Repository: ProgWizer/parser

File: project-root/data/Data Acquisition/Data Acquisition/2016 year (65)/16-0021.txt (part 1 of 5)
--Test Summary--
Full Path and File Name	
Instrument Name	UCA Left Cell
Instrument Type	Model 4262 Twin Cell UCA
Instrument Serial Number	
Test Start Date	27.05.2016
Test Start Time	15:13:05
Test Stop Date	30.05.2016
Test Stop Time	10:49:14
Test Length	67:36:09
Final Sample Time Offset	67:36:00
Controller Schedule Name	
Sampling Period	30 seconds
Comments	T:40(30),50(240)
Information	WellID	
Information	Customer	RN-GRP
Information	EngName	Øóòü Êîíñòàíòèí
Information	CementClass	95%G+5%Äàðò-50
Information	CementMfr	Ñóõîé Ëîã
Information	Additives	0,6%Floss500+0.2%DPC (bwoc)
Information	Density	1940
Information	BHCT	40
Information	BHST	50
Information	FluidLoss	38cc/30min
Information	JobType	Research
Calculated Value	CS_50	5:34:30
Calculated Value	CS_500	7:07:00
Calculated Value	CS_Time8h	5,78 MPa
Calculated Value	CS_Time12h	13,26 MPa
Calculated Value	CS_Time24h	22,02 MPa
Calculated Value	CS_Time48h	24,94 MPa
Calculated Value	CS_Time72h	N/A
Calculated Curve	Compressive Strength	Compressive strength type B (more than 14 lb/gal)
Initial Temperature (°C)	25 °C
Final Temperature (°C)	50 °C
Initial Transit Time (microsec/in)	16,32 microsec/in
Final Transit Time (microsec/in)	7,91 microsec/in
Initial Compressive Strength (MPa)	0,00 MPa
Final Compressive Strength (MPa)	26,21 MPa
--Data--
Time (HH:MM:SS)	Temperature (°C)	Transit Time (microsec/in)	Compressive Strength (MPa)
0:00:00	25	16,32	0,00
0:00:30	25	16,32	0,00
0:01:00	25	16,32	0,00
0:01:30	25	16,33	0,00
0:02:00	26	16,33	0,00
0:02:30	26	16,33	0,00
0:03:00	26	16,33	0,00
0:03:30	26	16,33	0,00
0:04:00	26	16,34	0,00
0:04:30	26	16,35	0,00
0:05:00	26	16,35	0,00
0:05:30	27	16,35	0,00
0:06:00	27	16,35	0,00
0:06:30	27	16,35	0,00
0:07:00	27	16,36	0,00
0:07:30	27	16,35	0,00
0:08:00	28	16,36	0,00
0:08:30	28	16,36	0,00
0:09:00	28	16,36	0,00
0:09:30	28	16,36	0,00
0:10:00	28	16,36	0,00
0:10:30	28	16,36	0,00
0:11:00	29	16,36	0,00
0:11:30	29	16,35	0,00
0:12:00	29	16,35	0,00
0:12:30	30	16,35	0,00
0:13:00	30	16,34	0,00
0:13:30	30	16,35	0,00
0:14:00	30	16,34	0,00
0:14:30	31	16,34	0,00
0:15:00	31	16,32	0,00
0:15:30	31	16,32	0,00
0:16:00	31	16,32	0,00
0:16:30	32	16,31	0,00
0:17:00	32	16,30	0,00
0:17:30	32	16,30	0,00
0:18:00	32	16,30	0,00
0:18:30	32	16,30	0,01
0:19:00	33	16,28	0,01
0:19:30	33	16,28	0,01
0:20:00	33	16,27	0,01
0:20:30	34	16,27	0,01
0:21:00	34	16,26	0,02
0:21:30	34	16,25	0,02
0:22:00	34	16,24	0,02
0:22:30	35	16,23	0,02
0:23:00	35	16,23	0,02
0:23:30	35	16,22	0,03
0:24:00	35	16,21	0,03
0:24:30	36	16,21	0,03
0:25:00	36	16,20	0,03
0:25:30	36	16,20	0,03
0:26:00	36	16,20	0,03
0:26:30	37	16,20	0,03
0:27:00	37	16,19	0,04
0:27:30	37	16,19	0,04
0:28:00	38	16,18	0,04
0:28:30	38	16,18	0,04
0:29:00	38	16,18	0,04
0:29:30	38	16,17	0,04
0:30:00	39	16,16	0,04
0:30:30	39	16,15	0,05
0:31:00	39	16,15	0,05
0:31:30	39	16,14	0,05
0:32:00	40	16,14	0,05
0:32:30	40	16,14	0,05
0:33:00	40	16,14	0,05
0:33:30	40	16,13	0,05
0:34:00	40	16,12	0,05
0:34:30	40	16,12	0,05
0:35:00	41	16,11	0,06
0:35:30	41	16,11	0,06
0:36:00	41	16,10	0,06
0:36:30	41	16,10	0,06
0:37:00	41	16,09	0,06
0:37:30	41	16,08	0,07
0:38:00	41	16,08	0,07
0:38:30	41	16,08	0,07
0:39:00	41	16,08	0,07
0:39:30	41	16,08	0,07
0:40:00	41	16,07	0,07
0:40:30	41	16,07	0,07
0:41:00	41	16,07	0,07
0:41:30	42	16,06	0,07
0:42:00	42	16,06	0,07
0:42:30	42	16,06	0,07
0:43:00	42	16,05	0,07
0:43:30	42	16,05	0,07
0:44:00	42	16,05	0,07
0:44:30	42	16,05	0,07
0:45:00	42	16,05	0,07
0:45:30	42	16,05	0,08
0:46:00	42	16,05	0,08
0:46:30	42	16,05	0,08
0:47:00	42	16,05	0,08
0:47:30	42	16,05	0,08
0:48:00	42	16,05	0,08
0:48:30	42	16,05	0,08
0:49:00	42	16,04	0,08
0:49:30	42	16,04	0,08
0:50:00	42	16,04	0,08
0:50:30	42	16,04	0,08
0:51:00	42		
0:51:30	42	16,04	0,08
0:52:00	42	16,04	0,08
0:52:30	42	16,05	0,08
0:53:00	42	16,04	0,08
0:53:30	42	16,04	0,08
0:54:00	42	16,04	0,08
0:54:30	42	16,04	0,08
0:55:00	42	16,05	0,08
0:55:30	42	16,04	0,08
0:56:00	42	16,04	0,08
0:56:30	42	16,04	0,08
0:57:00	42	16,04	0,08
0:57:30	42	16,04	0,08
0:58:00	42	16,04	0,08
0:58:30	42	16,04	0,08
0:59:00	42	16,04	0,08
0:59:30	42	16,04	0,08
1:00:00	42	16,04	0,08
1:00:30	42	16,04	0,08
1:01:00	42	16,04	0,08
1:01:30	42	16,04	0,08
1:02:00	42	16,04	0,08
1:02:30	42	16,04	0,08
1:03:00	42	16,04	0,08
1:03:30	42	16,04	0,08
1:04:00	42	16,04	0,08
1:04:30	42	16,04	0,08
1:05:00	42	16,04	0,08
1:05:30	42	16,04	0,08
1:06:00	42	16,04	0,08
1:06:30	42	16,04	0,08
1:07:00	42	16,04	0,08
1:07:30	42	16,04	0,08
1:08:00	42	16,04	0,08
1:08:30	42	16,04	0,08
1:09:00	42	16,04	0,08
1:09:30	42	16,04	0,08
1:10:00	42	16,04	0,08
1:10:30	42	16,04	0,08
1:11:00	42	16,05	0,08
1:11:30	42	16,04	0,08
1:12:00	42	16,04	0,08
1:12:30	42	16,05	0,08
1:13:00	42	16,05	0,08
1:13:30	42	16,02	0,09
1:14:00	42	16,03	0,08
1:14:30	42	16,05	0,08
1:15:00	42	16,05	0,08
1:15:30	42	16,05	0,08
1:16:00	42	16,05	0,08
1:16:30	42	16,04	0,08
1:17:00	42	16,04	0,08
1:17:30	42	16,04	0,08
1:18:00	42	16,04	0,08
1:18:30	42	16,04	0,08
1:19:00	42	16,04	0,08
1:19:30	42	16,04	0,08
1:20:00	42	16,04	0,08
1:20:30	42	16,04	0,08
1:21:00	42	16,04	0,08
1:21:30	42	16,04	0,08
1:22:00	42	16,04	0,08
1:22:30	42	16,04	0,08
1:23:00	42	16,04	0,08
1:23:30	42	16,04	0,08
1:24:00	42	16,04	0,08
1:24:30	42	16,04	0,08
1:25:00	42	16,04	0,08
1:25:30	42	16,04	0,08
1:26:00	42	16,04	0,08
1:26:30	42	16,04	0,08
1:27:00	42	16,04	0,08
1:27:30	42	16,04	0,08
1:28:00	42	16,05	0,08
1:28:30	42	16,04	0,08
1:29:00	42	16,05	0,08
1:29:30	42	16,05	0,08
1:30:00	42	16,05	0,08
1:30:30	42	16,05	0,08
1:31:00	42	16,05	0,08
1:31:30	42	16,05	0,08
1:32:00	42	16,05	0,08
1:32:30	43	16,05	0,08
1:33:00	43	16,05	0,08
1:33:30	43	16,05	0,08
1:34:00	43	16,05	0,08
1:34:30	43	16,05	0,08
1:35:00	43	16,05	0,08
1:35:30	43	16,05	0,08
1:36:00	43	16,05	0,08
1:36:30	43	16,05	0,08
1:37:00	43	16,05	0,08
1:37:30	43	16,05	0,08
1:38:00	43	16,05	0,08
1:38:30	43	16,05	0,08
1:39:00	43	16,05	0,08
1:39:30	43	16,05	0,08
1:40:00	43	16,05	0,08
1:40:30	43	16,05	0,08
1:41:00	43	16,05	0,08
1:41:30	43	16,05	0,08
1:42:00	43	16,05	0,08
1:42:30	43	16,05	0,08
1:43:00	43	16,05	0,08
1:43:30	43	16,05	0,08
1:44:00	43	16,05	0,08
1:44:30	43	16,05	0,08
1:45:00	43	16,05	0,08
1:45:30	43	16,05	0,08
1:46:00	43	16,05	0,08
1:46:30	43	16,05	0,08
1:47:00	43	16,05	0,08
1:47:30	43	16,05	0,08
1:48:00	43	16,05	0,08
1:48:30	43	16,05	0,08
1:49:00	43	16,05	0,08
1:49:30	43	16,05	0,08
1:50:00	43	16,05	0,08
1:50:30	43	16,05	0,08
1:51:00	43	16,05	0,08
1:51:30	43	16,05	0,08
1:52:00	43	16,05	0,08
1:52:30	43	16,05	0,08
1:53:00	43	16,05	0,08
1:53:30	43	16,05	0,08
1:54:00	43	16,05	0,08
1:54:30	43	16,05	0,08
1:55:00	43	16,05	0,08
1:55:30	43	16,05	0,08
1:56:00	43	16,05	0,08
1:56:30	43	16,05	0,08
1:57:00	43	16,05	0,08
1:57:30	43	16,05	0,08
1:58:00	43	16,05	0,08
1:58:30	43	16,05	0,08
1:59:00	44	16,05	0,08
1:59:30	44	16,05	0,08
2:00:00	44	16,04	0,08
2:00:30	44	16,05	0,08
2:01:00	44	16,05	0,08
2:01:30	44	16,05	0,08
2:02:00	44	16,04	0,08
2:02:30	44	16,04	0,08
2:03:00	44	16,04	0,08
2:03:30	44	16,04	0,08
2:04:00	44	16,04	0,08
2:04:30	44	16,04	0,08
2:05:00	44	16,04	0,08
2:05:30	44	16,04	0,08
2:06:00	44	16,04	0,08
2:06:30	44	16,04	0,08
2:07:00	44	16,04	0,08
2:07:30	44	16,04	0,08
2:08:00	44	16,04	0,08
2:08:30	44	16,04	0,08
2:09:00	44	16,04	0,08
2:09:30	44	16,04	0,08
2:10:00	44	16,04	0,08
2:10:30	44	16,04	0,08
2:11:00	44	16,05	0,08
2:11:30	44	16,04	0,08
2:12:00	44	16,04	0,08
2:12:30	44	16,04	0,08
2:13:00	44	16,04	0,08
2:13:30	44	16,04	0,08
2:14:00	44	16,04	0,08
2:14:30	44	16,04	0,08
2:15:00	44	16,04	0,08
2:15:30	44	16,04	0,08
2:16:00	44	16,04	0,08
2:16:30	44	16,04	0,08
2:17:00	44	16,04	0,08
2:17:30	44	16,04	0,08
2:18:00	44	16,04	0,08
2:18:30	44	16,04	0,08
2:19:00	44	16,04	0,08
2:19:30	44	16,04	0,08
2:20:00	44	16,04	0,08
2:20:30	44	16,04	0,08
2:21:00	44	16,04	0,08
2:21:30	44	16,04	0,08
2:22:00	44	16,04	0,08
2:22:30	44	16,04	0,08
2:23:00	44	16,04	0,08
2:23:30	44	16,04	0,08
2:24:00	44	16,04	0,08
2:24:30	44	16,04	0,08
2:25:00	45	16,04	0,08
2:25:30	45	16,04	0,08
2:26:00	45	16,04	0,08
2:26:30	45	16,04	0,08
2:27:00	45	16,04	0,08
2:27:30	45	16,04	0,08
2:28:00	45	16,04	0,08
2:28:30	45	16,04	0,08
2:29:00	45	16,04	0,08
2:29:30	45	16,04	0,08
2:30:00	45	16,04	0,08
2:30:30	45	16,04	0,08
2:31:00	45	16,04	0,08
2:31:30	45	16,04	0,08
2:32:00	45	16,04	0,08
2:32:30	45	16,04	0,08
2:33:00	45	16,04	0,08
2:33:30	45	16,04	0,08
2:34:00	45	16,04	0,08
2:34:30	45	16,04	0,08
2:35:00	45	16,04	0,08
2:35:30	45	16,04	0,08
2:36:00	45	16,04	0,08
2:36:30	45	16,04	0,08
2:37:00	45	16,04	0,08
2:37:30	45	16,04	0,08
2:38:00	45	16,04	0,08
2:38:30	45	16,04	0,08
2:39:00	45	16,04	0,08
2:39:30	45	16,04	0,08
2:40:00	45	16,04	0,08
2:40:30	45	16,04	0,08
2:41:00	45	16,04	0,08
2:41:30	45	16,04	0,08
2:42:00	45	16,04	0,08
2:42:30	45	16,05	0,08
2:43:00	45	16,05	0,08
2:43:30	45	16,04	0,08
2:44:00	45	16,04	0,08
2:44:30	45	16,04	0,08
2:45:00	45	16,05	0,08
2:45:30	45	16,05	0,08
2:46:00	45	16,05	0,08
2:46:30	45	16,04	0,08
2:47:00	45	16,05	0,08
2:47:30	45	16,05	0,08
2:48:00	45	16,05	0,08
2:48:30	45	16,05	0,08
2:49:00	45	16,05	0,08
2:49:30	45	16,05	0,08
2:50:00	46	16,05	0,08
2:50:30	46	16,05	0,08
2:51:00	46	16,05	0,08
2:51:30	46	16,05	0,08
2:52:00	46	16,05	0,07
2:52:30	46	16,05	0,08
2:53:00	46	16,05	0,07
2:53:30	46	16,05	0,07
2:54:00	46	16,05	0,07
2:54:30	46	16,05	0,07
2:55:00	46	16,05	0,07
2:55:30	46	16,05	0,07
2:56:00	46	16,05	0,07
2:56:30	46	16,05	0,07
2:57:00	46	16,05	0,07
2:57:30	46	16,05	0,07
2:58:00	46	16,05	0,07
2:58:30	46	16,05	0,07
2:59:00	46	16,05	0,07
2:59:30	46	16,05	0,07
3:00:00	46	16,05	0,07
3:00:30	46	16,05	0,07
3:01:00	46	16,05	0,07
3:01:30	46	16,05	0,07
3:02:00	46	16,05	0,07
3:02:30	46	16,05	0,07
3:03:00	46	16,05	0,07
3:03:30	46	16,05	0,07
3:04:00	46	16,05	0,07
3:04:30	46	16,06	0,07
3:05:00	46	16,05	0,07
3:05:30	46	16,05	0,07
3:06:00	46	16,05	0,07
3:06:30	46	16,06	0,07
3:07:00	46	16,05	0,07
3:07:30	46	16,06	0,07
3:08:00	46	16,05	0,07
3:08:30	46	16,06	0,07
3:09:00	46	16,06	0,07
3:09:30	46	16,06	0,07
3:10:00	46	16,06	0,07
3:10:30	46	16,06	0,07
3:11:00	46	16,06	0,07
3:11:30	46	16,06	0,07
3:12:00	46	16,06	0,07
3:12:30	46	16,06	0,07
3:13:00	47	16,06	0,07
3:13:30	46	16,06	0,07
3:14:00	47	16,06	0,07
3:14:30	47	16,06	0,07
3:15:00	47	16,06	0,07
3:15:30	47	16,06	0,07
3:16:00	47	16,06	0,07
3:16:30	47	16,06	0,07
3:17:00	47	16,06	0,07
3:17:30	47	16,06	0,07
3:18:00	47	16,06	0,07
3:18:30	47	16,06	0,07
3:19:00	47	16,06	0,07
3:19:30	47	16,06	0,07
3:20:00	47	16,06	0,07
3:20:30	47	16,07	0,07
3:21:00	47	16,07	0,07
3:21:30	47	16,07	0,07
3:22:00	47	16,07	0,07
3:22:30	47	16,07	0,07
3:23:00	47	16,07	0,07
3:23:30	47	16,07	0,07
3:24:00	47	16,07	0,07
3:24:30	47	16,07	0,07
3:25:00	47	16,07	0,07
3:25:30	47	16,08	0,07
3:26:00	47	16,08	0,07
3:26:30	47	16,08	0,07
3:27:00	47	16,08	0,07
3:27:30	47	16,08	0,07
3:28:00	47	16,08	0,07
3:28:30	47	16,08	0,07
3:29:00	47	16,08	0,07
3:29:30	47	16,08	0,07
3:30:00	47	16,08	0,07
3:30:30	47	16,08	0,07
3:31:00	47	16,08	0,07
3:31:30	47	16,08	0,07
3:32:00	47	16,08	0,07
3:32:30	47	16,08	0,07
3:33:00	47	16,08	0,07
3:33:30	47	16,08	0,07
3:34:00	47	16,08	0,07
3:34:30	47	16,09	0,06
3:35:00	47	16,09	0,06
3:35:30	47	16,09	0,06
3:36:00	47	16,09	0,06
3:36:30	47	16,10	0,06
3:37:00	47	16,09	0,06
3:37:30	48	16,09	0,06
3:38:00	48	16,10	0,06
3:38:30	48	16,10	0,06
3:39:00	48	16,10	0,06
3:39:30	48	16,10	0,06
3:40:00	48	16,10	0,06
3:40:30	48	16,10	0,06
3:41:00	48	16,10	0,06
3:41:30	48	16,10	0,06
3:42:00	48	16,10	0,06
3:42:30	48	16,11	0,06
3:43:00	48	16,11	0,06
3:43:30	48	16,11	0,06
3:44:00	48	16,11	0,06
3:44:30	48	16,11	0,06
3:45:00	48	16,11	0,06
3:45:30	48	16,11	0,06
3:46:00	48	16,11	0,06
3:46:30	48	16,11	0,06
3:47:00	48	16,12	0,05
3:47:30	48	16,12	0,05
3:48:00	48	16,12	0,05
3:48:30	48	16,12	0,05
3:49:00	48	16,13	0,05
3:49:30	48	16,13	0,05
3:50:00	48	16,13	0,05
3:50:30	48	16,14	0,05
3:51:00	48	16,14	0,05
3:51:30	48	16,14	0,05
3:52:00	48	16,14	0,05
3:52:30	48	16,14	0,05
3:53:00	48	16,15	0,05
3:53:30	48	16,15	0,05
3:54:00	48	16,15	0,05
3:54:30	48	16,15	0,05
3:55:00	48	16,16	0,04
3:55:30	48	16,16	0,04
3:56:00	48	16,16	0,04
3:56:30	48	16,17	0,04
3:57:00	48	16,18	0,04
3:57:30	48	16,18	0,04
3:58:00	48	16,18	0,04
3:58:30	48	16,18	0,04
3:59:00	48	16,18	0,04
3:59:30	48	16,19	0,04
4:00:00	48	16,19	0,04
4:00:30	48	16,20	0,03
4:01:00	48	16,20	0,03
4:01:30	48	16,20	0,03
4:02:00	49	16,21	0,03
4:02:30	49	16,21	0,03
4:03:00	49	16,21	0,03
4:03:30	49	16,22	0,03
4:04:00	49	16,23	0,02
4:04:30	49	16,23	0,02
4:05:00	49	16,23	0,02
4:05:30	49	16,25	0,02
4:06:00	49	16,24	0,02
4:06:30	49	16,25	0,02
4:07:00	49	16,26	0,02
4:07:30	49	16,27	0,01
4:08:00	49	16,27	0,01
4:08:30	49	16,27	0,01
4:09:00	49	16,27	0,01
4:09:30	49	16,28	0,01
4:10:00	49	16,29	0,01
4:10:30	49	16,30	0,01
4:11:00	49	16,30	0,01
4:11:30	49	16,30	0,00
4:12:00	49	16,30	0,00
4:12:30	49	16,31	0,00
4:13:00	49	16,32	0,00
4:13:30	49	16,32	0,00
4:14:00	49	16,33	0,00
4:14:30	49	16,33	0,00
4:15:00	49	16,34	0,00
4:15:30	49	16,35	0,00
4:16:00	49	16,36	0,00
4:16:30	49	16,36	0,00
4:17:00	49	16,37	0,00
4:17:30	49	16,38	0,00
4:18:00	49	16,38	0,00
4:18:30	49	16,40	0,00
4:19:00	49	16,42	0,00
4:19:30	49	16,44	0,00
4:20:00	49	16,32	0,00
4:20:30	49	16,32	0,00
4:21:00	49	16,32	0,00
4:21:30	49	16,32	0,00
4:22:00	49	16,33	0,00
4:22:30	49	16,33	0,00
4:23:00	49	16,33	0,00
4:23:30	49	16,34	0,00
4:24:00	49	16,34	0,00
4:24:30	49	16,35	0,00
4:25:00	49	16,36	0,00
4:25:30	49	16,36	0,00
4:26:00	50	16,37	0,00
4:26:30	50	16,37	0,00
4:27:00	50	16,38	0,00
4:27:30	50	16,38	0,00
4:28:00	50	16,41	0,00
4:28:30	50	16,39	0,00
4:29:00	50	16,43	0,00
4:29:30	50	16,44	0,00
4:30:00	50	16,44	0,00
4:30:30	50	16,44	0,00
4:31:00	50	16,45	0,00
4:31:30	50	16,45	0,00
4:32:00	50	16,46	0,00
4:32:30	50	16,46	0,00
4:33:00	50	16,47	0,00
4:33:30	50	16,47	0,00
4:34:00	50	16,47	0,00
4:34:30	50	16,47	0,00
4:35:00	50	16,48	0,00
4:35:30	50	16,48	0,00
4:36:00	50	16,48	0,00
4:36:30	50	16,48	0,00
4:37:00	50	16,48	0,00
4:37:30	50	16,48	0,00
4:38:00	50	16,48	0,00
4:38:30	50	16,47	0,00
4:39:00	50	16,47	0,00
4:39:30	50	16,47	0,00
4:40:00	50	16,47	0,00
4:40:30	50	16,47	0,00
4:41:00	50	16,47	0,00
4:41:30	50	16,46	0,00
4:42:00	50	16,46	0,00
4:42:30	50	16,46	0,00
4:43:00	50	16,46	0,00
4:43:30	50	16,46	0,00
4:44:00	50	16,45	0,00
4:44:30	50	16,45	0,00
4:45:00	50	16,45	0,00
4:45:30	50	16,44	0,00
4:46:00	50	16,44	0,00
4:46:30	50	16,44	0,00
4:47:00	50	16,44	0,00
4:47:30	50	16,43	0,00
4:48:00	50	16,43	0,00
4:48:30	50	16,42	0,00
4:49:00	50	16,42	0,00
4:49:30	50	16,42	0,00
4:50:00	50	16,41	0,00
4:50:30	50	16,41	0,00
4:51:00	50	16,41	0,00
4:51:30	50	16,40	0,00
4:52:00	50	16,40	0,00
4:52:30	50	16,39	0,00
4:53:00	50	16,38	0,00
4:53:30	50	16,38	0,00
4:54:00	50	16,38	0,00
4:54:30	50	16,37	0,00
4:55:00	50	16,36	0,00
4:55:30	50	16,36	0,00
4:56:00	50	16,36	0,00
4:56:30	50	16,35	0,00
4:57:00	50	16,34	0,00
4:57:30	50	16,33	0,00
4:58:00	50	16,32	0,00
4:58:30	50	16,32	0,00
4:59:00	50	16,31	0,00
4:59:30	50	16,30	0,00
5:00:00	50	16,30	0,01
5:00:30	50	16,29	0,01
5:01:00	50	16,28	0,01
5:01:30	50	16,27	0,01
5:02:00	50	16,26	0,02
5:02:30	50	16,25	0,02
5:03:00	50	16,24	0,02
5:03:30	50	16,23	0,02
5:04:00	50	16,22	0,03
5:04:30	50	16,21	0,03
5:05:00	50	16,20	0,03
5:05:30	50	16,20	0,03
5:06:00	50	16,18	0,04
5:06:30	50	16,18	0,04
5:07:00	50	16,16	0,04
5:07:30	50	16,15	0,05
5:08:00	50	16,14	0,05
5:08:30	50	16,13	0,05
5:09:00	50	16,11	0,06
5:09:30	50	16,11	0,06
5:10:00	50	16,09	0,06
5:10:30	50	16,08	0,07
5:11:00	50	16,07	0,07
5:11:30	50	16,05	0,07
5:12:00	50	16,04	0,08
5:12:30	50	16,02	0,08
5:13:00	50	16,02	0,09
5:13:30	50	16,00	0,09
5:14:00	50	15,99	0,10
5:14:30	50	15,97	0,10
5:15:00	50	15,96	0,10
5:15:30	50	15,94	0,11
5:16:00	50	15,93	0,11
5:16:30	50	15,92	0,12
5:17:00	50	15,90	0,12
5:17:30	50	15,89	0,13
5:18:00	50	15,88	0,13
5:18:30	50	15,86	0,14
5:19:00	50	15,84	0,14
5:19:30	50	15,83	0,14
5:20:00	50	15,82	0,15
5:20:30	50	15,81	0,15
5:21:00	50	15,78	0,16
5:21:30	50	15,76	0,17
5:22:00	50	15,74	0,17
5:22:30	50	15,72	0,18
5:23:00	50	15,70	0,19
5:23:30	50	15,68	0,19
5:24:00	50	15,66	0,20
5:24:30	50	15,64	0,21
5:25:00	50	15,62	0,22
5:25:30	50	15,60	0,22
5:26:00	50	15,58	0,23
5:26:30	50	15,56	0,24
5:27:00	50	15,54	0,24
5:27:30	50	15,52	0,25
5:28:00	50	15,50	0,26
5:28:30	50	15,48	0,26
5:29:00	50	15,46	0,27
5:29:30	50	15,44	0,28
5:30:00	50	15,42	0,29
5:30:30	50	15,39	0,30
5:31:00	50	15,38	0,30
5:31:30	50	15,36	0,31
5:32:00	50	15,34	0,32
5:32:30	50	15,32	0,33
5:33:00	50	15,30	0,33
5:33:30	50	15,28	0,34
5:34:00	50	15,25	0,35
5:34:30	50	15,23	0,36
5:35:00	50	15,21	0,37
5:35:30	50	15,19	0,38
5:36:00	50	15,17	0,39
5:36:30	50	15,15	0,39
5:37:00	50	15,12	0,40
5:37:30	50	15,10	0,41
5:38:00	50	15,08	0,42
5:38:30	50	15,06	0,43
5:39:00	50	15,04	0,44
5:39:30	50	15,01	0,45
5:40:00	50	14,99	0,46
5:40:30	50	14,98	0,47
5:41:00	50	14,95	0,48
5:41:30	50	14,93	0,49
5:42:00	50	14,91	0,50
5:42:30	50	14,88	0,51
5:43:00	50	14,86	0,52
5:43:30	50	14,84	0,53
5:44:00	50	14,82	0,54
5:44:30	50	14,80	0,55
5:45:00	50	14,77	0,56
5:45:30	50	14,75	0,57
5:46:00	50	14,73	0,58
5:46:30	50	14,70	0,59
5:47:00	50	14,68	0,60
5:47:30	50	14,67	0,61
5:48:00	50	14,64	0,63
5:48:30	50	14,61	0,64
5:49:00	50	14,60	0,65
5:49:30	50	14,58	0,66
5:50:00	50	14,55	0,67
5:50:30	50	14,53	0,68
5:51:00	50	14,51	0,69
5:51:30	50	14,50	0,70
5:52:00	50	14,47	0,71
5:52:30	50	14,45	0,72
5:53:00	50	14,43	0,74
5:53:30	50	14,40	0,75
5:54:00	50	14,38	0,76
5:54:30	50	14,36	0,77
5:55:00	50	14,34	0,79
5:55:30	50	14,32	0,80
5:56:00	50	14,29	0,81
5:56:30	50	14,27	0,82
5:57:00	50	14,25	0,84
5:57:30	50	14,22	0,85
5:58:00	50	14,20	0,87
5:58:30	50	14,18	0,88
5:59:00	50	14,16	0,89
5:59:30	50	14,13	0,90
6:00:00	50	14,11	0,92
6:00:30	50	14,09	0,93
6:01:00	50	14,07	0,95
6:01:30	50	14,04	0,96
6:02:00	50	14,03	0,97
6:02:30	50	14,01	0,98
6:03:00	50	13,98	1,00
6:03:30	50	13,97	1,01
6:04:00	50	13,95	1,02
6:04:30	50	13,94	1,03
6:05:00	50	13,89	1,06
6:05:30	50	13,86	1,08
6:06:00	50	13,84	1,09
6:06:30	50	13,82	1,11
6:07:00	50	13,80	1,13
6:07:30	50	13,78	1,14
6:08:00	50	13,76	1,15
6:08:30	50	13,74	1,17
6:09:00	50	13,71	1,18
6:09:30	50	13,69	1,20
6:10:00	50	13,67	1,22
6:10:30	50	13,65	1,23
6:11:00	50	13,63	1,25
6:11:30	50	13,61	1,26
6:12:00	50	13,58	1,28
6:12:30	50	13,57	1,30
6:13:00	50	13,54	1,31
6:13:30	50	13,52	1,33
6:14:00	50	13,50	1,35
6:14:30	50	13,48	1,37
6:15:00	50	13,46	1,38
6:15:30	50	13,44	1,40
6:16:00	50	13,41	1,41
6:16:30	50	13,40	1,43
6:17:00	50	13,38	1,45
6:17:30	50	13,36	1,46
6:18:00	50	13,34	1,48
6:18:30	50	13,32	1,50
6:19:00	50	13,29	1,51
6:19:30	50	13,27	1,53
6:20:00	50	13,26	1,55
6:20:30	50	13,23	1,57
6:21:00	50	13,21	1,59
6:21:30	50	13,19	1,61
6:22:00	50	13,18	1,62
6:22:30	50	13,15	1,64
6:23:00	50	13,14	1,65
6:23:30	50	13,12	1,68
6:24:00	50	13,09	1,70
6:24:30	50	13,08	1,71
6:25:00	50	13,05	1,73
6:25:30	50	13,04	1,75
6:26:00	50	13,02	1,77
6:26:30	50	13,00	1,78
6:27:00	50	12,98	1,80
6:27:30	50	12,96	1,82
6:28:00	50	12,94	1,84
6:28:30	50	12,93	1,86
6:29:00	50	12,90	1,88
6:29:30	50	12,89	1,89
6:30:00	50	12,87	1,92
6:30:30	50	12,85	1,93
6:31:00	50	12,83	1,96
6:31:30	50	12,82	1,97
6:32:00	50	12,79	2,00
6:32:30	50	12,78	2,01
6:33:00	50	12,75	2,04
6:33:30	50	12,74	2,05
6:34:00	50	12,73	2,07
6:34:30	50	12,70	2,09
6:35:00	50	12,69	2,11
6:35:30	50	12,67	2,13
6:36:00	50	12,65	2,15
6:36:30	50	12,64	2,17
6:37:00	50	12,61	2,20
6:37:30	50	12,60	2,21
6:38:00	50	12,58	2,23
6:38:30	50	12,56	2,26
6:39:00	50	12,55	2,28
6:39:30	50	12,53	2,29
6:40:00	50	12,52	2,31
6:40:30	50	12,49	2,34
6:41:00	50	12,48	2,36
6:41:30	50	12,46	2,38
6:42:00	50	12,45	2,39
6:42:30	50	12,43	2,41
6:43:00	50	12,41	2,44
6:43:30	50	12,39	2,46
6:44:00	50	12,38	2,48
6:44:30	50	12,36	2,50
6:45:00	50	12,35	2,52
6:45:30	50	12,34	2,54
6:46:00	50	12,32	2,56
6:46:30	50	12,30	2,59
6:47:00	50	12,28	2,61
6:47:30	50	12,27	2,63
6:48:00	50	12,25	2,65
6:48:30	50	12,24	2,67
6:49:00	50	12,22	2,69
6:49:30	50	12,21	2,71
6:50:00	50	12,19	2,73
6:50:30	50	12,18	2,75
6:51:00	50	12,16	2,77
6:51:30	50	12,15	2,79
6:52:00	50	12,13	2,82
6:52:30	50	12,12	2,84
6:53:00	50	12,10	2,86
6:53:30	50	12,09	2,88
6:54:00	50	12,07	2,90
6:54:30	50	12,06	2,93
6:55:00	50	12,04	2,95
6:55:30	50	12,03	2,97
6:56:00	50	12,01	2,99
6:56:30	50	12,00	3,02
6:57:00	50	11,99	3,03
6:57:30	50	11,98	3,05
6:58:00	50	11,96	3,07
6:58:30	50	11,95	3,10
6:59:00	50	11,94	3,11
6:59:30	50	11,92	3,13
7:00:00	50	11,91	3,16
7:00:30	50	11,89	3,18
7:01:00	50	11,88	3,19
7:01:30	50	11,87	3,22
7:02:00	50	11,87	3,22
7:02:30	50	11,83	3,28
7:03:00	50	11,82	3,30
7:03:30	50	11,80	3,33
7:04:00	50	11,79	3,35
7:04:30	50	11,77	3,38
7:05:00	50	11,77	3,39
7:05:30	50	11,75	3,42
7:06:00	50	11,73	3,44
7:06:30	50	11,72	3,47
7:07:00	50	11,71	3,48
7:07:30	50	11,70	3,51
7:08:00	50	11,68	3,54
7:08:30	50	11,67	3,56
7:09:00	50	11,66	3,58
7:09:30	50	11,64	3,60
7:10:00	50	11,64	3,62
7:10:30	50	11,62	3,64
7:11:00	50	11,61	3,67
7:11:30	50	11,60	3,69
7:12:00	50	11,59	3,71
7:12:30	50	11,57	3,74
7:13:00	50	11,56	3,75
7:13:30	50	11,55	3,78
7:14:00	50	11,54	3,80
7:14:30	50	11,53	3,83
7:15:00	50	11,51	3,86
7:15:30	50	11,50	3,87
7:16:00	50	11,49	3,90
7:16:30	50	11,47	3,93
7:17:00	50	11,46	3,94
7:17:30	50	11,46	3,96
7:18:00	50	11,44	3,99
7:18:30	50	11,43	4,00
7:19:00	50	11,42	4,03
7:19:30	50	11,41	4,05
7:20:00	50	11,40	4,08
7:20:30	50	11,39	4,09
7:21:00	50	11,38	4,12
7:21:30	50	11,37	4,14
7:22:00	50	11,36	4,16
7:22:30	50	11,34	4,19
7:23:00	50	11,34	4,20
7:23:30	50	11,32	4,23
7:24:00	50	11,32	4,25
7:24:30	50	11,30	4,28
7:25:00	50	11,29	4,30
7:25:30	50	11,29	4,31
7:26:00	50	11,27	4,35
7:26:30	50	11,26	4,36
7:27:00	50	11,25	4,38
7:27:30	50	11,24	4,41
7:28:00	50	11,23	4,43
7:28:30	50	11,23	4,45
7:29:00	50	11,22	4,46
7:29:30	50	11,20	4,50
7:30:00	50	11,20	4,51
7:30:30	50	11,18	4,55
7:31:00	50	11,17	4,56
7:31:30	50	11,16	4,58
7:32:00	50	11,15	4,62
7:32:30	50	11,14	4,63
7:33:00	50	11,14	4,65
7:33:30	50	11,13	4,67
7:34:00	50	11,12	4,69
7:34:30	50	11,11	4,72
7:35:00	50	11,10	4,74
7:35:30	50	11,09	4,76
7:36:00	50	11,08	4,77
7:36:30	50	11,07	4,81
7:37:00	50	11,06	4,83
7:37:30	50	11,05	4,85
7:38:00	50	11,05	4,86
7:38:30	50	11,04	4,88
7:39:00	50	11,03	4,90
7:39:30	50	11,02	4,92
7:40:00	50	11,01	4,96
7:40:30	50	11,00	4,98
7:41:00	50	10,99	4,99
7:41:30	50	10,98	5,01
7:42:00	50	10,98	5,03
7:42:30	50	10,97	5,05
7:43:00	50	10,96	5,07
7:43:30	50	10,95	5,09
7:44:00	50	10,95	5,11
7:44:30	50	10,93	5,15
7:45:00	50	10,93	5,17
7:45:30	50	10,92	5,18
7:46:00	50	10,91	5,20
7:46:30	50	10,90	5,22
7:47:00	50	10,89	5,24
7:47:30	50	10,89	5,26
7:48:00	50	10,88	5,28
7:48:30	50	10,87	5,30
7:49:00	50	10,86	5,32
7:49:30	50	10,86	5,34
7:50:00	50	10,85	5,36
7:50:30	50	10,84	5,38
7:51:00	50	10,84	5,40
7:51:30	50	10,83	5,42
7:52:00	50	10,82	5,44
7:52:30	50	10,81	5,47
7:53:00	50	10,80	5,49
7:53:30	50	10,79	5,53
7:54:00	50	10,79	5,53
7:54:30	50	10,77	5,57
7:55:00	50	10,77	5,57
7:55:30	50	10,77	5,59
7:56:00	50	10,76	5,61
7:56:30	50	10,75	5,63
7:57:00	50	10,75	5,65
7:57:30	50	10,74	5,67
7:58:00	50	10,73	5,70
7:58:30	50	10,72	5,72
7:59:00	50	10,71	5,74
7:59:30	50	10,71	5,76
8:00:00	50	10,70	5,78
8:00:30	50	10,69	5,80
8:01:00	50	10,68	5,83
8:01:30	50	10,68	5,85
8:02:00	50	10,67	5,87
8:02:30	50	10,66	5,89
8:03:00	50	10,66	5,89
8:03:30	50	10,66	5,92
8:04:00	50	10,65	5,94
8:04:30	50	10,64	5,96
8:05:00	50	10,63	5,98
8:05:30	50	10,63	6,01
8:06:00	50	10,62	6,03
8:06:30	50	10,62	6,03
8:07:00	50	10,61	6,05
8:07:30	50	10,60	6,07
8:08:00	50	10,59	6,10
8:08:30	50	10,59	6,12
8:09:00	50	10,58	6,14
8:09:30	50	10,57	6,17
8:10:00	50	10,57	6,19
8:10:30	50	10,57	6,19
8:11:00	50	10,56	6,21
8:11:30	50	10,55	6,24
8:12:00	50	10,54	6,26
8:12:30	50	10,54	6,28
8:13:00	50	10,54	6,28
8:13:30	50	10,53	6,31
8:14:00	50	10,52	6,33
8:14:30	50	10,51	6,36
8:15:00	50	10,50	6,38
8:15:30	50	10,50	6,40
8:16:00	50	10,50	6,40
8:16:30	50	10,49	6,43
8:17:00	50	10,48	6,45
8:17:30	50	10,48	6,48
8:18:00	50	10,47	6,50
8:18:30	50	10,47	6,50
8:19:00	50	10,46	6,53
8:19:30	50	10,45	6,55
8:20:00	50	10,45	6,58
8:20:30	50	10,45	6,58
8:21:00	50	10,44	6,60
8:21:30	50	10,43	6,63
8:22:00	50	10,42	6,65
8:22:30	50	10,41	6,68
8:23:00	50	10,41	6,68
8:23:30	50	10,41	6,70
8:24:00	50	10,40	6,73
8:24:30	50	10,39	6,75
8:25:00	50	10,39	6,75
8:25:30	50	10,38	6,78
8:26:00	50	10,38	6,81
8:26:30	50	10,38	6,81
8:27:00	50	10,37	6,83
8:27:30	50	10,36	6,86
8:28:00	50	10,36	6,86
8:28:30	50	10,36	6,88
8:29:00	50	10,35	6,91
8:29:30	50	10,35	6,91
8:30:00	50	10,34	6,94
8:30:30	50	10,33	6,96
8:31:00	50	10,33	6,96
8:31:30	50	10,32	6,99
8:32:00	50	10,32	6,99
8:32:30	50	10,32	7,02
8:33:00	50	10,31	7,04
8:33:30	50	10,31	7,04
8:34:00	50	10,31	7,04
8:34:30	50	10,27	7,18
8:35:00	50	10,32	7,02
8:35:30	50	10,31	7,04
8:36:00	50	10,29	7,10
8:36:30	50	10,29	7,12
8:37:00	50	10,29	7,12
8:37:30	50	10,29	7,10
8:38:00	50	10,29	7,10
8:38:30	50	10,29	7,12
8:39:00	50	10,27	7,18
8:39:30	50	10,27	7,18
8:40:00	50	10,27	7,21
8:40:30	50	10,23	7,32
8:41:00	50	10,20	7,43
8:41:30	50	10,26	7,23
8:42:00	50	10,23	7,34
8:42:30	50	10,22	7,37
8:43:00	50	10,20	7,43
8:43:30	50	10,20	7,46
8:44:00	50	10,20	7,46
8:44:30	50	10,19	7,49
8:45:00	50	10,18	7,52
8:45:30	50	10,18	7,52
8:46:00	50	10,18	7,54
8:46:30	50	10,18	7,54
8:47:00	50	10,17	7,57
8:47:30	50	10,16	7,60
8:48:00	50	10,16	7,60
8:48:30	50	10,15	7,63
8:49:00	50	10,15	7,63
8:49:30	50	10,14	7,66
8:50:00	50	10,14	7,66
8:50:30	50	10,14	7,69
8:51:00	50	10,13	7,72
8:51:30	50	10,13	7,72
8:52:00	50	10,12	7,75
8:52:30	50	10,12	7,78
8:53:00	50	10,12	7,78
8:53:30	50	10,11	7,81
8:54:00	50	10,10	7,84
8:54:30	50	10,09	7,87
8:55:00	50	10,09	7,90
8:55:30	50	10,09	7,90
8:56:00	50	10,08	7,93
8:56:30	50	10,08	7,93
8:57:00	50	10,07	7,96
8:57:30	50	10,07	7,96
8:58:00	50	10,06	7,99
8:58:30	50	10,05	8,02
8:59:00	50	10,05	8,02
8:59:30	50	10,05	8,05
9:00:00	50	10,05	8,05
9:00:30	50	10,04	8,08
9:01:00	50	10,04	8,08
9:01:30	50	10,03	8,12
9:02:00	50	10,03	8,15
9:02:30	50	10,03	8,15
9:03:00	50	10,02	8,18
9:03:30	50	10,02	8,18
9:04:00	50	10,01	8,21
9:04:30	50	10,00	8,24
9:05:00	50	10,00	8,24
9:05:30	50	10,00	8,27
9:06:00	50	10,00	8,27
9:06:30	50	9,99	8,31
9:07:00	50	9,99	8,31
9:07:30	50	9,98	8,34
9:08:00	50	9,98	8,34
9:08:30	50	9,97	8,37
9:09:00	50	9,97	8,37
9:09:30	50	9,96	8,40
9:10:00	50	9,96	8,44
9:10:30	50	9,96	8,44
9:11:00	50	9,95	8,47
9:11:30	50	9,95	8,47
9:12:00	50	9,94	8,50
9:12:30	50	9,94	8,50
9:13:00	50	9,93	8,53
9:13:30	50	9,93	8,53
9:14:00	50	9,93	8,57
9:14:30	50	9,93	8,57
9:15:00	50	9,92	8,60
9:15:30	50	9,92	8,60
9:16:00	50	9,91	8,63
9:16:30	50	9,91	8,63
9:17:00	50	9,90	8,67
9:17:30	50	9,90	8,67
9:18:00	50	9,90	8,70
9:18:30	50	9,90	8,70
9:19:00	50	9,89	8,74
9:19:30	50	9,89	8,74
9:20:00	50	9,88	8,77
9:20:30	50	9,88	8,77
9:21:00	50	9,88	8,80
9:21:30	50	9,88	8,80
9:22:00	50	9,87	8,84
9:22:30	50	9,87	8,84
9:23:00	50	9,86	8,87
9:23:30	50	9,86	8,87
9:24:00	50	9,85	8,91
9:24:30	50	9,85	8,91
9:25:00	50	9,84	8,94
9:25:30	50	9,84	8,94
9:26:00	50	9,84	8,94
9:26:30	50	9,84	8,94
9:27:00	50	9,84	8,98
9:27:30	50	9,84	8,98
9:28:00	50	9,83	9,01
9:28:30	50	9,82	9,05
9:29:00	50	9,82	9,05
9:29:30	50	9,82	9,08
9:30:00	50	9,82	9,08
9:30:30	50	9,82	9,08
9:31:00	50	9,81	9,12
9:31:30	50	9,81	9,12
9:32:00	50	9,80	9,15
9:32:30	50	9,80	9,15
9:33:00	50	9,79	9,19
9:33:30	50	9,79	9,19
9:34:00	50	9,79	9,19
9:34:30	50	9,79	9,22
9:35:00	50	9,79	9,22
9:35:30	50	9,78	9,26
9:36:00	50	9,78	9,26
9:36:30	50	9,77	9,30
9:37:00	50	9,77	9,30
9:37:30	50	9,76	9,33
9:38:00	50	9,76	9,33
9:38:30	50	9,76	9,33
9:39:00	50	9,75	9,37
9:39:30	50	9,75	9,37
9:40:00	50	9,75	9,41
9:40:30	50	9,75	9,41
9:41:00	50	9,74	9,44
9:41:30	50	9,74	9,44
9:42:00	50	9,74	9,44
9:42:30	50	9,73	9,48
9:43:00	50	9,73	9,48
9:43:30	50	9,73	9,52
9:44:00	50	9,73	9,52
9:44:30	50	9,72	9,56
9:45:00	50	9,72	9,56
9:45:30	50	9,71	9,59
9:46:00	50	9,71	9,59
9:46:30	50	9,71	9,59
9:47:00	50	9,70	9,63
9:47:30	50	9,70	9,63
9:48:00	50	9,70	9,63
9:48:30	50	9,70	9,67
9:49:00	50	9,70	9,67
9:49:30	50	9,69	9,71
9:50:00	50	9,69	9,71
9:50:30	50	9,69	9,71
9:51:00	50	9,68	9,74
9:51:30	50	9,68	9,74
9:52:00	50	9,68	9,74
9:52:30	50	9,68	9,74
9:53:00	50	9,67	9,78
9:53:30	50	9,67	9,78
9:54:00	50	9,66	9,82
9:54:30	50	9,66	9,82
9:55:00	50	9,66	9,82
9:55:30	50	9,66	9,86
9:56:00	50	9,66	9,86
9:56:30	50	9,65	9,90
9:57:00	50	9,65	9,90
9:57:30	50	9,65	9,90
9:58:00	50	9,66	9,86
9:58:30	50	9,66	9,86
9:59:00	50	9,66	9,86
9:59:30	50	9,66	9,86
10:00:00	50	9,65	9,90
10:00:30	50	9,65	9,90
10:01:00	50	9,65	9,90
10:01:30	50	9,65	9,90
10:02:00	50	9,64	9,94
10:02:30	50	9,64	9,98
10:03:00	50	9,64	9,94
10:03:30	50	9,64	9,98
10:04:00	50	9,64	9,94
10:04:30	50	9,63	10,02
10:05:00	50	9,64	9,98
10:05:30	50	9,63	10,02
10:06:00	50	9,63	10,02
10:06:30	50	9,63	10,02
10:07:00	50	9,61	10,10
10:07:30	50	9,61	10,14
10:08:00	50	9,61	10,10
10:08:30	50	9,61	10,14
10:09:00	50	9,61	10,14
10:09:30	50	9,61	10,14
10:10:00	50	9,60	10,18
10:10:30	50	9,61	10,14
10:11:00	50	9,61	10,14
10:11:30	50	9,60	10,18
10:12:00	50	9,60	10,18
10:12:30	50	9,59	10,22
10:13:00	50	9,59	10,22
10:13:30	50	9,57	10,30
10:14:00	50	9,57	10,30
10:14:30	50	9,57	10,30
10:15:00	50	9,57	10,30
10:15:30	50	9,54	10,50
10:16:00	50	9,52	10,59
10:16:30	50	9,52	10,63
10:17:00	50	9,52	10,59
10:17:30	50	9,53	10,54
10:18:00	50	9,55	10,46
10:18:30	50	9,55	10,46
10:19:00	50	9,55	10,46
10:19:30	50	9,55	10,46
10:20:00	50	9,54	10,50
10:20:30	50	9,52	10,59
10:21:00	50	9,50	10,71
10:21:30	50	9,49	10,76
10:22:00	50	9,51	10,67
10:22:30	50	9,49	10,76
10:23:00	50	9,52	10,63
10:23:30	50	9,53	10,54
10:24:00	50	9,53	10,54
10:24:30	50	9,53	10,54
10:25:00	50	9,52	10,59
10:25:30	50	9,52	10,59
10:26:00	50	9,52	10,59
10:26:30	50	9,52	10,63
10:27:00	50	9,52	10,63
10:27:30	50	9,52	10,63
10:28:00	50	9,51	10,67
10:28:30	50	9,51	10,67
10:29:00	50	9,50	10,71
10:29:30	50	9,48	10,80
10:30:00	50	9,45	10,97
10:30:30	50	9,45	11,01
10:31:00	50	9,45	11,01
10:31:30	50	9,42	11,19
10:32:00	50	9,43	11,15
10:32:30	50	9,40	11,28
10:33:00	50	9,40	11,28
10:33:30	50	9,39	11,33
10:34:00	50	9,39	11,33
10:34:30	50	9,39	11,33
10:35:00	50	9,39	11,37
10:35:30	50	9,39	11,37
10:36:00	50	9,39	11,37
10:36:30	50	9,39	11,37
10:37:00	50	9,38	11,42
10:37:30	50	9,38	11,42
10:38:00	50	9,38	11,42
10:38:30	50	9,37	11,46
10:39:00	50	9,37	11,46
10:39:30	50	9,38	11,42
10:40:00	50	9,38	11,42
10:40:30	50	9,37	11,46
10:41:00	50	9,37	11,46
10:41:30	50	9,38	11,42
10:42:00	50	9,37	11,46
10:42:30	50	9,37	11,46
10:43:00	50	9,37	11,46
10:43:30	50	9,44	11,06
10:44:00	50	9,44	11,06
10:44:30	50	9,43	11,10
10:45:00	50	9,43	11,10
10:45:30	50	9,43	11,15
10:46:00	50	9,43	11,15
10:46:30	50	9,43	11,15
10:47:00	50	9,43	11,15
10:47:30	50	9,42	11,19
10:48:00	50	9,42	11,19
10:48:30	50	9,42	11,19
10:49:00	50	9,41	11,24
10:49:30	50	9,40	11,28
10:50:00	50	9,40	11,28
10:50:30	50	9,40	11,28
10:51:00	50	9,39	11,37
10:51:30	50	9,37	11,46
10:52:00	50	9,37	11,46
10:52:30	50	9,36	11,51
10:53:00	50	9,36	11,51
10:53:30	50	9,36	11,51
10:54:00	50	9,36	11,51
10:54:30	50	9,36	11,56
10:55:00	50	9,36	11,56
10:55:30	50	9,36	11,56
10:56:00	50	9,35	11,60
10:56:30	50	9,35	11,60
10:57:00	50	9,35	11,60
10:57:30	50	9,34	11,65
10:58:00	50	9,34	11,65
10:58:30	50	9,34	11,65
10:59:00	50	9,34	11,70
10:59:30	50	9,34	11,70
11:00:00	50	9,34	11,70
11:00:30	50	9,33	11,74
11:01:00	50	9,32	11,79
11:01:30	50	9,31	11,84
11:02:00	50	9,31	11,84
11:02:30	50	9,31	11,84
11:03:00	50	9,30	11,88
11:03:30	50	9,30	11,88
11:04:00	50	9,30	11,88
11:04:30	50	9,30	11,93
11:05:00	50	9,30	11,93
11:05:30	50	9,30	11,93
11:06:00	50	9,30	11,93
11:06:30	50	9,30	11,93
11:07:00	50	9,29	11,98
11:07:30	50	9,29	11,98
11:08:00	50	9,29	11,98
11:08:30	50	9,28	12,03
11:09:00	50	9,28	12,03
11:09:30	50	9,28	12,03
11:10:00	50	9,27	12,08
11:10:30	50	9,27	12,08
11:11:00	50	9,27	12,08
11:11:30	50	9,27	12,08
11:12:00	50	9,27	12,13
11:12:30	50	9,27	12,13
11:13:00	50	9,27	12,13
11:13:30	50	9,27	12,13
11:14:00	50	9,26	12,17
11:14:30	50	9,26	12,17
11:15:00	50	9,26	12,17
11:15:30	50	9,25	12,22
11:16:00	50	9,25	12,22
11:16:30	50	9,25	12,22
11:17:00	50	9,25	12,22
11:17:30	50	9,25	12,27
11:18:00	50	9,25	12,27
11:18:30	50	9,25	12,27
11:19:00	50	9,25	12,27
11:19:30	50	9,25	12,27
11:20:00	50	9,24	12,32
11:20:30	50	9,24	12,32
11:21:00	50	9,24	12,32
11:21:30	50	9,23	12,37
11:22:00	50	9,24	12,32
11:22:30	50	9,23	12,37
11:23:00	50	9,23	12,37
11:23:30	50	9,23	12,37
11:24:00	50	9,22	12,42
11:24:30	50	9,22	12,42
11:25:00	50	9,22	12,42
11:25:30	50	9,22	12,42
11:26:00	50	9,22	12,42
11:26:30	50	9,21	12,47
11:27:00	50	9,21	12,47
11:27:30	50	9,21	12,47
11:28:00	50	9,21	12,47
11:28:30	50	9,21	12,47
11:29:00	50	9,21	12,52
11:29:30	50	9,21	12,52
11:30:00	50	9,21	12,52
11:30:30	50	9,20	12,57
11:31:00	50	9,20	12,57
11:31:30	50	9,20	12,57
11:32:00	50	9,20	12,57
11:32:30	50	9,19	12,63
11:33:00	50	9,19	12,63
11:33:30	50	9,19	12,63
11:34:00	50	9,19	12,63
11:34:30	50	9,18	12,68
11:35:00	50	9,18	12,68
11:35:30	50	9,18	12,68
11:36:00	50	9,18	12,68
11:36:30	50	9,18	12,68
11:37:00	50	9,18	12,73
11:37:30	50	9,18	12,73
11:38:00	50	9,18	12,73
11:38:30	50	9,18	12,73
11:39:00	50	9,17	12,78
11:39:30	50	9,17	12,78
11:40:00	50	9,17	12,78
11:40:30	50	9,17	12,78
11:41:00	50	9,17	12,78
11:41:30	50	9,18	12,73
11:42:00	50	9,17	12,78
11:42:30	50	9,17	12,78
11:43:00	50	9,17	12,78
11:43:30	50	9,16	12,83
11:44:00	50	9,16	12,83
11:44:30	50	9,16	12,83
11:45:00	50	9,16	12,88
11:45:30	50	9,16	12,88
11:46:00	50	9,16	12,88
11:46:30	50	9,16	12,88
11:47:00	50	9,16	12,88
11:47:30	50	9,15	12,94
11:48:00	50	9,15	12,94
11:48:30	50	9,15	12,94
11:49:00	50	9,15	12,94
11:49:30	50	9,15	12,94
11:50:00	50	9,14	12,99
11:50:30	50	9,14	12,99
11:51:00	50	9,14	12,99
11:51:30	50	9,14	12,99
11:52:00	50	9,13	13,04
11:52:30	50	9,13	13,04
11:53:00	50	9,13	13,04
11:53:30	50	9,13	13,10
11:54:00	50	9,13	13,10
11:54:30	50	9,13	13,10
11:55:00	50	9,13	13,10
11:55:30	50	9,12	13,15
11:56:00	50	9,12	13,15
11:56:30	50	9,12	13,15
11:57:00	50	9,11	13,20
11:57:30	50	9,11	13,20
11:58:00	50	9,11	13,20
11:58:30	50	9,11	13,20
11:59:00	50	9,11	13,20
11:59:30	50	9,10	13,26
12:00:00	50	9,10	13,26
12:00:30	50	9,10	13,26
12:01:00	50	9,10	13,26
12:01:30	50	9,09	13,31
12:02:00	50	9,09	13,31
12:02:30	50	9,09	13,31
12:03:00	50	9,09	13,31
12:03:30	50	9,09	13,37
12:04:00	50	9,09	13,37
12:04:30	50	9,09	13,37
12:05:00	50	9,09	13,37
12:05:30	50	9,09	13,37
12:06:00	50	9,09	13,37
12:06:30	50	9,08	13,42
12:07:00	50	9,08	13,42
12:07:30	50	9,08	13,42
12:08:00	50	9,08	13,42
12:08:30	50	9,08	13,42
12:09:00	50	9,08	13,42
12:09:30	50	9,07	13,47
12:10:00	50	9,07	13,47
12:10:30	50	9,07	13,53
12:11:00	50	9,07	13,53
12:11:30	50	9,07	13,53
12:12:00	50	9,07	13,53
12:12:30	50	9,06	13,59
12:13:00	50	9,07	13,53
12:13:30	50	9,06	13,59
12:14:00	50	9,06	13,59
12:14:30	50	9,06	13,59
12:15:00	50	9,06	13,59
12:15:30	50	9,06	13,59
12:16:00	50	9,05	13,64
12:16:30	50	9,05	13,64
12:17:00	50	9,05	13,64
12:17:30	50	9,05	13,64
12:18:00	50	9,04	13,70
12:18:30	50	9,04	13,70
12:19:00	50	9,04	13,70
12:19:30	50	9,04	13,70
12:20:00	50	9,04	13,70
12:20:30	50	9,04	13,75
12:21:00	50	9,04	13,75
12:21:30	50	9,04	13,75
12:22:00	50	9,04	13,75
12:22:30	50	9,04	13,75
12:23:00	50	9,04	13,75
12:23:30	50	9,03	13,81
12:24:00	50	9,03	13,81
12:24:30	50	9,03	13,81
12:25:00	50	9,03	13,81
12:25:30	50	9,02	13,87
12:26:00	50	9,03	13,81
12:26:30	50	9,02	13,87
12:27:00	50	9,02	13,87
12:27:30	50	9,01	13,92
12:28:00	50	9,01	13,92
12:28:30	50	9,01	13,92
12:29:00	50	9,01	13,92
12:29:30	50	9,01	13,92
12:30:00	50	9,00	13,98
12:30:30	50	9,00	13,98
12:31:00	50	9,00	13,98
12:31:30	50	9,00	13,98
12:32:00	50	9,00	13,98
12:32:30	50	9,00	13,98
12:33:00	50	9,00	14,04
12:33:30	50	9,00	14,04
12:34:00	50	9,00	14,04
12:34:30	50	8,99	14,10
12:35:00	50	8,99	14,10
12:35:30	50	8,99	14,10
12:36:00	50	8,99	14,10
12:36:30	50	8,99	14,10
12:37:00	50	8,99	14,10
12:37:30	50	8,98	14,15
12:38:00	50	8,98	14,15
12:38:30	50	8,98	14,15
12:39:00	50	8,98	14,15
12:39:30	50	8,98	14,15
12:40:00	50	8,98	14,15
12:40:30	50	8,98	14,21
12:41:00	50	8,98	14,21
12:41:30	50	8,98	14,21
12:42:00	50	8,98	14,21
12:42:30	50	8,98	14,21
12:43:00	50	8,97	14,27
12:43:30	50	8,97	14,27
12:44:00	50	8,97	14,27
12:44:30	50	8,97	14,27
12:45:00	50	8,97	14,27
12:45:30	50	8,96	14,33
12:46:00	50	8,96	14,33
12:46:30	50	8,96	14,33
12:47:00	50	8,96	14,33
12:47:30	50	8,96	14,33
12:48:00	50	8,95	14,39
12:48:30	50	8,95	14,39
12:49:00	50	8,95	14,39
12:49:30	50	8,95	14,39
12:50:00	50	8,95	14,39
12:50:30	50	8,95	14,45
12:51:00	50	8,95	14,45
12:51:30	50	8,95	14,45
12:52:00	50	8,95	14,45
12:52:30	50	8,95	14,45
12:53:00	50	8,95	14,45
12:53:30	50	8,94	14,51
12:54:00	50	8,94	14,51
12:54:30	50	8,94	14,51
12:55:00	50	8,94	14,51
12:55:30	50	8,94	14,51
12:56:00	50	8,93	14,57
12:56:30	50	8,93	14,57
12:57:00	50	8,93	14,57
12:57:30	50	8,93	14,57
12:58:00	50	8,93	14,57
12:58:30	50	8,92	14,63
12:59:00	50	8,92	14,63
12:59:30	50	8,92	14,63
13:00:00	50	8,92	14,63
13:00:30	50	8,92	14,63
13:01:00	50	8,92	14,63
13:01:30	50	8,91	14,69
13:02:00	50	8,91	14,69
13:02:30	50	8,91	14,69
13:03:00	50	8,91	14,69
13:03:30	50	8,91	14,69
13:04:00	50	8,91	14,69
13:04:30	50	8,91	14,75
13:05:00	50	8,91	14,75
13:05:30	50	8,91	14,75
13:06:00	50	8,91	14,75
13:06:30	50	8,91	14,75
13:07:00	50	8,90	14,81
13:07:30	50	8,90	14,81
13:08:00	50	8,90	14,81
13:08:30	50	8,90	14,81
13:09:00	50	8,90	14,81
13:09:30	50	8,90	14,81
13:10:00	50	8,89	14,87
13:10:30	50	8,89	14,87
13:11:00	50	8,89	14,87
13:11:30	50	8,89	14,87
13:12:00	50	8,89	14,87
13:12:30	50	8,89	14,87
13:13:00	50	8,88	14,93
13:13:30	50	8,88	14,93
13:14:00	50	8,88	14,93
13:14:30	50	8,88	14,93
13:15:00	50	8,88	14,93
13:15:30	50	8,88	14,93
13:16:00	50	8,88	15,00
13:16:30	50	8,88	15,00
13:17:00	50	8,88	15,00
13:17:30	50	8,88	15,00
13:18:00	50	8,88	15,00
13:18:30	50	8,88	15,00
13:19:00	50	8,87	15,06
13:19:30	50	8,87	15,06
13:20:00	50	8,87	15,06
13:20:30	50	8,87	15,06
13:21:00	50	8,87	15,06
13:21:30	50	8,87	15,06
13:22:00	50	8,86	15,12
13:22:30	50	8,86	15,12
13:23:00	50	8,86	15,12
13:23:30	50	8,86	15,12
13:24:00	50	8,86	15,12
13:24:30	50	8,86	15,12
13:25:00	50	8,86	15,18
13:25:30	50	8,86	15,18
13:26:00	50	8,86	15,18
13:26:30	50	8,86	15,18
13:27:00	50	8,86	15,18
13:27:30	50	8,86	15,18
13:28:00	50	8,85	15,25
13:28:30	50	8,85	15,25
13:29:00	50	8,85	15,25
13:29:30	50	8,85	15,25
13:30:00	50	8,85	15,25
13:30:30	50	8,85	15,25
13:31:00	50	8,85	15,25
13:31:30	50	8,84	15,31
13:32:00	50	8,84	15,31
13:32:30	50	8,84	15,31
13:33:00	50	8,84	15,31
13:33:30	50	8,84	15,31
13:34:00	50	8,84	15,31
13:34:30	50	8,83	15,37
13:35:00	50	8,83	15,37
13:35:30	50	8,83	15,37
13:36:00	50	8,83	15,37
13:36:30	50	8,83	15,37
13:37:00	50	8,83	15,37
13:37:30	50	8,82	15,44
13:38:00	50	8,82	15,44
13:38:30	50	8,82	15,44
13:39:00	50	8,82	15,44
13:39:30	50	8,82	15,44
13:40:00	50	8,82	15,44
13:40:30	50	8,82	15,44
13:41:00	50	8,82	15,50
13:41:30	50	8,82	15,50
13:42:00	50	8,82	15,50
13:42:30	50	8,82	15,50
13:43:00	50	8,82	15,50
13:43:30	50	8,81	15,57
13:44:00	50	8,81	15,57
13:44:30	50	8,81	15,57
13:45:00	50	8,81	15,57
13:45:30	50	8,81	15,57
13:46:00	50	8,81	15,57
13:46:30	50	8,81	15,57
13:47:00	50	8,81	15,57
13:47:30	50	8,80	15,63
13:48:00	50	8,80	15,63
13:48:30	50	8,80	15,63
13:49:00	50	8,80	15,63
13:49:30	50	8,80	15,63
13:50:00	50	8,80	15,63
13:50:30	50	8,79	15,70
13:51:00	50	8,79	15,70
13:51:30	50	8,79	15,70
13:52:00	50	8,79	15,70
13:52:30	50	8,79	15,70
13:53:00	50	8,79	15,70
13:53:30	50	8,79	15,70
13:54:00	50	8,79	15,76
13:54:30	50	8,79	15,76
13:55:00	50	8,79	15,76
13:55:30	50	8,79	15,76
13:56:00	50	8,79	15,76
13:56:30	50	8,79	15,76
13:57:00	50	8,79	15,76
13:57:30	50	8,78	15,83
13:58:00	50	8,78	15,83
13:58:30	50	8,78	15,83
13:59:00	50	8,78	15,83
13:59:30	50	8,78	15,83
14:00:00	50	8,78	15,83
14:00:30	50	8,78	15,83
14:01:00	50	8,77	15,90
14:01:30	50	8,77	15,90
14:02:00	50	8,77	15,90
14:02:30	50	8,77	15,90
14:03:00	50	8,77	15,90
14:03:30	50	8,77	15,90
14:04:00	50	8,77	15,90
14:04:30	50	8,77	15,96
14:05:00	50	8,77	15,96
14:05:30	50	8,77	15,96
14:06:00	50	8,77	15,96
14:06:30	50	8,77	15,96
14:07:00	50	8,77	15,96
14:07:30	50	8,77	15,96
14:08:00	50	8,77	15,96
14:08:30	50	8,76	16,03
14:09:00	50	8,76	16,03
14:09:30	50	8,76	16,03
14:10:00	50	8,76	16,03
14:10:30	50	8,76	16,03
14:11:00	50	8,76	16,03
14:11:30	50	8,76	16,03
14:12:00	50	8,75	16,10
14:12:30	50	8,75	16,10
14:13:00	50	8,75	16,10
14:13:30	50	8,75	16,10
14:14:00	50	8,75	16,10
14:14:30	50	8,75	16,10
14:15:00	50	8,75	16,10
14:15:30	50	8,74	16,16
14:16:00	50	8,74	16,16
14:16:30	50	8,74	16,16
14:17:00	50	8,74	16,16
14:17:30	50	8,74	16,16
14:18:00	50	8,74	16,16
14:18:30	50	8,74	16,16
14:19:00	50	8,74	16,16
14:19:30	50	8,73	16,23
14:20:00	50	8,73	16,23
14:20:30	50	8,73	16,23
14:21:00	50	8,73	16,23
14:21:30	50	8,73	16,23
14:22:00	50	8,73	16,23
14:22:30	50	8,73	16,23
14:23:00	50	8,73	16,23
14:23:30	50	8,73	16,30
14:24:00	50	8,73	16,30
14:24:30	50	8,73	16,30
14:25:00	50	8,73	16,30
14:25:30	50	8,73	16,30
14:26:00	50	8,73	16,30
14:26:30	50	8,73	16,30
14:27:00	50	8,73	16,30
14:27:30	50	8,73	16,30
