Repository: ProgWizer/parser

File: project-root/data/Data Acquisition/Data Acquisition/2016 year (65)/16-0022.txt (part 1 of 10)
--Test Summary--
Full Path and File Name	
Instrument Name	7322
Instrument Type	Model 7322 Consistometer - Variable Speed
Instrument Serial Number	
Test Start Date	30.05.2016
Test Start Time	13:09:27
Test Stop Date	30.05.2016
Test Stop Time	17:30:00
Test Length	4:20:33
Final Sample Time Offset	4:20:32
Controller Schedule Name	
Sampling Period	1 second
Comments	
Information	WellID	
Information	Customer	RN-GRP
Information	EngName	Øóòü Êîíñòàíòèí
Information	CementClass	90%G+10%ÀÑÏÌ500
Information	CementMfr	Ñóõîé Ëîã
Information	Additives	0.8%FLOSS-550+0.1%S-HEC+0.15%DPC+0.6%PPB+0.1%F-Stop+1.5%TA-1 (bwoc)
Information	Density	
Information	BHCT	
Information	BHST	
Information	FluidLoss	
Information	JobType	
Calculated Value	Time_30Bc	0:41:48
Calculated Value	Time_70Bc	N/A
Initial Temperature (°C)	25 °C
Final Temperature (°C)	40 °C
Initial Pressure (MPa)	0,4 MPa
Final Pressure (MPa)	25,1 MPa
Initial Consistency (Bc)	23 Bc
Final Consistency (Bc)	24 Bc
Initial Wall Temperature (°C)	23 °C
Final Wall Temperature (°C)	40 °C
Initial Motor Speed (RPM)	150 RPM
Final Motor Speed (RPM)	150 RPM
--Data--
Time (HH:MM:SS)	Temperature (°C)	Pressure (MPa)	Consistency (Bc)	Wall Temperature (°C)	Motor Speed (RPM)
0:00:00	25	0,4	23	23	150
0:00:01	25	0,4	23	23	150
0:00:02	25	0,4	23	23	150
0:00:03	25	0,4	23	23	150
0:00:04	25	0,4	23	23	150
0:00:05	25	0,4	23	23	150
0:00:06	25	0,4	23	23	150
0:00:07	25	0,4	23	23	150
0:00:08	25	0,4	23	23	150
0:00:09	25	0,5	23	23	150
0:00:10	25	0,4	23	23	150
0:00:11	25	0,5	23	23	150
0:00:12	25	0,5	23	23	150
0:00:13	25	0,5	23	23	150
0:00:14	25	0,5	23	23	150
0:00:15	25	0,5	23	23	150
0:00:16	25	0,5	23	23	150
0:00:17	25	0,5	23	23	150
0:00:18	25	0,5	23	23	150
0:00:19	25	0,5	23	23	150
0:00:20	25	0,6	23	23	150
0:00:21	25	0,6	23	23	150
0:00:22	25	0,6	23	23	150
0:00:23	25	0,6	23	23	150
0:00:24	25	0,6	23	23	150
0:00:25	25	0,7	23	23	150
0:00:26	25	0,7	23	23	150
0:00:27	25	0,7	23	23	150
0:00:28	25	0,7	23	23	150
0:00:29	25	0,7	23	23	150
0:00:30	25	0,7	23	23	150
0:00:31	25	0,7	23	23	150
0:00:32	25	0,7	23	23	150
0:00:33	25	0,7	23	24	150
0:00:34	25	0,8	23	23	150
0:00:35	25	0,8	23	23	150
0:00:36	25	0,8	23	23	150
0:00:37	25	0,8	23	24	150
0:00:38	25	0,9	23	24	150
0:00:39	25	0,9	23	23	150
0:00:40	25	0,9	23	23	150
0:00:41	25	0,9	23	23	150
0:00:42	25	0,9	23	23	150
0:00:43	25	0,9	23	24	150
0:00:44	25	1,0	23	24	150
0:00:45	25	1,0	23	24	150
0:00:46	25	1,0	23	24	150
0:00:47	25	1,0	23	23	150
0:00:48	25	1,0	23	24	150
0:00:49	25	1,0	23	24	150
0:00:50	25	1,0	23	24	150
0:00:51	25	1,0	23	24	150
0:00:52	25	1,1	23	24	150
0:00:53	25	1,1	23	24	150
0:00:54	25	1,1	22	24	150
0:00:55	25	1,1	22	24	150
0:00:56	25	1,1	22	24	150
0:00:57	25	1,2	22	24	150
0:00:58	25	1,2	22	24	150
0:00:59	25	1,2	22	24	150
0:01:00	25	1,2	22	24	150
0:01:01	25	1,2	22	24	150
0:01:02	25	1,2	22	24	150
0:01:03	25	1,2	22	24	150
0:01:04	25	1,2	22	24	150
0:01:05	25	1,3	22	24	150
0:01:06	25	1,3	22	24	150
0:01:07	25	1,3	23	24	150
0:01:08	25	1,3	23	24	150
0:01:09	25	1,3	23	24	150
0:01:10	25	1,3	23	24	150
0:01:11	25	1,3	23	24	150
0:01:12	25	1,3	23	24	150
0:01:13	25	1,3	23	24	150
0:01:14	25	1,3	23	24	150
0:01:15	25	1,4	23	24	150
0:01:16	25	1,4	23	24	150
0:01:17	25	1,4	23	24	150
0:01:18	25	1,4	23	24	150
0:01:19	25	1,4	23	24	150
0:01:20	25	1,5	23	24	150
0:01:21	25	1,5	23	24	150
0:01:22	25	1,5	23	24	150
0:01:23	25	1,5	23	24	150
0:01:24	25	1,5	23	24	150
0:01:25	25	1,5	23	24	150
0:01:26	25	1,5	23	24	150
0:01:27	25	1,5	23	24	150
0:01:28	25	1,5	23	24	150
0:01:29	25	1,5	23	24	150
0:01:30	25	1,6	25	24	150
0:01:31	25	1,7	25	24	150
0:01:32	25	1,7	25	24	150
0:01:33	25	1,7	25	24	150
0:01:34	25	1,7	24	24	150
0:01:35	25	1,7	24	24	150
0:01:36	25	1,7	24	24	150
0:01:37	25	1,7	24	24	150
0:01:38	25	1,7	24	24	150
0:01:39	25	1,7	24	24	150
0:01:40	25	1,7	23	24	150
0:01:41	25	1,7	23	24	150
0:01:42	25	1,7	23	24	150
0:01:43	25	1,8	23	24	150
0:01:44	25	1,8	23	24	150
0:01:45	25	1,8	23	25	150
0:01:46	25	1,8	23	24	150
0:01:47	25	1,8	23	25	150
0:01:48	25	1,8	23	25	150
0:01:49	25	1,8	23	25	150
0:01:50	25	1,8	23	25	150
0:01:51	25	2,0	23	25	150
0:01:52	25	2,0	23	25	150
0:01:53	25	2,0	23	25	150
0:01:54	25	2,0	23	25	150
0:01:55	25	2,0	23	25	150
0:01:56	25	2,0	23	25	150
0:01:57	25	2,0	23	25	150
0:01:58	25	2,0	23	25	150
0:01:59	25	2,0	23	25	150
0:02:00	25	1,9	23	25	150
0:02:01	25	2,0	23	25	150
0:02:02	25	2,0	23	25	150
0:02:03	25	2,0	23	25	150
0:02:04	25	2,1	23	25	150
0:02:05	25	2,2	23	25	150
0:02:06	25	2,2	23	25	150
0:02:07	25	2,2	24	25	150
0:02:08	25	2,2	24	25	150
0:02:09	25	2,2	24	25	150
0:02:10	25	2,2	24	25	150
0:02:11	25	2,2	24	25	150
0:02:12	25	2,2	24	25	150
0:02:13	25	2,2	24	25	150
0:02:14	25	2,2	24	25	150
0:02:15	25	2,2	24	25	150
0:02:16	25	2,2	24	25	150
0:02:17	25	2,2	24	25	150
0:02:18	25	2,2	24	25	150
0:02:19	25	2,2	23	25	150
0:02:20	25	2,3	23	25	150
0:02:21	25	2,4	23	25	150
0:02:22	25	2,4	23	25	150
0:02:23	25	2,4	23	25	150
0:02:24	25	2,4	23	25	150
0:02:25	25	2,4	23	25	150
0:02:26	25	2,4	23	25	150
0:02:27	25	2,4	24	25	150
0:02:28	25	2,4	24	25	150
0:02:29	25	2,4	23	25	150
0:02:30	25	2,3	23	25	150
0:02:31	25	2,4	23	25	150
0:02:32	25	2,4	23	25	150
0:02:33	25	2,4	23	25	150
0:02:34	25	2,4	23	25	150
0:02:35	25	2,6	23	25	150
0:02:36	25	2,6	23	26	150
0:02:37	25	2,6	23	25	150
0:02:38	25	2,6	23	26	150
0:02:39	25	2,6	23	26	150
0:02:40	25	2,6	23	26	150
0:02:41	25	2,6	24	26	150
0:02:42	25	2,6	24	26	150
0:02:43	25	2,6	24	26	150
0:02:44	25	2,6	24	26	150
0:02:45	25	2,6	24	26	150
0:02:46	25	2,6	24	26	150
0:02:47	25	2,6	24	26	150
0:02:48	25	2,7	24	26	150
0:02:49	25	2,7	24	26	150
0:02:50	25	2,7	24	26	150
0:02:51	25	2,8	24	26	150
0:02:52	25	2,8	24	26	150
0:02:53	25	2,8	24	26	150
0:02:54	25	2,8	24	26	150
0:02:55	25	2,8	24	26	150
0:02:56	25	2,8	24	26	150
0:02:57	25	2,8	24	26	150
0:02:58	25	2,8	24	26	150
0:02:59	25	2,8	24	26	150
0:03:00	25	2,8	24	26	150
0:03:01	25	2,8	24	26	150
0:03:02	25	3,0	24	27	150
0:03:03	25	3,0	24	27	150
0:03:04	25	3,0	24	27	150
0:03:05	25	3,0	24	27	150
0:03:06	25	3,0	24	27	150
0:03:07	25	3,0	24	27	150
0:03:08	25	3,0	24	27	150
0:03:09	25	3,0	23	27	150
0:03:10	25	3,0	23	27	150
0:03:11	25	3,0	23	27	150
0:03:12	25	3,0	23	27	150
0:03:13	25	3,0	23	27	150
0:03:14	25	3,0	23	27	150
0:03:15	25	3,0	23	27	150
0:03:16	25	3,0	23	28	150
0:03:17	25	3,0	23	28	150
0:03:18	25	3,1	23	28	150
0:03:19	25	3,3	23	28	150
0:03:20	25	3,3	24	28	150
0:03:21	25	3,3	23	28	150
0:03:22	25	3,3	23	28	150
0:03:23	25	3,3	23	28	150
0:03:24	25	3,3	23	28	150
0:03:25	25	3,3	23	28	150
0:03:26	25	3,3	23	28	150
0:03:27	25	3,2	23	28	150
0:03:28	25	3,2	23	28	150
0:03:29	25	3,2	24	28	150
0:03:30	25	3,2	24	28	150
0:03:31	25	3,2	24	28	150
0:03:32	25	3,2	24	28	150
0:03:33	25	3,2	24	28	150
0:03:34	25	3,3	24	28	150
0:03:35	25	3,3	24	28	150
0:03:36	25	3,3	24	28	150
0:03:37	25	3,4	24	28	150
0:03:38	25	3,5	24	29	150
0:03:39	25	3,5	24	29	150
0:03:40	25	3,5	24	28	150
0:03:41	25	3,5	24	29	150
0:03:42	25	3,5	24	29	150
0:03:43	25	3,5	24	29	150
0:03:44	25	3,5	24	29	150
0:03:45	25	3,5	24	29	150
0:03:46	25	3,5	24	29	150
0:03:47	25	3,5	24	29	150
0:03:48	25	3,5	24	29	150
0:03:49	25	3,4	24	29	150
0:03:50	25	3,4	24	29	150
0:03:51	25	3,5	24	29	150
0:03:52	25	3,5	24	29	150
0:03:53	25	3,5	24	29	150
0:03:54	25	3,7	24	29	150
0:03:55	25	3,7	24	29	150
0:03:56	25	3,8	24	29	150
0:03:57	25	3,8	24	29	150
0:03:58	25	3,7	24	29	150
0:03:59	25	3,7	24	29	150
0:04:00	25	3,7	24	29	150
0:04:01	25	3,7	24	29	150
0:04:02	25	3,7	24	29	150
0:04:03	25	3,7	24	29	150
0:04:04	25	3,7	24	29	150
0:04:05	25	3,7	24	29	150
0:04:06	25	3,7	24	29	150
0:04:07	25	3,7	24	29	150
0:04:08	25	3,7	24	29	150
0:04:09	25	3,8	24	29	150
0:04:10	25	3,8	24	29	150
0:04:11	25	3,8	24	29	150
0:04:12	25	3,8	24	29	150
0:04:13	26	4,0	24	29	150
0:04:14	26	4,0	24	29	150
0:04:15	26	4,0	24	29	150
0:04:16	26	4,0	24	29	150
0:04:17	26	4,0	24	29	150
0:04:18	26	4,0	24	29	150
0:04:19	26	4,0	24	29	150
0:04:20	26	4,0	24	29	150
0:04:21	26	3,9	24	29	150
0:04:22	26	3,9	24	29	150
0:04:23	26	3,9	24	29	150
0:04:24	26	3,9	23	29	150
0:04:25	26	4,0	23	29	150
0:04:26	26	4,1	23	30	150
0:04:27	26	4,2	23	29	150
0:04:28	26	4,2	23	30	150
0:04:29	26	4,2	23	30	150
0:04:30	26	4,1	23	30	150
0:04:31	26	4,1	23	30	150
0:04:32	26	4,1	23	30	150
0:04:33	26	4,1	23	30	150
0:04:34	26	4,1	23	30	150
0:04:35	26	4,1	23	30	150
0:04:36	26	4,1	23	30	150
0:04:37	26	4,1	23	30	150
0:04:38	26	4,1	24	30	150
0:04:39	26	4,2	24	30	150
0:04:40	26	4,2	24	30	150
0:04:41	26	4,2	24	30	150
0:04:42	26	4,2	24	30	150
0:04:43	26	4,3	24	30	150
0:04:44	26	4,4	24	30	150
0:04:45	26	4,5	24	30	150
0:04:46	26	4,5	24	30	150
0:04:47	26	4,5	24	30	150
0:04:48	26	4,5	24	30	150
0:04:49	26	4,4	24	30	150
0:04:50	26	4,4	24	30	150
0:04:51	26	4,4	24	30	150
0:04:52	26	4,4	24	30	150
0:04:53	26	4,4	24	30	150
0:04:54	26	4,4	24	30	150
0:04:55	26	4,4	26	30	150
0:04:56	26	4,4	25	30	150
0:04:57	26	4,4	25	30	150
0:04:58	26	4,4	25	30	150
0:04:59	26	4,4	25	30	150
0:05:00	26	4,4	25	30	150
0:05:01	26	4,6	25	30	150
0:05:02	26	4,7	25	30	150
0:05:03	26	4,7	25	30	150
0:05:04	26	4,7	25	30	150
0:05:05	26	4,7	25	30	150
0:05:06	26	4,7	25	30	150
0:05:07	26	4,7	25	30	150
0:05:08	26	4,7	25	30	150
0:05:09	26	4,7	25	30	150
0:05:10	26	4,7	25	30	150
0:05:11	26	4,6	25	30	150
0:05:12	26	4,6	25	30	150
0:05:13	26	4,6	25	30	150
0:05:14	26	4,6	25	30	150
0:05:15	26	4,6	25	30	150
0:05:16	26	4,6	25	30	150
0:05:17	26	4,6	25	30	150
0:05:18	26	4,6	25	30	150
0:05:19	26	4,8	25	30	150
0:05:20	26	4,9	25	30	150
0:05:21	26	4,9	25	30	150
0:05:22	26	4,9	25	30	150
0:05:23	26	4,9	25	30	150
0:05:24	26	4,9	25	30	150
0:05:25	26	4,9	25	30	150
0:05:26	26	4,9	25	30	150
0:05:27	26	4,9	25	31	150
0:05:28	26	4,9	25	30	150
0:05:29	26	4,8	25	31	150
0:05:30	26	4,8	25	30	150
0:05:31	26	4,8	25	30	150
0:05:32	26	4,8	25	30	150
0:05:33	26	4,9	25	30	150
0:05:34	26	4,9	25	31	150
0:05:35	26	4,9	25	30	150
0:05:36	26	4,9	25	31	150
0:05:37	26	4,9	25	31	150
0:05:38	26	5,1	25	31	150
0:05:39	26	5,1	25	31	150
0:05:40	26	5,1	25	31	150
0:05:41	26	5,1	25	31	150
0:05:42	26	5,1	25	31	150
0:05:43	26	5,1	25	31	150
0:05:44	26	5,1	24	31	150
0:05:45	26	5,1	24	31	150
0:05:46	26	5,1	24	31	150
0:05:47	26	5,1	24	31	150
0:05:48	26	5,0	24	31	150
0:05:49	26	5,2	24	31	150
0:05:50	26	5,2	24	31	150
0:05:51	26	5,2	24	31	150
0:05:52	26	5,2	25	31	150
0:05:53	26	5,2	25	31	150
0:05:54	27	5,2	25	31	150
0:05:55	27	5,2	25	31	150
0:05:56	27	5,2	25	31	150
0:05:57	27	5,2	25	31	150
0:05:58	27	5,2	25	31	150
0:05:59	27	5,3	25	31	150
0:06:00	27	5,3	25	31	150
0:06:01	27	5,3	25	31	150
0:06:02	27	5,3	25	31	150
0:06:03	27	5,3	25	31	150
0:06:04	27	5,4	25	31	150
0:06:05	27	5,6	25	31	150
0:06:06	27	5,6	25	31	150
0:06:07	27	5,6	25	31	150
0:06:08	27	5,6	24	31	150
0:06:09	27	5,6	24	31	150
0:06:10	27	5,6	24	31	150
0:06:11	27	5,5	24	31	150
0:06:12	27	5,5	24	31	150
0:06:13	27	5,5	24	31	150
0:06:14	27	5,5	24	31	150
0:06:15	27	5,5	24	31	150
0:06:16	27	5,5	24	31	150
0:06:17	27	5,5	24	31	150
0:06:18	27	5,4	24	31	150
0:06:19	27	5,5	24	31	150
0:06:20	27	5,5	24	31	150
0:06:21	27	5,6	24	31	150
0:06:22	27	5,7	24	31	150
0:06:23	27	5,8	24	31	150
0:06:24	27	5,8	24	31	150
0:06:25	27	5,8	24	31	150
0:06:26	27	5,8	24	31	150
0:06:27	27	5,7	24	31	150
0:06:28	27	5,7	24	31	150
0:06:29	27	5,7	24	31	150
0:06:30	27	5,7	24	31	150
0:06:31	27	5,7	24	31	150
0:06:32	27	5,7	24	31	150
0:06:33	27	5,7	24	31	150
0:06:34	27	5,7	24	31	150
0:06:35	27	5,8	24	31	150
0:06:36	27	5,8	24	31	150
0:06:37	27	5,8	24	31	150
0:06:38	27	5,8	24	31	150
0:06:39	27	5,9	24	31	150
0:06:40	27	6,0	24	31	150
0:06:41	27	6,0	24	31	150
0:06:42	27	6,0	24	31	150
0:06:43	27	6,0	24	31	150
0:06:44	27	6,0	24	31	150
0:06:45	27	5,9	24	31	150
0:06:46	27	5,9	24	31	150
0:06:47	27	5,9	24	31	150
0:06:48	27	5,9	24	31	150
0:06:49	27	5,9	24	31	150
0:06:50	27	6,0	24	31	150
0:06:51	27	6,1	24	31	150
0:06:52	27	6,1	24	31	150
0:06:53	27	6,1	24	31	150
0:06:54	27	6,1	24	31	150
0:06:55	27	6,1	24	31	150
0:06:56	27	6,1	24	31	150
0:06:57	27	6,1	24	31	150
0:06:58	27	6,0	24	31	150
0:06:59	27	6,0	24	31	150
0:07:00	27	6,0	24	31	150
0:07:01	27	6,1	24	31	150
0:07:02	27	6,1	24	31	150
0:07:03	27	6,1	24	31	150
0:07:04	27	6,1	24	31	150
0:07:05	27	6,3	24	31	150
0:07:06	27	6,4	24	31	150
0:07:07	27	6,4	24	31	150
0:07:08	27	6,4	24	31	150
0:07:09	27	6,4	24	31	150
0:07:10	27	6,4	24	31	150
0:07:11	27	6,4	24	31	150
0:07:12	27	6,4	24	31	150
0:07:13	27	6,4	24	31	150
0:07:14	27	6,3	24	31	150
0:07:15	27	6,3	24	31	150
0:07:16	27	6,3	24	31	150
0:07:17	27	6,3	24	31	150
0:07:18	27	6,3	24	31	150
0:07:19	27	6,3	24	31	150
0:07:20	27	6,3	24	31	150
0:07:21	27	6,3	24	31	150
0:07:22	27	6,4	24	31	150
0:07:23	27	6,6	24	31	150
0:07:24	27	6,6	24	31	150
0:07:25	28	6,6	24	31	150
0:07:26	28	6,6	24	31	150
0:07:27	28	6,6	24	31	150
0:07:28	28	6,6	24	31	150
0:07:29	28	6,6	24	31	150
0:07:30	28	6,6	24	31	150
0:07:31	28	6,6	24	31	150
0:07:32	28	6,5	24	31	150
0:07:33	28	6,5	24	31	150
0:07:34	28	6,5	24	31	150
0:07:35	28	6,5	24	31	150
0:07:36	28	6,6	24	31	150
0:07:37	28	6,6	24	31	150
0:07:38	28	6,6	24	31	150
0:07:39	28	6,6	24	31	150
0:07:40	28	6,7	24	31	150
0:07:41	28	6,8	24	31	150
0:07:42	28	6,9	24	31	150
0:07:43	28	6,9	24	31	150
0:07:44	28	6,8	24	31	150
0:07:45	28	6,8	24	31	150
0:07:46	28	6,8	24	32	150
0:07:47	28	6,8	24	31	150
0:07:48	28	6,8	24	31	150
0:07:49	28	6,8	24	31	150
0:07:50	28	6,8	24	32	150
0:07:51	28	6,7	24	31	150
0:07:52	28	6,7	24	32	150
0:07:53	28	6,8	24	31	150
0:07:54	28	6,8	24	32	150
0:07:55	28	6,8	24	32	150
0:07:56	28	7,0	24	31	150
0:07:57	28	7,0	24	32	150
0:07:58	28	7,1	24	31	150
0:07:59	28	7,1	24	31	150
0:08:00	28	7,0	24	31	150
0:08:01	28	7,0	24	32	150
0:08:02	28	7,0	24	31	150
0:08:03	28	7,0	24	31	150
0:08:04	28	7,0	24	32	150
0:08:05	28	7,0	24	32	150
0:08:06	28	7,0	24	31	150
0:08:07	28	6,9	24	32	150
0:08:08	28	7,0	24	31	150
0:08:09	28	7,1	24	32	150
0:08:10	28	7,2	24	32	150
0:08:11	28	7,2	24	31	150
0:08:12	28	7,2	24	32	150
0:08:13	28	7,2	24	31	150
0:08:14	28	7,1	24	32	150
0:08:15	28	7,1	24	31	150
0:08:16	28	7,1	24	32	150
0:08:17	28	7,1	24	32	150
0:08:18	28	7,1	24	31	150
0:08:19	28	7,2	24	32	150
0:08:20	28	7,2	24	32	150
0:08:21	28	7,2	24	32	150
0:08:22	28	7,2	24	32	150
0:08:23	28	7,2	24	32	150
0:08:24	28	7,3	24	32	150
0:08:25	28	7,5	24	32	150
0:08:26	28	7,5	24	32	150
0:08:27	28	7,5	24	32	150
0:08:28	28	7,5	24	31	150
0:08:29	28	7,5	24	32	150
0:08:30	28	7,5	24	32	150
0:08:31	28	7,5	24	32	150
0:08:32	28	7,5	24	32	150
0:08:33	28	7,4	24	32	150
0:08:34	28	7,4	24	32	150
0:08:35	28	7,4	24	32	150
0:08:36	28	7,4	24	32	150
0:08:37	28	7,4	24	32	150
0:08:38	28	7,4	24	32	150
0:08:39	28	7,4	24	32	150
0:08:40	28	7,4	24	32	150
0:08:41	28	7,4	24	32	150
0:08:42	28	7,6	24	32	150
0:08:43	28	7,7	24	32	150
0:08:44	28	7,7	24	32	150
0:08:45	28	7,7	24	32	150
0:08:46	28	7,7	24	32	150
0:08:47	28	7,7	24	32	150
0:08:48	28	7,7	24	32	150
0:08:49	28	7,7	24	32	150
0:08:50	28	7,7	24	32	150
0:08:51	28	7,7	24	32	150
0:08:52	28	7,6	24	32	150
0:08:53	28	7,6	24	32	150
0:08:54	28	7,6	24	32	150
0:08:55	28	7,6	24	32	150
0:08:56	28	7,6	24	32	150
0:08:57	28	7,6	24	32	150
0:08:58	28	7,6	24	32	150
0:08:59	28	7,9	24	32	150
0:09:00	28	7,9	24	32	150
0:09:01	29	8,0	24	32	150
0:09:02	29	8,0	24	32	150
0:09:03	29	7,9	24	32	150
0:09:04	29	7,9	24	32	150
0:09:05	29	7,9	24	32	150
0:09:06	29	7,9	24	32	150
0:09:07	29	7,9	24	32	150
0:09:08	29	7,9	24	32	150
0:09:09	29	7,9	24	32	150
0:09:10	29	7,9	24	32	150
0:09:11	29	7,8	24	32	150
0:09:12	29	7,8	24	32	150
0:09:13	29	7,8	24	32	150
0:09:14	29	7,8	24	32	150
0:09:15	29	7,9	24	32	150
0:09:16	29	8,1	24	32	150
0:09:17	29	8,1	24	32	150
0:09:18	29	8,1	24	32	150
0:09:19	29	8,1	24	32	150
0:09:20	29	8,1	24	32	150
0:09:21	29	8,1	24	32	150
0:09:22	29	8,1	24	32	150
0:09:23	29	8,1	24	32	150
0:09:24	29	8,1	24	32	150
0:09:25	29	8,0	24	32	150
0:09:26	29	8,0	24	32	150
0:09:27	29	8,2	24	32	150
0:09:28	29	8,3	24	32	150
0:09:29	29	8,4	24	32	150
0:09:30	29	8,4	24	32	150
0:09:31	29	8,4	24	32	150
0:09:32	29	8,4	24	32	150
0:09:33	29	8,3	24	32	150
0:09:34	29	8,3	24	32	150
0:09:35	29	8,3	24	32	150
0:09:36	29	8,3	24	32	150
0:09:37	29	8,3	24	32	150
0:09:38	29	8,3	24	32	150
0:09:39	29	8,3	24	32	150
0:09:40	29	8,3	24	32	150
0:09:41	29	8,2	24	32	150
0:09:42	29	8,2	24	32	150
0:09:43	29	8,3	24	32	150
0:09:44	29	8,3	24	32	150
0:09:45	29	8,3	24	32	150
0:09:46	29	8,5	24	32	150
0:09:47	29	8,6	24	32	150
0:09:48	29	8,6	24	32	150
0:09:49	29	8,6	24	32	150
0:09:50	29	8,6	24	32	150
0:09:51	29	8,6	24	32	150
0:09:52	29	8,6	24	32	150
0:09:53	29	8,5	24	32	150
0:09:54	29	8,5	24	32	150
0:09:55	29	8,5	24	32	150
0:09:56	29	8,5	24	32	150
0:09:57	29	8,5	24	32	150
0:09:58	29	8,5	24	32	150
0:09:59	29	8,5	24	32	150
0:10:00	29	8,5	24	32	150
0:10:01	29	8,5	24	32	150
0:10:02	29	8,6	24	32	150
0:10:03	29	8,8	24	32	150
0:10:04	29	8,8	24	32	150
0:10:05	29	8,8	24	32	150
0:10:06	29	8,8	24	32	150
0:10:07	29	8,8	24	32	150
0:10:08	29	8,8	24	32	150
0:10:09	29	8,8	24	32	150
0:10:10	29	8,8	24	32	150
0:10:11	29	8,8	24	32	150
0:10:12	29	8,8	24	32	150
0:10:13	29	8,7	24	32	150
0:10:14	29	8,7	24	32	150
0:10:15	29	8,7	24	32	150
0:10:16	29	8,7	25	32	150
0:10:17	29	8,7	25	32	150
0:10:18	29	8,8	25	32	150
0:10:19	29	8,8	25	33	150
0:10:20	29	8,9	25	33	150
0:10:21	29	9,0	25	33	150
0:10:22	29	9,1	25	33	150
0:10:23	29	9,1	25	33	150
0:10:24	29	9,1	25	33	150
0:10:25	29	9,1	25	33	150
0:10:26	29	9,1	25	33	150
0:10:27	29	9,0	25	33	150
0:10:28	29	9,0	25	33	150
0:10:29	29	9,0	25	33	150
0:10:30	29	9,0	25	33	150
0:10:31	29	9,0	25	33	150
0:10:32	29	9,0	25	32	150
0:10:33	29	9,0	25	33	150
0:10:34	29	9,0	25	33	150
0:10:35	29	9,0	25	33	150
0:10:36	29	9,0	25	33	150
0:10:37	29	9,0	25	33	150
0:10:38	29	9,0	25	33	150
0:10:39	29	9,2	25	33	150
0:10:40	29	9,3	25	33	150
0:10:41	29	9,3	25	33	150
0:10:42	29	9,3	25	33	150
0:10:43	29	9,3	25	33	150
0:10:44	29	9,3	25	33	150
0:10:45	29	9,3	25	33	150
0:10:46	29	9,3	25	33	150
0:10:47	29	9,3	25	33	150
0:10:48	30	9,3	25	33	150
0:10:49	30	9,3	25	33	150
0:10:50	30	9,2	25	33	150
0:10:51	30	9,2	25	33	150
0:10:52	30	9,2	25	33	150
0:10:53	30	9,2	25	33	150
0:10:54	30	9,3	25	33	150
0:10:55	30	9,3	25	33	150
0:10:56	30	9,3	25	33	150
0:10:57	30	9,3	25	33	150
0:10:58	30	9,4	25	33	150
0:10:59	30	9,5	25	33	150
0:11:00	30	9,6	25	33	150
0:11:01	30	9,6	25	33	150
0:11:02	30	9,6	25	33	150
0:11:03	30	9,6	25	33	150
0:11:04	30	9,5	25	33	150
0:11:05	30	9,5	25	33	150
0:11:06	30	9,5	25	33	150
0:11:07	30	9,5	25	33	150
0:11:08	30	9,5	25	33	150
0:11:09	30	9,5	25	33	150
0:11:10	30	9,5	25	33	150
0:11:11	30	9,5	26	33	150
0:11:12	30	9,5	27	33	150
0:11:13	30	9,6	28	33	150
0:11:14	30	9,6	28	33	150
0:11:15	30	9,7	28	33	150
0:11:16	30	9,7	27	33	150
0:11:17	30	9,6	27	33	150
0:11:18	30	9,6	27	33	150
0:11:19	30	9,6	27	33	150
0:11:20	30	9,6	27	33	150
0:11:21	30	9,6	27	33	150
0:11:22	30	9,7	27	33	150
0:11:23	30	9,8	27	33	150
0:11:24	30	9,8	27	33	150
0:11:25	30	9,8	27	33	150
0:11:26	30	9,8	27	33	150
0:11:27	30	9,8	27	33	150
0:11:28	30	9,8	27	33	150
0:11:29	30	9,8	27	33	150
0:11:30	30	9,8	27	33	150
0:11:31	30	9,7	27	33	150
0:11:32	30	9,7	27	33	150
0:11:33	30	9,9	27	33	150
0:11:34	30	10,0	27	33	150
0:11:35	30	10,0	27	33	150
0:11:36	30	10,0	27	33	150
0:11:37	30	10,0	27	33	150
0:11:38	30	10,0	27	33	150
0:11:39	30	10,0	27	33	150
0:11:40	30	10,0	27	33	150
0:11:41	30	10,0	27	33	150
0:11:42	30	9,9	27	33	150
0:11:43	30	9,9	27	33	150
0:11:44	30	9,9	27	33	150
0:11:45	30	9,9	27	33	150
0:11:46	30	10,0	27	33	150
0:11:47	30	10,0	27	33	150
0:11:48	30	10,0	27	33	150
0:11:49	30	10,0	27	33	150
0:11:50	30	10,0	27	33	150
0:11:51	30	10,1	27	33	150
0:11:52	30	10,3	27	33	150
0:11:53	30	10,4	27	33	150
0:11:54	30	10,4	27	33	150
0:11:55	30	10,4	27	33	150
0:11:56	30	10,4	27	33	150
0:11:57	30	10,4	27	33	150
0:11:58	30	10,4	27	33	150
0:11:59	30	10,3	27	33	150
0:12:00	30	10,3	27	33	150
0:12:01	30	10,3	27	33	150
0:12:02	30	10,3	27	33	150
0:12:03	30	10,3	27	33	150
0:12:04	30	10,3	27	33	150
0:12:05	30	10,3	27	33	150
0:12:06	30	10,3	27	33	150
0:12:07	30	10,3	27	33	150
0:12:08	30	10,3	27	33	150
0:12:09	30	10,3	27	33	150
0:12:10	30	10,3	27	33	150
0:12:11	30	10,3	27	33	150
0:12:12	30	10,4	27	33	150
0:12:13	30	10,6	27	33	150
0:12:14	30	10,6	27	34	150
0:12:15	30	10,6	27	34	150
0:12:16	30	10,6	27	34	150
0:12:17	30	10,6	27	34	150
0:12:18	30	10,6	27	34	150
0:12:19	30	10,6	27	34	150
0:12:20	30	10,6	26	34	150
0:12:21	30	10,6	26	34	150
0:12:22	30	10,6	26	34	150
0:12:23	30	10,6	26	34	150
0:12:24	30	10,6	26	34	150
0:12:25	30	10,6	26	34	150
0:12:26	30	10,5	26	34	150
0:12:27	30	10,5	26	34	150
0:12:28	30	10,5	26	34	150
0:12:29	30	10,5	26	34	150
0:12:30	30	10,6	26	34	150
0:12:31	30	10,6	26	34	150
0:12:32	30	10,6	26	34	150
0:12:33	30	10,6	26	34	150
0:12:34	30	10,7	26	34	150
0:12:35	30	10,9	26	34	150
0:12:36	30	10,9	26	34	150
0:12:37	30	10,9	26	34	150
0:12:38	30	10,9	26	34	150
0:12:39	30	10,9	26	34	150
0:12:40	30	10,9	26	34	150
0:12:41	30	10,9	26	34	150
0:12:42	30	10,9	26	34	150
0:12:43	30	10,9	26	34	150
0:12:44	31	10,8	26	34	150
0:12:45	31	10,8	26	34	150
0:12:46	31	10,8	26	34	150
0:12:47	31	10,8	26	34	150
0:12:48	31	10,8	26	34	150
0:12:49	31	10,8	26	34	150
0:12:50	31	10,8	26	34	150
0:12:51	31	10,9	26	34	150
0:12:52	31	10,9	26	34	150
0:12:53	31	10,9	26	34	150
0:12:54	31	11,1	26	34	150
0:12:55	31	11,2	26	34	150
0:12:56	31	11,2	26	34	150
0:12:57	31	11,2	26	34	150
0:12:58	31	11,2	26	34	150
0:12:59	31	11,2	26	34	150
0:13:00	31	11,1	26	34	150
0:13:01	31	11,1	26	34	150
0:13:02	31	11,1	26	34	150
0:13:03	31	11,1	26	34	150
0:13:04	31	11,1	26	34	150
0:13:05	31	11,1	26	34	150
0:13:06	31	11,1	26	34	150
0:13:07	31	11,1	26	34	150
0:13:08	31	11,1	26	34	150
0:13:09	31	11,1	26	34	150
0:13:10	31	11,1	26	34	150
0:13:11	31	11,1	26	34	150
0:13:12	31	11,2	26	34	150
0:13:13	31	11,4	26	34	150
0:13:14	31	11,4	26	34	150
0:13:15	31	11,4	26	34	150
0:13:16	31	11,4	26	34	150
0:13:17	31	11,4	26	34	150
0:13:18	31	11,4	26	34	150
0:13:19	31	11,4	26	34	150
0:13:20	31	11,4	26	34	150
0:13:21	31	11,4	26	34	150
0:13:22	31	11,4	26	34	150
0:13:23	31	11,4	26	34	150
0:13:24	31	11,4	26	34	150
0:13:25	31	11,4	26	34	150
0:13:26	31	11,4	26	34	150
0:13:27	31	11,4	26	34	150
0:13:28	31	11,3	26	34	150
0:13:29	31	11,3	26	34	150
0:13:30	31	11,3	26	34	150
0:13:31	31	11,3	26	34	150
0:13:32	31	11,5	26	34	150
0:13:33	31	11,5	26	34	150
0:13:34	31	11,5	26	34	150
0:13:35	31	11,5	26	34	150
0:13:36	31	11,5	26	34	150
0:13:37	31	11,5	26	34	150
0:13:38	31	11,5	26	34	150
0:13:39	31	11,5	26	34	150
0:13:40	31	11,6	26	34	150
0:13:41	31	11,8	26	34	150
0:13:42	31	11,8	26	34	150
0:13:43	31	11,8	26	34	150
0:13:44	31	11,8	26	34	150
0:13:45	31	11,8	26	34	150
0:13:46	31	11,8	26	34	150
0:13:47	31	11,8	26	34	150
0:13:48	31	11,8	26	35	150
0:13:49	31	11,8	26	34	150
0:13:50	31	11,8	27	34	150
0:13:51	31	11,8	27	34	150
0:13:52	31	11,8	27	34	150
0:13:53	31	11,7	27	34	150
0:13:54	31	11,7	27	34	150
0:13:55	31	11,7	27	35	150
0:13:56	31	11,7	27	34	150
0:13:57	31	11,7	27	35	150
0:13:58	31	11,8	27	34	150
0:13:59	31	11,8	27	35	150
0:14:00	31	11,8	27	35	150
0:14:01	31	12,0	27	35	150
0:14:02	31	12,1	27	35	150
0:14:03	31	12,1	27	35	150
0:14:04	31	12,1	27	35	150
0:14:05	31	12,1	27	35	150
0:14:06	31	12,1	27	35	150
0:14:07	31	12,0	27	35	150
0:14:08	31	12,0	27	35	150
0:14:09	31	12,0	27	35	150
0:14:10	31	12,0	27	35	150
0:14:11	31	12,0	27	35	150
0:14:12	31	12,0	27	35	150
0:14:13	31	12,0	27	35	150
0:14:14	31	12,0	27	35	150
0:14:15	31	12,0	27	35	150
0:14:16	31	12,0	27	35	150
0:14:17	31	12,1	27	35	150
0:14:18	31	12,1	27	35	150
0:14:19	31	12,1	27	35	150
0:14:20	31	12,1	28	35	150
0:14:21	31	12,2	28	35	150
0:14:22	31	12,3	28	35	150
0:14:23	31	12,4	28	35	150
0:14:24	31	12,4	28	35	150
0:14:25	31	12,4	28	35	150
0:14:26	31	12,4	28	35	150
0:14:27	31	12,4	28	35	150
0:14:28	31	12,4	28	35	150
0:14:29	31	12,4	28	35	150
0:14:30	31	12,4	28	35	150
0:14:31	31	12,4	28	35	150
0:14:32	31	12,3	28	35	150
0:14:33	31	12,3	28	35	150
0:14:34	31	12,3	28	35	150
0:14:35	31	12,3	27	35	150
0:14:36	31	12,3	27	35	150
0:14:37	31	12,3	27	35	150
0:14:38	32	12,3	27	35	150
0:14:39	32	12,3	27	35	150
0:14:40	32	12,3	27	35	150
0:14:41	32	12,3	27	35	150
0:14:42	32	12,5	27	35	150
0:14:43	32	12,6	27	35	150
0:14:44	32	12,6	27	35	150
0:14:45	32	12,7	27	35	150
0:14:46	32	12,7	27	35	150
0:14:47	32	12,6	27	35	150
0:14:48	32	12,6	27	35	150
0:14:49	32	12,6	27	35	150
0:14:50	32	12,6	27	35	150
0:14:51	32	12,6	27	35	150
0:14:52	32	12,6	27	35	150
0:14:53	32	12,6	27	35	150
0:14:54	32	12,6	27	35	150
0:14:55	32	12,6	27	35	150
0:14:56	32	12,6	27	35	150
0:14:57	32	12,6	27	35	150
0:14:58	32	12,6	27	35	150
0:14:59	32	12,6	27	35	150
0:15:00	32	12,6	27	35	150
0:15:01	32	12,6	27	35	150
0:15:02	32	12,7	27	35	150
0:15:03	32	12,9	27	35	150
0:15:04	32	12,9	27	35	150
0:15:05	32	12,9	27	35	150
0:15:06	32	12,9	27	35	150
0:15:07	32	12,9	27	35	150
0:15:08	32	12,9	27	35	150
0:15:09	32	12,9	27	35	150
0:15:10	32	12,9	27	35	150
0:15:11	32	12,9	27	35	150
0:15:12	32	12,9	27	35	150
0:15:13	32	12,9	27	35	150
0:15:14	32	12,9	27	35	150
0:15:15	32	12,8	27	35	150
0:15:16	32	12,8	27	35	150
0:15:17	32	12,8	27	35	150
0:15:18	32	12,9	27	36	150
0:15:19	32	12,9	27	36	150
0:15:20	32	12,9	27	36	150
0:15:21	32	12,9	27	36	150
0:15:22	32	12,9	27	36	150
0:15:23	32	12,9	27	36	150
0:15:24	32	13,1	27	36	150
0:15:25	32	13,2	27	36	150
0:15:26	32	13,3	27	36	150
0:15:27	32	13,3	27	36	150
0:15:28	32	13,3	27	36	150
0:15:29	32	13,2	27	36	150
0:15:30	32	13,2	27	35	150
0:15:31	32	13,2	27	36	150
0:15:32	32	13,2	27	35	150
0:15:33	32	13,2	27	35	150
0:15:34	32	13,2	27	36	150
0:15:35	32	13,2	27	36	150
0:15:36	32	13,2	27	36	150
0:15:37	32	13,2	27	36	150
0:15:38	32	13,2	27	36	150
0:15:39	32	13,2	27	36	150
0:15:40	32	13,2	27	36	150
0:15:41	32	13,2	27	36	150
0:15:42	32	13,2	27	36	150
0:15:43	32	13,2	27	36	150
0:15:44	32	13,2	27	36	150
0:15:45	32	13,3	27	36	150
0:15:46	32	13,4	27	36	150
0:15:47	32	13,5	27	36	150
0:15:48	32	13,5	27	36	150
0:15:49	32	13,5	27	36	150
0:15:50	32	13,5	27	36	150
0:15:51	32	13,5	27	36	150
0:15:52	32	13,5	27	36	150
0:15:53	32	13,5	27	36	150
0:15:54	32	13,5	27	36	150
0:15:55	32	13,5	27	36	150
0:15:56	32	13,5	27	36	150
0:15:57	32	13,5	27	36	150
0:15:58	32	13,5	27	36	150
0:15:59	32	13,5	27	36	150
0:16:00	32	13,4	27	36	150
0:16:01	32	13,4	27	36	150
0:16:02	32	13,4	27	36	150
0:16:03	32	13,6	27	36	150
0:16:04	32	13,7	27	36	150
0:16:05	32	13,7	27	36	150
0:16:06	32	13,7	27	36	150
0:16:07	32	13,7	27	36	150
0:16:08	32	13,7	27	36	150
0:16:09	32	13,7	27	36	150
0:16:10	32	13,7	27	36	150
0:16:11	32	13,7	27	36	150
0:16:12	32	13,7	27	36	150
0:16:13	32	13,7	27	36	150
0:16:14	32	13,7	27	36	150
0:16:15	32	13,7	27	36	150
0:16:16	32	13,7	27	36	150
0:16:17	32	13,7	27	36	150
0:16:18	32	13,7	27	36	150
0:16:19	32	13,8	27	36	150
0:16:20	32	14,0	27	36	150
0:16:21	32	14,1	27	36	150
0:16:22	32	14,1	27	36	150
0:16:23	32	14,1	27	36	150
0:16:24	32	14,1	27	36	150
0:16:25	32	14,1	27	36	150
0:16:26	32	14,1	27	36	150
0:16:27	32	14,0	27	36	150
0:16:28	32	14,0	27	36	150
0:16:29	32	14,0	27	36	150
0:16:30	32	14,0	27	36	150
0:16:31	32	14,0	27	36	150
0:16:32	33	14,0	27	36	150
0:16:33	33	14,0	27	37	150
0:16:34	33	14,0	27	36	150
0:16:35	33	14,0	27	36	150
0:16:36	33	14,0	27	36	150
0:16:37	33	14,0	27	36	150
0:16:38	33	14,0	27	36	150
0:16:39	33	14,0	27	36	150
0:16:40	33	14,0	27	36	150
0:16:41	33	14,1	27	36	150
0:16:42	33	14,1	27	36	150
0:16:43	33	14,2	27	36	150
0:16:44	33	14,2	27	36	150
0:16:45	33	14,2	27	36	150
0:16:46	33	14,1	27	36	150
0:16:47	33	14,1	27	37	150
0:16:48	33	14,1	27	37	150
0:16:49	33	14,1	27	36	150
0:16:50	33	14,1	27	36	150
0:16:51	33	14,1	27	36	150
0:16:52	33	14,3	27	36	150
0:16:53	33	14,4	27	36	150
0:16:54	33	14,4	27	36	150
0:16:55	33	14,4	27	36	150
0:16:56	33	14,4	27	36	150
0:16:57	33	14,4	28	36	150
0:16:58	33	14,4	28	36	150
0:16:59	33	14,4	27	37	150
0:17:00	33	14,4	27	36	150
0:17:01	33	14,4	27	37	150
0:17:02	33	14,4	28	37	150
0:17:03	33	14,4	28	37	150
0:17:04	33	14,3	28	36	150
0:17:05	33	14,3	28	36	150
0:17:06	33	14,3	28	36	150
0:17:07	33	14,3	28	36	150
0:17:08	33	14,4	28	36	150
0:17:09	33	14,4	28	36	150
0:17:10	33	14,5	28	37	150
0:17:11	33	14,5	28	37	150
0:17:12	33	14,4	28	37	150
0:17:13	33	14,4	28	37	150
0:17:14	33	14,5	28	37	150
0:17:15	33	14,7	28	37	150
0:17:16	33	14,7	28	37	150
0:17:17	33	14,7	28	37	150
0:17:18	33	14,7	28	37	150
0:17:19	33	14,7	28	37	150
0:17:20	33	14,7	28	36	150
0:17:21	33	14,7	28	37	150
0:17:22	33	14,7	28	37	150
0:17:23	33	14,7	28	37	150
0:17:24	33	14,7	28	37	150
0:17:25	33	14,7	28	37	150
0:17:26	33	14,7	28	37	150
0:17:27	33	14,7	28	37	150
0:17:28	33	14,7	28	37	150
0:17:29	33	14,7	28	37	150
0:17:30	33	14,7	28	37	150
0:17:31	33	14,7	28	37	150
0:17:32	33	14,7	28	37	150
0:17:33	33	14,7	28	37	150
0:17:34	33	14,8	28	37	150
0:17:35	33	14,8	28	37	150
0:17:36	33	14,8	28	37	150
0:17:37	33	14,8	28	37	150
0:17:38	33	14,9	28	37	150
0:17:39	33	15,0	28	37	150
0:17:40	33	15,0	27	37	150
0:17:41	33	15,0	27	37	150
0:17:42	33	15,0	27	37	150
0:17:43	33	15,0	27	37	150
0:17:44	33	15,0	27	37	150
0:17:45	33	15,0	27	37	150
0:17:46	33	15,0	27	37	150
0:17:47	33	15,0	27	37	150
0:17:48	33	15,0	27	37	150
0:17:49	33	15,0	27	37	150
0:17:50	33	15,0	27	37	150
0:17:51	33	15,0	27	37	150
0:17:52	33	15,0	27	37	150
0:17:53	33	15,0	27	37	150
0:17:54	33	15,0	27	37	150
0:17:55	33	15,1	27	37	150
0:17:56	33	15,1	27	37	150
0:17:57	33	15,1	27	37	150
0:17:58	33	15,1	27	37	150
0:17:59	33	15,1	27	37	150
0:18:00	33	15,1	27	37	150
0:18:01	33	15,1	28	37	150
0:18:02	33	15,1	28	37	150
0:18:03	33	15,3	28	37	150
0:18:04	33	15,4	28	37	150
0:18:05	33	15,4	28	37	150
0:18:06	33	15,4	28	37	150
0:18:07	33	15,4	28	37	150
0:18:08	33	15,4	28	37	150
0:18:09	33	15,4	28	37	150
0:18:10	33	15,4	28	37	150
0:18:11	33	15,4	28	37	150
0:18:12	33	15,4	28	37	150
0:18:13	33	15,4	28	37	150
0:18:14	33	15,4	28	37	150
0:18:15	33	15,4	28	37	150
0:18:16	33	15,4	28	37	150
0:18:17	33	15,4	28	37	150
0:18:18	33	15,4	28	37	150
0:18:19	33	15,4	28	37	150
0:18:20	33	15,4	28	37	150
0:18:21	33	15,4	28	37	150
0:18:22	33	15,4	28	37	150
0:18:23	33	15,4	28	37	150
0:18:24	33	15,4	28	37	150
0:18:25	33	15,4	28	37	150
0:18:26	33	15,5	28	37	150
0:18:27	33	15,6	28	37	150
0:18:28	33	15,7	28	37	150
0:18:29	33	15,7	28	38	150
0:18:30	34	15,7	28	38	150
0:18:31	34	15,7	28	37	150
0:18:32	34	15,7	28	37	150
0:18:33	34	15,7	28	37	150
0:18:34	34	15,7	28	37	150
0:18:35	34	15,7	28	37	150
0:18:36	34	15,6	28	37	150
0:18:37	34	15,6	28	37	150
0:18:38	34	15,6	28	37	150
0:18:39	34	15,6	28	37	150
0:18:40	34	15,6	28	38	150
0:18:41	34	15,6	28	38	150
0:18:42	34	15,7	28	38	150
0:18:43	34	15,7	28	37	150
0:18:44	34	15,8	28	37	150
0:18:45	34	15,8	28	37	150
0:18:46	34	15,8	27	37	150
0:18:47	34	15,8	27	37	150
0:18:48	34	15,8	27	37	150
0:18:49	34	15,8	27	37	150
0:18:50	34	15,8	27	37	150
0:18:51	34	16,0	27	38	150
0:18:52	34	16,1	27	38	150
0:18:53	34	16,1	27	38	150
0:18:54	34	16,1	27	38	150
0:18:55	34	16,1	27	38	150
0:18:56	34	16,1	27	37	150
0:18:57	34	16,1	27	37	150
0:18:58	34	16,1	27	37	150
0:18:59	34	16,1	27	37	150
0:19:00	34	16,1	27	37	150
0:19:01	34	16,1	27	37	150
0:19:02	34	16,1	27	38	150
0:19:03	34	16,0	27	38	150
0:19:04	34	16,0	27	38	150
0:19:05	34	16,0	27	38	150
0:19:06	34	16,0	27	38	150
0:19:07	34	16,0	27	38	150
0:19:08	34	16,0	27	37	150
0:19:09	34	16,0	27	37	150
0:19:10	34	16,0	27	37	150
0:19:11	34	16,0	27	37	150
0:19:12	34	16,1	27	37	150
0:19:13	34	16,1	27	38	150
0:19:14	34	16,1	27	38	150
0:19:15	34	16,2	27	38	150
0:19:16	34	16,3	27	38	150
0:19:17	34	16,3	27	38	150
0:19:18	34	16,3	27	38	150
0:19:19	34	16,3	27	38	150
0:19:20	34	16,3	27	38	150
0:19:21	34	16,3	27	37	150
0:19:22	34	16,3	27	38	150
0:19:23	34	16,3	27	38	150
0:19:24	34	16,2	27	38	150
0:19:25	34	16,2	27	38	150
0:19:26	34	16,2	27	38	150
0:19:27	34	16,3	27	38	150
0:19:28	34	16,4	27	38	150
0:19:29	34	16,4	27	38	150
0:19:30	34	16,5	27	38	150
0:19:31	34	16,4	27	38	150
0:19:32	34	16,4	27	38	150
0:19:33	34	16,4	27	38	150
0:19:34	34	16,4	27	38	150
0:19:35	34	16,4	27	38	150
0:19:36	34	16,4	27	38	150
0:19:37	34	16,4	27	38	150
0:19:38	34	16,4	27	38	150
0:19:39	34	16,4	27	38	150
0:19:40	34	16,5	27	38	150
0:19:41	34	16,6	27	38	150
0:19:42	34	16,6	27	38	150
0:19:43	34	16,6	27	38	150
0:19:44	34	16,6	27	38	150
0:19:45	34	16,6	27	38	150
0:19:46	34	16,6	27	38	150
0:19:47	34	16,6	27	38	150
0:19:48	34	16,6	34	38	150
0:19:49	34	16,6	28	38	150
0:19:50	34	16,6	27	38	150
0:19:51	34	16,6	26	38	150
0:19:52	34	16,7	26	38	150
0:19:53	34	16,8	26	38	150
0:19:54	34	16,8	26	38	150
0:19:55	34	16,8	26	38	150
0:19:56	34	16,8	26	38	150
0:19:57	34	16,8	26	38	150
0:19:58	34	16,8	26	38	150
0:19:59	34	16,8	26	38	150
0:20:00	34	16,8	26	38	150
0:20:01	34	16,8	26	38	150
0:20:02	34	16,8	26	38	150
0:20:03	34	16,8	26	38	150
0:20:04	34	16,8	26	38	150
0:20:05	34	16,8	26	38	150
0:20:06	34	17,0	26	38	150
0:20:07	34	17,0	26	38	150
0:20:08	34	17,0	26	38	150
0:20:09	34	17,0	26	38	150
0:20:10	34	17,0	26	38	150
0:20:11	34	17,0	26	38	150
0:20:12	34	17,0	26	38	150
0:20:13	34	17,0	26	38	150
0:20:14	34	17,0	26	38	150
0:20:15	34	17,0	26	38	150
0:20:16	34	17,0	26	38	150
0:20:17	34	17,0	26	38	150
0:20:18	34	17,0	26	38	150
0:20:19	34	17,0	26	38	150
0:20:20	34	17,0	26	38	150
0:20:21	34	17,0	26	38	150
0:20:22	34	17,0	26	38	150
0:20:23	34	17,1	26	38	150
0:20:24	34	17,1	26	38	150
0:20:25	34	17,1	26	38	150
0:20:26	34	17,1	26	38	150
0:20:27	34	17,1	26	38	150
0:20:28	34	17,1	26	38	150
0:20:29	34	17,1	34	38	150
0:20:30	34	17,1	28	38	150
0:20:31	35	17,3	25	39	150
0:20:32	35	17,4	24	38	150
0:20:33	35	17,4	23	38	150
0:20:34	35	17,4	23	38	150
0:20:35	35	17,4	23	38	150
0:20:36	35	17,4	23	38	150
0:20:37	35	17,4	23	38	150
0:20:38	35	17,4	23	38	150
0:20:39	35	17,4	23	38	150
0:20:40	35	17,4	23	39	150
0:20:41	35	17,4	23	39	150
0:20:42	35	17,4	23	39	150
0:20:43	35	17,4	23	38	150
0:20:44	35	17,4	23	38	150
0:20:45	35	17,3	23	38	150
0:20:46	35	17,3	23	38	150
0:20:47	35	17,3	23	38	150
0:20:48	35	17,4	23	38	150
0:20:49	35	17,5	23	38	150
0:20:50	35	17,5	23	38	150
0:20:51	35	17,5	23	39	150
0:20:52	35	17,5	23	39	150
0:20:53	35	17,5	23	39	150
0:20:54	35	17,5	23	39	150
0:20:55	35	17,6	23	38	150
0:20:56	35	17,7	23	38	150
0:20:57	35	17,8	23	38	150
0:20:58	35	17,8	23	38	150
0:20:59	35	17,8	23	39	150
0:21:00	35	17,8	23	39	150
0:21:01	35	17,8	23	39	150
0:21:02	35	17,8	23	39	150
0:21:03	35	17,7	23	39	150
0:21:04	35	17,7	23	39	150
0:21:05	35	17,7	23	39	150
0:21:06	35	17,7	23	38	150
0:21:07	35	17,7	23	38	150
0:21:08	35	17,7	23	38	150
0:21:09	35	17,7	23	38	150
0:21:10	35	17,7	24	39	150
0:21:11	35	17,7	24	39	150
0:21:12	35	17,7	24	39	150
0:21:13	35	17,7	24	39	150
0:21:14	35	17,7	24	39	150
0:21:15	35	17,8	24	39	150
0:21:16	35	17,8	24	39	150
0:21:17	35	17,8	24	39	150
0:21:18	35	17,8	24	38	150
0:21:19	35	17,8	24	39	150
0:21:20	35	17,9	24	39	150
0:21:21	35	18,0	24	39	150
0:21:22	35	18,0	24	39	150
0:21:23	35	18,0	24	39	150
0:21:24	35	18,0	25	39	150
0:21:25	35	18,0	25	39	150
0:21:26	35	18,0	25	39	150
0:21:27	35	18,0	25	38	150
0:21:28	35	17,9	25	38	150
0:21:29	35	17,9	25	39	150
0:21:30	35	17,9	25	39	150
0:21:31	35	17,9	25	39	150
0:21:32	35	18,1	25	39	150
0:21:33	35	18,1	25	39	150
0:21:34	35	18,2	25	39	150
0:21:35	35	18,2	25	39	150
0:21:36	35	18,1	25	39	150
0:21:37	35	18,1	25	39	150
0:21:38	35	18,1	25	39	150
0:21:39	35	18,1	25	39	150
0:21:40	35	18,1	25	39	150
0:21:41	35	18,1	25	39	150
0:21:42	35	18,1	25	39	150
0:21:43	35	18,1	25	39	150
0:21:44	35	18,2	25	39	150
0:21:45	35	18,3	25	39	150
0:21:46	35	18,3	25	39	150
0:21:47	35	18,4	25	39	150
0:21:48	35	18,4	25	39	150
0:21:49	35	18,4	25	39	150
0:21:50	35	18,4	25	39	150
0:21:51	35	18,4	25	39	150
0:21:52	35	18,3	25	39	150
0:21:53	35	18,3	25	39	150
0:21:54	35	18,3	25	39	150
0:21:55	35	18,3	25	39	150
0:21:56	35	18,3	25	39	150
0:21:57	35	18,3	25	39	150
0:21:58	35	18,3	25	39	150
0:21:59	35	18,4	25	39	150
0:22:00	35	18,4	25	39	150
0:22:01	35	18,5	25	39	150
0:22:02	35	18,5	25	39	150
0:22:03	35	18,5	25	39	150
0:22:04	35	18,5	25	39	150
0:22:05	35	18,5	25	39	150
0:22:06	35	18,5	25	39	150
0:22:07	35	18,5	25	39	150
0:22:08	35	18,5	25	39	150
0:22:09	35	18,6	25	39	150
0:22:10	35	18,7	25	39	150
0:22:11	35	18,7	25	39	150
0:22:12	35	18,8	26	39	150
0:22:13	35	18,8	26	39	150
0:22:14	35	18,8	26	39	150
0:22:15	35	18,7	26	39	150
0:22:16	35	18,7	26	39	150
0:22:17	35	18,7	26	39	150
0:22:18	35	18,7	26	39	150
0:22:19	35	18,7	26	39	150
0:22:20	35	18,7	26	39	150
0:22:21	36	18,7	26	39	150
0:22:22	36	18,7	26	39	150
0:22:23	35	18,7	26	39	150
0:22:24	36	18,7	26	39	150
0:22:25	36	18,7	26	39	150
0:22:26	36	18,7	26	39	150
0:22:27	36	18,7	26	39	150
0:22:28	36	18,8	26	39	150
0:22:29	36	18,8	26	39	150
0:22:30	36	18,8	26	39	150
0:22:31	36	18,8	26	39	150
0:22:32	36	18,8	26	39	150
0:22:33	36	18,8	26	39	150
0:22:34	36	18,9	26	39	150
0:22:35	36	19,0	26	39	150
0:22:36	36	19,0	26	39	150
0:22:37	36	19,1	26	39	150
0:22:38	36	19,1	26	39	150
0:22:39	36	19,1	26	39	150
0:22:40	36	19,0	26	39	150
0:22:41	36	19,0	26	39	150
0:22:42	36	19,0	26	39	150
0:22:43	36	19,0	26	40	150
0:22:44	36	19,0	26	39	150
0:22:45	36	19,0	26	39	150
0:22:46	36	19,0	26	39	150
0:22:47	36	19,0	26	39	150
0:22:48	36	19,0	26	39	150
0:22:49	36	19,0	26	39	150
0:22:50	36	19,1	26	39	150
0:22:51	36	19,1	26	39	150
0:22:52	36	19,2	26	39	150
0:22:53	36	19,2	26	40	150
0:22:54	36	19,2	26	39	150
0:22:55	36	19,2	26	39	150
0:22:56	36	19,2	26	39	150
0:22:57	36	19,2	26	39	150
0:22:58	36	19,2	26	39	150
0:22:59	36	19,1	26	39	150
0:23:00	36	19,3	26	39	150
0:23:01	36	19,3	26	40	150
0:23:02	36	19,4	26	40	150
0:23:03	36	19,4	26	40	150
0:23:04	36	19,4	26	39	150
0:23:05	36	19,4	26	39	150
0:23:06	36	19,4	26	39	150
0:23:07	36	19,4	26	39	150
0:23:08	36	19,4	26	39	150
0:23:09	36	19,4	26	39	150
0:23:10	36	19,4	26	39	150
0:23:11	36	19,4	26	40	150
0:23:12	36	19,4	26	40	150
0:23:13	36	19,4	26	40	150
0:23:14	36	19,4	26	39	150
0:23:15	36	19,4	26	39	150
0:23:16	36	19,5	26	39	150
0:23:17	36	19,5	27	39	150
0:23:18	36	19,5	27	39	150
0:23:19	36	19,5	27	39	150
0:23:20	36	19,5	27	40	150
0:23:21	36	19,5	27	40	150
0:23:22	36	19,5	27	40	150
0:23:23	36	19,5	27	40	150
0:23:24	36	19,5	27	40	150
0:23:25	36	19,5	27	39	150
0:23:26	36	19,5	27	40	150
0:23:27	36	19,5	27	39	150
0:23:28	36	19,7	27	40	150
0:23:29	36	19,7	27	39	150
0:23:30	36	19,7	27	40	150
0:23:31	36	19,7	27	40	150
0:23:32	36	19,7	27	40	150
0:23:33	36	19,7	27	40	150
0:23:34	36	19,7	27	39	150
0:23:35	36	19,7	27	39	150
0:23:36	36	19,7	27	39	150
0:23:37	36	19,7	27	40	150
0:23:38	36	19,7	27	40	150
0:23:39	36	19,7	27	40	150
0:23:40	36	19,7	27	40	150
0:23:41	36	19,9	27	40	150
0:23:42	36	19,9	27	40	150
0:23:43	36	19,9	27	40	150
0:23:44	36	19,9	27	40	150
0:23:45	36	19,9	27	40	150
0:23:46	36	19,9	27	40	150
0:23:47	36	19,9	27	40	150
0:23:48	36	19,9	27	40	150
0:23:49	36	19,9	27	40	150
0:23:50	36	19,9	27	40	150
0:23:51	36	19,9	27	40	150
0:23:52	36	19,9	27	40	150
0:23:53	36	19,9	27	40	150
0:23:54	36	19,9	27	40	150
0:23:55	36	19,9	27	40	150
0:23:56	36	20,1	27	40	150
0:23:57	36	20,1	27	40	150
0:23:58	36	20,1	27	40	150
0:23:59	36	20,1	27	40	150
0:24:00	36	20,1	27	40	150
0:24:01	36	20,1	27	40	150
0:24:02	36	20,1	27	40	150
0:24:03	36	20,1	27	40	150
0:24:04	36	20,1	27	40	150
0:24:05	36	20,1	27	40	150
0:24:06	36	20,1	27	40	150
0:24:07	36	20,1	27	40	150
0:24:08	36	20,1	27	40	150
0:24:09	36	20,1	27	40	150
0:24:10	36	20,1	27	40	150
0:24:11	36	20,2	27	40	150
0:24:12	36	20,3	27	40	150
0:24:13	36	20,3	27	40	150
0:24:14	36	20,3	27	40	150
0:24:15	36	20,3	27	40	150
0:24:16	36	20,3	27	40	150
0:24:17	36	20,3	27	40	150
0:24:18	36	20,3	27	40	150
0:24:19	36	20,3	27	40	150
0:24:20	36	20,3	27	40	150
0:24:21	36	20,3	27	40	150
0:24:22	36	20,3	27	40	150
0:24:23	36	20,4	27	40	150
0:24:24	36	20,5	27	40	150
0:24:25	37	20,6	27	40	150
0:24:26	37	20,6	27	40	150
0:24:27	37	20,6	27	40	150
0:24:28	37	20,6	27	40	150
0:24:29	37	20,6	27	40	150
0:24:30	37	20,6	27	40	150
0:24:31	37	20,6	27	40	150
0:24:32	37	20,6	27	40	150
0:24:33	37	20,6	27	40	150
0:24:34	37	20,6	27	40	150
0:24:35	37	20,6	27	40	150
0:24:36	37	20,6	27	40	150
0:24:37	37	20,5	27	40	150
0:24:38	37	20,5	27	40	150
0:24:39	37	20,5	27	40	150
0:24:40	37	20,5	27	40	150
0:24:41	37	20,5	27	40	150
0:24:42	37	20,6	27	40	150
0:24:43	37	20,7	27	40	150
0:24:44	37	20,7	27	40	150
0:24:45	37	20,7	27	40	150
0:24:46	37	20,7	27	40	150
0:24:47	37	20,7	27	40	150
0:24:48	37	20,7	27	40	150
0:24:49	37	20,7	27	40	150
0:24:50	37	20,8	27	40	150
0:24:51	37	20,9	27	40	150
0:24:52	37	20,9	27	40	150
0:24:53	37	21,0	27	40	150
0:24:54	37	21,0	27	40	150
0:24:55	37	21,0	27	40	150
0:24:56	37	21,0	27	40	150
0:24:57	37	20,9	27	40	150
0:24:58	37	20,9	27	40	150
0:24:59	37	20,9	27	40	150
0:25:00	37	20,9	27	40	150
0:25:01	37	20,9	27	40	150
0:25:02	37	20,9	27	40	150
0:25:03	37	20,9	27	40	150
0:25:04	37	20,9	27	40	150
0:25:05	37	20,9	27	41	150
0:25:06	37	20,9	27	40	150
0:25:07	37	20,9	27	40	150
0:25:08	37	20,9	27	40	150
0:25:09	37	20,9	27	40	150
0:25:10	37	21,0	27	40	150
0:25:11	37	21,0	27	40	150
0:25:12	37	21,1	27	41	150
0:25:13	37	21,1	27	41	150
0:25:14	37	21,1	27	41	150
0:25:15	37	21,1	27	40	150
0:25:16	37	21,1	27	40	150
0:25:17	37	21,1	27	40	150
