Repository: ProgWizer/parser

File: project-root/data/Data Acquisition/Data Acquisition/2016 year (65)/16-0023.txt (part 1 of 13)
--Test Summary--
Full Path and File Name	
Instrument Name	7322
Instrument Type	Model 7322 Consistometer - Variable Speed
Instrument Serial Number	
Test Start Date	31.05.2016
Test Start Time	9:37:10
Test Stop Date	31.05.2016
Test Stop Time	15:13:25
Test Length	5:36:15
Final Sample Time Offset	5:36:15
Controller Schedule Name	
Sampling Period	1 second
Comments	
Information	WellID	
Information	Customer	RN-GRP
Information	EngName	Øóòü Êîíñòàíòèí
Information	CementClass	90%G+10%ÀÑÏÌ500
Information	CementMfr	Ñóõîé Ëîã
Information	Additives	0.8%FLOSS-550+0.1%S-HEC+0.15%DPC+1.2%PPB+0.1%F-Stop+1.5%TA-1 (bwoc)
Information	Density	1560
Information	BHCT	40
Information	BHST	50
Information	FluidLoss	38cc/30min
Information	JobType	Research
Calculated Value	Time_30Bc	0:37:31
Calculated Value	Time_70Bc	5:36:15
Initial Temperature (°C)	26 °C
Final Temperature (°C)	40 °C
Initial Pressure (MPa)	0,7 MPa
Final Pressure (MPa)	25,1 MPa
Initial Consistency (Bc)	22 Bc
Final Consistency (Bc)	70 Bc
Initial Wall Temperature (°C)	24 °C
Final Wall Temperature (°C)	39 °C
Initial Motor Speed (RPM)	150 RPM
Final Motor Speed (RPM)	150 RPM
--Data--
Time (HH:MM:SS)	Temperature (°C)	Pressure (MPa)	Consistency (Bc)	Wall Temperature (°C)	Motor Speed (RPM)
0:00:00	26	0,7	22	24	150
0:00:01	26	0,7	22	24	150
0:00:02	26	0,7	22	24	150
0:00:03	26	0,7	22	24	150
0:00:04	26	0,7	22	24	150
0:00:05	26	0,7	22	24	150
0:00:06	26	0,7	22	24	150
0:00:07	26	0,7	22	24	150
0:00:08	26	0,7	22	24	150
0:00:09	26	0,8	22	24	150
0:00:10	26	0,8	22	24	150
0:00:11	26	0,8	22	24	150
0:00:12	26	0,8	22	24	150
0:00:13	26	0,8	22	24	150
0:00:14	26	0,8	22	24	150
0:00:15	26	0,8	22	24	150
0:00:16	26	0,8	22	24	150
0:00:17	26	0,8	22	24	150
0:00:18	26	0,8	22	24	150
0:00:19	26	0,8	22	24	150
0:00:20	26	0,8	22	24	150
0:00:21	26	0,8	22	24	150
0:00:22	26	0,9	23	24	150
0:00:23	26	0,9	24	24	150
0:00:24	26	0,9	24	24	150
0:00:25	26	0,9	26	24	150
0:00:26	26	0,9	26	24	150
0:00:27	26	0,9	26	24	150
0:00:28	26	1,0	26	24	150
0:00:29	26	1,0	26	24	150
0:00:30	26	1,0	26	24	150
0:00:31	26	1,0	26	24	150
0:00:32	26	1,0	26	24	150
0:00:33	26	1,0	26	24	150
0:00:34	26	1,0	26	24	150
0:00:35	26	1,1	26	24	150
0:00:36	26	1,1	26	24	150
0:00:37	26	1,1	26	24	150
0:00:38	26	1,1	25	24	150
0:00:39	26	1,1	25	24	150
0:00:40	26	1,2	25	24	150
0:00:41	26	1,2	25	24	150
0:00:42	26	1,2	25	24	150
0:00:43	26	1,2	25	24	150
0:00:44	26	1,2	25	24	150
0:00:45	26	1,2	25	25	150
0:00:46	26	1,2	27	24	150
0:00:47	26	1,2	25	25	150
0:00:48	26	1,3	24	24	150
0:00:49	26	1,4	24	25	150
0:00:50	26	1,4	24	25	150
0:00:51	26	1,4	24	25	150
0:00:52	26	1,4	24	25	150
0:00:53	26	1,3	24	25	150
0:00:54	26	1,3	24	25	150
0:00:55	26	1,3	24	25	150
0:00:56	26	1,3	24	25	150
0:00:57	26	1,3	24	25	150
0:00:58	26	1,3	24	25	150
0:00:59	26	1,4	24	25	150
0:01:00	26	1,5	24	25	150
0:01:01	26	1,5	24	25	150
0:01:02	26	1,5	25	25	150
0:01:03	26	1,5	25	25	150
0:01:04	26	1,5	25	25	150
0:01:05	26	1,6	25	25	150
0:01:06	26	1,7	25	25	150
0:01:07	26	1,7	26	25	150
0:01:08	26	1,6	25	25	150
0:01:09	26	1,6	25	25	150
0:01:10	26	1,6	25	25	150
0:01:11	26	1,6	25	25	150
0:01:12	26	1,6	25	25	150
0:01:13	26	1,6	25	25	150
0:01:14	26	1,6	25	25	150
0:01:15	26	1,6	25	25	150
0:01:16	26	1,7	25	25	150
0:01:17	26	1,8	25	25	150
0:01:18	26	1,8	25	25	150
0:01:19	26	1,8	25	25	150
0:01:20	26	1,8	25	25	150
0:01:21	26	1,8	25	25	150
0:01:22	26	1,8	25	25	150
0:01:23	26	1,7	25	25	150
0:01:24	26	1,7	25	25	150
0:01:25	26	1,7	25	26	150
0:01:26	26	1,7	25	25	150
0:01:27	26	1,7	25	25	150
0:01:28	26	1,7	25	25	150
0:01:29	26	1,9	25	26	150
0:01:30	26	2,0	25	25	150
0:01:31	26	2,0	25	26	150
0:01:32	26	2,0	25	26	150
0:01:33	26	2,0	25	26	150
0:01:34	26	2,0	25	26	150
0:01:35	26	2,0	25	26	150
0:01:36	26	2,0	25	26	150
0:01:37	26	2,0	25	26	150
0:01:38	26	1,9	25	26	150
0:01:39	26	1,9	25	26	150
0:01:40	26	1,9	25	26	150
0:01:41	26	1,9	25	26	150
0:01:42	26	2,0	25	26	150
0:01:43	26	2,0	25	26	150
0:01:44	26	2,1	25	26	150
0:01:45	26	2,2	26	26	150
0:01:46	26	2,2	25	26	150
0:01:47	26	2,2	28	26	150
0:01:48	26	2,2	24	26	150
0:01:49	26	2,2	23	26	150
0:01:50	26	2,1	22	26	150
0:01:51	26	2,1	24	26	150
0:01:52	26	2,1	25	26	150
0:01:53	26	2,1	26	26	150
0:01:54	26	2,1	26	26	150
0:01:55	26	2,2	26	27	150
0:01:56	26	2,2	26	26	150
0:01:57	26	2,2	26	26	150
0:01:58	26	2,2	26	27	150
0:01:59	26	2,3	26	26	150
0:02:00	26	2,4	26	27	150
0:02:01	26	2,4	26	27	150
0:02:02	26	2,4	26	27	150
0:02:03	26	2,4	26	27	150
0:02:04	26	2,4	26	27	150
0:02:05	26	2,3	26	27	150
0:02:06	26	2,3	26	27	150
0:02:07	26	2,3	26	27	150
0:02:08	26	2,3	26	27	150
0:02:09	26	2,3	26	27	150
0:02:10	26	2,4	26	27	150
0:02:11	26	2,4	26	27	150
0:02:12	26	2,4	26	27	150
0:02:13	26	2,4	26	27	150
0:02:14	26	2,4	25	27	150
0:02:15	26	2,5	25	27	150
0:02:16	26	2,6	25	27	150
0:02:17	26	2,6	25	27	150
0:02:18	26	2,6	25	27	150
0:02:19	26	2,6	25	27	150
0:02:20	26	2,6	25	28	150
0:02:21	26	2,6	25	28	150
0:02:22	26	2,6	25	28	150
0:02:23	26	2,6	25	28	150
0:02:24	26	2,6	25	28	150
0:02:25	26	2,5	25	28	150
0:02:26	26	2,6	25	28	150
0:02:27	26	2,7	25	28	150
0:02:28	26	2,8	25	28	150
0:02:29	26	2,8	25	28	150
0:02:30	26	2,8	25	28	150
0:02:31	26	2,8	25	28	150
0:02:32	26	2,8	25	28	150
0:02:33	26	2,8	25	28	150
0:02:34	26	2,8	25	28	150
0:02:35	26	2,8	25	28	150
0:02:36	26	2,8	25	28	150
0:02:37	26	2,8	25	28	150
0:02:38	26	2,8	25	28	150
0:02:39	26	2,8	25	28	150
0:02:40	26	2,8	25	28	150
0:02:41	26	2,7	25	28	150
0:02:42	26	2,8	25	28	150
0:02:43	26	2,8	25	28	150
0:02:44	26	2,8	25	28	150
0:02:45	26	3,0	25	28	150
0:02:46	26	3,1	25	29	150
0:02:47	26	3,1	25	29	150
0:02:48	26	3,1	25	29	150
0:02:49	26	3,1	25	29	150
0:02:50	26	3,1	25	29	150
0:02:51	26	3,1	25	29	150
0:02:52	26	3,1	25	29	150
0:02:53	26	3,1	25	29	150
0:02:54	26	3,1	25	29	150
0:02:55	26	3,1	25	29	150
0:02:56	26	3,1	25	29	150
0:02:57	26	3,1	25	29	150
0:02:58	26	3,1	25	29	150
0:02:59	26	3,0	25	29	150
0:03:00	26	3,0	25	29	150
0:03:01	26	3,0	25	29	150
0:03:02	26	3,0	25	29	150
0:03:03	26	3,0	25	29	150
0:03:04	26	3,0	25	29	150
0:03:05	26	3,2	25	29	150
0:03:06	26	3,3	25	29	150
0:03:07	26	3,3	25	29	150
0:03:08	26	3,3	25	29	150
0:03:09	26	3,3	25	29	150
0:03:10	26	3,3	25	29	150
0:03:11	26	3,3	25	29	150
0:03:12	26	3,3	25	29	150
0:03:13	26	3,3	25	29	150
0:03:14	26	3,3	25	29	150
0:03:15	26	3,2	25	29	150
0:03:16	26	3,2	26	29	150
0:03:17	26	3,3	26	29	150
0:03:18	26	3,5	26	29	150
0:03:19	26	3,6	26	30	150
0:03:20	26	3,6	26	30	150
0:03:21	26	3,6	26	30	150
0:03:22	26	3,6	26	30	150
0:03:23	26	3,6	26	30	150
0:03:24	26	3,6	26	30	150
0:03:25	26	3,6	26	30	150
0:03:26	26	3,5	26	30	150
0:03:27	26	3,5	26	30	150
0:03:28	26	3,5	26	30	150
0:03:29	26	3,5	26	30	150
0:03:30	26	3,5	27	30	150
0:03:31	26	3,5	27	30	150
0:03:32	26	3,5	27	30	150
0:03:33	26	3,5	27	30	150
0:03:34	26	3,5	27	30	150
0:03:35	26	3,5	27	30	150
0:03:36	26	3,5	26	30	150
0:03:37	26	3,6	26	30	150
0:03:38	26	3,6	26	30	150
0:03:39	26	3,6	26	30	150
0:03:40	26	3,6	26	30	150
0:03:41	26	3,6	26	30	150
0:03:42	26	3,6	26	30	150
0:03:43	26	3,6	26	30	150
0:03:44	26	3,7	26	30	150
0:03:45	26	3,8	26	30	150
0:03:46	26	3,8	26	31	150
0:03:47	26	3,8	26	31	150
0:03:48	26	3,8	26	30	150
0:03:49	26	3,8	26	31	150
0:03:50	26	3,8	26	31	150
0:03:51	26	3,8	26	30	150
0:03:52	26	3,8	26	31	150
0:03:53	26	3,8	26	31	150
0:03:54	26	3,8	26	31	150
0:03:55	26	3,8	26	31	150
0:03:56	26	3,8	26	31	150
0:03:57	26	3,8	26	31	150
0:03:58	26	3,9	26	31	150
0:03:59	26	3,9	26	31	150
0:04:00	26	3,9	26	31	150
0:04:01	26	3,9	26	31	150
0:04:02	26	4,0	26	31	150
0:04:03	26	4,1	26	31	150
0:04:04	26	4,1	26	31	150
0:04:05	26	4,1	26	31	150
0:04:06	26	4,1	26	31	150
0:04:07	26	4,1	26	31	150
0:04:08	27	4,1	26	31	150
0:04:09	27	4,1	26	31	150
0:04:10	27	4,1	26	31	150
0:04:11	27	4,1	26	31	150
0:04:12	27	4,0	27	31	150
0:04:13	27	4,0	27	31	150
0:04:14	27	4,0	27	31	150
0:04:15	27	4,0	27	31	150
0:04:16	27	4,1	26	31	150
0:04:17	27	4,2	26	31	150
0:04:18	27	4,2	26	31	150
0:04:19	27	4,2	26	31	150
0:04:20	27	4,2	26	31	150
0:04:21	27	4,2	26	31	150
0:04:22	27	4,2	26	31	150
0:04:23	27	4,1	26	31	150
0:04:24	27	4,2	26	31	150
0:04:25	27	4,3	26	31	150
0:04:26	27	4,3	26	31	150
0:04:27	27	4,3	26	32	150
0:04:28	27	4,3	26	32	150
0:04:29	27	4,3	26	32	150
0:04:30	27	4,3	26	32	150
0:04:31	27	4,3	26	32	150
0:04:32	27	4,3	26	32	150
0:04:33	27	4,3	26	32	150
0:04:34	27	4,3	26	32	150
0:04:35	27	4,4	26	32	150
0:04:36	27	4,4	26	32	150
0:04:37	27	4,5	26	32	150
0:04:38	27	4,5	26	32	150
0:04:39	27	4,5	26	32	150
0:04:40	27	4,4	26	32	150
0:04:41	27	4,4	26	32	150
0:04:42	27	4,4	26	32	150
0:04:43	27	4,4	26	32	150
0:04:44	27	4,4	26	32	150
0:04:45	27	4,5	26	32	150
0:04:46	27	4,6	26	32	150
0:04:47	27	4,6	26	32	150
0:04:48	27	4,6	26	32	150
0:04:49	27	4,6	26	32	150
0:04:50	27	4,5	26	32	150
0:04:51	27	4,5	26	32	150
0:04:52	27	4,5	26	32	150
0:04:53	27	4,6	26	32	150
0:04:54	27	4,8	26	32	150
0:04:55	27	4,8	26	32	150
0:04:56	27	4,8	26	32	150
0:04:57	27	4,8	26	32	150
0:04:58	27	4,8	26	32	150
0:04:59	27	4,8	26	32	150
0:05:00	27	4,8	26	32	150
0:05:01	27	4,8	26	32	150
0:05:02	27	4,8	26	32	150
0:05:03	27	4,8	26	32	150
0:05:04	27	4,8	26	32	150
0:05:05	27	4,7	26	32	150
0:05:06	27	4,7	26	32	150
0:05:07	27	4,7	26	32	150
0:05:08	27	4,7	26	32	150
0:05:09	27	4,8	26	32	150
0:05:10	27	4,8	26	32	150
0:05:11	27	4,9	26	32	150
0:05:12	27	5,0	26	32	150
0:05:13	27	5,1	26	32	150
0:05:14	27	5,1	26	32	150
0:05:15	27	5,1	26	32	150
0:05:16	27	5,0	26	32	150
0:05:17	27	5,0	26	32	150
0:05:18	27	5,0	26	32	150
0:05:19	27	5,0	27	32	150
0:05:20	27	5,0	27	32	150
0:05:21	27	5,0	27	32	150
0:05:22	27	5,0	27	32	150
0:05:23	27	5,0	27	32	150
0:05:24	27	4,9	27	32	150
0:05:25	27	5,1	27	32	150
0:05:26	27	5,3	27	32	150
0:05:27	27	5,3	27	32	150
0:05:28	27	5,3	27	32	150
0:05:29	27	5,3	27	32	150
0:05:30	27	5,3	27	32	150
0:05:31	27	5,3	27	32	150
0:05:32	27	5,2	27	32	150
0:05:33	27	5,2	27	32	150
0:05:34	27	5,2	27	32	150
0:05:35	27	5,2	27	33	150
0:05:36	27	5,2	27	32	150
0:05:37	27	5,2	27	33	150
0:05:38	27	5,2	27	33	150
0:05:39	27	5,1	27	32	150
0:05:40	27	5,3	27	32	150
0:05:41	27	5,5	27	32	150
0:05:42	27	5,5	27	32	150
0:05:43	27	5,5	27	32	150
0:05:44	27	5,5	27	32	150
0:05:45	27	5,5	27	32	150
0:05:46	27	5,5	27	33	150
0:05:47	27	5,5	27	32	150
0:05:48	28	5,4	27	32	150
0:05:49	28	5,4	27	33	150
0:05:50	28	5,4	27	33	150
0:05:51	28	5,4	27	33	150
0:05:52	28	5,4	27	32	150
0:05:53	28	5,4	27	32	150
0:05:54	28	5,4	27	33	150
0:05:55	28	5,5	27	32	150
0:05:56	28	5,7	27	32	150
0:05:57	28	5,7	27	32	150
0:05:58	28	5,7	27	32	150
0:05:59	28	5,7	27	33	150
0:06:00	28	5,7	27	32	150
0:06:01	28	5,7	27	32	150
0:06:02	28	5,7	27	33	150
0:06:03	28	5,7	27	32	150
0:06:04	28	5,7	27	33	150
0:06:05	28	5,6	27	33	150
0:06:06	28	5,6	27	33	150
0:06:07	28	5,6	27	33	150
0:06:08	28	5,6	27	33	150
0:06:09	28	5,6	27	33	150
0:06:10	28	5,6	27	33	150
0:06:11	28	5,6	27	33	150
0:06:12	28	5,6	27	33	150
0:06:13	28	5,6	27	32	150
0:06:14	28	5,9	27	33	150
0:06:15	28	6,0	27	32	150
0:06:16	28	6,0	27	33	150
0:06:17	28	6,0	27	33	150
0:06:18	28	6,0	27	32	150
0:06:19	28	5,9	27	33	150
0:06:20	28	5,9	27	33	150
0:06:21	28	5,9	27	33	150
0:06:22	28	5,9	27	33	150
0:06:23	28	5,9	27	33	150
0:06:24	28	5,9	27	33	150
0:06:25	28	5,9	27	33	150
0:06:26	28	5,8	27	33	150
0:06:27	28	5,8	27	33	150
0:06:28	28	5,8	27	33	150
0:06:29	28	5,8	27	33	150
0:06:30	28	5,8	27	33	150
0:06:31	28	5,9	27	33	150
0:06:32	28	6,1	27	33	150
0:06:33	28	6,2	27	33	150
0:06:34	28	6,2	27	33	150
0:06:35	28	6,2	27	33	150
0:06:36	28	6,2	27	33	150
0:06:37	28	6,2	27	33	150
0:06:38	28	6,1	27	33	150
0:06:39	28	6,1	27	33	150
0:06:40	28	6,1	27	33	150
0:06:41	28	6,1	27	33	150
0:06:42	28	6,1	27	33	150
0:06:43	28	6,1	27	33	150
0:06:44	28	6,1	27	33	150
0:06:45	28	6,0	27	33	150
0:06:46	28	6,1	27	33	150
0:06:47	28	6,1	27	33	150
0:06:48	28	6,1	27	33	150
0:06:49	28	6,2	27	33	150
0:06:50	28	6,3	27	33	150
0:06:51	28	6,4	27	33	150
0:06:52	28	6,4	27	33	150
0:06:53	28	6,4	27	33	150
0:06:54	28	6,4	27	33	150
0:06:55	28	6,4	27	33	150
0:06:56	28	6,3	27	33	150
0:06:57	28	6,3	27	33	150
0:06:58	28	6,3	27	33	150
0:06:59	28	6,3	27	33	150
0:07:00	28	6,3	27	33	150
0:07:01	28	6,3	27	33	150
0:07:02	28	6,3	27	33	150
0:07:03	28	6,4	27	33	150
0:07:04	28	6,4	27	33	150
0:07:05	28	6,4	27	33	150
0:07:06	28	6,4	27	33	150
0:07:07	28	6,4	28	33	150
0:07:08	28	6,4	28	33	150
0:07:09	28	6,4	28	33	150
0:07:10	28	6,4	28	33	150
0:07:11	28	6,4	27	33	150
0:07:12	28	6,5	27	33	150
0:07:13	28	6,5	27	33	150
0:07:14	28	6,5	27	33	150
0:07:15	28	6,5	27	33	150
0:07:16	28	6,5	27	33	150
0:07:17	28	6,5	27	33	150
0:07:18	28	6,5	27	33	150
0:07:19	28	6,5	27	33	150
0:07:20	28	6,7	27	33	150
0:07:21	29	6,7	27	33	150
0:07:22	29	6,7	27	33	150
0:07:23	29	6,7	27	33	150
0:07:24	29	6,7	27	33	150
0:07:25	29	6,7	27	33	150
0:07:26	29	6,7	27	33	150
0:07:27	29	6,7	27	33	150
0:07:28	29	6,7	27	33	150
0:07:29	29	6,7	27	33	150
0:07:30	29	6,6	27	33	150
0:07:31	29	6,7	27	33	150
0:07:32	29	6,7	27	33	150
0:07:33	29	6,7	27	33	150
0:07:34	29	6,7	27	33	150
0:07:35	29	6,8	27	33	150
0:07:36	29	7,0	27	33	150
0:07:37	29	7,1	27	33	150
0:07:38	29	7,1	27	33	150
0:07:39	29	7,1	27	33	150
0:07:40	29	7,0	27	33	150
0:07:41	29	7,0	27	33	150
0:07:42	29	7,0	27	33	150
0:07:43	29	7,0	27	33	150
0:07:44	29	7,0	27	33	150
0:07:45	29	7,0	27	33	150
0:07:46	29	7,0	27	33	150
0:07:47	29	6,9	27	33	150
0:07:48	29	6,9	27	33	150
0:07:49	29	6,9	27	33	150
0:07:50	29	6,9	27	33	150
0:07:51	29	6,9	27	33	150
0:07:52	29	6,9	27	33	150
0:07:53	29	7,0	27	33	150
0:07:54	29	7,2	27	33	150
0:07:55	29	7,3	27	33	150
0:07:56	29	7,3	27	33	150
0:07:57	29	7,3	27	33	150
0:07:58	29	7,3	27	33	150
0:07:59	29	7,2	27	33	150
0:08:00	29	7,2	27	33	150
0:08:01	29	7,2	27	33	150
0:08:02	29	7,2	27	33	150
0:08:03	29	7,2	27	33	150
0:08:04	29	7,2	27	33	150
0:08:05	29	7,1	27	33	150
0:08:06	29	7,1	27	33	150
0:08:07	29	7,2	27	33	150
0:08:08	29	7,2	27	33	150
0:08:09	29	7,2	27	33	150
0:08:10	29	7,2	27	33	150
0:08:11	29	7,3	27	33	150
0:08:12	29	7,4	27	33	150
0:08:13	29	7,5	27	33	150
0:08:14	29	7,5	27	33	150
0:08:15	29	7,5	27	33	150
0:08:16	29	7,5	27	33	150
0:08:17	29	7,4	27	33	150
0:08:18	29	7,4	27	33	150
0:08:19	29	7,4	27	33	150
0:08:20	29	7,4	27	33	150
0:08:21	29	7,4	27	33	150
0:08:22	29	7,4	27	33	150
0:08:23	29	7,4	27	33	150
0:08:24	29	7,4	27	33	150
0:08:25	29	7,5	27	33	150
0:08:26	29	7,5	27	33	150
0:08:27	29	7,5	27	33	150
0:08:28	29	7,5	27	33	150
0:08:29	29	7,6	27	33	150
0:08:30	29	7,7	27	33	150
0:08:31	29	7,7	27	33	150
0:08:32	29	7,7	27	33	150
0:08:33	29	7,7	27	33	150
0:08:34	29	7,7	27	33	150
0:08:35	29	7,7	27	33	150
0:08:36	29	7,7	27	33	150
0:08:37	29	7,6	27	34	150
0:08:38	29	7,6	27	34	150
0:08:39	29	7,6	27	33	150
0:08:40	29	7,6	27	33	150
0:08:41	29	7,6	27	34	150
0:08:42	29	7,7	27	34	150
0:08:43	29	7,7	27	33	150
0:08:44	29	7,7	27	33	150
0:08:45	29	7,7	27	33	150
0:08:46	29	7,8	27	34	150
0:08:47	29	7,9	27	33	150
0:08:48	29	8,0	27	33	150
0:08:49	29	7,9	27	34	150
0:08:50	29	7,9	27	34	150
0:08:51	29	7,9	27	34	150
0:08:52	29	7,9	27	34	150
0:08:53	29	7,9	27	34	150
0:08:54	29	7,9	27	34	150
0:08:55	29	7,9	27	34	150
0:08:56	29	7,9	27	34	150
0:08:57	29	7,8	27	34	150
0:08:58	29	7,8	27	34	150
0:08:59	29	7,9	27	33	150
0:09:00	29	8,0	27	34	150
0:09:01	29	8,0	27	34	150
0:09:02	29	8,0	27	34	150
0:09:03	29	8,0	27	33	150
0:09:04	29	8,0	27	34	150
0:09:05	29	8,0	27	34	150
0:09:06	30	8,0	27	34	150
0:09:07	30	8,0	27	34	150
0:09:08	30	8,1	27	34	150
0:09:09	30	8,1	28	34	150
0:09:10	30	8,1	28	34	150
0:09:11	30	8,1	28	34	150
0:09:12	30	8,1	28	34	150
0:09:13	30	8,1	28	34	150
0:09:14	30	8,1	28	34	150
0:09:15	30	8,1	28	34	150
0:09:16	30	8,1	28	34	150
0:09:17	30	8,2	28	34	150
0:09:18	30	8,3	28	34	150
0:09:19	30	8,4	28	34	150
0:09:20	30	8,4	28	34	150
0:09:21	30	8,4	28	34	150
0:09:22	30	8,4	28	34	150
0:09:23	30	8,4	28	34	150
0:09:24	30	8,3	28	34	150
0:09:25	30	8,3	28	34	150
0:09:26	30	8,3	28	34	150
0:09:27	30	8,3	28	34	150
0:09:28	30	8,3	28	34	150
0:09:29	30	8,3	28	34	150
0:09:30	30	8,3	28	34	150
0:09:31	30	8,3	28	34	150
0:09:32	30	8,3	28	34	150
0:09:33	30	8,3	28	34	150
0:09:34	30	8,5	28	34	150
0:09:35	30	8,6	28	34	150
0:09:36	30	8,7	28	34	150
0:09:37	30	8,7	28	34	150
0:09:38	30	8,7	28	34	150
0:09:39	30	8,7	28	34	150
0:09:40	30	8,7	28	34	150
0:09:41	30	8,6	28	34	150
0:09:42	30	8,6	28	34	150
0:09:43	30	8,6	28	34	150
0:09:44	30	8,6	28	34	150
0:09:45	30	8,6	28	34	150
0:09:46	30	8,6	28	34	150
0:09:47	30	8,6	28	34	150
0:09:48	30	8,6	28	34	150
0:09:49	30	8,5	28	34	150
0:09:50	30	8,5	28	34	150
0:09:51	30	8,5	28	34	150
0:09:52	30	8,5	28	34	150
0:09:53	30	8,7	28	34	150
0:09:54	30	8,8	28	34	150
0:09:55	30	8,9	28	34	150
0:09:56	30	8,9	28	34	150
0:09:57	30	8,9	28	34	150
0:09:58	30	8,9	28	34	150
0:09:59	30	8,9	28	34	150
0:10:00	30	8,9	28	34	150
0:10:01	30	8,8	28	34	150
0:10:02	30	8,8	28	34	150
0:10:03	30	8,8	28	34	150
0:10:04	30	8,8	28	34	150
0:10:05	30	8,8	28	34	150
0:10:06	30	8,8	28	34	150
0:10:07	30	8,8	28	34	150
0:10:08	30	8,8	29	34	150
0:10:09	30	8,8	29	34	150
0:10:10	30	8,9	29	34	150
0:10:11	30	8,9	29	34	150
0:10:12	30	8,9	29	34	150
0:10:13	30	9,0	28	34	150
0:10:14	30	9,1	28	34	150
0:10:15	30	9,1	28	34	150
0:10:16	30	9,1	28	34	150
0:10:17	30	9,1	28	34	150
0:10:18	30	9,1	28	34	150
0:10:19	30	9,1	28	34	150
0:10:20	30	9,1	28	34	150
0:10:21	30	9,1	28	34	150
0:10:22	30	9,1	28	34	150
0:10:23	30	9,1	28	34	150
0:10:24	30	9,1	28	34	150
0:10:25	30	9,0	28	34	150
0:10:26	30	9,0	28	34	150
0:10:27	30	9,0	28	34	150
0:10:28	30	9,3	28	34	150
0:10:29	30	9,4	28	34	150
0:10:30	30	9,4	28	34	150
0:10:31	30	9,4	28	34	150
0:10:32	30	9,4	28	35	150
0:10:33	30	9,4	28	34	150
0:10:34	30	9,4	28	35	150
0:10:35	30	9,4	28	34	150
0:10:36	30	9,4	28	34	150
0:10:37	30	9,4	28	34	150
0:10:38	30	9,3	28	34	150
0:10:39	30	9,3	28	34	150
0:10:40	30	9,3	28	34	150
0:10:41	30	9,3	28	34	150
0:10:42	30	9,3	28	34	150
0:10:43	30	9,3	28	34	150
0:10:44	30	9,3	28	34	150
0:10:45	30	9,3	28	34	150
0:10:46	30	9,5	28	35	150
0:10:47	30	9,6	27	35	150
0:10:48	30	9,7	27	35	150
0:10:49	30	9,7	27	35	150
0:10:50	30	9,7	27	35	150
0:10:51	30	9,7	27	35	150
0:10:52	30	9,6	27	35	150
0:10:53	30	9,6	28	34	150
0:10:54	30	9,6	28	35	150
0:10:55	30	9,6	28	35	150
0:10:56	30	9,6	28	35	150
0:10:57	30	9,6	28	35	150
0:10:58	30	9,6	28	35	150
0:10:59	30	9,6	28	35	150
0:11:00	30	9,6	28	35	150
0:11:01	30	9,5	28	35	150
0:11:02	30	9,5	28	35	150
0:11:03	30	9,5	28	35	150
0:11:04	30	9,7	28	35	150
0:11:05	31	9,9	28	35	150
0:11:06	31	9,9	28	35	150
0:11:07	31	9,9	28	35	150
0:11:08	31	9,9	28	35	150
0:11:09	31	9,9	28	35	150
0:11:10	31	9,9	28	35	150
0:11:11	31	9,9	28	35	150
0:11:12	31	9,9	28	35	150
0:11:13	31	9,9	27	35	150
0:11:14	31	9,8	27	35	150
0:11:15	31	9,8	27	35	150
0:11:16	31	9,8	27	35	150
0:11:17	31	9,8	27	35	150
0:11:18	31	9,8	27	35	150
0:11:19	31	9,8	27	35	150
0:11:20	31	9,8	27	35	150
0:11:21	31	9,8	27	35	150
0:11:22	31	9,8	27	35	150
0:11:23	31	10,0	27	35	150
0:11:24	31	10,1	27	35	150
0:11:25	31	10,2	27	35	150
0:11:26	31	10,2	27	35	150
0:11:27	31	10,2	27	35	150
0:11:28	31	10,2	27	35	150
0:11:29	31	10,2	27	35	150
0:11:30	31	10,1	27	35	150
0:11:31	31	10,1	27	35	150
0:11:32	31	10,1	27	35	150
0:11:33	31	10,1	27	35	150
0:11:34	31	10,1	27	35	150
0:11:35	31	10,1	27	35	150
0:11:36	31	10,1	27	35	150
0:11:37	31	10,1	27	35	150
0:11:38	31	10,1	27	35	150
0:11:39	31	10,1	27	35	150
0:11:40	31	10,1	27	35	150
0:11:41	31	10,0	27	35	150
0:11:42	31	10,1	27	35	150
0:11:43	31	10,2	27	35	150
0:11:44	31	10,2	27	35	150
0:11:45	31	10,2	27	35	150
0:11:46	31	10,2	27	35	150
0:11:47	31	10,1	27	35	150
0:11:48	31	10,3	27	35	150
0:11:49	31	10,4	27	35	150
0:11:50	31	10,4	27	35	150
0:11:51	31	10,4	27	35	150
0:11:52	31	10,4	27	35	150
0:11:53	31	10,4	27	35	150
0:11:54	31	10,4	27	35	150
0:11:55	31	10,4	27	35	150
0:11:56	31	10,4	27	35	150
0:11:57	31	10,4	27	35	150
0:11:58	31	10,4	27	35	150
0:11:59	31	10,4	27	35	150
0:12:00	31	10,4	27	35	150
0:12:01	31	10,4	27	35	150
0:12:02	31	10,3	27	35	150
0:12:03	31	10,3	27	35	150
0:12:04	31	10,4	27	35	150
0:12:05	31	10,5	27	35	150
0:12:06	31	10,5	27	36	150
0:12:07	31	10,5	27	35	150
0:12:08	31	10,5	27	35	150
0:12:09	31	10,5	27	35	150
0:12:10	31	10,5	27	35	150
0:12:11	31	10,6	27	35	150
0:12:12	31	10,7	27	35	150
0:12:13	31	10,7	27	35	150
0:12:14	31	10,7	27	35	150
0:12:15	31	10,7	27	35	150
0:12:16	31	10,7	27	35	150
0:12:17	31	10,7	27	36	150
0:12:18	31	10,7	27	36	150
0:12:19	31	10,7	27	36	150
0:12:20	31	10,7	27	36	150
0:12:21	31	10,7	27	35	150
0:12:22	31	10,6	27	36	150
0:12:23	31	10,6	27	36	150
0:12:24	31	10,6	27	36	150
0:12:25	31	10,7	27	36	150
0:12:26	31	10,8	27	36	150
0:12:27	31	10,9	27	36	150
0:12:28	31	10,9	27	36	150
0:12:29	31	10,9	27	36	150
0:12:30	31	10,9	27	36	150
0:12:31	31	10,9	27	36	150
0:12:32	31	10,9	27	36	150
0:12:33	31	10,9	27	36	150
0:12:34	31	10,8	27	36	150
0:12:35	31	10,8	27	36	150
0:12:36	31	10,8	27	36	150
0:12:37	31	10,8	27	36	150
0:12:38	31	10,8	27	36	150
0:12:39	31	10,9	27	36	150
0:12:40	31	10,9	27	36	150
0:12:41	31	11,0	28	36	150
0:12:42	31	11,0	28	36	150
0:12:43	31	10,9	28	36	150
0:12:44	31	10,9	28	36	150
0:12:45	31	10,9	28	36	150
0:12:46	31	11,0	27	36	150
0:12:47	31	11,1	27	36	150
0:12:48	31	11,1	27	36	150
0:12:49	31	11,1	27	36	150
0:12:50	31	11,1	27	36	150
0:12:51	31	11,1	27	36	150
0:12:52	31	11,1	27	36	150
0:12:53	31	11,1	27	36	150
0:12:54	31	11,1	27	36	150
0:12:55	31	11,1	27	36	150
0:12:56	31	11,1	27	36	150
0:12:57	31	11,2	27	36	150
0:12:58	31	11,4	27	36	150
0:12:59	31	11,5	27	36	150
0:13:00	31	11,5	27	36	150
0:13:01	31	11,5	27	36	150
0:13:02	31	11,5	27	36	150
0:13:03	31	11,5	27	36	150
0:13:04	31	11,5	27	36	150
0:13:05	31	11,4	27	36	150
0:13:06	31	11,4	27	36	150
0:13:07	31	11,4	27	36	150
0:13:08	31	11,4	27	36	150
0:13:09	31	11,4	27	36	150
0:13:10	31	11,4	27	36	150
0:13:11	31	11,4	27	36	150
0:13:12	31	11,4	27	36	150
0:13:13	32	11,4	27	36	150
0:13:14	32	11,4	27	36	150
0:13:15	32	11,4	27	36	150
0:13:16	32	11,4	27	36	150
0:13:17	32	11,3	27	36	150
0:13:18	32	11,4	27	36	150
0:13:19	32	11,5	27	36	150
0:13:20	32	11,5	27	36	150
0:13:21	32	11,5	27	36	150
0:13:22	32	11,5	27	36	150
0:13:23	32	11,5	27	36	150
0:13:24	32	11,5	27	36	150
0:13:25	32	11,5	27	36	150
0:13:26	32	11,5	27	36	150
0:13:27	32	11,5	27	36	150
0:13:28	32	11,6	27	36	150
0:13:29	32	11,8	27	36	150
0:13:30	32	11,9	27	37	150
0:13:31	32	11,9	27	36	150
0:13:32	32	11,9	27	36	150
0:13:33	32	11,9	27	36	150
0:13:34	32	11,9	27	36	150
0:13:35	32	11,8	27	36	150
0:13:36	32	11,8	27	36	150
0:13:37	32	11,8	27	36	150
0:13:38	32	11,8	27	36	150
0:13:39	32	11,8	27	36	150
0:13:40	32	11,8	27	36	150
0:13:41	32	11,8	27	36	150
0:13:42	32	11,8	27	36	150
0:13:43	32	11,8	27	36	150
0:13:44	32	11,8	27	36	150
0:13:45	32	11,8	27	36	150
0:13:46	32	11,7	27	36	150
0:13:47	32	11,7	27	36	150
0:13:48	32	11,8	27	36	150
0:13:49	32	11,8	27	36	150
0:13:50	32	11,8	27	36	150
0:13:51	32	11,9	27	36	150
0:13:52	32	12,1	27	36	150
0:13:53	32	12,1	27	36	150
0:13:54	32	12,1	27	36	150
0:13:55	32	12,1	27	37	150
0:13:56	32	12,1	27	37	150
0:13:57	32	12,1	27	36	150
0:13:58	32	12,1	27	36	150
0:13:59	32	12,0	27	36	150
0:14:00	32	12,0	27	36	150
0:14:01	32	12,0	27	36	150
0:14:02	32	12,0	27	36	150
0:14:03	32	12,0	27	36	150
0:14:04	32	12,0	27	36	150
0:14:05	32	12,0	27	37	150
0:14:06	32	12,0	27	37	150
0:14:07	32	12,0	27	37	150
0:14:08	32	12,1	27	36	150
0:14:09	32	12,1	27	36	150
0:14:10	32	12,1	27	37	150
0:14:11	32	12,1	27	36	150
0:14:12	32	12,3	27	37	150
0:14:13	32	12,4	27	36	150
0:14:14	32	12,4	27	36	150
0:14:15	32	12,4	27	37	150
0:14:16	32	12,4	27	37	150
0:14:17	32	12,4	27	37	150
0:14:18	32	12,4	27	37	150
0:14:19	32	12,4	27	37	150
0:14:20	32	12,4	27	36	150
0:14:21	32	12,4	27	37	150
0:14:22	32	12,4	27	37	150
0:14:23	32	12,4	27	37	150
0:14:24	32	12,4	27	37	150
0:14:25	32	12,4	27	37	150
0:14:26	32	12,4	27	37	150
0:14:27	32	12,3	27	37	150
0:14:28	32	12,3	27	37	150
0:14:29	32	12,3	27	37	150
0:14:30	32	12,3	27	37	150
0:14:31	32	12,3	27	37	150
0:14:32	32	12,4	27	37	150
0:14:33	32	12,4	27	37	150
0:14:34	32	12,4	27	37	150
0:14:35	32	12,5	27	37	150
0:14:36	32	12,6	27	37	150
0:14:37	32	12,6	27	37	150
0:14:38	32	12,6	27	37	150
0:14:39	32	12,6	27	37	150
0:14:40	32	12,6	27	37	150
0:14:41	32	12,6	27	37	150
0:14:42	32	12,6	27	37	150
0:14:43	32	12,6	27	37	150
0:14:44	32	12,6	27	37	150
0:14:45	32	12,6	27	37	150
0:14:46	32	12,6	27	37	150
0:14:47	32	12,6	27	37	150
0:14:48	32	12,6	27	37	150
0:14:49	32	12,7	27	37	150
0:14:50	32	12,7	27	37	150
0:14:51	32	12,7	27	37	150
0:14:52	32	12,7	27	37	150
0:14:53	32	12,7	27	37	150
0:14:54	32	12,7	27	37	150
0:14:55	32	12,9	27	37	150
0:14:56	32	13,0	27	37	150
0:14:57	32	13,0	27	37	150
0:14:58	32	13,0	27	37	150
0:14:59	32	13,0	27	37	150
0:15:00	32	13,0	27	37	150
0:15:01	32	13,0	27	37	150
0:15:02	32	13,0	27	37	150
0:15:03	32	13,0	27	37	150
0:15:04	32	13,0	27	37	150
0:15:05	32	13,0	27	37	150
0:15:06	32	13,0	27	37	150
0:15:07	32	13,0	27	37	150
0:15:08	32	12,9	27	37	150
0:15:09	33	12,9	28	37	150
0:15:10	33	12,9	29	37	150
0:15:11	33	12,9	29	37	150
0:15:12	33	12,9	30	37	150
0:15:13	33	12,9	30	37	150
0:15:14	33	12,9	30	37	150
0:15:15	33	12,9	29	37	150
0:15:16	33	12,9	29	37	150
0:15:17	33	13,2	29	37	150
0:15:18	33	13,3	29	37	150
0:15:19	33	13,3	29	37	150
0:15:20	33	13,3	29	37	150
0:15:21	33	13,3	29	37	150
0:15:22	33	13,3	29	37	150
0:15:23	33	13,3	29	37	150
0:15:24	33	13,3	29	37	150
0:15:25	33	13,3	29	37	150
0:15:26	33	13,2	29	37	150
0:15:27	33	13,2	29	37	150
0:15:28	33	13,2	29	37	150
0:15:29	33	13,2	29	37	150
0:15:30	33	13,2	29	37	150
0:15:31	33	13,2	29	37	150
0:15:32	33	13,2	29	37	150
0:15:33	33	13,2	29	37	150
0:15:34	33	13,2	29	37	150
0:15:35	33	13,2	29	37	150
0:15:36	33	13,2	29	37	150
0:15:37	33	13,2	29	37	150
0:15:38	33	13,4	29	37	150
0:15:39	33	13,5	29	37	150
0:15:40	33	13,6	29	37	150
0:15:41	33	13,6	29	37	150
0:15:42	33	13,6	29	37	150
0:15:43	33	13,6	29	37	150
0:15:44	33	13,5	29	37	150
0:15:45	33	13,5	29	37	150
0:15:46	33	13,5	29	37	150
0:15:47	33	13,5	29	37	150
0:15:48	33	13,5	29	37	150
0:15:49	33	13,5	29	37	150
0:15:50	33	13,5	29	37	150
0:15:51	33	13,5	29	37	150
0:15:52	33	13,5	29	37	150
0:15:53	33	13,5	29	37	150
0:15:54	33	13,5	29	37	150
0:15:55	33	13,5	29	37	150
0:15:56	33	13,5	29	37	150
0:15:57	33	13,5	29	37	150
0:15:58	33	13,5	29	37	150
0:15:59	33	13,7	29	37	150
0:16:00	33	13,8	29	37	150
0:16:01	33	13,8	29	37	150
0:16:02	33	13,8	29	37	150
0:16:03	33	13,8	29	37	150
0:16:04	33	13,8	29	37	150
0:16:05	33	13,8	29	37	150
0:16:06	33	13,8	29	37	150
0:16:07	33	13,8	29	37	150
0:16:08	33	13,8	29	37	150
0:16:09	33	13,8	29	37	150
0:16:10	33	13,8	29	37	150
0:16:11	33	13,8	29	37	150
0:16:12	33	13,8	29	37	150
0:16:13	33	13,8	28	37	150
0:16:14	33	13,7	28	37	150
0:16:15	33	13,7	28	37	150
0:16:16	33	13,8	29	37	150
0:16:17	33	13,8	29	37	150
0:16:18	33	13,8	29	37	150
0:16:19	33	13,9	29	37	150
0:16:20	33	14,1	29	37	150
0:16:21	33	14,1	29	38	150
0:16:22	33	14,1	29	38	150
0:16:23	33	14,1	29	38	150
0:16:24	33	14,1	28	38	150
0:16:25	33	14,1	28	37	150
0:16:26	33	14,1	28	37	150
0:16:27	33	14,1	28	37	150
0:16:28	33	14,1	28	37	150
0:16:29	33	14,1	28	37	150
0:16:30	33	14,1	28	37	150
0:16:31	33	14,1	28	37	150
0:16:32	33	14,1	29	37	150
0:16:33	33	14,0	29	38	150
0:16:34	33	14,0	29	37	150
0:16:35	33	14,0	28	38	150
0:16:36	33	14,0	28	37	150
0:16:37	33	14,0	28	37	150
0:16:38	33	14,0	28	37	150
0:16:39	33	14,0	28	37	150
0:16:40	33	14,3	28	37	150
0:16:41	33	14,4	28	38	150
0:16:42	33	14,4	28	38	150
0:16:43	33	14,4	28	38	150
0:16:44	33	14,4	28	38	150
0:16:45	33	14,4	28	37	150
0:16:46	33	14,4	28	38	150
0:16:47	33	14,4	28	38	150
0:16:48	33	14,4	28	37	150
0:16:49	33	14,4	29	37	150
0:16:50	33	14,3	29	37	150
0:16:51	33	14,3	29	37	150
0:16:52	33	14,3	29	38	150
0:16:53	33	14,3	29	38	150
0:16:54	33	14,3	29	38	150
0:16:55	33	14,3	29	37	150
0:16:56	33	14,3	29	38	150
0:16:57	33	14,3	29	38	150
0:16:58	33	14,3	29	38	150
0:16:59	33	14,3	29	38	150
0:17:00	33	14,4	29	38	150
0:17:01	33	14,6	29	38	150
0:17:02	33	14,7	29	37	150
0:17:03	33	14,7	29	38	150
0:17:04	33	14,7	29	38	150
0:17:05	33	14,7	29	38	150
0:17:06	33	14,7	29	38	150
0:17:07	33	14,7	29	38	150
0:17:08	33	14,7	29	38	150
0:17:09	34	14,7	29	38	150
0:17:10	34	14,6	29	38	150
0:17:11	34	14,6	29	38	150
0:17:12	34	14,6	29	38	150
0:17:13	34	14,6	29	38	150
0:17:14	34	14,6	29	38	150
0:17:15	34	14,6	29	38	150
0:17:16	34	14,6	29	38	150
0:17:17	34	14,6	29	38	150
0:17:18	34	14,6	29	38	150
0:17:19	34	14,6	29	38	150
0:17:20	34	14,6	29	38	150
0:17:21	34	14,6	29	38	150
0:17:22	34	14,7	29	38	150
0:17:23	34	14,9	29	38	150
0:17:24	34	14,9	29	38	150
0:17:25	34	14,9	29	38	150
0:17:26	34	14,9	29	38	150
0:17:27	34	14,9	29	38	150
0:17:28	34	14,9	29	38	150
0:17:29	34	14,9	29	38	150
0:17:30	34	14,9	29	38	150
0:17:31	34	14,9	29	38	150
0:17:32	34	14,9	29	38	150
0:17:33	34	14,9	29	38	150
0:17:34	34	14,9	29	38	150
0:17:35	34	14,9	29	38	150
0:17:36	34	14,8	29	38	150
0:17:37	34	14,9	29	38	150
0:17:38	34	14,9	29	38	150
0:17:39	34	15,0	29	38	150
0:17:40	34	15,0	29	38	150
0:17:41	34	15,0	29	38	150
0:17:42	34	14,9	29	38	150
0:17:43	34	15,0	29	38	150
0:17:44	34	15,2	29	38	150
0:17:45	34	15,2	29	38	150
0:17:46	34	15,2	29	38	150
0:17:47	34	15,2	29	38	150
0:17:48	34	15,2	29	38	150
0:17:49	34	15,2	29	38	150
0:17:50	34	15,2	29	38	150
0:17:51	34	15,2	29	38	150
0:17:52	34	15,2	29	38	150
0:17:53	34	15,2	29	38	150
0:17:54	34	15,2	29	38	150
0:17:55	34	15,2	29	38	150
0:17:56	34	15,2	29	38	150
0:17:57	34	15,2	29	38	150
0:17:58	34	15,1	29	38	150
0:17:59	34	15,1	29	38	150
0:18:00	34	15,2	29	38	150
0:18:01	34	15,2	29	38	150
0:18:02	34	15,2	29	38	150
0:18:03	34	15,2	29	38	150
0:18:04	34	15,2	29	38	150
0:18:05	34	15,4	29	38	150
0:18:06	34	15,5	29	38	150
0:18:07	34	15,5	29	38	150
0:18:08	34	15,5	29	38	150
0:18:09	34	15,5	29	38	150
0:18:10	34	15,5	29	38	150
0:18:11	34	15,5	29	38	150
0:18:12	34	15,5	29	38	150
0:18:13	34	15,5	29	38	150
0:18:14	34	15,5	29	38	150
0:18:15	34	15,5	29	38	150
0:18:16	34	15,5	29	38	150
0:18:17	34	15,5	29	38	150
0:18:18	34	15,4	29	38	150
0:18:19	34	15,4	29	38	150
0:18:20	34	15,4	29	38	150
0:18:21	34	15,5	29	38	150
0:18:22	34	15,5	29	38	150
0:18:23	34	15,5	29	38	150
0:18:24	34	15,5	29	38	150
0:18:25	34	15,5	29	38	150
0:18:26	34	15,6	29	38	150
0:18:27	34	15,8	29	38	150
0:18:28	34	15,8	29	38	150
0:18:29	34	15,9	29	38	150
0:18:30	34	15,9	29	38	150
0:18:31	34	15,9	29	38	150
0:18:32	34	15,9	29	38	150
0:18:33	34	15,8	29	38	150
0:18:34	34	15,8	29	38	150
0:18:35	34	15,8	29	38	150
0:18:36	34	15,8	29	38	150
0:18:37	34	15,8	29	38	150
0:18:38	34	15,8	29	38	150
0:18:39	34	15,8	29	38	150
0:18:40	34	15,8	29	38	150
0:18:41	34	15,8	29	38	150
0:18:42	34	15,8	29	38	150
0:18:43	34	15,8	29	38	150
0:18:44	34	15,8	29	38	150
0:18:45	34	15,8	29	38	150
0:18:46	34	16,0	29	38	150
0:18:47	34	16,1	29	38	150
0:18:48	34	16,1	29	38	150
0:18:49	34	16,2	29	38	150
0:18:50	34	16,2	29	38	150
0:18:51	34	16,1	29	38	150
0:18:52	34	16,1	29	38	150
0:18:53	34	16,1	29	38	150
0:18:54	34	16,1	29	38	150
0:18:55	34	16,1	29	38	150
0:18:56	34	16,1	29	38	150
0:18:57	34	16,1	29	38	150
0:18:58	34	16,1	29	38	150
0:18:59	34	16,1	29	38	150
0:19:00	34	16,1	29	38	150
0:19:01	34	16,1	29	38	150
0:19:02	34	16,1	29	38	150
0:19:03	34	16,1	29	38	150
0:19:04	34	16,1	29	38	150
0:19:05	34	16,1	29	38	150
0:19:06	34	16,1	29	38	150
0:19:07	34	16,3	29	38	150
0:19:08	34	16,3	29	38	150
0:19:09	34	16,4	29	38	150
0:19:10	34	16,4	29	38	150
0:19:11	34	16,4	29	38	150
0:19:12	35	16,4	29	38	150
0:19:13	34	16,3	29	39	150
0:19:14	35	16,3	29	39	150
0:19:15	35	16,3	29	39	150
0:19:16	35	16,3	29	38	150
0:19:17	35	16,3	29	39	150
0:19:18	35	16,3	29	38	150
0:19:19	35	16,3	29	38	150
0:19:20	35	16,3	29	38	150
0:19:21	35	16,3	29	38	150
0:19:22	35	16,3	29	39	150
0:19:23	35	16,3	29	39	150
0:19:24	35	16,3	29	39	150
0:19:25	35	16,4	29	39	150
0:19:26	35	16,5	29	39	150
0:19:27	35	16,5	29	38	150
0:19:28	35	16,5	29	38	150
0:19:29	35	16,5	29	38	150
0:19:30	35	16,5	29	39	150
0:19:31	35	16,5	29	39	150
0:19:32	35	16,4	29	39	150
0:19:33	35	16,4	29	38	150
0:19:34	35	16,4	29	38	150
0:19:35	35	16,6	29	39	150
0:19:36	35	16,6	29	39	150
0:19:37	35	16,7	29	39	150
0:19:38	35	16,7	29	39	150
0:19:39	35	16,7	29	39	150
0:19:40	35	16,7	29	38	150
0:19:41	35	16,7	29	39	150
0:19:42	35	16,7	29	39	150
0:19:43	35	16,7	29	39	150
0:19:44	35	16,7	29	39	150
0:19:45	35	16,6	29	39	150
0:19:46	35	16,6	29	39	150
0:19:47	35	16,6	29	39	150
0:19:48	35	16,6	29	39	150
0:19:49	35	16,7	29	39	150
0:19:50	35	16,8	29	39	150
0:19:51	35	16,8	29	39	150
0:19:52	35	16,8	29	39	150
0:19:53	35	16,8	29	39	150
0:19:54	35	16,8	29	39	150
0:19:55	35	16,8	29	39	150
0:19:56	35	16,8	29	39	150
0:19:57	35	16,8	29	39	150
0:19:58	35	16,8	29	39	150
0:19:59	35	17,0	29	39	150
0:20:00	35	17,1	29	39	150
0:20:01	35	17,1	29	39	150
0:20:02	35	17,1	28	39	150
0:20:03	35	17,1	28	39	150
0:20:04	35	17,1	28	39	150
0:20:05	35	17,1	28	39	150
0:20:06	35	17,1	28	39	150
0:20:07	35	17,1	28	39	150
0:20:08	35	17,0	28	39	150
0:20:09	35	17,0	28	39	150
0:20:10	35	17,0	28	39	150
0:20:11	35	17,0	28	39	150
0:20:12	35	17,0	28	39	150
0:20:13	35	17,0	28	39	150
0:20:14	35	17,0	28	39	150
0:20:15	35	17,0	28	39	150
0:20:16	35	17,0	29	39	150
0:20:17	35	17,0	30	39	150
0:20:18	35	17,1	30	39	150
0:20:19	35	17,1	30	39	150
0:20:20	35	17,1	30	39	150
0:20:21	35	17,2	30	39	150
0:20:22	35	17,3	30	39	150
0:20:23	35	17,4	29	39	150
0:20:24	35	17,4	29	39	150
0:20:25	35	17,4	29	39	150
0:20:26	35	17,4	29	39	150
0:20:27	35	17,4	29	39	150
0:20:28	35	17,4	29	39	150
0:20:29	35	17,4	29	39	150
0:20:30	35	17,4	29	39	150
0:20:31	35	17,4	29	39	150
0:20:32	35	17,4	29	39	150
0:20:33	35	17,3	29	39	150
0:20:34	35	17,3	29	39	150
0:20:35	35	17,3	29	39	150
0:20:36	35	17,3	29	39	150
0:20:37	35	17,3	30	39	150
0:20:38	35	17,3	30	39	150
0:20:39	35	17,3	30	39	150
0:20:40	35	17,4	30	39	150
0:20:41	35	17,4	30	39	150
0:20:42	35	17,4	30	39	150
0:20:43	35	17,4	30	39	150
0:20:44	35	17,5	30	39	150
0:20:45	35	17,6	29	39	150
0:20:46	35	17,7	29	39	150
0:20:47	35	17,7	29	39	150
0:20:48	35	17,7	29	39	150
0:20:49	35	17,7	29	39	150
0:20:50	35	17,7	29	39	150
0:20:51	35	17,7	29	39	150
0:20:52	35	17,7	29	39	150
0:20:53	35	17,7	29	39	150
0:20:54	35	17,7	29	39	150
0:20:55	35	17,7	29	39	150
0:20:56	35	17,7	29	39	150
0:20:57	35	17,7	29	39	150
0:20:58	35	17,6	29	39	150
0:20:59	35	17,6	29	39	150
0:21:00	35	17,6	29	39	150
0:21:01	35	17,6	29	39	150
0:21:02	35	17,6	29	39	150
0:21:03	35	17,7	29	39	150
0:21:04	35	17,7	29	39	150
0:21:05	35	17,7	29	39	150
0:21:06	35	17,7	29	39	150
0:21:07	35	17,7	29	39	150
0:21:08	35	17,8	29	39	150
0:21:09	35	17,9	29	39	150
0:21:10	35	17,9	29	39	150
0:21:11	35	17,9	29	39	150
0:21:12	35	17,9	29	39	150
0:21:13	35	17,9	29	39	150
0:21:14	35	17,9	29	39	150
0:21:15	35	17,9	29	39	150
0:21:16	35	17,9	29	39	150
0:21:17	35	17,9	29	39	150
0:21:18	35	17,9	29	39	150
0:21:19	35	17,9	29	39	150
0:21:20	35	17,9	29	39	150
0:21:21	35	17,9	29	39	150
0:21:22	36	17,9	29	39	150
0:21:23	36	18,0	29	39	150
0:21:24	36	18,1	29	39	150
0:21:25	36	18,1	29	39	150
0:21:26	36	18,1	29	39	150
0:21:27	36	18,1	29	39	150
0:21:28	36	18,1	29	39	150
0:21:29	36	18,1	29	39	150
0:21:30	36	18,1	29	39	150
0:21:31	36	18,0	29	39	150
0:21:32	36	18,0	29	39	150
0:21:33	36	18,0	29	39	150
0:21:34	36	18,2	29	39	150
0:21:35	36	18,3	29	39	150
0:21:36	36	18,3	29	39	150
0:21:37	36	18,3	29	39	150
0:21:38	36	18,3	29	39	150
0:21:39	36	18,3	29	39	150
0:21:40	36	18,3	29	39	150
0:21:41	36	18,3	29	39	150
0:21:42	36	18,3	29	39	150
0:21:43	36	18,3	29	39	150
0:21:44	36	18,3	29	40	150
0:21:45	36	18,3	29	39	150
0:21:46	36	18,3	29	39	150
0:21:47	36	18,3	29	39	150
0:21:48	36	18,3	29	39	150
0:21:49	36	18,3	29	39	150
0:21:50	36	18,3	29	39	150
0:21:51	36	18,3	29	39	150
0:21:52	36	18,4	29	39	150
0:21:53	36	18,4	29	39	150
0:21:54	36	18,4	29	39	150
0:21:55	36	18,4	29	39	150
0:21:56	36	18,5	29	39	150
0:21:57	36	18,5	29	39	150
0:21:58	36	18,6	29	39	150
0:21:59	36	18,6	29	39	150
0:22:00	36	18,6	29	39	150
0:22:01	36	18,5	29	39	150
0:22:02	36	18,5	29	39	150
0:22:03	36	18,5	29	39	150
0:22:04	36	18,5	29	39	150
0:22:05	36	18,5	29	39	150
0:22:06	36	18,5	29	40	150
0:22:07	36	18,5	29	40	150
0:22:08	36	18,5	29	39	150
0:22:09	36	18,6	29	40	150
0:22:10	36	18,7	29	39	150
0:22:11	36	18,7	29	39	150
0:22:12	36	18,7	29	39	150
0:22:13	36	18,7	29	40	150
0:22:14	36	18,7	29	39	150
0:22:15	36	18,7	29	39	150
0:22:16	36	18,7	29	39	150
0:22:17	36	18,7	36	39	150
0:22:18	36	18,7	31	40	150
0:22:19	36	18,8	29	40	150
0:22:20	36	18,9	28	39	150
0:22:21	36	18,9	28	40	150
0:22:22	36	18,9	27	39	150
0:22:23	36	18,9	27	39	150
0:22:24	36	18,9	27	39	150
0:22:25	36	18,9	27	39	150
0:22:26	36	18,9	27	40	150
0:22:27	36	18,9	27	39	150
0:22:28	36	18,9	27	40	150
0:22:29	36	18,9	27	40	150
0:22:30	36	18,9	27	40	150
0:22:31	36	18,9	27	40	150
0:22:32	36	18,9	27	40	150
0:22:33	36	18,9	28	40	150
0:22:34	36	18,9	28	40	150
0:22:35	36	18,9	28	40	150
0:22:36	36	19,0	28	40	150
0:22:37	36	19,0	28	40	150
0:22:38	36	19,0	28	40	150
0:22:39	36	19,0	28	40	150
0:22:40	36	19,0	28	40	150
0:22:41	36	19,0	28	40	150
0:22:42	36	19,1	28	40	150
0:22:43	36	19,2	28	40	150
0:22:44	36	19,2	28	40	150
0:22:45	36	19,2	28	40	150
0:22:46	36	19,2	28	40	150
0:22:47	36	19,2	28	40	150
0:22:48	36	19,2	28	40	150
0:22:49	36	19,2	28	40	150
0:22:50	36	19,2	28	40	150
0:22:51	36	19,2	28	40	150
0:22:52	36	19,2	28	40	150
0:22:53	36	19,2	28	40	150
0:22:54	36	19,1	28	40	150
0:22:55	36	19,1	28	40	150
0:22:56	36	19,2	28	40	150
0:22:57	36	19,3	28	40	150
0:22:58	36	19,3	28	40	150
0:22:59	36	19,3	28	40	150
0:23:00	36	19,3	28	40	150
0:23:01	36	19,3	28	40	150
0:23:02	36	19,3	28	40	150
0:23:03	36	19,3	28	40	150
0:23:04	36	19,3	28	40	150
0:23:05	36	19,3	28	40	150
0:23:06	36	19,3	28	40	150
0:23:07	36	19,3	28	40	150
0:23:08	36	19,4	28	40	150
0:23:09	36	19,4	28	40	150
0:23:10	36	19,3	28	40	150
0:23:11	36	19,6	28	40	150
0:23:12	36	19,6	28	40	150
0:23:13	36	19,7	28	40	150
0:23:14	36	19,7	28	40	150
0:23:15	36	19,7	28	40	150
0:23:16	36	19,7	28	40	150
0:23:17	36	19,7	28	40	150
0:23:18	36	19,7	28	40	150
0:23:19	36	19,7	28	40	150
0:23:20	36	19,6	28	40	150
0:23:21	36	19,6	28	40	150
0:23:22	36	19,6	28	40	150
0:23:23	36	19,6	28	40	150
0:23:24	36	19,6	28	40	150
0:23:25	36	19,6	28	40	150
0:23:26	36	19,6	28	40	150
0:23:27	37	19,6	28	40	150
0:23:28	36	19,6	28	40	150
0:23:29	37	19,6	28	40	150
0:23:30	37	19,6	28	40	150
0:23:31	37	19,6	28	40	150
0:23:32	37	19,6	28	40	150
0:23:33	37	19,9	28	40	150
0:23:34	37	20,0	28	40	150
0:23:35	37	20,0	28	40	150
0:23:36	37	20,0	28	40	150
0:23:37	37	20,0	28	40	150
0:23:38	37	20,0	28	40	150
0:23:39	37	20,0	28	40	150
0:23:40	37	20,0	28	40	150
0:23:41	37	20,0	28	40	150
0:23:42	37	20,0	28	40	150
0:23:43	37	20,0	28	40	150
0:23:44	37	20,0	28	40	150
0:23:45	37	20,0	28	40	150
0:23:46	37	20,0	28	40	150
0:23:47	37	20,0	28	40	150
0:23:48	37	20,0	28	40	150
0:23:49	37	20,0	28	40	150
0:23:50	37	20,0	29	40	150
0:23:51	37	19,9	29	40	150
0:23:52	37	19,9	29	40	150
0:23:53	37	19,9	29	40	150
0:23:54	37	19,9	29	40	150
0:23:55	37	19,9	29	40	150
0:23:56	37	19,9	29	40	150
0:23:57	37	20,1	29	40	150
0:23:58	37	20,3	29	40	150
0:23:59	37	20,3	29	40	150
0:24:00	37	20,3	29	40	150
0:24:01	37	20,4	29	40	150
0:24:02	37	20,4	29	40	150
0:24:03	37	20,3	29	40	150
0:24:04	37	20,3	29	40	150
0:24:05	37	20,3	29	40	150
0:24:06	37	20,3	29	40	150
0:24:07	37	20,3	29	40	150
0:24:08	37	20,3	29	40	150
0:24:09	37	20,3	29	40	150
0:24:10	37	20,3	29	40	150
0:24:11	37	20,3	29	40	150
0:24:12	37	20,3	29	40	150
0:24:13	37	20,3	29	40	150
0:24:14	37	20,3	29	40	150
0:24:15	37	20,3	29	40	150
0:24:16	37	20,3	29	40	150
0:24:17	37	20,3	29	40	150
0:24:18	37	20,3	29	41	150
0:24:19	37	20,3	29	40	150
0:24:20	37	20,3	29	40	150
0:24:21	37	20,3	29	40	150
0:24:22	37	20,3	29	40	150
0:24:23	37	20,4	29	40	150
0:24:24	37	20,5	29	40	150
0:24:25	37	20,5	29	40	150
0:24:26	37	20,5	29	40	150
0:24:27	37	20,5	29	40	150
0:24:28	37	20,5	29	41	150
0:24:29	37	20,5	29	41	150
0:24:30	37	20,5	29	40	150
0:24:31	37	20,5	29	41	150
0:24:32	37	20,5	29	41	150
0:24:33	37	20,5	29	40	150
0:24:34	37	20,5	29	40	150
0:24:35	37	20,5	29	40	150
0:24:36	37	20,6	29	40	150
0:24:37	37	20,7	29	40	150
0:24:38	37	20,7	29	41	150
0:24:39	37	20,7	29	41	150
0:24:40	37	20,7	29	41	150
0:24:41	37	20,7	29	41	150
0:24:42	37	20,7	29	40	150
0:24:43	37	20,7	29	40	150
0:24:44	37	20,7	29	40	150
0:24:45	37	20,7	29	41	150
0:24:46	37	20,7	29	40	150
0:24:47	37	20,7	29	41	150
0:24:48	37	20,8	29	40	150
0:24:49	37	20,9	29	41	150
0:24:50	37	20,9	29	41	150
0:24:51	37	20,9	29	41	150
0:24:52	37	20,9	29	41	150
0:24:53	37	20,9	29	41	150
0:24:54	37	20,9	29	41	150
0:24:55	37	20,9	29	41	150
0:24:56	37	20,9	29	41	150
0:24:57	37	20,9	29	41	150
0:24:58	37	20,9	29	41	150
0:24:59	37	20,9	29	41	150
0:25:00	37	20,9	29	41	150
0:25:01	37	20,9	29	41	150
0:25:02	37	20,9	29	41	150
0:25:03	37	20,9	29	41	150
0:25:04	37	20,9	29	41	150
0:25:05	37	21,0	29	41	150
0:25:06	37	21,0	29	41	150
0:25:07	37	21,1	29	41	150
0:25:08	37	21,1	29	41	150
0:25:09	37	21,1	29	41	150
0:25:10	37	21,1	29	41	150
0:25:11	37	21,1	29	41	150
0:25:12	37	21,1	29	41	150
0:25:13	37	21,1	29	41	150
0:25:14	37	21,1	29	41	150
0:25:15	37	21,1	29	41	150
0:25:16	37	21,1	29	41	150
