Repository: ProgWizer/parser

File: project-root/data/Data Acquisition/Data Acquisition/2016 year (65)/16-0026(RGU).txt
--Test Summary--
Full Path and File Name	
Instrument Name	7222
Instrument Type	Model 7222 Consistometer
Instrument Serial Number	
Test Start Date	24.06.2016
Test Start Time	10:43:24
Test Stop Date	24.06.2016
Test Stop Time	12:40:24
Test Length	1:57:00
Final Sample Time Offset	1:57:00
Controller Schedule Name	
Sampling Period	10 seconds
Comments	
Information	WellID	
Information	Customer	RGU
Information	EngName	Øóòü Êîíñòàíòèí
Information	CementClass	G
Information	CementMfr	Ñóõîé Ëîã
Information	Additives	no
Information	Density	1900
Information	BHCT	52
Information	BHST	
Information	FluidLoss	
Information	JobType	Standard Test
Calculated Value	Time_30Bc	0:04:10
Calculated Value	Time_70Bc	1:45:40
Calculated Value	Time_100Bc	1:57:00
Initial Temperature (°C)	27 °C
Final Temperature (°C)	53 °C
Initial Pressure (MPa)	1,2 MPa
Final Pressure (MPa)	35,4 MPa
Initial Consistency (Bc)	22 Bc
Final Consistency (Bc)	101 Bc
--Data--
Time (HH:MM:SS)	Temperature (°C)	Pressure (MPa)	Consistency (Bc)
0:00:00	27	1,2	22
0:00:10	27	1,5	22
0:00:20	27	1,7	22
0:00:30	27	2,0	22
0:00:40	27	2,1	22
0:00:50	27	2,3	22
0:01:00	27	2,5	22
0:01:10	27	2,7	22
0:01:20	27	2,9	22
0:01:30	27	3,2	22
0:01:40	27	3,4	22
0:01:50	27	3,7	22
0:02:00	27	4,0	22
0:02:10	27	4,3	22
0:02:20	27	4,5	22
0:02:30	27	4,8	23
0:02:40	27	5,0	23
0:02:50	28	5,3	23
0:03:00	28	5,5	23
0:03:10	28	5,7	23
0:03:20	28	5,9	23
0:03:30	28	6,0	24
0:03:40	29	6,2	26
0:03:50	29	6,3	28
0:04:00	29	6,4	31
0:04:10	29	6,6	31
0:04:20	29	6,7	30
0:04:30	30	6,8	31
0:04:40	30	7,2	25
0:04:50	30	7,3	25
0:05:00	30	7,5	25
0:05:10	30	7,7	25
0:05:20	30	8,1	25
0:05:30	31	8,2	27
0:05:40	31	8,4	25
0:05:50	31	8,6	24
0:06:00	31	8,7	24
0:06:10	31	8,9	23
0:06:20	32	9,3	25
0:06:30	32	9,5	23
0:06:40	32	9,6	24
0:06:50	32	9,7	24
0:07:00	32	10,0	25
0:07:10	33	10,4	23
0:07:20	33	10,5	23
0:07:30	33	10,7	23
0:07:40	33	10,8	22
0:07:50	33	11,0	22
0:08:00	33	11,4	23
0:08:10	34	11,5	21
0:08:20	34	11,6	22
0:08:30	34	11,9	22
0:08:40	34	12,0	22
0:08:50	34	12,3	22
0:09:00	35	12,4	21
0:09:10	35	12,7	21
0:09:20	35	13,0	21
0:09:30	35	13,1	21
0:09:40	35	13,3	21
0:09:50	36	13,4	21
0:10:00	36	13,6	21
0:10:10	36	14,0	20
0:10:20	36	14,1	21
0:10:30	36	14,3	21
0:10:40	36	14,6	21
0:10:50	37	14,7	21
0:11:00	37	14,9	21
0:11:10	37	15,3	21
0:11:20	37	15,5	21
0:11:30	37	15,6	21
0:11:40	37	15,9	21
0:11:50	38	16,1	21
0:12:00	38	16,2	21
0:12:10	38	16,3	21
0:12:20	38	16,8	21
0:12:30	38	16,8	21
0:12:40	39	17,0	21
0:12:50	39	17,3	21
0:13:00	39	17,4	21
0:13:10	39	17,6	21
0:13:20	39	17,8	21
0:13:30	39	18,1	21
0:13:40	40	18,3	21
0:13:50	40	18,6	21
0:14:00	40	18,7	21
0:14:10	40	18,9	21
0:14:20	40	19,1	21
0:14:30	40	19,3	21
0:14:40	40	19,5	21
0:14:50	41	19,7	21
0:15:00	41	19,9	21
0:15:10	41	20,2	21
0:15:20	41	20,4	21
0:15:30	41	20,5	21
0:15:40	41	20,8	21
0:15:50	42	20,9	21
0:16:00	42	21,2	21
0:16:10	42	21,5	21
0:16:20	42	21,6	21
0:16:30	42	21,8	21
0:16:40	42	22,0	21
0:16:50	43	22,1	21
0:17:00	43	22,4	21
0:17:10	43	22,6	21
0:17:20	43	22,8	21
0:17:30	43	23,1	21
0:17:40	43	23,3	21
0:17:50	43	23,4	21
0:18:00	44	23,6	21
0:18:10	44	23,8	21
0:18:20	44	24,1	21
0:18:30	44	24,2	21
0:18:40	44	24,5	21
0:18:50	44	24,8	21
0:19:00	45	24,9	21
0:19:10	45	25,1	21
0:19:20	45	25,3	21
0:19:30	45	25,5	21
0:19:40	45	25,8	21
0:19:50	45	26,0	21
0:20:00	45	26,2	21
0:20:10	46	26,3	21
0:20:20	46	26,6	21
0:20:30	46	26,8	21
0:20:40	46	27,0	21
0:20:50	46	27,1	21
0:21:00	46	27,3	21
0:21:10	47	27,6	21
0:21:20	47	27,8	21
0:21:30	47	28,1	21
0:21:40	47	28,2	21
0:21:50	47	28,4	21
0:22:00	47	28,7	21
0:22:10	48	28,8	21
0:22:20	48	29,1	21
0:22:30	48	29,2	21
0:22:40	48	29,5	21
0:22:50	48	29,7	21
0:23:00	48	29,9	21
0:23:10	48	30,1	21
0:23:20	49	30,3	21
0:23:30	49	30,6	21
0:23:40	49	30,7	21
0:23:50	49	30,9	21
0:24:00	49	31,1	22
0:24:10	49	31,3	22
0:24:20	50	31,8	22
0:24:30	50	31,9	22
0:24:40	50	32,0	22
0:24:50	50	32,1	22
0:25:00	50	32,4	22
0:25:10	50	32,5	22
0:25:20	50	32,7	22
0:25:30	51	33,0	22
0:25:40	51	33,2	22
0:25:50	51	33,4	22
0:26:00	51	33,6	22
0:26:10	51	33,8	22
0:26:20	51	34,0	22
0:26:30	52	34,2	22
0:26:40	52	34,4	22
0:26:50	52	34,6	22
0:27:00	52	34,9	22
0:27:10	52	35,0	22
0:27:20	52	35,2	22
0:27:30	52	35,4	22
0:27:40	53	35,6	22
0:27:50	53	35,7	22
0:28:00	53	35,8	22
0:28:10	53	35,8	22
0:28:20	53	35,9	22
0:28:30	53	35,9	22
0:28:40	54	35,9	22
0:28:50	54	35,8	22
0:29:00	54	35,8	22
0:29:10	54	35,8	22
0:29:20	54	35,7	22
0:29:30	54	35,7	22
0:29:40	54	35,6	22
0:29:50	54	35,5	22
0:30:00	54	35,5	22
0:30:10	54	35,5	22
0:30:20	54	35,4	22
0:30:30	55	35,6	22
0:30:40	55	35,5	22
0:30:50	55	35,5	22
0:31:00	55	35,4	22
0:31:10	55	35,5	22
0:31:20	55	35,4	22
0:31:30	55	35,5	22
0:31:40	55	35,5	22
0:31:50	54	35,4	22
0:32:00	54	35,6	22
0:32:10	54	35,5	21
0:32:20	54	35,5	22
0:32:30	54	35,5	21
0:32:40	54	35,5	21
0:32:50	54	35,5	22
0:33:00	54	35,5	22
0:33:10	54	35,5	22
0:33:20	54	35,5	22
0:33:30	54	35,6	22
0:33:40	54	35,6	22
0:33:50	54	35,6	22
0:34:00	54	35,6	22
0:34:10	54	35,6	22
0:34:20	54	35,6	22
0:34:30	54	35,5	22
0:34:40	54	35,5	22
0:34:50	54	35,5	22
0:35:00	54	35,5	22
0:35:10	54	35,5	22
0:35:20	54	35,5	22
0:35:30	54	35,5	22
0:35:40	54	35,5	21
0:35:50	54	35,5	22
0:36:00	54	35,5	21
0:36:10	54	35,5	21
0:36:20	54	35,5	21
0:36:30	54	35,5	21
0:36:40	54	35,5	22
0:36:50	54	35,5	22
0:37:00	54	35,5	22
0:37:10	54	35,4	22
0:37:20	54	35,5	22
0:37:30	54	35,5	22
0:37:40	54	35,4	22
0:37:50	54	35,5	22
0:38:00	54	35,5	22
0:38:10	54	35,5	22
0:38:20	54	35,5	22
0:38:30	54	35,5	22
0:38:40	54	35,5	22
0:38:50	54	35,5	22
0:39:00	54	35,5	22
0:39:10	54	35,5	22
0:39:20	53	35,5	22
0:39:30	53	35,5	22
0:39:40	53	35,5	22
0:39:50	53	35,5	22
0:40:00	53	35,5	22
0:40:10	53	35,5	22
0:40:20	53	35,5	22
0:40:30	53	35,5	22
0:40:40	53	35,5	22
0:40:50	53	35,5	22
0:41:00	53	35,5	22
0:41:10	53	35,5	22
0:41:20	53	35,5	23
0:41:30	53	35,5	23
0:41:40	53	35,6	22
0:41:50	53	35,6	22
0:42:00	53	35,6	22
0:42:10	53	35,6	22
0:42:20	53	35,6	23
0:42:30	53	35,6	23
0:42:40	53	35,6	23
0:42:50	53	35,6	23
0:43:00	53	35,6	24
0:43:10	53	35,6	24
0:43:20	53	35,6	24
0:43:30	53	35,7	23
0:43:40	53	35,6	23
0:43:50	53	35,7	23
0:44:00	53	35,7	23
0:44:10	53	35,7	23
0:44:20	53	35,7	23
0:44:30	53	35,7	22
0:44:40	53	35,7	22
0:44:50	53	35,7	22
0:45:00	53	35,7	22
0:45:10	53	35,7	22
0:45:20	53	35,7	22
0:45:30	53	35,7	22
0:45:40	53	35,7	22
0:45:50	53	35,7	22
0:46:00	53	35,7	22
0:46:10	53	35,7	22
0:46:20	53	35,7	22
0:46:30	53	35,7	22
0:46:40	53	35,7	22
0:46:50	53	35,7	22
0:47:00	53	35,7	22
0:47:10	53	35,7	22
0:47:20	53	35,7	22
0:47:30	53	35,7	22
0:47:40	53	35,7	22
0:47:50	53	35,7	22
0:48:00	53	35,7	22
0:48:10	53	35,7	22
0:48:20	53	35,7	22
0:48:30	53	35,7	22
0:48:40	53	35,8	22
0:48:50	53	35,8	22
0:49:00	53	35,8	22
0:49:10	53	35,8	22
0:49:20	53	35,8	22
0:49:30	53	35,8	22
0:49:40	53	35,9	22
0:49:50	53	35,9	22
0:50:00	53	35,9	22
0:50:10	53	35,9	22
0:50:20	53	35,9	22
0:50:30	53	35,9	22
0:50:40	53	35,9	22
0:50:50	53	35,9	22
0:51:00	53	35,9	22
0:51:10	53	35,9	22
0:51:20	53	35,9	22
0:51:30	53	35,9	22
0:51:40	53	35,9	22
0:51:50	53	35,9	22
0:52:00	53	35,8	22
0:52:10	53	35,9	22
0:52:20	53	35,9	22
0:52:30	53	35,9	22
0:52:40	53	35,9	22
0:52:50	53	35,9	22
0:53:00	53	35,9	22
0:53:10	53	35,9	22
0:53:20	53	35,9	22
0:53:30	53	35,9	22
0:53:40	53	35,9	22
0:53:50	53	35,9	22
0:54:00	53	35,9	22
0:54:10	53	35,9	22
0:54:20	53	35,9	22
0:54:30	53	35,9	23
0:54:40	53	35,9	23
0:54:50	53	35,9	23
0:55:00	53	35,9	23
0:55:10	53	35,9	23
0:55:20	53	35,9	23
0:55:30	53	35,9	23
0:55:40	53	35,9	23
0:55:50	53	35,9	23
0:56:00	53	35,9	23
0:56:10	53	35,9	23
0:56:20	53	35,8	23
0:56:30	53	35,8	23
0:56:40	53	35,8	23
0:56:50	53	35,8	23
0:57:00	53	35,8	23
0:57:10	53	35,8	23
0:57:20	53	35,8	23
0:57:30	53	35,8	24
0:57:40	53	35,8	25
0:57:50	53	35,8	25
0:58:00	53	35,9	26
0:58:10	53	35,9	27
0:58:20	53	35,9	27
0:58:30	53	35,9	26
0:58:40	53	35,9	28
0:58:50	53	35,9	26
0:59:00	53	35,9	26
0:59:10	53	35,8	26
0:59:20	53	35,8	26
0:59:30	53	35,8	25
0:59:40	53	35,8	25
0:59:50	53	35,8	32
1:00:00	53	35,8	30
1:00:10	53	35,8	28
1:00:20	53	35,8	40
1:00:30	53	35,8	32
1:00:40	53	35,7	31
1:00:50	53	35,7	28
1:01:00	53	35,7	27
1:01:10	53	35,7	26
1:01:20	53	35,7	26
1:01:30	53	35,7	25
1:01:40	53	35,7	25
1:01:50	53	35,7	25
1:02:00	53	35,7	25
1:02:10	53	35,7	29
1:02:20	53	35,7	27
1:02:30	53	35,7	27
1:02:40	53	35,7	26
1:02:50	53	35,7	27
1:03:00	53	35,7	27
1:03:10	53	35,7	27
1:03:20	53	35,7	27
1:03:30	53	35,7	28
1:03:40	53	35,7	27
1:03:50	53	35,7	27
1:04:00	53	35,7	27
1:04:10	53	35,8	28
1:04:20	53	35,8	27
1:04:30	53	35,8	28
1:04:40	53	35,8	30
1:04:50	53	35,7	30
1:05:00	53	35,7	30
1:05:10	53	35,7	30
1:05:20	53	35,7	30
1:05:30	53	35,7	30
1:05:40	53	35,7	30
1:05:50	53	35,7	29
1:06:00	53	35,7	29
1:06:10	53	35,6	29
1:06:20	53	35,6	29
1:06:30	53	35,6	29
1:06:40	53	35,6	29
1:06:50	53	35,6	29
1:07:00	53	35,6	29
1:07:10	53	35,5	28
1:07:20	53	35,5	28
1:07:30	53	35,5	28
1:07:40	53	35,5	28
1:07:50	53	35,5	28
1:08:00	53	35,5	28
1:08:10	53	35,5	28
1:08:20	53	35,5	28
1:08:30	53	35,5	28
1:08:40	53	35,5	28
1:08:50	53	35,5	28
1:09:00	53	35,5	28
1:09:10	53	35,5	29
1:09:20	53	35,5	31
1:09:30	53	35,5	32
1:09:40	53	35,5	31
1:09:50	53	35,5	30
1:10:00	53	35,5	30
1:10:10	53	35,5	30
1:10:20	53	35,5	29
1:10:30	53	35,4	29
1:10:40	53	35,5	29
1:10:50	53	35,4	29
1:11:00	53	35,5	29
1:11:10	53	35,5	30
1:11:20	53	35,5	30
1:11:30	53	35,4	32
1:11:40	53	35,5	31
1:11:50	53	35,5	31
1:12:00	53	35,4	42
1:12:10	53	35,5	37
1:12:20	53	35,5	35
1:12:30	53	35,5	36
1:12:40	53	35,5	33
1:12:50	53	35,5	32
1:13:00	53	35,5	32
1:13:10	53	35,5	46
1:13:20	53	35,4	44
1:13:30	53	35,4	36
1:13:40	53	35,5	42
1:13:50	53	35,5	40
1:14:00	53	35,5	35
1:14:10	53	35,4	41
1:14:20	53	35,5	34
1:14:30	53	35,5	36
1:14:40	53	35,4	32
1:14:50	53	35,5	32
1:15:00	53	35,5	32
1:15:10	53	35,4	32
1:15:20	53	35,4	32
1:15:30	53	35,5	32
1:15:40	53	35,5	33
1:15:50	53	35,5	33
1:16:00	53	35,4	33
1:16:10	53	35,5	34
1:16:20	53	35,5	34
1:16:30	53	35,5	34
1:16:40	53	35,5	34
1:16:50	53	35,5	34
1:17:00	53	35,5	35
1:17:10	53	35,4	35
1:17:20	53	35,4	35
1:17:30	53	35,4	35
1:17:40	53	35,5	35
1:17:50	53	35,5	36
1:18:00	53	35,5	36
1:18:10	53	35,4	35
1:18:20	53	35,5	37
1:18:30	53	35,5	36
1:18:40	53	35,5	38
1:18:50	53	35,4	37
1:19:00	53	35,4	39
1:19:10	53	35,5	39
1:19:20	53	35,4	41
1:19:30	53	35,5	44
1:19:40	53	35,5	39
1:19:50	53	35,5	38
1:20:00	53	35,5	37
1:20:10	53	35,4	37
1:20:20	53	35,4	38
1:20:30	53	35,5	39
1:20:40	53	35,4	40
1:20:50	53	35,5	37
1:21:00	53	35,5	36
1:21:10	53	35,5	38
1:21:20	53	35,5	38
1:21:30	53	35,4	36
1:21:40	53	35,4	36
1:21:50	53	35,5	37
1:22:00	53	35,4	37
1:22:10	53	35,4	37
1:22:20	53	35,4	38
1:22:30	53	35,4	38
1:22:40	53	35,4	38
1:22:50	53	35,4	38
1:23:00	53	35,4	37
1:23:10	53	35,4	37
1:23:20	53	35,5	37
1:23:30	53	35,5	37
1:23:40	53	35,5	37
1:23:50	53	35,5	38
1:24:00	53	35,4	38
1:24:10	53	35,4	38
1:24:20	53	35,5	38
1:24:30	53	35,5	39
1:24:40	53	35,5	39
1:24:50	53	35,4	39
1:25:00	53	35,5	39
1:25:10	53	35,4	39
1:25:20	53	35,4	39
1:25:30	53	35,5	39
1:25:40	53	35,5	39
1:25:50	53	35,5	39
1:26:00	53	35,5	39
1:26:10	53	35,4	40
1:26:20	53	35,4	40
1:26:30	53	35,6	41
1:26:40	53	35,6	41
1:26:50	53	35,6	41
1:27:00	53	35,6	41
1:27:10	53	35,6	41
1:27:20	53	35,6	41
1:27:30	53	35,6	42
1:27:40	53	35,6	42
1:27:50	53	35,6	42
1:28:00	53	35,6	42
1:28:10	53	35,6	42
1:28:20	53	35,6	42
1:28:30	53	35,5	42
1:28:40	53	35,5	42
1:28:50	53	35,5	43
1:29:00	53	35,5	43
1:29:10	53	35,5	43
1:29:20	53	35,5	43
1:29:30	53	35,5	43
1:29:40	53	35,4	43
1:29:50	53	35,4	43
1:30:00	53	35,6	43
1:30:10	53	35,5	44
1:30:20	53	35,5	44
1:30:30	53	35,5	44
1:30:40	53	35,5	44
1:30:50	53	35,5	45
1:31:00	53	35,5	45
1:31:10	53	35,5	45
1:31:20	53	35,5	46
1:31:30	53	35,4	46
1:31:40	53	35,4	46
1:31:50	53	35,5	47
1:32:00	53	35,4	47
1:32:10	53	35,5	47
1:32:20	53	35,4	47
1:32:30	53	35,5	47
1:32:40	53	35,5	47
1:32:50	53	35,5	47
1:33:00	53	35,4	48
1:33:10	53	35,4	48
1:33:20	53	35,6	48
1:33:30	53	35,5	49
1:33:40	53	35,5	50
1:33:50	53	35,5	50
1:34:00	53	35,5	50
1:34:10	53	35,4	50
1:34:20	53	35,4	51
1:34:30	53	35,4	51
1:34:40	53	35,4	51
1:34:50	53	35,4	51
1:35:00	53	35,5	51
1:35:10	53	35,4	51
1:35:20	53	35,4	52
1:35:30	53	35,4	52
1:35:40	53	35,4	52
1:35:50	53	35,5	52
1:36:00	53	35,5	53
1:36:10	53	35,5	53
1:36:20	53	35,4	53
1:36:30	53	35,5	54
1:36:40	53	35,4	54
1:36:50	53	35,5	54
1:37:00	53	35,4	54
1:37:10	53	35,4	54
1:37:20	53	35,5	55
1:37:30	53	35,5	55
1:37:40	53	35,4	55
1:37:50	53	35,4	55
1:38:00	53	35,9	55
1:38:10	53	35,9	55
1:38:20	53	35,8	55
1:38:30	53	35,8	55
1:38:40	53	35,8	56
1:38:50	53	35,7	56
1:39:00	53	35,7	56
1:39:10	53	35,7	57
1:39:20	53	35,7	57
1:39:30	53	35,7	57
1:39:40	53	35,7	57
1:39:50	53	35,7	57
1:40:00	53	35,7	57
1:40:10	53	35,6	57
1:40:20	53	35,6	58
1:40:30	53	35,6	58
1:40:40	53	35,6	58
1:40:50	53	35,6	59
1:41:00	53	35,6	59
1:41:10	53	35,6	60
1:41:20	53	35,5	60
1:41:30	53	35,5	60
1:41:40	53	35,5	61
1:41:50	53	35,5	61
1:42:00	53	35,5	61
1:42:10	53	35,4	61
1:42:20	53	35,6	61
1:42:30	53	35,5	62
1:42:40	53	35,5	62
1:42:50	53	35,5	62
1:43:00	53	35,5	63
1:43:10	53	35,5	64
1:43:20	53	35,4	63
1:43:30	53	35,4	63
1:43:40	53	35,6	64
1:43:50	53	35,5	69
1:44:00	53	35,5	68
1:44:10	53	35,5	68
1:44:20	53	35,5	68
1:44:30	53	35,5	68
1:44:40	53	35,5	68
1:44:50	53	35,5	69
1:45:00	53	35,4	69
1:45:10	53	35,4	70
1:45:20	53	35,5	70
1:45:30	53	35,5	71
1:45:40	53	35,5	70
1:45:50	53	35,4	70
1:46:00	53	35,4	70
1:46:10	53	35,5	71
1:46:20	53	35,5	71
1:46:30	53	35,5	71
1:46:40	53	35,4	71
1:46:50	53	35,5	72
1:47:00	53	35,5	72
1:47:10	53	35,4	72
1:47:20	53	35,4	72
1:47:30	53	35,5	72
1:47:40	53	35,5	72
1:47:50	53	35,5	74
1:48:00	53	35,5	75
1:48:10	53	35,5	75
1:48:20	53	35,5	75
1:48:30	53	35,4	76
1:48:40	53	35,4	77
1:48:50	53	35,5	77
1:49:00	53	35,5	77
1:49:10	53	35,5	78
1:49:20	53	35,5	78
1:49:30	53	35,5	79
1:49:40	53	35,5	79
1:49:50	53	35,5	80
1:50:00	53	35,4	82
1:50:10	53	35,4	80
1:50:20	53	35,4	81
1:50:30	53	35,4	81
1:50:40	53	35,5	82
1:50:50	53	35,5	82
1:51:00	53	35,5	83
1:51:10	53	35,4	83
1:51:20	53	35,4	84
1:51:30	53	35,4	85
1:51:40	53	35,5	84
1:51:50	53	35,5	86
1:52:00	53	35,4	85
1:52:10	53	35,5	86
1:52:20	53	35,5	89
1:52:30	53	35,5	88
1:52:40	53	35,4	87
1:52:50	53	35,5	89
1:53:00	53	35,5	90
1:53:10	53	35,5	91
1:53:20	53	35,4	92
1:53:30	53	35,4	91
1:53:40	53	35,4	90
1:53:50	53	35,5	90
1:54:00	53	35,4	91
1:54:10	53	35,4	91
1:54:20	53	35,5	91
1:54:30	53	35,4	92
1:54:40	53	35,4	92
1:54:50	53	35,5	94
1:55:00	53	35,5	94
1:55:10	53	35,5	94
1:55:20	53	35,5	95
1:55:30	53	35,5	96
1:55:40	53	35,5	96
1:55:50	53	35,4	97
1:56:00	53	35,5	97
1:56:10	53	35,4	98
1:56:20	53	35,5	99
1:56:30	53	35,4	100
1:56:40	53	35,4	100
1:56:50	53	35,5	101
1:57:00	53	35,4	101

File: project-root/data/Data Acquisition/Data Acquisition/2016 year (65)/16-0027(RGU).txt
--Test Summary--
Full Path and File Name	
Instrument Name	7222
Instrument Type	Model 7222 Consistometer
Instrument Serial Number	
Test Start Date	28.06.2016
Test Start Time	10:32:41
Test Stop Date	28.06.2016
Test Stop Time	12:50:22
Test Length	2:17:41
Final Sample Time Offset	2:17:40
Controller Schedule Name	
Sampling Period	10 seconds
Comments	batch# 112-01-09-15
Information	WellID	
Information	Customer	RGU
Information	EngName	Øóòü Êîíñòàíòèí
Information	CementClass	CTROS-4-100
Information	CementMfr	SpecCementService
Information	Additives	no
Information	Density	1450
Information	BHCT	75
Information	BHST	
Information	FluidLoss	
Information	JobType	Standard Test
Calculated Value	Time_30Bc	1:43:30
Calculated Value	Time_70Bc	2:17:40
Initial Temperature (°C)	26 °C
Final Temperature (°C)	77 °C
Initial Pressure (MPa)	0,5 MPa
Final Pressure (MPa)	15,5 MPa
Initial Consistency (Bc)	17 Bc
Final Consistency (Bc)	75 Bc
--Data--
Time (HH:MM:SS)	Temperature (°C)	Pressure (MPa)	Consistency (Bc)
0:00:00	26	0,5	17
0:00:10	26	0,5	16
0:00:20	26	0,5	16
0:00:30	26	0,5	16
0:00:40	26	0,5	16
0:00:50	26	0,5	16
0:01:00	26	0,5	16
0:01:10	26	0,5	16
0:01:20	26	0,5	16
0:01:30	26	0,5	16
0:01:40	26	0,5	16
0:01:50	26	0,5	16
0:02:00	26	0,5	17
0:02:10	26	0,5	17
0:02:20	26	0,5	17
0:02:30	27	0,5	17
0:02:40	27	0,5	17
0:02:50	27	0,5	17
0:03:00	27	0,5	18
0:03:10	27	0,6	18
0:03:20	28	0,6	18
0:03:30	28	0,7	19
0:03:40	28	0,8	19
0:03:50	29	0,8	18
0:04:00	29	0,9	19
0:04:10	29	1,0	18
0:04:20	30	1,0	19
0:04:30	30	1,1	19
0:04:40	30	1,2	18
0:04:50	31	1,3	19
0:05:00	31	1,3	18
0:05:10	32	1,4	19
0:05:20	32	1,5	18
0:05:30	33	1,5	19
0:05:40	33	1,6	19
0:05:50	34	1,7	22
0:06:00	34	1,8	20
0:06:10	34	1,8	22
0:06:20	35	1,9	23
0:06:30	35	2,0	20
0:06:40	36	2,0	20
0:06:50	36	2,1	20
0:07:00	37	2,1	19
0:07:10	37	2,2	23
0:07:20	38	2,2	24
0:07:30	38	2,2	24
0:07:40	38	2,3	24
0:07:50	39	2,3	24
0:08:00	39	2,4	23
0:08:10	40	2,4	24
0:08:20	40	2,4	24
0:08:30	40	2,5	23
0:08:40	41	2,5	23
0:08:50	41	2,6	23
0:09:00	41	2,6	23
0:09:10	42	2,7	23
0:09:20	42	2,9	22
0:09:30	42	3,0	22
0:09:40	43	3,1	22
0:09:50	43	3,2	22
0:10:00	43	3,3	22
0:10:10	43	3,4	21
0:10:20	44	3,5	22
0:10:30	44	3,6	20
0:10:40	44	3,7	22
0:10:50	45	3,9	25
0:11:00	45	4,0	24
0:11:10	45	4,1	24
0:11:20	45	4,3	23
0:11:30	46	4,5	24
0:11:40	46	4,7	23
0:11:50	46	4,8	24
0:12:00	46	5,0	24
0:12:10	47	5,2	23
0:12:20	47	5,4	23
0:12:30	47	5,5	22
0:12:40	47	5,7	24
0:12:50	48	5,9	22
0:13:00	48	6,2	22
0:13:10	48	6,3	23
0:13:20	48	6,5	21
0:13:30	49	6,7	22
0:13:40	49	6,9	21
0:13:50	49	7,1	21
0:14:00	49	7,3	21
0:14:10	50	7,6	21
0:14:20	50	7,8	20
0:14:30	50	7,9	20
0:14:40	50	8,1	22
0:14:50	51	8,3	22
0:15:00	51	8,5	20
0:15:10	51	8,7	20
0:15:20	52	8,9	21
0:15:30	52	9,1	21
0:15:40	52	9,3	19
0:15:50	52	9,5	20
0:16:00	53	9,7	20
0:16:10	53	9,9	20
0:16:20	53	10,1	24
0:16:30	53	10,3	21
0:16:40	54	10,6	22
0:16:50	54	10,8	21
0:17:00	54	10,9	22
0:17:10	55	11,1	22
0:17:20	55	11,3	20
0:17:30	55	11,4	21
0:17:40	56	11,6	20
0:17:50	56	11,8	21
0:18:00	56	11,9	20
0:18:10	56	12,1	20
0:18:20	57	12,3	20
0:18:30	57	12,4	18
0:18:40	57	12,6	19
0:18:50	58	12,8	18
0:19:00	58	12,9	19
0:19:10	58	13,1	19
0:19:20	58	13,3	18
0:19:30	59	13,4	19
0:19:40	59	13,6	18
0:19:50	59	13,7	19
0:20:00	60	13,9	20
0:20:10	60	14,0	18
0:20:20	60	14,2	19
0:20:30	61	14,4	18
0:20:40	61	14,5	19
0:20:50	61	14,8	19
0:21:00	61	15,0	19
0:21:10	62	15,1	19
0:21:20	62	15,3	18
0:21:30	62	15,4	19
0:21:40	62	15,6	18
0:21:50	63	15,8	19
0:22:00	63	15,9	21
0:22:10	63	16,1	19
0:22:20	64	16,3	20
0:22:30	64	16,4	18
0:22:40	64	16,6	18
0:22:50	64	16,8	18
0:23:00	65	16,9	18
0:23:10	65	17,1	19
0:23:20	65	17,3	18
0:23:30	66	17,4	18
0:23:40	66	17,6	19
0:23:50	66	17,7	19
0:24:00	66	17,8	19
0:24:10	67	18,0	19
0:24:20	67	18,2	19
0:24:30	67	18,3	19
0:24:40	68	18,5	19
0:24:50	68	18,6	18
0:25:00	68	18,8	19
0:25:10	69	19,0	18
0:25:20	69	19,1	18
0:25:30	69	19,3	18
0:25:40	69	19,4	18
0:25:50	70	19,6	18
0:26:00	70	19,8	18
0:26:10	70	19,9	18
0:26:20	70	20,1	18
0:26:30	71	20,3	18
0:26:40	71	20,5	18
0:26:50	71	20,7	18
0:27:00	72	20,8	18
0:27:10	72	21,0	18
0:27:20	72	21,1	18
0:27:30	72	21,3	19
0:27:40	73	21,4	20
0:27:50	73	21,6	21
0:28:00	73	21,7	21
0:28:10	74	21,8	19
0:28:20	74	22,0	19
0:28:30	74	22,1	19
0:28:40	74	22,3	19
0:28:50	75	22,6	19
0:29:00	75	22,8	18
0:29:10	75	22,9	18
0:29:20	76	23,1	18
0:29:30	76	23,2	18
0:29:40	76	23,3	18
0:29:50	76	23,3	18
0:30:00	77	23,3	19
0:30:10	77	23,2	18
0:30:20	77	23,2	18
0:30:30	77	23,1	17
0:30:40	78	23,0	18
0:30:50	78	22,9	18
0:31:00	78	22,7	18
0:31:10	78	22,5	20
0:31:20	79	22,4	19
0:31:30	79	22,2	20
0:31:40	79	21,9	19
0:31:50	79	21,7	18
0:32:00	80	21,5	19
0:32:10	80	21,2	18
0:32:20	80	21,0	19
0:32:30	80	20,7	19
0:32:40	80	20,5	18
0:32:50	80	20,3	19
0:33:00	80	20,0	17
0:33:10	80	19,8	18
0:33:20	80	19,5	17
0:33:30	80	19,3	18
0:33:40	80	19,0	19
0:33:50	81	18,8	18
0:34:00	80	18,6	19
0:34:10	80	18,4	18
0:34:20	80	18,2	18
0:34:30	80	18,1	18
0:34:40	80	17,9	17
0:34:50	80	17,8	18
0:35:00	80	17,6	17
0:35:10	80	17,5	17
0:35:20	80	17,4	17
0:35:30	80	17,3	17
0:35:40	80	17,2	17
0:35:50	80	17,1	17
0:36:00	79	17,1	17
0:36:10	79	17,0	17
0:36:20	79	17,0	16
0:36:30	79	17,0	16
0:36:40	79	16,9	16
0:36:50	79	16,9	17
0:37:00	79	17,0	16
0:37:10	78	17,0	16
0:37:20	78	17,0	16
0:37:30	78	17,0	16
0:37:40	78	17,1	16
0:37:50	78	17,1	16
0:38:00	78	17,2	16
0:38:10	78	17,3	16
0:38:20	78	17,4	16
0:38:30	77	17,5	16
0:38:40	77	17,5	16
0:38:50	77	17,6	16
0:39:00	77	17,7	16
0:39:10	77	17,7	16
0:39:20	77	17,8	15
0:39:30	77	17,9	15
0:39:40	77	17,9	15
0:39:50	77	18,0	15
0:40:00	77	18,1	15
0:40:10	77	18,1	15
0:40:20	77	18,2	15
0:40:30	77	18,2	16
0:40:40	76	18,3	15
0:40:50	76	18,4	16
0:41:00	76	18,4	15
0:41:10	76	18,5	15
0:41:20	76	18,5	15
0:41:30	76	18,6	15
0:41:40	76	18,6	15
0:41:50	76	18,7	15
0:42:00	76	18,7	15
0:42:10	76	18,6	15
0:42:20	76	18,7	15
0:42:30	76	18,7	15
0:42:40	76	18,7	15
0:42:50	76	18,7	15
0:43:00	76	18,7	15
0:43:10	76	18,7	15
0:43:20	76	18,6	14
0:43:30	77	18,6	14
0:43:40	77	18,6	14
0:43:50	77	18,5	14
0:44:00	77	18,5	14
0:44:10	77	18,5	15
0:44:20	77	18,4	15
0:44:30	77	18,5	15
0:44:40	77	18,5	15
0:44:50	77	18,4	15
0:45:00	77	18,4	15
0:45:10	77	18,4	15
0:45:20	77	18,4	15
0:45:30	77	18,4	15
0:45:40	77	18,3	15
0:45:50	77	18,3	18
0:46:00	77	18,3	18
0:46:10	77	18,3	18
0:46:20	77	18,3	17
0:46:30	77	18,3	16
0:46:40	77	18,3	16
0:46:50	77	18,3	17
0:47:00	77	18,3	16
0:47:10	77	18,2	17
0:47:20	77	18,2	17
0:47:30	77	18,2	18
0:47:40	77	18,2	20
0:47:50	77	18,2	18
0:48:00	77	18,2	17
0:48:10	77	18,1	19
0:48:20	77	18,1	18
0:48:30	76	18,1	17
0:48:40	76	18,1	18
0:48:50	76	18,1	18
0:49:00	76	18,1	17
0:49:10	76	18,2	16
0:49:20	76	18,2	16
0:49:30	76	18,2	16
0:49:40	76	18,2	16
0:49:50	76	18,2	16
0:50:00	76	18,2	16
0:50:10	76	18,2	16
0:50:20	76	18,2	17
0:50:30	76	18,3	16
0:50:40	76	18,3	16
0:50:50	76	18,4	16
0:51:00	76	18,4	16
0:51:10	76	18,4	16
0:51:20	76	18,4	17
0:51:30	76	18,4	16
0:51:40	76	18,4	17
0:51:50	76	18,4	16
0:52:00	76	18,4	16
0:52:10	76	18,4	16
0:52:20	76	18,4	16
0:52:30	76	18,5	17
0:52:40	76	18,4	17
0:52:50	76	18,4	17
0:53:00	76	18,5	16
0:53:10	76	18,5	17
0:53:20	76	18,5	16
0:53:30	76	18,5	16
0:53:40	76	18,5	16
0:53:50	76	18,5	16
0:54:00	76	18,5	15
0:54:10	76	18,5	16
0:54:20	76	18,5	16
0:54:30	76	18,5	15
0:54:40	76	18,5	16
0:54:50	76	18,5	16
0:55:00	76	18,5	16
0:55:10	76	18,6	16
0:55:20	76	18,6	16
0:55:30	76	18,6	16
0:55:40	76	18,6	16
0:55:50	76	18,6	16
0:56:00	76	18,6	16
0:56:10	76	18,6	17
0:56:20	76	18,5	17
0:56:30	76	18,5	16
0:56:40	76	18,5	17
0:56:50	76	18,5	17
0:57:00	76	18,5	17
0:57:10	76	18,5	16
0:57:20	76	18,5	17
0:57:30	76	18,5	17
0:57:40	76	18,5	16
0:57:50	76	18,5	16
0:58:00	76	18,5	16
0:58:10	76	18,5	16
0:58:20	76	18,5	16
0:58:30	76	18,6	16
0:58:40	76	18,5	16
0:58:50	76	18,5	16
0:59:00	76	18,5	15
0:59:10	76	18,5	15
0:59:20	76	18,5	15
0:59:30	76	18,6	16
0:59:40	76	18,6	15
0:59:50	76	18,6	15
1:00:00	76	18,6	15
1:00:10	76	18,6	15
1:00:20	76	18,6	15
1:00:30	76	18,6	15
1:00:40	76	18,6	15
1:00:50	76	18,6	15
1:01:00	76	18,6	15
1:01:10	76	18,6	15
1:01:20	76	18,6	15
1:01:30	76	18,6	15
1:01:40	76	18,6	15
1:01:50	76	18,6	15
1:02:00	76	18,6	14
1:02:10	76	18,7	15
1:02:20	76	18,7	14
1:02:30	76	18,7	14
1:02:40	76	18,9	14
1:02:50	76	18,9	14
1:03:00	76	19,0	14
1:03:10	76	19,0	14
1:03:20	76	19,0	14
1:03:30	76	19,0	14
1:03:40	76	19,0	15
1:03:50	76	19,0	15
1:04:00	76	19,0	15
1:04:10	76	19,0	15
1:04:20	76	19,0	15
1:04:30	76	19,0	15
1:04:40	76	19,0	15
1:04:50	76	19,0	14
1:05:00	76	19,0	14
1:05:10	76	19,0	14
1:05:20	76	19,0	15
1:05:30	76	19,0	15
1:05:40	76	19,0	15
1:05:50	76	19,0	15
1:06:00	76	18,9	16
1:06:10	76	18,9	16
1:06:20	76	18,9	16
1:06:30	76	19,0	16
1:06:40	76	19,0	16
1:06:50	76	19,0	16
1:07:00	76	18,9	17
1:07:10	76	18,9	16
1:07:20	76	18,9	16
1:07:30	76	18,9	16
1:07:40	76	18,9	16
1:07:50	76	19,0	16
1:08:00	76	19,0	16
1:08:10	76	19,0	16
1:08:20	76	18,9	16
1:08:30	76	18,9	16
1:08:40	76	18,7	16
1:08:50	76	18,8	16
1:09:00	76	18,8	16
1:09:10	76	18,8	17
1:09:20	76	18,8	16
1:09:30	76	18,8	16
1:09:40	76	18,8	16
1:09:50	76	18,8	16
1:10:00	76	18,9	16
1:10:10	76	18,8	16
1:10:20	76	18,9	16
1:10:30	76	18,8	16
1:10:40	76	18,8	16
1:10:50	76	18,9	16
1:11:00	76	18,9	17
1:11:10	76	18,9	16
1:11:20	76	18,9	16
1:11:30	76	18,9	16
1:11:40	76	18,9	16
1:11:50	76	18,9	16
1:12:00	76	18,9	16
1:12:10	76	19,0	16
1:12:20	76	19,0	16
1:12:30	76	19,0	16
1:12:40	76	19,0	15
1:12:50	76	19,0	16
1:13:00	76	19,1	16
1:13:10	76	19,1	16
1:13:20	76	19,0	16
1:13:30	76	19,0	16
1:13:40	76	19,0	16
1:13:50	76	19,0	16
1:14:00	76	19,1	16
1:14:10	76	19,0	16
1:14:20	76	19,0	16
1:14:30	76	19,0	16
1:14:40	76	19,0	16
1:14:50	76	19,0	16
1:15:00	76	19,0	16
1:15:10	76	18,9	17
1:15:20	76	19,0	14
1:15:30	76	19,0	15
1:15:40	76	19,0	15
1:15:50	76	19,0	14
1:16:00	76	19,0	13
1:16:10	76	19,0	23
1:16:20	76	19,0	20
1:16:30	76	19,0	20
1:16:40	76	19,0	19
1:16:50	76	19,0	19
1:17:00	76	19,0	20
1:17:10	76	19,0	19
1:17:20	76	19,0	19
1:17:30	76	19,0	19
1:17:40	76	19,0	18
1:17:50	76	19,0	18
1:18:00	76	19,0	18
1:18:10	76	18,9	18
1:18:20	76	18,9	17
1:18:30	76	18,9	17
1:18:40	76	19,0	17
1:18:50	76	19,1	17
1:19:00	76	19,1	17
1:19:10	76	19,1	19
1:19:20	76	19,1	20
1:19:30	76	18,9	20
1:19:40	76	18,9	20
1:19:50	76	19,0	20
1:20:00	76	19,0	20
1:20:10	76	19,0	20
1:20:20	76	19,0	21
1:20:30	76	19,0	20
1:20:40	76	19,0	20
1:20:50	76	19,0	20
1:21:00	76	19,0	20
1:21:10	76	19,0	20
1:21:20	76	19,0	20
1:21:30	76	19,0	20
1:21:40	76	19,0	19
1:21:50	76	19,0	19
1:22:00	76	19,0	19
1:22:10	76	19,0	19
1:22:20	76	19,0	19
1:22:30	76	19,0	19
1:22:40	76	19,0	20
1:22:50	76	18,9	19
1:23:00	76	19,0	19
1:23:10	76	19,0	19
1:23:20	76	18,9	19
1:23:30	76	18,8	19
1:23:40	76	18,9	20
1:23:50	76	18,9	20
1:24:00	76	19,0	20
1:24:10	76	19,0	19
1:24:20	76	19,0	20
1:24:30	76	19,0	19
1:24:40	76	19,0	20
1:24:50	76	19,0	20
1:25:00	76	19,0	20
1:25:10	76	18,9	19
1:25:20	76	19,0	19
1:25:30	76	19,0	19
1:25:40	76	19,0	20
1:25:50	76	19,0	20
1:26:00	76	19,0	20
1:26:10	76	18,9	20
1:26:20	76	19,0	20
1:26:30	76	19,0	21
1:26:40	76	19,0	21
1:26:50	76	19,0	20
1:27:00	76	19,0	20
1:27:10	76	19,0	21
1:27:20	76	19,0	21
1:27:30	76	19,0	20
1:27:40	76	19,0	20
1:27:50	76	19,0	20
1:28:00	76	19,0	19
1:28:10	76	19,0	19
1:28:20	76	19,0	19
1:28:30	76	19,0	19
1:28:40	76	19,0	19
1:28:50	76	19,0	19
1:29:00	76	19,0	19
1:29:10	76	19,0	19
1:29:20	76	19,0	19
1:29:30	76	19,0	19
1:29:40	76	19,0	19
1:29:50	76	19,0	19
1:30:00	76	19,0	19
1:30:10	76	19,0	20
1:30:20	76	18,9	21
1:30:30	76	18,9	20
1:30:40	76	18,9	23
1:30:50	76	18,9	23
1:31:00	76	18,9	23
1:31:10	76	18,9	23
1:31:20	76	18,9	23
1:31:30	76	18,9	23
1:31:40	76	18,9	23
1:31:50	76	18,9	23
1:32:00	76	18,9	23
1:32:10	76	18,9	22
1:32:20	76	18,9	22
1:32:30	76	18,9	22
1:32:40	76	18,9	22
1:32:50	76	18,8	22
1:33:00	76	18,8	22
1:33:10	76	18,8	21
1:33:20	76	18,8	21
1:33:30	76	18,8	22
1:33:40	76	18,8	24
1:33:50	76	18,8	22
1:34:00	76	18,8	22
1:34:10	76	18,8	21
1:34:20	76	18,8	22
1:34:30	76	18,8	23
1:34:40	76	18,8	22
1:34:50	76	18,8	22
1:35:00	76	18,8	22
1:35:10	76	18,8	21
1:35:20	76	18,8	21
1:35:30	76	18,8	21
1:35:40	76	18,7	21
1:35:50	76	18,7	21
1:36:00	76	18,7	21
1:36:10	76	18,7	21
1:36:20	76	18,7	21
1:36:30	76	18,7	21
1:36:40	76	18,7	21
1:36:50	76	18,7	21
1:37:00	76	18,7	23
1:37:10	76	18,7	23
1:37:20	76	18,7	23
1:37:30	76	18,7	24
1:37:40	76	18,6	25
1:37:50	76	18,6	24
1:38:00	76	18,6	25
1:38:10	76	18,6	23
1:38:20	76	18,6	23
1:38:30	76	18,6	26
1:38:40	76	18,6	24
1:38:50	76	18,6	25
1:39:00	76	18,6	24
1:39:10	76	18,6	23
1:39:20	76	18,6	23
1:39:30	76	18,6	23
1:39:40	76	18,6	24
1:39:50	76	18,6	24
1:40:00	76	18,6	24
1:40:10	76	18,5	25
1:40:20	76	18,5	24
1:40:30	76	18,5	24
1:40:40	76	18,5	24
1:40:50	76	18,5	24
1:41:00	76	18,5	24
1:41:10	76	18,5	24
1:41:20	76	18,5	25
1:41:30	76	18,5	24
1:41:40	76	18,5	24
1:41:50	76	18,5	24
1:42:00	76	18,5	25
1:42:10	76	18,5	25
1:42:20	76	18,5	25
1:42:30	76	18,5	25
1:42:40	76	18,5	26
1:42:50	76	18,5	28
1:43:00	76	18,4	31
1:43:10	76	18,4	28
1:43:20	76	18,4	30
1:43:30	76	18,4	32
1:43:40	76	18,4	30
1:43:50	76	18,4	30
1:44:00	76	18,4	31
1:44:10	76	18,4	30
1:44:20	76	18,4	30
1:44:30	76	18,4	29
1:44:40	76	18,4	32
1:44:50	76	18,3	32
1:45:00	76	18,3	32
1:45:10	76	18,3	32
1:45:20	76	18,3	33
1:45:30	76	18,3	31
1:45:40	76	18,3	33
1:45:50	76	18,3	33
1:46:00	76	18,3	32
1:46:10	76	18,3	30
1:46:20	76	18,3	32
1:46:30	76	18,2	35
1:46:40	76	18,2	33
1:46:50	76	18,2	35
1:47:00	76	18,2	39
1:47:10	76	18,2	37
1:47:20	76	18,1	38
1:47:30	76	18,1	37
1:47:40	76	18,1	38
1:47:50	76	18,1	37
1:48:00	76	18,1	37
1:48:10	76	18,0	39
1:48:20	76	18,0	39
1:48:30	76	18,0	38
1:48:40	76	17,9	37
1:48:50	76	17,9	36
1:49:00	76	17,9	36
1:49:10	76	17,8	37
1:49:20	76	17,8	37
1:49:30	76	17,8	37
1:49:40	76	17,7	37
1:49:50	76	17,7	37
1:50:00	76	17,7	37
1:50:10	76	17,6	36
1:50:20	76	17,6	35
1:50:30	76	17,5	34
1:50:40	76	17,5	35
1:50:50	76	17,4	33
1:51:00	76	17,4	34
1:51:10	76	17,3	35
1:51:20	76	17,3	34
1:51:30	76	17,2	37
1:51:40	76	17,2	42
1:51:50	76	17,1	39
1:52:00	76	17,1	38
1:52:10	76	17,0	38
1:52:20	76	17,0	38
1:52:30	76	16,9	41
1:52:40	76	16,9	40
1:52:50	76	16,8	38
1:53:00	76	16,8	37
1:53:10	76	16,7	39
1:53:20	76	16,7	37
1:53:30	76	16,6	35
1:53:40	76	16,6	35
1:53:50	76	16,5	35
1:54:00	76	16,4	36
1:54:10	76	16,4	36
1:54:20	76	16,3	36
1:54:30	76	16,3	36
1:54:40	76	16,2	38
1:54:50	76	16,2	38
1:55:00	76	16,1	39
1:55:10	76	16,1	43
1:55:20	76	16,0	44
1:55:30	76	16,0	39
1:55:40	76	15,9	38
1:55:50	76	15,9	41
1:56:00	76	15,8	45
1:56:10	76	15,8	46
1:56:20	76	15,7	43
1:56:30	76	15,7	43
1:56:40	76	15,7	53
1:56:50	76	15,6	44
1:57:00	76	15,6	43
1:57:10	76	15,6	44
1:57:20	76	15,5	44
1:57:30	76	15,5	44
1:57:40	76	15,5	45
1:57:50	76	15,5	45
1:58:00	76	15,4	48
1:58:10	76	15,4	43
1:58:20	76	15,4	44
1:58:30	76	15,4	45
1:58:40	76	15,4	45
1:58:50	76	15,4	46
1:59:00	76	15,3	45
1:59:10	76	15,3	45
1:59:20	76	15,3	49
1:59:30	76	15,3	44
1:59:40	76	15,3	44
1:59:50	76	15,3	43
2:00:00	76	15,3	43
2:00:10	76	15,3	43
2:00:20	76	15,4	43
2:00:30	76	15,4	44
2:00:40	76	15,4	47
2:00:50	76	15,4	46
2:01:00	76	15,4	45
2:01:10	76	15,4	44
2:01:20	76	15,5	47
2:01:30	76	15,5	45
2:01:40	76	15,5	45
2:01:50	76	15,6	45
2:02:00	76	15,6	45
2:02:10	76	15,6	45
2:02:20	76	15,7	45
2:02:30	76	15,7	45
2:02:40	76	15,7	49
2:02:50	76	15,8	50
2:03:00	76	15,8	50
2:03:10	75	15,8	51
2:03:20	75	15,9	52
2:03:30	75	15,9	52
2:03:40	75	16,0	50
2:03:50	75	16,0	53
2:04:00	75	16,0	54
2:04:10	75	16,1	49
2:04:20	75	16,2	61
2:04:30	75	16,2	51
2:04:40	75	16,3	56
2:04:50	75	16,3	52
2:05:00	75	16,4	54
2:05:10	75	16,4	58
2:05:20	75	16,5	55
2:05:30	75	16,5	57
2:05:40	75	16,6	54
2:05:50	75	16,6	52
2:06:00	75	16,7	54
2:06:10	75	16,7	48
2:06:20	75	16,8	48
2:06:30	75	16,9	46
2:06:40	75	16,9	51
2:06:50	75	17,0	54
2:07:00	75	17,0	47
2:07:10	75	17,1	47
2:07:20	75	17,1	47
2:07:30	75	17,2	48
2:07:40	75	17,2	48
2:07:50	75	17,3	48
2:08:00	75	17,3	48
2:08:10	75	17,4	49
2:08:20	75	17,4	49
2:08:30	75	17,4	49
2:08:40	75	17,5	54
2:08:50	75	17,5	49
2:09:00	75	17,5	57
2:09:10	75	17,6	61
2:09:20	75	17,6	63
2:09:30	76	17,6	57
2:09:40	76	17,6	53
2:09:50	76	17,7	59
2:10:00	76	17,7	58
2:10:10	76	17,7	57
2:10:20	76	17,7	57
2:10:30	76	17,7	57
2:10:40	76	17,7	57
2:10:50	76	17,7	58
2:11:00	76	17,8	58
2:11:10	76	17,8	58
2:11:20	76	17,8	59
2:11:30	76	17,8	58
2:11:40	76	17,8	59
2:11:50	76	17,8	59
2:12:00	76	17,7	59
2:12:10	76	17,7	59
2:12:20	76	17,7	60
2:12:30	76	17,7	60
2:12:40	76	17,6	60
2:12:50	76	17,6	60
2:13:00	76	17,6	60
2:13:10	76	17,5	61
2:13:20	76	17,5	61
2:13:30	76	17,5	61
2:13:40	76	17,4	63
2:13:50	76	17,4	55
2:14:00	76	17,3	56
2:14:10	76	17,2	55
2:14:20	76	17,2	55
2:14:30	77	17,1	55
2:14:40	77	17,0	55
2:14:50	77	17,0	55
2:15:00	77	16,9	55
2:15:10	77	16,8	57
2:15:20	77	16,7	59
2:15:30	77	16,7	58
2:15:40	77	16,6	66
2:15:50	77	16,5	74
2:16:00	77	16,4	63
2:16:10	77	16,3	67
2:16:20	77	16,2	75
2:16:30	77	16,1	66
2:16:40	77	16,0	74
2:16:50	77	15,9	62
2:17:00	77	15,8	69
2:17:10	77	15,8	69
2:17:20	77	15,7	69
2:17:30	77	15,6	72
2:17:40	77	15,5	75
