Repository: ProgWizer/parser

File: project-root/data/Data Acquisition/Data Acquisition/2016 year (65)/16-0028(RGU).txt
--Test Summary--
Full Path and File Name	
Instrument Name	7222
Instrument Type	Model 7222 Consistometer
Instrument Serial Number	
Test Start Date	29.06.2016
Test Start Time	10:25:02
Test Stop Date	29.06.2016
Test Stop Time	15:30:02
Test Length	5:05:00
Final Sample Time Offset	5:05:00
Controller Schedule Name	
Sampling Period	10 seconds
Comments	batch# 20-04-08-15
Information	WellID	
Information	Customer	
Information	EngName	Øóòü Êîíñòàíòèí
Information	CementClass	CTRS-50 arm
Information	CementMfr	SpecCementService
Information	Additives	no
Information	Density	1900
Information	BHCT	22
Information	BHST	
Information	FluidLoss	
Information	JobType	Standard Test
Calculated Value	Time_30Bc	4:05:50
Calculated Value	Time_70Bc	5:05:00
Initial Temperature (°C)	25 °C
Final Temperature (°C)	32 °C
Initial Pressure (MPa)	-0,1 MPa
Final Pressure (MPa)	-0,1 MPa
Initial Consistency (Bc)	28 Bc
Final Consistency (Bc)	77 Bc
--Data--
Time (HH:MM:SS)	Temperature (°C)	Pressure (MPa)	Consistency (Bc)
0:00:00	25	-0,1	28
0:00:10	25	-0,1	26
0:00:20	25	-0,1	26
0:00:30	25	-0,1	26
0:00:40	25	-0,1	26
0:00:50	25	-0,1	26
0:01:00	25	-0,1	26
0:01:10	25	-0,1	26
0:01:20	25	-0,1	26
0:01:30	25	-0,1	26
0:01:40	25	-0,1	26
0:01:50	25	-0,1	26
0:02:00	25	-0,1	26
0:02:10	25	-0,1	25
0:02:20	25	-0,1	25
0:02:30	25	-0,1	25
0:02:40	25	-0,1	25
0:02:50	25	-0,1	25
0:03:00	25	-0,1	25
0:03:10	25	-0,1	25
0:03:20	25	-0,1	25
0:03:30	25	-0,1	25
0:03:40	25	-0,1	25
0:03:50	25	-0,1	25
0:04:00	25	-0,1	25
0:04:10	25	-0,1	25
0:04:20	25	-0,1	25
0:04:30	25	-0,1	25
0:04:40	25	-0,1	25
0:04:50	25	-0,1	25
0:05:00	25	-0,1	25
0:05:10	25	-0,1	25
0:05:20	25	-0,1	24
0:05:30	25	-0,1	24
0:05:40	25	-0,1	23
0:05:50	25	-0,1	22
0:06:00	25	-0,1	22
0:06:10	25	-0,1	22
0:06:20	25	-0,1	22
0:06:30	25	-0,1	22
0:06:40	25	-0,1	22
0:06:50	25	-0,1	22
0:07:00	25	-0,1	22
0:07:10	25	-0,1	22
0:07:20	25	-0,1	22
0:07:30	25	-0,1	22
0:07:40	25	-0,1	23
0:07:50	25	-0,1	22
0:08:00	25	-0,1	22
0:08:10	25	-0,1	22
0:08:20	25	-0,1	22
0:08:30	25	-0,1	22
0:08:40	25	-0,1	22
0:08:50	25	-0,1	22
0:09:00	25	-0,1	22
0:09:10	25	-0,1	22
0:09:20	25	-0,1	22
0:09:30	25	-0,1	22
0:09:40	25	-0,1	22
0:09:50	25	-0,1	22
0:10:00	25	-0,1	22
0:10:10	25	-0,1	22
0:10:20	25	-0,1	22
0:10:30	25	-0,1	22
0:10:40	25	-0,1	22
0:10:50	25	-0,1	22
0:11:00	25	-0,1	22
0:11:10	25	-0,1	22
0:11:20	25	-0,1	22
0:11:30	25	-0,1	22
0:11:40	25	-0,1	22
0:11:50	25	-0,1	22
0:12:00	25	-0,1	22
0:12:10	25	-0,1	22
0:12:20	25	-0,1	22
0:12:30	25	-0,1	22
0:12:40	25	-0,1	22
0:12:50	25	-0,1	22
0:13:00	25	-0,1	22
0:13:10	25	-0,1	22
0:13:20	25	-0,1	22
0:13:30	25	-0,1	22
0:13:40	25	-0,1	22
0:13:50	25	-0,1	22
0:14:00	25	-0,1	22
0:14:10	25	-0,1	22
0:14:20	25	-0,1	22
0:14:30	25	-0,1	22
0:14:40	25	-0,1	22
0:14:50	25	-0,1	22
0:15:00	25	-0,1	22
0:15:10	25	-0,1	22
0:15:20	25	-0,1	22
0:15:30	25	-0,1	22
0:15:40	25	-0,1	22
0:15:50	25	-0,1	22
0:16:00	25	-0,1	22
0:16:10	25	-0,1	22
0:16:20	25	-0,1	22
0:16:30	25	-0,1	22
0:16:40	25	-0,1	22
0:16:50	25	-0,1	22
0:17:00	25	-0,1	22
0:17:10	25	-0,1	22
0:17:20	25	-0,1	22
0:17:30	25	-0,1	22
0:17:40	25	-0,1	22
0:17:50	25	-0,1	22
0:18:00	25	-0,1	22
0:18:10	25	-0,1	22
0:18:20	25	-0,1	22
0:18:30	25	-0,1	22
0:18:40	25	-0,1	22
0:18:50	25	-0,1	22
0:19:00	25	-0,1	22
0:19:10	25	-0,1	22
0:19:20	25	-0,1	22
0:19:30	25	-0,1	22
0:19:40	25	-0,1	22
0:19:50	25	-0,1	22
0:20:00	25	-0,1	22
0:20:10	25	-0,1	22
0:20:20	25	-0,1	22
0:20:30	25	-0,1	22
0:20:40	25	-0,1	22
0:20:50	25	-0,1	22
0:21:00	25	-0,1	22
0:21:10	25	-0,1	22
0:21:20	25	-0,1	22
0:21:30	25	-0,1	22
0:21:40	25	-0,1	22
0:21:50	25	-0,1	22
0:22:00	25	-0,1	22
0:22:10	25	-0,1	22
0:22:20	25	-0,1	22
0:22:30	25	-0,1	22
0:22:40	25	-0,1	22
0:22:50	25	-0,1	22
0:23:00	25	-0,1	22
0:23:10	25	-0,1	22
0:23:20	25	-0,1	22
0:23:30	25	-0,1	22
0:23:40	25	-0,1	22
0:23:50	25	-0,1	22
0:24:00	25	-0,1	22
0:24:10	25	-0,1	22
0:24:20	25	-0,1	22
0:24:30	25	-0,1	22
0:24:40	25	-0,1	22
0:24:50	25	-0,1	22
0:25:00	25	-0,1	22
0:25:10	25	-0,1	22
0:25:20	25	-0,1	22
0:25:30	25	-0,1	22
0:25:40	25	-0,1	22
0:25:50	25	-0,1	22
0:26:00	25	-0,1	22
0:26:10	25	-0,1	22
0:26:20	25	-0,1	22
0:26:30	25	-0,1	22
0:26:40	25	-0,1	22
0:26:50	25	-0,1	22
0:27:00	25	-0,1	22
0:27:10	25	-0,1	22
0:27:20	25	-0,1	22
0:27:30	25	-0,1	22
0:27:40	25	-0,1	22
0:27:50	25	-0,1	22
0:28:00	25	-0,1	22
0:28:10	25	-0,1	22
0:28:20	25	-0,1	22
0:28:30	25	-0,1	22
0:28:40	25	-0,1	22
0:28:50	25	-0,1	22
0:29:00	25	-0,1	22
0:29:10	25	-0,1	22
0:29:20	25	-0,1	22
0:29:30	25	-0,1	22
0:29:40	25	-0,1	22
0:29:50	25	-0,1	22
0:30:00	25	-0,1	22
0:30:10	25	-0,1	22
0:30:20	25	-0,1	22
0:30:30	25	-0,1	22
0:30:40	25	-0,1	22
0:30:50	25	-0,1	22
0:31:00	25	-0,1	22
0:31:10	25	-0,1	22
0:31:20	25	-0,1	22
0:31:30	25	-0,1	22
0:31:40	25	-0,1	22
0:31:50	25	-0,1	22
0:32:00	25	-0,1	22
0:32:10	25	-0,1	22
0:32:20	25	-0,1	22
0:32:30	25	-0,1	22
0:32:40	25	-0,1	22
0:32:50	25	-0,1	22
0:33:00	25	-0,1	22
0:33:10	25	-0,1	22
0:33:20	25	-0,1	22
0:33:30	25	-0,1	22
0:33:40	25	-0,1	22
0:33:50	25	-0,1	22
0:34:00	25	-0,1	22
0:34:10	25	-0,1	22
0:34:20	25	-0,1	22
0:34:30	25	-0,1	22
0:34:40	25	-0,1	22
0:34:50	25	-0,1	22
0:35:00	25	-0,1	22
0:35:10	25	-0,1	22
0:35:20	25	-0,1	22
0:35:30	25	-0,1	22
0:35:40	25	-0,1	22
0:35:50	25	-0,1	22
0:36:00	25	-0,1	22
0:36:10	25	-0,1	22
0:36:20	25	-0,1	22
0:36:30	25	-0,1	22
0:36:40	25	-0,1	22
0:36:50	25	-0,1	22
0:37:00	25	-0,1	22
0:37:10	25	-0,1	22
0:37:20	25	-0,1	22
0:37:30	25	-0,1	22
0:37:40	25	-0,1	22
0:37:50	25	-0,1	22
0:38:00	25	-0,1	22
0:38:10	25	-0,1	22
0:38:20	25	-0,1	22
0:38:30	25	-0,1	22
0:38:40	25	-0,1	22
0:38:50	25	-0,1	22
0:39:00	25	-0,1	22
0:39:10	25	-0,1	22
0:39:20	25	-0,1	22
0:39:30	25	-0,1	22
0:39:40	25	-0,1	22
0:39:50	25	-0,1	22
0:40:00	25	-0,1	22
0:40:10	25	-0,1	22
0:40:20	25	-0,1	22
0:40:30	25	-0,1	22
0:40:40	25	-0,1	22
0:40:50	25	-0,1	22
0:41:00	25	-0,1	22
0:41:10	25	-0,1	22
0:41:20	25	-0,1	22
0:41:30	25	-0,1	22
0:41:40	25	-0,1	22
0:41:50	25	-0,1	22
0:42:00	25	-0,1	22
0:42:10	25	-0,1	22
0:42:20	25	-0,1	22
0:42:30	25	-0,1	22
0:42:40	25	-0,1	22
0:42:50	25	-0,1	22
0:43:00	25	-0,1	22
0:43:10	25	-0,1	22
0:43:20	25	-0,1	22
0:43:30	25	-0,1	22
0:43:40	25	-0,1	22
0:43:50	25	-0,1	22
0:44:00	25	-0,1	22
0:44:10	25	-0,1	22
0:44:20	25	-0,1	22
0:44:30	25	-0,1	22
0:44:40	25	-0,1	22
0:44:50	25	-0,1	22
0:45:00	25	-0,1	22
0:45:10	25	-0,1	22
0:45:20	25	-0,1	22
0:45:30	25	-0,1	22
0:45:40	25	-0,1	22
0:45:50	25	-0,1	22
0:46:00	25	-0,1	22
0:46:10	25	-0,1	22
0:46:20	25	-0,1	22
0:46:30	25	-0,1	22
0:46:40	25	-0,1	22
0:46:50	25	-0,1	22
0:47:00	25	-0,1	22
0:47:10	25	-0,1	22
0:47:20	25	-0,1	22
0:47:30	25	-0,1	22
0:47:40	25	-0,1	22
0:47:50	25	-0,1	22
0:48:00	25	-0,1	22
0:48:10	25	-0,1	22
0:48:20	25	-0,1	22
0:48:30	25	-0,1	22
0:48:40	25	-0,1	22
0:48:50	25	-0,1	22
0:49:00	25	-0,1	22
0:49:10	25	-0,1	22
0:49:20	25	-0,1	22
0:49:30	25	-0,1	22
0:49:40	25	-0,1	23
0:49:50	25	-0,1	22
0:50:00	25	-0,1	22
0:50:10	25	-0,1	22
0:50:20	25	-0,1	23
0:50:30	25	-0,1	23
0:50:40	25	-0,1	23
0:50:50	25	-0,1	22
0:51:00	25	-0,1	22
0:51:10	25	-0,1	22
0:51:20	25	-0,1	22
0:51:30	25	-0,1	22
0:51:40	25	-0,1	22
0:51:50	25	-0,1	22
0:52:00	25	-0,1	22
0:52:10	25	-0,1	22
0:52:20	25	-0,1	22
0:52:30	25	-0,1	22
0:52:40	25	-0,1	22
0:52:50	25	-0,1	22
0:53:00	25	-0,1	22
0:53:10	25	-0,1	22
0:53:20	25	-0,1	22
0:53:30	25	-0,1	22
0:53:40	25	-0,1	22
0:53:50	25	-0,1	22
0:54:00	25	-0,1	22
0:54:10	25	-0,1	22
0:54:20	25	-0,1	22
0:54:30	25	-0,1	22
0:54:40	25	-0,1	22
0:54:50	25	-0,1	22
0:55:00	25	-0,1	22
0:55:10	25	-0,1	22
0:55:20	25	-0,1	22
0:55:30	25	-0,1	22
0:55:40	25	-0,1	22
0:55:50	25	-0,1	22
0:56:00	25	-0,1	22
0:56:10	25	-0,1	22
0:56:20	25	-0,1	22
0:56:30	25	-0,1	22
0:56:40	25	-0,1	22
0:56:50	25	-0,1	22
0:57:00	25	-0,1	22
0:57:10	25	-0,1	22
0:57:20	25	-0,1	22
0:57:30	25	-0,1	22
0:57:40	25	-0,1	22
0:57:50	25	-0,1	22
0:58:00	25	-0,1	22
0:58:10	25	-0,1	22
0:58:20	25	-0,1	22
0:58:30	25	-0,1	22
0:58:40	25	-0,1	22
0:58:50	25	-0,1	22
0:59:00	25	-0,1	22
0:59:10	25	-0,2	22
0:59:20	25	-0,1	22
0:59:30	25	-0,1	22
0:59:40	25	-0,1	22
0:59:50	25	-0,1	22
1:00:00	25	-0,1	22
1:00:10	25	-0,1	22
1:00:20	25	-0,1	22
1:00:30	25	-0,1	22
1:00:40	25	-0,1	22
1:00:50	25	-0,1	22
1:01:00	25	-0,1	22
1:01:10	25	-0,1	22
1:01:20	25	-0,1	22
1:01:30	25	-0,1	22
1:01:40	25	-0,1	22
1:01:50	25	-0,1	22
1:02:00	25	-0,1	22
1:02:10	25	-0,1	22
1:02:20	25	-0,1	22
1:02:30	25	-0,1	22
1:02:40	25	-0,1	22
1:02:50	25	-0,1	22
1:03:00	25	-0,1	22
1:03:10	25	-0,1	22
1:03:20	25	-0,1	22
1:03:30	25	-0,1	22
1:03:40	25	-0,1	22
1:03:50	25	-0,1	22
1:04:00	25	-0,1	22
1:04:10	25	-0,1	22
1:04:20	25	-0,1	22
1:04:30	25	-0,1	22
1:04:40	25	-0,1	22
1:04:50	25	-0,1	22
1:05:00	25	-0,1	22
1:05:10	25	-0,1	22
1:05:20	25	-0,1	22
1:05:30	25	-0,1	22
1:05:40	25	-0,1	22
1:05:50	25	-0,1	22
1:06:00	25	-0,1	22
1:06:10	25	-0,1	22
1:06:20	25	-0,1	22
1:06:30	25	-0,1	22
1:06:40	25	-0,1	22
1:06:50	25	-0,1	22
1:07:00	25	-0,1	22
1:07:10	25	-0,1	22
1:07:20	25	-0,1	22
1:07:30	25	-0,1	22
1:07:40	25	-0,1	22
1:07:50	25	-0,1	22
1:08:00	25	-0,1	22
1:08:10	25	-0,1	22
1:08:20	25	-0,1	22
1:08:30	25	-0,1	22
1:08:40	25	-0,1	22
1:08:50	25	-0,1	22
1:09:00	25	-0,1	22
1:09:10	25	-0,1	22
1:09:20	25	-0,1	22
1:09:30	25	-0,1	22
1:09:40	25	-0,1	22
1:09:50	25	-0,1	22
1:10:00	25	-0,1	22
1:10:10	25	-0,1	22
1:10:20	25	-0,1	22
1:10:30	25	-0,1	22
1:10:40	25	-0,1	22
1:10:50	25	-0,1	22
1:11:00	25	-0,1	23
1:11:10	25	-0,1	23
1:11:20	25	-0,1	23
1:11:30	25	-0,1	23
1:11:40	25	-0,1	23
1:11:50	25	-0,1	23
1:12:00	25	-0,1	23
1:12:10	25	-0,1	23
1:12:20	25	-0,1	23
1:12:30	25	-0,1	23
1:12:40	25	-0,1	23
1:12:50	25	-0,1	23
1:13:00	25	-0,1	23
1:13:10	25	-0,1	23
1:13:20	25	-0,1	23
1:13:30	25	-0,1	23
1:13:40	25	-0,1	23
1:13:50	25	-0,1	23
1:14:00	25	-0,1	23
1:14:10	25	-0,1	23
1:14:20	25	-0,1	23
1:14:30	25	-0,1	23
1:14:40	25	-0,1	23
1:14:50	25	-0,1	23
1:15:00	25	-0,1	23
1:15:10	25	-0,1	23
1:15:20	25	-0,1	23
1:15:30	25	-0,1	23
1:15:40	25	-0,1	23
1:15:50	25	-0,1	23
1:16:00	25	-0,1	23
1:16:10	25	-0,1	23
1:16:20	25	-0,1	23
1:16:30	25	-0,1	23
1:16:40	25	-0,1	23
1:16:50	25	-0,1	23
1:17:00	25	-0,1	23
1:17:10	25	-0,1	23
1:17:20	25	-0,1	23
1:17:30	25	-0,1	23
1:17:40	25	-0,1	23
1:17:50	25	-0,1	23
1:18:00	25	-0,1	23
1:18:10	25	-0,1	23
1:18:20	25	-0,1	23
1:18:30	25	-0,1	23
1:18:40	25	-0,1	23
1:18:50	25	-0,1	23
1:19:00	25	-0,1	23
1:19:10	25	-0,1	23
1:19:20	25	-0,1	23
1:19:30	25	-0,1	23
1:19:40	25	-0,1	23
1:19:50	25	-0,1	23
1:20:00	25	-0,1	23
1:20:10	25	-0,1	23
1:20:20	25	-0,1	23
1:20:30	26	-0,1	23
1:20:40	25	-0,1	23
1:20:50	25	-0,1	23
1:21:00	26	-0,1	23
1:21:10	25	-0,1	23
1:21:20	25	-0,1	23
1:21:30	25	-0,1	23
1:21:40	26	-0,1	23
1:21:50	26	-0,1	23
1:22:00	26	-0,1	23
1:22:10	26	-0,1	23
1:22:20	26	-0,1	23
1:22:30	26	-0,1	23
1:22:40	26	-0,1	23
1:22:50	26	-0,1	23
1:23:00	26	-0,1	23
1:23:10	26	-0,1	23
1:23:20	26	-0,1	23
1:23:30	26	-0,1	23
1:23:40	26	-0,1	23
1:23:50	26	-0,1	23
1:24:00	26	-0,1	23
1:24:10	26	-0,1	23
1:24:20	26	-0,1	23
1:24:30	26	-0,1	23
1:24:40	26	-0,1	23
1:24:50	26	-0,1	23
1:25:00	26	-0,1	23
1:25:10	26	-0,1	23
1:25:20	26	-0,1	23
1:25:30	26	-0,1	23
1:25:40	26	-0,1	23
1:25:50	26	-0,1	23
1:26:00	26	-0,1	23
1:26:10	26	-0,1	23
1:26:20	26	-0,1	23
1:26:30	26	-0,1	23
1:26:40	26	-0,1	23
1:26:50	26	-0,1	23
1:27:00	26	-0,1	23
1:27:10	26	-0,1	23
1:27:20	26	-0,1	23
1:27:30	26	-0,1	23
1:27:40	26	-0,1	23
1:27:50	26	-0,1	23
1:28:00	26	-0,1	23
1:28:10	26	-0,1	23
1:28:20	26	-0,1	23
1:28:30	26	-0,1	23
1:28:40	26	-0,1	23
1:28:50	26	-0,1	23
1:29:00	26	-0,1	23
1:29:10	26	-0,1	23
1:29:20	26	-0,1	23
1:29:30	26	-0,1	23
1:29:40	26	-0,1	23
1:29:50	26	-0,1	23
1:30:00	26	-0,1	23
1:30:10	26	-0,1	23
1:30:20	26	-0,1	23
1:30:30	26	-0,1	23
1:30:40	26	-0,1	23
1:30:50	26	-0,1	23
1:31:00	26	-0,1	23
1:31:10	26	-0,1	23
1:31:20	26	-0,1	23
1:31:30	26	-0,1	23
1:31:40	26	-0,1	23
1:31:50	26	-0,1	22
1:32:00	26	-0,1	23
1:32:10	26	-0,1	22
1:32:20	26	-0,1	22
1:32:30	26	-0,1	23
1:32:40	26	-0,1	23
1:32:50	26	-0,1	23
1:33:00	26	-0,1	23
1:33:10	26	-0,1	23
1:33:20	26	-0,1	23
1:33:30	26	-0,1	23
1:33:40	26	-0,1	23
1:33:50	26	-0,1	23
1:34:00	26	-0,1	23
1:34:10	26	-0,1	23
1:34:20	26	-0,1	23
1:34:30	26	-0,1	23
1:34:40	26	-0,1	23
1:34:50	26	-0,1	23
1:35:00	26	-0,1	23
1:35:10	26	-0,1	23
1:35:20	26	-0,1	23
1:35:30	26	-0,1	23
1:35:40	26	-0,1	23
1:35:50	26	-0,1	23
1:36:00	26	-0,1	23
1:36:10	26	-0,1	23
1:36:20	26	-0,1	23
1:36:30	26	-0,1	23
1:36:40	26	-0,1	23
1:36:50	26	-0,1	22
1:37:00	26	-0,1	22
1:37:10	26	-0,1	22
1:37:20	26	-0,1	22
1:37:30	26	-0,1	22
1:37:40	26	-0,1	22
1:37:50	26	-0,1	22
1:38:00	26	-0,1	22
1:38:10	26	-0,1	22
1:38:20	26	-0,1	22
1:38:30	26	-0,1	23
1:38:40	26	-0,1	22
1:38:50	26	-0,1	22
1:39:00	26	-0,1	22
1:39:10	26	-0,1	23
1:39:20	26	-0,1	23
1:39:30	26	-0,1	23
1:39:40	26	-0,1	23
1:39:50	26	-0,1	23
1:40:00	26	-0,1	23
1:40:10	26	-0,1	23
1:40:20	26	-0,1	23
1:40:30	26	-0,1	23
1:40:40	26	-0,1	23
1:40:50	26	-0,1	23
1:41:00	26	-0,1	23
1:41:10	26	-0,1	23
1:41:20	26	-0,1	23
1:41:30	26	-0,1	23
1:41:40	26	-0,1	23
1:41:50	26	-0,1	23
1:42:00	26	-0,1	23
1:42:10	26	-0,1	23
1:42:20	26	-0,1	23
1:42:30	26	-0,1	23
1:42:40	26	-0,1	23
1:42:50	26	-0,1	23
1:43:00	26	-0,1	23
1:43:10	26	-0,1	23
1:43:20	26	-0,1	22
1:43:30	26	-0,1	22
1:43:40	26	-0,1	22
1:43:50	26	-0,1	22
1:44:00	26	-0,1	22
1:44:10	26	-0,1	22
1:44:20	26	-0,1	22
1:44:30	26	-0,1	22
1:44:40	26	-0,1	22
1:44:50	26	-0,1	22
1:45:00	26	-0,1	22
1:45:10	26	-0,1	22
1:45:20	26	-0,1	22
1:45:30	26	-0,1	22
1:45:40	26	-0,1	22
1:45:50	26	-0,1	22
1:46:00	26	-0,1	22
1:46:10	26	-0,1	22
1:46:20	26	-0,1	22
1:46:30	26	-0,1	22
1:46:40	26	-0,1	22
1:46:50	26	-0,1	22
1:47:00	26	-0,1	22
1:47:10	26	-0,1	22
1:47:20	26	-0,1	22
1:47:30	26	-0,1	22
1:47:40	26	-0,1	22
1:47:50	26	-0,1	22
1:48:00	26	-0,1	22
1:48:10	26	-0,1	22
1:48:20	26	-0,1	22
1:48:30	26	-0,1	22
1:48:40	26	-0,1	22
1:48:50	26	-0,1	22
1:49:00	26	-0,1	22
1:49:10	26	-0,1	22
1:49:20	26	-0,1	22
1:49:30	26	-0,1	22
1:49:40	26	-0,1	22
1:49:50	26	-0,1	22
1:50:00	26	-0,1	22
1:50:10	26	-0,1	22
1:50:20	26	-0,1	22
1:50:30	26	-0,1	22
1:50:40	26	-0,1	22
1:50:50	26	-0,1	22
1:51:00	26	-0,1	22
1:51:10	26	-0,1	22
1:51:20	26	-0,1	22
1:51:30	26	-0,1	22
1:51:40	26	-0,1	22
1:51:50	26	-0,1	22
1:52:00	26	-0,1	22
1:52:10	26	-0,1	22
1:52:20	26	-0,1	22
1:52:30	26	-0,1	22
1:52:40	26	-0,1	22
1:52:50	26	-0,1	22
1:53:00	26	-0,1	22
1:53:10	26	-0,1	22
1:53:20	26	-0,1	22
1:53:30	26	-0,1	22
1:53:40	26	-0,1	22
1:53:50	26	-0,1	22
1:54:00	26	-0,1	22
1:54:10	26	-0,1	22
1:54:20	26	-0,1	22
1:54:30	26	-0,1	22
1:54:40	26	-0,1	22
1:54:50	26	-0,1	22
1:55:00	26	-0,1	22
1:55:10	26	-0,1	22
1:55:20	26	-0,1	22
1:55:30	26	-0,1	22
1:55:40	26	-0,1	22
1:55:50	26	-0,1	22
1:56:00	26	-0,1	22
1:56:10	26	-0,1	22
1:56:20	26	-0,1	22
1:56:30	26	-0,1	22
1:56:40	26	-0,1	22
1:56:50	26	-0,1	22
1:57:00	26	-0,1	22
1:57:10	26	-0,1	22
1:57:20	26	-0,1	22
1:57:30	26	-0,1	22
1:57:40	26	-0,1	22
1:57:50	26	-0,1	22
1:58:00	26	-0,1	22
1:58:10	26	-0,1	22
1:58:20	26	-0,1	22
1:58:30	26	-0,1	22
1:58:40	26	-0,1	22
1:58:50	26	-0,1	22
1:59:00	26	-0,1	22
1:59:10	26	-0,1	22
1:59:20	26	-0,1	22
1:59:30	26	-0,1	22
1:59:40	26	-0,1	22
1:59:50	26	-0,1	22
2:00:00	26	-0,1	22
2:00:10	26	-0,1	22
2:00:20	26	-0,1	22
2:00:30	26	-0,1	22
2:00:40	26	-0,1	22
2:00:50	26	-0,1	22
2:01:00	26	-0,1	22
2:01:10	26	-0,1	22
2:01:20	26	-0,1	22
2:01:30	26	-0,1	22
2:01:40	26	-0,1	22
2:01:50	26	-0,1	22
2:02:00	26	-0,1	22
2:02:10	27	-0,1	22
2:02:20	26	-0,1	22
2:02:30	26	-0,1	22
2:02:40	26	-0,1	22
2:02:50	27	-0,1	22
2:03:00	26	-0,1	22
2:03:10	27	-0,1	22
2:03:20	27	-0,1	22
2:03:30	27	-0,1	22
2:03:40	27	-0,1	22
2:03:50	27	-0,1	22
2:04:00	27	-0,1	22
2:04:10	27	-0,1	22
2:04:20	27	-0,1	22
2:04:30	27	-0,1	22
2:04:40	27	-0,1	22
2:04:50	27	-0,1	22
2:05:00	27	-0,1	22
2:05:10	27	-0,1	22
2:05:20	27	-0,1	22
2:05:30	27	-0,1	22
2:05:40	27	-0,1	22
2:05:50	27	-0,1	22
2:06:00	27	-0,1	22
2:06:10	27	-0,1	22
2:06:20	27	-0,1	22
2:06:30	27	-0,1	22
2:06:40	27	-0,1	22
2:06:50	27	-0,1	22
2:07:00	27	-0,1	22
2:07:10	27	-0,1	22
2:07:20	27	-0,1	22
2:07:30	27	-0,1	22
2:07:40	27	-0,1	22
2:07:50	27	-0,1	22
2:08:00	27	-0,1	22
2:08:10	27	-0,1	22
2:08:20	27	-0,1	22
2:08:30	27	-0,1	22
2:08:40	27	-0,1	22
2:08:50	27	-0,1	22
2:09:00	27	-0,1	22
2:09:10	27	-0,1	22
2:09:20	27	-0,1	22
2:09:30	27	-0,1	22
2:09:40	27	-0,1	22
2:09:50	27	-0,1	22
2:10:00	27	-0,1	22
2:10:10	27	-0,1	22
2:10:20	27	-0,1	22
2:10:30	27	-0,1	22
2:10:40	27	-0,1	22
2:10:50	27	-0,1	22
2:11:00	27	-0,1	22
2:11:10	27	-0,1	22
2:11:20	27	-0,1	22
2:11:30	27	-0,1	22
2:11:40	27	-0,1	22
2:11:50	27	-0,1	22
2:12:00	27	-0,1	22
2:12:10	27	-0,1	22
2:12:20	27	-0,1	22
2:12:30	27	-0,1	22
2:12:40	27	-0,1	22
2:12:50	27	-0,1	22
2:13:00	27	-0,1	22
2:13:10	27	-0,1	22
2:13:20	27	-0,1	22
2:13:30	27	-0,1	22
2:13:40	27	-0,1	22
2:13:50	27	-0,1	22
2:14:00	27	-0,1	22
2:14:10	27	-0,1	22
2:14:20	27	-0,1	22
2:14:30	27	-0,1	22
2:14:40	27	-0,1	22
2:14:50	27	-0,1	22
2:15:00	27	-0,1	22
2:15:10	27	-0,1	22
2:15:20	27	-0,1	22
2:15:30	27	-0,1	22
2:15:40	27	-0,1	22
2:15:50	27	-0,1	22
2:16:00	27	-0,1	22
2:16:10	27	-0,1	22
2:16:20	27	-0,1	22
2:16:30	27	-0,1	22
2:16:40	27	-0,1	22
2:16:50	27	-0,1	22
2:17:00	27	-0,1	22
2:17:10	27	-0,1	22
2:17:20	27	-0,1	22
2:17:30	27	-0,1	22
2:17:40	27	-0,1	22
2:17:50	27	-0,1	22
2:18:00	27	-0,1	22
2:18:10	27	-0,1	22
2:18:20	27	-0,1	22
2:18:30	27	-0,1	22
2:18:40	27	-0,1	22
2:18:50	27	-0,1	22
2:19:00	27	-0,1	22
2:19:10	27	-0,1	22
2:19:20	27	-0,1	22
2:19:30	27	-0,1	22
2:19:40	27	-0,1	22
2:19:50	27	-0,1	22
2:20:00	27	-0,1	22
2:20:10	27	-0,1	22
2:20:20	27	-0,1	22
2:20:30	27	-0,1	22
2:20:40	27	-0,1	22
2:20:50	27	-0,1	22
2:21:00	27	-0,1	22
2:21:10	27	-0,1	22
2:21:20	27	-0,1	22
2:21:30	27	-0,1	22
2:21:40	27	-0,1	22
2:21:50	27	-0,1	22
2:22:00	27	-0,1	22
2:22:10	27	-0,1	22
2:22:20	27	-0,1	22
2:22:30	27	-0,1	22
2:22:40	27	-0,1	22
2:22:50	27	-0,1	22
2:23:00	27	-0,1	22
2:23:10	27	-0,1	22
2:23:20	27	-0,1	22
2:23:30	27	-0,1	22
2:23:40	27	-0,1	22
2:23:50	27	-0,1	22
2:24:00	27	-0,1	22
2:24:10	27	-0,1	22
2:24:20	27	-0,1	22
2:24:30	27	-0,1	22
2:24:40	27	-0,1	22
2:24:50	27	-0,1	22
2:25:00	27	-0,1	22
2:25:10	27	-0,1	22
2:25:20	27	-0,1	22
2:25:30	27	-0,1	22
2:25:40	27	-0,1	22
2:25:50	27	-0,1	22
2:26:00	27	-0,1	22
2:26:10	27	-0,1	22
2:26:20	27	-0,1	22
2:26:30	27	-0,1	22
2:26:40	27	-0,1	22
2:26:50	27	-0,1	22
2:27:00	27	-0,1	22
2:27:10	27	-0,1	22
2:27:20	27	-0,1	22
2:27:30	27	-0,1	22
2:27:40	27	-0,1	22
2:27:50	27	-0,1	22
2:28:00	27	-0,1	22
2:28:10	27	-0,1	22
2:28:20	27	-0,1	22
2:28:30	27	-0,1	22
2:28:40	27	-0,1	22
2:28:50	27	-0,1	22
2:29:00	27	-0,1	22
2:29:10	27	-0,1	22
2:29:20	27	-0,1	22
2:29:30	27	-0,1	22
2:29:40	27	-0,1	22
2:29:50	27	-0,1	22
2:30:00	27	-0,1	22
2:30:10	27	-0,1	22
2:30:20	27	-0,1	22
2:30:30	27	-0,1	22
2:30:40	27	-0,1	22
2:30:50	27	-0,1	22
2:31:00	27	-0,1	22
2:31:10	27	-0,1	22
2:31:20	27	-0,1	22
2:31:30	27	-0,1	22
2:31:40	27	-0,1	22
2:31:50	27	-0,1	22
2:32:00	27	-0,1	22
2:32:10	27	-0,1	22
2:32:20	27	-0,1	22
2:32:30	27	-0,1	22
2:32:40	27	-0,1	22
2:32:50	27	-0,1	22
2:33:00	27	-0,1	22
2:33:10	27	-0,1	22
2:33:20	27	-0,1	22
2:33:30	27	-0,1	22
2:33:40	27	-0,1	22
2:33:50	27	-0,1	22
2:34:00	27	-0,1	22
2:34:10	27	-0,1	22
2:34:20	27	-0,1	22
2:34:30	27	-0,1	22
2:34:40	27	-0,1	22
2:34:50	27	-0,1	22
2:35:00	27	-0,1	22
2:35:10	27	-0,1	22
2:35:20	27	-0,1	22
2:35:30	27	-0,1	22
2:35:40	27	-0,1	22
2:35:50	27	-0,1	22
2:36:00	27	-0,1	22
2:36:10	27	-0,1	22
2:36:20	27	-0,1	22
2:36:30	27	-0,1	22
2:36:40	27	-0,1	22
2:36:50	27	-0,1	22
2:37:00	27	-0,1	22
2:37:10	27	-0,1	22
2:37:20	27	-0,1	22
2:37:30	27	-0,1	22
2:37:40	27	-0,1	22
2:37:50	27	-0,1	22
2:38:00	27	-0,1	22
2:38:10	27	-0,1	22
2:38:20	27	-0,1	22
2:38:30	27	-0,1	22
2:38:40	27	-0,1	22
2:38:50	27	-0,1	22
2:39:00	27	-0,1	22
2:39:10	27	-0,1	22
2:39:20	27	-0,1	22
2:39:30	27	-0,1	22
2:39:40	27	-0,1	22
2:39:50	27	-0,1	22
2:40:00	27	-0,1	23
2:40:10	27	-0,1	23
2:40:20	27	-0,1	23
2:40:30	27	-0,1	23
2:40:40	27	-0,1	23
2:40:50	27	-0,1	23
2:41:00	27	-0,1	23
2:41:10	27	-0,1	23
2:41:20	27	-0,1	22
2:41:30	27	-0,1	22
2:41:40	27	-0,1	22
2:41:50	27	-0,1	22
2:42:00	27	-0,1	22
2:42:10	27	-0,1	22
2:42:20	27	-0,1	23
2:42:30	27	-0,1	23
2:42:40	27	-0,1	22
2:42:50	27	-0,1	22
2:43:00	27	-0,1	22
2:43:10	27	-0,1	22
2:43:20	27	-0,1	22
2:43:30	27	-0,1	23
2:43:40	27	-0,1	22
2:43:50	28	-0,1	23
2:44:00	27	-0,1	22
2:44:10	27	-0,1	22
2:44:20	27	-0,1	23
2:44:30	27	-0,1	22
2:44:40	27	-0,1	23
2:44:50	27	-0,1	22
2:45:00	27	-0,1	23
2:45:10	27	-0,1	22
2:45:20	27	-0,1	22
2:45:30	28	-0,1	23
2:45:40	27	-0,1	22
2:45:50	27	-0,1	23
2:46:00	27	-0,1	22
2:46:10	27	-0,1	23
2:46:20	28	-0,1	22
2:46:30	28	-0,1	23
2:46:40	28	-0,1	22
2:46:50	28	-0,1	22
2:47:00	28	-0,1	22
2:47:10	28	-0,1	22
2:47:20	28	-0,1	22
2:47:30	28	-0,1	22
2:47:40	28	-0,1	22
2:47:50	28	-0,1	22
2:48:00	28	-0,1	22
2:48:10	28	-0,1	22
2:48:20	28	-0,1	22
2:48:30	28	-0,1	22
2:48:40	28	-0,1	22
2:48:50	28	-0,1	22
2:49:00	28	-0,1	22
2:49:10	28	-0,1	22
2:49:20	28	-0,1	22
2:49:30	28	-0,1	22
2:49:40	28	-0,1	22
2:49:50	28	-0,1	22
2:50:00	28	-0,1	22
2:50:10	28	-0,1	22
2:50:20	28	-0,1	22
2:50:30	28	-0,1	22
2:50:40	28	-0,1	22
2:50:50	28	-0,1	22
2:51:00	28	-0,1	22
2:51:10	28	-0,1	22
2:51:20	28	-0,1	22
2:51:30	28	-0,1	22
2:51:40	28	-0,1	22
2:51:50	28	-0,1	22
2:52:00	28	-0,1	22
2:52:10	28	-0,1	22
2:52:20	28	-0,1	22
2:52:30	28	-0,1	22
2:52:40	28	-0,1	22
2:52:50	28	-0,1	23
2:53:00	28	-0,1	22
2:53:10	28	-0,1	23
2:53:20	28	-0,1	22
2:53:30	28	-0,1	22
2:53:40	28	-0,1	22
2:53:50	28	-0,1	22
2:54:00	28	-0,1	23
2:54:10	28	-0,1	22
2:54:20	28	-0,1	23
2:54:30	28	-0,1	23
2:54:40	28	-0,1	23
2:54:50	28	-0,1	23
2:55:00	28	-0,1	23
2:55:10	28	-0,1	23
2:55:20	28	-0,1	23
2:55:30	28	-0,1	23
2:55:40	28	-0,1	23
2:55:50	28	-0,1	23
2:56:00	28	-0,1	23
2:56:10	28	-0,1	23
2:56:20	28	-0,1	23
2:56:30	28	-0,1	23
2:56:40	28	-0,1	25
2:56:50	28	-0,1	26
2:57:00	28	-0,1	26
2:57:10	28	-0,1	25
2:57:20	28	-0,1	25
2:57:30	28	-0,1	25
2:57:40	28	-0,1	25
2:57:50	28	-0,1	25
2:58:00	28	-0,1	25
2:58:10	28	-0,1	24
2:58:20	28	-0,1	24
2:58:30	28	-0,1	24
2:58:40	28	-0,1	24
2:58:50	28	-0,1	24
2:59:00	28	-0,1	24
2:59:10	28	-0,1	24
2:59:20	28	-0,1	25
2:59:30	28	-0,1	25
2:59:40	28	-0,1	25
2:59:50	28	-0,1	24
3:00:00	28	-0,1	24
3:00:10	28	-0,1	24
3:00:20	28	-0,1	26
3:00:30	28	-0,1	26
3:00:40	28	-0,1	26
3:00:50	28	-0,1	26
3:01:00	28	-0,1	26
3:01:10	28	-0,1	26
3:01:20	28	-0,1	26
3:01:30	28	-0,1	26
3:01:40	28	-0,1	26
3:01:50	28	-0,1	26
3:02:00	28	-0,1	26
3:02:10	28	-0,1	26
3:02:20	28	-0,1	26
3:02:30	28	-0,1	26
3:02:40	28	-0,1	26
3:02:50	28	-0,1	26
3:03:00	28	-0,1	26
3:03:10	28	-0,1	26
3:03:20	28	-0,1	26
3:03:30	28	-0,1	26
3:03:40	28	-0,1	26
3:03:50	28	-0,1	26
3:04:00	28	-0,1	26
3:04:10	28	-0,1	26
3:04:20	28	-0,1	26
3:04:30	28	-0,1	26
3:04:40	28	-0,1	26
3:04:50	28	-0,1	26
3:05:00	28	-0,1	26
3:05:10	28	-0,1	26
3:05:20	28	-0,1	26
3:05:30	28	-0,1	26
3:05:40	28	-0,1	26
3:05:50	28	-0,1	26
3:06:00	28	-0,1	26
3:06:10	28	-0,1	26
3:06:20	28	-0,1	26
3:06:30	28	-0,1	26
3:06:40	28	-0,1	26
3:06:50	28	-0,1	26
3:07:00	28	-0,1	26
3:07:10	28	-0,1	26
3:07:20	28	-0,1	26
3:07:30	28	-0,1	26
3:07:40	28	-0,1	26
3:07:50	28	-0,1	26
3:08:00	28	-0,1	26
3:08:10	28	-0,1	26
3:08:20	28	-0,1	26
3:08:30	28	-0,1	26
3:08:40	28	-0,1	26
3:08:50	28	-0,1	26
3:09:00	28	-0,1	26
3:09:10	28	-0,1	26
3:09:20	28	-0,1	26
3:09:30	28	-0,1	26
3:09:40	28	-0,1	26
3:09:50	28	-0,1	26
3:10:00	28	-0,1	26
3:10:10	28	-0,1	26
3:10:20	28	-0,1	26
3:10:30	28	-0,1	26
3:10:40	28	-0,1	26
3:10:50	28	-0,1	26
3:11:00	28	-0,1	26
3:11:10	28	-0,1	26
3:11:20	28	-0,1	26
3:11:30	28	-0,1	26
3:11:40	28	-0,1	26
3:11:50	28	-0,1	26
3:12:00	28	-0,1	26
3:12:10	28	-0,1	26
3:12:20	28	-0,1	26
3:12:30	28	-0,1	26
3:12:40	28	-0,1	26
3:12:50	28	-0,1	26
3:13:00	28	-0,1	26
3:13:10	28	-0,1	26
3:13:20	28	-0,1	26
3:13:30	28	-0,1	26
3:13:40	28	-0,1	26
3:13:50	28	-0,1	26
3:14:00	28	-0,1	26
3:14:10	28	-0,1	26
3:14:20	28	-0,1	26
3:14:30	28	-0,1	26
3:14:40	28	-0,1	26
3:14:50	28	-0,1	26
3:15:00	28	-0,1	26
3:15:10	28	-0,1	26
3:15:20	28	-0,1	26
3:15:30	28	-0,1	26
3:15:40	28	-0,1	26
3:15:50	28	-0,1	26
3:16:00	28	-0,1	26
3:16:10	28	-0,1	26
3:16:20	28	-0,1	26
3:16:30	28	-0,1	26
3:16:40	28	-0,1	26
3:16:50	28	-0,1	26
3:17:00	28	-0,1	26
3:17:10	28	-0,1	26
3:17:20	28	-0,1	26
3:17:30	28	-0,1	26
3:17:40	28	-0,1	26
3:17:50	28	-0,1	26
3:18:00	28	-0,1	26
3:18:10	28	-0,1	26
3:18:20	28	-0,1	26
3:18:30	28	-0,1	26
3:18:40	28	-0,1	26
3:18:50	28	-0,1	26
3:19:00	28	-0,1	26
3:19:10	28	-0,1	26
3:19:20	28	-0,1	26
3:19:30	28	-0,1	26
3:19:40	28	-0,1	26
3:19:50	28	-0,1	26
3:20:00	28	-0,1	26
3:20:10	28	-0,1	26
3:20:20	28	-0,1	26
3:20:30	28	-0,1	26
3:20:40	28	-0,1	26
3:20:50	28	-0,1	26
3:21:00	28	-0,1	26
3:21:10	28	-0,1	26
3:21:20	28	-0,1	26
3:21:30	28	-0,1	26
3:21:40	28	-0,1	26
3:21:50	28	-0,1	26
3:22:00	28	-0,1	26
3:22:10	28	-0,1	26
3:22:20	28	-0,1	26
3:22:30	28	-0,1	26
3:22:40	28	-0,1	26
3:22:50	28	-0,1	26
3:23:00	28	-0,1	26
3:23:10	28	-0,1	26
3:23:20	28	-0,1	26
3:23:30	28	-0,1	26
3:23:40	28	-0,1	26
3:23:50	28	-0,1	26
3:24:00	28	-0,1	26
3:24:10	28	-0,1	26
3:24:20	28	-0,1	26
3:24:30	28	-0,1	26
3:24:40	28	-0,1	26
3:24:50	28	-0,1	26
3:25:00	28	-0,1	26
3:25:10	28	-0,1	26
3:25:20	28	-0,1	26
3:25:30	28	-0,1	26
3:25:40	29	-0,1	26
3:25:50	28	-0,1	26
3:26:00	29	-0,1	26
3:26:10	29	-0,1	26
3:26:20	29	-0,1	26
3:26:30	29	-0,1	26
3:26:40	29	-0,1	26
3:26:50	29	-0,1	26
3:27:00	29	-0,1	26
3:27:10	29	-0,1	26
3:27:20	29	-0,1	26
3:27:30	29	-0,1	26
3:27:40	29	-0,1	26
3:27:50	29	-0,1	26
3:28:00	29	-0,1	26
3:28:10	29	-0,1	26
3:28:20	29	-0,1	26
3:28:30	29	-0,1	26
3:28:40	29	-0,1	26
3:28:50	29	-0,1	27
3:29:00	29	-0,1	28
3:29:10	29	-0,1	27
3:29:20	29	-0,1	28
3:29:30	29	-0,1	28
3:29:40	29	-0,1	28
3:29:50	29	-0,1	28
3:30:00	29	-0,1	27
3:30:10	29	-0,1	27
3:30:20	29	-0,1	27
3:30:30	29	-0,1	27
3:30:40	29	-0,1	27
3:30:50	29	-0,1	27
3:31:00	29	-0,1	26
3:31:10	29	-0,1	26
3:31:20	29	-0,1	26
3:31:30	29	-0,1	26
3:31:40	29	-0,1	26
3:31:50	29	-0,1	26
3:32:00	29	-0,1	26
3:32:10	29	-0,1	26
3:32:20	29	-0,1	26
3:32:30	29	-0,1	26
3:32:40	29	-0,1	26
3:32:50	29	-0,1	26
3:33:00	29	-0,1	26
3:33:10	29	-0,1	26
3:33:20	29	-0,1	26
3:33:30	29	-0,1	26
3:33:40	29	-0,1	26
3:33:50	29	-0,1	26
3:34:00	29	-0,1	26
3:34:10	29	-0,1	26
3:34:20	29	-0,1	26
3:34:30	29	-0,1	26
3:34:40	29	-0,1	26
3:34:50	29	-0,1	26
3:35:00	29	-0,1	26
3:35:10	29	-0,1	26
3:35:20	29	-0,1	26
3:35:30	29	-0,1	26
3:35:40	29	-0,1	26
3:35:50	29	-0,1	26
3:36:00	29	-0,1	26
3:36:10	29	-0,1	26
3:36:20	29	-0,1	26
3:36:30	29	-0,1	26
3:36:40	29	-0,1	26
3:36:50	29	-0,1	26
3:37:00	29	-0,1	27
3:37:10	29	-0,1	27
3:37:20	29	-0,1	27
3:37:30	29	-0,1	27
3:37:40	29	-0,1	27
3:37:50	29	-0,1	27
3:38:00	29	-0,1	27
3:38:10	29	-0,1	27
3:38:20	29	-0,1	27
3:38:30	29	-0,1	27
3:38:40	29	-0,1	27
3:38:50	29	-0,1	27
3:39:00	29	-0,1	27
3:39:10	29	-0,1	27
3:39:20	29	-0,1	27
3:39:30	29	-0,1	27
3:39:40	29	-0,1	27
3:39:50	29	-0,1	27
3:40:00	29	-0,1	27
3:40:10	29	-0,1	27
3:40:20	29	-0,1	27
3:40:30	29	-0,1	27
3:40:40	29	-0,1	27
3:40:50	29	-0,1	27
3:41:00	29	-0,1	27
3:41:10	29	-0,1	27
3:41:20	29	-0,1	27
3:41:30	29	-0,1	27
3:41:40	29	-0,1	27
3:41:50	29	-0,1	27
3:42:00	29	-0,1	27
3:42:10	29	-0,1	27
3:42:20	29	-0,1	27
3:42:30	29	-0,1	27
3:42:40	29	-0,1	27
3:42:50	29	-0,1	27
3:43:00	29	-0,1	27
3:43:10	29	-0,1	27
3:43:20	29	-0,1	27
3:43:30	29	-0,1	27
3:43:40	29	-0,1	27
3:43:50	29	-0,1	27
3:44:00	29	-0,1	27
3:44:10	29	-0,1	27
3:44:20	29	-0,1	27
3:44:30	29	-0,1	27
3:44:40	29	-0,1	27
3:44:50	29	-0,1	27
3:45:00	29	-0,1	27
3:45:10	29	-0,1	27
3:45:20	29	-0,1	27
3:45:30	29	-0,1	27
3:45:40	29	-0,1	27
3:45:50	29	-0,1	27
3:46:00	29	-0,1	27
3:46:10	29	-0,1	27
3:46:20	29	-0,1	27
3:46:30	29	-0,1	27
3:46:40	29	-0,1	27
3:46:50	29	-0,1	27
3:47:00	29	-0,1	27
3:47:10	29	-0,1	27
3:47:20	29	-0,1	27
3:47:30	29	-0,1	27
3:47:40	29	-0,1	27
3:47:50	29	-0,1	27
3:48:00	29	-0,1	27
3:48:10	29	-0,1	27
3:48:20	29	-0,1	27
3:48:30	29	-0,1	27
3:48:40	29	-0,1	27
3:48:50	29	-0,1	27
3:49:00	29	-0,1	27
3:49:10	29	-0,1	27
3:49:20	29	-0,1	27
3:49:30	29	-0,1	27
3:49:40	29	-0,1	27
3:49:50	29	-0,1	27
3:50:00	29	-0,1	27
3:50:10	29	-0,1	27
3:50:20	29	-0,1	27
3:50:30	29	-0,1	27
3:50:40	29	-0,1	27
3:50:50	29	-0,1	27
3:51:00	29	-0,1	27
3:51:10	29	-0,1	27
3:51:20	29	-0,1	27
3:51:30	29	-0,1	27
3:51:40	29	-0,1	27
3:51:50	29	-0,1	27
3:52:00	29	-0,1	27
3:52:10	29	-0,1	28
3:52:20	29	-0,1	28
3:52:30	29	-0,1	28
3:52:40	29	-0,1	28
3:52:50	29	-0,1	28
3:53:00	29	-0,1	28
3:53:10	29	-0,1	28
3:53:20	29	-0,1	28
3:53:30	29	-0,1	28
3:53:40	29	-0,1	28
3:53:50	29	-0,1	28
3:54:00	29	-0,1	28
3:54:10	29	-0,1	28
3:54:20	29	-0,1	28
3:54:30	29	-0,1	28
3:54:40	29	-0,1	28
3:54:50	29	-0,1	28
3:55:00	29	-0,1	28
3:55:10	29	-0,1	28
3:55:20	29	-0,1	28
3:55:30	29	-0,1	28
3:55:40	29	-0,1	28
3:55:50	29	-0,1	28
3:56:00	29	-0,1	28
3:56:10	29	-0,1	28
3:56:20	29	-0,1	28
3:56:30	29	-0,1	28
3:56:40	29	-0,1	28
3:56:50	29	-0,1	28
3:57:00	29	-0,1	28
3:57:10	29	-0,1	28
3:57:20	29	-0,1	28
3:57:30	29	-0,1	28
3:57:40	29	-0,1	28
3:57:50	29	-0,1	28
3:58:00	29	-0,1	28
3:58:10	29	-0,1	28
3:58:20	29	-0,1	28
3:58:30	29	-0,1	28
3:58:40	29	-0,1	28
3:58:50	29	-0,1	28
3:59:00	29	-0,1	28
3:59:10	29	-0,1	28
3:59:20	29	-0,1	28
3:59:30	29	-0,1	28
3:59:40	29	-0,1	28
3:59:50	29	-0,1	28
4:00:00	29	-0,1	28
4:00:10	29	-0,1	28
4:00:20	29	-0,1	28
4:00:30	29	-0,1	28
4:00:40	29	-0,1	28
4:00:50	29	-0,1	28
4:01:00	29	-0,1	28
4:01:10	29	-0,1	28
4:01:20	29	-0,1	28
4:01:30	29	-0,1	28
4:01:40	29	-0,1	28
4:01:50	29	-0,1	28
4:02:00	29	-0,1	28
4:02:10	29	-0,1	28
4:02:20	29	-0,1	28
4:02:30	29	-0,1	28
4:02:40	29	-0,1	28
4:02:50	29	-0,1	28
4:03:00	29	-0,1	28
4:03:10	29	-0,1	28
4:03:20	29	-0,1	28
4:03:30	29	-0,1	28
4:03:40	29	-0,1	28
4:03:50	29	-0,1	28
4:04:00	30	-0,1	28
4:04:10	29	-0,1	28
4:04:20	29	-0,1	28
4:04:30	30	-0,1	28
4:04:40	30	-0,1	28
4:04:50	30	-0,1	28
4:05:00	30	-0,1	28
4:05:10	30	-0,1	28
4:05:20	30	-0,1	29
4:05:30	30	-0,1	29
4:05:40	30	-0,1	30
4:05:50	30	-0,1	30
4:06:00	30	-0,1	30
4:06:10	30	-0,1	30
4:06:20	30	-0,1	30
4:06:30	30	-0,1	30
4:06:40	30	-0,1	30
4:06:50	30	-0,1	30
4:07:00	30	-0,1	30
4:07:10	30	-0,1	30
4:07:20	30	-0,1	33
4:07:30	30	-0,1	33
4:07:40	30	-0,1	33
4:07:50	30	-0,1	33
4:08:00	30	-0,1	33
4:08:10	30	-0,1	33
4:08:20	30	-0,1	33
4:08:30	30	-0,1	33
4:08:40	30	-0,1	33
4:08:50	30	-0,1	33
4:09:00	30	-0,1	33
4:09:10	30	-0,1	33
4:09:20	30	-0,1	33
4:09:30	30	-0,1	33
4:09:40	30	-0,1	33
4:09:50	30	-0,1	33
4:10:00	30	-0,1	33
4:10:10	30	-0,1	32
4:10:20	30	-0,1	33
4:10:30	30	-0,1	33
4:10:40	30	-0,1	37
4:10:50	30	-0,1	38
4:11:00	30	-0,1	38
4:11:10	30	-0,1	38
4:11:20	30	-0,1	38
4:11:30	30	-0,1	37
4:11:40	30	-0,1	37
4:11:50	30	-0,1	37
4:12:00	30	-0,1	37
4:12:10	30	-0,1	36
4:12:20	30	-0,1	36
4:12:30	30	-0,1	36
4:12:40	30	-0,1	34
4:12:50	30	-0,1	34
4:13:00	30	-0,1	35
4:13:10	30	-0,1	35
4:13:20	30	-0,1	35
4:13:30	30	-0,1	35
4:13:40	30	-0,1	35
4:13:50	30	-0,1	35
4:14:00	30	-0,1	35
4:14:10	30	-0,1	34
4:14:20	30	-0,1	35
4:14:30	30	-0,1	35
4:14:40	30	-0,1	35
4:14:50	30	-0,1	35
4:15:00	30	-0,1	34
4:15:10	30	-0,1	34
4:15:20	30	-0,1	34
4:15:30	30	-0,1	34
4:15:40	30	-0,1	34
4:15:50	30	-0,1	34
4:16:00	30	-0,1	36
4:16:10	30	-0,1	36
4:16:20	30	-0,1	36
4:16:30	30	-0,1	36
4:16:40	30	-0,1	36
4:16:50	30	-0,1	36
4:17:00	30	-0,1	36
4:17:10	30	-0,1	36
4:17:20	30	-0,1	35
4:17:30	30	-0,1	36
4:17:40	30	-0,1	36
4:17:50	30	-0,1	36
4:18:00	30	-0,1	36
4:18:10	30	-0,1	36
4:18:20	30	-0,1	36
4:18:30	30	-0,1	36
4:18:40	30	-0,1	36
4:18:50	30	-0,1	34
4:19:00	30	-0,1	34
4:19:10	30	-0,1	34
4:19:20	30	-0,1	34
4:19:30	30	-0,1	34
4:19:40	30	-0,1	34
4:19:50	30	-0,1	34
4:20:00	30	-0,1	34
4:20:10	30	-0,1	34
4:20:20	30	-0,1	34
4:20:30	30	-0,1	34
4:20:40	30	-0,1	34
4:20:50	30	-0,1	34
4:21:00	30	-0,1	34
4:21:10	30	-0,1	34
4:21:20	30	-0,1	34
4:21:30	30	-0,1	34
4:21:40	30	-0,1	34
4:21:50	30	-0,1	34
4:22:00	30	-0,1	34
4:22:10	30	-0,1	34
4:22:20	30	-0,1	35
4:22:30	30	-0,1	34
4:22:40	30	-0,1	35
4:22:50	30	-0,1	35
4:23:00	30	-0,1	35
4:23:10	30	-0,1	35
4:23:20	30	-0,1	35
4:23:30	30	-0,1	35
4:23:40	30	-0,1	35
4:23:50	30	-0,1	35
4:24:00	30	-0,1	35
4:24:10	30	-0,1	35
4:24:20	30	-0,1	36
4:24:30	30	-0,1	42
4:24:40	30	-0,1	45
4:24:50	30	-0,1	46
4:25:00	30	-0,1	46
4:25:10	30	-0,1	46
4:25:20	30	-0,1	45
4:25:30	30	-0,1	44
4:25:40	30	-0,1	44
4:25:50	30	-0,1	44
4:26:00	30	-0,1	44
4:26:10	30	-0,1	43
4:26:20	30	-0,1	43
4:26:30	30	-0,1	43
4:26:40	30	-0,1	39
4:26:50	30	-0,1	39
4:27:00	30	-0,1	39
4:27:10	30	-0,1	39
4:27:20	30	-0,1	38
4:27:30	30	-0,1	38
4:27:40	30	-0,1	38
4:27:50	30	-0,1	38
4:28:00	30	-0,1	39
4:28:10	30	-0,1	38
4:28:20	30	-0,1	38
4:28:30	30	-0,1	39
4:28:40	30	-0,1	38
4:28:50	30	-0,1	39
4:29:00	30	-0,1	38
4:29:10	30	-0,1	39
4:29:20	30	-0,1	39
4:29:30	30	-0,1	38
4:29:40	30	-0,1	38
4:29:50	30	-0,1	38
4:30:00	30	-0,1	38
4:30:10	30	-0,1	38
4:30:20	30	-0,1	38
4:30:30	30	-0,1	38
4:30:40	30	-0,1	38
4:30:50	30	-0,1	38
4:31:00	30	-0,1	38
4:31:10	30	-0,1	38
4:31:20	30	-0,1	38
4:31:30	30	-0,1	38
4:31:40	30	-0,1	38
4:31:50	30	-0,1	38
4:32:00	30	-0,1	49
4:32:10	30	-0,1	52
4:32:20	30	-0,1	52
4:32:30	30	-0,1	52
4:32:40	30	-0,1	52
4:32:50	30	-0,1	50
4:33:00	30	-0,1	47
4:33:10	30	-0,1	46
4:33:20	30	-0,1	45
4:33:30	30	-0,1	45
4:33:40	30	-0,1	55
4:33:50	30	-0,1	49
4:34:00	30	-0,1	59
4:34:10	30	-0,1	52
4:34:20	30	-0,1	46
4:34:30	30	-0,1	48
4:34:40	30	-0,1	48
4:34:50	30	-0,1	47
4:35:00	30	-0,1	45
4:35:10	30	-0,1	44
4:35:20	31	-0,1	43
4:35:30	31	-0,1	43
4:35:40	31	-0,1	43
4:35:50	31	-0,1	41
4:36:00	31	-0,1	46
4:36:10	31	-0,1	45
4:36:20	31	-0,1	48
4:36:30	31	-0,1	47
4:36:40	31	-0,1	48
4:36:50	31	-0,1	49
4:37:00	31	-0,1	48
4:37:10	31	-0,1	47
4:37:20	31	-0,1	47
4:37:30	31	-0,1	47
4:37:40	31	-0,1	47
4:37:50	31	-0,1	46
4:38:00	31	-0,1	47
4:38:10	31	-0,1	44
4:38:20	31	-0,1	45
4:38:30	31	-0,1	44
4:38:40	31	-0,1	44
4:38:50	31	-0,1	46
4:39:00	31	-0,1	46
4:39:10	31	-0,1	45
4:39:20	31	-0,1	45
4:39:30	31	-0,1	45
4:39:40	31	-0,1	45
4:39:50	31	-0,1	44
4:40:00	31	-0,1	45
4:40:10	31	-0,1	44
4:40:20	31	-0,1	44
4:40:30	31	-0,1	44
4:40:40	31	-0,1	44
4:40:50	31	-0,1	43
4:41:00	31	-0,1	43
4:41:10	31	-0,1	43
4:41:20	31	-0,1	43
4:41:30	31	-0,1	43
4:41:40	31	-0,1	43
4:41:50	31	-0,1	43
4:42:00	31	-0,1	42
4:42:10	31	-0,1	42
4:42:20	31	-0,1	51
4:42:30	31	-0,1	51
4:42:40	31	-0,1	51
4:42:50	31	-0,1	51
4:43:00	31	-0,1	50
4:43:10	31	-0,1	51
4:43:20	31	-0,1	50
4:43:30	31	-0,1	48
4:43:40	31	-0,1	47
4:43:50	31	-0,1	49
4:44:00	31	-0,1	44
4:44:10	31	-0,1	58
4:44:20	31	-0,1	55
4:44:30	31	-0,1	47
4:44:40	31	-0,1	53
4:44:50	31	-0,1	46
4:45:00	31	-0,1	47
4:45:10	31	-0,1	47
4:45:20	31	-0,1	47
4:45:30	31	-0,1	47
4:45:40	31	-0,1	47
4:45:50	31	-0,1	47
4:46:00	31	-0,1	47
4:46:10	31	-0,1	47
4:46:20	31	-0,1	47
4:46:30	31	-0,1	47
4:46:40	31	-0,1	47
4:46:50	31	-0,1	47
4:47:00	31	-0,1	47
4:47:10	31	-0,1	47
4:47:20	31	-0,1	47
4:47:30	31	-0,1	47
4:47:40	31	-0,1	47
4:47:50	31	-0,1	47
4:48:00	31	-0,1	47
4:48:10	31	-0,1	47
4:48:20	31	-0,1	47
4:48:30	31	-0,1	47
4:48:40	31	-0,1	47
4:48:50	31	-0,1	47
4:49:00	31	-0,1	48
4:49:10	31	-0,1	48
4:49:20	31	-0,1	48
4:49:30	31	-0,1	48
4:49:40	31	-0,1	48
4:49:50	31	-0,1	48
4:50:00	31	-0,1	57
4:50:10	31	-0,1	57
4:50:20	31	-0,1	57
4:50:30	31	-0,1	57
4:50:40	31	-0,1	57
4:50:50	31	-0,1	57
4:51:00	31	-0,1	57
4:51:10	31	-0,1	57
4:51:20	31	-0,1	57
4:51:30	31	-0,1	57
4:51:40	31	-0,1	57
4:51:50	31	-0,1	57
4:52:00	31	-0,1	58
4:52:10	31	-0,1	58
4:52:20	31	-0,1	58
4:52:30	31	-0,1	57
4:52:40	31	-0,1	58
4:52:50	31	-0,1	58
4:53:00	31	-0,1	57
4:53:10	31	-0,1	57
4:53:20	31	-0,1	57
4:53:30	31	-0,1	57
4:53:40	31	-0,1	57
4:53:50	31	-0,1	57
4:54:00	31	-0,1	57
4:54:10	31	-0,1	57
4:54:20	31	-0,1	57
4:54:30	31	-0,1	55
4:54:40	31	-0,1	45
4:54:50	31	-0,1	62
4:55:00	31	-0,1	51
4:55:10	31	-0,1	49
4:55:20	31	-0,1	48
4:55:30	31	-0,1	47
4:55:40	31	-0,1	47
4:55:50	31	-0,1	46
4:56:00	31	-0,1	46
4:56:10	31	-0,1	46
4:56:20	31	-0,1	46
4:56:30	31	-0,1	50
4:56:40	31	-0,1	48
4:56:50	31	-0,1	55
4:57:00	31	-0,1	57
4:57:10	31	-0,1	58
4:57:20	31	-0,1	57
4:57:30	31	-0,1	55
4:57:40	31	-0,1	57
4:57:50	31	-0,1	56
4:58:00	31	-0,1	58
4:58:10	31	-0,1	57
4:58:20	31	-0,1	58
4:58:30	31	-0,1	62
4:58:40	31	-0,1	56
4:58:50	31	-0,1	55
4:59:00	32	-0,1	60
4:59:10	31	-0,1	59
4:59:20	31	-0,1	55
4:59:30	32	-0,1	57
4:59:40	31	-0,1	58
4:59:50	32	-0,1	60
5:00:00	32	-0,1	65
5:00:10	32	-0,1	70
5:00:20	32	-0,1	61
5:00:30	32	-0,1	58
5:00:40	32	-0,1	62
5:00:50	32	-0,1	59
5:01:00	32	-0,1	59
5:01:10	32	-0,1	58
5:01:20	32	-0,1	57
5:01:30	32	-0,1	63
5:01:40	32	-0,1	54
5:01:50	32	-0,1	53
5:02:00	32	-0,1	56
5:02:10	32	-0,1	60
5:02:20	32	-0,1	58
5:02:30	32	-0,1	58
5:02:40	32	-0,1	62
5:02:50	32	-0,1	55
5:03:00	32	-0,1	65
5:03:10	32	-0,1	63
5:03:20	32	-0,1	54
5:03:30	32	-0,1	54
5:03:40	32	-0,1	54
5:03:50	32	-0,1	63
5:04:00	32	-0,1	62
5:04:10	32	-0,1	67
5:04:20	32	-0,1	65
5:04:30	32	-0,1	65
5:04:40	32	-0,1	63
5:04:50	32	-0,1	74
5:05:00	32	-0,1	77

File: project-root/data/Data Acquisition/Data Acquisition/2016 year (65)/16-0029(RGU).txt
--Test Summary--
Full Path and File Name	
Instrument Name	7222
Instrument Type	Model 7222 Consistometer
Instrument Serial Number	
Test Start Date	30.06.2016
Test Start Time	10:22:48
Test Stop Date	30.06.2016
Test Stop Time	14:57:50
Test Length	4:35:02
Final Sample Time Offset	4:35:00
Controller Schedule Name	
Sampling Period	10 seconds
Comments	batch# 161-01-11-15
Information	WellID	
Information	Customer	
Information	EngName	
Information	CementClass	CTTS-Ut-1-150-G-PL
Information	CementMfr	SpecCementService
Information	Additives	no
Information	Density	2070
Information	BHCT	75
Information	BHST	
Information	FluidLoss	
Information	JobType	Standard Test
Calculated Value	Time_30Bc	0:10:00
Calculated Value	Time_70Bc	N/A
Initial Temperature (°C)	23 °C
Final Temperature (°C)	76 °C
Initial Pressure (MPa)	-0,1 MPa
Final Pressure (MPa)	-0,1 MPa
Initial Consistency (Bc)	21 Bc
Final Consistency (Bc)	18 Bc
--Data--
Time (HH:MM:SS)	Temperature (°C)	Pressure (MPa)	Consistency (Bc)
0:00:00	23	-0,1	21
0:00:10	23	-0,1	22
0:00:20	23	-0,1	21
0:00:30	23	-0,1	21
0:00:40	23	-0,1	21
0:00:50	23	-0,1	24
0:01:00	23	-0,1	24
0:01:10	23	-0,1	24
0:01:20	23	-0,1	24
0:01:30	23	-0,1	23
0:01:40	23	-0,1	23
0:01:50	23	-0,1	23
0:02:00	23	-0,1	23
0:02:10	23	-0,1	23
0:02:20	23	-0,1	23
0:02:30	23	-0,1	23
0:02:40	23	-0,1	23
0:02:50	24	-0,1	23
0:03:00	24	-0,1	23
0:03:10	24	-0,1	23
0:03:20	24	-0,1	23
0:03:30	24	-0,1	23
0:03:40	24	-0,1	23
0:03:50	25	-0,1	23
0:04:00	25	-0,1	23
0:04:10	25	-0,1	23
0:04:20	25	-0,1	23
0:04:30	26	-0,1	23
0:04:40	26	-0,1	23
0:04:50	26	-0,1	23
0:05:00	26	-0,1	23
0:05:10	27	-0,1	23
0:05:20	27	-0,1	23
0:05:30	28	-0,1	23
0:05:40	28	-0,1	23
0:05:50	28	-0,1	23
0:06:00	29	-0,1	23
0:06:10	29	-0,1	23
0:06:20	30	-0,1	23
0:06:30	30	-0,1	23
0:06:40	31	-0,1	23
0:06:50	31	-0,1	23
0:07:00	32	-0,1	23
0:07:10	32	-0,1	31
0:07:20	33	-0,1	29
0:07:30	33	-0,1	27
0:07:40	34	-0,1	28
0:07:50	34	-0,1	29
0:08:00	35	-0,1	27
0:08:10	35	-0,1	28
0:08:20	36	-0,1	27
0:08:30	36	-0,1	27
0:08:40	37	-0,1	27
0:08:50	37	-0,1	27
0:09:00	38	-0,1	27
0:09:10	38	-0,1	27
0:09:20	39	-0,1	27
0:09:30	39	-0,1	28
0:09:40	40	-0,1	28
0:09:50	40	-0,1	33
0:10:00	41	-0,1	32
0:10:10	41	-0,1	32
0:10:20	42	-0,1	31
0:10:30	42	-0,1	31
0:10:40	42	-0,1	31
0:10:50	43	-0,1	31
0:11:00	43	-0,1	31
0:11:10	44	-0,1	31
0:11:20	44	-0,1	31
0:11:30	44	-0,1	30
0:11:40	45	-0,1	30
0:11:50	45	-0,1	30
0:12:00	45	-0,1	31
0:12:10	46	-0,1	30
0:12:20	46	-0,1	30
0:12:30	46	-0,1	30
0:12:40	47	-0,1	31
0:12:50	47	-0,1	30
0:13:00	48	-0,1	30
0:13:10	48	-0,1	30
0:13:20	48	-0,1	30
0:13:30	48	-0,1	30
0:13:40	49	-0,1	31
0:13:50	49	-0,1	31
0:14:00	49	-0,1	30
0:14:10	50	-0,1	30
0:14:20	50	-0,1	30
0:14:30	50	-0,1	30
0:14:40	51	-0,1	30
0:14:50	51	-0,1	30
0:15:00	51	-0,1	30
0:15:10	51	-0,1	30
0:15:20	52	-0,1	35
0:15:30	52	-0,1	34
0:15:40	52	-0,1	34
0:15:50	53	-0,1	33
0:16:00	53	-0,1	33
0:16:10	53	-0,1	33
0:16:20	53	-0,1	33
0:16:30	54	-0,1	33
0:16:40	54	-0,1	33
0:16:50	54	-0,1	32
0:17:00	54	-0,1	32
0:17:10	55	-0,1	32
0:17:20	55	-0,1	32
0:17:30	55	-0,1	32
0:17:40	55	-0,1	32
0:17:50	56	-0,1	32
0:18:00	56	-0,1	32
0:18:10	56	-0,1	32
0:18:20	57	-0,1	32
0:18:30	57	-0,1	32
0:18:40	57	-0,1	32
0:18:50	57	-0,1	32
0:19:00	58	-0,1	32
0:19:10	58	-0,1	32
0:19:20	58	-0,1	32
0:19:30	58	-0,1	32
0:19:40	59	-0,1	32
0:19:50	59	-0,1	32
0:20:00	59	-0,1	32
0:20:10	59	-0,1	32
0:20:20	60	-0,1	32
0:20:30	60	-0,1	32
0:20:40	60	-0,1	32
0:20:50	60	-0,1	32
0:21:00	61	-0,1	32
0:21:10	61	-0,1	32
0:21:20	61	-0,1	32
0:21:30	61	-0,1	32
0:21:40	62	-0,1	32
0:21:50	62	-0,1	32
0:22:00	62	-0,1	31
0:22:10	63	-0,1	31
0:22:20	63	-0,1	31
0:22:30	63	-0,1	31
0:22:40	63	-0,1	31
0:22:50	64	-0,1	31
0:23:00	64	-0,1	30
0:23:10	64	-0,1	30
0:23:20	65	-0,1	30
0:23:30	65	-0,1	30
0:23:40	65	-0,1	30
0:23:50	65	-0,1	30
0:24:00	66	-0,1	30
0:24:10	66	-0,1	29
0:24:20	66	-0,1	29
0:24:30	67	-0,1	29
0:24:40	67	-0,1	29
0:24:50	67	-0,1	29
0:25:00	68	-0,1	29
0:25:10	68	-0,1	30
0:25:20	68	-0,1	29
0:25:30	68	-0,1	29
0:25:40	69	-0,1	29
0:25:50	69	-0,1	28
0:26:00	69	-0,1	28
0:26:10	70	-0,1	28
0:26:20	70	-0,1	28
0:26:30	70	-0,1	28
0:26:40	71	-0,1	28
0:26:50	71	-0,1	28
0:27:00	71	-0,1	28
0:27:10	72	-0,1	27
0:27:20	72	-0,1	27
0:27:30	72	-0,1	27
0:27:40	72	-0,1	27
0:27:50	73	-0,1	27
0:28:00	73	-0,1	27
0:28:10	73	-0,1	27
0:28:20	74	-0,1	27
0:28:30	74	-0,1	27
0:28:40	74	-0,1	27
0:28:50	75	-0,1	27
0:29:00	75	-0,1	26
0:29:10	75	-0,1	26
0:29:20	75	-0,1	26
0:29:30	76	-0,1	26
0:29:40	76	-0,1	26
0:29:50	76	-0,1	26
0:30:00	77	-0,1	26
0:30:10	77	-0,1	26
0:30:20	77	-0,1	26
0:30:30	78	-0,1	26
0:30:40	78	-0,1	26
0:30:50	78	-0,1	26
0:31:00	78	-0,1	26
0:31:10	79	-0,1	26
0:31:20	79	-0,1	26
0:31:30	79	-0,1	26
0:31:40	80	-0,1	26
0:31:50	80	-0,1	26
0:32:00	80	-0,1	26
0:32:10	80	-0,1	26
0:32:20	80	-0,1	26
0:32:30	81	-0,1	26
0:32:40	81	-0,1	26
0:32:50	81	-0,1	26
0:33:00	81	-0,1	26
0:33:10	81	-0,1	26
0:33:20	81	-0,1	26
0:33:30	81	-0,1	26
0:33:40	81	-0,1	26
0:33:50	81	-0,1	26
0:34:00	82	-0,1	26
0:34:10	82	-0,1	25
0:34:20	82	-0,1	26
0:34:30	82	-0,1	25
0:34:40	82	-0,1	25
0:34:50	82	-0,1	25
0:35:00	82	-0,1	25
0:35:10	82	-0,1	25
0:35:20	82	-0,1	27
0:35:30	82	-0,1	26
0:35:40	82	-0,1	25
0:35:50	82	-0,1	25
0:36:00	82	-0,1	25
0:36:10	82	-0,1	25
0:36:20	82	-0,1	25
0:36:30	82	-0,1	25
0:36:40	82	-0,1	24
0:36:50	82	-0,1	24
0:37:00	82	-0,1	24
0:37:10	81	-0,1	24
0:37:20	81	-0,1	24
0:37:30	81	-0,1	24
0:37:40	81	-0,1	24
0:37:50	81	-0,1	24
0:38:00	81	-0,1	24
0:38:10	81	-0,1	24
0:38:20	81	-0,1	24
0:38:30	81	-0,1	24
0:38:40	81	-0,1	24
0:38:50	81	-0,1	24
0:39:00	81	-0,1	24
0:39:10	81	-0,1	23
0:39:20	81	-0,1	23
0:39:30	81	-0,1	23
0:39:40	81	-0,1	23
0:39:50	80	-0,1	23
0:40:00	80	-0,1	23
0:40:10	80	-0,1	23
0:40:20	80	-0,1	23
0:40:30	80	-0,1	23
0:40:40	80	-0,1	23
0:40:50	80	-0,1	23
0:41:00	80	-0,1	23
0:41:10	80	-0,1	23
0:41:20	80	-0,1	23
0:41:30	80	-0,1	23
0:41:40	80	-0,1	23
0:41:50	80	-0,1	23
0:42:00	80	-0,1	23
0:42:10	79	-0,1	23
0:42:20	79	-0,1	23
0:42:30	79	-0,1	23
0:42:40	79	-0,1	23
0:42:50	79	-0,1	23
0:43:00	79	-0,1	23
0:43:10	79	-0,1	23
0:43:20	79	-0,1	23
0:43:30	79	-0,1	23
0:43:40	79	-0,1	23
0:43:50	79	-0,1	23
0:44:00	78	-0,1	23
0:44:10	78	-0,1	23
0:44:20	78	-0,1	23
0:44:30	78	-0,1	23
0:44:40	78	-0,1	23
0:44:50	78	-0,1	23
0:45:00	78	-0,1	23
0:45:10	78	-0,1	23
0:45:20	78	-0,1	23
0:45:30	78	-0,1	23
0:45:40	78	-0,1	23
0:45:50	78	-0,1	23
0:46:00	78	-0,1	23
0:46:10	77	-0,1	23
0:46:20	77	-0,1	23
0:46:30	77	-0,1	23
0:46:40	77	-0,1	23
0:46:50	77	-0,1	23
0:47:00	77	-0,1	23
0:47:10	77	-0,1	23
0:47:20	77	-0,1	23
0:47:30	77	-0,1	23
0:47:40	77	-0,1	23
0:47:50	77	-0,1	23
0:48:00	77	-0,1	23
0:48:10	77	-0,1	23
0:48:20	77	-0,1	23
0:48:30	77	-0,1	23
0:48:40	76	-0,1	23
0:48:50	76	-0,1	23
0:49:00	76	-0,1	23
0:49:10	76	-0,1	23
0:49:20	76	-0,1	23
0:49:30	76	-0,1	23
0:49:40	76	-0,1	23
0:49:50	76	-0,1	23
0:50:00	76	-0,1	23
0:50:10	76	-0,1	23
0:50:20	76	-0,1	24
0:50:30	76	-0,1	23
0:50:40	76	-0,1	23
0:50:50	76	-0,1	23
0:51:00	76	-0,1	23
0:51:10	76	-0,1	23
0:51:20	76	-0,1	23
0:51:30	76	-0,1	23
0:51:40	76	-0,1	23
0:51:50	76	-0,1	23
0:52:00	76	-0,1	23
0:52:10	76	-0,1	23
0:52:20	76	-0,1	23
0:52:30	76	-0,1	23
0:52:40	76	-0,1	23
0:52:50	76	-0,1	23
0:53:00	76	-0,1	23
0:53:10	76	-0,1	23
0:53:20	76	-0,1	23
0:53:30	76	-0,1	23
0:53:40	76	-0,1	24
0:53:50	76	-0,1	23
0:54:00	76	-0,1	24
0:54:10	76	-0,1	23
0:54:20	76	-0,1	23
0:54:30	76	-0,1	23
0:54:40	76	-0,1	23
0:54:50	76	-0,1	23
0:55:00	76	-0,1	23
0:55:10	76	-0,1	23
0:55:20	76	-0,1	23
0:55:30	76	-0,1	23
0:55:40	76	-0,1	23
0:55:50	76	-0,1	23
0:56:00	76	-0,1	23
0:56:10	76	-0,1	23
0:56:20	76	-0,1	23
0:56:30	76	-0,1	23
0:56:40	76	-0,1	23
0:56:50	76	-0,1	23
0:57:00	76	-0,1	23
0:57:10	76	-0,1	23
0:57:20	76	-0,1	23
0:57:30	76	-0,1	23
0:57:40	76	-0,1	24
0:57:50	76	-0,1	24
0:58:00	76	-0,1	23
0:58:10	76	-0,1	24
0:58:20	76	-0,1	24
0:58:30	76	-0,1	24
0:58:40	76	-0,1	24
0:58:50	76	-0,1	24
0:59:00	76	-0,1	24
0:59:10	76	-0,1	23
0:59:20	76	-0,1	24
0:59:30	76	-0,1	24
0:59:40	76	-0,1	24
0:59:50	76	-0,1	24
1:00:00	76	-0,1	24
1:00:10	76	-0,1	24
1:00:20	76	-0,1	24
1:00:30	76	-0,1	24
1:00:40	76	-0,1	24
1:00:50	76	-0,1	24
1:01:00	76	-0,1	24
1:01:10	76	-0,1	24
1:01:20	76	-0,1	24
1:01:30	76	-0,1	25
1:01:40	76	-0,1	25
1:01:50	76	-0,1	25
1:02:00	76	-0,1	25
1:02:10	76	-0,1	25
1:02:20	76	-0,1	26
1:02:30	76	-0,1	25
1:02:40	76	-0,1	25
1:02:50	76	-0,1	25
1:03:00	76	-0,1	25
1:03:10	76	-0,1	25
1:03:20	76	-0,1	25
1:03:30	76	-0,1	25
1:03:40	76	-0,1	25
1:03:50	76	-0,1	25
1:04:00	76	-0,1	25
1:04:10	76	-0,1	25
1:04:20	76	-0,1	25
1:04:30	76	-0,1	26
1:04:40	76	-0,1	26
1:04:50	76	-0,1	26
1:05:00	76	-0,1	26
1:05:10	76	-0,1	26
1:05:20	76	-0,1	27
1:05:30	76	-0,1	28
1:05:40	76	-0,1	29
1:05:50	76	-0,1	28
1:06:00	76	-0,1	28
1:06:10	76	-0,1	28
1:06:20	76	-0,1	28
1:06:30	76	-0,1	28
1:06:40	76	-0,1	27
1:06:50	76	-0,1	28
1:07:00	76	-0,1	28
1:07:10	76	-0,1	28
1:07:20	76	-0,1	28
1:07:30	76	-0,1	29
1:07:40	76	-0,1	28
1:07:50	76	-0,1	28
1:08:00	76	-0,1	28
1:08:10	76	-0,1	28
1:08:20	76	-0,1	28
1:08:30	76	-0,1	28
1:08:40	76	-0,1	29
1:08:50	76	-0,1	29
1:09:00	76	-0,1	30
1:09:10	76	-0,1	30
1:09:20	76	-0,1	30
1:09:30	76	-0,1	29
1:09:40	76	-0,1	30
1:09:50	76	-0,1	30
1:10:00	76	-0,1	29
1:10:10	76	-0,1	29
1:10:20	76	-0,1	29
1:10:30	76	-0,1	29
1:10:40	76	-0,1	29
1:10:50	76	-0,1	28
1:11:00	76	-0,1	28
1:11:10	76	-0,1	29
1:11:20	76	-0,1	30
1:11:30	76	-0,1	30
1:11:40	76	-0,1	31
1:11:50	76	-0,1	30
1:12:00	76	-0,1	30
1:12:10	76	-0,1	29
1:12:20	76	-0,1	29
1:12:30	76	-0,1	30
1:12:40	76	-0,1	30
1:12:50	76	-0,1	31
1:13:00	76	-0,1	32
1:13:10	76	-0,1	31
1:13:20	76	-0,1	31
1:13:30	76	-0,1	31
1:13:40	76	-0,1	31
1:13:50	76	-0,1	31
1:14:00	76	-0,1	31
1:14:10	76	-0,1	30
1:14:20	76	-0,1	31
1:14:30	76	-0,1	32
1:14:40	76	-0,1	30
1:14:50	76	-0,1	30
1:15:00	76	-0,1	29
1:15:10	76	-0,1	29
1:15:20	76	-0,1	29
1:15:30	76	-0,1	30
1:15:40	76	-0,1	30
1:15:50	76	-0,1	31
1:16:00	76	-0,1	32
1:16:10	76	-0,1	31
1:16:20	76	-0,1	29
1:16:30	76	-0,1	29
1:16:40	76	-0,1	28
1:16:50	76	-0,1	28
1:17:00	76	-0,1	28
1:17:10	76	-0,1	27
1:17:20	76	-0,1	27
1:17:30	76	-0,1	27
1:17:40	76	-0,1	27
1:17:50	76	-0,1	26
1:18:00	76	-0,1	26
1:18:10	76	-0,1	26
1:18:20	76	-0,1	26
1:18:30	76	-0,1	26
1:18:40	76	-0,1	26
1:18:50	76	-0,1	26
1:19:00	76	-0,1	26
1:19:10	76	-0,1	27
1:19:20	76	-0,1	27
1:19:30	76	-0,1	27
1:19:40	76	-0,1	27
1:19:50	76	-0,1	26
1:20:00	76	-0,1	26
1:20:10	76	-0,1	27
1:20:20	76	-0,1	27
1:20:30	76	-0,1	27
1:20:40	76	-0,1	27
1:20:50	76	-0,1	27
1:21:00	76	-0,1	28
1:21:10	76	-0,1	27
1:21:20	76	-0,1	27
1:21:30	76	-0,1	27
1:21:40	76	-0,1	27
1:21:50	76	-0,1	27
1:22:00	76	-0,1	27
1:22:10	76	-0,1	27
1:22:20	76	-0,1	27
1:22:30	76	-0,1	27
1:22:40	76	-0,1	27
1:22:50	76	-0,1	27
1:23:00	76	-0,1	27
1:23:10	76	-0,1	27
1:23:20	76	-0,1	27
1:23:30	76	-0,1	28
1:23:40	76	-0,1	28
1:23:50	76	-0,1	28
1:24:00	76	-0,1	27
1:24:10	76	-0,1	27
1:24:20	76	-0,1	27
1:24:30	76	-0,1	26
1:24:40	76	-0,1	26
1:24:50	76	-0,1	26
1:25:00	76	-0,1	26
1:25:10	76	-0,1	27
1:25:20	76	-0,1	26
1:25:30	76	-0,1	26
1:25:40	76	-0,1	27
1:25:50	76	-0,1	26
1:26:00	76	-0,1	27
1:26:10	76	-0,1	28
1:26:20	76	-0,1	28
1:26:30	76	-0,1	28
1:26:40	76	-0,1	28
1:26:50	76	-0,1	28
1:27:00	76	-0,1	30
1:27:10	76	-0,1	30
1:27:20	76	-0,1	31
1:27:30	76	-0,1	30
1:27:40	76	-0,1	31
1:27:50	76	-0,1	31
1:28:00	76	-0,1	30
1:28:10	76	-0,1	30
1:28:20	76	-0,1	30
1:28:30	76	-0,1	30
1:28:40	76	-0,1	30
1:28:50	76	-0,1	31
1:29:00	76	-0,1	31
1:29:10	76	-0,1	30
1:29:20	76	-0,1	29
1:29:30	76	-0,1	29
1:29:40	76	-0,1	29
1:29:50	76	-0,1	29
1:30:00	76	-0,1	29
1:30:10	76	-0,1	30
1:30:20	76	-0,1	29
1:30:30	76	-0,1	29
1:30:40	76	-0,1	29
1:30:50	76	-0,1	29
1:31:00	76	-0,1	30
1:31:10	76	-0,1	30
1:31:20	76	-0,1	30
1:31:30	76	-0,1	29
1:31:40	76	-0,1	30
1:31:50	76	-0,1	31
1:32:00	76	-0,1	31
1:32:10	76	-0,1	30
1:32:20	76	-0,1	30
1:32:30	76	-0,1	29
1:32:40	76	-0,1	29
1:32:50	76	-0,1	29
1:33:00	76	-0,1	29
1:33:10	76	-0,1	28
1:33:20	76	-0,1	28
1:33:30	76	-0,1	28
1:33:40	76	-0,1	27
1:33:50	76	-0,1	28
1:34:00	76	-0,1	27
1:34:10	76	-0,1	27
1:34:20	76	-0,1	27
1:34:30	76	-0,1	27
1:34:40	76	-0,1	27
1:34:50	76	-0,1	27
1:35:00	76	-0,1	27
1:35:10	76	-0,1	27
1:35:20	76	-0,1	27
1:35:30	76	-0,1	27
1:35:40	76	-0,1	27
1:35:50	76	-0,1	27
1:36:00	76	-0,1	27
1:36:10	76	-0,1	27
1:36:20	76	-0,1	27
1:36:30	76	-0,1	27
1:36:40	76	-0,1	27
1:36:50	76	-0,1	27
1:37:00	76	-0,1	27
1:37:10	76	-0,1	27
1:37:20	76	-0,1	27
1:37:30	76	-0,1	27
1:37:40	76	-0,1	27
1:37:50	76	-0,1	27
1:38:00	76	-0,1	27
1:38:10	76	-0,1	27
1:38:20	76	-0,1	27
1:38:30	76	-0,1	27
1:38:40	76	-0,1	28
1:38:50	76	-0,1	28
1:39:00	76	-0,1	28
1:39:10	76	-0,1	28
1:39:20	76	-0,1	27
1:39:30	76	-0,1	27
1:39:40	76	-0,1	27
1:39:50	76	-0,1	27
1:40:00	76	-0,1	27
1:40:10	76	-0,1	27
1:40:20	76	-0,1	27
1:40:30	76	-0,1	27
1:40:40	76	-0,1	27
1:40:50	76	-0,1	27
1:41:00	76	-0,1	27
1:41:10	76	-0,1	27
1:41:20	76	-0,1	27
1:41:30	76	-0,1	27
1:41:40	76	-0,1	27
1:41:50	76	-0,1	27
1:42:00	76	-0,1	27
1:42:10	76	-0,1	27
1:42:20	76	-0,1	27
1:42:30	76	-0,1	27
1:42:40	76	-0,1	27
1:42:50	76	-0,1	27
1:43:00	76	-0,1	27
1:43:10	76	-0,1	27
1:43:20	76	-0,1	27
1:43:30	76	-0,1	27
1:43:40	76	-0,1	27
1:43:50	76	-0,1	27
1:44:00	76	-0,1	27
1:44:10	76	-0,1	27
1:44:20	76	-0,1	27
1:44:30	76	-0,1	27
1:44:40	76	-0,1	27
1:44:50	76	-0,1	27
1:45:00	76	-0,1	27
1:45:10	76	-0,1	27
1:45:20	76	-0,1	27
1:45:30	76	-0,1	27
1:45:40	76	-0,1	27
1:45:50	76	-0,1	27
1:46:00	76	-0,1	27
1:46:10	76	-0,1	27
1:46:20	76	-0,1	27
1:46:30	76	-0,1	27
1:46:40	76	-0,1	27
1:46:50	76	-0,1	27
1:47:00	76	-0,1	27
1:47:10	76	-0,1	27
1:47:20	76	-0,1	27
1:47:30	76	-0,1	27
1:47:40	76	-0,1	27
1:47:50	76	-0,1	27
1:48:00	76	-0,1	27
1:48:10	76	-0,1	27
1:48:20	76	-0,1	27
1:48:30	76	-0,1	27
1:48:40	76	-0,1	27
1:48:50	76	-0,1	26
1:49:00	76	-0,1	26
1:49:10	76	-0,1	30
1:49:20	76	-0,1	29
1:49:30	76	-0,1	29
1:49:40	76	-0,1	28
1:49:50	76	-0,1	28
1:50:00	76	-0,1	28
1:50:10	76	-0,1	28
1:50:20	76	-0,1	28
1:50:30	76	-0,1	27
1:50:40	76	-0,1	27
1:50:50	76	-0,1	27
1:51:00	76	-0,1	27
1:51:10	76	-0,1	27
1:51:20	76	-0,1	27
1:51:30	76	-0,1	27
1:51:40	76	-0,1	27
1:51:50	76	-0,1	27
1:52:00	76	-0,1	27
1:52:10	76	-0,1	27
1:52:20	76	-0,1	27
1:52:30	76	-0,1	27
1:52:40	76	-0,1	27
1:52:50	76	-0,1	27
1:53:00	76	-0,1	27
1:53:10	76	-0,1	27
1:53:20	76	-0,1	27
1:53:30	76	-0,1	27
1:53:40	76	-0,1	27
1:53:50	76	-0,1	26
1:54:00	76	-0,1	26
1:54:10	76	-0,1	26
1:54:20	76	-0,1	26
1:54:30	76	-0,1	26
1:54:40	76	-0,1	26
1:54:50	76	-0,1	26
1:55:00	76	-0,1	25
1:55:10	76	-0,1	25
1:55:20	76	-0,1	25
1:55:30	76	-0,1	25
1:55:40	76	-0,1	25
1:55:50	76	-0,1	25
1:56:00	76	-0,1	25
1:56:10	76	-0,1	25
1:56:20	76	-0,1	25
1:56:30	76	-0,1	25
1:56:40	76	-0,1	25
1:56:50	76	-0,1	25
1:57:00	76	-0,1	25
1:57:10	76	-0,1	25
1:57:20	76	-0,1	25
1:57:30	76	-0,1	25
1:57:40	76	-0,1	25
1:57:50	76	-0,1	25
1:58:00	76	-0,1	25
1:58:10	76	-0,1	25
1:58:20	76	-0,1	25
1:58:30	76	-0,1	25
1:58:40	76	-0,1	25
1:58:50	76	-0,1	25
1:59:00	76	-0,1	25
1:59:10	76	-0,1	25
1:59:20	76	-0,1	25
1:59:30	76	-0,1	25
1:59:40	76	-0,1	25
1:59:50	76	-0,1	25
2:00:00	76	-0,1	25
2:00:10	76	-0,1	25
2:00:20	76	-0,1	25
2:00:30	76	-0,1	25
2:00:40	76	-0,1	25
2:00:50	76	-0,1	25
2:01:00	76	-0,1	25
2:01:10	76	-0,1	25
2:01:20	76	-0,1	25
2:01:30	76	-0,1	25
2:01:40	76	-0,1	25
2:01:50	76	-0,1	25
2:02:00	76	-0,1	25
2:02:10	76	-0,1	25
2:02:20	76	-0,1	25
2:02:30	76	-0,1	25
2:02:40	76	-0,1	25
2:02:50	76	-0,1	25
2:03:00	76	-0,1	25
2:03:10	76	-0,1	25
2:03:20	76	-0,1	25
2:03:30	76	-0,1	25
2:03:40	76	-0,1	25
2:03:50	76	-0,1	25
2:04:00	76	-0,1	25
2:04:10	76	-0,1	25
2:04:20	76	-0,1	25
2:04:30	76	-0,1	25
2:04:40	76	-0,1	25
2:04:50	76	-0,1	25
2:05:00	76	-0,1	25
2:05:10	76	-0,1	25
2:05:20	76	-0,1	25
2:05:30	76	-0,1	25
2:05:40	76	-0,1	25
2:05:50	76	-0,1	25
2:06:00	76	-0,1	25
2:06:10	76	-0,1	25
2:06:20	76	-0,1	25
2:06:30	76	-0,1	25
2:06:40	76	-0,1	28
2:06:50	76	-0,1	28
2:07:00	76	-0,1	28
2:07:10	76	-0,1	28
2:07:20	76	-0,1	27
2:07:30	76	-0,1	27
2:07:40	76	-0,1	27
2:07:50	76	-0,1	27
2:08:00	76	-0,1	26
2:08:10	76	-0,1	26
2:08:20	76	-0,1	26
2:08:30	76	-0,1	26
2:08:40	76	-0,1	26
2:08:50	76	-0,1	26
2:09:00	76	-0,1	26
2:09:10	76	-0,1	26
2:09:20	76	-0,1	26
2:09:30	76	-0,1	26
2:09:40	76	-0,1	26
2:09:50	76	-0,1	26
2:10:00	76	-0,1	26
2:10:10	76	-0,1	26
2:10:20	76	-0,1	26
2:10:30	76	-0,1	26
2:10:40	76	-0,1	26
2:10:50	76	-0,1	26
2:11:00	76	-0,1	26
2:11:10	76	-0,1	26
2:11:20	76	-0,1	26
2:11:30	76	-0,1	26
2:11:40	76	-0,1	26
2:11:50	76	-0,1	26
2:12:00	76	-0,1	26
2:12:10	76	-0,1	26
2:12:20	76	-0,1	25
2:12:30	76	-0,1	25
2:12:40	76	-0,1	24
2:12:50	76	-0,1	24
2:13:00	76	-0,1	24
2:13:10	76	-0,1	24
2:13:20	76	-0,1	24
2:13:30	76	-0,1	24
2:13:40	76	-0,1	24
2:13:50	76	-0,1	24
2:14:00	76	-0,1	24
2:14:10	76	-0,1	24
2:14:20	76	-0,1	24
2:14:30	76	-0,1	24
2:14:40	76	-0,1	24
2:14:50	76	-0,1	24
2:15:00	76	-0,1	24
2:15:10	76	-0,1	24
2:15:20	76	-0,1	24
2:15:30	76	-0,1	24
2:15:40	76	-0,1	24
2:15:50	76	-0,1	24
2:16:00	76	-0,1	24
2:16:10	76	-0,1	24
2:16:20	76	-0,1	17
2:16:30	76	-0,1	17
2:16:40	76	-0,1	18
2:16:50	76	-0,1	18
2:17:00	76	-0,1	18
2:17:10	76	-0,1	18
2:17:20	76	-0,1	18
2:17:30	76	-0,1	18
2:17:40	76	-0,1	18
2:17:50	76	-0,1	19
2:18:00	76	-0,1	19
2:18:10	76	-0,1	20
2:18:20	76	-0,1	20
2:18:30	76	-0,1	20
2:18:40	76	-0,1	20
2:18:50	76	-0,1	20
2:19:00	76	-0,1	20
2:19:10	76	-0,1	20
2:19:20	76	-0,1	20
2:19:30	76	-0,1	21
2:19:40	76	-0,1	21
2:19:50	76	-0,1	21
2:20:00	76	-0,1	21
2:20:10	76	-0,1	21
2:20:20	76	-0,1	21
2:20:30	76	-0,1	21
2:20:40	76	-0,1	21
2:20:50	76	-0,1	21
2:21:00	76	-0,1	21
2:21:10	76	-0,1	21
2:21:20	76	-0,1	21
2:21:30	76	-0,1	21
2:21:40	76	-0,1	21
2:21:50	76	-0,1	21
2:22:00	76	-0,1	21
2:22:10	76	-0,1	22
2:22:20	76	-0,1	22
2:22:30	76	-0,1	22
2:22:40	76	-0,1	22
2:22:50	76	-0,1	22
2:23:00	76	-0,1	22
2:23:10	76	-0,1	22
2:23:20	76	-0,1	22
2:23:30	76	-0,1	22
2:23:40	76	-0,1	22
2:23:50	76	-0,1	22
2:24:00	76	-0,1	22
2:24:10	76	-0,1	22
2:24:20	76	-0,1	22
2:24:30	76	-0,1	21
2:24:40	76	-0,1	22
2:24:50	76	-0,1	22
2:25:00	76	-0,1	22
2:25:10	76	-0,1	22
2:25:20	76	-0,1	22
2:25:30	76	-0,1	22
2:25:40	76	-0,1	22
2:25:50	76	-0,1	22
2:26:00	76	-0,1	22
2:26:10	76	-0,1	22
2:26:20	76	-0,1	22
2:26:30	76	-0,1	22
2:26:40	76	-0,1	22
2:26:50	76	-0,1	22
2:27:00	76	-0,1	22
2:27:10	76	-0,1	22
2:27:20	76	-0,1	22
2:27:30	76	-0,1	22
2:27:40	76	-0,1	22
2:27:50	76	-0,1	22
2:28:00	76	-0,1	22
2:28:10	76	-0,1	22
2:28:20	76	-0,1	22
2:28:30	76	-0,1	22
2:28:40	76	-0,1	22
2:28:50	76	-0,1	22
2:29:00	76	-0,1	22
2:29:10	76	-0,1	22
2:29:20	76	-0,1	22
2:29:30	76	-0,1	22
2:29:40	76	-0,1	22
2:29:50	76	-0,1	22
2:30:00	76	-0,1	23
2:30:10	76	-0,1	23
2:30:20	76	-0,1	23
2:30:30	76	-0,1	23
2:30:40	76	-0,1	23
2:30:50	76	-0,1	23
2:31:00	76	-0,1	23
2:31:10	76	-0,1	23
2:31:20	76	-0,1	22
2:31:30	76	-0,1	22
2:31:40	76	-0,1	22
2:31:50	76	-0,1	22
2:32:00	76	-0,1	22
2:32:10	76	-0,1	23
2:32:20	76	-0,1	23
2:32:30	76	-0,1	23
2:32:40	76	-0,1	23
2:32:50	76	-0,1	23
2:33:00	76	-0,1	23
2:33:10	76	-0,1	23
2:33:20	76	-0,1	23
2:33:30	76	-0,1	23
2:33:40	76	-0,1	23
2:33:50	76	-0,1	23
2:34:00	76	-0,1	23
2:34:10	76	-0,1	23
2:34:20	76	-0,1	23
2:34:30	76	-0,1	15
2:34:40	76	-0,1	15
2:34:50	76	-0,1	16
2:35:00	76	-0,1	16
2:35:10	76	-0,1	16
2:35:20	76	-0,1	17
2:35:30	76	-0,1	17
2:35:40	76	-0,1	17
2:35:50	76	-0,1	17
2:36:00	76	-0,1	17
2:36:10	76	-0,1	17
2:36:20	76	-0,1	17
2:36:30	76	-0,1	17
2:36:40	76	-0,1	17
2:36:50	76	-0,1	17
2:37:00	76	-0,1	17
2:37:10	76	-0,1	18
2:37:20	76	-0,1	18
2:37:30	76	-0,1	18
2:37:40	76	-0,1	18
2:37:50	76	-0,1	56
2:38:00	76	-0,1	22
2:38:10	76	-0,1	22
2:38:20	76	-0,1	22
2:38:30	76	-0,1	22
2:38:40	76	-0,1	22
2:38:50	76	-0,1	22
2:39:00	76	-0,1	22
2:39:10	76	-0,1	22
2:39:20	76	-0,1	22
2:39:30	76	-0,1	22
2:39:40	76	-0,1	22
2:39:50	76	-0,1	22
2:40:00	76	-0,1	22
2:40:10	76	-0,1	22
2:40:20	76	-0,1	17
2:40:30	76	-0,1	19
2:40:40	76	-0,1	19
2:40:50	76	-0,1	19
2:41:00	76	-0,1	20
2:41:10	76	-0,1	21
2:41:20	76	-0,1	21
2:41:30	76	-0,1	21
2:41:40	76	-0,1	21
2:41:50	76	-0,1	21
2:42:00	76	-0,1	21
2:42:10	76	-0,1	21
2:42:20	76	-0,1	21
2:42:30	76	-0,1	21
2:42:40	76	-0,1	21
2:42:50	76	-0,1	21
2:43:00	76	-0,1	21
2:43:10	76	-0,1	21
2:43:20	76	-0,1	21
2:43:30	76	-0,1	21
2:43:40	76	-0,1	21
2:43:50	76	-0,1	21
2:44:00	76	-0,1	21
2:44:10	76	-0,1	21
2:44:20	76	-0,1	21
2:44:30	76	-0,1	21
2:44:40	76	-0,1	21
2:44:50	76	-0,1	21
2:45:00	76	-0,1	21
2:45:10	76	-0,1	21
2:45:20	76	-0,1	21
2:45:30	76	-0,1	21
2:45:40	76	-0,1	21
2:45:50	76	-0,1	17
2:46:00	76	-0,1	18
2:46:10	76	-0,1	19
2:46:20	76	-0,1	19
2:46:30	76	-0,1	19
2:46:40	76	-0,1	19
2:46:50	76	-0,1	19
2:47:00	76	-0,1	20
2:47:10	76	-0,1	19
2:47:20	76	-0,1	20
2:47:30	76	-0,1	20
2:47:40	76	-0,1	20
2:47:50	76	-0,1	20
2:48:00	76	-0,1	20
2:48:10	76	-0,1	20
2:48:20	76	-0,1	20
2:48:30	76	-0,1	20
2:48:40	76	-0,1	20
2:48:50	76	-0,1	20
2:49:00	76	-0,1	20
2:49:10	76	-0,1	20
2:49:20	76	-0,1	20
2:49:30	76	-0,1	20
2:49:40	76	-0,1	20
2:49:50	76	-0,1	20
2:50:00	76	-0,1	20
2:50:10	76	-0,1	20
2:50:20	76	-0,1	20
2:50:30	76	-0,1	20
2:50:40	76	-0,1	20
2:50:50	76	-0,1	20
2:51:00	76	-0,1	20
2:51:10	76	-0,1	20
2:51:20	76	-0,1	20
2:51:30	76	-0,1	20
2:51:40	76	-0,1	20
2:51:50	76	-0,1	20
2:52:00	76	-0,1	20
2:52:10	76	-0,1	20
2:52:20	76	-0,1	20
2:52:30	76	-0,1	20
2:52:40	76	-0,1	20
2:52:50	76	-0,1	20
2:53:00	76	-0,1	20
2:53:10	76	-0,1	20
2:53:20	76	-0,1	20
2:53:30	76	-0,1	20
2:53:40	76	-0,1	20
2:53:50	76	-0,1	20
2:54:00	76	-0,1	20
2:54:10	76	-0,1	20
2:54:20	76	-0,1	20
2:54:30	76	-0,1	20
2:54:40	76	-0,1	19
2:54:50	76	-0,1	19
2:55:00	76	-0,1	19
2:55:10	76	-0,1	19
2:55:20	76	-0,1	20
2:55:30	76	-0,1	19
2:55:40	76	-0,1	19
2:55:50	76	-0,1	19
2:56:00	76	-0,1	19
2:56:10	76	-0,1	19
2:56:20	76	-0,1	19
2:56:30	76	-0,1	19
2:56:40	76	-0,1	19
2:56:50	76	-0,1	19
2:57:00	76	-0,1	19
2:57:10	76	-0,1	19
2:57:20	76	-0,1	19
2:57:30	76	-0,1	19
2:57:40	76	-0,1	19
2:57:50	76	-0,1	19
2:58:00	76	-0,1	19
2:58:10	76	-0,1	20
2:58:20	76	-0,1	19
2:58:30	76	-0,1	19
2:58:40	76	-0,1	19
2:58:50	76	-0,1	19
2:59:00	76	-0,1	20
2:59:10	76	-0,1	19
2:59:20	76	-0,1	19
2:59:30	76	-0,1	19
2:59:40	76	-0,1	19
2:59:50	76	-0,1	19
3:00:00	76	-0,1	19
3:00:10	76	-0,1	19
3:00:20	76	-0,1	19
3:00:30	76	-0,1	19
3:00:40	76	-0,1	19
3:00:50	76	-0,1	19
3:01:00	76	-0,1	19
3:01:10	76	-0,1	19
3:01:20	76	-0,1	19
3:01:30	76	-0,1	20
3:01:40	76	-0,1	19
3:01:50	76	-0,1	19
3:02:00	76	-0,1	19
3:02:10	76	-0,1	19
3:02:20	76	-0,1	19
3:02:30	76	-0,1	19
3:02:40	76	-0,1	19
3:02:50	76	-0,1	19
3:03:00	76	-0,1	19
3:03:10	76	-0,1	19
3:03:20	76	-0,1	19
3:03:30	76	-0,1	19
3:03:40	76	-0,1	19
3:03:50	76	-0,1	19
3:04:00	76	-0,1	19
3:04:10	76	-0,1	19
3:04:20	76	-0,1	19
3:04:30	76	-0,1	19
3:04:40	76	-0,1	19
3:04:50	76	-0,1	19
3:05:00	76	-0,1	19
3:05:10	76	-0,1	19
3:05:20	76	-0,1	19
3:05:30	76	-0,1	19
3:05:40	76	-0,1	19
3:05:50	76	-0,1	19
3:06:00	76	-0,1	19
3:06:10	76	-0,1	19
3:06:20	76	-0,1	19
3:06:30	76	-0,1	19
3:06:40	76	-0,1	19
3:06:50	76	-0,1	19
3:07:00	76	-0,1	19
3:07:10	76	-0,1	19
3:07:20	76	-0,1	19
3:07:30	76	-0,1	19
3:07:40	76	-0,1	19
3:07:50	76	-0,1	19
3:08:00	76	-0,1	19
3:08:10	76	-0,1	19
3:08:20	76	-0,1	19
3:08:30	76	-0,1	19
3:08:40	76	-0,1	19
3:08:50	76	-0,1	19
3:09:00	76	-0,1	19
3:09:10	76	-0,1	19
3:09:20	76	-0,1	19
3:09:30	76	-0,1	19
3:09:40	76	-0,1	19
3:09:50	76	-0,1	19
3:10:00	76	-0,1	19
3:10:10	76	-0,1	19
3:10:20	76	-0,1	19
3:10:30	76	-0,1	19
3:10:40	76	-0,1	19
3:10:50	76	-0,1	19
3:11:00	76	-0,1	19
3:11:10	76	-0,1	19
3:11:20	76	-0,1	19
3:11:30	76	-0,1	19
3:11:40	76	-0,1	19
3:11:50	76	-0,1	19
3:12:00	76	-0,1	19
3:12:10	76	-0,1	19
3:12:20	76	-0,1	19
3:12:30	76	-0,1	19
3:12:40	76	-0,1	19
3:12:50	76	-0,1	19
3:13:00	76	-0,1	19
3:13:10	76	-0,1	19
3:13:20	76	-0,1	19
3:13:30	76	-0,1	19
3:13:40	76	-0,1	19
3:13:50	76	-0,1	19
3:14:00	76	-0,1	19
3:14:10	76	-0,1	19
3:14:20	76	-0,1	19
3:14:30	76	-0,1	19
3:14:40	76	-0,1	19
3:14:50	76	-0,1	19
3:15:00	76	-0,1	18
3:15:10	76	-0,1	18
3:15:20	76	-0,1	18
3:15:30	76	-0,1	19
3:15:40	76	-0,1	19
3:15:50	76	-0,1	18
3:16:00	76	-0,1	19
3:16:10	76	-0,1	18
3:16:20	76	-0,1	19
3:16:30	76	-0,1	18
3:16:40	76	-0,1	18
3:16:50	76	-0,1	19
3:17:00	76	-0,1	18
3:17:10	76	-0,1	19
3:17:20	76	-0,1	18
3:17:30	76	-0,1	19
3:17:40	76	-0,1	18
3:17:50	76	-0,1	18
3:18:00	76	-0,1	18
3:18:10	76	-0,1	18
3:18:20	76	-0,1	19
3:18:30	76	-0,1	19
3:18:40	76	-0,1	18
3:18:50	76	-0,1	19
3:19:00	76	-0,1	18
3:19:10	76	-0,1	19
3:19:20	76	-0,1	19
3:19:30	76	-0,1	19
3:19:40	76	-0,1	19
3:19:50	76	-0,1	19
3:20:00	76	-0,1	19
3:20:10	76	-0,1	19
3:20:20	76	-0,1	19
3:20:30	76	-0,1	19
3:20:40	76	-0,1	19
3:20:50	76	-0,1	19
3:21:00	76	-0,1	19
3:21:10	76	-0,1	19
3:21:20	76	-0,1	19
3:21:30	76	-0,1	19
3:21:40	76	-0,1	19
3:21:50	76	-0,1	19
3:22:00	76	-0,1	19
3:22:10	76	-0,1	19
3:22:20	76	-0,1	19
3:22:30	76	-0,1	19
3:22:40	76	-0,1	19
3:22:50	76	-0,1	19
3:23:00	76	-0,1	19
3:23:10	76	-0,1	19
3:23:20	76	-0,1	19
3:23:30	76	-0,1	19
3:23:40	76	-0,1	19
3:23:50	76	-0,1	19
3:24:00	76	-0,1	19
3:24:10	76	-0,1	19
3:24:20	76	-0,1	19
3:24:30	76	-0,1	19
3:24:40	76	-0,1	19
3:24:50	76	-0,1	19
3:25:00	76	-0,1	19
3:25:10	76	-0,1	19
3:25:20	76	-0,1	19
3:25:30	76	-0,1	19
3:25:40	76	-0,1	19
3:25:50	76	-0,1	19
3:26:00	76	-0,1	19
3:26:10	76	-0,1	19
3:26:20	76	-0,1	19
3:26:30	76	-0,1	19
3:26:40	76	-0,1	19
3:26:50	76	-0,1	19
3:27:00	76	-0,1	19
3:27:10	76	-0,1	19
3:27:20	76	-0,1	19
3:27:30	76	-0,1	19
3:27:40	76	-0,1	19
3:27:50	76	-0,1	19
3:28:00	76	-0,1	19
3:28:10	76	-0,1	19
3:28:20	76	-0,1	19
3:28:30	76	-0,1	19
3:28:40	76	-0,1	19
3:28:50	76	-0,1	19
3:29:00	76	-0,1	19
3:29:10	76	-0,1	19
3:29:20	76	-0,1	19
3:29:30	76	-0,1	19
3:29:40	76	-0,1	19
3:29:50	76	-0,1	19
3:30:00	76	-0,1	19
3:30:10	76	-0,1	19
3:30:20	76	-0,1	19
3:30:30	76	-0,1	19
3:30:40	76	-0,1	19
3:30:50	76	-0,1	19
3:31:00	76	-0,1	19
3:31:10	76	-0,1	19
3:31:20	76	-0,1	19
3:31:30	76	-0,1	19
3:31:40	76	-0,1	19
3:31:50	76	-0,1	19
3:32:00	76	-0,1	19
3:32:10	76	-0,1	19
3:32:20	76	-0,1	19
3:32:30	76	-0,1	19
3:32:40	76	-0,1	19
3:32:50	76	-0,1	19
3:33:00	76	-0,1	19
3:33:10	76	-0,1	19
3:33:20	76	-0,1	19
3:33:30	76	-0,1	19
3:33:40	76	-0,1	19
3:33:50	76	-0,1	19
3:34:00	76	-0,1	19
3:34:10	76	-0,1	19
3:34:20	76	-0,1	19
3:34:30	76	-0,1	19
3:34:40	76	-0,1	19
3:34:50	76	-0,1	19
3:35:00	76	-0,1	19
3:35:10	76	-0,1	19
3:35:20	76	-0,1	19
3:35:30	76	-0,1	19
3:35:40	76	-0,1	19
3:35:50	76	-0,1	19
3:36:00	76	-0,1	19
3:36:10	76	-0,1	19
3:36:20	76	-0,1	19
3:36:30	76	-0,1	19
3:36:40	76	-0,1	19
3:36:50	76	-0,1	19
3:37:00	76	-0,1	19
3:37:10	76	-0,1	19
3:37:20	76	-0,1	19
3:37:30	76	-0,1	19
3:37:40	76	-0,1	19
3:37:50	76	-0,1	19
3:38:00	76	-0,1	19
3:38:10	76	-0,1	19
3:38:20	76	-0,1	19
3:38:30	76	-0,1	19
3:38:40	76	-0,1	19
3:38:50	76	-0,1	19
3:39:00	76	-0,1	19
3:39:10	76	-0,1	19
3:39:20	76	-0,1	19
3:39:30	76	-0,1	19
3:39:40	76	-0,1	19
3:39:50	76	-0,1	19
3:40:00	76	-0,1	19
3:40:10	76	-0,1	19
3:40:20	76	-0,1	19
3:40:30	76	-0,1	19
3:40:40	76	-0,1	19
3:40:50	76	-0,1	19
3:41:00	76	-0,1	19
3:41:10	76	-0,1	19
3:41:20	76	-0,1	19
3:41:30	76	-0,1	19
3:41:40	76	-0,1	19
3:41:50	76	-0,1	19
3:42:00	76	-0,1	19
3:42:10	76	-0,1	19
3:42:20	76	-0,1	19
3:42:30	76	-0,1	19
3:42:40	76	-0,1	19
3:42:50	76	-0,1	19
3:43:00	76	-0,1	19
3:43:10	76	-0,1	19
3:43:20	76	-0,1	19
3:43:30	76	-0,1	19
3:43:40	76	-0,1	19
3:43:50	76	-0,1	19
3:44:00	76	-0,1	19
3:44:10	76	-0,1	19
3:44:20	76	-0,1	19
3:44:30	76	-0,1	19
3:44:40	76	-0,1	19
3:44:50	76	-0,1	19
3:45:00	76	-0,1	19
3:45:10	76	-0,1	19
3:45:20	76	-0,1	19
3:45:30	76	-0,1	19
3:45:40	76	-0,1	19
3:45:50	76	-0,1	19
3:46:00	76	-0,1	19
3:46:10	76	-0,1	19
3:46:20	76	-0,1	19
3:46:30	76	-0,1	19
3:46:40	76	-0,1	19
3:46:50	76	-0,1	19
3:47:00	76	-0,1	19
3:47:10	76	-0,1	19
3:47:20	76	-0,1	19
3:47:30	76	-0,1	19
3:47:40	76	-0,1	19
3:47:50	76	-0,1	19
3:48:00	76	-0,1	19
3:48:10	76	-0,1	19
3:48:20	76	-0,1	19
3:48:30	76	-0,1	19
3:48:40	76	-0,1	19
3:48:50	76	-0,1	19
3:49:00	76	-0,1	19
3:49:10	76	-0,1	19
3:49:20	76	-0,1	19
3:49:30	76	-0,1	19
3:49:40	76	-0,1	19
3:49:50	76	-0,1	19
3:50:00	76	-0,1	19
3:50:10	76	-0,1	19
3:50:20	76	-0,1	19
3:50:30	76	-0,1	19
3:50:40	76	-0,1	19
3:50:50	76	-0,1	19
3:51:00	76	-0,1	19
3:51:10	76	-0,1	19
3:51:20	76	-0,1	19
3:51:30	76	-0,1	19
3:51:40	76	-0,1	19
3:51:50	76	-0,1	19
3:52:00	76	-0,1	19
3:52:10	76	-0,1	19
3:52:20	76	-0,1	19
3:52:30	76	-0,1	19
3:52:40	76	-0,1	19
3:52:50	76	-0,1	19
3:53:00	76	-0,1	19
3:53:10	76	-0,1	19
3:53:20	76	-0,1	19
3:53:30	76	-0,1	19
3:53:40	76	-0,1	19
3:53:50	76	-0,1	19
3:54:00	76	-0,1	19
3:54:10	76	-0,1	19
3:54:20	76	-0,1	19
3:54:30	76	-0,1	19
3:54:40	76	-0,1	19
3:54:50	76	-0,1	19
3:55:00	76	-0,1	19
3:55:10	76	-0,1	19
3:55:20	76	-0,1	19
3:55:30	76	-0,1	19
3:55:40	76	-0,1	19
3:55:50	76	-0,1	19
3:56:00	76	-0,1	19
3:56:10	76	-0,1	19
3:56:20	76	-0,1	19
3:56:30	76	-0,1	19
3:56:40	76	-0,1	19
3:56:50	76	-0,1	19
3:57:00	76	-0,1	19
3:57:10	76	-0,1	19
3:57:20	76	-0,1	19
3:57:30	76	-0,1	19
3:57:40	76	-0,1	19
3:57:50	76	-0,1	19
3:58:00	76	-0,1	19
3:58:10	76	-0,1	19
3:58:20	76	-0,1	19
3:58:30	76	-0,1	19
3:58:40	76	-0,1	19
3:58:50	76	-0,1	19
3:59:00	76	-0,1	19
3:59:10	76	-0,1	19
3:59:20	76	-0,1	19
3:59:30	76	-0,1	19
3:59:40	76	-0,1	19
3:59:50	76	-0,1	19
4:00:00	76	-0,1	19
4:00:10	76	-0,1	19
4:00:20	76	-0,1	19
4:00:30	76	-0,1	19
4:00:40	76	-0,1	18
4:00:50	76	-0,1	19
4:01:00	76	-0,1	19
4:01:10	76	-0,1	19
4:01:20	76	-0,1	19
4:01:30	76	-0,1	19
4:01:40	76	-0,1	19
4:01:50	76	-0,1	19
4:02:00	76	-0,1	19
4:02:10	76	-0,1	19
4:02:20	76	-0,1	19
4:02:30	76	-0,1	19
4:02:40	76	-0,1	19
4:02:50	76	-0,1	19
4:03:00	76	-0,1	19
4:03:10	76	-0,1	19
4:03:20	76	-0,1	19
4:03:30	76	-0,1	19
4:03:40	76	-0,1	19
4:03:50	76	-0,1	19
4:04:00	76	-0,1	19
4:04:10	76	-0,1	19
4:04:20	76	-0,1	19
4:04:30	76	-0,1	19
4:04:40	76	-0,1	19
4:04:50	76	-0,1	19
4:05:00	76	-0,1	19
4:05:10	76	-0,1	19
4:05:20	76	-0,1	19
4:05:30	76	-0,1	19
4:05:40	76	-0,1	18
4:05:50	76	-0,1	18
4:06:00	76	-0,1	19
4:06:10	76	-0,1	19
4:06:20	76	-0,1	18
4:06:30	76	-0,1	18
4:06:40	76	-0,1	18
4:06:50	76	-0,1	18
4:07:00	76	-0,1	18
4:07:10	76	-0,1	18
4:07:20	76	-0,1	18
4:07:30	76	-0,1	18
4:07:40	76	-0,1	18
4:07:50	76	-0,1	18
4:08:00	76	-0,1	18
4:08:10	76	-0,1	18
4:08:20	76	-0,1	18
4:08:30	76	-0,1	18
4:08:40	76	-0,1	18
4:08:50	76	-0,1	18
4:09:00	76	-0,1	18
4:09:10	76	-0,1	18
4:09:20	76	-0,1	18
4:09:30	76	-0,1	18
4:09:40	76	-0,1	19
4:09:50	76	-0,1	19
4:10:00	76	-0,1	18
4:10:10	76	-0,1	18
4:10:20	76	-0,1	18
4:10:30	76	-0,1	19
4:10:40	76	-0,1	19
4:10:50	76	-0,1	19
4:11:00	76	-0,1	19
4:11:10	76	-0,1	19
4:11:20	76	-0,1	19
4:11:30	76	-0,1	19
4:11:40	76	-0,1	19
4:11:50	76	-0,1	19
4:12:00	76	-0,1	19
4:12:10	76	-0,1	19
4:12:20	76	-0,1	19
4:12:30	76	-0,1	19
4:12:40	76	-0,1	19
4:12:50	76	-0,1	19
4:13:00	76	-0,1	19
4:13:10	76	-0,1	19
4:13:20	76	-0,1	19
4:13:30	76	-0,1	19
4:13:40	76	-0,1	19
4:13:50	76	-0,1	19
4:14:00	76	-0,1	19
4:14:10	76	-0,1	19
4:14:20	76	-0,1	19
4:14:30	76	-0,1	19
4:14:40	76	-0,1	19
4:14:50	76	-0,1	18
4:15:00	76	-0,1	19
4:15:10	76	-0,1	19
4:15:20	76	-0,1	19
4:15:30	76	-0,1	19
4:15:40	76	-0,1	19
4:15:50	76	-0,1	19
4:16:00	76	-0,1	19
4:16:10	76	-0,1	19
4:16:20	76	-0,1	19
4:16:30	76	-0,1	19
4:16:40	76	-0,1	19
4:16:50	76	-0,1	19
4:17:00	76	-0,1	19
4:17:10	76	-0,1	18
4:17:20	76	-0,1	19
4:17:30	76	-0,1	18
4:17:40	76	-0,1	18
4:17:50	76	-0,1	18
4:18:00	76	-0,1	18
4:18:10	76	-0,1	19
4:18:20	76	-0,1	19
4:18:30	76	-0,1	18
4:18:40	76	-0,1	19
4:18:50	76	-0,1	18
4:19:00	76	-0,1	19
4:19:10	76	-0,1	18
4:19:20	76	-0,1	18
4:19:30	76	-0,1	18
4:19:40	76	-0,1	18
4:19:50	76	-0,1	18
4:20:00	76	-0,1	18
4:20:10	76	-0,1	19
4:20:20	76	-0,1	19
4:20:30	76	-0,1	18
4:20:40	76	-0,1	19
4:20:50	76	-0,1	18
4:21:00	76	-0,1	19
4:21:10	76	-0,1	19
4:21:20	76	-0,1	18
4:21:30	76	-0,1	19
4:21:40	76	-0,1	18
4:21:50	76	-0,1	19
4:22:00	76	-0,1	19
4:22:10	76	-0,1	18
4:22:20	76	-0,1	19
4:22:30	76	-0,1	18
4:22:40	76	-0,1	18
4:22:50	76	-0,1	18
4:23:00	76	-0,1	18
4:23:10	76	-0,1	18
4:23:20	76	-0,1	18
4:23:30	76	-0,1	18
4:23:40	76	-0,1	18
4:23:50	76	-0,1	18
4:24:00	76	-0,1	18
4:24:10	76	-0,1	18
4:24:20	76	-0,1	18
4:24:30	76	-0,1	18
4:24:40	76	-0,1	18
4:24:50	76	-0,1	18
4:25:00	76	-0,1	18
4:25:10	76	-0,1	18
4:25:20	76	-0,1	18
4:25:30	76	-0,1	18
4:25:40	76	-0,1	18
4:25:50	76	-0,1	18
4:26:00	76	-0,1	18
4:26:10	76	-0,1	18
4:26:20	76	-0,1	18
4:26:30	76	-0,1	18
4:26:40	76	-0,1	18
4:26:50	76	-0,1	18
4:27:00	76	-0,1	18
4:27:10	76	-0,1	18
4:27:20	76	-0,1	18
4:27:30	76	-0,1	18
4:27:40	76	-0,1	18
4:27:50	76	-0,1	18
4:28:00	76	-0,1	18
4:28:10	76	-0,1	18
4:28:20	76	-0,1	18
4:28:30	76	-0,1	18
4:28:40	76	-0,1	18
4:28:50	76	-0,1	18
4:29:00	76	-0,1	18
4:29:10	76	-0,1	18
4:29:20	76	-0,1	18
4:29:30	76	-0,1	18
4:29:40	76	-0,1	18
4:29:50	76	-0,1	18
4:30:00	76	-0,1	18
4:30:10	76	-0,1	18
4:30:20	76	-0,1	18
4:30:30	76	-0,1	18
4:30:40	76	-0,1	18
4:30:50	76	-0,1	18
4:31:00	76	-0,1	18
4:31:10	76	-0,1	18
4:31:20	76	-0,1	18
4:31:30	76	-0,1	18
4:31:40	76	-0,1	18
4:31:50	76	-0,1	18
4:32:00	76	-0,1	18
4:32:10	76	-0,1	18
4:32:20	76	-0,1	18
4:32:30	76	-0,1	18
4:32:40	76	-0,1	18
4:32:50	76	-0,1	18
4:33:00	76	-0,1	18
4:33:10	76	-0,1	18
4:33:20	76	-0,1	18
4:33:30	76	-0,1	18
4:33:40	76	-0,1	18
4:33:50	76	-0,1	18
4:34:00	76	-0,1	18
4:34:10	76	-0,1	18
4:34:20	76	-0,1	18
4:34:30	76	-0,1	18
4:34:40	76	-0,1	18
4:34:50	76	-0,1	18
4:35:00	76	-0,1	18
