Repository: ProgWizer/parser

File: project-root/data/Data Acquisition/Data Acquisition/2016 year (65)/16-0030(RGU).txt (part 1 of 3)
--Test Summary--
Full Path and File Name	
Instrument Name	7322
Instrument Type	Model 7322 Consistometer - Variable Speed
Instrument Serial Number	
Test Start Date	05.07.2016
Test Start Time	9:56:29
Test Stop Date	05.07.2016
Test Stop Time	11:10:11
Test Length	1:13:42
Final Sample Time Offset	1:13:42
Controller Schedule Name	
Sampling Period	1 second
Comments	T:120(60), P:40(60)
Information	WellID	
Information	Customer	RGU
Information	EngName	Øóòü Êîíñòàíòèí
Information	CementClass	CTTRS-2 arm
Information	CementMfr	SpecCementService
Information	Additives	no
Information	Density	1850
Information	BHCT	
Information	BHST	
Information	FluidLoss	
Information	JobType	Standard Test
Calculated Value	Time_30Bc	1:05:09
Calculated Value	Time_70Bc	1:13:42
Initial Temperature (°C)	26 °C
Final Temperature (°C)	121 °C
Initial Pressure (MPa)	0,6 MPa
Final Pressure (MPa)	40,3 MPa
Initial Consistency (Bc)	25 Bc
Final Consistency (Bc)	71 Bc
Initial Wall Temperature (°C)	25 °C
Final Wall Temperature (°C)	118 °C
Initial Motor Speed (RPM)	150 RPM
Final Motor Speed (RPM)	150 RPM
--Data--
Time (HH:MM:SS)	Temperature (°C)	Pressure (MPa)	Consistency (Bc)	Wall Temperature (°C)	Motor Speed (RPM)
0:00:00	26	0,6	25	25	150
0:00:01	26	0,6	25	25	151
0:00:02	27	0,6	25	25	150
0:00:03	27	0,6	25	25	150
0:00:04	26	0,6	25	25	150
0:00:05	27	0,6	25	25	150
0:00:06	26	0,6	25	25	150
0:00:07	26	0,6	25	25	150
0:00:08	27	0,6	25	25	150
0:00:09	27	0,6	25	25	150
0:00:10	26	0,6	25	25	150
0:00:11	26	0,6	25	25	150
0:00:12	26	0,6	25	25	150
0:00:13	26	0,6	25	25	150
0:00:14	26	0,6	25	25	150
0:00:15	26	0,7	25	25	150
0:00:16	27	0,7	25	25	150
0:00:17	27	0,6	25	25	150
0:00:18	27	0,7	25	25	150
0:00:19	27	0,7	25	25	150
0:00:20	27	0,7	25	25	150
0:00:21	27	0,7	25	25	150
0:00:22	26	0,7	25	25	150
0:00:23	26	0,7	25	25	150
0:00:24	27	0,7	25	25	150
0:00:25	27	0,7	25	25	150
0:00:26	26	0,8	25	25	150
0:00:27	26	0,8	25	25	150
0:00:28	26	0,8	25	25	150
0:00:29	26	0,8	25	25	150
0:00:30	27	0,8	25	25	150
0:00:31	26	0,9	25	25	150
0:00:32	27	0,9	25	25	150
0:00:33	27	0,9	25	25	150
0:00:34	26	0,9	25	25	150
0:00:35	26	0,9	25	26	150
0:00:36	27	0,9	25	26	150
0:00:37	26	0,9	25	26	150
0:00:38	27	0,9	25	26	150
0:00:39	26	0,9	25	26	150
0:00:40	26	1,0	25	26	150
0:00:41	26	1,0	25	26	150
0:00:42	27	1,0	25	26	150
0:00:43	27	1,0	25	26	150
0:00:44	26	1,0	25	26	150
0:00:45	26	1,0	25	26	150
0:00:46	26	1,0	25	26	150
0:00:47	26	1,1	25	26	150
0:00:48	26	1,1	25	26	150
0:00:49	26	1,1	25	26	150
0:00:50	26	1,1	25	26	150
0:00:51	26	1,1	25	26	150
0:00:52	26	1,2	25	26	150
0:00:53	26	1,2	25	27	150
0:00:54	26	1,2	25	26	150
0:00:55	26	1,2	25	27	150
0:00:56	26	1,2	25	27	150
0:00:57	26	1,2	25	27	150
0:00:58	26	1,3	25	27	150
0:00:59	26	1,3	25	27	150
0:01:00	26	1,3	25	27	150
0:01:01	26	1,3	25	27	150
0:01:02	26	1,3	25	27	150
0:01:03	26	1,3	25	28	150
0:01:04	26	1,3	25	28	150
0:01:05	26	1,3	25	28	150
0:01:06	26	1,3	25	28	150
0:01:07	26	1,3	25	28	150
0:01:08	26	1,3	25	28	150
0:01:09	26	1,4	25	28	150
0:01:10	26	1,4	25	28	150
0:01:11	26	1,4	25	28	150
0:01:12	26	1,4	25	28	150
0:01:13	26	1,4	25	28	150
0:01:14	26	1,4	25	28	150
0:01:15	26	1,4	25	29	150
0:01:16	26	1,4	25	29	150
0:01:17	26	1,5	25	29	150
0:01:18	26	1,5	25	29	150
0:01:19	26	1,5	25	29	150
0:01:20	26	1,5	25	29	150
0:01:21	26	1,5	25	29	150
0:01:22	26	1,5	25	29	150
0:01:23	26	1,5	25	29	150
0:01:24	26	1,6	25	29	150
0:01:25	26	1,6	25	29	150
0:01:26	26	1,6	25	29	150
0:01:27	26	1,6	25	29	150
0:01:28	26	1,6	25	30	150
0:01:29	26	1,6	25	30	150
0:01:30	26	1,6	25	30	150
0:01:31	26	1,7	25	30	150
0:01:32	26	1,7	25	30	150
0:01:33	26	1,7	25	30	150
0:01:34	26	1,7	25	30	150
0:01:35	26	1,7	25	30	150
0:01:36	26	1,7	25	30	150
0:01:37	26	1,8	25	30	150
0:01:38	26	1,8	25	30	150
0:01:39	26	1,8	25	30	150
0:01:40	26	1,8	25	30	150
0:01:41	26	1,8	25	31	150
0:01:42	26	1,9	25	31	150
0:01:43	26	1,9	25	31	150
0:01:44	26	1,9	25	31	150
0:01:45	26	1,9	25	31	150
0:01:46	27	1,9	25	31	150
0:01:47	26	2,0	25	31	150
0:01:48	27	2,0	25	31	150
0:01:49	26	2,0	25	31	150
0:01:50	27	2,0	25	32	150
0:01:51	27	2,1	25	32	150
0:01:52	27	2,1	25	32	150
0:01:53	26	2,1	25	32	150
0:01:54	27	2,1	25	32	150
0:01:55	27	2,2	25	32	150
0:01:56	27	2,2	25	32	150
0:01:57	27	2,2	25	32	150
0:01:58	27	2,2	25	32	150
0:01:59	27	2,3	25	32	150
0:02:00	27	2,3	25	32	150
0:02:01	27	2,3	26	32	150
0:02:02	27	2,3	26	32	150
0:02:03	27	2,4	26	33	150
0:02:04	27	2,4	26	33	150
0:02:05	27	2,4	25	33	150
0:02:06	27	2,5	25	33	150
0:02:07	27	2,5	25	33	150
0:02:08	27	2,5	25	33	150
0:02:09	27	2,5	25	33	150
0:02:10	27	2,6	25	33	150
0:02:11	27	2,6	25	33	150
0:02:12	27	2,6	25	33	150
0:02:13	27	2,7	25	34	150
0:02:14	27	2,7	25	34	150
0:02:15	27	2,7	25	34	150
0:02:16	27	2,8	25	34	150
0:02:17	27	2,8	25	34	150
0:02:18	27	2,8	25	34	150
0:02:19	27	2,9	25	34	150
0:02:20	27	2,9	25	34	150
0:02:21	27	2,9	25	34	150
0:02:22	27	2,9	25	34	150
0:02:23	27	3,0	25	34	150
0:02:24	27	3,0	25	34	150
0:02:25	27	3,0	25	35	150
0:02:26	27	3,1	25	35	150
0:02:27	27	3,1	25	34	150
0:02:28	27	3,1	25	35	150
0:02:29	27	3,2	25	35	150
0:02:30	27	3,2	25	35	150
0:02:31	27	3,2	25	35	150
0:02:32	27	3,3	25	35	150
0:02:33	27	3,3	25	35	150
0:02:34	27	3,2	25	35	150
0:02:35	27	3,2	25	35	150
0:02:36	27	3,3	25	35	150
0:02:37	27	3,3	25	35	150
0:02:38	27	3,3	25	35	150
0:02:39	27	3,3	25	35	150
0:02:40	27	3,3	25	35	150
0:02:41	27	3,3	25	35	150
0:02:42	27	3,3	25	36	150
0:02:43	27	3,4	25	36	150
0:02:44	27	3,4	25	36	150
0:02:45	27	3,4	25	36	150
0:02:46	27	3,4	25	36	150
0:02:47	27	3,4	25	36	150
0:02:48	27	3,4	25	36	150
0:02:49	27	3,5	25	36	150
0:02:50	27	3,5	25	36	150
0:02:51	27	3,4	25	36	150
0:02:52	27	3,4	25	36	150
0:02:53	27	3,5	25	36	150
0:02:54	27	3,5	25	36	150
0:02:55	27	3,5	25	36	150
0:02:56	27	3,5	25	36	150
0:02:57	27	3,5	25	37	150
0:02:58	27	3,5	25	37	150
0:02:59	27	3,5	25	37	150
0:03:00	27	3,6	25	37	150
0:03:01	27	3,6	25	37	150
0:03:02	27	3,6	25	37	150
0:03:03	27	3,5	25	37	150
0:03:04	27	3,6	25	37	150
0:03:05	27	3,6	25	37	150
0:03:06	27	3,6	25	37	150
0:03:07	27	3,7	25	37	150
0:03:08	27	3,6	25	37	150
0:03:09	27	3,6	25	37	150
0:03:10	27	3,6	25	37	150
0:03:11	27	3,7	25	37	150
0:03:12	28	3,7	25	37	150
0:03:13	28	3,7	25	37	150
0:03:14	28	3,7	25	37	150
0:03:15	28	3,7	25	37	150
0:03:16	28	3,7	25	38	150
0:03:17	28	3,7	25	38	150
0:03:18	28	3,8	25	38	150
0:03:19	28	3,8	25	38	150
0:03:20	28	3,8	25	38	150
0:03:21	28	3,7	25	38	150
0:03:22	28	3,7	25	38	150
0:03:23	28	3,8	25	38	150
0:03:24	28	3,8	25	38	150
0:03:25	28	3,8	25	38	150
0:03:26	28	3,8	25	38	150
0:03:27	28	3,9	25	38	150
0:03:28	28	3,8	25	38	150
0:03:29	28	3,8	25	38	150
0:03:30	28	3,9	25	38	150
0:03:31	28	3,9	25	38	150
0:03:32	28	3,9	25	38	150
0:03:33	28	3,9	25	38	150
0:03:34	28	3,9	25	38	150
0:03:35	28	3,9	25	38	150
0:03:36	28	3,9	25	38	150
0:03:37	28	3,9	25	38	150
0:03:38	28	3,9	25	38	150
0:03:39	28	4,0	25	38	150
0:03:40	28	4,0	25	39	150
0:03:41	28	4,0	25	39	150
0:03:42	28	4,0	25	39	150
0:03:43	28	4,0	25	39	150
0:03:44	28	4,0	25	39	150
0:03:45	28	4,0	25	38	150
0:03:46	29	4,0	25	39	150
0:03:47	29	4,0	25	39	150
0:03:48	29	4,0	25	39	150
0:03:49	29	4,1	25	39	150
0:03:50	29	4,1	25	39	150
0:03:51	29	4,1	25	39	150
0:03:52	29	4,1	25	39	150
0:03:53	29	4,1	25	39	150
0:03:54	29	4,1	25	39	150
0:03:55	29	4,1	25	39	150
0:03:56	29	4,1	25	39	150
0:03:57	29	4,1	25	39	150
0:03:58	29	4,1	25	39	150
0:03:59	29	4,1	25	39	150
0:04:00	29	4,2	25	39	150
0:04:01	29	4,2	25	39	150
0:04:02	29	4,2	25	39	150
0:04:03	29	4,2	25	39	150
0:04:04	29	4,2	25	39	150
0:04:05	29	4,2	25	39	150
0:04:06	29	4,3	25	39	150
0:04:07	29	4,3	25	39	150
0:04:08	29	4,3	25	39	150
0:04:09	29	4,3	25	39	150
0:04:10	29	4,3	25	39	150
0:04:11	29	4,3	25	39	150
0:04:12	29	4,3	25	39	150
0:04:13	30	4,3	25	39	150
0:04:14	30	4,3	25	39	150
0:04:15	30	4,4	25	39	150
0:04:16	30	4,4	25	39	150
0:04:17	30	4,4	25	39	150
0:04:18	30	4,4	25	39	150
0:04:19	30	4,4	25	39	150
0:04:20	30	4,4	25	39	150
0:04:21	30	4,4	25	39	150
0:04:22	30	4,4	25	39	150
0:04:23	30	4,4	25	39	150
0:04:24	30	4,4	25	39	150
0:04:25	30	4,4	25	39	150
0:04:26	30	4,4	25	39	150
0:04:27	30	4,4	25	39	150
0:04:28	30	4,4	25	39	150
0:04:29	30	4,5	25	39	150
0:04:30	30	4,5	25	39	150
0:04:31	30	4,5	25	39	150
0:04:32	30	4,5	25	39	150
0:04:33	30	4,5	25	39	150
0:04:34	30	4,5	25	39	150
0:04:35	30	4,5	25	39	150
0:04:36	30	4,5	25	39	150
0:04:37	30	4,5	25	39	150
0:04:38	30	4,6	25	40	150
0:04:39	30	4,6	25	39	150
0:04:40	30	4,6	24	40	150
0:04:41	30	4,6	24	39	150
0:04:42	30	4,6	24	39	150
0:04:43	30	4,6	24	40	150
0:04:44	30	4,7	24	40	150
0:04:45	30	4,7	24	40	150
0:04:46	30	4,7	24	40	150
0:04:47	30	4,7	24	40	150
0:04:48	30	4,7	24	40	150
0:04:49	30	4,7	24	40	150
0:04:50	30	4,7	24	40	150
0:04:51	30	4,7	24	40	150
0:04:52	30	4,7	24	40	150
0:04:53	31	4,7	24	40	150
0:04:54	31	4,8	24	40	150
0:04:55	31	4,8	24	40	150
0:04:56	31	4,8	24	40	150
0:04:57	31	4,8	24	40	150
0:04:58	31	4,8	24	40	150
0:04:59	31	4,8	24	40	150
0:05:00	31	4,8	24	41	150
0:05:01	31	4,8	24	40	150
0:05:02	31	4,8	24	41	150
0:05:03	31	4,8	24	41	150
0:05:04	31	4,9	24	41	150
0:05:05	31	4,9	24	41	150
0:05:06	31	4,9	24	41	150
0:05:07	31	5,0	24	41	150
0:05:08	31	5,0	24	41	150
0:05:09	31	4,9	24	41	150
0:05:10	31	4,9	24	41	150
0:05:11	31	4,9	24	41	150
0:05:12	31	5,0	24	41	150
0:05:13	31	5,0	24	41	150
0:05:14	31	5,0	24	41	150
0:05:15	31	5,0	24	41	150
0:05:16	31	5,1	24	41	150
0:05:17	31	5,0	24	41	150
0:05:18	31	5,0	24	41	150
0:05:19	31	5,0	24	41	150
0:05:20	31	5,0	24	41	150
0:05:21	31	5,1	24	41	150
0:05:22	31	5,1	24	42	150
0:05:23	31	5,1	24	42	150
0:05:24	31	5,1	24	42	150
0:05:25	31	5,1	24	42	150
0:05:26	31	5,1	24	42	150
0:05:27	31	5,1	24	42	150
0:05:28	31	5,1	24	42	150
0:05:29	31	5,1	24	42	150
0:05:30	31	5,1	24	42	150
0:05:31	32	5,2	24	42	150
0:05:32	32	5,2	24	42	150
0:05:33	32	5,2	24	42	150
0:05:34	32	5,2	24	42	150
0:05:35	32	5,3	24	42	150
0:05:36	32	5,2	24	42	150
0:05:37	32	5,2	24	42	150
0:05:38	32	5,2	24	42	150
0:05:39	32	5,2	24	42	150
0:05:40	32	5,2	24	42	150
0:05:41	32	5,2	24	42	150
0:05:42	32	5,3	24	42	150
0:05:43	32	5,3	24	43	150
0:05:44	32	5,3	24	42	150
0:05:45	32	5,3	24	43	150
0:05:46	32	5,3	24	42	150
0:05:47	32	5,4	24	42	150
0:05:48	32	5,4	24	43	150
0:05:49	32	5,4	24	43	150
0:05:50	32	5,4	24	43	150
0:05:51	32	5,4	24	42	150
0:05:52	32	5,4	24	43	150
0:05:53	32	5,4	24	43	150
0:05:54	32	5,4	24	42	150
0:05:55	32	5,4	24	43	150
0:05:56	32	5,4	24	43	150
0:05:57	32	5,4	24	43	150
0:05:58	32	5,4	24	43	150
0:05:59	33	5,4	24	43	150
0:06:00	33	5,5	24	43	150
0:06:01	33	5,5	24	43	150
0:06:02	33	5,5	24	43	150
0:06:03	33	5,5	24	43	150
0:06:04	33	5,5	24	43	150
0:06:05	33	5,5	24	43	150
0:06:06	33	5,5	24	43	150
0:06:07	33	5,5	24	43	150
0:06:08	33	5,5	24	43	150
0:06:09	33	5,6	24	43	150
0:06:10	33	5,6	24	43	150
0:06:11	33	5,6	24	43	150
0:06:12	33	5,6	24	43	150
0:06:13	33	5,6	24	43	150
0:06:14	33	5,6	24	43	150
0:06:15	33	5,6	24	43	150
0:06:16	33	5,6	24	43	150
0:06:17	33	5,6	24	43	150
0:06:18	33	5,6	24	43	150
0:06:19	33	5,7	24	43	150
0:06:20	33	5,7	24	43	150
0:06:21	33	5,7	24	43	150
0:06:22	33	5,7	24	43	150
0:06:23	33	5,7	24	43	150
0:06:24	33	5,7	24	43	150
0:06:25	33	5,7	24	43	150
0:06:26	33	5,8	24	43	150
0:06:27	33	5,8	24	43	150
0:06:28	33	5,8	24	43	150
0:06:29	33	5,8	24	43	150
0:06:30	33	5,8	24	43	150
0:06:31	33	5,8	24	43	150
0:06:32	34	5,8	24	43	150
0:06:33	34	5,9	24	43	150
0:06:34	34	5,9	24	43	150
0:06:35	34	5,9	24	43	150
0:06:36	34	5,9	24	43	150
0:06:37	34	5,9	24	43	150
0:06:38	34	5,9	24	43	150
0:06:39	34	6,0	24	43	150
0:06:40	34	5,9	24	43	150
0:06:41	34	5,9	24	43	150
0:06:42	34	5,9	24	43	150
0:06:43	34	5,9	24	43	150
0:06:44	34	5,9	24	43	150
0:06:45	34	5,9	24	43	150
0:06:46	34	5,9	24	43	150
0:06:47	34	6,0	24	44	150
0:06:48	34	6,0	24	43	150
0:06:49	34	6,0	24	44	150
0:06:50	34	6,0	24	44	150
0:06:51	34	6,0	24	44	150
0:06:52	34	6,0	24	44	150
0:06:53	34	6,1	24	44	150
0:06:54	34	6,1	24	44	150
0:06:55	34	6,1	24	44	150
0:06:56	34	6,1	24	44	150
0:06:57	34	6,1	24	44	150
0:06:58	34	6,1	24	44	150
0:06:59	34	6,2	24	44	150
0:07:00	34	6,2	24	44	150
0:07:01	34	6,2	24	44	150
0:07:02	34	6,2	24	44	150
0:07:03	34	6,2	24	43	150
0:07:04	35	6,2	24	43	150
0:07:05	35	6,2	24	44	150
0:07:06	35	6,2	24	44	150
0:07:07	35	6,2	24	44	150
0:07:08	35	6,2	24	44	150
0:07:09	35	6,2	24	44	150
0:07:10	35	6,2	24	44	150
0:07:11	35	6,2	24	44	150
0:07:12	35	6,3	24	44	150
0:07:13	35	6,3	24	44	150
0:07:14	35	6,3	24	44	150
0:07:15	35	6,3	24	44	150
0:07:16	35	6,3	24	44	150
0:07:17	35	6,3	24	44	150
0:07:18	35	6,3	24	44	150
0:07:19	35	6,4	24	44	150
0:07:20	35	6,4	24	44	150
0:07:21	35	6,4	24	44	150
0:07:22	35	6,4	24	44	150
0:07:23	35	6,4	24	44	150
0:07:24	35	6,4	24	44	150
0:07:25	35	6,4	24	44	150
0:07:26	35	6,5	24	44	150
0:07:27	35	6,5	24	44	150
0:07:28	35	6,5	24	44	150
0:07:29	35	6,5	24	44	150
0:07:30	35	6,5	24	44	150
0:07:31	35	6,5	24	44	150
0:07:32	35	6,5	24	44	150
0:07:33	35	6,5	24	44	150
0:07:34	35	6,5	24	45	150
0:07:35	36	6,5	24	44	150
0:07:36	36	6,5	24	45	150
0:07:37	36	6,5	24	44	150
0:07:38	36	6,5	24	45	150
0:07:39	36	6,5	24	45	150
0:07:40	36	6,5	24	45	150
0:07:41	36	6,5	24	45	150
0:07:42	36	6,5	24	44	150
0:07:43	36	6,5	24	45	150
0:07:44	36	6,6	24	45	150
0:07:45	36	6,6	24	45	150
0:07:46	36	6,6	24	45	150
0:07:47	36	6,6	24	45	150
0:07:48	36	6,6	24	45	150
0:07:49	36	6,6	24	45	150
0:07:50	36	6,6	24	45	150
0:07:51	36	6,6	24	45	150
0:07:52	36	6,7	24	45	150
0:07:53	36	6,7	24	45	150
0:07:54	36	6,7	24	45	150
0:07:55	36	6,7	24	45	150
0:07:56	36	6,7	24	45	150
0:07:57	36	6,7	24	45	150
0:07:58	36	6,8	24	45	150
0:07:59	36	6,8	24	45	150
0:08:00	36	6,8	24	45	150
0:08:01	36	6,8	24	45	150
0:08:02	36	6,8	24	45	150
0:08:03	36	6,9	24	45	150
0:08:04	36	6,9	24	45	150
0:08:05	36	6,8	24	45	150
0:08:06	36	6,8	24	45	150
0:08:07	36	6,8	24	45	150
0:08:08	36	6,8	24	45	150
0:08:09	36	6,9	24	45	150
0:08:10	36	6,9	24	45	150
0:08:11	36	6,9	24	45	150
0:08:12	36	6,9	24	45	150
0:08:13	36	6,9	24	46	150
0:08:14	36	7,0	24	46	150
0:08:15	37	7,0	24	46	150
0:08:16	37	7,0	24	46	150
0:08:17	37	7,0	24	46	150
0:08:18	37	7,0	24	46	150
0:08:19	37	6,9	24	46	150
0:08:20	37	7,0	24	46	150
0:08:21	37	7,0	24	46	150
0:08:22	37	7,0	24	46	150
0:08:23	37	7,0	24	46	150
0:08:24	37	7,0	24	46	150
0:08:25	37	7,1	24	46	150
0:08:26	37	7,1	24	46	150
0:08:27	37	7,1	24	46	150
0:08:28	37	7,1	24	46	150
0:08:29	37	7,2	24	46	150
0:08:30	37	7,2	24	46	150
0:08:31	37	7,1	24	46	150
0:08:32	37	7,1	24	46	150
0:08:33	37	7,1	24	46	150
0:08:34	37	7,1	24	46	150
0:08:35	37	7,1	24	46	150
0:08:36	37	7,2	24	46	150
0:08:37	37	7,2	24	46	150
0:08:38	37	7,2	24	47	150
0:08:39	37	7,2	24	47	150
0:08:40	37	7,2	24	47	150
0:08:41	37	7,3	24	46	150
0:08:42	37	7,3	24	47	150
0:08:43	37	7,3	24	47	150
0:08:44	37	7,3	24	46	150
0:08:45	37	7,3	24	47	150
0:08:46	37	7,2	24	47	150
0:08:47	37	7,3	24	47	150
0:08:48	37	7,3	24	47	150
0:08:49	37	7,3	24	47	150
0:08:50	38	7,3	24	47	150
0:08:51	38	7,3	24	47	150
0:08:52	38	7,3	24	47	150
0:08:53	38	7,3	24	47	150
0:08:54	38	7,4	24	47	150
0:08:55	38	7,4	24	47	150
0:08:56	38	7,4	24	47	150
0:08:57	38	7,4	24	47	150
0:08:58	38	7,4	24	47	150
0:08:59	38	7,4	24	47	150
0:09:00	38	7,4	24	47	150
0:09:01	38	7,5	24	47	150
0:09:02	38	7,5	24	47	150
0:09:03	38	7,5	24	47	150
0:09:04	38	7,5	24	47	150
0:09:05	38	7,5	24	47	150
0:09:06	38	7,5	24	47	150
0:09:07	38	7,5	24	47	150
0:09:08	38	7,6	24	47	150
0:09:09	38	7,6	24	47	150
0:09:10	38	7,6	24	47	150
0:09:11	38	7,6	24	47	150
0:09:12	38	7,6	24	47	150
0:09:13	38	7,6	24	47	150
0:09:14	38	7,6	24	47	150
0:09:15	38	7,6	23	47	150
0:09:16	38	7,7	24	47	150
0:09:17	38	7,7	24	47	150
0:09:18	38	7,7	24	47	150
0:09:19	38	7,7	23	47	150
0:09:20	38	7,7	24	47	150
0:09:21	38	7,7	24	47	150
0:09:22	38	7,7	24	47	150
0:09:23	39	7,7	24	47	150
0:09:24	39	7,8	24	47	150
0:09:25	39	7,8	24	47	150
0:09:26	39	7,8	24	47	150
0:09:27	39	7,8	24	47	150
0:09:28	39	7,7	24	47	150
0:09:29	39	7,7	24	47	150
0:09:30	39	7,7	24	48	150
0:09:31	39	7,7	24	47	150
0:09:32	39	7,7	24	47	150
0:09:33	39	7,8	24	47	150
0:09:34	39	7,8	24	47	150
0:09:35	39	7,8	24	47	150
0:09:36	39	7,8	24	47	150
0:09:37	39	7,8	33	47	150
0:09:38	39	7,8	29	47	150
0:09:39	39	7,9	19	47	150
0:09:40	39	7,9	14	47	150
0:09:41	39	7,9	12	48	150
0:09:42	39	7,9	11	48	150
0:09:43	39	7,9	11	48	150
0:09:44	39	7,9	11	48	150
0:09:45	39	8,0	11	48	150
0:09:46	39	8,0	11	48	150
0:09:47	39	8,0	11	48	150
0:09:48	39	8,0	12	48	150
0:09:49	39	8,0	12	48	150
0:09:50	39	8,0	13	48	150
0:09:51	39	8,0	13	48	150
0:09:52	39	8,0	13	48	150
0:09:53	39	8,0	13	48	150
0:09:54	39	8,0	13	48	150
0:09:55	39	8,0	13	48	150
0:09:56	39	8,0	13	48	150
0:09:57	39	8,0	13	48	150
0:09:58	39	8,1	13	48	150
0:09:59	39	8,1	13	48	150
0:10:00	39	8,1	13	48	150
0:10:01	40	8,1	13	48	150
0:10:02	40	8,1	13	48	150
0:10:03	40	8,2	13	48	150
0:10:04	40	8,2	13	48	150
0:10:05	40	8,2	13	48	150
0:10:06	40	8,2	13	48	150
0:10:07	40	8,2	13	48	150
0:10:08	40	8,2	13	48	150
0:10:09	40	8,1	13	49	150
0:10:10	40	8,2	13	48	150
0:10:11	40	8,2	13	49	150
0:10:12	40	8,2	13	49	150
0:10:13	40	8,2	13	49	150
0:10:14	40	8,3	13	49	150
0:10:15	40	8,3	13	49	150
0:10:16	40	8,3	13	49	150
0:10:17	40	8,4	13	49	150
0:10:18	40	8,3	13	49	150
0:10:19	40	8,2	13	49	150
0:10:20	40	8,2	13	49	150
0:10:21	40	8,3	13	49	150
0:10:22	40	8,3	13	49	150
0:10:23	40	8,3	13	50	150
0:10:24	40	8,4	14	50	150
0:10:25	40	8,4	14	50	150
0:10:26	40	8,5	14	50	150
0:10:27	40	8,4	14	50	150
0:10:28	40	8,3	14	50	150
0:10:29	40	8,3	14	50	150
0:10:30	40	8,3	14	50	150
0:10:31	40	8,4	14	50	150
0:10:32	40	8,4	14	50	150
0:10:33	40	8,5	14	50	150
0:10:34	40	8,5	14	51	150
0:10:35	40	8,6	14	51	150
0:10:36	40	8,5	14	51	150
0:10:37	40	8,4	14	51	150
0:10:38	40	8,4	14	51	150
0:10:39	40	8,5	14	51	150
0:10:40	40	8,5	14	52	150
0:10:41	40	8,6	14	52	150
0:10:42	40	8,6	14	52	150
0:10:43	40	8,6	14	52	150
0:10:44	40	8,5	14	52	150
0:10:45	40	8,5	14	52	150
0:10:46	40	8,5	14	52	150
0:10:47	40	8,6	14	52	150
0:10:48	40	8,6	14	52	150
0:10:49	40	8,7	14	52	150
0:10:50	40	8,7	14	52	150
0:10:51	40	8,7	14	52	150
0:10:52	40	8,6	14	53	150
0:10:53	40	8,6	14	53	150
0:10:54	40	8,6	14	53	150
0:10:55	40	8,6	14	53	150
0:10:56	40	8,7	14	53	150
0:10:57	40	8,7	14	53	150
0:10:58	40	8,8	14	53	150
0:10:59	40	8,8	14	53	150
0:11:00	40	8,8	14	53	150
0:11:01	40	8,7	14	53	150
0:11:02	40	8,7	14	54	150
0:11:03	40	8,7	14	54	150
0:11:04	40	8,7	14	54	150
0:11:05	40	8,8	14	54	150
0:11:06	41	8,8	14	54	150
0:11:07	41	8,9	14	54	150
0:11:08	41	8,9	14	54	150
0:11:09	41	8,9	14	54	150
0:11:10	41	8,9	14	54	150
0:11:11	41	8,8	14	54	150
0:11:12	41	8,8	14	54	150
0:11:13	41	8,8	14	54	150
0:11:14	41	8,8	14	54	150
0:11:15	41	8,9	14	54	150
0:11:16	41	8,9	14	54	150
0:11:17	41	8,9	14	54	150
0:11:18	41	8,9	14	54	150
0:11:19	41	9,0	14	54	150
0:11:20	41	9,0	14	54	150
0:11:21	41	9,0	14	54	150
0:11:22	41	9,0	14	54	150
0:11:23	41	9,0	14	54	150
0:11:24	41	9,1	14	54	150
0:11:25	41	9,1	14	54	150
0:11:26	41	9,1	14	54	150
0:11:27	41	9,0	14	54	150
0:11:28	41	9,0	14	54	150
0:11:29	41	9,0	14	54	150
0:11:30	41	9,0	14	54	150
0:11:31	41	9,0	14	54	150
0:11:32	41	9,0	14	54	150
0:11:33	41	9,0	14	54	150
0:11:34	41	9,1	14	54	150
0:11:35	42	9,1	14	54	150
0:11:36	42	9,1	14	54	150
0:11:37	42	9,1	14	54	150
0:11:38	42	9,1	14	54	150
0:11:39	42	9,2	14	54	150
0:11:40	42	9,2	14	54	150
0:11:41	42	9,2	14	54	150
0:11:42	42	9,2	14	54	150
0:11:43	42	9,2	14	55	150
0:11:44	42	9,3	13	54	150
0:11:45	42	9,3	14	54	150
0:11:46	42	9,3	13	54	150
0:11:47	42	9,3	13	54	150
0:11:48	42	9,3	13	55	150
0:11:49	42	9,2	13	55	150
0:11:50	42	9,2	14	55	150
0:11:51	42	9,2	14	55	150
0:11:52	42	9,2	14	55	150
0:11:53	42	9,2	14	55	150
0:11:54	42	9,2	14	54	150
0:11:55	42	9,3	14	55	150
0:11:56	42	9,3	14	54	150
0:11:57	42	9,3	14	55	150
0:11:58	42	9,3	14	55	150
0:11:59	42	9,3	14	55	150
0:12:00	42	9,4	14	55	150
0:12:01	42	9,4	14	55	150
0:12:02	42	9,4	14	54	150
0:12:03	42	9,4	14	54	150
0:12:04	43	9,4	14	54	150
0:12:05	43	9,4	14	55	150
0:12:06	43	9,4	14	54	150
0:12:07	43	9,5	14	54	150
0:12:08	43	9,5	14	54	150
0:12:09	43	9,5	14	54	150
0:12:10	43	9,5	14	54	150
0:12:11	43	9,5	14	54	150
0:12:12	43	9,5	14	54	150
0:12:13	43	9,5	14	55	150
0:12:14	43	9,5	14	55	150
0:12:15	43	9,5	14	54	150
0:12:16	43	9,5	14	54	150
0:12:17	43	9,5	14	54	150
0:12:18	43	9,5	14	54	150
0:12:19	43	9,5	14	54	150
0:12:20	43	9,5	14	54	150
0:12:21	43	9,5	14	54	150
0:12:22	43	9,5	14	54	150
0:12:23	43	9,5	13	54	150
0:12:24	43	9,5	14	54	150
0:12:25	43	9,5	14	54	150
0:12:26	43	9,5	14	54	150
0:12:27	43	9,5	14	54	150
0:12:28	44	9,5	13	54	150
0:12:29	44	9,5	13	54	150
0:12:30	44	9,5	13	54	150
0:12:31	44	9,5	13	54	150
0:12:32	44	9,5	13	54	150
0:12:33	44	9,5	13	54	150
0:12:34	44	9,5	13	54	150
0:12:35	44	9,5	13	54	150
0:12:36	44	9,5	13	54	150
0:12:37	44	9,5	13	54	150
0:12:38	44	9,5	13	53	150
0:12:39	44	9,5	13	54	150
0:12:40	44	9,5	13	54	150
0:12:41	44	9,5	13	53	150
0:12:42	44	9,5	13	53	150
0:12:43	44	9,5	13	54	150
0:12:44	44	9,5	13	54	150
0:12:45	44	9,5	13	54	150
0:12:46	44	9,5	13	54	150
0:12:47	44	9,5	13	54	150
0:12:48	44	9,6	13	54	150
0:12:49	44	9,6	13	54	150
0:12:50	44	9,6	13	54	150
0:12:51	44	9,6	13	54	150
0:12:52	44	9,6	13	54	150
0:12:53	44	9,6	13	53	150
0:12:54	44	9,6	13	54	150
0:12:55	44	9,6	13	54	150
0:12:56	44	9,6	13	53	150
0:12:57	44	9,6	13	53	150
0:12:58	44	9,6	13	54	150
0:12:59	44	9,6	13	54	150
0:13:00	44	9,7	13	54	150
0:13:01	44	9,7	13	54	150
0:13:02	44	9,7	13	54	150
0:13:03	44	9,7	13	54	150
0:13:04	44	9,7	13	54	150
0:13:05	45	9,7	13	54	150
0:13:06	45	9,7	13	54	150
0:13:07	44	9,8	13	54	150
0:13:08	45	9,8	13	54	150
0:13:09	45	9,8	13	54	150
0:13:10	45	9,8	13	54	150
0:13:11	45	9,8	13	54	150
0:13:12	45	9,9	13	54	150
0:13:13	45	9,9	13	54	150
0:13:14	45	9,9	14	54	150
0:13:15	45	10,0	13	54	150
0:13:16	45	10,0	13	54	150
0:13:17	45	10,0	13	54	150
0:13:18	45	10,0	13	54	150
0:13:19	45	10,1	13	55	150
0:13:20	45	10,1	13	55	150
0:13:21	45	10,2	13	55	150
0:13:22	45	10,2	14	55	150
0:13:23	45	10,2	13	55	150
0:13:24	45	10,3	14	55	150
0:13:25	45	10,3	14	55	150
0:13:26	45	10,4	13	55	150
0:13:27	45	10,4	14	56	150
0:13:28	45	10,4	14	55	150
0:13:29	45	10,5	14	56	150
0:13:30	45	10,3	14	56	150
0:13:31	45	10,3	14	56	150
0:13:32	45	10,3	13	56	150
0:13:33	45	10,3	14	56	150
0:13:34	45	10,4	13	56	150
0:13:35	45	10,4	14	56	150
0:13:36	45	10,5	13	56	150
0:13:37	45	10,5	14	56	150
0:13:38	45	10,6	13	57	150
0:13:39	45	10,4	13	57	150
0:13:40	45	10,4	13	57	150
0:13:41	45	10,4	13	57	150
0:13:42	45	10,4	13	57	150
0:13:43	45	10,5	13	57	150
0:13:44	45	10,5	13	57	150
0:13:45	45	10,5	13	57	150
0:13:46	45	10,6	13	57	150
0:13:47	45	10,6	13	58	150
0:13:48	45	10,7	13	58	150
0:13:49	45	10,5	13	57	150
0:13:50	45	10,5	13	58	150
0:13:51	45	10,5	13	58	150
0:13:52	45	10,5	13	58	150
0:13:53	45	10,5	13	58	150
0:13:54	45	10,6	13	58	150
0:13:55	45	10,6	13	58	150
0:13:56	45	10,7	13	58	150
0:13:57	45	10,7	13	58	150
0:13:58	45	10,7	13	59	150
0:13:59	45	10,8	14	58	150
0:14:00	45	10,8	13	59	150
0:14:01	46	10,8	13	59	150
0:14:02	46	10,7	13	59	150
0:14:03	46	10,7	13	59	150
0:14:04	46	10,7	13	59	150
0:14:05	46	10,7	13	59	150
0:14:06	46	10,7	13	59	150
0:14:07	46	10,7	13	59	150
0:14:08	46	10,7	13	59	150
0:14:09	46	10,7	13	59	150
0:14:10	46	10,8	13	59	150
0:14:11	46	10,8	13	59	150
0:14:12	46	10,8	13	59	150
0:14:13	46	10,8	13	59	150
0:14:14	46	10,9	13	59	150
0:14:15	46	10,9	13	59	150
0:14:16	46	10,9	13	59	150
0:14:17	46	10,9	13	59	150
0:14:18	46	10,9	13	59	150
0:14:19	46	10,9	14	59	150
0:14:20	46	11,0	14	59	150
0:14:21	46	11,0	14	59	150
0:14:22	46	11,0	14	58	150
0:14:23	46	11,0	14	58	150
0:14:24	46	11,0	14	58	150
0:14:25	46	11,0	14	58	150
0:14:26	46	11,0	14	59	150
0:14:27	46	11,1	14	59	150
0:14:28	46	11,1	14	58	150
0:14:29	46	11,1	14	59	150
0:14:30	46	11,1	14	59	150
0:14:31	46	11,1	14	59	150
0:14:32	46	11,1	14	59	150
0:14:33	46	11,1	14	59	150
0:14:34	47	11,1	14	59	150
0:14:35	47	11,1	14	59	150
0:14:36	47	11,1	14	59	150
0:14:37	47	11,1	14	59	150
0:14:38	47	11,1	14	59	150
0:14:39	47	11,2	14	59	150
0:14:40	47	11,2	14	59	150
0:14:41	47	11,2	14	59	150
0:14:42	47	11,2	14	59	150
0:14:43	47	11,3	14	59	150
0:14:44	47	11,2	14	59	150
0:14:45	47	11,1	14	59	150
0:14:46	47	11,1	14	59	150
0:14:47	47	11,1	14	59	150
0:14:48	47	11,1	14	59	150
0:14:49	47	11,2	14	60	150
0:14:50	47	11,2	14	60	150
0:14:51	47	11,2	14	60	150
0:14:52	47	11,2	14	59	150
0:14:53	47	11,2	14	60	150
0:14:54	47	11,2	14	59	150
0:14:55	47	11,3	14	59	150
0:14:56	47	11,3	14	59	150
0:14:57	47	11,3	14	59	150
0:14:58	47	11,3	14	59	150
0:14:59	48	11,3	14	59	150
0:15:00	48	11,3	14	60	150
0:15:01	48	11,3	14	59	150
0:15:02	48	11,3	14	59	150
0:15:03	48	11,3	14	59	150
0:15:04	48	11,3	14	59	150
0:15:05	48	11,3	14	59	150
0:15:06	48	11,3	14	59	150
0:15:07	48	11,3	14	59	150
0:15:08	48	11,4	14	59	150
0:15:09	48	11,4	14	59	150
0:15:10	48	11,4	14	59	150
0:15:11	48	11,4	14	59	150
0:15:12	48	11,4	14	59	150
0:15:13	48	11,4	14	59	150
0:15:14	48	11,4	14	59	150
0:15:15	48	11,4	14	59	150
0:15:16	48	11,4	14	59	150
0:15:17	48	11,4	14	59	150
0:15:18	48	11,4	14	59	150
0:15:19	48	11,4	14	59	150
0:15:20	48	11,4	14	59	150
0:15:21	48	11,4	14	59	150
0:15:22	48	11,4	14	59	150
0:15:23	48	11,4	14	59	150
0:15:24	49	11,4	14	59	150
0:15:25	49	11,4	14	59	150
0:15:26	49	11,3	14	58	150
0:15:27	49	11,3	14	59	150
0:15:28	49	11,3	14	59	150
0:15:29	49	11,3	14	58	150
0:15:30	49	11,3	14	58	150
0:15:31	49	11,3	14	58	150
0:15:32	49	11,3	14	58	150
0:15:33	49	11,3	14	58	150
0:15:34	49	11,3	14	58	150
0:15:35	49	11,3	14	58	150
0:15:36	49	11,3	14	58	150
0:15:37	49	11,3	14	58	150
0:15:38	49	11,3	14	58	150
0:15:39	49	11,3	14	58	150
0:15:40	49	11,3	14	58	150
0:15:41	49	11,3	14	58	150
0:15:42	49	11,3	14	58	150
0:15:43	49	11,3	14	58	150
0:15:44	49	11,3	14	58	150
0:15:45	49	11,3	14	58	150
0:15:46	49	11,3	14	58	150
0:15:47	49	11,3	14	58	150
0:15:48	49	11,3	14	58	150
0:15:49	49	11,3	14	58	150
0:15:50	49	11,3	14	58	150
0:15:51	50	11,3	14	58	150
0:15:52	50	11,3	14	58	150
0:15:53	50	11,3	14	58	150
0:15:54	50	11,3	14	58	150
0:15:55	50	11,3	14	58	150
0:15:56	50	11,3	14	58	150
0:15:57	50	11,3	14	58	150
0:15:58	50	11,3	14	58	150
0:15:59	50	11,3	14	58	150
0:16:00	50	11,3	14	58	150
0:16:01	50	11,3	14	58	150
0:16:02	50	11,3	14	57	150
0:16:03	50	11,3	14	58	150
0:16:04	50	11,3	14	58	150
0:16:05	50	11,3	14	58	150
0:16:06	50	11,3	14	58	150
0:16:07	50	11,3	14	58	150
0:16:08	50	11,3	14	58	150
0:16:09	50	11,3	14	58	150
0:16:10	50	11,3	14	58	150
0:16:11	50	11,3	14	57	150
0:16:12	50	11,3	14	57	150
0:16:13	50	11,3	14	58	150
0:16:14	50	11,3	14	58	150
0:16:15	50	11,3	14	58	150
0:16:16	50	11,4	14	58	150
0:16:17	50	11,4	14	58	150
0:16:18	50	11,4	14	58	150
0:16:19	50	11,4	14	58	150
0:16:20	50	11,4	14	58	150
0:16:21	50	11,4	14	58	150
0:16:22	50	11,4	14	57	150
0:16:23	50	11,4	14	58	150
0:16:24	50	11,4	14	58	150
0:16:25	51	11,4	14	58	150
0:16:26	51	11,4	14	58	150
0:16:27	51	11,4	14	58	150
0:16:28	51	11,4	14	58	150
0:16:29	51	11,5	14	58	150
0:16:30	51	11,5	14	58	150
0:16:31	51	11,5	14	58	150
0:16:32	51	11,5	14	58	150
0:16:33	51	11,5	14	58	150
0:16:34	51	11,5	14	58	150
0:16:35	51	11,5	14	58	150
0:16:36	51	11,5	14	58	150
0:16:37	51	11,5	14	58	150
0:16:38	51	11,5	14	58	150
0:16:39	51	11,6	14	58	150
0:16:40	51	11,6	14	58	150
0:16:41	51	11,6	14	58	150
0:16:42	51	11,6	14	58	150
0:16:43	51	11,6	14	58	150
0:16:44	51	11,6	14	58	150
0:16:45	51	11,6	14	58	150
0:16:46	51	11,7	14	58	150
0:16:47	51	11,7	14	58	150
0:16:48	51	11,7	14	58	150
0:16:49	51	11,7	14	59	150
0:16:50	51	11,7	14	58	150
0:16:51	51	11,8	14	58	150
0:16:52	51	11,8	14	59	150
0:16:53	51	11,8	14	58	150
0:16:54	51	11,8	14	59	150
0:16:55	51	11,9	14	59	150
0:16:56	51	11,9	14	59	150
0:16:57	51	11,9	14	59	150
0:16:58	51	12,0	14	59	150
0:16:59	51	12,0	14	59	150
0:17:00	51	12,0	14	59	150
0:17:01	51	12,0	14	59	150
0:17:02	51	12,1	14	59	150
0:17:03	51	12,1	14	59	150
0:17:04	51	12,1	14	59	150
0:17:05	51	12,2	14	59	150
0:17:06	51	12,2	14	59	150
0:17:07	51	12,2	14	59	150
0:17:08	51	12,3	14	60	150
0:17:09	51	12,3	14	60	150
0:17:10	51	12,4	14	60	150
0:17:11	51	12,4	14	60	150
0:17:12	51	12,4	14	60	150
0:17:13	51	12,5	14	60	150
0:17:14	51	12,5	14	60	150
0:17:15	51	12,6	14	60	150
0:17:16	51	12,6	14	60	150
0:17:17	51	12,6	14	60	150
0:17:18	51	12,7	14	61	150
0:17:19	51	12,7	14	61	150
0:17:20	51	12,8	14	61	150
0:17:21	51	12,8	14	61	150
0:17:22	51	12,9	14	61	150
0:17:23	51	13,0	14	61	150
0:17:24	51	13,0	14	61	150
0:17:25	51	13,1	14	61	150
0:17:26	51	12,9	14	61	150
0:17:27	51	12,8	14	62	150
0:17:28	51	12,8	14	62	150
0:17:29	51	12,9	14	62	150
0:17:30	51	12,9	14	62	150
0:17:31	51	12,9	14	62	150
0:17:32	51	13,0	14	62	150
0:17:33	51	13,0	14	63	150
0:17:34	51	13,1	14	63	150
0:17:35	51	13,1	14	63	150
0:17:36	51	13,2	14	63	150
0:17:37	51	13,0	14	63	150
0:17:38	51	13,0	14	63	150
0:17:39	51	13,0	14	63	150
0:17:40	51	13,0	14	63	150
0:17:41	51	13,0	14	63	150
0:17:42	52	13,1	14	63	150
0:17:43	52	13,1	14	63	150
0:17:44	52	13,1	14	63	150
0:17:45	52	13,2	14	64	150
0:17:46	52	13,2	14	63	150
0:17:47	52	13,3	14	64	150
0:17:48	52	13,3	14	64	150
0:17:49	52	13,2	14	64	150
0:17:50	52	13,1	14	64	150
0:17:51	52	13,1	14	64	150
0:17:52	52	13,2	14	64	150
0:17:53	52	13,2	14	64	150
0:17:54	52	13,2	14	64	150
0:17:55	52	13,2	14	64	150
0:17:56	52	13,3	14	64	150
0:17:57	52	13,3	14	64	150
0:17:58	52	13,3	14	64	150
0:17:59	52	13,4	14	64	150
0:18:00	52	13,4	14	64	150
0:18:01	52	13,4	14	64	150
0:18:02	52	13,4	14	64	150
0:18:03	52	13,5	14	64	150
0:18:04	52	13,4	14	64	150
0:18:05	52	13,3	14	64	150
0:18:06	52	13,3	14	64	150
0:18:07	52	13,3	14	64	150
0:18:08	52	13,4	14	64	150
0:18:09	52	13,4	14	64	150
0:18:10	52	13,4	14	64	150
0:18:11	52	13,4	14	64	150
0:18:12	52	13,4	14	64	150
0:18:13	52	13,5	14	64	150
0:18:14	52	13,5	14	64	150
0:18:15	53	13,5	14	64	150
0:18:16	53	13,5	14	64	150
0:18:17	53	13,5	14	64	150
0:18:18	53	13,6	14	64	150
0:18:19	53	13,6	14	64	150
0:18:20	53	13,6	14	64	150
0:18:21	53	13,6	14	64	150
0:18:22	53	13,6	14	64	150
0:18:23	53	13,7	14	64	150
0:18:24	53	13,7	14	64	150
0:18:25	53	13,6	14	64	150
0:18:26	53	13,5	14	64	150
0:18:27	53	13,5	14	64	150
0:18:28	53	13,5	14	64	150
0:18:29	53	13,5	14	64	150
0:18:30	53	13,5	14	65	150
0:18:31	53	13,6	14	64	150
0:18:32	53	13,6	14	64	150
0:18:33	53	13,6	14	64	150
0:18:34	53	13,6	14	64	150
0:18:35	53	13,6	14	64	150
0:18:36	53	13,6	14	64	150
0:18:37	53	13,6	14	64	150
0:18:38	53	13,7	14	64	150
0:18:39	53	13,7	14	64	150
0:18:40	53	13,7	14	64	150
0:18:41	53	13,7	14	64	150
0:18:42	53	13,7	14	64	150
0:18:43	53	13,7	14	64	150
0:18:44	53	13,7	14	64	150
0:18:45	54	13,7	14	64	150
0:18:46	54	13,8	14	64	150
0:18:47	54	13,8	14	64	150
0:18:48	54	13,8	14	64	150
0:18:49	54	13,8	14	64	150
0:18:50	54	13,8	14	64	150
0:18:51	54	13,8	14	64	150
0:18:52	54	13,8	14	64	150
0:18:53	54	13,8	14	64	150
0:18:54	54	13,8	14	64	150
0:18:55	54	13,8	14	64	150
0:18:56	54	13,8	14	64	150
0:18:57	54	13,8	14	64	150
0:18:58	54	13,9	14	64	150
0:18:59	54	13,9	14	64	150
0:19:00	54	13,9	14	64	150
0:19:01	54	13,9	14	64	150
0:19:02	54	13,9	14	64	150
0:19:03	54	13,9	14	64	150
0:19:04	54	13,9	14	64	150
0:19:05	54	13,9	14	64	150
0:19:06	54	13,9	14	64	150
0:19:07	54	13,9	14	64	150
0:19:08	54	13,9	14	64	150
0:19:09	54	14,0	14	64	150
0:19:10	54	14,0	14	64	150
0:19:11	54	14,0	14	64	150
0:19:12	54	14,0	14	64	150
0:19:13	54	14,0	14	64	150
0:19:14	54	14,0	14	64	150
0:19:15	54	14,0	14	64	150
0:19:16	55	14,0	14	64	150
0:19:17	55	14,0	14	64	150
0:19:18	55	14,1	14	64	150
0:19:19	55	14,1	14	64	150
0:19:20	55	14,1	14	64	150
0:19:21	55	14,1	14	64	150
0:19:22	55	14,1	14	64	150
0:19:23	55	14,1	14	64	150
0:19:24	55	14,1	14	64	150
0:19:25	55	14,1	14	64	150
0:19:26	55	14,1	14	64	150
0:19:27	55	14,1	14	64	150
0:19:28	55	14,1	14	64	150
0:19:29	55	14,2	14	64	150
0:19:30	55	14,2	14	64	150
0:19:31	55	14,2	14	64	150
0:19:32	55	14,2	14	64	150
0:19:33	55	14,2	14	64	150
0:19:34	55	14,2	14	64	150
0:19:35	55	14,2	14	64	150
0:19:36	55	14,2	14	64	150
0:19:37	55	14,2	14	64	150
0:19:38	55	14,2	14	64	150
0:19:39	55	14,3	14	64	150
0:19:40	55	14,3	14	64	150
0:19:41	55	14,3	14	64	150
0:19:42	55	14,3	14	64	150
0:19:43	55	14,3	14	64	150
0:19:44	55	14,3	14	64	150
0:19:45	55	14,3	14	64	150
0:19:46	55	14,3	14	64	150
0:19:47	55	14,4	14	64	150
0:19:48	55	14,4	14	64	150
0:19:49	56	14,4	14	64	150
0:19:50	56	14,4	23	64	150
0:19:51	56	14,4	16	64	150
0:19:52	56	14,4	13	64	150
0:19:53	56	14,4	12	64	150
0:19:54	56	14,4	11	64	150
0:19:55	56	14,5	11	64	150
0:19:56	56	14,5	11	64	150
0:19:57	56	14,5	11	64	150
0:19:58	56	14,5	12	64	150
0:19:59	56	14,5	12	64	150
0:20:00	56	14,5	12	64	150
0:20:01	56	14,5	12	64	150
0:20:02	56	14,5	12	64	150
0:20:03	56	14,5	12	64	150
0:20:04	56	14,5	13	64	150
0:20:05	56	14,5	13	64	150
0:20:06	56	14,5	13	64	150
0:20:07	56	14,5	13	64	150
0:20:08	56	14,6	13	64	150
0:20:09	56	14,6	13	64	150
0:20:10	56	14,6	13	64	150
0:20:11	56	14,6	13	64	150
0:20:12	56	14,6	13	64	150
0:20:13	56	14,6	13	64	150
0:20:14	56	14,6	13	64	150
0:20:15	56	14,6	13	64	150
0:20:16	56	14,6	13	64	150
0:20:17	56	14,6	13	64	150
0:20:18	56	14,6	13	64	150
0:20:19	56	14,7	13	64	150
0:20:20	56	14,7	13	64	150
0:20:21	56	14,7	13	64	150
0:20:22	56	14,7	13	64	150
0:20:23	56	14,7	13	64	150
0:20:24	56	14,7	13	64	150
0:20:25	56	14,8	13	64	150
0:20:26	56	14,8	13	64	150
0:20:27	56	14,8	13	65	150
0:20:28	56	14,8	13	65	150
0:20:29	56	14,8	13	65	150
0:20:30	56	14,9	13	65	150
0:20:31	56	14,9	13	65	150
0:20:32	56	14,9	13	65	150
0:20:33	56	15,0	13	65	150
0:20:34	56	15,0	13	65	150
0:20:35	56	15,0	13	65	150
0:20:36	56	15,1	13	65	150
0:20:37	56	15,1	13	65	150
0:20:38	56	15,1	13	65	150
0:20:39	56	15,2	13	65	150
0:20:40	56	15,0	13	65	150
0:20:41	56	14,9	13	65	150
0:20:42	56	14,9	13	66	150
0:20:43	56	14,9	13	66	150
0:20:44	56	15,0	13	66	150
0:20:45	56	15,0	13	66	150
0:20:46	56	15,0	13	66	150
0:20:47	56	15,1	13	66	150
0:20:48	56	15,2	13	67	150
0:20:49	56	15,2	13	67	150
0:20:50	56	15,3	13	67	150
0:20:51	56	15,3	13	67	150
0:20:52	56	15,2	13	67	150
0:20:53	56	15,1	13	67	150
0:20:54	56	15,0	13	67	150
0:20:55	56	15,1	13	67	150
0:20:56	56	15,1	13	67	150
0:20:57	56	15,2	13	67	150
0:20:58	56	15,2	13	68	150
0:20:59	56	15,3	13	68	150
0:21:00	56	15,3	13	68	150
0:21:01	56	15,4	13	68	150
0:21:02	56	15,4	13	68	150
0:21:03	56	15,2	13	68	150
0:21:04	56	15,2	13	69	150
0:21:05	56	15,2	13	69	150
0:21:06	56	15,2	13	69	150
0:21:07	56	15,3	13	69	150
0:21:08	56	15,3	13	69	150
0:21:09	56	15,4	13	69	150
0:21:10	56	15,5	13	69	150
0:21:11	57	15,5	13	69	150
0:21:12	57	15,4	13	69	150
0:21:13	57	15,3	13	69	150
0:21:14	57	15,3	13	70	150
0:21:15	57	15,3	13	70	150
0:21:16	57	15,4	13	70	150
0:21:17	57	15,4	13	70	150
0:21:18	57	15,5	13	70	150
0:21:19	57	15,5	13	70	150
0:21:20	57	15,6	13	70	150
0:21:21	57	15,6	13	70	150
0:21:22	57	15,6	13	70	150
0:21:23	57	15,4	13	71	150
0:21:24	57	15,3	13	71	150
0:21:25	57	15,3	13	71	150
0:21:26	57	15,4	13	71	150
0:21:27	57	15,4	13	71	150
0:21:28	57	15,4	13	71	150
0:21:29	57	15,5	13	71	150
0:21:30	57	15,5	13	71	150
0:21:31	57	15,5	13	71	150
0:21:32	57	15,6	13	71	150
0:21:33	57	15,6	13	71	150
0:21:34	57	15,6	13	71	150
0:21:35	57	15,7	13	71	150
0:21:36	57	15,7	13	71	150
0:21:37	57	15,7	13	71	150
0:21:38	57	15,8	13	71	150
0:21:39	57	15,8	13	71	150
0:21:40	57	15,8	13	71	150
0:21:41	57	15,8	13	71	150
0:21:42	57	15,6	13	71	150
0:21:43	57	15,6	13	71	150
0:21:44	57	15,6	13	71	150
0:21:45	57	15,6	13	71	150
0:21:46	57	15,6	13	71	150
0:21:47	57	15,6	13	71	150
0:21:48	57	15,7	13	71	150
0:21:49	57	15,7	13	71	150
0:21:50	57	15,7	13	71	150
0:21:51	57	15,8	13	71	150
0:21:52	58	15,8	13	71	150
0:21:53	58	15,8	13	71	150
0:21:54	58	15,9	13	71	150
0:21:55	58	15,9	13	72	150
0:21:56	58	15,9	13	72	150
0:21:57	58	16,0	13	72	150
0:21:58	58	16,0	13	72	150
0:21:59	58	16,0	13	72	150
0:22:00	58	16,1	13	72	150
0:22:01	58	15,9	13	72	150
0:22:02	58	15,8	13	72	150
0:22:03	58	15,9	13	72	150
0:22:04	58	15,9	13	72	150
0:22:05	58	16,0	13	72	150
0:22:06	58	16,0	13	72	150
0:22:07	58	16,1	13	72	150
0:22:08	58	16,1	13	72	150
0:22:09	58	16,2	13	73	150
0:22:10	58	16,1	13	73	150
0:22:11	58	15,9	13	73	150
0:22:12	58	15,9	13	73	150
0:22:13	58	15,9	13	73	150
0:22:14	58	15,9	13	73	150
0:22:15	58	16,0	13	73	150
0:22:16	58	16,0	13	73	150
0:22:17	58	16,0	13	73	150
0:22:18	58	16,1	13	73	150
0:22:19	58	16,1	13	73	150
0:22:20	58	16,1	13	73	150
0:22:21	58	16,1	13	73	150
0:22:22	58	16,2	13	73	150
0:22:23	58	16,2	13	73	150
0:22:24	59	16,2	13	73	150
0:22:25	59	16,2	13	73	150
0:22:26	59	16,3	13	73	150
0:22:27	59	16,3	13	73	150
0:22:28	59	16,3	13	73	150
0:22:29	59	16,3	13	73	150
0:22:30	59	16,3	13	73	150
0:22:31	59	16,3	13	73	150
0:22:32	59	16,3	13	73	150
0:22:33	59	16,4	13	73	150
0:22:34	59	16,4	13	73	150
0:22:35	59	16,4	13	73	150
0:22:36	59	16,4	13	73	150
0:22:37	59	16,4	13	73	150
0:22:38	59	16,4	13	73	150
0:22:39	59	16,4	13	73	150
0:22:40	59	16,5	13	73	150
0:22:41	59	16,5	13	73	150
0:22:42	59	16,5	13	73	150
0:22:43	59	16,5	13	73	150
0:22:44	59	16,5	13	73	150
0:22:45	59	16,5	13	73	150
0:22:46	60	16,5	13	73	150
0:22:47	60	16,5	13	73	150
0:22:48	60	16,5	13	73	150
0:22:49	60	16,5	13	72	150
0:22:50	60	16,5	13	73	150
0:22:51	60	16,5	13	72	150
0:22:52	60	16,5	13	72	150
0:22:53	60	16,5	13	72	150
0:22:54	60	16,5	13	72	150
0:22:55	60	16,5	13	72	150
0:22:56	60	16,6	13	72	150
0:22:57	60	16,6	13	72	150
0:22:58	60	16,6	13	72	150
0:22:59	60	16,6	13	72	150
0:23:00	60	16,6	13	72	150
0:23:01	60	16,6	13	72	150
0:23:02	60	16,6	13	72	150
0:23:03	60	16,6	13	72	150
0:23:04	60	16,6	13	72	150
0:23:05	60	16,6	13	72	150
0:23:06	60	16,6	13	72	150
0:23:07	60	16,6	13	72	150
0:23:08	60	16,6	13	72	150
0:23:09	60	16,6	13	72	150
0:23:10	60	16,6	13	72	150
0:23:11	60	16,6	13	72	150
0:23:12	61	16,6	13	72	150
0:23:13	61	16,6	13	72	150
0:23:14	61	16,6	13	72	150
0:23:15	61	16,6	13	72	150
0:23:16	61	16,6	13	72	150
0:23:17	61	16,6	13	72	150
0:23:18	61	16,6	13	72	150
0:23:19	61	16,6	13	72	150
0:23:20	61	16,6	13	72	150
0:23:21	61	16,6	13	72	150
0:23:22	61	16,6	13	72	150
0:23:23	61	16,6	13	72	150
0:23:24	61	16,6	13	71	150
0:23:25	61	16,6	13	71	150
0:23:26	61	16,6	13	71	150
0:23:27	61	16,6	13	72	150
0:23:28	61	16,6	13	71	150
0:23:29	61	16,6	13	71	150
0:23:30	61	16,6	13	71	150
0:23:31	61	16,6	13	71	150
0:23:32	61	16,7	13	71	150
0:23:33	61	16,7	13	71	150
0:23:34	61	16,7	13	72	150
0:23:35	61	16,7	13	72	150
0:23:36	61	16,7	13	71	150
0:23:37	61	16,7	13	71	150
0:23:38	61	16,7	13	72	150
0:23:39	61	16,7	13	71	150
0:23:40	61	16,7	13	71	150
0:23:41	61	16,7	13	72	150
0:23:42	61	16,7	13	71	150
0:23:43	61	16,7	13	72	150
0:23:44	61	16,8	13	71	150
0:23:45	62	16,8	13	72	150
0:23:46	62	16,8	13	72	150
0:23:47	62	16,8	13	72	150
0:23:48	62	16,8	13	71	150
0:23:49	62	16,8	13	71	150
0:23:50	62	16,8	13	71	150
0:23:51	62	16,8	13	72	150
0:23:52	62	16,9	13	72	150
0:23:53	62	16,9	13	72	150
0:23:54	62	16,9	13	72	150
0:23:55	62	16,9	13	71	150
0:23:56	62	16,9	13	71	150
0:23:57	62	16,9	13	72	150
0:23:58	62	16,9	13	72	150
0:23:59	62	16,9	13	72	150
0:24:00	62	17,0	13	72	150
0:24:01	62	17,0	13	71	150
0:24:02	62	17,0	13	72	150
0:24:03	62	17,0	13	72	150
0:24:04	62	17,0	13	72	150
0:24:05	62	17,0	13	72	150
0:24:06	62	17,0	13	72	150
0:24:07	62	17,1	13	72	150
0:24:08	62	17,1	13	72	150
0:24:09	62	17,1	13	72	150
0:24:10	62	17,1	13	72	150
0:24:11	62	17,1	13	72	150
0:24:12	62	17,2	13	72	150
0:24:13	62	17,2	13	72	150
0:24:14	62	17,2	13	72	150
0:24:15	62	17,2	13	72	150
0:24:16	62	17,3	13	72	150
0:24:17	62	17,3	13	72	150
0:24:18	62	17,3	13	72	150
0:24:19	62	17,3	13	72	150
0:24:20	62	17,4	13	72	150
0:24:21	62	17,4	13	72	150
0:24:22	63	17,4	13	72	150
0:24:23	63	17,4	13	72	150
0:24:24	63	17,4	13	73	150
0:24:25	63	17,5	13	72	150
0:24:26	63	17,5	13	72	150
0:24:27	63	17,5	13	72	150
0:24:28	63	17,5	13	72	150
0:24:29	63	17,5	13	72	150
0:24:30	63	17,6	13	73	150
0:24:31	63	17,6	13	73	150
0:24:32	63	17,6	13	73	150
0:24:33	63	17,6	13	73	150
0:24:34	63	17,7	13	73	150
0:24:35	63	17,7	13	73	150
0:24:36	63	17,7	13	73	150
0:24:37	63	17,7	13	73	150
0:24:38	63	17,8	13	73	150
0:24:39	63	17,8	13	73	150
0:24:40	63	17,7	13	73	150
0:24:41	63	17,6	13	73	150
0:24:42	63	17,6	13	73	150
0:24:43	63	17,6	13	73	150
0:24:44	63	17,6	13	73	150
0:24:45	63	17,6	13	73	150
0:24:46	63	17,6	13	73	150
0:24:47	63	17,7	13	73	150
0:24:48	63	17,7	13	73	150
0:24:49	63	17,7	13	73	150
0:24:50	63	17,7	13	73	150
0:24:51	63	17,7	13	73	150
0:24:52	63	17,8	13	73	150
0:24:53	63	17,8	13	74	150
0:24:54	63	17,8	13	74	150
0:24:55	63	17,8	13	74	150
0:24:56	63	17,9	13	74	150
0:24:57	63	17,9	13	74	150
0:24:58	63	17,9	13	74	150
0:24:59	63	17,9	13	74	150
0:25:00	63	18,0	13	74	150
0:25:01	63	18,0	13	74	150
0:25:02	63	18,0	13	74	150
0:25:03	63	18,0	13	74	150
0:25:04	63	18,0	13	74	150
0:25:05	63	18,1	13	74	150
0:25:06	64	17,9	13	74	150
0:25:07	64	17,8	13	74	150
0:25:08	64	17,8	13	74	150
0:25:09	64	17,8	13	74	150
0:25:10	64	17,8	13	74	150
0:25:11	64	17,8	13	74	150
0:25:12	64	17,9	13	74	150
0:25:13	64	17,9	13	74	150
0:25:14	64	17,9	13	74	150
0:25:15	64	17,9	13	74	150
0:25:16	64	18,0	13	74	150
0:25:17	64	18,0	13	74	150
0:25:18	64	18,0	13	74	150
0:25:19	64	18,0	13	74	150
0:25:20	64	18,1	13	74	150
0:25:21	64	18,1	13	74	150
0:25:22	64	18,1	13	74	150
