Repository: ProgWizer/parser

File: project-root/data/Data Acquisition/Data Acquisition/2016 year (65)/16-0031(RGU).txt (part 1 of 3)
--Test Summary--
Full Path and File Name	
Instrument Name	7322
Instrument Type	Model 7322 Consistometer - Variable Speed
Instrument Serial Number	
Test Start Date	06.07.2016
Test Start Time	9:58:34
Test Stop Date	06.07.2016
Test Stop Time	11:05:33
Test Length	1:06:59
Final Sample Time Offset	1:06:59
Controller Schedule Name	
Sampling Period	1 second
Comments	
Information	WellID	
Information	Customer	
Information	EngName	
Information	CementClass	
Information	CementMfr	
Information	Additives	
Information	Density	
Information	BHCT	
Information	BHST	
Information	FluidLoss	
Information	JobType	
Calculated Value	Time_30Bc	1:06:08
Calculated Value	Time_70Bc	1:06:59
Initial Temperature (°C)	26 °C
Final Temperature (°C)	123 °C
Initial Pressure (MPa)	0,6 MPa
Final Pressure (MPa)	40,0 MPa
Initial Consistency (Bc)	16 Bc
Final Consistency (Bc)	77 Bc
Initial Wall Temperature (°C)	25 °C
Final Wall Temperature (°C)	117 °C
Initial Motor Speed (RPM)	150 RPM
Final Motor Speed (RPM)	150 RPM
--Data--
Time (HH:MM:SS)	Temperature (°C)	Pressure (MPa)	Consistency (Bc)	Wall Temperature (°C)	Motor Speed (RPM)
0:00:00	26	0,6	16	25	150
0:00:01	25	0,6	16	25	150
0:00:02	26	0,6	16	25	150
0:00:03	26	0,6	16	25	150
0:00:04	26	0,6	16	25	150
0:00:05	26	0,6	16	25	150
0:00:06	26	0,6	16	25	150
0:00:07	26	0,6	16	25	150
0:00:08	26	0,6	16	25	150
0:00:09	26	0,6	16	25	150
0:00:10	26	0,6	16	25	150
0:00:11	26	0,6	16	25	150
0:00:12	26	0,6	16	25	150
0:00:13	26	0,6	16	25	150
0:00:14	26	0,6	16	25	150
0:00:15	26	0,6	16	25	150
0:00:16	26	0,6	16	25	150
0:00:17	26	0,6	16	25	150
0:00:18	26	0,7	16	25	150
0:00:19	26	0,7	16	25	150
0:00:20	26	0,7	16	25	150
0:00:21	26	0,7	16	25	150
0:00:22	26	0,7	16	25	150
0:00:23	26	0,7	16	25	150
0:00:24	26	0,7	16	25	150
0:00:25	26	0,7	16	25	150
0:00:26	26	0,7	16	25	150
0:00:27	26	0,8	16	25	150
0:00:28	26	0,8	16	25	150
0:00:29	26	0,8	16	25	150
0:00:30	26	0,8	16	25	150
0:00:31	26	0,8	16	25	150
0:00:32	26	0,8	16	25	150
0:00:33	26	0,8	16	25	150
0:00:34	26	0,8	15	25	150
0:00:35	26	0,8	16	25	150
0:00:36	26	0,9	15	25	150
0:00:37	26	0,9	16	25	150
0:00:38	26	0,9	15	25	150
0:00:39	26	0,9	16	25	150
0:00:40	26	0,9	15	25	150
0:00:41	26	1,0	15	25	150
0:00:42	26	1,0	15	25	150
0:00:43	26	1,0	15	25	150
0:00:44	26	1,0	15	25	150
0:00:45	26	1,0	15	25	150
0:00:46	26	1,0	15	25	150
0:00:47	26	1,0	15	25	150
0:00:48	26	1,0	15	25	150
0:00:49	26	1,1	15	25	150
0:00:50	26	1,1	15	25	150
0:00:51	26	1,1	15	25	150
0:00:52	26	1,1	15	25	150
0:00:53	26	1,1	15	25	150
0:00:54	26	1,1	15	25	150
0:00:55	26	1,1	15	25	150
0:00:56	26	1,1	15	25	150
0:00:57	26	1,1	15	25	150
0:00:58	26	1,1	15	25	150
0:00:59	26	1,2	15	25	150
0:01:00	26	1,2	15	25	150
0:01:01	26	1,2	15	25	150
0:01:02	26	1,2	15	25	150
0:01:03	26	1,2	15	25	150
0:01:04	26	1,2	15	25	150
0:01:05	26	1,2	15	25	150
0:01:06	26	1,3	15	25	150
0:01:07	26	1,3	15	25	150
0:01:08	26	1,3	15	25	150
0:01:09	26	1,3	15	25	150
0:01:10	26	1,3	15	25	150
0:01:11	26	1,3	15	25	150
0:01:12	26	1,3	15	25	150
0:01:13	26	1,3	15	25	150
0:01:14	26	1,3	15	25	150
0:01:15	26	1,3	15	25	150
0:01:16	26	1,3	15	25	150
0:01:17	26	1,3	15	25	150
0:01:18	26	1,3	15	25	150
0:01:19	26	1,4	15	25	150
0:01:20	26	1,3	15	25	150
0:01:21	26	1,4	15	25	150
0:01:22	26	1,4	15	25	150
0:01:23	26	1,5	15	25	150
0:01:24	26	1,5	15	25	150
0:01:25	26	1,5	15	25	150
0:01:26	26	1,5	15	25	150
0:01:27	26	1,5	15	25	150
0:01:28	26	1,5	15	25	150
0:01:29	26	1,5	15	25	150
0:01:30	26	1,5	15	25	150
0:01:31	26	1,5	15	25	150
0:01:32	26	1,5	15	25	150
0:01:33	26	1,5	15	25	150
0:01:34	26	1,6	15	25	150
0:01:35	26	1,6	15	25	150
0:01:36	26	1,6	15	25	150
0:01:37	26	1,6	15	25	150
0:01:38	26	1,6	15	25	150
0:01:39	26	1,6	15	25	150
0:01:40	26	1,6	15	25	150
0:01:41	26	1,6	15	25	150
0:01:42	26	1,6	15	25	150
0:01:43	26	1,6	15	25	150
0:01:44	26	1,6	15	25	150
0:01:45	26	1,7	15	25	150
0:01:46	26	1,7	15	25	150
0:01:47	26	1,7	15	25	150
0:01:48	26	1,7	15	25	150
0:01:49	26	1,7	15	25	150
0:01:50	26	1,7	15	25	150
0:01:51	26	1,8	15	25	150
0:01:52	26	1,9	15	25	150
0:01:53	26	1,9	15	25	150
0:01:54	26	1,9	15	25	150
0:01:55	26	1,9	15	25	150
0:01:56	26	1,9	15	25	150
0:01:57	26	1,9	15	25	150
0:01:58	26	1,9	15	25	150
0:01:59	26	1,9	15	25	150
0:02:00	26	1,9	15	25	150
0:02:01	26	1,9	15	25	150
0:02:02	26	1,9	15	25	150
0:02:03	26	1,9	15	25	150
0:02:04	26	1,9	15	25	150
0:02:05	26	1,9	15	25	150
0:02:06	26	1,9	15	25	150
0:02:07	26	1,9	15	25	150
0:02:08	26	1,9	15	25	150
0:02:09	26	1,9	15	25	150
0:02:10	26	2,0	15	25	150
0:02:11	26	2,0	15	25	150
0:02:12	26	2,0	15	25	150
0:02:13	26	2,0	15	25	150
0:02:14	26	2,0	15	25	150
0:02:15	26	2,0	15	25	150
0:02:16	26	2,1	15	25	150
0:02:17	26	2,1	15	25	150
0:02:18	26	2,1	15	25	150
0:02:19	26	2,1	15	25	150
0:02:20	26	2,1	15	25	150
0:02:21	26	2,1	15	25	150
0:02:22	26	2,1	15	25	150
0:02:23	26	2,1	15	25	150
0:02:24	26	2,1	15	25	150
0:02:25	26	2,1	15	25	150
0:02:26	26	2,1	15	25	150
0:02:27	26	2,1	15	25	150
0:02:28	26	2,1	15	25	150
0:02:29	26	2,1	15	25	150
0:02:30	26	2,1	15	25	150
0:02:31	26	2,3	15	25	150
0:02:32	26	2,4	15	25	150
0:02:33	26	2,4	15	25	150
0:02:34	26	2,4	15	25	150
0:02:35	26	2,4	15	25	150
0:02:36	26	2,4	15	25	150
0:02:37	26	2,4	15	25	150
0:02:38	26	2,4	15	25	150
0:02:39	26	2,4	15	25	150
0:02:40	26	2,4	15	25	150
0:02:41	26	2,4	15	25	150
0:02:42	26	2,4	15	25	150
0:02:43	26	2,4	15	25	150
0:02:44	26	2,4	15	25	150
0:02:45	26	2,4	15	25	150
0:02:46	26	2,4	15	25	150
0:02:47	26	2,4	15	25	150
0:02:48	26	2,4	15	25	150
0:02:49	26	2,4	15	25	150
0:02:50	26	2,4	15	25	150
0:02:51	26	2,4	15	25	150
0:02:52	26	2,4	15	25	150
0:02:53	26	2,4	15	25	150
0:02:54	26	2,4	15	25	150
0:02:55	26	2,4	15	25	150
0:02:56	26	2,4	15	25	150
0:02:57	26	2,5	15	25	150
0:02:58	26	2,6	15	25	150
0:02:59	26	2,7	15	25	150
0:03:00	26	2,7	15	25	150
0:03:01	26	2,7	15	25	150
0:03:02	26	2,7	15	25	150
0:03:03	26	2,7	15	25	150
0:03:04	26	2,7	15	25	150
0:03:05	26	2,7	15	25	150
0:03:06	26	2,7	15	25	150
0:03:07	26	2,7	15	25	150
0:03:08	26	2,7	15	25	150
0:03:09	26	2,7	15	25	150
0:03:10	26	2,7	15	25	150
0:03:11	26	2,7	15	25	150
0:03:12	26	2,7	15	25	150
0:03:13	26	2,7	15	25	150
0:03:14	26	2,7	15	25	150
0:03:15	26	2,7	15	25	150
0:03:16	26	2,7	15	25	150
0:03:17	26	2,7	15	25	150
0:03:18	26	2,7	15	25	150
0:03:19	26	2,7	15	25	150
0:03:20	26	2,7	15	25	150
0:03:21	26	2,7	15	25	150
0:03:22	26	2,7	15	25	150
0:03:23	26	2,7	15	25	150
0:03:24	26	2,7	15	25	150
0:03:25	26	2,8	15	25	150
0:03:26	26	2,9	15	26	150
0:03:27	26	3,0	15	25	150
0:03:28	26	3,0	15	26	150
0:03:29	26	3,0	15	25	150
0:03:30	26	3,0	15	26	150
0:03:31	26	3,0	15	25	150
0:03:32	26	3,0	15	25	150
0:03:33	26	3,0	15	25	150
0:03:34	26	3,0	15	25	150
0:03:35	26	3,0	15	25	150
0:03:36	26	3,0	15	25	150
0:03:37	26	3,0	15	25	150
0:03:38	26	3,0	15	25	150
0:03:39	26	3,0	15	25	150
0:03:40	26	3,0	15	25	150
0:03:41	26	3,0	15	25	150
0:03:42	26	3,0	15	25	150
0:03:43	26	3,0	15	25	150
0:03:44	26	3,0	15	25	150
0:03:45	26	3,0	16	25	150
0:03:46	26	3,0	16	25	150
0:03:47	26	3,0	16	25	150
0:03:48	26	3,0	16	25	150
0:03:49	26	3,1	16	25	150
0:03:50	26	3,1	15	25	150
0:03:51	26	3,2	16	25	150
0:03:52	26	3,2	16	25	150
0:03:53	26	3,2	16	25	150
0:03:54	26	3,2	16	25	150
0:03:55	26	3,2	16	25	150
0:03:56	26	3,2	16	25	150
0:03:57	26	3,2	16	25	150
0:03:58	26	3,2	16	25	150
0:03:59	26	3,2	16	26	150
0:04:00	26	3,2	16	25	150
0:04:01	26	3,2	16	25	150
0:04:02	26	3,2	16	25	150
0:04:03	26	3,2	16	25	150
0:04:04	26	3,2	16	25	150
0:04:05	26	3,3	16	25	150
0:04:06	26	3,3	16	26	150
0:04:07	26	3,3	16	25	150
0:04:08	26	3,3	16	25	150
0:04:09	26	3,3	16	26	150
0:04:10	26	3,3	16	25	150
0:04:11	26	3,3	16	25	150
0:04:12	26	3,3	16	26	150
0:04:13	26	3,3	16	25	150
0:04:14	26	3,3	16	25	150
0:04:15	26	3,3	16	25	150
0:04:16	26	3,3	16	25	150
0:04:17	26	3,3	16	25	150
0:04:18	26	3,3	16	25	150
0:04:19	26	3,5	16	25	150
0:04:20	26	3,6	16	25	150
0:04:21	26	3,7	16	25	150
0:04:22	26	3,7	16	25	150
0:04:23	26	3,7	16	26	150
0:04:24	26	3,7	16	25	150
0:04:25	26	3,7	16	26	150
0:04:26	26	3,7	16	25	150
0:04:27	26	3,7	16	25	150
0:04:28	26	3,7	16	25	150
0:04:29	26	3,7	16	25	150
0:04:30	26	3,7	16	25	150
0:04:31	26	3,7	16	25	150
0:04:32	26	3,7	16	25	150
0:04:33	26	3,7	16	25	150
0:04:34	26	3,7	16	25	150
0:04:35	26	3,7	16	25	150
0:04:36	26	3,6	16	26	150
0:04:37	26	3,6	16	25	150
0:04:38	26	3,6	16	25	150
0:04:39	26	3,6	16	25	150
0:04:40	26	3,6	16	25	150
0:04:41	26	3,6	16	25	150
0:04:42	26	3,6	16	25	150
0:04:43	26	3,6	16	25	150
0:04:44	26	3,6	16	25	150
0:04:45	26	3,6	16	25	150
0:04:46	26	3,6	16	25	150
0:04:47	26	3,6	16	25	150
0:04:48	26	3,6	16	25	150
0:04:49	26	3,6	16	25	150
0:04:50	26	3,6	16	25	150
0:04:51	26	3,6	16	26	150
0:04:52	26	3,8	16	25	150
0:04:53	26	3,9	16	25	150
0:04:54	26	3,9	16	25	150
0:04:55	26	3,9	16	25	150
0:04:56	26	3,9	16	25	150
0:04:57	26	3,9	16	25	150
0:04:58	26	3,9	16	25	150
0:04:59	26	3,9	16	25	150
0:05:00	26	3,9	16	25	150
0:05:01	26	3,9	16	25	150
0:05:02	26	3,9	16	26	150
0:05:03	26	3,9	16	25	150
0:05:04	26	3,9	16	26	150
0:05:05	26	3,9	16	25	150
0:05:06	26	3,9	16	25	150
0:05:07	26	3,9	16	25	150
0:05:08	26	3,9	16	25	150
0:05:09	26	3,9	16	26	150
0:05:10	26	3,9	16	25	150
0:05:11	26	3,9	16	26	150
0:05:12	26	3,9	16	25	150
0:05:13	26	4,0	16	25	150
0:05:14	26	4,2	16	26	150
0:05:15	26	4,3	16	25	150
0:05:16	26	4,3	16	26	150
0:05:17	26	4,3	16	26	150
0:05:18	26	4,3	16	26	150
0:05:19	26	4,3	16	25	150
0:05:20	26	4,3	16	25	150
0:05:21	26	4,3	16	25	150
0:05:22	26	4,3	16	25	150
0:05:23	26	4,3	16	26	150
0:05:24	26	4,3	16	26	150
0:05:25	26	4,3	16	25	150
0:05:26	26	4,3	16	25	150
0:05:27	26	4,3	16	25	150
0:05:28	26	4,3	16	26	150
0:05:29	26	4,3	16	25	150
0:05:30	26	4,3	16	25	150
0:05:31	26	4,3	16	25	150
0:05:32	26	4,3	16	25	150
0:05:33	26	4,3	16	26	150
0:05:34	26	4,3	16	25	150
0:05:35	26	4,3	16	26	150
0:05:36	26	4,3	16	25	150
0:05:37	26	4,3	16	25	150
0:05:38	26	4,3	16	26	150
0:05:39	26	4,3	16	25	150
0:05:40	26	4,3	16	25	150
0:05:41	26	4,3	16	25	150
0:05:42	26	4,3	16	26	150
0:05:43	26	4,3	16	25	150
0:05:44	26	4,3	16	25	150
0:05:45	26	4,3	16	25	150
0:05:46	26	4,3	16	25	150
0:05:47	26	4,3	16	26	150
0:05:48	26	4,3	16	26	150
0:05:49	26	4,3	16	26	150
0:05:50	26	4,3	16	25	150
0:05:51	26	4,5	16	25	150
0:05:52	26	4,6	16	25	150
0:05:53	26	4,7	16	25	150
0:05:54	26	4,7	16	25	150
0:05:55	26	4,7	16	25	150
0:05:56	26	4,7	16	25	150
0:05:57	26	4,7	16	25	150
0:05:58	26	4,7	16	25	150
0:05:59	26	4,7	16	26	150
0:06:00	26	4,7	16	26	150
0:06:01	26	4,7	16	25	150
0:06:02	26	4,7	16	25	150
0:06:03	26	4,7	16	25	150
0:06:04	26	4,7	16	25	150
0:06:05	26	4,7	16	25	150
0:06:06	26	4,7	16	25	150
0:06:07	26	4,7	16	25	150
0:06:08	26	4,7	16	26	150
0:06:09	26	4,7	16	25	150
0:06:10	26	4,7	16	26	150
0:06:11	26	4,7	16	25	150
0:06:12	26	4,7	16	25	150
0:06:13	26	4,7	16	26	150
0:06:14	26	4,7	16	25	150
0:06:15	26	4,7	16	26	150
0:06:16	26	4,6	16	25	150
0:06:17	26	4,6	16	25	150
0:06:18	26	4,6	16	25	150
0:06:19	26	4,6	16	25	150
0:06:20	26	4,6	16	26	150
0:06:21	26	4,7	16	25	150
0:06:22	26	4,8	16	25	150
0:06:23	26	4,8	16	25	150
0:06:24	26	4,8	16	26	150
0:06:25	26	4,8	16	25	150
0:06:26	26	4,8	16	26	150
0:06:27	26	4,8	16	25	150
0:06:28	26	4,8	16	26	150
0:06:29	26	4,8	16	25	150
0:06:30	26	4,8	16	25	150
0:06:31	26	4,8	16	25	150
0:06:32	26	4,8	16	25	150
0:06:33	26	4,8	16	25	150
0:06:34	26	4,8	16	25	150
0:06:35	26	4,8	16	26	150
0:06:36	26	4,8	16	25	150
0:06:37	26	4,9	16	25	150
0:06:38	26	5,0	16	25	150
0:06:39	26	5,1	16	25	150
0:06:40	26	5,1	16	25	150
0:06:41	26	5,1	16	26	150
0:06:42	26	5,1	16	25	150
0:06:43	26	5,1	16	26	150
0:06:44	26	5,1	16	25	150
0:06:45	26	5,1	16	25	150
0:06:46	26	5,1	16	26	150
0:06:47	26	5,1	16	26	150
0:06:48	26	5,1	16	26	150
0:06:49	26	5,1	16	25	150
0:06:50	26	5,1	16	26	150
0:06:51	26	5,1	16	25	150
0:06:52	26	5,1	16	26	150
0:06:53	26	5,1	16	25	150
0:06:54	26	5,1	16	25	150
0:06:55	26	5,1	16	26	150
0:06:56	26	5,1	16	25	150
0:06:57	26	5,1	16	25	150
0:06:58	26	5,1	16	25	150
0:06:59	26	5,2	16	26	150
0:07:00	26	5,2	16	25	150
0:07:01	26	5,2	16	26	150
0:07:02	26	5,2	16	26	150
0:07:03	26	5,2	16	26	150
0:07:04	26	5,2	16	26	150
0:07:05	26	5,2	16	26	150
0:07:06	26	5,2	16	25	150
0:07:07	26	5,2	16	26	150
0:07:08	26	5,2	16	26	150
0:07:09	26	5,3	16	26	150
0:07:10	26	5,4	16	26	150
0:07:11	26	5,5	16	26	150
0:07:12	26	5,5	16	26	150
0:07:13	26	5,5	16	25	150
0:07:14	26	5,5	16	25	150
0:07:15	26	5,5	16	26	150
0:07:16	26	5,5	16	26	150
0:07:17	26	5,5	16	26	150
0:07:18	26	5,5	16	26	150
0:07:19	26	5,5	16	26	150
0:07:20	26	5,5	16	25	150
0:07:21	26	5,5	16	26	150
0:07:22	26	5,5	16	25	150
0:07:23	26	5,5	16	25	150
0:07:24	26	5,5	16	25	150
0:07:25	26	5,5	16	26	150
0:07:26	26	5,5	16	25	150
0:07:27	26	5,5	16	26	150
0:07:28	26	5,5	16	25	150
0:07:29	26	5,5	16	25	150
0:07:30	26	5,5	16	26	150
0:07:31	26	5,5	16	26	150
0:07:32	26	5,5	16	26	150
0:07:33	26	5,5	16	26	150
0:07:34	26	5,5	16	26	150
0:07:35	26	5,5	16	25	150
0:07:36	26	5,5	16	25	150
0:07:37	26	5,5	16	25	150
0:07:38	26	5,5	16	25	150
0:07:39	26	5,5	16	26	150
0:07:40	26	5,5	16	25	150
0:07:41	26	5,6	16	26	150
0:07:42	26	5,8	16	25	150
0:07:43	26	5,9	16	26	150
0:07:44	26	5,9	16	26	150
0:07:45	26	5,9	16	25	150
0:07:46	26	5,9	16	26	150
0:07:47	26	5,9	16	26	150
0:07:48	26	5,9	16	25	150
0:07:49	26	5,9	16	26	150
0:07:50	26	5,9	16	26	150
0:07:51	26	5,9	16	26	150
0:07:52	26	5,9	16	26	150
0:07:53	26	5,9	16	26	150
0:07:54	26	5,9	16	26	150
0:07:55	26	5,9	16	25	150
0:07:56	26	5,9	16	26	150
0:07:57	26	5,9	16	25	150
0:07:58	26	5,9	16	25	150
0:07:59	26	5,9	16	25	150
0:08:00	26	5,9	16	26	150
0:08:01	26	5,9	16	25	150
0:08:02	26	5,9	16	26	150
0:08:03	26	5,9	16	26	150
0:08:04	26	5,9	16	26	150
0:08:05	26	5,9	16	26	150
0:08:06	26	5,9	16	25	150
0:08:07	26	5,9	16	26	150
0:08:08	26	5,9	16	25	150
0:08:09	26	5,9	16	25	150
0:08:10	26	5,9	16	25	150
0:08:11	26	5,9	16	26	150
0:08:12	26	5,9	16	25	150
0:08:13	26	5,9	16	25	150
0:08:14	26	6,0	16	26	150
0:08:15	26	6,0	16	26	150
0:08:16	26	6,0	16	26	150
0:08:17	26	6,0	16	25	150
0:08:18	26	6,0	16	25	150
0:08:19	26	6,0	16	25	150
0:08:20	26	6,0	16	26	150
0:08:21	26	6,1	16	25	150
0:08:22	26	6,2	16	26	150
0:08:23	26	6,3	16	26	150
0:08:24	26	6,3	16	26	150
0:08:25	26	6,3	16	26	150
0:08:26	26	6,3	16	25	150
0:08:27	26	6,3	16	26	150
0:08:28	26	6,3	16	25	150
0:08:29	26	6,3	16	26	150
0:08:30	26	6,3	16	25	150
0:08:31	26	6,3	16	26	150
0:08:32	26	6,3	16	25	150
0:08:33	26	6,3	16	26	150
0:08:34	26	6,3	16	26	150
0:08:35	26	6,3	16	26	150
0:08:36	26	6,3	16	26	150
0:08:37	26	6,3	16	25	150
0:08:38	26	6,3	16	26	150
0:08:39	26	6,3	16	26	150
0:08:40	26	6,3	16	25	150
0:08:41	26	6,3	16	26	150
0:08:42	26	6,3	16	26	150
0:08:43	26	6,3	16	26	150
0:08:44	26	6,3	16	26	150
0:08:45	26	6,3	16	26	150
0:08:46	26	6,3	16	26	150
0:08:47	26	6,3	16	26	150
0:08:48	26	6,3	16	26	150
0:08:49	26	6,3	16	26	150
0:08:50	26	6,3	16	26	150
0:08:51	26	6,3	16	25	150
0:08:52	26	6,4	16	26	150
0:08:53	26	6,4	16	26	150
0:08:54	26	6,4	16	26	150
0:08:55	26	6,4	16	25	150
0:08:56	26	6,4	16	26	150
0:08:57	26	6,4	16	26	150
0:08:58	26	6,4	16	26	150
0:08:59	26	6,4	16	26	150
0:09:00	26	6,6	16	26	150
0:09:01	26	6,7	16	25	150
0:09:02	26	6,8	16	26	150
0:09:03	26	6,8	16	25	150
0:09:04	26	6,8	16	26	150
0:09:05	26	6,8	16	25	150
0:09:06	26	6,8	16	26	150
0:09:07	26	6,8	16	25	150
0:09:08	26	6,8	16	26	150
0:09:09	26	6,8	16	26	150
0:09:10	26	6,8	16	26	150
0:09:11	26	6,8	16	26	150
0:09:12	26	6,8	16	26	150
0:09:13	26	6,8	16	25	150
0:09:14	26	6,8	16	26	150
0:09:15	26	6,8	16	26	150
0:09:16	26	6,8	16	25	150
0:09:17	26	6,7	16	26	150
0:09:18	26	6,7	16	26	150
0:09:19	26	6,7	16	26	150
0:09:20	26	6,7	16	25	150
0:09:21	26	6,7	16	25	150
0:09:22	26	6,7	16	26	150
0:09:23	26	6,7	16	25	150
0:09:24	26	6,7	16	26	150
0:09:25	26	6,7	16	26	150
0:09:26	26	6,7	16	26	150
0:09:27	26	6,7	16	26	150
0:09:28	26	6,7	16	26	150
0:09:29	26	6,7	16	26	150
0:09:30	26	6,7	16	25	150
0:09:31	26	6,7	16	26	150
0:09:32	26	6,8	16	25	150
0:09:33	26	6,9	16	26	150
0:09:34	26	6,9	16	26	150
0:09:35	26	6,9	16	26	150
0:09:36	26	6,9	16	26	150
0:09:37	26	6,9	16	26	150
0:09:38	26	6,9	16	25	150
0:09:39	26	6,9	16	26	150
0:09:40	26	6,9	16	26	150
0:09:41	26	6,9	16	26	150
0:09:42	26	6,9	16	26	150
0:09:43	26	6,9	16	25	150
0:09:44	26	6,9	16	26	150
0:09:45	26	7,1	16	25	150
0:09:46	26	7,2	16	26	150
0:09:47	26	7,2	16	26	150
0:09:48	26	7,2	16	26	150
0:09:49	26	7,2	16	26	150
0:09:50	26	7,2	16	26	150
0:09:51	26	7,2	16	26	150
0:09:52	26	7,2	16	26	150
0:09:53	26	7,2	16	26	150
0:09:54	26	7,2	16	26	150
0:09:55	26	7,2	16	26	150
0:09:56	26	7,2	16	26	150
0:09:57	26	7,2	16	26	150
0:09:58	26	7,2	16	25	150
0:09:59	26	7,2	16	26	150
0:10:00	26	7,2	16	25	150
0:10:01	26	7,2	16	26	150
0:10:02	26	7,2	16	26	150
0:10:03	26	7,2	16	26	150
0:10:04	26	7,2	16	26	150
0:10:05	26	7,2	16	26	150
0:10:06	26	7,2	16	26	150
0:10:07	26	7,2	16	26	150
0:10:08	26	7,2	16	26	150
0:10:09	26	7,2	16	26	150
0:10:10	26	7,2	16	26	150
0:10:11	26	7,2	16	26	150
0:10:12	26	7,3	16	26	150
0:10:13	26	7,4	16	26	150
0:10:14	26	7,4	16	26	150
0:10:15	26	7,4	16	26	150
0:10:16	26	7,4	16	26	150
0:10:17	26	7,4	16	26	150
0:10:18	26	7,4	16	26	150
0:10:19	26	7,4	16	26	150
0:10:20	26	7,4	16	26	150
0:10:21	26	7,4	16	26	150
0:10:22	26	7,4	16	26	150
0:10:23	26	7,4	16	26	150
0:10:24	26	7,4	16	26	150
0:10:25	26	7,4	16	25	150
0:10:26	26	7,4	16	26	150
0:10:27	26	7,4	16	26	150
0:10:28	26	7,4	16	26	150
0:10:29	26	7,4	16	26	150
0:10:30	26	7,4	16	26	150
0:10:31	26	7,6	16	26	150
0:10:32	26	7,6	16	25	150
0:10:33	26	7,6	16	26	150
0:10:34	26	7,6	16	26	150
0:10:35	26	7,6	16	26	150
0:10:36	26	7,6	16	26	150
0:10:37	26	7,6	16	26	150
0:10:38	26	7,6	16	26	150
0:10:39	26	7,6	16	26	150
0:10:40	26	7,6	16	26	150
0:10:41	26	7,6	16	26	150
0:10:42	26	7,6	16	25	150
0:10:43	26	7,6	16	26	150
0:10:44	26	7,6	16	26	150
0:10:45	26	7,6	16	26	150
0:10:46	26	7,6	16	26	150
0:10:47	26	7,6	16	26	150
0:10:48	26	7,6	16	26	150
0:10:49	26	7,6	16	26	150
0:10:50	26	7,6	16	26	150
0:10:51	26	7,6	16	26	150
0:10:52	26	7,6	16	26	150
0:10:53	26	7,7	16	26	150
0:10:54	26	7,7	16	26	150
0:10:55	26	7,7	16	26	150
0:10:56	26	7,7	16	26	150
0:10:57	26	7,7	16	25	150
0:10:58	26	7,7	16	26	150
0:10:59	26	7,9	16	26	150
0:11:00	26	8,0	16	26	150
0:11:01	26	8,1	16	26	150
0:11:02	26	8,1	16	26	150
0:11:03	26	8,1	16	26	150
0:11:04	26	8,1	16	25	150
0:11:05	26	8,1	16	26	150
0:11:06	26	8,1	16	26	150
0:11:07	26	8,1	16	26	150
0:11:08	26	8,1	16	26	150
0:11:09	26	8,1	16	26	150
0:11:10	26	8,1	16	26	150
0:11:11	26	8,1	16	26	150
0:11:12	26	8,1	16	26	150
0:11:13	26	8,1	16	26	150
0:11:14	26	8,1	16	26	150
0:11:15	26	8,1	16	26	150
0:11:16	26	8,1	16	26	150
0:11:17	26	8,1	16	25	150
0:11:18	26	8,1	16	26	150
0:11:19	26	8,1	16	26	150
0:11:20	26	8,1	16	26	150
0:11:21	26	8,1	16	26	150
0:11:22	26	8,1	16	26	150
0:11:23	26	8,1	16	26	150
0:11:24	26	8,1	16	26	150
0:11:25	26	8,1	16	26	150
0:11:26	26	8,1	16	26	150
0:11:27	26	8,1	16	26	150
0:11:28	26	8,1	16	26	150
0:11:29	26	8,1	16	26	150
0:11:30	26	8,1	16	26	150
0:11:31	26	8,1	16	26	150
0:11:32	26	8,1	16	26	150
0:11:33	26	8,2	16	26	150
0:11:34	26	8,2	16	26	150
0:11:35	26	8,2	16	26	150
0:11:36	26	8,2	16	26	150
0:11:37	26	8,2	16	26	150
0:11:38	26	8,2	16	26	150
0:11:39	26	8,2	16	26	150
0:11:40	26	8,2	16	26	150
0:11:41	26	8,2	16	26	150
0:11:42	26	8,2	16	26	150
0:11:43	26	8,2	16	26	150
0:11:44	26	8,2	16	26	150
0:11:45	26	8,2	16	26	150
0:11:46	26	8,2	16	26	150
0:11:47	26	8,4	16	26	150
0:11:48	26	8,5	16	26	150
0:11:49	26	8,5	16	26	150
0:11:50	26	8,5	16	26	150
0:11:51	26	8,5	16	26	150
0:11:52	26	8,5	16	26	150
0:11:53	26	8,5	16	26	150
0:11:54	26	8,5	16	26	150
0:11:55	26	8,5	16	26	150
0:11:56	26	8,5	16	26	150
0:11:57	26	8,5	16	26	150
0:11:58	26	8,5	16	26	150
0:11:59	26	8,5	16	26	150
0:12:00	26	8,5	16	26	150
0:12:01	26	8,5	16	26	150
0:12:02	26	8,5	16	26	150
0:12:03	26	8,5	16	26	150
0:12:04	26	8,5	16	26	150
0:12:05	26	8,5	16	26	150
0:12:06	26	8,5	16	26	150
0:12:07	26	8,5	16	26	150
0:12:08	26	8,5	16	26	150
0:12:09	26	8,5	16	26	150
0:12:10	26	8,5	16	26	150
0:12:11	26	8,5	16	26	150
0:12:12	26	8,5	16	26	150
0:12:13	26	8,5	16	26	150
0:12:14	26	8,5	16	26	150
0:12:15	26	8,5	16	26	150
0:12:16	26	8,5	16	26	150
0:12:17	26	8,7	16	26	150
0:12:18	26	8,9	16	26	150
0:12:19	26	9,0	16	26	150
0:12:20	26	9,0	16	26	150
0:12:21	26	9,0	16	26	150
0:12:22	26	9,0	16	26	150
0:12:23	26	9,0	16	26	150
0:12:24	26	9,0	16	26	150
0:12:25	26	9,0	16	26	150
0:12:26	26	9,0	16	26	150
0:12:27	26	9,0	16	26	150
0:12:28	26	9,0	16	26	150
0:12:29	26	9,0	16	26	150
0:12:30	26	9,0	16	26	150
0:12:31	26	9,0	16	26	150
0:12:32	26	9,0	16	26	150
0:12:33	26	9,0	16	26	150
0:12:34	26	9,0	16	26	150
0:12:35	26	9,0	16	26	150
0:12:36	26	9,0	16	26	150
0:12:37	26	9,0	16	26	150
0:12:38	26	9,0	16	26	150
0:12:39	26	9,0	16	26	150
0:12:40	26	9,0	16	26	150
0:12:41	26	9,0	16	26	150
0:12:42	26	9,0	16	26	150
0:12:43	26	9,0	16	26	150
0:12:44	26	8,9	16	26	150
0:12:45	26	8,9	16	26	150
0:12:46	26	8,9	16	26	150
0:12:47	26	8,9	16	26	150
0:12:48	26	8,9	16	26	150
0:12:49	26	8,9	16	26	150
0:12:50	26	8,9	16	26	150
0:12:51	26	8,9	16	26	150
0:12:52	26	8,9	16	26	150
0:12:53	26	8,9	16	26	150
0:12:54	26	8,9	16	26	150
0:12:55	26	8,9	16	26	150
0:12:56	26	9,1	16	26	150
0:12:57	26	9,3	16	26	150
0:12:58	26	9,4	16	26	150
0:12:59	26	9,4	16	26	150
0:13:00	26	9,4	16	26	150
0:13:01	26	9,4	16	26	150
0:13:02	26	9,4	16	26	150
0:13:03	26	9,4	16	26	150
0:13:04	26	9,4	16	26	150
0:13:05	26	9,4	16	26	150
0:13:06	26	9,4	16	26	150
0:13:07	26	9,4	16	26	150
0:13:08	26	9,4	15	26	150
0:13:09	26	9,4	16	26	150
0:13:10	26	9,4	16	26	150
0:13:11	26	9,4	16	26	150
0:13:12	26	9,4	16	26	150
0:13:13	26	9,4	16	26	150
0:13:14	26	9,4	15	26	150
0:13:15	26	9,4	15	26	150
0:13:16	26	9,4	15	26	150
0:13:17	26	9,4	16	26	150
0:13:18	26	9,4	15	26	150
0:13:19	26	9,4	15	26	150
0:13:20	26	9,4	16	26	150
0:13:21	26	9,4	15	26	150
0:13:22	26	9,4	15	26	150
0:13:23	26	9,4	15	26	150
0:13:24	26	9,4	16	26	150
0:13:25	26	9,4	16	26	150
0:13:26	26	9,4	15	26	150
0:13:27	26	9,4	16	26	150
0:13:28	26	9,4	15	26	150
0:13:29	26	9,4	16	26	150
0:13:30	26	9,4	16	26	150
0:13:31	26	9,4	16	25	150
0:13:32	26	9,4	16	26	150
0:13:33	26	9,4	16	26	150
0:13:34	26	9,4	16	26	150
0:13:35	26	9,4	16	26	150
0:13:36	26	9,4	15	26	150
0:13:37	26	9,4	16	26	150
0:13:38	26	9,6	15	26	150
0:13:39	26	9,8	15	26	150
0:13:40	26	9,8	16	26	150
0:13:41	26	9,9	15	26	150
0:13:42	26	9,9	15	26	150
0:13:43	26	9,9	15	26	150
0:13:44	26	9,9	15	26	150
0:13:45	26	9,9	15	26	150
0:13:46	26	9,9	15	26	150
0:13:47	26	9,9	15	26	150
0:13:48	26	9,9	15	26	150
0:13:49	26	9,9	15	26	150
0:13:50	26	9,9	15	26	150
0:13:51	26	9,9	15	26	150
0:13:52	26	9,9	15	26	150
0:13:53	26	9,9	15	26	150
0:13:54	26	9,9	15	26	150
0:13:55	26	9,8	15	26	150
0:13:56	26	9,8	15	26	150
0:13:57	26	9,8	15	26	150
0:13:58	26	9,8	15	26	150
0:13:59	26	9,8	15	26	150
0:14:00	26	9,8	15	26	150
0:14:01	26	9,8	15	26	150
0:14:02	26	9,8	15	26	150
0:14:03	26	9,8	15	26	150
0:14:04	26	9,8	15	26	150
0:14:05	26	9,8	15	26	150
0:14:06	26	9,8	15	26	150
0:14:07	26	9,8	15	26	150
0:14:08	26	9,8	15	26	150
0:14:09	26	9,8	15	26	150
0:14:10	26	9,8	15	26	150
0:14:11	26	9,8	15	26	150
0:14:12	26	9,8	15	26	150
0:14:13	26	9,8	15	26	150
0:14:14	26	9,9	15	26	150
0:14:15	26	9,9	15	26	150
0:14:16	26	9,9	15	26	150
0:14:17	26	10,0	15	26	150
0:14:18	26	10,0	15	26	150
0:14:19	26	10,0	15	26	150
0:14:20	26	10,0	15	26	150
0:14:21	26	10,0	15	26	150
0:14:22	26	10,0	15	26	150
0:14:23	26	10,0	15	26	150
0:14:24	26	10,0	15	26	150
0:14:25	26	10,0	15	26	150
0:14:26	26	10,2	15	26	150
0:14:27	26	10,3	15	26	150
0:14:28	26	10,3	15	26	150
0:14:29	26	10,3	15	26	150
0:14:30	26	10,3	15	26	150
0:14:31	26	10,3	15	26	150
0:14:32	26	10,3	15	26	150
0:14:33	26	10,3	15	26	150
0:14:34	26	10,3	15	26	150
0:14:35	26	10,3	15	26	150
0:14:36	26	10,3	15	26	150
0:14:37	26	10,3	15	26	150
0:14:38	26	10,3	15	26	150
0:14:39	26	10,3	15	26	150
0:14:40	26	10,3	15	26	150
0:14:41	26	10,3	15	26	150
0:14:42	26	10,3	15	26	150
0:14:43	26	10,3	15	26	150
0:14:44	26	10,3	15	26	150
0:14:45	26	10,3	15	26	150
0:14:46	26	10,3	15	26	150
0:14:47	26	10,3	15	26	150
0:14:48	26	10,3	15	26	150
0:14:49	26	10,3	15	26	150
0:14:50	26	10,3	15	26	150
0:14:51	26	10,3	15	26	150
0:14:52	26	10,3	15	26	150
0:14:53	26	10,3	15	26	150
0:14:54	26	10,3	15	26	150
0:14:55	26	10,3	15	26	150
0:14:56	26	10,3	15	26	150
0:14:57	26	10,4	15	26	150
0:14:58	26	10,4	15	26	150
0:14:59	26	10,4	15	26	150
0:15:00	26	10,4	15	26	150
0:15:01	26	10,4	15	26	150
0:15:02	26	10,4	15	26	150
0:15:03	26	10,4	15	26	150
0:15:04	26	10,6	15	26	150
0:15:05	26	10,7	15	26	150
0:15:06	26	10,7	15	26	150
0:15:07	26	10,8	15	26	150
0:15:08	26	10,8	15	26	150
0:15:09	26	10,8	15	26	150
0:15:10	26	10,8	15	26	150
0:15:11	26	10,8	15	26	150
0:15:12	26	10,8	15	26	150
0:15:13	26	10,8	15	26	150
0:15:14	26	10,8	15	26	150
0:15:15	26	10,8	15	26	150
0:15:16	26	10,8	15	26	150
0:15:17	26	10,8	15	26	150
0:15:18	26	10,8	15	26	150
0:15:19	26	10,8	15	26	150
0:15:20	26	10,8	15	26	150
0:15:21	26	10,8	15	26	150
0:15:22	26	10,8	15	26	150
0:15:23	26	10,8	15	26	150
0:15:24	26	10,8	15	26	150
0:15:25	26	10,8	15	26	150
0:15:26	26	10,8	15	26	150
0:15:27	26	10,8	15	26	150
0:15:28	26	10,7	15	26	150
0:15:29	26	10,7	15	26	150
0:15:30	26	10,7	15	26	150
0:15:31	26	10,7	15	26	150
0:15:32	26	10,7	15	26	150
0:15:33	26	10,7	15	26	150
0:15:34	26	10,7	15	26	150
0:15:35	26	10,7	15	26	150
0:15:36	26	10,7	15	26	150
0:15:37	26	10,8	15	26	150
0:15:38	26	10,9	15	26	150
0:15:39	26	10,9	15	26	150
0:15:40	26	10,9	15	26	150
0:15:41	26	10,9	15	26	150
0:15:42	26	10,9	15	26	150
0:15:43	26	10,9	15	26	150
0:15:44	26	10,9	15	26	150
0:15:45	26	10,9	15	26	150
0:15:46	26	10,9	15	26	150
0:15:47	26	10,9	15	26	150
0:15:48	26	10,9	15	26	150
0:15:49	26	10,9	15	26	150
0:15:50	26	10,9	15	26	150
0:15:51	26	10,9	15	26	150
0:15:52	26	10,9	15	26	150
0:15:53	26	11,1	15	26	150
0:15:54	26	11,2	15	26	150
0:15:55	26	11,2	15	26	150
0:15:56	26	11,2	15	26	150
0:15:57	26	11,2	15	26	150
0:15:58	26	11,2	15	26	150
0:15:59	26	11,2	15	26	150
0:16:00	26	11,2	15	26	150
0:16:01	26	11,2	15	26	150
0:16:02	26	11,2	15	26	150
0:16:03	26	11,2	15	26	150
0:16:04	26	11,2	15	26	150
0:16:05	26	11,2	15	26	150
0:16:06	26	11,2	15	26	150
0:16:07	26	11,2	15	26	150
0:16:08	26	11,2	15	26	150
0:16:09	26	11,2	15	26	150
0:16:10	26	11,2	15	26	150
0:16:11	26	11,2	15	26	150
0:16:12	26	11,2	15	26	150
0:16:13	26	11,2	15	26	150
0:16:14	26	11,2	15	26	150
0:16:15	26	11,2	15	26	150
0:16:16	26	11,2	15	26	150
0:16:17	26	11,2	15	26	150
0:16:18	26	11,2	15	26	150
0:16:19	26	11,2	15	26	150
0:16:20	26	11,4	15	26	150
0:16:21	26	11,5	15	26	150
0:16:22	26	11,5	15	26	150
0:16:23	26	11,5	15	26	150
0:16:24	26	11,5	15	26	150
0:16:25	26	11,5	15	26	150
0:16:26	26	11,5	15	26	150
0:16:27	26	11,5	15	26	150
0:16:28	26	11,5	15	26	150
0:16:29	26	11,5	15	26	150
0:16:30	26	11,5	15	26	150
0:16:31	26	11,5	15	26	150
0:16:32	26	11,5	15	26	150
0:16:33	26	11,5	15	26	150
0:16:34	26	11,5	15	26	150
0:16:35	26	11,5	15	26	150
0:16:36	26	11,5	15	26	150
0:16:37	26	11,5	15	26	150
0:16:38	26	11,5	15	26	150
0:16:39	26	11,5	15	26	150
0:16:40	26	11,5	15	26	150
0:16:41	26	11,5	15	26	150
0:16:42	26	11,5	15	26	150
0:16:43	26	11,5	15	26	150
0:16:44	26	11,5	15	26	150
0:16:45	26	11,5	15	26	150
0:16:46	26	11,5	15	26	150
0:16:47	26	11,6	15	26	150
0:16:48	26	11,6	15	26	150
0:16:49	26	11,7	15	26	150
0:16:50	26	11,7	15	26	150
0:16:51	26	11,7	15	26	150
0:16:52	26	11,7	15	26	150
0:16:53	26	11,7	15	26	150
0:16:54	26	11,7	15	26	150
0:16:55	26	11,7	15	26	150
0:16:56	26	11,7	15	26	150
0:16:57	26	11,7	15	26	150
0:16:58	26	11,7	15	26	150
0:16:59	26	11,7	15	26	150
0:17:00	26	11,7	15	26	150
0:17:01	26	11,7	15	26	150
0:17:02	26	11,8	15	26	150
0:17:03	26	12,0	15	26	150
0:17:04	26	12,1	15	26	150
0:17:05	26	12,1	15	26	150
0:17:06	26	12,1	15	26	150
0:17:07	26	12,1	15	26	150
0:17:08	26	12,2	15	26	150
0:17:09	26	12,1	15	26	150
0:17:10	26	12,1	15	26	150
0:17:11	26	12,1	15	26	150
0:17:12	26	12,1	15	26	150
0:17:13	26	12,1	15	26	150
0:17:14	26	12,1	15	26	150
0:17:15	26	12,1	15	26	150
0:17:16	26	12,1	15	26	150
0:17:17	26	12,1	15	26	150
0:17:18	26	12,1	15	26	150
0:17:19	26	12,1	15	26	150
0:17:20	26	12,1	15	26	150
0:17:21	26	12,1	15	26	150
0:17:22	26	12,1	15	26	150
0:17:23	26	12,1	15	26	150
0:17:24	26	12,1	15	26	150
0:17:25	26	12,1	15	26	150
0:17:26	26	12,1	15	26	150
0:17:27	26	12,1	15	26	150
0:17:28	26	12,1	15	26	150
0:17:29	26	12,1	15	26	150
0:17:30	26	12,1	15	26	150
0:17:31	26	12,1	15	26	150
0:17:32	26	12,1	15	26	150
0:17:33	26	12,1	15	26	150
0:17:34	26	12,1	15	26	150
0:17:35	26	12,1	15	26	150
0:17:36	26	12,1	15	26	150
0:17:37	26	12,1	15	26	150
0:17:38	26	12,1	15	26	150
0:17:39	26	12,1	15	26	150
0:17:40	26	12,1	15	26	150
0:17:41	26	12,1	15	26	150
0:17:42	26	12,1	15	26	150
0:17:43	26	12,1	15	26	150
0:17:44	26	12,1	15	26	150
0:17:45	26	12,1	15	26	150
0:17:46	26	12,3	15	26	150
0:17:47	26	12,5	15	26	150
0:17:48	26	12,6	15	26	150
0:17:49	26	12,6	15	26	150
0:17:50	26	12,6	15	26	150
0:17:51	26	12,6	15	26	150
0:17:52	26	12,6	15	26	150
0:17:53	26	12,6	15	26	150
0:17:54	26	12,6	15	26	150
0:17:55	26	12,6	15	26	150
0:17:56	26	12,6	15	26	150
0:17:57	26	12,6	15	26	150
0:17:58	26	12,6	15	26	150
0:17:59	26	12,6	15	26	150
0:18:00	26	12,6	15	26	150
0:18:01	26	12,6	15	26	150
0:18:02	26	12,6	15	26	150
0:18:03	26	12,6	15	26	150
0:18:04	26	12,6	15	26	150
0:18:05	26	12,6	15	26	150
0:18:06	26	12,6	15	26	150
0:18:07	26	12,6	15	26	150
0:18:08	26	12,6	15	26	150
0:18:09	26	12,6	15	26	150
0:18:10	26	12,6	15	26	150
0:18:11	26	12,6	15	26	150
0:18:12	26	12,6	15	26	150
0:18:13	26	12,6	15	26	150
0:18:14	26	12,6	15	26	150
0:18:15	26	12,6	15	26	150
0:18:16	26	12,6	15	26	150
0:18:17	26	12,6	15	26	150
0:18:18	26	12,6	15	26	150
0:18:19	26	12,6	15	26	150
0:18:20	26	12,6	15	26	150
0:18:21	26	12,6	15	26	150
0:18:22	26	12,6	15	26	150
0:18:23	26	12,6	15	26	150
0:18:24	26	12,6	15	26	150
0:18:25	26	12,7	15	26	150
0:18:26	26	12,7	15	26	150
0:18:27	26	12,7	15	26	150
0:18:28	26	12,7	15	26	150
0:18:29	26	12,7	15	26	150
0:18:30	26	12,7	15	26	150
0:18:31	26	12,7	15	26	150
0:18:32	26	12,7	15	26	150
0:18:33	26	12,7	15	26	150
0:18:34	26	12,9	15	26	150
0:18:35	26	13,0	15	26	150
0:18:36	26	13,0	15	26	150
0:18:37	26	13,1	15	26	150
0:18:38	26	13,1	15	26	150
0:18:39	26	13,1	15	26	150
0:18:40	26	13,1	15	26	150
0:18:41	26	13,1	15	26	150
0:18:42	26	13,1	15	26	150
0:18:43	26	13,1	15	26	150
0:18:44	26	13,1	15	26	150
0:18:45	26	13,1	15	26	150
0:18:46	26	13,1	15	26	150
0:18:47	26	13,1	15	26	150
0:18:48	26	13,0	15	26	150
0:18:49	26	13,0	15	26	150
0:18:50	26	13,0	15	26	150
0:18:51	26	13,0	15	26	150
0:18:52	26	13,0	15	26	150
0:18:53	26	13,0	14	26	150
0:18:54	26	13,0	15	26	150
0:18:55	26	13,0	15	26	150
0:18:56	26	13,0	15	26	150
0:18:57	26	13,0	15	26	150
0:18:58	26	13,0	15	26	150
0:18:59	26	13,0	15	26	150
0:19:00	26	13,0	15	26	150
0:19:01	26	13,0	14	26	150
0:19:02	26	13,0	14	26	150
0:19:03	26	13,0	15	26	150
0:19:04	26	13,0	15	26	150
0:19:05	26	13,0	15	26	150
0:19:06	26	13,0	14	26	150
0:19:07	26	13,1	15	26	150
0:19:08	26	13,2	14	26	150
0:19:09	26	13,2	15	26	150
0:19:10	26	13,2	15	26	150
0:19:11	26	13,2	14	26	150
0:19:12	26	13,2	14	26	150
0:19:13	26	13,2	14	26	150
0:19:14	26	13,2	15	26	150
0:19:15	26	13,2	14	26	150
0:19:16	26	13,2	14	26	150
0:19:17	26	13,2	14	26	150
0:19:18	26	13,2	14	26	150
0:19:19	26	13,2	15	26	150
0:19:20	26	13,2	15	26	150
0:19:21	26	13,2	15	26	150
0:19:22	26	13,2	14	26	150
0:19:23	26	13,2	15	26	150
0:19:24	26	13,4	14	26	150
0:19:25	26	13,5	14	26	150
0:19:26	26	13,5	15	26	150
0:19:27	26	13,5	15	26	150
0:19:28	26	13,5	15	26	150
0:19:29	26	13,5	15	26	150
0:19:30	26	13,5	14	26	150
0:19:31	26	13,5	14	26	150
0:19:32	26	13,5	15	26	150
0:19:33	26	13,5	14	26	150
0:19:34	26	13,5	14	26	150
0:19:35	26	13,5	14	26	150
0:19:36	26	13,5	14	26	150
0:19:37	26	13,5	14	26	150
0:19:38	26	13,5	14	26	150
0:19:39	26	13,5	14	26	150
0:19:40	26	13,5	14	26	150
0:19:41	26	13,5	14	26	150
0:19:42	26	13,5	14	26	150
0:19:43	26	13,5	14	26	150
0:19:44	26	13,5	14	26	150
0:19:45	26	13,5	14	26	150
0:19:46	26	13,5	14	26	150
0:19:47	26	13,5	14	26	150
0:19:48	26	13,5	14	26	150
0:19:49	26	13,5	14	26	150
0:19:50	26	13,6	14	26	150
0:19:51	26	13,7	14	26	150
0:19:52	26	13,7	14	26	150
0:19:53	26	13,7	14	26	150
0:19:54	26	13,8	14	26	150
0:19:55	26	13,8	14	26	150
0:19:56	26	13,8	14	26	150
0:19:57	26	13,8	14	26	150
0:19:58	26	13,7	14	26	150
0:19:59	26	13,7	14	26	150
0:20:00	26	13,7	14	26	150
0:20:01	26	13,7	14	26	150
0:20:02	26	13,7	14	26	150
0:20:03	26	13,7	14	26	150
0:20:04	26	13,7	14	26	150
0:20:05	26	13,7	14	26	150
0:20:06	26	13,7	14	26	150
0:20:07	26	13,7	14	26	150
0:20:08	26	13,7	14	26	150
0:20:09	26	13,7	14	26	150
0:20:10	26	13,7	14	26	150
0:20:11	26	13,9	14	26	150
0:20:12	26	13,9	14	26	150
0:20:13	26	14,0	14	26	150
0:20:14	26	14,0	14	26	150
0:20:15	26	14,0	14	26	150
0:20:16	26	14,0	14	26	150
0:20:17	26	14,0	14	26	150
0:20:18	26	14,0	14	26	150
0:20:19	26	14,0	14	26	150
0:20:20	26	14,0	14	26	150
0:20:21	26	14,0	14	26	150
0:20:22	26	14,0	14	26	150
0:20:23	26	14,0	14	26	150
0:20:24	26	14,0	14	26	150
0:20:25	26	14,0	14	26	150
0:20:26	26	14,0	14	26	150
0:20:27	26	14,0	14	26	150
0:20:28	26	14,0	14	26	150
0:20:29	26	14,0	14	26	150
0:20:30	26	14,0	14	26	150
0:20:31	26	14,0	14	26	150
0:20:32	26	14,0	14	26	150
0:20:33	26	14,2	14	26	150
0:20:34	26	14,3	14	26	150
0:20:35	26	14,3	14	26	150
0:20:36	26	14,3	14	26	150
0:20:37	26	14,3	14	26	150
0:20:38	26	14,3	14	26	150
0:20:39	26	14,3	14	26	150
0:20:40	26	14,3	14	26	150
0:20:41	26	14,3	14	26	150
0:20:42	26	14,3	14	26	150
0:20:43	26	14,3	14	26	150
0:20:44	26	14,3	14	26	150
0:20:45	26	14,3	14	26	150
0:20:46	26	14,3	14	26	150
0:20:47	26	14,3	14	26	150
0:20:48	26	14,3	14	26	150
0:20:49	26	14,3	14	26	150
0:20:50	26	14,3	14	26	150
0:20:51	26	14,3	14	26	150
0:20:52	26	14,3	14	26	150
0:20:53	26	14,3	14	26	150
0:20:54	26	14,3	14	26	150
0:20:55	26	14,3	14	26	150
0:20:56	26	14,3	14	26	150
0:20:57	26	14,3	14	26	150
0:20:58	26	14,3	14	26	150
0:20:59	26	14,3	14	26	150
0:21:00	26	14,3	14	26	150
0:21:01	26	14,3	14	26	150
0:21:02	26	14,3	14	26	150
0:21:03	26	14,4	14	26	150
0:21:04	26	14,4	14	26	150
0:21:05	26	14,4	14	26	150
0:21:06	26	14,4	14	26	150
0:21:07	26	14,4	14	26	150
0:21:08	26	14,5	14	26	150
0:21:09	26	14,5	14	26	150
0:21:10	26	14,4	14	26	150
0:21:11	26	14,4	14	26	150
0:21:12	26	14,4	14	26	150
0:21:13	26	14,4	14	26	150
0:21:14	26	14,4	14	26	150
0:21:15	26	14,5	14	26	150
0:21:16	26	14,7	14	26	150
0:21:17	26	14,8	14	26	150
0:21:18	26	14,8	14	26	150
0:21:19	26	14,8	14	26	150
0:21:20	26	14,8	14	26	150
0:21:21	26	14,8	14	26	150
0:21:22	26	14,8	14	26	150
0:21:23	26	14,8	14	26	150
0:21:24	26	14,8	14	26	150
0:21:25	26	14,8	14	26	150
0:21:26	26	14,8	14	26	150
0:21:27	26	14,8	14	26	150
0:21:28	26	14,8	14	26	150
0:21:29	26	14,8	14	26	150
0:21:30	26	14,8	14	26	150
0:21:31	26	14,8	14	26	150
0:21:32	26	14,8	14	26	150
0:21:33	26	14,8	14	26	150
0:21:34	26	14,8	14	26	150
0:21:35	26	14,8	14	26	150
0:21:36	26	14,8	14	26	150
0:21:37	26	14,8	14	26	150
0:21:38	26	14,8	14	26	150
0:21:39	26	14,8	14	26	150
0:21:40	26	14,8	14	26	150
0:21:41	26	14,8	14	26	150
0:21:42	26	14,8	14	26	150
0:21:43	26	14,8	14	26	150
0:21:44	26	14,8	14	26	150
0:21:45	26	14,8	14	26	150
0:21:46	26	14,8	14	26	150
0:21:47	26	14,8	14	26	150
0:21:48	26	14,9	14	26	150
0:21:49	26	14,9	14	26	150
0:21:50	26	14,9	14	26	150
0:21:51	26	14,9	14	26	150
0:21:52	26	14,9	14	26	150
0:21:53	26	14,9	14	26	150
0:21:54	26	14,9	14	26	150
0:21:55	26	14,9	14	26	150
0:21:56	26	14,9	14	26	150
0:21:57	26	14,9	14	26	150
0:21:58	26	14,9	14	26	150
0:21:59	26	15,0	14	26	150
0:22:00	26	15,2	14	26	150
0:22:01	26	15,3	14	26	150
0:22:02	26	15,3	14	26	150
0:22:03	26	15,3	14	26	150
0:22:04	26	15,3	14	26	150
0:22:05	26	15,3	14	26	150
0:22:06	26	15,3	14	26	150
0:22:07	26	15,3	14	26	150
0:22:08	26	15,3	14	26	150
0:22:09	26	15,3	14	26	150
0:22:10	26	15,3	14	26	150
0:22:11	26	15,3	14	26	150
0:22:12	26	15,3	14	26	150
0:22:13	26	15,3	14	26	150
0:22:14	26	15,3	14	26	150
0:22:15	26	15,3	14	26	150
0:22:16	26	15,3	14	26	150
0:22:17	26	15,3	14	26	150
0:22:18	26	15,3	14	26	150
0:22:19	26	15,3	14	26	150
0:22:20	26	15,3	14	26	150
0:22:21	26	15,3	14	26	150
0:22:22	26	15,3	14	26	150
0:22:23	26	15,3	14	26	150
0:22:24	26	15,3	14	26	150
0:22:25	26	15,3	14	26	150
0:22:26	26	15,3	14	26	150
0:22:27	26	15,3	14	26	150
0:22:28	26	15,3	14	26	150
0:22:29	26	15,3	14	26	150
0:22:30	26	15,3	14	26	150
0:22:31	26	15,3	14	26	150
0:22:32	26	15,3	14	26	150
0:22:33	26	15,3	14	26	150
0:22:34	26	15,4	14	26	150
0:22:35	26	15,4	14	26	150
0:22:36	26	15,4	14	26	150
0:22:37	26	15,4	14	26	150
0:22:38	26	15,4	14	26	150
0:22:39	26	15,4	14	26	150
0:22:40	26	15,4	14	26	150
0:22:41	26	15,6	14	26	150
0:22:42	26	15,7	14	26	150
0:22:43	26	15,8	14	26	150
0:22:44	26	15,8	14	26	150
0:22:45	26	15,8	14	26	150
0:22:46	26	15,8	14	26	150
0:22:47	26	15,8	14	26	150
0:22:48	26	15,8	14	26	150
0:22:49	26	15,8	14	26	150
0:22:50	26	15,8	14	26	150
0:22:51	26	15,8	14	26	150
0:22:52	26	15,8	14	26	150
0:22:53	26	15,8	14	26	150
0:22:54	26	15,8	14	26	150
0:22:55	26	15,8	14	26	150
0:22:56	26	15,8	14	26	150
0:22:57	26	15,8	14	26	150
0:22:58	26	15,8	14	26	150
0:22:59	26	15,8	14	26	150
0:23:00	26	15,8	14	26	150
0:23:01	26	15,8	14	26	150
0:23:02	26	15,8	14	26	150
0:23:03	26	15,8	14	26	150
0:23:04	26	15,8	14	26	150
0:23:05	26	15,8	14	26	150
0:23:06	26	15,8	14	26	150
0:23:07	26	15,8	14	26	150
0:23:08	26	15,8	14	26	150
0:23:09	26	15,8	14	26	150
0:23:10	26	15,8	14	26	150
0:23:11	26	15,8	14	26	150
0:23:12	26	15,8	14	26	150
0:23:13	26	15,8	14	26	150
0:23:14	26	15,8	14	26	150
0:23:15	26	15,8	14	26	150
0:23:16	26	15,8	14	26	150
0:23:17	26	15,9	14	26	150
0:23:18	26	15,9	14	26	150
0:23:19	26	15,9	14	26	150
0:23:20	26	15,9	14	26	150
0:23:21	26	15,9	14	26	150
0:23:22	26	15,9	14	26	150
0:23:23	26	15,9	14	26	150
0:23:24	26	15,9	14	26	150
0:23:25	26	15,9	14	26	150
0:23:26	26	15,9	14	26	150
0:23:27	26	16,1	14	26	150
0:23:28	26	16,2	14	26	150
0:23:29	26	16,2	14	26	150
0:23:30	26	16,3	14	26	150
0:23:31	26	16,3	14	26	150
0:23:32	26	16,3	14	26	150
0:23:33	26	16,3	14	26	150
0:23:34	26	16,2	14	26	150
0:23:35	26	16,2	14	26	150
0:23:36	26	16,2	14	26	150
0:23:37	26	16,2	14	26	150
0:23:38	26	16,2	14	26	150
0:23:39	26	16,2	14	26	150
0:23:40	26	16,2	14	26	150
0:23:41	26	16,2	14	26	150
0:23:42	26	16,2	14	26	150
0:23:43	26	16,2	14	26	150
0:23:44	26	16,2	14	26	150
0:23:45	26	16,2	14	26	150
0:23:46	26	16,2	14	26	150
0:23:47	26	16,2	14	26	150
0:23:48	26	16,2	14	26	150
0:23:49	26	16,2	14	26	150
0:23:50	26	16,2	14	26	150
0:23:51	26	16,2	14	26	150
0:23:52	26	16,2	14	26	150
0:23:53	26	16,2	14	26	150
0:23:54	26	16,2	14	26	150
0:23:55	26	16,2	14	26	150
0:23:56	26	16,2	14	26	150
0:23:57	26	16,2	14	26	150
0:23:58	26	16,3	14	26	150
0:23:59	26	16,3	14	26	150
0:24:00	26	16,3	14	26	150
0:24:01	26	16,4	14	26	150
0:24:02	26	16,4	14	26	150
0:24:03	26	16,4	14	26	150
0:24:04	26	16,4	14	26	150
0:24:05	26	16,4	14	26	150
0:24:06	26	16,4	14	26	150
0:24:07	26	16,4	14	26	150
0:24:08	26	16,4	14	26	150
0:24:09	26	16,4	14	26	150
0:24:10	26	16,5	14	26	150
0:24:11	26	16,6	14	26	150
0:24:12	26	16,7	14	26	150
0:24:13	26	16,7	14	26	150
0:24:14	26	16,7	14	26	150
0:24:15	26	16,7	14	26	150
0:24:16	26	16,7	14	26	150
0:24:17	26	16,7	14	26	150
0:24:18	26	16,7	14	26	150
0:24:19	26	16,7	14	26	150
0:24:20	26	16,7	14	26	150
0:24:21	26	16,7	14	26	150
0:24:22	26	16,7	14	26	150
0:24:23	26	16,7	14	26	150
0:24:24	26	16,7	14	26	150
0:24:25	26	16,7	14	26	150
0:24:26	26	16,7	14	26	150
0:24:27	26	16,7	14	26	150
0:24:28	26	16,7	14	26	150
0:24:29	26	16,7	14	26	150
0:24:30	26	16,7	14	26	150
0:24:31	26	16,7	14	26	150
0:24:32	26	16,7	14	26	150
0:24:33	26	16,7	14	26	150
0:24:34	26	16,7	14	26	150
0:24:35	26	16,7	14	26	150
0:24:36	26	16,7	14	26	150
0:24:37	26	16,7	14	26	150
0:24:38	26	16,7	14	26	150
0:24:39	26	16,7	14	26	150
0:24:40	26	16,7	14	26	150
0:24:41	26	16,8	14	26	150
0:24:42	26	16,8	14	26	150
0:24:43	26	16,8	14	26	150
0:24:44	26	16,8	14	26	150
0:24:45	26	16,8	14	26	150
0:24:46	26	16,8	14	26	150
0:24:47	26	16,8	14	26	150
0:24:48	26	16,8	14	26	150
0:24:49	26	16,8	14	26	150
0:24:50	26	16,8	14	26	150
0:24:51	26	16,8	14	26	150
0:24:52	26	16,8	14	26	150
0:24:53	26	17,0	14	26	150
0:24:54	26	17,1	14	26	150
0:24:55	26	17,1	14	26	150
0:24:56	26	17,1	14	26	150
0:24:57	26	17,1	14	26	150
0:24:58	26	17,1	14	26	150
0:24:59	26	17,1	14	26	150
0:25:00	26	17,1	14	26	150
0:25:01	26	17,1	14	26	150
0:25:02	26	17,1	14	26	150
0:25:03	26	17,1	14	26	150
0:25:04	26	17,1	14	26	150
0:25:05	26	17,1	14	26	150
0:25:06	26	17,1	14	26	150
0:25:07	26	17,1	14	26	150
0:25:08	26	17,1	14	26	150
0:25:09	26	17,1	14	26	150
0:25:10	26	17,1	14	26	150
0:25:11	26	17,1	14	26	150
0:25:12	26	17,1	14	26	150
0:25:13	26	17,1	14	26	150
0:25:14	26	17,1	14	26	150
0:25:15	26	17,1	14	26	150
0:25:16	26	17,1	14	26	150
0:25:17	26	17,1	14	26	150
0:25:18	26	17,1	14	26	150
0:25:19	26	17,1	14	26	150
0:25:20	26	17,2	14	26	150
0:25:21	26	17,3	14	26	150
0:25:22	26	17,3	14	26	150
0:25:23	26	17,3	14	26	150
0:25:24	26	17,3	14	26	150
0:25:25	26	17,3	14	26	150
0:25:26	26	17,3	14	26	150
0:25:27	26	17,3	14	26	150
0:25:28	26	17,3	14	26	150
