Repository: ProgWizer/parser

File: project-root/data/Data Acquisition/Data Acquisition/2016 year (65)/16-0034(RGU).txt (part 1 of 5)
--Test Summary--
Full Path and File Name	
Instrument Name	7322
Instrument Type	Model 7322 Consistometer - Variable Speed
Instrument Serial Number	
Test Start Date	02.08.2016
Test Start Time	15:18:30
Test Stop Date	02.08.2016
Test Stop Time	17:10:00
Test Length	1:51:30
Final Sample Time Offset	1:51:30
Controller Schedule Name	
Sampling Period	1 second
Comments	MPa: 35(30), T:65(30)
Information	WellID	
Information	Customer	RGU
Information	EngName	Øóòü Êîíñòàíòèí
Information	CementClass	G
Information	CementMfr	Ñóõîé Ëîã
Information	Additives	13%MKU-85+47%poraSpheres-3
Information	Density	1250
Information	BHCT	65
Information	BHST	
Information	FluidLoss	
Information	JobType	Research
Calculated Value	Time_30Bc	1:32:46
Calculated Value	Time_70Bc	1:51:30
Initial Temperature (°C)	23 °C
Final Temperature (°C)	65 °C
Initial Pressure (MPa)	0,6 MPa
Final Pressure (MPa)	35,1 MPa
Initial Consistency (Bc)	11 Bc
Final Consistency (Bc)	70 Bc
Initial Wall Temperature (°C)	23 °C
Final Wall Temperature (°C)	64 °C
Initial Motor Speed (RPM)	150 RPM
Final Motor Speed (RPM)	150 RPM
--Data--
Time (HH:MM:SS)	Temperature (°C)	Pressure (MPa)	Consistency (Bc)	Wall Temperature (°C)	Motor Speed (RPM)
0:00:00	23	0,6	11	23	150
0:00:01	23	0,6	11	23	150
0:00:02	23	0,7	11	23	150
0:00:03	23	0,6	11	23	150
0:00:04	23	0,6	11	23	150
0:00:05	23	0,7	11	23	150
0:00:06	23	0,6	11	23	150
0:00:07	23	0,6	11	23	150
0:00:08	23	0,7	11	23	150
0:00:09	23	0,7	11	23	150
0:00:10	23	0,7	11	23	150
0:00:11	23	0,7	11	23	150
0:00:12	23	0,8	11	23	150
0:00:13	23	0,8	11	23	150
0:00:14	23	0,8	11	23	150
0:00:15	23	0,8	11	23	150
0:00:16	23	0,8	11	23	150
0:00:17	23	0,8	11	23	150
0:00:18	23	0,9	11	23	150
0:00:19	23	0,9	11	23	150
0:00:20	23	0,9	11	23	150
0:00:21	23	1,0	11	23	150
0:00:22	23	1,0	11	23	150
0:00:23	24	1,0	11	23	150
0:00:24	24	1,0	11	23	150
0:00:25	23	1,0	11	23	150
0:00:26	24	1,1	11	23	150
0:00:27	24	1,1	11	23	150
0:00:28	24	1,1	11	23	150
0:00:29	24	1,1	11	23	150
0:00:30	24	1,1	11	23	150
0:00:31	24	1,1	11	23	150
0:00:32	24	1,2	11	24	150
0:00:33	24	1,2	11	23	150
0:00:34	24	1,3	11	24	150
0:00:35	24	1,3	11	23	150
0:00:36	24	1,3	11	24	150
0:00:37	24	1,3	11	24	150
0:00:38	24	1,3	11	24	150
0:00:39	24	1,3	11	24	150
0:00:40	24	1,5	11	24	150
0:00:41	24	1,5	11	24	150
0:00:42	24	1,6	11	24	150
0:00:43	24	1,6	11	24	150
0:00:44	24	1,6	11	24	150
0:00:45	24	1,6	11	24	150
0:00:46	24	1,6	11	24	150
0:00:47	24	1,6	11	24	150
0:00:48	24	1,6	11	24	150
0:00:49	24	1,6	11	24	150
0:00:50	24	1,6	11	24	150
0:00:51	24	1,6	11	24	150
0:00:52	24	1,6	11	24	150
0:00:53	24	1,6	11	24	150
0:00:54	24	1,6	11	24	150
0:00:55	24	1,6	11	24	150
0:00:56	24	1,7	11	24	150
0:00:57	24	1,7	11	24	150
0:00:58	24	1,7	11	24	150
0:00:59	24	1,7	11	24	150
0:01:00	24	1,7	11	24	150
0:01:01	24	1,8	11	24	150
0:01:02	24	1,8	11	24	150
0:01:03	24	1,8	11	24	150
0:01:04	24	1,8	11	24	150
0:01:05	24	1,9	11	24	150
0:01:06	24	2,0	11	24	150
0:01:07	24	2,0	11	24	150
0:01:08	24	2,0	11	24	150
0:01:09	24	2,0	11	24	150
0:01:10	24	2,1	11	24	150
0:01:11	24	2,1	11	24	150
0:01:12	24	2,1	11	25	150
0:01:13	24	2,1	11	25	150
0:01:14	24	2,1	11	25	150
0:01:15	24	2,1	11	25	150
0:01:16	24	2,1	11	25	150
0:01:17	24	2,1	11	25	150
0:01:18	24	2,2	11	25	150
0:01:19	24	2,2	11	25	150
0:01:20	24	2,2	11	25	150
0:01:21	24	2,2	11	25	150
0:01:22	24	2,2	11	25	150
0:01:23	24	2,2	11	25	150
0:01:24	24	2,2	11	25	150
0:01:25	24	2,3	11	25	150
0:01:26	24	2,3	11	25	150
0:01:27	24	2,3	11	25	150
0:01:28	24	2,3	11	25	150
0:01:29	24	2,3	11	26	150
0:01:30	24	2,3	11	26	150
0:01:31	24	2,3	11	26	150
0:01:32	24	2,4	11	26	150
0:01:33	24	2,4	11	26	150
0:01:34	24	2,4	11	26	150
0:01:35	24	2,4	11	26	150
0:01:36	24	2,5	11	26	150
0:01:37	24	2,5	11	26	150
0:01:38	24	2,5	11	27	150
0:01:39	24	2,6	11	27	150
0:01:40	24	2,6	11	27	150
0:01:41	24	2,6	11	27	150
0:01:42	24	2,6	11	28	150
0:01:43	24	2,6	11	28	150
0:01:44	24	2,7	11	28	150
0:01:45	24	2,7	11	28	150
0:01:46	24	2,7	11	28	150
0:01:47	24	2,7	11	28	150
0:01:48	24	2,7	11	28	150
0:01:49	24	2,8	11	28	150
0:01:50	24	2,8	11	28	150
0:01:51	24	2,8	11	28	150
0:01:52	24	2,8	11	28	150
0:01:53	24	2,8	11	29	150
0:01:54	24	2,9	11	29	150
0:01:55	24	2,9	11	29	150
0:01:56	24	2,9	11	29	150
0:01:57	24	2,9	11	29	150
0:01:58	24	2,9	11	29	150
0:01:59	24	3,0	11	29	150
0:02:00	24	3,0	11	29	150
0:02:01	24	3,0	11	29	150
0:02:02	24	3,0	11	29	150
0:02:03	24	3,1	11	29	150
0:02:04	24	3,1	11	29	150
0:02:05	24	3,1	11	30	150
0:02:06	24	3,1	11	29	150
0:02:07	24	3,2	11	30	150
0:02:08	24	3,2	11	30	150
0:02:09	24	3,2	11	30	150
0:02:10	24	3,2	11	30	150
0:02:11	24	3,2	11	30	150
0:02:12	24	3,3	11	30	150
0:02:13	24	3,3	11	30	150
0:02:14	24	3,3	11	30	150
0:02:15	24	3,3	11	30	150
0:02:16	24	3,4	11	30	150
0:02:17	24	3,4	11	30	150
0:02:18	24	3,4	11	30	150
0:02:19	24	3,4	11	30	150
0:02:20	24	3,5	11	30	150
0:02:21	24	3,5	11	30	150
0:02:22	24	3,5	11	30	150
0:02:23	24	3,5	11	30	150
0:02:24	24	3,6	11	30	150
0:02:25	24	3,6	11	30	150
0:02:26	24	3,6	11	31	150
0:02:27	24	3,6	11	31	150
0:02:28	24	3,7	11	31	150
0:02:29	24	3,7	11	31	150
0:02:30	24	3,7	11	31	150
0:02:31	24	3,8	11	31	150
0:02:32	24	3,8	11	31	150
0:02:33	24	3,8	11	31	150
0:02:34	24	3,9	11	31	150
0:02:35	24	3,9	11	32	150
0:02:36	24	3,9	11	32	150
0:02:37	24	3,9	11	32	150
0:02:38	24	4,0	11	32	150
0:02:39	24	4,0	11	32	150
0:02:40	24	4,0	11	32	150
0:02:41	24	4,1	11	32	150
0:02:42	24	4,1	11	32	150
0:02:43	24	4,2	11	32	150
0:02:44	24	4,2	11	32	150
0:02:45	24	4,2	11	32	150
0:02:46	24	4,3	11	32	150
0:02:47	24	4,3	11	33	150
0:02:48	24	4,3	11	33	150
0:02:49	24	4,4	11	33	150
0:02:50	24	4,4	11	33	150
0:02:51	24	4,4	11	33	150
0:02:52	24	4,5	11	33	150
0:02:53	24	4,5	11	33	150
0:02:54	24	4,5	11	33	150
0:02:55	24	4,6	11	33	150
0:02:56	24	4,6	11	33	150
0:02:57	24	4,6	11	33	150
0:02:58	24	4,7	11	33	150
0:02:59	24	4,7	11	33	150
0:03:00	24	4,7	11	34	150
0:03:01	24	4,8	11	34	150
0:03:02	24	4,8	11	34	150
0:03:03	24	4,9	11	34	150
0:03:04	24	4,9	11	34	150
0:03:05	24	4,9	11	34	150
0:03:06	24	5,0	11	34	150
0:03:07	24	5,0	11	34	150
0:03:08	24	5,0	11	34	150
0:03:09	24	5,1	11	34	150
0:03:10	24	5,1	11	34	150
0:03:11	24	5,1	11	34	150
0:03:12	24	5,2	11	34	150
0:03:13	24	5,2	11	35	150
0:03:14	24	5,3	11	35	150
0:03:15	24	5,3	11	35	150
0:03:16	24	5,3	11	35	150
0:03:17	24	5,4	11	35	150
0:03:18	24	5,4	11	35	150
0:03:19	24	5,4	11	35	150
0:03:20	25	5,5	11	35	150
0:03:21	25	5,5	11	35	150
0:03:22	24	5,4	11	35	150
0:03:23	24	5,4	11	35	150
0:03:24	25	5,5	11	35	150
0:03:25	25	5,5	11	35	150
0:03:26	25	5,5	11	35	150
0:03:27	25	5,6	11	35	150
0:03:28	25	5,6	11	35	150
0:03:29	25	5,6	11	36	150
0:03:30	25	5,7	11	36	150
0:03:31	25	5,6	11	36	150
0:03:32	25	5,6	11	36	150
0:03:33	25	5,6	11	36	150
0:03:34	25	5,7	11	36	150
0:03:35	25	5,7	11	36	150
0:03:36	25	5,7	11	36	150
0:03:37	25	5,8	11	36	150
0:03:38	25	5,8	11	36	150
0:03:39	25	5,8	11	36	150
0:03:40	25	5,9	11	36	150
0:03:41	25	5,8	11	36	150
0:03:42	25	5,8	11	36	150
0:03:43	25	5,8	11	37	150
0:03:44	25	5,9	11	36	150
0:03:45	25	5,9	11	36	150
0:03:46	25	5,9	11	37	150
0:03:47	25	6,0	11	37	150
0:03:48	25	6,0	11	37	150
0:03:49	25	6,0	11	37	150
0:03:50	25	6,1	11	37	150
0:03:51	25	6,0	11	37	150
0:03:52	25	6,0	11	37	150
0:03:53	25	6,0	11	37	150
0:03:54	25	6,0	11	37	150
0:03:55	25	6,1	11	37	150
0:03:56	25	6,1	11	37	150
0:03:57	25	6,1	11	37	150
0:03:58	25	6,2	11	37	150
0:03:59	25	6,2	11	37	150
0:04:00	25	6,2	11	37	150
0:04:01	25	6,2	11	37	150
0:04:02	25	6,2	11	38	150
0:04:03	25	6,2	11	38	150
0:04:04	25	6,2	11	38	150
0:04:05	25	6,2	11	38	150
0:04:06	25	6,3	11	38	150
0:04:07	25	6,3	11	38	150
0:04:08	25	6,3	11	38	150
0:04:09	25	6,3	11	38	150
0:04:10	25	6,4	11	38	150
0:04:11	26	6,4	11	38	150
0:04:12	26	6,4	11	38	150
0:04:13	26	6,5	11	38	150
0:04:14	26	6,5	11	38	150
0:04:15	26	6,5	11	38	150
0:04:16	26	6,5	11	38	150
0:04:17	26	6,6	11	38	150
0:04:18	26	6,5	11	38	150
0:04:19	26	6,5	11	38	150
0:04:20	26	6,5	11	38	150
0:04:21	26	6,5	11	38	150
0:04:22	26	6,6	12	38	150
0:04:23	26	6,6	12	38	150
0:04:24	26	6,6	12	38	150
0:04:25	26	6,6	12	38	150
0:04:26	26	6,7	12	38	150
0:04:27	26	6,7	12	38	150
0:04:28	26	6,7	12	38	150
0:04:29	26	6,7	11	38	150
0:04:30	26	6,8	11	39	150
0:04:31	26	6,8	11	38	150
0:04:32	26	6,8	11	38	150
0:04:33	26	6,8	11	39	150
0:04:34	26	6,8	11	39	150
0:04:35	26	6,9	11	39	150
0:04:36	26	6,9	11	39	150
0:04:37	26	6,9	11	39	150
0:04:38	26	6,9	11	39	150
0:04:39	26	6,9	11	39	150
0:04:40	26	7,0	11	39	150
0:04:41	26	7,0	11	39	150
0:04:42	26	7,0	11	39	150
0:04:43	26	7,0	11	39	150
0:04:44	26	7,0	11	39	150
0:04:45	26	7,1	10	39	150
0:04:46	26	7,1	10	39	150
0:04:47	27	7,1	10	39	150
0:04:48	27	7,1	10	39	150
0:04:49	27	7,1	10	39	150
0:04:50	27	7,1	10	39	150
0:04:51	27	7,1	10	39	150
0:04:52	27	7,2	10	39	150
0:04:53	27	7,2	10	39	150
0:04:54	27	7,2	10	39	150
0:04:55	27	7,2	10	39	150
0:04:56	27	7,3	10	39	150
0:04:57	27	7,3	10	39	150
0:04:58	27	7,3	10	39	150
0:04:59	27	7,3	10	39	150
0:05:00	27	7,3	10	39	150
0:05:01	27	7,3	10	39	150
0:05:02	27	7,4	10	39	150
0:05:03	27	7,4	10	39	150
0:05:04	27	7,4	10	39	150
0:05:05	27	7,4	10	39	150
0:05:06	27	7,4	10	39	150
0:05:07	27	7,4	10	39	150
0:05:08	27	7,5	10	39	150
0:05:09	27	7,5	10	39	150
0:05:10	27	7,5	10	39	150
0:05:11	27	7,5	10	39	150
0:05:12	27	7,5	10	39	150
0:05:13	27	7,5	10	39	150
0:05:14	27	7,5	10	39	150
0:05:15	27	7,6	10	39	150
0:05:16	27	7,6	10	39	150
0:05:17	27	7,6	10	39	150
0:05:18	27	7,6	10	39	150
0:05:19	27	7,6	10	40	150
0:05:20	27	7,6	10	39	150
0:05:21	28	7,7	10	39	150
0:05:22	28	7,7	10	40	150
0:05:23	28	7,7	10	39	150
0:05:24	28	7,7	10	39	150
0:05:25	28	7,7	10	39	150
0:05:26	28	7,7	10	39	150
0:05:27	28	7,7	10	40	150
0:05:28	28	7,8	10	39	150
0:05:29	28	7,8	10	40	150
0:05:30	28	7,8	10	40	150
0:05:31	28	7,8	10	40	150
0:05:32	28	7,8	10	40	150
0:05:33	28	7,8	10	40	150
0:05:34	28	7,8	10	40	150
0:05:35	28	7,9	10	40	150
0:05:36	28	7,9	10	40	150
0:05:37	28	7,9	10	40	150
0:05:38	28	7,9	10	40	150
0:05:39	28	7,9	10	40	150
0:05:40	28	7,9	10	40	150
0:05:41	28	7,9	10	40	150
0:05:42	28	7,9	10	40	150
0:05:43	28	8,0	10	40	150
0:05:44	28	8,0	10	40	150
0:05:45	28	8,0	10	40	150
0:05:46	28	8,0	10	40	150
0:05:47	28	8,0	10	40	150
0:05:48	28	8,0	10	40	150
0:05:49	28	8,0	10	40	150
0:05:50	28	8,1	10	40	150
0:05:51	28	8,1	10	40	150
0:05:52	28	8,1	10	40	150
0:05:53	28	8,1	10	40	150
0:05:54	28	8,1	10	40	150
0:05:55	29	8,1	10	40	150
0:05:56	29	8,1	10	40	150
0:05:57	29	8,1	10	40	150
0:05:58	29	8,2	10	40	150
0:05:59	29	8,2	10	40	150
0:06:00	29	8,2	10	40	150
0:06:01	29	8,2	10	40	150
0:06:02	29	8,2	10	40	150
0:06:03	29	8,2	10	40	150
0:06:04	29	8,2	10	40	150
0:06:05	29	8,3	9	40	150
0:06:06	29	8,3	9	40	150
0:06:07	29	8,3	9	40	150
0:06:08	29	8,3	9	40	150
0:06:09	29	8,3	9	40	150
0:06:10	29	8,3	9	40	150
0:06:11	29	8,3	9	40	150
0:06:12	29	8,4	9	40	150
0:06:13	29	8,4	9	40	150
0:06:14	29	8,4	9	40	150
0:06:15	29	8,4	9	41	150
0:06:16	29	8,4	9	41	150
0:06:17	29	8,4	9	41	150
0:06:18	29	8,4	9	41	150
0:06:19	29	8,5	9	41	150
0:06:20	29	8,5	9	41	150
0:06:21	29	8,5	9	41	150
0:06:22	29	8,5	9	41	150
0:06:23	29	8,5	9	41	150
0:06:24	29	8,5	9	41	150
0:06:25	29	8,6	9	41	150
0:06:26	29	8,6	9	41	150
0:06:27	29	8,6	9	41	150
0:06:28	29	8,6	9	41	150
0:06:29	29	8,6	9	41	150
0:06:30	30	8,6	9	41	150
0:06:31	30	8,6	9	41	150
0:06:32	30	8,7	9	41	150
0:06:33	30	8,7	9	41	150
0:06:34	30	8,7	9	41	150
0:06:35	30	8,7	9	41	150
0:06:36	30	8,7	9	41	150
0:06:37	30	8,7	9	41	150
0:06:38	30	8,7	9	41	150
0:06:39	30	8,8	9	41	150
0:06:40	30	8,8	9	41	150
0:06:41	30	8,8	9	41	150
0:06:42	30	8,8	9	41	150
0:06:43	30	8,8	9	41	150
0:06:44	30	8,8	9	41	150
0:06:45	30	8,9	9	41	150
0:06:46	30	8,9	9	41	150
0:06:47	30	8,9	9	41	150
0:06:48	30	8,9	9	41	150
0:06:49	30	8,9	9	41	150
0:06:50	30	8,9	9	41	150
0:06:51	30	9,0	9	42	150
0:06:52	30	9,0	9	42	150
0:06:53	30	9,0	9	42	150
0:06:54	30	9,0	9	41	150
0:06:55	30	9,0	9	41	150
0:06:56	30	9,1	9	42	150
0:06:57	30	9,1	9	41	150
0:06:58	30	9,1	9	42	150
0:06:59	30	9,1	9	42	150
0:07:00	30	9,1	9	42	150
0:07:01	30	9,1	9	42	150
0:07:02	30	9,2	9	42	150
0:07:03	30	9,2	9	42	150
0:07:04	30	9,2	9	42	150
0:07:05	30	9,2	9	42	150
0:07:06	30	9,2	9	42	150
0:07:07	30	9,2	9	42	150
0:07:08	30	9,3	9	42	150
0:07:09	30	9,3	9	42	150
0:07:10	31	9,3	9	42	150
0:07:11	31	9,3	9	42	150
0:07:12	31	9,3	9	42	150
0:07:13	31	9,4	9	42	150
0:07:14	31	9,4	9	42	150
0:07:15	31	9,4	9	42	150
0:07:16	31	9,4	9	42	150
0:07:17	31	9,4	9	42	150
0:07:18	31	9,4	9	42	150
0:07:19	31	9,5	9	42	150
0:07:20	31	9,5	9	42	150
0:07:21	31	9,5	9	42	150
0:07:22	31	9,5	9	42	150
0:07:23	31	9,5	9	43	150
0:07:24	31	9,6	9	43	150
0:07:25	31	9,6	9	43	150
0:07:26	31	9,6	9	43	150
0:07:27	31	9,6	9	43	150
0:07:28	31	9,6	9	43	150
0:07:29	31	9,7	9	43	150
0:07:30	31	9,7	9	43	150
0:07:31	31	9,7	9	43	150
0:07:32	31	9,7	9	43	150
0:07:33	31	9,8	9	43	150
0:07:34	31	9,8	9	43	150
0:07:35	31	9,8	9	43	150
0:07:36	31	9,8	9	43	150
0:07:37	31	9,8	9	43	150
0:07:38	31	9,9	9	43	150
0:07:39	31	9,9	9	43	150
0:07:40	31	9,9	9	44	150
0:07:41	31	9,9	9	43	150
0:07:42	31	9,9	9	43	150
0:07:43	31	9,9	9	43	150
0:07:44	31	10,0	9	43	150
0:07:45	31	10,0	9	44	150
0:07:46	31	10,0	9	43	150
0:07:47	31	10,0	9	44	150
0:07:48	31	10,0	9	43	150
0:07:49	31	10,1	9	43	150
0:07:50	32	10,1	9	44	150
0:07:51	32	10,1	9	44	150
0:07:52	32	10,1	9	44	150
0:07:53	32	10,1	9	44	150
0:07:54	32	10,2	9	44	150
0:07:55	32	10,2	9	44	150
0:07:56	32	10,2	9	44	150
0:07:57	32	10,2	9	44	150
0:07:58	32	10,2	9	44	150
0:07:59	32	10,3	9	44	150
0:08:00	32	10,3	9	44	150
0:08:01	32	10,3	9	44	150
0:08:02	32	10,3	9	44	150
0:08:03	32	10,3	9	44	150
0:08:04	32	10,3	9	44	150
0:08:05	32	10,4	9	44	150
0:08:06	32	10,4	9	44	150
0:08:07	32	10,4	9	44	150
0:08:08	32	10,4	9	44	150
0:08:09	32	10,4	9	44	150
0:08:10	32	10,5	9	44	150
0:08:11	32	10,5	9	44	150
0:08:12	32	10,5	9	44	150
0:08:13	32	10,5	9	44	150
0:08:14	32	10,5	9	44	150
0:08:15	32	10,5	9	44	150
0:08:16	32	10,6	9	44	150
0:08:17	32	10,6	9	44	150
0:08:18	32	10,6	9	44	150
0:08:19	32	10,6	9	44	150
0:08:20	32	10,6	9	44	150
0:08:21	32	10,6	9	45	150
0:08:22	32	10,7	9	45	150
0:08:23	32	10,7	9	45	150
0:08:24	32	10,7	9	45	150
0:08:25	32	10,7	9	45	150
0:08:26	32	10,7	9	45	150
0:08:27	32	10,7	9	45	150
0:08:28	32	10,8	9	45	150
0:08:29	32	10,8	9	45	150
0:08:30	33	10,8	9	45	150
0:08:31	33	10,8	9	45	150
0:08:32	33	10,8	9	45	150
0:08:33	33	10,8	9	45	150
0:08:34	33	10,9	9	45	150
0:08:35	33	10,9	9	45	150
0:08:36	33	10,9	9	45	150
0:08:37	33	10,9	9	45	150
0:08:38	33	10,9	9	45	150
0:08:39	33	11,0	9	45	150
0:08:40	33	11,0	9	45	150
0:08:41	33	11,0	9	45	150
0:08:42	33	11,0	9	45	150
0:08:43	33	11,0	9	45	150
0:08:44	33	11,0	9	45	150
0:08:45	33	11,1	9	45	150
0:08:46	33	11,1	9	45	150
0:08:47	33	11,1	9	45	150
0:08:48	33	11,1	9	45	150
0:08:49	33	11,1	9	45	150
0:08:50	33	11,2	9	45	150
0:08:51	33	11,2	9	46	150
0:08:52	33	11,2	9	46	150
0:08:53	33	11,2	9	46	150
0:08:54	33	11,2	9	46	150
0:08:55	33	11,2	9	46	150
0:08:56	33	11,3	9	45	150
0:08:57	33	11,3	9	46	150
0:08:58	33	11,3	9	46	150
0:08:59	33	11,3	9	46	150
0:09:00	33	11,3	9	46	150
0:09:01	33	11,3	9	46	150
0:09:02	33	11,4	9	46	150
0:09:03	33	11,4	9	45	150
0:09:04	33	11,4	9	46	150
0:09:05	33	11,4	9	46	150
0:09:06	33	11,4	9	46	150
0:09:07	33	11,5	9	46	150
0:09:08	33	11,5	9	46	150
0:09:09	33	11,5	9	46	150
0:09:10	34	11,5	9	46	150
0:09:11	34	11,5	9	46	150
0:09:12	34	11,5	9	46	150
0:09:13	34	11,6	9	46	150
0:09:14	34	11,6	9	46	150
0:09:15	34	11,6	9	46	150
0:09:16	34	11,6	9	46	150
0:09:17	34	11,6	9	46	150
0:09:18	34	11,6	9	46	150
0:09:19	34	11,7	9	46	150
0:09:20	34	11,7	9	46	150
0:09:21	34	11,7	9	46	150
0:09:22	34	11,7	9	46	150
0:09:23	34	11,7	9	46	150
0:09:24	34	11,7	9	46	150
0:09:25	34	11,8	9	47	150
0:09:26	34	11,8	9	46	150
0:09:27	34	11,8	9	46	150
0:09:28	34	11,8	9	46	150
0:09:29	34	11,8	9	46	150
0:09:30	34	11,8	9	46	150
0:09:31	34	11,8	9	46	150
0:09:32	34	11,9	9	46	150
0:09:33	34	11,9	9	47	150
0:09:34	34	11,9	9	46	150
0:09:35	34	11,9	9	47	150
0:09:36	34	11,9	9	47	150
0:09:37	34	12,0	9	47	150
0:09:38	34	12,0	9	47	150
0:09:39	34	12,0	9	47	150
0:09:40	34	12,0	9	47	150
0:09:41	34	12,0	9	47	150
0:09:42	34	12,0	9	47	150
0:09:43	34	12,1	9	47	150
0:09:44	34	12,1	9	47	150
0:09:45	34	12,1	9	47	150
0:09:46	34	12,1	9	47	150
0:09:47	34	12,1	9	47	150
0:09:48	34	12,1	9	47	150
0:09:49	34	12,2	9	47	150
0:09:50	35	12,2	9	47	150
0:09:51	35	12,2	9	47	150
0:09:52	35	12,2	9	47	150
0:09:53	35	12,2	9	47	150
0:09:54	35	12,2	9	47	150
0:09:55	35	12,3	9	47	150
0:09:56	35	12,3	9	47	150
0:09:57	35	12,3	9	47	150
0:09:58	35	12,3	9	47	150
0:09:59	35	12,3	9	47	150
0:10:00	35	12,3	9	47	150
0:10:01	35	12,3	9	47	150
0:10:02	35	12,4	9	47	150
0:10:03	35	12,4	9	47	150
0:10:04	35	12,4	9	48	150
0:10:05	35	12,4	9	47	150
0:10:06	35	12,4	9	47	150
0:10:07	35	12,4	9	48	150
0:10:08	35	12,5	9	48	150
0:10:09	35	12,5	9	48	150
0:10:10	35	12,5	9	48	150
0:10:11	35	12,5	9	48	150
0:10:12	35	12,5	9	48	150
0:10:13	35	12,5	9	47	150
0:10:14	35	12,5	9	47	150
0:10:15	35	12,6	9	48	150
0:10:16	35	12,6	9	48	150
0:10:17	35	12,6	9	48	150
0:10:18	35	12,6	9	48	150
0:10:19	35	12,6	9	48	150
0:10:20	35	12,6	9	48	150
0:10:21	35	12,7	9	48	150
0:10:22	35	12,7	9	48	150
0:10:23	35	12,7	9	48	150
0:10:24	35	12,7	9	48	150
0:10:25	35	12,7	9	48	150
0:10:26	35	12,7	9	48	150
0:10:27	35	12,8	9	48	150
0:10:28	35	12,8	9	48	150
0:10:29	36	12,8	9	48	150
0:10:30	36	12,8	9	48	150
0:10:31	36	12,8	9	48	150
0:10:32	36	12,9	9	48	150
0:10:33	36	12,9	9	48	150
0:10:34	36	12,9	9	48	150
0:10:35	36	12,9	9	48	150
0:10:36	36	12,9	9	48	150
0:10:37	36	12,9	9	48	150
0:10:38	36	13,0	9	48	150
0:10:39	36	13,0	9	48	150
0:10:40	36	13,0	9	48	150
0:10:41	36	13,0	9	48	150
0:10:42	36	13,0	9	48	150
0:10:43	36	13,0	9	49	150
0:10:44	36	13,1	9	49	150
0:10:45	36	13,1	9	49	150
0:10:46	36	13,1	9	49	150
0:10:47	36	13,1	9	49	150
0:10:48	36	13,1	9	49	150
0:10:49	36	13,1	9	49	150
0:10:50	36	13,1	9	49	150
0:10:51	36	13,2	9	49	150
0:10:52	36	13,2	9	49	150
0:10:53	36	13,2	9	49	150
0:10:54	36	13,2	9	49	150
0:10:55	36	13,2	9	49	150
0:10:56	36	13,2	9	49	150
0:10:57	36	13,2	9	49	150
0:10:58	36	13,3	9	49	150
0:10:59	36	13,3	9	49	150
0:11:00	36	13,3	9	49	150
0:11:01	36	13,3	9	49	150
0:11:02	36	13,3	9	49	150
0:11:03	36	13,3	9	49	150
0:11:04	36	13,3	9	49	150
0:11:05	36	13,3	9	49	150
0:11:06	36	13,4	9	49	150
0:11:07	36	13,4	9	49	150
0:11:08	36	13,4	9	49	150
0:11:09	37	13,4	9	49	150
0:11:10	37	13,4	9	49	150
0:11:11	37	13,4	9	49	150
0:11:12	37	13,4	9	49	150
0:11:13	37	13,5	9	49	150
0:11:14	37	13,5	9	49	150
0:11:15	37	13,5	9	49	150
0:11:16	37	13,5	9	49	150
0:11:17	37	13,5	9	49	150
0:11:18	37	13,5	9	49	150
0:11:19	37	13,6	9	49	150
0:11:20	37	13,7	9	49	150
0:11:21	37	13,8	9	49	150
0:11:22	37	13,8	9	49	150
0:11:23	37	13,8	9	49	150
0:11:24	37	13,8	9	49	150
0:11:25	37	13,8	9	49	150
0:11:26	37	13,9	9	50	150
0:11:27	37	13,9	9	50	150
0:11:28	37	13,9	9	50	150
0:11:29	37	13,9	9	49	150
0:11:30	37	13,9	9	49	150
0:11:31	37	13,9	9	49	150
0:11:32	37	13,9	9	50	150
0:11:33	37	13,9	9	50	150
0:11:34	37	14,0	9	50	150
0:11:35	37	14,0	9	49	150
0:11:36	37	14,0	9	50	150
0:11:37	37	14,0	9	50	150
0:11:38	37	14,0	9	50	150
0:11:39	37	14,0	9	50	150
0:11:40	37	14,1	9	50	150
0:11:41	37	14,1	9	50	150
0:11:42	37	14,1	9	50	150
0:11:43	37	14,1	9	50	150
0:11:44	37	14,1	9	50	150
0:11:45	37	14,1	9	50	150
0:11:46	37	14,1	9	50	150
0:11:47	37	14,2	9	50	150
0:11:48	37	14,2	9	50	150
0:11:49	38	14,2	9	50	150
0:11:50	38	14,2	9	50	150
0:11:51	38	14,2	9	50	150
0:11:52	38	14,2	9	50	150
0:11:53	38	14,2	9	50	150
0:11:54	38	14,3	9	50	150
0:11:55	38	14,3	9	50	150
0:11:56	38	14,3	9	50	150
0:11:57	38	14,3	9	50	150
0:11:58	38	14,3	9	50	150
0:11:59	38	14,3	9	50	150
0:12:00	38	14,3	9	50	150
0:12:01	38	14,4	9	51	150
0:12:02	38	14,4	9	51	150
0:12:03	38	14,5	9	51	150
0:12:04	38	14,6	9	51	150
0:12:05	38	14,7	9	51	150
0:12:06	38	14,7	9	51	150
0:12:07	38	14,7	9	51	150
0:12:08	38	14,7	9	51	150
0:12:09	38	14,7	9	51	150
0:12:10	38	14,7	9	50	150
0:12:11	38	14,8	9	51	150
0:12:12	38	14,8	9	51	150
0:12:13	38	14,8	9	51	150
0:12:14	38	14,8	9	51	150
0:12:15	38	14,8	9	51	150
0:12:16	38	14,8	9	51	150
0:12:17	38	14,8	9	51	150
0:12:18	38	14,8	9	51	150
0:12:19	38	14,8	9	51	150
0:12:20	38	14,9	9	51	150
0:12:21	38	14,9	9	51	150
0:12:22	38	14,9	9	51	150
0:12:23	38	14,9	9	51	150
0:12:24	38	14,9	9	51	150
0:12:25	38	14,9	9	51	150
0:12:26	38	14,9	9	51	150
0:12:27	38	14,9	9	51	150
0:12:28	38	14,9	9	51	150
0:12:29	39	15,0	9	51	150
0:12:30	39	15,0	9	51	150
0:12:31	39	15,0	9	52	150
0:12:32	39	15,0	9	51	150
0:12:33	39	15,0	9	51	150
0:12:34	39	15,0	9	51	150
0:12:35	39	15,0	9	51	150
0:12:36	39	15,1	9	51	150
0:12:37	39	15,1	9	51	150
0:12:38	39	15,1	9	52	150
0:12:39	39	15,1	9	51	150
0:12:40	39	15,1	9	51	150
0:12:41	39	15,1	9	51	150
0:12:42	39	15,1	9	51	150
0:12:43	39	15,1	9	51	150
0:12:44	39	15,2	9	52	150
0:12:45	39	15,2	9	52	150
0:12:46	39	15,2	9	52	150
0:12:47	39	15,2	9	52	150
0:12:48	39	15,3	9	52	150
0:12:49	39	15,3	9	52	150
0:12:50	39	15,3	9	52	150
0:12:51	39	15,3	9	52	150
0:12:52	39	15,5	9	52	150
0:12:53	39	15,6	9	52	150
0:12:54	39	15,7	9	52	150
0:12:55	39	15,7	9	52	150
0:12:56	39	15,7	9	52	150
0:12:57	39	15,7	9	52	150
0:12:58	39	15,7	9	52	150
0:12:59	39	15,7	9	52	150
0:13:00	39	15,8	9	52	150
0:13:01	39	15,8	9	52	150
0:13:02	39	15,8	9	52	150
0:13:03	39	15,8	9	52	150
0:13:04	39	15,8	9	52	150
0:13:05	39	15,8	9	52	150
0:13:06	39	15,8	9	52	150
0:13:07	39	15,8	9	52	150
0:13:08	39	15,8	9	52	150
0:13:09	39	15,8	9	52	150
0:13:10	39	15,9	9	52	150
0:13:11	40	15,9	9	52	150
0:13:12	40	15,9	9	52	150
0:13:13	40	15,9	9	52	150
0:13:14	40	15,9	9	52	150
0:13:15	40	15,9	9	52	150
0:13:16	40	15,9	9	52	150
0:13:17	40	16,0	9	53	150
0:13:18	40	16,0	9	52	150
0:13:19	40	16,0	9	53	150
0:13:20	40	16,0	9	53	150
0:13:21	40	16,0	9	52	150
0:13:22	40	16,0	9	52	150
0:13:23	40	16,0	9	52	150
0:13:24	40	16,0	9	53	150
0:13:25	40	16,0	9	52	150
0:13:26	40	16,1	9	53	150
0:13:27	40	16,1	9	53	150
0:13:28	40	16,1	9	53	150
0:13:29	40	16,1	9	53	150
0:13:30	40	16,1	9	53	150
0:13:31	40	16,1	9	53	150
0:13:32	40	16,1	9	53	150
0:13:33	40	16,1	9	53	150
0:13:34	40	16,2	9	53	150
0:13:35	40	16,2	9	53	150
0:13:36	40	16,2	9	53	150
0:13:37	40	16,2	9	53	150
0:13:38	40	16,2	9	53	150
0:13:39	40	16,2	9	53	150
0:13:40	40	16,2	9	53	150
0:13:41	40	16,2	9	53	150
0:13:42	40	16,3	9	53	150
0:13:43	40	16,3	9	53	150
0:13:44	40	16,3	9	53	150
0:13:45	40	16,3	9	53	150
0:13:46	40	16,4	9	53	150
0:13:47	40	16,6	9	53	150
0:13:48	40	16,7	9	53	150
0:13:49	40	16,7	9	53	150
0:13:50	41	16,8	9	53	150
0:13:51	41	16,8	9	53	150
0:13:52	41	16,8	9	53	150
0:13:53	41	16,8	9	53	150
0:13:54	41	16,8	9	53	150
0:13:55	41	16,8	9	53	150
0:13:56	41	16,8	9	53	150
0:13:57	41	16,8	9	53	150
0:13:58	41	16,8	9	53	150
0:13:59	41	16,8	9	53	150
0:14:00	41	16,8	9	53	150
0:14:01	41	16,8	9	53	150
0:14:02	41	16,9	9	53	150
0:14:03	41	16,9	9	53	150
0:14:04	41	16,9	9	53	150
0:14:05	41	16,9	9	53	150
0:14:06	41	16,9	9	53	150
0:14:07	41	16,9	9	53	150
0:14:08	41	16,9	9	53	150
0:14:09	41	16,9	9	54	150
0:14:10	41	16,9	9	54	150
0:14:11	41	16,9	9	54	150
0:14:12	41	17,0	9	53	150
0:14:13	41	17,0	9	54	150
0:14:14	41	17,0	9	54	150
0:14:15	41	17,0	9	54	150
0:14:16	41	17,0	9	54	150
0:14:17	41	17,0	9	54	150
0:14:18	41	17,0	9	54	150
0:14:19	41	17,0	9	54	150
0:14:20	41	17,0	9	54	150
0:14:21	41	17,1	9	54	150
0:14:22	41	17,1	9	54	150
0:14:23	41	17,1	9	54	150
0:14:24	41	17,1	9	54	150
0:14:25	41	17,1	9	54	150
0:14:26	41	17,1	9	54	150
0:14:27	41	17,1	9	54	150
0:14:28	41	17,1	9	54	150
0:14:29	41	17,1	9	54	150
0:14:30	41	17,2	9	54	150
0:14:31	42	17,2	9	54	150
0:14:32	42	17,4	9	54	150
0:14:33	42	17,5	9	54	150
0:14:34	42	17,6	9	54	150
0:14:35	42	17,6	9	54	150
0:14:36	42	17,6	9	54	150
0:14:37	42	17,6	9	54	150
0:14:38	42	17,6	9	54	150
0:14:39	42	17,6	9	54	150
0:14:40	42	17,6	9	54	150
0:14:41	42	17,6	9	54	150
0:14:42	42	17,6	9	54	150
0:14:43	42	17,6	9	55	150
0:14:44	42	17,6	9	54	150
0:14:45	42	17,7	9	55	150
0:14:46	42	17,7	9	55	150
0:14:47	42	17,7	9	55	150
0:14:48	42	17,7	9	54	150
0:14:49	42	17,7	9	54	150
0:14:50	42	17,7	9	54	150
0:14:51	42	17,7	9	54	150
0:14:52	42	17,7	9	55	150
0:14:53	42	17,7	9	55	150
0:14:54	42	17,7	9	55	150
0:14:55	42	17,7	9	55	150
0:14:56	42	17,8	9	55	150
0:14:57	42	17,8	9	54	150
0:14:58	42	17,8	9	55	150
0:14:59	42	17,8	9	55	150
0:15:00	42	17,8	9	55	150
0:15:01	42	17,8	9	55	150
0:15:02	42	17,8	9	55	150
0:15:03	42	17,8	9	55	150
0:15:04	42	17,8	9	55	150
0:15:05	42	17,8	9	55	150
0:15:06	42	17,9	9	55	150
0:15:07	42	17,9	9	55	150
0:15:08	42	17,9	9	55	150
0:15:09	42	17,9	9	55	150
0:15:10	42	17,9	9	55	150
0:15:11	42	18,1	9	55	150
0:15:12	43	18,1	9	55	150
0:15:13	43	18,1	9	55	150
0:15:14	43	18,2	9	55	150
0:15:15	43	18,2	9	55	150
0:15:16	43	18,2	9	55	150
0:15:17	43	18,2	9	55	150
0:15:18	43	18,2	9	55	150
0:15:19	43	18,2	9	55	150
0:15:20	43	18,2	9	55	150
0:15:21	43	18,2	9	55	150
0:15:22	43	18,2	9	55	150
0:15:23	43	18,2	9	55	150
0:15:24	43	18,2	9	56	150
0:15:25	43	18,3	9	56	150
0:15:26	43	18,3	9	55	150
0:15:27	43	18,3	9	55	150
0:15:28	43	18,3	9	55	150
0:15:29	43	18,3	9	55	150
0:15:30	43	18,5	9	55	150
0:15:31	43	18,5	9	56	150
0:15:32	43	18,5	9	56	150
0:15:33	43	18,5	9	56	150
0:15:34	43	18,5	9	56	150
0:15:35	43	18,6	9	56	150
0:15:36	43	18,6	9	56	150
0:15:37	43	18,6	9	56	150
0:15:38	43	18,6	9	56	150
0:15:39	43	18,6	9	56	150
0:15:40	43	18,6	9	56	150
0:15:41	43	18,6	9	56	150
0:15:42	43	18,6	9	56	150
0:15:43	43	18,6	9	56	150
0:15:44	43	18,6	9	56	150
0:15:45	43	18,6	9	56	150
0:15:46	43	18,6	9	56	150
0:15:47	43	18,6	9	56	150
0:15:48	43	18,7	9	56	150
0:15:49	43	18,8	9	56	150
0:15:50	43	18,9	9	56	150
0:15:51	43	18,9	9	56	150
0:15:52	43	18,9	9	56	150
0:15:53	43	18,9	9	56	150
0:15:54	44	18,9	9	56	150
0:15:55	44	19,0	9	56	150
0:15:56	44	19,0	9	56	150
0:15:57	44	19,0	9	56	150
0:15:58	44	19,0	9	56	150
0:15:59	44	19,0	9	56	150
0:16:00	44	19,0	9	56	150
0:16:01	44	19,0	9	56	150
0:16:02	44	19,0	9	57	150
0:16:03	44	19,0	9	56	150
0:16:04	44	19,0	9	56	150
0:16:05	44	19,0	9	56	150
0:16:06	44	19,0	9	56	150
0:16:07	44	19,0	9	57	150
0:16:08	44	19,1	9	57	150
0:16:09	44	19,1	9	57	150
0:16:10	44	19,1	9	57	150
0:16:11	44	19,2	9	57	150
0:16:12	44	19,2	9	57	150
0:16:13	44	19,3	9	57	150
0:16:14	44	19,3	9	57	150
0:16:15	44	19,3	9	57	150
0:16:16	44	19,3	9	57	150
0:16:17	44	19,3	9	57	150
0:16:18	44	19,3	9	57	150
0:16:19	44	19,3	9	57	150
0:16:20	44	19,3	9	57	150
0:16:21	44	19,3	9	57	150
0:16:22	44	19,3	9	57	150
0:16:23	44	19,3	9	57	150
0:16:24	44	19,4	9	57	150
0:16:25	44	19,4	9	57	150
0:16:26	44	19,6	9	57	150
0:16:27	44	19,7	9	57	150
0:16:28	44	19,8	9	57	150
0:16:29	44	19,8	9	57	150
0:16:30	44	19,8	9	57	150
0:16:31	44	19,8	9	57	150
0:16:32	44	19,8	9	57	150
0:16:33	44	19,8	9	57	150
0:16:34	44	19,8	9	57	150
0:16:35	44	19,8	9	57	150
0:16:36	44	19,8	9	57	150
0:16:37	44	19,8	9	57	150
0:16:38	45	19,8	9	57	150
0:16:39	45	19,8	9	57	150
0:16:40	45	19,8	9	58	150
0:16:41	45	19,8	9	58	150
0:16:42	45	19,8	9	58	150
0:16:43	45	19,8	9	57	150
0:16:44	45	19,8	9	57	150
0:16:45	45	19,8	9	57	150
0:16:46	45	19,8	9	57	150
0:16:47	45	19,8	9	57	150
0:16:48	45	19,9	9	57	150
0:16:49	45	19,9	9	57	150
0:16:50	45	19,9	9	57	150
0:16:51	45	19,9	9	58	150
0:16:52	45	19,9	9	58	150
0:16:53	45	19,9	9	58	150
0:16:54	45	20,0	9	58	150
0:16:55	45	20,2	9	58	150
0:16:56	45	20,3	9	58	150
0:16:57	45	20,3	9	58	150
0:16:58	45	20,3	9	58	150
0:16:59	45	20,3	9	58	150
0:17:00	45	20,3	9	58	150
0:17:01	45	20,3	9	58	150
0:17:02	45	20,3	9	58	150
0:17:03	45	20,3	9	58	150
0:17:04	45	20,3	9	58	150
0:17:05	45	20,3	9	58	150
0:17:06	45	20,3	9	58	150
0:17:07	45	20,3	9	57	150
0:17:08	45	20,3	9	58	150
0:17:09	45	20,3	9	58	150
0:17:10	45	20,3	9	58	150
0:17:11	45	20,4	9	58	150
0:17:12	45	20,4	9	58	150
0:17:13	45	20,4	9	58	150
0:17:14	45	20,4	9	58	150
0:17:15	45	20,4	9	58	150
0:17:16	45	20,4	9	58	150
0:17:17	45	20,4	9	58	150
0:17:18	45	20,4	9	58	150
0:17:19	46	20,4	9	58	150
0:17:20	46	20,4	9	58	150
0:17:21	46	20,5	9	58	150
0:17:22	46	20,5	9	58	150
0:17:23	46	20,5	9	58	150
0:17:24	46	20,6	9	58	150
0:17:25	46	20,7	9	59	150
0:17:26	46	20,7	9	58	150
0:17:27	46	20,7	9	58	150
0:17:28	46	20,7	9	58	150
0:17:29	46	20,7	9	59	150
0:17:30	46	20,7	9	59	150
0:17:31	46	20,8	9	59	150
0:17:32	46	20,7	9	59	150
0:17:33	46	20,7	9	58	150
0:17:34	46	20,8	9	59	150
0:17:35	46	20,8	9	58	150
0:17:36	46	20,8	9	59	150
0:17:37	46	20,8	9	59	150
0:17:38	46	20,8	9	58	150
0:17:39	46	20,8	9	59	150
0:17:40	46	20,8	9	59	150
0:17:41	46	20,8	9	59	150
0:17:42	46	20,9	9	59	150
0:17:43	46	20,9	9	59	150
0:17:44	46	20,9	9	59	150
0:17:45	46	20,9	9	59	150
0:17:46	46	20,9	9	59	150
0:17:47	46	20,9	9	59	150
0:17:48	46	20,9	9	59	150
0:17:49	46	21,1	9	59	150
0:17:50	46	21,2	9	59	150
0:17:51	46	21,2	9	59	150
0:17:52	46	21,2	9	59	150
0:17:53	46	21,2	9	59	150
0:17:54	46	21,2	9	59	150
0:17:55	46	21,2	9	59	150
0:17:56	46	21,2	9	59	150
0:17:57	46	21,2	9	59	150
0:17:58	46	21,2	9	59	150
0:17:59	46	21,2	9	59	150
0:18:00	46	21,2	9	59	150
0:18:01	47	21,2	9	59	150
0:18:02	47	21,2	9	59	150
0:18:03	47	21,2	9	59	150
0:18:04	47	21,3	9	59	150
0:18:05	47	21,3	9	59	150
0:18:06	47	21,4	9	59	150
0:18:07	47	21,4	9	59	150
0:18:08	47	21,4	9	59	150
0:18:09	47	21,4	9	59	150
0:18:10	47	21,4	9	59	150
0:18:11	47	21,5	9	59	150
0:18:12	47	21,7	9	59	150
0:18:13	47	21,7	9	59	150
0:18:14	47	21,7	9	59	150
0:18:15	47	21,7	9	60	150
0:18:16	47	21,7	9	59	150
0:18:17	47	21,7	9	59	150
0:18:18	47	21,7	9	59	150
0:18:19	47	21,7	9	59	150
0:18:20	47	21,7	9	59	150
0:18:21	47	21,7	9	59	150
0:18:22	47	21,7	9	59	150
0:18:23	47	21,7	9	59	150
0:18:24	47	21,7	9	59	150
0:18:25	47	21,7	9	59	150
0:18:26	47	21,7	9	59	150
0:18:27	47	21,7	9	59	150
0:18:28	47	21,7	9	60	150
0:18:29	47	21,7	9	60	150
0:18:30	47	21,7	9	60	150
0:18:31	47	21,7	9	60	150
0:18:32	47	21,7	9	60	150
0:18:33	47	21,8	9	60	150
0:18:34	47	22,0	9	60	150
0:18:35	47	22,0	9	60	150
0:18:36	47	22,1	9	60	150
0:18:37	47	22,1	9	60	150
0:18:38	47	22,1	9	60	150
0:18:39	48	22,1	9	60	150
0:18:40	48	22,1	9	60	150
0:18:41	48	22,1	9	60	150
0:18:42	48	22,1	9	60	150
0:18:43	48	22,1	9	60	150
0:18:44	48	22,1	9	60	150
0:18:45	48	22,0	9	60	150
0:18:46	48	22,1	9	60	150
0:18:47	48	22,1	9	60	150
0:18:48	48	22,1	9	60	150
0:18:49	48	22,1	9	60	150
0:18:50	48	22,1	9	60	150
0:18:51	48	22,1	9	60	150
0:18:52	48	22,2	9	60	150
0:18:53	48	22,3	9	60	150
0:18:54	48	22,3	9	60	150
0:18:55	48	22,3	9	60	150
0:18:56	48	22,3	9	60	150
0:18:57	48	22,3	9	60	150
0:18:58	48	22,3	9	60	150
0:18:59	48	22,3	9	60	150
0:19:00	48	22,3	9	60	150
0:19:01	48	22,3	9	60	150
0:19:02	48	22,4	9	60	150
0:19:03	48	22,5	9	60	150
0:19:04	48	22,5	9	60	150
0:19:05	48	22,5	9	60	150
0:19:06	48	22,5	9	60	150
0:19:07	48	22,5	9	60	150
0:19:08	48	22,5	9	60	150
0:19:09	48	22,5	9	60	150
0:19:10	48	22,5	9	60	150
0:19:11	48	22,5	9	60	150
0:19:12	48	22,6	9	60	150
0:19:13	48	22,7	9	60	150
0:19:14	48	22,7	9	60	150
0:19:15	48	22,7	9	61	150
0:19:16	48	22,7	9	61	150
0:19:17	48	22,7	9	61	150
0:19:18	48	22,7	9	61	150
0:19:19	49	22,7	9	60	150
0:19:20	49	22,7	9	60	150
0:19:21	49	22,8	9	60	150
0:19:22	49	22,8	9	61	150
0:19:23	49	22,8	9	60	150
0:19:24	49	22,8	9	60	150
0:19:25	49	22,8	9	61	150
0:19:26	49	22,8	9	61	150
0:19:27	49	22,8	9	60	150
0:19:28	49	22,8	9	61	150
0:19:29	49	22,8	9	60	150
0:19:30	49	22,8	8	60	150
0:19:31	49	22,8	9	60	150
0:19:32	49	22,9	9	61	150
0:19:33	49	22,9	9	61	150
0:19:34	49	23,0	9	61	150
0:19:35	49	23,2	9	61	150
0:19:36	49	23,2	9	60	150
0:19:37	49	23,2	9	61	150
0:19:38	49	23,2	9	61	150
0:19:39	49	23,2	9	60	150
0:19:40	49	23,1	8	61	150
0:19:41	49	23,1	9	61	150
0:19:42	49	23,1	9	61	150
0:19:43	49	23,1	9	61	150
0:19:44	49	23,1	9	61	150
0:19:45	49	23,1	9	61	150
0:19:46	49	23,1	9	61	150
0:19:47	49	23,1	8	61	150
0:19:48	49	23,3	8	61	150
0:19:49	49	23,4	8	61	150
0:19:50	49	23,5	9	61	150
0:19:51	49	23,5	9	61	150
0:19:52	49	23,5	8	61	150
0:19:53	49	23,5	8	61	150
0:19:54	49	23,4	8	61	150
0:19:55	49	23,4	8	61	150
0:19:56	49	23,4	8	61	150
0:19:57	49	23,4	8	61	150
0:19:58	49	23,4	8	61	150
0:19:59	49	23,4	8	61	150
0:20:00	49	23,4	8	61	150
0:20:01	50	23,4	8	61	150
0:20:02	50	23,4	8	61	150
0:20:03	50	23,5	8	61	150
0:20:04	50	23,5	8	61	150
0:20:05	50	23,5	8	61	150
0:20:06	50	23,6	8	61	150
0:20:07	50	23,8	8	61	150
0:20:08	50	23,8	8	61	150
0:20:09	50	23,8	8	61	150
0:20:10	50	23,8	8	61	150
0:20:11	50	23,8	8	61	150
0:20:12	50	23,7	8	61	150
0:20:13	50	23,7	8	61	150
0:20:14	50	23,7	8	61	150
0:20:15	50	23,7	8	61	150
0:20:16	50	23,7	8	61	150
0:20:17	50	23,7	8	61	150
0:20:18	50	23,8	8	61	150
0:20:19	50	23,8	8	61	150
0:20:20	50	24,0	8	61	150
0:20:21	50	24,0	8	61	150
0:20:22	50	24,1	8	61	150
0:20:23	50	24,1	8	61	150
0:20:24	50	24,1	8	62	150
0:20:25	50	24,1	8	61	150
0:20:26	50	24,0	8	62	150
0:20:27	50	24,0	8	61	150
0:20:28	50	24,0	8	61	150
0:20:29	50	24,0	8	61	150
0:20:30	50	24,0	8	61	150
0:20:31	50	24,0	8	61	150
0:20:32	50	24,0	8	61	150
0:20:33	50	24,0	8	61	150
0:20:34	50	24,0	8	61	150
0:20:35	50	24,2	8	61	150
0:20:36	50	24,3	8	61	150
0:20:37	50	24,3	8	61	150
0:20:38	50	24,3	8	62	150
0:20:39	50	24,3	8	62	150
0:20:40	51	24,3	8	61	150
0:20:41	51	24,3	8	61	150
0:20:42	51	24,3	8	61	150
0:20:43	51	24,3	8	61	150
0:20:44	51	24,3	8	62	150
0:20:45	51	24,3	8	62	150
0:20:46	51	24,3	8	62	150
0:20:47	51	24,3	8	62	150
0:20:48	51	24,3	8	62	150
0:20:49	51	24,5	8	62	150
0:20:50	51	24,6	8	62	150
0:20:51	51	24,6	8	62	150
0:20:52	51	24,6	8	62	150
0:20:53	51	24,6	8	62	150
0:20:54	51	24,6	8	62	150
0:20:55	51	24,6	8	62	150
0:20:56	51	24,5	8	62	150
0:20:57	51	24,5	8	62	150
0:20:58	51	24,5	8	62	150
0:20:59	51	24,5	8	62	150
0:21:00	51	24,6	8	62	150
0:21:01	51	24,6	8	62	150
0:21:02	51	24,6	8	62	150
0:21:03	51	24,7	8	62	150
0:21:04	51	24,7	8	62	150
0:21:05	51	24,7	8	62	150
0:21:06	51	24,8	8	62	150
0:21:07	51	24,9	8	62	150
0:21:08	51	24,9	8	62	150
0:21:09	51	24,9	9	62	150
0:21:10	51	24,9	9	62	150
0:21:11	51	24,8	8	62	150
0:21:12	51	24,8	8	62	150
0:21:13	51	24,8	8	62	150
0:21:14	51	24,8	8	62	150
0:21:15	51	24,8	8	62	150
0:21:16	51	24,8	8	62	150
0:21:17	51	25,0	8	62	150
0:21:18	51	25,1	8	62	150
0:21:19	52	25,1	8	62	150
0:21:20	52	25,1	8	62	150
0:21:21	52	25,1	8	62	150
0:21:22	52	25,1	9	62	150
0:21:23	52	25,1	8	62	150
0:21:24	52	25,1	8	62	150
0:21:25	52	25,1	8	62	150
0:21:26	52	25,0	8	62	150
0:21:27	52	25,0	8	62	150
0:21:28	52	25,0	8	62	150
0:21:29	52	25,1	8	62	150
0:21:30	52	25,1	8	62	150
0:21:31	52	25,2	8	62	150
0:21:32	52	25,3	8	62	150
0:21:33	52	25,3	8	62	150
0:21:34	52	25,3	8	62	150
0:21:35	52	25,3	8	62	150
0:21:36	52	25,3	8	62	150
0:21:37	52	25,3	8	62	150
0:21:38	52	25,3	8	62	150
0:21:39	52	25,3	8	62	150
0:21:40	52	25,3	8	62	150
0:21:41	52	25,4	8	62	150
0:21:42	52	25,5	8	62	150
0:21:43	52	25,6	8	62	150
0:21:44	52	25,6	8	62	150
0:21:45	52	25,6	9	62	150
0:21:46	52	25,5	8	62	150
0:21:47	52	25,5	8	62	150
0:21:48	52	25,5	8	62	150
0:21:49	52	25,5	8	62	150
0:21:50	52	25,5	8	62	150
0:21:51	52	25,5	8	62	150
0:21:52	52	25,5	8	62	150
0:21:53	52	25,6	8	62	150
0:21:54	52	25,7	8	63	150
0:21:55	52	25,7	8	62	150
0:21:56	52	25,7	8	62	150
0:21:57	52	25,7	8	62	150
0:21:58	52	25,8	8	62	150
0:21:59	53	25,8	8	62	150
0:22:00	53	25,8	8	62	150
0:22:01	53	25,8	8	62	150
0:22:02	53	25,8	8	63	150
0:22:03	53	25,8	8	63	150
0:22:04	53	25,8	8	62	150
0:22:05	53	25,8	8	62	150
0:22:06	53	25,8	8	62	150
0:22:07	53	25,8	8	63	150
0:22:08	53	25,8	8	62	150
0:22:09	53	25,9	8	62	150
0:22:10	53	26,0	9	62	150
0:22:11	53	26,1	9	62	150
0:22:12	53	26,1	9	63	150
0:22:13	53	26,0	9	63	150
0:22:14	53	26,0	9	62	150
0:22:15	53	26,0	9	62	150
0:22:16	53	26,0	9	63	150
0:22:17	53	26,0	9	62	150
0:22:18	53	26,0	9	62	150
0:22:19	53	26,0	9	62	150
0:22:20	53	26,1	9	62	150
0:22:21	53	26,2	9	62	150
0:22:22	53	26,2	9	62	150
0:22:23	53	26,2	9	62	150
0:22:24	53	26,3	9	63	150
0:22:25	53	26,3	9	63	150
0:22:26	53	26,3	9	63	150
0:22:27	53	26,3	9	63	150
0:22:28	53	26,3	9	63	150
0:22:29	53	26,3	9	63	150
0:22:30	53	26,4	9	63	150
0:22:31	53	26,4	9	63	150
0:22:32	53	26,4	9	63	150
0:22:33	53	26,4	9	63	150
0:22:34	53	26,4	9	63	150
0:22:35	53	26,5	9	63	150
0:22:36	53	26,5	9	63	150
0:22:37	53	26,5	9	63	150
0:22:38	53	26,5	9	63	150
0:22:39	53	26,5	9	63	150
0:22:40	54	26,5	9	63	150
0:22:41	54	26,6	9	63	150
0:22:42	54	26,6	9	63	150
0:22:43	54	26,6	9	63	150
0:22:44	54	26,6	9	63	150
0:22:45	54	26,6	9	63	150
0:22:46	54	26,7	9	63	150
0:22:47	54	26,7	9	63	150
0:22:48	54	26,7	9	63	150
0:22:49	54	26,7	9	63	150
0:22:50	54	26,7	9	63	150
0:22:51	54	26,8	9	63	150
0:22:52	54	26,8	9	63	150
0:22:53	54	26,8	9	63	150
0:22:54	54	26,8	9	63	150
0:22:55	54	26,8	9	63	150
0:22:56	54	26,8	9	63	150
0:22:57	54	26,9	9	63	150
0:22:58	54	26,9	9	63	150
0:22:59	54	26,9	9	63	150
0:23:00	54	26,9	9	63	150
0:23:01	54	26,9	9	63	150
0:23:02	54	27,0	9	63	150
0:23:03	54	27,0	9	63	150
0:23:04	54	27,0	9	63	150
0:23:05	54	27,0	9	63	150
0:23:06	54	27,0	9	63	150
0:23:07	54	27,0	9	63	150
0:23:08	54	27,1	9	63	150
0:23:09	54	27,1	9	63	150
0:23:10	54	27,1	9	63	150
0:23:11	54	27,1	9	63	150
0:23:12	54	27,2	9	63	150
0:23:13	54	27,2	9	63	150
0:23:14	54	27,2	9	63	150
0:23:15	54	27,2	9	63	150
0:23:16	54	27,2	9	63	150
0:23:17	54	27,3	9	63	150
0:23:18	54	27,3	9	63	150
0:23:19	54	27,3	9	63	150
0:23:20	54	27,3	9	63	150
0:23:21	54	27,3	9	63	150
0:23:22	55	27,3	9	63	150
0:23:23	55	27,2	9	63	150
0:23:24	55	27,3	9	63	150
0:23:25	55	27,4	9	63	150
0:23:26	55	27,4	9	63	150
0:23:27	55	27,4	9	63	150
0:23:28	55	27,4	9	63	150
0:23:29	55	27,5	9	63	150
0:23:30	55	27,5	9	63	150
0:23:31	55	27,5	9	63	150
0:23:32	55	27,5	9	63	150
0:23:33	55	27,5	9	63	150
0:23:34	55	27,6	9	63	150
0:23:35	55	27,6	9	63	150
0:23:36	55	27,6	9	63	150
0:23:37	55	27,7	9	63	150
0:23:38	55	27,7	9	63	150
0:23:39	55	27,7	9	63	150
0:23:40	55	27,7	9	63	150
0:23:41	55	27,7	9	63	150
0:23:42	55	27,7	9	63	150
0:23:43	55	27,7	9	63	150
0:23:44	55	27,7	9	63	150
0:23:45	55	27,7	9	63	150
0:23:46	55	27,8	9	63	150
0:23:47	55	27,9	9	63	150
0:23:48	55	27,9	9	64	150
0:23:49	55	27,9	9	64	150
0:23:50	55	27,9	9	64	150
0:23:51	55	27,9	9	64	150
0:23:52	55	27,9	9	64	150
0:23:53	55	27,8	9	64	150
0:23:54	55	27,8	9	64	150
0:23:55	55	27,8	9	64	150
0:23:56	55	28,0	9	64	150
0:23:57	55	28,1	9	64	150
0:23:58	55	28,1	9	64	150
0:23:59	55	28,1	9	64	150
0:24:00	55	28,1	9	64	150
0:24:01	55	28,0	9	64	150
0:24:02	55	28,0	9	64	150
0:24:03	55	28,0	9	64	150
0:24:04	55	28,1	9	64	150
0:24:05	55	28,1	9	64	150
0:24:06	55	28,1	9	64	150
0:24:07	55	28,1	9	64	150
0:24:08	56	28,2	9	64	150
0:24:09	56	28,3	9	64	150
0:24:10	56	28,3	9	64	150
0:24:11	56	28,3	9	64	150
0:24:12	56	28,3	9	64	150
0:24:13	56	28,3	9	64	150
0:24:14	56	28,3	9	64	150
0:24:15	56	28,3	9	64	150
0:24:16	56	28,2	9	64	150
0:24:17	56	28,3	9	64	150
0:24:18	56	28,3	9	64	150
0:24:19	56	28,4	9	64	150
0:24:20	56	28,5	9	64	150
0:24:21	56	28,5	9	64	150
0:24:22	56	28,5	9	64	150
0:24:23	56	28,5	9	64	150
0:24:24	56	28,5	9	64	150
0:24:25	56	28,5	9	64	150
0:24:26	56	28,5	9	65	150
0:24:27	56	28,5	9	65	150
0:24:28	56	28,6	9	65	150
0:24:29	56	28,6	9	65	150
0:24:30	56	28,6	9	65	150
0:24:31	56	28,6	9	65	150
0:24:32	56	28,6	9	65	150
0:24:33	56	28,7	9	65	150
0:24:34	56	28,8	9	65	150
0:24:35	56	28,8	9	65	150
0:24:36	56	28,8	9	65	150
0:24:37	56	28,8	9	65	150
0:24:38	56	28,8	9	65	150
0:24:39	56	28,8	9	66	150
0:24:40	56	28,8	9	65	150
0:24:41	56	28,8	9	66	150
0:24:42	56	28,8	9	66	150
0:24:43	56	28,8	9	66	150
0:24:44	56	28,8	9	66	150
0:24:45	56	28,8	9	66	150
0:24:46	56	28,9	9	66	150
0:24:47	56	28,9	9	66	150
0:24:48	56	29,0	9	66	150
0:24:49	56	29,1	9	66	150
0:24:50	56	29,1	9	66	150
0:24:51	56	29,1	9	66	150
0:24:52	56	29,0	9	66	150
0:24:53	56	29,0	9	66	150
0:24:54	56	29,0	9	66	150
0:24:55	56	29,0	9	66	150
0:24:56	56	29,0	9	66	150
0:24:57	56	29,1	9	66	150
0:24:58	56	29,2	9	66	150
0:24:59	56	29,3	9	66	150
0:25:00	56	29,3	9	66	150
0:25:01	56	29,3	9	66	150
0:25:02	56	29,2	9	66	150
0:25:03	57	29,2	9	66	150
0:25:04	57	29,2	9	66	150
0:25:05	57	29,2	9	66	150
0:25:06	57	29,2	9	66	150
0:25:07	57	29,2	9	66	150
0:25:08	57	29,4	9	66	150
0:25:09	57	29,5	9	66	150
0:25:10	57	29,5	9	66	150
0:25:11	57	29,5	9	66	150
0:25:12	57	29,5	9	66	150
0:25:13	57	29,4	9	66	150
0:25:14	57	29,4	9	66	150
0:25:15	57	29,4	9	66	150
0:25:16	57	29,4	9	66	150
0:25:17	57	29,4	9	67	150
0:25:18	57	29,5	9	67	150
0:25:19	57	29,5	9	67	150
0:25:20	57	29,6	9	67	150
0:25:21	57	29,6	9	66	150
0:25:22	57	29,7	9	67	150
0:25:23	57	29,7	9	67	150
0:25:24	57	29,7	9	67	150
0:25:25	57	29,7	9	67	150
0:25:26	57	29,7	9	66	150
0:25:27	57	29,7	9	67	150
0:25:28	57	29,7	9	67	150
0:25:29	57	29,7	9	67	150
0:25:30	57	29,7	9	67	150
0:25:31	57	29,8	9	67	150
0:25:32	57	29,9	9	67	150
0:25:33	57	29,9	9	67	150
0:25:34	57	29,9	9	67	150
0:25:35	57	29,9	9	67	150
0:25:36	57	29,9	9	67	150
0:25:37	57	29,9	9	67	150
0:25:38	57	29,9	9	67	150
0:25:39	57	29,9	9	67	150
0:25:40	57	29,9	9	67	150
0:25:41	57	30,0	9	67	150
0:25:42	57	30,0	9	67	150
0:25:43	57	30,0	9	67	150
0:25:44	57	30,0	9	67	150
0:25:45	57	30,1	9	67	150
0:25:46	57	30,1	9	67	150
0:25:47	57	30,1	9	67	150
0:25:48	57	30,1	9	67	150
0:25:49	57	30,1	9	67	150
0:25:50	57	30,1	9	67	150
0:25:51	57	30,1	9	67	150
0:25:52	57	30,1	9	67	150
0:25:53	57	30,3	9	67	150
0:25:54	57	30,3	9	67	150
0:25:55	58	30,3	9	68	150
