Repository: ProgWizer/parser

File: project-root/data/Data Acquisition/Data Acquisition/2016 year (65)/16-0035(RGU).txt
--Test Summary--
Full Path and File Name	
Instrument Name	7222
Instrument Type	Model 7222 Consistometer
Instrument Serial Number	
Test Start Date	03.08.2016
Test Start Time	10:43:24
Test Stop Date	03.08.2016
Test Stop Time	13:32:14
Test Length	2:48:50
Final Sample Time Offset	2:48:50
Controller Schedule Name	
Sampling Period	10 seconds
Comments	MPa: 20(30), T:65(30)
Information	WellID	poraSpheres-3 (20MPa)
Information	Customer	RGU
Information	EngName	Øóòü Êîíñòàíòèí
Information	CementClass	G
Information	CementMfr	Ñóõîé Ëîã
Information	Additives	13%MKU-85+47%poraSpheres-3
Information	Density	1250
Information	BHCT	65
Information	BHST	
Information	FluidLoss	
Information	JobType	Research
Calculated Value	Time_30Bc	1:52:50
Calculated Value	Time_70Bc	2:48:50
Initial Temperature (°C)	25 °C
Final Temperature (°C)	66 °C
Initial Pressure (MPa)	0,7 MPa
Final Pressure (MPa)	19,8 MPa
Initial Consistency (Bc)	11 Bc
Final Consistency (Bc)	70 Bc
--Data--
Time (HH:MM:SS)	Temperature (°C)	Pressure (MPa)	Consistency (Bc)
0:00:00	25	0,7	11
0:00:10	25	0,8	12
0:00:20	25	0,9	12
0:00:30	25	1,0	12
0:00:40	25	1,1	12
0:00:50	25	1,2	12
0:01:00	25	1,5	12
0:01:10	26	1,6	12
0:01:20	26	1,7	13
0:01:30	26	1,9	13
0:01:40	26	2,0	13
0:01:50	26	2,2	14
0:02:00	26	2,4	14
0:02:10	26	2,7	14
0:02:20	26	2,9	14
0:02:30	26	3,2	14
0:02:40	26	3,4	13
0:02:50	26	3,4	13
0:03:00	27	3,6	13
0:03:10	27	3,7	13
0:03:20	27	3,8	13
0:03:30	27	3,9	13
0:03:40	27	4,0	13
0:03:50	27	4,2	13
0:04:00	28	4,1	13
0:04:10	28	4,3	14
0:04:20	28	4,4	14
0:04:30	28	4,5	14
0:04:40	29	4,6	14
0:04:50	29	4,7	14
0:05:00	29	4,8	15
0:05:10	29	4,9	14
0:05:20	30	5,1	15
0:05:30	30	5,2	15
0:05:40	30	5,3	15
0:05:50	30	5,4	15
0:06:00	31	5,4	15
0:06:10	31	5,5	15
0:06:20	31	5,8	15
0:06:30	31	5,8	14
0:06:40	32	5,9	14
0:06:50	32	6,1	14
0:07:00	33	6,0	14
0:07:10	33	6,1	14
0:07:20	33	6,2	14
0:07:30	34	6,3	14
0:07:40	34	6,4	14
0:07:50	35	6,5	14
0:08:00	35	6,5	14
0:08:10	35	6,5	14
0:08:20	36	6,6	14
0:08:30	36	6,6	14
0:08:40	36	6,7	14
0:08:50	36	6,8	14
0:09:00	37	6,9	14
0:09:10	37	6,9	14
0:09:20	37	7,0	14
0:09:30	38	7,2	14
0:09:40	38	7,3	14
0:09:50	38	7,5	14
0:10:00	38	7,7	14
0:10:10	38	7,8	14
0:10:20	39	8,0	14
0:10:30	39	8,2	14
0:10:40	39	8,4	14
0:10:50	39	8,6	14
0:11:00	40	8,8	14
0:11:10	40	8,7	14
0:11:20	40	8,9	15
0:11:30	40	8,9	15
0:11:40	40	9,1	15
0:11:50	41	9,3	15
0:12:00	41	9,2	15
0:12:10	41	9,4	15
0:12:20	41	9,5	15
0:12:30	42	9,7	15
0:12:40	42	9,8	15
0:12:50	42	9,7	15
0:13:00	42	9,9	15
0:13:10	43	10,0	15
0:13:20	43	10,2	15
0:13:30	43	10,3	15
0:13:40	43	10,4	15
0:13:50	44	10,3	15
0:14:00	44	10,5	15
0:14:10	44	10,6	15
0:14:20	44	10,8	15
0:14:30	44	11,0	15
0:14:40	45	10,9	15
0:14:50	45	11,1	15
0:15:00	45	11,3	15
0:15:10	45	11,1	15
0:15:20	46	11,3	15
0:15:30	46	11,5	15
0:15:40	46	11,7	15
0:15:50	46	11,9	15
0:16:00	46	11,7	15
0:16:10	47	11,9	15
0:16:20	47	12,1	15
0:16:30	47	12,2	15
0:16:40	47	12,4	15
0:16:50	48	12,3	15
0:17:00	48	12,5	15
0:17:10	48	12,6	15
0:17:20	48	12,8	15
0:17:30	49	12,9	15
0:17:40	49	13,0	15
0:17:50	49	13,1	15
0:18:00	49	13,0	15
0:18:10	50	13,1	15
0:18:20	50	13,3	15
0:18:30	50	13,5	15
0:18:40	50	13,6	15
0:18:50	50	13,8	15
0:19:00	51	13,6	15
0:19:10	51	13,7	15
0:19:20	51	13,9	15
0:19:30	51	14,1	15
0:19:40	52	14,3	15
0:19:50	52	14,4	15
0:20:00	52	14,3	15
0:20:10	52	14,4	15
0:20:20	52	14,6	15
0:20:30	53	14,8	15
0:20:40	53	15,0	15
0:20:50	53	14,8	15
0:21:00	53	14,9	15
0:21:10	53	15,1	15
0:21:20	54	15,3	15
0:21:30	54	15,4	15
0:21:40	54	15,5	15
0:21:50	54	15,7	15
0:22:00	55	15,4	16
0:22:10	55	15,6	16
0:22:20	55	15,7	15
0:22:30	55	15,9	15
0:22:40	56	16,0	15
0:22:50	56	16,1	15
0:23:00	56	16,3	15
0:23:10	56	16,4	16
0:23:20	56	16,5	15
0:23:30	57	16,6	15
0:23:40	57	16,8	15
0:23:50	57	16,9	15
0:24:00	57	16,9	15
0:24:10	58	17,1	15
0:24:20	58	17,2	15
0:24:30	58	17,3	15
0:24:40	58	17,4	15
0:24:50	59	17,6	15
0:25:00	59	17,7	15
0:25:10	59	17,8	15
0:25:20	59	17,9	15
0:25:30	59	18,0	15
0:25:40	60	18,1	15
0:25:50	60	18,2	15
0:26:00	60	18,3	15
0:26:10	60	18,0	16
0:26:20	61	18,1	16
0:26:30	61	18,3	15
0:26:40	61	18,4	15
0:26:50	61	18,5	15
0:27:00	62	18,6	15
0:27:10	62	18,7	15
0:27:20	62	18,8	15
0:27:30	62	18,9	15
0:27:40	62	18,9	16
0:27:50	63	19,0	16
0:28:00	63	19,1	16
0:28:10	63	19,2	16
0:28:20	63	19,2	16
0:28:30	64	19,4	16
0:28:40	64	19,6	16
0:28:50	64	19,7	16
0:29:00	64	19,7	16
0:29:10	64	19,8	16
0:29:20	65	19,9	16
0:29:30	65	20,0	16
0:29:40	65	20,1	16
0:29:50	65	20,2	16
0:30:00	66	20,3	16
0:30:10	66	20,3	15
0:30:20	66	20,4	15
0:30:30	66	20,5	15
0:30:40	66	20,4	15
0:30:50	66	20,5	15
0:31:00	67	20,5	15
0:31:10	67	20,4	15
0:31:20	67	20,4	16
0:31:30	67	20,3	16
0:31:40	67	20,3	16
0:31:50	67	20,2	16
0:32:00	68	20,0	16
0:32:10	68	19,9	16
0:32:20	68	19,9	16
0:32:30	68	19,7	16
0:32:40	68	19,9	16
0:32:50	68	19,8	16
0:33:00	68	19,9	16
0:33:10	68	19,9	16
0:33:20	68	19,8	16
0:33:30	68	19,8	16
0:33:40	68	19,7	17
0:33:50	68	19,8	16
0:34:00	68	19,7	16
0:34:10	68	19,8	16
0:34:20	68	19,9	16
0:34:30	68	19,8	16
0:34:40	68	19,8	16
0:34:50	68	19,9	16
0:35:00	68	19,8	16
0:35:10	68	19,8	16
0:35:20	68	19,7	16
0:35:30	68	19,8	15
0:35:40	68	19,7	16
0:35:50	68	19,8	15
0:36:00	68	19,7	16
0:36:10	68	19,8	15
0:36:20	68	19,9	15
0:36:30	68	19,8	15
0:36:40	68	19,7	16
0:36:50	68	19,9	15
0:37:00	68	19,8	15
0:37:10	68	19,8	16
0:37:20	68	19,9	16
0:37:30	68	19,9	15
0:37:40	68	19,8	15
0:37:50	68	19,8	15
0:38:00	68	19,8	16
0:38:10	68	19,8	16
0:38:20	67	19,8	15
0:38:30	67	19,8	15
0:38:40	67	19,8	15
0:38:50	67	19,8	15
0:39:00	67	19,8	15
0:39:10	67	19,8	15
0:39:20	67	19,8	15
0:39:30	67	19,8	15
0:39:40	67	19,8	15
0:39:50	67	19,8	15
0:40:00	67	19,8	15
0:40:10	67	19,9	15
0:40:20	67	19,9	15
0:40:30	67	19,9	15
0:40:40	67	19,9	16
0:40:50	67	19,9	16
0:41:00	67	20,0	15
0:41:10	67	20,0	15
0:41:20	67	20,1	15
0:41:30	67	20,1	15
0:41:40	67	20,1	15
0:41:50	67	20,1	15
0:42:00	67	20,1	15
0:42:10	67	20,1	15
0:42:20	67	20,1	16
0:42:30	67	20,1	15
0:42:40	67	20,1	15
0:42:50	67	20,1	15
0:43:00	67	20,0	15
0:43:10	66	20,0	15
0:43:20	66	20,0	15
0:43:30	66	20,0	15
0:43:40	66	20,0	15
0:43:50	66	20,0	15
0:44:00	66	20,0	15
0:44:10	66	20,0	15
0:44:20	66	20,0	15
0:44:30	66	20,0	15
0:44:40	66	20,0	15
0:44:50	66	20,0	15
0:45:00	66	20,0	15
0:45:10	66	19,9	15
0:45:20	66	19,9	15
0:45:30	66	19,9	15
0:45:40	66	20,0	15
0:45:50	66	20,0	15
0:46:00	66	20,0	15
0:46:10	66	20,0	15
0:46:20	66	20,0	15
0:46:30	66	20,0	15
0:46:40	66	20,0	15
0:46:50	66	20,0	15
0:47:00	66	20,0	15
0:47:10	66	20,0	16
0:47:20	66	20,0	15
0:47:30	66	20,0	16
0:47:40	66	20,0	16
0:47:50	66	20,0	16
0:48:00	66	19,9	16
0:48:10	66	20,0	16
0:48:20	66	20,0	16
0:48:30	66	19,9	16
0:48:40	66	19,9	16
0:48:50	66	19,9	15
0:49:00	66	19,9	15
0:49:10	66	20,0	17
0:49:20	66	20,0	17
0:49:30	66	20,0	16
0:49:40	66	20,0	16
0:49:50	66	20,0	16
0:50:00	66	20,0	16
0:50:10	66	20,0	16
0:50:20	66	20,0	16
0:50:30	66	20,0	16
0:50:40	66	20,0	16
0:50:50	66	20,0	16
0:51:00	66	20,0	16
0:51:10	66	20,0	16
0:51:20	66	20,0	16
0:51:30	66	20,0	16
0:51:40	66	20,0	17
0:51:50	66	20,0	16
0:52:00	66	20,0	15
0:52:10	66	19,9	15
0:52:20	66	20,0	15
0:52:30	66	20,0	15
0:52:40	66	20,0	15
0:52:50	66	19,9	15
0:53:00	66	19,9	15
0:53:10	66	19,9	15
0:53:20	66	19,9	15
0:53:30	66	19,9	15
0:53:40	66	19,9	15
0:53:50	66	19,9	15
0:54:00	66	19,9	15
0:54:10	66	19,9	15
0:54:20	66	19,9	15
0:54:30	66	20,0	15
0:54:40	66	20,0	15
0:54:50	66	20,0	15
0:55:00	66	20,0	15
0:55:10	66	20,0	15
0:55:20	66	20,0	15
0:55:30	66	20,0	15
0:55:40	66	20,1	15
0:55:50	66	20,1	15
0:56:00	66	20,1	15
0:56:10	66	20,1	15
0:56:20	66	20,1	15
0:56:30	66	20,1	15
0:56:40	66	20,1	15
0:56:50	66	20,1	15
0:57:00	66	20,0	15
0:57:10	66	20,0	15
0:57:20	66	20,0	15
0:57:30	66	20,0	15
0:57:40	66	20,0	15
0:57:50	66	20,0	15
0:58:00	66	20,0	15
0:58:10	66	20,0	15
0:58:20	66	20,0	15
0:58:30	66	19,9	15
0:58:40	66	19,9	16
0:58:50	66	19,9	16
0:59:00	66	19,9	16
0:59:10	66	19,9	16
0:59:20	66	19,9	16
0:59:30	66	19,9	16
0:59:40	66	19,9	16
0:59:50	66	19,9	16
1:00:00	66	19,9	16
1:00:10	66	19,9	16
1:00:20	66	19,9	16
1:00:30	66	19,9	15
1:00:40	66	19,9	15
1:00:50	66	19,9	15
1:01:00	66	19,9	16
1:01:10	66	19,9	16
1:01:20	66	19,9	16
1:01:30	66	19,9	16
1:01:40	66	19,9	16
1:01:50	66	19,9	16
1:02:00	66	19,9	16
1:02:10	66	19,9	16
1:02:20	66	19,9	16
1:02:30	66	19,9	16
1:02:40	66	19,9	16
1:02:50	66	19,9	16
1:03:00	66	19,9	16
1:03:10	66	19,9	16
1:03:20	66	19,9	16
1:03:30	66	19,9	16
1:03:40	66	19,9	16
1:03:50	66	19,9	16
1:04:00	66	19,8	16
1:04:10	66	19,9	16
1:04:20	66	19,9	16
1:04:30	66	19,8	16
1:04:40	66	19,8	16
1:04:50	66	19,8	16
1:05:00	66	19,8	16
1:05:10	66	19,8	16
1:05:20	66	19,8	16
1:05:30	66	19,8	16
1:05:40	66	19,8	16
1:05:50	66	19,8	16
1:06:00	66	19,8	16
1:06:10	66	19,8	16
1:06:20	66	19,8	16
1:06:30	66	19,8	16
1:06:40	66	19,8	16
1:06:50	66	19,8	16
1:07:00	66	19,9	16
1:07:10	66	19,9	16
1:07:20	66	19,9	16
1:07:30	66	19,9	16
1:07:40	66	19,9	16
1:07:50	66	19,9	16
1:08:00	66	19,9	16
1:08:10	66	19,9	16
1:08:20	66	19,9	16
1:08:30	66	19,8	16
1:08:40	66	19,8	16
1:08:50	66	19,8	16
1:09:00	66	19,8	16
1:09:10	66	19,8	16
1:09:20	66	19,8	16
1:09:30	66	19,8	16
1:09:40	66	19,8	16
1:09:50	66	19,8	16
1:10:00	66	19,8	16
1:10:10	66	19,8	16
1:10:20	66	19,8	16
1:10:30	66	19,8	16
1:10:40	66	19,8	16
1:10:50	66	19,8	16
1:11:00	66	19,8	17
1:11:10	66	19,8	17
1:11:20	66	19,8	17
1:11:30	66	19,8	17
1:11:40	66	19,9	17
1:11:50	66	19,9	17
1:12:00	66	19,9	17
1:12:10	66	19,9	17
1:12:20	66	19,9	17
1:12:30	66	19,9	17
1:12:40	66	19,9	17
1:12:50	66	19,8	17
1:13:00	66	19,8	17
1:13:10	66	19,8	17
1:13:20	66	19,8	18
1:13:30	66	19,8	19
1:13:40	66	19,8	19
1:13:50	66	19,8	18
1:14:00	66	19,8	18
1:14:10	66	19,8	17
1:14:20	66	19,8	17
1:14:30	66	19,8	18
1:14:40	66	19,9	18
1:14:50	66	19,8	18
1:15:00	66	19,8	18
1:15:10	66	19,8	18
1:15:20	66	19,8	18
1:15:30	66	19,8	18
1:15:40	66	19,8	18
1:15:50	66	19,9	18
1:16:00	66	19,8	18
1:16:10	66	19,8	18
1:16:20	66	19,8	18
1:16:30	66	19,8	18
1:16:40	66	19,8	18
1:16:50	66	19,8	18
1:17:00	66	19,8	18
1:17:10	66	19,8	18
1:17:20	66	19,8	18
1:17:30	66	19,8	18
1:17:40	66	19,8	18
1:17:50	66	19,8	18
1:18:00	66	19,9	18
1:18:10	66	19,9	18
1:18:20	66	19,9	18
1:18:30	66	19,9	18
1:18:40	66	19,8	18
1:18:50	66	19,8	18
1:19:00	66	19,8	18
1:19:10	66	19,8	18
1:19:20	66	19,8	18
1:19:30	66	19,8	18
1:19:40	66	19,8	18
1:19:50	66	19,8	18
1:20:00	66	19,8	18
1:20:10	66	19,8	18
1:20:20	66	19,8	18
1:20:30	66	19,8	18
1:20:40	66	19,9	18
1:20:50	66	19,9	18
1:21:00	66	19,9	18
1:21:10	66	19,9	18
1:21:20	66	19,9	18
1:21:30	66	19,9	18
1:21:40	66	19,9	18
1:21:50	66	19,9	18
1:22:00	66	19,9	18
1:22:10	66	20,1	18
1:22:20	66	20,1	18
1:22:30	66	20,1	18
1:22:40	66	20,1	18
1:22:50	66	20,1	18
1:23:00	66	20,0	18
1:23:10	66	20,0	18
1:23:20	66	20,0	18
1:23:30	66	20,0	18
1:23:40	66	20,0	18
1:23:50	66	20,0	18
1:24:00	66	20,0	18
1:24:10	66	20,0	18
1:24:20	66	20,0	18
1:24:30	66	20,0	18
1:24:40	66	19,9	18
1:24:50	66	19,9	18
1:25:00	66	19,9	18
1:25:10	66	19,9	18
1:25:20	66	19,9	18
1:25:30	66	19,9	18
1:25:40	66	19,9	18
1:25:50	66	19,9	18
1:26:00	66	19,9	18
1:26:10	66	19,9	18
1:26:20	66	19,8	18
1:26:30	66	19,8	18
1:26:40	66	19,8	18
1:26:50	66	19,8	18
1:27:00	66	19,8	18
1:27:10	66	19,8	18
1:27:20	66	19,7	18
1:27:30	66	19,9	18
1:27:40	66	19,9	18
1:27:50	66	19,9	18
1:28:00	66	19,9	18
1:28:10	66	19,9	18
1:28:20	66	19,8	18
1:28:30	66	19,8	18
1:28:40	66	19,8	18
1:28:50	66	19,9	18
1:29:00	66	19,9	18
1:29:10	66	19,9	18
1:29:20	66	19,9	18
1:29:30	66	19,8	18
1:29:40	66	19,9	18
1:29:50	66	19,9	18
1:30:00	66	19,9	18
1:30:10	66	19,9	18
1:30:20	66	19,9	18
1:30:30	66	19,9	18
1:30:40	66	19,9	18
1:30:50	66	19,9	18
1:31:00	66	19,9	19
1:31:10	66	19,9	20
1:31:20	66	19,9	20
1:31:30	66	19,9	20
1:31:40	66	19,9	20
1:31:50	66	19,8	20
1:32:00	66	19,8	23
1:32:10	66	19,8	22
1:32:20	66	19,8	22
1:32:30	66	19,8	22
1:32:40	66	19,8	22
1:32:50	66	19,8	22
1:33:00	66	19,8	22
1:33:10	66	19,9	22
1:33:20	66	19,9	22
1:33:30	66	19,9	22
1:33:40	66	19,9	22
1:33:50	66	19,9	22
1:34:00	66	19,8	22
1:34:10	66	19,8	22
1:34:20	66	19,8	22
1:34:30	66	19,8	22
1:34:40	66	19,8	22
1:34:50	66	19,8	22
1:35:00	66	19,8	22
1:35:10	66	19,8	22
1:35:20	66	19,8	22
1:35:30	66	19,8	22
1:35:40	66	19,8	22
1:35:50	66	19,8	22
1:36:00	66	19,8	23
1:36:10	66	19,9	22
1:36:20	66	19,9	23
1:36:30	66	19,9	22
1:36:40	66	19,9	22
1:36:50	66	19,9	23
1:37:00	66	19,9	22
1:37:10	66	19,8	23
1:37:20	66	19,8	23
1:37:30	66	19,8	23
1:37:40	66	19,8	23
1:37:50	66	19,8	23
1:38:00	66	19,8	23
1:38:10	66	19,8	23
1:38:20	66	19,8	23
1:38:30	66	19,8	23
1:38:40	66	19,8	23
1:38:50	66	19,8	23
1:39:00	66	19,8	23
1:39:10	66	19,8	23
1:39:20	66	19,8	23
1:39:30	66	19,9	23
1:39:40	66	19,8	23
1:39:50	66	19,8	24
1:40:00	66	19,8	24
1:40:10	66	19,8	24
1:40:20	66	19,8	24
1:40:30	66	19,8	24
1:40:40	66	19,8	24
1:40:50	66	19,8	24
1:41:00	66	19,9	24
1:41:10	66	19,8	24
1:41:20	66	19,8	24
1:41:30	66	19,8	25
1:41:40	66	19,8	24
1:41:50	66	19,8	25
1:42:00	66	19,8	24
1:42:10	66	19,9	25
1:42:20	66	19,9	24
1:42:30	66	19,9	24
1:42:40	66	19,8	25
1:42:50	66	19,8	24
1:43:00	66	19,8	25
1:43:10	66	19,8	24
1:43:20	66	19,8	25
1:43:30	66	19,8	24
1:43:40	66	19,8	25
1:43:50	66	19,8	25
1:44:00	66	19,8	24
1:44:10	66	19,8	25
1:44:20	66	19,8	24
1:44:30	66	19,8	25
1:44:40	66	19,8	24
1:44:50	66	19,9	25
1:45:00	66	19,9	25
1:45:10	66	19,9	25
1:45:20	66	19,8	25
1:45:30	66	19,8	25
1:45:40	66	19,8	25
1:45:50	66	19,8	25
1:46:00	66	19,8	26
1:46:10	66	19,8	26
1:46:20	66	19,8	26
1:46:30	66	19,8	26
1:46:40	66	19,8	26
1:46:50	66	19,8	26
1:47:00	66	19,9	26
1:47:10	66	19,9	26
1:47:20	66	19,9	26
1:47:30	66	19,9	26
1:47:40	66	19,9	26
1:47:50	66	19,9	26
1:48:00	66	19,9	27
1:48:10	66	19,9	27
1:48:20	66	19,9	27
1:48:30	66	19,9	27
1:48:40	66	19,9	27
1:48:50	66	19,9	27
1:49:00	66	19,8	27
1:49:10	66	19,8	28
1:49:20	66	19,8	28
1:49:30	66	19,8	27
1:49:40	66	19,8	28
1:49:50	66	19,9	27
1:50:00	66	19,9	28
1:50:10	66	19,9	28
1:50:20	66	19,8	28
1:50:30	66	19,8	28
1:50:40	66	19,8	27
1:50:50	66	19,8	28
1:51:00	66	19,8	28
1:51:10	66	19,8	28
1:51:20	66	19,8	28
1:51:30	66	19,8	28
1:51:40	66	19,8	28
1:51:50	66	19,8	28
1:52:00	66	19,8	28
1:52:10	66	19,8	28
1:52:20	66	19,8	28
1:52:30	66	19,8	28
1:52:40	66	19,7	32
1:52:50	66	19,9	32
1:53:00	66	19,9	31
1:53:10	66	19,8	32
1:53:20	66	19,8	31
1:53:30	66	19,8	32
1:53:40	66	19,8	32
1:53:50	66	19,8	31
1:54:00	66	19,8	32
1:54:10	66	19,8	31
1:54:20	66	19,8	32
1:54:30	66	19,8	32
1:54:40	66	19,8	32
1:54:50	66	19,8	32
1:55:00	66	19,8	31
1:55:10	66	19,8	32
1:55:20	66	19,8	31
1:55:30	66	19,9	32
1:55:40	66	19,8	32
1:55:50	66	19,8	32
1:56:00	66	19,8	32
1:56:10	66	19,8	32
1:56:20	66	19,8	32
1:56:30	66	19,8	32
1:56:40	66	19,8	32
1:56:50	66	19,8	32
1:57:00	66	19,8	32
1:57:10	66	19,8	32
1:57:20	66	19,8	32
1:57:30	66	19,8	32
1:57:40	66	19,8	32
1:57:50	66	19,8	32
1:58:00	66	19,8	32
1:58:10	66	19,8	32
1:58:20	66	19,8	32
1:58:30	66	19,8	32
1:58:40	66	19,8	32
1:58:50	66	19,8	32
1:59:00	66	19,8	32
1:59:10	66	19,8	32
1:59:20	66	19,8	32
1:59:30	66	19,8	32
1:59:40	66	19,8	32
1:59:50	66	19,9	32
2:00:00	66	19,9	32
2:00:10	66	19,9	32
2:00:20	66	19,9	32
2:00:30	66	19,8	32
2:00:40	66	19,8	32
2:00:50	66	19,8	32
2:01:00	66	19,8	32
2:01:10	66	19,8	32
2:01:20	66	19,8	32
2:01:30	66	19,8	32
2:01:40	66	19,8	32
2:01:50	66	19,9	32
2:02:00	66	19,9	32
2:02:10	66	19,9	32
2:02:20	66	19,9	32
2:02:30	66	20,0	32
2:02:40	66	20,0	32
2:02:50	66	19,9	32
2:03:00	66	19,9	32
2:03:10	66	19,9	32
2:03:20	66	19,9	32
2:03:30	66	19,9	32
2:03:40	66	19,9	33
2:03:50	66	19,9	33
2:04:00	66	19,9	33
2:04:10	66	19,9	33
2:04:20	66	19,9	33
2:04:30	66	19,8	33
2:04:40	66	19,8	33
2:04:50	66	19,8	33
2:05:00	66	19,8	34
2:05:10	66	19,8	34
2:05:20	66	19,8	34
2:05:30	66	19,8	34
2:05:40	66	19,8	34
2:05:50	66	19,8	34
2:06:00	66	19,8	34
2:06:10	66	19,8	34
2:06:20	66	19,8	34
2:06:30	66	19,8	34
2:06:40	66	19,8	34
2:06:50	66	19,8	34
2:07:00	66	19,8	34
2:07:10	66	19,8	34
2:07:20	66	19,8	34
2:07:30	66	19,8	35
2:07:40	66	19,8	35
2:07:50	66	19,8	35
2:08:00	66	19,8	35
2:08:10	66	19,8	35
2:08:20	66	19,9	35
2:08:30	66	19,9	35
2:08:40	66	19,9	36
2:08:50	66	19,9	36
2:09:00	66	19,9	36
2:09:10	66	19,9	35
2:09:20	66	19,9	36
2:09:30	66	19,9	36
2:09:40	66	19,9	36
2:09:50	66	19,9	36
2:10:00	66	19,9	36
2:10:10	66	19,9	36
2:10:20	66	19,8	36
2:10:30	66	19,8	36
2:10:40	66	19,8	36
2:10:50	66	19,8	36
2:11:00	66	19,8	37
2:11:10	66	19,8	37
2:11:20	66	19,8	37
2:11:30	66	19,8	37
2:11:40	66	19,8	37
2:11:50	66	19,8	37
2:12:00	66	19,8	37
2:12:10	66	19,8	37
2:12:20	66	19,8	37
2:12:30	66	19,9	37
2:12:40	66	19,9	37
2:12:50	66	19,9	37
2:13:00	66	19,9	37
2:13:10	66	19,9	37
2:13:20	66	19,9	37
2:13:30	66	19,9	37
2:13:40	66	20,0	37
2:13:50	66	20,0	38
2:14:00	66	20,0	38
2:14:10	66	20,0	38
2:14:20	66	20,1	38
2:14:30	66	20,1	38
2:14:40	66	20,0	38
2:14:50	66	20,0	39
2:15:00	66	20,0	38
2:15:10	66	20,0	39
2:15:20	66	19,9	39
2:15:30	66	19,9	39
2:15:40	66	19,9	39
2:15:50	66	19,8	39
2:16:00	66	19,8	39
2:16:10	66	19,8	39
2:16:20	66	19,7	39
2:16:30	66	19,8	40
2:16:40	66	19,8	40
2:16:50	66	19,8	40
2:17:00	66	19,9	40
2:17:10	66	19,8	40
2:17:20	66	19,8	40
2:17:30	66	19,8	40
2:17:40	66	19,8	41
2:17:50	66	19,8	41
2:18:00	66	19,8	44
2:18:10	66	19,8	44
2:18:20	66	19,8	44
2:18:30	66	19,8	44
2:18:40	66	19,8	44
2:18:50	66	19,8	44
2:19:00	66	19,9	44
2:19:10	66	19,9	44
2:19:20	66	19,9	43
2:19:30	66	19,9	44
2:19:40	66	19,9	43
2:19:50	66	19,9	43
2:20:00	66	19,9	43
2:20:10	66	20,0	43
2:20:20	66	20,0	43
2:20:30	66	19,9	43
2:20:40	66	19,9	43
2:20:50	66	19,9	43
2:21:00	66	19,9	43
2:21:10	66	19,9	44
2:21:20	66	19,9	43
2:21:30	66	19,8	44
2:21:40	66	19,8	43
2:21:50	66	19,8	44
2:22:00	66	19,8	44
2:22:10	66	19,9	44
2:22:20	66	19,9	44
2:22:30	66	19,9	44
2:22:40	66	19,9	45
2:22:50	66	19,8	45
2:23:00	66	19,8	45
2:23:10	66	20,1	45
2:23:20	66	20,1	45
2:23:30	66	20,2	46
2:23:40	66	20,2	45
2:23:50	66	20,2	46
2:24:00	66	20,2	45
2:24:10	66	20,2	45
2:24:20	66	20,2	46
2:24:30	66	20,2	45
2:24:40	66	20,2	46
2:24:50	66	20,2	45
2:25:00	66	20,2	46
2:25:10	66	20,2	46
2:25:20	66	20,2	46
2:25:30	66	20,2	47
2:25:40	66	20,2	48
2:25:50	66	20,2	48
2:26:00	66	20,2	48
2:26:10	66	20,1	48
2:26:20	66	20,1	48
2:26:30	66	20,1	48
2:26:40	66	20,1	48
2:26:50	66	20,1	48
2:27:00	66	20,0	48
2:27:10	66	20,0	48
2:27:20	66	20,0	49
2:27:30	66	20,0	49
2:27:40	66	20,0	49
2:27:50	66	20,0	49
2:28:00	66	20,0	49
2:28:10	66	20,0	49
2:28:20	66	20,0	49
2:28:30	66	19,9	49
2:28:40	66	19,9	50
2:28:50	66	19,9	50
2:29:00	66	19,9	50
2:29:10	66	19,9	51
2:29:20	66	20,0	51
2:29:30	66	20,0	51
2:29:40	66	20,0	52
2:29:50	66	20,0	52
2:30:00	66	20,0	52
2:30:10	66	20,0	52
2:30:20	66	20,0	52
2:30:30	66	20,0	52
2:30:40	66	20,0	52
2:30:50	66	20,0	52
2:31:00	66	19,9	52
2:31:10	66	20,0	52
2:31:20	66	20,0	52
2:31:30	66	19,9	52
2:31:40	66	19,9	52
2:31:50	66	19,9	52
2:32:00	66	19,9	53
2:32:10	66	19,9	53
2:32:20	66	19,9	52
2:32:30	66	19,8	54
2:32:40	66	19,8	54
2:32:50	66	19,8	55
2:33:00	66	19,8	55
2:33:10	66	19,8	55
2:33:20	66	19,8	55
2:33:30	66	19,9	55
2:33:40	66	19,9	55
2:33:50	66	19,9	55
2:34:00	66	19,9	55
2:34:10	66	19,8	55
2:34:20	66	19,8	55
2:34:30	66	19,8	56
2:34:40	66	19,8	56
2:34:50	66	19,8	57
2:35:00	66	19,8	57
2:35:10	66	19,8	57
2:35:20	66	19,9	57
2:35:30	66	19,9	57
2:35:40	66	19,9	58
2:35:50	66	19,9	57
2:36:00	66	19,9	58
2:36:10	66	19,9	57
2:36:20	66	19,9	59
2:36:30	66	19,9	58
2:36:40	66	19,8	59
2:36:50	66	19,8	60
2:37:00	66	19,8	59
2:37:10	66	19,8	60
2:37:20	66	19,8	59
2:37:30	66	19,8	60
2:37:40	66	19,8	60
2:37:50	66	19,7	60
2:38:00	66	19,9	60
2:38:10	66	19,9	60
2:38:20	66	19,9	61
2:38:30	66	19,8	60
2:38:40	66	19,8	61
2:38:50	66	19,8	61
2:39:00	66	19,8	61
2:39:10	66	19,8	62
2:39:20	66	19,8	61
2:39:30	66	19,8	62
2:39:40	66	19,8	62
2:39:50	66	19,8	62
2:40:00	66	19,8	62
2:40:10	66	19,8	62
2:40:20	66	19,8	63
2:40:30	66	19,8	62
2:40:40	66	19,8	63
2:40:50	66	19,8	63
2:41:00	66	19,8	63
2:41:10	66	19,8	64
2:41:20	66	19,8	63
2:41:30	66	19,8	64
2:41:40	66	19,9	64
2:41:50	66	19,9	64
2:42:00	66	19,9	64
2:42:10	66	19,9	64
2:42:20	66	19,9	64
2:42:30	66	19,9	64
2:42:40	66	19,9	65
2:42:50	66	19,9	65
2:43:00	66	19,9	65
2:43:10	66	19,9	65
2:43:20	66	19,8	65
2:43:30	66	19,8	66
2:43:40	66	19,8	66
2:43:50	66	19,8	66
2:44:00	66	19,8	66
2:44:10	66	19,8	66
2:44:20	66	19,8	67
2:44:30	66	19,8	66
2:44:40	66	19,9	67
2:44:50	66	19,9	66
2:45:00	66	19,9	67
2:45:10	66	19,9	67
2:45:20	66	19,9	67
2:45:30	66	19,9	67
2:45:40	66	19,8	67
2:45:50	66	19,8	68
2:46:00	66	19,8	68
2:46:10	66	19,8	68
2:46:20	66	19,8	68
2:46:30	66	19,8	68
2:46:40	66	19,8	68
2:46:50	66	19,8	68
2:47:00	66	19,8	69
2:47:10	66	19,8	69
2:47:20	66	19,8	69
2:47:30	66	19,8	69
2:47:40	66	19,8	69
2:47:50	66	19,8	69
2:48:00	66	19,8	69
2:48:10	66	19,8	70
2:48:20	66	19,8	70
2:48:30	66	19,8	70
2:48:40	66	19,8	70
2:48:50	66	19,8	70

File: project-root/data/Data Acquisition/Data Acquisition/2016 year (65)/16-0036(RGU).txt
--Test Summary--
Full Path and File Name	
Instrument Name	7322
Instrument Type	Model 7322 Consistometer - Variable Speed
Instrument Serial Number	
Test Start Date	03.08.2016
Test Start Time	10:52:55
Test Stop Date	03.08.2016
Test Stop Time	13:15:34
Test Length	2:22:39
Final Sample Time Offset	2:22:39
Controller Schedule Name	
Sampling Period	1 second
Comments	MPa: 25(30), T:65(30)
Information	WellID	poraSpheres-3 (25MPa)
Information	Customer	RGU
Information	EngName	Øóòü Êîíñòàíòèí
Information	CementClass	G
Information	CementMfr	Ñóõîé Ëîã
Information	Additives	13%MKU-85+47%poraSpheres-3
Information	Density	1250
Information	BHCT	65
Information	BHST	
Information	FluidLoss	
Information	JobType	Research
Calculated Value	Time_30Bc	2:13:44
Calculated Value	Time_70Bc	2:22:39
Initial Temperature (°C)	25 °C
Final Temperature (°C)	65 °C
Initial Pressure (MPa)	0,7 MPa
Final Pressure (MPa)	25,0 MPa
Initial Consistency (Bc)	11 Bc
Final Consistency (Bc)	70 Bc
Initial Wall Temperature (°C)	24 °C
Final Wall Temperature (°C)	64 °C
Initial Motor Speed (RPM)	150 RPM
Final Motor Speed (RPM)	150 RPM
--Data--
Time (HH:MM:SS)	Temperature (°C)	Pressure (MPa)	Consistency (Bc)	Wall Temperature (°C)	Motor Speed (RPM)
0:00:00	25	0,7	11	24	150
0:00:01	25	0,7	11	24	150
0:00:02	25	0,7	11	24	150
0:00:03	25	0,7	11	24	150
0:00:04	25	0,7	11	24	150
0:00:05	25	0,7	11	24	150
0:00:06	25	0,7	11	24	150
0:00:07	25	0,7	11	24	150
0:00:08	25	0,8	11	24	150
0:00:09	25	0,8	11	24	150
0:00:10	25	0,8	11	24	150
0:00:11	25	0,8	11	24	150
0:00:12	25	0,8	11	24	150
0:00:13	25	0,8	11	24	150
0:00:14	25	0,8	11	24	150
0:00:15	25	0,8	11	24	150
0:00:16	25	0,8	11	24	150
0:00:17	25	0,8	11	24	150
0:00:18	25	0,8	11	24	150
0:00:19	25	0,9	11	24	150
0:00:20	25	1,0	11	24	150
0:00:21	25	1,0	11	24	150
0:00:22	25	1,0	11	24	150
0:00:23	25	1,0	11	24	150
0:00:24	25	1,0	11	24	150
0:00:25	25	1,0	11	24	150
0:00:26	25	1,0	11	24	150
0:00:27	25	1,0	11	24	150
0:00:28	25	1,0	11	24	150
0:00:29	25	1,0	11	24	150
0:00:30	25	1,0	11	24	150
0:00:31	25	1,0	11	24	150
0:00:32	25	1,1	11	24	150
0:00:33	25	1,2	11	24	150
0:00:34	25	1,3	11	24	150
0:00:35	25	1,3	11	24	150
0:00:36	25	1,3	11	24	150
0:00:37	25	1,3	11	24	150
0:00:38	25	1,3	11	24	150
0:00:39	25	1,3	11	24	150
0:00:40	25	1,3	11	24	150
0:00:41	25	1,3	11	24	150
0:00:42	25	1,3	11	24	150
0:00:43	25	1,3	11	24	150
0:00:44	25	1,3	11	24	150
0:00:45	25	1,3	11	24	150
0:00:46	25	1,3	11	24	150
0:00:47	25	1,3	11	24	150
0:00:48	25	1,3	11	24	150
0:00:49	25	1,3	11	24	150
0:00:50	25	1,3	11	24	150
0:00:51	25	1,3	11	24	150
0:00:52	25	1,3	11	24	150
0:00:53	25	1,5	11	24	150
0:00:54	25	1,6	11	24	150
0:00:55	25	1,6	11	24	150
0:00:56	25	1,7	11	24	150
0:00:57	25	1,7	11	24	150
0:00:58	25	1,7	11	24	150
0:00:59	25	1,7	11	24	150
0:01:00	25	1,7	11	24	150
0:01:01	25	1,7	11	24	150
0:01:02	25	1,7	11	24	150
0:01:03	25	1,7	11	24	150
0:01:04	25	1,7	11	24	150
0:01:05	25	1,7	11	24	150
0:01:06	25	1,7	11	24	150
0:01:07	25	1,7	11	24	150
0:01:08	25	1,6	11	24	150
0:01:09	25	1,6	11	24	150
0:01:10					
2:13:39	65	25,0	56	64	150
2:13:40	65	25,0	56	64	150
2:13:41	65	25,0	56	64	150
2:13:42	65	25,0	56	64	150
2:13:43	65	25,0	56	64	150
2:13:44	65	25,0	56	64	150
2:13:45	65	25,0	56	64	150
2:13:46	65	25,0	56	64	150
2:13:47	65	25,0	56	64	150
2:13:48	65	25,0	56	64	150
2:13:49	65	25,0	56	64	150
2:13:50	65	25,0	56	64	150
2:13:51	65	25,0	56	64	150
2:13:52	65	25,0	56	64	150
2:13:53	65	25,0	56	64	150
2:13:54	65	25,0	56	64	150
2:13:55	65	25,0	56	64	150
2:13:56	65	25,0	56	64	150
2:13:57	65	25,0	56	64	150
2:13:58	65	25,0	56	64	150
2:13:59	65	25,0	56	64	150
2:14:00	65	25,0	56	64	150
2:14:01	65	25,0	56	64	150
2:14:02	65	25,0	56	64	150
2:14:03	65	25,0	56	64	150
2:14:04	65	25,0	56	64	150
2:14:05	65	25,0	56	64	150
2:14:06	65	25,0	56	64	150
2:14:07	65	25,0	56	64	150
2:14:08	65	25,0	56	64	150
2:14:09	65	25,0	56	64	150
2:14:10	65	25,0	56	64	150
2:14:11	65	25,0	56	64	150
2:14:12	65	25,0	56	64	150
2:14:13	65	25,0	56	64	150
2:14:14	65	25,0	56	64	150
2:14:15	65	25,0	56	64	150
2:14:16	65	25,0	57	64	150
2:14:17	65	25,0	57	64	150
2:14:18	65	25,0	57	64	150
2:14:19	65	25,0	57	64	150
2:14:20	65	25,0	57	64	150
2:14:21	65	25,0	57	64	150
2:14:22	65	25,0	57	64	150
2:14:23	65	25,0	57	64	150
2:14:24	65	25,0	57	64	150
2:14:25	65	25,0	57	64	150
2:14:26	65	25,0	57	64	150
2:14:27	65	25,0	57	64	150
2:14:28	65	25,0	57	64	150
2:14:29	65	25,0	57	64	150
2:14:30	65	25,0	57	64	150
2:14:31	65	25,0	57	64	150
2:14:32	65	25,0	57	64	150
2:14:33	65	25,0	57	64	150
2:14:34	65	25,0	57	64	150
2:14:35	65	25,0	57	64	150
2:14:36	65	25,0	57	64	150
2:14:37	65	25,0	57	64	150
2:14:38	65	25,0	57	64	150
2:14:39	65	25,0	57	64	150
2:14:40	65	25,0	57	64	150
2:14:41	65	25,0	57	64	150
2:14:42	65	25,0	57	64	150
2:14:43	65	25,0	57	64	150
2:14:44	65	25,0	57	64	150
2:14:45	65	25,0	57	64	150
2:14:46	65	25,0	57	64	150
2:14:47	65	25,0	57	64	150
2:14:48	65	25,0	57	64	150
2:14:49	65	25,0	57	64	150
2:14:50	65	25,0	57	64	150
2:14:51	65	25,0	57	64	150
2:14:52	65	25,0	57	64	150
2:14:53	65	25,0	57	64	150
2:14:54	65	25,0	57	64	150
2:14:55	65	25,0	57	64	150
2:14:56	65	25,0	57	64	150
2:14:57	65	25,0	57	64	150
2:14:58	65	25,0	57	64	150
2:14:59	65	25,0	58	64	150
2:15:00	65	25,0	58	64	150
2:15:01	65	25,0	58	64	150
2:15:02	65	25,0	58	64	150
2:15:03	65	25,2	58	64	150
2:15:04	65	25,3	58	64	150
2:15:05	65	25,4	58	64	150
2:15:06	65	25,4	58	64	150
2:15:07	65	25,4	58	64	150
2:15:08	65	25,4	58	64	150
2:15:09	65	25,4	58	64	150
2:15:10	65	25,4	58	64	150
2:15:11	65	25,4	58	64	150
2:15:12	65	25,4	58	64	150
2:15:13	65	25,4	58	64	150
2:15:14	65	25,4	58	64	150
2:15:15	65	25,4	58	64	150
2:15:16	65	25,4	58	64	150
2:15:17	65	25,4	58	64	150
2:15:18	65	25,4	58	64	150
2:15:19	65	25,4	58	64	150
2:15:20	65	25,4	58	64	150
2:15:21	65	25,4	58	64	150
2:15:22	65	25,4	58	64	150
2:15:23	65	25,4	58	64	150
2:15:24	65	25,3	58	64	150
2:15:25	65	25,3	58	64	150
2:15:26	65	25,3	58	64	150
2:15:27	65	25,3	58	64	150
2:15:28	65	25,3	58	64	150
2:15:29	65	25,3	58	64	150
2:15:30	65	25,3	58	64	150
2:15:31	65	25,3	58	64	150
2:15:32	65	25,3	58	64	150
2:15:33	65	25,3	58	64	150
2:15:34	65	25,3	58	64	150
2:15:35	65	25,3	58	64	150
2:15:36	65	25,3	58	64	150
2:15:37	65	25,3	58	64	150
2:15:38	65	25,3	58	64	150
2:15:39	65	25,3	58	64	150
2:15:40	65	25,3	58	64	150
2:15:41	65	25,3	58	64	150
2:15:42	65	25,3	58	64	150
2:15:43	65	25,3	58	64	150
2:15:44	65	25,3	58	64	150
2:15:45	65	25,3	58	64	150
2:15:46	65	25,3	58	64	150
2:15:47	65	25,3	58	64	150
2:15:48	65	25,3	58	64	150
2:15:49	65	25,3	58	64	150
2:15:50	65	25,3	58	64	150
2:15:51	65	25,3	58	64	150
2:15:52	65	25,3	58	64	150
2:15:53	65	25,3	58	64	150
2:15:54	65	25,3	58	64	150
2:15:55	65	25,3	58	64	150
2:15:56	65	25,3	58	64	150
2:15:57	65	25,3	58	64	150
2:15:58	65	25,3	59	64	150
2:15:59	65	25,3	59	64	150
2:16:00	65	25,3	59	64	150
2:16:01	65	25,3	59	64	150
2:16:02	65	25,3	59	64	150
2:16:03	65	25,3	59	64	150
2:16:04	65	25,3	59	64	150
2:16:05	65	25,3	59	64	150
2:16:06	65	25,3	59	64	150
2:16:07	65	25,3	59	64	150
2:16:08	65	25,3	59	64	150
2:16:09	65	25,3	59	64	150
2:16:10	65	25,2	59	64	150
2:16:11	65	25,2	59	64	150
2:16:12	65	25,2	59	64	150
2:16:13	65	25,2	59	64	150
2:16:14	65	25,2	59	64	150
2:16:15	65	25,2	59	64	150
2:16:16	65	25,2	59	64	150
2:16:17	65	25,2	59	64	150
2:16:18	65	25,2	59	64	150
2:16:19	65	25,2	59	64	150
2:16:20	65	25,2	59	64	150
2:16:21	65	25,2	59	64	150
2:16:22	65	25,2	59	64	150
2:16:23	65	25,2	59	64	150
2:16:24	65	25,2	59	64	150
2:16:25	65	25,2	59	64	150
2:16:26	65	25,2	60	64	150
2:16:27	65	25,2	60	64	150
2:16:28	65	25,2	60	64	150
2:16:29	65	25,2	60	64	150
2:16:30	65	25,2	60	64	150
2:16:31	65	25,2	60	64	150
2:16:32	65	25,2	60	64	150
2:16:33	65	25,2	60	64	150
2:16:34	65	25,2	60	64	150
2:16:35	65	25,2	60	64	150
2:16:36	65	25,2	60	64	150
2:16:37	65	25,2	60	64	150
2:16:38	65	25,2	60	64	150
2:16:39	65	25,2	60	64	150
2:16:40	65	25,2	60	64	150
2:16:41	65	25,2	60	64	150
2:16:42	65	25,2	60	64	150
2:16:43	65	25,2	60	64	150
2:16:44	65	25,2	60	64	150
2:16:45	65	25,2	60	64	150
2:16:46	65	25,2	60	64	150
2:16:47	65	25,2	60	64	150
2:16:48	65	25,2	61	64	150
2:16:49	65	25,2	61	64	150
2:16:50	65	25,2	61	64	150
2:16:51	65	25,2	61	64	150
2:16:52	65	25,2	61	64	150
2:16:53	65	25,2	61	64	150
2:16:54	65	25,2	61	64	150
2:16:55	65	25,2	61	64	150
2:16:56	65	25,2	61	64	150
2:16:57	65	25,2	61	64	150
2:16:58	65	25,2	61	64	150
2:16:59	65	25,2	61	64	150
2:17:00	65	25,2	61	64	150
2:17:01	65	25,2	61	64	150
2:17:02	65	25,2	61	64	150
2:17:03	65	25,2	62	64	150
2:17:04	65	25,2	62	64	150
2:17:05	65	25,2	62	64	150
2:17:06	65	25,2	62	64	150
2:17:07	65	25,2	62	64	150
2:17:08	65	25,2	62	64	150
2:17:09	65	25,2	62	64	150
2:17:10	65	25,2	62	64	150
2:17:11	65	25,2	62	64	150
2:17:12	65	25,2	62	64	150
2:17:13	65	25,2	62	64	150
2:17:14	65	25,2	62	64	150
2:17:15	65	25,2	62	64	150
2:17:16	65	25,2	62	64	150
2:17:17	65	25,2	62	64	150
2:17:18	65	25,2	62	64	150
2:17:19	65	25,2	62	64	150
2:17:20	65	25,2	62	64	150
2:17:21	65	25,2	63	64	150
2:17:22	65	25,2	63	64	150
2:17:23	65	25,2	63	64	150
2:17:24	65	25,2	63	64	150
2:17:25	65	25,2	63	64	150
2:17:26	65	25,2	63	64	150
2:17:27	65	25,2	63	64	150
2:17:28	65	25,2	63	64	150
2:17:29	65	25,2	63	64	150
2:17:30	65	25,2	63	64	150
2:17:31	65	25,2	63	64	150
2:17:32	65	25,2	63	64	150
2:17:33	65	25,2	63	64	150
2:17:34	65	25,2	63	64	150
2:17:35	65	25,2	63	64	150
2:17:36	65	25,2	63	64	150
2:17:37	65	25,2	63	64	150
2:17:38	65	25,2	63	64	150
2:17:39	65	25,2	63	64	150
2:17:40	65	25,2	63	64	150
2:17:41	65	25,2	63	64	150
2:17:42	65	25,2	63	64	150
2:17:43	65	25,2	63	64	150
2:17:44	65	25,2	63	64	150
2:17:45	65	25,2	63	64	150
2:17:46	65	25,2	63	64	150
2:17:47	65	25,2	63	64	150
2:17:48	65	25,2	63	64	150
2:17:49	65	25,2	63	64	150
2:17:50	65	25,2	63	64	150
2:17:51	65	25,2	63	64	150
2:17:52	65	25,2	63	64	150
2:17:53	65	25,2	63	64	150
2:17:54	65	25,2	63	64	150
2:17:55	65	25,2	63	64	150
2:17:56	65	25,2	63	64	150
2:17:57	65	25,2	63	64	150
2:17:58	65	25,2	63	64	150
2:17:59	65	25,2	63	64	150
2:18:00	65	25,2	63	64	150
2:18:01	65	25,2	64	64	150
2:18:02	65	25,2	64	64	150
2:18:03	65	25,2	64	64	150
2:18:04	65	25,2	64	64	150
2:18:05	65	25,2	64	64	150
2:18:06	65	25,2	64	64	150
2:18:07	65	25,2	64	64	150
2:18:08	65	25,2	64	64	150
2:18:09	65	25,2	64	64	150
2:18:10	65	25,2	64	64	150
2:18:11	65	25,2	64	64	150
2:18:12	65	25,2	64	64	150
2:18:13	65	25,2	64	64	150
2:18:14	65	25,2	64	64	150
2:18:15	65	25,2	64	64	150
2:18:16	65	25,2	64	64	150
2:18:17	65	25,2	64	64	150
2:18:18	65	25,2	64	64	150
2:18:19	65	25,2	64	64	150
2:18:20	65	25,2	64	64	150
2:18:21	65	25,2	64	64	150
2:18:22	65	25,2	64	64	150
2:18:23	65	25,2	64	64	150
2:18:24	65	25,2	64	64	150
2:18:25	65	25,2	64	64	150
2:18:26	65	25,2	65	64	150
2:18:27	65	25,2	65	64	150
2:18:28	65	25,2	65	64	150
2:18:29	65	25,2	65	64	150
2:18:30	65	25,2	65	64	150
2:18:31	65	25,2	65	64	150
2:18:32	65	25,2	65	64	150
2:18:33	65	25,2	65	64	150
2:18:34	65	25,2	65	64	150
2:18:35	65	25,2	65	64	150
2:18:36	65	25,2	65	64	150
2:18:37	65	25,2	65	64	150
2:18:38	65	25,2	65	64	150
2:18:39	65	25,2	65	64	150
2:18:40	65	25,2	65	64	150
2:18:41	65	25,2	65	64	150
2:18:42	65	25,2	65	64	150
2:18:43	65	25,2	65	64	150
2:18:44	65	25,2	65	64	150
2:18:45	65	25,2	65	64	150
2:18:46	65	25,2	66	64	150
2:18:47	65	25,2	66	64	150
2:18:48	65	25,2	66	64	150
2:18:49	65	25,2	66	64	150
2:18:50	65	25,2	66	64	150
2:18:51	65	25,2	66	64	150
2:18:52	65	25,2	66	64	150
2:18:53	65	25,2	66	64	150
2:18:54	65	25,2	66	64	150
2:18:55	65	25,2	66	64	150
2:18:56	65	25,2	66	64	150
2:18:57	65	25,2	66	64	150
2:18:58	65	25,2	66	64	150
2:18:59	65	25,2	66	64	150
2:19:00	65	25,2	66	64	150
2:19:01	65	25,2	66	64	150
2:19:02	65	25,2	66	64	150
2:19:03	65	25,2	66	64	150
2:19:04	65	25,2	66	64	150
2:19:05	65	25,2	66	64	150
2:19:06	65	25,2	67	64	150
2:19:07	65	25,2	67	64	150
2:19:08	65	25,2	67	64	150
2:19:09	65	25,2	67	64	150
2:19:10	65	25,2	67	64	150
2:19:11	65	25,2	67	64	150
2:19:12	65	25,2	67	64	150
2:19:13	65	25,2	67	64	150
2:19:14	65	25,2	67	64	150
2:19:15	65	25,2	67	64	150
2:19:16	65	25,2	67	64	150
2:19:17	65	25,2	67	64	150
2:19:18	65	25,2	67	64	150
2:19:19	65	25,2	67	64	150
2:19:20	65	25,2	67	64	150
2:19:21	65	25,2	67	64	150
2:19:22	65	25,2	67	64	150
2:19:23	65	25,2	67	64	150
2:19:24	65	25,2	67	64	150
2:19:25	65	25,2	67	64	150
2:19:26	65	25,2	67	64	150
2:19:27	65	25,2	67	64	150
2:19:28	65	25,2	67	64	150
2:19:29	65	25,2	67	64	150
2:19:30	65	25,2	67	64	150
2:19:31	65	25,2	67	64	150
2:19:32	65	25,2	67	64	150
2:19:33	65	25,2	67	64	150
2:19:34	65	25,2	67	64	150
2:19:35	65	25,2	67	64	150
2:19:36	65	25,2	67	64	150
2:19:37	65	25,2	68	64	150
2:19:38	65	25,2	68	64	150
2:19:39	65	25,2	68	64	150
2:19:40	65	25,2	68	64	150
2:19:41	65	25,2	68	64	150
2:19:42	65	25,2	68	64	150
2:19:43	65	25,2	68	64	150
2:19:44	65	25,2	68	64	150
2:19:45	65	25,2	68	64	150
2:19:46	65	25,2	68	64	150
2:19:47	65	25,2	68	64	150
2:19:48	65	25,2	68	64	150
2:19:49	65	25,2	68	64	150
2:19:50	65	25,2	68	64	150
2:19:51	65	25,1	68	64	150
2:19:52	65	25,2	68	64	150
2:19:53	65	25,1	68	64	150
2:19:54	65	25,1	68	64	150
2:19:55	65	25,1	68	64	150
2:19:56	65	25,1	68	64	150
2:19:57	65	25,1	68	64	150
2:19:58	65	25,1	68	64	150
2:19:59	65	25,1	68	64	150
2:20:00	65	25,1	68	64	150
2:20:01	65	25,1	68	64	150
2:20:02	65	25,1	68	64	150
2:20:03	65	25,1	68	64	150
2:20:04	65	25,1	68	64	150
2:20:05	65	25,1	68	64	150
2:20:06	65	25,1	68	64	150
2:20:07	65	25,1	68	64	150
2:20:08	65	25,1	68	64	150
2:20:09	65	25,1	68	64	150
2:20:10	65	25,1	68	64	150
2:20:11	65	25,1	68	64	150
2:20:12	65	25,1	68	64	150
2:20:13	65	25,1	68	64	150
2:20:14	65	25,1	68	64	150
2:20:15	65	25,1	68	64	150
2:20:16	65	25,1	68	64	150
2:20:17	65	25,1	68	64	150
2:20:18	65	25,1	68	64	150
2:20:19	65	25,1	68	64	150
2:20:20	65	25,1	68	64	150
2:20:21	65	25,1	68	64	150
2:20:22	65	25,1	68	64	150
2:20:23	65	25,1	68	64	150
2:20:24	65	25,1	69	64	150
2:20:25	65	25,1	69	64	150
2:20:26	65	25,1	69	64	150
2:20:27	65	25,1	69	64	150
2:20:28	65	25,1	69	64	150
2:20:29	65	25,1	69	64	150
2:20:30	65	25,1	69	64	150
2:20:31	65	25,1	69	64	150
2:20:32	65	25,1	69	64	150
2:20:33	65	25,1	69	64	150
2:20:34	65	25,1	69	64	150
2:20:35	65	25,1	69	64	150
2:20:36	65	25,1	69	64	150
2:20:37	65	25,1	69	64	150
2:20:38	65	25,1	69	64	150
2:20:39	65	25,1	69	64	150
2:20:40	65	25,1	69	64	150
2:20:41	65	25,1	69	64	150
2:20:42	65	25,1	69	64	150
2:20:43	65	25,1	69	64	150
2:20:44	65	25,1	69	64	150
2:20:45	65	25,1	69	64	150
2:20:46	65	25,1	69	64	150
2:20:47	65	25,1	69	64	150
2:20:48	65	25,1	69	64	150
2:20:49	65	25,1	69	64	150
2:20:50	65	25,1	69	64	150
2:20:51	65	25,1	69	64	150
2:20:52	65	25,1	69	64	150
2:20:53	65	25,1	69	64	150
2:20:54	65	25,1	69	64	150
2:20:55	65	25,1	69	64	150
2:20:56	65	25,1	69	64	150
2:20:57	65	25,1	69	64	150
2:20:58	65	25,1	69	64	150
2:20:59	65	25,1	69	64	150
2:21:00	65	25,1	69	64	150
2:21:01	65	25,0	69	64	150
2:21:02	65	25,0	69	64	150
2:21:03	65	25,0	69	64	150
2:21:04	65	25,0	69	64	150
2:21:05	65	25,0	69	64	150
2:21:06	65	25,0	69	64	150
2:21:07	65	25,0	69	64	150
2:21:08	65	25,0	69	64	150
2:21:09	65	25,0	69	64	150
2:21:10	65	25,0	69	64	150
2:21:11	65	25,0	69	64	150
2:21:12	65	25,0	69	64	150
2:21:13	65	25,0	69	64	150
2:21:14	65	25,0	69	64	150
2:21:15	65	25,0	69	64	150
2:21:16	65	25,0	69	64	150
2:21:17	65	25,0	69	64	150
2:21:18	65	25,0	69	64	150
2:21:19	65	25,0	69	64	150
2:21:20	65	25,0	69	64	150
2:21:21	65	25,0	69	64	150
2:21:22	65	25,0	69	64	150
2:21:23	65	25,0	69	64	150
2:21:24	65	25,0	69	64	150
2:21:25	65	25,0	69	64	150
2:21:26	65	25,0	69	64	150
2:21:27	65	25,0	69	64	150
2:21:28	65	25,0	69	64	150
2:21:29	65	25,0	69	64	150
2:21:30	65	25,0	69	64	150
2:21:31	65	25,0	69	64	150
2:21:32	65	25,0	69	64	150
2:21:33	65	25,0	69	64	150
2:21:34	65	25,0	69	64	150
2:21:35	65	25,0	69	64	150
2:21:36	65	25,0	69	64	150
2:21:37	65	25,0	69	64	150
2:21:38	65	25,0	69	64	150
2:21:39	65	25,0	69	64	150
2:21:40	65	25,0	69	64	150
2:21:41	65	25,0	69	64	150
2:21:42	65	25,0	69	64	150
2:21:43	65	25,0	69	64	150
2:21:44	65	25,0	69	64	150
2:21:45	65	25,0	70	64	150
2:21:46	65	25,0	70	64	150
2:21:47	65	25,0	70	64	150
2:21:48	65	25,0	70	64	150
2:21:49	65	25,0	70	64	150
2:21:50	65	25,0	70	64	150
2:21:51	65	25,0	70	64	150
2:21:52	65	25,0	70	64	150
2:21:53	65	25,0	70	64	150
2:21:54	65	25,0	70	64	150
2:21:55	65	25,0	70	64	150
2:21:56	65	25,0	70	64	150
2:21:57	65	25,0	70	64	150
2:21:58	65	25,0	70	64	150
2:21:59	65	25,0	70	64	150
2:22:00	65	25,0	70	64	150
2:22:01	65	25,0	70	64	150
2:22:02	65	25,0	70	64	150
2:22:03	65	25,0	70	64	150
2:22:04	65	25,1	70	64	150
2:22:05	65	25,1	70	64	150
2:22:06	65	25,0	70	64	150
2:22:07	65	25,0	70	64	150
2:22:08	65	25,0	70	64	150
2:22:09	65	25,0	70	64	150
2:22:10	65	25,0	70	64	150
2:22:11	65	25,0	70	64	150
2:22:12	65	25,0	70	64	150
2:22:13	65	25,0	70	64	150
2:22:14	65	25,0	70	64	150
2:22:15	65	25,0	70	64	150
2:22:16	65	25,0	70	64	150
2:22:17	65	25,0	70	64	150
2:22:18	65	25,0	70	64	150
2:22:19	65	25,0	70	64	150
2:22:20	65	25,0	70	64	150
2:22:21	65	25,0	70	64	150
2:22:22	65	25,0	70	64	150
2:22:23	65	25,0	70	64	150
2:22:24	65	25,0	70	64	150
2:22:25	65	25,0	70	64	150
2:22:26	65	25,0	70	64	150
2:22:27	65	25,0	70	64	150
2:22:28	65	25,0	70	64	150
2:22:29	65	25,0	70	64	150
2:22:30	65	25,0	70	64	150
2:22:31	65	25,0	70	64	150
2:22:32	65	25,0	70	64	150
2:22:33	65	25,0	70	64	150
2:22:34	65	25,0	70	64	150
2:22:35	65	25,0	70	64	150
2:22:36	65	25,0	70	64	150
2:22:37	65	25,0	70	64	150
2:22:38	65	25,0	70	64	150
2:22:39	65	25,0	70	64	150
