Repository: ProgWizer/parser

File: project-root/data/Data Acquisition/Data Acquisition/2016 year (65)/16-0037(RGU).txt
--Test Summary--
Full Path and File Name	
Instrument Name	7222
Instrument Type	Model 7222 Consistometer
Instrument Serial Number	
Test Start Date	04.08.2016
Test Start Time	10:48:31
Test Stop Date	04.08.2016
Test Stop Time	13:45:01
Test Length	2:56:30
Final Sample Time Offset	2:56:30
Controller Schedule Name	
Sampling Period	10 seconds
Comments	MPa: 10(30), T:65(30)
Information	WellID	poraSpheres-3 (10MPa)
Information	Customer	RGU
Information	EngName	Øóòü Êîíñòàíòèí
Information	CementClass	G
Information	CementMfr	Ñóõîé Ëîã
Information	Additives	13%MKU-85+47%poraSpheres-3
Information	Density	1250
Information	BHCT	65
Information	BHST	
Information	FluidLoss	
Information	JobType	Research
Calculated Value	Time_30Bc	2:12:00
Calculated Value	Time_70Bc	2:56:30
Initial Temperature (°C)	26 °C
Final Temperature (°C)	66 °C
Initial Pressure (MPa)	0,5 MPa
Final Pressure (MPa)	9,7 MPa
Initial Consistency (Bc)	17 Bc
Final Consistency (Bc)	70 Bc
--Data--
Time (HH:MM:SS)	Temperature (°C)	Pressure (MPa)	Consistency (Bc)
0:00:00	26	0,5	17
0:00:10	26	0,7	16
0:00:20	26	0,7	14
0:00:30	26	0,7	13
0:00:40	26	0,9	13
0:00:50	26	1,0	12
0:01:00	26	1,1	13
0:01:10	26	1,2	12
0:01:20	26	1,3	13
0:01:30	26	1,5	12
0:01:40	26	1,7	13
0:01:50	26	1,9	13
0:02:00	27	2,1	13
0:02:10	27	2,3	13
0:02:20	27	2,3	16
0:02:30	27	2,3	17
0:02:40	27	2,4	16
0:02:50	27	2,4	16
0:03:00	27	2,4	24
0:03:10	27	2,5	24
0:03:20	27	2,6	13
0:03:30	28	2,6	13
0:03:40	28	2,6	13
0:03:50	28	2,7	12
0:04:00	28	2,8	14
0:04:10	28	2,8	14
0:04:20	29	2,8	14
0:04:30	29	2,9	13
0:04:40	29	3,0	13
0:04:50	30	3,1	14
0:05:00	30	3,0	21
0:05:10	30	3,2	20
0:05:20	31	3,2	18
0:05:30	31	3,2	16
0:05:40	31	3,2	25
0:05:50	32	3,3	27
0:06:00	32	3,4	21
0:06:10	32	3,4	11
0:06:20	32	3,4	11
0:06:30	33	3,5	12
0:06:40	33	3,6	11
0:06:50	33	3,6	11
0:07:00	33	3,7	12
0:07:10	34	3,8	12
0:07:20	34	3,7	12
0:07:30	34	3,8	15
0:07:40	34	3,9	15
0:07:50	35	4,0	21
0:08:00	35	4,0	11
0:08:10	35	4,0	12
0:08:20	36	4,1	13
0:08:30	36	4,1	11
0:08:40	36	4,2	11
0:08:50	36	4,3	11
0:09:00	37	4,3	10
0:09:10	37	4,3	10
0:09:20	37	4,4	10
0:09:30	37	4,4	10
0:09:40	38	4,6	10
0:09:50	38	4,5	10
0:10:00	38	4,5	11
0:10:10	38	4,7	11
0:10:20	39	4,6	11
0:10:30	39	4,8	11
0:10:40	39	4,8	12
0:10:50	39	4,8	12
0:11:00	40	4,8	12
0:11:10	40	5,0	12
0:11:20	40	5,0	12
0:11:30	40	5,0	12
0:11:40	41	5,0	12
0:11:50	41	5,3	12
0:12:00	41	5,2	12
0:12:10	41	5,2	12
0:12:20	42	5,4	12
0:12:30	42	5,3	12
0:12:40	42	5,3	12
0:12:50	42	5,5	12
0:13:00	42	5,5	12
0:13:10	43	5,6	12
0:13:20	43	5,6	12
0:13:30	43	5,5	12
0:13:40	43	5,7	12
0:13:50	44	5,8	12
0:14:00	44	5,8	12
0:14:10	44	5,7	12
0:14:20	44	5,9	12
0:14:30	45	5,9	12
0:14:40	45	6,1	12
0:14:50	45	6,0	12
0:15:00	45	6,2	12
0:15:10	46	6,1	12
0:15:20	46	6,1	12
0:15:30	46	6,2	12
0:15:40	46	6,2	12
0:15:50	47	6,4	12
0:16:00	47	6,4	12
0:16:10	47	6,3	12
0:16:20	47	6,5	12
0:16:30	47	6,4	12
0:16:40	48	6,6	12
0:16:50	48	6,6	12
0:17:00	48	6,7	12
0:17:10	48	6,6	12
0:17:20	49	6,9	12
0:17:30	49	6,9	12
0:17:40	49	6,8	12
0:17:50	49	7,0	12
0:18:00	49	6,9	12
0:18:10	50	7,1	12
0:18:20	50	7,2	12
0:18:30	50	7,1	12
0:18:40	50	7,3	12
0:18:50	51	7,2	12
0:19:00	51	7,4	12
0:19:10	51	7,2	12
0:19:20	51	7,4	12
0:19:30	52	7,6	12
0:19:40	52	7,5	12
0:19:50	52	7,6	12
0:20:00	52	7,5	12
0:20:10	52	7,7	12
0:20:20	53	7,8	13
0:20:30	53	7,7	13
0:20:40	53	7,8	13
0:20:50	53	8,0	13
0:21:00	54	7,8	13
0:21:10	54	8,0	13
0:21:20	54	8,1	13
0:21:30	54	8,0	13
0:21:40	55	8,2	13
0:21:50	55	8,3	13
0:22:00	55	8,1	13
0:22:10	55	8,4	13
0:22:20	56	8,2	13
0:22:30	56	8,4	13
0:22:40	56	8,6	13
0:22:50	56	8,4	13
0:23:00	56	8,6	13
0:23:10	57	8,7	13
0:23:20	57	8,5	13
0:23:30	57	8,7	13
0:23:40	57	8,8	14
0:23:50	57	8,7	14
0:24:00	58	8,9	14
0:24:10	58	8,8	14
0:24:20	58	9,0	14
0:24:30	58	8,8	14
0:24:40	59	9,1	14
0:24:50	59	9,1	14
0:25:00	59	9,1	14
0:25:10	59	9,4	14
0:25:20	59	9,2	14
0:25:30	60	9,4	14
0:25:40	60	9,3	14
0:25:50	60	9,5	14
0:26:00	60	9,3	14
0:26:10	60	9,5	15
0:26:20	61	9,6	15
0:26:30	61	9,4	15
0:26:40	61	9,6	15
0:26:50	61	9,8	15
0:27:00	62	9,6	15
0:27:10	62	9,8	16
0:27:20	62	10,0	16
0:27:30	62	9,8	16
0:27:40	62	10,0	16
0:27:50	63	9,8	16
0:28:00	63	10,0	16
0:28:10	63	10,2	16
0:28:20	63	10,0	16
0:28:30	64	10,3	16
0:28:40	64	10,1	16
0:28:50	64	10,3	16
0:29:00	64	10,5	16
0:29:10	64	10,3	17
0:29:20	65	10,6	17
0:29:30	65	10,4	17
0:29:40	65	10,6	17
0:29:50	65	10,4	17
0:30:00	65	10,6	17
0:30:10	66	10,8	17
0:30:20	66	10,5	17
0:30:30	66	10,6	17
0:30:40	66	10,6	17
0:30:50	67	10,6	17
0:31:00	67	10,6	17
0:31:10	67	10,5	17
0:31:20	67	10,5	16
0:31:30	67	10,4	17
0:31:40	68	10,3	17
0:31:50	68	10,1	17
0:32:00	68	10,0	17
0:32:10	68	9,9	17
0:32:20	68	9,8	17
0:32:30	68	9,9	17
0:32:40	68	9,8	17
0:32:50	68	9,8	17
0:33:00	69	9,7	17
0:33:10	69	9,7	17
0:33:20	69	9,8	17
0:33:30	69	9,8	17
0:33:40	69	9,7	17
0:33:50	69	9,7	17
0:34:00	69	9,7	17
0:34:10	69	9,8	16
0:34:20	69	9,7	17
0:34:30	69	9,8	17
0:34:40	69	9,7	17
0:34:50	69	9,7	17
0:35:00	69	9,9	17
0:35:10	69	9,8	17
0:35:20	69	9,7	17
0:35:30	69	9,9	17
0:35:40	69	9,9	17
0:35:50	69	9,8	17
0:36:00	68	9,8	17
0:36:10	68	9,7	17
0:36:20	68	9,7	17
0:36:30	68	9,8	17
0:36:40	68	9,8	17
0:36:50	68	9,8	17
0:37:00	68	9,7	17
0:37:10	68	9,7	17
0:37:20	68	9,7	16
0:37:30	68	9,7	16
0:37:40	68	9,9	16
0:37:50	68	9,9	16
0:38:00	68	9,9	16
0:38:10	68	9,9	16
0:38:20	68	9,9	17
0:38:30	68	9,9	17
0:38:40	68	9,9	17
0:38:50	68	9,9	17
0:39:00	67	9,9	17
0:39:10	67	9,9	17
0:39:20	67	9,9	17
0:39:30	67	9,9	17
0:39:40	67	9,9	17
0:39:50	67	9,9	17
0:40:00	67	9,9	17
0:40:10	67	9,9	17
0:40:20	67	9,9	17
0:40:30	67	9,8	17
0:40:40	67	9,9	17
0:40:50	67	9,9	17
0:41:00	67	9,9	17
0:41:10	67	9,9	16
0:41:20	67	9,9	16
0:41:30	67	9,9	16
0:41:40	67	9,9	16
0:41:50	67	9,8	16
0:42:00	67	9,9	16
0:42:10	67	9,8	16
0:42:20	67	9,8	17
0:42:30	67	9,9	17
0:42:40	67	10,0	17
0:42:50	67	10,0	17
0:43:00	67	10,0	17
0:43:10	67	10,1	16
0:43:20	67	10,1	16
0:43:30	67	10,1	16
0:43:40	67	10,1	16
0:43:50	67	10,1	16
0:44:00	67	10,1	16
0:44:10	67	10,1	16
0:44:20	67	10,1	16
0:44:30	67	10,0	16
0:44:40	67	10,0	16
0:44:50	67	10,0	16
0:45:00	67	10,0	16
0:45:10	67	9,9	16
0:45:20	67	9,9	16
0:45:30	67	9,9	16
0:45:40	66	9,9	16
0:45:50	66	9,9	16
0:46:00	66	9,9	15
0:46:10	66	9,9	15
0:46:20	66	9,9	15
0:46:30	66	9,9	15
0:46:40	66	9,9	15
0:46:50	66	9,9	16
0:47:00	66	9,9	16
0:47:10	66	9,9	16
0:47:20	66	9,9	16
0:47:30	66	9,9	16
0:47:40	66	9,9	16
0:47:50	66	9,9	16
0:48:00	66	9,9	16
0:48:10	66	9,9	16
0:48:20	66	9,9	16
0:48:30	66	10,0	16
0:48:40	66	10,0	16
0:48:50	66	10,0	16
0:49:00	66	10,1	16
0:49:10	66	10,1	16
0:49:20	66	10,1	15
0:49:30	66	10,1	15
0:49:40	66	10,1	15
0:49:50	66	10,1	15
0:50:00	66	10,1	15
0:50:10	66	10,1	15
0:50:20	66	10,1	15
0:50:30	66	10,1	15
0:50:40	66	10,1	15
0:50:50	66	10,1	15
0:51:00	66	10,1	15
0:51:10	66	10,1	15
0:51:20	66	10,1	15
0:51:30	66	10,1	15
0:51:40	66	10,1	15
0:51:50	66	10,1	15
0:52:00	66	10,1	15
0:52:10	66	10,1	15
0:52:20	66	10,1	15
0:52:30	66	10,1	15
0:52:40	66	10,1	15
0:52:50	66	10,1	15
0:53:00	66	10,1	15
0:53:10	66	10,1	15
0:53:20	66	10,1	15
0:53:30	66	10,1	15
0:53:40	66	10,1	15
0:53:50	66	10,1	15
0:54:00	66	10,1	15
0:54:10	66	10,1	15
0:54:20	66	10,1	15
0:54:30	66	10,1	15
0:54:40	66	10,2	15
0:54:50	66	10,2	15
0:55:00	66	10,2	15
0:55:10	66	10,2	15
0:55:20	66	10,2	15
0:55:30	66	10,2	15
0:55:40	66	10,2	15
0:55:50	66	10,2	15
0:56:00	66	10,2	15
0:56:10	66	10,2	15
0:56:20	66	10,2	15
0:56:30	66	10,2	15
0:56:40	66	10,2	15
0:56:50	66	10,3	15
0:57:00	66	10,3	15
0:57:10	66	10,3	15
0:57:20	66	10,3	15
0:57:30	66	10,3	15
0:57:40	66	10,3	15
0:57:50	66	10,3	15
0:58:00	66	10,3	15
0:58:10	66	10,3	15
0:58:20	66	10,3	15
0:58:30	66	10,3	15
0:58:40	66	10,3	15
0:58:50	66	10,3	15
0:59:00	66	10,3	15
0:59:10	66	10,3	15
0:59:20	66	10,3	15
0:59:30	66	10,2	15
0:59:40	66	10,2	15
0:59:50	66	10,2	15
1:00:00	66	10,2	15
1:00:10	66	10,2	15
1:00:20	66	10,3	15
1:00:30	66	10,3	15
1:00:40	66	10,3	15
1:00:50	66	10,3	15
1:01:00	66	10,3	15
1:01:10	66	10,3	15
1:01:20	66	10,3	15
1:01:30	66	10,3	15
1:01:40	66	10,3	15
1:01:50	66	10,3	15
1:02:00	66	10,3	15
1:02:10	66	10,3	15
1:02:20	66	10,3	15
1:02:30	66	10,3	15
1:02:40	66	10,3	15
1:02:50	66	10,3	15
1:03:00	66	10,3	15
1:03:10	66	10,4	15
1:03:20	66	10,3	15
1:03:30	66	10,3	15
1:03:40	66	10,3	15
1:03:50	66	10,3	15
1:04:00	66	10,3	15
1:04:10	66	10,3	15
1:04:20	66	10,3	15
1:04:30	66	10,3	15
1:04:40	66	10,3	15
1:04:50	66	10,3	15
1:05:00	66	10,3	15
1:05:10	66	10,3	15
1:05:20	66	10,3	15
1:05:30	66	10,3	15
1:05:40	66	10,3	15
1:05:50	66	10,3	15
1:06:00	66	10,3	15
1:06:10	66	10,3	15
1:06:20	66	10,3	15
1:06:30	66	10,3	15
1:06:40	66	10,3	15
1:06:50	66	10,3	15
1:07:00	66	10,3	15
1:07:10	66	10,3	15
1:07:20	66	10,3	15
1:07:30	66	10,3	15
1:07:40	66	10,3	15
1:07:50	66	10,3	15
1:08:00	66	10,3	15
1:08:10	66	10,3	15
1:08:20	66	10,3	15
1:08:30	66	10,3	15
1:08:40	66	10,3	15
1:08:50	66	10,3	15
1:09:00	66	10,3	15
1:09:10	66	10,3	15
1:09:20	66	10,4	15
1:09:30	66	10,4	15
1:09:40	66	10,3	15
1:09:50	66	10,3	15
1:10:00	66	10,3	15
1:10:10	66	10,3	15
1:10:20	66	10,3	15
1:10:30	66	10,3	15
1:10:40	66	10,3	15
1:10:50	66	10,3	15
1:11:00	66	10,3	15
1:11:10	66	10,3	15
1:11:20	66	10,3	15
1:11:30	66	10,3	15
1:11:40	66	10,3	15
1:11:50	66	10,3	15
1:12:00	66	10,3	15
1:12:10	66	10,3	15
1:12:20	66	10,3	15
1:12:30	66	10,3	15
1:12:40	66	10,3	16
1:12:50	66	10,2	16
1:13:00	66	10,3	16
1:13:10	66	10,3	16
1:13:20	66	10,3	15
1:13:30	66	10,3	15
1:13:40	66	10,3	15
1:13:50	66	10,3	15
1:14:00	66	10,3	15
1:14:10	66	10,3	15
1:14:20	66	10,3	15
1:14:30	66	10,2	15
1:14:40	66	10,2	16
1:14:50	66	10,2	16
1:15:00	66	10,2	16
1:15:10	66	10,2	16
1:15:20	66	10,2	16
1:15:30	66	10,2	16
1:15:40	66	10,2	16
1:15:50	66	10,2	16
1:16:00	66	10,2	16
1:16:10	66	10,2	16
1:16:20	66	10,2	16
1:16:30	66	10,2	16
1:16:40	66	10,2	16
1:16:50	66	10,2	16
1:17:00	66	10,2	16
1:17:10	66	10,2	16
1:17:20	66	10,2	16
1:17:30	66	10,2	16
1:17:40	66	10,2	17
1:17:50	66	10,2	17
1:18:00	66	10,2	17
1:18:10	66	10,2	17
1:18:20	66	10,2	17
1:18:30	66	10,2	17
1:18:40	66	10,2	17
1:18:50	66	10,2	17
1:19:00	66	10,2	17
1:19:10	66	10,2	17
1:19:20	66	10,2	17
1:19:30	66	10,2	17
1:19:40	66	10,2	17
1:19:50	66	10,2	17
1:20:00	66	10,2	17
1:20:10	66	10,2	17
1:20:20	66	10,2	17
1:20:30	66	10,2	17
1:20:40	66	10,2	17
1:20:50	66	10,2	17
1:21:00	66	10,2	17
1:21:10	66	10,2	17
1:21:20	66	10,1	17
1:21:30	66	10,1	17
1:21:40	66	10,1	17
1:21:50	66	10,1	17
1:22:00	66	10,1	17
1:22:10	66	10,1	18
1:22:20	66	10,1	17
1:22:30	66	10,1	17
1:22:40	66	10,1	17
1:22:50	66	10,1	18
1:23:00	66	10,1	17
1:23:10	66	10,1	18
1:23:20	66	10,1	18
1:23:30	66	10,1	17
1:23:40	66	10,1	18
1:23:50	66	10,1	18
1:24:00	66	10,1	18
1:24:10	66	10,1	18
1:24:20	66	10,1	18
1:24:30	66	10,1	18
1:24:40	66	10,1	18
1:24:50	66	10,1	18
1:25:00	66	10,1	18
1:25:10	66	10,1	18
1:25:20	66	10,0	18
1:25:30	66	10,1	18
1:25:40	66	10,1	18
1:25:50	66	10,1	18
1:26:00	66	10,1	18
1:26:10	66	10,0	18
1:26:20	66	10,0	18
1:26:30	66	10,0	18
1:26:40	66	10,0	19
1:26:50	66	10,0	18
1:27:00	66	10,0	19
1:27:10	66	10,0	19
1:27:20	66	10,0	19
1:27:30	66	10,0	19
1:27:40	66	10,0	18
1:27:50	66	10,0	19
1:28:00	66	10,0	19
1:28:10	66	10,0	19
1:28:20	66	10,0	19
1:28:30	66	10,0	19
1:28:40	66	10,0	19
1:28:50	66	10,0	19
1:29:00	66	9,9	19
1:29:10	66	9,9	19
1:29:20	66	9,9	19
1:29:30	66	9,9	19
1:29:40	66	9,9	19
1:29:50	66	9,9	19
1:30:00	66	9,9	19
1:30:10	66	9,9	19
1:30:20	66	9,9	19
1:30:30	66	9,9	19
1:30:40	66	9,9	19
1:30:50	66	9,9	19
1:31:00	66	9,9	19
1:31:10	66	9,9	19
1:31:20	66	9,8	19
1:31:30	66	9,9	19
1:31:40	66	9,8	19
1:31:50	66	9,8	19
1:32:00	66	9,8	19
1:32:10	66	9,8	19
1:32:20	66	9,8	19
1:32:30	66	9,8	19
1:32:40	66	9,8	19
1:32:50	66	9,8	19
1:33:00	66	9,8	20
1:33:10	66	9,8	20
1:33:20	66	9,8	20
1:33:30	66	9,8	20
1:33:40	66	9,7	20
1:33:50	66	9,7	20
1:34:00	66	9,7	20
1:34:10	66	9,8	20
1:34:20	66	9,8	20
1:34:30	66	9,7	20
1:34:40	66	9,7	20
1:34:50	66	9,7	20
1:35:00	66	9,7	20
1:35:10	66	9,7	20
1:35:20	66	9,7	20
1:35:30	66	9,7	20
1:35:40	66	9,7	20
1:35:50	66	9,7	20
1:36:00	66	9,7	20
1:36:10	66	9,7	20
1:36:20	66	9,7	20
1:36:30	66	9,7	20
1:36:40	66	9,8	20
1:36:50	66	9,8	20
1:37:00	66	9,8	20
1:37:10	66	9,8	20
1:37:20	66	9,8	20
1:37:30	66	9,8	20
1:37:40	66	9,8	20
1:37:50	66	9,7	20
1:38:00	66	9,7	21
1:38:10	66	9,7	20
1:38:20	66	9,7	21
1:38:30	66	9,8	21
1:38:40	66	9,7	21
1:38:50	66	9,7	21
1:39:00	66	9,7	20
1:39:10	66	9,8	21
1:39:20	66	9,8	20
1:39:30	66	9,8	21
1:39:40	66	9,8	21
1:39:50	66	9,8	20
1:40:00	66	9,8	21
1:40:10	66	9,9	20
1:40:20	66	9,9	21
1:40:30	66	9,9	20
1:40:40	66	9,9	20
1:40:50	66	9,9	20
1:41:00	66	9,9	20
1:41:10	66	9,9	21
1:41:20	66	9,9	20
1:41:30	66	9,9	20
1:41:40	66	9,9	20
1:41:50	66	9,9	20
1:42:00	66	9,9	21
1:42:10	66	9,9	20
1:42:20	66	9,9	21
1:42:30	66	9,9	20
1:42:40	66	9,9	21
1:42:50	66	9,9	20
1:43:00	66	9,9	20
1:43:10	66	9,9	21
1:43:20	66	9,8	20
1:43:30	66	9,8	21
1:43:40	66	9,8	21
1:43:50	66	9,8	21
1:44:00	66	9,8	21
1:44:10	66	9,8	21
1:44:20	66	9,8	21
1:44:30	66	9,8	21
1:44:40	66	9,8	21
1:44:50	66	9,8	21
1:45:00	66	9,8	21
1:45:10	66	9,8	21
1:45:20	66	9,8	21
1:45:30	66	9,8	22
1:45:40	66	9,8	22
1:45:50	66	9,8	22
1:46:00	66	9,8	22
1:46:10	66	9,8	22
1:46:20	66	9,8	22
1:46:30	66	9,8	22
1:46:40	66	9,7	21
1:46:50	66	9,7	21
1:47:00	66	9,7	22
1:47:10	66	9,7	22
1:47:20	66	9,7	22
1:47:30	66	9,7	22
1:47:40	66	9,7	22
1:47:50	66	9,7	22
1:48:00	66	9,7	22
1:48:10	66	9,8	22
1:48:20	66	9,8	22
1:48:30	66	9,7	22
1:48:40	66	9,8	23
1:48:50	66	9,7	23
1:49:00	66	9,7	23
1:49:10	66	9,7	23
1:49:20	66	9,8	23
1:49:30	66	9,8	23
1:49:40	66	9,8	23
1:49:50	66	9,8	23
1:50:00	66	9,8	23
1:50:10	66	9,8	23
1:50:20	66	9,8	23
1:50:30	66	9,7	23
1:50:40	66	9,7	24
1:50:50	66	9,7	24
1:51:00	66	9,7	24
1:51:10	66	9,7	24
1:51:20	66	9,7	24
1:51:30	66	9,7	24
1:51:40	66	9,7	24
1:51:50	66	9,7	24
1:52:00	66	9,8	24
1:52:10	66	9,9	24
1:52:20	66	9,9	24
1:52:30	66	9,9	24
1:52:40	66	9,9	24
1:52:50	66	9,8	24
1:53:00	66	9,9	24
1:53:10	66	9,9	24
1:53:20	66	10,0	24
1:53:30	66	9,9	24
1:53:40	66	10,0	25
1:53:50	66	10,0	25
1:54:00	66	10,0	25
1:54:10	66	10,0	25
1:54:20	66	10,0	25
1:54:30	66	10,0	25
1:54:40	66	10,0	25
1:54:50	66	10,0	25
1:55:00	66	10,0	25
1:55:10	66	10,0	25
1:55:20	66	10,0	25
1:55:30	66	9,9	25
1:55:40	66	10,0	25
1:55:50	66	9,9	26
1:56:00	66	10,0	26
1:56:10	66	9,9	26
1:56:20	66	9,9	26
1:56:30	66	9,9	26
1:56:40	66	9,9	26
1:56:50	66	9,9	26
1:57:00	66	9,9	26
1:57:10	66	9,9	26
1:57:20	66	9,9	27
1:57:30	66	9,9	27
1:57:40	66	9,9	27
1:57:50	66	9,9	27
1:58:00	66	9,9	27
1:58:10	66	9,9	27
1:58:20	66	9,9	27
1:58:30	66	9,9	27
1:58:40	66	9,9	27
1:58:50	66	9,9	27
1:59:00	66	9,9	27
1:59:10	66	9,9	27
1:59:20	66	9,8	27
1:59:30	66	9,9	27
1:59:40	66	9,8	27
1:59:50	66	9,8	28
2:00:00	66	9,8	28
2:00:10	66	9,7	28
2:00:20	66	9,8	28
2:00:30	66	9,7	28
2:00:40	66	9,7	28
2:00:50	66	9,7	28
2:01:00	66	9,8	28
2:01:10	66	9,8	28
2:01:20	66	9,7	28
2:01:30	66	9,8	28
2:01:40	66	9,8	29
2:01:50	66	9,8	28
2:02:00	66	9,7	28
2:02:10	66	9,8	28
2:02:20	66	9,8	28
2:02:30	66	9,8	28
2:02:40	66	9,8	28
2:02:50	66	9,8	29
2:03:00	66	9,7	28
2:03:10	66	9,7	28
2:03:20	66	9,8	28
2:03:30	66	9,8	28
2:03:40	66	9,8	28
2:03:50	66	9,8	28
2:04:00	66	9,8	28
2:04:10	66	9,8	28
2:04:20	66	9,8	28
2:04:30	66	9,8	28
2:04:40	66	9,8	28
2:04:50	66	9,8	28
2:05:00	66	9,8	28
2:05:10	66	9,8	28
2:05:20	66	9,8	28
2:05:30	66	9,8	28
2:05:40	66	9,8	28
2:05:50	66	9,8	28
2:06:00	66	9,8	28
2:06:10	66	9,8	28
2:06:20	66	9,8	28
2:06:30	66	9,8	28
2:06:40	66	9,8	28
2:06:50	66	9,8	28
2:07:00	66	9,8	28
2:07:10	66	9,8	28
2:07:20	66	9,8	28
2:07:30	66	9,8	28
2:07:40	66	9,8	28
2:07:50	66	9,8	28
2:08:00	66	9,8	28
2:08:10	66	9,8	28
2:08:20	66	9,8	28
2:08:30	66	9,7	28
2:08:40	66	9,7	28
2:08:50	66	9,7	28
2:09:00	66	9,7	28
2:09:10	66	9,7	28
2:09:20	66	9,8	28
2:09:30	66	9,7	28
2:09:40	66	9,7	28
2:09:50	66	9,7	28
2:10:00	66	9,7	28
2:10:10	66	9,7	28
2:10:20	66	9,7	28
2:10:30	66	9,8	28
2:10:40	66	9,8	28
2:10:50	66	9,8	29
2:11:00	66	9,7	29
2:11:10	66	9,7	30
2:11:20	66	9,7	30
2:11:30	66	9,9	30
2:11:40	66	9,8	30
2:11:50	66	9,8	30
2:12:00	66	9,8	30
2:12:10	66	9,7	30
2:12:20	66	9,7	30
2:12:30	66	9,9	31
2:12:40	66	9,9	31
2:12:50	66	9,9	31
2:13:00	66	9,9	31
2:13:10	66	9,9	31
2:13:20	66	9,9	31
2:13:30	66	9,9	31
2:13:40	66	9,9	31
2:13:50	66	9,9	31
2:14:00	66	9,9	31
2:14:10	66	9,9	31
2:14:20	66	9,9	31
2:14:30	66	9,9	31
2:14:40	66	9,9	31
2:14:50	66	9,9	31
2:15:00	66	9,9	31
2:15:10	66	9,9	31
2:15:20	66	9,9	32
2:15:30	66	9,9	32
2:15:40	66	9,8	32
2:15:50	66	9,8	32
2:16:00	66	9,8	32
2:16:10	66	9,8	32
2:16:20	66	9,8	32
2:16:30	66	9,8	32
2:16:40	66	9,8	32
2:16:50	66	9,8	32
2:17:00	66	9,8	32
2:17:10	66	9,8	33
2:17:20	66	9,7	33
2:17:30	66	9,7	33
2:17:40	66	9,7	33
2:17:50	66	9,8	33
2:18:00	66	9,8	34
2:18:10	66	9,8	34
2:18:20	66	9,7	34
2:18:30	66	9,7	34
2:18:40	66	9,7	34
2:18:50	66	9,7	34
2:19:00	66	9,7	34
2:19:10	66	9,7	33
2:19:20	66	9,7	33
2:19:30	66	9,7	34
2:19:40	66	10,0	34
2:19:50	66	10,0	34
2:20:00	66	9,9	34
2:20:10	66	10,0	34
2:20:20	66	10,0	34
2:20:30	66	9,9	34
2:20:40	66	9,9	35
2:20:50	66	9,9	35
2:21:00	66	9,9	35
2:21:10	66	9,9	35
2:21:20	66	9,9	35
2:21:30	66	9,9	35
2:21:40	66	9,9	36
2:21:50	66	9,9	36
2:22:00	66	9,9	36
2:22:10	66	9,9	36
2:22:20	66	9,8	36
2:22:30	66	9,8	36
2:22:40	66	9,8	36
2:22:50	66	9,8	36
2:23:00	66	9,8	36
2:23:10	66	9,8	36
2:23:20	66	9,8	36
2:23:30	66	9,8	36
2:23:40	66	9,8	36
2:23:50	66	9,8	37
2:24:00	66	9,8	37
2:24:10	66	9,8	37
2:24:20	66	9,8	37
2:24:30	66	9,8	37
2:24:40	66	9,8	37
2:24:50	66	9,8	37
2:25:00	66	9,8	38
2:25:10	66	9,8	38
2:25:20	66	9,8	38
2:25:30	66	9,8	38
2:25:40	66	9,8	38
2:25:50	66	9,7	38
2:26:00	66	9,7	38
2:26:10	66	9,7	38
2:26:20	66	10,0	38
2:26:30	66	10,0	39
2:26:40	66	10,0	39
2:26:50	66	10,0	39
2:27:00	66	10,0	39
2:27:10	66	9,9	39
2:27:20	66	10,0	39
2:27:30	66	9,9	39
2:27:40	66	9,9	39
2:27:50	66	9,9	39
2:28:00	66	9,9	40
2:28:10	66	9,9	40
2:28:20	66	9,9	41
2:28:30	66	10,0	41
2:28:40	66	9,9	41
2:28:50	66	9,9	41
2:29:00	66	9,9	41
2:29:10	66	9,9	41
2:29:20	66	9,9	41
2:29:30	66	9,9	41
2:29:40	66	9,9	42
2:29:50	66	9,9	42
2:30:00	66	9,9	42
2:30:10	66	9,9	42
2:30:20	66	9,9	43
2:30:30	66	9,9	43
2:30:40	66	9,9	43
2:30:50	66	9,9	43
2:31:00	66	9,9	43
2:31:10	66	9,8	43
2:31:20	66	9,8	43
2:31:30	66	9,8	43
2:31:40	66	9,8	43
2:31:50	66	9,8	43
2:32:00	66	9,8	43
2:32:10	66	9,8	43
2:32:20	66	9,8	43
2:32:30	66	9,8	43
2:32:40	66	9,8	44
2:32:50	66	9,8	44
2:33:00	66	9,8	44
2:33:10	66	9,8	44
2:33:20	66	9,8	44
2:33:30	66	9,8	44
2:33:40	66	9,8	44
2:33:50	66	9,8	44
2:34:00	66	9,8	44
2:34:10	66	9,7	44
2:34:20	66	9,7	44
2:34:30	66	9,7	44
2:34:40	66	9,7	45
2:34:50	66	9,7	45
2:35:00	66	10,0	45
2:35:10	66	10,0	45
2:35:20	66	10,0	46
2:35:30	66	10,0	46
2:35:40	66	10,0	46
2:35:50	66	10,0	46
2:36:00	66	10,0	46
2:36:10	66	10,0	46
2:36:20	66	10,0	46
2:36:30	66	10,0	46
2:36:40	66	9,9	47
2:36:50	66	9,9	47
2:37:00	66	9,9	47
2:37:10	66	9,9	47
2:37:20	66	9,9	47
2:37:30	66	9,9	47
2:37:40	66	9,9	47
2:37:50	66	9,9	47
2:38:00	66	9,9	48
2:38:10	66	9,9	48
2:38:20	66	9,9	48
2:38:30	66	9,9	49
2:38:40	66	9,9	50
2:38:50	66	9,8	50
2:39:00	66	9,9	50
2:39:10	66	9,8	50
2:39:20	66	9,8	51
2:39:30	66	9,8	51
2:39:40	66	9,8	51
2:39:50	66	9,8	51
2:40:00	66	9,8	52
2:40:10	66	9,8	52
2:40:20	66	9,8	52
2:40:30	66	9,8	53
2:40:40	66	9,8	53
2:40:50	66	9,8	53
2:41:00	66	9,8	53
2:41:10	66	9,8	53
2:41:20	66	9,8	53
2:41:30	66	9,8	53
2:41:40	66	9,8	53
2:41:50	66	9,8	53
2:42:00	66	9,8	53
2:42:10	66	9,8	53
2:42:20	66	9,8	54
2:42:30	66	9,8	54
2:42:40	66	9,8	54
2:42:50	66	9,8	54
2:43:00	66	9,8	54
2:43:10	66	9,7	55
2:43:20	66	9,7	55
2:43:30	66	9,7	56
2:43:40	66	9,7	56
2:43:50	66	10,0	56
2:44:00	66	10,0	56
2:44:10	66	10,0	57
2:44:20	66	10,0	56
2:44:30	66	10,0	57
2:44:40	66	10,0	57
2:44:50	66	10,0	57
2:45:00	66	10,0	57
2:45:10	66	10,0	57
2:45:20	66	10,0	57
2:45:30	66	10,0	58
2:45:40	66	10,0	58
2:45:50	66	10,0	58
2:46:00	66	10,0	59
2:46:10	66	10,0	59
2:46:20	66	10,0	59
2:46:30	66	10,0	59
2:46:40	66	10,0	59
2:46:50	66	10,0	59
2:47:00	66	10,0	59
2:47:10	66	10,0	59
2:47:20	66	10,0	59
2:47:30	66	10,0	60
2:47:40	66	10,0	60
2:47:50	66	10,0	60
2:48:00	66	10,0	60
2:48:10	66	10,0	61
2:48:20	66	10,0	61
2:48:30	66	10,0	62
2:48:40	66	10,0	62
2:48:50	66	10,0	62
2:49:00	66	10,0	62
2:49:10	66	10,0	62
2:49:20	66	10,0	62
2:49:30	66	10,0	63
2:49:40	66	10,0	63
2:49:50	66	9,9	63
2:50:00	66	9,9	63
2:50:10	66	9,9	63
2:50:20	66	9,9	63
2:50:30	66	9,9	64
2:50:40	66	9,9	64
2:50:50	66	9,9	64
2:51:00	66	9,9	64
2:51:10	66	9,9	63
2:51:20	66	9,9	64
2:51:30	66	9,9	64
2:51:40	66	9,9	65
2:51:50	66	9,8	65
2:52:00	66	9,8	65
2:52:10	66	9,8	65
2:52:20	66	9,8	65
2:52:30	66	9,8	65
2:52:40	66	9,8	66
2:52:50	66	9,8	66
2:53:00	66	9,8	65
2:53:10	66	9,8	67
2:53:20	66	9,8	66
2:53:30	66	9,8	67
2:53:40	66	9,8	67
2:53:50	66	9,8	66
2:54:00	66	9,8	69
2:54:10	66	9,8	67
2:54:20	66	9,8	68
2:54:30	66	9,8	69
2:54:40	66	9,8	69
2:54:50	66	9,8	69
2:55:00	66	9,8	69
2:55:10	66	9,8	69
2:55:20	66	9,8	69
2:55:30	66	9,8	69
2:55:40	66	9,8	69
2:55:50	66	9,8	69
2:56:00	66	9,7	69
2:56:10	66	9,7	70
2:56:20	66	9,7	70
2:56:30	66	9,7	70

File: project-root/data/Data Acquisition/Data Acquisition/2016 year (65)/16-0038(RGU).txt (part 1 of 6)
--Test Summary--
Full Path and File Name	
Instrument Name	7322
Instrument Type	Model 7322 Consistometer - Variable Speed
Instrument Serial Number	
Test Start Date	04.08.2016
Test Start Time	10:55:44
Test Stop Date	04.08.2016
Test Stop Time	13:23:45
Test Length	2:28:01
Final Sample Time Offset	2:28:01
Controller Schedule Name	
Sampling Period	1 second
Comments	MPa: 15(30), T:65(30)
Information	WellID	poraSpheres-3 (15MPa)
Information	Customer	RGU
Information	EngName	Øóòü Êîíñòàíòèí
Information	CementClass	G
Information	CementMfr	Ñóõîé Ëîã
Information	Additives	13%MKU-85+47%poraSpheres-3
Information	Density	1250
Information	BHCT	65
Information	BHST	
Information	FluidLoss	
Information	JobType	Research
Calculated Value	Time_30Bc	1:56:02
Calculated Value	Time_70Bc	2:28:01
Initial Temperature (°C)	25 °C
Final Temperature (°C)	65 °C
Initial Pressure (MPa)	0,5 MPa
Final Pressure (MPa)	15,2 MPa
Initial Consistency (Bc)	13 Bc
Final Consistency (Bc)	71 Bc
Initial Wall Temperature (°C)	25 °C
Final Wall Temperature (°C)	64 °C
Initial Motor Speed (RPM)	150 RPM
Final Motor Speed (RPM)	150 RPM
--Data--
Time (HH:MM:SS)	Temperature (°C)	Pressure (MPa)	Consistency (Bc)	Wall Temperature (°C)	Motor Speed (RPM)
0:00:00	25	0,5	13	25	150
0:00:01	25	0,5	13	25	150
0:00:02	25	0,5	13	25	150
0:00:03	25	0,5	13	25	150
0:00:04	25	0,5	13	25	150
0:00:05	25	0,5	13	25	150
0:00:06	25	0,5	12	25	150
0:00:07	25	0,5	12	25	150
0:00:08	25	0,5	12	25	150
0:00:09	25	0,5	12	25	150
0:00:10	25	0,5	12	25	150
0:00:11	25	0,6	12	25	150
0:00:12	25	0,6	12	25	150
0:00:13	25	0,6	12	25	150
0:00:14	25	0,6	12	25	150
0:00:15	25	0,6	12	25	150
0:00:16	25	0,6	12	25	150
0:00:17	25	0,6	12	25	150
0:00:18	25	0,6	12	25	150
0:00:19	25	0,6	12	25	150
0:00:20	25	0,6	12	25	150
0:00:21	25	0,6	12	25	150
0:00:22	25	0,6	12	25	150
0:00:23	25	0,6	12	25	150
0:00:24	25	0,7	12	25	150
0:00:25	25	0,7	12	25	150
0:00:26	25	0,7	12	25	150
0:00:27	25	0,7	12	25	150
0:00:28	25	0,7	12	25	150
0:00:29	25	0,7	12	25	150
0:00:30	25	0,7	12	25	150
0:00:31	25	0,7	12	25	150
0:00:32	25	0,7	12	25	150
0:00:33	25	0,7	12	25	150
0:00:34	25	0,7	12	25	150
0:00:35	25	0,7	12	25	150
0:00:36	25	0,7	12	25	150
0:00:37	25	0,7	12	25	150
0:00:38	25	0,8	12	25	150
0:00:39	25	0,8	12	25	150
0:00:40	25	0,8	12	25	150
0:00:41	25	0,8	12	25	150
0:00:42	25	0,8	12	25	150
0:00:43	25	0,8	12	25	150
0:00:44	25	0,8	12	25	150
0:00:45	25	0,8	12	25	150
0:00:46	25	0,8	12	25	150
0:00:47	25	0,8	12	25	150
0:00:48	25	0,9	12	26	150
0:00:49	25	0,9	12	25	150
0:00:50	25	0,9	12	26	150
0:00:51	25	0,9	12	25	150
0:00:52	25	0,9	12	25	150
0:00:53	25	0,9	12	26	150
0:00:54	25	0,9	12	26	150
0:00:55	25	0,9	12	26	150
0:00:56	25	0,9	12	26	150
0:00:57	25	0,9	12	26	150
0:00:58	25	1,0	12	26	150
0:00:59	25	1,0	12	26	150
0:01:00	25	1,0	12	26	150
0:01:01	25	1,0	12	26	150
0:01:02	25	1,1	12	26	150
0:01:03	25	1,1	12	26	150
0:01:04	25	1,1	12	26	150
0:01:05	25	1,1	12	26	150
0:01:06	25	1,1	12	27	150
0:01:07	25	1,1	12	27	150
0:01:08	25	1,1	12	27	150
0:01:09	25	1,1	12	27	150
0:01:10	25	1,1	12	27	150
0:01:11	25	1,1	12	27	150
0:01:12	25	1,1	12	27	150
0:01:13	25	1,1	12	27	150
0:01:14	25	1,1	12	27	150
0:01:15	25	1,1	12	27	150
0:01:16	25	1,1	12	27	150
0:01:17	25	1,1	12	27	150
0:01:18	25	1,1	12	27	150
0:01:19	25	1,2	12	27	150
0:01:20	25	1,2	12	27	150
0:01:21	25	1,2	12	28	150
0:01:22	25	1,2	12	28	150
0:01:23	25	1,2	12	28	150
0:01:24	25	1,2	12	28	150
0:01:25	25	1,2	12	28	150
0:01:26	25	1,2	12	28	150
0:01:27	25	1,2	12	28	150
0:01:28	25	1,2	12	28	150
0:01:29	25	1,2	12	28	150
0:01:30	25	1,3	12	28	150
0:01:31	25	1,3	12	28	150
0:01:32	25	1,3	12	28	150
0:01:33	25	1,3	12	28	150
0:01:34	25	1,3	12	28	150
0:01:35	25	1,3	12	28	150
0:01:36	25	1,3	12	28	150
0:01:37	25	1,3	12	29	150
0:01:38	25	1,3	12	29	150
0:01:39	25	1,3	12	29	150
0:01:40	25	1,4	12	29	150
0:01:41	25	1,4	12	29	150
0:01:42	25	1,4	12	29	150
0:01:43	25	1,4	12	29	150
0:01:44	25	1,4	12	29	150
0:01:45	25	1,4	12	29	150
0:01:46	25	1,4	12	29	150
0:01:47	25	1,4	12	29	150
0:01:48	25	1,4	12	29	150
0:01:49	26	1,5	12	29	150
0:01:50	26	1,5	12	29	150
0:01:51	26	1,5	12	29	150
0:01:52	26	1,5	12	30	150
0:01:53	26	1,5	12	30	150
0:01:54	26	1,5	12	30	150
0:01:55	26	1,5	12	30	150
0:01:56	26	1,6	12	30	150
0:01:57	26	1,6	12	30	150
0:01:58	26	1,6	12	30	150
0:01:59	26	1,6	12	30	150
0:02:00	26	1,6	12	30	150
0:02:01	26	1,6	12	30	150
0:02:02	26	1,6	12	30	150
0:02:03	26	1,6	12	30	150
0:02:04	26	1,7	12	30	150
0:02:05	26	1,7	12	30	150
0:02:06	26	1,7	12	30	150
0:02:07	26	1,7	12	30	150
0:02:08	26	1,7	12	30	150
0:02:09	26	1,7	12	30	150
0:02:10	26	1,7	12	30	150
0:02:11	26	1,8	12	30	150
0:02:12	26	1,8	12	30	150
0:02:13	26	1,8	12	31	150
0:02:14	26	1,8	12	31	150
0:02:15	26	1,8	12	31	150
0:02:16	26	1,8	12	31	150
0:02:17	26	1,8	12	31	150
0:02:18	26	1,9	12	31	150
0:02:19	26	1,9	12	31	150
0:02:20	26	1,9	12	31	150
0:02:21	26	1,9	12	31	150
0:02:22	26	1,9	12	31	150
0:02:23	26	1,9	12	32	150
0:02:24	26	2,0	12	32	150
0:02:25	26	2,0	12	32	150
0:02:26	26	2,0	12	32	150
0:02:27	26	2,0	12	32	150
0:02:28	26	2,0	12	32	150
0:02:29	26	2,0	12	32	150
0:02:30	26	2,1	12	32	150
0:02:31	26	2,1	12	32	150
0:02:32	26	2,1	12	32	150
0:02:33	26	2,1	12	32	150
0:02:34	26	2,1	12	32	150
0:02:35	26	2,1	12	32	150
0:02:36	26	2,2	12	32	150
0:02:37	26	2,2	11	32	150
0:02:38	26	2,2	11	32	150
0:02:39	26	2,2	11	32	150
0:02:40	26	2,2	11	32	150
0:02:41	26	2,2	11	32	150
0:02:42	26	2,3	11	32	150
0:02:43	26	2,3	11	32	150
0:02:44	26	2,3	11	32	150
0:02:45	26	2,3	11	33	150
0:02:46	26	2,3	11	33	150
0:02:47	26	2,4	11	33	150
0:02:48	26	2,4	11	33	150
0:02:49	26	2,4	11	33	150
0:02:50	26	2,4	11	33	150
0:02:51	26	2,4	11	33	150
0:02:52	26	2,5	11	33	150
0:02:53	26	2,5	11	33	150
0:02:54	26	2,5	11	33	150
0:02:55	26	2,5	11	33	150
0:02:56	26	2,5	11	33	150
0:02:57	26	2,6	11	33	150
0:02:58	26	2,6	11	33	150
0:02:59	26	2,6	11	33	150
0:03:00	26	2,6	11	33	150
0:03:01	26	2,6	11	33	150
0:03:02	26	2,7	11	33	150
0:03:03	26	2,7	11	34	150
0:03:04	26	2,7	11	33	150
0:03:05	26	2,7	11	34	150
0:03:06	26	2,7	11	34	150
0:03:07	26	2,8	11	34	150
0:03:08	26	2,8	11	34	150
0:03:09	26	2,8	11	34	150
0:03:10	26	2,8	11	34	150
0:03:11	26	2,9	11	34	150
0:03:12	26	2,9	11	34	150
0:03:13	26	2,9	11	34	150
0:03:14	26	2,9	11	34	150
0:03:15	26	2,9	11	34	150
0:03:16	26	3,0	11	34	150
0:03:17	26	3,0	11	34	150
0:03:18	26	3,0	11	34	150
0:03:19	26	3,0	11	34	150
0:03:20	26	3,1	11	34	150
0:03:21	26	3,1	11	34	150
0:03:22	26	3,1	11	35	150
0:03:23	27	3,1	11	35	150
0:03:24	27	3,2	11	35	150
0:03:25	27	3,1	11	35	150
0:03:26	27	3,1	11	35	150
0:03:27	27	3,1	11	35	150
0:03:28	27	3,1	11	35	150
0:03:29	27	3,2	11	35	150
0:03:30	27	3,2	11	35	150
0:03:31	27	3,2	11	35	150
0:03:32	27	3,2	11	35	150
0:03:33	27	3,2	12	35	150
0:03:34	27	3,2	12	35	150
0:03:35	27	3,2	12	35	150
0:03:36	27	3,2	12	36	150
0:03:37	27	3,2	11	35	150
0:03:38	27	3,2	11	36	150
0:03:39	27	3,2	11	35	150
0:03:40	27	3,2	11	36	150
0:03:41	27	3,3	11	36	150
0:03:42	27	3,3	11	36	150
0:03:43	27	3,3	11	36	150
0:03:44	27	3,3	11	36	150
0:03:45	27	3,3	11	36	150
0:03:46	27	3,3	11	36	150
0:03:47	27	3,3	11	36	150
0:03:48	27	3,3	11	36	150
0:03:49	27	3,3	11	36	150
0:03:50	27	3,3	11	36	150
0:03:51	27	3,3	11	36	150
0:03:52	27	3,3	11	36	150
0:03:53	27	3,4	10	36	150
0:03:54	27	3,4	10	36	150
0:03:55	27	3,4	10	37	150
0:03:56	27	3,4	10	37	150
0:03:57	27	3,4	10	37	150
0:03:58	27	3,4	10	37	150
0:03:59	27	3,4	10	37	150
0:04:00	27	3,5	10	37	150
0:04:01	27	3,4	10	37	150
0:04:02	27	3,4	10	37	150
0:04:03	27	3,4	10	37	150
0:04:04	27	3,5	10	37	150
0:04:05	27	3,5	10	37	150
0:04:06	27	3,5	10	38	150
0:04:07	27	3,4	10	38	150
0:04:08	27	3,5	10	37	150
0:04:09	27	3,5	10	38	150
0:04:10	27	3,5	10	38	150
0:04:11	27	3,5	10	38	150
0:04:12	27	3,5	10	38	150
0:04:13	27	3,5	10	38	150
0:04:14	27	3,5	10	38	150
0:04:15	27	3,5	10	38	150
0:04:16	27	3,6	10	38	150
0:04:17	27	3,6	10	38	150
0:04:18	27	3,5	9	39	150
0:04:19	27	3,5	9	39	150
0:04:20	27	3,6	9	39	150
0:04:21	27	3,6	9	39	150
0:04:22	27	3,6	9	39	150
0:04:23	27	3,6	9	39	150
0:04:24	27	3,6	9	39	150
0:04:25	27	3,6	9	39	150
0:04:26	27	3,7	9	39	150
0:04:27	27	3,7	9	39	150
0:04:28	27	3,6	9	40	150
0:04:29	27	3,6	9	40	150
0:04:30	27	3,6	9	40	150
0:04:31	27	3,7	9	40	150
0:04:32	27	3,7	9	40	150
0:04:33	27	3,7	9	40	150
0:04:34	27	3,7	9	40	150
0:04:35	27	3,7	9	41	150
0:04:36	27	3,7	9	41	150
0:04:37	27	3,8	9	41	150
0:04:38	27	3,7	9	41	150
0:04:39	27	3,7	9	41	150
0:04:40	27	3,7	9	41	150
0:04:41	27	3,8	9	41	150
0:04:42	27	3,8	9	41	150
0:04:43	27	3,8	9	41	150
0:04:44	28	3,7	9	41	150
0:04:45	28	3,7	9	41	150
0:04:46	28	3,8	9	42	150
0:04:47	28	3,8	9	42	150
0:04:48	28	3,8	9	42	150
0:04:49	28	3,8	9	42	150
0:04:50	28	3,8	9	42	150
0:04:51	28	3,8	9	42	150
0:04:52	28	3,8	9	42	150
0:04:53	28	3,9	9	42	150
0:04:54	28	3,9	9	42	150
0:04:55	28	3,8	9	42	150
0:04:56	28	3,8	9	42	150
0:04:57	28	3,8	9	42	150
0:04:58	28	3,9	9	42	150
0:04:59	28	3,9	9	42	150
0:05:00	28	3,9	9	42	150
0:05:01	28	3,9	9	42	150
0:05:02	28	3,9	9	42	150
0:05:03	28	3,9	9	42	150
0:05:04	28	3,9	9	42	150
0:05:05	28	3,9	9	42	150
0:05:06	28	3,9	9	42	150
0:05:07	28	4,0	9	42	150
0:05:08	28	4,0	9	42	150
0:05:09	28	3,9	9	42	150
0:05:10	28	3,9	9	42	150
0:05:11	28	3,9	9	42	150
0:05:12	28	4,0	9	42	150
0:05:13	28	4,0	9	42	150
0:05:14	28	4,0	9	42	150
0:05:15	28	4,0	9	43	150
0:05:16	28	4,1	9	43	150
0:05:17	28	4,0	9	43	150
0:05:18	28	4,0	9	43	150
0:05:19	28	4,0	9	43	150
0:05:20	28	4,0	9	43	150
0:05:21	28	4,1	9	43	150
0:05:22	28	4,1	9	43	150
0:05:23	28	4,1	9	43	150
0:05:24	28	4,1	9	43	150
0:05:25	29	4,1	9	43	150
0:05:26	29	4,1	9	43	150
0:05:27	29	4,1	9	43	150
0:05:28	29	4,1	9	43	150
0:05:29	29	4,1	9	43	150
0:05:30	29	4,1	9	43	150
0:05:31	29	4,2	9	43	150
0:05:32	29	4,2	9	43	150
0:05:33	29	4,1	9	43	150
0:05:34	29	4,1	9	43	150
0:05:35	29	4,2	9	43	150
0:05:36	29	4,2	9	43	150
0:05:37	29	4,2	9	43	150
0:05:38	29	4,2	9	43	150
0:05:39	29	4,2	9	43	150
0:05:40	29	4,2	9	43	150
0:05:41	29	4,2	9	43	150
0:05:42	29	4,2	9	43	150
0:05:43	29	4,2	9	43	150
0:05:44	29	4,2	9	43	150
0:05:45	29	4,2	9	43	150
0:05:46	29	4,3	9	43	150
0:05:47	29	4,3	9	43	150
0:05:48	29	4,3	9	43	150
0:05:49	29	4,3	9	43	150
0:05:50	29	4,2	9	44	150
0:05:51	29	4,3	9	44	150
0:05:52	29	4,3	9	44	150
0:05:53	29	4,3	9	44	150
0:05:54	29	4,3	9	44	150
0:05:55	29	4,3	9	44	150
0:05:56	29	4,4	9	44	150
0:05:57	29	4,4	9	44	150
0:05:58	29	4,3	9	44	150
0:05:59	29	4,3	9	44	150
0:06:00	29	4,3	9	44	150
0:06:01	29	4,4	9	44	150
0:06:02	30	4,4	9	44	150
0:06:03	30	4,4	9	44	150
0:06:04	30	4,4	9	44	150
0:06:05	30	4,4	9	44	150
0:06:06	30	4,4	9	44	150
0:06:07	30	4,4	9	44	150
0:06:08	30	4,4	9	44	150
0:06:09	30	4,4	9	44	150
0:06:10	30	4,4	9	44	150
0:06:11	30	4,5	9	45	150
0:06:12	30	4,5	9	44	150
0:06:13	30	4,5	9	45	150
0:06:14	30	4,5	9	44	150
0:06:15	30	4,5	9	44	150
0:06:16	30	4,5	9	45	150
0:06:17	30	4,5	9	45	150
0:06:18	30	4,5	9	45	150
0:06:19	30	4,5	9	45	150
0:06:20	30	4,5	9	45	150
0:06:21	30	4,6	9	45	150
0:06:22	30	4,6	9	45	150
0:06:23	30	4,6	9	45	150
0:06:24	30	4,5	9	45	150
0:06:25	30	4,5	9	45	150
0:06:26	30	4,5	9	45	150
0:06:27	30	4,6	9	45	150
0:06:28	30	4,6	9	45	150
0:06:29	30	4,6	9	45	150
0:06:30	30	4,6	9	45	150
0:06:31	30	4,6	9	45	150
0:06:32	30	4,7	9	45	150
0:06:33	30	4,6	9	45	150
0:06:34	30	4,6	9	45	150
0:06:35	30	4,6	9	45	150
0:06:36	30	4,6	9	45	150
0:06:37	30	4,6	9	45	150
0:06:38	30	4,7	9	45	150
0:06:39	30	4,7	9	45	150
0:06:40	31	4,7	9	45	150
0:06:41	31	4,7	9	45	150
0:06:42	31	4,7	9	45	150
0:06:43	31	4,8	9	45	150
0:06:44	31	4,7	9	45	150
0:06:45	31	4,7	9	45	150
0:06:46	31	4,7	9	45	150
0:06:47	31	4,7	9	45	150
0:06:48	31	4,7	9	45	150
0:06:49	31	4,7	9	45	150
0:06:50	31	4,8	9	45	150
0:06:51	31	4,8	9	46	150
0:06:52	31	4,8	9	46	150
0:06:53	31	4,8	9	46	150
0:06:54	31	4,8	9	46	150
0:06:55	31	4,8	9	46	150
0:06:56	31	4,8	9	46	150
0:06:57	31	4,8	9	46	150
0:06:58	31	4,8	10	46	150
0:06:59	31	4,8	10	46	150
0:07:00	31	4,8	10	46	150
0:07:01	31	4,8	10	46	150
0:07:02	31	4,9	10	46	150
0:07:03	31	4,9	10	46	150
0:07:04	31	4,9	10	46	150
0:07:05	31	4,9	10	46	150
0:07:06	31	4,9	10	46	150
0:07:07	31	4,9	10	46	150
0:07:08	31	4,9	10	46	150
0:07:09	31	4,9	10	46	150
0:07:10	31	4,9	10	46	150
0:07:11	31	4,9	10	46	150
0:07:12	31	4,9	10	46	150
0:07:13	31	4,9	10	46	150
0:07:14	32	5,0	10	46	150
0:07:15	32	5,0	10	46	150
0:07:16	32	5,0	10	46	150
0:07:17	32	5,0	10	46	150
0:07:18	32	5,0	10	46	150
0:07:19	32	5,0	10	46	150
0:07:20	32	5,0	10	46	150
0:07:21	32	5,0	10	46	150
0:07:22	32	5,0	10	46	150
0:07:23	32	5,0	10	46	150
0:07:24	32	5,0	10	46	150
0:07:25	32	5,0	10	46	150
0:07:26	32	5,0	10	46	150
0:07:27	32	5,1	10	47	150
0:07:28	32	5,1	10	46	150
0:07:29	32	5,1	10	46	150
0:07:30	32	5,1	10	46	150
0:07:31	32	5,1	10	46	150
0:07:32	32	5,1	10	46	150
0:07:33	32	5,1	10	46	150
0:07:34	32	5,1	10	46	150
0:07:35	32	5,1	10	47	150
0:07:36	32	5,1	10	47	150
0:07:37	32	5,1	10	46	150
0:07:38	32	5,1	10	46	150
0:07:39	32	5,1	10	47	150
0:07:40	32	5,1	10	47	150
0:07:41	32	5,2	10	47	150
0:07:42	32	5,2	10	47	150
0:07:43	32	5,2	10	46	150
0:07:44	33	5,2	10	47	150
0:07:45	33	5,2	10	47	150
0:07:46	33	5,2	10	47	150
0:07:47	33	5,2	10	47	150
0:07:48	33	5,2	10	47	150
0:07:49	33	5,2	10	46	150
0:07:50	33	5,3	10	46	150
0:07:51	33	5,3	10	47	150
0:07:52	33	5,3	10	47	150
0:07:53	33	5,3	10	47	150
0:07:54	33	5,3	10	47	150
0:07:55	33	5,3	10	47	150
0:07:56	33	5,3	10	47	150
0:07:57	33	5,3	10	47	150
0:07:58	33	5,3	10	47	150
0:07:59	33	5,3	10	47	150
0:08:00	33	5,3	10	46	150
0:08:01	33	5,3	10	46	150
0:08:02	33	5,3	10	47	150
0:08:03	33	5,3	10	46	150
0:08:04	33	5,3	10	47	150
0:08:05	33	5,3	10	47	150
0:08:06	33	5,3	10	47	150
0:08:07	33	5,3	10	47	150
0:08:08	33	5,4	10	47	150
0:08:09	33	5,4	10	47	150
0:08:10	33	5,4	10	47	150
0:08:11	33	5,4	10	47	150
0:08:12	33	5,4	10	47	150
0:08:13	33	5,4	10	47	150
0:08:14	34	5,4	10	47	150
0:08:15	34	5,4	10	47	150
0:08:16	34	5,4	10	47	150
0:08:17	34	5,4	10	47	150
0:08:18	34	5,4	10	47	150
0:08:19	34	5,4	10	47	150
0:08:20	34	5,4	10	47	150
0:08:21	34	5,5	10	47	150
0:08:22	34	5,5	10	47	150
0:08:23	34	5,5	10	47	150
0:08:24	34	5,5	10	47	150
0:08:25	34	5,5	10	47	150
0:08:26	34	5,5	10	47	150
0:08:27	34	5,5	10	47	150
0:08:28	34	5,5	10	47	150
0:08:29	34	5,5	10	47	150
0:08:30	34	5,5	10	47	150
0:08:31	34	5,5	10	47	150
0:08:32	34	5,5	10	46	150
0:08:33	34	5,5	10	47	150
0:08:34	34	5,5	10	46	150
0:08:35	34	5,5	10	46	150
0:08:36	34	5,5	10	46	150
0:08:37	34	5,6	10	47	150
0:08:38	34	5,6	10	46	150
0:08:39	34	5,6	10	47	150
0:08:40	34	5,6	10	47	150
0:08:41	34	5,6	10	47	150
0:08:42	34	5,6	10	47	150
0:08:43	34	5,6	10	47	150
0:08:44	34	5,6	10	47	150
0:08:45	35	5,6	10	47	150
0:08:46	35	5,6	10	47	150
0:08:47	35	5,6	10	47	150
0:08:48	35	5,6	10	47	150
0:08:49	35	5,6	10	47	150
0:08:50	35	5,7	10	47	150
0:08:51	35	5,7	10	47	150
0:08:52	35	5,7	10	47	150
0:08:53	35	5,7	10	47	150
0:08:54	35	5,7	10	47	150
0:08:55	35	5,7	10	47	150
0:08:56	35	5,7	10	47	150
0:08:57	35	5,7	10	47	150
0:08:58	35	5,7	10	47	150
0:08:59	35	5,7	10	47	150
0:09:00	35	5,7	10	47	150
0:09:01	35	5,7	10	47	150
0:09:02	35	5,7	10	47	150
0:09:03	35	5,7	10	47	150
0:09:04	35	5,7	10	47	150
0:09:05	35	5,8	10	47	150
0:09:06	35	5,8	10	46	150
0:09:07	35	5,8	10	47	150
0:09:08	35	5,8	10	47	150
0:09:09	35	5,8	10	47	150
0:09:10	35	5,8	10	47	150
0:09:11	35	5,8	10	47	150
0:09:12	35	5,8	10	47	150
0:09:13	35	5,8	10	47	150
0:09:14	35	5,8	10	47	150
0:09:15	35	5,8	10	47	150
0:09:16	35	5,8	10	47	150
0:09:17	35	5,8	10	47	150
0:09:18	35	5,8	10	47	150
0:09:19	35	5,9	10	47	150
0:09:20	36	5,9	10	47	150
0:09:21	36	5,9	10	47	150
0:09:22	36	5,9	10	47	150
0:09:23	36	5,9	10	47	150
0:09:24	36	5,9	10	47	150
0:09:25	36	5,9	10	47	150
0:09:26	36	5,9	10	47	150
0:09:27	36	5,9	10	47	150
0:09:28	36	5,9	10	47	150
0:09:29	36	5,9	10	47	150
0:09:30	36	6,0	10	47	150
0:09:31	36	6,0	10	47	150
0:09:32	36	6,0	10	47	150
0:09:33	36	6,0	10	47	150
0:09:34	36	6,0	10	47	150
0:09:35	36	6,0	10	47	150
0:09:36	36	6,0	10	47	150
0:09:37	36	6,0	10	47	150
0:09:38	36	6,0	10	47	150
0:09:39	36	6,0	10	47	150
0:09:40	36	6,1	10	47	150
0:09:41	36	6,1	10	47	150
0:09:42	36	6,1	10	47	150
0:09:43	36	6,1	10	47	150
0:09:44	36	6,1	10	47	150
0:09:45	36	6,1	10	47	150
0:09:46	36	6,1	10	47	150
0:09:47	36	6,1	10	47	150
0:09:48	36	6,1	10	47	150
0:09:49	36	6,1	10	47	150
0:09:50	36	6,2	10	47	150
0:09:51	36	6,2	10	47	150
0:09:52	36	6,2	10	48	150
0:09:53	36	6,2	10	48	150
0:09:54	36	6,2	10	48	150
0:09:55	36	6,2	10	47	150
0:09:56	36	6,2	10	47	150
0:09:57	36	6,2	10	47	150
0:09:58	36	6,2	10	47	150
0:09:59	37	6,3	10	47	150
0:10:00	37	6,3	10	47	150
0:10:01	37	6,3	10	47	150
0:10:02	37	6,3	10	47	150
0:10:03	37	6,3	10	47	150
0:10:04	37	6,3	10	48	150
0:10:05	37	6,3	10	48	150
0:10:06	37	6,3	10	47	150
0:10:07	37	6,3	10	48	150
0:10:08	37	6,4	10	48	150
0:10:09	37	6,4	10	48	150
0:10:10	37	6,4	10	48	150
0:10:11	37	6,4	10	47	150
0:10:12	37	6,4	10	48	150
0:10:13	37	6,4	10	47	150
0:10:14	37	6,4	10	48	150
0:10:15	37	6,4	10	48	150
0:10:16	37	6,4	10	48	150
0:10:17	37	6,4	10	48	150
0:10:18	37	6,5	10	48	150
0:10:19	37	6,5	10	48	150
0:10:20	37	6,5	10	48	150
0:10:21	37	6,5	10	48	150
0:10:22	37	6,4	10	48	150
0:10:23	37	6,4	10	48	150
0:10:24	37	6,4	10	48	150
0:10:25	37	6,4	10	48	150
0:10:26	37	6,5	10	48	150
0:10:27	37	6,5	10	48	150
0:10:28	37	6,5	10	48	150
0:10:29	37	6,5	10	48	150
0:10:30	37	6,5	10	48	150
0:10:31	37	6,5	10	48	150
0:10:32	37	6,5	10	48	150
0:10:33	37	6,5	10	48	150
0:10:34	37	6,6	10	48	150
0:10:35	37	6,6	10	48	150
0:10:36	37	6,6	10	48	150
0:10:37	37	6,6	10	48	150
0:10:38	37	6,6	10	48	150
0:10:39	38	6,6	10	48	150
0:10:40	38	6,6	10	48	150
0:10:41	38	6,6	10	48	150
0:10:42	38	6,7	10	48	150
0:10:43	38	6,7	10	48	150
0:10:44	38	6,7	10	48	150
0:10:45	38	6,7	10	48	150
0:10:46	38	6,7	10	48	150
0:10:47	38	6,6	10	48	150
0:10:48	38	6,6	10	48	150
0:10:49	38	6,6	10	48	150
0:10:50	38	6,6	10	48	150
0:10:51	38	6,6	10	49	150
0:10:52	38	6,7	10	49	150
0:10:53	38	6,7	10	49	150
0:10:54	38	6,7	10	49	150
0:10:55	38	6,7	10	49	150
0:10:56	38	6,7	10	49	150
0:10:57	38	6,7	10	49	150
0:10:58	38	6,7	10	49	150
0:10:59	38	6,7	10	48	150
0:11:00	38	6,8	10	49	150
0:11:01	38	6,8	10	49	150
0:11:02	38	6,8	10	49	150
0:11:03	38	6,8	10	49	150
0:11:04	38	6,8	10	49	150
0:11:05	38	6,8	10	49	150
0:11:06	38	6,8	10	49	150
0:11:07	38	6,8	10	49	150
0:11:08	38	6,9	10	49	150
0:11:09	38	6,9	10	49	150
0:11:10	38	6,9	10	49	150
0:11:11	38	6,9	10	49	150
0:11:12	38	6,8	10	49	150
0:11:13	38	6,8	10	49	150
0:11:14	38	6,8	10	49	150
0:11:15	38	6,8	10	49	150
0:11:16	38	6,8	10	49	150
0:11:17	38	6,9	10	49	150
0:11:18	38	6,9	10	49	150
0:11:19	38	6,9	10	49	150
0:11:20	38	6,9	10	49	150
0:11:21	38	6,9	10	49	150
0:11:22	38	6,9	10	49	150
0:11:23	38	6,9	10	49	150
0:11:24	39	7,0	10	49	150
0:11:25	39	7,0	10	49	150
0:11:26	39	7,0	10	49	150
0:11:27	39	7,0	10	49	150
0:11:28	39	7,0	10	49	150
0:11:29	39	7,0	10	49	150
0:11:30	39	7,0	10	49	150
0:11:31	39	7,1	10	49	150
0:11:32	39	7,1	10	49	150
0:11:33	39	7,1	10	49	150
0:11:34	39	7,0	10	49	150
0:11:35	39	7,0	10	50	150
0:11:36	39	7,0	10	49	150
0:11:37	39	7,0	10	50	150
0:11:38	39	7,1	10	50	150
0:11:39	39	7,1	10	50	150
0:11:40	39	7,1	10	50	150
0:11:41	39	7,1	10	50	150
0:11:42	39	7,1	10	50	150
0:11:43	39	7,2	10	50	150
0:11:44	39	7,2	10	50	150
0:11:45	39	7,2	10	50	150
0:11:46	39	7,1	10	50	150
0:11:47	39	7,1	10	50	150
0:11:48	39	7,1	10	50	150
0:11:49	39	7,1	10	50	150
0:11:50	39	7,1	10	50	150
0:11:51	39	7,1	10	50	150
0:11:52	39	7,1	10	50	150
0:11:53	39	7,2	10	50	150
0:11:54	39	7,2	10	50	150
0:11:55	39	7,2	10	50	150
0:11:56	39	7,2	10	50	150
0:11:57	39	7,2	10	50	150
0:11:58	39	7,2	10	50	150
0:11:59	39	7,2	10	50	150
0:12:00	39	7,3	10	50	150
0:12:01	39	7,3	10	50	150
0:12:02	39	7,3	10	50	150
0:12:03	39	7,3	10	50	150
0:12:04	39	7,3	10	50	150
0:12:05	39	7,3	10	50	150
0:12:06	39	7,3	10	50	150
0:12:07	39	7,3	10	50	150
0:12:08	40	7,3	10	50	150
0:12:09	40	7,3	10	50	150
0:12:10	40	7,3	10	50	150
0:12:11	40	7,3	10	50	150
0:12:12	40	7,3	10	50	150
0:12:13	40	7,3	10	51	150
0:12:14	40	7,4	10	50	150
0:12:15	40	7,4	10	50	150
0:12:16	40	7,4	10	50	150
0:12:17	40	7,4	10	51	150
0:12:18	40	7,4	10	51	150
0:12:19	40	7,4	10	51	150
0:12:20	40	7,4	10	51	150
0:12:21	40	7,5	10	51	150
0:12:22	40	7,4	10	51	150
0:12:23	40	7,4	10	51	150
0:12:24	40	7,4	10	51	150
0:12:25	40	7,4	10	51	150
0:12:26	40	7,4	10	51	150
0:12:27	40	7,4	10	51	150
0:12:28	40	7,4	10	51	150
0:12:29	40	7,4	10	51	150
0:12:30	40	7,5	10	51	150
0:12:31	40	7,5	10	51	150
0:12:32	40	7,5	10	51	150
0:12:33	40	7,5	10	51	150
0:12:34	40	7,5	10	51	150
0:12:35	40	7,5	10	51	150
0:12:36	40	7,6	10	51	150
0:12:37	40	7,6	10	51	150
0:12:38	40	7,6	10	51	150
0:12:39	40	7,6	10	51	150
0:12:40	40	7,6	10	51	150
0:12:41	40	7,6	10	51	150
0:12:42	40	7,6	10	51	150
0:12:43	40	7,6	10	51	150
0:12:44	40	7,5	10	51	150
0:12:45	40	7,5	10	51	150
0:12:46	40	7,5	10	51	150
0:12:47	40	7,6	10	51	150
0:12:48	40	7,6	10	51	150
0:12:49	40	7,6	10	51	150
0:12:50	40	7,6	10	51	150
0:12:51	40	7,6	10	51	150
0:12:52	40	7,7	10	51	150
0:12:53	40	7,7	10	51	150
0:12:54	40	7,7	10	52	150
0:12:55	41	7,7	10	51	150
0:12:56	41	7,7	10	52	150
0:12:57	41	7,8	10	52	150
0:12:58	41	7,7	10	52	150
0:12:59	41	7,7	10	52	150
0:13:00	41	7,7	10	52	150
0:13:01	41	7,7	10	52	150
0:13:02	41	7,7	10	52	150
0:13:03	41	7,7	10	52	150
0:13:04	41	7,7	10	52	150
0:13:05	41	7,8	10	52	150
0:13:06	41	7,8	10	52	150
0:13:07	41	7,8	10	52	150
0:13:08	41	7,8	10	52	150
0:13:09	41	7,8	10	52	150
0:13:10	41	7,8	10	52	150
0:13:11	41	7,9	10	52	150
0:13:12	41	7,9	10	52	150
0:13:13	41	7,9	10	52	150
0:13:14	41	7,9	10	52	150
0:13:15	41	7,8	10	52	150
0:13:16	41	7,8	10	52	150
0:13:17	41	7,8	10	52	150
0:13:18	41	7,8	10	52	150
0:13:19	41	7,8	10	52	150
0:13:20	41	7,8	10	52	150
0:13:21	41	7,8	10	52	150
0:13:22	41	7,9	10	52	150
0:13:23	41	7,9	10	52	150
0:13:24	41	7,9	10	52	150
0:13:25	41	7,9	10	52	150
0:13:26	41	7,9	10	52	150
0:13:27	41	8,0	10	52	150
0:13:28	41	8,0	10	52	150
0:13:29	41	8,0	10	52	150
0:13:30	41	8,0	10	53	150
0:13:31	41	7,9	10	52	150
0:13:32	41	7,9	10	53	150
0:13:33	41	7,9	10	53	150
0:13:34	41	7,9	10	53	150
0:13:35	41	7,9	10	53	150
0:13:36	41	8,0	10	53	150
0:13:37	41	8,0	10	53	150
0:13:38	41	8,0	10	53	150
0:13:39	41	8,0	10	53	150
0:13:40	41	8,0	10	53	150
0:13:41	41	8,0	10	53	150
0:13:42	41	8,1	10	53	150
0:13:43	41	8,1	10	53	150
0:13:44	42	8,1	10	53	150
0:13:45	42	8,1	10	53	150
0:13:46	42	8,1	10	53	150
0:13:47	42	8,1	10	53	150
0:13:48	42	8,2	10	53	150
0:13:49	42	8,2	10	53	150
0:13:50	42	8,2	10	53	150
0:13:51	42	8,1	10	53	150
0:13:52	42	8,1	10	53	150
0:13:53	42	8,1	10	53	150
0:13:54	42	8,1	10	53	150
0:13:55	42	8,1	10	53	150
0:13:56	42	8,1	10	53	150
0:13:57	42	8,1	10	53	150
0:13:58	42	8,1	10	53	150
0:13:59	42	8,2	10	53	150
0:14:00	42	8,2	10	53	150
0:14:01	42	8,2	10	53	150
0:14:02	42	8,2	10	54	150
0:14:03	42	8,2	10	54	150
0:14:04	42	8,3	10	54	150
0:14:05	42	8,3	10	54	150
0:14:06	42	8,3	10	54	150
0:14:07	42	8,3	10	54	150
0:14:08	42	8,3	10	54	150
0:14:09	42	8,3	10	54	150
0:14:10	42	8,2	10	54	150
0:14:11	42	8,2	10	54	150
0:14:12	42	8,2	10	54	150
0:14:13	42	8,2	10	54	150
0:14:14	42	8,2	10	54	150
0:14:15	42	8,3	10	54	150
0:14:16	42	8,3	10	54	150
0:14:17	42	8,3	10	54	150
0:14:18	42	8,3	10	54	150
0:14:19	42	8,3	10	54	150
0:14:20	42	8,4	10	54	150
0:14:21	42	8,4	10	54	150
0:14:22	42	8,4	10	54	150
0:14:23	42	8,4	10	54	150
0:14:24	42	8,4	10	54	150
0:14:25	42	8,4	10	54	150
0:14:26	42	8,5	10	54	150
0:14:27	42	8,5	10	54	150
0:14:28	42	8,5	10	54	150
0:14:29	42	8,4	10	54	150
0:14:30	42	8,4	10	54	150
0:14:31	42	8,4	10	54	150
0:14:32	43	8,4	10	54	150
0:14:33	43	8,4	10	54	150
0:14:34	43	8,4	10	54	150
0:14:35	43	8,4	10	54	150
0:14:36	43	8,5	10	54	150
0:14:37	43	8,5	10	55	150
0:14:38	43	8,5	10	55	150
0:14:39	43	8,5	10	55	150
0:14:40	43	8,5	10	55	150
0:14:41	43	8,6	10	55	150
0:14:42	43	8,6	10	55	150
0:14:43	43	8,6	10	55	150
0:14:44	43	8,6	10	55	150
0:14:45	43	8,6	10	55	150
0:14:46	43	8,6	10	55	150
0:14:47	43	8,5	10	55	150
0:14:48	43	8,5	10	55	150
0:14:49	43	8,5	10	55	150
0:14:50	43	8,5	10	55	150
0:14:51	43	8,6	10	55	150
0:14:52	43	8,6	10	55	150
0:14:53	43	8,6	10	55	150
0:14:54	43	8,6	10	55	150
0:14:55	43	8,6	10	55	150
0:14:56	43	8,6	10	55	150
0:14:57	43	8,7	10	55	150
0:14:58	43	8,7	10	55	150
0:14:59	43	8,7	10	55	150
0:15:00	43	8,7	10	55	150
0:15:01	43	8,7	10	55	150
0:15:02	43	8,7	10	55	150
0:15:03	43	8,8	10	55	150
0:15:04	43	8,8	10	55	150
0:15:05	43	8,7	10	55	150
0:15:06	43	8,7	10	55	150
0:15:07	43	8,7	10	55	150
0:15:08	43	8,7	10	55	150
0:15:09	43	8,7	10	55	150
0:15:10	43	8,7	10	55	150
0:15:11	43	8,7	10	55	150
0:15:12	43	8,8	10	55	150
0:15:13	43	8,8	10	55	150
0:15:14	43	8,8	10	55	150
0:15:15	43	8,8	10	56	150
0:15:16	44	8,8	10	55	150
0:15:17	44	8,8	10	56	150
0:15:18	44	8,9	10	55	150
0:15:19	44	8,9	10	56	150
0:15:20	44	8,9	10	55	150
0:15:21	44	8,9	10	56	150
0:15:22	44	8,9	10	56	150
0:15:23	44	8,9	10	56	150
0:15:24	44	8,9	10	56	150
0:15:25	44	8,8	10	56	150
0:15:26	44	8,8	10	56	150
0:15:27	44	8,8	10	56	150
0:15:28	44	8,8	10	56	150
0:15:29	44	8,9	10	56	150
0:15:30	44	8,9	10	56	150
0:15:31	44	8,9	10	56	150
0:15:32	44	8,9	10	56	150
0:15:33	44	8,9	10	56	150
0:15:34	44	8,9	10	56	150
0:15:35	44	9,0	10	56	150
0:15:36	44	9,0	10	56	150
0:15:37	44	9,0	10	56	150
0:15:38	44	9,0	10	56	150
0:15:39	44	9,0	10	56	150
0:15:40	44	9,0	10	56	150
0:15:41	44	9,1	10	56	150
0:15:42	44	9,1	10	56	150
0:15:43	44	9,1	10	56	150
0:15:44	44	9,1	10	56	150
0:15:45	44	9,1	10	56	150
0:15:46	44	9,0	10	56	150
0:15:47	44	9,0	10	56	150
0:15:48	44	9,0	10	56	150
0:15:49	44	9,0	10	56	150
0:15:50	44	9,0	10	56	150
0:15:51	44	9,0	10	56	150
0:15:52	44	9,1	10	56	150
0:15:53	44	9,1	10	56	150
0:15:54	44	9,1	10	56	150
0:15:55	44	9,1	10	57	150
0:15:56	44	9,1	10	56	150
0:15:57	44	9,1	10	56	150
0:15:58	44	9,2	10	56	150
0:15:59	44	9,2	10	56	150
0:16:00	44	9,2	10	57	150
0:16:01	44	9,2	10	56	150
0:16:02	45	9,2	10	57	150
0:16:03	45	9,2	10	57	150
0:16:04	45	9,3	10	57	150
0:16:05	45	9,3	10	57	150
0:16:06	45	9,3	10	57	150
0:16:07	45	9,2	10	56	150
0:16:08	45	9,2	10	57	150
0:16:09	45	9,2	10	57	150
0:16:10	45	9,2	10	57	150
0:16:11	45	9,2	10	57	150
0:16:12	45	9,2	10	57	150
0:16:13	45	9,3	10	57	150
0:16:14	45	9,3	10	57	150
0:16:15	45	9,3	10	57	150
0:16:16	45	9,3	10	57	150
0:16:17	45	9,4	10	57	150
0:16:18	45	9,4	10	57	150
0:16:19	45	9,3	10	57	150
0:16:20	45	9,3	10	57	150
0:16:21	45	9,3	10	57	150
0:16:22	45	9,3	10	57	150
0:16:23	45	9,3	10	58	150
0:16:24	45	9,3	10	58	150
0:16:25	45	9,3	10	58	150
0:16:26	45	9,4	10	58	150
0:16:27	45	9,4	10	58	150
0:16:28	45	9,4	10	58	150
0:16:29	45	9,4	10	58	150
0:16:30	45	9,4	10	58	150
0:16:31	45	9,5	10	58	150
0:16:32	45	9,5	10	58	150
0:16:33	45	9,5	10	58	150
0:16:34	45	9,4	10	58	150
0:16:35	45	9,4	10	58	150
0:16:36	45	9,4	10	58	150
0:16:37	45	9,4	10	58	150
0:16:38	45	9,4	10	58	150
0:16:39	45	9,4	10	58	150
0:16:40	45	9,4	10	58	150
0:16:41	45	9,5	10	58	150
0:16:42	45	9,5	10	58	150
0:16:43	45	9,5	10	58	150
0:16:44	45	9,5	10	58	150
0:16:45	45	9,5	10	58	150
0:16:46	46	9,6	10	58	150
0:16:47	46	9,6	10	58	150
0:16:48	46	9,6	10	58	150
0:16:49	46	9,6	10	58	150
0:16:50	46	9,6	10	58	150
0:16:51	46	9,6	10	58	150
0:16:52	46	9,6	10	58	150
0:16:53	46	9,7	10	58	150
0:16:54	46	9,6	10	59	150
0:16:55	46	9,6	10	59	150
0:16:56	46	9,6	10	59	150
0:16:57	46	9,6	10	59	150
0:16:58	46	9,6	10	58	150
0:16:59	46	9,6	10	58	150
0:17:00	46	9,6	10	59	150
0:17:01	46	9,6	10	59	150
0:17:02	46	9,6	10	59	150
0:17:03	46	9,7	10	59	150
0:17:04	46	9,7	10	58	150
0:17:05	46	9,7	10	59	150
0:17:06	46	9,7	10	59	150
0:17:07	46	9,7	10	59	150
0:17:08	46	9,7	10	59	150
0:17:09	46	9,7	10	59	150
0:17:10	46	9,8	10	59	150
0:17:11	46	9,8	10	59	150
0:17:12	46	9,8	10	59	150
0:17:13	46	9,8	10	59	150
0:17:14	46	9,8	10	59	150
0:17:15	46	9,8	10	59	150
0:17:16	46	9,8	10	59	150
0:17:17	46	9,8	10	59	150
0:17:18	46	9,8	10	59	150
0:17:19	46	9,8	10	59	150
0:17:20	46	9,8	10	59	150
0:17:21	46	9,8	10	59	150
0:17:22	46	9,8	10	59	150
0:17:23	46	9,8	10	59	150
0:17:24	46	9,8	10	59	150
0:17:25	46	9,9	10	59	150
0:17:26	46	9,9	10	59	150
0:17:27	46	9,9	10	59	150
0:17:28	46	9,9	10	59	150
0:17:29	46	9,9	10	59	150
0:17:30	46	9,9	10	59	150
0:17:31	47	9,9	10	59	150
0:17:32	47	10,0	10	59	150
0:17:33	47	10,0	10	59	150
0:17:34	47	10,0	10	59	150
0:17:35	47	10,0	10	59	150
0:17:36	47	9,9	10	59	150
0:17:37	47	9,9	10	59	150
0:17:38	47	9,9	10	59	150
0:17:39	47	9,9	10	59	150
0:17:40	47	9,9	10	59	150
0:17:41	47	9,9	10	59	150
0:17:42	47	10,0	10	59	150
0:17:43	47	10,0	10	59	150
0:17:44	47	10,0	10	59	150
0:17:45	47	10,0	10	59	150
0:17:46	47	10,0	10	59	150
0:17:47	47	10,0	10	59	150
0:17:48	47	10,1	10	59	150
0:17:49	47	10,1	10	60	150
0:17:50	47	10,1	10	59	150
0:17:51	47	10,1	10	60	150
0:17:52	47	10,1	10	60	150
0:17:53	47	10,1	10	60	150
0:17:54	47	10,1	10	60	150
0:17:55	47	10,2	10	60	150
0:17:56	47	10,2	10	59	150
0:17:57	47	10,1	10	59	150
0:17:58	47	10,1	10	59	150
0:17:59	47	10,1	10	59	150
0:18:00	47	10,1	10	59	150
0:18:01	47	10,1	10	60	150
0:18:02	47	10,1	10	60	150
0:18:03	47	10,1	10	60	150
0:18:04	47	10,1	10	60	150
0:18:05	47	10,1	10	60	150
0:18:06	47	10,2	10	60	150
0:18:07	47	10,2	10	60	150
0:18:08	47	10,2	10	60	150
0:18:09	47	10,2	10	60	150
0:18:10	47	10,2	10	60	150
0:18:11	47	10,2	10	60	150
0:18:12	47	10,3	10	60	150
0:18:13	48	10,3	10	60	150
0:18:14	48	10,3	10	60	150
0:18:15	48	10,3	10	60	150
0:18:16	48	10,3	10	60	150
0:18:17	48	10,3	10	60	150
0:18:18	48	10,2	10	60	150
0:18:19	48	10,2	10	60	150
0:18:20	48	10,2	10	60	150
0:18:21	48	10,2	10	60	150
0:18:22	48	10,2	10	60	150
0:18:23	48	10,2	10	60	150
0:18:24	48	10,3	10	60	150
0:18:25	48	10,3	10	60	150
0:18:26	48	10,3	10	60	150
0:18:27	48	10,3	10	60	150
0:18:28	48	10,3	10	60	150
0:18:29	48	10,3	10	61	150
0:18:30	48	10,4	10	61	150
0:18:31	48	10,4	10	61	150
0:18:32	48	10,4	10	61	150
0:18:33	48	10,4	10	61	150
0:18:34	48	10,4	10	61	150
0:18:35	48	10,4	10	61	150
0:18:36	48	10,5	10	61	150
0:18:37	48	10,5	10	61	150
0:18:38	48	10,5	10	60	150
0:18:39	48	10,5	10	60	150
0:18:40	48	10,5	10	61	150
0:18:41	48	10,5	10	61	150
0:18:42	48	10,5	10	61	150
0:18:43	48	10,5	10	60	150
0:18:44	48	10,4	10	61	150
0:18:45	48	10,4	10	60	150
0:18:46	48	10,4	10	61	150
0:18:47	48	10,4	10	61	150
0:18:48	48	10,4	10	61	150
0:18:49	48	10,5	10	61	150
0:18:50	48	10,5	10	61	150
0:18:51	48	10,5	10	61	150
0:18:52	48	10,5	10	61	150
0:18:53	48	10,5	10	61	150
0:18:54	48	10,5	10	61	150
0:18:55	48	10,5	10	61	150
0:18:56	48	10,6	10	61	150
0:18:57	49	10,6	10	61	150
0:18:58	49	10,6	10	61	150
0:18:59	49	10,6	10	61	150
0:19:00	49	10,6	10	61	150
0:19:01	49	10,6	10	61	150
0:19:02	49	10,7	10	61	150
0:19:03	49	10,7	10	61	150
0:19:04	49	10,7	10	61	150
0:19:05	49	10,7	10	61	150
0:19:06	49	10,6	10	61	150
0:19:07	49	10,6	10	61	150
0:19:08	49	10,6	10	61	150
0:19:09	49	10,6	10	61	150
0:19:10	49	10,6	10	61	150
0:19:11	49	10,6	10	61	150
0:19:12	49	10,7	10	62	150
0:19:13	49	10,7	10	62	150
0:19:14	49	10,7	10	62	150
0:19:15	49	10,7	10	62	150
0:19:16	49	10,7	10	62	150
0:19:17	49	10,8	10	62	150
0:19:18	49	10,8	10	62	150
0:19:19	49	10,8	10	62	150
0:19:20	49	10,8	10	62	150
0:19:21	49	10,8	10	62	150
0:19:22	49	10,8	10	62	150
0:19:23	49	10,8	10	62	150
0:19:24	49	10,9	10	62	150
0:19:25	49	10,9	10	62	150
0:19:26	49	10,9	10	62	150
0:19:27	49	10,8	10	62	150
0:19:28	49	10,8	10	62	150
0:19:29	49	10,8	10	62	150
0:19:30	49	10,8	10	62	150
0:19:31	49	10,8	10	62	150
0:19:32	49	10,8	10	62	150
0:19:33	49	10,8	10	62	150
0:19:34	49	10,8	10	62	150
0:19:35	49	10,8	10	62	150
0:19:36	49	10,9	10	62	150
0:19:37	49	10,9	10	62	150
0:19:38	49	10,9	10	62	150
0:19:39	49	10,9	10	62	150
0:19:40	49	10,9	10	62	150
0:19:41	50	10,9	10	62	150
0:19:42	50	10,9	10	62	150
0:19:43	50	11,0	10	62	150
0:19:44	50	11,0	10	62	150
0:19:45	50	11,0	10	62	150
0:19:46	50	11,0	10	62	150
0:19:47	50	11,0	10	62	150
0:19:48	50	11,0	10	62	150
0:19:49	50	11,0	10	62	150
0:19:50	50	11,0	10	62	150
0:19:51	50	11,1	10	62	150
0:19:52	50	11,1	10	62	150
0:19:53	50	11,1	10	62	150
0:19:54	50	11,1	10	62	150
0:19:55	50	11,1	10	62	150
0:19:56	50	11,1	10	62	150
0:19:57	50	11,1	10	62	150
0:19:58	50	11,0	10	62	150
0:19:59	50	11,0	10	62	150
0:20:00	50	11,0	10	63	150
0:20:01	50	11,0	10	63	150
0:20:02	50	11,1	10	63	150
0:20:03	50	11,1	10	62	150
0:20:04	50	11,1	10	62	150
0:20:05	50	11,1	10	63	150
0:20:06	50	11,1	10	63	150
0:20:07	50	11,1	10	63	150
0:20:08	50	11,1	10	63	150
0:20:09	50	11,2	10	63	150
0:20:10	50	11,2	10	63	150
0:20:11	50	11,2	10	63	150
0:20:12	50	11,2	10	63	150
0:20:13	50	11,2	10	63	150
0:20:14	50	11,2	10	63	150
0:20:15	50	11,2	10	63	150
0:20:16	50	11,3	10	63	150
0:20:17	50	11,3	10	63	150
0:20:18	50	11,3	10	63	150
0:20:19	50	11,3	10	63	150
0:20:20	50	11,3	10	63	150
0:20:21	50	11,3	10	63	150
0:20:22	50	11,3	10	63	150
0:20:23	50	11,4	10	63	150
0:20:24	50	11,4	10	63	150
0:20:25	50	11,2	10	63	150
0:20:26	51	11,2	10	63	150
0:20:27	51	11,2	10	63	150
0:20:28	51	11,2	10	63	150
0:20:29	51	11,2	10	63	150
0:20:30	51	11,2	10	63	150
0:20:31	51	11,2	10	63	150
0:20:32	51	11,3	10	63	150
0:20:33	51	11,3	10	63	150
0:20:34	51	11,3	10	63	150
0:20:35	51	11,3	10	63	150
0:20:36	51	11,3	10	63	150
0:20:37	51	11,3	10	63	150
0:20:38	51	11,3	10	63	150
0:20:39	51	11,3	10	63	150
0:20:40	51	11,4	10	63	150
0:20:41	51	11,4	10	63	150
0:20:42	51	11,4	10	63	150
0:20:43	51	11,4	10	63	150
0:20:44	51	11,4	10	63	150
0:20:45	51	11,4	10	63	150
0:20:46	51	11,5	10	63	150
0:20:47	51	11,5	10	63	150
0:20:48	51	11,5	10	64	150
0:20:49	51	11,5	10	63	150
0:20:50	51	11,5	10	63	150
0:20:51	51	11,5	10	63	150
0:20:52	51	11,6	10	63	150
0:20:53	51	11,6	10	64	150
0:20:54	51	11,6	10	64	150
0:20:55	51	11,6	10	64	150
0:20:56	51	11,6	10	64	150
0:20:57	51	11,5	10	64	150
0:20:58	51	11,5	10	64	150
0:20:59	51	11,5	10	64	150
0:21:00	51	11,5	10	64	150
0:21:01	51	11,5	10	64	150
0:21:02	51	11,5	10	64	150
0:21:03	51	11,5	10	64	150
0:21:04	51	11,6	10	64	150
0:21:05	51	11,6	10	64	150
0:21:06	51	11,6	10	64	150
0:21:07	51	11,6	10	64	150
0:21:08	51	11,6	10	64	150
0:21:09	51	11,6	10	64	150
0:21:10	52	11,6	10	64	150
0:21:11	52	11,7	10	64	150
0:21:12	52	11,7	10	64	150
0:21:13	52	11,7	10	64	150
0:21:14	52	11,7	10	64	150
0:21:15	52	11,7	10	64	150
0:21:16	52	11,7	10	64	150
0:21:17	52	11,7	10	64	150
0:21:18	52	11,8	10	64	150
0:21:19	52	11,8	10	64	150
0:21:20	52	11,8	10	64	150
0:21:21	52	11,8	10	64	150
0:21:22	52	11,8	10	64	150
0:21:23	52	11,8	10	64	150
0:21:24	52	11,8	10	64	150
0:21:25	52	11,8	10	64	150
0:21:26	52	11,8	10	64	150
0:21:27	52	11,9	10	64	150
0:21:28	52	11,9	10	64	150
0:21:29	52	11,8	10	64	150
0:21:30	52	11,8	10	64	150
0:21:31	52	11,7	10	64	150
0:21:32	52	11,7	10	64	150
0:21:33	52	11,8	10	64	150
0:21:34	52	11,8	10	64	150
0:21:35	52	11,8	10	64	150
0:21:36	52	11,8	10	64	150
0:21:37	52	11,8	10	64	150
0:21:38	52	11,8	10	64	150
0:21:39	52	11,8	10	64	150
0:21:40	52	11,9	10	64	150
0:21:41	52	11,9	10	64	150
0:21:42	52	11,9	10	64	150
0:21:43	52	11,9	10	64	150
0:21:44	52	11,9	10	64	150
0:21:45	52	11,9	10	64	150
0:21:46	52	11,9	10	65	150
0:21:47	52	12,0	10	64	150
0:21:48	52	12,0	10	65	150
0:21:49	52	12,0	10	64	150
0:21:50	52	12,0	10	64	150
0:21:51	52	12,0	10	65	150
0:21:52	52	12,0	10	64	150
0:21:53	53	12,0	10	65	150
0:21:54	52	12,1	10	65	150
0:21:55	53	12,1	10	65	150
0:21:56	53	12,1	10	65	150
0:21:57	53	12,1	10	65	150
0:21:58	53	12,1	10	65	150
0:21:59	53	12,1	10	65	150
0:22:00	53	12,1	10	65	150
0:22:01	53	12,1	10	65	150
0:22:02	53	12,0	10	65	150
0:22:03	53	12,0	10	65	150
0:22:04	53	12,0	10	65	150
0:22:05	53	12,0	10	65	150
0:22:06	53	12,0	10	65	150
0:22:07	53	12,0	10	65	150
0:22:08	53	12,0	10	65	150
0:22:09	53	12,1	10	65	150
0:22:10	53	12,1	10	65	150
0:22:11	53	12,1	10	65	150
0:22:12	53	12,1	10	65	150
0:22:13	53	12,1	10	65	150
0:22:14	53	12,1	10	65	150
0:22:15	53	12,1	10	65	150
0:22:16	53	12,1	10	65	150
0:22:17	53	12,2	10	65	150
0:22:18	53	12,2	10	65	150
0:22:19	53	12,2	10	65	150
0:22:20	53	12,2	10	65	150
0:22:21	53	12,2	10	65	150
0:22:22	53	12,2	10	65	150
0:22:23	53	12,2	10	65	150
0:22:24	53	12,3	10	65	150
0:22:25	53	12,3	10	65	150
0:22:26	53	12,3	10	65	150
0:22:27	53	12,3	10	65	150
0:22:28	53	12,3	10	65	150
0:22:29	53	12,3	10	65	150
0:22:30	53	12,3	10	65	150
0:22:31	53	12,4	10	65	150
0:22:32	53	12,4	10	65	150
0:22:33	53	12,4	10	65	150
0:22:34	53	12,4	10	65	150
0:22:35	54	12,4	10	65	150
0:22:36	54	12,4	10	65	150
0:22:37	54	12,4	10	65	150
0:22:38	54	12,4	10	66	150
0:22:39	54	12,4	10	65	150
0:22:40	54	12,3	10	65	150
0:22:41	54	12,3	10	65	150
0:22:42	54	12,4	10	65	150
0:22:43	54	12,4	10	66	150
0:22:44	54	12,4	10	65	150
0:22:45	54	12,4	10	66	150
0:22:46	54	12,4	10	66	150
0:22:47	54	12,4	10	66	150
0:22:48	54	12,4	10	66	150
0:22:49	54	12,4	10	65	150
0:22:50	54	12,4	10	66	150
0:22:51	54	12,5	10	66	150
0:22:52	54	12,5	10	66	150
0:22:53	54	12,5	10	66	150
0:22:54	54	12,5	10	66	150
0:22:55	54	12,5	10	65	150
0:22:56	54	12,5	10	66	150
0:22:57	54	12,5	10	66	150
0:22:58	54	12,5	10	66	150
0:22:59	54	12,5	10	66	150
0:23:00	54	12,6	10	66	150
0:23:01	54	12,6	10	66	150
0:23:02	54	12,6	10	66	150
0:23:03	54	12,6	10	66	150
0:23:04	54	12,6	10	66	150
0:23:05	54	12,6	10	66	150
0:23:06	54	12,6	10	66	150
0:23:07	54	12,6	10	66	150
0:23:08	54	12,6	10	66	150
0:23:09	54	12,6	10	66	150
0:23:10	54	12,6	10	66	150
0:23:11	54	12,7	10	66	150
0:23:12	54	12,7	10	66	150
0:23:13	54	12,7	10	66	150
0:23:14	54	12,7	10	66	150
0:23:15	54	12,7	10	66	150
0:23:16	55	12,7	10	66	150
0:23:17	55	12,7	10	66	150
0:23:18	55	12,8	10	66	150
0:23:19	55	12,8	10	66	150
0:23:20	55	12,8	10	66	150
0:23:21	55	12,8	10	66	150
0:23:22	55	12,8	10	66	150
0:23:23	55	12,7	10	66	150
0:23:24	55	12,7	10	66	150
0:23:25	55	12,7	10	66	150
0:23:26	55	12,7	10	66	150
0:23:27	55	12,7	10	66	150
0:23:28	55	12,7	10	66	150
0:23:29	55	12,7	10	66	150
0:23:30	55	12,7	10	66	150
0:23:31	55	12,8	10	66	150
0:23:32	55	12,8	10	66	150
0:23:33	55	12,8	10	66	150
0:23:34	55	12,8	10	66	150
0:23:35	55	12,8	10	66	150
0:23:36	55	12,8	10	66	150
0:23:37	55	12,8	10	66	150
0:23:38	55	12,8	10	66	150
0:23:39	55	12,8	10	66	150
0:23:40	55	12,8	10	66	150
0:23:41	55	12,8	10	66	150
0:23:42	55	12,9	10	66	150
0:23:43	55	12,9	10	66	150
0:23:44	55	12,9	10	66	150
0:23:45	55	12,9	10	66	150
0:23:46	55	12,9	10	66	150
0:23:47	55	12,9	10	66	150
0:23:48	55	12,9	10	66	150
0:23:49	55	12,9	10	66	150
0:23:50	55	12,9	10	66	150
0:23:51	55	12,9	10	66	150
0:23:52	55	12,9	10	66	150
0:23:53	55	12,9	10	66	150
0:23:54	55	13,0	10	66	150
0:23:55	55	13,0	10	66	150
0:23:56	55	13,0	10	66	150
0:23:57	56	13,0	10	66	150
0:23:58	56	13,0	10	67	150
0:23:59	56	13,0	10	67	150
0:24:00	56	13,0	10	66	150
0:24:01	56	13,0	10	66	150
0:24:02	56	13,0	10	66	150
0:24:03	56	13,0	10	66	150
0:24:04	56	13,1	10	66	150
0:24:05	56	13,1	10	66	150
0:24:06	56	13,1	10	66	150
0:24:07	56	13,1	10	67	150
0:24:08	56	13,1	10	66	150
0:24:09	56	13,1	10	67	150
0:24:10	56	13,1	10	67	150
0:24:11	56	13,1	10	67	150
0:24:12	56	13,1	10	67	150
0:24:13	56	13,1	10	67	150
0:24:14	56	13,1	10	67	150
0:24:15	56	13,1	10	67	150
0:24:16	56	13,1	10	67	150
0:24:17	56	13,2	10	67	150
0:24:18	56	13,2	10	67	150
0:24:19	56	13,2	10	66	150
0:24:20	56	13,2	10	66	150
0:24:21	56	13,2	10	66	150
0:24:22	56	13,2	10	67	150
0:24:23	56	13,2	10	66	150
0:24:24	56	13,2	10	67	150
0:24:25	56	13,2	10	67	150
0:24:26	56	13,2	10	67	150
0:24:27	56	13,2	10	66	150
0:24:28	56	13,2	10	66	150
0:24:29	56	13,2	10	67	150
0:24:30	56	13,2	10	66	150
0:24:31	56	13,2	10	67	150
0:24:32	56	13,2	10	67	150
0:24:33	56	13,3	10	67	150
0:24:34	56	13,3	10	67	150
0:24:35	56	13,3	10	67	150
0:24:36	57	13,3	10	67	150
0:24:37	57	13,3	10	67	150
0:24:38	57	13,3	10	67	150
0:24:39	57	13,3	10	67	150
0:24:40	57	13,3	10	67	150
0:24:41	57	13,3	10	66	150
0:24:42	57	13,3	10	66	150
0:24:43	57	13,3	10	66	150
0:24:44	57	13,3	10	67	150
0:24:45	57	13,3	10	66	150
0:24:46	57	13,3	10	66	150
0:24:47	57	13,3	10	66	150
0:24:48	57	13,3	10	66	150
0:24:49	57	13,3	10	67	150
0:24:50	57	13,3	10	67	150
0:24:51	57	13,3	10	67	150
0:24:52	57	13,3	10	67	150
0:24:53	57	13,4	10	67	150
0:24:54	57	13,4	10	67	150
0:24:55	57	13,4	10	67	150
0:24:56	57	13,4	10	67	150
0:24:57	57	13,4	10	67	150
0:24:58	57	13,4	10	66	150
0:24:59	57	13,4	10	67	150
0:25:00	57	13,4	10	67	150
0:25:01	57	13,4	10	67	150
0:25:02	57	13,4	10	67	150
0:25:03	57	13,4	10	67	150
0:25:04	57	13,4	10	67	150
0:25:05	57	13,4	10	67	150
0:25:06	57	13,4	10	67	150
0:25:07	57	13,5	10	67	150
0:25:08	57	13,5	10	67	150
0:25:09	57	13,5	10	67	150
0:25:10	57	13,5	10	67	150
0:25:11	57	13,5	10	67	150
0:25:12	57	13,5	10	67	150
0:25:13	57	13,5	10	67	150
0:25:14	57	13,5	10	67	150
0:25:15	57	13,5	10	67	150
0:25:16	57	13,5	10	67	150
0:25:17	58	13,5	10	67	150
0:25:18	58	13,5	10	67	150
0:25:19	58	13,5	10	67	150
0:25:20	58	13,5	10	67	150
0:25:21	58	13,5	10	67	150
0:25:22	58	13,5	10	67	150
0:25:23	58	13,5	10	67	150
0:25:24	58	13,5	10	67	150
0:25:25	58	13,6	10	67	150
0:25:26	58	13,6	10	67	150
0:25:27	58	13,6	10	67	150
0:25:28	58	13,6	10	67	150
0:25:29	58	13,6	10	67	150
0:25:30	58	13,6	10	67	150
0:25:31	58	13,6	10	67	150
0:25:32	58	13,6	10	67	150
0:25:33	58	13,6	10	67	150
0:25:34	58	13,6	10	67	150
0:25:35	58	13,6	10	67	150
0:25:36	58	13,6	10	67	150
0:25:37	58	13,6	10	67	150
