Repository: ProgWizer/parser

File: project-root/data/Data Acquisition/Data Acquisition/2016 year (65)/16-0039(RGU).txt
--Test Summary--
Full Path and File Name	
Instrument Name	7222
Instrument Type	Model 7222 Consistometer
Instrument Serial Number	
Test Start Date	08.08.2016
Test Start Time	11:53:06
Test Stop Date	08.08.2016
Test Stop Time	16:24:55
Test Length	4:31:49
Final Sample Time Offset	4:31:40
Controller Schedule Name	
Sampling Period	10 seconds
Comments	MPa:40(30) T:65(30)
Information	WellID	poraSpheres-2 (40MPa)
Information	Customer	RGU
Information	EngName	Øóòü Êîíñòàíòèí
Information	CementClass	G
Information	CementMfr	Ñóõîé Ëîã
Information	Additives	13%MKU-85+47%poraSpheres-3+0.6%S-HEC
Information	Density	1250
Information	BHCT	65
Information	BHST	
Information	FluidLoss	
Information	JobType	Research
Calculated Value	Time_30Bc	N/A
Calculated Value	Time_70Bc	N/A
Initial Temperature (°C)	26 °C
Final Temperature (°C)	ERROR
Initial Pressure (MPa)	0,8 MPa
Final Pressure (MPa)	ERROR
Initial Consistency (Bc)	13 Bc
Final Consistency (Bc)	ERROR
--Data--
Time (HH:MM:SS)	Temperature (°C)	Pressure (MPa)	Consistency (Bc)
0:00:00	26	0,8	13
0:00:10	26	1,1	13
0:00:20	26	1,3	13
0:00:30	26	1,5	13
0:00:40	26	1,8	13
0:00:50	26	1,9	14
0:01:00	26	2,4	14
0:01:10	26	2,5	14
0:01:20	26	2,7	14
0:01:30	26	2,9	13
0:01:40	26	3,1	13
0:01:50	26	3,4	12
0:02:00	26	3,7	12
0:02:10	26	4,0	12
0:02:20	26	4,4	12
0:02:30	26	4,7	12
0:02:40	27	5,1	12
0:02:50	27	5,5	13
0:03:00	27	5,7	13
0:03:10	27	5,8	12
0:03:20	27	6,2	13
0:03:30	27	6,4	13
0:03:40	28	6,5	13
0:03:50	28	6,9	15
0:04:00	28	7,0	14
0:04:10	28	7,1	14
0:04:20	28	7,4	18
0:04:30	29	7,7	20
0:04:40	29	7,8	21
0:04:50	29	8,0	21
0:05:00	30	8,3	20
0:05:10	30	8,5	18
0:05:20	30	8,7	18
0:05:30	31	8,9	18
0:05:40	31	9,1	21
0:05:50	31	9,3	19
0:06:00	31	9,5	18
0:06:10	32	9,7	18
0:06:20	32	9,9	19
0:06:30	32	10,1	18
0:06:40	33	10,3	16
0:06:50	33	10,5	16
0:07:00	33	10,6	16
0:07:10	34	10,8	15
0:07:20	34	11,1	15
0:07:30	34	11,4	15
0:07:40	34	11,7	14
0:07:50	35	11,9	15
0:08:00	35	12,2	14
0:08:10	35	12,4	14
0:08:20	35	12,6	14
0:08:30	36	12,8	14
0:08:40	36	12,9	14
0:08:50	36	13,1	14
0:09:00	37	13,3	15
0:09:10	37	13,4	15
0:09:20	37	13,6	17
0:09:30	37	13,8	15
0:09:40	38	14,0	15
0:09:50	38	14,1	15
0:10:00	38	14,3	15
0:10:10	38	14,5	14
0:10:20	39	14,7	14
0:10:30	39	14,8	15
0:10:40	39	15,0	15
0:10:50	39	15,2	15
0:11:00	40	15,4	15
0:11:10	40	15,6	15
0:11:20	40	15,8	15
0:11:30	40	16,0	15
0:11:40	41	16,3	15
0:11:50	41	16,5	15
0:12:00	41	16,6	15
0:12:10	41	16,8	15
0:12:20	42	17,0	16
0:12:30	42	17,2	16
0:12:40	42	17,5	17
0:12:50	42	17,7	16
0:13:00	42	17,9	16
0:13:10	43	18,1	16
0:13:20	43	18,4	16
0:13:30	43	18,6	16
0:13:40	43	18,8	17
0:13:50	44	19,0	16
0:14:00	44	19,3	16
0:14:10	44	19,6	16
0:14:20	44	19,8	16
0:14:30	45	20,0	16
0:14:40	45	20,2	16
0:14:50	45	20,3	17
0:15:00	45	20,5	18
0:15:10	46	20,9	18
0:15:20	46	21,0	17
0:15:30	46	21,3	21
0:15:40	46	21,5	23
0:15:50	46	21,6	20
0:16:00	47	21,8	19
0:16:10	47	22,1	18
0:16:20	47	22,4	18
0:16:30	47	22,5	16
0:16:40	48	22,7	15
0:16:50	48	22,9	15
0:17:00	48	23,2	15
0:17:10	48	23,4	15
0:17:20	48	23,7	14
0:17:30	49	23,8	14
0:17:40	49	24,0	14
0:17:50	49	24,2	14
0:18:00	49	24,5	15
0:18:10	50	24,6	16
0:18:20	50	24,9	15
0:18:30	50	25,1	14
0:18:40	50	25,3	14
0:18:50	51	25,5	14
0:19:00	51	25,7	14
0:19:10	51	26,0	14
0:19:20	51	26,2	15
0:19:30	51	26,4	15
0:19:40	52	26,7	15
0:19:50	52	26,8	15
0:20:00	52	27,1	15
0:20:10	52	27,3	15
0:20:20	53	27,5	15
0:20:30	53	27,8	15
0:20:40	53	28,0	15
0:20:50	53	28,2	16
0:21:00	53	28,6	18
0:21:10	54	28,9	17
0:21:20	54	29,1	19
0:21:30	54	29,2	19
0:21:40	54	29,4	19
0:21:50	54	29,6	17
0:22:00	55	29,7	20
0:22:10	55	29,9	21
0:22:20	55	30,1	19
0:22:30	55	30,4	18
0:22:40	56	30,6	20
0:22:50	56	30,7	20
0:23:00	56	31,0	20
0:23:10	56	31,2	18
0:23:20	57	31,5	19
0:23:30	57	31,7	17
0:23:40	57	31,9	17
0:23:50	57	32,1	17
0:24:00	57	32,7	18
0:24:10	58	32,9	17
0:24:20	58	33,0	15
0:24:30	58	33,2	16
0:24:40	58	33,4	16
0:24:50	58	33,5	16
0:25:00	59	33,7	15
0:25:10	59	33,9	15
0:25:20	59	34,1	15
0:25:30	59	34,3	16
0:25:40	60	34,6	16
0:25:50	60	34,8	16
0:26:00	60	35,1	18
0:26:10	60	35,3	18
0:26:20	60	35,5	17
0:26:30	61	35,7	17
0:26:40	61	35,9	17
0:26:50	61	36,1	16
0:27:00	61	36,2	16
0:27:10	61	36,4	16
0:27:20	62	36,9	17
0:27:30	62	37,0	17
0:27:40	62	37,2	17
0:27:50	62	37,3	18
0:28:00	63	37,6	18
0:28:10	63	37,8	17
0:28:20	63	38,0	17
0:28:30	63	38,2	16
0:28:40	63	38,5	16
0:28:50	64	38,7	15
0:29:00	64	38,9	14
0:29:10	64	39,2	14
0:29:20	64	39,4	14
0:29:30	65	39,6	14
0:29:40	65	39,8	16
0:29:50	65	40,0	17
0:30:00	65	40,2	17
0:30:10	65	40,4	16
0:30:20	66	40,5	17
0:30:30	66	40,6	18
0:30:40	66	40,7	16
0:30:50	66	40,7	16
0:31:00	67	40,6	17
0:31:10	67	40,6	16
0:31:20	67	40,5	17
0:31:30	67	40,5	15
0:31:40	67	40,4	15
0:31:50	68	40,2	16
0:32:00	68	40,1	16
0:32:10	68	40,0	14
0:32:20	68	39,8	14
0:32:30	68	40,2	14
0:32:40	68	40,0	14
0:32:50	68	39,9	15
0:33:00	68	39,9	14
0:33:10	68	39,8	14
0:33:20	68	39,9	13
0:33:30	69	39,8	13
0:33:40	69	40,1	14
0:33:50	69	40,0	14
0:34:00	69	39,8	15
0:34:10	69	40,0	14
0:34:20	69	40,0	14
0:34:30	69	39,9	14
0:34:40	69	39,8	14
0:34:50	68	40,0	14
0:35:00	68	39,9	14
0:35:10	68	39,9	14
0:35:20	68	39,9	14
0:35:30	68	39,8	14
0:35:40	68	40,0	14
0:35:50	68	39,9	14
0:36:00	68	39,9	13
0:36:10	68	39,9	13
0:36:20	68	39,9	13
0:36:30	68	39,9	13
0:36:40	68	39,9	13
0:36:50	68	39,8	13
0:37:00	68	39,9	13
0:37:10	68	39,9	13
0:37:20	68	39,8	14
0:37:30	68	40,0	13
0:37:40	68	40,0	13
0:37:50	68	39,9	13
0:38:00	68	39,9	14
0:38:10	68	39,9	14
0:38:20	67	39,9	14
0:38:30	67	39,9	14
0:38:40	67	39,9	14
0:38:50	67	39,9	13
0:39:00	67	39,9	13
0:39:10	67	39,9	13
0:39:20	67	39,8	13
0:39:30	67	39,8	13
0:39:40	67	39,9	13
0:39:50	67	39,9	13
0:40:00	67	39,8	14
0:40:10	67	39,9	14
0:40:20	67	39,9	14
0:40:30	67	39,9	14
0:40:40	67	39,8	14
0:40:50	67	39,8	14
0:41:00	67	39,9	14
0:41:10	67	39,9	14
0:41:20	67	39,9	14
0:41:30	67	39,9	14
0:41:40	67	39,9	14
0:41:50	67	39,9	14
0:42:00	67	39,9	14
0:42:10	67	39,9	13
0:42:20	67	39,9	13
0:42:30	67	39,9	13
0:42:40	66	40,0	13
0:42:50	66	40,0	13
0:43:00	66	40,0	13
0:43:10	66	40,0	13
0:43:20	66	40,0	13
0:43:30	66	40,0	13
0:43:40	66	40,0	13
0:43:50	66	40,0	13
0:44:00	66	40,0	13
0:44:10	66	40,0	13
0:44:20	66	40,0	13
0:44:30	66	40,0	13
0:44:40	66	40,0	13
0:44:50	66	40,0	13
0:45:00	66	39,9	13
0:45:10	66	40,0	13
0:45:20	66	40,0	13
0:45:30	66	40,0	13
0:45:40	66	40,0	13
0:45:50	66	40,0	13
0:46:00	66	40,0	13
0:46:10	66	40,0	13
0:46:20	66	40,0	13
0:46:30	66	40,0	13
0:46:40	66	40,0	13
0:46:50	66	40,0	13
0:47:00	66	39,9	13
0:47:10	66	39,9	13
0:47:20	66	39,9	13
0:47:30	66	39,9	13
0:47:40	66	39,9	13
0:47:50	66	39,9	13
0:48:00	66	39,9	13
0:48:10	66	39,9	13
0:48:20	66	39,9	13
0:48:30	66	39,9	13
0:48:40	66	39,9	13
0:48:50	66	39,9	13
0:49:00	66	40,0	13
0:49:10	66	39,9	13
0:49:20	66	39,9	13
0:49:30	66	40,0	13
0:49:40	66	39,9	13
0:49:50	66	40,0	13
0:50:00	66	40,0	13
0:50:10	66	40,0	13
0:50:20	66	39,9	13
0:50:30	66	39,9	13
0:50:40	66	39,9	13
0:50:50	66	40,0	13
0:51:00	66	40,0	13
0:51:10	66	39,9	13
0:51:20	66	40,0	13
0:51:30	66	40,0	13
0:51:40	66	40,0	13
0:51:50	66	40,0	13
0:52:00	66	40,0	14
0:52:10	66	40,0	13
0:52:20	66	40,0	13
0:52:30	66	40,0	13
0:52:40	66	40,0	13
0:52:50	66	40,1	13
0:53:00	66	40,1	13
0:53:10	66	40,0	13
0:53:20	66	40,0	13
0:53:30	66	39,9	13
0:53:40	66	40,0	13
0:53:50	66	40,0	13
0:54:00	66	40,1	13
0:54:10	66	40,1	13
0:54:20	66	40,1	13
0:54:30	66	40,0	13
0:54:40	66	40,0	13
0:54:50	66	40,0	13
0:55:00	66	40,0	13
0:55:10	66	40,0	13
0:55:20	66	40,0	13
0:55:30	66	40,0	13
0:55:40	66	40,0	13
0:55:50	66	40,0	13
0:56:00	66	40,0	13
0:56:10	66	40,0	13
0:56:20	66	40,0	13
0:56:30	66	39,9	13
0:56:40	66	39,9	13
0:56:50	66	39,9	13
0:57:00	66	39,9	13
0:57:10	66	39,9	13
0:57:20	66	39,9	13
0:57:30	66	39,9	13
0:57:40	66	39,9	13
0:57:50	66	39,9	13
0:58:00	66	39,9	12
0:58:10	66	39,9	13
0:58:20	66	39,9	13
0:58:30	66	39,9	13
0:58:40	66	39,9	13
0:58:50	66	39,9	13
0:59:00	66	39,9	13
0:59:10	66	39,9	13
0:59:20	66	39,9	13
0:59:30	66	39,9	13
0:59:40	66	39,9	13
0:59:50	66	39,9	13
1:00:00	66	39,9	13
1:00:10	66	39,9	12
1:00:20	66	39,9	12
1:00:30	66	39,9	12
1:00:40	66	39,9	13
1:00:50	66	39,9	13
1:01:00	66	40,0	13
1:01:10	66	39,9	13
1:01:20	66	39,9	13
1:01:30	66	39,9	13
1:01:40	66	39,9	13
1:01:50	66	39,9	13
1:02:00	66	39,9	13
1:02:10	66	39,9	12
1:02:20	66	39,9	13
1:02:30	66	39,9	13
1:02:40	66	40,0	13
1:02:50	66	40,0	12
1:03:00	66	40,0	12
1:03:10	66	40,0	13
1:03:20	66	40,0	13
1:03:30	66	40,0	13
1:03:40	66	40,0	13
1:03:50	66	40,0	13
1:04:00	66	40,0	13
1:04:10	66	40,0	13
1:04:20	66	40,0	13
1:04:30	66	40,0	13
1:04:40	66	40,0	13
1:04:50	66	40,0	13
1:05:00	66	40,0	13
1:05:10	66	40,0	13
1:05:20	66	40,0	13
1:05:30	66	40,0	13
1:05:40	66	40,0	13
1:05:50	66	40,0	13
1:06:00	66	40,0	13
1:06:10	66	40,0	13
1:06:20	66	40,0	13
1:06:30	66	40,0	13
1:06:40	66	40,0	13
1:06:50	66	40,0	13
1:07:00	66	40,0	13
1:07:10	66	40,0	13
1:07:20	66	40,0	13
1:07:30	66	40,0	13
1:07:40	66	40,1	13
1:07:50	66	40,0	13
1:08:00	66	40,0	13
1:08:10	66	40,0	13
1:08:20	66	40,0	13
1:08:30	66	40,0	13
1:08:40	66	40,0	13
1:08:50	66	40,1	13
1:09:00	66	40,1	13
1:09:10	66	40,1	13
1:09:20	66	40,0	13
1:09:30	66	40,0	13
1:09:40	66	40,1	13
1:09:50	66	40,0	13
1:10:00	66	40,0	13
1:10:10	66	40,0	13
1:10:20	66	40,0	13
1:10:30	66	40,0	13
1:10:40	66	40,0	13
1:10:50	66	40,1	13
1:11:00	66	40,1	13
1:11:10	66	40,1	13
1:11:20	66	40,1	13
1:11:30	66	40,0	13
1:11:40	66	40,1	13
1:11:50	66	40,0	13
1:12:00	66	40,0	13
1:12:10	66	40,0	13
1:12:20	66	40,0	13
1:12:30	66	40,0	13
1:12:40	66	40,1	13
1:12:50	66	40,1	13
1:13:00	66	40,1	13
1:13:10	66	40,0	13
1:13:20	66	40,0	13
1:13:30	66	40,0	13
1:13:40	66	40,1	13
1:13:50	66	40,0	13
1:14:00	66	40,0	13
1:14:10	66	40,1	13
1:14:20	66	40,1	13
1:14:30	66	40,1	13
1:14:40	66	40,1	13
1:14:50	66	40,1	13
1:15:00	66	40,1	13
1:15:10	66	40,1	13
1:15:20	66	40,1	13
1:15:30	66	40,1	13
1:15:40	66	40,1	13
1:15:50	66	40,1	13
1:16:00	66	40,1	13
1:16:10	66	40,1	13
1:16:20	66	40,1	13
1:16:30	66	40,1	13
1:16:40	66	40,1	13
1:16:50	66	40,1	13
1:17:00	66	40,2	13
1:17:10	66	40,2	13
1:17:20	66	40,2	13
1:17:30	66	40,1	13
1:17:40	66	40,1	13
1:17:50	66	40,1	13
1:18:00	66	40,2	13
1:18:10	66	40,2	13
1:18:20	66	40,1	13
1:18:30	66	40,2	13
1:18:40	66	40,2	13
1:18:50	66	40,1	13
1:19:00	66	40,1	13
1:19:10	66	40,1	13
1:19:20	66	40,1	13
1:19:30	66	40,1	13
1:19:40	66	40,1	13
1:19:50	66	40,1	13
1:20:00	66	40,1	13
1:20:10	66	40,1	13
1:20:20	66	40,1	13
1:20:30	66	40,1	13
1:20:40	66	40,0	13
1:20:50	66	40,1	13
1:21:00	66	40,1	13
1:21:10	66	40,1	13
1:21:20	66	40,1	13
1:21:30	66	40,1	13
1:21:40	66	40,1	13
1:21:50	66	40,1	13
1:22:00	66	40,1	13
1:22:10	66	40,1	13
1:22:20	66	40,1	13
1:22:30	66	40,1	13
1:22:40	66	40,1	13
1:22:50	66	40,1	13
1:23:00	66	40,1	13
1:23:10	66	40,1	13
1:23:20	66	40,1	13
1:23:30	66	40,1	13
1:23:40	66	40,1	13
1:23:50	66	40,1	13
1:24:00	66	40,0	13
1:24:10	66	40,0	13
1:24:20	66	40,0	13
1:24:30	66	40,0	13
1:24:40	66	40,1	13
1:24:50	66	40,0	13
1:25:00	66	40,0	13
1:25:10	66	40,0	13
1:25:20	66	40,0	13
1:25:30	66	40,0	13
1:25:40	66	40,0	13
1:25:50	66	40,0	13
1:26:00	66	40,0	13
1:26:10	66	40,0	13
1:26:20	66	40,0	13
1:26:30	66	40,0	13
1:26:40	66	40,0	13
1:26:50	66	40,0	13
1:27:00	66	40,0	13
1:27:10	66	40,0	13
1:27:20	66	40,0	13
1:27:30	66	40,0	13
1:27:40	66	40,0	13
1:27:50	66	40,0	13
1:28:00	66	40,0	13
1:28:10	66	40,0	13
1:28:20	66	40,0	13
1:28:30	66	40,0	13
1:28:40	66	40,0	13
1:28:50	66	40,0	13
1:29:00	66	40,0	13
1:29:10	66	40,0	13
1:29:20	66	40,0	13
1:29:30	66	40,0	13
1:29:40	66	40,0	13
1:29:50	66	40,0	13
1:30:00	66	40,0	13
1:30:10	66	40,0	13
1:30:20	66	40,0	13
1:30:30	66	39,9	13
1:30:40	66	40,0	13
1:30:50	66	40,0	13
1:31:00	66	40,0	13
1:31:10	66	40,0	13
1:31:20	66	40,0	13
1:31:30	66	40,0	13
1:31:40	66	40,0	13
1:31:50	66	40,0	13
1:32:00	66	40,0	13
1:32:10	66	39,9	13
1:32:20	66	40,0	13
1:32:30	66	39,9	13
1:32:40	66	39,9	13
1:32:50	66	39,9	13
1:33:00	66	39,9	13
1:33:10	66	39,9	13
1:33:20	66	39,9	13
1:33:30	66	39,9	13
1:33:40	66	39,9	13
1:33:50	66	39,9	13
1:34:00	66	39,9	13
1:34:10	66	39,9	13
1:34:20	66	39,9	13
1:34:30	66	39,9	13
1:34:40	66	39,9	13
1:34:50	66	39,9	13
1:35:00	66	39,9	13
1:35:10	66	39,9	13
1:35:20	66	39,9	13
1:35:30	66	39,9	13
1:35:40	66	39,9	13
1:35:50	66	39,9	13
1:36:00	66	39,9	13
1:36:10	66	39,9	13
1:36:20	66	39,9	13
1:36:30	66	39,9	13
1:36:40	66	39,9	13
1:36:50	66	39,9	13
1:37:00	66	39,9	13
1:37:10	66	39,9	13
1:37:20	66	39,9	13
1:37:30	66	39,9	13
1:37:40	66	39,9	13
1:37:50	66	39,9	13
1:38:00	66	39,9	13
1:38:10	66	39,9	13
1:38:20	66	39,9	13
1:38:30	66	39,9	13
1:38:40	66	39,9	13
1:38:50	66	39,9	13
1:39:00	66	40,0	13
1:39:10	66	40,0	13
1:39:20	66	39,9	13
1:39:30	66	39,9	13
1:39:40	66	39,9	13
1:39:50	66	39,9	13
1:40:00	66	39,9	13
1:40:10	66	39,9	13
1:40:20	66	39,9	13
1:40:30	66	39,9	13
1:40:40	66	39,9	13
1:40:50	66	39,9	13
1:41:00	66	39,9	13
1:41:10	66	39,9	13
1:41:20	66	39,9	13
1:41:30	66	39,9	13
1:41:40	66	39,9	13
1:41:50	66	39,9	13
1:42:00	66	39,9	13
1:42:10	66	39,9	13
1:42:20	66	39,9	13
1:42:30	66	39,9	13
1:42:40	66	39,9	13
1:42:50	66	39,9	13
1:43:00	66	39,9	13
1:43:10	66	39,9	13
1:43:20	66	39,9	13
1:43:30	66	39,9	13
1:43:40	66	39,9	13
1:43:50	66	39,9	13
1:44:00	66	39,9	13
1:44:10	66	39,9	13
1:44:20	66	39,9	13
1:44:30	66	39,9	13
1:44:40	66	39,9	13
1:44:50	66	39,9	13
1:45:00	66	39,8	13
1:45:10	66	39,9	13
1:45:20	66	39,9	13
1:45:30	66	39,9	13
1:45:40	66	39,9	13
1:45:50	66	39,9	13
1:46:00	66	39,9	13
1:46:10	66	39,9	13
1:46:20	66	39,9	13
1:46:30	66	39,9	13
1:46:40	66	39,9	13
1:46:50	66	39,9	13
1:47:00	66	39,9	13
1:47:10	66	39,9	13
1:47:20	66	39,9	13
1:47:30	66	39,9	13
1:47:40	66	39,9	13
1:47:50	66	39,9	13
1:48:00	66	39,9	13
1:48:10	66	39,9	13
1:48:20	66	39,9	13
1:48:30	66	39,9	13
1:48:40	66	39,9	13
1:48:50	66	39,9	13
1:49:00	66	39,9	13
1:49:10	66	39,9	13
1:49:20	66	39,9	13
1:49:30	66	39,9	13
1:49:40	66	39,9	13
1:49:50	66	39,9	13
1:50:00	66	39,9	13
1:50:10	66	39,9	13
1:50:20	66	39,9	13
1:50:30	66	39,9	13
1:50:40	66	39,9	13
1:50:50	66	39,9	13
1:51:00	66	39,9	13
1:51:10	66	39,9	13
1:51:20	66	39,9	13
1:51:30	66	39,9	13
1:51:40	66	39,9	13
1:51:50	66	39,9	13
1:52:00	66	39,9	13
1:52:10	66	39,9	13
1:52:20	66	39,9	13
1:52:30	66	39,9	13
1:52:40	66	39,9	13
1:52:50	66	39,8	13
1:53:00	66	39,9	13
1:53:10	66	39,9	13
1:53:20	66	39,9	13
1:53:30	66	39,9	13
1:53:40	66	39,9	13
1:53:50	66	39,9	13
1:54:00	66	39,9	13
1:54:10	66	39,9	13
1:54:20	66	39,9	13
1:54:30	66	39,9	13
1:54:40	66	39,9	13
1:54:50	66	39,9	13
1:55:00	66	39,9	13
1:55:10	66	39,9	13
1:55:20	66	39,9	13
1:55:30	66	39,9	13
1:55:40	66	39,9	13
1:55:50	66	39,9	13
1:56:00	66	39,9	13
1:56:10	66	39,9	13
1:56:20	66	39,9	13
1:56:30	66	39,9	13
1:56:40	66	39,9	13
1:56:50	66	39,9	13
1:57:00	66	39,9	13
1:57:10	66	39,9	13
1:57:20	66	39,9	13
1:57:30	66	39,9	13
1:57:40	66	39,9	13
1:57:50	66	39,9	13
1:58:00	66	39,9	13
1:58:10	66	39,9	13
1:58:20	66	39,9	13
1:58:30	66	39,9	13
1:58:40	66	39,9	13
1:58:50	66	39,9	13
1:59:00	66	39,9	13
1:59:10	66	39,9	13
1:59:20	66	39,9	13
1:59:30	66	39,8	13
1:59:40	66	40,1	13
1:59:50	66	40,1	13
2:00:00	66	40,1	13
2:00:10	66	40,0	13
2:00:20	66	40,0	13
2:00:30	66	40,0	13
2:00:40	66	40,0	13
2:00:50	66	39,9	13
2:01:00	66	39,9	14
2:01:10	66	39,8	13
2:01:20	66	40,0	13
2:01:30	66	39,9	13
2:01:40	66	39,8	14
2:01:50	66	40,1	13
2:02:00	66	40,0	13
2:02:10	66	40,0	13
2:02:20	66	40,0	13
2:02:30	66	40,2	13
2:02:40	66	40,3	13
2:02:50	66	40,4	13
2:03:00	66	40,4	13
2:03:10	66	40,3	13
2:03:20	66	40,2	13
2:03:30	66	40,3	13
2:03:40	66	40,1	13
2:03:50	66	40,2	13
2:04:00	66	40,1	13
2:04:10	66	40,0	13
2:04:20	66	39,8	13
2:04:30	66	40,1	13
2:04:40	66	40,0	13
2:04:50	66	40,0	13
2:05:00	66	40,0	13
2:05:10	66	40,1	13
2:05:20	66	40,0	13
2:05:30	66	40,0	13
2:05:40	66	40,0	13
2:05:50	66	40,0	13
2:06:00	66	40,1	13
2:06:10	66	40,0	13
2:06:20	66	39,9	13
2:06:30	66	40,0	13
2:06:40	66	39,8	13
2:06:50	66	39,9	13
2:07:00	66	39,9	13
2:07:10	66	39,7	13
2:07:20	66	40,1	13
2:07:30	66	40,2	13
2:07:40	66	40,3	13
2:07:50	66	40,1	13
2:08:00	66	40,0	13
2:08:10	66	40,3	13
2:08:20	66	40,1	13
2:08:30	66	40,1	13
2:08:40	66	40,1	13
2:08:50	66	40,0	13
2:09:00	66	39,9	13
2:09:10	66	39,9	13
2:09:20	66	40,0	13
2:09:30	66	39,8	13
2:09:40	66	40,1	13
2:09:50	66	40,1	13
2:10:00	66	40,0	13
2:10:10	66	39,9	13
2:10:20	66	40,1	13
2:10:30	66	40,3	13
2:10:40	66	40,2	13
2:10:50	66	40,1	13
2:11:00	66	39,9	13
2:11:10	66	40,1	13
2:11:20	66	39,9	13
2:11:30	66	40,0	13
2:11:40	66	39,8	13
2:11:50	66	39,8	13
2:12:00	66	39,9	13
2:12:10	66	40,0	13
2:12:20	66	40,0	13
2:12:30	66	39,9	13
2:12:40	66	40,2	13
2:12:50	66	40,2	13
2:13:00	66	40,2	13
2:13:10	66	40,5	13
2:13:20	66	40,5	13
2:13:30	66	40,3	13
2:13:40	66	40,4	13
2:13:50	66	40,6	13
2:14:00	66	40,5	13
2:14:10	66	40,6	13
2:14:20	66	40,8	13
2:14:30	66	40,7	13
2:14:40	66	40,9	13
2:14:50	66	40,1	14
2:15:00	66	40,1	14
2:15:10	66	40,0	14
2:15:20	66	40,1	14
2:15:30	66	40,0	14
2:15:40	66	40,1	14
2:15:50	66	40,2	14
2:16:00	66	40,3	14
2:16:10	66	40,3	14
2:16:20	66	40,4	14
2:16:30	66	40,5	14
2:16:40	66	40,5	14
2:16:50	66	40,5	14
2:17:00	66	40,5	14
2:17:10	66	40,5	14
2:17:20	66	40,5	14
2:17:30	66	40,5	14
2:17:40	66	40,5	14
2:17:50	66	40,5	14
2:18:00	66	40,5	14
2:18:10	66	40,5	14
2:18:20	66	40,5	14
2:18:30	66	40,5	14
2:18:40	66	40,5	14
2:18:50	66	40,5	14
2:19:00	66	40,5	14
2:19:10	66	40,5	14
2:19:20	66	40,5	14
2:19:30	66	40,5	14
2:19:40	66	40,5	14
2:19:50	66	40,4	14
2:20:00	66	40,4	14
2:20:10	66	40,4	14
2:20:20	66	40,4	14
2:20:30	66	40,4	14
2:20:40	66	40,4	14
2:20:50	66	40,4	14
2:21:00	66	40,4	14
2:21:10	66	40,4	14
2:21:20	66	40,4	14
2:21:30	66	40,4	14
2:21:40	66	40,3	14
2:21:50	66	40,3	14
2:22:00	66	40,3	14
2:22:10	66	40,3	14
2:22:20	66	40,3	14
2:22:30	66	40,3	14
2:22:40	66	40,3	14
2:22:50	66	40,3	14
2:23:00	66	40,3	14
2:23:10	66	40,3	14
2:23:20	66	40,3	14
2:23:30	66	40,3	14
2:23:40	66	40,3	14
2:23:50	66	40,3	14
2:24:00	66	40,3	14
2:24:10	66	40,3	14
2:24:20	66	40,3	14
2:24:30	66	40,3	14
2:24:40	66	40,3	14
2:24:50	66	40,3	14
2:25:00	66	40,3	14
2:25:10	66	40,3	14
2:25:20	66	40,3	14
2:25:30	66	40,3	14
2:25:40	66	40,3	14
2:25:50	66	40,3	14
2:26:00	66	40,3	14
2:26:10	66	40,3	14
2:26:20	66	40,3	14
2:26:30	66	40,3	14
2:26:40	66	40,3	14
2:26:50	66	40,3	14
2:27:00	66	40,3	14
2:27:10	66	40,3	14
2:27:20	66	40,3	14
2:27:30	66	40,3	14
2:27:40	66	40,3	14
2:27:50	66	40,2	14
2:28:00	66	40,3	14
2:28:10	66	40,2	14
2:28:20	66	40,2	14
2:28:30	66	40,2	14
2:28:40	66	40,2	14
2:28:50	66	40,2	14
2:29:00	66	40,2	14
2:29:10	66	40,2	14
2:29:20	66	40,2	14
2:29:30	66	40,2	14
2:29:40	66	40,2	14
2:29:50	66	40,2	14
2:30:00	66	40,2	14
2:30:10	66	40,2	14
2:30:20	66	40,2	14
2:30:30	66	40,2	14
2:30:40	66	40,2	14
2:30:50	66	40,2	14
2:31:00	66	40,2	14
2:31:10	66	40,2	14
2:31:20	66	40,2	14
2:31:30	66	40,2	14
2:31:40	66	40,2	14
2:31:50	66	40,2	15
2:32:00	66	40,2	14
2:32:10	66	40,2	14
2:32:20	66	40,2	14
2:32:30	66	40,2	14
2:32:40	66	40,2	14
2:32:50	66	40,2	14
2:33:00	66	40,2	14
2:33:10	66	40,2	14
2:33:20	66	40,1	14
2:33:30	66	40,1	14
2:33:40	66	40,1	14
2:33:50	66	40,1	14
2:34:00	66	40,1	14
2:34:10	66	40,1	14
2:34:20	66	40,1	14
2:34:30	66	40,1	14
2:34:40	66	40,1	14
2:34:50	66	40,0	14
2:35:00	66	40,1	14
2:35:10	66	40,0	14
2:35:20	66	40,0	14
2:35:30	66	40,1	14
2:35:40	66	40,0	15
2:35:50	66	40,0	15
2:36:00	66	40,0	14
2:36:10	66	40,1	14
2:36:20	66	40,0	15
2:36:30	66	40,0	14
2:36:40	66	40,0	14
2:36:50	66	40,0	14
2:37:00	66	40,0	14
2:37:10	66	40,0	14
2:37:20	66	40,0	14
2:37:30	66	40,0	14
2:37:40	66	40,0	14
2:37:50	66	40,0	14
2:38:00	66	40,0	14
2:38:10	66	40,0	14
2:38:20	66	40,0	15
2:38:30	66	40,0	15
2:38:40	66	40,0	14
2:38:50	66	40,0	15
2:39:00	66	40,0	14
2:39:10	66	40,0	14
2:39:20	66	40,0	14
2:39:30	66	40,0	14
2:39:40	66	40,0	14
2:39:50	66	40,0	14
2:40:00	66	40,0	15
2:40:10	66	40,0	15
2:40:20	66	40,0	15
2:40:30	66	40,0	15
2:40:40	66	40,0	14
2:40:50	66	40,0	14
2:41:00	66	40,0	14
2:41:10	66	40,0	14
2:41:20	66	40,0	15
2:41:30	66	40,0	14
2:41:40	66	39,9	14
2:41:50	66	40,0	14
2:42:00	66	39,9	14
2:42:10	66	39,9	14
2:42:20	66	39,9	15
2:42:30	66	39,9	15
2:42:40	66	39,9	15
2:42:50	66	39,9	14
2:43:00	66	39,9	14
2:43:10	66	39,9	14
2:43:20	66	39,9	15
2:43:30	66	39,9	14
2:43:40	66	40,0	15
2:43:50	66	39,9	15
2:44:00	66	39,9	15
2:44:10	66	39,9	15
2:44:20	66	39,9	15
2:44:30	66	39,9	15
2:44:40	66	39,9	15
2:44:50	66	39,9	15
2:45:00	66	39,9	15
2:45:10	66	39,9	15
2:45:20	66	39,9	15
2:45:30	66	39,9	15
2:45:40	66	39,9	15
2:45:50	66	39,9	15
2:46:00	66	39,9	15
2:46:10	66	39,9	15
2:46:20	66	39,9	15
2:46:30	66	39,9	15
2:46:40	66	39,9	15
2:46:50	66	39,9	15
2:47:00	66	39,9	15
2:47:10	66	39,9	15
2:47:20	66	39,8	15
2:47:30	66	39,9	15
2:47:40	66	39,9	15
2:47:50	66	39,9	15
2:48:00	66	39,9	15
2:48:10	66	39,9	15
2:48:20	66	39,9	15
2:48:30	66	39,9	15
2:48:40	66	39,9	16
2:48:50	66	39,9	16
2:49:00	66	39,9	16
2:49:10	66	39,9	16
2:49:20	66	39,9	16
2:49:30	66	39,9	16
2:49:40	66	39,9	16
2:49:50	66	39,9	16
2:50:00	66	39,9	16
2:50:10	66	39,9	16
2:50:20	66	39,9	16
2:50:30	66	39,9	16
2:50:40	66	39,9	16
2:50:50	66	39,9	16
2:51:00	66	39,9	16
2:51:10	66	39,9	16
2:51:20	66	39,9	16
2:51:30	66	39,9	16
2:51:40	66	39,9	16
2:51:50	66	39,9	16
2:52:00	66	39,9	16
2:52:10	66	39,9	16
2:52:20	66	39,9	16
2:52:30	66	39,9	16
2:52:40	66	39,9	16
2:52:50	66	39,9	16
2:53:00	66	39,9	16
2:53:10	66	39,9	16
2:53:20	66	39,9	16
2:53:30	66	39,9	16
2:53:40	66	39,9	16
2:53:50	66	39,9	16
2:54:00	66	39,9	16
2:54:10	66	39,9	16
2:54:20	66	39,9	16
2:54:30	66	39,9	16
2:54:40	66	39,9	16
2:54:50	66	39,9	16
2:55:00	66	39,9	16
2:55:10	66	39,9	16
2:55:20	66	39,9	16
2:55:30	66	39,9	16
2:55:40	66	39,9	16
2:55:50	66	39,9	16
2:56:00	66	39,9	16
2:56:10	66	39,9	16
2:56:20	66	39,9	16
2:56:30	66	39,9	16
2:56:40	66	39,9	16
2:56:50	66	39,9	16
2:57:00	66	39,9	16
2:57:10	66	39,9	16
2:57:20	66	39,9	16
2:57:30	66	39,9	16
2:57:40	66	39,9	16
2:57:50	66	39,9	16
2:58:00	66	39,9	16
2:58:10	66	39,9	16
2:58:20	66	39,9	16
2:58:30	66	39,9	16
2:58:40	66	39,9	16
2:58:50	66	39,9	16
2:59:00	66	39,9	16
2:59:10	66	39,9	16
2:59:20	66	39,9	16
2:59:30	66	39,9	16
2:59:40	66	39,9	16
2:59:50	66	39,9	16
3:00:00	66	39,9	16
3:00:10	66	39,9	16
3:00:20	66	39,9	16
3:00:30	66	39,9	16
3:00:40	66	39,9	16
3:00:50	66	39,9	16
3:01:00	66	39,9	16
3:01:10	66	39,9	16
3:01:20	66	39,9	16
3:01:30	66	39,9	16
3:01:40	66	39,9	16
3:01:50	66	39,9	16
3:02:00	66	39,9	16
3:02:10	66	39,9	16
3:02:20	66	39,9	16
3:02:30	66	39,9	16
3:02:40	66	39,9	16
3:02:50	66	40,0	17
3:03:00	66	39,9	16
3:03:10	66	39,9	17
3:03:20	66	39,9	17
3:03:30	66	39,9	16
3:03:40	66	39,9	17
3:03:50	66	39,9	17
3:04:00	66	39,9	17
3:04:10	66	40,0	17
3:04:20	66	40,0	16
3:04:30	66	39,9	17
3:04:40	66	39,9	17
3:04:50	66	39,9	17
3:05:00	66	39,9	17
3:05:10	66	39,9	17
3:05:20	66	39,9	17
3:05:30	66	39,9	17
3:05:40	66	39,9	17
3:05:50	66	39,9	17
3:06:00	66	39,9	17
3:06:10	66	39,9	17
3:06:20	66	39,9	17
3:06:30	66	39,9	17
3:06:40	66	39,9	17
3:06:50	66	39,9	17
3:07:00	66	39,9	17
3:07:10	66	39,9	17
3:07:20	66	39,9	17
3:07:30	66	39,9	17
3:07:40	66	40,0	17
3:07:50	66	39,9	17
3:08:00	66	39,9	17
3:08:10	66	39,9	17
3:08:20	66	39,9	17
3:08:30	66	39,9	17
3:08:40	66	39,9	17
3:08:50	66	39,9	17
3:09:00	66	39,9	17
3:09:10	66	39,9	17
3:09:20	66	39,8	17
3:09:30	66	39,9	17
3:09:40	66	39,9	17
3:09:50	66	39,9	17
3:10:00	66	39,9	17
3:10:10	66	39,9	17
3:10:20	66	39,9	17
3:10:30	66	39,9	17
3:10:40	66	39,9	17
3:10:50	66	39,9	17
3:11:00	66	39,9	17
3:11:10	66	39,9	17
3:11:20	66	40,2	17
3:11:30	66	40,2	17
3:11:40	66	40,2	17
3:11:50	66	40,2	17
3:12:00	66	40,2	17
3:12:10	66	40,2	17
3:12:20	66	40,1	17
3:12:30	66	40,1	17
3:12:40	66	40,1	17
3:12:50	66	40,1	17
3:13:00	66	40,1	17
3:13:10	66	40,1	18
3:13:20	66	40,1	18
3:13:30	66	40,1	18
3:13:40	66	40,1	17
3:13:50	66	40,2	17
3:14:00	66	40,1	18
3:14:10	66	40,1	18
3:14:20	66	40,1	18
3:14:30	66	40,1	17
3:14:40	66	40,1	17
3:14:50	66	40,1	17
3:15:00	66	40,1	18
3:15:10	66	40,1	18
3:15:20	66	40,1	17
3:15:30	66	40,1	17
3:15:40	66	40,1	18
3:15:50	66	40,1	17
3:16:00	66	40,1	17
3:16:10	66	40,1	17
3:16:20	66	40,0	17
3:16:30	66	40,0	17
3:16:40	66	40,0	17
3:16:50	66	40,0	17
3:17:00	66	40,0	17
3:17:10	66	40,0	17
3:17:20	66	40,0	18
3:17:30	66	40,0	18
3:17:40	66	40,0	18
3:17:50	66	40,0	18
3:18:00	66	40,0	18
3:18:10	66	40,0	17
3:18:20	66	40,0	17
3:18:30	66	40,0	17
3:18:40	66	40,0	17
3:18:50	66	39,9	17
3:19:00	66	39,9	17
3:19:10	66	39,9	17
3:19:20	66	39,9	17
3:19:30	66	40,0	17
3:19:40	66	40,0	17
3:19:50	66	40,0	17
3:20:00	66	40,0	17
3:20:10	66	40,0	17
3:20:20	66	40,0	17
3:20:30	66	40,0	17
3:20:40	66	40,0	17
3:20:50	66	39,9	17
3:21:00	66	40,0	17
3:21:10	66	39,9	17
3:21:20	66	39,9	17
3:21:30	66	39,9	17
3:21:40	66	39,9	17
3:21:50	66	39,9	18
3:22:00	66	39,9	18
3:22:10	66	39,9	17
3:22:20	66	39,9	17
3:22:30	66	39,9	17
3:22:40	66	39,9	17
3:22:50	66	39,9	18
3:23:00	66	39,9	18
3:23:10	66	39,9	17
3:23:20	66	39,9	17
3:23:30	66	39,9	17
3:23:40	66	39,9	17
3:23:50	66	39,9	17
3:24:00	66	39,9	17
3:24:10	66	39,9	17
3:24:20	66	39,9	17
3:24:30	66	39,9	17
3:24:40	66	39,9	17
3:24:50	66	39,9	17
3:25:00	66	39,9	18
3:25:10	66	39,9	18
3:25:20	66	39,9	18
3:25:30	66	39,9	18
3:25:40	66	39,9	18
3:25:50	66	39,9	18
3:26:00	66	39,9	18
3:26:10	66	39,9	18
3:26:20	66	39,9	18
3:26:30	66	39,9	18
3:26:40	66	39,9	18
3:26:50	66	39,9	18
3:27:00	66	39,9	18
3:27:10	66	39,9	18
3:27:20	66	39,9	18
3:27:30	66	39,9	18
3:27:40	66	40,0	18
3:27:50	66	39,9	18
3:28:00	66	39,9	18
3:28:10	66	39,9	18
3:28:20	66	39,9	18
3:28:30	66	40,0	18
3:28:40	66	40,0	18
3:28:50	66	40,0	18
3:29:00	66	39,9	18
3:29:10	66	39,9	18
3:29:20	66	39,9	18
3:29:30	66	39,9	18
3:29:40	66	39,9	18
3:29:50	66	39,9	18
3:30:00	66	39,9	18
3:30:10	66	39,9	18
3:30:20	66	39,9	18
3:30:30	66	39,9	18
3:30:40	66	39,9	18
3:30:50	66	39,9	18
3:31:00	66	39,9	18
3:31:10	66	39,9	18
3:31:20	66	39,9	18
3:31:30	66	39,9	18
3:31:40	66	39,9	18
3:31:50	66	39,9	18
3:32:00	66	39,9	18
3:32:10	66	39,9	18
3:32:20	66	39,9	18
3:32:30	66	39,9	18
3:32:40	66	39,9	18
3:32:50	66	39,9	18
3:33:00	66	39,9	18
3:33:10	66	39,9	18
3:33:20	66	39,9	18
3:33:30	66	39,9	18
3:33:40	66	39,9	18
3:33:50	66	39,9	18
3:34:00	66	39,9	18
3:34:10	66	39,9	18
3:34:20	66	39,9	18
3:34:30	66	39,9	18
3:34:40	66	39,9	18
3:34:50	66	39,9	18
3:35:00	66	39,9	18
3:35:10	66	39,9	18
3:35:20	66	39,9	18
3:35:30	66	39,9	18
3:35:40	66	39,9	18
3:35:50	66	39,9	18
3:36:00	66	39,9	18
3:36:10	66	39,9	18
3:36:20	66	39,9	18
3:36:30	66	39,9	18
3:36:40	66	39,9	18
3:36:50	66	39,9	18
3:37:00	66	39,9	18
3:37:10	66	39,9	18
3:37:20	66	39,9	18
3:37:30	66	39,9	18
3:37:40	66	39,9	18
3:37:50	66	39,9	18
3:38:00	66	39,9	18
3:38:10	66	39,9	18
3:38:20	66	39,9	18
3:38:30	66	39,9	18
3:38:40	66	39,9	18
3:38:50	66	39,9	18
3:39:00	66	39,9	18
3:39:10	66	39,9	18
3:39:20	66	39,9	18
3:39:30	66	39,9	18
3:39:40	66	39,9	18
3:39:50	66	39,9	18
3:40:00	66	39,9	18
3:40:10	66	39,9	18
3:40:20	66	39,9	18
3:40:30	66	39,9	18
3:40:40	66	39,9	18
3:40:50	66	39,9	18
3:41:00	66	39,9	18
3:41:10	66	39,9	18
3:41:20	66	39,9	18
3:41:30	66	39,9	18
3:41:40	66	39,9	18
3:41:50	66	39,9	18
3:42:00	66	39,9	18
3:42:10	66	39,9	18
3:42:20	66	39,9	18
3:42:30	66	39,9	19
3:42:40	66	39,9	19
3:42:50	66	39,9	19
3:43:00	66	39,9	19
3:43:10	66	39,9	19
3:43:20	66	39,9	19
3:43:30	66	39,9	19
3:43:40	66	39,9	19
3:43:50	66	39,9	19
3:44:00	66	39,9	18
3:44:10	66	39,9	18
3:44:20	66	39,9	18
3:44:30	66	39,9	18
3:44:40	66	39,9	18
3:44:50	66	39,9	18
3:45:00	66	39,9	18
3:45:10	66	39,9	18
3:45:20	66	39,9	18
3:45:30	66	39,9	18
3:45:40	66	39,9	19
3:45:50	66	39,9	18
3:46:00	66	39,9	18
3:46:10	66	39,9	18
3:46:20	66	39,9	18
3:46:30	66	39,9	18
3:46:40	66	39,9	18
3:46:50	66	39,9	18
3:47:00	66	39,9	18
3:47:10	66	39,9	18
3:47:20	66	39,9	18
3:47:30	66	39,9	18
3:47:40	66	39,9	18
3:47:50	66	39,9	18
3:48:00	66	39,9	18
3:48:10	66	39,9	18
3:48:20	66	39,9	18
3:48:30	66	39,9	18
3:48:40	66	39,9	18
3:48:50	66	39,9	19
3:49:00	66	39,9	19
3:49:10	66	39,9	19
3:49:20	66	39,9	18
3:49:30	66	39,9	18
3:49:40	66	39,9	18
3:49:50	66	39,9	18
3:50:00	66	39,9	18
3:50:10	66	39,8	18
3:50:20	66	39,9	18
3:50:30	66	39,9	18
3:50:40	66	39,9	18
3:50:50	66	39,9	18
3:51:00	66	39,9	18
3:51:10	66	39,9	18
3:51:20	66	39,9	18
3:51:30	66	39,9	18
3:51:40	66	39,9	18
3:51:50	66	39,9	18
3:52:00	66	39,9	18
3:52:10	66	39,9	18
3:52:20	66	39,9	18
3:52:30	66	39,9	18
3:52:40	66	39,9	18
3:52:50	66	39,9	18
3:53:00	66	39,9	18
3:53:10	66	39,9	18
3:53:20	66	39,9	18
3:53:30	66	39,9	18
3:53:40	66	39,9	18
3:53:50	66	39,9	18
3:54:00	66	39,9	18
3:54:10	66	39,9	18
3:54:20	66	39,9	18
3:54:30	66	39,9	18
3:54:40	66	39,9	18
3:54:50	66	39,9	18
3:55:00	66	39,9	18
3:55:10	66	39,9	18
3:55:20	66	39,9	18
3:55:30	66	39,9	19
3:55:40	66	39,9	18
3:55:50	66	39,9	19
3:56:00	66	39,9	19
3:56:10	66	39,9	19
3:56:20	66	39,9	19
3:56:30	66	39,9	19
3:56:40	66	39,9	19
3:56:50	66	39,9	19
3:57:00	66	39,9	19
3:57:10	66	39,9	19
3:57:20	66	39,9	20
3:57:30	66	39,8	20
3:57:40	66	39,9	20
3:57:50	66	39,9	19
3:58:00	66	39,9	19
3:58:10	66	39,9	19
3:58:20	66	39,9	19
3:58:30	66	39,9	19
3:58:40	66	39,9	19
3:58:50	66	39,9	19
3:59:00	66	39,9	19
3:59:10	66	39,9	19
3:59:20	66	39,9	19
3:59:30	66	39,9	19
3:59:40	66	40,0	19
3:59:50	66	39,9	19
4:00:00	66	39,9	19
4:00:10	66	39,9	19
4:00:20	66	39,9	19
4:00:30	66	39,9	19
4:00:40	66	39,9	20
4:00:50	66	39,9	19
4:01:00	66	39,9	19
4:01:10	66	39,9	19
4:01:20	66	39,9	19
4:01:30	66	39,9	19
4:01:40	66	39,9	19
4:01:50	66	39,9	19
4:02:00	66	39,9	19
4:02:10	66	39,9	19
4:02:20	66	39,9	19
4:02:30	66	39,9	19
4:02:40	66	39,9	19
4:02:50	66	39,9	19
4:03:00	66	39,9	19
4:03:10	66	39,9	19
4:03:20	66	39,9	19
4:03:30	66	39,9	19
4:03:40	66	39,9	19
4:03:50	66	39,9	19
4:04:00	66	39,9	19
4:04:10	66	39,9	19
4:04:20	66	39,9	19
4:04:30	66	40,3	19
4:04:40	66	40,3	19
4:04:50	66	40,3	19
4:05:00	66	40,3	19
4:05:10	66	40,2	19
4:05:20	66	40,2	19
4:05:30	66	40,2	19
4:05:40	66	40,2	19
4:05:50	66	40,2	19
4:06:00	66	40,2	19
4:06:10	66	40,2	19
4:06:20	66	40,2	19
4:06:30	66	40,2	19
4:06:40	66	40,2	19
4:06:50	66	40,2	19
4:07:00	66	40,2	19
4:07:10	66	40,2	19
4:07:20	66	40,2	19
4:07:30	66	40,2	19
4:07:40	66	40,1	19
4:07:50	66	40,1	19
4:08:00	66	40,1	19
4:08:10	66	40,1	19
4:08:20	66	40,1	19
4:08:30	66	40,1	19
4:08:40	66	40,1	19
4:08:50	66	40,1	19
4:09:00	66	40,1	19
4:09:10	66	40,1	19
4:09:20	66	40,1	19
4:09:30	66	40,1	19
4:09:40	66	40,1	19
4:09:50	66	40,1	19
4:10:00	66	40,1	19
4:10:10	66	40,1	19
4:10:20	66	40,1	19
4:10:30	66	40,1	19
4:10:40	66	40,1	19
4:10:50	66	40,1	19
4:11:00	66	40,1	19
4:11:10	66	40,1	19
4:11:20	66	40,1	19
4:11:30	66	40,1	19
4:11:40	66	40,1	19
4:11:50	66	40,1	19
4:12:00	66	40,1	19
4:12:10	66	40,0	19
4:12:20	66	40,0	19
4:12:30	66	40,0	19
4:12:40	66	40,0	19
4:12:50	66	40,0	19
4:13:00	66	40,0	19
4:13:10	66	40,0	19
4:13:20	66	40,0	19
4:13:30	66	40,0	19
4:13:40	66	40,0	19
4:13:50	66	40,0	19
4:14:00	66	40,0	19
4:14:10	66	40,0	19
4:14:20	66	40,0	19
4:14:30	66	40,0	19
4:31:40
