Repository: ProgWizer/parser

File: project-root/data/Data Acquisition/Data Acquisition/2016 year (65)/16-0040(RGU).txt (part 1 of 10)
--Test Summary--
Full Path and File Name	
Instrument Name	7322
Instrument Type	Model 7322 Consistometer - Variable Speed
Instrument Serial Number	
Test Start Date	08.08.2016
Test Start Time	12:01:11
Test Stop Date	08.08.2016
Test Stop Time	16:25:15
Test Length	4:24:04
Final Sample Time Offset	4:24:04
Controller Schedule Name	
Sampling Period	1 second
Comments	MPa:35(30), T:65(30)
Information	WellID	poraSpheres-2 (35MPa)
Information	Customer	RGU
Information	EngName	Øóòü Êîíñòàíòèí
Information	CementClass	G
Information	CementMfr	Ñóõîé Ëîã
Information	Additives	13%MKU-85+47%poraSpheres-3+0.6%S-HEC
Information	Density	1250
Information	BHCT	65
Information	BHST	
Information	FluidLoss	
Information	JobType	Research
Calculated Value	Time_30Bc	N/A
Calculated Value	Time_70Bc	N/A
Initial Temperature (°C)	25 °C
Final Temperature (°C)	65 °C
Initial Pressure (MPa)	0,6 MPa
Final Pressure (MPa)	35,2 MPa
Initial Consistency (Bc)	12 Bc
Final Consistency (Bc)	15 Bc
Initial Wall Temperature (°C)	25 °C
Final Wall Temperature (°C)	65 °C
Initial Motor Speed (RPM)	150 RPM
Final Motor Speed (RPM)	150 RPM
--Data--
Time (HH:MM:SS)	Temperature (°C)	Pressure (MPa)	Consistency (Bc)	Wall Temperature (°C)	Motor Speed (RPM)
0:00:00	25	0,6	12	25	150
0:00:01	25	0,6	12	25	150
0:00:02	25	0,6	12	25	150
0:00:03	25	0,6	12	25	150
0:00:04	25	0,6	12	25	150
0:00:05	25	0,6	12	25	150
0:00:06	25	0,6	12	25	150
0:00:07	25	0,7	12	25	150
0:00:08	25	0,7	12	25	150
0:00:09	25	0,7	12	25	150
0:00:10	25	0,7	12	25	150
0:00:11	25	0,7	12	25	150
0:00:12	25	0,7	12	25	150
0:00:13	25	0,7	12	25	150
0:00:14	25	0,8	12	25	150
0:00:15	25	0,8	12	25	150
0:00:16	25	0,8	12	25	150
0:00:17	25	0,8	12	25	150
0:00:18	25	0,8	12	25	150
0:00:19	25	0,9	12	25	150
0:00:20	25	1,0	12	25	150
0:00:21	25	1,0	12	25	150
0:00:22	25	1,0	12	25	150
0:00:23	25	1,0	12	25	150
0:00:24	25	1,0	12	25	150
0:00:25	25	1,0	12	25	150
0:00:26	25	1,0	12	25	150
0:00:27	25	1,0	12	25	150
0:00:28	25	1,0	12	25	150
0:00:29	25	1,1	12	25	150
0:00:30	25	1,2	12	25	150
0:00:31	25	1,2	12	25	150
0:00:32	25	1,2	12	25	150
0:00:33	25	1,2	12	25	150
0:00:34	25	1,2	12	25	150
0:00:35	25	1,2	12	25	150
0:00:36	25	1,2	12	25	150
0:00:37	25	1,2	12	26	150
0:00:38	25	1,3	12	25	150
0:00:39	25	1,4	12	25	150
0:00:40	25	1,4	12	25	150
0:00:41	25	1,4	12	26	150
0:00:42	25	1,4	12	26	150
0:00:43	25	1,4	12	25	150
0:00:44	25	1,4	12	26	150
0:00:45	25	1,4	12	26	150
0:00:46	25	1,4	12	26	150
0:00:47	25	1,4	12	26	150
0:00:48	25	1,5	12	26	150
0:00:49	25	1,6	12	26	150
0:00:50	25	1,6	12	26	150
0:00:51	25	1,6	12	26	150
0:00:52	25	1,6	12	26	150
0:00:53	25	1,6	12	26	150
0:00:54	25	1,6	12	26	150
0:00:55	25	1,7	12	26	150
0:00:56	25	1,7	12	26	150
0:00:57	25	1,7	12	26	150
0:00:58	25	1,7	12	26	150
0:00:59	25	1,7	12	26	150
0:01:00	25	1,7	12	27	150
0:01:01	25	1,7	12	27	150
0:01:02	25	1,8	12	27	150
0:01:03	25	1,8	12	27	150
0:01:04	25	1,8	12	27	150
0:01:05	25	1,8	12	27	150
0:01:06	25	1,8	12	27	150
0:01:07	25	1,9	12	27	150
0:01:08	25	1,9	12	27	150
0:01:09	25	1,9	12	27	150
0:01:10	25	2,0	12	27	150
0:01:11	25	2,1	12	27	150
0:01:12	25	2,1	12	27	150
0:01:13	25	2,1	12	28	150
0:01:14	25	2,1	12	28	150
0:01:15	25	2,1	12	28	150
0:01:16	25	2,1	12	28	150
0:01:17	25	2,2	12	28	150
0:01:18	25	2,2	12	28	150
0:01:19	25	2,2	12	28	150
0:01:20	25	2,2	12	28	150
0:01:21	25	2,2	12	28	150
0:01:22	25	2,2	12	28	150
0:01:23	25	2,2	12	28	150
0:01:24	25	2,3	12	28	150
0:01:25	25	2,3	12	28	150
0:01:26	25	2,3	12	28	150
0:01:27	25	2,3	12	28	150
0:01:28	25	2,3	12	28	150
0:01:29	25	2,3	12	28	150
0:01:30	25	2,4	12	29	150
0:01:31	25	2,4	12	29	150
0:01:32	25	2,4	12	29	150
0:01:33	25	2,4	12	29	150
0:01:34	25	2,4	12	29	150
0:01:35	25	2,4	12	29	150
0:01:36	25	2,5	12	29	150
0:01:37	25	2,5	12	29	150
0:01:38	25	2,5	12	29	150
0:01:39	25	2,5	12	29	150
0:01:40	25	2,5	12	29	150
0:01:41	25	2,6	12	29	150
0:01:42	25	2,6	12	29	150
0:01:43	25	2,6	12	29	150
0:01:44	25	2,6	12	30	150
0:01:45	25	2,6	12	30	150
0:01:46	25	2,7	12	30	150
0:01:47	26	2,7	12	30	150
0:01:48	26	2,7	12	30	150
0:01:49	26	2,7	12	30	150
0:01:50	25	2,7	12	30	150
0:01:51	26	2,8	12	30	150
0:01:52	26	2,8	12	30	150
0:01:53	26	2,8	12	30	150
0:01:54	26	2,8	12	30	150
0:01:55	26	2,9	12	30	150
0:01:56	26	2,9	12	30	150
0:01:57	26	2,9	12	30	150
0:01:58	26	2,9	12	30	150
0:01:59	26	2,9	11	31	150
0:02:00	26	3,0	11	31	150
0:02:01	26	3,0	11	31	150
0:02:02	26	3,0	11	31	150
0:02:03	26	3,0	11	31	150
0:02:04	26	3,1	11	31	150
0:02:05	26	3,1	11	31	150
0:02:06	26	3,1	11	31	150
0:02:07	26	3,1	11	31	150
0:02:08	26	3,2	11	31	150
0:02:09	26	3,2	11	31	150
0:02:10	26	3,2	12	31	150
0:02:11	26	3,2	12	31	150
0:02:12	26	3,3	11	32	150
0:02:13	26	3,3	11	32	150
0:02:14	26	3,3	11	32	150
0:02:15	26	3,3	11	32	150
0:02:16	26	3,4	11	32	150
0:02:17	26	3,4	11	32	150
0:02:18	26	3,4	11	32	150
0:02:19	26	3,4	11	32	150
0:02:20	26	3,5	11	32	150
0:02:21	26	3,5	11	32	150
0:02:22	26	3,5	11	32	150
0:02:23	26	3,6	11	32	150
0:02:24	26	3,6	11	32	150
0:02:25	26	3,6	11	33	150
0:02:26	26	3,6	11	33	150
0:02:27	26	3,7	11	33	150
0:02:28	26	3,7	11	33	150
0:02:29	26	3,7	11	33	150
0:02:30	26	3,7	11	33	150
0:02:31	26	3,8	11	33	150
0:02:32	26	3,8	11	33	150
0:02:33	26	3,8	11	33	150
0:02:34	26	3,8	11	33	150
0:02:35	26	3,9	11	33	150
0:02:36	26	3,9	11	33	150
0:02:37	26	3,9	11	33	150
0:02:38	26	4,0	11	33	150
0:02:39	26	4,0	11	33	150
0:02:40	26	4,0	11	34	150
0:02:41	26	4,0	11	34	150
0:02:42	26	4,1	10	34	150
0:02:43	26	4,1	10	34	150
0:02:44	26	4,1	10	34	150
0:02:45	26	4,1	10	34	150
0:02:46	26	4,2	10	34	150
0:02:47	26	4,2	10	34	150
0:02:48	26	4,2	10	34	150
0:02:49	26	4,3	10	34	150
0:02:50	26	4,3	10	34	150
0:02:51	26	4,3	10	34	150
0:02:52	26	4,3	10	34	150
0:02:53	26	4,4	10	34	150
0:02:54	26	4,4	10	34	150
0:02:55	26	4,4	10	34	150
0:02:56	26	4,4	10	34	150
0:02:57	26	4,5	10	34	150
0:02:58	26	4,5	10	34	150
0:02:59	26	4,5	10	35	150
0:03:00	26	4,6	10	35	150
0:03:01	26	4,6	10	35	150
0:03:02	26	4,6	10	35	150
0:03:03	26	4,6	10	35	150
0:03:04	26	4,7	10	35	150
0:03:05	26	4,7	10	35	150
0:03:06	26	4,7	10	35	150
0:03:07	26	4,7	10	35	150
0:03:08	26	4,8	10	35	150
0:03:09	26	4,8	10	35	150
0:03:10	26	4,8	10	35	150
0:03:11	26	4,9	9	35	150
0:03:12	26	4,9	9	35	150
0:03:13	26	4,9	9	35	150
0:03:14	26	4,9	9	35	150
0:03:15	26	5,0	9	35	150
0:03:16	26	5,0	9	36	150
0:03:17	26	5,0	9	36	150
0:03:18	26	5,0	9	36	150
0:03:19	26	5,1	9	36	150
0:03:20	27	5,1	9	36	150
0:03:21	27	5,1	9	36	150
0:03:22	27	5,1	9	36	150
0:03:23	27	5,2	9	36	150
0:03:24	27	5,2	9	36	150
0:03:25	27	5,2	9	36	150
0:03:26	27	5,2	9	36	150
0:03:27	27	5,3	9	36	150
0:03:28	27	5,3	9	36	150
0:03:29	27	5,3	9	36	150
0:03:30	27	5,3	9	36	150
0:03:31	27	5,4	9	36	150
0:03:32	27	5,4	9	36	150
0:03:33	27	5,4	9	36	150
0:03:34	27	5,4	9	36	150
0:03:35	27	5,5	9	36	150
0:03:36	27	5,5	9	36	150
0:03:37	27	5,5	9	36	150
0:03:38	27	5,5	9	36	150
0:03:39	27	5,5	9	36	150
0:03:40	27	5,6	9	36	150
0:03:41	27	5,6	9	37	150
0:03:42	27	5,6	9	36	150
0:03:43	27	5,6	9	37	150
0:03:44	27	5,7	9	37	150
0:03:45	27	5,7	9	37	150
0:03:46	27	5,7	9	37	150
0:03:47	27	5,7	9	37	150
0:03:48	27	5,8	9	37	150
0:03:49	27	5,8	9	37	150
0:03:50	27	5,8	9	37	150
0:03:51	27	5,8	9	37	150
0:03:52	27	5,9	9	37	150
0:03:53	27	5,9	9	37	150
0:03:54	27	5,9	9	37	150
0:03:55	27	5,9	9	37	150
0:03:56	27	5,9	9	37	150
0:03:57	27	6,0	9	37	150
0:03:58	27	6,0	9	37	150
0:03:59	27	6,0	9	37	150
0:04:00	27	6,0	9	37	150
0:04:01	27	6,0	9	37	150
0:04:02	27	6,1	9	37	150
0:04:03	27	6,1	9	37	150
0:04:04	27	6,1	9	37	150
0:04:05	27	6,1	9	37	150
0:04:06	27	6,1	9	37	150
0:04:07	28	6,2	9	37	150
0:04:08	28	6,2	9	37	150
0:04:09	28	6,2	9	37	150
0:04:10	28	6,2	9	37	150
0:04:11	28	6,2	9	37	150
0:04:12	28	6,2	9	38	150
0:04:13	28	6,3	9	37	150
0:04:14	28	6,3	9	37	150
0:04:15	28	6,3	9	38	150
0:04:16	28	6,3	9	38	150
0:04:17	28	6,3	9	38	150
0:04:18	28	6,4	9	38	150
0:04:19	28	6,4	9	38	150
0:04:20	28	6,4	9	38	150
0:04:21	28	6,4	9	38	150
0:04:22	28	6,4	8	38	150
0:04:23	28	6,5	8	38	150
0:04:24	28	6,5	8	38	150
0:04:25	28	6,5	8	38	150
0:04:26	28	6,5	8	38	150
0:04:27	28	6,5	8	38	150
0:04:28	28	6,5	8	38	150
0:04:29	28	6,6	8	38	150
0:04:30	28	6,6	8	38	150
0:04:31	28	6,6	8	38	150
0:04:32	28	6,6	8	38	150
0:04:33	28	6,6	8	38	150
0:04:34	28	6,6	8	38	150
0:04:35	28	6,7	8	38	150
0:04:36	28	6,7	8	38	150
0:04:37	28	6,7	8	38	150
0:04:38	28	6,7	8	38	150
0:04:39	28	6,7	8	38	150
0:04:40	28	6,7	8	38	150
0:04:41	28	6,8	8	38	150
0:04:42	28	6,8	8	38	150
0:04:43	28	6,8	8	38	150
0:04:44	28	6,8	8	38	150
0:04:45	28	6,8	8	38	150
0:04:46	28	6,8	8	38	150
0:04:47	28	6,9	8	38	150
0:04:48	29	6,9	8	38	150
0:04:49	29	6,9	8	38	150
0:04:50	29	6,9	8	38	150
0:04:51	29	6,9	8	39	150
0:04:52	29	6,9	8	38	150
0:04:53	29	7,0	8	39	150
0:04:54	29	7,0	8	38	150
0:04:55	29	7,0	8	38	150
0:04:56	29	7,0	8	38	150
0:04:57	29	7,0	8	39	150
0:04:58	29	7,0	8	39	150
0:04:59	29	7,0	8	39	150
0:05:00	29	7,1	8	39	150
0:05:01	29	7,1	8	39	150
0:05:02	29	7,1	8	39	150
0:05:03	29	7,1	8	39	150
0:05:04	29	7,1	8	39	150
0:05:05	29	7,1	8	39	150
0:05:06	29	7,1	8	39	150
0:05:07	29	7,2	8	39	150
0:05:08	29	7,2	8	39	150
0:05:09	29	7,2	8	39	150
0:05:10	29	7,2	8	39	150
0:05:11	29	7,2	8	39	150
0:05:12	29	7,2	8	39	150
0:05:13	29	7,3	8	39	150
0:05:14	29	7,3	8	39	150
0:05:15	29	7,3	8	39	150
0:05:16	29	7,3	8	39	150
0:05:17	29	7,3	8	39	150
0:05:18	29	7,3	8	39	150
0:05:19	29	7,3	8	39	150
0:05:20	29	7,4	8	39	150
0:05:21	29	7,4	8	39	150
0:05:22	29	7,4	8	39	150
0:05:23	29	7,4	8	39	150
0:05:24	29	7,4	8	39	150
0:05:25	29	7,4	8	39	150
0:05:26	30	7,5	8	39	150
0:05:27	30	7,5	8	39	150
0:05:28	30	7,5	8	39	150
0:05:29	30	7,5	8	39	150
0:05:30	30	7,5	8	39	150
0:05:31	30	7,5	8	39	150
0:05:32	30	7,5	8	39	150
0:05:33	30	7,6	8	39	150
0:05:34	30	7,6	8	39	150
0:05:35	30	7,6	8	39	150
0:05:36	30	7,6	8	39	150
0:05:37	30	7,6	8	39	150
0:05:38	30	7,6	8	39	150
0:05:39	30	7,6	8	39	150
0:05:40	30	7,7	8	39	150
0:05:41	30	7,7	8	40	150
0:05:42	30	7,7	8	40	150
0:05:43	30	7,7	8	40	150
0:05:44	30	7,7	8	40	150
0:05:45	30	7,7	8	40	150
0:05:46	30	7,8	8	40	150
0:05:47	30	7,8	8	40	150
0:05:48	30	7,8	8	40	150
0:05:49	30	7,8	8	40	150
0:05:50	30	7,8	8	40	150
0:05:51	30	7,9	8	40	150
0:05:52	30	7,9	8	40	150
0:05:53	30	7,9	8	40	150
0:05:54	30	7,9	8	40	150
0:05:55	30	7,9	8	40	150
0:05:56	30	7,9	8	40	150
0:05:57	30	8,0	8	40	150
0:05:58	30	8,0	8	40	150
0:05:59	30	8,0	8	40	150
0:06:00	30	8,0	8	40	150
0:06:01	30	8,0	8	40	150
0:06:02	30	8,0	8	40	150
0:06:03	30	8,1	8	40	150
0:06:04	30	8,1	8	40	150
0:06:05	30	8,1	8	40	150
0:06:06	30	8,1	8	40	150
0:06:07	31	8,1	8	40	150
0:06:08	31	8,1	8	40	150
0:06:09	31	8,1	8	40	150
0:06:10	31	8,2	8	40	150
0:06:11	31	8,2	8	40	150
0:06:12	31	8,2	8	40	150
0:06:13	31	8,2	8	40	150
0:06:14	31	8,2	8	40	150
0:06:15	31	8,2	8	40	150
0:06:16	31	8,3	8	40	150
0:06:17	31	8,3	8	40	150
0:06:18	31	8,3	8	41	150
0:06:19	31	8,3	8	40	150
0:06:20	31	8,3	8	41	150
0:06:21	31	8,3	8	41	150
0:06:22	31	8,4	8	40	150
0:06:23	31	8,4	8	41	150
0:06:24	31	8,4	8	41	150
0:06:25	31	8,4	8	41	150
0:06:26	31	8,4	8	41	150
0:06:27	31	8,4	8	41	150
0:06:28	31	8,5	8	41	150
0:06:29	31	8,5	8	41	150
0:06:30	31	8,5	8	41	150
0:06:31	31	8,5	8	41	150
0:06:32	31	8,5	8	41	150
0:06:33	31	8,5	8	41	150
0:06:34	31	8,5	8	41	150
0:06:35	31	8,6	8	41	150
0:06:36	31	8,6	8	41	150
0:06:37	31	8,6	8	41	150
0:06:38	31	8,6	8	41	150
0:06:39	31	8,6	8	41	150
0:06:40	31	8,6	8	41	150
0:06:41	31	8,6	8	41	150
0:06:42	31	8,7	8	41	150
0:06:43	31	8,7	8	41	150
0:06:44	31	8,7	8	41	150
0:06:45	31	8,7	8	41	150
0:06:46	31	8,7	8	41	150
0:06:47	32	8,7	8	41	150
0:06:48	32	8,8	8	41	150
0:06:49	32	8,8	8	41	150
0:06:50	32	8,8	8	41	150
0:06:51	32	8,8	8	41	150
0:06:52	32	8,8	8	41	150
0:06:53	32	8,8	8	41	150
0:06:54	32	8,9	8	41	150
0:06:55	32	8,9	8	41	150
0:06:56	32	8,9	8	41	150
0:06:57	32	8,9	8	41	150
0:06:58	32	8,9	8	42	150
0:06:59	32	8,9	8	42	150
0:07:00	32	9,0	8	42	150
0:07:01	32	9,0	8	42	150
0:07:02	32	9,0	8	42	150
0:07:03	32	9,0	8	41	150
0:07:04	32	9,0	8	42	150
0:07:05	32	9,0	8	42	150
0:07:06	32	9,1	8	42	150
0:07:07	32	9,1	8	42	150
0:07:08	32	9,1	8	42	150
0:07:09	32	9,1	8	42	150
0:07:10	32	9,1	8	42	150
0:07:11	32	9,1	8	42	150
0:07:12	32	9,2	8	42	150
0:07:13	32	9,2	8	42	150
0:07:14	32	9,2	8	42	150
0:07:15	32	9,2	8	42	150
0:07:16	32	9,2	8	42	150
0:07:17	32	9,3	8	42	150
0:07:18	32	9,3	8	42	150
0:07:19	32	9,3	8	42	150
0:07:20	32	9,3	8	42	150
0:07:21	32	9,3	8	42	150
0:07:22	32	9,4	8	42	150
0:07:23	32	9,4	8	42	150
0:07:24	32	9,4	8	42	150
0:07:25	32	9,4	8	42	150
0:07:26	32	9,4	8	42	150
0:07:27	32	9,4	8	42	150
0:07:28	33	9,5	8	42	150
0:07:29	33	9,5	8	42	150
0:07:30	33	9,5	8	42	150
0:07:31	33	9,5	8	42	150
0:07:32	33	9,5	8	42	150
0:07:33	33	9,5	8	42	150
0:07:34	33	9,6	8	42	150
0:07:35	33	9,6	8	43	150
0:07:36	33	9,6	8	43	150
0:07:37	33	9,6	8	42	150
0:07:38	33	9,6	8	43	150
0:07:39	33	9,7	8	43	150
0:07:40	33	9,7	8	43	150
0:07:41	33	9,7	8	43	150
0:07:42	33	9,7	8	43	150
0:07:43	33	9,7	8	43	150
0:07:44	33	9,7	8	43	150
0:07:45	33	9,8	8	43	150
0:07:46	33	9,8	8	43	150
0:07:47	33	9,8	8	43	150
0:07:48	33	9,8	8	43	150
0:07:49	33	9,8	8	43	150
0:07:50	33	9,8	8	43	150
0:07:51	33	9,9	8	43	150
0:07:52	33	9,9	8	43	150
0:07:53	33	9,9	8	43	150
0:07:54	33	9,9	8	43	150
0:07:55	33	9,9	8	43	150
0:07:56	33	10,0	8	43	150
0:07:57	33	10,0	8	43	150
0:07:58	33	10,0	8	43	150
0:07:59	33	10,0	8	43	150
0:08:00	33	10,0	8	43	150
0:08:01	33	10,0	8	43	150
0:08:02	33	10,1	8	43	150
0:08:03	33	10,1	8	43	150
0:08:04	33	10,1	8	43	150
0:08:05	33	10,1	8	43	150
0:08:06	33	10,2	8	43	150
0:08:07	33	10,2	8	44	150
0:08:08	33	10,2	8	44	150
0:08:09	33	10,2	8	44	150
0:08:10	33	10,2	8	44	150
0:08:11	34	10,3	8	44	150
0:08:12	34	10,3	8	44	150
0:08:13	34	10,3	8	44	150
0:08:14	34	10,3	8	44	150
0:08:15	34	10,3	8	44	150
0:08:16	34	10,4	8	44	150
0:08:17	34	10,4	8	44	150
0:08:18	34	10,4	8	44	150
0:08:19	34	10,4	8	44	150
0:08:20	34	10,4	8	44	150
0:08:21	34	10,5	8	44	150
0:08:22	34	10,5	8	44	150
0:08:23	34	10,5	8	44	150
0:08:24	34	10,5	8	44	150
0:08:25	34	10,5	8	44	150
0:08:26	34	10,6	8	44	150
0:08:27	34	10,6	8	44	150
0:08:28	34	10,6	8	45	150
0:08:29	34	10,6	8	44	150
0:08:30	34	10,6	8	45	150
0:08:31	34	10,6	8	44	150
0:08:32	34	10,7	8	44	150
0:08:33	34	10,7	8	45	150
0:08:34	34	10,7	8	44	150
0:08:35	34	10,7	8	45	150
0:08:36	34	10,7	8	45	150
0:08:37	34	10,8	8	44	150
0:08:38	34	10,8	8	44	150
0:08:39	34	10,8	8	45	150
0:08:40	34	10,8	8	45	150
0:08:41	34	10,8	8	45	150
0:08:42	34	10,8	8	45	150
0:08:43	34	10,9	8	45	150
0:08:44	34	10,9	8	45	150
0:08:45	34	10,9	8	45	150
0:08:46	34	10,9	8	45	150
0:08:47	34	10,9	8	45	150
0:08:48	34	10,9	8	45	150
0:08:49	34	11,0	8	45	150
0:08:50	34	11,0	8	45	150
0:08:51	34	11,0	8	45	150
0:08:52	34	11,0	8	45	150
0:08:53	34	11,0	8	45	150
0:08:54	35	11,0	8	45	150
0:08:55	35	11,1	8	45	150
0:08:56	35	11,1	8	45	150
0:08:57	35	11,1	8	45	150
0:08:58	35	11,1	8	45	150
0:08:59	35	11,1	8	45	150
0:09:00	35	11,2	8	45	150
0:09:01	35	11,2	8	45	150
0:09:02	35	11,2	8	45	150
0:09:03	35	11,2	8	45	150
0:09:04	35	11,2	8	45	150
0:09:05	35	11,2	8	45	150
0:09:06	35	11,3	8	45	150
0:09:07	35	11,3	8	45	150
0:09:08	35	11,3	8	45	150
0:09:09	35	11,3	8	45	150
0:09:10	35	11,3	8	45	150
0:09:11	35	11,4	8	45	150
0:09:12	35	11,4	8	46	150
0:09:13	35	11,4	8	45	150
0:09:14	35	11,4	8	45	150
0:09:15	35	11,4	8	46	150
0:09:16	35	11,5	8	46	150
0:09:17	35	11,5	8	46	150
0:09:18	35	11,5	8	46	150
0:09:19	35	11,5	8	46	150
0:09:20	35	11,5	8	46	150
0:09:21	35	11,6	7	46	150
0:09:22	35	11,6	8	46	150
0:09:23	35	11,6	8	46	150
0:09:24	35	11,6	8	46	150
0:09:25	35	11,6	7	46	150
0:09:26	35	11,6	8	46	150
0:09:27	35	11,7	8	46	150
0:09:28	35	11,7	8	46	150
0:09:29	35	11,7	7	46	150
0:09:30	35	11,7	7	46	150
0:09:31	35	11,7	8	46	150
0:09:32	35	11,7	8	46	150
0:09:33	35	11,8	8	46	150
0:09:34	36	11,8	8	46	150
0:09:35	36	11,8	7	46	150
0:09:36	36	11,8	7	46	150
0:09:37	36	11,8	7	46	150
0:09:38	36	11,8	7	46	150
0:09:39	36	11,9	7	46	150
0:09:40	36	11,9	7	46	150
0:09:41	36	11,9	7	46	150
0:09:42	36	11,9	7	46	150
0:09:43	36	11,9	7	46	150
0:09:44	36	11,9	8	46	150
0:09:45	36	12,0	8	46	150
0:09:46	36	12,0	8	46	150
0:09:47	36	12,0	7	46	150
0:09:48	36	12,0	7	46	150
0:09:49	36	12,0	7	46	150
0:09:50	36	12,0	7	46	150
0:09:51	36	12,1	7	46	150
0:09:52	36	12,1	7	46	150
0:09:53	36	12,1	7	46	150
0:09:54	36	12,1	8	46	150
0:09:55	36	12,1	8	46	150
0:09:56	36	12,1	8	47	150
0:09:57	36	12,1	8	46	150
0:09:58	36	12,2	7	47	150
0:09:59	36	12,2	7	47	150
0:10:00	36	12,2	7	47	150
0:10:01	36	12,2	7	47	150
0:10:02	36	12,2	7	47	150
0:10:03	36	12,2	8	47	150
0:10:04	36	12,3	8	47	150
0:10:05	36	12,3	8	47	150
0:10:06	36	12,3	7	47	150
0:10:07	36	12,3	7	47	150
0:10:08	36	12,3	8	47	150
0:10:09	36	12,3	8	47	150
0:10:10	36	12,4	7	47	150
0:10:11	36	12,4	7	47	150
0:10:12	36	12,4	8	47	150
0:10:13	36	12,4	8	47	150
0:10:14	36	12,4	8	47	150
0:10:15	36	12,4	7	47	150
0:10:16	36	12,5	7	47	150
0:10:17	37	12,5	8	47	150
0:10:18	37	12,5	7	47	150
0:10:19	37	12,5	7	47	150
0:10:20	37	12,5	7	47	150
0:10:21	37	12,5	8	47	150
0:10:22	37	12,6	8	47	150
0:10:23	37	12,6	8	47	150
0:10:24	37	12,6	7	47	150
0:10:25	37	12,6	7	47	150
0:10:26	37	12,6	8	47	150
0:10:27	37	12,6	8	47	150
0:10:28	37	12,7	8	47	150
0:10:29	37	12,7	7	47	150
0:10:30	37	12,7	7	47	150
0:10:31	37	12,7	7	47	150
0:10:32	37	12,7	7	47	150
0:10:33	37	12,8	7	47	150
0:10:34	37	12,8	7	47	150
0:10:35	37	12,8	7	47	150
0:10:36	37	12,8	7	47	150
0:10:37	37	12,8	7	47	150
0:10:38	37	12,8	7	48	150
0:10:39	37	12,9	7	48	150
0:10:40	37	12,9	7	48	150
0:10:41	37	12,9	7	48	150
0:10:42	37	12,9	7	48	150
0:10:43	37	12,9	7	48	150
0:10:44	37	13,0	7	48	150
0:10:45	37	13,0	7	47	150
0:10:46	37	13,0	7	48	150
0:10:47	37	13,0	7	48	150
0:10:48	37	13,0	7	48	150
0:10:49	37	13,1	7	48	150
0:10:50	37	13,1	7	48	150
0:10:51	37	13,1	7	48	150
0:10:52	37	13,1	7	48	150
0:10:53	37	13,1	7	48	150
0:10:54	37	13,2	7	48	150
0:10:55	37	13,2	7	48	150
0:10:56	37	13,2	7	48	150
0:10:57	37	13,2	7	48	150
0:10:58	37	13,2	7	48	150
0:10:59	37	13,3	7	48	150
0:11:00	37	13,3	7	48	150
0:11:01	37	13,3	7	48	150
0:11:02	38	13,3	7	48	150
0:11:03	38	13,3	7	48	150
0:11:04	38	13,3	7	48	150
0:11:05	38	13,4	7	48	150
0:11:06	38	13,4	7	48	150
0:11:07	38	13,4	7	48	150
0:11:08	38	13,4	7	48	150
0:11:09	38	13,4	7	48	150
0:11:10	38	13,5	7	48	150
0:11:11	38	13,5	7	48	150
0:11:12	38	13,5	7	48	150
0:11:13	38	13,5	7	48	150
0:11:14	38	13,5	7	48	150
0:11:15	38	13,6	7	48	150
0:11:16	38	13,6	7	48	150
0:11:17	38	13,6	7	49	150
0:11:18	38	13,6	7	48	150
0:11:19	38	13,6	7	48	150
0:11:20	38	13,7	7	49	150
0:11:21	38	13,7	7	49	150
0:11:22	38	13,7	7	49	150
0:11:23	38	13,7	7	49	150
0:11:24	38	13,7	7	49	150
0:11:25	38	13,7	7	49	150
0:11:26	38	13,8	7	49	150
0:11:27	38	13,8	7	49	150
0:11:28	38	13,8	7	49	150
0:11:29	38	13,8	7	49	150
0:11:30	38	13,8	7	49	150
0:11:31	38	13,9	7	49	150
0:11:32	38	13,9	7	49	150
0:11:33	38	13,9	7	49	150
0:11:34	38	13,9	7	49	150
0:11:35	38	13,9	7	49	150
0:11:36	38	13,9	7	49	150
0:11:37	38	14,0	7	49	150
0:11:38	38	14,0	7	49	150
0:11:39	38	14,0	7	49	150
0:11:40	38	14,0	7	49	150
0:11:41	38	14,0	7	49	150
0:11:42	38	14,0	7	49	150
0:11:43	39	14,0	7	49	150
0:11:44	39	14,1	7	49	150
0:11:45	39	14,1	7	49	150
0:11:46	39	14,1	7	49	150
0:11:47	39	14,1	7	49	150
0:11:48	39	14,1	7	49	150
0:11:49	39	14,2	7	50	150
0:11:50	39	14,2	7	50	150
0:11:51	39	14,2	7	49	150
0:11:52	39	14,2	7	49	150
0:11:53	39	14,2	7	49	150
0:11:54	39	14,2	7	50	150
0:11:55	39	14,3	7	50	150
0:11:56	39	14,3	7	50	150
0:11:57	39	14,3	7	50	150
0:11:58	39	14,3	7	50	150
0:11:59	39	14,3	7	50	150
0:12:00	39	14,4	7	50	150
0:12:01	39	14,4	7	50	150
0:12:02	39	14,4	7	50	150
0:12:03	39	14,4	7	50	150
0:12:04	39	14,4	7	50	150
0:12:05	39	14,5	7	50	150
0:12:06	39	14,6	7	50	150
0:12:07	39	14,6	7	50	150
0:12:08	39	14,7	7	50	150
0:12:09	39	14,7	7	50	150
0:12:10	39	14,7	7	50	150
0:12:11	39	14,8	7	50	150
0:12:12	39	14,8	7	50	150
0:12:13	39	14,8	7	50	150
0:12:14	39	14,8	7	50	150
0:12:15	39	14,9	7	50	150
0:12:16	39	14,9	7	50	150
0:12:17	39	14,9	7	50	150
0:12:18	39	14,9	7	50	150
0:12:19	39	14,9	7	51	150
0:12:20	39	15,0	7	51	150
0:12:21	39	15,0	7	51	150
0:12:22	39	15,0	7	51	150
0:12:23	39	15,0	7	51	150
0:12:24	39	15,0	7	51	150
0:12:25	40	15,0	7	50	150
0:12:26	40	15,1	7	51	150
0:12:27	40	15,1	7	51	150
0:12:28	40	15,1	7	51	150
0:12:29	40	15,1	7	51	150
0:12:30	40	15,1	7	51	150
0:12:31	40	15,1	7	51	150
0:12:32	40	15,2	7	51	150
0:12:33	40	15,2	7	51	150
0:12:34	40	15,2	7	51	150
0:12:35	40	15,2	7	51	150
0:12:36	40	15,2	7	51	150
0:12:37	40	15,2	7	51	150
0:12:38	40	15,3	7	51	150
0:12:39	40	15,3	7	51	150
0:12:40	40	15,3	7	51	150
0:12:41	40	15,3	7	51	150
0:12:42	40	15,3	7	51	150
0:12:43	40	15,3	7	51	150
0:12:44	40	15,4	7	51	150
0:12:45	40	15,4	7	51	150
0:12:46	40	15,4	7	51	150
0:12:47	40	15,4	7	51	150
0:12:48	40	15,4	7	51	150
0:12:49	40	15,4	7	51	150
0:12:50	40	15,5	7	51	150
0:12:51	40	15,5	7	51	150
0:12:52	40	15,5	7	51	150
0:12:53	40	15,5	7	51	150
0:12:54	40	15,5	7	51	150
0:12:55	40	15,6	7	51	150
0:12:56	40	15,6	7	51	150
0:12:57	40	15,6	7	51	150
0:12:58	40	15,6	7	51	150
0:12:59	40	15,6	7	51	150
0:13:00	40	15,6	7	51	150
0:13:01	40	15,7	7	51	150
0:13:02	40	15,7	7	51	150
0:13:03	40	15,7	7	51	150
0:13:04	40	15,7	7	51	150
0:13:05	40	15,7	7	52	150
0:13:06	40	15,7	7	51	150
0:13:07	40	15,8	7	51	150
0:13:08	40	15,8	7	51	150
0:13:09	41	15,8	7	52	150
0:13:10	41	15,8	7	51	150
0:13:11	41	15,8	7	52	150
0:13:12	41	15,8	7	52	150
0:13:13	41	15,9	7	52	150
0:13:14	41	15,9	7	52	150
0:13:15	41	15,9	7	52	150
0:13:16	41	15,9	7	52	150
0:13:17	41	15,9	7	52	150
0:13:18	41	15,9	7	52	150
0:13:19	41	16,0	7	52	150
0:13:20	41	16,0	7	52	150
0:13:21	41	16,0	7	52	150
0:13:22	41	16,0	7	52	150
0:13:23	41	16,0	7	52	150
0:13:24	41	16,0	7	52	150
0:13:25	41	16,1	7	52	150
0:13:26	41	16,1	7	52	150
0:13:27	41	16,1	7	52	150
0:13:28	41	16,1	7	52	150
0:13:29	41	16,1	7	52	150
0:13:30	41	16,1	7	52	150
0:13:31	41	16,2	7	52	150
0:13:32	41	16,2	7	52	150
0:13:33	41	16,2	7	52	150
0:13:34	41	16,2	7	52	150
0:13:35	41	16,2	7	52	150
0:13:36	41	16,3	7	52	150
0:13:37	41	16,3	7	52	150
0:13:38	41	16,3	7	52	150
0:13:39	41	16,3	7	52	150
0:13:40	41	16,3	7	53	150
0:13:41	41	16,3	7	53	150
0:13:42	41	16,3	7	53	150
0:13:43	41	16,4	7	53	150
0:13:44	41	16,4	7	52	150
0:13:45	41	16,4	7	52	150
0:13:46	41	16,4	7	52	150
0:13:47	41	16,4	7	52	150
0:13:48	41	16,4	7	52	150
0:13:49	41	16,5	7	53	150
0:13:50	42	16,5	7	53	150
0:13:51	42	16,5	7	53	150
0:13:52	42	16,5	7	53	150
0:13:53	42	16,5	7	53	150
0:13:54	42	16,5	7	53	150
0:13:55	42	16,6	7	53	150
0:13:56	42	16,6	7	53	150
0:13:57	42	16,6	7	53	150
0:13:58	42	16,6	7	53	150
0:13:59	42	16,6	7	53	150
0:14:00	42	16,6	7	53	150
0:14:01	42	16,6	7	53	150
0:14:02	42	16,7	7	53	150
0:14:03	42	16,7	7	53	150
0:14:04	42	16,7	7	53	150
0:14:05	42	16,7	7	53	150
0:14:06	42	16,8	7	53	150
0:14:07	42	17,0	7	53	150
0:14:08	42	17,0	7	53	150
0:14:09	42	17,1	7	53	150
0:14:10	42	17,1	7	53	150
0:14:11	42	17,1	7	53	150
0:14:12	42	17,1	7	53	150
0:14:13	42	17,1	7	53	150
0:14:14	42	17,2	7	53	150
0:14:15	42	17,2	7	53	150
0:14:16	42	17,2	7	53	150
0:14:17	42	17,2	7	53	150
0:14:18	42	17,2	7	53	150
0:14:19	42	17,2	7	53	150
0:14:20	42	17,3	7	53	150
0:14:21	42	17,3	7	53	150
0:14:22	42	17,3	7	53	150
0:14:23	42	17,3	7	53	150
0:14:24	42	17,3	7	53	150
0:14:25	42	17,3	7	53	150
0:14:26	42	17,4	7	53	150
0:14:27	42	17,4	7	53	150
0:14:28	42	17,4	7	53	150
0:14:29	42	17,4	7	53	150
0:14:30	42	17,4	7	53	150
0:14:31	42	17,4	7	54	150
0:14:32	42	17,5	7	53	150
0:14:33	42	17,5	7	53	150
0:14:34	43	17,5	7	53	150
0:14:35	43	17,5	7	54	150
0:14:36	43	17,5	7	54	150
0:14:37	43	17,5	7	54	150
0:14:38	43	17,6	7	54	150
0:14:39	43	17,6	7	53	150
0:14:40	43	17,6	7	53	150
0:14:41	43	17,6	7	53	150
0:14:42	43	17,6	7	54	150
0:14:43	43	17,7	7	54	150
0:14:44	43	17,7	7	54	150
0:14:45	43	17,7	7	54	150
0:14:46	43	17,7	7	54	150
0:14:47	43	17,7	7	54	150
0:14:48	43	17,7	7	54	150
0:14:49	43	17,8	7	54	150
0:14:50	43	17,8	7	54	150
0:14:51	43	17,8	7	54	150
0:14:52	43	17,8	7	54	150
0:14:53	43	17,8	7	54	150
0:14:54	43	17,8	7	54	150
0:14:55	43	17,9	7	54	150
0:14:56	43	17,9	7	54	150
0:14:57	43	17,9	7	54	150
0:14:58	43	17,9	7	54	150
0:14:59	43	17,9	7	54	150
0:15:00	43	18,0	7	54	150
0:15:01	43	18,0	7	55	150
0:15:02	43	18,0	7	54	150
0:15:03	43	18,0	7	54	150
0:15:04	43	18,0	7	54	150
0:15:05	43	18,1	7	54	150
0:15:06	43	18,1	7	54	150
0:15:07	43	18,1	7	54	150
0:15:08	43	18,1	7	54	150
0:15:09	43	18,1	7	54	150
0:15:10	43	18,2	7	54	150
0:15:11	43	18,2	7	54	150
0:15:12	43	18,2	7	54	150
0:15:13	43	18,2	7	54	150
0:15:14	43	18,2	7	55	150
0:15:15	43	18,3	7	55	150
0:15:16	43	18,3	7	55	150
0:15:17	43	18,3	7	55	150
0:15:18	43	18,3	7	55	150
0:15:19	44	18,3	7	55	150
0:15:20	44	18,4	7	55	150
0:15:21	44	18,4	7	55	150
0:15:22	44	18,4	7	55	150
0:15:23	44	18,4	7	55	150
0:15:24	44	18,4	7	55	150
0:15:25	44	18,5	7	55	150
0:15:26	44	18,5	7	55	150
0:15:27	44	18,5	7	55	150
0:15:28	44	18,5	7	55	150
0:15:29	44	18,5	7	55	150
0:15:30	44	18,6	7	55	150
0:15:31	44	18,6	7	55	150
0:15:32	44	18,6	7	55	150
0:15:33	44	18,6	7	55	150
0:15:34	44	18,6	7	55	150
0:15:35	44	18,7	7	55	150
0:15:36	44	18,7	7	55	150
0:15:37	44	18,7	7	55	150
0:15:38	44	18,7	7	55	150
0:15:39	44	18,7	7	55	150
0:15:40	44	18,8	7	55	150
0:15:41	44	18,8	7	55	150
0:15:42	44	18,8	7	55	150
0:15:43	44	18,8	7	56	150
0:15:44	44	18,8	7	56	150
0:15:45	44	18,9	7	55	150
0:15:46	44	18,9	7	55	150
0:15:47	44	18,9	7	56	150
0:15:48	44	18,9	7	56	150
0:15:49	44	18,9	7	56	150
0:15:50	44	19,0	7	56	150
0:15:51	44	19,0	7	56	150
0:15:52	44	19,0	7	56	150
0:15:53	44	19,0	7	56	150
0:15:54	44	19,0	7	56	150
0:15:55	44	19,0	7	56	150
0:15:56	44	19,0	7	56	150
0:15:57	44	19,1	7	56	150
0:15:58	44	19,1	7	56	150
0:15:59	44	19,1	7	56	150
0:16:00	44	19,1	7	56	150
0:16:01	44	19,1	7	56	150
0:16:02	44	19,1	7	56	150
0:16:03	45	19,2	7	56	150
0:16:04	44	19,2	7	56	150
0:16:05	45	19,2	7	56	150
0:16:06	45	19,2	7	56	150
0:16:07	45	19,2	7	56	150
0:16:08	45	19,2	7	56	150
0:16:09	45	19,3	7	56	150
0:16:10	45	19,3	7	56	150
0:16:11	45	19,3	7	56	150
0:16:12	45	19,3	7	56	150
0:16:13	45	19,3	7	56	150
0:16:14	45	19,3	7	56	150
0:16:15	45	19,4	7	56	150
0:16:16	45	19,4	7	56	150
0:16:17	45	19,4	7	56	150
0:16:18	45	19,4	7	56	150
0:16:19	45	19,4	7	56	150
0:16:20	45	19,4	7	56	150
0:16:21	45	19,5	7	56	150
0:16:22	45	19,5	7	56	150
0:16:23	45	19,5	7	56	150
0:16:24	45	19,5	7	56	150
0:16:25	45	19,5	7	56	150
0:16:26	45	19,6	7	56	150
0:16:27	45	19,6	7	56	150
0:16:28	45	19,6	7	56	150
0:16:29	45	19,6	7	56	150
0:16:30	45	19,6	7	56	150
0:16:31	45	19,6	7	56	150
0:16:32	45	19,7	7	57	150
0:16:33	45	19,7	7	57	150
0:16:34	45	19,7	7	57	150
0:16:35	45	19,7	7	57	150
0:16:36	45	19,7	7	57	150
0:16:37	45	19,8	7	57	150
0:16:38	45	19,8	7	57	150
0:16:39	45	19,8	7	57	150
0:16:40	45	19,8	7	57	150
0:16:41	45	19,8	7	57	150
0:16:42	45	19,8	7	57	150
0:16:43	45	19,9	7	57	150
0:16:44	45	19,9	7	57	150
0:16:45	45	19,9	7	57	150
0:16:46	45	19,9	7	57	150
0:16:47	45	19,9	7	57	150
0:16:48	46	19,9	7	57	150
0:16:49	46	20,0	7	57	150
0:16:50	46	20,0	7	57	150
0:16:51	46	20,0	7	57	150
0:16:52	46	20,0	7	57	150
0:16:53	46	20,0	7	57	150
0:16:54	46	20,0	7	57	150
0:16:55	46	20,1	7	57	150
0:16:56	46	20,1	7	57	150
0:16:57	46	20,1	7	57	150
0:16:58	46	20,1	7	57	150
0:16:59	46	20,1	7	57	150
0:17:00	46	20,2	7	57	150
0:17:01	46	20,2	7	57	150
0:17:02	46	20,2	7	57	150
0:17:03	46	20,2	7	57	150
0:17:04	46	20,2	7	57	150
0:17:05	46	20,2	7	57	150
0:17:06	46	20,3	7	57	150
0:17:07	46	20,3	7	57	150
0:17:08	46	20,3	7	57	150
0:17:09	46	20,3	7	58	150
0:17:10	46	20,3	7	57	150
0:17:11	46	20,3	7	57	150
0:17:12	46	20,4	7	57	150
0:17:13	46	20,4	7	58	150
0:17:14	46	20,4	7	57	150
0:17:15	46	20,4	7	57	150
0:17:16	46	20,4	7	58	150
0:17:17	46	20,4	7	58	150
0:17:18	46	20,5	7	58	150
0:17:19	46	20,5	7	58	150
0:17:20	46	20,5	7	58	150
0:17:21	46	20,5	7	58	150
0:17:22	46	20,5	7	58	150
0:17:23	46	20,6	7	58	150
0:17:24	46	20,6	7	58	150
0:17:25	46	20,6	7	58	150
0:17:26	46	20,6	7	58	150
0:17:27	46	20,6	7	58	150
0:17:28	46	20,6	7	58	150
0:17:29	46	20,7	7	58	150
0:17:30	46	20,7	7	58	150
0:17:31	47	20,7	7	58	150
0:17:32	47	20,7	7	58	150
0:17:33	47	20,7	7	58	150
0:17:34	47	20,7	7	58	150
0:17:35	47	20,8	7	58	150
0:17:36	47	20,8	7	58	150
0:17:37	47	20,8	7	58	150
0:17:38	47	20,8	7	58	150
0:17:39	47	20,8	7	58	150
0:17:40	47	20,9	7	58	150
0:17:41	47	20,9	7	58	150
0:17:42	47	20,9	7	58	150
0:17:43	47	20,9	7	58	150
0:17:44	47	20,9	7	58	150
0:17:45	47	20,9	7	58	150
0:17:46	47	20,9	7	58	150
0:17:47	47	21,0	7	58	150
0:17:48	47	21,0	6	58	150
0:17:49	47	21,0	6	58	150
0:17:50	47	21,0	6	58	150
0:17:51	47	21,1	6	58	150
0:17:52	47	21,1	6	58	150
0:17:53	47	21,1	6	58	150
0:17:54	47	21,1	6	58	150
0:17:55	47	21,1	6	58	150
0:17:56	47	21,2	6	59	150
0:17:57	47	21,2	6	59	150
0:17:58	47	21,2	6	58	150
0:17:59	47	21,2	6	59	150
0:18:00	47	21,2	6	59	150
0:18:01	47	21,2	6	59	150
0:18:02	47	21,2	6	59	150
0:18:03	47	21,3	6	59	150
0:18:04	47	21,4	6	59	150
0:18:05	47	21,4	6	59	150
0:18:06	47	21,5	6	59	150
0:18:07	47	21,5	6	59	150
0:18:08	47	21,5	6	59	150
0:18:09	47	21,5	6	59	150
0:18:10	47	21,5	6	59	150
0:18:11	47	21,6	6	59	150
0:18:12	47	21,6	6	59	150
0:18:13	47	21,6	6	59	150
0:18:14	48	21,7	6	59	150
0:18:15	48	21,7	6	59	150
0:18:16	48	21,7	6	59	150
0:18:17	48	21,7	6	59	150
0:18:18	48	21,8	6	59	150
0:18:19	48	21,8	6	59	150
0:18:20	48	21,8	6	59	150
0:18:21	48	21,9	6	59	150
0:18:22	48	21,9	6	59	150
0:18:23	48	21,9	6	60	150
0:18:24	48	21,9	6	60	150
0:18:25	48	22,0	6	60	150
0:18:26	48	22,0	6	60	150
0:18:27	48	22,0	6	60	150
0:18:28	48	22,0	6	60	150
0:18:29	48	22,1	6	60	150
0:18:30	48	22,1	6	60	150
0:18:31	48	22,1	6	60	150
0:18:32	48	22,1	6	60	150
0:18:33	48	22,1	6	60	150
0:18:34	48	22,2	6	60	150
0:18:35	48	22,2	6	60	150
0:18:36	48	22,2	6	60	150
0:18:37	48	22,2	6	60	150
0:18:38	48	22,2	6	60	150
0:18:39	48	22,2	6	60	150
0:18:40	48	22,3	6	60	150
0:18:41	48	22,3	6	60	150
0:18:42	48	22,3	6	60	150
0:18:43	48	22,3	6	60	150
0:18:44	48	22,3	6	60	150
0:18:45	48	22,3	6	60	150
0:18:46	48	22,4	6	60	150
0:18:47	48	22,4	6	60	150
0:18:48	48	22,4	6	60	150
0:18:49	48	22,4	6	60	150
0:18:50	48	22,4	6	60	150
0:18:51	48	22,5	6	60	150
0:18:52	48	22,5	6	60	150
0:18:53	48	22,5	6	60	150
0:18:54	48	22,5	6	60	150
0:18:55	48	22,6	6	61	150
0:18:56	48	22,6	6	60	150
0:18:57	48	22,6	6	61	150
0:18:58	48	22,6	6	61	150
0:18:59	49	22,6	6	61	150
0:19:00	49	22,7	6	61	150
0:19:01	49	22,7	6	61	150
0:19:02	49	22,7	6	61	150
0:19:03	49	22,7	6	61	150
0:19:04	49	22,7	6	61	150
0:19:05	49	22,7	6	61	150
0:19:06	49	22,8	6	61	150
0:19:07	49	22,8	6	60	150
0:19:08	49	22,8	6	61	150
0:19:09	49	22,8	6	61	150
0:19:10	49	22,8	6	61	150
0:19:11	49	22,9	6	60	150
0:19:12	49	22,9	6	61	150
0:19:13	49	22,9	6	61	150
0:19:14	49	22,9	6	61	150
0:19:15	49	22,9	6	61	150
0:19:16	49	22,9	6	61	150
0:19:17	49	23,0	6	61	150
0:19:18	49	23,0	6	61	150
0:19:19	49	23,0	6	61	150
0:19:20	49	23,0	6	61	150
0:19:21	49	23,0	6	61	150
0:19:22	49	23,0	6	61	150
0:19:23	49	23,1	6	61	150
0:19:24	49	23,1	6	61	150
0:19:25	49	23,1	6	61	150
0:19:26	49	23,1	6	61	150
0:19:27	49	23,1	6	61	150
0:19:28	49	23,1	6	61	150
0:19:29	49	23,1	6	61	150
0:19:30	49	23,2	6	61	150
0:19:31	49	23,2	6	61	150
0:19:32	49	23,2	6	61	150
0:19:33	49	23,2	6	61	150
0:19:34	49	23,2	6	61	150
0:19:35	49	23,2	6	61	150
0:19:36	49	23,2	6	61	150
0:19:37	49	23,3	6	61	150
0:19:38	49	23,3	6	61	150
0:19:39	49	23,3	6	61	150
0:19:40	49	23,3	6	61	150
0:19:41	49	23,3	6	61	150
0:19:42	49	23,3	6	61	150
0:19:43	49	23,3	6	61	150
0:19:44	50	23,4	6	61	150
0:19:45	50	23,4	6	61	150
0:19:46	50	23,4	6	61	150
0:19:47	50	23,4	6	61	150
0:19:48	50	23,4	6	61	150
0:19:49	50	23,4	6	62	150
0:19:50	50	23,5	6	61	150
0:19:51	50	23,5	6	61	150
0:19:52	50	23,5	6	61	150
0:19:53	50	23,5	6	61	150
0:19:54	50	23,5	6	61	150
0:19:55	50	23,5	6	61	150
0:19:56	50	23,5	6	61	150
0:19:57	50	23,6	6	61	150
0:19:58	50	23,6	6	61	150
0:19:59	50	23,6	6	61	150
0:20:00	50	23,6	6	61	150
0:20:01	50	23,6	6	61	150
0:20:02	50	23,6	6	62	150
0:20:03	50	23,7	6	61	150
0:20:04	50	23,7	6	62	150
0:20:05	50	23,7	6	62	150
0:20:06	50	23,7	6	62	150
0:20:07	50	23,7	6	62	150
0:20:08	50	23,8	6	62	150
0:20:09	50	23,8	6	62	150
0:20:10	50	23,8	6	62	150
0:20:11	50	23,8	6	62	150
0:20:12	50	23,9	6	62	150
0:20:13	50	23,9	6	62	150
0:20:14	50	23,9	6	62	150
0:20:15	50	23,9	6	62	150
0:20:16	50	23,9	6	62	150
0:20:17	50	24,0	6	62	150
0:20:18	50	24,0	6	62	150
0:20:19	50	24,0	6	62	150
0:20:20	50	24,0	6	62	150
0:20:21	50	24,0	6	62	150
0:20:22	50	24,0	6	62	150
0:20:23	50	24,1	6	62	150
0:20:24	50	24,1	6	62	150
0:20:25	51	24,1	6	62	150
0:20:26	51	24,1	6	62	150
0:20:27	51	24,2	6	62	150
0:20:28	51	24,2	6	62	150
0:20:29	51	24,2	6	62	150
0:20:30	51	24,2	6	62	150
0:20:31	51	24,3	6	62	150
0:20:32	51	24,3	6	62	150
0:20:33	51	24,3	6	63	150
0:20:34	51	24,3	6	63	150
0:20:35	51	24,3	6	63	150
0:20:36	51	24,4	6	63	150
0:20:37	51	24,4	6	63	150
0:20:38	51	24,4	6	63	150
0:20:39	51	24,4	6	63	150
0:20:40	51	24,4	6	63	150
0:20:41	51	24,5	6	63	150
0:20:42	51	24,5	6	63	150
0:20:43	51	24,5	6	63	150
0:20:44	51	24,5	6	63	150
0:20:45	51	24,5	6	63	150
0:20:46	51	24,5	6	63	150
0:20:47	51	24,6	6	63	150
0:20:48	51	24,6	6	63	150
0:20:49	51	24,6	6	63	150
0:20:50	51	24,6	6	63	150
0:20:51	51	24,6	6	63	150
0:20:52	51	24,6	6	63	150
0:20:53	51	24,7	6	63	150
0:20:54	51	24,7	6	63	150
0:20:55	51	24,7	6	63	150
0:20:56	51	24,7	6	63	150
0:20:57	51	24,7	6	63	150
0:20:58	51	24,7	6	63	150
0:20:59	51	24,7	6	63	150
0:21:00	51	24,7	6	63	150
0:21:01	51	24,8	6	63	150
0:21:02	51	24,8	6	63	150
0:21:03	51	24,8	6	63	150
0:21:04	51	24,8	6	63	150
0:21:05	51	24,8	6	63	150
0:21:06	51	24,8	6	63	150
0:21:07	51	24,9	6	63	150
0:21:08	51	24,9	6	63	150
0:21:09	51	24,9	6	63	150
0:21:10	52	24,9	6	63	150
0:21:11	52	24,9	6	63	150
0:21:12	52	24,9	6	63	150
0:21:13	52	24,9	6	63	150
0:21:14	52	25,0	6	63	150
0:21:15	52	25,0	6	63	150
0:21:16	52	25,0	6	63	150
0:21:17	52	25,0	6	63	150
0:21:18	52	25,0	6	63	150
0:21:19	52	25,0	6	63	150
0:21:20	52	25,0	6	63	150
0:21:21	52	25,1	6	63	150
0:21:22	52	25,1	6	63	150
0:21:23	52	25,1	6	63	150
0:21:24	52	25,1	6	63	150
0:21:25	52	25,1	6	63	150
0:21:26	52	25,1	6	64	150
0:21:27	52	25,1	6	64	150
0:21:28	52	25,3	6	64	150
0:21:29	52	25,4	6	63	150
0:21:30	52	25,5	6	63	150
0:21:31	52	25,5	6	64	150
0:21:32	52	25,5	6	63	150
0:21:33	52	25,5	6	63	150
0:21:34	52	25,5	6	63	150
0:21:35	52	25,6	6	63	150
0:21:36	52	25,6	6	64	150
0:21:37	52	25,6	6	64	150
0:21:38	52	25,6	6	64	150
0:21:39	52	25,6	6	64	150
0:21:40	52	25,6	6	64	150
0:21:41	52	25,7	6	64	150
0:21:42	52	25,7	6	64	150
0:21:43	52	25,7	6	64	150
0:21:44	52	25,7	6	64	150
0:21:45	52	25,7	6	64	150
0:21:46	52	25,7	6	64	150
0:21:47	52	25,7	6	64	150
0:21:48	52	25,8	6	64	150
0:21:49	52	25,8	6	64	150
0:21:50	52	25,8	6	64	150
0:21:51	52	25,8	6	64	150
0:21:52	52	25,8	6	64	150
0:21:53	52	25,8	6	64	150
0:21:54	52	25,8	6	64	150
0:21:55	53	25,9	6	64	150
0:21:56	53	25,9	6	64	150
0:21:57	53	25,9	6	64	150
0:21:58	53	25,9	6	64	150
0:21:59	53	25,9	6	64	150
0:22:00	53	25,9	6	64	150
0:22:01	53	26,0	6	64	150
0:22:02	53	26,0	6	64	150
0:22:03	53	26,0	6	64	150
0:22:04	53	26,0	6	64	150
0:22:05	53	26,0	6	64	150
0:22:06	53	26,0	6	64	150
0:22:07	53	26,1	6	64	150
0:22:08	53	26,1	6	64	150
0:22:09	53	26,1	6	64	150
0:22:10	53	26,1	6	64	150
0:22:11	53	26,1	6	64	150
0:22:12	53	26,1	6	64	150
0:22:13	53	26,2	6	64	150
0:22:14	53	26,2	6	64	150
0:22:15	53	26,2	6	65	150
0:22:16	53	26,2	6	64	150
0:22:17	53	26,2	6	64	150
0:22:18	53	26,2	6	64	150
0:22:19	53	26,3	6	64	150
0:22:20	53	26,3	6	64	150
0:22:21	53	26,3	6	65	150
0:22:22	53	26,3	6	65	150
0:22:23	53	26,3	6	65	150
0:22:24	53	26,3	6	65	150
0:22:25	53	26,4	6	65	150
0:22:26	53	26,4	6	65	150
0:22:27	53	26,4	6	65	150
0:22:28	53	26,4	6	65	150
0:22:29	53	26,4	6	65	150
0:22:30	53	26,4	6	65	150
0:22:31	53	26,5	6	65	150
0:22:32	53	26,5	6	65	150
0:22:33	53	26,5	6	65	150
0:22:34	53	26,5	6	65	150
0:22:35	53	26,5	6	65	150
0:22:36	53	26,6	6	65	150
0:22:37	53	26,6	6	65	150
0:22:38	53	26,6	6	65	150
0:22:39	53	26,6	6	65	150
0:22:40	53	26,6	6	65	150
0:22:41	54	26,7	6	65	150
0:22:42	53	26,7	6	65	150
0:22:43	54	26,7	6	65	150
0:22:44	54	26,7	6	65	150
0:22:45	54	26,7	6	65	150
0:22:46	54	26,8	6	65	150
0:22:47	54	26,8	6	65	150
0:22:48	54	26,8	6	65	150
0:22:49	54	26,8	6	65	150
0:22:50	54	26,9	6	66	150
0:22:51	54	26,9	6	66	150
0:22:52	54	26,9	6	65	150
0:22:53	54	26,9	6	65	150
0:22:54	54	26,9	6	65	150
0:22:55	54	27,0	6	66	150
0:22:56	54	27,0	6	66	150
0:22:57	54	27,0	6	66	150
0:22:58	54	27,0	6	66	150
0:22:59	54	27,0	6	66	150
0:23:00	54	27,1	6	66	150
0:23:01	54	27,1	6	66	150
0:23:02	54	27,1	6	66	150
0:23:03	54	27,1	6	66	150
0:23:04	54	27,1	6	66	150
0:23:05	54	27,2	6	66	150
0:23:06	54	27,2	6	66	150
0:23:07	54	27,2	6	66	150
0:23:08	54	27,2	6	66	150
0:23:09	54	27,2	6	66	150
0:23:10	54	27,2	6	66	150
0:23:11	54	27,3	6	66	150
0:23:12	54	27,3	6	66	150
0:23:13	54	27,3	6	66	150
0:23:14	54	27,3	6	66	150
0:23:15	54	27,3	6	66	150
0:23:16	54	27,4	6	66	150
0:23:17	54	27,4	6	66	150
0:23:18	54	27,4	6	66	150
0:23:19	54	27,4	6	66	150
0:23:20	54	27,4	6	66	150
0:23:21	54	27,5	6	66	150
0:23:22	54	27,5	6	66	150
0:23:23	54	27,5	6	66	150
0:23:24	54	27,5	6	66	150
0:23:25	54	27,5	6	66	150
0:23:26	54	27,5	6	66	150
0:23:27	54	27,6	6	66	150
0:23:28	55	27,6	6	66	150
0:23:29	55	27,6	6	66	150
0:23:30	55	27,6	6	66	150
0:23:31	55	27,6	6	67	150
0:23:32	55	27,7	6	67	150
0:23:33	55	27,7	6	67	150
0:23:34	55	27,7	6	67	150
0:23:35	55	27,7	6	67	150
0:23:36	55	27,7	6	67	150
0:23:37	55	27,7	6	67	150
0:23:38	55	27,8	6	67	150
0:23:39	55	27,8	6	67	150
0:23:40	55	27,8	6	67	150
0:23:41	55	27,8	6	67	150
0:23:42	55	27,8	6	67	150
0:23:43	55	27,9	6	67	150
0:23:44	55	27,9	6	67	150
0:23:45	55	27,9	6	67	150
0:23:46	55	27,9	6	67	150
0:23:47	55	27,9	6	67	150
0:23:48	55	28,0	6	67	150
0:23:49	55	28,0	6	67	150
0:23:50	55	28,0	6	67	150
0:23:51	55	28,0	6	67	150
0:23:52	55	28,0	6	67	150
0:23:53	55	28,0	6	67	150
0:23:54	55	28,1	6	67	150
0:23:55	55	28,1	6	67	150
0:23:56	55	28,1	6	67	150
0:23:57	55	28,1	6	67	150
0:23:58	55	28,1	6	67	150
0:23:59	55	28,1	6	67	150
0:24:00	55	28,2	6	67	150
0:24:01	55	28,2	6	67	150
0:24:02	55	28,2	6	67	150
0:24:03	55	28,2	6	67	150
0:24:04	55	28,2	6	67	150
0:24:05	55	28,3	6	67	150
0:24:06	55	28,3	6	67	150
0:24:07	55	28,3	6	67	150
0:24:08	55	28,3	6	67	150
0:24:09	55	28,3	6	68	150
0:24:10	55	28,3	6	68	150
0:24:11	55	28,4	6	68	150
0:24:12	55	28,4	6	67	150
0:24:13	55	28,4	6	68	150
0:24:14	56	28,4	6	68	150
0:24:15	56	28,4	6	68	150
0:24:16	56	28,5	6	68	150
0:24:17	56	28,5	6	68	150
0:24:18	56	28,5	6	68	150
0:24:19	56	28,5	6	68	150
0:24:20	56	28,5	6	68	150
0:24:21	56	28,6	6	68	150
0:24:22	56	28,6	6	68	150
0:24:23	56	28,6	6	68	150
0:24:24	56	28,6	6	68	150
0:24:25	56	28,6	6	68	150
0:24:26	56	28,6	6	68	150
0:24:27	56	28,7	6	68	150
0:24:28	56	28,7	6	68	150
0:24:29	56	28,7	6	68	150
0:24:30	56	28,7	6	68	150
0:24:31	56	28,7	6	68	150
0:24:32	56	28,8	6	68	150
0:24:33	56	28,8	6	68	150
0:24:34	56	28,8	6	68	150
0:24:35	56	28,8	6	68	150
0:24:36	56	28,8	6	68	150
0:24:37	56	28,9	6	68	150
0:24:38	56	28,9	6	68	150
0:24:39	56	28,9	6	68	150
0:24:40	56	28,9	6	68	150
0:24:41	56	28,9	6	68	150
0:24:42	56	29,0	6	68	150
0:24:43	56	29,0	6	68	150
0:24:44	56	29,0	6	68	150
0:24:45	56	29,0	6	68	150
0:24:46	56	29,0	6	68	150
0:24:47	56	29,1	6	68	150
0:24:48	56	29,1	6	68	150
0:24:49	56	29,1	6	68	150
0:24:50	56	29,1	6	69	150
0:24:51	56	29,1	6	69	150
0:24:52	56	29,1	6	69	150
0:24:53	56	29,2	6	69	150
0:24:54	56	29,2	6	68	150
0:24:55	56	29,2	6	69	150
0:24:56	56	29,2	6	69	150
0:24:57	56	29,2	6	69	150
0:24:58	56	29,3	6	69	150
0:24:59	56	29,3	6	69	150
0:25:00	56	29,3	6	69	150
0:25:01	56	29,3	6	69	150
0:25:02	57	29,3	6	69	150
0:25:03	57	29,4	6	69	150
0:25:04	57	29,4	6	69	150
0:25:05	57	29,4	6	69	150
0:25:06	57	29,4	6	69	150
0:25:07	57	29,5	6	69	150
0:25:08	57	29,5	6	69	150
0:25:09	57	29,5	6	69	150
0:25:10	57	29,5	6	69	150
0:25:11	57	29,6	6	69	150
0:25:12	57	29,6	6	69	150
0:25:13	57	29,6	6	69	150
0:25:14	57	29,7	6	69	150
0:25:15	57	29,7	6	69	150
0:25:16	57	29,7	6	69	150
0:25:17	57	29,7	6	69	150
0:25:18	57	29,8	6	70	150
0:25:19	57	29,8	6	70	150
0:25:20	57	29,8	6	70	150
0:25:21	57	29,8	6	70	150
0:25:22	57	29,8	6	70	150
0:25:23	57	29,9	6	70	150
0:25:24	57	29,9	6	70	150
0:25:25	57	29,9	6	70	150
0:25:26	57	29,9	6	70	150
0:25:27	57	29,9	6	70	150
0:25:28	57	30,0	6	70	150
0:25:29	57	30,0	6	70	150
0:25:30	57	30,0	6	70	150
0:25:31	57	30,0	6	70	150
0:25:32	57	30,0	6	70	150
0:25:33	57	30,1	6	70	150
0:25:34	57	30,1	6	70	150
0:25:35	57	30,1	6	70	150
0:25:36	57	30,1	5	70	150
0:25:37	57	30,1	5	70	150
0:25:38	57	30,2	5	70	150
0:25:39	57	30,2	5	70	150
0:25:40	57	30,2	5	70	150
0:25:41	57	30,2	5	70	150
0:25:42	57	30,2	5	70	150
0:25:43	57	30,3	5	70	150
0:25:44	57	30,3	5	70	150
0:25:45	57	30,3	5	70	150
0:25:46	57	30,3	5	70	150
0:25:47	57	30,3	5	71	150
0:25:48	57	30,3	5	70	150
0:25:49	58	30,4	5	71	150
0:25:50	58	30,4	5	70	150
0:25:51	58	30,4	5	70	150
0:25:52	58	30,4	5	70	150
0:25:53	58	30,4	5	70	150
0:25:54	58	30,5	5	70	150
0:25:55	58	30,5	5	70	150
0:25:56	58	30,5	5	70	150
0:25:57	58	30,5	5	70	150
0:25:58	58	30,5	5	70	150
0:25:59	58	30,6	5	71	150
0:26:00	58	30,6	5	71	150
0:26:01	58	30,6	5	71	150
0:26:02	58	30,6	5	71	150
