Repository: ProgWizer/parser

File: project-root/data/Data Acquisition/Data Acquisition/2016 year (65)/16-0041(RGU).txt
--Test Summary--
Full Path and File Name	
Instrument Name	7222
Instrument Type	Model 7222 Consistometer
Instrument Serial Number	
Test Start Date	10.08.2016
Test Start Time	10:56:48
Test Stop Date	10.08.2016
Test Stop Time	15:07:08
Test Length	4:10:20
Final Sample Time Offset	4:10:20
Controller Schedule Name	
Sampling Period	10 seconds
Comments	MPa: 40(30), T:65(30)
Information	WellID	poraSpheres-2 (40MPa)
Information	Customer	RGU
Information	EngName	Øóòü Êîíñòàíòèí
Information	CementClass	G
Information	CementMfr	Ñóõîé Ëîã
Information	Additives	13%MKU-85+47%poraSpheres-3+1.5%SMS+1.5%TC-101
Information	Density	1250
Information	BHCT	65
Information	BHST	
Information	FluidLoss	
Information	JobType	Research
Calculated Value	Time_30Bc	3:31:30
Calculated Value	Time_70Bc	4:10:20
Initial Temperature (°C)	27 °C
Final Temperature (°C)	66 °C
Initial Pressure (MPa)	0,8 MPa
Final Pressure (MPa)	39,8 MPa
Initial Consistency (Bc)	7 Bc
Final Consistency (Bc)	72 Bc
--Data--
Time (HH:MM:SS)	Temperature (°C)	Pressure (MPa)	Consistency (Bc)
0:00:00	27	0,8	7
0:00:10	27	1,0	7
0:00:20	27	1,3	7
0:00:30	27	1,4	7
0:00:40	27	1,6	9
0:00:50	27	1,9	9
0:01:00	27	2,2	8
0:01:10	27	2,5	8
0:01:20	27	2,6	9
0:01:30	27	2,8	10
0:01:40	27	3,3	9
0:01:50	27	3,6	9
0:02:00	27	3,9	8
0:02:10	27	4,2	9
0:02:20	27	4,5	9
0:02:30	27	5,0	10
0:02:40	28	5,2	15
0:02:50	28	5,4	9
0:03:00	28	5,6	9
0:03:10	28	6,0	9
0:03:20	28	6,2	9
0:03:30	28	6,3	9
0:03:40	28	6,6	8
0:03:50	29	6,7	8
0:04:00	29	7,1	8
0:04:10	29	7,2	8
0:04:20	29	7,5	8
0:04:30	30	7,6	9
0:04:40	30	7,9	10
0:04:50	30	8,0	10
0:05:00	30	8,3	10
0:05:10	30	8,4	10
0:05:20	31	8,8	10
0:05:30	31	8,8	9
0:05:40	31	9,1	9
0:05:50	32	9,4	9
0:06:00	32	9,6	9
0:06:10	32	9,8	9
0:06:20	33	10,1	9
0:06:30	33	10,3	9
0:06:40	33	10,5	9
0:06:50	33	10,7	10
0:07:00	34	10,9	9
0:07:10	34	11,1	9
0:07:20	34	11,2	9
0:07:30	35	11,4	9
0:07:40	35	11,5	9
0:07:50	35	11,7	9
0:08:00	36	11,8	9
0:08:10	36	12,0	9
0:08:20	36	12,2	9
0:08:30	36	12,3	9
0:08:40	37	12,5	9
0:08:50	37	12,6	9
0:09:00	37	12,7	9
0:09:10	38	12,9	9
0:09:20	38	13,1	9
0:09:30	38	13,3	9
0:09:40	38	13,6	9
0:09:50	39	13,8	9
0:10:00	39	14,0	9
0:10:10	39	14,2	9
0:10:20	40	14,4	9
0:10:30	40	14,7	9
0:10:40	40	14,8	9
0:10:50	40	15,1	14
0:11:00	41	15,3	11
0:11:10	41	15,5	10
0:11:20	41	15,7	11
0:11:30	41	16,1	11
0:11:40	42	16,2	11
0:11:50	42	16,4	11
0:12:00	42	16,7	11
0:12:10	42	16,8	11
0:12:20	43	17,0	11
0:12:30	43	17,2	11
0:12:40	43	17,4	11
0:12:50	43	17,8	11
0:13:00	43	18,0	11
0:13:10	44	18,1	11
0:13:20	44	18,3	11
0:13:30	44	18,7	11
0:13:40	44	18,9	11
0:13:50	44	19,1	11
0:14:00	45	19,3	11
0:14:10	45	19,5	11
0:14:20	45	19,7	11
0:14:30	45	20,0	11
0:14:40	45	20,2	11
0:14:50	46	20,4	11
0:15:00	46	20,6	11
0:15:10	46	20,9	11
0:15:20	46	21,1	11
0:15:30	46	21,3	11
0:15:40	47	21,4	11
0:15:50	47	21,7	11
0:16:00	47	21,9	11
0:16:10	47	22,1	11
0:16:20	48	22,6	11
0:16:30	48	22,8	11
0:16:40	48	22,8	11
0:16:50	49	22,9	11
0:17:00	49	23,5	11
0:17:10	49	23,6	13
0:17:20	49	23,8	13
0:17:30	49	23,9	13
0:17:40	50	24,2	12
0:17:50	50	24,4	12
0:18:00	50	24,6	12
0:18:10	50	24,8	12
0:18:20	51	24,9	12
0:18:30	51	25,5	12
0:18:40	51	25,7	13
0:18:50	51	25,8	14
0:19:00	51	26,0	12
0:19:10	52	26,2	12
0:19:20	52	26,4	12
0:19:30	52	26,6	12
0:19:40	52	26,8	12
0:19:50	52	27,0	12
0:20:00	53	27,2	12
0:20:10	53	27,4	12
0:20:20	53	27,6	12
0:20:30	53	27,8	12
0:20:40	53	28,0	12
0:20:50	54	28,2	12
0:21:00	54	28,4	12
0:21:10	54	28,6	12
0:21:20	54	28,8	12
0:21:30	54	29,0	12
0:21:40	55	29,2	12
0:21:50	55	29,6	15
0:22:00	55	29,8	14
0:22:10	55	30,0	14
0:22:20	55	30,2	14
0:22:30	56	30,4	14
0:22:40	56	30,6	14
0:22:50	56	30,8	14
0:23:00	56	31,1	15
0:23:10	57	31,3	15
0:23:20	57	31,5	15
0:23:30	57	31,7	15
0:23:40	57	31,9	14
0:23:50	58	32,3	14
0:24:00	58	32,5	14
0:24:10	58	32,6	14
0:24:20	58	32,8	14
0:24:30	59	32,9	14
0:24:40	59	33,1	14
0:24:50	59	33,6	15
0:25:00	59	33,7	16
0:25:10	60	33,7	15
0:25:20	60	34,0	15
0:25:30	60	34,2	15
0:25:40	60	34,6	15
0:25:50	60	34,7	17
0:26:00	61	35,0	18
0:26:10	61	35,2	13
0:26:20	61	35,3	13
0:26:30	61	35,6	13
0:26:40	61	35,8	13
0:26:50	62	36,0	13
0:27:00	62	36,2	13
0:27:10	62	36,4	13
0:27:20	62	36,6	13
0:27:30	62	36,9	13
0:27:40	63	37,1	13
0:27:50	63	37,2	13
0:28:00	63	37,7	14
0:28:10	63	37,8	16
0:28:20	63	38,0	16
0:28:30	64	38,1	15
0:28:40	64	38,4	14
0:28:50	64	38,8	14
0:29:00	64	38,9	15
0:29:10	65	39,1	15
0:29:20	65	39,3	15
0:29:30	65	39,5	14
0:29:40	65	39,7	14
0:29:50	65	40,0	14
0:30:00	66	40,1	14
0:30:10	66	40,2	14
0:30:20	66	40,3	14
0:30:30	66	40,4	14
0:30:40	66	40,5	13
0:30:50	67	40,5	13
0:31:00	67	40,5	13
0:31:10	67	40,4	13
0:31:20	67	40,3	13
0:31:30	67	40,2	14
0:31:40	68	40,1	14
0:31:50	68	40,0	13
0:32:00	68	39,8	13
0:32:10	68	39,9	14
0:32:20	68	39,8	14
0:32:30	68	39,8	14
0:32:40	68	40,1	14
0:32:50	69	39,9	14
0:33:00	69	39,8	14
0:33:10	69	40,0	14
0:33:20	69	39,8	14
0:33:30	69	40,1	14
0:33:40	69	40,0	14
0:33:50	69	39,8	14
0:34:00	69	40,1	14
0:34:10	69	40,0	14
0:34:20	69	39,9	14
0:34:30	69	39,9	15
0:34:40	69	39,9	15
0:34:50	69	40,2	15
0:35:00	68	40,2	15
0:35:10	68	40,2	15
0:35:20	68	40,1	15
0:35:30	68	40,1	15
0:35:40	68	40,1	15
0:35:50	68	40,0	15
0:36:00	68	40,0	15
0:36:10	68	40,0	15
0:36:20	68	40,0	15
0:36:30	68	39,9	15
0:36:40	68	39,9	15
0:36:50	68	39,9	15
0:37:00	68	40,1	15
0:37:10	68	40,1	15
0:37:20	68	40,0	15
0:37:30	68	39,9	15
0:37:40	68	39,9	15
0:37:50	68	39,9	15
0:38:00	68	39,8	14
0:38:10	67	39,9	14
0:38:20	67	40,0	14
0:38:30	67	39,9	14
0:38:40	67	39,9	15
0:38:50	67	39,9	15
0:39:00	67	39,8	15
0:39:10	67	39,9	15
0:39:20	67	39,9	15
0:39:30	67	39,9	14
0:39:40	67	39,9	14
0:39:50	67	39,9	14
0:40:00	67	39,9	14
0:40:10	67	40,0	15
0:40:20	67	39,9	15
0:40:30	67	39,9	15
0:40:40	67	40,0	15
0:40:50	67	39,9	14
0:41:00	67	40,0	14
0:41:10	67	39,9	14
0:41:20	67	40,0	14
0:41:30	67	40,0	14
0:41:40	67	40,0	14
0:41:50	67	40,0	14
0:42:00	67	40,0	14
0:42:10	67	40,0	14
0:42:20	67	40,0	15
0:42:30	67	40,0	15
0:42:40	67	40,0	15
0:42:50	67	40,0	15
0:43:00	67	40,0	14
0:43:10	66	40,0	14
0:43:20	66	40,0	15
0:43:30	66	40,0	14
0:43:40	66	40,0	15
0:43:50	66	40,0	15
0:44:00	66	40,0	15
0:44:10	66	40,0	15
0:44:20	66	40,0	15
0:44:30	66	40,0	15
0:44:40	66	40,0	15
0:44:50	66	40,0	15
0:45:00	66	40,0	15
0:45:10	66	40,1	15
0:45:20	66	40,1	15
0:45:30	66	40,1	16
0:45:40	66	40,1	16
0:45:50	66	40,1	16
0:46:00	66	40,1	16
0:46:10	66	40,1	16
0:46:20	66	40,1	16
0:46:30	66	40,1	16
0:46:40	66	40,0	16
0:46:50	66	40,1	16
0:47:00	66	40,0	16
0:47:10	66	40,0	16
0:47:20	66	40,1	16
0:47:30	66	40,0	16
0:47:40	66	40,1	16
0:47:50	66	40,0	16
0:48:00	66	40,1	15
0:48:10	66	40,1	16
0:48:20	66	40,1	16
0:48:30	66	40,1	16
0:48:40	66	40,1	15
0:48:50	66	40,1	15
0:49:00	66	40,1	15
0:49:10	66	40,1	15
0:49:20	66	40,1	15
0:49:30	66	40,1	15
0:49:40	66	40,1	15
0:49:50	66	40,1	15
0:50:00	66	40,1	15
0:50:10	66	40,1	15
0:50:20	66	40,0	15
0:50:30	66	40,1	15
0:50:40	66	40,0	15
0:50:50	66	40,0	15
0:51:00	66	40,0	15
0:51:10	66	40,0	15
0:51:20	66	40,0	15
0:51:30	66	40,0	15
0:51:40	66	40,0	15
0:51:50	66	40,0	15
0:52:00	66	40,0	15
0:52:10	66	40,0	15
0:52:20	66	40,0	15
0:52:30	66	40,0	15
0:52:40	66	40,0	15
0:52:50	66	40,0	15
0:53:00	66	40,0	15
0:53:10	66	40,0	15
0:53:20	66	40,0	15
0:53:30	66	40,0	14
0:53:40	66	40,0	14
0:53:50	66	39,9	14
0:54:00	66	40,0	14
0:54:10	66	40,0	14
0:54:20	66	39,9	15
0:54:30	66	39,9	15
0:54:40	66	39,9	15
0:54:50	66	39,9	15
0:55:00	66	39,9	15
0:55:10	66	39,9	15
0:55:20	66	39,9	15
0:55:30	66	39,9	15
0:55:40	66	39,9	15
0:55:50	66	39,9	15
0:56:00	66	39,9	15
0:56:10	66	39,9	15
0:56:20	66	39,9	15
0:56:30	66	39,9	15
0:56:40	66	39,9	15
0:56:50	66	39,9	15
0:57:00	66	39,9	15
0:57:10	66	39,9	15
0:57:20	66	39,9	15
0:57:30	66	39,9	15
0:57:40	66	39,9	15
0:57:50	66	39,9	15
0:58:00	66	39,9	15
0:58:10	66	40,0	15
0:58:20	66	39,9	15
0:58:30	66	39,9	15
0:58:40	66	39,9	15
0:58:50	66	39,9	15
0:59:00	66	39,9	15
0:59:10	66	39,9	15
0:59:20	66	39,9	15
0:59:30	66	39,9	15
0:59:40	66	39,9	15
0:59:50	66	39,9	15
1:00:00	66	39,9	15
1:00:10	66	39,9	15
1:00:20	66	39,9	15
1:00:30	66	39,9	15
1:00:40	66	39,9	15
1:00:50	66	40,0	15
1:01:00	66	40,0	15
1:01:10	66	40,0	15
1:01:20	66	40,1	15
1:01:30	66	40,1	15
1:01:40	66	40,0	15
1:01:50	66	40,1	15
1:02:00	66	40,0	15
1:02:10	66	40,0	15
1:02:20	66	40,0	15
1:02:30	66	40,0	15
1:02:40	66	40,0	15
1:02:50	66	40,0	15
1:03:00	66	40,0	15
1:03:10	66	40,0	15
1:03:20	66	40,0	15
1:03:30	66	40,0	15
1:03:40	66	40,0	15
1:03:50	66	39,9	15
1:04:00	66	39,9	15
1:04:10	66	39,9	15
1:04:20	66	39,9	15
1:04:30	66	39,9	15
1:04:40	66	39,9	15
1:04:50	66	39,9	15
1:05:00	66	39,9	15
1:05:10	66	39,9	15
1:05:20	66	39,9	15
1:05:30	66	39,9	15
1:05:40	66	39,9	15
1:05:50	66	39,9	15
1:06:00	66	39,9	15
1:06:10	66	39,9	15
1:06:20	66	39,9	15
1:06:30	66	39,9	15
1:06:40	66	39,9	15
1:06:50	66	39,9	15
1:07:00	66	39,9	15
1:07:10	66	39,9	15
1:07:20	66	39,9	15
1:07:30	66	39,9	15
1:07:40	66	39,9	15
1:07:50	66	39,9	15
1:08:00	66	39,9	15
1:08:10	66	39,9	15
1:08:20	66	39,9	15
1:08:30	66	39,9	15
1:08:40	66	39,8	15
1:08:50	66	39,9	15
1:09:00	66	39,9	15
1:09:10	66	39,9	15
1:09:20	66	39,9	15
1:09:30	66	39,9	15
1:09:40	66	39,9	15
1:09:50	66	39,9	15
1:10:00	66	39,9	15
1:10:10	66	39,8	15
1:10:20	66	39,9	15
1:10:30	66	39,9	15
1:10:40	66	39,9	15
1:10:50	66	39,9	15
1:11:00	66	39,9	15
1:11:10	66	39,9	15
1:11:20	66	39,9	15
1:11:30	66	39,9	15
1:11:40	66	39,9	15
1:11:50	66	39,9	15
1:12:00	66	39,9	15
1:12:10	66	39,9	15
1:12:20	66	39,9	15
1:12:30	66	39,9	15
1:12:40	66	39,9	15
1:12:50	66	39,9	15
1:13:00	66	39,9	15
1:13:10	66	39,9	15
1:13:20	66	39,9	15
1:13:30	66	39,9	15
1:13:40	66	39,9	15
1:13:50	66	39,9	15
1:14:00	66	39,9	15
1:14:10	66	39,8	15
1:14:20	66	39,9	15
1:14:30	66	39,9	15
1:14:40	66	39,9	15
1:14:50	66	39,9	15
1:15:00	66	39,9	15
1:15:10	66	39,9	15
1:15:20	66	39,9	15
1:15:30	66	39,9	15
1:15:40	66	39,9	15
1:15:50	66	39,9	15
1:16:00	66	39,9	14
1:16:10	66	39,9	14
1:16:20	66	39,9	14
1:16:30	66	39,9	14
1:16:40	66	39,9	14
1:16:50	66	39,9	14
1:17:00	66	39,9	14
1:17:10	66	39,9	14
1:17:20	66	39,9	14
1:17:30	66	39,9	14
1:17:40	66	40,3	14
1:17:50	66	40,3	14
1:18:00	66	40,2	14
1:18:10	66	40,2	14
1:18:20	66	40,2	14
1:18:30	66	40,2	14
1:18:40	66	40,2	14
1:18:50	66	40,2	14
1:19:00	66	40,2	14
1:19:10	66	40,2	14
1:19:20	66	40,1	14
1:19:30	66	40,2	14
1:19:40	66	40,1	14
1:19:50	66	40,2	14
1:20:00	66	40,2	14
1:20:10	66	40,1	14
1:20:20	66	40,1	14
1:20:30	66	40,1	14
1:20:40	66	40,1	14
1:20:50	66	40,1	14
1:21:00	66	40,1	14
1:21:10	66	40,1	14
1:21:20	66	40,1	14
1:21:30	66	40,1	14
1:21:40	66	40,1	14
1:21:50	66	40,1	14
1:22:00	66	40,1	14
1:22:10	66	40,1	14
1:22:20	66	40,1	14
1:22:30	66	40,1	14
1:22:40	66	40,1	14
1:22:50	66	40,1	14
1:23:00	66	40,1	14
1:23:10	66	40,1	14
1:23:20	66	40,1	14
1:23:30	66	40,0	14
1:23:40	66	40,0	14
1:23:50	66	40,0	14
1:24:00	66	40,0	14
1:24:10	66	40,0	14
1:24:20	66	40,0	14
1:24:30	66	40,0	14
1:24:40	66	40,0	14
1:24:50	66	40,0	14
1:25:00	66	40,0	14
1:25:10	66	40,0	14
1:25:20	66	40,0	14
1:25:30	66	40,0	14
1:25:40	66	40,0	14
1:25:50	66	39,9	14
1:26:00	66	40,0	14
1:26:10	66	40,0	14
1:26:20	66	39,9	14
1:26:30	66	39,9	14
1:26:40	66	39,9	14
1:26:50	66	39,9	14
1:27:00	66	39,9	14
1:27:10	66	39,9	14
1:27:20	66	39,9	14
1:27:30	66	39,9	14
1:27:40	66	39,9	15
1:27:50	66	39,9	15
1:28:00	66	39,9	15
1:28:10	66	39,9	15
1:28:20	66	39,8	15
1:28:30	66	40,3	15
1:28:40	66	40,3	15
1:28:50	66	40,3	15
1:29:00	66	40,3	15
1:29:10	66	40,2	15
1:29:20	66	40,2	15
1:29:30	66	40,2	15
1:29:40	66	40,2	15
1:29:50	66	40,2	15
1:30:00	66	40,2	15
1:30:10	66	40,2	15
1:30:20	66	40,2	15
1:30:30	66	40,1	15
1:30:40	66	40,2	15
1:30:50	66	40,2	15
1:31:00	66	40,2	15
1:31:10	66	40,2	15
1:31:20	66	40,2	15
1:31:30	66	40,2	15
1:31:40	66	40,2	15
1:31:50	66	40,2	15
1:32:00	66	40,2	15
1:32:10	66	40,2	15
1:32:20	66	40,2	15
1:32:30	66	40,1	15
1:32:40	66	40,1	15
1:32:50	66	40,1	15
1:33:00	66	40,1	15
1:33:10	66	40,1	15
1:33:20	66	40,1	15
1:33:30	66	40,1	15
1:33:40	66	40,1	15
1:33:50	66	40,1	15
1:34:00	66	40,1	15
1:34:10	66	40,1	15
1:34:20	66	40,2	15
1:34:30	66	40,1	15
1:34:40	66	40,1	15
1:34:50	66	40,1	15
1:35:00	66	40,1	15
1:35:10	66	40,1	15
1:35:20	66	40,1	15
1:35:30	66	40,1	15
1:35:40	66	40,1	15
1:35:50	66	40,1	15
1:36:00	66	40,1	15
1:36:10	66	40,1	15
1:36:20	66	40,1	15
1:36:30	66	40,1	15
1:36:40	66	40,1	15
1:36:50	66	40,0	15
1:37:00	66	40,1	15
1:37:10	66	40,1	15
1:37:20	66	40,1	15
1:37:30	66	40,0	15
1:37:40	66	40,0	15
1:37:50	66	40,0	15
1:38:00	66	40,0	15
1:38:10	66	40,0	15
1:38:20	66	40,0	15
1:38:30	66	40,0	15
1:38:40	66	40,0	15
1:38:50	66	40,0	15
1:39:00	66	40,0	15
1:39:10	66	40,0	15
1:39:20	66	40,0	15
1:39:30	66	40,0	15
1:39:40	66	40,0	15
1:39:50	66	40,0	15
1:40:00	66	40,0	15
1:40:10	66	40,0	15
1:40:20	66	40,0	15
1:40:30	66	40,0	15
1:40:40	66	40,0	15
1:40:50	66	40,0	15
1:41:00	66	40,0	15
1:41:10	66	40,0	15
1:41:20	66	40,0	15
1:41:30	66	40,0	15
1:41:40	66	40,0	15
1:41:50	66	40,0	15
1:42:00	66	40,0	15
1:42:10	66	40,0	15
1:42:20	66	40,0	15
1:42:30	66	40,0	15
1:42:40	66	40,0	15
1:42:50	66	39,9	15
1:43:00	66	39,9	15
1:43:10	66	39,9	15
1:43:20	66	39,9	15
1:43:30	66	39,9	15
1:43:40	66	39,9	15
1:43:50	66	39,8	15
1:44:00	66	39,9	15
1:44:10	66	39,9	15
1:44:20	66	39,9	15
1:44:30	66	39,9	15
1:44:40	66	39,9	15
1:44:50	66	39,9	15
1:45:00	66	39,9	15
1:45:10	66	39,9	15
1:45:20	66	39,9	15
1:45:30	66	39,9	15
1:45:40	66	39,9	15
1:45:50	66	39,8	15
1:46:00	66	39,8	15
1:46:10	66	39,9	15
1:46:20	66	39,9	15
1:46:30	66	39,9	15
1:46:40	66	39,9	15
1:46:50	66	39,9	15
1:47:00	66	39,9	15
1:47:10	66	39,9	15
1:47:20	66	39,9	15
1:47:30	66	39,9	15
1:47:40	66	39,9	15
1:47:50	66	39,9	15
1:48:00	66	39,9	15
1:48:10	66	39,9	15
1:48:20	66	39,9	15
1:48:30	66	39,9	15
1:48:40	66	39,9	15
1:48:50	66	39,9	15
1:49:00	66	39,9	15
1:49:10	66	39,9	15
1:49:20	66	39,9	15
1:49:30	66	39,9	15
1:49:40	66	39,9	15
1:49:50	66	39,9	15
1:50:00	66	39,9	15
1:50:10	66	39,9	15
1:50:20	66	39,9	15
1:50:30	66	39,9	15
1:50:40	66	39,9	15
1:50:50	66	39,9	15
1:51:00	66	39,9	15
1:51:10	66	39,9	15
1:51:20	66	39,9	15
1:51:30	66	39,9	15
1:51:40	66	39,9	15
1:51:50	66	39,9	15
1:52:00	66	39,9	15
1:52:10	66	39,9	15
1:52:20	66	39,9	15
1:52:30	66	39,9	15
1:52:40	66	39,9	15
1:52:50	66	39,9	15
1:53:00	66	39,9	15
1:53:10	66	39,9	15
1:53:20	66	39,9	15
1:53:30	66	39,9	15
1:53:40	66	39,9	15
1:53:50	66	39,9	15
1:54:00	66	39,9	15
1:54:10	66	39,9	15
1:54:20	66	39,9	15
1:54:30	66	39,9	15
1:54:40	66	39,8	15
1:54:50	66	39,8	15
1:55:00	66	39,8	15
1:55:10	66	39,9	15
1:55:20	66	39,9	15
1:55:30	66	39,9	15
1:55:40	66	39,9	15
1:55:50	66	39,9	15
1:56:00	66	39,9	15
1:56:10	66	39,9	15
1:56:20	66	39,9	15
1:56:30	66	39,9	15
1:56:40	66	39,9	15
1:56:50	66	39,9	15
1:57:00	66	39,9	15
1:57:10	66	39,9	15
1:57:20	66	39,9	15
1:57:30	66	39,9	15
1:57:40	66	39,9	15
1:57:50	66	39,9	15
1:58:00	66	39,9	15
1:58:10	66	39,9	15
1:58:20	66	39,8	15
1:58:30	66	39,9	15
1:58:40	66	39,9	15
1:58:50	66	39,9	15
1:59:00	66	39,8	15
1:59:10	66	39,9	15
1:59:20	66	39,9	15
1:59:30	66	39,9	15
1:59:40	66	39,9	15
1:59:50	66	39,9	15
2:00:00	66	39,9	15
2:00:10	66	39,9	15
2:00:20	66	39,9	15
2:00:30	66	39,9	16
2:00:40	66	39,9	15
2:00:50	66	39,9	15
2:01:00	66	39,9	15
2:01:10	66	39,9	16
2:01:20	66	39,9	16
2:01:30	66	39,9	15
2:01:40	66	39,9	15
2:01:50	66	39,8	15
2:02:00	66	39,9	15
2:02:10	66	39,9	15
2:02:20	66	39,9	15
2:02:30	66	39,9	15
2:02:40	66	39,9	16
2:02:50	66	39,9	16
2:03:00	66	39,9	16
2:03:10	66	39,9	16
2:03:20	66	39,9	16
2:03:30	66	39,9	16
2:03:40	66	39,8	16
2:03:50	66	40,2	16
2:04:00	66	40,2	16
2:04:10	66	40,2	16
2:04:20	66	40,2	16
2:04:30	66	40,2	16
2:04:40	66	40,2	16
2:04:50	66	40,2	16
2:05:00	66	40,1	16
2:05:10	66	40,1	16
2:05:20	66	40,1	16
2:05:30	66	40,1	16
2:05:40	66	40,1	16
2:05:50	66	40,0	16
2:06:00	66	40,0	16
2:06:10	66	40,0	16
2:06:20	66	40,0	16
2:06:30	66	40,0	16
2:06:40	66	40,0	16
2:06:50	66	40,0	16
2:07:00	66	40,0	16
2:07:10	66	39,9	16
2:07:20	66	39,9	16
2:07:30	66	39,9	16
2:07:40	66	39,9	16
2:07:50	66	39,9	16
2:08:00	66	39,9	16
2:08:10	66	39,9	16
2:08:20	66	39,9	16
2:08:30	66	39,9	16
2:08:40	66	39,9	16
2:08:50	66	39,9	16
2:09:00	66	39,9	16
2:09:10	66	39,9	16
2:09:20	66	39,9	16
2:09:30	66	39,9	16
2:09:40	66	40,1	16
2:09:50	66	40,1	16
2:10:00	66	40,1	16
2:10:10	66	40,1	16
2:10:20	66	40,0	16
2:10:30	66	40,0	16
2:10:40	66	40,0	16
2:10:50	66	40,0	16
2:11:00	66	40,0	16
2:11:10	66	40,0	16
2:11:20	66	40,0	16
2:11:30	66	40,0	16
2:11:40	66	39,9	16
2:11:50	66	39,9	16
2:12:00	66	39,9	16
2:12:10	66	39,9	16
2:12:20	66	39,9	16
2:12:30	66	39,9	16
2:12:40	66	40,2	16
2:12:50	66	40,2	16
2:13:00	66	40,1	16
2:13:10	66	40,1	16
2:13:20	66	40,1	16
2:13:30	66	40,1	16
2:13:40	66	40,1	16
2:13:50	66	40,1	16
2:14:00	66	40,1	16
2:14:10	66	40,0	16
2:14:20	66	40,0	16
2:14:30	66	40,0	16
2:14:40	66	40,0	16
2:14:50	66	39,9	16
2:15:00	66	39,9	16
2:15:10	66	39,9	16
2:15:20	66	39,9	16
2:15:30	66	39,9	16
2:15:40	66	40,0	16
2:15:50	66	40,0	16
2:16:00	66	40,0	16
2:16:10	66	40,0	16
2:16:20	66	40,0	16
2:16:30	66	40,0	16
2:16:40	66	39,9	16
2:16:50	66	39,9	16
2:17:00	66	39,9	16
2:17:10	66	39,9	16
2:17:20	66	39,9	16
2:17:30	66	40,3	16
2:17:40	66	40,3	17
2:17:50	66	40,3	17
2:18:00	66	40,2	17
2:18:10	66	40,2	17
2:18:20	66	40,2	17
2:18:30	66	40,1	17
2:18:40	66	40,1	17
2:18:50	66	40,1	17
2:19:00	66	40,1	17
2:19:10	66	40,0	17
2:19:20	66	40,0	17
2:19:30	66	40,0	17
2:19:40	66	40,0	17
2:19:50	66	39,9	17
2:20:00	66	39,9	17
2:20:10	66	39,9	17
2:20:20	66	39,9	17
2:20:30	66	39,9	17
2:20:40	66	39,9	17
2:20:50	66	39,9	17
2:21:00	66	39,8	17
2:21:10	66	39,9	17
2:21:20	66	39,9	17
2:21:30	66	39,9	17
2:21:40	66	39,9	17
2:21:50	66	39,9	17
2:22:00	66	39,9	17
2:22:10	66	39,9	17
2:22:20	66	40,3	17
2:22:30	66	40,2	16
2:22:40	66	40,2	17
2:22:50	66	40,2	16
2:23:00	66	40,2	17
2:23:10	66	40,1	17
2:23:20	66	40,1	16
2:23:30	66	40,1	17
2:23:40	66	40,1	16
2:23:50	66	40,1	17
2:24:00	66	40,0	17
2:24:10	66	40,0	16
2:24:20	66	40,0	17
2:24:30	66	40,0	16
2:24:40	66	39,9	17
2:24:50	66	39,9	16
2:25:00	66	39,9	16
2:25:10	66	39,9	16
2:25:20	66	39,9	16
2:25:30	66	40,3	16
2:25:40	66	40,3	16
2:25:50	66	40,2	16
2:26:00	66	40,2	16
2:26:10	66	40,2	16
2:26:20	66	40,2	16
2:26:30	66	40,1	16
2:26:40	66	40,1	16
2:26:50	66	40,1	16
2:27:00	66	40,1	16
2:27:10	66	40,0	16
2:27:20	66	40,0	16
2:27:30	66	40,0	16
2:27:40	66	40,0	16
2:27:50	66	40,0	16
2:28:00	66	40,0	16
2:28:10	66	39,9	16
2:28:20	66	39,9	16
2:28:30	66	39,9	16
2:28:40	66	39,9	16
2:28:50	66	40,3	16
2:29:00	66	40,3	16
2:29:10	66	40,2	16
2:29:20	66	40,2	16
2:29:30	66	40,1	16
2:29:40	66	40,1	16
2:29:50	66	40,1	17
2:30:00	66	40,0	17
2:30:10	66	40,0	17
2:30:20	66	40,0	17
2:30:30	66	40,0	17
2:30:40	66	39,9	17
2:30:50	66	39,9	17
2:31:00	66	39,9	17
2:31:10	66	40,3	17
2:31:20	66	40,3	17
2:31:30	66	40,2	17
2:31:40	66	40,2	17
2:31:50	66	40,2	17
2:32:00	66	40,1	17
2:32:10	66	40,1	17
2:32:20	66	40,1	17
2:32:30	66	40,1	17
2:32:40	66	40,0	17
2:32:50	66	40,0	17
2:33:00	66	39,9	17
2:33:10	66	39,9	17
2:33:20	66	39,9	17
2:33:30	66	39,9	17
2:33:40	66	40,0	17
2:33:50	66	39,9	17
2:34:00	66	39,9	17
2:34:10	66	39,9	17
2:34:20	66	39,9	17
2:34:30	66	39,8	17
2:34:40	66	39,8	17
2:34:50	66	39,9	17
2:35:00	66	39,9	17
2:35:10	66	39,9	17
2:35:20	66	39,9	17
2:35:30	66	39,9	17
2:35:40	66	39,8	17
2:35:50	66	39,9	17
2:36:00	66	39,9	17
2:36:10	66	39,8	17
2:36:20	66	39,8	17
2:36:30	66	39,8	17
2:36:40	66	39,9	17
2:36:50	66	39,8	17
2:37:00	66	39,8	17
2:37:10	66	39,9	17
2:37:20	66	39,9	17
2:37:30	66	39,9	17
2:37:40	66	39,9	17
2:37:50	66	39,9	17
2:38:00	66	39,8	17
2:38:10	66	39,9	17
2:38:20	66	39,9	17
2:38:30	66	39,9	17
2:38:40	66	39,8	17
2:38:50	66	39,9	18
2:39:00	66	39,9	18
2:39:10	66	39,8	18
2:39:20	66	39,9	18
2:39:30	66	39,9	18
2:39:40	66	39,8	18
2:39:50	66	40,3	18
2:40:00	66	40,2	18
2:40:10	66	40,2	18
2:40:20	66	40,1	18
2:40:30	66	40,1	18
2:40:40	66	40,0	18
2:40:50	66	40,0	18
2:41:00	66	39,9	18
2:41:10	66	39,9	18
2:41:20	66	39,8	18
2:41:30	66	40,3	18
2:41:40	66	40,2	18
2:41:50	66	40,2	18
2:42:00	66	40,1	18
2:42:10	66	40,1	18
2:42:20	66	40,0	18
2:42:30	66	40,0	18
2:42:40	66	40,0	18
2:42:50	66	39,9	18
2:43:00	66	39,9	18
2:43:10	66	40,3	18
2:43:20	66	40,2	18
2:43:30	66	40,2	18
2:43:40	66	40,2	18
2:43:50	66	40,1	18
2:44:00	66	40,1	18
2:44:10	66	40,0	18
2:44:20	66	40,0	18
2:44:30	66	40,0	18
2:44:40	66	39,9	18
2:44:50	66	39,9	18
2:45:00	66	39,9	18
2:45:10	66	39,9	18
2:45:20	66	39,9	18
2:45:30	66	39,8	18
2:45:40	66	40,1	18
2:45:50	66	40,0	18
2:46:00	66	39,9	18
2:46:10	66	39,9	18
2:46:20	66	39,9	18
2:46:30	66	39,8	18
2:46:40	66	39,8	18
2:46:50	66	39,9	18
2:47:00	66	39,9	18
2:47:10	66	39,9	18
2:47:20	66	39,9	18
2:47:30	66	39,9	18
2:47:40	66	39,8	18
2:47:50	66	39,8	18
2:48:00	66	40,0	18
2:48:10	66	39,9	18
2:48:20	66	39,9	18
2:48:30	66	39,8	18
2:48:40	66	39,9	18
2:48:50	66	39,9	18
2:49:00	66	39,9	18
2:49:10	66	39,9	18
2:49:20	66	39,8	18
2:49:30	66	39,8	18
2:49:40	66	39,8	18
2:49:50	66	39,8	18
2:50:00	66	40,0	18
2:50:10	66	39,9	18
2:50:20	66	39,9	18
2:50:30	66	39,8	18
2:50:40	66	39,8	19
2:50:50	66	40,1	19
2:51:00	66	40,1	19
2:51:10	66	40,0	19
2:51:20	66	40,0	19
2:51:30	66	39,9	19
2:51:40	66	39,9	19
2:51:50	66	40,3	19
2:52:00	66	40,2	19
2:52:10	66	40,1	19
2:52:20	66	40,1	19
2:52:30	66	40,0	19
2:52:40	66	40,0	19
2:52:50	66	39,9	19
2:53:00	66	39,9	19
2:53:10	66	39,9	19
2:53:20	66	39,8	19
2:53:30	66	39,9	19
2:53:40	66	39,9	19
2:53:50	66	39,8	19
2:54:00	66	39,8	19
2:54:10	66	39,8	19
2:54:20	66	39,8	19
2:54:30	66	40,0	19
2:54:40	66	39,9	19
2:54:50	66	39,9	19
2:55:00	66	39,8	19
2:55:10	66	39,9	19
2:55:20	66	39,9	19
2:55:30	66	39,8	19
2:55:40	66	39,8	19
2:55:50	66	39,9	19
2:56:00	66	39,9	19
2:56:10	66	39,8	19
2:56:20	66	40,1	19
2:56:30	66	40,1	19
2:56:40	66	40,0	19
2:56:50	66	39,9	19
2:57:00	66	39,9	19
2:57:10	66	39,9	19
2:57:20	66	40,0	19
2:57:30	66	40,0	19
2:57:40	66	39,9	19
2:57:50	66	39,9	19
2:58:00	66	39,9	19
2:58:10	66	39,8	19
2:58:20	66	39,8	19
2:58:30	66	40,1	19
2:58:40	66	40,0	19
2:58:50	66	40,0	19
2:59:00	66	39,9	19
2:59:10	66	39,8	19
2:59:20	66	39,9	19
2:59:30	66	39,8	19
2:59:40	66	39,8	19
2:59:50	66	39,9	19
3:00:00	66	39,8	19
3:00:10	66	39,8	19
3:00:20	66	39,8	19
3:00:30	66	40,1	19
3:00:40	66	40,0	19
3:00:50	66	40,0	19
3:01:00	66	39,9	19
3:01:10	66	39,8	19
3:01:20	66	40,2	19
3:01:30	66	40,1	20
3:01:40	66	40,0	20
3:01:50	66	40,0	20
3:02:00	66	39,9	20
3:02:10	66	39,9	19
3:02:20	66	40,2	19
3:02:30	66	40,1	19
3:02:40	66	40,1	19
3:02:50	66	40,0	20
3:03:00	66	39,9	20
3:03:10	66	39,9	20
3:03:20	66	39,8	20
3:03:30	66	39,9	20
3:03:40	66	39,9	20
3:03:50	66	39,9	20
3:04:00	66	39,8	20
3:04:10	66	40,0	20
3:04:20	66	39,9	20
3:04:30	66	39,8	20
3:04:40	66	39,8	20
3:04:50	66	39,9	20
3:05:00	66	39,9	20
3:05:10	66	40,0	20
3:05:20	66	39,9	20
3:05:30	66	39,8	20
3:05:40	66	39,8	20
3:05:50	66	40,0	21
3:06:00	66	39,9	21
3:06:10	66	39,8	21
3:06:20	66	39,8	21
3:06:30	66	40,0	21
3:06:40	66	39,9	21
3:06:50	66	39,9	21
3:07:00	66	39,8	21
3:07:10	66	39,8	21
3:07:20	66	39,8	21
3:07:30	66	39,8	21
3:07:40	66	39,9	21
3:07:50	66	39,8	21
3:08:00	66	39,8	21
3:08:10	66	39,8	21
3:08:20	66	39,8	21
3:08:30	66	40,0	21
3:08:40	66	39,9	21
3:08:50	66	39,9	21
3:09:00	66	39,8	21
3:09:10	66	39,8	21
3:09:20	66	39,8	21
3:09:30	66	40,0	21
3:09:40	66	39,9	21
3:09:50	66	39,8	21
3:10:00	66	39,8	21
3:10:10	66	39,8	21
3:10:20	66	39,8	21
3:10:30	66	39,8	21
3:10:40	66	39,8	21
3:10:50	66	39,8	21
3:11:00	66	39,8	21
3:11:10	66	39,8	21
3:11:20	66	40,0	21
3:11:30	66	39,9	21
3:11:40	66	40,2	21
3:11:50	66	40,1	21
3:12:00	66	40,0	21
3:12:10	66	40,0	22
3:12:20	66	39,9	22
3:12:30	66	39,8	22
3:12:40	66	39,8	22
3:12:50	66	39,8	22
3:13:00	66	39,9	22
3:13:10	66	39,9	22
3:13:20	66	39,8	22
3:13:30	66	40,0	22
3:13:40	66	39,9	22
3:13:50	66	39,9	22
3:14:00	66	39,9	22
3:14:10	66	39,8	22
3:14:20	66	39,8	22
3:14:30	66	39,8	22
3:14:40	66	39,8	22
3:14:50	66	39,8	23
3:15:00	66	39,8	23
3:15:10	66	39,8	23
3:15:20	66	39,8	23
3:15:30	66	39,9	23
3:15:40	66	39,8	23
3:15:50	66	39,9	23
3:16:00	66	39,8	23
3:16:10	66	40,0	23
3:16:20	66	39,9	23
3:16:30	66	39,8	23
3:16:40	66	39,9	23
3:16:50	66	39,8	23
3:17:00	66	39,8	23
3:17:10	66	39,8	23
3:17:20	66	39,8	24
3:17:30	66	39,8	23
3:17:40	66	40,0	24
3:17:50	66	39,9	24
3:18:00	66	39,8	24
3:18:10	66	39,8	24
3:18:20	66	39,8	24
3:18:30	66	39,8	24
3:18:40	66	39,8	24
3:18:50	66	40,0	24
3:19:00	66	39,9	24
3:19:10	66	39,9	24
3:19:20	66	39,9	24
3:19:30	66	39,9	24
3:19:40	66	39,9	24
3:19:50	66	39,9	24
3:20:00	66	39,8	24
3:20:10	66	40,0	24
3:20:20	66	39,9	24
3:20:30	66	39,8	25
3:20:40	66	40,0	25
3:20:50	66	39,9	25
3:21:00	66	39,8	25
3:21:10	66	39,9	25
3:21:20	66	39,8	25
3:21:30	66	39,8	25
3:21:40	66	39,8	25
3:21:50	66	39,8	25
3:22:00	66	39,8	25
3:22:10	66	39,8	25
3:22:20	66	39,9	25
3:22:30	66	39,9	25
3:22:40	66	39,8	25
3:22:50	66	39,9	26
3:23:00	66	39,8	26
3:23:10	66	39,9	26
3:23:20	66	39,8	26
3:23:30	66	39,7	26
3:23:40	66	40,0	26
3:23:50	66	39,9	26
3:24:00	66	39,9	26
3:24:10	66	39,8	26
3:24:20	66	40,1	26
3:24:30	66	40,0	26
3:24:40	66	39,9	26
3:24:50	66	39,9	27
3:25:00	66	40,1	27
3:25:10	66	40,1	27
3:25:20	66	40,0	27
3:25:30	66	39,9	27
3:25:40	66	39,8	27
3:25:50	66	39,9	27
3:26:00	66	39,8	27
3:26:10	66	39,8	27
3:26:20	66	39,8	27
3:26:30	66	39,8	27
3:26:40	66	39,8	27
3:26:50	66	40,0	27
3:27:00	66	39,9	28
3:27:10	66	39,9	27
3:27:20	66	39,8	28
3:27:30	66	39,9	28
3:27:40	66	39,8	28
3:27:50	66	39,8	28
3:28:00	66	39,8	28
3:28:10	66	39,9	29
3:28:20	66	39,8	29
3:28:30	66	39,8	29
3:28:40	66	39,8	29
3:28:50	66	40,0	29
3:29:00	66	39,9	29
3:29:10	66	39,8	29
3:29:20	66	39,8	29
3:29:30	66	39,8	29
3:29:40	66	39,9	29
3:29:50	66	39,8	29
3:30:00	66	39,8	29
3:30:10	66	39,9	29
3:30:20	66	39,9	29
3:30:30	66	39,8	30
3:30:40	66	39,8	30
3:30:50	66	39,8	30
3:31:00	66	39,9	30
3:31:10	66	39,8	30
3:31:20	66	39,8	30
3:31:30	66	39,9	30
3:31:40	66	40,2	30
3:31:50	66	40,1	30
3:32:00	66	40,1	30
3:32:10	66	40,0	30
3:32:20	66	39,9	30
3:32:30	66	40,0	30
3:32:40	66	39,9	30
3:32:50	66	39,8	30
3:33:00	66	40,1	30
3:33:10	66	40,0	30
3:33:20	66	39,9	30
3:33:30	66	39,9	30
3:33:40	66	39,9	30
3:33:50	66	39,9	30
3:34:00	66	39,8	30
3:34:10	66	39,9	31
3:34:20	66	39,8	31
3:34:30	66	40,0	31
3:34:40	66	39,9	32
3:34:50	66	39,9	32
3:35:00	66	39,8	32
3:35:10	66	40,0	32
3:35:20	66	39,9	32
3:35:30	66	39,8	33
3:35:40	66	39,8	33
3:35:50	66	39,8	33
3:36:00	66	39,9	33
3:36:10	66	39,9	33
3:36:20	66	40,0	33
3:36:30	66	39,9	33
3:36:40	66	39,8	33
3:36:50	66	39,9	33
3:37:00	66	39,8	33
3:37:10	66	39,8	34
3:37:20	66	39,9	34
3:37:30	66	39,8	34
3:37:40	66	39,9	34
3:37:50	66	39,9	34
3:38:00	66	39,9	34
3:38:10	66	39,8	34
3:38:20	66	39,8	34
3:38:30	66	39,9	34
3:38:40	66	39,8	34
3:38:50	66	39,8	35
3:39:00	66	39,9	35
3:39:10	66	39,8	35
3:39:20	66	39,9	35
3:39:30	66	39,9	35
3:39:40	66	39,9	35
3:39:50	66	40,1	36
3:40:00	66	40,0	36
3:40:10	66	39,9	36
3:40:20	66	39,8	36
3:40:30	66	39,9	36
3:40:40	66	39,8	36
3:40:50	66	39,8	36
3:41:00	66	39,9	37
3:41:10	66	39,8	37
3:41:20	66	40,0	38
3:41:30	66	39,9	40
3:41:40	66	39,8	41
3:41:50	66	39,8	39
3:42:00	66	39,8	39
3:42:10	66	39,8	39
3:42:20	66	39,8	39
3:42:30	66	39,8	40
3:42:40	66	39,9	40
3:42:50	66	39,8	43
3:43:00	66	39,8	41
3:43:10	66	40,0	40
3:43:20	66	39,9	40
3:43:30	66	39,8	40
3:43:40	66	39,8	40
3:43:50	66	39,9	40
3:44:00	66	39,8	41
3:44:10	66	39,8	42
3:44:20	66	39,9	43
3:44:30	66	39,8	43
3:44:40	66	39,8	43
3:44:50	66	39,8	43
3:45:00	66	39,8	44
3:45:10	66	39,8	47
3:45:20	66	39,9	46
3:45:30	66	39,8	45
3:45:40	66	39,9	45
3:45:50	66	39,8	45
3:46:00	66	39,9	45
3:46:10	66	39,9	44
3:46:20	66	39,9	44
3:46:30	66	39,8	44
3:46:40	66	40,0	44
3:46:50	66	39,9	44
3:47:00	66	39,8	44
3:47:10	66	39,8	44
3:47:20	66	39,8	44
3:47:30	66	40,0	44
3:47:40	66	39,9	44
3:47:50	66	39,9	44
3:48:00	66	39,8	44
3:48:10	66	39,8	49
3:48:20	66	39,9	46
3:48:30	66	39,8	46
3:48:40	66	39,9	47
3:48:50	66	39,8	47
3:49:00	66	39,8	47
3:49:10	66	39,8	47
3:49:20	66	39,9	47
3:49:30	66	39,8	47
3:49:40	66	39,8	46
3:49:50	66	39,8	47
3:50:00	66	39,9	47
3:50:10	66	39,8	46
3:50:20	66	39,9	47
3:50:30	66	39,8	47
3:50:40	66	39,8	47
3:50:50	66	39,8	47
3:51:00	66	39,8	47
3:51:10	66	39,8	48
3:51:20	66	39,8	48
3:51:30	66	39,9	48
3:51:40	66	39,9	49
3:51:50	66	39,9	49
3:52:00	66	39,8	50
3:52:10	66	39,9	51
3:52:20	66	39,9	51
3:52:30	66	39,8	50
3:52:40	66	39,9	50
3:52:50	66	39,8	50
3:53:00	66	39,9	51
3:53:10	66	39,9	52
3:53:20	66	39,9	51
3:53:30	66	39,8	51
3:53:40	66	39,8	53
3:53:50	66	39,9	52
3:54:00	66	39,9	53
3:54:10	66	40,1	54
3:54:20	66	40,1	56
3:54:30	66	40,0	56
3:54:40	66	39,9	56
3:54:50	66	39,9	62
3:55:00	66	39,8	57
3:55:10	66	39,9	56
3:55:20	66	39,9	57
3:55:30	66	40,1	59
3:55:40	66	40,1	57
3:55:50	66	40,0	56
3:56:00	66	39,9	56
3:56:10	66	39,9	57
3:56:20	66	39,8	55
3:56:30	66	40,0	55
3:56:40	66	39,9	55
3:56:50	66	39,9	55
3:57:00	66	39,9	56
3:57:10	66	39,8	58
3:57:20	66	39,8	58
3:57:30	66	40,0	58
3:57:40	66	39,9	58
3:57:50	66	39,9	58
3:58:00	66	39,9	58
3:58:10	66	39,8	58
3:58:20	66	39,9	58
3:58:30	66	39,9	58
3:58:40	66	39,8	60
3:58:50	66	39,8	58
3:59:00	66	39,9	58
3:59:10	66	39,8	58
3:59:20	66	39,9	58
3:59:30	66	39,9	58
3:59:40	66	39,9	60
3:59:50	66	39,8	60
4:00:00	66	39,9	60
4:00:10	66	39,8	60
4:00:20	66	39,9	60
4:00:30	66	39,9	60
4:00:40	66	39,8	60
4:00:50	66	39,9	60
4:01:00	66	39,8	60
4:01:10	66	39,8	59
4:01:20	66	39,9	60
4:01:30	66	39,8	60
4:01:40	66	39,8	60
4:01:50	66	39,9	60
4:02:00	66	39,9	67
4:02:10	66	39,9	65
4:02:20	66	39,9	62
4:02:30	66	39,8	68
4:02:40	66	39,8	63
4:02:50	66	39,9	62
4:03:00	66	39,8	62
4:03:10	66	39,9	62
4:03:20	66	39,9	62
4:03:30	66	39,9	62
4:03:40	66	39,9	62
4:03:50	66	39,8	63
4:04:00	66	39,8	63
4:04:10	66	39,9	63
4:04:20	66	39,8	63
4:04:30	66	39,8	63
4:04:40	66	39,8	63
4:04:50	66	39,9	63
4:05:00	66	39,8	64
4:05:10	66	39,9	64
4:05:20	66	39,9	64
4:05:30	66	39,9	64
4:05:40	66	39,8	65
4:05:50	66	39,8	70
4:06:00	66	39,8	69
4:06:10	66	39,9	67
4:06:20	66	39,9	67
4:06:30	66	39,9	66
4:06:40	66	39,9	66
4:06:50	66	39,9	66
4:07:00	66	39,8	66
4:07:10	66	39,9	66
4:07:20	66	39,8	66
4:07:30	66	39,9	66
4:07:40	66	39,8	66
4:07:50	66	39,9	66
4:08:00	66	39,9	66
4:08:10	66	39,8	66
4:08:20	66	39,9	66
4:08:30	66	39,9	67
4:08:40	66	39,8	67
4:08:50	66	39,9	67
4:09:00	66	39,8	67
4:09:10	66	39,8	67
4:09:20	66	39,9	67
4:09:30	66	39,8	69
4:09:40	66	39,8	68
4:09:50	66	39,9	68
4:10:00	66	39,8	70
4:10:10	66	39,9	73
4:10:20	66	39,8	72
