Repository: ProgWizer/parser

File: project-root/data/Data Acquisition/Data Acquisition/2016 year (65)/16-0044(RGU).txt (part 1 of 14)
--Test Summary--
Full Path and File Name	
Instrument Name	7322
Instrument Type	Model 7322 Consistometer - Variable Speed
Instrument Serial Number	
Test Start Date	15.08.2016
Test Start Time	11:50:38
Test Stop Date	15.08.2016
Test Stop Time	17:41:50
Test Length	5:51:12
Final Sample Time Offset	5:51:11
Controller Schedule Name	
Sampling Period	1 second
Comments	MPa:10(30), T:65(30)
Information	WellID	poraSpheres-2 (10MPa)
Information	Customer	RGU
Information	EngName	Øóòü Êîíñòàíòèí
Information	CementClass	G
Information	CementMfr	Ñóõîé Ëîã
Information	Additives	13%MKU-85+47%poraSpheres-3+1.5%SMS+1.5%TC-101
Information	Density	1250
Information	BHCT	65
Information	BHST	
Information	FluidLoss	
Information	JobType	Research
Calculated Value	Time_30Bc	5:48:31
Calculated Value	Time_70Bc	5:51:11
Initial Temperature (°C)	25 °C
Final Temperature (°C)	65 °C
Initial Pressure (MPa)	0,7 MPa
Final Pressure (MPa)	10,2 MPa
Initial Consistency (Bc)	5 Bc
Final Consistency (Bc)	71 Bc
Initial Wall Temperature (°C)	23 °C
Final Wall Temperature (°C)	65 °C
Initial Motor Speed (RPM)	150 RPM
Final Motor Speed (RPM)	150 RPM
--Data--
Time (HH:MM:SS)	Temperature (°C)	Pressure (MPa)	Consistency (Bc)	Wall Temperature (°C)	Motor Speed (RPM)
0:00:00	25	0,7	5	23	150
0:00:01	25	0,7	5	23	150
0:00:02	25	0,7	5	22	150
0:00:03	25	0,7	5	22	150
0:00:04	25	0,7	5	23	150
0:00:05	25	0,7	5	23	150
0:00:06	25	0,7	5	23	150
0:00:07	25	0,7	5	23	150
0:00:08	25	0,7	5	23	150
0:00:09	25	0,7	5	23	150
0:00:10	25	0,7	5	23	150
0:00:11	25	0,7	5	23	150
0:00:12	25	0,7	5	23	150
0:00:13	25	0,8	5	23	150
0:00:14	25	0,8	5	23	150
0:00:15	25	0,8	5	23	150
0:00:16	25	0,8	5	23	150
0:00:17	25	0,8	5	23	150
0:00:18	25	0,8	5	23	150
0:00:19	25	0,8	5	23	150
0:00:20	25	0,8	5	23	150
0:00:21	25	0,8	5	23	150
0:00:22	25	0,8	5	23	150
0:00:23	24	0,8	5	23	150
0:00:24	24	0,8	5	23	150
0:00:25	25	0,8	5	23	150
0:00:26	24	0,8	5	23	150
0:00:27	24	0,8	5	23	150
0:00:28	24	0,9	5	23	150
0:00:29	24	0,9	5	23	150
0:00:30	24	0,9	6	23	150
0:00:31	24	0,9	6	23	150
0:00:32	24	0,9	6	23	150
0:00:33	24	0,9	6	23	150
0:00:34	24	0,9	6	23	150
0:00:35	24	0,9	6	23	150
0:00:36	24	0,9	6	23	150
0:00:37	24	0,9	6	23	150
0:00:38	24	0,9	6	24	150
0:00:39	24	0,9	6	24	150
0:00:40	24	0,9	6	24	150
0:00:41	24	0,9	6	24	150
0:00:42	24	1,0	6	24	150
0:00:43	24	1,0	6	24	150
0:00:44	24	1,0	6	24	150
0:00:45	24	1,0	6	24	150
0:00:46	24	1,0	6	24	150
0:00:47	24	1,0	6	24	150
0:00:48	24	1,0	6	24	150
0:00:49	24	1,0	6	24	150
0:00:50	24	1,0	6	24	150
0:00:51	24	1,0	6	24	150
0:00:52	24	1,0	6	24	150
0:00:53	24	1,0	6	24	150
0:00:54	24	1,0	6	24	150
0:00:55	24	1,0	6	24	150
0:00:56	24	1,0	6	24	150
0:00:57	24	1,0	6	25	150
0:00:58	24	1,0	6	25	150
0:00:59	24	1,1	6	25	150
0:01:00	24	1,1	6	25	150
0:01:01	24	1,1	6	25	150
0:01:02	24	1,1	6	25	150
0:01:03	24	1,1	6	25	150
0:01:04	24	1,1	6	25	150
0:01:05	24	1,1	6	25	150
0:01:06	24	1,1	6	25	150
0:01:07	24	1,1	6	26	150
0:01:08	24	1,1	6	26	150
0:01:09	24	1,2	6	26	150
0:01:10	24	1,2	6	26	150
0:01:11	24	1,2	6	26	150
0:01:12	24	1,2	6	26	150
0:01:13	24	1,2	6	26	150
0:01:14	24	1,2	6	27	150
0:01:15	24	1,2	6	27	150
0:01:16	24	1,2	6	27	150
0:01:17	24	1,2	6	27	150
0:01:18	24	1,3	6	27	150
0:01:19	24	1,3	6	27	150
0:01:20	24	1,3	6	27	150
0:01:21	24	1,3	6	27	150
0:01:22	24	1,3	6	27	150
0:01:23	24	1,3	6	27	150
0:01:24	24	1,3	6	27	150
0:01:25	24	1,4	6	28	150
0:01:26	24	1,4	6	28	150
0:01:27	24	1,4	6	28	150
0:01:28	24	1,4	6	28	150
0:01:29	24	1,4	6	28	150
0:01:30	24	1,4	6	28	150
0:01:31	24	1,5	6	28	150
0:01:32	24	1,5	6	28	150
0:01:33	24	1,5	6	28	150
0:01:34	24	1,5	6	28	150
0:01:35	24	1,5	6	29	150
0:01:36	24	1,6	6	29	150
0:01:37	24	1,6	7	29	150
0:01:38	24	1,6	7	29	150
0:01:39	24	1,6	7	29	150
0:01:40	24	1,6	6	29	150
0:01:41	24	1,7	6	29	150
0:01:42	24	1,7	6	29	150
0:01:43	24	1,7	6	29	150
0:01:44	24	1,7	6	29	150
0:01:45	24	1,8	6	30	150
0:01:46	24	1,8	6	30	150
0:01:47	24	1,8	6	30	150
0:01:48	24	1,8	7	30	150
0:01:49	24	1,9	7	30	150
0:01:50	24	1,9	7	30	150
0:01:51	24	1,9	7	30	150
0:01:52	24	1,9	6	30	150
0:01:53	24	2,0	6	30	150
0:01:54	24	2,0	6	30	150
0:01:55	24	2,0	6	30	150
0:01:56	24	2,0	6	30	150
0:01:57	24	2,1	6	30	150
0:01:58	24	2,1	6	30	150
0:01:59	24	2,1	6	30	150
0:02:00	24	2,2	6	31	150
0:02:01	24	2,2	6	31	150
0:02:02	24	2,2	6	31	150
0:02:03	24	2,3	6	31	150
0:02:04	24	2,3	6	31	150
0:02:05	24	2,3	6	31	150
0:02:06	24	2,4	6	31	150
0:02:07	24	2,4	6	32	150
0:02:08	24	2,4	6	32	150
0:02:09	24	2,4	6	32	150
0:02:10	24	2,4	6	32	150
0:02:11	24	2,4	6	32	150
0:02:12	24	2,4	6	32	150
0:02:13	24	2,4	6	32	150
0:02:14	24	2,4	6	32	150
0:02:15	24	2,4	6	32	150
0:02:16	24	2,4	6	32	150
0:02:17	24	2,4	6	32	150
0:02:18	24	2,5	6	33	150
0:02:19	24	2,4	6	33	150
0:02:20	24	2,4	6	33	150
0:02:21	24	2,5	6	33	150
0:02:22	24	2,5	6	33	150
0:02:23	24	2,5	6	33	150
0:02:24	24	2,5	6	33	150
0:02:25	24	2,5	6	33	150
0:02:26	24	2,5	6	33	150
0:02:27	24	2,5	6	33	150
0:02:28	24	2,5	6	33	150
0:02:29	24	2,5	6	34	150
0:02:30	24	2,5	6	34	150
0:02:31	24	2,5	6	34	150
0:02:32	24	2,6	6	34	150
0:02:33	24	2,5	6	34	150
0:02:34	24	2,5	7	34	150
0:02:35	24	2,5	7	34	150
0:02:36	24	2,6	7	34	150
0:02:37	24	2,5	7	34	150
0:02:38	24	2,5	7	34	150
0:02:39	24	2,6	7	35	150
0:02:40	24	2,6	7	35	150
0:02:41	24	2,6	7	35	150
0:02:42	24	2,6	7	35	150
0:02:43	24	2,6	7	35	150
0:02:44	24	2,6	7	35	150
0:02:45	24	2,6	7	35	150
0:02:46	24	2,6	7	35	150
0:02:47	24	2,6	7	35	150
0:02:48	25	2,6	7	35	150
0:02:49	25	2,6	7	35	150
0:02:50	25	2,6	7	35	150
0:02:51	25	2,6	7	36	150
0:02:52	25	2,6	7	36	150
0:02:53	25	2,6	7	36	150
0:02:54	25	2,6	7	36	150
0:02:55	25	2,6	7	36	150
0:02:56	25	2,7	6	36	150
0:02:57	25	2,7	6	36	150
0:02:58	25	2,7	6	36	150
0:02:59	25	2,6	6	36	150
0:03:00	25	2,7	6	36	150
0:03:01	25	2,7	7	36	150
0:03:02	25	2,7	7	36	150
0:03:03	25	2,7	7	37	150
0:03:04	25	2,7	7	37	150
0:03:05	25	2,7	7	37	150
0:03:06	25	2,7	7	37	150
0:03:07	25	2,7	7	37	150
0:03:08	25	2,7	7	37	150
0:03:09	25	2,7	7	37	150
0:03:10	25	2,7	7	37	150
0:03:11	25	2,7	7	37	150
0:03:12	25	2,7	7	37	150
0:03:13	25	2,8	7	38	150
0:03:14	25	2,7	7	38	150
0:03:15	25	2,7	7	38	150
0:03:16	25	2,7	7	38	150
0:03:17	25	2,8	7	38	150
0:03:18	25	2,8	7	38	150
0:03:19	25	2,7	7	38	150
0:03:20	25	2,8	7	38	150
0:03:21	25	2,8	7	38	150
0:03:22	25	2,8	7	38	150
0:03:23	25	2,8	7	39	150
0:03:24	25	2,8	8	39	150
0:03:25	25	2,8	8	39	150
0:03:26	25	2,8	8	39	150
0:03:27	25	2,8	8	38	150
0:03:28	25	2,8	7	39	150
0:03:29	25	2,8	8	38	150
0:03:30	25	2,8	7	39	150
0:03:31	25	2,8	8	39	150
0:03:32	25	2,8	8	39	150
0:03:33	25	2,8	8	39	150
0:03:34	25	2,9	8	39	150
0:03:35	25	2,9	8	39	150
0:03:36	25	2,8	8	39	150
0:03:37	25	2,8	8	39	150
0:03:38	25	2,9	8	39	150
0:03:39	25	2,9	8	40	150
0:03:40	25	2,8	8	40	150
0:03:41	25	2,9	8	40	150
0:03:42	25	2,9	8	40	150
0:03:43	25	2,9	8	40	150
0:03:44	25	2,9	7	40	150
0:03:45	25	2,9	8	40	150
0:03:46	25	2,9	7	41	150
0:03:47	25	2,9	7	41	150
0:03:48	25	2,9	7	41	150
0:03:49	25	2,9	7	40	150
0:03:50	25	2,9	7	41	150
0:03:51	25	2,9	7	41	150
0:03:52	25	2,9	7	41	150
0:03:53	25	2,9	7	41	150
0:03:54	25	2,9	7	41	150
0:03:55	25	3,0	7	41	150
0:03:56	25	2,9	7	41	150
0:03:57	25	2,9	7	41	150
0:03:58	25	3,0	7	41	150
0:03:59	25	3,0	7	41	150
0:04:00	25	3,0	7	42	150
0:04:01	25	3,0	7	42	150
0:04:02	25	3,0	7	42	150
0:04:03	25	3,0	7	42	150
0:04:04	25	3,0	7	42	150
0:04:05	26	3,0	7	42	150
0:04:06	26	3,0	7	42	150
0:04:07	26	3,0	7	42	150
0:04:08	26	3,0	7	42	150
0:04:09	26	3,0	7	42	150
0:04:10	26	3,0	7	42	150
0:04:11	26	3,0	7	42	150
0:04:12	26	3,1	7	42	150
0:04:13	26	3,1	7	42	150
0:04:14	26	3,0	7	42	150
0:04:15	26	3,0	7	43	150
0:04:16	26	3,1	7	42	150
0:04:17	26	3,1	7	42	150
0:04:18	26	3,0	7	43	150
0:04:19	26	3,0	7	43	150
0:04:20	26	3,1	7	43	150
0:04:21	26	3,1	7	43	150
0:04:22	26	3,1	7	43	150
0:04:23	26	3,1	7	43	150
0:04:24	26	3,1	7	43	150
0:04:25	26	3,1	7	43	150
0:04:26	26	3,1	7	43	150
0:04:27	26	3,1	7	43	150
0:04:28	26	3,1	7	43	150
0:04:29	26	3,1	7	43	150
0:04:30	26	3,1	7	44	150
0:04:31	26	3,1	7	44	150
0:04:32	26	3,1	7	44	150
0:04:33	26	3,1	7	44	150
0:04:34	26	3,1	7	44	150
0:04:35	26	3,2	7	44	150
0:04:36	26	3,2	7	44	150
0:04:37	26	3,1	7	44	150
0:04:38	26	3,1	7	45	150
0:04:39	26	3,2	7	45	150
0:04:40	26	3,2	7	45	150
0:04:41	26	3,2	7	45	150
0:04:42	26	3,2	7	44	150
0:04:43	26	3,2	7	45	150
0:04:44	26	3,2	7	45	150
0:04:45	26	3,2	7	45	150
0:04:46	26	3,2	8	45	150
0:04:47	26	3,2	8	45	150
0:04:48	26	3,2	8	45	150
0:04:49	26	3,2	8	45	150
0:04:50	27	3,3	8	45	150
0:04:51	27	3,2	8	45	150
0:04:52	27	3,2	8	45	150
0:04:53	27	3,2	8	45	150
0:04:54	27	3,2	8	45	150
0:04:55	27	3,3	8	45	150
0:04:56	27	3,3	8	45	150
0:04:57	27	3,2	8	45	150
0:04:58	27	3,2	8	45	150
0:04:59	27	3,3	8	45	150
0:05:00	27	3,3	8	45	150
0:05:01	27	3,3	8	45	150
0:05:02	27	3,3	8	45	150
0:05:03	27	3,3	8	46	150
0:05:04	27	3,3	8	46	150
0:05:05	27	3,3	8	46	150
0:05:06	27	3,3	8	47	150
0:05:07	27	3,3	8	46	150
0:05:08	27	3,3	8	46	150
0:05:09	27	3,3	8	46	150
0:05:10	27	3,3	8	46	150
0:05:11	27	3,3	8	46	150
0:05:12	27	3,3	8	46	150
0:05:13	27	3,3	8	46	150
0:05:14	27	3,4	8	46	150
0:05:15	27	3,4	8	46	150
0:05:16	27	3,3	8	46	150
0:05:17	27	3,3	8	46	150
0:05:18	27	3,3	8	46	150
0:05:19	27	3,4	8	46	150
0:05:20	27	3,4	8	46	150
0:05:21	27	3,4	8	46	150
0:05:22	27	3,4	8	46	150
0:05:23	27	3,4	8	46	150
0:05:24	27	3,4	8	46	150
0:05:25	28	3,4	8	46	150
0:05:26	28	3,4	8	46	150
0:05:27	28	3,4	8	46	150
0:05:28	28	3,4	8	47	150
0:05:29	28	3,4	8	47	150
0:05:30	28	3,4	8	47	150
0:05:31	28	3,4	8	47	150
0:05:32	28	3,4	8	47	150
0:05:33	28	3,4	8	47	150
0:05:34	28	3,4	7	47	150
0:05:35	28	3,5	7	47	150
0:05:36	28	3,4	7	47	150
0:05:37	28	3,4	7	47	150
0:05:38	28	3,4	7	47	150
0:05:39	28	3,5	7	47	150
0:05:40	28	3,5	7	47	150
0:05:41	28	3,5	7	47	150
0:05:42	28	3,5	7	47	150
0:05:43	28	3,5	7	47	150
0:05:44	28	3,5	7	47	150
0:05:45	28	3,5	7	47	150
0:05:46	28	3,5	7	47	150
0:05:47	28	3,5	7	47	150
0:05:48	28	3,5	7	47	150
0:05:49	28	3,5	7	47	150
0:05:50	28	3,5	7	47	150
0:05:51	28	3,5	7	47	150
0:05:52	28	3,6	7	47	150
0:05:53	28	3,5	7	47	150
0:05:54	28	3,5	7	47	150
0:05:55	29	3,5	7	47	150
0:05:56	29	3,5	7	47	150
0:05:57	29	3,5	7	47	150
0:05:58	29	3,6	7	47	150
0:05:59	29	3,6	7	47	150
0:06:00	29	3,6	7	47	150
0:06:01	29	3,5	7	47	150
0:06:02	29	3,6	7	47	150
0:06:03	29	3,6	7	47	150
0:06:04	29	3,6	7	47	150
0:06:05	29	3,6	7	48	150
0:06:06	29	3,6	7	47	150
0:06:07	29	3,6	7	47	150
0:06:08	29	3,6	7	48	150
0:06:09	29	3,6	7	47	150
0:06:10	29	3,6	7	47	150
0:06:11	29	3,6	7	47	150
0:06:12	29	3,6	7	47	150
0:06:13	29	3,7	7	47	150
0:06:14	29	3,6	7	47	150
0:06:15	29	3,6	7	47	150
0:06:16	29	3,6	7	48	150
0:06:17	29	3,6	7	47	150
0:06:18	29	3,6	7	47	150
0:06:19	29	3,6	7	47	150
0:06:20	29	3,7	7	47	150
0:06:21	29	3,7	7	47	150
0:06:22	30	3,7	7	47	150
0:06:23	30	3,7	7	47	150
0:06:24	30	3,7	7	48	150
0:06:25	30	3,7	7	48	150
0:06:26	30	3,7	6	47	150
0:06:27	30	3,7	6	47	150
0:06:28	30	3,7	6	47	150
0:06:29	30	3,7	6	47	150
0:06:30	30	3,7	6	47	150
0:06:31	30	3,7	6	47	150
0:06:32	30	3,7	6	47	150
0:06:33	30	3,8	6	47	150
0:06:34	30	3,7	6	47	150
0:06:35	30	3,7	6	47	150
0:06:36	30	3,7	6	47	150
0:06:37	30	3,7	6	47	150
0:06:38	30	3,8	6	47	150
0:06:39	30	3,8	6	47	150
0:06:40	30	3,8	6	47	150
0:06:41	30	3,8	6	47	150
0:06:42	30	3,8	6	47	150
0:06:43	30	3,8	6	47	150
0:06:44	30	3,8	6	47	150
0:06:45	30	3,8	6	47	150
0:06:46	30	3,8	6	47	150
0:06:47	30	3,8	6	47	150
0:06:48	30	3,8	6	47	150
0:06:49	30	3,8	6	47	150
0:06:50	30	3,8	6	47	150
0:06:51	30	3,8	6	47	150
0:06:52	31	3,8	6	47	150
0:06:53	31	3,9	6	47	150
0:06:54	31	3,8	6	47	150
0:06:55	31	3,8	6	47	150
0:06:56	31	3,8	6	47	150
0:06:57	31	3,8	6	47	150
0:06:58	31	3,8	6	47	150
0:06:59	31	3,9	6	47	150
0:07:00	31	3,9	6	47	150
0:07:01	31	3,9	6	48	150
0:07:02	31	3,9	6	47	150
0:07:03	31	3,9	6	47	150
0:07:04	31	3,9	6	47	150
0:07:05	31	3,9	6	47	150
0:07:06	31	3,9	6	47	150
0:07:07	31	3,9	6	47	150
0:07:08	31	3,9	6	47	150
0:07:09	31	3,9	6	47	150
0:07:10	31	3,9	6	48	150
0:07:11	31	3,9	6	48	150
0:07:12	31	3,9	6	48	150
0:07:13	31	3,9	6	48	150
0:07:14	32	3,9	6	48	150
0:07:15	32	3,9	6	47	150
0:07:16	32	3,9	6	48	150
0:07:17	32	3,9	6	47	150
0:07:18	32	3,9	6	47	150
0:07:19	32	3,9	6	48	150
0:07:20	32	3,9	6	47	150
0:07:21	32	3,9	6	47	150
0:07:22	32	3,9	6	47	150
0:07:23	32	3,9	6	47	150
0:07:24	32	3,9	6	47	150
0:07:25	32	3,9	6	47	150
0:07:26	32	3,9	6	47	150
0:07:27	32	3,9	6	47	150
0:07:28	32	3,9	6	47	150
0:07:29	32	3,9	6	47	150
0:07:30	32	3,9	6	47	150
0:07:31	32	3,9	6	47	150
0:07:32	32	3,9	6	47	150
0:07:33	32	3,9	6	47	150
0:07:34	32	3,9	6	47	150
0:07:35	32	3,9	6	47	150
0:07:36	32	3,8	6	47	150
0:07:37	32	3,8	6	47	150
0:07:38	32	3,8	6	47	150
0:07:39	32	3,8	6	47	150
0:07:40	33	3,8	6	47	150
0:07:41	33	3,8	6	46	150
0:07:42	33	3,8	6	46	150
0:07:43	33	3,8	6	46	150
0:07:44	33	3,8	6	46	150
0:07:45	33	3,8	6	46	150
0:07:46	33	3,8	6	46	150
0:07:47	33	3,8	6	46	150
0:07:48	33	3,8	6	46	150
0:07:49	33	3,8	6	46	150
0:07:50	33	3,8	6	46	150
0:07:51	33	3,8	6	46	150
0:07:52	33	3,8	6	46	150
0:07:53	33	3,8	6	46	150
0:07:54	33	3,8	6	46	150
0:07:55	33	3,8	6	46	150
0:07:56	33	3,8	6	46	150
0:07:57	33	3,8	6	46	150
0:07:58	33	3,8	6	46	150
0:07:59	33	3,8	6	46	150
0:08:00	33	3,8	6	46	150
0:08:01	33	3,8	6	46	150
0:08:02	33	3,8	6	46	150
0:08:03	33	3,8	6	46	150
0:08:04	33	3,8	6	46	150
0:08:05	34	3,8	6	46	150
0:08:06	34	3,8	6	46	150
0:08:07	34	3,8	6	46	150
0:08:08	34	3,8	6	46	150
0:08:09	34	3,8	6	46	150
0:08:10	34	3,8	6	46	150
0:08:11	34	3,8	6	46	150
0:08:12	34	3,8	6	46	150
0:08:13	34	3,8	6	46	150
0:08:14	34	3,8	6	46	150
0:08:15	34	3,8	6	46	150
0:08:16	34	3,8	6	46	150
0:08:17	34	3,8	6	46	150
0:08:18	34	3,8	6	46	150
0:08:19	34	3,7	6	45	150
0:08:20	34	3,7	6	46	150
0:08:21	34	3,7	6	45	150
0:08:22	34	3,7	7	45	150
0:08:23	34	3,7	7	45	150
0:08:24	34	3,7	7	45	150
0:08:25	34	3,7	7	45	150
0:08:26	34	3,7	7	45	150
0:08:27	34	3,7	7	45	150
0:08:28	34	3,7	7	45	150
0:08:29	34	3,7	7	45	150
0:08:30	34	3,7	7	45	150
0:08:31	34	3,7	6	45	150
0:08:32	34	3,7	6	45	150
0:08:33	35	3,7	6	45	150
0:08:34	35	3,7	6	45	150
0:08:35	35	3,6	6	45	150
0:08:36	35	3,6	6	45	150
0:08:37	35	3,6	6	45	150
0:08:38	35	3,6	6	45	150
0:08:39	35	3,6	6	45	150
0:08:40	35	3,6	6	45	150
0:08:41	35	3,6	6	45	150
0:08:42	35	3,6	6	45	150
0:08:43	35	3,6	6	45	150
0:08:44	35	3,6	6	45	150
0:08:45	35	3,6	6	45	150
0:08:46	35	3,6	6	45	150
0:08:47	35	3,6	6	45	150
0:08:48	35	3,6	6	45	150
0:08:49	35	3,6	6	45	150
0:08:50	35	3,6	6	45	150
0:08:51	35	3,6	6	45	150
0:08:52	35	3,6	6	45	150
0:08:53	35	3,6	6	45	150
0:08:54	35	3,6	6	45	150
0:08:55	35	3,6	6	45	150
0:08:56	35	3,6	6	45	150
0:08:57	35	3,6	6	45	150
0:08:58	35	3,6	6	45	150
0:08:59	35	3,6	6	45	150
0:09:00	35	3,6	6	45	150
0:09:01	35	3,6	6	45	150
0:09:02	35	3,6	6	45	150
0:09:03	35	3,6	6	45	150
0:09:04	35	3,6	6	45	150
0:09:05	35	3,6	6	45	150
0:09:06	35	3,6	6	45	150
0:09:07	35	3,7	6	45	150
0:09:08	35	3,7	6	45	150
0:09:09	36	3,7	6	45	150
0:09:10	36	3,7	6	45	150
0:09:11	36	3,7	6	45	150
0:09:12	36	3,7	6	45	150
0:09:13	36	3,7	6	45	150
0:09:14	36	3,7	6	45	150
0:09:15	36	3,7	6	45	150
0:09:16	36	3,7	6	45	150
0:09:17	36	3,7	6	45	150
0:09:18	36	3,7	6	45	150
0:09:19	36	3,7	6	45	150
0:09:20	36	3,7	6	45	150
0:09:21	36	3,7	6	45	150
0:09:22	36	3,7	6	45	150
0:09:23	36	3,7	6	45	150
0:09:24	36	3,7	6	45	150
0:09:25	36	3,7	6	45	150
0:09:26	36	3,7	6	45	150
0:09:27	36	3,7	6	45	150
0:09:28	36	3,7	6	45	150
0:09:29	36	3,7	6	45	150
0:09:30	36	3,7	6	45	150
0:09:31	36	3,7	6	45	150
0:09:32	36	3,7	6	45	150
0:09:33	36	3,7	6	45	150
0:09:34	36	3,7	6	45	150
0:09:35	36	3,7	6	45	150
0:09:36	36	3,7	6	45	150
0:09:37	36	3,7	6	45	150
0:09:38	36	3,7	6	45	150
0:09:39	36	3,7	6	45	150
0:09:40	36	3,7	6	45	150
0:09:41	36	3,7	6	45	150
0:09:42	36	3,7	6	45	150
0:09:43	36	3,7	6	45	150
0:09:44	37	3,7	6	45	150
0:09:45	37	3,7	6	45	150
0:09:46	37	3,7	6	45	150
0:09:47	37	3,7	6	45	150
0:09:48	37	3,7	6	45	150
0:09:49	37	3,7	6	45	150
0:09:50	37	3,9	6	45	150
0:09:51	37	4,1	6	45	150
0:09:52	37	4,1	6	45	150
0:09:53	37	4,2	6	45	150
0:09:54	37	4,2	6	45	150
0:09:55	37	4,2	6	45	150
0:09:56	37	4,2	6	45	150
0:09:57	37	4,2	6	45	150
0:09:58	37	4,2	6	45	150
0:09:59	37	4,2	6	45	150
0:10:00	37	4,2	6	45	150
0:10:01	37	4,2	6	45	150
0:10:02	37	4,2	6	45	150
0:10:03	37	4,2	6	45	150
0:10:04	37	4,2	6	45	150
0:10:05	37	4,2	6	45	150
0:10:06	37	4,2	6	45	150
0:10:07	37	4,2	6	45	150
0:10:08	37	4,3	6	45	150
0:10:09	37	4,3	6	45	150
0:10:10	37	4,3	6	45	150
0:10:11	37	4,3	6	45	150
0:10:12	37	4,3	6	45	150
0:10:13	37	4,3	6	45	150
0:10:14	37	4,3	6	45	150
0:10:15	37	4,3	6	45	150
0:10:16	37	4,3	6	45	150
0:10:17	37	4,4	6	45	150
0:10:18	37	4,4	6	45	150
0:10:19	37	4,4	6	45	150
0:10:20	37	4,4	6	45	150
0:10:21	37	4,4	6	45	150
0:10:22	37	4,4	6	45	150
0:10:23	37	4,4	6	46	150
0:10:24	37	4,4	6	45	150
0:10:25	37	4,5	6	46	150
0:10:26	37	4,5	6	46	150
0:10:27	37	4,5	6	46	150
0:10:28	37	4,5	6	46	150
0:10:29	38	4,5	6	46	150
0:10:30	38	4,5	6	46	150
0:10:31	38	4,5	6	46	150
0:10:32	38	4,5	6	46	150
0:10:33	38	4,5	6	46	150
0:10:34	38	4,5	6	46	150
0:10:35	38	4,6	6	45	150
0:10:36	38	4,6	6	46	150
0:10:37	38	4,6	6	46	150
0:10:38	38	4,6	6	46	150
0:10:39	38	4,6	6	46	150
0:10:40	38	4,6	6	46	150
0:10:41	38	4,6	6	46	150
0:10:42	38	4,6	6	46	150
0:10:43	38	4,6	6	46	150
0:10:44	38	4,6	6	46	150
0:10:45	38	4,6	6	46	150
0:10:46	38	4,7	6	46	150
0:10:47	38	4,7	6	46	150
0:10:48	38	4,7	6	46	150
0:10:49	38	4,7	6	46	150
0:10:50	38	4,7	6	46	150
0:10:51	38	4,7	6	46	150
0:10:52	38	4,7	6	46	150
0:10:53	38	4,7	6	46	150
0:10:54	38	4,7	6	46	150
0:10:55	38	4,7	6	46	150
0:10:56	38	4,8	6	46	150
0:10:57	38	4,8	6	46	150
0:10:58	38	4,8	6	46	150
0:10:59	38	4,8	6	46	150
0:11:00	38	4,8	6	46	150
0:11:01	38	4,8	6	46	150
0:11:02	38	4,8	6	46	150
0:11:03	38	4,9	6	46	150
0:11:04	38	4,9	6	46	150
0:11:05	38	4,9	6	46	150
0:11:06	38	4,9	6	46	150
0:11:07	38	4,9	6	47	150
0:11:08	38	4,9	6	47	150
0:11:09	38	4,9	6	47	150
0:11:10	38	4,9	6	47	150
0:11:11	38	5,0	6	47	150
0:11:12	38	5,0	6	47	150
0:11:13	38	5,0	6	47	150
0:11:14	38	5,0	6	46	150
0:11:15	38	5,0	6	47	150
0:11:16	38	5,0	6	46	150
0:11:17	38	5,0	6	47	150
0:11:18	38	5,0	6	47	150
0:11:19	38	5,1	6	47	150
0:11:20	38	5,1	6	47	150
0:11:21	38	5,1	6	47	150
0:11:22	39	5,1	6	47	150
0:11:23	39	5,1	6	47	150
0:11:24	39	5,1	6	47	150
0:11:25	39	5,2	6	47	150
0:11:26	39	5,2	6	47	150
0:11:27	39	5,2	6	47	150
0:11:28	39	5,2	6	47	150
0:11:29	39	5,2	6	47	150
0:11:30	39	5,2	6	47	150
0:11:31	39	5,3	6	47	150
0:11:32	39	5,3	6	47	150
0:11:33	39	5,3	6	47	150
0:11:34	39	5,3	6	47	150
0:11:35	39	5,3	6	47	150
0:11:36	39	5,3	6	47	150
0:11:37	39	5,2	6	47	150
0:11:38	39	5,2	6	47	150
0:11:39	39	5,3	6	47	150
0:11:40	39	5,3	6	47	150
0:11:41	39	5,3	6	47	150
0:11:42	39	5,3	6	47	150
0:11:43	39	5,3	6	47	150
0:11:44	39	5,3	6	47	150
0:11:45	39	5,3	6	47	150
0:11:46	39	5,3	6	47	150
0:11:47	39	5,4	6	47	150
0:11:48	39	5,4	6	47	150
0:11:49	39	5,4	6	47	150
0:11:50	39	5,4	6	47	150
0:11:51	39	5,3	6	47	150
0:11:52	39	5,3	6	48	150
0:11:53	39	5,3	6	48	150
0:11:54	39	5,3	6	48	150
0:11:55	39	5,3	6	48	150
0:11:56	39	5,4	6	48	150
0:11:57	39	5,4	6	48	150
0:11:58	39	5,4	6	48	150
0:11:59	39	5,4	6	48	150
0:12:00	39	5,4	6	48	150
0:12:01	39	5,4	6	48	150
0:12:02	39	5,4	6	48	150
0:12:03	39	5,4	6	48	150
0:12:04	39	5,4	6	48	150
0:12:05	39	5,5	6	48	150
0:12:06	39	5,5	6	48	150
0:12:07	39	5,4	6	48	150
0:12:08	39	5,4	6	48	150
0:12:09	39	5,4	6	48	150
0:12:10	39	5,4	6	48	150
0:12:11	39	5,4	6	48	150
0:12:12	40	5,4	6	48	150
0:12:13	40	5,5	6	48	150
0:12:14	40	5,5	6	48	150
0:12:15	40	5,5	6	48	150
0:12:16	40	5,5	6	48	150
0:12:17	40	5,5	6	48	150
0:12:18	40	5,5	6	48	150
0:12:19	40	5,5	6	48	150
0:12:20	40	5,5	6	48	150
0:12:21	40	5,5	6	48	150
0:12:22	40	5,5	6	48	150
0:12:23	40	5,5	6	48	150
0:12:24	40	5,5	6	48	150
0:12:25	40	5,5	6	48	150
0:12:26	40	5,6	6	48	150
0:12:27	40	5,6	6	48	150
0:12:28	40	5,5	6	48	150
0:12:29	40	5,5	6	48	150
0:12:30	40	5,5	6	48	150
0:12:31	40	5,5	6	49	150
0:12:32	40	5,6	6	49	150
0:12:33	40	5,6	6	49	150
0:12:34	40	5,6	6	49	150
0:12:35	40	5,6	6	49	150
0:12:36	40	5,6	6	49	150
0:12:37	40	5,6	6	49	150
0:12:38	40	5,6	6	49	150
0:12:39	40	5,6	6	49	150
0:12:40	40	5,6	6	49	150
0:12:41	40	5,6	6	49	150
0:12:42	40	5,6	6	49	150
0:12:43	40	5,7	6	49	150
0:12:44	40	5,6	6	49	150
0:12:45	40	5,6	6	49	150
0:12:46	40	5,6	6	49	150
0:12:47	40	5,6	6	49	150
0:12:48	40	5,6	6	49	150
0:12:49	40	5,7	6	49	150
0:12:50	40	5,7	6	49	150
0:12:51	40	5,7	6	49	150
0:12:52	40	5,7	6	50	150
0:12:53	40	5,6	6	50	150
0:12:54	40	5,6	6	50	150
0:12:55	40	5,6	6	50	150
0:12:56	40	5,7	6	50	150
0:12:57	40	5,7	6	50	150
0:12:58	40	5,7	6	50	150
0:12:59	40	5,7	6	50	150
0:13:00	40	5,7	6	50	150
0:13:01	40	5,8	6	50	150
0:13:02	40	5,7	6	50	150
0:13:03	40	5,7	6	50	150
0:13:04	40	5,7	6	50	150
0:13:05	40	5,7	6	50	150
0:13:06	40	5,7	6	50	150
0:13:07	40	5,8	6	50	150
0:13:08	40	5,8	6	50	150
0:13:09	40	5,8	6	50	150
0:13:10	40	5,8	6	50	150
0:13:11	40	5,7	6	50	150
0:13:12	40	5,7	6	50	150
0:13:13	40	5,7	6	50	150
0:13:14	41	5,8	6	50	150
0:13:15	41	5,8	6	50	150
0:13:16	41	5,8	6	51	150
0:13:17	41	5,8	6	50	150
0:13:18	41	5,8	6	51	150
0:13:19	41	5,8	6	51	150
0:13:20	41	5,8	6	51	150
0:13:21	41	5,8	6	51	150
0:13:22	41	5,8	6	51	150
0:13:23	41	5,8	6	51	150
0:13:24	41	5,8	6	51	150
0:13:25	41	5,9	6	51	150
0:13:26	41	5,9	6	51	150
0:13:27	41	5,9	6	51	150
0:13:28	41	5,9	6	51	150
0:13:29	41	5,8	6	51	150
0:13:30	41	5,8	6	51	150
0:13:31	41	5,8	6	51	150
0:13:32	41	5,9	6	51	150
0:13:33	41	5,9	6	51	150
0:13:34	41	5,9	6	51	150
0:13:35	41	5,9	6	51	150
0:13:36	41	5,9	6	51	150
0:13:37	41	5,8	6	51	150
0:13:38	41	5,8	6	52	150
0:13:39	41	5,9	6	52	150
0:13:40	41	5,9	6	52	150
0:13:41	41	5,9	6	51	150
0:13:42	41	5,9	6	51	150
0:13:43	41	5,9	6	51	150
0:13:44	41	6,0	6	52	150
0:13:45	41	6,0	6	51	150
0:13:46	41	5,9	6	51	150
0:13:47	41	5,9	6	52	150
0:13:48	41	5,9	6	52	150
0:13:49	41	5,9	6	52	150
0:13:50	41	5,9	6	52	150
0:13:51	41	6,0	6	52	150
0:13:52	41	6,0	6	52	150
0:13:53	41	6,0	6	52	150
0:13:54	41	6,0	6	52	150
0:13:55	41	6,0	6	51	150
0:13:56	41	6,0	6	51	150
0:13:57	41	6,0	6	52	150
0:13:58	41	6,0	6	52	150
0:13:59	41	6,0	6	52	150
0:14:00	41	6,0	6	52	150
0:14:01	41	6,0	6	52	150
0:14:02	41	6,0	6	52	150
0:14:03	41	6,1	6	52	150
0:14:04	41	6,1	6	52	150
0:14:05	41	6,1	6	52	150
0:14:06	42	6,0	6	52	150
0:14:07	42	6,0	6	52	150
0:14:08	42	6,0	6	52	150
0:14:09	42	6,1	6	52	150
0:14:10	42	6,1	6	52	150
0:14:11	42	6,1	6	52	150
0:14:12	42	6,1	6	52	150
0:14:13	42	6,1	6	53	150
0:14:14	42	6,0	6	52	150
0:14:15	42	6,1	6	52	150
0:14:16	42	6,1	6	53	150
0:14:17	42	6,1	6	53	150
0:14:18	42	6,1	6	52	150
0:14:19	42	6,1	6	53	150
0:14:20	42	6,2	6	53	150
0:14:21	42	6,1	6	53	150
0:14:22	42	6,1	6	53	150
0:14:23	42	6,1	6	53	150
0:14:24	42	6,1	6	53	150
0:14:25	42	6,1	6	53	150
0:14:26	42	6,2	6	53	150
0:14:27	42	6,2	6	53	150
0:14:28	42	6,2	6	53	150
0:14:29	42	6,2	6	53	150
0:14:30	42	6,2	6	53	150
0:14:31	42	6,1	6	53	150
0:14:32	42	6,1	6	53	150
0:14:33	42	6,2	6	53	150
0:14:34	42	6,2	6	53	150
0:14:35	42	6,2	6	53	150
0:14:36	42	6,2	6	53	150
0:14:37	42	6,3	6	53	150
0:14:38	42	6,2	6	53	150
0:14:39	42	6,2	6	53	150
0:14:40	42	6,2	6	53	150
0:14:41	42	6,2	6	54	150
0:14:42	42	6,2	6	54	150
0:14:43	42	6,2	6	54	150
0:14:44	42	6,3	6	54	150
0:14:45	42	6,3	6	54	150
0:14:46	42	6,3	6	54	150
0:14:47	42	6,2	6	54	150
0:14:48	42	6,2	6	54	150
0:14:49	42	6,2	6	54	150
0:14:50	42	6,3	6	54	150
0:14:51	42	6,3	6	54	150
0:14:52	42	6,3	6	54	150
0:14:53	42	6,3	6	54	150
0:14:54	42	6,3	6	54	150
0:14:55	43	6,3	6	54	150
0:14:56	43	6,3	6	54	150
0:14:57	43	6,2	6	54	150
0:14:58	43	6,3	6	54	150
0:14:59	43	6,3	6	54	150
0:15:00	43	6,3	6	54	150
0:15:01	43	6,3	6	54	150
0:15:02	43	6,3	6	54	150
0:15:03	43	6,3	6	54	150
0:15:04	43	6,4	6	54	150
0:15:05	43	6,4	6	54	150
0:15:06	43	6,4	6	54	150
0:15:07	43	6,3	6	54	150
0:15:08	43	6,3	6	54	150
0:15:09	43	6,3	6	54	150
0:15:10	43	6,3	6	54	150
0:15:11	43	6,3	6	54	150
0:15:12	43	6,4	6	54	150
0:15:13	43	6,4	6	54	150
0:15:14	43	6,4	6	54	150
0:15:15	43	6,4	6	54	150
0:15:16	43	6,4	6	54	150
0:15:17	43	6,4	6	54	150
0:15:18	43	6,5	6	54	150
0:15:19	43	6,4	6	55	150
0:15:20	43	6,4	6	55	150
0:15:21	43	6,4	6	55	150
0:15:22	43	6,4	6	54	150
0:15:23	43	6,4	6	54	150
0:15:24	43	6,4	6	54	150
0:15:25	43	6,4	6	55	150
0:15:26	43	6,5	6	55	150
0:15:27	43	6,5	6	54	150
0:15:28	43	6,5	6	55	150
0:15:29	43	6,5	6	55	150
0:15:30	43	6,5	6	55	150
0:15:31	43	6,5	6	55	150
0:15:32	43	6,4	6	55	150
0:15:33	43	6,5	6	55	150
0:15:34	43	6,5	6	55	150
0:15:35	43	6,5	6	55	150
0:15:36	43	6,5	6	55	150
0:15:37	43	6,5	6	55	150
0:15:38	44	6,5	6	55	150
0:15:39	44	6,6	6	55	150
0:15:40	44	6,6	6	55	150
0:15:41	44	6,6	6	55	150
0:15:42	44	6,5	6	55	150
0:15:43	44	6,5	6	55	150
0:15:44	44	6,5	6	55	150
0:15:45	44	6,5	6	55	150
0:15:46	44	6,5	6	55	150
0:15:47	44	6,5	6	55	150
0:15:48	44	6,6	6	55	150
0:15:49	44	6,6	6	55	150
0:15:50	44	6,6	6	55	150
0:15:51	44	6,6	6	55	150
0:15:52	44	6,6	6	55	150
0:15:53	44	6,6	6	55	150
0:15:54	44	6,6	6	55	150
0:15:55	44	6,6	6	55	150
0:15:56	44	6,6	6	55	150
0:15:57	44	6,6	6	55	150
0:15:58	44	6,6	6	55	150
0:15:59	44	6,6	6	55	150
0:16:00	44	6,7	6	55	150
0:16:01	44	6,7	6	55	150
0:16:02	44	6,6	6	55	150
0:16:03	44	6,6	6	55	150
0:16:04	44	6,6	6	55	150
0:16:05	44	6,6	6	56	150
0:16:06	44	6,6	6	55	150
0:16:07	44	6,6	6	56	150
0:16:08	44	6,7	6	56	150
0:16:09	44	6,7	6	56	150
0:16:10	44	6,7	6	55	150
0:16:11	44	6,7	6	56	150
0:16:12	44	6,7	6	56	150
0:16:13	44	6,6	6	56	150
0:16:14	44	6,6	6	56	150
0:16:15	44	6,7	6	56	150
0:16:16	44	6,7	6	56	150
0:16:17	44	6,7	6	56	150
0:16:18	44	6,7	6	56	150
0:16:19	44	6,7	6	56	150
0:16:20	44	6,8	6	56	150
0:16:21	44	6,8	6	56	150
0:16:22	45	6,8	6	56	150
0:16:23	45	6,8	6	56	150
0:16:24	45	6,7	6	56	150
0:16:25	45	6,7	6	56	150
0:16:26	45	6,7	6	56	150
0:16:27	45	6,7	6	56	150
0:16:28	45	6,8	6	56	150
0:16:29	45	6,8	6	56	150
0:16:30	45	6,8	6	56	150
0:16:31	45	6,8	6	56	150
0:16:32	45	6,8	6	56	150
0:16:33	45	6,8	6	56	150
0:16:34	45	6,8	6	56	150
0:16:35	45	6,9	6	56	150
0:16:36	45	6,8	6	56	150
0:16:37	45	6,8	6	56	150
0:16:38	45	6,8	6	56	150
0:16:39	45	6,8	6	56	150
0:16:40	45	6,8	6	56	150
0:16:41	45	6,8	6	56	150
0:16:42	45	6,8	6	56	150
0:16:43	45	6,9	6	56	150
0:16:44	45	6,9	6	56	150
0:16:45	45	6,9	6	56	150
0:16:46	45	6,9	6	56	150
0:16:47	45	6,9	6	56	150
0:16:48	45	6,9	6	56	150
0:16:49	45	6,8	6	56	150
0:16:50	45	6,8	6	57	150
0:16:51	45	6,8	6	57	150
0:16:52	45	6,8	6	57	150
0:16:53	45	6,9	6	57	150
0:16:54	45	6,9	6	57	150
0:16:55	45	6,9	6	57	150
0:16:56	45	6,9	6	57	150
0:16:57	45	6,9	6	57	150
0:16:58	45	6,9	6	57	150
0:16:59	45	7,0	6	57	150
0:17:00	45	7,0	6	57	150
0:17:01	45	7,0	6	57	150
0:17:02	45	6,9	6	57	150
0:17:03	45	6,9	6	57	150
0:17:04	45	6,9	6	57	150
0:17:05	46	6,9	6	57	150
0:17:06	46	6,9	6	57	150
0:17:07	46	6,9	6	57	150
0:17:08	46	7,0	6	57	150
0:17:09	46	7,0	6	57	150
0:17:10	46	7,0	6	57	150
0:17:11	46	7,0	6	57	150
0:17:12	46	7,0	6	57	150
0:17:13	46	7,1	6	57	150
0:17:14	46	7,0	6	57	150
0:17:15	46	7,0	6	57	150
0:17:16	46	7,0	6	57	150
0:17:17	46	7,0	6	57	150
0:17:18	46	7,0	6	57	150
0:17:19	46	7,0	6	57	150
0:17:20	46	7,0	6	57	150
0:17:21	46	7,0	6	57	150
0:17:22	46	7,1	6	57	150
0:17:23	46	7,1	6	57	150
0:17:24	46	7,1	6	57	150
0:17:25	46	7,1	6	57	150
0:17:26	46	7,0	6	58	150
0:17:27	46	7,0	6	57	150
0:17:28	46	7,0	6	57	150
0:17:29	46	7,1	6	58	150
0:17:30	46	7,1	6	58	150
0:17:31	46	7,1	6	58	150
0:17:32	46	7,1	6	58	150
0:17:33	46	7,2	6	58	150
0:17:34	46	7,1	6	58	150
0:17:35	46	7,1	6	58	150
0:17:36	46	7,1	6	58	150
0:17:37	46	7,1	6	58	150
0:17:38	46	7,1	6	58	150
0:17:39	46	7,1	6	58	150
0:17:40	46	7,1	6	58	150
0:17:41	46	7,2	6	58	150
0:17:42	46	7,2	6	58	150
0:17:43	46	7,2	6	58	150
0:17:44	46	7,2	6	58	150
0:17:45	46	7,1	7	58	150
0:17:46	46	7,1	7	58	150
0:17:47	46	7,1	7	58	150
0:17:48	46	7,1	7	58	150
0:17:49	46	7,2	7	58	150
0:17:50	46	7,2	7	58	150
0:17:51	46	7,2	7	58	150
0:17:52	47	7,2	7	58	150
0:17:53	47	7,2	7	58	150
0:17:54	47	7,3	7	59	150
0:17:55	47	7,2	7	59	150
0:17:56	47	7,2	7	59	150
0:17:57	47	7,2	7	59	150
0:17:58	47	7,2	7	59	150
0:17:59	47	7,2	7	58	150
0:18:00	47	7,2	7	58	150
0:18:01	47	7,3	7	59	150
0:18:02	47	7,3	7	59	150
0:18:03	47	7,3	7	59	150
0:18:04	47	7,3	7	59	150
0:18:05	47	7,2	7	59	150
0:18:06	47	7,2	7	59	150
0:18:07	47	7,2	7	59	150
0:18:08	47	7,2	7	59	150
0:18:09	47	7,2	7	59	150
0:18:10	47	7,2	7	59	150
0:18:11	47	7,3	7	59	150
0:18:12	47	7,3	7	59	150
0:18:13	47	7,3	7	59	150
0:18:14	47	7,3	7	59	150
0:18:15	47	7,3	7	59	150
0:18:16	47	7,3	7	59	150
0:18:17	47	7,4	7	59	150
0:18:18	47	7,4	7	59	150
0:18:19	47	7,4	7	59	150
0:18:20	47	7,3	7	59	150
0:18:21	47	7,3	7	59	150
0:18:22	47	7,3	7	59	150
0:18:23	47	7,3	7	59	150
0:18:24	47	7,3	7	59	150
0:18:25	47	7,3	7	59	150
0:18:26	47	7,4	7	59	150
0:18:27	47	7,4	7	59	150
0:18:28	47	7,4	7	59	150
0:18:29	47	7,4	7	59	150
0:18:30	47	7,4	7	59	150
0:18:31	47	7,4	7	59	150
0:18:32	47	7,5	7	59	150
0:18:33	47	7,4	7	59	150
0:18:34	47	7,4	7	60	150
0:18:35	47	7,4	7	60	150
0:18:36	47	7,4	7	60	150
0:18:37	47	7,4	7	60	150
0:18:38	48	7,4	7	60	150
0:18:39	48	7,5	7	60	150
0:18:40	48	7,5	7	60	150
0:18:41	48	7,5	7	60	150
0:18:42	48	7,4	7	60	150
0:18:43	48	7,4	7	60	150
0:18:44	48	7,4	7	60	150
0:18:45	48	7,5	7	60	150
0:18:46	48	7,5	7	60	150
0:18:47	48	7,5	7	60	150
0:18:48	48	7,6	7	60	150
0:18:49	48	7,5	7	60	150
0:18:50	48	7,4	7	60	150
0:18:51	48	7,4	7	61	150
0:18:52	48	7,5	7	61	150
0:18:53	48	7,5	7	61	150
0:18:54	48	7,5	7	61	150
0:18:55	48	7,6	7	61	150
0:18:56	48	7,6	7	61	150
0:18:57	48	7,6	7	61	150
0:18:58	48	7,5	7	61	150
0:18:59	48	7,5	7	61	150
0:19:00	48	7,5	7	61	150
0:19:01	48	7,5	7	61	150
0:19:02	48	7,6	7	61	150
0:19:03	48	7,6	7	61	150
0:19:04	48	7,6	7	61	150
0:19:05	48	7,6	7	61	150
0:19:06	48	7,6	7	61	150
0:19:07	48	7,5	7	61	150
0:19:08	48	7,5	7	61	150
0:19:09	48	7,5	7	61	150
0:19:10	48	7,6	7	61	150
0:19:11	48	7,6	7	61	150
0:19:12	48	7,6	7	61	150
0:19:13	48	7,6	7	61	150
0:19:14	48	7,7	7	61	150
0:19:15	48	7,7	7	61	150
0:19:16	48	7,7	7	62	150
0:19:17	48	7,6	7	62	150
0:19:18	48	7,6	7	62	150
0:19:19	48	7,6	7	62	150
0:19:20	48	7,6	7	62	150
0:19:21	48	7,7	7	62	150
0:19:22	48	7,7	7	61	150
0:19:23	48	7,7	7	62	150
0:19:24	48	7,7	7	62	150
0:19:25	48	7,7	7	62	150
0:19:26	48	7,6	7	62	150
0:19:27	48	7,6	7	62	150
0:19:28	48	7,6	7	62	150
0:19:29	49	7,7	7	62	150
0:19:30	48	7,7	7	62	150
0:19:31	49	7,7	7	62	150
0:19:32	49	7,7	7	62	150
0:19:33	49	7,8	7	62	150
0:19:34	49	7,8	7	62	150
0:19:35	49	7,7	7	62	150
0:19:36	49	7,7	7	62	150
0:19:37	49	7,7	7	62	150
0:19:38	49	7,7	7	62	150
0:19:39	49	7,7	7	62	150
0:19:40	49	7,7	7	62	150
0:19:41	49	7,8	7	62	150
0:19:42	49	7,8	7	62	150
0:19:43	49	7,8	7	62	150
0:19:44	49	7,8	7	62	150
0:19:45	49	7,8	7	62	150
0:19:46	49	7,8	7	62	150
0:19:47	49	7,7	7	62	150
0:19:48	49	7,8	7	62	150
0:19:49	49	7,8	7	62	150
0:19:50	49	7,8	7	62	150
0:19:51	49	7,8	7	63	150
0:19:52	49	7,8	7	62	150
0:19:53	49	7,9	7	63	150
0:19:54	49	7,9	7	62	150
0:19:55	49	7,9	7	63	150
0:19:56	49	7,8	7	63	150
0:19:57	49	7,8	7	63	150
0:19:58	49	7,8	7	63	150
0:19:59	49	7,8	7	63	150
0:20:00	49	7,8	7	63	150
0:20:01	49	7,8	7	63	150
0:20:02	49	7,9	7	63	150
0:20:03	49	7,9	7	63	150
0:20:04	49	7,9	7	63	150
0:20:05	49	7,9	7	63	150
0:20:06	49	8,0	7	63	150
0:20:07	49	7,9	7	63	150
0:20:08	49	7,8	7	63	150
0:20:09	49	7,8	7	63	150
0:20:10	49	7,8	7	63	150
0:20:11	49	7,9	7	63	150
0:20:12	49	7,9	7	63	150
0:20:13	49	7,9	7	63	150
0:20:14	49	7,9	7	63	150
0:20:15	49	8,0	7	63	150
0:20:16	49	8,0	7	63	150
0:20:17	49	8,0	7	63	150
0:20:18	50	7,9	7	63	150
0:20:19	50	7,9	7	63	150
0:20:20	50	7,9	7	63	150
0:20:21	50	7,9	7	63	150
0:20:22	50	7,9	7	63	150
0:20:23	50	8,0	7	63	150
0:20:24	50	8,0	7	64	150
0:20:25	50	8,0	7	64	150
0:20:26	50	8,1	7	64	150
0:20:27	50	8,0	7	64	150
0:20:28	50	7,9	7	64	150
0:20:29	50	7,9	7	64	150
0:20:30	50	8,0	7	64	150
0:20:31	50	8,0	7	64	150
0:20:32	50	8,0	7	64	150
0:20:33	50	8,0	7	64	150
0:20:34	50	8,1	7	64	150
0:20:35	50	8,1	7	64	150
0:20:36	50	8,1	7	64	150
0:20:37	50	8,0	7	64	150
0:20:38	50	8,0	7	64	150
0:20:39	50	8,0	7	64	150
0:20:40	50	8,0	7	64	150
0:20:41	50	8,0	7	64	150
0:20:42	50	8,1	7	64	150
0:20:43	50	8,1	7	64	150
0:20:44	50	8,1	7	64	150
0:20:45	50	8,1	7	64	150
0:20:46	50	8,2	7	64	150
0:20:47	50	8,1	7	64	150
0:20:48	50	8,0	7	65	150
0:20:49	50	8,0	7	65	150
0:20:50	50	8,1	7	65	150
0:20:51	50	8,1	7	65	150
0:20:52	50	8,1	7	65	150
0:20:53	50	8,1	7	65	150
0:20:54	50	8,2	7	65	150
0:20:55	50	8,2	7	65	150
0:20:56	50	8,2	7	65	150
0:20:57	50	8,1	7	65	150
0:20:58	50	8,1	7	65	150
0:20:59	50	8,1	7	65	150
0:21:00	50	8,1	7	65	150
0:21:01	50	8,1	7	65	150
0:21:02	50	8,2	7	65	150
0:21:03	50	8,2	7	65	150
0:21:04	50	8,2	7	65	150
0:21:05	50	8,2	7	65	150
0:21:06	50	8,3	7	65	150
0:21:07	51	8,2	7	65	150
0:21:08	51	8,2	7	65	150
0:21:09	51	8,2	7	65	150
0:21:10	51	8,2	7	65	150
0:21:11	51	8,2	7	65	150
0:21:12	51	8,2	7	66	150
0:21:13	51	8,3	7	65	150
0:21:14	51	8,3	7	66	150
0:21:15	51	8,3	7	66	150
0:21:16	51	8,3	7	66	150
0:21:17	51	8,2	7	65	150
0:21:18	51	8,2	7	65	150
0:21:19	51	8,2	7	66	150
0:21:20	51	8,2	7	66	150
0:21:21	51	8,3	7	66	150
0:21:22	51	8,3	7	66	150
0:21:23	51	8,3	6	66	150
0:21:24	51	8,3	6	66	150
0:21:25	51	8,4	6	66	150
0:21:26	51	8,3	6	66	150
0:21:27	51	8,3	6	66	150
0:21:28	51	8,3	6	66	150
0:21:29	51	8,3	6	66	150
0:21:30	51	8,3	6	66	150
0:21:31	51	8,3	6	66	150
0:21:32	51	8,4	6	66	150
0:21:33	51	8,4	6	66	150
0:21:34	51	8,4	6	67	150
0:21:35	51	8,3	6	66	150
0:21:36	51	8,3	6	66	150
0:21:37	51	8,3	6	66	150
0:21:38	51	8,3	6	67	150
0:21:39	51	8,4	6	66	150
0:21:40	51	8,4	6	67	150
0:21:41	51	8,4	6	67	150
0:21:42	51	8,4	6	67	150
0:21:43	51	8,4	6	67	150
0:21:44	51	8,5	6	67	150
0:21:45	51	8,4	6	67	150
0:21:46	51	8,3	6	67	150
0:21:47	51	8,4	6	67	150
0:21:48	51	8,4	6	67	150
0:21:49	51	8,4	6	67	150
0:21:50	51	8,4	6	67	150
0:21:51	52	8,4	6	67	150
0:21:52	52	8,5	6	67	150
0:21:53	52	8,5	6	67	150
0:21:54	52	8,5	6	67	150
0:21:55	52	8,4	6	67	150
0:21:56	52	8,4	6	67	150
0:21:57	52	8,4	6	67	150
0:21:58	52	8,4	6	67	150
0:21:59	52	8,4	6	67	150
0:22:00	52	8,5	6	67	150
0:22:01	52	8,5	6	67	150
0:22:02	52	8,5	6	67	150
0:22:03	52	8,5	6	67	150
0:22:04	52	8,5	6	67	150
0:22:05	52	8,6	6	67	150
0:22:06	52	8,5	6	67	150
0:22:07	52	8,4	6	67	150
0:22:08	52	8,5	6	67	150
0:22:09	52	8,5	6	68	150
0:22:10	52	8,5	6	68	150
0:22:11	52	8,5	6	68	150
0:22:12	52	8,5	6	67	150
0:22:13	52	8,6	6	67	150
0:22:14	52	8,6	6	68	150
0:22:15	52	8,6	6	67	150
0:22:16	52	8,6	6	68	150
0:22:17	52	8,5	6	68	150
0:22:18	52	8,5	6	68	150
0:22:19	52	8,5	6	67	150
0:22:20	52	8,5	6	68	150
0:22:21	52	8,6	6	67	150
0:22:22	52	8,6	6	67	150
0:22:23	52	8,6	6	68	150
0:22:24	52	8,6	6	68	150
0:22:25	52	8,6	6	68	150
0:22:26	52	8,7	6	68	150
0:22:27	52	8,7	6	68	150
0:22:28	52	8,6	6	68	150
0:22:29	52	8,6	6	68	150
0:22:30	52	8,6	6	68	150
0:22:31	52	8,6	6	68	150
0:22:32	52	8,6	6	68	150
0:22:33	52	8,6	6	68	150
0:22:34	53	8,6	6	68	150
0:22:35	53	8,7	6	68	150
0:22:36	53	8,7	6	68	150
0:22:37	53	8,7	6	68	150
0:22:38	53	8,7	6	68	150
0:22:39	53	8,6	6	68	150
0:22:40	53	8,6	6	68	150
0:22:41	53	8,6	6	68	150
0:22:42	53	8,6	6	68	150
0:22:43	53	8,7	6	69	150
0:22:44	53	8,7	6	69	150
0:22:45	53	8,7	6	68	150
0:22:46	53	8,7	6	68	150
0:22:47	53	8,7	6	68	150
0:22:48	53	8,8	6	68	150
0:22:49	53	8,8	6	68	150
0:22:50	53	8,8	6	68	150
0:22:51	53	8,7	6	69	150
0:22:52	53	8,7	6	69	150
0:22:53	53	8,7	6	69	150
0:22:54	53	8,7	6	69	150
0:22:55	53	8,7	6	69	150
0:22:56	53	8,7	6	69	150
0:22:57	53	8,7	6	69	150
0:22:58	53	8,7	6	68	150
0:22:59	53	8,8	6	69	150
0:23:00	53	8,8	6	69	150
0:23:01	53	8,8	6	69	150
0:23:02	53	8,8	6	69	150
0:23:03	53	8,8	6	69	150
0:23:04	53	8,9	6	69	150
0:23:05	53	8,8	6	69	150
0:23:06	53	8,8	6	69	150
0:23:07	53	8,8	6	69	150
0:23:08	53	8,8	6	69	150
0:23:09	53	8,8	6	69	150
0:23:10	53	8,8	6	69	150
0:23:11	54	8,8	6	69	150
0:23:12	54	8,8	6	69	150
0:23:13	54	8,8	6	69	150
0:23:14	54	8,9	6	69	150
0:23:15	54	8,9	6	69	150
0:23:16	54	8,9	6	69	150
0:23:17	54	8,9	6	69	150
0:23:18	54	8,9	6	69	150
0:23:19	54	8,9	6	69	150
0:23:20	54	8,9	6	69	150
0:23:21	54	8,9	6	69	150
0:23:22	54	8,9	6	69	150
0:23:23	54	8,9	6	69	150
0:23:24	54	8,9	6	69	150
0:23:25	54	8,9	6	69	150
0:23:26	54	8,9	6	69	150
0:23:27	54	8,9	6	69	150
0:23:28	54	8,9	6	69	150
0:23:29	54	8,9	6	69	150
0:23:30	54	8,9	6	69	150
0:23:31	54	9,0	6	69	150
0:23:32	54	9,0	6	69	150
0:23:33	54	9,0	6	69	150
0:23:34	54	9,0	6	69	150
0:23:35	54	9,0	6	69	150
0:23:36	54	9,0	6	69	150
0:23:37	54	9,0	6	69	150
0:23:38	54	8,9	6	69	150
0:23:39	54	8,9	6	69	150
0:23:40	54	8,9	6	69	150
0:23:41	54	8,9	6	69	150
0:23:42	54	8,9	6	69	150
0:23:43	54	9,0	6	69	150
0:23:44	54	9,0	6	69	150
0:23:45	55	9,0	6	69	150
0:23:46	55	9,0	6	69	150
0:23:47	55	9,0	6	69	150
0:23:48	55	9,0	6	69	150
0:23:49	55	9,0	6	69	150
0:23:50	55	9,1	6	69	150
0:23:51	55	9,1	6	69	150
0:23:52	55	9,1	6	69	150
0:23:53	55	9,1	6	69	150
0:23:54	55	9,1	6	69	150
0:23:55	55	9,1	6	69	150
0:23:56	55	9,1	6	69	150
0:23:57	55	9,1	6	69	150
0:23:58	55	9,0	6	69	150
0:23:59	55	9,0	6	69	150
0:24:00	55	9,0	6	69	150
0:24:01	55	9,0	6	69	150
0:24:02	55	9,0	6	69	150
0:24:03	55	9,1	6	69	150
0:24:04	55	9,1	6	69	150
0:24:05	55	9,1	6	69	150
0:24:06	55	9,1	6	69	150
0:24:07	55	9,1	6	69	150
0:24:08	55	9,1	6	69	150
0:24:09	55	9,1	6	69	150
0:24:10	55	9,1	6	69	150
0:24:11	55	9,2	6	69	150
0:24:12	55	9,2	6	69	150
0:24:13	55	9,2	6	69	150
0:24:14	55	9,2	6	69	150
0:24:15	55	9,2	6	69	150
0:24:16	55	9,2	6	69	150
0:24:17	55	9,2	6	69	150
0:24:18	55	9,2	6	69	150
0:24:19	55	9,3	6	69	150
0:24:20	56	9,2	6	69	150
0:24:21	56	9,2	6	69	150
0:24:22	56	9,1	6	69	150
0:24:23	56	9,1	6	69	150
0:24:24	56	9,1	6	69	150
0:24:25	56	9,1	6	69	150
0:24:26	56	9,2	6	69	150
0:24:27	56	9,2	6	69	150
0:24:28	56	9,2	6	69	150
0:24:29	56	9,2	6	69	150
0:24:30	56	9,2	6	69	150
0:24:31	56	9,2	6	69	150
0:24:32	56	9,2	6	69	150
0:24:33	56	9,2	6	69	150
0:24:34	56	9,2	6	69	150
0:24:35	56	9,2	6	69	150
0:24:36	56	9,3	6	69	150
0:24:37	56	9,3	6	69	150
0:24:38	56	9,3	6	69	150
0:24:39	56	9,3	6	69	150
0:24:40	56	9,3	6	69	150
0:24:41	56	9,3	6	69	150
0:24:42	56	9,3	6	69	150
0:24:43	56	9,3	6	69	150
0:24:44	56	9,3	6	69	150
0:24:45	56	9,3	6	69	150
0:24:46	56	9,3	6	69	150
0:24:47	56	9,3	6	69	150
0:24:48	56	9,3	6	69	150
0:24:49	56	9,4	6	69	150
0:24:50	56	9,4	6	69	150
0:24:51	56	9,4	6	69	150
0:24:52	56	9,4	6	69	150
0:24:53	57	9,4	6	69	150
0:24:54	57	9,4	6	69	150
0:24:55	57	9,4	6	69	150
0:24:56	57	9,4	6	69	150
0:24:57	57	9,4	6	69	150
0:24:58	57	9,4	6	69	150
0:24:59	57	9,4	6	69	150
0:25:00	57	9,4	6	69	150
0:25:01	57	9,5	6	69	150
0:25:02	57	9,5	6	69	150
0:25:03	57	9,5	6	69	150
0:25:04	57	9,4	6	69	150
0:25:05	57	9,4	6	69	150
0:25:06	57	9,4	6	69	150
0:25:07	57	9,4	6	69	150
0:25:08	57	9,4	6	69	150
0:25:09	57	9,4	6	69	150
0:25:10	57	9,4	6	69	150
0:25:11	57	9,4	6	69	150
0:25:12	57	9,4	6	69	150
0:25:13	57	9,4	6	69	150
0:25:14	57	9,4	6	69	150
0:25:15	57	9,4	6	69	150
0:25:16	57	9,4	6	69	150
0:25:17	57	9,5	6	69	150
0:25:18	57	9,5	6	69	150
0:25:19	57	9,5	6	69	150
0:25:20	57	9,5	6	69	150
0:25:21	57	9,5	6	69	150
0:25:22	57	9,5	6	69	150
0:25:23	57	9,5	6	69	150
0:25:24	57	9,5	6	69	150
0:25:25	57	9,5	6	69	150
0:25:26	57	9,5	6	69	150
0:25:27	57	9,5	6	69	150
0:25:28	58	9,5	6	69	150
0:25:29	58	9,6	6	69	150
0:25:30	58	9,6	6	69	150
0:25:31	58	9,6	6	69	150
0:25:32	58	9,6	6	69	150
0:25:33	58	9,6	6	69	150
0:25:34	58	9,6	6	69	150
0:25:35	58	9,6	6	69	150
0:25:36	58	9,6	6	69	150
0:25:37	58	9,6	6	69	150
0:25:38	58	9,6	6	69	150
0:25:39	58	9,6	6	69	150
0:25:40	58	9,6	6	69	150
0:25:41	58	9,6	6	69	150
0:25:42	58	9,7	6	69	150
0:25:43	58	9,7	6	69	150
0:25:44	58	9,7	6	69	150
0:25:45	58	9,7	6	69	150
0:25:46	58	9,6	6	69	150
0:25:47	58	9,6	6	69	150
0:25:48	58	9,5	6	69	150
0:25:49	58	9,6	6	69	150
0:25:50	58	9,6	6	69	150
0:25:51	58	9,6	6	69	150
0:25:52	58	9,6	6	69	150
0:25:53	58	9,6	6	69	150
0:25:54	58	9,6	6	69	150
0:25:55	58	9,6	6	69	150
0:25:56	58	9,6	6	69	150
0:25:57	58	9,6	6	69	150
0:25:58	58	9,6	6	69	150
0:25:59	58	9,6	6	69	150
0:26:00	58	9,6	6	69	150
0:26:01	58	9,6	6	69	150
0:26:02	58	9,7	6	69	150
0:26:03	58	9,7	6	69	150
0:26:04	58	9,7	6	69	150
0:26:05	58	9,7	6	69	150
0:26:06	58	9,7	6	69	150
0:26:07	59	9,7	6	69	150
0:26:08	59	9,7	6	69	150
0:26:09	59	9,7	6	69	150
0:26:10	59	9,7	6	69	150
0:26:11	59	9,7	6	69	150
0:26:12	59	9,7	6	69	150
0:26:13	59	9,8	6	69	150
0:26:14	59	9,8	6	69	150
0:26:15	59	9,8	6	69	150
0:26:16	59	9,8	6	69	150
0:26:17	59	9,8	6	69	150
0:26:18	59	9,8	6	69	150
0:26:19	59	9,8	6	69	150
0:26:20	59	9,9	6	69	150
0:26:21	59	9,9	6	69	150
0:26:22	59	9,9	6	69	150
0:26:23	59	9,8	6	69	150
0:26:24	59	9,8	6	69	150
0:26:25	59	9,8	6	69	150
0:26:26	59	9,8	6	69	150
0:26:27	59	9,8	6	69	150
0:26:28	59	9,8	6	69	150
0:26:29	59	9,8	6	69	150
0:26:30	59	9,8	6	69	150
0:26:31	59	9,8	6	69	150
0:26:32	59	9,8	7	69	150
0:26:33	59	9,9	7	69	150
0:26:34	59	9,9	7	70	150
0:26:35	59	9,9	7	70	150
0:26:36	59	9,9	7	70	150
0:26:37	59	9,9	7	70	150
0:26:38	59	9,9	7	69	150
0:26:39	59	9,9	7	70	150
0:26:40	59	9,9	7	70	150
0:26:41	59	9,9	7	70	150
0:26:42	59	9,9	7	69	150
0:26:43	59	10,0	7	70	150
0:26:44	59	10,0	7	70	150
0:26:45	59	10,0	7	70	150
0:26:46	59	10,0	7	70	150
0:26:47	59	10,0	7	69	150
0:26:48	59	10,0	7	70	150
0:26:49	59	9,9	7	69	150
0:26:50	60	9,9	7	69	150
0:26:51	59	9,9	7	69	150
0:26:52	60	9,9	7	70	150
0:26:53	60	9,9	7	70	150
0:26:54	60	9,9	7	70	150
