Repository: ProgWizer/parser

File: project-root/data/Data Acquisition/Data Acquisition/2016 year (65)/16-0045(RGU).txt (part 1 of 16)
--Test Summary--
Full Path and File Name	
Instrument Name	7322
Instrument Type	Model 7322 Consistometer - Variable Speed
Instrument Serial Number	
Test Start Date	16.08.2016
Test Start Time	10:23:28
Test Stop Date	16.08.2016
Test Stop Time	17:26:18
Test Length	7:02:50
Final Sample Time Offset	7:02:49
Controller Schedule Name	
Sampling Period	1 second
Comments	MPa:20(30), T:65(30)
Information	WellID	poraSpheres-2 (20MPa)
Information	Customer	RGU
Information	EngName	Øóòü Êîíñòàíòèí
Information	CementClass	G
Information	CementMfr	Ñóõîé Ëîã
Information	Additives	13%MKU-85+47%poraSpheres-3+1.5%SMS+1.5%TC-101
Information	Density	1250
Information	BHCT	65
Information	BHST	
Information	FluidLoss	
Information	JobType	Research
Calculated Value	Time_30Bc	4:58:47
Calculated Value	Time_70Bc	N/A
Initial Temperature (°C)	26 °C
Final Temperature (°C)	65 °C
Initial Pressure (MPa)	0,5 MPa
Final Pressure (MPa)	20,0 MPa
Initial Consistency (Bc)	8 Bc
Final Consistency (Bc)	60 Bc
Initial Wall Temperature (°C)	24 °C
Final Wall Temperature (°C)	64 °C
Initial Motor Speed (RPM)	150 RPM
Final Motor Speed (RPM)	150 RPM
--Data--
Time (HH:MM:SS)	Temperature (°C)	Pressure (MPa)	Consistency (Bc)	Wall Temperature (°C)	Motor Speed (RPM)
0:00:00	26	0,5	8	24	150
0:00:01	26	0,5	8	24	150
0:00:02	26	0,5	8	24	150
0:00:03	26	0,5	8	24	150
0:00:04	26	0,5	8	24	150
0:00:05	26	0,5	8	24	150
0:00:06	26	0,5	8	24	150
0:00:07	26	0,5	8	24	150
0:00:08	26	0,5	8	24	150
0:00:09	26	0,6	8	24	150
0:00:10	26	0,6	8	24	150
0:00:11	26	0,6	8	24	150
0:00:12	26	0,6	8	24	150
0:00:13	26	0,6	8	24	150
0:00:14	26	0,6	8	24	150
0:00:15	26	0,6	8	24	150
0:00:16	26	0,6	8	24	150
0:00:17	26	0,6	8	24	150
0:00:18	26	0,6	8	24	150
0:00:19	26	0,6	8	25	150
0:00:20	26	0,6	8	24	150
0:00:21	26	0,7	8	25	150
0:00:22	26	0,7	8	25	150
0:00:23	26	0,7	8	25	150
0:00:24	26	0,7	8	25	150
0:00:25	26	0,7	8	25	150
0:00:26	26	0,7	8	25	150
0:00:27	26	0,7	8	25	150
0:00:28	26	0,7	8	25	150
0:00:29	26	0,8	8	25	150
0:00:30	26	0,8	8	25	150
0:00:31	26	0,8	8	25	150
0:00:32	26	0,8	8	25	150
0:00:33	26	0,8	8	25	150
0:00:34	26	0,8	8	25	150
0:00:35	26	0,8	8	25	150
0:00:36	26	0,8	8	25	150
0:00:37	26	0,8	8	25	150
0:00:38	26	0,9	8	25	150
0:00:39	26	1,0	8	25	150
0:00:40	26	1,0	8	25	150
0:00:41	26	1,0	8	25	150
0:00:42	26	1,0	8	25	150
0:00:43	26	1,0	8	25	150
0:00:44	26	1,0	8	25	150
0:00:45	26	1,0	8	25	150
0:00:46	26	1,0	8	25	150
0:00:47	26	1,0	8	26	150
0:00:48	26	1,0	8	26	150
0:00:49	26	1,0	8	26	150
0:00:50	26	1,0	8	26	150
0:00:51	26	1,0	8	26	150
0:00:52	26	1,1	8	26	150
0:00:53	26	1,1	8	26	150
0:00:54	26	1,1	8	26	150
0:00:55	26	1,1	8	26	150
0:00:56	26	1,1	8	26	150
0:00:57	26	1,1	8	26	150
0:00:58	26	1,1	8	26	150
0:00:59	26	1,1	9	26	150
0:01:00	26	1,1	9	27	150
0:01:01	26	1,2	9	27	150
0:01:02	26	1,2	9	27	150
0:01:03	26	1,2	9	27	150
0:01:04	26	1,2	9	27	150
0:01:05	26	1,2	9	27	150
0:01:06	26	1,2	9	27	150
0:01:07	26	1,3	9	27	150
0:01:08	26	1,3	9	27	150
0:01:09	26	1,3	9	27	150
0:01:10	26	1,3	9	27	150
0:01:11	26	1,3	9	28	150
0:01:12	26	1,3	9	28	150
0:01:13	26	1,3	9	28	150
0:01:14	26	1,3	9	28	150
0:01:15	26	1,4	9	28	150
0:01:16	26	1,4	9	28	150
0:01:17	26	1,4	9	28	150
0:01:18	26	1,5	9	28	150
0:01:19	26	1,5	9	28	150
0:01:20	26	1,5	9	28	150
0:01:21	26	1,5	9	28	150
0:01:22	26	1,5	9	28	150
0:01:23	26	1,5	9	29	150
0:01:24	26	1,5	9	29	150
0:01:25	26	1,5	9	29	150
0:01:26	26	1,5	9	29	150
0:01:27	26	1,6	9	29	150
0:01:28	26	1,6	9	29	150
0:01:29	26	1,6	9	29	150
0:01:30	26	1,6	9	29	150
0:01:31	26	1,6	9	29	150
0:01:32	26	1,6	9	29	150
0:01:33	26	1,6	9	29	150
0:01:34	26	1,6	9	29	150
0:01:35	26	1,7	9	29	150
0:01:36	26	1,7	9	29	150
0:01:37	26	1,7	9	29	150
0:01:38	26	1,7	9	29	150
0:01:39	26	1,7	9	29	150
0:01:40	26	1,7	9	29	150
0:01:41	26	1,7	9	30	150
0:01:42	26	1,8	9	30	150
0:01:43	26	1,8	9	30	150
0:01:44	26	1,8	9	30	150
0:01:45	26	1,8	9	30	150
0:01:46	26	1,8	9	30	150
0:01:47	26	1,9	9	30	150
0:01:48	26	1,9	9	30	150
0:01:49	26	1,9	9	30	150
0:01:50	26	1,9	9	31	150
0:01:51	26	1,9	9	31	150
0:01:52	26	2,0	9	31	150
0:01:53	26	2,0	9	31	150
0:01:54	26	2,0	9	31	150
0:01:55	26	2,0	9	31	150
0:01:56	26	2,0	9	31	150
0:01:57	26	2,1	9	31	150
0:01:58	26	2,1	9	31	150
0:01:59	26	2,1	9	31	150
0:02:00	26	2,1	9	31	150
0:02:01	26	2,1	9	32	150
0:02:02	26	2,2	9	32	150
0:02:03	26	2,2	9	32	150
0:02:04	26	2,2	9	32	150
0:02:05	26	2,2	9	32	150
0:02:06	26	2,2	9	32	150
0:02:07	26	2,3	9	32	150
0:02:08	26	2,3	9	32	150
0:02:09	26	2,3	9	33	150
0:02:10	26	2,3	9	32	150
0:02:11	26	2,3	9	33	150
0:02:12	26	2,4	9	32	150
0:02:13	26	2,4	9	32	150
0:02:14	26	2,4	9	33	150
0:02:15	26	2,4	9	33	150
0:02:16	26	2,5	9	33	150
0:02:17	26	2,5	9	33	150
0:02:18	26	2,5	9	33	150
0:02:19	26	2,5	9	33	150
0:02:20	26	2,6	9	33	150
0:02:21	26	2,6	9	33	150
0:02:22	26	2,6	9	33	150
0:02:23	26	2,6	9	34	150
0:02:24	26	2,6	9	33	150
0:02:25	26	2,7	9	34	150
0:02:26	26	2,7	9	34	150
0:02:27	26	2,7	9	34	150
0:02:28	26	2,7	9	34	150
0:02:29	26	2,8	9	34	150
0:02:30	26	2,8	9	34	150
0:02:31	26	2,8	9	34	150
0:02:32	26	2,8	9	34	150
0:02:33	26	2,9	8	34	150
0:02:34	26	2,9	9	34	150
0:02:35	26	2,9	8	34	150
0:02:36	26	3,0	8	35	150
0:02:37	26	3,0	8	34	150
0:02:38	26	3,0	8	35	150
0:02:39	26	3,0	8	35	150
0:02:40	26	3,1	8	35	150
0:02:41	26	3,1	8	35	150
0:02:42	26	3,1	8	35	150
0:02:43	26	3,1	8	35	150
0:02:44	26	3,2	8	35	150
0:02:45	26	3,2	8	35	150
0:02:46	26	3,2	8	35	150
0:02:47	26	3,2	8	35	150
0:02:48	26	3,3	8	35	150
0:02:49	26	3,3	8	35	150
0:02:50	26	3,3	8	36	150
0:02:51	26	3,4	8	36	150
0:02:52	26	3,4	8	36	150
0:02:53	26	3,4	8	36	150
0:02:54	26	3,4	8	36	150
0:02:55	26	3,5	8	36	150
0:02:56	26	3,4	8	36	150
0:02:57	26	3,4	8	36	150
0:02:58	26	3,4	8	36	150
0:02:59	26	3,5	8	36	150
0:03:00	26	3,5	8	36	150
0:03:01	26	3,5	8	36	150
0:03:02	26	3,5	8	36	150
0:03:03	26	3,5	8	37	150
0:03:04	26	3,5	8	37	150
0:03:05	26	3,5	8	37	150
0:03:06	26	3,6	8	37	150
0:03:07	26	3,6	8	37	150
0:03:08	26	3,6	8	37	150
0:03:09	26	3,6	8	37	150
0:03:10	26	3,6	8	37	150
0:03:11	26	3,6	8	37	150
0:03:12	26	3,6	8	37	150
0:03:13	26	3,6	8	37	150
0:03:14	26	3,6	8	37	150
0:03:15	26	3,6	8	37	150
0:03:16	26	3,6	8	37	150
0:03:17	26	3,7	8	38	150
0:03:18	26	3,7	8	38	150
0:03:19	26	3,7	8	38	150
0:03:20	26	3,7	8	38	150
0:03:21	26	3,7	8	38	150
0:03:22	26	3,7	8	38	150
0:03:23	26	3,7	8	38	150
0:03:24	26	3,8	8	38	150
0:03:25	26	3,7	8	38	150
0:03:26	26	3,7	8	38	150
0:03:27	26	3,8	8	38	150
0:03:28	26	3,8	8	38	150
0:03:29	27	3,8	8	38	150
0:03:30	27	3,8	8	38	150
0:03:31	27	3,8	8	39	150
0:03:32	27	3,8	8	39	150
0:03:33	27	3,8	8	39	150
0:03:34	27	3,8	8	39	150
0:03:35	27	3,9	8	39	150
0:03:36	27	3,9	8	39	150
0:03:37	27	3,9	8	39	150
0:03:38	27	3,9	8	39	150
0:03:39	27	3,9	8	39	150
0:03:40	27	3,9	8	39	150
0:03:41	27	3,9	8	39	150
0:03:42	27	4,0	8	39	150
0:03:43	27	4,0	8	40	150
0:03:44	27	3,9	8	40	150
0:03:45	27	3,9	8	39	150
0:03:46	27	3,9	8	40	150
0:03:47	27	4,0	8	39	150
0:03:48	27	4,0	8	40	150
0:03:49	27	4,0	8	40	150
0:03:50	27	4,1	8	40	150
0:03:51	27	4,0	8	40	150
0:03:52	27	4,0	8	40	150
0:03:53	27	4,0	8	40	150
0:03:54	27	4,1	8	40	150
0:03:55	27	4,1	8	40	150
0:03:56	27	4,1	8	40	150
0:03:57	27	4,1	8	40	150
0:03:58	27	4,1	8	40	150
0:03:59	27	4,1	8	40	150
0:04:00	27	4,1	8	40	150
0:04:01	27	4,1	8	40	150
0:04:02	27	4,2	8	41	150
0:04:03	27	4,2	8	41	150
0:04:04	27	4,2	8	41	150
0:04:05	27	4,2	8	41	150
0:04:06	27	4,2	8	41	150
0:04:07	27	4,2	8	41	150
0:04:08	27	4,2	8	41	150
0:04:09	27	4,2	8	41	150
0:04:10	27	4,3	8	41	150
0:04:11	27	4,2	7	41	150
0:04:12	27	4,2	7	41	150
0:04:13	27	4,2	7	41	150
0:04:14	27	4,3	7	41	150
0:04:15	27	4,3	8	41	150
0:04:16	27	4,3	8	41	150
0:04:17	27	4,3	7	41	150
0:04:18	27	4,3	7	42	150
0:04:19	27	4,3	7	42	150
0:04:20	28	4,3	7	42	150
0:04:21	28	4,3	7	42	150
0:04:22	28	4,4	7	42	150
0:04:23	28	4,4	7	42	150
0:04:24	28	4,4	7	42	150
0:04:25	28	4,4	7	42	150
0:04:26	28	4,4	7	42	150
0:04:27	28	4,4	7	42	150
0:04:28	28	4,4	7	42	150
0:04:29	28	4,4	8	42	150
0:04:30	28	4,4	8	42	150
0:04:31	28	4,5	8	42	150
0:04:32	28	4,5	8	42	150
0:04:33	28	4,5	8	42	150
0:04:34	28	4,5	7	43	150
0:04:35	28	4,5	7	43	150
0:04:36	28	4,5	8	43	150
0:04:37	28	4,5	8	43	150
0:04:38	28	4,5	8	43	150
0:04:39	28	4,6	7	43	150
0:04:40	28	4,6	7	43	150
0:04:41	28	4,6	8	43	150
0:04:42	28	4,6	8	43	150
0:04:43	28	4,5	8	43	150
0:04:44	28	4,6	8	43	150
0:04:45	28	4,6	8	43	150
0:04:46	28	4,6	8	43	150
0:04:47	28	4,6	8	43	150
0:04:48	28	4,6	8	43	150
0:04:49	28	4,7	7	43	150
0:04:50	28	4,7	7	43	150
0:04:51	28	4,7	7	43	150
0:04:52	28	4,7	8	43	150
0:04:53	28	4,7	8	43	150
0:04:54	28	4,7	8	43	150
0:04:55	28	4,7	8	43	150
0:04:56	28	4,7	7	43	150
0:04:57	28	4,7	7	43	150
0:04:58	28	4,7	8	43	150
0:04:59	29	4,8	8	43	150
0:05:00	29	4,8	8	43	150
0:05:01	29	4,8	8	43	150
0:05:02	29	4,8	7	43	150
0:05:03	29	4,8	7	43	150
0:05:04	29	4,8	8	43	150
0:05:05	29	4,8	8	43	150
0:05:06	29	4,8	7	43	150
0:05:07	29	4,8	7	43	150
0:05:08	29	4,8	7	43	150
0:05:09	29	4,8	7	43	150
0:05:10	29	4,9	7	43	150
0:05:11	29	4,9	7	43	150
0:05:12	29	4,9	7	43	150
0:05:13	29	4,9	7	43	150
0:05:14	29	4,9	7	43	150
0:05:15	29	5,0	7	43	150
0:05:16	29	4,9	7	43	150
0:05:17	29	4,9	7	43	150
0:05:18	29	4,9	7	43	150
0:05:19	29	4,9	7	43	150
0:05:20	29	5,0	7	43	150
0:05:21	29	5,0	7	43	150
0:05:22	29	5,0	7	43	150
0:05:23	29	5,0	7	43	150
0:05:24	29	5,0	7	44	150
0:05:25	29	5,0	7	44	150
0:05:26	29	5,1	7	43	150
0:05:27	29	5,1	7	43	150
0:05:28	29	5,1	7	44	150
0:05:29	29	5,1	7	43	150
0:05:30	29	5,1	7	43	150
0:05:31	29	5,1	7	43	150
0:05:32	29	5,1	7	43	150
0:05:33	29	5,1	7	43	150
0:05:34	29	5,1	7	43	150
0:05:35	29	5,1	7	44	150
0:05:36	30	5,2	7	44	150
0:05:37	30	5,2	7	44	150
0:05:38	30	5,2	7	43	150
0:05:39	30	5,2	7	44	150
0:05:40	30	5,2	7	44	150
0:05:41	30	5,2	7	44	150
0:05:42	30	5,2	7	44	150
0:05:43	30	5,2	7	44	150
0:05:44	30	5,2	7	44	150
0:05:45	30	5,2	7	44	150
0:05:46	30	5,3	7	44	150
0:05:47	30	5,3	7	44	150
0:05:48	30	5,3	7	44	150
0:05:49	30	5,3	7	44	150
0:05:50	30	5,3	7	44	150
0:05:51	30	5,3	7	44	150
0:05:52	30	5,3	7	44	150
0:05:53	30	5,3	7	44	150
0:05:54	30	5,3	7	44	150
0:05:55	30	5,3	7	44	150
0:05:56	30	5,3	7	44	150
0:05:57	30	5,4	7	44	150
0:05:58	30	5,4	7	44	150
0:05:59	30	5,4	7	44	150
0:06:00	30	5,4	7	44	150
0:06:01	30	5,4	7	44	150
0:06:02	30	5,4	7	44	150
0:06:03	30	5,4	7	44	150
0:06:04	30	5,5	7	44	150
0:06:05	30	5,5	7	44	150
0:06:06	30	5,5	7	44	150
0:06:07	30	5,5	7	44	150
0:06:08	30	5,5	7	44	150
0:06:09	31	5,5	7	44	150
0:06:10	31	5,5	7	44	150
0:06:11	31	5,5	7	44	150
0:06:12	31	5,5	7	44	150
0:06:13	31	5,5	7	44	150
0:06:14	31	5,5	7	44	150
0:06:15	31	5,5	7	44	150
0:06:16	31	5,5	7	44	150
0:06:17	31	5,5	7	44	150
0:06:18	31	5,6	7	44	150
0:06:19	31	5,6	7	44	150
0:06:20	31	5,6	7	44	150
0:06:21	31	5,6	7	44	150
0:06:22	31	5,6	7	44	150
0:06:23	31	5,6	7	44	150
0:06:24	31	5,6	7	44	150
0:06:25	31	5,7	7	44	150
0:06:26	31	5,7	7	44	150
0:06:27	31	5,7	7	44	150
0:06:28	31	5,7	7	44	150
0:06:29	31	5,7	7	45	150
0:06:30	31	5,7	7	45	150
0:06:31	31	5,8	7	45	150
0:06:32	31	5,8	7	45	150
0:06:33	31	5,8	7	45	150
0:06:34	31	5,8	7	45	150
0:06:35	31	5,8	7	45	150
0:06:36	31	5,8	7	45	150
0:06:37	31	5,8	7	45	150
0:06:38	31	5,8	7	45	150
0:06:39	31	5,9	7	45	150
0:06:40	31	5,9	7	45	150
0:06:41	31	5,9	7	45	150
0:06:42	32	5,9	7	45	150
0:06:43	32	5,9	7	45	150
0:06:44	32	5,9	7	45	150
0:06:45	32	5,9	7	45	150
0:06:46	32	5,9	7	45	150
0:06:47	32	5,9	7	45	150
0:06:48	32	5,9	7	45	150
0:06:49	32	5,9	7	45	150
0:06:50	32	5,9	7	45	150
0:06:51	32	5,9	7	45	150
0:06:52	32	5,9	7	45	150
0:06:53	32	5,9	7	45	150
0:06:54	32	5,9	7	45	150
0:06:55	32	5,9	7	45	150
0:06:56	32	5,9	7	45	150
0:06:57	32	6,0	7	45	150
0:06:58	32	6,0	7	45	150
0:06:59	32	6,0	7	45	150
0:07:00	32	6,0	7	45	150
0:07:01	32	6,0	7	45	150
0:07:02	32	6,0	7	45	150
0:07:03	32	6,0	7	45	150
0:07:04	32	6,0	7	45	150
0:07:05	32	6,0	7	45	150
0:07:06	32	6,1	7	45	150
0:07:07	32	6,1	7	45	150
0:07:08	32	6,1	7	45	150
0:07:09	32	6,1	7	45	150
0:07:10	32	6,1	7	45	150
0:07:11	32	6,1	7	45	150
0:07:12	32	6,1	7	45	150
0:07:13	32	6,1	7	45	150
0:07:14	32	6,1	7	45	150
0:07:15	32	6,2	7	45	150
0:07:16	33	6,2	7	45	150
0:07:17	33	6,2	7	45	150
0:07:18	33	6,2	7	45	150
0:07:19	33	6,2	7	45	150
0:07:20	33	6,2	7	45	150
0:07:21	33	6,2	7	45	150
0:07:22	33	6,2	7	45	150
0:07:23	33	6,2	7	45	150
0:07:24	33	6,3	7	46	150
0:07:25	33	6,3	7	46	150
0:07:26	33	6,3	7	45	150
0:07:27	33	6,3	7	45	150
0:07:28	33	6,3	7	45	150
0:07:29	33	6,3	7	45	150
0:07:30	33	6,3	7	45	150
0:07:31	33	6,3	7	45	150
0:07:32	33	6,3	7	46	150
0:07:33	33	6,4	7	46	150
0:07:34	33	6,4	7	46	150
0:07:35	33	6,4	7	46	150
0:07:36	33	6,4	7	46	150
0:07:37	33	6,4	7	46	150
0:07:38	33	6,4	7	46	150
0:07:39	33	6,4	7	46	150
0:07:40	33	6,4	7	46	150
0:07:41	33	6,5	7	46	150
0:07:42	33	6,5	7	46	150
0:07:43	33	6,5	7	46	150
0:07:44	33	6,5	7	46	150
0:07:45	33	6,5	7	46	150
0:07:46	33	6,5	7	46	150
0:07:47	33	6,5	7	46	150
0:07:48	33	6,5	7	46	150
0:07:49	33	6,5	7	46	150
0:07:50	33	6,5	7	46	150
0:07:51	33	6,6	7	46	150
0:07:52	34	6,6	7	46	150
0:07:53	34	6,6	7	46	150
0:07:54	34	6,6	7	46	150
0:07:55	34	6,6	7	46	150
0:07:56	34	6,6	7	46	150
0:07:57	34	6,6	7	46	150
0:07:58	34	6,6	7	46	150
0:07:59	34	6,7	7	46	150
0:08:00	34	6,7	7	46	150
0:08:01	34	6,7	7	46	150
0:08:02	34	6,7	7	46	150
0:08:03	34	6,7	7	46	150
0:08:04	34	6,7	7	46	150
0:08:05	34	6,7	7	46	150
0:08:06	34	6,7	7	46	150
0:08:07	34	6,8	7	46	150
0:08:08	34	6,8	7	46	150
0:08:09	34	6,8	7	46	150
0:08:10	34	6,8	7	47	150
0:08:11	34	6,8	7	46	150
0:08:12	34	6,8	7	46	150
0:08:13	34	6,8	7	47	150
0:08:14	34	6,8	7	47	150
0:08:15	34	6,9	7	47	150
0:08:16	34	6,9	7	47	150
0:08:17	34	6,9	7	46	150
0:08:18	34	6,9	7	46	150
0:08:19	34	6,9	7	47	150
0:08:20	34	6,9	7	46	150
0:08:21	34	6,9	7	46	150
0:08:22	34	6,9	7	46	150
0:08:23	34	7,0	7	47	150
0:08:24	34	7,0	7	47	150
0:08:25	34	7,0	7	47	150
0:08:26	34	7,0	7	47	150
0:08:27	34	7,0	7	47	150
0:08:28	34	7,0	7	47	150
0:08:29	35	7,0	7	47	150
0:08:30	35	7,0	7	47	150
0:08:31	35	7,0	7	47	150
0:08:32	35	7,1	7	47	150
0:08:33	35	7,1	7	47	150
0:08:34	35	7,1	7	47	150
0:08:35	35	7,1	7	47	150
0:08:36	35	7,1	7	47	150
0:08:37	35	7,1	7	47	150
0:08:38	35	7,1	7	47	150
0:08:39	35	7,2	7	47	150
0:08:40	35	7,1	7	47	150
0:08:41	35	7,1	7	47	150
0:08:42	35	7,1	7	47	150
0:08:43	35	7,1	7	47	150
0:08:44	35	7,1	7	47	150
0:08:45	35	7,1	7	47	150
0:08:46	35	7,1	7	47	150
0:08:47	35	7,1	7	47	150
0:08:48	35	7,1	7	47	150
0:08:49	35	7,2	7	47	150
0:08:50	35	7,2	7	47	150
0:08:51	35	7,2	7	47	150
0:08:52	35	7,2	7	47	150
0:08:53	35	7,2	7	47	150
0:08:54	35	7,2	7	47	150
0:08:55	35	7,2	7	47	150
0:08:56	35	7,2	7	47	150
0:08:57	35	7,2	7	47	150
0:08:58	35	7,3	7	47	150
0:08:59	35	7,3	7	47	150
0:09:00	35	7,3	7	47	150
0:09:01	35	7,3	7	47	150
0:09:02	35	7,3	7	47	150
0:09:03	35	7,3	7	48	150
0:09:04	35	7,3	7	48	150
0:09:05	35	7,3	7	47	150
0:09:06	36	7,3	7	47	150
0:09:07	36	7,4	7	47	150
0:09:08	36	7,4	7	47	150
0:09:09	36	7,4	7	47	150
0:09:10	36	7,4	7	47	150
0:09:11	36	7,4	7	47	150
0:09:12	36	7,4	7	47	150
0:09:13	36	7,4	7	47	150
0:09:14	36	7,5	7	47	150
0:09:15	36	7,5	7	47	150
0:09:16	36	7,5	7	47	150
0:09:17	36	7,5	7	47	150
0:09:18	36	7,5	7	47	150
0:09:19	36	7,6	7	48	150
0:09:20	36	7,6	7	48	150
0:09:21	36	7,6	7	48	150
0:09:22	36	7,6	7	48	150
0:09:23	36	7,6	7	48	150
0:09:24	36	7,7	7	48	150
0:09:25	36	7,6	7	48	150
0:09:26	36	7,6	7	48	150
0:09:27	36	7,6	7	48	150
0:09:28	36	7,6	7	48	150
0:09:29	36	7,6	7	48	150
0:09:30	36	7,6	7	48	150
0:09:31	36	7,6	7	48	150
0:09:32	36	7,6	7	48	150
0:09:33	36	7,7	7	48	150
0:09:34	36	7,7	7	48	150
0:09:35	36	7,7	7	48	150
0:09:36	36	7,7	7	48	150
0:09:37	36	7,7	7	48	150
0:09:38	36	7,7	7	48	150
0:09:39	36	7,7	7	48	150
0:09:40	36	7,7	7	48	150
0:09:41	36	7,8	7	48	150
0:09:42	36	7,8	7	48	150
0:09:43	36	7,8	7	48	150
0:09:44	36	7,8	7	48	150
0:09:45	36	7,8	7	48	150
0:09:46	37	7,8	7	48	150
0:09:47	37	7,8	7	48	150
0:09:48	37	7,8	7	48	150
0:09:49	37	7,9	7	48	150
0:09:50	37	7,9	7	48	150
0:09:51	37	7,9	7	48	150
0:09:52	37	7,9	7	48	150
0:09:53	37	7,9	7	48	150
0:09:54	37	7,9	7	48	150
0:09:55	37	7,9	7	49	150
0:09:56	37	7,9	7	48	150
0:09:57	37	8,0	7	48	150
0:09:58	37	8,0	7	48	150
0:09:59	37	8,0	7	48	150
0:10:00	37	8,0	7	48	150
0:10:01	37	8,0	7	48	150
0:10:02	37	8,0	7	48	150
0:10:03	37	8,0	7	48	150
0:10:04	37	8,0	7	48	150
0:10:05	37	8,0	7	49	150
0:10:06	37	8,1	7	48	150
0:10:07	37	8,1	7	48	150
0:10:08	37	8,1	7	48	150
0:10:09	37	8,1	7	48	150
0:10:10	37	8,1	7	48	150
0:10:11	37	8,1	7	48	150
0:10:12	37	8,1	7	48	150
0:10:13	37	8,1	7	48	150
0:10:14	37	8,1	7	48	150
0:10:15	37	8,1	7	48	150
0:10:16	37	8,2	7	48	150
0:10:17	37	8,2	7	48	150
0:10:18	37	8,2	7	48	150
0:10:19	37	8,2	7	49	150
0:10:20	37	8,2	7	49	150
0:10:21	37	8,2	7	48	150
0:10:22	37	8,2	7	48	150
0:10:23	37	8,3	7	49	150
0:10:24	37	8,3	7	48	150
0:10:25	37	8,3	7	49	150
0:10:26	37	8,3	7	49	150
0:10:27	38	8,3	7	49	150
0:10:28	38	8,3	7	49	150
0:10:29	38	8,3	7	49	150
0:10:30	38	8,3	7	49	150
0:10:31	38	8,3	7	49	150
0:10:32	38	8,4	7	49	150
0:10:33	38	8,4	7	49	150
0:10:34	38	8,4	7	49	150
0:10:35	38	8,4	7	49	150
0:10:36	38	8,4	7	49	150
0:10:37	38	8,4	7	49	150
0:10:38	38	8,4	7	49	150
0:10:39	38	8,4	7	49	150
0:10:40	38	8,5	7	49	150
0:10:41	38	8,5	7	49	150
0:10:42	38	8,5	7	49	150
0:10:43	38	8,5	7	49	150
0:10:44	38	8,5	7	49	150
0:10:45	38	8,5	7	49	150
0:10:46	38	8,5	7	49	150
0:10:47	38	8,5	7	49	150
0:10:48	38	8,5	7	49	150
0:10:49	38	8,6	7	49	150
0:10:50	38	8,6	7	49	150
0:10:51	38	8,6	7	49	150
0:10:52	38	8,5	7	49	150
0:10:53	38	8,5	7	49	150
0:10:54	38	8,5	7	49	150
0:10:55	38	8,5	7	49	150
0:10:56	38	8,6	7	49	150
0:10:57	38	8,6	7	49	150
0:10:58	38	8,6	7	49	150
0:10:59	38	8,6	7	49	150
0:11:00	38	8,6	7	49	150
0:11:01	38	8,6	7	50	150
0:11:02	38	8,6	7	49	150
0:11:03	38	8,7	7	49	150
0:11:04	38	8,7	7	49	150
0:11:05	38	8,7	7	50	150
0:11:06	38	8,7	7	50	150
0:11:07	38	8,7	7	50	150
0:11:08	38	8,7	7	49	150
0:11:09	39	8,7	7	49	150
0:11:10	39	8,8	7	49	150
0:11:11	39	8,8	7	49	150
0:11:12	39	8,8	7	49	150
0:11:13	39	8,8	7	49	150
0:11:14	39	8,8	7	50	150
0:11:15	39	8,8	7	50	150
0:11:16	39	8,8	7	50	150
0:11:17	39	8,9	7	49	150
0:11:18	39	8,9	7	50	150
0:11:19	39	8,9	7	50	150
0:11:20	39	8,9	7	50	150
0:11:21	39	8,9	7	50	150
0:11:22	39	8,8	7	50	150
0:11:23	39	8,8	7	50	150
0:11:24	39	8,8	7	50	150
0:11:25	39	8,9	7	50	150
0:11:26	39	8,9	7	50	150
0:11:27	39	8,9	7	50	150
0:11:28	39	8,9	7	50	150
0:11:29	39	8,9	7	50	150
0:11:30	39	8,9	7	50	150
0:11:31	39	8,9	7	50	150
0:11:32	39	9,0	7	50	150
0:11:33	39	9,0	7	50	150
0:11:34	39	9,0	7	50	150
0:11:35	39	9,0	7	50	150
0:11:36	39	9,0	7	50	150
0:11:37	39	9,0	7	50	150
0:11:38	39	9,0	7	50	150
0:11:39	39	9,1	7	50	150
0:11:40	39	9,1	7	50	150
0:11:41	39	9,1	7	50	150
0:11:42	39	9,1	7	50	150
0:11:43	39	9,1	7	50	150
0:11:44	39	9,1	7	50	150
0:11:45	39	9,1	7	50	150
0:11:46	39	9,2	7	50	150
0:11:47	39	9,2	7	50	150
0:11:48	39	9,2	7	50	150
0:11:49	39	9,2	7	50	150
0:11:50	39	9,2	7	50	150
0:11:51	39	9,2	7	50	150
0:11:52	39	9,2	7	50	150
0:11:53	39	9,3	7	50	150
0:11:54	39	9,2	7	50	150
0:11:55	39	9,1	7	50	150
0:11:56	40	9,1	7	50	150
0:11:57	40	9,1	7	51	150
0:11:58	40	9,2	7	50	150
0:11:59	40	9,2	7	50	150
0:12:00	40	9,2	7	50	150
0:12:01	40	9,2	7	51	150
0:12:02	40	9,2	7	51	150
0:12:03	40	9,2	7	51	150
0:12:04	40	9,3	7	51	150
0:12:05	40	9,3	7	51	150
0:12:06	40	9,3	7	51	150
0:12:07	40	9,3	7	51	150
0:12:08	40	9,3	7	51	150
0:12:09	40	9,3	7	51	150
0:12:10	40	9,4	7	51	150
0:12:11	40	9,4	7	51	150
0:12:12	40	9,4	7	51	150
0:12:13	40	9,4	7	51	150
0:12:14	40	9,4	7	51	150
0:12:15	40	9,4	7	51	150
0:12:16	40	9,5	7	51	150
0:12:17	40	9,5	7	51	150
0:12:18	40	9,5	7	51	150
0:12:19	40	9,5	7	51	150
0:12:20	40	9,5	7	51	150
0:12:21	40	9,5	7	51	150
0:12:22	40	9,6	7	51	150
0:12:23	40	9,6	7	51	150
0:12:24	40	9,6	7	51	150
0:12:25	40	9,5	7	51	150
0:12:26	40	9,5	7	51	150
0:12:27	40	9,5	7	51	150
0:12:28	40	9,5	7	51	150
0:12:29	40	9,5	7	51	150
0:12:30	40	9,6	7	51	150
0:12:31	40	9,6	7	51	150
0:12:32	40	9,6	7	51	150
0:12:33	40	9,6	7	51	150
0:12:34	40	9,6	7	52	150
0:12:35	40	9,7	7	51	150
0:12:36	40	9,7	7	52	150
0:12:37	40	9,7	7	52	150
0:12:38	40	9,7	7	52	150
0:12:39	40	9,7	7	52	150
0:12:40	40	9,7	7	52	150
0:12:41	41	9,7	7	52	150
0:12:42	41	9,8	7	52	150
0:12:43	41	9,8	7	52	150
0:12:44	41	9,8	7	52	150
0:12:45	41	9,8	7	52	150
0:12:46	41	9,8	7	51	150
0:12:47	41	9,8	7	52	150
0:12:48	41	9,7	7	52	150
0:12:49	41	9,7	7	52	150
0:12:50	41	9,7	7	52	150
0:12:51	41	9,7	7	52	150
0:12:52	41	9,8	7	52	150
0:12:53	41	9,8	7	52	150
0:12:54	41	9,8	7	52	150
0:12:55	41	9,8	7	52	150
0:12:56	41	9,8	7	52	150
0:12:57	41	9,9	7	52	150
0:12:58	41	9,9	7	52	150
0:12:59	41	9,9	7	52	150
0:13:00	41	9,9	7	52	150
0:13:01	41	9,9	7	52	150
0:13:02	41	9,9	7	52	150
0:13:03	41	10,0	7	52	150
0:13:04	41	10,0	7	52	150
0:13:05	41	10,0	7	52	150
0:13:06	41	10,0	7	52	150
0:13:07	41	10,0	7	52	150
0:13:08	41	10,0	7	52	150
0:13:09	41	10,0	7	52	150
0:13:10	41	10,1	7	52	150
0:13:11	41	10,1	7	52	150
0:13:12	41	10,1	7	52	150
0:13:13	41	10,1	7	53	150
0:13:14	41	10,1	7	52	150
0:13:15	41	10,1	7	52	150
0:13:16	41	10,0	7	52	150
0:13:17	41	10,0	7	52	150
0:13:18	41	10,0	7	53	150
0:13:19	41	10,1	7	53	150
0:13:20	41	10,1	7	53	150
0:13:21	41	10,1	7	53	150
0:13:22	41	10,1	7	53	150
0:13:23	41	10,1	7	53	150
0:13:24	41	10,1	7	53	150
0:13:25	41	10,2	7	53	150
0:13:26	41	10,2	7	53	150
0:13:27	41	10,2	7	53	150
0:13:28	41	10,2	7	53	150
0:13:29	42	10,2	7	53	150
0:13:30	42	10,3	7	53	150
0:13:31	42	10,3	7	53	150
0:13:32	42	10,3	7	53	150
0:13:33	42	10,3	7	53	150
0:13:34	42	10,3	7	53	150
0:13:35	42	10,4	7	53	150
0:13:36	42	10,4	7	53	150
0:13:37	42	10,4	7	53	150
0:13:38	42	10,3	7	53	150
0:13:39	42	10,3	7	53	150
0:13:40	42	10,3	7	53	150
0:13:41	42	10,3	7	53	150
0:13:42	42	10,3	7	53	150
0:13:43	42	10,3	7	53	150
0:13:44	42	10,3	7	53	150
0:13:45	42	10,3	7	53	150
0:13:46	42	10,3	7	53	150
0:13:47	42	10,4	7	53	150
0:13:48	42	10,4	7	53	150
0:13:49	42	10,4	7	53	150
0:13:50	42	10,4	7	53	150
0:13:51	42	10,4	7	53	150
0:13:52	42	10,4	7	53	150
0:13:53	42	10,5	7	53	150
0:13:54	42	10,5	7	53	150
0:13:55	42	10,5	7	53	150
0:13:56	42	10,5	7	53	150
0:13:57	42	10,5	7	53	150
0:13:58	42	10,6	7	53	150
0:13:59	42	10,6	7	53	150
0:14:00	42	10,6	7	53	150
0:14:01	42	10,6	7	53	150
0:14:02	42	10,6	7	53	150
0:14:03	42	10,7	7	54	150
0:14:04	42	10,7	7	54	150
0:14:05	42	10,6	7	54	150
0:14:06	42	10,6	7	54	150
0:14:07	42	10,6	7	54	150
0:14:08	42	10,6	7	54	150
0:14:09	42	10,6	7	54	150
0:14:10	42	10,6	7	54	150
0:14:11	42	10,6	7	54	150
0:14:12	42	10,6	7	54	150
0:14:13	42	10,6	7	54	150
0:14:14	42	10,7	7	54	150
0:14:15	43	10,7	7	54	150
0:14:16	43	10,7	7	54	150
0:14:17	43	10,7	7	54	150
0:14:18	43	10,7	7	54	150
0:14:19	43	10,7	7	54	150
0:14:20	43	10,8	7	54	150
0:14:21	43	10,8	7	54	150
0:14:22	43	10,8	7	54	150
0:14:23	43	10,8	7	54	150
0:14:24	43	10,9	7	54	150
0:14:25	43	10,9	7	54	150
0:14:26	43	10,9	7	54	150
0:14:27	43	10,9	7	54	150
0:14:28	43	10,9	7	54	150
0:14:29	43	10,9	7	54	150
0:14:30	43	10,9	7	54	150
0:14:31	43	10,8	7	54	150
0:14:32	43	10,8	7	54	150
0:14:33	43	10,8	7	55	150
0:14:34	43	10,9	7	54	150
0:14:35	43	10,9	7	55	150
0:14:36	43	10,9	7	55	150
0:14:37	43	10,9	7	55	150
0:14:38	43	10,9	7	55	150
0:14:39	43	10,9	7	55	150
0:14:40	43	11,0	7	55	150
0:14:41	43	11,0	7	55	150
0:14:42	43	11,0	7	55	150
0:14:43	43	11,0	7	55	150
0:14:44	43	11,0	7	55	150
0:14:45	43	11,0	7	55	150
0:14:46	43	11,1	7	55	150
0:14:47	43	11,1	7	55	150
0:14:48	43	11,1	7	55	150
0:14:49	43	11,1	7	55	150
0:14:50	43	11,1	7	55	150
0:14:51	43	11,1	7	55	150
0:14:52	43	11,2	7	55	150
0:14:53	43	11,2	7	55	150
0:14:54	43	11,2	7	55	150
0:14:55	43	11,2	7	55	150
0:14:56	43	11,2	7	55	150
0:14:57	43	11,2	7	55	150
0:14:58	43	11,2	7	55	150
0:14:59	43	11,1	7	55	150
0:15:00	43	11,1	7	55	150
0:15:01	44	11,2	7	55	150
0:15:02	44	11,2	7	55	150
0:15:03	44	11,2	7	55	150
0:15:04	44	11,2	7	55	150
0:15:05	44	11,2	7	55	150
0:15:06	44	11,2	7	55	150
0:15:07	44	11,3	7	55	150
0:15:08	44	11,3	7	55	150
0:15:09	44	11,3	7	55	150
0:15:10	44	11,3	7	55	150
0:15:11	44	11,3	7	55	150
0:15:12	44	11,3	7	55	150
0:15:13	44	11,4	7	55	150
0:15:14	44	11,4	7	55	150
0:15:15	44	11,4	7	55	150
0:15:16	44	11,4	7	55	150
0:15:17	44	11,4	7	55	150
0:15:18	44	11,5	7	55	150
0:15:19	44	11,5	7	56	150
0:15:20	44	11,5	7	55	150
0:15:21	44	11,4	7	56	150
0:15:22	44	11,4	7	55	150
0:15:23	44	11,4	7	56	150
0:15:24	44	11,4	7	56	150
0:15:25	44	11,4	7	56	150
0:15:26	44	11,4	7	56	150
0:15:27	44	11,5	7	56	150
0:15:28	44	11,5	7	56	150
0:15:29	44	11,5	7	56	150
0:15:30	44	11,5	7	56	150
0:15:31	44	11,5	7	56	150
0:15:32	44	11,6	7	56	150
0:15:33	44	11,6	7	56	150
0:15:34	44	11,6	7	56	150
0:15:35	44	11,6	7	56	150
0:15:36	44	11,6	7	56	150
0:15:37	44	11,6	7	56	150
0:15:38	44	11,7	7	56	150
0:15:39	44	11,7	7	56	150
0:15:40	44	11,7	7	56	150
0:15:41	44	11,7	7	56	150
0:15:42	44	11,6	7	56	150
0:15:43	44	11,6	7	56	150
0:15:44	44	11,6	7	56	150
0:15:45	44	11,6	7	56	150
0:15:46	44	11,6	7	56	150
0:15:47	44	11,6	7	56	150
0:15:48	45	11,7	7	56	150
0:15:49	45	11,7	7	56	150
0:15:50	45	11,7	7	56	150
0:15:51	45	11,7	7	56	150
0:15:52	45	11,7	7	56	150
0:15:53	45	11,8	7	56	150
0:15:54	45	11,8	7	56	150
0:15:55	45	11,8	7	56	150
0:15:56	45	11,8	7	56	150
0:15:57	45	11,8	7	56	150
0:15:58	45	11,8	7	56	150
0:15:59	45	11,9	7	56	150
0:16:00	45	11,9	7	56	150
0:16:01	45	11,9	7	56	150
0:16:02	45	11,9	7	57	150
0:16:03	45	11,9	7	57	150
0:16:04	45	12,0	7	56	150
0:16:05	45	12,0	7	57	150
0:16:06	45	12,0	7	56	150
0:16:07	45	12,0	7	56	150
0:16:08	45	12,0	7	57	150
0:16:09	45	11,9	7	57	150
0:16:10	45	11,9	7	57	150
0:16:11	45	11,9	7	57	150
0:16:12	45	11,9	7	57	150
0:16:13	45	12,0	7	57	150
0:16:14	45	12,0	7	57	150
0:16:15	45	12,0	7	57	150
0:16:16	45	12,0	7	57	150
0:16:17	45	12,0	7	57	150
0:16:18	45	12,1	7	57	150
0:16:19	45	12,1	7	57	150
0:16:20	45	12,1	7	57	150
0:16:21	45	12,1	7	57	150
0:16:22	45	12,1	7	57	150
0:16:23	45	12,1	7	57	150
0:16:24	45	12,2	7	57	150
0:16:25	45	12,2	7	57	150
0:16:26	45	12,2	7	57	150
0:16:27	45	12,2	7	57	150
0:16:28	45	12,2	7	57	150
0:16:29	45	12,1	7	57	150
0:16:30	45	12,1	7	57	150
0:16:31	45	12,1	7	57	150
0:16:32	45	12,1	7	57	150
0:16:33	46	12,1	7	57	150
0:16:34	46	12,1	7	57	150
0:16:35	46	12,1	7	57	150
0:16:36	46	12,1	7	57	150
0:16:37	46	12,1	7	57	150
0:16:38	46	12,2	7	57	150
0:16:39	46	12,2	7	57	150
0:16:40	46	12,2	7	58	150
0:16:41	46	12,2	7	57	150
0:16:42	46	12,2	7	57	150
0:16:43	46	12,2	7	57	150
0:16:44	46	12,3	7	58	150
0:16:45	46	12,3	7	58	150
0:16:46	46	12,3	7	58	150
0:16:47	46	12,3	7	58	150
0:16:48	46	12,3	7	58	150
0:16:49	46	12,4	7	58	150
0:16:50	46	12,4	7	58	150
0:16:51	46	12,4	7	58	150
0:16:52	46	12,4	7	58	150
0:16:53	46	12,4	7	58	150
0:16:54	46	12,4	7	58	150
0:16:55	46	12,5	7	58	150
0:16:56	46	12,5	7	58	150
0:16:57	46	12,5	7	58	150
0:16:58	46	12,5	7	58	150
0:16:59	46	12,5	7	58	150
0:17:00	46	12,6	7	58	150
0:17:01	46	12,6	7	58	150
0:17:02	46	12,6	7	58	150
0:17:03	46	12,6	7	58	150
0:17:04	46	12,5	7	58	150
0:17:05	46	12,5	7	58	150
0:17:06	46	12,5	7	58	150
0:17:07	46	12,5	7	58	150
0:17:08	46	12,5	7	58	150
0:17:09	46	12,5	7	58	150
0:17:10	46	12,5	7	58	150
0:17:11	46	12,5	7	58	150
0:17:12	46	12,5	7	58	150
0:17:13	46	12,6	7	58	150
0:17:14	46	12,6	7	58	150
0:17:15	46	12,6	7	58	150
0:17:16	46	12,6	7	58	150
0:17:17	46	12,6	7	58	150
0:17:18	46	12,6	7	58	150
0:17:19	47	12,7	7	58	150
0:17:20	47	12,7	7	58	150
0:17:21	47	12,7	7	58	150
0:17:22	47	12,7	7	58	150
0:17:23	47	12,7	7	58	150
0:17:24	47	12,8	7	58	150
0:17:25	47	12,8	7	58	150
0:17:26	47	12,8	7	58	150
0:17:27	47	12,8	7	58	150
0:17:28	47	12,8	7	59	150
0:17:29	47	12,8	7	59	150
0:17:30	47	12,9	7	59	150
0:17:31	47	12,9	7	58	150
0:17:32	47	12,9	7	59	150
0:17:33	47	12,9	7	58	150
0:17:34	47	12,9	7	58	150
0:17:35	47	12,9	7	59	150
0:17:36	47	13,0	7	59	150
0:17:37	47	12,9	7	59	150
0:17:38	47	12,8	7	59	150
0:17:39	47	12,8	7	59	150
0:17:40	47	12,8	7	59	150
0:17:41	47	12,8	7	59	150
0:17:42	47	12,8	7	59	150
0:17:43	47	12,8	7	59	150
0:17:44	47	12,9	7	59	150
0:17:45	47	12,9	7	59	150
0:17:46	47	12,9	7	59	150
0:17:47	47	12,9	7	59	150
0:17:48	47	12,9	7	59	150
0:17:49	47	12,9	7	59	150
0:17:50	47	13,0	7	59	150
0:17:51	47	13,0	7	59	150
0:17:52	47	13,0	7	59	150
0:17:53	47	13,0	7	59	150
0:17:54	47	13,0	7	59	150
0:17:55	47	13,1	7	59	150
0:17:56	47	13,1	7	59	150
0:17:57	47	13,1	7	59	150
0:17:58	47	13,1	7	59	150
0:17:59	47	13,1	7	59	150
0:18:00	47	13,1	7	59	150
0:18:01	47	13,2	7	59	150
0:18:02	47	13,2	7	59	150
0:18:03	47	13,2	7	59	150
0:18:04	47	13,2	7	59	150
0:18:05	48	13,2	7	59	150
0:18:06	48	13,3	7	59	150
0:18:07	48	13,3	7	59	150
0:18:08	48	13,3	7	59	150
0:18:09	48	13,3	7	59	150
0:18:10	48	13,3	7	59	150
0:18:11	48	13,3	7	59	150
0:18:12	48	13,4	7	59	150
0:18:13	48	13,2	7	59	150
0:18:14	48	13,2	7	60	150
0:18:15	48	13,2	7	59	150
0:18:16	48	13,2	7	60	150
0:18:17	48	13,2	7	60	150
0:18:18	48	13,2	7	59	150
0:18:19	48	13,2	7	59	150
0:18:20	48	13,2	7	59	150
0:18:21	48	13,3	7	59	150
0:18:22	48	13,3	7	60	150
0:18:23	48	13,3	7	60	150
0:18:24	48	13,3	7	60	150
0:18:25	48	13,3	7	60	150
0:18:26	48	13,3	7	60	150
0:18:27	48	13,4	7	60	150
0:18:28	48	13,4	7	60	150
0:18:29	48	13,4	7	60	150
0:18:30	48	13,4	7	60	150
0:18:31	48	13,4	7	60	150
0:18:32	48	13,4	7	60	150
0:18:33	48	13,5	7	60	150
0:18:34	48	13,5	7	60	150
0:18:35	48	13,5	7	60	150
0:18:36	48	13,5	7	60	150
0:18:37	48	13,5	7	60	150
0:18:38	48	13,6	7	60	150
0:18:39	48	13,6	7	60	150
0:18:40	48	13,6	7	60	150
0:18:41	48	13,6	7	60	150
0:18:42	48	13,6	7	60	150
0:18:43	48	13,6	7	60	150
0:18:44	48	13,7	7	60	150
0:18:45	48	13,7	7	60	150
0:18:46	48	13,7	7	60	150
0:18:47	48	13,7	7	60	150
0:18:48	49	13,7	7	60	150
0:18:49	49	13,7	7	60	150
0:18:50	49	13,8	7	60	150
0:18:51	49	13,8	7	60	150
0:18:52	49	13,8	7	60	150
0:18:53	49	13,7	7	60	150
0:18:54	49	13,6	7	60	150
0:18:55	49	13,6	7	60	150
0:18:56	49	13,6	7	60	150
0:18:57	49	13,7	7	60	150
0:18:58	49	13,7	7	60	150
0:18:59	49	13,7	7	60	150
0:19:00	49	13,7	7	60	150
0:19:01	49	13,7	7	60	150
0:19:02	49	13,7	7	60	150
0:19:03	49	13,7	7	61	150
0:19:04	49	13,8	7	61	150
0:19:05	49	13,8	7	61	150
0:19:06	49	13,8	7	61	150
0:19:07	49	13,8	7	61	150
0:19:08	49	13,8	7	61	150
0:19:09	49	13,8	7	61	150
0:19:10	49	13,9	7	61	150
0:19:11	49	13,9	7	61	150
0:19:12	49	13,9	7	61	150
0:19:13	49	13,9	7	61	150
0:19:14	49	13,9	7	61	150
0:19:15	49	13,9	7	61	150
0:19:16	49	13,9	7	61	150
0:19:17	49	14,0	7	61	150
0:19:18	49	14,0	7	61	150
0:19:19	49	14,0	7	61	150
0:19:20	49	14,0	7	61	150
0:19:21	49	14,0	7	61	150
0:19:22	49	14,0	7	61	150
0:19:23	49	14,1	7	61	150
0:19:24	49	14,1	7	61	150
0:19:25	49	14,1	7	61	150
0:19:26	49	14,1	7	61	150
0:19:27	49	14,1	7	61	150
0:19:28	49	14,1	7	61	150
0:19:29	49	14,1	7	61	150
0:19:30	50	14,1	7	61	150
0:19:31	50	14,2	7	61	150
0:19:32	50	14,2	7	61	150
0:19:33	50	14,2	7	61	150
0:19:34	50	14,2	7	61	150
0:19:35	50	14,2	7	61	150
0:19:36	50	14,2	7	61	150
0:19:37	50	14,2	7	61	150
0:19:38	50	14,3	7	61	150
0:19:39	50	14,3	7	61	150
0:19:40	50	14,3	7	61	150
0:19:41	50	14,3	7	61	150
0:19:42	50	14,3	7	61	150
0:19:43	50	14,3	7	61	150
0:19:44	50	14,3	7	61	150
0:19:45	50	14,3	7	61	150
0:19:46	50	14,4	7	61	150
0:19:47	50	14,4	7	61	150
0:19:48	50	14,4	7	61	150
0:19:49	50	14,4	7	61	150
0:19:50	50	14,4	7	61	150
0:19:51	50	14,4	7	61	150
0:19:52	50	14,4	7	61	150
0:19:53	50	14,4	7	61	150
0:19:54	50	14,3	7	61	150
0:19:55	50	14,3	7	61	150
0:19:56	50	14,3	7	61	150
0:19:57	50	14,3	7	61	150
0:19:58	50	14,3	7	61	150
0:19:59	50	14,3	7	61	150
0:20:00	50	14,4	7	61	150
0:20:01	50	14,4	7	61	150
0:20:02	50	14,4	7	61	150
0:20:03	50	14,4	7	61	150
0:20:04	50	14,4	7	61	150
0:20:05	50	14,4	7	61	150
0:20:06	50	14,4	7	61	150
0:20:07	50	14,4	7	61	150
0:20:08	50	14,4	7	61	150
0:20:09	51	14,4	7	61	150
0:20:10	51	14,4	7	61	150
0:20:11	51	14,5	7	61	150
0:20:12	51	14,5	7	61	150
0:20:13	51	14,5	7	61	150
0:20:14	51	14,5	7	61	150
0:20:15	51	14,5	7	61	150
0:20:16	51	14,5	7	61	150
0:20:17	51	14,5	7	61	150
0:20:18	51	14,5	7	61	150
0:20:19	51	14,5	7	61	150
0:20:20	51	14,5	7	61	150
0:20:21	51	14,5	7	61	150
0:20:22	51	14,5	7	61	150
0:20:23	51	14,6	7	61	150
0:20:24	51	14,6	7	61	150
0:20:25	51	14,6	7	61	150
0:20:26	51	14,6	7	61	150
0:20:27	51	14,6	7	61	150
0:20:28	51	14,6	7	61	150
0:20:29	51	14,6	7	61	150
0:20:30	51	14,6	7	61	150
0:20:31	51	14,6	7	61	150
0:20:32	51	14,6	7	61	150
0:20:33	51	14,6	7	61	150
0:20:34	51	14,6	7	61	150
0:20:35	51	14,6	7	61	150
0:20:36	51	14,7	7	61	150
0:20:37	51	14,7	7	61	150
0:20:38	51	14,7	7	61	150
0:20:39	51	14,7	7	61	150
0:20:40	51	14,7	7	61	150
0:20:41	51	14,7	7	61	150
0:20:42	51	14,7	7	61	150
0:20:43	51	14,7	7	61	150
0:20:44	51	14,7	7	61	150
0:20:45	52	14,7	7	61	150
0:20:46	52	14,7	7	61	150
0:20:47	52	14,7	7	61	150
0:20:48	52	14,7	7	61	150
0:20:49	52	14,8	7	61	150
0:20:50	52	14,8	7	61	150
0:20:51	52	14,8	7	61	150
0:20:52	52	14,8	7	61	150
0:20:53	52	14,8	7	61	150
0:20:54	52	14,8	7	61	150
0:20:55	52	14,8	7	61	150
0:20:56	52	14,8	7	61	150
0:20:57	52	14,8	7	61	150
0:20:58	52	14,8	7	61	150
0:20:59	52	14,8	7	61	150
0:21:00	52	14,8	7	61	150
0:21:01	52	14,8	7	61	150
0:21:02	52	14,8	7	61	150
0:21:03	52	14,9	7	61	150
0:21:04	52	14,9	7	61	150
0:21:05	52	14,9	7	61	150
0:21:06	52	14,9	7	61	150
0:21:07	52	14,9	7	61	150
0:21:08	52	14,9	7	61	150
0:21:09	52	14,9	7	61	150
0:21:10	52	14,9	7	61	150
0:21:11	52	14,9	7	61	150
0:21:12	52	14,9	7	61	150
0:21:13	52	14,9	7	61	150
0:21:14	52	14,9	7	61	150
0:21:15	52	14,9	7	61	150
0:21:16	52	15,0	7	61	150
0:21:17	52	15,0	7	61	150
0:21:18	52	15,0	7	61	150
0:21:19	52	15,0	7	61	150
0:21:20	52	15,0	7	61	150
0:21:21	52	15,0	7	61	150
0:21:22	52	15,0	7	61	150
0:21:23	52	15,0	7	61	150
0:21:24	52	15,0	7	61	150
0:21:25	53	15,0	7	61	150
0:21:26	53	15,0	7	61	150
0:21:27	53	15,0	7	61	150
0:21:28	53	15,0	7	62	150
0:21:29	53	15,0	7	61	150
0:21:30	53	15,1	7	61	150
0:21:31	53	15,1	7	61	150
0:21:32	53	15,1	7	61	150
0:21:33	53	15,1	7	61	150
0:21:34	53	15,1	7	61	150
0:21:35	53	15,1	7	61	150
0:21:36	53	15,1	7	61	150
0:21:37	53	15,1	7	61	150
0:21:38	53	15,1	7	61	150
0:21:39	53	15,1	7	62	150
0:21:40	53	15,1	7	61	150
0:21:41	53	15,2	7	61	150
0:21:42	53	15,2	7	61	150
0:21:43	53	15,2	7	61	150
0:21:44	53	15,2	7	61	150
0:21:45	53	15,2	7	61	150
0:21:46	53	15,2	7	62	150
0:21:47	53	15,2	7	61	150
0:21:48	53	15,2	7	62	150
0:21:49	53	15,3	7	61	150
0:21:50	53	15,3	7	62	150
0:21:51	53	15,3	7	62	150
0:21:52	53	15,3	7	62	150
0:21:53	53	15,3	7	62	150
0:21:54	53	15,3	7	62	150
0:21:55	53	15,3	7	62	150
0:21:56	53	15,4	7	62	150
0:21:57	53	15,4	7	62	150
0:21:58	53	15,4	7	62	150
0:21:59	53	15,4	7	62	150
0:22:00	53	15,4	7	62	150
0:22:01	53	15,4	7	62	150
0:22:02	53	15,4	7	62	150
0:22:03	53	15,4	7	62	150
0:22:04	53	15,5	7	62	150
0:22:05	53	15,5	7	62	150
0:22:06	53	15,5	7	62	150
0:22:07	53	15,5	7	62	150
0:22:08	53	15,5	7	62	150
0:22:09	53	15,5	7	62	150
0:22:10	53	15,5	7	62	150
0:22:11	53	15,5	7	62	150
0:22:12	53	15,6	7	62	150
0:22:13	53	15,6	7	62	150
0:22:14	53	15,6	7	62	150
0:22:15	53	15,6	7	62	150
0:22:16	54	15,6	7	62	150
0:22:17	54	15,6	7	62	150
0:22:18	54	15,7	7	62	150
0:22:19	54	15,7	7	62	150
0:22:20	54	15,7	7	62	150
0:22:21	54	15,7	7	62	150
0:22:22	54	15,7	7	63	150
0:22:23	54	15,7	7	63	150
0:22:24	54	15,8	7	62	150
0:22:25	54	15,8	7	62	150
0:22:26	54	15,8	7	62	150
0:22:27	54	15,8	7	63	150
0:22:28	54	15,8	7	62	150
0:22:29	54	15,8	7	62	150
0:22:30	54	15,9	7	62	150
0:22:31	54	15,9	7	63	150
0:22:32	54	15,9	7	63	150
0:22:33	54	15,9	7	63	150
0:22:34	54	16,0	7	63	150
0:22:35	54	16,0	7	63	150
0:22:36	54	16,0	7	63	150
0:22:37	54	16,0	7	63	150
0:22:38	54	16,0	7	63	150
0:22:39	54	16,1	7	63	150
0:22:40	54	16,1	7	63	150
0:22:41	54	16,1	7	63	150
0:22:42	54	16,1	7	63	150
0:22:43	54	16,1	7	63	150
0:22:44	54	16,2	7	63	150
0:22:45	54	16,2	7	63	150
0:22:46	54	16,2	7	63	150
0:22:47	54	16,2	7	63	150
0:22:48	54	16,2	7	63	150
0:22:49	54	16,3	7	63	150
0:22:50	54	16,3	7	63	150
0:22:51	54	16,3	7	64	150
0:22:52	54	16,3	7	63	150
0:22:53	54	16,3	7	64	150
0:22:54	54	16,4	7	64	150
0:22:55	54	16,4	7	63	150
0:22:56	54	16,4	7	63	150
0:22:57	54	16,4	7	63	150
0:22:58	54	16,4	7	63	150
0:22:59	54	16,5	7	64	150
0:23:00	54	16,3	7	64	150
0:23:01	54	16,3	7	64	150
0:23:02	54	16,3	7	64	150
0:23:03	54	16,3	7	64	150
0:23:04	54	16,3	7	64	150
0:23:05	54	16,3	7	64	150
0:23:06	54	16,4	7	64	150
0:23:07	54	16,4	7	64	150
0:23:08	54	16,4	7	64	150
0:23:09	54	16,4	7	64	150
0:23:10	54	16,4	7	64	150
0:23:11	54	16,5	7	64	150
0:23:12	54	16,5	7	64	150
0:23:13	54	16,5	7	64	150
0:23:14	54	16,5	7	64	150
0:23:15	55	16,5	7	64	150
0:23:16	55	16,6	7	64	150
0:23:17	55	16,6	7	64	150
0:23:18	55	16,6	7	64	150
0:23:19	55	16,6	7	64	150
0:23:20	55	16,6	7	64	150
0:23:21	55	16,7	7	64	150
0:23:22	55	16,7	7	64	150
0:23:23	55	16,7	7	64	150
0:23:24	55	16,7	7	65	150
0:23:25	55	16,6	7	65	150
0:23:26	55	16,6	7	65	150
0:23:27	55	16,6	7	64	150
0:23:28	55	16,6	7	65	150
0:23:29	55	16,6	7	65	150
0:23:30	55	16,7	7	65	150
0:23:31	55	16,7	7	65	150
0:23:32	55	16,7	7	65	150
0:23:33	55	16,7	7	65	150
0:23:34	55	16,8	7	65	150
0:23:35	55	16,8	7	65	150
0:23:36	55	16,8	7	65	150
0:23:37	55	16,8	7	65	150
0:23:38	55	16,9	7	65	150
0:23:39	55	16,9	7	65	150
0:23:40	55	16,9	7	65	150
0:23:41	55	16,8	7	65	150
0:23:42	55	16,7	7	65	150
0:23:43	55	16,7	7	65	150
0:23:44	55	16,8	7	66	150
0:23:45	55	16,8	7	66	150
0:23:46	55	16,8	7	66	150
0:23:47	55	16,9	7	66	150
0:23:48	55	16,9	7	66	150
0:23:49	55	16,9	7	66	150
0:23:50	55	17,0	7	66	150
0:23:51	55	17,0	7	66	150
0:23:52	55	17,0	7	66	150
0:23:53	55	17,0	7	66	150
0:23:54	55	16,9	7	66	150
0:23:55	55	16,8	7	66	150
0:23:56	55	16,8	7	66	150
0:23:57	55	16,9	7	66	150
0:23:58	55	16,9	7	66	150
0:23:59	55	16,9	7	66	150
0:24:00	55	16,9	7	66	150
0:24:01	55	17,0	7	66	150
0:24:02	55	17,0	7	67	150
0:24:03	55	17,0	7	67	150
0:24:04	55	17,0	7	67	150
0:24:05	55	17,1	7	67	150
0:24:06	55	17,1	7	67	150
0:24:07	55	17,1	7	67	150
0:24:08	55	17,1	7	67	150
0:24:09	55	17,2	7	67	150
0:24:10	55	17,2	7	67	150
0:24:11	55	17,2	7	67	150
0:24:12	55	17,2	7	67	150
0:24:13	55	17,2	7	67	150
0:24:14	56	17,3	7	67	150
0:24:15	56	17,3	7	67	150
0:24:16	56	17,1	7	67	150
0:24:17	56	17,1	7	67	150
0:24:18	56	17,1	7	67	150
0:24:19	56	17,1	7	67	150
0:24:20	56	17,1	7	67	150
0:24:21	56	17,1	7	67	150
0:24:22	56	17,2	7	67	150
0:24:23	56	17,2	7	67	150
0:24:24	56	17,2	7	67	150
0:24:25	56	17,2	7	67	150
0:24:26	56	17,2	7	67	150
0:24:27	56	17,3	7	67	150
0:24:28	56	17,3	7	67	150
0:24:29	56	17,3	7	67	150
0:24:30	56	17,3	7	67	150
0:24:31	56	17,3	7	67	150
0:24:32	56	17,4	7	67	150
0:24:33	56	17,4	7	67	150
0:24:34	56	17,4	7	67	150
0:24:35	56	17,4	7	67	150
0:24:36	56	17,5	7	67	150
0:24:37	56	17,5	7	67	150
0:24:38	56	17,5	7	67	150
0:24:39	56	17,5	7	68	150
0:24:40	56	17,5	7	67	150
0:24:41	56	17,3	7	67	150
0:24:42	56	17,3	7	68	150
0:24:43	56	17,3	7	68	150
0:24:44	56	17,3	7	68	150
0:24:45	56	17,4	7	68	150
0:24:46	56	17,4	7	68	150
0:24:47	56	17,4	7	68	150
0:24:48	56	17,4	7	68	150
0:24:49	56	17,5	7	68	150
0:24:50	56	17,5	7	68	150
0:24:51	56	17,5	7	68	150
0:24:52	56	17,6	7	68	150
0:24:53	56	17,6	7	68	150
0:24:54	56	17,6	7	68	150
0:24:55	56	17,7	7	68	150
0:24:56	56	17,7	7	68	150
0:24:57	56	17,7	7	68	150
0:24:58	56	17,8	7	69	150
0:24:59	56	17,6	7	69	150
0:25:00	56	17,5	7	69	150
0:25:01	56	17,5	7	69	150
0:25:02	56	17,5	7	69	150
0:25:03	56	17,6	7	69	150
0:25:04	56	17,6	7	69	150
0:25:05	56	17,6	7	69	150
0:25:06	56	17,6	7	69	150
0:25:07	56	17,7	7	69	150
0:25:08	56	17,7	7	69	150
0:25:09	56	17,7	7	69	150
0:25:10	56	17,8	7	69	150
0:25:11	56	17,8	7	69	150
0:25:12	56	17,8	7	69	150
0:25:13	56	17,8	7	69	150
0:25:14	56	17,9	7	69	150
0:25:15	57	17,9	7	69	150
0:25:16	57	17,9	7	69	150
0:25:17	57	17,9	7	69	150
0:25:18	57	18,0	7	69	150
0:25:19	57	17,8	7	69	150
0:25:20	57	17,8	7	70	150
0:25:21	57	17,8	7	69	150
0:25:22	57	17,8	7	70	150
0:25:23	57	17,8	7	70	150
0:25:24	57	17,8	7	70	150
0:25:25	57	17,9	7	70	150
0:25:26	57	17,9	7	70	150
0:25:27	57	17,9	7	70	150
0:25:28	57	17,9	7	70	150
0:25:29	57	18,0	7	70	150
0:25:30	57	18,0	7	70	150
0:25:31	57	18,0	7	70	150
0:25:32	57	18,0	7	70	150
0:25:33	57	18,1	7	70	150
0:25:34	57	18,1	7	70	150
0:25:35	57	18,1	7	70	150
0:25:36	57	18,1	7	70	150
0:25:37	57	18,2	7	70	150
0:25:38	57	18,2	7	70	150
0:25:39	57	18,0	7	70	150
0:25:40	57	17,9	7	70	150
0:25:41	57	17,9	7	70	150
0:25:42	57	17,9	7	70	150
0:25:43	57	18,0	7	70	150
0:25:44	57	18,0	7	70	150
0:25:45	57	18,0	7	70	150
0:25:46	57	18,0	7	70	150
0:25:47	57	18,0	7	70	150
0:25:48	57	18,1	7	70	150
0:25:49	57	18,1	7	71	150
0:25:50	57	18,1	7	70	150
0:25:51	57	18,2	7	71	150
0:25:52	57	18,2	7	70	150
0:25:53	57	18,2	7	71	150
0:25:54	57	18,2	7	71	150
0:25:55	57	18,3	7	71	150
0:25:56	57	18,3	7	71	150
0:25:57	57	18,3	7	71	150
0:25:58	57	18,3	7	71	150
0:25:59	57	18,4	7	71	150
0:26:00	58	18,4	7	71	150
0:26:01	58	18,4	7	71	150
0:26:02	58	18,4	7	71	150
0:26:03	58	18,4	7	71	150
0:26:04	58	18,5	7	71	150
0:26:05	58	18,5	7	71	150
0:26:06	58	18,3	7	71	150
0:26:07	58	18,3	7	71	150
0:26:08	58	18,3	7	71	150
0:26:09	58	18,3	7	71	150
0:26:10	58	18,3	7	71	150
0:26:11	58	18,3	7	71	150
0:26:12	58	18,3	7	71	150
0:26:13	58	18,4	7	71	150
0:26:14	58	18,4	7	71	150
0:26:15	58	18,4	7	71	150
0:26:16	58	18,4	7	71	150
0:26:17	58	18,4	7	71	150
0:26:18	58	18,4	7	71	150
0:26:19	58	18,5	7	71	150
0:26:20	58	18,5	7	71	150
0:26:21	58	18,5	7	71	150
