Repository: ProgWizer/parser

File: project-root/data/Data Acquisition/Data Acquisition/2016 year (65)/16-0046(RGU).txt (part 1 of 15)
--Test Summary--
Full Path and File Name	
Instrument Name	7322
Instrument Type	Model 7322 Consistometer - Variable Speed
Instrument Serial Number	
Test Start Date	17.08.2016
Test Start Time	10:42:54
Test Stop Date	17.08.2016
Test Stop Time	17:09:27
Test Length	6:26:33
Final Sample Time Offset	6:26:32
Controller Schedule Name	
Sampling Period	1 second
Comments	
Information	WellID	poraSpheres-2 (30MPa)
Information	Customer	
Information	EngName	
Information	CementClass	
Information	CementMfr	
Information	Additives	
Information	Density	
Information	BHCT	
Information	BHST	
Information	FluidLoss	
Information	JobType	
Calculated Value	Time_30Bc	4:21:39
Calculated Value	Time_70Bc	N/A
Initial Temperature (°C)	25 °C
Final Temperature (°C)	65 °C
Initial Pressure (MPa)	0,6 MPa
Final Pressure (MPa)	30,1 MPa
Initial Consistency (Bc)	9 Bc
Final Consistency (Bc)	43 Bc
Initial Wall Temperature (°C)	24 °C
Final Wall Temperature (°C)	64 °C
Initial Motor Speed (RPM)	150 RPM
Final Motor Speed (RPM)	150 RPM
--Data--
Time (HH:MM:SS)	Temperature (°C)	Pressure (MPa)	Consistency (Bc)	Wall Temperature (°C)	Motor Speed (RPM)
0:00:00	25	0,6	9	24	150
0:00:01	25	0,6	9	24	150
0:00:02	25	0,6	9	24	150
0:00:03	25	0,6	9	24	150
0:00:04	25	0,6	9	24	150
0:00:05	25	0,6	9	24	150
0:00:06	25	0,6	9	24	150
0:00:07	25	0,6	9	24	150
0:00:08	25	0,7	9	24	150
0:00:09	25	0,7	9	24	150
0:00:10	25	0,7	9	24	150
0:00:11	25	0,7	9	24	150
0:00:12	25	0,7	9	24	150
0:00:13	25	0,7	9	24	150
0:00:14	25	0,7	9	24	150
0:00:15	25	0,7	9	24	150
0:00:16	25	0,7	9	24	150
0:00:17	25	0,7	9	24	150
0:00:18	25	0,8	9	24	150
0:00:19	25	0,9	9	24	150
0:00:20	25	0,9	9	24	150
0:00:21	25	0,9	9	24	150
0:00:22	25	0,9	9	24	150
0:00:23	25	0,9	9	25	150
0:00:24	25	0,9	9	25	150
0:00:25	25	0,9	9	25	150
0:00:26	25	1,0	9	25	150
0:00:27	25	1,0	9	25	150
0:00:28	25	1,0	9	25	150
0:00:29	25	1,0	9	25	150
0:00:30	25	1,0	9	25	150
0:00:31	25	1,0	9	25	150
0:00:32	25	1,0	9	25	150
0:00:33	25	1,0	9	25	150
0:00:34	25	1,0	9	25	150
0:00:35	25	1,1	9	25	150
0:00:36	25	1,1	9	25	150
0:00:37	25	1,1	9	25	150
0:00:38	25	1,2	9	25	150
0:00:39	25	1,3	9	25	150
0:00:40	25	1,3	9	25	150
0:00:41	25	1,3	9	25	150
0:00:42	25	1,3	9	25	150
0:00:43	25	1,3	9	25	150
0:00:44	25	1,3	9	25	150
0:00:45	25	1,3	9	25	150
0:00:46	25	1,3	9	25	150
0:00:47	25	1,3	9	25	150
0:00:48	25	1,3	9	25	150
0:00:49	25	1,3	9	25	150
0:00:50	25	1,3	9	25	150
0:00:51	25	1,4	9	26	150
0:00:52	25	1,4	9	25	150
0:00:53	25	1,4	9	26	150
0:00:54	25	1,5	8	26	150
0:00:55	25	1,6	8	26	150
0:00:56	25	1,6	8	26	150
0:00:57	25	1,7	8	26	150
0:00:58	25	1,7	8	26	150
0:00:59	25	1,7	8	26	150
0:01:00	25	1,7	8	26	150
0:01:01	25	1,7	8	26	150
0:01:02	25	1,7	8	26	150
0:01:03	25	1,7	8	26	150
0:01:04	25	1,8	8	26	150
0:01:05	25	1,8	8	26	150
0:01:06	25	1,8	8	26	150
0:01:07	25	1,8	8	26	150
0:01:08	25	1,8	8	26	150
0:01:09	25	1,8	8	26	150
0:01:10	25	1,8	8	26	150
0:01:11	25	1,9	8	26	150
0:01:12	25	1,9	8	26	150
0:01:13	25	1,9	8	27	150
0:01:14	25	1,9	8	27	150
0:01:15	25	1,9	8	27	150
0:01:16	25	1,9	8	27	150
0:01:17	25	1,9	8	27	150
0:01:18	25	2,0	8	27	150
0:01:19	25	2,0	8	28	150
0:01:20	25	2,0	8	28	150
0:01:21	25	2,0	8	28	150
0:01:22	25	2,0	8	28	150
0:01:23	25	2,0	8	28	150
0:01:24	25	2,1	8	28	150
0:01:25	25	2,1	8	28	150
0:01:26	25	2,1	8	28	150
0:01:27	25	2,1	8	29	150
0:01:28	25	2,1	8	29	150
0:01:29	25	2,2	8	29	150
0:01:30	25	2,2	8	29	150
0:01:31	25	2,2	8	29	150
0:01:32	25	2,2	8	29	150
0:01:33	25	2,2	8	29	150
0:01:34	25	2,3	8	29	150
0:01:35	25	2,3	8	29	150
0:01:36	25	2,3	8	29	150
0:01:37	25	2,3	8	29	150
0:01:38	25	2,3	8	29	150
0:01:39	25	2,4	8	29	150
0:01:40	25	2,4	8	29	150
0:01:41	25	2,4	8	29	150
0:01:42	25	2,4	8	29	150
0:01:43	25	2,5	8	29	150
0:01:44	25	2,5	8	29	150
0:01:45	25	2,5	8	30	150
0:01:46	25	2,5	8	30	150
0:01:47	25	2,5	8	30	150
0:01:48	25	2,6	8	30	150
0:01:49	25	2,6	8	30	150
0:01:50	25	2,6	8	30	150
0:01:51	25	2,7	8	30	150
0:01:52	25	2,7	8	30	150
0:01:53	25	2,7	8	30	150
0:01:54	25	2,7	8	30	150
0:01:55	25	2,8	8	30	150
0:01:56	25	2,8	8	30	150
0:01:57	25	2,8	8	30	150
0:01:58	25	2,9	8	30	150
0:01:59	25	2,9	8	31	150
0:02:00	25	2,9	8	31	150
0:02:01	25	2,9	8	31	150
0:02:02	25	3,0	8	31	150
0:02:03	25	3,0	8	31	150
0:02:04	26	3,0	8	31	150
0:02:05	25	3,1	8	31	150
0:02:06	25	3,1	8	31	150
0:02:07	25	3,1	8	31	150
0:02:08	25	3,1	8	31	150
0:02:09	25	3,2	8	31	150
0:02:10	26	3,2	8	31	150
0:02:11	26	3,2	8	31	150
0:02:12	26	3,3	7	31	150
0:02:13	26	3,3	7	31	150
0:02:14	26	3,3	7	32	150
0:02:15	26	3,4	8	32	150
0:02:16	26	3,4	8	32	150
0:02:17	26	3,4	8	32	150
0:02:18	26	3,5	8	32	150
0:02:19	26	3,5	8	32	150
0:02:20	26	3,5	7	32	150
0:02:21	26	3,6	7	32	150
0:02:22	26	3,6	7	32	150
0:02:23	26	3,6	7	33	150
0:02:24	26	3,7	7	32	150
0:02:25	26	3,7	7	33	150
0:02:26	26	3,7	7	33	150
0:02:27	26	3,8	7	33	150
0:02:28	26	3,8	7	33	150
0:02:29	26	3,8	7	33	150
0:02:30	26	3,9	7	33	150
0:02:31	26	3,9	7	33	150
0:02:32	26	3,9	7	33	150
0:02:33	26	4,0	7	33	150
0:02:34	26	4,0	7	33	150
0:02:35	26	4,0	7	33	150
0:02:36	26	4,1	7	33	150
0:02:37	26	4,1	7	33	150
0:02:38	26	4,1	7	34	150
0:02:39	26	4,2	7	34	150
0:02:40	26	4,2	7	34	150
0:02:41	26	4,2	7	34	150
0:02:42	26	4,3	7	34	150
0:02:43	26	4,3	7	34	150
0:02:44	26	4,2	7	34	150
0:02:45	26	4,3	7	34	150
0:02:46	26	4,3	7	34	150
0:02:47	26	4,3	7	34	150
0:02:48	26	4,3	7	34	150
0:02:49	26	4,4	7	34	150
0:02:50	26	4,4	7	34	150
0:02:51	26	4,4	7	35	150
0:02:52	26	4,4	7	35	150
0:02:53	26	4,4	7	35	150
0:02:54	26	4,4	7	35	150
0:02:55	26	4,5	7	35	150
0:02:56	26	4,5	7	35	150
0:02:57	26	4,5	7	35	150
0:02:58	26	4,5	7	35	150
0:02:59	26	4,5	7	35	150
0:03:00	26	4,5	7	35	150
0:03:01	26	4,5	7	35	150
0:03:02	26	4,6	7	35	150
0:03:03	26	4,6	7	36	150
0:03:04	26	4,6	7	36	150
0:03:05	26	4,6	7	35	150
0:03:06	26	4,6	7	36	150
0:03:07	26	4,6	7	36	150
0:03:08	26	4,7	7	36	150
0:03:09	26	4,7	7	36	150
0:03:10	26	4,7	7	36	150
0:03:11	26	4,8	7	36	150
0:03:12	26	4,7	7	36	150
0:03:13	26	4,7	7	36	150
0:03:14	26	4,7	7	36	150
0:03:15	26	4,8	7	36	150
0:03:16	26	4,8	7	36	150
0:03:17	26	4,9	7	37	150
0:03:18	26	4,8	7	37	150
0:03:19	26	4,8	7	37	150
0:03:20	26	4,8	7	37	150
0:03:21	26	4,9	7	37	150
0:03:22	26	4,9	7	37	150
0:03:23	26	4,9	7	37	150
0:03:24	26	5,0	7	37	150
0:03:25	26	5,0	7	37	150
0:03:26	26	4,9	7	37	150
0:03:27	26	4,9	7	37	150
0:03:28	26	5,0	7	37	150
0:03:29	26	5,0	7	37	150
0:03:30	26	5,0	7	37	150
0:03:31	26	5,1	7	37	150
0:03:32	26	5,1	7	38	150
0:03:33	26	5,1	7	38	150
0:03:34	26	5,0	7	38	150
0:03:35	26	5,1	7	38	150
0:03:36	26	5,1	7	38	150
0:03:37	26	5,1	7	38	150
0:03:38	26	5,2	7	38	150
0:03:39	26	5,2	7	38	150
0:03:40	26	5,2	7	38	150
0:03:41	26	5,2	7	38	150
0:03:42	26	5,2	7	38	150
0:03:43	26	5,2	7	38	150
0:03:44	26	5,2	7	38	150
0:03:45	27	5,2	7	38	150
0:03:46	26	5,3	7	38	150
0:03:47	26	5,3	7	38	150
0:03:48	27	5,4	7	39	150
0:03:49	27	5,3	7	39	150
0:03:50	27	5,3	7	38	150
0:03:51	27	5,3	7	39	150
0:03:52	27	5,4	7	39	150
0:03:53	27	5,4	7	39	150
0:03:54	27	5,4	7	39	150
0:03:55	27	5,5	7	39	150
0:03:56	27	5,5	7	39	150
0:03:57	27	5,4	7	39	150
0:03:58	27	5,4	7	39	150
0:03:59	27	5,4	7	39	150
0:04:00	27	5,5	7	39	150
0:04:01	27	5,5	7	39	150
0:04:02	27	5,5	7	39	150
0:04:03	27	5,6	7	39	150
0:04:04	27	5,6	7	39	150
0:04:05	27	5,6	7	39	150
0:04:06	27	5,6	7	39	150
0:04:07	27	5,6	7	40	150
0:04:08	27	5,6	7	40	150
0:04:09	27	5,6	7	40	150
0:04:10	27	5,7	7	40	150
0:04:11	27	5,7	7	40	150
0:04:12	27	5,7	7	40	150
0:04:13	27	5,8	7	40	150
0:04:14	27	5,7	7	40	150
0:04:15	27	5,7	7	40	150
0:04:16	27	5,7	7	40	150
0:04:17	27	5,7	7	40	150
0:04:18	27	5,8	7	40	150
0:04:19	27	5,8	7	40	150
0:04:20	27	5,8	7	40	150
0:04:21	27	5,9	7	40	150
0:04:22	27	5,9	7	40	150
0:04:23	27	5,9	7	41	150
0:04:24	27	5,8	7	41	150
0:04:25	27	5,9	7	41	150
0:04:26	27	5,9	7	41	150
0:04:27	27	5,9	7	41	150
0:04:28	27	5,9	7	41	150
0:04:29	27	6,0	7	41	150
0:04:30	27	6,0	7	41	150
0:04:31	27	6,0	7	41	150
0:04:32	27	6,1	7	41	150
0:04:33	27	6,1	7	41	150
0:04:34	27	6,0	7	41	150
0:04:35	27	6,0	7	41	150
0:04:36	28	6,0	7	41	150
0:04:37	28	6,1	7	42	150
0:04:38	28	6,1	7	41	150
0:04:39	28	6,1	7	42	150
0:04:40	28	6,2	7	41	150
0:04:41	28	6,2	7	42	150
0:04:42	28	6,2	7	42	150
0:04:43	28	6,2	7	42	150
0:04:44	28	6,2	7	42	150
0:04:45	28	6,2	7	42	150
0:04:46	28	6,2	7	42	150
0:04:47	28	6,2	7	42	150
0:04:48	28	6,2	7	42	150
0:04:49	28	6,3	7	42	150
0:04:50	28	6,3	7	42	150
0:04:51	28	6,3	7	42	150
0:04:52	28	6,4	7	42	150
0:04:53	28	6,4	7	42	150
0:04:54	28	6,4	7	42	150
0:04:55	28	6,4	7	42	150
0:04:56	28	6,5	7	42	150
0:04:57	28	6,4	7	42	150
0:04:58	28	6,4	7	42	150
0:04:59	28	6,4	7	43	150
0:05:00	28	6,4	7	42	150
0:05:01	28	6,4	7	42	150
0:05:02	28	6,5	7	43	150
0:05:03	28	6,5	7	42	150
0:05:04	28	6,5	7	42	150
0:05:05	28	6,5	7	42	150
0:05:06	28	6,6	7	42	150
0:05:07	28	6,6	7	42	150
0:05:08	28	6,6	7	43	150
0:05:09	28	6,7	7	43	150
0:05:10	28	6,7	7	43	150
0:05:11	28	6,6	7	43	150
0:05:12	28	6,6	7	43	150
0:05:13	28	6,6	7	43	150
0:05:14	28	6,7	7	43	150
0:05:15	28	6,7	7	43	150
0:05:16	28	6,7	7	43	150
0:05:17	29	6,7	7	43	150
0:05:18	29	6,8	7	43	150
0:05:19	29	6,8	7	43	150
0:05:20	29	6,8	7	43	150
0:05:21	29	6,8	7	43	150
0:05:22	29	6,9	7	43	150
0:05:23	29	6,9	7	43	150
0:05:24	29	6,9	7	43	150
0:05:25	29	6,9	7	43	150
0:05:26	29	6,9	7	43	150
0:05:27	29	6,9	7	43	150
0:05:28	29	6,9	7	43	150
0:05:29	29	6,9	7	43	150
0:05:30	29	7,0	7	44	150
0:05:31	29	7,0	7	44	150
0:05:32	29	7,0	7	44	150
0:05:33	29	7,0	7	44	150
0:05:34	29	7,1	7	44	150
0:05:35	29	7,1	7	43	150
0:05:36	29	7,1	7	44	150
0:05:37	29	7,1	7	44	150
0:05:38	29	7,1	7	44	150
0:05:39	29	7,1	7	44	150
0:05:40	29	7,1	7	44	150
0:05:41	29	7,1	7	44	150
0:05:42	29	7,1	7	44	150
0:05:43	29	7,1	7	44	150
0:05:44	29	7,2	7	44	150
0:05:45	29	7,2	7	44	150
0:05:46	29	7,2	7	44	150
0:05:47	29	7,2	7	44	150
0:05:48	29	7,3	7	44	150
0:05:49	29	7,3	7	44	150
0:05:50	29	7,3	7	44	150
0:05:51	29	7,3	7	44	150
0:05:52	29	7,4	7	44	150
0:05:53	30	7,4	7	44	150
0:05:54	30	7,4	7	44	150
0:05:55	30	7,4	7	44	150
0:05:56	30	7,4	7	44	150
0:05:57	30	7,4	7	44	150
0:05:58	30	7,4	7	44	150
0:05:59	30	7,4	7	44	150
0:06:00	30	7,5	7	44	150
0:06:01	30	7,5	7	45	150
0:06:02	30	7,5	7	44	150
0:06:03	30	7,5	7	45	150
0:06:04	30	7,5	7	45	150
0:06:05	30	7,6	7	45	150
0:06:06	30	7,6	7	45	150
0:06:07	30	7,6	7	45	150
0:06:08	30	7,6	7	45	150
0:06:09	30	7,6	7	45	150
0:06:10	30	7,6	7	45	150
0:06:11	30	7,7	7	45	150
0:06:12	30	7,7	7	45	150
0:06:13	30	7,7	7	45	150
0:06:14	30	7,7	7	45	150
0:06:15	30	7,7	7	44	150
0:06:16	30	7,8	7	45	150
0:06:17	30	7,8	7	44	150
0:06:18	30	7,8	7	44	150
0:06:19	30	7,8	7	45	150
0:06:20	30	7,8	7	45	150
0:06:21	30	7,8	7	45	150
0:06:22	30	7,8	7	45	150
0:06:23	30	7,8	7	45	150
0:06:24	30	7,8	7	45	150
0:06:25	30	7,9	7	45	150
0:06:26	31	7,9	7	45	150
0:06:27	31	7,9	7	45	150
0:06:28	31	7,9	7	45	150
0:06:29	31	7,9	7	45	150
0:06:30	31	8,0	7	45	150
0:06:31	31	8,0	7	45	150
0:06:32	31	8,0	7	45	150
0:06:33	31	8,0	7	45	150
0:06:34	31	8,0	7	45	150
0:06:35	31	8,1	7	45	150
0:06:36	31	8,1	7	45	150
0:06:37	31	8,1	7	45	150
0:06:38	31	8,1	7	45	150
0:06:39	31	8,1	7	45	150
0:06:40	31	8,1	7	45	150
0:06:41	31	8,2	7	45	150
0:06:42	31	8,2	7	45	150
0:06:43	31	8,2	7	45	150
0:06:44	31	8,2	7	45	150
0:06:45	31	8,2	7	45	150
0:06:46	31	8,2	7	45	150
0:06:47	31	8,2	7	46	150
0:06:48	31	8,3	7	45	150
0:06:49	31	8,3	7	45	150
0:06:50	31	8,3	7	45	150
0:06:51	31	8,3	7	45	150
0:06:52	31	8,3	7	45	150
0:06:53	31	8,3	7	46	150
0:06:54	31	8,4	7	46	150
0:06:55	31	8,4	7	45	150
0:06:56	31	8,4	7	45	150
0:06:57	32	8,4	7	45	150
0:06:58	32	8,4	7	45	150
0:06:59	32	8,4	7	45	150
0:07:00	32	8,4	7	46	150
0:07:01	32	8,4	7	46	150
0:07:02	32	8,5	7	46	150
0:07:03	32	8,5	7	45	150
0:07:04	32	8,5	7	46	150
0:07:05	32	8,5	7	45	150
0:07:06	32	8,5	7	45	150
0:07:07	32	8,5	7	46	150
0:07:08	32	8,5	7	46	150
0:07:09	32	8,6	7	46	150
0:07:10	32	8,6	7	45	150
0:07:11	32	8,6	7	46	150
0:07:12	32	8,6	7	46	150
0:07:13	32	8,6	7	46	150
0:07:14	32	8,6	7	46	150
0:07:15	32	8,6	7	46	150
0:07:16	32	8,6	7	46	150
0:07:17	32	8,6	7	46	150
0:07:18	32	8,7	7	46	150
0:07:19	32	8,7	7	46	150
0:07:20	32	8,7	7	46	150
0:07:21	32	8,7	7	46	150
0:07:22	32	8,7	7	46	150
0:07:23	32	8,7	7	46	150
0:07:24	32	8,7	7	46	150
0:07:25	32	8,7	7	46	150
0:07:26	32	8,7	7	46	150
0:07:27	32	8,7	7	46	150
0:07:28	33	8,8	7	46	150
0:07:29	33	8,8	7	46	150
0:07:30	33	8,8	7	46	150
0:07:31	33	8,8	7	46	150
0:07:32	33	8,8	7	45	150
0:07:33	33	8,8	7	46	150
0:07:34	33	8,8	7	46	150
0:07:35	33	8,8	7	46	150
0:07:36	33	8,8	7	46	150
0:07:37	33	8,8	7	46	150
0:07:38	33	8,8	7	46	150
0:07:39	33	8,9	7	46	150
0:07:40	33	8,9	7	46	150
0:07:41	33	8,9	7	46	150
0:07:42	33	8,9	7	46	150
0:07:43	33	8,9	7	46	150
0:07:44	33	8,9	7	46	150
0:07:45	33	8,9	7	46	150
0:07:46	33	8,9	7	46	150
0:07:47	33	8,9	7	45	150
0:07:48	33	8,9	7	46	150
0:07:49	33	8,9	7	46	150
0:07:50	33	8,9	7	46	150
0:07:51	33	8,9	7	46	150
0:07:52	33	9,0	7	45	150
0:07:53	33	9,0	7	45	150
0:07:54	33	9,0	7	46	150
0:07:55	33	9,0	7	46	150
0:07:56	33	9,0	7	45	150
0:07:57	33	9,0	7	46	150
0:07:58	33	9,0	7	46	150
0:07:59	34	9,0	7	46	150
0:08:00	34	9,0	7	46	150
0:08:01	34	9,0	7	46	150
0:08:02	34	9,0	7	45	150
0:08:03	34	9,0	7	46	150
0:08:04	34	9,0	7	46	150
0:08:05	34	9,1	7	46	150
0:08:06	34	9,1	7	46	150
0:08:07	34	9,1	7	46	150
0:08:08	34	9,1	7	46	150
0:08:09	34	9,1	7	46	150
0:08:10	34	9,1	7	46	150
0:08:11	34	9,1	7	46	150
0:08:12	34	9,1	7	46	150
0:08:13	34	9,1	7	46	150
0:08:14	34	9,1	7	46	150
0:08:15	34	9,2	7	46	150
0:08:16	34	9,2	7	46	150
0:08:17	34	9,2	7	45	150
0:08:18	34	9,2	7	45	150
0:08:19	34	9,2	7	45	150
0:08:20	34	9,2	7	45	150
0:08:21	34	9,2	7	45	150
0:08:22	34	9,2	7	45	150
0:08:23	34	9,2	7	45	150
0:08:24	34	9,2	7	46	150
0:08:25	34	9,2	7	46	150
0:08:26	34	9,2	7	46	150
0:08:27	34	9,2	7	46	150
0:08:28	34	9,3	7	46	150
0:08:29	34	9,3	7	46	150
0:08:30	34	9,3	7	46	150
0:08:31	34	9,3	7	46	150
0:08:32	34	9,3	7	46	150
0:08:33	35	9,3	7	46	150
0:08:34	35	9,3	7	46	150
0:08:35	35	9,3	7	46	150
0:08:36	35	9,4	7	46	150
0:08:37	35	9,4	7	46	150
0:08:38	35	9,4	7	46	150
0:08:39	35	9,4	7	46	150
0:08:40	35	9,4	7	46	150
0:08:41	35	9,4	7	46	150
0:08:42	35	9,4	7	46	150
0:08:43	35	9,4	7	46	150
0:08:44	35	9,4	7	46	150
0:08:45	35	9,4	7	46	150
0:08:46	35	9,5	7	46	150
0:08:47	35	9,5	7	46	150
0:08:48	35	9,5	7	46	150
0:08:49	35	9,5	7	46	150
0:08:50	35	9,5	7	46	150
0:08:51	35	9,5	7	46	150
0:08:52	35	9,5	7	46	150
0:08:53	35	9,5	7	46	150
0:08:54	35	9,5	7	46	150
0:08:55	35	9,5	7	46	150
0:08:56	35	9,5	7	46	150
0:08:57	35	9,5	7	46	150
0:08:58	35	9,5	7	46	150
0:08:59	35	9,5	7	46	150
0:09:00	35	9,6	7	46	150
0:09:01	35	9,6	7	46	150
0:09:02	35	9,6	7	46	150
0:09:03	35	9,6	7	46	150
0:09:04	35	9,6	7	46	150
0:09:05	35	9,6	7	46	150
0:09:06	35	9,6	7	46	150
0:09:07	35	9,6	7	46	150
0:09:08	35	9,6	7	46	150
0:09:09	36	9,6	7	46	150
0:09:10	36	9,6	7	46	150
0:09:11	36	9,6	7	46	150
0:09:12	36	9,6	7	46	150
0:09:13	36	9,7	7	46	150
0:09:14	36	9,7	7	46	150
0:09:15	36	9,7	7	46	150
0:09:16	36	9,7	7	46	150
0:09:17	36	9,7	7	46	150
0:09:18	36	9,7	7	46	150
0:09:19	36	9,7	7	46	150
0:09:20	36	9,7	7	46	150
0:09:21	36	9,7	7	46	150
0:09:22	36	9,7	7	46	150
0:09:23	36	9,7	7	46	150
0:09:24	36	9,8	7	46	150
0:09:25	36	9,8	7	46	150
0:09:26	36	9,8	7	46	150
0:09:27	36	9,8	7	46	150
0:09:28	36	9,8	7	46	150
0:09:29	36	9,8	7	46	150
0:09:30	36	9,9	7	46	150
0:09:31	36	9,9	7	46	150
0:09:32	36	9,9	7	46	150
0:09:33	36	9,9	7	46	150
0:09:34	36	9,9	7	46	150
0:09:35	36	9,9	7	46	150
0:09:36	36	10,2	7	46	150
0:09:37	36	10,3	7	46	150
0:09:38	36	10,4	7	46	150
0:09:39	36	10,4	7	46	150
0:09:40	36	10,5	7	46	150
0:09:41	36	10,5	7	46	150
0:09:42	36	10,5	7	46	150
0:09:43	36	10,5	7	46	150
0:09:44	36	10,5	7	46	150
0:09:45	36	10,5	7	46	150
0:09:46	36	10,5	7	46	150
0:09:47	37	10,6	7	46	150
0:09:48	37	10,6	7	46	150
0:09:49	37	10,6	7	46	150
0:09:50	37	10,6	7	46	150
0:09:51	37	10,6	7	47	150
0:09:52	37	10,6	7	47	150
0:09:53	37	10,6	7	47	150
0:09:54	37	10,6	7	47	150
0:09:55	37	10,6	7	47	150
0:09:56	37	10,7	7	46	150
0:09:57	37	10,7	7	46	150
0:09:58	37	10,7	7	47	150
0:09:59	37	10,7	7	47	150
0:10:00	37	10,7	7	46	150
0:10:01	37	10,7	7	46	150
0:10:02	37	10,7	7	46	150
0:10:03	37	10,7	7	46	150
0:10:04	37	10,7	7	46	150
0:10:05	37	10,7	7	46	150
0:10:06	37	10,8	7	46	150
0:10:07	37	10,8	7	46	150
0:10:08	37	10,8	7	47	150
0:10:09	37	10,8	7	47	150
0:10:10	37	10,8	7	47	150
0:10:11	37	10,8	7	47	150
0:10:12	37	10,8	7	47	150
0:10:13	37	10,8	7	47	150
0:10:14	37	10,9	7	47	150
0:10:15	37	10,9	7	47	150
0:10:16	37	10,9	7	47	150
0:10:17	37	10,9	7	47	150
0:10:18	37	10,9	7	47	150
0:10:19	37	10,9	7	47	150
0:10:20	37	10,9	7	47	150
0:10:21	37	11,0	7	47	150
0:10:22	37	11,0	7	47	150
0:10:23	37	11,0	7	47	150
0:10:24	37	11,0	7	47	150
0:10:25	37	11,0	7	47	150
0:10:26	37	11,0	7	47	150
0:10:27	37	11,0	7	47	150
0:10:28	37	11,1	7	47	150
0:10:29	37	11,1	7	47	150
0:10:30	37	11,1	7	47	150
0:10:31	38	11,1	7	47	150
0:10:32	38	11,1	7	47	150
0:10:33	38	11,1	7	47	150
0:10:34	38	11,1	7	47	150
0:10:35	38	11,2	7	47	150
0:10:36	38	11,2	7	47	150
0:10:37	38	11,2	7	47	150
0:10:38	38	11,2	7	47	150
0:10:39	38	11,2	7	47	150
0:10:40	38	11,2	7	47	150
0:10:41	38	11,2	7	47	150
0:10:42	38	11,3	7	47	150
0:10:43	38	11,3	7	47	150
0:10:44	38	11,3	7	47	150
0:10:45	38	11,3	7	47	150
0:10:46	38	11,3	7	47	150
0:10:47	38	11,3	7	47	150
0:10:48	38	11,3	7	47	150
0:10:49	38	11,4	7	48	150
0:10:50	38	11,4	7	48	150
0:10:51	38	11,4	7	48	150
0:10:52	38	11,4	7	48	150
0:10:53	38	11,4	7	48	150
0:10:54	38	11,4	7	48	150
0:10:55	38	11,4	7	48	150
0:10:56	38	11,5	7	48	150
0:10:57	38	11,5	7	48	150
0:10:58	38	11,5	7	48	150
0:10:59	38	11,5	7	48	150
0:11:00	38	11,5	7	48	150
0:11:01	38	11,5	7	48	150
0:11:02	38	11,5	7	48	150
0:11:03	38	11,5	7	48	150
0:11:04	38	11,6	7	48	150
0:11:05	38	11,6	7	48	150
0:11:06	38	11,6	7	48	150
0:11:07	38	11,6	7	48	150
0:11:08	38	11,6	7	48	150
0:11:09	38	11,6	7	48	150
0:11:10	38	11,7	7	48	150
0:11:11	38	11,7	7	48	150
0:11:12	38	11,7	7	48	150
0:11:13	38	11,7	7	48	150
0:11:14	38	11,7	7	48	150
0:11:15	38	11,7	7	48	150
0:11:16	39	11,8	7	48	150
0:11:17	39	11,8	7	48	150
0:11:18	39	11,8	7	48	150
0:11:19	39	11,8	7	48	150
0:11:20	39	11,8	7	48	150
0:11:21	39	11,8	7	48	150
0:11:22	39	11,9	7	48	150
0:11:23	39	11,9	7	48	150
0:11:24	39	11,9	7	48	150
0:11:25	39	11,9	7	48	150
0:11:26	39	11,9	7	48	150
0:11:27	39	11,9	7	49	150
0:11:28	39	11,9	7	49	150
0:11:29	39	12,0	7	48	150
0:11:30	39	12,0	7	48	150
0:11:31	39	12,0	7	48	150
0:11:32	39	12,0	7	48	150
0:11:33	39	12,0	7	48	150
0:11:34	39	12,0	7	49	150
0:11:35	39	12,0	7	49	150
0:11:36	39	12,1	7	49	150
0:11:37	39	12,1	7	49	150
0:11:38	39	12,1	7	49	150
0:11:39	39	12,1	7	49	150
0:11:40	39	12,1	7	49	150
0:11:41	39	12,1	7	49	150
0:11:42	39	12,2	7	49	150
0:11:43	39	12,2	7	49	150
0:11:44	39	12,2	7	49	150
0:11:45	39	12,2	7	49	150
0:11:46	39	12,2	7	49	150
0:11:47	39	12,2	7	49	150
0:11:48	39	12,2	7	49	150
0:11:49	39	12,3	7	49	150
0:11:50	39	12,3	7	49	150
0:11:51	39	12,3	7	49	150
0:11:52	39	12,3	7	49	150
0:11:53	39	12,3	7	49	150
0:11:54	39	12,3	7	49	150
0:11:55	39	12,4	7	49	150
0:11:56	39	12,4	7	49	150
0:11:57	39	12,4	7	49	150
0:11:58	39	12,4	8	49	150
0:11:59	39	12,4	8	49	150
0:12:00	39	12,4	7	49	150
0:12:01	39	12,4	7	49	150
0:12:02	39	12,5	7	49	150
0:12:03	39	12,5	7	49	150
0:12:04	39	12,5	7	49	150
0:12:05	40	12,5	7	49	150
0:12:06	40	12,5	7	49	150
0:12:07	40	12,5	7	49	150
0:12:08	40	12,6	7	49	150
0:12:09	40	12,6	7	49	150
0:12:10	40	12,6	7	49	150
0:12:11	40	12,6	7	49	150
0:12:12	40	12,7	7	49	150
0:12:13	40	12,7	7	49	150
0:12:14	40	12,7	8	49	150
0:12:15	40	12,7	8	49	150
0:12:16	40	12,7	8	49	150
0:12:17	40	12,8	8	49	150
0:12:18	40	12,8	8	49	150
0:12:19	40	12,8	8	50	150
0:12:20	40	12,8	8	50	150
0:12:21	40	12,8	8	49	150
0:12:22	40	12,9	8	50	150
0:12:23	40	12,9	8	50	150
0:12:24	40	12,9	8	50	150
0:12:25	40	12,9	8	50	150
0:12:26	40	12,9	8	49	150
0:12:27	40	12,9	8	50	150
0:12:28	40	13,0	8	50	150
0:12:29	40	13,0	8	50	150
0:12:30	40	13,0	8	50	150
0:12:31	40	13,0	8	50	150
0:12:32	40	13,0	8	50	150
0:12:33	40	13,0	8	50	150
0:12:34	40	13,1	8	50	150
0:12:35	40	13,1	8	50	150
0:12:36	40	13,1	8	50	150
0:12:37	40	13,1	8	50	150
0:12:38	40	13,1	8	50	150
0:12:39	40	13,1	8	50	150
0:12:40	40	13,2	8	50	150
0:12:41	40	13,2	8	50	150
0:12:42	40	13,2	8	50	150
0:12:43	40	13,2	8	50	150
0:12:44	40	13,2	8	50	150
0:12:45	40	13,2	8	50	150
0:12:46	40	13,3	8	50	150
0:12:47	40	13,3	8	50	150
0:12:48	40	13,3	8	51	150
0:12:49	40	13,3	8	51	150
0:12:50	41	13,3	8	51	150
0:12:51	41	13,3	8	50	150
0:12:52	41	13,4	8	50	150
0:12:53	41	13,4	8	50	150
0:12:54	41	13,4	8	50	150
0:12:55	41	13,4	8	50	150
0:12:56	41	13,4	8	51	150
0:12:57	41	13,4	8	50	150
0:12:58	41	13,4	8	50	150
0:12:59	41	13,5	8	51	150
0:13:00	41	13,5	8	51	150
0:13:01	41	13,5	8	51	150
0:13:02	41	13,5	8	51	150
0:13:03	41	13,5	8	50	150
0:13:04	41	13,5	8	50	150
0:13:05	41	13,6	8	51	150
0:13:06	41	13,6	8	50	150
0:13:07	41	13,6	8	51	150
0:13:08	41	13,6	8	51	150
0:13:09	41	13,6	8	51	150
0:13:10	41	13,6	8	51	150
0:13:11	41	13,7	8	51	150
0:13:12	41	13,7	8	51	150
0:13:13	41	13,7	8	51	150
0:13:14	41	13,7	8	51	150
0:13:15	41	13,7	8	51	150
0:13:16	41	13,8	8	51	150
0:13:17	41	13,8	8	51	150
0:13:18	41	13,8	8	51	150
0:13:19	41	13,8	8	51	150
0:13:20	41	13,8	8	51	150
0:13:21	41	13,9	8	51	150
0:13:22	41	13,9	8	51	150
0:13:23	41	13,9	8	51	150
0:13:24	41	13,9	8	51	150
0:13:25	41	13,9	8	51	150
0:13:26	41	13,9	8	51	150
0:13:27	41	14,0	8	51	150
0:13:28	41	14,0	8	51	150
0:13:29	41	14,0	8	51	150
0:13:30	41	14,0	8	51	150
0:13:31	41	14,0	8	51	150
0:13:32	41	14,0	8	51	150
0:13:33	41	14,1	8	51	150
0:13:34	41	14,1	8	51	150
0:13:35	41	14,1	8	51	150
0:13:36	42	14,1	8	52	150
0:13:37	42	14,1	8	52	150
0:13:38	42	14,1	8	52	150
0:13:39	42	14,2	8	52	150
0:13:40	42	14,2	8	52	150
0:13:41	42	14,2	8	52	150
0:13:42	42	14,2	8	52	150
0:13:43	42	14,2	8	52	150
0:13:44	42	14,2	8	52	150
0:13:45	42	14,3	8	52	150
0:13:46	42	14,3	8	52	150
0:13:47	42	14,3	8	52	150
0:13:48	42	14,3	8	52	150
0:13:49	42	14,3	8	52	150
0:13:50	42	14,3	8	52	150
0:13:51	42	14,3	8	52	150
0:13:52	42	14,4	8	52	150
0:13:53	42	14,4	8	52	150
0:13:54	42	14,4	8	52	150
0:13:55	42	14,4	8	52	150
0:13:56	42	14,4	8	52	150
0:13:57	42	14,4	8	52	150
0:13:58	42	14,5	8	52	150
0:13:59	42	14,5	8	52	150
0:14:00	42	14,5	8	52	150
0:14:01	42	14,5	8	52	150
0:14:02	42	14,5	8	52	150
0:14:03	42	14,5	8	52	150
0:14:04	42	14,6	8	52	150
0:14:05	42	14,6	8	52	150
0:14:06	42	14,6	8	52	150
0:14:07	42	14,6	8	52	150
0:14:08	42	14,6	8	52	150
0:14:09	42	14,6	8	52	150
0:14:10	42	14,7	8	52	150
0:14:11	42	14,7	8	52	150
0:14:12	42	14,7	8	52	150
0:14:13	42	14,7	8	52	150
0:14:14	42	14,7	8	52	150
0:14:15	42	14,7	8	52	150
0:14:16	42	14,7	8	52	150
0:14:17	42	14,8	8	52	150
0:14:18	42	14,8	8	52	150
0:14:19	42	14,8	8	53	150
0:14:20	42	14,8	8	53	150
0:14:21	42	14,8	8	52	150
0:14:22	43	14,8	8	52	150
0:14:23	43	14,9	8	52	150
0:14:24	43	14,9	8	52	150
0:14:25	43	14,9	8	52	150
0:14:26	43	14,9	8	52	150
0:14:27	43	14,9	8	52	150
0:14:28	43	14,9	8	53	150
0:14:29	43	14,9	8	53	150
0:14:30	43	15,0	8	53	150
0:14:31	43	15,0	8	53	150
0:14:32	43	15,0	8	53	150
0:14:33	43	15,0	8	53	150
0:14:34	43	15,0	8	52	150
0:14:35	43	15,1	8	53	150
0:14:36	43	15,1	8	53	150
0:14:37	43	15,1	8	53	150
0:14:38	43	15,1	8	53	150
0:14:39	43	15,1	8	53	150
0:14:40	43	15,1	8	53	150
0:14:41	43	15,2	8	53	150
0:14:42	43	15,2	8	53	150
0:14:43	43	15,2	8	53	150
0:14:44	43	15,2	8	53	150
0:14:45	43	15,2	8	53	150
0:14:46	43	15,2	8	53	150
0:14:47	43	15,3	8	53	150
0:14:48	43	15,3	8	53	150
0:14:49	43	15,3	8	53	150
0:14:50	43	15,3	8	53	150
0:14:51	43	15,3	8	53	150
0:14:52	43	15,3	8	53	150
0:14:53	43	15,3	8	53	150
0:14:54	43	15,4	8	53	150
0:14:55	43	15,4	8	53	150
0:14:56	43	15,4	8	53	150
0:14:57	43	15,4	8	53	150
0:14:58	43	15,4	8	53	150
0:14:59	43	15,4	8	53	150
0:15:00	43	15,5	8	53	150
0:15:01	43	15,5	8	53	150
0:15:02	43	15,5	8	53	150
0:15:03	43	15,5	8	53	150
0:15:04	43	15,5	8	53	150
0:15:05	44	15,5	8	53	150
0:15:06	44	15,6	8	53	150
0:15:07	44	15,6	8	53	150
0:15:08	44	15,6	8	53	150
0:15:09	44	15,6	8	53	150
0:15:10	44	15,6	8	53	150
0:15:11	44	15,6	8	53	150
0:15:12	44	15,7	8	54	150
0:15:13	44	15,7	8	53	150
0:15:14	44	15,7	8	54	150
0:15:15	44	15,7	8	54	150
0:15:16	44	15,7	8	54	150
0:15:17	44	15,7	8	54	150
0:15:18	44	15,7	8	54	150
0:15:19	44	15,8	8	54	150
0:15:20	44	15,8	8	54	150
0:15:21	44	15,8	8	54	150
0:15:22	44	15,8	8	54	150
0:15:23	44	15,8	8	54	150
0:15:24	44	15,8	8	54	150
0:15:25	44	15,8	8	54	150
0:15:26	44	15,9	8	54	150
0:15:27	44	15,9	8	54	150
0:15:28	44	15,9	8	54	150
0:15:29	44	15,9	8	54	150
0:15:30	44	15,9	8	54	150
0:15:31	44	15,9	8	54	150
0:15:32	44	15,9	8	54	150
0:15:33	44	15,9	8	54	150
0:15:34	44	16,0	8	54	150
0:15:35	44	16,0	8	54	150
0:15:36	44	16,0	8	54	150
0:15:37	44	16,0	8	54	150
0:15:38	44	16,0	8	54	150
0:15:39	44	16,0	8	54	150
0:15:40	44	16,0	8	54	150
0:15:41	44	16,1	8	54	150
0:15:42	44	16,1	8	54	150
0:15:43	44	16,1	8	54	150
0:15:44	44	16,1	8	54	150
0:15:45	44	16,1	8	54	150
0:15:46	44	16,1	8	54	150
0:15:47	44	16,1	8	54	150
0:15:48	45	16,2	8	54	150
0:15:49	45	16,2	8	54	150
0:15:50	45	16,2	8	54	150
0:15:51	45	16,2	8	54	150
0:15:52	45	16,2	8	54	150
0:15:53	45	16,2	8	54	150
0:15:54	45	16,2	8	54	150
0:15:55	45	16,3	8	54	150
0:15:56	45	16,3	8	54	150
0:15:57	45	16,3	8	54	150
0:15:58	45	16,3	8	54	150
0:15:59	45	16,3	8	54	150
0:16:00	45	16,3	8	54	150
0:16:01	45	16,3	8	54	150
0:16:02	45	16,3	8	54	150
0:16:03	45	16,4	8	54	150
0:16:04	45	16,4	8	54	150
0:16:05	45	16,4	8	54	150
0:16:06	45	16,4	8	54	150
0:16:07	45	16,4	8	54	150
0:16:08	45	16,4	8	54	150
0:16:09	45	16,5	8	54	150
0:16:10	45	16,5	8	55	150
0:16:11	45	16,5	8	55	150
0:16:12	45	16,5	8	55	150
0:16:13	45	16,5	8	55	150
0:16:14	45	16,5	8	55	150
0:16:15	45	16,6	8	54	150
0:16:16	45	16,6	8	55	150
0:16:17	45	16,6	8	55	150
0:16:18	45	16,6	8	55	150
0:16:19	45	16,6	8	55	150
0:16:20	45	16,6	8	55	150
0:16:21	45	16,6	8	55	150
0:16:22	45	16,7	8	55	150
0:16:23	45	16,7	8	55	150
0:16:24	45	16,7	8	55	150
0:16:25	45	16,7	8	55	150
0:16:26	45	16,7	8	55	150
0:16:27	45	16,7	8	55	150
0:16:28	45	16,7	8	55	150
0:16:29	45	16,8	8	55	150
0:16:30	45	16,8	8	55	150
0:16:31	45	16,8	8	55	150
0:16:32	45	16,8	8	55	150
0:16:33	45	16,8	8	55	150
0:16:34	45	16,8	8	55	150
0:16:35	45	16,9	8	55	150
0:16:36	46	16,9	8	55	150
0:16:37	46	16,9	8	55	150
0:16:38	46	16,9	8	55	150
0:16:39	46	16,9	8	55	150
0:16:40	46	16,9	8	55	150
0:16:41	46	17,0	8	55	150
0:16:42	46	17,0	8	55	150
0:16:43	46	17,0	8	55	150
0:16:44	46	17,0	8	55	150
0:16:45	46	17,0	8	55	150
0:16:46	46	17,1	8	55	150
0:16:47	46	17,1	8	55	150
0:16:48	46	17,1	8	55	150
0:16:49	46	17,1	8	55	150
0:16:50	46	17,2	8	55	150
0:16:51	46	17,2	8	55	150
0:16:52	46	17,2	8	55	150
0:16:53	46	17,2	8	56	150
0:16:54	46	17,2	8	56	150
0:16:55	46	17,2	8	56	150
0:16:56	46	17,3	8	56	150
0:16:57	46	17,3	8	56	150
0:16:58	46	17,3	8	56	150
0:16:59	46	17,3	8	56	150
0:17:00	46	17,3	8	56	150
0:17:01	46	17,4	8	56	150
0:17:02	46	17,4	8	56	150
0:17:03	46	17,4	8	56	150
0:17:04	46	17,4	8	56	150
0:17:05	46	17,4	8	56	150
0:17:06	46	17,4	8	56	150
0:17:07	46	17,4	8	56	150
0:17:08	46	17,5	8	56	150
0:17:09	46	17,5	9	56	150
0:17:10	46	17,5	9	56	150
0:17:11	46	17,5	9	56	150
0:17:12	46	17,5	9	56	150
0:17:13	46	17,5	9	56	150
0:17:14	46	17,6	9	56	150
0:17:15	46	17,6	9	56	150
0:17:16	46	17,6	9	56	150
0:17:17	46	17,6	9	56	150
0:17:18	46	17,6	9	56	150
0:17:19	46	17,7	9	56	150
0:17:20	46	17,7	9	56	150
0:17:21	47	17,7	9	56	150
0:17:22	47	17,7	9	56	150
0:17:23	47	17,7	9	56	150
0:17:24	47	17,7	9	56	150
0:17:25	47	17,8	9	56	150
0:17:26	47	17,8	9	56	150
0:17:27	47	17,8	9	56	150
0:17:28	47	17,8	9	56	150
0:17:29	47	17,8	9	56	150
0:17:30	47	17,8	9	56	150
0:17:31	47	17,9	9	56	150
0:17:32	47	17,9	9	56	150
0:17:33	47	17,9	9	57	150
0:17:34	47	17,9	9	57	150
0:17:35	47	17,9	9	57	150
0:17:36	47	17,9	9	57	150
0:17:37	47	18,0	9	57	150
0:17:38	47	18,0	9	57	150
0:17:39	47	18,0	9	56	150
0:17:40	47	18,0	9	57	150
0:17:41	47	18,0	9	57	150
0:17:42	47	18,0	9	57	150
0:17:43	47	18,1	9	57	150
0:17:44	47	18,1	9	57	150
0:17:45	47	18,1	9	57	150
0:17:46	47	18,1	9	57	150
0:17:47	47	18,1	9	57	150
0:17:48	47	18,1	9	57	150
0:17:49	47	18,1	9	57	150
0:17:50	47	18,2	9	57	150
0:17:51	47	18,2	9	57	150
0:17:52	47	18,2	9	57	150
0:17:53	47	18,2	9	57	150
0:17:54	47	18,2	9	57	150
0:17:55	47	18,2	9	57	150
0:17:56	47	18,3	9	57	150
0:17:57	47	18,3	9	57	150
0:17:58	47	18,3	9	57	150
0:17:59	47	18,3	9	57	150
0:18:00	47	18,3	9	57	150
0:18:01	47	18,3	9	57	150
0:18:02	47	18,3	9	57	150
0:18:03	47	18,4	9	57	150
0:18:04	48	18,4	9	57	150
0:18:05	48	18,4	9	57	150
0:18:06	48	18,4	9	57	150
0:18:07	48	18,4	9	57	150
0:18:08	48	18,4	9	57	150
0:18:09	48	18,5	9	57	150
0:18:10	48	18,5	9	57	150
0:18:11	48	18,5	9	57	150
0:18:12	48	18,5	9	57	150
0:18:13	48	18,5	9	57	150
0:18:14	48	18,6	9	58	150
0:18:15	48	18,6	9	58	150
0:18:16	48	18,6	9	58	150
0:18:17	48	18,6	9	58	150
0:18:18	48	18,6	9	58	150
0:18:19	48	18,7	9	58	150
0:18:20	48	18,7	9	58	150
0:18:21	48	18,7	9	58	150
0:18:22	48	18,7	9	58	150
0:18:23	48	18,7	9	58	150
0:18:24	48	18,7	9	58	150
0:18:25	48	18,7	9	58	150
0:18:26	48	18,8	9	58	150
0:18:27	48	18,8	9	58	150
0:18:28	48	18,8	9	58	150
0:18:29	48	18,8	9	58	150
0:18:30	48	18,8	9	58	150
0:18:31	48	18,8	9	58	150
0:18:32	48	18,8	9	58	150
0:18:33	48	18,9	9	58	150
0:18:34	48	18,9	9	58	150
0:18:35	48	18,9	9	58	150
0:18:36	48	18,9	9	58	150
0:18:37	48	18,9	9	58	150
0:18:38	48	18,9	9	58	150
0:18:39	48	19,0	9	58	150
0:18:40	48	19,0	9	58	150
0:18:41	48	19,0	9	58	150
0:18:42	48	19,0	9	58	150
0:18:43	48	19,0	9	58	150
0:18:44	48	19,0	9	58	150
0:18:45	48	19,0	9	58	150
0:18:46	48	19,1	9	58	150
0:18:47	48	19,1	9	58	150
0:18:48	48	19,1	9	58	150
0:18:49	48	19,1	9	58	150
0:18:50	49	19,1	9	58	150
0:18:51	49	19,1	9	58	150
0:18:52	49	19,2	9	58	150
0:18:53	49	19,2	9	58	150
0:18:54	49	19,2	9	58	150
0:18:55	49	19,2	9	58	150
0:18:56	49	19,2	9	58	150
0:18:57	49	19,2	9	58	150
0:18:58	49	19,2	9	58	150
0:18:59	49	19,3	9	58	150
0:19:00	49	19,3	9	58	150
0:19:01	49	19,3	9	58	150
0:19:02	49	19,3	9	58	150
0:19:03	49	19,3	9	58	150
0:19:04	49	19,3	9	58	150
0:19:05	49	19,4	9	58	150
0:19:06	49	19,4	9	58	150
0:19:07	49	19,4	9	58	150
0:19:08	49	19,4	9	59	150
0:19:09	49	19,4	9	59	150
0:19:10	49	19,4	9	59	150
0:19:11	49	19,4	9	58	150
0:19:12	49	19,4	9	59	150
0:19:13	49	19,5	9	58	150
0:19:14	49	19,5	9	59	150
0:19:15	49	19,5	9	59	150
0:19:16	49	19,5	9	59	150
0:19:17	49	19,5	9	59	150
0:19:18	49	19,5	9	59	150
0:19:19	49	19,5	9	59	150
0:19:20	49	19,6	9	58	150
0:19:21	49	19,6	9	59	150
0:19:22	49	19,6	9	58	150
0:19:23	49	19,6	9	59	150
0:19:24	49	19,6	9	59	150
0:19:25	49	19,6	9	59	150
0:19:26	49	19,7	9	59	150
0:19:27	49	19,7	9	59	150
0:19:28	49	19,7	9	59	150
0:19:29	49	19,7	9	59	150
0:19:30	49	19,7	9	59	150
0:19:31	49	19,7	9	59	150
0:19:32	49	19,7	9	59	150
0:19:33	49	19,8	9	59	150
0:19:34	50	19,8	9	59	150
0:19:35	50	19,8	9	59	150
0:19:36	50	19,8	9	59	150
0:19:37	50	19,9	9	59	150
0:19:38	50	19,9	9	59	150
0:19:39	50	19,9	9	59	150
0:19:40	50	19,9	9	59	150
0:19:41	50	19,9	9	59	150
0:19:42	50	19,9	9	59	150
0:19:43	50	19,9	9	59	150
0:19:44	50	19,9	9	59	150
0:19:45	50	20,0	9	59	150
0:19:46	50	20,0	9	59	150
0:19:47	50	20,0	9	59	150
0:19:48	50	20,0	9	59	150
0:19:49	50	20,0	9	59	150
0:19:50	50	20,0	9	59	150
0:19:51	50	20,0	9	59	150
0:19:52	50	20,1	9	59	150
0:19:53	50	20,1	9	59	150
0:19:54	50	20,1	9	59	150
0:19:55	50	20,1	9	59	150
0:19:56	50	20,1	9	59	150
0:19:57	50	20,1	9	59	150
0:19:58	50	20,1	9	59	150
0:19:59	50	20,1	9	59	150
0:20:00	50	20,1	9	59	150
0:20:01	50	20,2	9	59	150
0:20:02	50	20,2	9	59	150
0:20:03	50	20,2	9	59	150
0:20:04	50	20,2	9	59	150
0:20:05	50	20,2	9	59	150
0:20:06	50	20,2	9	59	150
0:20:07	50	20,2	9	59	150
0:20:08	50	20,2	9	59	150
0:20:09	50	20,4	9	59	150
0:20:10	50	20,6	9	59	150
0:20:11	50	20,7	9	59	150
0:20:12	50	20,7	9	59	150
0:20:13	50	20,8	9	59	150
0:20:14	50	20,8	9	59	150
0:20:15	51	20,8	9	59	150
0:20:16	51	20,8	9	60	150
0:20:17	51	20,8	9	60	150
0:20:18	51	20,8	9	60	150
0:20:19	51	20,9	9	59	150
0:20:20	51	20,9	9	60	150
0:20:21	51	20,9	9	60	150
0:20:22	51	20,9	9	60	150
0:20:23	51	20,9	9	60	150
0:20:24	51	20,9	9	60	150
0:20:25	51	20,9	9	60	150
0:20:26	51	20,9	9	60	150
0:20:27	51	20,9	9	60	150
0:20:28	51	21,0	9	60	150
0:20:29	51	21,0	9	60	150
0:20:30	51	21,0	9	60	150
0:20:31	51	21,0	9	60	150
0:20:32	51	21,0	9	60	150
0:20:33	51	21,0	9	60	150
0:20:34	51	21,0	9	60	150
0:20:35	51	21,0	9	60	150
0:20:36	51	21,1	9	60	150
0:20:37	51	21,1	9	60	150
0:20:38	51	21,1	9	60	150
0:20:39	51	21,1	9	60	150
0:20:40	51	21,1	9	60	150
0:20:41	51	21,1	9	60	150
0:20:42	51	21,1	9	60	150
0:20:43	51	21,2	9	60	150
0:20:44	51	21,2	9	60	150
0:20:45	51	21,2	9	60	150
0:20:46	51	21,2	9	60	150
0:20:47	51	21,2	9	60	150
0:20:48	51	21,2	9	60	150
0:20:49	51	21,2	9	60	150
0:20:50	51	21,3	9	60	150
0:20:51	51	21,3	9	60	150
0:20:52	51	21,3	9	60	150
0:20:53	51	21,3	9	60	150
0:20:54	51	21,3	9	60	150
0:20:55	51	21,3	9	60	150
0:20:56	51	21,3	9	60	150
0:20:57	51	21,4	9	60	150
0:20:58	51	21,4	9	60	150
0:20:59	51	21,4	9	60	150
0:21:00	51	21,4	9	60	150
0:21:01	52	21,4	9	60	150
0:21:02	52	21,4	9	60	150
0:21:03	52	21,5	9	60	150
0:21:04	52	21,5	9	60	150
0:21:05	52	21,5	9	60	150
0:21:06	52	21,5	9	60	150
0:21:07	52	21,5	9	60	150
0:21:08	52	21,5	9	60	150
0:21:09	52	21,5	9	61	150
0:21:10	52	21,6	9	60	150
0:21:11	52	21,6	9	61	150
0:21:12	52	21,6	9	61	150
0:21:13	52	21,6	9	61	150
0:21:14	52	21,6	9	60	150
0:21:15	52	21,6	9	61	150
0:21:16	52	21,7	9	60	150
0:21:17	52	21,7	9	61	150
0:21:18	52	21,7	9	61	150
0:21:19	52	21,7	9	61	150
0:21:20	52	21,7	9	61	150
0:21:21	52	21,8	9	61	150
0:21:22	52	21,8	9	61	150
0:21:23	52	21,8	9	61	150
0:21:24	52	21,8	9	61	150
0:21:25	52	21,8	9	61	150
0:21:26	52	21,8	9	61	150
0:21:27	52	21,9	9	61	150
0:21:28	52	21,9	9	61	150
0:21:29	52	21,9	9	61	150
0:21:30	52	21,9	9	61	150
0:21:31	52	21,9	9	61	150
0:21:32	52	21,9	9	61	150
0:21:33	52	22,0	9	61	150
0:21:34	52	22,0	9	61	150
0:21:35	52	22,0	9	61	150
0:21:36	52	22,0	9	61	150
0:21:37	52	22,0	9	61	150
0:21:38	52	22,0	9	61	150
0:21:39	52	22,1	9	61	150
0:21:40	52	22,1	9	61	150
0:21:41	52	22,1	9	61	150
0:21:42	52	22,1	9	61	150
0:21:43	52	22,1	9	61	150
0:21:44	52	22,1	9	61	150
0:21:45	52	22,2	9	62	150
0:21:46	52	22,2	9	62	150
0:21:47	53	22,2	9	61	150
0:21:48	53	22,2	9	62	150
0:21:49	53	22,2	9	62	150
0:21:50	53	22,2	9	62	150
0:21:51	53	22,2	9	61	150
0:21:52	53	22,3	9	62	150
0:21:53	53	22,3	9	62	150
0:21:54	53	22,3	9	62	150
0:21:55	53	22,3	9	62	150
0:21:56	53	22,3	9	62	150
0:21:57	53	22,3	9	62	150
0:21:58	53	22,4	9	61	150
0:21:59	53	22,4	9	61	150
0:22:00	53	22,4	9	61	150
0:22:01	53	22,4	9	61	150
0:22:02	53	22,4	9	61	150
0:22:03	53	22,4	9	61	150
0:22:04	53	22,5	9	61	150
0:22:05	53	22,5	9	62	150
0:22:06	53	22,5	9	62	150
0:22:07	53	22,5	9	62	150
0:22:08	53	22,5	9	62	150
0:22:09	53	22,5	9	62	150
0:22:10	53	22,6	9	62	150
0:22:11	53	22,6	9	62	150
0:22:12	53	22,6	9	62	150
0:22:13	53	22,6	9	62	150
0:22:14	53	22,6	9	62	150
0:22:15	53	22,7	9	62	150
0:22:16	53	22,7	9	62	150
0:22:17	53	22,7	9	62	150
0:22:18	53	22,7	9	62	150
0:22:19	53	22,7	9	62	150
0:22:20	53	22,8	9	62	150
0:22:21	53	22,8	9	62	150
0:22:22	53	22,8	9	62	150
0:22:23	53	22,8	9	62	150
0:22:24	53	22,8	9	62	150
0:22:25	53	22,9	9	62	150
0:22:26	53	22,9	9	62	150
0:22:27	53	22,9	9	62	150
0:22:28	53	22,9	9	62	150
0:22:29	53	22,9	9	62	150
0:22:30	53	23,0	9	63	150
0:22:31	53	23,0	9	63	150
0:22:32	53	23,0	9	63	150
0:22:33	53	23,0	9	63	150
0:22:34	53	23,0	9	63	150
0:22:35	53	23,1	9	63	150
0:22:36	53	23,1	9	63	150
0:22:37	53	23,1	9	63	150
0:22:38	53	23,1	9	62	150
0:22:39	53	23,1	9	63	150
0:22:40	53	23,2	9	63	150
0:22:41	53	23,2	9	63	150
0:22:42	54	23,2	9	63	150
0:22:43	54	23,2	9	63	150
0:22:44	54	23,2	9	63	150
0:22:45	54	23,3	9	63	150
0:22:46	54	23,3	9	63	150
0:22:47	54	23,3	9	63	150
0:22:48	54	23,3	9	63	150
0:22:49	54	23,3	9	63	150
0:22:50	54	23,4	9	63	150
0:22:51	54	23,4	9	63	150
0:22:52	54	23,4	9	63	150
0:22:53	54	23,4	9	63	150
0:22:54	54	23,5	9	63	150
0:22:55	54	23,5	9	63	150
0:22:56	54	23,5	9	63	150
0:22:57	54	23,5	9	63	150
0:22:58	54	23,5	9	63	150
0:22:59	54	23,6	9	64	150
0:23:00	54	23,6	9	63	150
0:23:01	54	23,6	9	64	150
0:23:02	54	23,6	9	63	150
0:23:03	54	23,6	9	64	150
0:23:04	54	23,7	9	64	150
0:23:05	54	23,7	9	64	150
0:23:06	54	23,7	9	64	150
0:23:07	54	23,7	9	64	150
0:23:08	54	23,8	9	64	150
0:23:09	54	23,8	9	64	150
0:23:10	54	23,8	9	64	150
0:23:11	54	23,8	9	64	150
0:23:12	54	23,9	9	64	150
0:23:13	54	23,9	9	64	150
0:23:14	54	23,9	9	64	150
0:23:15	54	23,9	9	64	150
0:23:16	54	23,9	9	64	150
0:23:17	54	24,0	9	64	150
0:23:18	54	24,0	9	64	150
0:23:19	54	24,0	9	64	150
0:23:20	54	24,0	9	64	150
0:23:21	54	24,1	9	64	150
0:23:22	54	24,1	9	65	150
0:23:23	54	24,1	9	65	150
0:23:24	54	24,1	9	65	150
0:23:25	54	24,1	9	65	150
0:23:26	54	24,2	9	65	150
0:23:27	54	24,2	9	65	150
0:23:28	54	24,2	9	65	150
0:23:29	54	24,3	9	65	150
0:23:30	54	24,3	9	65	150
0:23:31	54	24,3	9	65	150
0:23:32	54	24,3	9	65	150
0:23:33	54	24,4	9	65	150
0:23:34	55	24,4	9	65	150
0:23:35	55	24,4	9	65	150
0:23:36	55	24,4	9	65	150
0:23:37	55	24,4	9	65	150
0:23:38	55	24,5	9	65	150
0:23:39	55	24,5	9	65	150
0:23:40	55	24,5	9	65	150
0:23:41	55	24,5	9	65	150
0:23:42	55	24,6	9	65	150
0:23:43	55	24,6	9	65	150
0:23:44	55	24,6	9	65	150
0:23:45	55	24,6	9	65	150
0:23:46	55	24,7	9	65	150
0:23:47	55	24,7	9	65	150
0:23:48	55	24,7	9	65	150
0:23:49	55	24,7	9	66	150
0:23:50	55	24,8	9	66	150
0:23:51	55	24,8	9	65	150
0:23:52	55	24,8	9	66	150
0:23:53	55	24,8	9	66	150
0:23:54	55	24,9	9	66	150
0:23:55	55	24,9	9	66	150
0:23:56	55	24,9	9	66	150
0:23:57	55	24,9	9	66	150
0:23:58	55	25,0	9	66	150
0:23:59	55	25,0	9	66	150
0:24:00	55	25,0	9	66	150
0:24:01	55	25,0	9	66	150
0:24:02	55	25,1	9	66	150
0:24:03	55	25,1	9	66	150
0:24:04	55	25,1	9	66	150
0:24:05	55	25,2	9	66	150
0:24:06	55	25,2	9	66	150
0:24:07	55	25,2	9	66	150
0:24:08	55	25,2	9	66	150
0:24:09	55	25,3	9	66	150
0:24:10	55	25,3	9	66	150
0:24:11	55	25,2	9	66	150
0:24:12	55	25,0	9	66	150
0:24:13	55	24,9	9	67	150
0:24:14	55	24,9	9	67	150
0:24:15	55	25,0	9	67	150
0:24:16	55	25,0	9	67	150
0:24:17	55	25,0	9	67	150
0:24:18	55	25,0	9	67	150
0:24:19	55	25,1	9	67	150
0:24:20	55	25,1	9	67	150
0:24:21	55	25,1	9	67	150
0:24:22	55	25,1	9	67	150
0:24:23	55	25,2	9	67	150
0:24:24	55	25,2	9	67	150
0:24:25	55	25,2	9	67	150
0:24:26	55	25,2	9	67	150
0:24:27	55	25,3	9	67	150
0:24:28	55	25,3	9	67	150
0:24:29	55	25,3	9	67	150
0:24:30	55	25,4	9	67	150
0:24:31	55	25,4	9	67	150
0:24:32	56	25,4	9	67	150
0:24:33	56	25,4	9	68	150
0:24:34	56	25,5	9	68	150
0:24:35	56	25,5	9	68	150
0:24:36	56	25,6	9	68	150
0:24:37	56	25,6	9	68	150
0:24:38	56	25,6	9	68	150
0:24:39	56	25,7	9	68	150
0:24:40	56	25,7	9	68	150
0:24:41	56	25,7	9	68	150
0:24:42	56	25,8	9	68	150
0:24:43	56	25,8	9	68	150
0:24:44	56	25,9	9	68	150
0:24:45	56	25,7	9	68	150
0:24:46	56	25,6	9	68	150
0:24:47	56	25,6	9	68	150
0:24:48	56	25,6	9	69	150
0:24:49	56	25,6	9	69	150
0:24:50	56	25,7	9	69	150
0:24:51	56	25,7	9	69	150
0:24:52	56	25,7	9	69	150
0:24:53	56	25,8	9	69	150
0:24:54	56	25,8	9	69	150
0:24:55	56	25,8	9	69	150
0:24:56	56	25,9	9	69	150
0:24:57	56	25,9	9	69	150
0:24:58	56	25,9	9	69	150
0:24:59	56	25,9	9	69	150
0:25:00	56	26,0	9	69	150
0:25:01	56	26,0	9	69	150
0:25:02	56	26,0	9	70	150
0:25:03	56	26,0	9	69	150
0:25:04	56	26,1	9	69	150
0:25:05	56	26,1	9	69	150
0:25:06	56	26,1	9	69	150
0:25:07	56	26,1	9	69	150
0:25:08	56	26,2	9	70	150
0:25:09	56	26,2	9	69	150
0:25:10	56	26,2	9	69	150
0:25:11	56	26,2	9	69	150
0:25:12	56	26,2	9	69	150
0:25:13	56	26,3	9	70	150
0:25:14	56	26,3	9	70	150
0:25:15	56	26,3	9	70	150
0:25:16	56	26,3	9	69	150
0:25:17	56	26,3	9	70	150
0:25:18	56	26,4	9	70	150
0:25:19	56	26,4	9	70	150
0:25:20	56	26,4	9	70	150
0:25:21	56	26,4	9	70	150
0:25:22	57	26,5	9	70	150
0:25:23	57	26,5	9	70	150
0:25:24	57	26,5	9	70	150
0:25:25	57	26,3	9	70	150
0:25:26	57	26,2	9	70	150
0:25:27	57	26,2	9	70	150
0:25:28	57	26,2	9	70	150
0:25:29	57	26,2	9	70	150
0:25:30	57	26,3	9	70	150
0:25:31	57	26,3	9	70	150
0:25:32	57	26,3	9	70	150
0:25:33	57	26,3	9	70	150
0:25:34	57	26,4	9	70	150
0:25:35	57	26,4	9	70	150
0:25:36	57	26,4	9	70	150
0:25:37	57	26,4	9	70	150
0:25:38	57	26,5	9	70	150
0:25:39	57	26,5	9	70	150
0:25:40	57	26,5	10	70	150
0:25:41	57	26,6	10	71	150
0:25:42	57	26,6	10	70	150
0:25:43	57	26,6	10	70	150
0:25:44	57	26,7	10	70	150
0:25:45	57	26,7	10	70	150
0:25:46	57	26,7	10	70	150
0:25:47	57	26,7	10	71	150
0:25:48	57	26,8	10	71	150
0:25:49	57	26,8	10	70	150
0:25:50	57	26,8	10	71	150
0:25:51	57	26,9	10	71	150
0:25:52	57	26,9	10	71	150
0:25:53	57	26,9	10	71	150
0:25:54	57	26,9	10	71	150
0:25:55	57	27,0	10	71	150
0:25:56	57	27,0	10	71	150
0:25:57	57	27,0	10	71	150
0:25:58	57	27,0	10	71	150
0:25:59	57	27,1	10	71	150
0:26:00	57	27,1	10	71	150
0:26:01	57	27,0	10	71	150
0:26:02	57	26,9	10	71	150
0:26:03	57	26,9	10	71	150
0:26:04	57	26,9	10	71	150
0:26:05	57	26,9	10	71	150
0:26:06	57	26,9	10	71	150
0:26:07	57	26,9	10	71	150
0:26:08	57	26,9	10	71	150
0:26:09	57	27,0	10	71	150
0:26:10	57	27,0	10	71	150
0:26:11	58	27,0	10	71	150
0:26:12	58	27,0	10	71	150
0:26:13	58	27,1	10	71	150
0:26:14	58	27,1	10	71	150
0:26:15	58	27,1	10	71	150
