Repository: ProgWizer/parser

File: project-root/data/Data Acquisition/Data Acquisition/2016 year (65)/16-0047(RGU).txt (part 1 of 2)
--Test Summary--
Full Path and File Name	
Instrument Name	7322
Instrument Type	Model 7322 Consistometer - Variable Speed
Instrument Serial Number	
Test Start Date	18.08.2016
Test Start Time	9:50:56
Test Stop Date	18.08.2016
Test Stop Time	10:34:21
Test Length	0:43:25
Final Sample Time Offset	0:43:24
Controller Schedule Name	
Sampling Period	1 second
Comments	MPa; 2, T:87(40)
Information	WellID	
Information	Customer	RGU
Information	EngName	Øóòü Êîíñòàíòèí
Information	CementClass	G
Information	CementMfr	CementOgneUpor
Information	Additives	no
Information	Density	1900
Information	BHCT	87
Information	BHST	
Information	FluidLoss	
Information	JobType	Research
Calculated Value	Time_30Bc	0:00:05
Calculated Value	Time_70Bc	N/A
Initial Temperature (°C)	25 °C
Final Temperature (°C)	89 °C
Initial Pressure (MPa)	0,7 MPa
Final Pressure (MPa)	2,1 MPa
Initial Consistency (Bc)	30 Bc
Final Consistency (Bc)	65 Bc
Initial Wall Temperature (°C)	24 °C
Final Wall Temperature (°C)	87 °C
Initial Motor Speed (RPM)	150 RPM
Final Motor Speed (RPM)	150 RPM
--Data--
Time (HH:MM:SS)	Temperature (°C)	Pressure (MPa)	Consistency (Bc)	Wall Temperature (°C)	Motor Speed (RPM)
0:00:00	25	0,7	30	24	150
0:00:01	25	0,7	30	24	150
0:00:02	25	0,7	30	24	150
0:00:03	25	0,7	30	24	150
0:00:04	25	0,7	30	24	150
0:00:05	25	0,7	30	24	150
0:00:06	25	0,7	30	24	150
0:00:07	25	0,7	30	24	150
0:00:08	25	0,7	30	24	150
0:00:09	25	0,7	30	24	150
0:00:10	25	0,7	30	24	150
0:00:11	25	0,7	30	24	150
0:00:12	25	0,7	30	24	150
0:00:13	25	0,7	30	24	150
0:00:14	25	0,7	30	24	150
0:00:15	25	0,7	30	24	150
0:00:16	25	0,7	30	24	150
0:00:17	25	0,7	31	24	150
0:00:18	25	0,7	31	24	150
0:00:19	25	0,7	31	24	150
0:00:20	25	0,7	31	24	150
0:00:21	25	0,7	31	24	150
0:00:22	25	0,7	31	24	150
0:00:23	25	0,7	31	24	150
0:00:24	25	0,7	31	24	150
0:00:25	25	0,7	31	24	150
0:00:26	25	0,7	31	24	150
0:00:27	25	0,7	31	24	150
0:00:28	25	0,7	31	24	150
0:00:29	25	0,7	31	24	150
0:00:30	25	0,7	31	24	150
0:00:31	25	0,7	31	24	150
0:00:32	25	0,7	31	24	150
0:00:33	25	0,7	31	24	150
0:00:34	25	0,7	31	24	150
0:00:35	25	0,7	31	24	150
0:00:36	25	0,7	31	24	150
0:00:37	25	0,7	31	24	150
0:00:38	25	0,8	31	24	150
0:00:39	25	0,8	31	24	150
0:00:40	25	0,8	31	24	150
0:00:41	25	0,8	31	24	150
0:00:42	25	0,8	31	24	150
0:00:43	25	0,8	31	24	150
0:00:44	25	0,8	31	24	150
0:00:45	25	0,8	31	24	150
0:00:46	25	0,8	31	24	150
0:00:47	25	0,8	31	24	150
0:00:48	25	0,8	31	24	150
0:00:49	25	0,8	31	24	150
0:00:50	25	0,8	31	24	150
0:00:51	25	0,8	31	24	150
0:00:52	25	0,8	31	24	150
0:00:53	25	0,8	31	24	150
0:00:54	25	0,8	31	24	150
0:00:55	25	0,8	31	24	150
0:00:56	25	0,8	31	24	150
0:00:57	25	0,8	31	24	150
0:00:58	25	0,8	31	24	150
0:00:59	25	0,8	31	24	150
0:01:00	25	0,8	31	24	150
0:01:01	25	0,8	31	24	150
0:01:02	25	0,8	31	24	150
0:01:03	25	0,8	31	24	150
0:01:04	25	0,8	31	24	150
0:01:05	25	0,9	31	24	150
0:01:06	25	0,9	31	24	150
0:01:07	25	0,9	31	24	150
0:01:08	25	0,9	31	24	150
0:01:09	25	0,9	31	24	150
0:01:10	25	0,9	31	24	150
0:01:11	25	0,9	31	24	150
0:01:12	25	0,9	31	24	150
0:01:13	25	0,9	31	24	150
0:01:14	25	0,9	31	24	150
0:01:15	25	0,9	31	24	150
0:01:16	25	0,9	31	24	150
0:01:17	25	0,9	31	24	150
0:01:18	25	0,9	31	24	150
0:01:19	25	0,9	31	24	150
0:01:20	25	0,9	31	24	150
0:01:21	25	0,9	31	24	150
0:01:22	25	0,9	31	24	150
0:01:23	25	0,9	31	24	150
0:01:24	25	0,9	31	24	150
0:01:25	25	0,9	31	24	150
0:01:26	25	0,9	31	24	150
0:01:27	25	0,9	31	24	150
0:01:28	25	0,9	31	24	150
0:01:29	25	0,9	31	24	150
0:01:30	25	0,9	31	24	150
0:01:31	25	0,8	31	24	150
0:01:32	25	0,9	31	24	150
0:01:33	25	0,8	31	24	150
0:01:34	25	0,8	31	24	150
0:01:35	25	0,8	31	24	150
0:01:36	25	0,8	31	24	150
0:01:37	25	0,8	31	24	150
0:01:38	25	0,8	31	24	150
0:01:39	25	0,8	31	24	150
0:01:40	25	0,8	31	24	150
0:01:41	25	0,9	31	24	150
0:01:42	25	1,0	31	24	150
0:01:43	25	1,0	31	24	150
0:01:44	25	1,0	31	24	150
0:01:45	25	1,0	31	24	150
0:01:46	25	1,0	31	24	150
0:01:47	25	1,0	31	24	150
0:01:48	25	1,0	31	24	150
0:01:49	25	1,0	31	24	150
0:01:50	25	1,0	31	24	150
0:01:51	25	1,0	31	24	150
0:01:52	25	1,0	31	24	150
0:01:53	25	1,0	31	24	150
0:01:54	25	1,0	31	24	150
0:01:55	25	1,0	31	24	150
0:01:56	25	1,0	31	24	150
0:01:57	25	1,0	31	24	150
0:01:58	25	1,0	31	25	150
0:01:59	25	1,1	31	25	150
0:02:00	25	1,1	31	25	150
0:02:01	25	1,1	31	25	150
0:02:02	25	1,1	31	25	150
0:02:03	25	1,1	31	25	150
0:02:04	25	1,2	31	25	150
0:02:05	25	1,2	31	25	150
0:02:06	25	1,2	31	25	150
0:02:07	25	1,2	31	26	150
0:02:08	25	1,2	31	26	150
0:02:09	25	1,3	31	26	150
0:02:10	25	1,3	31	26	150
0:02:11	25	1,3	31	27	150
0:02:12	25	1,4	31	27	150
0:02:13	25	1,4	31	27	150
0:02:14	25	1,4	31	27	150
0:02:15	25	1,4	31	27	150
0:02:16	25	1,5	31	28	150
0:02:17	25	1,5	31	28	150
0:02:18	25	1,5	31	28	150
0:02:19	25	1,6	31	28	150
0:02:20	25	1,6	31	28	150
0:02:21	25	1,7	31	28	150
0:02:22	25	1,7	31	28	150
0:02:23	25	1,7	31	28	150
0:02:24	25	1,8	31	29	150
0:02:25	25	1,8	31	29	150
0:02:26	25	1,8	31	30	150
0:02:27	25	1,9	31	30	150
0:02:28	25	1,9	31	30	150
0:02:29	25	2,0	31	30	150
0:02:30	25	2,0	31	30	150
0:02:31	25	2,1	31	30	150
0:02:32	25	2,1	31	30	150
0:02:33	25	2,1	31	30	150
0:02:34	25	2,1	31	30	150
0:02:35	25	2,0	31	30	150
0:02:36	25	2,0	31	30	150
0:02:37	25	2,0	31	30	150
0:02:38	25	2,0	31	31	150
0:02:39	25	2,0	31	31	150
0:02:40	25	2,0	31	31	150
0:02:41	25	2,0	31	31	150
0:02:42	25	2,1	31	31	150
0:02:43	25	2,0	31	31	150
0:02:44	25	2,0	31	32	150
0:02:45	25	2,0	31	32	150
0:02:46	25	2,1	31	32	150
0:02:47	25	2,1	31	32	150
0:02:48	25	2,1	31	32	150
0:02:49	25	2,0	31	32	150
0:02:50	25	2,1	31	32	150
0:02:51	25	2,1	31	32	150
0:02:52	25	2,1	31	33	150
0:02:53	25	2,1	31	33	150
0:02:54	25	2,1	31	33	150
0:02:55	25	2,1	31	33	150
0:02:56	26	2,1	31	33	150
0:02:57	26	2,1	31	33	150
0:02:58	26	2,1	31	33	150
0:02:59	26	2,1	31	34	150
0:03:00	26	2,1	31	34	150
0:03:01	26	2,1	31	34	150
0:03:02	26	2,1	31	34	150
0:03:03	26	2,1	31	34	150
0:03:04	26	2,1	31	34	150
0:03:05	26	2,1	31	34	150
0:03:06	26	2,1	31	34	150
0:03:07	26	2,1	31	34	150
0:03:08	26	2,1	31	34	150
0:03:09	26	2,1	31	34	150
0:03:10	26	2,1	31	35	150
0:03:11	26	2,1	31	35	150
0:03:12	26	2,1	31	35	150
0:03:13	26	2,1	31	35	150
0:03:14	26	2,1	31	35	150
0:03:15	26	2,1	31	35	150
0:03:16	26	2,1	31	35	150
0:03:17	26	2,1	31	35	150
0:03:18	26	2,1	31	35	150
0:03:19	26	2,1	31	35	150
0:03:20	26	2,1	31	35	150
0:03:21	26	2,1	32	35	150
0:03:22	26	2,1	32	36	150
0:03:23	26	2,2	32	36	150
0:03:24	26	2,1	32	36	150
0:03:25	26	2,1	32	36	150
0:03:26	26	2,1	32	36	150
0:03:27	26	2,1	32	36	150
0:03:28	26	2,2	32	36	150
0:03:29	26	2,2	32	36	150
0:03:30	26	2,1	32	36	150
0:03:31	26	2,1	32	36	150
0:03:32	26	2,2	32	36	150
0:03:33	26	2,2	32	36	150
0:03:34	26	2,1	32	36	150
0:03:35	26	2,1	32	36	150
0:03:36	26	2,2	32	36	150
0:03:37	26	2,2	32	36	150
0:03:38	26	2,1	32	36	150
0:03:39	27	2,2	32	36	150
0:03:40	27	2,2	32	37	150
0:03:41	27	2,2	32	37	150
0:03:42	27	2,2	32	36	150
0:03:43	27	2,2	32	36	150
0:03:44	27	2,2	32	36	150
0:03:45	27	2,2	32	36	150
0:03:46	27	2,2	32	37	150
0:03:47	27	2,2	32	37	150
0:03:48	27	2,2	32	37	150
0:03:49	27	2,2	32	37	150
0:03:50	27	2,2	32	37	150
0:03:51	27	2,2	32	37	150
0:03:52	27	2,2	32	37	150
0:03:53	27	2,2	32	37	150
0:03:54	27	2,2	32	37	150
0:03:55	27	2,2	32	37	150
0:03:56	27	2,2	32	37	150
0:03:57	27	2,2	32	37	150
0:03:58	27	2,2	32	37	150
0:03:59	27	2,2	32	37	150
0:04:00	27	2,2	32	37	150
0:04:01	27	2,2	32	37	150
0:04:02	27	2,2	32	37	150
0:04:03	27	2,2	32	37	150
0:04:04	27	2,2	32	37	150
0:04:05	27	2,2	32	37	150
0:04:06	27	2,2	32	37	150
0:04:07	28	2,2	32	37	150
0:04:08	28	2,2	32	37	150
0:04:09	28	2,2	32	37	150
0:04:10	28	2,2	32	37	150
0:04:11	28	2,2	32	37	150
0:04:12	28	2,2	32	37	150
0:04:13	28	2,2	32	37	150
0:04:14	28	2,2	32	37	150
0:04:15	28	2,2	32	37	150
0:04:16	28	2,2	32	37	150
0:04:17	28	2,2	32	37	150
0:04:18	28	2,2	32	37	150
0:04:19	28	2,2	32	37	150
0:04:20	28	2,2	32	37	150
0:04:21	28	2,2	32	37	150
0:04:22	28	2,3	32	37	150
0:04:23	28	2,3	32	37	150
0:04:24	28	2,2	32	37	150
0:04:25	28	2,2	32	37	150
0:04:26	28	2,2	32	37	150
0:04:27	28	2,2	32	37	150
0:04:28	28	2,3	32	37	150
0:04:29	28	2,3	32	37	150
0:04:30	28	2,3	32	37	150
0:04:31	28	2,3	32	37	150
0:04:32	28	2,3	32	37	150
0:04:33	28	2,3	32	37	150
0:04:34	29	2,3	32	37	150
0:04:35	29	2,3	32	37	150
0:04:36	29	2,3	32	37	150
0:04:37	29	2,3	32	37	150
0:04:38	29	2,3	32	37	150
0:04:39	29	2,3	32	37	150
0:04:40	29	2,3	32	37	150
0:04:41	29	2,3	32	37	150
0:04:42	29	2,3	32	37	150
0:04:43	29	2,3	32	37	150
0:04:44	29	2,3	32	37	150
0:04:45	29	2,3	32	37	150
0:04:46	29	2,3	32	37	150
0:04:47	29	2,3	32	37	150
0:04:48	29	2,3	32	37	150
0:04:49	29	2,3	32	37	150
0:04:50	29	2,3	32	37	150
0:04:51	29	2,3	32	37	150
0:04:52	29	2,3	32	37	150
0:04:53	29	2,3	32	37	150
0:04:54	29	2,3	32	37	150
0:04:55	29	2,3	32	37	150
0:04:56	29	2,3	32	37	150
0:04:57	29	2,3	32	37	150
0:04:58	29	2,3	32	37	150
0:04:59	29	2,3	32	37	150
0:05:00	29	2,3	32	37	150
0:05:01	29	2,3	32	37	150
0:05:02	29	2,3	32	37	150
0:05:03	30	2,3	32	37	150
0:05:04	30	2,3	32	37	150
0:05:05	30	2,3	32	37	150
0:05:06	30	2,3	32	37	150
0:05:07	30	2,3	32	37	150
0:05:08	30	2,4	32	37	150
0:05:09	30	2,4	32	37	150
0:05:10	30	2,3	32	37	150
0:05:11	30	2,3	32	37	150
0:05:12	30	2,3	32	37	150
0:05:13	30	2,3	32	37	150
0:05:14	30	2,4	32	37	150
0:05:15	30	2,4	32	37	150
0:05:16	30	2,4	32	37	150
0:05:17	30	2,4	32	37	150
0:05:18	30	2,4	32	37	150
0:05:19	30	2,4	32	37	150
0:05:20	30	2,4	32	37	150
0:05:21	30	2,4	32	37	150
0:05:22	30	2,4	32	38	150
0:05:23	30	2,4	32	37	150
0:05:24	30	2,4	32	37	150
0:05:25	30	2,4	32	37	150
0:05:26	30	2,4	32	37	150
0:05:27	30	2,4	32	37	150
0:05:28	30	2,4	32	37	150
0:05:29	30	2,4	32	37	150
0:05:30	30	2,4	32	37	150
0:05:31	30	2,4	32	37	150
0:05:32	30	2,4	32	37	150
0:05:33	30	2,4	32	37	150
0:05:34	31	2,4	32	37	150
0:05:35	31	2,4	32	37	150
0:05:36	31	2,4	32	38	150
0:05:37	31	2,4	32	38	150
0:05:38	31	2,4	32	37	150
0:05:39	31	2,4	32	38	150
0:05:40	31	2,4	32	38	150
0:05:41	31	2,4	32	38	150
0:05:42	31	2,4	32	38	150
0:05:43	31	2,4	32	38	150
0:05:44	31	2,4	32	38	150
0:05:45	31	2,4	32	38	150
0:05:46	31	2,4	32	38	150
0:05:47	31	2,4	32	38	150
0:05:48	31	2,4	32	38	150
0:05:49	31	2,4	32	38	150
0:05:50	31	2,4	32	38	150
0:05:51	31	2,4	32	38	150
0:05:52	31	2,4	32	38	150
0:05:53	31	2,5	32	38	150
0:05:54	31	2,5	32	38	150
0:05:55	31	2,5	32	38	150
0:05:56	31	2,4	32	38	150
0:05:57	31	2,4	32	38	150
0:05:58	31	2,4	32	38	150
0:05:59	31	2,5	32	38	150
0:06:00	31	2,5	32	38	150
0:06:01	31	2,5	32	38	150
0:06:02	31	2,5	32	38	150
0:06:03	31	2,5	32	38	150
0:06:04	31	2,5	32	38	150
0:06:05	31	2,5	32	38	150
0:06:06	31	2,5	32	38	150
0:06:07	31	2,5	32	38	150
0:06:08	31	2,5	32	38	150
0:06:09	32	2,5	32	38	150
0:06:10	32	2,5	32	38	150
0:06:11	32	2,5	32	39	150
0:06:12	32	2,5	32	38	150
0:06:13	32	2,5	32	38	150
0:06:14	32	2,5	32	38	150
0:06:15	32	2,5	32	38	150
0:06:16	32	2,5	32	39	150
0:06:17	32	2,5	32	38	150
0:06:18	32	2,5	32	39	150
0:06:19	32	2,5	32	39	150
0:06:20	32	2,5	32	39	150
0:06:21	32	2,5	32	39	150
0:06:22	32	2,5	32	39	150
0:06:23	32	2,5	32	39	150
0:06:24	32	2,5	32	39	150
0:06:25	32	2,5	32	39	150
0:06:26	32	2,5	32	39	150
0:06:27	32	2,5	32	39	150
0:06:28	32	2,5	32	39	150
0:06:29	32	2,5	32	39	150
0:06:30	32	2,5	32	39	150
0:06:31	32	2,6	32	39	150
0:06:32	32	2,5	32	39	150
0:06:33	32	2,5	32	39	150
0:06:34	32	2,5	32	39	150
0:06:35	32	2,5	32	39	150
0:06:36	32	2,5	32	39	150
0:06:37	32	2,6	32	39	150
0:06:38	32	2,6	32	39	150
0:06:39	32	2,6	32	39	150
0:06:40	32	2,5	32	40	150
0:06:41	32	2,5	32	40	150
0:06:42	32	2,5	32	40	150
0:06:43	32	2,6	32	40	150
0:06:44	32	2,6	32	40	150
0:06:45	32	2,6	32	40	150
0:06:46	32	2,6	32	40	150
0:06:47	33	2,5	32	40	150
0:06:48	33	2,6	32	40	150
0:06:49	33	2,6	32	40	150
0:06:50	33	2,6	32	40	150
0:06:51	33	2,6	32	40	150
0:06:52	33	2,6	32	40	150
0:06:53	33	2,6	32	40	150
0:06:54	33	2,6	32	40	150
0:06:55	33	2,6	32	40	150
0:06:56	33	2,6	32	40	150
0:06:57	33	2,6	32	40	150
0:06:58	33	2,6	32	40	150
0:06:59	33	2,6	32	40	150
0:07:00	33	2,6	32	40	150
0:07:01	33	2,6	32	40	150
0:07:02	33	2,6	32	40	150
0:07:03	33	2,6	32	40	150
0:07:04	33	2,6	32	40	150
0:07:05	33	2,6	32	40	150
0:07:06	33	2,6	32	40	150
0:07:07	33	2,6	32	40	150
0:07:08	33	2,6	32	40	150
0:07:09	33	2,6	32	40	150
0:07:10	33	2,6	32	40	150
0:07:11	33	2,6	32	40	150
0:07:12	33	2,6	32	40	150
0:07:13	33	2,6	32	40	150
0:07:14	33	2,6	32	41	150
0:07:15	33	2,6	32	41	150
0:07:16	33	2,6	32	41	150
0:07:17	33	2,6	32	41	150
0:07:18	33	2,7	32	41	150
0:07:19	33	2,6	32	41	150
0:07:20	33	2,6	32	41	150
0:07:21	33	2,6	32	41	150
0:07:22	33	2,6	32	41	150
0:07:23	33	2,6	32	41	150
0:07:24	34	2,7	32	41	150
0:07:25	34	2,7	32	41	150
0:07:26	34	2,7	32	41	150
0:07:27	34	2,6	32	41	150
0:07:28	34	2,6	32	41	150
0:07:29	34	2,7	32	41	150
0:07:30	34	2,7	32	41	150
0:07:31	34	2,7	32	41	150
0:07:32	34	2,7	32	41	150
0:07:33	34	2,7	32	41	150
0:07:34	34	2,7	32	41	150
0:07:35	34	2,7	32	41	150
0:07:36	34	2,7	32	41	150
0:07:37	34	2,7	32	41	150
0:07:38	34	2,7	32	41	150
0:07:39	34	2,7	32	41	150
0:07:40	34	2,7	32	42	150
0:07:41	34	2,7	32	42	150
0:07:42	34	2,7	32	42	150
0:07:43	34	2,7	32	42	150
0:07:44	34	2,7	32	42	150
0:07:45	34	2,7	32	41	150
0:07:46	34	2,7	32	42	150
0:07:47	34	2,7	32	41	150
0:07:48	34	2,7	32	42	150
0:07:49	34	2,7	32	41	150
0:07:50	34	2,7	32	42	150
0:07:51	34	2,7	32	41	150
0:07:52	34	2,7	32	42	150
0:07:53	34	2,7	32	42	150
0:07:54	34	2,7	32	42	150
0:07:55	34	2,7	32	42	150
0:07:56	34	2,7	32	42	150
0:07:57	34	2,7	32	42	150
0:07:58	34	2,7	32	42	150
0:07:59	34	2,7	32	42	150
0:08:00	35	2,7	32	42	150
0:08:01	35	2,7	32	42	150
0:08:02	35	2,7	32	42	150
0:08:03	35	2,8	32	42	150
0:08:04	35	2,7	32	42	150
0:08:05	35	2,7	32	42	150
0:08:06	35	2,7	32	42	150
0:08:07	35	2,7	32	42	150
0:08:08	35	2,8	32	42	150
0:08:09	35	2,8	32	42	150
0:08:10	35	2,8	32	42	150
0:08:11	35	2,7	32	42	150
0:08:12	35	2,7	32	42	150
0:08:13	35	2,7	32	42	150
0:08:14	35	2,8	32	42	150
0:08:15	35	2,8	32	42	150
0:08:16	35	2,8	32	42	150
0:08:17	35	2,7	32	42	150
0:08:18	35	2,7	32	42	150
0:08:19	35	2,8	32	42	150
0:08:20	35	2,8	32	42	150
0:08:21	35	2,8	32	42	150
0:08:22	35	2,8	32	42	150
0:08:23	35	2,8	32	42	150
0:08:24	35	2,8	32	42	150
0:08:25	35	2,8	32	42	150
0:08:26	35	2,8	32	42	150
0:08:27	35	2,8	32	42	150
0:08:28	35	2,8	32	43	150
0:08:29	35	2,8	32	42	150
0:08:30	35	2,8	32	42	150
0:08:31	35	2,8	32	42	150
0:08:32	35	2,8	32	43	150
0:08:33	35	2,8	32	43	150
0:08:34	35	2,8	32	43	150
0:08:35	35	2,8	32	43	150
0:08:36	35	2,8	32	43	150
0:08:37	36	2,8	32	43	150
0:08:38	36	2,8	32	43	150
0:08:39	36	2,8	32	43	150
0:08:40	36	2,8	32	43	150
0:08:41	36	2,8	32	43	150
0:08:42	36	2,8	32	43	150
0:08:43	36	2,8	32	43	150
0:08:44	36	2,8	32	43	150
0:08:45	36	2,8	32	43	150
0:08:46	36	2,9	32	43	150
0:08:47	36	2,8	32	43	150
0:08:48	36	2,8	32	43	150
0:08:49	36	2,8	32	43	150
0:08:50	36	2,8	32	43	150
0:08:51	36	2,8	32	43	150
0:08:52	36	2,8	32	43	150
0:08:53	36	2,9	32	43	150
0:08:54	36	2,8	32	43	150
0:08:55	36	2,8	32	43	150
0:08:56	36	2,8	32	43	150
0:08:57	36	2,8	32	43	150
0:08:58	36	2,9	32	44	150
0:08:59	36	2,9	32	43	150
0:09:00	36	2,9	32	43	150
0:09:01	36	2,8	32	43	150
0:09:02	36	2,8	32	44	150
0:09:03	36	2,9	32	44	150
0:09:04	36	2,9	32	44	150
0:09:05	36	2,9	32	44	150
0:09:06	36	2,9	32	43	150
0:09:07	36	2,9	32	44	150
0:09:08	36	2,9	32	44	150
0:09:09	36	2,9	32	44	150
0:09:10	36	2,9	32	44	150
0:09:11	36	2,9	32	44	150
0:09:12	36	2,9	32	44	150
0:09:13	36	2,9	32	44	150
0:09:14	37	2,9	32	44	150
0:09:15	37	2,9	32	44	150
0:09:16	37	2,9	32	44	150
0:09:17	37	2,9	32	44	150
0:09:18	37	2,9	32	44	150
0:09:19	37	2,9	32	44	150
0:09:20	37	2,9	32	44	150
0:09:21	37	2,9	32	44	150
0:09:22	37	2,9	32	44	150
0:09:23	37	2,9	32	44	150
0:09:24	37	2,9	32	44	150
0:09:25	37	2,9	32	44	150
0:09:26	37	2,9	32	44	150
0:09:27	37	2,9	32	44	150
0:09:28	37	2,9	32	44	150
0:09:29	37	2,9	32	44	150
0:09:30	37	3,0	32	44	150
0:09:31	37	2,9	32	45	150
0:09:32	37	2,9	32	44	150
0:09:33	37	2,9	32	45	150
0:09:34	37	2,9	32	44	150
0:09:35	37	3,0	32	45	150
0:09:36	37	2,9	32	45	150
0:09:37	37	2,9	32	45	150
0:09:38	37	2,9	32	45	150
0:09:39	37	2,9	32	45	150
0:09:40	37	3,0	32	45	150
0:09:41	37	3,0	32	45	150
0:09:42	37	2,9	32	45	150
0:09:43	37	2,9	32	45	150
0:09:44	37	2,9	32	45	150
0:09:45	37	3,0	32	45	150
0:09:46	37	3,0	32	45	150
0:09:47	37	3,0	32	45	150
0:09:48	37	3,0	32	45	150
0:09:49	37	2,9	32	45	150
0:09:50	37	3,0	32	45	150
0:09:51	38	3,0	32	45	150
0:09:52	38	3,0	32	45	150
0:09:53	38	3,0	32	45	150
0:09:54	38	3,0	32	45	150
0:09:55	38	3,0	32	45	150
0:09:56	38	3,0	32	45	150
0:09:57	38	3,0	32	45	150
0:09:58	38	3,0	32	45	150
0:09:59	38	3,0	32	45	150
0:10:00	38	3,0	32	46	150
0:10:01	38	3,0	32	46	150
0:10:02	38	3,0	32	46	150
0:10:03	38	3,0	32	45	150
0:10:04	38	3,0	32	46	150
0:10:05	38	3,0	32	45	150
0:10:06	38	3,0	32	45	150
0:10:07	38	3,0	32	45	150
0:10:08	38	3,0	32	45	150
0:10:09	38	3,0	32	45	150
0:10:10	38	3,0	32	46	150
0:10:11	38	3,0	32	46	150
0:10:12	38	3,0	32	46	150
0:10:13	38	3,0	32	46	150
0:10:14	38	3,0	32	46	150
0:10:15	38	3,0	32	46	150
0:10:16	38	3,0	32	46	150
0:10:17	38	3,0	32	46	150
0:10:18	38	3,0	32	46	150
0:10:19	38	3,0	32	46	150
0:10:20	38	3,0	32	46	150
0:10:21	38	3,0	32	46	150
0:10:22	38	3,0	32	46	150
0:10:23	38	3,0	32	46	150
0:10:24	38	3,0	32	46	150
0:10:25	38	3,0	32	46	150
0:10:26	38	3,0	32	46	150
0:10:27	38	3,0	32	46	150
0:10:28	38	3,0	32	46	150
0:10:29	38	3,0	32	46	150
0:10:30	38	3,0	32	46	150
0:10:31	39	3,0	32	46	150
0:10:32	39	3,0	32	46	150
0:10:33	39	3,0	32	46	150
0:10:34	39	3,0	32	46	150
0:10:35	39	3,0	32	46	150
0:10:36	39	3,0	32	46	150
0:10:37	39	3,0	32	46	150
0:10:38	39	3,0	32	46	150
0:10:39	39	3,0	32	47	150
0:10:40	39	3,0	32	46	150
0:10:41	39	3,0	32	47	150
0:10:42	39	3,0	32	47	150
0:10:43	39	3,0	32	47	150
0:10:44	39	3,0	32	47	150
0:10:45	39	3,0	32	47	150
0:10:46	39	3,0	32	47	150
0:10:47	39	3,0	32	47	150
0:10:48	39	3,0	32	47	150
0:10:49	39	3,0	32	47	150
0:10:50	39	3,0	32	47	150
0:10:51	39	3,0	32	47	150
0:10:52	39	3,0	32	47	150
0:10:53	39	3,0	32	47	150
0:10:54	39	3,0	32	47	150
0:10:55	39	3,0	32	47	150
0:10:56	39	3,0	32	47	150
0:10:57	39	3,0	32	47	150
0:10:58	39	3,0	32	47	150
0:10:59	39	3,0	32	47	150
0:11:00	39	3,0	32	47	150
0:11:01	39	3,0	32	47	150
0:11:02	39	3,0	32	47	150
0:11:03	39	3,0	32	47	150
0:11:04	39	3,0	32	47	150
0:11:05	39	3,0	32	47	150
0:11:06	39	3,0	32	47	150
0:11:07	39	3,0	32	47	150
0:11:08	40	3,0	32	47	150
0:11:09	40	3,0	32	47	150
0:11:10	40	3,0	32	47	150
0:11:11	40	3,0	32	47	150
0:11:12	40	3,0	32	47	150
0:11:13	40	3,0	32	47	150
0:11:14	40	3,0	32	47	150
0:11:15	40	3,0	32	48	150
0:11:16	40	3,0	32	48	150
0:11:17	40	3,0	32	48	150
0:11:18	40	3,0	32	48	150
0:11:19	40	3,0	32	48	150
0:11:20	40	3,0	32	48	150
0:11:21	40	3,0	32	48	150
0:11:22	40	3,0	32	48	150
0:11:23	40	3,0	32	48	150
0:11:24	40	3,0	32	48	150
0:11:25	40	3,0	32	48	150
0:11:26	40	3,0	32	48	150
0:11:27	40	3,0	32	48	150
0:11:28	40	3,0	32	48	150
0:11:29	40	3,0	32	48	150
0:11:30	40	3,0	32	48	150
0:11:31	40	3,0	32	48	150
0:11:32	40	3,0	32	48	150
0:11:33	40	3,0	32	48	150
0:11:34	40	3,0	32	48	150
0:11:35	40	3,0	32	48	150
0:11:36	40	3,0	32	48	150
0:11:37	40	3,0	32	48	150
0:11:38	40	3,0	32	48	150
0:11:39	40	3,0	32	48	150
0:11:40	40	3,0	32	48	150
0:11:41	40	3,0	32	48	150
0:11:42	40	3,0	32	48	150
0:11:43	40	3,0	32	48	150
0:11:44	41	3,0	32	48	150
0:11:45	41	3,0	32	48	150
0:11:46	41	3,0	32	48	150
0:11:47	41	3,0	32	48	150
0:11:48	41	3,0	32	48	150
0:11:49	41	3,0	32	48	150
0:11:50	41	3,0	32	48	150
0:11:51	41	3,0	32	48	150
0:11:52	41	3,0	32	48	150
0:11:53	41	3,0	32	48	150
0:11:54	41	3,0	32	48	150
0:11:55	41	3,0	32	48	150
0:11:56	41	3,0	32	49	150
0:11:57	41	3,0	32	49	150
0:11:58	41	3,0	32	49	150
0:11:59	41	3,0	32	49	150
0:12:00	41	3,0	32	49	150
0:12:01	41	3,0	32	49	150
0:12:02	41	3,0	32	49	150
0:12:03	41	3,0	32	49	150
0:12:04	41	3,0	32	49	150
0:12:05	41	3,0	32	49	150
0:12:06	41	3,0	32	49	150
0:12:07	41	3,0	32	49	150
0:12:08	41	3,0	32	49	150
0:12:09	41	3,0	32	49	150
0:12:10	41	3,0	32	49	150
0:12:11	41	3,0	32	49	150
0:12:12	41	3,0	32	49	150
0:12:13	41	3,0	32	49	150
0:12:14	41	3,0	32	49	150
0:12:15	41	3,0	32	49	150
0:12:16	41	3,0	32	49	150
0:12:17	41	3,0	32	49	150
0:12:18	41	3,0	32	49	150
0:12:19	41	3,0	32	49	150
0:12:20	41	3,0	32	49	150
0:12:21	42	3,0	32	49	150
0:12:22	42	3,0	32	49	150
0:12:23	42	3,0	32	49	150
0:12:24	42	3,0	32	49	150
0:12:25	42	3,0	32	49	150
0:12:26	42	3,0	32	49	150
0:12:27	42	3,0	32	49	150
0:12:28	42	3,0	32	49	150
0:12:29	42	3,0	32	49	150
0:12:30	42	3,0	32	49	150
0:12:31	42	3,0	32	50	150
0:12:32	42	3,0	32	50	150
0:12:33	42	3,0	32	50	150
0:12:34	42	3,0	32	50	150
0:12:35	42	3,0	32	50	150
0:12:36	42	3,0	32	50	150
0:12:37	42	3,0	32	50	150
0:12:38	42	3,0	32	50	150
0:12:39	42	3,0	32	50	150
0:12:40	42	3,0	32	50	150
0:12:41	42	3,0	32	50	150
0:12:42	42	3,0	32	50	150
0:12:43	42	3,0	32	50	150
0:12:44	42	3,0	32	50	150
0:12:45	42	3,0	32	50	150
0:12:46	42	3,0	32	50	150
0:12:47	42	3,0	32	50	150
0:12:48	42	3,0	32	50	150
0:12:49	42	3,0	32	50	150
0:12:50	42	3,0	32	50	150
0:12:51	42	3,0	32	50	150
0:12:52	42	3,0	32	50	150
0:12:53	42	3,0	32	50	150
0:12:54	42	3,0	32	50	150
0:12:55	42	3,0	32	50	150
0:12:56	42	3,0	32	50	150
0:12:57	42	3,0	32	50	150
0:12:58	43	3,0	32	50	150
0:12:59	43	3,0	32	50	150
0:13:00	43	3,0	32	50	150
0:13:01	43	3,0	32	50	150
0:13:02	43	3,0	32	50	150
0:13:03	43	3,0	32	50	150
0:13:04	43	3,0	32	50	150
0:13:05	43	3,0	32	50	150
0:13:06	43	3,0	32	50	150
0:13:07	43	3,0	32	50	150
0:13:08	43	3,0	32	50	150
0:13:09	43	3,0	32	50	150
0:13:10	43	3,0	32	50	150
0:13:11	43	3,0	32	50	150
0:13:12	43	3,0	32	50	150
0:13:13	43	3,0	32	51	150
0:13:14	43	3,0	32	50	150
0:13:15	43	3,0	32	50	150
0:13:16	43	3,0	32	50	150
0:13:17	43	3,0	32	51	150
0:13:18	43	3,0	32	50	150
0:13:19	43	3,0	32	50	150
0:13:20	43	3,0	32	50	150
0:13:21	43	3,0	32	51	150
0:13:22	43	3,0	32	51	150
0:13:23	43	3,0	32	51	150
0:13:24	43	3,0	32	51	150
0:13:25	43	3,0	32	51	150
0:13:26	43	3,0	32	51	150
0:13:27	43	3,0	32	51	150
0:13:28	43	3,0	32	51	150
0:13:29	43	3,0	32	51	150
0:13:30	43	3,0	32	51	150
0:13:31	43	3,0	32	51	150
0:13:32	43	3,0	32	51	150
0:13:33	43	3,0	32	51	150
0:13:34	43	3,0	32	51	150
0:13:35	43	3,0	32	51	150
0:13:36	44	3,0	32	51	150
0:13:37	44	3,0	32	51	150
0:13:38	44	3,0	32	51	150
0:13:39	44	3,0	32	51	150
0:13:40	44	3,0	32	51	150
0:13:41	44	3,0	32	51	150
0:13:42	44	3,0	32	52	150
0:13:43	44	3,0	32	51	150
0:13:44	44	3,0	32	51	150
0:13:45	44	3,0	32	51	150
0:13:46	44	3,0	32	51	150
0:13:47	44	3,0	32	51	150
0:13:48	44	3,0	32	51	150
0:13:49	44	3,0	32	51	150
0:13:50	44	3,0	32	51	150
0:13:51	44	3,0	32	52	150
0:13:52	44	3,0	32	52	150
0:13:53	44	3,0	32	52	150
0:13:54	44	3,0	32	52	150
0:13:55	44	3,0	32	52	150
0:13:56	44	3,0	32	52	150
0:13:57	44	3,0	32	52	150
0:13:58	44	3,0	32	52	150
0:13:59	44	3,0	32	52	150
0:14:00	44	3,0	32	52	150
0:14:01	44	3,0	32	52	150
0:14:02	44	3,0	32	52	150
0:14:03	44	3,0	32	52	150
0:14:04	44	3,0	32	52	150
0:14:05	44	3,0	32	52	150
0:14:06	44	3,0	32	52	150
0:14:07	44	3,0	32	52	150
0:14:08	44	3,0	32	52	150
0:14:09	44	3,0	32	52	150
0:14:10	44	3,0	32	52	150
0:14:11	44	3,0	32	52	150
0:14:12	44	3,0	32	52	150
0:14:13	44	3,0	32	52	150
0:14:14	44	3,0	32	52	150
0:14:15	45	3,0	32	52	150
0:14:16	45	3,0	32	52	150
0:14:17	45	3,0	32	52	150
0:14:18	45	3,0	32	52	150
0:14:19	45	3,0	32	52	150
0:14:20	45	3,0	32	53	150
0:14:21	45	3,0	32	53	150
0:14:22	45	3,0	32	53	150
0:14:23	45	3,0	32	53	150
0:14:24	45	3,0	32	53	150
0:14:25	45	3,0	32	53	150
0:14:26	45	3,0	32	53	150
0:14:27	45	3,0	32	53	150
0:14:28	45	3,0	32	53	150
0:14:29	45	3,0	32	53	150
0:14:30	45	3,0	32	53	150
0:14:31	45	3,0	32	53	150
0:14:32	45	3,0	32	53	150
0:14:33	45	3,0	32	53	150
0:14:34	45	3,0	32	53	150
0:14:35	45	3,0	32	53	150
0:14:36	45	3,0	32	53	150
0:14:37	45	3,0	32	53	150
0:14:38	45	3,0	32	53	150
0:14:39	45	3,0	32	53	150
0:14:40	45	3,0	32	54	150
0:14:41	45	3,0	32	53	150
0:14:42	45	3,0	32	54	150
0:14:43	45	3,0	32	54	150
0:14:44	45	3,0	32	54	150
0:14:45	45	3,0	32	54	150
0:14:46	45	3,0	32	54	150
0:14:47	45	3,0	32	54	150
0:14:48	45	3,0	32	54	150
0:14:49	45	3,0	32	54	150
0:14:50	45	3,0	32	54	150
0:14:51	45	3,0	32	54	150
0:14:52	45	3,0	32	54	150
0:14:53	45	3,0	32	54	150
0:14:54	45	3,0	32	54	150
0:14:55	46	3,0	32	54	150
0:14:56	46	3,0	32	54	150
0:14:57	46	3,0	32	54	150
0:14:58	46	3,0	32	54	150
0:14:59	46	3,0	32	54	150
0:15:00	46	3,0	32	54	150
0:15:01	46	3,0	32	54	150
0:15:02	46	3,0	32	54	150
0:15:03	46	3,0	32	54	150
0:15:04	46	3,0	32	54	150
0:15:05	46	3,0	32	54	150
0:15:06	46	3,0	32	54	150
0:15:07	46	3,0	32	54	150
0:15:08	46	3,0	32	54	150
0:15:09	46	3,0	32	54	150
0:15:10	46	3,0	32	54	150
0:15:11	46	3,0	32	55	150
0:15:12	46	3,0	32	54	150
0:15:13	46	3,0	32	54	150
0:15:14	46	3,0	32	55	150
0:15:15	46	3,0	32	54	150
0:15:16	46	3,0	32	54	150
0:15:17	46	3,0	32	55	150
0:15:18	46	3,0	32	55	150
0:15:19	46	3,0	32	55	150
0:15:20	46	3,0	32	55	150
0:15:21	46	3,0	32	55	150
0:15:22	46	3,0	32	55	150
0:15:23	46	3,0	32	55	150
0:15:24	46	3,0	32	55	150
0:15:25	46	3,0	32	55	150
0:15:26	46	3,0	32	55	150
0:15:27	46	3,0	32	55	150
0:15:28	46	3,0	32	55	150
0:15:29	46	3,0	32	55	150
0:15:30	46	3,0	32	55	150
0:15:31	46	3,0	32	55	150
0:15:32	46	3,0	32	55	150
0:15:33	46	3,0	32	55	150
0:15:34	47	3,0	32	55	150
0:15:35	47	3,0	32	55	150
0:15:36	47	3,0	32	55	150
0:15:37	47	3,0	32	55	150
0:15:38	47	3,0	32	55	150
0:15:39	47	3,0	32	55	150
0:15:40	47	3,0	32	55	150
0:15:41	47	3,0	32	55	150
0:15:42	47	3,0	32	55	150
0:15:43	47	3,0	32	55	150
0:15:44	47	3,0	32	55	150
0:15:45	47	3,0	32	55	150
0:15:46	47	3,0	32	55	150
0:15:47	47	3,0	32	55	150
0:15:48	47	3,0	32	55	150
0:15:49	47	3,0	32	55	150
0:15:50	47	3,0	32	56	150
0:15:51	47	3,0	32	56	150
0:15:52	47	3,0	32	55	150
0:15:53	47	3,0	32	55	150
0:15:54	47	3,0	32	55	150
0:15:55	47	3,0	32	56	150
0:15:56	47	3,0	32	56	150
0:15:57	47	3,0	32	56	150
0:15:58	47	3,0	32	56	150
0:15:59	47	3,0	32	56	150
0:16:00	47	3,0	32	56	150
0:16:01	47	3,0	32	56	150
0:16:02	47	3,0	32	56	150
0:16:03	47	3,0	32	56	150
0:16:04	47	3,0	32	56	150
0:16:05	47	3,0	32	56	150
0:16:06	47	3,0	32	56	150
0:16:07	47	3,0	32	56	150
0:16:08	47	3,0	32	56	150
0:16:09	47	3,0	32	56	150
0:16:10	47	3,0	32	56	150
0:16:11	47	3,0	32	56	150
0:16:12	47	3,0	32	56	150
0:16:13	47	3,0	32	56	150
0:16:14	47	3,0	32	56	150
0:16:15	47	3,0	32	56	150
0:16:16	48	3,0	32	56	150
0:16:17	48	3,0	32	56	150
0:16:18	48	3,0	32	56	150
0:16:19	48	3,0	32	56	150
0:16:20	48	3,0	32	56	150
0:16:21	48	3,0	32	56	150
0:16:22	48	3,0	32	57	150
0:16:23	48	3,0	32	57	150
0:16:24	48	3,0	32	57	150
0:16:25	48	3,0	32	56	150
0:16:26	48	3,0	32	57	150
0:16:27	48	3,0	32	57	150
0:16:28	48	3,0	32	57	150
0:16:29	48	3,0	32	57	150
0:16:30	48	3,0	32	57	150
0:16:31	48	3,0	32	57	150
0:16:32	48	3,0	32	57	150
0:16:33	48	3,0	32	57	150
0:16:34	48	3,0	32	57	150
0:16:35	48	3,0	32	57	150
0:16:36	48	3,0	32	57	150
0:16:37	48	3,0	32	57	150
0:16:38	48	3,0	32	57	150
0:16:39	48	3,0	32	57	150
0:16:40	48	3,0	32	57	150
0:16:41	48	3,0	32	57	150
0:16:42	48	3,0	32	57	150
0:16:43	48	3,0	32	57	150
0:16:44	48	3,0	32	57	150
0:16:45	48	3,0	32	57	150
0:16:46	48	3,0	32	57	150
0:16:47	48	3,0	32	57	150
0:16:48	48	3,0	32	58	150
0:16:49	48	3,0	32	57	150
0:16:50	48	3,0	32	58	150
0:16:51	48	3,0	32	57	150
0:16:52	48	3,0	32	57	150
0:16:53	48	3,0	32	57	150
0:16:54	48	3,0	32	57	150
0:16:55	49	3,0	32	58	150
0:16:56	49	3,0	32	57	150
0:16:57	49	3,0	32	57	150
0:16:58	49	3,0	32	58	150
0:16:59	49	3,0	32	58	150
0:17:00	49	3,0	32	58	150
0:17:01	49	3,0	32	58	150
0:17:02	49	3,0	32	58	150
0:17:03	49	3,0	32	58	150
0:17:04	49	3,0	32	58	150
0:17:05	49	3,0	32	58	150
0:17:06	49	3,0	32	58	150
0:17:07	49	3,0	32	58	150
0:17:08	49	3,0	32	58	150
0:17:09	49	3,0	32	58	150
0:17:10	49	3,0	32	58	150
0:17:11	49	3,0	32	58	150
0:17:12	49	3,0	32	58	150
0:17:13	49	3,0	32	58	150
0:17:14	49	3,0	32	58	150
0:17:15	49	3,0	32	58	150
0:17:16	49	3,0	32	58	150
0:17:17	49	3,0	32	58	150
0:17:18	49	3,0	32	58	150
0:17:19	49	3,0	32	58	150
0:17:20	49	3,0	32	58	150
0:17:21	49	3,0	32	58	150
0:17:22	49	3,0	32	58	150
0:17:23	49	3,0	32	59	150
0:17:24	49	3,0	32	58	150
0:17:25	49	3,0	32	59	150
0:17:26	49	3,0	32	59	150
0:17:27	49	3,0	32	59	150
0:17:28	49	3,0	32	59	150
0:17:29	49	3,0	32	59	150
0:17:30	49	3,0	32	59	150
0:17:31	49	3,0	32	59	150
0:17:32	49	3,0	32	59	150
0:17:33	49	3,0	32	59	150
0:17:34	50	3,0	32	59	150
0:17:35	50	3,0	32	59	150
0:17:36	50	3,0	32	59	150
0:17:37	50	3,0	32	59	150
0:17:38	50	3,0	32	59	150
0:17:39	50	3,0	32	59	150
0:17:40	50	3,0	32	59	150
0:17:41	50	3,0	32	59	150
0:17:42	50	3,0	32	59	150
0:17:43	50	3,0	32	59	150
0:17:44	50	3,0	32	59	150
0:17:45	50	3,0	32	59	150
0:17:46	50	3,0	32	59	150
0:17:47	50	3,0	32	59	150
0:17:48	50	3,0	32	59	150
0:17:49	50	3,0	32	60	150
0:17:50	50	3,0	32	60	150
0:17:51	50	3,0	32	60	150
0:17:52	50	3,0	32	60	150
0:17:53	50	3,0	32	60	150
0:17:54	50	3,0	32	60	150
0:17:55	50	3,0	32	60	150
0:17:56	50	3,0	32	60	150
0:17:57	50	3,0	32	60	150
0:17:58	50	3,0	32	59	150
0:17:59	50	3,0	32	60	150
0:18:00	50	3,0	32	60	150
0:18:01	50	3,0	32	60	150
0:18:02	50	3,0	32	60	150
0:18:03	50	3,0	32	60	150
0:18:04	50	3,0	32	60	150
0:18:05	50	3,0	32	60	150
0:18:06	50	3,0	32	60	150
0:18:07	50	3,0	32	60	150
0:18:08	50	3,0	32	60	150
0:18:09	50	3,0	32	60	150
0:18:10	50	3,0	32	60	150
0:18:11	51	3,0	32	60	150
0:18:12	51	3,0	32	60	150
0:18:13	51	3,0	32	60	150
0:18:14	51	3,0	32	60	150
0:18:15	51	3,0	32	60	150
0:18:16	51	3,0	32	60	150
0:18:17	51	3,0	32	60	150
0:18:18	51	3,0	32	60	150
0:18:19	51	3,0	32	60	150
0:18:20	51	3,0	32	60	150
0:18:21	51	3,0	32	60	150
0:18:22	51	3,0	32	60	150
0:18:23	51	3,0	32	60	150
0:18:24	51	3,0	32	60	150
0:18:25	51	3,0	32	60	150
0:18:26	51	3,0	32	60	150
0:18:27	51	3,0	32	60	150
0:18:28	51	3,0	32	60	150
0:18:29	51	3,0	32	61	150
0:18:30	51	3,0	32	61	150
0:18:31	51	3,0	32	61	150
0:18:32	51	3,0	32	60	150
0:18:33	51	3,0	32	61	150
0:18:34	51	3,0	32	61	150
0:18:35	51	3,0	32	61	150
0:18:36	51	3,0	32	61	150
0:18:37	51	3,0	32	61	150
0:18:38	51	3,0	32	61	150
0:18:39	51	3,0	32	61	150
0:18:40	51	3,0	32	61	150
0:18:41	51	3,0	32	61	150
0:18:42	51	3,0	32	61	150
0:18:43	51	3,0	32	61	150
0:18:44	51	3,0	32	61	150
0:18:45	51	3,0	32	61	150
0:18:46	51	3,0	32	61	150
0:18:47	51	3,0	32	61	150
0:18:48	51	3,0	32	61	150
0:18:49	51	3,0	32	61	150
0:18:50	51	3,0	32	61	150
0:18:51	52	3,0	32	61	150
0:18:52	52	3,0	32	61	150
0:18:53	52	3,0	32	61	150
0:18:54	52	3,0	32	61	150
0:18:55	52	3,0	32	61	150
0:18:56	52	3,0	32	61	150
0:18:57	52	3,0	32	61	150
0:18:58	52	3,0	32	61	150
0:18:59	52	3,0	32	61	150
0:19:00	52	3,0	32	61	150
0:19:01	52	3,0	32	61	150
0:19:02	52	3,0	32	62	150
0:19:03	52	3,0	32	61	150
0:19:04	52	3,0	32	61	150
0:19:05	52	3,0	32	61	150
0:19:06	52	3,0	32	61	150
0:19:07	52	3,0	32	62	150
0:19:08	52	3,0	32	62	150
0:19:09	52	3,0	32	62	150
0:19:10	52	3,0	32	62	150
0:19:11	52	3,0	32	62	150
0:19:12	52	3,0	32	62	150
0:19:13	52	3,0	32	62	150
0:19:14	52	3,0	32	62	150
0:19:15	52	3,0	32	62	150
0:19:16	52	3,0	32	62	150
0:19:17	52	3,0	32	62	150
0:19:18	52	3,0	32	62	150
0:19:19	52	3,0	32	62	150
0:19:20	52	3,0	32	62	150
0:19:21	52	3,0	32	62	150
0:19:22	52	3,0	32	62	150
0:19:23	52	3,0	32	62	150
0:19:24	52	3,0	32	62	150
0:19:25	52	3,0	32	62	150
0:19:26	52	3,0	32	62	150
0:19:27	52	3,0	32	62	150
0:19:28	52	3,0	32	62	150
0:19:29	52	3,0	32	62	150
0:19:30	53	3,0	32	62	150
0:19:31	53	3,0	32	63	150
0:19:32	53	3,0	32	63	150
0:19:33	53	3,0	32	62	150
0:19:34	53	3,0	32	63	150
0:19:35	53	3,0	32	62	150
0:19:36	53	3,0	32	62	150
0:19:37	53	3,0	32	63	150
0:19:38	53	3,0	32	63	150
0:19:39	53	3,0	32	62	150
0:19:40	53	3,0	32	63	150
0:19:41	53	3,0	32	63	150
0:19:42	53	3,0	32	63	150
0:19:43	53	3,0	32	63	150
0:19:44	53	3,0	32	63	150
0:19:45	53	3,0	32	63	150
0:19:46	53	3,0	32	63	150
0:19:47	53	3,0	32	63	150
0:19:48	53	3,0	32	63	150
0:19:49	53	3,0	32	63	150
0:19:50	53	3,0	32	63	150
0:19:51	53	3,0	32	63	150
0:19:52	53	3,0	32	63	150
0:19:53	53	3,0	32	63	150
0:19:54	53	3,0	32	63	150
0:19:55	53	3,0	32	64	150
0:19:56	53	3,0	32	63	150
0:19:57	53	3,0	32	63	150
0:19:58	53	3,0	32	63	150
0:19:59	53	3,0	32	63	150
0:20:00	53	3,0	32	63	150
0:20:01	53	3,0	32	63	150
0:20:02	53	3,0	32	64	150
0:20:03	53	3,0	32	63	150
0:20:04	53	3,0	32	64	150
0:20:05	53	3,0	32	63	150
0:20:06	53	3,0	32	64	150
0:20:07	53	3,0	32	64	150
0:20:08	53	3,0	32	64	150
0:20:09	53	3,0	32	64	150
0:20:10	53	3,0	32	64	150
0:20:11	54	3,0	32	64	150
0:20:12	54	3,0	32	64	150
0:20:13	54	3,0	32	64	150
0:20:14	54	3,0	32	64	150
0:20:15	54	3,0	32	64	150
0:20:16	54	3,0	32	64	150
0:20:17	54	3,0	32	64	150
0:20:18	54	3,0	32	64	150
0:20:19	54	3,0	32	64	150
0:20:20	54	3,0	32	64	150
0:20:21	54	3,0	32	64	150
0:20:22	54	3,0	32	64	150
0:20:23	54	3,0	32	64	150
0:20:24	54	3,0	32	64	150
0:20:25	54	3,0	32	64	150
0:20:26	54	3,0	32	64	150
0:20:27	54	3,0	32	64	150
0:20:28	54	3,0	32	64	150
0:20:29	54	3,0	32	64	150
0:20:30	54	3,0	32	64	150
0:20:31	54	3,0	32	65	150
0:20:32	54	3,0	32	64	150
0:20:33	54	3,0	32	65	150
0:20:34	54	3,0	32	64	150
0:20:35	54	3,0	32	65	150
0:20:36	54	3,0	32	64	150
0:20:37	54	3,0	32	65	150
0:20:38	54	3,0	32	64	150
0:20:39	54	3,0	31	65	150
0:20:40	54	3,0	31	65	150
0:20:41	54	3,0	31	65	150
0:20:42	54	3,0	31	65	150
0:20:43	54	3,0	31	65	150
0:20:44	54	3,0	31	65	150
0:20:45	54	3,0	31	65	150
0:20:46	54	3,0	31	65	150
0:20:47	54	3,0	31	65	150
0:20:48	54	3,0	31	65	150
0:20:49	54	3,0	31	65	150
0:20:50	54	3,0	31	65	150
0:20:51	55	3,0	31	65	150
0:20:52	55	3,0	31	65	150
0:20:53	55	3,0	31	65	150
0:20:54	55	3,0	31	65	150
0:20:55	55	3,0	31	65	150
0:20:56	55	3,0	31	65	150
0:20:57	55	3,0	31	65	150
0:20:58	55	3,0	31	65	150
0:20:59	55	3,0	31	65	150
0:21:00	55	3,0	31	65	150
0:21:01	55	3,0	31	66	150
0:21:02	55	3,0	31	66	150
0:21:03	55	3,0	31	66	150
0:21:04	55	3,0	31	66	150
0:21:05	55	3,0	31	66	150
0:21:06	55	3,0	31	66	150
0:21:07	55	3,0	31	66	150
0:21:08	55	3,0	31	66	150
0:21:09	55	3,0	31	66	150
0:21:10	55	3,0	31	66	150
0:21:11	55	3,0	31	66	150
0:21:12	55	3,0	31	66	150
0:21:13	55	3,0	31	66	150
0:21:14	55	3,0	31	66	150
0:21:15	55	3,0	31	66	150
0:21:16	55	3,0	31	66	150
0:21:17	55	3,0	31	66	150
0:21:18	55	3,0	31	66	150
0:21:19	55	3,0	31	66	150
0:21:20	55	3,0	31	66	150
0:21:21	55	3,0	31	66	150
0:21:22	55	3,0	31	66	150
0:21:23	55	3,0	31	66	150
0:21:24	55	3,0	31	66	150
0:21:25	55	3,0	31	66	150
0:21:26	55	3,0	31	66	150
0:21:27	56	3,0	31	66	150
0:21:28	56	3,0	31	66	150
0:21:29	56	3,0	31	67	150
0:21:30	56	3,0	31	67	150
0:21:31	56	3,0	31	66	150
0:21:32	56	3,0	31	67	150
0:21:33	56	3,0	31	67	150
0:21:34	56	3,0	31	67	150
0:21:35	56	3,0	31	67	150
0:21:36	56	3,0	31	67	150
0:21:37	56	3,0	31	67	150
0:21:38	56	3,0	31	67	150
0:21:39	56	3,0	31	67	150
0:21:40	56	3,0	31	67	150
0:21:41	56	3,0	31	67	150
0:21:42	56	3,0	31	67	150
0:21:43	56	3,0	31	67	150
0:21:44	56	3,0	31	67	150
0:21:45	56	3,0	31	67	150
0:21:46	56	3,0	30	67	150
0:21:47	56	3,0	31	67	150
0:21:48	56	3,0	31	67	150
0:21:49	56	3,0	30	67	150
0:21:50	56	3,0	30	67	150
0:21:51	56	3,0	30	67	150
0:21:52	56	3,0	30	67	150
0:21:53	56	3,0	30	67	150
0:21:54	56	3,0	30	67	150
0:21:55	56	3,0	30	67	150
0:21:56	56	3,0	30	67	150
0:21:57	56	3,0	30	67	150
0:21:58	56	3,0	30	67	150
0:21:59	56	3,0	30	67	150
0:22:00	56	3,0	30	67	150
0:22:01	56	3,0	30	67	150
0:22:02	56	3,0	30	67	150
0:22:03	56	3,0	30	67	150
0:22:04	56	3,0	30	67	150
0:22:05	57	3,0	30	68	150
0:22:06	57	3,0	30	67	150
0:22:07	57	3,0	30	67	150
0:22:08	57	3,0	30	67	150
0:22:09	57	3,0	30	68	150
0:22:10	57	3,0	30	68	150
0:22:11	57	3,0	30	68	150
0:22:12	57	3,0	30	67	150
0:22:13	57	3,0	30	68	150
0:22:14	57	3,0	30	68	150
0:22:15	57	3,0	30	68	150
0:22:16	57	3,0	30	68	150
0:22:17	57	3,0	30	68	150
0:22:18	57	3,0	30	68	150
0:22:19	57	3,0	30	68	150
0:22:20	57	3,0	30	68	150
0:22:21	57	3,0	30	68	150
0:22:22	57	3,0	30	68	150
0:22:23	57	3,0	30	68	150
0:22:24	57	3,0	30	68	150
0:22:25	57	3,0	30	68	150
0:22:26	57	3,0	30	68	150
0:22:27	57	3,0	30	68	150
0:22:28	57	3,0	30	68	150
0:22:29	57	3,0	30	68	150
0:22:30	57	3,0	30	68	150
0:22:31	57	3,0	30	68	150
0:22:32	57	3,0	30	68	150
0:22:33	57	3,0	30	68	150
0:22:34	57	3,0	30	68	150
0:22:35	57	3,0	30	68	150
0:22:36	57	3,0	30	68	150
0:22:37	57	3,0	30	68	150
0:22:38	57	3,0	30	68	150
0:22:39	58	3,0	30	68	150
0:22:40	58	3,0	30	68	150
0:22:41	58	3,0	30	68	150
0:22:42	58	3,0	30	68	150
0:22:43	58	3,0	30	68	150
0:22:44	58	3,0	30	68	150
0:22:45	58	3,0	30	68	150
0:22:46	58	3,0	30	68	150
0:22:47	58	3,0	30	69	150
0:22:48	58	3,0	30	69	150
0:22:49	58	3,0	30	68	150
0:22:50	58	3,0	30	69	150
0:22:51	58	3,0	30	69	150
0:22:52	58	3,0	30	68	150
0:22:53	58	3,0	30	69	150
0:22:54	58	3,0	30	69	150
0:22:55	58	3,0	30	69	150
0:22:56	58	3,0	30	69	150
0:22:57	58	3,0	30	69	150
0:22:58	58	3,0	30	69	150
0:22:59	58	3,0	30	69	150
0:23:00	58	3,0	30	68	150
0:23:01	58	3,0	30	69	150
0:23:02	58	3,0	29	69	150
0:23:03	58	3,0	30	68	150
0:23:04	58	3,0	29	68	150
0:23:05	58	3,0	29	68	150
0:23:06	58	3,0	29	68	150
0:23:07	59	3,0	29	69	150
0:23:08	59	3,0	29	68	150
0:23:09	59	3,0	29	69	150
0:23:10	59	3,0	29	68	150
0:23:11	59	3,0	29	68	150
0:23:12	59	3,0	29	68	150
0:23:13	59	3,0	29	68	150
0:23:14	59	3,0	29	68	150
0:23:15	59	3,0	29	68	150
0:23:16	59	3,0	29	69	150
0:23:17	59	3,0	29	68	150
0:23:18	59	3,0	29	68	150
0:23:19	59	3,0	29	68	150
0:23:20	59	3,0	29	68	150
0:23:21	59	3,0	29	68	150
0:23:22	59	3,0	29	68	150
0:23:23	59	3,0	29	68	150
0:23:24	59	3,0	29	68	150
0:23:25	59	3,0	29	68	150
0:23:26	59	3,0	29	68	150
0:23:27	59	3,0	29	68	150
0:23:28	59	3,0	29	68	150
0:23:29	59	3,0	29	68	150
0:23:30	59	3,0	29	69	150
0:23:31	59	3,0	29	68	150
0:23:32	59	3,0	29	68	150
0:23:33	59	3,0	29	68	150
0:23:34	59	3,0	29	68	150
0:23:35	59	3,0	29	69	150
0:23:36	59	3,0	29	68	150
0:23:37	59	3,0	29	68	150
0:23:38	60	3,0	29	68	150
0:23:39	60	3,0	29	68	150
0:23:40	60	3,0	29	68	150
0:23:41	60	3,0	29	69	150
0:23:42	60	3,0	29	68	150
0:23:43	60	3,0	29	68	150
0:23:44	60	3,0	29	68	150
0:23:45	60	3,0	29	68	150
0:23:46	60	3,0	29	68	150
0:23:47	60	3,0	29	68	150
0:23:48	60	3,0	29	68	150
0:23:49	60	3,0	29	68	150
0:23:50	60	3,0	29	68	150
0:23:51	60	3,0	29	68	150
0:23:52	60	3,0	29	69	150
0:23:53	60	3,0	29	68	150
0:23:54	60	3,0	29	68	150
0:23:55	60	3,0	29	68	150
0:23:56	60	3,0	28	68	150
0:23:57	60	3,0	28	69	150
0:23:58	60	3,0	28	68	150
0:23:59	60	3,0	28	69	150
0:24:00	60	3,0	28	69	150
0:24:01	60	3,0	28	69	150
0:24:02	60	3,0	28	69	150
0:24:03	60	3,0	28	69	150
0:24:04	60	3,0	28	69	150
0:24:05	60	3,0	28	69	150
0:24:06	60	3,0	28	69	150
0:24:07	60	3,0	28	69	150
0:24:08	60	3,0	28	69	150
0:24:09	60	3,0	28	69	150
0:24:10	60	3,0	28	69	150
0:24:11	60	3,0	28	69	150
0:24:12	60	3,0	28	69	150
0:24:13	60	3,0	28	69	150
0:24:14	60	3,0	28	69	150
0:24:15	61	3,0	28	69	150
0:24:16	61	3,0	28	69	150
0:24:17	61	3,0	28	69	150
0:24:18	61	3,0	28	69	150
0:24:19	61	3,0	28	69	150
0:24:20	61	3,0	28	69	150
0:24:21	61	3,0	28	69	150
0:24:22	61	3,0	28	69	150
0:24:23	61	3,0	28	69	150
0:24:24	61	3,0	28	69	150
0:24:25	61	3,0	28	69	150
0:24:26	61	3,0	28	69	150
0:24:27	61	3,0	28	69	150
0:24:28	61	3,0	28	69	150
0:24:29	61	3,0	28	69	150
0:24:30	61	3,0	28	69	150
0:24:31	61	3,0	28	69	150
0:24:32	61	3,0	28	69	150
0:24:33	61	3,0	28	69	150
0:24:34	61	3,0	28	69	150
0:24:35	61	3,0	28	69	150
0:24:36	61	3,0	28	70	150
0:24:37	61	3,0	28	70	150
0:24:38	61	3,0	28	69	150
0:24:39	61	3,0	28	70	150
0:24:40	61	3,0	28	70	150
0:24:41	61	3,0	28	70	150
0:24:42	61	3,0	28	70	150
0:24:43	61	3,0	28	70	150
0:24:44	61	3,0	28	69	150
0:24:45	61	3,0	28	70	150
0:24:46	61	3,0	28	70	150
0:24:47	61	3,0	28	70	150
0:24:48	61	3,0	28	70	150
0:24:49	61	3,0	28	70	150
0:24:50	61	3,0	28	70	150
0:24:51	61	3,0	28	70	150
0:24:52	61	3,0	28	70	150
0:24:53	61	3,0	28	70	150
0:24:54	61	3,0	28	70	150
0:24:55	61	3,0	28	70	150
0:24:56	62	3,0	28	70	150
0:24:57	62	3,0	28	70	150
0:24:58	62	3,0	28	70	150
0:24:59	62	3,0	28	70	150
0:25:00	62	3,0	28	70	150
0:25:01	62	3,0	28	71	150
0:25:02	62	3,0	28	70	150
0:25:03	62	3,0	28	71	150
0:25:04	62	3,0	28	71	150
0:25:05	62	3,0	28	71	150
0:25:06	62	3,0	28	70	150
0:25:07	62	3,0	27	71	150
0:25:08	62	3,0	27	71	150
0:25:09	62	3,0	27	71	150
0:25:10	62	3,0	27	71	150
0:25:11	62	3,0	27	71	150
0:25:12	62	3,0	27	71	150
0:25:13	62	3,0	27	71	150
0:25:14	62	3,0	27	71	150
0:25:15	62	3,0	27	71	150
0:25:16	62	3,0	27	71	150
0:25:17	62	3,0	27	71	150
0:25:18	62	3,0	27	71	150
0:25:19	62	3,0	27	71	150
0:25:20	62	3,0	27	71	150
0:25:21	62	3,0	27	71	150
0:25:22	62	3,0	27	71	150
0:25:23	62	3,0	27	71	150
0:25:24	62	3,0	27	71	150
0:25:25	62	3,0	27	71	150
0:25:26	62	3,0	27	71	150
0:25:27	62	3,0	27	71	150
0:25:28	62	3,0	27	71	150
0:25:29	62	3,0	27	71	150
0:25:30	62	3,0	27	71	150
0:25:31	62	3,0	27	72	150
0:25:32	62	3,0	27	72	150
0:25:33	62	3,0	27	72	150
0:25:34	62	3,0	27	72	150
0:25:35	62	3,0	27	72	150
0:25:36	62	3,0	27	72	150
0:25:37	62	3,0	27	72	150
0:25:38	62	3,0	27	72	150
0:25:39	62	3,0	27	72	150
0:25:40	62	3,0	27	72	150
0:25:41	63	3,0	27	72	150
0:25:42	63	3,0	27	72	150
0:25:43	63	3,0	27	72	150
0:25:44	63	3,0	27	72	150
0:25:45	63	3,0	27	72	150
0:25:46	63	3,0	27	72	150
0:25:47	63	3,0	27	72	150
0:25:48	63	3,0	27	72	150
0:25:49	63	3,0	27	72	150
0:25:50	63	3,0	27	72	150
0:25:51	63	3,0	27	72	150
0:25:52	63	3,0	27	72	150
