Repository: ProgWizer/parser

File: project-root/data/Data Acquisition/Data Acquisition/2016 year (65)/16-0048(RGU).txt (part 1 of 3)
--Test Summary--
Full Path and File Name	
Instrument Name	7322
Instrument Type	Model 7322 Consistometer - Variable Speed
Instrument Serial Number	
Test Start Date	18.08.2016
Test Start Time	11:56:10
Test Stop Date	18.08.2016
Test Stop Time	13:03:12
Test Length	1:07:02
Final Sample Time Offset	1:07:01
Controller Schedule Name	
Sampling Period	1 second
Comments	
Information	WellID	
Information	Customer	
Information	EngName	
Information	CementClass	
Information	CementMfr	
Information	Additives	
Information	Density	
Information	BHCT	
Information	BHST	
Information	FluidLoss	
Information	JobType	
Calculated Value	Time_30Bc	0:00:05
Calculated Value	Time_70Bc	N/A
Initial Temperature (°C)	26 °C
Final Temperature (°C)	87 °C
Initial Pressure (MPa)	0,4 MPa
Final Pressure (MPa)	2,5 MPa
Initial Consistency (Bc)	33 Bc
Final Consistency (Bc)	51 Bc
Initial Wall Temperature (°C)	25 °C
Final Wall Temperature (°C)	87 °C
Initial Motor Speed (RPM)	150 RPM
Final Motor Speed (RPM)	150 RPM
--Data--
Time (HH:MM:SS)	Temperature (°C)	Pressure (MPa)	Consistency (Bc)	Wall Temperature (°C)	Motor Speed (RPM)
0:00:00	26	0,4	33	25	150
0:00:01	26	0,4	33	25	150
0:00:02	26	0,4	33	25	150
0:00:03	26	0,4	33	25	150
0:00:04	26	0,4	33	25	150
0:00:05	26	0,4	33	25	150
0:00:06	26	0,4	33	25	150
0:00:07	26	0,4	33	25	150
0:00:08	26	0,4	33	25	150
0:00:09	26	0,4	33	25	150
0:00:10	26	0,4	33	25	150
0:00:11	26	0,4	33	25	150
0:00:12	26	0,4	33	25	150
0:00:13	26	0,4	33	25	150
0:00:14	26	0,4	33	25	150
0:00:15	26	0,4	33	25	150
0:00:16	26	0,4	33	25	150
0:00:17	26	0,4	33	25	150
0:00:18	26	0,4	33	25	150
0:00:19	26	0,4	33	25	150
0:00:20	26	0,4	33	25	150
0:00:21	26	0,4	33	25	150
0:00:22	26	0,4	33	25	150
0:00:23	26	0,4	33	25	150
0:00:24	26	0,4	33	25	150
0:00:25	26	0,4	33	25	150
0:00:26	26	0,4	33	25	150
0:00:27	26	0,4	33	25	150
0:00:28	26	0,4	33	25	150
0:00:29	26	0,4	33	25	150
0:00:30	26	0,4	33	25	150
0:00:31	26	0,4	33	25	150
0:00:32	26	0,4	33	25	150
0:00:33	26	0,4	33	25	150
0:00:34	26	0,4	33	25	150
0:00:35	26	0,4	33	25	150
0:00:36	26	0,4	33	25	150
0:00:37	26	0,4	33	25	150
0:00:38	26	0,4	33	25	150
0:00:39	26	0,4	33	25	150
0:00:40	26	0,4	33	25	150
0:00:41	26	0,4	33	25	150
0:00:42	26	0,4	33	25	150
0:00:43	26	0,4	33	25	150
0:00:44	26	0,4	33	25	150
0:00:45	26	0,4	33	25	150
0:00:46	26	0,4	33	26	150
0:00:47	26	0,4	33	26	150
0:00:48	26	0,5	33	25	150
0:00:49	26	0,5	33	26	150
0:00:50	26	0,5	33	26	150
0:00:51	26	0,5	33	26	150
0:00:52	26	0,5	33	26	150
0:00:53	26	0,5	33	26	150
0:00:54	26	0,5	33	26	150
0:00:55	26	0,5	33	26	150
0:00:56	26	0,5	33	26	150
0:00:57	26	0,5	33	26	150
0:00:58	26	0,5	33	26	150
0:00:59	26	0,5	33	26	150
0:01:00	26	0,5	33	26	150
0:01:01	26	0,5	33	26	150
0:01:02	26	0,5	33	26	150
0:01:03	26	0,5	33	27	150
0:01:04	26	0,6	33	27	150
0:01:05	26	0,6	33	27	150
0:01:06	26	0,6	33	27	150
0:01:07	26	0,6	33	27	150
0:01:08	26	0,6	33	27	150
0:01:09	26	0,6	33	27	150
0:01:10	26	0,6	33	27	150
0:01:11	26	0,6	33	27	150
0:01:12	26	0,6	33	27	150
0:01:13	26	0,6	33	27	150
0:01:14	26	0,6	34	27	150
0:01:15	26	0,6	34	27	150
0:01:16	26	0,6	34	27	150
0:01:17	26	0,6	34	27	150
0:01:18	26	0,6	34	28	150
0:01:19	26	0,6	34	28	150
0:01:20	26	0,6	34	28	150
0:01:21	26	0,6	34	28	150
0:01:22	26	0,6	34	28	150
0:01:23	26	0,6	34	28	150
0:01:24	26	0,7	34	28	150
0:01:25	26	0,7	34	28	150
0:01:26	26	0,7	34	28	150
0:01:27	26	0,7	34	28	150
0:01:28	26	0,7	34	28	150
0:01:29	26	0,7	34	28	150
0:01:30	26	0,7	34	29	150
0:01:31	26	0,7	34	29	150
0:01:32	26	0,7	34	29	150
0:01:33	26	0,7	34	29	150
0:01:34	26	0,7	34	29	150
0:01:35	26	0,7	34	29	150
0:01:36	26	0,7	34	29	150
0:01:37	26	0,8	34	29	150
0:01:38	26	0,8	34	29	150
0:01:39	26	0,8	34	29	150
0:01:40	26	0,8	34	29	150
0:01:41	26	0,8	34	29	150
0:01:42	26	0,8	34	29	150
0:01:43	26	0,8	34	29	150
0:01:44	26	0,8	34	30	150
0:01:45	26	0,8	34	30	150
0:01:46	26	0,8	34	30	150
0:01:47	26	0,8	34	30	150
0:01:48	26	0,9	34	30	150
0:01:49	26	0,9	34	30	150
0:01:50	26	0,9	34	30	150
0:01:51	26	0,9	34	30	150
0:01:52	26	0,9	34	30	150
0:01:53	26	0,9	34	30	150
0:01:54	26	0,9	34	30	150
0:01:55	26	0,9	34	30	150
0:01:56	26	0,9	34	30	150
0:01:57	26	1,0	34	31	150
0:01:58	26	1,0	34	30	150
0:01:59	26	1,0	34	31	150
0:02:00	26	1,0	34	31	150
0:02:01	26	1,0	34	31	150
0:02:02	26	1,0	34	31	150
0:02:03	26	1,0	35	31	150
0:02:04	26	1,0	35	31	150
0:02:05	26	1,0	35	31	150
0:02:06	26	1,1	35	31	150
0:02:07	26	1,1	35	31	150
0:02:08	26	1,1	35	31	150
0:02:09	26	1,1	35	31	150
0:02:10	26	1,1	35	31	150
0:02:11	26	1,1	35	31	150
0:02:12	26	1,1	35	31	150
0:02:13	26	1,1	35	32	150
0:02:14	26	1,2	35	32	150
0:02:15	26	1,2	35	32	150
0:02:16	26	1,2	35	32	150
0:02:17	26	1,2	35	32	150
0:02:18	26	1,2	35	32	150
0:02:19	26	1,2	35	32	150
0:02:20	26	1,2	35	32	150
0:02:21	26	1,2	35	32	150
0:02:22	26	1,3	35	32	150
0:02:23	26	1,3	35	32	150
0:02:24	26	1,3	35	32	150
0:02:25	26	1,3	35	32	150
0:02:26	26	1,3	35	33	150
0:02:27	26	1,3	35	32	150
0:02:28	26	1,3	35	33	150
0:02:29	26	1,3	35	33	150
0:02:30	26	1,4	35	33	150
0:02:31	26	1,4	35	33	150
0:02:32	26	1,4	35	33	150
0:02:33	26	1,4	35	33	150
0:02:34	26	1,4	35	33	150
0:02:35	26	1,4	35	33	150
0:02:36	26	1,4	35	33	150
0:02:37	27	1,5	35	33	150
0:02:38	27	1,5	35	33	150
0:02:39	27	1,5	35	33	150
0:02:40	27	1,5	35	33	150
0:02:41	27	1,5	35	33	150
0:02:42	27	1,5	35	33	150
0:02:43	27	1,5	35	33	150
0:02:44	27	1,5	35	33	150
0:02:45	27	1,6	35	33	150
0:02:46	27	1,6	35	33	150
0:02:47	27	1,6	35	34	150
0:02:48	27	1,6	35	34	150
0:02:49	27	1,6	35	33	150
0:02:50	27	1,6	35	34	150
0:02:51	27	1,6	35	34	150
0:02:52	27	1,7	35	34	150
0:02:53	27	1,7	35	33	150
0:02:54	27	1,7	35	34	150
0:02:55	27	1,7	35	34	150
0:02:56	27	1,7	35	34	150
0:02:57	27	1,7	35	34	150
0:02:58	27	1,7	35	34	150
0:02:59	27	1,8	35	34	150
0:03:00	27	1,8	35	34	150
0:03:01	27	1,8	35	34	150
0:03:02	27	1,8	35	34	150
0:03:03	27	1,8	35	34	150
0:03:04	27	1,8	35	34	150
0:03:05	27	1,8	35	34	150
0:03:06	27	1,8	35	34	150
0:03:07	27	1,9	35	34	150
0:03:08	27	1,9	35	34	150
0:03:09	27	1,9	35	34	150
0:03:10	27	1,9	35	34	150
0:03:11	27	1,9	35	34	150
0:03:12	27	1,9	35	34	150
0:03:13	27	1,9	35	34	150
0:03:14	27	1,9	35	34	150
0:03:15	27	1,9	35	34	150
0:03:16	27	1,9	35	34	150
0:03:17	27	1,9	35	34	150
0:03:18	27	1,9	35	34	150
0:03:19	27	1,9	35	34	150
0:03:20	27	1,9	35	35	150
0:03:21	27	1,9	35	35	150
0:03:22	27	1,9	35	34	150
0:03:23	28	1,9	35	35	150
0:03:24	28	1,9	35	34	150
0:03:25	28	1,9	35	35	150
0:03:26	28	1,9	35	35	150
0:03:27	28	1,9	35	35	150
0:03:28	28	1,9	35	35	150
0:03:29	28	1,9	35	35	150
0:03:30	28	1,9	35	35	150
0:03:31	28	1,9	35	35	150
0:03:32	28	1,9	35	35	150
0:03:33	28	1,9	35	35	150
0:03:34	28	1,9	35	35	150
0:03:35	28	2,0	35	35	150
0:03:36	28	1,9	35	35	150
0:03:37	28	1,9	35	35	150
0:03:38	28	2,0	35	35	150
0:03:39	28	2,0	35	35	150
0:03:40	28	2,0	35	35	150
0:03:41	28	1,9	35	35	150
0:03:42	28	2,0	35	35	150
0:03:43	28	2,0	35	35	150
0:03:44	28	2,0	35	35	150
0:03:45	28	2,0	35	35	150
0:03:46	28	2,0	35	36	150
0:03:47	28	2,0	35	36	150
0:03:48	28	2,0	35	36	150
0:03:49	28	2,0	35	35	150
0:03:50	28	2,0	35	35	150
0:03:51	28	2,0	35	36	150
0:03:52	28	2,0	35	36	150
0:03:53	28	2,0	35	36	150
0:03:54	28	2,0	35	36	150
0:03:55	28	2,0	35	36	150
0:03:56	28	2,0	35	36	150
0:03:57	28	2,0	35	36	150
0:03:58	28	2,0	35	36	150
0:03:59	28	2,0	35	36	150
0:04:00	28	2,0	35	36	150
0:04:01	28	2,0	35	36	150
0:04:02	28	2,0	35	36	150
0:04:03	28	2,0	35	36	150
0:04:04	28	2,0	35	36	150
0:04:05	28	2,0	35	36	150
0:04:06	29	2,0	35	36	150
0:04:07	29	2,0	35	36	150
0:04:08	29	2,0	35	36	150
0:04:09	29	2,0	35	36	150
0:04:10	29	2,1	35	36	150
0:04:11	29	2,0	35	36	150
0:04:12	29	2,0	35	36	150
0:04:13	29	2,1	35	36	150
0:04:14	29	2,1	35	36	150
0:04:15	29	2,0	35	36	150
0:04:16	29	2,0	35	36	150
0:04:17	29	2,1	35	36	150
0:04:18	29	2,1	35	36	150
0:04:19	29	2,1	35	36	150
0:04:20	29	2,1	35	37	150
0:04:21	29	2,1	35	36	150
0:04:22	29	2,1	35	37	150
0:04:23	29	2,1	35	36	150
0:04:24	29	2,1	35	36	150
0:04:25	29	2,1	35	36	150
0:04:26	29	2,1	35	36	150
0:04:27	29	2,1	35	36	150
0:04:28	29	2,1	35	37	150
0:04:29	29	2,1	35	37	150
0:04:30	29	2,1	35	37	150
0:04:31	29	2,1	35	37	150
0:04:32	29	2,1	35	36	150
0:04:33	29	2,1	35	36	150
0:04:34	29	2,1	35	37	150
0:04:35	29	2,1	35	37	150
0:04:36	29	2,1	35	37	150
0:04:37	29	2,1	35	37	150
0:04:38	29	2,1	35	37	150
0:04:39	30	2,1	35	37	150
0:04:40	30	2,1	35	37	150
0:04:41	30	2,1	35	37	150
0:04:42	30	2,1	35	37	150
0:04:43	30	2,1	35	37	150
0:04:44	30	2,1	35	37	150
0:04:45	30	2,1	35	37	150
0:04:46	30	2,1	35	37	150
0:04:47	30	2,1	35	37	150
0:04:48	30	2,1	35	37	150
0:04:49	30	2,1	35	37	150
0:04:50	30	2,2	35	37	150
0:04:51	30	2,2	35	37	150
0:04:52	30	2,1	35	37	150
0:04:53	30	2,1	35	37	150
0:04:54	30	2,2	35	37	150
0:04:55	30	2,2	35	37	150
0:04:56	30	2,2	35	37	150
0:04:57	30	2,2	35	37	150
0:04:58	30	2,1	35	37	150
0:04:59	30	2,2	35	37	150
0:05:00	30	2,2	35	37	150
0:05:01	30	2,2	35	37	150
0:05:02	30	2,2	35	37	150
0:05:03	30	2,2	35	37	150
0:05:04	30	2,2	35	37	150
0:05:05	30	2,2	35	37	150
0:05:06	30	2,2	35	37	150
0:05:07	30	2,2	35	37	150
0:05:08	30	2,2	35	37	150
0:05:09	30	2,2	35	37	150
0:05:10	30	2,2	35	37	150
0:05:11	30	2,2	35	38	150
0:05:12	30	2,2	35	37	150
0:05:13	31	2,2	35	37	150
0:05:14	31	2,2	35	37	150
0:05:15	31	2,2	35	37	150
0:05:16	31	2,2	35	37	150
0:05:17	31	2,2	35	38	150
0:05:18	31	2,2	35	37	150
0:05:19	31	2,2	35	38	150
0:05:20	31	2,2	35	37	150
0:05:21	31	2,2	35	38	150
0:05:22	31	2,2	35	38	150
0:05:23	31	2,2	35	38	150
0:05:24	31	2,2	35	38	150
0:05:25	31	2,2	35	38	150
0:05:26	31	2,2	35	38	150
0:05:27	31	2,2	35	37	150
0:05:28	31	2,3	35	38	150
0:05:29	31	2,3	35	38	150
0:05:30	31	2,3	35	37	150
0:05:31	31	2,3	35	37	150
0:05:32	31	2,3	35	38	150
0:05:33	31	2,3	35	38	150
0:05:34	31	2,3	35	38	150
0:05:35	31	2,3	35	38	150
0:05:36	31	2,3	35	38	150
0:05:37	31	2,3	35	38	150
0:05:38	31	2,3	35	38	150
0:05:39	31	2,3	35	38	150
0:05:40	31	2,3	35	38	150
0:05:41	31	2,3	35	38	150
0:05:42	31	2,3	35	38	150
0:05:43	31	2,3	35	38	150
0:05:44	31	2,3	35	38	150
0:05:45	31	2,3	35	38	150
0:05:46	31	2,3	35	38	150
0:05:47	32	2,3	35	38	150
0:05:48	32	2,3	35	38	150
0:05:49	32	2,3	35	38	150
0:05:50	32	2,3	35	38	150
0:05:51	32	2,3	35	38	150
0:05:52	32	2,3	35	38	150
0:05:53	32	2,3	35	38	150
0:05:54	32	2,3	35	38	150
0:05:55	32	2,3	35	38	150
0:05:56	32	2,3	35	38	150
0:05:57	32	2,3	35	38	150
0:05:58	32	2,3	35	38	150
0:05:59	32	2,3	35	38	150
0:06:00	32	2,3	35	38	150
0:06:01	32	2,3	35	38	150
0:06:02	32	2,3	35	38	150
0:06:03	32	2,4	35	38	150
0:06:04	32	2,3	35	39	150
0:06:05	32	2,3	35	39	150
0:06:06	32	2,3	35	39	150
0:06:07	32	2,4	35	39	150
0:06:08	32	2,4	35	39	150
0:06:09	32	2,4	35	39	150
0:06:10	32	2,4	35	39	150
0:06:11	32	2,4	35	39	150
0:06:12	32	2,4	35	39	150
0:06:13	32	2,4	35	39	150
0:06:14	32	2,4	35	39	150
0:06:15	32	2,4	35	39	150
0:06:16	32	2,4	35	39	150
0:06:17	32	2,4	35	39	150
0:06:18	32	2,4	35	39	150
0:06:19	32	2,4	35	39	150
0:06:20	32	2,4	35	39	150
0:06:21	32	2,4	35	39	150
0:06:22	32	2,4	35	39	150
0:06:23	32	2,4	35	39	150
0:06:24	32	2,4	35	39	150
0:06:25	33	2,4	35	39	150
0:06:26	33	2,4	35	39	150
0:06:27	33	2,4	35	39	150
0:06:28	33	2,4	35	39	150
0:06:29	33	2,4	35	39	150
0:06:30	33	2,4	35	39	150
0:06:31	33	2,4	35	39	150
0:06:32	33	2,4	35	39	150
0:06:33	33	2,4	35	40	150
0:06:34	33	2,4	35	39	150
0:06:35	33	2,4	35	39	150
0:06:36	33	2,4	35	40	150
0:06:37	33	2,4	35	39	150
0:06:38	33	2,5	35	40	150
0:06:39	33	2,5	35	40	150
0:06:40	33	2,4	35	40	150
0:06:41	33	2,4	35	40	150
0:06:42	33	2,4	35	40	150
0:06:43	33	2,5	35	40	150
0:06:44	33	2,5	35	40	150
0:06:45	33	2,5	35	40	150
0:06:46	33	2,5	35	40	150
0:06:47	33	2,5	35	40	150
0:06:48	33	2,5	35	40	150
0:06:49	33	2,5	35	40	150
0:06:50	33	2,5	35	40	150
0:06:51	33	2,5	35	40	150
0:06:52	33	2,5	35	40	150
0:06:53	33	2,5	35	40	150
0:06:54	33	2,5	35	40	150
0:06:55	33	2,5	35	40	150
0:06:56	33	2,5	35	40	150
0:06:57	33	2,5	35	40	150
0:06:58	33	2,5	35	40	150
0:06:59	33	2,5	35	40	150
0:07:00	33	2,5	35	40	150
0:07:01	33	2,5	35	40	150
0:07:02	33	2,5	35	41	150
0:07:03	33	2,5	35	41	150
0:07:04	33	2,5	35	41	150
0:07:05	33	2,5	35	41	150
0:07:06	33	2,5	35	41	150
0:07:07	34	2,5	35	41	150
0:07:08	34	2,5	35	41	150
0:07:09	34	2,5	35	41	150
0:07:10	34	2,5	35	41	150
0:07:11	34	2,5	35	41	150
0:07:12	34	2,5	35	41	150
0:07:13	34	2,5	35	41	150
0:07:14	34	2,5	35	41	150
0:07:15	34	2,5	35	41	150
0:07:16	34	2,5	35	41	150
0:07:17	34	2,6	35	41	150
0:07:18	34	2,6	35	41	150
0:07:19	34	2,5	35	41	150
0:07:20	34	2,5	35	41	150
0:07:21	34	2,5	35	41	150
0:07:22	34	2,6	35	41	150
0:07:23	34	2,6	35	41	150
0:07:24	34	2,6	35	41	150
0:07:25	34	2,6	35	41	150
0:07:26	34	2,5	35	41	150
0:07:27	34	2,6	35	42	150
0:07:28	34	2,6	35	41	150
0:07:29	34	2,6	35	41	150
0:07:30	34	2,6	35	42	150
0:07:31	34	2,6	34	42	150
0:07:32	34	2,6	34	42	150
0:07:33	34	2,6	34	42	150
0:07:34	34	2,6	34	42	150
0:07:35	34	2,6	34	42	150
0:07:36	34	2,6	34	42	150
0:07:37	34	2,6	34	42	150
0:07:38	34	2,6	34	42	150
0:07:39	34	2,6	34	42	150
0:07:40	34	2,6	34	42	150
0:07:41	34	2,6	34	42	150
0:07:42	35	2,6	34	42	150
0:07:43	35	2,6	34	42	150
0:07:44	35	2,6	34	42	150
0:07:45	35	2,6	34	42	150
0:07:46	35	2,6	34	42	150
0:07:47	35	2,7	34	42	150
0:07:48	35	2,6	34	42	150
0:07:49	35	2,6	34	42	150
0:07:50	35	2,6	34	42	150
0:07:51	35	2,6	34	42	150
0:07:52	35	2,6	34	42	150
0:07:53	35	2,7	34	42	150
0:07:54	35	2,7	34	42	150
0:07:55	35	2,6	34	42	150
0:07:56	35	2,6	34	42	150
0:07:57	35	2,6	34	42	150
0:07:58	35	2,6	34	42	150
0:07:59	35	2,7	34	42	150
0:08:00	35	2,7	34	42	150
0:08:01	35	2,7	34	42	150
0:08:02	35	2,7	34	42	150
0:08:03	35	2,7	34	42	150
0:08:04	35	2,7	34	42	150
0:08:05	35	2,7	34	42	150
0:08:06	35	2,7	34	42	150
0:08:07	35	2,7	34	42	150
0:08:08	35	2,7	34	43	150
0:08:09	35	2,7	34	43	150
0:08:10	35	2,7	34	42	150
0:08:11	35	2,7	34	43	150
0:08:12	35	2,7	34	42	150
0:08:13	35	2,7	34	43	150
0:08:14	35	2,7	34	42	150
0:08:15	35	2,7	34	42	150
0:08:16	35	2,7	34	42	150
0:08:17	35	2,7	34	43	150
0:08:18	35	2,7	34	42	150
0:08:19	36	2,7	34	42	150
0:08:20	36	2,7	34	43	150
0:08:21	36	2,7	34	43	150
0:08:22	36	2,7	34	43	150
0:08:23	36	2,7	34	43	150
0:08:24	36	2,7	34	43	150
0:08:25	36	2,7	34	43	150
0:08:26	36	2,7	34	43	150
0:08:27	36	2,7	34	43	150
0:08:28	36	2,8	34	43	150
0:08:29	36	2,8	34	43	150
0:08:30	36	2,7	34	43	150
0:08:31	36	2,7	34	43	150
0:08:32	36	2,7	34	43	150
0:08:33	36	2,7	34	43	150
0:08:34	36	2,8	34	43	150
0:08:35	36	2,8	34	43	150
0:08:36	36	2,8	34	43	150
0:08:37	36	2,8	34	43	150
0:08:38	36	2,7	34	43	150
0:08:39	36	2,7	34	44	150
0:08:40	36	2,8	34	43	150
0:08:41	36	2,8	34	43	150
0:08:42	36	2,8	34	43	150
0:08:43	36	2,8	34	43	150
0:08:44	36	2,8	34	44	150
0:08:45	36	2,8	34	44	150
0:08:46	36	2,8	34	44	150
0:08:47	36	2,8	34	44	150
0:08:48	36	2,8	34	44	150
0:08:49	36	2,8	34	44	150
0:08:50	36	2,8	34	44	150
0:08:51	36	2,8	34	44	150
0:08:52	36	2,8	34	44	150
0:08:53	36	2,8	34	44	150
0:08:54	37	2,8	34	44	150
0:08:55	37	2,8	34	44	150
0:08:56	37	2,8	34	44	150
0:08:57	37	2,8	34	44	150
0:08:58	37	2,8	34	44	150
0:08:59	37	2,8	34	44	150
0:09:00	37	2,8	34	44	150
0:09:01	37	2,8	34	44	150
0:09:02	37	2,8	34	44	150
0:09:03	37	2,8	34	44	150
0:09:04	37	2,9	34	44	150
0:09:05	37	2,9	34	44	150
0:09:06	37	2,8	34	44	150
0:09:07	37	2,8	34	44	150
0:09:08	37	2,8	34	44	150
0:09:09	37	2,8	34	44	150
0:09:10	37	2,9	34	44	150
0:09:11	37	2,9	34	44	150
0:09:12	37	2,9	34	44	150
0:09:13	37	2,9	34	44	150
0:09:14	37	2,9	34	44	150
0:09:15	37	2,9	34	44	150
0:09:16	37	2,9	34	44	150
0:09:17	37	2,9	34	44	150
0:09:18	37	2,9	34	44	150
0:09:19	37	2,9	34	44	150
0:09:20	37	2,9	34	45	150
0:09:21	37	2,9	34	45	150
0:09:22	37	2,9	34	44	150
0:09:23	37	2,9	34	44	150
0:09:24	37	2,9	34	44	150
0:09:25	37	2,9	34	45	150
0:09:26	37	2,9	34	45	150
0:09:27	37	2,9	34	45	150
0:09:28	37	2,9	34	45	150
0:09:29	37	2,9	34	45	150
0:09:30	37	2,9	34	45	150
0:09:31	37	2,9	34	45	150
0:09:32	38	2,9	34	45	150
0:09:33	38	2,9	34	45	150
0:09:34	38	2,9	34	45	150
0:09:35	38	2,9	34	45	150
0:09:36	38	2,9	34	45	150
0:09:37	38	2,9	34	45	150
0:09:38	38	2,9	34	45	150
0:09:39	38	2,9	34	45	150
0:09:40	38	3,0	34	45	150
0:09:41	38	2,9	34	45	150
0:09:42	38	2,9	34	45	150
0:09:43	38	2,9	34	45	150
0:09:44	38	2,9	34	45	150
0:09:45	38	2,9	34	45	150
0:09:46	38	3,0	34	45	150
0:09:47	38	3,0	34	45	150
0:09:48	38	2,9	34	45	150
0:09:49	38	2,9	34	45	150
0:09:50	38	2,9	34	45	150
0:09:51	38	3,0	34	45	150
0:09:52	38	3,0	34	45	150
0:09:53	38	3,0	34	45	150
0:09:54	38	3,0	34	45	150
0:09:55	38	3,0	34	45	150
0:09:56	38	3,0	34	45	150
0:09:57	38	3,0	34	45	150
0:09:58	38	3,0	34	45	150
0:09:59	38	3,0	34	45	150
0:10:00	38	3,0	34	45	150
0:10:01	38	3,0	34	45	150
0:10:02	38	3,0	34	45	150
0:10:03	38	3,0	34	45	150
0:10:04	38	3,0	34	45	150
0:10:05	38	3,0	34	45	150
0:10:06	38	3,0	34	45	150
0:10:07	38	3,0	34	45	150
0:10:08	39	3,0	34	45	150
0:10:09	39	3,0	34	46	150
0:10:10	39	3,0	34	45	150
0:10:11	39	3,0	34	45	150
0:10:12	39	3,0	34	46	150
0:10:13	39	3,0	34	45	150
0:10:14	39	3,0	34	46	150
0:10:15	39	3,0	34	46	150
0:10:16	39	3,0	34	46	150
0:10:17	39	3,0	34	45	150
0:10:18	39	3,0	34	46	150
0:10:19	39	3,0	34	46	150
0:10:20	39	3,0	34	46	150
0:10:21	39	3,0	34	46	150
0:10:22	39	3,0	34	46	150
0:10:23	39	3,0	34	46	150
0:10:24	39	3,0	34	46	150
0:10:25	39	3,0	34	46	150
0:10:26	39	3,0	34	46	150
0:10:27	39	3,0	34	46	150
0:10:28	39	3,0	34	46	150
0:10:29	39	3,0	34	46	150
0:10:30	39	3,0	34	46	150
0:10:31	39	3,0	34	46	150
0:10:32	39	3,0	34	46	150
0:10:33	39	3,0	34	46	150
0:10:34	39	3,0	34	46	150
0:10:35	39	3,0	34	46	150
0:10:36	39	3,0	34	46	150
0:10:37	39	3,0	34	46	150
0:10:38	39	3,0	34	46	150
0:10:39	39	3,0	34	46	150
0:10:40	39	3,0	34	46	150
0:10:41	39	3,0	34	46	150
0:10:42	39	3,0	34	46	150
0:10:43	39	3,0	34	47	150
0:10:44	39	3,0	34	46	150
0:10:45	39	3,0	34	47	150
0:10:46	39	3,0	34	47	150
0:10:47	39	3,0	34	47	150
0:10:48	39	3,0	34	47	150
0:10:49	39	3,0	34	47	150
0:10:50	39	3,0	34	47	150
0:10:51	40	3,0	34	47	150
0:10:52	40	3,0	34	47	150
0:10:53	40	3,0	34	47	150
0:10:54	40	3,0	34	47	150
0:10:55	40	3,0	34	47	150
0:10:56	40	3,0	34	47	150
0:10:57	40	3,0	34	47	150
0:10:58	40	3,0	34	47	150
0:10:59	40	3,0	34	47	150
0:11:00	40	3,0	34	47	150
0:11:01	40	3,0	34	47	150
0:11:02	40	3,0	34	47	150
0:11:03	40	3,0	34	47	150
0:11:04	40	3,0	34	47	150
0:11:05	40	3,0	34	47	150
0:11:06	40	3,0	34	47	150
0:11:07	40	3,0	34	47	150
0:11:08	40	3,0	34	47	150
0:11:09	40	3,0	34	47	150
0:11:10	40	3,0	34	48	150
0:11:11	40	3,0	34	47	150
0:11:12	40	3,0	34	48	150
0:11:13	40	3,0	34	48	150
0:11:14	40	3,0	34	48	150
0:11:15	40	3,0	34	48	150
0:11:16	40	3,0	34	48	150
0:11:17	40	3,0	34	48	150
0:11:18	40	3,0	34	48	150
0:11:19	40	3,0	34	48	150
0:11:20	40	3,0	34	48	150
0:11:21	40	3,0	34	48	150
0:11:22	40	3,0	34	48	150
0:11:23	40	3,0	34	48	150
0:11:24	41	3,0	34	48	150
0:11:25	41	3,0	34	48	150
0:11:26	41	3,0	34	48	150
0:11:27	41	3,0	34	48	150
0:11:28	41	3,0	34	48	150
0:11:29	41	3,0	34	48	150
0:11:30	41	3,0	34	48	150
0:11:31	41	3,0	34	48	150
0:11:32	41	3,0	34	48	150
0:11:33	41	3,0	34	48	150
0:11:34	41	3,0	34	48	150
0:11:35	41	3,0	34	48	150
0:11:36	41	3,0	34	48	150
0:11:37	41	3,0	34	48	150
0:11:38	41	3,0	34	48	150
0:11:39	41	3,0	34	48	150
0:11:40	41	3,0	34	48	150
0:11:41	41	3,0	34	48	150
0:11:42	41	3,0	34	48	150
0:11:43	41	3,0	34	48	150
0:11:44	41	3,0	34	48	150
0:11:45	41	3,0	34	48	150
0:11:46	41	3,0	34	48	150
0:11:47	41	3,0	34	48	150
0:11:48	41	3,0	34	48	150
0:11:49	41	3,0	34	48	150
0:11:50	41	3,0	34	48	150
0:11:51	41	3,0	34	48	150
0:11:52	41	3,0	34	48	150
0:11:53	41	3,0	34	48	150
0:11:54	41	3,0	34	48	150
0:11:55	41	3,0	34	48	150
0:11:56	41	3,0	34	48	150
0:11:57	41	3,0	34	48	150
0:11:58	41	3,0	34	48	150
0:11:59	41	3,0	34	49	150
0:12:00	41	3,0	34	48	150
0:12:01	41	3,0	34	48	150
0:12:02	42	3,0	34	49	150
0:12:03	42	3,0	34	49	150
0:12:04	42	3,0	34	49	150
0:12:05	42	3,0	34	49	150
0:12:06	42	3,0	34	49	150
0:12:07	42	3,0	34	49	150
0:12:08	42	3,0	34	49	150
0:12:09	42	3,0	34	49	150
0:12:10	42	3,0	34	49	150
0:12:11	42	3,0	34	49	150
0:12:12	42	3,0	34	49	150
0:12:13	42	3,0	34	49	150
0:12:14	42	3,0	34	49	150
0:12:15	42	3,0	34	49	150
0:12:16	42	3,0	34	49	150
0:12:17	42	3,0	34	49	150
0:12:18	42	3,0	34	49	150
0:12:19	42	3,0	34	49	150
0:12:20	42	3,0	34	49	150
0:12:21	42	3,0	34	49	150
0:12:22	42	3,0	34	49	150
0:12:23	42	3,0	34	49	150
0:12:24	42	3,0	34	49	150
0:12:25	42	3,0	34	50	150
0:12:26	42	3,0	34	50	150
0:12:27	42	3,0	34	50	150
0:12:28	42	3,0	34	50	150
0:12:29	42	3,0	34	50	150
0:12:30	42	3,0	34	50	150
0:12:31	42	3,0	34	50	150
0:12:32	42	3,0	34	50	150
0:12:33	42	3,0	34	50	150
0:12:34	42	3,0	34	50	150
0:12:35	42	3,0	34	50	150
0:12:36	42	3,0	34	50	150
0:12:37	42	3,0	34	50	150
0:12:38	42	3,0	34	50	150
0:12:39	43	3,0	34	50	150
0:12:40	43	3,0	34	50	150
0:12:41	43	3,0	34	50	150
0:12:42	43	3,0	34	50	150
0:12:43	43	3,0	34	50	150
0:12:44	43	3,0	34	50	150
0:12:45	43	3,0	34	50	150
0:12:46	43	3,0	34	50	150
0:12:47	43	3,0	34	50	150
0:12:48	43	3,0	34	50	150
0:12:49	43	3,0	34	50	150
0:12:50	43	3,0	34	50	150
0:12:51	43	3,0	34	50	150
0:12:52	43	3,0	34	50	150
0:12:53	43	3,0	34	50	150
0:12:54	43	3,0	34	50	150
0:12:55	43	3,0	34	50	150
0:12:56	43	3,0	34	50	150
0:12:57	43	3,0	34	50	150
0:12:58	43	3,0	34	50	150
0:12:59	43	3,0	34	50	150
0:13:00	43	3,0	34	50	150
0:13:01	43	3,0	34	51	150
0:13:02	43	3,0	34	50	150
0:13:03	43	3,0	34	50	150
0:13:04	43	3,0	34	50	150
0:13:05	43	3,0	34	51	150
0:13:06	43	3,0	34	51	150
0:13:07	43	3,0	34	51	150
0:13:08	43	3,0	34	51	150
0:13:09	43	3,0	34	51	150
0:13:10	43	3,0	34	51	150
0:13:11	43	3,0	34	51	150
0:13:12	43	3,0	34	51	150
0:13:13	43	3,0	34	51	150
0:13:14	43	3,0	34	51	150
0:13:15	43	3,0	34	51	150
0:13:16	43	3,0	34	51	150
0:13:17	43	3,0	34	51	150
0:13:18	44	3,0	34	51	150
0:13:19	44	3,0	34	51	150
0:13:20	44	3,0	34	51	150
0:13:21	44	3,0	34	51	150
0:13:22	44	3,0	34	51	150
0:13:23	44	3,0	34	51	150
0:13:24	44	3,0	34	51	150
0:13:25	44	3,0	34	51	150
0:13:26	44	3,0	34	51	150
0:13:27	44	3,0	34	51	150
0:13:28	44	3,0	34	51	150
0:13:29	44	3,0	34	51	150
0:13:30	44	3,0	34	51	150
0:13:31	44	3,0	34	51	150
0:13:32	44	3,0	34	51	150
0:13:33	44	3,0	34	51	150
0:13:34	44	3,0	34	51	150
0:13:35	44	3,0	34	51	150
0:13:36	44	3,0	34	52	150
0:13:37	44	3,0	34	51	150
0:13:38	44	3,0	34	51	150
0:13:39	44	3,0	34	51	150
0:13:40	44	3,0	34	52	150
0:13:41	44	3,0	34	51	150
0:13:42	44	3,0	34	51	150
0:13:43	44	3,0	34	52	150
0:13:44	44	3,0	34	51	150
0:13:45	44	3,0	34	52	150
0:13:46	44	3,0	34	52	150
0:13:47	44	3,0	34	52	150
0:13:48	44	3,0	34	52	150
0:13:49	44	3,0	34	52	150
0:13:50	44	3,0	34	52	150
0:13:51	45	3,0	34	52	150
0:13:52	45	3,0	34	52	150
0:13:53	45	3,0	34	52	150
0:13:54	45	3,0	34	52	150
0:13:55	45	3,0	34	52	150
0:13:56	45	3,0	34	52	150
0:13:57	45	3,0	34	52	150
0:13:58	45	3,0	34	52	150
0:13:59	45	3,0	34	52	150
0:14:00	45	3,0	34	52	150
0:14:01	45	3,0	34	52	150
0:14:02	45	3,0	34	52	150
0:14:03	45	3,0	34	52	150
0:14:04	45	3,0	34	52	150
0:14:05	45	3,0	34	52	150
0:14:06	45	3,0	34	52	150
0:14:07	45	3,0	34	52	150
0:14:08	45	3,0	34	52	150
0:14:09	45	3,0	34	52	150
0:14:10	45	3,0	34	52	150
0:14:11	45	3,0	34	52	150
0:14:12	45	3,0	34	52	150
0:14:13	45	3,0	34	52	150
0:14:14	45	3,0	34	52	150
0:14:15	45	3,0	34	52	150
0:14:16	45	3,0	34	52	150
0:14:17	45	3,0	34	52	150
0:14:18	45	3,0	34	52	150
0:14:19	45	3,0	34	52	150
0:14:20	45	3,0	34	52	150
0:14:21	45	3,0	34	52	150
0:14:22	45	3,0	34	52	150
0:14:23	46	3,0	34	52	150
0:14:24	46	3,0	34	52	150
0:14:25	46	3,0	34	52	150
0:14:26	46	3,0	34	52	150
0:14:27	46	3,0	34	52	150
0:14:28	46	3,0	34	52	150
0:14:29	46	3,0	34	52	150
0:14:30	46	3,0	34	52	150
0:14:31	46	3,0	34	52	150
0:14:32	46	3,0	34	52	150
0:14:33	46	3,0	34	52	150
0:14:34	46	3,0	34	52	150
0:14:35	46	3,0	34	52	150
0:14:36	46	3,0	34	52	150
0:14:37	46	3,0	34	52	150
0:14:38	46	3,0	34	52	150
0:14:39	46	3,0	34	52	150
0:14:40	46	3,0	34	52	150
0:14:41	46	3,0	34	52	150
0:14:42	46	3,0	34	52	150
0:14:43	46	3,0	34	52	150
0:14:44	46	3,0	34	53	150
0:14:45	46	3,0	34	53	150
0:14:46	46	3,0	34	53	150
0:14:47	46	3,0	34	53	150
0:14:48	46	3,0	34	53	150
0:14:49	46	3,0	34	52	150
0:14:50	46	3,0	34	53	150
0:14:51	46	3,0	34	53	150
0:14:52	46	3,0	34	53	150
0:14:53	46	3,0	34	53	150
0:14:54	46	3,0	34	53	150
0:14:55	46	3,0	34	53	150
0:14:56	46	3,0	34	53	150
0:14:57	46	3,0	34	53	150
0:14:58	46	3,0	34	53	150
0:14:59	46	3,0	34	53	150
0:15:00	46	3,0	34	53	150
0:15:01	46	3,0	34	53	150
0:15:02	47	3,0	34	53	150
0:15:03	47	3,0	34	53	150
0:15:04	47	3,0	34	53	150
0:15:05	47	3,0	34	53	150
0:15:06	47	3,0	34	53	150
0:15:07	47	3,0	34	53	150
0:15:08	47	3,0	34	53	150
0:15:09	47	3,0	34	53	150
0:15:10	47	3,0	34	53	150
0:15:11	47	3,0	34	53	150
0:15:12	47	3,0	34	53	150
0:15:13	47	3,0	34	53	150
0:15:14	47	3,0	34	53	150
0:15:15	47	3,0	34	53	150
0:15:16	47	3,0	34	53	150
0:15:17	47	3,0	34	53	150
0:15:18	47	3,0	34	53	150
0:15:19	47	3,0	34	53	150
0:15:20	47	3,0	34	53	150
0:15:21	47	3,0	34	53	150
0:15:22	47	3,0	34	53	150
0:15:23	47	3,0	34	53	150
0:15:24	47	3,0	34	53	150
0:15:25	47	3,0	34	53	150
0:15:26	47	3,0	34	54	150
0:15:27	47	3,0	34	53	150
0:15:28	47	3,0	34	53	150
0:15:29	47	3,0	34	53	150
0:15:30	47	3,0	34	54	150
0:15:31	47	3,0	34	53	150
0:15:32	47	3,0	34	54	150
0:15:33	47	3,0	34	54	150
0:15:34	47	3,0	34	54	150
0:15:35	47	3,0	34	54	150
0:15:36	47	3,0	34	54	150
0:15:37	47	3,0	34	54	150
0:15:38	47	3,0	34	54	150
0:15:39	47	3,0	34	54	150
0:15:40	47	3,0	34	54	150
0:15:41	47	3,0	34	54	150
0:15:42	47	3,0	34	54	150
0:15:43	48	3,0	34	54	150
0:15:44	48	3,0	34	54	150
0:15:45	48	3,0	34	54	150
0:15:46	48	3,0	34	54	150
0:15:47	48	3,0	34	54	150
0:15:48	48	3,0	34	54	150
0:15:49	48	3,0	35	54	150
0:15:50	48	3,0	34	54	150
0:15:51	48	3,0	35	54	150
0:15:52	48	3,0	34	54	150
0:15:53	48	3,0	35	54	150
0:15:54	48	3,0	35	54	150
0:15:55	48	3,0	35	54	150
0:15:56	48	3,0	35	54	150
0:15:57	48	3,0	35	54	150
0:15:58	48	3,0	35	54	150
0:15:59	48	3,0	35	55	150
0:16:00	48	3,0	35	54	150
0:16:01	48	3,0	35	55	150
0:16:02	48	3,0	35	55	150
0:16:03	48	3,0	35	55	150
0:16:04	48	3,0	35	55	150
0:16:05	48	3,0	35	55	150
0:16:06	48	3,0	35	55	150
0:16:07	48	3,0	35	55	150
0:16:08	48	3,0	35	55	150
0:16:09	48	3,0	35	55	150
0:16:10	48	3,0	35	55	150
0:16:11	48	3,0	35	55	150
0:16:12	48	3,0	35	55	150
0:16:13	48	3,0	35	55	150
0:16:14	48	3,0	35	55	150
0:16:15	48	3,0	35	55	150
0:16:16	48	3,0	35	55	150
0:16:17	48	3,0	35	55	150
0:16:18	48	3,0	35	55	150
0:16:19	48	3,0	35	55	150
0:16:20	48	3,0	35	55	150
0:16:21	48	3,0	35	55	150
0:16:22	48	3,0	35	55	150
0:16:23	48	3,0	35	55	150
0:16:24	48	3,0	35	55	150
0:16:25	48	3,0	35	55	150
0:16:26	48	3,0	35	55	150
0:16:27	49	3,0	35	55	150
0:16:28	48	3,0	35	56	150
0:16:29	49	3,0	35	56	150
0:16:30	49	3,0	35	56	150
0:16:31	49	3,0	35	56	150
0:16:32	49	3,0	35	56	150
0:16:33	49	3,0	35	56	150
0:16:34	49	3,0	35	56	150
0:16:35	49	3,0	35	56	150
0:16:36	49	3,0	35	56	150
0:16:37	49	3,0	35	56	150
0:16:38	49	3,0	35	56	150
0:16:39	49	3,0	35	56	150
0:16:40	49	3,0	35	56	150
0:16:41	49	3,0	35	56	150
0:16:42	49	3,0	35	56	150
0:16:43	49	3,0	35	56	150
0:16:44	49	3,0	35	56	150
0:16:45	49	3,0	35	56	150
0:16:46	49	3,0	35	56	150
0:16:47	49	3,0	35	56	150
0:16:48	49	3,0	35	56	150
0:16:49	49	3,0	35	56	150
0:16:50	49	3,0	35	56	150
0:16:51	49	3,0	35	56	150
0:16:52	49	3,0	35	57	150
0:16:53	49	3,0	35	56	150
0:16:54	49	3,0	35	57	150
0:16:55	49	3,0	35	57	150
0:16:56	49	3,0	35	57	150
0:16:57	49	3,0	35	57	150
0:16:58	49	3,0	35	57	150
0:16:59	49	3,0	35	56	150
0:17:00	49	3,0	35	57	150
0:17:01	49	3,0	35	57	150
0:17:02	49	3,0	35	57	150
0:17:03	49	3,0	35	57	150
0:17:04	49	3,0	35	57	150
0:17:05	49	3,0	35	57	150
0:17:06	49	3,0	35	57	150
0:17:07	49	3,0	35	57	150
0:17:08	49	3,0	35	57	150
0:17:09	49	3,0	35	57	150
0:17:10	50	3,0	35	57	150
0:17:11	50	3,0	35	57	150
0:17:12	50	3,0	35	57	150
0:17:13	50	3,0	35	57	150
0:17:14	50	3,0	35	57	150
0:17:15	50	3,0	35	57	150
0:17:16	50	3,0	35	57	150
0:17:17	50	3,0	35	57	150
0:17:18	50	3,0	35	57	150
0:17:19	50	3,0	35	57	150
0:17:20	50	3,0	35	57	150
0:17:21	50	3,0	35	57	150
0:17:22	50	3,0	35	57	150
0:17:23	50	3,0	35	57	150
0:17:24	50	3,0	35	57	150
0:17:25	50	3,0	35	57	150
0:17:26	50	3,0	35	57	150
0:17:27	50	3,0	35	58	150
0:17:28	50	3,0	35	57	150
0:17:29	50	3,0	35	58	150
0:17:30	50	3,0	35	57	150
0:17:31	50	3,0	35	58	150
0:17:32	50	3,0	35	57	150
0:17:33	50	3,0	35	58	150
0:17:34	50	3,0	35	58	150
0:17:35	50	3,0	35	58	150
0:17:36	50	3,0	35	58	150
0:17:37	50	3,0	35	58	150
0:17:38	50	3,0	35	58	150
0:17:39	50	3,0	36	58	150
0:17:40	50	3,0	36	58	150
0:17:41	50	3,0	36	58	150
0:17:42	50	3,0	36	58	150
0:17:43	50	3,0	36	58	150
0:17:44	50	3,0	36	58	150
0:17:45	50	3,0	36	58	150
0:17:46	50	3,0	36	58	150
0:17:47	51	3,0	36	58	150
0:17:48	51	3,0	36	58	150
0:17:49	51	3,0	36	58	150
0:17:50	51	3,0	36	58	150
0:17:51	51	3,0	36	58	150
0:17:52	51	3,0	36	58	150
0:17:53	51	3,0	36	58	150
0:17:54	51	3,0	36	58	150
0:17:55	51	3,0	36	58	150
0:17:56	51	3,0	36	58	150
0:17:57	51	3,0	36	58	150
0:17:58	51	3,0	36	58	150
0:17:59	51	3,0	36	58	150
0:18:00	51	3,0	36	58	150
0:18:01	51	3,0	36	58	150
0:18:02	51	3,0	36	58	150
0:18:03	51	3,0	36	58	150
0:18:04	51	3,0	36	58	150
0:18:05	51	3,0	36	58	150
0:18:06	51	3,0	36	58	150
0:18:07	51	3,0	36	58	150
0:18:08	51	3,0	36	58	150
0:18:09	51	3,0	36	58	150
0:18:10	51	3,0	36	59	150
0:18:11	51	3,0	36	59	150
0:18:12	51	3,0	36	59	150
0:18:13	51	3,0	36	59	150
0:18:14	51	3,0	36	59	150
0:18:15	51	3,0	36	59	150
0:18:16	51	3,0	36	59	150
0:18:17	51	3,0	36	59	150
0:18:18	51	3,0	36	59	150
0:18:19	51	3,0	36	59	150
0:18:20	51	3,0	36	59	150
0:18:21	51	3,0	36	59	150
0:18:22	51	3,0	36	59	150
0:18:23	51	3,0	36	59	150
0:18:24	51	3,0	36	59	150
0:18:25	52	3,0	36	59	150
0:18:26	52	3,0	36	59	150
0:18:27	52	3,0	36	59	150
0:18:28	52	3,0	36	59	150
0:18:29	52	3,0	36	59	150
0:18:30	52	3,0	36	59	150
0:18:31	52	3,0	36	59	150
0:18:32	52	3,0	36	59	150
0:18:33	52	3,0	36	59	150
0:18:34	52	3,0	36	59	150
0:18:35	52	3,0	36	59	150
0:18:36	52	3,0	36	59	150
0:18:37	52	3,0	36	59	150
0:18:38	52	3,0	36	59	150
0:18:39	52	3,0	36	59	150
0:18:40	52	3,0	36	59	150
0:18:41	52	3,0	36	59	150
0:18:42	52	3,0	36	59	150
0:18:43	52	3,0	36	59	150
0:18:44	52	3,0	36	59	150
0:18:45	52	3,0	36	59	150
0:18:46	52	3,0	36	59	150
0:18:47	52	3,0	36	59	150
0:18:48	52	3,0	36	59	150
0:18:49	52	3,0	36	59	150
0:18:50	52	3,0	36	59	150
0:18:51	52	3,0	36	59	150
0:18:52	52	3,0	36	59	150
0:18:53	52	3,0	36	59	150
0:18:54	52	3,0	36	59	150
0:18:55	52	3,0	36	60	150
0:18:56	52	3,0	36	59	150
0:18:57	52	3,0	36	60	150
0:18:58	52	3,0	36	59	150
0:18:59	52	3,0	36	60	150
0:19:00	53	3,0	36	59	150
0:19:01	53	3,0	36	59	150
0:19:02	53	3,0	36	59	150
0:19:03	53	3,0	36	60	150
0:19:04	53	3,0	36	60	150
0:19:05	53	3,0	36	60	150
0:19:06	53	3,0	36	60	150
0:19:07	53	3,0	36	60	150
0:19:08	53	3,0	36	60	150
0:19:09	53	3,0	36	60	150
0:19:10	53	3,0	36	60	150
0:19:11	53	3,0	36	60	150
0:19:12	53	3,0	36	60	150
0:19:13	53	3,0	36	60	150
0:19:14	53	3,0	36	60	150
0:19:15	53	3,0	36	60	150
0:19:16	53	3,0	36	60	150
0:19:17	53	3,0	36	60	150
0:19:18	53	3,0	36	60	150
0:19:19	53	3,0	36	60	150
0:19:20	53	3,0	36	60	150
0:19:21	53	3,0	36	60	150
0:19:22	53	3,0	36	60	150
0:19:23	53	3,0	36	60	150
0:19:24	53	3,0	36	60	150
0:19:25	53	3,0	36	60	150
0:19:26	53	3,0	36	60	150
0:19:27	53	3,0	36	60	150
0:19:28	53	3,0	36	60	150
0:19:29	53	3,0	36	60	150
0:19:30	53	3,0	36	60	150
0:19:31	53	3,0	36	60	150
0:19:32	53	3,0	36	61	150
0:19:33	53	3,0	36	60	150
0:19:34	53	3,0	36	61	150
0:19:35	53	3,0	36	61	150
0:19:36	53	3,0	36	61	150
0:19:37	53	3,0	36	61	150
0:19:38	53	3,0	36	61	150
0:19:39	53	3,0	36	61	150
0:19:40	53	3,0	36	61	150
0:19:41	53	3,0	36	61	150
0:19:42	53	3,0	36	61	150
0:19:43	54	3,0	36	61	150
0:19:44	54	3,0	36	61	150
0:19:45	54	3,0	36	61	150
0:19:46	54	3,0	36	61	150
0:19:47	54	3,0	36	61	150
0:19:48	54	3,0	36	61	150
0:19:49	54	3,0	36	61	150
0:19:50	54	3,0	36	61	150
0:19:51	54	3,0	36	61	150
0:19:52	54	3,0	36	61	150
0:19:53	54	3,0	36	61	150
0:19:54	54	3,0	36	61	150
0:19:55	54	3,0	36	61	150
0:19:56	54	3,0	36	61	150
0:19:57	54	3,0	36	61	150
0:19:58	54	3,0	36	61	150
0:19:59	54	3,0	36	61	150
0:20:00	54	3,0	36	62	150
0:20:01	54	3,0	36	62	150
0:20:02	54	3,0	36	62	150
0:20:03	54	3,0	36	62	150
0:20:04	54	3,0	36	62	150
0:20:05	54	3,0	36	62	150
0:20:06	54	3,0	36	62	150
0:20:07	54	3,0	36	62	150
0:20:08	54	3,0	36	62	150
0:20:09	54	3,0	36	62	150
0:20:10	54	3,0	36	62	150
0:20:11	54	3,0	36	62	150
0:20:12	54	3,0	36	62	150
0:20:13	54	3,0	36	62	150
0:20:14	54	3,0	36	62	150
0:20:15	54	3,0	36	62	150
0:20:16	54	3,0	36	62	150
0:20:17	54	3,0	36	62	150
0:20:18	54	3,0	36	62	150
0:20:19	54	3,0	36	62	150
0:20:20	54	3,0	36	62	150
0:20:21	54	3,0	36	62	150
0:20:22	54	3,0	36	62	150
0:20:23	54	3,0	36	62	150
0:20:24	54	3,0	36	63	150
0:20:25	54	3,0	36	63	150
0:20:26	54	3,0	36	63	150
0:20:27	55	3,0	36	63	150
0:20:28	55	3,0	36	63	150
0:20:29	55	3,0	36	63	150
0:20:30	55	3,0	36	63	150
0:20:31	55	3,0	36	63	150
0:20:32	55	3,0	36	63	150
0:20:33	55	3,0	36	63	150
0:20:34	55	3,0	36	63	150
0:20:35	55	3,0	36	63	150
0:20:36	55	3,0	36	63	150
0:20:37	55	3,0	36	63	150
0:20:38	55	3,0	36	63	150
0:20:39	55	3,0	36	63	150
0:20:40	55	3,0	36	63	150
0:20:41	55	3,0	36	63	150
0:20:42	55	3,0	36	63	150
0:20:43	55	3,0	36	63	150
0:20:44	55	3,0	36	63	150
0:20:45	55	3,0	36	63	150
0:20:46	55	3,0	36	63	150
0:20:47	55	3,0	36	63	150
0:20:48	55	3,0	36	63	150
0:20:49	55	3,0	36	63	150
0:20:50	55	3,0	36	63	150
0:20:51	55	3,0	36	63	150
0:20:52	55	3,0	36	63	150
0:20:53	55	3,0	36	63	150
0:20:54	55	3,0	36	63	150
0:20:55	55	3,0	36	63	150
0:20:56	55	3,0	36	63	150
0:20:57	55	3,0	36	64	150
0:20:58	55	3,0	36	64	150
0:20:59	55	3,0	36	63	150
0:21:00	55	3,0	36	64	150
0:21:01	55	3,0	36	64	150
0:21:02	55	3,0	36	63	150
0:21:03	56	3,0	36	63	150
0:21:04	56	3,0	36	63	150
0:21:05	56	3,0	36	64	150
0:21:06	56	3,0	36	64	150
0:21:07	56	3,0	36	64	150
0:21:08	56	3,0	36	63	150
0:21:09	56	3,0	36	64	150
0:21:10	56	3,0	36	64	150
0:21:11	56	3,0	36	64	150
0:21:12	56	3,0	36	64	150
0:21:13	56	3,0	36	64	150
0:21:14	56	3,0	36	64	150
0:21:15	56	3,0	36	64	150
0:21:16	56	3,0	36	64	150
0:21:17	56	3,0	36	64	150
0:21:18	56	3,0	36	64	150
0:21:19	56	3,0	36	64	150
0:21:20	56	3,0	36	64	150
0:21:21	56	3,0	36	64	150
0:21:22	56	3,0	36	64	150
0:21:23	56	3,0	36	64	150
0:21:24	56	3,0	36	64	150
0:21:25	56	3,0	36	64	150
0:21:26	56	3,0	36	64	150
0:21:27	56	3,0	36	64	150
0:21:28	56	3,0	36	64	150
0:21:29	56	3,0	36	64	150
0:21:30	56	3,0	36	64	150
0:21:31	56	3,0	36	64	150
0:21:32	56	3,0	36	64	150
0:21:33	56	3,0	36	64	150
0:21:34	56	3,0	36	64	150
0:21:35	56	3,0	36	64	150
0:21:36	56	3,0	35	64	150
0:21:37	56	3,0	35	64	150
0:21:38	56	3,0	35	64	150
0:21:39	56	3,0	35	64	150
0:21:40	56	3,0	35	64	150
0:21:41	56	3,0	35	64	150
0:21:42	57	3,0	35	64	150
0:21:43	57	3,0	35	64	150
0:21:44	57	3,0	35	64	150
0:21:45	57	3,0	35	65	150
0:21:46	57	3,0	35	65	150
0:21:47	57	3,0	35	65	150
0:21:48	57	3,0	35	64	150
0:21:49	57	3,0	35	65	150
0:21:50	57	3,0	35	65	150
0:21:51	57	3,0	35	65	150
0:21:52	57	3,0	35	65	150
0:21:53	57	3,0	35	65	150
0:21:54	57	3,0	35	65	150
0:21:55	57	3,0	35	65	150
0:21:56	57	3,0	35	65	150
0:21:57	57	3,0	35	65	150
0:21:58	57	3,0	35	65	150
0:21:59	57	3,0	35	65	150
0:22:00	57	3,0	35	65	150
0:22:01	57	3,0	35	65	150
0:22:02	57	3,0	35	65	150
0:22:03	57	3,0	35	65	150
0:22:04	57	3,0	35	65	150
0:22:05	57	3,0	35	65	150
0:22:06	57	3,0	35	65	150
0:22:07	57	3,0	35	65	150
0:22:08	57	3,0	35	65	150
0:22:09	57	3,0	35	65	150
0:22:10	57	3,0	35	65	150
0:22:11	57	3,0	35	65	150
0:22:12	57	3,0	35	65	150
0:22:13	57	3,0	35	65	150
0:22:14	57	3,0	35	65	150
0:22:15	57	3,0	35	65	150
0:22:16	57	3,0	35	66	150
0:22:17	57	3,0	35	66	150
0:22:18	57	3,0	35	66	150
0:22:19	57	3,0	35	66	150
0:22:20	57	3,0	35	66	150
0:22:21	57	3,0	35	66	150
0:22:22	57	3,0	35	66	150
0:22:23	58	3,0	35	66	150
0:22:24	58	3,0	35	66	150
0:22:25	58	3,0	35	66	150
0:22:26	58	3,0	35	66	150
0:22:27	58	3,0	35	66	150
0:22:28	58	3,0	35	66	150
0:22:29	58	3,0	35	65	150
0:22:30	58	3,0	35	66	150
0:22:31	58	3,0	35	66	150
0:22:32	58	3,0	35	66	150
0:22:33	58	3,0	35	66	150
0:22:34	58	3,0	35	66	150
0:22:35	58	3,0	35	66	150
0:22:36	58	3,0	35	66	150
0:22:37	58	3,0	35	66	150
0:22:38	58	3,0	35	66	150
0:22:39	58	3,0	35	66	150
0:22:40	58	3,0	35	66	150
0:22:41	58	3,0	35	66	150
0:22:42	58	3,0	35	66	150
0:22:43	58	3,0	35	66	150
0:22:44	58	3,0	35	66	150
0:22:45	58	3,0	35	66	150
0:22:46	58	3,0	35	67	150
0:22:47	58	3,0	35	67	150
0:22:48	58	3,0	35	66	150
0:22:49	58	3,0	35	66	150
0:22:50	58	3,0	35	67	150
0:22:51	58	3,0	35	67	150
0:22:52	58	3,0	35	67	150
0:22:53	58	3,0	35	67	150
0:22:54	58	3,0	35	67	150
0:22:55	58	3,0	35	67	150
0:22:56	58	3,0	35	67	150
0:22:57	58	3,0	35	67	150
0:22:58	58	3,0	35	67	150
0:22:59	58	3,0	35	67	150
0:23:00	58	3,0	35	67	150
0:23:01	58	3,0	35	67	150
0:23:02	58	3,0	35	67	150
0:23:03	59	3,0	35	67	150
0:23:04	59	3,0	35	67	150
0:23:05	59	3,0	35	67	150
0:23:06	59	3,0	35	67	150
0:23:07	59	3,0	35	67	150
0:23:08	59	3,0	35	67	150
0:23:09	59	3,0	35	67	150
0:23:10	59	3,0	35	67	150
0:23:11	59	3,0	35	67	150
0:23:12	59	3,0	35	67	150
0:23:13	59	3,0	35	67	150
0:23:14	59	3,0	35	67	150
0:23:15	59	3,0	35	67	150
0:23:16	59	3,0	35	67	150
0:23:17	59	3,0	35	67	150
0:23:18	59	3,0	35	67	150
0:23:19	59	3,0	35	67	150
0:23:20	59	3,0	35	67	150
0:23:21	59	3,0	35	68	150
0:23:22	59	3,0	35	68	150
0:23:23	59	3,0	35	68	150
0:23:24	59	3,0	35	68	150
0:23:25	59	3,0	35	68	150
0:23:26	59	3,0	35	68	150
0:23:27	59	3,0	35	68	150
0:23:28	59	3,0	35	68	150
0:23:29	59	3,0	35	68	150
0:23:30	59	3,0	35	68	150
0:23:31	59	3,0	35	68	150
0:23:32	59	3,0	35	68	150
0:23:33	59	3,0	35	68	150
0:23:34	59	3,0	35	68	150
0:23:35	59	3,0	35	68	150
0:23:36	59	3,0	35	68	150
0:23:37	59	3,0	35	68	150
0:23:38	59	3,0	35	68	150
0:23:39	59	3,0	35	68	150
0:23:40	59	3,0	35	68	150
0:23:41	59	3,0	35	68	150
0:23:42	59	3,0	35	68	150
0:23:43	59	3,0	35	69	150
0:23:44	59	3,0	35	68	150
0:23:45	60	3,0	35	69	150
0:23:46	60	3,0	35	68	150
0:23:47	60	3,0	35	68	150
0:23:48	60	3,0	35	68	150
0:23:49	60	3,0	35	68	150
0:23:50	60	3,0	35	68	150
0:23:51	60	3,0	35	69	150
0:23:52	60	3,0	35	69	150
0:23:53	60	3,0	35	69	150
0:23:54	60	3,0	35	69	150
0:23:55	60	3,0	35	69	150
0:23:56	60	3,0	35	69	150
0:23:57	60	3,0	35	69	150
0:23:58	60	3,0	35	69	150
0:23:59	60	3,0	35	69	150
0:24:00	60	3,0	35	69	150
0:24:01	60	3,0	35	69	150
0:24:02	60	3,0	35	69	150
0:24:03	60	3,0	35	69	150
0:24:04	60	3,0	35	69	150
0:24:05	60	3,0	35	69	150
0:24:06	60	3,0	35	69	150
0:24:07	60	3,0	35	69	150
0:24:08	60	3,0	35	69	150
0:24:09	60	3,0	35	69	150
0:24:10	60	3,0	35	69	150
0:24:11	60	3,0	35	69	150
0:24:12	60	3,0	35	69	150
0:24:13	60	3,0	35	69	150
0:24:14	60	3,0	35	69	150
0:24:15	60	3,0	35	69	150
0:24:16	60	3,0	35	69	150
0:24:17	60	3,0	35	69	150
0:24:18	60	3,0	35	70	150
0:24:19	60	3,0	35	70	150
0:24:20	60	3,0	35	69	150
0:24:21	60	3,0	35	69	150
0:24:22	60	3,0	35	69	150
0:24:23	60	3,0	35	70	150
0:24:24	61	3,0	35	70	150
0:24:25	61	3,0	35	70	150
0:24:26	61	3,0	35	70	150
0:24:27	61	3,0	35	70	150
0:24:28	61	3,0	35	70	150
0:24:29	61	3,0	35	70	150
0:24:30	61	3,0	35	70	150
0:24:31	61	3,0	35	70	150
0:24:32	61	3,0	35	70	150
0:24:33	61	3,0	35	70	150
0:24:34	61	3,0	35	70	150
0:24:35	61	3,0	35	70	150
0:24:36	61	3,0	35	70	150
0:24:37	61	3,0	35	70	150
0:24:38	61	3,0	35	70	150
0:24:39	61	3,0	35	70	150
0:24:40	61	3,0	35	70	150
0:24:41	61	3,0	35	70	150
0:24:42	61	3,0	35	70	150
0:24:43	61	3,0	35	70	150
0:24:44	61	3,0	35	70	150
0:24:45	61	3,0	35	70	150
0:24:46	61	3,0	35	70	150
0:24:47	61	3,0	35	70	150
0:24:48	61	3,0	35	70	150
0:24:49	61	3,0	35	70	150
0:24:50	61	3,0	35	70	150
0:24:51	61	3,0	35	71	150
0:24:52	61	3,0	35	71	150
0:24:53	61	3,0	35	71	150
0:24:54	61	3,0	35	71	150
0:24:55	61	3,0	35	71	150
0:24:56	61	3,0	35	71	150
0:24:57	61	3,0	35	71	150
0:24:58	61	3,0	35	71	150
0:24:59	61	3,0	35	71	150
0:25:00	61	3,0	35	71	150
0:25:01	62	3,0	35	71	150
0:25:02	62	3,0	35	71	150
0:25:03	62	3,0	35	71	150
0:25:04	62	3,0	35	71	150
0:25:05	62	3,0	35	71	150
0:25:06	62	3,0	35	71	150
0:25:07	62	3,0	35	71	150
0:25:08	62	3,0	35	71	150
0:25:09	62	3,0	35	71	150
0:25:10	62	3,0	35	71	150
0:25:11	62	3,0	35	71	150
0:25:12	62	3,0	35	71	150
0:25:13	62	3,0	35	71	150
0:25:14	62	3,0	35	71	150
0:25:15	62	3,0	35	71	150
0:25:16	62	3,0	35	71	150
0:25:17	62	3,0	35	71	150
0:25:18	62	3,0	35	71	150
0:25:19	62	3,0	35	71	150
0:25:20	62	3,0	35	71	150
0:25:21	62	3,0	35	71	150
0:25:22	62	3,0	35	71	150
0:25:23	62	3,0	35	71	150
0:25:24	62	3,0	35	71	150
0:25:25	62	3,0	35	71	150
0:25:26	62	3,0	35	71	150
0:25:27	62	3,0	35	71	150
0:25:28	62	3,0	35	71	150
0:25:29	62	3,0	35	72	150
0:25:30	62	3,0	35	72	150
0:25:31	62	3,0	35	72	150
0:25:32	62	3,0	35	72	150
0:25:33	62	3,0	35	72	150
0:25:34	62	3,0	35	72	150
0:25:35	62	3,0	35	72	150
0:25:36	62	3,0	35	72	150
0:25:37	62	3,0	35	72	150
0:25:38	62	3,0	35	72	150
0:25:39	62	3,0	35	72	150
0:25:40	62	3,0	35	72	150
0:25:41	63	3,0	35	72	150
0:25:42	63	3,0	35	72	150
0:25:43	63	3,0	35	72	150
0:25:44	63	3,0	35	72	150
0:25:45	63	3,0	35	72	150
0:25:46	63	3,0	35	72	150
0:25:47	63	3,0	35	72	150
0:25:48	63	3,0	34	72	150
0:25:49	63	3,0	34	72	150
0:25:50	63	3,0	34	72	150
0:25:51	63	3,0	34	72	150
0:25:52	63	3,0	34	72	150
0:25:53	63	3,0	34	72	150
0:25:54	63	3,0	34	72	150
0:25:55	63	3,0	34	72	150
