Repository: ProgWizer/parser

File: project-root/data/Data Acquisition/Data Acquisition/2016 year (65)/16-0049(RGU).txt (part 1 of 2)
--Test Summary--
Full Path and File Name	
Instrument Name	7322
Instrument Type	Model 7322 Consistometer - Variable Speed
Instrument Serial Number	
Test Start Date	18.08.2016
Test Start Time	14:08:14
Test Stop Date	18.08.2016
Test Stop Time	14:42:33
Test Length	0:34:19
Final Sample Time Offset	0:34:18
Controller Schedule Name	
Sampling Period	1 second
Comments	
Information	WellID	
Information	Customer	
Information	EngName	
Information	CementClass	
Information	CementMfr	
Information	Additives	
Information	Density	
Information	BHCT	
Information	BHST	
Information	FluidLoss	
Information	JobType	
Calculated Value	Time_30Bc	0:00:05
Calculated Value	Time_70Bc	N/A
Initial Temperature (°C)	27 °C
Final Temperature (°C)	75 °C
Initial Pressure (MPa)	0,4 MPa
Final Pressure (MPa)	3,0 MPa
Initial Consistency (Bc)	39 Bc
Final Consistency (Bc)	64 Bc
Initial Wall Temperature (°C)	27 °C
Final Wall Temperature (°C)	96 °C
Initial Motor Speed (RPM)	150 RPM
Final Motor Speed (RPM)	150 RPM
--Data--
Time (HH:MM:SS)	Temperature (°C)	Pressure (MPa)	Consistency (Bc)	Wall Temperature (°C)	Motor Speed (RPM)
0:00:00	27	0,4	39	27	150
0:00:01	27	0,4	39	27	150
0:00:02	27	0,4	40	27	150
0:00:03	27	0,3	40	27	150
0:00:04	27	0,4	40	27	150
0:00:05	27	0,4	40	27	150
0:00:06	27	0,3	40	27	150
0:00:07	27	0,3	40	27	150
0:00:08	27	0,4	40	27	150
0:00:09	27	0,3	40	27	150
0:00:10	27	0,3	40	27	150
0:00:11	27	0,3	40	27	150
0:00:12	27	0,3	40	27	150
0:00:13	27	0,3	40	27	150
0:00:14	27	0,3	40	27	150
0:00:15	27	0,3	40	27	150
0:00:16	27	0,3	40	27	150
0:00:17	27	0,3	40	27	150
0:00:18	27	0,3	40	27	150
0:00:19	27	0,3	40	27	150
0:00:20	27	0,3	40	27	150
0:00:21	27	0,3	40	27	150
0:00:22	27	0,3	40	27	150
0:00:23	27	0,3	40	27	150
0:00:24	27	0,3	40	27	150
0:00:25	27	0,3	40	27	150
0:00:26	27	0,3	40	27	150
0:00:27	27	0,3	40	27	150
0:00:28	27	0,3	40	27	150
0:00:29	27	0,3	40	27	150
0:00:30	27	0,3	40	27	150
0:00:31	27	0,3	40	27	150
0:00:32	27	0,3	40	27	150
0:00:33	27	0,3	40	27	150
0:00:34	27	0,3	40	27	150
0:00:35	27	0,3	40	27	150
0:00:36	27	0,3	40	27	150
0:00:37	27	0,3	40	27	150
0:00:38	27	0,3	40	27	150
0:00:39	27	0,3	40	27	150
0:00:40	27	0,3	40	27	150
0:00:41	27	0,4	40	27	150
0:00:42	27	0,3	40	27	150
0:00:43	27	0,3	40	27	150
0:00:44	27	0,3	40	27	150
0:00:45	27	0,3	40	27	150
0:00:46	27	0,3	40	27	150
0:00:47	27	0,3	40	27	150
0:00:48	27	0,3	40	27	150
0:00:49	27	0,3	40	27	150
0:00:50	27	0,3	40	27	150
0:00:51	27	0,4	40	27	150
0:00:52	27	0,3	40	27	150
0:00:53	27	0,3	40	27	150
0:00:54	27	0,3	40	27	150
0:00:55	27	0,3	40	28	150
0:00:56	27	0,3	40	28	150
0:00:57	27	0,3	40	28	150
0:00:58	27	0,3	40	28	150
0:00:59	27	0,3	40	28	150
0:01:00	27	0,3	40	28	150
0:01:01	27	0,3	40	28	150
0:01:02	27	0,3	40	28	150
0:01:03	27	0,3	40	28	150
0:01:04	27	0,3	40	28	150
0:01:05	27	0,3	40	28	150
0:01:06	27	0,4	40	28	150
0:01:07	27	0,3	40	28	150
0:01:08	27	0,3	40	28	150
0:01:09	27	0,3	40	28	150
0:01:10	27	0,3	40	28	150
0:01:11	27	0,3	40	28	150
0:01:12	27	0,3	40	28	150
0:01:13	27	0,3	41	28	150
0:01:14	27	0,3	41	28	150
0:01:15	27	0,3	41	29	150
0:01:16	27	0,3	41	29	150
0:01:17	27	0,3	41	29	150
0:01:18	27	0,3	41	29	150
0:01:19	27	0,4	41	29	150
0:01:20	27	0,4	41	29	150
0:01:21	27	0,3	41	29	150
0:01:22	27	0,3	41	29	150
0:01:23	27	0,3	41	29	150
0:01:24	27	0,3	41	29	150
0:01:25	27	0,3	41	29	150
0:01:26	27	0,3	41	29	150
0:01:27	27	0,3	41	29	150
0:01:28	27	0,3	41	29	150
0:01:29	27	0,3	41	29	150
0:01:30	27	0,3	41	29	150
0:01:31	27	0,4	41	29	150
0:01:32	27	0,3	41	30	150
0:01:33	27	0,3	41	30	150
0:01:34	27	0,3	41	30	150
0:01:35	27	0,3	41	30	150
0:01:36	27	0,3	41	30	150
0:01:37	27	0,3	41	30	150
0:01:38	27	0,3	42	30	150
0:01:39	27	0,3	42	30	150
0:01:40	27	0,3	42	30	150
0:01:41	27	0,3	42	30	150
0:01:42	27	0,3	42	30	150
0:01:43	27	0,3	42	30	150
0:01:44	27	0,3	42	30	150
0:01:45	27	0,4	42	30	150
0:01:46	27	0,4	42	30	150
0:01:47	27	0,4	42	30	150
0:01:48	27	0,3	42	31	150
0:01:49	27	0,3	42	30	150
0:01:50	27	0,3	42	31	150
0:01:51	27	0,3	43	31	150
0:01:52	27	0,3	43	31	150
0:01:53	27	0,3	43	31	150
0:01:54	27	0,4	43	31	150
0:01:55	27	0,4	43	31	150
0:01:56	27	0,3	43	31	150
0:01:57	27	0,3	43	31	150
0:01:58	27	0,3	43	31	150
0:01:59	27	0,3	43	31	150
0:02:00	27	0,3	43	31	150
0:02:01	27	0,3	43	31	150
0:02:02	27	0,3	43	31	150
0:02:03	27	0,3	43	31	150
0:02:04	27	0,3	43	32	150
0:02:05	27	0,3	43	31	150
0:02:06	27	0,3	44	32	150
0:02:07	27	0,4	44	32	150
0:02:08	27	0,3	44	32	150
0:02:09	27	0,3	44	32	150
0:02:10	27	0,3	44	32	150
0:02:11	27	0,3	44	32	150
0:02:12	27	0,3	44	32	150
0:02:13	27	0,3	44	32	150
0:02:14	27	0,3	44	32	150
0:02:15	27	0,3	44	32	150
0:02:16	27	0,3	44	32	150
0:02:17	27	0,3	44	32	150
0:02:18	27	0,3	44	32	150
0:02:19	27	0,3	44	33	150
0:02:20	27	0,3	44	33	150
0:02:21	27	0,4	44	33	150
0:02:22	27	0,4	44	33	150
0:02:23	27	0,4	44	33	150
0:02:24	27	0,3	44	33	150
0:02:25	27	0,3	44	33	150
0:02:26	27	0,3	44	33	150
0:02:27	27	0,3	44	33	150
0:02:28	27	0,4	44	33	150
0:02:29	27	0,4	44	33	150
0:02:30	27	0,4	44	33	150
0:02:31	27	0,4	44	33	150
0:02:32	27	0,3	44	34	150
0:02:33	27	0,3	44	34	150
0:02:34	27	0,3	44	34	150
0:02:35	27	0,4	44	34	150
0:02:36	27	0,4	44	34	150
0:02:37	27	0,4	44	34	150
0:02:38	27	0,4	44	34	150
0:02:39	27	0,3	44	34	150
0:02:40	27	0,3	45	34	150
0:02:41	27	0,3	45	34	150
0:02:42	27	0,3	45	34	150
0:02:43	27	0,3	45	35	150
0:02:44	27	0,4	45	35	150
0:02:45	28	0,4	45	35	150
0:02:46	28	0,3	45	35	150
0:02:47	28	0,4	45	35	150
0:02:48	28	0,4	45	35	150
0:02:49	28	0,3	45	35	150
0:02:50	28	0,4	45	35	150
0:02:51	28	0,4	45	35	150
0:02:52	28	0,3	45	35	150
0:02:53	28	0,4	45	35	150
0:02:54	28	0,3	45	35	150
0:02:55	28	0,3	45	35	150
0:02:56	28	0,4	45	36	150
0:02:57	28	0,4	45	36	150
0:02:58	28	0,4	45	36	150
0:02:59	28	0,4	45	36	150
0:03:00	28	0,4	45	36	150
0:03:01	28	0,3	45	36	150
0:03:02	28	0,3	45	36	150
0:03:03	28	0,4	45	36	150
0:03:04	28	0,4	45	36	150
0:03:05	28	0,4	45	36	150
0:03:06	28	0,3	45	36	150
0:03:07	28	0,3	45	36	150
0:03:08	28	0,3	45	37	150
0:03:09	28	0,3	45	36	150
0:03:10	28	0,4	45	37	150
0:03:11	28	0,3	45	37	150
0:03:12	28	0,3	45	37	150
0:03:13	28	0,3	45	37	150
0:03:14	28	0,3	45	37	150
0:03:15	28	0,4	45	37	150
0:03:16	28	0,4	46	37	150
0:03:17	28	0,3	46	37	150
0:03:18	28	0,4	46	37	150
0:03:19	28	0,4	46	37	150
0:03:20	28	0,4	46	37	150
0:03:21	28	0,4	46	37	150
0:03:22	28	0,4	46	37	150
0:03:23	28	0,4	46	37	150
0:03:24	28	0,4	46	37	150
0:03:25	28	0,4	46	37	150
0:03:26	28	0,3	46	37	150
0:03:27	28	0,3	46	38	150
0:03:28	28	0,4	46	38	150
0:03:29	28	0,4	46	38	150
0:03:30	28	0,3	46	38	150
0:03:31	28	0,3	46	38	150
0:03:32	28	0,4	46	38	150
0:03:33	28	0,4	46	38	150
0:03:34	28	0,3	46	38	150
0:03:35	28	0,4	46	38	150
0:03:36	28	0,4	46	38	150
0:03:37	28	0,3	46	38	150
0:03:38	28	0,3	46	38	150
0:03:39	28	0,3	46	38	150
0:03:40	29	0,4	46	38	150
0:03:41	29	0,3	46	38	150
0:03:42	29	0,3	46	38	150
0:03:43	29	0,3	46	38	150
0:03:44	29	0,3	46	38	150
0:03:45	29	0,3	46	39	150
0:03:46	29	0,4	46	39	150
0:03:47	29	0,3	46	39	150
0:03:48	29	0,3	46	39	150
0:03:49	29	0,3	46	39	150
0:03:50	29	0,4	46	39	150
0:03:51	29	0,3	46	39	150
0:03:52	29	0,3	46	39	150
0:03:53	29	0,4	46	39	150
0:03:54	29	0,3	46	39	150
0:03:55	29	0,4	46	39	150
0:03:56	29	0,3	46	39	150
0:03:57	29	0,4	46	39	150
0:03:58	29	0,4	46	39	150
0:03:59	29	0,3	46	39	150
0:04:00	29	0,3	46	39	150
0:04:01	29	0,4	46	39	150
0:04:02	29	0,4	46	39	150
0:04:03	29	0,4	46	39	150
0:04:04	29	0,3	46	39	150
0:04:05	29	0,4	46	39	150
0:04:06	29	0,4	46	39	150
0:04:07	29	0,4	46	39	150
0:04:08	29	0,4	46	39	150
0:04:09	29	0,4	46	39	150
0:04:10	29	0,4	46	39	150
0:04:11	29	0,4	46	39	150
0:04:12	29	0,4	46	39	150
0:04:13	29	0,4	46	39	150
0:04:14	29	0,4	46	39	150
0:04:15	29	0,4	46	40	150
0:04:16	29	0,4	46	40	150
0:04:17	29	0,4	46	40	150
0:04:18	29	0,3	46	40	150
0:04:19	30	0,4	46	40	150
0:04:20	30	0,3	46	40	150
0:04:21	30	0,4	46	40	150
0:04:22	30	0,3	46	40	150
0:04:23	30	0,4	46	40	150
0:04:24	30	0,3	46	40	150
0:04:25	30	0,3	46	40	150
0:04:26	30	0,3	46	40	150
0:04:27	30	0,3	46	40	150
0:04:28	30	0,3	46	40	150
0:04:29	30	0,3	46	40	150
0:04:30	30	0,3	46	40	150
0:04:31	30	0,4	46	40	150
0:04:32	30	0,4	46	40	150
0:04:33	30	0,4	46	40	150
0:04:34	30	0,4	46	40	150
0:04:35	30	0,3	46	40	150
0:04:36	30	0,4	46	40	150
0:04:37	30	0,4	46	40	150
0:04:38	30	0,4	46	40	150
0:04:39	30	0,4	46	40	150
0:04:40	30	0,4	46	40	150
0:04:41	30	0,3	46	40	150
0:04:42	30	0,4	46	40	150
0:04:43	30	0,4	46	40	150
0:04:44	30	0,3	46	41	150
0:04:45	30	0,4	46	40	150
0:04:46	30	0,4	46	41	150
0:04:47	30	0,3	46	41	150
0:04:48	30	0,3	46	41	150
0:04:49	30	0,4	46	41	150
0:04:50	30	0,3	46	40	150
0:04:51	30	0,3	46	41	150
0:04:52	31	0,3	46	41	150
0:04:53	31	0,4	46	41	150
0:04:54	31	0,4	46	41	150
0:04:55	31	0,3	46	41	150
0:04:56	31	0,3	46	41	150
0:04:57	31	0,4	46	41	150
0:04:58	31	0,3	46	41	150
0:04:59	31	0,3	46	41	150
0:05:00	31	0,4	46	41	150
0:05:01	31	0,4	46	41	150
0:05:02	31	0,4	46	41	150
0:05:03	31	0,3	46	41	150
0:05:04	31	0,4	46	41	150
0:05:05	31	0,3	46	41	150
0:05:06	31	0,3	46	41	150
0:05:07	31	0,4	46	41	150
0:05:08	31	0,4	46	41	150
0:05:09	31	0,4	46	41	150
0:05:10	31	0,3	46	41	150
0:05:11	31	0,3	46	41	150
0:05:12	31	0,4	46	41	150
0:05:13	31	0,4	46	41	150
0:05:14	31	0,4	46	41	150
0:05:15	31	0,4	46	41	150
0:05:16	31	0,4	46	41	150
0:05:17	31	0,4	46	41	150
0:05:18	31	0,4	46	41	150
0:05:19	31	0,4	45	41	150
0:05:20	31	0,4	45	41	150
0:05:21	31	0,4	45	41	150
0:05:22	31	0,4	45	41	150
0:05:23	31	0,4	45	41	150
0:05:24	31	0,4	45	41	150
0:05:25	32	0,4	45	41	150
0:05:26	32	0,4	45	41	150
0:05:27	32	0,4	45	41	150
0:05:28	32	0,4	45	41	150
0:05:29	32	0,4	45	41	150
0:05:30	32	0,4	45	41	150
0:05:31	32	0,4	45	41	150
0:05:32	32	0,4	45	41	150
0:05:33	32	0,4	45	41	150
0:05:34	32	0,5	45	41	150
0:05:35	32	0,6	45	41	150
0:05:36	32	0,7	45	41	150
0:05:37	32	0,8	45	41	150
0:05:38	32	0,9	45	41	150
0:05:39	32	0,9	45	41	150
0:05:40	32	1,0	45	41	150
0:05:41	32	1,0	45	41	150
0:05:42	32	1,0	45	41	150
0:05:43	32	1,0	45	41	150
0:05:44	32	1,0	45	41	150
0:05:45	32	1,0	45	41	150
0:05:46	32	1,0	45	41	150
0:05:47	32	1,0	45	41	150
0:05:48	32	1,0	45	42	150
0:05:49	32	1,0	45	41	150
0:05:50	32	1,0	45	41	150
0:05:51	32	1,0	45	41	150
0:05:52	32	1,1	45	41	150
0:05:53	32	1,1	45	41	150
0:05:54	32	1,1	45	41	150
0:05:55	32	1,1	45	42	150
0:05:56	32	1,1	45	42	150
0:05:57	32	1,1	45	42	150
0:05:58	33	1,1	45	41	150
0:05:59	33	1,1	45	42	150
0:06:00	33	1,1	45	41	150
0:06:01	33	1,1	45	42	150
0:06:02	33	1,1	45	42	150
0:06:03	33	1,1	45	42	150
0:06:04	33	1,1	45	42	150
0:06:05	33	1,1	45	42	150
0:06:06	33	1,1	45	42	150
0:06:07	33	1,1	45	42	150
0:06:08	33	1,1	45	42	150
0:06:09	33	1,1	45	42	150
0:06:10	33	1,2	45	42	150
0:06:11	33	1,2	45	42	150
0:06:12	33	1,2	45	42	150
0:06:13	33	1,2	45	42	150
0:06:14	33	1,2	45	42	150
0:06:15	33	1,2	45	42	150
0:06:16	33	1,2	45	42	150
0:06:17	33	1,2	45	42	150
0:06:18	33	1,2	45	42	150
0:06:19	33	1,2	45	42	150
0:06:20	33	1,2	45	42	150
0:06:21	33	1,2	45	42	150
0:06:22	33	1,2	45	42	150
0:06:23	33	1,2	45	42	150
0:06:24	33	1,2	45	42	150
0:06:25	33	1,2	45	42	150
0:06:26	33	1,2	45	42	150
0:06:27	33	1,2	45	42	150
0:06:28	33	1,3	45	42	150
0:06:29	33	1,3	45	42	150
0:06:30	33	1,3	45	42	150
0:06:31	34	1,3	45	42	150
0:06:32	34	1,3	45	42	150
0:06:33	34	1,3	45	42	150
0:06:34	34	1,3	45	42	150
0:06:35	34	1,3	45	42	150
0:06:36	34	1,3	45	42	150
0:06:37	34	1,3	45	42	150
0:06:38	34	1,3	45	42	150
0:06:39	34	1,3	45	42	150
0:06:40	34	1,3	45	42	150
0:06:41	34	1,3	45	42	150
0:06:42	34	1,4	45	42	150
0:06:43	34	1,4	45	42	150
0:06:44	34	1,4	45	42	150
0:06:45	34	1,4	45	43	150
0:06:46	34	1,4	45	43	150
0:06:47	34	1,4	45	43	150
0:06:48	34	1,4	45	43	150
0:06:49	34	1,4	45	43	150
0:06:50	34	1,4	45	43	150
0:06:51	34	1,4	45	43	150
0:06:52	34	1,4	45	43	150
0:06:53	34	1,4	45	43	150
0:06:54	34	1,5	45	43	150
0:06:55	34	1,5	45	43	150
0:06:56	34	1,5	45	43	150
0:06:57	34	1,5	45	43	150
0:06:58	34	1,5	45	43	150
0:06:59	34	1,5	45	43	150
0:07:00	34	1,5	45	43	150
0:07:01	34	1,5	45	43	150
0:07:02	34	1,5	45	43	150
0:07:03	34	1,5	45	43	150
0:07:04	34	1,5	45	43	150
0:07:05	34	1,6	45	43	150
0:07:06	34	1,6	45	43	150
0:07:07	35	1,6	45	43	150
0:07:08	35	1,6	45	43	150
0:07:09	35	1,6	45	43	150
0:07:10	35	1,6	45	43	150
0:07:11	35	1,6	45	44	150
0:07:12	35	1,6	45	43	150
0:07:13	35	1,6	45	43	150
0:07:14	35	1,6	45	44	150
0:07:15	35	1,6	45	43	150
0:07:16	35	1,6	45	43	150
0:07:17	35	1,7	45	43	150
0:07:18	35	1,7	45	44	150
0:07:19	35	1,7	45	44	150
0:07:20	35	1,7	45	44	150
0:07:21	35	1,7	45	43	150
0:07:22	35	1,7	45	43	150
0:07:23	35	1,7	45	44	150
0:07:24	35	1,7	45	44	150
0:07:25	35	1,7	45	44	150
0:07:26	35	1,8	45	44	150
0:07:27	35	1,8	45	44	150
0:07:28	35	1,8	45	44	150
0:07:29	35	1,8	45	44	150
0:07:30	35	1,8	45	44	150
0:07:31	35	1,8	45	44	150
0:07:32	35	1,8	45	44	150
0:07:33	35	1,8	45	44	150
0:07:34	35	1,8	45	44	150
0:07:35	35	1,8	45	44	150
0:07:36	35	1,8	45	44	150
0:07:37	35	1,8	45	44	150
0:07:38	35	1,9	45	44	150
0:07:39	35	1,9	45	44	150
0:07:40	35	1,9	45	44	150
0:07:41	35	1,9	45	44	150
0:07:42	36	1,9	45	44	150
0:07:43	36	1,9	45	44	150
0:07:44	36	1,9	45	44	150
0:07:45	36	1,9	45	44	150
0:07:46	36	1,9	45	44	150
0:07:47	36	1,9	45	44	150
0:07:48	36	1,9	45	44	150
0:07:49	36	1,9	45	44	150
0:07:50	36	2,0	45	44	150
0:07:51	36	2,0	45	44	150
0:07:52	36	2,0	45	44	150
0:07:53	36	2,0	45	44	150
0:07:54	36	2,0	45	44	150
0:07:55	36	2,0	45	44	150
0:07:56	36	2,0	45	44	150
0:07:57	36	2,0	45	44	150
0:07:58	36	2,0	44	44	150
0:07:59	36	2,0	44	44	150
0:08:00	36	2,0	44	45	150
0:08:01	36	2,0	44	44	150
0:08:02	36	2,0	44	44	150
0:08:03	36	2,0	44	44	150
0:08:04	36	2,0	44	45	150
0:08:05	36	2,0	44	45	150
0:08:06	36	2,0	44	45	150
0:08:07	36	2,0	44	45	150
0:08:08	36	2,0	44	45	150
0:08:09	36	2,0	44	45	150
0:08:10	36	2,0	44	45	150
0:08:11	36	2,0	44	45	150
0:08:12	36	2,0	44	45	150
0:08:13	36	2,0	44	45	150
0:08:14	36	2,0	44	45	150
0:08:15	36	2,0	44	45	150
0:08:16	36	2,0	44	45	150
0:08:17	36	2,0	44	45	150
0:08:18	36	2,0	44	45	150
0:08:19	36	2,0	44	45	150
0:08:20	37	2,0	44	45	150
0:08:21	37	2,0	44	45	150
0:08:22	37	2,0	44	45	150
0:08:23	37	2,0	44	45	150
0:08:24	37	2,0	44	45	150
0:08:25	37	2,0	44	45	150
0:08:26	37	2,0	44	45	150
0:08:27	37	2,0	44	45	150
0:08:28	37	2,0	44	45	150
0:08:29	37	2,0	44	45	150
0:08:30	37	2,0	44	45	150
0:08:31	37	2,0	44	45	150
0:08:32	37	2,0	44	45	150
0:08:33	37	2,0	44	45	150
0:08:34	37	2,0	44	45	150
0:08:35	37	2,0	44	46	150
0:08:36	37	2,0	44	45	150
0:08:37	37	2,0	44	46	150
0:08:38	37	2,0	44	45	150
0:08:39	37	2,0	44	45	150
0:08:40	37	2,0	44	46	150
0:08:41	37	2,0	44	46	150
0:08:42	37	2,0	44	46	150
0:08:43	37	2,0	44	46	150
0:08:44	37	2,0	44	46	150
0:08:45	37	2,0	44	46	150
0:08:46	37	2,0	44	46	150
0:08:47	37	2,0	44	46	150
0:08:48	37	2,0	44	46	150
0:08:49	37	2,0	44	46	150
0:08:50	37	2,0	44	46	150
0:08:51	37	2,0	44	46	150
0:08:52	37	2,0	44	46	150
0:08:53	37	2,0	44	46	150
0:08:54	37	2,0	44	46	150
0:08:55	37	2,0	44	46	150
0:08:56	37	2,0	44	46	150
0:08:57	37	2,0	44	46	150
0:08:58	38	2,0	44	46	150
0:08:59	38	2,0	44	46	150
0:09:00	38	2,0	44	46	150
0:09:01	38	2,0	44	46	150
0:09:02	38	2,0	44	46	150
0:09:03	38	2,0	44	46	150
0:09:04	38	2,0	44	46	150
0:09:05	38	2,0	44	46	150
0:09:06	38	2,0	44	46	150
0:09:07	38	2,0	43	46	150
0:09:08	38	2,0	43	46	150
0:09:09	38	2,0	43	46	150
0:09:10	38	2,0	43	46	150
0:09:11	38	2,0	43	46	150
0:09:12	38	2,0	43	46	150
0:09:13	38	2,0	43	46	150
0:09:14	38	2,0	43	46	150
0:09:15	38	2,0	43	46	150
0:09:16	38	2,0	43	46	150
0:09:17	38	2,0	43	46	150
0:09:18	38	2,0	43	46	150
0:09:19	38	2,0	43	47	150
0:09:20	38	2,0	43	47	150
0:09:21	38	2,0	43	47	150
0:09:22	38	2,0	43	47	150
0:09:23	38	2,0	43	47	150
0:09:24	38	2,0	43	46	150
0:09:25	38	2,0	43	47	150
0:09:26	38	2,0	43	47	150
0:09:27	38	2,0	43	47	150
0:09:28	38	2,0	43	47	150
0:09:29	38	2,0	43	47	150
0:09:30	38	2,0	43	47	150
0:09:31	38	2,0	43	47	150
0:09:32	38	2,0	43	47	150
0:09:33	38	2,0	43	47	150
0:09:34	38	2,0	43	47	150
0:09:35	38	2,0	43	47	150
0:09:36	38	2,0	43	47	150
0:09:37	39	2,0	43	47	150
0:09:38	39	2,0	43	47	150
0:09:39	39	2,0	43	47	150
0:09:40	39	2,0	43	47	150
0:09:41	39	2,0	43	47	150
0:09:42	39	2,0	43	47	150
0:09:43	39	2,0	43	47	150
0:09:44	39	2,0	43	47	150
0:09:45	39	2,0	43	47	150
0:09:46	39	2,0	43	47	150
0:09:47	39	2,0	43	47	150
0:09:48	39	2,0	43	47	150
0:09:49	39	2,0	43	48	150
0:09:50	39	2,0	43	47	150
0:09:51	39	2,0	43	47	150
0:09:52	39	2,0	43	47	150
0:09:53	39	2,0	43	47	150
0:09:54	39	2,0	43	47	150
0:09:55	39	2,0	43	47	150
0:09:56	39	2,0	43	47	150
0:09:57	39	2,0	43	47	150
0:09:58	39	2,0	43	48	150
0:09:59	39	2,0	43	48	150
0:10:00	39	2,0	43	47	150
0:10:01	39	2,0	43	48	150
0:10:02	39	2,0	43	48	150
0:10:03	39	2,0	43	48	150
0:10:04	39	2,0	43	48	150
0:10:05	39	2,0	43	48	150
0:10:06	39	2,0	43	48	150
0:10:07	39	2,0	43	48	150
0:10:08	39	2,0	43	48	150
0:10:09	39	2,0	43	48	150
0:10:10	39	2,0	43	48	150
0:10:11	39	2,0	43	48	150
0:10:12	39	2,0	43	48	150
0:10:13	39	2,0	43	48	150
0:10:14	39	2,0	43	48	150
0:10:15	39	2,0	43	48	150
0:10:16	39	2,0	43	48	150
0:10:17	39	2,0	43	48	150
0:10:18	39	2,0	43	48	150
0:10:19	40	2,0	43	48	150
0:10:20	40	2,0	43	48	150
0:10:21	40	2,0	43	48	150
0:10:22	40	2,0	43	48	150
0:10:23	40	2,0	43	48	150
0:10:24	40	2,0	43	48	150
0:10:25	40	2,0	43	49	150
0:10:26	40	2,0	43	48	150
0:10:27	40	2,0	43	49	150
0:10:28	40	2,0	43	49	150
0:10:29	40	2,0	43	49	150
0:10:30	40	2,0	43	49	150
0:10:31	40	2,0	43	49	150
0:10:32	40	2,0	43	49	150
0:10:33	40	2,0	43	49	150
0:10:34	40	2,0	43	49	150
0:10:35	40	2,0	43	49	150
0:10:36	40	2,0	43	49	150
0:10:37	40	2,0	43	49	150
0:10:38	40	2,0	43	49	150
0:10:39	40	2,0	43	49	150
0:10:40	40	2,0	43	49	150
0:10:41	40	2,0	43	49	150
0:10:42	40	2,0	43	49	150
0:10:43	40	2,0	42	49	150
0:10:44	40	2,0	42	49	150
0:10:45	40	2,0	42	49	150
0:10:46	40	2,0	42	49	150
0:10:47	40	2,0	42	49	150
0:10:48	40	2,0	42	49	150
0:10:49	40	2,0	42	49	150
0:10:50	40	2,0	42	49	150
0:10:51	40	2,0	42	49	150
0:10:52	40	2,0	42	49	150
0:10:53	40	2,0	42	49	150
0:10:54	40	2,0	42	49	150
0:10:55	41	2,0	42	49	150
0:10:56	41	2,0	42	49	150
0:10:57	41	2,0	42	49	150
0:10:58	41	2,0	42	50	150
0:10:59	41	2,0	42	49	150
0:11:00	41	2,0	42	50	150
0:11:01	41	2,0	42	50	150
0:11:02	41	2,0	42	49	150
0:11:03	41	2,0	42	50	150
0:11:04	41	2,0	42	49	150
0:11:05	41	2,0	42	50	150
0:11:06	41	2,0	42	50	150
0:11:07	41	2,0	42	50	150
0:11:08	41	2,0	42	50	150
0:11:09	41	2,0	42	50	150
0:11:10	41	2,0	42	50	150
0:11:11	41	2,0	42	50	150
0:11:12	41	2,0	42	50	150
0:11:13	41	2,0	42	50	150
0:11:14	41	2,0	42	50	150
0:11:15	41	2,0	42	50	150
0:11:16	41	2,0	42	50	150
0:11:17	41	2,0	42	50	150
0:11:18	41	2,0	42	50	150
0:11:19	41	2,0	42	50	150
0:11:20	41	2,0	42	50	150
0:11:21	41	2,0	42	50	150
0:11:22	41	2,0	42	50	150
0:11:23	41	2,0	42	50	150
0:11:24	41	2,0	42	50	150
0:11:25	41	2,0	42	50	150
0:11:26	41	2,0	42	50	150
0:11:27	41	2,0	42	50	150
0:11:28	41	2,0	42	50	150
0:11:29	41	2,0	42	50	150
0:11:30	41	2,0	42	50	150
0:11:31	41	2,0	42	50	150
0:11:32	41	2,0	42	50	150
0:11:33	42	2,0	42	51	150
0:11:34	42	2,0	42	50	150
0:11:35	42	2,0	42	51	150
0:11:36	42	2,0	42	50	150
0:11:37	42	2,0	42	51	150
0:11:38	42	2,0	42	50	150
0:11:39	42	2,0	41	50	150
0:11:40	42	2,0	41	51	150
0:11:41	42	2,0	41	51	150
0:11:42	42	2,0	41	51	150
0:11:43	42	2,0	41	51	150
0:11:44	42	2,0	41	51	150
0:11:45	42	2,0	41	51	150
0:11:46	42	2,0	41	51	150
0:11:47	42	2,0	41	51	150
0:11:48	42	2,0	41	51	150
0:11:49	42	2,0	41	51	150
0:11:50	42	2,0	41	51	150
0:11:51	42	2,0	41	51	150
0:11:52	42	2,0	41	51	150
0:11:53	42	2,0	41	51	150
0:11:54	42	2,0	41	51	150
0:11:55	42	2,0	41	51	150
0:11:56	42	2,0	41	51	150
0:11:57	42	2,0	41	51	150
0:11:58	42	2,0	41	51	150
0:11:59	42	2,0	41	51	150
0:12:00	42	2,0	41	51	150
0:12:01	42	2,0	41	51	150
0:12:02	42	2,0	41	51	150
0:12:03	42	2,0	41	51	150
0:12:04	42	2,0	41	52	150
0:12:05	42	2,0	41	51	150
0:12:06	42	2,0	41	52	150
0:12:07	42	2,0	41	52	150
0:12:08	42	2,0	41	51	150
0:12:09	42	2,0	41	51	150
0:12:10	42	2,0	41	52	150
0:12:11	43	2,0	41	51	150
0:12:12	43	2,0	41	51	150
0:12:13	43	2,0	41	52	150
0:12:14	43	2,0	41	51	150
0:12:15	43	2,0	41	52	150
0:12:16	43	2,0	41	52	150
0:12:17	43	2,0	41	52	150
0:12:18	43	2,0	41	52	150
0:12:19	43	2,0	41	52	150
0:12:20	43	2,0	41	52	150
0:12:21	43	2,0	41	52	150
0:12:22	43	2,0	41	52	150
0:12:23	43	2,0	41	52	150
0:12:24	43	2,0	41	52	150
0:12:25	43	2,0	41	52	150
0:12:26	43	2,0	41	52	150
0:12:27	43	2,0	41	52	150
0:12:28	43	2,0	41	52	150
0:12:29	43	2,0	41	52	150
0:12:30	43	2,0	41	52	150
0:12:31	43	2,0	41	52	150
0:12:32	43	2,0	41	52	150
0:12:33	43	2,0	41	52	150
0:12:34	43	2,0	41	52	150
0:12:35	43	2,0	41	52	150
0:12:36	43	2,0	41	52	150
0:12:37	43	2,0	41	52	150
0:12:38	43	2,0	41	52	150
0:12:39	43	2,0	41	52	150
0:12:40	43	2,0	41	52	150
0:12:41	43	2,0	41	52	150
0:12:42	43	2,0	41	52	150
0:12:43	43	2,0	41	53	150
0:12:44	43	2,0	41	52	150
0:12:45	43	2,0	41	52	150
0:12:46	43	2,0	41	52	150
0:12:47	43	2,0	41	53	150
0:12:48	43	2,0	41	53	150
0:12:49	43	2,0	41	53	150
0:12:50	43	2,0	41	53	150
0:12:51	43	2,0	41	53	150
0:12:52	44	2,0	41	53	150
0:12:53	44	2,0	41	53	150
0:12:54	44	2,0	41	53	150
0:12:55	44	2,0	41	53	150
0:12:56	44	2,0	41	53	150
0:12:57	44	2,0	41	53	150
0:12:58	44	2,0	41	53	150
0:12:59	44	2,0	41	53	150
0:13:00	44	2,0	41	53	150
0:13:01	44	2,0	41	53	150
0:13:02	44	2,0	41	53	150
0:13:03	44	2,0	41	53	150
0:13:04	44	2,0	41	53	150
0:13:05	44	2,0	41	53	150
0:13:06	44	2,0	41	53	150
0:13:07	44	2,0	41	53	150
0:13:08	44	2,0	41	53	150
0:13:09	44	2,0	41	53	150
0:13:10	44	2,0	41	54	150
0:13:11	44	2,0	41	53	150
0:13:12	44	2,0	41	54	150
0:13:13	44	2,0	41	54	150
0:13:14	44	2,0	41	54	150
0:13:15	44	2,0	41	54	150
0:13:16	44	2,0	41	54	150
0:13:17	44	2,0	41	54	150
0:13:18	44	2,0	41	54	150
0:13:19	44	2,0	41	54	150
0:13:20	44	2,0	41	54	150
0:13:21	44	2,0	40	54	150
0:13:22	44	2,0	40	54	150
0:13:23	44	2,0	40	54	150
0:13:24	44	2,0	40	54	150
0:13:25	44	2,0	40	54	150
0:13:26	44	2,0	40	54	150
0:13:27	44	2,0	40	54	150
0:13:28	44	2,0	40	54	150
0:13:29	44	2,0	40	54	150
0:13:30	44	2,0	40	54	150
0:13:31	44	2,0	40	54	150
0:13:32	44	2,0	40	55	150
0:13:33	44	2,0	40	55	150
0:13:34	44	2,0	40	55	150
0:13:35	44	2,0	40	55	150
0:13:36	44	2,0	40	55	150
0:13:37	44	2,0	40	55	150
0:13:38	44	2,0	40	55	150
0:13:39	45	2,0	40	55	150
0:13:40	45	2,0	40	55	150
0:13:41	45	2,0	40	55	150
0:13:42	45	2,0	40	55	150
0:13:43	45	2,0	40	55	150
0:13:44	45	2,0	40	55	150
0:13:45	45	2,0	40	55	150
0:13:46	45	2,0	40	55	150
0:13:47	45	2,0	40	55	150
0:13:48	45	2,0	40	55	150
0:13:49	45	2,0	40	55	150
0:13:50	45	2,0	40	55	150
0:13:51	45	2,0	40	55	150
0:13:52	45	2,0	40	55	150
0:13:53	45	2,0	40	55	150
0:13:54	45	2,0	40	55	150
0:13:55	45	2,0	40	55	150
0:13:56	45	2,0	40	55	150
0:13:57	45	2,0	40	55	150
0:13:58	45	2,0	40	55	150
0:13:59	45	2,0	40	56	150
0:14:00	45	2,0	40	56	150
0:14:01	45	2,0	40	56	150
0:14:02	45	2,0	40	56	150
0:14:03	45	2,0	40	56	150
0:14:04	45	2,0	40	56	150
0:14:05	45	2,0	40	56	150
0:14:06	45	2,0	40	56	150
0:14:07	45	2,0	40	56	150
0:14:08	45	2,0	40	56	150
0:14:09	45	2,0	40	56	150
0:14:10	45	2,0	40	56	150
0:14:11	45	2,0	40	56	150
0:14:12	45	2,0	40	56	150
0:14:13	45	2,0	40	56	150
0:14:14	45	2,0	40	56	150
0:14:15	45	2,0	40	56	150
0:14:16	45	2,0	40	56	150
0:14:17	45	2,0	40	56	150
0:14:18	45	2,0	40	56	150
0:14:19	46	2,0	40	56	150
0:14:20	46	2,0	40	57	150
0:14:21	46	2,0	40	57	150
0:14:22	46	2,0	40	57	150
0:14:23	46	2,0	40	57	150
0:14:24	46	2,0	40	57	150
0:14:25	46	2,0	40	57	150
0:14:26	46	2,0	40	57	150
0:14:27	46	2,0	40	57	150
0:14:28	46	2,0	40	57	150
0:14:29	46	2,0	40	57	150
0:14:30	46	2,0	40	57	150
0:14:31	46	2,0	40	57	150
0:14:32	46	2,0	40	57	150
0:14:33	46	2,0	40	57	150
0:14:34	46	2,0	40	57	150
0:14:35	46	2,0	40	57	150
0:14:36	46	2,0	40	57	150
0:14:37	46	2,0	40	57	150
0:14:38	46	2,0	40	57	150
0:14:39	46	2,0	40	57	150
0:14:40	46	2,0	40	57	150
0:14:41	46	2,0	40	57	150
0:14:42	46	2,0	40	57	150
0:14:43	46	2,0	40	57	150
0:14:44	46	2,0	40	57	150
0:14:45	46	2,0	40	57	150
0:14:46	46	2,0	40	57	150
0:14:47	46	2,0	40	57	150
0:14:48	46	2,0	40	57	150
0:14:49	46	2,0	40	57	150
0:14:50	46	2,0	40	57	150
0:14:51	46	2,0	40	57	150
0:14:52	46	2,0	40	57	150
0:14:53	46	2,0	40	57	150
0:14:54	46	2,0	40	57	150
0:14:55	46	2,0	40	57	150
0:14:56	46	2,0	40	57	150
0:14:57	47	2,0	40	57	150
0:14:58	47	2,0	40	58	150
0:14:59	47	2,0	40	57	150
0:15:00	47	2,0	40	58	150
0:15:01	47	2,0	40	57	150
0:15:02	47	2,0	40	58	150
0:15:03	47	2,0	40	57	150
0:15:04	47	2,0	40	58	150
0:15:05	47	2,0	40	58	150
0:15:06	47	2,0	40	57	150
0:15:07	47	2,0	40	58	150
0:15:08	47	2,0	40	58	150
0:15:09	47	2,0	40	58	150
0:15:10	47	2,0	40	57	150
0:15:11	47	2,0	40	58	150
0:15:12	47	2,0	40	57	150
0:15:13	47	2,0	40	58	150
0:15:14	47	2,0	40	57	150
0:15:15	47	2,0	40	58	150
0:15:16	47	2,0	40	58	150
0:15:17	47	2,0	40	58	150
0:15:18	47	2,0	40	58	150
0:15:19	47	2,0	40	58	150
0:15:20	47	2,0	40	58	150
0:15:21	47	2,0	40	58	150
0:15:22	47	2,0	40	58	150
0:15:23	47	2,0	40	58	150
0:15:24	47	2,0	40	58	150
0:15:25	47	2,0	40	58	150
0:15:26	47	2,0	40	58	150
0:15:27	47	2,0	40	58	150
0:15:28	47	2,0	40	58	150
0:15:29	47	2,0	40	58	150
0:15:30	47	2,0	40	58	150
0:15:31	47	2,0	39	58	150
0:15:32	47	2,0	39	58	150
0:15:33	47	2,0	39	58	150
0:15:34	48	2,0	39	58	150
0:15:35	48	2,0	39	58	150
0:15:36	48	2,0	39	58	150
0:15:37	48	2,0	39	58	150
0:15:38	48	2,0	39	58	150
0:15:39	48	2,0	39	58	150
0:15:40	48	2,0	39	58	150
0:15:41	48	2,0	39	58	150
0:15:42	48	2,0	39	58	150
0:15:43	48	2,0	39	58	150
0:15:44	48	2,0	39	58	150
0:15:45	48	2,0	39	58	150
0:15:46	48	2,0	39	58	150
0:15:47	48	2,0	39	58	150
0:15:48	48	2,0	39	58	150
0:15:49	48	2,0	39	58	150
0:15:50	48	2,0	39	59	150
0:15:51	48	2,0	39	59	150
0:15:52	48	2,0	39	59	150
0:15:53	48	2,0	39	59	150
0:15:54	48	2,0	39	59	150
0:15:55	48	2,0	39	59	150
0:15:56	48	2,0	39	59	150
0:15:57	48	2,0	39	59	150
0:15:58	48	2,0	39	59	150
0:15:59	48	2,0	39	59	150
0:16:00	48	2,0	39	59	150
0:16:01	48	2,0	39	59	150
0:16:02	48	2,0	39	59	150
0:16:03	48	2,0	39	59	150
0:16:04	48	2,0	39	59	150
0:16:05	48	2,0	39	59	150
0:16:06	48	2,0	39	59	150
0:16:07	48	2,0	39	59	150
0:16:08	48	2,0	39	59	150
0:16:09	48	2,0	39	59	150
0:16:10	48	2,0	39	59	150
0:16:11	49	2,0	39	59	150
0:16:12	49	2,0	39	59	150
0:16:13	49	2,0	39	59	150
0:16:14	49	2,0	39	59	150
0:16:15	49	2,0	39	59	150
0:16:16	49	2,0	39	59	150
0:16:17	49	2,0	39	59	150
0:16:18	49	2,0	39	59	150
0:16:19	49	2,0	39	59	150
0:16:20	49	2,0	39	59	150
0:16:21	49	2,0	39	60	150
0:16:22	49	2,0	39	59	150
0:16:23	49	2,0	39	60	150
0:16:24	49	2,0	39	60	150
0:16:25	49	2,0	39	60	150
0:16:26	49	2,0	39	60	150
0:16:27	49	2,0	39	60	150
0:16:28	49	2,0	39	60	150
0:16:29	49	2,0	39	60	150
0:16:30	49	2,0	39	60	150
0:16:31	49	2,0	39	60	150
0:16:32	49	2,0	39	59	150
0:16:33	49	2,0	39	59	150
0:16:34	49	2,0	39	60	150
0:16:35	49	2,0	39	59	150
0:16:36	49	2,0	39	60	150
0:16:37	49	2,0	39	60	150
0:16:38	49	2,0	39	60	150
0:16:39	49	2,0	39	60	150
0:16:40	50	2,0	39	60	150
0:16:41	50	2,0	39	60	150
0:16:42	50	2,0	39	59	150
0:16:43	50	2,0	39	60	150
0:16:44	50	2,0	39	60	150
0:16:45	50	2,0	39	60	150
0:16:46	50	2,0	39	60	150
0:16:47	50	2,0	39	60	150
0:16:48	50	2,0	39	60	150
0:16:49	50	2,0	39	60	150
0:16:50	50	2,0	39	60	150
0:16:51	50	2,0	39	60	150
0:16:52	50	2,0	39	59	150
0:16:53	50	2,0	39	59	150
0:16:54	50	2,0	39	60	150
0:16:55	50	2,0	39	60	150
0:16:56	50	2,0	39	60	150
0:16:57	50	2,0	39	59	150
0:16:58	50	2,0	39	59	150
0:16:59	50	2,0	39	59	150
0:17:00	50	2,0	39	59	150
0:17:01	50	2,0	39	60	150
0:17:02	50	2,0	39	60	150
0:17:03	50	2,0	39	60	150
0:17:04	50	2,0	39	60	150
0:17:05	50	2,0	39	60	150
0:17:06	50	2,0	39	59	150
0:17:07	50	2,0	39	60	150
0:17:08	50	2,0	39	59	150
0:17:09	50	2,0	39	60	150
0:17:10	50	2,0	39	60	150
0:17:11	50	2,0	39	60	150
0:17:12	50	2,0	39	60	150
0:17:13	50	2,0	39	60	150
0:17:14	51	2,0	39	60	150
0:17:15	51	2,0	39	60	150
0:17:16	51	2,0	39	60	150
0:17:17	51	2,0	39	60	150
0:17:18	51	2,0	39	60	150
0:17:19	51	2,0	39	60	150
0:17:20	51	2,0	39	60	150
0:17:21	51	2,0	39	60	150
0:17:22	51	2,0	39	60	150
0:17:23	51	2,0	39	60	150
0:17:24	51	2,0	39	60	150
0:17:25	51	2,0	39	60	150
0:17:26	51	2,0	39	60	150
0:17:27	51	2,0	39	60	150
0:17:28	51	2,0	39	60	150
0:17:29	51	2,0	39	60	150
0:17:30	51	2,0	39	60	150
0:17:31	51	2,0	39	60	150
0:17:32	51	2,0	39	60	150
0:17:33	51	2,0	39	60	150
0:17:34	51	2,0	39	60	150
0:17:35	51	2,0	38	60	150
0:17:36	51	2,0	38	60	150
0:17:37	51	2,0	38	60	150
0:17:38	51	2,0	38	60	150
0:17:39	51	2,0	38	60	150
0:17:40	51	2,0	38	60	150
0:17:41	51	2,0	38	60	150
0:17:42	51	2,0	38	60	150
0:17:43	51	2,0	38	60	150
0:17:44	51	2,0	38	60	150
0:17:45	51	2,0	38	60	150
0:17:46	51	2,0	38	60	150
0:17:47	51	2,0	38	60	150
0:17:48	51	2,0	38	60	150
0:17:49	51	2,0	38	60	150
0:17:50	51	2,0	38	60	150
0:17:51	51	2,0	38	60	150
0:17:52	51	2,0	38	60	150
0:17:53	51	2,0	38	61	150
0:17:54	51	2,0	38	61	150
0:17:55	51	2,0	38	60	150
0:17:56	52	2,0	38	61	150
0:17:57	52	2,0	38	61	150
0:17:58	52	2,0	38	61	150
0:17:59	52	2,0	38	61	150
0:18:00	52	2,0	38	61	150
0:18:01	52	2,0	38	61	150
0:18:02	52	2,0	38	61	150
0:18:03	52	2,0	38	61	150
0:18:04	52	2,0	38	61	150
0:18:05	52	2,0	38	61	150
0:18:06	52	2,0	38	61	150
0:18:07	52	2,0	38	61	150
0:18:08	52	2,0	38	61	150
0:18:09	52	2,0	38	61	150
0:18:10	52	2,0	38	61	150
0:18:11	52	2,0	38	61	150
0:18:12	52	2,0	38	61	150
0:18:13	52	2,0	38	62	150
0:18:14	52	2,0	38	62	150
0:18:15	52	2,0	38	62	150
0:18:16	52	2,0	38	62	150
0:18:17	52	2,0	38	62	150
0:18:18	52	2,0	38	62	150
0:18:19	52	2,0	38	62	150
0:18:20	52	2,0	38	62	150
0:18:21	52	2,0	38	62	150
0:18:22	52	2,0	38	62	150
0:18:23	52	2,0	38	62	150
0:18:24	52	2,0	38	62	150
0:18:25	52	2,0	38	62	150
0:18:26	52	2,0	38	62	150
0:18:27	52	2,0	38	62	150
0:18:28	52	2,0	38	62	150
0:18:29	52	2,0	38	63	150
0:18:30	52	2,0	38	63	150
0:18:31	52	2,0	38	63	150
0:18:32	52	2,0	38	63	150
0:18:33	52	2,0	38	63	150
0:18:34	52	2,0	38	63	150
0:18:35	52	2,0	38	63	150
0:18:36	52	2,0	38	63	150
0:18:37	52	2,0	38	63	150
0:18:38	52	2,0	38	63	150
0:18:39	52	2,0	38	63	150
0:18:40	52	2,0	37	64	150
0:18:41	52	2,0	37	64	150
0:18:42	52	2,0	37	64	150
0:18:43	52	2,0	37	64	150
0:18:44	53	2,0	37	64	150
0:18:45	53	2,0	37	64	150
0:18:46	53	2,0	37	64	150
0:18:47	53	2,0	37	64	150
0:18:48	53	2,0	37	64	150
0:18:49	53	2,0	37	64	150
0:18:50	53	2,0	37	64	150
0:18:51	53	2,0	37	64	150
0:18:52	53	2,0	37	64	150
0:18:53	53	2,0	37	64	150
0:18:54	53	2,0	37	64	150
0:18:55	53	2,0	37	64	150
0:18:56	53	2,0	37	64	150
0:18:57	53	2,0	37	64	150
0:18:58	53	2,0	37	64	150
0:18:59	53	2,0	37	64	150
0:19:00	53	2,0	37	64	150
0:19:01	53	2,0	37	64	150
0:19:02	53	2,0	37	64	150
0:19:03	53	2,0	37	64	150
0:19:04	53	2,0	37	64	150
0:19:05	53	2,0	37	64	150
0:19:06	53	2,0	37	64	150
0:19:07	53	2,0	37	64	150
0:19:08	53	2,0	37	64	150
0:19:09	53	2,0	37	64	150
0:19:10	53	2,0	37	64	150
0:19:11	53	2,0	37	63	150
0:19:12	53	2,0	37	64	150
0:19:13	53	2,0	37	64	150
0:19:14	53	2,0	37	63	150
0:19:15	54	2,0	37	64	150
0:19:16	54	2,0	37	63	150
0:19:17	54	2,0	37	64	150
0:19:18	54	2,0	37	64	150
0:19:19	54	2,0	37	64	150
0:19:20	54	2,0	37	64	150
0:19:21	54	2,0	37	64	150
0:19:22	54	2,0	37	63	150
0:19:23	54	2,0	37	63	150
0:19:24	54	2,0	37	63	150
0:19:25	54	2,0	37	63	150
0:19:26	54	2,0	37	64	150
0:19:27	54	2,0	37	63	150
0:19:28	54	2,0	37	64	150
0:19:29	54	2,0	37	64	150
0:19:30	54	2,0	37	64	150
0:19:31	54	2,0	37	64	150
0:19:32	54	2,0	37	64	150
0:19:33	54	2,0	37	64	150
0:19:34	54	2,0	37	64	150
0:19:35	54	2,0	37	64	150
0:19:36	54	2,0	37	64	150
0:19:37	54	2,0	37	64	150
0:19:38	54	2,0	37	64	150
0:19:39	54	2,0	37	64	150
0:19:40	54	2,0	37	64	150
0:19:41	54	2,0	37	64	150
0:19:42	54	2,0	37	64	150
0:19:43	54	2,0	37	64	150
0:19:44	54	2,0	37	64	150
0:19:45	54	2,0	37	64	150
0:19:46	54	2,0	37	64	150
0:19:47	54	2,0	37	64	150
0:19:48	54	2,0	37	64	150
0:19:49	54	2,0	37	64	150
0:19:50	54	2,0	37	64	150
0:19:51	54	2,0	37	64	150
0:19:52	54	2,0	37	64	150
0:19:53	54	2,0	37	64	150
0:19:54	54	2,0	37	64	150
0:19:55	54	2,0	37	64	150
0:19:56	54	2,0	37	65	150
0:19:57	54	2,0	37	65	150
0:19:58	54	2,0	37	65	150
0:19:59	54	2,0	37	65	150
0:20:00	54	2,0	37	64	150
0:20:01	54	2,0	37	65	150
0:20:02	54	2,0	37	65	150
0:20:03	55	2,0	37	65	150
0:20:04	55	2,0	37	65	150
0:20:05	55	2,0	37	65	150
0:20:06	55	2,0	37	65	150
0:20:07	55	2,0	37	65	150
0:20:08	55	2,0	37	65	150
0:20:09	55	2,0	37	65	150
0:20:10	55	2,0	37	65	150
0:20:11	55	2,0	37	65	150
0:20:12	55	2,0	37	65	150
0:20:13	55	2,0	37	65	150
0:20:14	55	2,0	36	65	150
0:20:15	55	2,0	36	65	150
0:20:16	55	2,0	36	65	150
0:20:17	55	2,0	36	65	150
0:20:18	55	2,0	36	65	150
0:20:19	55	2,0	36	65	150
0:20:20	55	2,0	36	65	150
0:20:21	55	2,0	36	65	150
0:20:22	55	2,0	36	65	150
0:20:23	55	2,0	36	65	150
0:20:24	55	2,0	36	65	150
0:20:25	55	2,0	36	65	150
0:20:26	55	2,0	36	66	150
0:20:27	55	2,0	36	66	150
0:20:28	55	2,0	36	66	150
0:20:29	55	2,0	36	66	150
0:20:30	55	2,0	36	66	150
0:20:31	55	2,0	36	66	150
0:20:32	55	2,0	36	66	150
0:20:33	55	2,0	36	66	150
0:20:34	55	2,0	36	66	150
0:20:35	55	2,0	36	66	150
0:20:36	55	2,0	36	66	150
0:20:37	55	2,0	36	66	150
0:20:38	55	2,0	36	66	150
0:20:39	55	2,0	36	66	150
0:20:40	55	2,0	36	66	150
0:20:41	56	2,0	36	66	150
0:20:42	56	2,0	36	66	150
0:20:43	56	2,0	36	66	150
0:20:44	56	2,0	36	66	150
0:20:45	56	2,0	36	66	150
0:20:46	56	2,0	36	66	150
0:20:47	56	2,0	36	66	150
0:20:48	56	2,0	36	66	150
0:20:49	56	2,0	36	66	150
0:20:50	56	2,0	36	66	150
0:20:51	56	2,0	36	66	150
0:20:52	56	2,0	36	66	150
0:20:53	56	2,0	36	66	150
0:20:54	56	2,0	36	66	150
0:20:55	56	2,0	36	66	150
0:20:56	56	2,0	36	66	150
0:20:57	56	2,0	36	66	150
0:20:58	56	2,0	36	66	150
0:20:59	56	2,0	36	66	150
0:21:00	56	2,0	36	66	150
0:21:01	56	2,0	36	66	150
0:21:02	56	2,0	36	66	150
0:21:03	56	2,0	36	66	150
0:21:04	56	2,0	36	66	150
0:21:05	56	2,0	36	66	150
0:21:06	56	2,0	36	66	150
0:21:07	56	2,0	36	66	150
0:21:08	56	2,0	36	66	150
0:21:09	56	2,0	36	66	150
0:21:10	56	2,0	36	66	150
0:21:11	56	2,0	36	67	150
0:21:12	56	2,0	36	66	150
0:21:13	56	2,0	36	67	150
0:21:14	56	2,0	36	66	150
0:21:15	56	2,0	36	66	150
0:21:16	57	2,0	36	67	150
0:21:17	57	2,0	36	66	150
0:21:18	57	2,0	36	67	150
0:21:19	57	2,0	36	67	150
0:21:20	57	2,0	36	67	150
0:21:21	57	2,0	36	67	150
0:21:22	57	2,0	36	67	150
0:21:23	57	2,0	36	67	150
0:21:24	57	2,0	36	67	150
0:21:25	57	2,0	36	67	150
0:21:26	57	2,0	36	67	150
0:21:27	57	2,0	36	67	150
0:21:28	57	2,0	35	67	150
0:21:29	57	2,0	35	67	150
0:21:30	57	2,0	35	67	150
0:21:31	57	2,0	35	67	150
0:21:32	57	2,0	35	67	150
0:21:33	57	2,0	35	67	150
0:21:34	57	2,0	35	67	150
0:21:35	57	2,0	35	67	150
0:21:36	57	2,0	35	67	150
0:21:37	57	2,0	35	67	150
0:21:38	57	2,0	35	67	150
0:21:39	57	2,0	35	67	150
0:21:40	57	2,0	35	67	150
0:21:41	57	2,0	35	67	150
0:21:42	57	2,0	35	67	150
0:21:43	57	2,0	35	67	150
0:21:44	57	2,0	35	67	150
0:21:45	57	2,0	35	67	150
0:21:46	57	2,0	35	67	150
0:21:47	57	2,0	35	67	150
0:21:48	57	2,0	35	67	150
0:21:49	57	2,0	35	67	150
0:21:50	57	2,0	35	67	150
0:21:51	57	2,0	35	67	150
0:21:52	57	2,0	35	67	150
0:21:53	57	2,0	35	67	150
0:21:54	57	2,0	35	67	150
0:21:55	57	2,0	35	68	150
0:21:56	57	2,0	35	67	150
0:21:57	57	2,0	35	68	150
0:21:58	57	2,0	35	68	150
0:21:59	57	2,0	35	68	150
0:22:00	57	2,0	35	68	150
0:22:01	58	2,0	35	68	150
0:22:02	58	2,0	35	68	150
0:22:03	58	2,0	35	68	150
0:22:04	58	2,0	35	68	150
0:22:05	58	2,0	35	68	150
0:22:06	58	2,0	35	68	150
0:22:07	58	2,0	35	68	150
0:22:08	58	2,0	35	68	150
0:22:09	58	2,0	35	68	150
0:22:10	58	2,0	35	68	150
0:22:11	58	2,0	35	68	150
0:22:12	58	2,0	35	68	150
0:22:13	58	2,0	35	68	150
0:22:14	58	2,0	35	68	150
0:22:15	58	2,0	35	68	150
0:22:16	58	2,0	35	68	150
0:22:17	58	2,0	35	68	150
0:22:18	58	2,0	35	68	150
0:22:19	58	2,0	35	68	150
0:22:20	58	2,0	35	68	150
0:22:21	58	2,0	35	68	150
0:22:22	58	2,0	35	69	150
0:22:23	58	2,0	35	68	150
0:22:24	58	2,0	35	69	150
0:22:25	58	2,0	35	69	150
0:22:26	58	2,0	35	69	150
0:22:27	58	2,0	35	69	150
0:22:28	58	2,0	35	69	150
0:22:29	58	2,0	35	69	150
0:22:30	58	2,0	35	69	150
0:22:31	58	2,0	35	69	150
0:22:32	58	2,0	35	69	150
0:22:33	58	2,0	35	69	150
0:22:34	58	2,0	35	69	150
0:22:35	58	2,0	35	69	150
0:22:36	58	2,0	35	69	150
0:22:37	58	2,0	35	69	150
0:22:38	58	2,0	35	69	150
0:22:39	58	2,0	35	69	150
0:22:40	58	2,0	35	69	150
0:22:41	58	2,0	35	69	150
0:22:42	58	2,0	35	69	150
0:22:43	58	2,0	35	70	150
0:22:44	58	2,0	35	70	150
0:22:45	58	2,0	35	70	150
0:22:46	58	2,0	35	70	150
0:22:47	58	2,0	35	70	150
0:22:48	58	2,0	35	70	150
0:22:49	59	2,0	35	70	150
0:22:50	59	2,0	35	70	150
0:22:51	59	2,0	35	70	150
0:22:52	59	2,0	35	70	150
0:22:53	59	2,0	35	70	150
0:22:54	59	2,0	35	70	150
0:22:55	59	2,0	35	70	150
0:22:56	59	2,0	35	70	150
0:22:57	59	2,0	35	70	150
0:22:58	59	2,0	35	70	150
0:22:59	59	2,0	35	70	150
0:23:00	59	2,0	35	70	150
0:23:01	59	2,0	35	70	150
0:23:02	59	2,0	35	70	150
0:23:03	59	2,0	35	70	150
0:23:04	59	2,0	35	70	150
0:23:05	59	2,0	35	70	150
0:23:06	59	2,0	35	70	150
0:23:07	59	2,0	35	71	150
0:23:08	59	2,0	35	71	150
0:23:09	59	2,0	35	70	150
0:23:10	59	2,0	35	71	150
0:23:11	59	2,0	35	70	150
0:23:12	59	2,0	35	71	150
0:23:13	59	2,0	35	71	150
0:23:14	59	2,0	35	71	150
0:23:15	59	2,0	35	71	150
0:23:16	59	2,0	35	71	150
0:23:17	59	2,0	35	71	150
0:23:18	59	2,0	35	71	150
0:23:19	59	2,0	35	71	150
0:23:20	59	2,0	35	71	150
0:23:21	59	2,0	35	71	150
0:23:22	59	2,0	35	71	150
0:23:23	59	2,0	35	71	150
0:23:24	59	2,0	35	71	150
0:23:25	59	2,0	35	71	150
0:23:26	59	2,0	35	71	150
0:23:27	59	2,0	35	71	150
0:23:28	59	2,0	35	71	150
0:23:29	59	2,0	35	71	150
0:23:30	59	2,0	35	71	150
0:23:31	59	2,0	35	72	150
0:23:32	60	2,0	35	71	150
0:23:33	60	2,0	35	71	150
0:23:34	60	2,0	35	71	150
0:23:35	60	2,0	35	72	150
0:23:36	60	2,0	35	72	150
0:23:37	60	2,0	35	72	150
0:23:38	60	2,0	35	72	150
0:23:39	60	2,0	35	72	150
0:23:40	60	2,0	35	72	150
0:23:41	60	2,0	35	72	150
0:23:42	60	2,0	34	72	150
0:23:43	60	2,0	34	72	150
0:23:44	60	2,0	34	72	150
0:23:45	60	2,0	34	72	150
0:23:46	60	2,0	34	72	150
0:23:47	60	2,0	34	72	150
0:23:48	60	2,0	34	72	150
0:23:49	60	2,0	34	72	150
0:23:50	60	2,0	34	72	150
0:23:51	60	2,0	34	72	150
0:23:52	60	2,0	34	72	150
0:23:53	60	2,0	34	72	150
0:23:54	60	2,0	34	72	150
0:23:55	60	2,0	34	72	150
0:23:56	60	2,0	34	72	150
0:23:57	60	2,0	34	73	150
0:23:58	60	2,0	34	73	150
0:23:59	60	2,0	34	73	150
0:24:00	60	2,0	34	73	150
0:24:01	60	2,0	34	73	150
0:24:02	60	2,0	34	73	150
0:24:03	60	2,0	34	72	150
0:24:04	60	2,0	34	73	150
0:24:05	60	2,0	34	73	150
0:24:06	60	2,0	34	73	150
0:24:07	60	2,0	34	73	150
0:24:08	60	2,0	34	73	150
0:24:09	60	2,0	34	73	150
0:24:10	60	2,0	34	73	150
0:24:11	61	2,0	34	73	150
0:24:12	61	2,0	34	73	150
0:24:13	61	2,0	34	73	150
0:24:14	61	2,0	34	73	150
0:24:15	61	2,0	34	73	150
0:24:16	61	2,0	34	73	150
0:24:17	61	2,0	34	73	150
0:24:18	61	2,0	34	73	150
0:24:19	61	2,0	34	74	150
0:24:20	61	2,0	34	74	150
0:24:21	61	2,0	34	74	150
0:24:22	61	2,0	34	74	150
0:24:23	61	2,0	34	74	150
0:24:24	61	2,0	34	74	150
0:24:25	61	2,0	34	74	150
0:24:26	61	2,0	34	74	150
0:24:27	61	2,0	34	74	150
0:24:28	61	2,0	34	74	150
0:24:29	61	2,0	34	74	150
0:24:30	61	2,0	34	74	150
0:24:31	61	2,0	34	74	150
0:24:32	61	2,0	34	74	150
0:24:33	61	2,0	34	74	150
0:24:34	61	2,0	34	74	150
0:24:35	61	2,0	34	74	150
0:24:36	61	2,0	34	74	150
0:24:37	61	2,0	34	74	150
0:24:38	61	2,0	34	74	150
0:24:39	61	2,0	34	74	150
0:24:40	61	2,0	34	74	150
0:24:41	61	2,0	34	74	150
0:24:42	61	2,0	34	74	150
0:24:43	61	2,0	34	74	150
0:24:44	61	2,0	34	75	150
0:24:45	61	2,0	34	75	150
0:24:46	61	2,0	34	74	150
0:24:47	61	2,0	34	75	150
0:24:48	61	2,0	34	74	150
0:24:49	61	2,0	34	75	150
0:24:50	61	2,0	34	75	150
0:24:51	61	2,0	34	75	150
0:24:52	61	2,0	34	75	150
0:24:53	61	2,0	34	75	150
0:24:54	61	2,0	34	75	150
0:24:55	61	2,0	34	75	150
0:24:56	61	2,0	34	75	150
0:24:57	61	2,0	34	75	150
0:24:58	61	2,0	34	75	150
0:24:59	61	2,0	34	75	150
0:25:00	61	2,0	34	75	150
0:25:01	62	2,0	34	75	150
0:25:02	62	2,0	34	75	150
0:25:03	62	2,0	34	75	150
0:25:04	62	2,0	34	75	150
0:25:05	62	2,0	34	75	150
0:25:06	62	2,0	34	75	150
0:25:07	62	2,0	34	76	150
0:25:08	62	2,0	34	75	150
0:25:09	62	2,0	34	76	150
0:25:10	62	2,0	34	76	150
0:25:11	62	2,0	34	76	150
0:25:12	62	2,0	34	76	150
0:25:13	62	2,0	34	76	150
0:25:14	62	2,0	34	76	150
0:25:15	62	2,0	34	76	150
0:25:16	62	2,0	34	76	150
0:25:17	62	2,0	34	76	150
0:25:18	62	2,0	34	76	150
0:25:19	62	2,0	34	76	150
0:25:20	62	2,0	34	76	150
0:25:21	62	2,0	34	76	150
0:25:22	62	2,0	34	76	150
0:25:23	62	2,0	34	76	150
0:25:24	62	2,0	34	76	150
0:25:25	62	2,0	34	76	150
0:25:26	62	2,0	34	76	150
0:25:27	62	2,0	34	76	150
0:25:28	62	2,0	34	76	150
0:25:29	62	2,0	34	76	150
0:25:30	62	2,0	34	76	150
0:25:31	62	2,0	34	76	150
0:25:32	62	2,0	34	76	150
0:25:33	62	2,0	34	77	150
0:25:34	62	2,0	34	76	150
0:25:35	62	2,0	34	77	150
0:25:36	62	2,0	34	77	150
0:25:37	63	2,0	34	77	150
0:25:38	63	2,0	34	77	150
0:25:39	63	2,0	34	77	150
0:25:40	63	2,0	34	77	150
0:25:41	63	2,0	34	77	150
0:25:42	63	2,0	34	77	150
0:25:43	63	2,0	34	77	150
0:25:44	63	2,0	34	77	150
0:25:45	63	2,0	34	77	150
0:25:46	63	2,0	34	77	150
0:25:47	63	2,0	34	77	150
0:25:48	63	2,0	34	77	150
0:25:49	63	2,0	34	77	150
0:25:50	63	2,0	34	77	150
0:25:51	63	2,0	34	77	150
0:25:52	63	2,0	34	77	150
0:25:53	63	2,0	34	77	150
0:25:54	63	2,0	34	77	150
0:25:55	63	2,0	34	77	150
