Repository: ProgWizer/parser

File: project-root/data/Data Acquisition/Data Acquisition/2016 year (65)/16-0051(RGU).txt (part 1 of 44)
--Test Summary--
Full Path and File Name	
Instrument Name	7322
Instrument Type	Model 7322 Consistometer - Variable Speed
Instrument Serial Number	
Test Start Date	25.08.2016
Test Start Time	15:12:46
Test Stop Date	26.08.2016
Test Stop Time	9:25:16
Test Length	18:12:30
Final Sample Time Offset	18:12:30
Controller Schedule Name	
Sampling Period	1 second
Comments	MPa:40(30), T:65(30)
Information	WellID	poraSpheres-1(40MPa)
Information	Customer	RGU
Information	EngName	Øóòü Êîíñòàíòèí
Information	CementClass	G
Information	CementMfr	Ñóõîé Ëîã
Information	Additives	13%MKU-85+47%poraSpheres-3+1.5%SMS+1.5%TC-101+1.5%TA-1
Information	Density	1250
Information	BHCT	65
Information	BHST	
Information	FluidLoss	
Information	JobType	Research
Calculated Value	Time_30Bc	5:45:55
Calculated Value	Time_70Bc	N/A
Initial Temperature (°C)	25 °C
Final Temperature (°C)	65 °C
Initial Pressure (MPa)	0,7 MPa
Final Pressure (MPa)	40,5 MPa
Initial Consistency (Bc)	12 Bc
Final Consistency (Bc)	37 Bc
Initial Wall Temperature (°C)	23 °C
Final Wall Temperature (°C)	65 °C
Initial Motor Speed (RPM)	150 RPM
Final Motor Speed (RPM)	150 RPM
--Data--
Time (HH:MM:SS)	Temperature (°C)	Pressure (MPa)	Consistency (Bc)	Wall Temperature (°C)	Motor Speed (RPM)
0:00:00	25	0,7	12	23	150
0:00:01	25	0,7	12	23	150
0:00:02	25	0,7	12	23	150
0:00:03	25	0,7	12	23	150
0:00:04	25	0,7	12	23	150
0:00:05	25	0,7	12	23	150
0:00:06	25	0,7	12	23	150
0:00:07	25	0,7	12	23	150
0:00:08	25	0,7	12	23	150
0:00:09	25	0,7	12	23	150
0:00:10	25	0,7	12	23	150
0:00:11	25	0,7	12	23	150
0:00:12	25	0,7	12	23	150
0:00:13	25	0,7	12	23	150
0:00:14	25	0,7	12	23	150
0:00:15	25	0,8	12	23	150
0:00:16	25	0,8	12	23	150
0:00:17	25	0,8	12	23	150
0:00:18	25	0,8	12	23	150
0:00:19	25	0,9	12	23	150
0:00:20	25	0,9	12	23	150
0:00:21	25	0,9	12	23	150
0:00:22	25	0,9	12	23	150
0:00:23	25	0,9	12	23	150
0:00:24	25	0,9	12	23	150
0:00:25	25	1,0	12	23	150
0:00:26	25	1,0	12	23	150
0:00:27	25	1,0	12	23	150
0:00:28	25	1,0	12	23	150
0:00:29	25	1,1	12	23	150
0:00:30	25	1,1	12	23	150
0:00:31	25	1,1	12	24	150
0:00:32	25	1,2	12	23	150
0:00:33	25	1,2	12	24	150
0:00:34	25	1,2	12	24	150
0:00:35	25	1,3	12	24	150
0:00:36	25	1,3	12	24	150
0:00:37	25	1,4	12	24	150
0:00:38	25	1,4	12	24	150
0:00:39	25	1,4	12	24	150
0:00:40	25	1,4	12	24	150
0:00:41	25	1,5	12	24	150
0:00:42	25	1,5	12	24	150
0:00:43	25	1,5	12	24	150
0:00:44	25	1,5	12	24	150
0:00:45	25	1,6	12	24	150
0:00:46	25	1,6	12	24	150
0:00:47	25	1,6	12	24	150
0:00:48	25	1,6	12	24	150
0:00:49	25	1,6	12	24	150
0:00:50	25	1,7	12	24	150
0:00:51	25	1,7	12	25	150
0:00:52	25	1,8	12	25	150
0:00:53	25	1,8	12	25	150
0:00:54	25	1,8	12	25	150
0:00:55	25	1,8	12	25	150
0:00:56	25	1,8	11	25	150
0:00:57	25	1,9	11	25	150
0:00:58	25	1,9	11	25	150
0:00:59	25	2,0	11	25	150
0:01:00	25	2,0	11	25	150
0:01:01	25	2,0	11	25	150
0:01:02	25	2,0	11	25	150
0:01:03	25	2,0	11	25	150
0:01:04	25	2,0	11	25	150
0:01:05	25	2,0	11	25	150
0:01:06	25	2,0	11	25	150
0:01:07	25	2,1	11	26	150
0:01:08	25	2,1	11	26	150
0:01:09	25	2,1	11	26	150
0:01:10	25	2,1	11	26	150
0:01:11	25	2,2	11	26	150
0:01:12	25	2,2	11	26	150
0:01:13	25	2,2	11	26	150
0:01:14	25	2,2	11	27	150
0:01:15	25	2,3	11	27	150
0:01:16	25	2,3	11	27	150
0:01:17	25	2,4	10	27	150
0:01:18	25	2,4	10	27	150
0:01:19	25	2,4	10	27	150
0:01:20	25	2,4	10	27	150
0:01:21	25	2,5	10	27	150
0:01:22	25	2,5	10	27	150
0:01:23	25	2,5	10	27	150
0:01:24	25	2,5	10	27	150
0:01:25	25	2,5	10	28	150
0:01:26	25	2,5	10	28	150
0:01:27	25	2,6	10	28	150
0:01:28	25	2,6	10	28	150
0:01:29	25	2,6	10	28	150
0:01:30	25	2,6	10	28	150
0:01:31	25	2,6	10	28	150
0:01:32	25	2,7	10	28	150
0:01:33	25	2,7	10	28	150
0:01:34	25	2,7	10	28	150
0:01:35	25	2,7	10	28	150
0:01:36	25	2,7	10	28	150
0:01:37	25	2,7	10	28	150
0:01:38	25	2,8	10	29	150
0:01:39	25	2,8	10	29	150
0:01:40	25	2,8	10	29	150
0:01:41	25	2,8	10	29	150
0:01:42	25	2,9	10	29	150
0:01:43	25	2,9	10	29	150
0:01:44	25	3,0	10	29	150
0:01:45	25	3,0	10	29	150
0:01:46	25	3,1	10	30	150
0:01:47	25	3,1	10	30	150
0:01:48	25	3,1	10	30	150
0:01:49	25	3,1	10	30	150
0:01:50	25	3,2	10	30	150
0:01:51	25	3,2	10	30	150
0:01:52	25	3,2	10	30	150
0:01:53	25	3,2	10	30	150
0:01:54	25	3,3	10	30	150
0:01:55	25	3,3	10	30	150
0:01:56	25	3,3	10	30	150
0:01:57	25	3,3	10	30	150
0:01:58	25	3,4	10	30	150
0:01:59	25	3,4	10	30	150
0:02:00	25	3,4	10	30	150
0:02:01	25	3,4	10	30	150
0:02:02	25	3,5	10	30	150
0:02:03	25	3,5	10	31	150
0:02:04	25	3,5	10	31	150
0:02:05	25	3,5	10	31	150
0:02:06	25	3,6	10	31	150
0:02:07	25	3,6	10	31	150
0:02:08	25	3,6	10	31	150
0:02:09	25	3,6	10	31	150
0:02:10	25	3,7	10	32	150
0:02:11	25	3,7	10	32	150
0:02:12	25	3,7	10	32	150
0:02:13	25	3,8	10	32	150
0:02:14	25	3,8	10	32	150
0:02:15	25	3,8	10	32	150
0:02:16	25	3,9	10	32	150
0:02:17	25	3,9	10	32	150
0:02:18	25	3,9	10	32	150
0:02:19	25	3,9	10	32	150
0:02:20	25	4,0	10	32	150
0:02:21	25	4,0	10	33	150
0:02:22	25	4,0	10	33	150
0:02:23	25	4,1	10	33	150
0:02:24	25	4,1	10	33	150
0:02:25	25	4,1	10	33	150
0:02:26	25	4,2	10	33	150
0:02:27	25	4,2	10	33	150
0:02:28	25	4,2	10	33	150
0:02:29	25	4,2	10	33	150
0:02:30	25	4,3	10	33	150
0:02:31	25	4,3	10	33	150
0:02:32	25	4,3	10	33	150
0:02:33	25	4,4	10	34	150
0:02:34	25	4,4	9	34	150
0:02:35	25	4,4	9	34	150
0:02:36	25	4,5	9	34	150
0:02:37	25	4,5	9	34	150
0:02:38	25	4,5	9	34	150
0:02:39	25	4,5	9	34	150
0:02:40	25	4,6	9	34	150
0:02:41	25	4,6	9	34	150
0:02:42	25	4,6	9	34	150
0:02:43	25	4,6	9	34	150
0:02:44	25	4,7	9	34	150
0:02:45	25	4,7	9	34	150
0:02:46	25	4,7	9	34	150
0:02:47	25	4,7	9	34	150
0:02:48	25	4,8	9	34	150
0:02:49	25	4,8	9	35	150
0:02:50	25	4,8	9	35	150
0:02:51	25	4,8	9	35	150
0:02:52	25	4,8	9	35	150
0:02:53	25	4,9	9	35	150
0:02:54	26	4,9	9	35	150
0:02:55	26	4,9	9	35	150
0:02:56	26	4,9	9	35	150
0:02:57	26	4,9	9	35	150
0:02:58	26	5,0	9	35	150
0:02:59	26	5,0	9	35	150
0:03:00	26	5,0	9	35	150
0:03:01	26	5,0	9	35	150
0:03:02	26	5,0	9	35	150
0:03:03	26	5,0	9	35	150
0:03:04	26	5,1	9	35	150
0:03:05	26	5,1	9	35	150
0:03:06	26	5,1	9	35	150
0:03:07	26	5,1	9	35	150
0:03:08	26	5,1	9	35	150
0:03:09	26	5,1	9	35	150
0:03:10	26	5,1	9	35	150
0:03:11	26	5,1	9	35	150
0:03:12	26	5,2	9	35	150
0:03:13	26	5,2	9	35	150
0:03:14	26	5,2	9	35	150
0:03:15	26	5,2	9	35	150
0:03:16	26	5,2	9	35	150
0:03:17	26	5,2	9	35	150
0:03:18	26	5,2	9	35	150
0:03:19	26	5,3	9	35	150
0:03:20	26	5,3	9	35	150
0:03:21	26	5,3	9	35	150
0:03:22	26	5,3	9	35	150
0:03:23	26	5,3	9	35	150
0:03:24	26	5,3	9	35	150
0:03:25	26	5,3	9	35	150
0:03:26	26	5,4	9	35	150
0:03:27	26	5,4	9	35	150
0:03:28	26	5,4	9	35	150
0:03:29	26	5,4	9	35	150
0:03:30	26	5,4	9	35	150
0:03:31	26	5,4	9	35	150
0:03:32	27	5,4	9	35	150
0:03:33	27	5,4	9	36	150
0:03:34	27	5,4	9	36	150
0:03:35	27	5,4	9	35	150
0:03:36	27	5,4	9	35	150
0:03:37	27	5,5	9	35	150
0:03:38	27	5,5	9	35	150
0:03:39	27	5,5	9	35	150
0:03:40	27	5,5	9	36	150
0:03:41	27	5,5	9	35	150
0:03:42	27	5,5	9	36	150
0:03:43	27	5,5	9	36	150
0:03:44	27	5,5	9	36	150
0:03:45	27	5,5	9	36	150
0:03:46	27	5,5	9	35	150
0:03:47	27	5,6	9	35	150
0:03:48	27	5,6	9	35	150
0:03:49	27	5,6	9	35	150
0:03:50	27	5,7	9	35	150
0:03:51	27	5,8	9	36	150
0:03:52	27	5,9	9	35	150
0:03:53	27	5,9	9	35	150
0:03:54	27	5,9	9	35	150
0:03:55	27	5,9	9	36	150
0:03:56	27	5,9	9	35	150
0:03:57	27	5,9	9	36	150
0:03:58	27	5,9	9	36	150
0:03:59	27	5,9	9	36	150
0:04:00	27	5,9	9	36	150
0:04:01	27	5,9	9	36	150
0:04:02	27	6,0	9	36	150
0:04:03	27	6,0	9	36	150
0:04:04	27	6,0	9	36	150
0:04:05	27	6,0	9	36	150
0:04:06	27	6,0	9	36	150
0:04:07	27	6,0	9	35	150
0:04:08	27	6,0	9	36	150
0:04:09	27	6,0	9	36	150
0:04:10	27	6,0	9	36	150
0:04:11	27	6,1	9	36	150
0:04:12	28	6,2	9	36	150
0:04:13	28	6,2	9	36	150
0:04:14	28	6,3	9	36	150
0:04:15	28	6,3	9	36	150
0:04:16	28	6,3	9	36	150
0:04:17	28	6,3	9	36	150
0:04:18	28	6,3	9	36	150
0:04:19	28	6,3	9	36	150
0:04:20	28	6,4	9	36	150
0:04:21	28	6,4	9	36	150
0:04:22	28	6,4	9	36	150
0:04:23	28	6,4	9	36	150
0:04:24	28	6,4	9	36	150
0:04:25	28	6,4	9	36	150
0:04:26	28	6,4	9	36	150
0:04:27	28	6,5	9	36	150
0:04:28	28	6,5	9	36	150
0:04:29	28	6,5	9	36	150
0:04:30	28	6,5	9	36	150
0:04:31	28	6,5	9	36	150
0:04:32	28	6,5	9	37	150
0:04:33	28	6,6	9	37	150
0:04:34	28	6,8	9	37	150
0:04:35	28	6,9	9	37	150
0:04:36	28	6,9	9	36	150
0:04:37	28	7,0	9	37	150
0:04:38	28	7,0	9	36	150
0:04:39	28	7,0	9	37	150
0:04:40	28	7,0	9	37	150
0:04:41	28	7,0	9	37	150
0:04:42	28	7,0	9	37	150
0:04:43	28	7,0	10	37	150
0:04:44	28	7,1	10	37	150
0:04:45	28	7,1	10	37	150
0:04:46	28	7,1	10	37	150
0:04:47	28	7,1	10	37	150
0:04:48	28	7,1	10	37	150
0:04:49	28	7,2	10	37	150
0:04:50	28	7,2	10	37	150
0:04:51	28	7,2	10	37	150
0:04:52	28	7,2	10	37	150
0:04:53	28	7,2	10	37	150
0:04:54	28	7,3	10	37	150
0:04:55	28	7,3	10	37	150
0:04:56	28	7,3	10	37	150
0:04:57	28	7,3	10	37	150
0:04:58	28	7,3	10	37	150
0:04:59	29	7,3	10	37	150
0:05:00	29	7,4	10	38	150
0:05:01	29	7,4	10	38	150
0:05:02	29	7,4	10	38	150
0:05:03	29	7,4	10	38	150
0:05:04	29	7,4	10	38	150
0:05:05	29	7,5	10	38	150
0:05:06	29	7,5	10	38	150
0:05:07	29	7,5	10	38	150
0:05:08	29	7,5	10	38	150
0:05:09	29	7,5	10	38	150
0:05:10	29	7,6	10	38	150
0:05:11	29	7,6	10	38	150
0:05:12	29	7,6	10	38	150
0:05:13	29	7,6	10	38	150
0:05:14	29	7,6	10	38	150
0:05:15	29	7,7	10	38	150
0:05:16	29	7,7	10	38	150
0:05:17	29	7,7	10	38	150
0:05:18	29	7,7	10	38	150
0:05:19	29	7,7	10	38	150
0:05:20	29	7,8	10	39	150
0:05:21	29	7,8	10	39	150
0:05:22	29	7,8	10	39	150
0:05:23	29	7,8	10	39	150
0:05:24	29	7,9	10	39	150
0:05:25	29	7,9	10	39	150
0:05:26	29	7,9	10	39	150
0:05:27	29	7,9	10	39	150
0:05:28	29	7,9	10	39	150
0:05:29	29	8,0	10	39	150
0:05:30	29	8,0	9	39	150
0:05:31	29	8,0	10	39	150
0:05:32	29	8,0	10	39	150
0:05:33	29	8,1	10	39	150
0:05:34	29	8,1	10	39	150
0:05:35	29	8,1	10	39	150
0:05:36	29	8,1	10	39	150
0:05:37	29	8,1	10	39	150
0:05:38	29	8,2	10	39	150
0:05:39	29	8,2	9	39	150
0:05:40	29	8,2	10	39	150
0:05:41	29	8,2	10	39	150
0:05:42	29	8,3	10	40	150
0:05:43	29	8,3	10	40	150
0:05:44	29	8,3	10	40	150
0:05:45	29	8,3	10	40	150
0:05:46	29	8,4	10	40	150
0:05:47	30	8,4	10	40	150
0:05:48	30	8,4	10	40	150
0:05:49	30	8,5	10	40	150
0:05:50	30	8,5	10	40	150
0:05:51	30	8,5	10	40	150
0:05:52	30	8,5	10	40	150
0:05:53	30	8,5	10	40	150
0:05:54	30	8,6	10	40	150
0:05:55	30	8,6	10	40	150
0:05:56	30	8,6	10	40	150
0:05:57	30	8,6	10	40	150
0:05:58	30	8,7	10	40	150
0:05:59	30	8,7	10	40	150
0:06:00	30	8,7	10	40	150
0:06:01	30	8,7	10	41	150
0:06:02	30	8,8	10	41	150
0:06:03	30	8,8	10	41	150
0:06:04	30	8,8	10	41	150
0:06:05	30	8,8	10	40	150
0:06:06	30	8,8	10	40	150
0:06:07	30	8,9	10	41	150
0:06:08	30	8,9	10	41	150
0:06:09	30	8,9	10	41	150
0:06:10	30	8,9	10	41	150
0:06:11	30	9,0	10	41	150
0:06:12	30	9,0	10	41	150
0:06:13	30	9,0	10	41	150
0:06:14	30	9,0	10	41	150
0:06:15	30	9,0	10	41	150
0:06:16	30	9,1	10	41	150
0:06:17	30	9,1	10	41	150
0:06:18	30	9,1	10	41	150
0:06:19	30	9,2	10	41	150
0:06:20	30	9,2	10	41	150
0:06:21	30	9,2	10	41	150
0:06:22	30	9,2	10	41	150
0:06:23	30	9,2	10	42	150
0:06:24	30	9,3	10	42	150
0:06:25	30	9,3	10	42	150
0:06:26	30	9,3	10	42	150
0:06:27	30	9,3	10	42	150
0:06:28	30	9,4	10	42	150
0:06:29	30	9,4	10	42	150
0:06:30	30	9,4	10	42	150
0:06:31	30	9,4	10	42	150
0:06:32	31	9,5	10	42	150
0:06:33	31	9,5	10	42	150
0:06:34	31	9,5	10	42	150
0:06:35	31	9,5	10	42	150
0:06:36	31	9,6	10	42	150
0:06:37	31	9,6	10	42	150
0:06:38	31	9,6	10	42	150
0:06:39	31	9,6	10	42	150
0:06:40	31	9,6	10	42	150
0:06:41	31	9,7	10	43	150
0:06:42	31	9,7	10	42	150
0:06:43	31	9,7	10	43	150
0:06:44	31	9,7	10	43	150
0:06:45	31	9,7	10	43	150
0:06:46	31	9,8	10	42	150
0:06:47	31	9,8	10	42	150
0:06:48	31	9,8	10	42	150
0:06:49	31	9,8	10	42	150
0:06:50	31	9,9	10	42	150
0:06:51	31	9,9	10	43	150
0:06:52	31	9,9	10	42	150
0:06:53	31	9,9	10	43	150
0:06:54	31	10,0	10	43	150
0:06:55	31	10,0	10	43	150
0:06:56	31	10,0	10	43	150
0:06:57	31	10,0	10	43	150
0:06:58	31	10,1	10	43	150
0:06:59	31	10,1	10	43	150
0:07:00	31	10,1	10	43	150
0:07:01	31	10,1	10	43	150
0:07:02	31	10,2	10	43	150
0:07:03	31	10,2	10	43	150
0:07:04	31	10,2	10	43	150
0:07:05	31	10,2	10	43	150
0:07:06	31	10,3	10	43	150
0:07:07	31	10,3	10	43	150
0:07:08	31	10,3	10	44	150
0:07:09	31	10,3	10	44	150
0:07:10	31	10,4	10	44	150
0:07:11	31	10,4	10	44	150
0:07:12	31	10,4	10	44	150
0:07:13	31	10,4	10	44	150
0:07:14	31	10,5	10	44	150
0:07:15	31	10,5	10	44	150
0:07:16	31	10,5	10	44	150
0:07:17	31	10,5	10	44	150
0:07:18	32	10,6	10	44	150
0:07:19	32	10,6	10	44	150
0:07:20	32	10,6	10	44	150
0:07:21	32	10,6	10	44	150
0:07:22	32	10,7	10	44	150
0:07:23	32	10,7	10	44	150
0:07:24	32	10,7	10	44	150
0:07:25	32	10,7	10	44	150
0:07:26	32	10,8	10	44	150
0:07:27	32	10,8	10	45	150
0:07:28	32	10,8	10	45	150
0:07:29	32	10,8	10	45	150
0:07:30	32	10,9	10	45	150
0:07:31	32	10,9	10	45	150
0:07:32	32	10,9	10	45	150
0:07:33	32	11,0	10	45	150
0:07:34	32	11,0	10	45	150
0:07:35	32	11,0	10	45	150
0:07:36	32	11,0	10	45	150
0:07:37	32	11,1	10	45	150
0:07:38	32	11,1	10	45	150
0:07:39	32	11,1	10	45	150
0:07:40	32	11,1	10	45	150
0:07:41	32	11,1	10	45	150
0:07:42	32	11,2	10	45	150
0:07:43	32	11,2	10	45	150
0:07:44	32	11,2	10	45	150
0:07:45	32	11,2	10	45	150
0:07:46	32	11,3	10	45	150
0:07:47	32	11,3	10	45	150
0:07:48	32	11,3	10	45	150
0:07:49	32	11,3	10	46	150
0:07:50	32	11,4	10	46	150
0:07:51	32	11,4	10	46	150
0:07:52	32	11,4	10	46	150
0:07:53	32	11,4	10	46	150
0:07:54	32	11,5	10	46	150
0:07:55	32	11,5	10	46	150
0:07:56	32	11,5	10	45	150
0:07:57	32	11,5	10	45	150
0:07:58	32	11,6	10	45	150
0:07:59	32	11,6	10	46	150
0:08:00	32	11,6	10	46	150
0:08:01	32	11,6	10	46	150
0:08:02	33	11,7	10	46	150
0:08:03	33	11,7	10	46	150
0:08:04	33	11,7	10	46	150
0:08:05	33	11,7	10	46	150
0:08:06	33	11,8	10	46	150
0:08:07	33	11,8	10	46	150
0:08:08	33	11,8	10	46	150
0:08:09	33	11,8	10	46	150
0:08:10	33	11,9	10	46	150
0:08:11	33	11,9	10	46	150
0:08:12	33	11,9	10	46	150
0:08:13	33	11,9	10	47	150
0:08:14	33	12,0	10	46	150
0:08:15	33	12,0	10	46	150
0:08:16	33	12,0	10	47	150
0:08:17	33	12,0	10	47	150
0:08:18	33	12,1	10	47	150
0:08:19	33	12,1	10	47	150
0:08:20	33	12,1	10	47	150
0:08:21	33	12,1	10	47	150
0:08:22	33	12,1	10	47	150
0:08:23	33	12,2	10	47	150
0:08:24	33	12,2	10	47	150
0:08:25	33	12,2	10	47	150
0:08:26	33	12,2	10	47	150
0:08:27	33	12,3	10	47	150
0:08:28	33	12,3	10	47	150
0:08:29	33	12,3	10	47	150
0:08:30	33	12,4	10	47	150
0:08:31	33	12,4	10	47	150
0:08:32	33	12,4	10	47	150
0:08:33	33	12,4	10	47	150
0:08:34	33	12,5	10	47	150
0:08:35	33	12,5	10	47	150
0:08:36	33	12,5	10	47	150
0:08:37	33	12,5	10	47	150
0:08:38	33	12,5	10	47	150
0:08:39	33	12,6	10	47	150
0:08:40	33	12,6	10	47	150
0:08:41	34	12,6	10	47	150
0:08:42	34	12,6	10	47	150
0:08:43	34	12,7	10	47	150
0:08:44	34	12,7	10	47	150
0:08:45	34	12,7	10	47	150
0:08:46	34	12,7	10	47	150
0:08:47	34	12,7	10	47	150
0:08:48	34	12,7	10	48	150
0:08:49	34	12,8	10	47	150
0:08:50	34	12,8	10	48	150
0:08:51	34	12,8	10	48	150
0:08:52	34	12,8	10	48	150
0:08:53	34	12,9	10	48	150
0:08:54	34	12,9	10	48	150
0:08:55	34	12,9	10	48	150
0:08:56	34	12,9	10	48	150
0:08:57	34	12,9	10	48	150
0:08:58	34	12,9	10	48	150
0:08:59	34	13,0	10	48	150
0:09:00	34	13,0	10	48	150
0:09:01	34	13,0	10	48	150
0:09:02	34	13,0	10	48	150
0:09:03	34	13,0	10	48	150
0:09:04	34	13,0	10	48	150
0:09:05	34	13,1	10	48	150
0:09:06	34	13,1	10	48	150
0:09:07	34	13,1	10	48	150
0:09:08	34	13,1	10	48	150
0:09:09	34	13,1	11	48	150
0:09:10	34	13,2	11	48	150
0:09:11	34	13,2	11	48	150
0:09:12	34	13,2	11	48	150
0:09:13	34	13,2	11	48	150
0:09:14	34	13,2	11	48	150
0:09:15	34	13,2	11	48	150
0:09:16	34	13,2	11	48	150
0:09:17	34	13,3	11	48	150
0:09:18	34	13,3	11	48	150
0:09:19	35	13,3	11	48	150
0:09:20	35	13,3	11	48	150
0:09:21	35	13,3	11	48	150
0:09:22	35	13,3	11	48	150
0:09:23	35	13,4	11	48	150
0:09:24	35	13,4	11	48	150
0:09:25	35	13,4	11	48	150
0:09:26	35	13,4	12	48	150
0:09:27	35	13,4	12	48	150
0:09:28	35	13,4	12	48	150
0:09:29	35	13,5	12	49	150
0:09:30	35	13,5	12	48	150
0:09:31	35	13,5	13	48	150
0:09:32	35	13,5	13	48	150
0:09:33	35	13,5	13	48	150
0:09:34	35	13,5	13	48	150
0:09:35	35	13,6	13	48	150
0:09:36	35	13,6	13	48	150
0:09:37	35	13,6	13	48	150
0:09:38	35	13,7	13	49	150
0:09:39	35	13,7	13	49	150
0:09:40	35	13,7	13	49	150
0:09:41	35	13,7	13	49	150
0:09:42	35	13,7	13	49	150
0:09:43	35	13,7	13	49	150
0:09:44	35	13,7	13	49	150
0:09:45	35	13,7	13	49	150
0:09:46	35	13,7	13	49	150
0:09:47	35	13,7	13	49	150
0:09:48	35	13,8	13	49	150
0:09:49	35	13,8	13	49	150
0:09:50	35	13,8	13	49	150
0:09:51	35	13,8	13	49	150
0:09:52	35	13,8	13	49	150
0:09:53	35	13,8	13	49	150
0:09:54	35	13,9	13	49	150
0:09:55	35	13,9	13	49	150
0:09:56	36	13,9	13	49	150
0:09:57	36	13,9	13	49	150
0:09:58	36	13,9	13	49	150
0:09:59	36	13,9	13	49	150
0:10:00	36	14,0	13	49	150
0:10:01	36	14,0	13	49	150
0:10:02	36	14,0	13	49	150
0:10:03	36	14,0	13	49	150
0:10:04	36	14,0	13	49	150
0:10:05	36	14,0	13	49	150
0:10:06	36	14,1	13	49	150
0:10:07	36	14,1	13	49	150
0:10:08	36	14,1	13	49	150
0:10:09	36	14,1	13	49	150
0:10:10	36	14,1	13	49	150
0:10:11	36	14,1	13	49	150
0:10:12	36	14,1	13	49	150
0:10:13	36	14,2	13	49	150
0:10:14	36	14,2	13	49	150
0:10:15	36	14,2	13	49	150
0:10:16	36	14,2	13	49	150
0:10:17	36	14,2	13	49	150
0:10:18	36	14,2	13	49	150
0:10:19	36	14,3	13	49	150
0:10:20	36	14,3	13	49	150
0:10:21	36	14,3	13	49	150
0:10:22	36	14,3	13	50	150
0:10:23	36	14,3	13	50	150
0:10:24	36	14,3	13	50	150
0:10:25	36	14,4	13	50	150
0:10:26	36	14,4	13	50	150
0:10:27	36	14,4	13	50	150
0:10:28	36	14,4	13	50	150
0:10:29	36	14,4	13	50	150
0:10:30	36	14,4	13	50	150
0:10:31	36	14,5	13	50	150
0:10:32	36	14,5	13	50	150
0:10:33	36	14,5	13	50	150
0:10:34	37	14,5	13	50	150
0:10:35	37	14,5	13	50	150
0:10:36	37	14,5	13	50	150
0:10:37	37	14,6	13	50	150
0:10:38	37	14,6	13	50	150
0:10:39	37	14,6	13	50	150
0:10:40	37	14,6	13	50	150
0:10:41	37	14,6	13	50	150
0:10:42	37	14,6	13	50	150
0:10:43	37	14,7	13	50	150
0:10:44	37	14,8	13	50	150
0:10:45	37	14,8	13	50	150
0:10:46	37	14,8	13	50	150
0:10:47	37	14,9	13	50	150
0:10:48	37	14,9	13	50	150
0:10:49	37	14,9	13	50	150
0:10:50	37	14,9	13	50	150
0:10:51	37	14,9	13	50	150
0:10:52	37	14,9	13	50	150
0:10:53	37	14,9	13	50	150
0:10:54	37	15,0	13	50	150
0:10:55	37	15,0	13	50	150
0:10:56	37	15,0	13	50	150
0:10:57	37	15,0	13	50	150
0:10:58	37	15,0	13	50	150
0:10:59	37	15,0	13	50	150
0:11:00	37	15,0	13	50	150
0:11:01	37	15,1	13	50	150
0:11:02	37	15,1	13	50	150
0:11:03	37	15,1	13	50	150
0:11:04	37	15,1	13	50	150
0:11:05	37	15,1	13	50	150
0:11:06	37	15,1	13	50	150
0:11:07	37	15,2	13	50	150
0:11:08	37	15,2	13	50	150
0:11:09	37	15,2	13	50	150
0:11:10	38	15,4	13	50	150
0:11:11	38	15,5	13	51	150
0:11:12	38	15,6	13	50	150
0:11:13	38	15,7	13	51	150
0:11:14	38	15,7	13	50	150
0:11:15	38	15,7	13	50	150
0:11:16	38	15,7	14	50	150
0:11:17	38	15,7	14	50	150
0:11:18	38	15,7	14	50	150
0:11:19	38	15,7	14	50	150
0:11:20	38	15,8	14	50	150
0:11:21	38	15,8	14	50	150
0:11:22	38	15,8	14	50	150
0:11:23	38	15,8	14	50	150
0:11:24	38	15,8	14	50	150
0:11:25	38	15,8	14	50	150
0:11:26	38	15,8	14	50	150
0:11:27	38	15,9	14	50	150
0:11:28	38	15,9	14	51	150
0:11:29	38	15,9	14	50	150
0:11:30	38	15,9	14	50	150
0:11:31	38	15,9	14	50	150
0:11:32	38	15,9	14	50	150
0:11:33	38	15,9	14	51	150
0:11:34	38	15,9	14	51	150
0:11:35	38	16,0	14	50	150
0:11:36	38	16,0	14	50	150
0:11:37	38	16,0	14	50	150
0:11:38	38	16,0	14	50	150
0:11:39	38	16,0	14	50	150
0:11:40	38	16,0	14	50	150
0:11:41	38	16,0	14	50	150
0:11:42	38	16,0	14	50	150
0:11:43	38	16,1	14	50	150
0:11:44	38	16,1	14	50	150
0:11:45	38	16,1	14	51	150
0:11:46	38	16,1	14	51	150
0:11:47	39	16,1	14	51	150
0:11:48	39	16,1	14	51	150
0:11:49	39	16,1	14	51	150
0:11:50	39	16,2	14	51	150
0:11:51	39	16,2	14	51	150
0:11:52	39	16,2	14	51	150
0:11:53	39	16,2	14	50	150
0:11:54	39	16,2	14	51	150
0:11:55	39	16,2	14	51	150
0:11:56	39	16,2	14	51	150
0:11:57	39	16,3	14	51	150
0:11:58	39	16,3	14	51	150
0:11:59	39	16,4	14	51	150
0:12:00	39	16,4	14	51	150
0:12:01	39	16,4	14	51	150
0:12:02	39	16,4	14	51	150
0:12:03	39	16,4	14	51	150
0:12:04	39	16,4	14	51	150
0:12:05	39	16,4	14	51	150
0:12:06	39	16,7	14	51	150
0:12:07	39	16,8	14	51	150
0:12:08	39	16,8	14	51	150
0:12:09	39	16,9	14	51	150
0:12:10	39	16,9	14	51	150
0:12:11	39	16,9	14	51	150
0:12:12	39	16,9	14	51	150
0:12:13	39	16,9	14	51	150
0:12:14	39	17,0	14	51	150
0:12:15	39	17,0	14	51	150
0:12:16	39	17,0	14	51	150
0:12:17	39	17,0	14	51	150
0:12:18	39	17,0	14	51	150
0:12:19	39	17,0	14	51	150
0:12:20	39	17,1	14	51	150
0:12:21	39	17,1	14	51	150
0:12:22	39	17,1	14	51	150
0:12:23	39	17,1	14	51	150
0:12:24	39	17,1	14	51	150
0:12:25	39	17,1	14	51	150
0:12:26	39	17,1	14	51	150
0:12:27	39	17,2	14	51	150
0:12:28	39	17,2	14	52	150
0:12:29	40	17,2	14	51	150
0:12:30	40	17,2	14	51	150
0:12:31	40	17,2	14	51	150
0:12:32	40	17,2	14	51	150
0:12:33	40	17,3	14	51	150
0:12:34	40	17,3	14	51	150
0:12:35	40	17,3	14	51	150
0:12:36	40	17,3	14	51	150
0:12:37	40	17,3	14	52	150
0:12:38	40	17,3	14	51	150
0:12:39	40	17,3	14	51	150
0:12:40	40	17,4	14	51	150
0:12:41	40	17,4	14	52	150
0:12:42	40	17,4	14	52	150
0:12:43	40	17,4	14	52	150
0:12:44	40	17,4	14	52	150
0:12:45	40	17,5	14	52	150
0:12:46	40	17,5	14	52	150
0:12:47	40	17,5	14	52	150
0:12:48	40	17,5	14	52	150
0:12:49	40	17,5	14	52	150
0:12:50	40	17,6	14	52	150
0:12:51	40	17,6	14	52	150
0:12:52	40	17,6	14	52	150
0:12:53	40	17,6	14	52	150
0:12:54	40	17,6	14	52	150
0:12:55	40	17,7	14	52	150
0:12:56	40	17,7	14	52	150
0:12:57	40	17,7	14	52	150
0:12:58	40	17,7	14	52	150
0:12:59	40	17,7	14	52	150
0:13:00	40	17,7	14	52	150
0:13:01	40	17,8	14	52	150
0:13:02	40	17,8	14	52	150
0:13:03	40	17,8	14	52	150
0:13:04	40	17,8	14	52	150
0:13:05	40	17,8	14	52	150
0:13:06	40	17,8	14	52	150
0:13:07	40	17,9	14	52	150
0:13:08	40	17,9	14	52	150
0:13:09	40	17,9	14	52	150
0:13:10	40	17,9	15	52	150
0:13:11	40	17,9	15	52	150
0:13:12	41	17,9	15	52	150
0:13:13	41	18,0	15	52	150
0:13:14	41	18,0	15	52	150
0:13:15	41	18,0	15	52	150
0:13:16	41	18,0	15	52	150
0:13:17	41	18,0	15	53	150
0:13:18	41	18,1	15	53	150
0:13:19	41	18,1	15	53	150
0:13:20	41	18,1	15	53	150
0:13:21	41	18,2	15	52	150
0:13:22	41	18,2	15	52	150
0:13:23	41	18,3	15	53	150
0:13:24	41	18,3	15	53	150
0:13:25	41	18,3	15	53	150
0:13:26	41	18,3	15	53	150
0:13:27	41	18,3	15	53	150
0:13:28	41	18,4	15	53	150
0:13:29	41	18,4	15	53	150
0:13:30	41	18,4	15	53	150
0:13:31	41	18,4	15	53	150
0:13:32	41	18,4	15	53	150
0:13:33	41	18,4	15	53	150
0:13:34	41	18,5	15	53	150
0:13:35	41	18,5	15	53	150
0:13:36	41	18,5	15	53	150
0:13:37	41	18,5	15	53	150
0:13:38	41	18,5	15	53	150
0:13:39	41	18,6	15	53	150
0:13:40	41	18,6	15	53	150
0:13:41	41	18,6	15	53	150
0:13:42	41	18,6	15	53	150
0:13:43	41	18,6	15	53	150
0:13:44	41	18,7	15	53	150
0:13:45	41	18,7	15	53	150
0:13:46	41	18,7	15	53	150
0:13:47	41	18,7	15	53	150
0:13:48	41	18,7	15	53	150
0:13:49	41	18,8	15	53	150
0:13:50	41	18,8	15	53	150
0:13:51	41	18,8	15	53	150
0:13:52	41	18,8	15	53	150
0:13:53	41	18,8	15	54	150
0:13:54	41	18,9	15	53	150
0:13:55	41	18,9	15	53	150
0:13:56	41	18,9	15	53	150
0:13:57	42	19,0	15	53	150
0:13:58	42	19,2	15	54	150
0:13:59	42	19,2	15	54	150
0:14:00	42	19,2	15	54	150
0:14:01	42	19,3	15	54	150
0:14:02	42	19,3	15	54	150
0:14:03	42	19,3	15	54	150
0:14:04	42	19,3	15	54	150
0:14:05	42	19,4	15	54	150
0:14:06	42	19,4	15	54	150
0:14:07	42	19,4	15	54	150
0:14:08	42	19,4	15	54	150
0:14:09	42	19,4	15	54	150
0:14:10	42	19,4	15	54	150
0:14:11	42	19,5	15	54	150
0:14:12	42	19,5	15	54	150
0:14:13	42	19,5	15	54	150
0:14:14	42	19,5	15	54	150
0:14:15	42	19,5	15	54	150
0:14:16	42	19,6	15	54	150
0:14:17	42	19,6	15	54	150
0:14:18	42	19,6	15	54	150
0:14:19	42	19,6	15	54	150
0:14:20	42	19,6	15	54	150
0:14:21	42	19,6	15	54	150
0:14:22	42	19,7	15	54	150
0:14:23	42	19,7	15	54	150
0:14:24	42	19,7	15	54	150
0:14:25	42	19,7	15	54	150
0:14:26	42	19,7	15	54	150
0:14:27	42	19,8	15	54	150
0:14:28	42	19,8	15	54	150
0:14:29	42	19,8	15	55	150
0:14:30	42	19,8	15	55	150
0:14:31	42	19,8	15	55	150
0:14:32	42	19,8	15	55	150
0:14:33	42	19,9	15	55	150
0:14:34	42	19,9	15	55	150
0:14:35	42	19,9	15	55	150
0:14:36	42	19,9	15	55	150
0:14:37	42	19,9	15	55	150
0:14:38	42	20,0	15	55	150
0:14:39	42	20,0	15	55	150
0:14:40	42	20,0	15	55	150
0:14:41	42	20,0	15	55	150
0:14:42	43	20,0	15	55	150
0:14:43	43	20,1	15	55	150
0:14:44	43	20,1	15	55	150
0:14:45	43	20,1	15	55	150
0:14:46	43	20,1	15	55	150
0:14:47	43	20,1	15	55	150
0:14:48	43	20,1	15	55	150
0:14:49	43	20,2	15	55	150
0:14:50	43	20,2	15	55	150
0:14:51	43	20,2	15	55	150
0:14:52	43	20,2	15	55	150
0:14:53	43	20,2	15	55	150
0:14:54	43	20,2	15	55	150
0:14:55	43	20,3	15	55	150
0:14:56	43	20,3	15	55	150
0:14:57	43	20,3	15	55	150
0:14:58	43	20,3	15	55	150
0:14:59	43	20,3	15	55	150
0:15:00	43	20,4	15	55	150
0:15:01	43	20,4	15	55	150
0:15:02	43	20,4	15	55	150
0:15:03	43	20,4	15	55	150
0:15:04	43	20,4	15	55	150
0:15:05	43	20,4	15	55	150
0:15:06	43	20,5	15	55	150
0:15:07	43	20,5	15	55	150
0:15:08	43	20,5	15	55	150
0:15:09	43	20,5	15	55	150
0:15:10	43	20,5	15	55	150
0:15:11	43	20,5	15	55	150
0:15:12	43	20,6	15	56	150
0:15:13	43	20,6	15	56	150
0:15:14	43	20,6	15	55	150
0:15:15	43	20,6	15	56	150
0:15:16	43	20,6	15	56	150
0:15:17	43	20,6	15	56	150
0:15:18	43	20,8	15	55	150
0:15:19	43	20,8	15	56	150
0:15:20	43	20,9	15	56	150
0:15:21	43	20,9	15	56	150
0:15:22	44	20,9	15	56	150
0:15:23	44	21,0	15	56	150
0:15:24	44	21,0	15	56	150
0:15:25	44	21,0	15	56	150
0:15:26	44	21,0	15	56	150
0:15:27	44	21,0	15	56	150
0:15:28	44	21,0	15	56	150
0:15:29	44	21,0	15	56	150
0:15:30	44	21,1	15	56	150
0:15:31	44	21,1	15	56	150
0:15:32	44	21,1	15	56	150
0:15:33	44	21,1	15	56	150
0:15:34	44	21,1	15	56	150
0:15:35	44	21,1	15	56	150
0:15:36	44	21,1	15	56	150
0:15:37	44	21,1	15	56	150
0:15:38	44	21,2	15	56	150
0:15:39	44	21,2	15	56	150
0:15:40	44	21,2	15	56	150
0:15:41	44	21,2	15	56	150
0:15:42	44	21,2	15	56	150
0:15:43	44	21,2	15	56	150
0:15:44	44	21,2	15	56	150
0:15:45	44	21,2	15	56	150
0:15:46	44	21,3	15	56	150
0:15:47	44	21,3	15	56	150
0:15:48	44	21,4	15	56	150
0:15:49	44	21,4	15	56	150
0:15:50	44	21,4	15	56	150
0:15:51	44	21,4	15	56	150
0:15:52	44	21,4	15	56	150
0:15:53	44	21,4	15	56	150
0:15:54	44	21,4	15	56	150
0:15:55	44	21,5	15	56	150
0:15:56	44	21,5	15	56	150
0:15:57	45	21,7	15	56	150
0:15:58	45	21,8	15	56	150
0:15:59	45	21,8	15	56	150
0:16:00	45	21,8	15	56	150
0:16:01	45	21,9	15	56	150
0:16:02	45	21,9	15	56	150
0:16:03	45	21,9	15	56	150
0:16:04	45	21,9	15	56	150
0:16:05	45	21,9	15	56	150
0:16:06	45	21,9	15	56	150
0:16:07	45	21,9	15	56	150
0:16:08	45	21,9	15	56	150
0:16:09	45	21,9	15	56	150
0:16:10	45	21,9	15	56	150
0:16:11	45	21,9	15	56	150
0:16:12	45	21,9	15	56	150
0:16:13	45	21,9	15	56	150
0:16:14	45	21,9	15	56	150
0:16:15	45	22,0	15	56	150
0:16:16	45	22,0	15	56	150
0:16:17	45	22,0	15	56	150
0:16:18	45	22,0	15	56	150
0:16:19	45	22,0	15	56	150
0:16:20	45	22,0	15	56	150
0:16:21	45	22,0	15	56	150
0:16:22	45	22,0	15	56	150
0:16:23	45	22,0	15	56	150
0:16:24	45	22,0	15	56	150
0:16:25	45	22,3	15	56	150
0:16:26	45	22,4	15	56	150
0:16:27	45	22,5	15	56	150
0:16:28	45	22,5	15	56	150
0:16:29	45	22,5	15	56	150
0:16:30	45	22,5	15	56	150
0:16:31	45	22,5	15	56	150
0:16:32	45	22,5	15	56	150
0:16:33	45	22,5	15	56	150
0:16:34	45	22,5	15	56	150
0:16:35	45	22,5	15	56	150
0:16:36	46	22,6	15	56	150
0:16:37	46	22,6	15	56	150
0:16:38	46	22,6	15	56	150
0:16:39	46	22,6	15	56	150
0:16:40	46	22,6	15	56	150
0:16:41	46	22,6	15	56	150
0:16:42	46	22,6	15	56	150
0:16:43	46	22,6	15	56	150
0:16:44	46	22,6	15	56	150
0:16:45	46	22,7	15	56	150
0:16:46	46	22,7	15	56	150
0:16:47	46	22,7	15	56	150
0:16:48	46	22,7	15	56	150
0:16:49	46	22,7	15	56	150
0:16:50	46	22,7	15	56	150
0:16:51	46	22,7	15	56	150
0:16:52	46	22,7	15	56	150
0:16:53	46	22,7	15	56	150
0:16:54	46	22,7	15	56	150
0:16:55	46	22,8	15	56	150
0:16:56	46	22,8	15	56	150
0:16:57	46	22,8	15	56	150
0:16:58	46	22,8	15	56	150
0:16:59	46	22,8	15	56	150
0:17:00	46	22,9	15	56	150
0:17:01	46	23,2	15	56	150
0:17:02	46	23,3	15	56	150
0:17:03	46	23,3	15	56	150
0:17:04	46	23,4	15	56	150
0:17:05	46	23,4	15	56	150
0:17:06	46	23,4	15	56	150
0:17:07	46	23,4	15	56	150
0:17:08	46	23,4	15	56	150
0:17:09	46	23,4	15	56	150
0:17:10	46	23,4	15	56	150
0:17:11	46	23,4	15	56	150
0:17:12	46	23,4	15	56	150
0:17:13	47	23,4	15	56	150
0:17:14	47	23,4	15	56	150
0:17:15	47	23,4	15	56	150
0:17:16	47	23,4	15	56	150
0:17:17	47	23,5	15	56	150
0:17:18	47	23,5	15	56	150
0:17:19	47	23,5	15	56	150
0:17:20	47	23,5	15	57	150
0:17:21	47	23,5	15	56	150
0:17:22	47	23,5	15	57	150
0:17:23	47	23,5	15	56	150
0:17:24	47	23,5	15	56	150
0:17:25	47	23,5	15	56	150
0:17:26	47	23,5	15	56	150
0:17:27	47	23,5	15	56	150
0:17:28	47	23,5	15	56	150
0:17:29	47	23,6	15	56	150
0:17:30	47	23,6	15	56	150
0:17:31	47	23,6	15	57	150
0:17:32	47	23,6	15	57	150
0:17:33	47	23,6	15	56	150
0:17:34	47	23,6	15	57	150
0:17:35	47	23,6	15	57	150
0:17:36	47	23,8	15	56	150
0:17:37	47	24,0	15	56	150
0:17:38	47	24,1	15	57	150
0:17:39	47	24,1	15	57	150
0:17:40	47	24,2	15	57	150
0:17:41	47	24,2	15	56	150
0:17:42	47	24,2	15	57	150
0:17:43	47	24,2	15	57	150
0:17:44	47	24,2	15	57	150
0:17:45	47	24,2	15	57	150
0:17:46	47	24,2	15	57	150
0:17:47	47	24,2	15	57	150
0:17:48	47	24,2	15	56	150
0:17:49	47	24,2	15	57	150
0:17:50	47	24,3	15	57	150
0:17:51	47	24,3	15	57	150
0:17:52	47	24,3	15	57	150
0:17:53	47	24,3	15	57	150
0:17:54	47	24,3	15	57	150
0:17:55	47	24,3	15	57	150
0:17:56	48	24,3	15	57	150
0:17:57	48	24,3	15	57	150
0:17:58	48	24,3	15	57	150
0:17:59	48	24,3	15	57	150
0:18:00	48	24,4	15	57	150
0:18:01	48	24,4	15	57	150
0:18:02	48	24,4	15	57	150
0:18:03	48	24,4	15	57	150
0:18:04	48	24,4	15	57	150
0:18:05	48	24,4	15	57	150
0:18:06	48	24,4	15	57	150
0:18:07	48	24,4	15	57	150
0:18:08	48	24,4	15	57	150
0:18:09	48	24,4	15	57	150
0:18:10	48	24,5	15	57	150
0:18:11	48	24,5	15	57	150
0:18:12	48	24,5	15	57	150
0:18:13	48	24,5	15	57	150
0:18:14	48	24,5	15	57	150
0:18:15	48	24,5	15	57	150
0:18:16	48	24,6	15	57	150
0:18:17	48	24,6	15	57	150
0:18:18	48	24,7	15	57	150
0:18:19	48	24,7	15	57	150
0:18:20	48	24,7	15	57	150
0:18:21	48	24,7	15	57	150
0:18:22	48	24,7	15	57	150
0:18:23	48	24,7	15	57	150
0:18:24	48	24,7	15	57	150
0:18:25	48	24,7	15	57	150
0:18:26	48	24,8	15	58	150
0:18:27	48	24,8	15	57	150
0:18:28	48	25,0	15	57	150
0:18:29	48	25,1	15	57	150
0:18:30	48	25,1	15	57	150
0:18:31	48	25,2	15	57	150
0:18:32	48	25,2	15	57	150
0:18:33	48	25,2	15	57	150
0:18:34	48	25,2	15	57	150
0:18:35	48	25,2	15	57	150
0:18:36	49	25,2	15	57	150
0:18:37	49	25,2	15	57	150
0:18:38	49	25,2	15	57	150
0:18:39	49	25,2	15	57	150
0:18:40	49	25,3	15	57	150
0:18:41	49	25,3	15	58	150
0:18:42	49	25,3	15	58	150
0:18:43	49	25,3	15	57	150
0:18:44	49	25,3	15	58	150
0:18:45	49	25,3	15	58	150
0:18:46	49	25,3	15	58	150
0:18:47	49	25,3	15	58	150
0:18:48	49	25,3	15	58	150
0:18:49	49	25,3	15	58	150
0:18:50	49	25,3	15	58	150
0:18:51	49	25,3	15	57	150
0:18:52	49	25,4	15	58	150
0:18:53	49	25,4	15	57	150
0:18:54	49	25,4	15	57	150
0:18:55	49	25,4	15	57	150
0:18:56	49	25,4	15	57	150
0:18:57	49	25,4	15	58	150
0:18:58	49	25,4	15	58	150
0:18:59	49	25,4	15	58	150
0:19:00	49	25,7	15	58	150
0:19:01	49	25,8	15	58	150
0:19:02	49	25,9	15	57	150
0:19:03	49	25,9	15	58	150
0:19:04	49	25,9	15	58	150
0:19:05	49	25,9	15	57	150
0:19:06	49	25,9	15	57	150
0:19:07	49	25,9	15	57	150
0:19:08	49	25,9	15	57	150
0:19:09	49	26,0	15	57	150
0:19:10	49	26,0	15	57	150
0:19:11	49	26,0	15	57	150
0:19:12	49	26,0	15	58	150
0:19:13	49	26,0	15	58	150
0:19:14	49	26,0	15	58	150
0:19:15	49	26,0	15	58	150
0:19:16	49	26,0	15	58	150
0:19:17	49	26,0	15	58	150
0:19:18	49	26,0	15	58	150
0:19:19	49	26,1	15	58	150
0:19:20	49	26,1	15	58	150
0:19:21	49	26,1	15	58	150
0:19:22	50	26,1	15	58	150
0:19:23	50	26,1	15	58	150
0:19:24	50	26,1	15	58	150
0:19:25	50	26,1	15	58	150
0:19:26	50	26,2	15	58	150
0:19:27	50	26,2	15	58	150
0:19:28	50	26,2	15	58	150
0:19:29	50	26,2	15	58	150
0:19:30	50	26,2	15	58	150
0:19:31	50	26,2	15	58	150
0:19:32	50	26,2	15	58	150
0:19:33	50	26,3	15	58	150
0:19:34	50	26,3	15	58	150
0:19:35	50	26,3	15	58	150
0:19:36	50	26,3	15	58	150
0:19:37	50	26,3	15	58	150
0:19:38	50	26,3	15	58	150
0:19:39	50	26,4	15	58	150
0:19:40	50	26,4	15	58	150
0:19:41	50	26,4	15	58	150
0:19:42	50	26,5	15	58	150
0:19:43	50	26,5	15	58	150
0:19:44	50	26,5	15	58	150
0:19:45	50	26,5	15	59	150
0:19:46	50	26,5	15	58	150
0:19:47	50	26,6	15	58	150
0:19:48	50	26,8	15	58	150
0:19:49	50	26,8	15	58	150
0:19:50	50	26,9	15	59	150
0:19:51	50	26,9	15	58	150
0:19:52	50	26,9	15	58	150
0:19:53	50	26,9	15	58	150
0:19:54	50	27,0	15	59	150
0:19:55	50	27,0	15	59	150
0:19:56	50	27,0	15	59	150
0:19:57	50	27,0	15	59	150
0:19:58	50	27,1	15	59	150
0:19:59	50	27,1	15	59	150
0:20:00	50	27,1	15	59	150
0:20:01	50	27,1	15	59	150
0:20:02	50	27,1	15	59	150
0:20:03	50	27,2	16	59	150
0:20:04	50	27,2	16	59	150
0:20:05	50	27,2	16	59	150
0:20:06	50	27,2	16	59	150
0:20:07	50	27,2	16	59	150
0:20:08	50	27,3	16	59	150
0:20:09	50	27,3	16	59	150
0:20:10	50	27,3	16	59	150
0:20:11	50	27,3	16	59	150
0:20:12	50	27,3	16	59	150
0:20:13	50	27,4	16	59	150
0:20:14	50	27,4	16	59	150
0:20:15	50	27,4	16	59	150
0:20:16	50	27,4	16	60	150
0:20:17	50	27,4	16	59	150
0:20:18	50	27,5	16	59	150
0:20:19	50	27,5	16	59	150
0:20:20	50	27,5	16	60	150
0:20:21	51	27,5	16	60	150
0:20:22	51	27,5	16	60	150
0:20:23	51	27,6	16	59	150
0:20:24	51	27,6	16	60	150
0:20:25	51	27,6	16	60	150
0:20:26	51	27,6	16	60	150
0:20:27	51	27,7	16	60	150
0:20:28	51	27,7	16	60	150
0:20:29	51	27,7	16	60	150
0:20:30	51	27,7	16	60	150
0:20:31	51	27,7	16	60	150
0:20:32	51	27,8	16	60	150
0:20:33	51	27,8	16	60	150
0:20:34	51	27,8	16	60	150
0:20:35	51	27,8	16	60	150
0:20:36	51	27,9	16	60	150
0:20:37	51	27,9	16	60	150
0:20:38	51	27,9	16	61	150
0:20:39	51	27,9	16	61	150
0:20:40	51	28,0	16	61	150
0:20:41	51	28,0	16	61	150
0:20:42	51	28,0	16	61	150
0:20:43	51	28,0	16	61	150
0:20:44	51	28,1	16	61	150
0:20:45	51	28,1	16	61	150
0:20:46	51	28,1	16	61	150
0:20:47	51	28,1	16	61	150
0:20:48	51	28,1	16	61	150
0:20:49	51	28,2	16	61	150
0:20:50	51	28,2	16	61	150
0:20:51	51	28,2	16	61	150
0:20:52	51	28,2	16	61	150
0:20:53	51	28,2	16	61	150
0:20:54	51	28,3	16	61	150
0:20:55	51	28,3	16	61	150
0:20:56	51	28,3	16	61	150
0:20:57	51	28,3	16	61	150
0:20:58	51	28,3	16	61	150
0:20:59	51	28,4	16	61	150
0:21:00	51	28,4	16	61	150
0:21:01	51	28,4	16	61	150
0:21:02	51	28,4	16	61	150
0:21:03	51	28,4	16	61	150
0:21:04	51	28,4	16	61	150
0:21:05	51	28,5	16	61	150
0:21:06	51	28,5	16	61	150
0:21:07	51	28,5	16	61	150
0:21:08	52	28,5	16	61	150
0:21:09	52	28,5	16	62	150
0:21:10	52	28,5	16	61	150
0:21:11	52	28,5	16	62	150
0:21:12	52	28,6	16	61	150
0:21:13	52	28,6	16	62	150
0:21:14	52	28,6	16	61	150
0:21:15	52	28,6	16	62	150
0:21:16	52	28,6	16	62	150
0:21:17	52	28,6	16	61	150
0:21:18	52	28,6	16	62	150
0:21:19	52	28,6	16	62	150
0:21:20	52	28,6	16	62	150
0:21:21	52	28,6	16	61	150
0:21:22	52	28,7	16	62	150
0:21:23	52	28,7	16	61	150
0:21:24	52	28,7	16	61	150
0:21:25	52	28,7	16	61	150
0:21:26	52	28,7	16	61	150
0:21:27	52	28,7	16	61	150
0:21:28	52	28,8	16	61	150
0:21:29	52	28,9	16	61	150
0:21:30	52	28,9	16	61	150
0:21:31	52	28,9	16	61	150
0:21:32	52	28,9	16	61	150
0:21:33	52	28,9	16	61	150
0:21:34	52	29,0	16	61	150
0:21:35	52	29,0	16	61	150
0:21:36	52	29,0	16	61	150
0:21:37	52	29,0	16	61	150
0:21:38	53	29,0	16	61	150
0:21:39	53	29,0	16	61	150
0:21:40	53	29,0	16	61	150
0:21:41	53	29,0	16	61	150
0:21:42	53	29,0	16	61	150
0:21:43	53	29,0	16	61	150
0:21:44	53	29,2	16	61	150
0:21:45	53	29,3	16	61	150
0:21:46	53	29,3	16	61	150
0:21:47	53	29,3	16	61	150
0:21:48	53	29,3	16	61	150
0:21:49	53	29,3	16	61	150
0:21:50	53	29,3	16	61	150
0:21:51	53	29,3	16	61	150
0:21:52	53	29,3	16	61	150
0:21:53	53	29,3	16	61	150
0:21:54	53	29,3	16	61	150
0:21:55	53	29,3	16	60	150
0:21:56	53	29,3	16	60	150
0:21:57	53	29,3	16	60	150
0:21:58	53	29,4	16	60	150
0:21:59	53	29,4	16	60	150
0:22:00	53	29,4	16	60	150
0:22:01	53	29,5	17	60	150
0:22:02	53	29,6	17	60	150
0:22:03	53	29,6	17	60	150
0:22:04	53	29,6	17	60	150
0:22:05	53	29,6	17	60	150
0:22:06	53	29,6	17	60	150
0:22:07	53	29,6	17	60	150
0:22:08	53	29,6	17	60	150
0:22:09	53	29,6	17	60	150
0:22:10	53	29,7	17	60	150
0:22:11	53	29,8	17	60	150
0:22:12	53	29,8	17	60	150
0:22:13	53	29,8	17	60	150
0:22:14	54	29,8	17	60	150
0:22:15	54	29,8	17	60	150
0:22:16	54	29,8	17	60	150
0:22:17	54	29,8	17	60	150
0:22:18	54	29,8	17	60	150
0:22:19	54	29,8	17	60	150
0:22:20	54	29,8	17	60	150
0:22:21	54	29,8	17	60	150
0:22:22	54	29,8	17	60	150
0:22:23	54	29,8	17	60	150
0:22:24	54	30,0	17	60	150
0:22:25	54	30,1	17	60	150
0:22:26	54	30,1	17	60	150
0:22:27	54	30,1	17	60	150
0:22:28	54	30,2	17	60	150
0:22:29	54	30,2	17	60	150
0:22:30	54	30,2	17	60	150
0:22:31	54	30,2	17	60	150
0:22:32	54	30,2	17	60	150
0:22:33	54	30,2	17	60	150
0:22:34	54	30,2	17	60	150
0:22:35	54	30,2	17	60	150
0:22:36	54	30,2	17	60	150
0:22:37	54	30,3	17	60	150
0:22:38	54	30,3	17	60	150
0:22:39	54	30,4	17	60	150
0:22:40	54	30,4	17	60	150
0:22:41	54	30,4	17	61	150
0:22:42	54	30,4	17	61	150
0:22:43	54	30,4	17	60	150
0:22:44	54	30,4	17	60	150
0:22:45	54	30,4	17	60	150
0:22:46	54	30,4	17	60	150
0:22:47	55	30,5	17	60	150
0:22:48	55	30,5	17	60	150
0:22:49	55	30,6	17	60	150
0:22:50	55	30,6	17	60	150
0:22:51	55	30,6	17	60	150
0:22:52	55	30,6	17	60	150
0:22:53	55	30,6	17	60	150
0:22:54	55	30,6	17	60	150
0:22:55	55	30,8	17	60	150
0:22:56	55	30,8	17	60	150
0:22:57	55	30,8	17	60	150
0:22:58	55	30,8	17	60	150
0:22:59	55	30,8	17	60	150
0:23:00	55	30,8	17	60	150
0:23:01	55	30,8	17	60	150
0:23:02	55	30,8	17	60	150
0:23:03	55	30,8	17	60	150
0:23:04	55	30,8	17	60	150
0:23:05	55	30,8	17	60	150
0:23:06	55	30,7	17	60	150
0:23:07	55	30,9	17	60	150
0:23:08	55	31,0	17	60	150
0:23:09	55	31,1	17	60	150
0:23:10	55	31,1	17	60	150
0:23:11	55	31,1	17	59	150
0:23:12	55	31,1	17	59	150
0:23:13	56	31,1	17	59	150
0:23:14	56	31,0	17	59	150
0:23:15	56	31,0	17	59	150
0:23:16	56	31,0	17	59	150
0:23:17	56	31,0	17	59	150
0:23:18	56	31,0	17	59	150
0:23:19	56	31,1	17	59	150
0:23:20	56	31,2	17	59	150
0:23:21	56	31,2	17	59	150
0:23:22	56	31,3	17	59	150
0:23:23	56	31,4	17	59	150
0:23:24	56	31,4	17	59	150
0:23:25	56	31,4	17	59	150
0:23:26	56	31,4	17	59	150
0:23:27	56	31,4	17	59	150
0:23:28	56	31,4	17	59	150
0:23:29	56	31,4	17	59	150
0:23:30	56	31,4	17	58	150
0:23:31	56	31,4	17	58	150
0:23:32	56	31,4	17	58	150
0:23:33	56	31,5	17	58	150
0:23:34	56	31,6	17	58	150
0:23:35	56	31,6	17	58	150
0:23:36	56	31,6	17	58	150
0:23:37	56	31,6	17	58	150
0:23:38	56	31,6	17	58	150
0:23:39	56	31,6	17	58	150
0:23:40	56	31,6	17	58	150
0:23:41	56	31,6	17	58	150
0:23:42	56	31,7	17	58	150
0:23:43	56	31,7	17	58	150
0:23:44	56	31,8	17	58	150
0:23:45	56	31,8	17	58	150
0:23:46	56	31,8	17	58	150
0:23:47	56	31,8	17	58	150
0:23:48	56	31,8	17	58	150
0:23:49	56	31,8	17	59	150
0:23:50	56	31,9	17	59	150
0:23:51	56	31,9	17	59	150
0:23:52	56	32,0	17	59	150
0:23:53	56	32,0	17	59	150
0:23:54	56	32,0	17	59	150
0:23:55	56	32,0	17	59	150
0:23:56	56	32,0	17	59	150
0:23:57	56	32,0	17	59	150
0:23:58	56	32,1	17	59	150
0:23:59	56	32,1	17	59	150
0:24:00	56	32,1	17	59	150
0:24:01	56	32,1	17	59	150
0:24:02	56	32,1	17	59	150
0:24:03	56	32,2	17	59	150
0:24:04	56	32,2	17	60	150
0:24:05	56	32,2	17	60	150
0:24:06	56	32,2	17	60	150
0:24:07	56	32,4	17	60	150
0:24:08	56	32,6	17	60	150
0:24:09	56	32,6	17	60	150
0:24:10	56	32,7	16	60	150
0:24:11	56	32,7	16	60	150
0:24:12	56	32,7	16	60	150
0:24:13	56	32,7	16	60	150
0:24:14	56	32,8	16	60	150
0:24:15	56	32,8	16	60	150
0:24:16	56	32,8	16	60	150
0:24:17	56	32,8	16	61	150
0:24:18	56	32,9	16	61	150
0:24:19	56	32,9	16	61	150
0:24:20	56	32,9	16	61	150
0:24:21	56	32,9	16	61	150
0:24:22	56	33,0	16	61	150
0:24:23	56	33,0	16	61	150
0:24:24	56	33,1	16	61	150
0:24:25	56	33,1	16	61	150
0:24:26	56	33,1	16	61	150
0:24:27	56	33,2	16	61	150
0:24:28	56	33,2	16	61	150
0:24:29	56	33,2	16	61	150
0:24:30	56	33,2	16	61	150
0:24:31	56	33,3	16	62	150
0:24:32	56	33,3	16	62	150
0:24:33	56	33,4	16	62	150
0:24:34	56	33,4	16	62	150
0:24:35	56	33,4	16	62	150
0:24:36	56	33,5	16	62	150
0:24:37	56	33,5	16	62	150
0:24:38	56	33,5	16	62	150
0:24:39	56	33,6	16	62	150
0:24:40	56	33,6	16	62	150
0:24:41	56	33,6	16	62	150
0:24:42	56	33,7	16	62	150
0:24:43	56	33,7	16	62	150
0:24:44	56	33,8	16	62	150
0:24:45	56	33,8	16	62	150
0:24:46	56	33,8	16	63	150
0:24:47	56	33,9	16	63	150
0:24:48	56	33,9	16	63	150
0:24:49	56	33,9	16	63	150
0:24:50	56	34,0	16	63	150
0:24:51	56	34,0	16	63	150
0:24:52	56	34,1	16	63	150
0:24:53	56	34,1	16	63	150
0:24:54	56	34,1	16	63	150
0:24:55	56	34,2	16	63	150
0:24:56	56	34,2	16	63	150
0:24:57	56	34,3	16	63	150
0:24:58	56	34,3	16	63	150
0:24:59	56	34,4	16	64	150
0:25:00	56	34,4	16	64	150
0:25:01	56	34,4	16	64	150
0:25:02	56	34,5	16	64	150
0:25:03	56	34,5	16	64	150
0:25:04	56	34,6	16	64	150
0:25:05	56	34,2	16	64	150
0:25:06	56	34,1	16	64	150
0:25:07	56	34,1	16	64	150
0:25:08	56	34,1	16	64	150
0:25:09	56	34,1	16	65	150
0:25:10	56	34,1	16	65	150
0:25:11	56	34,2	16	65	150
