Repository: ProgWizer/parser

File: project-root/data/Data Acquisition/Data Acquisition/2016 year (65)/16-0052(RGU).txt (part 1 of 18)
--Test Summary--
Full Path and File Name	
Instrument Name	7322
Instrument Type	Model 7322 Consistometer - Variable Speed
Instrument Serial Number	
Test Start Date	29.08.2016
Test Start Time	15:35:23
Test Stop Date	29.08.2016
Test Stop Time	23:10:50
Test Length	7:35:27
Final Sample Time Offset	7:35:26
Controller Schedule Name	
Sampling Period	1 second
Comments	MPa: 20(30) T:65(30)
Information	WellID	poraSpheres-1(20MPa)
Information	Customer	RGU
Information	EngName	Øóòü Êîíñòàíòèí
Information	CementClass	
Information	CementMfr	Ñóõîé Ëîã
Information	Additives	13%MKU-85+47%poraSpheres-3+1.5%SMS+1.5%TC-101+1.5%TA-1
Information	Density	1250
Information	BHCT	65
Information	BHST	
Information	FluidLoss	
Information	JobType	
Calculated Value	Time_30Bc	7:12:23
Calculated Value	Time_70Bc	7:35:26
Initial Temperature (°C)	25 °C
Final Temperature (°C)	65 °C
Initial Pressure (MPa)	0,7 MPa
Final Pressure (MPa)	20,2 MPa
Initial Consistency (Bc)	11 Bc
Final Consistency (Bc)	72 Bc
Initial Wall Temperature (°C)	23 °C
Final Wall Temperature (°C)	65 °C
Initial Motor Speed (RPM)	150 RPM
Final Motor Speed (RPM)	150 RPM
--Data--
Time (HH:MM:SS)	Temperature (°C)	Pressure (MPa)	Consistency (Bc)	Wall Temperature (°C)	Motor Speed (RPM)
0:00:00	25	0,7	11	23	150
0:00:01	25	0,7	11	23	150
0:00:02	25	0,7	12	23	150
0:00:03	25	0,7	13	23	150
0:00:04	25	0,7	12	23	150
0:00:05	25	0,7	12	23	150
0:00:06	25	0,7	12	23	150
0:00:07	25	0,7	12	23	150
0:00:08	25	0,7	12	23	150
0:00:09	25	0,7	12	23	150
0:00:10	25	0,7	12	23	150
0:00:11	25	0,7	12	23	150
0:00:12	25	0,7	12	23	150
0:00:13	25	0,7	12	23	150
0:00:14	25	0,7	12	23	150
0:00:15	25	0,7	12	23	150
0:00:16	25	0,7	12	23	150
0:00:17	25	0,8	12	23	150
0:00:18	25	0,8	12	23	150
0:00:19	25	0,8	12	23	150
0:00:20	25	0,8	12	23	150
0:00:21	25	0,8	12	23	150
0:00:22	25	0,8	12	23	150
0:00:23	25	0,8	11	23	150
0:00:24	25	0,8	11	23	150
0:00:25	25	0,8	11	23	150
0:00:26	25	0,8	11	23	150
0:00:27	25	0,9	11	23	150
0:00:28	25	0,9	11	23	150
0:00:29	25	0,9	11	23	150
0:00:30	25	0,9	11	23	150
0:00:31	25	0,9	11	23	150
0:00:32	25	0,9	11	23	150
0:00:33	25	0,9	11	23	150
0:00:34	25	1,0	11	23	150
0:00:35	25	1,0	11	23	150
0:00:36	25	1,0	11	23	150
0:00:37	25	1,0	11	24	150
0:00:38	25	1,0	11	23	150
0:00:39	25	1,0	11	23	150
0:00:40	25	1,0	12	23	150
0:00:41	25	1,0	12	23	150
0:00:42	25	1,0	12	23	150
0:00:43	25	1,0	11	23	150
0:00:44	25	1,1	11	23	150
0:00:45	25	1,1	11	24	150
0:00:46	25	1,2	11	23	150
0:00:47	25	1,2	11	23	150
0:00:48	25	1,2	11	23	150
0:00:49	25	1,2	11	23	150
0:00:50	25	1,2	11	23	150
0:00:51	25	1,2	11	23	150
0:00:52	25	1,2	11	23	150
0:00:53	25	1,2	11	23	150
0:00:54	25	1,2	11	24	150
0:00:55	25	1,3	11	23	150
0:00:56	25	1,3	11	23	150
0:00:57	25	1,3	11	23	150
0:00:58	25	1,3	11	24	150
0:00:59	25	1,3	11	24	150
0:01:00	25	1,3	11	23	150
0:01:01	25	1,3	11	23	150
0:01:02	25	1,3	11	23	150
0:01:03	25	1,3	11	24	150
0:01:04	25	1,3	11	23	150
0:01:05	25	1,3	11	24	150
0:01:06	25	1,3	11	23	150
0:01:07	25	1,4	11	24	150
0:01:08	25	1,4	11	23	150
0:01:09	25	1,4	11	24	150
0:01:10	25	1,4	11	24	150
0:01:11	25	1,4	11	23	150
0:01:12	25	1,4	11	24	150
0:01:13	25	1,4	11	23	150
0:01:14	25	1,4	11	24	150
0:01:15	25	1,5	11	23	150
0:01:16	25	1,5	11	24	150
0:01:17	25	1,5	11	23	150
0:01:18	25	1,5	11	24	150
0:01:19	25	1,5	11	23	150
0:01:20	25	1,5	11	24	150
0:01:21	25	1,5	11	24	150
0:01:22	25	1,6	11	23	150
0:01:23	25	1,6	11	23	150
0:01:24	25	1,6	11	24	150
0:01:25	25	1,6	11	24	150
0:01:26	25	1,6	11	24	150
0:01:27	25	1,6	11	24	150
0:01:28	25	1,6	11	23	150
0:01:29	25	1,6	11	24	150
0:01:30	25	1,7	11	23	150
0:01:31	25	1,7	11	23	150
0:01:32	25	1,7	10	24	150
0:01:33	25	1,7	10	23	150
0:01:34	25	1,7	10	23	150
0:01:35	25	1,7	10	24	150
0:01:36	25	1,7	10	24	150
0:01:37	25	1,7	10	23	150
0:01:38	25	1,7	10	24	150
0:01:39	25	1,7	10	23	150
0:01:40	25	1,7	10	24	150
0:01:41	25	1,7	10	24	150
0:01:42	25	1,7	10	24	150
0:01:43	25	1,7	10	24	150
0:01:44	25	1,7	10	24	150
0:01:45	25	1,7	10	24	150
0:01:46	25	1,7	10	23	150
0:01:47	25	1,7	10	24	150
0:01:48	25	1,7	10	23	150
0:01:49	25	1,8	10	24	150
0:01:50	25	1,9	10	24	150
0:01:51	25	1,9	10	24	150
0:01:52	25	1,9	10	24	150
0:01:53	25	2,0	10	24	150
0:01:54	25	2,0	10	24	150
0:01:55	25	2,0	10	24	150
0:01:56	25	2,0	10	24	150
0:01:57	25	1,9	10	24	150
0:01:58	25	1,9	10	24	150
0:01:59	25	1,9	10	24	150
0:02:00	25	1,9	10	24	150
0:02:01	25	1,9	10	23	150
0:02:02	25	1,9	10	24	150
0:02:03	25	1,9	10	23	150
0:02:04	25	1,9	10	24	150
0:02:05	25	1,9	10	24	150
0:02:06	25	2,0	10	24	150
0:02:07	25	2,0	10	24	150
0:02:08	25	2,0	10	23	150
0:02:09	25	2,0	11	24	150
0:02:10	25	2,1	11	24	150
0:02:11	25	2,2	11	24	150
0:02:12	25	2,2	11	23	150
0:02:13	25	2,2	11	24	150
0:02:14	25	2,2	11	24	150
0:02:15	25	2,2	11	24	150
0:02:16	25	2,2	11	24	150
0:02:17	25	2,2	11	24	150
0:02:18	25	2,2	11	24	150
0:02:19	25	2,2	11	24	150
0:02:20	25	2,2	11	24	150
0:02:21	25	2,2	11	24	150
0:02:22	25	2,2	11	24	150
0:02:23	25	2,2	10	24	150
0:02:24	25	2,2	10	24	150
0:02:25	25	2,2	10	24	150
0:02:26	25	2,3	10	24	150
0:02:27	25	2,3	10	24	150
0:02:28	25	2,3	10	24	150
0:02:29	25	2,3	10	24	150
0:02:30	25	2,3	10	24	150
0:02:31	25	2,3	10	24	150
0:02:32	25	2,3	10	24	150
0:02:33	25	2,3	10	24	150
0:02:34	25	2,3	10	23	150
0:02:35	25	2,3	10	24	150
0:02:36	25	2,3	10	24	150
0:02:37	25	2,3	10	24	150
0:02:38	25	2,3	10	24	150
0:02:39	25	2,4	10	24	150
0:02:40	25	2,4	10	24	150
0:02:41	25	2,4	10	24	150
0:02:42	25	2,4	10	24	150
0:02:43	25	2,4	10	24	150
0:02:44	25	2,4	10	24	150
0:02:45	25	2,4	10	23	150
0:02:46	25	2,4	10	24	150
0:02:47	25	2,4	10	24	150
0:02:48	25	2,4	10	24	150
0:02:49	25	2,4	10	24	150
0:02:50	25	2,6	10	24	150
0:02:51	25	2,6	10	24	150
0:02:52	25	2,7	10	24	150
0:02:53	25	2,7	10	24	150
0:02:54	25	2,7	10	24	150
0:02:55	25	2,7	10	24	150
0:02:56	25	2,7	10	24	150
0:02:57	25	2,7	10	24	150
0:02:58	25	2,7	10	24	150
0:02:59	25	2,7	10	24	150
0:03:00	25	2,7	10	24	150
0:03:01	25	2,7	10	24	150
0:03:02	25	2,7	10	24	150
0:03:03	25	2,7	10	24	150
0:03:04	25	2,7	10	24	150
0:03:05	25	2,7	10	24	150
0:03:06	25	2,7	10	23	150
0:03:07	25	2,7	10	24	150
0:03:08	25	2,7	10	24	150
0:03:09	25	2,7	10	24	150
0:03:10	25	2,7	10	24	150
0:03:11	25	2,7	10	24	150
0:03:12	25	2,7	10	24	150
0:03:13	25	2,7	10	24	150
0:03:14	25	2,7	10	24	150
0:03:15	25	2,7	10	24	150
0:03:16	25	2,7	10	23	150
0:03:17	25	2,7	10	24	150
0:03:18	25	2,9	10	24	150
0:03:19	25	3,0	10	24	150
0:03:20	25	3,0	10	24	150
0:03:21	25	3,0	10	23	150
0:03:22	25	3,0	10	24	150
0:03:23	25	3,0	10	24	150
0:03:24	25	3,0	10	24	150
0:03:25	25	3,0	10	24	150
0:03:26	25	3,0	10	24	150
0:03:27	25	3,0	10	23	150
0:03:28	25	3,0	10	24	150
0:03:29	25	3,0	10	24	150
0:03:30	25	3,0	10	24	150
0:03:31	25	3,0	10	24	150
0:03:32	25	3,0	10	24	150
0:03:33	25	3,0	10	24	150
0:03:34	25	3,0	10	24	150
0:03:35	25	3,0	10	24	150
0:03:36	25	3,0	10	24	150
0:03:37	25	3,0	10	24	150
0:03:38	25	3,0	10	24	150
0:03:39	25	3,0	10	24	150
0:03:40	25	3,0	10	24	150
0:03:41	25	3,1	10	24	150
0:03:42	25	3,1	10	24	150
0:03:43	25	3,1	10	24	150
0:03:44	25	3,1	10	24	150
0:03:45	25	3,1	10	23	150
0:03:46	25	3,1	10	24	150
0:03:47	25	3,1	10	24	150
0:03:48	25	3,1	10	24	150
0:03:49	25	3,1	10	24	150
0:03:50	25	3,1	10	24	150
0:03:51	25	3,1	10	24	150
0:03:52	25	3,1	10	24	150
0:03:53	25	3,2	10	24	150
0:03:54	25	3,3	10	24	150
0:03:55	25	3,3	10	24	150
0:03:56	25	3,3	10	24	150
0:03:57	25	3,3	10	24	150
0:03:58	25	3,3	10	24	150
0:03:59	25	3,3	10	24	150
0:04:00	25	3,3	10	24	150
0:04:01	25	3,3	10	24	150
0:04:02	25	3,3	10	24	150
0:04:03	25	3,3	10	24	150
0:04:04	25	3,3	10	24	150
0:04:05	25	3,3	10	24	150
0:04:06	25	3,3	10	24	150
0:04:07	25	3,3	10	24	150
0:04:08	25	3,3	10	24	150
0:04:09	25	3,3	10	23	150
0:04:10	25	3,4	10	24	150
0:04:11	25	3,5	10	24	150
0:04:12	25	3,5	10	24	150
0:04:13	25	3,6	10	24	150
0:04:14	25	3,6	10	24	150
0:04:15	25	3,6	10	24	150
0:04:16	25	3,6	11	24	150
0:04:17	25	3,6	11	24	150
0:04:18	25	3,5	11	24	150
0:04:19	25	3,5	11	24	150
0:04:20	25	3,5	11	24	150
0:04:21	25	3,5	11	24	150
0:04:22	25	3,5	11	24	150
0:04:23	25	3,5	11	24	150
0:04:24	25	3,5	11	23	150
0:04:25	25	3,5	11	24	150
0:04:26	25	3,5	11	24	150
0:04:27	25	3,5	11	24	150
0:04:28	25	3,5	11	24	150
0:04:29	25	3,5	10	24	150
0:04:30	25	3,5	10	24	150
0:04:31	25	3,5	10	24	150
0:04:32	25	3,5	10	24	150
0:04:33	25	3,6	10	24	150
0:04:34	25	3,6	10	24	150
0:04:35	25	3,6	10	23	150
0:04:36	25	3,6	10	24	150
0:04:37	25	3,6	10	24	150
0:04:38	25	3,6	10	24	150
0:04:39	25	3,6	10	24	150
0:04:40	25	3,8	10	24	150
0:04:41	25	3,9	10	24	150
0:04:42	25	4,0	10	23	150
0:04:43	25	4,0	10	24	150
0:04:44	25	4,0	10	24	150
0:04:45	25	4,0	10	24	150
0:04:46	25	4,0	10	24	150
0:04:47	25	4,0	10	24	150
0:04:48	25	4,0	10	24	150
0:04:49	25	4,0	10	24	150
0:04:50	25	4,0	10	24	150
0:04:51	25	4,0	10	24	150
0:04:52	25	4,0	11	24	150
0:04:53	25	4,0	11	24	150
0:04:54	25	4,0	11	24	150
0:04:55	25	3,9	11	24	150
0:04:56	25	3,9	11	24	150
0:04:57	25	3,9	11	24	150
0:04:58	25	3,9	11	24	150
0:04:59	25	3,9	11	24	150
0:05:00	25	3,9	11	24	150
0:05:01	25	3,9	11	24	150
0:05:02	25	3,9	11	24	150
0:05:03	25	3,9	10	24	150
0:05:04	25	3,9	10	24	150
0:05:05	25	3,9	10	24	150
0:05:06	25	3,9	10	24	150
0:05:07	25	3,9	10	24	150
0:05:08	25	3,9	10	24	150
0:05:09	25	3,9	10	24	150
0:05:10	25	3,9	10	24	150
0:05:11	25	4,0	11	24	150
0:05:12	25	4,0	11	24	150
0:05:13	25	4,0	11	24	150
0:05:14	25	4,1	11	24	150
0:05:15	25	4,3	11	24	150
0:05:16	25	4,3	11	24	150
0:05:17	25	4,3	11	24	150
0:05:18	25	4,4	11	24	150
0:05:19	25	4,4	11	24	150
0:05:20	25	4,3	10	24	150
0:05:21	25	4,3	10	24	150
0:05:22	25	4,3	10	24	150
0:05:23	25	4,3	10	24	150
0:05:24	25	4,3	10	24	150
0:05:25	25	4,3	10	24	150
0:05:26	25	4,3	10	24	150
0:05:27	25	4,3	10	24	150
0:05:28	25	4,3	10	24	150
0:05:29	25	4,3	10	24	150
0:05:30	25	4,3	10	24	150
0:05:31	25	4,3	10	24	150
0:05:32	25	4,3	10	24	150
0:05:33	25	4,3	10	24	150
0:05:34	25	4,3	10	24	150
0:05:35	25	4,3	11	23	150
0:05:36	25	4,3	11	24	150
0:05:37	25	4,3	11	24	150
0:05:38	25	4,3	11	24	150
0:05:39	25	4,3	11	24	150
0:05:40	25	4,3	11	24	150
0:05:41	25	4,3	11	24	150
0:05:42	25	4,3	11	24	150
0:05:43	25	4,3	11	24	150
0:05:44	25	4,3	11	24	150
0:05:45	25	4,3	11	24	150
0:05:46	25	4,3	11	24	150
0:05:47	25	4,4	11	24	150
0:05:48	25	4,4	11	24	150
0:05:49	25	4,4	11	24	150
0:05:50	25	4,4	11	24	150
0:05:51	25	4,6	11	24	150
0:05:52	25	4,7	11	24	150
0:05:53	25	4,7	11	24	150
0:05:54	25	4,7	11	24	150
0:05:55	25	4,7	11	24	150
0:05:56	25	4,7	11	24	150
0:05:57	25	4,7	11	24	150
0:05:58	25	4,7	11	24	150
0:05:59	25	4,7	11	24	150
0:06:00	25	4,7	11	24	150
0:06:01	25	4,7	11	23	150
0:06:02	25	4,7	11	24	150
0:06:03	25	4,7	11	24	150
0:06:04	25	4,7	12	24	150
0:06:05	25	4,7	12	23	150
0:06:06	25	4,7	12	24	150
0:06:07	25	4,7	11	24	150
0:06:08	25	4,7	11	24	150
0:06:09	25	4,7	11	24	150
0:06:10	25	4,7	11	23	150
0:06:11	25	4,7	11	24	150
0:06:12	25	4,7	11	23	150
0:06:13	25	4,7	11	24	150
0:06:14	25	4,7	11	24	150
0:06:15	25	4,7	11	24	150
0:06:16	25	4,7	11	24	150
0:06:17	25	4,7	11	24	150
0:06:18	25	4,7	11	24	150
0:06:19	25	4,7	11	23	150
0:06:20	25	4,7	11	24	150
0:06:21	25	4,9	11	24	150
0:06:22	25	5,0	11	24	150
0:06:23	25	5,1	11	24	150
0:06:24	25	5,1	11	24	150
0:06:25	25	5,1	11	24	150
0:06:26	25	5,1	11	24	150
0:06:27	25	5,1	11	24	150
0:06:28	25	5,1	11	24	150
0:06:29	25	5,1	11	24	150
0:06:30	25	5,1	11	24	150
0:06:31	25	5,1	11	24	150
0:06:32	25	5,1	11	24	150
0:06:33	25	5,1	11	24	150
0:06:34	25	5,1	10	24	150
0:06:35	25	5,1	10	24	150
0:06:36	25	5,1	10	24	150
0:06:37	25	5,1	10	24	150
0:06:38	25	5,1	10	24	150
0:06:39	25	5,1	10	24	150
0:06:40	25	5,1	10	24	150
0:06:41	25	5,1	10	24	150
0:06:42	25	5,1	10	24	150
0:06:43	25	5,1	10	24	150
0:06:44	25	5,1	10	24	150
0:06:45	25	5,1	10	24	150
0:06:46	25	5,1	10	24	150
0:06:47	25	5,1	10	24	150
0:06:48	25	5,1	10	24	150
0:06:49	25	5,1	10	24	150
0:06:50	25	5,1	10	24	150
0:06:51	25	5,1	10	24	150
0:06:52	25	5,1	10	24	150
0:06:53	25	5,1	10	24	150
0:06:54	25	5,1	10	24	150
0:06:55	25	5,1	10	24	150
0:06:56	25	5,1	10	24	150
0:06:57	25	5,2	10	24	150
0:06:58	25	5,2	11	24	150
0:06:59	25	5,2	11	24	150
0:07:00	25	5,2	11	24	150
0:07:01	25	5,2	11	24	150
0:07:02	25	5,2	11	24	150
0:07:03	25	5,2	11	24	150
0:07:04	25	5,2	11	24	150
0:07:05	25	5,2	10	24	150
0:07:06	25	5,2	10	24	150
0:07:07	25	5,4	10	24	150
0:07:08	25	5,4	10	24	150
0:07:09	25	5,5	10	24	150
0:07:10	25	5,5	10	24	150
0:07:11	25	5,5	10	24	150
0:07:12	25	5,5	10	24	150
0:07:13	25	5,5	10	24	150
0:07:14	25	5,5	10	24	150
0:07:15	25	5,5	10	24	150
0:07:16	25	5,5	10	24	150
0:07:17	25	5,5	10	24	150
0:07:18	25	5,5	10	24	150
0:07:19	25	5,5	10	24	150
0:07:20	25	5,5	10	24	150
0:07:21	25	5,5	10	24	150
0:07:22	25	5,5	10	24	150
0:07:23	25	5,5	10	24	150
0:07:24	25	5,5	10	24	150
0:07:25	25	5,5	10	24	150
0:07:26	25	5,5	10	24	150
0:07:27	25	5,5	10	24	150
0:07:28	25	5,5	10	24	150
0:07:29	25	5,5	10	24	150
0:07:30	25	5,5	10	24	150
0:07:31	25	5,4	10	24	150
0:07:32	25	5,4	10	24	150
0:07:33	25	5,5	11	24	150
0:07:34	25	5,5	11	24	150
0:07:35	25	5,5	11	24	150
0:07:36	25	5,5	11	24	150
0:07:37	25	5,7	11	24	150
0:07:38	25	5,8	12	24	150
0:07:39	25	5,9	12	24	150
0:07:40	25	5,9	11	24	150
0:07:41	25	5,9	11	24	150
0:07:42	25	5,9	11	24	150
0:07:43	25	5,9	11	24	150
0:07:44	25	5,9	11	24	150
0:07:45	25	5,9	11	24	150
0:07:46	25	5,9	11	24	150
0:07:47	25	5,9	11	24	150
0:07:48	25	5,9	11	24	150
0:07:49	25	5,9	11	24	150
0:07:50	25	5,9	11	24	150
0:07:51	25	5,9	11	24	150
0:07:52	25	5,9	11	24	150
0:07:53	25	5,9	11	24	150
0:07:54	25	5,9	11	24	150
0:07:55	25	5,9	11	24	150
0:07:56	25	5,9	11	24	150
0:07:57	25	5,9	11	24	150
0:07:58	25	5,8	11	24	150
0:07:59	25	5,8	11	24	150
0:08:00	25	5,8	11	24	150
0:08:01	25	5,8	11	24	150
0:08:02	25	5,8	11	24	150
0:08:03	25	5,8	11	24	150
0:08:04	25	5,8	11	24	150
0:08:05	25	5,8	11	24	150
0:08:06	25	5,8	11	24	150
0:08:07	25	5,8	11	24	150
0:08:08	25	5,8	11	24	150
0:08:09	25	5,8	11	24	150
0:08:10	25	5,8	11	24	150
0:08:11	25	5,8	11	24	150
0:08:12	25	6,0	11	24	150
0:08:13	25	6,1	11	23	150
0:08:14	25	6,1	11	24	150
0:08:15	25	6,1	11	24	150
0:08:16	25	6,1	11	24	150
0:08:17	25	6,1	11	24	150
0:08:18	25	6,1	11	24	150
0:08:19	25	6,1	11	24	150
0:08:20	25	6,1	11	24	150
0:08:21	25	6,1	11	24	150
0:08:22	25	6,1	11	24	150
0:08:23	25	6,1	11	24	150
0:08:24	25	6,1	11	24	150
0:08:25	25	6,1	11	24	150
0:08:26	25	6,1	11	24	150
0:08:27	25	6,1	11	24	150
0:08:28	25	6,1	11	23	150
0:08:29	25	6,1	11	24	150
0:08:30	25	6,1	11	24	150
0:08:31	25	6,1	11	24	150
0:08:32	25	6,1	11	24	150
0:08:33	25	6,1	11	24	150
0:08:34	25	6,1	11	24	150
0:08:35	25	6,4	11	24	150
0:08:36	25	6,5	11	24	150
0:08:37	25	6,5	11	24	150
0:08:38	25	6,5	11	24	150
0:08:39	25	6,5	11	24	150
0:08:40	25	6,5	11	24	150
0:08:41	25	6,5	11	24	150
0:08:42	25	6,5	11	24	150
0:08:43	25	6,5	11	24	150
0:08:44	25	6,5	11	24	150
0:08:45	25	6,5	11	24	150
0:08:46	25	6,5	11	24	150
0:08:47	25	6,5	11	24	150
0:08:48	25	6,5	11	24	150
0:08:49	25	6,5	11	24	150
0:08:50	25	6,5	11	24	150
0:08:51	25	6,5	11	24	150
0:08:52	25	6,5	11	24	150
0:08:53	25	6,5	11	24	150
0:08:54	25	6,5	11	24	150
0:08:55	25	6,5	11	24	150
0:08:56	25	6,5	11	24	150
0:08:57	25	6,5	11	24	150
0:08:58	25	6,5	11	24	150
0:08:59	25	6,5	11	24	150
0:09:00	25	6,5	11	24	150
0:09:01	25	6,5	11	24	150
0:09:02	25	6,5	11	24	150
0:09:03	25	6,5	11	24	150
0:09:04	25	6,5	11	24	150
0:09:05	25	6,5	11	24	150
0:09:06	25	6,5	11	24	150
0:09:07	25	6,5	11	24	150
0:09:08	25	6,5	11	24	150
0:09:09	25	6,5	11	24	150
0:09:10	25	6,5	11	24	150
0:09:11	25	6,5	11	24	150
0:09:12	25	6,5	11	24	150
0:09:13	25	6,5	11	24	150
0:09:14	25	6,7	11	24	150
0:09:15	25	6,9	11	24	150
0:09:16	25	6,9	11	24	150
0:09:17	25	7,0	11	24	150
0:09:18	25	7,0	11	24	150
0:09:19	25	7,0	11	24	150
0:09:20	25	7,0	11	24	150
0:09:21	25	7,0	11	24	150
0:09:22	25	7,0	11	24	150
0:09:23	25	7,0	11	24	150
0:09:24	25	7,0	11	24	150
0:09:25	25	7,0	11	24	150
0:09:26	25	7,0	11	24	150
0:09:27	25	7,0	11	24	150
0:09:28	25	7,0	11	24	150
0:09:29	25	7,0	11	24	150
0:09:30	25	7,0	11	24	150
0:09:31	25	7,0	11	24	150
0:09:32	25	6,9	11	24	150
0:09:33	25	6,9	11	24	150
0:09:34	25	6,9	11	24	150
0:09:35	25	6,9	11	24	150
0:09:36	25	6,9	11	24	150
0:09:37	25	6,9	11	24	150
0:09:38	25	6,9	11	24	150
0:09:39	25	6,9	11	24	150
0:09:40	25	6,9	11	24	150
0:09:41	25	6,9	11	24	150
0:09:42	25	6,9	11	24	150
0:09:43	25	6,9	11	24	150
0:09:44	25	6,9	11	24	150
0:09:45	25	6,9	11	24	150
0:09:46	25	6,9	11	24	150
0:09:47	25	6,9	11	24	150
0:09:48	25	6,9	11	24	150
0:09:49	25	6,9	11	24	150
0:09:50	25	7,1	11	24	150
0:09:51	25	7,3	11	24	150
0:09:52	25	7,4	11	24	150
0:09:53	25	7,4	11	24	150
0:09:54	25	7,4	11	24	150
0:09:55	25	7,4	11	24	150
0:09:56	25	7,4	11	24	150
0:09:57	25	7,4	11	24	150
0:09:58	25	7,4	11	24	150
0:09:59	25	7,4	11	24	150
0:10:00	25	7,4	11	24	150
0:10:01	25	7,4	11	24	150
0:10:02	25	7,4	11	24	150
0:10:03	25	7,4	11	24	150
0:10:04	25	7,4	11	24	150
0:10:05	25	7,4	11	24	150
0:10:06	25	7,4	11	24	150
0:10:07	25	7,4	11	24	150
0:10:08	25	7,4	11	24	150
0:10:09	25	7,4	12	24	150
0:10:10	25	7,4	12	24	150
0:10:11	25	7,4	12	24	150
0:10:12	25	7,4	12	24	150
0:10:13	25	7,4	11	24	150
0:10:14	25	7,4	11	24	150
0:10:15	25	7,4	11	24	150
0:10:16	25	7,4	11	24	150
0:10:17	25	7,4	11	24	150
0:10:18	25	7,4	11	24	150
0:10:19	25	7,4	13	24	150
0:10:20	25	7,4	13	24	150
0:10:21	25	7,4	13	24	150
0:10:22	25	7,4	12	24	150
0:10:23	25	7,4	12	24	150
0:10:24	25	7,4	12	24	150
0:10:25	25	7,4	12	24	150
0:10:26	25	7,4	12	24	150
0:10:27	25	7,4	12	24	150
0:10:28	25	7,4	12	24	150
0:10:29	25	7,4	12	24	150
0:10:30	25	7,4	12	24	150
0:10:31	25	7,4	12	24	150
0:10:32	25	7,5	12	24	150
0:10:33	25	7,5	12	24	150
0:10:34	25	7,5	12	24	150
0:10:35	25	7,6	12	24	150
0:10:36	25	7,6	12	24	150
0:10:37	25	7,6	12	24	150
0:10:38	25	7,6	12	24	150
0:10:39	25	7,6	12	24	150
0:10:40	25	7,6	12	24	150
0:10:41	25	7,5	12	24	150
0:10:42	25	7,5	12	24	150
0:10:43	25	7,5	12	24	150
0:10:44	25	7,5	12	24	150
0:10:45	25	7,5	12	24	150
0:10:46	25	7,5	12	24	150
0:10:47	25	7,5	12	24	150
0:10:48	25	7,8	12	24	150
0:10:49	25	7,9	12	23	150
0:10:50	25	8,0	12	24	150
0:10:51	25	8,0	12	24	150
0:10:52	25	8,0	12	24	150
0:10:53	25	8,0	12	24	150
0:10:54	25	8,0	12	24	150
0:10:55	25	8,0	12	24	150
0:10:56	25	8,0	12	24	150
0:10:57	25	8,0	12	24	150
0:10:58	25	8,0	12	24	150
0:10:59	25	8,0	12	24	150
0:11:00	25	8,0	12	24	150
0:11:01	25	8,0	12	24	150
0:11:02	25	8,0	12	24	150
0:11:03	25	8,0	12	24	150
0:11:04	25	8,0	12	24	150
0:11:05	25	8,0	12	24	150
0:11:06	25	8,0	12	24	150
0:11:07	25	8,0	12	24	150
0:11:08	25	8,0	12	24	150
0:11:09	25	8,0	12	24	150
0:11:10	25	7,9	12	24	150
0:11:11	25	7,9	12	24	150
0:11:12	25	7,9	12	24	150
0:11:13	25	7,9	12	24	150
0:11:14	25	7,9	12	24	150
0:11:15	25	7,9	12	24	150
0:11:16	25	7,9	12	24	150
0:11:17	25	7,9	12	24	150
0:11:18	25	7,9	12	24	150
0:11:19	25	7,9	12	24	150
0:11:20	25	7,9	12	24	150
0:11:21	25	7,9	12	24	150
0:11:22	25	7,9	12	24	150
0:11:23	25	7,9	12	24	150
0:11:24	25	8,0	12	24	150
0:11:25	25	8,0	12	24	150
0:11:26	25	8,0	12	24	150
0:11:27	25	8,0	12	24	150
0:11:28	25	8,0	12	24	150
0:11:29	25	8,0	12	24	150
0:11:30	25	8,1	12	24	150
0:11:31	25	8,3	12	24	150
0:11:32	25	8,4	12	24	150
0:11:33	25	8,4	12	24	150
0:11:34	25	8,4	12	24	150
0:11:35	25	8,4	12	24	150
0:11:36	25	8,4	13	24	150
0:11:37	25	8,4	13	24	150
0:11:38	25	8,4	13	24	150
0:11:39	25	8,4	12	24	150
0:11:40	25	8,4	12	24	150
0:11:41	25	8,4	12	24	150
0:11:42	25	8,4	12	24	150
0:11:43	25	8,4	12	24	150
0:11:44	25	8,4	12	24	150
0:11:45	25	8,4	12	24	150
0:11:46	25	8,4	12	24	150
0:11:47	25	8,4	12	24	150
0:11:48	25	8,4	12	24	150
0:11:49	25	8,4	12	24	150
0:11:50	25	8,4	12	24	150
0:11:51	25	8,4	12	24	150
0:11:52	25	8,4	12	24	150
0:11:53	25	8,4	12	24	150
0:11:54	25	8,4	12	24	150
0:11:55	25	8,4	12	24	150
0:11:56	25	8,4	12	24	150
0:11:57	25	8,4	12	24	150
0:11:58	25	8,4	12	24	150
0:11:59	25	8,4	12	24	150
0:12:00	25	8,4	12	24	150
0:12:01	25	8,4	12	24	150
0:12:02	25	8,4	12	24	150
0:12:03	25	8,4	12	24	150
0:12:04	25	8,4	12	24	150
0:12:05	25	8,4	12	24	150
0:12:06	25	8,5	12	24	150
0:12:07	25	8,5	12	24	150
0:12:08	25	8,5	12	24	150
0:12:09	25	8,5	12	24	150
0:12:10	25	8,5	12	24	150
0:12:11	25	8,5	12	24	150
0:12:12	25	8,5	12	24	150
0:12:13	25	8,6	12	24	150
0:12:14	25	8,8	12	24	150
0:12:15	25	8,8	12	24	150
0:12:16	25	8,8	12	24	150
0:12:17	25	8,8	12	24	150
0:12:18	25	8,8	12	24	150
0:12:19	25	8,8	12	24	150
0:12:20	25	8,8	12	24	150
0:12:21	25	8,8	12	24	150
0:12:22	25	8,8	12	24	150
0:12:23	25	8,8	12	24	150
0:12:24	25	8,8	12	24	150
0:12:25	25	8,8	12	24	150
0:12:26	25	8,8	12	24	150
0:12:27	25	8,8	12	24	150
0:12:28	25	8,8	12	24	150
0:12:29	25	8,8	12	24	150
0:12:30	25	8,8	12	24	150
0:12:31	25	8,8	12	24	150
0:12:32	25	8,8	12	24	150
0:12:33	25	8,8	12	24	150
0:12:34	25	8,8	12	24	150
0:12:35	25	8,8	12	24	150
0:12:36	25	8,8	12	24	150
0:12:37	25	8,8	12	24	150
0:12:38	25	8,8	12	24	150
0:12:39	25	8,8	12	24	150
0:12:40	25	8,8	12	24	150
0:12:41	25	8,8	12	24	150
0:12:42	25	8,8	12	24	150
0:12:43	25	8,8	12	24	150
0:12:44	25	8,8	12	24	150
0:12:45	25	8,8	12	24	150
0:12:46	25	8,9	12	24	150
0:12:47	25	9,0	12	24	150
0:12:48	25	9,0	12	24	150
0:12:49	25	9,0	12	24	150
0:12:50	25	9,0	12	24	150
0:12:51	25	9,0	12	24	150
0:12:52	25	9,0	12	24	150
0:12:53	25	9,0	12	24	150
0:12:54	25	9,0	12	24	150
0:12:55	25	9,0	12	24	150
0:12:56	25	9,0	12	24	150
0:12:57	25	9,0	12	24	150
0:12:58	25	9,0	12	24	150
0:12:59	25	9,0	12	24	150
0:13:00	25	9,2	12	24	150
0:13:01	25	9,2	12	24	150
0:13:02	25	9,3	12	24	150
0:13:03	25	9,3	12	24	150
0:13:04	25	9,3	12	24	150
0:13:05	25	9,3	12	24	150
0:13:06	25	9,3	12	24	150
0:13:07	25	9,3	12	24	150
0:13:08	25	9,3	12	24	150
0:13:09	25	9,3	12	24	150
0:13:10	25	9,3	12	24	150
0:13:11	25	9,3	12	24	150
0:13:12	25	9,3	12	24	150
0:13:13	25	9,3	12	24	150
0:13:14	25	9,3	12	24	150
0:13:15	25	9,3	12	24	150
0:13:16	25	9,3	12	24	150
0:13:17	25	9,3	12	24	150
0:13:18	25	9,3	12	24	150
0:13:19	25	9,2	12	24	150
0:13:20	25	9,2	12	24	150
0:13:21	25	9,2	12	24	150
0:13:22	25	9,2	12	24	150
0:13:23	25	9,2	12	24	150
0:13:24	25	9,3	12	24	150
0:13:25	25	9,2	12	23	150
0:13:26	25	9,2	12	24	150
0:13:27	25	9,4	12	24	150
0:13:28	25	9,4	12	24	150
0:13:29	25	9,4	12	24	150
0:13:30	25	9,4	12	24	150
0:13:31	25	9,4	12	24	150
0:13:32	25	9,4	12	24	150
0:13:33	25	9,4	12	24	150
0:13:34	25	9,4	12	24	150
0:13:35	25	9,4	12	24	150
0:13:36	25	9,4	12	24	150
0:13:37	25	9,4	12	24	150
0:13:38	25	9,4	12	24	150
0:13:39	25	9,4	12	24	150
0:13:40	25	9,4	12	24	150
0:13:41	25	9,4	12	24	150
0:13:42	25	9,4	12	24	150
0:13:43	25	9,4	12	24	150
0:13:44	25	9,6	12	24	150
0:13:45	25	9,7	12	24	150
0:13:46	25	9,7	12	24	150
0:13:47	25	9,7	12	24	150
0:13:48	25	9,7	12	24	150
0:13:49	25	9,7	12	24	150
0:13:50	25	9,7	12	24	150
0:13:51	25	9,7	12	24	150
0:13:52	25	9,7	12	24	150
0:13:53	25	9,7	12	24	150
0:13:54	25	9,7	12	24	150
0:13:55	25	9,7	12	24	150
0:13:56	25	9,7	12	24	150
0:13:57	25	9,7	12	24	150
0:13:58	25	9,7	12	24	150
0:13:59	25	9,7	12	24	150
0:14:00	25	9,7	12	23	150
0:14:01	25	9,7	12	24	150
0:14:02	25	9,7	12	24	150
0:14:03	25	9,7	12	24	150
0:14:04	25	9,7	12	24	150
0:14:05	25	9,7	12	24	150
0:14:06	25	9,7	12	24	150
0:14:07	25	9,7	12	23	150
0:14:08	25	9,7	12	24	150
0:14:09	25	9,8	12	24	150
0:14:10	25	9,9	12	24	150
0:14:11	25	9,9	12	24	150
0:14:12	25	9,9	12	24	150
0:14:13	25	9,9	12	24	150
0:14:14	25	9,9	12	24	150
0:14:15	25	9,9	12	24	150
0:14:16	25	9,9	12	24	150
0:14:17	25	9,9	12	24	150
0:14:18	25	9,9	12	24	150
0:14:19	25	9,9	12	24	150
0:14:20	25	9,9	12	24	150
0:14:21	25	9,9	12	24	150
0:14:22	25	9,9	12	24	150
0:14:23	25	9,9	12	24	150
0:14:24	25	9,9	12	24	150
0:14:25	25	9,9	12	24	150
0:14:26	25	9,9	12	24	150
0:14:27	25	10,1	12	24	150
0:14:28	25	10,1	12	24	150
0:14:29	25	10,2	12	24	150
0:14:30	25	10,2	12	24	150
0:14:31	25	10,2	12	24	150
0:14:32	25	10,2	12	24	150
0:14:33	25	10,2	12	24	150
0:14:34	25	10,2	12	24	150
0:14:35	25	10,2	12	24	150
0:14:36	25	10,2	12	24	150
0:14:37	25	10,2	12	24	150
0:14:38	25	10,2	12	24	150
0:14:39	25	10,2	12	24	150
0:14:40	25	10,2	12	24	150
0:14:41	25	10,2	12	24	150
0:14:42	25	10,2	12	24	150
0:14:43	25	10,2	12	24	150
0:14:44	25	10,2	12	24	150
0:14:45	25	10,2	12	24	150
0:14:46	25	10,2	12	24	150
0:14:47	25	10,2	12	24	150
0:14:48	25	10,1	12	24	150
0:14:49	25	10,1	12	24	150
0:14:50	25	10,1	12	24	150
0:14:51	25	10,3	12	24	150
0:14:52	25	10,4	12	24	150
0:14:53	25	10,4	12	24	150
0:14:54	25	10,4	12	24	150
0:14:55	25	10,4	12	24	150
0:14:56	25	10,4	12	24	150
0:14:57	25	10,4	12	24	150
0:14:58	25	10,4	12	24	150
0:14:59	25	10,4	12	24	150
0:15:00	25	10,4	12	24	150
0:15:01	25	10,4	12	24	150
0:15:02	25	10,4	12	24	150
0:15:03	25	10,4	12	24	150
0:15:04	25	10,4	12	24	150
0:15:05	25	10,4	12	24	150
0:15:06	25	10,4	12	24	150
0:15:07	25	10,4	12	24	150
0:15:08	25	10,4	12	23	150
0:15:09	25	10,4	12	24	150
0:15:10	25	10,4	12	24	150
0:15:11	25	10,4	12	24	150
0:15:12	25	10,4	12	24	150
0:15:13	25	10,4	12	24	150
0:15:14	25	10,4	12	24	150
0:15:15	25	10,5	12	24	150
0:15:16	25	10,6	12	24	150
0:15:17	25	10,6	12	24	150
0:15:18	25	10,6	12	24	150
0:15:19	25	10,6	12	24	150
0:15:20	25	10,6	12	24	150
0:15:21	25	10,6	12	24	150
0:15:22	25	10,6	12	24	150
0:15:23	25	10,6	12	24	150
0:15:24	25	10,6	12	24	150
0:15:25	25	10,6	12	24	150
0:15:26	25	10,6	12	24	150
0:15:27	25	10,6	12	24	150
0:15:28	25	10,6	12	24	150
0:15:29	25	10,6	12	24	150
0:15:30	25	10,6	13	24	150
0:15:31	25	10,6	13	24	150
0:15:32	25	10,6	13	24	150
0:15:33	25	10,9	13	24	150
0:15:34	25	11,0	13	24	150
0:15:35	25	11,1	13	24	150
0:15:36	25	11,1	13	24	150
0:15:37	25	11,1	13	24	150
0:15:38	25	11,1	13	24	150
0:15:39	25	11,1	13	24	150
0:15:40	25	11,1	13	24	150
0:15:41	25	11,1	13	24	150
0:15:42	25	11,1	13	24	150
0:15:43	25	11,1	13	24	150
0:15:44	25	11,1	13	24	150
0:15:45	25	11,1	13	24	150
0:15:46	25	11,1	13	24	150
0:15:47	25	11,1	13	24	150
0:15:48	25	11,1	13	24	150
0:15:49	25	11,0	13	24	150
0:15:50	25	11,1	13	24	150
0:15:51	25	11,0	13	24	150
0:15:52	25	11,0	13	24	150
0:15:53	25	11,0	13	24	150
0:15:54	25	11,0	13	24	150
0:15:55	25	11,0	13	24	150
0:15:56	25	11,0	13	24	150
0:15:57	25	11,0	13	24	150
0:15:58	25	11,0	13	24	150
0:15:59	25	11,0	13	24	150
0:16:00	25	11,0	13	24	150
0:16:01	25	11,0	13	24	150
0:16:02	25	11,0	13	24	150
0:16:03	25	11,0	13	24	150
0:16:04	25	11,0	13	24	150
0:16:05	25	11,0	13	24	150
0:16:06	25	11,0	13	24	150
0:16:07	25	11,0	12	24	150
0:16:08	25	11,0	12	24	150
0:16:09	25	11,0	12	24	150
0:16:10	25	11,0	12	24	150
0:16:11	25	11,0	12	24	150
0:16:12	25	11,0	12	24	150
0:16:13	25	11,1	12	24	150
0:16:14	25	11,1	12	24	150
0:16:15	25	11,1	12	24	150
0:16:16	25	11,1	12	24	150
0:16:17	25	11,3	12	24	150
0:16:18	25	11,4	12	24	150
0:16:19	25	11,4	12	24	150
0:16:20	25	11,4	12	24	150
0:16:21	25	11,4	12	24	150
0:16:22	25	11,4	12	24	150
0:16:23	25	11,4	12	24	150
0:16:24	25	11,4	12	24	150
0:16:25	25	11,4	12	24	150
0:16:26	25	11,4	12	24	150
0:16:27	25	11,4	12	24	150
0:16:28	25	11,4	12	24	150
0:16:29	25	11,4	12	24	150
0:16:30	25	11,4	12	24	150
0:16:31	25	11,4	12	24	150
0:16:32	25	11,4	12	24	150
0:16:33	25	11,4	12	24	150
0:16:34	25	11,4	12	24	150
0:16:35	25	11,4	12	24	150
0:16:36	25	11,4	12	24	150
0:16:37	25	11,4	12	24	150
0:16:38	25	11,4	12	24	150
0:16:39	25	11,4	12	24	150
0:16:40	25	11,4	12	24	150
0:16:41	25	11,4	12	24	150
0:16:42	25	11,4	12	24	150
0:16:43	25	11,4	12	24	150
0:16:44	25	11,4	12	24	150
0:16:45	25	11,4	12	24	150
0:16:46	25	11,4	12	24	150
0:16:47	25	11,5	12	24	150
0:16:48	25	11,5	12	24	150
0:16:49	25	11,6	12	24	150
0:16:50	25	11,6	12	24	150
0:16:51	25	11,6	12	24	150
0:16:52	25	11,6	12	24	150
0:16:53	25	11,6	12	24	150
0:16:54	25	11,6	12	24	150
0:16:55	25	11,6	12	24	150
0:16:56	25	11,6	12	24	150
0:16:57	25	11,6	12	24	150
0:16:58	25	11,6	12	24	150
0:16:59	25	11,6	12	24	150
0:17:00	25	11,6	12	24	150
0:17:01	25	11,6	12	24	150
0:17:02	25	11,6	12	24	150
0:17:03	25	11,6	12	24	150
0:17:04	25	11,9	12	24	150
0:17:05	25	12,0	12	24	150
0:17:06	25	12,0	12	24	150
0:17:07	25	12,0	12	24	150
0:17:08	25	12,0	12	24	150
0:17:09	25	12,0	12	24	150
0:17:10	25	12,0	12	24	150
0:17:11	25	12,0	12	24	150
0:17:12	25	12,0	12	24	150
0:17:13	25	12,0	12	24	150
0:17:14	25	12,0	12	24	150
0:17:15	25	12,0	12	24	150
0:17:16	25	12,0	12	24	150
0:17:17	25	12,0	12	24	150
0:17:18	25	12,0	12	24	150
0:17:19	25	12,0	12	24	150
0:17:20	25	12,0	12	24	150
0:17:21	25	12,0	12	24	150
0:17:22	25	12,0	12	24	150
0:17:23	25	12,0	12	24	150
0:17:24	25	12,0	12	24	150
0:17:25	25	12,0	12	24	150
0:17:26	25	12,0	12	24	150
0:17:27	25	12,0	12	24	150
0:17:28	25	12,0	12	24	150
0:17:29	25	12,0	12	24	150
0:17:30	25	12,0	13	24	150
0:17:31	25	12,0	13	24	150
0:17:32	25	12,0	13	24	150
0:17:33	25	12,0	13	24	150
0:17:34	25	12,0	13	24	150
0:17:35	25	12,0	13	24	150
0:17:36	25	12,0	13	24	150
0:17:37	25	12,0	13	24	150
0:17:38	25	12,0	13	24	150
0:17:39	25	12,0	13	24	150
0:17:40	25	12,0	13	24	150
0:17:41	25	12,0	13	24	150
0:17:42	25	12,0	12	24	150
0:17:43	25	12,0	12	24	150
0:17:44	25	12,0	12	24	150
0:17:45	25	12,0	12	24	150
0:17:46	25	12,0	12	24	150
0:17:47	25	12,1	12	24	150
0:17:48	25	12,3	12	24	150
0:17:49	25	12,4	12	24	150
0:17:50	25	12,4	12	24	150
0:17:51	25	12,4	12	24	150
0:17:52	25	12,4	12	24	150
0:17:53	25	12,4	12	24	150
0:17:54	25	12,4	12	24	150
0:17:55	25	12,4	12	24	150
0:17:56	25	12,4	12	24	150
0:17:57	25	12,4	12	24	150
0:17:58	25	12,4	13	24	150
0:17:59	25	12,4	13	24	150
0:18:00	25	12,4	13	24	150
0:18:01	25	12,4	13	24	150
0:18:02	25	12,4	13	24	150
0:18:03	25	12,4	13	24	150
0:18:04	25	12,4	13	24	150
0:18:05	25	12,4	13	24	150
0:18:06	25	12,4	13	24	150
0:18:07	25	12,4	13	24	150
0:18:08	25	12,4	13	24	150
0:18:09	25	12,4	13	24	150
0:18:10	25	12,4	12	24	150
0:18:11	25	12,4	12	24	150
0:18:12	25	12,4	12	24	150
0:18:13	25	12,4	12	24	150
0:18:14	25	12,4	12	24	150
0:18:15	25	12,4	12	24	150
0:18:16	25	12,4	12	24	150
0:18:17	25	12,4	12	24	150
0:18:18	25	12,4	12	24	150
0:18:19	25	12,4	12	24	150
0:18:20	25	12,5	14	24	150
0:18:21	25	12,5	15	24	150
0:18:22	25	12,5	15	24	150
0:18:23	25	12,5	15	24	150
0:18:24	25	12,5	15	24	150
0:18:25	25	12,5	15	24	150
0:18:26	25	12,5	15	24	150
0:18:27	25	12,5	15	24	150
0:18:28	25	12,5	14	24	150
0:18:29	25	12,5	14	24	150
0:18:30	25	12,5	14	24	150
0:18:31	25	12,6	14	24	150
0:18:32	25	12,9	14	24	150
0:18:33	25	12,9	14	24	150
0:18:34	25	13,0	14	24	150
0:18:35	25	13,0	14	24	150
0:18:36	25	13,0	14	24	150
0:18:37	25	13,0	14	24	150
0:18:38	25	13,0	14	24	150
0:18:39	25	13,0	14	24	150
0:18:40	25	13,0	14	24	150
0:18:41	25	13,0	14	24	150
0:18:42	25	13,0	14	24	150
0:18:43	25	13,0	14	24	150
0:18:44	25	13,0	14	24	150
0:18:45	25	13,0	14	24	150
0:18:46	25	13,0	14	24	150
0:18:47	25	13,0	14	24	150
0:18:48	25	13,0	14	24	150
0:18:49	25	13,0	14	24	150
0:18:50	25	13,0	14	24	150
0:18:51	25	13,0	14	24	150
0:18:52	25	13,0	14	24	150
0:18:53	25	13,0	14	24	150
0:18:54	25	13,0	14	24	150
0:18:55	25	12,9	14	24	150
0:18:56	25	12,9	14	24	150
0:18:57	25	12,9	14	24	150
0:18:58	25	12,9	14	24	150
0:18:59	25	12,9	14	24	150
0:19:00	25	12,9	14	24	150
0:19:01	25	12,9	14	24	150
0:19:02	25	12,9	14	24	150
0:19:03	25	12,9	14	24	150
0:19:04	25	12,9	14	24	150
0:19:05	25	12,9	14	24	150
0:19:06	25	12,9	14	24	150
0:19:07	25	12,9	14	24	150
0:19:08	25	12,9	14	24	150
0:19:09	25	12,9	14	24	150
0:19:10	25	12,9	14	24	150
0:19:11	25	13,0	14	24	150
0:19:12	25	13,0	14	24	150
0:19:13	25	13,0	14	24	150
0:19:14	25	13,0	14	24	150
0:19:15	25	13,2	14	24	150
0:19:16	25	13,3	14	24	150
0:19:17	25	13,4	14	24	150
0:19:18	25	13,4	14	24	150
0:19:19	25	13,4	14	24	150
0:19:20	25	13,4	14	24	150
0:19:21	25	13,4	14	24	150
0:19:22	25	13,4	14	24	150
0:19:23	25	13,4	14	24	150
0:19:24	25	13,4	14	24	150
0:19:25	25	13,4	14	24	150
0:19:26	25	13,4	14	24	150
0:19:27	25	13,4	14	24	150
0:19:28	25	13,4	14	24	150
0:19:29	25	13,4	14	24	150
0:19:30	25	13,4	14	24	150
0:19:31	25	13,4	14	24	150
0:19:32	25	13,4	14	24	150
0:19:33	25	13,4	14	24	150
0:19:34	25	13,4	14	24	150
0:19:35	25	13,4	14	24	150
0:19:36	25	13,4	14	24	150
0:19:37	25	13,4	14	24	150
0:19:38	25	13,4	14	24	150
0:19:39	25	13,4	14	24	150
0:19:40	25	13,4	14	24	150
0:19:41	25	13,4	14	24	150
0:19:42	25	13,4	14	24	150
0:19:43	25	13,4	14	24	150
0:19:44	25	13,4	14	24	150
0:19:45	25	13,4	14	24	150
0:19:46	25	13,4	14	24	150
0:19:47	25	13,4	14	24	150
0:19:48	25	13,4	14	24	150
0:19:49	25	13,4	14	24	150
0:19:50	25	13,4	14	24	150
0:19:51	25	13,4	14	24	150
0:19:52	25	13,4	14	24	150
0:19:53	25	13,4	14	24	150
0:19:54	25	13,4	14	24	150
0:19:55	25	13,4	14	24	150
0:19:56	25	13,5	13	24	150
0:19:57	25	13,5	13	24	150
0:19:58	25	13,5	14	24	150
0:19:59	25	13,6	14	24	150
0:20:00	25	13,7	14	24	150
0:20:01	25	13,8	13	24	150
0:20:02	25	13,8	13	24	150
0:20:03	25	13,8	13	24	150
0:20:04	25	13,8	13	24	150
0:20:05	25	13,8	13	24	150
0:20:06	25	13,8	13	24	150
0:20:07	25	13,8	13	24	150
0:20:08	25	13,8	13	24	150
0:20:09	25	13,8	13	24	150
0:20:10	25	13,8	13	24	150
0:20:11	25	13,8	13	24	150
0:20:12	25	13,8	13	24	150
0:20:13	25	13,8	13	24	150
0:20:14	25	13,8	13	24	150
0:20:15	25	13,8	13	24	150
0:20:16	25	13,8	13	24	150
0:20:17	25	13,8	13	24	150
0:20:18	25	13,8	13	24	150
0:20:19	25	13,8	13	24	150
0:20:20	25	13,8	13	24	150
0:20:21	25	13,8	13	24	150
0:20:22	25	13,8	13	24	150
0:20:23	25	13,8	13	24	150
0:20:24	25	13,8	13	24	150
0:20:25	25	13,8	13	24	150
0:20:26	25	13,8	13	24	150
0:20:27	25	13,8	13	24	150
0:20:28	25	13,9	13	24	150
0:20:29	25	13,9	13	24	150
0:20:30	25	14,0	13	24	150
0:20:31	25	14,0	13	24	150
0:20:32	25	14,0	13	24	150
0:20:33	25	14,0	13	24	150
0:20:34	25	14,0	13	24	150
0:20:35	25	13,9	14	24	150
0:20:36	25	13,9	14	24	150
0:20:37	25	13,9	14	24	150
0:20:38	25	13,9	14	24	150
0:20:39	25	13,9	14	24	150
0:20:40	25	13,9	14	24	150
0:20:41	25	13,9	14	24	150
0:20:42	25	13,9	14	24	150
0:20:43	25	13,9	14	24	150
0:20:44	25	13,9	14	24	150
0:20:45	25	14,1	14	24	150
0:20:46	25	14,2	14	24	150
0:20:47	25	14,3	14	24	150
0:20:48	25	14,3	14	24	150
0:20:49	25	14,3	14	24	150
0:20:50	25	14,3	14	24	150
0:20:51	25	14,3	14	24	150
0:20:52	25	14,3	14	24	150
0:20:53	25	14,3	14	24	150
0:20:54	25	14,3	14	24	150
0:20:55	25	14,3	14	24	150
0:20:56	25	14,3	14	24	150
0:20:57	25	14,3	14	24	150
0:20:58	25	14,3	14	24	150
0:20:59	25	14,3	14	24	150
0:21:00	25	14,3	14	24	150
0:21:01	25	14,3	14	24	150
0:21:02	25	14,3	14	24	150
0:21:03	25	14,3	14	24	150
0:21:04	25	14,2	14	24	150
0:21:05	25	14,2	14	24	150
0:21:06	25	14,2	14	24	150
0:21:07	25	14,2	14	24	150
0:21:08	25	14,2	14	24	150
0:21:09	25	14,2	14	24	150
0:21:10	25	14,2	14	24	150
0:21:11	25	14,2	14	24	150
0:21:12	25	14,3	14	24	150
0:21:13	25	14,4	14	24	150
0:21:14	25	14,4	14	24	150
0:21:15	25	14,4	14	24	150
0:21:16	25	14,4	14	24	150
0:21:17	25	14,4	14	24	150
0:21:18	25	14,4	14	24	150
0:21:19	25	14,4	14	24	150
0:21:20	25	14,4	14	24	150
0:21:21	25	14,4	14	24	150
0:21:22	25	14,4	14	24	150
0:21:23	25	14,4	14	24	150
0:21:24	25	14,4	14	24	150
0:21:25	25	14,4	14	24	150
0:21:26	25	14,4	14	24	150
0:21:27	25	14,4	14	24	150
0:21:28	25	14,6	14	24	150
0:21:29	25	14,8	14	24	150
0:21:30	25	14,8	14	24	150
0:21:31	25	14,8	14	24	150
0:21:32	25	14,8	14	24	150
0:21:33	25	14,8	14	24	150
0:21:34	25	14,8	14	24	150
0:21:35	25	14,8	14	24	150
0:21:36	25	14,8	14	24	150
0:21:37	25	14,8	14	24	150
0:21:38	25	14,8	14	24	150
0:21:39	25	14,8	14	24	150
0:21:40	25	14,8	14	24	150
0:21:41	25	14,8	14	24	150
0:21:42	25	14,8	14	24	150
0:21:43	25	14,8	14	24	150
0:21:44	25	14,8	14	24	150
0:21:45	25	14,8	14	24	150
0:21:46	25	14,8	14	24	150
0:21:47	25	14,8	14	24	150
0:21:48	25	14,8	14	24	150
0:21:49	25	14,8	14	24	150
0:21:50	25	14,8	14	24	150
0:21:51	25	14,8	14	24	150
0:21:52	25	14,8	14	24	150
0:21:53	25	14,8	14	24	150
0:21:54	25	14,8	14	24	150
0:21:55	25	14,8	14	24	150
0:21:56	25	14,8	14	24	150
0:21:57	25	14,8	14	24	150
0:21:58	25	14,8	14	24	150
0:21:59	25	14,8	14	24	150
0:22:00	25	14,8	14	24	150
0:22:01	25	14,8	14	24	150
0:22:02	25	14,8	14	24	150
0:22:03	25	14,8	14	24	150
0:22:04	25	14,8	14	24	150
0:22:05	25	14,9	14	24	150
0:22:06	25	14,9	14	24	150
0:22:07	25	14,9	14	24	150
0:22:08	25	14,9	14	24	150
0:22:09	25	14,9	14	24	150
0:22:10	25	15,0	14	24	150
0:22:11	25	15,1	14	24	150
0:22:12	25	15,1	14	24	150
0:22:13	25	15,1	14	24	150
0:22:14	25	15,1	14	24	150
0:22:15	25	15,2	14	24	150
0:22:16	25	15,2	14	24	150
0:22:17	25	15,2	14	24	150
0:22:18	25	15,1	14	24	150
0:22:19	25	15,1	14	24	150
0:22:20	25	15,1	14	24	150
0:22:21	25	15,1	14	24	150
0:22:22	25	15,1	14	24	150
0:22:23	25	15,1	14	24	150
0:22:24	25	15,1	14	24	150
0:22:25	25	15,1	14	24	150
0:22:26	25	15,1	14	24	150
0:22:27	25	15,1	14	24	150
0:22:28	25	15,1	14	24	150
0:22:29	25	15,1	14	24	150
0:22:30	25	15,1	14	24	150
0:22:31	25	15,1	14	24	150
0:22:32	25	15,1	14	24	150
0:22:33	25	15,1	14	24	150
0:22:34	25	15,1	14	24	150
0:22:35	25	15,2	15	24	150
0:22:36	25	15,3	15	24	150
0:22:37	25	15,3	15	24	150
0:22:38	25	15,3	15	24	150
0:22:39	25	15,4	15	24	150
0:22:40	25	15,4	15	24	150
0:22:41	25	15,4	15	24	150
0:22:42	25	15,3	15	24	150
0:22:43	25	15,3	15	24	150
0:22:44	25	15,3	15	24	150
0:22:45	25	15,3	15	24	150
0:22:46	25	15,3	15	24	150
0:22:47	25	15,3	15	24	150
0:22:48	25	15,3	15	24	150
0:22:49	25	15,3	15	24	150
0:22:50	25	15,3	15	24	150
0:22:51	25	15,3	15	24	150
0:22:52	25	15,3	15	24	150
0:22:53	25	15,3	15	24	150
0:22:54	25	15,4	15	24	150
0:22:55	25	15,4	15	24	150
0:22:56	25	15,4	15	24	150
0:22:57	25	15,4	15	24	150
0:22:58	25	15,4	15	24	150
0:22:59	25	15,4	15	24	150
0:23:00	25	15,5	15	24	150
0:23:01	25	15,7	15	24	150
0:23:02	25	15,8	16	24	150
0:23:03	25	15,8	16	24	150
0:23:04	25	15,8	16	24	150
0:23:05	25	15,8	16	24	150
0:23:06	25	15,8	16	24	150
0:23:07	25	15,8	16	24	150
0:23:08	25	15,8	16	24	150
0:23:09	25	15,8	16	24	150
0:23:10	25	15,8	16	24	150
0:23:11	25	15,8	16	24	150
0:23:12	25	15,8	16	24	150
0:23:13	25	15,8	16	24	150
0:23:14	25	15,8	16	24	150
0:23:15	25	15,8	16	24	150
0:23:16	25	15,8	16	24	150
0:23:17	25	15,8	16	24	150
0:23:18	25	15,8	16	24	150
0:23:19	25	15,8	16	24	150
0:23:20	25	15,8	16	24	150
0:23:21	25	15,8	16	24	150
0:23:22	25	15,8	16	24	150
0:23:23	25	15,8	16	24	150
0:23:24	25	15,8	16	24	150
0:23:25	25	15,8	16	24	150
0:23:26	25	15,8	16	24	150
0:23:27	25	15,8	16	24	150
0:23:28	25	15,8	16	24	150
0:23:29	25	15,8	16	24	150
0:23:30	25	15,8	16	24	150
0:23:31	25	15,8	16	24	150
0:23:32	25	15,8	16	24	150
0:23:33	25	15,8	16	24	150
0:23:34	25	15,8	16	24	150
0:23:35	25	15,8	16	24	150
0:23:36	25	15,8	16	24	150
0:23:37	25	15,8	16	24	150
0:23:38	25	15,8	16	24	150
0:23:39	25	15,8	16	24	150
0:23:40	25	15,8	16	24	150
0:23:41	25	16,1	16	24	150
0:23:42	25	16,2	16	24	150
0:23:43	25	16,2	15	24	150
0:23:44	25	16,3	15	24	150
0:23:45	25	16,3	15	24	150
0:23:46	25	16,3	15	24	150
0:23:47	25	16,3	15	24	150
0:23:48	25	16,3	15	24	150
0:23:49	25	16,3	15	24	150
0:23:50	25	16,3	15	24	150
0:23:51	25	16,3	15	24	150
0:23:52	25	16,3	15	24	150
0:23:53	25	16,2	15	24	150
0:23:54	25	16,2	15	24	150
0:23:55	25	16,2	15	24	150
0:23:56	25	16,2	15	24	150
0:23:57	25	16,2	15	24	150
0:23:58	25	16,2	15	24	150
0:23:59	25	16,2	15	24	150
0:24:00	25	16,2	15	24	150
0:24:01	25	16,2	15	24	150
0:24:02	25	16,2	15	24	150
0:24:03	25	16,2	15	24	150
0:24:04	25	16,2	15	24	150
0:24:05	25	16,2	15	24	150
0:24:06	25	16,2	15	24	150
0:24:07	25	16,2	15	24	150
0:24:08	25	16,2	15	24	150
0:24:09	25	16,2	15	24	150
0:24:10	25	16,2	15	24	150
0:24:11	25	16,2	15	24	150
0:24:12	25	16,2	15	24	150
0:24:13	25	16,2	15	24	150
0:24:14	25	16,2	15	24	150
0:24:15	25	16,2	15	24	150
0:24:16	25	16,2	15	24	150
0:24:17	25	16,3	15	24	150
0:24:18	25	16,3	15	24	150
0:24:19	25	16,3	15	24	150
0:24:20	25	16,3	15	24	150
0:24:21	25	16,4	15	24	150
0:24:22	25	16,6	15	24	150
0:24:23	25	16,7	15	24	150
0:24:24	25	16,7	15	24	150
0:24:25	25	16,7	15	24	150
0:24:26	25	16,7	15	24	150
0:24:27	25	16,7	15	24	150
0:24:28	25	16,7	15	24	150
0:24:29	25	16,7	15	24	150
0:24:30	25	16,7	15	24	150
0:24:31	25	16,7	15	24	150
0:24:32	25	16,7	15	24	150
0:24:33	25	16,7	15	24	150
0:24:34	25	16,7	15	24	150
0:24:35	25	16,7	15	24	150
0:24:36	25	16,7	15	24	150
0:24:37	25	16,7	15	24	150
0:24:38	25	16,7	15	24	150
0:24:39	25	16,7	15	24	150
0:24:40	25	16,7	15	24	150
0:24:41	25	16,7	15	24	150
0:24:42	25	16,7	15	24	150
0:24:43	25	16,7	15	24	150
0:24:44	25	16,7	15	24	150
0:24:45	25	16,7	15	24	150
0:24:46	25	16,7	15	24	150
0:24:47	25	16,7	15	24	150
0:24:48	25	16,7	15	24	150
0:24:49	25	16,7	15	24	150
0:24:50	25	16,7	15	24	150
0:24:51	25	16,7	15	24	150
0:24:52	25	16,7	15	24	150
0:24:53	25	16,7	15	24	150
0:24:54	25	16,7	15	24	150
0:24:55	25	16,7	15	24	150
0:24:56	25	16,7	15	24	150
0:24:57	25	16,7	15	24	150
0:24:58	25	16,7	15	24	150
0:24:59	25	16,7	15	24	150
0:25:00	25	16,7	15	24	150
0:25:01	25	16,9	15	24	150
0:25:02	25	17,1	15	24	150
0:25:03	25	17,1	15	24	150
0:25:04	25	17,1	15	24	150
0:25:05	25	17,1	15	24	150
0:25:06	25	17,1	15	24	150
0:25:07	25	17,1	15	24	150
0:25:08	25	17,1	15	24	150
0:25:09	25	17,1	15	24	150
0:25:10	25	17,1	15	24	150
0:25:11	25	17,1	14	24	150
0:25:12	25	17,1	14	24	150
0:25:13	25	17,1	14	24	150
0:25:14	25	17,1	14	24	150
0:25:15	25	17,1	14	24	150
0:25:16	25	17,1	14	24	150
0:25:17	25	17,1	14	24	150
0:25:18	25	17,1	14	24	150
0:25:19	25	17,1	14	24	150
0:25:20	25	17,1	14	24	150
0:25:21	25	17,1	14	24	150
0:25:22	25	17,1	14	24	150
0:25:23	25	17,1	14	24	150
