Repository: ProgWizer/parser

File: project-root/data/Data Acquisition/Data Acquisition/2016 year (65)/16-0053(RGU).txt
--Test Summary--
Full Path and File Name	
Instrument Name	7222
Instrument Type	Model 7222 Consistometer
Instrument Serial Number	
Test Start Date	15.09.2016
Test Start Time	9:06:40
Test Stop Date	15.09.2016
Test Stop Time	9:49:12
Test Length	0:42:32
Final Sample Time Offset	0:42:30
Controller Schedule Name	
Sampling Period	10 seconds
Comments	87C 40min, atm press
Information	WellID	
Information	Customer	
Information	EngName	
Information	CementClass	
Information	CementMfr	CementOgneUpor
Information	Additives	
Information	Density	
Information	BHCT	87
Information	BHST	
Information	FluidLoss	
Information	JobType	Research
Calculated Value	Time_30Bc	0:00:10
Calculated Value	Time_70Bc	0:33:10
Initial Temperature (°C)	22 °C
Final Temperature (°C)	26 °C
Initial Pressure (MPa)	0,5 MPa
Final Pressure (MPa)	-0,1 MPa
Initial Consistency (Bc)	43 Bc
Final Consistency (Bc)	-1 Bc
--Data--
Time (HH:MM:SS)	Temperature (°C)	Pressure (MPa)	Consistency (Bc)
0:00:00	22	0,5	43
0:00:10	22	0,5	37
0:00:20	22	0,5	36
0:00:30	22	0,5	37
0:00:40	22	0,5	35
0:00:50	22	0,5	36
0:01:00	22	0,5	51
0:01:10	22	0,5	36
0:01:20	22	0,5	37
0:01:30	22	0,5	37
0:01:40	22	0,5	38
0:01:50	22	0,5	37
0:02:00	23	0,5	37
0:02:10	23	0,5	36
0:02:20	23	0,5	38
0:02:30	23	0,5	37
0:02:40	23	0,5	36
0:02:50	23	0,5	35
0:03:00	24	0,5	36
0:03:10	24	0,4	36
0:03:20	24	0,4	40
0:03:30	25	0,4	38
0:03:40	25	0,5	39
0:03:50	25	0,4	42
0:04:00	25	0,4	40
0:04:10	26	0,4	42
0:04:20	26	0,4	43
0:04:30	26	0,4	41
0:04:40	27	0,4	43
0:04:50	27	0,4	42
0:05:00	27	0,4	42
0:05:10	28	0,4	43
0:05:20	28	0,5	41
0:05:30	28	0,5	41
0:05:40	29	0,5	40
0:05:50	29	0,5	41
0:06:00	29	0,5	40
0:06:10	29	0,5	40
0:06:20	30	0,5	40
0:06:30	30	0,5	40
0:06:40	30	0,5	40
0:06:50	31	0,5	40
0:07:00	31	0,5	41
0:07:10	31	0,5	42
0:07:20	32	0,5	42
0:07:30	32	0,5	42
0:07:40	32	0,5	44
0:07:50	33	0,5	47
0:08:00	33	0,5	46
0:08:10	33	0,5	45
0:08:20	34	0,5	50
0:08:30	34	0,5	51
0:08:40	34	0,5	49
0:08:50	35	0,5	48
0:09:00	35	0,5	48
0:09:10	35	0,5	47
0:09:20	35	0,5	47
0:09:30	36	0,5	47
0:09:40	36	0,5	46
0:09:50	36	0,4	46
0:10:00	37	0,4	45
0:10:10	37	0,4	44
0:10:20	37	0,4	44
0:10:30	38	0,4	44
0:10:40	38	0,4	43
0:10:50	38	0,4	43
0:11:00	39	0,4	43
0:11:10	39	0,4	42
0:11:20	39	0,4	42
0:11:30	39	0,5	42
0:11:40	40	0,5	42
0:11:50	40	0,5	42
0:12:00	40	0,5	42
0:12:10	41	0,5	41
0:12:20	41	0,5	41
0:12:30	41	0,5	40
0:12:40	42	0,5	40
0:12:50	42	0,5	39
0:13:00	42	0,5	39
0:13:10	43	0,5	39
0:13:20	43	0,5	39
0:13:30	43	0,5	39
0:13:40	43	0,5	39
0:13:50	44	0,5	39
0:14:00	44	0,5	38
0:14:10	44	0,5	45
0:14:20	44	0,5	54
0:14:30	45	0,5	52
0:14:40	45	0,5	42
0:14:50	45	0,5	40
0:15:00	46	0,5	44
0:15:10	46	0,5	44
0:15:20	46	0,5	41
0:15:30	46	0,5	38
0:15:40	47	0,5	37
0:15:50	47	0,5	37
0:16:00	47	0,5	37
0:16:10	48	0,5	37
0:16:20	48	0,4	37
0:16:30	48	0,4	38
0:16:40	49	0,4	37
0:16:50	49	0,4	37
0:17:00	49	0,4	41
0:17:10	49	0,4	37
0:17:20	50	0,4	41
0:17:30	50	0,4	37
0:17:40	50	0,4	38
0:17:50	50	0,5	34
0:18:00	51	0,5	35
0:18:10	51	0,5	34
0:18:20	51	0,5	34
0:18:30	52	0,5	36
0:18:40	52	0,5	40
0:18:50	52	0,5	42
0:19:00	52	0,5	49
0:19:10	53	0,5	48
0:19:20	53	0,5	46
0:19:30	53	0,5	53
0:19:40	54	0,5	42
0:19:50	54	0,5	52
0:20:00	54	0,5	45
0:20:10	54	0,5	50
0:20:20	55	0,5	56
0:20:30	55	0,5	44
0:20:40	55	0,5	48
0:20:50	55	0,5	52
0:21:00	56	0,5	48
0:21:10	56	0,5	43
0:21:20	56	0,5	48
0:21:30	56	0,5	39
0:21:40	57	0,5	40
0:21:50	57	0,4	42
0:22:00	57	0,5	47
0:22:10	58	0,4	41
0:22:20	58	0,4	42
0:22:30	58	0,4	42
0:22:40	58	0,4	39
0:22:50	59	0,4	40
0:23:00	59	0,4	46
0:23:10	59	0,4	49
0:23:20	59	0,4	53
0:23:30	60	0,4	45
0:23:40	60	0,4	42
0:23:50	60	0,4	42
0:24:00	60	0,4	45
0:24:10	61	0,4	58
0:24:20	61	0,5	46
0:24:30	61	0,5	45
0:24:40	61	0,5	44
0:24:50	61	0,5	42
0:25:00	62	0,5	41
0:25:10	62	0,5	46
0:25:20	62	0,5	55
0:25:30	62	0,5	48
0:25:40	63	0,5	51
0:25:50	63	0,5	43
0:26:00	63	0,5	44
0:26:10	63	0,5	48
0:26:20	63	0,5	43
0:26:30	63	0,5	41
0:26:40	64	0,5	39
0:26:50	64	0,5	39
0:27:00	64	0,5	39
0:27:10	64	0,5	38
0:27:20	64	0,5	38
0:27:30	65	0,5	38
0:27:40	65	0,5	38
0:27:50	65	0,5	39
0:28:00	65	0,5	37
0:28:10	65	0,4	39
0:28:20	66	0,5	40
0:28:30	66	0,4	41
0:28:40	66	0,4	45
0:28:50	66	0,4	42
0:29:00	67	0,4	42
0:29:10	67	0,4	42
0:29:20	67	0,4	43
0:29:30	67	0,4	44
0:29:40	68	0,4	43
0:29:50	68	0,4	44
0:30:00	68	0,4	45
0:30:10	69	0,4	45
0:30:20	69	0,4	46
0:30:30	69	0,4	47
0:30:40	70	0,5	46
0:30:50	70	0,5	45
0:31:00	70	0,5	45
0:31:10	71	0,5	46
0:31:20	71	0,5	48
0:31:30	71	0,5	49
0:31:40	72	0,5	49
0:31:50	72	0,5	52
0:32:00	73	0,5	47
0:32:10	73	0,5	48
0:32:20	74	0,5	53
0:32:30	75	0,5	63
0:32:40	75	0,5	62
0:32:50	76	0,5	66
0:33:00	77	0,5	73
0:33:10	78	0,5	98
0:33:20	79	0,5	145
0:33:30	80	0,5	137
0:33:40	81	0,5	136
0:33:50	81	0,5	156
0:34:00	82	0,5	31
0:34:10	82	0,5	29
0:34:20	82	0,5	33
0:34:30	83	0,5	34
0:34:40	83	0,5	35
0:34:50	83	0,2	34
0:35:00	83	-0,0	34
0:35:10	83	-0,1	74
0:35:20	84	-0,1	51
0:35:30	84	-0,1	54
0:35:40	84	-0,1	128
0:35:50	84	-0,1	138
0:36:00	84	-0,1	48
0:36:10	77	-0,1	50
0:36:20	71	-0,1	48
0:36:30	67	-0,1	159
0:36:40	63	-0,1	-1
0:36:50	60	-0,1	-1
0:37:00	57	-0,1	-1
0:37:10	54	-0,1	-1
0:37:20	52	-0,1	-1
0:37:30	49	-0,1	-1
0:37:40	47	-0,1	-1
0:37:50	45	-0,1	-1
0:38:00	44	-0,1	-1
0:38:10	42	-0,1	-1
0:38:20	41	-0,1	-1
0:38:30	40	-0,1	-1
0:38:40	39	-0,1	-1
0:38:50	37	-0,1	-1
0:39:00	37	-0,1	-1
0:39:10	36	-0,1	-1
0:39:20	35	-0,1	-1
0:39:30	34	-0,1	-1
0:39:40	33	-0,1	-1
0:39:50	33	-0,1	-1
0:40:00	32	-0,1	-1
0:40:10	32	-0,1	-1
0:40:20	31	-0,1	-1
0:40:30	30	-0,1	-1
0:40:40	30	-0,1	-1
0:40:50	29	-0,1	-1
0:41:00	29	-0,1	-1
0:41:10	29	-0,1	-1
0:41:20	28	-0,1	-1
0:41:30	28	-0,1	-1
0:41:40	28	-0,1	-1
0:41:50	27	-0,1	-1
0:42:00	27	-0,1	-1
0:42:10	27	-0,1	-1
0:42:20	27	-0,1	-1
0:42:30	26	-0,1	-1

File: project-root/data/Data Acquisition/Data Acquisition/2016 year (65)/16-0053-2(RGU).txt (part 1 of 3)
--Test Summary--
Full Path and File Name	
Instrument Name	7322
Instrument Type	Model 7322 Consistometer - Variable Speed
Instrument Serial Number	
Test Start Date	15.09.2016
Test Start Time	9:50:23
Test Stop Date	15.09.2016
Test Stop Time	11:08:23
Test Length	1:18:00
Final Sample Time Offset	1:18:00
Controller Schedule Name	
Sampling Period	1 second
Comments	
Information	WellID	
Information	Customer	
Information	EngName	
Information	CementClass	
Information	CementMfr	
Information	Additives	
Information	Density	
Information	BHCT	
Information	BHST	
Information	FluidLoss	
Information	JobType	
Calculated Value	Time_30Bc	0:06:30
Calculated Value	Time_70Bc	N/A
Initial Temperature (°C)	70 °C
Final Temperature (°C)	87 °C
Initial Pressure (MPa)	0,9 MPa
Final Pressure (MPa)	1,1 MPa
Initial Consistency (Bc)	28 Bc
Final Consistency (Bc)	42 Bc
Initial Wall Temperature (°C)	25 °C
Final Wall Temperature (°C)	80 °C
Initial Motor Speed (RPM)	150 RPM
Final Motor Speed (RPM)	150 RPM
--Data--
Time (HH:MM:SS)	Temperature (°C)	Pressure (MPa)	Consistency (Bc)	Wall Temperature (°C)	Motor Speed (RPM)
0:00:00	70	0,9	28	25	150
0:00:01	70	0,9	28	25	150
0:00:02	70	0,9	28	25	150
0:00:03	70	0,9	27	25	150
0:00:04	70	0,9	27	25	150
0:00:05	70	0,9	27	25	150
0:00:06	70	0,9	27	25	150
0:00:07	70	0,9	27	25	150
0:00:08	69	0,9	27	25	150
0:00:09	69	0,9	27	25	150
0:00:10	69	0,9	27	25	150
0:00:11	69	0,9	27	25	150
0:00:12	69	0,9	27	25	150
0:00:13	69	0,9	27	25	150
0:00:14	69	0,9	27	26	150
0:00:15	69	0,9	27	26	150
0:00:16	69	0,9	27	26	150
0:00:17	69	0,9	27	26	150
0:00:18	69	0,9	27	26	150
0:00:19	69	0,9	27	27	150
0:00:20	69	0,9	27	27	150
0:00:21	68	0,9	27	27	150
0:00:22	68	0,9	27	28	150
0:00:23	68	0,9	27	28	150
0:00:24	68	0,9	27	28	150
0:00:25	68	0,9	27	29	150
0:00:26	68	0,9	27	29	150
0:00:27	68	0,9	27	29	150
0:00:28	68	0,9	27	30	150
0:00:29	68	1,0	27	30	150
0:00:30	68	1,0	27	31	150
0:00:31	68	1,0	27	31	150
0:00:32	68	1,0	27	32	150
0:00:33	68	1,0	27	32	150
0:00:34	67	1,0	27	32	150
0:00:35	67	1,0	27	33	150
0:00:36	67	1,0	27	33	150
0:00:37	67	1,0	27	34	150
0:00:38	67	1,0	27	34	150
0:00:39	67	1,0	27	35	150
0:00:40	67	1,1	27	35	150
0:00:41	67	1,1	27	36	150
0:00:42	67	1,1	27	36	150
0:00:43	67	1,1	27	37	150
0:00:44	67	1,1	27	37	150
0:00:45	67	1,1	27	38	150
0:00:46	67	1,1	27	38	150
0:00:47	67	1,2	27	39	150
0:00:48	66	1,2	27	39	150
0:00:49	66	1,2	27	40	150
0:00:50	66	1,2	27	40	150
0:00:51	66	1,2	27	41	150
0:00:52	66	1,2	27	41	150
0:00:53	66	1,2	27	42	150
0:00:54	66	1,3	27	42	150
0:00:55	66	1,3	27	42	150
0:00:56	66	1,3	27	43	150
0:00:57	66	1,3	27	43	150
0:00:58	66	1,4	27	43	150
0:00:59	66	1,4	27	44	150
0:01:00	66	1,4	27	44	150
0:01:01	65	1,4	27	45	150
0:01:02	65	1,5	27	45	150
0:01:03	65	1,5	27	46	150
0:01:04	65	1,5	27	46	150
0:01:05	65	1,5	27	47	150
0:01:06	65	1,6	27	47	150
0:01:07	65	1,6	27	48	150
0:01:08	65	1,6	27	48	150
0:01:09	65	1,7	27	48	150
0:01:10	65	1,7	27	48	150
0:01:11	65	1,7	27	49	150
0:01:12	65	1,8	27	49	150
0:01:13	65	1,8	27	49	150
0:01:14	65	1,9	27	50	150
0:01:15	64	1,9	27	50	150
0:01:16	64	1,9	27	51	150
0:01:17	64	2,0	26	51	150
0:01:18	64	2,0	26	51	150
0:01:19	64	2,1	26	52	150
0:01:20	64	2,1	26	52	150
0:01:21	64	2,1	26	52	150
0:01:22	64	2,2	26	53	150
0:01:23	64	2,2	26	53	150
0:01:24	64	2,3	26	54	150
0:01:25	64	2,3	26	55	150
0:01:26	64	2,4	26	55	150
0:01:27	64	2,4	26	56	150
0:01:28	64	2,5	26	57	150
0:01:29	63	2,5	26	57	150
0:01:30	63	2,6	26	57	150
0:01:31	63	2,6	26	58	150
0:01:32	63	2,7	26	58	150
0:01:33	63	2,7	26	59	150
0:01:34	63	2,8	26	59	150
0:01:35	63	2,8	26	59	150
0:01:36	63	2,9	26	60	150
0:01:37	63	2,9	26	60	150
0:01:38	63	3,0	26	61	150
0:01:39	63	3,1	26	62	150
0:01:40	63	3,1	25	62	150
0:01:41	63	3,2	25	62	150
0:01:42	63	3,2	25	63	150
0:01:43	63	3,3	25	63	150
0:01:44	62	3,4	25	64	150
0:01:45	62	3,4	25	64	150
0:01:46	62	3,5	25	65	150
0:01:47	62	3,5	25	65	150
0:01:48	62	3,6	25	66	150
0:01:49	62	3,7	25	66	150
0:01:50	62	3,7	25	66	150
0:01:51	62	3,8	25	67	150
0:01:52	62	3,9	25	67	150
0:01:53	62	3,9	25	68	150
0:01:54	62	4,0	25	68	150
0:01:55	62	4,0	25	68	150
0:01:56	62	4,1	25	69	150
0:01:57	62	4,1	25	69	150
0:01:58	62	4,2	25	70	150
0:01:59	62	4,3	25	70	150
0:02:00	61	4,3	25	70	150
0:02:01	61	4,4	25	71	150
0:02:02	61	4,4	25	71	150
0:02:03	61	4,5	25	72	150
0:02:04	61	4,5	25	72	150
0:02:05	61	4,6	25	72	150
0:02:06	61	4,6	24	73	150
0:02:07	61	4,7	24	73	150
0:02:08	61	4,7	24	74	150
0:02:09	61	4,8	24	74	150
0:02:10	61	4,8	24	75	150
0:02:11	61	4,9	24	75	150
0:02:12	61	4,9	24	75	150
0:02:13	61	5,0	24	76	150
0:02:14	61	5,0	24	76	150
0:02:15	61	5,1	24	77	150
0:02:16	60	5,1	24	77	150
0:02:17	60	5,1	24	78	150
0:02:18	60	5,2	24	78	150
0:02:19	60	5,2	24	79	150
0:02:20	60	5,3	24	79	150
0:02:21	60	5,3	24	79	150
0:02:22	60	3,8	24	80	150
0:02:23	60	2,5	24	80	150
0:02:24	60	1,9	24	80	150
0:02:25	60	1,6	24	80	150
0:02:26	60	1,5	24	81	150
0:02:27	60	1,5	24	81	150
0:02:28	60	1,5	24	81	150
0:02:29	60	1,5	24	81	150
0:02:30	60	1,6	24	82	150
0:02:31	60	1,6	24	82	150
0:02:32	60	1,7	24	83	150
0:02:33	59	1,7	24	83	150
0:02:34	59	1,8	24	84	150
0:02:35	59	1,9	24	84	150
0:02:36	59	1,9	24	85	150
0:02:37	59	1,9	24	85	150
0:02:38	59	1,9	24	85	150
0:02:39	59	1,9	24	85	150
0:02:40	59	1,9	24	86	150
0:02:41	59	1,9	24	86	150
0:02:42	59	2,0	24	87	150
0:02:43	59	2,0	24	87	150
0:02:44	59	2,1	23	88	150
0:02:45	59	2,1	23	88	150
0:02:46	59	2,1	23	88	150
0:02:47	59	2,2	23	89	150
0:02:48	59	2,2	23	89	150
0:02:49	59	2,2	23	89	150
0:02:50	59	2,3	23	90	150
0:02:51	58	2,3	23	90	150
0:02:52	58	2,4	23	90	150
0:02:53	58	2,4	23	91	150
0:02:54	58	2,5	23	91	150
0:02:55	58	2,5	23	91	150
0:02:56	58	2,6	23	92	150
0:02:57	58	2,6	23	92	150
0:02:58	58	2,7	23	92	150
0:02:59	58	2,7	23	92	150
0:03:00	58	2,8	23	93	150
0:03:01	58	2,8	23	93	150
0:03:02	58	2,9	23	93	150
0:03:03	58	3,0	23	93	150
0:03:04	58	3,0	23	94	150
0:03:05	58	3,0	23	94	150
0:03:06	58	2,1	23	94	150
0:03:07	58	1,4	23	95	150
0:03:08	58	1,1	23	95	150
0:03:09	58	1,0	23	95	150
0:03:10	58	1,0	23	95	150
0:03:11	58	1,0	23	95	150
0:03:12	58	1,0	23	95	150
0:03:13	57	1,0	23	96	150
0:03:14	57	1,0	23	96	150
0:03:15	57	1,0	23	96	150
0:03:16	57	1,0	23	96	150
0:03:17	57	1,0	23	96	150
0:03:18	57	1,1	23	96	150
0:03:19	57	1,1	23	97	150
0:03:20	57	1,1	23	97	150
0:03:21	57	1,1	23	98	150
0:03:22	57	1,1	22	98	150
0:03:23	57	1,2	22	98	150
0:03:24	57	1,2	22	98	150
0:03:25	57	1,2	22	98	150
0:03:26	57	1,2	22	99	150
0:03:27	57	1,2	22	99	150
0:03:28	57	1,3	22	99	150
0:03:29	57	1,3	22	99	150
0:03:30	57	1,3	22	100	150
0:03:31	57	1,3	22	100	150
0:03:32	57	1,4	22	100	150
0:03:33	57	1,4	22	100	150
0:03:34	57	1,4	22	100	150
0:03:35	57	1,5	22	100	150
0:03:36	57	1,5	22	101	150
0:03:37	57	1,5	22	101	150
0:03:38	57	1,6	22	101	150
0:03:39	57	1,6	22	101	150
0:03:40	57	1,6	22	101	150
0:03:41	57	1,7	22	102	150
0:03:42	56	1,7	22	101	150
0:03:43	56	1,7	22	102	150
0:03:44	56	1,8	22	102	150
0:03:45	56	1,8	22	102	150
0:03:46	56	1,9	22	103	150
0:03:47	56	1,9	22	103	150
0:03:48	56	2,0	22	103	150
0:03:49	56	2,0	22	103	150
0:03:50	56	2,0	22	103	150
0:03:51	56	2,1	22	104	150
0:03:52	56	2,1	22	104	150
0:03:53	56	2,2	22	104	150
0:03:54	56	2,2	22	104	150
0:03:55	56	2,2	22	105	150
0:03:56	56	2,3	22	105	150
0:03:57	56	2,3	22	105	150
0:03:58	56	2,3	22	105	150
0:03:59	56	2,4	22	105	150
0:04:00	56	2,4	22	105	150
0:04:01	56	2,4	22	105	150
0:04:02	56	2,5	22	106	150
0:04:03	56	2,5	22	106	150
0:04:04	56	2,6	22	106	150
0:04:05	56	2,6	22	106	150
0:04:06	56	2,6	22	106	150
0:04:07	56	2,6	22	106	150
0:04:08	56	2,7	22	106	150
0:04:09	56	2,7	22	106	150
0:04:10	56	2,7	22	107	150
0:04:11	56	2,8	22	107	150
0:04:12	56	2,8	22	107	150
0:04:13	56	2,8	22	107	150
0:04:14	56	2,8	22	107	150
0:04:15	56	2,9	22	107	150
0:04:16	56	2,9	22	108	150
0:04:17	56	2,9	22	108	150
0:04:18	56	3,0	22	108	150
0:04:19	56	3,0	22	108	150
0:04:20	56	3,0	22	108	150
0:04:21	56	3,0	22	108	150
0:04:22	56	3,1	22	109	150
0:04:23	56	3,1	22	109	150
0:04:24	56	3,1	22	109	150
0:04:25	56	3,1	22	110	150
0:04:26	56	3,2	22	110	150
0:04:27	56	3,2	22	110	150
0:04:28	56	3,2	22	110	150
0:04:29	56	3,2	22	110	150
0:04:30	56	3,2	22	110	150
0:04:31	56	3,2	22	110	150
0:04:32	56	3,3	22	110	150
0:04:33	56	3,3	22	110	150
0:04:34	56	3,3	22	111	150
0:04:35	56	3,3	22	111	150
0:04:36	56	3,3	22	111	150
0:04:37	56	3,4	22	111	150
0:04:38	56	3,4	22	111	150
0:04:39	56	3,4	22	111	150
0:04:40	56	3,4	22	111	150
0:04:41	56	3,4	22	111	150
0:04:42	56	3,4	22	111	150
0:04:43	56	3,4	22	111	150
0:04:44	56	3,5	23	112	150
0:04:45	56	3,5	23	112	150
0:04:46	56	3,5	23	112	150
0:04:47	56	3,5	23	113	150
0:04:48	56	3,5	23	113	150
0:04:49	56	3,5	23	113	150
0:04:50	56	3,5	23	113	150
0:04:51	56	3,5	23	113	150
0:04:52	56	3,5	23	114	150
0:04:53	56	3,6	23	113	150
0:04:54	56	3,6	23	113	150
0:04:55	56	3,6	23	114	150
0:04:56	56	3,6	23	114	150
0:04:57	56	3,6	23	114	150
0:04:58	56	3,6	23	114	150
0:04:59	56	3,6	23	115	150
0:05:00	56	3,6	23	115	150
0:05:01	56	3,6	23	114	150
0:05:02	56	3,6	23	115	150
0:05:03	56	3,6	23	115	150
0:05:04	56	3,6	23	115	150
0:05:05	56	3,6	24	115	150
0:05:06	56	3,6	24	115	150
0:05:07	56	3,6	24	115	150
0:05:08	56	3,6	24	115	150
0:05:09	56	3,6	24	116	150
0:05:10	56	3,6	25	116	150
0:05:11	56	3,7	25	116	150
0:05:12	56	3,7	25	116	150
0:05:13	56	3,7	25	116	150
0:05:14	56	3,7	25	116	150
0:05:15	56	3,7	25	117	150
0:05:16	56	3,7	25	117	150
0:05:17	56	3,7	25	117	150
0:05:18	56	3,7	25	117	150
0:05:19	56	3,7	25	117	150
0:05:20	56	3,7	25	117	150
0:05:21	56	3,7	25	117	150
0:05:22	56	3,7	25	117	150
0:05:23	56	3,7	26	117	150
0:05:24	56	3,7	26	117	150
0:05:25	56	3,7	26	117	150
0:05:26	56	3,7	26	118	150
0:05:27	56	3,7	26	118	150
0:05:28	56	3,7	26	118	150
0:05:29	56	3,7	26	118	150
0:05:30	56	3,7	26	118	150
0:05:31	56	3,7	26	118	150
0:05:32	56	3,7	26	119	150
0:05:33	56	3,7	26	119	150
0:05:34	56	3,7	26	119	150
0:05:35	56	3,7	26	119	150
0:05:36	56	3,7	27	119	150
0:05:37	56	3,7	27	120	150
0:05:38	56	3,7	27	120	150
0:05:39	56	3,7	27	120	150
0:05:40	56	3,7	27	120	150
0:05:41	56	3,7	27	120	150
0:05:42	56	3,7	27	120	150
0:05:43	56	3,7	27	121	150
0:05:44	56	3,7	27	121	150
0:05:45	56	3,7	27	121	150
0:05:46	56	3,7	27	121	150
0:05:47	57	3,7	27	121	150
0:05:48	57	3,7	27	121	150
0:05:49	57	3,7	27	121	150
0:05:50	57	3,7	27	121	150
0:05:51	57	3,7	27	121	150
0:05:52	57	3,7	27	122	150
0:05:53	57	3,7	28	122	150
0:05:54	57	3,7	28	122	150
0:05:55	57	3,6	28	122	150
0:05:56	57	3,6	28	122	150
0:05:57	57	3,6	28	122	150
0:05:58	57	3,6	28	122	150
0:05:59	57	3,7	28	123	150
0:06:00	57	3,6	28	123	150
0:06:01	57	3,6	28	123	150
0:06:02	57	3,6	28	123	150
0:06:03	57	3,6	28	123	150
0:06:04	57	3,6	28	123	150
0:06:05	57	3,6	29	123	150
0:06:06	57	3,6	29	123	150
0:06:07	57	3,6	29	123	150
0:06:08	57	3,6	29	124	150
0:06:09	57	3,6	29	124	150
0:06:10	57	3,6	29	124	150
0:06:11	57	3,6	29	124	150
0:06:12	57	3,6	29	124	150
0:06:13	57	3,6	29	125	150
0:06:14	57	3,6	29	125	150
0:06:15	57	3,6	29	125	150
0:06:16	57	3,6	29	125	150
0:06:17	57	3,6	29	125	150
0:06:18	58	3,6	29	125	150
0:06:19	58	3,6	29	125	150
0:06:20	58	3,6	30	125	150
0:06:21	58	3,6	30	126	150
0:06:22	58	3,6	30	126	150
0:06:23	58	3,6	30	126	150
0:06:24	58	3,6	30	126	150
0:06:25	58	3,6	30	126	150
0:06:26	58	3,5	30	126	150
0:06:27	58	3,5	30	126	150
0:06:28	58	3,5	30	126	150
0:06:29	58	3,5	30	126	150
0:06:30	58	3,5	30	127	150
0:06:31	58	3,5	30	127	150
0:06:32	58	3,5	31	127	150
0:06:33	58	3,5	31	127	150
0:06:34	58	3,5	31	127	150
0:06:35	58	3,5	31	127	150
0:06:36	58	3,5	31	127	150
0:06:37	58	3,5	31	127	150
0:06:38	58	3,5	31	127	150
0:06:39	58	3,5	31	128	150
0:06:40	58	3,5	32	128	150
0:06:41	58	3,5	32	128	150
0:06:42	59	3,5	32	128	150
0:06:43	59	3,5	32	128	150
0:06:44	59	3,5	32	128	150
0:06:45	59	3,5	32	128	150
0:06:46	59	3,5	32	128	150
0:06:47	59	3,5	32	128	150
0:06:48	59	3,5	33	128	150
0:06:49	59	3,5	33	128	150
0:06:50	59	3,5	33	128	150
0:06:51	59	3,5	33	129	150
0:06:52	59	3,5	33	128	150
0:06:53	59	3,5	33	129	150
0:06:54	59	3,5	33	129	150
0:06:55	59	3,4	33	129	150
0:06:56	59	3,4	33	129	150
0:06:57	59	3,4	34	129	150
0:06:58	59	3,4	34	129	150
0:06:59	59	3,4	34	130	150
0:07:00	60	3,4	34	130	150
0:07:01	60	3,4	34	130	150
0:07:02	60	3,4	34	130	150
0:07:03	60	3,4	35	130	150
0:07:04	60	3,4	35	130	150
0:07:05	60	3,4	36	130	150
0:07:06	60	3,4	37	131	150
0:07:07	60	3,4	37	131	150
0:07:08	60	3,4	38	131	150
0:07:09	60	3,4	39	131	150
0:07:10	60	3,4	39	131	150
0:07:11	60	3,4	39	131	150
0:07:12	60	3,4	39	131	150
0:07:13	60	3,4	40	131	150
0:07:14	61	3,4	40	131	150
0:07:15	61	3,4	40	131	150
0:07:16	61	3,4	40	132	150
0:07:17	61	3,4	40	132	150
0:07:18	61	3,4	40	132	150
0:07:19	61	3,4	40	132	150
0:07:20	61	3,4	40	132	150
0:07:21	61	3,4	40	132	150
0:07:22	61	3,4	41	132	150
0:07:23	62	3,4	41	132	150
0:07:24	62	3,3	41	132	150
0:07:25	62	3,3	41	133	150
0:07:26	62	3,3	41	132	150
0:07:27	62	3,3	41	132	150
0:07:28	62	3,3	41	133	150
0:07:29	62	3,3	41	133	150
0:07:30	62	3,3	41	133	150
0:07:31	63	3,3	41	133	150
0:07:32	63	3,3	41	133	150
0:07:33	63	3,3	41	133	150
0:07:34	63	3,3	41	133	150
0:07:35	63	3,3	41	133	150
0:07:36	63	3,3	41	133	150
0:07:37	64	3,3	41	133	150
0:07:38	64	3,3	41	134	150
0:07:39	64	3,3	41	134	150
0:07:40	64	3,3	41	134	150
0:07:41	64	3,3	41	134	150
0:07:42	64	3,3	41	134	150
0:07:43	65	3,3	41	134	150
0:07:44	65	3,3	41	134	150
0:07:45	65	3,3	41	135	150
0:07:46	65	3,3	41	134	150
0:07:47	65	3,2	41	135	150
0:07:48	66	3,2	41	135	150
0:07:49	66	3,2	41	135	150
0:07:50	66	3,2	41	135	150
0:07:51	66	3,2	42	135	150
0:07:52	66	3,2	42	135	150
0:07:53	67	3,2	42	135	150
0:07:54	67	3,2	42	135	150
0:07:55	67	3,2	42	135	150
0:07:56	67	3,2	42	135	150
0:07:57	68	3,2	42	135	150
0:07:58	68	3,2	42	135	150
0:07:59	68	3,2	42	136	150
0:08:00	68	3,1	41	136	150
0:08:01	68	3,1	41	136	150
0:08:02	69	3,1	41	136	150
0:08:03	69	3,1	42	136	150
0:08:04	69	3,0	42	136	150
0:08:05	69	3,0	42	135	150
0:08:06	69	3,0	42	135	150
0:08:07	70	2,9	42	135	150
0:08:08	70	2,9	42	135	150
0:08:09	70	2,9	42	135	150
0:08:10	70	2,9	42	135	150
0:08:11	70	2,8	42	135	150
0:08:12	71	2,8	42	135	150
0:08:13	71	2,8	42	135	150
0:08:14	71	2,7	42	135	150
0:08:15	71	2,7	42	135	150
0:08:16	71	2,6	42	135	150
0:08:17	72	2,6	42	135	150
0:08:18	72	2,6	42	135	150
0:08:19	72	2,5	42	134	150
0:08:20	72	2,5	42	134	150
0:08:21	72	2,5	42	134	150
0:08:22	73	2,4	42	134	150
0:08:23	73	2,4	42	134	150
0:08:24	73	2,3	42	134	150
0:08:25	73	2,3	42	134	150
0:08:26	74	2,3	42	134	150
0:08:27	74	2,2	42	133	150
0:08:28	74	2,2	42	133	150
0:08:29	74	2,2	42	133	150
0:08:30	74	2,1	42	133	150
0:08:31	75	2,1	43	133	150
0:08:32	75	2,1	43	133	150
0:08:33	75	2,0	43	133	150
0:08:34	75	2,0	43	132	150
0:08:35	75	2,0	43	132	150
0:08:36	76	1,9	43	132	150
0:08:37	76	1,9	43	132	150
0:08:38	76	1,9	43	131	150
0:08:39	76	1,9	43	131	150
0:08:40	76	1,8	43	131	150
0:08:41	77	1,8	42	131	150
0:08:42	77	1,8	42	131	150
0:08:43	77	1,8	42	131	150
0:08:44	77	1,8	42	130	150
0:08:45	77	1,7	42	130	150
0:08:46	77	1,7	42	130	150
0:08:47	78	1,7	43	130	150
0:08:48	78	1,7	43	129	150
0:08:49	78	1,7	43	129	150
0:08:50	78	1,6	43	129	150
0:08:51	78	1,6	43	128	150
0:08:52	78	1,6	43	128	150
0:08:53	79	1,6	43	128	150
0:08:54	79	1,6	43	128	150
0:08:55	79	1,6	43	128	150
0:08:56	79	1,5	43	128	150
0:08:57	79	1,5	43	128	150
0:08:58	79	1,5	43	127	150
0:08:59	80	1,5	43	127	150
0:09:00	80	1,5	43	127	150
0:09:01	80	1,5	43	127	150
0:09:02	80	1,4	43	127	150
0:09:03	80	1,4	43	126	150
0:09:04	80	1,4	43	126	150
0:09:05	80	1,4	43	126	150
0:09:06	81	1,4	43	126	150
0:09:07	81	1,4	43	126	150
0:09:08	81	1,4	43	126	150
0:09:09	81	1,4	43	126	150
0:09:10	81	1,3	43	125	150
0:09:11	81	1,3	43	125	150
0:09:12	81	1,3	43	125	150
0:09:13	81	1,3	43	125	150
0:09:14	82	1,3	43	125	150
0:09:15	82	1,3	43	125	150
0:09:16	82	1,3	43	125	150
0:09:17	82	1,3	43	125	150
0:09:18	82	1,3	43	125	150
0:09:19	82	1,2	43	124	150
0:09:20	82	1,2	43	124	150
0:09:21	82	1,2	43	124	150
0:09:22	82	1,2	43	124	150
0:09:23	83	1,2	43	124	150
0:09:24	83	1,2	43	124	150
0:09:25	83	1,2	43	124	150
0:09:26	83	1,2	43	124	150
0:09:27	83	1,2	43	124	150
0:09:28	83	1,2	43	124	150
0:09:29	83	1,2	43	124	150
0:09:30	83	1,2	43	124	150
0:09:31	83	1,2	43	123	150
0:09:32	83	1,2	43	123	150
0:09:33	84	1,2	43	123	150
0:09:34	84	1,2	43	123	150
0:09:35	84	1,1	43	123	150
0:09:36	84	1,1	42	123	150
0:09:37	84	1,1	42	123	150
0:09:38	84	1,1	42	123	150
0:09:39	84	1,1	42	123	150
0:09:40	84	1,1	42	123	150
0:09:41	84	1,1	42	123	150
0:09:42	84	1,1	42	123	150
0:09:43	84	1,1	42	123	150
0:09:44	85	1,1	42	123	150
0:09:45	85	1,1	42	123	150
0:09:46	85	1,1	42	123	150
0:09:47	85	1,1	42	123	150
0:09:48	85	1,1	42	123	150
0:09:49	85	1,1	42	123	150
0:09:50	85	1,1	42	123	150
0:09:51	85	1,1	42	123	150
0:09:52	85	1,1	42	123	150
0:09:53	85	1,1	42	123	150
0:09:54	85	1,1	43	123	150
0:09:55	85	1,1	43	123	150
0:09:56	85	1,1	43	123	150
0:09:57	86	1,1	43	123	150
0:09:58	86	1,1	43	123	150
0:09:59	86	1,1	43	123	150
0:10:00	86	1,1	43	123	150
0:10:01	86	1,1	43	123	150
0:10:02	86	1,1	43	123	150
0:10:03	86	1,1	43	123	150
0:10:04	86	1,1	43	123	150
0:10:05	86	1,1	43	123	150
0:10:06	86	1,1	43	123	150
0:10:07	86	1,1	43	123	150
0:10:08	86	1,1	43	123	150
0:10:09	86	1,1	43	123	150
0:10:10	87	1,1	43	123	150
0:10:11	87	1,1	43	123	150
0:10:12	87	1,1	43	123	150
0:10:13	87	1,1	43	123	150
0:10:14	87	1,1	43	123	150
0:10:15	87	1,1	43	122	150
0:10:16	87	1,1	43	123	150
0:10:17	87	1,1	43	123	150
0:10:18	87	1,1	43	123	150
0:10:19	87	1,1	43	123	150
0:10:20	87	1,1	43	122	150
0:10:21	87	1,1	43	122	150
0:10:22	87	1,1	43	122	150
0:10:23	87	1,1	43	122	150
0:10:24	88	1,1	43	122	150
0:10:25	88	1,1	43	122	150
0:10:26	88	1,1	43	122	150
0:10:27	88	1,1	43	122	150
0:10:28	88	1,1	43	122	150
0:10:29	88	1,1	43	122	150
0:10:30	88	1,1	43	122	150
0:10:31	88	1,1	43	122	150
0:10:32	88	1,1	43	122	150
0:10:33	88	1,1	43	122	150
0:10:34	88	1,1	43	122	150
0:10:35	88	1,1	43	122	150
0:10:36	88	1,1	43	122	150
0:10:37	88	1,1	43	122	150
0:10:38	88	1,0	43	122	150
0:10:39	89	1,0	43	122	150
0:10:40	89	1,0	43	122	150
0:10:41	89	1,0	43	122	150
0:10:42	89	1,0	43	122	150
0:10:43	89	1,0	43	121	150
0:10:44	89	1,0	43	121	150
0:10:45	89	1,0	43	121	150
0:10:46	89	1,0	43	121	150
0:10:47	89	1,0	43	121	150
0:10:48	89	1,0	43	121	150
0:10:49	89	1,0	43	121	150
0:10:50	89	1,0	43	121	150
0:10:51	89	1,0	43	121	150
0:10:52	89	1,0	43	121	150
0:10:53	89	1,0	43	121	150
0:10:54	89	1,0	43	121	150
0:10:55	89	1,0	43	121	150
0:10:56	89	1,0	43	121	150
0:10:57	89	1,0	43	121	150
0:10:58	89	1,0	43	121	150
0:10:59	90	1,0	43	121	150
0:11:00	90	1,0	43	121	150
0:11:01	90	1,0	43	121	150
0:11:02	90	1,0	43	120	150
0:11:03	90	1,0	43	120	150
0:11:04	90	1,0	43	120	150
0:11:05	90	1,0	43	120	150
0:11:06	90	1,0	43	120	150
0:11:07	90	1,0	43	120	150
0:11:08	90	1,0	43	120	150
0:11:09	90	1,0	44	120	150
0:11:10	90	1,0	44	120	150
0:11:11	90	1,0	44	120	150
0:11:12	90	1,0	44	120	150
0:11:13	90	1,0	44	120	150
0:11:14	90	0,9	44	120	150
0:11:15	90	0,9	44	120	150
0:11:16	90	0,9	44	120	150
0:11:17	90	0,9	44	120	150
0:11:18	90	0,9	44	120	150
0:11:19	90	0,9	44	120	150
0:11:20	90	0,9	44	120	150
0:11:21	90	0,9	44	120	150
0:11:22	90	0,9	44	120	150
0:11:23	90	0,9	44	120	150
0:11:24	90	0,9	44	119	150
0:11:25	90	0,9	44	120	150
0:11:26	90	0,9	44	120	150
0:11:27	90	0,9	44	120	150
0:11:28	90	0,9	44	120	150
0:11:29	91	0,9	44	120	150
0:11:30	91	0,9	44	120	150
0:11:31	91	0,9	44	120	150
0:11:32	91	0,9	44	120	150
0:11:33	91	0,9	44	120	150
0:11:34	91	0,9	44	120	150
0:11:35	91	0,9	44	120	150
0:11:36	91	0,9	44	120	150
0:11:37	91	0,9	44	120	150
0:11:38	91	0,9	44	120	150
0:11:39	91	0,9	44	119	150
0:11:40	91	0,9	44	119	150
0:11:41	91	0,9	44	119	150
0:11:42	91	0,9	45	119	150
0:11:43	91	0,9	45	119	150
0:11:44	91	0,9	45	119	150
0:11:45	91	0,9	45	119	150
0:11:46	91	0,9	45	119	150
0:11:47	91	1,0	45	119	150
0:11:48	91	0,9	46	119	150
0:11:49	91	0,9	46	119	150
0:11:50	91	0,9	46	119	150
0:11:51	91	0,9	46	119	150
0:11:52	91	0,9	46	119	150
0:11:53	91	0,9	46	119	150
0:11:54	91	0,9	46	119	150
0:11:55	91	0,9	46	119	150
0:11:56	91	0,9	46	119	150
0:11:57	91	0,9	46	119	150
0:11:58	91	0,9	46	119	150
0:11:59	91	0,9	46	119	150
0:12:00	91	0,9	46	119	150
0:12:01	91	0,9	46	119	150
0:12:02	91	0,9	46	119	150
0:12:03	91	0,9	46	119	150
0:12:04	91	0,9	46	119	150
0:12:05	91	0,9	46	119	150
0:12:06	91	0,9	46	119	150
0:12:07	91	0,9	46	119	150
0:12:08	92	0,9	46	119	150
0:12:09	92	0,9	46	119	150
0:12:10	92	0,9	46	119	150
0:12:11	92	0,9	46	118	150
0:12:12	92	0,9	46	119	150
0:12:13	92	0,9	46	119	150
0:12:14	92	0,9	46	119	150
0:12:15	92	0,9	46	119	150
0:12:16	92	0,9	46	118	150
0:12:17	92	0,9	46	118	150
0:12:18	92	0,9	46	118	150
0:12:19	92	0,9	46	118	150
0:12:20	92	0,9	46	118	150
0:12:21	92	0,9	46	118	150
0:12:22	92	0,9	46	118	150
0:12:23	92	0,9	46	118	150
0:12:24	92	0,9	46	118	150
0:12:25	92	0,9	46	118	150
0:12:26	92	0,9	46	118	150
0:12:27	92	0,9	47	118	150
0:12:28	92	0,9	47	118	150
0:12:29	92	0,9	48	118	150
0:12:30	92	0,9	48	118	150
0:12:31	92	0,9	48	118	150
0:12:32	92	0,9	48	118	150
0:12:33	92	0,9	48	118	150
0:12:34	92	0,9	48	117	150
0:12:35	92	0,9	48	117	150
0:12:36	92	0,9	49	117	150
0:12:37	92	0,9	49	117	150
0:12:38	92	0,9	49	117	150
0:12:39	92	0,9	49	117	150
0:12:40	92	0,9	49	117	150
0:12:41	92	0,9	49	117	150
0:12:42	92	0,9	49	117	150
0:12:43	92	0,9	50	117	150
0:12:44	92	0,9	50	117	150
0:12:45	92	0,9	50	117	150
0:12:46	92	0,9	50	117	150
0:12:47	92	1,0	50	117	150
0:12:48	92	1,0	51	117	150
0:12:49	92	0,9	51	116	150
0:12:50	93	0,9	51	116	150
0:12:51	93	0,9	51	116	150
0:12:52	93	0,9	51	116	150
0:12:53	93	0,9	51	116	150
0:12:54	93	0,9	51	116	150
0:12:55	93	0,9	51	116	150
0:12:56	93	0,9	51	116	150
0:12:57	93	0,9	51	116	150
0:12:58	93	0,9	51	116	150
0:12:59	93	0,9	51	116	150
0:13:00	93	0,9	51	116	150
0:13:01	93	0,9	51	116	150
0:13:02	93	0,9	51	116	150
0:13:03	93	0,9	50	116	150
0:13:04	93	0,9	50	116	150
0:13:05	93	0,9	50	115	150
0:13:06	93	0,9	50	115	150
0:13:07	93	0,9	50	115	150
0:13:08	93	0,9	50	115	150
0:13:09	93	0,9	50	115	150
0:13:10	93	0,9	50	115	150
0:13:11	93	0,9	50	115	150
0:13:12	93	0,9	50	115	150
0:13:13	93	0,9	50	115	150
0:13:14	93	0,9	50	114	150
0:13:15	93	0,9	50	114	150
0:13:16	93	0,9	50	114	150
0:13:17	93	0,9	50	114	150
0:13:18	93	0,9	50	114	150
0:13:19	93	0,9	50	114	150
0:13:20	93	0,9	50	114	150
0:13:21	93	0,9	50	114	150
0:13:22	93	0,9	50	114	150
0:13:23	93	0,9	50	114	150
0:13:24	93	0,9	50	114	150
0:13:25	93	0,9	50	113	150
0:13:26	93	0,9	50	113	150
0:13:27	93	0,9	50	113	150
0:13:28	94	0,9	50	113	150
0:13:29	94	0,9	50	113	150
0:13:30	94	0,9	50	113	150
0:13:31	94	0,9	50	113	150
0:13:32	94	0,9	50	113	150
0:13:33	94	0,9	50	113	150
0:13:34	94	0,9	50	113	150
0:13:35	94	0,9	50	112	150
0:13:36	94	0,9	50	112	150
0:13:37	94	0,9	50	112	150
0:13:38	94	0,9	50	112	150
0:13:39	94	0,9	50	112	150
0:13:40	94	0,9	50	112	150
0:13:41	94	0,9	50	112	150
0:13:42	94	0,9	50	112	150
0:13:43	94	0,9	50	112	150
0:13:44	94	0,9	50	112	150
0:13:45	94	0,9	50	112	150
0:13:46	94	0,9	50	111	150
0:13:47	94	0,9	50	111	150
0:13:48	94	0,9	50	111	150
0:13:49	94	0,9	50	111	150
0:13:50	94	0,9	50	111	150
0:13:51	94	0,9	50	111	150
0:13:52	94	0,9	50	111	150
0:13:53	94	0,9	50	110	150
0:13:54	94	0,9	50	111	150
0:13:55	94	0,9	50	110	150
0:13:56	94	0,9	50	110	150
0:13:57	94	0,9	50	110	150
0:13:58	94	0,9	50	110	150
0:13:59	94	0,9	50	110	150
0:14:00	94	0,9	50	110	150
0:14:01	94	0,9	50	109	150
0:14:02	94	0,9	50	109	150
0:14:03	94	0,9	50	109	150
0:14:04	94	0,9	50	109	150
0:14:05	94	0,9	50	109	150
0:14:06	95	0,9	50	109	150
0:14:07	95	0,9	50	109	150
0:14:08	95	0,9	50	109	150
0:14:09	95	0,9	50	109	150
0:14:10	95	0,9	50	108	150
0:14:11	95	0,9	51	108	150
0:14:12	95	0,9	51	108	150
0:14:13	95	0,9	51	108	150
0:14:14	95	0,9	51	108	150
0:14:15	95	0,9	51	108	150
0:14:16	95	0,9	51	107	150
0:14:17	95	0,8	51	108	150
0:14:18	95	0,9	51	107	150
0:14:19	95	0,9	51	107	150
0:14:20	95	0,9	51	107	150
0:14:21	95	0,9	51	107	150
0:14:22	95	0,9	51	107	150
0:14:23	95	0,9	52	107	150
0:14:24	95	0,9	52	106	150
0:14:25	95	0,9	52	106	150
0:14:26	95	0,8	52	106	150
0:14:27	95	0,8	52	106	150
0:14:28	95	0,9	53	106	150
0:14:29	95	0,9	53	106	150
0:14:30	95	0,9	53	106	150
0:14:31	95	0,8	53	105	150
0:14:32	95	0,9	54	105	150
0:14:33	95	0,9	54	105	150
0:14:34	95	0,9	54	105	150
0:14:35	95	0,9	55	105	150
0:14:36	95	0,9	55	105	150
0:14:37	95	0,9	55	105	150
0:14:38	95	0,9	55	104	150
0:14:39	95	0,9	55	104	150
0:14:40	95	0,9	56	104	150
0:14:41	95	0,9	56	104	150
0:14:42	95	0,9	56	104	150
0:14:43	96	0,9	56	104	150
0:14:44	96	0,9	56	103	150
0:14:45	96	0,9	56	103	150
0:14:46	96	0,9	56	103	150
0:14:47	96	0,9	56	103	150
0:14:48	96	0,9	56	103	150
0:14:49	96	0,9	56	103	150
0:14:50	96	0,8	56	103	150
0:14:51	96	0,8	56	103	150
0:14:52	96	0,8	56	102	150
0:14:53	96	0,8	56	102	150
0:14:54	96	0,8	56	102	150
0:14:55	96	0,8	56	102	150
0:14:56	96	0,9	56	102	150
0:14:57	96	0,9	56	102	150
0:14:58	96	0,9	56	102	150
0:14:59	96	0,9	56	101	150
0:15:00	96	0,9	56	101	150
0:15:01	96	0,9	56	101	150
0:15:02	96	0,9	56	101	150
0:15:03	96	0,9	56	101	150
0:15:04	96	0,8	56	101	150
0:15:05	96	0,8	56	100	150
0:15:06	96	0,9	56	100	150
0:15:07	96	0,9	56	100	150
0:15:08	96	0,8	56	100	150
0:15:09	96	0,8	56	100	150
0:15:10	96	0,9	56	100	150
0:15:11	96	0,9	56	100	150
0:15:12	96	0,9	56	99	150
0:15:13	96	0,9	56	99	150
0:15:14	96	0,8	56	99	150
0:15:15	96	0,8	56	99	150
0:15:16	96	0,8	56	99	150
0:15:17	96	0,8	56	99	150
0:15:18	96	0,8	56	99	150
0:15:19	96	0,8	56	98	150
0:15:20	96	0,9	56	98	150
0:15:21	96	0,8	56	98	150
0:15:22	97	0,8	56	98	150
0:15:23	97	0,9	56	98	150
0:15:24	97	0,9	56	98	150
0:15:25	97	0,9	56	97	150
0:15:26	97	0,8	56	97	150
0:15:27	97	0,9	56	97	150
0:15:28	97	0,9	56	97	150
0:15:29	97	0,9	56	97	150
0:15:30	97	0,9	56	97	150
0:15:31	97	0,9	56	97	150
0:15:32	97	0,8	56	96	150
0:15:33	97	0,8	56	96	150
0:15:34	97	0,8	56	96	150
0:15:35	97	0,8	56	96	150
0:15:36	97	0,8	56	96	150
0:15:37	97	0,9	56	96	150
0:15:38	97	0,9	56	96	150
0:15:39	97	0,8	56	96	150
0:15:40	97	0,9	56	95	150
0:15:41	97	0,9	56	95	150
0:15:42	97	0,9	56	95	150
0:15:43	97	0,9	56	95	150
0:15:44	97	0,8	56	95	150
0:15:45	97	0,9	56	95	150
0:15:46	97	0,9	56	95	150
0:15:47	97	0,9	56	94	150
0:15:48	97	0,9	56	94	150
0:15:49	97	0,9	56	94	150
0:15:50	97	0,9	56	94	150
0:15:51	97	0,8	56	94	150
0:15:52	97	0,8	56	94	150
0:15:53	97	0,8	56	94	150
0:15:54	97	0,9	56	94	150
0:15:55	97	0,9	56	94	150
0:15:56	97	0,9	56	93	150
0:15:57	97	0,9	56	93	150
0:15:58	97	0,9	56	93	150
0:15:59	97	0,9	56	93	150
0:16:00	97	0,9	55	93	150
0:16:01	97	0,9	55	93	150
0:16:02	97	0,8	55	93	150
0:16:03	98	0,8	55	93	150
0:16:04	98	0,9	55	93	150
0:16:05	98	0,9	55	93	150
0:16:06	98	0,9	55	93	150
0:16:07	98	0,9	55	92	150
0:16:08	98	0,9	55	92	150
0:16:09	98	0,9	55	92	150
0:16:10	98	0,9	55	92	150
0:16:11	98	0,9	55	92	150
0:16:12	98	0,9	55	92	150
0:16:13	98	0,9	55	92	150
0:16:14	98	0,9	55	92	150
0:16:15	98	0,9	55	92	150
0:16:16	98	0,8	55	92	150
0:16:17	98	0,8	55	92	150
0:16:18	98	0,8	55	91	150
0:16:19	98	0,9	55	91	150
0:16:20	98	0,9	55	91	150
0:16:21	98	0,9	55	91	150
0:16:22	98	0,9	55	91	150
0:16:23	98	0,9	55	91	150
0:16:24	98	0,9	55	91	150
0:16:25	98	0,9	55	91	150
0:16:26	98	0,9	55	91	150
0:16:27	98	0,9	55	91	150
0:16:28	98	0,8	55	91	150
0:16:29	98	0,9	55	91	150
0:16:30	98	0,9	55	91	150
0:16:31	98	0,9	55	90	150
0:16:32	98	0,9	55	90	150
0:16:33	98	0,9	55	90	150
0:16:34	98	0,9	55	90	150
0:16:35	98	0,9	55	90	150
0:16:36	98	0,9	55	90	150
0:16:37	98	0,8	55	90	150
0:16:38	98	0,8	55	90	150
0:16:39	98	0,9	55	90	150
0:16:40	98	0,9	55	90	150
0:16:41	98	0,9	55	90	150
0:16:42	98	0,9	55	90	150
0:16:43	98	0,9	55	90	150
0:16:44	98	0,9	55	90	150
0:16:45	98	0,9	55	90	150
0:16:46	98	0,9	55	89	150
0:16:47	99	0,8	55	89	150
0:16:48	99	0,8	55	89	150
0:16:49	99	0,9	55	89	150
0:16:50	99	0,9	55	89	150
0:16:51	99	0,9	55	89	150
0:16:52	99	0,9	55	89	150
0:16:53	99	0,9	55	89	150
0:16:54	99	0,9	55	89	150
0:16:55	99	0,9	55	89	150
0:16:56	99	0,9	54	89	150
0:16:57	99	0,9	54	89	150
0:16:58	99	0,9	54	89	150
0:16:59	99	0,9	54	89	150
0:17:00	99	0,9	54	89	150
0:17:01	99	0,9	54	89	150
0:17:02	99	0,9	54	88	150
0:17:03	99	0,9	54	89	150
0:17:04	99	0,9	54	88	150
0:17:05	99	0,9	54	88	150
0:17:06	99	0,9	54	88	150
0:17:07	99	0,9	54	88	150
0:17:08	99	0,9	54	88	150
0:17:09	99	0,9	54	88	150
0:17:10	99	0,9	54	88	150
0:17:11	99	0,9	54	88	150
0:17:12	99	0,9	54	88	150
0:17:13	99	0,9	54	88	150
0:17:14	99	0,9	54	88	150
0:17:15	99	0,9	54	88	150
0:17:16	99	0,9	54	88	150
0:17:17	99	0,9	54	88	150
0:17:18	99	0,9	54	87	150
0:17:19	99	0,9	54	88	150
0:17:20	99	0,9	54	87	150
0:17:21	99	0,9	54	87	150
0:17:22	99	0,9	54	87	150
0:17:23	99	0,9	54	87	150
0:17:24	99	0,9	54	87	150
0:17:25	99	0,9	54	87	150
0:17:26	99	0,9	54	87	150
0:17:27	99	0,9	54	87	150
0:17:28	99	0,9	54	87	150
0:17:29	99	0,9	54	87	150
0:17:30	99	0,9	54	87	150
0:17:31	99	0,9	54	87	150
0:17:32	99	0,9	54	87	150
0:17:33	99	0,9	54	87	150
0:17:34	99	0,9	54	87	150
0:17:35	99	0,9	54	87	150
0:17:36	99	0,9	54	87	150
0:17:37	99	0,9	54	87	150
0:17:38	99	0,9	54	87	150
0:17:39	99	0,9	54	86	150
0:17:40	99	0,9	54	86	150
0:17:41	100	0,9	54	86	150
0:17:42	100	0,9	54	86	150
0:17:43	100	0,9	54	86	150
0:17:44	100	0,9	54	86	150
0:17:45	100	0,9	54	86	150
0:17:46	100	0,9	54	86	150
0:17:47	100	0,9	54	86	150
0:17:48	100	0,9	54	86	150
0:17:49	100	0,9	54	86	150
0:17:50	100	0,9	54	86	150
0:17:51	100	0,9	54	86	150
0:17:52	100	0,9	54	86	150
0:17:53	100	0,9	54	86	150
0:17:54	100	0,9	54	86	150
0:17:55	100	0,9	54	86	150
0:17:56	100	0,9	54	86	150
0:17:57	100	0,9	54	86	150
0:17:58	100	0,9	54	86	150
0:17:59	100	0,9	54	86	150
0:18:00	100	0,9	54	86	150
0:18:01	100	0,9	54	86	150
0:18:02	100	0,9	54	85	150
0:18:03	100	0,9	54	85	150
0:18:04	100	0,9	54	85	150
0:18:05	100	0,9	54	85	150
0:18:06	100	0,9	54	85	150
0:18:07	100	0,9	54	85	150
0:18:08	100	0,9	54	85	150
0:18:09	100	0,9	54	85	150
0:18:10	100	0,9	54	85	150
0:18:11	100	0,9	54	85	150
0:18:12	100	0,9	54	85	150
0:18:13	100	0,9	54	85	150
0:18:14	100	0,9	54	85	150
0:18:15	100	0,9	54	85	150
0:18:16	100	0,9	54	85	150
0:18:17	100	0,9	54	85	150
0:18:18	100	0,9	54	85	150
0:18:19	100	0,9	54	85	150
0:18:20	100	0,9	54	85	150
0:18:21	100	0,9	54	85	150
0:18:22	100	0,9	54	85	150
0:18:23	100	0,9	54	85	150
0:18:24	100	0,9	54	85	150
0:18:25	100	0,9	54	85	150
0:18:26	100	0,9	54	84	150
0:18:27	100	0,9	54	84	150
0:18:28	100	0,9	54	84	150
0:18:29	100	0,9	54	84	150
0:18:30	100	0,9	54	84	150
0:18:31	100	0,9	54	84	150
0:18:32	100	0,9	54	84	150
0:18:33	100	0,9	54	84	150
0:18:34	100	0,9	54	84	150
0:18:35	100	0,9	54	84	150
0:18:36	100	0,9	54	84	150
0:18:37	100	0,9	54	84	150
0:18:38	100	0,9	54	84	150
0:18:39	100	0,9	54	84	150
0:18:40	100	0,9	54	84	150
0:18:41	100	0,9	54	84	150
0:18:42	100	0,9	54	84	150
0:18:43	100	0,9	54	84	150
0:18:44	100	0,9	54	84	150
0:18:45	100	0,9	54	84	150
0:18:46	100	0,9	54	84	150
0:18:47	100	0,9	54	84	150
0:18:48	100	0,9	54	84	150
0:18:49	100	0,9	54	84	150
0:18:50	100	0,9	54	84	150
0:18:51	100	0,9	54	84	150
0:18:52	100	0,9	54	83	150
0:18:53	100	0,9	54	84	150
0:18:54	100	0,9	54	83	150
0:18:55	100	0,9	54	84	150
0:18:56	100	0,9	54	83	150
0:18:57	100	0,9	54	83	150
0:18:58	100	0,9	54	83	150
0:18:59	100	0,9	54	83	150
0:19:00	100	0,9	54	83	150
0:19:01	100	0,9	54	83	150
0:19:02	100	0,9	54	83	150
0:19:03	100	0,9	54	83	150
0:19:04	100	0,9	54	83	150
0:19:05	100	0,9	54	83	150
0:19:06	100	0,9	54	83	150
0:19:07	100	0,9	54	83	150
0:19:08	100	0,9	54	83	150
0:19:09	100	0,9	54	83	150
0:19:10	100	0,9	54	83	150
0:19:11	100	0,9	54	83	150
0:19:12	100	0,9	54	83	150
0:19:13	100	0,9	54	83	150
0:19:14	100	0,9	54	83	150
0:19:15	100	0,9	54	83	150
0:19:16	100	0,9	54	83	150
0:19:17	100	0,9	54	83	150
0:19:18	100	0,9	54	83	150
0:19:19	100	0,9	54	83	150
0:19:20	100	0,9	54	83	150
0:19:21	100	0,9	54	83	150
0:19:22	100	0,9	54	83	150
0:19:23	100	0,9	54	83	150
0:19:24	100	0,9	54	83	150
0:19:25	100	0,9	54	82	150
0:19:26	100	0,9	54	83	150
0:19:27	100	0,9	54	82	150
0:19:28	100	0,9	54	82	150
0:19:29	100	0,9	54	82	150
0:19:30	100	0,9	54	82	150
0:19:31	100	0,9	54	82	150
0:19:32	100	0,9	54	82	150
0:19:33	100	0,9	54	82	150
0:19:34	100	0,9	54	82	150
0:19:35	100	0,9	54	82	150
0:19:36	100	0,9	54	82	150
0:19:37	100	0,9	54	82	150
0:19:38	100	0,9	54	82	150
0:19:39	100	0,9	54	82	150
0:19:40	100	0,9	54	82	150
0:19:41	101	0,9	54	82	150
0:19:42	101	0,9	54	82	150
0:19:43	100	0,9	54	82	150
0:19:44	100	0,9	54	82	150
0:19:45	100	0,9	54	82	150
0:19:46	100	0,9	54	82	150
0:19:47	100	0,9	54	82	150
0:19:48	100	0,9	54	82	150
0:19:49	100	0,9	54	82	150
0:19:50	100	0,9	54	82	150
0:19:51	101	0,9	54	82	150
0:19:52	101	0,9	54	82	150
0:19:53	101	0,9	54	82	150
0:19:54	101	0,9	54	82	150
0:19:55	100	0,9	54	82	150
0:19:56	100	0,9	54	82	150
0:19:57	100	0,9	54	82	150
0:19:58	100	0,9	54	82	150
0:19:59	100	0,9	53	81	150
0:20:00	100	0,9	53	82	150
0:20:01	100	0,9	53	82	150
0:20:02	100	0,9	53	81	150
0:20:03	100	0,9	53	81	150
0:20:04	100	0,9	53	81	150
0:20:05	100	0,9	53	81	150
0:20:06	100	0,9	53	81	150
0:20:07	100	0,9	53	81	150
0:20:08	100	0,9	53	81	150
0:20:09	100	0,9	53	81	150
0:20:10	100	0,9	53	81	150
0:20:11	100	0,9	53	81	150
0:20:12	100	0,9	53	81	150
0:20:13	100	0,9	53	81	150
0:20:14	100	0,9	53	81	150
0:20:15	100	0,9	53	81	150
0:20:16	100	0,9	53	81	150
0:20:17	100	0,9	53	81	150
0:20:18	100	0,9	53	81	150
0:20:19	100	0,9	53	81	150
0:20:20	100	0,9	53	81	150
0:20:21	100	0,9	52	81	150
0:20:22	100	0,9	52	81	150
0:20:23	100	0,9	52	81	150
0:20:24	100	0,9	52	81	150
0:20:25	100	0,9	52	81	150
0:20:26	100	0,9	52	81	150
0:20:27	100	0,9	52	81	150
0:20:28	100	0,9	52	81	150
0:20:29	100	0,9	52	81	150
0:20:30	100	0,9	52	81	150
0:20:31	100	0,9	52	81	150
0:20:32	100	0,9	52	81	150
0:20:33	100	0,9	52	81	150
0:20:34	100	0,9	52	81	150
0:20:35	100	0,9	52	81	150
0:20:36	100	0,9	52	80	150
0:20:37	100	0,9	52	81	150
0:20:38	100	0,9	52	80	150
0:20:39	100	0,9	52	80	150
0:20:40	100	0,9	52	80	150
0:20:41	100	0,9	52	80	150
0:20:42	100	0,9	52	80	150
0:20:43	100	0,9	52	80	150
0:20:44	100	0,9	52	80	150
0:20:45	100	0,9	52	80	150
0:20:46	100	0,9	52	80	150
0:20:47	100	0,9	52	80	150
0:20:48	100	0,9	52	80	150
0:20:49	100	0,9	52	80	150
0:20:50	100	0,9	52	80	150
0:20:51	100	0,9	52	80	150
0:20:52	100	0,9	52	80	150
0:20:53	100	0,9	52	80	150
0:20:54	100	0,9	52	80	150
0:20:55	100	0,9	52	80	150
0:20:56	100	0,9	52	80	150
0:20:57	100	0,9	52	80	150
0:20:58	100	0,9	52	80	150
0:20:59	100	0,9	52	80	150
0:21:00	100	0,9	52	80	150
0:21:01	100	0,9	52	80	150
0:21:02	100	0,9	52	80	150
0:21:03	100	0,9	52	80	150
0:21:04	100	0,9	52	80	150
0:21:05	100	0,9	52	80	150
0:21:06	100	0,9	52	80	150
0:21:07	100	0,9	52	80	150
0:21:08	100	0,9	52	80	150
0:21:09	100	0,9	52	80	150
0:21:10	100	0,9	52	80	150
0:21:11	100	0,9	52	80	150
0:21:12	100	0,9	52	80	150
0:21:13	100	0,9	52	80	150
0:21:14	100	0,9	52	80	150
0:21:15	100	0,9	52	80	150
0:21:16	100	0,9	52	79	150
0:21:17	100	0,9	52	79	150
0:21:18	100	0,9	52	80	150
0:21:19	100	0,9	52	79	150
0:21:20	100	0,9	52	79	150
0:21:21	100	0,9	52	79	150
0:21:22	100	0,9	52	79	150
0:21:23	100	0,9	52	79	150
0:21:24	100	0,9	52	79	150
0:21:25	100	0,9	52	79	150
0:21:26	100	0,9	52	79	150
0:21:27	100	0,9	52	79	150
0:21:28	100	1,0	52	79	150
0:21:29	100	1,0	52	79	150
0:21:30	100	1,0	51	79	150
0:21:31	100	0,9	51	79	150
0:21:32	100	0,9	51	79	150
0:21:33	100	0,9	51	79	150
0:21:34	100	0,9	51	79	150
0:21:35	100	0,9	51	79	150
0:21:36	100	0,9	51	79	150
0:21:37	100	0,9	51	79	150
0:21:38	100	0,9	51	79	150
0:21:39	100	0,9	51	79	150
0:21:40	100	0,9	51	79	150
0:21:41	100	0,9	51	79	150
0:21:42	100	0,9	51	79	150
0:21:43	100	0,9	51	79	150
0:21:44	100	0,9	51	79	150
0:21:45	100	0,9	51	79	150
0:21:46	100	0,9	51	79	150
0:21:47	100	0,9	51	79	150
0:21:48	100	0,9	51	79	150
0:21:49	100	0,9	51	79	150
0:21:50	100	0,9	51	79	150
0:21:51	100	0,9	51	79	150
0:21:52	100	0,9	51	79	150
0:21:53	100	0,9	51	79	150
0:21:54	100	0,9	51	79	150
0:21:55	100	0,9	51	79	150
0:21:56	100	0,9	51	79	150
0:21:57	100	0,9	51	79	150
0:21:58	100	0,9	51	79	150
0:21:59	100	0,9	51	79	150
0:22:00	100	0,9	51	79	150
0:22:01	100	0,9	51	78	150
0:22:02	100	0,9	51	78	150
0:22:03	100	0,9	51	78	150
0:22:04	100	0,9	51	78	150
0:22:05	100	0,9	51	78	150
0:22:06	99	0,9	51	78	150
0:22:07	99	0,9	51	78	150
0:22:08	99	0,9	51	78	150
0:22:09	99	0,9	51	79	150
0:22:10	99	0,9	51	78	150
0:22:11	99	0,9	51	78	150
0:22:12	99	0,9	51	78	150
0:22:13	99	0,9	51	78	150
0:22:14	99	0,9	51	78	150
0:22:15	99	0,9	51	78	150
0:22:16	99	0,9	50	78	150
0:22:17	99	0,9	50	78	150
0:22:18	99	0,9	50	78	150
0:22:19	99	0,9	50	78	150
0:22:20	99	0,9	50	78	150
0:22:21	99	0,9	50	78	150
0:22:22	99	0,9	50	78	150
0:22:23	99	0,9	50	78	150
0:22:24	99	0,9	50	78	150
0:22:25	99	0,9	50	78	150
0:22:26	99	0,9	50	78	150
0:22:27	99	0,9	50	78	150
0:22:28	99	0,9	50	78	150
0:22:29	99	0,9	50	78	150
0:22:30	99	0,9	50	78	150
0:22:31	99	0,9	50	78	150
0:22:32	99	0,9	50	78	150
0:22:33	99	0,9	50	78	150
0:22:34	99	0,9	50	78	150
0:22:35	99	0,9	50	78	150
0:22:36	99	0,9	50	78	150
0:22:37	99	0,9	50	78	150
0:22:38	99	0,9	50	78	150
0:22:39	99	0,9	50	78	150
0:22:40	99	0,9	50	78	150
0:22:41	99	0,9	50	78	150
0:22:42	99	0,9	50	78	150
0:22:43	99	0,9	50	78	150
0:22:44	99	0,9	50	78	150
0:22:45	99	0,9	50	78	150
0:22:46	99	0,9	50	78	150
0:22:47	99	0,9	50	78	150
0:22:48	99	0,9	50	78	150
0:22:49	99	0,9	50	78	150
0:22:50	99	0,9	50	78	150
0:22:51	99	0,9	50	78	150
0:22:52	99	0,9	50	77	150
0:22:53	99	0,9	50	78	150
0:22:54	99	0,9	50	78	150
0:22:55	99	0,9	50	77	150
0:22:56	99	0,9	50	77	150
0:22:57	99	0,9	50	78	150
0:22:58	99	0,9	50	77	150
0:22:59	99	0,9	50	77	150
0:23:00	99	0,9	50	77	150
0:23:01	99	0,9	50	77	150
0:23:02	99	0,9	50	77	150
0:23:03	99	0,9	50	77	150
0:23:04	99	0,9	50	77	150
0:23:05	99	0,9	50	77	150
0:23:06	99	0,9	50	77	150
0:23:07	99	0,9	50	77	150
0:23:08	99	0,9	50	77	150
0:23:09	99	0,9	50	77	150
0:23:10	98	0,9	50	77	150
0:23:11	98	0,9	50	77	150
0:23:12	98	1,0	50	77	150
0:23:13	98	1,0	50	77	150
0:23:14	98	1,0	50	77	150
0:23:15	98	1,0	50	77	150
0:23:16	98	1,0	50	77	150
0:23:17	98	0,9	50	77	150
0:23:18	98	0,9	50	77	150
0:23:19	98	0,9	50	77	150
0:23:20	98	0,9	50	77	150
0:23:21	98	0,9	50	77	150
0:23:22	98	0,9	50	77	150
0:23:23	98	0,9	50	77	150
0:23:24	98	0,9	50	77	150
0:23:25	98	0,9	50	77	150
0:23:26	98	0,9	50	77	150
0:23:27	98	0,9	50	77	150
0:23:28	98	0,9	50	77	150
0:23:29	98	0,9	50	77	150
0:23:30	98	0,9	50	77	150
0:23:31	98	0,9	50	77	150
0:23:32	98	0,9	50	77	150
0:23:33	98	0,9	50	77	150
0:23:34	98	0,9	50	77	150
0:23:35	98	0,9	50	77	150
0:23:36	98	0,9	50	77	150
0:23:37	98	0,9	50	77	150
0:23:38	98	0,9	50	77	150
0:23:39	98	0,9	50	77	150
0:23:40	98	0,9	50	77	150
0:23:41	98	0,9	50	77	150
0:23:42	98	0,9	49	77	150
0:23:43	98	0,9	49	77	150
0:23:44	98	0,9	49	77	150
0:23:45	98	1,0	49	77	150
0:23:46	98	1,0	49	77	150
0:23:47	98	1,0	49	77	150
0:23:48	98	1,0	49	77	150
0:23:49	98	1,0	49	76	150
0:23:50	98	1,0	49	76	150
0:23:51	98	1,0	49	76	150
0:23:52	98	1,0	49	77	150
0:23:53	98	1,0	49	76	150
0:23:54	98	0,9	49	76	150
0:23:55	98	0,9	49	76	150
0:23:56	98	0,9	49	76	150
0:23:57	98	0,9	49	76	150
0:23:58	98	0,9	49	76	150
0:23:59	98	0,9	49	76	150
0:24:00	98	0,9	49	76	150
0:24:01	98	0,9	49	76	150
0:24:02	98	0,9	49	76	150
0:24:03	98	0,9	49	76	150
0:24:04	98	0,9	49	76	150
0:24:05	97	0,9	49	76	150
0:24:06	97	0,9	49	76	150
0:24:07	97	0,9	48	76	150
0:24:08	97	0,9	48	76	150
0:24:09	97	0,9	48	76	150
0:24:10	97	0,9	48	76	150
0:24:11	97	0,9	48	76	150
0:24:12	97	0,9	48	76	150
0:24:13	97	0,9	48	76	150
0:24:14	97	0,9	48	76	150
0:24:15	97	0,9	48	76	150
0:24:16	97	0,9	48	76	150
0:24:17	97	0,9	48	76	150
0:24:18	97	0,9	48	76	150
0:24:19	97	0,9	48	76	150
0:24:20	97	0,9	48	76	150
0:24:21	97	0,9	48	76	150
0:24:22	97	1,0	48	76	150
0:24:23	97	1,0	48	76	150
0:24:24	97	1,0	48	76	150
0:24:25	97	1,0	48	76	150
0:24:26	97	1,0	48	76	150
0:24:27	97	1,0	48	76	150
0:24:28	97	1,0	48	76	150
0:24:29	97	1,0	48	76	150
0:24:30	97	1,0	48	76	150
0:24:31	97	1,0	48	76	150
0:24:32	97	1,0	48	76	150
0:24:33	97	1,0	48	76	150
0:24:34	97	1,0	48	76	150
0:24:35	97	1,0	48	76	150
0:24:36	97	0,9	48	76	150
0:24:37	97	0,9	48	76	150
0:24:38	97	0,9	48	76	150
0:24:39	97	0,9	48	76	150
0:24:40	97	0,9	48	76	150
0:24:41	97	0,9	48	76	150
0:24:42	97	0,9	48	76	150
0:24:43	97	0,9	48	76	150
0:24:44	97	0,9	48	76	150
0:24:45	97	0,9	48	76	150
0:24:46	97	0,9	48	75	150
0:24:47	97	0,9	48	76	150
0:24:48	97	0,9	48	76	150
0:24:49	97	0,9	48	76	150
0:24:50	97	0,9	48	76	150
0:24:51	97	0,9	48	75	150
0:24:52	97	0,9	48	76	150
0:24:53	96	0,9	48	75	150
0:24:54	96	0,9	48	75	150
0:24:55	96	0,9	48	75	150
0:24:56	96	0,9	48	75	150
0:24:57	96	0,9	48	75	150
0:24:58	96	0,9	48	75	150
0:24:59	96	0,9	48	75	150
0:25:00	96	0,9	48	75	150
0:25:01	96	0,9	48	75	150
0:25:02	96	0,9	48	75	150
0:25:03	96	0,9	48	75	150
0:25:04	96	0,9	48	75	150
0:25:05	96	0,9	48	75	150
0:25:06	96	0,9	48	75	150
0:25:07	96	0,9	48	75	150
0:25:08	96	0,9	48	75	150
0:25:09	96	0,9	48	75	150
0:25:10	96	0,9	48	75	150
0:25:11	96	0,9	48	75	150
0:25:12	96	0,9	48	75	150
0:25:13	96	0,9	48	75	150
0:25:14	96	0,9	48	75	150
0:25:15	96	0,9	48	75	150
0:25:16	96	0,9	48	75	150
