Repository: ProgWizer/parser

File: project-root/data/Data Acquisition/Data Acquisition/2016 year (65)/16-0054(RGU).txt (part 1 of 6)
--Test Summary--
Full Path and File Name	
Instrument Name	7322
Instrument Type	Model 7322 Consistometer - Variable Speed
Instrument Serial Number	
Test Start Date	16.09.2016
Test Start Time	14:26:20
Test Stop Date	16.09.2016
Test Stop Time	17:04:17
Test Length	2:37:57
Final Sample Time Offset	2:37:56
Controller Schedule Name	
Sampling Period	1 second
Comments	
Information	WellID	
Information	Customer	
Information	EngName	
Information	CementClass	
Information	CementMfr	CementOgneUpor
Information	Additives	
Information	Density	
Information	BHCT	
Information	BHST	
Information	FluidLoss	
Information	JobType	
Calculated Value	Time_30Bc	0:00:05
Calculated Value	Time_70Bc	N/A
Initial Temperature (°C)	23 °C
Final Temperature (°C)	87 °C
Initial Pressure (MPa)	0,7 MPa
Final Pressure (MPa)	0,4 MPa
Initial Consistency (Bc)	32 Bc
Final Consistency (Bc)	31 Bc
Initial Wall Temperature (°C)	21 °C
Final Wall Temperature (°C)	84 °C
Initial Motor Speed (RPM)	150 RPM
Final Motor Speed (RPM)	150 RPM
--Data--
Time (HH:MM:SS)	Temperature (°C)	Pressure (MPa)	Consistency (Bc)	Wall Temperature (°C)	Motor Speed (RPM)
0:00:00	23	0,7	32	21	150
0:00:01	23	0,7	32	21	150
0:00:02	23	0,7	32	21	150
0:00:03	23	0,7	32	21	150
0:00:04	23	0,7	32	21	150
0:00:05	23	0,7	32	21	150
0:00:06	23	0,7	32	21	150
0:00:07	23	0,7	32	21	150
0:00:08	23	0,7	32	21	150
0:00:09	23	0,7	32	21	150
0:00:10	23	0,7	32	21	150
0:00:11	23	0,7	32	21	150
0:00:12	23	0,7	32	21	150
0:00:13	23	0,7	32	21	150
0:00:14	23	0,7	32	21	150
0:00:15	23	0,7	32	21	150
0:00:16	23	0,7	32	21	150
0:00:17	23	0,7	32	21	150
0:00:18	23	0,7	32	21	150
0:00:19	23	0,7	32	21	150
0:00:20	23	0,7	32	21	150
0:00:21	23	0,7	32	21	150
0:00:22	23	0,7	32	21	150
0:00:23	23	0,7	32	21	150
0:00:24	23	0,7	32	21	150
0:00:25	23	0,7	32	21	150
0:00:26	23	0,7	32	21	150
0:00:27	23	0,7	32	21	150
0:00:28	23	0,7	32	21	150
0:00:29	23	0,7	32	21	150
0:00:30	23	0,7	32	21	150
0:00:31	23	0,7	32	21	150
0:00:32	23	0,7	32	21	150
0:00:33	23	0,7	32	21	150
0:00:34	23	0,7	32	21	150
0:00:35	23	0,7	32	21	150
0:00:36	23	0,7	32	21	150
0:00:37	23	0,7	32	21	150
0:00:38	23	0,7	32	21	150
0:00:39	23	0,7	32	22	150
0:00:40	23	0,7	32	22	150
0:00:41	23	0,7	32	22	150
0:00:42	23	0,7	32	22	150
0:00:43	23	0,7	32	22	150
0:00:44	23	0,7	32	22	150
0:00:45	23	0,7	32	22	150
0:00:46	23	0,7	32	22	150
0:00:47	23	0,7	32	22	150
0:00:48	23	0,7	32	22	150
0:00:49	23	0,7	32	22	150
0:00:50	23	0,7	32	22	150
0:00:51	23	0,7	32	22	150
0:00:52	23	0,7	32	22	150
0:00:53	23	0,7	32	22	150
0:00:54	23	0,7	32	23	150
0:00:55	23	0,7	32	23	150
0:00:56	23	0,7	32	23	150
0:00:57	23	0,7	32	23	150
0:00:58	23	0,7	32	23	150
0:00:59	23	0,7	32	23	150
0:01:00	23	0,7	32	23	150
0:01:01	23	0,7	32	23	150
0:01:02	23	0,7	32	23	150
0:01:03	23	0,7	32	23	150
0:01:04	23	0,7	32	23	150
0:01:05	23	0,7	32	23	150
0:01:06	23	0,7	32	23	150
0:01:07	23	0,7	32	23	150
0:01:08	23	0,7	32	23	150
0:01:09	23	0,7	32	23	150
0:01:10	23	0,7	32	23	150
0:01:11	23	0,7	32	23	150
0:01:12	23	0,7	32	23	150
0:01:13	23	0,7	32	23	150
0:01:14	23	0,7	32	23	150
0:01:15	23	0,7	32	23	150
0:01:16	23	0,7	32	23	150
0:01:17	23	0,7	32	23	150
0:01:18	23	0,7	32	23	150
0:01:19	23	0,7	32	23	150
0:01:20	23	0,7	32	23	150
0:01:21	23	0,7	32	23	150
0:01:22	23	0,7	32	23	150
0:01:23	23	0,7	32	24	150
0:01:24	23	0,7	32	24	150
0:01:25	23	0,7	32	24	150
0:01:26	23	0,7	32	25	150
0:01:27	23	0,7	32	25	150
0:01:28	23	0,7	32	25	150
0:01:29	23	0,7	32	25	150
0:01:30	23	0,7	32	25	150
0:01:31	23	0,7	32	25	150
0:01:32	23	0,7	32	25	150
0:01:33	23	0,7	32	25	150
0:01:34	23	0,7	32	25	150
0:01:35	23	0,7	32	25	150
0:01:36	23	0,7	32	26	150
0:01:37	23	0,7	32	26	150
0:01:38	23	0,7	32	26	150
0:01:39	23	0,7	32	27	150
0:01:40	23	0,7	32	27	150
0:01:41	23	0,7	32	27	150
0:01:42	23	0,7	32	27	150
0:01:43	23	0,7	32	27	150
0:01:44	23	0,7	32	27	150
0:01:45	23	0,7	32	27	150
0:01:46	23	0,7	32	27	150
0:01:47	23	0,7	32	27	150
0:01:48	23	0,7	32	28	150
0:01:49	23	0,7	32	28	150
0:01:50	23	0,7	32	28	150
0:01:51	23	0,7	32	28	150
0:01:52	23	0,7	32	28	150
0:01:53	23	0,7	32	28	150
0:01:54	23	0,7	32	28	150
0:01:55	23	0,7	32	28	150
0:01:56	23	0,7	32	28	150
0:01:57	23	0,7	32	29	150
0:01:58	23	0,7	32	29	150
0:01:59	23	0,7	32	29	150
0:02:00	23	0,7	32	29	150
0:02:01	23	0,7	32	29	150
0:02:02	23	0,7	32	29	150
0:02:03	23	0,7	32	29	150
0:02:04	23	0,7	32	29	150
0:02:05	23	0,7	32	29	150
0:02:06	23	0,8	32	29	150
0:02:07	23	0,7	32	29	150
0:02:08	23	0,7	32	29	150
0:02:09	23	0,8	32	29	150
0:02:10	23	0,8	32	29	150
0:02:11	23	0,8	32	30	150
0:02:12	23	0,8	32	30	150
0:02:13	23	0,8	32	30	150
0:02:14	23	0,8	32	30	150
0:02:15	23	0,8	32	30	150
0:02:16	23	0,8	32	30	150
0:02:17	23	0,8	32	30	150
0:02:18	23	0,8	32	30	150
0:02:19	23	0,8	32	30	150
0:02:20	23	0,8	32	30	150
0:02:21	23	0,8	32	30	150
0:02:22	23	0,8	32	31	150
0:02:23	23	0,8	32	31	150
0:02:24	23	0,8	32	31	150
0:02:25	23	0,8	32	31	150
0:02:26	23	0,8	32	31	150
0:02:27	23	0,8	32	31	150
0:02:28	23	0,8	32	31	150
0:02:29	23	0,8	32	31	150
0:02:30	23	0,8	32	31	150
0:02:31	23	0,8	32	31	150
0:02:32	23	0,8	32	31	150
0:02:33	23	0,8	32	31	150
0:02:34	23	0,8	32	31	150
0:02:35	23	0,8	32	32	150
0:02:36	23	0,8	32	32	150
0:02:37	23	0,8	32	32	150
0:02:38	23	0,8	32	32	150
0:02:39	23	0,8	32	32	150
0:02:40	23	0,8	32	32	150
0:02:41	23	0,8	32	32	150
0:02:42	23	0,8	32	32	150
0:02:43	23	0,8	32	32	150
0:02:44	23	0,8	32	32	150
0:02:45	23	0,8	32	32	150
0:02:46	23	0,8	32	32	150
0:02:47	23	0,8	32	32	150
0:02:48	23	0,8	32	32	150
0:02:49	24	0,8	32	33	150
0:02:50	24	0,8	32	33	150
0:02:51	24	0,8	32	33	150
0:02:52	24	0,8	32	33	150
0:02:53	24	0,8	32	33	150
0:02:54	24	0,8	32	33	150
0:02:55	24	0,8	32	33	150
0:02:56	24	0,8	32	33	150
0:02:57	24	0,8	32	33	150
0:02:58	24	0,8	32	33	150
0:02:59	24	0,8	32	33	150
0:03:00	24	0,8	32	33	150
0:03:01	24	0,8	32	33	150
0:03:02	24	0,8	32	33	150
0:03:03	24	0,8	32	33	150
0:03:04	24	0,8	32	33	150
0:03:05	24	0,8	32	33	150
0:03:06	24	0,8	32	33	150
0:03:07	24	0,8	32	34	150
0:03:08	24	0,8	32	34	150
0:03:09	24	0,8	32	34	150
0:03:10	24	0,8	32	34	150
0:03:11	24	0,8	32	34	150
0:03:12	24	0,8	32	34	150
0:03:13	24	0,8	32	34	150
0:03:14	24	0,8	32	34	150
0:03:15	24	0,8	32	34	150
0:03:16	24	0,8	32	34	150
0:03:17	24	0,8	32	34	150
0:03:18	24	0,8	32	34	150
0:03:19	24	0,8	32	34	150
0:03:20	24	0,9	32	34	150
0:03:21	24	0,9	32	34	150
0:03:22	24	0,9	32	34	150
0:03:23	24	0,9	32	34	150
0:03:24	24	0,9	32	34	150
0:03:25	24	0,9	32	34	150
0:03:26	24	0,9	32	34	150
0:03:27	24	0,9	32	35	150
0:03:28	24	0,9	32	34	150
0:03:29	24	0,9	32	35	150
0:03:30	24	0,9	32	35	150
0:03:31	24	0,9	32	35	150
0:03:32	24	0,9	32	35	150
0:03:33	25	0,9	32	35	150
0:03:34	25	0,9	32	35	150
0:03:35	25	0,9	32	35	150
0:03:36	25	0,9	32	35	150
0:03:37	25	0,9	32	35	150
0:03:38	25	0,9	32	35	150
0:03:39	25	0,9	32	35	150
0:03:40	25	0,9	32	35	150
0:03:41	25	0,9	32	35	150
0:03:42	25	0,9	32	35	150
0:03:43	25	0,9	32	35	150
0:03:44	25	0,9	32	35	150
0:03:45	25	0,9	32	35	150
0:03:46	25	0,9	32	35	150
0:03:47	25	0,9	32	35	150
0:03:48	25	0,9	32	35	150
0:03:49	25	0,9	32	35	150
0:03:50	25	0,9	32	35	150
0:03:51	25	0,9	32	36	150
0:03:52	25	0,9	32	35	150
0:03:53	25	0,9	32	35	150
0:03:54	25	0,9	32	35	150
0:03:55	25	0,9	32	36	150
0:03:56	25	0,9	32	36	150
0:03:57	25	0,9	32	36	150
0:03:58	25	0,9	32	36	150
0:03:59	25	0,9	32	36	150
0:04:00	25	0,9	32	36	150
0:04:01	25	0,9	32	36	150
0:04:02	25	0,9	32	36	150
0:04:03	25	0,9	32	36	150
0:04:04	25	0,9	32	36	150
0:04:05	25	0,9	32	36	150
0:04:06	25	0,9	32	36	150
0:04:07	25	0,9	32	36	150
0:04:08	26	0,9	32	36	150
0:04:09	26	0,9	32	36	150
0:04:10	26	0,9	32	36	150
0:04:11	26	0,9	32	36	150
0:04:12	26	0,9	32	36	150
0:04:13	26	0,9	32	36	150
0:04:14	26	0,9	32	36	150
0:04:15	26	0,9	32	36	150
0:04:16	26	0,9	32	36	150
0:04:17	26	0,9	32	36	150
0:04:18	26	0,9	32	36	150
0:04:19	26	0,9	32	36	150
0:04:20	26	0,9	32	36	150
0:04:21	26	0,9	32	36	150
0:04:22	26	0,9	32	36	150
0:04:23	26	0,9	32	36	150
0:04:24	26	0,9	32	36	150
0:04:25	26	0,9	32	36	150
0:04:26	26	0,9	32	36	150
0:04:27	26	0,9	32	37	150
0:04:28	26	0,9	32	37	150
0:04:29	26	0,9	32	37	150
0:04:30	26	0,9	32	37	150
0:04:31	26	0,9	32	37	150
0:04:32	26	0,9	32	37	150
0:04:33	26	0,9	32	37	150
0:04:34	26	0,9	32	36	150
0:04:35	26	0,9	32	37	150
0:04:36	26	0,9	32	37	150
0:04:37	26	0,9	32	37	150
0:04:38	26	0,9	32	37	150
0:04:39	26	0,9	32	37	150
0:04:40	27	0,9	32	37	150
0:04:41	27	0,9	32	37	150
0:04:42	27	0,9	32	37	150
0:04:43	27	0,9	32	37	150
0:04:44	27	0,9	32	37	150
0:04:45	27	0,9	32	37	150
0:04:46	27	0,9	32	37	150
0:04:47	27	0,9	32	37	150
0:04:48	27	0,9	32	37	150
0:04:49	27	0,9	32	37	150
0:04:50	27	0,9	32	37	150
0:04:51	27	0,9	32	37	150
0:04:52	27	0,9	32	37	150
0:04:53	27	0,9	32	37	150
0:04:54	27	0,9	32	37	150
0:04:55	27	1,0	32	37	150
0:04:56	27	1,0	32	38	150
0:04:57	27	1,0	32	38	150
0:04:58	27	1,0	32	38	150
0:04:59	27	1,0	32	38	150
0:05:00	27	1,0	32	38	150
0:05:01	27	1,0	32	38	150
0:05:02	27	1,0	32	38	150
0:05:03	27	1,0	32	38	150
0:05:04	27	1,0	32	38	150
0:05:05	27	1,0	32	38	150
0:05:06	27	1,0	32	38	150
0:05:07	27	1,0	32	38	150
0:05:08	27	1,0	32	38	150
0:05:09	27	1,0	32	38	150
0:05:10	27	1,0	32	38	150
0:05:11	27	1,0	32	38	150
0:05:12	28	1,0	32	38	150
0:05:13	28	1,0	32	38	150
0:05:14	28	1,0	32	38	150
0:05:15	28	1,0	32	38	150
0:05:16	28	1,0	32	38	150
0:05:17	28	1,0	32	38	150
0:05:18	28	1,0	32	38	150
0:05:19	28	1,0	32	38	150
0:05:20	28	1,0	32	38	150
0:05:21	28	1,0	32	38	150
0:05:22	28	1,0	32	38	150
0:05:23	28	1,0	32	38	150
0:05:24	28	1,0	32	38	150
0:05:25	28	1,0	32	39	150
0:05:26	28	1,0	32	38	150
0:05:27	28	1,0	32	38	150
0:05:28	28	1,0	32	38	150
0:05:29	28	1,0	32	38	150
0:05:30	28	1,0	32	39	150
0:05:31	28	1,0	32	39	150
0:05:32	28	1,0	32	39	150
0:05:33	28	1,0	32	39	150
0:05:34	28	1,0	32	39	150
0:05:35	28	1,0	32	39	150
0:05:36	28	1,0	32	39	150
0:05:37	28	1,0	32	39	150
0:05:38	28	1,0	32	39	150
0:05:39	28	1,0	32	39	150
0:05:40	28	1,0	32	39	150
0:05:41	28	1,0	32	39	150
0:05:42	28	1,0	32	39	150
0:05:43	28	1,0	32	39	150
0:05:44	28	1,0	32	39	150
0:05:45	28	1,0	32	39	150
0:05:46	28	1,0	32	39	150
0:05:47	29	1,0	32	39	150
0:05:48	29	1,0	32	39	150
0:05:49	29	1,0	32	39	150
0:05:50	29	1,0	32	39	150
0:05:51	29	1,0	32	39	150
0:05:52	29	1,0	32	39	150
0:05:53	29	1,0	32	39	150
0:05:54	29	1,0	32	39	150
0:05:55	29	1,0	32	40	150
0:05:56	29	1,0	32	39	150
0:05:57	29	1,0	32	39	150
0:05:58	29	1,0	32	40	150
0:05:59	29	1,0	32	40	150
0:06:00	29	1,0	32	40	150
0:06:01	29	1,0	32	40	150
0:06:02	29	1,0	32	40	150
0:06:03	29	1,0	32	40	150
0:06:04	29	1,0	32	40	150
0:06:05	29	1,0	32	40	150
0:06:06	29	1,0	32	40	150
0:06:07	29	1,0	32	40	150
0:06:08	29	1,0	32	40	150
0:06:09	29	1,0	32	40	150
0:06:10	29	1,0	32	40	150
0:06:11	29	1,0	32	40	150
0:06:12	29	1,0	32	40	150
0:06:13	29	1,0	32	40	150
0:06:14	29	1,0	32	40	150
0:06:15	29	1,0	32	40	150
0:06:16	29	1,0	32	40	150
0:06:17	29	1,0	32	40	150
0:06:18	30	1,0	32	40	150
0:06:19	30	1,0	32	40	150
0:06:20	30	1,0	32	40	150
0:06:21	30	1,0	32	40	150
0:06:22	30	1,0	32	40	150
0:06:23	30	1,0	32	40	150
0:06:24	30	1,0	32	40	150
0:06:25	30	1,0	32	40	150
0:06:26	30	1,1	32	40	150
0:06:27	30	1,0	32	40	150
0:06:28	30	1,0	32	40	150
0:06:29	30	1,1	32	40	150
0:06:30	30	1,1	32	41	150
0:06:31	30	1,1	32	41	150
0:06:32	30	1,1	32	40	150
0:06:33	30	1,1	32	41	150
0:06:34	30	1,1	32	41	150
0:06:35	30	1,1	32	41	150
0:06:36	30	1,1	32	41	150
0:06:37	30	1,1	32	41	150
0:06:38	30	1,1	32	41	150
0:06:39	30	1,1	32	41	150
0:06:40	30	1,1	32	41	150
0:06:41	30	1,1	32	41	150
0:06:42	30	1,1	32	41	150
0:06:43	30	1,1	32	41	150
0:06:44	30	1,1	32	41	150
0:06:45	30	1,1	32	41	150
0:06:46	30	1,1	32	41	150
0:06:47	30	1,1	32	41	150
0:06:48	31	1,1	32	41	150
0:06:49	31	1,1	32	41	150
0:06:50	31	1,1	32	41	150
0:06:51	31	1,1	32	41	150
0:06:52	31	1,1	32	41	150
0:06:53	31	1,1	32	41	150
0:06:54	31	1,1	32	41	150
0:06:55	31	1,1	32	41	150
0:06:56	31	1,1	32	41	150
0:06:57	31	1,1	32	41	150
0:06:58	31	1,1	32	41	150
0:06:59	31	1,1	32	41	150
0:07:00	31	1,1	32	41	150
0:07:01	31	1,1	32	41	150
0:07:02	31	1,1	32	41	150
0:07:03	31	1,1	32	41	150
0:07:04	31	1,1	32	41	150
0:07:05	31	1,1	32	41	150
0:07:06	31	1,1	32	41	150
0:07:07	31	1,1	32	41	150
0:07:08	31	1,1	32	41	150
0:07:09	31	1,1	32	41	150
0:07:10	31	1,1	32	41	150
0:07:11	31	1,1	32	42	150
0:07:12	31	1,1	32	42	150
0:07:13	31	1,1	32	42	150
0:07:14	31	1,1	32	42	150
0:07:15	31	1,1	32	42	150
0:07:16	31	1,1	32	42	150
0:07:17	31	1,1	32	42	150
0:07:18	31	1,1	32	42	150
0:07:19	31	1,1	32	42	150
0:07:20	31	1,1	32	41	150
0:07:21	31	1,1	32	42	150
0:07:22	32	1,1	32	42	150
0:07:23	32	1,1	32	42	150
0:07:24	32	1,1	32	42	150
0:07:25	32	1,1	32	42	150
0:07:26	32	1,1	32	42	150
0:07:27	32	1,1	32	42	150
0:07:28	32	1,1	32	42	150
0:07:29	32	1,1	32	42	150
0:07:30	32	1,1	32	42	150
0:07:31	32	1,1	32	42	150
0:07:32	32	1,1	32	42	150
0:07:33	32	1,1	32	42	150
0:07:34	32	1,1	32	42	150
0:07:35	32	1,1	32	42	150
0:07:36	32	1,1	32	42	150
0:07:37	32	1,1	32	42	150
0:07:38	32	1,1	32	42	150
0:07:39	32	1,1	32	42	150
0:07:40	32	1,1	32	42	150
0:07:41	32	1,1	32	42	150
0:07:42	32	1,1	32	42	150
0:07:43	32	1,1	32	42	150
0:07:44	32	1,1	32	42	150
0:07:45	32	1,1	32	42	150
0:07:46	32	1,1	32	43	150
0:07:47	32	1,2	32	42	150
0:07:48	32	1,2	32	43	150
0:07:49	32	1,2	32	42	150
0:07:50	32	1,2	32	42	150
0:07:51	32	1,2	32	43	150
0:07:52	32	1,2	32	43	150
0:07:53	33	1,2	32	43	150
0:07:54	33	1,2	32	43	150
0:07:55	33	1,2	32	43	150
0:07:56	33	1,2	32	43	150
0:07:57	33	1,1	32	43	150
0:07:58	33	1,1	32	43	150
0:07:59	33	1,2	32	43	150
0:08:00	33	1,2	32	43	150
0:08:01	33	1,2	32	43	150
0:08:02	33	1,1	32	43	150
0:08:03	33	1,1	32	43	150
0:08:04	33	1,1	32	43	150
0:08:05	33	1,1	32	43	150
0:08:06	33	1,1	32	43	150
0:08:07	33	1,1	32	43	150
0:08:08	33	1,1	32	43	150
0:08:09	33	1,1	32	43	150
0:08:10	33	1,1	32	43	150
0:08:11	33	1,1	32	43	150
0:08:12	33	1,1	32	43	150
0:08:13	33	1,1	32	43	150
0:08:14	33	1,1	32	43	150
0:08:15	33	1,1	32	43	150
0:08:16	33	1,1	32	43	150
0:08:17	33	1,1	32	43	150
0:08:18	33	1,1	32	43	150
0:08:19	33	1,1	32	43	150
0:08:20	33	1,1	32	43	150
0:08:21	34	1,1	32	43	150
0:08:22	34	1,1	32	43	150
0:08:23	34	1,1	32	43	150
0:08:24	34	1,1	32	43	150
0:08:25	34	1,1	32	43	150
0:08:26	34	1,1	32	43	150
0:08:27	34	1,1	32	42	150
0:08:28	34	1,1	32	43	150
0:08:29	34	1,1	32	43	150
0:08:30	34	1,1	32	43	150
0:08:31	34	1,1	32	43	150
0:08:32	34	1,1	32	43	150
0:08:33	34	1,1	32	43	150
0:08:34	34	1,1	32	43	150
0:08:35	34	1,1	32	43	150
0:08:36	34	1,1	32	43	150
0:08:37	34	1,1	32	43	150
0:08:38	34	1,1	32	43	150
0:08:39	34	1,1	32	43	150
0:08:40	34	1,1	32	43	150
0:08:41	34	1,1	32	43	150
0:08:42	34	1,1	32	43	150
0:08:43	34	1,1	32	43	150
0:08:44	34	1,1	32	43	150
0:08:45	34	1,1	32	43	150
0:08:46	34	1,1	32	43	150
0:08:47	34	1,1	32	43	150
0:08:48	34	1,1	32	43	150
0:08:49	34	1,1	32	43	150
0:08:50	34	1,1	32	43	150
0:08:51	34	1,1	32	43	150
0:08:52	35	1,1	32	43	150
0:08:53	35	1,1	32	43	150
0:08:54	35	1,1	32	43	150
0:08:55	35	1,1	32	43	150
0:08:56	35	1,1	32	43	150
0:08:57	35	1,1	32	43	150
0:08:58	35	1,1	32	43	150
0:08:59	35	1,1	32	43	150
0:09:00	35	1,1	32	43	150
0:09:01	35	1,1	32	43	150
0:09:02	35	1,1	32	43	150
0:09:03	35	1,1	32	43	150
0:09:04	35	1,1	32	43	150
0:09:05	35	1,1	32	43	150
0:09:06	35	1,1	32	43	150
0:09:07	35	1,1	32	43	150
0:09:08	35	1,1	32	43	150
0:09:09	35	1,1	32	43	150
0:09:10	35	1,1	32	43	150
0:09:11	35	1,1	32	43	150
0:09:12	35	1,1	32	43	150
0:09:13	35	1,1	32	43	150
0:09:14	35	1,1	32	43	150
0:09:15	35	1,1	32	43	150
0:09:16	35	1,1	32	43	150
0:09:17	35	1,1	32	43	150
0:09:18	35	1,1	32	43	150
0:09:19	35	1,1	32	43	150
0:09:20	35	1,1	32	43	150
0:09:21	35	1,1	32	43	150
0:09:22	35	1,1	32	43	150
0:09:23	35	1,1	32	43	150
0:09:24	35	1,1	32	43	150
0:09:25	35	1,1	32	43	150
0:09:26	35	1,1	32	44	150
0:09:27	36	1,1	32	44	150
0:09:28	36	1,1	32	43	150
0:09:29	36	1,1	32	44	150
0:09:30	36	1,1	32	44	150
0:09:31	36	1,1	32	44	150
0:09:32	36	1,1	32	44	150
0:09:33	36	1,1	32	44	150
0:09:34	36	1,1	32	44	150
0:09:35	36	1,1	32	43	150
0:09:36	36	1,1	32	44	150
0:09:37	36	1,1	32	44	150
0:09:38	36	1,1	32	44	150
0:09:39	36	1,1	32	44	150
0:09:40	36	1,1	32	44	150
0:09:41	36	1,1	32	44	150
0:09:42	36	1,1	32	44	150
0:09:43	36	1,1	32	44	150
0:09:44	36	1,1	32	44	150
0:09:45	36	1,1	32	44	150
0:09:46	36	1,1	32	44	150
0:09:47	36	1,1	32	44	150
0:09:48	36	1,1	32	44	150
0:09:49	36	1,1	32	44	150
0:09:50	36	1,1	32	44	150
0:09:51	36	1,1	32	44	150
0:09:52	36	1,1	32	44	150
0:09:53	36	1,1	32	44	150
0:09:54	36	1,1	32	44	150
0:09:55	36	1,1	32	44	150
0:09:56	36	1,1	32	44	150
0:09:57	36	1,1	32	44	150
0:09:58	36	1,1	32	44	150
0:09:59	36	1,1	32	44	150
0:10:00	36	1,1	32	44	150
0:10:01	36	1,1	32	44	150
0:10:02	36	1,1	32	44	150
0:10:03	37	1,1	32	44	150
0:10:04	37	1,1	32	44	150
0:10:05	37	1,1	32	45	150
0:10:06	37	1,1	32	45	150
0:10:07	37	1,1	32	44	150
0:10:08	37	1,1	32	45	150
0:10:09	37	1,1	32	45	150
0:10:10	37	1,1	32	45	150
0:10:11	37	1,1	32	45	150
0:10:12	37	1,1	32	45	150
0:10:13	37	1,1	32	45	150
0:10:14	37	1,1	32	45	150
0:10:15	37	1,1	32	45	150
0:10:16	37	1,1	32	45	150
0:10:17	37	1,1	32	45	150
0:10:18	37	1,1	32	45	150
0:10:19	37	1,1	32	45	150
0:10:20	37	1,1	32	45	150
0:10:21	37	1,1	32	45	150
0:10:22	37	1,1	32	45	150
0:10:23	37	1,1	32	45	150
0:10:24	37	1,1	32	45	150
0:10:25	37	1,1	32	45	150
0:10:26	37	1,1	32	45	150
0:10:27	37	1,1	32	45	150
0:10:28	37	1,1	32	45	150
0:10:29	37	1,1	32	45	150
0:10:30	37	1,1	32	45	150
0:10:31	37	1,1	32	45	150
0:10:32	37	1,1	32	45	150
0:10:33	37	1,1	32	45	150
0:10:34	37	1,1	32	45	150
0:10:35	37	1,1	32	45	150
0:10:36	37	1,1	32	46	150
0:10:37	37	1,1	32	45	150
0:10:38	37	1,1	32	45	150
0:10:39	37	1,1	32	45	150
0:10:40	38	1,1	32	45	150
0:10:41	37	1,1	32	45	150
0:10:42	38	1,1	32	45	150
0:10:43	38	1,1	32	45	150
0:10:44	38	1,1	32	45	150
0:10:45	38	1,1	32	45	150
0:10:46	38	1,1	32	45	150
0:10:47	38	1,1	32	45	150
0:10:48	38	1,1	32	45	150
0:10:49	38	1,1	32	45	150
0:10:50	38	1,1	32	46	150
0:10:51	38	1,1	32	45	150
0:10:52	38	1,1	32	45	150
0:10:53	38	1,1	32	46	150
0:10:54	38	1,1	32	46	150
0:10:55	38	1,1	32	46	150
0:10:56	38	1,1	32	46	150
0:10:57	38	1,1	32	46	150
0:10:58	38	1,1	32	46	150
0:10:59	38	1,1	32	46	150
0:11:00	38	1,1	32	46	150
0:11:01	38	1,1	32	46	150
0:11:02	38	1,1	32	46	150
0:11:03	38	1,1	32	46	150
0:11:04	38	1,1	32	46	150
0:11:05	38	1,1	32	46	150
0:11:06	38	1,1	32	46	150
0:11:07	38	1,1	32	46	150
0:11:08	38	1,1	32	46	150
0:11:09	38	1,1	32	46	150
0:11:10	38	1,1	32	46	150
0:11:11	38	1,1	32	46	150
0:11:12	38	1,1	32	46	150
0:11:13	38	1,1	32	47	150
0:11:14	38	1,1	32	47	150
0:11:15	38	1,1	32	47	150
0:11:16	38	1,1	32	47	150
0:11:17	38	1,1	32	47	150
0:11:18	38	1,1	32	47	150
0:11:19	38	1,1	32	47	150
0:11:20	38	1,1	32	47	150
0:11:21	38	1,1	32	47	150
0:11:22	38	1,1	32	47	150
0:11:23	38	1,1	32	47	150
0:11:24	39	1,1	32	47	150
0:11:25	39	1,1	32	47	150
0:11:26	39	1,1	32	47	150
0:11:27	39	1,1	32	47	150
0:11:28	39	1,1	32	47	150
0:11:29	39	1,1	32	47	150
0:11:30	39	1,1	32	47	150
0:11:31	39	1,1	32	47	150
0:11:32	39	1,1	32	48	150
0:11:33	39	1,1	32	47	150
0:11:34	39	1,1	32	48	150
0:11:35	39	1,1	32	48	150
0:11:36	39	1,1	32	48	150
0:11:37	39	1,1	32	48	150
0:11:38	39	1,1	32	48	150
0:11:39	39	1,1	32	48	150
0:11:40	39	1,1	32	47	150
0:11:41	39	1,1	32	48	150
0:11:42	39	1,1	32	48	150
0:11:43	39	1,1	32	48	150
0:11:44	39	1,1	32	48	150
0:11:45	39	1,1	32	48	150
0:11:46	39	1,1	32	48	150
0:11:47	39	1,1	32	48	150
0:11:48	39	1,1	31	48	150
0:11:49	39	1,1	31	48	150
0:11:50	39	1,1	31	48	150
0:11:51	39	1,1	31	48	150
0:11:52	39	1,1	31	48	150
0:11:53	39	1,1	31	48	150
0:11:54	39	1,1	31	48	150
0:11:55	39	1,1	31	48	150
0:11:56	39	1,1	31	48	150
0:11:57	39	1,1	31	49	150
0:11:58	39	1,1	31	49	150
0:11:59	39	1,1	31	49	150
0:12:00	39	1,1	31	48	150
0:12:01	39	1,1	31	49	150
0:12:02	39	1,1	31	49	150
0:12:03	39	1,1	31	49	150
0:12:04	39	1,1	31	49	150
0:12:05	39	1,1	31	49	150
0:12:06	39	1,1	31	49	150
0:12:07	39	1,1	31	49	150
0:12:08	39	1,1	31	49	150
0:12:09	39	1,1	31	49	150
0:12:10	40	1,1	31	49	150
0:12:11	40	1,1	31	49	150
0:12:12	40	1,1	31	49	150
0:12:13	40	1,1	31	50	150
0:12:14	40	1,1	31	50	150
0:12:15	40	1,1	31	50	150
0:12:16	40	1,1	31	50	150
0:12:17	40	1,1	31	50	150
0:12:18	40	1,1	31	50	150
0:12:19	40	1,1	31	50	150
0:12:20	40	1,1	31	50	150
0:12:21	40	1,1	31	50	150
0:12:22	40	1,1	31	50	150
0:12:23	40	1,1	31	50	150
0:12:24	40	1,1	31	50	150
0:12:25	40	1,1	31	50	150
0:12:26	40	1,1	31	50	150
0:12:27	40	1,1	31	50	150
0:12:28	40	1,1	31	50	150
0:12:29	40	1,1	31	50	150
0:12:30	40	1,2	31	50	150
0:12:31	40	1,1	31	50	150
0:12:32	40	1,1	31	50	150
0:12:33	40	1,1	31	51	150
0:12:34	40	1,1	31	51	150
0:12:35	40	1,1	31	51	150
0:12:36	40	1,2	31	51	150
0:12:37	40	1,1	31	51	150
0:12:38	40	1,1	31	51	150
0:12:39	40	1,1	31	51	150
0:12:40	40	1,2	31	51	150
0:12:41	40	1,2	31	51	150
0:12:42	40	1,2	31	51	150
0:12:43	40	1,2	31	51	150
0:12:44	40	1,2	31	51	150
0:12:45	40	1,2	31	51	150
0:12:46	40	1,2	31	51	150
0:12:47	40	1,2	31	51	150
0:12:48	40	1,2	31	51	150
0:12:49	40	1,1	31	51	150
0:12:50	41	1,2	31	51	150
0:12:51	41	1,2	31	51	150
0:12:52	41	1,2	31	51	150
0:12:53	41	1,2	31	51	150
0:12:54	41	1,2	31	51	150
0:12:55	41	1,2	31	51	150
0:12:56	41	1,2	31	51	150
0:12:57	41	1,2	31	51	150
0:12:58	41	1,2	31	52	150
0:12:59	41	1,2	31	52	150
0:13:00	41	1,2	31	52	150
0:13:01	41	1,2	31	52	150
0:13:02	41	1,2	31	52	150
0:13:03	41	1,2	31	52	150
0:13:04	41	1,2	31	52	150
0:13:05	41	1,2	31	52	150
0:13:06	41	1,2	31	51	150
0:13:07	41	1,2	31	52	150
0:13:08	41	1,2	31	52	150
0:13:09	41	1,2	31	52	150
0:13:10	41	1,2	31	52	150
0:13:11	41	1,2	31	52	150
0:13:12	41	1,2	31	52	150
0:13:13	41	1,2	31	52	150
0:13:14	41	1,2	31	52	150
0:13:15	41	1,2	31	52	150
0:13:16	41	1,2	31	52	150
0:13:17	41	1,2	31	52	150
0:13:18	41	1,2	31	52	150
0:13:19	41	1,2	31	52	150
0:13:20	41	1,2	31	52	150
0:13:21	41	1,2	31	52	150
0:13:22	41	1,2	31	52	150
0:13:23	41	1,2	31	52	150
0:13:24	41	1,2	31	53	150
0:13:25	41	1,2	31	52	150
0:13:26	41	1,2	31	52	150
0:13:27	41	1,2	31	53	150
0:13:28	41	1,2	31	53	150
0:13:29	42	1,2	31	53	150
0:13:30	42	1,2	31	53	150
0:13:31	42	1,2	31	53	150
0:13:32	42	1,2	31	53	150
0:13:33	42	1,2	31	53	150
0:13:34	42	1,2	31	53	150
0:13:35	42	1,2	31	53	150
0:13:36	42	1,2	31	53	150
0:13:37	42	1,2	31	53	150
0:13:38	42	1,2	31	53	150
0:13:39	42	1,2	31	53	150
0:13:40	42	1,2	31	53	150
0:13:41	42	1,2	31	53	150
0:13:42	42	1,2	31	53	150
0:13:43	42	1,2	31	53	150
0:13:44	42	1,2	31	53	150
0:13:45	42	1,2	31	53	150
0:13:46	42	1,2	31	53	150
0:13:47	42	1,2	31	53	150
0:13:48	42	1,2	31	53	150
0:13:49	42	1,2	31	53	150
0:13:50	42	1,2	31	53	150
0:13:51	42	1,2	31	54	150
0:13:52	42	1,2	31	54	150
0:13:53	42	1,2	31	54	150
0:13:54	42	1,2	31	54	150
0:13:55	42	1,2	31	54	150
0:13:56	42	1,2	31	54	150
0:13:57	42	1,2	31	54	150
0:13:58	42	1,2	31	54	150
0:13:59	42	1,2	31	54	150
0:14:00	42	1,2	31	54	150
0:14:01	42	1,2	31	54	150
0:14:02	42	1,2	31	54	150
0:14:03	42	1,2	31	54	150
0:14:04	42	1,2	31	54	150
0:14:05	42	1,2	31	54	150
0:14:06	42	1,2	31	54	150
0:14:07	42	1,2	31	54	150
0:14:08	43	1,2	31	54	150
0:14:09	43	1,2	31	54	150
0:14:10	43	1,2	31	55	150
0:14:11	43	1,2	31	55	150
0:14:12	43	1,2	31	55	150
0:14:13	43	1,2	31	55	150
0:14:14	43	1,2	31	54	150
0:14:15	43	1,2	31	54	150
0:14:16	43	1,2	31	54	150
0:14:17	43	1,2	31	55	150
0:14:18	43	1,2	31	55	150
0:14:19	43	1,2	31	55	150
0:14:20	43	1,2	31	55	150
0:14:21	43	1,2	31	55	150
0:14:22	43	1,2	31	55	150
0:14:23	43	1,2	31	55	150
0:14:24	43	1,2	31	55	150
0:14:25	43	1,2	31	55	150
0:14:26	43	1,2	31	55	150
0:14:27	43	1,2	30	55	150
0:14:28	43	1,2	30	55	150
0:14:29	43	1,2	30	56	150
0:14:30	43	1,2	30	56	150
0:14:31	43	1,2	30	56	150
0:14:32	43	1,2	30	56	150
0:14:33	43	1,2	30	56	150
0:14:34	43	1,2	30	56	150
0:14:35	43	1,2	30	56	150
0:14:36	43	1,2	30	56	150
0:14:37	43	1,2	30	56	150
0:14:38	43	1,2	30	56	150
0:14:39	43	1,2	30	56	150
0:14:40	43	1,2	30	56	150
0:14:41	43	1,2	30	56	150
0:14:42	43	1,2	30	56	150
0:14:43	43	1,2	30	56	150
0:14:44	43	1,2	30	56	150
0:14:45	43	1,2	30	56	150
0:14:46	43	1,2	30	56	150
0:14:47	43	1,2	30	56	150
0:14:48	43	1,2	30	56	150
0:14:49	44	1,2	30	56	150
0:14:50	44	1,2	30	56	150
0:14:51	44	1,2	30	56	150
0:14:52	44	1,2	30	56	150
0:14:53	44	1,2	30	56	150
0:14:54	44	1,2	30	56	150
0:14:55	44	1,2	30	57	150
0:14:56	44	1,2	30	57	150
0:14:57	44	1,2	30	57	150
0:14:58	44	1,2	30	57	150
0:14:59	44	1,2	30	57	150
0:15:00	44	1,2	30	57	150
0:15:01	44	1,2	30	57	150
0:15:02	44	1,2	30	57	150
0:15:03	44	1,2	30	57	150
0:15:04	44	1,2	30	57	150
0:15:05	44	1,2	30	57	150
0:15:06	44	1,2	30	57	150
0:15:07	44	1,2	30	57	150
0:15:08	44	1,2	30	57	150
0:15:09	44	1,2	30	57	150
0:15:10	44	1,2	30	57	150
0:15:11	44	1,2	30	57	150
0:15:12	44	1,2	30	57	150
0:15:13	44	1,2	30	57	150
0:15:14	44	1,2	30	57	150
0:15:15	44	1,2	30	57	150
0:15:16	44	1,2	30	57	150
0:15:17	44	1,2	30	57	150
0:15:18	44	1,2	30	57	150
0:15:19	44	1,2	30	57	150
0:15:20	44	1,2	30	57	150
0:15:21	45	1,2	30	57	150
0:15:22	45	1,2	30	57	150
0:15:23	45	1,2	30	57	150
0:15:24	45	1,2	30	57	150
0:15:25	45	1,2	30	57	150
0:15:26	45	1,2	30	57	150
0:15:27	45	1,2	30	57	150
0:15:28	45	1,2	30	57	150
0:15:29	45	1,2	30	57	150
0:15:30	45	1,2	30	58	150
0:15:31	45	1,2	30	58	150
0:15:32	45	1,2	30	58	150
0:15:33	45	1,2	30	57	150
0:15:34	45	1,2	30	57	150
0:15:35	45	1,2	30	57	150
0:15:36	45	1,2	30	58	150
0:15:37	45	1,2	30	57	150
0:15:38	45	1,2	30	57	150
0:15:39	45	1,2	30	58	150
0:15:40	45	1,2	30	58	150
0:15:41	45	1,2	30	57	150
0:15:42	45	1,2	30	57	150
0:15:43	45	1,2	30	58	150
0:15:44	45	1,2	30	58	150
0:15:45	45	1,2	30	57	150
0:15:46	45	1,2	30	57	150
0:15:47	45	1,2	30	58	150
0:15:48	45	1,2	30	58	150
0:15:49	45	1,2	30	58	150
0:15:50	45	1,2	30	58	150
0:15:51	45	1,2	30	58	150
0:15:52	45	1,2	30	58	150
0:15:53	46	1,2	30	58	150
0:15:54	46	1,2	30	58	150
0:15:55	46	1,2	30	58	150
0:15:56	46	1,2	30	58	150
0:15:57	46	1,2	30	58	150
0:15:58	46	1,2	30	58	150
0:15:59	46	1,2	30	58	150
0:16:00	46	1,2	30	58	150
0:16:01	46	1,2	30	58	150
0:16:02	46	1,2	30	58	150
0:16:03	46	1,2	30	58	150
0:16:04	46	1,2	30	58	150
0:16:05	46	1,2	30	58	150
0:16:06	46	1,2	30	58	150
0:16:07	46	1,2	30	58	150
0:16:08	46	1,2	30	58	150
0:16:09	46	1,2	30	58	150
0:16:10	46	1,2	30	58	150
0:16:11	46	1,2	30	58	150
0:16:12	46	1,2	30	58	150
0:16:13	46	1,2	30	58	150
0:16:14	46	1,2	30	58	150
0:16:15	46	1,2	30	58	150
0:16:16	46	1,2	30	58	150
0:16:17	46	1,2	30	58	150
0:16:18	46	1,2	30	58	150
0:16:19	46	1,2	30	58	150
0:16:20	46	1,2	30	58	150
0:16:21	47	1,2	30	57	150
0:16:22	47	1,2	30	58	150
0:16:23	47	1,2	30	58	150
0:16:24	47	1,2	30	58	150
0:16:25	47	1,2	30	58	150
0:16:26	47	1,2	30	58	150
0:16:27	47	1,2	30	58	150
0:16:28	47	1,2	30	58	150
0:16:29	47	1,2	30	58	150
0:16:30	47	1,2	30	58	150
0:16:31	47	1,2	30	58	150
0:16:32	47	1,2	30	58	150
0:16:33	47	1,2	30	58	150
0:16:34	47	1,2	30	58	150
0:16:35	47	1,2	30	58	150
0:16:36	47	1,2	30	58	150
0:16:37	47	1,2	30	58	150
0:16:38	47	1,2	30	58	150
0:16:39	47	1,2	30	58	150
0:16:40	47	1,2	30	58	150
0:16:41	47	1,2	30	58	150
0:16:42	47	1,2	30	58	150
0:16:43	47	1,2	30	58	150
0:16:44	47	1,2	30	58	150
0:16:45	47	1,2	30	58	150
0:16:46	47	1,2	30	58	150
0:16:47	47	1,1	30	58	150
0:16:48	47	1,1	30	58	150
0:16:49	47	1,1	30	58	150
0:16:50	48	1,1	30	58	150
0:16:51	48	1,1	30	58	150
0:16:52	48	1,1	30	58	150
0:16:53	48	1,1	30	58	150
0:16:54	48	1,1	30	58	150
0:16:55	48	1,1	30	58	150
0:16:56	48	1,1	30	58	150
0:16:57	48	1,1	30	58	150
0:16:58	48	1,1	30	58	150
0:16:59	48	1,1	30	58	150
0:17:00	48	1,1	30	58	150
0:17:01	48	1,1	30	58	150
0:17:02	48	1,1	30	58	150
0:17:03	48	1,1	30	58	150
0:17:04	48	1,1	30	58	150
0:17:05	48	1,1	30	58	150
0:17:06	48	1,1	30	58	150
0:17:07	48	1,1	30	58	150
0:17:08	48	1,1	30	58	150
0:17:09	48	1,1	30	58	150
0:17:10	48	1,1	30	58	150
0:17:11	48	1,1	30	58	150
0:17:12	48	1,1	30	58	150
0:17:13	48	1,1	30	58	150
0:17:14	48	1,1	30	58	150
0:17:15	48	1,1	29	58	150
0:17:16	48	1,1	29	58	150
0:17:17	48	1,1	29	58	150
0:17:18	48	1,1	29	58	150
0:17:19	48	1,1	29	58	150
0:17:20	49	1,1	29	58	150
0:17:21	49	1,1	29	58	150
0:17:22	49	1,1	29	58	150
0:17:23	49	1,1	29	58	150
0:17:24	49	1,1	29	58	150
0:17:25	49	1,1	29	58	150
0:17:26	49	1,1	29	58	150
0:17:27	49	1,1	29	58	150
0:17:28	49	1,1	29	58	150
0:17:29	49	1,1	29	58	150
0:17:30	49	1,1	29	58	150
0:17:31	49	1,1	29	58	150
0:17:32	49	1,1	29	58	150
0:17:33	49	1,1	29	58	150
0:17:34	49	1,1	29	58	150
0:17:35	49	1,1	29	58	150
0:17:36	49	1,1	29	58	150
0:17:37	49	1,1	29	58	150
0:17:38	49	1,1	29	58	150
0:17:39	49	1,1	29	59	150
0:17:40	49	1,1	29	58	150
0:17:41	49	1,1	29	58	150
0:17:42	49	1,1	29	58	150
0:17:43	49	1,1	29	58	150
0:17:44	49	1,1	29	58	150
0:17:45	49	1,1	29	58	150
0:17:46	49	1,1	29	58	150
0:17:47	49	1,1	29	58	150
0:17:48	49	1,1	29	58	150
0:17:49	49	1,1	29	58	150
0:17:50	49	1,1	29	58	150
0:17:51	49	1,1	29	58	150
0:17:52	49	1,1	29	58	150
0:17:53	50	1,1	29	59	150
0:17:54	50	1,1	29	58	150
0:17:55	49	1,1	29	58	150
0:17:56	50	1,1	29	58	150
0:17:57	50	1,1	29	59	150
0:17:58	50	1,1	29	59	150
0:17:59	50	1,1	29	58	150
0:18:00	50	1,1	29	58	150
0:18:01	50	1,1	29	59	150
0:18:02	50	1,1	29	59	150
0:18:03	50	1,1	29	59	150
0:18:04	50	1,1	29	59	150
0:18:05	50	1,1	29	59	150
0:18:06	50	1,1	29	59	150
0:18:07	50	1,1	29	59	150
0:18:08	50	1,1	29	59	150
0:18:09	50	1,1	29	59	150
0:18:10	50	1,1	29	59	150
0:18:11	50	1,1	29	59	150
0:18:12	50	1,1	29	59	150
0:18:13	50	1,1	29	59	150
0:18:14	50	1,1	29	59	150
0:18:15	50	1,1	29	59	150
0:18:16	50	1,1	29	59	150
0:18:17	50	1,1	29	59	150
0:18:18	50	1,1	29	59	150
0:18:19	50	1,1	29	59	150
0:18:20	50	1,1	29	59	150
0:18:21	50	1,1	29	59	150
0:18:22	50	1,1	29	60	150
0:18:23	50	1,1	29	60	150
0:18:24	50	1,1	29	60	150
0:18:25	50	1,1	29	60	150
0:18:26	50	1,1	29	60	150
0:18:27	50	1,1	29	60	150
0:18:28	50	1,1	29	60	150
0:18:29	50	1,1	29	60	150
0:18:30	50	1,1	29	60	150
0:18:31	50	1,1	29	60	150
0:18:32	50	1,1	29	60	150
0:18:33	50	1,1	29	60	150
0:18:34	51	1,1	29	60	150
0:18:35	51	1,1	29	60	150
0:18:36	51	1,1	29	60	150
0:18:37	51	1,1	29	60	150
0:18:38	51	1,1	29	60	150
0:18:39	51	1,1	29	60	150
0:18:40	51	1,1	29	60	150
0:18:41	51	1,1	29	60	150
0:18:42	51	1,1	29	60	150
0:18:43	51	1,1	29	60	150
0:18:44	51	1,1	29	60	150
0:18:45	51	1,1	29	60	150
0:18:46	51	1,1	29	60	150
0:18:47	51	1,1	29	60	150
0:18:48	51	1,1	29	60	150
0:18:49	51	1,1	29	61	150
0:18:50	51	1,1	29	61	150
0:18:51	51	1,1	29	60	150
0:18:52	51	1,1	29	61	150
0:18:53	51	1,1	29	61	150
0:18:54	51	1,1	29	61	150
0:18:55	51	1,1	29	60	150
0:18:56	51	1,1	29	61	150
0:18:57	51	1,1	29	61	150
0:18:58	51	1,1	29	61	150
0:18:59	51	1,1	29	60	150
0:19:00	51	1,1	29	61	150
0:19:01	51	1,1	29	61	150
0:19:02	51	1,1	29	61	150
0:19:03	51	1,1	29	61	150
0:19:04	51	1,1	29	61	150
0:19:05	51	1,1	29	61	150
0:19:06	51	1,1	29	61	150
0:19:07	51	1,1	29	61	150
0:19:08	51	1,1	29	61	150
0:19:09	51	1,1	29	61	150
0:19:10	51	1,1	29	61	150
0:19:11	51	1,1	29	61	150
0:19:12	51	1,1	29	61	150
0:19:13	51	1,1	29	61	150
0:19:14	51	1,1	29	61	150
0:19:15	51	1,1	29	61	150
0:19:16	51	1,1	29	61	150
0:19:17	52	1,1	29	61	150
0:19:18	52	1,1	29	61	150
0:19:19	52	1,1	29	61	150
0:19:20	52	1,1	29	61	150
0:19:21	52	1,1	29	61	150
0:19:22	52	1,1	29	62	150
0:19:23	52	1,1	29	62	150
0:19:24	52	1,1	29	62	150
0:19:25	52	1,1	29	62	150
0:19:26	52	1,1	29	62	150
0:19:27	52	1,1	29	62	150
0:19:28	52	1,1	29	62	150
0:19:29	52	1,1	29	62	150
0:19:30	52	1,1	29	62	150
0:19:31	52	1,1	29	62	150
0:19:32	52	1,1	29	62	150
0:19:33	52	1,1	29	62	150
0:19:34	52	1,1	29	62	150
0:19:35	52	1,1	29	62	150
0:19:36	52	1,1	29	62	150
0:19:37	52	1,1	29	62	150
0:19:38	52	1,1	29	62	150
0:19:39	52	1,1	29	62	150
0:19:40	52	1,1	29	62	150
0:19:41	52	1,1	29	62	150
0:19:42	52	1,1	29	62	150
0:19:43	52	1,1	29	62	150
0:19:44	52	1,1	29	62	150
0:19:45	52	1,1	29	62	150
0:19:46	52	1,1	29	62	150
0:19:47	52	1,1	29	63	150
0:19:48	52	1,1	29	62	150
0:19:49	52	1,1	29	62	150
0:19:50	52	1,1	29	62	150
0:19:51	52	1,1	29	63	150
0:19:52	52	1,1	29	63	150
0:19:53	52	1,1	29	63	150
0:19:54	52	1,1	29	63	150
0:19:55	52	1,1	29	63	150
0:19:56	52	1,1	29	63	150
0:19:57	52	1,1	29	63	150
0:19:58	52	1,1	29	63	150
0:19:59	52	1,1	29	63	150
0:20:00	52	1,1	29	63	150
0:20:01	53	1,1	29	63	150
0:20:02	53	1,1	29	63	150
0:20:03	53	1,1	29	63	150
0:20:04	53	1,1	29	63	150
0:20:05	53	1,1	29	63	150
0:20:06	53	1,1	29	63	150
0:20:07	53	1,1	29	63	150
0:20:08	53	1,1	29	63	150
0:20:09	53	1,1	29	63	150
0:20:10	53	1,1	29	63	150
0:20:11	53	1,1	29	63	150
0:20:12	53	1,1	29	63	150
0:20:13	53	1,1	29	64	150
0:20:14	53	1,1	29	64	150
0:20:15	53	1,1	29	64	150
0:20:16	53	1,1	29	63	150
0:20:17	53	1,1	29	64	150
0:20:18	53	1,1	29	64	150
0:20:19	53	1,1	29	64	150
0:20:20	53	1,1	29	64	150
0:20:21	53	1,1	29	64	150
0:20:22	53	1,1	29	64	150
0:20:23	53	1,1	29	64	150
0:20:24	53	1,1	29	64	150
0:20:25	53	1,1	29	64	150
0:20:26	53	1,1	29	64	150
0:20:27	53	1,1	29	64	150
0:20:28	53	1,1	29	64	150
0:20:29	53	1,1	29	64	150
0:20:30	53	1,1	29	64	150
0:20:31	53	1,1	29	64	150
0:20:32	53	1,1	29	64	150
0:20:33	53	1,1	29	64	150
0:20:34	53	1,1	29	64	150
0:20:35	53	1,1	29	64	150
0:20:36	53	1,1	29	65	150
0:20:37	53	1,1	29	64	150
0:20:38	53	1,1	29	65	150
0:20:39	53	1,1	29	64	150
0:20:40	53	1,1	29	64	150
0:20:41	53	1,1	29	65	150
0:20:42	53	1,1	29	65	150
0:20:43	53	1,1	29	65	150
0:20:44	53	1,1	29	65	150
0:20:45	53	1,1	29	65	150
0:20:46	54	1,1	29	65	150
0:20:47	54	1,1	29	65	150
0:20:48	54	1,1	29	65	150
0:20:49	54	1,1	29	65	150
0:20:50	54	1,1	29	65	150
0:20:51	54	1,1	29	65	150
0:20:52	54	1,1	29	65	150
0:20:53	54	1,1	29	65	150
0:20:54	54	1,1	29	65	150
0:20:55	54	1,1	29	65	150
0:20:56	54	1,1	29	65	150
0:20:57	54	1,1	29	65	150
0:20:58	54	1,2	29	65	150
0:20:59	54	1,1	29	65	150
0:21:00	54	1,2	29	66	150
0:21:01	54	1,2	29	66	150
0:21:02	54	1,2	29	66	150
0:21:03	54	1,2	29	66	150
0:21:04	54	1,2	29	66	150
0:21:05	54	1,2	29	66	150
0:21:06	54	1,2	29	66	150
0:21:07	54	1,2	29	66	150
0:21:08	54	1,2	29	66	150
0:21:09	54	1,2	29	66	150
0:21:10	54	1,2	29	66	150
0:21:11	54	1,2	29	66	150
0:21:12	54	1,2	29	66	150
0:21:13	54	1,2	29	66	150
0:21:14	54	1,2	29	66	150
0:21:15	54	1,2	29	66	150
0:21:16	54	1,2	29	66	150
0:21:17	54	1,2	29	66	150
0:21:18	54	1,2	29	66	150
0:21:19	54	1,2	29	66	150
0:21:20	54	1,2	29	66	150
0:21:21	54	1,2	29	66	150
0:21:22	54	1,2	29	67	150
0:21:23	54	1,2	29	67	150
0:21:24	54	1,2	29	67	150
0:21:25	54	1,2	29	67	150
0:21:26	54	1,2	29	67	150
0:21:27	54	1,2	29	67	150
0:21:28	54	1,2	29	67	150
0:21:29	54	1,2	29	67	150
0:21:30	54	1,2	29	67	150
0:21:31	54	1,2	29	67	150
0:21:32	55	1,2	29	67	150
0:21:33	55	1,2	29	67	150
0:21:34	55	1,2	29	67	150
0:21:35	55	1,2	29	67	150
0:21:36	55	1,2	29	67	150
0:21:37	55	1,2	29	67	150
0:21:38	55	1,2	29	67	150
0:21:39	55	1,2	29	67	150
0:21:40	55	1,2	29	67	150
0:21:41	55	1,2	29	67	150
0:21:42	55	1,2	29	68	150
0:21:43	55	1,2	29	68	150
0:21:44	55	1,2	29	68	150
0:21:45	55	1,2	29	68	150
0:21:46	55	1,2	29	68	150
0:21:47	55	1,2	29	68	150
0:21:48	55	1,2	29	68	150
0:21:49	55	1,2	29	68	150
0:21:50	55	1,2	29	68	150
0:21:51	55	1,2	29	68	150
0:21:52	55	1,2	29	68	150
0:21:53	55	1,2	29	68	150
0:21:54	55	1,2	29	68	150
0:21:55	55	1,2	29	68	150
0:21:56	55	1,2	29	68	150
0:21:57	55	1,2	29	68	150
0:21:58	55	1,2	29	68	150
0:21:59	55	1,2	29	68	150
0:22:00	55	1,2	29	68	150
0:22:01	55	1,2	29	68	150
0:22:02	55	1,2	29	68	150
0:22:03	55	1,2	29	69	150
0:22:04	55	1,2	29	69	150
0:22:05	55	1,2	29	69	150
0:22:06	55	1,2	29	69	150
0:22:07	55	1,2	29	69	150
0:22:08	55	1,2	29	69	150
0:22:09	55	1,2	29	69	150
0:22:10	55	1,2	29	69	150
0:22:11	55	1,2	29	69	150
0:22:12	55	1,2	29	69	150
0:22:13	55	1,2	29	69	150
0:22:14	55	1,2	29	69	150
0:22:15	55	1,2	29	69	150
0:22:16	55	1,2	29	69	150
0:22:17	55	1,2	29	69	150
0:22:18	55	1,2	29	69	150
0:22:19	55	1,2	29	69	150
0:22:20	55	1,2	29	70	150
0:22:21	56	1,2	29	69	150
0:22:22	56	1,2	29	69	150
0:22:23	56	1,2	29	70	150
0:22:24	56	1,2	29	70	150
0:22:25	56	1,2	29	70	150
0:22:26	56	1,2	29	70	150
0:22:27	56	1,2	29	70	150
0:22:28	56	1,2	29	70	150
0:22:29	56	1,2	29	70	150
0:22:30	56	1,2	29	70	150
0:22:31	56	1,2	28	70	150
0:22:32	56	1,2	28	70	150
0:22:33	56	1,2	28	70	150
0:22:34	56	1,2	28	70	150
0:22:35	56	1,2	28	70	150
0:22:36	56	1,2	28	71	150
0:22:37	56	1,2	28	70	150
0:22:38	56	1,2	28	71	150
0:22:39	56	1,2	28	71	150
0:22:40	56	1,2	28	71	150
0:22:41	56	1,3	28	71	150
0:22:42	56	1,3	28	71	150
0:22:43	56	1,3	28	71	150
0:22:44	56	1,3	28	71	150
0:22:45	56	1,3	28	71	150
0:22:46	56	1,3	28	71	150
0:22:47	56	1,3	28	71	150
0:22:48	56	1,3	28	71	150
0:22:49	56	1,3	28	71	150
0:22:50	56	1,3	28	71	150
0:22:51	56	1,3	28	71	150
0:22:52	56	1,3	28	71	150
0:22:53	56	1,3	28	71	150
0:22:54	56	1,3	28	72	150
0:22:55	56	1,3	28	71	150
0:22:56	56	1,3	28	71	150
0:22:57	56	1,3	28	72	150
0:22:58	56	1,3	28	72	150
0:22:59	56	1,3	28	72	150
0:23:00	56	1,3	28	72	150
0:23:01	56	1,3	28	72	150
0:23:02	56	1,3	28	72	150
0:23:03	56	1,3	28	72	150
0:23:04	56	1,3	28	72	150
0:23:05	56	1,3	28	72	150
0:23:06	56	1,3	28	72	150
0:23:07	56	1,3	28	72	150
0:23:08	56	1,3	28	72	150
0:23:09	56	1,3	28	72	150
0:23:10	56	1,3	28	72	150
0:23:11	56	1,3	28	73	150
0:23:12	57	1,3	28	73	150
0:23:13	57	1,3	28	73	150
0:23:14	57	1,3	28	73	150
0:23:15	57	1,3	28	73	150
0:23:16	57	1,3	28	73	150
0:23:17	57	1,3	28	73	150
0:23:18	57	1,3	28	73	150
0:23:19	57	1,3	28	73	150
0:23:20	57	1,3	28	73	150
0:23:21	57	1,3	28	73	150
0:23:22	57	1,3	28	73	150
0:23:23	57	1,3	28	73	150
0:23:24	57	1,3	28	74	150
0:23:25	57	1,3	28	74	150
0:23:26	57	1,3	28	74	150
0:23:27	57	1,3	28	74	150
0:23:28	57	1,3	28	74	150
0:23:29	57	1,3	28	74	150
0:23:30	57	1,3	28	74	150
0:23:31	57	1,3	28	74	150
0:23:32	57	1,3	28	74	150
0:23:33	57	1,3	28	74	150
0:23:34	57	1,3	28	74	150
0:23:35	57	1,3	28	74	150
0:23:36	57	1,3	28	75	150
0:23:37	57	1,3	28	74	150
0:23:38	57	1,3	28	75	150
0:23:39	57	1,3	28	75	150
0:23:40	57	1,3	28	75	150
0:23:41	57	1,3	28	75	150
0:23:42	57	1,3	28	75	150
0:23:43	57	1,3	28	75	150
0:23:44	57	1,3	28	75	150
0:23:45	57	1,3	28	75	150
0:23:46	57	1,3	28	75	150
0:23:47	57	1,3	28	75	150
0:23:48	57	1,3	28	75	150
0:23:49	57	1,4	28	75	150
0:23:50	57	1,4	28	75	150
0:23:51	57	1,4	28	75	150
0:23:52	57	1,4	28	75	150
0:23:53	57	1,4	28	75	150
0:23:54	57	1,4	28	75	150
0:23:55	57	1,4	28	76	150
0:23:56	57	1,4	28	76	150
0:23:57	57	1,4	28	76	150
0:23:58	57	1,4	28	76	150
0:23:59	57	1,4	28	76	150
0:24:00	57	1,4	28	76	150
0:24:01	57	1,4	28	76	150
0:24:02	58	1,4	28	76	150
0:24:03	58	1,4	28	76	150
0:24:04	58	1,4	28	77	150
0:24:05	58	1,4	28	76	150
0:24:06	58	1,4	28	76	150
0:24:07	58	1,4	28	76	150
0:24:08	58	1,4	28	76	150
0:24:09	58	1,4	28	77	150
0:24:10	58	1,4	28	77	150
0:24:11	58	1,4	28	77	150
0:24:12	58	1,4	28	77	150
0:24:13	58	1,4	28	77	150
0:24:14	58	1,4	28	77	150
0:24:15	58	1,4	28	77	150
0:24:16	58	1,4	28	77	150
0:24:17	58	1,4	28	77	150
0:24:18	58	1,4	28	77	150
0:24:19	58	1,4	28	77	150
0:24:20	58	1,4	28	77	150
0:24:21	58	1,4	28	77	150
0:24:22	58	1,4	28	77	150
0:24:23	58	1,4	28	77	150
0:24:24	58	1,4	28	78	150
0:24:25	58	1,4	28	77	150
0:24:26	58	1,4	28	78	150
0:24:27	58	1,4	28	78	150
0:24:28	58	1,4	28	78	150
0:24:29	58	1,4	28	78	150
0:24:30	58	1,4	28	78	150
0:24:31	58	1,4	28	78	150
0:24:32	58	1,4	28	78	150
0:24:33	58	1,4	28	78	150
0:24:34	58	1,4	28	78	150
0:24:35	58	1,4	28	79	150
0:24:36	58	1,4	28	78	150
0:24:37	58	1,4	28	78	150
0:24:38	58	1,4	28	79	150
0:24:39	58	1,4	28	79	150
0:24:40	58	1,4	28	79	150
0:24:41	58	1,4	28	79	150
0:24:42	58	1,4	28	79	150
0:24:43	58	1,4	28	79	150
0:24:44	58	1,4	28	79	150
0:24:45	58	1,4	28	79	150
0:24:46	58	1,4	28	79	150
0:24:47	58	1,4	28	79	150
0:24:48	58	1,4	28	79	150
0:24:49	59	1,5	28	79	150
0:24:50	59	1,4	28	80	150
0:24:51	59	1,4	28	80	150
0:24:52	59	1,5	28	80	150
0:24:53	59	1,5	28	80	150
0:24:54	59	1,5	28	80	150
0:24:55	59	1,5	28	80	150
0:24:56	59	1,5	28	80	150
0:24:57	59	1,5	28	80	150
0:24:58	59	1,5	28	80	150
0:24:59	59	1,5	28	80	150
0:25:00	59	1,5	28	80	150
0:25:01	59	1,5	28	80	150
0:25:02	59	1,5	28	80	150
0:25:03	59	1,5	28	80	150
0:25:04	59	1,5	28	80	150
0:25:05	59	1,5	28	80	150
0:25:06	59	1,5	28	81	150
0:25:07	59	1,5	28	81	150
0:25:08	59	1,5	28	81	150
0:25:09	59	1,5	28	81	150
0:25:10	59	1,5	28	81	150
0:25:11	59	1,5	28	81	150
0:25:12	59	1,5	28	81	150
0:25:13	59	1,5	28	81	150
0:25:14	59	1,5	28	81	150
0:25:15	59	1,5	28	81	150
0:25:16	59	1,5	28	81	150
0:25:17	59	1,5	28	81	150
0:25:18	59	1,5	28	81	150
0:25:19	59	1,5	28	82	150
0:25:20	59	1,5	28	82	150
0:25:21	59	1,5	28	82	150
0:25:22	59	1,5	28	82	150
0:25:23	59	1,5	28	82	150
0:25:24	59	1,5	28	82	150
0:25:25	59	1,5	28	82	150
0:25:26	59	1,5	28	82	150
0:25:27	59	1,5	28	82	150
0:25:28	59	1,5	28	82	150
0:25:29	59	1,5	28	82	150
0:25:30	59	1,5	28	82	150
0:25:31	59	1,5	28	82	150
0:25:32	59	1,5	28	83	150
0:25:33	59	1,5	28	82	150
0:25:34	60	1,5	28	83	150
0:25:35	60	1,5	28	83	150
0:25:36	60	1,5	28	83	150
0:25:37	60	1,5	28	83	150
0:25:38	60	1,5	28	83	150
0:25:39	60	1,5	28	83	150
0:25:40	60	1,5	28	83	150
0:25:41	60	1,5	28	83	150
0:25:42	60	1,5	28	83	150
0:25:43	60	1,5	28	84	150
0:25:44	60	1,5	28	83	150
0:25:45	60	1,5	28	83	150
0:25:46	60	1,5	28	83	150
0:25:47	60	1,5	28	83	150
0:25:48	60	1,5	28	84	150
0:25:49	60	1,5	28	83	150
0:25:50	60	1,5	28	84	150
0:25:51	60	1,5	28	84	150
0:25:52	60	1,5	28	84	150
0:25:53	60	1,5	28	84	150
0:25:54	60	1,5	28	84	150
