Repository: ProgWizer/parser

File: project-root/data/Data Acquisition/Data Acquisition/2016 year (65)/16-0057.txt (part 1 of 4)
--Test Summary--
Full Path and File Name	
Instrument Name	UCA Right Cell
Instrument Type	Model 4262 Twin Cell UCA
Instrument Serial Number	
Test Start Date	04.10.2016
Test Start Time	16:53:08
Test Stop Date	06.10.2016
Test Stop Time	18:05:16
Test Length	49:12:08
Final Sample Time Offset	49:12:00
Controller Schedule Name	
Sampling Period	30 seconds
Comments	17-23, 49.1 kH
Information	WellID	
Information	Customer	
Information	EngName	
Information	CementClass	G
Information	CementMfr	
Information	Additives	10%DART-100
Information	Density	
Information	BHCT	
Information	BHST	
Information	FluidLoss	
Information	JobType	
Calculated Value	CS_50	1:55:00
Calculated Value	CS_500	3:33:00
Calculated Value	CS_Time8h	8,83 MPa
Calculated Value	CS_Time12h	11,19 MPa
Calculated Value	CS_Time24h	14,05 MPa
Calculated Value	CS_Time48h	16,57 MPa
Calculated Value	CS_Time72h	N/A
Calculated Curve	Compressive Strength	Compressive strength type B (more than 14 lb/gal)
Initial Temperature (°C)	26 °C
Final Temperature (°C)	75 °C
Initial Transit Time (microsec/in)	16,83 microsec/in
Final Transit Time (microsec/in)	8,70 microsec/in
Initial Compressive Strength (MPa)	0,00 MPa
Final Compressive Strength (MPa)	16,64 MPa
--Data--
Time (HH:MM:SS)	Temperature (°C)	Transit Time (microsec/in)	Compressive Strength (MPa)
0:00:00	26	16,83	0,00
0:00:30	26	16,83	0,00
0:01:00	26	16,83	0,00
0:01:30	26	16,83	0,00
0:02:00	26	16,83	0,00
0:02:30	26	16,83	0,00
0:03:00	27	16,83	0,00
0:03:30	27	16,83	0,00
0:04:00	27	16,83	0,00
0:04:30	28	16,83	0,00
0:05:00	29	16,82	0,00
0:05:30	29	16,81	0,00
0:06:00	30	16,80	0,01
0:06:30	31	16,80	0,01
0:07:00	31	16,79	0,01
0:07:30	32	16,77	0,01
0:08:00	33	16,76	0,02
0:08:30	34	16,74	0,02
0:09:00	35	16,72	0,02
0:09:30	35	16,71	0,03
0:10:00	36	16,68	0,03
0:10:30	37	16,66	0,04
0:11:00	38	16,65	0,04
0:11:30	39	16,64	0,04
0:12:00	40	16,62	0,05
0:12:30	40	16,60	0,05
0:13:00	41	16,59	0,06
0:13:30	42	16,58	0,06
0:14:00	43	16,56	0,06
0:14:30	43	16,54	0,07
0:15:00	44	16,52	0,07
0:15:30	45	16,50	0,08
0:16:00	46	16,49	0,08
0:16:30	46	16,47	0,09
0:17:00	47	16,46	0,09
0:17:30	48	16,44	0,09
0:18:00	49	16,43	0,10
0:18:30	50	16,41	0,10
0:19:00	50	16,41	0,10
0:19:30	51	16,39	0,11
0:20:00	52	16,38	0,11
0:20:30	53	16,37	0,11
0:21:00	53	16,35	0,12
0:21:30	54	16,35	0,12
0:22:00	55	16,34	0,12
0:22:30	56	16,32	0,13
0:23:00	57	16,32	0,13
0:23:30	58	16,31	0,13
0:24:00	58	16,30	0,13
0:24:30	59	16,29	0,13
0:25:00	60	16,29	0,13
0:25:30	61	16,29	0,14
0:26:00	61	16,28	0,14
0:26:30	62	16,27	0,14
0:27:00	63	16,26	0,14
0:27:30	64	16,26	0,14
0:28:00	64	16,26	0,14
0:28:30	65	16,25	0,15
0:29:00	66	16,24	0,15
0:29:30	67	16,23	0,15
0:30:00	67	16,23	0,15
0:30:30	68	16,23	0,15
0:31:00	69	16,23	0,15
0:31:30	70	16,23	0,15
0:32:00	71	16,23	0,15
0:32:30	72	16,23	0,15
0:33:00	72	16,23	0,15
0:33:30	73	16,23	0,15
0:34:00	74	16,22	0,15
0:34:30	75	16,22	0,15
0:35:00	75	16,23	0,15
0:35:30	76	16,23	0,15
0:36:00	77	16,23	0,15
0:36:30	77	16,23	0,15
0:37:00	78	16,24	0,15
0:37:30	78	16,24	0,15
0:38:00	79	16,24	0,15
0:38:30	79	16,25	0,15
0:39:00	79	16,25	0,15
0:39:30	79	16,25	0,15
0:40:00	80	16,25	0,15
0:40:30	80	16,26	0,14
0:41:00	80	16,26	0,14
0:41:30	80	16,26	0,14
0:42:00	80	16,26	0,14
0:42:30	80	16,26	0,14
0:43:00	80	16,27	0,14
0:43:30	80	16,27	0,14
0:44:00	80	16,27	0,14
0:44:30	80	16,28	0,14
0:45:00	80	16,29	0,14
0:45:30	80	16,29	0,14
0:46:00	80	16,29	0,13
0:46:30	80	16,29	0,13
0:47:00	80	16,30	0,13
0:47:30	80	16,31	0,13
0:48:00	80	16,31	0,13
0:48:30	80	16,32	0,13
0:49:00	80	16,32	0,13
0:49:30	80	16,32	0,13
0:50:00	80	16,33	0,12
0:50:30	80	16,34	0,12
0:51:00	80	16,35	0,12
0:51:30	79	16,35	0,12
0:52:00	79	16,35	0,12
0:52:30	79	16,36	0,12
0:53:00	79	16,36	0,12
0:53:30	79	16,37	0,11
0:54:00	79	16,38	0,11
0:54:30	79	16,38	0,11
0:55:00	79	16,38	0,11
0:55:30	79	16,38	0,11
0:56:00	78	16,39	0,11
0:56:30	78	16,39	0,11
0:57:00	78	16,39	0,11
0:57:30	78	16,40	0,11
0:58:00	78	16,41	0,10
0:58:30	78	16,41	0,10
0:59:00	78	16,41	0,10
0:59:30	77	16,41	0,10
1:00:00	77	16,42	0,10
1:00:30	77	16,43	0,10
1:01:00	77	16,44	0,10
1:01:30	77	16,44	0,10
1:02:00	77	16,44	0,09
1:02:30	77	16,45	0,09
1:03:00	77	16,45	0,09
1:03:30	76	16,46	0,09
1:04:00	76	16,46	0,09
1:04:30	76	16,46	0,09
1:05:00	76	16,47	0,09
1:05:30	76	16,47	0,09
1:06:00	76	16,47	0,09
1:06:30	76	16,47	0,09
1:07:00	76	16,47	0,09
1:07:30	76	16,47	0,09
1:08:00	76	16,48	0,08
1:08:30	76	16,48	0,08
1:09:00	76	16,48	0,08
1:09:30	76	16,49	0,08
1:10:00	76	16,49	0,08
1:10:30	76	16,50	0,08
1:11:00	76	16,50	0,08
1:11:30	76	16,50	0,08
1:12:00	76	16,50	0,08
1:12:30	76	16,50	0,08
1:13:00	76	16,50	0,08
1:13:30	76	16,51	0,08
1:14:00	76	16,51	0,08
1:14:30	76	16,51	0,08
1:15:00	76	16,51	0,08
1:15:30	76	16,52	0,07
1:16:00	76	16,53	0,07
1:16:30	76	16,53	0,07
1:17:00	76	16,53	0,07
1:17:30	76	16,53	0,07
1:18:00	76	16,49	0,08
1:18:30	76	16,50	0,08
1:19:00	76	16,50	0,08
1:19:30	76	16,50	0,08
1:20:00	76	16,50	0,08
1:20:30	76	16,50	0,08
1:21:00	76	16,50	0,08
1:21:30	76	16,51	0,08
1:22:00	76	16,51	0,08
1:22:30	76	16,51	0,08
1:23:00	76	16,51	0,08
1:23:30	76	16,51	0,08
1:24:00	75	16,51	0,08
1:24:30	75	16,51	0,08
1:25:00	75	16,51	0,08
1:25:30	75	16,50	0,08
1:26:00	75	16,50	0,08
1:26:30	75	16,50	0,08
1:27:00	75	16,50	0,08
1:27:30	75	16,50	0,08
1:28:00	75	16,50	0,08
1:28:30	75	16,50	0,08
1:29:00	75	16,49	0,08
1:29:30	75	16,49	0,08
1:30:00	75	16,48	0,08
1:30:30	75	16,48	0,08
1:31:00	75	16,47	0,09
1:31:30	75	16,47	0,09
1:32:00	75	16,47	0,09
1:32:30	75	16,45	0,09
1:33:00	75	16,45	0,09
1:33:30	75	16,44	0,09
1:34:00	75	16,44	0,10
1:34:30	75	16,43	0,10
1:35:00	75	16,43	0,10
1:35:30	75	16,41	0,10
1:36:00	75	16,41	0,10
1:36:30	75	16,40	0,11
1:37:00	75	16,38	0,11
1:37:30	75	16,38	0,11
1:38:00	75	16,36	0,12
1:38:30	75	16,35	0,12
1:39:00	75	16,34	0,12
1:39:30	75	16,32	0,13
1:40:00	75	16,32	0,13
1:40:30	75	16,30	0,13
1:41:00	75	16,29	0,14
1:41:30	75	16,27	0,14
1:42:00	75	16,25	0,15
1:42:30	75	16,23	0,15
1:43:00	75	16,21	0,16
1:43:30	75	16,20	0,16
1:44:00	75	16,17	0,17
1:44:30	75	16,15	0,17
1:45:00	75	16,13	0,18
1:45:30	75	16,11	0,18
1:46:00	75	16,09	0,19
1:46:30	75	16,06	0,20
1:47:00	75	16,04	0,21
1:47:30	75	16,02	0,21
1:48:00	75	15,99	0,22
1:48:30	75	15,96	0,23
1:49:00	75	15,93	0,24
1:49:30	75	15,90	0,25
1:50:00	75	15,88	0,26
1:50:30	75	15,85	0,26
1:51:00	75	15,82	0,27
1:51:30	75	15,79	0,28
1:52:00	75	15,76	0,29
1:52:30	75	15,73	0,30
1:53:00	75	15,70	0,31
1:53:30	75	15,66	0,33
1:54:00	75	15,63	0,34
1:54:30	75	15,61	0,35
1:55:00	75	15,57	0,36
1:55:30	75	15,55	0,37
1:56:00	75	15,52	0,38
1:56:30	75	15,45	0,40
1:57:00	75	15,42	0,41
1:57:30	75	15,39	0,42
1:58:00	75	15,36	0,44
1:58:30	75	15,33	0,45
1:59:00	75	15,30	0,46
1:59:30	75	15,27	0,47
2:00:00	75	15,23	0,49
2:00:30	75	15,20	0,50
2:01:00	75	15,16	0,52
2:01:30	75	15,13	0,53
2:02:00	75	15,09	0,54
2:02:30	75	15,06	0,56
2:03:00	75	15,03	0,57
2:03:30	75	15,00	0,58
2:04:00	75	14,97	0,60
2:04:30	75	14,94	0,61
2:05:00	75	14,91	0,63
2:05:30	75	14,87	0,64
2:06:00	75	14,84	0,66
2:06:30	75	14,81	0,67
2:07:00	75	14,77	0,69
2:07:30	75	14,74	0,70
2:08:00	75	14,71	0,72
2:08:30	75	14,68	0,73
2:09:00	75	14,65	0,75
2:09:30	75	14,61	0,77
2:10:00	75	14,58	0,78
2:10:30	75	14,55	0,80
2:11:00	75	14,52	0,81
2:11:30	75	14,49	0,83
2:12:00	75	14,46	0,84
2:12:30	75	14,44	0,86
2:13:00	75	14,41	0,87
2:13:30	75	14,38	0,89
2:14:00	75	14,35	0,91
2:14:30	75	14,32	0,92
2:15:00	75	14,29	0,94
2:15:30	75	14,26	0,96
2:16:00	75	14,23	0,97
2:16:30	75	14,20	0,99
2:17:00	75	14,18	1,01
2:17:30	75	14,15	1,02
2:18:00	75	14,13	1,04
2:18:30	75	14,10	1,06
2:19:00	75	14,07	1,07
2:19:30	75	14,02	1,10
2:20:00	75	14,00	1,12
2:20:30	75	13,98	1,13
2:21:00	75	13,95	1,15
2:21:30	75	13,93	1,16
2:22:00	75	13,90	1,18
2:22:30	75	13,88	1,20
2:23:00	75	13,86	1,21
2:23:30	75	13,83	1,23
2:24:00	75	13,80	1,25
2:24:30	75	13,77	1,27
2:25:00	75	13,75	1,28
2:25:30	75	13,73	1,30
2:26:00	75	13,71	1,32
2:26:30	75	13,68	1,34
2:27:00	75	13,65	1,36
2:27:30	75	13,63	1,37
2:28:00	75	13,61	1,39
2:28:30	75	13,59	1,41
2:29:00	75	13,56	1,42
2:29:30	75	13,54	1,44
2:30:00	75	13,52	1,46
2:30:30	75	13,50	1,48
2:31:00	75	13,48	1,49
2:31:30	75	13,46	1,51
2:32:00	75	13,44	1,52
2:32:30	75	13,41	1,54
2:33:00	75	13,39	1,56
2:33:30	75	13,37	1,58
2:34:00	75	13,35	1,60
2:34:30	75	13,33	1,61
2:35:00	75	13,31	1,63
2:35:30	75	13,29	1,64
2:36:00	75	13,27	1,66
2:36:30	75	13,25	1,68
2:37:00	75	13,23	1,69
2:37:30	75	13,21	1,71
2:38:00	75	13,20	1,73
2:38:30	75	13,18	1,75
2:39:00	75	13,15	1,77
2:39:30	75	13,14	1,78
2:40:00	75	13,12	1,80
2:40:30	75	13,10	1,82
2:41:00	75	13,09	1,83
2:41:30	75	13,07	1,85
2:42:00	75	13,05	1,87
2:42:30	75	13,03	1,88
2:43:00	75	13,02	1,90
2:43:30	75	13,00	1,92
2:44:00	75	12,98	1,93
2:44:30	75	12,96	1,95
2:45:00	75	12,94	1,97
2:45:30	75	12,93	1,98
2:46:00	75	12,91	2,00
2:46:30	75	12,89	2,02
2:47:00	75	12,88	2,04
2:47:30	75	12,86	2,05
2:48:00	75	12,84	2,07
2:48:30	75	12,83	2,08
2:49:00	75	12,81	2,10
2:49:30	75	12,80	2,12
2:50:00	75	12,79	2,13
2:50:30	75	12,77	2,15
2:51:00	75	12,74	2,18
2:51:30	75	12,72	2,20
2:52:00	75	12,71	2,21
2:52:30	75	12,70	2,23
2:53:00	75	12,68	2,25
2:53:30	75	12,66	2,26
2:54:00	75	12,65	2,28
2:54:30	75	12,63	2,30
2:55:00	75	12,62	2,32
2:55:30	75	12,61	2,33
2:56:00	75	12,59	2,35
2:56:30	75	12,57	2,37
2:57:00	75	12,56	2,39
2:57:30	75	12,55	2,39
2:58:00	75	12,54	2,41
2:58:30	75	12,52	2,43
2:59:00	75	12,52	2,44
2:59:30	75	12,50	2,46
3:00:00	75	12,48	2,48
3:00:30	75	12,47	2,49
3:01:00	75	12,45	2,51
3:01:30	75	12,45	2,52
3:02:00	75	12,43	2,54
3:02:30	75	12,42	2,56
3:03:00	75	12,40	2,58
3:03:30	75	12,39	2,59
3:04:00	75	12,38	2,61
3:04:30	75	12,36	2,63
3:05:00	75	12,36	2,64
3:05:30	75	12,34	2,66
3:06:00	75	12,33	2,68
3:06:30	75	12,32	2,69
3:07:00	75	12,31	2,70
3:07:30	75	12,30	2,72
3:08:00	75	12,28	2,74
3:08:30	75	12,27	2,75
3:09:00	75	12,26	2,77
3:09:30	75	12,25	2,78
3:10:00	75	12,24	2,80
3:10:30	75	12,23	2,81
3:11:00	75	12,21	2,83
3:11:30	75	12,21	2,84
3:12:00	75	12,19	2,86
3:12:30	75	12,18	2,87
3:13:00	75	12,17	2,89
3:13:30	75	12,16	2,90
3:14:00	75	12,15	2,92
3:14:30	75	12,14	2,93
3:15:00	75	12,13	2,95
3:15:30	75	12,12	2,97
3:16:00	75	12,11	2,98
3:16:30	75	12,09	3,00
3:17:00	75	12,09	3,01
3:17:30	75	12,07	3,03
3:18:00	75	12,06	3,04
3:18:30	75	12,06	3,05
3:19:00	75	12,05	3,06
3:19:30	75	12,04	3,09
3:20:00	75	12,03	3,10
3:20:30	75	12,01	3,12
3:21:00	75	12,00	3,13
3:21:30	75	12,00	3,14
3:22:00	75	11,99	3,16
3:22:30	75	11,98	3,18
3:23:00	75	11,97	3,19
3:23:30	75	11,96	3,20
3:24:00	75	11,95	3,21
3:24:30	75	11,95	3,22
3:25:00	75	11,93	3,25
3:25:30	75	11,92	3,26
3:26:00	75	11,91	3,27
3:26:30	75	11,91	3,28
3:27:00	75	11,89	3,31
3:27:30	75	11,88	3,32
3:28:00	75	11,88	3,33
3:28:30	75	11,87	3,34
3:29:00	75	11,86	3,36
3:29:30	75	11,85	3,38
3:30:00	75	11,84	3,39
3:30:30	75	11,83	3,41
3:31:00	75	11,82	3,42
3:31:30	75	11,82	3,43
3:32:00	75	11,81	3,44
3:32:30	75	11,80	3,46
3:33:00	75	11,79	3,48
3:33:30	75	11,79	3,48
3:34:00	75	11,78	3,49
3:34:30	75	11,77	3,51
3:35:00	75	11,76	3,52
3:35:30	75	11,76	3,53
3:36:00	75	11,75	3,55
3:36:30	75	11,74	3,56
3:37:00	75	11,71	3,61
3:37:30	75	11,71	3,61
3:38:00	75	11,70	3,62
3:38:30	75	11,70	3,64
3:39:00	75	11,69	3,65
3:39:30	75	11,68	3,66
3:40:00	75	11,68	3,68
3:40:30	75	11,67	3,69
3:41:00	75	11,66	3,70
3:41:30	75	11,65	3,72
3:42:00	75	11,64	3,73
3:42:30	75	11,64	3,74
3:43:00	75	11,63	3,76
3:43:30	75	11,62	3,77
3:44:00	75	11,61	3,78
3:44:30	75	11,61	3,80
3:45:00	75	11,60	3,81
3:45:30	75	11,59	3,83
3:46:00	75	11,59	3,84
3:46:30	75	11,58	3,85
3:47:00	75	11,57	3,87
3:47:30	75	11,56	3,88
3:48:00	75	11,55	3,90
3:48:30	75	11,55	3,91
3:49:00	75	11,54	3,93
3:49:30	75	11,53	3,94
3:50:00	75	11,52	3,95
3:50:30	75	11,52	3,97
3:51:00	75	11,52	3,97
3:51:30	75	11,51	3,98
3:52:00	75	11,50	4,00
3:52:30	75	11,50	4,01
3:53:00	75	11,49	4,03
3:53:30	75	11,48	4,04
3:54:00	75	11,47	4,06
3:54:30	75	11,46	4,07
3:55:00	75	11,46	4,09
3:55:30	75	11,45	4,10
3:56:00	75	11,45	4,10
3:56:30	75	11,44	4,12
3:57:00	75	11,43	4,13
3:57:30	75	11,43	4,15
3:58:00	75	11,42	4,16
3:58:30	75	11,41	4,18
3:59:00	75	11,40	4,19
3:59:30	75	11,40	4,21
4:00:00	75	11,40	4,21
4:00:30	75	11,39	4,22
4:01:00	75	11,38	4,24
4:01:30	75	11,38	4,25
4:02:00	75	11,37	4,27
4:02:30	75	11,37	4,27
4:03:00	75	11,36	4,28
4:03:30	75	11,35	4,30
4:04:00	75	11,34	4,31
4:04:30	75	11,34	4,31
4:05:00	75	11,34	4,33
4:05:30	75	11,33	4,35
4:06:00	75	11,32	4,36
4:06:30	75	11,31	4,38
4:07:00	75	11,31	4,39
4:07:30	75	11,31	4,39
4:08:00	75	11,30	4,41
4:08:30	75	11,29	4,43
4:09:00	75	11,29	4,44
4:09:30	75	11,29	4,44
4:10:00	75	11,28	4,46
4:10:30	75	11,27	4,47
4:11:00	75	11,26	4,49
4:11:30	75	11,26	4,49
4:12:00	75	11,25	4,51
4:12:30	75	11,25	4,52
4:13:00	75	11,24	4,54
4:13:30	75	11,23	4,56
4:14:00	75	11,23	4,56
4:14:30	75	11,22	4,57
4:15:00	75	11,22	4,59
4:15:30	75	11,21	4,61
4:16:00	75	11,21	4,61
4:16:30	75	11,20	4,62
4:17:00	75	11,20	4,64
4:17:30	75	11,20	4,64
4:18:00	75	11,19	4,66
4:18:30	75	11,18	4,67
4:19:00	75	11,18	4,67
4:19:30	75	11,17	4,69
4:20:00	75	11,16	4,71
4:20:30	75	11,16	4,73
4:21:00	75	11,16	4,73
4:21:30	75	11,15	4,74
4:22:00	75	11,14	4,76
4:22:30	75	11,14	4,76
4:23:00	75	11,13	4,78
4:23:30	75	11,13	4,80
4:24:00	75	11,13	4,80
4:24:30	75	11,12	4,81
4:25:00	75	11,11	4,83
4:25:30	75	11,11	4,85
4:26:00	75	11,11	4,85
4:26:30	75	11,10	4,87
4:27:00	75	11,09	4,88
4:27:30	75	11,09	4,88
4:28:00	75	11,08	4,90
4:28:30	75	11,08	4,90
4:29:00	75	11,07	4,92
4:29:30	75	11,07	4,94
4:30:00	75	11,06	4,96
4:30:30	75	11,06	4,96
4:31:00	75	11,05	4,97
4:31:30	75	11,05	4,97
4:32:00	75	11,04	4,99
4:32:30	75	11,04	5,01
4:33:00	75	11,04	5,01
4:33:30	75	11,03	5,03
4:34:00	75	11,02	5,05
4:34:30	75	11,02	5,05
4:35:00	75	11,02	5,07
4:35:30	75	11,01	5,08
4:36:00	75	11,01	5,08
4:36:30	75	11,00	5,10
4:37:00	75	10,99	5,12
4:37:30	75	10,99	5,12
4:38:00	75	10,98	5,14
4:38:30	75	10,98	5,14
4:39:00	75	10,98	5,16
4:39:30	75	10,97	5,18
4:40:00	75	10,97	5,18
4:40:30	75	10,96	5,20
4:41:00	75	10,96	5,20
4:41:30	75	10,95	5,22
4:42:00	75	10,95	5,24
4:42:30	75	10,95	5,24
4:43:00	75	10,94	5,25
4:43:30	75	10,94	5,25
4:44:00	75	10,93	5,27
4:44:30	75	10,93	5,29
4:45:00	75	10,93	5,29
4:45:30	75	10,92	5,31
4:46:00	75	10,92	5,31
4:46:30	75	10,91	5,33
4:47:00	75	10,90	5,35
4:47:30	75	10,90	5,35
4:48:00	75	10,89	5,37
4:48:30	75	10,89	5,37
4:49:00	75	10,89	5,39
4:49:30	75	10,89	5,39
4:50:00	75	10,88	5,41
4:50:30	75	10,87	5,43
4:51:00	75	10,87	5,43
4:51:30	75	10,86	5,45
4:52:00	75	10,86	5,45
4:52:30	75	10,86	5,47
4:53:00	75	10,86	5,47
4:53:30	75	10,85	5,49
4:54:00	75	10,84	5,51
4:54:30	75	10,84	5,51
4:55:00	75	10,83	5,53
4:55:30	75	10,83	5,53
4:56:00	75	10,83	5,55
4:56:30	75	10,83	5,55
4:57:00	75	10,82	5,57
4:57:30	75	10,82	5,57
4:58:00	75	10,81	5,59
4:58:30	75	10,81	5,59
4:59:00	75	10,80	5,61
4:59:30	75	10,80	5,61
5:00:00	75	10,80	5,63
5:00:30	75	10,80	5,63
5:01:00	75	10,79	5,65
5:01:30	75	10,78	5,68
5:02:00	75	10,78	5,68
5:02:30	75	10,77	5,70
5:03:00	75	10,77	5,70
5:03:30	75	10,76	5,74
5:04:00	75	10,76	5,74
5:04:30	75	10,75	5,76
5:05:00	75	10,75	5,76
5:05:30	75	10,74	5,78
5:06:00	75	10,74	5,78
5:06:30	75	10,74	5,80
5:07:00	75	10,74	5,80
5:07:30	75	10,73	5,82
5:08:00	75	10,73	5,82
5:08:30	75	10,72	5,85
5:09:00	75	10,72	5,85
5:09:30	75	10,71	5,87
5:10:00	75	10,71	5,89
5:10:30	75	10,71	5,89
5:11:00	75	10,70	5,91
5:11:30	75	10,70	5,91
5:12:00	75	10,69	5,93
5:12:30	75	10,69	5,93
5:13:00	75	10,68	5,95
5:13:30	75	10,68	5,95
5:14:00	75	10,68	5,98
5:14:30	75	10,68	5,98
5:15:00	75	10,67	6,00
5:15:30	75	10,67	6,00
5:16:00	75	10,66	6,02
5:16:30	75	10,66	6,02
5:17:00	75	10,65	6,04
5:17:30	75	10,65	6,04
5:18:00	75	10,65	6,07
5:18:30	75	10,65	6,07
5:19:00	75	10,65	6,07
5:19:30	75	10,64	6,09
5:20:00	75	10,63	6,11
5:20:30	75	10,63	6,11
5:21:00	75	10,63	6,13
5:21:30	75	10,63	6,13
5:22:00	75	10,63	6,13
5:22:30	75	10,62	6,16
5:23:00	75	10,62	6,16
5:23:30	75	10,61	6,18
5:24:00	75	10,61	6,18
5:24:30	75	10,60	6,20
5:25:00	75	10,60	6,20
5:25:30	75	10,59	6,22
5:26:00	75	10,59	6,22
5:26:30	75	10,59	6,25
5:27:00	75	10,59	6,25
5:27:30	75	10,58	6,27
5:28:00	75	10,58	6,27
5:28:30	75	10,57	6,29
5:29:00	75	10,57	6,29
5:29:30	75	10,57	6,29
5:30:00	75	10,56	6,32
5:30:30	75	10,56	6,32
5:31:00	75	10,56	6,34
5:31:30	75	10,56	6,34
5:32:00	75	10,55	6,36
5:32:30	75	10,55	6,36
5:33:00	75	10,54	6,39
5:33:30	75	10,54	6,39
5:34:00	75	10,54	6,39
5:34:30	75	10,54	6,41
5:35:00	75	10,54	6,41
5:35:30	75	10,53	6,44
5:36:00	75	10,53	6,44
5:36:30	75	10,52	6,46
5:37:00	75	10,52	6,46
5:37:30	75	10,51	6,48
5:38:00	75	10,51	6,48
5:38:30	75	10,50	6,51
5:39:00	75	10,50	6,51
5:39:30	75	10,50	6,51
5:40:00	75	10,50	6,53
5:40:30	75	10,50	6,53
5:41:00	75	10,49	6,56
5:41:30	75	10,49	6,56
5:42:00	75	10,49	6,56
5:42:30	75	10,48	6,58
5:43:00	75	10,48	6,58
5:43:30	75	10,48	6,60
5:44:00	75	10,48	6,60
5:44:30	75	10,47	6,63
5:45:00	75	10,47	6,63
5:45:30	75	10,47	6,63
5:46:00	75	10,46	6,65
5:46:30	75	10,46	6,65
5:47:00	75	10,46	6,65
5:47:30	75	10,45	6,68
5:48:00	75	10,45	6,68
5:48:30	75	10,45	6,70
5:49:00	75	10,45	6,70
5:49:30	75	10,44	6,73
5:50:00	75	10,44	6,73
5:50:30	75	10,44	6,73
5:51:00	75	10,43	6,75
5:51:30	75	10,43	6,75
5:52:00	75	10,42	6,78
5:52:30	75	10,42	6,78
5:53:00	75	10,42	6,78
5:53:30	75	10,41	6,80
5:54:00	75	10,41	6,80
5:54:30	75	10,41	6,80
5:55:00	75	10,41	6,83
5:55:30	75	10,41	6,83
5:56:00	75	10,40	6,86
5:56:30	75	10,40	6,86
5:57:00	75	10,40	6,86
5:57:30	75	10,39	6,88
5:58:00	75	10,39	6,88
5:58:30	75	10,38	6,91
5:59:00	75	10,38	6,91
5:59:30	75	10,38	6,91
6:00:00	75	10,38	6,93
6:00:30	75	10,38	6,93
6:01:00	75	10,38	6,93
6:01:30	75	10,37	6,96
6:02:00	75	10,37	6,96
6:02:30	75	10,36	6,98
6:03:00	75	10,36	6,98
6:03:30	75	10,36	6,98
6:04:00	75	10,35	7,01
6:04:30	75	10,35	7,01
6:05:00	75	10,35	7,01
6:05:30	75	10,35	7,04
6:06:00	75	10,35	7,04
6:06:30	75	10,34	7,06
6:07:00	75	10,34	7,06
6:07:30	75	10,34	7,06
6:08:00	75	10,33	7,09
6:08:30	75	10,33	7,09
6:09:00	75	10,33	7,09
6:09:30	75	10,32	7,12
6:10:00	75	10,32	7,12
6:10:30	75	10,32	7,12
6:11:00	75	10,32	7,14
6:11:30	75	10,32	7,14
6:12:00	75	10,32	7,14
6:12:30	75	10,31	7,17
6:13:00	75	10,31	7,17
6:13:30	75	10,31	7,17
6:14:00	75	10,30	7,20
6:14:30	75	10,30	7,20
6:15:00	75	10,30	7,20
6:15:30	75	10,29	7,22
6:16:00	75	10,29	7,22
6:16:30	75	10,29	7,22
6:17:00	75	10,29	7,25
6:17:30	75	10,29	7,25
6:18:00	75	10,29	7,25
6:18:30	75	10,28	7,28
6:19:00	75	10,28	7,28
6:19:30	75	10,28	7,28
6:20:00	75	10,27	7,31
6:20:30	75	10,27	7,31
6:21:00	75	10,27	7,31
6:21:30	75	10,26	7,33
6:22:00	75	10,26	7,33
6:22:30	75	10,26	7,33
6:23:00	75	10,26	7,36
6:23:30	75	10,26	7,36
6:24:00	75	10,26	7,36
6:24:30	75	10,25	7,39
6:25:00	75	10,25	7,39
6:25:30	75	10,25	7,39
6:26:00	75	10,24	7,42
6:26:30	75	10,24	7,42
6:27:00	75	10,24	7,42
6:27:30	75	10,23	7,44
6:28:00	75	10,23	7,44
6:28:30	75	10,23	7,44
6:29:00	75	10,23	7,47
6:29:30	75	10,23	7,47
6:30:00	75	10,23	7,47
6:30:30	75	10,22	7,50
6:31:00	75	10,22	7,50
6:31:30	75	10,22	7,50
6:32:00	75	10,22	7,50
6:32:30	75	10,21	7,53
6:33:00	75	10,21	7,53
6:33:30	75	10,21	7,53
6:34:00	75	10,20	7,56
6:34:30	75	10,20	7,56
6:35:00	75	10,20	7,56
6:35:30	75	10,20	7,59
6:36:00	75	10,20	7,59
6:36:30	75	10,20	7,59
6:37:00	75	10,19	7,61
6:37:30	75	10,19	7,61
6:38:00	75	10,19	7,61
6:38:30	75	10,19	7,61
6:39:00	75	10,18	7,64
6:39:30	75	10,18	7,64
6:40:00	75	10,18	7,64
6:40:30	75	10,18	7,67
6:41:00	75	10,18	7,67
6:41:30	75	10,18	7,67
6:42:00	75	10,18	7,67
6:42:30	75	10,17	7,70
6:43:00	75	10,17	7,70
6:43:30	75	10,17	7,70
6:44:00	75	10,16	7,73
6:44:30	75	10,16	7,73
6:45:00	75	10,16	7,73
6:45:30	75	10,15	7,76
6:46:00	75	10,15	7,76
6:46:30	75	10,15	7,76
6:47:00	75	10,15	7,76
6:47:30	75	10,14	7,79
6:48:00	75	10,14	7,79
6:48:30	75	10,14	7,79
6:49:00	75	10,14	7,82
6:49:30	75	10,14	7,82
6:50:00	75	10,14	7,82
6:50:30	75	10,14	7,82
6:51:00	75	10,13	7,85
6:51:30	75	10,13	7,85
6:52:00	75	10,13	7,85
6:52:30	75	10,13	7,85
6:53:00	75	10,12	7,88
6:53:30	75	10,12	7,88
6:54:00	75	10,12	7,88
6:54:30	75	10,12	7,88
6:55:00	75	10,11	7,91
6:55:30	75	10,11	7,91
6:56:00	75	10,11	7,91
6:56:30	75	10,11	7,94
6:57:00	75	10,11	7,94
6:57:30	75	10,11	7,94
6:58:00	75	10,11	7,94
6:58:30	75	10,10	7,97
6:59:00	75	10,10	7,97
6:59:30	75	10,10	7,97
7:00:00	75	10,10	7,97
7:00:30	75	10,09	8,00
7:01:00	75	10,09	8,00
7:01:30	75	10,09	8,00
7:02:00	75	10,09	8,00
7:02:30	75	10,09	8,03
7:03:00	75	10,09	8,03
7:03:30	75	10,09	8,03
7:04:00	75	10,08	8,06
7:04:30	75	10,08	8,06
7:05:00	75	10,08	8,06
7:05:30	75	10,08	8,06
7:06:00	75	10,07	8,09
7:06:30	75	10,07	8,09
7:07:00	75	10,07	8,09
7:07:30	75	10,07	8,09
7:08:00	75	10,06	8,12
7:08:30	75	10,06	8,12
7:09:00	75	10,06	8,12
7:09:30	75	10,06	8,12
7:10:00	75	10,05	8,15
7:10:30	75	10,05	8,15
7:11:00	75	10,05	8,15
7:11:30	75	10,05	8,15
7:12:00	75	10,05	8,18
7:12:30	75	10,05	8,18
7:13:00	75	10,05	8,18
7:13:30	75	10,05	8,18
7:14:00	75	10,04	8,21
7:14:30	75	10,04	8,21
7:15:00	75	10,04	8,21
7:15:30	75	10,04	8,21
7:16:00	75	10,03	8,24
7:16:30	75	10,03	8,24
7:17:00	75	10,03	8,24
7:17:30	75	10,03	8,24
7:18:00	75	10,03	8,24
7:18:30	75	10,02	8,28
7:19:00	75	10,02	8,28
7:19:30	75	10,02	8,28
7:20:00	75	10,02	8,28
7:20:30	75	10,02	8,31
7:21:00	75	10,02	8,31
7:21:30	75	10,02	8,31
7:22:00	75	10,02	8,31
7:22:30	75	10,01	8,34
7:23:00	75	10,01	8,34
7:23:30	75	10,01	8,34
7:24:00	75	10,01	8,34
7:24:30	75	10,01	8,34
7:25:00	75	10,00	8,37
7:25:30	75	10,00	8,37
7:26:00	75	10,00	8,37
7:26:30	75	10,00	8,37
7:27:00	75	10,00	8,40
7:27:30	75	10,00	8,40
7:28:00	75	10,00	8,40
7:28:30	75	10,00	8,40
7:29:00	75	9,99	8,43
7:29:30	75	9,99	8,43
7:30:00	75	9,99	8,43
7:30:30	75	9,99	8,43
7:31:00	75	9,99	8,43
7:31:30	75	9,98	8,47
7:32:00	75	9,98	8,47
7:32:30	75	9,98	8,47
7:33:00	75	9,98	8,47
7:33:30	75	9,97	8,50
7:34:00	75	9,97	8,50
7:34:30	75	9,97	8,50
7:35:00	75	9,97	8,50
7:35:30	75	9,97	8,50
7:36:00	75	9,96	8,53
7:36:30	75	9,96	8,53
7:37:00	75	9,96	8,53
7:37:30	75	9,96	8,53
7:38:00	75	9,96	8,53
7:38:30	75	9,96	8,56
7:39:00	75	9,96	8,56
7:39:30	75	9,96	8,56
7:40:00	75	9,96	8,56
7:40:30	75	9,96	8,56
7:41:00	75	9,95	8,60
7:41:30	75	9,95	8,60
7:42:00	75	9,95	8,60
7:42:30	75	9,95	8,60
7:43:00	75	9,94	8,63
7:43:30	75	9,94	8,63
7:44:00	75	9,94	8,63
7:44:30	75	9,94	8,63
7:45:00	75	9,94	8,63
7:45:30	75	9,93	8,66
7:46:00	75	9,93	8,66
7:46:30	75	9,93	8,66
7:47:00	75	9,93	8,66
7:47:30	75	9,93	8,70
7:48:00	75	9,93	8,70
7:48:30	75	9,93	8,70
7:49:00	75	9,93	8,70
7:49:30	75	9,93	8,70
7:50:00	75	9,92	8,73
7:50:30	75	9,92	8,73
7:51:00	75	9,92	8,73
7:51:30	75	9,92	8,73
7:52:00	75	9,91	8,76
7:52:30	75	9,91	8,76
7:53:00	75	9,91	8,76
7:53:30	75	9,91	8,76
7:54:00	75	9,91	8,76
7:54:30	75	9,91	8,76
7:55:00	75	9,90	8,80
7:55:30	75	9,90	8,80
7:56:00	75	9,90	8,80
7:56:30	75	9,90	8,80
7:57:00	75	9,90	8,80
7:57:30	75	9,90	8,80
7:58:00	75	9,90	8,83
7:58:30	75	9,90	8,83
7:59:00	75	9,90	8,83
7:59:30	75	9,90	8,83
8:00:00	75	9,90	8,83
8:00:30	75	9,89	8,86
8:01:00	75	9,89	8,86
8:01:30	75	9,89	8,86
8:02:00	75	9,89	8,86
8:02:30	75	9,89	8,86
8:03:00	75	9,88	8,90
8:03:30	75	9,88	8,90
8:04:00	75	9,88	8,90
8:04:30	75	9,88	8,90
8:05:00	75	9,88	8,90
8:05:30	75	9,88	8,90
8:06:00	75	9,88	8,93
8:06:30	75	9,87	8,97
8:07:00	75	9,87	8,97
8:07:30	75	9,87	8,97
8:08:00	75	9,87	8,97
8:08:30	75	9,87	8,97
8:09:00	75	9,87	8,97
8:09:30	75	9,87	8,97
8:10:00	75	9,86	9,00
8:10:30	75	9,86	9,00
8:11:00	75	9,86	9,00
8:11:30	75	9,86	9,00
8:12:00	75	9,86	9,00
8:12:30	75	9,85	9,03
8:13:00	75	9,85	9,03
8:13:30	75	9,85	9,03
8:14:00	75	9,85	9,03
8:14:30	75	9,85	9,03
8:15:00	75	9,84	9,07
8:15:30	75	9,84	9,07
8:16:00	75	9,84	9,07
8:16:30	75	9,84	9,07
8:17:00	75	9,84	9,07
8:17:30	75	9,84	9,10
8:18:00	75	9,84	9,10
8:18:30	75	9,84	9,10
8:19:00	75	9,84	9,10
8:19:30	75	9,84	9,10
8:20:00	75	9,84	9,10
8:20:30	75	9,83	9,14
8:21:00	75	9,83	9,14
8:21:30	75	9,83	9,14
8:22:00	75	9,83	9,14
8:22:30	75	9,83	9,14
8:23:00	75	9,83	9,14
8:23:30	75	9,82	9,17
8:24:00	75	9,82	9,17
8:24:30	75	9,82	9,17
8:25:00	75	9,82	9,17
8:25:30	75	9,82	9,17
8:26:00	75	9,82	9,17
8:26:30	75	9,81	9,21
8:27:00	75	9,81	9,21
8:27:30	75	9,81	9,21
8:28:00	75	9,81	9,21
8:28:30	75	9,81	9,21
8:29:00	75	9,81	9,24
8:29:30	75	9,81	9,24
8:30:00	75	9,81	9,24
8:30:30	75	9,81	9,24
8:31:00	75	9,81	9,24
8:31:30	75	9,81	9,24
8:32:00	75	9,80	9,28
8:32:30	75	9,80	9,28
8:33:00	75	9,80	9,28
8:33:30	75	9,80	9,28
8:34:00	75	9,80	9,28
8:34:30	75	9,79	9,32
8:35:00	75	9,79	9,32
8:35:30	75	9,79	9,32
8:36:00	75	9,79	9,32
8:36:30	75	9,79	9,32
8:37:00	75	9,79	9,32
8:37:30	75	9,79	9,35
8:38:00	75	9,79	9,35
8:38:30	75	9,79	9,35
8:39:00	75	9,79	9,35
8:39:30	75	9,79	9,35
8:40:00	75	9,79	9,35
8:40:30	75	9,79	9,35
8:41:00	75	9,78	9,39
8:41:30	75	9,78	9,39
8:42:00	75	9,78	9,39
8:42:30	75	9,78	9,39
8:43:00	75	9,78	9,39
8:43:30	75	9,78	9,39
8:44:00	75	9,77	9,42
8:44:30	75	9,77	9,42
8:45:00	75	9,77	9,42
8:45:30	75	9,77	9,42
8:46:00	75	9,77	9,42
8:46:30	75	9,77	9,42
8:47:00	75	9,76	9,46
8:47:30	75	9,76	9,46
8:48:00	75	9,76	9,46
8:48:30	75	9,76	9,46
8:49:00	75	9,76	9,46
8:49:30	75	9,76	9,46
8:50:00	75	9,75	9,50
8:50:30	75	9,75	9,50
8:51:00	75	9,75	9,50
8:51:30	75	9,75	9,50
8:52:00	75	9,75	9,50
8:52:30	75	9,75	9,50
8:53:00	75	9,75	9,53
8:53:30	75	9,75	9,50
8:54:00	75	9,75	9,53
8:54:30	75	9,75	9,53
8:55:00	75	9,75	9,53
8:55:30	75	9,75	9,53
8:56:00	75	9,75	9,53
8:56:30	75	9,75	9,53
8:57:00	75	9,74	9,57
8:57:30	75	9,74	9,57
8:58:00	75	9,74	9,57
8:58:30	75	9,74	9,57
8:59:00	75	9,74	9,57
8:59:30	75	9,74	9,57
9:00:00	75	9,73	9,61
9:00:30	75	9,73	9,61
9:01:00	75	9,73	9,61
9:01:30	75	9,73	9,61
9:02:00	75	9,73	9,61
9:02:30	75	9,73	9,61
9:03:00	75	9,73	9,61
9:03:30	75	9,72	9,65
9:04:00	75	9,72	9,65
9:04:30	75	9,72	9,65
9:05:00	75	9,72	9,65
9:05:30	75	9,72	9,65
9:06:00	75	9,72	9,65
9:06:30	75	9,72	9,65
9:07:00	75	9,72	9,68
9:07:30	75	9,72	9,68
9:08:00	75	9,72	9,68
9:08:30	75	9,72	9,68
9:09:00	75	9,72	9,68
9:09:30	75	9,72	9,68
9:10:00	75	9,72	9,68
9:10:30	75	9,71	9,72
9:11:00	75	9,71	9,72
9:11:30	75	9,71	9,72
9:12:00	75	9,71	9,72
9:12:30	75	9,71	9,72
9:13:00	75	9,71	9,72
9:13:30	75	9,70	9,76
9:14:00	75	9,70	9,76
9:14:30	75	9,70	9,76
9:15:00	75	9,70	9,76
9:15:30	75	9,70	9,76
9:16:00	75	9,70	9,76
9:16:30	75	9,70	9,76
9:17:00	75	9,70	9,76
9:17:30	75	9,70	9,80
9:18:00	75	9,70	9,80
9:18:30	75	9,70	9,80
9:19:00	75	9,70	9,80
9:19:30	75	9,70	9,80
9:20:00	75	9,70	9,80
9:20:30	75	9,70	9,80
9:21:00	75	9,69	9,83
9:21:30	75	9,69	9,83
9:22:00	75	9,69	9,83
9:22:30	75	9,69	9,83
9:23:00	75	9,69	9,83
9:23:30	75	9,69	9,83
9:24:00	75	9,69	9,83
9:24:30	75	9,68	9,87
9:25:00	75	9,68	9,87
9:25:30	75	9,68	9,87
9:26:00	75	9,68	9,87
9:26:30	75	9,68	9,87
9:27:00	75	9,68	9,87
9:27:30	75	9,67	9,91
9:28:00	75	9,67	9,91
9:28:30	75	9,67	9,91
9:29:00	75	9,67	9,91
9:29:30	75	9,67	9,91
9:30:00	75	9,67	9,91
9:30:30	75	9,67	9,91
9:31:00	75	9,67	9,91
9:31:30	75	9,67	9,91
9:32:00	75	9,66	9,95
9:32:30	75	9,66	9,95
9:33:00	75	9,66	9,95
9:33:30	75	9,66	9,95
9:34:00	75	9,66	9,95
9:34:30	75	9,66	9,95
9:35:00	75	9,66	9,95
9:35:30	75	9,66	9,95
9:36:00	75	9,66	9,99
9:36:30	75	9,66	9,99
9:37:00	75	9,66	9,99
9:37:30	75	9,66	9,99
9:38:00	75	9,66	9,99
9:38:30	75	9,66	9,99
9:39:00	75	9,66	9,99
9:39:30	75	9,66	9,99
9:40:00	75	9,65	10,03
9:40:30	75	9,65	10,03
9:41:00	75	9,65	10,03
9:41:30	75	9,65	10,03
9:42:00	75	9,65	10,03
9:42:30	75	9,65	10,03
9:43:00	75	9,65	10,03
9:43:30	75	9,65	10,03
9:44:00	75	9,64	10,07
9:44:30	75	9,64	10,07
9:45:00	75	9,64	10,07
9:45:30	75	9,64	10,07
9:46:00	75	9,64	10,07
9:46:30	75	9,64	10,07
9:47:00	75	9,64	10,07
9:47:30	75	9,64	10,07
9:48:00	75	9,63	10,10
9:48:30	75	9,63	10,10
9:49:00	75	9,63	10,10
9:49:30	75	9,63	10,10
9:50:00	75	9,63	10,10
9:50:30	75	9,63	10,10
9:51:00	75	9,63	10,10
9:51:30	75	9,63	10,10
9:52:00	75	9,63	10,14
9:52:30	75	9,63	10,14
9:53:00	75	9,63	10,14
9:53:30	75	9,63	10,14
9:54:00	75	9,63	10,14
9:54:30	75	9,63	10,14
9:55:00	75	9,63	10,14
9:55:30	75	9,63	10,14
9:56:00	75	9,62	10,18
9:56:30	75	9,62	10,18
9:57:00	75	9,62	10,18
9:57:30	75	9,62	10,18
9:58:00	75	9,62	10,18
9:58:30	75	9,62	10,18
9:59:00	75	9,62	10,18
9:59:30	75	9,62	10,18
10:00:00	75	9,62	10,18
10:00:30	75	9,61	10,22
10:01:00	75	9,61	10,22
10:01:30	75	9,61	10,22
10:02:00	75	9,61	10,22
10:02:30	75	9,61	10,22
10:03:00	75	9,61	10,22
10:03:30	75	9,61	10,22
10:04:00	75	9,61	10,22
10:04:30	75	9,61	10,22
10:05:00	75	9,61	10,26
10:05:30	75	9,61	10,26
10:06:00	75	9,61	10,26
10:06:30	75	9,61	10,26
10:07:00	75	9,61	10,26
10:07:30	75	9,61	10,26
10:08:00	75	9,61	10,26
10:08:30	75	9,60	10,30
10:09:00	75	9,60	10,30
10:09:30	75	9,60	10,30
10:10:00	75	9,60	10,30
10:10:30	75	9,60	10,30
10:11:00	75	9,60	10,30
10:11:30	75	9,60	10,30
10:12:00	75	9,60	10,30
10:12:30	75	9,60	10,30
10:13:00	75	9,60	10,30
10:13:30	75	9,59	10,34
10:14:00	75	9,59	10,34
10:14:30	75	9,59	10,34
10:15:00	75	9,59	10,34
10:15:30	75	9,59	10,34
10:16:00	75	9,59	10,34
10:16:30	75	9,59	10,34
10:17:00	75	9,59	10,34
10:17:30	75	9,58	10,38
10:18:00	75	9,58	10,38
10:18:30	75	9,58	10,38
10:19:00	75	9,58	10,38
10:19:30	75	9,58	10,38
10:20:00	75	9,58	10,38
10:20:30	75	9,58	10,38
10:21:00	75	9,58	10,38
10:21:30	75	9,58	10,38
10:22:00	75	9,58	10,38
10:22:30	75	9,57	10,42
10:23:00	75	9,57	10,42
10:23:30	75	9,57	10,42
10:24:00	75	9,57	10,42
10:24:30	75	9,57	10,42
10:25:00	75	9,57	10,42
10:25:30	75	9,57	10,42
10:26:00	75	9,57	10,42
10:26:30	75	9,57	10,42
10:27:00	75	9,57	10,46
10:27:30	75	9,57	10,46
10:28:00	75	9,57	10,46
10:28:30	75	9,57	10,46
10:29:00	75	9,57	10,46
10:29:30	75	9,57	10,46
10:30:00	75	9,57	10,46
10:30:30	75	9,57	10,46
10:31:00	75	9,57	10,46
10:31:30	75	9,57	10,46
10:32:00	75	9,56	10,51
10:32:30	75	9,56	10,51
10:33:00	75	9,56	10,51
10:33:30	75	9,56	10,51
10:34:00	75	9,56	10,51
10:34:30	75	9,56	10,51
10:35:00	75	9,56	10,51
10:35:30	75	9,56	10,51
10:36:00	75	9,56	10,51
10:36:30	75	9,55	10,55
10:37:00	75	9,55	10,55
10:37:30	75	9,55	10,55
10:38:00	75	9,55	10,55
10:38:30	75	9,55	10,55
10:39:00	75	9,55	10,55
10:39:30	75	9,55	10,55
10:40:00	75	9,55	10,55
10:40:30	75	9,55	10,55
10:41:00	75	9,54	10,59
10:41:30	75	9,54	10,59
10:42:00	75	9,54	10,59
10:42:30	75	9,54	10,59
10:43:00	75	9,54	10,59
10:43:30	75	9,54	10,59
10:44:00	75	9,54	10,59
10:44:30	75	9,54	10,59
10:45:00	75	9,54	10,59
10:45:30	75	9,54	10,59
10:46:00	75	9,54	10,63
10:46:30	75	9,54	10,63
10:47:00	75	9,54	10,63
10:47:30	75	9,54	10,63
10:48:00	75	9,54	10,63
10:48:30	75	9,54	10,63
10:49:00	75	9,54	10,63
10:49:30	75	9,54	10,63
10:50:00	75	9,54	10,63
10:50:30	75	9,54	10,63
10:51:00	75	9,54	10,63
10:51:30	75	9,53	10,67
10:52:00	75	9,53	10,67
10:52:30	75	9,53	10,67
10:53:00	75	9,53	10,67
10:53:30	75	9,53	10,67
10:54:00	75	9,53	10,67
10:54:30	75	9,53	10,67
10:55:00	75	9,53	10,67
10:55:30	75	9,53	10,67
10:56:00	75	9,52	10,71
10:56:30	75	9,53	10,67
10:57:00	75	9,52	10,71
10:57:30	75	9,52	10,71
10:58:00	75	9,52	10,71
10:58:30	75	9,52	10,71
10:59:00	75	9,52	10,71
10:59:30	75	9,52	10,71
11:00:00	75	9,52	10,71
11:00:30	75	9,52	10,71
11:01:00	75	9,52	10,71
11:01:30	75	9,52	10,71
11:02:00	75	9,52	10,76
11:02:30	75	9,52	10,76
11:03:00	75	9,52	10,76
11:03:30	75	9,52	10,76
11:04:00	75	9,52	10,76
11:04:30	75	9,52	10,76
11:05:00	75	9,52	10,76
11:05:30	75	9,52	10,76
11:06:00	75	9,52	10,76
11:06:30	75	9,51	10,80
11:07:00	75	9,51	10,80
11:07:30	75	9,51	10,80
11:08:00	75	9,51	10,80
11:08:30	75	9,51	10,80
11:09:00	75	9,51	10,80
11:09:30	75	9,51	10,80
11:10:00	75	9,51	10,80
11:10:30	75	9,51	10,80
11:11:00	75	9,51	10,80
11:11:30	75	9,51	10,80
11:12:00	75	9,51	10,80
11:12:30	75	9,50	10,84
11:13:00	75	9,50	10,84
11:13:30	75	9,50	10,84
11:14:00	75	9,50	10,84
11:14:30	75	9,50	10,84
11:15:00	75	9,50	10,84
11:15:30	75	9,50	10,84
11:16:00	75	9,50	10,84
11:16:30	75	9,50	10,84
11:17:00	75	9,50	10,84
11:17:30	75	9,49	10,88
11:18:00	75	9,49	10,88
11:18:30	75	9,49	10,88
11:19:00	75	9,49	10,88
11:19:30	75	9,49	10,88
11:20:00	75	9,49	10,88
11:20:30	75	9,49	10,88
11:21:00	75	9,49	10,88
11:21:30	75	9,49	10,88
11:22:00	75	9,49	10,88
11:22:30	75	9,49	10,88
11:23:00	75	9,49	10,88
11:23:30	75	9,49	10,88
11:24:00	75	9,48	10,93
11:24:30	75	9,48	10,93
11:25:00	75	9,48	10,93
11:25:30	75	9,48	10,93
11:26:00	75	9,48	10,93
11:26:30	75	9,48	10,93
11:27:00	75	9,48	10,93
11:27:30	75	9,48	10,93
11:28:00	75	9,48	10,93
11:28:30	75	9,48	10,93
11:29:00	75	9,48	10,97
11:29:30	75	9,48	10,97
11:30:00	75	9,48	10,97
11:30:30	75	9,48	10,97
11:31:00	75	9,48	10,97
11:31:30	75	9,48	10,97
11:32:00	75	9,48	10,97
11:32:30	75	9,48	10,97
11:33:00	75	9,48	10,97
11:33:30	75	9,48	10,97
11:34:00	75	9,48	10,97
11:34:30	75	9,48	10,97
11:35:00	75	9,47	11,01
11:35:30	75	9,47	11,01
11:36:00	75	9,47	11,01
11:36:30	75	9,47	11,01
11:37:00	75	9,47	11,01
11:37:30	75	9,47	11,01
11:38:00	75	9,47	11,01
11:38:30	75	9,47	11,01
11:39:00	75	9,47	11,01
11:39:30	75	9,47	11,01
11:40:00	75	9,47	11,01
11:40:30	75	9,47	11,01
11:41:00	75	9,46	11,05
11:41:30	75	9,46	11,05
11:42:00	75	9,46	11,05
11:42:30	75	9,46	11,05
11:43:00	75	9,46	11,05
11:43:30	75	9,46	11,05
11:44:00	75	9,46	11,05
11:44:30	75	9,46	11,05
11:45:00	75	9,46	11,05
11:45:30	75	9,46	11,05
11:46:00	75	9,46	11,05
11:46:30	75	9,46	11,05
11:47:00	75	9,46	11,05
11:47:30	75	9,45	11,10
11:48:00	75	9,45	11,10
11:48:30	75	9,45	11,10
11:49:00	75	9,45	11,10
11:49:30	75	9,45	11,10
11:50:00	75	9,45	11,10
11:50:30	75	9,45	11,10
11:51:00	75	9,45	11,10
11:51:30	75	9,45	11,10
11:52:00	75	9,45	11,10
11:52:30	75	9,45	11,10
11:53:00	75	9,45	11,14
11:53:30	75	9,45	11,14
11:54:00	75	9,45	11,14
11:54:30	75	9,45	11,14
11:55:00	75	9,45	11,14
11:55:30	75	9,45	11,14
11:56:00	75	9,45	11,14
11:56:30	75	9,45	11,14
11:57:00	75	9,45	11,14
11:57:30	75	9,45	11,14
11:58:00	75	9,45	11,14
11:58:30	75	9,45	11,14
11:59:00	75	9,45	11,14
11:59:30	75	9,45	11,14
12:00:00	75	9,44	11,19
12:00:30	75	9,44	11,19
12:01:00	75	9,44	11,19
12:01:30	75	9,44	11,19
12:02:00	75	9,44	11,19
12:02:30	75	9,44	11,19
12:03:00	75	9,44	11,19
12:03:30	75	9,44	11,19
12:04:00	75	9,44	11,19
12:04:30	75	9,44	11,19
12:05:00	75	9,43	11,23
12:05:30	75	9,44	11,19
12:06:00	75	9,43	11,23
12:06:30	75	9,43	11,23
12:07:00	75	9,43	11,23
12:07:30	75	9,43	11,23
12:08:00	75	9,43	11,23
12:08:30	75	9,43	11,23
12:09:00	75	9,43	11,23
12:09:30	75	9,43	11,23
12:10:00	75	9,43	11,23
12:10:30	75	9,43	11,23
12:11:00	75	9,43	11,23
12:11:30	75	9,43	11,23
12:12:00	75	9,43	11,23
12:12:30	75	9,43	11,23
12:13:00	75	9,43	11,27
12:13:30	75	9,43	11,27
12:14:00	75	9,43	11,27
12:14:30	75	9,43	11,27
12:15:00	75	9,43	11,27
12:15:30	75	9,43	11,27
12:16:00	75	9,43	11,27
12:16:30	75	9,43	11,27
12:17:00	75	9,43	11,27
12:17:30	75	9,43	11,27
12:18:00	75	9,43	11,27
12:18:30	75	9,43	11,27
12:19:00	75	9,43	11,27
12:19:30	75	9,42	11,32
12:20:00	75	9,42	11,32
12:20:30	75	9,42	11,32
12:21:00	75	9,42	11,32
12:21:30	75	9,42	11,32
12:22:00	75	9,42	11,32
12:22:30	75	9,42	11,32
12:23:00	75	9,42	11,32
12:23:30	75	9,42	11,32
12:24:00	75	9,42	11,32
12:24:30	75	9,42	11,32
12:25:00	75	9,42	11,32
12:25:30	75	9,42	11,32
12:26:00	75	9,42	11,32
12:26:30	75	9,41	11,36
12:27:00	75	9,41	11,36
12:27:30	75	9,41	11,36
12:28:00	75	9,41	11,36
12:28:30	75	9,41	11,36
12:29:00	75	9,41	11,36
12:29:30	75	9,41	11,36
12:30:00	75	9,41	11,36
12:30:30	75	9,41	11,36
12:31:00	75	9,41	11,36
12:31:30	75	9,41	11,36
12:32:00	75	9,41	11,36
12:32:30	75	9,41	11,36
12:33:00	75	9,41	11,36
12:33:30	75	9,40	11,41
12:34:00	75	9,40	11,41
12:34:30	75	9,40	11,41
12:35:00	75	9,40	11,41
12:35:30	75	9,40	11,41
12:36:00	75	9,40	11,41
12:36:30	75	9,40	11,41
12:37:00	75	9,40	11,41
12:37:30	75	9,40	11,41
12:38:00	75	9,40	11,41
12:38:30	75	9,40	11,41
12:39:00	75	9,40	11,41
12:39:30	75	9,40	11,41
12:40:00	75	9,40	11,41
12:40:30	75	9,40	11,41
12:41:00	75	9,39	11,45
12:41:30	75	9,39	11,45
12:42:00	75	9,39	11,45
12:42:30	75	9,39	11,45
12:43:00	75	9,39	11,45
12:43:30	75	9,39	11,45
12:44:00	75	9,39	11,45
12:44:30	75	9,39	11,45
12:45:00	75	9,39	11,45
12:45:30	75	9,39	11,45
12:46:00	75	9,39	11,45
12:46:30	75	9,39	11,45
12:47:00	75	9,39	11,45
12:47:30	75	9,39	11,45
12:48:00	75	9,39	11,50
12:48:30	75	9,39	11,50
12:49:00	75	9,39	11,50
12:49:30	75	9,39	11,50
12:50:00	75	9,39	11,50
12:50:30	75	9,39	11,50
12:51:00	75	9,39	11,50
12:51:30	75	9,39	11,50
12:52:00	75	9,39	11,50
12:52:30	75	9,39	11,50
12:53:00	75	9,39	11,50
12:53:30	75	9,39	11,50
12:54:00	75	9,39	11,50
12:54:30	75	9,39	11,50
12:55:00	75	9,39	11,50
12:55:30	75	9,38	11,54
12:56:00	75	9,38	11,54
12:56:30	75	9,38	11,54
12:57:00	75	9,38	11,54
12:57:30	75	9,38	11,54
12:58:00	75	9,38	11,54
12:58:30	75	9,38	11,54
12:59:00	75	9,38	11,54
12:59:30	75	9,38	11,54
13:00:00	75	9,38	11,54
13:00:30	75	9,38	11,54
13:01:00	75	9,38	11,54
13:01:30	75	9,38	11,54
13:02:00	75	9,38	11,54
13:02:30	75	9,38	11,54
13:03:00	75	9,37	11,59
13:03:30	75	9,37	11,59
13:04:00	75	9,37	11,59
13:04:30	75	9,37	11,59
13:05:00	75	9,37	11,59
13:05:30	75	9,37	11,59
13:06:00	75	9,37	11,59
13:06:30	75	9,37	11,59
13:07:00	75	9,37	11,59
13:07:30	75	9,37	11,59
13:08:00	75	9,37	11,59
13:08:30	75	9,37	11,59
13:09:00	75	9,37	11,59
13:09:30	75	9,37	11,59
13:10:00	75	9,37	11,59
13:10:30	75	9,37	11,59
13:11:00	75	9,36	11,64
13:11:30	75	9,36	11,64
13:12:00	75	9,36	11,64
13:12:30	75	9,36	11,64
13:13:00	75	9,36	11,64
13:13:30	75	9,36	11,64
13:14:00	75	9,36	11,64
13:14:30	75	9,36	11,64
13:15:00	75	9,36	11,64
13:15:30	75	9,36	11,64
13:16:00	75	9,36	11,64
13:16:30	75	9,36	11,64
13:17:00	75	9,36	11,64
13:17:30	75	9,36	11,64
13:18:00	75	9,36	11,64
13:18:30	75	9,36	11,64
13:19:00	75	9,36	11,68
13:19:30	75	9,36	11,68
13:20:00	75	9,36	11,68
13:20:30	75	9,36	11,68
13:21:00	75	9,36	11,68
13:21:30	75	9,36	11,68
13:22:00	75	9,36	11,68
13:22:30	75	9,36	11,68
13:23:00	75	9,36	11,68
13:23:30	75	9,36	11,68
13:24:00	75	9,36	11,68
13:24:30	75	9,36	11,68
13:25:00	75	9,36	11,68
13:25:30	75	9,36	11,68
13:26:00	75	9,36	11,68
13:26:30	75	9,36	11,68
13:27:00	75	9,36	11,68
13:27:30	75	9,35	11,73
13:28:00	75	9,35	11,73
13:28:30	75	9,35	11,73
13:29:00	75	9,35	11,73
13:29:30	75	9,35	11,73
13:30:00	75	9,35	11,73
13:30:30	75	9,35	11,73
13:31:00	75	9,35	11,73
13:31:30	75	9,35	11,73
13:32:00	75	9,35	11,73
13:32:30	75	9,35	11,73
13:33:00	75	9,35	11,73
13:33:30	75	9,35	11,73
13:34:00	75	9,35	11,73
13:34:30	75	9,34	11,78
13:35:00	75	9,34	11,78
13:35:30	75	9,34	11,78
13:36:00	75	9,34	11,78
13:36:30	75	9,34	11,78
13:37:00	75	9,34	11,78
13:37:30	75	9,34	11,78
13:38:00	75	9,34	11,78
13:38:30	75	9,34	11,78
13:39:00	75	9,34	11,78
13:39:30	75	9,34	11,78
13:40:00	75	9,34	11,78
13:40:30	75	9,34	11,78
13:41:00	75	9,34	11,78
13:41:30	75	9,34	11,78
13:42:00	75	9,33	11,82
13:42:30	75	9,34	11,78
13:43:00	75	9,33	11,82
13:43:30	75	9,33	11,82
13:44:00	75	9,33	11,82
13:44:30	75	9,33	11,82
13:45:00	75	9,33	11,82
13:45:30	75	9,33	11,82
13:46:00	75	9,33	11,82
13:46:30	75	9,33	11,82
13:47:00	75	9,33	11,82
13:47:30	75	9,33	11,82
13:48:00	75	9,33	11,82
13:48:30	75	9,33	11,82
13:49:00	75	9,33	11,82
13:49:30	75	9,33	11,82
13:50:00	75	9,33	11,82
13:50:30	75	9,33	11,82
13:51:00	75	9,33	11,87
13:51:30	75	9,33	11,87
13:52:00	75	9,33	11,87
13:52:30	75	9,33	11,87
13:53:00	75	9,33	11,87
13:53:30	75	9,33	11,87
13:54:00	75	9,33	11,87
13:54:30	75	9,33	11,87
13:55:00	75	9,33	11,87
13:55:30	75	9,33	11,87
13:56:00	75	9,33	11,87
13:56:30	75	9,33	11,87
13:57:00	75	9,33	11,87
13:57:30	75	9,33	11,87
13:58:00	75	9,33	11,87
13:58:30	75	9,33	11,87
13:59:00	75	9,33	11,87
13:59:30	75	9,33	11,87
14:00:00	75	9,33	11,87
14:00:30	75	9,32	11,92
14:01:00	75	9,32	11,92
14:01:30	75	9,32	11,92
14:02:00	75	9,32	11,92
14:02:30	75	9,32	11,92
14:03:00	75	9,32	11,92
14:03:30	75	9,32	11,92
14:04:00	75	9,32	11,92
14:04:30	75	9,32	11,92
14:05:00	75	9,32	11,92
14:05:30	75	9,32	11,92
14:06:00	75	9,32	11,92
14:06:30	75	9,32	11,92
14:07:00	75	9,32	11,92
14:07:30	75	9,32	11,92
14:08:00	75	9,32	11,92
14:08:30	75	9,31	11,96
14:09:00	75	9,31	11,96
14:09:30	75	9,31	11,96
14:10:00	75	9,31	11,96
14:10:30	75	9,31	11,96
14:11:00	75	9,31	11,96
14:11:30	75	9,31	11,96
14:12:00	75	9,31	11,96
14:12:30	75	9,31	11,96
14:13:00	75	9,31	11,96
14:13:30	75	9,31	11,96
14:14:00	75	9,31	11,96
14:14:30	75	9,31	11,96
14:15:00	75	9,31	11,96
14:15:30	75	9,31	11,96
14:16:00	75	9,31	11,96
14:16:30	75	9,31	11,96
14:17:00	75	9,31	11,96
14:17:30	75	9,30	12,01
14:18:00	75	9,31	11,96
14:18:30	75	9,30	12,01
14:19:00	75	9,30	12,01
14:19:30	75	9,30	12,01
14:20:00	75	9,30	12,01
14:20:30	75	9,30	12,01
14:21:00	75	9,30	12,01
14:21:30	75	9,30	12,01
14:22:00	75	9,30	12,01
14:22:30	75	9,30	12,01
14:23:00	75	9,30	12,01
14:23:30	75	9,30	12,01
14:24:00	75	9,30	12,01
14:24:30	75	9,30	12,01
14:25:00	75	9,30	12,01
14:25:30	75	9,30	12,01
14:26:00	75	9,30	12,01
14:26:30	75	9,30	12,06
14:27:00	75	9,30	12,06
14:27:30	75	9,30	12,06
14:28:00	75	9,30	12,06
14:28:30	75	9,30	12,06
14:29:00	75	9,30	12,06
14:29:30	75	9,30	12,06
14:30:00	75	9,30	12,06
14:30:30	75	9,30	12,06
14:31:00	75	9,30	12,06
14:31:30	75	9,30	12,06
14:32:00	75	9,30	12,06
14:32:30	75	9,30	12,06
