Repository: ProgWizer/parser

File: project-root/data/Data Acquisition/Data Acquisition/2016 year (65)/16-0059.txt (part 1 of 3)
--Test Summary--
Full Path and File Name	
Instrument Name	SGSA/UCA
Instrument Type	Model 5265 SGSA/UCA
Instrument Serial Number	
Test Start Date	07.10.2016
Test Start Time	14:52:57
Test Stop Date	
Test Stop Time	
Test Length	
Final Sample Time Offset	
Controller Schedule Name	
Sampling Period	30 seconds
Comments	
Information	WellID	
Information	Customer	
Information	EngName	
Information	CementClass	G
Information	CementMfr	Ñóõîé Ëîã
Information	Additives	no
Information	Density	1900
Information	BHCT	
Information	BHST	
Information	FluidLoss	
Information	JobType	
Calculated Value	CS_50	1:04:00
Calculated Value	CS_500	1:40:00
Calculated Value	SGS_Initial	0:10:30
Calculated Value	SGS_Final	1:27:00
Calculated Value	CS_Time8h	10,39 MPa
Calculated Value	CS_Time12h	13,11 MPa
Calculated Value	Time_SGS_100lb/100ft2	0:04:00
Calculated Value	Time_SGS_500lb/100ft2	1:01:00
Calculated Value	CS_Time24h	16,62 MPa
Calculated Value	CS_Time48h	N/A
Calculated Curve	Compressive Strength	Compressive strength type B (more than 14 lb/gal)
Calculated Curve	Static Gel Strength	Static gel strength
Initial Temperature (°C)	25 °C
Initial Pressure (psi)	3191 psi
Initial Transit Time (microsec/in)	ERROR
Initial Gel Value	4360
Initial Compressive Strength (MPa)	N/A
Initial Static Gel Strength (lb/100ft2)	75,0 lb/100ft2
--Data--
Time (HH:MM:SS)	Temperature (°C)	Pressure (psi)	Transit Time (microsec/in)	Gel Value	Compressive Strength (MPa)	Static Gel Strength (lb/100ft2)
0:00:00	25	3191		4360		75,0
0:00:30	25	3184		4377		78,6
0:01:00	25	3182	16,57	4401	0,00	82,1
0:01:30	25	3184	16,57	4372	0,00	85,7
0:02:00	25	3191	16,58	4418	0,00	89,3
0:02:30	26	3207	16,57	4387	0,00	92,9
0:03:00	26	3229	16,58	4392	0,00	96,4
0:03:30	27	3257	14,85	4378	0,59	100,0
0:04:00	28	3284	16,56	4405	0,00	103,6
0:04:30	28	3311	16,57	4399	0,00	107,1
0:05:00	28	3336	16,57	4421	0,00	110,7
0:05:30	29	3358	16,57	4411	0,00	114,3
0:06:00	29	3381	16,56	4409	0,00	117,9
0:06:30	30	3405	16,55	4388	0,00	121,4
0:07:00	30	3432	16,54	4415	0,01	125,0
0:07:30	31	3463	16,54	4426	0,01	128,6
0:08:00	32	3499	16,53	4437	0,01	132,1
0:08:30	32	3538		4443		135,7
0:09:00	33	3580		4446		139,3
0:09:30	34	3621	16,49	4458	0,02	142,9
0:10:00	34	3658	16,48	4397	0,02	146,4
0:10:30	35	3690	16,47	4436	0,02	150,0
0:11:00	35	3719	16,46	4463	0,03	154,0
0:11:30	36	3750	16,44	4488	0,03	157,9
0:12:00	37	3787	16,44	4465	0,03	154,4
0:12:30	37	3828	16,42	4465	0,04	154,4
0:13:00	38	3874	16,40	4500	0,04	159,7
0:13:30	39	3920	16,39	4496	0,05	159,2
0:14:00	39	3967	16,38	4507	0,05	160,9
0:14:30	40	4013	16,37	4499	0,05	159,7
0:15:00	41	4060	16,35	4534	0,06	165,2
0:15:30	41	3640		4506		160,6
0:16:00	42	3704		4537		165,7
0:16:30	43	3760	16,33	4545	0,06	167,0
0:17:00	44	3818	16,33	4545	0,06	167,0
0:17:30	44	3878	16,30	4551	0,07	168,0
0:18:00	45	3940	16,30	4529	0,07	164,3
0:18:30	46	4004		4535		165,4
0:19:00	46	4067	16,27	4538	0,08	165,9
0:19:30	47	4132	14,35	4535	0,85	165,3
0:20:00	48	4196	16,21	4554	0,10	168,4
0:20:30	49	4261	16,20	4550	0,10	167,7
0:21:00	49	4328	16,19	4552	0,10	168,1
0:21:30	50	4395	16,19	4547	0,10	167,3
0:22:00	51	4463	16,17	4577	0,11	172,3
0:22:30	51	4533	16,15	4574	0,11	171,7
0:23:00	52	4604	16,13	4570	0,12	171,0
0:23:30	53	4676		4604		176,7
0:24:00	54	4749		4630		181,3
0:24:30	54	4823	16,05	4621	0,14	179,6
0:25:00	55	4900		4632		181,6
0:25:30	56	4979		4642		183,4
0:26:00	57	5057		4670		188,4
0:26:30	57	5137	15,99	4670	0,16	188,3
0:27:00	58	5218		4697		193,3
0:27:30	59	5300	15,94	4724	0,17	198,2
0:28:00	59	5383	15,94	4737	0,18	200,6
0:28:30	60	5467	15,92	4745	0,18	202,1
0:29:00	61	5548	15,91	4765	0,19	205,9
0:29:30	62	5626	15,89	4798	0,19	212,4
0:30:00	62	5710	15,86	4804	0,20	213,6
0:30:30	63	5798		4823		217,4
0:31:00	64	5887	15,84	4853	0,21	223,5
0:31:30	65	5918	15,83	4860	0,21	225,0
0:32:00	65	5902	15,83	4872	0,21	227,4
0:32:30	66	5905	15,82	4896	0,21	232,5
0:33:00	67	5910	15,81	4887	0,22	230,6
0:33:30	68	5912	15,81	4919	0,22	237,5
0:34:00	68	5909	15,80	4934	0,22	240,8
0:34:30	69	5908	15,81	4921	0,22	238,0
0:35:00	70	5909	15,81	4937	0,22	241,5
0:35:30	70	5907	7,15	4937	42,48	241,4
0:36:00	71	5901	15,78	4954	0,23	245,3
0:36:30	71	5889		4976		250,2
0:37:00	72	5879	15,80	4983	0,22	251,8
0:37:30	72	5870	15,79	4998	0,22	255,1
0:38:00	72	5861	15,76	5013	0,23	258,6
0:38:30	73	5851	15,78	5032	0,23	263,1
0:39:00	73	5843	15,79	5047	0,22	266,7
0:39:30	73	5836	15,79	5058	0,22	269,2
0:40:00	73	5831		5077		273,9
0:40:30	74	5826		5088		276,7
0:41:00	74	5823	15,79	5103	0,22	280,4
0:41:30	74	5820	15,79	5118	0,22	284,2
0:42:00	74	5817	15,80	5140	0,22	289,8
0:42:30	74	5812	15,80	5158	0,22	294,4
0:43:00	75	5806	11,35	5170	4,25	297,5
0:43:30	75	5801	15,81	5189	0,22	302,7
0:44:00	75	5793	15,80	5208	0,22	307,7
0:44:30	75	5784	15,80	5228	0,22	313,2
0:45:00	75	5768	15,81	5244	0,22	317,6
0:45:30	75	5752	15,81	5264	0,22	323,2
0:46:00	75	5741	15,81	5277	0,22	326,9
0:46:30	75	5733	15,82	5301	0,21	333,9
0:47:00	75	5731	15,82	5318	0,21	338,8
0:47:30	75	5734	15,83	5336	0,21	344,1
0:48:00	75	5739		5359		351,2
0:48:30	75	5746		5361		351,8
0:49:00	76	5751		5392		361,3
0:49:30	76	5753	15,84	5399	0,21	363,4
0:50:00	76	5752		5428		372,6
0:50:30	76	5750	15,82	5453	0,21	380,6
0:51:00	76	5745	15,65	5459	0,27	382,8
0:51:30	76	5738		5479		389,4
0:52:00	76	5728		5468		385,6
0:52:30	76	5718		5491		393,5
0:53:00	76	5707	15,86	5514	0,20	401,1
0:53:30	76	5695		5551		414,0
0:54:00	76	5684		5555		415,4
0:54:30	76	5672	15,87	5577	0,20	423,2
0:55:00	76	5660	15,87	5590	0,20	427,8
0:55:30	76	5646		5612		436,1
0:56:00	76	5633	15,89	5625	0,19	441,0
0:56:30	75	5618	15,88	5634	0,19	444,2
0:57:00	75	5603	15,88	5658	0,19	453,5
0:57:30	75	5587		5682		462,6
0:58:00	75	5570	15,89	5694	0,19	467,3
0:58:30	75	5552	15,89	5704	0,19	471,3
0:59:00	75	5534	15,90	5734	0,19	483,3
0:59:30	75	5516		5749		489,3
1:00:00	75	5497		5769		497,5
1:00:30	75	5478	15,91	5790	0,18	506,5
1:01:00	75	5460	15,91	5803	0,19	512,0
1:01:30	75	5444	15,91	5832	0,18	524,4
1:02:00	75	5430		5846		530,9
1:02:30	75	5417	15,92	5873	0,18	542,9
1:03:00	75	5404		5891		551,0
1:03:30	74	5393	7,15	5911	42,48	560,0
1:04:00	75	5382	13,55	5930	1,38	569,3
1:04:30	74	5372	15,91	5946	0,18	576,7
1:05:00	74	5362	15,92	5969	0,18	587,6
1:05:30	74	5352	15,93	5992	0,18	598,8
1:06:00	74	5341	15,93	6016	0,18	611,2
1:06:30	74	5331	15,93	6038	0,18	622,4
1:07:00	74	5321	15,93	6066	0,18	636,5
1:07:30	74	5311	15,93	6077	0,18	642,2
1:08:00	74	5301	15,94	6102	0,18	655,5
1:08:30	74	5290	15,94	6127	0,18	669,4
1:09:00	74	5279	15,94	6145	0,17	679,5
1:09:30	74	5269	15,94	6169	0,18	692,9
1:10:00	74	5258	10,85	6190	5,44	704,5
1:10:30	74	5248	15,93	6221	0,18	722,5
1:11:00	74	5239		6236		731,5
1:11:30	74	5229		6256		744,0
1:12:00	75	5219	15,94	6278	0,18	756,9
1:12:30	75	5209		6305		774,1
1:13:00	75	5199	15,94	6324	0,17	786,1
1:13:30	75	5188	15,93	6344	0,18	798,6
1:14:00	75	5175	15,05	6380	0,50	822,2
1:14:30	75	5163	10,65	6395	6,01	832,7
1:15:00	75	5151	15,94	6411	0,18	843,3
1:15:30	75	5139	14,75	6440	0,64	863,2
1:16:00	75	5126	15,93	6464	0,18	880,6
1:16:30	75	5113	15,92	6486	0,18	896,1
1:17:00	75	5100	15,92	6507	0,18	911,6
1:17:30	75	5088	15,92	6525	0,18	925,0
1:18:00	75	5078	15,92	6550	0,18	943,7
1:18:30	75	5068		6562		952,4
1:19:00	75	5059	15,91	6587	0,19	971,6
1:19:30	75	5050		6609		988,8
1:20:00	75	5040		6634		1009,3
1:20:30	75	5028		6653		1024,4
1:21:00	75	5015	15,89	6674	0,19	1041,7
1:21:30	75	5001	15,87	6696	0,20	1060,8
1:22:00	75	4985	15,88	6720	0,20	1080,9
1:22:30	75	4969	15,87	6744	0,20	1102,1
1:23:00	75	4952	15,86	6765	0,20	1120,5
1:23:30	75	4935	15,85	6781	0,20	1135,2
1:24:00	75	4918	15,85	6807	0,21	1158,6
1:24:30	75	4903	15,84	6823	0,21	1173,8
1:25:00	75	4888	15,83	6846	0,21	1195,3
1:25:30	75	4874		6869		1218,0
1:26:00	75	4860		6883		1231,3
1:26:30	75	4845	15,80	6908	0,22	1255,9
1:27:00	75	4829		6927		1275,0
1:27:30	75	4811		6946		
1:28:00	75	4792	15,76	6969	0,23	
1:28:30	75	4772	15,74	6983	0,24	
1:29:00	75	4752	15,74	7009	0,24	
1:29:30	75	4732	15,73	7027	0,24	
1:30:00	75	4713	15,72	7041	0,25	
1:30:30	75	4693	15,71	7063	0,25	
1:31:00	75	4675	15,70	7080	0,25	
1:31:30	75	4656		7094		
1:32:00	75	4638		7113		
1:32:30	75	4619	15,64	7130	0,27	
1:33:00	75	4600	15,62	7147	0,28	
1:33:30	75	4580		7165		
1:34:00	75	4559	15,59	7178	0,29	
1:34:30	75	4537	15,56	7190	0,30	
1:35:00	75	4513	15,55	7210	0,30	
1:35:30	75	4487	15,53	7228	0,31	
1:36:00	75	4462		7242		
1:36:30	75	4435	14,99	7254	0,53	
1:37:00	75	4430	15,25	7273	0,42	
1:37:30	75	4407		7288		
1:38:00	75	4382	15,41	7297	0,36	
1:38:30	75	4356		7313		
1:39:00	75	4330	15,37	7329	0,37	
1:39:30	75	4302	8,15	7338	22,82	
1:40:00	75	4274	7,98	7350	25,19	
1:40:30	75	4245	15,27	7362	0,41	
1:41:00	75	4215	15,27	7361	0,41	
1:41:30	75	4182	8,25	7375	21,52	
1:42:00	75	4148	7,75	7393	29,01	
1:42:30	75	4114	15,18	7398	0,45	
1:43:00	75	4081	15,17	7410	0,45	
1:43:30	75	4047	15,15	7421	0,46	
1:44:00	75	4014	15,12	7426	0,47	
1:44:30	75	3979		7436		
1:45:00	75	3944		7444		
1:45:30	75	3910		7455		
1:46:00	75	3877		7462		
1:46:30	75	3842		7468		
1:47:00	75	3808	14,95	7475	0,55	
1:47:30	75	3773	14,93	7482	0,55	
1:48:00	75	3738	14,91	7484	0,56	
1:48:30	75	3703		7492		
1:49:00	75	3669		7496		
1:49:30	75	3635		7500		
1:50:00	75	3601	14,77	7499	0,63	
1:50:30	75	3567	14,75	7505	0,64	
1:51:00	75	3534	14,74	7504	0,64	
1:51:30	75	3500	11,05	7506	4,93	
1:52:00	75	3468	10,35	7508	6,98	
1:52:30	75	3435	14,64	7509	0,69	
1:53:00	75	3402	14,62	7511	0,70	
1:53:30	75	3370	12,25	7509	2,72	
1:54:00	75	3337	14,56	7509	0,73	
1:54:30	75	3305	14,54	7510	0,74	
1:55:00	75	3272	9,55	7509	10,52	
1:55:30	75	3241	14,48	7508	0,77	
1:56:00	75	3209		7505		
1:56:30	75	3177	14,44	7505	0,80	
1:57:00	75	3145	14,40	7502	0,82	
1:57:30	75	3114		7500		
1:58:00	75	3084		7499		
1:58:30	75	3053	14,33	7492	0,85	
1:59:00	75	3023	14,32	7490	0,86	
1:59:30	75	2993	14,28	7490	0,89	
2:00:00	75	2962	14,27	7487	0,89	
2:00:30	75	2932	14,23	7485	0,91	
2:01:00	75	2901	14,22	7482	0,92	
2:01:30	75	2871	14,17	7476	0,95	
2:02:00	75	2841	14,16	7474	0,95	
2:02:30	75	2810		7470		
2:03:00	75	2781	11,85	7467	3,32	
2:03:30	75	2751	14,09	7465	1,00	
2:04:00	75	2723		7462		
2:04:30	75	2694		7458		
2:05:00	75	2666	14,03	7453	1,03	
2:05:30	75	2638	7,45	7450	34,99	
2:06:00	75	2611	9,65	7446	9,98	
2:06:30	75	2583	13,94	7443	1,09	
2:07:00	75	2555	13,94	7438	1,10	
2:07:30	75	2527		7437		
2:08:00	75	2499	13,89	7430	1,13	
2:08:30	75	2470	13,87	7426	1,14	
2:09:00	75	2441		7422		
2:09:30	75	2412		7420		
2:10:00	75	2384		7418		
2:10:30	75	2356	13,77	7412	1,21	
2:11:00	75	2330	13,76	7406	1,22	
2:11:30	75	2303	13,72	7409	1,25	
2:12:00	75	2277	13,71	7405	1,25	
2:12:30	75	2252		7401		
2:13:00	75	2226	13,66	7395	1,29	
2:13:30	75	2201	13,65	7393	1,30	
2:14:00	75	2176	13,63	7393	1,31	
2:14:30	75	2151	13,62	7389	1,32	
2:15:00	75	2125	13,59	7387	1,34	
2:15:30	75	2100	13,57	7385	1,36	
2:16:00	75	2075	13,53	7381	1,39	
2:16:30	75	2051	7,65	7379	30,86	
2:17:00	75	2027	8,75	7378	16,19	
2:17:30	75	2003		7374		
2:18:00	75	1979	13,46	7371	1,45	
2:18:30	75	1955		7372		
2:19:00	75	2605		7372		
2:19:30	75	2573		7369		
2:20:00	75	2543	13,33	7373	1,55	
2:20:30	75	2514	13,32	7373	1,56	
2:21:00	75	2485	13,30	7372	1,57	
2:21:30	75	2457	13,27	7369	1,60	
2:22:00	75	2431		7371		
2:22:30	75	2406	13,24	7368	1,63	
2:23:00	75	2382	13,22	7368	1,64	
2:23:30	75	2359	13,21	7367	1,66	
2:24:00	75	2338	13,19	7367	1,68	
2:24:30	75	2316	13,17	7365	1,69	
2:25:00	75	2293		7366		
2:25:30	75	2270	13,12	7365	1,73	
2:26:00	75	2246	13,11	7363	1,74	
2:26:30	75	2221	13,10	7362	1,75	
2:27:00	75	2197	13,09	7363	1,77	
2:27:30	75	2172	13,07	7357	1,79	
2:28:00	75	2148	13,05	7360	1,80	
2:28:30	75	2124	13,03	7359	1,82	
2:29:00	75	2102	13,02	7354	1,84	
2:29:30	75	2082	13,00	7357	1,85	
2:30:00	75	2061		7358		
2:30:30	75	2041	12,95	7360	1,90	
2:31:00	75	2020	12,94	7358	1,91	
2:31:30	75	2000	12,93	7359	1,92	
2:32:00	75	1978	12,91	7354	1,94	
2:32:30	75	1957		7355		
2:33:00	75	1935	12,87	7355	1,98	
2:33:30	75	1914	12,86	7356	2,00	
2:34:00	75	1893	12,84	7356	2,02	
2:34:30	75	2549	12,83	7355	2,02	
2:35:00	75	2522	12,79	7352	2,07	
2:35:30	75	2497	12,74	7348	2,12	
2:36:00	75	2472	12,73	7353	2,13	
2:36:30	75	2447	12,73	7346	2,14	
2:37:00	75	2423	12,71	7349	2,15	
2:37:30	75	2401		7348		
2:38:00	75	2380	12,66	7350	2,21	
2:38:30	75	2360		7349		
2:39:00	75	2341	12,64	7349	2,23	
2:39:30	75	2323	12,63	7346	2,24	
2:40:00	75	2305	12,62	7346	2,26	
2:40:30	75	2285	12,60	7349	2,27	
2:41:00	75	2265	12,57	7348	2,31	
2:41:30	75	2244	12,56	7346	2,33	
2:42:00	75	2222	12,55	7345	2,33	
2:42:30	75	2200	12,53	7346	2,36	
2:43:00	75	2180	12,52	7343	2,37	
2:43:30	75	2159	12,51	7345	2,38	
2:44:00	75	2140	12,50	7346	2,40	
2:44:30	75	2122	12,48	7344	2,42	
2:45:00	75	2104		7345		
2:45:30	75	2086		7345		
2:46:00	75	2069	12,44	7342	2,47	
2:46:30	75	2051		7344		
2:47:00	75	2033	12,41	7345	2,51	
2:47:30	75	2014	12,41	7342	2,51	
2:48:00	75	1993		7342		
2:48:30	75	1972	12,37	7343	2,56	
2:49:00	75	1951	12,36	7343	2,57	
2:49:30	75	1930	12,35	7345	2,58	
2:50:00	75	1911	12,34	7345	2,59	
2:50:30	75	1892	12,33	7344	2,61	
2:51:00	75	1874	12,32	7342	2,62	
2:51:30	75	2532	12,29	7300	2,66	
2:52:00	75	2512	12,27	7308	2,69	
2:52:30	75	2490	12,25	7313	2,72	
2:53:00	75	2469	12,24	7316	2,74	
2:53:30	75	2449	12,22	7316	2,76	
2:54:00	75	2430	12,19	7321	2,80	
2:54:30	75	2412	12,19	7326	2,81	
2:55:00	75	2396	12,18	7326	2,82	
2:55:30	75	2380		7327		
2:56:00	75	2365		7323		
2:56:30	75	2350	12,13	7323	2,88	
2:57:00	75	2333	12,13	7326	2,89	
2:57:30	75	2315	12,11	7330	2,91	
2:58:00	75	2296	12,11	7328	2,92	
2:58:30	75	2276	12,10	7330	2,93	
2:59:00	75	2254	12,08	7334	2,95	
2:59:30	75	2232	12,07	7334	2,97	
3:00:00	75	2210	12,06	7330	2,99	
3:00:30	75	2188	12,05	7329	3,00	
3:01:00	75	2167		7336		
3:01:30	75	2148	12,02	7335	3,04	
3:02:00	75	2130	12,01	7337	3,06	
3:02:30	75	2113	12,01	7334	3,07	
3:03:00	75	2097	12,00	7335	3,08	
3:03:30	75	2081	11,98	7334	3,11	
3:04:00	75	2065	11,97	7336	3,13	
3:04:30	75	2049	11,96	7338	3,14	
3:05:00	75	2033	11,94	7334	3,18	
3:05:30	75	2015	11,94	7336	3,18	
3:06:00	75	1997	11,93	7338	3,19	
3:06:30	75	1979	11,92	7339	3,20	
3:07:00	75	1960	11,91	7339	3,22	
3:07:30	75	1942	11,90	7337	3,23	
3:08:00	75	1925	11,89	7340	3,25	
3:08:30	75	1909	11,88	7341	3,26	
3:09:00	75	1893	11,87	7341	3,29	
3:09:30	75	1878		7340		
3:10:00	75	1863	11,38	7342	4,18	
3:10:30	75	1849	11,63	7344	3,69	
3:11:00	75	1834	11,74	7346	3,49	
3:11:30	75	1818	11,79	7348	3,42	
3:12:00	75	1803	11,80	7346	3,40	
3:12:30	75	2480	11,79	7280	3,41	
3:13:00	75	2458		7302		
3:13:30	75	2437	11,75	7318	3,48	
3:14:00	75	2417		7324		
3:14:30	75	2397	11,73	7333	3,51	
3:15:00	75	2380	11,73	7332	3,53	
3:15:30	75	2364	9,45	7339	11,08	
3:16:00	75	2350	11,70	7341	3,57	
3:16:30	75	2337	11,70	7340	3,58	
3:17:00	75	2323	11,69	7341	3,60	
3:17:30	75	2309		7346		
3:18:00	75	2293	11,66	7348	3,63	
3:18:30	75	2277	11,66	7347	3,65	
3:19:00	75	2261	11,65	7352	3,66	
3:19:30	75	2244	11,65	7350	3,67	
3:20:00	75	2227	11,64	7354	3,68	
3:20:30	75	2210	11,63	7353	3,69	
3:21:00	75	2194	11,62	7353	3,71	
3:21:30	75	2179	11,61	7356	3,72	
3:22:00	75	2165	11,61	7358	3,74	
3:22:30	75	2150	11,59	7357	3,77	
3:23:00	75	2136	11,58	7361	3,78	
3:23:30	75	2122	11,58	7355	3,79	
3:24:00	75	2107	11,57	7357	3,81	
3:24:30	75	2093	11,56	7362	3,83	
3:25:00	75	2079	11,55	7361	3,84	
3:25:30	75	2064	11,55	7364	3,85	
3:26:00	75	2049	11,54	7367	3,87	
3:26:30	75	2035	11,53	7364	3,88	
3:27:00	75	2020		7369		
3:27:30	75	2005	11,51	7370	3,92	
3:28:00	75	1991	11,51	7371	3,93	
3:28:30	75	1977	11,50	7368	3,94	
3:29:00	75	1963	11,49	7372	3,96	
3:29:30	75	1950	11,48	7372	3,97	
3:30:00	75	1936	11,47	7373	4,00	
3:30:30	75	1923	11,46	7372	4,01	
3:31:00	75	1909	11,46	7371	4,02	
3:31:30	75	1895	11,45	7369	4,03	
3:32:00	75	1883	11,45	7374	4,04	
3:32:30	75	1869	11,44	7375	4,05	
3:33:00	75	1856	11,44	7378	4,06	
3:33:30	75	1842	11,43	7375	4,08	
3:34:00	75	1829	11,42	7375	4,10	
3:34:30	75	1816	11,41	7379	4,11	
3:35:00	75	1803	11,41	7376	4,12	
3:35:30	75	2477	11,40	7377	4,14	
3:36:00	75	2479	11,38	7304	4,18	
3:36:30	75	2461	11,37	7315	4,21	
3:37:00	75	2443	11,35	7343	4,23	
3:37:30	75	2425		7359		
3:38:00	75	2407	11,34	7361	4,27	
3:38:30	75	2391	11,33	7366	4,28	
3:39:00	75	2375	11,32	7369	4,30	
3:39:30	75	2360	11,32	7373	4,30	
3:40:00	75	2347	11,31	7375	4,32	
3:40:30	75	2333	11,30	7377	4,34	
3:41:00	75	2321	11,30	7380	4,36	
3:41:30	75	2308	11,29	7380	4,37	
3:42:00	75	2295	11,28	7382	4,39	
3:42:30	75	2281	11,27	7383	4,41	
3:43:00	75	2267		7386		
3:43:30	75	2253	11,26	7387	4,44	
3:44:00	75	2238	11,25	7384	4,45	
3:44:30	75	2223	11,25	7386	4,46	
3:45:00	75	2209	11,24	7389	4,48	
3:45:30	75	2195	11,24	7391	4,48	
3:46:00	75	2181	11,23	7392	4,50	
3:46:30	75	2169	11,22	7393	4,52	
3:47:00	75	2156	11,22	7393	4,53	
3:47:30	75	2143	11,21	7394	4,55	
3:48:00	75	2131	11,20	7397	4,57	
3:48:30	75	2119	11,19	7396	4,60	
3:49:00	75	2106	11,18	7398	4,60	
3:49:30	75	2094		7398		
3:50:00	75	2082	11,17	7396	4,63	
3:50:30	75	2070	11,17	7398	4,65	
3:51:00	75	2058	11,16	7402	4,66	
3:51:30	75	2046		7404		
3:52:00	75	2033	11,16	7402	4,67	
3:52:30	75	2021	11,15	7400	4,69	
3:53:00	75	2008	11,14	7402	4,69	
3:53:30	75	1996	11,14	7406	4,71	
3:54:00	75	1984	11,14	7408	4,71	
3:54:30	75	1972	11,12	7408	4,74	
3:55:00	75	1961	11,12	7406	4,74	
3:55:30	75	1950	11,12	7407	4,75	
3:56:00	75	1939	11,11	7409	4,78	
3:56:30	75	1928		7408		
3:57:00	75	1919	11,09	7408	4,81	
3:57:30	75	1909	11,09	7412	4,81	
3:58:00	75	1898		7410		
3:58:30	75	1887		7413		
3:59:00	75	1875	11,07	7414	4,87	
3:59:30	75	1863	11,06	7411	4,88	
4:00:00	75	1851	11,06	7414	4,89	
4:00:30	75	1839		7413		
4:01:00	75	1827	11,05	7415	4,92	
4:01:30	75	1816	11,05	7416	4,93	
4:02:00	75	1806	11,05	7418	4,93	
4:02:30	75	1796	11,04	7415	4,94	
4:03:00	75	1786	11,04	7416	4,95	
4:03:30	75	1776	11,03	7418	4,97	
4:04:00	75	1766	11,03	7423	4,98	
4:04:30	75	2465		7418		
4:05:00	75	2456	11,01	7352	5,03	
4:05:30	75	2441	10,99	7365	5,07	
4:06:00	75	2426	10,98	7401	5,10	
4:06:30	75	2410	10,97	7407	5,12	
4:07:00	75	2394	10,96	7414	5,14	
4:07:30	75	2379	10,96	7415	5,15	
4:08:00	75	2366	10,95	7416	5,17	
4:08:30	75	2354		7418		
4:09:00	75	2343	10,94	7421	5,20	
4:09:30	75	2333	10,94	7424	5,20	
4:10:00	75	2322	10,93	7425	5,21	
4:10:30	75	2312	10,93	7421	5,22	
4:11:00	75	2300	10,92	7425	5,23	
4:11:30	75	2288	10,92	7425	5,25	
4:12:00	75	2275	10,91	7428	5,26	
4:12:30	75	2263	10,91	7429	5,27	
4:13:00	75	2250	10,90	7429	5,29	
4:13:30	75	2238	10,90	7427	5,31	
4:14:00	75	2227	10,89	7432	5,32	
4:14:30	75	2216	10,88	7434	5,34	
4:15:00	75	2206	10,88	7432	5,36	
4:15:30	75	2196	10,87	7433	5,38	
4:16:00	75	2186	10,86	7439	5,39	
4:16:30	75	2176	10,86	7436	5,40	
4:17:00	75	2166	10,86	7433	5,41	
4:17:30	75	2156	10,86	7437	5,41	
4:18:00	75	2146	10,85	7440	5,42	
4:18:30	75	2136	10,85	7439	5,43	
4:19:00	75	2127	10,84	7437	5,45	
4:19:30	75	2118	10,84	7443	5,46	
4:20:00	75	2108	10,84	7440	5,47	
4:20:30	75	2098	10,83	7443	5,49	
4:21:00	75	2089	10,82	7443	5,50	
4:21:30	75	2079	10,82	7444	5,51	
4:22:00	75	2069	10,82	7445	5,52	
4:22:30	75	2059	10,81	7445	5,54	
4:23:00	75	2050	10,80	7446	5,56	
4:23:30	75	2040	10,80	7449	5,57	
4:24:00	75	2031		7452		
4:24:30	75	2023	7,25	7449	39,79	
4:25:00	75	2015	10,77	7450	5,65	
4:25:30	75	2006	10,77	7452	5,66	
4:26:00	75	1997	10,76	7453	5,67	
4:26:30	75	1989	10,76	7454	5,67	
4:27:00	75	1979	10,76	7455	5,67	
4:27:30	75	1970		7455		
4:28:00	75	1961	10,75	7456	5,71	
4:28:30	75	1952	10,75	7455	5,71	
4:29:00	75	1943		7463		
4:29:30	75	1935	10,74	7458	5,73	
4:30:00	75	1926		7460		
4:30:30	75	1918		7462		
4:31:00	75	1910	10,73	7456	5,77	
4:31:30	75	1902	10,72	7466	5,78	
4:32:00	75	1894	10,72	7460	5,78	
4:32:30	75	1886	10,72	7462	5,80	
4:33:00	75	1878	10,71	7467	5,82	
4:33:30	75	1872	10,71	7466	5,83	
4:34:00	75	1866	10,70	7467	5,85	
4:34:30	75	1860	10,70	7468	5,86	
4:35:00	75	1853	10,69	7468	5,88	
4:35:30	75	1846	10,69	7469	5,89	
4:36:00	75	1837	10,68	7470	5,91	
4:36:30	75	1827	10,68	7473	5,92	
4:37:00	75	1815		7470		
4:37:30	75	1803		7469		
4:38:00	75	1791	10,66	7474	5,96	
4:38:30	75	1780	10,66	7477	5,97	
4:39:00	75	1770	10,66	7472	5,98	
4:39:30	75	1762	10,66	7475	5,98	
4:40:00	75	1756	10,65	7475	6,00	
4:40:30	75	2473	10,65	7475	6,01	
4:41:00	75	2459	10,63	7432	6,04	
4:41:30	75	2448	10,62	7444	6,07	
4:42:00	75	2437	10,62	7467	6,10	
4:42:30	75	2425	10,61	7481	6,12	
4:43:00	75	2413	10,61	7482	6,13	
4:43:30	75	2402	10,60	7480	6,15	
4:44:00	75	2391		7484		
4:44:30	75	2382	10,59	7484	6,19	
4:45:00	75	2374	10,58	7486	6,21	
4:45:30	75	2365	10,57	7486	6,23	
4:46:00	75	2358	10,56	7489	6,26	
4:46:30	75	2351		7486		
4:47:00	75	2342	10,56	7487	6,27	
4:47:30	75	2333		7489		
4:48:00	75	2324	10,56	7488	6,28	
4:48:30	75	2316	10,55	7490	6,29	
4:49:00	75	2306	10,55	7487	6,30	
4:49:30	75	2297	10,55	7492	6,31	
4:50:00	75	2288	10,54	7492	6,33	
4:50:30	75	2279	10,54	7492	6,33	
4:51:00	75	2271	10,54	7491	6,35	
4:51:30	75	2263	10,53	7494	6,38	
4:52:00	75	2255	10,53	7495	6,38	
4:52:30	75	2247	10,52	7492	6,39	
4:53:00	75	2239	10,52	7496	6,40	
4:53:30	75	2232	10,52	7498	6,41	
4:54:00	75	2224	10,51	7496	6,42	
4:54:30	75	2217	10,51	7497	6,44	
4:55:00	75	2209	10,50	7497	6,45	
4:55:30	75	2200	10,50	7498	6,47	
4:56:00	75	2192	10,49	7500	6,48	
4:56:30	75	2183	10,48	7503	6,52	
4:57:00	75	2173	10,48	7500	6,53	
4:57:30	75	2165	10,47	7500	6,56	
4:58:00	75	2157	10,47	7501	6,56	
4:58:30	75	2150	10,47	7506	6,56	
4:59:00	75	2144	10,47	7507	6,57	
4:59:30	75	2137	10,46	7504	6,58	
5:00:00	75	2131	10,46	7507	6,59	
5:00:30	75	2124	10,46	7506	6,60	
5:01:00	75	2117	10,46	7506	6,60	
5:01:30	75	2110	10,45	7508	6,61	
5:02:00	75	2102	10,45	7508	6,62	
5:02:30	75	2094	10,45	7512	6,64	
5:03:00	75	2086	10,44	7509	6,66	
5:03:30	75	2078	10,44	7513	6,67	
5:04:00	75	2071	10,43	7513	6,68	
5:04:30	75	2064	10,43	7514	6,69	
5:05:00	75	2057	10,42	7514	6,71	
5:05:30	75	2050	10,42	7515	6,71	
5:06:00	75	2044	10,42	7516	6,72	
5:06:30	75	2038	10,42	7516	6,73	
5:07:00	75	2031	10,42	7515	6,74	
5:07:30	75	2024	10,41	7517	6,76	
5:08:00	75	2017	10,40	7521	6,78	
5:08:30	75	2009	10,40	7517	6,79	
5:09:00	75	2002	10,39	7524	6,81	
5:09:30	75	1993	10,39	7519	6,82	
5:10:00	75	1985	10,39	7522	6,84	
5:10:30	75	1977	10,38	7522	6,85	
5:11:00	75	1970	10,38	7524	6,87	
5:11:30	75	1964	10,36	7524	6,92	
5:12:00	75	1959	10,36	7526	6,92	
5:12:30	75	1953	10,36	7526	6,93	
5:13:00	75	1948	10,36	7525	6,92	
5:13:30	75	1942	10,36	7526	6,93	
5:14:00	75	1936	10,36	7528	6,93	
5:14:30	75	1931	10,36	7527	6,95	
5:15:00	75	1925	10,35	7527	6,96	
5:15:30	75	1920	10,34	7528	7,00	
5:16:00	75	1912	10,34	7530	6,99	
5:16:30	75	1904	10,34	7533	7,00	
5:17:00	75	1895	10,34	7532	7,01	
5:17:30	75	1885	10,33	7529	7,02	
5:18:00	75	1876	10,33	7531	7,03	
5:18:30	75	1867	10,33	7535	7,03	
5:19:00	75	1858	10,33	7533	7,04	
5:19:30	75	1851	10,33	7534	7,05	
5:20:00	75	1845	10,32	7534	7,07	
5:20:30	75	1841	10,32	7533	7,09	
5:21:00	75	1836		7536		
5:21:30	75	1831	10,31	7537	7,12	
5:22:00	75	1826	10,30	7540	7,15	
5:22:30	75	1819	10,30	7540	7,14	
5:23:00	75	1811	10,30	7540	7,16	
5:23:30	75	1804		7538		
5:24:00	75	1795	10,29	7542	7,18	
5:24:30	75	1788	10,29	7542	7,19	
5:25:00	75	1780	10,28	7541	7,23	
5:25:30	75	1774		7542		
5:26:00	75	1768	10,27	7543	7,24	
5:26:30	75	1762	10,27	7546	7,25	
5:27:00	75	1757	10,27	7547	7,26	
5:27:30	75	1753	10,27	7546	7,26	
5:28:00	75	1747	10,26	7547	7,28	
5:28:30	75	1742	10,26	7547	7,28	
5:29:00	75	1736	10,26	7546	7,29	
5:29:30	75	1730	10,26	7549	7,31	
5:30:00	75	2452	10,25	7539	7,33	
5:30:30	75	2439	10,24	7559	7,38	
5:31:00	75	2428	10,23	7572	7,40	
5:31:30	75	2417		7577		
5:32:00	75	2409	10,22	7573	7,43	
5:32:30	75	2404	10,22	7570	7,45	
5:33:00	75	2400	10,22	7567	7,45	
5:33:30	75	2398	10,21	7565	7,46	
5:34:00	75	2395	10,21	7564	7,48	
5:34:30	75	2393	10,21	7562	7,49	
5:35:00	75	2389	10,20	7563	7,50	
5:35:30	75	2383	10,20	7565	7,53	
5:36:00	75	2376	10,19	7561	7,54	
5:36:30	75	2368	10,19	7563	7,56	
5:37:00	75	2358	10,18	7560	7,57	
5:37:30	75	2347	10,18	7565	7,61	
5:38:00	75	2335	10,17	7561	7,62	
5:38:30	75	2323	10,17	7564	7,63	
5:39:00	75	2311	10,17	7562	7,63	
5:39:30	75	2300	10,17	7566	7,64	
5:40:00	75	2290	10,16	7565	7,65	
5:40:30	75	2282	10,16	7564	7,66	
5:41:00	75	2276	10,16	7567	7,68	
5:41:30	75	2270		7567		
5:42:00	75	2265		7566		
5:42:30	75	2258		7564		
5:43:00	75	2251	10,15	7569	7,71	
5:43:30	75	2243	10,15	7570	7,71	
5:44:00	75	2234		7569		
5:44:30	75	2225	10,14	7571	7,73	
5:45:00	75	2217	10,14	7570	7,74	
5:45:30	75	2209	10,14	7573	7,75	
5:46:00	75	2202	10,14	7569	7,76	
5:46:30	75	2197		7574		
5:47:00	75	2191		7573		
5:47:30	75	2186	10,12	7572	7,81	
5:48:00	75	2181	10,12	7571	7,81	
5:48:30	75	2176	10,12	7571	7,83	
5:49:00	75	2170	10,12	7576	7,84	
5:49:30	75	2165	10,11	7573	7,85	
5:50:00	75	2157	10,11	7577	7,86	
5:50:30	75	2151		7574		
5:51:00	75	2145	10,10	7577	7,89	
5:51:30	75	2139	10,10	7576	7,91	
5:52:00	75	2134	10,09	7578	7,94	
5:52:30	75	2129	10,09	7577	7,93	
5:53:00	75	2124	10,09	7580	7,95	
5:53:30	75	2119	10,09	7580	7,96	
5:54:00	75	2114	10,08	7581	7,98	
5:54:30	75	2109		7580		
5:55:00	75	2104	10,07	7579	8,01	
5:55:30	75	2099	10,07	7580	8,03	
5:56:00	75	2094	10,07	7581	8,03	
5:56:30	75	2088	10,07	7582	8,04	
5:57:00	75	2084	10,07	7583	8,05	
5:57:30	75	2079		7582		
5:58:00	75	2074	10,06	7584	8,07	
5:58:30	75	2069	10,06	7583	8,08	
5:59:00	75	2064	10,06	7581	8,08	
5:59:30	75	2059	10,06	7585	8,08	
6:00:00	75	2055	10,05	7586	8,10	
6:00:30	75	2050	10,05	7587	8,11	
6:01:00	75	2046	10,05	7587	8,13	
6:01:30	75	2041	10,05	7587	8,13	
6:02:00	75	2037	10,04	7586	8,14	
6:02:30	75	2033		7587		
6:03:00	75	2028	10,04	7589	8,17	
6:03:30	75	2024	10,04	7588	8,16	
6:04:00	75	2019	10,04	7590	8,17	
6:04:30	75	2014	10,03	7590	8,18	
6:05:00	75	2009	10,03	7590	8,19	
6:05:30	75	2005	10,02	7589	8,21	
6:06:00	75	2000	10,02	7590	8,23	
6:06:30	75	1995		7590		
6:07:00	75	1991		7588		
6:07:30	75	1987	10,02	7593	8,24	
6:08:00	75	1984	10,02	7593	8,26	
6:08:30	75	1979	10,01	7594	8,27	
6:09:00	75	1975	10,01	7595	8,29	
6:09:30	75	1971	10,00	7596	8,30	
6:10:00	75	1966	10,00	7593	8,31	
6:10:30	75	1961	10,00	7594	8,32	
6:11:00	75	1956	10,00	7593	8,33	
6:11:30	75	1951	9,99	7594	8,35	
6:12:00	75	1946	9,99	7596	8,37	
6:12:30	75	1942	9,99	7596	8,38	
6:13:00	75	1938	9,98	7597	8,39	
6:13:30	75	1934	9,98	7597	8,41	
6:14:00	75	1931	9,98	7596	8,42	
6:14:30	75	1928	9,98	7597	8,42	
6:15:00	75	1924	9,97	7600	8,43	
6:15:30	75	1920	9,97	7600	8,44	
6:16:00	75	1917	9,97	7597	8,46	
6:16:30	75	1912		7601		
6:17:00	75	1907	9,96	7599	8,49	
6:17:30	75	1902	9,96	7601	8,49	
6:18:00	75	1897	9,96	7599	8,50	
6:18:30	75	1892	9,96	7600	8,50	
6:19:00	75	1888		7600		
6:19:30	75	1884		7604		
6:20:00	75	1881		7601		
6:20:30	75	1877		7599		
6:21:00	75	1873	9,94	7604	8,56	
6:21:30	75	1869	9,95	7597	8,56	
6:22:00	75	1865	9,94	7604	8,56	
6:22:30	75	1860	9,94	7605	8,56	
6:23:00	75	1855		7604		
6:23:30	75	1852	9,94	7605	8,59	
6:24:00	75	1848	9,94	7603	8,59	
6:24:30	75	1845	9,93	7607	8,61	
6:25:00	75	1842	9,93	7607	8,62	
6:25:30	75	1840	9,93	7605	8,63	
6:26:00	75	1838	9,93	7603	8,63	
6:26:30	75	1834	9,93	7605	8,64	
6:27:00	75	1829	9,92	7605	8,65	
6:27:30	75	1823	9,92	7610	8,66	
6:28:00	75	1816	9,92	7610	8,67	
6:28:30	75	1808	9,92	7609	8,68	
6:29:00	75	1801	9,91	7611	8,69	
6:29:30	75	1793	9,91	7607	8,70	
6:30:00	75	1786	9,91	7607	8,71	
6:30:30	75	1779	9,91	7611	8,72	
6:31:00	75	1774	9,91	7613	8,73	
6:31:30	75	1770		7610		
6:32:00	75	1766	9,90	7613	8,77	
6:32:30	75	1762	9,89	7612	8,78	
6:33:00	75	1758		7614		
6:33:30	75	1754	9,89	7611	8,80	
6:34:00	75	1750	9,89	7615	8,81	
6:34:30	75	1745	9,89	7615	8,82	
6:35:00	75	1740	9,88	7612	8,84	
6:35:30	75	2463	9,88	7615	8,85	
6:36:00	75	2466		7675		
6:36:30	75	2456	9,86	7685	8,94	
6:37:00	75	2446	9,86	7686	8,94	
6:37:30	75	2440	9,86	7681	8,95	
6:38:00	75	2436	9,86	7667	8,96	
6:38:30	75	2435	9,85	7657	8,96	
6:39:00	75	2436	9,85	7653	8,97	
6:39:30	75	2437	9,85	7647	8,99	
6:40:00	75	2438	9,85	7638	8,99	
6:40:30	75	2437	9,85	7640	9,00	
6:41:00	75	2435	9,84	7637	9,01	
6:41:30	75	2431	9,84	7635	9,02	
6:42:00	75	2425	9,84	7637	9,03	
6:42:30	75	2419	9,83	7631	9,06	
6:43:00	75	2410	9,84	7634	9,05	
6:43:30	75	2401	9,83	7632	9,07	
6:44:00	75	2390	9,83	7630	9,07	
6:44:30	75	2379	9,83	7633	9,09	
6:45:00	75	2367	9,83	7630	9,08	
6:45:30	75	2357	9,83	7634	9,10	
6:46:00	75	2348		7633		
6:46:30	75	2340		7628		
6:47:00	75	2335	9,82	7633	9,12	
6:47:30	75	2330		7627		
6:48:00	75	2325	9,81	7632	9,15	
6:48:30	75	2321	9,81	7632	9,16	
6:49:00	75	2315	9,81	7630	9,18	
6:49:30	75	2308	9,81	7632	9,18	
6:50:00	75	2301	9,81	7636	9,19	
6:50:30	75	2294	9,81	7634	9,19	
6:51:00	75	2286	9,80	7632	9,21	
6:51:30	75	2280	9,80	7631	9,22	
6:52:00	75	2273	9,80	7632	9,24	
6:52:30	75	2268	9,79	7634	9,25	
6:53:00	75	2264	9,79	7633	9,27	
6:53:30	75	2259		7632		
6:54:00	75	2256	9,79	7633	9,29	
6:54:30	75	2252	9,78	7634	9,30	
6:55:00	75	2247	9,78	7631	9,31	
6:55:30	75	2243	9,78	7633	9,33	
6:56:00	75	2237	9,77	7634	9,35	
6:56:30	75	2232	9,77	7635	9,35	
6:57:00	75	2226	9,77	7633	9,35	
6:57:30	75	2221	9,77	7633	9,36	
6:58:00	75	2217		7633		
6:58:30	75	2213	9,76	7633	9,39	
6:59:00	75	2210	9,76	7633	9,40	
6:59:30	75	2207	9,76	7633	9,39	
7:00:00	75	2204	9,76	7636	9,40	
7:00:30	75	2201	9,76	7635	9,41	
7:01:00	75	2198	9,76	7632	9,40	
7:01:30	75	2195	9,76	7632	9,41	
7:02:00	75	2191	9,76	7635	9,42	
7:02:30	75	2187	9,75	7637	9,44	
7:03:00	75	2182		7635		
7:03:30	75	2177	9,75	7636	9,44	
7:04:00	75	2174	9,75	7634	9,45	
7:04:30	75	2170	9,75	7635	9,48	
7:05:00	75	2167	9,74	7637	9,49	
7:05:30	75	2165	9,74	7638	9,49	
7:06:00	75	2162	9,74	7635	9,49	
7:06:30	75	2159	9,74	7638	9,50	
7:07:00	75	2157	9,74	7638	9,51	
7:07:30	75	2154		7638		
7:08:00	75	2151	9,74	7638	9,53	
7:08:30	75	2148	9,74	7638	9,53	
7:09:00	75	2144	9,73	7638	9,54	
7:09:30	75	2140	9,73	7638	9,54	
7:10:00	75	2137		7638		
7:10:30	75	2133	9,73	7638	9,58	
7:11:00	75	2131	9,73	7635	9,58	
7:11:30	75	2128	9,72	7640	9,59	
7:12:00	75	2126	9,72	7638	9,60	
7:12:30	75	2122	9,72	7641	9,60	
7:13:00	75	2119	9,72	7637	9,62	
7:13:30	75	2117	9,72	7639	9,63	
7:14:00	75	2113	9,72	7639	9,63	
7:14:30	75	2110	9,72	7638	9,63	
7:15:00	75	2107		7639		
7:15:30	75	2105	9,70	7641	9,69	
7:16:00	75	2102	9,71	7642	9,66	
7:16:30	75	2099	9,71	7641	9,68	
7:17:00	75	2096	9,71	7640	9,67	
7:17:30	75	2094		7643		
7:18:00	75	2091	9,69	7643	9,74	
7:18:30	75	2089	9,70	7642	9,73	
7:19:00	75	2085	9,69	7641	9,74	
7:19:30	75	2083	9,69	7640	9,74	
7:20:00	75	2080	9,69	7643	9,75	
7:20:30	75	2076	9,69	7643	9,75	
7:21:00	75	2073	9,68	7640	9,80	
7:21:30	75	2070	9,68	7643	9,80	
7:22:00	75	2067	9,68	7642	9,80	
7:22:30	75	2064	9,68	7643	9,81	
7:23:00	75	2061	9,68	7639	9,81	
7:23:30	75	2059	9,68	7644	9,83	
7:24:00	75	2056	9,68	7640	9,83	
7:24:30	75	2053	9,68	7642	9,83	
7:25:00	75	2050	9,67	7645	9,85	
7:25:30	75	2048		7644		
7:26:00	75	2045	9,67	7643	9,88	
7:26:30	75	2042	9,67	7642	9,89	
7:27:00	75	2039	9,67	7643	9,89	
7:27:30	75	2035	9,67	7645	9,88	
7:28:00	75	2032	7,15	7644	42,48	
7:28:30	75	2028	9,66	7643	9,92	
7:29:00	75	2025	9,66	7644	9,91	
7:29:30	75	2023	9,66	7645	9,91	
7:30:00	75	2020	9,66	7645	9,91	
7:30:30	75	2018	9,66	7643	9,92	
7:31:00	75	2016		7645		
7:31:30	75	2014	9,65	7645	9,95	
7:32:00	75	2011	9,65	7645	9,95	
7:32:30	75	2008	9,65	7647	9,95	
7:33:00	75	2005	9,65	7646	9,96	
7:33:30	75	2002	9,65	7645	9,97	
7:34:00	75	1999	6,35	7644	74,10	
7:34:30	75	1996	9,64	7645	9,99	
7:35:00	75	1994	9,64	7647	10,00	
7:35:30	75	1990	9,64	7647	10,00	
7:36:00	75	1988	9,64	7646	10,00	
7:36:30	75	1984	9,64	7646	10,00	
7:37:00	75	1981	6,95	7644	48,55	
7:37:30	75	1978	9,64	7646	9,99	
7:38:00	75	1975		7649		
7:38:30	75	1972	9,64	7644	10,03	
7:39:00	75	1968	9,64	7647	10,03	
7:39:30	75	1965	9,64	7646	10,04	
7:40:00	75	1962		7648		
7:40:30	75	1958	9,63	7646	10,06	
7:41:00	75	1954	9,63	7645	10,06	
7:41:30	75	1950	9,63	7648	10,06	
7:42:00	75	1947	9,63	7649	10,07	
7:42:30	75	1943	9,63	7647	10,09	
7:43:00	75	1940	9,63	7647	10,09	
7:43:30	75	1936	9,63	7646	10,09	
7:44:00	75	1933	9,62	7650	10,12	
7:44:30	75	1930	9,62	7649	10,13	
7:45:00	75	1927	9,45	7647	11,08	
7:45:30	75	1923		7646		
7:46:00	75	1920	9,62	7650	10,14	
7:46:30	75	1917	9,61	7650	10,16	
7:47:00	75	1914	9,61	7650	10,16	
7:47:30	75	1911	9,61	7648	10,17	
7:48:00	75	1908	9,61	7646	10,17	
7:48:30	75	1905	9,61	7647	10,19	
7:49:00	75	1901	9,61	7648	10,20	
7:49:30	75	1898	9,60	7650	10,20	
7:50:00	75	1895	9,60	7652	10,22	
7:50:30	75	1893	9,60	7651	10,22	
7:51:00	75	1891	9,60	7650	10,23	
7:51:30	75	1891	9,60	7650	10,24	
7:52:00	75	1891	9,60	7649	10,24	
7:52:30	75	1891	9,59	7651	10,26	
7:53:00	75	1890	9,59	7648	10,27	
7:53:30	75	1889	9,59	7651	10,28	
7:54:00	75	1885	9,59	7653	10,29	
7:54:30	75	1880	9,59	7649	10,30	
7:55:00	75	1874	9,59	7650	10,30	
7:55:30	75	1867	9,58	7652	10,32	
7:56:00	75	1859	9,58	7653	10,33	
7:56:30	75	1852		7650		
7:57:00	75	1847	9,57	7652	10,37	
7:57:30	75	1844	9,57	7652	10,37	
7:58:00	75	1843	9,57	7651	10,38	
7:58:30	75	1842	9,57	7653	10,38	
7:59:00	75	1841	9,57	7649	10,37	
7:59:30	75	1840	9,57	7651	10,38	
8:00:00	75	1838	9,57	7653	10,39	
8:00:30	75	1835	9,57	7652	10,39	
8:01:00	75	1831	9,57	7654	10,40	
8:01:30	75	1827	9,57	7653	10,41	
8:02:00	75	1822	9,56	7654	10,42	
8:02:30	75	1816	9,56	7651	10,42	
8:03:00	75	1812		7654		
8:03:30	75	1808	9,56	7655	10,44	
8:04:00	75	1806		7655		
8:04:30	75	1805	9,56	7653	10,44	
8:05:00	75	1804	9,56	7653	10,45	
8:05:30	75	1803	9,56	7653	10,46	
8:06:00	75	1801	9,56	7655	10,45	
8:06:30	75	1798	9,56	7656	10,45	
8:07:00	75	1794	9,56	7653	10,47	
8:07:30	75	1791	9,55	7655	10,47	
8:08:00	75	1787	9,55	7654	10,48	
8:08:30	75	1784	9,55	7655	10,48	
8:09:00	75	1781	9,55	7655	10,48	
8:09:30	75	1778	9,55	7652	10,49	
8:10:00	75	1775	9,55	7654	10,50	
8:10:30	75	1772	9,55	7655	10,51	
8:11:00	75	1770	9,55	7655	10,52	
8:11:30	75	1767		7655		
8:12:00	75	1765	9,54	7657	10,54	
8:12:30	75	1763	9,54	7653	10,54	
8:13:00	75	1761	9,54	7655	10,53	
8:13:30	75	1758	9,54	7654	10,55	
8:14:00	75	1755	9,54	7655	10,56	
8:14:30	75	1752	9,54	7657	10,57	
8:15:00	75	1749	9,54	7656	10,57	
8:15:30	75	1746	9,54	7659	10,57	
8:16:00	75	1744	9,54	7658	10,57	
8:16:30	75	1741	9,54	7656	10,58	
8:17:00	75	1739	9,53	7658	10,59	
8:17:30	75	1737	9,53	7657	10,60	
8:18:00	75	1735	9,53	7656	10,60	
8:18:30	75	1733	9,53	7655	10,62	
8:19:00	75	1731	9,53	7656	10,62	
8:19:30	75	1728	9,53	7659	10,62	
8:20:00	75	1725	9,53	7655	10,63	
8:20:30	75	2440	9,52	7752	10,67	
8:21:00	75	2454	9,52	7763	10,68	
8:21:30	75	2447	9,51	7764	10,72	
8:22:00	75	2439	9,51	7754	10,73	
8:22:30	75	2431	9,51	7738	10,74	
8:23:00	75	2424	9,50	7719	10,75	
8:23:30	75	2418	9,50	7706	10,76	
8:24:00	75	2413	9,50	7697	10,77	
8:24:30	75	2410	9,50	7691	10,79	
8:25:00	75	2407	9,50	7684	10,80	
8:25:30	75	2404	9,50	7683	10,80	
8:26:00	75	2402	9,49	7678	10,81	
8:26:30	75	2399	9,49	7675	10,83	
8:27:00	75	2395	9,49	7675	10,84	
8:27:30	75	2391		7674		
8:28:00	75	2386	9,49	7674	10,86	
8:28:30	75	2381	9,49	7669	10,86	
8:29:00	75	2376	9,48	7671	10,87	
8:29:30	75	2371	9,48	7671	10,89	
8:30:00	75	2367	9,48	7670	10,90	
8:30:30	75	2363	9,48	7669	10,91	
8:31:00	75	2360	9,47	7667	10,93	
8:31:30	75	2357	9,47	7669	10,93	
8:32:00	75	2355	9,47	7668	10,94	
8:32:30	75	2352	9,47	7670	10,94	
8:33:00	75	2350	9,47	7669	10,95	
8:33:30	75	2347	9,47	7668	10,95	
8:34:00	75	2344	9,47	7666	10,95	
8:34:30	75	2340	9,47	7667	10,96	
8:35:00	75	2336	9,47	7666	10,97	
8:35:30	75	2332	9,47	7664	10,97	
8:36:00	75	2328	9,47	7668	10,98	
8:36:30	75	2325	9,46	7666	10,98	
8:37:00	75	2322		7667		
8:37:30	75	2319	9,46	7665	11,00	
8:38:00	75	2317	9,46	7667	11,00	
8:38:30	75	2315	9,46	7664	11,00	
8:39:00	75	2313	9,46	7668	11,01	
8:39:30	75	2311	9,46	7664	11,02	
8:40:00	75	2307	9,46	7667	11,03	
8:40:30	75	2304	9,46	7669	11,02	
8:41:00	75	2301	9,46	7667	11,03	
8:41:30	75	2297	9,45	7665	11,04	
8:42:00	75	2294	9,45	7665	11,04	
8:42:30	75	2292	9,45	7666	11,04	
8:43:00	75	2290	9,45	7665	11,06	
8:43:30	75	2288	9,45	7663	11,05	
8:44:00	75	2285	9,45	7664	11,07	
8:44:30	75	2283	9,45	7664	11,07	
8:45:00	75	2281	9,45	7666	11,07	
8:45:30	75	2277	9,45	7666	11,08	
8:46:00	75	2275	9,45	7666	11,09	
8:46:30	75	2271	9,45	7665	11,09	
8:47:00	75	2269	9,45	7660	11,09	
8:47:30	75	2266	9,44	7666	11,10	
8:48:00	75	2264	9,44	7664	11,11	
8:48:30	75	2262	9,44	7665	11,12	
8:49:00	75	2260	9,44	7666	11,12	
8:49:30	75	2258	9,44	7663	11,13	
8:50:00	75	2257	9,44	7665	11,14	
8:50:30	75	2254	9,44	7662	11,14	
8:51:00	75	2252	9,44	7662	11,14	
8:51:30	75	2249	9,44	7666	11,15	
8:52:00	75	2246	9,43	7662	11,16	
8:52:30	75	2244	9,43	7663	11,16	
8:53:00	75	2241	9,43	7666	11,17	
8:53:30	75	2238	9,43	7662	11,17	
8:54:00	75	2236	9,43	7666	11,18	
8:54:30	75	2235	9,43	7664	11,18	
8:55:00	75	2233	9,43	7666	11,20	
8:55:30	75	2231	9,43	7666	11,21	
8:56:00	75	2230	9,43	7663	11,21	
8:56:30	75	2228	9,42	7665	11,23	
8:57:00	75	2227	9,42	7665	11,23	
8:57:30	75	2225	9,42	7667	11,23	
8:58:00	75	2223	9,42	7664	11,23	
8:58:30	75	2219	9,42	7663	11,24	
8:59:00	75	2215	9,42	7667	11,25	
8:59:30	75	2210	9,42	7664	11,26	
9:00:00	75	2205	9,42	7664	11,27	
9:00:30	75	2201	9,41	7667	11,28	
9:01:00	75	2198	9,41	7665	11,29	
9:01:30	75	2195	9,41	7667	11,29	
9:02:00	75	2193	9,41	7666	11,30	
9:02:30	75	2192	9,41	7663	11,30	
9:03:00	75	2190	9,41	7666	11,31	
9:03:30	75	2189	9,41	7666	11,32	
9:04:00	75	2187	9,41	7667	11,32	
9:04:30	75	2184	9,41	7663	11,32	
9:05:00	75	2181	9,40	7668	11,34	
9:05:30	75	2177	9,40	7666	11,34	
9:06:00	75	2173	9,40	7666	11,36	
9:06:30	75	2170	9,40	7665	11,36	
9:07:00	75	2167	9,40	7668	11,37	
9:07:30	75	2165	9,40	7663	11,37	
9:08:00	75	2163		7666		
9:08:30	75	2161	9,40	7664	11,38	
9:09:00	75	2160	9,39	7665	11,40	
9:09:30	75	2158	9,39	7668	11,40	
9:10:00	75	2156	9,39	7668	11,42	
9:10:30	75	2153	9,39	7666	11,42	
9:11:00	75	2150	9,39	7666	11,44	
9:11:30	75	2147	9,39	7667	11,45	
9:12:00	75	2147	9,38	7669	11,45	
9:12:30	75	2147	9,38	7663	11,45	
9:13:00	75	2147	9,38	7664	11,46	
9:13:30	75	2148	9,38	7667	11,46	
9:14:00	75	2147	9,38	7668	11,48	
9:14:30	75	2145	9,38	7668	11,49	
9:15:00	75	2142	9,38	7665	11,50	
9:15:30	75	2137	9,38	7668	11,51	
9:16:00	75	2131	9,37	7665	11,52	
9:16:30	75	2124	9,37	7666	11,52	
9:17:00	75	2118	9,37	7664	11,53	
9:17:30	75	2112	9,37	7668	11,53	
9:18:00	75	2108	9,37	7669	11,53	
9:18:30	75	2105	9,37	7667	11,54	
9:19:00	75	2104	9,37	7668	11,55	
9:19:30	75	2103	9,37	7669	11,55	
9:20:00	75	2101	9,37	7668	11,55	
9:20:30	75	2099	9,37	7665	11,55	
9:21:00	75	2097	9,37	7668	11,55	
9:21:30	75	2093	9,37	7669	11,56	
9:22:00	75	2089	9,37	7669	11,57	
9:22:30	75	2085	9,37	7667	11,57	
9:23:00	75	2080	9,36	7671	11,58	
9:23:30	75	2077	9,37	7668	11,57	
9:24:00	75	2074	9,36	7666	11,59	
9:24:30	75	2072	9,36	7667	11,59	
9:25:00	75	2071	9,36	7666	11,59	
9:25:30	75	2070	9,36	7666	11,59	
9:26:00	75	2068	9,36	7669	11,60	
9:26:30	75	2066	9,36	7668	11,61	
9:27:00	75	2063	9,36	7671	11,62	
9:27:30	75	2060	9,36	7669	11,62	
9:28:00	75	2057	9,36	7669	11,62	
9:28:30	75	2054	9,36	7669	11,62	
9:29:00	75	2052	9,36	7669	11,63	
9:29:30	75	2049	9,36	7670	11,63	
9:30:00	75	2047	9,35	7671	11,64	
9:30:30	75	2045	9,35	7669	11,64	
9:31:00	75	2044	9,35	7666	11,65	
9:31:30	75	2042	9,35	7669	11,66	
9:32:00	75	2040	9,35	7667	11,66	
9:32:30	75	2038	9,35	7667	11,67	
9:33:00	75	2037	9,35	7668	11,68	
9:33:30	75	2035	9,35	7671	11,68	
9:34:00	75	2033	9,35	7670	11,68	
9:34:30	75	2031	9,35	7667	11,69	
9:35:00	75	2029	9,35	7666	11,69	
9:35:30	75	2027	9,35	7671	11,70	
9:36:00	75	2025	9,34	7667	11,70	
9:36:30	75	2023	9,34	7668	11,71	
9:37:00	75	2020	9,34	7668	11,71	
9:37:30	75	2019	9,34	7670	11,71	
9:38:00	75	2017	9,34	7667	11,72	
9:38:30	75	2015	9,34	7669	11,73	
9:39:00	75	2014	9,34	7668	11,73	
9:39:30	75	2012	9,34	7669	11,73	
9:40:00	75	2010	9,34	7669	11,74	
9:40:30	75	2007	9,34	7668	11,74	
9:41:00	75	2005	9,34	7671	11,75	
9:41:30	75	2003	9,34	7668	11,75	
9:42:00	75	2001	9,34	7671	11,75	
9:42:30	75	1998	9,34	7669	11,76	
9:43:00	75	1996	9,34	7669	11,76	
9:43:30	75	1994	9,33	7668	11,77	
9:44:00	75	1993	9,33	7669	11,77	
9:44:30	75	1992	9,33	7668	11,78	
9:45:00	75	1990	9,33	7670	11,79	
9:45:30	75	1988	9,33	7669	11,79	
9:46:00	75	1987	9,33	7669	11,80	
9:46:30	75	1985	9,33	7667	11,81	
9:47:00	75	1983	9,33	7669	11,81	
9:47:30	75	1982	9,33	7668	11,81	
9:48:00	75	1982	9,32	7670	11,83	
9:48:30	75	1982	9,32	7670	11,83	
9:49:00	75	1981	9,32	7668	11,83	
9:49:30	75	1980	9,32	7668	11,83	
9:50:00	75	1977	9,32	7667	11,84	
9:50:30	75	1974	9,32	7670	11,84	
9:51:00	75	1969	9,32	7670	11,85	
9:51:30	75	1964	9,32	7670	11,86	
9:52:00	75	1959	9,32	7671	11,86	
9:52:30	75	1955	9,32	7670	11,87	
9:53:00	75	1951	9,32	7668	11,88	
9:53:30	75	1949	9,31	7670	11,89
