Repository: ProgWizer/parser

File: project-root/data/Data Acquisition/Data Acquisition/2016 year (65)/16-0060.txt (part 1 of 2)
--Test Summary--
Full Path and File Name	
Instrument Name	UCA Left Cell
Instrument Type	Model 4262 Twin Cell UCA
Instrument Serial Number	
Test Start Date	07.10.2016
Test Start Time	15:09:24
Test Stop Date	
Test Stop Time	
Test Length	
Final Sample Time Offset	
Controller Schedule Name	
Sampling Period	30 seconds
Comments	
Information	WellID	
Information	Customer	
Information	EngName	
Information	CementClass	G
Information	CementMfr	Ñóõîé Ëîã
Information	Additives	8%RD-100(Himprom)
Information	Density	1900
Information	BHCT	75
Information	BHST	
Information	FluidLoss	
Information	JobType	Research
Calculated Value	CS_50	2:11:00
Calculated Value	CS_500	3:48:00
Calculated Value	CS_Time8h	8,67 MPa
Calculated Value	CS_Time12h	11,28 MPa
Calculated Value	CS_Time24h	14,29 MPa
Calculated Value	CS_Time48h	N/A
Calculated Value	CS_Time72h	N/A
Calculated Curve	Compressive Strength	Compressive strength type B (more than 14 lb/gal)
Initial Temperature (°C)	25 °C
Initial Transit Time (microsec/in)	16,86 microsec/in
Initial Compressive Strength (MPa)	0,00 MPa
--Data--
Time (HH:MM:SS)	Temperature (°C)	Transit Time (microsec/in)	Compressive Strength (MPa)
0:00:00	25	16,86	0,00
0:00:30	25	16,88	0,00
0:01:00	25	16,90	0,00
0:01:30	25	16,90	0,00
0:02:00	25	16,92	0,00
0:02:30	25	16,92	0,00
0:03:00	25	16,92	0,00
0:03:30	25	16,94	0,00
0:04:00	25	16,95	0,00
0:04:30	25	16,95	0,00
0:05:00	25	16,95	0,00
0:05:30	25	16,95	0,00
0:06:00	25	16,97	0,00
0:06:30	25	16,97	0,00
0:07:00	25	16,97	0,00
0:07:30	25	16,97	0,00
0:08:00	26	16,98	0,00
0:08:30	26	16,98	0,00
0:09:00	26	16,98	0,00
0:09:30	27	16,97	0,00
0:10:00	27	16,96	0,00
0:10:30	27	16,95	0,00
0:11:00	28	16,95	0,00
0:11:30	28	16,92	0,00
0:12:00	29	16,91	0,00
0:12:30	30	16,89	0,00
0:13:00	30	16,86	0,00
0:13:30	31	16,85	0,00
0:14:00	31	16,81	0,01
0:14:30	32	16,79	0,02
0:15:00	32	16,78	0,02
0:15:30	33	16,74	0,03
0:16:00	34	16,73	0,03
0:16:30	34	16,71	0,04
0:17:00	35	16,68	0,04
0:17:30	36	16,66	0,05
0:18:00	36	16,64	0,05
0:18:30	37	16,62	0,06
0:19:00	38	16,59	0,07
0:19:30	39	16,56	0,07
0:20:00	39	16,55	0,08
0:20:30	40	16,54	0,08
0:21:00	41	16,50	0,09
0:21:30	41	16,47	0,10
0:22:00	42	16,44	0,10
0:22:30	43	16,41	0,11
0:23:00	44	16,40	0,11
0:23:30	44	16,38	0,12
0:24:00	46	16,38	0,12
0:24:30	51		
0:25:00	54	19,30	0,00
0:25:30	55		
0:26:00	50		
0:26:30	51		
0:27:00	53		
0:27:30	92		
0:28:00	94		
0:28:30	95		
0:29:00	94		
0:29:30	94		
0:30:00	93		
0:30:30	92		
0:31:00	91		
0:31:30	89		
0:32:00	88		
0:32:30	86		
0:33:00	85		
0:33:30	83		
0:34:00	82		
0:34:30	81		
0:35:00	80		
0:35:30	79		
0:36:00	77		
0:36:30	76		
0:37:00	75		
0:37:30	74		
0:38:00	73		
0:38:30	73		
0:39:00	73	16,54	0,08
0:39:30	73	16,54	0,08
0:40:00	74	16,55	0,08
0:40:30	75	16,54	0,08
0:41:00	75	16,54	0,08
0:41:30	76	16,54	0,08
0:42:00	77	16,54	0,08
0:42:30	77	16,54	0,08
0:43:00	78	16,54	0,08
0:43:30	78	16,54	0,08
0:44:00	79	16,55	0,08
0:44:30	79	16,55	0,08
0:45:00	79	16,55	0,08
0:45:30	79	16,56	0,07
0:46:00	79	16,56	0,07
0:46:30	80	16,56	0,07
0:47:00	79	16,56	0,07
0:47:30	79	16,56	0,07
0:48:00	79	16,57	0,07
0:48:30	79	16,57	0,07
0:49:00	79	16,57	0,07
0:49:30	79	16,58	0,07
0:50:00	79	16,54	0,08
0:50:30	79	16,55	0,08
0:51:00	79	16,56	0,07
0:51:30	79	16,56	0,07
0:52:00	78	16,56	0,07
0:52:30	78	16,56	0,07
0:53:00	78	16,56	0,07
0:53:30	78	16,56	0,07
0:54:00	78	16,57	0,07
0:54:30	78	16,57	0,07
0:55:00	77	16,58	0,07
0:55:30	77	16,58	0,07
0:56:00	77	16,58	0,07
0:56:30	77	16,59	0,07
0:57:00	77	16,52	0,08
0:57:30	76	16,54	0,08
0:58:00	76	16,53	0,08
0:58:30	76	16,54	0,08
0:59:00	76	16,54	0,08
0:59:30	76	16,54	0,08
1:00:00	76	16,54	0,08
1:00:30	76	16,54	0,08
1:01:00	76	16,54	0,08
1:01:30	76	16,55	0,08
1:02:00	76	16,55	0,08
1:02:30	76	16,52	0,08
1:03:00	76	16,54	0,08
1:03:30	76	16,54	0,08
1:04:00	76	16,54	0,08
1:04:30	76	16,54	0,08
1:05:00	76	16,54	0,08
1:05:30	76	16,55	0,08
1:06:00	76	16,56	0,07
1:06:30	76	16,56	0,07
1:07:00	76	16,56	0,07
1:07:30	76	16,56	0,07
1:08:00	76	16,57	0,07
1:08:30	76	16,57	0,07
1:09:00	75	16,59	0,07
1:09:30	76	16,55	0,08
1:10:00	76	16,56	0,07
1:10:30	76	16,56	0,07
1:11:00	76	16,56	0,07
1:11:30	76	16,56	0,07
1:12:00	76	16,57	0,07
1:12:30	76	16,57	0,07
1:13:00	76	16,57	0,07
1:13:30	76	16,58	0,07
1:14:00	76	16,58	0,07
1:14:30	76	16,59	0,07
1:15:00	76	16,59	0,07
1:15:30	75	16,59	0,07
1:16:00	75	16,59	0,06
1:16:30	75	16,59	0,06
1:17:00	75	16,59	0,06
1:17:30	75	16,60	0,06
1:18:00	75	16,62	0,06
1:18:30	75	16,59	0,07
1:19:00	75	16,59	0,07
1:19:30	75	16,59	0,06
1:20:00	75	16,59	0,06
1:20:30	75	16,59	0,06
1:21:00	75	16,60	0,06
1:21:30	75	16,60	0,06
1:22:00	75	16,60	0,06
1:22:30	75	16,61	0,06
1:23:00	75	16,61	0,06
1:23:30	75	16,62	0,06
1:24:00	75	16,62	0,06
1:24:30	75	16,62	0,06
1:25:00	75	16,62	0,06
1:25:30	75	16,62	0,06
1:26:00	75	16,62	0,06
1:26:30	75	16,62	0,06
1:27:00	75	16,63	0,05
1:27:30	75	16,63	0,05
1:28:00	75	16,64	0,05
1:28:30	75	16,60	0,06
1:29:00	75	16,62	0,06
1:29:30	75	16,62	0,06
1:30:00	75	16,62	0,06
1:30:30	75	16,62	0,06
1:31:00	75	16,62	0,06
1:31:30	75	16,62	0,06
1:32:00	75	16,62	0,06
1:32:30	75	16,62	0,06
1:33:00	75	16,62	0,06
1:33:30	75	16,62	0,06
1:34:00	75	16,62	0,06
1:34:30	75	16,62	0,06
1:35:00	75	16,62	0,06
1:35:30	75	16,62	0,06
1:36:00	75	16,63	0,05
1:36:30	75	16,62	0,06
1:37:00	75	16,62	0,06
1:37:30	75	16,62	0,06
1:38:00	75	16,62	0,06
1:38:30	75	16,62	0,06
1:39:00	75	16,62	0,06
1:39:30	75	16,63	0,05
1:40:00	75	16,59	0,07
1:40:30	75	16,59	0,06
1:41:00	75	16,59	0,06
1:41:30	75	16,59	0,06
1:42:00	75	16,59	0,07
1:42:30	75	16,58	0,07
1:43:00	75	16,58	0,07
1:43:30	75	16,57	0,07
1:44:00	75	16,57	0,07
1:44:30	75	16,56	0,07
1:45:00	75	16,56	0,07
1:45:30	75	16,56	0,07
1:46:00	75	16,55	0,08
1:46:30	75	16,54	0,08
1:47:00	75	16,54	0,08
1:47:30	75	16,54	0,08
1:48:00	75	16,53	0,08
1:48:30	75	16,52	0,08
1:49:00	75	16,51	0,08
1:49:30	75	16,50	0,09
1:50:00	75	16,49	0,09
1:50:30	75	16,48	0,09
1:51:00	75	16,48	0,09
1:51:30	75	16,43	0,11
1:52:00	75	16,43	0,11
1:52:30	75	16,42	0,11
1:53:00	75	16,41	0,11
1:53:30	75	16,40	0,11
1:54:00	75	16,38	0,12
1:54:30	75	16,38	0,12
1:55:00	75	16,36	0,12
1:55:30	75	16,35	0,13
1:56:00	75	16,33	0,13
1:56:30	75	16,32	0,14
1:57:00	75	16,30	0,14
1:57:30	75	16,28	0,15
1:58:00	75	16,27	0,15
1:58:30	75	16,24	0,16
1:59:00	75	16,23	0,16
1:59:30	75	16,20	0,17
2:00:00	75	16,18	0,17
2:00:30	75	16,16	0,18
2:01:00	75	16,14	0,19
2:01:30	75	16,11	0,19
2:02:00	75	16,10	0,20
2:02:30	75	16,05	0,21
2:03:00	75	16,02	0,22
2:03:30	75	16,01	0,22
2:04:00	75	15,99	0,23
2:04:30	75	15,96	0,24
2:05:00	75	15,93	0,25
2:05:30	75	15,90	0,26
2:06:00	75	15,88	0,27
2:06:30	75	15,85	0,27
2:07:00	75	15,82	0,28
2:07:30	75	15,80	0,29
2:08:00	75	15,77	0,30
2:08:30	75	15,74	0,31
2:09:00	75	15,71	0,32
2:09:30	75	15,68	0,33
2:10:00	75	15,65	0,34
2:10:30	75	15,62	0,35
2:11:00	75	15,59	0,36
2:11:30	75	15,56	0,37
2:12:00	75	15,53	0,38
2:12:30	75	15,51	0,39
2:13:00	75	15,48	0,40
2:13:30	75	15,42	0,42
2:14:00	75	15,39	0,43
2:14:30	75	15,36	0,44
2:15:00	75	15,34	0,46
2:15:30	75	15,30	0,47
2:16:00	75	15,27	0,48
2:16:30	75	15,23	0,50
2:17:00	75	15,20	0,51
2:17:30	75	15,17	0,52
2:18:00	75	15,14	0,53
2:18:30	75	15,11	0,55
2:19:00	75	15,08	0,56
2:19:30	75	15,05	0,57
2:20:00	75	15,02	0,58
2:20:30	75	14,98	0,60
2:21:00	75	14,95	0,61
2:21:30	75	14,92	0,63
2:22:00	75	14,89	0,64
2:22:30	75	14,86	0,65
2:23:00	75	14,82	0,67
2:23:30	75	14,80	0,68
2:24:00	75	14,74	0,71
2:24:30	75	14,72	0,72
2:25:00	75	14,69	0,74
2:25:30	75	14,66	0,75
2:26:00	75	14,62	0,77
2:26:30	75	14,59	0,79
2:27:00	75	14,57	0,80
2:27:30	75	14,54	0,81
2:28:00	75	14,51	0,83
2:28:30	75	14,48	0,84
2:29:00	75	14,45	0,86
2:29:30	75	14,42	0,88
2:30:00	75	14,39	0,89
2:30:30	75	14,37	0,91
2:31:00	75	14,34	0,92
2:31:30	75	14,32	0,93
2:32:00	75	14,29	0,95
2:32:30	75	14,25	0,97
2:33:00	75	14,23	0,98
2:33:30	75	14,20	1,00
2:34:00	75	14,17	1,02
2:34:30	75	14,13	1,05
2:35:00	75	14,10	1,06
2:35:30	75	14,08	1,07
2:36:00	75	14,06	1,09
2:36:30	75	14,03	1,11
2:37:00	75	14,00	1,13
2:37:30	75	13,98	1,14
2:38:00	75	13,95	1,16
2:38:30	75	13,92	1,17
2:39:00	75	13,91	1,18
2:39:30	75	13,88	1,20
2:40:00	75	13,86	1,22
2:40:30	75	13,84	1,24
2:41:00	75	13,81	1,25
2:41:30	75	13,79	1,27
2:42:00	75	13,76	1,29
2:42:30	75	13,74	1,30
2:43:00	75	13,71	1,32
2:43:30	75	13,70	1,33
2:44:00	75	13,67	1,35
2:44:30	75	13,65	1,37
2:45:00	75	13,63	1,39
2:45:30	75	13,61	1,40
2:46:00	75	13,57	1,43
2:46:30	75	13,54	1,45
2:47:00	75	13,52	1,47
2:47:30	75	13,50	1,48
2:48:00	75	13,48	1,50
2:48:30	75	13,46	1,51
2:49:00	75	13,43	1,54
2:49:30	75	13,41	1,55
2:50:00	75	13,39	1,57
2:50:30	75	13,37	1,59
2:51:00	75	13,36	1,60
2:51:30	75	13,34	1,61
2:52:00	75	13,31	1,64
2:52:30	75	13,29	1,65
2:53:00	75	13,27	1,67
2:53:30	75	13,26	1,68
2:54:00	75	13,23	1,70
2:54:30	75	13,22	1,72
2:55:00	75	13,20	1,74
2:55:30	75	13,18	1,76
2:56:00	75	13,16	1,77
2:56:30	75	13,14	1,78
2:57:00	75	13,14	1,79
2:57:30	75	13,10	1,83
2:58:00	75	13,09	1,84
2:58:30	75	13,06	1,86
2:59:00	75	13,05	1,88
2:59:30	75	13,03	1,90
3:00:00	75	13,01	1,91
3:00:30	75	12,99	1,93
3:01:00	75	12,97	1,95
3:01:30	75	12,95	1,97
3:02:00	75	12,93	1,99
3:02:30	75	12,92	2,00
3:03:00	75	12,90	2,02
3:03:30	74	12,89	2,03
3:04:00	75	12,88	2,05
3:04:30	75	12,86	2,06
3:05:00	75	12,84	2,08
3:05:30	75	12,83	2,09
3:06:00	75	12,82	2,11
3:06:30	75	12,80	2,12
3:07:00	75	12,79	2,14
3:07:30	75	12,77	2,16
3:08:00	75	12,75	2,18
3:08:30	75	12,74	2,19
3:09:00	75	12,71	2,22
3:09:30	75	12,70	2,24
3:10:00	75	12,68	2,26
3:10:30	75	12,67	2,26
3:11:00	74	12,65	2,29
3:11:30	75	12,64	2,31
3:12:00	75	12,62	2,32
3:12:30	75	12,61	2,33
3:13:00	75	12,59	2,36
3:13:30	75	12,58	2,37
3:14:00	75	12,57	2,39
3:14:30	75	12,55	2,40
3:15:00	75	12,55	2,41
3:15:30	75	12,53	2,43
3:16:00	75	12,52	2,45
3:16:30	75	12,50	2,47
3:17:00	75	12,48	2,48
3:17:30	75	12,47	2,50
3:18:00	75	12,45	2,52
3:18:30	75	12,44	2,54
3:19:00	75	12,43	2,55
3:19:30	74	12,42	2,57
3:20:00	75	12,41	2,58
3:20:30	75	12,38	2,62
3:21:00	75	12,37	2,63
3:21:30	75	12,36	2,64
3:22:00	75	12,35	2,65
3:22:30	75	12,34	2,67
3:23:00	75	12,32	2,69
3:23:30	75	12,31	2,70
3:24:00	75	12,30	2,72
3:24:30	75	12,29	2,73
3:25:00	75	12,27	2,75
3:25:30	75	12,26	2,77
3:26:00	75	12,25	2,78
3:26:30	75	12,24	2,80
3:27:00	75	12,22	2,83
3:27:30	75	12,21	2,84
3:28:00	75	12,21	2,85
3:28:30	75	12,20	2,86
3:29:00	75	12,18	2,88
3:29:30	75	12,18	2,89
3:30:00	75	12,17	2,90
3:30:30	75	12,16	2,92
3:31:00	75	12,14	2,94
3:31:30	75	12,13	2,95
3:32:00	75	12,13	2,96
3:32:30	75	12,11	2,98
3:33:00	75	12,09	3,01
3:33:30	75	12,09	3,02
3:34:00	75	12,08	3,03
3:34:30	75	12,06	3,06
3:35:00	75	12,05	3,07
3:35:30	75	12,04	3,08
3:36:00	75	12,03	3,11
3:36:30	75	12,02	3,12
3:37:00	75	12,01	3,13
3:37:30	75	12,00	3,15
3:38:00	75	11,98	3,18
3:38:30	75	11,98	3,19
3:39:00	75	11,97	3,20
3:39:30	75	11,95	3,22
3:40:00	75	11,95	3,22
3:40:30	75	11,94	3,25
3:41:00	74	11,93	3,26
3:41:30	75	11,91	3,28
3:42:00	75	11,91	3,29
3:42:30	75	11,90	3,30
3:43:00	75	11,89	3,32
3:43:30	75	11,88	3,33
3:44:00	75	11,87	3,35
3:44:30	75	11,86	3,37
3:45:00	75	11,86	3,38
3:45:30	75	11,85	3,39
3:46:00	75	11,84	3,40
3:46:30	75	11,82	3,43
3:47:00	75	11,82	3,44
3:47:30	75	11,81	3,45
3:48:00	75	11,80	3,46
3:48:30	75	11,79	3,48
3:49:00	75	11,79	3,49
3:49:30	75	11,78	3,50
3:50:00	75	11,77	3,52
3:50:30	75	11,75	3,55
3:51:00	75	11,74	3,57
3:51:30	75	11,73	3,58
3:52:00	75	11,73	3,59
3:52:30	75	11,72	3,61
3:53:00	75	11,71	3,62
3:53:30	75	11,70	3,63
3:54:00	75	11,69	3,66
3:54:30	75	11,69	3,66
3:55:00	75	11,68	3,67
3:55:30	75	11,67	3,70
3:56:00	75	11,66	3,71
3:56:30	75	11,68	3,68
3:57:00	75	11,68	3,68
3:57:30	75	11,67	3,70
3:58:00	75	11,66	3,71
3:58:30	75	11,66	3,71
3:59:00	75	11,65	3,73
3:59:30	75	11,64	3,74
4:00:00	75	11,64	3,75
4:00:30	75	11,63	3,77
4:01:00	75	11,62	3,78
4:01:30	75	11,61	3,81
4:02:00	75	11,60	3,82
4:02:30	75	11,60	3,82
4:03:00	75	11,59	3,83
4:03:30	75	11,59	3,85
4:04:00	75	11,58	3,86
4:04:30	75	11,57	3,88
4:05:00	75	11,56	3,89
4:05:30	75	11,55	3,91
4:06:00	75	11,55	3,92
4:06:30	75	11,54	3,93
4:07:00	75	11,54	3,93
4:07:30	75	11,53	3,95
4:08:00	75	11,53	3,96
4:08:30	75	11,52	3,98
4:09:00	75	11,51	3,99
4:09:30	75	11,50	4,01
4:10:00	75	11,49	4,03
4:10:30	75	11,48	4,05
4:11:00	75	11,48	4,05
4:11:30	75	11,47	4,06
4:12:00	75	11,46	4,08
4:12:30	75	11,46	4,09
4:13:00	75	11,45	4,11
4:13:30	75	11,44	4,12
4:14:00	75	11,44	4,12
4:14:30	75	11,43	4,14
4:15:00	75	11,43	4,15
4:15:30	75	11,42	4,17
4:16:00	75	11,41	4,18
4:16:30	75	11,40	4,20
4:17:00	75	11,40	4,21
4:17:30	75	11,39	4,23
4:18:00	75	11,39	4,23
4:18:30	75	11,38	4,25
4:19:00	75	11,38	4,26
4:19:30	75	11,38	4,26
4:20:00	75	11,37	4,28
4:20:30	75	11,36	4,29
4:21:00	75	11,35	4,31
4:21:30	75	11,34	4,32
4:22:00	75	11,34	4,32
4:22:30	75	11,34	4,34
4:23:00	75	11,33	4,35
4:23:30	75	11,32	4,37
4:24:00	75	11,32	4,39
4:24:30	75	11,32	4,39
4:25:00	75	11,31	4,40
4:25:30	75	11,30	4,42
4:26:00	75	11,29	4,43
4:26:30	75	11,29	4,43
4:27:00	75	11,29	4,45
4:27:30	75	11,28	4,47
4:28:00	75	11,27	4,48
4:28:30	75	11,27	4,48
4:29:00	75	11,26	4,50
4:29:30	75	11,26	4,50
4:30:00	75	11,24	4,55
4:30:30	75	11,24	4,55
4:31:00	75	11,23	4,57
4:31:30	75	11,23	4,57
4:32:00	75	11,23	4,58
4:32:30	75	11,22	4,60
4:33:00	75	11,21	4,62
4:33:30	75	11,21	4,62
4:34:00	75	11,20	4,63
4:34:30	75	11,20	4,65
4:35:00	75	11,20	4,65
4:35:30	75	11,19	4,67
4:36:00	75	11,18	4,68
4:36:30	75	11,17	4,70
4:37:00	75	11,17	4,70
4:37:30	75	11,16	4,72
4:38:00	75	11,16	4,72
4:38:30	75	11,16	4,73
4:39:00	75	11,15	4,75
4:39:30	75	11,15	4,75
4:40:00	75	11,14	4,77
4:40:30	75	11,14	4,79
4:41:00	75	11,14	4,79
4:41:30	75	11,13	4,80
4:42:00	75	11,12	4,82
4:42:30	75	11,11	4,84
4:43:00	75	11,11	4,84
4:43:30	75	11,11	4,86
4:44:00	75	11,10	4,87
4:44:30	75	11,10	4,87
4:45:00	75	11,09	4,89
4:45:30	75	11,08	4,91
4:46:00	75	11,08	4,91
4:46:30	75	11,07	4,93
4:47:00	75	11,07	4,93
4:47:30	75	11,07	4,95
4:48:00	75	11,06	4,96
4:48:30	75	11,06	4,96
4:49:00	75	11,05	4,98
4:49:30	75	11,05	5,00
4:50:00	75	11,04	5,02
4:50:30	75	11,03	5,04
4:51:00	75	11,03	5,04
4:51:30	75	11,02	5,06
4:52:00	75	11,02	5,06
4:52:30	75	11,02	5,07
4:53:00	75	11,01	5,09
4:53:30	75	11,00	5,11
4:54:00	75	11,00	5,11
4:54:30	75	10,99	5,13
4:55:00	75	10,99	5,13
4:55:30	75	10,98	5,15
4:56:00	75	10,98	5,17
4:56:30	75	10,98	5,17
4:57:00	75	10,97	5,19
4:57:30	75	10,97	5,19
4:58:00	75	10,96	5,21
4:58:30	75	10,96	5,21
4:59:00	75	10,95	5,22
4:59:30	75	10,95	5,24
5:00:00	75	10,95	5,24
5:00:30	75	10,94	5,26
5:01:00	75	10,93	5,28
5:01:30	75	10,93	5,28
5:02:00	75	10,93	5,30
5:02:30	75	10,93	5,30
5:03:00	75	10,92	5,32
5:03:30	75	10,91	5,34
5:04:00	75	10,91	5,34
5:04:30	75	10,90	5,36
5:05:00	75	10,90	5,36
5:05:30	75	10,89	5,38
5:06:00	75	10,89	5,38
5:06:30	75	10,89	5,40
5:07:00	75	10,88	5,42
5:07:30	75	10,88	5,42
5:08:00	75	10,87	5,44
5:08:30	75	10,87	5,44
5:09:00	75	10,87	5,44
5:09:30	75	10,86	5,46
5:10:00	75	10,86	5,48
5:10:30	75	10,85	5,50
5:11:00	75	10,84	5,52
5:11:30	75	10,84	5,52
5:12:00	75	10,84	5,54
5:12:30	75	10,84	5,54
5:13:00	75	10,83	5,56
5:13:30	75	10,83	5,56
5:14:00	75	10,82	5,58
5:14:30	75	10,82	5,58
5:15:00	75	10,81	5,60
5:15:30	75	10,81	5,60
5:16:00	75	10,80	5,62
5:16:30	75	10,80	5,64
5:17:00	75	10,80	5,64
5:17:30	75	10,79	5,66
5:18:00	75	10,79	5,66
5:18:30	75	10,78	5,68
5:19:00	75	10,78	5,68
5:19:30	75	10,77	5,70
5:20:00	75	10,77	5,70
5:20:30	75	10,77	5,73
5:21:00	75	10,77	5,73
5:21:30	75	10,76	5,75
5:22:00	75	10,76	5,75
5:22:30	75	10,75	5,77
5:23:00	75	10,75	5,77
5:23:30	75	10,75	5,79
5:24:00	75	10,74	5,81
5:24:30	75	10,74	5,81
5:25:00	75	10,74	5,81
5:25:30	75	10,73	5,83
5:26:00	75	10,72	5,85
5:26:30	75	10,72	5,85
5:27:00	75	10,72	5,85
5:27:30	75	10,71	5,88
5:28:00	75	10,71	5,88
5:28:30	75	10,71	5,90
5:29:00	75	10,71	5,90
5:29:30	75	10,70	5,92
5:30:00	75	10,69	5,94
5:30:30	75	10,69	5,94
5:31:00	75	10,68	5,96
5:31:30	75	10,68	5,96
5:32:00	75	10,68	5,98
5:32:30	75	10,68	5,98
5:33:00	75	10,67	6,01
5:33:30	75	10,67	6,01
5:34:00	75	10,66	6,03
5:34:30	75	10,66	6,03
5:35:00	75	10,66	6,05
5:35:30	75	10,66	6,05
5:36:00	75	10,65	6,07
5:36:30	75	10,65	6,07
5:37:00	75	10,64	6,10
5:37:30	75	10,64	6,10
5:38:00	75	10,63	6,12
5:38:30	75	10,63	6,12
5:39:00	75	10,63	6,14
5:39:30	75	10,63	6,14
5:40:00	75	10,62	6,16
5:40:30	75	10,62	6,16
5:41:00	75	10,61	6,19
5:41:30	75	10,61	6,19
5:42:00	75	10,61	6,19
5:42:30	75	10,60	6,21
5:43:00	75	10,60	6,21
5:43:30	75	10,59	6,23
5:44:00	75	10,59	6,23
5:44:30	75	10,59	6,26
5:45:00	75	10,59	6,26
5:45:30	75	10,58	6,28
5:46:00	75	10,58	6,28
5:46:30	75	10,57	6,30
5:47:00	75	10,57	6,30
5:47:30	75	10,57	6,30
5:48:00	75	10,57	6,33
5:48:30	75	10,57	6,33
5:49:00	75	10,56	6,35
5:49:30	75	10,56	6,35
5:50:00	75	10,55	6,37
5:50:30	75	10,54	6,40
5:51:00	75	10,54	6,40
5:51:30	75	10,54	6,40
5:52:00	75	10,54	6,42
5:52:30	75	10,54	6,42
5:53:00	75	10,53	6,44
5:53:30	75	10,53	6,44
5:54:00	75	10,52	6,47
5:54:30	75	10,52	6,47
5:55:00	75	10,51	6,49
5:55:30	75	10,51	6,49
5:56:00	75	10,50	6,52
5:56:30	75	10,50	6,52
5:57:00	75	10,50	6,52
5:57:30	75	10,50	6,54
5:58:00	75	10,50	6,54
5:58:30	75	10,49	6,56
5:59:00	75	10,49	6,56
5:59:30	75	10,49	6,56
6:00:00	75	10,48	6,59
6:00:30	75	10,48	6,59
6:01:00	75	10,48	6,61
6:01:30	75	10,48	6,61
6:02:00	75	10,47	6,64
6:02:30	75	10,47	6,64
6:03:00	75	10,47	6,64
6:03:30	75	10,46	6,66
6:04:00	75	10,46	6,66
6:04:30	75	10,46	6,66
6:05:00	75	10,45	6,69
6:05:30	75	10,45	6,69
6:06:00	75	10,45	6,71
6:06:30	75	10,45	6,71
6:07:00	75	10,45	6,71
6:07:30	75	10,44	6,74
6:08:00	75	10,44	6,74
6:08:30	75	10,43	6,76
6:09:00	75	10,43	6,76
6:09:30	75	10,43	6,76
6:10:00	75	10,42	6,79
6:10:30	75	10,41	6,81
6:11:00	75	10,41	6,81
6:11:30	75	10,41	6,84
6:12:00	75	10,41	6,84
6:12:30	75	10,41	6,84
6:13:00	75	10,40	6,86
6:13:30	75	10,40	6,86
6:14:00	75	10,40	6,86
6:14:30	75	10,39	6,89
6:15:00	75	10,39	6,89
6:15:30	75	10,38	6,92
6:16:00	75	10,38	6,92
6:16:30	75	10,38	6,92
6:17:00	75	10,38	6,94
6:17:30	75	10,38	6,94
6:18:00	75	10,37	6,97
6:18:30	75	10,37	6,97
6:19:00	75	10,37	6,97
6:19:30	75	10,36	6,99
6:20:00	75	10,36	6,99
6:20:30	75	10,36	6,99
6:21:00	75	10,36	7,02
6:21:30	75	10,36	7,02
6:22:00	75	10,36	7,02
6:22:30	75	10,35	7,05
6:23:00	75	10,35	7,05
6:23:30	75	10,34	7,07
6:24:00	75	10,34	7,07
6:24:30	75	10,34	7,07
6:25:00	75	10,34	7,07
6:25:30	75	10,33	7,10
6:26:00	75	10,33	7,10
6:26:30	75	10,32	7,13
6:27:00	75	10,32	7,13
6:27:30	75	10,32	7,13
6:28:00	75	10,32	7,13
6:28:30	75	10,32	7,15
6:29:00	75	10,32	7,15
6:29:30	75	10,31	7,18
6:30:00	75	10,31	7,18
6:30:30	75	10,31	7,18
6:31:00	75	10,30	7,21
6:31:30	75	10,29	7,23
6:32:00	75	10,29	7,23
6:32:30	75	10,29	7,23
6:33:00	75	10,29	7,23
6:33:30	75	10,29	7,26
6:34:00	75	10,29	7,26
6:34:30	75	10,29	7,26
6:35:00	75	10,28	7,29
6:35:30	75	10,28	7,29
6:36:00	75	10,27	7,31
6:36:30	75	10,27	7,31
6:37:00	75	10,27	7,31
6:37:30	75	10,27	7,34
6:38:00	75	10,27	7,34
6:38:30	75	10,27	7,34
6:39:00	75	10,26	7,37
6:39:30	75	10,26	7,37
6:40:00	75	10,26	7,37
6:40:30	75	10,25	7,40
6:41:00	75	10,25	7,40
6:41:30	75	10,25	7,40
6:42:00	75	10,24	7,42
6:42:30	75	10,24	7,42
6:43:00	75	10,24	7,42
6:43:30	75	10,24	7,42
6:44:00	75	10,23	7,45
6:44:30	75	10,23	7,45
6:45:00	75	10,23	7,45
6:45:30	75	10,23	7,48
6:46:00	75	10,23	7,48
6:46:30	75	10,23	7,48
6:47:00	75	10,22	7,51
6:47:30	75	10,22	7,51
6:48:00	75	10,22	7,51
6:48:30	75	10,21	7,54
6:49:00	75	10,21	7,54
6:49:30	75	10,21	7,54
6:50:00	75	10,21	7,54
6:50:30	75	10,20	7,57
6:51:00	75	10,20	7,57
6:51:30	75	10,20	7,59
6:52:00	75	10,20	7,59
6:52:30	75	10,20	7,59
6:53:00	75	10,19	7,62
6:53:30	75	10,19	7,62
6:54:00	75	10,19	7,62
6:54:30	75	10,19	7,62
6:55:00	75	10,18	7,65
6:55:30	75	10,18	7,65
6:56:00	75	10,18	7,68
6:56:30	75	10,18	7,68
6:57:00	75	10,18	7,68
6:57:30	75	10,17	7,71
6:58:00	75	10,17	7,71
6:58:30	75	10,17	7,71
6:59:00	75	10,17	7,71
6:59:30	75	10,16	7,74
7:00:00	75	10,16	7,74
7:00:30	75	10,16	7,74
7:01:00	75	10,16	7,74
7:01:30	75	10,15	7,77
7:02:00	75	10,15	7,77
7:02:30	75	10,15	7,77
7:03:00	75	10,14	7,80
7:03:30	75	10,14	7,80
7:04:00	75	10,14	7,80
7:04:30	75	10,14	7,83
7:05:00	75	10,14	7,83
7:05:30	75	10,14	7,83
7:06:00	75	10,14	7,83
7:06:30	75	10,13	7,86
7:07:00	75	10,13	7,86
7:07:30	75	10,13	7,86
7:08:00	75	10,13	7,86
7:08:30	75	10,12	7,89
7:09:00	75	10,12	7,89
7:09:30	75	10,12	7,89
7:10:00	75	10,12	7,92
7:10:30	75	10,12	7,92
7:11:00	75	10,12	7,92
7:11:30	75	10,12	7,92
7:12:00	75	10,12	7,92
7:12:30	75	10,11	7,95
7:13:00	75	10,11	7,95
7:13:30	75	10,10	7,98
7:14:00	75	10,10	7,98
7:14:30	75	10,10	7,98
7:15:00	75	10,09	8,01
7:15:30	75	10,09	8,01
7:16:00	75	10,09	8,01
7:16:30	75	10,09	8,01
7:17:00	75	10,09	8,04
7:17:30	75	10,09	8,04
7:18:00	75	10,09	8,04
7:18:30	75	10,09	8,04
7:19:00	75	10,08	8,07
7:19:30	75	10,08	8,07
7:20:00	75	10,08	8,07
7:20:30	75	10,07	8,10
7:21:00	75	10,07	8,10
7:21:30	75	10,07	8,10
7:22:00	75	10,07	8,10
7:22:30	75	10,06	8,13
7:23:00	75	10,06	8,13
7:23:30	75	10,06	8,13
7:24:00	75	10,06	8,13
7:24:30	75	10,05	8,16
7:25:00	75	10,05	8,16
7:25:30	75	10,05	8,16
7:26:00	75	10,05	8,16
7:26:30	75	10,05	8,19
7:27:00	75	10,05	8,19
7:27:30	75	10,05	8,19
7:28:00	75	10,05	8,19
7:28:30	75	10,05	8,19
7:29:00	75	10,04	8,22
7:29:30	75	10,04	8,22
7:30:00	75	10,04	8,22
7:30:30	75	10,04	8,22
7:31:00	75	10,03	8,25
7:31:30	75	10,03	8,25
7:32:00	75	10,03	8,25
7:32:30	75	10,03	8,25
7:33:00	75	10,03	8,28
7:33:30	75	10,03	8,28
7:34:00	75	10,03	8,28
7:34:30	75	10,02	8,32
7:35:00	75	10,02	8,32
7:35:30	75	10,02	8,32
7:36:00	75	10,02	8,32
7:36:30	75	10,01	8,35
7:37:00	75	10,01	8,35
7:37:30	75	10,01	8,35
7:38:00	75	10,01	8,35
7:38:30	75	10,00	8,38
7:39:00	75	10,00	8,38
7:39:30	75	10,00	8,38
7:40:00	75	10,00	8,38
7:40:30	75	10,00	8,41
7:41:00	75	10,00	8,41
7:41:30	75	10,00	8,41
7:42:00	75	10,00	8,41
7:42:30	75	9,99	8,44
7:43:00	75	9,99	8,44
7:43:30	75	9,99	8,44
7:44:00	75	9,99	8,44
7:44:30	75	9,99	8,44
7:45:00	75	9,98	8,47
7:45:30	75	9,98	8,47
7:46:00	75	9,98	8,47
7:46:30	75	9,98	8,47
7:47:00	75	9,97	8,51
7:47:30	75	9,97	8,51
7:48:00	75	9,97	8,51
7:48:30	75	9,97	8,51
7:49:00	75	9,97	8,51
7:49:30	75	9,96	8,54
7:50:00	75	9,96	8,54
7:50:30	75	9,96	8,54
7:51:00	75	9,96	8,54
7:51:30	75	9,96	8,54
7:52:00	75	9,96	8,57
7:52:30	75	9,96	8,57
7:53:00	75	9,96	8,57
7:53:30	75	9,96	8,57
7:54:00	75	9,96	8,57
7:54:30	75	9,95	8,60
7:55:00	75	9,95	8,60
7:55:30	75	9,95	8,60
7:56:00	75	9,94	8,64
7:56:30	75	9,94	8,64
7:57:00	75	9,94	8,64
7:57:30	75	9,94	8,64
7:58:00	75	9,93	8,67
7:58:30	75	9,93	8,67
7:59:00	75	9,93	8,67
7:59:30	75	9,93	8,67
8:00:00	75	9,93	8,67
8:00:30	75	9,93	8,70
8:01:00	75	9,93	8,70
8:01:30	75	9,93	8,70
8:02:00	75	9,93	8,70
8:02:30	75	9,93	8,70
8:03:00	75	9,92	8,74
8:03:30	75	9,92	8,74
8:04:00	75	9,92	8,74
8:04:30	75	9,92	8,74
8:05:00	75	9,91	8,77
8:05:30	75	9,91	8,77
8:06:00	75	9,91	8,77
8:06:30	75	9,91	8,77
8:07:00	75	9,91	8,77
8:07:30	75	9,90	8,80
8:08:00	75	9,90	8,80
8:08:30	75	9,90	8,80
8:09:00	75	9,90	8,80
8:09:30	75	9,90	8,80
8:10:00	75	9,90	8,84
8:10:30	75	9,90	8,84
8:11:00	75	9,90	8,84
8:11:30	75	9,90	8,84
8:12:00	75	9,90	8,84
8:12:30	75	9,90	8,84
8:13:00	75	9,89	8,87
8:13:30	75	9,89	8,87
8:14:00	75	9,89	8,87
8:14:30	75	9,89	8,87
8:15:00	75	9,89	8,87
8:15:30	75	9,88	8,91
8:16:00	75	9,89	8,87
8:16:30	75	9,88	8,91
8:17:00	75	9,88	8,91
8:17:30	75	9,88	8,94
8:18:00	75	9,88	8,94
8:18:30	75	9,88	8,94
8:19:00	75	9,88	8,94
8:19:30	75	9,88	8,94
8:20:00	75	9,88	8,94
8:20:30	75	9,87	8,97
8:21:00	75	9,87	8,97
8:21:30	75	9,87	8,97
8:22:00	75	9,87	8,97
8:22:30	75	9,87	8,97
8:23:00	75	9,86	9,01
8:23:30	75	9,86	9,01
8:24:00	75	9,86	9,01
8:24:30	75	9,86	9,01
8:25:00	75	9,86	9,01
8:25:30	75	9,85	9,04
8:26:00	75	9,85	9,04
8:26:30	75	9,85	9,04
8:27:00	75	9,85	9,04
8:27:30	75	9,85	9,04
8:28:00	75	9,84	9,08
8:28:30	75	9,85	9,04
8:29:00	75	9,84	9,08
8:29:30	75	9,84	9,08
8:30:00	75	9,84	9,08
8:30:30	75	9,84	9,08
8:31:00	75	9,84	9,08
8:31:30	75	9,84	9,11
8:32:00	75	9,84	9,11
8:32:30	75	9,84	9,11
8:33:00	75	9,84	9,11
8:33:30	75	9,84	9,11
8:34:00	75	9,83	9,15
8:34:30	75	9,83	9,15
8:35:00	75	9,83	9,15
8:35:30	75	9,83	9,15
8:36:00	75	9,83	9,15
8:36:30	75	9,83	9,15
8:37:00	75	9,82	9,18
8:37:30	75	9,82	9,18
8:38:00	75	9,82	9,18
8:38:30	75	9,82	9,22
8:39:00	75	9,82	9,22
8:39:30	75	9,82	9,22
8:40:00	75	9,82	9,22
8:40:30	75	9,82	9,22
8:41:00	75	9,82	9,22
8:41:30	75	9,81	9,25
8:42:00	75	9,81	9,25
8:42:30	75	9,81	9,25
8:43:00	75	9,81	9,25
8:43:30	75	9,81	9,25
8:44:00	75	9,81	9,25
8:44:30	75	9,80	9,29
8:45:00	75	9,80	9,29
8:45:30	75	9,80	9,29
8:46:00	75	9,80	9,29
8:46:30	75	9,80	9,29
8:47:00	75	9,80	9,29
8:47:30	75	9,79	9,32
8:48:00	75	9,79	9,32
8:48:30	75	9,79	9,32
8:49:00	75	9,79	9,32
8:49:30	75	9,79	9,32
8:50:00	75	9,79	9,32
8:50:30	75	9,79	9,36
8:51:00	75	9,79	9,36
8:51:30	75	9,77	9,43
8:52:00	75	9,76	9,47
8:52:30	75	9,75	9,51
8:53:00	75	9,75	9,51
8:53:30	75	9,75	9,54
8:54:00	75	9,75	9,54
8:54:30	75	9,75	9,54
8:55:00	75	9,75	9,54
8:55:30	75	9,75	9,54
8:56:00	75	9,74	9,58
8:56:30	75	9,74	9,58
8:57:00	75	9,74	9,58
8:57:30	75	9,74	9,58
8:58:00	75	9,74	9,58
8:58:30	75	9,74	9,58
8:59:00	75	9,74	9,58
8:59:30	75	9,73	9,62
9:00:00	75	9,73	9,62
9:00:30	75	9,73	9,62
9:01:00	75	9,73	9,62
9:01:30	75	9,73	9,62
9:02:00	75	9,73	9,65
9:02:30	75	9,73	9,65
9:03:00	75	9,73	9,65
9:03:30	75	9,73	9,65
9:04:00	75	9,73	9,65
9:04:30	75	9,73	9,65
9:05:00	75	9,73	9,65
9:05:30	75	9,72	9,69
9:06:00	75	9,72	9,69
9:06:30	75	9,72	9,69
9:07:00	75	9,72	9,69
9:07:30	75	9,72	9,69
9:08:00	75	9,72	9,69
9:08:30	75	9,71	9,73
9:09:00	75	9,71	9,73
9:09:30	75	9,71	9,73
9:10:00	75	9,71	9,73
9:10:30	75	9,71	9,73
9:11:00	75	9,71	9,73
9:11:30	75	9,71	9,73
9:12:00	75	9,71	9,73
9:12:30	75	9,70	9,77
9:13:00	75	9,70	9,77
9:13:30	75	9,70	9,77
9:14:00	75	9,70	9,77
9:14:30	75	9,70	9,77
9:15:00	75	9,70	9,77
9:15:30	75	9,70	9,77
9:16:00	75	9,70	9,77
9:16:30	75	9,70	9,77
9:17:00	75	9,70	9,77
9:17:30	75	9,70	9,77
9:18:00	75	9,70	9,80
9:18:30	75	9,70	9,80
9:19:00	75	9,70	9,80
9:19:30	75	9,70	9,80
9:20:00	75	9,70	9,80
9:20:30	75	9,69	9,84
9:21:00	75	9,70	9,80
9:21:30	75	9,69	9,84
9:22:00	75	9,69	9,84
9:22:30	75	9,69	9,84
9:23:00	75	9,69	9,84
9:23:30	75	9,68	9,88
9:24:00	75	9,68	9,88
9:24:30	75	9,68	9,88
9:25:00	75	9,68	9,88
9:25:30	75	9,68	9,88
9:26:00	75	9,68	9,88
9:26:30	75	9,68	9,88
9:27:00	75	9,67	9,92
9:27:30	75	9,67	9,92
9:28:00	75	9,67	9,92
9:28:30	75	9,67	9,92
9:29:00	75	9,67	9,92
9:29:30	75	9,67	9,92
9:30:00	75	9,67	9,92
9:30:30	75	9,66	9,96
9:31:00	75	9,66	9,96
9:31:30	75	9,66	9,96
9:32:00	75	9,66	9,96
9:32:30	75	9,66	9,96
9:33:00	75	9,66	9,96
9:33:30	75	9,66	9,96
9:34:00	75	9,66	9,96
9:34:30	75	9,66	9,96
9:35:00	75	9,66	10,00
9:35:30	75	9,66	10,00
9:36:00	75	9,66	10,00
9:36:30	75	9,66	10,00
9:37:00	75	9,66	10,00
9:37:30	75	9,66	10,00
9:38:00	75	9,66	10,00
9:38:30	75	9,65	10,03
9:39:00	75	9,65	10,03
9:39:30	75	9,65	10,03
9:40:00	75	9,65	10,03
9:40:30	75	9,65	10,03
9:41:00	75	9,65	10,03
9:41:30	75	9,65	10,03
9:42:00	75	9,64	10,07
9:42:30	75	9,64	10,07
9:43:00	75	9,64	10,07
9:43:30	75	9,64	10,07
9:44:00	75	9,64	10,07
9:44:30	75	9,64	10,07
9:45:00	75	9,64	10,11
9:45:30	75	9,64	10,11
9:46:00	75	9,64	10,11
9:46:30	75	9,64	10,11
9:47:00	75	9,64	10,11
9:47:30	75	9,64	10,11
9:48:00	75	9,64	10,11
9:48:30	75	9,64	10,11
9:49:00	75	9,63	10,15
9:49:30	75	9,64	10,11
9:50:00	75	9,63	10,15
9:50:30	75	9,63	10,15
9:51:00	75	9,63	10,15
9:51:30	75	9,63	10,15
9:52:00	75	9,63	10,15
9:52:30	75	9,62	10,19
9:53:00	75	9,62	10,19
9:53:30	75	9,62	10,19
9:54:00	75	9,62	10,19
9:54:30	75	9,62	10,19
9:55:00	75	9,62	10,19
9:55:30	75	9,62	10,19
9:56:00	75	9,62	10,19
9:56:30	75	9,62	10,19
9:57:00	75	9,61	10,23
9:57:30	75	9,61	10,23
9:58:00	75	9,61	10,23
9:58:30	75	9,61	10,23
9:59:00	75	9,61	10,23
9:59:30	75	9,61	10,23
10:00:00	75	9,61	10,23
10:00:30	75	9,61	10,23
10:01:00	75	9,61	10,27
10:01:30	75	9,61	10,27
10:02:00	75	9,61	10,27
10:02:30	75	9,61	10,27
10:03:00	75	9,61	10,27
10:03:30	75	9,61	10,27
10:04:00	75	9,61	10,27
10:04:30	75	9,61	10,27
10:05:00	75	9,61	10,27
10:05:30	75	9,60	10,31
10:06:00	75	9,60	10,31
10:06:30	75	9,60	10,31
10:07:00	75	9,60	10,31
10:07:30	75	9,60	10,31
10:08:00	75	9,60	10,31
10:08:30	75	9,59	10,35
10:09:00	75	9,59	10,35
10:09:30	75	9,59	10,35
10:10:00	75	9,59	10,35
10:10:30	75	9,59	10,35
10:11:00	75	9,58	10,39
10:11:30	75	9,58	10,39
10:12:00	75	9,58	10,39
10:12:30	75	9,58	10,39
10:13:00	75	9,58	10,39
10:13:30	75	9,58	10,39
10:14:00	75	9,57	10,43
10:14:30	75	9,57	10,43
10:15:00	75	9,57	10,43
10:15:30	75	9,57	10,43
10:16:00	75	9,57	10,43
10:16:30	75	9,57	10,43
10:17:00	75	9,57	10,43
10:17:30	75	9,57	10,43
10:18:00	75	9,57	10,43
10:18:30	75	9,57	10,43
10:19:00	75	9,57	10,43
10:19:30	75	9,57	10,47
10:20:00	75	9,57	10,47
10:20:30	75	9,57	10,47
10:21:00	75	9,57	10,47
10:21:30	75	9,57	10,47
10:22:00	75	9,57	10,47
10:22:30	75	9,57	10,47
10:23:00	75	9,57	10,47
10:23:30	75	9,57	10,47
10:24:00	75	9,56	10,51
10:24:30	75	9,56	10,51
10:25:00	75	9,56	10,51
10:25:30	75	9,56	10,51
10:26:00	75	9,56	10,51
10:26:30	75	9,56	10,51
10:27:00	75	9,56	10,51
10:27:30	75	9,56	10,51
10:28:00	75	9,55	10,56
10:28:30	75	9,55	10,56
10:29:00	75	9,55	10,56
10:29:30	75	9,55	10,56
10:30:00	75	9,55	10,56
10:30:30	75	9,55	10,56
10:31:00	75	9,55	10,56
10:31:30	75	9,55	10,56
10:32:00	75	9,55	10,60
10:32:30	75	9,55	10,60
10:33:00	75	9,55	10,60
10:33:30	75	9,55	10,60
10:34:00	75	9,55	10,60
10:34:30	75	9,55	10,60
10:35:00	75	9,55	10,60
10:35:30	75	9,54	10,64
10:36:00	75	9,54	10,64
10:36:30	75	9,54	10,64
10:37:00	75	9,54	10,64
10:37:30	75	9,54	10,64
10:38:00	75	9,54	10,64
10:38:30	75	9,54	10,64
10:39:00	75	9,54	10,64
10:39:30	75	9,54	10,64
10:40:00	75	9,54	10,64
10:40:30	75	9,53	10,68
10:41:00	75	9,53	10,68
10:41:30	75	9,53	10,68
10:42:00	75	9,53	10,68
10:42:30	75	9,53	10,68
10:43:00	75	9,53	10,68
10:43:30	75	9,53	10,68
10:44:00	75	9,53	10,68
10:44:30	75	9,53	10,68
10:45:00	75	9,53	10,68
10:45:30	75	9,52	10,72
10:46:00	75	9,53	10,68
10:46:30	75	9,52	10,72
10:47:00	75	9,52	10,72
10:47:30	75	9,52	10,72
10:48:00	75	9,52	10,72
10:48:30	75	9,52	10,72
10:49:00	75	9,52	10,72
10:49:30	75	9,52	10,72
10:50:00	75	9,52	10,72
10:50:30	75	9,52	10,76
10:51:00	75	9,52	10,76
10:51:30	75	9,52	10,76
10:52:00	75	9,52	10,76
10:52:30	75	9,52	10,76
10:53:00	75	9,52	10,76
10:53:30	75	9,52	10,76
10:54:00	75	9,52	10,76
10:54:30	75	9,51	10,81
10:55:00	75	9,51	10,81
10:55:30	75	9,51	10,81
10:56:00	75	9,51	10,81
10:56:30	75	9,51	10,81
10:57:00	75	9,51	10,81
10:57:30	75	9,51	10,81
10:58:00	75	9,51	10,81
10:58:30	75	9,51	10,81
10:59:00	75	9,50	10,85
10:59:30	75	9,50	10,85
11:00:00	75	9,50	10,85
11:00:30	75	9,50	10,85
11:01:00	75	9,50	10,85
11:01:30	75	9,50	10,85
11:02:00	75	9,50	10,85
11:02:30	75	9,50	10,85
11:03:00	75	9,50	10,85
11:03:30	75	9,50	10,85
11:04:00	75	9,49	10,89
11:04:30	75	9,49	10,89
11:05:00	75	9,49	10,89
11:05:30	75	9,49	10,89
11:06:00	75	9,49	10,89
11:06:30	75	9,49	10,89
11:07:00	75	9,49	10,89
11:07:30	75	9,49	10,89
11:08:00	75	9,49	10,89
11:08:30	75	9,49	10,89
11:09:00	75	9,49	10,89
11:09:30	75	9,48	10,93
11:10:00	75	9,49	10,89
11:10:30	75	9,48	10,93
11:11:00	75	9,48	10,93
11:11:30	75	9,48	10,93
11:12:00	75	9,48	10,93
11:12:30	75	9,48	10,93
11:13:00	75	9,48	10,93
11:13:30	75	9,48	10,93
11:14:00	75	9,48	10,93
11:14:30	75	9,48	10,93
11:15:00	75	9,48	10,93
11:15:30	75	9,48	10,98
11:16:00	75	9,48	10,98
11:16:30	75	9,48	10,98
11:17:00	75	9,48	10,98
11:17:30	75	9,48	10,98
11:18:00	75	9,48	10,98
11:18:30	75	9,48	10,98
11:19:00	75	9,48	10,98
11:19:30	75	9,48	10,98
11:20:00	75	9,47	11,02
11:20:30	75	9,47	11,02
11:21:00	75	9,47	11,02
11:21:30	75	9,47	11,02
11:22:00	75	9,47	11,02
11:22:30	75	9,47	11,02
11:23:00	75	9,47	11,02
11:23:30	75	9,47	11,02
11:24:00	75	9,47	11,02
11:24:30	75	9,47	11,02
11:25:00	75	9,47	11,02
11:25:30	75	9,47	11,02
11:26:00	75	9,47	11,02
11:26:30	75	9,47	11,02
11:27:00	75	9,46	11,06
11:27:30	75	9,46	11,06
11:28:00	75	9,46	11,06
11:28:30	75	9,46	11,06
11:29:00	75	9,46	11,06
11:29:30	75	9,46	11,06
11:30:00	75	9,46	11,06
11:30:30	75	9,46	11,06
11:31:00	75	9,46	11,06
11:31:30	75	9,45	11,11
11:32:00	75	9,46	11,06
11:32:30	75	9,45	11,11
11:33:00	75	9,45	11,11
11:33:30	75	9,45	11,11
11:34:00	75	9,45	11,11
11:34:30	75	9,45	11,11
11:35:00	75	9,45	11,11
11:35:30	75	9,45	11,11
11:36:00	75	9,45	11,11
11:36:30	75	9,45	11,11
11:37:00	75	9,45	11,11
11:37:30	75	9,45	11,11
11:38:00	75	9,45	11,11
11:38:30	75	9,45	11,15
11:39:00	75	9,45	11,15
11:39:30	75	9,45	11,15
11:40:00	75	9,45	11,15
11:40:30	75	9,45	11,15
11:41:00	75	9,45	11,15
11:41:30	75	9,45	11,15
11:42:00	75	9,45	11,15
11:42:30	75	9,45	11,15
11:43:00	75	9,44	11,19
11:43:30	75	9,45	11,15
11:44:00	75	9,45	11,15
11:44:30	75	9,44	11,19
11:45:00	75	9,44	11,19
11:45:30	75	9,44	11,19
11:46:00	75	9,44	11,19
11:46:30	75	9,44	11,19
11:47:00	75	9,44	11,19
11:47:30	75	9,44	11,19
11:48:00	75	9,44	11,19
11:48:30	75	9,44	11,19
11:49:00	75	9,44	11,19
11:49:30	75	9,44	11,19
11:50:00	75	9,44	11,19
11:50:30	75	9,44	11,19
11:51:00	75	9,44	11,19
11:51:30	75	9,44	11,19
11:52:00	75	9,43	11,24
11:52:30	75	9,43	11,24
11:53:00	75	9,43	11,24
11:53:30	75	9,43	11,24
11:54:00	75	9,43	11,24
11:54:30	75	9,43	11,24
11:55:00	75	9,43	11,24
11:55:30	75	9,43	11,24
11:56:00	75	9,43	11,24
11:56:30	75	9,43	11,24
11:57:00	75	9,43	11,24
11:57:30	75	9,43	11,28
11:58:00	75	9,43	11,28
11:58:30	75	9,43	11,28
11:59:00	75	9,43	11,28
11:59:30	75	9,43	11,28
12:00:00	75	9,43	11,28
12:00:30	75	9,43	11,28
12:01:00	75	9,43	11,28
12:01:30	75	9,43	11,28
12:02:00	75	9,43	11,28
12:02:30	75	9,43	11,28
12:03:00	75	9,42	11,33
12:03:30	75	9,42	11,33
12:04:00	75	9,42	11,33
12:04:30	75	9,42	11,33
12:05:00	75	9,42	11,33
12:05:30	75	9,42	11,33
12:06:00	75	9,42	11,33
12:06:30	75	9,42	11,33
12:07:00	75	9,42	11,33
12:07:30	75	9,42	11,33
12:08:00	75	9,42	11,33
12:08:30	75	9,42	11,33
12:09:00	75	9,41	11,37
12:09:30	75	9,41	11,37
12:10:00	75	9,41	11,37
12:10:30	75	9,41	11,37
12:11:00	75	9,41	11,37
12:11:30	75	9,41	11,37
12:12:00	75	9,41	11,37
12:12:30	75	9,41	11,37
12:13:00	75	9,41	11,37
12:13:30	75	9,41	11,37
12:14:00	75	9,41	11,37
12:14:30	75	9,41	11,37
12:15:00	75	9,41	11,37
12:15:30	75	9,41	11,37
12:16:00	75	9,41	11,37
12:16:30	75	9,41	11,37
12:17:00	75	9,40	11,42
12:17:30	75	9,40	11,42
12:18:00	75	9,40	11,42
12:18:30	75	9,40	11,42
12:19:00	75	9,40	11,42
12:19:30	75	9,40	11,42
12:20:00	75	9,40	11,42
12:20:30	75	9,40	11,42
12:21:00	75	9,40	11,42
12:21:30	75	9,40	11,42
12:22:00	75	9,40	11,42
12:22:30	75	9,39	11,46
12:23:00	75	9,39	11,46
12:23:30	75	9,39	11,46
12:24:00	75	9,39	11,46
12:24:30	75	9,39	11,46
12:25:00	75	9,39	11,46
12:25:30	75	9,39	11,46
12:26:00	75	9,39	11,46
12:26:30	75	9,39	11,46
12:27:00	75	9,39	11,46
12:27:30	75	9,39	11,46
12:28:00	75	9,39	11,46
12:28:30	75	9,39	11,46
12:29:00	75	9,39	11,46
12:29:30	75	9,39	11,51
12:30:00	75	9,39	11,51
12:30:30	75	9,39	11,51
12:31:00	75	9,39	11,51
12:31:30	75	9,39	11,51
12:32:00	75	9,39	11,51
12:32:30	75	9,39	11,51
12:33:00	75	9,39	11,51
12:33:30	75	9,39	11,51
12:34:00	75	9,39	11,51
12:34:30	75	9,39	11,51
12:35:00	75	9,39	11,51
12:35:30	75	9,39	11,51
12:36:00	75	9,38	11,55
12:36:30	75	9,38	11,55
12:37:00	75	9,38	11,55
12:37:30	75	9,38	11,55
12:38:00	75	9,38	11,55
12:38:30	75	9,38	11,55
12:39:00	75	9,38	11,55
12:39:30	75	9,38	11,55
12:40:00	75	9,38	11,55
12:40:30	75	9,38	11,55
12:41:00	75	9,38	11,55
12:41:30	75	9,38	11,55
12:42:00	75	9,38	11,55
12:42:30	75	9,38	11,55
12:43:00	75	9,37	11,60
12:43:30	75	9,37	11,60
12:44:00	75	9,37	11,60
12:44:30	75	9,37	11,60
12:45:00	75	9,37	11,60
12:45:30	75	9,37	11,60
12:46:00	75	9,37	11,60
12:46:30	75	9,37	11,60
12:47:00	75	9,37	11,60
12:47:30	75	9,37	11,60
12:48:00	75	9,37	11,60
12:48:30	75	9,37	11,60
12:49:00	75	9,37	11,60
12:49:30	75	9,37	11,60
12:50:00	75	9,36	11,65
12:50:30	75	9,36	11,65
12:51:00	75	9,36	11,65
12:51:30	75	9,36	11,65
12:52:00	75	9,36	11,65
12:52:30	75	9,36	11,65
12:53:00	75	9,36	11,65
12:53:30	75	9,36	11,65
12:54:00	75	9,36	11,65
12:54:30	75	9,36	11,65
12:55:00	75	9,36	11,65
12:55:30	75	9,36	11,65
12:56:00	75	9,36	11,65
12:56:30	75	9,36	11,65
12:57:00	75	9,36	11,65
12:57:30	75	9,36	11,65
12:58:00	75	9,36	11,69
12:58:30	75	9,36	11,69
12:59:00	75	9,36	11,69
12:59:30	75	9,36	11,69
13:00:00	75	9,36	11,69
13:00:30	75	9,36	11,69
13:01:00	75	9,36	11,69
13:01:30	75	9,36	11,69
13:02:00	75	9,36	11,69
13:02:30	75	9,35	11,74
13:03:00	75	9,35	11,74
13:03:30	75	9,35	11,74
13:04:00	75	9,35	11,74
13:04:30	75	9,35	11,74
13:05:00	75	9,35	11,74
13:05:30	75	9,35	11,74
13:06:00	75	9,35	11,74
13:06:30	75	9,35	11,74
13:07:00	75	9,35	11,74
13:07:30	75	9,35	11,74
13:08:00	75	9,35	11,74
13:08:30	75	9,35	11,74
13:09:00	75	9,35	11,74
13:09:30	75	9,35	11,74
13:10:00	75	9,35	11,74
13:10:30	75	9,35	11,74
13:11:00	75	9,35	11,74
13:11:30	75	9,34	11,78
13:12:00	75	9,34	11,78
13:12:30	75	9,34	11,78
13:13:00	75	9,34	11,78
13:13:30	75	9,34	11,78
13:14:00	75	9,34	11,78
13:14:30	75	9,34	11,78
13:15:00	75	9,34	11,78
13:15:30	75	9,34	11,78
13:16:00	75	9,34	11,78
13:16:30	75	9,34	11,78
13:17:00	75	9,34	11,78
13:17:30	75	9,34	11,78
13:18:00	75	9,34	11,78
13:18:30	75	9,34	11,78
13:19:00	75	9,34	11,83
13:19:30	75	9,34	11,83
13:20:00	75	9,34	11,83
13:20:30	75	9,34	11,83
13:21:00	75	9,34	11,83
13:21:30	75	9,34	11,83
13:22:00	75	9,34	11,83
13:22:30	75	9,34	11,83
13:23:00	75	9,34	11,83
13:23:30	75	9,34	11,83
13:24:00	75	9,34	11,83
13:24:30	75	9,34	11,83
13:25:00	75	9,34	11,83
13:25:30	75	9,34	11,83
13:26:00	75	9,33	11,88
13:26:30	75	9,33	11,88
13:27:00	75	9,33	11,88
13:27:30	75	9,33	11,88
13:28:00	75	9,33	11,88
13:28:30	75	9,33	11,88
13:29:00	75	9,33	11,88
13:29:30	75	9,33	11,88
13:30:00	75	9,33	11,88
13:30:30	75	9,33	11,88
13:31:00	75	9,33	11,88
13:31:30	75	9,33	11,88
13:32:00	75	9,33	11,88
13:32:30	75	9,33	11,88
13:33:00	75	9,33	11,88
13:33:30	75	9,32	11,93
13:34:00	75	9,32	11,93
13:34:30	75	9,32	11,93
13:35:00	75	9,32	11,93
13:35:30	75	9,32	11,93
13:36:00	75	9,32	11,93
13:36:30	75	9,32	11,93
13:37:00	75	9,32	11,93
13:37:30	75	9,32	11,93
13:38:00	75	9,32	11,93
13:38:30	75	9,32	11,93
13:39:00	75	9,32	11,93
13:39:30	75	9,31	11,97
13:40:00	75	9,31	11,97
13:40:30	75	9,31	11,97
13:41:00	75	9,31	11,97
13:41:30	75	9,31	11,97
13:42:00	75	9,31	11,97
13:42:30	75	9,31	11,97
13:43:00	75	9,31	11,97
13:43:30	75	9,31	11,97
13:44:00	75	9,31	11,97
13:44:30	75	9,31	11,97
13:45:00	75	9,31	11,97
13:45:30	75	9,31	11,97
13:46:00	75	9,31	11,97
13:46:30	75	9,31	11,97
13:47:00	75	9,31	11,97
13:47:30	75	9,31	11,97
13:48:00	75	9,31	11,97
13:48:30	75	9,30	12,02
13:49:00	75	9,30	12,02
13:49:30	75	9,30	12,02
13:50:00	75	9,30	12,02
13:50:30	75	9,30	12,02
13:51:00	75	9,30	12,02
13:51:30	75	9,30	12,02
13:52:00	75	9,30	12,02
13:52:30	75	9,30	12,02
13:53:00	75	9,30	12,02
13:53:30	75	9,30	12,02
13:54:00	75	9,30	12,02
13:54:30	75	9,30	12,02
13:55:00	75	9,30	12,02
13:55:30	75	9,30	12,02
13:56:00	75	9,30	12,02
13:56:30	75	9,30	12,02
13:57:00	75	9,30	12,02
13:57:30	75	9,30	12,02
13:58:00	75	9,30	12,02
13:58:30	75	9,30	12,02
13:59:00	75	9,30	12,07
13:59:30	75	9,30	12,07
14:00:00	75	9,30	12,07
14:00:30	75	9,30	12,07
14:01:00	75	9,30	12,07
14:01:30	75	9,30	12,07
14:02:00	75	9,30	12,07
14:02:30	75	9,30	12,07
14:03:00	75	9,30	12,07
14:03:30	75	9,30	12,07
14:04:00	75	9,30	12,07
14:04:30	75	9,30	12,07
14:05:00	75	9,30	12,07
14:05:30	75	9,30	12,07
14:06:00	75	9,30	12,07
14:06:30	75	9,30	12,07
14:07:00	75	9,30	12,07
14:07:30	75	9,30	12,07
14:08:00	75	9,29	12,12
14:08:30	75	9,29	12,12
14:09:00	75	9,29	12,12
14:09:30	75	9,29	12,12
14:10:00	75	9,29	12,12
14:10:30	75	9,29	12,12
14:11:00	75	9,29	12,12
14:11:30	75	9,29	12,12
14:12:00	75	9,29	12,12
14:12:30	75	9,29	12,12
14:13:00	75	9,29	12,12
14:13:30	75	9,29	12,12
14:14:00	75	9,29	12,12
14:14:30	75	9,29	12,12
14:15:00	75	9,29	12,12
14:15:30	75	9,29	12,12
14:16:00	75	9,29	12,12
14:16:30	75	9,28	12,16
14:17:00	75	9,29	12,12
14:17:30	75	9,28	12,16
14:18:00	75	9,28	12,16
14:18:30	75	9,28	12,16
14:19:00	75	9,28	12,16
14:19:30	75	9,28	12,16
14:20:00	75	9,28	12,16
14:20:30	75	9,28	12,16
14:21:00	75	9,28	12,16
14:21:30	75	9,28	12,16
14:22:00	75	9,28	12,16
14:22:30	75	9,28	12,16
14:23:00	75	9,28	12,16
14:23:30	75	9,28	12,16
14:24:00	75	9,28	12,16
14:24:30	75	9,28	12,16
14:25:00	75	9,28	12,16
14:25:30	75	9,27	12,21
14:26:00	75	9,27	12,21
14:26:30	75	9,27	12,21
14:27:00	75	9,27	12,21
14:27:30	75	9,27	12,21
14:28:00	75	9,27	12,21
14:28:30	75	9,27	12,21
14:29:00	75	9,27	12,21
14:29:30	75	9,27	12,21
14:30:00	75	9,27	12,21
14:30:30	75	9,27	12,21
14:31:00	75	9,27	12,21
14:31:30	75	9,27	12,21
14:32:00	75	9,27	12,21
14:32:30	75	9,27	12,21
14:33:00	75	9,27	12,21
14:33:30	75	9,27	12,26
14:34:00	75	9,27	12,26
14:34:30	75	9,27	12,26
14:35:00	75	9,27	12,26
14:35:30	75	9,27	12,26
14:36:00	75	9,27	12,26
14:36:30	75	9,27	12,26
14:37:00	75	9,27	12,26
14:37:30	75	9,27	12,26
14:38:00	75	9,27	12,26
14:38:30	75	9,27	12,26
14:39:00	75	9,27	12,26
14:39:30	75	9,27	12,26
14:40:00	75	9,27	12,26
