Repository: ProgWizer/parser

File: project-root/data/Data Acquisition/Data Acquisition/2016 year (65)/16-0062.txt (part 1 of 5)
--Test Summary--
Full Path and File Name	
Instrument Name	UCA Left Cell
Instrument Type	Model 4262 Twin Cell UCA
Instrument Serial Number	
Test Start Date	12.10.2016
Test Start Time	16:00:53
Test Stop Date	15.10.2016
Test Stop Time	8:15:49
Test Length	64:14:56
Final Sample Time Offset	64:14:30
Controller Schedule Name	
Sampling Period	30 seconds
Comments	
Information	WellID	
Information	Customer	RN-GRP
Information	EngName	Øóòü Êîíñòàíòèí
Information	CementClass	G
Information	CementMfr	Ñóõîé Ëîã
Information	Additives	8%Solid-Z(Mirriko)
Information	Density	1900
Information	BHCT	75
Information	BHST	
Information	FluidLoss	
Information	JobType	Research
Calculated Value	CS_50	0:20:30
Calculated Value	CS_500	3:31:00
Calculated Value	CS_Time8h	8,83 MPa
Calculated Value	CS_Time12h	11,08 MPa
Calculated Value	CS_Time24h	13,96 MPa
Calculated Value	CS_Time48h	16,43 MPa
Calculated Value	CS_Time72h	N/A
Calculated Curve	Compressive Strength	Compressive strength type B (more than 14 lb/gal)
Initial Temperature (°C)	27 °C
Final Temperature (°C)	75 °C
Initial Transit Time (microsec/in)	26,80 microsec/in
Final Transit Time (microsec/in)	8,70 microsec/in
Initial Compressive Strength (MPa)	0,00 MPa
Final Compressive Strength (MPa)	17,37 MPa
--Data--
Time (HH:MM:SS)	Temperature (°C)	Transit Time (microsec/in)	Compressive Strength (MPa)
0:00:00	27	26,80	0,00
0:00:30	27	26,81	0,00
0:01:00	27	26,81	0,00
0:01:30	26	26,82	0,00
0:02:00	26	26,82	0,00
0:02:30	26	26,82	0,00
0:03:00	26	26,82	0,00
0:03:30	26	26,82	0,00
0:04:00	26	26,82	0,00
0:04:30	26	26,81	0,00
0:05:00	26	26,80	0,00
0:05:30	26	26,80	0,00
0:06:00	27	26,78	0,00
0:06:30	27	26,78	0,00
0:07:00	27	26,77	0,00
0:07:30	27	26,75	0,00
0:08:00	27	26,74	0,00
0:08:30	27	26,73	0,00
0:09:00	27	26,71	0,00
0:09:30	27	26,70	0,00
0:10:00	27	26,68	0,00
0:10:30	27	26,65	0,00
0:11:00	45	26,63	0,00
0:11:30	48	26,63	0,00
0:12:00	50	26,61	0,00
0:12:30	52	26,61	0,00
0:13:00	54	26,60	0,00
0:13:30	55	26,57	0,00
0:14:00	56	26,55	0,00
0:14:30	56		
0:15:00	57		
0:15:30	57		
0:16:00	58		
0:16:30	58		
0:17:00	58		
0:17:30	59		
0:18:00	59		
0:18:30	59		
0:19:00	59		
0:19:30	59		
0:20:00	59	16,34	0,86
0:20:30	59	16,34	0,86
0:21:00	60	16,33	0,86
0:21:30	60	16,33	0,86
0:22:00	60	16,33	0,86
0:22:30	60	16,33	0,86
0:23:00	60	16,32	0,86
0:23:30	60	16,32	0,86
0:24:00	60	16,32	0,86
0:24:30	60	16,32	0,86
0:25:00	60	16,32	0,86
0:25:30	60	16,32	0,86
0:26:00	60	16,33	0,86
0:26:30	60	16,32	0,86
0:27:00	61	16,32	0,86
0:27:30	61	16,32	0,86
0:28:00	62	16,32	0,86
0:28:30	62	16,32	0,86
0:29:00	63	16,32	0,86
0:29:30	63	16,32	0,86
0:30:00	64	16,32	0,87
0:30:30	64	16,32	0,87
0:31:00	65	16,31	0,87
0:31:30	66	16,32	0,87
0:32:00	66	16,31	0,87
0:32:30	67	16,30	0,87
0:33:00	68	16,30	0,87
0:33:30	68	16,30	0,87
0:34:00	69	16,30	0,87
0:34:30	69	16,30	0,87
0:35:00	70	16,30	0,87
0:35:30	71	16,30	0,87
0:36:00	71	16,29	0,87
0:36:30	72	16,28	0,88
0:37:00	72	16,28	0,88
0:37:30	73	16,28	0,88
0:38:00	73	16,27	0,88
0:38:30	74	16,27	0,88
0:39:00	74	16,27	0,88
0:39:30	75	16,27	0,88
0:40:00	75	16,27	0,88
0:40:30	75	16,27	0,88
0:41:00	75	16,28	0,88
0:41:30	75	16,28	0,88
0:42:00	76	16,28	0,88
0:42:30	76	16,30	0,87
0:43:00	76	16,29	0,87
0:43:30	76		
0:44:00	76		
0:44:30	76		
0:45:00	76		
0:45:30	76		
0:46:00	77		
0:46:30	77		
0:47:00	77		
0:47:30	77		
0:48:00	77		
0:48:30	77		
0:49:00	77		
0:49:30	77		
0:50:00	77		
0:50:30	77		
0:51:00	77		
0:51:30	77		
0:52:00	77		
0:52:30	77		
0:53:00	77		
0:53:30	77		
0:54:00	77		
0:54:30	77		
0:55:00	77		
0:55:30	77		
0:56:00	76		
0:56:30	76		
0:57:00	76		
0:57:30	76		
0:58:00	76		
0:58:30	76		
0:59:00	76		
0:59:30	76		
1:00:00	76		
1:00:30	76		
1:01:00	76		
1:01:30	76		
1:02:00	76		
1:02:30	76		
1:03:00	76		
1:03:30	76		
1:04:00	76		
1:04:30	76		
1:05:00	76		
1:05:30	76		
1:06:00	76		
1:06:30	76		
1:07:00	76		
1:07:30	75		
1:08:00	75		
1:08:30	75		
1:09:00	75		
1:09:30	75		
1:10:00	75		
1:10:30	75		
1:11:00	75		
1:11:30	75		
1:12:00	75		
1:12:30	75		
1:13:00	75		
1:13:30	75		
1:14:00	75		
1:14:30	75		
1:15:00	75		
1:15:30	75		
1:16:00	75		
1:16:30	75		
1:17:00	75		
1:17:30	75		
1:18:00	75		
1:18:30	75		
1:19:00	75		
1:19:30	75		
1:20:00	75		
1:20:30	75		
1:21:00	75		
1:21:30	75		
1:22:00	75		
1:22:30	75		
1:23:00	75		
1:23:30	75		
1:24:00	75		
1:24:30	75		
1:25:00	75		
1:25:30	75		
1:26:00	75		
1:26:30	75		
1:27:00	75		
1:27:30	75		
1:28:00	75		
1:28:30	75		
1:29:00	75		
1:29:30	75		
1:30:00	75		
1:30:30	75		
1:31:00	75		
1:31:30	75		
1:32:00	75		
1:32:30	75		
1:33:00	75		
1:33:30	75		
1:34:00	75		
1:34:30	75		
1:35:00	75		
1:35:30	75		
1:36:00	75		
1:36:30	75		
1:37:00	75		
1:37:30	75		
1:38:00	75		
1:38:30	75		
1:39:00	75		
1:39:30	75		
1:40:00	75		
1:40:30	75		
1:41:00	75		
1:41:30	75		
1:42:00	75		
1:42:30	75		
1:43:00	75		
1:43:30	75		
1:44:00	75		
1:44:30	75		
1:45:00	75		
1:45:30	75		
1:46:00	75		
1:46:30	75		
1:47:00	75		
1:47:30	75		
1:48:00	75		
1:48:30	75		
1:49:00	75		
1:49:30	75		
1:50:00	75		
1:50:30	75		
1:51:00	75		
1:51:30	75		
1:52:00	75		
1:52:30	75		
1:53:00	75		
1:53:30	75		
1:54:00	75		
1:54:30	75		
1:55:00	75		
1:55:30	75		
1:56:00	75		
1:56:30	75		
1:57:00	75		
1:57:30	75		
1:58:00	75	16,41	0,84
1:58:30	75		
1:59:00	75	19,43	0,33
1:59:30	75		
2:00:00	75		
2:00:30	75	16,35	0,86
2:01:00	75		
2:01:30	75		
2:02:00	75	16,30	0,87
2:02:30	75	16,28	0,88
2:03:00	75		
2:03:30	75		
2:04:00	75		
2:04:30	75	16,20	0,90
2:05:00	75	16,18	0,91
2:05:30	75	16,16	0,91
2:06:00	75	16,14	0,92
2:06:30	75	16,11	0,92
2:07:00	75	16,10	0,93
2:07:30	75		
2:08:00	75	16,05	0,94
2:08:30	75	16,02	0,95
2:09:00	75	16,00	0,96
2:09:30	75	15,96	0,97
2:10:00	75	15,94	0,98
2:10:30	75	15,92	0,98
2:11:00	75	15,89	0,99
2:11:30	75	15,86	1,00
2:12:00	75	15,84	1,01
2:12:30	75	15,81	1,02
2:13:00	75	15,79	1,03
2:13:30	75	15,75	1,04
2:14:00	75	15,72	1,05
2:14:30	75	15,67	1,06
2:15:00	75	15,64	1,07
2:15:30	75	15,61	1,08
2:16:00	75	15,58	1,09
2:16:30	75	15,55	1,10
2:17:00	75	15,52	1,12
2:17:30	75	15,49	1,13
2:18:00	75	15,45	1,14
2:18:30	75	15,42	1,15
2:19:00	75	15,39	1,16
2:19:30	75	15,36	1,18
2:20:00	75	15,33	1,19
2:20:30	75	15,30	1,20
2:21:00	75	15,26	1,21
2:21:30	75	15,23	1,23
2:22:00	75	15,20	1,24
2:22:30	75	15,17	1,25
2:23:00	75	15,14	1,26
2:23:30	75	15,11	1,28
2:24:00	75	15,08	1,29
2:24:30	75	15,03	1,31
2:25:00	75	14,99	1,33
2:25:30	75	14,96	1,34
2:26:00	75	14,93	1,35
2:26:30	75	14,90	1,37
2:27:00	75	14,86	1,38
2:27:30	75	14,83	1,40
2:28:00	75	14,80	1,42
2:28:30	75	14,77	1,43
2:29:00	75	14,73	1,44
2:29:30	75	14,70	1,46
2:30:00	75	14,68	1,47
2:30:30	75	14,64	1,49
2:31:00	75	14,62	1,50
2:31:30	75	14,59	1,52
2:32:00	75	14,56	1,53
2:32:30	75	14,53	1,55
2:33:00	75	14,50	1,57
2:33:30	75	14,47	1,58
2:34:00	75	14,44	1,59
2:34:30	75	14,41	1,61
2:35:00	75	14,37	1,64
2:35:30	75	14,34	1,65
2:36:00	75	14,31	1,67
2:36:30	75	14,29	1,68
2:37:00	75	14,25	1,70
2:37:30	75	14,22	1,72
2:38:00	75	14,20	1,73
2:38:30	75	14,17	1,75
2:39:00	75	14,14	1,77
2:39:30	75	14,11	1,78
2:40:00	75	14,10	1,79
2:40:30	75	14,07	1,81
2:41:00	75	14,04	1,83
2:41:30	75	14,02	1,85
2:42:00	75	13,99	1,86
2:42:30	75	13,96	1,88
2:43:00	75	13,94	1,89
2:43:30	75	13,91	1,91
2:44:00	75	13,89	1,93
2:44:30	75	13,87	1,94
2:45:00	75	13,84	1,96
2:45:30	75	13,80	1,99
2:46:00	75	13,78	2,00
2:46:30	75	13,76	2,02
2:47:00	75	13,74	2,03
2:47:30	75	13,71	2,06
2:48:00	75	13,68	2,07
2:48:30	75	13,66	2,09
2:49:00	75	13,64	2,10
2:49:30	75	13,62	2,12
2:50:00	75	13,60	2,13
2:50:30	75	13,58	2,15
2:51:00	75	13,56	2,17
2:51:30	75	13,54	2,18
2:52:00	75	13,51	2,20
2:52:30	75	13,49	2,22
2:53:00	75	13,47	2,24
2:53:30	75	13,45	2,25
2:54:00	75	13,43	2,27
2:54:30	75	13,41	2,29
2:55:00	75	13,38	2,30
2:55:30	75	13,37	2,32
2:56:00	75	13,35	2,34
2:56:30	75	13,32	2,36
2:57:00	75	13,29	2,38
2:57:30	75	13,27	2,40
2:58:00	75	13,26	2,41
2:58:30	75	13,24	2,43
2:59:00	75	13,22	2,45
2:59:30	75	13,20	2,46
3:00:00	75	13,18	2,48
3:00:30	75	13,17	2,49
3:01:00	75	13,14	2,51
3:01:30	75	13,13	2,53
3:02:00	74	13,12	2,54
3:02:30	74	13,10	2,56
3:03:00	74	13,08	2,58
3:03:30	75	13,06	2,59
3:04:00	75	13,05	2,61
3:04:30	74	13,03	2,63
3:05:00	74	13,01	2,64
3:05:30	75	13,00	2,66
3:06:00	75	12,98	2,67
3:06:30	75	12,96	2,69
3:07:00	75	12,95	2,70
3:07:30	75	12,93	2,72
3:08:00	75	12,92	2,73
3:08:30	75	12,90	2,75
3:09:00	75	12,87	2,78
3:09:30	75	12,85	2,80
3:10:00	75	12,84	2,82
3:10:30	75	12,82	2,83
3:11:00	75	12,81	2,85
3:11:30	74	12,79	2,86
3:12:00	74	12,78	2,88
3:12:30	74	12,76	2,89
3:13:00	74	12,75	2,91
3:13:30	74	12,73	2,93
3:14:00	74	12,72	2,94
3:14:30	75	12,70	2,96
3:15:00	75	12,70	2,97
3:15:30	75	12,68	2,99
3:16:00	75	12,66	3,00
3:16:30	75	12,65	3,02
3:17:00	75	12,64	3,04
3:17:30	75	12,63	3,05
3:18:00	75	12,61	3,06
3:18:30	75	12,60	3,08
3:19:00	75	12,58	3,10
3:19:30	75	12,57	3,11
3:20:00	75	12,56	3,12
3:20:30	75	12,55	3,14
3:21:00	75	12,54	3,15
3:21:30	75	12,51	3,19
3:22:00	75	12,49	3,21
3:22:30	75	12,48	3,21
3:23:00	74	12,47	3,23
3:23:30	74	12,46	3,24
3:24:00	75	12,45	3,26
3:24:30	75	12,43	3,28
3:25:00	74	12,43	3,29
3:25:30	74	12,41	3,31
3:26:00	75	12,40	3,32
3:26:30	75	12,39	3,34
3:27:00	75	12,37	3,36
3:27:30	75	12,36	3,37
3:28:00	75	12,35	3,38
3:28:30	75	12,34	3,40
3:29:00	75	12,33	3,41
3:29:30	75	12,32	3,42
3:30:00	75	12,30	3,44
3:30:30	75	12,30	3,45
3:31:00	75	12,28	3,47
3:31:30	75	12,27	3,48
3:32:00	75	12,26	3,50
3:32:30	75	12,25	3,51
3:33:00	75	12,25	3,52
3:33:30	75	12,23	3,54
3:34:00	75	12,21	3,57
3:34:30	75	12,20	3,59
3:35:00	75	12,19	3,60
3:35:30	75	12,18	3,61
3:36:00	75	12,17	3,63
3:36:30	75	12,16	3,64
3:37:00	75	12,15	3,66
3:37:30	75	12,14	3,67
3:38:00	75	12,13	3,68
3:38:30	75	12,12	3,70
3:39:00	75	12,11	3,71
3:39:30	74	12,10	3,73
3:40:00	75	12,09	3,74
3:40:30	75	12,09	3,75
3:41:00	75	12,07	3,77
3:41:30	75	12,07	3,78
3:42:00	75	12,05	3,80
3:42:30	75	12,04	3,81
3:43:00	75	12,04	3,83
3:43:30	75	12,03	3,84
3:44:00	75	12,02	3,85
3:44:30	74	12,01	3,86
3:45:00	75	12,00	3,87
3:45:30	75	11,99	3,89
3:46:00	75	11,98	3,91
3:46:30	75	11,98	3,92
3:47:00	75	11,95	3,95
3:47:30	74	11,95	3,96
3:48:00	74	11,94	3,98
3:48:30	75	11,94	3,98
3:49:00	74	11,92	4,00
3:49:30	75	11,91	4,01
3:50:00	75	11,91	4,02
3:50:30	75	11,90	4,03
3:51:00	75	11,88	4,06
3:51:30	74	11,88	4,06
3:52:00	74	11,88	4,07
3:52:30	74	11,86	4,10
3:53:00	75	11,86	4,11
3:53:30	75	11,85	4,12
3:54:00	75	11,84	4,13
3:54:30	75	11,83	4,14
3:55:00	75	11,82	4,16
3:55:30	75	11,82	4,17
3:56:00	75	11,81	4,18
3:56:30	75	11,80	4,19
3:57:00	75	11,79	4,21
3:57:30	75	11,79	4,22
3:58:00	75	11,79	4,22
3:58:30	75	11,77	4,25
3:59:00	75	11,77	4,25
3:59:30	75	11,77	4,26
4:00:00	75	11,76	4,27
4:00:30	75	11,73	4,31
4:01:00	75	11,73	4,32
4:01:30	75	11,72	4,34
4:02:00	74	11,72	4,34
4:02:30	75	11,71	4,35
4:03:00	75	11,70	4,36
4:03:30	75	11,70	4,38
4:04:00	75	11,68	4,40
4:04:30	75	11,68	4,40
4:05:00	75	11,67	4,43
4:05:30	75	11,67	4,43
4:06:00	75	11,66	4,44
4:06:30	75	11,65	4,46
4:07:00	74	11,64	4,47
4:07:30	75	11,64	4,48
4:08:00	75	11,63	4,50
4:08:30	75	11,62	4,51
4:09:00	75	11,62	4,52
4:09:30	75	11,62	4,52
4:10:00	75	11,61	4,54
4:10:30	75	11,60	4,55
4:11:00	75	11,59	4,56
4:11:30	75	11,59	4,58
4:12:00	75	11,58	4,59
4:12:30	75	11,58	4,59
4:13:00	75	11,57	4,61
4:13:30	75	11,55	4,64
4:14:00	75	11,54	4,66
4:14:30	75	11,54	4,66
4:15:00	75	11,53	4,68
4:15:30	75	11,53	4,69
4:16:00	75	11,52	4,71
4:16:30	75	11,51	4,72
4:17:00	74	11,51	4,72
4:17:30	75	11,50	4,74
4:18:00	75	11,50	4,75
4:18:30	75	11,49	4,76
4:19:00	75	11,49	4,76
4:19:30	75	11,48	4,78
4:20:00	75	11,47	4,79
4:20:30	75	11,46	4,81
4:21:00	75	11,46	4,82
4:21:30	75	11,46	4,82
4:22:00	75	11,45	4,84
4:22:30	75	11,44	4,85
4:23:00	75	11,43	4,87
4:23:30	75	11,43	4,88
4:24:00	74	11,43	4,88
4:24:30	75	11,42	4,90
4:25:00	75	11,41	4,91
4:25:30	75	11,40	4,93
4:26:00	75	11,40	4,93
4:26:30	75	11,39	4,96
4:27:00	75	11,38	4,98
4:27:30	75	11,38	4,99
4:28:00	75	11,38	4,99
4:28:30	75	11,37	5,01
4:29:00	75	11,36	5,02
4:29:30	75	11,35	5,04
4:30:00	75	11,35	5,04
4:30:30	75	11,34	5,05
4:31:00	75	11,34	5,07
4:31:30	75	11,34	5,07
4:32:00	75	11,33	5,08
4:32:30	74	11,32	5,10
4:33:00	74	11,32	5,12
4:33:30	75	11,32	5,12
4:34:00	75	11,31	5,13
4:34:30	75	11,30	5,15
4:35:00	75	11,30	5,15
4:35:30	75	11,29	5,16
4:36:00	75	11,29	5,18
4:36:30	75	11,28	5,20
4:37:00	75	11,28	5,20
4:37:30	75	11,27	5,21
4:38:00	75	11,26	5,23
4:38:30	75	11,26	5,23
4:39:00	75	11,25	5,26
4:39:30	75	11,25	5,26
4:40:00	75	11,24	5,28
4:40:30	75	11,23	5,30
4:41:00	75	11,23	5,31
4:41:30	75	11,23	5,31
4:42:00	75	11,22	5,33
4:42:30	75	11,22	5,33
4:43:00	75	11,21	5,35
4:43:30	75	11,20	5,36
4:44:00	75	11,20	5,38
4:44:30	75	11,20	5,38
4:45:00	75	11,19	5,40
4:45:30	75	11,19	5,40
4:46:00	75	11,18	5,41
4:46:30	75	11,17	5,43
4:47:00	75	11,17	5,43
4:47:30	75	11,16	5,45
4:48:00	75	11,16	5,46
4:48:30	75	11,16	5,46
4:49:00	75	11,15	5,48
4:49:30	75	11,15	5,48
4:50:00	75	11,14	5,50
4:50:30	75	11,14	5,52
4:51:00	75	11,13	5,53
4:51:30	75	11,12	5,55
4:52:00	75	11,12	5,55
4:52:30	75	11,11	5,57
4:53:00	75	11,11	5,57
4:53:30	75	11,11	5,59
4:54:00	74	11,10	5,60
4:54:30	75	11,10	5,60
4:55:00	75	11,09	5,62
4:55:30	75	11,09	5,62
4:56:00	74	11,08	5,64
4:56:30	75	11,07	5,66
4:57:00	75	11,07	5,66
4:57:30	75	11,07	5,68
4:58:00	75	11,06	5,69
4:58:30	75	11,06	5,69
4:59:00	75	11,05	5,71
4:59:30	75	11,05	5,71
5:00:00	75	11,05	5,73
5:00:30	75	11,05	5,73
5:01:00	75	11,04	5,75
5:01:30	74	11,03	5,77
5:02:00	75	11,03	5,77
5:02:30	75	11,02	5,79
5:03:00	75	11,02	5,79
5:03:30	75	11,01	5,82
5:04:00	75	11,01	5,82
5:04:30	75	11,00	5,84
5:05:00	75	11,00	5,84
5:05:30	75	10,99	5,86
5:06:00	75	10,98	5,88
5:06:30	75	10,98	5,88
5:07:00	75	10,98	5,90
5:07:30	75	10,98	5,90
5:08:00	75	10,97	5,92
5:08:30	75	10,97	5,92
5:09:00	75	10,96	5,94
5:09:30	75	10,96	5,94
5:10:00	75	10,95	5,95
5:10:30	75	10,95	5,95
5:11:00	75	10,95	5,97
5:11:30	75	10,95	5,97
5:12:00	75	10,94	5,99
5:12:30	75	10,93	6,01
5:13:00	75	10,93	6,01
5:13:30	75	10,93	6,01
5:14:00	75	10,93	6,03
5:14:30	75	10,93	6,03
5:15:00	75	10,92	6,05
5:15:30	75	10,91	6,07
5:16:00	75	10,90	6,09
5:16:30	75	10,90	6,09
5:17:00	75	10,89	6,11
5:17:30	75	10,89	6,11
5:18:00	75	10,89	6,11
5:18:30	75	10,88	6,15
5:19:00	75	10,88	6,15
5:19:30	75	10,88	6,15
5:20:00	75	10,87	6,17
5:20:30	75	10,87	6,17
5:21:00	75	10,86	6,19
5:21:30	75	10,86	6,19
5:22:00	75	10,86	6,21
5:22:30	75	10,86	6,21
5:23:00	75	10,85	6,23
5:23:30	75	10,85	6,23
5:24:00	75	10,84	6,25
5:24:30	75	10,84	6,25
5:25:00	75	10,84	6,27
5:25:30	75	10,84	6,27
5:26:00	75	10,84	6,27
5:26:30	75	10,82	6,31
5:27:00	75	10,82	6,31
5:27:30	75	10,81	6,33
5:28:00	75	10,80	6,35
5:28:30	75	10,80	6,35
5:29:00	75	10,80	6,35
5:29:30	75	10,80	6,37
5:30:00	75	10,80	6,37
5:30:30	75	10,79	6,39
5:31:00	75	10,79	6,39
5:31:30	75	10,78	6,41
5:32:00	75	10,78	6,41
5:32:30	75	10,78	6,41
5:33:00	75	10,77	6,43
5:33:30	75	10,77	6,43
5:34:00	75	10,77	6,46
5:34:30	75	10,77	6,46
5:35:00	75	10,76	6,48
5:35:30	75	10,76	6,48
5:36:00	75	10,76	6,48
5:36:30	75	10,75	6,50
5:37:00	75	10,75	6,52
5:37:30	75	10,75	6,52
5:38:00	75	10,74	6,54
5:38:30	75	10,74	6,54
5:39:00	75	10,73	6,56
5:39:30	75	10,73	6,56
5:40:00	75	10,72	6,58
5:40:30	75	10,72	6,58
5:41:00	75	10,71	6,61
5:41:30	75	10,71	6,61
5:42:00	75	10,71	6,61
5:42:30	75	10,71	6,63
5:43:00	75	10,71	6,63
5:43:30	75	10,70	6,65
5:44:00	75	10,70	6,65
5:44:30	75	10,69	6,67
5:45:00	75	10,69	6,67
5:45:30	75	10,69	6,67
5:46:00	75	10,68	6,69
5:46:30	75	10,68	6,69
5:47:00	75	10,68	6,71
5:47:30	75	10,68	6,71
5:48:00	75	10,68	6,71
5:48:30	75	10,67	6,74
5:49:00	75	10,66	6,76
5:49:30	75	10,66	6,78
5:50:00	75	10,66	6,78
5:50:30	75	10,66	6,78
5:51:00	75	10,66	6,78
5:51:30	75	10,65	6,80
5:52:00	75	10,65	6,80
5:52:30	75	10,64	6,83
5:53:00	75	10,64	6,83
5:53:30	75	10,63	6,85
5:54:00	75	10,63	6,85
5:54:30	75	10,63	6,85
5:55:00	75	10,63	6,87
5:55:30	75	10,63	6,87
5:56:00	75	10,62	6,89
5:56:30	75	10,62	6,89
5:57:00	75	10,61	6,92
5:57:30	75	10,61	6,92
5:58:00	75	10,61	6,92
5:58:30	75	10,60	6,94
5:59:00	75	10,60	6,94
5:59:30	75	10,60	6,94
6:00:00	75	10,59	6,96
6:00:30	75	10,59	6,99
6:01:00	75	10,59	6,99
6:01:30	75	10,59	6,99
6:02:00	75	10,58	7,01
6:02:30	75	10,58	7,01
6:03:00	75	10,57	7,03
6:03:30	75	10,57	7,03
6:04:00	75	10,57	7,06
6:04:30	75	10,57	7,06
6:05:00	75	10,57	7,06
6:05:30	75	10,56	7,08
6:06:00	75	10,56	7,08
6:06:30	75	10,56	7,08
6:07:00	75	10,55	7,10
6:07:30	75	10,55	7,10
6:08:00	75	10,55	7,10
6:08:30	75	10,54	7,13
6:09:00	75	10,54	7,13
6:09:30	75	10,54	7,13
6:10:00	75	10,54	7,15
6:10:30	75	10,54	7,15
6:11:00	75	10,54	7,15
6:11:30	75	10,53	7,17
6:12:00	75	10,52	7,20
6:12:30	75	10,52	7,20
6:13:00	75	10,52	7,20
6:13:30	75	10,51	7,22
6:14:00	75	10,51	7,22
6:14:30	75	10,51	7,22
6:15:00	75	10,50	7,25
6:15:30	75	10,50	7,25
6:16:00	75	10,50	7,25
6:16:30	75	10,50	7,27
6:17:00	75	10,50	7,27
6:17:30	75	10,49	7,29
6:18:00	75	10,49	7,29
6:18:30	75	10,49	7,29
6:19:00	75	10,49	7,29
6:19:30	75	10,48	7,32
6:20:00	75	10,48	7,32
6:20:30	75	10,48	7,34
6:21:00	75	10,48	7,34
6:21:30	75	10,48	7,34
6:22:00	75	10,47	7,37
6:22:30	75	10,47	7,37
6:23:00	75	10,46	7,39
6:23:30	75	10,46	7,39
6:24:00	75	10,46	7,39
6:24:30	75	10,45	7,42
6:25:00	75	10,45	7,42
6:25:30	75	10,45	7,42
6:26:00	75	10,45	7,44
6:26:30	75	10,45	7,44
6:27:00	75	10,45	7,44
6:27:30	75	10,45	7,44
6:28:00	75	10,44	7,47
6:28:30	75	10,44	7,47
6:29:00	75	10,44	7,47
6:29:30	75	10,43	7,49
6:30:00	75	10,43	7,49
6:30:30	75	10,43	7,49
6:31:00	75	10,42	7,52
6:31:30	75	10,42	7,52
6:32:00	75	10,41	7,54
6:32:30	75	10,41	7,54
6:33:00	75	10,41	7,54
6:33:30	75	10,41	7,54
6:34:00	75	10,41	7,57
6:34:30	75	10,40	7,59
6:35:00	75	10,40	7,59
6:35:30	75	10,40	7,59
6:36:00	75	10,39	7,62
6:36:30	75	10,39	7,62
6:37:00	75	10,39	7,62
6:37:30	75	10,38	7,65
6:38:00	75	10,38	7,65
6:38:30	75	10,38	7,65
6:39:00	75	10,38	7,67
6:39:30	75	10,38	7,67
6:40:00	75	10,38	7,67
6:40:30	75	10,38	7,67
6:41:00	75	10,38	7,67
6:41:30	75	10,37	7,70
6:42:00	75	10,37	7,70
6:42:30	75	10,37	7,70
6:43:00	75	10,37	7,70
6:43:30	75	10,36	7,72
6:44:00	75	10,36	7,72
6:44:30	75	10,36	7,75
6:45:00	75	10,36	7,75
6:45:30	75	10,35	7,78
6:46:00	75	10,35	7,78
6:46:30	75	10,35	7,78
6:47:00	75	10,34	7,80
6:47:30	75	10,34	7,80
6:48:00	75	10,34	7,80
6:48:30	75	10,33	7,83
6:49:00	75	10,33	7,83
6:49:30	75	10,33	7,83
6:50:00	75	10,33	7,83
6:50:30	75	10,33	7,83
6:51:00	75	10,32	7,86
6:51:30	75	10,32	7,86
6:52:00	74	10,32	7,86
6:52:30	75	10,32	7,88
6:53:00	75	10,32	7,88
6:53:30	75	10,32	7,88
6:54:00	75	10,32	7,88
6:54:30	75	10,31	7,91
6:55:00	75	10,32	7,88
6:55:30	75	10,31	7,91
6:56:00	75	10,30	7,94
6:56:30	75	10,30	7,94
6:57:00	75	10,29	7,96
6:57:30	75	10,29	7,96
6:58:00	75	10,29	7,96
6:58:30	75	10,29	7,96
6:59:00	75	10,29	7,99
6:59:30	75	10,29	7,99
7:00:00	75	10,29	7,99
7:00:30	75	10,29	7,99
7:01:00	75	10,29	7,99
7:01:30	75	10,28	8,02
7:02:00	75	10,28	8,02
7:02:30	75	10,27	8,04
7:03:00	75	10,27	8,04
7:03:30	75	10,27	8,04
7:04:00	75	10,27	8,04
7:04:30	75	10,27	8,04
7:05:00	75	10,27	8,07
7:05:30	75	10,27	8,07
7:06:00	75	10,27	8,07
7:06:30	75	10,27	8,07
7:07:00	75	10,26	8,10
7:07:30	75	10,26	8,10
7:08:00	75	10,25	8,13
7:08:30	75	10,25	8,13
7:09:00	75	10,25	8,13
7:09:30	75	10,24	8,15
7:10:00	75	10,24	8,15
7:10:30	75	10,24	8,15
7:11:00	75	10,24	8,15
7:11:30	75	10,23	8,18
7:12:00	75	10,23	8,18
7:12:30	75	10,23	8,18
7:13:00	75	10,23	8,21
7:13:30	75	10,23	8,21
7:14:00	75	10,23	8,21
7:14:30	75	10,23	8,21
7:15:00	75	10,23	8,21
7:15:30	75	10,22	8,24
7:16:00	75	10,22	8,24
7:16:30	75	10,22	8,24
7:17:00	75	10,22	8,24
7:17:30	75	10,22	8,24
7:18:00	75	10,21	8,27
7:18:30	75	10,21	8,27
7:19:00	75	10,20	8,30
7:19:30	75	10,20	8,30
7:20:00	75	10,20	8,30
7:20:30	75	10,20	8,30
7:21:00	75	10,20	8,32
7:21:30	75	10,20	8,32
7:22:00	75	10,20	8,32
7:22:30	75	10,20	8,32
7:23:00	75	10,20	8,32
7:23:30	75	10,19	8,35
7:24:00	75	10,19	8,35
7:24:30	75	10,19	8,35
7:25:00	75	10,18	8,38
7:25:30	75	10,18	8,38
7:26:00	75	10,18	8,38
7:26:30	75	10,18	8,38
7:27:00	75	10,18	8,38
7:27:30	75	10,18	8,41
7:28:00	75	10,18	8,41
7:28:30	75	10,18	8,41
7:29:00	75	10,18	8,41
7:29:30	75	10,17	8,44
7:30:00	75	10,17	8,44
7:30:30	75	10,17	8,44
7:31:00	75	10,16	8,47
7:31:30	75	10,16	8,47
7:32:00	75	10,16	8,47
7:32:30	75	10,16	8,47
7:33:00	75	10,15	8,50
7:33:30	75	10,15	8,50
7:34:00	75	10,15	8,50
7:34:30	75	10,15	8,50
7:35:00	75	10,15	8,50
7:35:30	75	10,15	8,50
7:36:00	75	10,14	8,53
7:36:30	75	10,14	8,53
7:37:00	75	10,14	8,53
7:37:30	75	10,14	8,53
7:38:00	75	10,14	8,56
7:38:30	75	10,14	8,56
7:39:00	75	10,14	8,56
7:39:30	75	10,14	8,56
7:40:00	75	10,13	8,59
7:40:30	75	10,13	8,59
7:41:00	75	10,13	8,59
7:41:30	75	10,13	8,59
7:42:00	75	10,12	8,62
7:42:30	75	10,12	8,62
7:43:00	75	10,12	8,62
7:43:30	75	10,12	8,62
7:44:00	75	10,12	8,65
7:44:30	75	10,12	8,65
7:45:00	75	10,12	8,65
7:45:30	75	10,12	8,65
7:46:00	75	10,12	8,65
7:46:30	75	10,12	8,65
7:47:00	75	10,11	8,68
7:47:30	75	10,11	8,68
7:48:00	75	10,11	8,68
7:48:30	75	10,11	8,68
7:49:00	75	10,11	8,68
7:49:30	75	10,10	8,71
7:50:00	75	10,10	8,71
7:50:30	75	10,10	8,71
7:51:00	75	10,09	8,74
7:51:30	75	10,09	8,74
7:52:00	75	10,09	8,74
7:52:30	75	10,09	8,74
7:53:00	75	10,09	8,74
7:53:30	75	10,09	8,77
7:54:00	75	10,09	8,77
7:54:30	75	10,09	8,77
7:55:00	75	10,09	8,77
7:55:30	75	10,08	8,80
7:56:00	75	10,08	8,80
7:56:30	75	10,08	8,80
7:57:00	75	10,08	8,80
7:57:30	75	10,08	8,80
7:58:00	75	10,07	8,83
7:58:30	75	10,07	8,83
7:59:00	75	10,07	8,83
7:59:30	75	10,07	8,83
8:00:00	75	10,07	8,83
8:00:30	75	10,07	8,83
8:01:00	75	10,06	8,86
8:01:30	75	10,06	8,86
8:02:00	75	10,05	8,89
8:02:30	75	10,05	8,89
8:03:00	75	10,05	8,89
8:03:30	75	10,05	8,89
8:04:00	75	10,05	8,89
8:04:30	75	10,05	8,89
8:05:00	75	10,05	8,92
8:05:30	75	10,05	8,92
8:06:00	75	10,05	8,92
8:06:30	75	10,05	8,92
8:07:00	75	10,05	8,92
8:07:30	75	10,05	8,92
8:08:00	75	10,05	8,92
8:08:30	75	10,04	8,95
8:09:00	75	10,04	8,95
8:09:30	75	10,04	8,95
8:10:00	75	10,04	8,95
8:10:30	75	10,03	8,98
8:11:00	75	10,03	8,98
8:11:30	75	10,03	8,98
8:12:00	75	10,03	9,01
8:12:30	75	10,03	9,01
8:13:00	75	10,03	9,01
8:13:30	75	10,03	9,01
8:14:00	75	10,03	9,01
8:14:30	75	10,03	9,01
8:15:00	75	10,02	9,05
8:15:30	75	10,02	9,05
8:16:00	75	10,02	9,05
8:16:30	75	10,02	9,05
8:17:00	75	10,02	9,05
8:17:30	75	10,02	9,05
8:18:00	75	10,02	9,05
8:18:30	75	10,01	9,08
8:19:00	75	10,01	9,08
8:19:30	75	10,01	9,08
8:20:00	75	10,01	9,08
8:20:30	75	10,01	9,08
8:21:00	75	10,00	9,11
8:21:30	75	10,00	9,11
8:22:00	75	10,00	9,11
8:22:30	75	10,00	9,14
8:23:00	75	10,00	9,14
8:23:30	75	10,00	9,14
8:24:00	75	10,00	9,14
8:24:30	75	10,00	9,14
8:25:00	75	10,00	9,14
8:25:30	75	9,99	9,17
8:26:00	75	9,99	9,17
8:26:30	75	9,99	9,17
8:27:00	75	9,99	9,17
8:27:30	75	9,99	9,17
8:28:00	75	9,99	9,17
8:28:30	75	9,98	9,20
8:29:00	75	9,98	9,20
8:29:30	75	9,98	9,20
8:30:00	75	9,98	9,20
8:30:30	75	9,98	9,20
8:31:00	75	9,97	9,24
8:31:30	75	9,97	9,24
8:32:00	75	9,97	9,24
8:32:30	75	9,97	9,24
8:33:00	75	9,97	9,24
8:33:30	75	9,96	9,27
8:34:00	75	9,96	9,27
8:34:30	75	9,96	9,27
8:35:00	75	9,96	9,27
8:35:30	75	9,96	9,27
8:36:00	75	9,96	9,30
8:36:30	75	9,96	9,27
8:37:00	75	9,96	9,30
8:37:30	75	9,96	9,30
8:38:00	75	9,96	9,30
8:38:30	75	9,96	9,30
8:39:00	75	9,96	9,30
8:39:30	75	9,96	9,30
8:40:00	75	9,95	9,33
8:40:30	75	9,95	9,33
8:41:00	75	9,95	9,33
8:41:30	75	9,95	9,33
8:42:00	75	9,94	9,37
8:42:30	75	9,94	9,37
8:43:00	75	9,94	9,37
8:43:30	75	9,94	9,37
8:44:00	75	9,94	9,37
8:44:30	75	9,93	9,40
8:45:00	75	9,93	9,40
8:45:30	75	9,93	9,40
8:46:00	75	9,93	9,40
8:46:30	75	9,93	9,40
8:47:00	75	9,93	9,40
8:47:30	75	9,93	9,40
8:48:00	75	9,93	9,43
8:48:30	75	9,93	9,43
8:49:00	75	9,93	9,43
8:49:30	75	9,93	9,43
8:50:00	75	9,93	9,43
8:50:30	75	9,92	9,47
8:51:00	75	9,92	9,47
8:51:30	75	9,92	9,47
8:52:00	75	9,92	9,47
8:52:30	75	9,92	9,47
8:53:00	75	9,92	9,47
8:53:30	75	9,92	9,47
8:54:00	75	9,92	9,47
8:54:30	75	9,91	9,50
8:55:00	75	9,91	9,50
8:55:30	75	9,91	9,50
8:56:00	75	9,91	9,50
8:56:30	75	9,91	9,50
8:57:00	75	9,90	9,53
8:57:30	75	9,90	9,53
8:58:00	75	9,90	9,53
8:58:30	75	9,90	9,53
8:59:00	75	9,90	9,53
8:59:30	74	9,90	9,53
9:00:00	75	9,90	9,57
9:00:30	75	9,90	9,57
9:01:00	75	9,90	9,57
9:01:30	75	9,90	9,57
9:02:00	75	9,90	9,57
9:02:30	75	9,90	9,57
9:03:00	75	9,90	9,57
9:03:30	75	9,90	9,57
9:04:00	75	9,90	9,57
9:04:30	75	9,90	9,57
9:05:00	75	9,89	9,60
9:05:30	75	9,89	9,60
9:06:00	75	9,88	9,64
9:06:30	75	9,88	9,64
9:07:00	75	9,88	9,64
9:07:30	75	9,88	9,64
9:08:00	75	9,88	9,64
9:08:30	75	9,88	9,64
9:09:00	75	9,88	9,64
9:09:30	75	9,88	9,64
9:10:00	75	9,88	9,67
9:10:30	75	9,88	9,67
9:11:00	75	9,88	9,67
9:11:30	75	9,88	9,67
9:12:00	75	9,88	9,67
9:12:30	75	9,88	9,67
9:13:00	75	9,88	9,67
9:13:30	75	9,87	9,70
9:14:00	75	9,87	9,70
9:14:30	75	9,87	9,70
9:15:00	75	9,87	9,70
9:15:30	75	9,87	9,70
9:16:00	75	9,87	9,70
9:16:30	75	9,86	9,74
9:17:00	75	9,86	9,74
9:17:30	75	9,86	9,74
9:18:00	75	9,86	9,74
9:18:30	75	9,86	9,74
9:19:00	75	9,86	9,74
9:19:30	75	9,85	9,77
9:20:00	75	9,85	9,77
9:20:30	75	9,85	9,77
9:21:00	75	9,85	9,77
9:21:30	75	9,85	9,77
9:22:00	75	9,85	9,77
9:22:30	75	9,85	9,77
9:23:00	75	9,85	9,77
9:23:30	75	9,85	9,77
9:24:00	75	9,84	9,81
9:24:30	75	9,84	9,81
9:25:00	75	9,84	9,81
9:25:30	75	9,84	9,81
9:26:00	75	9,84	9,84
9:26:30	75	9,84	9,84
9:27:00	75	9,84	9,84
9:27:30	75	9,84	9,84
9:28:00	75	9,84	9,84
9:28:30	75	9,84	9,84
9:29:00	75	9,84	9,84
9:29:30	75	9,84	9,84
9:30:00	75	9,84	9,84
9:30:30	75	9,84	9,84
9:31:00	75	9,83	9,88
9:31:30	75	9,83	9,88
9:32:00	75	9,83	9,88
9:32:30	75	9,83	9,88
9:33:00	75	9,82	9,91
9:33:30	74	9,83	9,88
9:34:00	75	9,83	9,88
9:34:30	75	9,82	9,91
9:35:00	75	9,82	9,91
9:35:30	75	9,82	9,91
9:36:00	75	9,82	9,91
9:36:30	75	9,82	9,91
9:37:00	75	9,82	9,91
9:37:30	75	9,82	9,95
9:38:00	75	9,82	9,95
9:38:30	75	9,82	9,95
9:39:00	75	9,82	9,95
9:39:30	75	9,82	9,95
9:40:00	75	9,82	9,95
9:40:30	75	9,82	9,95
9:41:00	75	9,81	9,98
9:41:30	75	9,81	9,98
9:42:00	75	9,81	9,98
9:42:30	75	9,81	9,98
9:43:00	75	9,81	9,98
9:43:30	75	9,81	9,98
9:44:00	75	9,81	9,98
9:44:30	75	9,81	9,98
9:45:00	75	9,81	9,98
9:45:30	75	9,81	9,98
9:46:00	75	9,81	9,98
9:46:30	75	9,80	10,02
9:47:00	75	9,80	10,02
9:47:30	75	9,80	10,02
9:48:00	75	9,79	10,05
9:48:30	75	9,80	10,02
9:49:00	75	9,79	10,05
9:49:30	75	9,79	10,05
9:50:00	75	9,79	10,05
9:50:30	75	9,79	10,05
9:51:00	75	9,79	10,05
9:51:30	75	9,79	10,05
9:52:00	75	9,79	10,05
9:52:30	75	9,79	10,05
9:53:00	75	9,79	10,09
9:53:30	75	9,79	10,09
9:54:00	75	9,79	10,09
9:54:30	75	9,79	10,09
9:55:00	75	9,79	10,09
9:55:30	75	9,79	10,09
9:56:00	75	9,79	10,09
9:56:30	75	9,79	10,09
9:57:00	75	9,78	10,13
9:57:30	75	9,78	10,13
9:58:00	75	9,78	10,13
9:58:30	75	9,78	10,13
9:59:00	75	9,78	10,13
9:59:30	75	9,78	10,13
10:00:00	75	9,78	10,13
10:00:30	75	9,78	10,13
10:01:00	75	9,78	10,13
10:01:30	75	9,77	10,16
10:02:00	75	9,77	10,16
10:02:30	75	9,77	10,16
10:03:00	75	9,77	10,16
10:03:30	75	9,77	10,16
10:04:00	75	9,77	10,16
10:04:30	75	9,77	10,16
10:05:00	75	9,77	10,16
10:05:30	75	9,76	10,20
10:06:00	75	9,76	10,20
10:06:30	75	9,77	10,16
10:07:00	75	9,76	10,20
10:07:30	75	9,76	10,20
10:08:00	75	9,75	10,24
10:08:30	75	9,75	10,24
10:09:00	75	9,75	10,24
10:09:30	75	9,75	10,24
10:10:00	75	9,75	10,24
10:10:30	75	9,75	10,24
10:11:00	75	9,75	10,24
10:11:30	75	9,75	10,24
10:12:00	75	9,75	10,24
10:12:30	75	9,75	10,24
10:13:00	75	9,75	10,24
10:13:30	75	9,75	10,27
10:14:00	75	9,75	10,27
10:14:30	75	9,75	10,27
10:15:00	75	9,75	10,27
10:15:30	75	9,75	10,27
10:16:00	75	9,75	10,27
10:16:30	75	9,75	10,27
10:17:00	75	9,75	10,27
10:17:30	75	9,74	10,31
10:18:00	75	9,74	10,31
10:18:30	75	9,74	10,31
10:19:00	75	9,74	10,31
10:19:30	75	9,74	10,31
10:20:00	75	9,74	10,31
10:20:30	75	9,73	10,35
10:21:00	75	9,73	10,35
10:21:30	75	9,73	10,35
10:22:00	75	9,73	10,35
10:22:30	75	9,73	10,35
10:23:00	75	9,73	10,35
10:23:30	75	9,73	10,35
10:24:00	75	9,73	10,35
10:24:30	75	9,73	10,35
10:25:00	75	9,73	10,38
10:25:30	75	9,73	10,38
10:26:00	75	9,73	10,35
10:26:30	75	9,73	10,38
10:27:00	75	9,73	10,38
10:27:30	75	9,73	10,38
10:28:00	75	9,73	10,38
10:28:30	75	9,73	10,38
10:29:00	75	9,73	10,38
10:29:30	75	9,72	10,42
10:30:00	75	9,72	10,42
10:30:30	75	9,72	10,42
10:31:00	75	9,72	10,42
10:31:30	75	9,72	10,42
10:32:00	75	9,72	10,42
10:32:30	75	9,72	10,42
10:33:00	75	9,72	10,42
10:33:30	75	9,72	10,42
10:34:00	75	9,72	10,42
10:34:30	75	9,72	10,42
10:35:00	75	9,72	10,42
10:35:30	75	9,72	10,42
10:36:00	75	9,71	10,46
10:36:30	75	9,71	10,46
10:37:00	75	9,71	10,46
10:37:30	75	9,71	10,46
10:38:00	75	9,71	10,46
10:38:30	75	9,71	10,46
10:39:00	75	9,71	10,46
10:39:30	75	9,71	10,46
10:40:00	75	9,70	10,50
10:40:30	75	9,70	10,50
10:41:00	75	9,70	10,50
10:41:30	75	9,70	10,50
10:42:00	75	9,70	10,53
10:42:30	75	9,70	10,53
10:43:00	75	9,70	10,53
10:43:30	75	9,70	10,53
10:44:00	75	9,70	10,53
10:44:30	75	9,70	10,53
10:45:00	75	9,70	10,53
10:45:30	75	9,70	10,53
10:46:00	75	9,70	10,53
10:46:30	75	9,70	10,53
10:47:00	75	9,70	10,53
10:47:30	75	9,70	10,53
10:48:00	75	9,69	10,57
10:48:30	75	9,69	10,57
10:49:00	75	9,69	10,57
10:49:30	75	9,69	10,57
10:50:00	75	9,69	10,57
10:50:30	75	9,69	10,57
10:51:00	75	9,69	10,57
10:51:30	75	9,69	10,57
10:52:00	75	9,68	10,61
10:52:30	75	9,68	10,61
10:53:00	75	9,68	10,61
10:53:30	75	9,68	10,61
10:54:00	75	9,68	10,61
10:54:30	75	9,68	10,61
10:55:00	75	9,68	10,61
10:55:30	75	9,68	10,61
10:56:00	75	9,68	10,61
10:56:30	75	9,68	10,61
10:57:00	75	9,68	10,61
10:57:30	75	9,67	10,65
10:58:00	75	9,67	10,65
10:58:30	75	9,68	10,61
10:59:00	75	9,67	10,65
10:59:30	75	9,67	10,65
11:00:00	75	9,67	10,65
11:00:30	75	9,67	10,65
11:01:00	75	9,67	10,65
11:01:30	75	9,67	10,65
11:02:00	75	9,66	10,69
11:02:30	75	9,66	10,69
11:03:00	75	9,66	10,69
11:03:30	75	9,66	10,69
11:04:00	75	9,66	10,69
11:04:30	75	9,66	10,69
11:05:00	75	9,66	10,69
11:05:30	75	9,66	10,69
11:06:00	75	9,66	10,69
11:06:30	75	9,66	10,73
11:07:00	75	9,66	10,69
11:07:30	75	9,66	10,73
11:08:00	75	9,66	10,73
11:08:30	75	9,66	10,73
11:09:00	75	9,66	10,73
11:09:30	75	9,66	10,73
11:10:00	75	9,66	10,73
11:10:30	75	9,66	10,73
11:11:00	75	9,66	10,73
11:11:30	75	9,66	10,73
11:12:00	75	9,66	10,73
11:12:30	75	9,65	10,76
11:13:00	75	9,65	10,76
11:13:30	75	9,65	10,76
11:14:00	75	9,65	10,76
11:14:30	75	9,65	10,76
11:15:00	75	9,65	10,76
11:15:30	75	9,65	10,76
11:16:00	75	9,65	10,76
11:16:30	75	9,64	10,80
11:17:00	75	9,64	10,80
11:17:30	75	9,64	10,80
11:18:00	75	9,64	10,80
11:18:30	75	9,64	10,80
11:19:00	75	9,64	10,80
11:19:30	75	9,64	10,80
11:20:00	75	9,64	10,80
11:20:30	75	9,64	10,80
11:21:00	75	9,64	10,80
11:21:30	75	9,64	10,80
11:22:00	75	9,64	10,80
11:22:30	75	9,64	10,80
11:23:00	75	9,64	10,84
11:23:30	75	9,64	10,84
11:24:00	75	9,64	10,84
11:24:30	75	9,64	10,84
11:25:00	75	9,64	10,84
11:25:30	75	9,64	10,84
11:26:00	75	9,64	10,84
11:26:30	75	9,64	10,84
11:27:00	75	9,64	10,84
11:27:30	75	9,63	10,88
11:28:00	75	9,63	10,88
11:28:30	75	9,63	10,88
11:29:00	75	9,63	10,88
11:29:30	75	9,63	10,88
11:30:00	75	9,63	10,88
11:30:30	75	9,63	10,88
11:31:00	75	9,63	10,88
11:31:30	75	9,63	10,88
11:32:00	75	9,63	10,88
11:32:30	75	9,63	10,88
11:33:00	75	9,63	10,88
11:33:30	75	9,62	10,92
11:34:00	75	9,62	10,92
11:34:30	75	9,62	10,92
11:35:00	75	9,62	10,92
11:35:30	75	9,62	10,92
11:36:00	75	9,62	10,92
11:36:30	75	9,62	10,92
11:37:00	75	9,62	10,92
11:37:30	75	9,62	10,92
11:38:00	75	9,61	10,96
11:38:30	75	9,61	10,96
11:39:00	75	9,61	10,96
11:39:30	75	9,61	10,96
11:40:00	75	9,61	10,96
11:40:30	75	9,61	10,96
11:41:00	75	9,61	10,96
11:41:30	75	9,61	10,96
11:42:00	75	9,61	10,96
11:42:30	75	9,61	10,96
11:43:00	75	9,61	10,96
11:43:30	75	9,61	10,96
11:44:00	75	9,61	11,00
11:44:30	75	9,61	11,00
11:45:00	75	9,61	11,00
11:45:30	75	9,61	11,00
11:46:00	75	9,61	11,00
11:46:30	75	9,61	11,00
11:47:00	75	9,61	11,00
11:47:30	75	9,61	11,00
11:48:00	75	9,61	11,00
11:48:30	75	9,61	11,00
11:49:00	75	9,60	11,04
11:49:30	75	9,60	11,04
11:50:00	75	9,60	11,04
11:50:30	75	9,60	11,04
11:51:00	75	9,60	11,04
11:51:30	75	9,60	11,04
11:52:00	75	9,60	11,04
11:52:30	75	9,60	11,04
11:53:00	75	9,60	11,04
11:53:30	75	9,60	11,04
11:54:00	75	9,60	11,04
11:54:30	75	9,60	11,04
11:55:00	75	9,60	11,04
11:55:30	75	9,59	11,08
11:56:00	75	9,60	11,04
11:56:30	75	9,60	11,04
11:57:00	75	9,59	11,08
11:57:30	75	9,59	11,08
11:58:00	75	9,59	11,08
11:58:30	75	9,59	11,08
11:59:00	75	9,59	11,08
11:59:30	75	9,59	11,08
12:00:00	75	9,59	11,08
12:00:30	75	9,58	11,12
12:01:00	75	9,58	11,12
12:01:30	75	9,59	11,08
12:02:00	75	9,58	11,12
12:02:30	75	9,58	11,12
12:03:00	75	9,58	11,12
12:03:30	75	9,58	11,12
12:04:00	75	9,58	11,12
12:04:30	75	9,58	11,12
12:05:00	75	9,58	11,12
12:05:30	75	9,58	11,12
12:06:00	75	9,57	11,16
12:06:30	75	9,58	11,12
12:07:00	75	9,57	11,16
12:07:30	75	9,57	11,16
12:08:00	75	9,57	11,16
12:08:30	75	9,57	11,16
12:09:00	75	9,57	11,16
12:09:30	75	9,57	11,16
12:10:00	75	9,57	11,16
12:10:30	75	9,57	11,16
12:11:00	75	9,57	11,16
12:11:30	75	9,57	11,16
12:12:00	75	9,57	11,16
12:12:30	75	9,57	11,16
12:13:00	75	9,57	11,16
12:13:30	75	9,57	11,20
12:14:00	75	9,57	11,16
12:14:30	75	9,57	11,16
12:15:00	75	9,57	11,16
12:15:30	75	9,57	11,20
12:16:00	75	9,57	11,20
12:16:30	75	9,57	11,20
12:17:00	75	9,57	11,20
12:17:30	75	9,57	11,20
12:18:00	75	9,57	11,20
12:18:30	75	9,57	11,20
12:19:00	75	9,57	11,20
12:19:30	75	9,56	11,24
12:20:00	75	9,57	11,20
12:20:30	75	9,57	11,20
12:21:00	75	9,56	11,24
12:21:30	75	9,56	11,24
12:22:00	75	9,56	11,24
12:22:30	75	9,56	11,24
12:23:00	75	9,56	11,24
12:23:30	75	9,56	11,24
12:24:00	75	9,56	11,24
12:24:30	75	9,56	11,24
12:25:00	75	9,56	11,24
12:25:30	75	9,56	11,24
12:26:00	75	9,56	11,24
12:26:30	75	9,55	11,29
12:27:00	75	9,55	11,29
12:27:30	75	9,55	11,29
12:28:00	75	9,55	11,29
12:28:30	75	9,55	11,29
12:29:00	75	9,55	11,29
12:29:30	75	9,55	11,29
12:30:00	75	9,55	11,29
12:30:30	75	9,55	11,29
12:31:00	75	9,55	11,29
12:31:30	75	9,55	11,29
12:32:00	75	9,55	11,29
12:32:30	75	9,55	11,29
12:33:00	75	9,55	11,29
12:33:30	75	9,55	11,29
12:34:00	75	9,55	11,33
12:34:30	75	9,55	11,33
12:35:00	75	9,55	11,33
12:35:30	75	9,55	11,33
12:36:00	75	9,55	11,29
12:36:30	75	9,55	11,33
12:37:00	75	9,55	11,33
12:37:30	75	9,54	11,37
12:38:00	75	9,55	11,33
12:38:30	75	9,55	11,33
12:39:00	75	9,54	11,37
12:39:30	75	9,54	11,37
12:40:00	75	9,54	11,37
12:40:30	75	9,54	11,37
12:41:00	75	9,54	11,37
12:41:30	75	9,54	11,37
12:42:00	75	9,54	11,37
12:42:30	75	9,54	11,37
12:43:00	75	9,54	11,37
12:43:30	75	9,54	11,37
12:44:00	75	9,54	11,37
12:44:30	75	9,54	11,37
12:45:00	75	9,54	11,37
12:45:30	75	9,54	11,37
12:46:00	75	9,54	11,37
12:46:30	75	9,54	11,37
12:47:00	75	9,54	11,37
12:47:30	75	9,54	11,37
12:48:00	75	9,53	11,41
12:48:30	75	9,53	11,41
12:49:00	75	9,53	11,41
12:49:30	75	9,53	11,41
12:50:00	75	9,53	11,41
12:50:30	75	9,53	11,41
12:51:00	75	9,53	11,41
12:51:30	75	9,53	11,41
12:52:00	75	9,53	11,41
12:52:30	75	9,53	11,41
12:53:00	75	9,53	11,41
12:53:30	75	9,53	11,41
12:54:00	75	9,53	11,41
12:54:30	75	9,52	11,45
12:55:00	75	9,52	11,45
12:55:30	75	9,52	11,45
12:56:00	75	9,52	11,45
12:56:30	75	9,52	11,45
12:57:00	75	9,52	11,45
12:57:30	75	9,52	11,45
12:58:00	75	9,52	11,45
12:58:30	75	9,52	11,45
12:59:00	75	9,52	11,45
12:59:30	75	9,52	11,45
13:00:00	75	9,52	11,45
13:00:30	75	9,52	11,45
13:01:00	75	9,52	11,45
13:01:30	75	9,52	11,49
13:02:00	75	9,52	11,49
13:02:30	75	9,52	11,49
13:03:00	75	9,52	11,49
13:03:30	75	9,52	11,49
13:04:00	75	9,52	11,49
13:04:30	75	9,52	11,49
13:05:00	75	9,52	11,49
13:05:30	75	9,52	11,49
13:06:00	75	9,52	11,49
13:06:30	75	9,52	11,49
13:07:00	75	9,52	11,49
13:07:30	75	9,52	11,49
13:08:00	75	9,52	11,49
13:08:30	75	9,52	11,49
13:09:00	75	9,52	11,49
13:09:30	75	9,51	11,54
13:10:00	75	9,51	11,54
13:10:30	75	9,51	11,54
13:11:00	75	9,51	11,54
13:11:30	75	9,51	11,54
13:12:00	75	9,51	11,54
13:12:30	75	9,51	11,54
13:13:00	75	9,51	11,54
13:13:30	75	9,51	11,54
13:14:00	75	9,51	11,54
13:14:30	75	9,51	11,54
13:15:00	75	9,50	11,58
13:15:30	75	9,50	11,58
13:16:00	75	9,50	11,58
13:16:30	75	9,51	11,54
13:17:00	75	9,50	11,58
13:17:30	75	9,50	11,58
13:18:00	75	9,50	11,58
13:18:30	75	9,50	11,58
13:19:00	75	9,50	11,58
13:19:30	75	9,50	11,58
13:20:00	75	9,50	11,58
13:20:30	75	9,50	11,58
13:21:00	75	9,50	11,58
13:21:30	75	9,50	11,58
13:22:00	75	9,50	11,58
13:22:30	75	9,50	11,58
13:23:00	75	9,50	11,58
13:23:30	75	9,49	11,62
13:24:00	75	9,50	11,58
13:24:30	75	9,49	11,62
13:25:00	75	9,49	11,62
13:25:30	75	9,49	11,62
13:26:00	75	9,49	11,62
13:26:30	75	9,49	11,62
13:27:00	75	9,49	11,62
13:27:30	75	9,49	11,62
13:28:00	75	9,49	11,62
13:28:30	75	9,49	11,62
13:29:00	75	9,49	11,62
13:29:30	75	9,49	11,62
13:30:00	75	9,49	11,62
13:30:30	75	9,49	11,62
13:31:00	75	9,48	11,66
13:31:30	75	9,48	11,66
13:32:00	75	9,48	11,66
13:32:30	75	9,48	11,66
13:33:00	75	9,48	11,66
13:33:30	75	9,48	11,66
13:34:00	75	9,48	11,66
13:34:30	75	9,48	11,66
13:35:00	75	9,48	11,66
13:35:30	75	9,48	11,66
13:36:00	75	9,48	11,66
13:36:30	75	9,48	11,66
13:37:00	75	9,48	11,66
13:37:30	75	9,48	11,66
13:38:00	75	9,48	11,71
13:38:30	75	9,48	11,71
13:39:00	75	9,48	11,66
13:39:30	75	9,48	11,71
13:40:00	75	9,48	11,66
13:40:30	75	9,48	11,66
13:41:00	75	9,48	11,71
13:41:30	75	9,48	11,71
13:42:00	75	9,48	11,71
13:42:30	75	9,48	11,71
13:43:00	75	9,48	11,71
13:43:30	75	9,48	11,71
13:44:00	75	9,48	11,71
13:44:30	75	9,48	11,71
13:45:00	75	9,48	11,71
13:45:30	75	9,48	11,71
13:46:00	75	9,48	11,71
13:46:30	75	9,48	11,71
13:47:00	75	9,48	11,71
13:47:30	75	9,48	11,71
13:48:00	75	9,47	11,75
13:48:30	75	9,47	11,75
13:49:00	75	9,48	11,71
13:49:30	75	9,47	11,75
13:50:00	75	9,47	11,75
13:50:30	75	9,47	11,75
13:51:00	75	9,47	11,75
13:51:30	75	9,47	11,75
13:52:00	75	9,48	11,71
13:52:30	75	9,46	11,79
13:53:00	75	9,46	11,79
13:53:30	75	9,46	11,79
13:54:00	75	9,47	11,75
13:54:30	75	9,46	11,79
13:55:00	75	9,46	11,79
13:55:30	75	9,46	11,79
13:56:00	75	9,46	11,79
13:56:30	75	9,46	11,79
13:57:00	75	9,46	11,79
13:57:30	75	9,46	11,79
13:58:00	75	9,46	11,79
13:58:30	75	9,46	11,79
13:59:00	75	9,46	11,79
13:59:30	75	9,46	11,79
14:00:00	75	9,46	11,79
14:00:30	75	9,46	11,79
14:01:00	75	9,46	11,79
14:01:30	75	9,46	11,79
14:02:00	75	9,46	11,79
14:02:30	75	9,46	11,79
14:03:00	75	9,45	11,84
14:03:30	75	9,45	11,84
14:04:00	75	9,45	11,84
14:04:30	75	9,45	11,84
14:05:00	75	9,45	11,84
14:05:30	75	9,45	11,84
14:06:00	75	9,45	11,84
14:06:30	75	9,45	11,84
14:07:00	75	9,45	11,84
14:07:30	75	9,45	11,84
14:08:00	75	9,45	11,84
14:08:30	75	9,45	11,84
14:09:00	75	9,45	11,84
14:09:30	75	9,45	11,84
14:10:00	75	9,45	11,84
14:10:30	75	9,45	11,84
14:11:00	75	9,45	11,84
14:11:30	75	9,45	11,84
14:12:00	75	9,45	11,84
14:12:30	75	9,45	11,88
14:13:00	75	9,45	11,88
14:13:30	75	9,45	11,88
14:14:00	75	9,45	11,88
14:14:30	75	9,45	11,88
14:15:00	75	9,45	11,88
14:15:30	75	9,45	11,88
14:16:00	75	9,45	11,88
14:16:30	75	9,45	11,88
14:17:00	75	9,45	11,88
14:17:30	75	9,45	11,88
14:18:00	75	9,45	11,88
14:18:30	75	9,44	11,92
14:19:00	75	9,45	11,88
14:19:30	75	9,44	11,92
14:20:00	75	9,44	11,92
14:20:30	75	9,44	11,92
14:21:00	75	9,44	11,92
14:21:30	75	9,44	11,92
14:22:00	75	9,44	11,92
14:22:30	75	9,44	11,92
14:23:00	75	9,44	11,92
14:23:30	75	9,44	11,92
14:24:00	75	9,44	11,92
14:24:30	75	9,44	11,92
14:25:00	75	9,44	11,92
14:25:30	75	9,44	11,92
14:26:00	75	9,43	11,97
14:26:30	75	9,43	11,97
14:27:00	74	9,43	11,97
14:27:30	75	9,43	11,97
14:28:00	75	9,43	11,97
14:28:30	75	9,43	11,97
14:29:00	75	9,43	11,97
14:29:30	75	9,43	11,97
14:30:00	75	9,43	11,97
14:30:30	75	9,43	11,97
14:31:00	75	9,43	11,97
14:31:30	75	9,43	11,97
14:32:00	75	9,43	11,97
14:32:30	75	9,43	11,97
14:33:00	75	9,43	11,97
14:33:30	75	9,43	11,97
14:34:00	75	9,43	11,97
14:34:30	75	9,43	11,97
14:35:00	75	9,43	12,01
14:35:30	75	9,43	12,01
14:36:00	75	9,43	11,97
14:36:30	75	9,43	12,01
14:37:00	75	9,43	12,01
14:37:30	75	9,43	12,01
14:38:00	75	9,43	12,01
14:38:30	75	9,43	12,01
14:39:00	75	9,43	12,01
14:39:30	75	9,43	12,01
14:40:00	75	9,43	12,01
14:40:30	75	9,43	12,01
14:41:00	75	9,43	12,01
14:41:30	75	9,43	12,01
14:42:00	75	9,43	12,01
14:42:30	75	9,43	12,01
14:43:00	75	9,43	12,01
14:43:30	75	9,43	12,01
14:44:00	75	9,43	12,01
14:44:30	75	9,42	12,06
14:45:00	75	9,42	12,06
14:45:30	75	9,42	12,06
14:46:00	75	9,42	12,06
14:46:30	75	9,42	12,06
14:47:00	75	9,42	12,06
14:47:30	75	9,42	12,06
14:48:00	75	9,42	12,06
14:48:30	75	9,42	12,06
14:49:00	75	9,42	12,06
14:49:30	75	9,42	12,06
14:50:00	75	9,42	12,06
14:50:30	75	9,42	12,06
14:51:00	75	9,42	12,06
14:51:30	75	9,42	12,06
14:52:00	75	9,42	12,06
14:52:30	75	9,42	12,06
14:53:00	75	9,42	12,06
14:53:30	75	9,42	12,06
14:54:00	75	9,42	12,06
14:54:30	75	9,42	12,06
14:55:00	75	9,41	12,10
14:55:30	75	9,41	12,10
14:56:00	75	9,41	12,10
14:56:30	75	9,41	12,10
14:57:00	75	9,41	12,10
14:57:30	75	9,41	12,10
14:58:00	75	9,41	12,10
14:58:30	75	9,41	12,10
14:59:00	75	9,41	12,10
14:59:30	75	9,41	12,10
15:00:00	75	9,41	12,10
15:00:30	75	9,41	12,10
15:01:00	75	9,41	12,10
15:01:30	75	9,41	12,10
15:02:00	75	9,41	12,10
15:02:30	75	9,41	12,10
