Repository: ProgWizer/parser

File: project-root/data/Data Acquisition/Data Acquisition/2016 year (65)/16-0063.txt (part 1 of 5)
--Test Summary--
Full Path and File Name	
Instrument Name	UCA Right Cell
Instrument Type	Model 4262 Twin Cell UCA
Instrument Serial Number	
Test Start Date	12.10.2016
Test Start Time	16:02:10
Test Stop Date	15.10.2016
Test Stop Time	8:15:46
Test Length	64:13:36
Final Sample Time Offset	64:13:30
Controller Schedule Name	
Sampling Period	30 seconds
Comments	
Information	WellID	
Information	Customer	RN-GRP
Information	EngName	Øóòü Êîíñòàíòèí
Information	CementClass	G
Information	CementMfr	Ñóõîé Ëîã
Information	Additives	8%DTR (Prom-Aktifff)
Information	Density	1900
Information	BHCT	75
Information	BHST	
Information	FluidLoss	
Information	JobType	Research
Calculated Value	CS_50	1:39:00
Calculated Value	CS_500	3:15:30
Calculated Value	CS_Time8h	8,79 MPa
Calculated Value	CS_Time12h	11,17 MPa
Calculated Value	CS_Time24h	14,31 MPa
Calculated Value	CS_Time48h	16,73 MPa
Calculated Value	CS_Time72h	N/A
Calculated Curve	Compressive Strength	Compressive strength type B (more than 14 lb/gal)
Initial Temperature (°C)	27 °C
Final Temperature (°C)	75 °C
Initial Transit Time (microsec/in)	16,93 microsec/in
Final Transit Time (microsec/in)	8,60 microsec/in
Initial Compressive Strength (MPa)	0,00 MPa
Final Compressive Strength (MPa)	17,66 MPa
--Data--
Time (HH:MM:SS)	Temperature (°C)	Transit Time (microsec/in)	Compressive Strength (MPa)
0:00:00	27	16,93	0,00
0:00:30	27	16,94	0,00
0:01:00	27	16,95	0,00
0:01:30	27	16,95	0,00
0:02:00	27	16,96	0,00
0:02:30	28	16,97	0,00
0:03:00	28	16,98	0,00
0:03:30	29	16,98	0,00
0:04:00	29	16,98	0,00
0:04:30	30	16,97	0,00
0:05:00	30	16,97	0,00
0:05:30	31	16,96	0,00
0:06:00	31	16,95	0,00
0:06:30	32	16,95	0,00
0:07:00	33	16,94	0,00
0:07:30	33	16,93	0,00
0:08:00	34	16,92	0,00
0:08:30	34	16,90	0,01
0:09:00	35	16,89	0,01
0:09:30	36	16,86	0,02
0:10:00	36	16,86	0,02
0:10:30	37	16,86	0,02
0:11:00	38	16,86	0,02
0:11:30	38	16,85	0,02
0:12:00	39	16,84	0,02
0:12:30	40	16,83	0,02
0:13:00	41	16,83	0,02
0:13:30	42	16,82	0,03
0:14:00	43	16,80	0,03
0:14:30	43	16,80	0,03
0:15:00	44	16,79	0,03
0:15:30	45	16,78	0,03
0:16:00	45	16,77	0,04
0:16:30	46	16,77	0,04
0:17:00	47	16,76	0,04
0:17:30	47	16,75	0,04
0:18:00	48	16,74	0,04
0:18:30	49	16,74	0,04
0:19:00	50	16,73	0,05
0:19:30	51	16,72	0,05
0:20:00	51	16,71	0,05
0:20:30	52	16,71	0,05
0:21:00	53	16,70	0,05
0:21:30	53	16,70	0,05
0:22:00	54	16,69	0,06
0:22:30	55	16,68	0,06
0:23:00	55	16,68	0,06
0:23:30	56	16,67	0,06
0:24:00	57	16,66	0,06
0:24:30	58	16,65	0,06
0:25:00	59	16,65	0,06
0:25:30	60	16,64	0,07
0:26:00	60	16,64	0,07
0:26:30	61	16,62	0,07
0:27:00	62	16,62	0,07
0:27:30	63	16,61	0,08
0:28:00	63	16,59	0,08
0:28:30	64	16,59	0,08
0:29:00	65	16,58	0,08
0:29:30	66	16,57	0,08
0:30:00	66	16,56	0,09
0:30:30	67	16,56	0,09
0:31:00	68	16,55	0,09
0:31:30	69	16,53	0,09
0:32:00	70	16,53	0,10
0:32:30	70	16,52	0,10
0:33:00	71	16,51	0,10
0:33:30	72	16,50	0,10
0:34:00	73	16,50	0,10
0:34:30	73	16,50	0,10
0:35:00	74	16,49	0,11
0:35:30	75	16,48	0,11
0:36:00	75	16,47	0,11
0:36:30	76	16,47	0,11
0:37:00	76	16,47	0,11
0:37:30	76	16,47	0,11
0:38:00	77	16,47	0,11
0:38:30	77	16,47	0,11
0:39:00	77	16,47	0,11
0:39:30	77	16,47	0,11
0:40:00	78	16,47	0,11
0:40:30	78	16,47	0,11
0:41:00	78	16,47	0,11
0:41:30	78	16,48	0,11
0:42:00	79	16,48	0,11
0:42:30	79	16,49	0,11
0:43:00	79	16,50	0,10
0:43:30	79	16,50	0,10
0:44:00	79	16,50	0,10
0:44:30	79	16,50	0,10
0:45:00	79	16,51	0,10
0:45:30	79	16,53	0,10
0:46:00	79	16,53	0,09
0:46:30	79	16,55	0,09
0:47:00	79	16,56	0,09
0:47:30	79	16,57	0,08
0:48:00	79	16,58	0,08
0:48:30	79	16,59	0,08
0:49:00	79	16,60	0,08
0:49:30	79	16,61	0,08
0:50:00	78	16,62	0,07
0:50:30	78	16,62	0,07
0:51:00	78	16,64	0,07
0:51:30	78	16,65	0,07
0:52:00	78	16,65	0,06
0:52:30	78	16,65	0,06
0:53:00	78	16,65	0,06
0:53:30	78	16,66	0,06
0:54:00	78	16,63	0,07
0:54:30	78	16,64	0,07
0:55:00	77	16,64	0,07
0:55:30	77	16,65	0,07
0:56:00	77	16,65	0,07
0:56:30	77	16,65	0,07
0:57:00	77	16,65	0,07
0:57:30	77	16,65	0,06
0:58:00	77	16,65	0,06
0:58:30	77	16,65	0,06
0:59:00	76	16,65	0,06
0:59:30	76	16,66	0,06
1:00:00	76	16,66	0,06
1:00:30	76	16,66	0,06
1:01:00	76	16,66	0,06
1:01:30	76	16,67	0,06
1:02:00	76	16,67	0,06
1:02:30	76	16,68	0,06
1:03:00	76	16,65	0,07
1:03:30	76	16,65	0,07
1:04:00	76	16,65	0,07
1:04:30	76	16,65	0,06
1:05:00	76	16,65	0,06
1:05:30	76	16,65	0,06
1:06:00	76	16,65	0,06
1:06:30	76	16,65	0,06
1:07:00	76	16,65	0,06
1:07:30	76	16,65	0,06
1:08:00	76	16,65	0,07
1:08:30	76	16,65	0,07
1:09:00	76	16,65	0,07
1:09:30	76	16,65	0,07
1:10:00	76	16,65	0,07
1:10:30	76	16,65	0,07
1:11:00	76	16,65	0,07
1:11:30	76	16,64	0,07
1:12:00	76	16,64	0,07
1:12:30	76	16,63	0,07
1:13:00	76	16,63	0,07
1:13:30	76	16,61	0,08
1:14:00	76	16,60	0,08
1:14:30	76	16,60	0,08
1:15:00	76	16,59	0,08
1:15:30	76	16,59	0,08
1:16:00	76	16,59	0,08
1:16:30	76	16,58	0,08
1:17:00	76	16,57	0,08
1:17:30	76	16,56	0,09
1:18:00	75	16,56	0,09
1:18:30	75	16,55	0,09
1:19:00	75	16,53	0,09
1:19:30	75	16,53	0,10
1:20:00	75	16,52	0,10
1:20:30	75	16,50	0,10
1:21:00	75	16,50	0,10
1:21:30	75	16,49	0,11
1:22:00	75	16,47	0,11
1:22:30	75	16,46	0,11
1:23:00	75	16,44	0,12
1:23:30	75	16,44	0,12
1:24:00	75	16,42	0,12
1:24:30	75	16,41	0,13
1:25:00	75	16,39	0,13
1:25:30	75	16,38	0,13
1:26:00	75	16,36	0,14
1:26:30	75	16,34	0,15
1:27:00	75	16,29	0,16
1:27:30	75	16,27	0,16
1:28:00	75	16,26	0,17
1:28:30	75	16,23	0,17
1:29:00	75	16,21	0,18
1:29:30	75	16,19	0,19
1:30:00	75	16,16	0,20
1:30:30	75	16,14	0,20
1:31:00	75	16,11	0,21
1:31:30	75	16,08	0,22
1:32:00	75	16,05	0,23
1:32:30	75	16,03	0,23
1:33:00	75	16,00	0,24
1:33:30	75	15,97	0,25
1:34:00	75	15,94	0,26
1:34:30	75	15,91	0,27
1:35:00	75	15,88	0,28
1:35:30	75	15,85	0,29
1:36:00	75	15,82	0,30
1:36:30	75	15,79	0,31
1:37:00	75	15,75	0,32
1:37:30	75	15,72	0,33
1:38:00	75	15,69	0,34
1:38:30	75	15,66	0,35
1:39:00	75	15,63	0,36
1:39:30	75	15,59	0,38
1:40:00	75	15,53	0,40
1:40:30	75	15,50	0,41
1:41:00	75	15,47	0,42
1:41:30	75	15,44	0,43
1:42:00	75	15,40	0,44
1:42:30	75	15,37	0,46
1:43:00	75	15,33	0,47
1:43:30	75	15,30	0,49
1:44:00	75	15,27	0,50
1:44:30	75	15,23	0,51
1:45:00	75	15,18	0,53
1:45:30	75	15,16	0,54
1:46:00	75	15,12	0,55
1:46:30	75	15,09	0,57
1:47:00	75	15,05	0,59
1:47:30	75	15,03	0,60
1:48:00	75	14,99	0,61
1:48:30	75	14,95	0,63
1:49:00	75	14,91	0,65
1:49:30	75	14,88	0,66
1:50:00	75	14,85	0,68
1:50:30	75	14,81	0,69
1:51:00	75	14,79	0,70
1:51:30	75	14,76	0,72
1:52:00	75	14,72	0,74
1:52:30	75	14,67	0,76
1:53:00	75	14,63	0,78
1:53:30	75	14,60	0,80
1:54:00	75	14,58	0,81
1:54:30	75	14,54	0,83
1:55:00	75	14,51	0,84
1:55:30	75	14,48	0,86
1:56:00	75	14,45	0,88
1:56:30	75	14,41	0,90
1:57:00	75	14,38	0,91
1:57:30	75	14,35	0,93
1:58:00	75	14,32	0,95
1:58:30	75	14,29	0,96
1:59:00	75	14,25	0,98
1:59:30	75	14,22	1,00
2:00:00	75	14,21	1,01
2:00:30	75	14,17	1,03
2:01:00	75	14,15	1,05
2:01:30	75	14,12	1,07
2:02:00	75	14,09	1,08
2:02:30	75	14,06	1,10
2:03:00	75	14,01	1,13
2:03:30	75	13,98	1,15
2:04:00	75	13,96	1,16
2:04:30	75	13,94	1,18
2:05:00	75	13,91	1,20
2:05:30	75	13,88	1,22
2:06:00	75	13,86	1,23
2:06:30	75	13,83	1,26
2:07:00	75	13,80	1,27
2:07:30	75	13,77	1,29
2:08:00	75	13,75	1,31
2:08:30	75	13,73	1,32
2:09:00	75	13,70	1,35
2:09:30	75	13,68	1,36
2:10:00	75	13,65	1,38
2:10:30	75	13,63	1,40
2:11:00	75	13,61	1,41
2:11:30	75	13,59	1,43
2:12:00	75	13,56	1,45
2:12:30	75	13,54	1,46
2:13:00	75	13,50	1,49
2:13:30	75	13,48	1,51
2:14:00	75	13,46	1,53
2:14:30	75	13,44	1,55
2:15:00	75	13,41	1,57
2:15:30	75	13,39	1,58
2:16:00	75	13,37	1,60
2:16:30	75	13,35	1,62
2:17:00	75	13,32	1,64
2:17:30	75	13,31	1,65
2:18:00	75	13,29	1,67
2:18:30	75	13,26	1,69
2:19:00	75	13,25	1,71
2:19:30	75	13,23	1,72
2:20:00	75	13,21	1,74
2:20:30	75	13,19	1,76
2:21:00	75	13,18	1,77
2:21:30	75	13,15	1,79
2:22:00	75	13,14	1,81
2:22:30	75	13,12	1,82
2:23:00	75	13,09	1,85
2:23:30	75	13,07	1,87
2:24:00	75	13,05	1,89
2:24:30	75	13,03	1,90
2:25:00	75	13,02	1,92
2:25:30	75	13,00	1,94
2:26:00	75	12,98	1,96
2:26:30	75	12,96	1,97
2:27:00	75	12,94	1,99
2:27:30	75	12,93	2,01
2:28:00	75	12,91	2,02
2:28:30	75	12,90	2,04
2:29:00	75	12,88	2,05
2:29:30	75	12,86	2,08
2:30:00	75	12,84	2,09
2:30:30	75	12,83	2,11
2:31:00	75	12,81	2,12
2:31:30	75	12,80	2,14
2:32:00	75	12,79	2,16
2:32:30	75	12,77	2,17
2:33:00	75	12,75	2,19
2:33:30	75	12,72	2,22
2:34:00	75	12,71	2,24
2:34:30	75	12,70	2,25
2:35:00	75	12,68	2,27
2:35:30	75	12,66	2,29
2:36:00	75	12,65	2,30
2:36:30	75	12,64	2,31
2:37:00	75	12,63	2,33
2:37:30	75	12,61	2,35
2:38:00	75	12,60	2,37
2:38:30	75	12,58	2,38
2:39:00	75	12,57	2,40
2:39:30	75	12,55	2,42
2:40:00	75	12,54	2,43
2:40:30	75	12,53	2,44
2:41:00	75	12,52	2,46
2:41:30	75	12,51	2,47
2:42:00	75	12,49	2,49
2:42:30	75	12,48	2,51
2:43:00	75	12,47	2,52
2:43:30	75	12,45	2,54
2:44:00	75	12,43	2,56
2:44:30	75	12,42	2,58
2:45:00	75	12,40	2,60
2:45:30	75	12,39	2,61
2:46:00	75	12,39	2,62
2:46:30	75	12,37	2,64
2:47:00	75	12,36	2,66
2:47:30	75	12,35	2,67
2:48:00	75	12,33	2,69
2:48:30	75	12,33	2,70
2:49:00	75	12,31	2,72
2:49:30	75	12,30	2,74
2:50:00	75	12,29	2,75
2:50:30	75	12,27	2,77
2:51:00	75	12,27	2,78
2:51:30	75	12,25	2,80
2:52:00	75	12,24	2,81
2:52:30	75	12,24	2,82
2:53:00	75	12,22	2,84
2:53:30	75	12,21	2,85
2:54:00	75	12,21	2,86
2:54:30	75	12,20	2,87
2:55:00	75	12,18	2,89
2:55:30	75	12,18	2,90
2:56:00	75	12,15	2,93
2:56:30	75	12,15	2,95
2:57:00	75	12,13	2,97
2:57:30	75	12,13	2,98
2:58:00	75	12,12	2,99
2:58:30	75	12,10	3,01
2:59:00	75	12,09	3,02
2:59:30	75	12,09	3,03
3:00:00	75	12,07	3,05
3:00:30	75	12,06	3,07
3:01:00	75	12,06	3,08
3:01:30	75	12,05	3,09
3:02:00	75	12,04	3,11
3:02:30	75	12,03	3,12
3:03:00	75	12,02	3,13
3:03:30	75	12,01	3,14
3:04:00	75	12,00	3,16
3:04:30	75	12,00	3,17
3:05:00	75	11,98	3,19
3:05:30	75	11,98	3,20
3:06:00	75	11,97	3,21
3:06:30	75	11,96	3,23
3:07:00	75	11,95	3,24
3:07:30	75	11,93	3,27
3:08:00	75	11,92	3,28
3:08:30	75	11,91	3,30
3:09:00	75	11,91	3,31
3:09:30	75	11,90	3,32
3:10:00	75	11,89	3,33
3:10:30	75	11,88	3,34
3:11:00	75	11,88	3,36
3:11:30	75	11,86	3,38
3:12:00	75	11,86	3,38
3:12:30	75	11,85	3,39
3:13:00	75	11,84	3,42
3:13:30	75	11,83	3,43
3:14:00	75	11,83	3,43
3:14:30	75	11,82	3,44
3:15:00	75	11,82	3,45
3:15:30	75	11,81	3,47
3:16:00	75	11,79	3,49
3:16:30	75	11,79	3,50
3:17:00	75	11,78	3,52
3:17:30	75	11,78	3,52
3:18:00	75	11,77	3,53
3:18:30	75	11,76	3,54
3:19:00	75	11,76	3,56
3:19:30	75	11,75	3,57
3:20:00	75	11,73	3,61
3:20:30	75	11,72	3,62
3:21:00	75	11,72	3,62
3:21:30	75	11,71	3,63
3:22:00	75	11,70	3,65
3:22:30	75	11,70	3,66
3:23:00	75	11,69	3,67
3:23:30	75	11,68	3,69
3:24:00	75	11,68	3,70
3:24:30	75	11,67	3,71
3:25:00	75	11,66	3,73
3:25:30	75	11,65	3,74
3:26:00	75	11,64	3,75
3:26:30	75	11,64	3,77
3:27:00	75	11,64	3,77
3:27:30	75	11,63	3,78
3:28:00	75	11,62	3,79
3:28:30	75	11,61	3,81
3:29:00	75	11,61	3,82
3:29:30	75	11,60	3,84
3:30:00	75	11,59	3,85
3:30:30	75	11,59	3,85
3:31:00	75	11,59	3,86
3:31:30	75	11,58	3,88
3:32:00	75	11,57	3,89
3:32:30	75	11,57	3,89
3:33:00	75	11,55	3,93
3:33:30	75	11,54	3,95
3:34:00	75	11,54	3,95
3:34:30	75	11,53	3,96
3:35:00	75	11,52	3,98
3:35:30	75	11,52	3,98
3:36:00	75	11,52	3,99
3:36:30	75	11,51	4,01
3:37:00	75	11,50	4,02
3:37:30	75	11,50	4,04
3:38:00	75	11,49	4,05
3:38:30	75	11,49	4,05
3:39:00	75	11,48	4,06
3:39:30	75	11,47	4,08
3:40:00	75	11,46	4,09
3:40:30	75	11,46	4,09
3:41:00	75	11,46	4,11
3:41:30	75	11,45	4,12
3:42:00	75	11,44	4,14
3:42:30	75	11,44	4,14
3:43:00	75	11,43	4,15
3:43:30	75	11,43	4,17
3:44:00	75	11,42	4,18
3:44:30	75	11,42	4,18
3:45:00	75	11,41	4,20
3:45:30	75	11,40	4,21
3:46:00	75	11,39	4,24
3:46:30	75	11,38	4,26
3:47:00	75	11,38	4,26
3:47:30	75	11,38	4,28
3:48:00	75	11,37	4,29
3:48:30	75	11,37	4,29
3:49:00	75	11,36	4,31
3:49:30	75	11,35	4,32
3:50:00	75	11,34	4,34
3:50:30	75	11,34	4,34
3:51:00	75	11,34	4,35
3:51:30	75	11,33	4,37
3:52:00	75	11,32	4,39
3:52:30	75	11,32	4,39
3:53:00	75	11,31	4,40
3:53:30	75	11,31	4,40
3:54:00	75	11,31	4,42
3:54:30	75	11,30	4,43
3:55:00	75	11,30	4,43
3:55:30	75	11,29	4,45
3:56:00	75	11,29	4,47
3:56:30	75	11,29	4,47
3:57:00	75	11,28	4,48
3:57:30	75	11,28	4,48
3:58:00	75	11,27	4,50
3:58:30	75	11,26	4,51
3:59:00	75	11,25	4,55
3:59:30	75	11,25	4,55
4:00:00	75	11,24	4,56
4:00:30	75	11,23	4,58
4:01:00	75	11,23	4,58
4:01:30	75	11,22	4,60
4:02:00	75	11,22	4,61
4:02:30	75	11,22	4,61
4:03:00	75	11,21	4,63
4:03:30	75	11,20	4,65
4:04:00	75	11,20	4,65
4:04:30	75	11,20	4,66
4:05:00	75	11,19	4,68
4:05:30	75	11,19	4,68
4:06:00	75	11,18	4,70
4:06:30	75	11,17	4,72
4:07:00	75	11,17	4,72
4:07:30	75	11,16	4,73
4:08:00	75	11,16	4,73
4:08:30	75	11,16	4,75
4:09:00	75	11,15	4,77
4:09:30	75	11,15	4,77
4:10:00	75	11,14	4,78
4:10:30	75	11,14	4,78
4:11:00	75	11,13	4,80
4:11:30	75	11,13	4,82
4:12:00	75	11,12	4,84
4:12:30	75	11,11	4,85
4:13:00	75	11,11	4,85
4:13:30	75	11,11	4,87
4:14:00	75	11,10	4,89
4:14:30	75	11,10	4,89
4:15:00	75	11,09	4,91
4:15:30	75	11,09	4,91
4:16:00	75	11,08	4,93
4:16:30	75	11,08	4,93
4:17:00	75	11,07	4,94
4:17:30	75	11,07	4,96
4:18:00	75	11,07	4,96
4:18:30	75	11,06	4,98
4:19:00	75	11,06	4,98
4:19:30	75	11,05	5,00
4:20:00	75	11,04	5,02
4:20:30	75	11,04	5,02
4:21:00	75	11,04	5,03
4:21:30	75	11,04	5,03
4:22:00	75	11,03	5,05
4:22:30	75	11,03	5,05
4:23:00	75	11,02	5,07
4:23:30	75	11,02	5,07
4:24:00	75	11,02	5,09
4:24:30	75	11,02	5,09
4:25:00	75	11,00	5,13
4:25:30	75	11,00	5,13
4:26:00	75	10,99	5,14
4:26:30	75	10,98	5,16
4:27:00	75	10,98	5,16
4:27:30	75	10,98	5,18
4:28:00	75	10,98	5,18
4:28:30	75	10,97	5,20
4:29:00	75	10,96	5,22
4:29:30	75	10,96	5,22
4:30:00	75	10,95	5,24
4:30:30	75	10,95	5,24
4:31:00	75	10,95	5,26
4:31:30	75	10,95	5,26
4:32:00	75	10,94	5,28
4:32:30	75	10,94	5,28
4:33:00	75	10,93	5,30
4:33:30	75	10,93	5,30
4:34:00	75	10,93	5,32
4:34:30	75	10,93	5,32
4:35:00	75	10,92	5,34
4:35:30	75	10,92	5,34
4:36:00	75	10,91	5,36
4:36:30	75	10,91	5,36
4:37:00	75	10,90	5,38
4:37:30	75	10,90	5,38
4:38:00	75	10,89	5,39
4:38:30	75	10,89	5,41
4:39:00	75	10,88	5,43
4:39:30	75	10,88	5,43
4:40:00	75	10,87	5,45
4:40:30	75	10,87	5,45
4:41:00	75	10,86	5,47
4:41:30	75	10,86	5,47
4:42:00	75	10,86	5,49
4:42:30	75	10,86	5,49
4:43:00	75	10,85	5,51
4:43:30	75	10,85	5,51
4:44:00	75	10,84	5,53
4:44:30	75	10,84	5,53
4:45:00	75	10,83	5,55
4:45:30	75	10,83	5,55
4:46:00	75	10,83	5,58
4:46:30	75	10,83	5,58
4:47:00	75	10,82	5,60
4:47:30	75	10,82	5,60
4:48:00	75	10,81	5,62
4:48:30	75	10,81	5,62
4:49:00	75	10,81	5,62
4:49:30	75	10,80	5,64
4:50:00	75	10,80	5,66
4:50:30	75	10,80	5,66
4:51:00	75	10,79	5,68
4:51:30	75	10,78	5,70
4:52:00	75	10,78	5,70
4:52:30	75	10,78	5,70
4:53:00	75	10,77	5,72
4:53:30	75	10,77	5,74
4:54:00	75	10,77	5,74
4:54:30	75	10,77	5,74
4:55:00	75	10,76	5,76
4:55:30	75	10,76	5,76
4:56:00	75	10,75	5,78
4:56:30	75	10,75	5,78
4:57:00	75	10,74	5,80
4:57:30	75	10,74	5,80
4:58:00	75	10,74	5,83
4:58:30	75	10,74	5,83
4:59:00	75	10,73	5,85
4:59:30	75	10,73	5,85
5:00:00	75	10,72	5,87
5:00:30	75	10,72	5,87
5:01:00	75	10,72	5,87
5:01:30	75	10,71	5,89
5:02:00	75	10,71	5,91
5:02:30	75	10,71	5,91
5:03:00	75	10,71	5,91
5:03:30	75	10,70	5,93
5:04:00	75	10,69	5,96
5:04:30	75	10,69	5,96
5:05:00	75	10,69	5,96
5:05:30	75	10,68	5,98
5:06:00	75	10,68	5,98
5:06:30	75	10,68	6,00
5:07:00	75	10,68	6,00
5:07:30	75	10,67	6,02
5:08:00	75	10,67	6,02
5:08:30	75	10,66	6,04
5:09:00	75	10,66	6,04
5:09:30	75	10,66	6,04
5:10:00	75	10,65	6,07
5:10:30	75	10,65	6,07
5:11:00	75	10,65	6,09
5:11:30	75	10,65	6,09
5:12:00	75	10,65	6,09
5:12:30	75	10,64	6,11
5:13:00	75	10,64	6,11
5:13:30	75	10,63	6,13
5:14:00	75	10,63	6,16
5:14:30	75	10,63	6,16
5:15:00	75	10,63	6,16
5:15:30	75	10,62	6,18
5:16:00	75	10,62	6,18
5:16:30	75	10,61	6,20
5:17:00	75	10,61	6,20
5:17:30	75	10,60	6,22
5:18:00	75	10,60	6,22
5:18:30	75	10,60	6,22
5:19:00	75	10,59	6,25
5:19:30	75	10,59	6,25
5:20:00	75	10,59	6,27
5:20:30	75	10,59	6,27
5:21:00	75	10,58	6,29
5:21:30	75	10,58	6,29
5:22:00	75	10,58	6,29
5:22:30	75	10,57	6,32
5:23:00	75	10,57	6,32
5:23:30	75	10,57	6,32
5:24:00	75	10,56	6,34
5:24:30	75	10,56	6,34
5:25:00	75	10,56	6,36
5:25:30	75	10,56	6,36
5:26:00	75	10,55	6,39
5:26:30	75	10,55	6,39
5:27:00	75	10,54	6,41
5:27:30	75	10,54	6,41
5:28:00	75	10,54	6,41
5:28:30	75	10,54	6,44
5:29:00	75	10,54	6,44
5:29:30	75	10,53	6,46
5:30:00	75	10,53	6,46
5:30:30	75	10,53	6,46
5:31:00	75	10,52	6,48
5:31:30	75	10,52	6,48
5:32:00	75	10,51	6,51
5:32:30	75	10,51	6,51
5:33:00	75	10,51	6,51
5:33:30	75	10,50	6,53
5:34:00	75	10,50	6,53
5:34:30	75	10,50	6,53
5:35:00	75	10,50	6,56
5:35:30	75	10,50	6,56
5:36:00	75	10,50	6,56
5:36:30	75	10,49	6,58
5:37:00	75	10,49	6,58
5:37:30	75	10,48	6,60
5:38:00	75	10,48	6,60
5:38:30	75	10,48	6,60
5:39:00	75	10,48	6,63
5:39:30	75	10,48	6,63
5:40:00	75	10,47	6,65
5:40:30	75	10,47	6,65
5:41:00	75	10,47	6,65
5:41:30	75	10,46	6,68
5:42:00	75	10,46	6,68
5:42:30	75	10,45	6,70
5:43:00	75	10,45	6,70
5:43:30	75	10,45	6,70
5:44:00	75	10,45	6,73
5:44:30	75	10,45	6,73
5:45:00	75	10,45	6,73
5:45:30	75	10,44	6,75
5:46:00	75	10,44	6,75
5:46:30	75	10,44	6,75
5:47:00	75	10,43	6,78
5:47:30	75	10,43	6,78
5:48:00	75	10,42	6,80
5:48:30	75	10,42	6,80
5:49:00	75	10,42	6,80
5:49:30	75	10,41	6,83
5:50:00	75	10,41	6,83
5:50:30	75	10,41	6,83
5:51:00	75	10,41	6,85
5:51:30	75	10,41	6,85
5:52:00	75	10,41	6,85
5:52:30	75	10,40	6,88
5:53:00	75	10,40	6,88
5:53:30	75	10,39	6,90
5:54:00	75	10,39	6,90
5:54:30	75	10,39	6,90
5:55:00	75	10,38	6,93
5:55:30	75	10,38	6,93
5:56:00	75	10,38	6,93
5:56:30	75	10,38	6,96
5:57:00	75	10,38	6,96
5:57:30	75	10,38	6,96
5:58:00	75	10,37	6,98
5:58:30	75	10,37	6,98
5:59:00	75	10,37	6,98
5:59:30	75	10,37	6,98
6:00:00	75	10,36	7,01
6:00:30	75	10,36	7,01
6:01:00	75	10,35	7,03
6:01:30	75	10,35	7,03
6:02:00	75	10,35	7,03
6:02:30	75	10,35	7,06
6:03:00	75	10,35	7,06
6:03:30	75	10,35	7,06
6:04:00	75	10,34	7,09
6:04:30	75	10,34	7,09
6:05:00	75	10,34	7,09
6:05:30	75	10,33	7,11
6:06:00	75	10,33	7,11
6:06:30	75	10,33	7,11
6:07:00	75	10,32	7,14
6:07:30	75	10,32	7,14
6:08:00	75	10,32	7,14
6:08:30	75	10,32	7,17
6:09:00	75	10,32	7,17
6:09:30	75	10,32	7,17
6:10:00	75	10,32	7,17
6:10:30	75	10,31	7,19
6:11:00	75	10,31	7,19
6:11:30	75	10,31	7,19
6:12:00	75	10,30	7,22
6:12:30	75	10,30	7,22
6:13:00	75	10,30	7,22
6:13:30	75	10,29	7,25
6:14:00	75	10,29	7,25
6:14:30	75	10,29	7,25
6:15:00	75	10,29	7,27
6:15:30	75	10,29	7,27
6:16:00	75	10,29	7,27
6:16:30	75	10,28	7,30
6:17:00	75	10,28	7,30
6:17:30	75	10,28	7,30
6:18:00	75	10,27	7,33
6:18:30	75	10,27	7,33
6:19:00	75	10,27	7,33
6:19:30	75	10,27	7,33
6:20:00	75	10,26	7,36
6:20:30	75	10,26	7,36
6:21:00	75	10,26	7,36
6:21:30	75	10,26	7,38
6:22:00	75	10,26	7,38
6:22:30	75	10,26	7,38
6:23:00	75	10,26	7,38
6:23:30	75	10,25	7,41
6:24:00	75	10,25	7,41
6:24:30	75	10,25	7,41
6:25:00	75	10,24	7,44
6:25:30	75	10,24	7,44
6:26:00	75	10,24	7,44
6:26:30	75	10,23	7,47
6:27:00	75	10,23	7,47
6:27:30	75	10,23	7,47
6:28:00	75	10,23	7,47
6:28:30	75	10,23	7,50
6:29:00	75	10,23	7,50
6:29:30	75	10,23	7,50
6:30:00	75	10,22	7,52
6:30:30	75	10,22	7,52
6:31:00	75	10,22	7,52
6:31:30	75	10,22	7,52
6:32:00	75	10,21	7,55
6:32:30	75	10,21	7,55
6:33:00	75	10,21	7,55
6:33:30	75	10,21	7,55
6:34:00	75	10,20	7,58
6:34:30	75	10,20	7,58
6:35:00	75	10,20	7,58
6:35:30	75	10,20	7,61
6:36:00	75	10,20	7,61
6:36:30	75	10,20	7,61
6:37:00	75	10,19	7,64
6:37:30	75	10,19	7,64
6:38:00	75	10,19	7,64
6:38:30	75	10,19	7,64
6:39:00	75	10,18	7,67
6:39:30	75	10,18	7,67
6:40:00	75	10,18	7,67
6:40:30	75	10,18	7,70
6:41:00	75	10,18	7,70
6:41:30	75	10,18	7,70
6:42:00	75	10,18	7,70
6:42:30	75	10,17	7,72
6:43:00	75	10,17	7,72
6:43:30	75	10,17	7,72
6:44:00	75	10,17	7,72
6:44:30	75	10,17	7,72
6:45:00	75	10,16	7,75
6:45:30	75	10,16	7,75
6:46:00	75	10,16	7,75
6:46:30	75	10,15	7,78
6:47:00	75	10,15	7,78
6:47:30	75	10,15	7,78
6:48:00	75	10,15	7,78
6:48:30	75	10,14	7,81
6:49:00	75	10,14	7,81
6:49:30	75	10,14	7,81
6:50:00	75	10,14	7,84
6:50:30	75	10,14	7,84
6:51:00	75	10,14	7,84
6:51:30	75	10,14	7,84
6:52:00	75	10,13	7,87
6:52:30	75	10,13	7,87
6:53:00	75	10,13	7,87
6:53:30	75	10,13	7,87
6:54:00	75	10,12	7,90
6:54:30	75	10,13	7,87
6:55:00	75	10,12	7,90
6:55:30	75	10,12	7,90
6:56:00	75	10,12	7,90
6:56:30	75	10,11	7,93
6:57:00	75	10,11	7,93
6:57:30	75	10,11	7,93
6:58:00	75	10,11	7,96
6:58:30	75	10,11	7,96
6:59:00	75	10,11	7,96
6:59:30	75	10,11	7,96
7:00:00	75	10,10	7,99
7:00:30	75	10,10	7,99
7:01:00	75	10,10	7,99
7:01:30	75	10,10	7,99
7:02:00	75	10,10	7,99
7:02:30	75	10,09	8,02
7:03:00	75	10,09	8,02
7:03:30	75	10,09	8,02
7:04:00	75	10,09	8,05
7:04:30	75	10,09	8,05
7:05:00	75	10,09	8,05
7:05:30	75	10,09	8,05
7:06:00	75	10,09	8,05
7:06:30	75	10,08	8,08
7:07:00	75	10,08	8,08
7:07:30	75	10,08	8,08
7:08:00	75	10,08	8,08
7:08:30	75	10,07	8,11
7:09:00	75	10,07	8,11
7:09:30	75	10,07	8,11
7:10:00	75	10,07	8,11
7:10:30	75	10,06	8,14
7:11:00	75	10,06	8,14
7:11:30	75	10,06	8,14
7:12:00	75	10,06	8,14
7:12:30	75	10,06	8,14
7:13:00	75	10,05	8,17
7:13:30	75	10,05	8,17
7:14:00	75	10,05	8,17
7:14:30	75	10,05	8,20
7:15:00	75	10,05	8,20
7:15:30	75	10,05	8,20
7:16:00	75	10,05	8,20
7:16:30	75	10,05	8,20
7:17:00	75	10,04	8,24
7:17:30	75	10,04	8,24
7:18:00	75	10,04	8,24
7:18:30	75	10,04	8,24
7:19:00	75	10,03	8,27
7:19:30	75	10,03	8,27
7:20:00	75	10,03	8,27
7:20:30	75	10,03	8,27
7:21:00	75	10,03	8,27
7:21:30	75	10,02	8,30
7:22:00	75	10,02	8,30
7:22:30	75	10,02	8,30
7:23:00	75	10,02	8,30
7:23:30	75	10,02	8,33
7:24:00	75	10,02	8,33
7:24:30	75	10,02	8,33
7:25:00	75	10,02	8,33
7:25:30	75	10,02	8,33
7:26:00	75	10,01	8,36
7:26:30	75	10,01	8,36
7:27:00	75	10,01	8,36
7:27:30	75	10,01	8,36
7:28:00	75	10,00	8,39
7:28:30	75	10,00	8,39
7:29:00	75	10,00	8,39
7:29:30	75	10,00	8,39
7:30:00	75	10,00	8,39
7:30:30	75	10,00	8,43
7:31:00	75	10,00	8,43
7:31:30	75	10,00	8,43
7:32:00	75	10,00	8,43
7:32:30	75	10,00	8,43
7:33:00	75	9,99	8,46
7:33:30	75	9,99	8,46
7:34:00	75	9,99	8,46
7:34:30	75	9,99	8,46
7:35:00	75	9,99	8,46
7:35:30	75	9,98	8,49
7:36:00	75	9,98	8,49
7:36:30	75	9,98	8,49
7:37:00	75	9,98	8,49
7:37:30	75	9,97	8,52
7:38:00	75	9,97	8,52
7:38:30	75	9,97	8,52
7:39:00	75	9,97	8,52
7:39:30	75	9,97	8,52
7:40:00	75	9,96	8,55
7:40:30	75	9,96	8,55
7:41:00	75	9,96	8,55
7:41:30	75	9,96	8,55
7:42:00	75	9,96	8,55
7:42:30	75	9,96	8,59
7:43:00	75	9,96	8,59
7:43:30	75	9,96	8,59
7:44:00	75	9,96	8,59
7:44:30	75	9,96	8,59
7:45:00	75	9,95	8,62
7:45:30	75	9,95	8,62
7:46:00	75	9,95	8,62
7:46:30	75	9,95	8,62
7:47:00	75	9,95	8,62
7:47:30	75	9,94	8,65
7:48:00	75	9,94	8,65
7:48:30	75	9,94	8,65
7:49:00	75	9,94	8,65
7:49:30	75	9,94	8,65
7:50:00	75	9,93	8,69
7:50:30	75	9,93	8,69
7:51:00	75	9,93	8,69
7:51:30	75	9,93	8,69
7:52:00	75	9,93	8,69
7:52:30	75	9,93	8,72
7:53:00	75	9,93	8,72
7:53:30	75	9,93	8,72
7:54:00	75	9,93	8,72
7:54:30	75	9,93	8,72
7:55:00	75	9,92	8,75
7:55:30	75	9,92	8,75
7:56:00	75	9,92	8,75
7:56:30	75	9,92	8,75
7:57:00	75	9,92	8,75
7:57:30	75	9,92	8,75
7:58:00	75	9,91	8,79
7:58:30	75	9,91	8,79
7:59:00	75	9,91	8,79
7:59:30	75	9,91	8,79
8:00:00	75	9,91	8,79
8:00:30	75	9,90	8,82
8:01:00	75	9,90	8,82
8:01:30	75	9,90	8,82
8:02:00	75	9,90	8,82
8:02:30	75	9,90	8,82
8:03:00	75	9,90	8,85
8:03:30	75	9,90	8,85
8:04:00	75	9,90	8,85
8:04:30	75	9,90	8,85
8:05:00	75	9,90	8,85
8:05:30	75	9,89	8,89
8:06:00	75	9,89	8,89
8:06:30	75	9,89	8,89
8:07:00	75	9,89	8,89
8:07:30	75	9,89	8,89
8:08:00	75	9,89	8,89
8:08:30	75	9,88	8,92
8:09:00	75	9,88	8,92
8:09:30	75	9,88	8,92
8:10:00	75	9,88	8,92
8:10:30	75	9,88	8,92
8:11:00	75	9,88	8,95
8:11:30	75	9,88	8,95
8:12:00	75	9,88	8,95
8:12:30	75	9,88	8,95
8:13:00	75	9,88	8,95
8:13:30	75	9,87	8,99
8:14:00	75	9,87	8,99
8:14:30	75	9,87	8,99
8:15:00	75	9,87	8,99
8:15:30	75	9,87	8,99
8:16:00	75	9,87	8,99
8:16:30	75	9,86	9,02
8:17:00	75	9,86	9,02
8:17:30	75	9,86	9,02
8:18:00	75	9,86	9,02
8:18:30	75	9,86	9,02
8:19:00	75	9,86	9,02
8:19:30	75	9,85	9,06
8:20:00	75	9,85	9,06
8:20:30	75	9,85	9,06
8:21:00	75	9,85	9,06
8:21:30	75	9,85	9,06
8:22:00	75	9,84	9,09
8:22:30	75	9,84	9,09
8:23:00	75	9,84	9,09
8:23:30	75	9,84	9,09
8:24:00	75	9,84	9,09
8:24:30	75	9,84	9,09
8:25:00	75	9,84	9,13
8:25:30	75	9,84	9,13
8:26:00	75	9,84	9,13
8:26:30	75	9,84	9,13
8:27:00	75	9,84	9,13
8:27:30	75	9,84	9,13
8:28:00	75	9,83	9,16
8:28:30	75	9,83	9,16
8:29:00	75	9,83	9,16
8:29:30	75	9,83	9,16
8:30:00	75	9,83	9,16
8:30:30	75	9,83	9,16
8:31:00	75	9,82	9,20
8:31:30	75	9,82	9,20
8:32:00	75	9,82	9,20
8:32:30	75	9,82	9,20
8:33:00	75	9,82	9,20
8:33:30	75	9,82	9,20
8:34:00	75	9,81	9,23
8:34:30	75	9,81	9,23
8:35:00	75	9,81	9,23
8:35:30	75	9,81	9,23
8:36:00	75	9,81	9,23
8:36:30	75	9,81	9,27
8:37:00	75	9,81	9,27
8:37:30	75	9,81	9,27
8:38:00	75	9,81	9,27
8:38:30	75	9,81	9,27
8:39:00	75	9,81	9,27
8:39:30	75	9,81	9,27
8:40:00	75	9,80	9,30
8:40:30	75	9,80	9,30
8:41:00	75	9,80	9,30
8:41:30	75	9,80	9,30
8:42:00	75	9,80	9,30
8:42:30	75	9,80	9,30
8:43:00	75	9,79	9,34
8:43:30	75	9,79	9,34
8:44:00	75	9,79	9,34
8:44:30	75	9,79	9,34
8:45:00	75	9,79	9,34
8:45:30	75	9,79	9,34
8:46:00	75	9,79	9,38
8:46:30	75	9,79	9,38
8:47:00	75	9,79	9,38
8:47:30	75	9,79	9,38
8:48:00	75	9,79	9,38
8:48:30	75	9,79	9,38
8:49:00	75	9,79	9,38
8:49:30	75	9,78	9,41
8:50:00	75	9,78	9,41
8:50:30	75	9,78	9,41
8:51:00	75	9,78	9,41
8:51:30	75	9,78	9,41
8:52:00	75	9,78	9,41
8:52:30	75	9,78	9,41
8:53:00	75	9,77	9,45
8:53:30	75	9,77	9,45
8:54:00	75	9,77	9,45
8:54:30	75	9,77	9,45
8:55:00	75	9,77	9,45
8:55:30	75	9,77	9,45
8:56:00	75	9,76	9,48
8:56:30	75	9,76	9,48
8:57:00	75	9,76	9,48
8:57:30	75	9,76	9,48
8:58:00	75	9,76	9,48
8:58:30	75	9,76	9,48
8:59:00	75	9,76	9,48
8:59:30	75	9,75	9,52
9:00:00	75	9,75	9,52
9:00:30	75	9,75	9,52
9:01:00	75	9,75	9,52
9:01:30	75	9,75	9,52
9:02:00	75	9,75	9,52
9:02:30	75	9,75	9,56
9:03:00	75	9,75	9,56
9:03:30	75	9,75	9,56
9:04:00	75	9,75	9,56
9:04:30	75	9,75	9,56
9:05:00	75	9,75	9,56
9:05:30	75	9,75	9,56
9:06:00	75	9,75	9,56
9:06:30	75	9,74	9,59
9:07:00	75	9,74	9,59
9:07:30	75	9,74	9,59
9:08:00	75	9,74	9,59
9:08:30	75	9,74	9,59
9:09:00	75	9,74	9,59
9:09:30	75	9,73	9,63
9:10:00	75	9,73	9,63
9:10:30	75	9,73	9,63
9:11:00	75	9,73	9,63
9:11:30	75	9,73	9,63
9:12:00	75	9,73	9,63
9:12:30	75	9,73	9,63
9:13:00	75	9,72	9,67
9:13:30	75	9,72	9,67
9:14:00	75	9,72	9,67
9:14:30	75	9,72	9,67
9:15:00	75	9,72	9,67
9:15:30	75	9,72	9,67
9:16:00	75	9,72	9,67
9:16:30	75	9,72	9,71
9:17:00	75	9,72	9,71
9:17:30	75	9,72	9,71
9:18:00	75	9,72	9,71
9:18:30	75	9,72	9,71
9:19:00	75	9,72	9,71
9:19:30	75	9,71	9,74
9:20:00	75	9,71	9,74
9:20:30	75	9,71	9,74
9:21:00	75	9,71	9,74
9:21:30	75	9,71	9,74
9:22:00	75	9,71	9,74
9:22:30	75	9,71	9,74
9:23:00	75	9,71	9,74
9:23:30	75	9,70	9,78
9:24:00	75	9,70	9,78
9:24:30	75	9,70	9,78
9:25:00	75	9,70	9,78
9:25:30	75	9,70	9,78
9:26:00	75	9,70	9,78
9:26:30	75	9,70	9,78
9:27:00	75	9,70	9,82
9:27:30	75	9,70	9,82
9:28:00	75	9,70	9,82
9:28:30	75	9,70	9,82
9:29:00	75	9,70	9,82
9:29:30	75	9,70	9,82
9:30:00	75	9,70	9,82
9:30:30	75	9,69	9,86
9:31:00	75	9,69	9,86
9:31:30	75	9,69	9,86
9:32:00	75	9,69	9,86
9:32:30	75	9,69	9,86
9:33:00	75	9,69	9,86
9:33:30	75	9,69	9,86
9:34:00	75	9,69	9,86
9:34:30	75	9,68	9,90
9:35:00	75	9,68	9,90
9:35:30	75	9,68	9,90
9:36:00	75	9,68	9,90
9:36:30	75	9,68	9,90
9:37:00	75	9,68	9,90
9:37:30	75	9,67	9,93
9:38:00	75	9,67	9,93
9:38:30	75	9,67	9,93
9:39:00	75	9,67	9,93
9:39:30	75	9,67	9,93
9:40:00	75	9,67	9,93
9:40:30	75	9,67	9,93
9:41:00	75	9,67	9,93
9:41:30	75	9,66	9,97
9:42:00	75	9,66	9,97
9:42:30	75	9,66	9,97
9:43:00	75	9,66	9,97
9:43:30	75	9,66	9,97
9:44:00	75	9,66	9,97
9:44:30	75	9,66	9,97
9:45:00	75	9,66	9,97
9:45:30	75	9,66	10,01
9:46:00	75	9,66	10,01
9:46:30	75	9,66	10,01
9:47:00	75	9,66	10,01
9:47:30	75	9,66	10,01
9:48:00	75	9,66	10,01
9:48:30	75	9,66	10,01
9:49:00	75	9,66	10,01
9:49:30	75	9,65	10,05
9:50:00	75	9,65	10,05
9:50:30	75	9,65	10,05
9:51:00	75	9,65	10,05
9:51:30	75	9,65	10,05
9:52:00	75	9,65	10,05
9:52:30	75	9,65	10,05
9:53:00	75	9,64	10,09
9:53:30	75	9,64	10,09
9:54:00	75	9,64	10,09
9:54:30	75	9,64	10,09
9:55:00	75	9,64	10,09
9:55:30	75	9,64	10,09
9:56:00	75	9,64	10,09
9:56:30	75	9,64	10,09
9:57:00	75	9,63	10,13
9:57:30	75	9,63	10,13
9:58:00	75	9,63	10,13
9:58:30	75	9,63	10,13
9:59:00	75	9,63	10,13
9:59:30	75	9,63	10,13
10:00:00	75	9,63	10,13
10:00:30	75	9,63	10,13
10:01:00	75	9,63	10,13
10:01:30	75	9,63	10,17
10:02:00	75	9,63	10,17
10:02:30	75	9,63	10,17
10:03:00	75	9,63	10,17
10:03:30	75	9,63	10,17
10:04:00	75	9,63	10,17
10:04:30	75	9,63	10,17
10:05:00	75	9,63	10,17
10:05:30	75	9,62	10,21
10:06:00	75	9,62	10,21
10:06:30	75	9,62	10,21
10:07:00	75	9,62	10,21
10:07:30	75	9,62	10,21
10:08:00	75	9,62	10,21
10:08:30	75	9,62	10,21
10:09:00	75	9,62	10,21
10:09:30	75	9,62	10,21
10:10:00	75	9,61	10,25
10:10:30	75	9,61	10,25
10:11:00	75	9,61	10,25
10:11:30	75	9,61	10,25
10:12:00	75	9,61	10,25
10:12:30	75	9,61	10,25
10:13:00	75	9,61	10,25
10:13:30	75	9,61	10,25
10:14:00	75	9,61	10,29
10:14:30	75	9,61	10,29
10:15:00	75	9,61	10,29
10:15:30	75	9,61	10,29
10:16:00	75	9,61	10,29
10:16:30	75	9,61	10,29
10:17:00	75	9,61	10,29
10:17:30	75	9,61	10,29
10:18:00	75	9,61	10,29
10:18:30	75	9,60	10,33
10:19:00	75	9,60	10,33
10:19:30	75	9,60	10,33
10:20:00	75	9,60	10,33
10:20:30	75	9,60	10,33
10:21:00	75	9,60	10,33
10:21:30	75	9,60	10,33
10:22:00	75	9,60	10,33
10:22:30	75	9,59	10,37
10:23:00	75	9,59	10,37
10:23:30	75	9,59	10,37
10:24:00	75	9,59	10,37
10:24:30	75	9,59	10,37
10:25:00	75	9,59	10,37
10:25:30	75	9,59	10,37
10:26:00	75	9,59	10,37
10:26:30	75	9,59	10,37
10:27:00	75	9,58	10,41
10:27:30	75	9,58	10,41
10:28:00	75	9,59	10,37
10:28:30	75	9,58	10,41
10:29:00	75	9,58	10,41
10:29:30	75	9,58	10,41
10:30:00	75	9,58	10,41
10:30:30	75	9,58	10,41
10:31:00	75	9,58	10,41
10:31:30	75	9,57	10,45
10:32:00	75	9,57	10,45
10:32:30	75	9,57	10,45
10:33:00	75	9,57	10,45
10:33:30	75	9,57	10,45
10:34:00	75	9,57	10,45
10:34:30	75	9,57	10,45
10:35:00	75	9,57	10,45
10:35:30	75	9,57	10,45
10:36:00	75	9,57	10,49
10:36:30	75	9,57	10,49
10:37:00	75	9,57	10,49
10:37:30	75	9,57	10,49
10:38:00	75	9,57	10,49
10:38:30	75	9,57	10,49
10:39:00	75	9,57	10,49
10:39:30	75	9,57	10,49
10:40:00	75	9,56	10,53
10:40:30	75	9,56	10,53
10:41:00	75	9,56	10,53
10:41:30	75	9,56	10,53
10:42:00	75	9,56	10,53
10:42:30	75	9,56	10,53
10:43:00	75	9,56	10,53
10:43:30	75	9,56	10,53
10:44:00	75	9,56	10,53
10:44:30	75	9,56	10,53
10:45:00	75	9,56	10,53
10:45:30	75	9,55	10,57
10:46:00	75	9,55	10,57
10:46:30	75	9,55	10,57
10:47:00	75	9,55	10,57
10:47:30	75	9,55	10,57
10:48:00	75	9,55	10,57
10:48:30	75	9,55	10,57
10:49:00	75	9,55	10,57
10:49:30	75	9,54	10,61
10:50:00	75	9,54	10,61
10:50:30	75	9,54	10,61
10:51:00	75	9,54	10,61
10:51:30	75	9,54	10,61
10:52:00	75	9,54	10,61
10:52:30	75	9,54	10,61
10:53:00	75	9,54	10,61
10:53:30	75	9,54	10,61
10:54:00	75	9,54	10,61
10:54:30	75	9,54	10,65
10:55:00	75	9,54	10,65
10:55:30	75	9,54	10,65
10:56:00	75	9,54	10,65
10:56:30	75	9,54	10,65
10:57:00	75	9,54	10,65
10:57:30	75	9,54	10,65
10:58:00	75	9,54	10,65
10:58:30	75	9,54	10,65
10:59:00	75	9,54	10,65
10:59:30	75	9,53	10,70
11:00:00	75	9,53	10,70
11:00:30	75	9,53	10,70
11:01:00	75	9,53	10,70
11:01:30	75	9,53	10,70
11:02:00	75	9,53	10,70
11:02:30	75	9,53	10,70
11:03:00	75	9,53	10,70
11:03:30	75	9,53	10,70
11:04:00	75	9,52	10,74
11:04:30	75	9,52	10,74
11:05:00	75	9,52	10,74
11:05:30	75	9,52	10,74
11:06:00	75	9,52	10,74
11:06:30	75	9,52	10,74
11:07:00	75	9,52	10,74
11:07:30	75	9,52	10,74
11:08:00	75	9,52	10,74
11:08:30	75	9,52	10,74
11:09:00	75	9,52	10,74
11:09:30	75	9,52	10,78
11:10:00	75	9,52	10,78
11:10:30	75	9,52	10,78
11:11:00	75	9,52	10,78
11:11:30	75	9,52	10,78
11:12:00	75	9,52	10,78
11:12:30	75	9,52	10,78
11:13:00	75	9,52	10,78
11:13:30	75	9,52	10,78
11:14:00	75	9,51	10,82
11:14:30	75	9,51	10,82
11:15:00	75	9,51	10,82
11:15:30	75	9,51	10,82
11:16:00	75	9,51	10,82
11:16:30	75	9,51	10,82
11:17:00	75	9,51	10,82
11:17:30	75	9,51	10,82
11:18:00	75	9,51	10,82
11:18:30	75	9,51	10,82
11:19:00	75	9,51	10,82
11:19:30	75	9,51	10,82
11:20:00	75	9,50	10,86
11:20:30	75	9,50	10,86
11:21:00	75	9,50	10,86
11:21:30	75	9,50	10,86
11:22:00	75	9,50	10,86
11:22:30	75	9,50	10,86
11:23:00	75	9,50	10,86
11:23:30	75	9,50	10,86
11:24:00	75	9,50	10,86
11:24:30	75	9,49	10,91
11:25:00	75	9,49	10,91
11:25:30	75	9,49	10,91
11:26:00	75	9,49	10,91
11:26:30	75	9,49	10,91
11:27:00	75	9,49	10,91
11:27:30	75	9,49	10,91
11:28:00	75	9,49	10,91
11:28:30	75	9,49	10,91
11:29:00	75	9,49	10,91
11:29:30	75	9,49	10,91
11:30:00	75	9,48	10,95
11:30:30	75	9,48	10,95
11:31:00	75	9,48	10,95
11:31:30	75	9,48	10,95
11:32:00	75	9,48	10,95
11:32:30	75	9,48	10,95
11:33:00	75	9,48	10,95
11:33:30	75	9,48	10,95
11:34:00	75	9,48	10,95
11:34:30	75	9,48	10,95
11:35:00	75	9,48	10,95
11:35:30	75	9,48	10,99
11:36:00	75	9,48	10,99
11:36:30	75	9,48	10,99
11:37:00	75	9,48	10,99
11:37:30	75	9,48	10,99
11:38:00	75	9,48	10,99
11:38:30	75	9,48	10,99
11:39:00	75	9,48	10,99
11:39:30	75	9,48	10,99
11:40:00	75	9,48	10,99
11:40:30	75	9,48	10,99
11:41:00	75	9,47	11,04
11:41:30	75	9,47	11,04
11:42:00	75	9,47	11,04
11:42:30	75	9,47	11,04
11:43:00	75	9,47	11,04
11:43:30	75	9,47	11,04
11:44:00	75	9,47	11,04
11:44:30	75	9,47	11,04
11:45:00	75	9,47	11,04
11:45:30	75	9,47	11,04
11:46:00	75	9,47	11,04
11:46:30	75	9,46	11,08
11:47:00	75	9,46	11,08
11:47:30	75	9,46	11,08
11:48:00	75	9,46	11,08
11:48:30	75	9,46	11,08
11:49:00	75	9,46	11,08
11:49:30	75	9,46	11,08
11:50:00	75	9,46	11,08
11:50:30	75	9,46	11,08
11:51:00	75	9,46	11,08
11:51:30	75	9,46	11,08
11:52:00	75	9,45	11,12
11:52:30	75	9,45	11,12
11:53:00	75	9,45	11,12
11:53:30	75	9,45	11,12
11:54:00	75	9,45	11,12
11:54:30	75	9,45	11,12
11:55:00	75	9,45	11,12
11:55:30	75	9,45	11,12
11:56:00	75	9,45	11,12
11:56:30	75	9,45	11,12
11:57:00	75	9,45	11,12
11:57:30	75	9,45	11,12
11:58:00	75	9,45	11,12
11:58:30	75	9,45	11,17
11:59:00	75	9,45	11,17
11:59:30	75	9,45	11,17
12:00:00	75	9,45	11,17
12:00:30	75	9,45	11,17
12:01:00	75	9,45	11,17
12:01:30	75	9,45	11,17
12:02:00	75	9,45	11,17
12:02:30	75	9,45	11,17
12:03:00	75	9,45	11,17
12:03:30	75	9,45	11,17
12:04:00	75	9,44	11,21
12:04:30	75	9,44	11,21
12:05:00	75	9,44	11,21
12:05:30	75	9,44	11,21
12:06:00	75	9,44	11,21
12:06:30	75	9,44	11,21
12:07:00	75	9,44	11,21
12:07:30	75	9,44	11,21
12:08:00	75	9,44	11,21
12:08:30	75	9,44	11,21
12:09:00	75	9,44	11,21
12:09:30	75	9,44	11,21
12:10:00	75	9,43	11,25
12:10:30	75	9,43	11,25
12:11:00	75	9,43	11,25
12:11:30	75	9,43	11,25
12:12:00	75	9,43	11,25
12:12:30	75	9,43	11,25
12:13:00	75	9,43	11,25
12:13:30	75	9,43	11,25
12:14:00	75	9,43	11,25
12:14:30	75	9,43	11,25
12:15:00	75	9,43	11,25
12:15:30	75	9,43	11,25
12:16:00	75	9,43	11,30
12:16:30	75	9,43	11,30
12:17:00	75	9,43	11,30
12:17:30	75	9,43	11,30
12:18:00	75	9,43	11,30
12:18:30	75	9,43	11,30
12:19:00	75	9,43	11,30
12:19:30	75	9,43	11,30
12:20:00	75	9,43	11,30
12:20:30	75	9,43	11,30
12:21:00	75	9,43	11,30
12:21:30	75	9,43	11,30
12:22:00	75	9,42	11,34
12:22:30	75	9,42	11,34
12:23:00	75	9,42	11,34
12:23:30	75	9,42	11,34
12:24:00	75	9,42	11,34
12:24:30	75	9,42	11,34
12:25:00	75	9,42	11,34
12:25:30	75	9,42	11,34
12:26:00	75	9,42	11,34
12:26:30	75	9,42	11,34
12:27:00	75	9,42	11,34
12:27:30	75	9,42	11,34
12:28:00	75	9,42	11,34
12:28:30	75	9,41	11,39
12:29:00	75	9,41	11,39
12:29:30	75	9,41	11,39
12:30:00	75	9,41	11,39
12:30:30	75	9,41	11,39
12:31:00	75	9,41	11,39
12:31:30	75	9,41	11,39
12:32:00	75	9,41	11,39
12:32:30	75	9,41	11,39
12:33:00	75	9,41	11,39
12:33:30	75	9,41	11,39
12:34:00	75	9,41	11,39
12:34:30	75	9,41	11,39
12:35:00	75	9,41	11,39
12:35:30	75	9,40	11,43
12:36:00	75	9,40	11,43
12:36:30	75	9,40	11,43
12:37:00	75	9,40	11,43
12:37:30	75	9,40	11,43
12:38:00	75	9,40	11,43
12:38:30	75	9,40	11,43
12:39:00	75	9,40	11,43
12:39:30	75	9,40	11,43
12:40:00	75	9,40	11,43
12:40:30	75	9,40	11,43
12:41:00	75	9,40	11,43
12:41:30	75	9,40	11,43
12:42:00	75	9,39	11,48
12:42:30	75	9,39	11,48
12:43:00	75	9,39	11,48
12:43:30	75	9,39	11,48
12:44:00	75	9,39	11,48
12:44:30	75	9,39	11,48
12:45:00	75	9,39	11,48
12:45:30	75	9,39	11,48
12:46:00	75	9,39	11,48
12:46:30	75	9,39	11,48
12:47:00	75	9,39	11,48
12:47:30	75	9,39	11,52
12:48:00	75	9,39	11,52
12:48:30	75	9,39	11,52
12:49:00	75	9,39	11,52
12:49:30	75	9,39	11,52
12:50:00	75	9,39	11,52
12:50:30	75	9,39	11,52
12:51:00	75	9,39	11,52
12:51:30	75	9,39	11,52
12:52:00	75	9,39	11,52
12:52:30	75	9,39	11,52
12:53:00	75	9,39	11,52
12:53:30	75	9,39	11,52
12:54:00	75	9,39	11,52
12:54:30	75	9,39	11,52
12:55:00	75	9,39	11,52
12:55:30	75	9,38	11,57
12:56:00	75	9,38	11,57
12:56:30	75	9,38	11,57
12:57:00	75	9,38	11,57
12:57:30	75	9,38	11,57
12:58:00	75	9,38	11,57
12:58:30	75	9,38	11,57
12:59:00	75	9,38	11,57
12:59:30	75	9,38	11,57
13:00:00	75	9,38	11,57
13:00:30	75	9,38	11,57
13:01:00	75	9,38	11,57
13:01:30	75	9,38	11,57
13:02:00	75	9,37	11,61
13:02:30	75	9,37	11,61
13:03:00	75	9,37	11,61
13:03:30	75	9,37	11,61
13:04:00	75	9,37	11,61
13:04:30	75	9,37	11,61
13:05:00	75	9,37	11,61
13:05:30	75	9,37	11,61
13:06:00	75	9,37	11,61
13:06:30	75	9,37	11,61
13:07:00	75	9,37	11,61
13:07:30	75	9,37	11,61
13:08:00	75	9,37	11,61
13:08:30	75	9,37	11,61
13:09:00	75	9,36	11,66
13:09:30	75	9,36	11,66
13:10:00	75	9,36	11,66
13:10:30	75	9,36	11,66
13:11:00	75	9,36	11,66
13:11:30	75	9,36	11,66
13:12:00	75	9,36	11,66
13:12:30	75	9,36	11,66
13:13:00	75	9,36	11,66
13:13:30	75	9,36	11,66
13:14:00	75	9,36	11,66
13:14:30	75	9,36	11,66
13:15:00	75	9,36	11,66
13:15:30	75	9,36	11,66
13:16:00	75	9,36	11,66
13:16:30	75	9,36	11,66
13:17:00	75	9,36	11,71
13:17:30	75	9,36	11,71
13:18:00	75	9,36	11,71
13:18:30	75	9,36	11,71
13:19:00	75	9,36	11,71
13:19:30	75	9,36	11,71
13:20:00	75	9,36	11,71
13:20:30	75	9,36	11,71
13:21:00	75	9,36	11,71
13:21:30	75	9,36	11,71
13:22:00	75	9,36	11,71
13:22:30	75	9,36	11,71
13:23:00	75	9,36	11,71
13:23:30	75	9,36	11,71
13:24:00	75	9,36	11,71
13:24:30	75	9,35	11,75
13:25:00	75	9,35	11,75
13:25:30	75	9,35	11,75
13:26:00	75	9,35	11,75
13:26:30	75	9,35	11,75
13:27:00	75	9,35	11,75
13:27:30	75	9,35	11,75
13:28:00	75	9,35	11,75
13:28:30	75	9,35	11,75
13:29:00	75	9,35	11,75
13:29:30	75	9,35	11,75
13:30:00	75	9,35	11,75
13:30:30	75	9,35	11,75
13:31:00	75	9,35	11,75
13:31:30	75	9,34	11,80
13:32:00	75	9,34	11,80
13:32:30	75	9,34	11,80
13:33:00	75	9,34	11,80
13:33:30	75	9,34	11,80
13:34:00	75	9,34	11,80
13:34:30	75	9,34	11,80
13:35:00	75	9,34	11,80
13:35:30	75	9,34	11,80
13:36:00	75	9,34	11,80
13:36:30	75	9,34	11,80
13:37:00	75	9,34	11,80
13:37:30	75	9,34	11,80
13:38:00	75	9,34	11,80
13:38:30	75	9,34	11,80
13:39:00	75	9,34	11,80
13:39:30	75	9,33	11,85
13:40:00	75	9,33	11,85
13:40:30	75	9,33	11,85
13:41:00	75	9,33	11,85
13:41:30	75	9,33	11,85
13:42:00	75	9,33	11,85
13:42:30	75	9,33	11,85
13:43:00	75	9,33	11,85
13:43:30	75	9,33	11,85
13:44:00	75	9,33	11,85
13:44:30	75	9,33	11,85
13:45:00	75	9,33	11,85
13:45:30	75	9,33	11,85
13:46:00	75	9,33	11,85
13:46:30	75	9,33	11,85
13:47:00	75	9,33	11,85
13:47:30	75	9,33	11,89
13:48:00	75	9,33	11,89
13:48:30	75	9,33	11,89
13:49:00	75	9,33	11,89
13:49:30	75	9,33	11,89
13:50:00	75	9,33	11,89
13:50:30	75	9,33	11,89
13:51:00	75	9,33	11,89
13:51:30	75	9,33	11,89
13:52:00	75	9,33	11,89
13:52:30	75	9,33	11,89
13:53:00	75	9,33	11,89
13:53:30	75	9,33	11,89
13:54:00	75	9,33	11,89
13:54:30	75	9,33	11,89
13:55:00	75	9,33	11,89
13:55:30	75	9,33	11,89
13:56:00	75	9,32	11,94
13:56:30	75	9,32	11,94
13:57:00	75	9,32	11,94
13:57:30	75	9,32	11,94
13:58:00	75	9,32	11,94
13:58:30	75	9,32	11,94
13:59:00	75	9,32	11,94
13:59:30	75	9,32	11,94
14:00:00	75	9,32	11,94
14:00:30	75	9,32	11,94
14:01:00	75	9,32	11,94
14:01:30	75	9,32	11,94
14:02:00	75	9,32	11,94
14:02:30	75	9,32	11,94
14:03:00	75	9,32	11,94
14:03:30	75	9,32	11,94
14:04:00	75	9,31	11,99
14:04:30	75	9,31	11,99
14:05:00	75	9,31	11,99
14:05:30	75	9,31	11,99
14:06:00	75	9,31	11,99
14:06:30	75	9,31	11,99
14:07:00	75	9,31	11,99
14:07:30	75	9,31	11,99
14:08:00	75	9,31	11,99
14:08:30	75	9,31	11,99
14:09:00	75	9,31	11,99
14:09:30	75	9,31	11,99
14:10:00	75	9,31	11,99
14:10:30	75	9,31	11,99
14:11:00	75	9,31	11,99
14:11:30	75	9,30	12,04
14:12:00	75	9,31	11,99
14:12:30	75	9,30	12,04
14:13:00	75	9,30	12,04
14:13:30	75	9,30	12,04
14:14:00	75	9,30	12,04
14:14:30	75	9,30	12,04
14:15:00	75	9,30	12,04
14:15:30	75	9,30	12,04
14:16:00	75	9,30	12,04
14:16:30	75	9,30	12,04
14:17:00	75	9,30	12,04
14:17:30	75	9,30	12,04
14:18:00	75	9,30	12,04
14:18:30	75	9,30	12,04
14:19:00	75	9,30	12,04
14:19:30	75	9,30	12,04
14:20:00	75	9,30	12,04
14:20:30	75	9,30	12,04
14:21:00	75	9,30	12,08
14:21:30	75	9,30	12,08
14:22:00	75	9,30	12,08
14:22:30	75	9,30	12,08
14:23:00	75	9,30	12,08
14:23:30	75	9,30	12,08
14:24:00	75	9,30	12,08
14:24:30	75	9,30	12,08
14:25:00	75	9,30	12,08
14:25:30	75	9,30	12,08
14:26:00	75	9,30	12,08
14:26:30	75	9,30	12,08
14:27:00	75	9,30	12,08
14:27:30	75	9,30	12,08
14:28:00	75	9,30	12,08
14:28:30	75	9,30	12,08
14:29:00	75	9,29	12,13
14:29:30	75	9,29	12,13
14:30:00	75	9,29	12,13
14:30:30	75	9,29	12,13
14:31:00	75	9,29	12,13
14:31:30	75	9,29	12,13
