Repository: ProgWizer/parser

File: project-root/data/Data Acquisition/Data Acquisition/2016 year (65)/16-0064.txt (part 1 of 7)
--Test Summary--
Full Path and File Name	
Instrument Name	SGSA/UCA
Instrument Type	Model 5265 SGSA/UCA
Instrument Serial Number	
Test Start Date	12.10.2016
Test Start Time	16:17:55
Test Stop Date	15.10.2016
Test Stop Time	8:15:40
Test Length	63:57:45
Final Sample Time Offset	63:57:30
Controller Schedule Name	
Sampling Period	30 seconds
Comments	
Information	WellID	
Information	Customer	
Information	EngName	
Information	CementClass	G
Information	CementMfr	Ñóõîé Ëîã
Information	Additives	no
Information	Density	1900
Information	BHCT	75
Information	BHST	
Information	FluidLoss	
Information	JobType	Research
Calculated Value	CS_50	1:29:00
Calculated Value	CS_500	2:54:30
Calculated Value	SGS_Initial	0:13:30
Calculated Value	SGS_Final	1:20:00
Calculated Value	CS_Time8h	10,11 MPa
Calculated Value	CS_Time12h	12,31 MPa
Calculated Value	Time_SGS_100lb/100ft2	0:05:00
Calculated Value	Time_SGS_500lb/100ft2	0:59:00
Calculated Value	CS_Time24h	15,21 MPa
Calculated Value	CS_Time48h	17,50 MPa
Calculated Curve	Compressive Strength	Compressive strength type B (more than 14 lb/gal)
Calculated Curve	Static Gel Strength	Static gel strength
Initial Temperature (°C)	27 °C
Final Temperature (°C)	75 °C
Initial Pressure (psi)	3226 psi
Final Pressure (psi)	1878 psi
Initial Transit Time (microsec/in)	16,43 microsec/in
Final Transit Time (microsec/in)	8,52 microsec/in
Initial Gel Value	4289
Final Gel Value	7134
Initial Compressive Strength (MPa)	0,00 MPa
Final Compressive Strength (MPa)	18,33 MPa
Initial Static Gel Strength (lb/100ft2)	75,0 lb/100ft2
Final Static Gel Strength (lb/100ft2)	ERROR
--Data--
Time (HH:MM:SS)	Temperature (°C)	Pressure (psi)	Transit Time (microsec/in)	Gel Value	Compressive Strength (MPa)	Static Gel Strength (lb/100ft2)
0:00:00	27	3226	16,43	4289	0,00	75,0
0:00:30	27	3207	16,43	4332	0,00	77,8
0:01:00	27	3194	16,43	4351	0,00	80,6
0:01:30	27	3189	16,43	4357	0,00	83,3
0:02:00	28	3189	16,44	4369	0,00	86,1
0:02:30	28	3194	16,44	4373	0,00	88,9
0:03:00	29	3204	16,44	4388	0,00	91,7
0:03:30	29	3215	16,44	4362	0,00	94,4
0:04:00	29	3227	16,44	4371	0,00	97,2
0:04:30	30	3238	16,43	4371	0,00	100,0
0:05:00	30	3249	16,43	4371	0,00	102,8
0:05:30	30	3262	16,43	4359	0,00	105,6
0:06:00	31	3278	16,43	4361	0,00	108,3
0:06:30	32	3299	16,42	4372	0,00	111,1
0:07:00	32	3325	16,42	4364	0,00	113,9
0:07:30	33	3352	16,41	4366	0,01	116,7
0:08:00	33	3377	16,40	4374	0,01	119,4
0:08:30	34	3399	16,40	4366	0,01	122,2
0:09:00	34	3422	16,39	4369	0,01	125,0
0:09:30	35	3446	16,39	4379	0,01	127,8
0:10:00	35	3473	16,37	4389	0,02	130,6
0:10:30	36	3503	16,36	4376	0,02	133,3
0:11:00	37	3535	16,35	4378	0,02	136,1
0:11:30	37	3569	16,35	4380	0,02	138,9
0:12:00	38	3604	16,33	4384	0,03	141,7
0:12:30	39	3641	16,32	4382	0,03	144,4
0:13:00	39	3677	16,31	4379	0,03	147,2
0:13:30	40	3714	16,30	4364	0,03	150,0
0:14:00	40	3753	16,29	4380	0,04	153,5
0:14:30	41	3792	16,27	4373	0,04	151,8
0:15:00	42	3833	16,26	4369	0,05	151,0
0:15:30	42	3875	16,24	4365	0,05	150,3
0:16:00	43	3920	16,23	4353	0,05	147,5
0:16:30	44	3964	16,22	4351	0,06	147,3
0:17:00	44	4009	16,21	4345	0,06	146,0
0:17:30	45	4054	16,19	4347	0,07	146,3
0:18:00	46	4100	16,17	4327	0,07	142,2
0:18:30	46	4147	16,16	4333	0,08	143,5
0:19:00	47	4196	16,14	4323	0,08	141,4
0:19:30	48	4245	16,13	4320	0,08	140,8
0:20:00	48	4296	16,11	4324	0,09	141,6
0:20:30	49	4348	16,10	4322	0,09	141,0
0:21:00	50	4401	16,08	4324	0,10	141,6
0:21:30	50	4457	16,07	4341	0,10	145,1
0:22:00	51	4511	16,06	4334	0,11	143,6
0:22:30	52	4566	16,04	4334	0,11	143,7
0:23:00	52	4622	16,02	4362	0,12	149,6
0:23:30	53	4679	16,01	4381	0,12	153,5
0:24:00	54	4737	15,99	4390	0,12	155,5
0:24:30	54	4797	15,98	4393	0,13	156,1
0:25:00	55	4858	15,97	4427	0,13	163,8
0:25:30	56	4921	15,95	4439	0,14	166,4
0:26:00	57	4984	15,93	4465	0,14	172,2
0:26:30	57	5049	15,92	4465	0,15	172,4
0:27:00	58	5113	15,91	4490	0,15	178,1
0:27:30	59	5178	15,89	4505	0,16	181,6
0:28:00	59	5245	15,88	4502	0,16	181,1
0:28:30	60	5312	15,87	4541	0,16	190,5
0:29:00	61	5380	15,85	4556	0,17	194,0
0:29:30	61	5449	15,83	4573	0,17	198,2
0:30:00	62	5513	15,82	4580	0,18	200,1
0:30:30	63	5577	15,80	4595	0,19	203,7
0:31:00	64	5643	15,79	4617	0,19	209,3
0:31:30	64	5713	15,78	4645	0,19	216,6
0:32:00	65	5784	15,76	4644	0,20	216,4
0:32:30	66	5854	15,75	4659	0,20	220,4
0:33:00	66	5854	15,73	4680	0,21	226,1
0:33:30	67	5837	15,72	4684	0,21	227,1
0:34:00	68	5835	15,73	4706	0,21	233,3
0:34:30	68	5837	15,72	4715	0,21	235,7
0:35:00	69	5843	15,71	4732	0,21	240,5
0:35:30	70	5845	15,71	4739	0,22	242,4
0:36:00	70	5842	15,71	4746	0,22	244,6
0:36:30	71	5839	15,70	4760	0,22	248,5
0:37:00	71	5832	15,70	4774	0,22	252,6
0:37:30	72	5821	15,70	4792	0,22	258,0
0:38:00	72	5809	15,70	4802	0,22	260,9
0:38:30	72	5799	15,70	4816	0,22	265,1
0:39:00	73	5791	15,69	4822	0,22	267,0
0:39:30	73	5788	15,69	4844	0,22	273,7
0:40:00	73	5786	15,69	4854	0,22	276,6
0:40:30	73	5784	15,69	4867	0,22	280,6
0:41:00	74	5783	15,69	4881	0,22	285,3
0:41:30	74	5781	15,69	4901	0,22	291,7
0:42:00	74	5776	15,69	4927	0,22	300,0
0:42:30	74	5770	15,69	4932	0,22	301,8
0:43:00	74	5765	15,69	4947	0,22	306,5
0:43:30	74	5760	15,69	4962	0,22	311,6
0:44:00	75	5755	15,69	4979	0,22	317,5
0:44:30	75	5751	15,70	4994	0,22	322,5
0:45:00	75	5747	15,70	5022	0,22	332,5
0:45:30	75	5741	15,70	5034	0,22	336,5
0:46:00	75	5735	15,70	5048	0,22	341,7
0:46:30	75	5729	15,70	5069	0,22	349,4
0:47:00	75	5721	15,70	5080	0,22	353,2
0:47:30	75	5714	15,70	5085	0,22	355,3
0:48:00	75	5707	15,70	5111	0,22	364,7
0:48:30	75	5699	15,71	5124	0,22	369,9
0:49:00	75	5690	15,71	5134	0,22	373,5
0:49:30	75	5679	15,71	5143	0,22	377,1
0:50:00	75	5668	15,71	5156	0,22	382,4
0:50:30	75	5658	15,71	5176	0,21	390,0
0:51:00	75	5648	15,71	5190	0,21	395,6
0:51:30	75	5639	15,72	5211	0,21	404,3
0:52:00	75	5630	15,72	5223	0,21	409,1
0:52:30	75	5621	15,72	5230	0,21	412,2
0:53:00	75	5613	15,73	5256	0,21	422,9
0:53:30	75	5606	15,73	5268	0,21	428,1
0:54:00	75	5601	15,73	5278	0,21	432,2
0:54:30	75	5597	15,73	5301	0,21	442,2
0:55:00	75	5593	15,74	5314	0,21	447,8
0:55:30	75	5590	15,74	5332	0,21	455,9
0:56:00	75	5586	15,74	5347	0,21	462,7
0:56:30	75	5580	15,74	5368	0,20	472,3
0:57:00	75	5573	15,75	5384	0,20	479,7
0:57:30	75	5565	15,74	5400	0,20	487,1
0:58:00	75	5555	15,75	5422	0,20	497,8
0:58:30	75	5545	15,76	5444	0,20	508,1
0:59:00	75	5535	15,76	5463	0,20	517,7
0:59:30	75	5525	15,76	5482	0,20	527,1
1:00:00	75	5516	15,76	5506	0,20	539,3
1:00:30	75	5508	15,77	5520	0,20	546,6
1:01:00	75	5500	15,77	5541	0,20	557,6
1:01:30	75	5492	15,77	5564	0,20	569,8
1:02:00	75	5484	15,77	5587	0,19	582,3
1:02:30	75	5475	15,78	5608	0,19	593,9
1:03:00	75	5467	15,78	5631	0,19	606,3
1:03:30	75	5459	15,78	5655	0,19	620,4
1:04:00	75	5450	15,78	5678	0,19	633,5
1:04:30	75	5441	15,78	5703	0,19	648,3
1:05:00	75	5432	15,78	5722	0,19	659,5
1:05:30	75	5422	15,79	5751	0,19	677,6
1:06:00	75	5411	15,79	5779	0,19	694,7
1:06:30	75	5400	15,79	5806	0,19	712,0
1:07:00	75	5389	15,79	5825	0,19	724,1
1:07:30	75	5377	15,79	5854	0,19	743,6
1:08:00	75	5366	15,79	5875	0,19	758,0
1:08:30	75	5356	15,79	5901	0,19	775,3
1:09:00	75	5346	15,79	5933	0,19	798,1
1:09:30	75	5335	15,79	5959	0,19	816,9
1:10:00	75	5325	15,79	5981	0,19	832,7
1:10:30	75	5314	15,79	6003	0,19	849,1
1:11:00	75	5303	15,78	6016	0,19	858,5
1:11:30	75	5290	15,78	6045	0,19	881,1
1:12:00	75	5276	15,78	6074	0,19	903,6
1:12:30	75	5262	15,77	6097	0,19	922,4
1:13:00	75	5248	15,77	6126	0,20	945,6
1:13:30	75	5233	15,76	6151	0,20	966,3
1:14:00	75	5218	15,76	6177	0,20	988,2
1:14:30	75	5203	15,75	6206	0,20	1014,1
1:15:00	75	5188	15,74	6230	0,20	1034,8
1:15:30	75	5171	15,74	6252	0,21	1054,9
1:16:00	75	5155	15,73	6280	0,21	1080,1
1:16:30	75	5138	15,73	6310	0,21	1108,2
1:17:00	75	5120	15,72	6331	0,21	1128,9
1:17:30	75	5102	15,71	6356	0,21	1153,3
1:18:00	75	5084	15,70	6379	0,22	1176,3
1:18:30	75	5065	15,69	6404	0,22	1201,4
1:19:00	75	5047	15,68	6429	0,23	1226,7
1:19:30	75	5028	15,67	6452	0,23	1251,1
1:20:00	75	5009	15,65	6475	0,23	1275,0
1:20:30	75	4990	15,64	6497	0,24	
1:21:00	75	4970	15,63	6520	0,24	
1:21:30	75	4950	15,62	6539	0,25	
1:22:00	75	4929	15,60	6563	0,25	
1:22:30	75	4907	15,59	6579	0,26	
1:23:00	75	4885	15,57	6603	0,27	
1:23:30	75	4863	15,55	6621	0,27	
1:24:00	75	4840	15,53	6643	0,28	
1:24:30	75	4818	15,52	6656	0,28	
1:25:00	75	4795	15,50	6674	0,29	
1:25:30	75	4772	15,48	6694	0,30	
1:26:00	75	4748	15,46	6711	0,31	
1:26:30	75	4723	15,43	6727	0,31	
1:27:00	75	4699	15,41	6742	0,32	
1:27:30	75	4673	15,39	6757	0,33	
1:28:00	75	4646	15,36	6775	0,34	
1:28:30	75	4618	15,34	6789	0,35	
1:29:00	75	4589	15,31	6804	0,36	
1:29:30	75	4559	15,28	6820	0,37	
1:30:00	75	4528	15,25	6838	0,38	
1:30:30	75	4495	15,22	6853	0,39	
1:31:00	75	4462	15,19	6873	0,41	
1:31:30	75	4428	15,16	6884	0,42	
1:32:00	75	4394	15,13	6903	0,43	
1:32:30	75	4359	15,09	6918	0,45	
1:33:00	75	4323	15,08	6929	0,45	
1:33:30	75	4286	15,05	6940	0,47	
1:34:00	75	4249	15,01	6953	0,48	
1:34:30	75	4211	14,98	6964	0,50	
1:35:00	75	4172	14,95	6978	0,51	
1:35:30	75	4133	14,91	6990	0,53	
1:36:00	75	4094	14,88	6995	0,54	
1:36:30	75	4055	14,84	7005	0,56	
1:37:00	75	4016	14,81	7009	0,58	
1:37:30	75	3977	14,77	7015	0,59	
1:38:00	75	3938	14,74	7017	0,61	
1:38:30	75	3899	14,71	7022	0,62	
1:39:00	75	3861	14,67	7021	0,64	
1:39:30	75	3822	14,64	7026	0,66	
1:40:00	75	3794	14,60	7025	0,67	
1:40:30	75	3757	14,57	7024	0,69	
1:41:00	75	3719	14,54	7022	0,71	
1:41:30	75	3680	14,51	7021	0,73	
1:42:00	75	3640	14,47	7018	0,74	
1:42:30	75	3600	14,44	7017	0,76	
1:43:00	75	3561	14,41	7013	0,78	
1:43:30	75	3522	14,37	7007	0,80	
1:44:00	75	3483	14,34	7007	0,81	
1:44:30	75	3446	14,31	7003	0,83	
1:45:00	75	3409	14,28	6999	0,85	
1:45:30	75	3374	14,25	6992	0,87	
1:46:00	75	3339	14,22	6989	0,89	
1:46:30	75	3303	14,18	6990	0,91	
1:47:00	75	3269	14,16	6983	0,92	
1:47:30	75	3233	14,13	6979	0,94	
1:48:00	75	3198	14,09	6974	0,96	
1:48:30	75	3162	14,07	6973	0,98	
1:49:00	75	3127	14,04	6967	1,00	
1:49:30	75	3092	14,01	6966	1,02	
1:50:00	75	3058	13,98	6960	1,04	
1:50:30	75	3023	13,95	6957	1,05	
1:51:00	75	2989	13,92	6951	1,07	
1:51:30	75	2956	13,89	6946	1,09	
1:52:00	75	2923	13,86	6942	1,11	
1:52:30	75	2891	13,84	6937	1,13	
1:53:00	75	2859	13,81	6934	1,15	
1:53:30	75	2828	13,78	6925	1,17	
1:54:00	75	2797	13,75	6922	1,19	
1:54:30	75	2767	13,73	6920	1,20	
1:55:00	75	2738	13,70	6914	1,22	
1:55:30	75	2710	13,69	6914	1,23	
1:56:00	75	2684	13,66	6909	1,25	
1:56:30	75	2659	13,64	6905	1,27	
1:57:00	75	2636	13,61	6899	1,29	
1:57:30	75	2617	13,59	6895	1,31	
1:58:00	75	2600	13,56	6888	1,33	
1:58:30	75	2584	13,54	6886	1,35	
1:59:00	75	2568	13,51	6882	1,37	
1:59:30	75	2551	13,48	6883	1,39	
2:00:00	75	2534	13,46	6880	1,41	
2:00:30	75	2517	13,44	6877	1,43	
2:01:00	75	2499	13,41	6871	1,45	
2:01:30	75	2480	13,38	6869	1,47	
2:02:00	75	2463	13,36	6863	1,49	
2:02:30	75	2444	13,34	6863	1,51	
2:03:00	75	2427	13,32	6859	1,53	
2:03:30	75	2411	13,29	6853	1,55	
2:04:00	75	2395	13,27	6853	1,57	
2:04:30	75	2381	13,25	6847	1,59	
2:05:00	75	2366	13,23	6846	1,61	
2:05:30	75	2353	13,20	6845	1,63	
2:06:00	75	2340	13,18	6839	1,65	
2:06:30	75	2325	13,16	6836	1,67	
2:07:00	75	2302	13,14	6832	1,69	
2:07:30	75	2280	13,12	6831	1,71	
2:08:00	75	2257	13,10	6827	1,72	
2:08:30	75	2235	13,07	6821	1,75	
2:09:00	75	2214	13,05	6818	1,76	
2:09:30	75	2196	13,04	6816	1,78	
2:10:00	75	2177	13,02	6810	1,80	
2:10:30	75	2157	13,00	6809	1,82	
2:11:00	75	2140	12,97	6807	1,84	
2:11:30	75	2120	12,95	6800	1,86	
2:12:00	75	2101	12,94	6796	1,88	
2:12:30	75	2082	12,92	6799	1,90	
2:13:00	75	2064	12,90	6796	1,92	
2:13:30	75	2046	12,88	6793	1,94	
2:14:00	75	2028	12,86	6787	1,96	
2:14:30	75	2013	12,84	6787	1,98	
2:15:00	75	2000	12,83	6786	1,99	
2:15:30	75	1987	12,81	6780	2,01	
2:16:00	75	1969	12,79	6779	2,03	
2:16:30	75	1946	12,77	6781	2,05	
2:17:00	75	1922	12,75	6779	2,07	
2:17:30	75	1898	12,75	6774	2,08	
2:18:00	75	1875	12,73	6776	2,09	
2:18:30	75	1852	12,72	6774	2,11	
2:19:00	75	1829	12,70	6771	2,13	
2:19:30	75	1807	12,68	6769	2,15	
2:20:00	75	1785	12,66	6767	2,17	
2:20:30	75	1763	12,65	6764	2,19	
2:21:00	75	1743	12,63	6765	2,20	
2:21:30	75	1722	12,62	6763	2,22	
2:22:00	75	1702	12,60	6766	2,24	
2:22:30	75	1681	12,59	6764	2,26	
2:23:00	75	1661	12,57	6762	2,28	
2:23:30	75	1640	12,55	6762	2,30	
2:24:00	75	1619	12,54	6758	2,31	
2:24:30	75	1599	12,53	6759	2,33	
2:25:00	75	1579	12,51	6759	2,35	
2:25:30	75	2240	12,50	6758	2,37	
2:26:00	75	2215	12,46	6769	2,41	
2:26:30	75	2190	12,43	6769	2,44	
2:27:00	75	2166	12,41	6772	2,47	
2:27:30	75	2143	12,40	6771	2,49	
2:28:00	75	2122	12,38	6770	2,51	
2:28:30	75	2102	12,36	6771	2,53	
2:29:00	75	2083	12,35	6770	2,55	
2:29:30	75	2065	12,34	6770	2,56	
2:30:00	75	2047	12,33	6766	2,58	
2:30:30	75	2028	12,31	6767	2,60	
2:31:00	75	2008	12,30	6768	2,62	
2:31:30	75	1988	12,28	6769	2,64	
2:32:00	75	1966	12,27	6769	2,66	
2:32:30	75	1944	12,26	6763	2,68	
2:33:00	75	1921	12,24	6764	2,69	
2:33:30	75	1900	12,23	6767	2,71	
2:34:00	75	1880	12,22	6768	2,72	
2:34:30	75	1860	12,21	6768	2,74	
2:35:00	75	1841	12,20	6766	2,76	
2:35:30	75	1823	12,18	6766	2,78	
2:36:00	75	1805	12,17	6767	2,80	
2:36:30	75	1787	12,15	6768	2,82	
2:37:00	75	1769	12,14	6765	2,83	
2:37:30	75	1750	12,13	6765	2,85	
2:38:00	75	1732	12,12	6762	2,86	
2:38:30	75	1713	12,11	6760	2,88	
2:39:00	75	1695	12,10	6765	2,90	
2:39:30	75	1676	12,08	6765	2,92	
2:40:00	75	1658	12,08	6765	2,93	
2:40:30	75	1641	12,06	6767	2,95	
2:41:00	75	1623	12,05	6767	2,96	
2:41:30	75	1606	12,04	6766	2,98	
2:42:00	75	1588	12,03	6768	2,99	
2:42:30	75	1571	12,02	6767	3,01	
2:43:00	75	1555	12,01	6767	3,02	
2:43:30	75	1538	12,00	6769	3,04	
2:44:00	75	1522	11,99	6768	3,06	
2:44:30	75	2183	11,96	6761	3,10	
2:45:00	75	2161	11,94	6766	3,13	
2:45:30	75	2140	11,93	6767	3,16	
2:46:00	75	2119	11,91	6768	3,18	
2:46:30	75	2098	11,90	6769	3,20	
2:47:00	75	2079	11,89	6767	3,22	
2:47:30	75	2061	11,88	6768	3,24	
2:48:00	75	2045	11,86	6768	3,26	
2:48:30	75	2029	11,85	6772	3,27	
2:49:00	75	2013	11,84	6771	3,29	
2:49:30	75	1997	11,83	6772	3,31	
2:50:00	75	1980	11,83	6775	3,32	
2:50:30	75	1963	11,82	6778	3,34	
2:51:00	75	1945	11,81	6776	3,35	
2:51:30	75	1927	11,80	6777	3,37	
2:52:00	75	1910	11,78	6777	3,39	
2:52:30	75	1893	11,77	6781	3,41	
2:53:00	75	1877	11,76	6783	3,43	
2:53:30	75	1861	11,75	6783	3,44	
2:54:00	75	1847	11,75	6782	3,45	
2:54:30	75	1831	11,74	6786	3,47	
2:55:00	75	1816	11,73	6785	3,48	
2:55:30	75	1801	11,72	6789	3,50	
2:56:00	75	1786	11,71	6788	3,51	
2:56:30	75	1770	11,70	6790	3,53	
2:57:00	75	1754	11,69	6791	3,55	
2:57:30	75	1739	11,68	6793	3,57	
2:58:00	75	1723	11,67	6793	3,59	
2:58:30	75	1707	11,66	6799	3,60	
2:59:00	75	1692	11,66	6799	3,61	
2:59:30	75	1676	11,65	6800	3,63	
3:00:00	75	1662	11,64	6801	3,64	
3:00:30	75	1647	11,63	6803	3,66	
3:01:00	75	1632	11,62	6805	3,67	
3:01:30	75	1618	11,61	6804	3,69	
3:02:00	75	1604	11,61	6807	3,69	
3:02:30	75	1588	11,60	6806	3,71	
3:03:00	75	1573	11,59	6808	3,73	
3:03:30	75	1558	11,58	6811	3,75	
3:04:00	75	1543	11,57	6807	3,77	
3:04:30	75	1527	11,57	6813	3,78	
3:05:00	75	1512	11,56	6815	3,79	
3:05:30	75	2183	11,55	6813	3,81	
3:06:00	75	2162	11,53	6778	3,85	
3:06:30	75	2142	11,51	6781	3,88	
3:07:00	75	2123	11,50	6781	3,91	
3:07:30	75	2105	11,49	6786	3,92	
3:08:00	75	2088	11,48	6788	3,94	
3:08:30	75	2072	11,47	6791	3,96	
3:09:00	75	2057	11,46	6793	3,97	
3:09:30	75	2043	11,46	6796	3,99	
3:10:00	75	2029	11,45	6798	4,00	
3:10:30	75	2014	11,44	6800	4,02	
3:11:00	75	2000	11,44	6802	4,03	
3:11:30	75	1985	11,43	6808	4,04	
3:12:00	75	1971	11,42	6810	4,06	
3:12:30	75	1958	11,41	6808	4,07	
3:13:00	75	1946	11,41	6813	4,09	
3:13:30	75	1934	11,40	6816	4,10	
3:14:00	75	1921	11,39	6818	4,12	
3:14:30	75	1907	11,38	6818	4,14	
3:15:00	75	1893	11,38	6820	4,15	
3:15:30	75	1877	11,37	6822	4,17	
3:16:00	75	1860	11,36	6821	4,18	
3:16:30	75	1844	11,36	6823	4,20	
3:17:00	75	1827	11,35	6822	4,21	
3:17:30	75	1812	11,35	6829	4,22	
3:18:00	75	1797	11,34	6828	4,23	
3:18:30	75	1783	11,33	6830	4,24	
3:19:00	75	1770	11,33	6831	4,26	
3:19:30	75	1758	11,32	6831	4,27	
3:20:00	75	1744	11,31	6836	4,29	
3:20:30	75	1731	11,31	6834	4,30	
3:21:00	75	1718	11,30	6839	4,31	
3:21:30	75	1704	11,29	6836	4,33	
3:22:00	75	1690	11,28	6838	4,35	
3:22:30	75	1677	11,28	6837	4,36	
3:23:00	75	1664	11,27	6839	4,38	
3:23:30	75	1651	11,27	6842	4,39	
3:24:00	75	1639	11,26	6839	4,39	
3:24:30	75	1626	11,26	6844	4,41	
3:25:00	75	1614	11,25	6847	4,42	
3:25:30	75	1602	11,25	6848	4,43	
3:26:00	75	1590	11,24	6846	4,44	
3:26:30	75	1578	11,23	6846	4,46	
3:27:00	75	1566	11,23	6849	4,46	
3:27:30	75	1555	11,22	6848	4,48	
3:28:00	75	1542	11,22	6851	4,49	
3:28:30	75	1531	11,21	6852	4,50	
3:29:00	75	1519	11,21	6849	4,51	
3:29:30	75	2153	11,20	6852	4,53	
3:30:00	75	2185	11,18	6797	4,57	
3:30:30	75	2168	11,17	6804	4,61	
3:31:00	75	2152	11,16	6809	4,63	
3:31:30	75	2138	11,15	6819	4,65	
3:32:00	75	2127	11,14	6826	4,66	
3:32:30	75	2117	11,14	6830	4,67	
3:33:00	75	2109	11,13	6836	4,69	
3:33:30	75	2100	11,13	6839	4,70	
3:34:00	75	2091	11,12	6842	4,71	
3:34:30	75	2081	11,11	6845	4,73	
3:35:00	75	2069	11,11	6852	4,75	
3:35:30	75	2056	11,10	6853	4,76	
3:36:00	75	2042	11,10	6851	4,77	
3:36:30	75	2027	11,09	6857	4,79	
3:37:00	75	2011	11,08	6858	4,80	
3:37:30	75	1994	11,07	6857	4,83	
3:38:00	75	1977	11,07	6858	4,84	
3:38:30	75	1961	11,06	6861	4,85	
3:39:00	75	1946	11,06	6862	4,86	
3:39:30	75	1933	11,05	6863	4,87	
3:40:00	75	1922	11,05	6864	4,88	
3:40:30	75	1911	11,05	6862	4,89	
3:41:00	75	1899	11,04	6865	4,90	
3:41:30	75	1888	11,04	6867	4,91	
3:42:00	75	1875	11,03	6866	4,92	
3:42:30	75	1863	11,03	6869	4,93	
3:43:00	75	1851	11,02	6867	4,94	
3:43:30	75	1838	11,02	6871	4,96	
3:44:00	75	1825	11,01	6873	4,97	
3:44:30	75	1813	11,01	6869	4,99	
3:45:00	75	1801	11,00	6873	5,00	
3:45:30	75	1790	11,00	6873	5,01	
3:46:00	75	1779	10,99	6873	5,03	
3:46:30	75	1769	10,99	6874	5,04	
3:47:00	75	1759	10,98	6876	5,05	
3:47:30	75	1749	10,97	6875	5,07	
3:48:00	75	1739	10,97	6878	5,08	
3:48:30	75	1728	10,96	6878	5,09	
3:49:00	75	1718	10,96	6879	5,11	
3:49:30	75	1707	10,96	6877	5,12	
3:50:00	75	1697	10,95	6880	5,12	
3:50:30	75	1687	10,95	6881	5,14	
3:51:00	75	1677	10,95	6881	5,14	
3:51:30	75	1668	10,94	6881	5,16	
3:52:00	75	1659	10,94	6883	5,17	
3:52:30	75	1650	10,93	6887	5,18	
3:53:00	75	1641	10,93	6884	5,19	
3:53:30	75	1633	10,92	6883	5,21	
3:54:00	75	1624	10,92	6884	5,22	
3:54:30	75	1616	10,91	6882	5,22	
3:55:00	75	1607	10,91	6884	5,24	
3:55:30	75	1598	10,90	6886	5,26	
3:56:00	75	1588	10,90	6884	5,27	
3:56:30	75	1580	10,89	6887	5,28	
3:57:00	75	1571	10,89	6885	5,29	
3:57:30	75	1562	10,88	6888	5,31	
3:58:00	75	1554	10,87	6888	5,33	
3:58:30	75	1545	10,87	6889	5,34	
3:59:00	75	1537	10,86	6890	5,35	
3:59:30	75	1529	10,86	6891	5,36	
4:00:00	75	2149	10,86	6889	5,38	
4:00:30	75	2166	10,84	6841	5,42	
4:01:00	75	2177	10,83	6851	5,44	
4:01:30	75	2174	10,83	6874	5,46	
4:02:00	75	2160	10,82	6884	5,48	
4:02:30	75	2148	10,82	6889	5,48	
4:03:00	75	2137	10,81	6895	5,50	
4:03:30	75	2128	10,81	6897	5,51	
4:04:00	75	2119	10,80	6897	5,53	
4:04:30	75	2111	10,79	6900	5,54	
4:05:00	75	2103	10,79	6904	5,56	
4:05:30	75	2093	10,78	6906	5,57	
4:06:00	75	2084	10,78	6906	5,59	
4:06:30	75	2073	10,77	6908	5,61	
4:07:00	75	2064	10,77	6905	5,62	
4:07:30	75	2054	10,76	6909	5,63	
4:08:00	75	2045	10,76	6910	5,64	
4:08:30	75	2037	10,76	6911	5,64	
4:09:00	75	2030	10,76	6913	5,66	
4:09:30	75	2022	10,75	6913	5,67	
4:10:00	75	2015	10,75	6914	5,67	
4:10:30	75	2008	10,75	6914	5,68	
4:11:00	75	1999	10,74	6916	5,69	
4:11:30	75	1991	10,74	6913	5,70	
4:12:00	75	1982	10,74	6913	5,71	
4:12:30	75	1973	10,73	6914	5,72	
4:13:00	75	1964	10,73	6915	5,74	
4:13:30	75	1955	10,72	6915	5,75	
4:14:00	75	1947	10,72	6917	5,76	
4:14:30	75	1939	10,71	6916	5,77	
4:15:00	75	1932	10,71	6918	5,78	
4:15:30	75	1924	10,70	6913	5,80	
4:16:00	75	1917	10,70	6915	5,82	
4:16:30	75	1910	10,69	6914	5,83	
4:17:00	75	1902	10,69	6917	5,85	
4:17:30	75	1894	10,68	6920	5,86	
4:18:00	75	1886	10,68	6917	5,87	
4:18:30	75	1878	10,67	6917	5,89	
4:19:00	75	1870	10,67	6921	5,90	
4:19:30	75	1863	10,67	6921	5,91	
4:20:00	75	1855	10,66	6920	5,92	
4:20:30	75	1848	10,66	6923	5,93	
4:21:00	75	1841	10,66	6922	5,94	
4:21:30	75	1834	10,65	6921	5,95	
4:22:00	75	1827	10,65	6923	5,96	
4:22:30	75	1820	10,65	6922	5,96	
4:23:00	75	1813	10,65	6922	5,97	
4:23:30	75	1806	10,64	6925	5,99	
4:24:00	75	1798	10,64	6922	6,00	
4:24:30	75	1791	10,63	6923	6,01	
4:25:00	75	1783	10,63	6927	6,02	
4:25:30	75	1775	10,63	6923	6,03	
4:26:00	75	1768	10,62	6925	6,04	
4:26:30	75	1760	10,62	6927	6,06	
4:27:00	75	1753	10,62	6926	6,07	
4:27:30	75	1746	10,61	6927	6,08	
4:28:00	75	1739	10,61	6926	6,09	
4:28:30	75	1733	10,60	6929	6,11	
4:29:00	75	1727	10,60	6925	6,12	
4:29:30	75	1720	10,59	6925	6,14	
4:30:00	75	1713	10,59	6928	6,15	
4:30:30	75	1707	10,59	6929	6,16	
4:31:00	75	1699	10,58	6930	6,17	
4:31:30	75	1691	10,58	6927	6,19	
4:32:00	75	1684	10,57	6927	6,20	
4:32:30	75	1676	10,57	6927	6,21	
4:33:00	75	1668	10,57	6927	6,22	
4:33:30	75	1660	10,56	6930	6,23	
4:34:00	75	1653	10,56	6929	6,23	
4:34:30	75	1646	10,56	6931	6,24	
4:35:00	75	1640	10,56	6929	6,25	
4:35:30	75	1633	10,55	6929	6,26	
4:36:00	75	1627	10,55	6933	6,27	
4:36:30	75	1620	10,54	6929	6,28	
4:37:00	75	1613	10,54	6932	6,29	
4:37:30	75	1607	10,54	6933	6,30	
4:38:00	75	1599	10,54	6933	6,31	
4:38:30	75	1592	10,53	6935	6,32	
4:39:00	75	1584	10,53	6937	6,33	
4:39:30	75	1577	10,53	6935	6,35	
4:40:00	75	1571	10,52	6932	6,36	
4:40:30	75	1565	10,52	6937	6,37	
4:41:00	75	1559	10,51	6935	6,38	
4:41:30	75	1553	10,51	6935	6,39	
4:42:00	75	1547	10,51	6939	6,40	
4:42:30	75	1540	10,50	6936	6,41	
4:43:00	75	1533	10,50	6936	6,43	
4:43:30	75	1526	10,50	6935	6,44	
4:44:00	75	1519	10,49	6938	6,45	
4:44:30	75	1512	10,49	6935	6,47	
4:45:00	75	1506	10,48	6940	6,48	
4:45:30	75	2193	10,48	6934	6,49	
4:46:00	75	2203	10,47	6927	6,54	
4:46:30	75	2191	10,46	6931	6,57	
4:47:00	75	2180	10,45	6944	6,59	
4:47:30	75	2170	10,45	6959	6,60	
4:48:00	75	2160	10,44	6967	6,61	
4:48:30	75	2151	10,44	6970	6,62	
4:49:00	75	2143	10,44	6972	6,63	
4:49:30	75	2136	10,43	6970	6,64	
4:50:00	75	2130	10,43	6973	6,65	
4:50:30	75	2123	10,43	6970	6,66	
4:51:00	75	2116	10,42	6973	6,68	
4:51:30	75	2110	10,42	6972	6,69	
4:52:00	75	2104	10,42	6973	6,70	
4:52:30	75	2098	10,41	6970	6,71	
4:53:00	75	2092	10,41	6975	6,72	
4:53:30	75	2084	10,41	6972	6,74	
4:54:00	75	2076	10,40	6974	6,75	
4:54:30	75	2068	10,40	6973	6,77	
4:55:00	75	2059	10,39	6972	6,78	
4:55:30	75	2050	10,39	6972	6,79	
4:56:00	75	2041	10,39	6975	6,80	
4:56:30	75	2034	10,38	6971	6,83	
4:57:00	75	2028	10,38	6971	6,84	
4:57:30	75	2022	10,37	6975	6,85	
4:58:00	75	2017	10,37	6972	6,86	
4:58:30	75	2011	10,37	6970	6,87	
4:59:00	75	2005	10,36	6971	6,89	
4:59:30	75	1998	10,36	6972	6,89	
5:00:00	75	1991	10,36	6973	6,90	
5:00:30	75	1984	10,36	6970	6,91	
5:01:00	75	1977	10,35	6970	6,92	
5:01:30	75	1969	10,35	6973	6,93	
5:02:00	75	1963	10,35	6970	6,93	
5:02:30	75	1957	10,35	6974	6,94	
5:03:00	75	1952	10,34	6972	6,95	
5:03:30	75	1947	10,34	6972	6,96	
5:04:00	75	1941	10,34	6971	6,97	
5:04:30	75	1936	10,34	6972	6,98	
5:05:00	75	1930	10,33	6974	6,99	
5:05:30	75	1923	10,33	6971	7,00	
5:06:00	75	1917	10,33	6974	7,02	
5:06:30	75	1911	10,32	6971	7,03	
5:07:00	75	1905	10,32	6971	7,04	
5:07:30	75	1900	10,32	6973	7,05	
5:08:00	75	1895	10,31	6974	7,06	
5:08:30	75	1889	10,31	6972	7,07	
5:09:00	75	1883	10,31	6975	7,09	
5:09:30	75	1877	10,30	6976	7,10	
5:10:00	75	1872	10,30	6974	7,11	
5:10:30	75	1867	10,30	6973	7,12	
5:11:00	75	1862	10,29	6974	7,13	
5:11:30	75	1857	10,29	6974	7,14	
5:12:00	75	1851	10,29	6973	7,16	
5:12:30	75	1846	10,28	6977	7,18	
5:13:00	75	1840	10,28	6976	7,19	
5:13:30	75	1834	10,28	6976	7,20	
5:14:00	75	1829	10,27	6973	7,21	
5:14:30	75	1825	10,27	6974	7,22	
5:15:00	75	1820	10,27	6975	7,22	
5:15:30	75	1816	10,27	6975	7,24	
5:16:00	75	1812	10,26	6974	7,24	
5:16:30	75	1807	10,26	6975	7,25	
5:17:00	75	1803	10,26	6975	7,25	
5:17:30	75	1798	10,26	6974	7,27	
5:18:00	75	1792	10,25	6976	7,28	
5:18:30	75	1786	10,25	6978	7,29	
5:19:00	75	1779	10,25	6977	7,30	
5:19:30	75	1772	10,25	6979	7,30	
5:20:00	75	1766	10,24	6978	7,32	
5:20:30	75	1760	10,24	6975	7,32	
5:21:00	75	1754	10,24	6978	7,33	
5:21:30	75	1748	10,24	6977	7,35	
5:22:00	75	1744	10,23	6979	7,35	
5:22:30	75	1739	10,23	6981	7,36	
5:23:00	75	1735	10,23	6978	7,37	
5:23:30	75	1730	10,23	6979	7,38	
5:24:00	75	1724	10,22	6980	7,40	
5:24:30	75	1719	10,22	6981	7,40	
5:25:00	75	1713	10,22	6978	7,42	
5:25:30	75	1707	10,21	6977	7,43	
5:26:00	75	1701	10,21	6981	7,44	
5:26:30	75	1696	10,21	6979	7,45	
5:27:00	75	1691	10,21	6979	7,46	
5:27:30	75	1687	10,20	6979	7,47	
5:28:00	75	1683	10,20	6980	7,48	
5:28:30	75	1678	10,20	6980	7,50	
5:29:00	75	1673	10,19	6981	7,51	
5:29:30	75	1668	10,19	6981	7,52	
5:30:00	75	1664	10,19	6980	7,53	
5:30:30	75	1658	10,18	6978	7,54	
5:31:00	75	1653	10,18	6982	7,56	
5:31:30	75	1649	10,18	6983	7,57	
5:32:00	75	1645	10,17	6984	7,59	
5:32:30	75	1640	10,17	6984	7,59	
5:33:00	75	1635	10,17	6983	7,61	
5:33:30	75	1630	10,16	6981	7,62	
5:34:00	75	1625	10,16	6983	7,62	
5:34:30	75	1621	10,16	6979	7,63	
5:35:00	75	1616	10,16	6984	7,63	
5:35:30	75	1612	10,16	6982	7,64	
5:36:00	75	1607	10,15	6984	7,66	
5:36:30	75	1602	10,15	6986	7,66	
5:37:00	75	1597	10,15	6982	7,67	
5:37:30	75	1592	10,15	6984	7,67	
5:38:00	75	1587	10,15	6983	7,68	
5:38:30	75	1583	10,15	6983	7,68	
5:39:00	75	1578	10,15	6984	7,69	
5:39:30	75	1573	10,14	6980	7,71	
5:40:00	75	1569	10,14	6983	7,71	
5:40:30	75	1565	10,14	6984	7,72	
5:41:00	75	1560	10,13	6985	7,73	
5:41:30	75	1556	10,13	6981	7,74	
5:42:00	75	1551	10,13	6982	7,75	
5:42:30	75	1547	10,13	6982	7,76	
5:43:00	75	1543	10,13	6985	7,76	
5:43:30	75	1539	10,12	6985	7,77	
5:44:00	75	1535	10,12	6983	7,78	
5:44:30	75	1530	10,12	6981	7,80	
5:45:00	75	1526	10,12	6984	7,81	
5:45:30	75	1521	10,11	6986	7,83	
5:46:00	75	1516	10,11	6986	7,83	
5:46:30	75	1512	10,11	6987	7,84	
5:47:00	75	1506	10,11	6983	7,85	
5:47:30	75	1501	10,10	6986	7,85	
5:48:00	75	1496	10,10	6987	7,88	
5:48:30	75	1491	10,10	6987	7,89	
5:49:00	75	1487	10,09	6988	7,89	
5:49:30	75	2204	10,09	7060	7,93	
5:50:00	75	2194	10,08	7068	7,97	
5:50:30	75	2185	10,07	7067	7,99	
5:51:00	75	2176	10,06	7074	8,01	
5:51:30	75	2166	10,06	7074	8,02	
5:52:00	75	2157	10,06	7071	8,04	
5:52:30	75	2148	10,06	7064	8,05	
5:53:00	75	2142	10,06	7060	8,05	
5:53:30	75	2134	10,05	7057	8,06	
5:54:00	75	2129	10,05	7055	8,07	
5:54:30	75	2124	10,05	7053	8,08	
5:55:00	75	2118	10,05	7050	8,09	
5:55:30	75	2112	10,04	7045	8,10	
5:56:00	75	2106	10,04	7046	8,10	
5:56:30	75	2099	10,04	7043	8,11	
5:57:00	75	2092	10,04	7043	8,13	
5:57:30	75	2086	10,04	7042	8,13	
5:58:00	75	2080	10,03	7040	8,14	
5:58:30	75	2074	10,03	7038	8,15	
5:59:00	75	2069	10,03	7038	8,16	
5:59:30	75	2065	10,03	7037	8,16	
6:00:00	75	2061	10,03	7036	8,17	
6:00:30	75	2056	10,02	7035	8,19	
6:01:00	75	2051	10,02	7035	8,19	
6:01:30	75	2045	10,02	7034	8,21	
6:02:00	75	2040	10,02	7034	8,22	
6:02:30	75	2035	10,01	7030	8,23	
6:03:00	75	2030	10,01	7029	8,24	
6:03:30	75	2025	10,01	7030	8,24	
6:04:00	75	2020	10,01	7030	8,26	
6:04:30	75	2016	10,00	7030	8,27	
6:05:00	75	2012	10,00	7029	8,29	
6:05:30	75	2007	10,00	7026	8,30	
6:06:00	75	2003	9,99	7026	8,31	
6:06:30	75	1999	9,99	7029	8,31	
6:07:00	75	1994	9,99	7029	8,33	
6:07:30	75	1990	9,99	7025	8,34	
6:08:00	75	1986	9,99	7026	8,35	
6:08:30	75	1982	9,98	7027	8,36	
6:09:00	75	1978	9,98	7025	8,38	
6:09:30	75	1974	9,97	7026	8,39	
6:10:00	75	1970	9,97	7025	8,40	
6:10:30	75	1966	9,97	7025	8,40	
6:11:00	75	1962	9,97	7024	8,41	
6:11:30	75	1958	9,97	7025	8,42	
6:12:00	75	1954	9,97	7022	8,43	
6:12:30	75	1949	9,97	7022	8,43	
6:13:00	75	1945	9,96	7025	8,45	
6:13:30	75	1941	9,96	7024	8,45	
6:14:00	75	1938	9,96	7021	8,46	
6:14:30	75	1935	9,96	7023	8,47	
6:15:00	75	1932	9,96	7021	8,47	
6:15:30	75	1929	9,95	7022	8,48	
6:16:00	75	1924	9,95	7022	8,49	
6:16:30	75	1920	9,95	7024	8,50	
6:17:00	75	1916	9,95	7020	8,51	
6:17:30	75	1912	9,95	7023	8,51	
6:18:00	75	1908	9,95	7020	8,52	
6:18:30	75	1903	9,95	7022	8,52	
6:19:00	75	1899	9,94	7024	8,53	
6:19:30	75	1896	9,94	7019	8,54	
6:20:00	75	1893	9,94	7018	8,55	
6:20:30	75	1890	9,94	7020	8,55	
6:21:00	75	1886	9,94	7020	8,56	
6:21:30	75	1882	9,93	7022	8,57	
6:22:00	75	1878	9,93	7019	8,58	
6:22:30	75	1874	9,93	7021	8,59	
6:23:00	75	1870	9,93	7019	8,60	
6:23:30	75	1867	9,93	7020	8,61	
6:24:00	75	1863	9,92	7018	8,61	
6:24:30	75	1859	9,92	7017	8,62	
6:25:00	75	1856	9,92	7021	8,62	
6:25:30	75	1853	9,92	7018	8,64	
6:26:00	75	1850	9,92	7019	8,64	
6:26:30	75	1846	9,92	7018	8,65	
6:27:00	75	1843	9,91	7020	8,66	
6:27:30	75	1839	9,91	7019	8,67	
6:28:00	75	1835	9,91	7021	8,68	
6:28:30	75	1831	9,91	7017	8,69	
6:29:00	75	1827	9,90	7021	8,70	
6:29:30	75	1823	9,90	7020	8,72	
6:30:00	75	1818	9,90	7020	8,73	
6:30:30	75	1814	9,90	7019	8,74	
6:31:00	75	1809	9,90	7018	8,74	
6:31:30	75	1804	9,89	7017	8,75	
6:32:00	75	1800	9,89	7018	8,76	
6:32:30	75	1796	9,89	7016	8,78	
6:33:00	75	1792	9,89	7018	8,79	
6:33:30	75	1788	9,88	7018	8,80	
6:34:00	75	1784	9,88	7020	8,81	
6:34:30	75	1780	9,88	7018	8,83	
6:35:00	75	1776	9,88	7018	8,83	
6:35:30	75	1771	9,87	7015	8,84	
6:36:00	75	1767	9,87	7020	8,84	
6:36:30	75	1763	9,87	7019	8,85	
6:37:00	75	1759	9,87	7020	8,86	
6:37:30	75	1755	9,87	7020	8,86	
6:38:00	75	1752	9,87	7018	8,87	
6:38:30	75	1749	9,87	7018	8,88	
6:39:00	75	1746	9,86	7016	8,89	
6:39:30	75	1743	9,86	7018	8,89	
6:40:00	75	1740	9,86	7019	8,90	
6:40:30	75	1736	9,86	7019	8,90	
6:41:00	75	1732	9,86	7018	8,91	
6:41:30	75	1729	9,86	7017	8,92	
6:42:00	75	1728	9,86	7021	8,93	
6:42:30	75	1728	9,85	7020	8,93	
6:43:00	75	1730	9,85	7019	8,94	
6:43:30	75	1731	9,85	7018	8,94	
6:44:00	75	1730	9,85	7020	8,94	
6:44:30	75	1728	9,85	7018	8,95	
6:45:00	75	1725	9,85	7016	8,96	
6:45:30	75	1721	9,85	7017	8,97	
6:46:00	75	1715	9,84	7017	8,98	
6:46:30	75	1709	9,84	7017	8,98	
6:47:00	75	1701	9,84	7021	8,98	
6:47:30	75	1693	9,84	7016	8,99	
6:48:00	75	1685	9,84	7016	9,00	
6:48:30	75	1679	9,84	7016	9,01	
6:49:00	75	1675	9,84	7020	9,02	
6:49:30	75	1672	9,83	7017	9,02	
6:50:00	75	1670	9,83	7016	9,03	
6:50:30	75	1667	9,83	7016	9,04	
6:51:00	75	1665	9,83	7018	9,05	
6:51:30	75	1661	9,83	7020	9,05	
6:52:00	75	1657	9,83	7016	9,06	
6:52:30	75	1652	9,82	7016	9,07	
6:53:00	75	1648	9,82	7019	9,08	
6:53:30	75	1642	9,82	7018	9,09	
6:54:00	75	1638	9,82	7018	9,09	
6:54:30	75	1633	9,82	7017	9,10	
6:55:00	75	1630	9,82	7019	9,10	
6:55:30	75	1626	9,81	7017	9,12	
6:56:00	75	1624	9,81	7018	9,12	
6:56:30	75	1620	9,81	7017	9,14	
6:57:00	75	1617	9,81	7020	9,15	
6:57:30	75	1614	9,81	7018	9,15	
6:58:00	75	1610	9,81	7017	9,16	
6:58:30	75	1606	9,80	7018	9,16	
6:59:00	75	1603	9,80	7019	9,18	
6:59:30	75	1600	9,80	7016	9,20	
7:00:00	75	1597	9,80	7019	9,20	
7:00:30	75	1593	9,79	7018	9,21	
7:01:00	75	1590	9,79	7016	9,21	
7:01:30	75	1587	9,79	7015	9,22	
7:02:00	75	1584	9,79	7016	9,24	
7:02:30	75	1581	9,79	7016	9,25	
7:03:00	75	1578	9,78	7020	9,26	
7:03:30	75	1575	9,78	7020	9,27	
7:04:00	75	1573	9,78	7019	9,28	
7:04:30	75	1570	9,78	7017	9,29	
7:05:00	75	1567	9,78	7017	9,30	
7:05:30	75	1563	9,77	7018	9,31	
7:06:00	75	1559	9,77	7018	9,31	
7:06:30	75	1555	9,77	7019	9,32	
7:07:00	75	1552	9,77	7017	9,33	
7:07:30	75	1549	9,77	7018	9,33	
7:08:00	75	1546	9,77	7016	9,33	
7:08:30	75	1544	9,77	7018	9,35	
7:09:00	75	1541	9,76	7017	9,35	
7:09:30	75	1539	9,76	7014	9,36	
7:10:00	75	1536	9,77	7018	9,35	
7:10:30	75	1533	9,76	7019	9,36	
7:11:00	75	1529	9,76	7019	9,36	
7:11:30	75	1526	9,76	7015	9,37	
7:12:00	75	1523	9,76	7014	9,39	
7:12:30	75	1520	9,76	7020	9,38	
7:13:00	75	1518	9,76	7018	9,39	
7:13:30	75	1516	9,76	7019	9,40	
7:14:00	75	1514	9,75	7015	9,41	
7:14:30	75	1511	9,75	7015	9,41	
7:15:00	75	1509	9,75	7017	9,41	
7:15:30	75	1508	9,75	7016	9,42	
7:16:00	75	1508	9,75	7019	9,42	
7:16:30	75	2224	9,75	7018	9,43	
7:17:00	75	2231	9,74	7168	9,48	
7:17:30	75	2225	9,73	7167	9,50	
7:18:00	75	2219	9,73	7165	9,52	
7:18:30	75	2212	9,73	7154	9,52	
7:19:00	75	2205	9,73	7143	9,54	
7:19:30	75	2197	9,73	7133	9,55	
7:20:00	75	2188	9,72	7122	9,55	
7:20:30	75	2180	9,72	7112	9,57	
7:21:00	75	2174	9,72	7109	9,57	
7:21:30	75	2168	9,72	7103	9,59	
7:22:00	75	2163	9,71	7099	9,60	
7:22:30	75	2160	9,71	7096	9,61	
7:23:00	75	2156	9,71	7092	9,61	
7:23:30	75	2151	9,71	7086	9,61	
7:24:00	75	2147	9,71	7083	9,62	
7:24:30	75	2142	9,71	7081	9,62	
7:25:00	75	2136	9,71	7083	9,63	
7:25:30	75	2130	9,71	7079	9,64	
7:26:00	75	2125	9,70	7079	9,66	
7:26:30	75	2120	9,70	7075	9,66	
7:27:00	75	2116	9,70	7075	9,67	
7:27:30	75	2112	9,70	7070	9,69	
7:28:00	75	2108	9,70	7070	9,69	
7:28:30	75	2105	9,70	7069	9,70	
7:29:00	75	2102	9,70	7067	9,70	
7:29:30	75	2098	9,69	7067	9,72	
7:30:00	75	2095	9,69	7067	9,73	
7:30:30	75	2091	9,69	7066	9,74	
7:31:00	75	2087	9,69	7065	9,74	
7:31:30	75	2083	9,68	7064	9,75	
7:32:00	75	2079	9,68	7064	9,76	
7:32:30	75	2075	9,68	7064	9,77	
7:33:00	75	2072	9,68	7062	9,78	
7:33:30	75	2069	9,68	7061	9,80	
7:34:00	75	2066	9,67	7060	9,80	
7:34:30	75	2064	9,67	7060	9,81	
7:35:00	75	2061	9,67	7059	9,81	
7:35:30	75	2058	9,67	7056	9,82	
7:36:00	75	2055	9,67	7056	9,82	
7:36:30	75	2051	9,67	7054	9,83	
7:37:00	75	2048	9,67	7056	9,85	
7:37:30	75	2044	9,67	7052	9,85	
7:38:00	75	2041	9,66	7053	9,85	
7:38:30	75	2038	9,66	7051	9,86	
7:39:00	75	2036	9,66	7054	9,86	
7:39:30	75	2033	9,66	7052	9,87	
7:40:00	75	2031	9,66	7053	9,87	
7:40:30	75	2028	9,66	7052	9,88	
7:41:00	75	2026	9,66	7051	9,89	
7:41:30	75	2023	9,66	7051	9,88	
7:42:00	75	2020	9,66	7049	9,89	
7:42:30	75	2016	9,65	7050	9,91	
7:43:00	75	2014	9,65	7049	9,91	
7:43:30	75	2011	9,65	7049	9,91	
7:44:00	75	2008	9,65	7046	9,92	
7:44:30	75	2007	9,65	7046	9,92	
7:45:00	75	2005	9,65	7049	9,92	
7:45:30	75	2003	9,65	7046	9,94	
7:46:00	75	2001	9,65	7048	9,93	
7:46:30	75	1998	9,65	7045	9,94	
7:47:00	75	1996	9,65	7047	9,95	
7:47:30	75	1992	9,64	7046	9,96	
7:48:00	75	1989	9,64	7048	9,96	
7:48:30	75	1987	9,64	7045	9,97	
7:49:00	75	1984	9,64	7045	9,97	
7:49:30	75	1982	9,64	7045	9,97	
7:50:00	75	1980	9,64	7046	9,98	
7:50:30	75	1978	9,64	7046	9,98	
7:51:00	75	1976	9,64	7043	9,99	
7:51:30	75	1973	9,64	7045	10,00	
7:52:00	75	1970	9,64	7044	10,00	
7:52:30	75	1968	9,63	7044	10,02	
7:53:00	75	1966	9,63	7044	10,03	
7:53:30	75	1963	9,63	7044	10,03	
7:54:00	75	1960	9,63	7041	10,03	
7:54:30	75	1958	9,63	7042	10,03	
7:55:00	75	1956	9,63	7044	10,04	
7:55:30	75	1953	9,63	7043	10,04	
7:56:00	75	1951	9,63	7040	10,05	
7:56:30	75	1949	9,63	7042	10,06	
7:57:00	75	1947	9,62	7044	10,06	
7:57:30	75	1945	9,62	7043	10,07	
7:58:00	75	1944	9,62	7042	10,08	
7:58:30	75	1944	9,62	7043	10,08	
7:59:00	75	1943	9,62	7041	10,10	
7:59:30	75	1942	9,62	7043	10,11	
8:00:00	75	1939	9,62	7039	10,11	
8:00:30	75	1935	9,61	7040	10,12	
8:01:00	75	1930	9,61	7042	10,14	
8:01:30	75	1924	9,61	7040	10,13	
8:02:00	75	1920	9,61	7040	10,14	
8:02:30	75	1915	9,61	7039	10,14	
8:03:00	75	1912	9,61	7037	10,16	
8:03:30	75	1910	9,61	7042	10,16	
8:04:00	75	1908	9,60	7039	10,17	
8:04:30	75	1905	9,60	7038	10,17	
8:05:00	75	1903	9,60	7038	10,17	
8:05:30	75	1900	9,60	7038	10,19	
8:06:00	75	1897	9,60	7038	10,19	
8:06:30	75	1894	9,60	7039	10,20	
8:07:00	75	1890	9,60	7038	10,20	
8:07:30	75	1887	9,60	7038	10,21	
8:08:00	75	1884	9,59	7037	10,22	
8:08:30	75	1882	9,59	7038	10,23	
8:09:00	75	1880	9,59	7039	10,24	
8:09:30	75	1877	9,59	7035	10,25	
8:10:00	75	1874	9,59	7039	10,25	
8:10:30	75	1872	9,59	7036	10,26	
8:11:00	75	1869	9,58	7037	10,28	
8:11:30	75	1866	9,58	7038	10,28	
8:12:00	75	1864	9,58	7039	10,29	
8:12:30	75	1862	9,58	7038	10,30	
8:13:00	75	1859	9,58	7038	10,30	
8:13:30	75	1856	9,58	7037	10,31	
8:14:00	75	1854	9,58	7037	10,32	
8:14:30	75	1852	9,58	7036	10,32	
8:15:00	75	1850	9,58	7036	10,33	
8:15:30	75	1847	9,57	7037	10,33	
8:16:00	75	1845	9,57	7040	10,34	
8:16:30	75	1842	9,57	7036	10,35	
8:17:00	75	1839	9,57	7036	10,35	
8:17:30	75	1838	9,57	7036	10,35	
8:18:00	75	1837	9,57	7033	10,36	
8:18:30	75	1837	9,57	7036	10,36	
8:19:00	75	1838	9,57	7034	10,37	
8:19:30	75	1838	9,57	7034	10,38	
8:20:00	75	1837	9,57	7038	10,37	
8:20:30	75	1834	9,56	7037	10,38	
8:21:00	75	1831	9,56	7036	10,39	
8:21:30	75	1827	9,56	7037	10,39	
8:22:00	75	1822	9,56	7036	10,39	
8:22:30	75	1817	9,56	7036	10,39	
8:23:00	75	1812	9,56	7034	10,40	
8:23:30	75	1809	9,56	7036	10,41	
8:24:00	75	1806	9,56	7033	10,42	
8:24:30	75	1805	9,56	7036	10,42	
8:25:00	75	1804	9,56	7037	10,41	
8:25:30	75	1803	9,56	7033	10,42	
8:26:00	75	1801	9,56	7034	10,42	
8:26:30	75	1800	9,56	7034	10,43	
8:27:00	75	1799	9,55	7035	10,44	
8:27:30	75	1797	9,55	7035	10,44	
8:28:00	75	1795	9,55	7036	10,46	
8:28:30	75	1793	9,55	7035	10,45	
8:29:00	75	1790	9,55	7034	10,46	
8:29:30	75	1787	9,55	7034	10,47	
8:30:00	75	1783	9,55	7036	10,47	
8:30:30	75	1779	9,55	7034	10,47	
8:31:00	75	1775	9,55	7032	10,47	
8:31:30	75	1772	9,55	7034	10,48	
8:32:00	75	1770	9,55	7035	10,49	
8:32:30	75	1768	9,54	7034	10,49	
8:33:00	75	1766	9,54	7034	10,50	
8:33:30	75	1764	9,54	7033	10,50	
8:34:00	75	1764	9,54	7035	10,51	
8:34:30	75	1764	9,54	7032	10,50	
8:35:00	75	1763	9,54	7034	10,51	
8:35:30	75	1761	9,54	7034	10,51	
8:36:00	75	1758	9,54	7033	10,52	
8:36:30	75	1755	9,54	7034	10,52	
8:37:00	75	1751	9,54	7032	10,53	
8:37:30	75	1746	9,54	7035	10,54	
8:38:00	75	1742	9,54	7034	10,55	
8:38:30	75	1739	9,53	7033	10,55	
8:39:00	75	1736	9,53	7033	10,55	
8:39:30	75	1733	9,53	7034	10,55	
8:40:00	75	1731	9,53	7031	10,56	
8:40:30	75	1729	9,53	7031	10,56	
8:41:00	75	1727	9,53	7034	10,57	
8:41:30	75	1724	9,53	7034	10,58	
8:42:00	75	1721	9,53	7033	10,59	
8:42:30	75	1719	9,53	7034	10,59	
8:43:00	75	1718	9,53	7032	10,59	
8:43:30	75	1718	9,53	7034	10,59	
8:44:00	75	1718	9,52	7032	10,60	
8:44:30	75	1717	9,52	7033	10,61	
8:45:00	75	1716	9,52	7034	10,62	
8:45:30	75	1714	9,52	7032	10,63	
8:46:00	75	1711	9,52	7034	10,63	
8:46:30	75	1707	9,52	7034	10,63	
8:47:00	75	1702	9,52	7034	10,64	
8:47:30	75	1697	9,52	7033	10,64	
8:48:00	75	1693	9,52	7035	10,65	
8:48:30	75	1690	9,52	7035	10,65	
8:49:00	75	1687	9,51	7034	10,67	
8:49:30	75	1685	9,51	7034	10,67	
8:50:00	75	1684	9,51	7035	10,67	
8:50:30	75	1683	9,51	7032	10,68	
8:51:00	75	1681	9,51	7033	10,68	
8:51:30	75	1678	9,51	7030	10,69	
8:52:00	75	1676	9,51	7033	10,70	
8:52:30	75	1672	9,51	7033	10,70	
8:53:00	75	1668	9,51	7031	10,70	
8:53:30	75	1665	9,50	7034	10,72	
8:54:00	75	1662	9,50	7034	10,73	
8:54:30	75	1660	9,50	7033	10,74	
8:55:00	75	1657	9,50	7032	10,73	
8:55:30	75	1656	9,50	7031	10,74	
8:56:00	75	1654	9,50	7033	10,75	
8:56:30	75	1653	9,50	7032	10,76	
8:57:00	75	1650	9,50	7035	10,77	
8:57:30	75	1648	9,50	7034	10,76	
8:58:00	75	1646	9,49	7031	10,77	
8:58:30	75	1643	9,49	7033	10,80	
8:59:00	75	1641	9,49	7032	10,79	
8:59:30	75	1638	9,49	7030	10,79	
9:00:00	75	1636	9,49	7029	10,79	
9:00:30	75	1633	9,49	7035	10,80	
9:01:00	75	1631	9,49	7032	10,81	
9:01:30	75	1629	9,49	7032	10,82	
9:02:00	75	1627	9,48	7034	10,83	
9:02:30	75	1625	9,48	7033	10,84	
9:03:00	75	1623	9,48	7030	10,85	
9:03:30	75	1621	9,48	7032	10,85	
9:04:00	75	1619	9,48	7029	10,85	
9:04:30	75	1618	9,48	7031	10,87	
9:05:00	75	1616	9,48	7032	10,88	
9:05:30	75	1614	9,48	7032	10,87	
9:06:00	75	1612	9,48	7030	10,88	
9:06:30	75	1610	9,48	7031	10,88	
9:07:00	75	1609	9,47	7033	10,89	
9:07:30	75	1609	9,47	7029	10,89	
9:08:00	75	1610	9,47	7029	10,89	
9:08:30	75	1610	9,47	7032	10,90	
9:09:00	75	1610	9,47	7030	10,91	
9:09:30	75	1608	9,47	7028	10,91	
9:10:00	75	1605	9,47	7028	10,91	
9:10:30	75	1600	9,47	7029	10,92	
9:11:00	75	1595	9,47	7033	10,92	
9:11:30	75	1589	9,47	7031	10,92	
9:12:00	75	1584	9,47	7032	10,93	
9:12:30	75	1582	9,47	7033	10,93	
9:13:00	75	1580	9,47	7031	10,92	
9:13:30	75	1578	9,47	7031	10,93	
9:14:00	75	1576	9,47	7029	10,93	
9:14:30	75	1575	9,47	7031	10,94	
9:15:00	75	1573	9,46	7032	10,95	
9:15:30	75	1571	9,46	7027	10,95	
9:16:00	75	1568	9,46	7032	10,95	
9:16:30	75	1564	9,46	7029	10,95	
9:17:00	75	1561	9,46	7029	10,95	
9:17:30	75	1558	9,46	7032	10,96	
9:18:00	75	1555	9,46	7031	10,96	
9:18:30	75	1553	9,46	7027	10,97	
9:19:00	75	1551	9,46	7030	10,98	
9:19:30	75	1549	9,46	7032	10,98	
9:20:00	75	1547	9,46	7029	10,98	
9:20:30	75	1544	9,46	7029	10,98	
9:21:00	75	1541	9,46	7028	10,99	
9:21:30	75	1539	9,46	7029	11,00	
9:22:00	75	1538	9,45	7033	11,01	
9:22:30	75	1536	9,45	7032	11,01	
9:23:00	75	1534	9,45	7029	11,01	
9:23:30	75	1532	9,45	7032	11,01	
9:24:00	75	1530	9,45	7031	11,02	
9:24:30	75	1528	9,45	7028	11,02	
9:25:00	75	1525	9,45	7030	11,03	
9:25:30	75	1523	9,45	7030	11,03	
9:26:00	75	1520	9,45	7033	11,02	
9:26:30	75	2187	9,45	7197	11,05	
9:27:00	75	2206	9,44	7195	11,08	
9:27:30	75	2222	9,44	7190	11,10	
9:28:00	75	2219	9,44	7168	11,12	
9:28:30	75	2215	9,43	7142	11,14	
9:29:00	75	2213	9,43	7125	11,13	
9:29:30	75	2212	9,43	7110	11,14	
9:30:00	75	2212	9,43	7102	11,14
