Repository: ProgWizer/parser

File: project-root/data/Data Acquisition/Data Acquisition/2016 year (65)/16-0065.txt (part 1 of 5)
--Test Summary--
Full Path and File Name	
Instrument Name	SGSA/UCA
Instrument Type	Model 5265 SGSA/UCA
Instrument Serial Number	
Test Start Date	18.10.2016
Test Start Time	14:55:45
Test Stop Date	20.10.2016
Test Stop Time	14:17:32
Test Length	47:21:47
Final Sample Time Offset	47:21:30
Controller Schedule Name	
Sampling Period	30 seconds
Comments	+1.5 hrs


Information	WellID	
Information	Customer	RN-GRP
Information	EngName	Øóòü Êîíñòàíòèí
Information	CementClass	G
Information	CementMfr	Ñóõîé Ëîã
Information	Additives	no
Information	Density	1900
Information	BHCT	75
Information	BHST	
Information	FluidLoss	
Information	JobType	
Calculated Value	CS_50	0:11:30
Calculated Value	CS_500	1:44:00
Calculated Value	SGS_Initial	N/A
Calculated Value	SGS_Final	N/A
Calculated Value	CS_Time8h	10,18 MPa
Calculated Value	CS_Time12h	11,96 MPa
Calculated Value	Time_SGS_100lb/100ft2	N/A
Calculated Value	Time_SGS_500lb/100ft2	N/A
Calculated Value	CS_Time24h	14,63 MPa
Calculated Value	CS_Time48h	N/A
Calculated Curve	Compressive Strength	Compressive strength type B (more than 14 lb/gal)
Calculated Curve	Static Gel Strength	Static gel strength
Initial Temperature (°C)	75 °C
Final Temperature (°C)	75 °C
Initial Pressure (psi)	3639 psi
Final Pressure (psi)	2652 psi
Initial Transit Time (microsec/in)	14,61 microsec/in
Final Transit Time (microsec/in)	8,61 microsec/in
Initial Gel Value	6763
Final Gel Value	6940
Initial Compressive Strength (MPa)	0,00 MPa
Final Compressive Strength (MPa)	16,80 MPa
Initial Static Gel Strength (lb/100ft2)	N/A
Final Static Gel Strength (lb/100ft2)	N/A
--Data--
Time (HH:MM:SS)	Temperature (°C)	Pressure (psi)	Transit Time (microsec/in)	Gel Value	Compressive Strength (MPa)	Static Gel Strength (lb/100ft2)
0:00:00	75	3639	14,61	6763	0,00	
0:00:30	75	3604	14,57	6763	0,02	
0:01:00	75	3569	14,55	6762	0,03	
0:01:30	75	3534	14,52	6753	0,05	
0:02:00	75	3499	14,49	6752	0,06	
0:02:30	75	3464	14,46	6746	0,08	
0:03:00	75	3428	14,43	6744	0,09	
0:03:30	75	3391	14,40	6734	0,11	
0:04:00	75	3354	14,37	6731	0,12	
0:04:30	75	3317	14,34	6726	0,14	
0:05:00	75	3281	14,32	6720	0,15	
0:05:30	75	3246	14,29	6714	0,17	
0:06:00	75	3214	14,26	6708	0,19	
0:06:30	75	3182	14,23	6700	0,20	
0:07:00	75	3153	14,21	6696	0,22	
0:07:30	75	3122	14,18	6687	0,24	
0:08:00	75	3092	14,15	6682	0,25	
0:08:30	75	3061	14,13	6675	0,27	
0:09:00	75	3028	14,10	6671	0,28	
0:09:30	75	2996	14,07	6667	0,30	
0:10:00	75	2962	14,04	6658	0,32	
0:10:30	75	2929	14,02	6657	0,33	
0:11:00	75	2896	14,00	6650	0,35	
0:11:30	75	2863	13,97	6644	0,37	
0:12:00	75	2831	13,94	6639	0,38	
0:12:30	75	2801	13,92	6638	0,40	
0:13:00	75	2771	13,90	6630	0,41	
0:13:30	75	2743	13,87	6625	0,43	
0:14:00	75	2716	13,85	6622	0,45	
0:14:30	75	2689	13,82	6616	0,46	
0:15:00	75	2662	13,80	6613	0,48	
0:15:30	75	2634	13,77	6607	0,50	
0:16:00	75	2606	13,75	6604	0,52	
0:16:30	75	2577	13,74	6602	0,52	
0:17:00	75	2547	13,72	6602	0,54	
0:17:30	75	2518	13,69	6597	0,56	
0:18:00	75	2489	13,67	6592	0,57	
0:18:30	75	2462	13,64	6589	0,59	
0:19:00	75	2436	13,62	6588	0,61	
0:19:30	75	2410	13,60	6585	0,62	
0:20:00	75	2385	13,58	6582	0,64	
0:20:30	75	2361	13,56	6576	0,66	
0:21:00	75	2337	13,54	6576	0,67	
0:21:30	75	2313	13,52	6574	0,69	
0:22:00	75	2288	13,49	6574	0,71	
0:22:30	75	2262	13,47	6571	0,72	
0:23:00	75	2236	13,45	6570	0,74	
0:23:30	75	2213	13,43	6569	0,76	
0:24:00	75	2187	13,41	6567	0,77	
0:24:30	75	2162	13,39	6563	0,79	
0:25:00	75	2793	13,35	6585	0,82	
0:25:30	75	2762	13,32	6584	0,85	
0:26:00	75	2734	13,29	6580	0,88	
0:26:30	75	2704	13,26	6578	0,90	
0:27:00	75	2677	13,24	6579	0,92	
0:27:30	75	2649	13,22	6574	0,94	
0:28:00	75	2624	13,20	6576	0,95	
0:28:30	75	2600	13,18	6574	0,97	
0:29:00	75	2577	13,16	6573	0,99	
0:29:30	75	2555	13,14	6569	1,01	
0:30:00	75	2533	13,13	6570	1,02	
0:30:30	75	2511	13,11	6569	1,04	
0:31:00	75	2487	13,09	6566	1,06	
0:31:30	75	2464	13,07	6566	1,08	
0:32:00	75	2441	13,05	6563	1,10	
0:32:30	75	2418	13,03	6563	1,11	
0:33:00	75	2397	13,02	6561	1,13	
0:33:30	75	2376	13,00	6559	1,14	
0:34:00	75	2357	12,98	6557	1,16	
0:34:30	75	2337	12,96	6561	1,18	
0:35:00	75	2316	12,94	6557	1,20	
0:35:30	75	2293	12,93	6555	1,22	
0:36:00	75	2270	12,91	6554	1,23	
0:36:30	75	2246	12,90	6554	1,24	
0:37:00	75	2221	12,88	6555	1,26	
0:37:30	75	2196	12,86	6557	1,28	
0:38:00	75	2170	12,84	6554	1,30	
0:38:30	75	2145	12,83	6554	1,31	
0:39:00	75	2122	12,82	6553	1,32	
0:39:30	75	2761	12,79	6568	1,35	
0:40:00	75	2734	12,76	6571	1,39	
0:40:30	75	2709	12,74	6568	1,41	
0:41:00	75	2684	12,72	6567	1,43	
0:41:30	75	2660	12,70	6569	1,45	
0:42:00	75	2637	12,69	6571	1,47	
0:42:30	75	2616	12,67	6571	1,49	
0:43:00	75	2596	12,65	6569	1,51	
0:43:30	75	2576	12,64	6569	1,52	
0:44:00	75	2556	12,62	6565	1,54	
0:44:30	75	2537	12,61	6566	1,56	
0:45:00	75	2516	12,59	6567	1,58	
0:45:30	75	2495	12,58	6565	1,60	
0:46:00	75	2473	12,56	6564	1,61	
0:46:30	75	2452	12,55	6568	1,63	
0:47:00	75	2431	12,53	6566	1,65	
0:47:30	75	2410	12,52	6566	1,66	
0:48:00	75	2391	12,51	6564	1,68	
0:48:30	75	2372	12,49	6564	1,70	
0:49:00	75	2355	12,48	6563	1,71	
0:49:30	75	2338	12,46	6563	1,73	
0:50:00	75	2320	12,45	6566	1,75	
0:50:30	75	2303	12,44	6565	1,77	
0:51:00	75	2284	12,43	6562	1,78	
0:51:30	75	2266	12,41	6561	1,79	
0:52:00	75	2248	12,40	6562	1,81	
0:52:30	75	2230	12,39	6561	1,83	
0:53:00	75	2212	12,37	6562	1,85	
0:53:30	75	2194	12,36	6564	1,87	
0:54:00	75	2177	12,34	6566	1,88	
0:54:30	75	2160	12,33	6564	1,90	
0:55:00	75	2144	12,32	6563	1,91	
0:55:30	75	2128	12,31	6566	1,93	
0:56:00	75	2111	12,30	6565	1,94	
0:56:30	75	2095	12,28	6566	1,96	
0:57:00	75	2077	12,27	6567	1,98	
0:57:30	75	2061	12,26	6565	2,00	
0:58:00	75	2044	12,25	6567	2,01	
0:58:30	75	2699	12,22	6584	2,04	
0:59:00	75	2677	12,20	6588	2,08	
0:59:30	75	2656	12,18	6588	2,11	
1:00:00	75	2634	12,16	6588	2,13	
1:00:30	75	2614	12,15	6589	2,15	
1:01:00	75	2596	12,14	6584	2,16	
1:01:30	75	2579	12,13	6589	2,17	
1:02:00	75	2564	12,12	6589	2,18	
1:02:30	75	2549	12,11	6586	2,20	
1:03:00	75	2534	12,10	6587	2,22	
1:03:30	75	2520	12,09	6587	2,23	
1:04:00	75	2505	12,08	6588	2,25	
1:04:30	75	2489	12,06	6585	2,27	
1:05:00	75	2471	12,05	6584	2,29	
1:05:30	75	2453	12,04	6586	2,30	
1:06:00	75	2435	12,03	6587	2,32	
1:06:30	75	2417	12,02	6587	2,33	
1:07:00	75	2399	12,01	6588	2,35	
1:07:30	75	2383	12,00	6588	2,36	
1:08:00	75	2367	11,99	6585	2,38	
1:08:30	75	2352	11,98	6586	2,40	
1:09:00	75	2338	11,97	6587	2,41	
1:09:30	75	2323	11,96	6589	2,43	
1:10:00	75	2309	11,95	6589	2,45	
1:10:30	75	2295	11,94	6591	2,46	
1:11:00	75	2280	11,93	6589	2,48	
1:11:30	75	2264	11,92	6587	2,49	
1:12:00	75	2248	11,91	6590	2,51	
1:12:30	75	2232	11,90	6590	2,52	
1:13:00	75	2216	11,90	6592	2,53	
1:13:30	75	2201	11,88	6589	2,55	
1:14:00	75	2187	11,87	6593	2,57	
1:14:30	75	2173	11,86	6593	2,59	
1:15:00	75	2159	11,85	6594	2,61	
1:15:30	75	2145	11,84	6594	2,62	
1:16:00	75	2132	11,83	6596	2,63	
1:16:30	75	2119	11,83	6596	2,65	
1:17:00	75	2788	11,82	6596	2,66	
1:17:30	75	2765	11,79	6569	2,71	
1:18:00	75	2745	11,77	6568	2,74	
1:18:30	75	2725	11,76	6562	2,76	
1:19:00	75	2705	11,75	6561	2,78	
1:19:30	75	2685	11,74	6561	2,79	
1:20:00	75	2667	11,73	6560	2,80	
1:20:30	75	2651	11,72	6560	2,82	
1:21:00	75	2635	11,72	6560	2,83	
1:21:30	75	2621	11,71	6561	2,85	
1:22:00	75	2608	11,70	6567	2,86	
1:22:30	75	2595	11,69	6564	2,88	
1:23:00	75	2581	11,69	6565	2,89	
1:23:30	75	2566	11,68	6570	2,90	
1:24:00	75	2551	11,67	6571	2,92	
1:24:30	75	2534	11,66	6572	2,94	
1:25:00	75	2517	11,65	6576	2,95	
1:25:30	75	2500	11,64	6580	2,97	
1:26:00	75	2484	11,63	6581	2,98	
1:26:30	75	2469	11,63	6582	2,99	
1:27:00	75	2455	11,62	6581	3,00	
1:27:30	75	2443	11,62	6588	3,01	
1:28:00	75	2431	11,61	6592	3,03	
1:28:30	75	2419	11,60	6593	3,05	
1:29:00	75	2406	11,59	6592	3,06	
1:29:30	75	2393	11,58	6597	3,08	
1:30:00	75	2378	11,57	6600	3,10	
1:30:30	75	2364	11,56	6600	3,11	
1:31:00	75	2349	11,55	6602	3,13	
1:31:30	75	2334	11,55	6604	3,14	
1:32:00	75	2321	11,54	6604	3,15	
1:32:30	75	2307	11,53	6608	3,17	
1:33:00	75	2295	11,53	6610	3,18	
1:33:30	75	2284	11,52	6608	3,19	
1:34:00	75	2272	11,52	6610	3,20	
1:34:30	75	2260	11,51	6616	3,21	
1:35:00	75	2248	11,50	6614	3,23	
1:35:30	75	2236	11,49	6618	3,24	
1:36:00	75	2223	11,49	6617	3,26	
1:36:30	75	2209	11,48	6616	3,27	
1:37:00	75	2195	11,47	6619	3,29	
1:37:30	75	2180	11,46	6622	3,31	
1:38:00	75	2167	11,45	6622	3,32	
1:38:30	75	2155	11,45	6623	3,33	
1:39:00	75	2143	11,44	6623	3,34	
1:39:30	75	2132	11,44	6623	3,35	
1:40:00	75	2120	11,43	6628	3,37	
1:40:30	75	2108	11,43	6627	3,38	
1:41:00	75	2096	11,42	6629	3,39	
1:41:30	75	2084	11,41	6629	3,40	
1:42:00	75	2070	11,41	6628	3,41	
1:42:30	75	2058	11,40	6630	3,43	
1:43:00	75	2045	11,39	6632	3,44	
1:43:30	75	2727	11,39	6636	3,45	
1:44:00	75	2707	11,36	6576	3,50	
1:44:30	75	2691	11,35	6583	3,53	
1:45:00	75	2675	11,34	6593	3,55	
1:45:30	75	2659	11,34	6600	3,56	
1:46:00	75	2643	11,33	6606	3,57	
1:46:30	75	2628	11,32	6610	3,59	
1:47:00	75	2615	11,32	6618	3,60	
1:47:30	75	2603	11,31	6620	3,61	
1:48:00	75	2592	11,31	6625	3,62	
1:48:30	75	2582	11,30	6627	3,64	
1:49:00	75	2572	11,29	6632	3,65	
1:49:30	75	2561	11,29	6630	3,67	
1:50:00	75	2549	11,28	6636	3,68	
1:50:30	75	2538	11,27	6632	3,70	
1:51:00	75	2526	11,27	6634	3,71	
1:51:30	75	2514	11,26	6636	3,73	
1:52:00	75	2501	11,25	6639	3,74	
1:52:30	75	2489	11,25	6638	3,75	
1:53:00	75	2478	11,24	6639	3,76	
1:53:30	75	2467	11,24	6641	3,77	
1:54:00	75	2456	11,23	6644	3,78	
1:54:30	75	2446	11,23	6640	3,79	
1:55:00	75	2436	11,22	6645	3,81	
1:55:30	75	2425	11,22	6647	3,82	
1:56:00	75	2413	11,21	6645	3,83	
1:56:30	75	2403	11,21	6647	3,84	
1:57:00	75	2389	11,20	6649	3,85	
1:57:30	75	2375	11,20	6644	3,86	
1:58:00	75	2361	11,19	6648	3,88	
1:58:30	75	2348	11,18	6651	3,89	
1:59:00	75	2335	11,18	6650	3,90	
1:59:30	75	2324	11,17	6649	3,92	
2:00:00	75	2314	11,17	6651	3,94	
2:00:30	75	2305	11,16	6652	3,95	
2:01:00	75	2296	11,15	6650	3,96	
2:01:30	75	2287	11,15	6654	3,98	
2:02:00	75	2278	11,15	6652	3,98	
2:02:30	75	2268	11,14	6653	3,99	
2:03:00	75	2257	11,14	6654	4,00	
2:03:30	75	2246	11,13	6652	4,01	
2:04:00	75	2235	11,13	6654	4,02	
2:04:30	75	2226	11,12	6655	4,03	
2:05:00	75	2217	11,12	6654	4,04	
2:05:30	75	2210	11,11	6655	4,06	
2:06:00	75	2202	11,11	6655	4,07	
2:06:30	75	2193	11,10	6655	4,08	
2:07:00	75	2183	11,10	6657	4,09	
2:07:30	75	2171	11,10	6657	4,10	
2:08:00	75	2159	11,09	6657	4,11	
2:08:30	75	2146	11,09	6656	4,12	
2:09:00	75	2132	11,08	6655	4,14	
2:09:30	75	2120	11,07	6660	4,15	
2:10:00	75	2108	11,07	6660	4,16	
2:10:30	75	2097	11,06	6657	4,18	
2:11:00	75	2088	11,06	6660	4,19	
2:11:30	75	2079	11,05	6657	4,20	
2:12:00	75	2070	11,05	6658	4,22	
2:12:30	75	2061	11,04	6659	4,22	
2:13:00	75	2051	11,04	6661	4,23	
2:13:30	75	2041	11,04	6661	4,24	
2:14:00	75	2726	11,03	6661	4,26	
2:14:30	75	2709	11,01	6578	4,30	
2:15:00	75	2694	11,00	6594	4,32	
2:15:30	75	2679	10,99	6621	4,35	
2:16:00	75	2665	10,99	6635	4,36	
2:16:30	75	2654	10,98	6645	4,37	
2:17:00	75	2645	10,98	6651	4,39	
2:17:30	75	2638	10,97	6654	4,40	
2:18:00	75	2633	10,97	6654	4,42	
2:18:30	75	2627	10,96	6658	4,44	
2:19:00	75	2621	10,95	6661	4,45	
2:19:30	75	2613	10,95	6664	4,46	
2:20:00	75	2604	10,94	6665	4,47	
2:20:30	75	2594	10,94	6663	4,48	
2:21:00	75	2582	10,94	6665	4,49	
2:21:30	75	2569	10,93	6664	4,50	
2:22:00	75	2555	10,93	6668	4,51	
2:22:30	75	2540	10,93	6667	4,52	
2:23:00	75	2526	10,92	6663	4,53	
2:23:30	75	2513	10,92	6664	4,54	
2:24:00	75	2501	10,91	6666	4,55	
2:24:30	75	2491	10,91	6669	4,56	
2:25:00	75	2482	10,91	6668	4,57	
2:25:30	75	2474	10,90	6672	4,58	
2:26:00	75	2466	10,90	6669	4,60	
2:26:30	75	2458	10,89	6669	4,61	
2:27:00	75	2450	10,89	6671	4,62	
2:27:30	75	2441	10,88	6673	4,63	
2:28:00	75	2431	10,88	6670	4,65	
2:28:30	75	2420	10,87	6671	4,67	
2:29:00	75	2409	10,87	6673	4,68	
2:29:30	75	2398	10,86	6674	4,70	
2:30:00	75	2388	10,86	6670	4,70	
2:30:30	75	2378	10,85	6673	4,71	
2:31:00	75	2370	10,85	6674	4,72	
2:31:30	75	2362	10,84	6673	4,74	
2:32:00	75	2355	10,84	6672	4,74	
2:32:30	75	2349	10,84	6675	4,75	
2:33:00	75	2341	10,83	6674	4,76	
2:33:30	75	2334	10,83	6675	4,77	
2:34:00	75	2325	10,83	6674	4,78	
2:34:30	75	2317	10,83	6675	4,79	
2:35:00	75	2307	10,82	6677	4,80	
2:35:30	75	2298	10,82	6675	4,81	
2:36:00	75	2289	10,81	6677	4,82	
2:36:30	75	2280	10,81	6675	4,83	
2:37:00	75	2271	10,81	6678	4,84	
2:37:30	75	2263	10,80	6680	4,85	
2:38:00	75	2255	10,80	6680	4,86	
2:38:30	75	2248	10,79	6678	4,88	
2:39:00	75	2241	10,79	6679	4,89	
2:39:30	75	2235	10,78	6680	4,90	
2:40:00	75	2228	10,78	6679	4,92	
2:40:30	75	2221	10,77	6680	4,93	
2:41:00	75	2213	10,77	6680	4,94	
2:41:30	75	2205	10,76	6678	4,96	
2:42:00	75	2197	10,76	6682	4,97	
2:42:30	75	2189	10,76	6681	4,98	
2:43:00	75	2181	10,75	6685	5,00	
2:43:30	75	2173	10,75	6682	5,00	
2:44:00	75	2168	10,74	6682	5,01	
2:44:30	75	2163	10,74	6684	5,02	
2:45:00	75	2157	10,74	6682	5,03	
2:45:30	75	2151	10,74	6680	5,04	
2:46:00	75	2145	10,73	6684	5,05	
2:46:30	75	2138	10,73	6683	5,06	
2:47:00	75	2130	10,72	6683	5,07	
2:47:30	75	2122	10,72	6685	5,08	
2:48:00	75	2114	10,72	6685	5,09	
2:48:30	75	2106	10,72	6683	5,10	
2:49:00	75	2099	10,71	6684	5,11	
2:49:30	75	2092	10,71	6682	5,12	
2:50:00	75	2085	10,70	6688	5,13	
2:50:30	75	2078	10,70	6688	5,14	
2:51:00	75	2072	10,70	6691	5,15	
2:51:30	75	2064	10,69	6686	5,16	
2:52:00	75	2057	10,69	6685	5,17	
2:52:30	75	2051	10,69	6688	5,18	
2:53:00	75	2044	10,68	6689	5,20	
2:53:30	75	2038	10,68	6689	5,21	
2:54:00	75	2031	10,67	6691	5,23	
2:54:30	75	2722	10,67	6688	5,24	
2:55:00	75	2710	10,65	6616	5,28	
2:55:30	75	2699	10,64	6638	5,31	
2:56:00	75	2687	10,64	6675	5,32	
2:56:30	75	2677	10,63	6690	5,34	
2:57:00	75	2666	10,63	6699	5,35	
2:57:30	75	2657	10,63	6704	5,36	
2:58:00	75	2650	10,62	6707	5,38	
2:58:30	75	2644	10,62	6708	5,38	
2:59:00	75	2639	10,61	6708	5,39	
2:59:30	75	2635	10,61	6711	5,40	
3:00:00	75	2630	10,61	6710	5,42	
3:00:30	75	2624	10,60	6711	5,43	
3:01:00	75	2618	10,60	6712	5,44	
3:01:30	75	2609	10,60	6711	5,45	
3:02:00	75	2600	10,59	6710	5,46	
3:02:30	75	2589	10,59	6714	5,48	
3:03:00	75	2577	10,58	6709	5,49	
3:03:30	75	2565	10,58	6715	5,51	
3:04:00	75	2553	10,57	6711	5,52	
3:04:30	75	2542	10,57	6711	5,54	
3:05:00	75	2532	10,57	6715	5,55	
3:05:30	75	2524	10,56	6714	5,56	
3:06:00	75	2517	10,56	6714	5,57	
3:06:30	75	2510	10,55	6711	5,58	
3:07:00	75	2503	10,55	6713	5,59	
3:07:30	75	2496	10,55	6715	5,60	
3:08:00	75	2490	10,54	6716	5,61	
3:08:30	75	2482	10,54	6715	5,62	
3:09:00	75	2474	10,54	6717	5,63	
3:09:30	75	2466	10,54	6717	5,63	
3:10:00	75	2457	10,53	6714	5,65	
3:10:30	75	2449	10,53	6716	5,65	
3:11:00	75	2441	10,53	6715	5,66	
3:11:30	75	2432	10,52	6716	5,68	
3:12:00	75	2424	10,52	6719	5,68	
3:12:30	75	2416	10,52	6719	5,69	
3:13:00	75	2409	10,52	6719	5,70	
3:13:30	75	2402	10,51	6719	5,71	
3:14:00	75	2396	10,51	6719	5,72	
3:14:30	75	2391	10,51	6718	5,73	
3:15:00	75	2386	10,51	6722	5,74	
3:15:30	75	2380	10,50	6722	5,75	
3:16:00	75	2374	10,50	6719	5,76	
3:16:30	75	2367	10,49	6719	5,78	
3:17:00	75	2361	10,49	6724	5,79	
3:17:30	75	2353	10,48	6720	5,80	
3:18:00	75	2346	10,48	6720	5,82	
3:18:30	75	2339	10,48	6720	5,83	
3:19:00	75	2333	10,47	6722	5,84	
3:19:30	75	2327	10,47	6726	5,86	
3:20:00	75	2321	10,47	6724	5,86	
3:20:30	75	2316	10,46	6723	5,88	
3:21:00	75	2311	10,46	6723	5,89	
3:21:30	75	2305	10,45	6725	5,90	
3:22:00	75	2299	10,45	6726	5,91	
3:22:30	75	2293	10,45	6728	5,92	
3:23:00	75	2287	10,45	6727	5,92	
3:23:30	75	2281	10,44	6725	5,93	
3:24:00	75	2274	10,44	6725	5,94	
3:24:30	75	2268	10,44	6724	5,95	
3:25:00	75	2262	10,44	6724	5,96	
3:25:30	75	2257	10,43	6727	5,97	
3:26:00	75	2251	10,43	6725	5,98	
3:26:30	75	2246	10,43	6729	5,99	
3:27:00	75	2241	10,43	6730	6,00	
3:27:30	75	2235	10,42	6728	6,01	
3:28:00	75	2230	10,42	6727	6,02	
3:28:30	75	2225	10,42	6731	6,03	
3:29:00	75	2219	10,42	6727	6,03	
3:29:30	75	2214	10,41	6733	6,04	
3:30:00	75	2208	10,41	6732	6,06	
3:30:30	75	2203	10,41	6730	6,07	
3:31:00	75	2198	10,40	6730	6,07	
3:31:30	75	2193	10,40	6732	6,09	
3:32:00	75	2187	10,40	6734	6,10	
3:32:30	75	2182	10,39	6733	6,11	
3:33:00	75	2176	10,39	6735	6,12	
3:33:30	75	2171	10,39	6731	6,13	
3:34:00	75	2165	10,38	6732	6,14	
3:34:30	75	2160	10,38	6735	6,16	
3:35:00	75	2155	10,38	6733	6,17	
3:35:30	75	2149	10,37	6733	6,18	
3:36:00	75	2143	10,37	6735	6,20	
3:36:30	75	2139	10,37	6735	6,20	
3:37:00	75	2134	10,36	6733	6,22	
3:37:30	75	2129	10,36	6735	6,23	
3:38:00	75	2124	10,36	6736	6,24	
3:38:30	75	2119	10,35	6735	6,25	
3:39:00	75	2114	10,35	6737	6,25	
3:39:30	75	2108	10,35	6738	6,26	
3:40:00	75	2103	10,35	6738	6,27	
3:40:30	75	2097	10,34	6740	6,28	
3:41:00	75	2092	10,34	6742	6,28	
3:41:30	75	2086	10,34	6743	6,30	
3:42:00	75	2082	10,34	6739	6,30	
3:42:30	75	2076	10,34	6739	6,31	
3:43:00	75	2071	10,33	6744	6,32	
3:43:30	75	2066	10,33	6741	6,32	
3:44:00	75	2061	10,33	6742	6,33	
3:44:30	75	2056	10,33	6744	6,34	
3:45:00	75	2051	10,32	6744	6,35	
3:45:30	75	2047	10,32	6745	6,37	
3:46:00	75	2042	10,32	6744	6,37	
3:46:30	75	2038	10,32	6743	6,38	
3:47:00	75	2033	10,31	6748	6,39	
3:47:30	75	2028	10,31	6745	6,40	
3:48:00	75	2022	10,31	6745	6,40	
3:48:30	75	2619	10,31	6745	6,41	
3:49:00	75	2711	10,29	6740	6,45	
3:49:30	75	2700	10,28	6749	6,50	
3:50:00	75	2689	10,28	6776	6,52	
3:50:30	75	2677	10,27	6790	6,54	
3:51:00	75	2666	10,26	6791	6,57	
3:51:30	75	2657	10,26	6790	6,58	
3:52:00	75	2648	10,26	6786	6,59	
3:52:30	75	2642	10,26	6787	6,60	
3:53:00	75	2637	10,25	6784	6,61	
3:53:30	75	2633	10,25	6784	6,62	
3:54:00	75	2628	10,25	6782	6,63	
3:54:30	75	2622	10,25	6779	6,63	
3:55:00	75	2615	10,24	6784	6,64	
3:55:30	75	2607	10,24	6779	6,65	
3:56:00	75	2598	10,24	6782	6,66	
3:56:30	75	2588	10,24	6777	6,67	
3:57:00	75	2579	10,24	6780	6,67	
3:57:30	75	2572	10,23	6778	6,68	
3:58:00	75	2565	10,23	6774	6,69	
3:58:30	75	2560	10,23	6778	6,69	
3:59:00	75	2556	10,23	6776	6,71	
3:59:30	75	2551	10,22	6779	6,72	
4:00:00	75	2547	10,22	6778	6,72	
4:00:30	75	2542	10,22	6777	6,73	
4:01:00	75	2536	10,22	6776	6,74	
4:01:30	75	2530	10,21	6773	6,75	
4:02:00	75	2524	10,21	6775	6,76	
4:02:30	75	2517	10,21	6774	6,77	
4:03:00	75	2510	10,21	6777	6,78	
4:03:30	75	2504	10,20	6773	6,79	
4:04:00	75	2498	10,20	6776	6,80	
4:04:30	75	2493	10,20	6773	6,81	
4:05:00	75	2489	10,20	6777	6,82	
4:05:30	75	2484	10,19	6777	6,84	
4:06:00	75	2480	10,19	6777	6,85	
4:06:30	75	2476	10,18	6774	6,86	
4:07:00	75	2471	10,18	6775	6,87	
4:07:30	75	2466	10,18	6778	6,88	
4:08:00	75	2460	10,18	6779	6,89	
4:08:30	75	2455	10,17	6777	6,91	
4:09:00	75	2449	10,17	6775	6,92	
4:09:30	75	2443	10,16	6777	6,94	
4:10:00	75	2438	10,16	6775	6,95	
4:10:30	75	2433	10,16	6774	6,96	
4:11:00	75	2429	10,16	6779	6,97	
4:11:30	75	2425	10,16	6776	6,98	
4:12:00	75	2422	10,15	6777	6,98	
4:12:30	75	2418	10,15	6775	6,99	
4:13:00	75	2414	10,15	6780	7,00	
4:13:30	75	2410	10,15	6780	7,01	
4:14:00	75	2406	10,15	6779	7,01	
4:14:30	75	2401	10,15	6781	7,02	
4:15:00	75	2395	10,14	6781	7,03	
4:15:30	75	2389	10,14	6782	7,03	
4:16:00	75	2384	10,14	6777	7,04	
4:16:30	75	2379	10,14	6778	7,05	
4:17:00	75	2375	10,14	6781	7,05	
4:17:30	75	2371	10,13	6781	7,06	
4:18:00	75	2368	10,13	6782	7,07	
4:18:30	75	2365	10,13	6782	7,08	
4:19:00	75	2362	10,13	6781	7,09	
4:19:30	75	2358	10,13	6783	7,09	
4:20:00	75	2353	10,12	6784	7,11	
4:20:30	75	2348	10,12	6778	7,11	
4:21:00	75	2343	10,12	6784	7,12	
4:21:30	75	2338	10,12	6782	7,13	
4:22:00	75	2332	10,12	6783	7,13	
4:22:30	75	2328	10,11	6778	7,14	
4:23:00	75	2324	10,11	6785	7,15	
4:23:30	75	2320	10,11	6782	7,16	
4:24:00	75	2316	10,11	6781	7,17	
4:24:30	75	2313	10,10	6783	7,18	
4:25:00	75	2310	10,10	6783	7,19	
4:25:30	75	2306	10,10	6780	7,20	
4:26:00	75	2303	10,10	6784	7,21	
4:26:30	75	2298	10,10	6784	7,21	
4:27:00	75	2293	10,09	6785	7,22	
4:27:30	75	2288	10,09	6784	7,24	
4:28:00	75	2284	10,09	6786	7,24	
4:28:30	75	2279	10,08	6786	7,26	
4:29:00	75	2274	10,08	6785	7,27	
4:29:30	75	2270	10,08	6786	7,28	
4:30:00	75	2267	10,08	6784	7,29	
4:30:30	75	2264	10,07	6784	7,30	
4:31:00	75	2261	10,07	6790	7,32	
4:31:30	75	2258	10,07	6784	7,33	
4:32:00	75	2254	10,06	6785	7,34	
4:32:30	75	2249	10,06	6784	7,35	
4:33:00	75	2244	10,06	6788	7,36	
4:33:30	75	2239	10,06	6786	7,37	
4:34:00	75	2235	10,06	6786	7,38	
4:34:30	75	2230	10,05	6788	7,38	
4:35:00	75	2226	10,05	6789	7,39	
4:35:30	75	2223	10,05	6788	7,39	
4:36:00	75	2220	10,05	6789	7,40	
4:36:30	75	2217	10,05	6785	7,41	
4:37:00	75	2215	10,05	6787	7,41	
4:37:30	75	2212	10,05	6785	7,41	
4:38:00	75	2207	10,04	6790	7,42	
4:38:30	75	2202	10,04	6788	7,43	
4:39:00	75	2197	10,04	6790	7,44	
4:39:30	75	2191	10,04	6789	7,45	
4:40:00	75	2184	10,04	6790	7,45	
4:40:30	75	2178	10,04	6791	7,46	
4:41:00	75	2174	10,03	6791	7,47	
4:41:30	75	2169	10,03	6790	7,48	
4:42:00	75	2166	10,03	6790	7,49	
4:42:30	75	2163	10,03	6791	7,50	
4:43:00	75	2160	10,03	6792	7,50	
4:43:30	75	2156	10,03	6789	7,50	
4:44:00	75	2152	10,02	6788	7,51	
4:44:30	75	2148	10,02	6790	7,52	
4:45:00	75	2142	10,02	6792	7,53	
4:45:30	75	2137	10,02	6791	7,54	
4:46:00	75	2133	10,02	6790	7,54	
4:46:30	75	2128	10,02	6791	7,55	
4:47:00	75	2124	10,01	6789	7,55	
4:47:30	75	2120	10,01	6791	7,56	
4:48:00	75	2117	10,01	6793	7,58	
4:48:30	75	2113	10,01	6792	7,58	
4:49:00	75	2109	10,00	6789	7,59	
4:49:30	75	2105	10,00	6791	7,60	
4:50:00	75	2101	10,00	6788	7,61	
4:50:30	75	2097	10,00	6793	7,61	
4:51:00	75	2094	10,00	6790	7,63	
4:51:30	75	2090	9,99	6786	7,63	
4:52:00	75	2086	9,99	6787	7,64	
4:52:30	75	2083	9,99	6790	7,66	
4:53:00	75	2080	9,99	6792	7,67	
4:53:30	75	2076	9,98	6790	7,68	
4:54:00	75	2072	9,98	6792	7,68	
4:54:30	75	2068	9,98	6792	7,69	
4:55:00	75	2064	9,98	6791	7,70	
4:55:30	75	2060	9,97	6792	7,72	
4:56:00	75	2056	9,97	6793	7,72	
4:56:30	75	2052	9,97	6791	7,73	
4:57:00	75	2048	9,97	6792	7,74	
4:57:30	75	2045	9,97	6790	7,76	
4:58:00	75	2041	9,96	6792	7,77	
4:58:30	75	2038	9,96	6795	7,77	
4:59:00	75	2034	9,96	6790	7,78	
4:59:30	75	2031	9,96	6791	7,79	
5:00:00	75	2028	9,96	6792	7,80	
5:00:30	75	2025	9,96	6789	7,80	
5:01:00	75	2022	9,95	6791	7,81	
5:01:30	75	2019	9,95	6794	7,81	
5:02:00	75	2016	9,95	6793	7,82	
5:02:30	75	2011	9,95	6792	7,82	
5:03:00	75	2006	9,95	6790	7,83	
5:03:30	75	2701	9,95	6792	7,84	
5:04:00	75	2703	9,94	6894	7,88	
5:04:30	75	2694	9,93	6903	7,90	
5:05:00	75	2683	9,93	6903	7,92	
5:05:30	75	2674	9,93	6897	7,92	
5:06:00	75	2665	9,93	6880	7,93	
5:06:30	75	2658	9,92	6869	7,95	
5:07:00	75	2654	9,92	6865	7,95	
5:07:30	75	2651	9,92	6860	7,96	
5:08:00	75	2649	9,92	6853	7,97	
5:08:30	75	2647	9,92	6854	7,98	
5:09:00	75	2645	9,91	6847	7,98	
5:09:30	75	2641	9,91	6850	8,00	
5:10:00	75	2636	9,91	6846	8,01	
5:10:30	75	2630	9,91	6843	8,01	
5:11:00	75	2623	9,91	6838	8,02	
5:11:30	75	2616	9,90	6840	8,03	
5:12:00	75	2609	9,90	6837	8,03	
5:12:30	75	2603	9,90	6834	8,04	
5:13:00	75	2598	9,90	6836	8,05	
5:13:30	75	2594	9,90	6836	8,06	
5:14:00	75	2591	9,90	6834	8,07	
5:14:30	75	2589	9,89	6835	8,07	
5:15:00	75	2586	9,89	6831	8,09	
5:15:30	75	2583	9,89	6834	8,10	
5:16:00	75	2579	9,89	6831	8,11	
5:16:30	75	2575	9,88	6831	8,12	
5:17:00	75	2571	9,88	6829	8,13	
5:17:30	75	2566	9,88	6830	8,14	
5:18:00	75	2561	9,88	6824	8,15	
5:18:30	75	2556	9,87	6829	8,17	
5:19:00	75	2552	9,87	6827	8,18	
5:19:30	75	2549	9,87	6828	8,18	
5:20:00	75	2546	9,87	6828	8,20	
5:20:30	75	2543	9,86	6827	8,21	
5:21:00	75	2541	9,86	6828	8,22	
5:21:30	75	2538	9,86	6823	8,23	
5:22:00	75	2534	9,86	6825	8,23	
5:22:30	75	2531	9,86	6827	8,24	
5:23:00	75	2527	9,86	6825	8,24	
5:23:30	75	2522	9,86	6826	8,25	
5:24:00	75	2518	9,85	6826	8,25	
5:24:30	75	2514	9,85	6825	8,26	
5:25:00	75	2510	9,85	6826	8,27	
5:25:30	75	2506	9,85	6822	8,27	
5:26:00	75	2503	9,85	6824	8,29	
5:26:30	75	2500	9,85	6825	8,29	
5:27:00	75	2498	9,85	6828	8,29	
5:27:30	75	2495	9,85	6826	8,29	
5:28:00	75	2492	9,84	6826	8,30	
5:28:30	75	2489	9,84	6825	8,31	
5:29:00	75	2485	9,84	6824	8,31	
5:29:30	75	2481	9,84	6827	8,32	
5:30:00	75	2477	9,84	6824	8,32	
5:30:30	75	2473	9,84	6826	8,33	
5:31:00	75	2470	9,84	6825	8,33	
5:31:30	75	2467	9,83	6826	8,35	
5:32:00	75	2464	9,83	6822	8,35	
5:32:30	75	2461	9,83	6823	8,36	
5:33:00	75	2458	9,83	6825	8,36	
5:33:30	75	2456	9,83	6823	8,37	
5:34:00	75	2453	9,83	6825	8,38	
5:34:30	75	2450	9,83	6823	8,38	
5:35:00	75	2448	9,83	6823	8,39	
5:35:30	75	2444	9,83	6826	8,39	
5:36:00	75	2441	9,82	6822	8,40	
5:36:30	75	2436	9,82	6825	8,41	
5:37:00	75	2433	9,82	6823	8,42	
5:37:30	75	2430	9,82	6822	8,42	
5:38:00	75	2426	9,82	6823	8,43	
5:38:30	75	2424	9,82	6824	8,43	
5:39:00	75	2421	9,81	6825	8,44	
5:39:30	75	2417	9,81	6825	8,45	
5:40:00	75	2414	9,81	6824	8,46	
5:40:30	75	2412	9,81	6825	8,47	
5:41:00	75	2409	9,81	6825	8,48	
5:41:30	75	2406	9,81	6825	8,48	
5:42:00	75	2402	9,81	6821	8,48	
5:42:30	75	2400	9,80	6823	8,49	
5:43:00	75	2396	9,80	6823	8,50	
5:43:30	75	2393	9,80	6823	8,51	
5:44:00	75	2389	9,80	6823	8,52	
5:44:30	75	2385	9,80	6823	8,52	
5:45:00	75	2381	9,79	6823	8,54	
5:45:30	75	2378	9,79	6823	8,55	
5:46:00	75	2375	9,79	6824	8,55	
5:46:30	75	2374	9,79	6824	8,56	
5:47:00	75	2372	9,79	6825	8,56	
5:47:30	75	2370	9,79	6824	8,58	
5:48:00	75	2368	9,78	6821	8,58	
5:48:30	75	2365	9,78	6824	8,59	
5:49:00	75	2361	9,78	6823	8,60	
5:49:30	75	2356	9,78	6824	8,60	
5:50:00	75	2350	9,78	6825	8,61	
5:50:30	75	2343	9,78	6826	8,62	
5:51:00	75	2337	9,78	6826	8,63	
5:51:30	75	2331	9,77	6825	8,64	
5:52:00	75	2326	9,77	6824	8,65	
5:52:30	75	2321	9,77	6825	8,66	
5:53:00	75	2318	9,77	6826	8,66	
5:53:30	75	2315	9,77	6826	8,67	
5:54:00	75	2313	9,76	6821	8,68	
5:54:30	75	2309	9,76	6822	8,69	
5:55:00	75	2305	9,76	6822	8,69	
5:55:30	75	2301	9,76	6824	8,70	
5:56:00	75	2297	9,76	6825	8,71	
5:56:30	75	2292	9,76	6822	8,71	
5:57:00	75	2287	9,76	6824	8,72	
5:57:30	75	2282	9,76	6826	8,72	
5:58:00	75	2279	9,76	6824	8,73	
5:58:30	75	2277	9,75	6824	8,73	
5:59:00	75	2275	9,75	6825	8,74	
5:59:30	75	2273	9,75	6821	8,74	
6:00:00	75	2271	9,75	6824	8,75	
6:00:30	75	2268	9,75	6825	8,75	
6:01:00	75	2265	9,75	6826	8,76	
6:01:30	75	2261	9,75	6828	8,77	
6:02:00	75	2256	9,75	6827	8,77	
6:02:30	75	2253	9,74	6826	8,78	
6:03:00	75	2250	9,74	6825	8,79	
6:03:30	75	2247	9,74	6825	8,79	
6:04:00	75	2245	9,74	6826	8,79	
6:04:30	75	2243	9,74	6828	8,80	
6:05:00	75	2241	9,74	6826	8,80	
6:05:30	75	2238	9,74	6825	8,81	
6:06:00	75	2236	9,74	6826	8,81	
6:06:30	75	2233	9,74	6823	8,82	
6:07:00	75	2231	9,73	6822	8,83	
6:07:30	75	2228	9,73	6826	8,84	
6:08:00	75	2225	9,73	6826	8,84	
6:08:30	75	2222	9,73	6824	8,84	
6:09:00	75	2219	9,73	6825	8,85	
6:09:30	75	2217	9,73	6829	8,86	
6:10:00	75	2215	9,73	6827	8,86	
6:10:30	75	2213	9,73	6828	8,87	
6:11:00	75	2211	9,73	6828	8,87	
6:11:30	75	2209	9,72	6824	8,88	
6:12:00	75	2206	9,72	6825	8,88	
6:12:30	75	2203	9,72	6826	8,88	
6:13:00	75	2200	9,72	6826	8,90	
6:13:30	75	2197	9,72	6825	8,91	
6:14:00	75	2194	9,72	6828	8,91	
6:14:30	75	2191	9,72	6828	8,91	
6:15:00	75	2189	9,72	6825	8,92	
6:15:30	75	2187	9,71	6827	8,93	
6:16:00	75	2185	9,71	6824	8,93	
6:16:30	75	2183	9,71	6829	8,94	
6:17:00	75	2180	9,71	6827	8,95	
6:17:30	75	2178	9,71	6825	8,95	
6:18:00	75	2176	9,71	6826	8,96	
6:18:30	75	2173	9,71	6825	8,97	
6:19:00	75	2170	9,71	6828	8,97	
6:19:30	75	2168	9,70	6826	8,98	
6:20:00	75	2166	9,70	6828	8,99	
6:20:30	75	2164	9,70	6828	8,99	
6:21:00	75	2161	9,70	6826	9,00	
6:21:30	75	2158	9,70	6828	9,01	
6:22:00	75	2155	9,70	6827	9,02	
6:22:30	75	2153	9,70	6824	9,02	
6:23:00	75	2151	9,70	6826	9,02	
6:23:30	75	2149	9,69	6825	9,03	
6:24:00	75	2147	9,69	6824	9,04	
6:24:30	75	2144	9,69	6823	9,05	
6:25:00	75	2142	9,69	6827	9,05	
6:25:30	75	2140	9,69	6823	9,06	
6:26:00	75	2137	9,69	6826	9,06	
6:26:30	75	2135	9,69	6826	9,07	
6:27:00	75	2132	9,68	6828	9,08	
6:27:30	75	2130	9,68	6827	9,08	
6:28:00	75	2127	9,68	6828	9,10	
6:28:30	75	2124	9,68	6829	9,10	
6:29:00	75	2122	9,68	6824	9,11	
6:29:30	75	2120	9,68	6826	9,12	
6:30:00	75	2119	9,67	6828	9,13	
6:30:30	75	2117	9,67	6826	9,14	
6:31:00	75	2115	9,67	6827	9,14	
6:31:30	75	2113	9,67	6825	9,15	
6:32:00	75	2110	9,67	6823	9,15	
6:32:30	75	2107	9,67	6829	9,16	
6:33:00	75	2103	9,67	6827	9,17	
6:33:30	75	2099	9,67	6827	9,17	
6:34:00	75	2095	9,66	6827	9,18	
6:34:30	75	2090	9,66	6826	9,19	
6:35:00	75	2087	9,66	6828	9,20	
6:35:30	75	2085	9,66	6825	9,21	
6:36:00	75	2084	9,66	6825	9,21	
6:36:30	75	2083	9,66	6828	9,21	
6:37:00	75	2082	9,66	6828	9,21	
6:37:30	75	2080	9,66	6830	9,22	
6:38:00	75	2078	9,66	6829	9,23	
6:38:30	75	2074	9,65	6827	9,23	
6:39:00	75	2070	9,65	6827	9,23	
6:39:30	75	2066	9,65	6829	9,23	
6:40:00	75	2063	9,65	6828	9,24	
6:40:30	75	2061	9,65	6825	9,24	
6:41:00	75	2059	9,65	6827	9,26	
6:41:30	75	2057	9,65	6829	9,26	
6:42:00	75	2055	9,65	6829	9,26	
6:42:30	75	2054	9,65	6828	9,26	
6:43:00	75	2051	9,65	6827	9,26	
6:43:30	75	2049	9,65	6828	9,27	
6:44:00	75	2045	9,65	6828	9,27	
6:44:30	75	2042	9,65	6830	9,28	
6:45:00	75	2038	9,64	6828	9,28	
6:45:30	75	2035	9,64	6827	9,29	
6:46:00	75	2033	9,64	6825	9,30	
6:46:30	75	2031	9,64	6829	9,30	
6:47:00	75	2030	9,64	6827	9,30	
6:47:30	75	2028	9,64	6829	9,30	
6:48:00	75	2026	9,64	6827	9,31	
6:48:30	75	2024	9,64	6828	9,31	
6:49:00	75	2020	9,64	6828	9,32	
6:49:30	75	2016	9,64	6830	9,33	
6:50:00	75	2013	9,63	6829	9,33	
6:50:30	75	2009	9,63	6828	9,34	
6:51:00	75	2006	9,63	6830	9,35	
6:51:30	75	2004	9,63	6830	9,35	
6:52:00	75	2002	9,63	6828	9,35	
6:52:30	75	2000	9,63	6830	9,36	
6:53:00	75	2000	9,63	6829	9,36	
6:53:30	75	1998	9,63	6832	9,36	
6:54:00	75	1997	9,63	6828	9,37	
6:54:30	76	2719	9,63	6829	9,38	
6:55:00	75	2708	9,62	7001	9,42	
6:55:30	75	2700	9,61	6999	9,45	
6:56:00	75	2691	9,61	6985	9,47	
6:56:30	75	2682	9,61	6972	9,47	
6:57:00	75	2673	9,61	6945	9,48	
6:57:30	75	2665	9,61	6924	9,49	
6:58:00	75	2658	9,61	6910	9,49	
6:58:30	75	2654	9,60	6901	9,50	
6:59:00	75	2649	9,60	6899	9,51	
6:59:30	75	2647	9,60	6893	9,51	
7:00:00	75	2645	9,60	6885	9,52	
7:00:30	75	2643	9,60	6885	9,52	
7:01:00	75	2640	9,60	6883	9,53	
7:01:30	75	2636	9,60	6880	9,54	
7:02:00	75	2631	9,59	6875	9,56	
7:02:30	75	2626	9,59	6873	9,56	
7:03:00	75	2620	9,59	6873	9,57	
7:03:30	75	2615	9,59	6871	9,58	
7:04:00	75	2610	9,59	6871	9,59	
7:04:30	75	2606	9,59	6867	9,59	
7:05:00	75	2603	9,59	6865	9,60	
7:05:30	75	2600	9,58	6867	9,61	
7:06:00	75	2598	9,58	6867	9,61	
7:06:30	75	2596	9,58	6863	9,63	
7:07:00	75	2594	9,58	6862	9,63	
7:07:30	75	2591	9,58	6864	9,64	
7:08:00	75	2589	9,58	6860	9,65	
7:08:30	75	2587	9,57	6862	9,65	
7:09:00	75	2584	9,57	6858	9,66	
7:09:30	75	2580	9,57	6859	9,68	
7:10:00	75	2576	9,57	6858	9,68	
7:10:30	75	2573	9,57	6856	9,69	
7:11:00	75	2569	9,57	6860	9,70	
7:11:30	75	2566	9,57	6861	9,70	
7:12:00	75	2564	9,57	6861	9,71	
7:12:30	75	2561	9,56	6857	9,72	
7:13:00	75	2559	9,56	6856	9,72	
7:13:30	75	2557	9,56	6858	9,73	
7:14:00	75	2554	9,56	6854	9,73	
7:14:30	75	2552	9,56	6854	9,74	
7:15:00	75	2550	9,56	6856	9,75	
7:15:30	75	2548	9,56	6856	9,75	
7:16:00	75	2546	9,56	6853	9,75	
7:16:30	75	2543	9,56	6855	9,75	
7:17:00	75	2541	9,56	6854	9,76	
7:17:30	75	2538	9,56	6852	9,76	
7:18:00	75	2536	9,55	6851	9,77	
7:18:30	75	2534	9,55	6854	9,77	
7:19:00	75	2532	9,55	6853	9,78	
7:19:30	75	2530	9,55	6853	9,78	
7:20:00	75	2528	9,55	6849	9,78	
7:20:30	75	2526	9,55	6853	9,79	
7:21:00	75	2523	9,55	6851	9,79	
7:21:30	75	2520	9,55	6849	9,80	
7:22:00	75	2518	9,55	6852	9,80	
7:22:30	75	2516	9,55	6850	9,81	
7:23:00	75	2514	9,55	6850	9,81	
7:23:30	75	2512	9,55	6850	9,80	
7:24:00	75	2511	9,55	6850	9,81	
7:24:30	75	2509	9,54	6851	9,82	
7:25:00	75	2508	9,54	6850	9,83	
7:25:30	75	2506	9,54	6846	9,84	
7:26:00	75	2503	9,54	6851	9,84	
7:26:30	75	2500	9,54	6848	9,84	
7:27:00	75	2497	9,54	6849	9,84	
7:27:30	75	2494	9,54	6850	9,85	
7:28:00	75	2491	9,54	6848	9,85	
7:28:30	75	2490	9,54	6846	9,86	
7:29:00	75	2488	9,54	6848	9,86	
7:29:30	75	2487	9,54	6845	9,87	
7:30:00	75	2486	9,53	6847	9,88	
7:30:30	75	2485	9,53	6846	9,88	
7:31:00	75	2483	9,53	6847	9,88	
7:31:30	75	2483	9,53	6847	9,88	
7:32:00	75	2483	9,53	6844	9,89	
7:32:30	75	2484	9,53	6847	9,89	
7:33:00	75	2484	9,53	6846	9,90	
7:33:30	75	2483	9,53	6846	9,90	
7:34:00	75	2481	9,53	6845	9,90	
7:34:30	75	2477	9,53	6844	9,91	
7:35:00	75	2472	9,53	6846	9,91	
7:35:30	75	2467	9,53	6847	9,92	
7:36:00	75	2460	9,52	6846	9,93	
7:36:30	75	2455	9,52	6846	9,93	
7:37:00	75	2451	9,52	6843	9,94	
7:37:30	75	2449	9,52	6845	9,95	
7:38:00	75	2448	9,52	6845	9,94	
7:38:30	75	2447	9,52	6844	9,95	
7:39:00	75	2447	9,52	6844	9,95	
7:39:30	75	2446	9,52	6843	9,96	
7:40:00	75	2445	9,52	6845	9,97	
7:40:30	75	2443	9,52	6845	9,97	
7:41:00	75	2441	9,52	6842	9,98	
7:41:30	75	2438	9,52	6845	9,98	
7:42:00	75	2436	9,52	6844	9,98	
7:42:30	75	2433	9,52	6843	9,98	
7:43:00	75	2431	9,52	6845	9,98	
7:43:30	75	2429	9,51	6843	9,99	
7:44:00	75	2428	9,51	6844	10,00	
7:44:30	75	2427	9,51	6843	10,01	
7:45:00	75	2426	9,51	6843	10,02	
7:45:30	75	2424	9,51	6845	10,02	
7:46:00	75	2421	9,51	6845	10,02	
7:46:30	75	2418	9,51	6844	10,03	
7:47:00	75	2414	9,51	6844	10,03	
7:47:30	75	2411	9,50	6845	10,04	
7:48:00	75	2408	9,50	6846	10,05	
7:48:30	75	2405	9,50	6841	10,05	
7:49:00	75	2403	9,50	6844	10,06	
7:49:30	75	2401	9,50	6842	10,05	
7:50:00	75	2401	9,50	6842	10,06	
7:50:30	75	2401	9,50	6845	10,07	
7:51:00	75	2402	9,50	6842	10,07	
7:51:30	75	2401	9,50	6844	10,08	
7:52:00	75	2400	9,50	6841	10,08	
7:52:30	75	2397	9,50	6841	10,09	
7:53:00	75	2393	9,49	6844	10,10	
7:53:30	75	2388	9,49	6842	10,10	
7:54:00	75	2382	9,49	6843	10,11	
7:54:30	75	2375	9,49	6842	10,11	
7:55:00	75	2369	9,49	6843	10,12	
7:55:30	75	2364	9,49	6844	10,12	
7:56:00	75	2361	9,49	6845	10,14	
7:56:30	75	2360	9,49	6839	10,13	
7:57:00	75	2361	9,49	6840	10,15	
7:57:30	75	2361	9,48	6843	10,16	
7:58:00	75	2362	9,48	6840	10,16	
7:58:30	75	2361	9,48	6844	10,16	
7:59:00	75	2359	9,48	6843	10,17	
7:59:30	75	2356	9,48	6839	10,18	
8:00:00	75	2353	9,48	6842	10,18	
8:00:30	75	2351	9,48	6841	10,17	
8:01:00	75	2349	9,48	6843	10,19	
8:01:30	75	2349	9,48	6841	10,19	
8:02:00	75	2349	9,48	6844	10,20	
8:02:30	75	2349	9,48	6841	10,21	
8:03:00	75	2349	9,47	6844	10,22	
8:03:30	75	2348	9,47	6841	10,22	
8:04:00	75	2345	9,47	6840	10,22	
8:04:30	75	2342	9,47	6842	10,23	
8:05:00	75	2337	9,47	6841	10,24	
8:05:30	75	2331	9,47	6843	10,24	
8:06:00	75	2326	9,47	6845	10,26	
8:06:30	75	2322	9,47	6844	10,27	
8:07:00	75	2319	9,47	6844	10,27	
8:07:30	75	2317	9,46	6842	10,27	
8:08:00	75	2317	9,46	6845	10,27	
8:08:30	75	2317	9,46	6842	10,28	
8:09:00	75	2317	9,46	6843	10,30	
8:09:30	75	2316	9,46	6842	10,29	
8:10:00	75	2315	9,46	6840	10,29	
8:10:30	75	2314	9,46	6843	10,29	
8:11:00	75	2311	9,46	6841	10,30	
8:11:30	75	2309	9,46	6844	10,31	
8:12:00	75	2307	9,46	6844	10,31	
8:12:30	75	2304	9,46	6842	10,31	
8:13:00	75	2301	9,46	6844	10,31	
8:13:30	75	2298	9,46	6843	10,32	
8:14:00	75	2295	9,46	6840	10,32	
8:14:30	75	2293	9,46	6842	10,32	
8:15:00	75	2290	9,46	6839	10,32	
8:15:30	75	2289	9,45	6841	10,33	
8:16:00	75	2288	9,45	6843	10,34	
8:16:30	75	2289	9,45	6841	10,33	
8:17:00	75	2289	9,45	6840	10,34	
8:17:30	75	2288	9,45	6842	10,34	
8:18:00	75	2287	9,45	6840	10,34	
8:18:30	75	2284	9,45	6843	10,35	
8:19:00	75	2280	9,45	6843	10,35	
8:19:30	75	2276	9,45	6841	10,36	
8:20:00	75	2271	9,45	6843	10,37	
8:20:30	75	2266	9,45	6841	10,37	
8:21:00	75	2261	9,45	6844	10,37	
8:21:30	75	2258	9,45	6844	10,37	
8:22:00	75	2257	9,45	6843	10,37	
8:22:30	75	2256	9,45	6843	10,38	
8:23:00	75	2256	9,45	6839	10,38	
8:23:30	75	2256	9,44	6842	10,39	
8:24:00	75	2256	9,44	6839	10,39	
8:24:30	75	2257	9,44	6843	10,40	
8:25:00	75	2256	9,44	6842	10,39	
8:25:30	75	2255	9,44	6843	10,40	
8:26:00	75	2252	9,44	6839	10,41	
8:26:30	75	2249	9,44	6844	10,41	
8:27:00	75	2244	9,44	6841	10,41	
8:27:30	75	2239	9,44	6840	10,41	
8:28:00	75	2235	9,44	6844	10,42	
8:28:30	75	2231	9,44	6841	10,42	
8:29:00	75	2229	9,44	6842	10,42	
8:29:30	75	2227	9,44	6842	10,43	
8:30:00	75	2228	9,44	6842	10,43	
8:30:30	75	2228	9,44	6842	10,43	
8:31:00	75	2228	9,44	6841	10,43	
8:31:30	75	2228	9,44	6842	10,44	
8:32:00	75	2228	9,44	6843	10,44	
8:32:30	75	2226	9,44	6839	10,44	
8:33:00	75	2225	9,43	6842	10,45	
8:33:30	75	2222	9,43	6843	10,45	
8:34:00	75	2218	9,43	6844	10,46	
8:34:30	75	2213	9,43	6842	10,46	
8:35:00	75	2209	9,43	6845	10,47	
8:35:30	75	2205	9,43	6842	10,48	
8:36:00	75	2202	9,43	6844	10,48	
8:36:30	75	2200	9,43	6840	10,48	
8:37:00	75	2199	9,43	6842	10,48	
8:37:30	75	2199	9,43	6843	10,49	
8:38:00	75	2199	9,43	6840	10,50	
8:38:30	75	2199	9,43	6843	10,50	
8:39:00	75	2198	9,43	6842	10,50	
8:39:30	75	2196	9,42	6843	10,51	
8:40:00	75	2194	9,42	6843	10,51	
8:40:30	75	2190	9,42	6841	10,52	
8:41:00	75	2188	9,42	6841	10,51	
8:41:30	75	2185	9,42	6841	10,52	
8:42:00	75	2183	9,42	6842	10,52	
8:42:30	75	2180	9,42	6840	10,53	
8:43:00	75	2179	9,42	6840	10,53	
8:43:30	75	2177	9,42	6840	10,53	
8:44:00	75	2175	9,42	6843	10,54	
8:44:30	75	2174	9,42	6845	10,55	
8:45:00	75	2172	9,42	6844	10,55	
8:45:30	75	2172	9,42	6840	10,56	
8:46:00	75	2170	9,42	6843	10,56	
8:46:30	75	2169	9,42	6841	10,56	
8:47:00	75	2167	9,41	6842	10,57	
8:47:30	75	2165	9,41	6844	10,57	
8:48:00	75	2163	9,41	6843	10,57	
8:48:30	75	2161	9,41	6845	10,58	
8:49:00	75	2159	9,41	6845	10,57	
8:49:30	75	2156	9,41	6843	10,58	
8:50:00	75	2154	9,41	6839	10,58	
8:50:30	75	2151	9,41	6841	10,59	
8:51:00	75	2150	9,41	6842	10,60	
8:51:30	75	2148	9,41	6842	10,60	
8:52:00	75	2147	9,41	6843	10,60	
8:52:30	75	2146	9,41	6843	10,61	
8:53:00	75	2146	9,41	6845	10,61	
8:53:30	75	2145	9,41	6844	10,61	
8:54:00	75	2144	9,41	6843	10,62	
8:54:30	75	2142	9,41	6844	10,62	
8:55:00	75	2141	9,40	6840	10,62	
8:55:30	75	2137	9,40	6843	10,63	
8:56:00	75	2132	9,40	6845	10,64	
8:56:30	75	2129	9,40	6844	10,64	
8:57:00	75	2124	9,40	6845	10,65	
8:57:30	75	2119	9,40	6841	10,65	
8:58:00	75	2116	9,40	6841	10,65	
8:58:30	75	2113	9,40	6840	10,66	
8:59:00	75	2111	9,40	6841	10,66	
8:59:30	75	2110	9,40	6845	10,67	
9:00:00	75	2109	9,40	6841	10,68	
9:00:30	75	2107	9,39	6846	10,68	
9:01:00	75	2106	9,39	6845	10,68	
9:01:30	75	2103	9,39	6845	10,69	
9:02:00	75	2100	9,39	6842	10,69	
9:02:30	75	2097	9,39	6845	10,70	
9:03:00	75	2094	9,39	6842	10,70	
9:03:30	75	2091	9,39	6844	10,71	
9:04:00	75	2088	9,39	6843	10,71	
9:04:30	75	2086	9,39	6846	10,72	
9:05:00	75	2085	9,39	6844	10,72	
9:05:30	75	2084	9,39	6840	10,73	
9:06:00	75	2084	9,39	6842	10,73	
9:06:30	75	2083	9,39	6844	10,74	
9:07:00	75	2081	9,39	6842	10,74	
9:07:30	75	2079	9,38	6845	10,74	
9:08:00	75	2076	9,38	6842	10,75	
9:08:30	75	2074	9,38	6841	10,75	
9:09:00	75	2072	9,38	6842	10,76	
9:09:30	75	2070	9,38	6845	10,76	
9:10:00	75	2067	9,38	6844	10,77	
9:10:30	75	2065	9,38	6846	10,78	
9:11:00	75	2063	9,38	6846	10,78	
9:11:30	75	2062	9,38	6840	10,78	
9:12:00	75	2060	9,38	6845	10,79	
9:12:30	75	2059	9,38	6841	10,80	
9:13:00	75	2057	9,38	6844	10,80	
9:13:30	75	2056	9,38	6844	10,80	
9:14:00	75	2055	9,38	6843	10,80	
9:14:30	75	2053	9,38	6846	10,80	
9:15:00	75	2051	9,37	6845	10,83	
9:15:30	75	2050	9,37	6844	10,83	
9:16:00	75	2047	9,37	6841	10,84	
9:16:30	75	2046	9,37	6843	10,84	
9:17:00	75	2044	9,37	6843	10,83	
9:17:30	75	2042	9,37	6845	10,84	
9:18:00	75	2718	9,37	6841	10,84	
9:18:30	75	2757	9,36	7025	10,89	
9:19:00	75	2754	9,36	7027	10,92	
9:19:30	75	2748	9,35	7016	10,93	
9:20:00	75	2743	9,35	6989	10,93	
9:20:30	75	2739	9,35	6961	10,93	
9:21:00	75	2737	9,35	6937	10,94	
9:21:30	75	2736	9,35	6919	10,94	
9:22:00	75	2735	9,35	6910	10,94	
9:22:30	75	2734	9,35	6899	10,94	
9:23:00	75	2734	9,35	6895	10,95	
9:23:30	75	2735	9,35	6891	10,96	
9:24:00	75	2735	9,35	6889	10,97	
9:24:30	75	2734	9,35	6889	10,96	
9:25:00	75	2731	9,35	6889	10,97	
9:25:30	75	2727	9,35	6884	10,97	
9:26:00	75	2722	9,35	6887	10,97	
9:26:30	75	2715	9,35	6882	10,98	
9:27:00	75	2709	9,35	6883	10,98	
9:27:30	75	2704	9,34	6880	10,99	
9:28:00	75	2699	9,34	6879	10,99	
9:28:30	75	2696	9,34	6881	11,00	
9:29:00	75	2694	9,34	6879	11,00	
9:29:30	75	2694	9,34	6879	11,00	
9:30:00	75	2693	9,34	6879	11,00	
9:30:30	75	2692	9,34	6877	11,00	
9:31:00	75	2690	9,34	6874	11,01	
9:31:30	75	2687	9,34	6876	11,01	
9:32:00	75	2683	9,34	6873	11,01	
9:32:30	75	2679	9,34	6870	11,02	
9:33:00	75	2675	9,34	6872	11,02	
9:33:30	75	2672	9,34	6872	11,03	
9:34:00	75	2669	9,34	6869	11,02	
9:34:30	75	2667	9,34	6869	11,03	
9:35:00	75	2666	9,34	6867	11,04	
9:35:30	75	2666	9,34	6868	11,04	
9:36:00	75	2665	9,34	6867	11,05	
9:36:30	75	2663	9,33	6865	11,06	
9:37:00	75	2661	9,33	6867	11,05	
9:37:30	75	2659	9,33	6864	11,06	
9:38:00	75	2656	9,33	6864	11,06	
9:38:30	75	2654	9,33	6863	11,07	
9:39:00	75	2651	9,33	6864	11,07	
9:39:30	75	2649	9,33	6861	11,07	
9:40:00	75	2647	9,33	6862	11,07	
9:40:30	75	2646	9,33	6865	11,08	
9:41:00	75	2644	9,33	6861	11,08	
9:41:30	75	2644	9,33	6864	11,08	
9:42:00	75	2643	9,33	6862	11,09	
9:42:30	75	2641	9,33	6859	11,09	
9:43:00	75	2640	9,33	6862	11,10	
9:43:30	75	2637	9,33	6863	11,10	
9:44:00	75	2635	9,33	6862	11,11	
9:44:30	75	2632	9,33	6862	11,11
