Repository: ProgWizer/parser

File: project-root/data/Data Acquisition/Data Acquisition/2016 year (65)/16-0067.txt (part 1 of 4)
--Test Summary--
Full Path and File Name	
Instrument Name	UCA Right Cell
Instrument Type	Model 4262 Twin Cell UCA
Instrument Serial Number	
Test Start Date	18.10.2016
Test Start Time	14:58:17
Test Stop Date	20.10.2016
Test Stop Time	14:17:22
Test Length	47:19:05
Final Sample Time Offset	47:19:00
Controller Schedule Name	
Sampling Period	30 seconds
Comments	+1.5 hrs
Information	WellID	
Information	Customer	RN-GRP
Information	EngName	Øóòü Êîíñòàíòèí
Information	CementClass	G
Information	CementMfr	Ñóõîé Ëîã
Information	Additives	8%DRS-NU (NikOil)
Information	Density	1900
Information	BHCT	75
Information	BHST	
Information	FluidLoss	
Information	JobType	
Calculated Value	CS_50	0:12:00
Calculated Value	CS_500	1:17:30
Calculated Value	CS_Time8h	12,93 MPa
Calculated Value	CS_Time12h	14,92 MPa
Calculated Value	CS_Time24h	17,47 MPa
Calculated Value	CS_Time48h	N/A
Calculated Value	CS_Time72h	N/A
Calculated Curve	Compressive Strength	Compressive strength type B (more than 14 lb/gal)
Initial Temperature (°C)	75 °C
Final Temperature (°C)	75 °C
Initial Transit Time (microsec/in)	15,47 microsec/in
Final Transit Time (microsec/in)	8,38 microsec/in
Initial Compressive Strength (MPa)	0,00 MPa
Final Compressive Strength (MPa)	19,65 MPa
--Data--
Time (HH:MM:SS)	Temperature (°C)	Transit Time (microsec/in)	Compressive Strength (MPa)
0:00:00	75	15,47	0,00
0:00:30	75	15,44	0,01
0:01:00	75	15,41	0,02
0:01:30	75	15,37	0,04
0:02:00	75	15,34	0,05
0:02:30	75	15,30	0,06
0:03:00	75	15,27	0,07
0:03:30	75	15,24	0,09
0:04:00	75	15,21	0,10
0:04:30	75	15,17	0,12
0:05:00	75	15,14	0,13
0:05:30	75	15,11	0,14
0:06:00	75	15,07	0,16
0:06:30	75	15,01	0,18
0:07:00	75	14,98	0,20
0:07:30	75	14,94	0,21
0:08:00	75	14,91	0,23
0:08:30	75	14,87	0,25
0:09:00	75	14,84	0,26
0:09:30	75	14,79	0,28
0:10:00	75	14,76	0,30
0:10:30	75	14,73	0,31
0:11:00	75	14,68	0,34
0:11:30	75	14,65	0,35
0:12:00	75	14,61	0,37
0:12:30	75	14,58	0,39
0:13:00	75	14,54	0,41
0:13:30	75	14,50	0,43
0:14:00	75	14,47	0,44
0:14:30	75	14,43	0,46
0:15:00	75	14,40	0,48
0:15:30	75	14,34	0,52
0:16:00	75	14,31	0,53
0:16:30	75	14,27	0,56
0:17:00	75	14,24	0,57
0:17:30	75	14,20	0,60
0:18:00	75	14,16	0,62
0:18:30	75	14,13	0,64
0:19:00	75	14,10	0,66
0:19:30	75	14,06	0,68
0:20:00	75	14,02	0,71
0:20:30	75	13,98	0,73
0:21:00	75	13,95	0,75
0:21:30	75	13,92	0,77
0:22:00	75	13,88	0,80
0:22:30	75	13,85	0,82
0:23:00	75	13,82	0,84
0:23:30	75	13,78	0,87
0:24:00	75	13,75	0,89
0:24:30	75	13,72	0,91
0:25:00	75	13,67	0,95
0:25:30	75	13,64	0,97
0:26:00	75	13,61	0,99
0:26:30	75	13,57	1,02
0:27:00	75	13,55	1,04
0:27:30	75	13,51	1,07
0:28:00	75	13,48	1,09
0:28:30	75	13,45	1,12
0:29:00	75	13,42	1,14
0:29:30	75	13,39	1,16
0:30:00	75	13,36	1,19
0:30:30	75	13,32	1,22
0:31:00	75	13,29	1,25
0:31:30	75	13,27	1,27
0:32:00	75	13,25	1,29
0:32:30	75	13,22	1,31
0:33:00	75	13,19	1,34
0:33:30	75	13,16	1,37
0:34:00	75	13,14	1,39
0:34:30	75	13,09	1,43
0:35:00	75	13,06	1,46
0:35:30	75	13,04	1,48
0:36:00	75	13,02	1,50
0:36:30	75	12,99	1,53
0:37:00	75	12,96	1,55
0:37:30	75	12,93	1,58
0:38:00	75	12,91	1,60
0:38:30	75	12,89	1,63
0:39:00	75	12,86	1,66
0:39:30	75	12,84	1,68
0:40:00	75	12,81	1,70
0:40:30	75	12,79	1,73
0:41:00	75	12,77	1,75
0:41:30	75	12,75	1,78
0:42:00	75	12,72	1,80
0:42:30	75	12,70	1,83
0:43:00	75	12,68	1,85
0:43:30	75	12,66	1,88
0:44:00	75	12,63	1,90
0:44:30	75	12,61	1,93
0:45:00	75	12,57	1,97
0:45:30	75	12,56	1,99
0:46:00	75	12,54	2,02
0:46:30	75	12,52	2,04
0:47:00	75	12,49	2,07
0:47:30	75	12,47	2,10
0:48:00	75	12,45	2,12
0:48:30	75	12,43	2,14
0:49:00	75	12,41	2,17
0:49:30	75	12,39	2,20
0:50:00	75	12,37	2,22
0:50:30	75	12,36	2,24
0:51:00	75	12,34	2,26
0:51:30	75	12,32	2,29
0:52:00	75	12,30	2,32
0:52:30	75	12,28	2,34
0:53:00	75	12,27	2,36
0:53:30	75	12,24	2,39
0:54:00	75	12,23	2,41
0:54:30	75	12,21	2,44
0:55:00	75	12,18	2,47
0:55:30	75	12,16	2,50
0:56:00	75	12,15	2,52
0:56:30	75	12,13	2,55
0:57:00	75	12,12	2,57
0:57:30	75	12,10	2,59
0:58:00	75	12,09	2,61
0:58:30	75	12,07	2,63
0:59:00	75	12,06	2,66
0:59:30	75	12,04	2,68
1:00:00	75	12,03	2,70
1:00:30	75	12,01	2,72
1:01:00	75	12,00	2,75
1:01:30	75	11,98	2,77
1:02:00	75	11,97	2,79
1:02:30	75	11,95	2,82
1:03:00	75	11,94	2,84
1:03:30	75	11,92	2,86
1:04:00	75	11,91	2,89
1:04:30	75	11,89	2,91
1:05:00	75	11,88	2,94
1:05:30	75	11,86	2,96
1:06:00	75	11,84	3,00
1:06:30	75	11,83	3,01
1:07:00	75	11,82	3,03
1:07:30	75	11,80	3,06
1:08:00	75	11,79	3,08
1:08:30	75	11,78	3,10
1:09:00	75	11,76	3,12
1:09:30	75	11,75	3,15
1:10:00	75	11,73	3,17
1:10:30	75	11,73	3,19
1:11:00	75	11,71	3,21
1:11:30	75	11,70	3,23
1:12:00	75	11,69	3,25
1:12:30	75	11,68	3,28
1:13:00	75	11,66	3,31
1:13:30	75	11,65	3,32
1:14:00	75	11,64	3,35
1:14:30	75	11,62	3,37
1:15:00	75	11,61	3,39
1:15:30	75	11,61	3,40
1:16:00	75	11,59	3,43
1:16:30	75	11,59	3,44
1:17:00	75	11,56	3,49
1:17:30	75	11,55	3,50
1:18:00	75	11,54	3,53
1:18:30	75	11,53	3,54
1:19:00	75	11,52	3,57
1:19:30	75	11,51	3,59
1:20:00	75	11,50	3,62
1:20:30	75	11,49	3,63
1:21:00	75	11,47	3,66
1:21:30	75	11,46	3,67
1:22:00	75	11,46	3,69
1:22:30	75	11,44	3,72
1:23:00	75	11,43	3,73
1:23:30	75	11,42	3,76
1:24:00	75	11,41	3,78
1:24:30	75	11,40	3,81
1:25:00	75	11,39	3,82
1:25:30	75	11,38	3,84
1:26:00	75	11,38	3,86
1:26:30	75	11,37	3,87
1:27:00	75	11,35	3,90
1:27:30	75	11,34	3,92
1:28:00	75	11,33	3,95
1:28:30	75	11,31	3,98
1:29:00	75	11,31	4,00
1:29:30	75	11,30	4,01
1:30:00	75	11,29	4,03
1:30:30	75	11,29	4,05
1:31:00	75	11,27	4,08
1:31:30	75	11,26	4,09
1:32:00	75	11,25	4,11
1:32:30	75	11,24	4,14
1:33:00	75	11,23	4,16
1:33:30	75	11,22	4,18
1:34:00	75	11,22	4,19
1:34:30	75	11,21	4,21
1:35:00	75	11,20	4,23
1:35:30	75	11,20	4,24
1:36:00	75	11,18	4,28
1:36:30	75	11,17	4,30
1:37:00	75	11,16	4,31
1:37:30	75	11,16	4,33
1:38:00	75	11,15	4,35
1:38:30	75	11,14	4,36
1:39:00	75	11,13	4,38
1:39:30	75	11,12	4,42
1:40:00	75	11,11	4,43
1:40:30	75	11,11	4,45
1:41:00	75	11,09	4,49
1:41:30	75	11,08	4,51
1:42:00	75	11,07	4,52
1:42:30	75	11,07	4,52
1:43:00	75	11,06	4,56
1:43:30	75	11,05	4,58
1:44:00	75	11,04	4,60
1:44:30	75	11,04	4,61
1:45:00	75	11,03	4,63
1:45:30	75	11,02	4,65
1:46:00	75	11,02	4,67
1:46:30	75	11,01	4,69
1:47:00	75	11,00	4,71
1:47:30	75	10,99	4,73
1:48:00	75	10,98	4,74
1:48:30	75	10,98	4,76
1:49:00	75	10,97	4,78
1:49:30	75	10,96	4,80
1:50:00	75	10,95	4,82
1:50:30	75	10,95	4,84
1:51:00	75	10,94	4,86
1:51:30	75	10,93	4,88
1:52:00	75	10,93	4,90
1:52:30	75	10,92	4,92
1:53:00	75	10,91	4,94
1:53:30	75	10,90	4,96
1:54:00	75	10,89	4,97
1:54:30	75	10,89	4,99
1:55:00	75	10,88	5,01
1:55:30	75	10,87	5,03
1:56:00	75	10,87	5,03
1:56:30	75	10,86	5,05
1:57:00	75	10,86	5,07
1:57:30	75	10,85	5,09
1:58:00	75	10,84	5,11
1:58:30	75	10,83	5,14
1:59:00	75	10,83	5,16
1:59:30	75	10,82	5,18
2:00:00	75	10,81	5,20
2:00:30	75	10,81	5,20
2:01:00	75	10,80	5,22
2:01:30	75	10,80	5,24
2:02:00	75	10,79	5,26
2:02:30	75	10,78	5,28
2:03:00	75	10,77	5,30
2:03:30	75	10,77	5,32
2:04:00	75	10,76	5,34
2:04:30	75	10,75	5,36
2:05:00	75	10,74	5,38
2:05:30	75	10,74	5,38
2:06:00	75	10,74	5,41
2:06:30	75	10,73	5,43
2:07:00	75	10,72	5,45
2:07:30	75	10,71	5,47
2:08:00	75	10,71	5,49
2:08:30	75	10,71	5,49
2:09:00	75	10,70	5,51
2:09:30	75	10,69	5,54
2:10:00	75	10,68	5,56
2:10:30	75	10,68	5,56
2:11:00	75	10,68	5,58
2:11:30	75	10,67	5,60
2:12:00	75	10,66	5,62
2:12:30	75	10,65	5,65
2:13:00	75	10,65	5,65
2:13:30	75	10,65	5,67
2:14:00	75	10,64	5,69
2:14:30	75	10,64	5,69
2:15:00	75	10,63	5,74
2:15:30	75	10,62	5,76
2:16:00	75	10,62	5,76
2:16:30	75	10,61	5,78
2:17:00	75	10,60	5,80
2:17:30	75	10,59	5,83
2:18:00	75	10,59	5,83
2:18:30	75	10,59	5,85
2:19:00	75	10,58	5,87
2:19:30	75	10,58	5,87
2:20:00	75	10,57	5,90
2:20:30	75	10,56	5,92
2:21:00	75	10,56	5,92
2:21:30	75	10,56	5,94
2:22:00	75	10,55	5,97
2:22:30	75	10,54	5,99
2:23:00	75	10,54	5,99
2:23:30	75	10,54	6,02
2:24:00	75	10,53	6,04
2:24:30	75	10,53	6,04
2:25:00	75	10,52	6,06
2:25:30	75	10,51	6,09
2:26:00	75	10,51	6,09
2:26:30	75	10,50	6,11
2:27:00	75	10,50	6,14
2:27:30	75	10,49	6,16
2:28:00	75	10,48	6,18
2:28:30	75	10,48	6,18
2:29:00	75	10,48	6,21
2:29:30	75	10,47	6,23
2:30:00	75	10,47	6,23
2:30:30	75	10,46	6,26
2:31:00	75	10,45	6,28
2:31:30	75	10,45	6,28
2:32:00	75	10,45	6,31
2:32:30	75	10,45	6,31
2:33:00	75	10,44	6,33
2:33:30	75	10,43	6,36
2:34:00	75	10,43	6,36
2:34:30	75	10,42	6,38
2:35:00	75	10,41	6,41
2:35:30	75	10,41	6,41
2:36:00	75	10,41	6,43
2:36:30	75	10,40	6,46
2:37:00	75	10,40	6,46
2:37:30	75	10,39	6,49
2:38:00	75	10,39	6,49
2:38:30	75	10,38	6,51
2:39:00	75	10,38	6,54
2:39:30	75	10,37	6,56
2:40:00	75	10,37	6,56
2:40:30	75	10,36	6,59
2:41:00	75	10,35	6,61
2:41:30	75	10,35	6,61
2:42:00	75	10,35	6,64
2:42:30	75	10,35	6,64
2:43:00	75	10,34	6,67
2:43:30	75	10,33	6,69
2:44:00	75	10,33	6,69
2:44:30	75	10,32	6,72
2:45:00	75	10,32	6,72
2:45:30	75	10,32	6,75
2:46:00	75	10,32	6,75
2:46:30	75	10,31	6,77
2:47:00	75	10,30	6,80
2:47:30	75	10,30	6,80
2:48:00	75	10,29	6,83
2:48:30	75	10,29	6,83
2:49:00	75	10,29	6,86
2:49:30	75	10,29	6,86
2:50:00	75	10,28	6,88
2:50:30	75	10,27	6,91
2:51:00	75	10,27	6,91
2:51:30	75	10,26	6,94
2:52:00	75	10,26	6,94
2:52:30	75	10,26	6,96
2:53:00	75	10,25	6,99
2:53:30	75	10,25	6,99
2:54:00	75	10,24	7,02
2:54:30	75	10,24	7,02
2:55:00	75	10,23	7,05
2:55:30	75	10,23	7,05
2:56:00	75	10,23	7,08
2:56:30	75	10,23	7,08
2:57:00	75	10,22	7,10
2:57:30	75	10,22	7,10
2:58:00	75	10,21	7,13
2:58:30	75	10,21	7,13
2:59:00	75	10,20	7,16
2:59:30	75	10,20	7,19
3:00:00	75	10,20	7,19
3:00:30	75	10,19	7,22
3:01:00	75	10,19	7,22
3:01:30	75	10,18	7,25
3:02:00	75	10,18	7,25
3:02:30	75	10,18	7,28
3:03:00	75	10,18	7,28
3:03:30	75	10,17	7,30
3:04:00	75	10,16	7,33
3:04:30	75	10,16	7,33
3:05:00	75	10,15	7,36
3:05:30	75	10,15	7,36
3:06:00	75	10,15	7,36
3:06:30	75	10,14	7,39
3:07:00	75	10,14	7,42
3:07:30	75	10,14	7,42
3:08:00	75	10,14	7,42
3:08:30	75	10,13	7,45
3:09:00	75	10,13	7,45
3:09:30	75	10,12	7,48
3:10:00	75	10,12	7,48
3:10:30	75	10,11	7,51
3:11:00	75	10,11	7,51
3:11:30	75	10,11	7,54
3:12:00	75	10,11	7,54
3:12:30	75	10,10	7,57
3:13:00	75	10,10	7,57
3:13:30	75	10,09	7,60
3:14:00	75	10,09	7,60
3:14:30	75	10,09	7,63
3:15:00	75	10,09	7,63
3:15:30	75	10,08	7,66
3:16:00	75	10,08	7,66
3:16:30	75	10,07	7,69
3:17:00	75	10,07	7,69
3:17:30	75	10,06	7,72
3:18:00	75	10,06	7,72
3:18:30	75	10,05	7,75
3:19:00	75	10,05	7,75
3:19:30	75	10,05	7,79
3:20:00	75	10,05	7,79
3:20:30	75	10,05	7,79
3:21:00	75	10,04	7,82
3:21:30	75	10,04	7,82
3:22:00	75	10,03	7,85
3:22:30	75	10,03	7,85
3:23:00	75	10,02	7,88
3:23:30	75	10,02	7,88
3:24:00	75	10,02	7,91
3:24:30	75	10,02	7,91
3:25:00	75	10,02	7,91
3:25:30	75	10,01	7,94
3:26:00	75	10,01	7,94
3:26:30	75	10,00	7,97
3:27:00	75	10,00	7,97
3:27:30	75	10,00	8,01
3:28:00	75	10,00	8,01
3:28:30	75	10,00	8,01
3:29:00	75	9,99	8,04
3:29:30	75	9,99	8,04
3:30:00	75	9,98	8,07
3:30:30	75	9,98	8,07
3:31:00	75	9,97	8,10
3:31:30	75	9,97	8,10
3:32:00	75	9,96	8,13
3:32:30	75	9,96	8,13
3:33:00	75	9,96	8,13
3:33:30	75	9,96	8,17
3:34:00	75	9,96	8,17
3:34:30	75	9,95	8,20
3:35:00	75	9,95	8,20
3:35:30	75	9,95	8,20
3:36:00	75	9,94	8,23
3:36:30	75	9,94	8,23
3:37:00	75	9,93	8,27
3:37:30	75	9,93	8,27
3:38:00	75	9,93	8,27
3:38:30	75	9,93	8,30
3:39:00	75	9,93	8,30
3:39:30	75	9,93	8,30
3:40:00	75	9,92	8,33
3:40:30	75	9,92	8,33
3:41:00	75	9,91	8,37
3:41:30	75	9,91	8,37
3:42:00	75	9,91	8,37
3:42:30	75	9,90	8,40
3:43:00	75	9,90	8,40
3:43:30	75	9,90	8,43
3:44:00	75	9,90	8,43
3:44:30	75	9,89	8,47
3:45:00	75	9,89	8,47
3:45:30	75	9,89	8,47
3:46:00	75	9,88	8,50
3:46:30	75	9,88	8,50
3:47:00	75	9,88	8,50
3:47:30	75	9,88	8,53
3:48:00	75	9,88	8,53
3:48:30	75	9,87	8,57
3:49:00	75	9,87	8,57
3:49:30	75	9,87	8,57
3:50:00	75	9,86	8,60
3:50:30	75	9,86	8,60
3:51:00	75	9,86	8,60
3:51:30	75	9,85	8,64
3:52:00	75	9,85	8,64
3:52:30	75	9,85	8,64
3:53:00	75	9,84	8,67
3:53:30	75	9,84	8,67
3:54:00	75	9,84	8,67
3:54:30	75	9,84	8,71
3:55:00	75	9,84	8,71
3:55:30	75	9,83	8,74
3:56:00	75	9,83	8,74
3:56:30	75	9,83	8,74
3:57:00	75	9,82	8,78
3:57:30	75	9,82	8,78
3:58:00	75	9,82	8,78
3:58:30	75	9,81	8,81
3:59:00	75	9,81	8,81
3:59:30	75	9,81	8,81
4:00:00	75	9,81	8,85
4:00:30	75	9,81	8,85
4:01:00	75	9,81	8,85
4:01:30	75	9,80	8,88
4:02:00	75	9,80	8,88
4:02:30	75	9,80	8,88
4:03:00	75	9,79	8,92
4:03:30	75	9,79	8,92
4:04:00	75	9,79	8,92
4:04:30	75	9,79	8,96
4:05:00	75	9,79	8,96
4:05:30	75	9,79	8,96
4:06:00	75	9,78	8,99
4:06:30	75	9,78	8,99
4:07:00	75	9,78	8,99
4:07:30	75	9,77	9,03
4:08:00	75	9,77	9,03
4:08:30	75	9,77	9,03
4:09:00	75	9,76	9,06
4:09:30	75	9,76	9,06
4:10:00	75	9,75	9,10
4:10:30	75	9,75	9,10
4:11:00	75	9,75	9,10
4:11:30	75	9,75	9,10
4:12:00	75	9,75	9,14
4:12:30	75	9,75	9,14
4:13:00	75	9,75	9,14
4:13:30	75	9,74	9,17
4:14:00	75	9,74	9,17
4:14:30	75	9,74	9,17
4:15:00	75	9,73	9,21
4:15:30	75	9,73	9,21
4:16:00	75	9,73	9,21
4:16:30	75	9,73	9,21
4:17:00	75	9,72	9,25
4:17:30	75	9,72	9,25
4:18:00	75	9,72	9,25
4:18:30	75	9,72	9,29
4:19:00	75	9,72	9,29
4:19:30	75	9,72	9,29
4:20:00	75	9,72	9,29
4:20:30	75	9,71	9,32
4:21:00	75	9,71	9,32
4:21:30	75	9,70	9,36
4:22:00	75	9,70	9,36
4:22:30	75	9,70	9,36
4:23:00	75	9,70	9,36
4:23:30	75	9,70	9,40
4:24:00	75	9,70	9,40
4:24:30	75	9,70	9,40
4:25:00	75	9,69	9,44
4:25:30	75	9,69	9,44
4:26:00	75	9,69	9,44
4:26:30	75	9,69	9,44
4:27:00	75	9,68	9,48
4:27:30	75	9,68	9,48
4:28:00	75	9,68	9,48
4:28:30	75	9,68	9,48
4:29:00	75	9,67	9,51
4:29:30	75	9,67	9,51
4:30:00	75	9,67	9,51
4:30:30	75	9,66	9,55
4:31:00	75	9,66	9,55
4:31:30	75	9,66	9,55
4:32:00	75	9,66	9,55
4:32:30	75	9,66	9,59
4:33:00	75	9,66	9,59
4:33:30	75	9,65	9,63
4:34:00	75	9,65	9,63
4:34:30	75	9,65	9,63
4:35:00	75	9,65	9,63
4:35:30	75	9,64	9,67
4:36:00	75	9,64	9,67
4:36:30	75	9,64	9,67
4:37:00	75	9,64	9,67
4:37:30	75	9,64	9,67
4:38:00	75	9,63	9,71
4:38:30	75	9,63	9,71
4:39:00	75	9,63	9,71
4:39:30	75	9,63	9,75
4:40:00	75	9,63	9,75
4:40:30	75	9,63	9,75
4:41:00	75	9,63	9,75
4:41:30	75	9,62	9,79
4:42:00	75	9,62	9,79
4:42:30	75	9,62	9,79
4:43:00	75	9,62	9,79
4:43:30	75	9,61	9,83
4:44:00	75	9,61	9,83
4:44:30	75	9,61	9,83
4:45:00	75	9,61	9,83
4:45:30	75	9,61	9,87
4:46:00	75	9,61	9,87
4:46:30	75	9,61	9,87
4:47:00	75	9,60	9,91
4:47:30	75	9,60	9,91
4:48:00	75	9,60	9,91
4:48:30	75	9,60	9,91
4:49:00	75	9,59	9,95
4:49:30	75	9,59	9,95
4:50:00	75	9,59	9,95
4:50:30	75	9,59	9,95
4:51:00	75	9,58	9,99
4:51:30	75	9,58	9,99
4:52:00	75	9,58	9,99
4:52:30	75	9,58	9,99
4:53:00	75	9,57	10,03
4:53:30	75	9,57	10,03
4:54:00	75	9,57	10,03
4:54:30	75	9,57	10,03
4:55:00	75	9,57	10,07
4:55:30	75	9,57	10,07
4:56:00	75	9,57	10,07
4:56:30	75	9,57	10,07
4:57:00	75	9,56	10,11
4:57:30	75	9,56	10,11
4:58:00	75	9,56	10,11
4:58:30	75	9,56	10,11
4:59:00	75	9,56	10,11
4:59:30	75	9,55	10,15
5:00:00	75	9,55	10,15
5:00:30	75	9,55	10,15
5:01:00	75	9,54	10,19
5:01:30	75	9,54	10,19
5:02:00	75	9,54	10,19
5:02:30	75	9,54	10,19
5:03:00	75	9,54	10,23
5:03:30	75	9,54	10,23
5:04:00	75	9,54	10,23
5:04:30	75	9,54	10,23
5:05:00	75	9,54	10,23
5:05:30	75	9,53	10,28
5:06:00	75	9,53	10,28
5:06:30	75	9,53	10,28
5:07:00	75	9,53	10,28
5:07:30	75	9,52	10,32
5:08:00	75	9,52	10,32
5:08:30	75	9,52	10,32
5:09:00	75	9,52	10,32
5:09:30	75	9,52	10,32
5:10:00	75	9,52	10,36
5:10:30	75	9,52	10,36
5:11:00	75	9,52	10,36
5:11:30	75	9,52	10,36
5:12:00	75	9,52	10,36
5:12:30	75	9,51	10,40
5:13:00	75	9,51	10,40
5:13:30	75	9,51	10,40
5:14:00	75	9,50	10,44
5:14:30	75	9,50	10,44
5:15:00	75	9,50	10,44
5:15:30	75	9,50	10,44
5:16:00	75	9,49	10,49
5:16:30	75	9,49	10,49
5:17:00	75	9,49	10,49
5:17:30	75	9,49	10,49
5:18:00	75	9,49	10,49
5:18:30	75	9,48	10,53
5:19:00	75	9,48	10,53
5:19:30	75	9,48	10,53
5:20:00	75	9,48	10,53
5:20:30	75	9,48	10,53
5:21:00	75	9,48	10,57
5:21:30	75	9,48	10,57
5:22:00	75	9,48	10,57
5:22:30	75	9,48	10,57
5:23:00	75	9,48	10,57
5:23:30	75	9,47	10,62
5:24:00	75	9,47	10,62
5:24:30	75	9,47	10,62
5:25:00	75	9,47	10,62
5:25:30	75	9,46	10,66
5:26:00	75	9,46	10,66
5:26:30	75	9,46	10,66
5:27:00	75	9,46	10,66
5:27:30	75	9,46	10,66
5:28:00	75	9,45	10,70
5:28:30	75	9,45	10,70
5:29:00	75	9,45	10,70
5:29:30	75	9,45	10,70
5:30:00	75	9,45	10,70
5:30:30	75	9,45	10,75
5:31:00	75	9,45	10,75
5:31:30	75	9,45	10,75
5:32:00	75	9,45	10,75
5:32:30	75	9,45	10,75
5:33:00	75	9,44	10,79
5:33:30	75	9,44	10,79
5:34:00	75	9,44	10,79
5:34:30	75	9,44	10,79
5:35:00	75	9,44	10,79
5:35:30	75	9,44	10,79
5:36:00	75	9,43	10,83
5:36:30	75	9,43	10,83
5:37:00	75	9,43	10,83
5:37:30	75	9,43	10,83
5:38:00	75	9,43	10,83
5:38:30	75	9,43	10,88
5:39:00	75	9,43	10,88
5:39:30	75	9,43	10,88
5:40:00	75	9,43	10,88
5:40:30	75	9,42	10,92
5:41:00	75	9,42	10,92
5:41:30	75	9,42	10,92
5:42:00	75	9,42	10,92
5:42:30	75	9,42	10,92
5:43:00	75	9,41	10,97
5:43:30	75	9,41	10,97
5:44:00	75	9,41	10,97
5:44:30	75	9,41	10,97
5:45:00	75	9,41	10,97
5:45:30	75	9,41	10,97
5:46:00	75	9,40	11,01
5:46:30	75	9,40	11,01
5:47:00	75	9,40	11,01
5:47:30	75	9,40	11,01
5:48:00	75	9,40	11,01
5:48:30	75	9,39	11,06
5:49:00	75	9,39	11,06
5:49:30	75	9,39	11,06
5:50:00	75	9,39	11,06
5:50:30	75	9,39	11,06
5:51:00	75	9,39	11,06
5:51:30	75	9,39	11,10
5:52:00	75	9,39	11,10
5:52:30	75	9,39	11,10
5:53:00	75	9,39	11,10
5:53:30	75	9,39	11,10
5:54:00	75	9,38	11,15
5:54:30	75	9,38	11,15
5:55:00	75	9,38	11,15
5:55:30	75	9,38	11,15
5:56:00	75	9,38	11,15
5:56:30	75	9,37	11,19
5:57:00	75	9,37	11,19
5:57:30	75	9,37	11,19
5:58:00	75	9,37	11,19
5:58:30	75	9,37	11,19
5:59:00	75	9,37	11,19
5:59:30	75	9,36	11,24
6:00:00	75	9,36	11,24
6:00:30	75	9,36	11,24
6:01:00	75	9,36	11,24
6:01:30	75	9,36	11,24
6:02:00	75	9,36	11,24
6:02:30	75	9,36	11,29
6:03:00	75	9,36	11,29
6:03:30	75	9,36	11,29
6:04:00	75	9,36	11,29
6:04:30	75	9,35	11,33
6:05:00	75	9,35	11,33
6:05:30	75	9,35	11,33
6:06:00	75	9,35	11,33
6:06:30	75	9,35	11,33
6:07:00	75	9,35	11,33
6:07:30	75	9,35	11,33
6:08:00	75	9,34	11,38
6:08:30	75	9,34	11,38
6:09:00	75	9,34	11,38
6:09:30	75	9,34	11,38
6:10:00	75	9,34	11,38
6:10:30	75	9,34	11,38
6:11:00	75	9,33	11,43
6:11:30	75	9,33	11,43
6:12:00	75	9,33	11,43
6:12:30	75	9,33	11,43
6:13:00	75	9,33	11,43
6:13:30	75	9,33	11,43
6:14:00	75	9,33	11,47
6:14:30	75	9,33	11,47
6:15:00	75	9,33	11,47
6:15:30	75	9,33	11,47
6:16:00	75	9,33	11,47
6:16:30	75	9,33	11,47
6:17:00	75	9,32	11,52
6:17:30	75	9,32	11,52
6:18:00	75	9,32	11,52
6:18:30	75	9,32	11,52
6:19:00	75	9,32	11,52
6:19:30	75	9,31	11,57
6:20:00	75	9,31	11,57
6:20:30	75	9,31	11,57
6:21:00	75	9,31	11,57
6:21:30	75	9,31	11,57
6:22:00	75	9,31	11,57
6:22:30	75	9,31	11,57
6:23:00	75	9,30	11,62
6:23:30	75	9,30	11,62
6:24:00	75	9,30	11,62
6:24:30	75	9,30	11,62
6:25:00	75	9,30	11,62
6:25:30	75	9,30	11,62
6:26:00	75	9,30	11,62
6:26:30	75	9,30	11,66
6:27:00	75	9,30	11,66
6:27:30	75	9,30	11,66
6:28:00	75	9,30	11,66
6:28:30	75	9,30	11,66
6:29:00	75	9,29	11,71
6:29:30	75	9,29	11,71
6:30:00	75	9,29	11,71
6:30:30	75	9,29	11,71
6:31:00	75	9,29	11,71
6:31:30	75	9,29	11,71
6:32:00	75	9,29	11,71
6:32:30	75	9,28	11,76
6:33:00	75	9,28	11,76
6:33:30	75	9,28	11,76
6:34:00	75	9,28	11,76
6:34:30	75	9,28	11,76
6:35:00	75	9,28	11,76
6:35:30	75	9,28	11,76
6:36:00	75	9,27	11,81
6:36:30	75	9,27	11,81
6:37:00	75	9,27	11,81
6:37:30	75	9,27	11,81
6:38:00	75	9,27	11,81
6:38:30	75	9,27	11,86
6:39:00	75	9,27	11,86
6:39:30	75	9,27	11,86
6:40:00	75	9,27	11,86
6:40:30	75	9,27	11,86
6:41:00	75	9,27	11,86
6:41:30	75	9,27	11,86
6:42:00	75	9,26	11,91
6:42:30	75	9,26	11,91
6:43:00	75	9,26	11,91
6:43:30	75	9,26	11,91
6:44:00	75	9,26	11,91
6:44:30	75	9,26	11,91
6:45:00	75	9,26	11,91
6:45:30	75	9,25	11,96
6:46:00	75	9,25	11,96
6:46:30	75	9,25	11,96
6:47:00	75	9,25	11,96
6:47:30	75	9,25	11,96
6:48:00	75	9,25	11,96
6:48:30	75	9,25	11,96
6:49:00	75	9,24	12,00
6:49:30	75	9,24	12,00
6:50:00	75	9,24	12,00
6:50:30	75	9,24	12,00
6:51:00	75	9,24	12,00
6:51:30	75	9,24	12,00
6:52:00	75	9,24	12,00
6:52:30	75	9,24	12,05
6:53:00	75	9,24	12,05
6:53:30	75	9,24	12,05
6:54:00	75	9,24	12,05
6:54:30	75	9,24	12,05
6:55:00	75	9,24	12,05
6:55:30	75	9,24	12,05
6:56:00	75	9,23	12,10
6:56:30	75	9,23	12,10
6:57:00	75	9,23	12,10
6:57:30	75	9,24	12,05
6:58:00	75	9,23	12,10
6:58:30	75	9,23	12,10
6:59:00	75	9,23	12,10
6:59:30	75	9,23	12,10
7:00:00	75	9,22	12,15
7:00:30	75	9,22	12,15
7:01:00	75	9,22	12,15
7:01:30	75	9,22	12,15
7:02:00	75	9,22	12,15
7:02:30	75	9,22	12,15
7:03:00	75	9,22	12,15
7:03:30	75	9,21	12,20
7:04:00	75	9,21	12,20
7:04:30	75	9,21	12,20
7:05:00	75	9,21	12,20
7:05:30	75	9,21	12,20
7:06:00	75	9,21	12,20
7:06:30	75	9,21	12,26
7:07:00	75	9,21	12,26
7:07:30	75	9,21	12,26
7:08:00	75	9,21	12,26
7:08:30	75	9,21	12,26
7:09:00	75	9,21	12,26
7:09:30	75	9,21	12,26
7:10:00	75	9,21	12,26
7:10:30	75	9,20	12,31
7:11:00	75	9,20	12,31
7:11:30	75	9,20	12,31
7:12:00	75	9,20	12,31
7:12:30	75	9,20	12,31
7:13:00	75	9,20	12,31
7:13:30	75	9,20	12,31
7:14:00	75	9,20	12,31
7:14:30	75	9,19	12,36
7:15:00	75	9,19	12,36
7:15:30	75	9,19	12,36
7:16:00	75	9,19	12,36
7:16:30	75	9,19	12,36
7:17:00	75	9,19	12,36
7:17:30	75	9,19	12,36
7:18:00	75	9,19	12,36
7:18:30	75	9,18	12,41
7:19:00	75	9,18	12,41
7:19:30	75	9,18	12,41
7:20:00	75	9,18	12,41
7:20:30	75	9,18	12,41
7:21:00	75	9,18	12,41
7:21:30	75	9,18	12,41
7:22:00	75	9,18	12,46
7:22:30	75	9,18	12,46
7:23:00	75	9,18	12,46
7:23:30	75	9,18	12,46
7:24:00	75	9,18	12,46
7:24:30	75	9,18	12,46
7:25:00	75	9,18	12,46
7:25:30	75	9,18	12,46
7:26:00	75	9,18	12,46
7:26:30	75	9,18	12,46
7:27:00	75	9,17	12,51
7:27:30	75	9,17	12,51
7:28:00	75	9,17	12,51
7:28:30	75	9,17	12,51
7:29:00	75	9,17	12,51
7:29:30	75	9,17	12,51
7:30:00	75	9,16	12,56
7:30:30	75	9,16	12,56
7:31:00	75	9,16	12,56
7:31:30	75	9,16	12,56
7:32:00	75	9,16	12,56
7:32:30	75	9,16	12,56
7:33:00	75	9,16	12,56
7:33:30	75	9,16	12,56
7:34:00	75	9,15	12,62
7:34:30	75	9,15	12,62
7:35:00	75	9,15	12,62
7:35:30	75	9,15	12,62
7:36:00	75	9,15	12,62
7:36:30	75	9,15	12,62
7:37:00	75	9,15	12,62
7:37:30	75	9,15	12,62
7:38:00	75	9,15	12,62
7:38:30	75	9,15	12,62
7:39:00	75	9,15	12,62
7:39:30	75	9,15	12,67
7:40:00	75	9,15	12,67
7:40:30	75	9,15	12,67
7:41:00	75	9,15	12,67
7:41:30	75	9,15	12,67
7:42:00	75	9,15	12,67
7:42:30	75	9,15	12,67
7:43:00	75	9,14	12,72
7:43:30	75	9,14	12,72
7:44:00	75	9,14	12,72
7:44:30	75	9,14	12,72
7:45:00	75	9,14	12,72
7:45:30	75	9,14	12,72
7:46:00	75	9,14	12,72
7:46:30	75	9,14	12,72
7:47:00	75	9,13	12,77
7:47:30	75	9,13	12,77
7:48:00	75	9,13	12,77
7:48:30	75	9,13	12,77
7:49:00	75	9,13	12,77
7:49:30	75	9,13	12,77
7:50:00	75	9,13	12,77
7:50:30	75	9,13	12,77
7:51:00	75	9,13	12,83
7:51:30	75	9,13	12,77
7:52:00	75	9,13	12,77
7:52:30	75	9,13	12,83
7:53:00	75	9,13	12,83
7:53:30	75	9,13	12,83
7:54:00	75	9,13	12,83
7:54:30	75	9,13	12,83
7:55:00	75	9,13	12,83
7:55:30	75	9,13	12,83
7:56:00	75	9,12	12,88
7:56:30	75	9,12	12,88
7:57:00	75	9,12	12,88
7:57:30	75	9,12	12,88
7:58:00	75	9,12	12,88
7:58:30	75	9,12	12,88
7:59:00	75	9,12	12,88
7:59:30	75	9,12	12,88
8:00:00	75	9,11	12,93
8:00:30	75	9,11	12,93
8:01:00	75	9,11	12,93
8:01:30	75	9,11	12,93
8:02:00	75	9,11	12,93
8:02:30	75	9,11	12,93
8:03:00	75	9,11	12,93
8:03:30	75	9,11	12,93
8:04:00	75	9,11	12,93
8:04:30	75	9,10	12,99
8:05:00	75	9,11	12,93
8:05:30	75	9,11	12,93
8:06:00	75	9,10	12,99
8:06:30	75	9,10	12,99
8:07:00	75	9,10	12,99
8:07:30	75	9,10	12,99
8:08:00	75	9,10	12,99
8:08:30	75	9,10	12,99
8:09:00	75	9,10	12,99
8:09:30	75	9,10	12,99
8:10:00	75	9,09	13,04
8:10:30	75	9,09	13,04
8:11:00	75	9,09	13,04
8:11:30	75	9,09	13,04
8:12:00	75	9,09	13,04
8:12:30	75	9,09	13,04
8:13:00	75	9,09	13,04
8:13:30	75	9,09	13,04
8:14:00	75	9,09	13,10
8:14:30	75	9,09	13,10
8:15:00	75	9,09	13,10
8:15:30	75	9,09	13,10
8:16:00	75	9,09	13,10
8:16:30	75	9,09	13,10
8:17:00	75	9,09	13,10
8:17:30	75	9,09	13,10
8:18:00	75	9,09	13,10
8:18:30	75	9,09	13,10
8:19:00	75	9,09	13,10
8:19:30	75	9,09	13,10
8:20:00	75	9,08	13,15
8:20:30	75	9,08	13,15
8:21:00	75	9,08	13,15
8:21:30	75	9,08	13,15
8:22:00	75	9,08	13,15
8:22:30	75	9,08	13,15
8:23:00	75	9,08	13,15
8:23:30	75	9,08	13,15
8:24:00	75	9,08	13,15
8:24:30	75	9,07	13,21
8:25:00	75	9,07	13,21
8:25:30	75	9,07	13,21
8:26:00	75	9,07	13,21
8:26:30	75	9,07	13,21
8:27:00	75	9,07	13,21
8:27:30	75	9,07	13,21
8:28:00	75	9,07	13,21
8:28:30	75	9,07	13,21
8:29:00	75	9,06	13,26
8:29:30	75	9,06	13,26
8:30:00	75	9,06	13,26
8:30:30	75	9,06	13,26
8:31:00	75	9,07	13,21
8:31:30	75	9,06	13,26
8:32:00	75	9,06	13,26
8:32:30	75	9,06	13,26
8:33:00	75	9,06	13,26
8:33:30	75	9,06	13,26
8:34:00	75	9,06	13,26
8:34:30	75	9,06	13,32
8:35:00	75	9,06	13,32
8:35:30	75	9,06	13,32
8:36:00	75	9,06	13,32
8:36:30	75	9,06	13,32
8:37:00	75	9,06	13,32
8:37:30	75	9,06	13,32
8:38:00	75	9,06	13,32
8:38:30	75	9,06	13,32
8:39:00	75	9,06	13,32
8:39:30	75	9,05	13,37
8:40:00	75	9,05	13,37
8:40:30	75	9,05	13,37
8:41:00	75	9,05	13,37
8:41:30	75	9,05	13,37
8:42:00	75	9,05	13,37
8:42:30	75	9,05	13,37
8:43:00	75	9,05	13,37
8:43:30	75	9,05	13,37
8:44:00	75	9,05	13,37
8:44:30	75	9,05	13,37
8:45:00	75	9,05	13,37
8:45:30	75	9,05	13,37
8:46:00	75	9,05	13,37
8:46:30	75	9,04	13,43
8:47:00	75	9,04	13,43
8:47:30	75	9,04	13,43
8:48:00	75	9,04	13,43
8:48:30	75	9,04	13,43
8:49:00	75	9,04	13,43
8:49:30	75	9,04	13,43
8:50:00	75	9,04	13,43
8:50:30	75	9,04	13,43
8:51:00	75	9,04	13,48
8:51:30	75	9,04	13,48
8:52:00	75	9,04	13,48
8:52:30	75	9,04	13,48
8:53:00	75	9,04	13,48
8:53:30	75	9,04	13,48
8:54:00	75	9,04	13,48
8:54:30	75	9,04	13,48
8:55:00	75	9,04	13,48
8:55:30	75	9,04	13,48
8:56:00	75	9,03	13,54
8:56:30	75	9,03	13,54
8:57:00	75	9,04	13,48
8:57:30	75	9,04	13,48
8:58:00	75	9,04	13,48
8:58:30	75	9,03	13,54
8:59:00	75	9,03	13,54
8:59:30	75	9,03	13,54
9:00:00	75	9,03	13,54
9:00:30	75	9,03	13,54
9:01:00	75	9,03	13,54
9:01:30	75	9,03	13,54
9:02:00	75	9,03	13,54
9:02:30	75	9,02	13,60
9:03:00	75	9,02	13,60
9:03:30	75	9,02	13,60
9:04:00	75	9,02	13,60
9:04:30	75	9,02	13,60
9:05:00	75	9,02	13,60
9:05:30	75	9,02	13,60
9:06:00	75	9,02	13,60
9:06:30	75	9,02	13,60
9:07:00	75	9,02	13,60
9:07:30	75	9,02	13,60
9:08:00	75	9,01	13,65
9:08:30	75	9,01	13,65
9:09:00	75	9,01	13,65
9:09:30	75	9,01	13,65
9:10:00	75	9,02	13,60
9:10:30	75	9,02	13,60
9:11:00	75	9,01	13,65
9:11:30	75	9,01	13,65
9:12:00	75	9,01	13,65
9:12:30	75	9,01	13,65
9:13:00	75	9,01	13,65
9:13:30	75	9,01	13,65
9:14:00	75	9,01	13,65
9:14:30	75	9,01	13,65
9:15:00	75	9,00	13,71
9:15:30	75	9,00	13,71
9:16:00	75	9,00	13,71
9:16:30	75	9,00	13,71
9:17:00	75	9,00	13,71
9:17:30	75	9,00	13,71
9:18:00	75	9,00	13,71
9:18:30	75	9,00	13,71
9:19:00	75	9,00	13,71
9:19:30	75	9,00	13,71
9:20:00	75	9,00	13,77
9:20:30	75	9,00	13,77
9:21:00	75	9,00	13,77
9:21:30	75	9,00	13,77
9:22:00	75	9,00	13,77
9:22:30	75	9,00	13,77
9:23:00	75	9,00	13,77
9:23:30	75	9,00	13,77
9:24:00	75	9,00	13,77
9:24:30	75	9,00	13,77
9:25:00	75	9,00	13,77
9:25:30	75	9,00	13,77
9:26:00	75	9,00	13,77
9:26:30	75	9,00	13,77
9:27:00	75	9,00	13,77
9:27:30	75	9,00	13,77
9:28:00	75	8,99	13,83
9:28:30	75	8,99	13,83
9:29:00	75	8,99	13,83
9:29:30	75	8,99	13,83
9:30:00	75	8,99	13,83
9:30:30	75	8,99	13,83
9:31:00	75	8,99	13,83
9:31:30	75	8,99	13,83
9:32:00	75	8,99	13,83
9:32:30	75	8,99	13,83
9:33:00	75	8,99	13,83
9:33:30	75	8,98	13,89
9:34:00	75	8,98	13,89
9:34:30	75	8,98	13,89
9:35:00	75	8,98	13,89
9:35:30	75	8,98	13,89
9:36:00	75	8,98	13,89
9:36:30	75	8,98	13,89
9:37:00	75	8,99	13,83
9:37:30	75	8,98	13,89
9:38:00	75	8,98	13,89
9:38:30	75	8,98	13,89
9:39:00	75	8,98	13,89
9:39:30	75	8,98	13,89
9:40:00	75	8,98	13,89
9:40:30	75	8,98	13,89
9:41:00	75	8,98	13,89
9:41:30	75	8,98	13,94
9:42:00	75	8,98	13,94
9:42:30	75	8,98	13,94
9:43:00	75	8,98	13,94
9:43:30	75	8,98	13,94
9:44:00	75	8,98	13,94
9:44:30	75	8,98	13,94
9:45:00	75	8,98	13,94
9:45:30	75	8,98	13,94
9:46:00	75	8,98	13,94
9:46:30	75	8,98	13,94
9:47:00	75	8,97	14,00
9:47:30	75	8,97	14,00
9:48:00	75	8,97	14,00
9:48:30	75	8,97	14,00
9:49:00	75	8,97	14,00
9:49:30	75	8,97	14,00
9:50:00	75	8,97	14,00
9:50:30	75	8,98	13,94
9:51:00	75	8,98	13,94
9:51:30	75	8,97	14,00
9:52:00	75	8,97	14,00
9:52:30	75	8,97	14,00
9:53:00	75	8,97	14,00
9:53:30	75	8,97	14,00
9:54:00	75	8,97	14,00
9:54:30	75	8,97	14,00
9:55:00	75	8,97	14,00
9:55:30	75	8,96	14,06
9:56:00	75	8,96	14,06
9:56:30	75	8,96	14,06
9:57:00	75	8,96	14,06
9:57:30	75	8,96	14,06
9:58:00	75	8,96	14,06
9:58:30	75	8,96	14,06
9:59:00	75	8,96	14,06
9:59:30	75	8,96	14,06
10:00:00	75	8,96	14,06
10:00:30	75	8,96	14,06
10:01:00	75	8,96	14,06
10:01:30	75	8,95	14,12
10:02:00	75	8,95	14,12
10:02:30	75	8,95	14,12
10:03:00	75	8,95	14,12
10:03:30	75	8,95	14,12
10:04:00	75	8,96	14,06
10:04:30	75	8,96	14,06
10:05:00	75	8,96	14,06
10:05:30	75	8,95	14,12
10:06:00	75	8,95	14,12
10:06:30	75	8,95	14,12
10:07:00	75	8,95	14,12
10:07:30	75	8,95	14,12
10:08:00	75	8,95	14,12
10:08:30	75	8,95	14,12
10:09:00	75	8,95	14,12
10:09:30	75	8,95	14,12
10:10:00	75	8,95	14,18
10:10:30	75	8,95	14,18
10:11:00	75	8,95	14,18
10:11:30	75	8,95	14,18
10:12:00	75	8,95	14,18
10:12:30	75	8,95	14,18
10:13:00	75	8,95	14,18
10:13:30	75	8,95	14,18
10:14:00	75	8,95	14,18
10:14:30	75	8,95	14,18
10:15:00	75	8,95	14,18
10:15:30	75	8,95	14,18
10:16:00	75	8,94	14,24
10:16:30	75	8,94	14,24
10:17:00	75	8,94	14,24
10:17:30	75	8,95	14,18
10:18:00	75	8,95	14,18
10:18:30	75	8,95	14,18
10:19:00	75	8,95	14,18
10:19:30	75	8,94	14,24
10:20:00	75	8,94	14,24
10:20:30	75	8,94	14,24
10:21:00	75	8,94	14,24
10:21:30	75	8,94	14,24
10:22:00	75	8,94	14,24
10:22:30	75	8,94	14,24
10:23:00	75	8,94	14,24
10:23:30	75	8,94	14,24
10:24:00	75	8,94	14,24
10:24:30	75	8,94	14,24
10:25:00	75	8,94	14,24
10:25:30	75	8,93	14,30
10:26:00	75	8,93	14,30
10:26:30	75	8,93	14,30
10:27:00	75	8,93	14,30
10:27:30	75	8,93	14,30
10:28:00	75	8,93	14,30
10:28:30	75	8,93	14,30
10:29:00	75	8,93	14,30
10:29:30	75	8,93	14,30
10:30:00	75	8,93	14,30
10:30:30	75	8,93	14,30
10:31:00	75	8,94	14,24
10:31:30	75	8,93	14,30
10:32:00	75	8,93	14,30
10:32:30	75	8,93	14,30
10:33:00	75	8,93	14,30
10:33:30	75	8,93	14,30
10:34:00	75	8,93	14,30
10:34:30	75	8,92	14,36
10:35:00	75	8,92	14,36
10:35:30	75	8,92	14,36
10:36:00	75	8,92	14,36
10:36:30	75	8,92	14,36
10:37:00	75	8,92	14,36
10:37:30	75	8,92	14,36
10:38:00	75	8,92	14,36
10:38:30	75	8,92	14,36
10:39:00	75	8,92	14,36
10:39:30	75	8,92	14,36
10:40:00	75	8,92	14,36
10:40:30	75	8,92	14,36
10:41:00	75	8,91	14,42
10:41:30	75	8,91	14,42
10:42:00	75	8,91	14,42
10:42:30	75	8,91	14,42
10:43:00	75	8,91	14,42
10:43:30	75	8,91	14,42
10:44:00	75	8,91	14,42
10:44:30	75	8,91	14,42
10:45:00	75	8,92	14,36
10:45:30	75	8,91	14,42
10:46:00	75	8,91	14,42
10:46:30	75	8,91	14,42
10:47:00	75	8,91	14,42
10:47:30	75	8,91	14,42
10:48:00	75	8,91	14,42
10:48:30	75	8,91	14,42
10:49:00	75	8,91	14,48
10:49:30	75	8,91	14,48
10:50:00	75	8,91	14,48
10:50:30	75	8,91	14,48
10:51:00	75	8,91	14,48
10:51:30	75	8,91	14,48
10:52:00	75	8,91	14,48
10:52:30	75	8,91	14,48
10:53:00	75	8,91	14,48
10:53:30	75	8,91	14,48
10:54:00	75	8,91	14,48
10:54:30	75	8,91	14,48
10:55:00	75	8,91	14,48
10:55:30	75	8,91	14,48
10:56:00	75	8,91	14,48
10:56:30	75	8,91	14,48
10:57:00	75	8,91	14,48
10:57:30	75	8,90	14,54
10:58:00	75	8,90	14,54
10:58:30	75	8,91	14,48
10:59:00	75	8,91	14,48
10:59:30	75	8,90	14,54
11:00:00	75	8,91	14,48
11:00:30	75	8,90	14,54
11:01:00	75	8,90	14,54
11:01:30	75	8,90	14,54
11:02:00	75	8,90	14,54
11:02:30	75	8,90	14,54
11:03:00	75	8,90	14,54
11:03:30	75	8,90	14,54
11:04:00	75	8,90	14,54
11:04:30	75	8,90	14,54
11:05:00	75	8,89	14,60
11:05:30	75	8,90	14,54
11:06:00	75	8,90	14,54
11:06:30	75	8,90	14,54
11:07:00	75	8,89	14,60
11:07:30	75	8,90	14,54
11:08:00	75	8,89	14,60
11:08:30	75	8,89	14,60
11:09:00	75	8,89	14,60
11:09:30	75	8,89	14,60
11:10:00	75	8,89	14,60
11:10:30	75	8,89	14,60
11:11:00	75	8,89	14,60
11:11:30	75	8,89	14,60
11:12:00	75	8,89	14,60
11:12:30	75	8,89	14,60
11:13:00	75	8,89	14,60
11:13:30	75	8,89	14,60
11:14:00	75	8,89	14,60
11:14:30	75	8,89	14,60
11:15:00	75	8,89	14,60
11:15:30	75	8,89	14,60
11:16:00	75	8,89	14,60
11:16:30	75	8,89	14,60
11:17:00	75	8,88	14,67
11:17:30	75	8,89	14,60
11:18:00	75	8,88	14,67
11:18:30	75	8,89	14,60
11:19:00	75	8,88	14,67
11:19:30	75	8,89	14,60
11:20:00	75	8,88	14,67
11:20:30	75	8,88	14,67
11:21:00	75	8,88	14,67
11:21:30	75	8,88	14,67
11:22:00	75	8,88	14,67
11:22:30	75	8,88	14,67
11:23:00	75	8,88	14,67
11:23:30	75	8,88	14,67
11:24:00	75	8,88	14,73
11:24:30	75	8,88	14,73
11:25:00	75	8,88	14,73
11:25:30	75	8,88	14,73
11:26:00	75	8,88	14,73
11:26:30	75	8,88	14,67
11:27:00	75	8,88	14,67
11:27:30	75	8,88	14,67
11:28:00	75	8,88	14,67
11:28:30	75	8,88	14,73
11:29:00	75	8,88	14,73
11:29:30	75	8,88	14,73
11:30:00	75	8,88	14,73
11:30:30	75	8,88	14,73
11:31:00	75	8,88	14,73
11:31:30	75	8,88	14,73
11:32:00	75	8,88	14,73
11:32:30	75	8,88	14,73
11:33:00	75	8,88	14,73
11:33:30	75	8,87	14,79
11:34:00	75	8,88	14,73
11:34:30	75	8,87	14,79
11:35:00	75	8,87	14,79
11:35:30	75	8,88	14,73
11:36:00	75	8,88	14,73
11:36:30	75	8,88	14,73
11:37:00	75	8,87	14,79
11:37:30	75	8,87	14,79
11:38:00	75	8,87	14,79
11:38:30	75	8,87	14,79
11:39:00	75	8,87	14,79
11:39:30	75	8,88	14,73
11:40:00	75	8,88	14,73
11:40:30	75	8,87	14,79
11:41:00	75	8,87	14,79
11:41:30	75	8,87	14,79
11:42:00	75	8,87	14,79
11:42:30	75	8,87	14,79
11:43:00	75	8,87	14,79
11:43:30	75	8,87	14,79
11:44:00	75	8,87	14,79
11:44:30	75	8,87	14,79
11:45:00	75	8,87	14,79
11:45:30	75	8,87	14,79
11:46:00	75	8,87	14,79
11:46:30	75	8,87	14,79
11:47:00	75	8,86	14,85
11:47:30	75	8,86	14,85
11:48:00	75	8,86	14,85
11:48:30	75	8,86	14,85
11:49:00	75	8,86	14,85
11:49:30	75	8,86	14,85
11:50:00	75	8,86	14,85
11:50:30	75	8,86	14,85
11:51:00	75	8,86	14,85
11:51:30	75	8,86	14,85
11:52:00	75	8,86	14,85
11:52:30	75	8,87	14,79
11:53:00	75	8,86	14,85
11:53:30	75	8,86	14,85
11:54:00	75	8,86	14,85
11:54:30	75	8,86	14,85
11:55:00	75	8,86	14,85
11:55:30	75	8,86	14,85
11:56:00	75	8,86	14,85
11:56:30	75	8,86	14,85
11:57:00	75	8,85	14,92
11:57:30	75	8,86	14,85
11:58:00	75	8,85	14,92
11:58:30	75	8,85	14,92
11:59:00	75	8,85	14,92
11:59:30	75	8,85	14,92
12:00:00	75	8,85	14,92
12:00:30	75	8,85	14,92
12:01:00	75	8,85	14,92
12:01:30	75	8,85	14,92
12:02:00	75	8,85	14,92
12:02:30	75	8,85	14,92
12:03:00	75	8,85	14,92
12:03:30	75	8,85	14,92
12:04:00	75	8,85	14,98
12:04:30	75	8,85	14,98
12:05:00	75	8,85	14,98
12:05:30	75	8,85	14,98
12:06:00	75	8,85	14,92
12:06:30	75	8,85	14,92
12:07:00	75	8,85	14,92
12:07:30	75	8,85	14,92
12:08:00	75	8,85	14,92
12:08:30	75	8,85	14,98
12:09:00	75	8,85	14,92
12:09:30	75	8,85	14,92
12:10:00	75	8,85	14,92
12:10:30	75	8,85	14,98
12:11:00	75	8,85	14,98
12:11:30	75	8,85	14,98
12:12:00	75	8,85	14,98
12:12:30	75	8,85	14,98
12:13:00	75	8,84	15,04
12:13:30	75	8,85	14,98
12:14:00	75	8,85	14,98
12:14:30	75	8,85	14,98
12:15:00	75	8,85	14,98
12:15:30	75	8,85	14,98
12:16:00	75	8,85	14,98
12:16:30	75	8,85	14,98
12:17:00	75	8,84	15,04
12:17:30	75	8,84	15,04
12:18:00	75	8,84	15,04
12:18:30	75	8,84	15,04
12:19:00	75	8,84	15,04
12:19:30	75	8,85	14,98
12:20:00	75	8,85	14,98
12:20:30	75	8,85	14,98
12:21:00	75	8,85	14,98
12:21:30	75	8,85	14,98
12:22:00	75	8,85	14,98
12:22:30	75	8,84	15,04
12:23:00	75	8,84	15,04
12:23:30	75	8,85	14,98
12:24:00	75	8,84	15,04
12:24:30	75	8,84	15,04
12:25:00	75	8,84	15,04
12:25:30	75	8,84	15,04
12:26:00	75	8,84	15,04
12:26:30	75	8,84	15,04
12:27:00	75	8,84	15,04
12:27:30	75	8,84	15,04
12:28:00	75	8,83	15,11
12:28:30	75	8,83	15,11
12:29:00	75	8,83	15,11
12:29:30	75	8,83	15,11
12:30:00	75	8,83	15,11
12:30:30	75	8,83	15,11
12:31:00	75	8,83	15,11
12:31:30	75	8,83	15,11
12:32:00	75	8,83	15,11
12:32:30	75	8,83	15,11
12:33:00	75	8,84	15,04
12:33:30	75	8,84	15,04
12:34:00	75	8,84	15,04
12:34:30	75	8,83	15,11
12:35:00	75	8,83	15,11
12:35:30	75	8,83	15,11
12:36:00	75	8,83	15,11
12:36:30	75	8,83	15,11
12:37:00	75	8,83	15,11
12:37:30	75	8,83	15,11
12:38:00	75	8,83	15,11
12:38:30	75	8,83	15,11
12:39:00	75	8,83	15,11
12:39:30	75	8,83	15,11
12:40:00	75	8,83	15,11
12:40:30	75	8,83	15,11
12:41:00	75	8,82	15,17
12:41:30	75	8,83	15,11
12:42:00	75	8,82	15,17
12:42:30	75	8,82	15,17
12:43:00	75	8,82	15,17
12:43:30	75	8,82	15,17
12:44:00	75	8,82	15,17
12:44:30	75	8,82	15,17
12:45:00	75	8,82	15,17
12:45:30	75	8,82	15,17
12:46:00	75	8,82	15,17
12:46:30	75	8,83	15,11
12:47:00	75	8,83	15,11
12:47:30	75	8,82	15,17
12:48:00	75	8,82	15,17
12:48:30	75	8,82	15,17
12:49:00	75	8,82	15,17
12:49:30	75	8,82	15,17
12:50:00	75	8,82	15,17
12:50:30	75	8,82	15,17
12:51:00	75	8,82	15,17
12:51:30	75	8,82	15,17
12:52:00	75	8,82	15,17
12:52:30	75	8,82	15,17
12:53:00	75	8,82	15,17
12:53:30	75	8,82	15,17
12:54:00	75	8,82	15,23
12:54:30	75	8,82	15,23
12:55:00	75	8,82	15,23
12:55:30	75	8,82	15,23
12:56:00	75	8,82	15,23
12:56:30	75	8,82	15,23
12:57:00	75	8,82	15,23
12:57:30	75	8,82	15,23
12:58:00	75	8,82	15,23
12:58:30	75	8,82	15,23
12:59:00	75	8,82	15,23
12:59:30	75	8,82	15,23
13:00:00	75	8,82	15,17
13:00:30	75	8,82	15,23
13:01:00	75	8,82	15,23
13:01:30	75	8,82	15,23
13:02:00	75	8,82	15,23
13:02:30	75	8,82	15,23
13:03:00	75	8,82	15,23
13:03:30	75	8,82	15,23
13:04:00	75	8,82	15,23
13:04:30	75	8,82	15,23
13:05:00	75	8,82	15,23
13:05:30	75	8,82	15,23
13:06:00	75	8,82	15,23
13:06:30	75	8,81	15,30
13:07:00	75	8,81	15,30
13:07:30	75	8,81	15,30
13:08:00	75	8,81	15,30
13:08:30	75	8,81	15,30
13:09:00	75	8,81	15,30
13:09:30	75	8,81	15,30
13:10:00	75	8,81	15,30
13:10:30	75	8,81	15,30
13:11:00	75	8,81	15,30
13:11:30	75	8,81	15,30
13:12:00	75	8,81	15,30
13:12:30	75	8,81	15,30
13:13:00	75	8,81	15,30
13:13:30	75	8,81	15,30
13:14:00	75	8,81	15,30
13:14:30	75	8,81	15,30
13:15:00	75	8,81	15,30
13:15:30	75	8,81	15,30
13:16:00	75	8,81	15,30
13:16:30	75	8,81	15,30
13:17:00	75	8,81	15,30
13:17:30	75	8,81	15,30
13:18:00	75	8,81	15,30
13:18:30	75	8,81	15,30
13:19:00	75	8,80	15,36
13:19:30	75	8,80	15,36
13:20:00	75	8,80	15,36
13:20:30	75	8,80	15,36
13:21:00	75	8,80	15,36
13:21:30	75	8,80	15,36
13:22:00	75	8,80	15,36
13:22:30	75	8,80	15,36
13:23:00	75	8,80	15,36
13:23:30	75	8,80	15,36
13:24:00	75	8,80	15,36
13:24:30	75	8,80	15,36
13:25:00	75	8,80	15,36
13:25:30	75	8,80	15,36
13:26:00	75	8,80	15,36
13:26:30	75	8,80	15,36
13:27:00	75	8,81	15,30
13:27:30	75	8,80	15,36
13:28:00	75	8,80	15,36
13:28:30	75	8,80	15,36
13:29:00	75	8,80	15,36
13:29:30	75	8,80	15,36
13:30:00	75	8,80	15,36
13:30:30	75	8,80	15,36
13:31:00	75	8,80	15,36
13:31:30	75	8,80	15,36
13:32:00	75	8,79	15,43
13:32:30	75	8,79	15,43
13:33:00	75	8,79	15,43
13:33:30	75	8,79	15,43
13:34:00	75	8,79	15,43
13:34:30	75	8,79	15,43
13:35:00	75	8,79	15,43
13:35:30	75	8,79	15,43
13:36:00	75	8,79	15,43
13:36:30	75	8,79	15,43
13:37:00	75	8,79	15,43
13:37:30	75	8,79	15,43
13:38:00	75	8,79	15,43
13:38:30	75	8,79	15,43
13:39:00	75	8,79	15,43
13:39:30	75	8,79	15,43
13:40:00	75	8,79	15,43
13:40:30	75	8,79	15,43
13:41:00	75	8,80	15,36
13:41:30	75	8,79	15,43
13:42:00	75	8,79	15,43
13:42:30	75	8,79	15,43
13:43:00	75	8,79	15,43
13:43:30	75	8,79	15,43
13:44:00	75	8,79	15,43
13:44:30	75	8,79	15,43
13:45:00	75	8,79	15,50
13:45:30	75	8,79	15,43
13:46:00	75	8,79	15,50
13:46:30	75	8,79	15,50
13:47:00	75	8,79	15,50
13:47:30	75	8,79	15,50
13:48:00	75	8,79	15,50
13:48:30	75	8,79	15,50
13:49:00	75	8,79	15,50
13:49:30	75	8,79	15,50
13:50:00	75	8,79	15,50
13:50:30	75	8,79	15,50
13:51:00	75	8,79	15,50
13:51:30	75	8,79	15,50
13:52:00	75	8,79	15,50
13:52:30	75	8,79	15,50
13:53:00	75	8,79	15,50
13:53:30	75	8,79	15,50
13:54:00	75	8,79	15,50
13:54:30	75	8,79	15,50
13:55:00	75	8,79	15,50
13:55:30	75	8,79	15,50
13:56:00	75	8,79	15,50
13:56:30	75	8,79	15,50
13:57:00	75	8,79	15,50
13:57:30	75	8,79	15,50
13:58:00	75	8,79	15,50
13:58:30	75	8,79	15,50
13:59:00	75	8,79	15,50
13:59:30	75	8,78	15,56
14:00:00	75	8,78	15,56
14:00:30	75	8,78	15,56
14:01:00	75	8,78	15,56
14:01:30	75	8,78	15,56
14:02:00	75	8,78	15,56
14:02:30	75	8,78	15,56
14:03:00	75	8,78	15,56
14:03:30	75	8,78	15,56
14:04:00	75	8,78	15,56
14:04:30	75	8,78	15,56
14:05:00	75	8,78	15,56
14:05:30	75	8,78	15,56
14:06:00	75	8,78	15,56
14:06:30	75	8,78	15,56
14:07:00	75	8,78	15,56
14:07:30	75	8,78	15,56
14:08:00	75	8,78	15,56
14:08:30	75	8,78	15,56
14:09:00	75	8,78	15,56
14:09:30	75	8,78	15,56
14:10:00	75	8,78	15,56
14:10:30	75	8,78	15,56
14:11:00	75	8,78	15,56
14:11:30	75	8,78	15,56
14:12:00	75	8,78	15,56
14:12:30	75	8,78	15,56
14:13:00	75	8,78	15,56
14:13:30	75	8,78	15,56
14:14:00	75	8,78	15,56
14:14:30	75	8,77	15,63
14:15:00	75	8,77	15,63
14:15:30	75	8,77	15,63
14:16:00	75	8,77	15,63
14:16:30	75	8,77	15,63
14:17:00	75	8,77	15,63
14:17:30	75	8,77	15,63
14:18:00	75	8,77	15,63
14:18:30	75	8,77	15,63
14:19:00	75	8,77	15,63
14:19:30	75	8,77	15,63
14:20:00	75	8,77	15,63
14:20:30	75	8,77	15,63
14:21:00	75	8,77	15,63
14:21:30	75	8,77	15,63
14:22:00	75	8,77	15,63
14:22:30	75	8,77	15,63
14:23:00	75	8,78	15,56
14:23:30	75	8,77	15,63
14:24:00	75	8,77	15,63
14:24:30	75	8,77	15,63
14:25:00	75	8,77	15,63
14:25:30	75	8,77	15,63
14:26:00	75	8,77	15,63
14:26:30	75	8,77	15,63
14:27:00	75	8,77	15,63
14:27:30	75	8,77	15,63
14:28:00	75	8,77	15,63
14:28:30	75	8,77	15,63
14:29:00	75	8,77	15,63
14:29:30	75	8,76	15,69
