Repository: ProgWizer/parser

File: project-root/data/Data Acquisition/Data Acquisition/2016 year (65)/16-0070.txt (part 1 of 3)
--Test Summary--
Full Path and File Name	
Instrument Name	SGSA/UCA
Instrument Type	Model 5265 SGSA/UCA
Instrument Serial Number	
Test Start Date	29.11.2016
Test Start Time	18:06:36
Test Stop Date	30.11.2016
Test Stop Time	20:26:52
Test Length	26:20:16
Final Sample Time Offset	26:20:00
Controller Schedule Name	
Sampling Period	30 seconds
Comments	T:75(35), 95(240)
Information	WellID	
Information	Customer	RN-GRP
Information	EngName	
Information	CementClass	G
Information	CementMfr	Ñóõîé Ëîã
Information	Additives	45l/t LX-200+0.3%FLOSS500+0.15%DPC+0.1%LR
Information	Density	1910
Information	BHCT	75
Information	BHST	95
Information	FluidLoss	
Information	JobType	Research
Calculated Value	CS_50	8:59:30
Calculated Value	CS_500	10:02:30
Calculated Value	SGS_Initial	7:18:30
Calculated Value	SGS_Final	8:09:00
Calculated Value	CS_Time8h	0,00 MPa
Calculated Value	CS_Time12h	9,83 MPa
Calculated Value	Time_SGS_100lb/100ft2	2:27:00
Calculated Value	Time_SGS_500lb/100ft2	7:52:00
Calculated Value	CS_Time24h	18,79 MPa
Calculated Value	CS_Time48h	N/A
Calculated Curve	Compressive Strength	Compressive strength type B (more than 14 lb/gal)
Calculated Curve	Static Gel Strength	Static gel strength
Initial Temperature (°C)	26 °C
Final Temperature (°C)	95 °C
Initial Pressure (psi)	2954 psi
Final Pressure (psi)	2092 psi
Initial Transit Time (microsec/in)	15,95 microsec/in
Final Transit Time (microsec/in)	8,42 microsec/in
Initial Gel Value	5815
Final Gel Value	7796
Initial Compressive Strength (MPa)	0,00 MPa
Final Compressive Strength (MPa)	19,28 MPa
Initial Static Gel Strength (lb/100ft2)	75,0 lb/100ft2
Final Static Gel Strength (lb/100ft2)	ERROR
--Data--
Time (HH:MM:SS)	Temperature (°C)	Pressure (psi)	Transit Time (microsec/in)	Gel Value	Compressive Strength (MPa)	Static Gel Strength (lb/100ft2)
0:00:00	26	2954	15,95	5815	0,00	75,0
0:00:30	26	2922	15,96	5759	0,00	75,1
0:01:00	26	2896	15,97	5727	0,00	75,2
0:01:30	26	2876	15,98	5702	0,00	75,3
0:02:00	27	2865	15,98	5688	0,00	75,3
0:02:30	27	2863	15,98	5666	0,00	75,4
0:03:00	28	2867	15,98	5635	0,00	75,5
0:03:30	28	2878	15,98	5610	0,00	75,6
0:04:00	29	2892	15,98	5584	0,00	75,7
0:04:30	29	2908	15,97	5564	0,00	75,8
0:05:00	30	2925	15,97	5562	0,00	75,9
0:05:30	30	2942	15,97	5545	0,00	75,9
0:06:00	31	2958	15,96	5526	0,00	76,0
0:06:30	31	2976	15,95	5514	0,00	76,1
0:07:00	31	2995	15,95	5505	0,00	76,2
0:07:30	32	3017	15,94	5490	0,00	76,3
0:08:00	33	3043	15,93	5483	0,00	76,4
0:08:30	33	3072	15,93	5470	0,00	76,5
0:09:00	34	3107	15,92	5466	0,01	76,5
0:09:30	34	3144	15,92	5449	0,01	76,6
0:10:00	35	3186	15,91	5446	0,01	76,7
0:10:30	36	3230	15,90	5439	0,01	76,8
0:11:00	36	3274	15,89	5430	0,02	76,9
0:11:30	37	3320	15,87	5429	0,02	77,0
0:12:00	38	3365	15,86	5418	0,03	77,1
0:12:30	38	3411	15,85	5417	0,03	77,1
0:13:00	39	3457	15,83	5391	0,04	77,2
0:13:30	40	3504	15,82	5407	0,04	77,3
0:14:00	40	3552	15,81	5397	0,04	77,4
0:14:30	41	3599	15,80	5394	0,05	77,5
0:15:00	41	3649	15,78	5384	0,05	77,6
0:15:30	42	3701	15,77	5382	0,06	77,7
0:16:00	43	3760	15,75	5377	0,06	77,7
0:16:30	44	3822	15,74	5370	0,07	77,8
0:17:00	44	3878	15,73	5371	0,07	77,9
0:17:30	45	3881	15,71	5365	0,07	78,0
0:18:00	46	3868	15,70	5354	0,08	78,1
0:18:30	46	3858	15,69	5342	0,08	78,2
0:19:00	47	3854	15,68	5341	0,08	78,2
0:19:30	48	3852	15,68	5335	0,09	78,3
0:20:00	48	3851	15,67	5327	0,09	78,4
0:20:30	49	3853	15,67	5316	0,09	78,5
0:21:00	50	3853	15,66	5318	0,09	78,6
0:21:30	50	3858	15,65	5305	0,10	78,7
0:22:00	51	3861	15,65	5299	0,10	78,8
0:22:30	52	3863	15,64	5294	0,10	78,8
0:23:00	53	3866	15,63	5286	0,10	78,9
0:23:30	53	3867	15,63	5281	0,10	79,0
0:24:00	54	3867	15,62	5274	0,11	79,1
0:24:30	55	3866	15,62	5262	0,11	79,2
0:25:00	55	3867	15,62	5260	0,11	79,3
0:25:30	56	3868	15,61	5255	0,11	79,4
0:26:00	57	3868	15,61	5248	0,11	79,4
0:26:30	58	3868	15,61	5244	0,11	79,5
0:27:00	58	3867	15,60	5228	0,11	79,6
0:27:30	59	3868	15,60	5236	0,12	79,7
0:28:00	60	3869	15,59	5230	0,12	79,8
0:28:30	60	3870	15,59	5234	0,12	79,9
0:29:00	61	3870	15,58	5224	0,12	80,0
0:29:30	62	3871	15,58	5215	0,12	80,0
0:30:00	63	3874	15,58	5208	0,12	80,1
0:30:30	63	3874	15,58	5192	0,12	80,2
0:31:00	64	3873	15,58	5195	0,12	80,3
0:31:30	65	3871	15,58	5195	0,12	80,4
0:32:00	65	3870	15,58	5194	0,12	80,5
0:32:30	66	3869	15,58	5197	0,12	80,6
0:33:00	67	3869	15,57	5188	0,12	80,6
0:33:30	68	3870	15,57	5177	0,12	80,7
0:34:00	68	3872	15,57	5176	0,12	80,8
0:34:30	69	3875	15,57	5177	0,12	80,9
0:35:00	70	3875	15,57	5165	0,12	81,0
0:35:30	70	3871	15,57	5165	0,13	81,1
0:36:00	71	3864	15,57	5161	0,13	81,2
0:36:30	72	3855	15,57	5168	0,12	81,2
0:37:00	72	3845	15,57	5161	0,12	81,3
0:37:30	72	3829	15,57	5157	0,12	81,4
0:38:00	73	3815	15,58	5152	0,12	81,5
0:38:30	73	3805	15,58	5150	0,12	81,6
0:39:00	73	3789	15,58	5154	0,12	81,7
0:39:30	73	3778	15,58	5145	0,12	81,8
0:40:00	74	3767	15,59	5144	0,12	81,8
0:40:30	74	3760	15,59	5134	0,12	81,9
0:41:00	74	3757	15,59	5138	0,12	82,0
0:41:30	74	3758	15,59	5127	0,12	82,1
0:42:00	75	3760	15,59	5132	0,12	82,2
0:42:30	75	3764	15,59	5115	0,12	82,3
0:43:00	75	3769	15,59	5117	0,12	82,4
0:43:30	75	3770	15,60	5109	0,12	82,4
0:44:00	75	3768	15,60	5112	0,12	82,5
0:44:30	75	3763	15,60	5100	0,11	82,6
0:45:00	76	3756	15,61	5100	0,11	82,7
0:45:30	76	3748	15,60	5096	0,11	82,8
0:46:00	76	3742	15,60	5097	0,11	82,9
0:46:30	76	3738	15,61	5094	0,11	83,0
0:47:00	76	3738	15,61	5084	0,11	83,0
0:47:30	76	3738	15,61	5086	0,11	83,1
0:48:00	76	3739	15,62	5083	0,11	83,2
0:48:30	76	3743	15,62	5075	0,11	83,3
0:49:00	76	3747	15,61	5075	0,11	83,4
0:49:30	76	3752	15,62	5068	0,11	83,5
0:50:00	77	3757	15,62	5071	0,11	83,6
0:50:30	77	3760	15,62	5063	0,11	83,6
0:51:00	77	3761	15,62	5067	0,11	83,7
0:51:30	77	3760	15,62	5064	0,11	83,8
0:52:00	77	3758	15,62	5056	0,11	83,9
0:52:30	77	3753	15,62	5053	0,11	84,0
0:53:00	77	3747	15,63	5053	0,10	84,1
0:53:30	77	3741	15,63	5044	0,10	84,2
0:54:00	77	3734	15,63	5043	0,10	84,2
0:54:30	77	3728	15,64	5046	0,10	84,3
0:55:00	77	3725	15,63	5036	0,10	84,4
0:55:30	77	3725	15,64	5037	0,10	84,5
0:56:00	77	3726	15,64	5028	0,10	84,6
0:56:30	77	3730	15,64	5029	0,10	84,7
0:57:00	77	3734	15,64	5029	0,10	84,7
0:57:30	77	3738	15,64	5021	0,10	84,8
0:58:00	77	3740	15,65	5019	0,10	84,9
0:58:30	77	3743	15,65	5016	0,10	85,0
0:59:00	77	3743	15,65	5022	0,10	85,1
0:59:30	77	3742	15,65	5013	0,10	85,2
1:00:00	77	3738	15,65	5015	0,10	85,3
1:00:30	77	3736	15,66	5005	0,09	85,3
1:01:00	77	3734	15,66	5002	0,09	85,4
1:01:30	77	3732	15,66	5003	0,09	85,5
1:02:00	77	3732	15,66	5005	0,09	85,6
1:02:30	77	3734	15,66	5003	0,09	85,7
1:03:00	77	3736	15,66	4994	0,09	85,8
1:03:30	77	3738	15,67	4993	0,09	85,9
1:04:00	77	3741	15,67	4989	0,09	85,9
1:04:30	78	3743	15,67	4981	0,09	86,0
1:05:00	78	3745	15,67	4986	0,09	86,1
1:05:30	78	3746	15,67	4989	0,09	86,2
1:06:00	78	3746	15,67	4979	0,09	86,3
1:06:30	78	3747	15,68	4987	0,09	86,4
1:07:00	78	3747	15,67	4987	0,09	86,5
1:07:30	78	3747	15,68	4977	0,09	86,5
1:08:00	78	3748	15,68	4976	0,09	86,6
1:08:30	78	3750	15,68	4971	0,09	86,7
1:09:00	78	3752	15,68	4973	0,09	86,8
1:09:30	78	3756	15,67	4973	0,09	86,9
1:10:00	78	3760	15,68	4974	0,09	87,0
1:10:30	78	3763	15,68	4967	0,09	87,1
1:11:00	78	3766	15,68	4967	0,09	87,1
1:11:30	78	3770	15,68	4964	0,09	87,2
1:12:00	78	3770	15,68	4957	0,09	87,3
1:12:30	78	3771	15,69	4960	0,08	87,4
1:13:00	78	3773	15,69	4959	0,08	87,5
1:13:30	78	3775	15,68	4958	0,08	87,6
1:14:00	78	3775	15,68	4954	0,09	87,7
1:14:30	78	3776	15,69	4960	0,08	87,7
1:15:00	78	3776	15,69	4953	0,08	87,8
1:15:30	78	3778	15,69	4951	0,08	87,9
1:16:00	78	3779	15,69	4947	0,08	88,0
1:16:30	78	3780	15,69	4952	0,08	88,1
1:17:00	79	3781	15,69	4945	0,08	88,2
1:17:30	79	3782	15,69	4949	0,08	88,3
1:18:00	79	3783	15,68	4948	0,08	88,3
1:18:30	79	3784	15,69	4942	0,08	88,4
1:19:00	79	3785	15,69	4942	0,08	88,5
1:19:30	79	3786	15,69	4940	0,08	88,6
1:20:00	79	3787	15,69	4934	0,08	88,7
1:20:30	79	3788	15,69	4940	0,08	88,8
1:21:00	79	3790	15,70	4939	0,08	88,9
1:21:30	79	3792	15,70	4931	0,08	88,9
1:22:00	79	3793	15,70	4941	0,08	89,0
1:22:30	79	3796	15,70	4934	0,08	89,1
1:23:00	79	3799	15,70	4930	0,08	89,2
1:23:30	79	3802	15,70	4928	0,08	89,3
1:24:00	79	3804	15,70	4936	0,08	89,4
1:24:30	79	3805	15,70	4918	0,08	89,5
1:25:00	79	3805	15,70	4926	0,08	89,5
1:25:30	79	3807	15,70	4925	0,08	89,6
1:26:00	79	3807	15,70	4920	0,08	89,7
1:26:30	79	3808	15,70	4928	0,08	89,8
1:27:00	79	3810	15,71	4921	0,08	89,9
1:27:30	79	3810	15,71	4920	0,08	90,0
1:28:00	79	3813	15,71	4918	0,08	90,1
1:28:30	79	3810	15,70	4915	0,08	90,1
1:29:00	80	3808	15,71	4916	0,08	90,2
1:29:30	80	3804	15,71	4909	0,08	90,3
1:30:00	80	3805	15,71	4916	0,08	90,4
1:30:30	80	3805	15,71	4913	0,08	90,5
1:31:00	80	3806	15,71	4913	0,08	90,6
1:31:30	80	3806	15,71	4913	0,08	90,6
1:32:00	80	3806	15,71	4906	0,08	90,7
1:32:30	80	3807	15,71	4907	0,08	90,8
1:33:00	80	3809	15,71	4914	0,07	90,9
1:33:30	80	3811	15,71	4905	0,07	91,0
1:34:00	80	3813	15,71	4904	0,08	91,1
1:34:30	80	3814	15,71	4905	0,08	91,2
1:35:00	80	3816	15,72	4900	0,07	91,2
1:35:30	80	3817	15,71	4901	0,07	91,3
1:36:00	80	3818	15,71	4902	0,07	91,4
1:36:30	80	3820	15,72	4898	0,07	91,5
1:37:00	80	3821	15,72	4895	0,07	91,6
1:37:30	80	3823	15,72	4902	0,07	91,7
1:38:00	80	3824	15,72	4905	0,07	91,8
1:38:30	80	3824	15,72	4898	0,07	91,8
1:39:00	80	3824	15,72	4902	0,07	91,9
1:39:30	80	3825	15,72	4896	0,07	92,0
1:40:00	80	3825	15,72	4891	0,07	92,1
1:40:30	80	3826	15,72	4889	0,07	92,2
1:41:00	81	3827	15,72	4896	0,07	92,3
1:41:30	81	3828	15,72	4892	0,07	92,4
1:42:00	81	3828	15,72	4887	0,07	92,4
1:42:30	81	3829	15,72	4894	0,07	92,5
1:43:00	81	3829	15,72	4887	0,07	92,6
1:43:30	81	3832	15,72	4888	0,07	92,7
1:44:00	81	3832	15,73	4879	0,07	92,8
1:44:30	81	3833	15,73	4887	0,07	92,9
1:45:00	81	3835	15,73	4888	0,07	93,0
1:45:30	81	3838	15,73	4881	0,07	93,0
1:46:00	81	3840	15,73	4886	0,07	93,1
1:46:30	81	3839	15,73	4882	0,07	93,2
1:47:00	81	3835	15,73	4883	0,07	93,3
1:47:30	81	3835	15,73	4885	0,07	93,4
1:48:00	81	3837	15,73	4878	0,07	93,5
1:48:30	81	3839	15,73	4885	0,07	93,6
1:49:00	81	3840	15,73	4878	0,07	93,6
1:49:30	81	3840	15,73	4885	0,07	93,7
1:50:00	81	3839	15,74	4883	0,07	93,8
1:50:30	81	3837	15,74	4876	0,07	93,9
1:51:00	81	3839	15,73	4877	0,07	94,0
1:51:30	81	3842	15,74	4883	0,07	94,1
1:52:00	81	3842	15,74	4878	0,06	94,2
1:52:30	81	3843	15,74	4877	0,07	94,2
1:53:00	82	3844	15,75	4870	0,06	94,3
1:53:30	82	3846	15,75	4875	0,06	94,4
1:54:00	82	3849	15,74	4869	0,06	94,5
1:54:30	82	3850	15,75	4872	0,06	94,6
1:55:00	82	3852	15,75	4874	0,06	94,7
1:55:30	82	3850	15,75	4875	0,06	94,8
1:56:00	82	3848	15,75	4876	0,06	94,8
1:56:30	82	3843	15,75	4870	0,06	94,9
1:57:00	82	3838	15,75	4868	0,06	95,0
1:57:30	82	3836	15,75	4875	0,06	95,1
1:58:00	82	3833	15,75	4862	0,06	95,2
1:58:30	82	3828	15,75	4870	0,06	95,3
1:59:00	82	3823	15,76	4861	0,06	95,4
1:59:30	82	3819	15,76	4862	0,06	95,4
2:00:00	82	3818	15,76	4863	0,06	95,5
2:00:30	82	3820	15,76	4867	0,06	95,6
2:01:00	82	3816	15,76	4865	0,06	95,7
2:01:30	82	3815	15,76	4865	0,06	95,8
2:02:00	82	3815	15,76	4860	0,06	95,9
2:02:30	82	3814	15,76	4851	0,06	96,0
2:03:00	82	3813	15,76	4858	0,06	96,0
2:03:30	82	3811	15,76	4869	0,06	96,1
2:04:00	82	3809	15,76	4863	0,06	96,2
2:04:30	82	3807	15,77	4852	0,06	96,3
2:05:00	83	3805	15,77	4865	0,06	96,4
2:05:30	83	3804	15,77	4858	0,06	96,5
2:06:00	83	3804	15,77	4857	0,06	96,6
2:06:30	83	3803	15,77	4852	0,06	96,6
2:07:00	83	3804	15,77	4858	0,06	96,7
2:07:30	83	3806	15,77	4854	0,06	96,8
2:08:00	83	3808	15,77	4851	0,06	96,9
2:08:30	83	3808	15,77	4855	0,05	97,0
2:09:00	83	3807	15,77	4852	0,05	97,1
2:09:30	83	3805	15,77	4854	0,06	97,1
2:10:00	83	3800	15,78	4846	0,05	97,2
2:10:30	83	3795	15,78	4854	0,05	97,3
2:11:00	83	3792	15,78	4851	0,05	97,4
2:11:30	83	3789	15,78	4842	0,05	97,5
2:12:00	83	3785	15,78	4844	0,05	97,6
2:12:30	83	3783	15,77	4847	0,05	97,7
2:13:00	83	3781	15,78	4850	0,05	97,7
2:13:30	83	3780	15,78	4841	0,05	97,8
2:14:00	83	3779	15,78	4838	0,05	97,9
2:14:30	83	3778	15,78	4843	0,05	98,0
2:15:00	83	3777	15,78	4848	0,05	98,1
2:15:30	83	3777	15,79	4852	0,05	98,2
2:16:00	83	3777	15,79	4841	0,05	98,3
2:16:30	83	3777	15,79	4844	0,05	98,3
2:17:00	83	3776	15,79	4849	0,05	98,4
2:17:30	84	3776	15,79	4843	0,05	98,5
2:18:00	84	3775	15,79	4848	0,05	98,6
2:18:30	84	3776	15,79	4851	0,05	98,7
2:19:00	84	3776	15,79	4844	0,05	98,8
2:19:30	84	3778	15,79	4837	0,05	98,9
2:20:00	84	3779	15,79	4841	0,05	98,9
2:20:30	84	3782	15,79	4845	0,05	99,0
2:21:00	84	3783	15,79	4841	0,05	99,1
2:21:30	84	3786	15,79	4844	0,05	99,2
2:22:00	84	3788	15,79	4840	0,05	99,3
2:22:30	84	3789	15,79	4840	0,05	99,4
2:23:00	84	3790	15,79	4832	0,05	99,5
2:23:30	84	3790	15,79	4848	0,05	99,5
2:24:00	84	3791	15,80	4841	0,05	99,6
2:24:30	84	3791	15,80	4836	0,05	99,7
2:25:00	84	3792	15,80	4837	0,05	99,8
2:25:30	84	3793	15,79	4834	0,05	99,9
2:26:00	84	3795	15,80	4833	0,05	100,0
2:26:30	84	3797	15,79	4838	0,05	100,1
2:27:00	84	3799	15,79	4828	0,05	100,1
2:27:30	84	3802	15,79	4831	0,05	100,2
2:28:00	84	3804	15,80	4837	0,05	100,3
2:28:30	84	3806	15,80	4827	0,05	100,4
2:29:00	84	3805	15,80	4825	0,05	100,5
2:29:30	85	3806	15,80	4833	0,05	100,6
2:30:00	85	3807	15,80	4829	0,05	100,7
2:30:30	85	3809	15,80	4834	0,05	100,7
2:31:00	85	3810	15,80	4831	0,05	100,8
2:31:30	85	3812	15,80	4831	0,05	100,9
2:32:00	85	3814	15,80	4828	0,05	101,0
2:32:30	85	3816	15,80	4833	0,05	101,1
2:33:00	85	3818	15,80	4829	0,05	101,2
2:33:30	85	3821	15,80	4826	0,05	101,3
2:34:00	85	3823	15,80	4830	0,04	101,3
2:34:30	85	3825	15,80	4837	0,05	101,4
2:35:00	85	3826	15,80	4827	0,04	101,5
2:35:30	85	3827	15,80	4830	0,05	101,6
2:36:00	85	3830	15,80	4830	0,05	101,7
2:36:30	85	3833	15,80	4824	0,05	101,8
2:37:00	85	3837	15,80	4821	0,05	101,9
2:37:30	85	3837	15,80	4823	0,05	101,9
2:38:00	85	3838	15,80	4821	0,05	102,0
2:38:30	85	3839	15,81	4821	0,04	102,1
2:39:00	85	3839	15,81	4831	0,04	102,2
2:39:30	85	3839	15,80	4820	0,05	102,3
2:40:00	85	3838	15,81	4826	0,04	102,4
2:40:30	85	3840	15,80	4818	0,04	102,5
2:41:00	86	3840	15,81	4819	0,04	102,5
2:41:30	86	3841	15,81	4820	0,04	102,6
2:42:00	86	3841	15,81	4823	0,04	102,7
2:42:30	86	3841	15,81	4814	0,04	102,8
2:43:00	86	3840	15,81	4821	0,04	102,9
2:43:30	86	3839	15,81	4822	0,04	103,0
2:44:00	86	3838	15,81	4822	0,04	103,1
2:44:30	86	3838	15,81	4821	0,04	103,1
2:45:00	86	3837	15,81	4809	0,04	103,2
2:45:30	86	3837	15,81	4817	0,04	103,3
2:46:00	86	3836	15,81	4815	0,04	103,4
2:46:30	86	3836	15,81	4812	0,04	103,5
2:47:00	86	3836	15,81	4821	0,04	103,6
2:47:30	86	3836	15,81	4819	0,04	103,6
2:48:00	86	3837	15,81	4824	0,04	103,7
2:48:30	86	3837	15,81	4816	0,04	103,8
2:49:00	86	3837	15,81	4816	0,04	103,9
2:49:30	86	3837	15,81	4817	0,04	104,0
2:50:00	86	3837	15,81	4818	0,04	104,1
2:50:30	86	3837	15,81	4818	0,04	104,2
2:51:00	86	3836	15,81	4818	0,04	104,2
2:51:30	86	3835	15,81	4822	0,04	104,3
2:52:00	86	3835	15,81	4813	0,04	104,4
2:52:30	86	3836	15,82	4812	0,04	104,5
2:53:00	86	3836	15,82	4808	0,04	104,6
2:53:30	87	3837	15,82	4812	0,04	104,7
2:54:00	87	3839	15,82	4813	0,04	104,8
2:54:30	87	3841	15,82	4815	0,04	104,8
2:55:00	87	3842	15,82	4807	0,04	104,9
2:55:30	87	3843	15,82	4805	0,04	105,0
2:56:00	87	3844	15,82	4806	0,04	105,1
2:56:30	87	3844	15,82	4810	0,04	105,2
2:57:00	87	3844	15,83	4810	0,04	105,3
2:57:30	87	3844	15,82	4809	0,04	105,4
2:58:00	87	3844	15,82	4803	0,04	105,4
2:58:30	87	3844	15,82	4810	0,04	105,5
2:59:00	87	3844	15,82	4812	0,04	105,6
2:59:30	87	3844	15,83	4810	0,04	105,7
3:00:00	87	3843	15,83	4800	0,04	105,8
3:00:30	87	3845	15,83	4811	0,04	105,9
3:01:00	87	3848	15,83	4804	0,04	106,0
3:01:30	87	3850	15,84	4803	0,03	106,0
3:02:00	87	3851	15,83	4805	0,04	106,1
3:02:30	87	3852	15,83	4806	0,03	106,2
3:03:00	87	3852	15,84	4803	0,03	106,3
3:03:30	87	3851	15,84	4815	0,03	106,4
3:04:00	87	3850	15,83	4801	0,04	106,5
3:04:30	87	3850	15,83	4810	0,04	106,6
3:05:00	88	3850	15,83	4811	0,03	106,6
3:05:30	88	3850	15,83	4801	0,04	106,7
3:06:00	88	3850	15,84	4808	0,03	106,8
3:06:30	88	3850	15,84	4807	0,03	106,9
3:07:00	88	3850	15,84	4813	0,03	107,0
3:07:30	88	3849	15,84	4801	0,03	107,1
3:08:00	88	3851	15,84	4801	0,03	107,2
3:08:30	88	3851	15,84	4796	0,03	107,2
3:09:00	88	3853	15,84	4795	0,03	107,3
3:09:30	88	3855	15,84	4810	0,03	107,4
3:10:00	88	3854	15,84	4800	0,03	107,5
3:10:30	88	3854	15,84	4803	0,03	107,6
3:11:00	88	3856	15,84	4801	0,03	107,7
3:11:30	88	3857	15,84	4805	0,03	107,8
3:12:00	88	3856	15,84	4808	0,03	107,8
3:12:30	88	3853	15,84	4799	0,03	107,9
3:13:00	88	3851	15,84	4803	0,03	108,0
3:13:30	88	3849	15,84	4801	0,03	108,1
3:14:00	88	3847	15,84	4793	0,03	108,2
3:14:30	88	3845	15,85	4796	0,03	108,3
3:15:00	88	3843	15,85	4797	0,03	108,4
3:15:30	88	3842	15,85	4792	0,03	108,4
3:16:00	88	3840	15,85	4798	0,03	108,5
3:16:30	88	3841	15,85	4793	0,03	108,6
3:17:00	88	3843	15,85	4801	0,03	108,7
3:17:30	89	3844	15,85	4800	0,03	108,8
3:18:00	89	3846	15,85	4790	0,03	108,9
3:18:30	89	3848	15,85	4792	0,03	109,0
3:19:00	89	3848	15,85	4799	0,03	109,0
3:19:30	89	3850	15,85	4794	0,03	109,1
3:20:00	89	3850	15,85	4785	0,03	109,2
3:20:30	89	3849	15,85	4787	0,03	109,3
3:21:00	89	3845	15,85	4797	0,03	109,4
3:21:30	89	3843	15,85	4797	0,03	109,5
3:22:00	89	3841	15,85	4789	0,03	109,5
3:22:30	89	3839	15,85	4788	0,03	109,6
3:23:00	89	3838	15,86	4797	0,03	109,7
3:23:30	89	3837	15,86	4794	0,03	109,8
3:24:00	89	3837	15,86	4791	0,03	109,9
3:24:30	89	3837	15,86	4801	0,03	110,0
3:25:00	89	3835	15,86	4789	0,03	110,1
3:25:30	89	3834	15,86	4793	0,03	110,1
3:26:00	89	3833	15,86	4787	0,03	110,2
3:26:30	89	3831	15,86	4786	0,03	110,3
3:27:00	89	3830	15,86	4790	0,03	110,4
3:27:30	89	3828	15,86	4795	0,03	110,5
3:28:00	89	3827	15,86	4788	0,03	110,6
3:28:30	89	3827	15,86	4782	0,03	110,7
3:29:00	89	3828	15,87	4789	0,03	110,7
3:29:30	90	3828	15,87	4789	0,03	110,8
3:30:00	90	3829	15,86	4784	0,03	110,9
3:30:30	90	3830	15,87	4783	0,02	111,0
3:31:00	90	3832	15,86	4788	0,03	111,1
3:31:30	90	3834	15,86	4786	0,03	111,2
3:32:00	90	3836	15,87	4778	0,02	111,3
3:32:30	90	3839	15,87	4779	0,02	111,3
3:33:00	90	3842	15,87	4781	0,02	111,4
3:33:30	90	3844	15,87	4790	0,02	111,5
3:34:00	90	3845	15,87	4786	0,02	111,6
3:34:30	90	3847	15,87	4780	0,02	111,7
3:35:00	90	3848	15,87	4778	0,02	111,8
3:35:30	90	3849	15,87	4778	0,02	111,9
3:36:00	90	3851	15,87	4777	0,02	111,9
3:36:30	90	3852	15,87	4775	0,02	112,0
3:37:00	90	3854	15,87	4774	0,02	112,1
3:37:30	90	3856	15,87	4774	0,02	112,2
3:38:00	90	3857	15,87	4784	0,02	112,3
3:38:30	90	3858	15,88	4783	0,02	112,4
3:39:00	90	3859	15,87	4777	0,02	112,5
3:39:30	90	3861	15,87	4774	0,02	112,5
3:40:00	90	3862	15,87	4770	0,02	112,6
3:40:30	90	3863	15,87	4782	0,02	112,7
3:41:00	90	3864	15,87	4774	0,02	112,8
3:41:30	91	3865	15,87	4782	0,02	112,9
3:42:00	91	3865	15,88	4770	0,02	113,0
3:42:30	91	3864	15,88	4785	0,02	113,1
3:43:00	91	3864	15,88	4768	0,02	113,1
3:43:30	91	3865	15,88	4780	0,02	113,2
3:44:00	91	3864	15,87	4774	0,02	113,3
3:44:30	91	3863	15,87	4770	0,02	113,4
3:45:00	91	3861	15,88	4774	0,02	113,5
3:45:30	91	3861	15,88	4775	0,02	113,6
3:46:00	91	3860	15,88	4778	0,02	113,7
3:46:30	91	3860	15,88	4775	0,02	113,7
3:47:00	91	3860	15,88	4771	0,02	113,8
3:47:30	91	3858	15,88	4771	0,02	113,9
3:48:00	91	3857	15,88	4767	0,02	114,0
3:48:30	91	3857	15,88	4770	0,02	114,1
3:49:00	91	3858	15,88	4774	0,02	114,2
3:49:30	91	3858	15,88	4775	0,02	114,3
3:50:00	91	3859	15,88	4773	0,02	114,3
3:50:30	91	3859	15,88	4769	0,02	114,4
3:51:00	91	3859	15,88	4777	0,02	114,5
3:51:30	91	3860	15,88	4771	0,02	114,6
3:52:00	91	3861	15,88	4766	0,02	114,7
3:52:30	91	3860	15,88	4765	0,02	114,8
3:53:00	91	3860	15,89	4768	0,02	114,9
3:53:30	92	3860	15,89	4767	0,02	114,9
3:54:00	92	3858	15,89	4768	0,02	115,0
3:54:30	92	3859	15,89	4765	0,02	115,1
3:55:00	92	3858	15,89	4765	0,02	115,2
3:55:30	92	3857	15,89	4757	0,02	115,3
3:56:00	92	3856	15,89	4763	0,02	115,4
3:56:30	92	3856	15,89	4764	0,02	115,5
3:57:00	92	3858	15,89	4775	0,02	115,5
3:57:30	92	3859	15,89	4773	0,02	115,6
3:58:00	92	3860	15,89	4767	0,02	115,7
3:58:30	92	3860	15,89	4770	0,02	115,8
3:59:00	92	3860	15,89	4765	0,02	115,9
3:59:30	92	3860	15,89	4772	0,02	116,0
4:00:00	92	3860	15,89	4762	0,02	116,0
4:00:30	92	3861	15,89	4755	0,02	116,1
4:01:00	92	3860	15,89	4764	0,02	116,2
4:01:30	92	3862	15,89	4771	0,02	116,3
4:02:00	92	3864	15,89	4757	0,02	116,4
4:02:30	92	3865	15,89	4767	0,02	116,5
4:03:00	92	3866	15,89	4761	0,02	116,6
4:03:30	92	3866	15,90	4758	0,02	116,6
4:04:00	92	3866	15,90	4758	0,01	116,7
4:04:30	92	3865	15,90	4750	0,01	116,8
4:05:00	93	3865	15,90	4759	0,01	116,9
4:05:30	93	3866	15,90	4757	0,01	117,0
4:06:00	93	3866	15,90	4749	0,01	117,1
4:06:30	93	3867	15,90	4756	0,02	117,2
4:07:00	93	3867	15,90	4755	0,01	117,2
4:07:30	93	3867	15,90	4751	0,02	117,3
4:08:00	93	3868	15,90	4745	0,01	117,4
4:08:30	93	3868	15,90	4755	0,01	117,5
4:09:00	93	3869	15,90	4751	0,01	117,6
4:09:30	93	3868	15,90	4747	0,01	117,7
4:10:00	93	3869	15,90	4748	0,01	117,8
4:10:30	93	3867	15,90	4749	0,01	117,8
4:11:00	93	3863	15,90	4748	0,01	117,9
4:11:30	93	3861	15,90	4747	0,01	118,0
4:12:00	93	3861	15,90	4749	0,01	118,1
4:12:30	93	3862	15,90	4746	0,01	118,2
4:13:00	93	3863	15,90	4743	0,01	118,3
4:13:30	93	3865	15,90	4747	0,01	118,4
4:14:00	93	3867	15,91	4749	0,01	118,4
4:14:30	93	3870	15,91	4749	0,01	118,5
4:15:00	93	3871	15,90	4741	0,01	118,6
4:15:30	93	3870	15,91	4751	0,01	118,7
4:16:00	93	3868	15,91	4748	0,01	118,8
4:16:30	93	3865	15,91	4744	0,01	118,9
4:17:00	93	3862	15,91	4745	0,01	119,0
4:17:30	94	3859	15,91	4730	0,01	119,0
4:18:00	94	3858	15,91	4738	0,01	119,1
4:18:30	94	3857	15,91	4744	0,01	119,2
4:19:00	94	3856	15,91	4733	0,01	119,3
4:19:30	94	3856	15,91	4740	0,01	119,4
4:20:00	94	3857	15,91	4741	0,01	119,5
4:20:30	94	3857	15,91	4746	0,01	119,6
4:21:00	94	3859	15,91	4744	0,01	119,6
4:21:30	94	3861	15,92	4734	0,01	119,7
4:22:00	94	3863	15,91	4741	0,01	119,8
4:22:30	94	3864	15,91	4737	0,01	119,9
4:23:00	94	3864	15,91	4739	0,01	120,0
4:23:30	94	3864	15,91	4734	0,01	120,1
4:24:00	94	3860	15,92	4736	0,01	120,2
4:24:30	94	3857	15,92	4737	0,01	120,2
4:25:00	94	3855	15,92	4738	0,01	120,3
4:25:30	94	3853	15,92	4737	0,01	120,4
4:26:00	94	3853	15,92	4732	0,01	120,5
4:26:30	94	3853	15,92	4731	0,01	120,6
4:27:00	94	3852	15,93	4725	0,01	120,7
4:27:30	94	3853	15,92	4733	0,01	120,8
4:28:00	94	3853	15,92	4723	0,01	120,8
4:28:30	94	3855	15,93	4729	0,01	120,9
4:29:00	95	3857	15,93	4724	0,01	121,0
4:29:30	95	3859	15,92	4731	0,01	121,1
4:30:00	95	3860	15,93	4722	0,00	121,2
4:30:30	95	3863	15,93	4723	0,00	121,3
4:31:00	95	3865	15,93	4723	0,00	121,4
4:31:30	95	3867	15,93	4718	0,01	121,4
4:32:00	95	3870	15,93	4730	0,00	121,5
4:32:30	95	3871	15,93	4718	0,00	121,6
4:33:00	95	3873	15,93	4718	0,01	121,7
4:33:30	95	3874	15,93	4720	0,01	121,8
4:34:00	95	3874	15,93	4735	0,00	121,9
4:34:30	95	3873	15,93	4726	0,01	121,9
4:35:00	95	3872	15,93	4719	0,00	122,0
4:35:30	95	3870	15,93	4715	0,00	122,1
4:36:00	95	3868	15,93	4717	0,00	122,2
4:36:30	95	3866	15,93	4719	0,00	122,3
4:37:00	95	3863	15,94	4732	0,00	122,4
4:37:30	95	3862	15,93	4717	0,00	122,5
4:38:00	95	3861	15,93	4721	0,00	122,5
4:38:30	95	3860	15,93	4714	0,00	122,6
4:39:00	95	3859	15,93	4720	0,00	122,7
4:39:30	95	3857	15,93	4715	0,00	122,8
4:40:00	95	3855	15,94	4716	0,00	122,9
4:40:30	95	3853	15,94	4715	0,00	123,0
4:41:00	95	3852	15,94	4721	0,00	123,1
4:41:30	95	3850	15,94	4710	0,00	123,1
4:42:00	95	3849	15,95	4707	0,00	123,2
4:42:30	95	3849	15,94	4716	0,00	123,3
4:43:00	95	3849	15,95	4705	0,00	123,4
4:43:30	95	3849	15,94	4717	0,00	123,5
4:44:00	95	3848	15,95	4705	0,00	123,6
4:44:30	95	3845	15,94	4707	0,00	123,7
4:45:00	95	3841	15,95	4712	0,00	123,7
4:45:30	95	3832	15,95	4704	0,00	123,8
4:46:00	95	3824	15,95	4712	0,00	123,9
4:46:30	95	3816	15,95	4706	0,00	124,0
4:47:00	95	3807	15,95	4707	0,00	124,1
4:47:30	95	3800	15,95	4701	0,00	124,2
4:48:00	95	3795	15,95	4713	0,00	124,3
4:48:30	95	3793	15,96	4700	0,00	124,3
4:49:00	95	3792	15,95	4701	0,00	124,4
4:49:30	95	3793	15,96	4705	0,00	124,5
4:50:00	95	3794	15,96	4695	0,00	124,6
4:50:30	95	3795	15,95	4700	0,00	124,7
4:51:00	95	3794	15,96	4695	0,00	124,8
4:51:30	95	3791	15,96	4694	0,00	124,9
4:52:00	95	3786	15,96	4697	0,00	124,9
4:52:30	95	3783	15,96	4704	0,00	125,0
4:53:00	95	3778	15,96	4690	0,00	125,1
4:53:30	95	3774	15,96	4692	0,00	125,2
4:54:00	95	3770	15,96	4696	0,00	125,3
4:54:30	95	3769	15,96	4695	0,00	125,4
4:55:00	95	3768	15,96	4683	0,00	125,5
4:55:30	95	3767	15,96	4680	0,00	125,5
4:56:00	95	3768	15,96	4693	0,00	125,6
4:56:30	95	3768	15,96	4687	0,00	125,7
4:57:00	95	3768	15,96	4686	0,00	125,8
4:57:30	95	3767	15,96	4686	0,00	125,9
4:58:00	95	3766	15,96	4683	0,00	126,0
4:58:30	95	3764	15,97	4682	0,00	126,1
4:59:00	95	3761	15,96	4689	0,00	126,1
4:59:30	95	3757	15,96	4689	0,00	126,2
5:00:00	95	3754	15,96	4692	0,00	126,3
5:00:30	95	3751	15,96	4692	0,00	126,4
5:01:00	95	3749	15,96	4688	0,00	126,5
5:01:30	95	3748	15,97	4685	0,00	126,6
5:02:00	95	3747	15,97	4684	0,00	126,7
5:02:30	95	3748	15,97	4682	0,00	126,7
5:03:00	95	3748	15,97	4682	0,00	126,8
5:03:30	95	3748	15,97	4683	0,00	126,9
5:04:00	95	3747	15,97	4688	0,00	127,0
5:04:30	95	3746	15,97	4681	0,00	127,1
5:05:00	95	3744	15,97	4674	0,00	127,2
5:05:30	95	3743	15,97	4684	0,00	127,3
5:06:00	95	3741	15,97	4696	0,00	127,3
5:06:30	95	3739	15,97	4680	0,00	127,4
5:07:00	95	3737	15,97	4684	0,00	127,5
5:07:30	95	3735	15,97	4679	0,00	127,6
5:08:00	95	3735	15,97	4680	0,00	127,7
5:08:30	95	3734	15,97	4678	0,00	127,8
5:09:00	95	3734	15,97	4678	0,00	127,9
5:09:30	95	3733	15,97	4675	0,00	127,9
5:10:00	95	3732	15,97	4687	0,00	128,0
5:10:30	95	3731	15,97	4675	0,00	128,1
5:11:00	95	3730	15,97	4673	0,00	128,2
5:11:30	95	3728	15,97	4676	0,00	128,3
5:12:00	95	3726	15,97	4675	0,00	128,4
5:12:30	95	3724	15,97	4679	0,00	128,4
5:13:00	95	3721	15,98	4686	0,00	128,5
5:13:30	95	3719	15,98	4679	0,00	128,6
5:14:00	95	3716	15,97	4675	0,00	128,7
5:14:30	95	3715	15,97	4682	0,00	128,8
5:15:00	95	3714	15,97	4676	0,00	128,9
5:15:30	95	3714	15,98	4669	0,00	129,0
5:16:00	95	3715	15,97	4674	0,00	129,0
5:16:30	95	3715	15,97	4679	0,00	129,1
5:17:00	95	3715	15,97	4676	0,00	129,2
5:17:30	95	3713	15,97	4675	0,00	129,3
5:18:00	95	3710	15,98	4669	0,00	129,4
5:18:30	95	3706	15,97	4677	0,00	129,5
5:19:00	95	3703	15,98	4668	0,00	129,6
5:19:30	95	3700	15,98	4674	0,00	129,6
5:20:00	95	3696	15,98	4679	0,00	129,7
5:20:30	95	3693	15,98	4672	0,00	129,8
5:21:00	95	3691	15,98	4668	0,00	129,9
5:21:30	95	3691	15,98	4670	0,00	130,0
5:22:00	95	3690	15,98	4670	0,00	130,1
5:22:30	95	3690	15,98	4665	0,00	130,2
5:23:00	95	3690	15,98	4677	0,00	130,2
5:23:30	95	3689	15,98	4669	0,00	130,3
5:24:00	95	3688	15,98	4673	0,00	130,4
5:24:30	95	3686	15,98	4673	0,00	130,5
5:25:00	95	3685	15,98	4670	0,00	130,6
5:25:30	95	3682	15,98	4669	0,00	130,7
5:26:00	95	3680	15,98	4668	0,00	130,8
5:26:30	95	3678	15,98	4661	0,00	130,8
5:27:00	95	3675	15,98	4678	0,00	130,9
5:27:30	95	3674	15,98	4664	0,00	131,0
5:28:00	95	3672	15,99	4669	0,00	131,1
5:28:30	95	3671	15,99	4665	0,00	131,2
5:29:00	95	3670	15,98	4667	0,00	131,3
5:29:30	95	3669	15,99	4665	0,00	131,4
5:30:00	95	3669	15,98	4672	0,00	131,4
5:30:30	95	3669	15,98	4659	0,00	131,5
5:31:00	95	3668	15,98	4668	0,00	131,6
5:31:30	95	3667	15,98	4664	0,00	131,7
5:32:00	95	3666	15,98	4658	0,00	131,8
5:32:30	95	3664	15,98	4663	0,00	131,9
5:33:00	95	3663	15,99	4669	0,00	132,0
5:33:30	95	3662	15,99	4660	0,00	132,0
5:34:00	95	3660	15,99	4667	0,00	132,1
5:34:30	95	3659	15,99	4663	0,00	132,2
5:35:00	95	3657	15,99	4654	0,00	132,3
5:35:30	95	3657	15,99	4667	0,00	132,4
5:36:00	95	3656	15,98	4656	0,00	132,5
5:36:30	95	3656	15,99	4660	0,00	132,6
5:37:00	95	3656	15,99	4653	0,00	132,6
5:37:30	95	3655	15,99	4660	0,00	132,7
5:38:00	95	3655	15,99	4659	0,00	132,8
5:38:30	95	3654	15,99	4658	0,00	132,9
5:39:00	95	3652	15,99	4661	0,00	133,0
5:39:30	95	3651	15,98	4662	0,00	133,1
5:40:00	95	3650	15,98	4659	0,00	133,2
5:40:30	95	3649	15,98	4661	0,00	133,2
5:41:00	95	3647	15,98	4658	0,00	133,3
5:41:30	95	3647	15,98	4657	0,00	133,4
5:42:00	95	3646	15,99	4656	0,00	133,5
5:42:30	95	3645	15,99	4665	0,00	133,6
5:43:00	95	3643	15,99	4662	0,00	133,7
5:43:30	95	3642	15,99	4661	0,00	133,8
5:44:00	95	3640	15,99	4663	0,00	133,8
5:44:30	95	3639	15,99	4660	0,00	133,9
5:45:00	95	3638	15,99	4657	0,00	134,0
5:45:30	95	3637	15,99	4656	0,00	134,1
5:46:00	95	3636	15,99	4658	0,00	134,2
5:46:30	95	3636	15,99	4660	0,00	134,3
5:47:00	95	3636	15,99	4657	0,00	134,4
5:47:30	95	3636	15,99	4659	0,00	134,4
5:48:00	95	3635	15,99	4661	0,00	134,5
5:48:30	95	3635	15,99	4655	0,00	134,6
5:49:00	95	3634	15,99	4655	0,00	134,7
5:49:30	95	3632	15,99	4662	0,00	134,8
5:50:00	95	3631	16,00	4660	0,00	134,9
5:50:30	95	3630	16,00	4658	0,00	134,9
5:51:00	95	3628	15,99	4655	0,00	135,0
5:51:30	95	3627	15,99	4652	0,00	135,1
5:52:00	95	3625	16,00	4659	0,00	135,2
5:52:30	95	3625	15,99	4660	0,00	135,3
5:53:00	95	3624	16,00	4654	0,00	135,4
5:53:30	95	3623	16,00	4647	0,00	135,5
5:54:00	95	3623	16,00	4651	0,00	135,5
5:54:30	95	3623	16,00	4643	0,00	135,6
5:55:00	95	3622	15,99	4656	0,00	135,7
5:55:30	95	3621	15,99	4656	0,00	135,8
5:56:00	95	3620	15,99	4648	0,00	135,9
5:56:30	95	3619	16,00	4648	0,00	136,0
5:57:00	95	3617	16,00	4648	0,00	136,1
5:57:30	95	3616	16,00	4654	0,00	136,1
5:58:00	95	3615	15,99	4656	0,00	136,2
5:58:30	95	3614	15,99	4652	0,00	136,3
5:59:00	95	3613	15,99	4650	0,00	136,4
5:59:30	95	3613	15,99	4646	0,00	136,5
6:00:00	95	3613	15,99	4644	0,00	136,6
6:00:30	95	3612	16,00	4651	0,00	136,7
6:01:00	95	3613	16,00	4651	0,00	136,7
6:01:30	95	3612	16,00	4653	0,00	136,8
6:02:00	95	3612	15,99	4643	0,00	136,9
6:02:30	95	3611	16,00	4645	0,00	137,0
6:03:00	95	3610	16,00	4654	0,00	137,1
6:03:30	95	3609	16,00	4646	0,00	137,2
6:04:00	95	3608	15,99	4653	0,00	137,3
6:04:30	95	3608	16,00	4646	0,00	137,3
6:05:00	95	3607	16,00	4658	0,00	137,4
6:05:30	95	3607	16,00	4655	0,00	137,5
6:06:00	95	3607	16,00	4649	0,00	137,6
6:06:30	95	3607	16,00	4649	0,00	137,7
6:07:00	95	3607	16,00	4656	0,00	137,8
6:07:30	95	3606	16,00	4642	0,00	137,9
6:08:00	95	3605	16,00	4652	0,00	137,9
6:08:30	95	3604	16,00	4648	0,00	138,0
6:09:00	95	3602	16,00	4641	0,00	138,1
6:09:30	95	3599	16,00	4644	0,00	138,2
6:10:00	95	3596	16,00	4648	0,00	138,3
6:10:30	95	3594	16,00	4639	0,00	138,4
6:11:00	95	3592	16,00	4646	0,00	138,5
6:11:30	95	3591	16,00	4653	0,00	138,5
6:12:00	95	3591	16,00	4650	0,00	138,6
6:12:30	95	3591	16,00	4648	0,00	138,7
6:13:00	95	3591	16,00	4639	0,00	138,8
6:13:30	95	3591	16,00	4647	0,00	138,9
6:14:00	95	3591	16,00	4640	0,00	139,0
6:14:30	95	3590	16,00	4647	0,00	139,1
6:15:00	95	3589	16,00	4640	0,00	139,1
6:15:30	95	3588	16,01	4648	0,00	139,2
6:16:00	95	3586	16,00	4633	0,00	139,3
6:16:30	95	3585	16,01	4639	0,00	139,4
6:17:00	95	3584	16,01	4639	0,00	139,5
6:17:30	95	3583	16,01	4637	0,00	139,6
6:18:00	95	3583	16,00	4640	0,00	139,7
6:18:30	95	3583	16,00	4643	0,00	139,7
6:19:00	95	3583	16,01	4635	0,00	139,8
6:19:30	95	3583	16,00	4642	0,00	139,9
6:20:00	95	3583	16,00	4638	0,00	140,0
6:20:30	95	3584	16,00	4639	0,00	140,1
6:21:00	95	3584	16,01	4636	0,00	140,2
6:21:30	95	3582	16,01	4641	0,00	140,3
6:22:00	95	3581	16,01	4629	0,00	140,3
6:22:30	95	3579	16,01	4628	0,00	140,4
6:23:00	95	3578	16,01	4622	0,00	140,5
6:23:30	95	3577	16,01	4638	0,00	140,6
6:24:00	95	3577	16,01	4630	0,00	140,7
6:24:30	95	3577	16,01	4624	0,00	140,8
6:25:00	95	3577	16,01	4630	0,00	140,8
6:25:30	95	3577	16,01	4628	0,00	140,9
6:26:00	95	3577	16,01	4630	0,00	141,0
6:26:30	95	3577	16,01	4628	0,00	141,1
6:27:00	95	3577	16,01	4627	0,00	141,2
6:27:30	95	3577	16,01	4629	0,00	141,3
6:28:00	95	3577	16,01	4634	0,00	141,4
6:28:30	95	3576	16,01	4637	0,00	141,4
6:29:00	95	3574	16,01	4625	0,00	141,5
6:29:30	95	3572	16,01	4623	0,00	141,6
6:30:00	95	3570	16,01	4628	0,00	141,7
6:30:30	95	3568	16,01	4623	0,00	141,8
6:31:00	95	3567	16,01	4623	0,00	141,9
6:31:30	95	3566	16,01	4627	0,00	142,0
6:32:00	95	3565	16,01	4625	0,00	142,0
6:32:30	95	3564	16,02	4618	0,00	142,1
6:33:00	95	3564	16,02	4619	0,00	142,2
6:33:30	95	3564	16,02	4616	0,00	142,3
6:34:00	95	3563	16,02	4613	0,00	142,4
6:34:30	95	3563	16,02	4610	0,00	142,5
6:35:00	95	3562	16,02	4622	0,00	142,6
6:35:30	95	3561	16,02	4602	0,00	142,6
6:36:00	95	3560	16,02	4614	0,00	142,7
6:36:30	95	3559	16,02	4606	0,00	142,8
6:37:00	95	3559	16,02	4604	0,00	142,9
6:37:30	95	3558	16,02	4598	0,00	143,0
6:38:00	95	3557	16,02	4613	0,00	143,1
6:38:30	95	3556	16,02	4617	0,00	143,2
6:39:00	95	3555	16,02	4606	0,00	143,2
6:39:30	95	3554	16,02	4602	0,00	143,3
6:40:00	95	3553	16,02	4598	0,00	143,4
6:40:30	95	3553	16,03	4602	0,00	143,5
6:41:00	95	3553	16,03	4599	0,00	143,6
6:41:30	95	3553	16,03	4609	0,00	143,7
6:42:00	95	3553	16,03	4602	0,00	143,8
6:42:30	95	3553	16,03	4604	0,00	143,8
6:43:00	95	3552	16,03	4594	0,00	143,9
6:43:30	95	3551	16,03	4589	0,00	144,0
6:44:00	95	3549	16,03	4591	0,00	144,1
6:44:30	95	3547	16,03	4591	0,00	144,2
6:45:00	95	3546	16,03	4591	0,00	144,3
6:45:30	95	3546	16,03	4585	0,00	144,4
6:46:00	95	3545	16,04	4587	0,00	144,4
6:46:30	95	3545	16,03	4589	0,00	144,5
6:47:00	95	3544	16,03	4583	0,00	144,6
6:47:30	95	3544	16,03	4575	0,00	144,7
6:48:00	95	3544	16,03	4574	0,00	144,8
6:48:30	95	3543	16,03	4578	0,00	144,9
6:49:00	95	3543	16,03	4574	0,00	145,0
6:49:30	95	3542	16,03	4574	0,00	145,0
6:50:00	95	3541	16,03	4575	0,00	145,1
6:50:30	95	3539	16,03	4571	0,00	145,2
6:51:00	95	3537	16,03	4564	0,00	145,3
6:51:30	95	3534	16,04	4547	0,00	145,4
6:52:00	95	3530	16,04	4564	0,00	145,5
6:52:30	95	3527	16,04	4567	0,00	145,6
6:53:00	95	3525	16,04	4555	0,00	145,6
6:53:30	95	3524	16,04	4562	0,00	145,7
6:54:00	95	3524	16,04	4549	0,00	145,8
6:54:30	95	3523	16,05	4553	0,00	145,9
6:55:00	95	3524	16,05	4547	0,00	146,0
6:55:30	95	3524	16,05	4550	0,00	146,1
6:56:00	95	3524	16,05	4543	0,00	146,2
6:56:30	95	3522	16,05	4540	0,00	146,2
6:57:00	95	3520	16,05	4542	0,00	146,3
6:57:30	95	3518	16,06	4538	0,00	146,4
6:58:00	95	3515	16,06	4542	0,00	146,5
6:58:30	95	3512	16,06	4528	0,00	146,6
6:59:00	95	3510	16,06	4533	0,00	146,7
6:59:30	95	3509	16,06	4527	0,00	146,8
7:00:00	95	3509	16,06	4522	0,00	146,8
7:00:30	95	3508	16,06	4526	0,00	146,9
7:01:00	95	3509	16,06	4514	0,00	147,0
7:01:30	95	3509	16,07	4516	0,00	147,1
7:02:00	95	3509	16,06	4512	0,00	147,2
7:02:30	95	3509	16,07	4514	0,00	147,3
7:03:00	95	3508	16,07	4517	0,00	147,3
7:03:30	95	3506	16,07	4510	0,00	147,4
7:04:00	95	3503	16,07	4504	0,00	147,5
7:04:30	95	3501	16,07	4509	0,00	147,6
7:05:00	95	3499	16,08	4500	0,00	147,7
7:05:30	95	3498	16,07	4494	0,00	147,8
7:06:00	95	3497	16,08	4487	0,00	147,9
7:06:30	95	3497	16,08	4498	0,00	147,9
7:07:00	95	3497	16,08	4496	0,00	148,0
7:07:30	95	3497	16,08	4498	0,00	148,1
7:08:00	95	3497	16,08	4503	0,00	148,2
7:08:30	95	3497	16,08	4490	0,00	148,3
7:09:00	95	3496	16,08	4482	0,00	148,4
7:09:30	95	3494	16,08	4486	0,00	148,5
7:10:00	95	3492	16,08	4484	0,00	148,5
7:10:30	95	3489	16,08	4489	0,00	148,6
7:11:00	95	3487	16,09	4477	0,00	148,7
7:11:30	95	3485	16,09	4485	0,00	148,8
7:12:00	95	3484	16,09	4476	0,00	148,9
7:12:30	95	3483	16,09	4472	0,00	149,0
7:13:00	95	3483	16,10	4476	0,00	149,1
7:13:30	95	3482	16,10	4474	0,00	149,1
7:14:00	95	3482	16,10	4475	0,00	149,2
7:14:30	95	3482	16,10	4485	0,00	149,3
7:15:00	95	3481	16,10	4460	0,00	149,4
7:15:30	95	3480	16,10	4463	0,00	149,5
7:16:00	95	3479	16,10	4474	0,00	149,6
7:16:30	95	3477	16,11	4453	0,00	149,7
7:17:00	95	3475	16,11	4456	0,00	149,7
7:17:30	95	3473	16,11	4469	0,00	149,8
7:18:00	95	3471	16,11	4462	0,00	149,9
7:18:30	95	3470	16,12	4465	0,00	150,0
7:19:00	95	3469	16,12	4468	0,00	151,6
7:19:30	95	3467	16,12	4457	0,00	146,3
7:20:00	95	3466	16,13	4467	0,00	150,9
7:20:30	95	3465	16,13	4460	0,00	147,8
7:21:00	95	3464	16,13	4460	0,00	147,9
7:21:30	95	3463	16,13	4477	0,00	155,7
7:22:00	95	3461	16,14	4469	0,00	151,8
7:22:30	95	3461	16,13	4458	0,00	146,8
7:23:00	95	3459	16,13	4466	0,00	150,8
7:23:30	95	3457	16,14	4471	0,00	152,7
7:24:00	95	3454	16,14	4472	0,00	153,3
7:24:30	95	3450	16,15	4488	0,00	160,6
7:25:00	95	3446	16,15	4478	0,00	155,9
7:25:30	95	3441	16,15	4477	0,00	155,5
7:26:00	95	3437	16,15	4483	0,00	158,3
7:26:30	95	3433	16,15	4476	0,00	155,1
7:27:00	95	3431	16,16	4493	0,00	163,0
7:27:30	95	3429	16,16	4489	0,00	161,0
7:28:00	95	3428	16,16	4485	0,00	159,3
7:28:30	95	3428	16,16	4494	0,00	163,4
7:29:00	95	3427	16,16	4503	0,00	167,8
7:29:30	95	3426	16,17	4499	0,00	165,6
7:30:00	95	3425	16,17	4503	0,00	167,7
7:30:30	95	3422	16,17	4507	0,00	169,6
7:31:00	95	3419	16,17	4523	0,00	176,9
7:31:30	95	3416	16,18	4519	0,00	174,9
7:32:00	95	3413	16,18	4529	0,00	180,1
7:32:30	95	3410	16,18	4547	0,00	188,3
7:33:00	95	3406	16,18	4545	0,00	187,6
7:33:30	95	3404	16,18	4549	0,00	189,5
7:34:00	95	3402	16,19	4565	0,00	197,3
7:34:30	95	3400	16,19	4562	0,00	195,9
7:35:00	95	3399	16,20	4574	0,00	201,8
7:35:30	95	3399	16,20	4576	0,00	202,5
7:36:00	95	3397	16,20	4593	0,00	211,1
7:36:30	95	3395	16,21	4598	0,00	213,4
7:37:00	95	3393	16,21	4610	0,00	219,4
7:37:30	95	3390	16,21	4630	0,00	229,8
7:38:00	95	3388	16,22	4631	0,00	230,6
7:38:30	95	3385	16,22	4645	0,00	237,4
7:39:00	95	3382	16,22	4655	0,00	242,6
7:39:30	95	3379	16,22	4669	0,00	250,1
7:40:00	95	3376	16,22	4685	0,00	258,7
7:40:30	95	3374	16,23	4688	0,00	260,4
7:41:00	95	3371	16,23	4699	0,00	266,2
7:41:30	95	3369	16,23	4732	0,00	284,6
7:42:00	95	3367	16,24	4748	0,00	293,3
7:42:30	95	3364	16,24	4755	0,00	297,3
7:43:00	95	3362	16,24	4765	0,00	302,9
7:43:30	95	3359	16,25	4791	0,00	318,0
7:44:00	95	3355	16,25	4800	0,00	323,4
7:44:30	95	3351	16,25	4817	0,00	333,3
7:45:00	95	3348	16,26	4842	0,00	348,3
7:45:30	95	3344	16,26	4860	0,00	359,3
7:46:00	95	3341	16,26	4870	0,00	365,6
7:46:30	95	3338	16,27	4893	0,00	379,8
7:47:00	95	3334	16,27	4918	0,00	395,4
7:47:30	95	3331	16,27	4931	0,00	404,2
7:48:00	95	3328	16,27	4950	0,00	416,2
7:48:30	95	3324	16,28	4972	0,00	431,1
7:49:00	95	3320	16,28	4995	0,00	446,7
7:49:30	95	3317	16,28	5016	0,00	460,9
7:50:00	95	3313	16,28	5034	0,00	473,5
7:50:30	95	3308	16,29	5053	0,00	486,5
7:51:00	95	3304	16,29	5069	0,00	497,9
7:51:30	95	3300	16,30	5101	0,00	521,2
7:52:00	95	3295	16,30	5120	0,00	535,5
7:52:30	95	3291	16,30	5140	0,00	550,8
7:53:00	95	3287	16,31	5163	0,00	568,5
7:53:30	95	3283	16,31	5188	0,00	588,1
7:54:00	95	3278	16,31	5215	0,00	609,3
7:54:30	95	3274	16,31	5237	0,00	626,9
7:55:00	95	3270	16,32	5261	0,00	646,7
7:55:30	95	3266	16,32	5280	0,00	662,7
7:56:00	95	3261	16,32	5303	0,00	682,7
7:56:30	95	3256	16,33	5317	0,00	694,6
7:57:00	95	3250	16,33	5332	0,00	707,8
7:57:30	95	3245	16,33	5359	0,00	732,2
7:58:00	95	3239	16,34	5382	0,00	753,2
7:58:30	95	3234	16,34	5402	0,00	771,1
7:59:00	95	3228	16,34	5433	0,00	800,2
7:59:30	95	3222	16,34	5454	0,00	820,6
8:00:00	95	3216	16,35	5475	0,00	841,0
8:00:30	95	3210	16,35	5489	0,00	854,8
8:01:00	95	3204	16,36	5512	0,00	878,3
8:01:30	95	3198	16,36	5533	0,00	899,5
8:02:00	95	3192	16,36	5556	0,00	923,6
8:02:30	95	3186	16,36	5582	0,00	950,5
8:03:00	95	3180	16,36	5601	0,00	971,4
8:03:30	95	3174	16,37	5615	0,00	986,2
8:04:00	95	3167	16,37	5640	0,00	1013,7
8:04:30	95	3161	16,37	5661	0,00	1038,1
8:05:00	95	3154	16,37	5681	0,00	1060,0
8:05:30	95	3147	16,37	5705	0,00	1088,9
8:06:00	95	3139	16,38	5728	0,00	1116,1
8:06:30	95	3129	16,38	5748	0,00	1139,4
8:07:00	95	3120	16,38	5767	0,00	1162,6
8:07:30	95	3110	16,38	5789	0,00	1189,8
8:08:00	95	3099	16,39	5807	0,00	1212,5
8:08:30	95	3089	16,39	5831	0,00	1243,8
8:09:00	95	3080	16,39	5855	0,00	1275,0
8:09:30	95	3072	16,39	5873	0,00	
8:10:00	95	3064	16,39	5891	0,00	
8:10:30	95	3057	16,39	5911	0,00	
8:11:00	95	3050	16,39	5933	0,00	
8:11:30	95	3042	16,39	5948	0,00	
8:12:00	95	3034	16,40	5964	0,00	
8:12:30	95	3026	16,40	5987	0,00	
8:13:00	95	3016	16,40	6000	0,00	
8:13:30	95	3006	16,40	6016	0,00	
8:14:00	95	2996	16,40	6025	0,00	
8:14:30	95	2985	16,40	6041	0,00	
8:15:00	95	2975	16,40	6055	0,00	
8:15:30	95	2964	16,40	6067	0,00	
8:16:00	95	2954	16,40	6084	0,00	
8:16:30	95	2945	16,40	6097	0,00	
8:17:00	95	2936	16,40	6111	0,00	
8:17:30	95	2928	16,40	6124	0,00	
8:18:00	95	2918	16,40	6137	0,00	
8:18:30	95	2909	16,40	6145	0,00	
8:19:00	95	2899	16,40	6158	0,00	
8:19:30	95	2889	16,40	6177	0,00	
8:20:00	95	2878	16,40	6191	0,00	
8:20:30	95	2867	16,40	6199	0,00	
8:21:00	95	2855	16,40	6217	0,00	
8:21:30	95	2843	16,40	6227	0,00	
8:22:00	95	2831	16,40	6247	0,00	
8:22:30	95	2821	16,39	6258	0,00	
8:23:00	95	2809	16,39	6271	0,00	
8:23:30	95	2797	16,39	6284	0,00	
8:24:00	95	2787	16,39	6296	0,00	
8:24:30	95	2775	16,39	6307	0,00	
8:25:00	95	2764	16,38	6314	0,00	
8:25:30	95	2752	16,38	6324	0,00	
8:26:00	95	2740	16,38	6330	0,00	
8:26:30	95	2725	16,37	6340	0,00	
8:27:00	95	2711	16,37	6348	0,00	
8:27:30	95	2698	16,37	6351	0,00	
8:28:00	95	2683	16,36	6357	0,00
