Repository: ProgWizer/parser

File: project-root/data/Data Acquisition/Data Acquisition/2016 year (65)/16-0071.txt (part 1 of 5)
--Test Summary--
Full Path and File Name	
Instrument Name	UCA Left Cell
Instrument Type	Model 4262 Twin Cell UCA
Instrument Serial Number	
Test Start Date	16.12.2016
Test Start Time	15:13:32
Test Stop Date	19.12.2016
Test Stop Time	9:27:21
Test Length	66:13:49
Final Sample Time Offset	66:13:30
Controller Schedule Name	
Sampling Period	30 seconds
Comments	
Information	WellID	
Information	Customer	
Information	EngName	
Information	CementClass	G
Information	CementMfr	Ñóõîé Ëîã
Information	Additives	8%DART-100M (ZBTM)
Information	Density	1900
Information	BHCT	75
Information	BHST	
Information	FluidLoss	
Information	JobType	Research
Calculated Value	CS_50	1:58:00
Calculated Value	CS_500	3:09:00
Calculated Value	CS_Time8h	10,67 MPa
Calculated Value	CS_Time12h	13,29 MPa
Calculated Value	CS_Time24h	16,53 MPa
Calculated Value	CS_Time48h	18,68 MPa
Calculated Value	CS_Time72h	N/A
Calculated Curve	Compressive Strength	Compressive strength type B (more than 14 lb/gal)
Initial Temperature (°C)	26 °C
Final Temperature (°C)	74 °C
Initial Transit Time (microsec/in)	16,65 microsec/in
Final Transit Time (microsec/in)	8,43 microsec/in
Initial Compressive Strength (MPa)	0,00 MPa
Final Compressive Strength (MPa)	19,33 MPa
--Data--
Time (HH:MM:SS)	Temperature (°C)	Transit Time (microsec/in)	Compressive Strength (MPa)
0:00:00	26	16,65	0,00
0:00:30	26	16,65	0,00
0:01:00	26	16,66	0,00
0:01:30	26	16,66	0,00
0:02:00	27	16,66	0,00
0:02:30	27	16,66	0,00
0:03:00	28	16,66	0,00
0:03:30	29	16,66	0,00
0:04:00	29	16,62	0,01
0:04:30	30	16,62	0,01
0:05:00	31	16,62	0,01
0:05:30	32	16,60	0,01
0:06:00	32	16,59	0,02
0:06:30	33	16,58	0,02
0:07:00	34	16,57	0,02
0:07:30	34	16,56	0,02
0:08:00	35	16,54	0,03
0:08:30	36	16,52	0,03
0:09:00	36	16,50	0,04
0:09:30	37	16,49	0,04
0:10:00	37	16,48	0,05
0:10:30	38	16,46	0,05
0:11:00	39	16,42	0,06
0:11:30	39	16,41	0,06
0:12:00	40	16,40	0,06
0:12:30	41	16,38	0,07
0:13:00	42	16,37	0,07
0:13:30	43	16,36	0,08
0:14:00	44	16,35	0,08
0:14:30	45	16,33	0,08
0:15:00	46	16,32	0,08
0:15:30	46	16,31	0,09
0:16:00	47	16,30	0,09
0:16:30	48	16,29	0,10
0:17:00	48	16,28	0,10
0:17:30	49	16,27	0,10
0:18:00	50	16,26	0,10
0:18:30	51	16,25	0,11
0:19:00	52	16,23	0,11
0:19:30	53	16,23	0,11
0:20:00	54	16,22	0,11
0:20:30	54	16,20	0,12
0:21:00	55	16,20	0,12
0:21:30	56	16,18	0,12
0:22:00	56	16,18	0,12
0:22:30	57	16,18	0,13
0:23:00	58	16,14	0,14
0:23:30	59	16,14	0,14
0:24:00	60	16,13	0,14
0:24:30	60	16,13	0,14
0:25:00	61	16,12	0,14
0:25:30	62	16,11	0,14
0:26:00	63	16,11	0,14
0:26:30	63	16,11	0,15
0:27:00	64	16,11	0,15
0:27:30	65	16,11	0,15
0:28:00	65	16,10	0,15
0:28:30	66	16,10	0,15
0:29:00	67	16,09	0,15
0:29:30	67	16,09	0,15
0:30:00	68	16,09	0,15
0:30:30	69	16,09	0,15
0:31:00	70	16,09	0,15
0:31:30	71	16,08	0,15
0:32:00	72	16,08	0,15
0:32:30	73	16,08	0,15
0:33:00	74	16,08	0,15
0:33:30	74	16,08	0,15
0:34:00	75	16,08	0,15
0:34:30	75	16,08	0,15
0:35:00	75	16,08	0,15
0:35:30	76	16,08	0,15
0:36:00	76	16,09	0,15
0:36:30	76	16,09	0,15
0:37:00	77	16,09	0,15
0:37:30	77	16,10	0,15
0:38:00	77	16,09	0,15
0:38:30	77	16,10	0,15
0:39:00	78	16,10	0,15
0:39:30	78	16,11	0,15
0:40:00	78	16,11	0,15
0:40:30	78	16,11	0,15
0:41:00	79	16,11	0,14
0:41:30	79	16,11	0,14
0:42:00	79	16,11	0,14
0:42:30	79	16,12	0,14
0:43:00	80	16,13	0,14
0:43:30	80	16,12	0,14
0:44:00	80	16,14	0,14
0:44:30	80	16,14	0,14
0:45:00	80	16,14	0,14
0:45:30	80	16,14	0,14
0:46:00	80	16,14	0,14
0:46:30	80	16,14	0,14
0:47:00	80	16,15	0,13
0:47:30	80	16,15	0,13
0:48:00	80	16,16	0,13
0:48:30	80	16,16	0,13
0:49:00	80	16,17	0,13
0:49:30	79	16,17	0,13
0:50:00	79	16,17	0,13
0:50:30	79	16,18	0,13
0:51:00	79	16,18	0,13
0:51:30	79	16,18	0,13
0:52:00	79	16,18	0,12
0:52:30	79	16,14	0,14
0:53:00	79	16,16	0,13
0:53:30	78	16,17	0,13
0:54:00	78	16,18	0,13
0:54:30	78	16,18	0,13
0:55:00	78	16,18	0,13
0:55:30	78	16,18	0,12
0:56:00	78	16,18	0,12
0:56:30	78	16,18	0,12
0:57:00	78	16,19	0,12
0:57:30	77	16,18	0,12
0:58:00	77		
0:58:30	77	16,19	0,12
0:59:00	77	16,20	0,12
0:59:30	77	16,20	0,12
1:00:00	77	16,20	0,12
1:00:30	77	16,21	0,12
1:01:00	76	16,20	0,12
1:01:30	76	16,21	0,12
1:02:00	76	16,21	0,12
1:02:30	76	16,21	0,12
1:03:00	76	16,22	0,11
1:03:30	76	16,22	0,11
1:04:00	76	16,23	0,11
1:04:30	76	16,23	0,11
1:05:00	76		
1:05:30	76	16,23	0,11
1:06:00	76	16,23	0,11
1:06:30	76	16,24	0,11
1:07:00	76	16,24	0,11
1:07:30	76	16,25	0,11
1:08:00	76	16,25	0,11
1:08:30	76	16,26	0,10
1:09:00	76	16,26	0,10
1:09:30	76	16,27	0,10
1:10:00	76	16,27	0,10
1:10:30	76	16,27	0,10
1:11:00	76	16,27	0,10
1:11:30	76	16,28	0,10
1:12:00	75	16,24	0,11
1:12:30	76	16,26	0,10
1:13:00	75	16,27	0,10
1:13:30	75	16,27	0,10
1:14:00	75	16,28	0,10
1:14:30	75	16,28	0,10
1:15:00	75	16,29	0,10
1:15:30	75	16,30	0,09
1:16:00	75	16,30	0,09
1:16:30	75	16,30	0,09
1:17:00	75	16,30	0,09
1:17:30	75	16,31	0,09
1:18:00	75	16,32	0,09
1:18:30	75	16,32	0,08
1:19:00	75	16,32	0,08
1:19:30	75	16,33	0,08
1:20:00	75	16,33	0,08
1:20:30	75	16,34	0,08
1:21:00	75	16,35	0,08
1:21:30	75	16,35	0,08
1:22:00	75	16,35	0,08
1:22:30	75	16,36	0,08
1:23:00	75	16,36	0,07
1:23:30	75	16,37	0,07
1:24:00	75	16,38	0,07
1:24:30	75	16,38	0,07
1:25:00	75	16,38	0,07
1:25:30	75	16,38	0,07
1:26:00	75	16,39	0,07
1:26:30	75	16,39	0,07
1:27:00	75	16,40	0,06
1:27:30	75	16,40	0,06
1:28:00	75	16,41	0,06
1:28:30	75	16,41	0,06
1:29:00	75	16,41	0,06
1:29:30	75	16,41	0,06
1:30:00	75	16,41	0,06
1:30:30	75	16,41	0,06
1:31:00	75	16,41	0,06
1:31:30	75	16,41	0,06
1:32:00	75	16,42	0,06
1:32:30	75	16,42	0,06
1:33:00	75	16,42	0,06
1:33:30	75	16,42	0,06
1:34:00	75	16,42	0,06
1:34:30	75	16,41	0,06
1:35:00	75	16,41	0,06
1:35:30	75	16,41	0,06
1:36:00	75	16,41	0,06
1:36:30	75	16,41	0,06
1:37:00	75	16,40	0,06
1:37:30	75	16,40	0,06
1:38:00	75	16,39	0,07
1:38:30	75	16,39	0,07
1:39:00	75	16,38	0,07
1:39:30	75	16,37	0,07
1:40:00	75	16,37	0,07
1:40:30	75	16,36	0,07
1:41:00	75	16,36	0,08
1:41:30	75	16,31	0,09
1:42:00	75	16,30	0,09
1:42:30	75	16,30	0,09
1:43:00	75	16,29	0,10
1:43:30	75	16,27	0,10
1:44:00	75	16,26	0,10
1:44:30	75	16,24	0,11
1:45:00	75	16,22	0,11
1:45:30	75	16,20	0,12
1:46:00	75	16,19	0,12
1:46:30	75	16,18	0,13
1:47:00	75	16,15	0,13
1:47:30	75	16,13	0,14
1:48:00	75	16,11	0,15
1:48:30	75	16,08	0,15
1:49:00	75	16,05	0,16
1:49:30	75	16,04	0,17
1:50:00	75	16,01	0,18
1:50:30	75	15,98	0,18
1:51:00	75	15,95	0,19
1:51:30	75	15,92	0,20
1:52:00	75	15,89	0,21
1:52:30	75	15,85	0,22
1:53:00	75	15,82	0,23
1:53:30	75	15,79	0,24
1:54:00	75	15,75	0,26
1:54:30	75	15,72	0,27
1:55:00	75	15,68	0,28
1:55:30	75	15,65	0,29
1:56:00	75	15,61	0,30
1:56:30	75	15,57	0,32
1:57:00	75	15,53	0,33
1:57:30	75	15,49	0,35
1:58:00	75	15,45	0,36
1:58:30	75	15,41	0,38
1:59:00	75	15,36	0,39
1:59:30	75	15,32	0,41
2:00:00	75	15,28	0,43
2:00:30	75	15,24	0,44
2:01:00	75	15,19	0,46
2:01:30	75	15,15	0,48
2:02:00	75	15,11	0,50
2:02:30	75	15,06	0,52
2:03:00	75	15,02	0,54
2:03:30	75	14,98	0,55
2:04:00	75	14,93	0,57
2:04:30	75	14,90	0,59
2:05:00	75	14,86	0,61
2:05:30	75	14,81	0,63
2:06:00	75	14,77	0,65
2:06:30	75	14,73	0,67
2:07:00	75	14,68	0,69
2:07:30	75	14,64	0,71
2:08:00	75	14,58	0,74
2:08:30	75	14,54	0,76
2:09:00	75	14,50	0,78
2:09:30	75	14,46	0,81
2:10:00	75	14,42	0,83
2:10:30	75	14,38	0,85
2:11:00	75	14,34	0,87
2:11:30	75	14,30	0,89
2:12:00	75	14,25	0,92
2:12:30	75	14,22	0,94
2:13:00	75	14,18	0,96
2:13:30	75	14,15	0,98
2:14:00	75	14,11	1,01
2:14:30	75	14,07	1,03
2:15:00	75	14,04	1,05
2:15:30	75	14,00	1,08
2:16:00	75	13,96	1,10
2:16:30	75	13,93	1,12
2:17:00	75	13,89	1,15
2:17:30	75	13,86	1,17
2:18:00	75	13,82	1,20
2:18:30	75	13,79	1,22
2:19:00	74	13,75	1,24
2:19:30	74	13,72	1,27
2:20:00	74	13,68	1,29
2:20:30	74	13,66	1,31
2:21:00	75	13,63	1,34
2:21:30	74	13,59	1,36
2:22:00	74	13,56	1,39
2:22:30	74	13,54	1,41
2:23:00	75	13,50	1,43
2:23:30	75	13,48	1,45
2:24:00	75	13,45	1,48
2:24:30	74	13,41	1,50
2:25:00	74	13,38	1,53
2:25:30	74	13,36	1,55
2:26:00	74	13,32	1,58
2:26:30	74	13,29	1,60
2:27:00	74	13,27	1,63
2:27:30	74	13,23	1,65
2:28:00	74	13,21	1,67
2:28:30	74	13,18	1,70
2:29:00	74	13,16	1,72
2:29:30	74	13,13	1,75
2:30:00	74	13,11	1,77
2:30:30	74	13,06	1,81
2:31:00	74	13,04	1,83
2:31:30	74	13,03	1,85
2:32:00	74	13,00	1,88
2:32:30	74	12,97	1,90
2:33:00	74	12,95	1,92
2:33:30	74	12,93	1,94
2:34:00	74	12,90	1,97
2:34:30	74	12,88	2,00
2:35:00	74	12,85	2,02
2:35:30	74	12,83	2,04
2:36:00	74	12,81	2,07
2:36:30	74	12,79	2,08
2:37:00	74	12,76	2,12
2:37:30	74	12,74	2,14
2:38:00	74	12,73	2,16
2:38:30	74	12,70	2,18
2:39:00	74	12,68	2,21
2:39:30	74	12,66	2,22
2:40:00	74	12,64	2,25
2:40:30	74	12,62	2,27
2:41:00	74	12,61	2,29
2:41:30	74	12,58	2,32
2:42:00	74	12,57	2,34
2:42:30	74	12,55	2,36
2:43:00	74	12,53	2,38
2:43:30	74	12,51	2,41
2:44:00	74	12,49	2,43
2:44:30	74	12,47	2,45
2:45:00	74	12,45	2,47
2:45:30	74	12,43	2,50
2:46:00	74	12,42	2,52
2:46:30	74	12,40	2,54
2:47:00	74	12,38	2,57
2:47:30	74	12,36	2,59
2:48:00	74	12,35	2,61
2:48:30	74	12,33	2,63
2:49:00	74	12,31	2,65
2:49:30	74	12,30	2,67
2:50:00	74	12,28	2,69
2:50:30	74	12,27	2,71
2:51:00	74	12,26	2,72
2:51:30	74	12,24	2,76
2:52:00	74	12,22	2,78
2:52:30	74	12,19	2,82
2:53:00	74	12,18	2,84
2:53:30	74	12,17	2,85
2:54:00	74	12,16	2,87
2:54:30	74	12,14	2,89
2:55:00	74	12,13	2,91
2:55:30	74	12,11	2,94
2:56:00	74	12,09	2,96
2:56:30	74	12,08	2,98
2:57:00	74	12,07	3,00
2:57:30	74	12,05	3,02
2:58:00	74	12,04	3,05
2:58:30	74	12,03	3,06
2:59:00	74	12,01	3,08
2:59:30	74	12,00	3,09
3:00:00	74	11,99	3,11
3:00:30	74	11,98	3,14
3:01:00	74	11,96	3,16
3:01:30	74	11,95	3,18
3:02:00	74	11,93	3,21
3:02:30	74	11,92	3,22
3:03:00	74	11,91	3,24
3:03:30	74	11,89	3,27
3:04:00	74	11,88	3,28
3:04:30	74	11,87	3,30
3:05:00	74	11,86	3,32
3:05:30	74	11,85	3,34
3:06:00	74	11,83	3,37
3:06:30	74	11,82	3,38
3:07:00	74	11,81	3,40
3:07:30	74	11,80	3,42
3:08:00	74	11,79	3,44
3:08:30	74	11,78	3,45
3:09:00	74	11,77	3,48
3:09:30	74	11,76	3,49
3:10:00	74	11,74	3,52
3:10:30	74	11,73	3,53
3:11:00	74	11,72	3,56
3:11:30	74	11,71	3,57
3:12:00	74	11,70	3,60
3:12:30	74	11,69	3,61
3:13:00	74	11,68	3,64
3:13:30	74	11,67	3,65
3:14:00	74	11,65	3,68
3:14:30	74	11,64	3,69
3:15:00	74	11,64	3,70
3:15:30	74	11,62	3,73
3:16:00	74	11,62	3,74
3:16:30	74	11,61	3,76
3:17:00	74	11,60	3,77
3:17:30	74	11,59	3,80
3:18:00	74	11,58	3,81
3:18:30	75	11,55	3,86
3:19:00	74	11,55	3,87
3:19:30	74	11,54	3,88
3:20:00	74	11,53	3,90
3:20:30	74	11,52	3,93
3:21:00	74	11,51	3,94
3:21:30	74	11,50	3,96
3:22:00	74	11,50	3,97
3:22:30	74	11,48	4,00
3:23:00	74	11,47	4,01
3:23:30	74	11,46	4,03
3:24:00	74	11,45	4,06
3:24:30	74	11,44	4,07
3:25:00	74	11,43	4,09
3:25:30	74	11,43	4,10
3:26:00	74	11,42	4,12
3:26:30	74	11,41	4,13
3:27:00	74	11,40	4,17
3:27:30	74	11,39	4,18
3:28:00	74	11,38	4,20
3:28:30	74	11,38	4,21
3:29:00	74	11,36	4,24
3:29:30	74	11,36	4,24
3:30:00	74	11,35	4,26
3:30:30	74	11,34	4,29
3:31:00	74	11,33	4,31
3:31:30	74	11,33	4,31
3:32:00	74	11,32	4,34
3:32:30	74	11,31	4,35
3:33:00	74	11,30	4,37
3:33:30	74	11,29	4,39
3:34:00	74	11,29	4,40
3:34:30	74	11,28	4,42
3:35:00	74	11,27	4,43
3:35:30	74	11,26	4,45
3:36:00	74	11,25	4,47
3:36:30	74	11,25	4,48
3:37:00	74	11,24	4,50
3:37:30	74	11,23	4,52
3:38:00	74	11,23	4,53
3:38:30	74	11,22	4,55
3:39:00	74	11,21	4,57
3:39:30	74	11,20	4,58
3:40:00	74	11,20	4,60
3:40:30	74	11,19	4,62
3:41:00	74	11,18	4,63
3:41:30	74	11,17	4,65
3:42:00	74	11,16	4,67
3:42:30	74	11,15	4,70
3:43:00	74	11,15	4,70
3:43:30	74	11,14	4,72
3:44:00	74	11,14	4,74
3:44:30	74	11,13	4,75
3:45:00	74	11,12	4,77
3:45:30	74	11,11	4,79
3:46:00	74	11,11	4,81
3:46:30	74	11,11	4,81
3:47:00	74	11,09	4,84
3:47:30	74	11,08	4,86
3:48:00	74	11,07	4,88
3:48:30	74	11,07	4,88
3:49:00	74	11,07	4,90
3:49:30	74	11,06	4,91
3:50:00	74	11,05	4,93
3:50:30	74	11,05	4,95
3:51:00	74	11,04	4,97
3:51:30	74	11,03	4,99
3:52:00	74	11,03	4,99
3:52:30	74	11,02	5,01
3:53:00	75	11,00	5,06
3:53:30	74	11,00	5,06
3:54:00	74	10,99	5,08
3:54:30	74	10,98	5,10
3:55:00	74	10,98	5,10
3:55:30	74	10,97	5,14
3:56:00	74	10,97	5,14
3:56:30	74	10,96	5,16
3:57:00	74	10,95	5,18
3:57:30	74	10,95	5,19
3:58:00	74	10,94	5,21
3:58:30	74	10,94	5,21
3:59:00	74	10,93	5,23
3:59:30	74	10,93	5,25
4:00:00	74	10,92	5,27
4:00:30	74	10,91	5,29
4:01:00	74	10,90	5,31
4:01:30	74	10,90	5,31
4:02:00	74	10,89	5,33
4:02:30	74	10,89	5,35
4:03:00	74	10,88	5,37
4:03:30	74	10,88	5,37
4:04:00	74	10,87	5,39
4:04:30	74	10,86	5,41
4:05:00	74	10,86	5,43
4:05:30	74	10,86	5,43
4:06:00	74	10,85	5,45
4:06:30	74	10,84	5,47
4:07:00	74	10,84	5,49
4:07:30	74	10,84	5,49
4:08:00	74	10,83	5,51
4:08:30	75	10,82	5,53
4:09:00	74	10,81	5,55
4:09:30	74	10,81	5,55
4:10:00	74	10,80	5,57
4:10:30	74	10,80	5,59
4:11:00	74	10,79	5,61
4:11:30	74	10,79	5,61
4:12:00	74	10,78	5,63
4:12:30	74	10,77	5,66
4:13:00	74	10,77	5,66
4:13:30	74	10,77	5,68
4:14:00	74	10,76	5,70
4:14:30	74	10,75	5,72
4:15:00	74	10,75	5,72
4:15:30	74	10,75	5,74
4:16:00	74	10,75	5,74
4:16:30	74	10,74	5,76
4:17:00	74	10,73	5,78
4:17:30	74	10,72	5,80
4:18:00	74	10,72	5,80
4:18:30	74	10,71	5,83
4:19:00	74	10,71	5,85
4:19:30	74	10,71	5,85
4:20:00	74	10,70	5,87
4:20:30	74	10,69	5,89
4:21:00	74	10,69	5,89
4:21:30	74	10,68	5,91
4:22:00	74	10,68	5,94
4:22:30	74	10,67	5,96
4:23:00	74	10,67	5,96
4:23:30	74	10,66	5,98
4:24:00	74	10,66	5,98
4:24:30	74	10,66	6,00
4:25:00	74	10,65	6,02
4:25:30	74	10,65	6,02
4:26:00	74	10,64	6,05
4:26:30	74	10,64	6,05
4:27:00	74	10,63	6,07
4:27:30	74	10,63	6,09
4:28:00	74	10,63	6,09
4:28:30	74	10,62	6,11
4:29:00	74	10,61	6,14
4:29:30	74	10,61	6,14
4:30:00	74	10,60	6,16
4:30:30	74	10,59	6,18
4:31:00	75	10,59	6,18
4:31:30	74	10,59	6,21
4:32:00	74	10,59	6,21
4:32:30	74	10,58	6,23
4:33:00	74	10,57	6,25
4:33:30	74	10,57	6,25
4:34:00	74	10,57	6,28
4:34:30	74	10,57	6,28
4:35:00	74	10,56	6,30
4:35:30	74	10,55	6,32
4:36:00	74	10,55	6,32
4:36:30	74	10,54	6,35
4:37:00	74	10,54	6,37
4:37:30	74	10,54	6,37
4:38:00	74	10,53	6,39
4:38:30	74	10,53	6,39
4:39:00	74	10,52	6,42
4:39:30	75	10,52	6,42
4:40:00	74	10,50	6,47
4:40:30	74	10,50	6,49
4:41:00	74	10,50	6,49
4:41:30	74	10,49	6,52
4:42:00	74	10,49	6,52
4:42:30	74	10,48	6,54
4:43:00	74	10,48	6,54
4:43:30	74	10,48	6,56
4:44:00	74	10,48	6,56
4:44:30	74	10,47	6,59
4:45:00	74	10,46	6,61
4:45:30	74	10,46	6,61
4:46:00	74	10,45	6,64
4:46:30	74	10,45	6,64
4:47:00	74	10,45	6,66
4:47:30	74	10,45	6,66
4:48:00	74	10,44	6,69
4:48:30	74	10,43	6,71
4:49:00	74	10,43	6,71
4:49:30	74	10,42	6,74
4:50:00	74	10,42	6,74
4:50:30	74	10,41	6,79
4:51:00	74	10,41	6,76
4:51:30	74	10,41	6,79
4:52:00	74	10,41	6,79
4:52:30	74	10,40	6,81
4:53:00	74	10,39	6,84
4:53:30	74	10,39	6,84
4:54:00	74	10,38	6,87
4:54:30	74	10,38	6,87
4:55:00	74	10,38	6,89
4:55:30	74	10,38	6,89
4:56:00	75	10,37	6,92
4:56:30	74	10,37	6,92
4:57:00	74	10,36	6,94
4:57:30	74	10,36	6,94
4:58:00	74	10,36	6,97
4:58:30	74	10,36	6,97
4:59:00	74	10,35	7,00
4:59:30	74	10,35	7,00
5:00:00	74	10,34	7,02
5:00:30	74	10,34	7,02
5:01:00	74	10,33	7,05
5:01:30	74	10,33	7,05
5:02:00	74	10,32	7,08
5:02:30	74	10,32	7,08
5:03:00	74	10,32	7,10
5:03:30	74	10,32	7,10
5:04:00	74	10,31	7,13
5:04:30	74	10,31	7,13
5:05:00	74	10,30	7,16
5:05:30	74	10,30	7,16
5:06:00	75	10,29	7,18
5:06:30	74	10,29	7,18
5:07:00	74	10,29	7,21
5:07:30	74	10,29	7,21
5:08:00	74	10,28	7,24
5:08:30	74	10,28	7,24
5:09:00	74	10,27	7,27
5:09:30	74	10,27	7,27
5:10:00	74	10,27	7,29
5:10:30	74	10,27	7,29
5:11:00	74	10,27	7,29
5:11:30	74	10,26	7,32
5:12:00	74	10,25	7,35
5:12:30	74	10,25	7,35
5:13:00	74	10,25	7,35
5:13:30	74	10,24	7,38
5:14:00	75	10,24	7,38
5:14:30	74	10,23	7,40
5:15:00	74	10,23	7,40
5:15:30	74	10,23	7,43
5:16:00	75	10,22	7,46
5:16:30	74	10,23	7,43
5:17:00	74	10,21	7,49
5:17:30	74	10,21	7,49
5:18:00	74	10,21	7,49
5:18:30	74	10,21	7,49
5:19:00	74	10,20	7,55
5:19:30	74	10,20	7,52
5:20:00	74	10,20	7,52
5:20:30	74	10,20	7,55
5:21:00	74	10,20	7,55
5:21:30	74	10,19	7,57
5:22:00	74	10,19	7,57
5:22:30	74	10,18	7,60
5:23:00	74	10,18	7,60
5:23:30	75	10,18	7,63
5:24:00	74	10,18	7,63
5:24:30	74	10,18	7,63
5:25:00	74	10,17	7,66
5:25:30	74	10,17	7,66
5:26:00	75	10,16	7,69
5:26:30	74	10,16	7,69
5:27:00	74	10,16	7,69
5:27:30	74	10,15	7,72
5:28:00	74	10,15	7,72
5:28:30	74	10,14	7,75
5:29:00	74	10,14	7,75
5:29:30	74	10,14	7,78
5:30:00	74	10,14	7,78
5:30:30	74	10,14	7,78
5:31:00	74	10,13	7,81
5:31:30	74	10,13	7,81
5:32:00	74	10,13	7,81
5:32:30	74	10,12	7,84
5:33:00	74	10,12	7,84
5:33:30	75	10,12	7,87
5:34:00	74	10,12	7,87
5:34:30	74	10,12	7,87
5:35:00	74	10,11	7,90
5:35:30	74	10,11	7,90
5:36:00	74	10,11	7,90
5:36:30	74	10,10	7,93
5:37:00	74	10,09	7,96
5:37:30	74	10,09	7,96
5:38:00	74	10,09	7,96
5:38:30	74	10,09	7,99
5:39:00	74	10,09	7,99
5:39:30	74	10,09	7,99
5:40:00	74	10,09	7,99
5:40:30	74	10,08	8,02
5:41:00	74	10,08	8,02
5:41:30	75	10,06	8,08
5:42:00	74	10,06	8,08
5:42:30	74	10,06	8,08
5:43:00	74	10,05	8,11
5:43:30	75	10,05	8,11
5:44:00	74	10,05	8,11
5:44:30	74	10,05	8,14
5:45:00	74	10,05	8,14
5:45:30	74	10,04	8,17
5:46:00	74	10,04	8,17
5:46:30	74	10,04	8,17
5:47:00	74	10,03	8,20
5:47:30	74	10,03	8,20
5:48:00	74	10,03	8,23
5:48:30	74	10,03	8,23
5:49:00	74	10,03	8,23
5:49:30	74	10,02	8,27
5:50:00	75	10,02	8,27
5:50:30	74	10,02	8,27
5:51:00	74	10,01	8,30
5:51:30	74	10,01	8,30
5:52:00	74	10,01	8,30
5:52:30	74	10,00	8,33
5:53:00	74	10,00	8,33
5:53:30	74	10,00	8,36
5:54:00	74	10,00	8,36
5:54:30	74	10,00	8,36
5:55:00	74	9,99	8,39
5:55:30	74	9,99	8,39
5:56:00	74	9,99	8,39
5:56:30	74	9,98	8,43
5:57:00	74	9,98	8,43
5:57:30	74	9,98	8,43
5:58:00	74	9,97	8,46
5:58:30	74	9,97	8,46
5:59:00	74	9,97	8,46
5:59:30	74	9,96	8,49
6:00:00	74	9,96	8,49
6:00:30	74	9,96	8,52
6:01:00	74	9,96	8,52
6:01:30	74	9,96	8,52
6:02:00	74	9,95	8,56
6:02:30	74	9,95	8,56
6:03:00	74	9,95	8,56
6:03:30	74	9,94	8,59
6:04:00	74	9,94	8,59
6:04:30	74	9,94	8,59
6:05:00	74	9,93	8,62
6:05:30	74	9,93	8,62
6:06:00	74	9,93	8,62
6:06:30	74	9,93	8,65
6:07:00	74	9,93	8,65
6:07:30	74	9,93	8,65
6:08:00	74	9,93	8,65
6:08:30	74	9,92	8,69
6:09:00	74	9,92	8,69
6:09:30	74	9,92	8,69
6:10:00	74	9,91	8,72
6:10:30	74	9,91	8,72
6:11:00	74	9,91	8,72
6:11:30	74	9,91	8,72
6:12:00	74	9,90	8,75
6:12:30	74	9,90	8,75
6:13:00	74	9,90	8,75
6:13:30	74	9,90	8,79
6:14:00	74	9,90	8,79
6:14:30	74	9,89	8,82
6:15:00	74	9,89	8,82
6:15:30	74	9,89	8,82
6:16:00	74	9,89	8,82
6:16:30	74	9,88	8,86
6:17:00	74	9,88	8,86
6:17:30	74	9,88	8,86
6:18:00	74	9,88	8,89
6:18:30	74	9,88	8,89
6:19:00	74	9,88	8,89
6:19:30	74	9,88	8,89
6:20:00	74	9,87	8,92
6:20:30	74	9,87	8,92
6:21:00	74	9,87	8,92
6:21:30	74	9,86	8,96
6:22:00	74	9,86	8,96
6:22:30	74	9,86	8,96
6:23:00	74	9,86	8,96
6:23:30	74	9,85	8,99
6:24:00	74	9,85	8,99
6:24:30	74	9,84	9,03
6:25:00	74	9,84	9,03
6:25:30	74	9,84	9,03
6:26:00	74	9,84	9,03
6:26:30	74	9,84	9,06
6:27:00	74	9,84	9,06
6:27:30	74	9,84	9,06
6:28:00	74	9,84	9,06
6:28:30	74	9,83	9,10
6:29:00	74	9,83	9,10
6:29:30	74	9,83	9,10
6:30:00	74	9,82	9,13
6:30:30	74	9,82	9,13
6:31:00	75	9,82	9,13
6:31:30	74	9,82	9,13
6:32:00	74	9,82	9,17
6:32:30	74	9,82	9,17
6:33:00	74	9,82	9,17
6:33:30	74	9,82	9,17
6:34:00	74	9,81	9,20
6:34:30	74	9,81	9,20
6:35:00	74	9,81	9,20
6:35:30	74	9,80	9,24
6:36:00	74	9,80	9,24
6:36:30	74	9,80	9,24
6:37:00	74	9,80	9,24
6:37:30	74	9,79	9,28
6:38:00	74	9,79	9,28
6:38:30	75	9,79	9,28
6:39:00	74	9,79	9,28
6:39:30	74	9,79	9,31
6:40:00	74	9,79	9,31
6:40:30	74	9,79	9,31
6:41:00	74	9,79	9,31
6:41:30	74	9,78	9,35
6:42:00	74	9,78	9,35
6:42:30	74	9,78	9,35
6:43:00	74	9,77	9,38
6:43:30	74	9,77	9,38
6:44:00	74	9,77	9,38
6:44:30	74	9,77	9,38
6:45:00	74	9,77	9,38
6:45:30	74	9,76	9,42
6:46:00	75	9,76	9,42
6:46:30	74	9,76	9,42
6:47:00	74	9,75	9,46
6:47:30	75	9,75	9,46
6:48:00	74	9,75	9,46
6:48:30	74	9,75	9,46
6:49:00	74	9,75	9,46
6:49:30	74	9,75	9,49
6:50:00	74	9,75	9,49
6:50:30	74	9,75	9,49
6:51:00	74	9,75	9,49
6:51:30	75	9,74	9,53
6:52:00	74	9,74	9,53
6:52:30	74	9,74	9,53
6:53:00	74	9,73	9,57
6:53:30	74	9,73	9,57
6:54:00	74	9,73	9,57
6:54:30	74	9,73	9,57
6:55:00	74	9,73	9,60
6:55:30	74	9,73	9,60
6:56:00	74	9,73	9,60
6:56:30	74	9,73	9,60
6:57:00	74	9,72	9,64
6:57:30	74	9,71	9,68
6:58:00	74	9,71	9,68
6:58:30	74	9,71	9,68
6:59:00	74	9,71	9,68
6:59:30	75	9,71	9,68
7:00:00	74	9,70	9,72
7:00:30	74	9,70	9,72
7:01:00	74	9,70	9,72
7:01:30	74	9,70	9,72
7:02:00	74	9,70	9,72
7:02:30	74	9,70	9,76
7:03:00	74	9,70	9,76
7:03:30	74	9,70	9,76
7:04:00	74	9,70	9,76
7:04:30	74	9,69	9,79
7:05:00	74	9,69	9,79
7:05:30	74	9,69	9,79
7:06:00	74	9,69	9,79
7:06:30	74	9,68	9,83
7:07:00	74	9,68	9,83
7:07:30	75	9,68	9,83
7:08:00	74	9,68	9,83
7:08:30	75	9,67	9,87
7:09:00	74	9,67	9,87
7:09:30	74	9,67	9,87
7:10:00	74	9,67	9,87
7:10:30	74	9,66	9,91
7:11:00	74	9,66	9,91
7:11:30	74	9,66	9,91
7:12:00	74	9,66	9,91
7:12:30	74	9,66	9,91
7:13:00	74	9,66	9,95
7:13:30	74	9,66	9,95
7:14:00	74	9,66	9,95
7:14:30	74	9,66	9,95
7:15:00	74	9,65	9,99
7:15:30	74	9,65	9,99
7:16:00	74	9,65	9,99
7:16:30	74	9,65	9,99
7:17:00	74	9,65	9,99
7:17:30	74	9,65	9,99
7:18:00	74	9,64	10,02
7:18:30	74	9,64	10,02
7:19:00	74	9,64	10,02
7:19:30	74	9,64	10,06
7:20:00	74	9,64	10,06
7:20:30	74	9,64	10,06
7:21:00	75	9,64	10,06
7:21:30	74	9,64	10,06
7:22:00	74	9,64	10,06
7:22:30	74	9,63	10,10
7:23:00	74	9,63	10,10
7:23:30	75	9,63	10,10
7:24:00	74	9,63	10,10
7:24:30	74	9,62	10,14
7:25:00	74	9,62	10,14
7:25:30	74	9,62	10,14
7:26:00	75	9,62	10,14
7:26:30	74	9,61	10,18
7:27:00	75		
7:27:30	74	9,61	10,18
7:28:00	74	9,61	10,18
7:28:30	74	9,61	10,18
7:29:00	74	9,61	10,18
7:29:30	74	9,61	10,22
7:30:00	74	9,61	10,22
7:30:30	74	9,61	10,22
7:31:00	75	9,61	10,22
7:31:30	74	9,60	10,26
7:32:00	74	9,60	10,26
7:32:30	74	9,60	10,26
7:33:00	75	9,60	10,26
7:33:30	74	9,60	10,26
7:34:00	74	9,59	10,30
7:34:30	74	9,59	10,30
7:35:00	74	9,59	10,30
7:35:30	74	9,59	10,30
7:36:00	74	9,59	10,30
7:36:30	74	9,58	10,34
7:37:00	74	9,58	10,34
7:37:30	74	9,58	10,34
7:38:00	74	9,58	10,34
7:38:30	74	9,58	10,34
7:39:00	74	9,57	10,38
7:39:30	74	9,57	10,38
7:40:00	74	9,57	10,38
7:40:30	74	9,57	10,38
7:41:00	74	9,57	10,38
7:41:30	74	9,57	10,38
7:42:00	74	9,57	10,42
7:42:30	74	9,57	10,42
7:43:00	74	9,57	10,42
7:43:30	75	9,57	10,42
7:44:00	74	9,57	10,42
7:44:30	74	9,56	10,47
7:45:00	74	9,56	10,47
7:45:30	74	9,56	10,47
7:46:00	74	9,56	10,47
7:46:30	74	9,56	10,47
7:47:00	74	9,55	10,51
7:47:30	74	9,55	10,51
7:48:00	74	9,55	10,51
7:48:30	75	9,55	10,51
7:49:00	74	9,55	10,51
7:49:30	74	9,55	10,55
7:50:00	74	9,55	10,55
7:50:30	74	9,55	10,55
7:51:00	74	9,55	10,55
7:51:30	74	9,55	10,55
7:52:00	74	9,55	10,55
7:52:30	74	9,55	10,55
7:53:00	74	9,54	10,59
7:53:30	74	9,54	10,59
7:54:00	74	9,54	10,59
7:54:30	74	9,54	10,59
7:55:00	74	9,54	10,59
7:55:30	74	9,53	10,63
7:56:00	74	9,53	10,63
7:56:30	74	9,53	10,63
7:57:00	74	9,53	10,63
7:57:30	74	9,53	10,63
7:58:00	74	9,53	10,63
7:58:30	74	9,52	10,67
7:59:00	74	9,52	10,67
7:59:30	74	9,52	10,67
8:00:00	74	9,52	10,67
8:00:30	74	9,52	10,67
8:01:00	74	9,52	10,67
8:01:30	74	9,52	10,71
8:02:00	74	9,52	10,71
8:02:30	74	9,52	10,71
8:03:00	74	9,52	10,71
8:03:30	75	9,52	10,71
8:04:00	74	9,52	10,71
8:04:30	74	9,51	10,76
8:05:00	74	9,51	10,76
8:05:30	74	9,51	10,76
8:06:00	74	9,51	10,76
8:06:30	74	9,51	10,76
8:07:00	74	9,50	10,80
8:07:30	74	9,50	10,80
8:08:00	74	9,50	10,80
8:08:30	74	9,50	10,80
8:09:00	74	9,50	10,80
8:09:30	74	9,50	10,80
8:10:00	74	9,50	10,80
8:10:30	74	9,49	10,84
8:11:00	74	9,49	10,84
8:11:30	74	9,49	10,84
8:12:00	74	9,49	10,84
8:12:30	74	9,49	10,84
8:13:00	74	9,48	10,88
8:13:30	74	9,48	10,88
8:14:00	74	9,48	10,88
8:14:30	74	9,48	10,88
8:15:00	74	9,48	10,88
8:15:30	74	9,48	10,88
8:16:00	74	9,48	10,93
8:16:30	74	9,48	10,93
8:17:00	74	9,48	10,93
8:17:30	74	9,48	10,93
8:18:00	74	9,48	10,93
8:18:30	74	9,48	10,93
8:19:00	74	9,47	10,97
8:19:30	74	9,47	10,97
8:20:00	74	9,47	10,97
8:20:30	74	9,47	10,97
8:21:00	74	9,47	10,97
8:21:30	74	9,47	10,97
8:22:00	74	9,47	10,97
8:22:30	74	9,46	11,01
8:23:00	74	9,46	11,01
8:23:30	74	9,46	11,01
8:24:00	74	9,46	11,01
8:24:30	74	9,46	11,01
8:25:00	74	9,46	11,01
8:25:30	74	9,46	11,01
8:26:00	75	9,45	11,06
8:26:30	74	9,45	11,10
8:27:00	74	9,45	11,10
8:27:30	74	9,45	11,10
8:28:00	74	9,45	11,10
8:28:30	74	9,45	11,10
8:29:00	74	9,45	11,10
8:29:30	74	9,44	11,15
8:30:00	74	9,44	11,15
8:30:30	74	9,44	11,15
8:31:00	74	9,44	11,15
8:31:30	74	9,44	11,15
8:32:00	74	9,44	11,15
8:32:30	74	9,44	11,15
8:33:00	74	9,43	11,19
8:33:30	74	9,43	11,19
8:34:00	74	9,43	11,19
8:34:30	74	9,43	11,19
8:35:00	74	9,43	11,19
8:35:30	74	9,43	11,19
8:36:00	74	9,43	11,19
8:36:30	74	9,43	11,23
8:37:00	74	9,43	11,23
8:37:30	74	9,43	11,23
8:38:00	74	9,43	11,23
8:38:30	74	9,43	11,23
8:39:00	74	9,43	11,23
8:39:30	74	9,42	11,28
8:40:00	74	9,42	11,28
8:40:30	74	9,42	11,28
8:41:00	75	9,42	11,28
8:41:30	74	9,42	11,28
8:42:00	74	9,42	11,28
8:42:30	74	9,41	11,32
8:43:00	74	9,41	11,32
8:43:30	74	9,41	11,32
8:44:00	74	9,41	11,32
8:44:30	74	9,41	11,32
8:45:00	74	9,41	11,32
8:45:30	74	9,41	11,32
8:46:00	74	9,41	11,32
8:46:30	74	9,40	11,37
8:47:00	74	9,40	11,37
8:47:30	74	9,40	11,37
8:48:00	74	9,40	11,37
8:48:30	74	9,40	11,37
8:49:00	74	9,39	11,41
8:49:30	74	9,39	11,41
8:50:00	75	9,39	11,41
8:50:30	74	9,39	11,41
8:51:00	75	9,39	11,41
8:51:30	74	9,39	11,41
8:52:00	74	9,39	11,41
8:52:30	74	9,39	11,46
8:53:00	74	9,39	11,46
8:53:30	74	9,39	11,46
8:54:00	74	9,39	11,46
8:54:30	74	9,39	11,46
8:55:00	74	9,39	11,46
8:55:30	74	9,39	11,46
8:56:00	74	9,39	11,46
8:56:30	74	9,38	11,50
8:57:00	74	9,38	11,50
8:57:30	74	9,38	11,50
8:58:00	75	9,38	11,50
8:58:30	74	9,38	11,50
8:59:00	74	9,38	11,50
8:59:30	74	9,38	11,50
9:00:00	74	9,38	11,50
9:00:30	74	9,37	11,55
9:01:00	75	9,37	11,55
9:01:30	74	9,37	11,55
9:02:00	74	9,37	11,55
9:02:30	74	9,37	11,55
9:03:00	74	9,37	11,55
9:03:30	74	9,37	11,55
9:04:00	74	9,36	11,60
9:04:30	74	9,36	11,60
9:05:00	74	9,36	11,60
9:05:30	74	9,36	11,60
9:06:00	74	9,36	11,60
9:06:30	74	9,36	11,60
9:07:00	74	9,36	11,60
9:07:30	74	9,36	11,64
9:08:00	74	9,36	11,64
9:08:30	74	9,36	11,64
9:09:00	74	9,36	11,64
9:09:30	74	9,36	11,64
9:10:00	74	9,36	11,64
9:10:30	74	9,36	11,64
9:11:00	74	9,35	11,69
9:11:30	74	9,35	11,69
9:12:00	74	9,35	11,69
9:12:30	74	9,35	11,69
9:13:00	74	9,35	11,69
9:13:30	75	9,35	11,69
9:14:00	74	9,35	11,69
9:14:30	74	9,34	11,74
9:15:00	74	9,34	11,74
9:15:30	74	9,34	11,74
9:16:00	75	9,34	11,74
9:16:30	74	9,34	11,74
9:17:00	74	9,34	11,74
9:17:30	74	9,34	11,74
9:18:00	74	9,34	11,74
9:18:30	74	9,34	11,74
9:19:00	74	9,34	11,74
9:19:30	74	9,34	11,74
9:20:00	74	9,34	11,78
9:20:30	74	9,34	11,78
9:21:00	74	9,34	11,78
9:21:30	74	9,34	11,78
9:22:00	74	9,34	11,78
9:22:30	74	9,34	11,78
9:23:00	74	9,34	11,78
9:23:30	75	9,33	11,83
9:24:00	74	9,33	11,83
9:24:30	74	9,33	11,83
9:25:00	74	9,33	11,83
9:25:30	74	9,33	11,83
9:26:00	74	9,33	11,83
9:26:30	74	9,33	11,83
9:27:00	74	9,33	11,83
9:27:30	74	9,32	11,88
9:28:00	74	9,32	11,88
9:28:30	74	9,32	11,88
9:29:00	74	9,32	11,88
9:29:30	74	9,32	11,88
9:30:00	74	9,32	11,88
9:30:30	74	9,32	11,88
9:31:00	74	9,32	11,88
9:31:30	75	9,31	11,92
9:32:00	74	9,31	11,92
9:32:30	74	9,31	11,92
9:33:00	74	9,31	11,92
9:33:30	74	9,31	11,92
9:34:00	74	9,31	11,92
9:34:30	74	9,31	11,92
9:35:00	74	9,30	11,97
9:35:30	74	9,30	11,97
9:36:00	74	9,30	11,97
9:36:30	74	9,30	11,97
9:37:00	74	9,30	11,97
9:37:30	74	9,30	11,97
9:38:00	74	9,30	11,97
9:38:30	74	9,30	11,97
9:39:00	74	9,30	11,97
9:39:30	74	9,30	11,97
9:40:00	74	9,30	11,97
9:40:30	74	9,30	11,97
9:41:00	74	9,30	12,02
9:41:30	74	9,30	12,02
9:42:00	74	9,30	12,02
9:42:30	74	9,30	12,02
9:43:00	74	9,30	12,02
9:43:30	74	9,30	12,02
9:44:00	74	9,30	12,02
9:44:30	74	9,30	12,02
9:45:00	74	9,30	12,02
9:45:30	74	9,29	12,07
9:46:00	74	9,29	12,07
9:46:30	74	9,29	12,07
9:47:00	74	9,29	12,07
9:47:30	74	9,29	12,07
9:48:00	74	9,29	12,07
9:48:30	75	9,29	12,07
9:49:00	75	9,28	12,12
9:49:30	74	9,28	12,12
9:50:00	74	9,28	12,12
9:50:30	74	9,28	12,12
9:51:00	74	9,28	12,12
9:51:30	74	9,28	12,12
9:52:00	74	9,28	12,12
9:52:30	74	9,28	12,12
9:53:00	74	9,28	12,12
9:53:30	74	9,28	12,12
9:54:00	74	9,27	12,16
9:54:30	74	9,27	12,16
9:55:00	74	9,27	12,16
9:55:30	74	9,27	12,16
9:56:00	74	9,27	12,16
9:56:30	74	9,27	12,16
9:57:00	74	9,27	12,16
9:57:30	74	9,27	12,16
9:58:00	74	9,27	12,16
9:58:30	74	9,27	12,16
9:59:00	74	9,27	12,16
9:59:30	74	9,27	12,21
10:00:00	74	9,27	12,21
10:00:30	74	9,27	12,21
10:01:00	74	9,27	12,21
10:01:30	74	9,27	12,21
10:02:00	74	9,27	12,21
10:02:30	74	9,27	12,21
10:03:00	74	9,27	12,21
10:03:30	74	9,27	12,21
10:04:00	74	9,26	12,26
10:04:30	74	9,26	12,26
10:05:00	75	9,26	12,26
10:05:30	74	9,26	12,26
10:06:00	74	9,26	12,26
10:06:30	74	9,26	12,26
10:07:00	74	9,26	12,26
10:07:30	74	9,26	12,26
10:08:00	74	9,25	12,31
10:08:30	74	9,25	12,31
10:09:00	74	9,25	12,31
10:09:30	74	9,25	12,31
10:10:00	74	9,25	12,31
10:10:30	74	9,25	12,31
10:11:00	74	9,25	12,31
10:11:30	75	9,25	12,31
10:12:00	74	9,25	12,36
10:12:30	74	9,25	12,36
10:13:00	74	9,25	12,36
10:13:30	74	9,25	12,36
10:14:00	74	9,25	12,36
10:14:30	74	9,25	12,36
10:15:00	74	9,25	12,36
10:15:30	74	9,25	12,36
10:16:00	74	9,25	12,36
10:16:30	74	9,24	12,41
10:17:00	74	9,24	12,41
10:17:30	74	9,24	12,41
10:18:00	74	9,24	12,41
10:18:30	74	9,24	12,41
10:19:00	74	9,24	12,41
10:19:30	74	9,24	12,41
10:20:00	74	9,23	12,46
10:20:30	74	9,23	12,46
10:21:00	74	9,23	12,46
10:21:30	74	9,23	12,46
10:22:00	74	9,23	12,46
10:22:30	74	9,23	12,46
10:23:00	74	9,23	12,46
10:23:30	74	9,23	12,46
10:24:00	74	9,23	12,46
10:24:30	74	9,23	12,46
10:25:00	74	9,23	12,46
10:25:30	74	9,22	12,51
10:26:00	74	9,22	12,51
10:26:30	74	9,22	12,51
10:27:00	74	9,22	12,51
10:27:30	74	9,22	12,51
10:28:00	74	9,22	12,51
10:28:30	74	9,22	12,51
10:29:00	74	9,22	12,51
10:29:30	75	9,22	12,51
10:30:00	74	9,21	12,56
10:30:30	74	9,21	12,56
10:31:00	74	9,21	12,56
10:31:30	74	9,21	12,56
10:32:00	74	9,21	12,56
10:32:30	74	9,21	12,56
10:33:00	74	9,21	12,56
10:33:30	74	9,21	12,56
10:34:00	74	9,21	12,56
10:34:30	74	9,21	12,56
10:35:00	74	9,21	12,56
10:35:30	74	9,21	12,61
10:36:00	74	9,21	12,61
10:36:30	74	9,21	12,61
10:37:00	74	9,21	12,61
10:37:30	74	9,21	12,61
10:38:00	74	9,21	12,61
10:38:30	74	9,21	12,61
10:39:00	74	9,21	12,61
10:39:30	74	9,21	12,61
10:40:00	74	9,21	12,61
10:40:30	74	9,20	12,66
10:41:00	74	9,20	12,66
10:41:30	74	9,20	12,66
10:42:00	74	9,20	12,66
10:42:30	74	9,20	12,66
10:43:00	74	9,20	12,66
10:43:30	74	9,20	12,66
10:44:00	74	9,20	12,66
10:44:30	74	9,20	12,66
10:45:00	74	9,20	12,66
10:45:30	74	9,20	12,66
10:46:00	74	9,19	12,71
10:46:30	74	9,19	12,71
10:47:00	74	9,19	12,71
10:47:30	75	9,19	12,71
10:48:00	74	9,19	12,71
10:48:30	74	9,19	12,71
10:49:00	74	9,19	12,71
10:49:30	74	9,19	12,71
10:50:00	74	9,19	12,71
10:50:30	74	9,19	12,71
10:51:00	74	9,19	12,71
10:51:30	74	9,18	12,76
10:52:00	74	9,18	12,76
10:52:30	74	9,18	12,76
10:53:00	74	9,18	12,76
10:53:30	74	9,18	12,76
10:54:00	74	9,18	12,76
10:54:30	74	9,18	12,76
10:55:00	75	9,18	12,76
10:55:30	74	9,18	12,76
10:56:00	74	9,18	12,76
10:56:30	74	9,18	12,76
10:57:00	74	9,18	12,82
10:57:30	74	9,18	12,82
10:58:00	74	9,18	12,82
10:58:30	74	9,18	12,82
10:59:00	74	9,18	12,82
10:59:30	74	9,18	12,82
11:00:00	74	9,18	12,82
11:00:30	74	9,18	12,82
11:01:00	74	9,18	12,82
11:01:30	74	9,18	12,82
11:02:00	74	9,18	12,82
11:02:30	74	9,18	12,82
11:03:00	74	9,18	12,82
11:03:30	74	9,18	12,82
11:04:00	74	9,17	12,87
11:04:30	74	9,17	12,87
11:05:00	74	9,17	12,87
11:05:30	75	9,17	12,87
11:06:00	74	9,17	12,87
11:06:30	74	9,17	12,87
11:07:00	74	9,17	12,87
11:07:30	74	9,17	12,87
11:08:00	74	9,17	12,87
11:08:30	74	9,17	12,87
11:09:00	74	9,17	12,87
11:09:30	74	9,16	12,92
11:10:00	74	9,16	12,92
11:10:30	74	9,16	12,92
11:11:00	74	9,16	12,92
11:11:30	74	9,16	12,92
11:12:00	74	9,16	12,92
11:12:30	74	9,16	12,92
11:13:00	74	9,16	12,92
11:13:30	75	9,16	12,92
11:14:00	74	9,16	12,92
11:14:30	75	9,16	12,92
11:15:00	74	9,16	12,92
11:15:30	74	9,16	12,92
11:16:00	74	9,16	12,97
11:16:30	74	9,16	12,97
11:17:00	74	9,16	12,97
11:17:30	74	9,16	12,97
11:18:00	74	9,16	12,97
11:18:30	74	9,16	12,97
11:19:00	74	9,16	12,97
11:19:30	74	9,16	12,97
11:20:00	74	9,16	12,97
11:20:30	74	9,16	12,97
11:21:00	74	9,16	12,97
11:21:30	74	9,16	12,97
11:22:00	74	9,16	12,97
11:22:30	74	9,15	13,02
11:23:00	75	9,15	13,02
11:23:30	74	9,15	13,02
11:24:00	74	9,15	13,02
11:24:30	74	9,15	13,02
11:25:00	74	9,15	13,02
11:25:30	74	9,15	13,02
11:26:00	74	9,15	13,02
11:26:30	74	9,15	13,02
11:27:00	74	9,15	13,02
11:27:30	74	9,15	13,02
11:28:00	75	9,14	13,08
11:28:30	74	9,14	13,08
11:29:00	74	9,14	13,08
11:29:30	74	9,14	13,08
11:30:00	74	9,14	13,08
11:30:30	74	9,14	13,08
11:31:00	74	9,14	13,08
11:31:30	74	9,14	13,08
11:32:00	74	9,14	13,08
11:32:30	74	9,14	13,08
11:33:00	74	9,14	13,08
11:33:30	74	9,14	13,08
11:34:00	74	9,14	13,08
11:34:30	74	9,14	13,08
11:35:00	74	9,14	13,08
11:35:30	74	9,13	13,13
11:36:00	74	9,13	13,13
11:36:30	74	9,13	13,13
11:37:00	74	9,13	13,13
11:37:30	74	9,13	13,13
11:38:00	74	9,13	13,13
11:38:30	74	9,13	13,13
11:39:00	75	9,13	13,13
11:39:30	74	9,13	13,13
11:40:00	74	9,13	13,13
11:40:30	74	9,13	13,13
11:41:00	74	9,13	13,13
11:41:30	74	9,13	13,13
11:42:00	74	9,13	13,18
11:42:30	74	9,13	13,18
11:43:00	74	9,13	13,18
11:43:30	75	9,13	13,18
11:44:00	74	9,13	13,18
11:44:30	74	9,13	13,18
11:45:00	74	9,13	13,18
11:45:30	74	9,13	13,18
11:46:00	74	9,13	13,18
11:46:30	74	9,13	13,18
11:47:00	74	9,13	13,18
11:47:30	74	9,13	13,18
11:48:00	74	9,13	13,18
11:48:30	74	9,12	13,24
11:49:00	74	9,12	13,24
11:49:30	74	9,12	13,24
11:50:00	74	9,12	13,24
11:50:30	74	9,12	13,24
11:51:00	74	9,12	13,24
11:51:30	74	9,12	13,24
11:52:00	74	9,12	13,24
11:52:30	74	9,12	13,24
11:53:00	74	9,12	13,24
11:53:30	74	9,12	13,24
11:54:00	74	9,11	13,29
11:54:30	74	9,11	13,29
11:55:00	74	9,11	13,29
11:55:30	74	9,11	13,29
11:56:00	74	9,11	13,29
11:56:30	74	9,11	13,29
11:57:00	74	9,11	13,29
11:57:30	74	9,11	13,29
11:58:00	74	9,11	13,29
11:58:30	74	9,11	13,29
11:59:00	74	9,11	13,29
11:59:30	74	9,11	13,29
12:00:00	74	9,11	13,29
12:00:30	74	9,11	13,29
12:01:00	74	9,11	13,29
12:01:30	74	9,10	13,34
12:02:00	74	9,10	13,34
12:02:30	74	9,10	13,34
12:03:00	74	9,10	13,34
12:03:30	74	9,10	13,34
12:04:00	74	9,10	13,34
12:04:30	75	9,10	13,34
12:05:00	74	9,10	13,34
12:05:30	74	9,10	13,34
12:06:00	74	9,10	13,34
12:06:30	74	9,10	13,34
12:07:00	74	9,10	13,34
12:07:30	74	9,10	13,34
12:08:00	74	9,10	13,34
12:08:30	74	9,09	13,40
12:09:00	74	9,09	13,40
12:09:30	74	9,09	13,40
12:10:00	74	9,09	13,40
12:10:30	74	9,09	13,40
12:11:00	74	9,09	13,40
12:11:30	74	9,09	13,40
12:12:00	74	9,09	13,40
12:12:30	74	9,09	13,40
12:13:00	74	9,09	13,40
12:13:30	74	9,09	13,40
12:14:00	74	9,09	13,40
12:14:30	74	9,09	13,40
12:15:00	74	9,09	13,40
12:15:30	75	9,09	13,40
12:16:00	74	9,09	13,40
12:16:30	74	9,09	13,40
12:17:00	74	9,09	13,40
12:17:30	74	9,09	13,45
12:18:00	74	9,09	13,45
12:18:30	74	9,09	13,45
12:19:00	74	9,09	13,45
12:19:30	74	9,09	13,45
12:20:00	74	9,09	13,45
12:20:30	74	9,09	13,45
12:21:00	74	9,09	13,45
12:21:30	74	9,09	13,45
12:22:00	74	9,09	13,45
12:22:30	74	9,09	13,45
12:23:00	74	9,09	13,45
12:23:30	75	9,09	13,45
12:24:00	74	9,09	13,45
12:24:30	74	9,09	13,45
12:25:00	74	9,09	13,45
12:25:30	74	9,09	13,45
12:26:00	74	9,08	13,51
12:26:30	74	9,08	13,51
12:27:00	74	9,08	13,51
12:27:30	74	9,08	13,51
12:28:00	74	9,08	13,51
12:28:30	75	9,07	13,56
12:29:00	74	9,07	13,56
12:29:30	74	9,07	13,56
12:30:00	74	9,07	13,56
12:30:30	74	9,07	13,56
12:31:00	74	9,07	13,56
12:31:30	74	9,07	13,56
12:32:00	74	9,07	13,56
12:32:30	74	9,07	13,56
12:33:00	74	9,07	13,56
12:33:30	74	9,07	13,56
12:34:00	74	9,07	13,56
12:34:30	74	9,07	13,56
12:35:00	74	9,07	13,56
12:35:30	74	9,07	13,56
12:36:00	75	9,07	13,56
12:36:30	74	9,07	13,56
12:37:00	74	9,07	13,56
12:37:30	74	9,07	13,62
12:38:00	74	9,07	13,62
12:38:30	74	9,07	13,62
12:39:00	74	9,07	13,62
12:39:30	74	9,07	13,62
12:40:00	74	9,07	13,62
12:40:30	74	9,07	13,62
12:41:00	74	9,07	13,62
12:41:30	74	9,07	13,62
12:42:00	74	9,07	13,62
12:42:30	74	9,07	13,62
12:43:00	74	9,07	13,62
12:43:30	75	9,07	13,62
12:44:00	74	9,07	13,62
12:44:30	75	9,07	13,62
12:45:00	75	9,06	13,67
12:45:30	74	9,06	13,67
12:46:00	74	9,06	13,67
12:46:30	74	9,06	13,67
12:47:00	74	9,06	13,67
12:47:30	74	9,06	13,67
12:48:00	74	9,06	13,67
12:48:30	74	9,06	13,67
12:49:00	74	9,06	13,67
12:49:30	75	9,06	13,67
12:50:00	74	9,06	13,67
12:50:30	74	9,06	13,67
12:51:00	75	9,06	13,67
12:51:30	74	9,05	13,73
12:52:00	74	9,05	13,73
12:52:30	75	9,05	13,73
12:53:00	74	9,05	13,73
12:53:30	75	9,05	13,73
12:54:00	75	9,05	13,73
12:54:30	75	9,05	13,73
12:55:00	75	9,05	13,73
12:55:30	74	9,05	13,73
12:56:00	75	9,05	13,73
12:56:30	74	9,05	13,73
12:57:00	74	9,05	13,73
12:57:30	74	9,05	13,73
12:58:00	74	9,05	13,73
12:58:30	75	9,05	13,73
12:59:00	74	9,05	13,73
12:59:30	75	9,05	13,73
13:00:00	74	9,05	13,73
13:00:30	74	9,05	13,73
13:01:00	75	9,04	13,78
13:01:30	74	9,04	13,78
13:02:00	74	9,04	13,78
13:02:30	74	9,04	13,78
13:03:00	74	9,04	13,78
13:03:30	74	9,04	13,78
13:04:00	74	9,04	13,78
13:04:30	74	9,04	13,78
13:05:00	74	9,04	13,78
13:05:30	74	9,04	13,78
13:06:00	75	9,04	13,78
13:06:30	74	9,04	13,78
13:07:00	74	9,04	13,78
13:07:30	74	9,04	13,78
13:08:00	74	9,04	13,78
13:08:30	74	9,04	13,84
13:09:00	74	9,04	13,84
13:09:30	74	9,04	13,84
13:10:00	74	9,04	13,84
13:10:30	74	9,04	13,84
13:11:00	75	9,04	13,84
13:11:30	74	9,04	13,84
13:12:00	74	9,04	13,84
13:12:30	74	9,04	13,84
13:13:00	74	9,04	13,84
13:13:30	75	9,04	13,84
13:14:00	74	9,04	13,84
13:14:30	74	9,04	13,84
13:15:00	74	9,04	13,84
13:15:30	74	9,04	13,84
13:16:00	75	9,04	13,84
13:16:30	74	9,03	13,90
13:17:00	74	9,04	13,84
13:17:30	74	9,03	13,90
13:18:00	74	9,03	13,90
13:18:30	75	9,03	13,90
13:19:00	74	9,03	13,90
13:19:30	74	9,03	13,90
13:20:00	74	9,03	13,90
13:20:30	74	9,03	13,90
13:21:00	74	9,03	13,90
13:21:30	74	9,03	13,90
13:22:00	74	9,03	13,90
13:22:30	74	9,03	13,90
13:23:00	74	9,03	13,90
13:23:30	75	9,03	13,90
13:24:00	74	9,03	13,90
13:24:30	74	9,03	13,90
13:25:00	74	9,03	13,90
13:25:30	74	9,03	13,90
13:26:00	75	9,03	13,90
13:26:30	74	9,02	13,95
13:27:00	74	9,02	13,95
13:27:30	74	9,02	13,95
13:28:00	74	9,02	13,95
13:28:30	74	9,02	13,95
13:29:00	74	9,02	13,95
13:29:30	74	9,02	13,95
13:30:00	74	9,02	13,95
13:30:30	74	9,02	13,95
13:31:00	74	9,02	13,95
13:31:30	74	9,02	13,95
13:32:00	74	9,02	13,95
13:32:30	74	9,02	13,95
13:33:00	74	9,02	13,95
13:33:30	74	9,02	13,95
13:34:00	74	9,02	13,95
13:34:30	75	9,02	13,95
13:35:00	74	9,01	14,01
13:35:30	75	9,01	14,01
13:36:00	75	9,01	14,01
13:36:30	74	9,01	14,01
13:37:00	74	9,01	14,01
13:37:30	74	9,01	14,01
13:38:00	74	9,01	14,01
13:38:30	75	9,01	14,01
13:39:00	74	9,01	14,01
13:39:30	74	9,01	14,01
13:40:00	74	9,01	14,01
13:40:30	74	9,01	14,01
13:41:00	74	9,01	14,01
13:41:30	74	9,01	14,01
13:42:00	74	9,01	14,01
13:42:30	74	9,01	14,01
13:43:00	74	9,01	14,01
13:43:30	75	9,00	14,07
13:44:00	74	9,01	14,01
13:44:30	74	9,00	14,07
13:45:00	74	9,00	14,07
13:45:30	74	9,00	14,07
13:46:00	75	9,00	14,07
13:46:30	74	9,00	14,07
13:47:00	74	9,00	14,07
13:47:30	74	9,00	14,07
13:48:00	74	9,00	14,07
13:48:30	74	9,00	14,07
13:49:00	74	9,00	14,07
13:49:30	74	9,00	14,07
13:50:00	74	9,00	14,07
13:50:30	74	9,00	14,07
13:51:00	74	9,00	14,07
13:51:30	74	9,00	14,07
13:52:00	74	9,00	14,07
13:52:30	74	9,00	14,07
13:53:00	74	9,00	14,07
13:53:30	75	9,00	14,07
13:54:00	74	9,00	14,07
13:54:30	74	9,00	14,07
13:55:00	74	9,00	14,07
13:55:30	74	9,00	14,12
13:56:00	75	9,00	14,12
13:56:30	74	9,00	14,12
13:57:00	74	9,00	14,12
13:57:30	74	9,00	14,12
13:58:00	74	9,00	14,12
13:58:30	74	9,00	14,12
13:59:00	74	9,00	14,12
13:59:30	74	9,00	14,12
14:00:00	74	9,00	14,12
14:00:30	74	9,00	14,12
14:01:00	75	9,00	14,12
14:01:30	74	9,00	14,12
14:02:00	74	9,00	14,12
14:02:30	74	8,99	14,18
14:03:00	74	8,99	14,18
14:03:30	75	8,99	14,18
14:04:00	74	8,99	14,18
14:04:30	74	8,99	14,18
14:05:00	74	8,99	14,18
14:05:30	74	8,99	14,18
14:06:00	74	8,99	14,18
14:06:30	74	8,99	14,18
14:07:00	74	8,99	14,18
14:07:30	74	8,99	14,18
14:08:00	74	8,99	14,18
14:08:30	74	8,99	14,18
14:09:00	74	8,99	14,18
14:09:30	74	8,99	14,18
14:10:00	74	8,99	14,18
14:10:30	74	8,99	14,18
14:11:00	75	8,99	14,18
14:11:30	74	8,99	14,18
14:12:00	74	8,99	14,18
14:12:30	74	8,99	14,18
14:13:00	74	8,98	14,24
14:13:30	74	8,98	14,24
14:14:00	74	8,98	14,24
14:14:30	74	8,98	14,24
14:15:00	74	8,98	14,24
14:15:30	74	8,98	14,24
14:16:00	75	8,98	14,24
14:16:30	74	8,98	14,24
14:17:00	75	8,98	14,24
14:17:30	74	8,98	14,24
14:18:00	74	8,98	14,24
14:18:30	74	8,98	14,24
14:19:00	74	8,98	14,24
14:19:30	74	8,98	14,24
14:20:00	74	8,98	14,24
14:20:30	74	8,98	14,24
14:21:00	74	8,98	14,24
14:21:30	74	8,98	14,24
14:22:00	74	8,98	14,24
14:22:30	74	8,98	14,24
14:23:00	74	8,98	14,24
14:23:30	74	8,98	14,24
14:24:00	74	8,98	14,24
14:24:30	74	8,98	14,30
14:25:00	74	8,98	14,30
14:25:30	74	8,98	14,30
14:26:00	74	8,98	14,30
14:26:30	74	8,98	14,30
14:27:00	74	8,98	14,30
14:27:30	74	8,98	14,30
14:28:00	74	8,98	14,30
14:28:30	75	8,98	14,30
14:29:00	74	8,98	14,30
14:29:30	74	8,98	14,30
14:30:00	74	8,98	14,30
14:30:30	74	8,98	14,30
