Repository: ProgWizer/parser

File: project-root/data/Data Acquisition/Data Acquisition/2016 year (65)/16-0073.txt (part 1 of 7)
--Test Summary--
Full Path and File Name	
Instrument Name	SGSA/UCA
Instrument Type	Model 5265 SGSA/UCA
Instrument Serial Number	
Test Start Date	16.12.2016
Test Start Time	15:22:37
Test Stop Date	19.12.2016
Test Stop Time	9:27:09
Test Length	66:04:32
Final Sample Time Offset	66:04:30
Controller Schedule Name	
Sampling Period	30 seconds
Comments	
Information	WellID	
Information	Customer	
Information	EngName	
Information	CementClass	G
Information	CementMfr	Ñóõîé Ëîã
Information	Additives	20%DART-100M (ZBTM)
Information	Density	1900
Information	BHCT	75
Information	BHST	
Information	FluidLoss	
Information	JobType	
Calculated Value	CS_50	2:32:00
Calculated Value	CS_500	4:12:00
Calculated Value	SGS_Initial	1:29:30
Calculated Value	SGS_Final	2:15:30
Calculated Value	CS_Time8h	8,46 MPa
Calculated Value	CS_Time12h	11,38 MPa
Calculated Value	Time_SGS_100lb/100ft2	0:30:30
Calculated Value	Time_SGS_500lb/100ft2	2:00:00
Calculated Value	CS_Time24h	15,12 MPa
Calculated Value	CS_Time48h	17,92 MPa
Calculated Curve	Compressive Strength	Compressive strength type B (more than 14 lb/gal)
Calculated Curve	Static Gel Strength	Static gel strength
Initial Temperature (°C)	25 °C
Final Temperature (°C)	75 °C
Initial Pressure (psi)	3145 psi
Final Pressure (psi)	1010 psi
Initial Transit Time (microsec/in)	16,28 microsec/in
Final Transit Time (microsec/in)	8,46 microsec/in
Initial Gel Value	4993
Final Gel Value	7493
Initial Compressive Strength (MPa)	0,00 MPa
Final Compressive Strength (MPa)	18,92 MPa
Initial Static Gel Strength (lb/100ft2)	75,0 lb/100ft2
Final Static Gel Strength (lb/100ft2)	ERROR
--Data--
Time (HH:MM:SS)	Temperature (°C)	Pressure (psi)	Transit Time (microsec/in)	Gel Value	Compressive Strength (MPa)	Static Gel Strength (lb/100ft2)
0:00:00	25	3145	16,28	4993	0,00	75,0
0:00:30	25	3109	16,23	5013	0,01	75,4
0:01:00	25	3083	16,21	4993	0,02	75,8
0:01:30	26	3065	16,20	4993	0,02	76,3
0:02:00	26	3052	16,21	4972	0,02	76,7
0:02:30	26	3048	16,21	4992	0,02	77,1
0:03:00	27	3050	16,21	4994	0,02	77,5
0:03:30	27	3057	16,21	5004	0,02	77,9
0:04:00	28	3068	16,21	5000	0,02	78,4
0:04:30	28	3083	16,21	4987	0,02	78,8
0:05:00	29	3098	16,21	4976	0,02	79,2
0:05:30	29	3113	16,20	4970	0,02	79,6
0:06:00	29	3128	16,20	4974	0,02	80,0
0:06:30	30	3142	16,19	4959	0,03	80,4
0:07:00	30	3157	16,19	4959	0,03	80,9
0:07:30	31	3173	16,18	4960	0,03	81,3
0:08:00	31	3192	16,17	4950	0,03	81,7
0:08:30	32	3214	16,16	4958	0,03	82,1
0:09:00	33	3236	16,15	4942	0,04	82,5
0:09:30	33	3265	16,14	4944	0,04	83,0
0:10:00	34	3298	16,13	4938	0,04	83,4
0:10:30	35	3334	16,12	4920	0,05	83,8
0:11:00	35	3370	16,11	4915	0,05	84,2
0:11:30	36	3407	16,09	4916	0,05	84,6
0:12:00	36	3444	16,08	4902	0,06	85,1
0:12:30	37	3480	16,06	4896	0,06	85,5
0:13:00	38	3518	16,04	4891	0,07	85,9
0:13:30	38	3558	16,03	4874	0,07	86,3
0:14:00	39	3599	16,01	4877	0,08	86,7
0:14:30	40	3641	16,00	4871	0,08	87,2
0:15:00	40	3686	15,98	4887	0,09	87,6
0:15:30	41	3732	15,96	4889	0,09	88,0
0:16:00	42	3781	15,94	4906	0,10	88,4
0:16:30	42	3829	15,92	4915	0,11	88,8
0:17:00	43	3877	15,91	4942	0,11	89,2
0:17:30	44	3882	15,89	4949	0,11	89,7
0:18:00	44	3866	15,88	4966	0,12	90,1
0:18:30	45	3863	15,87	4983	0,12	90,5
0:19:00	46	3864	15,86	5002	0,13	90,9
0:19:30	47	3864	15,84	5023	0,13	91,3
0:20:00	47	3864	15,83	5040	0,13	91,8
0:20:30	48	3864	15,83	5041	0,14	92,2
0:21:00	49	3864	15,82	5052	0,14	92,6
0:21:30	49	3864	15,81	5066	0,14	93,0
0:22:00	50	3865	15,80	5074	0,15	93,4
0:22:30	51	3867	15,79	5070	0,15	93,9
0:23:00	51	3867	15,78	5089	0,15	94,3
0:23:30	52	3867	15,77	5088	0,15	94,7
0:24:00	53	3868	15,76	5083	0,16	95,1
0:24:30	54	3867	15,75	5079	0,16	95,5
0:25:00	54	3871	15,74	5073	0,17	95,9
0:25:30	55	3874	15,73	5063	0,17	96,4
0:26:00	56	3875	15,72	5053	0,17	96,8
0:26:30	56	3874	15,71	5061	0,17	97,2
0:27:00	57	3872	15,71	5046	0,18	97,6
0:27:30	58	3871	15,70	5028	0,18	98,0
0:28:00	59	3868	15,70	5029	0,18	98,5
0:28:30	59	3865	15,69	5021	0,18	98,9
0:29:00	60	3861	15,68	5016	0,19	99,3
0:29:30	61	3860	15,67	5004	0,19	99,7
0:30:00	61	3862	15,66	5004	0,19	100,1
0:30:30	62	3865	15,66	4999	0,19	100,6
0:31:00	63	3867	15,65	4994	0,19	101,0
0:31:30	64	3869	15,65	4995	0,20	101,4
0:32:00	64	3870	15,64	4991	0,20	101,8
0:32:30	65	3870	15,64	4986	0,20	102,2
0:33:00	66	3869	15,63	4986	0,20	102,7
0:33:30	67	3868	15,62	4984	0,20	103,1
0:34:00	67	3868	15,62	4986	0,21	103,5
0:34:30	68	3869	15,61	4978	0,21	103,9
0:35:00	68	3871	15,61	4974	0,21	104,3
0:35:30	69	3874	15,61	4969	0,21	104,7
0:36:00	70	3874	15,60	4960	0,21	105,2
0:36:30	70	3869	15,61	4957	0,21	105,6
0:37:00	71	3863	15,60	4963	0,21	106,0
0:37:30	71	3852	15,59	4959	0,21	106,4
0:38:00	72	3840	15,59	4962	0,22	106,8
0:38:30	72	3826	15,59	4954	0,22	107,3
0:39:00	72	3811	15,59	4953	0,21	107,7
0:39:30	73	3797	15,60	4944	0,21	108,1
0:40:00	73	3787	15,60	4943	0,21	108,5
0:40:30	73	3777	15,60	4948	0,21	108,9
0:41:00	73	3768	15,59	4939	0,21	109,4
0:41:30	74	3760	15,59	4939	0,21	109,8
0:42:00	74	3753	15,59	4937	0,21	110,2
0:42:30	74	3747	15,59	4933	0,21	110,6
0:43:00	74	3742	15,59	4934	0,22	111,0
0:43:30	74	3738	15,59	4941	0,22	111,5
0:44:00	75	3735	15,59	4937	0,22	111,9
0:44:30	75	3733	15,59	4935	0,22	112,3
0:45:00	75	3730	15,59	4925	0,22	112,7
0:45:30	75	3727	15,59	4921	0,21	113,1
0:46:00	75	3724	15,59	4924	0,21	113,5
0:46:30	75	3722	15,59	4920	0,21	114,0
0:47:00	75	3719	15,59	4922	0,22	114,4
0:47:30	75	3716	15,59	4916	0,22	114,8
0:48:00	75	3713	15,59	4913	0,22	115,2
0:48:30	75	3710	15,59	4926	0,22	115,6
0:49:00	75	3705	15,59	4911	0,21	116,1
0:49:30	75	3700	15,60	4915	0,21	116,5
0:50:00	75	3694	15,60	4919	0,21	116,9
0:50:30	75	3688	15,60	4924	0,21	117,3
0:51:00	75	3681	15,60	4913	0,21	117,7
0:51:30	75	3674	15,60	4915	0,21	118,2
0:52:00	75	3667	15,60	4913	0,21	118,6
0:52:30	75	3659	15,60	4911	0,21	119,0
0:53:00	75	3654	15,60	4899	0,21	119,4
0:53:30	75	3652	15,61	4911	0,21	119,8
0:54:00	75	3654	15,60	4910	0,21	120,3
0:54:30	75	3652	15,60	4900	0,21	120,7
0:55:00	75	3647	15,60	4909	0,21	121,1
0:55:30	75	3643	15,60	4905	0,21	121,5
0:56:00	75	3638	15,60	4912	0,21	121,9
0:56:30	75	3632	15,61	4893	0,21	122,3
0:57:00	75	3627	15,60	4903	0,21	122,8
0:57:30	75	3622	15,61	4905	0,21	123,2
0:58:00	75	3616	15,61	4898	0,21	123,6
0:58:30	75	3611	15,61	4903	0,21	124,0
0:59:00	75	3606	15,61	4906	0,21	124,4
0:59:30	75	3602	15,61	4902	0,21	124,9
1:00:00	75	3597	15,61	4905	0,21	125,3
1:00:30	75	3594	15,61	4913	0,21	125,7
1:01:00	75	3590	15,62	4900	0,21	126,1
1:01:30	75	3586	15,61	4888	0,21	126,5
1:02:00	75	3582	15,61	4903	0,21	127,0
1:02:30	75	3578	15,61	4904	0,21	127,4
1:03:00	75	3573	15,62	4906	0,21	127,8
1:03:30	75	3569	15,61	4905	0,21	128,2
1:04:00	75	3564	15,62	4916	0,21	128,6
1:04:30	75	3560	15,62	4909	0,21	129,1
1:05:00	75	3556	15,61	4909	0,21	129,5
1:05:30	75	3552	15,62	4912	0,21	129,9
1:06:00	75	3555	15,62	4897	0,21	130,3
1:06:30	75	3558	15,62	4910	0,20	130,7
1:07:00	75	3557	15,62	4918	0,20	131,1
1:07:30	75	3553	15,62	4910	0,20	131,6
1:08:00	75	3550	15,63	4918	0,20	132,0
1:08:30	75	3546	15,63	4907	0,20	132,4
1:09:00	75	3543	15,62	4919	0,20	132,8
1:09:30	75	3539	15,63	4912	0,20	133,2
1:10:00	75	3535	15,63	4907	0,20	133,7
1:10:30	75	3532	15,63	4914	0,20	134,1
1:11:00	75	3529	15,63	4914	0,20	134,5
1:11:30	75	3526	15,64	4906	0,20	134,9
1:12:00	75	3522	15,64	4911	0,20	135,3
1:12:30	75	3519	15,63	4910	0,20	135,8
1:13:00	75	3517	15,64	4907	0,20	136,2
1:13:30	75	3514	15,64	4903	0,20	136,6
1:14:00	75	3511	15,64	4905	0,20	137,0
1:14:30	75	3509	15,64	4902	0,20	137,4
1:15:00	75	3506	15,64	4903	0,20	137,8
1:15:30	75	3504	15,64	4896	0,20	138,3
1:16:00	75	3501	15,64	4900	0,20	138,7
1:16:30	75	3498	15,65	4886	0,20	139,1
1:17:00	75	3495	15,65	4896	0,19	139,5
1:17:30	75	3492	15,66	4895	0,19	139,9
1:18:00	75	3489	15,66	4893	0,19	140,4
1:18:30	75	3485	15,66	4893	0,19	140,8
1:19:00	75	3490	15,66	4878	0,19	141,2
1:19:30	75	3490	15,66	4882	0,19	141,6
1:20:00	75	3487	15,66	4875	0,19	142,0
1:20:30	75	3485	15,66	4881	0,19	142,5
1:21:00	75	3482	15,66	4873	0,19	142,9
1:21:30	75	3481	15,67	4872	0,19	143,3
1:22:00	75	3478	15,67	4866	0,19	143,7
1:22:30	75	3474	15,67	4873	0,19	144,1
1:23:00	75	3471	15,67	4862	0,19	144,6
1:23:30	75	3468	15,68	4866	0,19	145,0
1:24:00	75	3466	15,68	4863	0,18	145,4
1:24:30	75	3463	15,68	4853	0,18	145,8
1:25:00	75	3461	15,68	4855	0,18	146,2
1:25:30	75	3459	15,68	4855	0,18	146,6
1:26:00	75	3456	15,68	4848	0,18	147,1
1:26:30	75	3454	15,69	4851	0,18	147,5
1:27:00	75	3451	15,68	4846	0,18	147,9
1:27:30	75	3448	15,69	4844	0,18	148,3
1:28:00	75	3446	15,70	4837	0,18	148,7
1:28:30	75	3443	15,70	4842	0,18	149,2
1:29:00	75	3440	15,70	4836	0,18	149,6
1:29:30	75	3437	15,70	4830	0,18	150,0
1:30:00	75	3435	15,71	4827	0,18	149,3
1:30:30	75	3433	15,71	4839	0,17	152,6
1:31:00	75	3430	15,71	4835	0,18	151,4
1:31:30	75	3428	15,70	4828	0,18	149,3
1:32:00	75	3425	15,71	4828	0,18	149,5
1:32:30	75	3422	15,72	4825	0,17	148,5
1:33:00	75	3419	15,72	4833	0,17	150,8
1:33:30	75	3421	15,72	4827	0,17	149,1
1:34:00	75	3423	15,72	4835	0,17	151,3
1:34:30	75	3420	15,73	4832	0,17	150,5
1:35:00	75	3417	15,73	4827	0,17	149,0
1:35:30	75	3416	15,74	4837	0,17	152,1
1:36:00	75	3412	15,74	4846	0,16	154,5
1:36:30	75	3409	15,75	4851	0,16	156,2
1:37:00	75	3407	15,75	4860	0,16	158,8
1:37:30	75	3404	15,75	4855	0,16	157,1
1:38:00	75	3400	15,76	4859	0,16	158,5
1:38:30	75	3397	15,76	4876	0,16	163,3
1:39:00	75	3393	15,77	4878	0,16	164,0
1:39:30	75	3389	15,77	4880	0,15	164,6
1:40:00	75	3385	15,77	4897	0,15	169,7
1:40:30	75	3381	15,78	4897	0,15	169,7
1:41:00	75	3381	15,78	4917	0,15	175,6
1:41:30	75	3376	15,78	4925	0,15	178,1
1:42:00	75	3371	15,79	4942	0,15	183,4
1:42:30	75	3366	15,79	4945	0,15	184,4
1:43:00	75	3361	15,79	4955	0,15	187,6
1:43:30	75	3359	15,79	4967	0,15	191,5
1:44:00	75	3355	15,80	4981	0,14	195,8
1:44:30	75	3351	15,81	5005	0,14	203,8
1:45:00	75	3346	15,81	5017	0,14	207,7
1:45:30	75	3341	15,81	5028	0,14	211,3
1:46:00	75	3337	15,82	5054	0,14	220,0
1:46:30	75	3330	15,83	5062	0,14	222,8
1:47:00	75	3323	15,83	5080	0,13	229,1
1:47:30	75	3315	15,84	5100	0,13	235,8
1:48:00	75	3308	15,84	5123	0,13	244,1
1:48:30	75	3301	15,85	5146	0,13	252,6
1:49:00	75	3294	15,85	5146	0,13	252,5
1:49:30	75	3288	15,86	5181	0,13	265,6
1:50:00	75	3281	15,86	5195	0,12	270,5
1:50:30	75	3274	15,87	5217	0,12	279,0
1:51:00	75	3267	15,87	5240	0,12	288,0
1:51:30	75	3264	15,88	5270	0,12	299,9
1:52:00	75	3255	15,88	5294	0,12	309,6
1:52:30	75	3249	15,88	5318	0,12	319,5
1:53:00	75	3240	15,89	5340	0,12	328,9
1:53:30	75	3236	15,89	5366	0,11	340,0
1:54:00	75	3227	15,90	5394	0,11	352,4
1:54:30	75	3219	15,90	5421	0,11	364,2
1:55:00	75	3214	15,90	5454	0,11	379,3
1:55:30	75	3205	15,91	5474	0,11	388,6
1:56:00	75	3196	15,92	5499	0,11	400,7
1:56:30	75	3187	15,92	5537	0,11	419,1
1:57:00	75	3177	15,92	5559	0,11	429,8
1:57:30	75	3171	15,93	5592	0,10	446,8
1:58:00	75	3162	15,93	5624	0,10	463,3
1:58:30	75	3151	15,93	5648	0,10	476,3
1:59:00	75	3143	15,94	5680	0,10	493,7
1:59:30	75	3133	15,94	5712	0,10	511,2
2:00:00	75	3121	15,94	5744	0,10	529,6
2:00:30	75	3112	15,95	5769	0,10	544,3
2:01:00	75	3100	15,95	5803	0,10	564,5
2:01:30	75	3088	15,96	5831	0,10	581,4
2:02:00	75	3079	15,95	5868	0,10	604,8
2:02:30	75	3066	15,96	5895	0,10	622,3
2:03:00	75	3054	15,96	5925	0,10	641,5
2:03:30	75	3041	15,96	5954	0,09	661,3
2:04:00	75	3031	15,96	5983	0,09	681,2
2:04:30	75	3018	15,96	6014	0,09	703,2
2:05:00	75	3003	15,96	6047	0,09	727,0
2:05:30	75	2992	15,96	6075	0,09	747,3
2:06:00	75	2980	15,96	6108	0,09	772,2
2:06:30	75	2965	15,96	6138	0,09	795,6
2:07:00	75	2949	15,96	6166	0,09	817,7
2:07:30	75	2937	15,96	6198	0,10	843,1
2:08:00	75	2921	15,95	6229	0,10	868,8
2:08:30	75	2908	15,95	6257	0,10	893,2
2:09:00	75	2892	15,94	6287	0,10	918,9
2:09:30	75	2875	15,94	6316	0,10	944,7
2:10:00	75	2861	15,93	6348	0,10	973,3
2:10:30	75	2844	15,93	6374	0,10	997,8
2:11:00	75	2829	15,93	6391	0,10	1014,1
2:11:30	75	2809	15,93	6423	0,10	1044,2
2:12:00	75	2793	15,92	6450	0,11	1070,6
2:12:30	75	2772	15,91	6480	0,11	1101,5
2:13:00	75	2755	15,91	6508	0,11	1129,8
2:13:30	75	2734	15,90	6535	0,11	1158,8
2:14:00	75	2716	15,89	6560	0,11	1184,6
2:14:30	75	2699	15,88	6586	0,12	1213,5
2:15:00	75	2678	15,87	6615	0,12	1246,2
2:15:30	75	2660	15,86	6641	0,12	1275,0
2:16:00	75	2638	15,85	6669	0,13	
2:16:30	75	2619	15,84	6689	0,13	
2:17:00	75	2596	15,83	6714	0,14	
2:17:30	75	2577	15,82	6743	0,14	
2:18:00	75	2553	15,80	6764	0,14	
2:18:30	75	2533	15,79	6789	0,15	
2:19:00	75	2512	15,77	6809	0,15	
2:19:30	75	2488	15,76	6829	0,16	
2:20:00	75	2466	15,74	6854	0,16	
2:20:30	75	2444	15,73	6878	0,17	
2:21:00	75	2421	15,71	6895	0,17	
2:21:30	75	2396	15,69	6914	0,18	
2:22:00	75	2375	15,67	6935	0,19	
2:22:30	75	2350	15,65	6949	0,19	
2:23:00	75	2326	15,63	6966	0,20	
2:23:30	75	2302	15,61	6980	0,21	
2:24:00	75	2277	15,59	7000	0,22	
2:24:30	75	2253	15,57	7013	0,22	
2:25:00	75	2229	15,55	7029	0,23	
2:25:30	75	2204	15,53	7044	0,24	
2:26:00	75	2178	15,50	7058	0,25	
2:26:30	75	2151	15,48	7068	0,26	
2:27:00	75	2124	15,45	7082	0,26	
2:27:30	75	2098	15,43	7092	0,27	
2:28:00	75	2072	15,41	7105	0,28	
2:28:30	75	2047	15,38	7113	0,29	
2:29:00	75	2022	15,36	7125	0,30	
2:29:30	75	1997	15,33	7138	0,31	
2:30:00	75	1972	15,31	7147	0,32	
2:30:30	75	1947	15,28	7158	0,33	
2:31:00	75	1921	15,25	7168	0,34	
2:31:30	75	1894	15,23	7175	0,35	
2:32:00	75	1863	15,20	7186	0,36	
2:32:30	75	1833	15,17	7196	0,37	
2:33:00	75	1802	15,15	7203	0,38	
2:33:30	75	1771	15,13	7211	0,39	
2:34:00	75	1741	15,11	7219	0,40	
2:34:30	75	1710	15,08	7226	0,41	
2:35:00	75	1680	15,05	7233	0,42	
2:35:30	75	1649	15,03	7240	0,43	
2:36:00	75	1619	15,00	7246	0,45	
2:36:30	75	1588	14,97	7252	0,46	
2:37:00	75	1557	14,95	7257	0,47	
2:37:30	75	1525	14,92	7261	0,48	
2:38:00	75	1493	14,89	7264	0,49	
2:38:30	75	1462	14,87	7269	0,51	
2:39:00	75	1432	14,84	7271	0,52	
2:39:30	75	1401	14,81	7275	0,53	
2:40:00	75	1373	14,79	7279	0,55	
2:40:30	75	1344	14,76	7278	0,56	
2:41:00	75	1316	14,73	7278	0,57	
2:41:30	75	1286	14,71	7277	0,58	
2:42:00	75	1256	14,68	7277	0,60	
2:42:30	75	1226	14,65	7275	0,61	
2:43:00	75	1195	14,63	7276	0,62	
2:43:30	75	1164	14,60	7275	0,64	
2:44:00	75	1133	14,57	7272	0,65	
2:44:30	75	1776	14,55	7270	0,66	
2:45:00	75	1735	14,49	7274	0,69	
2:45:30	75	1698	14,44	7272	0,72	
2:46:00	75	1661	14,41	7276	0,74	
2:46:30	75	1627	14,38	7272	0,75	
2:47:00	75	1595	14,35	7268	0,77	
2:47:30	75	1564	14,33	7266	0,78	
2:48:00	75	1534	14,30	7264	0,80	
2:48:30	75	1505	14,28	7258	0,81	
2:49:00	75	1476	14,25	7257	0,82	
2:49:30	75	1445	14,23	7253	0,84	
2:50:00	75	1415	14,20	7250	0,85	
2:50:30	75	1385	14,18	7245	0,87	
2:51:00	75	1355	14,15	7241	0,88	
2:51:30	75	1326	14,13	7239	0,90	
2:52:00	75	1298	14,11	7237	0,91	
2:52:30	75	1272	14,08	7233	0,93	
2:53:00	75	1245	14,06	7229	0,94	
2:53:30	75	1219	14,03	7226	0,96	
2:54:00	75	1192	14,01	7222	0,97	
2:54:30	75	1165	13,98	7217	0,99	
2:55:00	75	1808	13,93	7221	1,02	
2:55:30	75	1770	13,91	7223	1,04	
2:56:00	75	1734	13,88	7220	1,06	
2:56:30	75	1700	13,85	7220	1,08	
2:57:00	75	1666	13,83	7216	1,10	
2:57:30	75	1636	13,80	7214	1,11	
2:58:00	75	1609	13,78	7211	1,13	
2:58:30	75	1583	13,76	7210	1,14	
2:59:00	75	1558	13,74	7203	1,16	
2:59:30	75	1532	13,71	7200	1,17	
3:00:00	75	1504	13,69	7195	1,19	
3:00:30	75	1476	13,67	7197	1,21	
3:01:00	75	1447	13,65	7190	1,22	
3:01:30	75	1417	13,63	7189	1,24	
3:02:00	75	1387	13,61	7187	1,25	
3:02:30	75	1358	13,58	7180	1,27	
3:03:00	75	1332	13,56	7180	1,29	
3:03:30	75	1308	13,54	7175	1,30	
3:04:00	75	1284	13,52	7174	1,32	
3:04:30	75	1261	13,50	7173	1,33	
3:05:00	75	1238	13,48	7168	1,35	
3:05:30	75	1214	13,46	7168	1,37	
3:06:00	75	1189	13,44	7162	1,38	
3:06:30	75	1164	13,43	7160	1,40	
3:07:00	75	1819	13,41	7156	1,41	
3:07:30	75	1781	13,36	7172	1,45	
3:08:00	75	1748	13,33	7166	1,48	
3:08:30	75	1719	13,30	7168	1,50	
3:09:00	75	1696	13,28	7166	1,52	
3:09:30	75	1676	13,26	7160	1,54	
3:10:00	75	1659	13,24	7160	1,55	
3:10:30	75	1643	13,22	7161	1,57	
3:11:00	76	1627	13,20	7156	1,59	
3:11:30	76	1608	13,18	7152	1,61	
3:12:00	76	1588	13,16	7150	1,62	
3:12:30	76	1566	13,15	7147	1,64	
3:13:00	76	1544	13,13	7143	1,65	
3:13:30	76	1519	13,12	7139	1,66	
3:14:00	75	1494	13,10	7137	1,68	
3:14:30	75	1468	13,08	7135	1,70	
3:15:00	75	1441	13,06	7129	1,71	
3:15:30	75	1413	13,05	7130	1,73	
3:16:00	75	1385	13,04	7127	1,74	
3:16:30	75	1358	13,02	7125	1,76	
3:17:00	75	1330	13,00	7123	1,77	
3:17:30	75	1305	12,99	7118	1,79	
3:18:00	75	1280	12,98	7119	1,80	
3:18:30	75	1256	12,96	7116	1,81	
3:19:00	75	1233	12,95	7114	1,83	
3:19:30	75	1209	12,93	7111	1,84	
3:20:00	75	1186	12,92	7107	1,85	
3:20:30	75	1162	12,90	7108	1,87	
3:21:00	75	1138	12,89	7104	1,89	
3:21:30	75	1116	12,87	7099	1,90	
3:22:00	75	1781	12,86	7102	1,92	
3:22:30	75	1748	12,82	7114	1,96	
3:23:00	75	1720	12,79	7116	1,99	
3:23:30	75	1694	12,77	7112	2,01	
3:24:00	75	1669	12,75	7114	2,03	
3:24:30	75	1646	12,74	7111	2,04	
3:25:00	75	1626	12,73	7109	2,06	
3:25:30	75	1609	12,71	7107	2,07	
3:26:00	75	1592	12,70	7107	2,09	
3:26:30	75	1575	12,68	7104	2,11	
3:27:00	75	1557	12,67	7104	2,12	
3:27:30	75	1537	12,65	7104	2,14	
3:28:00	75	1516	12,64	7101	2,15	
3:28:30	75	1494	12,63	7098	2,17	
3:29:00	75	1473	12,62	7099	2,18	
3:29:30	75	1452	12,61	7100	2,19	
3:30:00	75	1432	12,59	7100	2,21	
3:30:30	75	1414	12,58	7098	2,23	
3:31:00	75	1397	12,56	7096	2,24	
3:31:30	75	1380	12,55	7093	2,26	
3:32:00	75	1362	12,54	7096	2,27	
3:32:30	75	1345	12,53	7095	2,28	
3:33:00	75	1327	12,52	7093	2,30	
3:33:30	75	1310	12,51	7092	2,31	
3:34:00	75	1294	12,50	7091	2,33	
3:34:30	75	1278	12,48	7090	2,34	
3:35:00	75	1262	12,47	7091	2,36	
3:35:30	75	1246	12,46	7088	2,37	
3:36:00	75	1230	12,45	7089	2,39	
3:36:30	75	1215	12,44	7089	2,40	
3:37:00	75	1199	12,43	7089	2,41	
3:37:30	75	1184	12,42	7088	2,42	
3:38:00	75	1169	12,40	7085	2,44	
3:38:30	75	1153	12,39	7084	2,45	
3:39:00	75	1137	12,38	7086	2,47	
3:39:30	75	1122	12,37	7085	2,48	
3:40:00	75	1108	12,36	7084	2,49	
3:40:30	75	1094	12,35	7082	2,50	
3:41:00	75	1775	12,35	7086	2,51	
3:41:30	75	1753	12,31	7100	2,56	
3:42:00	75	1733	12,29	7099	2,59	
3:42:30	75	1712	12,27	7101	2,62	
3:43:00	75	1693	12,26	7100	2,63	
3:43:30	75	1676	12,25	7103	2,64	
3:44:00	75	1663	12,24	7101	2,66	
3:44:30	75	1652	12,23	7102	2,67	
3:45:00	75	1641	12,22	7100	2,69	
3:45:30	75	1630	12,21	7098	2,70	
3:46:00	75	1618	12,19	7101	2,72	
3:46:30	75	1604	12,18	7097	2,74	
3:47:00	75	1588	12,17	7099	2,75	
3:47:30	75	1571	12,16	7100	2,76	
3:48:00	75	1553	12,15	7100	2,78	
3:48:30	75	1536	12,15	7098	2,79	
3:49:00	75	1519	12,14	7095	2,80	
3:49:30	75	1503	12,13	7097	2,81	
3:50:00	75	1490	12,12	7099	2,82	
3:50:30	75	1477	12,11	7097	2,84	
3:51:00	75	1464	12,10	7097	2,85	
3:51:30	75	1451	12,09	7098	2,87	
3:52:00	75	1437	12,08	7096	2,88	
3:52:30	75	1423	12,07	7095	2,90	
3:53:00	75	1409	12,06	7098	2,91	
3:53:30	75	1394	12,05	7096	2,92	
3:54:00	75	1380	12,04	7096	2,94	
3:54:30	75	1366	12,04	7098	2,95	
3:55:00	75	1353	12,03	7096	2,96	
3:55:30	75	1340	12,02	7096	2,97	
3:56:00	75	1328	12,01	7097	2,98	
3:56:30	75	1315	12,00	7095	3,00	
3:57:00	75	1303	11,99	7097	3,01	
3:57:30	75	1291	11,98	7097	3,03	
3:58:00	75	1279	11,97	7095	3,05	
3:58:30	75	1267	11,96	7098	3,06	
3:59:00	75	1254	11,96	7098	3,07	
3:59:30	75	1241	11,95	7096	3,08	
4:00:00	75	1228	11,94	7096	3,09	
4:00:30	75	1215	11,93	7097	3,10	
4:01:00	75	1204	11,93	7098	3,12	
4:01:30	75	1193	11,92	7098	3,13	
4:02:00	75	1181	11,91	7098	3,14	
4:02:30	75	1169	11,91	7099	3,15	
4:03:00	75	1157	11,89	7099	3,17	
4:03:30	75	1145	11,88	7100	3,18	
4:04:00	75	1134	11,88	7101	3,20	
4:04:30	75	1122	11,87	7099	3,21	
4:05:00	75	1807	11,86	7098	3,22	
4:05:30	75	1785	11,83	7124	3,27	
4:06:00	75	1767	11,82	7126	3,29	
4:06:30	75	1749	11,81	7124	3,31	
4:07:00	75	1735	11,79	7122	3,34	
4:07:30	75	1722	11,78	7127	3,36	
4:08:00	75	1712	11,77	7124	3,37	
4:08:30	75	1703	11,76	7125	3,38	
4:09:00	75	1695	11,76	7126	3,39	
4:09:30	75	1686	11,75	7124	3,40	
4:10:00	75	1676	11,75	7125	3,42	
4:10:30	75	1664	11,74	7122	3,43	
4:11:00	75	1650	11,73	7123	3,44	
4:11:30	75	1635	11,72	7123	3,45	
4:12:00	75	1619	11,72	7125	3,46	
4:12:30	75	1602	11,71	7124	3,48	
4:13:00	75	1584	11,70	7121	3,49	
4:13:30	75	1566	11,69	7119	3,51	
4:14:00	75	1549	11,68	7121	3,52	
4:14:30	75	1533	11,68	7121	3,54	
4:15:00	75	1519	11,67	7119	3,55	
4:15:30	75	1507	11,66	7123	3,56	
4:16:00	75	1495	11,66	7122	3,57	
4:16:30	75	1483	11,65	7121	3,58	
4:17:00	75	1471	11,65	7122	3,59	
4:17:30	75	1458	11,64	7123	3,61	
4:18:00	75	1446	11,63	7123	3,62	
4:18:30	75	1434	11,63	7124	3,63	
4:19:00	75	1421	11,62	7125	3,64	
4:19:30	75	1409	11,61	7122	3,66	
4:20:00	75	1397	11,60	7123	3,67	
4:20:30	75	1385	11,59	7124	3,69	
4:21:00	75	1372	11,59	7125	3,70	
4:21:30	75	1361	11,58	7125	3,71	
4:22:00	75	1350	11,57	7123	3,73	
4:22:30	75	1339	11,57	7125	3,74	
4:23:00	75	1328	11,56	7123	3,75	
4:23:30	75	1317	11,55	7122	3,76	
4:24:00	75	1306	11,55	7125	3,77	
4:24:30	75	1296	11,55	7126	3,77	
4:25:00	75	1286	11,54	7127	3,79	
4:25:30	75	1275	11,54	7123	3,80	
4:26:00	75	1265	11,53	7124	3,81	
4:26:30	75	1256	11,52	7126	3,82	
4:27:00	75	1248	11,52	7127	3,83	
4:27:30	75	1239	11,51	7128	3,85	
4:28:00	75	1228	11,50	7125	3,87	
4:28:30	75	1218	11,49	7126	3,88	
4:29:00	75	1207	11,49	7128	3,89	
4:29:30	75	1197	11,48	7129	3,91	
4:30:00	75	1188	11,47	7130	3,92	
4:30:30	75	1178	11,47	7128	3,93	
4:31:00	75	1169	11,46	7129	3,94	
4:31:30	75	1161	11,46	7130	3,95	
4:32:00	75	1842	11,44	7148	3,98	
4:32:30	75	1839	11,43	7171	4,01	
4:33:00	75	1825	11,41	7173	4,04	
4:33:30	75	1811	11,40	7172	4,06	
4:34:00	75	1798	11,39	7169	4,08	
4:34:30	75	1786	11,38	7170	4,10	
4:35:00	75	1775	11,37	7170	4,12	
4:35:30	75	1765	11,37	7169	4,13	
4:36:00	75	1756	11,36	7170	4,14	
4:36:30	75	1747	11,36	7167	4,15	
4:37:00	75	1738	11,35	7169	4,16	
4:37:30	75	1728	11,35	7168	4,17	
4:38:00	75	1718	11,34	7166	4,18	
4:38:30	75	1706	11,34	7163	4,19	
4:39:00	75	1695	11,33	7162	4,20	
4:39:30	75	1684	11,33	7164	4,21	
4:40:00	75	1675	11,32	7164	4,23	
4:40:30	75	1665	11,32	7163	4,24	
4:41:00	75	1655	11,31	7164	4,25	
4:41:30	75	1646	11,30	7159	4,27	
4:42:00	75	1637	11,30	7160	4,28	
4:42:30	75	1628	11,29	7162	4,29	
4:43:00	75	1618	11,28	7162	4,31	
4:43:30	75	1609	11,27	7162	4,33	
4:44:00	75	1600	11,27	7161	4,34	
4:44:30	75	1591	11,27	7159	4,35	
4:45:00	75	1582	11,26	7159	4,36	
4:45:30	75	1574	11,26	7161	4,37	
4:46:00	75	1565	11,25	7161	4,38	
4:46:30	75	1557	11,25	7163	4,38	
4:47:00	75	1549	11,24	7159	4,39	
4:47:30	75	1540	11,24	7162	4,40	
4:48:00	75	1532	11,24	7158	4,41	
4:48:30	75	1524	11,23	7159	4,42	
4:49:00	75	1515	11,23	7162	4,43	
4:49:30	75	1506	11,22	7162	4,44	
4:50:00	75	1498	11,21	7161	4,46	
4:50:30	75	1489	11,21	7161	4,47	
4:51:00	75	1480	11,20	7162	4,49	
4:51:30	75	1472	11,20	7159	4,50	
4:52:00	75	1465	11,19	7161	4,51	
4:52:30	75	1457	11,18	7162	4,53	
4:53:00	75	1449	11,18	7160	4,55	
4:53:30	75	1441	11,17	7162	4,56	
4:54:00	75	1433	11,17	7162	4,57	
4:54:30	75	1425	11,16	7162	4,58	
4:55:00	75	1417	11,16	7164	4,59	
4:55:30	75	1409	11,16	7160	4,59	
4:56:00	75	1401	11,15	7163	4,60	
4:56:30	75	1394	11,15	7161	4,61	
4:57:00	75	1386	11,14	7160	4,62	
4:57:30	75	1377	11,14	7161	4,63	
4:58:00	75	1369	11,13	7158	4,64	
4:58:30	75	1361	11,13	7163	4,65	
4:59:00	75	1353	11,12	7158	4,67	
4:59:30	75	1346	11,12	7162	4,68	
5:00:00	75	1338	11,11	7164	4,69	
5:00:30	75	1331	11,11	7162	4,70	
5:01:00	75	1325	11,10	7163	4,72	
5:01:30	75	1318	11,10	7162	4,73	
5:02:00	75	1311	11,09	7163	4,75	
5:02:30	75	1303	11,08	7161	4,76	
5:03:00	75	1295	11,08	7165	4,77	
5:03:30	75	1287	11,07	7161	4,79	
5:04:00	75	1279	11,07	7165	4,80	
5:04:30	75	1272	11,07	7164	4,80	
5:05:00	75	1266	11,06	7165	4,81	
5:05:30	75	1259	11,06	7163	4,82	
5:06:00	75	1252	11,05	7164	4,83	
5:06:30	75	1245	11,05	7165	4,84	
5:07:00	75	1238	11,05	7165	4,85	
5:07:30	75	1231	11,04	7165	4,86	
5:08:00	75	1223	11,04	7164	4,87	
5:08:30	75	1215	11,03	7163	4,88	
5:09:00	75	1207	11,03	7167	4,89	
5:09:30	75	1199	11,03	7165	4,90	
5:10:00	75	1191	11,02	7165	4,91	
5:10:30	75	1183	11,02	7167	4,92	
5:11:00	75	1176	11,01	7165	4,93	
5:11:30	75	1170	11,01	7168	4,94	
5:12:00	75	1162	11,00	7166	4,95	
5:12:30	75	1155	11,00	7170	4,97	
5:13:00	75	1148	10,99	7170	4,98	
5:13:30	75	1141	10,99	7168	4,99	
5:14:00	75	1136	10,98	7170	5,01	
5:14:30	75	1130	10,98	7169	5,03	
5:15:00	75	1125	10,97	7169	5,04	
5:15:30	75	1118	10,97	7170	5,05	
5:16:00	75	1110	10,96	7170	5,06	
5:16:30	75	1837	10,96	7169	5,06	
5:17:00	75	1806	10,95	7243	5,10	
5:17:30	75	1791	10,93	7236	5,13	
5:18:00	75	1776	10,93	7233	5,15	
5:18:30	75	1761	10,92	7228	5,17	
5:19:00	75	1750	10,91	7224	5,18	
5:19:30	75	1740	10,91	7225	5,19	
5:20:00	75	1732	10,90	7222	5,21	
5:20:30	75	1724	10,90	7220	5,22	
5:21:00	75	1717	10,89	7222	5,24	
5:21:30	75	1709	10,89	7221	5,25	
5:22:00	75	1699	10,88	7220	5,27	
5:22:30	75	1689	10,88	7218	5,28	
5:23:00	75	1678	10,87	7218	5,30	
5:23:30	75	1669	10,87	7217	5,31	
5:24:00	75	1660	10,86	7216	5,32	
5:24:30	75	1652	10,86	7217	5,32	
5:25:00	75	1644	10,86	7213	5,33	
5:25:30	75	1637	10,85	7215	5,34	
5:26:00	75	1630	10,85	7213	5,35	
5:26:30	75	1622	10,85	7211	5,36	
5:27:00	75	1615	10,84	7211	5,37	
5:27:30	75	1607	10,84	7210	5,38	
5:28:00	75	1599	10,84	7213	5,39	
5:28:30	75	1592	10,83	7213	5,40	
5:29:00	75	1584	10,83	7209	5,41	
5:29:30	75	1578	10,82	7209	5,42	
5:30:00	75	1571	10,82	7211	5,43	
5:30:30	75	1563	10,82	7210	5,45	
5:31:00	75	1556	10,81	7209	5,45	
5:31:30	75	1549	10,81	7209	5,47	
5:32:00	75	1542	10,80	7210	5,48	
5:32:30	75	1536	10,80	7211	5,49	
5:33:00	75	1530	10,79	7210	5,50	
5:33:30	75	1524	10,79	7210	5,52	
5:34:00	75	1518	10,78	7210	5,53	
5:34:30	75	1512	10,78	7207	5,55	
5:35:00	75	1505	10,77	7211	5,56	
5:35:30	75	1498	10,77	7211	5,57	
5:36:00	75	1491	10,77	7209	5,58	
5:36:30	75	1485	10,76	7207	5,59	
5:37:00	75	1479	10,76	7212	5,60	
5:37:30	75	1473	10,76	7211	5,61	
5:38:00	75	1467	10,75	7211	5,62	
5:38:30	75	1461	10,75	7210	5,63	
5:39:00	75	1455	10,75	7212	5,64	
5:39:30	75	1449	10,74	7211	5,64	
5:40:00	75	1444	10,74	7210	5,65	
5:40:30	75	1439	10,74	7210	5,66	
5:41:00	75	1433	10,73	7209	5,67	
5:41:30	75	1427	10,73	7213	5,68	
5:42:00	75	1422	10,73	7211	5,69	
5:42:30	75	1415	10,72	7214	5,71	
5:43:00	75	1409	10,72	7211	5,72	
5:43:30	75	1403	10,72	7213	5,73	
5:44:00	75	1397	10,71	7214	5,74	
5:44:30	75	1391	10,71	7216	5,75	
5:45:00	75	1386	10,70	7213	5,76	
5:45:30	75	1380	10,70	7214	5,78	
5:46:00	75	1375	10,69	7215	5,79	
5:46:30	75	1369	10,69	7215	5,81	
5:47:00	75	1363	10,68	7219	5,82	
5:47:30	75	1358	10,68	7216	5,84	
5:48:00	75	1352	10,68	7217	5,84	
5:48:30	75	1346	10,67	7217	5,86	
5:49:00	75	1340	10,67	7218	5,86	
5:49:30	75	1334	10,67	7216	5,87	
5:50:00	75	1329	10,66	7221	5,88	
5:50:30	75	1324	10,66	7218	5,89	
5:51:00	75	1319	10,66	7221	5,90	
5:51:30	75	1314	10,65	7221	5,91	
5:52:00	75	1308	10,65	7221	5,92	
5:52:30	75	1302	10,65	7224	5,93	
5:53:00	75	1297	10,65	7223	5,93	
5:53:30	75	1292	10,64	7224	5,94	
5:54:00	75	1287	10,64	7225	5,94	
5:54:30	75	1282	10,64	7226	5,96	
5:55:00	75	1278	10,64	7223	5,96	
5:55:30	75	1273	10,63	7228	5,97	
5:56:00	75	1269	10,63	7226	5,99	
5:56:30	75	1265	10,63	7230	5,99	
5:57:00	75	1261	10,62	7229	6,01	
5:57:30	75	1255	10,62	7229	6,02	
5:58:00	75	1248	10,62	7231	6,03	
5:58:30	75	1242	10,61	7230	6,04	
5:59:00	75	1236	10,61	7230	6,06	
5:59:30	75	1229	10,60	7231	6,06	
6:00:00	75	1224	10,60	7230	6,07	
6:00:30	75	1219	10,59	7231	6,09	
6:01:00	75	1214	10,59	7232	6,10	
6:01:30	75	1209	10,59	7229	6,12	
6:02:00	75	1204	10,58	7230	6,13	
6:02:30	75	1199	10,58	7232	6,15	
6:03:00	75	1193	10,57	7234	6,15	
6:03:30	75	1188	10,57	7234	6,17	
6:04:00	75	1183	10,57	7232	6,17	
6:04:30	75	1178	10,57	7233	6,18	
6:05:00	75	1173	10,56	7235	6,19	
6:05:30	75	1169	10,56	7235	6,19	
6:06:00	75	1164	10,56	7235	6,20	
6:06:30	75	1159	10,56	7239	6,21	
6:07:00	75	1153	10,55	7238	6,21	
6:07:30	75	1147	10,55	7237	6,23	
6:08:00	75	1140	10,55	7236	6,23	
6:08:30	75	1133	10,54	7241	6,24	
6:09:00	75	1767	10,54	7238	6,25	
6:09:30	75	1792	10,53	7288	6,29	
6:10:00	75	1806	10,52	7289	6,33	
6:10:30	75	1813	10,51	7284	6,35	
6:11:00	75	1803	10,51	7283	6,37	
6:11:30	75	1796	10,50	7281	6,39	
6:12:00	75	1790	10,49	7279	6,40	
6:12:30	75	1786	10,49	7280	6,42	
6:13:00	75	1781	10,48	7278	6,44	
6:13:30	75	1777	10,48	7276	6,45	
6:14:00	75	1771	10,48	7274	6,47	
6:14:30	75	1765	10,47	7272	6,48	
6:15:00	75	1757	10,47	7270	6,48	
6:15:30	75	1748	10,47	7269	6,49	
6:16:00	75	1740	10,47	7269	6,50	
6:16:30	75	1731	10,46	7271	6,50	
6:17:00	75	1722	10,46	7269	6,51	
6:17:30	75	1715	10,46	7269	6,52	
6:18:00	75	1709	10,46	7266	6,53	
6:18:30	75	1703	10,45	7267	6,54	
6:19:00	75	1697	10,45	7268	6,55	
6:19:30	75	1690	10,45	7266	6,56	
6:20:00	75	1684	10,45	7269	6,56	
6:20:30	75	1677	10,44	7266	6,57	
6:21:00	75	1671	10,44	7269	6,58	
6:21:30	75	1664	10,44	7270	6,59	
6:22:00	75	1659	10,43	7271	6,60	
6:22:30	75	1653	10,43	7269	6,61	
6:23:00	75	1647	10,43	7271	6,62	
6:23:30	75	1641	10,43	7269	6,63	
6:24:00	75	1635	10,42	7272	6,64	
6:24:30	75	1630	10,42	7271	6,66	
6:25:00	75	1625	10,42	7271	6,66	
6:25:30	75	1620	10,41	7272	6,67	
6:26:00	75	1614	10,41	7272	6,69	
6:26:30	75	1609	10,40	7275	6,70	
6:27:00	75	1604	10,40	7275	6,71	
6:27:30	75	1597	10,40	7275	6,72	
6:28:00	75	1592	10,39	7276	6,74	
6:28:30	75	1586	10,39	7277	6,75	
6:29:00	75	1581	10,39	7279	6,76	
6:29:30	75	1577	10,38	7279	6,77	
6:30:00	75	1572	10,38	7279	6,79	
6:30:30	75	1568	10,38	7278	6,80	
6:31:00	75	1564	10,37	7280	6,81	
6:31:30	75	1559	10,37	7278	6,83	
6:32:00	75	1555	10,37	7278	6,83	
6:32:30	75	1548	10,37	7280	6,84	
6:33:00	75	1542	10,36	7276	6,84	
6:33:30	75	1538	10,36	7278	6,85	
6:34:00	75	1533	10,36	7281	6,86	
6:34:30	75	1528	10,36	7282	6,87	
6:35:00	75	1524	10,36	7279	6,87	
6:35:30	75	1519	10,35	7282	6,88	
6:36:00	75	1513	10,35	7279	6,89	
6:36:30	75	1508	10,35	7283	6,90	
6:37:00	75	1504	10,34	7285	6,91	
6:37:30	75	1500	10,34	7280	6,91	
6:38:00	75	1495	10,34	7283	6,92	
6:38:30	75	1491	10,34	7284	6,93	
6:39:00	75	1487	10,34	7282	6,94	
6:39:30	75	1483	10,33	7287	6,95	
6:40:00	75	1479	10,33	7285	6,96	
6:40:30	75	1475	10,33	7284	6,97	
6:41:00	75	1470	10,33	7286	6,98	
6:41:30	75	1466	10,32	7284	6,99	
6:42:00	75	1462	10,32	7284	7,00	
6:42:30	75	1458	10,32	7285	7,01	
6:43:00	75	1454	10,31	7289	7,02	
6:43:30	75	1449	10,31	7287	7,03	
6:44:00	75	1444	10,31	7286	7,04	
6:44:30	75	1440	10,30	7289	7,05	
6:45:00	75	1435	10,30	7291	7,06	
6:45:30	75	1431	10,30	7291	7,08	
6:46:00	75	1427	10,29	7287	7,09	
6:46:30	75	1424	10,29	7292	7,10	
6:47:00	75	1420	10,29	7291	7,11	
6:47:30	75	1415	10,28	7292	7,13	
6:48:00	75	1411	10,28	7292	7,14	
6:48:30	75	1407	10,28	7291	7,14	
6:49:00	75	1402	10,28	7291	7,16	
6:49:30	75	1397	10,27	7293	7,17	
6:50:00	75	1393	10,27	7292	7,18	
6:50:30	75	1389	10,27	7293	7,19	
6:51:00	75	1386	10,27	7292	7,19	
6:51:30	75	1381	10,26	7291	7,20	
6:52:00	75	1378	10,26	7291	7,21	
6:52:30	75	1373	10,26	7295	7,21	
6:53:00	75	1369	10,26	7294	7,22	
6:53:30	75	1364	10,26	7293	7,23	
6:54:00	75	1360	10,25	7296	7,23	
6:54:30	75	1354	10,25	7293	7,24	
6:55:00	75	1350	10,25	7296	7,25	
6:55:30	75	1345	10,25	7296	7,26	
6:56:00	75	1340	10,25	7295	7,27	
6:56:30	75	1336	10,24	7297	7,28	
6:57:00	75	1333	10,24	7297	7,28	
6:57:30	75	1329	10,24	7297	7,29	
6:58:00	75	1325	10,24	7298	7,29	
6:58:30	75	1321	10,24	7298	7,30	
6:59:00	75	1317	10,23	7296	7,32	
6:59:30	75	1312	10,23	7301	7,33	
7:00:00	75	1308	10,23	7300	7,33	
7:00:30	75	1304	10,23	7301	7,34	
7:01:00	75	1300	10,22	7302	7,35	
7:01:30	75	1295	10,22	7300	7,36	
7:02:00	75	1292	10,22	7303	7,36	
7:02:30	75	1288	10,22	7303	7,38	
7:03:00	75	1283	10,21	7304	7,38	
7:03:30	75	1280	10,21	7304	7,39	
7:04:00	75	1276	10,21	7301	7,41	
7:04:30	75	1272	10,21	7301	7,42	
7:05:00	75	1269	10,20	7302	7,43	
7:05:30	75	1265	10,20	7302	7,44	
7:06:00	75	1262	10,20	7304	7,45	
7:06:30	75	1258	10,19	7302	7,47	
7:07:00	75	1253	10,19	7305	7,48	
7:07:30	75	1249	10,19	7306	7,49	
7:08:00	75	1245	10,18	7304	7,50	
7:08:30	75	1241	10,18	7307	7,51	
7:09:00	75	1237	10,18	7307	7,52	
7:09:30	75	1234	10,18	7306	7,53	
7:10:00	75	1231	10,17	7308	7,54	
7:10:30	75	1227	10,17	7308	7,55	
7:11:00	75	1222	10,17	7305	7,56	
7:11:30	75	1217	10,17	7305	7,57	
7:12:00	75	1212	10,17	7307	7,57	
7:12:30	75	1208	10,16	7307	7,58	
7:13:00	75	1203	10,16	7305	7,58	
7:13:30	75	1199	10,16	7305	7,59	
7:14:00	75	1196	10,16	7307	7,60	
7:14:30	75	1192	10,16	7310	7,61	
7:15:00	75	1188	10,15	7306	7,61	
7:15:30	75	1185	10,15	7309	7,62	
7:16:00	75	1182	10,15	7307	7,63	
7:16:30	75	1178	10,15	7310	7,64	
7:17:00	75	1175	10,15	7308	7,64	
7:17:30	75	1170	10,15	7313	7,65	
7:18:00	75	1166	10,14	7311	7,65	
7:18:30	75	1162	10,14	7313	7,66	
7:19:00	75	1158	10,14	7313	7,67	
7:19:30	75	1154	10,14	7311	7,68	
7:20:00	75	1151	10,14	7311	7,69	
7:20:30	75	1147	10,13	7315	7,69	
7:21:00	75	1144	10,13	7314	7,70	
7:21:30	75	1140	10,13	7315	7,71	
7:22:00	75	1137	10,13	7313	7,71	
7:22:30	75	1134	10,13	7315	7,72	
7:23:00	75	1131	10,13	7317	7,73	
7:23:30	75	1128	10,12	7317	7,73	
7:24:00	75	1123	10,12	7316	7,75	
7:24:30	75	1117	10,12	7317	7,76	
7:25:00	75	1111	10,12	7316	7,77	
7:25:30	75	1105	10,11	7317	7,78	
7:26:00	75	1100	10,11	7317	7,79	
7:26:30	75	1096	10,11	7317	7,79	
7:27:00	75	1093	10,11	7317	7,81	
7:27:30	75	1089	10,10	7319	7,82	
7:28:00	75	1086	10,10	7318	7,83	
7:28:30	75	1082	10,10	7318	7,84	
7:29:00	75	1078	10,10	7318	7,85	
7:29:30	75	1073	10,09	7319	7,86	
7:30:00	75	1069	10,09	7320	7,87	
7:30:30	75	1064	10,09	7318	7,89	
7:31:00	75	1060	10,08	7319	7,90	
7:31:30	75	1056	10,08	7319	7,91	
7:32:00	75	1052	10,08	7321	7,92	
7:32:30	75	1050	10,08	7322	7,93	
7:33:00	75	1047	10,07	7322	7,93	
7:33:30	75	1044	10,07	7321	7,94	
7:34:00	75	1040	10,07	7322	7,95	
7:34:30	75	1036	10,07	7322	7,96	
7:35:00	75	1793	10,07	7321	7,97	
7:35:30	75	1774	10,06	7342	8,01	
7:36:00	75	1765	10,05	7335	8,03	
7:36:30	75	1756	10,05	7338	8,05	
7:37:00	75	1750	10,04	7342	8,06	
7:37:30	75	1745	10,04	7341	8,07	
7:38:00	75	1743	10,04	7343	8,08	
7:38:30	75	1741	10,04	7343	8,09	
7:39:00	75	1739	10,04	7344	8,09	
7:39:30	75	1736	10,03	7343	8,10	
7:40:00	75	1732	10,03	7345	8,11	
7:40:30	75	1727	10,03	7344	8,12	
7:41:00	75	1720	10,03	7343	8,13	
7:41:30	75	1712	10,02	7343	8,14	
7:42:00	75	1704	10,02	7345	8,15	
7:42:30	75	1697	10,02	7344	8,16	
7:43:00	75	1691	10,02	7344	8,16	
7:43:30	75	1687	10,02	7346	8,17	
7:44:00	75	1684	10,01	7346	8,18	
7:44:30	75	1681	10,01	7343	8,19	
7:45:00	75	1678	10,01	7345	8,20	
7:45:30	75	1674	10,01	7343	8,21	
7:46:00	75	1669	10,01	7344	8,22	
7:46:30	75	1664	10,00	7347	8,23	
7:47:00	75	1659	10,00	7345	8,24	
7:47:30	75	1654	10,00	7344	8,25	
7:48:00	75	1650	10,00	7347	8,26	
7:48:30	75	1646	9,99	7345	8,27	
7:49:00	75	1641	9,99	7348	8,28	
7:49:30	75	1638	9,99	7345	8,30	
7:50:00	75	1635	9,99	7345	8,31	
7:50:30	75	1631	9,98	7346	8,31	
7:51:00	75	1628	9,98	7349	8,33	
7:51:30	75	1624	9,98	7349	8,34	
7:52:00	75	1620	9,97	7348	8,35	
7:52:30	75	1617	9,97	7346	8,36	
7:53:00	75	1613	9,97	7348	8,37	
7:53:30	75	1609	9,97	7350	8,38	
7:54:00	75	1605	9,97	7346	8,38	
7:54:30	75	1602	9,97	7348	8,39	
7:55:00	75	1598	9,97	7351	8,39	
7:55:30	75	1595	9,96	7347	8,40	
7:56:00	75	1592	9,96	7348	8,40	
7:56:30	75	1588	9,96	7351	8,41	
7:57:00	75	1585	9,96	7348	8,42	
7:57:30	75	1581	9,96	7350	8,42	
7:58:00	75	1578	9,96	7350	8,43	
7:58:30	75	1574	9,95	7350	8,44	
7:59:00	75	1571	9,95	7349	8,45	
7:59:30	75	1567	9,95	7350	8,45	
8:00:00	75	1564	9,95	7352	8,46	
8:00:30	75	1561	9,95	7353	8,46	
8:01:00	75	1558	9,95	7351	8,47	
8:01:30	75	1554	9,95	7354	8,47	
8:02:00	75	1552	9,94	7352	8,48	
8:02:30	75	1549	9,94	7352	8,49	
8:03:00	75	1545	9,94	7353	8,50	
8:03:30	75	1542	9,94	7352	8,51	
8:04:00	75	1539	9,94	7353	8,52	
8:04:30	75	1536	9,94	7351	8,52	
8:05:00	75	1533	9,93	7356	8,53	
8:05:30	75	1530	9,93	7356	8,54	
8:06:00	75	1526	9,93	7357	8,54	
8:06:30	75	1523	9,93	7356	8,55	
8:07:00	75	1520	9,93	7354	8,56	
8:07:30	75	1516	9,93	7357	8,57	
8:08:00	75	1513	9,92	7357	8,57	
8:08:30	75	1511	9,92	7357	8,58	
8:09:00	75	1508	9,92	7356	8,59	
8:09:30	75	1505	9,92	7358	8,60	
8:10:00	75	1502	9,92	7358	8,60	
8:10:30	75	1499	9,92	7358	8,61	
8:11:00	75	1496	9,91	7359	8,62	
8:11:30	75	1493	9,91	7357	8,63	
8:12:00	75	1490	9,91	7357	8,64	
8:12:30	75	1488	9,91	7358	8,65	
8:13:00	75	1485	9,91	7358	8,66	
8:13:30	75	1483	9,90	7360	8,66	
8:14:00	75	1481	9,90	7356	8,67	
8:14:30	75	1479	9,90	7360	8,68	
8:15:00	75	1475	9,90	7357	8,69	
8:15:30	75	1470	9,89	7357	8,71	
8:16:00	75	1464	9,89	7359	8,72	
8:16:30	75	1458	9,89	7356	8,73	
8:17:00	75	1453	9,89	7359	8,74	
8:17:30	75	1449	9,88	7359	8,75	
8:18:00	75	1445	9,88	7359	8,76	
8:18:30	75	1442	9,88	7361	8,77	
8:19:00	75	1439	9,88	7360	8,78	
8:19:30	75	1436	9,88	7360	8,79	
8:20:00	75	1432	9,87	7361	8,80	
8:20:30	75	1429	9,87	7357	8,81	
8:21:00	75	1425	9,87	7362	8,81	
8:21:30	75	1421	9,87	7361	8,82	
8:22:00	75	1418	9,87	7360	8,82	
8:22:30	75	1415	9,87	7359	8,82	
8:23:00	75	1412	9,87	7363	8,83	
8:23:30	75	1408	9,87	7363	8,84	
8:24:00	75	1405	9,86	7364	8,84	
8:24:30	75	1402	9,86	7361	8,85	
8:25:00	75	1399	9,86	7363	8,85	
8:25:30	75	1395	9,86	7361	8,86	
8:26:00	75	1391	9,86	7362	8,86	
8:26:30	75	1388	9,86	7364	8,87	
8:27:00	75	1385	9,86	7365	8,88	
8:27:30	75	1382	9,86	7363	8,88	
8:28:00	75	1379	9,85	7365	8,89	
8:28:30	75	1377	9,85	7364	8,90	
8:29:00	75	1375	9,85	7361	8,90	
8:29:30	75	1373	9,85	7365	8,90	
8:30:00	75	1370	9,85	7365	8,91	
8:30:30	75	1366	9,85	7367	8,92	
8:31:00	75	1363	9,85	7364	8,92	
8:31:30	75	1360	9,85	7366	8,93	
8:32:00	75	1357	9,84	7366	8,93	
8:32:30	75	1354	9,84	7367	8,94	
8:33:00	75	1352	9,84	7367	8,95	
8:33:30	75	1350	9,84	7367	8,96	
8:34:00	75	1347	9,84	7365	8,96	
8:34:30	75	1345	9,84	7364	8,97	
8:35:00	75	1342	9,83	7367	8,98	
8:35:30	75	1339	9,83	7368	8,98	
8:36:00	75	1336	9,83	7367	8,99	
8:36:30	75	1333	9,83	7367	9,00	
8:37:00	75	1330	9,83	7369	9,01	
8:37:30	75	1327	9,83	7368	9,02	
8:38:00	75	1325	9,83	7369	9,02	
8:38:30	75	1323	9,83	7368	9,02	
8:39:00	75	1320	9,82	7368	9,04	
8:39:30	75	1318	9,82	7369	9,04	
8:40:00	75	1316	9,82	7371	9,05	
8:40:30	75	1313	9,82	7370	9,06	
8:41:00	75	1311	9,82	7369	9,07	
8:41:30	75	1308	9,81	7370	9,08	
8:42:00	75	1304	9,81	7366	9,08	
8:42:30	75	1302	9,81	7371	9,09	
8:43:00	75	1299	9,81	7367	9,09	
8:43:30	75	1296	9,81	7368	9,10	
8:44:00	75	1295	9,81	7373	9,11	
8:44:30	75	1294	9,81	7369	9,12	
8:45:00	75	1292	9,80	7371	9,13	
8:45:30	75	1289	9,80	7372	9,13	
8:46:00	75	1287	9,80	7370	9,15	
8:46:30	75	1284	9,80	7369	9,15	
8:47:00	75	1281	9,80	7371	9,16	
8:47:30	75	1278	9,79	7370	9,18	
8:48:00	75	1275	9,79	7372	9,18	
8:48:30	75	1273	9,79	7371	9,18	
8:49:00	75	1271	9,79	7373	9,19	
8:49:30	75	1269	9,79	7373	9,21	
8:50:00	75	1267	9,79	7371	9,21	
8:50:30	75	1264	9,78	7371	9,22	
8:51:00	75	1262	9,78	7372	9,23	
8:51:30	75	1259	9,78	7373	9,24	
8:52:00	75	1255	9,78	7374	9,24	
8:52:30	75	1251	9,78	7374	9,26	
8:53:00	75	1247	9,77	7372	9,27	
8:53:30	75	1244	9,77	7372	9,27	
8:54:00	75	1241	9,77	7372	9,27	
8:54:30	75	1239	9,77	7373	9,28	
8:55:00	75	1236	9,77	7374	9,29	
8:55:30	75	1234	9,77	7373	9,30	
8:56:00	75	1232	9,77	7376	9,30	
8:56:30	75	1229	9,77	7373	9,30	
8:57:00	75	1226	9,76	7372	9,31	
8:57:30	75	1223	9,76	7373	9,31	
8:58:00	75	1220	9,76	7375	9,31	
8:58:30	75	1217	9,76	7372	9,32	
8:59:00	75	1214	9,76	7377	9,33	
8:59:30	75	1211	9,76	7376	9,33	
9:00:00	75	1210	9,76	7375	9,34	
9:00:30	75	1207	9,76	7376	9,35	
9:01:00	75	1205	9,76	7375	9,35	
9:01:30	75	1202	9,76	7374	9,36	
9:02:00	75	1200	9,76	7376	9,36	
9:02:30	75	1197	9,75	7375	9,37	
9:03:00	75	1195	9,75	7375	9,37	
9:03:30	75	1192	9,75	7376	9,38	
9:04:00	75	1189	9,75	7375	9,38	
9:04:30	75	1186	9,75	7375	9,39	
9:05:00	75	1183	9,75	7378	9,39	
9:05:30	75	1180	9,75	7378	9,40	
9:06:00	75	1177	9,75	7378	9,40	
9:06:30	75	1176	9,75	7378	9,41	
9:07:00	75	1174	9,74	7379	9,41	
9:07:30	75	1172	9,74	7377	9,43	
9:08:00	75	1169	9,74	7378	9,43	
9:08:30	75	1166	9,74	7379	9,43	
9:09:00	75	1164	9,74	7378	9,44	
9:09:30	75	1161	9,74	7378	9,44	
9:10:00	75	1158	9,74	7378	9,45	
9:10:30	75	1156	9,73	7377	9,46	
9:11:00	75	1153	9,73	7380	9,46	
9:11:30	75	1150	9,73	7380	9,47	
9:12:00	75	1147	9,73	7380	9,47	
9:12:30	75	1145	9,73	7381	9,48	
9:13:00	75	1142	9,73	7377	9,48	
9:13:30	75	1140	9,73	7377	9,48	
9:14:00	75	1137	9,73	7379	9,49	
9:14:30	75	1134	9,73	7380	9,50	
9:15:00	75	1133	9,72	7379	9,51	
9:15:30	75	1131	9,72	7380	9,51	
9:16:00	75	1128	9,72	7382	9,52	
9:16:30	75	1126	9,72	7377	9,52	
9:17:00	75	1122	9,72	7379	9,53	
9:17:30	75	1119	9,72	7382	9,54	
9:18:00	75	1116	9,72	7381	9,55	
9:18:30	75	1113	9,72	7378	9,55	
9:19:00	75	1109	9,71	7378	9,56	
9:19:30	75	1107	9,71	7382	9,57	
9:20:00	75	1104	9,71	7380	9,57	
9:20:30	75	1101	9,71	7382	9,58	
9:21:00	75	1099	9,71	7383	9,59	
9:21:30	75	1096	9,71	7380	9,60	
9:22:00	75	1093	9,71	7383	9,60
