Repository: ProgWizer/parser

File: project-root/data/Data Acquisition/Data Acquisition/2016 year (65)/16-0076.txt (part 1 of 12)
--Test Summary--
Full Path and File Name	
Instrument Name	SGSA/UCA
Instrument Type	Model 5265 SGSA/UCA
Instrument Serial Number	
Test Start Date	20.12.2016
Test Start Time	9:45:27
Test Stop Date	27.12.2016
Test Stop Time	10:01:48
Test Length	168:16:21
Final Sample Time Offset	168:16:00
Controller Schedule Name	
Sampling Period	30 seconds
Comments	
Information	WellID	
Information	Customer	
Information	EngName	
Information	CementClass	G
Information	CementMfr	Ñóõîé Ëîã
Information	Additives	15%DART-100 (ZBTM)
Information	Density	1900
Information	BHCT	75
Information	BHST	
Information	FluidLoss	
Information	JobType	
Calculated Value	CS_50	2:47:30
Calculated Value	CS_500	4:06:00
Calculated Value	SGS_Initial	1:35:00
Calculated Value	SGS_Final	2:39:00
Calculated Value	CS_Time8h	8,89 MPa
Calculated Value	CS_Time12h	11,70 MPa
Calculated Value	Time_SGS_100lb/100ft2	0:32:30
Calculated Value	Time_SGS_500lb/100ft2	2:25:30
Calculated Value	CS_Time24h	15,24 MPa
Calculated Value	CS_Time48h	18,06 MPa
Calculated Curve	Compressive Strength	Compressive strength type B (more than 14 lb/gal)
Calculated Curve	Static Gel Strength	Static gel strength
Initial Temperature (°C)	23 °C
Final Temperature (°C)	ERROR
Initial Pressure (psi)	3449 psi
Final Pressure (psi)	ERROR
Initial Transit Time (microsec/in)	ERROR
Final Transit Time (microsec/in)	ERROR
Initial Gel Value	ERROR
Final Gel Value	ERROR
Initial Compressive Strength (MPa)	N/A
Final Compressive Strength (MPa)	N/A
Initial Static Gel Strength (lb/100ft2)	75,0 lb/100ft2
Final Static Gel Strength (lb/100ft2)	ERROR
--Data--
Time (HH:MM:SS)	Temperature (°C)	Pressure (psi)	Transit Time (microsec/in)	Gel Value	Compressive Strength (MPa)	Static Gel Strength (lb/100ft2)
0:00:00	23	3449				75,0
0:00:30	22	3390	16,32	4747	0,00	75,4
0:01:00	22	3351	16,25	4739	0,02	75,8
0:01:30	23	3319	16,22	4710	0,03	76,2
0:02:00	23	3299	16,21	4685	0,03	76,6
0:02:30	23	3281	16,21	4666	0,03	77,0
0:03:00	23	3265	16,21	4640	0,03	77,4
0:03:30	23	3251	16,21	4624	0,03	77,8
0:04:00	23	3238	16,21	4597	0,03	78,2
0:04:30	23	3227	16,21	4600	0,03	78,6
0:05:00	23	3154	16,22	4587	0,03	78,9
0:05:30	23	3147	16,22	4580	0,03	79,3
0:06:00	23	3139	16,22	4579	0,03	79,7
0:06:30	23	3132	16,22	4577	0,03	80,1
0:07:00	23	3125	16,22	4587	0,03	80,5
0:07:30	23	3119	16,22	4592	0,03	80,9
0:08:00	23	3112	16,22	4610	0,03	81,3
0:08:30	23	3106	16,22	4612	0,03	81,7
0:09:00	23	3100	16,22	4622	0,03	82,1
0:09:30	23	3095	16,22	4637	0,03	82,5
0:10:00	23	3089	16,22	4646	0,03	82,9
0:10:30	23	3084	16,22	4659	0,03	83,3
0:11:00	23	3079	16,22	4696	0,03	83,7
0:11:30	23	3073	16,22	4695	0,03	84,1
0:12:00	23	3068	16,23	4713	0,03	84,5
0:12:30	23	3063	16,22	4730	0,03	84,9
0:13:00	23	3059	16,22	4729	0,03	85,3
0:13:30	23	3054	16,22	4752	0,03	85,7
0:14:00	23	3049	16,23	4763	0,03	86,1
0:14:30	23	3045	16,22	4754	0,03	86,4
0:15:00	23	3041	16,22	4761	0,03	86,8
0:15:30	23	3037	16,22	4754	0,03	87,2
0:16:00	23	3033	16,23	4755	0,02	87,6
0:16:30	23	3029	16,23	4758	0,02	88,0
0:17:00	23	3025	16,23	4765	0,02	88,4
0:17:30	23	3022	16,23	4766	0,03	88,8
0:18:00	23	3018	16,23	4764	0,02	89,2
0:18:30	23	3014	16,23	4781	0,02	89,6
0:19:00	23	3010	16,22	4782	0,03	90,0
0:19:30	23	3007	16,23	4782	0,02	90,4
0:20:00	23	3004	16,23	4794	0,02	90,8
0:20:30	23	3000	16,23	4792	0,02	91,2
0:21:00	23	2997	16,24	4795	0,02	91,6
0:21:30	23	2993	16,24	4798	0,02	92,0
0:22:00	23	2991	16,24	4803	0,02	92,4
0:22:30	23	2987	16,24	4802	0,02	92,8
0:23:00	23	2981	16,23	4813	0,02	93,2
0:23:30	23	2977	16,24	4807	0,02	93,6
0:24:00	23	2973	16,24	4816	0,02	93,9
0:24:30	23	2968	16,24	4815	0,02	94,3
0:25:00	23	2957	16,24	4813	0,02	94,7
0:25:30	23	2911	16,24	4825	0,02	95,1
0:26:00	23	2861	16,24	4830	0,02	95,5
0:26:30	23	2821	16,25	4827	0,02	95,9
0:27:00	23	2786	16,26	4842	0,02	96,3
0:27:30	23	2754	16,26	4842	0,02	96,7
0:28:00	23	2724	16,26	4849	0,01	97,1
0:28:30	24	2695	16,27	4841	0,01	97,5
0:29:00	23	2667	16,27	4845	0,01	97,9
0:29:30	23	2640	16,27	4839	0,01	98,3
0:30:00	23	2613	16,28	4844	0,01	98,7
0:30:30	23	2587	16,28	4839	0,01	99,1
0:31:00	24	2564	16,28	4837	0,01	99,5
0:31:30	24	2542	16,29	4839	0,01	99,9
0:32:00	24	2520	16,29	4841	0,01	100,3
0:32:30	24	2500	16,30	4818	0,01	100,7
0:33:00	24	2481	16,29	4832	0,01	101,1
0:33:30	24	2463	16,30	4822	0,01	101,4
0:34:00	24	2444	16,30	4813	0,00	101,8
0:34:30	24	2426	16,30	4825	0,00	102,2
0:35:00	24	2408	16,30	4815	0,00	102,6
0:35:30	24	2391	16,30	4815	0,00	103,0
0:36:00	24	2375	16,31	4817	0,00	103,4
0:36:30	24	2360	16,31	4806	0,00	103,8
0:37:00	24	2345	16,31	4806	0,00	104,2
0:37:30	24	2330	16,31	4812	0,00	104,6
0:38:00	24	2315	16,32	4801	0,00	105,0
0:38:30	24	2300	16,32	4796	0,00	105,4
0:39:00	24	2284	16,32	4796	0,00	105,8
0:39:30	24	2270	16,32	4793	0,00	106,2
0:40:00	24	2256	16,33	4784	0,00	106,6
0:40:30	24	2237	16,33	4780	0,00	107,0
0:41:00	24	2223	16,33	4790	0,00	107,4
0:41:30	24	2209	16,33	4785	0,00	107,8
0:42:00	24	2197	16,33	4793	0,00	108,2
0:42:30	24	2184	16,34	4788	0,00	108,6
0:43:00	24	2172	16,34	4792	0,00	108,9
0:43:30	24	2158	16,34	4788	0,00	109,3
0:44:00	24	2145	16,34	4786	0,00	109,7
0:44:30	24	2132	16,34	4788	0,00	110,1
0:45:00	24	2120	16,34	4785	0,00	110,5
0:45:30	24	2107	16,34	4781	0,00	110,9
0:46:00	24	2095	16,34	4777	0,00	111,3
0:46:30	24	2083	16,35	4776	0,00	111,7
0:47:00	24	2070	16,35	4770	0,00	112,1
0:47:30	24	2054	16,35	4780	0,00	112,5
0:48:00	24	2037	16,35	4772	0,00	112,9
0:48:30	24	2022	16,35	4763	0,00	113,3
0:49:00	24	2006	16,36	4773	0,00	113,7
0:49:30	24	1988	16,36	4759	0,00	114,1
0:50:00	24	1972	16,36	4775	0,00	114,5
0:50:30	24	1956	16,36	4759	0,00	114,9
0:51:00	24	1940	16,36	4754	0,00	115,3
0:51:30	24	1927	16,37	4759	0,00	115,7
0:52:00	24	1913	16,37	4753	0,00	116,1
0:52:30	24	1900	16,37	4757	0,00	116,4
0:53:00	24	1885	16,38	4751	0,00	116,8
0:53:30	24	1872	16,38	4761	0,00	117,2
0:54:00	24	1858	16,38	4750	0,00	117,6
0:54:30	24	1847	16,37	4745	0,00	118,0
0:55:00	24	1835	16,38	4738	0,00	118,4
0:55:30	24	1822	16,38	4747	0,00	118,8
0:56:00	24	1810	16,38	4746	0,00	119,2
0:56:30	24	1797	16,39	4736	0,00	119,6
0:57:00	24	1785	16,39	4732	0,00	120,0
0:57:30	24	1774	16,39	4746	0,00	120,4
0:58:00	24	1763	16,38	4738	0,00	120,8
0:58:30	24	1753	16,39	4735	0,00	121,2
0:59:00	24	1742	16,39	4731	0,00	121,6
0:59:30	24	1730	16,39	4732	0,00	122,0
1:00:00	24	1719	16,40	4732	0,00	122,4
1:00:30	24	1708	16,40	4716	0,00	122,8
1:01:00	24	1696	16,40	4729	0,00	123,2
1:01:30	24	1685	16,40	4728	0,00	123,6
1:02:00	24	1673	16,40	4726	0,00	123,9
1:02:30	24	1661	16,40	4724	0,00	124,3
1:03:00	24	1649	16,40	4713	0,00	124,7
1:03:30	24	1636	16,40	4718	0,00	125,1
1:04:00	24	1623	16,40	4720	0,00	125,5
1:04:30	24	1609	16,40	4719	0,00	125,9
1:05:00	24	1596	16,40	4713	0,00	126,3
1:05:30	24	1583	16,41	4714	0,00	126,7
1:06:00	24	1568	16,41	4702	0,00	127,1
1:06:30	24	1552	16,41	4704	0,00	127,5
1:07:00	24	1535	16,41	4702	0,00	127,9
1:07:30	24	1519	16,41	4697	0,00	128,3
1:08:00	24	1496	16,42	4700	0,00	128,7
1:08:30	24	1461	16,42	4691	0,00	129,1
1:09:00	24	1431	16,42	4691	0,00	129,5
1:09:30	24	1400	16,43	4690	0,00	129,9
1:10:00	24	1369	16,44	4679	0,00	130,3
1:10:30	24	1339	16,44	4680	0,00	130,7
1:11:00	24	1310	16,45	4672	0,00	131,1
1:11:30	24	1281	16,45	4673	0,00	131,4
1:12:00	24	1251	16,46	4666	0,00	131,8
1:12:30	24	1220	16,46	4662	0,00	132,2
1:13:00	24	1189	16,46	4660	0,00	132,6
1:13:30	24	1787	16,46	4654	0,00	133,0
1:14:00	24	1740	16,42	4759	0,00	133,4
1:14:30	24	1699	16,40	4731	0,00	133,8
1:15:00	24	1657	16,39	4727	0,00	134,2
1:15:30	24	1612	16,40	4718	0,00	134,6
1:16:00	24	1568	16,40	4718	0,00	135,0
1:16:30	24	1531	16,40	4710	0,00	135,4
1:17:00	24	1499	16,41	4698	0,00	135,8
1:17:30	24	1468	16,41	4701	0,00	136,2
1:18:00	24	1439	16,42	4698	0,00	136,6
1:18:30	24	1410	16,42	4686	0,00	137,0
1:19:00	24	1381	16,42	4683	0,00	137,4
1:19:30	24	1351	16,43	4681	0,00	137,8
1:20:00	24	1323	16,43	4673	0,00	138,2
1:20:30	24	1294	16,43	4662	0,00	138,6
1:21:00	24	1265	16,44	4661	0,00	138,9
1:21:30	24	1235	16,45	4663	0,00	139,3
1:22:00	24	1207	16,44	4650	0,00	139,7
1:22:30	24	1179	16,45	4648	0,00	140,1
1:23:00	24	1142	16,46	4643	0,00	140,5
1:23:30	24	1104	16,46	4637	0,00	140,9
1:24:00	24	1687	16,44	4726	0,00	141,3
1:24:30	24	1653	16,41	4713	0,00	141,7
1:25:00	24	1619	16,40	4682	0,00	142,1
1:25:30	24	1584	16,40	4689	0,00	142,5
1:26:00	24	1566	16,40	4683	0,00	142,9
1:26:30	24	1551	16,40	4669	0,00	143,3
1:27:00	24	1537	16,40	4686	0,00	143,7
1:27:30	24	1521	16,40	4665	0,00	144,1
1:28:00	24	1504	16,41	4667	0,00	144,5
1:28:30	24	1488	16,41	4660	0,00	144,9
1:29:00	24	1473	16,41	4672	0,00	145,3
1:29:30	24	1458	16,41	4649	0,00	145,7
1:30:00	24	1445	16,42	4658	0,00	146,1
1:30:30	24	1432	16,42	4650	0,00	146,4
1:31:00	24	1418	16,42	4644	0,00	146,8
1:31:30	24	1406	16,43	4636	0,00	147,2
1:32:00	24	1393	16,43	4638	0,00	147,6
1:32:30	24	1381	16,43	4634	0,00	148,0
1:33:00	24	1369	16,43	4620	0,00	148,4
1:33:30	24	1357	16,44	4621	0,00	148,8
1:34:00	24	1344	16,44	4619	0,00	149,2
1:34:30	24	1332	16,44	4622	0,00	149,6
1:35:00	24	1320	16,44	4616	0,00	150,0
1:35:30	24	1307	16,44	4609	0,00	148,1
1:36:00	24	1293	16,44	4618	0,00	150,5
1:36:30	24	1277	16,44	4608	0,00	147,9
1:37:00	24	1261	16,45	4608	0,00	148,0
1:37:30	24	1244	16,45	4600	0,00	145,9
1:38:00	24	1227	16,45	4593	0,00	144,1
1:38:30	24	1211	16,46	4605	0,00	147,2
1:39:00	24	1196	16,46	4588	0,00	142,9
1:39:30	24	1184	16,46	4593	0,00	144,2
1:40:00	24	1170	16,46	4583	0,00	141,6
1:40:30	24	1156	16,46	4583	0,00	141,5
1:41:00	24	1142	16,47	4590	0,00	143,3
1:41:30	24	1126	16,47	4575	0,00	139,6
1:42:00	25	2965	16,46	4583	0,00	141,6
1:42:30	25	2939	16,33	4732	0,00	181,5
1:43:00	25	2919	16,27	4719	0,01	177,9
1:43:30	25	2898	16,24	4703	0,02	173,4
1:44:00	25	3452	16,23	4697	0,02	171,8
1:44:30	25	3399	16,19	4718	0,04	177,5
1:45:00	25	3352	16,17	4711	0,04	175,6
1:45:30	25	3311	16,17	4703	0,04	173,4
1:46:00	26	3277	16,18	4705	0,04	173,8
1:46:30	26	3254	16,18	4691	0,04	170,1
1:47:00	27	3237	16,18	4699	0,04	172,2
1:47:30	27	3225	16,18	4682	0,04	167,4
1:48:00	28	3217	16,18	4690	0,04	169,7
1:48:30	28	3210	16,17	4686	0,04	168,6
1:49:00	29	3203	16,17	4683	0,04	167,8
1:49:30	29	3196	16,16	4685	0,04	168,3
1:50:00	30	3189	16,16	4684	0,04	168,2
1:50:30	30	3181	16,16	4691	0,05	170,0
1:51:00	31	3174	16,15	4686	0,05	168,8
1:51:30	31	3175	16,15	4688	0,05	169,3
1:52:00	32	3174	16,14	4686	0,05	168,7
1:52:30	33	3176	16,13	4704	0,05	173,6
1:53:00	33	3182	16,12	4691	0,06	169,9
1:53:30	34	3190	16,11	4703	0,06	173,3
1:54:00	35	3202	16,11	4700	0,06	172,5
1:54:30	35	3213	16,09	4708	0,06	174,6
1:55:00	36	3229	16,08	4702	0,07	173,0
1:55:30	37	3230	16,07	4717	0,07	177,1
1:56:00	37	3240	16,06	4722	0,07	178,6
1:56:30	38	3250	16,05	4726	0,08	179,8
1:57:00	39	3262	16,04	4724	0,08	179,3
1:57:30	39	3280	16,02	4740	0,08	183,6
1:58:00	40	3302	16,01	4760	0,09	189,6
1:58:30	41	3322	16,00	4757	0,09	188,7
1:59:00	42	3341	15,98	4767	0,10	191,6
1:59:30	42	3359	15,97	4775	0,10	193,7
2:00:00	43	3378	15,97	4785	0,10	196,9
2:00:30	44	3400	15,95	4788	0,11	197,8
2:01:00	44	3423	15,94	4795	0,11	199,7
2:01:30	45	3454	15,92	4806	0,11	203,2
2:02:00	46	3502	15,91	4811	0,12	204,5
2:02:30	47	3554	15,90	4829	0,12	210,1
2:03:00	48	3605	15,88	4841	0,13	213,6
2:03:30	49	3651	15,87	4843	0,13	214,4
2:04:00	49	3695	15,86	4863	0,14	220,5
2:04:30	50	3734	15,84	4865	0,14	221,2
2:05:00	50	3771	15,83	4871	0,15	223,0
2:05:30	51	3807	15,82	4881	0,15	226,2
2:06:00	52	3851	15,80	4888	0,15	228,6
2:06:30	53	3900	15,79	4896	0,16	231,0
2:07:00	54	3951	15,77	4910	0,16	235,7
2:07:30	54	3999	15,76	4910	0,17	235,6
2:08:00	55	4044	15,75	4917	0,17	237,8
2:08:30	56	4090	15,74	4919	0,18	238,6
2:09:00	56	4135	15,72	4937	0,18	244,6
2:09:30	57	4179	15,71	4944	0,18	246,9
2:10:00	58	4216	15,70	4954	0,19	250,2
2:10:30	58	4263	15,70	4969	0,19	255,2
2:11:00	59	4311	15,69	4973	0,19	256,7
2:11:30	60	4365	15,67	4990	0,20	262,5
2:12:00	61	4414	15,66	4996	0,20	264,5
2:12:30	62	4471	15,65	5012	0,20	269,9
2:13:00	62	4474	15,64	5019	0,21	272,5
2:13:30	63	4472	15,64	5035	0,21	278,3
2:14:00	64	4472	15,63	5047	0,21	282,5
2:14:30	65	4471	15,63	5061	0,21	287,8
2:15:00	65	4470	15,62	5072	0,21	291,7
2:15:30	66	4470	15,62	5087	0,22	297,4
2:16:00	67	4475	15,62	5109	0,22	305,4
2:16:30	68	4470	15,62	5134	0,21	315,1
2:17:00	68	4470	15,62	5150	0,22	321,4
2:17:30	69	4473	15,62	5165	0,22	327,4
2:18:00	70	4465	15,62	5196	0,22	339,6
2:18:30	70	4457	15,61	5217	0,22	348,3
2:19:00	71	4452	15,61	5242	0,22	358,7
2:19:30	71	4454	15,61	5267	0,22	369,1
2:20:00	72	4450	15,61	5289	0,22	378,7
2:20:30	72	4444	15,61	5316	0,22	390,4
2:21:00	72	4437	15,62	5345	0,22	403,8
2:21:30	72	4432	15,62	5374	0,22	417,1
2:22:00	73	4427	15,62	5386	0,22	422,4
2:22:30	73	4423	15,62	5410	0,22	433,7
2:23:00	73	4417	15,62	5451	0,22	453,6
2:23:30	74	4415	15,62	5475	0,21	465,6
2:24:00	74	4410	15,62	5500	0,21	478,4
2:24:30	74	4402	15,62	5533	0,21	495,6
2:25:00	74	4395	15,62	5565	0,21	512,5
2:25:30	74	4387	15,63	5595	0,21	528,9
2:26:00	75	4379	15,63	5624	0,21	544,6
2:26:30	75	4371	15,63	5661	0,21	566,1
2:27:00	75	4364	15,63	5691	0,21	583,4
2:27:30	75	4359	15,63	5722	0,21	602,4
2:28:00	75	4354	15,63	5755	0,21	622,6
2:28:30	75	4351	15,63	5784	0,21	640,9
2:29:00	75	4345	15,63	5823	0,21	665,8
2:29:30	75	4340	15,63	5848	0,21	682,6
2:30:00	75	4334	15,63	5890	0,21	711,2
2:30:30	75	4328	15,64	5926	0,21	735,9
2:31:00	75	4321	15,63	5958	0,21	759,1
2:31:30	75	4312	15,63	5989	0,21	781,9
2:32:00	75	4300	15,63	6027	0,21	811,0
2:32:30	75	4286	15,63	6056	0,21	832,9
2:33:00	75	4269	15,63	6093	0,21	862,8
2:33:30	75	4250	15,63	6128	0,21	890,8
2:34:00	75	4228	15,62	6160	0,21	917,8
2:34:30	75	4204	15,62	6199	0,21	951,5
2:35:00	75	4178	15,62	6233	0,22	982,0
2:35:30	75	4151	15,61	6268	0,22	1013,9
2:36:00	75	4124	15,61	6302	0,22	1045,6
2:36:30	75	4097	15,60	6344	0,22	1085,8
2:37:00	75	4071	15,60	6380	0,22	1121,1
2:37:30	75	4045	15,59	6416	0,23	1158,1
2:38:00	75	4020	15,58	6453	0,23	1197,3
2:38:30	75	3993	15,57	6488	0,23	1234,9
2:39:00	75	3966	15,56	6524	0,24	1275,0
2:39:30	75	3934	15,54	6560	0,24	
2:40:00	75	3900	15,53	6600	0,25	
2:40:30	75	3866	15,52	6637	0,25	
2:41:00	75	3832	15,51	6674	0,25	
2:41:30	75	3798	15,49	6710	0,26	
2:42:00	75	3765	15,47	6746	0,27	
2:42:30	75	3732	15,46	6780	0,27	
2:43:00	75	3699	15,44	6811	0,28	
2:43:30	75	3664	15,42	6847	0,29	
2:44:00	75	3630	15,40	6881	0,30	
2:44:30	75	3594	15,38	6898	0,30	
2:45:00	75	3558	15,36	6927	0,31	
2:45:30	75	3522	15,34	6956	0,32	
2:46:00	75	3487	15,32	6985	0,33	
2:46:30	75	3452	15,29	7016	0,34	
2:47:00	75	3414	15,26	7042	0,35	
2:47:30	75	3378	15,24	7073	0,36	
2:48:00	75	3341	15,21	7097	0,37	
2:48:30	75	3304	15,18	7121	0,38	
2:49:00	75	3267	15,15	7146	0,39	
2:49:30	75	3230	15,12	7166	0,41	
2:50:00	75	3193	15,09	7189	0,42	
2:50:30	75	3155	15,06	7208	0,43	
2:51:00	75	3117	15,03	7223	0,44	
2:51:30	75	3079	14,99	7240	0,46	
2:52:00	75	3040	14,96	7255	0,47	
2:52:30	75	3002	14,93	7267	0,49	
2:53:00	75	2963	14,90	7277	0,50	
2:53:30	75	2925	14,87	7285	0,52	
2:54:00	75	2886	14,83	7294	0,53	
2:54:30	75	2847	14,80	7298	0,55	
2:55:00	75	2807	14,77	7306	0,56	
2:55:30	75	2768	14,74	7308	0,58	
2:56:00	75	2729	14,70	7312	0,59	
2:56:30	75	2693	14,67	7315	0,61	
2:57:00	75	3301	14,62	7314	0,63	
2:57:30	75	3256	14,57	7315	0,66	
2:58:00	75	3212	14,53	7322	0,68	
2:58:30	75	3169	14,49	7322	0,70	
2:59:00	75	3128	14,45	7320	0,72	
2:59:30	75	3087	14,42	7318	0,74	
3:00:00	75	3048	14,38	7315	0,76	
3:00:30	75	3010	14,35	7309	0,78	
3:01:00	75	2971	14,32	7306	0,80	
3:01:30	75	2933	14,29	7299	0,81	
3:02:00	75	2898	14,26	7293	0,83	
3:02:30	75	3513	14,23	7288	0,85	
3:03:00	75	3465	14,17	7288	0,88	
3:03:30	75	3421	14,12	7285	0,91	
3:04:00	75	3378	14,09	7283	0,94	
3:04:30	75	3337	14,05	7280	0,96	
3:05:00	75	3298	14,02	7274	0,98	
3:05:30	75	3261	13,98	7268	1,00	
3:06:00	75	3225	13,96	7263	1,02	
3:06:30	75	3189	13,94	7259	1,03	
3:07:00	75	3153	13,91	7251	1,05	
3:07:30	75	3116	13,88	7248	1,07	
3:08:00	75	3078	13,85	7240	1,09	
3:08:30	75	3040	13,82	7233	1,11	
3:09:00	75	3004	13,79	7226	1,13	
3:09:30	75	2971	13,76	7224	1,15	
3:10:00	75	2937	13,73	7215	1,17	
3:10:30	75	2903	13,71	7211	1,19	
3:11:00	75	2869	13,68	7204	1,21	
3:11:30	75	2836	13,65	7196	1,23	
3:12:00	75	2802	13,62	7189	1,25	
3:12:30	75	3427	13,58	7196	1,28	
3:13:00	75	3386	13,54	7185	1,32	
3:13:30	75	3348	13,50	7187	1,35	
3:14:00	75	3310	13,47	7183	1,37	
3:14:30	75	3274	13,44	7177	1,39	
3:15:00	75	3241	13,42	7173	1,41	
3:15:30	75	3209	13,39	7167	1,44	
3:16:00	75	3180	13,36	7159	1,46	
3:16:30	75	3152	13,34	7156	1,48	
3:17:00	75	3123	13,31	7149	1,50	
3:17:30	75	3092	13,29	7144	1,52	
3:18:00	75	3061	13,26	7137	1,54	
3:18:30	75	3028	13,24	7133	1,56	
3:19:00	75	2995	13,22	7128	1,58	
3:19:30	75	2964	13,19	7123	1,60	
3:20:00	75	2932	13,17	7114	1,63	
3:20:30	75	2902	13,15	7107	1,64	
3:21:00	75	3543	13,13	7106	1,67	
3:21:30	75	3504	13,08	7106	1,71	
3:22:00	75	3471	13,05	7106	1,74	
3:22:30	75	3438	13,02	7103	1,77	
3:23:00	75	3407	13,00	7099	1,79	
3:23:30	75	3377	12,97	7098	1,81	
3:24:00	75	3350	12,95	7094	1,83	
3:24:30	75	3326	12,93	7089	1,86	
3:25:00	75	3303	12,91	7085	1,88	
3:25:30	75	3279	12,88	7081	1,90	
3:26:00	75	3255	12,86	7081	1,92	
3:26:30	75	3229	12,85	7076	1,94	
3:27:00	75	3202	12,83	7075	1,96	
3:27:30	75	3174	12,81	7070	1,98	
3:28:00	75	3144	12,78	7069	2,01	
3:28:30	75	3114	12,77	7068	2,02	
3:29:00	75	3083	12,76	7067	2,03	
3:29:30	75	3052	12,74	7062	2,05	
3:30:00	75	3022	12,72	7060	2,07	
3:30:30	75	2993	12,70	7060	2,09	
3:31:00	75	2967	12,68	7060	2,12	
3:31:30	75	2942	12,67	7059	2,13	
3:32:00	75	2919	12,65	7056	2,15	
3:32:30	75	3560	12,63	7056	2,17	
3:33:00	75	3528	12,59	7066	2,22	
3:33:30	75	3498	12,57	7066	2,25	
3:34:00	75	3468	12,54	7069	2,28	
3:34:30	75	3438	12,53	7065	2,30	
3:35:00	75	3411	12,51	7067	2,32	
3:35:30	75	3387	12,49	7070	2,34	
3:36:00	75	3365	12,47	7069	2,37	
3:36:30	75	3345	12,46	7069	2,38	
3:37:00	75	3324	12,44	7068	2,40	
3:37:30	75	3302	12,43	7070	2,42	
3:38:00	75	3278	12,41	7069	2,44	
3:38:30	75	3254	12,39	7068	2,46	
3:39:00	75	3228	12,38	7070	2,49	
3:39:30	75	3202	12,36	7067	2,50	
3:40:00	75	3177	12,35	7068	2,52	
3:40:30	75	3153	12,34	7069	2,54	
3:41:00	75	3131	12,32	7068	2,55	
3:41:30	75	3110	12,31	7069	2,57	
3:42:00	75	3091	12,29	7068	2,60	
3:42:30	75	3071	12,28	7067	2,62	
3:43:00	75	3051	12,26	7069	2,64	
3:43:30	75	3032	12,25	7069	2,65	
3:44:00	75	3011	12,24	7067	2,67	
3:44:30	75	2990	12,22	7069	2,69	
3:45:00	75	2969	12,21	7068	2,70	
3:45:30	75	2949	12,20	7066	2,72	
3:46:00	75	2930	12,18	7069	2,75	
3:46:30	75	2911	12,17	7066	2,76	
3:47:00	75	2892	12,16	7069	2,78	
3:47:30	75	2873	12,15	7069	2,79	
3:48:00	75	2856	12,14	7069	2,81	
3:48:30	75	2838	12,12	7071	2,83	
3:49:00	75	2820	12,11	7070	2,85	
3:49:30	75	2802	12,10	7071	2,87	
3:50:00	75	3461	12,07	7082	2,90	
3:50:30	75	3436	12,05	7083	2,94	
3:51:00	75	3413	12,04	7083	2,95	
3:51:30	75	3391	12,02	7083	2,98	
3:52:00	75	3370	12,01	7086	3,00	
3:52:30	75	3352	11,99	7087	3,02	
3:53:00	75	3335	11,98	7087	3,04	
3:53:30	75	3321	11,97	7089	3,06	
3:54:00	75	3307	11,96	7090	3,08	
3:54:30	75	3293	11,95	7089	3,09	
3:55:00	75	3278	11,94	7088	3,11	
3:55:30	75	3260	11,93	7087	3,12	
3:56:00	75	3242	11,92	7090	3,14	
3:56:30	75	3223	11,91	7090	3,16	
3:57:00	75	3203	11,89	7092	3,18	
3:57:30	75	3183	11,88	7090	3,20	
3:58:00	75	3166	11,87	7090	3,22	
3:58:30	75	3149	11,86	7092	3,23	
3:59:00	75	3134	11,85	7090	3,25	
3:59:30	75	3119	11,84	7091	3,26	
4:00:00	75	3104	11,83	7094	3,28	
4:00:30	75	3089	11,82	7093	3,29	
4:01:00	75	3073	11,81	7095	3,31	
4:01:30	75	3057	11,80	7094	3,33	
4:02:00	75	3041	11,79	7096	3,35	
4:02:30	75	3025	11,78	7097	3,37	
4:03:00	75	3009	11,77	7100	3,38	
4:03:30	75	2993	11,76	7096	3,40	
4:04:00	75	2979	11,75	7101	3,41	
4:04:30	75	2965	11,75	7099	3,42	
4:05:00	75	2951	11,74	7100	3,44	
4:05:30	75	2940	11,73	7102	3,45	
4:06:00	75	2925	11,72	7102	3,47	
4:06:30	75	2910	11,71	7102	3,49	
4:07:00	75	2896	11,70	7100	3,50	
4:07:30	75	2882	11,69	7103	3,52	
4:08:00	75	2867	11,68	7102	3,54	
4:08:30	75	2854	11,67	7102	3,56	
4:09:00	75	2840	11,66	7103	3,57	
4:09:30	75	2826	11,66	7105	3,58	
4:10:00	75	2812	11,65	7105	3,60	
4:10:30	75	2799	11,64	7106	3,61	
4:11:00	75	2786	11,63	7108	3,62	
4:11:30	75	2772	11,63	7108	3,64	
4:12:00	75	2760	11,62	7110	3,65	
4:12:30	75	2746	11,61	7109	3,67	
4:13:00	75	2732	11,60	7107	3,68	
4:13:30	75	2719	11,59	7112	3,70	
4:14:00	75	2706	11,58	7111	3,72	
4:14:30	75	2693	11,57	7113	3,73	
4:15:00	75	2679	11,57	7111	3,75	
4:15:30	75	2666	11,56	7110	3,76	
4:16:00	75	2654	11,55	7116	3,77	
4:16:30	75	2641	11,55	7116	3,78	
4:17:00	75	2627	11,54	7115	3,80	
4:17:30	75	3307	11,53	7115	3,81	
4:18:00	75	3288	11,51	7131	3,86	
4:18:30	75	3270	11,49	7131	3,90	
4:19:00	75	3252	11,48	7134	3,92	
4:19:30	75	3236	11,47	7135	3,94	
4:20:00	75	3221	11,46	7133	3,95	
4:20:30	75	3208	11,45	7133	3,97	
4:21:00	75	3197	11,45	7136	3,98	
4:21:30	75	3186	11,44	7137	3,99	
4:22:00	75	3174	11,43	7136	4,01	
4:22:30	75	3161	11,43	7136	4,02	
4:23:00	75	3147	11,42	7140	4,04	
4:23:30	75	3133	11,41	7137	4,05	
4:24:00	75	3118	11,40	7136	4,07	
4:24:30	75	3104	11,40	7138	4,08	
4:25:00	75	3090	11,39	7140	4,10	
4:25:30	75	3077	11,38	7142	4,12	
4:26:00	75	3065	11,37	7142	4,13	
4:26:30	75	3053	11,36	7145	4,15	
4:27:00	75	3042	11,36	7145	4,16	
4:27:30	75	3031	11,35	7144	4,17	
4:28:00	75	3020	11,35	7147	4,18	
4:28:30	75	3009	11,34	7147	4,19	
4:29:00	75	2998	11,33	7148	4,21	
4:29:30	75	2986	11,33	7147	4,22	
4:30:00	75	2974	11,32	7145	4,23	
4:30:30	75	2963	11,32	7146	4,25	
4:31:00	75	2952	11,31	7150	4,26	
4:31:30	75	2943	11,30	7149	4,28	
4:32:00	75	2934	11,29	7145	4,30	
4:32:30	75	2923	11,28	7150	4,32	
4:33:00	75	2912	11,28	7147	4,33	
4:33:30	75	2900	11,27	7150	4,34	
4:34:00	75	2888	11,27	7152	4,35	
4:34:30	75	2877	11,26	7152	4,37	
4:35:00	75	2866	11,26	7153	4,38	
4:35:30	75	2856	11,25	7153	4,38	
4:36:00	75	2846	11,25	7157	4,39	
4:36:30	75	2836	11,24	7156	4,41	
4:37:00	75	2826	11,24	7155	4,42	
4:37:30	75	2816	11,23	7156	4,43	
4:38:00	75	2806	11,23	7156	4,44	
4:38:30	75	2795	11,22	7158	4,46	
4:39:00	75	2785	11,21	7159	4,47	
4:39:30	75	2775	11,21	7158	4,49	
4:40:00	75	2766	11,20	7163	4,50	
4:40:30	75	2757	11,19	7163	4,52	
4:41:00	75	2747	11,18	7161	4,54	
4:41:30	75	2738	11,18	7161	4,55	
4:42:00	75	2728	11,17	7163	4,56	
4:42:30	75	2717	11,17	7163	4,58	
4:43:00	75	2705	11,16	7163	4,59	
4:43:30	75	2691	11,16	7165	4,60	
4:44:00	75	3384	11,15	7164	4,61	
4:44:30	75	3359	11,14	7177	4,64	
4:45:00	75	3341	11,12	7178	4,68	
4:45:30	75	3325	11,11	7179	4,70	
4:46:00	75	3312	11,10	7182	4,72	
4:46:30	75	3301	11,10	7183	4,74	
4:47:00	75	3293	11,09	7184	4,76	
4:47:30	75	3285	11,08	7186	4,78	
4:48:00	75	3277	11,08	7185	4,79	
4:48:30	75	3268	11,07	7187	4,81	
4:49:00	75	3257	11,06	7187	4,82	
4:49:30	75	3245	11,06	7190	4,83	
4:50:00	75	3233	11,06	7189	4,84	
4:50:30	75	3221	11,05	7190	4,85	
4:51:00	75	3211	11,05	7191	4,86	
4:51:30	75	3201	11,04	7193	4,87	
4:52:00	75	3191	11,04	7190	4,88	
4:52:30	75	3182	11,03	7192	4,90	
4:53:00	75	3172	11,03	7192	4,91	
4:53:30	75	3163	11,02	7195	4,92	
4:54:00	75	3154	11,01	7195	4,94	
4:54:30	75	3144	11,01	7194	4,95	
4:55:00	75	3135	11,00	7194	4,97	
4:55:30	75	3126	11,00	7198	4,98	
4:56:00	75	3117	10,99	7199	5,00	
4:56:30	75	3108	10,98	7200	5,02	
4:57:00	75	3099	10,98	7200	5,03	
4:57:30	75	3089	10,97	7201	5,04	
4:58:00	75	3080	10,97	7201	5,05	
4:58:30	75	3071	10,97	7201	5,06	
4:59:00	75	3062	10,96	7205	5,07	
4:59:30	75	3053	10,96	7202	5,08	
5:00:00	75	3045	10,95	7204	5,09	
5:00:30	75	3036	10,95	7205	5,10	
5:01:00	75	3028	10,95	7206	5,11	
5:01:30	75	3021	10,94	7204	5,13	
5:02:00	75	3013	10,94	7204	5,14	
5:02:30	75	3006	10,93	7206	5,15	
5:03:00	75	2997	10,93	7207	5,16	
5:03:30	75	2987	10,92	7208	5,17	
5:04:00	75	2976	10,92	7210	5,19	
5:04:30	75	2965	10,91	7208	5,20	
5:05:00	75	2954	10,91	7210	5,22	
5:05:30	75	2944	10,90	7209	5,23	
5:06:00	75	2935	10,89	7212	5,25	
5:06:30	75	2927	10,89	7212	5,26	
5:07:00	75	2919	10,88	7212	5,28	
5:07:30	75	2910	10,88	7215	5,29	
5:08:00	75	2901	10,87	7214	5,30	
5:08:30	75	2892	10,87	7215	5,31	
5:09:00	75	2882	10,87	7217	5,32	
5:09:30	75	2873	10,86	7216	5,33	
5:10:00	75	2866	10,86	7216	5,34	
5:10:30	75	2857	10,85	7215	5,35	
5:11:00	75	2849	10,85	7219	5,36	
5:11:30	75	2841	10,85	7219	5,37	
5:12:00	75	2833	10,84	7220	5,38	
5:12:30	75	2825	10,84	7218	5,39	
5:13:00	75	2817	10,83	7222	5,40	
5:13:30	75	2809	10,83	7223	5,42	
5:14:00	75	2801	10,83	7223	5,43	
5:14:30	75	2794	10,82	7221	5,44	
5:15:00	75	2786	10,82	7224	5,45	
5:15:30	75	2777	10,81	7222	5,47	
5:16:00	75	2767	10,81	7225	5,48	
5:16:30	75	2758	10,80	7226	5,49	
5:17:00	75	2749	10,80	7226	5,51	
5:17:30	75	2740	10,79	7228	5,52	
5:18:00	75	2732	10,79	7228	5,54	
5:18:30	75	2724	10,78	7227	5,55	
5:19:00	75	2716	10,78	7228	5,57	
5:19:30	75	2708	10,77	7228	5,57	
5:20:00	75	2701	10,77	7231	5,58	
5:20:30	75	2694	10,77	7231	5,59	
5:21:00	75	2687	10,76	7234	5,60	
5:21:30	75	2679	10,76	7235	5,61	
5:22:00	75	2672	10,76	7236	5,62	
5:22:30	75	2665	10,75	7234	5,63	
5:23:00	75	3358	10,74	7241	5,66	
5:23:30	75	3346	10,73	7249	5,69	
5:24:00	75	3335	10,72	7249	5,72	
5:24:30	75	3325	10,72	7252	5,74	
5:25:00	75	3315	10,71	7254	5,75	
5:25:30	75	3307	10,70	7253	5,77	
5:26:00	75	3300	10,70	7253	5,79	
5:26:30	75	3293	10,69	7256	5,81	
5:27:00	75	3285	10,69	7255	5,82	
5:27:30	75	3278	10,68	7260	5,84	
5:28:00	75	3271	10,68	7257	5,85	
5:28:30	75	3262	10,67	7259	5,86	
5:29:00	75	3253	10,67	7259	5,88	
5:29:30	75	3244	10,67	7262	5,89	
5:30:00	75	3234	10,66	7262	5,89	
5:30:30	75	3225	10,66	7261	5,90	
5:31:00	75	3218	10,66	7264	5,91	
5:31:30	75	3212	10,65	7262	5,92	
5:32:00	75	3205	10,65	7265	5,93	
5:32:30	75	3199	10,64	7263	5,95	
5:33:00	75	3192	10,64	7263	5,95	
5:33:30	75	3184	10,64	7267	5,96	
5:34:00	75	3177	10,64	7265	5,97	
5:34:30	75	3168	10,63	7269	5,99	
5:35:00	75	3158	10,63	7269	6,00	
5:35:30	75	3148	10,62	7272	6,01	
5:36:00	75	3139	10,62	7269	6,02	
5:36:30	75	3131	10,62	7269	6,03	
5:37:00	75	3124	10,61	7270	6,04	
5:37:30	75	3117	10,61	7275	6,06	
5:38:00	75	3111	10,60	7271	6,07	
5:38:30	75	3104	10,60	7275	6,09	
5:39:00	75	3097	10,59	7276	6,11	
5:39:30	75	3088	10,59	7275	6,12	
5:40:00	75	3080	10,58	7276	6,13	
5:40:30	75	3072	10,58	7278	6,15	
5:41:00	75	3064	10,57	7278	6,16	
5:41:30	75	3057	10,57	7280	6,17	
5:42:00	75	3051	10,57	7278	6,18	
5:42:30	75	3046	10,57	7279	6,18	
5:43:00	75	3040	10,56	7279	6,19	
5:43:30	75	3033	10,56	7278	6,20	
5:44:00	75	3026	10,56	7282	6,21	
5:44:30	75	3018	10,56	7281	6,22	
5:45:00	75	3010	10,55	7284	6,23	
5:45:30	75	3003	10,55	7285	6,24	
5:46:00	75	2996	10,55	7284	6,25	
5:46:30	75	2989	10,54	7284	6,26	
5:47:00	75	2983	10,54	7285	6,27	
5:47:30	75	2977	10,54	7288	6,27	
5:48:00	75	2971	10,54	7285	6,28	
5:48:30	75	2965	10,53	7289	6,30	
5:49:00	75	2959	10,53	7289	6,31	
5:49:30	75	2953	10,52	7286	6,33	
5:50:00	75	2946	10,52	7290	6,34	
5:50:30	75	2940	10,52	7293	6,35	
5:51:00	75	2934	10,51	7292	6,36	
5:51:30	75	2930	10,51	7293	6,37	
5:52:00	75	2924	10,50	7294	6,38	
5:52:30	75	2918	10,50	7294	6,39	
5:53:00	75	2912	10,50	7292	6,41	
5:53:30	75	2906	10,49	7296	6,42	
5:54:00	75	2899	10,49	7293	6,44	
5:54:30	75	2893	10,48	7299	6,46	
5:55:00	75	2886	10,48	7296	6,47	
5:55:30	75	2880	10,47	7298	6,48	
5:56:00	75	2875	10,47	7297	6,49	
5:56:30	75	2869	10,47	7300	6,50	
5:57:00	75	2863	10,47	7299	6,51	
5:57:30	75	2857	10,46	7298	6,52	
5:58:00	75	2851	10,46	7301	6,52	
5:58:30	75	2845	10,46	7302	6,54	
5:59:00	75	2839	10,46	7302	6,54	
5:59:30	75	2833	10,45	7304	6,55	
6:00:00	75	2827	10,45	7302	6,56	
6:00:30	75	2821	10,45	7304	6,56	
6:01:00	75	2814	10,45	7304	6,57	
6:01:30	75	2808	10,44	7307	6,58	
6:02:00	75	2802	10,44	7305	6,59	
6:02:30	75	2796	10,44	7304	6,60	
6:03:00	75	2791	10,43	7304	6,61	
6:03:30	75	2785	10,43	7309	6,62	
6:04:00	75	2779	10,43	7307	6,62	
6:04:30	75	2774	10,43	7308	6,64	
6:05:00	75	2770	10,42	7310	6,65	
6:05:30	75	2767	10,42	7309	6,66	
6:06:00	75	2763	10,42	7308	6,67	
6:06:30	75	2758	10,41	7308	6,68	
6:07:00	75	2751	10,41	7313	6,70	
6:07:30	75	2744	10,40	7314	6,71	
6:08:00	75	2735	10,40	7314	6,72	
6:08:30	75	2724	10,40	7314	6,73	
6:09:00	75	2713	10,39	7315	6,75	
6:09:30	75	2704	10,39	7316	6,76	
6:10:00	75	2696	10,39	7314	6,77	
6:10:30	75	2690	10,38	7318	6,79	
6:11:00	75	2685	10,38	7315	6,80	
6:11:30	75	3387	10,37	7328	6,83	
6:12:00	75	3376	10,36	7331	6,86	
6:12:30	75	3367	10,35	7329	6,88	
6:13:00	75	3362	10,35	7331	6,89	
6:13:30	75	3359	10,35	7333	6,90	
6:14:00	75	3358	10,35	7335	6,92	
6:14:30	75	3357	10,34	7333	6,93	
6:15:00	75	3355	10,34	7331	6,94	
6:15:30	75	3350	10,34	7334	6,94	
6:16:00	75	3344	10,33	7337	6,96	
6:16:30	75	3336	10,33	7337	6,97	
6:17:00	75	3327	10,33	7337	6,98	
6:17:30	75	3317	10,32	7339	6,99	
6:18:00	75	3305	10,32	7338	7,00	
6:18:30	75	3292	10,32	7340	7,01	
6:19:00	75	3279	10,31	7341	7,03	
6:19:30	75	3266	10,31	7341	7,04	
6:20:00	75	3255	10,31	7340	7,05	
6:20:30	75	3243	10,31	7340	7,06	
6:21:00	75	3233	10,30	7341	7,07	
6:21:30	75	3224	10,30	7343	7,09	
6:22:00	75	3216	10,29	7344	7,10	
6:22:30	75	3207	10,29	7342	7,11	
6:23:00	75	3198	10,29	7344	7,12	
6:23:30	75	3189	10,28	7345	7,14	
6:24:00	75	3180	10,28	7343	7,15	
6:24:30	75	3171	10,28	7345	7,16	
6:25:00	75	3163	10,27	7348	7,17	
6:25:30	75	3155	10,27	7347	7,18	
6:26:00	75	3148	10,27	7348	7,19	
6:26:30	75	3140	10,27	7349	7,19	
6:27:00	75	3133	10,27	7350	7,20	
6:27:30	75	3126	10,26	7349	7,21	
6:28:00	75	3120	10,26	7350	7,22	
6:28:30	75	3114	10,26	7351	7,23	
6:29:00	75	3109	10,26	7349	7,24	
6:29:30	75	3102	10,25	7351	7,25	
6:30:00	75	3096	10,25	7354	7,26	
6:30:30	75	3090	10,25	7354	7,27	
6:31:00	75	3083	10,25	7353	7,27	
6:31:30	75	3078	10,24	7352	7,28	
6:32:00	75	3072	10,24	7354	7,29	
6:32:30	75	3068	10,24	7356	7,30	
6:33:00	75	3063	10,24	7353	7,31	
6:33:30	75	3059	10,23	7356	7,32	
6:34:00	75	3055	10,23	7354	7,33	
6:34:30	75	3051	10,23	7357	7,34	
6:35:00	75	3046	10,23	7357	7,35	
6:35:30	75	3041	10,22	7358	7,36	
6:36:00	75	3036	10,22	7358	7,37	
6:36:30	75	3031	10,22	7359	7,38	
6:37:00	75	3027	10,21	7357	7,39	
6:37:30	75	3021	10,21	7357	7,40	
6:38:00	75	3016	10,21	7360	7,41	
6:38:30	75	3012	10,21	7360	7,42	
6:39:00	75	3007	10,20	7361	7,44	
6:39:30	75	3003	10,20	7360	7,45	
6:40:00	75	2999	10,20	7363	7,46	
6:40:30	75	2996	10,19	7362	7,48	
6:41:00	75	2992	10,19	7364	7,50	
6:41:30	75	2988	10,19	7363	7,50	
6:42:00	75	2983	10,18	7362	7,52	
6:42:30	75	2979	10,18	7365	7,53	
6:43:00	75	2974	10,18	7366	7,54	
6:43:30	75	2970	10,18	7362	7,54	
6:44:00	75	2967	10,17	7366	7,55	
6:44:30	75	2964	10,17	7368	7,56	
6:45:00	75	2960	10,17	7364	7,57	
6:45:30	75	2957	10,17	7363	7,58	
6:46:00	75	2953	10,16	7364	7,59	
6:46:30	75	2950	10,16	7365	7,59	
6:47:00	75	2947	10,16	7368	7,60	
6:47:30	75	2944	10,16	7366	7,60	
6:48:00	75	2940	10,16	7367	7,61	
6:48:30	75	2935	10,16	7366	7,62	
6:49:00	75	2931	10,15	7368	7,63	
6:49:30	75	2925	10,15	7369	7,63	
6:50:00	75	2921	10,15	7369	7,64	
6:50:30	75	2915	10,15	7370	7,64	
6:51:00	75	2911	10,15	7370	7,65	
6:51:30	75	2908	10,14	7369	7,66	
6:52:00	75	2906	10,14	7370	7,67	
6:52:30	75	2903	10,14	7370	7,68	
6:53:00	75	2900	10,14	7373	7,69	
6:53:30	75	2896	10,14	7372	7,69	
6:54:00	75	2892	10,13	7370	7,70	
6:54:30	75	2888	10,13	7371	7,72	
6:55:00	75	2882	10,13	7370	7,73	
6:55:30	75	2877	10,13	7374	7,74	
6:56:00	75	2873	10,12	7375	7,74	
6:56:30	75	2869	10,12	7375	7,76	
6:57:00	75	2867	10,12	7375	7,76	
6:57:30	75	2863	10,12	7374	7,77	
6:58:00	75	2859	10,11	7373	7,79	
6:58:30	75	2855	10,11	7376	7,79	
6:59:00	75	2851	10,11	7377	7,80	
6:59:30	75	2848	10,11	7376	7,81	
7:00:00	75	2844	10,10	7375	7,82	
7:00:30	75	2841	10,10	7376	7,84	
7:01:00	75	2838	10,10	7377	7,85	
7:01:30	75	2835	10,09	7377	7,86	
7:02:00	75	2832	10,09	7375	7,87	
7:02:30	75	2828	10,09	7378	7,88	
7:03:00	75	2823	10,09	7375	7,89	
7:03:30	75	2817	10,09	7375	7,90	
7:04:00	75	2812	10,08	7376	7,92	
7:04:30	75	2807	10,08	7379	7,93	
7:05:00	75	2804	10,08	7377	7,93	
7:05:30	75	2801	10,08	7381	7,94	
7:06:00	75	2799	10,07	7380	7,95	
7:06:30	75	2796	10,07	7378	7,96	
7:07:00	75	2793	10,07	7378	7,96	
7:07:30	75	2789	10,07	7381	7,97	
7:08:00	75	2785	10,07	7382	7,98	
7:08:30	75	2781	10,07	7381	7,98	
7:09:00	75	2776	10,06	7382	7,99	
7:09:30	75	2771	10,06	7380	7,99	
7:10:00	75	2766	10,06	7382	8,00	
7:10:30	75	2761	10,06	7382	8,00	
7:11:00	75	2757	10,06	7383	8,01	
7:11:30	75	2752	10,06	7385	8,02	
7:12:00	75	2748	10,05	7383	8,02	
7:12:30	75	2745	10,05	7384	8,03	
7:13:00	75	3456	10,05	7381	8,04	
7:13:30	75	3446	10,04	7393	8,08	
7:14:00	75	3438	10,03	7395	8,11	
7:14:30	75	3430	10,03	7396	8,13	
7:15:00	75	3422	10,03	7392	8,15	
7:15:30	75	3415	10,02	7397	8,15	
7:16:00	75	3410	10,02	7398	8,16	
7:16:30	75	3405	10,02	7397	8,18	
7:17:00	75	3401	10,02	7399	8,19	
7:17:30	75	3396	10,01	7400	8,20	
7:18:00	75	3391	10,01	7400	8,21	
7:18:30	75	3386	10,01	7401	8,22	
7:19:00	75	3381	10,01	7402	8,23	
7:19:30	75	3376	10,00	7404	8,24	
7:20:00	75	3371	10,00	7403	8,25	
7:20:30	75	3367	10,00	7401	8,26	
7:21:00	75	3364	9,99	7401	8,28	
7:21:30	75	3360	9,99	7404	8,29	
7:22:00	75	3357	9,99	7405	8,30	
7:22:30	75	3353	9,98	7405	8,32	
7:23:00	75	3348	9,98	7404	8,32	
7:23:30	75	3343	9,98	7406	8,33	
7:24:00	75	3337	9,98	7403	8,34	
7:24:30	75	3331	9,98	7406	8,35	
7:25:00	75	3325	9,97	7407	8,36	
7:25:30	75	3320	9,97	7404	8,37	
7:26:00	75	3315	9,97	7408	8,38	
7:26:30	75	3311	9,97	7404	8,39	
7:27:00	75	3306	9,97	7405	8,39	
7:27:30	75	3302	9,97	7408	8,39	
7:28:00	75	3297	9,97	7407	8,40	
7:28:30	75	3293	9,96	7406	8,41	
7:29:00	75	3288	9,96	7410	8,42	
7:29:30	75	3283	9,96	7407	8,42	
7:30:00	75	3278	9,96	7411	8,43	
7:30:30	75	3274	9,96	7409	8,44	
7:31:00	75	3270	9,96	7411	8,44	
7:31:30	75	3266	9,95	7408	8,45	
7:32:00	75	3262	9,95	7407	8,45	
7:32:30	75	3257	9,95	7409	8,46	
7:33:00	75	3253	9,95	7412	8,47	
7:33:30	75	3250	9,95	7411	8,47	
7:34:00	75	3246	9,95	7411	8,48	
7:34:30	75	3242	9,95	7410	8,49	
7:35:00	75	3237	9,94	7412	8,50	
7:35:30	75	3232	9,94	7413	8,50	
7:36:00	75	3227	9,94	7413	8,51	
7:36:30	75	3223	9,94	7412	8,52	
7:37:00	75	3220	9,94	7414	8,53	
7:37:30	75	3217	9,93	7413	8,54	
7:38:00	75	3214	9,93	7413	8,55	
7:38:30	75	3211	9,93	7415	8,56	
7:39:00	75	3207	9,93	7413	8,57	
7:39:30	75	3203	9,93	7412	8,57	
7:40:00	75	3199	9,92	7412	8,58	
7:40:30	75	3195	9,92	7415	8,59	
7:41:00	75	3190	9,92	7415	8,60	
7:41:30	75	3186	9,92	7413	8,61	
7:42:00	75	3182	9,92	7415	8,62	
7:42:30	75	3180	9,92	7416	8,62	
7:43:00	75	3177	9,91	7416	8,63	
7:43:30	75	3175	9,91	7415	8,64	
7:44:00	75	3171	9,91	7417	8,66	
7:44:30	75	3166	9,91	7415	8,66	
7:45:00	75	3162	9,90	7417	8,67	
7:45:30	75	3158	9,90	7415	8,68	
7:46:00	75	3156	9,90	7418	8,69	
7:46:30	75	3155	9,90	7414	8,70	
7:47:00	75	3155	9,90	7419	8,71	
7:47:30	75	3153	9,89	7419	8,72	
7:48:00	75	3149	9,89	7417	8,73	
7:48:30	75	3144	9,89	7419	8,74	
7:49:00	75	3138	9,89	7416	8,75	
7:49:30	75	3131	9,89	7419	8,75	
7:50:00	75	3125	9,88	7420	8,76	
7:50:30	75	3119	9,88	7418	8,78	
7:51:00	75	3114	9,88	7421	8,79	
7:51:30	75	3109	9,88	7417	8,80	
7:52:00	75	3105	9,88	7420	8,80	
7:52:30	75	3102	9,87	7419	8,80	
7:53:00	75	3098	9,87	7423	8,81	
7:53:30	75	3093	9,87	7420	8,82	
7:54:00	75	3089	9,87	7420	8,83	
7:54:30	75	3084	9,87	7420	8,83	
7:55:00	75	3081	9,87	7420	8,84	
7:55:30	75	3077	9,87	7421	8,84	
7:56:00	75	3073	9,87	7423	8,84	
7:56:30	75	3069	9,87	7423	8,85	
7:57:00	75	3066	9,86	7423	8,86	
7:57:30	75	3062	9,86	7420	8,87	
7:58:00	75	3058	9,86	7423	8,87	
7:58:30	75	3054	9,86	7422	8,88	
7:59:00	75	3050	9,86	7424	8,88	
7:59:30	75	3046	9,86	7426	8,89	
8:00:00	75	3043	9,86	7425	8,89	
8:00:30	75	3039	9,85	7423	8,90	
8:01:00	75	3035	9,85	7425	8,91	
8:01:30	75	3032	9,85	7423	8,91	
8:02:00	75	3028	9,85	7425	8,92	
8:02:30	75	3024	9,85	7426	8,93	
8:03:00	75	3020	9,85	7423	8,93	
8:03:30	75	3016	9,85	7423	8,94	
8:04:00	75	3013	9,84	7426	8,95	
8:04:30	75	3009	9,84	7423	8,95	
8:05:00	75	3006	9,84	7425	8,96	
8:05:30	75	3003	9,84	7426	8,97	
8:06:00	75	2999	9,84	7425	8,98	
8:06:30	75	2996	9,84	7428	8,99	
8:07:00	75	2993	9,83	7426	8,99	
8:07:30	75	2990	9,83	7428	8,99	
8:08:00	75	2986	9,83	7429	9,00	
8:08:30	75	2983	9,83	7425	9,01	
8:09:00	75	2980	9,83	7427	9,02	
8:09:30	75	2977	9,83	7427	9,03	
8:10:00	75	2974	9,83	7428	9,03	
8:10:30	75	2970	9,82	7427	9,04	
8:11:00	75	2967	9,82	7429	9,05	
8:11:30	75	2963	9,82	7430	9,06	
8:12:00	75	2960	9,82	7427	9,06	
8:12:30	75	2957	9,82	7429	9,07	
8:13:00	75	2954	9,82	7429	9,08	
8:13:30	75	2951	9,81	7429	9,09	
8:14:00	75	2948	9,81	7429	9,10	
8:14:30	75	2945	9,81	7431	9,10	
8:15:00	75	2940	9,81	7428	9,11	
8:15:30	75	2936	9,81	7432	9,12	
8:16:00	75	2932	9,81	7431	9,13	
8:16:30	75	2928	9,80	7427	9,14	
8:17:00	75	2925	9,80	7428	9,15	
8:17:30	75	2923	9,80	7429	9,15	
8:18:00	75	2921	9,80	7432	9,16	
8:18:30	75	2918	9,80	7433	9,16	
8:19:00	75	2915	9,79	7430	9,18	
8:19:30	75	2912	9,79	7431	9,18	
8:20:00	75	2908	9,79	7430	9,19	
8:20:30	75	2904	9,79	7433	9,20	
8:21:00	75	2901	9,79	7431	9,21	
8:21:30	75	2897	9,78	7433	9,23	
8:22:00	75	2894	9,78	7432	9,24	
8:22:30	75	2892	9,78	7430	9,24	
8:23:00	75	2889	9,78	7435	9,25	
8:23:30	75	2886	9,78	7434	9,26	
8:24:00	75	2883	9,78	7433	9,26	
8:24:30	75	2880	9,78	7435	9,27	
8:25:00	75	3639	9,77	7435	9,28	
8:25:30	75	3577	9,77	7440	9,30	
8:26:00	75	3568	9,76	7440	9,33	
8:26:30	75	3559	9,76	7443	9,35	
8:27:00	75	3551	9,76	7444	9,35	
8:27:30	75	3545	9,76	7443	9,37	
8:28:00	75	3540	9,75	7443	9,37	
8:28:30	75	3537	9,75	7442	9,37	
8:29:00	75	3534	9,75	7443	9,38	
8:29:30	75	3531	9,75	7446	9,39	
8:30:00	75	3527	9,75	7447	9,40	
8:30:30	75	3521	9,75	7443	9,40	
8:31:00	75	3516	9,75	7445	9,41	
8:31:30	75	3510	9,74	7444	9,42	
8:32:00	75	3506	9,74	7447	9,43	
8:32:30	75	3501	9,74	7444	9,43	
8:33:00	75	3498	9,74	7447	9,44	
8:33:30	75	3494	9,74	7447	9,45	
8:34:00	75	3491	9,74	7445	9,46	
8:34:30	75	3487	9,74	7448	9,47	
8:35:00	75	3485	9,73	7449	9,47	
8:35:30	75	3482	9,73	7448	9,48	
8:36:00	75	3479	9,73	7450	9,49	
8:36:30	75	3475	9,73	7448	9,50	
8:37:00	75	3470	9,73	7447	9,50	
8:37:30	75	3466	9,73	7451	9,50	
8:38:00	75	3462	9,73	7451	9,51	
8:38:30	75	3458	9,72	7450	9,52	
8:39:00	75	3455	9,72	7449	9,53	
8:39:30	75	3451	9,72	7449	9,54	
8:40:00	75	3448	9,72	7449	9,54	
8:40:30	75	3445	9,72	7451	9,55	
8:41:00	75	3442	9,72	7453	9,57	
8:41:30	75	3440	9,71	7453	9,57	
8:42:00	75	3437	9,71	7452	9,58	
8:42:30	75	3433	9,71	7450	9,58	
8:43:00	75	3429	9,71	7449	9,60	
8:43:30	75	3426	9,71	7452	9,61	
8:44:00	75	3423	9,71	7453	9,61	
8:44:30	75	3420	9,70	7451	9,63	
8:45:00	75	3417	9,70	7450	9,63	
8:45:30	75	3414	9,70	7453	9,64	
8:46:00	75	3412	9,70	7450	9,64	
8:46:30	75	3409	9,70	7453	9,65	
8:47:00	75	3407	9,70	7453	9,66	
8:47:30	75	3404	9,70	7450	9,67	
8:48:00	75	3401	9,69	7452	9,67	
8:48:30	75	3398	9,69	7455	9,69	
8:49:00	75	3395	9,69	7452	9,70	
8:49:30	75	3391	9,69	7455	9,71	
8:50:00	75	3389	9,69	7455	9,72	
8:50:30	75	3386	9,68	7456	9,73	
8:51:00	75	3384	9,68	7454	9,74	
8:51:30	75	3381	9,68	7456	9,75	
8:52:00	75	3378	9,68	7456	9,75	
8:52:30	75	3375	9,68	7454	9,76	
8:53:00	75	3372	9,68	7455	9,76	
8:53:30	75	3370	9,67	7452	9,77	
8:54:00	75	3367	9,67	7457	9,77	
8:54:30	75	3364	9,67	7457	9,77	
8:55:00	75	3362	9,67	7456	9,78	
8:55:30	75	3358	9,67	7455	9,78	
8:56:00	75	3355	9,67	7457	9,79	
8:56:30	75	3352	9,67	7454	9,79	
8:57:00	75	3349	9,67	7455	9,80	
8:57:30	75	3347	9,67	7455	9,81	
8:58:00	75	3344	9,67	7456	9,81	
8:58:30	75	3342	9,67	7455	9,82	
8:59:00	75	3340	9,66	7456	9,82	
8:59:30	75	3337	9,66	7458	9,83	
9:00:00	75	3333	9,66	7459	9,83	
9:00:30	75	3329	9,66	7460	9,84	
9:01:00	75	3325	9,66	7460	9,84	
9:01:30	75	3320	9,66	7459	9,85	
9:02:00	75	3316	9,66	7458	9,85	
9:02:30	75	3312	9,66	7459	9,86	
9:03:00	75	3309	9,66	7458	9,86	
9:03:30	75	3306	9,66	7461	9,87	
9:04:00	75	3304	9,66	7459	9,87	
9:04:30	75	3301	9,65	7459	9,88	
9:05:00	75	3298	9,65	7461	9,88	
9:05:30	75	3295	9,65	7457	9,89	
9:06:00	75	3292	9,65	7459	9,90	
9:06:30	75	3288	9,65	7457	9,90	
9:07:00	75	3284	9,65	7459	9,91	
9:07:30	75	3280	9,65	7459	9,91	
9:08:00	75	3277	9,65	7462	9,91	
9:08:30	75	3273	9,65	7459	9,92	
9:09:00	75	3270	9,64	7462	9,93	
9:09:30	75	3267	9,64	7462	9,94	
9:10:00	75	3265	9,64	7462	9,94	
9:10:30	75	3262	9,64	7461	9,94	
9:11:00	75	3260	9,64	7461	9,95	
9:11:30	75	3257	9,64	7464	9,95	
9:12:00	75	3254	9,64	7463	9,96	
9:12:30	75	3251	9,64	7461	9,97	
9:13:00	75	3248	9,64	7464	9,97	
9:13:30	75	3245	9,63	7465	9,98	
9:14:00	75	3243	9,63	7464	9,99	
9:14:30	75	3240	9,63	7461	9,99	
9:15:00	75	3238	9,63	7464	10,00	
9:15:30	75	3236	9,63	7466	10,00	
9:16:00	75	3233	9,63	7464	10,01	
9:16:30	75	3230	9,63	7465	10,02	
9:17:00	75	3227	9,63	7466	10,02	
9:17:30	75	3224	9,63	7462	10,03	
9:18:00	75	3222	9,62	7466	10,04	
9:18:30	75	3219	9,62	7464	10,04	
9:19:00	75	3217	9,62	7462	10,05	
9:19:30	75	3215	9,62	7465	10,06
