Repository: ProgWizer/parser

File: project-root/data/Data Acquisition/Data Acquisition/2017 year (147)/17-0001.txt (part 1 of 4)
--Test Summary--
Full Path and File Name	
Instrument Name	7322
Instrument Type	Model 7322 Consistometer - Variable Speed
Instrument Serial Number	
Test Start Date	09.01.2017
Test Start Time	14:52:35
Test Stop Date	09.01.2017
Test Stop Time	16:19:24
Test Length	1:26:49
Final Sample Time Offset	1:26:48
Controller Schedule Name	
Sampling Period	1 second
Comments	
Information	WellID	
Information	Customer	
Information	EngName	
Information	CementClass	G
Information	CementMfr	Krasnoyarsk Cement
Information	Additives	no
Information	Density	1900
Information	BHCT	52
Information	BHST	
Information	FluidLoss	
Information	JobType	Standard Test
Calculated Value	Time_30Bc	1:09:14
Calculated Value	Time_70Bc	1:26:19
Initial Temperature (°C)	23 °C
Final Temperature (°C)	52 °C
Initial Pressure (MPa)	0,9 MPa
Final Pressure (MPa)	36,0 MPa
Initial Consistency (Bc)	15 Bc
Final Consistency (Bc)	72 Bc
Initial Wall Temperature (°C)	19 °C
Final Wall Temperature (°C)	50 °C
Initial Motor Speed (RPM)	150 RPM
Final Motor Speed (RPM)	150 RPM
--Data--
Time (HH:MM:SS)	Temperature (°C)	Pressure (MPa)	Consistency (Bc)	Wall Temperature (°C)	Motor Speed (RPM)
0:00:00	23	0,9	15	19	150
0:00:01	23	1,0	15	19	150
0:00:02	23	1,4	15	19	150
0:00:03	23	1,9	15	19	150
0:00:04	23	2,9	15	19	150
0:00:05	23	4,3	16	19	150
0:00:06	23	5,6	16	19	150
0:00:07	23	6,6	16	19	150
0:00:08	23	7,2	16	19	150
0:00:09	23	7,5	15	19	150
0:00:10	23	7,6	15	19	150
0:00:11	23	7,6	15	20	150
0:00:12	23	7,6	15	20	150
0:00:13	23	7,6	16	19	150
0:00:14	23	7,6	15	20	150
0:00:15	23	7,6	15	19	150
0:00:16	23	7,6	15	19	150
0:00:17	23	7,6	15	19	150
0:00:18	23	7,5	15	19	150
0:00:19	23	7,5	15	19	150
0:00:20	23	7,5	15	19	150
0:00:21	23	7,5	15	19	150
0:00:22	23	7,5	15	19	150
0:00:23	23	7,5	15	19	150
0:00:24	23	7,5	15	19	150
0:00:25	23	7,5	15	19	150
0:00:26	23	7,5	15	19	150
0:00:27	23	7,5	15	19	150
0:00:28	23	7,5	15	19	150
0:00:29	23	7,5	15	19	150
0:00:30	23	7,5	15	19	150
0:00:31	23	7,5	15	19	150
0:00:32	23	7,4	15	19	150
0:00:33	23	7,4	15	19	150
0:00:34	23	7,5	15	19	150
0:00:35	23	7,5	15	19	150
0:00:36	23	7,6	15	19	150
0:00:37	23	7,6	15	19	150
0:00:38	23	7,6	15	19	150
0:00:39	23	7,6	15	19	150
0:00:40	23	7,6	15	19	150
0:00:41	23	7,6	15	20	150
0:00:42	23	7,7	15	19	150
0:00:43	23	7,9	16	20	150
0:00:44	23	8,0	16	20	150
0:00:45	23	8,1	16	20	150
0:00:46	23	8,1	16	20	150
0:00:47	23	8,1	16	20	150
0:00:48	23	8,1	16	20	150
0:00:49	23	8,2	16	20	150
0:00:50	23	8,2	16	20	150
0:00:51	23	8,2	16	20	150
0:00:52	23	8,2	16	20	150
0:00:53	23	8,2	16	20	150
0:00:54	23	8,2	16	20	150
0:00:55	23	8,3	16	20	150
0:00:56	23	8,3	16	21	150
0:00:57	23	8,3	16	20	150
0:00:58	23	8,3	16	21	150
0:00:59	23	8,4	16	21	150
0:01:00	23	8,4	16	21	150
0:01:01	23	8,4	16	21	150
0:01:02	23	8,4	16	21	150
0:01:03	23	8,5	16	21	150
0:01:04	23	8,5	16	21	150
0:01:05	23	8,5	16	21	150
0:01:06	23	8,5	16	21	150
0:01:07	23	8,6	16	21	150
0:01:08	23	8,6	16	21	150
0:01:09	23	8,6	16	22	150
0:01:10	23	8,7	16	21	150
0:01:11	23	8,7	16	22	150
0:01:12	23	8,7	16	22	150
0:01:13	23	8,7	16	22	150
0:01:14	23	8,8	16	22	150
0:01:15	23	8,8	16	22	150
0:01:16	23	8,8	16	22	150
0:01:17	23	8,9	16	22	150
0:01:18	23	8,9	16	22	150
0:01:19	23	8,9	16	22	150
0:01:20	23	9,0	16	22	150
0:01:21	23	9,0	16	22	150
0:01:22	23	9,0	16	23	150
0:01:23	23	9,1	16	23	150
0:01:24	23	9,1	16	23	150
0:01:25	23	9,1	16	23	150
0:01:26	23	9,2	16	23	150
0:01:27	23	9,2	16	23	150
0:01:28	23	9,2	16	23	150
0:01:29	23	9,3	16	23	150
0:01:30	23	9,3	16	23	150
0:01:31	23	9,3	16	23	150
0:01:32	23	9,4	16	23	150
0:01:33	23	9,4	16	24	150
0:01:34	23	9,4	16	23	150
0:01:35	23	9,5	16	23	150
0:01:36	23	9,5	16	24	150
0:01:37	23	9,5	16	24	150
0:01:38	23	9,6	16	24	150
0:01:39	23	9,6	16	24	150
0:01:40	23	9,7	16	24	150
0:01:41	23	9,7	16	24	150
0:01:42	23	9,7	16	24	150
0:01:43	23	9,8	16	24	150
0:01:44	23	9,7	16	24	150
0:01:45	23	9,7	16	24	150
0:01:46	23	9,7	16	24	150
0:01:47	23	9,7	16	24	150
0:01:48	23	9,7	16	24	150
0:01:49	23	9,8	16	24	150
0:01:50	23	9,8	16	24	150
0:01:51	23	9,9	16	24	150
0:01:52	23	9,9	16	24	150
0:01:53	23	9,9	16	24	150
0:01:54	23	9,9	16	24	150
0:01:55	22	9,9	16	24	150
0:01:56	23	9,9	16	24	150
0:01:57	22	9,9	16	25	150
0:01:58	23	10,0	16	25	150
0:01:59	22	10,0	16	25	150
0:02:00	23	10,0	16	25	150
0:02:01	23	10,1	16	25	150
0:02:02	23	10,0	16	25	150
0:02:03	22	10,0	16	26	150
0:02:04	22	10,0	16	26	150
0:02:05	22	10,0	16	26	150
0:02:06	22	10,1	16	26	150
0:02:07	23	10,1	16	27	150
0:02:08	22	10,1	16	27	150
0:02:09	22	10,2	16	27	150
0:02:10	22	10,2	16	27	150
0:02:11	22	10,2	16	27	150
0:02:12	23	10,2	16	28	150
0:02:13	22	10,1	16	28	150
0:02:14	23	10,2	16	28	150
0:02:15	22	10,2	16	28	150
0:02:16	23	10,3	16	28	150
0:02:17	23	10,3	16	28	150
0:02:18	23	10,3	16	28	150
0:02:19	23	10,4	16	29	150
0:02:20	23	10,4	16	29	150
0:02:21	23	10,3	16	29	150
0:02:22	22	10,3	16	29	150
0:02:23	22	10,3	16	29	150
0:02:24	22	10,4	16	29	150
0:02:25	22	10,4	16	29	150
0:02:26	22	10,5	16	29	150
0:02:27	23	10,5	16	29	150
0:02:28	23	10,6	16	30	150
0:02:29	23	10,5	16	30	150
0:02:30	23	10,5	15	30	150
0:02:31	23	10,5	15	30	150
0:02:32	23	10,5	16	30	150
0:02:33	23	10,6	16	30	150
0:02:34	23	10,6	16	30	150
0:02:35	23	10,7	16	30	150
0:02:36	23	10,7	16	30	150
0:02:37	23	10,6	15	31	150
0:02:38	23	10,6	15	31	150
0:02:39	23	10,6	15	31	150
0:02:40	23	10,6	15	31	150
0:02:41	23	10,7	15	31	150
0:02:42	23	10,7	15	31	150
0:02:43	23	10,7	15	31	150
0:02:44	23	10,8	15	31	150
0:02:45	23	10,8	15	31	150
0:02:46	23	10,9	15	31	150
0:02:47	23	10,8	15	31	150
0:02:48	23	10,8	15	31	150
0:02:49	23	10,8	15	32	150
0:02:50	23	10,8	15	32	150
0:02:51	23	10,9	15	32	150
0:02:52	23	10,9	15	32	150
0:02:53	23	11,0	15	32	150
0:02:54	23	10,9	15	32	150
0:02:55	23	10,9	15	32	150
0:02:56	23	10,9	15	32	150
0:02:57	23	10,9	15	32	150
0:02:58	23	11,0	15	32	150
0:02:59	23	11,0	15	32	150
0:03:00	23	11,1	15	32	150
0:03:01	23	11,1	15	32	150
0:03:02	23	11,1	15	32	150
0:03:03	23	11,0	15	32	150
0:03:04	23	11,0	15	33	150
0:03:05	23	11,0	15	33	150
0:03:06	23	11,1	15	33	150
0:03:07	23	11,1	15	33	150
0:03:08	23	11,1	15	33	150
0:03:09	23	11,2	15	33	150
0:03:10	23	11,2	15	33	150
0:03:11	23	11,3	15	33	150
0:03:12	23	11,3	15	33	150
0:03:13	23	11,3	15	33	150
0:03:14	23	11,2	15	33	150
0:03:15	23	11,2	15	33	150
0:03:16	23	11,2	15	33	150
0:03:17	23	11,3	15	33	150
0:03:18	23	11,3	15	33	150
0:03:19	23	11,3	15	33	150
0:03:20	23	11,4	15	33	150
0:03:21	23	11,4	15	33	150
0:03:22	23	11,4	15	33	150
0:03:23	23	11,5	15	33	150
0:03:24	23	11,5	15	33	150
0:03:25	23	11,5	15	33	150
0:03:26	23	11,5	15	33	150
0:03:27	23	11,4	15	33	150
0:03:28	23	11,4	15	33	150
0:03:29	23	11,5	15	33	150
0:03:30	23	11,5	15	33	150
0:03:31	23	11,5	15	33	150
0:03:32	23	11,5	15	33	150
0:03:33	23	11,6	15	33	150
0:03:34	23	11,6	15	33	150
0:03:35	23	11,6	15	33	150
0:03:36	23	11,6	15	33	150
0:03:37	23	11,7	15	34	150
0:03:38	23	11,7	15	33	150
0:03:39	23	11,7	15	34	150
0:03:40	23	11,7	15	34	150
0:03:41	23	11,8	15	34	150
0:03:42	23	11,8	15	34	150
0:03:43	24	11,8	15	34	150
0:03:44	24	11,8	15	34	150
0:03:45	24	11,9	15	34	150
0:03:46	24	11,8	15	34	150
0:03:47	24	11,8	15	34	150
0:03:48	24	11,8	15	34	150
0:03:49	24	11,8	15	34	150
0:03:50	24	11,9	15	34	150
0:03:51	24	11,9	15	34	150
0:03:52	24	11,9	15	34	150
0:03:53	24	11,9	15	34	150
0:03:54	24	11,9	15	35	150
0:03:55	24	11,9	15	34	150
0:03:56	24	12,0	15	35	150
0:03:57	24	12,0	15	35	150
0:03:58	24	12,0	15	35	150
0:03:59	24	12,0	15	35	150
0:04:00	24	12,0	15	34	150
0:04:01	24	12,0	15	35	150
0:04:02	24	12,1	15	35	150
0:04:03	24	12,1	15	35	150
0:04:04	24	12,1	15	35	150
0:04:05	24	12,1	15	35	150
0:04:06	24	12,1	15	35	150
0:04:07	24	12,1	15	35	150
0:04:08	24	12,1	15	35	150
0:04:09	24	12,1	15	35	150
0:04:10	24	12,1	15	34	150
0:04:11	24	12,2	15	35	150
0:04:12	24	12,2	15	34	150
0:04:13	24	12,2	15	34	150
0:04:14	24	12,2	15	34	150
0:04:15	24	12,2	15	34	150
0:04:16	24	12,2	15	34	150
0:04:17	25	12,2	15	34	150
0:04:18	25	12,2	15	34	150
0:04:19	25	12,2	15	34	150
0:04:20	25	12,2	15	34	150
0:04:21	25	12,2	15	34	150
0:04:22	25	12,2	15	34	150
0:04:23	25	12,2	15	34	150
0:04:24	25	12,2	15	34	150
0:04:25	25	12,2	15	34	150
0:04:26	25	12,2	15	34	150
0:04:27	25	12,2	15	34	150
0:04:28	25	12,2	15	34	150
0:04:29	25	12,2	15	33	150
0:04:30	25	12,2	15	33	150
0:04:31	25	12,2	15	33	150
0:04:32	25	12,3	15	33	150
0:04:33	25	12,3	15	34	150
0:04:34	25	12,2	15	34	150
0:04:35	25	12,3	15	34	150
0:04:36	25	12,3	15	34	150
0:04:37	25	12,3	16	34	150
0:04:38	25	12,2	16	34	150
0:04:39	25	12,2	16	34	150
0:04:40	25	12,2	16	34	150
0:04:41	25	12,2	16	34	150
0:04:42	25	12,2	16	34	150
0:04:43	25	12,2	16	34	150
0:04:44	25	12,2	16	34	150
0:04:45	25	12,2	16	34	150
0:04:46	25	12,2	16	34	150
0:04:47	25	12,2	16	34	150
0:04:48	25	12,2	16	34	150
0:04:49	26	12,2	16	34	150
0:04:50	26	12,2	16	34	150
0:04:51	26	12,2	16	34	150
0:04:52	26	12,2	16	34	150
0:04:53	26	12,2	16	34	150
0:04:54	26	12,2	16	33	150
0:04:55	26	12,2	16	34	150
0:04:56	26	12,2	16	34	150
0:04:57	26	12,2	16	34	150
0:04:58	26	12,2	16	34	150
0:04:59	26	12,2	16	33	150
0:05:00	26	12,2	16	34	150
0:05:01	26	12,2	16	34	150
0:05:02	26	12,2	16	33	150
0:05:03	26	12,2	16	33	150
0:05:04	26	12,2	16	34	150
0:05:05	26	12,2	16	33	150
0:05:06	26	12,2	16	33	150
0:05:07	26	12,2	16	34	150
0:05:08	26	12,2	16	33	150
0:05:09	26	12,2	16	33	150
0:05:10	26	12,4	16	33	150
0:05:11	26	12,5	16	33	150
0:05:12	26	12,6	16	33	150
0:05:13	26	12,6	16	33	150
0:05:14	26	12,6	16	33	150
0:05:15	26	12,7	16	33	150
0:05:16	26	12,7	16	33	150
0:05:17	26	12,6	16	33	150
0:05:18	26	12,6	16	33	150
0:05:19	26	12,6	16	33	150
0:05:20	26	12,6	16	33	150
0:05:21	26	12,6	16	33	150
0:05:22	26	12,6	16	33	150
0:05:23	26	12,6	16	33	150
0:05:24	26	12,6	16	33	150
0:05:25	26	12,6	16	33	150
0:05:26	26	12,6	16	33	150
0:05:27	27	12,6	16	33	150
0:05:28	27	12,6	16	33	150
0:05:29	27	12,6	16	33	150
0:05:30	27	12,6	16	33	150
0:05:31	27	12,6	16	33	150
0:05:32	27	12,6	16	33	150
0:05:33	27	12,6	16	33	150
0:05:34	27	12,6	16	33	150
0:05:35	27	12,7	16	33	150
0:05:36	27	12,7	16	33	150
0:05:37	27	12,7	16	33	150
0:05:38	27	12,9	16	33	150
0:05:39	27	13,1	16	33	150
0:05:40	27	13,1	16	33	150
0:05:41	27	13,2	16	33	150
0:05:42	27	13,2	16	33	150
0:05:43	27	13,2	16	33	150
0:05:44	27	13,2	15	33	150
0:05:45	27	13,2	15	33	150
0:05:46	27	13,2	15	33	150
0:05:47	27	13,2	15	33	150
0:05:48	27	13,2	15	33	150
0:05:49	27	13,2	15	33	150
0:05:50	27	13,2	15	33	150
0:05:51	27	13,2	15	33	150
0:05:52	27	13,2	15	33	150
0:05:53	27	13,2	15	33	150
0:05:54	27	13,2	15	33	150
0:05:55	27	13,2	15	33	150
0:05:56	27	13,2	15	33	150
0:05:57	27	13,2	15	33	150
0:05:58	27	13,3	15	33	150
0:05:59	27	13,3	15	33	150
0:06:00	27	13,3	15	33	150
0:06:01	27	13,3	15	33	150
0:06:02	27	13,3	15	33	150
0:06:03	27	13,3	15	33	150
0:06:04	27	13,3	15	33	150
0:06:05	27	13,3	15	33	150
0:06:06	27	13,3	15	33	150
0:06:07	27	13,3	15	33	150
0:06:08	27	13,3	15	33	150
0:06:09	27	13,3	15	33	150
0:06:10	27	13,4	15	33	150
0:06:11	27	13,4	15	33	150
0:06:12	27	13,4	15	33	150
0:06:13	27	13,4	15	33	150
0:06:14	27	13,4	15	33	150
0:06:15	27	13,4	15	34	150
0:06:16	27	13,4	15	33	150
0:06:17	28	13,4	15	33	150
0:06:18	28	13,5	15	33	150
0:06:19	28	13,5	15	33	150
0:06:20	28	13,5	15	33	150
0:06:21	28	13,5	15	33	150
0:06:22	28	13,5	15	33	150
0:06:23	28	13,6	15	34	150
0:06:24	28	13,6	15	34	150
0:06:25	28	13,6	15	33	150
0:06:26	28	13,6	15	34	150
0:06:27	28	13,6	15	34	150
0:06:28	28	13,6	15	34	150
0:06:29	28	13,6	15	34	150
0:06:30	28	13,7	15	34	150
0:06:31	28	13,7	15	34	150
0:06:32	28	13,7	15	34	150
0:06:33	28	14,0	15	34	150
0:06:34	28	14,1	15	34	150
0:06:35	28	14,2	15	34	150
0:06:36	28	14,2	15	34	150
0:06:37	28	14,2	15	34	150
0:06:38	28	14,3	15	34	150
0:06:39	28	14,3	15	34	150
0:06:40	28	14,3	15	34	150
0:06:41	28	14,3	15	34	150
0:06:42	28	14,3	15	34	150
0:06:43	28	14,3	15	34	150
0:06:44	28	14,3	15	34	150
0:06:45	28	14,4	15	34	150
0:06:46	28	14,4	15	35	150
0:06:47	28	14,4	15	34	150
0:06:48	28	14,4	15	34	150
0:06:49	28	14,4	15	34	150
0:06:50	28	14,5	15	34	150
0:06:51	28	14,5	15	34	150
0:06:52	28	14,5	15	34	150
0:06:53	28	14,5	15	34	150
0:06:54	28	14,5	15	35	150
0:06:55	28	14,6	15	35	150
0:06:56	28	14,6	15	35	150
0:06:57	28	14,6	15	35	150
0:06:58	28	14,6	15	35	150
0:06:59	28	14,6	15	35	150
0:07:00	28	14,7	15	35	150
0:07:01	28	14,7	15	35	150
0:07:02	28	14,7	15	35	150
0:07:03	28	14,7	15	35	150
0:07:04	28	14,7	15	35	150
0:07:05	28	14,7	15	35	150
0:07:06	28	14,8	15	35	150
0:07:07	28	14,8	15	35	150
0:07:08	28	14,8	15	35	150
0:07:09	28	14,8	15	35	150
0:07:10	28	14,8	15	35	150
0:07:11	28	14,9	15	35	150
0:07:12	28	14,9	15	35	150
0:07:13	28	14,9	15	35	150
0:07:14	28	14,9	15	35	150
0:07:15	28	15,0	15	35	150
0:07:16	28	15,0	15	36	150
0:07:17	28	15,0	15	36	150
0:07:18	28	15,0	15	36	150
0:07:19	28	15,0	15	36	150
0:07:20	28	15,1	15	36	150
0:07:21	28	15,1	15	36	150
0:07:22	28	15,1	15	36	150
0:07:23	29	15,1	15	36	150
0:07:24	29	15,1	15	36	150
0:07:25	29	15,2	15	36	150
0:07:26	29	15,2	15	36	150
0:07:27	29	15,2	15	36	150
0:07:28	29	15,2	15	36	150
0:07:29	29	15,3	15	36	150
0:07:30	29	15,3	15	36	150
0:07:31	29	15,3	15	36	150
0:07:32	29	15,3	15	36	150
0:07:33	29	15,4	15	36	150
0:07:34	29	15,4	15	36	150
0:07:35	29	15,4	15	36	150
0:07:36	29	15,4	15	37	150
0:07:37	29	15,4	15	36	150
0:07:38	29	15,5	15	36	150
0:07:39	29	15,5	15	36	150
0:07:40	29	15,5	14	37	150
0:07:41	29	15,5	14	37	150
0:07:42	29	15,6	14	37	150
0:07:43	29	15,6	14	37	150
0:07:44	29	15,6	14	37	150
0:07:45	29	15,6	15	37	150
0:07:46	29	15,6	15	37	150
0:07:47	29	15,7	15	37	150
0:07:48	29	15,7	15	37	150
0:07:49	29	15,7	15	37	150
0:07:50	29	15,7	15	37	150
0:07:51	29	15,7	15	37	150
0:07:52	29	15,8	15	38	150
0:07:53	29	15,8	15	38	150
0:07:54	29	15,8	15	38	150
0:07:55	29	15,8	15	38	150
0:07:56	29	15,8	15	38	150
0:07:57	29	15,9	15	38	150
0:07:58	29	15,9	15	38	150
0:07:59	29	15,9	15	38	150
0:08:00	29	15,9	14	37	150
0:08:01	29	15,9	14	37	150
0:08:02	29	15,9	14	37	150
0:08:03	29	16,0	14	37	150
0:08:04	29	16,0	15	38	150
0:08:05	29	16,0	15	38	150
0:08:06	29	16,0	15	38	150
0:08:07	29	16,0	14	38	150
0:08:08	29	16,1	14	39	150
0:08:09	29	16,1	14	38	150
0:08:10	29	16,1	14	38	150
0:08:11	29	16,1	14	38	150
0:08:12	29	16,2	14	38	150
0:08:13	29	16,2	14	38	150
0:08:14	29	16,2	14	38	150
0:08:15	29	16,2	14	38	150
0:08:16	29	16,2	14	38	150
0:08:17	30	16,3	14	38	150
0:08:18	30	16,3	14	39	150
0:08:19	30	16,3	14	39	150
0:08:20	30	16,3	14	39	150
0:08:21	30	16,3	14	38	150
0:08:22	30	16,3	14	38	150
0:08:23	30	16,3	14	38	150
0:08:24	30	16,4	14	38	150
0:08:25	30	16,4	14	38	150
0:08:26	30	16,4	14	38	150
0:08:27	30	16,4	14	38	150
0:08:28	30	16,4	14	38	150
0:08:29	30	16,4	14	39	150
0:08:30	30	16,4	14	38	150
0:08:31	30	16,5	14	39	150
0:08:32	30	16,5	14	38	150
0:08:33	30	16,5	14	38	150
0:08:34	30	16,5	14	38	150
0:08:35	30	16,5	14	38	150
0:08:36	30	16,5	14	38	150
0:08:37	30	16,5	14	39	150
0:08:38	30	16,5	14	38	150
0:08:39	30	16,5	14	39	150
0:08:40	30	16,6	14	39	150
0:08:41	30	16,6	14	38	150
0:08:42	30	16,6	14	38	150
0:08:43	30	16,6	14	38	150
0:08:44	30	16,6	14	38	150
0:08:45	30	16,6	14	38	150
0:08:46	30	16,6	14	38	150
0:08:47	30	16,6	14	38	150
0:08:48	30	16,6	14	39	150
0:08:49	30	16,6	14	39	150
0:08:50	30	16,7	14	39	150
0:08:51	30	16,7	14	38	150
0:08:52	30	16,7	14	38	150
0:08:53	30	16,7	14	38	150
0:08:54	30	16,7	14	38	150
0:08:55	30	16,7	14	38	150
0:08:56	30	16,7	14	38	150
0:08:57	30	16,7	14	38	150
0:08:58	30	16,7	14	38	150
0:08:59	31	16,8	14	39	150
0:09:00	31	16,8	14	39	150
0:09:01	31	16,8	14	38	150
0:09:02	31	16,8	14	38	150
0:09:03	31	16,8	14	38	150
0:09:04	31	16,8	14	38	150
0:09:05	31	16,8	14	38	150
0:09:06	31	16,8	14	38	150
0:09:07	31	16,8	14	39	150
0:09:08	31	16,8	14	39	150
0:09:09	31	16,8	14	39	150
0:09:10	31	16,8	14	39	150
0:09:11	31	16,8	14	39	150
0:09:12	31	16,8	14	38	150
0:09:13	31	16,8	14	38	150
0:09:14	31	16,9	14	38	150
0:09:15	31	16,9	14	38	150
0:09:16	31	16,9	14	38	150
0:09:17	31	16,9	14	39	150
0:09:18	31	16,9	14	39	150
0:09:19	31	16,9	14	39	150
0:09:20	31	16,9	14	38	150
0:09:21	31	16,9	14	38	150
0:09:22	31	16,9	14	38	150
0:09:23	31	16,9	14	38	150
0:09:24	31	16,9	14	38	150
0:09:25	31	16,9	14	38	150
0:09:26	31	16,9	14	39	150
0:09:27	31	16,9	14	39	150
0:09:28	31	16,9	14	39	150
0:09:29	31	16,9	14	39	150
0:09:30	31	16,9	14	38	150
0:09:31	31	16,9	14	38	150
0:09:32	31	16,9	14	38	150
0:09:33	31	16,9	14	38	150
0:09:34	31	16,9	14	38	150
0:09:35	31	17,0	14	38	150
0:09:36	31	17,0	14	39	150
0:09:37	31	17,0	14	39	150
0:09:38	31	17,0	14	39	150
0:09:39	31	17,0	14	38	150
0:09:40	31	17,0	14	38	150
0:09:41	31	17,0	14	38	150
0:09:42	32	17,0	14	38	150
0:09:43	32	17,0	14	38	150
0:09:44	32	17,0	14	38	150
0:09:45	32	17,0	14	38	150
0:09:46	32	17,0	14	39	150
0:09:47	32	17,0	14	39	150
0:09:48	32	17,0	14	39	150
0:09:49	32	17,1	14	38	150
0:09:50	32	17,1	14	38	150
0:09:51	32	17,1	14	38	150
0:09:52	32	17,1	14	38	150
0:09:53	32	17,1	14	38	150
0:09:54	32	17,3	14	38	150
0:09:55	32	17,5	14	39	150
0:09:56	32	17,5	14	39	150
0:09:57	32	17,5	14	39	150
0:09:58	32	17,5	14	39	150
0:09:59	32	17,5	14	39	150
0:10:00	32	17,5	14	38	150
0:10:01	32	17,5	14	38	150
0:10:02	32	17,6	14	38	150
0:10:03	32	17,6	14	38	150
0:10:04	32	17,6	14	39	150
0:10:05	32	17,6	14	39	150
0:10:06	32	17,6	14	39	150
0:10:07	32	17,6	14	39	150
0:10:08	32	17,6	14	39	150
0:10:09	32	17,6	14	39	150
0:10:10	32	17,6	14	38	150
0:10:11	32	17,6	14	38	150
0:10:12	32	17,6	14	38	150
0:10:13	32	17,6	14	38	150
0:10:14	32	17,6	14	39	150
0:10:15	32	17,6	14	39	150
0:10:16	32	17,6	14	39	150
0:10:17	32	17,6	14	39	150
0:10:18	32	17,6	14	39	150
0:10:19	32	17,6	14	39	150
0:10:20	32	17,6	14	38	150
0:10:21	32	17,6	14	38	150
0:10:22	32	17,7	14	38	150
0:10:23	32	17,7	14	38	150
0:10:24	32	17,7	14	39	150
0:10:25	32	17,7	14	39	150
0:10:26	32	17,7	14	39	150
0:10:27	32	17,7	14	39	150
0:10:28	32	17,8	14	39	150
0:10:29	32	17,8	14	39	150
0:10:30	32	17,8	14	39	150
0:10:31	33	17,8	14	38	150
0:10:32	33	17,8	14	38	150
0:10:33	33	17,8	14	39	150
0:10:34	33	18,0	14	39	150
0:10:35	33	18,1	14	39	150
0:10:36	33	18,1	14	39	150
0:10:37	33	18,1	14	39	150
0:10:38	33	18,1	14	39	150
0:10:39	33	18,2	14	39	150
0:10:40	33	18,2	14	39	150
0:10:41	33	18,2	14	39	150
0:10:42	33	18,2	14	39	150
0:10:43	33	18,2	14	39	150
0:10:44	33	18,2	14	39	150
0:10:45	33	18,2	14	39	150
0:10:46	33	18,2	14	39	150
0:10:47	33	18,2	14	39	150
0:10:48	33	18,2	14	39	150
0:10:49	33	18,2	14	39	150
0:10:50	33	18,3	14	39	150
0:10:51	33	18,3	14	39	150
0:10:52	33	18,3	14	39	150
0:10:53	33	18,3	14	39	150
0:10:54	33	18,3	14	39	150
0:10:55	33	18,3	14	39	150
0:10:56	33	18,3	14	39	150
0:10:57	33	18,3	14	39	150
0:10:58	33	18,3	14	40	150
0:10:59	33	18,4	14	39	150
0:11:00	33	18,4	14	39	150
0:11:01	33	18,4	14	39	150
0:11:02	33	18,4	14	39	150
0:11:03	33	18,4	14	39	150
0:11:04	33	18,4	14	39	150
0:11:05	33	18,4	14	39	150
0:11:06	33	18,4	14	39	150
0:11:07	33	18,4	14	40	150
0:11:08	33	18,5	14	39	150
0:11:09	33	18,5	14	39	150
0:11:10	33	18,5	14	39	150
0:11:11	33	18,5	14	39	150
0:11:12	33	18,5	14	39	150
0:11:13	33	18,5	14	39	150
0:11:14	33	18,5	14	39	150
0:11:15	33	18,6	14	39	150
0:11:16	33	18,7	14	40	150
0:11:17	33	18,8	14	40	150
0:11:18	33	18,8	14	40	150
0:11:19	33	18,8	14	39	150
0:11:20	33	18,8	14	39	150
0:11:21	33	18,8	14	39	150
0:11:22	33	18,9	14	39	150
0:11:23	33	18,9	14	39	150
0:11:24	33	18,9	14	39	150
0:11:25	33	18,9	14	40	150
0:11:26	33	18,9	14	40	150
0:11:27	33	18,9	14	40	150
0:11:28	33	19,0	14	40	150
0:11:29	33	19,0	14	40	150
0:11:30	33	19,0	14	39	150
0:11:31	34	19,0	14	39	150
0:11:32	33	19,0	14	39	150
0:11:33	33	19,0	14	39	150
0:11:34	34	19,0	14	40	150
0:11:35	34	19,1	14	40	150
0:11:36	34	19,1	14	40	150
0:11:37	34	19,1	14	40	150
0:11:38	34	19,1	14	40	150
0:11:39	34	19,1	14	39	150
0:11:40	34	19,2	14	39	150
0:11:41	34	19,2	14	40	150
0:11:42	34	19,2	14	40	150
0:11:43	34	19,2	14	40	150
0:11:44	34	19,2	14	40	150
0:11:45	34	19,2	14	40	150
0:11:46	34	19,3	14	40	150
0:11:47	34	19,3	14	40	150
0:11:48	34	19,3	14	40	150
0:11:49	34	19,3	14	40	150
0:11:50	34	19,3	14	40	150
0:11:51	34	19,3	14	40	150
0:11:52	34	19,4	14	40	150
0:11:53	34	19,4	14	40	150
0:11:54	34	19,4	14	40	150
0:11:55	34	19,4	14	40	150
0:11:56	34	19,4	14	40	150
0:11:57	34	19,4	14	40	150
0:11:58	34	19,4	14	40	150
0:11:59	34	19,5	14	40	150
0:12:00	34	19,5	14	40	150
0:12:01	34	19,5	14	40	150
0:12:02	34	19,5	14	40	150
0:12:03	34	19,5	14	40	150
0:12:04	34	19,6	14	40	150
0:12:05	34	19,6	14	40	150
0:12:06	34	19,6	14	40	150
0:12:07	34	19,6	14	40	150
0:12:08	34	19,6	14	40	150
0:12:09	34	19,6	14	40	150
0:12:10	34	19,7	14	40	150
0:12:11	34	19,7	14	41	150
0:12:12	34	19,7	14	41	150
0:12:13	34	19,7	14	41	150
0:12:14	34	19,7	14	40	150
0:12:15	34	19,7	14	40	150
0:12:16	34	19,8	14	40	150
0:12:17	34	19,8	14	40	150
0:12:18	34	19,8	14	40	150
0:12:19	34	19,8	14	41	150
0:12:20	34	19,8	14	41	150
0:12:21	34	19,8	14	41	150
0:12:22	34	19,9	14	41	150
0:12:23	34	19,9	14	40	150
0:12:24	34	19,9	14	41	150
0:12:25	34	19,9	14	40	150
0:12:26	34	19,9	14	41	150
0:12:27	34	19,9	14	41	150
0:12:28	34	20,0	14	41	150
0:12:29	34	20,0	14	41	150
0:12:30	34	20,0	14	41	150
0:12:31	34	20,0	14	41	150
0:12:32	34	20,0	14	40	150
0:12:33	35	20,0	14	41	150
0:12:34	35	20,1	14	41	150
0:12:35	35	20,1	14	41	150
0:12:36	35	20,1	14	41	150
0:12:37	35	20,1	14	41	150
0:12:38	35	20,1	14	41	150
0:12:39	35	20,1	14	41	150
0:12:40	35	20,1	14	41	150
0:12:41	35	20,2	14	41	150
0:12:42	35	20,2	14	41	150
0:12:43	35	20,2	14	41	150
0:12:44	35	20,2	14	41	150
0:12:45	35	20,2	14	41	150
0:12:46	35	20,2	14	41	150
0:12:47	35	20,2	14	41	150
0:12:48	35	20,3	14	41	150
0:12:49	35	20,3	14	41	150
0:12:50	35	20,3	14	41	150
0:12:51	35	20,3	14	41	150
0:12:52	35	20,3	14	41	150
0:12:53	35	20,3	14	41	150
0:12:54	35	20,3	14	41	150
0:12:55	35	20,4	14	41	150
0:12:56	35	20,4	14	41	150
0:12:57	35	20,4	14	41	150
0:12:58	35	20,4	14	41	150
0:12:59	35	20,4	14	41	150
0:13:00	35	20,4	14	41	150
0:13:01	35	20,4	14	41	150
0:13:02	35	20,5	14	41	150
0:13:03	35	20,5	14	41	150
0:13:04	35	20,5	14	41	150
0:13:05	35	20,5	14	41	150
0:13:06	35	20,5	14	41	150
0:13:07	35	20,5	14	41	150
0:13:08	35	20,5	14	41	150
0:13:09	35	20,5	14	41	150
0:13:10	35	20,6	14	42	150
0:13:11	35	20,6	14	41	150
0:13:12	35	20,6	14	41	150
0:13:13	35	20,6	14	41	150
0:13:14	35	20,6	14	42	150
0:13:15	35	20,9	14	42	150
0:13:16	35	21,0	14	42	150
0:13:17	35	21,1	14	42	150
0:13:18	35	21,2	14	42	150
0:13:19	35	21,2	14	42	150
0:13:20	35	21,2	14	42	150
0:13:21	35	21,2	14	42	150
0:13:22	35	21,2	14	42	150
0:13:23	35	21,2	14	42	150
0:13:24	35	21,2	14	42	150
0:13:25	35	21,3	14	42	150
0:13:26	35	21,3	14	42	150
0:13:27	35	21,3	14	42	150
0:13:28	36	21,3	14	42	150
0:13:29	36	21,3	14	42	150
0:13:30	36	21,3	14	42	150
0:13:31	36	21,3	14	42	150
0:13:32	36	21,3	14	42	150
0:13:33	36	21,3	14	42	150
0:13:34	36	21,4	14	42	150
0:13:35	36	21,4	14	42	150
0:13:36	36	21,4	14	42	150
0:13:37	36	21,4	14	42	150
0:13:38	36	21,4	14	42	150
0:13:39	36	21,4	14	42	150
0:13:40	36	21,4	14	42	150
0:13:41	36	21,4	14	42	150
0:13:42	36	21,5	14	42	150
0:13:43	36	21,5	14	42	150
0:13:44	36	21,5	14	42	150
0:13:45	36	21,5	14	42	150
0:13:46	36	21,5	14	42	150
0:13:47	36	21,5	14	42	150
0:13:48	36	21,5	14	42	150
0:13:49	36	21,6	14	42	150
0:13:50	36	21,6	14	42	150
0:13:51	36	21,6	14	42	150
0:13:52	36	21,6	14	42	150
0:13:53	36	21,6	14	42	150
0:13:54	36	21,6	14	42	150
0:13:55	36	21,6	14	42	150
0:13:56	36	21,6	14	42	150
0:13:57	36	21,6	14	42	150
0:13:58	36	21,7	14	42	150
0:13:59	36	21,7	14	42	150
0:14:00	36	21,7	14	42	150
0:14:01	36	21,7	14	42	150
0:14:02	36	21,7	14	42	150
0:14:03	36	21,7	14	42	150
0:14:04	36	21,7	14	42	150
0:14:05	36	21,7	14	42	150
0:14:06	36	21,7	14	42	150
0:14:07	36	21,7	14	42	150
0:14:08	36	21,8	14	42	150
0:14:09	36	21,8	14	42	150
0:14:10	36	21,8	14	42	150
0:14:11	36	21,8	14	42	150
0:14:12	36	21,8	14	42	150
0:14:13	36	21,8	14	42	150
0:14:14	36	21,8	14	42	150
0:14:15	36	21,8	14	42	150
0:14:16	36	21,9	14	42	150
0:14:17	36	21,9	14	42	150
0:14:18	36	21,9	14	42	150
0:14:19	36	21,9	14	42	150
0:14:20	36	21,9	14	42	150
0:14:21	37	22,0	14	43	150
0:14:22	37	22,0	14	43	150
0:14:23	37	22,0	14	43	150
0:14:24	37	22,0	14	43	150
0:14:25	37	22,0	14	43	150
0:14:26	37	22,1	14	43	150
0:14:27	37	22,1	14	43	150
0:14:28	37	22,1	14	43	150
0:14:29	37	22,1	14	43	150
0:14:30	37	22,1	14	43	150
0:14:31	37	22,2	14	43	150
0:14:32	37	22,2	14	43	150
0:14:33	37	22,2	14	43	150
0:14:34	37	22,2	14	43	150
0:14:35	37	22,3	14	43	150
0:14:36	37	22,3	14	43	150
0:14:37	37	22,3	14	43	150
0:14:38	37	22,3	14	43	150
0:14:39	37	22,4	14	43	150
0:14:40	37	22,4	14	43	150
0:14:41	37	22,4	14	43	150
0:14:42	37	22,4	14	43	150
0:14:43	37	22,4	14	44	150
0:14:44	37	22,5	14	43	150
0:14:45	37	22,5	14	44	150
0:14:46	37	22,5	14	44	150
0:14:47	37	22,5	14	44	150
0:14:48	37	22,5	14	44	150
0:14:49	37	22,5	14	44	150
0:14:50	37	22,5	14	44	150
0:14:51	37	22,6	14	44	150
0:14:52	37	22,6	14	44	150
0:14:53	37	22,6	14	43	150
0:14:54	37	22,6	14	44	150
0:14:55	37	22,6	14	43	150
0:14:56	37	22,6	14	44	150
0:14:57	37	22,6	14	44	150
0:14:58	37	22,6	14	44	150
0:14:59	37	22,7	14	44	150
0:15:00	37	22,7	14	44	150
0:15:01	37	22,7	14	44	150
0:15:02	37	22,7	15	44	150
0:15:03	37	22,7	15	44	150
0:15:04	37	22,7	15	44	150
0:15:05	37	22,7	15	44	150
0:15:06	37	22,7	15	44	150
0:15:07	37	22,7	15	44	150
0:15:08	37	22,7	15	44	150
0:15:09	37	22,8	15	44	150
0:15:10	37	22,8	15	44	150
0:15:11	37	22,8	15	44	150
0:15:12	37	22,8	15	44	150
0:15:13	37	22,8	15	44	150
0:15:14	37	22,8	15	44	150
0:15:15	38	22,8	15	44	150
0:15:16	38	22,8	15	44	150
0:15:17	38	22,8	15	44	150
0:15:18	38	22,9	15	44	150
0:15:19	38	22,9	15	44	150
0:15:20	38	22,9	15	44	150
0:15:21	38	22,9	15	44	150
0:15:22	38	22,9	15	44	150
0:15:23	38	22,9	15	44	150
0:15:24	38	23,0	15	44	150
0:15:25	38	23,0	15	44	150
0:15:26	38	23,0	15	44	150
0:15:27	38	23,0	15	44	150
0:15:28	38	23,0	15	44	150
0:15:29	38	23,1	15	44	150
0:15:30	38	23,1	15	44	150
0:15:31	38	23,1	15	44	150
0:15:32	38	23,1	15	44	150
0:15:33	38	23,1	15	44	150
0:15:34	38	23,1	15	44	150
0:15:35	38	23,1	15	44	150
0:15:36	38	23,2	15	44	150
0:15:37	38	23,2	15	44	150
0:15:38	38	23,2	15	44	150
0:15:39	38	23,2	15	44	150
0:15:40	38	23,2	15	44	150
0:15:41	38	23,2	15	44	150
0:15:42	38	23,2	14	44	150
0:15:43	38	23,2	14	44	150
0:15:44	38	23,2	14	44	150
0:15:45	38	23,2	14	44	150
0:15:46	38	23,2	14	44	150
0:15:47	38	23,3	14	44	150
0:15:48	38	23,3	14	44	150
0:15:49	38	23,3	14	44	150
0:15:50	38	23,3	14	44	150
0:15:51	38	23,3	14	44	150
0:15:52	38	23,3	14	44	150
0:15:53	38	23,3	14	44	150
0:15:54	38	23,3	14	44	150
0:15:55	38	23,4	14	44	150
0:15:56	38	23,7	14	44	150
0:15:57	38	23,8	15	44	150
0:15:58	38	23,8	15	44	150
0:15:59	38	23,8	14	44	150
0:16:00	38	23,8	14	44	150
0:16:01	38	23,9	14	44	150
0:16:02	38	23,9	14	44	150
0:16:03	38	23,9	14	44	150
0:16:04	38	23,9	14	44	150
0:16:05	38	23,9	14	44	150
0:16:06	38	23,9	14	44	150
0:16:07	38	23,9	14	44	150
0:16:08	38	23,9	14	44	150
0:16:09	39	23,9	14	44	150
0:16:10	39	23,9	14	44	150
0:16:11	39	24,0	14	44	150
0:16:12	39	24,0	14	45	150
0:16:13	39	24,0	14	45	150
0:16:14	39	24,0	14	45	150
0:16:15	39	24,0	14	45	150
0:16:16	39	24,0	14	45	150
0:16:17	39	24,0	14	45	150
0:16:18	39	24,0	14	45	150
0:16:19	39	24,0	14	44	150
0:16:20	39	24,1	14	45	150
0:16:21	39	24,1	14	45	150
0:16:22	39	24,1	14	45	150
0:16:23	39	24,1	14	45	150
0:16:24	39	24,1	14	45	150
0:16:25	39	24,1	14	45	150
0:16:26	39	24,1	14	45	150
0:16:27	39	24,1	14	45	150
0:16:28	39	24,1	14	45	150
0:16:29	39	24,1	14	45	150
0:16:30	39	24,2	14	45	150
0:16:31	39	24,2	14	45	150
0:16:32	39	24,2	14	45	150
0:16:33	39	24,2	14	45	150
0:16:34	39	24,2	14	45	150
0:16:35	39	24,2	14	45	150
0:16:36	39	24,2	14	45	150
0:16:37	39	24,2	14	45	150
0:16:38	39	24,2	14	45	150
0:16:39	39	24,2	14	45	150
0:16:40	39	24,3	14	45	150
0:16:41	39	24,3	14	45	150
0:16:42	39	24,3	14	45	150
0:16:43	39	24,3	14	45	150
0:16:44	39	24,3	14	45	150
0:16:45	39	24,3	14	45	150
0:16:46	39	24,3	14	45	150
0:16:47	39	24,3	14	45	150
0:16:48	39	24,4	14	45	150
0:16:49	39	24,4	14	45	150
0:16:50	39	24,4	14	45	150
0:16:51	39	24,4	14	45	150
0:16:52	39	24,4	14	45	150
0:16:53	39	24,4	14	45	150
0:16:54	39	24,4	14	45	150
0:16:55	39	24,4	14	45	150
0:16:56	39	24,4	14	45	150
0:16:57	39	24,4	14	45	150
0:16:58	39	24,4	14	45	150
0:16:59	39	24,5	14	45	150
0:17:00	39	24,5	14	45	150
0:17:01	39	24,5	14	45	150
0:17:02	39	24,5	14	45	150
0:17:03	39	24,7	14	45	150
0:17:04	39	24,9	14	45	150
0:17:05	40	25,0	14	45	150
0:17:06	40	25,0	14	45	150
0:17:07	40	25,0	14	45	150
0:17:08	40	25,1	14	45	150
0:17:09	40	25,1	14	45	150
0:17:10	40	25,1	14	45	150
0:17:11	40	25,1	14	45	150
0:17:12	40	25,1	14	45	150
0:17:13	40	25,1	14	45	150
0:17:14	40	25,1	14	45	150
0:17:15	40	25,1	14	45	150
0:17:16	40	25,1	14	45	150
0:17:17	40	25,2	14	45	150
0:17:18	40	25,2	14	45	150
0:17:19	40	25,2	14	45	150
0:17:20	40	25,2	14	45	150
0:17:21	40	25,2	14	45	150
0:17:22	40	25,2	14	45	150
0:17:23	40	25,2	14	45	150
0:17:24	40	25,2	14	45	150
0:17:25	40	25,2	14	45	150
0:17:26	40	25,2	14	45	150
0:17:27	40	25,3	14	45	150
0:17:28	40	25,3	14	46	150
0:17:29	40	25,3	14	45	150
0:17:30	40	25,3	14	45	150
0:17:31	40	25,3	14	45	150
0:17:32	40	25,3	14	45	150
0:17:33	40	25,3	14	45	150
0:17:34	40	25,3	14	46	150
0:17:35	40	25,4	14	45	150
0:17:36	40	25,4	14	45	150
0:17:37	40	25,4	14	45	150
0:17:38	40	25,4	14	45	150
0:17:39	40	25,4	14	45	150
0:17:40	40	25,4	14	46	150
0:17:41	40	25,4	14	46	150
0:17:42	40	25,4	14	46	150
0:17:43	40	25,4	14	46	150
0:17:44	40	25,5	14	45	150
0:17:45	40	25,5	14	46	150
0:17:46	40	25,5	14	46	150
0:17:47	40	25,5	14	46	150
0:17:48	40	25,5	14	46	150
0:17:49	40	25,5	14	46	150
0:17:50	40	25,5	14	46	150
0:17:51	40	25,5	14	46	150
0:17:52	40	25,6	14	46	150
0:17:53	40	25,6	14	46	150
0:17:54	40	25,6	14	46	150
0:17:55	40	25,6	14	46	150
0:17:56	40	25,6	14	46	150
0:17:57	40	25,6	14	46	150
0:17:58	40	25,6	14	46	150
0:17:59	40	25,6	14	46	150
0:18:00	40	25,7	14	46	150
0:18:01	40	25,7	14	46	150
0:18:02	41	25,7	14	46	150
0:18:03	41	25,7	14	46	150
0:18:04	41	25,7	14	46	150
0:18:05	41	25,7	14	46	150
0:18:06	41	25,7	14	46	150
0:18:07	41	25,7	14	46	150
0:18:08	41	25,8	14	46	150
0:18:09	41	25,8	14	46	150
0:18:10	41	25,8	14	46	150
0:18:11	41	25,8	14	46	150
0:18:12	41	25,8	14	46	150
0:18:13	41	25,8	14	46	150
0:18:14	41	25,8	14	46	150
0:18:15	41	25,8	14	46	150
0:18:16	41	25,9	14	46	150
0:18:17	41	25,9	14	46	150
0:18:18	41	25,9	14	46	150
0:18:19	41	25,9	14	46	150
0:18:20	41	25,9	14	46	150
0:18:21	41	25,9	14	46	150
0:18:22	41	25,9	14	46	150
0:18:23	41	25,9	14	46	150
0:18:24	41	26,0	14	46	150
0:18:25	41	26,0	14	46	150
0:18:26	41	26,0	14	46	150
0:18:27	41	26,0	14	46	150
0:18:28	41	26,0	14	46	150
0:18:29	41	26,1	14	46	150
0:18:30	41	26,1	14	46	150
0:18:31	41	26,1	14	46	150
0:18:32	41	26,1	14	46	150
0:18:33	41	26,1	14	46	150
0:18:34	41	26,1	14	47	150
0:18:35	41	26,1	14	46	150
0:18:36	41	26,3	14	47	150
0:18:37	41	26,4	14	47	150
0:18:38	41	26,4	14	47	150
0:18:39	41	26,4	14	47	150
0:18:40	41	26,5	14	47	150
0:18:41	41	26,5	14	47	150
0:18:42	41	26,5	14	47	150
0:18:43	41	26,5	14	47	150
0:18:44	41	26,5	14	47	150
0:18:45	41	26,5	14	47	150
0:18:46	41	26,5	14	47	150
0:18:47	41	26,6	14	47	150
0:18:48	41	26,6	14	47	150
0:18:49	41	26,6	14	47	150
0:18:50	41	26,6	14	47	150
0:18:51	41	26,6	14	47	150
0:18:52	41	26,6	14	47	150
0:18:53	41	26,6	14	47	150
0:18:54	41	26,6	14	47	150
0:18:55	41	26,7	14	47	150
0:18:56	41	26,7	14	47	150
0:18:57	41	26,7	14	47	150
0:18:58	41	26,7	14	47	150
0:18:59	41	26,7	14	47	150
0:19:00	42	26,7	14	47	150
0:19:01	41	26,8	14	47	150
0:19:02	41	26,8	14	47	150
0:19:03	41	26,8	14	47	150
0:19:04	42	26,8	14	47	150
0:19:05	42	26,8	14	47	150
0:19:06	42	26,8	14	47	150
0:19:07	42	26,8	14	47	150
0:19:08	42	26,9	14	47	150
0:19:09	42	26,9	14	47	150
0:19:10	42	26,9	14	47	150
0:19:11	42	26,9	14	47	150
0:19:12	42	26,9	14	47	150
0:19:13	42	26,9	14	47	150
0:19:14	42	26,9	14	47	150
0:19:15	42	27,0	14	47	150
0:19:16	42	27,0	14	47	150
0:19:17	42	27,0	14	47	150
0:19:18	42	27,0	14	47	150
0:19:19	42	27,0	14	47	150
0:19:20	42	27,0	14	47	150
0:19:21	42	27,0	14	47	150
0:19:22	42	27,0	14	48	150
0:19:23	42	27,1	14	47	150
0:19:24	42	27,1	14	48	150
0:19:25	42	27,1	14	47	150
0:19:26	42	27,1	14	47	150
0:19:27	42	27,1	14	47	150
0:19:28	42	27,1	14	48	150
0:19:29	42	27,2	14	48	150
0:19:30	42	27,2	14	48	150
0:19:31	42	27,2	14	48	150
0:19:32	42	27,2	14	48	150
0:19:33	42	27,2	14	48	150
0:19:34	42	27,2	14	48	150
0:19:35	42	27,2	14	48	150
0:19:36	42	27,3	14	48	150
0:19:37	42	27,3	14	48	150
0:19:38	42	27,3	14	48	150
0:19:39	42	27,3	14	48	150
0:19:40	42	27,3	14	48	150
0:19:41	42	27,3	14	48	150
0:19:42	42	27,3	14	48	150
0:19:43	42	27,4	14	48	150
0:19:44	42	27,4	14	48	150
0:19:45	42	27,4	14	48	150
0:19:46	42	27,4	14	48	150
0:19:47	42	27,4	14	48	150
0:19:48	42	27,4	14	48	150
0:19:49	42	27,4	14	48	150
0:19:50	42	27,4	14	48	150
0:19:51	42	27,5	14	48	150
0:19:52	42	27,5	14	48	150
0:19:53	42	27,5	14	48	150
0:19:54	42	27,6	14	48	150
0:19:55	42	27,7	14	48	150
0:19:56	42	27,8	14	48	150
0:19:57	42	27,8	14	48	150
0:19:58	42	27,8	14	48	150
0:19:59	42	27,9	14	48	150
0:20:00	43	27,9	14	48	150
0:20:01	43	27,9	14	48	150
0:20:02	43	27,9	14	48	150
0:20:03	43	27,9	14	48	150
0:20:04	43	27,9	14	48	150
0:20:05	43	27,9	14	48	150
0:20:06	43	28,0	14	48	150
0:20:07	43	28,0	14	48	150
0:20:08	43	28,0	14	48	150
0:20:09	43	28,0	14	48	150
0:20:10	43	28,0	14	48	150
0:20:11	43	28,0	14	48	150
0:20:12	43	28,0	14	48	150
0:20:13	43	28,1	14	48	150
0:20:14	43	28,1	14	48	150
0:20:15	43	28,1	14	48	150
0:20:16	43	28,1	14	48	150
0:20:17	43	28,1	14	48	150
0:20:18	43	28,1	14	48	150
0:20:19	43	28,1	14	49	150
0:20:20	43	28,2	14	49	150
0:20:21	43	28,2	14	49	150
0:20:22	43	28,2	14	49	150
0:20:23	43	28,2	14	49	150
0:20:24	43	28,2	14	49	150
0:20:25	43	28,2	14	49	150
0:20:26	43	28,2	14	49	150
0:20:27	43	28,3	14	49	150
0:20:28	43	28,3	14	49	150
0:20:29	43	28,3	14	49	150
0:20:30	43	28,3	14	49	150
0:20:31	43	28,3	14	49	150
0:20:32	43	28,3	14	49	150
0:20:33	43	28,3	14	49	150
0:20:34	43	28,4	14	49	150
0:20:35	43	28,4	14	49	150
0:20:36	43	28,4	14	49	150
0:20:37	43	28,4	14	49	150
0:20:38	43	28,4	14	49	150
0:20:39	43	28,4	14	49	150
0:20:40	43	28,4	14	49	150
0:20:41	43	28,5	14	49	150
0:20:42	43	28,5	14	49	150
0:20:43	43	28,5	14	49	150
0:20:44	43	28,5	14	49	150
0:20:45	43	28,5	14	49	150
0:20:46	43	28,5	14	49	150
0:20:47	43	28,6	14	49	150
0:20:48	43	28,6	14	49	150
0:20:49	43	28,6	14	49	150
0:20:50	43	28,6	14	49	150
0:20:51	43	28,6	14	49	150
0:20:52	43	28,6	14	49	150
0:20:53	43	28,6	14	49	150
0:20:54	43	28,7	14	49	150
0:20:55	43	28,7	14	49	150
0:20:56	43	28,7	14	49	150
0:20:57	43	28,7	14	49	150
0:20:58	43	28,7	14	49	150
0:20:59	44	28,7	14	49	150
0:21:00	44	28,7	14	49	150
0:21:01	44	28,8	14	49	150
0:21:02	44	28,8	14	50	150
0:21:03	44	28,8	14	49	150
0:21:04	44	28,8	14	49	150
0:21:05	44	28,8	14	50	150
0:21:06	44	28,8	14	50	150
0:21:07	44	28,8	14	50	150
0:21:08	44	28,9	14	50	150
0:21:09	44	28,9	14	50	150
0:21:10	44	28,9	14	50	150
0:21:11	44	28,9	14	50	150
0:21:12	44	28,9	14	50	150
0:21:13	44	28,9	14	50	150
0:21:14	44	28,9	14	50	150
0:21:15	44	28,9	14	50	150
0:21:16	44	29,0	14	50	150
0:21:17	44	29,0	14	50	150
0:21:18	44	29,0	14	50	150
0:21:19	44	29,0	14	50	150
0:21:20	44	29,0	14	50	150
0:21:21	44	29,0	14	50	150
0:21:22	44	29,0	14	50	150
0:21:23	44	29,1	14	50	150
0:21:24	44	29,1	14	50	150
0:21:25	44	29,1	14	50	150
0:21:26	44	29,1	14	50	150
0:21:27	44	29,1	14	50	150
0:21:28	44	29,1	14	50	150
0:21:29	44	29,1	14	50	150
0:21:30	44	29,2	14	50	150
0:21:31	44	29,2	14	50	150
0:21:32	44	29,2	14	50	150
0:21:33	44	29,2	14	50	150
0:21:34	44	29,4	14	50	150
0:21:35	44	29,5	14	50	150
0:21:36	44	29,6	14	50	150
0:21:37	44	29,6	14	50	150
0:21:38	44	29,7	14	50	150
0:21:39	44	29,7	14	50	150
0:21:40	44	29,7	14	50	150
0:21:41	44	29,7	14	50	150
0:21:42	44	29,7	14	50	150
0:21:43	44	29,7	14	50	150
0:21:44	44	29,7	14	50	150
0:21:45	44	29,7	14	50	150
0:21:46	44	29,7	14	50	150
0:21:47	44	29,8	14	50	150
0:21:48	44	29,8	14	50	150
0:21:49	44	29,8	14	50	150
0:21:50	44	29,8	14	50	150
0:21:51	44	29,8	14	50	150
0:21:52	44	29,8	14	50	150
0:21:53	44	29,8	14	50	150
0:21:54	44	29,9	14	50	150
0:21:55	45	29,9	14	50	150
0:21:56	45	29,9	14	50	150
0:21:57	45	29,9	14	50	150
0:21:58	45	29,9	14	50	150
0:21:59	45	29,9	14	50	150
0:22:00	45	29,9	14	50	150
0:22:01	45	29,9	14	50	150
0:22:02	45	30,0	14	50	150
0:22:03	45	30,0	14	50	150
0:22:04	45	30,0	14	50	150
0:22:05	45	30,0	14	50	150
0:22:06	45	30,0	14	50	150
0:22:07	45	30,0	14	50	150
0:22:08	45	30,0	14	50	150
0:22:09	45	30,0	14	50	150
0:22:10	45	30,1	14	50	150
0:22:11	45	30,1	14	50	150
0:22:12	45	30,1	14	50	150
0:22:13	45	30,1	14	50	150
0:22:14	45	30,1	14	50	150
0:22:15	45	30,1	14	50	150
0:22:16	45	30,1	14	50	150
0:22:17	45	30,2	14	50	150
0:22:18	45	30,2	14	51	150
0:22:19	45	30,2	14	50	150
0:22:20	45	30,2	14	51	150
0:22:21	45	30,2	14	50	150
0:22:22	45	30,2	14	51	150
0:22:23	45	30,3	14	51	150
0:22:24	45	30,3	14	51	150
0:22:25	45	30,3	14	51	150
0:22:26	45	30,3	14	51	150
0:22:27	45	30,3	14	51	150
0:22:28	45	30,3	14	51	150
0:22:29	45	30,3	14	51	150
0:22:30	45	30,4	14	51	150
0:22:31	45	30,4	14	51	150
0:22:32	45	30,4	14	51	150
0:22:33	45	30,4	14	51	150
0:22:34	45	30,4	14	51	150
0:22:35	45	30,4	14	51	150
0:22:36	45	30,4	14	51	150
0:22:37	45	30,5	14	51	150
0:22:38	45	30,5	14	51	150
0:22:39	45	30,5	14	51	150
0:22:40	45	30,5	14	51	150
0:22:41	45	30,5	14	51	150
0:22:42	45	30,5	14	51	150
0:22:43	45	30,5	14	51	150
0:22:44	45	30,6	14	51	150
0:22:45	45	30,6	14	51	150
0:22:46	45	30,6	14	51	150
0:22:47	45	30,6	14	51	150
0:22:48	45	30,6	14	51	150
0:22:49	45	30,6	14	51	150
0:22:50	45	30,6	14	51	150
0:22:51	46	30,6	14	51	150
0:22:52	46	30,7	14	51	150
0:22:53	46	30,7	14	51	150
0:22:54	46	30,7	14	51	150
0:22:55	46	30,7	14	51	150
0:22:56	46	30,7	14	51	150
0:22:57	46	30,7	14	51	150
0:22:58	46	30,7	14	51	150
0:22:59	46	30,7	14	51	150
0:23:00	46	30,8	14	51	150
0:23:01	46	30,8	14	51	150
0:23:02	46	30,8	14	51	150
0:23:03	46	30,8	14	51	150
0:23:04	46	30,8	14	51	150
0:23:05	46	30,8	14	51	150
0:23:06	46	30,8	14	51	150
0:23:07	46	30,8	14	51	150
0:23:08	46	30,9	14	51	150
0:23:09	46	30,9	14	51	150
0:23:10	46	30,9	14	51	150
0:23:11	46	30,9	14	51	150
0:23:12	46	31,0	14	51	150
0:23:13	46	31,0	14	51	150
0:23:14	46	31,0	14	51	150
0:23:15	46	31,0	14	51	150
0:23:16	46	31,0	14	51	150
0:23:17	46	31,1	14	51	150
0:23:18	46	31,1	14	51	150
0:23:19	46	31,1	14	51	150
0:23:20	46	31,1	14	51	150
0:23:21	46	31,1	14	51	150
0:23:22	46	31,1	14	51	150
0:23:23	46	31,1	14	51	150
0:23:24	46	31,1	14	51	150
0:23:25	46	31,2	14	52	150
0:23:26	46	31,2	14	51	150
0:23:27	46	31,2	14	51	150
0:23:28	46	31,2	14	52	150
0:23:29	46	31,2	14	51	150
0:23:30	46	31,2	14	52	150
0:23:31	46	31,3	14	51	150
0:23:32	46	31,4	15	52	150
0:23:33	46	31,5	15	52	150
0:23:34	46	31,5	15	51	150
0:23:35	46	31,5	15	52	150
0:23:36	46	31,5	15	52	150
0:23:37	46	31,6	15	52	150
0:23:38	46	31,6	15	52	150
0:23:39	46	31,6	15	52	150
0:23:40	46	31,6	15	52	150
0:23:41	46	31,6	15	52	150
0:23:42	46	31,6	15	52	150
0:23:43	46	31,6	15	52	150
0:23:44	46	31,6	15	52	150
0:23:45	46	31,7	15	52	150
0:23:46	47	31,7	15	52	150
0:23:47	47	31,7	15	52	150
0:23:48	47	31,7	15	52	150
0:23:49	47	31,7	15	52	150
0:23:50	47	31,7	15	52	150
0:23:51	47	31,7	15	52	150
0:23:52	47	31,7	15	52	150
0:23:53	47	31,7	15	52	150
0:23:54	47	31,7	15	52	150
0:23:55	47	31,8	15	52	150
0:23:56	47	31,8	15	52	150
0:23:57	47	31,8	15	52	150
0:23:58	47	31,8	15	52	150
0:23:59	47	31,8	15	52	150
0:24:00	47	31,8	15	52	150
0:24:01	47	31,8	15	52	150
0:24:02	47	31,8	15	52	150
0:24:03	47	31,8	15	52	150
0:24:04	47	31,9	15	52	150
0:24:05	47	31,9	15	52	150
0:24:06	47	31,9	15	52	150
0:24:07	47	31,9	15	52	150
0:24:08	47	31,9	15	52	150
0:24:09	47	31,9	15	52	150
0:24:10	47	31,9	15	52	150
0:24:11	47	31,9	15	52	150
0:24:12	47	31,9	15	52	150
0:24:13	47	32,1	15	52	150
0:24:14	47	32,2	15	52	150
0:24:15	47	32,2	15	52	150
0:24:16	47	32,2	15	52	150
0:24:17	47	32,2	15	52	150
0:24:18	47	32,2	15	52	150
0:24:19	47	32,3	15	52	150
0:24:20	47	32,3	15	52	150
0:24:21	47	32,3	15	52	150
0:24:22	47	32,3	15	52	150
0:24:23	47	32,3	15	52	150
0:24:24	47	32,3	15	52	150
0:24:25	47	32,3	15	53	150
0:24:26	47	32,3	15	52	150
0:24:27	47	32,3	15	52	150
0:24:28	47	32,3	15	52	150
0:24:29	47	32,3	15	52	150
0:24:30	47	32,4	15	52	150
0:24:31	47	32,4	15	52	150
0:24:32	47	32,4	15	52	150
0:24:33	47	32,4	15	52	150
0:24:34	47	32,4	15	52	150
0:24:35	47	32,4	15	52	150
0:24:36	47	32,4	15	52	150
0:24:37	47	32,4	15	52	150
0:24:38	47	32,4	15	52	150
0:24:39	48	32,4	15	52	150
0:24:40	48	32,4	15	52	150
0:24:41	48	32,4	15	52	150
0:24:42	48	32,5	15	52	150
0:24:43	48	32,5	15	52	150
0:24:44	48	32,5	15	52	150
0:24:45	48	32,6	15	52	150
0:24:46	48	32,6	15	52	150
0:24:47	48	32,6	15	52	150
0:24:48	48	32,6	15	52	150
0:24:49	48	32,6	15	52	150
0:24:50	48	32,6	15	52	150
0:24:51	48	32,6	15	53	150
0:24:52	48	32,7	15	52	150
0:24:53	48	32,7	15	53	150
0:24:54	48	32,7	15	53	150
0:24:55	48	32,7	15	52	150
0:24:56	48	32,9	15	53	150
0:24:57	48	33,0	15	52	150
0:24:58	48	33,1	15	53	150
