Repository: ProgWizer/parser

File: project-root/data/Data Acquisition/Data Acquisition/2017 year (147)/17-00010.txt
--Test Summary--
Full Path and File Name	
Instrument Name	7322
Instrument Type	Model 7322 Consistometer - Variable Speed
Instrument Serial Number	
Test Start Date	16.01.2017
Test Start Time	14:16:50
Test Stop Date	16.01.2017
Test Stop Time	16:09:55
Test Length	1:53:05
Final Sample Time Offset	1:53:00
Controller Schedule Name	
Sampling Period	10 seconds
Comments	íåïðàâèëüíî
Information	WellID	
Information	Customer	Íåêîððåêòíûé òåñò
Information	EngName	
Information	CementClass	ÏÖÒ-I-50
Information	CementMfr	Ñóõîé Ëîã
Information	Additives	
Information	Density	
Information	BHCT	
Information	BHST	
Information	FluidLoss	
Information	JobType	
Calculated Value	Time_30Bc	1:34:20
Calculated Value	Time_70Bc	N/A
Initial Temperature (°C)	30 °C
Final Temperature (°C)	37 °C
Initial Pressure (MPa)	-0,3 MPa
Final Pressure (MPa)	-0,3 MPa
Initial Consistency (Bc)	13 Bc
Final Consistency (Bc)	52 Bc
Initial Wall Temperature (°C)	36 °C
Final Wall Temperature (°C)	35 °C
Initial Motor Speed (RPM)	150 RPM
Final Motor Speed (RPM)	150 RPM
--Data--
Time (HH:MM:SS)	Temperature (°C)	Pressure (MPa)	Consistency (Bc)	Wall Temperature (°C)	Motor Speed (RPM)
0:00:00	30	-0,3	13	36	150
0:00:10	30	-0,3	13	36	0
0:00:20	30	-0,3	13	36	0
0:00:30	30	-0,3	13	36	0
0:00:40	30	-0,3	13	36	0
0:00:50	30	-0,3	13	36	0
0:01:00	30	-0,3	13	36	0
0:01:10	30	-0,3	13	36	150
0:01:20	30	-0,3	13	36	150
0:01:30	30	-0,3	13	35	150
0:01:40	30	-0,3	13	36	150
0:01:50	30	-0,3	13	35	150
0:02:00	30	-0,3	13	35	150
0:02:10	30	-0,3	13	35	150
0:02:20	30	-0,3	13	35	150
0:02:30	30	-0,3	13	35	150
0:02:40	30	-0,3	13	35	150
0:02:50	30	-0,3	13	35	150
0:03:00	30	-0,3	13	35	150
0:03:10	30	-0,3	13	35	150
0:03:20	30	-0,3	13	35	150
0:03:30	30	-0,3	13	35	150
0:03:40	30	-0,3	13	35	150
0:03:50	31	-0,3	13	35	150
0:04:00	31	-0,3	13	35	150
0:04:10	31	-0,3	13	35	150
0:04:20	31	-0,3	13	35	150
0:04:30	31	-0,3	13	35	150
0:04:40	31	-0,3	13	35	150
0:04:50	31	-0,3	13	35	150
0:05:00	31	-0,3	13	35	150
0:05:10	31	-0,3	13	35	150
0:05:20	31	-0,3	13	35	150
0:05:30	31	-0,3	13	35	150
0:05:40	31	-0,3	13	35	150
0:05:50	31	-0,3	13	35	150
0:06:00	31	-0,3	13	35	150
0:06:10	31	-0,3	13	35	150
0:06:20	31	-0,3	13	35	150
0:06:30	31	-0,3	13	35	150
0:06:40	31	-0,3	13	35	150
0:06:50	31	-0,3	13	35	150
0:07:00	31	-0,3	13	35	150
0:07:10	31	-0,3	13	35	150
0:07:20	31	-0,3	13	35	150
0:07:30	31	-0,3	13	35	150
0:07:40	31	-0,3	13	35	150
0:07:50	31	-0,3	13	35	150
0:08:00	32	-0,3	13	35	150
0:08:10	32	-0,3	13	35	150
0:08:20	32	-0,3	13	35	150
0:08:30	32	-0,3	13	35	150
0:08:40	32	-0,3	13	35	150
0:08:50	32	-0,3	13	35	150
0:09:00	32	-0,3	13	35	150
0:09:10	32	-0,3	13	35	150
0:09:20	32	-0,3	13	35	150
0:09:30	32	-0,3	13	35	150
0:09:40	32	-0,3	13	35	150
0:09:50	32	-0,3	13	35	150
0:10:00	32	-0,3	13	35	150
0:10:10	32	-0,3	13	35	150
0:10:20	32	-0,3	13	35	150
0:10:30	32	-0,3	13	35	150
0:10:40	32	-0,3	13	35	150
0:10:50	32	-0,3	13	35	150
0:11:00	32	-0,3	13	35	150
0:11:10	32	-0,3	13	35	150
0:11:20	32	-0,3	13	35	150
0:11:30	32	-0,3	13	35	150
0:11:40	32	-0,3	13	35	150
0:11:50	32	-0,3	13	35	150
0:12:00	32	-0,3	13	35	150
0:12:10	32	-0,3	13	35	150
0:12:20	32	-0,3	13	35	150
0:12:30	32	-0,3	13	35	150
0:12:40	32	-0,3	13	35	150
0:12:50	32	-0,3	13	35	150
0:13:00	32	-0,3	13	35	150
0:13:10	32	-0,3	13	35	150
0:13:20	32	-0,3	13	35	150
0:13:30	32	-0,3	13	35	150
0:13:40	32	-0,3	13	35	150
0:13:50	32	-0,3	13	35	150
0:14:00	32	-0,3	13	35	150
0:14:10	32	-0,3	13	35	150
0:14:20	33	-0,3	13	35	150
0:14:30	33	-0,3	13	35	150
0:14:40	33	-0,3	13	35	150
0:14:50	33	-0,3	13	35	150
0:15:00	33	-0,3	13	35	150
0:15:10	33	-0,3	13	35	150
0:15:20	33	-0,3	13	35	150
0:15:30	33	-0,3	13	35	150
0:15:40	33	-0,3	13	35	150
0:15:50	33	-0,3	13	35	150
0:16:00	33	-0,3	13	35	150
0:16:10	33	-0,3	13	35	150
0:16:20	33	-0,3	13	35	150
0:16:30	33	-0,3	13	35	150
0:16:40	33	-0,3	13	35	150
0:16:50	33	-0,3	13	35	150
0:17:00	33	-0,3	13	35	150
0:17:10	33	-0,3	13	35	150
0:17:20	33	-0,3	13	35	150
0:17:30	33	-0,3	13	35	150
0:17:40	33	-0,3	13	35	150
0:17:50	33	-0,3	13	35	150
0:18:00	33	-0,3	13	35	150
0:18:10	33	-0,3	13	35	150
0:18:20	33	-0,3	13	35	150
0:18:30	33	-0,3	13	35	150
0:18:40	33	-0,3	13	35	150
0:18:50	33	-0,3	13	35	150
0:19:00	33	-0,3	13	35	150
0:19:10	33	-0,3	13	35	150
0:19:20	33	-0,3	13	35	150
0:19:30	33	-0,3	13	35	150
0:19:40	33	-0,3	13	35	150
0:19:50	33	-0,3	13	35	150
0:20:00	33	-0,3	13	35	150
0:20:10	33	-0,3	13	35	150
0:20:20	33	-0,3	13	35	150
0:20:30	33	-0,3	13	35	150
0:20:40	33	-0,3	13	35	150
0:20:50	33	-0,3	13	35	150
0:21:00	33	-0,3	13	35	150
0:21:10	33	-0,3	13	35	150
0:21:20	33	-0,3	13	35	150
0:21:30	34	-0,3	13	35	150
0:21:40	34	-0,3	13	35	150
0:21:50	34	-0,3	13	35	150
0:22:00	34	-0,3	13	35	150
0:22:10	34	-0,3	13	35	150
0:22:20	34	-0,3	13	35	150
0:22:30	34	-0,3	13	35	150
0:22:40	34	-0,3	13	35	150
0:22:50	34	-0,3	13	35	150
0:23:00	34	-0,3	13	35	150
0:23:10	34	-0,3	13	35	150
0:23:20	34	-0,3	13	35	150
0:23:30	34	-0,3	13	35	150
0:23:40	34	-0,3	13	35	150
0:23:50	34	-0,3	13	35	150
0:24:00	34	-0,3	13	35	150
0:24:10	34	-0,3	13	35	150
0:24:20	34	-0,3	13	35	150
0:24:30	34	-0,3	13	35	150
0:24:40	34	-0,3	13	35	150
0:24:50	34	-0,3	13	35	150
0:25:00	34	-0,3	13	35	150
0:25:10	34	-0,3	13	35	150
0:25:20	34	-0,3	13	35	150
0:25:30	34	-0,3	13	35	150
0:25:40	34	-0,3	13	35	150
0:25:50	34	-0,3	13	35	150
0:26:00	34	-0,3	13	35	150
0:26:10	34	-0,3	13	35	150
0:26:20	34	-0,3	13	35	150
0:26:30	34	-0,3	13	35	150
0:26:40	34	-0,3	13	35	150
0:26:50	34	-0,3	13	35	150
0:27:00	34	-0,3	13	35	150
0:27:10	34	-0,3	13	35	150
0:27:20	34	-0,3	13	35	150
0:27:30	34	-0,3	13	35	150
0:27:40	34	-0,3	13	35	150
0:27:50	34	-0,3	13	35	150
0:28:00	34	-0,3	13	35	150
0:28:10	34	-0,3	13	35	150
0:28:20	34	-0,3	13	35	150
0:28:30	34	-0,3	13	35	150
0:28:40	34	-0,3	13	35	150
0:28:50	34	-0,3	13	35	150
0:29:00	34	-0,3	13	35	150
0:29:10	34	-0,3	13	35	150
0:29:20	34	-0,3	13	35	150
0:29:30	34	-0,3	13	35	150
0:29:40	34	-0,3	13	35	150
0:29:50	34	-0,3	13	35	150
0:30:00	34	-0,3	13	35	150
0:30:10	34	-0,3	13	35	150
0:30:20	34	-0,3	13	35	150
0:30:30	34	-0,3	13	35	150
0:30:40	34	-0,3	13	35	150
0:30:50	34	-0,3	13	35	150
0:31:00	34	-0,3	13	35	150
0:31:10	34	-0,3	13	35	150
0:31:20	34	-0,3	13	35	150
0:31:30	34	-0,3	13	35	150
0:31:40	35	-0,3	13	35	150
0:31:50	35	-0,3	13	35	150
0:32:00	35	-0,3	13	35	150
0:32:10	35	-0,3	13	35	150
0:32:20	35	-0,3	13	35	150
0:32:30	35	-0,3	13	35	150
0:32:40	35	-0,3	13	35	150
0:32:50	35	-0,3	13	35	150
0:33:00	35	-0,3	13	35	150
0:33:10	35	-0,3	13	35	150
0:33:20	35	-0,3	13	35	150
0:33:30	35	-0,3	13	35	150
0:33:40	35	-0,3	13	35	150
0:33:50	35	-0,3	13	35	150
0:34:00	35	-0,3	13	35	150
0:34:10	35	-0,3	13	35	150
0:34:20	35	-0,3	13	35	150
0:34:30	35	-0,3	13	35	150
0:34:40	35	-0,3	13	35	150
0:34:50	35	-0,3	14	35	150
0:35:00	35	-0,3	14	35	150
0:35:10	35	-0,3	14	35	150
0:35:20	35	-0,3	14	35	150
0:35:30	35	-0,3	14	35	150
0:35:40	35	-0,3	14	35	150
0:35:50	35	-0,3	14	35	150
0:36:00	35	-0,3	14	35	150
0:36:10	35	-0,3	14	35	150
0:36:20	35	-0,3	14	35	150
0:36:30	35	-0,3	14	35	150
0:36:40	35	-0,3	14	35	150
0:36:50	35	-0,3	14	35	150
0:37:00	35	-0,3	14	35	150
0:37:10	35	-0,3	14	35	150
0:37:20	35	-0,3	14	35	150
0:37:30	35	-0,3	14	35	150
0:37:40	35	-0,3	14	35	150
0:37:50	35	-0,3	14	35	150
0:38:00	35	-0,3	14	35	150
0:38:10	35	-0,3	14	35	150
0:38:20	35	-0,3	14	35	150
0:38:30	35	-0,3	14	35	150
0:38:40	35	-0,3	14	35	150
0:38:50	35	-0,3	14	35	150
0:39:00	35	-0,3	14	35	150
0:39:10	35	-0,3	14	35	150
0:39:20	35	-0,3	14	35	150
0:39:30	35	-0,3	14	35	150
0:39:40	35	-0,3	14	35	150
0:39:50	35	-0,3	14	35	150
0:40:00	35	-0,3	14	35	150
0:40:10	35	-0,3	14	35	150
0:40:20	35	-0,2	14	35	150
0:40:30	35	-0,3	14	35	150
0:40:40	35	-0,3	14	35	150
0:40:50	35	-0,3	14	35	150
0:41:00	35	-0,3	14	35	150
0:41:10	35	-0,3	14	35	150
0:41:20	35	-0,3	14	35	150
0:41:30	35	-0,2	14	35	150
0:41:40	35	-0,3	14	35	150
0:41:50	35	-0,3	14	35	150
0:42:00	35	-0,3	14	35	150
0:42:10	35	-0,3	14	35	150
0:42:20	35	-0,3	14	35	150
0:42:30	35	-0,2	14	35	150
0:42:40	35	-0,3	14	35	150
0:42:50	35	-0,3	14	35	150
0:43:00	35	-0,3	14	35	150
0:43:10	35	-0,3	14	35	150
0:43:20	35	-0,3	14	35	150
0:43:30	35	-0,2	14	35	150
0:43:40	35	-0,3	14	35	150
0:43:50	35	-0,2	14	35	150
0:44:00	35	-0,3	14	35	150
0:44:10	35	-0,3	14	35	150
0:44:20	35	-0,3	14	35	150
0:44:30	35	-0,3	14	35	150
0:44:40	35	-0,2	14	35	150
0:44:50	35	-0,3	14	35	150
0:45:00	35	-0,3	14	35	150
0:45:10	35	-0,3	14	35	150
0:45:20	35	-0,3	14	35	150
0:45:30	35	-0,3	15	35	150
0:45:40	35	-0,3	15	35	150
0:45:50	35	-0,3	15	35	150
0:46:00	35	-0,3	15	35	150
0:46:10	35	-0,3	15	35	150
0:46:20	35	-0,3	15	35	150
0:46:30	35	-0,3	15	35	150
0:46:40	35	-0,2	15	35	150
0:46:50	35	-0,3	15	35	150
0:47:00	35	-0,3	15	35	150
0:47:10	35	-0,3	15	35	150
0:47:20	35	-0,2	15	35	150
0:47:30	35	-0,3	15	35	150
0:47:40	35	-0,3	15	35	150
0:47:50	35	-0,3	15	35	150
0:48:00	35	-0,3	15	35	150
0:48:10	35	-0,3	15	35	150
0:48:20	35	-0,3	15	35	150
0:48:30	35	-0,3	15	35	150
0:48:40	35	-0,3	15	35	150
0:48:50	35	-0,3	15	35	150
0:49:00	35	-0,2	15	35	150
0:49:10	35	-0,3	15	35	150
0:49:20	35	-0,2	15	35	150
0:49:30	35	-0,3	15	35	150
0:49:40	35	-0,3	15	35	150
0:49:50	35	-0,3	15	35	150
0:50:00	35	-0,3	15	35	150
0:50:10	35	-0,3	15	35	150
0:50:20	35	-0,2	15	35	150
0:50:30	35	-0,2	15	35	150
0:50:40	35	-0,2	15	35	150
0:50:50	35	-0,3	15	35	150
0:51:00	35	-0,2	15	35	150
0:51:10	35	-0,3	15	35	150
0:51:20	35	-0,3	15	35	150
0:51:30	35	-0,3	15	35	150
0:51:40	35	-0,3	15	35	150
0:51:50	35	-0,2	15	35	150
0:52:00	35	-0,3	15	35	150
0:52:10	35	-0,3	15	35	150
0:52:20	35	-0,3	15	35	150
0:52:30	35	-0,3	15	35	150
0:52:40	35	-0,2	15	35	150
0:52:50	35	-0,3	15	35	150
0:53:00	35	-0,3	15	35	150
0:53:10	35	-0,3	15	35	150
0:53:20	35	-0,2	15	35	150
0:53:30	35	-0,3	15	35	150
0:53:40	35	-0,2	15	35	150
0:53:50	35	-0,2	15	35	150
0:54:00	35	-0,3	15	35	150
0:54:10	35	-0,3	15	35	150
0:54:20	35	-0,3	15	35	150
0:54:30	35	-0,3	15	35	150
0:54:40	35	-0,3	15	35	150
0:54:50	35	-0,2	15	35	150
0:55:00	35	-0,2	15	35	150
0:55:10	35	-0,3	15	35	150
0:55:20	35	-0,2	15	35	150
0:55:30	36	-0,2	15	35	150
0:55:40	36	-0,2	15	35	150
0:55:50	35	-0,3	15	35	150
0:56:00	36	-0,3	15	35	150
0:56:10	36	-0,3	15	35	150
0:56:20	36	-0,2	15	35	150
0:56:30	36	-0,2	15	35	150
0:56:40	36	-0,3	15	35	150
0:56:50	36	-0,2	15	35	150
0:57:00	36	-0,2	15	35	150
0:57:10	36	-0,3	15	35	150
0:57:20	36	-0,3	15	35	150
0:57:30	36	-0,2	15	35	150
0:57:40	36	-0,3	15	35	150
0:57:50	36	-0,2	15	35	150
0:58:00	36	-0,2	15	35	150
0:58:10	36	-0,2	15	35	150
0:58:20	36	-0,3	15	35	150
0:58:30	36	-0,3	15	35	150
0:58:40	36	-0,3	15	35	150
0:58:50	36	-0,2	15	35	150
0:59:00	36	-0,3	15	35	150
0:59:10	36	-0,3	15	35	150
0:59:20	36	-0,3	15	35	150
0:59:30	36	-0,2	15	35	150
0:59:40	36	-0,2	15	35	150
0:59:50	36	-0,3	15	35	150
1:00:00	36	-0,3	16	35	150
1:00:10	36	-0,2	16	35	150
1:00:20	36	-0,2	16	35	150
1:00:30	36	-0,3	16	35	150
1:00:40	36	-0,2	16	35	150
1:00:50	36	-0,3	16	35	150
1:01:00	36	-0,2	16	35	150
1:01:10	36	-0,3	16	35	150
1:01:20	36	-0,3	16	35	150
1:01:30	36	-0,2	16	35	150
1:01:40	36	-0,3	16	35	150
1:01:50	36	-0,3	16	35	150
1:02:00	36	-0,3	16	35	150
1:02:10	36	-0,2	16	35	150
1:02:20	36	-0,2	16	35	150
1:02:30	36	-0,2	16	35	150
1:02:40	36	-0,3	16	35	150
1:02:50	36	-0,2	16	35	150
1:03:00	36	-0,3	16	35	150
1:03:10	36	-0,3	16	35	150
1:03:20	36	-0,3	16	35	150
1:03:30	36	-0,3	16	35	150
1:03:40	36	-0,3	16	35	150
1:03:50	36	-0,3	16	35	150
1:04:00	36	-0,3	17	35	150
1:04:10	36	-0,2	17	35	150
1:04:20	36	-0,3	17	35	150
1:04:30	36	-0,3	17	35	150
1:04:40	36	-0,2	17	35	150
1:04:50	36	-0,2	17	35	150
1:05:00	36	-0,2	17	35	150
1:05:10	36	-0,3	17	35	150
1:05:20	36	-0,3	17	35	150
1:05:30	36	-0,3	17	35	150
1:05:40	36	-0,3	17	35	150
1:05:50	36	-0,3	17	35	150
1:06:00	36	-0,3	17	35	150
1:06:10	36	-0,3	17	35	150
1:06:20	36	-0,3	17	35	150
1:06:30	36	-0,3	18	35	150
1:06:40	36	-0,3	18	35	150
1:06:50	36	-0,3	18	35	150
1:07:00	36	-0,3	18	35	150
1:07:10	36	-0,3	18	35	150
1:07:20	36	-0,3	18	35	150
1:07:30	36	-0,3	18	35	150
1:07:40	36	-0,3	18	35	150
1:07:50	36	-0,3	18	35	150
1:08:00	36	-0,3	18	35	150
1:08:10	36	-0,2	18	35	150
1:08:20	36	-0,3	18	35	150
1:08:30	36	-0,3	18	35	150
1:08:40	36	-0,3	18	35	150
1:08:50	36	-0,3	18	34	150
1:09:00	36	-0,3	18	35	150
1:09:10	36	-0,3	18	35	150
1:09:20	36	-0,3	18	35	150
1:09:30	36	-0,3	18	35	150
1:09:40	36	-0,3	18	35	150
1:09:50	36	-0,2	18	35	150
1:10:00	36	-0,2	18	34	150
1:10:10	36	-0,2	18	35	150
1:10:20	36	-0,3	18	34	150
1:10:30	36	-0,2	18	35	150
1:10:40	36	-0,3	18	35	150
1:10:50	36	-0,3	18	35	150
1:11:00	36	-0,2	18	35	150
1:11:10	36	-0,3	19	35	150
1:11:20	36	-0,3	19	35	150
1:11:30	36	-0,3	19	34	150
1:11:40	36	-0,2	19	35	150
1:11:50	36	-0,2	19	35	150
1:12:00	36	-0,3	19	35	150
1:12:10	36	-0,3	19	34	150
1:12:20	36	-0,3	19	35	150
1:12:30	36	-0,2	19	34	150
1:12:40	36	-0,3	19	35	150
1:12:50	36	-0,3	19	34	150
1:13:00	36	-0,2	19	34	150
1:13:10	36	-0,2	19	35	150
1:13:20	36	-0,3	19	34	150
1:13:30	36	-0,3	19	35	150
1:13:40	36	-0,3	19	34	150
1:13:50	36	-0,3	19	35	150
1:14:00	36	-0,3	19	34	150
1:14:10	36	-0,3	20	34	150
1:14:20	36	-0,3	20	35	150
1:14:30	36	-0,3	20	35	150
1:14:40	36	-0,2	20	35	150
1:14:50	36	-0,3	20	34	150
1:15:00	36	-0,3	20	35	150
1:15:10	36	-0,3	20	34	150
1:15:20	36	-0,3	20	34	150
1:15:30	36	-0,3	20	34	150
1:15:40	36	-0,3	20	35	150
1:15:50	36	-0,3	20	34	150
1:16:00	36	-0,3	20	35	150
1:16:10	36	-0,3	20	35	150
1:16:20	36	-0,3	20	34	150
1:16:30	36	-0,3	20	35	150
1:16:40	36	-0,3	20	34	150
1:16:50	36	-0,3	20	35	150
1:17:00	36	-0,3	20	34	150
1:17:10	36	-0,3	20	35	150
1:17:20	36	-0,2	20	34	150
1:17:30	36	-0,2	20	35	150
1:17:40	36	-0,3	20	34	150
1:17:50	36	-0,3	20	34	150
1:18:00	36	-0,3	20	34	150
1:18:10	36	-0,3	20	34	150
1:18:20	36	-0,3	20	34	150
1:18:30	36	-0,3	20	34	150
1:18:40	36	-0,3	20	35	150
1:18:50	36	-0,3	20	35	150
1:19:00	36	-0,3	20	35	150
1:19:10	36	-0,3	20	34	150
1:19:20	36	-0,3	20	35	150
1:19:30	36	-0,3	20	34	150
1:19:40	36	-0,3	20	35	150
1:19:50	36	-0,3	21	34	150
1:20:00	36	-0,3	21	35	150
1:20:10	36	-0,3	21	34	150
1:20:20	36	-0,3	21	34	150
1:20:30	36	-0,3	21	34	150
1:20:40	36	-0,3	21	34	150
1:20:50	36	-0,3	22	34	150
1:21:00	36	-0,3	22	34	150
1:21:10	36	-0,3	22	34	150
1:21:20	36	-0,3	22	34	150
1:21:30	36	-0,3	22	35	150
1:21:40	36	-0,3	22	34	150
1:21:50	36	-0,3	22	34	150
1:22:00	36	-0,3	22	34	150
1:22:10	36	-0,3	22	34	150
1:22:20	36	-0,3	22	35	150
1:22:30	36	-0,3	22	34	150
1:22:40	36	-0,3	22	35	150
1:22:50	36	-0,3	22	34	150
1:23:00	36	-0,3	22	34	150
1:23:10	36	-0,3	22	34	150
1:23:20	36	-0,3	22	34	150
1:23:30	36	-0,3	22	34	150
1:23:40	36	-0,3	22	34	150
1:23:50	36	-0,3	23	34	150
1:24:00	36	-0,3	23	34	150
1:24:10	36	-0,3	23	34	150
1:24:20	36	-0,3	23	34	150
1:24:30	36	-0,3	23	34	150
1:24:40	36	-0,3	23	34	150
1:24:50	36	-0,3	23	34	150
1:25:00	36	-0,3	24	34	150
1:25:10	36	-0,3	24	34	150
1:25:20	36	-0,3	24	34	150
1:25:30	36	-0,3	24	34	150
1:25:40	36	-0,3	24	34	150
1:25:50	36	-0,3	24	34	150
1:26:00	36	-0,3	24	34	150
1:26:10	36	-0,3	24	34	150
1:26:20	36	-0,3	24	34	150
1:26:30	36	-0,3	24	34	150
1:26:40	36	-0,3	24	34	150
1:26:50	36	-0,3	24	34	150
1:27:00	36	-0,3	24	34	150
1:27:10	36	-0,3	25	34	150
1:27:20	36	-0,3	25	34	150
1:27:30	36	-0,3	25	34	150
1:27:40	36	-0,3	25	34	150
1:27:50	36	-0,3	25	34	150
1:28:00	36	-0,3	25	34	150
1:28:10	36	-0,3	25	34	150
1:28:20	36	-0,3	25	34	150
1:28:30	36	-0,3	25	34	150
1:28:40	36	-0,3	25	35	150
1:28:50	36	-0,3	25	34	150
1:29:00	36	-0,3	26	34	150
1:29:10	36	-0,3	26	34	150
1:29:20	36	-0,3	26	34	150
1:29:30	36	-0,3	26	34	150
1:29:40	36	-0,3	26	34	150
1:29:50	36	-0,3	26	34	150
1:30:00	36	-0,3	26	34	150
1:30:10	36	-0,3	26	34	150
1:30:20	36	-0,3	26	34	150
1:30:30	36	-0,3	27	34	150
1:30:40	36	-0,3	27	34	150
1:30:50	36	-0,3	27	34	150
1:31:00	36	-0,3	27	34	150
1:31:10	36	-0,3	27	34	150
1:31:20	36	-0,3	27	34	150
1:31:30	36	-0,3	27	34	150
1:31:40	36	-0,3	27	34	150
1:31:50	36	-0,3	27	34	150
1:32:00	36	-0,3	28	34	150
1:32:10	36	-0,3	28	34	150
1:32:20	36	-0,3	28	34	150
1:32:30	36	-0,3	28	34	150
1:32:40	36	-0,3	28	34	150
1:32:50	36	-0,3	28	34	150
1:33:00	36	-0,3	29	34	150
1:33:10	36	-0,3	29	34	150
1:33:20	36	-0,3	29	34	150
1:33:30	36	-0,3	29	34	150
1:33:40	36	-0,3	29	34	150
1:33:50	36	-0,3	29	34	150
1:34:00	36	-0,3	30	34	150
1:34:10	36	-0,3	30	34	150
1:34:20	36	-0,3	31	34	150
1:34:30	36	-0,3	31	34	150
1:34:40	36	-0,3	31	34	150
1:34:50	36	-0,3	31	34	150
1:35:00	36	-0,3	31	34	150
1:35:10	36	-0,3	31	34	150
1:35:20	36	-0,3	31	34	150
1:35:30	36	-0,3	31	34	150
1:35:40	36	-0,3	32	34	150
1:35:50	36	-0,3	32	34	150
1:36:00	36	-0,3	32	34	150
1:36:10	36	-0,3	32	34	150
1:36:20	36	-0,3	32	34	150
1:36:30	36	-0,3	32	34	150
1:36:40	36	-0,3	33	34	150
1:36:50	36	-0,3	33	34	150
1:37:00	36	-0,3	33	34	150
1:37:10	37	-0,3	33	34	150
1:37:20	36	-0,3	33	34	150
1:37:30	37	-0,3	33	34	150
1:37:40	36	-0,3	33	34	150
1:37:50	37	-0,3	34	34	150
1:38:00	37	-0,3	34	34	150
1:38:10	37	-0,3	34	34	150
1:38:20	37	-0,3	34	34	150
1:38:30	37	-0,3	34	34	150
1:38:40	37	-0,3	34	34	150
1:38:50	37	-0,3	34	34	150
1:39:00	37	-0,3	35	34	150
1:39:10	37	-0,3	35	34	150
1:39:20	37	-0,3	35	34	150
1:39:30	37	-0,3	35	34	150
1:39:40	37	-0,3	35	34	150
1:39:50	37	-0,3	36	34	150
1:40:00	37	-0,3	36	34	150
1:40:10	37	-0,3	36	34	150
1:40:20	37	-0,3	36	34	150
1:40:30	37	-0,3	36	34	150
1:40:40	37	-0,3	36	34	150
1:40:50	37	-0,3	37	34	150
1:41:00	37	-0,3	37	34	150
1:41:10	37	-0,3	37	34	150
1:41:20	37	-0,3	37	34	150
1:41:30	37	-0,3	37	34	150
1:41:40	37	-0,3	37	34	150
1:41:50	37	-0,3	38	34	150
1:42:00	37	-0,3	38	34	150
1:42:10	37	-0,3	38	34	150
1:42:20	37	-0,3	38	34	150
1:42:30	37	-0,3	38	34	150
1:42:40	37	-0,3	38	34	150
1:42:50	37	-0,3	39	34	150
1:43:00	37	-0,3	39	34	150
1:43:10	37	-0,3	39	34	150
1:43:20	37	-0,3	39	34	150
1:43:30	37	-0,3	40	34	150
1:43:40	37	-0,3	40	34	150
1:43:50	37	-0,3	40	34	150
1:44:00	37	-0,3	40	34	150
1:44:10	37	-0,3	40	34	150
1:44:20	37	-0,3	40	34	150
1:44:30	37	-0,3	41	34	150
1:44:40	37	-0,3	41	34	150
1:44:50	37	-0,3	41	34	150
1:45:00	37	-0,3	41	34	150
1:45:10	37	-0,3	41	34	150
1:45:20	37	-0,3	41	35	150
1:45:30	37	-0,3	42	34	150
1:45:40	37	-0,3	42	34	150
1:45:50	37	-0,3	42	34	150
1:46:00	37	-0,3	43	34	150
1:46:10	37	-0,3	43	34	150
1:46:20	37	-0,3	43	34	150
1:46:30	37	-0,3	43	34	150
1:46:40	37	-0,3	43	34	150
1:46:50	37	-0,3	44	34	150
1:47:00	37	-0,3	44	34	150
1:47:10	37	-0,3	44	34	150
1:47:20	37	-0,3	44	34	150
1:47:30	37	-0,3	45	34	150
1:47:40	37	-0,3	45	34	150
1:47:50	37	-0,3	45	34	150
1:48:00	37	-0,3	45	34	150
1:48:10	37	-0,3	45	34	150
1:48:20	37	-0,3	45	35	150
1:48:30	37	-0,3	46	34	150
1:48:40	37	-0,3	46	34	150
1:48:50	37	-0,3	46	34	150
1:49:00	37	-0,3	46	34	150
1:49:10	37	-0,3	46	34	150
1:49:20	37	-0,3	46	34	150
1:49:30	37	-0,3	47	34	150
1:49:40	37	-0,3	47	35	150
1:49:50	37	-0,3	47	34	150
1:50:00	37	-0,3	47	34	150
1:50:10	37	-0,3	48	34	150
1:50:20	37	-0,3	48	34	150
1:50:30	37	-0,3	48	34	150
1:50:40	37	-0,3	48	34	150
1:50:50	37	-0,3	49	34	150
1:51:00	37	-0,3	49	34	150
1:51:10	37	-0,3	49	35	150
1:51:20	37	-0,3	49	34	150
1:51:30	37	-0,3	50	34	150
1:51:40	37	-0,3	50	35	150
1:51:50	37	-0,3	50	35	150
1:52:00	37	-0,3	50	34	150
1:52:10	37	-0,3	51	34	150
1:52:20	37	-0,3	51	34	150
1:52:30	37	-0,3	51	34	150
1:52:40	37	-0,3	51	35	150
1:52:50	37	-0,3	51	34	150
1:53:00	37	-0,3	52	35	150

File: project-root/data/Data Acquisition/Data Acquisition/2017 year (147)/17-00011.txt (part 1 of 2)
--Test Summary--
Full Path and File Name	
Instrument Name	7322
Instrument Type	Model 7322 Consistometer - Variable Speed
Instrument Serial Number	
Test Start Date	17.01.2017
Test Start Time	10:34:30
Test Stop Date	17.01.2017
Test Stop Time	16:16:59
Test Length	5:42:29
Final Sample Time Offset	5:42:20
Controller Schedule Name	
Sampling Period	10 seconds
Comments	
Information	WellID	
Information	Customer	
Information	EngName	
Information	CementClass	ÏÖÒ-I-50
Information	CementMfr	Òîïêèíñêèé
Information	Additives	
Information	Density	
Information	BHCT	
Information	BHST	
Information	FluidLoss	
Information	JobType	
Calculated Value	Time_30Bc	N/A
Calculated Value	Time_70Bc	N/A
Initial Temperature (°C)	28 °C
Final Temperature (°C)	30 °C
Initial Pressure (MPa)	0,0 MPa
Final Pressure (MPa)	-0,3 MPa
Initial Consistency (Bc)	13 Bc
Final Consistency (Bc)	30 Bc
Initial Wall Temperature (°C)	25 °C
Final Wall Temperature (°C)	28 °C
Initial Motor Speed (RPM)	150 RPM
Final Motor Speed (RPM)	150 RPM
--Data--
Time (HH:MM:SS)	Temperature (°C)	Pressure (MPa)	Consistency (Bc)	Wall Temperature (°C)	Motor Speed (RPM)
0:00:00	28	0,0	13	25	150
0:00:10	28	0,0	11	25	0
0:00:20	28	0,0	13	25	150
0:00:30	28	0,0	13	25	150
0:00:40	28	0,0	13	25	150
0:00:50	28	0,0	13	25	150
0:01:00	28	0,0	13	25	150
0:01:10	28	0,0	14	25	150
0:01:20	28	0,0	14	25	150
0:01:30	28	0,0	14	25	150
0:01:40	28	0,0	14	25	150
0:01:50	28	0,0	14	25	150
0:02:00	28	0,0	14	25	150
0:02:10	28	0,0	14	25	150
0:02:20	28	0,0	14	25	150
0:02:30	28	0,0	14	25	150
0:02:40	28	0,0	14	25	150
0:02:50	28	0,0	14	25	150
0:03:00	28	0,0	14	25	150
0:03:10	28	0,0	14	25	150
0:03:20	28	0,0	14	25	150
0:03:30	28	0,0	14	25	150
0:03:40	28	0,0	14	25	150
0:03:50	28	0,0	14	25	150
0:04:00	28	-0,0	14	25	150
0:04:10	28	-0,0	14	25	150
0:04:20	28	0,0	14	25	150
0:04:30	28	0,0	14	25	150
0:04:40	28	-0,0	14	25	150
0:04:50	28	-0,0	14	25	150
0:05:00	28	-0,0	14	25	150
0:05:10	28	0,0	14	26	150
0:05:20	28	-0,0	15	25	150
0:05:30	28	-0,0	15	25	150
0:05:40	28	-0,0	15	25	150
0:05:50	28	-0,0	15	25	150
0:06:00	28	-0,0	15	25	150
0:06:10	28	-0,0	15	25	150
0:06:20	28	-0,0	15	26	150
0:06:30	28	-0,0	15	25	150
0:06:40	28	-0,0	15	25	150
0:06:50	28	-0,0	15	25	150
0:07:00	28	-0,0	15	25	150
0:07:10	28	-0,0	15	25	150
0:07:20	28	-0,0	15	25	150
0:07:30	28	-0,0	15	25	150
0:07:40	28	-0,0	15	25	150
0:07:50	28	-0,0	15	25	150
0:08:00	28	-0,0	16	25	150
0:08:10	28	-0,0	16	26	150
0:08:20	28	-0,0	16	25	150
0:08:30	28	-0,0	16	25	150
0:08:40	28	-0,0	16	25	150
0:08:50	28	-0,0	16	25	150
0:09:00	28	-0,0	16	25	150
0:09:10	28	-0,0	16	25	150
0:09:20	28	-0,0	16	26	150
0:09:30	28	-0,0	16	25	150
0:09:40	28	-0,0	16	26	150
0:09:50	28	-0,0	16	25	150
0:10:00	28	-0,0	16	25	150
0:10:10	28	-0,0	16	25	150
0:10:20	28	-0,0	16	25	150
0:10:30	28	-0,0	16	25	150
0:10:40	28	-0,0	16	25	150
0:10:50	28	-0,0	16	25	150
0:11:00	28	-0,0	16	26	150
0:11:10	28	-0,0	17	25	150
0:11:20	28	-0,0	17	25	150
0:11:30	28	-0,0	17	25	150
0:11:40	28	-0,0	17	25	150
0:11:50	28	-0,0	17	25	150
0:12:00	28	-0,0	17	26	150
0:12:10	28	-0,0	17	25	150
0:12:20	28	-0,0	17	25	150
0:12:30	28	-0,0	17	25	150
0:12:40	28	-0,0	17	25	150
0:12:50	28	-0,0	17	25	150
0:13:00	28	-0,0	17	25	150
0:13:10	28	-0,0	17	25	150
0:13:20	28	-0,0	17	25	150
0:13:30	28	-0,0	17	25	150
0:13:40	28	-0,0	17	26	150
0:13:50	28	-0,0	16	25	150
0:14:00	28	-0,0	16	26	150
0:14:10	28	-0,0	16	25	150
0:14:20	28	-0,0	16	25	150
0:14:30	28	-0,0	16	25	150
0:14:40	28	-0,0	16	25	150
0:14:50	28	-0,0	16	25	150
0:15:00	28	-0,0	16	26	150
0:15:10	28	-0,0	16	25	150
0:15:20	28	-0,0	16	25	150
0:15:30	28	-0,0	17	25	150
0:15:40	28	-0,0	17	25	150
0:15:50	28	-0,0	17	25	150
0:16:00	28	-0,0	17	26	150
0:16:10	28	-0,0	17	25	150
0:16:20	28	-0,1	17	25	150
0:16:30	28	-0,1	17	25	150
0:16:40	28	-0,0	17	25	150
0:16:50	28	-0,1	17	25	150
0:17:00	28	-0,0	17	26	150
0:17:10	28	-0,0	17	25	150
0:17:20	28	-0,1	17	25	150
0:17:30	28	-0,0	17	26	150
0:17:40	28	-0,1	17	25	150
0:17:50	28	-0,1	17	26	150
0:18:00	28	-0,1	17	25	150
0:18:10	28	-0,1	17	25	150
0:18:20	28	-0,1	17	25	150
0:18:30	28	-0,1	18	25	150
0:18:40	28	-0,1	18	25	150
0:18:50	28	-0,1	18	26	150
0:19:00	28	-0,1	18	25	150
0:19:10	28	-0,1	18	25	150
0:19:20	28	-0,1	18	26	150
0:19:30	28	-0,1	18	25	150
0:19:40	28	-0,1	18	25	150
0:19:50	28	-0,1	18	25	150
0:20:00	28	-0,1	18	26	150
0:20:10	28	-0,1	18	25	150
0:20:20	28	-0,1	18	25	150
0:20:30	28	-0,1	18	25	150
0:20:40	28	-0,1	18	25	150
0:20:50	28	-0,1	18	25	150
0:21:00	28	-0,1	18	25	150
0:21:10	28	-0,1	18	26	150
0:21:20	28	-0,1	18	25	150
0:21:30	28	-0,1	18	25	150
0:21:40	28	-0,1	18	25	150
0:21:50	28	-0,1	18	26	150
0:22:00	28	-0,1	18	25	150
0:22:10	28	-0,1	18	25	150
0:22:20	28	-0,1	18	25	150
0:22:30	28	-0,1	18	26	150
0:22:40	28	-0,1	19	25	150
0:22:50	28	-0,1	19	25	150
0:23:00	28	-0,1	19	25	150
0:23:10	28	-0,1	19	25	150
0:23:20	28	-0,1	19	26	150
0:23:30	28	-0,1	18	25	150
0:23:40	28	-0,1	19	25	150
0:23:50	28	-0,1	19	25	150
0:24:00	28	-0,1	19	25	150
0:24:10	28	-0,1	19	25	150
0:24:20	28	-0,1	19	25	150
0:24:30	28	-0,1	19	25	150
0:24:40	28	-0,1	19	25	150
0:24:50	28	-0,1	19	25	150
0:25:00	28	-0,1	19	25	150
0:25:10	28	-0,1	19	25	150
0:25:20	28	-0,1	19	25	150
0:25:30	28	-0,1	19	25	150
0:25:40	28	-0,1	19	25	150
0:25:50	28	-0,1	19	25	150
0:26:00	28	-0,1	19	26	150
0:26:10	28	-0,1	19	25	150
0:26:20	28	-0,1	19	25	150
0:26:30	28	-0,1	19	25	150
0:26:40	28	-0,1	19	25	150
0:26:50	28	-0,1	19	25	150
0:27:00	28	-0,1	19	25	150
0:27:10	28	-0,1	19	25	150
0:27:20	28	-0,1	19	25	150
0:27:30	28	-0,1	19	25	150
0:27:40	28	-0,1	19	25	150
0:27:50	28	-0,1	19	25	150
0:28:00	28	-0,1	19	25	150
0:28:10	28	-0,1	19	25	150
0:28:20	28	-0,1	19	25	150
0:28:30	28	-0,1	19	25	150
0:28:40	28	-0,1	19	25	150
0:28:50	28	-0,1	19	25	150
0:29:00	28	-0,1	19	25	150
0:29:10	28	-0,1	19	25	150
0:29:20	28	-0,1	19	25	150
0:29:30	28	-0,1	19	25	150
0:29:40	28	-0,1	19	25	150
0:29:50	28	-0,1	19	25	150
0:30:00	28	-0,1	20	25	150
0:30:10	28	-0,1	20	26	150
0:30:20	28	-0,1	19	25	150
0:30:30	28	-0,1	20	25	150
0:30:40	28	-0,1	20	25	150
0:30:50	28	-0,1	20	25	150
0:31:00	28	-0,1	20	25	150
0:31:10	28	-0,1	20	25	150
0:31:20	28	-0,1	20	25	150
0:31:30	28	-0,1	20	25	150
0:31:40	28	-0,1	20	25	150
0:31:50	28	-0,1	21	25	150
0:32:00	28	-0,1	20	25	150
0:32:10	28	-0,1	20	25	150
0:32:20	28	-0,1	21	25	150
0:32:30	28	-0,1	20	25	150
0:32:40	28	-0,1	20	25	150
0:32:50	28	-0,1	20	25	150
0:33:00	28	-0,1	20	25	150
0:33:10	28	-0,1	20	25	150
0:33:20	28	-0,1	20	25	150
0:33:30	28	-0,1	20	25	150
0:33:40	28	-0,1	20	25	150
0:33:50	28	-0,1	21	25	150
0:34:00	28	-0,1	20	25	150
0:34:10	28	-0,1	21	25	150
0:34:20	28	-0,1	21	25	150
0:34:30	27	-0,1	21	25	150
0:34:40	28	-0,1	21	25	150
0:34:50	28	-0,1	21	25	150
0:35:00	28	-0,1	21	25	150
0:35:10	27	-0,1	21	25	150
0:35:20	28	-0,1	21	25	150
0:35:30	28	-0,1	21	25	150
0:35:40	27	-0,1	21	25	150
0:35:50	27	-0,1	21	25	150
0:36:00	27	-0,1	21	25	150
0:36:10	27	-0,1	20	25	150
0:36:20	27	-0,1	20	25	150
0:36:30	27	-0,1	19	25	150
0:36:40	27	-0,1	18	25	150
0:36:50	28	-0,1	18	25	150
0:37:00	27	-0,1	18	25	150
0:37:10	27	-0,1	18	25	150
0:37:20	27	-0,1	19	25	150
0:37:30	27	-0,1	19	25	150
0:37:40	27	-0,1	19	25	150
0:37:50	27	-0,1	19	25	150
0:38:00	27	-0,1	19	25	150
0:38:10	27	-0,1	19	25	150
0:38:20	27	-0,1	19	25	150
0:38:30	27	-0,1	19	25	150
0:38:40	27	-0,1	20	25	150
0:38:50	27	-0,1	20	25	150
0:39:00	27	-0,1	20	25	150
0:39:10	27	-0,1	19	25	150
0:39:20	27	-0,1	20	25	150
0:39:30	27	-0,1	20	25	150
0:39:40	27	-0,1	20	25	150
0:39:50	27	-0,1	20	25	150
0:40:00	27	-0,1	19	25	150
0:40:10	27	-0,1	19	25	150
0:40:20	27	-0,1	19	25	150
0:40:30	27	-0,1	19	25	150
0:40:40	27	-0,1	19	25	150
0:40:50	27	-0,1	19	25	150
0:41:00	27	-0,1	19	25	150
0:41:10	27	-0,1	19	25	150
0:41:20	27	-0,1	19	25	150
0:41:30	27	-0,1	19	25	150
0:41:40	27	-0,1	19	25	150
0:41:50	27	-0,1	19	25	150
0:42:00	27	-0,1	19	25	150
0:42:10	27	-0,1	20	25	150
0:42:20	27	-0,1	20	25	150
0:42:30	27	-0,2	19	25	150
0:42:40	27	-0,1	19	25	150
0:42:50	27	-0,1	19	25	150
0:43:00	27	-0,2	19	25	150
0:43:10	27	-0,2	19	25	150
0:43:20	27	-0,2	19	25	150
0:43:30	27	-0,2	19	25	150
0:43:40	27	-0,2	20	25	150
0:43:50	27	-0,2	20	25	150
0:44:00	27	-0,2	20	25	150
0:44:10	27	-0,2	20	25	150
0:44:20	27	-0,2	20	25	150
0:44:30	27	-0,2	19	25	150
0:44:40	27	-0,2	20	25	150
0:44:50	27	-0,2	20	25	150
0:45:00	27	-0,2	20	25	150
0:45:10	27	-0,2	20	25	150
0:45:20	27	-0,2	20	25	150
0:45:30	27	-0,2	20	25	150
0:45:40	27	-0,2	20	25	150
0:45:50	27	-0,2	20	25	150
0:46:00	27	-0,2	19	25	150
0:46:10	27	-0,2	19	25	150
0:46:20	27	-0,2	19	25	150
0:46:30	27	-0,2	19	25	150
0:46:40	27	-0,2	20	25	150
0:46:50	27	-0,2	19	25	150
0:47:00	27	-0,2	19	25	150
0:47:10	27	-0,2	19	25	150
0:47:20	27	-0,2	20	25	150
0:47:30	27	-0,2	19	25	150
0:47:40	27	-0,2	19	25	150
0:47:50	27	-0,2	19	25	150
0:48:00	27	-0,2	19	25	150
0:48:10	27	-0,2	19	25	150
0:48:20	27	-0,2	19	25	150
0:48:30	27	-0,2	19	25	150
0:48:40	27	-0,2	19	25	150
0:48:50	27	-0,2	19	25	150
0:49:00	27	-0,2	19	25	150
0:49:10	27	-0,2	19	25	150
0:49:20	27	-0,2	19	25	150
0:49:30	27	-0,2	19	25	150
0:49:40	27	-0,2	19	25	150
0:49:50	27	-0,2	19	25	150
0:50:00	27	-0,2	19	25	150
0:50:10	27	-0,2	19	25	150
0:50:20	27	-0,2	19	25	150
0:50:30	27	-0,2	19	25	150
0:50:40	27	-0,2	20	25	150
0:50:50	27	-0,2	19	25	150
0:51:00	27	-0,2	19	25	150
0:51:10	27	-0,2	19	25	150
0:51:20	27	-0,2	19	25	150
0:51:30	27	-0,2	19	25	150
0:51:40	27	-0,2	19	25	150
0:51:50	27	-0,2	20	25	150
0:52:00	27	-0,2	20	25	150
0:52:10	27	-0,2	19	25	150
0:52:20	27	-0,2	19	25	150
0:52:30	27	-0,2	20	25	150
0:52:40	27	-0,2	19	25	150
0:52:50	27	-0,2	19	26	150
0:53:00	27	-0,2	20	25	150
0:53:10	27	-0,2	19	25	150
0:53:20	27	-0,2	19	25	150
0:53:30	27	-0,2	19	25	150
0:53:40	27	-0,2	19	25	150
0:53:50	27	-0,2	19	25	150
0:54:00	27	-0,2	19	25	150
0:54:10	27	-0,2	20	25	150
0:54:20	27	-0,2	20	25	150
0:54:30	27	-0,2	19	25	150
0:54:40	27	-0,2	19	25	150
0:54:50	27	-0,2	19	25	150
0:55:00	27	-0,2	20	25	150
0:55:10	27	-0,2	20	25	150
0:55:20	27	-0,2	19	25	150
0:55:30	27	-0,2	20	25	150
0:55:40	27	-0,2	19	25	150
0:55:50	27	-0,2	20	25	150
0:56:00	27	-0,2	19	25	150
0:56:10	27	-0,2	19	25	150
0:56:20	27	-0,2	19	25	150
0:56:30	27	-0,2	20	25	150
0:56:40	27	-0,2	20	25	150
0:56:50	27	-0,2	20	25	150
0:57:00	27	-0,2	20	25	150
0:57:10	27	-0,2	20	25	150
0:57:20	27	-0,2	20	25	150
0:57:30	27	-0,2	19	25	150
0:57:40	27	-0,2	20	25	150
0:57:50	27	-0,2	19	25	150
0:58:00	27	-0,2	20	26	150
0:58:10	27	-0,2	19	25	150
0:58:20	27	-0,2	19	25	150
0:58:30	27	-0,2	19	25	150
0:58:40	27	-0,2	19	25	150
0:58:50	27	-0,2	19	25	150
0:59:00	27	-0,2	19	25	150
0:59:10	27	-0,2	19	25	150
0:59:20	27	-0,2	19	25	150
0:59:30	27	-0,2	19	25	150
0:59:40	27	-0,2	20	25	150
0:59:50	27	-0,2	19	25	150
1:00:00	27	-0,2	19	25	150
1:00:10	27	-0,2	19	25	150
1:00:20	27	-0,2	19	25	150
1:00:30	27	-0,2	19	25	150
1:00:40	27	-0,2	19	25	150
1:00:50	27	-0,2	19	25	150
1:01:00	27	-0,2	19	25	150
1:01:10	27	-0,2	20	25	150
1:01:20	27	-0,2	19	25	150
1:01:30	27	-0,2	19	25	150
1:01:40	27	-0,2	19	25	150
1:01:50	27	-0,2	19	25	150
1:02:00	27	-0,2	19	25	150
1:02:10	27	-0,2	19	25	150
1:02:20	27	-0,2	19	25	150
1:02:30	27	-0,2	19	25	150
1:02:40	27	-0,2	19	25	150
1:02:50	27	-0,2	19	25	150
1:03:00	27	-0,2	19	25	150
1:03:10	27	-0,2	20	26	150
1:03:20	27	-0,2	19	25	150
1:03:30	27	-0,2	19	25	150
1:03:40	27	-0,2	19	25	150
1:03:50	27	-0,2	19	25	150
1:04:00	27	-0,2	19	25	150
1:04:10	27	-0,2	19	25	150
1:04:20	27	-0,2	19	25	150
1:04:30	27	-0,2	19	25	150
1:04:40	27	-0,2	19	25	150
1:04:50	27	-0,2	19	25	150
1:05:00	27	-0,2	19	25	150
1:05:10	27	-0,2	19	26	150
1:05:20	27	-0,2	19	25	150
1:05:30	27	-0,2	20	25	150
1:05:40	27	-0,2	19	25	150
1:05:50	27	-0,2	19	25	150
1:06:00	27	-0,2	19	25	150
1:06:10	27	-0,2	19	25	150
1:06:20	27	-0,2	19	25	150
1:06:30	27	-0,2	19	26	150
1:06:40	27	-0,2	19	25	150
1:06:50	27	-0,2	19	25	150
1:07:00	27	-0,2	19	25	150
1:07:10	27	-0,2	19	25	150
1:07:20	27	-0,2	19	25	150
1:07:30	27	-0,2	19	25	150
1:07:40	27	-0,2	20	25	150
1:07:50	27	-0,2	19	25	150
1:08:00	27	-0,2	19	26	150
1:08:10	27	-0,2	19	25	150
1:08:20	27	-0,2	20	25	150
1:08:30	27	-0,2	20	25	150
1:08:40	27	-0,2	19	25	150
1:08:50	27	-0,2	19	25	150
1:09:00	27	-0,2	20	25	150
1:09:10	27	-0,2	19	25	150
1:09:20	27	-0,2	19	25	150
1:09:30	27	-0,2	19	25	150
1:09:40	27	-0,2	19	25	150
1:09:50	27	-0,2	19	25	150
1:10:00	27	-0,2	19	25	150
1:10:10	27	-0,2	20	25	150
1:10:20	27	-0,2	19	26	150
1:10:30	27	-0,2	20	25	150
1:10:40	27	-0,2	20	25	150
1:10:50	27	-0,2	20	25	150
1:11:00	27	-0,2	20	25	150
1:11:10	27	-0,2	20	25	150
1:11:20	27	-0,2	20	25	150
1:11:30	27	-0,2	20	25	150
1:11:40	27	-0,2	19	25	150
1:11:50	27	-0,2	20	25	150
1:12:00	27	-0,2	20	25	150
1:12:10	27	-0,2	20	25	150
1:12:20	27	-0,2	20	25	150
1:12:30	27	-0,2	20	25	150
1:12:40	27	-0,2	20	25	150
1:12:50	27	-0,2	20	25	150
1:13:00	27	-0,2	20	25	150
1:13:10	27	-0,2	20	25	150
1:13:20	27	-0,2	20	25	150
1:13:30	27	-0,2	20	25	150
1:13:40	27	-0,2	20	25	150
1:13:50	27	-0,2	20	25	150
1:14:00	27	-0,2	20	25	150
1:14:10	27	-0,2	20	25	150
1:14:20	27	-0,2	20	26	150
1:14:30	27	-0,2	20	25	150
1:14:40	27	-0,2	20	25	150
1:14:50	27	-0,2	20	25	150
1:15:00	27	-0,2	20	25	150
1:15:10	27	-0,2	20	25	150
1:15:20	27	-0,2	20	25	150
1:15:30	27	-0,2	20	25	150
1:15:40	27	-0,2	20	25	150
1:15:50	27	-0,2	20	25	150
1:16:00	27	-0,2	20	25	150
1:16:10	27	-0,2	20	25	150
1:16:20	27	-0,2	20	25	150
1:16:30	27	-0,2	20	25	150
1:16:40	27	-0,2	20	25	150
1:16:50	27	-0,2	20	26	150
1:17:00	27	-0,2	20	25	150
1:17:10	27	-0,2	20	25	150
1:17:20	27	-0,2	20	25	150
1:17:30	27	-0,2	20	25	150
1:17:40	27	-0,2	20	25	150
1:17:50	27	-0,2	20	25	150
1:18:00	27	-0,2	20	25	150
1:18:10	27	-0,2	20	25	150
1:18:20	27	-0,2	20	25	150
1:18:30	27	-0,2	20	25	150
1:18:40	27	-0,2	20	25	150
1:18:50	27	-0,2	20	26	150
1:19:00	27	-0,2	20	25	150
1:19:10	27	-0,2	20	25	150
1:19:20	27	-0,2	20	25	150
1:19:30	27	-0,2	20	25	150
1:19:40	27	-0,2	20	25	150
1:19:50	27	-0,2	20	25	150
1:20:00	27	-0,2	20	25	150
1:20:10	27	-0,2	20	26	150
1:20:20	27	-0,2	20	25	150
1:20:30	27	-0,2	20	25	150
1:20:40	27	-0,2	20	25	150
1:20:50	27	-0,2	20	26	150
1:21:00	27	-0,2	20	25	150
1:21:10	27	-0,2	20	25	150
1:21:20	27	-0,2	20	25	150
1:21:30	27	-0,2	20	25	150
1:21:40	27	-0,2	20	25	150
1:21:50	27	-0,2	20	25	150
1:22:00	27	-0,2	20	25	150
1:22:10	27	-0,2	20	25	150
1:22:20	27	-0,2	20	25	150
1:22:30	27	-0,2	20	25	150
1:22:40	27	-0,2	20	25	150
1:22:50	27	-0,2	20	26	150
1:23:00	27	-0,2	20	25	150
1:23:10	27	-0,2	20	25	150
1:23:20	27	-0,2	20	26	150
1:23:30	27	-0,2	20	26	150
1:23:40	27	-0,2	20	25	150
1:23:50	27	-0,2	20	25	150
1:24:00	27	-0,2	20	25	150
1:24:10	27	-0,2	20	25	150
1:24:20	27	-0,2	20	25	150
1:24:30	27	-0,2	20	25	150
1:24:40	27	-0,2	20	25	150
1:24:50	27	-0,2	20	25	150
1:25:00	27	-0,2	20	26	150
1:25:10	27	-0,2	20	25	150
1:25:20	27	-0,2	20	25	150
1:25:30	27	-0,2	20	25	150
1:25:40	27	-0,2	20	26	150
1:25:50	27	-0,2	20	25	150
1:26:00	27	-0,2	20	25	150
1:26:10	27	-0,2	20	26	150
1:26:20	27	-0,3	20	25	150
1:26:30	27	-0,2	21	26	150
1:26:40	27	-0,2	20	25	150
1:26:50	27	-0,2	20	25	150
1:27:00	27	-0,2	20	25	150
1:27:10	27	-0,2	20	26	150
1:27:20	27	-0,2	20	26	150
1:27:30	27	-0,2	20	25	150
1:27:40	27	-0,2	20	26	150
1:27:50	27	-0,2	20	25	150
1:28:00	27	-0,2	20	25	150
1:28:10	27	-0,2	20	25	150
1:28:20	27	-0,2	20	26	150
1:28:30	27	-0,2	20	26	150
1:28:40	27	-0,2	20	25	150
1:28:50	27	-0,2	21	25	150
1:29:00	27	-0,2	21	25	150
1:29:10	27	-0,2	20	25	150
1:29:20	27	-0,2	20	25	150
1:29:30	27	-0,2	20	26	150
1:29:40	27	-0,2	20	25	150
1:29:50	27	-0,2	20	26	150
1:30:00	27	-0,3	20	25	150
1:30:10	27	-0,2	20	25	150
1:30:20	27	-0,2	20	25	150
1:30:30	27	-0,2	21	26	150
1:30:40	27	-0,2	21	25	150
1:30:50	27	-0,2	21	26	150
1:31:00	27	-0,3	21	25	150
1:31:10	27	-0,2	21	25	150
1:31:20	27	-0,2	21	26	150
1:31:30	27	-0,2	21	25	150
1:31:40	27	-0,2	21	26	150
1:31:50	27	-0,2	21	25	150
1:32:00	27	-0,2	21	26	150
1:32:10	27	-0,2	21	25	150
1:32:20	27	-0,3	21	26	150
1:32:30	27	-0,2	21	26	150
1:32:40	27	-0,3	21	25	150
1:32:50	27	-0,3	21	25	150
1:33:00	27	-0,2	21	25	150
1:33:10	27	-0,3	21	26	150
1:33:20	27	-0,3	21	25	150
1:33:30	27	-0,2	21	26	150
1:33:40	27	-0,3	21	25	150
1:33:50	27	-0,2	21	26	150
1:34:00	27	-0,2	21	25	150
1:34:10	27	-0,3	21	26	150
1:34:20	27	-0,3	21	25	150
1:34:30	27	-0,2	21	26	150
1:34:40	27	-0,2	21	26	150
1:34:50	27	-0,2	21	25	150
1:35:00	27	-0,3	21	26	150
1:35:10	27	-0,2	21	25	150
1:35:20	27	-0,3	21	26	150
1:35:30	27	-0,2	21	25	150
1:35:40	27	-0,2	21	26	150
1:35:50	27	-0,2	21	25	150
1:36:00	27	-0,2	21	26	150
1:36:10	27	-0,3	21	26	150
1:36:20	27	-0,3	21	25	150
1:36:30	27	-0,2	21	26	150
1:36:40	27	-0,2	21	26	150
1:36:50	27	-0,3	21	26	150
1:37:00	27	-0,2	21	25	150
1:37:10	27	-0,2	21	25	150
1:37:20	27	-0,3	21	25	150
1:37:30	27	-0,3	21	26	150
1:37:40	27	-0,3	21	26	150
1:37:50	27	-0,2	21	25	150
1:38:00	27	-0,3	21	26	150
1:38:10	27	-0,3	21	26	150
1:38:20	27	-0,2	21	26	150
1:38:30	27	-0,2	21	25	150
1:38:40	27	-0,3	21	26	150
1:38:50	27	-0,3	21	26	150
1:39:00	27	-0,2	21	26	150
1:39:10	27	-0,3	21	25	150
1:39:20	27	-0,2	21	26	150
1:39:30	27	-0,3	21	26	150
1:39:40	27	-0,2	21	26	150
1:39:50	27	-0,3	21	26	150
1:40:00	27	-0,2	21	26	150
1:40:10	27	-0,3	21	26	150
1:40:20	27	-0,3	21	25	150
1:40:30	27	-0,3	21	26	150
1:40:40	27	-0,3	21	26	150
1:40:50	27	-0,3	21	26	150
1:41:00	27	-0,2	21	26	150
1:41:10	27	-0,3	21	25	150
1:41:20	27	-0,3	21	26	150
1:41:30	27	-0,3	21	26	150
1:41:40	27	-0,2	21	25	150
1:41:50	27	-0,3	21	26	150
1:42:00	27	-0,2	21	26	150
1:42:10	27	-0,3	21	26	150
1:42:20	27	-0,2	21	26	150
1:42:30	27	-0,3	21	26	150
1:42:40	27	-0,2	21	25	150
1:42:50	27	-0,3	21	26	150
1:43:00	27	-0,3	21	25	150
1:43:10	27	-0,2	21	26	150
1:43:20	27	-0,3	21	25	150
1:43:30	27	-0,2	21	26	150
1:43:40	27	-0,3	21	25	150
1:43:50	27	-0,3	21	26	150
1:44:00	27	-0,3	21	26	150
1:44:10	27	-0,3	22	26	150
1:44:20	27	-0,3	22	26	150
1:44:30	27	-0,3	21	26	150
1:44:40	27	-0,3	21	26	150
1:44:50	27	-0,2	21	25	150
1:45:00	27	-0,3	21	26	150
1:45:10	27	-0,3	21	26	150
1:45:20	27	-0,3	21	26	150
1:45:30	27	-0,3	21	26	150
1:45:40	27	-0,3	21	26	150
1:45:50	27	-0,3	21	26	150
1:46:00	27	-0,3	21	26	150
1:46:10	27	-0,3	21	26	150
1:46:20	27	-0,3	21	26	150
1:46:30	27	-0,3	22	26	150
1:46:40	27	-0,3	21	26	150
1:46:50	27	-0,3	21	26	150
1:47:00	27	-0,3	21	26	150
1:47:10	27	-0,3	21	26	150
1:47:20	27	-0,2	21	26	150
1:47:30	27	-0,3	21	26	150
1:47:40	27	-0,2	21	26	150
1:47:50	27	-0,3	21	26	150
1:48:00	27	-0,3	21	26	150
1:48:10	27	-0,3	21	26	150
1:48:20	27	-0,3	21	26	150
1:48:30	27	-0,3	21	26	150
1:48:40	27	-0,3	22	26	150
1:48:50	27	-0,3	21	25	150
1:49:00	27	-0,3	21	26	150
1:49:10	27	-0,3	21	26	150
1:49:20	27	-0,3	21	25	150
1:49:30	27	-0,2	21	25	150
1:49:40	27	-0,3	21	26	150
1:49:50	27	-0,3	21	26	150
1:50:00	27	-0,3	21	25	150
1:50:10	27	-0,3	21	26	150
1:50:20	27	-0,2	21	26	150
1:50:30	27	-0,3	21	26	150
1:50:40	27	-0,3	21	26	150
1:50:50	27	-0,3	21	26	150
1:51:00	27	-0,3	21	26	150
1:51:10	27	-0,3	21	26	150
1:51:20	27	-0,3	21	26	150
1:51:30	27	-0,3	21	26	150
1:51:40	27	-0,3	22	26	150
1:51:50	27	-0,3	21	26	150
1:52:00	27	-0,3	21	26	150
1:52:10	27	-0,3	21	26	150
1:52:20	27	-0,3	21	26	150
1:52:30	27	-0,3	21	26	150
1:52:40	27	-0,3	21	26	150
1:52:50	27	-0,3	21	26	150
1:53:00	27	-0,3	22	26	150
1:53:10	27	-0,3	21	26	150
1:53:20	27	-0,3	22	26	150
1:53:30	27	-0,3	21	26	150
1:53:40	27	-0,3	22	26	150
1:53:50	27	-0,3	22	26	150
1:54:00	27	-0,3	22	26	150
1:54:10	27	-0,3	22	26	150
1:54:20	27	-0,3	22	26	150
1:54:30	27	-0,3	22	26	150
1:54:40	27	-0,3	22	26	150
1:54:50	27	-0,3	21	26	150
1:55:00	27	-0,3	21	26	150
1:55:10	27	-0,3	22	26	150
1:55:20	27	-0,3	21	26	150
1:55:30	27	-0,3	21	26	150
1:55:40	27	-0,3	21	26	150
1:55:50	27	-0,3	21	26	150
1:56:00	27	-0,3	21	26	150
1:56:10	27	-0,3	22	26	150
1:56:20	27	-0,3	21	26	150
1:56:30	27	-0,3	21	26	150
1:56:40	27	-0,3	22	26	150
1:56:50	27	-0,3	22	26	150
1:57:00	27	-0,3	21	26	150
1:57:10	27	-0,3	21	26	150
1:57:20	27	-0,3	22	26	150
1:57:30	27	-0,3	22	26	150
1:57:40	27	-0,3	22	26	150
1:57:50	27	-0,3	22	26	150
1:58:00	27	-0,3	22	26	150
1:58:10	27	-0,3	22	26	150
1:58:20	27	-0,3	22	26	150
1:58:30	27	-0,3	22	26	150
1:58:40	27	-0,3	22	26	150
1:58:50	27	-0,3	22	26	150
1:59:00	27	-0,3	22	26	150
1:59:10	27	-0,3	22	26	150
1:59:20	27	-0,3	22	26	150
1:59:30	27	-0,3	22	26	150
1:59:40	27	-0,3	22	26	150
1:59:50	27	-0,3	22	26	150
2:00:00	27	-0,3	22	26	150
2:00:10	27	-0,3	22	26	150
2:00:20	27	-0,3	22	26	150
2:00:30	27	-0,3	22	26	150
2:00:40	27	-0,3	22	26	150
2:00:50	27	-0,3	22	26	150
2:01:00	27	-0,3	22	26	150
2:01:10	27	-0,3	22	26	150
2:01:20	27	-0,3	22	26	150
2:01:30	27	-0,3	22	26	150
2:01:40	27	-0,3	22	26	150
2:01:50	27	-0,3	22	26	150
2:02:00	27	-0,3	22	26	150
2:02:10	27	-0,3	22	26	150
2:02:20	27	-0,3	22	26	150
2:02:30	27	-0,3	22	26	150
2:02:40	27	-0,3	22	26	150
2:02:50	27	-0,3	22	26	150
2:03:00	27	-0,3	22	26	150
2:03:10	27	-0,3	22	26	150
2:03:20	27	-0,3	22	26	150
2:03:30	27	-0,3	22	26	150
2:03:40	27	-0,3	22	26	150
2:03:50	27	-0,3	22	26	150
2:04:00	27	-0,3	22	26	150
2:04:10	27	-0,3	22	26	150
2:04:20	27	-0,3	22	26	150
2:04:30	27	-0,3	22	26	150
2:04:40	27	-0,3	22	26	150
2:04:50	27	-0,3	22	26	150
2:05:00	27	-0,3	22	26	150
2:05:10	27	-0,3	22	26	150
2:05:20	27	-0,3	22	26	150
2:05:30	27	-0,3	22	26	150
2:05:40	27	-0,3	22	26	150
2:05:50	27	-0,3	22	26	150
2:06:00	27	-0,3	22	26	150
2:06:10	27	-0,3	22	26	150
2:06:20	27	-0,3	22	26	150
2:06:30	27	-0,3	22	26	150
2:06:40	27	-0,3	22	26	150
2:06:50	27	-0,3	22	26	150
2:07:00	27	-0,3	22	26	150
2:07:10	27	-0,3	22	26	150
2:07:20	27	-0,3	22	26	150
2:07:30	27	-0,3	22	26	150
2:07:40	27	-0,3	22	26	150
2:07:50	27	-0,3	22	26	150
2:08:00	27	-0,3	22	26	150
2:08:10	27	-0,3	22	26	150
2:08:20	27	-0,3	22	26	150
2:08:30	27	-0,3	22	26	150
2:08:40	27	-0,3	22	26	150
2:08:50	27	-0,3	22	26	150
2:09:00	27	-0,3	22	26	150
2:09:10	27	-0,3	22	26	150
2:09:20	27	-0,3	22	26	150
2:09:30	27	-0,3	22	26	150
2:09:40	27	-0,3	22	26	150
2:09:50	27	-0,3	22	26	150
2:10:00	27	-0,3	22	26	150
2:10:10	27	-0,3	22	26	150
2:10:20	27	-0,3	22	26	150
2:10:30	27	-0,3	22	26	150
2:10:40	27	-0,3	22	26	150
2:10:50	27	-0,3	22	26	150
2:11:00	27	-0,3	22	26	150
2:11:10	27	-0,3	22	26	150
2:11:20	27	-0,3	22	26	150
2:11:30	27	-0,3	22	26	150
2:11:40	27	-0,3	22	26	150
2:11:50	27	-0,3	22	26	150
2:12:00	27	-0,3	22	26	150
2:12:10	27	-0,3	22	26	150
2:12:20	27	-0,3	22	26	150
2:12:30	27	-0,3	22	26	150
2:12:40	27	-0,3	22	26	150
2:12:50	27	-0,3	22	26	150
2:13:00	27	-0,3	22	26	150
2:13:10	27	-0,3	22	26	150
2:13:20	27	-0,3	22	26	150
2:13:30	27	-0,3	22	26	150
2:13:40	27	-0,3	22	26	150
2:13:50	27	-0,3	22	26	150
2:14:00	27	-0,3	22	26	150
2:14:10	27	-0,3	22	26	150
2:14:20	27	-0,3	22	26	150
2:14:30	27	-0,3	22	26	150
2:14:40	27	-0,3	22	26	150
2:14:50	27	-0,3	22	26	150
2:15:00	27	-0,3	22	26	150
2:15:10	27	-0,3	22	26	150
2:15:20	27	-0,3	22	26	150
2:15:30	27	-0,3	22	26	150
2:15:40	27	-0,3	22	26	150
2:15:50	27	-0,3	22	26	150
2:16:00	27	-0,3	22	26	150
2:16:10	27	-0,3	22	26	150
2:16:20	27	-0,3	22	26	150
2:16:30	27	-0,3	22	26	150
2:16:40	27	-0,3	22	26	150
2:16:50	27	-0,3	22	26	150
2:17:00	27	-0,3	22	26	150
2:17:10	27	-0,3	22	26	150
2:17:20	27	-0,3	22	26	150
2:17:30	27	-0,3	22	26	150
2:17:40	27	-0,3	22	26	150
2:17:50	27	-0,3	23	26	150
2:18:00	27	-0,3	22	26	150
2:18:10	27	-0,3	22	26	150
2:18:20	27	-0,3	22	26	150
2:18:30	27	-0,3	22	26	150
2:18:40	27	-0,3	22	26	150
2:18:50	27	-0,3	22	26	150
2:19:00	27	-0,3	22	26	150
2:19:10	27	-0,3	22	26	150
2:19:20	27	-0,3	22	26	150
2:19:30	27	-0,3	22	26	150
2:19:40	27	-0,3	22	26	150
2:19:50	27	-0,3	22	26	150
2:20:00	27	-0,3	22	26	150
2:20:10	27	-0,3	22	26	150
2:20:20	27	-0,3	22	26	150
2:20:30	27	-0,3	22	26	150
2:20:40	27	-0,3	22	26	150
2:20:50	27	-0,3	22	26	150
2:21:00	27	-0,3	22	26	150
2:21:10	27	-0,3	22	26	150
2:21:20	27	-0,3	22	26	150
2:21:30	27	-0,3	22	26	150
2:21:40	27	-0,3	22	26	150
2:21:50	27	-0,3	22	26	150
2:22:00	27	-0,3	22	26	150
2:22:10	27	-0,3	22	26	150
2:22:20	27	-0,3	23	26	150
2:22:30	27	-0,3	22	26	150
2:22:40	27	-0,3	22	26	150
2:22:50	27	-0,3	22	26	150
2:23:00	27	-0,3	22	26	150
2:23:10	27	-0,3	22	26	150
2:23:20	27	-0,3	22	26	150
2:23:30	27	-0,3	22	26	150
2:23:40	27	-0,3	22	26	150
2:23:50	27	-0,3	22	26	150
2:24:00	27	-0,3	22	26	150
2:24:10	27	-0,3	22	26	150
2:24:20	27	-0,3	22	26	150
2:24:30	27	-0,3	22	26	150
2:24:40	27	-0,3	22	26	150
2:24:50	27	-0,3	22	26	150
2:25:00	27	-0,3	22	26	150
2:25:10	27	-0,3	22	26	150
2:25:20	27	-0,3	22	26	150
2:25:30	27	-0,3	22	26	150
2:25:40	27	-0,3	22	26	150
2:25:50	27	-0,3	22	26	150
2:26:00	27	-0,3	22	26	150
2:26:10	27	-0,3	22	26	150
2:26:20	27	-0,3	22	26	150
2:26:30	27	-0,3	22	26	150
2:26:40	27	-0,3	22	26	150
2:26:50	27	-0,3	22	26	150
2:27:00	27	-0,3	22	26	150
2:27:10	27	-0,3	22	26	150
2:27:20	27	-0,3	22	26	150
2:27:30	27	-0,3	22	26	150
2:27:40	27	-0,3	22	26	150
2:27:50	27	-0,3	22	26	150
2:28:00	27	-0,3	22	26	150
2:28:10	27	-0,3	22	26	150
2:28:20	27	-0,3	22	26	150
2:28:30	27	-0,3	22	26	150
2:28:40	27	-0,3	22	26	150
2:28:50	27	-0,3	22	26	150
2:29:00	27	-0,3	22	26	150
2:29:10	27	-0,3	22	26	150
2:29:20	27	-0,3	22	26	150
2:29:30	27	-0,3	23	26	150
2:29:40	27	-0,3	22	26	150
2:29:50	27	-0,3	22	26	150
2:30:00	27	-0,3	22	26	150
2:30:10	27	-0,3	22	26	150
2:30:20	27	-0,3	22	26	150
2:30:30	27	-0,3	22	26	150
2:30:40	27	-0,3	22	26	150
2:30:50	27	-0,3	22	26	150
2:31:00	27	-0,3	22	26	150
2:31:10	27	-0,3	22	26	150
2:31:20	27	-0,3	22	26	150
2:31:30	27	-0,3	22	26	150
2:31:40	27	-0,3	22	26	150
2:31:50	27	-0,3	22	26	150
2:32:00	27	-0,3	22	26	150
2:32:10	27	-0,3	22	26	150
2:32:20	27	-0,3	22	26	150
2:32:30	27	-0,3	22	26	150
2:32:40	27	-0,3	22	26	150
2:32:50	27	-0,3	22	26	150
2:33:00	27	-0,3	22	26	150
2:33:10	27	-0,3	22	26	150
2:33:20	27	-0,3	22	26	150
2:33:30	27	-0,3	22	26	150
2:33:40	27	-0,3	22	26	150
2:33:50	27	-0,3	22	26	150
2:34:00	27	-0,3	22	26	150
2:34:10	27	-0,3	22	26	150
2:34:20	27	-0,3	22	26	150
2:34:30	27	-0,3	22	26	150
2:34:40	27	-0,3	22	26	150
2:34:50	27	-0,3	22	26	150
2:35:00	27	-0,3	22	26	150
2:35:10	27	-0,3	22	26	150
2:35:20	27	-0,3	22	26	150
2:35:30	27	-0,3	22	26	150
2:35:40	27	-0,3	22	26	150
2:35:50	27	-0,3	22	26	150
2:36:00	27	-0,3	22	26	150
2:36:10	27	-0,3	22	26	150
2:36:20	27	-0,3	22	26	150
2:36:30	27	-0,3	22	26	150
2:36:40	27	-0,3	22	26	150
2:36:50	27	-0,3	23	26	150
2:37:00	27	-0,3	22	26	150
2:37:10	27	-0,3	22	26	150
2:37:20	27	-0,3	22	26	150
2:37:30	27	-0,3	22	26	150
2:37:40	27	-0,3	22	26	150
2:37:50	27	-0,3	22	26	150
2:38:00	27	-0,3	22	26	150
2:38:10	27	-0,3	22	26	150
2:38:20	27	-0,3	22	26	150
2:38:30	27	-0,3	22	26	150
2:38:40	27	-0,3	22	26	150
2:38:50	27	-0,3	23	26	150
2:39:00	27	-0,3	22	26	150
2:39:10	27	-0,3	22	26	150
2:39:20	27	-0,3	22	26	150
2:39:30	27	-0,3	23	26	150
2:39:40	27	-0,3	23	26	150
2:39:50	27	-0,3	23	26	150
2:40:00	27	-0,3	23	26	150
2:40:10	27	-0,3	23	26	150
2:40:20	27	-0,3	23	26	150
2:40:30	27	-0,3	23	26	150
2:40:40	27	-0,3	23	26	150
2:40:50	27	-0,3	23	26	150
2:41:00	27	-0,3	23	26	150
2:41:10	27	-0,3	23	26	150
2:41:20	27	-0,3	23	26	150
2:41:30	27	-0,3	23	26	150
2:41:40	27	-0,3	23	26	150
2:41:50	27	-0,3	23	26	150
2:42:00	27	-0,3	23	26	150
2:42:10	27	-0,3	23	26	150
2:42:20	27	-0,3	23	26	150
2:42:30	27	-0,3	23	26	150
2:42:40	27	-0,3	24	26	150
2:42:50	27	-0,3	23	26	150
2:43:00	27	-0,3	23	26	150
2:43:10	27	-0,3	23	26	150
2:43:20	27	-0,3	23	26	150
2:43:30	27	-0,3	23	26	150
2:43:40	27	-0,3	23	26	150
2:43:50	27	-0,3	23	26	150
2:44:00	27	-0,3	23	26	150
2:44:10	27	-0,3	23	26	150
2:44:20	27	-0,3	23	26	150
2:44:30	27	-0,3	23	26	150
2:44:40	27	-0,3	22	26	150
2:44:50	27	-0,3	22	26	150
2:45:00	27	-0,3	22	26	150
2:45:10	27	-0,3	22	26	150
2:45:20	27	-0,3	22	26	150
2:45:30	27	-0,3	22	26	150
2:45:40	27	-0,3	22	26	150
2:45:50	27	-0,3	22	26	150
2:46:00	27	-0,3	22	26	150
2:46:10	27	-0,3	22	26	150
2:46:20	27	-0,3	22	26	150
2:46:30	27	-0,3	22	26	150
2:46:40	27	-0,3	23	26	150
2:46:50	27	-0,3	22	26	150
2:47:00	27	-0,3	22	26	150
2:47:10	27	-0,3	22	26	150
2:47:20	27	-0,3	22	26	150
2:47:30	27	-0,3	22	26	150
2:47:40	27	-0,3	22	26	150
2:47:50	27	-0,3	22	26	150
2:48:00	27	-0,3	22	26	150
2:48:10	27	-0,3	22	26	150
2:48:20	27	-0,3	22	26	150
2:48:30	27	-0,3	22	26	150
2:48:40	27	-0,3	22	26	150
2:48:50	27	-0,3	22	26	150
2:49:00	27	-0,3	22	26	150
2:49:10	27	-0,3	22	26	150
2:49:20	27	-0,3	22	26	150
2:49:30	27	-0,3	22	26	150
2:49:40	27	-0,3	22	26	150
2:49:50	27	-0,3	22	26	150
2:50:00	27	-0,3	22	26	150
2:50:10	27	-0,3	22	26	150
2:50:20	27	-0,3	22	26	150
2:50:30	27	-0,3	22	26	150
2:50:40	27	-0,3	22	26	150
2:50:50	27	-0,3	22	26	150
2:51:00	27	-0,3	22	26	150
2:51:10	27	-0,3	22	26	150
2:51:20	27	-0,3	22	26	150
2:51:30	27	-0,3	22	26	150
2:51:40	27	-0,3	22	26	150
2:51:50	27	-0,3	22	26	150
2:52:00	27	-0,3	22	26	150
2:52:10	27	-0,3	22	26	150
2:52:20	27	-0,3	22	26	150
2:52:30	27	-0,3	22	26	150
2:52:40	27	-0,3	22	26	150
2:52:50	27	-0,3	22	26	150
2:53:00	27	-0,3	22	26	150
2:53:10	27	-0,3	22	26	150
2:53:20	27	-0,3	22	26	150
2:53:30	27	-0,3	22	26	150
2:53:40	27	-0,3	22	26	150
2:53:50	27	-0,3	22	26	150
2:54:00	27	-0,3	22	26	150
2:54:10	27	-0,3	22	26	150
2:54:20	27	-0,3	22	26	150
2:54:30	27	-0,3	22	26	150
2:54:40	27	-0,3	22	26	150
2:54:50	27	-0,3	22	26	150
2:55:00	27	-0,3	22	26	150
2:55:10	27	-0,3	22	26	150
2:55:20	27	-0,3	22	26	150
2:55:30	27	-0,3	22	26	150
2:55:40	27	-0,3	22	26	150
2:55:50	27	-0,3	22	26	150
2:56:00	27	-0,3	22	26	150
2:56:10	27	-0,3	22	26	150
2:56:20	27	-0,3	22	26	150
2:56:30	27	-0,3	22	26	150
2:56:40	27	-0,3	22	26	150
2:56:50	27	-0,3	22	26	150
2:57:00	27	-0,3	22	26	150
2:57:10	27	-0,3	22	26	150
2:57:20	27	-0,3	22	26	150
2:57:30	27	-0,3	22	26	150
2:57:40	27	-0,3	22	26	150
2:57:50	27	-0,3	22	26	150
2:58:00	27	-0,3	22	26	150
2:58:10	27	-0,3	22	26	150
2:58:20	27	-0,3	22	26	150
2:58:30	27	-0,3	22	26	150
2:58:40	27	-0,3	22	26	150
2:58:50	27	-0,3	22	26	150
2:59:00	27	-0,3	22	26	150
2:59:10	27	-0,3	22	26	150
2:59:20	27	-0,3	22	26	150
2:59:30	28	-0,3	22	26	150
2:59:40	27	-0,3	22	26	150
2:59:50	27	-0,3	22	26	150
3:00:00	27	-0,3	22	26	150
3:00:10	27	-0,3	22	26	150
3:00:20	28	-0,3	22	26	150
3:00:30	28	-0,3	22	26	150
3:00:40	27	-0,3	22	26	150
3:00:50	27	-0,3	22	26	150
3:01:00	28	-0,3	22	26	150
3:01:10	27	-0,3	22	26	150
3:01:20	27	-0,3	22	26	150
3:01:30	27	-0,3	22	26	150
3:01:40	28	-0,3	22	26	150
3:01:50	28	-0,3	22	26	150
3:02:00	28	-0,3	22	26	150
3:02:10	28	-0,3	22	26	150
3:02:20	28	-0,3	22	26	150
3:02:30	28	-0,3	22	26	150
3:02:40	28	-0,3	22	26	150
3:02:50	28	-0,3	22	26	150
3:03:00	28	-0,3	22	26	150
3:03:10	28	-0,3	22	26	150
3:03:20	28	-0,3	22	26	150
3:03:30	28	-0,3	22	26	150
3:03:40	28	-0,3	22	26	150
3:03:50	28	-0,3	22	26	150
3:04:00	28	-0,3	22	26	150
3:04:10	28	-0,3	22	26	150
3:04:20	28	-0,3	22	26	150
3:04:30	28	-0,3	22	26	150
3:04:40	28	-0,3	22	26	150
3:04:50	28	-0,3	22	26	150
3:05:00	28	-0,3	22	26	150
3:05:10	28	-0,3	22	26	150
3:05:20	28	-0,3	22	26	150
3:05:30	28	-0,3	22	26	150
3:05:40	28	-0,3	22	26	150
3:05:50	28	-0,3	22	26	150
3:06:00	28	-0,3	22	26	150
3:06:10	28	-0,3	22	26	150
3:06:20	28	-0,3	22	26	150
3:06:30	28	-0,3	22	26	150
3:06:40	28	-0,3	22	26	150
3:06:50	28	-0,3	22	26	150
3:07:00	28	-0,3	22	26	150
3:07:10	28	-0,3	22	26	150
3:07:20	28	-0,3	22	26	150
3:07:30	28	-0,3	22	26	150
3:07:40	28	-0,3	22	26	150
3:07:50	28	-0,3	22	26	150
3:08:00	28	-0,3	22	26	150
3:08:10	28	-0,3	22	26	150
3:08:20	28	-0,3	22	26	150
3:08:30	28	-0,3	22	26	150
3:08:40	28	-0,3	22	26	150
3:08:50	28	-0,3	22	26	150
3:09:00	28	-0,3	22	26	150
3:09:10	28	-0,3	22	26	150
3:09:20	28	-0,3	22	26	150
3:09:30	28	-0,3	22	26	150
3:09:40	28	-0,3	22	26	150
3:09:50	28	-0,3	22	26	150
3:10:00	28	-0,3	22	26	150
3:10:10	28	-0,3	22	26	150
3:10:20	28	-0,3	22	26	150
3:10:30	28	-0,3	22	26	150
3:10:40	28	-0,3	22	26	150
3:10:50	28	-0,3	22	26	150
3:11:00	28	-0,3	22	26	150
3:11:10	28	-0,3	22	26	150
3:11:20	28	-0,3	22	26	150
3:11:30	28	-0,3	22	26	150
3:11:40	28	-0,3	22	26	150
3:11:50	28	-0,3	22	26	150
3:12:00	28	-0,3	22	26	150
3:12:10	28	-0,3	22	26	150
3:12:20	28	-0,3	22	26	150
3:12:30	28	-0,3	22	26	150
3:12:40	28	-0,3	22	26	150
3:12:50	28	-0,3	22	26	150
3:13:00	28	-0,3	22	26	150
3:13:10	28	-0,3	22	26	150
3:13:20	28	-0,3	22	26	150
3:13:30	28	-0,3	22	26	150
3:13:40	28	-0,3	22	26	150
3:13:50	28	-0,3	22	26	150
3:14:00	28	-0,3	22	26	150
3:14:10	28	-0,3	22	26	150
3:14:20	28	-0,3	22	26	150
3:14:30	28	-0,3	22	26	150
3:14:40	28	-0,3	22	26	150
3:14:50	28	-0,3	22	26	150
3:15:00	28	-0,3	22	26	150
3:15:10	28	-0,3	22	26	150
3:15:20	28	-0,3	22	26	150
3:15:30	28	-0,3	22	26	150
3:15:40	28	-0,3	22	26	150
3:15:50	28	-0,3	22	26	150
3:16:00	28	-0,3	22	26	150
3:16:10	28	-0,3	22	26	150
3:16:20	28	-0,3	22	26	150
3:16:30	28	-0,3	22	26	150
3:16:40	28	-0,3	22	26	150
3:16:50	28	-0,3	22	26	150
3:17:00	28	-0,3	22	26	150
3:17:10	28	-0,3	22	26	150
3:17:20	28	-0,3	22	26	150
3:17:30	28	-0,3	22	26	150
3:17:40	28	-0,3	22	26	150
3:17:50	28	-0,3	22	26	150
3:18:00	28	-0,3	22	26	150
3:18:10	28	-0,3	22	26	150
3:18:20	28	-0,3	22	26	150
3:18:30	28	-0,3	22	26	150
3:18:40	28	-0,3	22	26	150
3:18:50	28	-0,3	22	26	150
3:19:00	28	-0,3	22	26	150
3:19:10	28	-0,3	22	26	150
3:19:20	28	-0,3	22	26	150
3:19:30	28	-0,3	22	26	150
3:19:40	28	-0,3	22	26	150
3:19:50	28	-0,3	22	26	150
3:20:00	28	-0,3	22	26	150
3:20:10	28	-0,3	22	26	150
3:20:20	28	-0,3	22	26	150
3:20:30	28	-0,3	22	26	150
3:20:40	28	-0,3	22	26	150
3:20:50	28	-0,3	22	26	150
3:21:00	28	-0,3	22	26	150
3:21:10	28	-0,3	22	26	150
3:21:20	28	-0,3	22	26	150
3:21:30	28	-0,3	22	26	150
3:21:40	28	-0,3	22	26	150
3:21:50	28	-0,3	22	26	150
3:22:00	28	-0,3	22	26	150
3:22:10	28	-0,3	22	26	150
3:22:20	28	-0,3	22	26	150
3:22:30	28	-0,3	22	26	150
3:22:40	28	-0,3	22	26	150
3:22:50	28	-0,3	22	27	150
3:23:00	28	-0,3	22	26	150
3:23:10	28	-0,3	22	26	150
3:23:20	28	-0,3	22	26	150
3:23:30	28	-0,3	22	26	150
3:23:40	28	-0,3	22	26	150
3:23:50	28	-0,3	22	26	150
3:24:00	28	-0,3	22	26	150
3:24:10	28	-0,3	22	26	150
3:24:20	28	-0,3	22	26	150
3:24:30	28	-0,3	22	26	150
3:24:40	28	-0,3	22	26	150
3:24:50	28	-0,3	22	26	150
3:25:00	28	-0,3	22	26	150
3:25:10	28	-0,3	22	26	150
3:25:20	28	-0,3	22	26	150
3:25:30	28	-0,3	22	26	150
3:25:40	28	-0,3	22	26	150
3:25:50	28	-0,3	22	26	150
3:26:00	28	-0,3	22	26	150
3:26:10	28	-0,3	22	26	150
3:26:20	28	-0,3	22	26	150
3:26:30	28	-0,3	22	27	150
3:26:40	28	-0,3	22	27	150
3:26:50	28	-0,3	22	26	150
3:27:00	28	-0,3	22	27	150
3:27:10	28	-0,3	22	26	150
3:27:20	28	-0,3	22	26	150
3:27:30	28	-0,3	22	26	150
3:27:40	28	-0,3	22	26	150
3:27:50	28	-0,3	22	26	150
3:28:00	28	-0,3	22	26	150
3:28:10	28	-0,3	22	26	150
3:28:20	28	-0,3	22	26	150
3:28:30	28	-0,3	22	27	150
3:28:40	28	-0,3	22	26	150
3:28:50	28	-0,3	22	26	150
3:29:00	28	-0,3	22	26	150
3:29:10	28	-0,3	22	27	150
3:29:20	28	-0,3	22	26	150
3:29:30	28	-0,3	22	27	150
3:29:40	28	-0,3	22	27	150
3:29:50	28	-0,3	22	27	150
3:30:00	28	-0,3	22	27	150
3:30:10	28	-0,3	22	26	150
3:30:20	28	-0,3	22	26	150
3:30:30	28	-0,3	23	27	150
3:30:40	28	-0,3	22	27	150
3:30:50	28	-0,3	22	26	150
3:31:00	28	-0,3	23	26	150
3:31:10	28	-0,3	23	26	150
3:31:20	28	-0,3	23	27	150
3:31:30	28	-0,3	23	26	150
3:31:40	28	-0,3	23	27	150
3:31:50	28	-0,3	23	26	150
3:32:00	28	-0,3	23	27	150
3:32:10	28	-0,3	23	27	150
3:32:20	28	-0,3	23	27	150
3:32:30	28	-0,3	23	27	150
3:32:40	28	-0,3	23	26	150
3:32:50	28	-0,3	23	27	150
3:33:00	28	-0,3	23	26	150
3:33:10	28	-0,3	23	26	150
3:33:20	28	-0,3	23	27	150
3:33:30	28	-0,3	23	26	150
3:33:40	28	-0,3	23	27	150
3:33:50	28	-0,3	23	27	150
3:34:00	28	-0,3	23	27	150
3:34:10	28	-0,3	23	26	150
3:34:20	28	-0,3	23	27	150
3:34:30	28	-0,3	23	26	150
3:34:40	28	-0,3	23	26	150
3:34:50	28	-0,3	23	27	150
3:35:00	28	-0,3	23	27	150
3:35:10	28	-0,3	23	27	150
3:35:20	28	-0,3	23	27	150
3:35:30	28	-0,3	23	27	150
3:35:40	28	-0,3	23	26	150
3:35:50	28	-0,3	23	27	150
3:36:00	28	-0,3	23	27	150
3:36:10	28	-0,3	23	27	150
3:36:20	28	-0,3	23	27	150
3:36:30	28	-0,3	23	27	150
3:36:40	28	-0,3	23	27	150
3:36:50	28	-0,3	23	27	150
3:37:00	28	-0,3	23	27	150
3:37:10	28	-0,3	23	27	150
3:37:20	28	-0,3	23	27	150
3:37:30	28	-0,3	23	27	150
3:37:40	28	-0,3	23	27	150
3:37:50	28	-0,3	23	27	150
3:38:00	28	-0,3	23	27	150
3:38:10	28	-0,3	23	27	150
3:38:20	28	-0,3	23	27	150
3:38:30	28	-0,3	23	27	150
3:38:40	28	-0,3	23	27	150
3:38:50	28	-0,3	23	27	150
3:39:00	28	-0,3	23	27	150
3:39:10	28	-0,3	23	27	150
3:39:20	28	-0,3	23	27	150
3:39:30	28	-0,3	23	27	150
3:39:40	28	-0,3	23	27	150
3:39:50	28	-0,3	23	27	150
3:40:00	28	-0,3	23	26	150
3:40:10	28	-0,3	23	27	150
3:40:20	28	-0,3	23	27	150
3:40:30	28	-0,3	23	26	150
3:40:40	28	-0,3	23	27	150
3:40:50	28	-0,3	23	27	150
3:41:00	28	-0,3	23	27	150
3:41:10	28	-0,3	23	27	150
3:41:20	28	-0,3	23	27	150
3:41:30	28	-0,3	23	27	150
3:41:40	28	-0,3	23	27	150
3:41:50	28	-0,3	23	27	150
3:42:00	28	-0,3	23	27	150
3:42:10	28	-0,3	23	27	150
3:42:20	28	-0,3	23	27	150
3:42:30	28	-0,3	23	27	150
3:42:40	28	-0,3	23	27	150
3:42:50	28	-0,3	23	27	150
3:43:00	28	-0,3	23	27	150
3:43:10	28	-0,3	23	27	150
3:43:20	28	-0,3	23	27	150
3:43:30	28	-0,3	23	27	150
3:43:40	28	-0,3	23	27	150
3:43:50	28	-0,3	23	27	150
3:44:00	28	-0,3	23	27	150
3:44:10	28	-0,3	23	27	150
3:44:20	28	-0,3	23	27	150
3:44:30	28	-0,3	23	27	150
3:44:40	28	-0,3	23	27	150
3:44:50	28	-0,3	23	27	150
3:45:00	28	-0,3	23	27	150
3:45:10	28	-0,3	23	27	150
3:45:20	28	-0,3	23	27	150
3:45:30	28	-0,3	23	27	150
3:45:40	28	-0,3	23	27	150
3:45:50	28	-0,3	23	27	150
3:46:00	28	-0,3	23	27	150
3:46:10	28	-0,3	23	27	150
3:46:20	28	-0,3	23	27	150
3:46:30	28	-0,3	23	27	150
3:46:40	28	-0,3	23	27	150
3:46:50	28	-0,3	23	27	150
3:47:00	28	-0,3	23	27	150
3:47:10	28	-0,3	23	27	150
3:47:20	28	-0,3	23	27	150
3:47:30	28	-0,3	23	27	150
3:47:40	28	-0,3	23	27	150
3:47:50	28	-0,3	23	26	150
3:48:00	28	-0,3	23	27	150
3:48:10	28	-0,3	23	27	150
3:48:20	28	-0,3	23	27	150
3:48:30	28	-0,3	23	27	150
3:48:40	28	-0,3	23	27	150
3:48:50	28	-0,3	23	27	150
3:49:00	28	-0,3	23	27	150
3:49:10	28	-0,3	23	27	150
3:49:20	28	-0,3	23	27	150
3:49:30	28	-0,3	23	27	150
3:49:40	28	-0,3	23	27	150
3:49:50	28	-0,3	23	27	150
3:50:00	28	-0,3	23	27	150
3:50:10	28	-0,3	23	27	150
3:50:20	28	-0,3	23	27	150
3:50:30	28	-0,3	23	27	150
3:50:40	28	-0,3	23	27	150
3:50:50	28	-0,3	23	27	150
3:51:00	28	-0,3	23	27	150
3:51:10	28	-0,3	23	27	150
3:51:20	28	-0,3	23	27	150
3:51:30	28	-0,3	23	27	150
3:51:40	28	-0,3	23	27	150
3:51:50	28	-0,3	23	27	150
3:52:00	28	-0,3	23	27	150
3:52:10	28	-0,3	23	27	150
3:52:20	28	-0,3	23	27	150
3:52:30	28	-0,3	23	27	150
3:52:40	28	-0,3	23	27	150
3:52:50	28	-0,3	23	27	150
3:53:00	28	-0,3	23	27	150
3:53:10	28	-0,3	23	27	150
3:53:20	28	-0,3	23	27	150
3:53:30	28	-0,3	23	27	150
3:53:40	28	-0,3	23	27	150
3:53:50	28	-0,3	23	27	150
3:54:00	28	-0,3	23	27	150
3:54:10	28	-0,3	23	27	150
3:54:20	28	-0,3	23	27	150
3:54:30	28	-0,3	23	27	150
3:54:40	28	-0,3	23	27	150
3:54:50	28	-0,3	23	27	150
3:55:00	28	-0,3	23	27	150
3:55:10	28	-0,3	23	27	150
3:55:20	28	-0,3	23	27	150
3:55:30	28	-0,3	23	27	150
3:55:40	28	-0,3	23	27	150
3:55:50	28	-0,3	23	27	150
3:56:00	28	-0,3	23	27	150
3:56:10	28	-0,3	23	27	150
3:56:20	28	-0,3	23	27	150
3:56:30	28	-0,3	23	27	150
3:56:40	28	-0,3	23	27	150
3:56:50	28	-0,3	23	27	150
3:57:00	28	-0,3	23	27	150
3:57:10	28	-0,3	23	27	150
3:57:20	28	-0,3	23	27	150
3:57:30	28	-0,3	23	27	150
3:57:40	28	-0,3	23	27	150
3:57:50	28	-0,3	23	27	150
3:58:00	28	-0,3	23	27	150
3:58:10	28	-0,3	23	27	150
3:58:20	28	-0,3	23	27	150
3:58:30	28	-0,3	23	27	150
3:58:40	28	-0,3	23	27	150
3:58:50	28	-0,3	23	27	150
3:59:00	28	-0,3	23	27	150
3:59:10	28	-0,3	23	27	150
3:59:20	28	-0,3	23	27	150
3:59:30	28	-0,3	23	27	150
3:59:40	28	-0,3	23	27	150
3:59:50	28	-0,3	23	27	150
4:00:00	28	-0,3	23	27	150
4:00:10	28	-0,3	23	27	150
4:00:20	28	-0,3	23	27	150
4:00:30	28	-0,3	23	27	150
4:00:40	28	-0,3	23	27	150
4:00:50	28	-0,3	23	27	150
4:01:00	28	-0,3	23	27	150
4:01:10	28	-0,3	23	27	150
4:01:20	28	-0,3	23	27	150
4:01:30	28	-0,3	23	27	150
4:01:40	28	-0,3	23	27	150
4:01:50	28	-0,3	23	27	150
4:02:00	28	-0,3	23	27	150
4:02:10	28	-0,3	23	27	150
4:02:20	28	-0,3	23	27	150
4:02:30	28	-0,3	23	27	150
4:02:40	28	-0,3	23	27	150
4:02:50	28	-0,3	23	27	150
4:03:00	28	-0,3	23	27	150
4:03:10	28	-0,3	23	27	150
4:03:20	28	-0,3	23	27	150
4:03:30	28	-0,3	23	27	150
4:03:40	28	-0,3	23	27	150
4:03:50	28	-0,3	23	27	150
4:04:00	28	-0,3	23	27	150
4:04:10	28	-0,3	23	27	150
4:04:20	28	-0,3	23	27	150
4:04:30	28	-0,3	23	27	150
4:04:40	28	-0,3	23	27	150
4:04:50	28	-0,3	23	27	150
4:05:00	28	-0,3	23	27	150
4:05:10	28	-0,3	23	27	150
4:05:20	28	-0,3	23	27	150
4:05:30	28	-0,3	23	27	150
4:05:40	28	-0,3	23	27	150
4:05:50	28	-0,3	23	27	150
4:06:00	28	-0,3	23	27	150
4:06:10	28	-0,3	23	27	150
4:06:20	28	-0,3	23	27	150
4:06:30	28	-0,3	23	27	150
4:06:40	28	-0,3	23	27	150
4:06:50	28	-0,3	23	27	150
4:07:00	28	-0,3	23	27	150
4:07:10	28	-0,3	23	27	150
4:07:20	28	-0,3	23	27	150
4:07:30	28	-0,3	23	27	150
4:07:40	28	-0,3	23	27	150
4:07:50	28	-0,3	23	27	150
4:08:00	28	-0,3	23	27	150
4:08:10	28	-0,3	23	27	150
4:08:20	28	-0,3	23	27	150
4:08:30	28	-0,3	23	27	150
4:08:40	28	-0,3	23	27	150
4:08:50	28	-0,3	23	27	150
4:09:00	28	-0,3	23	27	150
4:09:10	28	-0,3	23	27	150
