Repository: ProgWizer/parser

File: project-root/data/Data Acquisition/Data Acquisition/2017 year (147)/17-00012.txt (part 1 of 6)
--Test Summary--
Full Path and File Name	
Instrument Name	7322
Instrument Type	Model 7322 Consistometer - Variable Speed
Instrument Serial Number	
Test Start Date	18.01.2017
Test Start Time	9:48:32
Test Stop Date	18.01.2017
Test Stop Time	12:33:36
Test Length	2:45:04
Final Sample Time Offset	2:45:04
Controller Schedule Name	
Sampling Period	1 second
Comments	MPa 41 (35)
Information	WellID	
Information	Customer	
Information	EngName	
Information	CementClass	G
Information	CementMfr	Ñóõîé Ëîã
Information	Additives	90%G+10%ASPM+0.6%Floss500+0.25%SMS+0.1%LR
Information	Density	1500
Information	BHCT	
Information	BHST	
Information	FluidLoss	
Information	JobType	
Calculated Value	Time_30Bc	2:35:21
Calculated Value	Time_70Bc	2:45:04
Initial Temperature (°C)	27 °C
Final Temperature (°C)	66 °C
Initial Pressure (MPa)	0,6 MPa
Final Pressure (MPa)	41,1 MPa
Initial Consistency (Bc)	7 Bc
Final Consistency (Bc)	70 Bc
Initial Wall Temperature (°C)	25 °C
Final Wall Temperature (°C)	64 °C
Initial Motor Speed (RPM)	150 RPM
Final Motor Speed (RPM)	150 RPM
--Data--
Time (HH:MM:SS)	Temperature (°C)	Pressure (MPa)	Consistency (Bc)	Wall Temperature (°C)	Motor Speed (RPM)
0:00:00	27	0,6	7	25	150
0:00:01	27	0,6	7	25	150
0:00:02	27	0,6	7	25	150
0:00:03	27	0,6	7	25	150
0:00:04	27	0,6	7	25	150
0:00:05	27	0,6	7	25	150
0:00:06	27	0,6	7	25	150
0:00:07	27	0,7	7	25	150
0:00:08	27	0,7	7	25	150
0:00:09	27	0,7	7	25	150
0:00:10	27	0,7	7	25	150
0:00:11	27	0,7	7	25	150
0:00:12	27	0,7	7	25	150
0:00:13	27	0,7	7	25	150
0:00:14	27	0,7	7	25	150
0:00:15	27	0,7	7	25	150
0:00:16	27	0,7	7	25	150
0:00:17	27	0,8	7	25	150
0:00:18	27	0,8	7	25	150
0:00:19	27	0,8	7	25	150
0:00:20	27	0,8	7	25	150
0:00:21	27	0,8	7	25	150
0:00:22	27	0,9	7	25	150
0:00:23	27	0,9	7	25	150
0:00:24	27	0,9	7	25	150
0:00:25	27	0,9	7	25	150
0:00:26	27	1,0	7	25	150
0:00:27	27	1,0	7	25	150
0:00:28	27	1,0	7	25	150
0:00:29	27	1,0	7	25	150
0:00:30	27	1,1	7	25	150
0:00:31	27	1,1	7	25	150
0:00:32	27	1,1	7	25	150
0:00:33	27	1,1	7	26	150
0:00:34	27	1,2	7	26	150
0:00:35	27	1,2	7	26	150
0:00:36	27	1,3	7	26	150
0:00:37	27	1,3	7	26	150
0:00:38	27	1,2	6	26	150
0:00:39	27	1,2	6	26	150
0:00:40	27	1,2	6	26	150
0:00:41	27	1,3	6	26	150
0:00:42	27	1,3	6	26	150
0:00:43	27	1,3	6	26	150
0:00:44	27	1,4	6	26	150
0:00:45	27	1,4	6	26	150
0:00:46	27	1,5	6	26	150
0:00:47	27	1,5	6	26	150
0:00:48	27	1,4	6	26	150
0:00:49	27	1,5	6	26	150
0:00:50	27	1,5	6	26	150
0:00:51	27	1,5	6	26	150
0:00:52	27	1,6	6	26	150
0:00:53	27	1,6	6	26	150
0:00:54	27	1,6	6	27	150
0:00:55	27	1,6	6	26	150
0:00:56	27	1,6	6	27	150
0:00:57	27	1,6	6	27	150
0:00:58	27	1,6	6	27	150
0:00:59	27	1,6	6	27	150
0:01:00	27	1,6	6	27	150
0:01:01	27	1,7	6	27	150
0:01:02	27	1,8	6	27	150
0:01:03	27	1,8	6	27	150
0:01:04	27	1,8	6	27	150
0:01:05	27	1,8	6	27	150
0:01:06	27	1,8	6	27	150
0:01:07	27	1,9	6	27	150
0:01:08	27	1,9	6	27	150
0:01:09	27	1,9	6	27	150
0:01:10	27	1,9	6	28	150
0:01:11	27	1,9	6	28	150
0:01:12	27	1,9	6	28	150
0:01:13	27	2,0	6	28	150
0:01:14	27	2,0	6	28	150
0:01:15	27	2,0	6	28	150
0:01:16	27	2,0	6	28	150
0:01:17	27	2,0	6	28	150
0:01:18	27	2,1	6	28	150
0:01:19	27	2,2	6	28	150
0:01:20	27	2,2	6	28	150
0:01:21	27	2,2	6	28	150
0:01:22	27	2,2	6	28	150
0:01:23	27	2,2	6	28	150
0:01:24	27	2,2	6	29	150
0:01:25	27	2,2	6	29	150
0:01:26	27	2,2	6	29	150
0:01:27	27	2,2	6	29	150
0:01:28	27	2,2	6	29	150
0:01:29	27	2,2	6	29	150
0:01:30	27	2,2	6	29	150
0:01:31	27	2,4	6	29	150
0:01:32	27	2,5	6	29	150
0:01:33	27	2,5	6	29	150
0:01:34	27	2,5	6	29	150
0:01:35	27	2,5	6	29	150
0:01:36	27	2,5	6	29	150
0:01:37	27	2,5	6	29	150
0:01:38	27	2,5	6	30	150
0:01:39	27	2,5	6	30	150
0:01:40	27	2,5	6	30	150
0:01:41	27	2,5	6	30	150
0:01:42	27	2,5	6	30	150
0:01:43	27	2,5	6	30	150
0:01:44	27	2,5	6	30	150
0:01:45	27	2,6	6	30	150
0:01:46	27	2,6	6	30	150
0:01:47	27	2,6	6	30	150
0:01:48	27	2,6	6	30	150
0:01:49	27	2,7	6	30	150
0:01:50	27	2,8	6	30	150
0:01:51	27	2,8	6	31	150
0:01:52	27	2,8	6	31	150
0:01:53	27	2,8	6	31	150
0:01:54	27	2,8	6	31	150
0:01:55	27	2,8	6	31	150
0:01:56	27	2,8	6	31	150
0:01:57	27	2,8	6	31	150
0:01:58	27	2,8	6	31	150
0:01:59	27	2,9	6	32	150
0:02:00	27	2,9	6	32	150
0:02:01	27	2,9	6	32	150
0:02:02	27	2,9	6	32	150
0:02:03	27	2,9	6	32	150
0:02:04	27	3,0	6	32	150
0:02:05	27	3,0	6	32	150
0:02:06	27	3,0	6	32	150
0:02:07	27	3,0	6	32	150
0:02:08	27	3,0	6	32	150
0:02:09	27	3,0	6	32	150
0:02:10	27	3,2	6	32	150
0:02:11	27	3,2	6	33	150
0:02:12	27	3,2	6	33	150
0:02:13	27	3,2	6	33	150
0:02:14	27	3,3	6	33	150
0:02:15	27	3,3	6	33	150
0:02:16	27	3,3	6	33	150
0:02:17	27	3,3	6	33	150
0:02:18	27	3,3	6	33	150
0:02:19	27	3,3	6	33	150
0:02:20	27	3,3	6	33	150
0:02:21	27	3,3	6	33	150
0:02:22	27	3,3	6	33	150
0:02:23	27	3,3	6	34	150
0:02:24	27	3,3	6	34	150
0:02:25	27	3,3	6	33	150
0:02:26	27	3,4	6	34	150
0:02:27	27	3,5	6	34	150
0:02:28	27	3,5	6	34	150
0:02:29	27	3,5	6	34	150
0:02:30	27	3,5	6	34	150
0:02:31	27	3,5	6	34	150
0:02:32	27	3,6	6	34	150
0:02:33	27	3,6	6	34	150
0:02:34	27	3,6	6	34	150
0:02:35	27	3,6	6	34	150
0:02:36	27	3,6	6	34	150
0:02:37	27	3,6	6	35	150
0:02:38	27	3,6	6	35	150
0:02:39	27	3,6	6	35	150
0:02:40	27	3,6	6	35	150
0:02:41	27	3,7	6	35	150
0:02:42	27	3,7	6	35	150
0:02:43	27	3,8	6	35	150
0:02:44	27	3,8	6	35	150
0:02:45	27	3,8	6	35	150
0:02:46	27	3,8	6	35	150
0:02:47	27	3,8	6	35	150
0:02:48	27	3,8	6	35	150
0:02:49	27	3,8	6	35	150
0:02:50	27	3,8	6	35	150
0:02:51	27	3,9	6	35	150
0:02:52	27	4,0	6	35	150
0:02:53	27	4,1	6	36	150
0:02:54	27	4,1	6	36	150
0:02:55	27	4,1	6	36	150
0:02:56	27	4,1	6	36	150
0:02:57	27	4,1	6	36	150
0:02:58	27	4,1	6	36	150
0:02:59	27	4,1	6	36	150
0:03:00	27	4,1	6	36	150
0:03:01	27	4,1	6	36	150
0:03:02	27	4,1	6	36	150
0:03:03	27	4,1	6	36	150
0:03:04	28	4,1	6	36	150
0:03:05	28	4,1	6	36	150
0:03:06	28	4,1	6	36	150
0:03:07	28	4,1	6	36	150
0:03:08	28	4,1	6	36	150
0:03:09	28	4,2	6	36	150
0:03:10	28	4,3	6	36	150
0:03:11	28	4,3	6	36	150
0:03:12	28	4,3	6	36	150
0:03:13	28	4,3	6	36	150
0:03:14	28	4,3	6	36	150
0:03:15	28	4,3	6	36	150
0:03:16	28	4,3	6	36	150
0:03:17	28	4,4	6	36	150
0:03:18	28	4,5	6	36	150
0:03:19	28	4,6	6	36	150
0:03:20	28	4,5	6	36	150
0:03:21	28	4,5	6	36	150
0:03:22	28	4,5	6	36	150
0:03:23	28	4,5	6	36	150
0:03:24	28	4,5	6	36	150
0:03:25	28	4,5	6	36	150
0:03:26	28	4,5	6	36	150
0:03:27	28	4,5	6	36	150
0:03:28	28	4,5	6	36	150
0:03:29	28	4,5	6	36	150
0:03:30	28	4,5	6	36	150
0:03:31	28	4,7	6	36	150
0:03:32	28	4,8	6	36	150
0:03:33	28	4,8	6	36	150
0:03:34	28	4,8	6	36	150
0:03:35	28	4,8	6	36	150
0:03:36	28	4,8	6	36	150
0:03:37	28	4,8	6	36	150
0:03:38	28	4,8	6	36	150
0:03:39	28	4,7	6	36	150
0:03:40	28	4,7	6	36	150
0:03:41	28	4,7	6	36	150
0:03:42	28	4,7	6	36	150
0:03:43	29	4,7	6	36	150
0:03:44	29	4,9	6	36	150
0:03:45	29	5,0	6	36	150
0:03:46	29	5,1	6	36	150
0:03:47	29	5,1	6	36	150
0:03:48	29	5,1	6	36	150
0:03:49	29	5,0	6	36	150
0:03:50	29	5,0	6	36	150
0:03:51	29	5,0	6	36	150
0:03:52	29	5,0	6	36	150
0:03:53	29	5,0	6	36	150
0:03:54	29	4,9	6	36	150
0:03:55	29	5,0	6	36	150
0:03:56	29	5,1	6	36	150
0:03:57	29	5,2	6	36	150
0:03:58	29	5,3	6	36	150
0:03:59	29	5,3	6	36	150
0:04:00	29	5,3	6	36	150
0:04:01	29	5,3	6	36	150
0:04:02	29	5,2	6	36	150
0:04:03	29	5,2	6	36	150
0:04:04	29	5,2	6	36	150
0:04:05	29	5,2	6	36	150
0:04:06	29	5,2	6	36	150
0:04:07	29	5,2	6	36	150
0:04:08	29	5,3	6	36	150
0:04:09	29	5,4	6	36	150
0:04:10	29	5,4	6	36	150
0:04:11	29	5,4	6	36	150
0:04:12	29	5,4	6	36	150
0:04:13	29	5,4	6	36	150
0:04:14	29	5,4	6	36	150
0:04:15	29	5,4	6	36	150
0:04:16	29	5,4	6	36	150
0:04:17	29	5,4	6	36	150
0:04:18	29	5,6	6	36	150
0:04:19	30	5,7	6	36	150
0:04:20	30	5,7	6	36	150
0:04:21	30	5,7	6	36	150
0:04:22	30	5,7	6	36	150
0:04:23	30	5,7	6	36	150
0:04:24	30	5,7	6	36	150
0:04:25	30	5,6	6	36	150
0:04:26	30	5,6	6	36	150
0:04:27	30	5,6	6	36	150
0:04:28	30	5,6	6	36	150
0:04:29	30	5,6	6	36	150
0:04:30	30	5,8	6	36	150
0:04:31	30	5,9	6	36	150
0:04:32	30	5,9	6	36	150
0:04:33	30	5,9	6	36	150
0:04:34	30	5,9	6	36	150
0:04:35	30	5,8	6	36	150
0:04:36	30	5,8	6	36	150
0:04:37	30	5,8	6	36	150
0:04:38	30	5,8	6	36	150
0:04:39	30	5,9	6	36	150
0:04:40	30	5,9	6	36	150
0:04:41	30	6,0	6	36	150
0:04:42	30	6,1	6	36	150
0:04:43	30	6,1	6	36	150
0:04:44	30	6,1	6	36	150
0:04:45	30	6,1	6	36	150
0:04:46	30	6,0	6	36	150
0:04:47	30	6,0	6	36	150
0:04:48	30	6,0	6	36	150
0:04:49	30	6,0	6	36	150
0:04:50	30	6,1	6	36	150
0:04:51	30	6,1	6	36	150
0:04:52	30	6,2	6	36	150
0:04:53	30	6,3	6	36	150
0:04:54	30	6,3	6	36	150
0:04:55	30	6,3	6	36	150
0:04:56	30	6,3	6	36	150
0:04:57	30	6,3	6	36	150
0:04:58	30	6,3	6	36	150
0:04:59	30	6,2	6	36	150
0:05:00	30	6,2	6	36	150
0:05:01	30	6,3	6	36	150
0:05:02	31	6,3	6	36	150
0:05:03	31	6,4	6	36	150
0:05:04	31	6,5	6	36	150
0:05:05	31	6,5	6	36	150
0:05:06	31	6,5	6	36	150
0:05:07	31	6,5	6	36	150
0:05:08	31	6,5	6	36	150
0:05:09	31	6,5	6	36	150
0:05:10	31	6,5	6	36	150
0:05:11	31	6,5	6	36	150
0:05:12	31	6,5	6	36	150
0:05:13	31	6,5	6	36	150
0:05:14	31	6,6	6	36	150
0:05:15	31	6,6	6	36	150
0:05:16	31	6,7	6	36	150
0:05:17	31	6,8	6	36	150
0:05:18	31	6,8	6	36	150
0:05:19	31	6,8	6	36	150
0:05:20	31	6,8	6	36	150
0:05:21	31	6,8	6	36	150
0:05:22	31	6,8	6	36	150
0:05:23	31	6,7	6	36	150
0:05:24	31	6,7	6	36	150
0:05:25	31	6,7	6	36	150
0:05:26	31	6,8	6	36	150
0:05:27	31	6,9	6	36	150
0:05:28	31	6,9	6	36	150
0:05:29	31	6,9	6	36	150
0:05:30	31	6,9	6	36	150
0:05:31	31	6,9	6	36	150
0:05:32	31	6,9	6	36	150
0:05:33	31	6,9	6	36	150
0:05:34	31	7,0	6	36	150
0:05:35	31	7,0	6	37	150
0:05:36	31	7,0	6	36	150
0:05:37	31	7,0	6	36	150
0:05:38	31	7,0	6	36	150
0:05:39	31	7,1	6	37	150
0:05:40	31	7,1	6	37	150
0:05:41	31	7,2	6	37	150
0:05:42	31	7,2	6	37	150
0:05:43	31	7,2	6	37	150
0:05:44	31	7,1	6	37	150
0:05:45	31	7,1	6	37	150
0:05:46	31	7,3	6	37	150
0:05:47	31	7,3	6	37	150
0:05:48	31	7,4	6	37	150
0:05:49	31	7,4	6	37	150
0:05:50	31	7,4	6	37	150
0:05:51	31	7,3	6	37	150
0:05:52	31	7,3	6	37	150
0:05:53	31	7,3	6	37	150
0:05:54	31	7,3	6	37	150
0:05:55	31	7,3	6	37	150
0:05:56	31	7,3	6	37	150
0:05:57	31	7,3	6	37	150
0:05:58	31	7,5	6	37	150
0:05:59	31	7,6	6	37	150
0:06:00	32	7,7	6	37	150
0:06:01	32	7,7	6	37	150
0:06:02	32	7,7	6	37	150
0:06:03	32	7,7	6	37	150
0:06:04	32	7,7	6	37	150
0:06:05	32	7,7	6	37	150
0:06:06	32	7,6	6	37	150
0:06:07	32	7,6	6	38	150
0:06:08	32	7,6	6	38	150
0:06:09	32	7,6	6	38	150
0:06:10	32	7,6	6	38	150
0:06:11	32	7,6	6	38	150
0:06:12	32	7,7	6	38	150
0:06:13	32	7,7	6	38	150
0:06:14	32	7,7	6	38	150
0:06:15	32	7,7	6	38	150
0:06:16	32	7,8	6	38	150
0:06:17	32	8,0	6	38	150
0:06:18	32	8,0	6	38	150
0:06:19	32	8,0	6	38	150
0:06:20	32	8,0	6	38	150
0:06:21	32	8,0	6	38	150
0:06:22	32	8,0	6	38	150
0:06:23	32	8,0	6	38	150
0:06:24	32	8,0	6	38	150
0:06:25	32	8,0	6	38	150
0:06:26	32	8,0	6	38	150
0:06:27	32	8,0	6	38	150
0:06:28	32	8,0	6	38	150
0:06:29	32	8,0	6	38	150
0:06:30	32	8,0	6	38	150
0:06:31	32	8,1	6	38	150
0:06:32	32	8,1	6	38	150
0:06:33	32	8,1	6	39	150
0:06:34	32	8,1	6	39	150
0:06:35	32	8,1	6	39	150
0:06:36	32	8,1	6	38	150
0:06:37	32	8,3	6	39	150
0:06:38	32	8,4	6	39	150
0:06:39	32	8,4	6	39	150
0:06:40	32	8,4	6	39	150
0:06:41	32	8,4	6	39	150
0:06:42	32	8,4	6	39	150
0:06:43	32	8,4	6	39	150
0:06:44	32	8,4	6	39	150
0:06:45	32	8,4	6	39	150
0:06:46	32	8,4	6	39	150
0:06:47	32	8,4	6	39	150
0:06:48	32	8,4	6	39	150
0:06:49	32	8,4	6	39	150
0:06:50	32	8,4	6	39	150
0:06:51	32	8,5	6	39	150
0:06:52	32	8,5	6	39	150
0:06:53	32	8,5	6	39	150
0:06:54	32	8,5	6	39	150
0:06:55	32	8,5	6	39	150
0:06:56	32	8,5	6	39	150
0:06:57	32	8,5	6	39	150
0:06:58	33	8,6	6	39	150
0:06:59	33	8,7	6	39	150
0:07:00	33	8,8	6	39	150
0:07:01	33	8,8	6	39	150
0:07:02	33	8,8	6	40	150
0:07:03	33	8,8	6	39	150
0:07:04	33	8,8	6	39	150
0:07:05	33	8,8	6	40	150
0:07:06	33	8,8	6	40	150
0:07:07	33	8,8	6	40	150
0:07:08	33	8,8	6	39	150
0:07:09	33	8,8	6	40	150
0:07:10	33	8,8	6	40	150
0:07:11	33	8,9	6	40	150
0:07:12	33	8,9	6	40	150
0:07:13	33	8,9	6	40	150
0:07:14	33	8,9	6	40	150
0:07:15	33	8,9	6	40	150
0:07:16	33	8,9	6	40	150
0:07:17	33	8,9	6	40	150
0:07:18	33	9,0	6	40	150
0:07:19	33	9,1	6	40	150
0:07:20	33	9,1	6	40	150
0:07:21	33	9,1	6	40	150
0:07:22	33	9,1	6	40	150
0:07:23	33	9,1	6	40	150
0:07:24	33	9,1	6	40	150
0:07:25	33	9,1	6	40	150
0:07:26	33	9,1	6	40	150
0:07:27	33	9,1	6	40	150
0:07:28	33	9,1	6	40	150
0:07:29	33	9,2	6	40	150
0:07:30	33	9,3	6	40	150
0:07:31	33	9,4	6	40	150
0:07:32	33	9,4	6	40	150
0:07:33	33	9,4	6	40	150
0:07:34	33	9,4	6	41	150
0:07:35	33	9,4	6	40	150
0:07:36	33	9,4	6	41	150
0:07:37	33	9,4	6	40	150
0:07:38	33	9,4	6	40	150
0:07:39	33	9,4	6	40	150
0:07:40	33	9,4	6	40	150
0:07:41	33	9,4	6	40	150
0:07:42	33	9,4	6	41	150
0:07:43	33	9,5	6	41	150
0:07:44	33	9,5	6	40	150
0:07:45	33	9,5	6	41	150
0:07:46	33	9,5	6	41	150
0:07:47	33	9,6	6	41	150
0:07:48	33	9,8	6	41	150
0:07:49	34	9,8	6	41	150
0:07:50	34	9,9	6	41	150
0:07:51	34	9,9	6	41	150
0:07:52	34	9,9	6	41	150
0:07:53	34	9,8	6	41	150
0:07:54	34	9,8	6	41	150
0:07:55	34	9,8	6	41	150
0:07:56	34	9,8	6	41	150
0:07:57	34	9,8	6	41	150
0:07:58	34	9,8	6	41	150
0:07:59	34	9,8	6	41	150
0:08:00	34	9,8	6	41	150
0:08:01	34	9,8	6	41	150
0:08:02	34	9,8	6	41	150
0:08:03	34	9,8	6	41	150
0:08:04	34	9,8	6	41	150
0:08:05	34	9,8	6	41	150
0:08:06	34	9,8	6	41	150
0:08:07	34	10,0	6	41	150
0:08:08	34	10,1	6	41	150
0:08:09	34	10,2	6	41	150
0:08:10	34	10,2	6	41	150
0:08:11	34	10,2	6	41	150
0:08:12	34	10,2	6	41	150
0:08:13	34	10,2	6	41	150
0:08:14	34	10,2	6	41	150
0:08:15	34	10,2	6	41	150
0:08:16	34	10,1	6	41	150
0:08:17	34	10,1	6	41	150
0:08:18	34	10,1	6	41	150
0:08:19	34	10,1	6	41	150
0:08:20	34	10,1	6	41	150
0:08:21	34	10,1	6	41	150
0:08:22	34	10,2	6	41	150
0:08:23	34	10,2	6	41	150
0:08:24	34	10,2	6	41	150
0:08:25	34	10,3	6	41	150
0:08:26	34	10,4	6	41	150
0:08:27	34	10,5	6	41	150
0:08:28	34	10,5	6	41	150
0:08:29	34	10,5	6	41	150
0:08:30	34	10,5	6	41	150
0:08:31	34	10,5	6	41	150
0:08:32	34	10,4	6	41	150
0:08:33	35	10,4	6	41	150
0:08:34	35	10,4	6	41	150
0:08:35	35	10,4	6	42	150
0:08:36	35	10,4	6	41	150
0:08:37	35	10,5	6	41	150
0:08:38	35	10,6	6	41	150
0:08:39	35	10,6	6	41	150
0:08:40	35	10,6	6	41	150
0:08:41	35	10,6	6	41	150
0:08:42	35	10,6	6	41	150
0:08:43	35	10,6	6	41	150
0:08:44	35	10,6	6	41	150
0:08:45	35	10,6	6	41	150
0:08:46	35	10,6	6	41	150
0:08:47	35	10,7	6	41	150
0:08:48	35	10,7	6	41	150
0:08:49	35	10,7	6	41	150
0:08:50	35	10,7	6	41	150
0:08:51	35	10,7	6	41	150
0:08:52	35	10,9	6	41	150
0:08:53	35	11,0	6	42	150
0:08:54	35	11,1	6	41	150
0:08:55	35	11,1	6	41	150
0:08:56	35	11,1	6	41	150
0:08:57	35	11,1	6	42	150
0:08:58	35	11,1	6	42	150
0:08:59	35	11,1	6	42	150
0:09:00	35	11,1	6	42	150
0:09:01	35	11,0	6	41	150
0:09:02	35	11,0	6	42	150
0:09:03	35	11,0	6	42	150
0:09:04	35	11,0	6	42	150
0:09:05	35	11,0	6	42	150
0:09:06	35	11,0	6	42	150
0:09:07	35	11,0	6	42	150
0:09:08	35	11,0	6	42	150
0:09:09	35	11,1	6	42	150
0:09:10	35	11,1	6	42	150
0:09:11	35	11,2	6	42	150
0:09:12	35	11,3	6	42	150
0:09:13	35	11,4	6	42	150
0:09:14	35	11,4	6	42	150
0:09:15	35	11,4	6	42	150
0:09:16	35	11,4	6	42	150
0:09:17	35	11,4	6	42	150
0:09:18	35	11,4	6	42	150
0:09:19	35	11,4	6	42	150
0:09:20	35	11,4	6	42	150
0:09:21	35	11,4	6	42	150
0:09:22	36	11,4	6	42	150
0:09:23	36	11,4	6	42	150
0:09:24	36	11,4	6	42	150
0:09:25	36	11,4	6	42	150
0:09:26	36	11,4	6	42	150
0:09:27	36	11,5	6	42	150
0:09:28	36	11,5	6	42	150
0:09:29	36	11,5	6	42	150
0:09:30	36	11,5	6	42	150
0:09:31	36	11,5	6	42	150
0:09:32	36	11,7	6	42	150
0:09:33	36	11,8	6	42	150
0:09:34	36	11,8	6	42	150
0:09:35	36	11,8	6	42	150
0:09:36	36	11,8	6	42	150
0:09:37	36	11,8	6	42	150
0:09:38	36	11,8	6	43	150
0:09:39	36	11,8	6	43	150
0:09:40	36	11,8	6	42	150
0:09:41	36	11,7	6	43	150
0:09:42	36	11,7	6	43	150
0:09:43	36	11,7	6	42	150
0:09:44	36	11,7	6	42	150
0:09:45	36	11,7	6	42	150
0:09:46	36	11,9	6	43	150
0:09:47	36	11,9	6	43	150
0:09:48	36	11,9	6	43	150
0:09:49	36	11,9	6	42	150
0:09:50	36	11,9	6	43	150
0:09:51	36	11,9	6	42	150
0:09:52	36	12,0	6	43	150
0:09:53	36	12,1	6	43	150
0:09:54	36	12,1	6	43	150
0:09:55	36	12,1	6	43	150
0:09:56	36	12,1	6	43	150
0:09:57	36	12,1	6	43	150
0:09:58	36	12,1	6	43	150
0:09:59	36	12,1	6	43	150
0:10:00	36	12,1	6	43	150
0:10:01	36	12,1	6	43	150
0:10:02	36	12,1	6	43	150
0:10:03	36	12,1	6	43	150
0:10:04	36	12,2	6	43	150
0:10:05	36	12,2	6	43	150
0:10:06	36	12,3	6	43	150
0:10:07	36	12,3	6	43	150
0:10:08	36	12,3	6	43	150
0:10:09	36	12,3	6	43	150
0:10:10	36	12,3	6	43	150
0:10:11	36	12,3	6	43	150
0:10:12	36	12,4	6	43	150
0:10:13	37	12,5	6	43	150
0:10:14	37	12,5	6	43	150
0:10:15	37	12,5	6	43	150
0:10:16	37	12,5	6	43	150
0:10:17	37	12,5	6	43	150
0:10:18	37	12,5	6	43	150
0:10:19	37	12,5	6	43	150
0:10:20	37	12,5	6	43	150
0:10:21	37	12,5	6	43	150
0:10:22	37	12,5	6	43	150
0:10:23	37	12,5	6	43	150
0:10:24	37	12,7	6	43	150
0:10:25	37	12,8	6	43	150
0:10:26	37	12,8	6	43	150
0:10:27	37	12,8	6	43	150
0:10:28	37	12,8	6	43	150
0:10:29	37	12,8	6	43	150
0:10:30	37	12,8	6	43	150
0:10:31	37	12,8	6	43	150
0:10:32	37	12,8	6	43	150
0:10:33	37	12,8	6	43	150
0:10:34	37	12,8	6	44	150
0:10:35	37	12,8	6	43	150
0:10:36	37	12,8	6	43	150
0:10:37	37	12,8	6	44	150
0:10:38	37	12,8	6	44	150
0:10:39	37	12,8	6	44	150
0:10:40	37	12,8	6	43	150
0:10:41	37	12,8	6	44	150
0:10:42	37	12,9	6	44	150
0:10:43	37	12,9	6	44	150
0:10:44	37	13,0	6	44	150
0:10:45	37	13,2	6	44	150
0:10:46	37	13,2	6	44	150
0:10:47	37	13,2	6	44	150
0:10:48	37	13,3	6	44	150
0:10:49	37	13,3	6	44	150
0:10:50	37	13,3	6	44	150
0:10:51	37	13,3	6	44	150
0:10:52	37	13,3	6	44	150
0:10:53	37	13,3	6	44	150
0:10:54	37	13,3	6	44	150
0:10:55	37	13,3	6	44	150
0:10:56	37	13,3	6	44	150
0:10:57	37	13,3	6	44	150
0:10:58	37	13,3	6	44	150
0:10:59	37	13,2	6	44	150
0:11:00	37	13,3	6	44	150
0:11:01	37	13,3	6	44	150
0:11:02	37	13,3	6	44	150
0:11:03	37	13,3	6	44	150
0:11:04	37	13,3	6	44	150
0:11:05	37	13,3	6	45	150
0:11:06	37	13,3	6	44	150
0:11:07	37	13,3	6	44	150
0:11:08	37	13,6	6	45	150
0:11:09	37	13,6	6	44	150
0:11:10	37	13,7	6	45	150
0:11:11	38	13,7	6	45	150
0:11:12	38	13,7	6	45	150
0:11:13	38	13,7	6	45	150
0:11:14	38	13,7	6	45	150
0:11:15	38	13,7	6	45	150
0:11:16	38	13,7	6	45	150
0:11:17	38	13,7	6	45	150
0:11:18	38	13,7	6	45	150
0:11:19	38	13,7	6	45	150
0:11:20	38	13,7	6	45	150
0:11:21	38	13,7	6	45	150
0:11:22	38	13,7	6	45	150
0:11:23	38	13,7	6	45	150
0:11:24	38	13,7	6	45	150
0:11:25	38	13,7	6	45	150
0:11:26	38	13,7	6	45	150
0:11:27	38	13,7	6	45	150
0:11:28	38	13,8	6	45	150
0:11:29	38	13,8	6	45	150
0:11:30	38	14,0	6	45	150
0:11:31	38	14,1	6	45	150
0:11:32	38	14,1	6	45	150
0:11:33	38	14,1	6	45	150
0:11:34	38	14,1	6	45	150
0:11:35	38	14,1	6	45	150
0:11:36	38	14,1	6	45	150
0:11:37	38	14,1	6	45	150
0:11:38	38	14,1	6	45	150
0:11:39	38	14,1	6	45	150
0:11:40	38	14,1	6	45	150
0:11:41	38	14,1	6	45	150
0:11:42	38	14,1	6	45	150
0:11:43	38	14,1	6	45	150
0:11:44	38	14,1	6	45	150
0:11:45	38	14,1	6	45	150
0:11:46	38	14,1	6	45	150
0:11:47	38	14,1	6	45	150
0:11:48	38	14,1	6	45	150
0:11:49	38	14,1	6	45	150
0:11:50	38	14,2	6	45	150
0:11:51	38	14,2	6	45	150
0:11:52	38	14,2	6	46	150
0:11:53	38	14,2	6	46	150
0:11:54	38	14,4	6	46	150
0:11:55	38	14,5	6	46	150
0:11:56	38	14,6	6	46	150
0:11:57	38	14,6	6	46	150
0:11:58	38	14,6	6	46	150
0:11:59	38	14,6	6	46	150
0:12:00	38	14,6	6	46	150
0:12:01	38	14,6	6	46	150
0:12:02	38	14,6	6	46	150
0:12:03	38	14,6	6	46	150
0:12:04	38	14,6	6	46	150
0:12:05	38	14,6	6	46	150
0:12:06	38	14,6	6	46	150
0:12:07	39	14,6	6	46	150
0:12:08	39	14,6	6	46	150
0:12:09	39	14,6	6	46	150
0:12:10	39	14,6	6	46	150
0:12:11	39	14,6	6	46	150
0:12:12	39	14,6	6	46	150
0:12:13	39	14,6	6	46	150
0:12:14	39	14,6	6	46	150
0:12:15	39	14,6	6	46	150
0:12:16	39	14,7	6	46	150
0:12:17	39	14,7	6	46	150
0:12:18	39	14,7	6	46	150
0:12:19	39	14,7	6	46	150
0:12:20	39	14,9	6	46	150
0:12:21	39	15,0	6	46	150
0:12:22	39	15,1	6	46	150
0:12:23	39	15,1	6	46	150
0:12:24	39	15,1	6	47	150
0:12:25	39	15,1	6	46	150
0:12:26	39	15,1	6	47	150
0:12:27	39	15,1	6	46	150
0:12:28	39	15,1	6	46	150
0:12:29	39	15,1	6	47	150
0:12:30	39	15,1	6	47	150
0:12:31	39	15,1	6	47	150
0:12:32	39	15,1	6	47	150
0:12:33	39	15,1	6	47	150
0:12:34	39	15,1	6	47	150
0:12:35	39	15,1	6	47	150
0:12:36	39	15,1	6	47	150
0:12:37	39	15,1	6	47	150
0:12:38	39	15,1	6	47	150
0:12:39	39	15,1	6	47	150
0:12:40	39	15,1	6	47	150
0:12:41	39	15,2	6	47	150
0:12:42	39	15,2	6	47	150
0:12:43	39	15,2	6	47	150
0:12:44	39	15,3	6	47	150
0:12:45	39	15,3	6	47	150
0:12:46	39	15,3	6	47	150
0:12:47	39	15,4	6	47	150
0:12:48	39	15,5	6	47	150
0:12:49	39	15,6	6	47	150
0:12:50	39	15,6	6	47	150
0:12:51	39	15,6	6	47	150
0:12:52	39	15,6	6	47	150
0:12:53	39	15,6	6	47	150
0:12:54	39	15,6	6	47	150
0:12:55	39	15,6	6	47	150
0:12:56	39	15,6	6	47	150
0:12:57	39	15,6	6	48	150
0:12:58	39	15,6	6	48	150
0:12:59	39	15,7	6	47	150
0:13:00	39	15,7	6	48	150
0:13:01	39	15,7	6	48	150
0:13:02	39	15,7	6	48	150
0:13:03	39	15,7	6	48	150
0:13:04	40	15,7	6	48	150
0:13:05	40	15,7	6	48	150
0:13:06	40	15,7	6	48	150
0:13:07	40	15,7	6	48	150
0:13:08	40	15,7	6	48	150
0:13:09	40	15,7	6	48	150
0:13:10	40	15,7	6	48	150
0:13:11	40	15,8	6	48	150
0:13:12	40	15,8	6	48	150
0:13:13	40	15,8	6	48	150
0:13:14	40	15,8	6	48	150
0:13:15	40	15,8	6	48	150
0:13:16	40	15,9	6	48	150
0:13:17	40	16,0	6	48	150
0:13:18	40	16,1	6	48	150
0:13:19	40	16,2	6	48	150
0:13:20	40	16,2	6	48	150
0:13:21	40	16,2	6	48	150
0:13:22	40	16,2	6	48	150
0:13:23	40	16,2	6	48	150
0:13:24	40	16,2	6	48	150
0:13:25	40	16,2	6	48	150
0:13:26	40	16,2	6	48	150
0:13:27	40	16,2	6	48	150
0:13:28	40	16,2	6	48	150
0:13:29	40	16,3	6	48	150
0:13:30	40	16,3	6	49	150
0:13:31	40	16,3	6	49	150
0:13:32	40	16,3	6	49	150
0:13:33	40	16,3	6	49	150
0:13:34	40	16,3	6	49	150
0:13:35	40	16,3	6	49	150
0:13:36	40	16,3	6	49	150
0:13:37	40	16,3	6	49	150
0:13:38	40	16,3	6	49	150
0:13:39	40	16,4	6	49	150
0:13:40	40	16,4	6	49	150
0:13:41	40	16,4	6	49	150
0:13:42	40	16,4	6	49	150
0:13:43	40	16,4	6	49	150
0:13:44	40	16,4	6	49	150
0:13:45	40	16,4	6	49	150
0:13:46	40	16,4	6	49	150
0:13:47	40	16,5	6	49	150
0:13:48	40	16,5	6	50	150
0:13:49	40	16,6	6	49	150
0:13:50	40	16,6	6	50	150
0:13:51	40	16,6	6	50	150
0:13:52	40	16,6	6	50	150
0:13:53	40	16,6	6	50	150
0:13:54	40	16,6	6	50	150
0:13:55	40	16,6	6	50	150
0:13:56	40	16,6	6	50	150
0:13:57	40	16,7	6	50	150
0:13:58	40	16,7	6	50	150
0:13:59	40	16,7	6	50	150
0:14:00	40	16,7	6	50	150
0:14:01	40	16,9	6	50	150
0:14:02	40	17,0	6	50	150
0:14:03	40	17,1	6	50	150
0:14:04	40	17,1	6	50	150
0:14:05	40	17,1	6	50	150
0:14:06	41	17,1	6	50	150
0:14:07	41	17,1	6	50	150
0:14:08	41	17,1	6	50	150
0:14:09	41	17,1	6	50	150
0:14:10	41	17,1	6	50	150
0:14:11	41	17,1	6	50	150
0:14:12	41	17,1	6	50	150
0:14:13	41	17,2	6	50	150
0:14:14	41	17,2	6	50	150
0:14:15	41	17,2	6	50	150
0:14:16	41	17,2	6	51	150
0:14:17	41	17,2	6	50	150
0:14:18	41	17,2	6	50	150
0:14:19	41	17,2	6	51	150
0:14:20	41	17,2	6	50	150
0:14:21	41	17,2	6	51	150
0:14:22	41	17,2	6	51	150
0:14:23	41	17,2	6	51	150
0:14:24	41	17,3	6	51	150
0:14:25	41	17,3	6	51	150
0:14:26	41	17,3	6	51	150
0:14:27	41	17,3	6	51	150
0:14:28	41	17,3	6	51	150
0:14:29	41	17,3	6	51	150
0:14:30	41	17,3	6	51	150
0:14:31	41	17,3	6	51	150
0:14:32	41	17,3	6	51	150
0:14:33	41	17,3	6	51	150
0:14:34	41	17,4	6	51	150
0:14:35	41	17,4	6	51	150
0:14:36	41	17,4	6	51	150
0:14:37	41	17,4	6	51	150
0:14:38	41	17,4	6	51	150
0:14:39	41	17,5	6	51	150
0:14:40	41	17,5	6	51	150
0:14:41	41	17,6	6	51	150
0:14:42	41	17,7	6	51	150
0:14:43	41	17,8	6	51	150
0:14:44	41	17,8	6	51	150
0:14:45	41	17,8	6	51	150
0:14:46	41	17,8	6	51	150
0:14:47	41	17,8	6	52	150
0:14:48	41	17,8	6	51	150
0:14:49	41	17,8	6	52	150
0:14:50	41	17,8	6	52	150
0:14:51	41	17,8	6	51	150
0:14:52	41	17,9	6	52	150
0:14:53	41	17,9	6	52	150
0:14:54	41	17,9	6	52	150
0:14:55	41	17,9	6	52	150
0:14:56	41	17,9	6	52	150
0:14:57	41	17,9	6	52	150
0:14:58	41	17,9	6	52	150
0:14:59	41	17,9	6	52	150
0:15:00	42	17,9	6	52	150
0:15:01	42	17,9	6	52	150
0:15:02	42	17,9	6	52	150
0:15:03	42	17,9	6	52	150
0:15:04	42	17,9	6	52	150
0:15:05	42	17,9	6	52	150
0:15:06	42	17,9	6	52	150
0:15:07	42	18,0	6	52	150
0:15:08	42	18,1	6	52	150
0:15:09	42	18,1	6	52	150
0:15:10	42	18,1	6	52	150
0:15:11	42	18,1	6	52	150
0:15:12	42	18,1	6	52	150
0:15:13	42	18,1	6	52	150
0:15:14	42	18,1	6	52	150
0:15:15	42	18,1	6	52	150
0:15:16	42	18,3	6	52	150
0:15:17	42	18,4	6	52	150
0:15:18	42	18,4	6	52	150
0:15:19	42	18,4	6	52	150
0:15:20	42	18,4	6	52	150
0:15:21	42	18,4	6	52	150
0:15:22	42	18,4	6	52	150
0:15:23	42	18,4	6	52	150
0:15:24	42	18,4	6	52	150
0:15:25	42	18,4	6	52	150
0:15:26	42	18,4	6	52	150
0:15:27	42	18,4	6	52	150
0:15:28	42	18,4	6	52	150
0:15:29	42	18,4	6	52	150
0:15:30	42	18,4	6	52	150
0:15:31	42	18,4	6	52	150
0:15:32	42	18,4	6	52	150
0:15:33	42	18,5	6	52	150
0:15:34	42	18,5	6	52	150
0:15:35	42	18,6	6	52	150
0:15:36	42	18,6	6	52	150
0:15:37	42	18,6	6	52	150
0:15:38	42	18,6	6	52	150
0:15:39	42	18,6	6	52	150
0:15:40	43	18,6	6	52	150
0:15:41	43	18,7	6	52	150
0:15:42	43	18,8	6	52	150
0:15:43	43	18,9	6	52	150
0:15:44	43	18,9	6	52	150
0:15:45	43	18,9	6	52	150
0:15:46	43	18,9	6	52	150
0:15:47	43	18,9	6	53	150
0:15:48	43	18,9	6	52	150
0:15:49	43	18,9	6	52	150
0:15:50	43	18,8	6	52	150
0:15:51	43	18,8	6	52	150
0:15:52	43	18,8	6	52	150
0:15:53	43	18,8	6	52	150
0:15:54	43	18,8	6	52	150
0:15:55	43	18,9	6	52	150
0:15:56	43	18,9	6	52	150
0:15:57	43	18,9	6	52	150
0:15:58	43	19,1	6	52	150
0:15:59	43	19,1	6	52	150
0:16:00	43	19,1	6	52	150
0:16:01	43	19,1	6	52	150
0:16:02	43	19,1	6	52	150
0:16:03	43	19,1	6	52	150
0:16:04	43	19,1	6	52	150
0:16:05	43	19,0	6	52	150
0:16:06	43	19,0	6	52	150
0:16:07	44	19,1	6	51	150
0:16:08	44	19,1	6	51	150
0:16:09	44	19,2	6	51	150
0:16:10	44	19,3	6	51	150
0:16:11	44	19,3	6	51	150
0:16:12	44	19,3	6	51	150
0:16:13	44	19,3	6	51	150
0:16:14	44	19,3	6	51	150
0:16:15	44	19,3	6	51	150
0:16:16	44	19,3	6	51	150
0:16:17	44	19,3	6	51	150
0:16:18	44	19,3	6	51	150
0:16:19	44	19,3	6	51	150
0:16:20	44	19,3	6	51	150
0:16:21	44	19,4	6	51	150
0:16:22	44	19,6	6	51	150
0:16:23	44	19,6	6	51	150
0:16:24	44	19,6	6	51	150
0:16:25	44	19,6	6	51	150
0:16:26	44	19,6	6	51	150
0:16:27	44	19,6	6	51	150
0:16:28	44	19,6	6	51	150
0:16:29	44	19,6	6	51	150
0:16:30	44	19,6	6	51	150
0:16:31	44	19,6	6	51	150
0:16:32	44	19,6	6	51	150
0:16:33	44	19,6	6	51	150
0:16:34	44	19,7	6	51	150
0:16:35	44	19,7	6	51	150
0:16:36	44	19,7	6	51	150
0:16:37	44	19,7	6	51	150
0:16:38	44	19,8	6	51	150
0:16:39	44	19,9	6	51	150
0:16:40	44	19,9	6	51	150
0:16:41	44	19,9	6	51	150
0:16:42	44	19,9	6	51	150
0:16:43	44	19,9	6	51	150
0:16:44	44	19,9	6	51	150
0:16:45	44	19,9	6	51	150
0:16:46	44	19,9	6	51	150
0:16:47	44	19,9	6	51	150
0:16:48	44	19,9	6	51	150
0:16:49	44	19,9	6	51	150
0:16:50	44	19,9	6	51	150
0:16:51	44	20,0	6	51	150
0:16:52	44	20,0	6	51	150
0:16:53	45	20,0	6	51	150
0:16:54	45	20,0	6	51	150
0:16:55	45	20,2	6	51	150
0:16:56	45	20,2	6	51	150
0:16:57	45	20,3	6	51	150
0:16:58	45	20,3	6	51	150
0:16:59	45	20,2	6	51	150
0:17:00	45	20,2	6	51	150
0:17:01	45	20,2	6	51	150
0:17:02	45	20,2	6	51	150
0:17:03	45	20,2	6	51	150
0:17:04	45	20,2	6	51	150
0:17:05	45	20,2	6	51	150
0:17:06	45	20,2	6	51	150
0:17:07	45	20,3	6	51	150
0:17:08	45	20,4	6	51	150
0:17:09	45	20,4	6	51	150
0:17:10	45	20,4	6	51	150
0:17:11	45	20,4	6	51	150
0:17:12	45	20,4	6	51	150
0:17:13	45	20,4	6	51	150
0:17:14	45	20,5	6	51	150
0:17:15	45	20,6	6	51	150
0:17:16	45	20,6	6	51	150
0:17:17	45	20,6	6	51	150
0:17:18	45	20,6	6	51	150
0:17:19	45	20,6	6	51	150
0:17:20	45	20,6	6	51	150
0:17:21	45	20,6	6	51	150
0:17:22	45	20,6	6	51	150
0:17:23	45	20,6	6	51	150
0:17:24	45	20,6	6	51	150
0:17:25	45	20,7	6	51	150
0:17:26	45	20,7	6	51	150
0:17:27	45	20,8	6	51	150
0:17:28	45	20,8	6	51	150
0:17:29	45	20,8	6	51	150
0:17:30	45	20,8	6	51	150
0:17:31	45	20,8	6	51	150
0:17:32	45	20,8	6	52	150
0:17:33	45	20,8	6	52	150
0:17:34	45	20,8	6	52	150
0:17:35	45	20,8	6	52	150
0:17:36	45	20,9	6	52	150
0:17:37	45	21,1	6	52	150
0:17:38	45	21,1	6	52	150
0:17:39	45	21,1	6	52	150
0:17:40	45	21,2	6	52	150
0:17:41	45	21,2	6	52	150
0:17:42	45	21,2	6	52	150
0:17:43	45	21,2	6	52	150
0:17:44	45	21,2	6	52	150
0:17:45	45	21,2	6	52	150
0:17:46	45	21,2	6	52	150
0:17:47	45	21,2	6	53	150
0:17:48	45	21,2	6	52	150
0:17:49	45	21,2	6	52	150
0:17:50	45	21,2	6	53	150
0:17:51	45	21,3	6	52	150
0:17:52	46	21,3	6	52	150
0:17:53	46	21,3	6	53	150
0:17:54	46	21,3	6	53	150
0:17:55	46	21,3	6	53	150
0:17:56	46	21,3	6	53	150
0:17:57	46	21,3	6	53	150
0:17:58	46	21,3	6	53	150
0:17:59	46	21,3	6	53	150
0:18:00	46	21,3	6	53	150
0:18:01	46	21,3	6	53	150
0:18:02	46	21,3	6	53	150
0:18:03	46	21,4	6	53	150
0:18:04	46	21,4	6	53	150
0:18:05	46	21,5	6	53	150
0:18:06	46	21,5	6	53	150
0:18:07	46	21,5	6	53	150
0:18:08	46	21,5	6	53	150
0:18:09	46	21,5	6	53	150
0:18:10	46	21,5	6	53	150
0:18:11	46	21,6	6	53	150
0:18:12	46	21,7	6	53	150
0:18:13	46	21,7	6	53	150
0:18:14	46	21,8	6	53	150
0:18:15	46	21,8	6	53	150
0:18:16	46	21,8	6	53	150
0:18:17	46	21,8	6	53	150
0:18:18	46	21,8	6	53	150
0:18:19	46	21,8	6	53	150
0:18:20	46	21,8	6	53	150
0:18:21	46	21,8	6	53	150
0:18:22	46	21,8	6	53	150
0:18:23	46	21,8	6	53	150
0:18:24	46	21,9	6	53	150
0:18:25	46	21,9	6	53	150
0:18:26	46	21,9	6	53	150
0:18:27	46	21,9	6	54	150
0:18:28	46	21,9	6	54	150
0:18:29	46	21,9	6	54	150
0:18:30	46	21,9	6	54	150
0:18:31	46	22,0	6	54	150
0:18:32	46	22,0	6	54	150
0:18:33	46	22,0	6	54	150
0:18:34	46	22,0	6	54	150
0:18:35	46	22,0	6	54	150
0:18:36	46	22,0	6	54	150
0:18:37	46	22,0	6	54	150
0:18:38	46	22,0	6	54	150
0:18:39	46	22,1	6	54	150
0:18:40	46	22,2	6	54	150
0:18:41	46	22,2	6	54	150
0:18:42	46	22,3	6	54	150
0:18:43	46	22,3	6	54	150
0:18:44	46	22,3	6	54	150
0:18:45	46	22,3	6	55	150
0:18:46	46	22,3	6	54	150
0:18:47	46	22,3	6	54	150
0:18:48	46	22,3	6	55	150
0:18:49	46	22,3	6	54	150
0:18:50	46	22,3	6	55	150
0:18:51	46	22,4	6	55	150
0:18:52	46	22,4	6	55	150
0:18:53	46	22,4	6	55	150
0:18:54	46	22,4	6	55	150
0:18:55	47	22,4	6	55	150
0:18:56	47	22,4	6	55	150
0:18:57	47	22,4	6	55	150
0:18:58	47	22,5	6	55	150
0:18:59	47	22,6	6	55	150
0:19:00	47	22,6	6	55	150
0:19:01	47	22,6	6	55	150
0:19:02	47	22,6	6	55	150
0:19:03	47	22,6	6	55	150
0:19:04	47	22,6	6	55	150
0:19:05	47	22,6	6	55	150
0:19:06	47	22,6	6	55	150
0:19:07	47	22,7	6	55	150
0:19:08	47	22,7	6	55	150
0:19:09	47	22,7	6	55	150
0:19:10	47	22,7	6	55	150
0:19:11	47	22,7	6	55	150
0:19:12	47	22,7	6	55	150
0:19:13	47	22,7	6	55	150
0:19:14	47	22,8	6	55	150
0:19:15	47	22,9	6	55	150
0:19:16	47	22,9	6	55	150
0:19:17	47	23,0	6	55	150
0:19:18	47	23,0	6	55	150
0:19:19	47	23,0	6	55	150
0:19:20	47	23,0	6	55	150
0:19:21	47	23,0	6	55	150
0:19:22	47	23,0	6	55	150
0:19:23	47	23,0	6	55	150
0:19:24	47	23,0	6	55	150
0:19:25	47	23,0	6	55	150
0:19:26	47	23,0	6	55	150
0:19:27	47	23,1	6	55	150
0:19:28	47	23,1	6	55	150
0:19:29	47	23,1	6	55	150
0:19:30	47	23,1	6	56	150
0:19:31	47	23,1	6	56	150
0:19:32	47	23,1	6	56	150
0:19:33	47	23,1	6	56	150
0:19:34	47	23,1	6	56	150
0:19:35	47	23,1	6	56	150
0:19:36	47	23,2	6	56	150
0:19:37	47	23,2	6	56	150
0:19:38	47	23,2	6	56	150
0:19:39	47	23,2	6	56	150
0:19:40	47	23,3	6	56	150
0:19:41	47	23,3	6	56	150
0:19:42	47	23,3	6	56	150
0:19:43	47	23,5	6	56	150
0:19:44	47	23,6	6	56	150
0:19:45	47	23,6	6	56	150
0:19:46	47	23,6	6	56	150
0:19:47	47	23,6	6	56	150
0:19:48	47	23,7	6	56	150
0:19:49	47	23,7	6	56	150
0:19:50	47	23,7	6	56	150
0:19:51	47	23,7	6	56	150
0:19:52	47	23,7	6	56	150
0:19:53	47	23,7	6	56	150
0:19:54	47	23,7	6	56	150
0:19:55	48	23,7	6	56	150
0:19:56	48	23,7	6	56	150
0:19:57	48	23,7	6	56	150
0:19:58	48	23,7	6	56	150
0:19:59	48	23,8	6	56	150
0:20:00	48	23,8	6	56	150
0:20:01	48	23,8	6	56	150
0:20:02	48	23,8	6	56	150
0:20:03	48	23,8	6	57	150
0:20:04	48	23,8	6	57	150
0:20:05	48	23,8	6	57	150
0:20:06	48	23,8	6	57	150
0:20:07	48	23,8	6	57	150
0:20:08	48	23,9	6	57	150
0:20:09	48	23,9	6	57	150
0:20:10	48	23,9	6	57	150
0:20:11	48	23,9	6	57	150
0:20:12	48	23,9	6	57	150
0:20:13	48	23,9	6	57	150
0:20:14	48	23,9	6	57	150
0:20:15	48	23,9	6	57	150
0:20:16	48	23,9	6	57	150
0:20:17	48	23,9	6	57	150
0:20:18	48	23,9	6	57	150
0:20:19	48	23,9	6	57	150
0:20:20	48	24,0	6	57	150
0:20:21	48	24,2	6	57	150
0:20:22	48	24,3	6	57	150
0:20:23	48	24,3	6	57	150
0:20:24	48	24,3	6	57	150
0:20:25	48	24,3	6	57	150
0:20:26	48	24,3	6	57	150
0:20:27	48	24,3	6	57	150
0:20:28	48	24,3	6	57	150
0:20:29	48	24,3	6	57	150
0:20:30	48	24,3	6	57	150
0:20:31	48	24,3	6	57	150
0:20:32	48	24,3	6	57	150
0:20:33	48	24,4	6	57	150
0:20:34	48	24,4	6	57	150
0:20:35	48	24,4	6	57	150
0:20:36	48	24,4	6	57	150
0:20:37	48	24,4	6	57	150
0:20:38	48	24,4	6	57	150
0:20:39	48	24,4	6	57	150
0:20:40	48	24,4	6	57	150
0:20:41	48	24,4	6	57	150
0:20:42	48	24,4	6	57	150
0:20:43	48	24,5	6	57	150
0:20:44	48	24,5	6	57	150
0:20:45	48	24,5	6	57	150
0:20:46	48	24,5	6	57	150
0:20:47	48	24,6	6	57	150
0:20:48	48	24,6	6	57	150
0:20:49	48	24,6	6	57	150
0:20:50	48	24,6	6	57	150
0:20:51	49	24,6	6	57	150
0:20:52	49	24,7	6	58	150
0:20:53	49	24,7	6	57	150
0:20:54	49	24,8	6	57	150
0:20:55	49	24,8	6	57	150
0:20:56	49	24,8	6	58	150
0:20:57	49	24,8	6	58	150
0:20:58	49	24,8	6	58	150
0:20:59	49	24,8	6	58	150
0:21:00	49	24,8	6	58	150
0:21:01	49	24,8	6	58	150
0:21:02	49	24,8	6	58	150
0:21:03	49	24,8	6	58	150
0:21:04	49	24,8	6	58	150
0:21:05	49	25,0	6	58	150
0:21:06	49	25,1	6	58	150
0:21:07	49	25,1	6	58	150
0:21:08	49	25,1	6	58	150
0:21:09	49	25,1	6	58	150
0:21:10	49	25,1	6	58	150
0:21:11	49	25,1	6	58	150
0:21:12	49	25,1	6	58	150
0:21:13	49	25,1	6	58	150
0:21:14	49	25,1	6	58	150
0:21:15	49	25,2	6	58	150
0:21:16	49	25,2	6	58	150
0:21:17	49	25,2	6	58	150
0:21:18	49	25,2	6	58	150
0:21:19	49	25,2	6	58	150
0:21:20	49	25,2	6	58	150
0:21:21	49	25,2	6	58	150
0:21:22	49	25,2	6	58	150
0:21:23	49	25,2	6	58	150
0:21:24	49	25,2	6	58	150
0:21:25	49	25,3	6	58	150
0:21:26	49	25,3	6	58	150
0:21:27	49	25,3	6	58	150
0:21:28	49	25,3	6	58	150
0:21:29	49	25,3	6	58	150
0:21:30	49	25,4	6	58	150
0:21:31	49	25,5	6	58	150
0:21:32	49	25,6	6	58	150
0:21:33	49	25,6	6	58	150
0:21:34	49	25,7	6	58	150
0:21:35	49	25,7	6	58	150
0:21:36	49	25,7	6	58	150
0:21:37	49	25,7	6	58	150
0:21:38	49	25,7	6	58	150
0:21:39	49	25,7	6	58	150
0:21:40	50	25,7	6	58	150
0:21:41	50	25,7	6	58	150
0:21:42	50	25,7	6	58	150
0:21:43	50	25,7	6	58	150
0:21:44	50	25,7	6	58	150
0:21:45	50	25,7	6	58	150
0:21:46	50	25,7	6	58	150
0:21:47	50	25,7	6	58	150
0:21:48	50	25,7	6	58	150
0:21:49	50	25,7	6	58	150
0:21:50	50	25,7	6	58	150
0:21:51	50	25,7	6	58	150
0:21:52	50	25,7	6	58	150
0:21:53	50	25,7	6	58	150
0:21:54	50	25,8	6	58	150
0:21:55	50	25,9	6	58	150
0:21:56	50	26,1	6	58	150
0:21:57	50	26,1	6	58	150
0:21:58	50	26,2	6	58	150
0:21:59	50	26,2	6	58	150
0:22:00	50	26,2	6	58	150
0:22:01	50	26,2	6	58	150
0:22:02	50	26,2	6	58	150
0:22:03	50	26,2	6	58	150
0:22:04	50	26,2	6	58	150
0:22:05	50	26,2	6	58	150
0:22:06	50	26,1	6	58	150
0:22:07	50	26,1	6	58	150
0:22:08	50	26,1	6	58	150
0:22:09	50	26,1	6	58	150
0:22:10	50	26,1	6	58	150
0:22:11	50	26,1	6	58	150
0:22:12	51	26,1	6	58	150
0:22:13	51	26,1	6	58	150
0:22:14	51	26,1	6	58	150
0:22:15	51	26,1	6	58	150
0:22:16	51	26,2	6	58	150
0:22:17	51	26,2	6	58	150
0:22:18	51	26,2	6	58	150
0:22:19	51	26,2	6	58	150
0:22:20	51	26,3	6	58	150
0:22:21	51	26,5	6	58	150
0:22:22	51	26,5	6	58	150
0:22:23	51	26,5	6	58	150
0:22:24	51	26,5	6	57	150
0:22:25	51	26,5	6	57	150
0:22:26	51	26,5	6	57	150
0:22:27	51	26,4	6	57	150
0:22:28	51	26,4	6	57	150
0:22:29	51	26,4	6	57	150
0:22:30	51	26,4	6	57	150
0:22:31	51	26,4	6	57	150
0:22:32	51	26,6	6	57	150
0:22:33	51	26,7	6	57	150
0:22:34	51	26,7	6	57	150
0:22:35	51	26,7	6	57	150
0:22:36	51	26,7	6	57	150
0:22:37	51	26,7	6	57	150
0:22:38	51	26,7	6	57	150
0:22:39	51	26,7	6	57	150
0:22:40	51	26,7	6	57	150
0:22:41	51	26,7	6	57	150
0:22:42	51	26,6	6	57	150
0:22:43	51	26,6	6	57	150
0:22:44	52	26,7	6	57	150
0:22:45	52	26,8	6	57	150
0:22:46	52	26,8	6	57	150
0:22:47	52	26,8	6	57	150
0:22:48	52	26,9	6	57	150
0:22:49	52	27,0	6	57	150
0:22:50	52	27,0	6	57	150
0:22:51	52	27,0	6	57	150
0:22:52	52	27,0	6	56	150
0:22:53	52	26,9	6	57	150
0:22:54	52	26,9	6	56	150
0:22:55	52	26,9	6	56	150
0:22:56	52	27,0	6	56	150
0:22:57	52	27,1	6	56	150
0:22:58	52	27,1	6	56	150
0:22:59	52	27,1	6	56	150
0:23:00	52	27,1	6	56	150
0:23:01	52	27,1	6	56	150
0:23:02	52	27,2	6	56	150
0:23:03	52	27,2	6	56	150
0:23:04	52	27,2	6	56	150
0:23:05	52	27,2	6	56	150
0:23:06	52	27,2	6	56	150
0:23:07	52	27,2	6	56	150
0:23:08	52	27,2	6	56	150
0:23:09	52	27,2	6	56	150
0:23:10	52	27,2	6	56	150
0:23:11	52	27,3	6	56	150
0:23:12	52	27,3	6	56	150
0:23:13	52	27,3	6	56	150
0:23:14	52	27,4	6	56	150
0:23:15	52	27,5	6	56	150
0:23:16	52	27,6	6	56	150
0:23:17	52	27,6	6	56	150
0:23:18	52	27,6	6	56	150
0:23:19	52	27,6	6	56	150
0:23:20	52	27,6	6	56	150
0:23:21	52	27,6	6	56	150
0:23:22	52	27,6	6	56	150
0:23:23	52	27,6	6	56	150
0:23:24	52	27,6	6	56	150
0:23:25	52	27,6	6	56	150
0:23:26	52	27,6	6	56	150
0:23:27	52	27,5	6	56	150
0:23:28	52	27,6	6	56	150
0:23:29	52	27,5	6	56	150
0:23:30	52	27,7	6	56	150
0:23:31	52	27,9	6	56	150
0:23:32	52	27,9	6	56	150
0:23:33	52	27,9	6	57	150
0:23:34	52	28,0	6	56	150
0:23:35	52	28,0	6	56	150
0:23:36	52	28,0	6	56	150
0:23:37	52	28,0	6	57	150
0:23:38	52	28,0	6	56	150
0:23:39	53	28,0	6	57	150
0:23:40	53	28,0	6	57	150
0:23:41	53	28,0	6	56	150
0:23:42	53	28,0	6	57	150
0:23:43	53	28,0	6	57	150
0:23:44	53	28,0	6	57	150
0:23:45	53	28,0	6	57	150
0:23:46	53	28,0	6	57	150
0:23:47	53	28,0	6	57	150
0:23:48	53	28,0	6	57	150
0:23:49	53	28,0	6	57	150
0:23:50	53	28,0	6	57	150
0:23:51	53	28,0	6	57	150
0:23:52	53	28,1	6	57	150
0:23:53	53	28,1	6	57	150
0:23:54	53	28,2	6	57	150
0:23:55	53	28,3	6	57	150
0:23:56	53	28,3	6	57	150
0:23:57	53	28,3	6	57	150
0:23:58	53	28,3	6	57	150
0:23:59	53	28,3	6	57	150
0:24:00	53	28,3	6	57	150
0:24:01	53	28,3	6	57	150
0:24:02	53	28,4	6	57	150
0:24:03	53	28,4	6	57	150
0:24:04	53	28,4	6	57	150
0:24:05	53	28,4	6	57	150
0:24:06	53	28,4	6	58	150
0:24:07	53	28,4	6	57	150
0:24:08	53	28,4	6	58	150
0:24:09	53	28,4	6	58	150
0:24:10	53	28,4	6	58	150
0:24:11	53	28,5	6	58	150
0:24:12	53	28,5	6	58	150
0:24:13	53	28,5	6	58	150
0:24:14	53	28,6	6	58	150
0:24:15	53	28,7	6	58	150
0:24:16	53	28,7	6	58	150
0:24:17	53	28,7	6	58	150
0:24:18	53	28,8	6	58	150
0:24:19	53	28,8	6	58	150
0:24:20	53	28,8	6	58	150
0:24:21	53	28,8	6	58	150
0:24:22	53	28,8	6	58	150
0:24:23	53	28,9	6	58	150
0:24:24	53	28,9	6	58	150
0:24:25	53	28,9	5	58	150
0:24:26	53	28,9	6	59	150
0:24:27	53	28,9	6	58	150
0:24:28	53	28,9	6	59	150
0:24:29	53	28,9	6	59	150
0:24:30	53	29,0	5	59	150
0:24:31	53	29,0	5	59	150
0:24:32	53	29,0	5	59	150
0:24:33	53	29,0	5	59	150
0:24:34	53	29,0	5	59	150
0:24:35	53	29,1	6	59	150
0:24:36	53	29,1	6	59	150
0:24:37	53	29,1	6	59	150
0:24:38	53	29,1	6	59	150
0:24:39	53	29,1	5	59	150
0:24:40	53	29,1	6	59	150
0:24:41	53	29,2	6	59	150
0:24:42	53	29,2	6	59	150
0:24:43	53	29,2	6	59	150
0:24:44	53	29,2	6	59	150
0:24:45	53	29,2	6	59	150
0:24:46	53	29,2	6	59	150
0:24:47	53	29,2	6	59	150
0:24:48	53	29,3	5	60	150
0:24:49	53	29,3	6	60	150
0:24:50	53	29,3	6	60	150
0:24:51	53	29,3	6	60	150
0:24:52	53	29,3	6	60	150
0:24:53	53	29,3	6	60	150
0:24:54	53	29,4	6	60	150
0:24:55	53	29,4	5	60	150
0:24:56	53	29,4	5	60	150
0:24:57	53	29,4	6	60	150
0:24:58	53	29,4	6	60	150
0:24:59	53	29,4	6	60	150
0:25:00	53	29,5	6	60	150
0:25:01	53	29,5	6	60	150
0:25:02	53	29,5	5	60	150
0:25:03	53	29,5	5	60	150
0:25:04	53	29,5	6	60	150
0:25:05	53	29,5	6	60	150
0:25:06	53	29,6	6	60	150
0:25:07	53	29,6	5	60	150
0:25:08	53	29,6	6	60	150
0:25:09	53	29,6	6	60	150
0:25:10	53	29,6	6	60	150
0:25:11	53	29,6	6	60	150
0:25:12	53	29,7	6	60	150
0:25:13	53	29,7	5	61	150
0:25:14	53	29,7	6	61	150
0:25:15	53	29,7	6	60	150
0:25:16	53	29,8	6	61	150
0:25:17	54	29,8	6	61	150
0:25:18	54	29,8	6	61	150
0:25:19	54	29,8	5	61	150
0:25:20	54	29,8	5	61	150
0:25:21	54	29,9	5	61	150
0:25:22	54	29,9	5	61	150
0:25:23	54	29,9	5	61	150
0:25:24	54	29,9	5	61	150
0:25:25	54	29,9	5	61	150
0:25:26	54	29,9	5	61	150
0:25:27	54	30,0	5	61	150
0:25:28	54	30,0	5	61	150
0:25:29	54	30,0	5	61	150
0:25:30	54	30,0	5	61	150
0:25:31	54	30,0	5	61	150
0:25:32	54	30,0	5	61	150
0:25:33	54	30,0	5	61	150
0:25:34	54	30,1	5	61	150
0:25:35	54	30,1	5	61	150
0:25:36	54	30,3	5	61	150
0:25:37	54	30,4	5	61	150
0:25:38	54	30,5	5	62	150
0:25:39	54	30,5	5	61	150
0:25:40	54	30,5	5	62	150
0:25:41	54	30,5	5	62	150
0:25:42	54	30,6	5	62	150
0:25:43	54	30,6	5	62	150
0:25:44	54	30,6	5	62	150
0:25:45	54	30,6	5	62	150
0:25:46	54	30,6	5	62	150
0:25:47	54	30,6	5	62	150
0:25:48	54	30,6	5	62	150
0:25:49	54	30,7	5	62	150
0:25:50	54	30,7	5	62	150
0:25:51	54	30,7	5	62	150
0:25:52	54	30,7	5	62	150
0:25:53	54	30,7	5	62	150
0:25:54	54	30,7	5	62	150
0:25:55	54	30,8	5	62	150
0:25:56	54	30,8	5	62	150
0:25:57	54	30,8	5	62	150
0:25:58	54	30,8	5	62	150
0:25:59	54	30,8	5	62	150
0:26:00	54	30,8	5	62	150
0:26:01	54	30,8	5	62	150
0:26:02	54	30,9	5	62	150
0:26:03	54	30,9	5	62	150
0:26:04	54	30,9	5	62	150
0:26:05	54	30,9	5	62	150
0:26:06	54	30,9	5	62	150
0:26:07	54	30,9	5	62	150
0:26:08	54	30,9	5	62	150
0:26:09	54	30,9	5	63	150
0:26:10	54	30,9	5	63	150
0:26:11	54	31,0	5	63	150
