Repository: ProgWizer/parser

File: project-root/data/Data Acquisition/Data Acquisition/2017 year (147)/17-00013.txt
--Test Summary--
Full Path and File Name	
Instrument Name	7322
Instrument Type	Model 7322 Consistometer - Variable Speed
Instrument Serial Number	
Test Start Date	18.01.2017
Test Start Time	13:08:41
Test Stop Date	18.01.2017
Test Stop Time	13:42:58
Test Length	0:34:17
Final Sample Time Offset	0:34:10
Controller Schedule Name	
Sampling Period	10 seconds
Comments	íåïðàâèëüíî
Information	WellID	
Information	Customer	Íåêîððåêòíûé òåñò
Information	EngName	
Information	CementClass	ÏÖÒ-I-50
Information	CementMfr	Ñóõîé Ëîã
Information	Additives	
Information	Density	
Information	BHCT	
Information	BHST	
Information	FluidLoss	
Information	JobType	
Calculated Value	Time_30Bc	N/A
Calculated Value	Time_70Bc	N/A
Initial Temperature (°C)	28 °C
Final Temperature (°C)	41 °C
Initial Pressure (MPa)	-0,4 MPa
Final Pressure (MPa)	-0,4 MPa
Initial Consistency (Bc)	16 Bc
Final Consistency (Bc)	13 Bc
Initial Wall Temperature (°C)	46 °C
Final Wall Temperature (°C)	46 °C
Initial Motor Speed (RPM)	150 RPM
Final Motor Speed (RPM)	150 RPM
--Data--
Time (HH:MM:SS)	Temperature (°C)	Pressure (MPa)	Consistency (Bc)	Wall Temperature (°C)	Motor Speed (RPM)
0:00:00	28	-0,4	16	46	150
0:00:10	28	-0,4	12	46	0
0:00:20	28	-0,4	13	46	129
0:00:30	28	-0,4	15	46	150
0:00:40	28	-0,4	15	45	150
0:00:50	28	-0,4	15	45	150
0:01:00	28	-0,4	15	45	150
0:01:10	29	-0,4	15	45	150
0:01:20	29	-0,4	15	45	150
0:01:30	29	-0,4	15	45	150
0:01:40	29	-0,4	14	45	150
0:01:50	29	-0,4	14	45	150
0:02:00	29	-0,4	14	45	150
0:02:10	29	-0,4	13	45	150
0:02:20	29	-0,4	13	45	150
0:02:30	29	-0,4	13	45	150
0:02:40	30	-0,4	13	45	150
0:02:50	30	-0,4	13	45	150
0:03:00	30	-0,4	13	45	150
0:03:10	30	-0,4	13	45	150
0:03:20	30	-0,4	13	45	150
0:03:30	30	-0,4	13	45	150
0:03:40	30	-0,4	13	45	150
0:03:50	30	-0,4	13	45	150
0:04:00	30	-0,4	13	45	150
0:04:10	30	-0,4	13	45	150
0:04:20	31	-0,4	13	45	150
0:04:30	31	-0,4	13	45	150
0:04:40	31	-0,4	13	45	150
0:04:50	31	-0,4	13	45	150
0:05:00	31	-0,4	13	45	150
0:05:10	31	-0,4	13	45	150
0:05:20	31	-0,4	13	45	150
0:05:30	31	-0,4	13	45	150
0:05:40	31	-0,4	13	45	150
0:05:50	31	-0,4	13	45	150
0:06:00	32	-0,4	13	45	150
0:06:10	32	-0,4	13	45	150
0:06:20	32	-0,4	13	45	150
0:06:30	32	-0,4	13	45	150
0:06:40	32	-0,4	13	44	150
0:06:50	32	-0,4	13	45	150
0:07:00	32	-0,4	13	45	150
0:07:10	32	-0,4	13	45	150
0:07:20	32	-0,4	13	45	150
0:07:30	32	-0,4	13	45	150
0:07:40	32	-0,4	13	45	150
0:07:50	32	-0,4	13	45	150
0:08:00	33	-0,4	13	45	150
0:08:10	33	-0,4	13	45	150
0:08:20	33	-0,4	13	45	150
0:08:30	33	-0,4	13	45	150
0:08:40	33	-0,4	13	45	150
0:08:50	33	-0,4	13	45	150
0:09:00	33	-0,4	13	45	150
0:09:10	33	-0,4	13	45	150
0:09:20	33	-0,4	13	45	150
0:09:30	33	-0,4	13	45	150
0:09:40	33	-0,4	13	45	150
0:09:50	33	-0,4	13	45	150
0:10:00	34	-0,4	13	45	150
0:10:10	34	-0,4	13	45	150
0:10:20	34	-0,4	13	45	150
0:10:30	34	-0,4	13	45	150
0:10:40	34	-0,4	13	45	150
0:10:50	34	-0,4	13	45	150
0:11:00	34	-0,4	13	45	150
0:11:10	34	-0,4	13	45	150
0:11:20	34	-0,4	13	45	150
0:11:30	34	-0,4	13	45	150
0:11:40	34	-0,4	13	45	150
0:11:50	34	-0,4	13	45	150
0:12:00	35	-0,4	13	45	150
0:12:10	35	-0,4	13	45	150
0:12:20	35	-0,4	13	45	150
0:12:30	35	-0,4	13	45	150
0:12:40	35	-0,4	13	45	150
0:12:50	35	-0,4	13	45	150
0:13:00	35	-0,4	13	45	150
0:13:10	35	-0,4	13	45	150
0:13:20	35	-0,4	13	45	150
0:13:30	35	-0,4	13	45	150
0:13:40	35	-0,4	13	45	150
0:13:50	35	-0,4	13	45	150
0:14:00	35	-0,4	13	45	150
0:14:10	35	-0,4	13	45	150
0:14:20	36	-0,4	13	45	150
0:14:30	36	-0,4	13	45	150
0:14:40	36	-0,4	13	45	150
0:14:50	36	-0,4	13	45	150
0:15:00	36	-0,4	13	45	150
0:15:10	36	-0,4	13	45	150
0:15:20	36	-0,4	13	45	150
0:15:30	36	-0,4	13	45	150
0:15:40	36	-0,4	13	45	150
0:15:50	36	-0,4	13	45	150
0:16:00	36	-0,4	13	45	150
0:16:10	36	-0,4	13	45	150
0:16:20	36	-0,4	13	45	150
0:16:30	36	-0,4	13	45	150
0:16:40	36	-0,4	13	45	150
0:16:50	36	-0,4	13	45	150
0:17:00	37	-0,4	13	45	150
0:17:10	37	-0,4	13	45	150
0:17:20	37	-0,4	13	45	150
0:17:30	37	-0,4	13	45	150
0:17:40	37	-0,4	13	45	150
0:17:50	37	-0,4	13	45	150
0:18:00	37	-0,4	13	45	150
0:18:10	37	-0,4	13	45	150
0:18:20	37	-0,4	13	45	150
0:18:30	37	-0,4	13	45	150
0:18:40	37	-0,4	13	45	150
0:18:50	37	-0,4	13	45	150
0:19:00	37	-0,4	13	45	150
0:19:10	37	-0,4	13	45	150
0:19:20	37	-0,4	13	45	150
0:19:30	37	-0,4	13	45	150
0:19:40	37	-0,4	13	45	150
0:19:50	38	-0,4	13	45	150
0:20:00	38	-0,4	13	45	150
0:20:10	38	-0,4	13	45	150
0:20:20	38	-0,4	13	45	150
0:20:30	38	-0,4	13	45	150
0:20:40	38	-0,4	13	45	150
0:20:50	38	-0,4	13	46	150
0:21:00	38	-0,4	13	45	150
0:21:10	38	-0,4	13	45	150
0:21:20	38	-0,4	13	45	150
0:21:30	38	-0,4	13	45	150
0:21:40	38	-0,4	13	45	150
0:21:50	38	-0,4	13	46	150
0:22:00	38	-0,4	13	45	150
0:22:10	38	-0,4	13	45	150
0:22:20	38	-0,4	13	45	150
0:22:30	39	-0,4	13	46	150
0:22:40	39	-0,4	13	46	150
0:22:50	39	-0,4	13	45	150
0:23:00	39	-0,4	13	45	150
0:23:10	39	-0,4	13	46	150
0:23:20	39	-0,4	13	45	150
0:23:30	39	-0,4	13	45	150
0:23:40	39	-0,4	13	45	150
0:23:50	39	-0,4	13	45	150
0:24:00	39	-0,4	13	46	150
0:24:10	39	-0,4	13	46	150
0:24:20	39	-0,4	13	45	150
0:24:30	39	-0,4	13	45	150
0:24:40	39	-0,4	13	46	150
0:24:50	39	-0,4	13	46	150
0:25:00	39	-0,4	13	45	150
0:25:10	39	-0,4	13	45	150
0:25:20	39	-0,4	13	45	150
0:25:30	39	-0,4	13	46	150
0:25:40	39	-0,4	13	45	150
0:25:50	39	-0,4	13	46	150
0:26:00	39	-0,4	13	45	150
0:26:10	39	-0,4	13	46	150
0:26:20	40	-0,4	13	45	150
0:26:30	40	-0,4	13	46	150
0:26:40	40	-0,4	13	45	150
0:26:50	40	-0,4	13	46	150
0:27:00	40	-0,4	13	45	150
0:27:10	40	-0,4	13	45	150
0:27:20	40	-0,4	13	46	150
0:27:30	40	-0,4	13	46	150
0:27:40	40	-0,4	13	46	150
0:27:50	40	-0,4	13	45	150
0:28:00	40	-0,4	13	46	150
0:28:10	40	-0,4	13	46	150
0:28:20	40	-0,4	13	46	150
0:28:30	40	-0,4	13	45	150
0:28:40	40	-0,4	13	46	150
0:28:50	40	-0,4	13	46	150
0:29:00	40	-0,4	13	46	150
0:29:10	40	-0,4	13	46	150
0:29:20	40	-0,4	13	45	150
0:29:30	40	-0,4	13	46	150
0:29:40	40	-0,4	13	46	150
0:29:50	40	-0,4	13	45	150
0:30:00	40	-0,4	13	46	150
0:30:10	40	-0,4	13	46	150
0:30:20	41	-0,4	13	46	150
0:30:30	41	-0,4	13	46	150
0:30:40	41	-0,4	13	46	150
0:30:50	41	-0,4	13	46	150
0:31:00	41	-0,4	13	46	150
0:31:10	41	-0,4	13	46	150
0:31:20	41	-0,4	13	46	150
0:31:30	41	-0,4	13	46	150
0:31:40	41	-0,4	13	46	150
0:31:50	41	-0,4	13	46	150
0:32:00	41	-0,4	13	46	150
0:32:10	41	-0,4	13	46	150
0:32:20	41	-0,4	13	46	150
0:32:30	41	-0,4	13	46	150
0:32:40	41	-0,4	13	46	150
0:32:50	41	-0,4	13	46	150
0:33:00	41	-0,4	13	46	150
0:33:10	41	-0,4	13	46	150
0:33:20	41	-0,4	13	46	150
0:33:30	41	-0,4	13	46	150
0:33:40	41	-0,4	13	45	150
0:33:50	41	-0,4	13	46	150
0:34:00	41	-0,4	13	46	150
0:34:10	41	-0,4	13	46	150

File: project-root/data/Data Acquisition/Data Acquisition/2017 year (147)/17-00014.txt (part 1 of 4)
--Test Summary--
Full Path and File Name	
Instrument Name	7322
Instrument Type	Model 7322 Consistometer - Variable Speed
Instrument Serial Number	
Test Start Date	23.01.2017
Test Start Time	15:53:25
Test Stop Date	23.01.2017
Test Stop Time	17:35:45
Test Length	1:42:20
Final Sample Time Offset	1:42:20
Controller Schedule Name	
Sampling Period	1 second
Comments	
Information	WellID	
Information	Customer	
Information	EngName	
Information	CementClass	G
Information	CementMfr	Õîëñèì
Information	Additives	
Information	Density	
Information	BHCT	
Information	BHST	
Information	FluidLoss	
Information	JobType	
Calculated Value	Time_30Bc	1:16:32
Calculated Value	Time_70Bc	1:42:20
Initial Temperature (°C)	26 °C
Final Temperature (°C)	52 °C
Initial Pressure (MPa)	0,7 MPa
Final Pressure (MPa)	36,1 MPa
Initial Consistency (Bc)	13 Bc
Final Consistency (Bc)	71 Bc
Initial Wall Temperature (°C)	24 °C
Final Wall Temperature (°C)	50 °C
Initial Motor Speed (RPM)	150 RPM
Final Motor Speed (RPM)	150 RPM
--Data--
Time (HH:MM:SS)	Temperature (°C)	Pressure (MPa)	Consistency (Bc)	Wall Temperature (°C)	Motor Speed (RPM)
0:00:00	26	0,7	13	24	150
0:00:01	26	0,9	13	23	150
0:00:02	26	1,5	13	24	150
0:00:03	26	2,6	13	24	150
0:00:04	26	4,1	13	24	150
0:00:05	26	5,6	13	24	150
0:00:06	26	6,7	13	24	150
0:00:07	26	7,4	13	24	150
0:00:08	26	7,6	13	24	150
0:00:09	26	7,7	13	24	150
0:00:10	26	7,7	13	24	150
0:00:11	26	7,7	12	24	150
0:00:12	26	7,7	12	24	150
0:00:13	26	7,7	12	24	150
0:00:14	26	7,7	12	24	150
0:00:15	26	7,7	12	24	150
0:00:16	26	7,7	13	24	150
0:00:17	26	7,7	13	24	150
0:00:18	26	7,7	13	24	150
0:00:19	26	7,7	13	24	150
0:00:20	26	7,6	13	24	150
0:00:21	26	7,6	13	24	150
0:00:22	26	7,6	13	24	150
0:00:23	26	7,6	13	24	150
0:00:24	26	7,6	13	24	150
0:00:25	26	7,6	13	24	150
0:00:26	26	7,6	13	24	150
0:00:27	26	7,6	13	24	150
0:00:28	26	7,6	13	24	150
0:00:29	26	7,7	12	24	150
0:00:30	26	7,7	12	24	150
0:00:31	26	7,7	12	24	150
0:00:32	26	7,7	12	24	150
0:00:33	26	7,7	12	24	150
0:00:34	26	7,7	12	24	150
0:00:35	26	7,7	12	24	150
0:00:36	26	7,7	12	24	150
0:00:37	26	7,7	12	25	150
0:00:38	26	7,7	12	25	150
0:00:39	26	7,7	12	25	150
0:00:40	26	7,7	12	25	150
0:00:41	26	7,7	12	25	150
0:00:42	26	7,8	12	25	150
0:00:43	26	7,8	12	25	150
0:00:44	26	7,8	12	25	150
0:00:45	26	7,8	12	25	150
0:00:46	26	7,8	12	25	150
0:00:47	26	7,8	12	25	150
0:00:48	26	7,8	12	25	150
0:00:49	26	7,8	12	25	150
0:00:50	26	7,9	12	25	150
0:00:51	26	7,9	12	25	150
0:00:52	26	7,9	12	25	150
0:00:53	26	7,9	12	25	150
0:00:54	26	7,9	12	25	150
0:00:55	26	7,9	12	26	150
0:00:56	26	8,0	12	25	150
0:00:57	26	8,0	12	25	150
0:00:58	26	8,0	12	26	150
0:00:59	26	8,0	12	25	150
0:01:00	26	8,0	12	26	150
0:01:01	26	8,1	12	26	150
0:01:02	26	8,1	12	26	150
0:01:03	26	8,1	12	26	150
0:01:04	26	8,1	12	26	150
0:01:05	26	8,1	12	26	150
0:01:06	26	8,2	14	26	150
0:01:07	26	8,2	12	26	150
0:01:08	26	8,2	9	26	150
0:01:09	26	8,2	8	26	150
0:01:10	26	8,2	8	26	150
0:01:11	26	8,3	8	26	150
0:01:12	26	8,3	8	26	150
0:01:13	26	8,3	8	26	150
0:01:14	26	8,3	8	26	150
0:01:15	26	8,3	8	27	150
0:01:16	26	8,4	8	27	150
0:01:17	26	8,4	8	27	150
0:01:18	26	8,4	8	27	150
0:01:19	26	8,4	9	27	150
0:01:20	26	8,5	9	27	150
0:01:21	26	8,5	9	27	150
0:01:22	26	8,5	9	27	150
0:01:23	26	8,5	9	27	150
0:01:24	26	8,6	9	27	150
0:01:25	26	8,6	9	27	150
0:01:26	26	8,6	9	27	150
0:01:27	26	8,6	9	27	150
0:01:28	26	8,7	9	27	150
0:01:29	26	8,7	9	27	150
0:01:30	26	8,7	9	27	150
0:01:31	26	8,7	9	27	150
0:01:32	26	8,7	9	27	150
0:01:33	26	8,8	9	27	150
0:01:34	26	8,8	9	27	150
0:01:35	26	8,8	11	27	150
0:01:36	26	8,9	12	28	150
0:01:37	26	8,9	12	27	150
0:01:38	26	8,9	13	28	150
0:01:39	26	8,9	13	28	150
0:01:40	26	9,0	13	28	150
0:01:41	26	9,0	12	28	150
0:01:42	26	9,0	13	28	150
0:01:43	26	9,1	12	28	150
0:01:44	26	9,1	12	28	150
0:01:45	26	9,1	12	28	150
0:01:46	26	9,1	12	28	150
0:01:47	26	9,2	12	28	150
0:01:48	26	9,2	12	28	150
0:01:49	26	9,2	12	28	150
0:01:50	26	9,3	12	28	150
0:01:51	26	9,3	12	28	150
0:01:52	26	9,3	12	28	150
0:01:53	26	9,3	12	28	150
0:01:54	26	9,4	12	28	150
0:01:55	26	9,4	12	29	150
0:01:56	26	9,4	12	29	150
0:01:57	26	9,5	12	29	150
0:01:58	26	9,5	12	29	150
0:01:59	26	9,5	12	29	150
0:02:00	26	9,5	12	29	150
0:02:01	26	9,6	12	29	150
0:02:02	26	9,6	12	29	150
0:02:03	26	9,6	12	29	150
0:02:04	26	9,7	12	29	150
0:02:05	26	9,7	12	29	150
0:02:06	26	9,7	12	29	150
0:02:07	26	9,8	12	29	150
0:02:08	26	9,8	12	29	150
0:02:09	26	9,8	22	29	150
0:02:10	26	9,9	19	29	150
0:02:11	26	9,9	11	30	150
0:02:12	26	9,9	8	30	150
0:02:13	26	10,0	7	30	150
0:02:14	26	10,0	7	31	150
0:02:15	26	10,0	7	31	150
0:02:16	26	10,1	7	31	150
0:02:17	26	10,1	7	31	150
0:02:18	26	10,1	7	31	150
0:02:19	26	10,2	7	32	150
0:02:20	26	10,2	7	32	150
0:02:21	26	10,2	7	32	150
0:02:22	26	10,2	7	32	150
0:02:23	26	10,3	8	32	150
0:02:24	26	10,3	8	32	150
0:02:25	26	10,3	8	32	150
0:02:26	26	10,4	8	32	150
0:02:27	26	10,4	8	32	150
0:02:28	26	10,4	8	32	150
0:02:29	26	10,4	8	32	150
0:02:30	26	10,5	9	32	150
0:02:31	26	10,5	9	32	150
0:02:32	26	10,5	9	32	150
0:02:33	26	10,5	9	32	150
0:02:34	26	10,6	9	32	150
0:02:35	26	10,6	9	32	150
0:02:36	26	10,6	9	32	150
0:02:37	26	10,7	9	32	150
0:02:38	26	10,7	9	33	150
0:02:39	26	10,7	9	33	150
0:02:40	26	10,7	9	33	150
0:02:41	26	10,7	9	33	150
0:02:42	26	10,7	9	33	150
0:02:43	26	10,7	9	33	150
0:02:44	26	10,7	9	33	150
0:02:45	26	10,7	9	33	150
0:02:46	26	10,8	9	33	150
0:02:47	26	10,8	9	33	150
0:02:48	26	10,8	9	33	150
0:02:49	26	10,8	9	33	150
0:02:50	26	10,9	9	33	150
0:02:51	26	10,9	9	33	150
0:02:52	26	10,9	9	33	150
0:02:53	26	11,0	9	33	150
0:02:54	26	11,0	9	33	150
0:02:55	26	11,0	9	33	150
0:02:56	26	10,9	9	33	150
0:02:57	27	10,9	10	33	150
0:02:58	27	10,9	10	33	150
0:02:59	27	10,9	10	33	150
0:03:00	27	11,0	10	33	150
0:03:01	27	11,0	10	34	150
0:03:02	27	11,0	10	34	150
0:03:03	27	11,0	10	34	150
0:03:04	27	11,1	10	34	150
0:03:05	27	11,1	10	34	150
0:03:06	27	11,1	10	34	150
0:03:07	27	11,1	10	34	150
0:03:08	27	11,2	10	34	150
0:03:09	27	11,2	10	34	150
0:03:10	27	11,2	10	34	150
0:03:11	27	11,2	10	34	150
0:03:12	27	11,3	10	34	150
0:03:13	27	11,3	10	34	150
0:03:14	27	11,3	10	34	150
0:03:15	27	11,3	10	34	150
0:03:16	27	11,4	10	34	150
0:03:17	27	11,3	10	35	150
0:03:18	27	11,3	10	35	150
0:03:19	27	11,3	10	35	150
0:03:20	27	11,3	10	35	150
0:03:21	27	11,4	10	35	150
0:03:22	27	11,4	10	35	150
0:03:23	27	11,4	10	35	150
0:03:24	27	11,4	10	35	150
0:03:25	27	11,5	10	35	150
0:03:26	27	11,5	10	35	150
0:03:27	27	11,5	10	35	150
0:03:28	27	11,5	10	35	150
0:03:29	27	11,5	10	35	150
0:03:30	27	11,5	10	35	150
0:03:31	27	11,6	10	35	150
0:03:32	27	11,6	10	35	150
0:03:33	27	11,6	10	35	150
0:03:34	27	11,6	10	35	150
0:03:35	27	11,6	10	36	150
0:03:36	27	11,7	10	36	150
0:03:37	27	11,7	10	36	150
0:03:38	27	11,7	10	36	150
0:03:39	27	11,7	10	36	150
0:03:40	27	11,7	10	36	150
0:03:41	27	11,7	10	36	150
0:03:42	27	11,7	10	35	150
0:03:43	27	11,8	10	35	150
0:03:44	27	11,8	10	35	150
0:03:45	27	11,8	10	35	150
0:03:46	27	11,8	10	35	150
0:03:47	27	11,8	10	36	150
0:03:48	27	11,8	10	35	150
0:03:49	27	11,8	10	36	150
0:03:50	27	11,8	10	36	150
0:03:51	27	11,9	10	36	150
0:03:52	27	11,9	10	36	150
0:03:53	27	11,9	10	36	150
0:03:54	28	11,9	10	36	150
0:03:55	28	11,9	10	36	150
0:03:56	28	11,9	10	36	150
0:03:57	28	11,9	10	35	150
0:03:58	28	11,9	10	35	150
0:03:59	28	11,9	10	35	150
0:04:00	28	11,9	10	36	150
0:04:01	28	11,9	10	36	150
0:04:02	28	11,9	10	36	150
0:04:03	28	12,0	10	36	150
0:04:04	28	12,0	10	36	150
0:04:05	28	12,0	10	36	150
0:04:06	28	12,0	10	36	150
0:04:07	28	12,0	10	36	150
0:04:08	28	12,0	10	36	150
0:04:09	28	12,0	10	36	150
0:04:10	28	12,0	10	36	150
0:04:11	28	12,0	10	35	150
0:04:12	28	12,0	10	35	150
0:04:13	28	12,0	10	36	150
0:04:14	28	12,0	10	35	150
0:04:15	28	12,0	10	35	150
0:04:16	28	12,0	10	35	150
0:04:17	28	12,0	10	36	150
0:04:18	28	12,0	10	36	150
0:04:19	28	12,0	11	36	150
0:04:20	28	12,0	11	36	150
0:04:21	28	12,0	11	36	150
0:04:22	28	12,0	11	36	150
0:04:23	28	12,0	11	36	150
0:04:24	28	12,0	11	36	150
0:04:25	28	12,0	11	36	150
0:04:26	28	12,0	11	35	150
0:04:27	28	12,0	11	35	150
0:04:28	28	12,0	11	35	150
0:04:29	28	12,0	11	35	150
0:04:30	28	12,0	11	35	150
0:04:31	28	12,0	11	35	150
0:04:32	28	12,0	11	36	150
0:04:33	28	12,0	11	36	150
0:04:34	28	12,0	11	36	150
0:04:35	29	12,0	11	36	150
0:04:36	29	12,0	11	36	150
0:04:37	29	12,0	11	36	150
0:04:38	29	12,0	11	36	150
0:04:39	29	12,0	11	36	150
0:04:40	29	12,0	11	35	150
0:04:41	29	12,0	11	35	150
0:04:42	29	12,0	11	35	150
0:04:43	29	12,0	11	35	150
0:04:44	29	12,0	11	35	150
0:04:45	29	12,0	11	35	150
0:04:46	29	12,0	11	35	150
0:04:47	29	12,0	11	35	150
0:04:48	29	12,0	11	35	150
0:04:49	29	12,0	11	35	150
0:04:50	29	12,0	11	35	150
0:04:51	29	12,0	11	35	150
0:04:52	29	12,0	11	35	150
0:04:53	29	12,0	12	35	150
0:04:54	29	12,0	12	35	150
0:04:55	29	12,0	12	35	150
0:04:56	29	12,0	12	35	150
0:04:57	29	12,0	12	35	150
0:04:58	29	12,0	12	35	150
0:04:59	29	12,1	12	35	150
0:05:00	29	12,2	12	35	150
0:05:01	29	12,2	12	35	150
0:05:02	29	12,2	12	35	150
0:05:03	29	12,2	12	35	150
0:05:04	29	12,2	12	35	150
0:05:05	29	12,2	12	35	150
0:05:06	29	12,2	12	35	150
0:05:07	29	12,2	12	35	150
0:05:08	29	12,2	12	35	150
0:05:09	29	12,2	12	35	150
0:05:10	29	12,4	12	35	150
0:05:11	29	12,5	12	35	150
0:05:12	29	12,5	12	35	150
0:05:13	29	12,5	12	35	150
0:05:14	29	12,6	12	35	150
0:05:15	29	12,6	12	35	150
0:05:16	29	12,6	12	35	150
0:05:17	29	12,6	12	35	150
0:05:18	29	12,5	12	35	150
0:05:19	30	12,5	12	35	150
0:05:20	30	12,5	12	35	150
0:05:21	30	12,5	12	35	150
0:05:22	30	12,5	12	35	150
0:05:23	30	12,5	12	35	150
0:05:24	30	12,5	12	35	150
0:05:25	30	12,5	12	35	150
0:05:26	30	12,5	12	35	150
0:05:27	30	12,5	12	35	150
0:05:28	30	12,5	12	35	150
0:05:29	30	12,5	12	35	150
0:05:30	30	12,6	12	35	150
0:05:31	30	12,7	12	35	150
0:05:32	30	12,7	12	35	150
0:05:33	30	12,7	12	35	150
0:05:34	30	12,7	12	35	150
0:05:35	30	12,7	12	35	150
0:05:36	30	12,7	12	35	150
0:05:37	30	12,7	12	35	150
0:05:38	30	12,9	12	35	150
0:05:39	30	13,1	12	35	150
0:05:40	30	13,1	12	35	150
0:05:41	30	13,2	12	35	150
0:05:42	30	13,2	12	35	150
0:05:43	30	13,2	12	35	150
0:05:44	30	13,2	12	35	150
0:05:45	30	13,2	12	35	150
0:05:46	30	13,2	12	35	150
0:05:47	30	13,2	12	35	150
0:05:48	30	13,2	12	35	150
0:05:49	30	13,2	12	35	150
0:05:50	30	13,2	12	35	150
0:05:51	30	13,2	12	35	150
0:05:52	30	13,2	12	35	150
0:05:53	30	13,2	12	35	150
0:05:54	30	13,2	12	35	150
0:05:55	30	13,2	12	35	150
0:05:56	30	13,2	12	35	150
0:05:57	30	13,3	12	35	150
0:05:58	30	13,3	12	35	150
0:05:59	30	13,3	12	35	150
0:06:00	30	13,3	12	35	150
0:06:01	30	13,3	12	35	150
0:06:02	30	13,3	12	35	150
0:06:03	30	13,3	12	35	150
0:06:04	30	13,3	12	35	150
0:06:05	30	13,3	12	35	150
0:06:06	30	13,3	12	35	150
0:06:07	30	13,3	12	35	150
0:06:08	30	13,3	12	35	150
0:06:09	30	13,3	12	35	150
0:06:10	30	13,4	12	35	150
0:06:11	30	13,4	12	35	150
0:06:12	30	13,4	12	35	150
0:06:13	30	13,4	12	35	150
0:06:14	30	13,4	12	35	150
0:06:15	30	13,4	12	35	150
0:06:16	30	13,4	12	35	150
0:06:17	30	13,4	12	35	150
0:06:18	30	13,5	12	35	150
0:06:19	30	13,5	12	35	150
0:06:20	30	13,5	12	35	150
0:06:21	31	13,5	12	35	150
0:06:22	31	13,5	12	35	150
0:06:23	31	13,5	12	35	150
0:06:24	31	13,6	12	36	150
0:06:25	31	13,6	12	35	150
0:06:26	31	13,8	12	36	150
0:06:27	31	14,0	12	36	150
0:06:28	31	14,0	12	36	150
0:06:29	31	14,1	12	36	150
0:06:30	31	14,1	12	36	150
0:06:31	31	14,1	12	36	150
0:06:32	31	14,1	12	36	150
0:06:33	31	14,1	12	36	150
0:06:34	31	14,1	12	36	150
0:06:35	31	14,2	12	36	150
0:06:36	31	14,2	12	36	150
0:06:37	31	14,2	12	36	150
0:06:38	31	14,2	12	36	150
0:06:39	31	14,2	12	36	150
0:06:40	31	14,2	12	36	150
0:06:41	31	14,2	12	36	150
0:06:42	31	14,3	12	36	150
0:06:43	31	14,3	12	36	150
0:06:44	31	14,3	12	36	150
0:06:45	31	14,3	12	36	150
0:06:46	31	14,3	12	36	150
0:06:47	31	14,3	12	36	150
0:06:48	31	14,4	12	37	150
0:06:49	31	14,4	12	37	150
0:06:50	31	14,4	12	37	150
0:06:51	31	14,4	12	37	150
0:06:52	31	14,4	12	37	150
0:06:53	31	14,4	12	37	150
0:06:54	31	14,5	12	37	150
0:06:55	31	14,5	12	37	150
0:06:56	31	14,5	12	37	150
0:06:57	31	14,5	13	37	150
0:06:58	31	14,5	13	37	150
0:06:59	31	14,5	13	37	150
0:07:00	31	14,6	13	37	150
0:07:01	31	14,6	13	37	150
0:07:02	31	14,6	13	37	150
0:07:03	31	14,6	13	37	150
0:07:04	31	14,6	13	37	150
0:07:05	31	14,6	13	37	150
0:07:06	31	14,7	13	37	150
0:07:07	31	14,7	13	37	150
0:07:08	31	14,7	13	37	150
0:07:09	31	14,7	13	37	150
0:07:10	31	14,7	13	37	150
0:07:11	31	14,7	13	37	150
0:07:12	31	14,8	13	37	150
0:07:13	31	14,8	13	37	150
0:07:14	31	14,8	13	37	150
0:07:15	31	14,8	13	37	150
0:07:16	31	14,8	13	38	150
0:07:17	31	14,9	13	38	150
0:07:18	31	14,9	13	38	150
0:07:19	31	14,9	13	38	150
0:07:20	31	14,9	13	38	150
0:07:21	31	14,9	13	37	150
0:07:22	31	14,9	13	38	150
0:07:23	31	15,0	13	38	150
0:07:24	31	15,0	13	38	150
0:07:25	31	15,0	13	38	150
0:07:26	31	15,0	13	38	150
0:07:27	31	15,0	13	38	150
0:07:28	31	15,1	13	38	150
0:07:29	31	15,1	13	38	150
0:07:30	31	15,1	13	38	150
0:07:31	31	15,1	13	38	150
0:07:32	31	15,1	13	38	150
0:07:33	31	15,2	13	38	150
0:07:34	31	15,2	13	38	150
0:07:35	31	15,2	13	38	150
0:07:36	31	15,2	13	38	150
0:07:37	32	15,2	13	38	150
0:07:38	32	15,2	13	38	150
0:07:39	32	15,3	13	38	150
0:07:40	32	15,3	13	38	150
0:07:41	32	15,3	13	38	150
0:07:42	32	15,3	13	39	150
0:07:43	32	15,3	13	38	150
0:07:44	32	15,3	13	38	150
0:07:45	32	15,4	13	38	150
0:07:46	32	15,4	13	38	150
0:07:47	32	15,4	13	38	150
0:07:48	32	15,4	13	38	150
0:07:49	32	15,4	13	38	150
0:07:50	32	15,4	13	39	150
0:07:51	32	15,5	13	39	150
0:07:52	32	15,5	13	38	150
0:07:53	32	15,5	13	39	150
0:07:54	32	15,5	13	38	150
0:07:55	32	15,5	13	38	150
0:07:56	32	15,5	13	39	150
0:07:57	32	15,5	13	39	150
0:07:58	32	15,6	13	39	150
0:07:59	32	15,6	13	39	150
0:08:00	32	15,6	13	39	150
0:08:01	32	15,6	13	39	150
0:08:02	32	15,6	13	39	150
0:08:03	32	15,6	13	39	150
0:08:04	32	15,7	13	39	150
0:08:05	32	15,7	13	39	150
0:08:06	32	15,7	13	39	150
0:08:07	32	15,7	13	39	150
0:08:08	32	15,7	13	39	150
0:08:09	32	15,7	13	39	150
0:08:10	32	15,8	13	39	150
0:08:11	32	15,8	13	39	150
0:08:12	32	15,8	13	39	150
0:08:13	32	15,8	13	39	150
0:08:14	32	15,8	13	39	150
0:08:15	32	15,8	13	39	150
0:08:16	32	15,8	13	39	150
0:08:17	32	15,8	13	39	150
0:08:18	32	15,8	13	39	150
0:08:19	32	15,8	13	39	150
0:08:20	32	15,9	13	39	150
0:08:21	32	15,9	13	39	150
0:08:22	32	15,9	13	39	150
0:08:23	32	15,9	13	39	150
0:08:24	32	15,9	13	39	150
0:08:25	32	15,9	13	39	150
0:08:26	32	15,9	13	39	150
0:08:27	32	15,9	13	39	150
0:08:28	32	15,9	13	39	150
0:08:29	32	15,9	13	39	150
0:08:30	32	15,9	13	39	150
0:08:31	33	16,0	13	39	150
0:08:32	33	16,0	13	39	150
0:08:33	33	16,0	13	39	150
0:08:34	33	16,0	13	39	150
0:08:35	33	16,0	13	39	150
0:08:36	33	16,0	13	39	150
0:08:37	33	16,0	13	39	150
0:08:38	33	16,0	13	39	150
0:08:39	33	16,0	13	39	150
0:08:40	33	16,0	13	39	150
0:08:41	33	16,0	13	39	150
0:08:42	33	16,0	13	39	150
0:08:43	33	16,0	13	39	150
0:08:44	33	16,0	13	39	150
0:08:45	33	16,0	13	39	150
0:08:46	33	16,0	13	39	150
0:08:47	33	16,0	13	39	150
0:08:48	33	16,1	13	39	150
0:08:49	33	16,1	13	39	150
0:08:50	33	16,1	13	39	150
0:08:51	33	16,1	13	39	150
0:08:52	33	16,1	13	39	150
0:08:53	33	16,1	13	39	150
0:08:54	33	16,1	13	39	150
0:08:55	33	16,2	13	39	150
0:08:56	33	16,2	13	39	150
0:08:57	33	16,2	13	39	150
0:08:58	33	16,2	13	39	150
0:08:59	33	16,2	13	39	150
0:09:00	33	16,2	13	39	150
0:09:01	33	16,2	13	39	150
0:09:02	33	16,4	13	39	150
0:09:03	33	16,6	13	39	150
0:09:04	33	16,7	13	39	150
0:09:05	33	16,7	13	39	150
0:09:06	33	16,7	13	39	150
0:09:07	33	16,7	13	39	150
0:09:08	33	16,7	13	39	150
0:09:09	33	16,7	13	39	150
0:09:10	33	16,7	13	39	150
0:09:11	33	16,8	13	39	150
0:09:12	33	16,8	13	39	150
0:09:13	33	16,8	13	39	150
0:09:14	33	16,8	13	39	150
0:09:15	33	16,8	13	39	150
0:09:16	33	16,8	13	39	150
0:09:17	33	16,8	13	39	150
0:09:18	33	16,8	13	39	150
0:09:19	34	16,8	13	39	150
0:09:20	34	16,8	13	39	150
0:09:21	34	16,8	13	39	150
0:09:22	34	16,8	13	39	150
0:09:23	34	16,8	13	39	150
0:09:24	34	16,8	13	39	150
0:09:25	34	16,8	13	39	150
0:09:26	34	16,8	13	39	150
0:09:27	34	16,8	13	39	150
0:09:28	34	16,8	13	39	150
0:09:29	34	16,8	13	39	150
0:09:30	34	16,8	13	39	150
0:09:31	34	16,8	13	39	150
0:09:32	34	16,8	13	39	150
0:09:33	34	16,8	13	39	150
0:09:34	34	16,8	13	39	150
0:09:35	34	16,8	13	39	150
0:09:36	34	17,0	13	39	150
0:09:37	34	17,1	13	39	150
0:09:38	34	17,1	13	39	150
0:09:39	34	17,1	13	39	150
0:09:40	34	17,1	13	39	150
0:09:41	34	17,2	13	39	150
0:09:42	34	17,2	13	39	150
0:09:43	34	17,2	13	39	150
0:09:44	34	17,2	13	39	150
0:09:45	34	17,2	13	39	150
0:09:46	34	17,2	14	39	150
0:09:47	34	17,2	14	39	150
0:09:48	34	17,2	14	39	150
0:09:49	34	17,2	14	39	150
0:09:50	34	17,2	14	39	150
0:09:51	34	17,2	14	39	150
0:09:52	34	17,2	14	39	150
0:09:53	34	17,2	14	39	150
0:09:54	34	17,2	14	39	150
0:09:55	34	17,2	14	39	150
0:09:56	34	17,2	14	39	150
0:09:57	34	17,2	14	39	150
0:09:58	34	17,2	14	39	150
0:09:59	34	17,2	14	39	150
0:10:00	34	17,3	14	39	150
0:10:01	34	17,3	14	39	150
0:10:02	34	17,4	14	39	150
0:10:03	34	17,4	14	39	150
0:10:04	34	17,4	14	39	150
0:10:05	34	17,4	14	39	150
0:10:06	34	17,4	14	39	150
0:10:07	34	17,4	14	39	150
0:10:08	34	17,4	14	39	150
0:10:09	34	17,4	14	39	150
0:10:10	34	17,4	14	39	150
0:10:11	34	17,4	14	39	150
0:10:12	34	17,4	14	39	150
0:10:13	34	17,6	14	39	150
0:10:14	34	17,8	14	39	150
0:10:15	35	17,8	14	39	150
0:10:16	35	17,8	14	39	150
0:10:17	35	17,9	14	39	150
0:10:18	35	17,9	14	40	150
0:10:19	35	17,9	14	39	150
0:10:20	35	17,9	14	39	150
0:10:21	35	17,9	14	39	150
0:10:22	35	17,9	14	39	150
0:10:23	35	17,9	14	39	150
0:10:24	35	17,9	14	39	150
0:10:25	35	17,9	14	40	150
0:10:26	35	17,9	14	40	150
0:10:27	35	17,9	14	39	150
0:10:28	35	18,0	14	39	150
0:10:29	35	18,0	14	40	150
0:10:30	35	18,0	14	39	150
0:10:31	35	18,0	14	39	150
0:10:32	35	18,0	14	39	150
0:10:33	35	18,0	14	40	150
0:10:34	35	18,0	14	39	150
0:10:35	35	18,0	14	39	150
0:10:36	35	18,0	14	40	150
0:10:37	35	18,0	14	40	150
0:10:38	35	18,1	14	40	150
0:10:39	35	18,1	14	40	150
0:10:40	35	18,1	14	40	150
0:10:41	35	18,1	14	40	150
0:10:42	35	18,1	14	40	150
0:10:43	35	18,1	14	40	150
0:10:44	35	18,1	14	40	150
0:10:45	35	18,1	14	40	150
0:10:46	35	18,1	14	40	150
0:10:47	35	18,2	14	40	150
0:10:48	35	18,2	14	40	150
0:10:49	35	18,2	14	40	150
0:10:50	35	18,2	14	40	150
0:10:51	35	18,2	14	40	150
0:10:52	35	18,2	14	40	150
0:10:53	35	18,2	14	40	150
0:10:54	35	18,3	14	40	150
0:10:55	35	18,3	14	40	150
0:10:56	35	18,3	14	40	150
0:10:57	35	18,3	14	40	150
0:10:58	35	18,3	14	40	150
0:10:59	35	18,3	14	40	150
0:11:00	35	18,3	14	40	150
0:11:01	35	18,4	14	40	150
0:11:02	35	18,4	14	40	150
0:11:03	35	18,4	15	40	150
0:11:04	35	18,4	15	40	150
0:11:05	35	18,4	15	40	150
0:11:06	35	18,4	15	40	150
0:11:07	35	18,4	15	40	150
0:11:08	35	18,5	15	40	150
0:11:09	35	18,5	15	40	150
0:11:10	35	18,5	15	40	150
0:11:11	35	18,5	15	41	150
0:11:12	35	18,5	15	40	150
0:11:13	35	18,5	15	40	150
0:11:14	35	18,6	15	40	150
0:11:15	35	18,6	15	41	150
0:11:16	35	18,7	15	41	150
0:11:17	35	18,7	15	41	150
0:11:18	35	18,7	15	41	150
0:11:19	35	18,8	15	41	150
0:11:20	35	18,8	15	41	150
0:11:21	35	18,8	15	41	150
0:11:22	35	18,8	15	41	150
0:11:23	35	18,8	15	41	150
0:11:24	35	18,8	15	41	150
0:11:25	35	18,9	15	41	150
0:11:26	35	18,9	15	41	150
0:11:27	35	18,9	15	41	150
0:11:28	35	18,9	15	41	150
0:11:29	35	18,9	15	41	150
0:11:30	35	18,9	15	41	150
0:11:31	35	19,0	15	41	150
0:11:32	35	19,0	15	41	150
0:11:33	36	19,0	15	41	150
0:11:34	36	19,0	15	41	150
0:11:35	36	19,0	15	41	150
0:11:36	36	19,0	15	41	150
0:11:37	36	19,1	15	41	150
0:11:38	36	19,1	15	41	150
0:11:39	36	19,1	15	41	150
0:11:40	36	19,1	15	42	150
0:11:41	36	19,1	15	41	150
0:11:42	36	19,1	15	41	150
0:11:43	36	19,2	15	41	150
0:11:44	36	19,2	15	41	150
0:11:45	36	19,2	15	41	150
0:11:46	36	19,2	15	42	150
0:11:47	36	19,2	15	42	150
0:11:48	36	19,3	15	42	150
0:11:49	36	19,3	15	42	150
0:11:50	36	19,3	15	42	150
0:11:51	36	19,3	15	42	150
0:11:52	36	19,3	15	42	150
0:11:53	36	19,3	15	42	150
0:11:54	36	19,3	15	42	150
0:11:55	36	19,4	14	42	150
0:11:56	36	19,4	14	42	150
0:11:57	36	19,4	14	42	150
0:11:58	36	19,4	14	42	150
0:11:59	36	19,4	14	42	150
0:12:00	36	19,4	14	42	150
0:12:01	36	19,5	14	42	150
0:12:02	36	19,5	14	42	150
0:12:03	36	19,5	14	42	150
0:12:04	36	19,5	14	42	150
0:12:05	36	19,5	14	42	150
0:12:06	36	19,5	14	42	150
0:12:07	36	19,6	14	42	150
0:12:08	36	19,6	14	42	150
0:12:09	36	19,6	14	42	150
0:12:10	36	19,6	14	42	150
0:12:11	36	19,6	14	42	150
0:12:12	36	19,6	14	42	150
0:12:13	36	19,7	14	42	150
0:12:14	36	19,7	14	42	150
0:12:15	36	19,7	14	42	150
0:12:16	36	19,7	14	42	150
0:12:17	36	19,7	14	42	150
0:12:18	36	19,7	14	42	150
0:12:19	36	19,7	14	42	150
0:12:20	36	19,7	14	42	150
0:12:21	36	19,8	14	42	150
0:12:22	36	19,8	14	42	150
0:12:23	36	19,8	14	43	150
0:12:24	36	19,8	14	42	150
0:12:25	36	19,8	14	42	150
0:12:26	36	19,8	14	42	150
0:12:27	36	19,8	14	42	150
0:12:28	36	19,8	14	43	150
0:12:29	36	19,9	14	42	150
0:12:30	36	19,9	14	42	150
0:12:31	36	19,9	14	42	150
0:12:32	36	19,9	14	43	150
0:12:33	36	19,9	14	42	150
0:12:34	36	19,9	14	43	150
0:12:35	36	20,1	14	43	150
0:12:36	36	20,2	14	43	150
0:12:37	36	20,3	14	43	150
0:12:38	36	20,3	14	42	150
0:12:39	37	20,3	14	43	150
0:12:40	37	20,3	14	43	150
0:12:41	37	20,3	14	43	150
0:12:42	37	20,3	14	43	150
0:12:43	37	20,4	14	43	150
0:12:44	37	20,4	14	43	150
0:12:45	37	20,4	14	43	150
0:12:46	37	20,4	14	43	150
0:12:47	37	20,4	14	43	150
0:12:48	37	20,4	14	43	150
0:12:49	37	20,4	14	43	150
0:12:50	37	20,4	14	43	150
0:12:51	37	20,4	14	43	150
0:12:52	37	20,4	14	43	150
0:12:53	37	20,5	14	43	150
0:12:54	37	20,5	14	43	150
0:12:55	37	20,5	14	43	150
0:12:56	37	20,5	14	43	150
0:12:57	37	20,5	14	43	150
0:12:58	37	20,5	14	43	150
0:12:59	37	20,5	14	43	150
0:13:00	37	20,5	14	43	150
0:13:01	37	20,5	14	43	150
0:13:02	37	20,5	14	43	150
0:13:03	37	20,6	14	43	150
0:13:04	37	20,6	14	43	150
0:13:05	37	20,6	14	43	150
0:13:06	37	20,6	14	43	150
0:13:07	37	20,6	14	43	150
0:13:08	37	20,6	14	43	150
0:13:09	37	20,6	14	43	150
0:13:10	37	20,6	14	43	150
0:13:11	37	20,6	14	43	150
0:13:12	37	20,6	14	43	150
0:13:13	37	20,6	14	43	150
0:13:14	37	20,7	14	43	150
0:13:15	37	20,7	14	43	150
0:13:16	37	20,7	14	43	150
0:13:17	37	20,7	14	43	150
0:13:18	37	20,7	14	43	150
0:13:19	37	20,7	14	43	150
0:13:20	37	20,7	14	43	150
0:13:21	37	20,7	14	43	150
0:13:22	37	20,8	14	43	150
0:13:23	37	20,8	14	43	150
0:13:24	37	20,9	14	43	150
0:13:25	37	20,9	14	43	150
0:13:26	37	20,9	14	43	150
0:13:27	37	20,9	14	43	150
0:13:28	37	20,9	14	43	150
0:13:29	37	20,9	14	43	150
0:13:30	37	20,9	14	43	150
0:13:31	37	20,9	14	43	150
0:13:32	37	21,0	14	43	150
0:13:33	37	21,0	14	43	150
0:13:34	38	21,0	14	43	150
0:13:35	38	21,0	14	43	150
0:13:36	38	21,0	14	43	150
0:13:37	38	21,0	14	43	150
0:13:38	38	21,0	14	43	150
0:13:39	38	21,1	14	43	150
0:13:40	38	21,4	14	43	150
0:13:41	38	21,5	14	43	150
0:13:42	38	21,5	14	43	150
0:13:43	38	21,5	14	43	150
0:13:44	38	21,5	14	43	150
0:13:45	38	21,5	14	43	150
0:13:46	38	21,5	14	43	150
0:13:47	38	21,5	14	43	150
0:13:48	38	21,5	14	43	150
0:13:49	38	21,6	14	43	150
0:13:50	38	21,6	14	43	150
0:13:51	38	21,6	14	44	150
0:13:52	38	21,6	14	43	150
0:13:53	38	21,6	14	43	150
0:13:54	38	21,6	14	43	150
0:13:55	38	21,6	14	43	150
0:13:56	38	21,6	14	43	150
0:13:57	38	21,6	14	43	150
0:13:58	38	21,6	14	43	150
0:13:59	38	21,6	14	43	150
0:14:00	38	21,6	14	43	150
0:14:01	38	21,6	14	43	150
0:14:02	38	21,6	14	43	150
0:14:03	38	21,7	14	43	150
0:14:04	38	21,7	14	43	150
0:14:05	38	21,7	14	43	150
0:14:06	38	21,7	14	44	150
0:14:07	38	21,7	14	43	150
0:14:08	38	21,7	14	44	150
0:14:09	38	21,7	14	43	150
0:14:10	38	21,7	14	43	150
0:14:11	38	21,7	14	44	150
0:14:12	38	21,7	14	43	150
0:14:13	38	21,8	14	44	150
0:14:14	38	21,8	14	43	150
0:14:15	38	21,8	14	44	150
0:14:16	38	21,8	14	44	150
0:14:17	38	21,8	14	44	150
0:14:18	38	21,8	14	44	150
0:14:19	38	21,8	14	44	150
0:14:20	38	21,8	14	44	150
0:14:21	38	21,8	14	43	150
0:14:22	38	21,8	14	44	150
0:14:23	38	21,8	14	44	150
0:14:24	38	21,8	14	44	150
0:14:25	38	21,9	14	44	150
0:14:26	38	21,9	14	44	150
0:14:27	38	21,9	14	44	150
0:14:28	38	21,9	14	44	150
0:14:29	38	21,9	14	44	150
0:14:30	38	21,9	14	44	150
0:14:31	38	22,1	14	44	150
0:14:32	38	22,2	14	44	150
0:14:33	39	22,3	14	44	150
0:14:34	39	22,3	14	44	150
0:14:35	39	22,3	14	44	150
0:14:36	39	22,3	14	44	150
0:14:37	39	22,4	14	44	150
0:14:38	39	22,4	14	44	150
0:14:39	39	22,4	14	44	150
0:14:40	39	22,4	14	44	150
0:14:41	39	22,4	14	44	150
0:14:42	39	22,4	14	44	150
0:14:43	39	22,4	14	44	150
0:14:44	39	22,4	14	44	150
0:14:45	39	22,4	14	44	150
0:14:46	39	22,4	14	44	150
0:14:47	39	22,4	14	44	150
0:14:48	39	22,5	14	44	150
0:14:49	39	22,5	14	44	150
0:14:50	39	22,5	14	44	150
0:14:51	39	22,5	14	44	150
0:14:52	39	22,5	14	44	150
0:14:53	39	22,5	14	44	150
0:14:54	39	22,5	14	44	150
0:14:55	39	22,5	14	44	150
0:14:56	39	22,5	14	44	150
0:14:57	39	22,5	14	44	150
0:14:58	39	22,5	14	44	150
0:14:59	39	22,6	14	44	150
0:15:00	39	22,6	14	44	150
0:15:01	39	22,6	14	44	150
0:15:02	39	22,6	14	44	150
0:15:03	39	22,6	14	44	150
0:15:04	39	22,6	14	44	150
0:15:05	39	22,6	14	44	150
0:15:06	39	22,6	14	44	150
0:15:07	39	22,6	14	44	150
0:15:08	39	22,6	14	44	150
0:15:09	39	22,7	14	44	150
0:15:10	39	22,7	14	44	150
0:15:11	39	22,7	14	44	150
0:15:12	39	22,7	14	44	150
0:15:13	39	22,7	14	45	150
0:15:14	39	22,7	14	44	150
0:15:15	39	22,7	14	44	150
0:15:16	39	22,7	14	44	150
0:15:17	39	22,7	14	44	150
0:15:18	39	22,8	14	44	150
0:15:19	39	22,8	14	44	150
0:15:20	39	22,8	14	44	150
0:15:21	39	22,8	14	44	150
0:15:22	39	22,8	14	44	150
0:15:23	39	22,9	14	44	150
0:15:24	39	22,9	14	45	150
0:15:25	39	22,9	14	45	150
0:15:26	39	23,0	14	44	150
0:15:27	39	23,0	14	45	150
0:15:28	39	23,0	14	45	150
0:15:29	39	23,0	14	45	150
0:15:30	39	23,0	14	45	150
0:15:31	39	23,0	14	45	150
0:15:32	39	23,0	14	45	150
0:15:33	39	23,1	14	45	150
0:15:34	39	23,1	14	45	150
0:15:35	39	23,1	14	45	150
0:15:36	39	23,1	14	45	150
0:15:37	39	23,1	14	45	150
0:15:38	39	23,1	14	45	150
0:15:39	40	23,1	14	45	150
0:15:40	40	23,1	14	45	150
0:15:41	40	23,2	14	45	150
0:15:42	40	23,2	14	45	150
0:15:43	40	23,2	14	45	150
0:15:44	40	23,2	14	45	150
0:15:45	40	23,2	14	45	150
0:15:46	40	23,3	14	45	150
0:15:47	40	23,4	14	45	150
0:15:48	40	23,5	14	45	150
0:15:49	40	23,5	14	45	150
0:15:50	40	23,5	14	45	150
0:15:51	40	23,5	14	45	150
0:15:52	40	23,5	14	45	150
0:15:53	40	23,6	14	45	150
0:15:54	40	23,6	14	45	150
0:15:55	40	23,6	14	45	150
0:15:56	40	23,6	14	45	150
0:15:57	40	23,6	14	45	150
0:15:58	40	23,6	14	45	150
0:15:59	40	23,6	14	45	150
0:16:00	40	23,6	14	45	150
0:16:01	40	23,7	14	45	150
0:16:02	40	23,7	14	45	150
0:16:03	40	23,7	14	45	150
0:16:04	40	23,7	14	45	150
0:16:05	40	23,7	14	45	150
0:16:06	40	23,7	14	45	150
0:16:07	40	23,7	14	45	150
0:16:08	40	23,8	14	45	150
0:16:09	40	23,8	14	45	150
0:16:10	40	23,8	14	45	150
0:16:11	40	23,8	14	45	150
0:16:12	40	23,8	14	45	150
0:16:13	40	23,8	14	46	150
0:16:14	40	23,8	14	45	150
0:16:15	40	23,9	14	46	150
0:16:16	40	23,9	14	45	150
0:16:17	40	23,9	14	46	150
0:16:18	40	23,9	14	46	150
0:16:19	40	23,9	14	46	150
0:16:20	40	23,9	14	46	150
0:16:21	40	23,9	14	46	150
0:16:22	40	23,9	14	46	150
0:16:23	40	24,0	14	46	150
0:16:24	40	24,0	14	46	150
0:16:25	40	24,0	14	46	150
0:16:26	40	24,0	14	46	150
0:16:27	40	24,0	14	46	150
0:16:28	40	24,0	14	46	150
0:16:29	40	24,0	14	46	150
0:16:30	40	24,1	14	46	150
0:16:31	40	24,1	14	46	150
0:16:32	40	24,1	14	46	150
0:16:33	40	24,1	14	46	150
0:16:34	40	24,1	14	46	150
0:16:35	40	24,1	14	46	150
0:16:36	40	24,1	14	46	150
0:16:37	40	24,2	14	46	150
0:16:38	40	24,2	14	46	150
0:16:39	40	24,2	14	46	150
0:16:40	40	24,2	14	46	150
0:16:41	40	24,2	14	46	150
0:16:42	40	24,2	14	46	150
0:16:43	40	24,2	14	46	150
0:16:44	40	24,2	14	46	150
0:16:45	40	24,3	14	46	150
0:16:46	41	24,3	14	46	150
0:16:47	40	24,3	14	46	150
0:16:48	41	24,4	14	46	150
0:16:49	41	24,5	14	46	150
0:16:50	41	24,6	14	46	150
0:16:51	41	24,6	14	46	150
0:16:52	41	24,6	14	47	150
0:16:53	41	24,6	14	46	150
0:16:54	41	24,6	14	46	150
0:16:55	41	24,7	14	46	150
0:16:56	41	24,7	14	46	150
0:16:57	41	24,7	14	46	150
0:16:58	41	24,7	14	46	150
0:16:59	41	24,7	14	46	150
0:17:00	41	24,7	14	46	150
0:17:01	41	24,7	14	46	150
0:17:02	41	24,7	14	47	150
0:17:03	41	24,8	14	46	150
0:17:04	41	24,8	14	46	150
0:17:05	41	24,8	14	46	150
0:17:06	41	24,8	14	46	150
0:17:07	41	24,8	14	47	150
0:17:08	41	24,8	14	47	150
0:17:09	41	24,8	14	47	150
0:17:10	41	24,8	14	47	150
0:17:11	41	24,9	14	47	150
0:17:12	41	24,9	14	47	150
0:17:13	41	24,9	14	47	150
0:17:14	41	24,9	14	47	150
0:17:15	41	24,9	14	47	150
0:17:16	41	24,9	14	47	150
0:17:17	41	24,9	14	47	150
0:17:18	41	24,9	14	47	150
0:17:19	41	25,0	14	47	150
0:17:20	41	25,0	14	47	150
0:17:21	41	25,0	14	47	150
0:17:22	41	25,0	14	47	150
0:17:23	41	25,0	14	47	150
0:17:24	41	25,0	14	47	150
0:17:25	41	25,0	14	47	150
0:17:26	41	25,0	14	47	150
0:17:27	41	25,1	14	47	150
0:17:28	41	25,1	14	47	150
0:17:29	41	25,1	14	47	150
0:17:30	41	25,1	14	47	150
0:17:31	41	25,1	14	47	150
0:17:32	41	25,1	14	47	150
0:17:33	41	25,1	14	47	150
0:17:34	41	25,1	14	47	150
0:17:35	41	25,1	14	47	150
0:17:36	41	25,2	14	47	150
0:17:37	41	25,2	14	47	150
0:17:38	41	25,2	14	47	150
0:17:39	41	25,2	14	47	150
0:17:40	41	25,2	14	47	150
0:17:41	41	25,2	14	47	150
0:17:42	41	25,2	14	47	150
0:17:43	41	25,2	14	47	150
0:17:44	41	25,4	14	47	150
0:17:45	41	25,5	14	47	150
0:17:46	41	25,5	14	47	150
0:17:47	41	25,5	14	47	150
0:17:48	41	25,6	14	47	150
0:17:49	42	25,6	14	47	150
0:17:50	42	25,6	14	47	150
0:17:51	42	25,6	14	47	150
0:17:52	42	25,6	14	47	150
0:17:53	42	25,6	14	47	150
0:17:54	42	25,6	14	47	150
0:17:55	42	25,6	14	47	150
0:17:56	42	25,6	14	47	150
0:17:57	42	25,6	14	47	150
0:17:58	42	25,7	14	47	150
0:17:59	42	25,7	14	47	150
0:18:00	42	25,7	14	47	150
0:18:01	42	25,7	14	47	150
0:18:02	42	25,7	14	47	150
0:18:03	42	25,7	14	47	150
0:18:04	42	25,7	14	47	150
0:18:05	42	25,7	14	47	150
0:18:06	42	25,7	14	47	150
0:18:07	42	25,7	14	47	150
0:18:08	42	25,8	14	47	150
0:18:09	42	25,8	14	47	150
0:18:10	42	25,8	14	47	150
0:18:11	42	25,8	14	47	150
0:18:12	42	25,8	14	48	150
0:18:13	42	25,8	14	48	150
0:18:14	42	25,8	14	47	150
0:18:15	42	25,8	14	48	150
0:18:16	42	25,8	14	48	150
0:18:17	42	25,8	14	48	150
0:18:18	42	25,9	14	47	150
0:18:19	42	25,9	14	48	150
0:18:20	42	25,9	14	48	150
0:18:21	42	25,9	14	48	150
0:18:22	42	26,0	14	48	150
0:18:23	42	26,1	14	48	150
0:18:24	42	26,1	14	48	150
0:18:25	42	26,1	14	48	150
0:18:26	42	26,2	14	48	150
0:18:27	42	26,2	14	48	150
0:18:28	42	26,2	14	48	150
0:18:29	42	26,2	14	48	150
0:18:30	42	26,2	14	48	150
0:18:31	42	26,2	14	48	150
0:18:32	42	26,2	14	48	150
0:18:33	42	26,2	14	48	150
0:18:34	42	26,2	14	48	150
0:18:35	42	26,2	14	48	150
0:18:36	42	26,3	14	48	150
0:18:37	42	26,3	14	48	150
0:18:38	42	26,3	14	48	150
0:18:39	42	26,3	14	48	150
0:18:40	42	26,3	14	48	150
0:18:41	42	26,3	14	48	150
0:18:42	42	26,3	14	48	150
0:18:43	42	26,3	14	48	150
0:18:44	42	26,3	14	48	150
0:18:45	42	26,3	14	48	150
0:18:46	42	26,4	14	48	150
0:18:47	42	26,4	14	48	150
0:18:48	42	26,4	14	48	150
0:18:49	42	26,4	14	48	150
0:18:50	42	26,4	14	48	150
0:18:51	43	26,4	15	48	150
0:18:52	43	26,5	15	48	150
0:18:53	43	26,6	15	48	150
0:18:54	43	26,7	15	48	150
0:18:55	43	26,8	15	48	150
0:18:56	43	26,8	15	48	150
0:18:57	43	26,8	15	48	150
0:18:58	43	26,8	15	48	150
0:18:59	43	26,8	15	48	150
0:19:00	43	26,8	15	48	150
0:19:01	43	26,8	15	48	150
0:19:02	43	26,8	15	48	150
0:19:03	43	26,9	15	48	150
0:19:04	43	26,9	15	48	150
0:19:05	43	26,9	15	48	150
0:19:06	43	26,9	15	48	150
0:19:07	43	26,9	15	48	150
0:19:08	43	26,9	15	48	150
0:19:09	43	26,9	15	48	150
0:19:10	43	26,9	15	48	150
0:19:11	43	26,9	15	48	150
0:19:12	43	26,9	15	48	150
0:19:13	43	27,0	15	48	150
0:19:14	43	27,0	15	48	150
0:19:15	43	27,0	15	48	150
0:19:16	43	27,0	15	48	150
0:19:17	43	27,0	15	48	150
0:19:18	43	27,0	15	48	150
0:19:19	43	27,0	15	48	150
0:19:20	43	27,0	15	48	150
0:19:21	43	27,0	15	49	150
0:19:22	43	27,0	15	48	150
0:19:23	43	27,1	15	48	150
0:19:24	43	27,1	15	48	150
0:19:25	43	27,1	15	48	150
0:19:26	43	27,1	15	48	150
0:19:27	43	27,1	15	48	150
0:19:28	43	27,1	15	49	150
0:19:29	43	27,1	15	49	150
0:19:30	43	27,1	15	48	150
0:19:31	43	27,1	15	49	150
0:19:32	43	27,1	15	49	150
0:19:33	43	27,2	15	49	150
0:19:34	43	27,2	15	49	150
0:19:35	43	27,2	15	49	150
0:19:36	43	27,2	15	49	150
0:19:37	43	27,2	15	49	150
0:19:38	43	27,2	15	49	150
0:19:39	43	27,2	15	49	150
0:19:40	43	27,4	15	49	150
0:19:41	43	27,4	15	49	150
0:19:42	43	27,4	15	49	150
0:19:43	43	27,5	15	49	150
0:19:44	43	27,5	15	49	150
0:19:45	43	27,5	15	49	150
0:19:46	43	27,5	15	49	150
0:19:47	43	27,5	15	49	150
0:19:48	43	27,5	15	49	150
0:19:49	43	27,5	15	49	150
0:19:50	43	27,5	15	49	150
0:19:51	43	27,6	15	49	150
0:19:52	43	27,6	15	49	150
0:19:53	43	27,6	15	49	150
0:19:54	43	27,6	15	49	150
0:19:55	43	27,6	15	49	150
0:19:56	43	27,6	15	49	150
0:19:57	44	27,7	15	49	150
0:19:58	44	27,7	15	49	150
0:19:59	44	27,7	15	49	150
0:20:00	44	27,7	15	49	150
0:20:01	44	27,7	15	49	150
0:20:02	44	27,7	15	49	150
0:20:03	44	27,7	15	49	150
0:20:04	44	27,8	15	49	150
0:20:05	44	27,8	15	49	150
0:20:06	44	27,8	15	49	150
0:20:07	44	27,8	15	49	150
0:20:08	44	27,8	15	49	150
0:20:09	44	27,8	15	49	150
0:20:10	44	27,8	15	49	150
0:20:11	44	27,8	14	49	150
0:20:12	44	27,9	15	49	150
0:20:13	44	27,9	15	49	150
0:20:14	44	27,9	15	49	150
0:20:15	44	27,9	15	49	150
0:20:16	44	27,9	15	50	150
0:20:17	44	27,9	15	50	150
0:20:18	44	27,9	15	50	150
0:20:19	44	28,0	15	50	150
0:20:20	44	28,0	15	50	150
0:20:21	44	28,0	15	50	150
0:20:22	44	28,0	15	50	150
0:20:23	44	28,0	15	50	150
0:20:24	44	28,0	15	50	150
0:20:25	44	28,1	15	50	150
0:20:26	44	28,2	15	50	150
0:20:27	44	28,3	15	50	150
0:20:28	44	28,3	15	50	150
0:20:29	44	28,3	15	50	150
0:20:30	44	28,3	15	50	150
0:20:31	44	28,4	15	50	150
0:20:32	44	28,4	15	50	150
0:20:33	44	28,4	15	50	150
0:20:34	44	28,4	14	50	150
0:20:35	44	28,4	14	50	150
0:20:36	44	28,4	15	50	150
0:20:37	44	28,5	14	50	150
0:20:38	44	28,5	14	50	150
0:20:39	44	28,5	14	50	150
0:20:40	44	28,5	15	50	150
0:20:41	44	28,5	15	50	150
0:20:42	44	28,5	15	50	150
0:20:43	44	28,6	15	50	150
0:20:44	44	28,6	15	50	150
0:20:45	44	28,6	15	50	150
0:20:46	44	28,6	15	50	150
0:20:47	44	28,6	15	50	150
0:20:48	44	28,6	15	50	150
0:20:49	44	28,7	14	50	150
0:20:50	44	28,7	14	50	150
0:20:51	44	28,7	15	50	150
0:20:52	44	28,7	15	50	150
0:20:53	44	28,7	15	50	150
0:20:54	44	28,7	15	51	150
0:20:55	44	28,7	15	50	150
0:20:56	44	28,7	15	50	150
0:20:57	44	28,8	15	51	150
0:20:58	44	28,8	15	50	150
0:20:59	44	28,8	15	51	150
0:21:00	44	28,8	15	51	150
0:21:01	44	28,8	15	50	150
0:21:02	44	28,8	15	50	150
0:21:03	44	28,8	15	50	150
0:21:04	45	28,9	15	51	150
0:21:05	45	28,9	15	51	150
0:21:06	45	28,9	15	51	150
0:21:07	45	28,9	15	51	150
0:21:08	45	28,9	15	51	150
0:21:09	45	28,9	15	51	150
0:21:10	45	28,9	15	51	150
0:21:11	45	28,9	15	51	150
0:21:12	45	28,9	15	51	150
0:21:13	45	29,0	15	51	150
0:21:14	45	29,0	15	51	150
0:21:15	45	29,0	15	51	150
0:21:16	45	29,0	15	51	150
0:21:17	45	29,0	15	51	150
0:21:18	45	29,0	15	51	150
0:21:19	45	29,0	15	51	150
0:21:20	45	29,1	15	51	150
0:21:21	45	29,1	15	51	150
0:21:22	45	29,1	15	51	150
0:21:23	45	29,1	15	51	150
0:21:24	45	29,1	15	51	150
0:21:25	45	29,1	15	51	150
0:21:26	45	29,1	15	51	150
0:21:27	45	29,1	15	51	150
0:21:28	45	29,2	15	51	150
0:21:29	45	29,2	15	51	150
0:21:30	45	29,2	15	51	150
0:21:31	45	29,2	15	51	150
0:21:32	45	29,2	15	51	150
0:21:33	45	29,2	15	51	150
0:21:34	45	29,3	15	51	150
0:21:35	45	29,3	15	51	150
0:21:36	45	29,3	15	51	150
0:21:37	45	29,3	15	51	150
0:21:38	45	29,3	15	51	150
0:21:39	45	29,3	15	51	150
0:21:40	45	29,3	15	51	150
0:21:41	45	29,5	15	51	150
0:21:42	45	29,6	15	51	150
0:21:43	45	29,7	15	51	150
0:21:44	45	29,7	16	52	150
0:21:45	45	29,7	16	51	150
0:21:46	45	29,8	16	52	150
0:21:47	45	29,8	16	51	150
0:21:48	45	29,8	16	52	150
0:21:49	45	29,8	16	51	150
0:21:50	45	29,8	16	51	150
0:21:51	45	29,8	16	52	150
0:21:52	45	29,8	16	51	150
0:21:53	45	29,8	16	52	150
0:21:54	45	29,9	16	52	150
0:21:55	45	29,9	16	52	150
0:21:56	45	29,9	16	51	150
0:21:57	45	29,9	16	51	150
0:21:58	45	29,9	16	52	150
0:21:59	45	29,9	16	52	150
0:22:00	45	29,9	16	52	150
0:22:01	45	29,9	16	52	150
0:22:02	45	29,9	16	52	150
0:22:03	45	30,0	16	52	150
0:22:04	45	30,0	16	52	150
0:22:05	45	30,0	16	52	150
0:22:06	45	30,0	16	52	150
0:22:07	45	30,0	16	51	150
0:22:08	45	30,0	16	52	150
0:22:09	46	30,0	16	52	150
0:22:10	46	30,0	16	52	150
0:22:11	46	30,0	16	52	150
0:22:12	46	30,1	16	52	150
0:22:13	46	30,1	16	52	150
0:22:14	46	30,1	16	52	150
0:22:15	46	30,1	16	52	150
0:22:16	46	30,1	16	52	150
0:22:17	46	30,1	16	52	150
0:22:18	46	30,1	16	52	150
0:22:19	46	30,2	16	52	150
0:22:20	46	30,2	16	52	150
0:22:21	46	30,2	16	52	150
0:22:22	46	30,2	16	52	150
0:22:23	46	30,2	16	52	150
0:22:24	46	30,3	16	52	150
0:22:25	46	30,3	16	52	150
0:22:26	46	30,3	16	52	150
0:22:27	46	30,3	16	52	150
0:22:28	46	30,3	16	52	150
0:22:29	46	30,3	16	52	150
0:22:30	46	30,4	16	52	150
0:22:31	46	30,4	16	52	150
0:22:32	46	30,4	16	52	150
0:22:33	46	30,4	16	52	150
0:22:34	46	30,4	16	52	150
0:22:35	46	30,4	16	52	150
0:22:36	46	30,4	16	52	150
0:22:37	46	30,4	16	52	150
0:22:38	46	30,4	16	52	150
0:22:39	46	30,5	16	52	150
0:22:40	46	30,5	16	52	150
0:22:41	46	30,5	16	52	150
0:22:42	46	30,5	16	52	150
0:22:43	46	30,5	16	52	150
0:22:44	46	30,5	16	52	150
0:22:45	46	30,5	16	52	150
0:22:46	46	30,6	16	52	150
0:22:47	46	30,6	16	52	150
0:22:48	46	30,6	16	53	150
0:22:49	46	30,6	16	52	150
0:22:50	46	30,6	16	53	150
0:22:51	46	30,6	16	53	150
0:22:52	46	30,6	16	53	150
0:22:53	46	30,6	16	53	150
0:22:54	46	30,7	16	53	150
0:22:55	46	30,7	16	53	150
0:22:56	46	30,7	16	53	150
0:22:57	46	30,7	16	53	150
0:22:58	46	30,7	16	53	150
0:22:59	46	30,7	16	53	150
0:23:00	46	30,7	16	53	150
0:23:01	46	30,7	16	53	150
0:23:02	46	30,7	16	53	150
0:23:03	46	30,8	16	53	150
0:23:04	46	30,8	16	53	150
0:23:05	46	30,9	16	53	150
0:23:06	46	31,1	16	53	150
0:23:07	46	31,2	16	53	150
0:23:08	46	31,2	16	53	150
0:23:09	46	31,2	16	53	150
0:23:10	46	31,2	16	53	150
0:23:11	47	31,2	16	53	150
0:23:12	47	31,3	16	53	150
0:23:13	47	31,3	16	53	150
0:23:14	47	31,3	16	53	150
0:23:15	47	31,3	16	53	150
0:23:16	47	31,3	16	53	150
0:23:17	47	31,3	16	53	150
0:23:18	47	31,3	16	53	150
0:23:19	47	31,3	16	53	150
0:23:20	47	31,3	16	53	150
0:23:21	47	31,4	16	53	150
0:23:22	47	31,4	16	53	150
0:23:23	47	31,4	16	53	150
0:23:24	47	31,4	17	53	150
0:23:25	47	31,4	17	53	150
0:23:26	47	31,4	17	53	150
0:23:27	47	31,4	17	53	150
0:23:28	47	31,4	17	53	150
0:23:29	47	31,5	17	53	150
0:23:30	47	31,5	17	53	150
0:23:31	47	31,5	17	53	150
0:23:32	47	31,5	17	53	150
0:23:33	47	31,5	17	53	150
0:23:34	47	31,5	17	53	150
0:23:35	47	31,5	17	53	150
0:23:36	47	31,5	17	53	150
0:23:37	47	31,5	17	53	150
0:23:38	47	31,6	17	53	150
0:23:39	47	31,6	17	53	150
0:23:40	47	31,6	17	53	150
0:23:41	47	31,6	17	53	150
0:23:42	47	31,6	17	53	150
0:23:43	47	31,6	17	53	150
0:23:44	47	31,6	16	53	150
0:23:45	47	31,6	16	53	150
0:23:46	47	31,6	16	53	150
0:23:47	47	31,7	16	53	150
0:23:48	47	31,7	16	53	150
0:23:49	47	31,7	16	53	150
0:23:50	47	31,7	16	54	150
0:23:51	47	31,7	16	53	150
0:23:52	47	31,7	16	53	150
0:23:53	47	31,7	16	54	150
0:23:54	47	31,7	16	54	150
0:23:55	47	31,7	16	53	150
0:23:56	47	31,8	16	53	150
0:23:57	47	31,8	16	54	150
0:23:58	47	31,8	16	54	150
0:23:59	47	31,8	16	54	150
0:24:00	47	31,8	16	54	150
0:24:01	47	31,8	16	54	150
0:24:02	47	31,8	16	54	150
0:24:03	47	31,8	16	54	150
0:24:04	47	31,8	16	54	150
0:24:05	47	31,9	16	54	150
0:24:06	47	31,9	16	54	150
0:24:07	47	31,9	16	54	150
0:24:08	47	31,9	16	54	150
0:24:09	47	31,9	16	54	150
0:24:10	47	31,9	16	54	150
0:24:11	47	31,9	16	54	150
0:24:12	47	31,9	16	54	150
0:24:13	48	32,0	16	54	150
0:24:14	48	32,0	16	54	150
0:24:15	48	32,0	16	54	150
0:24:16	48	32,0	16	54	150
0:24:17	48	32,0	16	54	150
0:24:18	48	32,0	16	54	150
0:24:19	48	32,2	16	54	150
0:24:20	48	32,2	16	54	150
0:24:21	48	32,3	16	54	150
0:24:22	48	32,3	16	54	150
0:24:23	48	32,3	16	54	150
0:24:24	48	32,3	16	54	150
0:24:25	48	32,3	16	54	150
0:24:26	48	32,3	16	54	150
0:24:27	48	32,4	16	54	150
0:24:28	48	32,4	16	54	150
0:24:29	48	32,4	16	54	150
0:24:30	48	32,4	16	54	150
0:24:31	48	32,4	16	54	150
0:24:32	48	32,4	16	54	150
0:24:33	48	32,4	16	54	150
0:24:34	48	32,4	16	54	150
0:24:35	48	32,5	16	54	150
0:24:36	48	32,5	16	54	150
0:24:37	48	32,5	16	54	150
0:24:38	48	32,5	16	54	150
0:24:39	48	32,5	16	54	150
0:24:40	48	32,5	16	54	150
0:24:41	48	32,5	16	54	150
0:24:42	48	32,5	16	54	150
0:24:43	48	32,5	16	54	150
0:24:44	48	32,6	16	54	150
0:24:45	48	32,6	16	54	150
0:24:46	48	32,6	16	54	150
0:24:47	48	32,6	16	54	150
0:24:48	48	32,6	16	54	150
0:24:49	48	32,6	16	54	150
0:24:50	48	32,6	16	54	150
0:24:51	48	32,6	16	54	150
0:24:52	48	32,6	16	54	150
0:24:53	48	32,6	16	54	150
0:24:54	48	32,7	16	54	150
0:24:55	48	32,8	16	54	150
0:24:56	48	32,9	16	54	150
0:24:57	48	32,9	16	54	150
0:24:58	48	33,0	16	54	150
0:24:59	48	33,0	16	54	150
0:25:00	48	33,0	16	54	150
0:25:01	48	33,0	16	54	150
0:25:02	48	33,0	16	54	150
