Repository: ProgWizer/parser

File: project-root/data/Data Acquisition/Data Acquisition/2017 year (147)/17-00016.txt (part 1 of 4)
--Test Summary--
Full Path and File Name	
Instrument Name	UCA Left Cell
Instrument Type	Model 4262 Twin Cell UCA
Instrument Serial Number	
Test Start Date	24.01.2017
Test Start Time	14:09:50
Test Stop Date	26.01.2017
Test Stop Time	14:15:15
Test Length	48:05:25
Final Sample Time Offset	48:05:00
Controller Schedule Name	
Sampling Period	30 seconds
Comments	MPa 3000psi
Information	WellID	
Information	Customer	
Information	EngName	
Information	CementClass	G
Information	CementMfr	Õîëñèì
Information	Additives	95G:5Dart-100+0.3%FLOSS-500+0.1%DPC
Information	Density	1900
Information	BHCT	
Information	BHST	
Information	FluidLoss	
Information	JobType	
Calculated Value	CS_50	4:01:30
Calculated Value	CS_500	5:00:30
Calculated Value	CS_Time8h	10,18 MPa
Calculated Value	CS_Time12h	14,36 MPa
Calculated Value	CS_Time24h	18,68 MPa
Calculated Value	CS_Time48h	20,98 MPa
Calculated Value	CS_Time72h	N/A
Calculated Curve	Compressive Strength	Compressive strength type B (more than 14 lb/gal)
Initial Temperature (°C)	25 °C
Final Temperature (°C)	84 °C
Initial Transit Time (microsec/in)	16,66 microsec/in
Final Transit Time (microsec/in)	8,29 microsec/in
Initial Compressive Strength (MPa)	0,00 MPa
Final Compressive Strength (MPa)	20,98 MPa
--Data--
Time (HH:MM:SS)	Temperature (°C)	Transit Time (microsec/in)	Compressive Strength (MPa)
0:00:00	25	16,66	0,00
0:00:30	25	16,66	0,00
0:01:00	25	16,67	0,00
0:01:30	25	16,68	0,00
0:02:00	25	16,68	0,00
0:02:30	25	16,69	0,00
0:03:00	25	16,69	0,00
0:03:30	25	16,70	0,00
0:04:00	25	16,70	0,00
0:04:30	26	16,70	0,00
0:05:00	26	16,70	0,00
0:05:30	26	16,71	0,00
0:06:00	27	16,67	0,00
0:06:30	27	16,68	0,00
0:07:00	28	16,67	0,00
0:07:30	28	16,67	0,00
0:08:00	29	16,66	0,00
0:08:30	30	16,65	0,00
0:09:00	30	16,65	0,00
0:09:30	31	16,63	0,01
0:10:00	32	16,62	0,01
0:10:30	32	16,61	0,01
0:11:00	33	16,60	0,01
0:11:30	33	16,59	0,02
0:12:00	34	16,57	0,02
0:12:30	34	16,56	0,02
0:13:00	35	16,55	0,03
0:13:30	35	16,54	0,03
0:14:00	36	16,53	0,03
0:14:30	37	16,51	0,04
0:15:00	37	16,50	0,04
0:15:30	38	16,49	0,04
0:16:00	38	16,48	0,05
0:16:30	39	16,47	0,05
0:17:00	40	16,45	0,05
0:17:30	40	16,44	0,05
0:18:00	41	16,43	0,06
0:18:30	42	16,42	0,06
0:19:00	42	16,41	0,06
0:19:30	43	16,40	0,07
0:20:00	44	16,38	0,07
0:20:30	44	16,37	0,07
0:21:00	45	16,36	0,08
0:21:30	46	16,36	0,08
0:22:00	46	16,34	0,08
0:22:30	47	16,33	0,08
0:23:00	48	16,32	0,09
0:23:30	48	16,32	0,09
0:24:00	49	16,30	0,09
0:24:30	49	16,30	0,09
0:25:00	50	16,29	0,10
0:25:30	51	16,28	0,10
0:26:00	51	16,27	0,10
0:26:30	52	16,27	0,10
0:27:00	52	16,26	0,11
0:27:30	53	16,25	0,11
0:28:00	54	16,25	0,11
0:28:30	54	16,24	0,11
0:29:00	55	16,24	0,11
0:29:30	55	16,23	0,11
0:30:00	56	16,23	0,11
0:30:30	57	16,23	0,11
0:31:00	57	16,22	0,12
0:31:30	58	16,22	0,12
0:32:00	59	16,21	0,12
0:32:30	59	16,21	0,12
0:33:00	60	16,20	0,12
0:33:30	61	16,20	0,12
0:34:00	61	16,20	0,12
0:34:30	62	16,20	0,12
0:35:00	62	16,20	0,12
0:35:30	63	16,20	0,12
0:36:00	64	16,20	0,12
0:36:30	64	16,20	0,12
0:37:00	65	16,20	0,12
0:37:30	65	16,20	0,12
0:38:00	66	16,20	0,12
0:38:30	66	16,20	0,12
0:39:00	67	16,21	0,12
0:39:30	67	16,20	0,12
0:40:00	67	16,21	0,12
0:40:30	68	16,21	0,12
0:41:00	68	16,22	0,12
0:41:30	68	16,22	0,12
0:42:00	68	16,23	0,11
0:42:30	68	16,18	0,13
0:43:00	69	16,20	0,12
0:43:30	69	16,20	0,12
0:44:00	69	16,20	0,12
0:44:30	69	16,21	0,12
0:45:00	69	16,21	0,12
0:45:30	69	16,21	0,12
0:46:00	69	16,22	0,12
0:46:30	69	16,22	0,12
0:47:00	69	16,23	0,11
0:47:30	69	16,23	0,11
0:48:00	69	16,23	0,11
0:48:30	68	16,23	0,11
0:49:00	68	16,23	0,11
0:49:30	68	16,23	0,11
0:50:00	68	16,23	0,11
0:50:30	68	16,23	0,11
0:51:00	68	16,24	0,11
0:51:30	68	16,24	0,11
0:52:00	68	16,24	0,11
0:52:30	68	16,24	0,11
0:53:00	67	16,25	0,11
0:53:30	67	16,25	0,11
0:54:00	67	16,25	0,11
0:54:30	67	16,25	0,11
0:55:00	67	16,25	0,11
0:55:30	67	16,26	0,11
0:56:00	67	16,26	0,11
0:56:30	67	16,27	0,10
0:57:00	67	16,27	0,10
0:57:30	68	16,23	0,11
0:58:00	68	16,24	0,11
0:58:30	68	16,24	0,11
0:59:00	68	16,25	0,11
0:59:30	68	16,25	0,11
1:00:00	68	16,25	0,11
1:00:30	68	16,25	0,11
1:01:00	68	16,26	0,11
1:01:30	68	16,26	0,11
1:02:00	68	16,26	0,11
1:02:30	68	16,26	0,11
1:03:00	68	16,27	0,10
1:03:30	68	16,27	0,10
1:04:00	68	16,27	0,10
1:04:30	68	16,27	0,10
1:05:00	68	16,27	0,10
1:05:30	68	16,27	0,10
1:06:00	68	16,27	0,10
1:06:30	68	16,27	0,10
1:07:00	68	16,27	0,10
1:07:30	68	16,27	0,10
1:08:00	68	16,27	0,10
1:08:30	68	16,27	0,10
1:09:00	68	16,27	0,10
1:09:30	68	16,28	0,10
1:10:00	68	16,28	0,10
1:10:30	68	16,28	0,10
1:11:00	68	16,28	0,10
1:11:30	68	16,28	0,10
1:12:00	68	16,28	0,10
1:12:30	68	16,28	0,10
1:13:00	68	16,28	0,10
1:13:30	68	16,29	0,10
1:14:00	68	16,29	0,10
1:14:30	68	16,29	0,10
1:15:00	68	16,30	0,09
1:15:30	68	16,30	0,09
1:16:00	68	16,30	0,09
1:16:30	68	16,27	0,10
1:17:00	68	16,27	0,10
1:17:30	68	16,28	0,10
1:18:00	68	16,28	0,10
1:18:30	68	16,28	0,10
1:19:00	68	16,29	0,10
1:19:30	69	16,29	0,10
1:20:00	69	16,29	0,10
1:20:30	69	16,29	0,10
1:21:00	69	16,29	0,10
1:21:30	69	16,30	0,09
1:22:00	69	16,30	0,09
1:22:30	69	16,30	0,09
1:23:00	69	16,30	0,09
1:23:30	69	16,30	0,09
1:24:00	69	16,30	0,09
1:24:30	69	16,30	0,09
1:25:00	69	16,30	0,09
1:25:30	69	16,30	0,09
1:26:00	69	16,30	0,09
1:26:30	69	16,31	0,09
1:27:00	69	16,31	0,09
1:27:30	69	16,31	0,09
1:28:00	69	16,31	0,09
1:28:30	69	16,31	0,09
1:29:00	69	16,32	0,09
1:29:30	69	16,32	0,09
1:30:00	69	16,32	0,09
1:30:30	69	16,32	0,09
1:31:00	69	16,32	0,09
1:31:30	69	16,32	0,09
1:32:00	69	16,32	0,09
1:32:30	69	16,32	0,09
1:33:00	70	16,32	0,09
1:33:30	70	16,33	0,08
1:34:00	70	16,33	0,08
1:34:30	70	16,34	0,08
1:35:00	70	16,34	0,08
1:35:30	70	16,35	0,08
1:36:00	70	16,31	0,09
1:36:30	70	16,32	0,09
1:37:00	70	16,32	0,09
1:37:30	70	16,32	0,09
1:38:00	70	16,32	0,09
1:38:30	70	16,33	0,08
1:39:00	70	16,33	0,08
1:39:30	70	16,33	0,08
1:40:00	70	16,33	0,08
1:40:30	70	16,33	0,08
1:41:00	70	16,34	0,08
1:41:30	70	16,34	0,08
1:42:00	70	16,34	0,08
1:42:30	70	16,34	0,08
1:43:00	70	16,34	0,08
1:43:30	70	16,34	0,08
1:44:00	70	16,35	0,08
1:44:30	70	16,35	0,08
1:45:00	70	16,36	0,08
1:45:30	71	16,36	0,08
1:46:00	71	16,36	0,08
1:46:30	71	16,36	0,08
1:47:00	71	16,36	0,08
1:47:30	71	16,36	0,08
1:48:00	71	16,36	0,08
1:48:30	71	16,36	0,08
1:49:00	71	16,36	0,08
1:49:30	71	16,37	0,07
1:50:00	71	16,37	0,07
1:50:30	71	16,37	0,07
1:51:00	71	16,38	0,07
1:51:30	71	16,38	0,07
1:52:00	71	16,38	0,07
1:52:30	71	16,38	0,07
1:53:00	71	16,38	0,07
1:53:30	71	16,39	0,07
1:54:00	71	16,39	0,07
1:54:30	71	16,40	0,07
1:55:00	71	16,41	0,06
1:55:30	71	16,37	0,07
1:56:00	71	16,38	0,07
1:56:30	71	16,38	0,07
1:57:00	71	16,38	0,07
1:57:30	71	16,38	0,07
1:58:00	72	16,39	0,07
1:58:30	72	16,39	0,07
1:59:00	72	16,39	0,07
1:59:30	72	16,39	0,07
2:00:00	72	16,40	0,07
2:00:30	72	16,40	0,07
2:01:00	72	16,40	0,07
2:01:30	72	16,41	0,06
2:02:00	72	16,41	0,06
2:02:30	72	16,41	0,06
2:03:00	72	16,41	0,06
2:03:30	72	16,41	0,06
2:04:00	72	16,41	0,06
2:04:30	72	16,41	0,06
2:05:00	72	16,42	0,06
2:05:30	72	16,42	0,06
2:06:00	72	16,42	0,06
2:06:30	72	16,43	0,06
2:07:00	72	16,43	0,06
2:07:30	72	16,44	0,06
2:08:00	72	16,44	0,06
2:08:30	72	16,44	0,05
2:09:00	72	16,44	0,05
2:09:30	72	16,44	0,05
2:10:00	72	16,45	0,05
2:10:30	73	16,45	0,05
2:11:00	73	16,45	0,05
2:11:30	73	16,45	0,05
2:12:00	73	16,45	0,05
2:12:30	73	16,46	0,05
2:13:00	73	16,46	0,05
2:13:30	73	16,47	0,05
2:14:00	73	16,43	0,06
2:14:30	73	16,44	0,05
2:15:00	73	16,45	0,05
2:15:30	73	16,45	0,05
2:16:00	73	16,46	0,05
2:16:30	73	16,46	0,05
2:17:00	73	16,47	0,05
2:17:30	73	16,47	0,05
2:18:00	73	16,48	0,05
2:18:30	73	16,48	0,05
2:19:00	73	16,48	0,04
2:19:30	73	16,48	0,04
2:20:00	73	16,48	0,04
2:20:30	73	16,49	0,04
2:21:00	73	16,49	0,04
2:21:30	73	16,50	0,04
2:22:00	73	16,50	0,04
2:22:30	74	16,50	0,04
2:23:00	74	16,50	0,04
2:23:30	74	16,50	0,04
2:24:00	74	16,51	0,04
2:24:30	74	16,51	0,04
2:25:00	74	16,52	0,04
2:25:30	74	16,52	0,04
2:26:00	74	16,53	0,03
2:26:30	74	16,53	0,03
2:27:00	74	16,54	0,03
2:27:30	74	16,54	0,03
2:28:00	74	16,54	0,03
2:28:30	74	16,54	0,03
2:29:00	74	16,54	0,03
2:29:30	74	16,55	0,03
2:30:00	74	16,56	0,03
2:30:30	74	16,56	0,02
2:31:00	74	16,56	0,02
2:31:30	74	16,57	0,02
2:32:00	74	16,54	0,03
2:32:30	74	16,55	0,03
2:33:00	74	16,56	0,02
2:33:30	74	16,56	0,02
2:34:00	74	16,57	0,02
2:34:30	74	16,58	0,02
2:35:00	75	16,59	0,02
2:35:30	75	16,59	0,02
2:36:00	75	16,60	0,01
2:36:30	75	16,60	0,01
2:37:00	75	16,61	0,01
2:37:30	75	16,62	0,01
2:38:00	75	16,62	0,01
2:38:30	75	16,62	0,01
2:39:00	75	16,63	0,01
2:39:30	75	16,63	0,01
2:40:00	75	16,64	0,01
2:40:30	75	16,65	0,00
2:41:00	75	16,65	0,00
2:41:30	75	16,66	0,00
2:42:00	75	16,67	0,00
2:42:30	75	16,67	0,00
2:43:00	75	16,68	0,00
2:43:30	75	16,68	0,00
2:44:00	75	16,69	0,00
2:44:30	75	16,71	0,00
2:45:00	75	16,71	0,00
2:45:30	75	16,71	0,00
2:46:00	75	16,72	0,00
2:46:30	76	16,72	0,00
2:47:00	76	16,74	0,00
2:47:30	76	16,74	0,00
2:48:00	76	16,75	0,00
2:48:30	76	16,76	0,00
2:49:00	76	16,77	0,00
2:49:30	76	16,73	0,00
2:50:00	76	16,74	0,00
2:50:30	76	16,76	0,00
2:51:00	76	16,78	0,00
2:51:30	76	16,78	0,00
2:52:00	76	16,78	0,00
2:52:30	76	16,80	0,00
2:53:00	76	16,80	0,00
2:53:30	76	16,81	0,00
2:54:00	76	16,82	0,00
2:54:30	76	16,83	0,00
2:55:00	76	16,84	0,00
2:55:30	76	16,85	0,00
2:56:00	76	16,86	0,00
2:56:30	76	16,87	0,00
2:57:00	76	16,88	0,00
2:57:30	76	16,88	0,00
2:58:00	76	16,89	0,00
2:58:30	76	16,90	0,00
2:59:00	77	16,91	0,00
2:59:30	77	16,92	0,00
3:00:00	77	16,92	0,00
3:00:30	77	16,93	0,00
3:01:00	77	16,94	0,00
3:01:30	77	16,94	0,00
3:02:00	77	16,95	0,00
3:02:30	77	16,95	0,00
3:03:00	77	16,96	0,00
3:03:30	77	16,97	0,00
3:04:00	77	16,98	0,00
3:04:30	77	16,98	0,00
3:05:00	77	16,98	0,00
3:05:30	77	16,99	0,00
3:06:00	77	17,00	0,00
3:06:30	77	16,95	0,00
3:07:00	77	16,97	0,00
3:07:30	77	16,98	0,00
3:08:00	77	16,98	0,00
3:08:30	77	16,99	0,00
3:09:00	77	16,99	0,00
3:09:30	77	17,00	0,00
3:10:00	77	17,00	0,00
3:10:30	77	17,01	0,00
3:11:00	77	17,01	0,00
3:11:30	77	17,02	0,00
3:12:00	78	17,02	0,00
3:12:30	78	17,02	0,00
3:13:00	78	17,02	0,00
3:13:30	78	17,02	0,00
3:14:00	78	17,02	0,00
3:14:30	78	17,02	0,00
3:15:00	78	17,02	0,00
3:15:30	78	17,03	0,00
3:16:00	78	17,02	0,00
3:16:30	78	17,02	0,00
3:17:00	78	17,02	0,00
3:17:30	78	17,02	0,00
3:18:00	78	17,02	0,00
3:18:30	78	17,02	0,00
3:19:00	78	17,02	0,00
3:19:30	78	17,02	0,00
3:20:00	78	17,02	0,00
3:20:30	78	17,02	0,00
3:21:00	78	17,02	0,00
3:21:30	78	17,03	0,00
3:22:00	78	16,99	0,00
3:22:30	78	17,00	0,00
3:23:00	78	17,00	0,00
3:23:30	79	17,00	0,00
3:24:00	79	17,00	0,00
3:24:30	79	16,99	0,00
3:25:00	79	16,99	0,00
3:25:30	79	16,99	0,00
3:26:00	79	16,99	0,00
3:26:30	79	16,99	0,00
3:27:00	79	16,98	0,00
3:27:30	79	16,98	0,00
3:28:00	79	16,98	0,00
3:28:30	79	16,97	0,00
3:29:00	79	16,97	0,00
3:29:30	79	16,96	0,00
3:30:00	79	16,96	0,00
3:30:30	79	16,95	0,00
3:31:00	79	16,95	0,00
3:31:30	79	16,95	0,00
3:32:00	79	16,94	0,00
3:32:30	79	16,94	0,00
3:33:00	79	16,93	0,00
3:33:30	79	16,92	0,00
3:34:00	79	16,92	0,00
3:34:30	79	16,91	0,00
3:35:00	80	16,90	0,00
3:35:30	80	16,90	0,00
3:36:00	80	16,89	0,00
3:36:30	80	16,86	0,00
3:37:00	80	16,85	0,00
3:37:30	80	16,84	0,00
3:38:00	80	16,84	0,00
3:38:30	80	16,83	0,00
3:39:00	80	16,81	0,00
3:39:30	80	16,80	0,00
3:40:00	80	16,79	0,00
3:40:30	80	16,78	0,00
3:41:00	80	16,77	0,00
3:41:30	80	16,75	0,00
3:42:00	80	16,74	0,00
3:42:30	80	16,72	0,00
3:43:00	80	16,71	0,00
3:43:30	80	16,69	0,00
3:44:00	80	16,67	0,00
3:44:30	80	16,65	0,00
3:45:00	80	16,64	0,01
3:45:30	80	16,62	0,01
3:46:00	80	16,59	0,02
3:46:30	80	16,57	0,02
3:47:00	81	16,55	0,03
3:47:30	81	16,53	0,03
3:48:00	81	16,50	0,04
3:48:30	81	16,48	0,05
3:49:00	81	16,45	0,05
3:49:30	81	16,43	0,06
3:50:00	81	16,41	0,06
3:50:30	81	16,35	0,08
3:51:00	81	16,32	0,09
3:51:30	81	16,30	0,09
3:52:00	81	16,26	0,11
3:52:30	81	16,22	0,12
3:53:00	81	16,18	0,13
3:53:30	81	16,14	0,14
3:54:00	81	16,11	0,15
3:54:30	81	16,07	0,16
3:55:00	81	16,02	0,17
3:55:30	81	15,98	0,19
3:56:00	81	15,94	0,20
3:56:30	81	15,90	0,21
3:57:00	81	15,85	0,23
3:57:30	81	15,81	0,24
3:58:00	81	15,76	0,26
3:58:30	82	15,71	0,27
3:59:00	82	15,66	0,29
3:59:30	82	15,62	0,30
4:00:00	82	15,57	0,32
4:00:30	82	15,53	0,34
4:01:00	82	15,48	0,35
4:01:30	82	15,45	0,36
4:02:00	82	15,36	0,40
4:02:30	82	15,33	0,41
4:03:00	82	15,28	0,43
4:03:30	82	15,23	0,45
4:04:00	82	15,18	0,47
4:04:30	82	15,14	0,49
4:05:00	82	15,09	0,51
4:05:30	82	15,04	0,53
4:06:00	82	15,00	0,55
4:06:30	82	14,95	0,57
4:07:00	82	14,91	0,59
4:07:30	82	14,86	0,61
4:08:00	82	14,81	0,63
4:08:30	82	14,77	0,65
4:09:00	82	14,73	0,67
4:09:30	82	14,69	0,69
4:10:00	82	14,64	0,71
4:10:30	82	14,60	0,73
4:11:00	83	14,55	0,76
4:11:30	83	14,51	0,78
4:12:00	83	14,47	0,80
4:12:30	83	14,40	0,84
4:13:00	83	14,36	0,86
4:13:30	83	14,32	0,88
4:14:00	83	14,28	0,91
4:14:30	83	14,24	0,93
4:15:00	83	14,20	0,96
4:15:30	83	14,16	0,98
4:16:00	83	14,11	1,01
4:16:30	83	14,07	1,03
4:17:00	83	14,04	1,05
4:17:30	83	13,99	1,08
4:18:00	83	13,96	1,10
4:18:30	83	13,92	1,13
4:19:00	83	13,89	1,15
4:19:30	83	13,85	1,18
4:20:00	83	13,81	1,20
4:20:30	83	13,78	1,23
4:21:00	83	13,74	1,26
4:21:30	83	13,70	1,28
4:22:00	83	13,66	1,31
4:22:30	83	13,63	1,34
4:23:00	84	13,60	1,36
4:23:30	84	13,54	1,40
4:24:00	84	13,51	1,42
4:24:30	84	13,48	1,45
4:25:00	84	13,45	1,48
4:25:30	84	13,41	1,51
4:26:00	84	13,38	1,53
4:26:30	84	13,35	1,56
4:27:00	84	13,32	1,58
4:27:30	84	13,29	1,61
4:28:00	84	13,26	1,64
4:28:30	84	13,23	1,66
4:29:00	84	13,20	1,69
4:29:30	84	13,17	1,72
4:30:00	84	13,14	1,74
4:30:30	84	13,11	1,77
4:31:00	84	13,08	1,80
4:31:30	84	13,05	1,83
4:32:00	84	13,02	1,86
4:32:30	84	12,99	1,89
4:33:00	84	12,96	1,92
4:33:30	84	12,93	1,94
4:34:00	84	12,91	1,96
4:34:30	84	12,87	2,01
4:35:00	84	12,84	2,03
4:35:30	84	12,82	2,05
4:36:00	85	12,79	2,09
4:36:30	85	12,77	2,11
4:37:00	85	12,75	2,13
4:37:30	85	12,73	2,16
4:38:00	85	12,70	2,19
4:38:30	85	12,67	2,22
4:39:00	85	12,64	2,25
4:39:30	85	12,62	2,28
4:40:00	85	12,60	2,30
4:40:30	85	12,57	2,33
4:41:00	85	12,55	2,36
4:41:30	85	12,53	2,38
4:42:00	85	12,51	2,41
4:42:30	85	12,48	2,44
4:43:00	85	12,46	2,46
4:43:30	85	12,43	2,50
4:44:00	85	12,42	2,52
4:44:30	85	12,39	2,56
4:45:00	85	12,36	2,60
4:45:30	85	12,34	2,62
4:46:00	85	12,32	2,65
4:46:30	85	12,30	2,68
4:47:00	85	12,28	2,70
4:47:30	85	12,26	2,73
4:48:00	85	12,24	2,76
4:48:30	85	12,21	2,79
4:49:00	85	12,20	2,81
4:49:30	85	12,18	2,84
4:50:00	85	12,16	2,87
4:50:30	85	12,13	2,90
4:51:00	85	12,12	2,93
4:51:30	85	12,09	2,96
4:52:00	85	12,08	2,98
4:52:30	85	12,06	3,01
4:53:00	85	12,04	3,05
4:53:30	85	12,02	3,07
4:54:00	85	12,00	3,10
4:54:30	85	11,98	3,13
4:55:00	85	11,95	3,17
4:55:30	85	11,94	3,20
4:56:00	85	11,92	3,22
4:56:30	85	11,90	3,26
4:57:00	85	11,88	3,28
4:57:30	85	11,87	3,31
4:58:00	85	11,86	3,33
4:58:30	85	11,83	3,37
4:59:00	85	11,82	3,39
4:59:30	85	11,79	3,43
5:00:00	85	11,78	3,46
5:00:30	85	11,77	3,48
5:01:00	85	11,74	3,52
5:01:30	85	11,73	3,55
5:02:00	85	11,71	3,57
5:02:30	85	11,70	3,60
5:03:00	85	11,68	3,64
5:03:30	85	11,66	3,66
5:04:00	85	11,64	3,69
5:04:30	85	11,64	3,69
5:05:00	85	11,61	3,76
5:05:30	85	11,59	3,79
5:06:00	85	11,58	3,82
5:06:30	85	11,56	3,84
5:07:00	85	11,55	3,87
5:07:30	85	11,53	3,90
5:08:00	85	11,52	3,93
5:08:30	85	11,50	3,96
5:09:00	85	11,49	3,99
5:09:30	85	11,47	4,02
5:10:00	85	11,46	4,05
5:10:30	85	11,44	4,08
5:11:00	85	11,43	4,11
5:11:30	85	11,41	4,14
5:12:00	85	11,40	4,15
5:12:30	85	11,39	4,18
5:13:00	85	11,38	4,21
5:13:30	84	11,36	4,24
5:14:00	85	11,34	4,29
5:14:30	85	11,33	4,31
5:15:00	85	11,32	4,34
5:15:30	85	11,30	4,37
5:16:00	85	11,29	4,40
5:16:30	84	11,28	4,42
5:17:00	85	11,26	4,45
5:17:30	85	11,25	4,48
5:18:00	85	11,24	4,50
5:18:30	85	11,23	4,53
5:19:00	85	11,21	4,57
5:19:30	85	11,20	4,58
5:20:00	85	11,19	4,62
5:20:30	85	11,18	4,64
5:21:00	84	11,16	4,67
5:21:30	85	11,16	4,69
5:22:00	84	11,14	4,72
5:22:30	84	11,14	4,74
5:23:00	84	11,12	4,77
5:23:30	85	11,11	4,81
5:24:00	85	11,09	4,84
5:24:30	85	11,08	4,86
5:25:00	85	11,07	4,90
5:25:30	85	11,06	4,92
5:26:00	85	11,05	4,95
5:26:30	85	11,04	4,97
5:27:00	85	11,03	4,99
5:27:30	85	11,02	5,03
5:28:00	85	11,01	5,05
5:28:30	85	10,99	5,08
5:29:00	84	10,98	5,10
5:29:30	84	10,98	5,12
5:30:00	85	10,96	5,16
5:30:30	84	10,95	5,18
5:31:00	85	10,95	5,20
5:31:30	84	10,93	5,23
5:32:00	85	10,93	5,25
5:32:30	85	10,92	5,27
5:33:00	85	10,89	5,33
5:33:30	85	10,89	5,33
5:34:00	85	10,88	5,37
5:34:30	85	10,87	5,39
5:35:00	85	10,86	5,41
5:35:30	84	10,85	5,45
5:36:00	84	10,84	5,47
5:36:30	84	10,84	5,49
5:37:00	84	10,83	5,51
5:37:30	84	10,81	5,55
5:38:00	84	10,80	5,57
5:38:30	84	10,80	5,60
5:39:00	84	10,79	5,62
5:39:30	84	10,78	5,64
5:40:00	84	10,77	5,66
5:40:30	84	10,77	5,68
5:41:00	84	10,75	5,72
5:41:30	84	10,75	5,74
5:42:00	84	10,73	5,78
5:42:30	84	10,72	5,81
5:43:00	84	10,71	5,83
5:43:30	84	10,71	5,85
5:44:00	85	10,70	5,87
5:44:30	85	10,69	5,89
5:45:00	85	10,68	5,92
5:45:30	85	10,68	5,94
5:46:00	85	10,67	5,96
5:46:30	85	10,66	5,98
5:47:00	85	10,66	6,00
5:47:30	85	10,65	6,03
5:48:00	84	10,64	6,05
5:48:30	84	10,63	6,07
5:49:00	84	10,63	6,09
5:49:30	84	10,62	6,12
5:50:00	84	10,61	6,14
5:50:30	84	10,60	6,16
5:51:00	84	10,59	6,21
5:51:30	85	10,58	6,23
5:52:00	85	10,57	6,25
5:52:30	85	10,57	6,28
5:53:00	85	10,56	6,30
5:53:30	85	10,55	6,33
5:54:00	85	10,54	6,35
5:54:30	84	10,54	6,37
5:55:00	85	10,54	6,37
5:55:30	84	10,53	6,40
5:56:00	84	10,52	6,42
5:56:30	84	10,51	6,44
5:57:00	84	10,50	6,47
5:57:30	84	10,50	6,49
5:58:00	84	10,49	6,52
5:58:30	84	10,48	6,54
5:59:00	84	10,48	6,57
5:59:30	84	10,48	6,57
6:00:00	84	10,46	6,62
6:00:30	84	10,45	6,64
6:01:00	84	10,45	6,64
6:01:30	84	10,45	6,67
6:02:00	84	10,44	6,69
6:02:30	84	10,43	6,72
6:03:00	84	10,42	6,74
6:03:30	84	10,41	6,77
6:04:00	84	10,41	6,77
6:04:30	84	10,41	6,79
6:05:00	84	10,40	6,82
6:05:30	84	10,39	6,84
6:06:00	84	10,38	6,87
6:06:30	84	10,38	6,87
6:07:00	84	10,38	6,89
6:07:30	84	10,37	6,92
6:08:00	84	10,36	6,95
6:08:30	84	10,36	6,97
6:09:00	84	10,35	7,00
6:09:30	84	10,35	7,00
6:10:00	84	10,34	7,02
6:10:30	84	10,33	7,05
6:11:00	84	10,32	7,08
6:11:30	84	10,32	7,08
6:12:00	84	10,32	7,10
6:12:30	84	10,31	7,13
6:13:00	84	10,30	7,16
6:13:30	84	10,30	7,16
6:14:00	84	10,29	7,19
6:14:30	84	10,29	7,21
6:15:00	84	10,29	7,21
6:15:30	84	10,28	7,24
6:16:00	85	10,27	7,27
6:16:30	84	10,27	7,27
6:17:00	85	10,27	7,29
6:17:30	85	10,26	7,32
6:18:00	84	10,25	7,35
6:18:30	84	10,25	7,35
6:19:00	85	10,24	7,38
6:19:30	84	10,23	7,41
6:20:00	84	10,23	7,41
6:20:30	84	10,23	7,43
6:21:00	84	10,22	7,46
6:21:30	84	10,22	7,46
6:22:00	84	10,21	7,49
6:22:30	84	10,20	7,52
6:23:00	84	10,20	7,52
6:23:30	84	10,20	7,55
6:24:00	84	10,19	7,58
6:24:30	84	10,19	7,58
6:25:00	84	10,18	7,60
6:25:30	85	10,18	7,60
6:26:00	85	10,18	7,63
6:26:30	85	10,18	7,63
6:27:00	84	10,17	7,66
6:27:30	84	10,16	7,69
6:28:00	84	10,15	7,72
6:28:30	84	10,15	7,72
6:29:00	84	10,14	7,75
6:29:30	84	10,14	7,75
6:30:00	84	10,14	7,78
6:30:30	84	10,13	7,81
6:31:00	84	10,13	7,81
6:31:30	84	10,12	7,84
6:32:00	84	10,12	7,84
6:32:30	84	10,12	7,87
6:33:00	84	10,12	7,87
6:33:30	84	10,11	7,90
6:34:00	84	10,11	7,90
6:34:30	85	10,10	7,93
6:35:00	85	10,09	7,96
6:35:30	85	10,09	7,96
6:36:00	84	10,09	7,99
6:36:30	84	10,09	7,99
6:37:00	84	10,08	8,02
6:37:30	84	10,07	8,05
6:38:00	84	10,07	8,05
6:38:30	84	10,06	8,08
6:39:00	84	10,06	8,08
6:39:30	84	10,05	8,11
6:40:00	84	10,05	8,11
6:40:30	84	10,05	8,14
6:41:00	84	10,05	8,14
6:41:30	84	10,04	8,17
6:42:00	85	10,04	8,17
6:42:30	84	10,03	8,20
6:43:00	84	10,03	8,20
6:43:30	85	10,03	8,24
6:44:00	85	10,03	8,24
6:44:30	85	10,02	8,27
6:45:00	84	10,02	8,27
6:45:30	84	10,01	8,30
6:46:00	84	10,01	8,30
6:46:30	84	10,00	8,33
6:47:00	84	10,00	8,33
6:47:30	84	10,00	8,36
6:48:00	84	10,00	8,36
6:48:30	84	9,99	8,40
6:49:00	84	9,99	8,40
6:49:30	84	9,98	8,43
6:50:00	84	9,98	8,43
6:50:30	85	9,97	8,46
6:51:00	85	9,97	8,46
6:51:30	85	9,96	8,49
6:52:00	85	9,96	8,49
6:52:30	85	9,96	8,49
6:53:00	85	9,96	8,52
6:53:30	85	9,96	8,52
6:54:00	85	9,95	8,56
6:54:30	85	9,95	8,56
6:55:00	85	9,94	8,59
6:55:30	85	9,94	8,59
6:56:00	85	9,93	8,62
6:56:30	85	9,93	8,62
6:57:00	85	9,93	8,62
6:57:30	84	9,93	8,66
6:58:00	84	9,93	8,66
6:58:30	84	9,92	8,69
6:59:00	84	9,92	8,69
6:59:30	85	9,91	8,72
7:00:00	84	9,91	8,72
7:00:30	85	9,90	8,76
7:01:00	85	9,90	8,76
7:01:30	85	9,90	8,76
7:02:00	85	9,90	8,79
7:02:30	85	9,90	8,79
7:03:00	85	9,89	8,82
7:03:30	85	9,89	8,82
7:04:00	85	9,89	8,82
7:04:30	85	9,88	8,86
7:05:00	84	9,88	8,86
7:05:30	84	9,88	8,89
7:06:00	84	9,88	8,89
7:06:30	84	9,88	8,89
7:07:00	84	9,87	8,93
7:07:30	84	9,87	8,93
7:08:00	84	9,86	8,96
7:08:30	84	9,86	8,96
7:09:00	84	9,86	8,96
7:09:30	84	9,85	9,00
7:10:00	84	9,85	9,00
7:10:30	84	9,85	9,00
7:11:00	84	9,84	9,03
7:11:30	84	9,84	9,03
7:12:00	84	9,84	9,07
7:12:30	84	9,84	9,07
7:13:00	84	9,84	9,07
7:13:30	84	9,83	9,10
7:14:00	84	9,83	9,10
7:14:30	84	9,82	9,14
7:15:00	84	9,82	9,14
7:15:30	84	9,82	9,14
7:16:00	84	9,82	9,17
7:16:30	84	9,82	9,17
7:17:00	84	9,82	9,17
7:17:30	84	9,81	9,21
7:18:00	84	9,81	9,21
7:18:30	84	9,81	9,21
7:19:00	84	9,80	9,24
7:19:30	84	9,80	9,24
7:20:00	84	9,80	9,24
7:20:30	84	9,79	9,28
7:21:00	84	9,79	9,28
7:21:30	84	9,79	9,28
7:22:00	84	9,79	9,31
7:22:30	84	9,79	9,31
7:23:00	84	9,78	9,35
7:23:30	84	9,78	9,35
7:24:00	84	9,78	9,35
7:24:30	84	9,77	9,39
7:25:00	84	9,77	9,39
7:25:30	84	9,77	9,39
7:26:00	84	9,76	9,42
7:26:30	84	9,76	9,42
7:27:00	84	9,76	9,42
7:27:30	84	9,75	9,46
7:28:00	84	9,75	9,46
7:28:30	84	9,75	9,46
7:29:00	84	9,75	9,50
7:29:30	84	9,75	9,50
7:30:00	84	9,75	9,50
7:30:30	84	9,74	9,53
7:31:00	84	9,74	9,53
7:31:30	84	9,74	9,53
7:32:00	84	9,74	9,53
7:32:30	84	9,73	9,57
7:33:00	84	9,73	9,57
7:33:30	84	9,73	9,61
7:34:00	84	9,73	9,61
7:34:30	84	9,73	9,61
7:35:00	84	9,72	9,64
7:35:30	84	9,72	9,64
7:36:00	84	9,72	9,64
7:36:30	84	9,72	9,64
7:37:00	84	9,71	9,68
7:37:30	84	9,71	9,68
7:38:00	84	9,71	9,68
7:38:30	84	9,70	9,72
7:39:00	84	9,70	9,72
7:39:30	84	9,70	9,72
7:40:00	84	9,70	9,72
7:40:30	84	9,70	9,76
7:41:00	84	9,70	9,76
7:41:30	85	9,69	9,79
7:42:00	84	9,69	9,79
7:42:30	84	9,69	9,79
7:43:00	84	9,69	9,79
7:43:30	84	9,68	9,83
7:44:00	84	9,68	9,83
7:44:30	84	9,68	9,83
7:45:00	84	9,67	9,87
7:45:30	84	9,67	9,87
7:46:00	84	9,67	9,87
7:46:30	84	9,67	9,87
7:47:00	84	9,66	9,91
7:47:30	84	9,66	9,91
7:48:00	84	9,66	9,91
7:48:30	84	9,66	9,91
7:49:00	85	9,66	9,95
7:49:30	85	9,66	9,95
7:50:00	85	9,65	9,99
7:50:30	84	9,65	9,99
7:51:00	84	9,65	9,99
7:51:30	84	9,65	9,99
7:52:00	84	9,64	10,03
7:52:30	84	9,64	10,03
7:53:00	84	9,64	10,03
7:53:30	84	9,64	10,03
7:54:00	84	9,64	10,07
7:54:30	84	9,64	10,07
7:55:00	84	9,64	10,07
7:55:30	84	9,64	10,07
7:56:00	84	9,63	10,10
7:56:30	84	9,63	10,10
7:57:00	85	9,63	10,10
7:57:30	84	9,62	10,14
7:58:00	84	9,62	10,14
7:58:30	84	9,62	10,14
7:59:00	84	9,61	10,18
7:59:30	84	9,61	10,18
8:00:00	84	9,61	10,18
8:00:30	84	9,61	10,18
8:01:00	84	9,61	10,22
8:01:30	84	9,61	10,22
8:02:00	84	9,61	10,22
8:02:30	84	9,61	10,22
8:03:00	84	9,61	10,22
8:03:30	84	9,60	10,26
8:04:00	84	9,60	10,26
8:04:30	84	9,60	10,26
8:05:00	84	9,60	10,26
8:05:30	85	9,59	10,30
8:06:00	84	9,59	10,30
8:06:30	85	9,59	10,30
8:07:00	85	9,58	10,34
8:07:30	85	9,58	10,34
8:08:00	85	9,58	10,34
8:08:30	85	9,57	10,39
8:09:00	84	9,57	10,39
8:09:30	84	9,57	10,39
8:10:00	84	9,57	10,39
8:10:30	84	9,57	10,39
8:11:00	84	9,57	10,43
8:11:30	84	9,57	10,43
8:12:00	84	9,57	10,43
8:12:30	84	9,57	10,43
8:13:00	84	9,56	10,47
8:13:30	84	9,56	10,47
8:14:00	84	9,56	10,47
8:14:30	84	9,55	10,51
8:15:00	84	9,55	10,51
8:15:30	85	9,55	10,51
8:16:00	84	9,55	10,51
8:16:30	84	9,55	10,55
8:17:00	85	9,55	10,55
8:17:30	84	9,55	10,55
8:18:00	84	9,55	10,55
8:18:30	84	9,54	10,59
8:19:00	84	9,54	10,59
8:19:30	84	9,54	10,59
8:20:00	84	9,54	10,59
8:20:30	84	9,53	10,63
8:21:00	84	9,53	10,63
8:21:30	84	9,53	10,63
8:22:00	84	9,53	10,63
8:22:30	84	9,53	10,63
8:23:00	84	9,52	10,67
8:23:30	84	9,52	10,67
8:24:00	84	9,52	10,67
8:24:30	84	9,52	10,67
8:25:00	84	9,52	10,72
8:25:30	84	9,52	10,72
8:26:00	84	9,52	10,72
8:26:30	84	9,51	10,76
8:27:00	84	9,51	10,76
8:27:30	84	9,51	10,76
8:28:00	84	9,51	10,76
8:28:30	84	9,51	10,76
8:29:00	84	9,50	10,80
8:29:30	84	9,50	10,80
8:30:00	84	9,50	10,80
8:30:30	84	9,50	10,80
8:31:00	84	9,50	10,80
8:31:30	84	9,49	10,84
8:32:00	84	9,49	10,84
8:32:30	84	9,49	10,84
8:33:00	84	9,49	10,84
8:33:30	84	9,48	10,89
8:34:00	84	9,48	10,89
8:34:30	84	9,48	10,89
8:35:00	84	9,48	10,89
8:35:30	84	9,48	10,89
8:36:00	84	9,48	10,93
8:36:30	84	9,48	10,93
8:37:00	84	9,48	10,93
8:37:30	84	9,48	10,93
8:38:00	84	9,47	10,97
8:38:30	84	9,47	10,97
8:39:00	84	9,47	10,97
8:39:30	84	9,47	10,97
8:40:00	84	9,47	10,97
8:40:30	84	9,46	11,02
8:41:00	84	9,46	11,02
8:41:30	84	9,46	11,02
8:42:00	84	9,46	11,02
8:42:30	84	9,46	11,02
8:43:00	84	9,45	11,06
8:43:30	84	9,45	11,06
8:44:00	84	9,45	11,06
8:44:30	84	9,45	11,10
8:45:00	84	9,45	11,10
8:45:30	84	9,45	11,10
8:46:00	84	9,45	11,10
8:46:30	84	9,45	11,10
8:47:00	84	9,45	11,10
8:47:30	84	9,44	11,15
8:48:00	84	9,44	11,15
8:48:30	84	9,44	11,15
8:49:00	84	9,44	11,15
8:49:30	84	9,44	11,15
8:50:00	84	9,43	11,19
8:50:30	84	9,43	11,19
8:51:00	84	9,43	11,19
8:51:30	84	9,43	11,19
8:52:00	84	9,43	11,24
8:52:30	84	9,43	11,24
8:53:00	84	9,43	11,24
8:53:30	84	9,43	11,24
8:54:00	84	9,43	11,24
8:54:30	84	9,42	11,28
8:55:00	84	9,42	11,28
8:55:30	84	9,42	11,28
8:56:00	84	9,42	11,28
8:56:30	84	9,42	11,28
8:57:00	84	9,41	11,33
8:57:30	84	9,41	11,33
8:58:00	84	9,41	11,33
8:58:30	84	9,41	11,33
8:59:00	84	9,41	11,33
8:59:30	84	9,40	11,37
9:00:00	84	9,40	11,37
9:00:30	84	9,40	11,37
9:01:00	84	9,40	11,37
9:01:30	84	9,40	11,37
9:02:00	84	9,39	11,42
9:02:30	84	9,39	11,42
9:03:00	84	9,39	11,42
9:03:30	84	9,39	11,42
9:04:00	84	9,39	11,46
9:04:30	84	9,39	11,46
9:05:00	84	9,39	11,46
9:05:30	84	9,39	11,46
9:06:00	84	9,39	11,46
9:06:30	84	9,39	11,46
9:07:00	84	9,38	11,51
9:07:30	84	9,38	11,51
9:08:00	84	9,38	11,51
9:08:30	84	9,38	11,51
9:09:00	84	9,37	11,55
9:09:30	84	9,37	11,55
9:10:00	84	9,37	11,55
9:10:30	84	9,37	11,55
9:11:00	84	9,37	11,55
9:11:30	84	9,36	11,60
9:12:00	84	9,36	11,60
9:12:30	84	9,36	11,60
9:13:00	84	9,36	11,60
9:13:30	84	9,36	11,60
9:14:00	84	9,36	11,64
9:14:30	84	9,36	11,64
9:15:00	84	9,36	11,64
9:15:30	84	9,36	11,64
9:16:00	85	9,35	11,69
9:16:30	84	9,35	11,69
9:17:00	84	9,35	11,69
9:17:30	84	9,35	11,69
9:18:00	84	9,34	11,74
9:18:30	84	9,34	11,74
9:19:00	84	9,34	11,74
9:19:30	84	9,34	11,74
9:20:00	84	9,34	11,74
9:20:30	84	9,34	11,74
9:21:00	85	9,34	11,78
9:21:30	84	9,34	11,78
9:22:00	85	9,34	11,78
9:22:30	85	9,34	11,78
9:23:00	85	9,34	11,78
9:23:30	85	9,34	11,78
9:24:00	85	9,33	11,83
9:24:30	85	9,33	11,83
9:25:00	85	9,33	11,83
9:25:30	84	9,33	11,83
9:26:00	84	9,33	11,83
9:26:30	84	9,33	11,83
9:27:00	84	9,32	11,88
9:27:30	85	9,32	11,88
9:28:00	84	9,32	11,88
9:28:30	84	9,32	11,88
9:29:00	84	9,32	11,88
9:29:30	84	9,31	11,93
9:30:00	84	9,31	11,93
9:30:30	84	9,31	11,93
9:31:00	84	9,31	11,93
9:31:30	84	9,30	11,97
9:32:00	85	9,30	11,97
9:32:30	85	9,30	11,97
9:33:00	85	9,30	11,97
9:33:30	84	9,30	11,97
9:34:00	85	9,30	11,97
9:34:30	85	9,30	12,02
9:35:00	84	9,30	12,02
9:35:30	84	9,30	12,02
9:36:00	85	9,30	12,02
9:36:30	84	9,30	12,02
9:37:00	84	9,29	12,07
9:37:30	84	9,29	12,07
9:38:00	84	9,29	12,07
9:38:30	85	9,29	12,07
9:39:00	84	9,29	12,07
9:39:30	84	9,28	12,12
9:40:00	84	9,28	12,12
9:40:30	84	9,28	12,12
9:41:00	85	9,28	12,12
9:41:30	85	9,28	12,12
9:42:00	85	9,28	12,12
9:42:30	85	9,28	12,12
9:43:00	85	9,28	12,12
9:43:30	85	9,27	12,17
9:44:00	84	9,27	12,17
9:44:30	84	9,27	12,17
9:45:00	84	9,27	12,17
9:45:30	84	9,27	12,17
9:46:00	84	9,27	12,21
9:46:30	84	9,27	12,21
9:47:00	84	9,27	12,21
9:47:30	84	9,27	12,21
9:48:00	84	9,27	12,21
9:48:30	84	9,26	12,26
9:49:00	85	9,26	12,26
9:49:30	85	9,26	12,26
9:50:00	85	9,26	12,26
9:50:30	85	9,26	12,26
9:51:00	85	9,26	12,26
9:51:30	85	9,25	12,31
9:52:00	85	9,25	12,31
9:52:30	84	9,25	12,31
9:53:00	84	9,25	12,31
9:53:30	84	9,25	12,31
9:54:00	84	9,25	12,36
9:54:30	84	9,25	12,36
9:55:00	84	9,25	12,36
9:55:30	84	9,25	12,36
9:56:00	85	9,25	12,36
9:56:30	85	9,24	12,41
9:57:00	85	9,24	12,41
9:57:30	84	9,24	12,41
9:58:00	84	9,24	12,41
9:58:30	84	9,24	12,41
9:59:00	84	9,24	12,41
9:59:30	84	9,23	12,46
10:00:00	84	9,23	12,46
10:00:30	84	9,23	12,46
10:01:00	84	9,23	12,46
10:01:30	84	9,22	12,51
10:02:00	84	9,22	12,51
10:02:30	84	9,22	12,51
10:03:00	85	9,22	12,51
10:03:30	84	9,22	12,51
10:04:00	84	9,22	12,51
10:04:30	84	9,22	12,51
10:05:00	84	9,21	12,56
10:05:30	84	9,21	12,56
10:06:00	84	9,21	12,56
10:06:30	84	9,21	12,56
10:07:00	84	9,21	12,56
10:07:30	84	9,21	12,61
10:08:00	84	9,21	12,61
10:08:30	84	9,21	12,61
10:09:00	84	9,21	12,61
10:09:30	84	9,21	12,61
10:10:00	84	9,21	12,61
10:10:30	84	9,20	12,66
10:11:00	85	9,20	12,66
10:11:30	84	9,20	12,66
10:12:00	84	9,20	12,66
10:12:30	84	9,20	12,66
10:13:00	84	9,20	12,66
10:13:30	84	9,19	12,71
10:14:00	84	9,19	12,71
10:14:30	84	9,19	12,71
10:15:00	84	9,19	12,71
10:15:30	84	9,19	12,71
10:16:00	84	9,19	12,71
10:16:30	84	9,19	12,71
10:17:00	84	9,18	12,77
10:17:30	84	9,18	12,77
10:18:00	84	9,18	12,77
10:18:30	84	9,18	12,77
10:19:00	84	9,18	12,77
10:19:30	84	9,18	12,77
10:20:00	84	9,18	12,77
10:20:30	84	9,18	12,82
10:21:00	84	9,18	12,82
10:21:30	84	9,18	12,82
10:22:00	84	9,18	12,82
10:22:30	84	9,18	12,82
10:23:00	84	9,18	12,82
10:23:30	84	9,17	12,87
10:24:00	84	9,17	12,87
10:24:30	84	9,17	12,87
10:25:00	84	9,17	12,87
10:25:30	84	9,17	12,87
10:26:00	85	9,16	12,92
10:26:30	84	9,16	12,92
10:27:00	85	9,16	12,92
10:27:30	85	9,16	12,92
10:28:00	85	9,16	12,92
10:28:30	84	9,16	12,92
10:29:00	84	9,16	12,92
10:29:30	84	9,16	12,97
10:30:00	84	9,16	12,97
10:30:30	84	9,16	12,97
10:31:00	84	9,16	12,97
10:31:30	84	9,16	12,97
10:32:00	84	9,16	12,97
10:32:30	84	9,16	12,97
10:33:00	84	9,15	13,03
10:33:30	84	9,15	13,03
10:34:00	84	9,15	13,03
10:34:30	84	9,15	13,03
10:35:00	84	9,15	13,03
10:35:30	85	9,15	13,03
10:36:00	84	9,14	13,08
10:36:30	85	9,14	13,08
10:37:00	85	9,14	13,08
10:37:30	84	9,14	13,08
10:38:00	84	9,14	13,08
10:38:30	84	9,14	13,08
10:39:00	84	9,14	13,08
10:39:30	84	9,13	13,13
10:40:00	84	9,13	13,13
10:40:30	84	9,13	13,13
10:41:00	84	9,13	13,13
10:41:30	84	9,13	13,13
10:42:00	85	9,13	13,13
10:42:30	85	9,13	13,18
10:43:00	84	9,13	13,18
10:43:30	84	9,13	13,18
10:44:00	84	9,13	13,18
10:44:30	84	9,13	13,18
10:45:00	84	9,13	13,18
10:45:30	84	9,12	13,24
10:46:00	84	9,12	13,24
10:46:30	84	9,12	13,24
10:47:00	84	9,12	13,24
10:47:30	84	9,12	13,24
10:48:00	84	9,12	13,24
10:48:30	84	9,11	13,29
10:49:00	84	9,11	13,29
10:49:30	84	9,11	13,29
10:50:00	85	9,11	13,29
10:50:30	85	9,11	13,29
10:51:00	84	9,11	13,29
10:51:30	85	9,11	13,29
10:52:00	85	9,10	13,35
10:52:30	85	9,10	13,35
10:53:00	84	9,10	13,35
10:53:30	84	9,10	13,35
10:54:00	84	9,10	13,35
10:54:30	84	9,10	13,35
10:55:00	84	9,10	13,35
10:55:30	84	9,09	13,40
10:56:00	84	9,09	13,40
10:56:30	84	9,09	13,40
10:57:00	84	9,09	13,40
10:57:30	84	9,09	13,40
10:58:00	85	9,09	13,40
10:58:30	84	9,09	13,40
10:59:00	84	9,09	13,45
10:59:30	85	9,09	13,45
11:00:00	84	9,09	13,45
11:00:30	84	9,09	13,45
11:01:00	84	9,09	13,45
11:01:30	84	9,09	13,45
11:02:00	84	9,09	13,45
11:02:30	84	9,08	13,51
11:03:00	84	9,08	13,51
11:03:30	84	9,08	13,51
11:04:00	84	9,08	13,51
11:04:30	84	9,08	13,51
11:05:00	84	9,08	13,51
11:05:30	84	9,08	13,51
11:06:00	85	9,08	13,51
11:06:30	85	9,07	13,56
11:07:00	85	9,07	13,56
11:07:30	85	9,07	13,56
11:08:00	84	9,07	13,56
11:08:30	84	9,07	13,56
11:09:00	84	9,07	13,62
11:09:30	84	9,07	13,62
11:10:00	84	9,07	13,62
11:10:30	84	9,07	13,62
11:11:00	84	9,07	13,62
11:11:30	84	9,07	13,62
11:12:00	84	9,07	13,62
11:12:30	84	9,06	13,67
11:13:00	84	9,06	13,67
11:13:30	84	9,06	13,67
11:14:00	84	9,06	13,67
11:14:30	84	9,06	13,67
11:15:00	85	9,06	13,67
11:15:30	84	9,06	13,67
11:16:00	84	9,06	13,67
11:16:30	84	9,05	13,73
11:17:00	84	9,05	13,73
11:17:30	84	9,05	13,73
11:18:00	84	9,05	13,73
11:18:30	84	9,05	13,73
11:19:00	84	9,05	13,73
11:19:30	84	9,04	13,79
11:20:00	84	9,04	13,79
11:20:30	84	9,04	13,79
11:21:00	84	9,04	13,79
11:21:30	84	9,04	13,79
11:22:00	85	9,04	13,79
11:22:30	84	9,04	13,79
11:23:00	84	9,04	13,79
11:23:30	85	9,04	13,79
11:24:00	85	9,04	13,84
11:24:30	84	9,04	13,84
11:25:00	84	9,04	13,84
11:25:30	84	9,04	13,84
11:26:00	84	9,04	13,84
11:26:30	84	9,04	13,84
11:27:00	84	9,04	13,84
11:27:30	84	9,03	13,90
11:28:00	84	9,03	13,90
11:28:30	84	9,03	13,90
11:29:00	84	9,03	13,90
11:29:30	84	9,03	13,90
11:30:00	84	9,03	13,90
11:30:30	84	9,03	13,90
11:31:00	84	9,03	13,90
11:31:30	84	9,02	13,95
11:32:00	85	9,02	13,95
11:32:30	85	9,02	13,95
11:33:00	85	9,02	13,95
11:33:30	84	9,02	13,95
11:34:00	84	9,02	13,95
11:34:30	84	9,02	13,95
11:35:00	84	9,01	14,01
11:35:30	84	9,01	14,01
11:36:00	84	9,01	14,01
11:36:30	84	9,01	14,01
11:37:00	84	9,01	14,01
11:37:30	84	9,01	14,01
11:38:00	84	9,01	14,01
11:38:30	84	9,00	14,07
11:39:00	84	9,01	14,01
11:39:30	84	9,00	14,07
11:40:00	84	9,00	14,07
11:40:30	84	9,00	14,07
11:41:00	84	9,00	14,07
11:41:30	84	9,00	14,07
11:42:00	85	9,00	14,07
11:42:30	84	9,00	14,07
11:43:00	84	9,00	14,13
11:43:30	84	9,00	14,13
11:44:00	84	9,00	14,13
11:44:30	84	9,00	14,13
11:45:00	84	9,00	14,13
11:45:30	84	9,00	14,13
11:46:00	84	9,00	14,13
11:46:30	84	9,00	14,13
11:47:00	84	8,99	14,18
11:47:30	84	8,99	14,18
11:48:00	84	8,99	14,18
11:48:30	84	8,99	14,18
11:49:00	84	8,99	14,18
11:49:30	84	8,99	14,18
11:50:00	84	8,99	14,18
11:50:30	84	8,98	14,24
11:51:00	84	8,98	14,24
11:51:30	84	8,98	14,24
11:52:00	84	8,98	14,24
11:52:30	84	8,98	14,24
11:53:00	84	8,98	14,24
11:53:30	84	8,98	14,24
11:54:00	84	8,98	14,24
11:54:30	84	8,98	14,24
11:55:00	84	8,98	14,30
11:55:30	84	8,98	14,30
11:56:00	85	8,98	14,30
11:56:30	84	8,98	14,30
11:57:00	84	8,98	14,30
11:57:30	84	8,98	14,30
11:58:00	84	8,98	14,30
11:58:30	84	8,98	14,30
11:59:00	84	8,98	14,30
11:59:30	84	8,97	14,36
12:00:00	84	8,97	14,36
12:00:30	84	8,97	14,36
12:01:00	84	8,97	14,36
12:01:30	84	8,97	14,36
12:02:00	84	8,97	14,36
12:02:30	84	8,97	14,36
12:03:00	84	8,97	14,36
12:03:30	84	8,97	14,36
12:04:00	85	8,96	14,42
12:04:30	85	8,96	14,42
12:05:00	85	8,96	14,42
12:05:30	85	8,96	14,42
12:06:00	85	8,96	14,42
12:06:30	85	8,96	14,42
12:07:00	85	8,96	14,42
12:07:30	84	8,96	14,42
12:08:00	84	8,96	14,42
12:08:30	84	8,95	14,48
12:09:00	84	8,95	14,48
12:09:30	84	8,95	14,48
12:10:00	84	8,95	14,48
12:10:30	84	8,95	14,48
12:11:00	84	8,95	14,48
12:11:30	84	8,95	14,48
12:12:00	84	8,95	14,48
12:12:30	84	8,95	14,48
12:13:00	84	8,95	14,54
12:13:30	85	8,95	14,54
12:14:00	85	8,95	14,54
12:14:30	85	8,95	14,54
12:15:00	85	8,95	14,54
12:15:30	84	8,95	14,54
12:16:00	84	8,95	14,54
12:16:30	84	8,95	14,54
12:17:00	84	8,95	14,54
12:17:30	84	8,94	14,60
12:18:00	84	8,94	14,60
12:18:30	84	8,94	14,60
12:19:00	84	8,94	14,60
12:19:30	84	8,94	14,60
12:20:00	84	8,94	14,60
12:20:30	84	8,94	14,60
12:21:00	84	8,94	14,60
12:21:30	85	8,94	14,60
12:22:00	84	8,93	14,66
12:22:30	85	8,93	14,66
12:23:00	84	8,93	14,66
12:23:30	84	8,93	14,66
12:24:00	84	8,93	14,66
12:24:30	84	8,93	14,66
12:25:00	84	8,93	14,66
12:25:30	84	8,93	14,66
12:26:00	84	8,93	14,66
12:26:30	84	8,92	14,72
12:27:00	84	8,92	14,72
12:27:30	84	8,92	14,72
12:28:00	84	8,92	14,72
12:28:30	84	8,92	14,72
12:29:00	84	8,92	14,72
12:29:30	85	8,92	14,72
12:30:00	85	8,92	14,72
12:30:30	84	8,92	14,72
12:31:00	85	8,91	14,78
12:31:30	85	8,91	14,78
12:32:00	84	8,91	14,78
12:32:30	84	8,91	14,78
12:33:00	84	8,91	14,78
12:33:30	84	8,91	14,78
12:34:00	84	8,91	14,78
12:34:30	84	8,91	14,78
12:35:00	84	8,91	14,78
12:35:30	84	8,91	14,84
12:36:00	84	8,91	14,84
12:36:30	84	8,91	14,84
12:37:00	84	8,91	14,84
12:37:30	84	8,91	14,84
12:38:00	85	8,91	14,84
12:38:30	84	8,91	14,84
12:39:00	85	8,91	14,84
12:39:30	85	8,91	14,84
12:40:00	85	8,90	14,90
12:40:30	84	8,90	14,90
12:41:00	85	8,90	14,90
12:41:30	85	8,90	14,90
12:42:00	84	8,90	14,90
12:42:30	84	8,90	14,90
12:43:00	84	8,90	14,90
12:43:30	84	8,90	14,90
12:44:00	84	8,90	14,90
12:44:30	84	8,89	14,96
12:45:00	84	8,89	14,96
12:45:30	84	8,89	14,96
12:46:00	84	8,89	14,96
12:46:30	84	8,89	14,96
12:47:00	85	8,89	14,96
12:47:30	85	8,89	14,96
12:48:00	85	8,89	14,96
12:48:30	85	8,89	14,96
12:49:00	85	8,89	14,96
12:49:30	85	8,89	14,96
12:50:00	84	8,88	15,02
12:50:30	84	8,88	15,02
12:51:00	84	8,88	15,02
12:51:30	84	8,88	15,02
12:52:00	84	8,88	15,02
12:52:30	84	8,88	15,02
12:53:00	84	8,88	15,02
12:53:30	84	8,88	15,02
12:54:00	84	8,88	15,02
12:54:30	84	8,88	15,02
12:55:00	84	8,88	15,08
12:55:30	85	8,88	15,02
12:56:00	84	8,88	15,02
12:56:30	85	8,88	15,08
12:57:00	85	8,88	15,08
12:57:30	85	8,88	15,08
12:58:00	85	8,88	15,08
12:58:30	84	8,88	15,08
12:59:00	84	8,88	15,08
12:59:30	84	8,88	15,08
13:00:00	84	8,88	15,08
13:00:30	84	8,87	15,15
13:01:00	84	8,87	15,15
13:01:30	84	8,87	15,15
13:02:00	84	8,87	15,15
13:02:30	84	8,87	15,15
13:03:00	84	8,87	15,15
13:03:30	84	8,87	15,15
13:04:00	85	8,87	15,15
13:04:30	85	8,87	15,15
13:05:00	85	8,87	15,15
13:05:30	85	8,87	15,15
13:06:00	85	8,86	15,21
13:06:30	85	8,86	15,21
13:07:00	85	8,86	15,21
13:07:30	84	8,86	15,21
13:08:00	84	8,86	15,21
13:08:30	84	8,86	15,21
13:09:00	84	8,86	15,21
13:09:30	84	8,86	15,21
13:10:00	84	8,86	15,21
13:10:30	84	8,86	15,27
13:11:00	84	8,86	15,27
13:11:30	84	8,86	15,27
13:12:00	84	8,86	15,27
13:12:30	84	8,86	15,27
13:13:00	85	8,86	15,27
13:13:30	84	8,86	15,27
13:14:00	85	8,86	15,27
13:14:30	85	8,86	15,27
13:15:00	84	8,86	15,27
13:15:30	85	8,86	15,27
13:16:00	84	8,86	15,27
13:16:30	84	8,86	15,27
13:17:00	84	8,86	15,27
13:17:30	84	8,85	15,34
13:18:00	84	8,85	15,34
13:18:30	84	8,85	15,34
13:19:00	84	8,85	15,34
13:19:30	84	8,85	15,34
13:20:00	84	8,85	15,34
13:20:30	84	8,85	15,34
13:21:00	85	8,85	15,34
13:21:30	84	8,85	15,34
13:22:00	85	8,85	15,34
13:22:30	85	8,85	15,34
13:23:00	84	8,85	15,34
13:23:30	84	8,85	15,34
13:24:00	84	8,84	15,40
13:24:30	84	8,84	15,40
13:25:00	84	8,84	15,40
13:25:30	84	8,84	15,40
13:26:00	84	8,84	15,40
13:26:30	84	8,84	15,40
13:27:00	84	8,84	15,40
13:27:30	84	8,84	15,40
13:28:00	84	8,84	15,40
13:28:30	84	8,84	15,40
13:29:00	85	8,83	15,46
13:29:30	84	8,84	15,40
13:30:00	85	8,83	15,46
13:30:30	85	8,83	15,46
13:31:00	85	8,83	15,46
13:31:30	85	8,83	15,46
13:32:00	85	8,83	15,46
13:32:30	84	8,83	15,46
13:33:00	84	8,83	15,46
13:33:30	84	8,83	15,46
13:34:00	84	8,83	15,46
13:34:30	84	8,83	15,46
13:35:00	84	8,82	15,53
13:35:30	84	8,82	15,53
13:36:00	84	8,82	15,53
13:36:30	84	8,82	15,53
13:37:00	84	8,82	15,53
13:37:30	84	8,82	15,53
13:38:00	84	8,82	15,53
13:38:30	84	8,82	15,53
13:39:00	84	8,82	15,53
13:39:30	85	8,82	15,53
13:40:00	85	8,82	15,53
13:40:30	85	8,82	15,53
13:41:00	84	8,82	15,53
13:41:30	84	8,82	15,59
13:42:00	84	8,82	15,59
13:42:30	84	8,82	15,59
13:43:00	84	8,82	15,59
13:43:30	84	8,82	15,59
13:44:00	84	8,82	15,59
13:44:30	84	8,82	15,59
13:45:00	84	8,82	15,59
13:45:30	84	8,82	15,59
13:46:00	84	8,82	15,59
13:46:30	84	8,82	15,59
13:47:00	85	8,82	15,59
13:47:30	85	8,82	15,59
13:48:00	85	8,82	15,59
13:48:30	85	8,81	15,66
13:49:00	85	8,81	15,66
13:49:30	85	8,81	15,66
13:50:00	84	8,81	15,66
13:50:30	84	8,81	15,66
13:51:00	84	8,81	15,66
13:51:30	84	8,81	15,66
13:52:00	84	8,81	15,66
13:52:30	84	8,81	15,66
13:53:00	84	8,81	15,66
13:53:30	84	8,81	15,66
13:54:00	84	8,80	15,72
13:54:30	84	8,80	15,72
13:55:00	84	8,80	15,72
13:55:30	84	8,80	15,72
13:56:00	85	8,80	15,72
13:56:30	85	8,80	15,72
13:57:00	85	8,80	15,72
13:57:30	85	8,80	15,72
13:58:00	85	8,80	15,72
13:58:30	85	8,80	15,72
13:59:00	84	8,80	15,72
13:59:30	84	8,80	15,72
14:00:00	84	8,79	15,79
14:00:30	84	8,79	15,79
14:01:00	84	8,79	15,79
14:01:30	84	8,79	15,79
14:02:00	84	8,79	15,79
14:02:30	84	8,79	15,79
14:03:00	84	8,79	15,79
14:03:30	84	8,79	15,79
14:04:00	84	8,79	15,79
14:04:30	84	8,79	15,79
14:05:00	85	8,79	15,79
14:05:30	85	8,79	15,79
14:06:00	85	8,79	15,79
14:06:30	85	8,79	15,79
14:07:00	85	8,79	15,79
14:07:30	84	8,79	15,85
14:08:00	84	8,79	15,85
14:08:30	84	8,79	15,85
14:09:00	84	8,79	15,85
14:09:30	84	8,79	15,85
14:10:00	84	8,79	15,85
14:10:30	84	8,79	15,85
14:11:00	84	8,79	15,85
14:11:30	84	8,79	15,85
14:12:00	84	8,79	15,85
14:12:30	84	8,79	15,85
14:13:00	84	8,79	15,85
14:13:30	84	8,79	15,85
14:14:00	85	8,79	15,85
14:14:30	85	8,79	15,85
14:15:00	85	8,78	15,92
14:15:30	85	8,78	15,92
14:16:00	85	8,78	15,92
14:16:30	85	8,78	15,92
14:17:00	84	8,78	15,92
14:17:30	84	8,78	15,92
14:18:00	84	8,78	15,92
14:18:30	84	8,78	15,92
14:19:00	84	8,78	15,92
14:19:30	84	8,78	15,92
14:20:00	84	8,77	15,98
14:20:30	84	8,77	15,98
14:21:00	84	8,77	15,98
14:21:30	84	8,77	15,98
14:22:00	84	8,77	15,98
14:22:30	85	8,77	15,98
14:23:00	85	8,77	15,98
14:23:30	84	8,77	15,98
14:24:00	85	8,77	15,98
14:24:30	85	8,77	15,98
14:25:00	84	8,77	15,98
14:25:30	84	8,77	15,98
14:26:00	84	8,77	15,98
14:26:30	84	8,77	15,98
14:27:00	84	8,77	15,98
14:27:30	84	8,77	15,98
14:28:00	84	8,77	16,05
14:28:30	84	8,77	15,98
