Repository: ProgWizer/parser

File: project-root/data/Data Acquisition/Data Acquisition/2017 year (147)/17-00017.txt (part 1 of 5)
--Test Summary--
Full Path and File Name	
Instrument Name	7322
Instrument Type	Model 7322 Consistometer - Variable Speed
Instrument Serial Number	
Test Start Date	24.01.2017
Test Start Time	15:02:50
Test Stop Date	24.01.2017
Test Stop Time	17:03:20
Test Length	2:00:30
Final Sample Time Offset	2:00:28
Controller Schedule Name	
Sampling Period	1 second
Comments	MPa 40 (35)
Information	WellID	
Information	Customer	
Information	EngName	
Information	CementClass	G
Information	CementMfr	Õîëñèì
Information	Additives	95G:5Dart-100+0.3%FLOSS-500+0.1%DPC
Information	Density	1900
Information	BHCT	65
Information	BHST	85
Information	FluidLoss	
Information	JobType	
Calculated Value	Time_30Bc	N/A
Calculated Value	Time_70Bc	N/A
Initial Temperature (°C)	27 °C
Final Temperature (°C)	65 °C
Initial Pressure (MPa)	0,4 MPa
Final Pressure (MPa)	40,5 MPa
Initial Consistency (Bc)	5 Bc
Final Consistency (Bc)	11 Bc
Initial Wall Temperature (°C)	25 °C
Final Wall Temperature (°C)	65 °C
Initial Motor Speed (RPM)	150 RPM
Final Motor Speed (RPM)	150 RPM
--Data--
Time (HH:MM:SS)	Temperature (°C)	Pressure (MPa)	Consistency (Bc)	Wall Temperature (°C)	Motor Speed (RPM)
0:00:00	27	0,4	5	25	150
0:00:01	27	0,4	5	24	150
0:00:02	27	0,4	4	25	150
0:00:03	27	0,4	5	25	150
0:00:04	27	0,4	4	25	150
0:00:05	27	0,4	4	25	150
0:00:06	27	0,4	4	25	150
0:00:07	27	0,5	7	25	150
0:00:08	27	0,5	6	25	150
0:00:09	27	0,5	5	25	150
0:00:10	27	0,5	4	25	150
0:00:11	27	0,5	4	25	150
0:00:12	27	0,5	4	25	150
0:00:13	27	0,5	4	25	150
0:00:14	27	0,5	4	25	150
0:00:15	27	0,5	5	25	150
0:00:16	27	0,6	5	25	150
0:00:17	27	0,6	5	25	150
0:00:18	27	0,6	5	25	150
0:00:19	27	0,6	5	25	150
0:00:20	27	0,6	4	25	150
0:00:21	27	0,7	4	25	150
0:00:22	27	0,7	4	25	150
0:00:23	27	0,7	5	25	150
0:00:24	27	0,7	5	25	150
0:00:25	27	0,7	5	25	150
0:00:26	27	0,8	5	25	150
0:00:27	27	0,8	5	25	150
0:00:28	27	0,8	5	25	150
0:00:29	27	0,8	5	25	150
0:00:30	27	0,8	5	25	150
0:00:31	27	0,9	4	25	150
0:00:32	27	0,9	4	25	150
0:00:33	27	0,9	4	25	150
0:00:34	27	1,0	4	25	150
0:00:35	27	1,0	4	25	150
0:00:36	27	1,0	4	25	150
0:00:37	27	1,0	5	25	150
0:00:38	27	1,1	4	25	150
0:00:39	27	1,1	4	26	150
0:00:40	27	1,1	4	26	150
0:00:41	27	1,1	4	26	150
0:00:42	27	1,1	4	26	150
0:00:43	27	1,1	4	26	150
0:00:44	27	1,2	4	26	150
0:00:45	27	1,2	4	26	150
0:00:46	27	1,2	4	26	150
0:00:47	27	1,3	3	26	150
0:00:48	27	1,3	4	26	150
0:00:49	27	1,3	4	26	150
0:00:50	27	1,3	4	26	150
0:00:51	27	1,3	4	26	150
0:00:52	27	1,3	4	26	150
0:00:53	27	1,3	4	26	150
0:00:54	27	1,4	4	26	150
0:00:55	27	1,5	5	27	150
0:00:56	27	1,5	4	27	150
0:00:57	27	1,5	4	27	150
0:00:58	27	1,5	4	27	150
0:00:59	27	1,5	4	27	150
0:01:00	27	1,5	4	27	150
0:01:01	27	1,5	4	27	150
0:01:02	27	1,5	4	27	150
0:01:03	27	1,5	4	27	150
0:01:04	27	1,5	5	27	150
0:01:05	27	1,6	4	27	150
0:01:06	27	1,7	4	27	150
0:01:07	27	1,7	4	27	150
0:01:08	27	1,7	4	28	150
0:01:09	27	1,7	4	27	150
0:01:10	27	1,7	4	28	150
0:01:11	27	1,7	4	28	150
0:01:12	27	1,7	4	28	150
0:01:13	27	1,7	4	28	150
0:01:14	27	1,8	4	28	150
0:01:15	27	1,9	4	28	150
0:01:16	27	1,9	5	28	150
0:01:17	27	1,9	4	28	150
0:01:18	27	1,9	4	28	150
0:01:19	27	1,9	4	28	150
0:01:20	27	1,9	3	28	150
0:01:21	27	2,0	3	29	150
0:01:22	27	2,0	4	28	150
0:01:23	27	2,0	4	29	150
0:01:24	27	2,0	4	29	150
0:01:25	27	2,0	4	29	150
0:01:26	27	2,0	4	29	150
0:01:27	27	2,0	5	29	150
0:01:28	27	2,1	4	29	150
0:01:29	27	2,1	4	29	150
0:01:30	27	2,1	4	29	150
0:01:31	27	2,1	4	29	150
0:01:32	27	2,1	4	29	150
0:01:33	27	2,1	5	29	150
0:01:34	27	2,2	4	29	150
0:01:35	27	2,4	4	29	150
0:01:36	27	2,4	5	30	150
0:01:37	27	2,5	5	30	150
0:01:38	27	2,5	5	30	150
0:01:39	27	2,5	4	30	150
0:01:40	27	2,5	4	30	150
0:01:41	27	2,5	4	30	150
0:01:42	27	2,6	5	30	150
0:01:43	27	2,6	5	30	150
0:01:44	27	2,6	4	30	150
0:01:45	27	2,6	4	30	150
0:01:46	27	2,6	4	30	150
0:01:47	27	2,6	5	30	150
0:01:48	27	2,7	4	30	150
0:01:49	27	2,7	5	30	150
0:01:50	27	2,7	5	30	150
0:01:51	27	2,7	5	31	150
0:01:52	27	2,7	5	31	150
0:01:53	27	2,8	6	31	150
0:01:54	27	2,8	5	31	150
0:01:55	27	2,8	5	31	150
0:01:56	27	2,8	6	31	150
0:01:57	27	2,8	5	31	150
0:01:58	27	2,9	4	31	150
0:01:59	27	2,9	4	31	150
0:02:00	27	2,9	5	31	150
0:02:01	27	2,9	5	31	150
0:02:02	27	2,9	5	31	150
0:02:03	27	2,9	5	31	150
0:02:04	27	3,0	6	31	150
0:02:05	27	3,0	5	31	150
0:02:06	27	3,0	6	31	150
0:02:07	27	3,0	5	31	150
0:02:08	27	3,0	5	31	150
0:02:09	27	3,1	4	32	150
0:02:10	27	3,1	5	32	150
0:02:11	27	3,1	5	32	150
0:02:12	27	3,1	5	32	150
0:02:13	27	3,1	4	32	150
0:02:14	27	3,2	4	32	150
0:02:15	27	3,2	4	32	150
0:02:16	27	3,2	4	32	150
0:02:17	27	3,2	4	32	150
0:02:18	27	3,2	4	32	150
0:02:19	27	3,3	4	32	150
0:02:20	27	3,3	5	33	150
0:02:21	27	3,3	5	32	150
0:02:22	27	3,3	6	32	150
0:02:23	27	3,4	6	32	150
0:02:24	27	3,4	6	32	150
0:02:25	27	3,4	6	33	150
0:02:26	27	3,4	6	33	150
0:02:27	27	3,4	6	33	150
0:02:28	27	3,4	6	33	150
0:02:29	27	3,5	5	33	150
0:02:30	27	3,5	5	33	150
0:02:31	27	3,5	6	33	150
0:02:32	27	3,5	6	33	150
0:02:33	27	3,5	6	33	150
0:02:34	27	3,6	6	33	150
0:02:35	27	3,6	6	33	150
0:02:36	27	3,6	6	33	150
0:02:37	27	3,6	6	33	150
0:02:38	27	3,7	6	33	150
0:02:39	27	3,7	6	33	150
0:02:40	27	3,7	6	33	150
0:02:41	27	3,7	6	33	150
0:02:42	27	3,7	6	33	150
0:02:43	27	3,7	6	34	150
0:02:44	27	3,8	6	34	150
0:02:45	27	3,8	5	34	150
0:02:46	27	3,8	6	34	150
0:02:47	27	3,8	6	34	150
0:02:48	27	3,8	6	34	150
0:02:49	27	3,9	6	34	150
0:02:50	27	3,9	6	34	150
0:02:51	27	3,9	6	34	150
0:02:52	27	3,9	6	34	150
0:02:53	27	3,9	6	34	150
0:02:54	27	4,0	6	34	150
0:02:55	27	4,0	6	34	150
0:02:56	27	4,0	6	34	150
0:02:57	27	4,0	6	34	150
0:02:58	27	4,0	5	34	150
0:02:59	27	4,1	5	34	150
0:03:00	27	4,1	5	34	150
0:03:01	27	4,1	5	34	150
0:03:02	27	4,1	6	34	150
0:03:03	27	4,1	6	34	150
0:03:04	27	4,1	5	34	150
0:03:05	27	4,2	5	34	150
0:03:06	27	4,2	5	34	150
0:03:07	27	4,2	5	34	150
0:03:08	27	4,2	5	34	150
0:03:09	27	4,2	5	34	150
0:03:10	28	4,2	5	34	150
0:03:11	28	4,3	5	35	150
0:03:12	28	4,3	5	35	150
0:03:13	28	4,3	5	35	150
0:03:14	28	4,3	5	35	150
0:03:15	28	4,4	5	35	150
0:03:16	28	4,4	5	35	150
0:03:17	28	4,4	5	35	150
0:03:18	28	4,4	5	35	150
0:03:19	28	4,4	5	35	150
0:03:20	28	4,5	5	35	150
0:03:21	28	4,5	5	35	150
0:03:22	28	4,5	5	35	150
0:03:23	28	4,5	5	35	150
0:03:24	28	4,5	5	35	150
0:03:25	28	4,6	5	35	150
0:03:26	28	4,6	5	35	150
0:03:27	28	4,6	4	35	150
0:03:28	28	4,6	4	35	150
0:03:29	28	4,6	5	35	150
0:03:30	28	4,7	5	35	150
0:03:31	28	4,7	5	35	150
0:03:32	28	4,7	5	35	150
0:03:33	28	4,7	5	36	150
0:03:34	28	4,7	5	36	150
0:03:35	28	4,7	5	35	150
0:03:36	28	4,8	5	35	150
0:03:37	28	4,8	5	36	150
0:03:38	28	4,8	5	36	150
0:03:39	28	4,8	5	36	150
0:03:40	28	4,8	5	36	150
0:03:41	28	4,8	6	36	150
0:03:42	28	4,8	6	36	150
0:03:43	28	4,9	5	36	150
0:03:44	28	4,9	5	36	150
0:03:45	28	4,9	5	36	150
0:03:46	28	4,9	4	36	150
0:03:47	28	4,9	4	36	150
0:03:48	28	4,9	4	36	150
0:03:49	28	4,9	5	36	150
0:03:50	28	4,9	5	36	150
0:03:51	28	5,0	5	36	150
0:03:52	28	5,0	6	36	150
0:03:53	28	5,0	6	36	150
0:03:54	28	5,0	6	36	150
0:03:55	28	5,0	6	36	150
0:03:56	28	5,0	6	36	150
0:03:57	28	5,0	5	36	150
0:03:58	28	5,0	6	36	150
0:03:59	28	5,1	6	36	150
0:04:00	28	5,1	6	36	150
0:04:01	28	5,1	6	36	150
0:04:02	28	5,1	6	36	150
0:04:03	29	5,1	5	36	150
0:04:04	29	5,1	6	36	150
0:04:05	29	5,1	6	36	150
0:04:06	29	5,1	6	36	150
0:04:07	29	5,2	6	36	150
0:04:08	29	5,2	6	36	150
0:04:09	29	5,2	6	36	150
0:04:10	29	5,2	6	36	150
0:04:11	29	5,2	6	36	150
0:04:12	29	5,2	6	36	150
0:04:13	29	5,2	5	36	150
0:04:14	29	5,3	5	36	150
0:04:15	29	5,3	6	36	150
0:04:16	29	5,3	5	36	150
0:04:17	29	5,3	5	36	150
0:04:18	29	5,3	6	36	150
0:04:19	29	5,3	6	36	150
0:04:20	29	5,3	5	36	150
0:04:21	29	5,3	5	36	150
0:04:22	29	5,4	6	36	150
0:04:23	29	5,4	6	36	150
0:04:24	29	5,4	5	36	150
0:04:25	29	5,4	6	36	150
0:04:26	29	5,4	6	36	150
0:04:27	29	5,4	6	36	150
0:04:28	29	5,4	6	37	150
0:04:29	29	5,4	6	36	150
0:04:30	29	5,4	6	36	150
0:04:31	29	5,5	5	37	150
0:04:32	29	5,5	5	37	150
0:04:33	29	5,6	5	37	150
0:04:34	29	5,6	6	37	150
0:04:35	29	5,6	6	37	150
0:04:36	29	5,6	5	37	150
0:04:37	29	5,6	4	37	150
0:04:38	29	5,6	5	37	150
0:04:39	29	5,6	5	37	150
0:04:40	29	5,7	5	37	150
0:04:41	29	5,7	5	37	150
0:04:42	29	5,7	5	37	150
0:04:43	29	5,7	5	37	150
0:04:44	29	5,7	4	37	150
0:04:45	29	6,0	4	37	150
0:04:46	29	6,1	4	37	150
0:04:47	29	6,1	4	37	150
0:04:48	29	6,1	4	37	150
0:04:49	29	6,2	5	37	150
0:04:50	29	6,2	5	37	150
0:04:51	29	6,2	4	37	150
0:04:52	29	6,2	5	37	150
0:04:53	30	6,2	5	37	150
0:04:54	30	6,2	5	37	150
0:04:55	30	6,2	5	37	150
0:04:56	30	6,3	5	37	150
0:04:57	30	6,3	5	37	150
0:04:58	30	6,3	5	37	150
0:04:59	30	6,3	5	37	150
0:05:00	30	6,3	6	37	150
0:05:01	30	6,3	6	37	150
0:05:02	30	6,3	6	37	150
0:05:03	30	6,3	6	37	150
0:05:04	30	6,4	6	37	150
0:05:05	30	6,4	6	37	150
0:05:06	30	6,4	6	37	150
0:05:07	30	6,4	6	37	150
0:05:08	30	6,4	6	37	150
0:05:09	30	6,4	6	37	150
0:05:10	30	6,4	6	37	150
0:05:11	30	6,5	6	37	150
0:05:12	30	6,5	6	37	150
0:05:13	30	6,5	6	37	150
0:05:14	30	6,5	5	37	150
0:05:15	30	6,5	5	37	150
0:05:16	30	6,5	5	38	150
0:05:17	30	6,5	5	38	150
0:05:18	30	6,5	5	38	150
0:05:19	30	6,6	4	38	150
0:05:20	30	6,6	5	38	150
0:05:21	30	6,6	4	37	150
0:05:22	30	6,6	5	38	150
0:05:23	30	6,6	4	38	150
0:05:24	30	6,6	4	38	150
0:05:25	30	6,6	3	38	150
0:05:26	30	6,6	3	38	150
0:05:27	30	6,7	4	38	150
0:05:28	30	6,7	4	38	150
0:05:29	30	6,7	4	38	150
0:05:30	30	6,7	4	38	150
0:05:31	30	6,7	3	38	150
0:05:32	30	6,7	4	38	150
0:05:33	30	6,7	4	38	150
0:05:34	30	6,7	3	38	150
0:05:35	30	6,8	4	38	150
0:05:36	30	6,8	5	38	150
0:05:37	30	6,8	5	38	150
0:05:38	30	6,8	5	38	150
0:05:39	30	6,8	5	38	150
0:05:40	30	6,8	5	38	150
0:05:41	30	6,8	5	38	150
0:05:42	31	6,9	5	38	150
0:05:43	31	6,9	5	38	150
0:05:44	31	6,9	5	38	150
0:05:45	31	6,9	5	38	150
0:05:46	31	6,9	5	38	150
0:05:47	31	6,9	5	38	150
0:05:48	31	6,9	5	38	150
0:05:49	31	6,9	5	38	150
0:05:50	31	7,1	5	38	150
0:05:51	31	7,1	5	38	150
0:05:52	31	7,2	5	38	150
0:05:53	31	7,2	5	38	150
0:05:54	31	7,2	5	38	150
0:05:55	31	7,2	5	38	150
0:05:56	31	7,2	5	38	150
0:05:57	31	7,2	5	38	150
0:05:58	31	7,2	5	38	150
0:05:59	31	7,2	5	38	150
0:06:00	31	7,3	5	38	150
0:06:01	31	7,3	6	38	150
0:06:02	31	7,3	6	38	150
0:06:03	31	7,3	6	38	150
0:06:04	31	7,3	5	38	150
0:06:05	31	7,3	5	38	150
0:06:06	31	7,3	5	39	150
0:06:07	31	7,4	5	38	150
0:06:08	31	7,4	5	39	150
0:06:09	31	7,4	5	39	150
0:06:10	31	7,4	5	39	150
0:06:11	31	7,4	5	39	150
0:06:12	31	7,4	6	39	150
0:06:13	31	7,4	6	39	150
0:06:14	31	7,5	5	39	150
0:06:15	31	7,5	6	39	150
0:06:16	31	7,5	6	39	150
0:06:17	31	7,5	6	39	150
0:06:18	31	7,5	5	39	150
0:06:19	31	7,5	6	39	150
0:06:20	31	7,5	5	39	150
0:06:21	31	7,5	6	39	150
0:06:22	31	7,7	5	39	150
0:06:23	31	7,8	5	39	150
0:06:24	31	7,9	5	39	150
0:06:25	31	7,9	4	39	150
0:06:26	31	7,9	9	39	150
0:06:27	31	7,9	6	39	150
0:06:28	31	7,9	4	39	150
0:06:29	31	7,9	4	39	150
0:06:30	32	8,0	3	39	150
0:06:31	31	8,0	4	39	150
0:06:32	32	8,0	4	39	150
0:06:33	32	8,0	4	39	150
0:06:34	32	8,0	4	39	150
0:06:35	32	8,0	4	39	150
0:06:36	32	8,0	4	39	150
0:06:37	32	8,1	4	39	150
0:06:38	32	8,1	4	39	150
0:06:39	32	8,1	4	39	150
0:06:40	32	8,1	4	39	150
0:06:41	32	8,1	4	39	150
0:06:42	32	8,1	4	39	150
0:06:43	32	8,1	4	39	150
0:06:44	32	8,2	4	39	150
0:06:45	32	8,2	4	39	150
0:06:46	32	8,2	4	39	150
0:06:47	32	8,2	4	39	150
0:06:48	32	8,2	4	39	150
0:06:49	32	8,2	4	39	150
0:06:50	32	8,2	4	39	150
0:06:51	32	8,2	4	39	150
0:06:52	32	8,3	4	39	150
0:06:53	32	8,3	4	39	150
0:06:54	32	8,3	4	40	150
0:06:55	32	8,3	4	39	150
0:06:56	32	8,3	4	40	150
0:06:57	32	8,3	4	39	150
0:06:58	32	8,3	3	40	150
0:06:59	32	8,3	4	40	150
0:07:00	32	8,3	4	39	150
0:07:01	32	8,3	4	40	150
0:07:02	32	8,4	4	40	150
0:07:03	32	8,4	4	39	150
0:07:04	32	8,4	4	40	150
0:07:05	32	8,4	4	40	150
0:07:06	32	8,4	5	40	150
0:07:07	32	8,4	4	40	150
0:07:08	32	8,4	4	40	150
0:07:09	32	8,5	4	40	150
0:07:10	32	8,6	4	40	150
0:07:11	32	8,6	4	40	150
0:07:12	32	8,6	4	40	150
0:07:13	32	8,6	4	40	150
0:07:14	32	8,7	3	40	150
0:07:15	32	8,7	3	40	150
0:07:16	32	8,7	3	40	150
0:07:17	32	8,7	3	40	150
0:07:18	33	8,7	2	40	150
0:07:19	33	8,7	2	40	150
0:07:20	33	8,7	2	40	150
0:07:21	33	8,7	2	40	150
0:07:22	33	8,7	2	40	150
0:07:23	33	8,8	2	40	150
0:07:24	33	8,8	2	40	150
0:07:25	33	8,8	3	40	150
0:07:26	33	8,8	3	40	150
0:07:27	33	8,8	4	40	150
0:07:28	33	8,8	3	40	150
0:07:29	33	8,8	3	40	150
0:07:30	33	8,9	3	40	150
0:07:31	33	8,9	3	40	150
0:07:32	33	9,1	3	40	150
0:07:33	33	9,2	3	40	150
0:07:34	33	9,2	3	40	150
0:07:35	33	9,3	3	40	150
0:07:36	33	9,3	4	40	150
0:07:37	33	9,3	4	40	150
0:07:38	33	9,3	4	40	150
0:07:39	33	9,3	4	40	150
0:07:40	33	9,3	4	40	150
0:07:41	33	9,3	3	40	150
0:07:42	33	9,4	4	40	150
0:07:43	33	9,4	4	40	150
0:07:44	33	9,4	3	40	150
0:07:45	33	9,4	4	41	150
0:07:46	33	9,4	4	40	150
0:07:47	33	9,4	4	40	150
0:07:48	33	9,5	4	41	150
0:07:49	33	9,5	4	41	150
0:07:50	33	9,5	4	41	150
0:07:51	33	9,5	5	41	150
0:07:52	33	9,5	5	41	150
0:07:53	33	9,5	4	41	150
0:07:54	33	9,6	5	41	150
0:07:55	33	9,6	4	41	150
0:07:56	33	9,6	4	41	150
0:07:57	33	9,6	4	41	150
0:07:58	33	9,6	4	41	150
0:07:59	33	9,6	4	41	150
0:08:00	33	9,7	4	41	150
0:08:01	33	9,7	4	41	150
0:08:02	33	9,7	4	41	150
0:08:03	33	9,7	4	41	150
0:08:04	33	9,7	4	41	150
0:08:05	33	9,7	4	41	150
0:08:06	33	9,8	4	41	150
0:08:07	33	9,8	4	41	150
0:08:08	33	9,8	4	41	150
0:08:09	33	9,8	4	41	150
0:08:10	33	9,8	4	41	150
0:08:11	33	9,8	4	41	150
0:08:12	33	9,9	4	41	150
0:08:13	34	9,9	4	41	150
0:08:14	34	9,9	4	41	150
0:08:15	34	9,9	3	41	150
0:08:16	34	9,9	3	41	150
0:08:17	34	9,9	4	41	150
0:08:18	34	10,0	4	41	150
0:08:19	34	10,0	4	42	150
0:08:20	34	10,0	3	41	150
0:08:21	34	10,0	4	41	150
0:08:22	34	10,0	3	41	150
0:08:23	34	10,0	4	42	150
0:08:24	34	10,1	4	42	150
0:08:25	34	10,1	4	42	150
0:08:26	34	10,1	4	42	150
0:08:27	34	10,1	4	42	150
0:08:28	34	10,1	4	42	150
0:08:29	34	10,1	4	42	150
0:08:30	34	10,1	4	42	150
0:08:31	34	10,2	4	42	150
0:08:32	34	10,2	4	42	150
0:08:33	34	10,2	4	42	150
0:08:34	34	10,2	4	42	150
0:08:35	34	10,2	4	42	150
0:08:36	34	10,2	4	42	150
0:08:37	34	10,3	4	42	150
0:08:38	34	10,3	4	42	150
0:08:39	34	10,3	4	42	150
0:08:40	34	10,3	4	42	150
0:08:41	34	10,3	4	42	150
0:08:42	34	10,3	4	42	150
0:08:43	34	10,4	4	42	150
0:08:44	34	10,4	4	42	150
0:08:45	34	10,4	4	42	150
0:08:46	34	10,4	4	42	150
0:08:47	34	10,4	4	42	150
0:08:48	34	10,4	4	42	150
0:08:49	34	10,4	5	42	150
0:08:50	34	10,5	5	42	150
0:08:51	34	10,5	5	42	150
0:08:52	34	10,5	4	42	150
0:08:53	34	10,5	4	42	150
0:08:54	34	10,5	4	42	150
0:08:55	34	10,5	4	42	150
0:08:56	34	10,6	4	42	150
0:08:57	34	10,6	4	42	150
0:08:58	34	10,6	4	42	150
0:08:59	34	10,6	4	42	150
0:09:00	34	10,6	4	42	150
0:09:01	34	10,6	5	42	150
0:09:02	34	10,6	5	42	150
0:09:03	35	10,7	5	42	150
0:09:04	35	10,7	5	43	150
0:09:05	35	10,7	4	43	150
0:09:06	35	10,7	4	42	150
0:09:07	35	10,7	4	42	150
0:09:08	35	10,7	4	42	150
0:09:09	35	10,7	4	43	150
0:09:10	35	10,7	4	43	150
0:09:11	35	10,8	4	43	150
0:09:12	35	10,8	4	42	150
0:09:13	35	10,8	4	43	150
0:09:14	35	10,9	4	43	150
0:09:15	35	10,9	4	43	150
0:09:16	35	11,0	4	43	150
0:09:17	35	11,0	4	43	150
0:09:18	35	11,0	4	43	150
0:09:19	35	11,0	4	43	150
0:09:20	35	11,0	4	43	150
0:09:21	35	11,0	4	43	150
0:09:22	35	11,0	4	43	150
0:09:23	35	11,0	4	43	150
0:09:24	35	11,1	4	43	150
0:09:25	35	11,1	4	43	150
0:09:26	35	11,1	4	43	150
0:09:27	35	11,1	4	43	150
0:09:28	35	11,1	4	43	150
0:09:29	35	11,1	4	43	150
0:09:30	35	11,1	4	43	150
0:09:31	35	11,2	4	43	150
0:09:32	35	11,2	4	43	150
0:09:33	35	11,2	5	43	150
0:09:34	35	11,2	5	43	150
0:09:35	35	11,2	4	43	150
0:09:36	35	11,4	4	43	150
0:09:37	35	11,5	4	43	150
0:09:38	35	11,6	5	43	150
0:09:39	35	11,6	5	43	150
0:09:40	35	11,6	5	43	150
0:09:41	35	11,7	4	43	150
0:09:42	35	11,7	4	43	150
0:09:43	35	11,7	4	43	150
0:09:44	35	11,7	4	43	150
0:09:45	35	11,7	4	43	150
0:09:46	35	11,7	4	43	150
0:09:47	35	11,7	4	43	150
0:09:48	35	11,7	4	43	150
0:09:49	35	11,8	4	43	150
0:09:50	35	11,8	4	43	150
0:09:51	35	11,8	4	43	150
0:09:52	36	11,8	3	43	150
0:09:53	36	11,8	3	44	150
0:09:54	36	11,8	4	43	150
0:09:55	36	11,8	4	43	150
0:09:56	36	11,8	4	43	150
0:09:57	36	11,9	4	43	150
0:09:58	36	11,9	4	43	150
0:09:59	36	11,9	5	43	150
0:10:00	36	11,9	4	43	150
0:10:01	36	11,9	4	43	150
0:10:02	36	11,9	3	43	150
0:10:03	36	11,9	3	44	150
0:10:04	36	11,9	3	44	150
0:10:05	36	11,9	3	43	150
0:10:06	36	12,0	4	44	150
0:10:07	36	12,0	4	44	150
0:10:08	36	12,0	4	44	150
0:10:09	36	12,0	4	44	150
0:10:10	36	12,0	4	44	150
0:10:11	36	12,0	4	44	150
0:10:12	36	12,0	3	44	150
0:10:13	36	12,1	3	44	150
0:10:14	36	12,1	3	44	150
0:10:15	36	12,1	3	44	150
0:10:16	36	12,1	3	44	150
0:10:17	36	12,1	3	44	150
0:10:18	36	12,1	3	44	150
0:10:19	36	12,1	3	44	150
0:10:20	36	12,1	3	44	150
0:10:21	36	12,2	3	44	150
0:10:22	36	12,2	3	44	150
0:10:23	36	12,2	3	44	150
0:10:24	36	12,2	3	44	150
0:10:25	36	12,2	3	44	150
0:10:26	36	12,2	4	44	150
0:10:27	36	12,2	3	44	150
0:10:28	36	12,2	3	44	150
0:10:29	36	12,3	3	44	150
0:10:30	36	12,3	3	44	150
0:10:31	36	12,3	3	44	150
0:10:32	36	12,3	3	44	150
0:10:33	36	12,3	3	44	150
0:10:34	36	12,3	3	44	150
0:10:35	36	12,3	3	44	150
0:10:36	36	12,4	3	44	150
0:10:37	36	12,7	3	44	150
0:10:38	36	12,8	3	44	150
0:10:39	36	12,8	3	44	150
0:10:40	37	12,9	3	44	150
0:10:41	37	12,9	3	44	150
0:10:42	37	12,9	3	44	150
0:10:43	37	12,9	3	44	150
0:10:44	37	12,9	2	44	150
0:10:45	37	12,9	3	44	150
0:10:46	37	12,9	2	44	150
0:10:47	37	12,9	2	44	150
0:10:48	37	13,0	2	44	150
0:10:49	37	13,0	2	44	150
0:10:50	37	13,0	2	44	150
0:10:51	37	13,0	3	44	150
0:10:52	37	13,0	3	44	150
0:10:53	37	13,0	3	44	150
0:10:54	37	13,0	3	44	150
0:10:55	37	13,1	3	44	150
0:10:56	37	13,1	3	44	150
0:10:57	37	13,1	3	44	150
0:10:58	37	13,1	3	44	150
0:10:59	37	13,1	3	44	150
0:11:00	37	13,1	3	44	150
0:11:01	37	13,1	3	45	150
0:11:02	37	13,2	3	44	150
0:11:03	37	13,2	3	45	150
0:11:04	37	13,2	3	44	150
0:11:05	37	13,2	3	45	150
0:11:06	37	13,2	3	45	150
0:11:07	37	13,2	3	44	150
0:11:08	37	13,2	3	45	150
0:11:09	37	13,2	3	45	150
0:11:10	37	13,3	3	45	150
0:11:11	37	13,3	3	45	150
0:11:12	37	13,3	3	45	150
0:11:13	37	13,3	3	45	150
0:11:14	37	13,3	3	45	150
0:11:15	37	13,3	3	45	150
0:11:16	37	13,3	3	45	150
0:11:17	37	13,3	3	45	150
0:11:18	37	13,4	3	45	150
0:11:19	37	13,4	3	45	150
0:11:20	37	13,4	3	45	150
0:11:21	37	13,4	3	45	150
0:11:22	37	13,4	3	45	150
0:11:23	37	13,4	3	45	150
0:11:24	37	13,4	3	45	150
0:11:25	37	13,4	3	45	150
0:11:26	37	13,4	3	45	150
0:11:27	37	13,5	3	45	150
0:11:28	37	13,5	3	45	150
0:11:29	37	13,5	3	45	150
0:11:30	38	13,5	3	45	150
0:11:31	38	13,5	3	45	150
0:11:32	38	13,5	3	45	150
0:11:33	38	13,5	3	45	150
0:11:34	38	13,5	3	45	150
0:11:35	38	13,6	3	45	150
0:11:36	38	13,6	3	45	150
0:11:37	38	13,6	2	45	150
0:11:38	38	13,6	2	45	150
0:11:39	38	13,6	3	45	150
0:11:40	38	13,6	3	45	150
0:11:41	38	13,6	3	45	150
0:11:42	38	13,6	2	45	150
0:11:43	38	13,7	2	45	150
0:11:44	38	13,7	2	45	150
0:11:45	38	13,7	2	45	150
0:11:46	38	13,7	2	45	150
0:11:47	38	13,7	3	45	150
0:11:48	38	13,7	3	45	150
0:11:49	38	13,7	3	45	150
0:11:50	38	13,8	3	45	150
0:11:51	38	13,8	3	45	150
0:11:52	38	13,8	3	45	150
0:11:53	38	13,8	3	45	150
0:11:54	38	13,9	3	45	150
0:11:55	38	13,9	3	45	150
0:11:56	38	13,9	3	45	150
0:11:57	38	13,9	3	45	150
0:11:58	38	13,9	3	45	150
0:11:59	38	14,0	3	45	150
0:12:00	38	14,0	4	45	150
0:12:01	38	14,0	4	45	150
0:12:02	38	14,0	4	45	150
0:12:03	38	14,0	4	46	150
0:12:04	38	14,0	3	45	150
0:12:05	38	14,0	3	46	150
0:12:06	38	14,0	3	45	150
0:12:07	38	14,2	3	46	150
0:12:08	38	14,4	3	45	150
0:12:09	38	14,4	3	46	150
0:12:10	38	14,5	3	46	150
0:12:11	38	14,5	3	46	150
0:12:12	38	14,5	3	46	150
0:12:13	38	14,5	3	46	150
0:12:14	38	14,5	3	46	150
0:12:15	38	14,5	3	45	150
0:12:16	38	14,6	2	45	150
0:12:17	38	14,6	2	46	150
0:12:18	38	14,6	3	46	150
0:12:19	38	14,6	3	46	150
0:12:20	39	14,6	3	46	150
0:12:21	39	14,6	3	46	150
0:12:22	39	14,6	3	46	150
0:12:23	39	14,7	3	46	150
0:12:24	39	14,7	3	46	150
0:12:25	39	14,7	3	46	150
0:12:26	39	14,7	2	46	150
0:12:27	39	14,7	2	46	150
0:12:28	39	14,7	3	46	150
0:12:29	39	14,7	3	46	150
0:12:30	39	14,7	3	46	150
0:12:31	39	14,7	3	46	150
0:12:32	39	14,8	3	46	150
0:12:33	39	14,8	3	46	150
0:12:34	39	14,8	3	46	150
0:12:35	39	14,8	3	46	150
0:12:36	39	14,8	3	46	150
0:12:37	39	14,8	3	46	150
0:12:38	39	14,8	2	46	150
0:12:39	39	14,9	2	46	150
0:12:40	39	14,9	2	46	150
0:12:41	39	14,9	2	46	150
0:12:42	39	14,9	2	46	150
0:12:43	39	14,9	2	46	150
0:12:44	39	14,9	2	46	150
0:12:45	39	14,9	3	46	150
0:12:46	39	14,9	3	46	150
0:12:47	39	15,0	4	46	150
0:12:48	39	15,0	4	46	150
0:12:49	39	15,0	4	46	150
0:12:50	39	15,0	4	46	150
0:12:51	39	15,0	5	46	150
0:12:52	39	15,0	4	46	150
0:12:53	39	15,0	4	46	150
0:12:54	39	15,1	4	46	150
0:12:55	39	15,1	4	46	150
0:12:56	39	15,1	4	46	150
0:12:57	39	15,1	4	46	150
0:12:58	39	15,1	5	46	150
0:12:59	39	15,1	4	46	150
0:13:00	39	15,1	4	47	150
0:13:01	39	15,2	4	46	150
0:13:02	39	15,2	4	47	150
0:13:03	39	15,2	4	47	150
0:13:04	39	15,2	4	47	150
0:13:05	39	15,2	4	46	150
0:13:06	39	15,2	4	47	150
0:13:07	39	15,3	4	47	150
0:13:08	39	15,3	4	47	150
0:13:09	39	15,3	4	47	150
0:13:10	39	15,3	4	47	150
0:13:11	39	15,3	4	47	150
0:13:12	39	15,3	4	47	150
0:13:13	39	15,3	4	47	150
0:13:14	40	15,4	4	47	150
0:13:15	40	15,4	4	47	150
0:13:16	40	15,4	4	47	150
0:13:17	40	15,4	4	47	150
0:13:18	40	15,4	4	47	150
0:13:19	40	15,4	4	47	150
0:13:20	40	15,5	3	47	150
0:13:21	40	15,5	4	47	150
0:13:22	40	15,5	4	47	150
0:13:23	40	15,5	4	47	150
0:13:24	40	15,5	4	47	150
0:13:25	40	15,6	4	47	150
0:13:26	40	15,6	4	47	150
0:13:27	40	15,6	4	47	150
0:13:28	40	15,6	4	47	150
0:13:29	40	15,6	4	47	150
0:13:30	40	15,9	4	47	150
0:13:31	40	16,0	4	47	150
0:13:32	40	16,1	4	47	150
0:13:33	40	16,1	4	47	150
0:13:34	40	16,1	4	47	150
0:13:35	40	16,1	4	47	150
0:13:36	40	16,2	4	47	150
0:13:37	40	16,2	4	47	150
0:13:38	40	16,2	4	47	150
0:13:39	40	16,2	4	47	150
0:13:40	40	16,2	4	47	150
0:13:41	40	16,2	4	47	150
0:13:42	40	16,2	4	47	150
0:13:43	40	16,3	4	47	150
0:13:44	40	16,3	4	48	150
0:13:45	40	16,3	4	47	150
0:13:46	40	16,3	4	47	150
0:13:47	40	16,3	4	47	150
0:13:48	40	16,3	5	47	150
0:13:49	40	16,3	4	47	150
0:13:50	40	16,4	5	48	150
0:13:51	40	16,4	5	47	150
0:13:52	40	16,4	4	48	150
0:13:53	40	16,4	5	48	150
0:13:54	40	16,4	4	48	150
0:13:55	40	16,4	4	48	150
0:13:56	40	16,4	4	48	150
0:13:57	40	16,5	4	48	150
0:13:58	40	16,5	4	48	150
0:13:59	40	16,5	4	48	150
0:14:00	40	16,5	5	48	150
0:14:01	40	16,5	4	48	150
0:14:02	40	16,5	4	48	150
0:14:03	40	16,5	4	48	150
0:14:04	40	16,6	5	48	150
0:14:05	40	16,6	4	48	150
0:14:06	40	16,6	4	48	150
0:14:07	40	16,6	3	48	150
0:14:08	41	16,6	3	48	150
0:14:09	41	16,6	4	48	150
0:14:10	41	16,6	4	48	150
0:14:11	41	16,6	4	48	150
0:14:12	41	16,7	4	48	150
0:14:13	41	16,7	3	48	150
0:14:14	41	16,7	4	48	150
0:14:15	41	16,7	3	48	150
0:14:16	41	16,7	3	48	150
0:14:17	41	16,7	3	48	150
0:14:18	41	16,7	3	48	150
0:14:19	41	16,8	3	48	150
0:14:20	41	16,8	3	48	150
0:14:21	41	16,8	3	48	150
0:14:22	41	16,8	3	48	150
0:14:23	41	16,8	3	48	150
0:14:24	41	16,8	3	48	150
0:14:25	41	16,8	3	48	150
0:14:26	41	16,9	4	48	150
0:14:27	41	16,9	4	48	150
0:14:28	41	16,9	4	48	150
0:14:29	41	16,9	4	48	150
0:14:30	41	16,9	4	48	150
0:14:31	41	17,0	4	48	150
0:14:32	41	17,0	4	49	150
0:14:33	41	17,0	4	49	150
0:14:34	41	17,0	4	49	150
0:14:35	41	17,0	4	49	150
0:14:36	41	17,0	4	49	150
0:14:37	41	17,1	4	49	150
0:14:38	41	17,1	3	49	150
0:14:39	41	17,1	4	49	150
0:14:40	41	17,1	4	49	150
0:14:41	41	17,1	4	49	150
0:14:42	41	17,1	3	49	150
0:14:43	41	17,2	4	49	150
0:14:44	41	17,2	4	49	150
0:14:45	41	17,2	4	49	150
0:14:46	41	17,2	4	49	150
0:14:47	41	17,2	4	49	150
0:14:48	41	17,2	4	49	150
0:14:49	41	17,3	3	49	150
0:14:50	41	17,3	3	49	150
0:14:51	41	17,3	3	49	150
0:14:52	41	17,3	4	49	150
0:14:53	41	17,3	4	49	150
0:14:54	41	17,3	5	49	150
0:14:55	41	17,3	3	49	150
0:14:56	41	17,4	3	49	150
0:14:57	41	17,4	3	49	150
0:14:58	41	17,4	4	49	150
0:14:59	41	17,4	3	49	150
0:15:00	41	17,4	3	49	150
0:15:01	42	17,4	3	49	150
0:15:02	42	17,4	3	49	150
0:15:03	42	17,5	3	49	150
0:15:04	42	17,5	3	49	150
0:15:05	42	17,5	3	49	150
0:15:06	42	17,5	4	49	150
0:15:07	42	17,5	3	49	150
0:15:08	42	17,5	3	49	150
0:15:09	42	17,5	4	49	150
0:15:10	42	17,5	4	49	150
0:15:11	42	17,6	4	49	150
0:15:12	42	17,6	4	49	150
0:15:13	42	17,6	4	49	150
0:15:14	42	17,6	4	49	150
0:15:15	42	17,6	4	49	150
0:15:16	42	17,6	4	49	150
0:15:17	42	17,6	4	49	150
0:15:18	42	17,7	4	50	150
0:15:19	42	17,7	4	49	150
0:15:20	42	17,7	3	49	150
0:15:21	42	17,9	3	49	150
0:15:22	42	18,1	3	49	150
0:15:23	42	18,1	3	49	150
0:15:24	42	18,2	3	49	150
0:15:25	42	18,2	3	49	150
0:15:26	42	18,2	3	49	150
0:15:27	42	18,2	3	49	150
0:15:28	42	18,2	3	49	150
0:15:29	42	18,2	3	49	150
0:15:30	42	18,2	3	49	150
0:15:31	42	18,2	4	49	150
0:15:32	42	18,2	4	49	150
0:15:33	42	18,3	3	49	150
0:15:34	42	18,3	3	49	150
0:15:35	42	18,3	3	49	150
0:15:36	42	18,3	3	49	150
0:15:37	42	18,3	3	49	150
0:15:38	42	18,3	4	49	150
0:15:39	42	18,3	3	49	150
0:15:40	42	18,3	4	49	150
0:15:41	42	18,3	4	50	150
0:15:42	42	18,4	4	50	150
0:15:43	42	18,4	4	50	150
0:15:44	42	18,4	4	50	150
0:15:45	42	18,4	4	49	150
0:15:46	42	18,4	4	49	150
0:15:47	42	18,4	4	50	150
0:15:48	42	18,4	4	50	150
0:15:49	42	18,5	3	50	150
0:15:50	42	18,5	3	50	150
0:15:51	42	18,5	4	50	150
0:15:52	42	18,5	4	50	150
0:15:53	42	18,5	4	50	150
0:15:54	43	18,5	4	50	150
0:15:55	43	18,6	4	50	150
0:15:56	43	18,6	3	50	150
0:15:57	43	18,6	4	50	150
0:15:58	43	18,6	4	50	150
0:15:59	43	18,6	4	50	150
0:16:00	43	18,6	4	50	150
0:16:01	43	18,6	4	50	150
0:16:02	43	18,7	4	50	150
0:16:03	43	18,7	4	50	150
0:16:04	43	18,7	4	50	150
0:16:05	43	18,7	4	50	150
0:16:06	43	18,7	4	50	150
0:16:07	43	18,7	4	50	150
0:16:08	43	18,8	3	50	150
0:16:09	43	18,8	4	50	150
0:16:10	43	18,8	4	50	150
0:16:11	43	18,8	4	50	150
0:16:12	43	18,8	4	50	150
0:16:13	43	18,8	4	51	150
0:16:14	43	18,9	4	50	150
0:16:15	43	18,9	4	50	150
0:16:16	43	18,9	4	50	150
0:16:17	43	18,9	4	50	150
0:16:18	43	18,9	4	51	150
0:16:19	43	18,9	4	50	150
0:16:20	43	19,0	4	51	150
0:16:21	43	19,0	4	51	150
0:16:22	43	19,0	4	51	150
0:16:23	43	19,0	4	51	150
0:16:24	43	19,0	4	51	150
0:16:25	43	19,0	4	51	150
0:16:26	43	19,1	4	51	150
0:16:27	43	19,1	4	51	150
0:16:28	43	19,1	4	51	150
0:16:29	43	19,1	4	51	150
0:16:30	43	19,1	4	51	150
0:16:31	43	19,1	4	51	150
0:16:32	43	19,1	3	51	150
0:16:33	43	19,2	3	51	150
0:16:34	43	19,2	3	51	150
0:16:35	43	19,2	3	51	150
0:16:36	43	19,2	3	51	150
0:16:37	43	19,2	3	51	150
0:16:38	43	19,2	3	51	150
0:16:39	43	19,2	3	51	150
0:16:40	43	19,3	3	51	150
0:16:41	43	19,3	3	51	150
0:16:42	43	19,3	3	51	150
0:16:43	43	19,3	3	51	150
0:16:44	43	19,3	3	51	150
0:16:45	43	19,3	4	51	150
0:16:46	43	19,4	4	51	150
0:16:47	43	19,4	4	51	150
0:16:48	43	19,4	4	51	150
0:16:49	43	19,4	4	51	150
0:16:50	43	19,4	4	51	150
0:16:51	44	19,4	4	51	150
0:16:52	44	19,5	4	51	150
0:16:53	44	19,5	4	51	150
0:16:54	44	19,5	4	51	150
0:16:55	44	19,5	3	51	150
0:16:56	44	19,5	3	51	150
0:16:57	44	19,5	3	51	150
0:16:58	44	19,5	2	51	150
0:16:59	44	19,6	2	51	150
0:17:00	44	19,7	2	51	150
0:17:01	44	19,8	2	51	150
0:17:02	44	19,9	2	52	150
0:17:03	44	19,9	3	52	150
0:17:04	44	19,9	3	52	150
0:17:05	44	19,9	3	52	150
0:17:06	44	19,9	3	52	150
0:17:07	44	20,0	3	52	150
0:17:08	44	20,0	3	52	150
0:17:09	44	20,0	7	52	150
0:17:10	44	20,0	4	52	150
0:17:11	44	20,0	3	52	150
0:17:12	44	20,0	3	52	150
0:17:13	44	20,0	3	52	150
0:17:14	44	20,1	3	52	150
0:17:15	44	20,1	3	52	150
0:17:16	44	20,1	3	52	150
0:17:17	44	20,1	3	52	150
0:17:18	44	20,1	3	52	150
0:17:19	44	20,1	3	52	150
0:17:20	44	20,1	4	52	150
0:17:21	44	20,2	4	52	150
0:17:22	44	20,2	4	52	150
0:17:23	44	20,2	4	52	150
0:17:24	44	20,2	4	52	150
0:17:25	44	20,2	4	52	150
0:17:26	44	20,2	4	52	150
0:17:27	44	20,2	4	52	150
0:17:28	44	20,2	4	52	150
0:17:29	44	20,2	4	52	150
0:17:30	44	20,3	4	52	150
0:17:31	44	20,3	4	52	150
0:17:32	44	20,3	4	52	150
0:17:33	44	20,3	4	52	150
0:17:34	44	20,3	4	52	150
0:17:35	44	20,3	4	52	150
0:17:36	44	20,3	4	52	150
0:17:37	45	20,3	4	52	150
0:17:38	45	20,3	4	52	150
0:17:39	45	20,3	4	52	150
0:17:40	45	20,3	4	52	150
0:17:41	45	20,4	4	52	150
0:17:42	45	20,4	4	52	150
0:17:43	45	20,5	4	52	150
0:17:44	45	20,6	4	52	150
0:17:45	45	20,7	4	52	150
0:17:46	45	20,7	3	52	150
0:17:47	45	20,8	2	52	150
0:17:48	45	20,8	2	52	150
0:17:49	45	20,8	2	52	150
0:17:50	45	20,8	2	52	150
0:17:51	45	20,8	2	52	150
0:17:52	45	20,8	2	52	150
0:17:53	45	20,8	2	52	150
0:17:54	45	20,8	2	52	150
0:17:55	45	20,8	2	52	150
0:17:56	45	20,8	2	52	150
0:17:57	45	20,9	2	52	150
0:17:58	45	20,9	2	52	150
0:17:59	45	20,9	2	52	150
0:18:00	45	20,9	2	52	150
0:18:01	45	20,9	2	52	150
0:18:02	45	20,9	2	52	150
0:18:03	45	21,0	2	52	150
0:18:04	45	21,0	2	52	150
0:18:05	45	21,0	2	52	150
0:18:06	45	21,0	2	52	150
0:18:07	45	21,0	2	52	150
0:18:08	45	21,0	2	52	150
0:18:09	45	21,0	2	52	150
0:18:10	45	21,1	2	52	150
0:18:11	45	21,1	2	52	150
0:18:12	45	21,1	2	52	150
0:18:13	45	21,1	2	52	150
0:18:14	45	21,1	3	53	150
0:18:15	45	21,2	3	52	150
0:18:16	45	21,2	3	53	150
0:18:17	45	21,2	2	53	150
0:18:18	45	21,2	2	53	150
0:18:19	45	21,2	3	53	150
0:18:20	45	21,3	3	53	150
0:18:21	45	21,3	3	53	150
0:18:22	45	21,3	3	53	150
0:18:23	45	21,3	3	53	150
0:18:24	45	21,3	2	53	150
0:18:25	45	21,3	2	53	150
0:18:26	45	21,4	2	53	150
0:18:27	45	21,4	2	53	150
0:18:28	45	21,4	2	53	150
0:18:29	45	21,4	2	53	150
0:18:30	45	21,4	3	53	150
0:18:31	45	21,5	3	53	150
0:18:32	45	21,5	3	53	150
0:18:33	45	21,5	3	53	150
0:18:34	45	21,5	3	53	150
0:18:35	45	21,5	3	53	150
0:18:36	45	21,6	3	53	150
0:18:37	45	21,6	3	53	150
0:18:38	45	21,6	3	53	150
0:18:39	45	21,6	3	53	150
0:18:40	46	21,6	3	53	150
0:18:41	46	21,6	3	53	150
0:18:42	46	21,7	2	53	150
0:18:43	46	21,7	2	53	150
0:18:44	46	21,7	2	53	150
0:18:45	46	21,7	2	53	150
0:18:46	46	21,7	2	53	150
0:18:47	46	21,7	3	53	150
0:18:48	46	21,8	2	53	150
0:18:49	46	21,8	3	53	150
0:18:50	46	21,8	3	54	150
0:18:51	46	21,8	3	54	150
0:18:52	46	21,8	3	54	150
0:18:53	46	21,8	3	54	150
0:18:54	46	21,9	3	54	150
0:18:55	46	21,9	3	54	150
0:18:56	46	21,9	3	54	150
0:18:57	46	21,9	4	54	150
0:18:58	46	21,9	4	54	150
0:18:59	46	21,9	4	54	150
0:19:00	46	22,0	3	54	150
0:19:01	46	22,0	4	54	150
0:19:02	46	22,0	4	54	150
0:19:03	46	22,0	4	54	150
0:19:04	46	22,0	4	54	150
0:19:05	46	22,0	4	54	150
0:19:06	46	22,1	4	54	150
0:19:07	46	22,1	4	54	150
0:19:08	46	22,1	4	54	150
0:19:09	46	22,1	4	54	150
0:19:10	46	22,1	4	54	150
0:19:11	46	22,1	3	54	150
0:19:12	46	22,1	3	54	150
0:19:13	46	22,2	3	54	150
0:19:14	46	22,2	3	54	150
0:19:15	46	22,2	3	54	150
0:19:16	46	22,2	4	54	150
0:19:17	46	22,2	4	54	150
0:19:18	46	22,2	4	54	150
0:19:19	46	22,3	4	54	150
0:19:20	46	22,3	3	54	150
0:19:21	46	22,3	3	54	150
0:19:22	46	22,3	4	54	150
0:19:23	46	22,3	4	54	150
0:19:24	46	22,3	4	54	150
0:19:25	46	22,3	3	54	150
0:19:26	46	22,4	3	54	150
0:19:27	46	22,4	3	54	150
0:19:28	46	22,4	3	54	150
0:19:29	46	22,4	3	54	150
0:19:30	46	22,5	3	54	150
0:19:31	46	22,5	3	54	150
0:19:32	46	22,6	3	54	150
0:19:33	46	22,6	3	55	150
0:19:34	46	22,6	4	54	150
0:19:35	47	22,6	3	54	150
0:19:36	47	22,6	3	54	150
0:19:37	47	22,6	3	54	150
0:19:38	47	22,7	3	54	150
0:19:39	47	22,7	3	54	150
0:19:40	47	22,7	4	55	150
0:19:41	47	22,7	3	55	150
0:19:42	47	22,7	3	55	150
0:19:43	47	22,8	4	54	150
0:19:44	47	22,8	4	55	150
0:19:45	47	22,8	4	55	150
0:19:46	47	22,8	4	55	150
0:19:47	47	22,8	4	55	150
0:19:48	47	22,8	4	55	150
0:19:49	47	22,9	4	55	150
0:19:50	47	22,9	4	55	150
0:19:51	47	22,9	4	55	150
0:19:52	47	22,9	4	55	150
0:19:53	47	22,9	4	55	150
0:19:54	47	22,9	4	55	150
0:19:55	47	22,9	4	55	150
0:19:56	47	22,9	4	55	150
0:19:57	47	23,0	4	55	150
0:19:58	47	23,0	3	55	150
0:19:59	47	23,0	4	55	150
0:20:00	47	23,0	4	55	150
0:20:01	47	23,0	4	55	150
0:20:02	47	23,0	4	55	150
0:20:03	47	23,0	4	55	150
0:20:04	47	23,1	3	55	150
0:20:05	47	23,1	3	55	150
0:20:06	47	23,2	4	55	150
0:20:07	47	23,3	4	55	150
0:20:08	47	23,4	4	55	150
0:20:09	47	23,4	4	55	150
0:20:10	47	23,4	4	55	150
0:20:11	47	23,4	4	55	150
0:20:12	47	23,4	4	55	150
0:20:13	47	23,5	4	55	150
0:20:14	47	23,5	4	55	150
0:20:15	47	23,5	4	55	150
0:20:16	47	23,5	4	55	150
0:20:17	47	23,5	4	55	150
0:20:18	47	23,5	4	55	150
0:20:19	47	23,6	4	55	150
0:20:20	47	23,6	4	55	150
0:20:21	47	23,6	4	55	150
0:20:22	47	23,6	4	55	150
0:20:23	47	23,6	4	55	150
0:20:24	47	23,6	3	55	150
0:20:25	47	23,6	3	55	150
0:20:26	47	23,7	3	55	150
0:20:27	48	23,7	3	55	150
0:20:28	48	23,7	3	55	150
0:20:29	48	23,7	3	55	150
0:20:30	48	23,7	3	55	150
0:20:31	48	23,7	3	55	150
0:20:32	48	23,7	3	55	150
0:20:33	48	23,8	4	56	150
0:20:34	48	23,8	3	56	150
0:20:35	48	23,8	3	56	150
0:20:36	48	23,8	3	56	150
0:20:37	48	23,8	3	56	150
0:20:38	48	23,8	3	56	150
0:20:39	48	23,8	3	56	150
0:20:40	48	23,9	3	55	150
0:20:41	48	23,9	3	56	150
0:20:42	48	23,9	3	56	150
0:20:43	48	23,9	3	56	150
0:20:44	48	23,9	3	56	150
0:20:45	48	23,9	4	56	150
0:20:46	48	23,9	3	56	150
0:20:47	48	24,0	3	56	150
0:20:48	48	24,0	3	56	150
0:20:49	48	24,0	3	56	150
0:20:50	48	24,0	4	56	150
0:20:51	48	24,0	3	56	150
0:20:52	48	24,0	3	56	150
0:20:53	48	24,0	3	56	150
0:20:54	48	24,1	3	56	150
0:20:55	48	24,1	3	56	150
0:20:56	48	24,1	3	56	150
0:20:57	48	24,1	3	56	150
0:20:58	48	24,1	4	56	150
0:20:59	48	24,1	3	56	150
0:21:00	48	24,1	3	56	150
0:21:01	48	24,1	3	56	150
0:21:02	48	24,2	3	56	150
0:21:03	48	24,2	3	56	150
0:21:04	48	24,2	3	56	150
0:21:05	48	24,3	3	56	150
0:21:06	48	24,4	3	56	150
0:21:07	48	24,4	3	56	150
0:21:08	48	24,4	3	56	150
0:21:09	48	24,5	3	56	150
0:21:10	48	24,5	3	56	150
0:21:11	48	24,5	3	56	150
0:21:12	48	24,5	3	56	150
0:21:13	48	24,5	3	56	150
0:21:14	48	24,5	3	56	150
0:21:15	48	24,5	3	56	150
0:21:16	48	24,6	3	56	150
0:21:17	48	24,6	3	56	150
0:21:18	48	24,6	3	56	150
0:21:19	48	24,6	3	56	150
0:21:20	49	24,6	3	56	150
0:21:21	49	24,6	3	56	150
0:21:22	49	24,6	3	56	150
0:21:23	49	24,6	3	56	150
0:21:24	49	24,7	4	57	150
0:21:25	49	24,7	4	56	150
0:21:26	49	24,7	4	56	150
0:21:27	49	24,7	4	57	150
0:21:28	49	24,7	3	56	150
0:21:29	49	24,7	3	56	150
0:21:30	49	24,7	3	56	150
0:21:31	49	24,8	4	56	150
0:21:32	49	24,8	3	56	150
0:21:33	49	24,8	3	56	150
0:21:34	49	24,8	4	57	150
0:21:35	49	24,8	3	56	150
0:21:36	49	24,8	3	57	150
0:21:37	49	24,8	3	57	150
0:21:38	49	24,9	3	57	150
0:21:39	49	24,9	3	57	150
0:21:40	49	24,9	3	57	150
0:21:41	49	24,9	4	57	150
0:21:42	49	24,9	4	57	150
0:21:43	49	25,0	4	57	150
0:21:44	49	25,1	4	57	150
0:21:45	49	25,2	4	57	150
0:21:46	49	25,2	4	57	150
0:21:47	49	25,3	4	57	150
0:21:48	49	25,3	4	57	150
0:21:49	49	25,3	4	57	150
0:21:50	49	25,3	4	57	150
0:21:51	49	25,3	4	57	150
0:21:52	49	25,3	4	57	150
0:21:53	49	25,4	4	57	150
0:21:54	49	25,4	4	57	150
0:21:55	49	25,4	4	57	150
0:21:56	49	25,4	4	57	150
0:21:57	49	25,4	4	57	150
0:21:58	49	25,4	4	57	150
0:21:59	49	25,4	4	57	150
0:22:00	49	25,5	4	57	150
0:22:01	49	25,5	3	57	150
0:22:02	49	25,5	3	57	150
0:22:03	49	25,5	3	57	150
0:22:04	49	25,5	3	57	150
0:22:05	49	25,6	3	57	150
0:22:06	49	25,6	3	57	150
0:22:07	49	25,6	3	57	150
0:22:08	49	25,6	3	57	150
0:22:09	49	25,6	2	57	150
0:22:10	49	25,7	3	57	150
0:22:11	49	25,7	3	57	150
0:22:12	49	25,7	3	57	150
0:22:13	49	25,7	3	57	150
0:22:14	49	25,7	3	58	150
0:22:15	50	25,8	3	57	150
0:22:16	50	25,8	3	57	150
0:22:17	50	25,8	4	57	150
0:22:18	50	25,8	4	57	150
0:22:19	50	25,8	4	57	150
0:22:20	50	25,8	4	58	150
0:22:21	50	25,9	3	57	150
0:22:22	50	25,9	3	57	150
0:22:23	50	25,9	3	58	150
0:22:24	50	25,9	4	58	150
0:22:25	50	25,9	3	58	150
0:22:26	50	25,9	2	57	150
0:22:27	50	25,9	2	58	150
0:22:28	50	26,0	2	58	150
0:22:29	50	26,0	2	58	150
0:22:30	50	26,0	2	58	150
0:22:31	50	26,0	3	58	150
0:22:32	50	26,0	3	58	150
0:22:33	50	26,0	3	58	150
0:22:34	50	26,1	3	58	150
0:22:35	50	26,1	3	58	150
0:22:36	50	26,1	3	58	150
0:22:37	50	26,1	3	58	150
0:22:38	50	26,1	3	58	150
0:22:39	50	26,1	4	58	150
0:22:40	50	26,2	3	58	150
0:22:41	50	26,2	3	58	150
0:22:42	50	26,2	3	58	150
0:22:43	50	26,2	3	58	150
0:22:44	50	26,2	3	58	150
0:22:45	50	26,2	3	58	150
0:22:46	50	26,3	3	58	150
0:22:47	50	26,3	3	58	150
0:22:48	50	26,3	3	58	150
0:22:49	50	26,3	3	58	150
0:22:50	50	26,3	2	58	150
0:22:51	50	26,3	3	58	150
0:22:52	50	26,3	3	58	150
0:22:53	50	26,4	3	58	150
0:22:54	50	26,4	3	58	150
0:22:55	50	26,4	3	58	150
0:22:56	50	26,4	3	58	150
0:22:57	50	26,4	3	58	150
0:22:58	50	26,4	3	58	150
0:22:59	50	26,5	3	58	150
0:23:00	50	26,5	3	59	150
0:23:01	50	26,5	3	58	150
0:23:02	50	26,5	3	59	150
0:23:03	50	26,5	3	58	150
0:23:04	50	26,5	3	58	150
0:23:05	50	26,5	3	58	150
0:23:06	50	26,6	3	58	150
0:23:07	50	26,6	3	58	150
0:23:08	50	26,6	3	58	150
0:23:09	50	26,6	3	59	150
0:23:10	51	26,6	3	58	150
0:23:11	51	26,6	3	58	150
0:23:12	51	26,7	3	58	150
0:23:13	51	26,7	3	59	150
0:23:14	51	26,7	3	59	150
0:23:15	51	26,7	3	59	150
0:23:16	51	26,7	3	59	150
0:23:17	51	26,7	3	59	150
0:23:18	51	26,7	3	59	150
0:23:19	51	26,8	3	59	150
0:23:20	51	26,8	3	59	150
0:23:21	51	26,8	3	59	150
0:23:22	51	26,8	3	59	150
0:23:23	51	26,8	3	59	150
0:23:24	51	26,9	3	59	150
0:23:25	51	26,9	3	59	150
0:23:26	51	26,9	3	59	150
0:23:27	51	26,9	3	59	150
0:23:28	51	27,0	4	59	150
0:23:29	51	27,1	4	59	150
0:23:30	51	27,1	4	59	150
0:23:31	51	27,1	3	59	150
0:23:32	51	27,2	3	59	150
0:23:33	51	27,2	3	59	150
0:23:34	51	27,2	3	59	150
0:23:35	51	27,2	3	59	150
0:23:36	51	27,2	3	59	150
0:23:37	51	27,2	3	59	150
0:23:38	51	27,3	2	59	150
0:23:39	51	27,3	3	59	150
0:23:40	51	27,3	2	59	150
0:23:41	51	27,3	3	59	150
0:23:42	51	27,3	2	59	150
0:23:43	51	27,3	2	59	150
0:23:44	51	27,4	3	59	150
0:23:45	51	27,4	3	59	150
0:23:46	51	27,4	3	59	150
0:23:47	51	27,4	3	59	150
0:23:48	51	27,4	3	59	150
0:23:49	51	27,4	3	59	150
0:23:50	51	27,5	3	59	150
0:23:51	51	27,5	3	59	150
0:23:52	51	27,5	3	59	150
0:23:53	51	27,5	3	59	150
0:23:54	51	27,5	3	59	150
0:23:55	51	27,5	3	59	150
0:23:56	51	27,5	3	59	150
0:23:57	51	27,5	3	59	150
0:23:58	51	27,6	3	59	150
0:23:59	51	27,6	2	59	150
0:24:00	51	27,6	2	59	150
0:24:01	51	27,6	3	60	150
0:24:02	51	27,6	2	60	150
0:24:03	52	27,6	3	60	150
0:24:04	51	27,6	3	60	150
0:24:05	52	27,7	3	60	150
0:24:06	52	27,7	3	60	150
0:24:07	52	27,7	3	60	150
0:24:08	52	27,7	3	60	150
0:24:09	52	27,7	3	60	150
0:24:10	52	27,7	3	60	150
0:24:11	52	27,8	3	59	150
0:24:12	52	27,8	3	60	150
0:24:13	52	27,8	3	60	150
0:24:14	52	27,8	3	60	150
0:24:15	52	27,8	3	60	150
0:24:16	52	27,8	3	60	150
0:24:17	52	27,8	3	60	150
0:24:18	52	27,8	3	60	150
0:24:19	52	27,9	3	60	150
0:24:20	52	27,9	3	60	150
0:24:21	52	28,0	3	60	150
0:24:22	52	28,0	3	60	150
0:24:23	52	28,1	3	60	150
0:24:24	52	28,1	3	60	150
0:24:25	52	28,1	3	60	150
0:24:26	52	28,1	3	60	150
0:24:27	52	28,1	3	60	150
0:24:28	52	28,1	3	60	150
0:24:29	52	28,2	3	60	150
0:24:30	52	28,2	3	60	150
0:24:31	52	28,2	3	60	150
0:24:32	52	28,2	3	60	150
0:24:33	52	28,2	3	60	150
0:24:34	52	28,2	3	60	150
0:24:35	52	28,2	3	60	150
0:24:36	52	28,3	3	60	150
0:24:37	52	28,3	3	60	150
0:24:38	52	28,3	3	60	150
0:24:39	52	28,3	4	60	150
0:24:40	52	28,3	3	60	150
0:24:41	52	28,3	3	60	150
0:24:42	52	28,3	4	60	150
0:24:43	52	28,4	3	60	150
0:24:44	52	28,4	3	60	150
0:24:45	52	28,4	3	60	150
0:24:46	52	28,4	3	60	150
0:24:47	52	28,4	3	60	150
0:24:48	52	28,5	3	60	150
0:24:49	52	28,5	3	60	150
0:24:50	52	28,5	3	60	150
0:24:51	52	28,5	3	60	150
0:24:52	52	28,5	3	61	150
0:24:53	52	28,6	3	61	150
0:24:54	52	28,6	3	61	150
0:24:55	52	28,6	3	61	150
0:24:56	52	28,6	3	61	150
0:24:57	52	28,6	3	61	150
0:24:58	53	28,6	3	61	150
0:24:59	53	28,7	3	61	150
0:25:00	53	28,7	3	61	150
0:25:01	53	28,7	3	61	150
0:25:02	53	28,7	3	61	150
0:25:03	53	28,7	3	61	150
0:25:04	53	28,7	3	61	150
0:25:05	53	28,8	3	61	150
0:25:06	53	28,8	3	61	150
0:25:07	53	28,8	3	61	150
0:25:08	53	28,8	3	61	150
0:25:09	53	28,8	3	61	150
0:25:10	53	28,8	3	61	150
0:25:11	53	29,0	4	61	150
0:25:12	53	29,1	3	61	150
0:25:13	53	29,2	3	61	150
0:25:14	53	29,2	3	61	150
0:25:15	53	29,2	3	61	150
0:25:16	53	29,2	3	61	150
0:25:17	53	29,3	3	61	150
0:25:18	53	29,3	3	61	150
0:25:19	53	29,3	3	61	150
0:25:20	53	29,3	4	61	150
0:25:21	53	29,3	4	61	150
0:25:22	53	29,3	4	61	150
0:25:23	53	29,3	4	61	150
0:25:24	53	29,3	4	61	150
0:25:25	53	29,4	4	61	150
0:25:26	53	29,4	4	61	150
0:25:27	53	29,4	4	61	150
0:25:28	53	29,4	4	61	150
0:25:29	53	29,4	4	61	150
0:25:30	53	29,4	4	61	150
0:25:31	53	29,4	4	61	150
0:25:32	53	29,5	4	61	150
0:25:33	53	29,5	3	61	150
0:25:34	53	29,5	4	61	150
0:25:35	53	29,5	4	61	150
0:25:36	53	29,5	3	61	150
0:25:37	53	29,5	3	61	150
0:25:38	53	29,5	3	61	150
0:25:39	53	29,6	3	61	150
0:25:40	53	29,6	3	61	150
0:25:41	53	29,6	4	61	150
0:25:42	53	29,6	3	61	150
0:25:43	53	29,6	3	61	150
0:25:44	53	29,7	3	61	150
0:25:45	53	29,7	3	61	150
0:25:46	53	29,7	3	61	150
0:25:47	53	29,7	3	62	150
0:25:48	53	29,7	3	61	150
0:25:49	53	29,7	3	62	150
0:25:50	53	29,8	3	62	150
0:25:51	53	29,8	3	62	150
0:25:52	53	29,8	3	62	150
0:25:53	54	29,8	3	62	150
0:25:54	54	29,8	3	62	150
0:25:55	54	29,8	3	62	150
0:25:56	54	29,9	3	62	150
0:25:57	54	29,9	3	62	150
0:25:58	54	29,9	2	62	150
0:25:59	54	29,9	3	62	150
0:26:00	54	29,9	3	62	150
0:26:01	54	29,9	3	62	150
0:26:02	54	29,9	3	62	150
0:26:03	54	30,0	3	62	150
0:26:04	54	30,0	3	62	150
0:26:05	54	30,0	3	62	150
0:26:06	54	30,0	3	62	150
0:26:07	54	30,0	3	62	150
0:26:08	54	30,0	3	62	150
0:26:09	54	30,1	3	62	150
0:26:10	54	30,1	3	62	150
0:26:11	54	30,1	3	62	150
0:26:12	54	30,1	3	62	150
