Repository: ProgWizer/parser

File: project-root/data/Data Acquisition/Data Acquisition/2017 year (147)/17-0002.txt (part 1 of 8)
--Test Summary--
Full Path and File Name	
Instrument Name	7322
Instrument Type	Model 7322 Consistometer - Variable Speed
Instrument Serial Number	
Test Start Date	10.01.2017
Test Start Time	13:40:58
Test Stop Date	10.01.2017
Test Stop Time	17:12:51
Test Length	3:31:53
Final Sample Time Offset	3:31:52
Controller Schedule Name	
Sampling Period	1 second
Comments	MPa:35(35)
Information	WellID	
Information	Customer	
Information	EngName	
Information	CementClass	G
Information	CementMfr	Krasnoyarsk Cement
Information	Additives	95G:5Dart-100+0.3%FLOSS-500+0.1%DPC+0.2%LR
Information	Density	1900
Information	BHCT	65
Information	BHST	
Information	FluidLoss	
Information	JobType	Research
Calculated Value	Time_30Bc	N/A
Calculated Value	Time_70Bc	N/A
Initial Temperature (°C)	27 °C
Final Temperature (°C)	65 °C
Initial Pressure (MPa)	0,9 MPa
Final Pressure (MPa)	35,6 MPa
Initial Consistency (Bc)	10 Bc
Final Consistency (Bc)	8 Bc
Initial Wall Temperature (°C)	21 °C
Final Wall Temperature (°C)	65 °C
Initial Motor Speed (RPM)	150 RPM
Final Motor Speed (RPM)	150 RPM
--Data--
Time (HH:MM:SS)	Temperature (°C)	Pressure (MPa)	Consistency (Bc)	Wall Temperature (°C)	Motor Speed (RPM)
0:00:00	27	0,9	10	21	150
0:00:01	27	0,9	10	20	150
0:00:02	27	0,9	10	21	150
0:00:03	27	0,9	10	21	150
0:00:04	27	0,9	10	21	150
0:00:05	27	0,9	10	21	150
0:00:06	27	0,9	10	21	150
0:00:07	27	0,9	10	21	150
0:00:08	27	0,9	10	21	150
0:00:09	27	0,9	10	21	150
0:00:10	27	0,9	10	21	150
0:00:11	27	0,9	10	21	150
0:00:12	27	0,9	10	21	150
0:00:13	27	0,9	10	21	150
0:00:14	27	0,9	10	21	150
0:00:15	27	0,9	10	21	150
0:00:16	27	0,9	10	21	150
0:00:17	27	0,9	10	21	150
0:00:18	27	0,9	10	21	150
0:00:19	27	0,9	10	21	150
0:00:20	27	0,9	10	21	150
0:00:21	27	0,9	10	21	150
0:00:22	27	0,9	10	21	150
0:00:23	27	0,9	10	21	150
0:00:24	27	0,9	10	21	150
0:00:25	27	0,9	10	21	150
0:00:26	27	0,9	10	21	150
0:00:27	27	0,9	10	21	150
0:00:28	27	0,9	10	21	150
0:00:29	27	0,9	10	21	150
0:00:30	27	0,9	10	21	150
0:00:31	27	0,9	10	21	150
0:00:32	27	0,9	10	21	150
0:00:33	27	0,9	10	21	150
0:00:34	27	1,0	10	21	150
0:00:35	27	1,0	10	21	150
0:00:36	27	1,1	10	22	150
0:00:37	27	1,1	10	22	150
0:00:38	27	1,2	10	22	150
0:00:39	27	1,3	10	22	150
0:00:40	27	1,3	10	22	150
0:00:41	27	1,4	10	22	150
0:00:42	27	1,5	10	22	150
0:00:43	27	1,5	10	22	150
0:00:44	27	1,5	10	22	150
0:00:45	27	1,6	10	22	150
0:00:46	27	1,6	10	22	150
0:00:47	27	1,6	10	22	150
0:00:48	27	1,6	10	22	150
0:00:49	27	1,6	10	22	150
0:00:50	27	1,7	10	22	150
0:00:51	27	1,8	10	22	150
0:00:52	27	1,8	10	22	150
0:00:53	27	1,8	10	22	150
0:00:54	27	1,9	10	22	150
0:00:55	27	1,9	10	22	150
0:00:56	27	1,9	10	23	150
0:00:57	27	1,9	10	23	150
0:00:58	27	1,9	10	23	150
0:00:59	27	1,9	10	23	150
0:01:00	27	1,9	10	23	150
0:01:01	27	1,9	10	23	150
0:01:02	27	1,9	10	23	150
0:01:03	27	1,9	10	23	150
0:01:04	27	1,9	10	23	150
0:01:05	27	1,9	10	23	150
0:01:06	27	1,9	10	23	150
0:01:07	27	2,0	10	23	150
0:01:08	27	2,0	10	23	150
0:01:09	27	2,0	10	23	150
0:01:10	27	2,0	10	23	150
0:01:11	27	2,0	10	24	150
0:01:12	27	2,0	10	24	150
0:01:13	27	2,1	10	24	150
0:01:14	27	2,1	10	24	150
0:01:15	27	2,1	10	24	150
0:01:16	27	2,1	10	24	150
0:01:17	27	2,1	10	24	150
0:01:18	27	2,1	9	24	150
0:01:19	27	2,2	9	24	150
0:01:20	27	2,2	9	24	150
0:01:21	27	2,2	9	24	150
0:01:22	27	2,2	9	24	150
0:01:23	27	2,2	9	24	150
0:01:24	27	2,3	9	24	150
0:01:25	27	2,4	9	25	150
0:01:26	27	2,5	9	25	150
0:01:27	27	2,5	9	25	150
0:01:28	27	2,5	9	25	150
0:01:29	27	2,5	9	25	150
0:01:30	27	2,5	9	25	150
0:01:31	27	2,5	9	25	150
0:01:32	27	2,6	9	25	150
0:01:33	27	2,6	9	25	150
0:01:34	27	2,6	9	25	150
0:01:35	27	2,6	9	25	150
0:01:36	27	2,6	9	26	150
0:01:37	27	2,6	9	25	150
0:01:38	27	2,7	9	26	150
0:01:39	27	2,7	9	26	150
0:01:40	27	2,7	9	26	150
0:01:41	27	2,7	9	26	150
0:01:42	27	2,7	9	26	150
0:01:43	27	2,8	9	26	150
0:01:44	27	2,8	9	26	150
0:01:45	27	2,8	9	26	150
0:01:46	27	2,8	9	26	150
0:01:47	27	2,8	9	26	150
0:01:48	27	2,9	9	26	150
0:01:49	27	2,9	9	26	150
0:01:50	27	2,9	9	27	150
0:01:51	27	2,9	9	27	150
0:01:52	27	3,0	9	27	150
0:01:53	27	3,0	9	27	150
0:01:54	27	3,0	9	27	150
0:01:55	27	3,0	9	27	150
0:01:56	27	3,0	9	28	150
0:01:57	27	3,1	9	28	150
0:01:58	27	3,1	9	28	150
0:01:59	27	3,1	9	28	150
0:02:00	27	3,1	9	28	150
0:02:01	27	3,2	9	28	150
0:02:02	27	3,2	9	28	150
0:02:03	27	3,2	9	28	150
0:02:04	27	3,2	9	28	150
0:02:05	27	3,3	9	28	150
0:02:06	27	3,3	9	29	150
0:02:07	27	3,3	9	29	150
0:02:08	27	3,3	9	29	150
0:02:09	27	3,4	9	29	150
0:02:10	27	3,4	9	29	150
0:02:11	27	3,4	9	29	150
0:02:12	27	3,4	9	29	150
0:02:13	27	3,5	9	29	150
0:02:14	27	3,5	9	29	150
0:02:15	27	3,5	9	30	150
0:02:16	27	3,5	9	30	150
0:02:17	27	3,6	9	30	150
0:02:18	27	3,6	9	30	150
0:02:19	27	3,6	9	30	150
0:02:20	27	3,6	9	30	150
0:02:21	27	3,7	9	30	150
0:02:22	27	3,7	9	30	150
0:02:23	27	3,7	9	30	150
0:02:24	27	3,8	9	30	150
0:02:25	27	3,8	9	30	150
0:02:26	27	3,8	9	31	150
0:02:27	27	3,9	9	31	150
0:02:28	27	3,9	9	31	150
0:02:29	27	3,9	9	31	150
0:02:30	27	3,9	9	31	150
0:02:31	27	4,0	9	31	150
0:02:32	27	4,0	9	31	150
0:02:33	27	4,0	9	31	150
0:02:34	27	4,1	9	31	150
0:02:35	27	4,1	9	31	150
0:02:36	27	4,1	9	31	150
0:02:37	27	4,2	9	31	150
0:02:38	27	4,2	9	31	150
0:02:39	27	4,2	9	31	150
0:02:40	27	4,3	9	31	150
0:02:41	27	4,3	9	31	150
0:02:42	27	4,3	9	31	150
0:02:43	27	4,3	9	31	150
0:02:44	27	4,4	9	32	150
0:02:45	27	4,4	9	31	150
0:02:46	27	4,4	9	32	150
0:02:47	27	4,5	9	31	150
0:02:48	27	4,5	9	32	150
0:02:49	27	4,5	9	32	150
0:02:50	27	4,5	9	31	150
0:02:51	27	4,6	9	32	150
0:02:52	27	4,6	9	32	150
0:02:53	27	4,6	9	32	150
0:02:54	27	4,7	9	32	150
0:02:55	27	4,7	9	32	150
0:02:56	27	4,7	9	32	150
0:02:57	27	4,8	9	32	150
0:02:58	27	4,8	9	32	150
0:02:59	27	4,8	9	32	150
0:03:00	27	4,8	9	32	150
0:03:01	27	4,8	9	33	150
0:03:02	27	4,8	9	33	150
0:03:03	27	4,9	9	33	150
0:03:04	27	4,9	9	33	150
0:03:05	27	4,9	9	33	150
0:03:06	27	4,9	9	33	150
0:03:07	27	4,9	9	33	150
0:03:08	27	4,9	9	33	150
0:03:09	27	4,9	9	33	150
0:03:10	27	5,0	9	33	150
0:03:11	27	5,0	9	33	150
0:03:12	27	5,0	9	33	150
0:03:13	27	5,1	9	33	150
0:03:14	27	5,0	9	33	150
0:03:15	27	5,0	9	33	150
0:03:16	27	5,1	9	33	150
0:03:17	27	5,1	9	34	150
0:03:18	27	5,1	9	33	150
0:03:19	27	5,1	9	33	150
0:03:20	27	5,2	9	33	150
0:03:21	27	5,2	9	34	150
0:03:22	27	5,1	9	33	150
0:03:23	27	5,2	9	34	150
0:03:24	27	5,2	9	34	150
0:03:25	27	5,2	9	34	150
0:03:26	27	5,2	9	34	150
0:03:27	27	5,3	9	34	150
0:03:28	27	5,3	9	34	150
0:03:29	27	5,3	9	34	150
0:03:30	27	5,3	9	34	150
0:03:31	27	5,3	9	34	150
0:03:32	27	5,3	9	34	150
0:03:33	27	5,3	9	34	150
0:03:34	27	5,3	9	34	150
0:03:35	27	5,4	9	35	150
0:03:36	28	5,4	9	34	150
0:03:37	27	5,4	9	34	150
0:03:38	28	5,4	9	34	150
0:03:39	28	5,5	9	34	150
0:03:40	28	5,5	9	34	150
0:03:41	28	5,5	9	34	150
0:03:42	28	5,5	9	34	150
0:03:43	28	5,5	9	35	150
0:03:44	28	5,5	9	35	150
0:03:45	28	5,5	9	35	150
0:03:46	28	5,5	9	35	150
0:03:47	28	5,6	9	35	150
0:03:48	28	5,6	9	35	150
0:03:49	28	5,6	9	35	150
0:03:50	28	5,6	9	35	150
0:03:51	28	5,7	9	35	150
0:03:52	28	5,7	9	35	150
0:03:53	28	5,7	9	35	150
0:03:54	28	5,6	9	35	150
0:03:55	28	5,7	9	35	150
0:03:56	28	5,7	9	35	150
0:03:57	28	5,7	9	35	150
0:03:58	28	5,7	9	35	150
0:03:59	28	5,7	9	35	150
0:04:00	28	5,8	9	35	150
0:04:01	28	5,8	9	35	150
0:04:02	28	5,8	9	35	150
0:04:03	28	5,8	9	35	150
0:04:04	28	5,9	9	35	150
0:04:05	28	5,9	9	35	150
0:04:06	28	5,9	9	35	150
0:04:07	28	5,9	9	35	150
0:04:08	28	5,9	9	36	150
0:04:09	28	5,9	9	36	150
0:04:10	28	5,9	9	35	150
0:04:11	28	5,9	9	35	150
0:04:12	28	6,0	9	36	150
0:04:13	28	6,0	9	36	150
0:04:14	28	6,0	9	36	150
0:04:15	28	6,0	9	36	150
0:04:16	28	6,1	9	36	150
0:04:17	28	6,1	9	36	150
0:04:18	28	6,1	9	36	150
0:04:19	28	6,1	9	36	150
0:04:20	28	6,1	9	36	150
0:04:21	28	6,1	9	36	150
0:04:22	28	6,1	9	36	150
0:04:23	28	6,1	9	36	150
0:04:24	28	6,2	9	36	150
0:04:25	28	6,2	9	36	150
0:04:26	28	6,2	9	36	150
0:04:27	28	6,2	9	36	150
0:04:28	28	6,2	9	36	150
0:04:29	29	6,2	9	36	150
0:04:30	29	6,3	9	36	150
0:04:31	29	6,3	9	36	150
0:04:32	29	6,3	9	36	150
0:04:33	29	6,3	9	36	150
0:04:34	29	6,3	9	37	150
0:04:35	29	6,4	9	36	150
0:04:36	29	6,4	9	37	150
0:04:37	29	6,4	9	36	150
0:04:38	29	6,4	9	36	150
0:04:39	29	6,4	9	36	150
0:04:40	29	6,4	9	36	150
0:04:41	29	6,5	9	37	150
0:04:42	29	6,5	9	37	150
0:04:43	29	6,5	9	36	150
0:04:44	29	6,5	9	37	150
0:04:45	29	6,5	9	37	150
0:04:46	29	6,5	9	36	150
0:04:47	29	6,6	9	37	150
0:04:48	29	6,6	9	37	150
0:04:49	29	6,6	9	37	150
0:04:50	29	6,6	9	37	150
0:04:51	29	6,6	9	37	150
0:04:52	29	6,6	9	37	150
0:04:53	29	6,7	9	37	150
0:04:54	29	6,7	9	37	150
0:04:55	29	6,7	9	37	150
0:04:56	29	6,7	9	37	150
0:04:57	29	6,7	9	37	150
0:04:58	29	6,7	9	37	150
0:04:59	29	6,8	9	37	150
0:05:00	29	6,8	9	37	150
0:05:01	29	6,8	9	37	150
0:05:02	29	6,8	9	37	150
0:05:03	29	6,8	9	37	150
0:05:04	29	6,8	9	37	150
0:05:05	29	6,9	9	37	150
0:05:06	29	6,9	9	37	150
0:05:07	29	6,9	9	37	150
0:05:08	29	6,9	9	37	150
0:05:09	29	6,9	9	37	150
0:05:10	29	6,9	9	37	150
0:05:11	29	6,9	9	37	150
0:05:12	29	7,0	9	37	150
0:05:13	29	7,0	9	37	150
0:05:14	29	7,0	9	37	150
0:05:15	30	7,0	9	37	150
0:05:16	30	7,0	9	37	150
0:05:17	30	7,0	9	37	150
0:05:18	30	7,0	9	37	150
0:05:19	30	7,1	9	37	150
0:05:20	30	7,1	9	37	150
0:05:21	30	7,1	9	37	150
0:05:22	30	7,1	9	37	150
0:05:23	30	7,1	9	37	150
0:05:24	30	7,1	9	37	150
0:05:25	30	7,1	9	37	150
0:05:26	30	7,1	9	37	150
0:05:27	30	7,2	9	37	150
0:05:28	30	7,2	9	37	150
0:05:29	30	7,2	9	37	150
0:05:30	30	7,2	9	37	150
0:05:31	30	7,2	9	38	150
0:05:32	30	7,2	9	37	150
0:05:33	30	7,2	9	38	150
0:05:34	30	7,2	9	38	150
0:05:35	30	7,3	9	38	150
0:05:36	30	7,3	9	38	150
0:05:37	30	7,3	9	38	150
0:05:38	30	7,3	9	37	150
0:05:39	30	7,3	9	38	150
0:05:40	30	7,4	9	38	150
0:05:41	30	7,4	9	38	150
0:05:42	30	7,4	9	38	150
0:05:43	30	7,4	9	38	150
0:05:44	30	7,4	9	38	150
0:05:45	30	7,4	9	38	150
0:05:46	30	7,4	9	38	150
0:05:47	30	7,5	9	38	150
0:05:48	30	7,5	9	38	150
0:05:49	30	7,5	9	38	150
0:05:50	30	7,5	9	38	150
0:05:51	30	7,5	9	38	150
0:05:52	30	7,5	9	38	150
0:05:53	30	7,6	9	38	150
0:05:54	30	7,6	9	38	150
0:05:55	30	7,6	9	38	150
0:05:56	30	7,6	9	38	150
0:05:57	30	7,6	9	38	150
0:05:58	30	7,6	9	38	150
0:05:59	31	7,6	9	38	150
0:06:00	31	7,6	9	38	150
0:06:01	31	7,7	9	38	150
0:06:02	31	7,7	9	38	150
0:06:03	31	7,7	9	38	150
0:06:04	31	7,7	9	38	150
0:06:05	31	7,7	9	38	150
0:06:06	31	7,7	9	38	150
0:06:07	31	7,8	9	38	150
0:06:08	31	7,8	9	38	150
0:06:09	31	7,8	9	38	150
0:06:10	31	7,8	9	38	150
0:06:11	31	7,8	9	38	150
0:06:12	31	7,8	9	38	150
0:06:13	31	7,8	9	39	150
0:06:14	31	7,8	9	39	150
0:06:15	31	7,9	9	39	150
0:06:16	31	7,9	9	38	150
0:06:17	31	7,9	9	38	150
0:06:18	31	7,9	9	39	150
0:06:19	31	7,9	9	39	150
0:06:20	31	7,9	9	39	150
0:06:21	31	8,0	9	39	150
0:06:22	31	8,0	9	39	150
0:06:23	31	8,0	9	39	150
0:06:24	31	8,0	9	39	150
0:06:25	31	8,0	9	39	150
0:06:26	31	8,0	9	39	150
0:06:27	31	8,1	9	39	150
0:06:28	31	8,1	9	39	150
0:06:29	31	8,1	9	39	150
0:06:30	31	8,1	9	39	150
0:06:31	31	8,1	9	39	150
0:06:32	31	8,1	9	39	150
0:06:33	31	8,1	9	39	150
0:06:34	31	8,2	9	39	150
0:06:35	31	8,2	9	39	150
0:06:36	31	8,2	9	39	150
0:06:37	31	8,2	9	39	150
0:06:38	31	8,2	9	39	150
0:06:39	31	8,2	9	39	150
0:06:40	31	8,2	9	39	150
0:06:41	31	8,3	9	39	150
0:06:42	31	8,3	9	39	150
0:06:43	32	8,3	9	39	150
0:06:44	32	8,3	9	39	150
0:06:45	32	8,3	9	39	150
0:06:46	32	8,3	9	39	150
0:06:47	32	8,4	9	39	150
0:06:48	32	8,4	9	39	150
0:06:49	32	8,4	9	39	150
0:06:50	32	8,4	9	39	150
0:06:51	32	8,4	9	39	150
0:06:52	32	8,4	9	39	150
0:06:53	32	8,4	9	39	150
0:06:54	32	8,5	9	39	150
0:06:55	32	8,5	9	39	150
0:06:56	32	8,5	9	39	150
0:06:57	32	8,5	9	39	150
0:06:58	32	8,5	9	39	150
0:06:59	32	8,5	9	39	150
0:07:00	32	8,5	9	39	150
0:07:01	32	8,5	9	40	150
0:07:02	32	8,6	9	40	150
0:07:03	32	8,6	9	40	150
0:07:04	32	8,6	9	40	150
0:07:05	32	8,6	9	39	150
0:07:06	32	8,6	9	40	150
0:07:07	32	8,6	9	39	150
0:07:08	32	8,7	9	40	150
0:07:09	32	8,7	9	40	150
0:07:10	32	8,7	9	40	150
0:07:11	32	8,7	9	40	150
0:07:12	32	8,7	9	40	150
0:07:13	32	8,7	9	40	150
0:07:14	32	8,7	9	40	150
0:07:15	32	8,8	9	40	150
0:07:16	32	8,8	9	40	150
0:07:17	32	8,8	9	40	150
0:07:18	32	8,8	9	40	150
0:07:19	32	8,8	9	40	150
0:07:20	32	8,8	9	40	150
0:07:21	32	8,8	9	40	150
0:07:22	32	8,9	9	40	150
0:07:23	32	8,9	9	40	150
0:07:24	32	8,9	9	40	150
0:07:25	32	8,9	9	40	150
0:07:26	32	8,9	9	40	150
0:07:27	32	8,9	9	40	150
0:07:28	32	8,9	9	40	150
0:07:29	33	9,0	9	40	150
0:07:30	33	9,0	9	40	150
0:07:31	33	9,0	9	40	150
0:07:32	33	9,0	9	40	150
0:07:33	33	9,0	9	40	150
0:07:34	33	9,0	9	40	150
0:07:35	33	9,0	9	40	150
0:07:36	33	9,1	9	40	150
0:07:37	33	9,1	9	40	150
0:07:38	33	9,1	9	40	150
0:07:39	33	9,1	9	40	150
0:07:40	33	9,1	9	40	150
0:07:41	33	9,1	9	40	150
0:07:42	33	9,1	9	40	150
0:07:43	33	9,2	9	41	150
0:07:44	33	9,2	9	41	150
0:07:45	33	9,2	9	40	150
0:07:46	33	9,2	9	40	150
0:07:47	33	9,2	9	41	150
0:07:48	33	9,2	9	40	150
0:07:49	33	9,3	9	41	150
0:07:50	33	9,3	9	41	150
0:07:51	33	9,3	9	41	150
0:07:52	33	9,3	9	41	150
0:07:53	33	9,3	9	41	150
0:07:54	33	9,3	9	40	150
0:07:55	33	9,3	9	41	150
0:07:56	33	9,4	9	41	150
0:07:57	33	9,4	9	41	150
0:07:58	33	9,4	9	41	150
0:07:59	33	9,4	9	41	150
0:08:00	33	9,4	9	41	150
0:08:01	33	9,4	9	41	150
0:08:02	33	9,4	9	41	150
0:08:03	33	9,4	9	41	150
0:08:04	33	9,5	9	41	150
0:08:05	33	9,5	9	41	150
0:08:06	33	9,5	9	41	150
0:08:07	33	9,5	9	41	150
0:08:08	33	9,5	9	41	150
0:08:09	33	9,5	9	41	150
0:08:10	33	9,5	9	41	150
0:08:11	33	9,6	9	41	150
0:08:12	33	9,6	9	41	150
0:08:13	33	9,6	9	41	150
0:08:14	33	9,6	9	41	150
0:08:15	34	9,6	9	41	150
0:08:16	34	9,6	9	41	150
0:08:17	34	9,6	9	41	150
0:08:18	34	9,6	9	41	150
0:08:19	34	9,7	9	41	150
0:08:20	34	9,7	9	41	150
0:08:21	34	9,7	9	41	150
0:08:22	34	9,7	9	41	150
0:08:23	34	9,7	9	41	150
0:08:24	34	9,7	9	41	150
0:08:25	34	9,7	9	41	150
0:08:26	34	9,7	9	41	150
0:08:27	34	9,7	9	41	150
0:08:28	34	9,8	9	41	150
0:08:29	34	9,8	9	41	150
0:08:30	34	9,8	9	41	150
0:08:31	34	9,8	9	41	150
0:08:32	34	9,8	9	41	150
0:08:33	34	9,8	9	41	150
0:08:34	34	9,8	9	41	150
0:08:35	34	9,9	9	41	150
0:08:36	34	9,9	9	41	150
0:08:37	34	9,9	9	41	150
0:08:38	34	9,9	9	41	150
0:08:39	34	9,9	9	41	150
0:08:40	34	9,9	9	41	150
0:08:41	34	9,9	9	41	150
0:08:42	34	9,9	9	41	150
0:08:43	34	10,0	9	41	150
0:08:44	34	10,0	9	41	150
0:08:45	34	10,0	9	41	150
0:08:46	34	10,0	9	42	150
0:08:47	34	10,0	9	42	150
0:08:48	34	10,0	9	41	150
0:08:49	34	10,1	9	42	150
0:08:50	34	10,1	9	42	150
0:08:51	34	10,1	9	42	150
0:08:52	34	10,1	9	42	150
0:08:53	34	10,1	9	42	150
0:08:54	34	10,2	9	41	150
0:08:55	34	10,2	9	42	150
0:08:56	34	10,2	9	42	150
0:08:57	34	10,2	9	42	150
0:08:58	34	10,3	9	42	150
0:08:59	34	10,3	9	42	150
0:09:00	34	10,3	9	42	150
0:09:01	34	10,3	9	42	150
0:09:02	34	10,3	9	42	150
0:09:03	35	10,4	9	42	150
0:09:04	35	10,4	9	42	150
0:09:05	35	10,4	9	42	150
0:09:06	35	10,4	9	42	150
0:09:07	35	10,4	9	42	150
0:09:08	35	10,5	9	42	150
0:09:09	35	10,5	9	42	150
0:09:10	35	10,5	9	43	150
0:09:11	35	10,5	9	42	150
0:09:12	35	10,6	9	43	150
0:09:13	35	10,6	9	43	150
0:09:14	35	10,6	9	43	150
0:09:15	35	10,6	9	43	150
0:09:16	35	10,6	9	43	150
0:09:17	35	10,7	9	43	150
0:09:18	35	10,7	9	43	150
0:09:19	35	10,7	9	43	150
0:09:20	35	10,7	9	43	150
0:09:21	35	10,7	9	43	150
0:09:22	35	10,7	9	43	150
0:09:23	35	10,8	9	43	150
0:09:24	35	10,8	9	43	150
0:09:25	35	10,8	9	43	150
0:09:26	35	10,8	9	43	150
0:09:27	35	10,8	9	43	150
0:09:28	35	10,8	9	43	150
0:09:29	35	10,8	9	43	150
0:09:30	35	10,8	9	43	150
0:09:31	35	10,8	9	43	150
0:09:32	35	10,9	9	43	150
0:09:33	35	10,9	9	43	150
0:09:34	35	10,9	9	43	150
0:09:35	35	10,9	9	43	150
0:09:36	35	10,9	9	43	150
0:09:37	35	10,9	9	43	150
0:09:38	35	10,9	9	43	150
0:09:39	35	10,9	9	43	150
0:09:40	35	11,0	9	43	150
0:09:41	35	11,0	9	43	150
0:09:42	35	11,0	9	43	150
0:09:43	35	11,0	9	43	150
0:09:44	35	11,0	9	43	150
0:09:45	35	11,0	9	43	150
0:09:46	35	11,0	9	43	150
0:09:47	35	11,1	9	43	150
0:09:48	35	11,1	9	43	150
0:09:49	36	11,1	9	43	150
0:09:50	36	11,1	9	43	150
0:09:51	36	11,1	9	43	150
0:09:52	36	11,1	9	43	150
0:09:53	36	11,2	9	43	150
0:09:54	36	11,2	9	43	150
0:09:55	36	11,2	9	43	150
0:09:56	36	11,2	9	43	150
0:09:57	36	11,2	9	44	150
0:09:58	36	11,2	9	44	150
0:09:59	36	11,2	9	44	150
0:10:00	36	11,2	9	44	150
0:10:01	36	11,3	9	44	150
0:10:02	36	11,3	9	44	150
0:10:03	36	11,3	9	44	150
0:10:04	36	11,3	9	44	150
0:10:05	36	11,3	9	44	150
0:10:06	36	11,3	9	44	150
0:10:07	36	11,3	9	44	150
0:10:08	36	11,3	9	43	150
0:10:09	36	11,3	9	44	150
0:10:10	36	11,4	9	44	150
0:10:11	36	11,4	9	44	150
0:10:12	36	11,4	9	44	150
0:10:13	36	11,4	9	43	150
0:10:14	36	11,4	9	44	150
0:10:15	36	11,4	9	44	150
0:10:16	36	11,4	9	44	150
0:10:17	36	11,4	9	44	150
0:10:18	36	11,4	9	44	150
0:10:19	36	11,5	9	44	150
0:10:20	36	11,5	9	44	150
0:10:21	36	11,5	9	44	150
0:10:22	36	11,5	9	44	150
0:10:23	36	11,5	9	44	150
0:10:24	36	11,5	9	44	150
0:10:25	36	11,5	9	44	150
0:10:26	36	11,5	9	44	150
0:10:27	36	11,6	9	44	150
0:10:28	36	11,6	9	44	150
0:10:29	36	11,6	9	44	150
0:10:30	36	11,6	9	44	150
0:10:31	36	11,6	9	44	150
0:10:32	36	11,6	9	44	150
0:10:33	36	11,6	9	44	150
0:10:34	36	11,6	9	44	150
0:10:35	36	11,7	9	44	150
0:10:36	36	11,7	9	44	150
0:10:37	37	11,7	9	44	150
0:10:38	37	11,7	9	44	150
0:10:39	37	11,7	9	44	150
0:10:40	37	11,7	9	44	150
0:10:41	37	11,7	9	44	150
0:10:42	37	11,7	9	44	150
0:10:43	37	11,7	9	44	150
0:10:44	37	11,8	9	44	150
0:10:45	37	11,8	9	44	150
0:10:46	37	11,8	9	44	150
0:10:47	37	11,8	9	44	150
0:10:48	37	11,8	9	44	150
0:10:49	37	11,8	9	44	150
0:10:50	37	11,8	9	44	150
0:10:51	37	11,8	9	44	150
0:10:52	37	11,8	9	44	150
0:10:53	37	11,9	9	44	150
0:10:54	37	11,9	9	44	150
0:10:55	37	11,9	9	44	150
0:10:56	37	11,9	9	44	150
0:10:57	37	11,9	9	44	150
0:10:58	37	11,9	9	44	150
0:10:59	37	11,9	9	44	150
0:11:00	37	11,9	9	44	150
0:11:01	37	12,0	9	44	150
0:11:02	37	12,0	9	44	150
0:11:03	37	12,0	9	44	150
0:11:04	37	12,0	9	45	150
0:11:05	37	12,0	9	44	150
0:11:06	37	12,0	9	45	150
0:11:07	37	12,0	9	45	150
0:11:08	37	12,0	9	44	150
0:11:09	37	12,1	9	44	150
0:11:10	37	12,1	9	44	150
0:11:11	37	12,1	9	45	150
0:11:12	37	12,1	9	45	150
0:11:13	37	12,1	9	45	150
0:11:14	37	12,2	9	44	150
0:11:15	37	12,2	9	45	150
0:11:16	37	12,2	9	45	150
0:11:17	37	12,2	9	45	150
0:11:18	37	12,2	9	45	150
0:11:19	37	12,2	9	45	150
0:11:20	37	12,2	9	45	150
0:11:21	37	12,2	9	45	150
0:11:22	37	12,3	9	45	150
0:11:23	37	12,3	9	45	150
0:11:24	37	12,3	9	45	150
0:11:25	37	12,3	9	45	150
0:11:26	37	12,3	9	45	150
0:11:27	38	12,3	9	45	150
0:11:28	38	12,3	9	45	150
0:11:29	38	12,4	9	45	150
0:11:30	38	12,4	9	45	150
0:11:31	38	12,4	9	45	150
0:11:32	38	12,4	9	45	150
0:11:33	38	12,4	9	45	150
0:11:34	38	12,4	9	45	150
0:11:35	38	12,4	9	45	150
0:11:36	38	12,5	9	45	150
0:11:37	38	12,5	9	45	150
0:11:38	38	12,5	9	45	150
0:11:39	38	12,5	9	45	150
0:11:40	38	12,5	9	45	150
0:11:41	38	12,5	9	45	150
0:11:42	38	12,5	9	45	150
0:11:43	38	12,5	9	45	150
0:11:44	38	12,6	9	45	150
0:11:45	38	12,6	9	45	150
0:11:46	38	12,6	9	45	150
0:11:47	38	12,6	9	45	150
0:11:48	38	12,6	9	45	150
0:11:49	38	12,6	9	45	150
0:11:50	38	12,6	9	45	150
0:11:51	38	12,6	9	45	150
0:11:52	38	12,7	9	45	150
0:11:53	38	12,7	9	45	150
0:11:54	38	12,7	9	45	150
0:11:55	38	12,7	9	45	150
0:11:56	38	12,7	9	45	150
0:11:57	38	12,7	9	46	150
0:11:58	38	12,7	9	45	150
0:11:59	38	12,8	9	45	150
0:12:00	38	12,8	9	45	150
0:12:01	38	12,8	9	45	150
0:12:02	38	12,8	9	46	150
0:12:03	38	12,8	9	46	150
0:12:04	38	12,8	9	46	150
0:12:05	38	12,8	9	46	150
0:12:06	38	12,9	9	46	150
0:12:07	38	12,9	9	46	150
0:12:08	38	12,9	9	46	150
0:12:09	38	12,9	9	46	150
0:12:10	38	12,9	9	46	150
0:12:11	38	12,9	9	46	150
0:12:12	38	12,9	9	46	150
0:12:13	38	13,0	9	46	150
0:12:14	38	13,0	9	46	150
0:12:15	38	13,0	9	46	150
0:12:16	38	13,0	9	46	150
0:12:17	38	13,0	9	46	150
0:12:18	38	13,0	9	46	150
0:12:19	38	13,0	9	46	150
0:12:20	39	13,1	9	46	150
0:12:21	39	13,1	9	46	150
0:12:22	39	13,1	9	46	150
0:12:23	39	13,1	9	46	150
0:12:24	39	13,1	9	46	150
0:12:25	39	13,1	9	46	150
0:12:26	39	13,1	9	46	150
0:12:27	39	13,2	9	46	150
0:12:28	39	13,2	9	46	150
0:12:29	39	13,2	9	46	150
0:12:30	39	13,2	9	46	150
0:12:31	39	13,2	9	46	150
0:12:32	39	13,2	9	46	150
0:12:33	39	13,2	9	46	150
0:12:34	39	13,2	9	46	150
0:12:35	39	13,3	9	46	150
0:12:36	39	13,3	9	46	150
0:12:37	39	13,3	9	46	150
0:12:38	39	13,3	9	46	150
0:12:39	39	13,3	9	46	150
0:12:40	39	13,3	9	46	150
0:12:41	39	13,3	9	46	150
0:12:42	39	13,4	9	46	150
0:12:43	39	13,4	9	46	150
0:12:44	39	13,4	9	46	150
0:12:45	39	13,4	9	46	150
0:12:46	39	13,4	9	46	150
0:12:47	39	13,4	9	46	150
0:12:48	39	13,4	9	46	150
0:12:49	39	13,5	9	47	150
0:12:50	39	13,5	9	46	150
0:12:51	39	13,5	9	46	150
0:12:52	39	13,5	9	46	150
0:12:53	39	13,5	9	47	150
0:12:54	39	13,5	9	46	150
0:12:55	39	13,5	9	46	150
0:12:56	39	13,6	9	47	150
0:12:57	39	13,6	9	47	150
0:12:58	39	13,6	9	47	150
0:12:59	39	13,6	9	47	150
0:13:00	39	13,6	9	47	150
0:13:01	39	13,6	9	47	150
0:13:02	39	13,6	9	47	150
0:13:03	39	13,7	9	46	150
0:13:04	39	13,7	9	47	150
0:13:05	39	13,7	9	47	150
0:13:06	39	13,7	9	47	150
0:13:07	39	13,7	9	47	150
0:13:08	39	13,7	9	47	150
0:13:09	39	13,7	9	47	150
0:13:10	39	13,8	9	47	150
0:13:11	39	13,8	9	47	150
0:13:12	40	13,8	9	47	150
0:13:13	40	13,8	9	47	150
0:13:14	40	13,8	9	47	150
0:13:15	40	13,8	9	47	150
0:13:16	40	13,8	9	47	150
0:13:17	40	13,9	9	47	150
0:13:18	40	13,9	9	47	150
0:13:19	40	13,9	9	47	150
0:13:20	40	13,9	9	47	150
0:13:21	40	13,9	9	47	150
0:13:22	40	13,9	9	47	150
0:13:23	40	13,9	9	47	150
0:13:24	40	14,0	9	47	150
0:13:25	40	14,0	9	47	150
0:13:26	40	14,0	9	47	150
0:13:27	40	14,0	9	47	150
0:13:28	40	14,0	9	47	150
0:13:29	40	14,0	9	47	150
0:13:30	40	14,0	9	47	150
0:13:31	40	14,1	9	47	150
0:13:32	40	14,1	9	47	150
0:13:33	40	14,1	9	47	150
0:13:34	40	14,1	9	47	150
0:13:35	40	14,1	9	47	150
0:13:36	40	14,1	9	47	150
0:13:37	40	14,1	9	47	150
0:13:38	40	14,2	9	47	150
0:13:39	40	14,2	9	47	150
0:13:40	40	14,2	9	47	150
0:13:41	40	14,2	9	47	150
0:13:42	40	14,2	9	47	150
0:13:43	40	14,2	9	47	150
0:13:44	40	14,3	9	48	150
0:13:45	40	14,3	9	48	150
0:13:46	40	14,3	9	48	150
0:13:47	40	14,3	9	48	150
0:13:48	40	14,3	9	48	150
0:13:49	40	14,3	9	48	150
0:13:50	40	14,3	9	48	150
0:13:51	40	14,4	9	48	150
0:13:52	40	14,4	9	48	150
0:13:53	40	14,4	9	48	150
0:13:54	40	14,4	9	48	150
0:13:55	40	14,5	9	48	150
0:13:56	40	14,6	9	48	150
0:13:57	40	14,7	9	48	150
0:13:58	40	14,7	9	48	150
0:13:59	40	14,8	9	48	150
0:14:00	40	14,8	9	48	150
0:14:01	40	14,8	9	48	150
0:14:02	40	14,8	9	48	150
0:14:03	40	14,8	9	48	150
0:14:04	40	14,9	9	48	150
0:14:05	40	14,9	9	48	150
0:14:06	40	14,9	9	48	150
0:14:07	41	14,9	9	48	150
0:14:08	41	14,9	9	48	150
0:14:09	41	14,9	8	48	150
0:14:10	41	15,0	9	48	150
0:14:11	41	15,0	8	48	150
0:14:12	41	15,0	8	48	150
0:14:13	41	15,0	8	48	150
0:14:14	41	15,0	8	48	150
0:14:15	41	15,0	8	48	150
0:14:16	41	15,1	8	48	150
0:14:17	41	15,1	8	49	150
0:14:18	41	15,1	8	48	150
0:14:19	41	15,1	8	49	150
0:14:20	41	15,1	8	48	150
0:14:21	41	15,1	8	49	150
0:14:22	41	15,2	8	48	150
0:14:23	41	15,2	8	49	150
0:14:24	41	15,2	8	49	150
0:14:25	41	15,2	8	49	150
0:14:26	41	15,2	8	49	150
0:14:27	41	15,2	8	49	150
0:14:28	41	15,2	8	49	150
0:14:29	41	15,3	8	49	150
0:14:30	41	15,3	8	49	150
0:14:31	41	15,3	8	49	150
0:14:32	41	15,3	8	49	150
0:14:33	41	15,3	8	49	150
0:14:34	41	15,3	8	49	150
0:14:35	41	15,4	8	49	150
0:14:36	41	15,4	8	49	150
0:14:37	41	15,4	8	49	150
0:14:38	41	15,4	8	49	150
0:14:39	41	15,4	8	49	150
0:14:40	41	15,4	8	49	150
0:14:41	41	15,5	8	49	150
0:14:42	41	15,5	8	49	150
0:14:43	41	15,5	8	49	150
0:14:44	41	15,5	8	49	150
0:14:45	41	15,5	8	49	150
0:14:46	41	15,5	8	49	150
0:14:47	41	15,6	8	49	150
0:14:48	41	15,6	8	49	150
0:14:49	41	15,6	8	49	150
0:14:50	41	15,6	8	49	150
0:14:51	41	15,6	8	49	150
0:14:52	41	15,6	8	49	150
0:14:53	41	15,6	8	49	150
0:14:54	41	15,7	8	49	150
0:14:55	41	15,7	8	49	150
0:14:56	41	15,7	8	49	150
0:14:57	41	15,7	8	49	150
0:14:58	41	15,7	8	49	150
0:14:59	42	15,7	8	49	150
0:15:00	42	15,7	8	49	150
0:15:01	42	15,8	8	49	150
0:15:02	42	15,8	8	49	150
0:15:03	42	15,8	8	49	150
0:15:04	42	15,8	8	49	150
0:15:05	42	15,8	8	49	150
0:15:06	42	15,8	8	49	150
0:15:07	42	15,8	8	49	150
0:15:08	42	15,9	8	49	150
0:15:09	42	15,9	8	49	150
0:15:10	42	15,9	8	49	150
0:15:11	42	15,9	8	50	150
0:15:12	42	15,9	8	49	150
0:15:13	42	15,9	8	50	150
0:15:14	42	16,0	8	50	150
0:15:15	42	16,0	8	50	150
0:15:16	42	16,0	8	49	150
0:15:17	42	16,0	8	49	150
0:15:18	42	16,0	8	50	150
0:15:19	42	16,0	8	50	150
0:15:20	42	16,1	8	50	150
0:15:21	42	16,1	8	50	150
0:15:22	42	16,1	8	50	150
0:15:23	42	16,1	8	50	150
0:15:24	42	16,1	8	50	150
0:15:25	42	16,1	8	50	150
0:15:26	42	16,1	8	50	150
0:15:27	42	16,2	8	50	150
0:15:28	42	16,2	8	50	150
0:15:29	42	16,2	8	50	150
0:15:30	42	16,2	8	50	150
0:15:31	42	16,2	8	50	150
0:15:32	42	16,2	8	50	150
0:15:33	42	16,2	8	50	150
0:15:34	42	16,3	8	50	150
0:15:35	42	16,3	8	50	150
0:15:36	42	16,3	8	50	150
0:15:37	42	16,3	8	50	150
0:15:38	42	16,3	8	50	150
0:15:39	42	16,3	8	50	150
0:15:40	42	16,3	8	50	150
0:15:41	42	16,4	8	50	150
0:15:42	42	16,4	8	50	150
0:15:43	42	16,4	8	50	150
0:15:44	42	16,4	8	50	150
0:15:45	42	16,4	8	50	150
0:15:46	42	16,4	8	50	150
0:15:47	42	16,5	8	50	150
0:15:48	42	16,5	8	50	150
0:15:49	42	16,5	8	50	150
0:15:50	42	16,5	8	50	150
0:15:51	42	16,5	8	50	150
0:15:52	43	16,5	8	50	150
0:15:53	43	16,6	8	50	150
0:15:54	43	16,6	8	50	150
0:15:55	43	16,6	8	50	150
0:15:56	43	16,6	8	50	150
0:15:57	43	16,6	8	50	150
0:15:58	43	16,6	8	50	150
0:15:59	43	16,6	8	50	150
0:16:00	43	16,7	8	50	150
0:16:01	43	16,7	8	50	150
0:16:02	43	16,7	8	50	150
0:16:03	43	16,7	8	50	150
0:16:04	43	16,7	8	50	150
0:16:05	43	16,7	8	51	150
0:16:06	43	16,7	8	51	150
0:16:07	43	16,8	8	50	150
0:16:08	43	16,8	8	51	150
0:16:09	43	16,8	8	51	150
0:16:10	43	16,8	8	51	150
0:16:11	43	16,8	8	51	150
0:16:12	43	16,8	8	51	150
0:16:13	43	16,8	8	51	150
0:16:14	43	16,9	8	51	150
0:16:15	43	16,9	8	51	150
0:16:16	43	16,9	8	51	150
0:16:17	43	16,9	8	51	150
0:16:18	43	16,9	8	51	150
0:16:19	43	16,9	8	51	150
0:16:20	43	16,9	8	51	150
0:16:21	43	17,0	8	51	150
0:16:22	43	17,0	8	51	150
0:16:23	43	17,0	8	51	150
0:16:24	43	17,0	8	51	150
0:16:25	43	17,0	8	51	150
0:16:26	43	17,0	8	51	150
0:16:27	43	17,0	8	51	150
0:16:28	43	17,0	8	51	150
0:16:29	43	17,1	8	51	150
0:16:30	43	17,1	8	51	150
0:16:31	43	17,1	8	51	150
0:16:32	43	17,1	8	51	150
0:16:33	43	17,1	8	51	150
0:16:34	43	17,1	8	51	150
0:16:35	43	17,1	8	51	150
0:16:36	43	17,2	8	51	150
0:16:37	43	17,2	8	51	150
0:16:38	43	17,2	8	51	150
0:16:39	43	17,2	8	51	150
0:16:40	43	17,2	8	51	150
0:16:41	43	17,2	8	51	150
0:16:42	43	17,2	8	51	150
0:16:43	43	17,2	8	51	150
0:16:44	44	17,3	8	51	150
0:16:45	44	17,3	8	51	150
0:16:46	44	17,3	8	51	150
0:16:47	44	17,3	8	51	150
0:16:48	44	17,3	8	51	150
0:16:49	44	17,3	8	51	150
0:16:50	44	17,3	8	51	150
0:16:51	44	17,4	8	51	150
0:16:52	44	17,4	8	51	150
0:16:53	44	17,4	8	51	150
0:16:54	44	17,4	8	51	150
0:16:55	44	17,4	8	51	150
0:16:56	44	17,4	8	51	150
0:16:57	44	17,4	8	51	150
0:16:58	44	17,5	8	51	150
0:16:59	44	17,5	8	51	150
0:17:00	44	17,5	8	51	150
0:17:01	44	17,5	8	51	150
0:17:02	44	17,5	8	51	150
0:17:03	44	17,5	8	51	150
0:17:04	44	17,6	8	52	150
0:17:05	44	17,6	8	52	150
0:17:06	44	17,6	8	52	150
0:17:07	44	17,6	8	52	150
0:17:08	44	17,6	8	52	150
0:17:09	44	17,6	8	52	150
0:17:10	44	17,7	8	52	150
0:17:11	44	17,7	8	52	150
0:17:12	44	17,7	8	52	150
0:17:13	44	17,7	8	52	150
0:17:14	44	17,7	8	52	150
0:17:15	44	17,8	8	52	150
0:17:16	44	17,8	8	52	150
0:17:17	44	17,8	8	52	150
0:17:18	44	17,8	8	52	150
0:17:19	44	17,8	8	52	150
0:17:20	44	17,9	8	52	150
0:17:21	44	17,9	8	52	150
0:17:22	44	17,9	8	52	150
0:17:23	44	17,9	8	52	150
0:17:24	44	17,9	8	52	150
0:17:25	44	17,9	8	52	150
0:17:26	44	17,9	8	52	150
0:17:27	44	18,0	8	52	150
0:17:28	44	18,0	8	52	150
0:17:29	44	18,0	8	52	150
0:17:30	44	18,0	8	52	150
0:17:31	44	18,0	8	52	150
0:17:32	44	18,0	8	52	150
0:17:33	44	18,1	8	52	150
0:17:34	44	18,1	8	52	150
0:17:35	44	18,1	8	52	150
0:17:36	44	18,1	8	52	150
0:17:37	44	18,1	8	52	150
0:17:38	44	18,1	8	52	150
0:17:39	44	18,1	8	53	150
0:17:40	45	18,2	8	53	150
0:17:41	45	18,2	8	52	150
0:17:42	45	18,2	8	52	150
0:17:43	45	18,2	8	53	150
0:17:44	45	18,2	8	53	150
0:17:45	45	18,2	8	53	150
0:17:46	45	18,2	8	53	150
0:17:47	45	18,3	8	52	150
0:17:48	45	18,3	8	53	150
0:17:49	45	18,3	8	53	150
0:17:50	45	18,3	8	53	150
0:17:51	45	18,3	8	53	150
0:17:52	45	18,3	8	53	150
0:17:53	45	18,3	8	53	150
0:17:54	45	18,3	8	53	150
0:17:55	45	18,4	8	53	150
0:17:56	45	18,4	8	53	150
0:17:57	45	18,4	8	53	150
0:17:58	45	18,4	8	53	150
0:17:59	45	18,4	8	53	150
0:18:00	45	18,4	8	53	150
0:18:01	45	18,4	8	53	150
0:18:02	45	18,5	8	53	150
0:18:03	45	18,5	8	53	150
0:18:04	45	18,5	8	53	150
0:18:05	45	18,5	8	53	150
0:18:06	45	18,5	8	53	150
0:18:07	45	18,5	8	53	150
0:18:08	45	18,5	8	53	150
0:18:09	45	18,5	8	53	150
0:18:10	45	18,6	8	53	150
0:18:11	45	18,7	8	53	150
0:18:12	45	18,8	8	53	150
0:18:13	45	18,8	8	53	150
0:18:14	45	18,8	8	53	150
0:18:15	45	18,8	8	53	150
0:18:16	45	18,8	8	53	150
0:18:17	45	18,9	8	53	150
0:18:18	45	18,9	8	53	150
0:18:19	45	18,9	8	53	150
0:18:20	45	18,9	8	53	150
0:18:21	45	18,9	8	53	150
0:18:22	45	18,9	8	53	150
0:18:23	45	19,0	8	53	150
0:18:24	45	19,0	8	53	150
0:18:25	45	19,0	8	53	150
0:18:26	45	19,0	8	53	150
0:18:27	45	19,0	8	53	150
0:18:28	45	19,0	8	53	150
0:18:29	45	19,0	8	53	150
0:18:30	45	19,1	8	53	150
0:18:31	45	19,1	8	53	150
0:18:32	46	19,1	8	53	150
0:18:33	46	19,1	8	53	150
0:18:34	46	19,1	8	53	150
0:18:35	46	19,1	8	53	150
0:18:36	46	19,1	8	53	150
0:18:37	46	19,2	8	53	150
0:18:38	46	19,2	8	53	150
0:18:39	46	19,2	8	53	150
0:18:40	46	19,2	8	53	150
0:18:41	46	19,2	8	53	150
0:18:42	46	19,2	8	53	150
0:18:43	46	19,2	8	53	150
0:18:44	46	19,3	8	53	150
0:18:45	46	19,3	8	54	150
0:18:46	46	19,3	8	54	150
0:18:47	46	19,3	8	54	150
0:18:48	46	19,3	8	54	150
0:18:49	46	19,3	8	54	150
0:18:50	46	19,3	8	54	150
0:18:51	46	19,4	8	54	150
0:18:52	46	19,4	8	54	150
0:18:53	46	19,4	8	54	150
0:18:54	46	19,4	8	54	150
0:18:55	46	19,4	8	54	150
0:18:56	46	19,4	8	54	150
0:18:57	46	19,5	8	54	150
0:18:58	46	19,5	8	54	150
0:18:59	46	19,5	8	54	150
0:19:00	46	19,5	8	54	150
0:19:01	46	19,5	8	54	150
0:19:02	46	19,5	8	54	150
0:19:03	46	19,6	8	54	150
0:19:04	46	19,6	8	54	150
0:19:05	46	19,6	8	54	150
0:19:06	46	19,6	8	54	150
0:19:07	46	19,6	8	54	150
0:19:08	46	19,6	8	54	150
0:19:09	46	19,6	8	54	150
0:19:10	46	19,7	8	54	150
0:19:11	46	19,7	8	54	150
0:19:12	46	19,7	8	54	150
0:19:13	46	19,7	8	54	150
0:19:14	46	19,7	8	54	150
0:19:15	46	19,7	8	54	150
0:19:16	46	19,8	8	54	150
0:19:17	46	19,8	8	54	150
0:19:18	46	19,8	8	54	150
0:19:19	46	19,8	8	54	150
0:19:20	46	19,8	8	54	150
0:19:21	46	19,8	8	54	150
0:19:22	46	19,8	8	54	150
0:19:23	46	19,9	8	55	150
0:19:24	46	19,9	8	54	150
0:19:25	46	19,9	8	54	150
0:19:26	47	19,9	8	54	150
0:19:27	47	19,9	8	54	150
0:19:28	47	19,9	8	54	150
0:19:29	47	20,0	8	54	150
0:19:30	47	20,0	8	54	150
0:19:31	47	20,0	8	54	150
0:19:32	47	20,0	8	54	150
0:19:33	47	20,0	8	54	150
0:19:34	47	20,0	8	54	150
0:19:35	47	20,1	8	54	150
0:19:36	47	20,1	8	54	150
0:19:37	47	20,1	8	54	150
0:19:38	47	20,1	8	54	150
0:19:39	47	20,1	8	55	150
0:19:40	47	20,1	8	55	150
0:19:41	47	20,1	8	55	150
0:19:42	47	20,2	8	55	150
0:19:43	47	20,2	8	55	150
0:19:44	47	20,2	8	55	150
0:19:45	47	20,2	8	55	150
0:19:46	47	20,2	8	55	150
0:19:47	47	20,2	8	55	150
0:19:48	47	20,2	8	55	150
0:19:49	47	20,3	8	55	150
0:19:50	47	20,3	8	55	150
0:19:51	47	20,3	8	55	150
0:19:52	47	20,3	8	55	150
0:19:53	47	20,3	8	55	150
0:19:54	47	20,3	8	55	150
0:19:55	47	20,3	8	55	150
0:19:56	47	20,4	8	55	150
0:19:57	47	20,4	8	55	150
0:19:58	47	20,4	8	55	150
0:19:59	47	20,4	8	55	150
0:20:00	47	20,4	8	55	150
0:20:01	47	20,4	8	55	150
0:20:02	47	20,4	8	55	150
0:20:03	47	20,4	8	55	150
0:20:04	47	20,5	8	55	150
0:20:05	47	20,5	8	55	150
0:20:06	47	20,5	8	55	150
0:20:07	47	20,5	8	55	150
0:20:08	47	20,5	8	55	150
0:20:09	47	20,5	8	55	150
0:20:10	47	20,6	8	55	150
0:20:11	47	20,6	8	55	150
0:20:12	47	20,6	8	55	150
0:20:13	47	20,6	8	55	150
0:20:14	47	20,6	8	55	150
0:20:15	47	20,6	8	55	150
0:20:16	47	20,6	8	55	150
0:20:17	47	20,6	8	55	150
0:20:18	47	20,7	8	55	150
0:20:19	47	20,7	8	55	150
0:20:20	48	20,7	8	55	150
0:20:21	48	20,7	8	55	150
0:20:22	48	20,7	8	55	150
0:20:23	48	20,8	8	55	150
0:20:24	48	20,8	8	55	150
0:20:25	48	20,8	8	56	150
0:20:26	48	20,8	8	56	150
0:20:27	48	20,8	8	56	150
0:20:28	48	20,9	8	56	150
0:20:29	48	20,9	8	56	150
0:20:30	48	20,9	8	56	150
0:20:31	48	20,9	8	56	150
0:20:32	48	20,9	8	56	150
0:20:33	48	20,9	8	56	150
0:20:34	48	20,9	8	56	150
0:20:35	48	21,0	8	56	150
0:20:36	48	21,0	8	56	150
0:20:37	48	21,0	8	56	150
0:20:38	48	21,0	8	56	150
0:20:39	48	21,0	8	56	150
0:20:40	48	21,0	8	56	150
0:20:41	48	21,0	8	56	150
0:20:42	48	21,1	8	56	150
0:20:43	48	21,1	8	56	150
0:20:44	48	21,1	8	56	150
0:20:45	48	21,1	8	56	150
0:20:46	48	21,1	8	56	150
0:20:47	48	21,1	8	56	150
0:20:48	48	21,1	8	56	150
0:20:49	48	21,2	8	56	150
0:20:50	48	21,2	8	56	150
0:20:51	48	21,2	8	56	150
0:20:52	48	21,2	8	56	150
0:20:53	48	21,2	8	56	150
0:20:54	48	21,2	8	56	150
0:20:55	48	21,3	8	56	150
0:20:56	48	21,3	8	56	150
0:20:57	48	21,3	8	56	150
0:20:58	48	21,4	8	56	150
0:20:59	48	21,4	8	56	150
0:21:00	48	21,4	8	56	150
0:21:01	48	21,4	8	56	150
0:21:02	48	21,4	8	56	150
0:21:03	48	21,4	8	56	150
0:21:04	48	21,4	8	56	150
0:21:05	48	21,5	8	56	150
0:21:06	48	21,5	8	56	150
0:21:07	48	21,5	8	57	150
0:21:08	48	21,5	8	56	150
0:21:09	48	21,5	8	56	150
0:21:10	48	21,5	8	57	150
0:21:11	48	21,5	8	56	150
0:21:12	48	21,6	8	56	150
0:21:13	48	21,6	8	56	150
0:21:14	48	21,6	8	56	150
0:21:15	49	21,6	8	56	150
0:21:16	49	21,6	8	56	150
0:21:17	49	21,6	8	56	150
0:21:18	49	21,6	8	56	150
0:21:19	49	21,7	8	56	150
0:21:20	49	21,7	8	56	150
0:21:21	49	21,7	8	56	150
0:21:22	49	21,7	8	56	150
0:21:23	49	21,7	8	56	150
0:21:24	49	21,7	8	56	150
0:21:25	49	21,7	8	56	150
0:21:26	49	21,8	8	56	150
0:21:27	49	21,8	8	56	150
0:21:28	49	21,8	8	56	150
0:21:29	49	21,8	8	56	150
0:21:30	49	21,8	8	57	150
0:21:31	49	21,8	8	56	150
0:21:32	49	21,9	8	57	150
0:21:33	49	21,9	8	57	150
0:21:34	49	21,9	8	57	150
0:21:35	49	21,9	8	57	150
0:21:36	49	21,9	8	57	150
0:21:37	49	21,9	8	57	150
0:21:38	49	22,2	8	57	150
0:21:39	49	22,3	8	57	150
0:21:40	49	22,3	8	57	150
0:21:41	49	22,4	8	57	150
0:21:42	49	22,4	8	57	150
0:21:43	49	22,4	8	57	150
0:21:44	49	22,4	8	57	150
0:21:45	49	22,4	8	57	150
0:21:46	49	22,4	8	57	150
0:21:47	49	22,5	8	57	150
0:21:48	49	22,5	8	57	150
0:21:49	49	22,5	8	57	150
0:21:50	49	22,5	8	57	150
0:21:51	49	22,5	8	57	150
0:21:52	49	22,5	8	57	150
0:21:53	49	22,5	8	57	150
0:21:54	49	22,5	8	57	150
0:21:55	49	22,6	8	57	150
0:21:56	49	22,6	8	57	150
0:21:57	49	22,6	8	57	150
0:21:58	49	22,6	8	57	150
0:21:59	49	22,6	8	57	150
0:22:00	49	22,7	8	57	150
0:22:01	49	22,7	8	57	150
0:22:02	49	22,7	8	57	150
0:22:03	49	22,7	8	57	150
0:22:04	49	22,7	8	57	150
0:22:05	49	22,7	8	57	150
0:22:06	49	22,8	8	57	150
0:22:07	49	22,8	8	57	150
0:22:08	49	22,8	8	57	150
0:22:09	50	22,8	8	57	150
0:22:10	50	22,8	8	57	150
0:22:11	50	22,8	8	57	150
0:22:12	50	22,8	8	57	150
0:22:13	50	22,9	8	58	150
0:22:14	50	22,9	8	58	150
0:22:15	50	22,9	8	58	150
0:22:16	50	22,9	8	57	150
0:22:17	50	22,9	8	58	150
0:22:18	50	22,9	8	58	150
0:22:19	50	22,9	8	58	150
0:22:20	50	23,0	8	58	150
0:22:21	50	23,0	8	57	150
0:22:22	50	23,0	8	57	150
0:22:23	50	23,0	8	57	150
0:22:24	50	23,0	8	58	150
0:22:25	50	23,0	8	58	150
0:22:26	50	23,0	8	58	150
0:22:27	50	23,1	8	58	150
0:22:28	50	23,1	8	58	150
0:22:29	50	23,1	8	58	150
0:22:30	50	23,1	8	58	150
0:22:31	50	23,1	8	58	150
0:22:32	50	23,1	8	58	150
0:22:33	50	23,1	8	58	150
0:22:34	50	23,2	8	58	150
0:22:35	50	23,2	8	58	150
0:22:36	50	23,2	8	58	150
0:22:37	50	23,2	8	58	150
0:22:38	50	23,2	8	58	150
0:22:39	50	23,2	8	58	150
0:22:40	50	23,2	8	58	150
0:22:41	50	23,3	8	58	150
0:22:42	50	23,3	8	58	150
0:22:43	50	23,3	8	58	150
0:22:44	50	23,3	8	58	150
0:22:45	50	23,3	8	58	150
0:22:46	50	23,3	8	58	150
0:22:47	50	23,4	8	58	150
0:22:48	50	23,4	8	58	150
0:22:49	50	23,4	8	58	150
0:22:50	50	23,4	8	58	150
0:22:51	50	23,4	8	58	150
0:22:52	50	23,4	8	58	150
0:22:53	50	23,4	8	58	150
0:22:54	50	23,5	8	58	150
0:22:55	50	23,5	8	58	150
0:22:56	50	23,5	8	58	150
0:22:57	50	23,5	8	58	150
0:22:58	50	23,5	8	59	150
0:22:59	50	23,5	8	58	150
0:23:00	50	23,5	8	58	150
0:23:01	50	23,6	8	58	150
0:23:02	50	23,6	8	58	150
0:23:03	51	23,6	8	58	150
0:23:04	51	23,6	8	59	150
0:23:05	51	23,6	8	59	150
0:23:06	51	23,6	8	59	150
0:23:07	51	23,7	8	59	150
0:23:08	51	23,7	8	59	150
0:23:09	51	23,7	8	59	150
0:23:10	51	23,7	8	59	150
0:23:11	51	23,7	8	59	150
0:23:12	51	23,7	8	59	150
0:23:13	51	23,7	8	59	150
0:23:14	51	23,8	8	59	150
0:23:15	51	23,8	8	59	150
0:23:16	51	23,8	8	59	150
0:23:17	51	23,8	8	59	150
0:23:18	51	23,8	8	59	150
0:23:19	51	23,8	8	59	150
0:23:20	51	23,8	8	59	150
0:23:21	51	23,9	8	59	150
0:23:22	51	23,9	8	59	150
0:23:23	51	23,9	8	59	150
0:23:24	51	23,9	8	59	150
0:23:25	51	23,9	8	59	150
0:23:26	51	24,0	8	59	150
0:23:27	51	24,0	8	59	150
0:23:28	51	24,0	8	59	150
0:23:29	51	24,0	8	59	150
0:23:30	51	24,0	8	59	150
0:23:31	51	24,1	8	59	150
0:23:32	51	24,1	8	59	150
0:23:33	51	24,1	8	59	150
0:23:34	51	24,1	8	59	150
0:23:35	51	24,1	8	59	150
0:23:36	51	24,1	8	59	150
0:23:37	51	24,1	8	59	150
0:23:38	51	24,2	8	59	150
0:23:39	51	24,2	8	59	150
0:23:40	51	24,2	8	59	150
0:23:41	51	24,2	8	59	150
0:23:42	51	24,2	8	59	150
0:23:43	51	24,3	8	59	150
0:23:44	51	24,3	8	59	150
0:23:45	51	24,3	8	59	150
0:23:46	51	24,3	8	59	150
0:23:47	51	24,3	8	59	150
0:23:48	51	24,3	8	60	150
0:23:49	51	24,3	8	59	150
0:23:50	51	24,4	8	60	150
0:23:51	51	24,4	8	60	150
0:23:52	51	24,4	8	60	150
0:23:53	51	24,4	8	60	150
0:23:54	51	24,4	8	60	150
0:23:55	51	24,4	8	60	150
0:23:56	51	24,5	8	60	150
0:23:57	51	24,5	8	60	150
0:23:58	51	24,5	8	60	150
0:23:59	52	24,5	8	60	150
0:24:00	52	24,5	8	60	150
0:24:01	52	24,5	8	60	150
0:24:02	52	24,5	8	60	150
0:24:03	52	24,6	8	60	150
0:24:04	52	24,6	8	60	150
0:24:05	52	24,6	8	60	150
0:24:06	52	24,6	8	60	150
0:24:07	52	24,6	8	60	150
0:24:08	52	24,6	8	60	150
0:24:09	52	24,6	8	60	150
0:24:10	52	24,7	8	60	150
0:24:11	52	24,7	8	60	150
0:24:12	52	24,7	8	60	150
0:24:13	52	24,7	8	60	150
0:24:14	52	24,7	8	60	150
0:24:15	52	24,7	8	60	150
0:24:16	52	24,7	8	60	150
0:24:17	52	24,8	8	60	150
0:24:18	52	24,8	8	60	150
0:24:19	52	24,8	8	60	150
0:24:20	52	24,8	8	60	150
0:24:21	52	24,8	8	60	150
0:24:22	52	24,9	8	60	150
0:24:23	52	24,9	8	60	150
0:24:24	52	24,9	8	60	150
0:24:25	52	24,9	8	60	150
0:24:26	52	24,9	8	60	150
0:24:27	52	24,9	8	60	150
0:24:28	52	25,0	8	60	150
0:24:29	52	25,0	8	60	150
0:24:30	52	25,0	8	60	150
0:24:31	52	25,0	8	60	150
0:24:32	52	25,0	8	60	150
0:24:33	52	25,0	8	60	150
0:24:34	52	25,1	8	60	150
0:24:35	52	25,1	8	60	150
0:24:36	52	25,1	8	60	150
0:24:37	52	25,1	8	60	150
0:24:38	52	25,1	8	61	150
0:24:39	52	25,1	8	61	150
0:24:40	52	25,1	8	60	150
0:24:41	52	25,2	8	60	150
0:24:42	52	25,2	8	60	150
0:24:43	52	25,2	8	61	150
0:24:44	52	25,2	8	61	150
0:24:45	52	25,2	8	61	150
0:24:46	52	25,2	8	60	150
0:24:47	52	25,2	8	61	150
0:24:48	52	25,3	8	60	150
0:24:49	52	25,3	8	61	150
0:24:50	52	25,3	8	60	150
0:24:51	52	25,3	8	60	150
0:24:52	52	25,3	8	60	150
0:24:53	52	25,3	8	61	150
0:24:54	53	25,4	8	61	150
0:24:55	53	25,4	8	61	150
0:24:56	53	25,4	8	61	150
0:24:57	53	25,4	8	61	150
0:24:58	53	25,4	8	61	150
0:24:59	53	25,4	8	61	150
0:25:00	53	25,5	8	61	150
0:25:01	53	25,5	8	61	150
0:25:02	53	25,5	8	61	150
0:25:03	53	25,5	8	61	150
0:25:04	53	25,5	8	61	150
0:25:05	53	25,5	8	61	150
0:25:06	53	25,5	8	61	150
0:25:07	53	25,5	8	61	150
0:25:08	53	25,6	8	61	150
0:25:09	53	25,6	8	61	150
0:25:10	53	25,6	8	61	150
0:25:11	53	25,6	8	61	150
0:25:12	53	25,6	8	61	150
0:25:13	53	25,6	8	61	150
0:25:14	53	25,6	8	61	150
0:25:15	53	25,7	8	61	150
0:25:16	53	25,7	8	61	150
0:25:17	53	25,7	8	61	150
0:25:18	53	25,7	8	61	150
0:25:19	53	25,7	8	61	150
0:25:20	53	25,7	8	61	150
0:25:21	53	25,8	8	61	150
0:25:22	53	25,8	8	61	150
0:25:23	53	25,8	8	61	150
0:25:24	53	25,8	8	61	150
0:25:25	53	25,8	8	61	150
0:25:26	53	25,8	8	61	150
0:25:27	53	25,8	8	61	150
0:25:28	53	25,9	8	61	150
0:25:29	53	25,9	8	61	150
0:25:30	53	25,9	8	61	150
0:25:31	53	25,9	8	62	150
0:25:32	53	25,9	8	61	150
0:25:33	53	25,9	8	61	150
0:25:34	53	25,9	8	61	150
0:25:35	53	26,0	8	61	150
0:25:36	53	26,0	8	61	150
0:25:37	53	26,0	8	61	150
0:25:38	53	26,0	8	62	150
0:25:39	53	26,0	8	61	150
0:25:40	53	26,0	8	61	150
0:25:41	53	26,1	8	61	150
0:25:42	53	26,1	8	61	150
0:25:43	53	26,1	8	62	150
0:25:44	53	26,1	8	62	150
0:25:45	53	26,1	8	62	150
0:25:46	53	26,1	8	62	150
0:25:47	53	26,1	8	62	150
0:25:48	54	26,2	8	62	150
0:25:49	54	26,2	8	62	150
0:25:50	54	26,2	8	62	150
0:25:51	54	26,2	8	62	150
0:25:52	54	26,2	8	62	150
0:25:53	54	26,2	8	62	150
0:25:54	54	26,2	8	62	150
0:25:55	54	26,3	8	62	150
0:25:56	54	26,3	8	62	150
0:25:57	54	26,3	8	62	150
0:25:58	54	26,3	8	62	150
0:25:59	54	26,3	8	62	150
0:26:00	54	26,4	8	62	150
0:26:01	54	26,4	8	62	150
0:26:02	54	26,4	8	62	150
0:26:03	54	26,4	8	62	150
0:26:04	54	26,4	8	62	150
0:26:05	54	26,5	8	62	150
0:26:06	54	26,5	8	62	150
0:26:07	54	26,5	8	62	150
0:26:08	54	26,5	8	62	150
0:26:09	54	26,5	8	62	150
