Repository: ProgWizer/parser

File: project-root/data/Data Acquisition/Data Acquisition/2017 year (147)/17-00021.txt
--Test Summary--
Full Path and File Name	
Instrument Name	7222
Instrument Type	Model 7222 Consistometer
Instrument Serial Number	
Test Start Date	26.01.2017
Test Start Time	9:51:14
Test Stop Date	26.01.2017
Test Stop Time	12:04:15
Test Length	2:13:01
Final Sample Time Offset	2:13:00
Controller Schedule Name	
Sampling Period	10 seconds
Comments	Mpa 40 (35)
Information	WellID	
Information	Customer	
Information	EngName	
Information	CementClass	G
Information	CementMfr	Ñòàðîöåìåíòíûé çàâîä
Information	Additives	95G:5Dart-100+0.3%FLOSS-500+0.1%DPC
Information	Density	1900
Information	BHCT	65
Information	BHST	
Information	FluidLoss	
Information	JobType	
Calculated Value	Time_30Bc	2:03:30
Calculated Value	Time_70Bc	2:13:00
Initial Temperature (°C)	30 °C
Final Temperature (°C)	66 °C
Initial Pressure (MPa)	0,8 MPa
Final Pressure (MPa)	40,0 MPa
Initial Consistency (Bc)	-0 Bc
Final Consistency (Bc)	71 Bc
--Data--
Time (HH:MM:SS)	Temperature (°C)	Pressure (MPa)	Consistency (Bc)
0:00:00	30	0,8	-0
0:00:10	30	1,1	0
0:00:20	30	1,3	0
0:00:30	30	1,5	0
0:00:40	29	1,7	0
0:00:50	29	1,9	0
0:01:00	29	2,2	-0
0:01:10	29	2,6	-0
0:01:20	29	3,0	-0
0:01:30	29	3,5	-0
0:01:40	29	3,8	-0
0:01:50	29	3,9	-0
0:02:00	29	4,1	-0
0:02:10	29	4,4	-0
0:02:20	29	4,5	-0
0:02:30	29	4,7	-0
0:02:40	29	5,0	-0
0:02:50	29	5,0	-0
0:03:00	30	5,2	-0
0:03:10	30	5,4	-0
0:03:20	30	5,7	-0
0:03:30	30	5,8	-0
0:03:40	30	5,9	-0
0:03:50	31	6,3	-0
0:04:00	31	6,5	-0
0:04:10	31	6,6	-0
0:04:20	31	6,8	-0
0:04:30	32	6,8	-0
0:04:40	32	7,0	-0
0:04:50	32	7,1	-0
0:05:00	33	7,3	-0
0:05:10	33	7,4	-0
0:05:20	33	7,6	-0
0:05:30	33	7,8	-0
0:05:40	34	8,0	-0
0:05:50	34	8,1	-0
0:06:00	34	8,3	-0
0:06:10	35	8,3	-0
0:06:20	35	8,5	-0
0:06:30	35	8,6	-0
0:06:40	35	8,7	-0
0:06:50	36	8,8	-0
0:07:00	36	8,9	-0
0:07:10	36	9,1	-0
0:07:20	36	9,2	-0
0:07:30	36	9,3	-0
0:07:40	37	9,6	-0
0:07:50	37	9,7	-0
0:08:00	37	10,0	-0
0:08:10	37	10,2	-0
0:08:20	38	10,3	-0
0:08:30	38	10,5	-0
0:08:40	38	10,7	-0
0:08:50	38	10,9	-0
0:09:00	38	11,0	-0
0:09:10	39	11,3	-0
0:09:20	39	11,4	-0
0:09:30	39	11,6	-0
0:09:40	39	11,8	-0
0:09:50	39	12,0	-0
0:10:00	40	12,1	-0
0:10:10	40	12,4	-0
0:10:20	40	12,6	-0
0:10:30	40	12,7	-0
0:10:40	40	12,9	-0
0:10:50	41	13,0	-0
0:11:00	41	13,3	-0
0:11:10	41	13,6	-0
0:11:20	41	13,8	-0
0:11:30	41	13,9	-0
0:11:40	42	14,1	-0
0:11:50	42	14,3	-0
0:12:00	42	14,4	-0
0:12:10	42	14,7	-0
0:12:20	42	14,8	-0
0:12:30	42	15,0	-0
0:12:40	43	15,2	-0
0:12:50	43	15,3	-0
0:13:00	43	15,6	-0
0:13:10			
0:18:40	42	1,0	4
0:18:50	41	1,2	3
0:19:00	41	1,4	3
0:19:10	41	1,7	3
0:19:20	41	2,0	3
0:19:30	41	2,3	5
0:19:40	41	2,7	5
0:19:50	40	3,1	6
0:20:00	40	3,5	4
0:20:10	40	3,7	5
0:20:20	40	3,8	5
0:20:30	40	4,0	5
0:20:40	40	4,2	6
0:20:50	40	4,4	5
0:21:00	41	4,5	4
0:21:10	41	4,9	4
0:21:20	41	5,0	3
0:21:30	41	5,1	3
0:21:40	41	5,4	3
0:21:50	41	5,4	3
0:22:00	41	5,6	3
0:22:10	41	5,9	3
0:22:20	42	6,1	3
0:22:30	42	6,3	2
0:22:40	42	6,5	1
0:22:50	42	6,7	1
0:23:00	42	6,9	1
0:23:10	43	7,0	1
0:23:20	43	7,2	1
0:23:30	43	7,3	1
0:23:40	43	7,5	1
0:23:50	43	7,6	1
0:24:00	44	7,7	1
0:24:10	44	7,8	1
0:24:20	44	8,0	1
0:24:30	44	8,1	1
0:24:40	44	8,2	1
0:24:50	45	8,3	1
0:25:00	45	8,5	1
0:25:10	45	8,6	1
0:25:20	45	8,7	1
0:25:30	45	8,8	1
0:25:40	45	8,9	1
0:25:50	46	9,0	1
0:26:00	46	9,3	1
0:26:10	46	9,4	1
0:26:20	46	9,7	1
0:26:30	46	9,8	1
0:26:40	46	10,2	1
0:26:50	47	10,4	1
0:27:00	47	10,5	1
0:27:10	47	10,6	1
0:27:20	47	10,7	1
0:27:30	47	11,1	1
0:27:40	47	11,3	1
0:27:50	48	11,4	1
0:28:00	48	11,6	1
0:28:10	48	11,6	1
0:28:20	48	12,0	1
0:28:30	48	12,2	1
0:28:40	48	12,3	1
0:28:50	48	12,4	1
0:29:00	49	12,6	1
0:29:10	49	12,7	1
0:29:20	49	12,9	1
0:29:30	49	13,2	1
0:29:40	49	13,4	1
0:29:50	49	13,5	1
0:30:00	50	13,7	1
0:30:10	50	13,9	1
0:30:20	50	14,1	1
0:30:30	50	14,3	0
0:30:40	50	14,5	0
0:30:50	50	14,7	0
0:31:00	50	14,9	0
0:31:10	50	15,0	0
0:31:20	51	15,3	0
0:31:30	51	15,4	0
0:31:40	51	15,7	0
0:31:50	51	15,8	0
0:32:00	51	16,1	0
0:32:10	51	16,2	0
0:32:20	51	16,4	0
0:32:30	51	16,5	0
0:32:40	52	16,7	0
0:32:50	52	16,9	0
0:33:00	52	17,1	0
0:33:10	52	17,3	0
0:33:20	52	17,5	0
0:33:30	52	17,7	0
0:33:40	52	17,8	0
0:33:50	52	18,0	0
0:34:00	52	18,2	0
0:34:10	53	18,4	0
0:34:20	53	18,6	0
0:34:30	53	18,8	0
0:34:40	53	19,0	0
0:34:50	53	19,2	0
0:35:00	53	19,3	0
0:35:10	53	19,5	0
0:35:20	53	19,7	0
0:35:30	54	19,9	0
0:35:40	54	20,1	0
0:35:50	54	20,3	0
0:36:00	54	20,4	0
0:36:10	54	20,7	0
0:36:20	54	20,9	0
0:36:30	54	21,0	0
0:36:40	54	21,2	0
0:36:50	54	21,4	0
0:37:00	55	21,5	0
0:37:10	55	21,7	0
0:37:20	55	22,0	0
0:37:30	55	22,2	0
0:37:40	55	22,3	0
0:37:50	55	22,6	0
0:38:00	55	22,7	0
0:38:10	55	22,9	0
0:38:20	55	23,1	0
0:38:30	56	23,3	0
0:38:40	56	23,5	0
0:38:50	56	23,6	0
0:39:00	56	23,8	0
0:39:10	56	24,0	0
0:39:20	56	24,3	0
0:39:30	56	24,4	0
0:39:40	56	24,6	0
0:39:50	57	24,8	0
0:40:00	57	24,9	0
0:40:10	57	25,1	0
0:40:20	57	25,3	0
0:40:30	57	25,5	0
0:40:40	57	25,7	0
0:40:50	57	25,9	0
0:41:00	57	26,2	0
0:41:10	57	26,2	0
0:41:20	58	26,5	0
0:41:30	58	26,7	0
0:41:40	58	26,8	0
0:41:50	58	27,0	0
0:42:00	58	27,1	0
0:42:10	58	27,4	0
0:42:20	58	27,5	0
0:42:30	58	27,8	0
0:42:40	58	28,0	0
0:42:50	59	28,1	0
0:43:00	59	28,3	0
0:43:10	59	28,5	0
0:43:20	59	28,7	0
0:43:30	59	28,9	0
0:43:40	59	29,2	0
0:43:50	59	29,4	0
0:44:00	59	29,6	0
0:44:10	59	29,7	0
0:44:20	60	29,9	1
0:44:30	60	30,0	1
0:44:40	60	30,5	1
0:44:50	60	30,6	2
0:45:00	60	30,6	6
0:45:10	60	30,9	6
0:45:20	60	31,0	6
0:45:30	61	31,5	5
0:45:40	61	31,6	9
0:45:50	61	31,6	12
0:46:00	61	31,7	9
0:46:10	61	32,2	7
0:46:20	61	32,3	13
0:46:30	61	32,3	14
0:46:40	61	32,4	12
0:46:50	61	32,6	12
0:47:00	62	33,1	14
0:47:10	62	33,2	13
0:47:20	62	33,3	10
0:47:30	62	33,4	5
0:47:40	62	33,5	5
0:47:50	62	34,1	5
0:48:00	62	34,2	19
0:48:10	62	34,3	14
0:48:20	62	34,4	9
0:48:30	62	34,5	8
0:48:40	63	34,6	7
0:48:50	63	35,2	13
0:49:00	63	35,3	10
0:49:10	63	35,4	10
0:49:20	63	35,5	9
0:49:30	63	35,6	11
0:49:40	63	36,2	12
0:49:50	63	36,2	7
0:50:00	63	36,3	10
0:50:10	64	36,5	11
0:50:20	64	36,6	11
0:50:30	64	36,7	10
0:50:40	64	37,2	12
0:50:50	64	37,3	8
0:51:00	64	37,4	5
0:51:10	64	37,5	4
0:51:20	64	38,0	3
0:51:30	64	38,1	5
0:51:40	65	38,2	9
0:51:50	65	38,3	8
0:52:00	65	38,4	7
0:52:10	65	38,6	5
0:52:20	65	38,8	6
0:52:30	65	38,9	7
0:52:40	65	39,4	8
0:52:50	65	39,5	11
0:53:00	66	39,6	10
0:53:10	66	39,6	7
0:53:20	66	40,1	4
0:53:30	66	40,2	4
0:53:40	66	40,3	4
0:53:50	66	40,3	5
0:54:00	66	40,4	5
0:54:10	66	40,4	5
0:54:20	66	40,4	4
0:54:30	67	40,4	4
0:54:40	67	40,3	3
0:54:50	67	40,3	3
0:55:00	67	40,2	4
0:55:10	67	40,2	4
0:55:20	67	40,2	4
0:55:30	67	40,1	4
0:55:40	67	40,1	4
0:55:50	67	40,0	4
0:56:00	67	40,0	4
0:56:10	67	39,9	4
0:56:20	67	39,9	4
0:56:30	67	39,9	4
0:56:40	67	39,9	4
0:56:50	67	39,9	4
0:57:00	67	39,8	4
0:57:10	67	40,1	4
0:57:20	67	40,0	4
0:57:30	67	40,0	4
0:57:40	67	39,9	4
0:57:50	67	39,9	4
0:58:00	67	39,9	4
0:58:10	67	39,8	5
0:58:20	67	40,1	5
0:58:30	67	40,1	5
0:58:40	67	40,0	6
0:58:50	67	40,0	7
0:59:00	67	39,9	7
0:59:10	67	39,9	7
0:59:20	67	39,9	7
0:59:30	67	39,8	8
0:59:40	67	40,2	8
0:59:50	67	40,1	8
1:00:00	67	40,1	8
1:00:10	67	40,1	8
1:00:20	67	40,1	8
1:00:30	67	40,1	8
1:00:40	67	40,1	8
1:00:50	67	40,0	8
1:01:00	67	40,0	8
1:01:10	67	40,0	10
1:01:20	67	40,0	11
1:01:30	67	40,0	15
1:01:40	67	40,0	15
1:01:50	67	40,0	14
1:02:00	67	40,0	12
1:02:10	67	40,0	11
1:02:20	67	39,9	11
1:02:30	67	39,9	10
1:02:40	67	39,9	10
1:02:50	67	39,9	10
1:03:00	67	39,9	10
1:03:10	67	39,9	10
1:03:20	67	39,9	10
1:03:30	67	39,9	10
1:03:40	67	39,9	10
1:03:50	67	39,9	9
1:04:00	67	39,9	9
1:04:10	67	39,9	10
1:04:20	67	39,9	12
1:04:30	67	39,9	11
1:04:40	67	39,9	10
1:04:50	67	39,9	9
1:05:00	66	39,9	8
1:05:10	67	39,9	7
1:05:20	67	39,9	7
1:05:30	66	39,9	6
1:05:40	66	39,8	6
1:05:50	66	39,9	5
1:06:00	66	39,8	5
1:06:10	66	39,9	5
1:06:20	66	39,9	5
1:06:30	66	39,9	5
1:06:40	66	39,9	5
1:06:50	66	40,2	5
1:07:00	66	40,2	5
1:07:10	66	40,2	5
1:07:20	66	40,2	5
1:07:30	66	40,2	5
1:07:40	66	40,2	5
1:07:50	66	40,2	5
1:08:00	66	40,2	5
1:08:10	66	40,2	5
1:08:20	66	40,2	5
1:08:30	66	40,2	5
1:08:40	66	40,2	5
1:08:50	66	40,2	5
1:09:00	66	40,2	5
1:09:10	66	40,2	5
1:09:20	66	40,2	5
1:09:30	66	40,2	5
1:09:40	66	40,2	5
1:09:50	66	40,2	5
1:10:00	66	40,2	5
1:10:10	66	40,2	5
1:10:20	66	40,2	5
1:10:30	66	40,2	4
1:10:40	66	40,2	4
1:10:50	66	40,2	4
1:11:00	66	40,2	4
1:11:10	66	40,2	4
1:11:20	66	40,2	4
1:11:30	66	40,2	5
1:11:40	66	40,3	5
1:11:50	66	40,4	5
1:12:00	66	40,4	5
1:12:10	66	40,4	5
1:12:20	66	40,4	5
1:12:30	66	40,4	5
1:12:40	66	40,4	4
1:12:50	66	40,4	5
1:13:00	66	40,4	5
1:13:10	66	40,3	5
1:13:20	66	40,3	5
1:13:30	66	40,3	5
1:13:40	66	40,2	5
1:13:50	66	40,2	5
1:14:00	66	40,2	5
1:14:10	66	40,2	4
1:14:20	66	40,2	4
1:14:30	66	40,2	4
1:14:40	66	40,2	4
1:14:50	66	40,2	4
1:15:00	66	40,2	4
1:15:10	66	40,2	4
1:15:20	66	40,3	4
1:15:30	66	40,2	4
1:15:40	66	40,3	5
1:15:50	66	40,2	5
1:16:00	66	40,2	5
1:16:10	66	40,2	5
1:16:20	66	40,2	5
1:16:30	66	40,3	5
1:16:40	66	40,3	5
1:16:50	66	40,2	5
1:17:00	66	40,3	5
1:17:10	66	40,2	5
1:17:20	66	40,2	6
1:17:30	66	40,2	6
1:17:40	66	40,2	5
1:17:50	66	40,2	5
1:18:00	66	40,2	5
1:18:10	66	40,2	5
1:18:20	66	40,3	5
1:18:30	66	40,3	5
1:18:40	66	40,2	5
1:18:50	66	40,3	5
1:19:00	66	40,2	5
1:19:10	66	40,3	5
1:19:20	66	40,3	5
1:19:30	66	40,3	5
1:19:40	66	40,3	5
1:19:50	66	40,3	5
1:20:00	66	40,3	5
1:20:10	66	40,3	5
1:20:20	66	40,3	5
1:20:30	66	40,3	5
1:20:40	66	40,3	5
1:20:50	66	40,3	5
1:21:00	66	40,3	5
1:21:10	66	40,3	5
1:21:20	66	40,3	5
1:21:30	66	40,3	5
1:21:40	66	40,3	5
1:21:50	66	40,3	5
1:22:00	66	40,3	5
1:22:10	66	40,3	5
1:22:20	66	40,3	5
1:22:30	66	40,4	5
1:22:40	66	40,4	5
1:22:50	66	40,4	5
1:23:00	66	40,3	5
1:23:10	66	40,4	5
1:23:20	66	40,4	5
1:23:30	66	40,4	5
1:23:40	66	40,4	5
1:23:50	66	40,4	5
1:24:00	66	40,4	5
1:24:10	66	40,4	5
1:24:20	66	40,4	5
1:24:30	66	40,4	5
1:24:40	66	40,4	5
1:24:50	66	40,4	5
1:25:00	66	40,4	5
1:25:10	66	40,4	5
1:25:20	66	40,4	5
1:25:30	66	40,4	5
1:25:40	66	40,4	5
1:25:50	66	40,5	5
1:26:00	66	40,4	5
1:26:10	66	40,5	5
1:26:20	66	40,5	6
1:26:30	66	40,4	6
1:26:40	66	40,4	6
1:26:50	66	40,4	6
1:27:00	66	40,4	6
1:27:10	66	40,4	6
1:27:20	66	40,4	6
1:27:30	66	40,4	6
1:27:40	66	40,4	6
1:27:50	66	40,4	6
1:28:00	66	40,4	6
1:28:10	66	40,4	6
1:28:20	66	40,4	6
1:28:30	66	40,4	6
1:28:40	66	40,4	6
1:28:50	66	40,4	6
1:29:00	66	40,4	6
1:29:10	66	40,4	6
1:29:20	66	40,4	7
1:29:30	66	40,4	7
1:29:40	66	40,4	7
1:29:50	66	40,4	7
1:30:00	66	40,4	7
1:30:10	66	40,4	7
1:30:20	66	40,4	6
1:30:30	66	40,4	6
1:30:40	66	40,4	6
1:30:50	66	40,4	6
1:31:00	66	40,4	6
1:31:10	66	40,4	7
1:31:20	66	40,4	7
1:31:30	66	40,3	6
1:31:40	66	40,4	7
1:31:50	66	40,3	6
1:32:00	66	40,4	6
1:32:10	66	40,4	6
1:32:20	66	40,4	6
1:32:30	66	40,3	6
1:32:40	66	40,3	6
1:32:50	66	40,3	7
1:33:00	66	40,3	8
1:33:10	66	40,4	8
1:33:20	66	40,4	8
1:33:30	66	40,4	8
1:33:40	66	40,4	7
1:33:50	66	40,3	7
1:34:00	66	40,4	8
1:34:10	66	40,3	8
1:34:20	66	40,3	8
1:34:30	66	40,3	8
1:34:40	66	40,4	7
1:34:50	66	40,4	8
1:35:00	66	40,4	8
1:35:10	66	40,4	8
1:35:20	66	40,4	8
1:35:30	66	40,3	7
1:35:40	66	40,4	7
1:35:50	66	40,4	7
1:36:00	66	40,4	7
1:36:10	66	40,4	8
1:36:20	66	40,4	8
1:36:30	66	40,4	8
1:36:40	66	40,4	8
1:36:50	66	40,4	7
1:37:00	66	40,4	7
1:37:10	66	40,4	7
1:37:20	66	40,5	7
1:37:30	66	40,5	7
1:37:40	66	40,4	7
1:37:50	66	40,5	7
1:38:00	66	40,5	8
1:38:10	66	40,4	8
1:38:20	66	40,5	8
1:38:30	66	40,4	8
1:38:40	66	40,5	8
1:38:50	66	40,5	8
1:39:00	66	40,5	8
1:39:10	66	40,5	9
1:39:20	66	40,5	8
1:39:30	66	40,5	8
1:39:40	66	40,5	8
1:39:50	66	40,4	9
1:40:00	66	40,4	9
1:40:10	66	40,5	8
1:40:20	66	40,5	8
1:40:30	66	40,5	8
1:40:40	66	40,6	8
1:40:50	66	40,5	7
1:41:00	66	40,6	7
1:41:10	66	40,5	7
1:41:20	66	40,6	7
1:41:30	66	40,5	7
1:41:40	66	40,5	7
1:41:50	66	40,5	7
1:42:00	66	40,5	7
1:42:10	66	40,5	6
1:42:20	66	40,5	6
1:42:30	66	40,5	6
1:42:40	66	40,5	5
1:42:50	66	40,4	5
1:43:00	66	40,5	5
1:43:10	66	40,4	5
1:43:20	66	40,4	6
1:43:30	66	40,4	7
1:43:40	66	40,3	8
1:43:50	66	40,3	8
1:44:00	66	40,4	8
1:44:10	66	40,4	8
1:44:20	66	40,4	8
1:44:30	66	40,5	8
1:44:40	66	40,4	8
1:44:50	66	40,4	8
1:45:00	66	40,4	8
1:45:10	66	40,5	9
1:45:20	66	40,5	9
1:45:30	66	40,5	9
1:45:40	66	40,4	9
1:45:50	66	40,5	9
1:46:00	66	40,4	9
1:46:10	66	40,5	9
1:46:20	66	40,5	9
1:46:30	66	40,5	9
1:46:40	66	40,5	9
1:46:50	66	40,5	9
1:47:00	66	40,5	9
1:47:10	66	40,5	9
1:47:20	66	40,6	10
1:47:30	66	40,5	10
1:47:40	66	40,5	10
1:47:50	66	40,5	10
1:48:00	66	40,5	9
1:48:10	66	40,5	9
1:48:20	66	40,5	9
1:48:30	66	40,5	8
1:48:40	66	40,6	8
1:48:50	66	40,5	8
1:49:00	66	40,6	8
1:49:10	66	40,6	8
1:49:20	66	40,6	8
1:49:30	66	40,6	7
1:49:40	66	40,6	8
1:49:50	66	40,6	8
1:50:00	66	40,6	8
1:50:10	66	40,6	8
1:50:20	66	40,6	8
1:50:30	66	40,6	8
1:50:40	66	40,6	8
1:50:50	66	40,6	8
1:51:00	66	40,6	7
1:51:10	66	40,6	8
1:51:20	66	40,6	8
1:51:30	66	40,6	9
1:51:40	66	40,6	9
1:51:50	66	40,6	9
1:52:00	66	40,6	9
1:52:10	66	40,6	9
1:52:20	66	40,6	9
1:52:30	66	40,5	9
1:52:40	66	40,5	9
1:52:50	66	40,5	9
1:53:00	66	40,5	10
1:53:10	66	40,5	9
1:53:20	66	40,5	10
1:53:30	66	40,5	10
1:53:40	66	40,5	10
1:53:50	66	40,5	10
1:54:00	66	40,5	10
1:54:10	66	40,4	10
1:54:20	66	40,4	11
1:54:30	66	40,4	11
1:54:40	66	40,4	11
1:54:50	66	40,4	11
1:55:00	66	40,3	12
1:55:10	66	40,3	12
1:55:20	66	40,3	13
1:55:30	66	40,3	15
1:55:40	66	40,2	16
1:55:50	66	40,1	15
1:56:00	66	40,1	14
1:56:10	66	40,1	13
1:56:20	66	40,1	12
1:56:30	66	40,1	18
1:56:40	66	40,0	19
1:56:50	66	40,0	15
1:57:00	66	40,0	16
1:57:10	66	40,0	15
1:57:20	66	39,9	13
1:57:30	66	39,9	13
1:57:40	66	39,9	13
1:57:50	66	39,8	13
1:58:00	66	39,9	13
1:58:10	66	39,9	14
1:58:20	66	39,8	14
1:58:30	66	39,9	14
1:58:40	66	39,9	15
1:58:50	66	40,1	15
1:59:00	66	40,1	16
1:59:10	66	40,1	16
1:59:20	66	40,0	16
1:59:30	66	40,0	16
1:59:40	66	39,9	16
1:59:50	66	39,9	16
2:00:00	66	39,8	18
2:00:10	66	40,2	18
2:00:20	66	40,1	19
2:00:30	66	40,1	19
2:00:40	66	40,0	19
2:00:50	66	39,9	19
2:01:00	66	39,9	19
2:01:10	66	39,8	20
2:01:20	66	40,1	19
2:01:30	66	40,1	19
2:01:40	66	40,0	19
2:01:50	66	39,9	20
2:02:00	66	39,9	21
2:02:10	66	39,8	23
2:02:20	66	40,1	23
2:02:30	66	40,0	30
2:02:40	66	40,0	23
2:02:50	66	39,9	29
2:03:00	66	39,8	25
2:03:10	66	40,2	24
2:03:20	66	40,1	35
2:03:30	66	40,0	30
2:03:40	66	40,0	40
2:03:50	66	39,9	35
2:04:00	66	39,9	28
2:04:10	66	39,8	29
2:04:20	66	40,3	30
2:04:30	66	40,2	31
2:04:40	66	40,2	31
2:04:50	66	40,1	32
2:05:00	66	40,1	33
2:05:10	66	40,0	34
2:05:20	66	40,0	45
2:05:30	66	39,9	35
2:05:40	66	39,9	36
2:05:50	66	39,9	36
2:06:00	66	39,8	37
2:06:10	66	40,1	37
2:06:20	66	40,1	38
2:06:30	66	40,0	39
2:06:40	66	40,0	40
2:06:50	66	39,9	40
2:07:00	66	39,9	41
2:07:10	66	39,8	41
2:07:20	66	40,0	42
2:07:30	66	39,9	45
2:07:40	66	39,8	46
2:07:50	66	39,9	45
2:08:00	66	39,8	46
2:08:10	66	40,1	47
2:08:20	66	40,1	48
2:08:30	66	40,0	48
2:08:40	66	40,0	47
2:08:50	66	40,0	47
2:09:00	66	39,9	47
2:09:10	66	39,9	47
2:09:20	66	39,9	49
2:09:30	66	39,9	52
2:09:40	66	39,8	53
2:09:50	66	39,9	53
2:10:00	66	39,8	62
2:10:10	66	40,2	56
2:10:20	66	40,1	54
2:10:30	66	40,1	61
2:10:40	66	40,0	60
2:10:50	66	40,0	57
2:11:00	66	40,0	67
2:11:10	66	39,9	56
2:11:20	66	39,9	65
2:11:30	66	39,9	62
2:11:40	66	39,9	64
2:11:50	66	39,8	71
2:12:00	66	40,2	69
2:12:10	66	40,2	62
2:12:20	66	40,1	70
2:12:30	66	40,1	72
2:12:40	66	40,1	68
2:12:50	66	40,0	73
2:13:00	66	40,0	71

File: project-root/data/Data Acquisition/Data Acquisition/2017 year (147)/17-00022.txt
--Test Summary--
Full Path and File Name	
Instrument Name	7222
Instrument Type	Model 7222 Consistometer
Instrument Serial Number	
Test Start Date	26.01.2017
Test Start Time	13:11:09
Test Stop Date	26.01.2017
Test Stop Time	15:25:40
Test Length	2:14:31
Final Sample Time Offset	2:14:30
Controller Schedule Name	
Sampling Period	10 seconds
Comments	MPa 40 (35)
Information	WellID	
Information	Customer	
Information	EngName	
Information	CementClass	G
Information	CementMfr	Õîëñèì
Information	Additives	95G:5Dart-100+0.3%FLOSS-500+0.1%DPC
Information	Density	1900
Information	BHCT	65
Information	BHST	
Information	FluidLoss	
Information	JobType	
Calculated Value	Time_30Bc	2:04:30
Calculated Value	Time_70Bc	2:14:30
Initial Temperature (°C)	31 °C
Final Temperature (°C)	66 °C
Initial Pressure (MPa)	0,9 MPa
Final Pressure (MPa)	39,9 MPa
Initial Consistency (Bc)	4 Bc
Final Consistency (Bc)	77 Bc
--Data--
Time (HH:MM:SS)	Temperature (°C)	Pressure (MPa)	Consistency (Bc)
0:00:00	31	0,9	4
0:00:10	32	1,1	4
0:00:20	32	1,3	5
0:00:30	32	1,5	4
0:00:40	32	1,7	4
0:00:50	32	2,0	4
0:01:00	32	2,0	4
0:01:10	32	2,3	4
0:01:20	32	2,5	4
0:01:30	32	2,6	4
0:01:40	33	2,9	4
0:01:50	33	2,9	4
0:02:00	33	3,2	4
0:02:10	33	3,3	4
0:02:20	33	3,6	4
0:02:30	33	3,7	4
0:02:40	33	4,1	4
0:02:50	33	4,2	4
0:03:00	33	4,4	4
0:03:10	33	4,6	4
0:03:20	33	4,8	4
0:03:30	34	5,0	4
0:03:40	34	5,1	4
0:03:50	34	5,3	4
0:04:00	34	5,5	4
0:04:10	34	5,7	4
0:04:20	34	5,9	5
0:04:30	34	6,2	4
0:04:40	34	6,4	5
0:04:50	35	6,6	5
0:05:00	35	6,8	5
0:05:10	35	7,0	5
0:05:20	35	7,2	5
0:05:30	35	7,4	5
0:05:40	35	7,6	7
0:05:50	36	7,8	11
0:06:00	36	7,9	19
0:06:10	36	8,1	13
0:06:20	36	8,3	16
0:06:30	36	8,5	19
0:06:40	37	8,7	13
0:06:50	37	8,8	14
0:07:00	37	9,0	12
0:07:10	37	9,2	15
0:07:20	37	9,4	13
0:07:30	37	9,5	13
0:07:40	38	9,7	12
0:07:50	38	9,8	13
0:08:00	38	10,0	16
0:08:10	38	10,1	17
0:08:20	38	10,3	20
0:08:30	39	10,5	17
0:08:40	39	10,6	13
0:08:50	39	11,0	13
0:09:00	39	11,1	11
0:09:10	39	11,3	9
0:09:20	40	11,4	12
0:09:30	40	11,6	13
0:09:40	40	11,9	19
0:09:50	40	12,0	20
0:10:00	40	12,2	15
0:10:10	41	12,3	16
0:10:20	41	12,7	21
0:10:30	41	12,9	14
0:10:40	41	13,0	15
0:10:50	41	13,1	13
0:11:00	42	13,3	16
0:11:10	42	13,4	13
0:11:20	42	13,8	15
0:11:30	42	14,0	23
0:11:40	42	14,1	14
0:11:50	42	14,3	12
0:12:00	43	14,4	11
0:12:10	43	14,5	9
0:12:20	43	14,9	15
0:12:30	43	15,0	14
0:12:40	43	15,2	14
0:12:50	44	15,3	15
0:13:00	44	15,5	14
0:13:10	44	15,9	12
0:13:20	44	16,0	12
0:13:30	44	16,2	11
0:13:40	44	16,3	11
0:13:50	45	16,5	11
0:14:00	45	16,6	10
0:14:10	45	16,8	9
0:14:20	45	16,9	9
0:14:30	45	17,3	5
0:14:40	45	17,4	4
0:14:50	46	17,6	4
0:15:00	46	17,7	3
0:15:10	46	17,9	3
0:15:20	46	18,3	2
0:15:30	46	18,4	1
0:15:40	47	18,6	1
0:15:50	47	18,7	1
0:16:00	47	18,9	1
0:16:10	47	19,0	1
0:16:20	47	19,3	1
0:16:30	47	19,5	1
0:16:40	48	19,6	1
0:16:50	48	19,9	2
0:17:00	48	20,1	2
0:17:10	48	20,2	2
0:17:20	48	20,3	2
0:17:30	48	20,6	2
0:17:40	49	20,8	3
0:17:50	49	20,9	4
0:18:00	49	21,1	6
0:18:10	49	21,6	5
0:18:20	49	21,7	4
0:18:30	49	21,9	4
0:18:40	50	22,0	4
0:18:50	50	22,2	4
0:19:00	50	22,4	3
0:19:10	50	22,5	2
0:19:20	50	22,7	2
0:19:30	50	22,9	2
0:19:40	51	23,0	2
0:19:50	51	23,2	2
0:20:00	51	23,3	1
0:20:10	51	23,9	1
0:20:20	51	24,1	1
0:20:30	52	24,2	1
0:20:40	52	24,3	1
0:20:50	52	24,5	1
0:21:00	52	24,6	1
0:21:10	52	24,8	1
0:21:20	52	25,0	1
0:21:30	53	25,1	1
0:21:40	53	25,3	2
0:21:50	53	25,4	1
0:22:00	53	25,6	1
0:22:10	53	26,0	1
0:22:20	53	26,2	2
0:22:30	54	26,3	2
0:22:40	54	26,4	2
0:22:50	54	26,6	2
0:23:00	54	26,7	2
0:23:10	54	26,8	2
0:23:20	54	27,4	2
0:23:30	55	27,6	2
0:23:40	55	27,7	2
0:23:50	55	27,9	2
0:24:00	55	28,0	2
0:24:10	55	28,2	2
0:24:20	55	28,5	2
0:24:30	56	28,6	2
0:24:40	56	28,8	3
0:24:50	56	28,9	3
0:25:00	56	29,0	2
0:25:10	56	29,2	2
0:25:20	57	29,3	2
0:25:30	57	29,6	2
0:25:40	57	29,7	2
0:25:50	57	29,8	2
0:26:00	57	30,4	2
0:26:10	57	30,5	2
0:26:20	58	30,6	3
0:26:30	58	30,8	3
0:26:40	58	30,9	4
0:26:50	58	31,1	4
0:27:00	58	31,2	5
0:27:10	58	31,4	5
0:27:20	59	31,5	5
0:27:30	59	31,7	4
0:27:40	59	32,2	14
0:27:50	59	32,3	13
0:28:00	59	32,5	20
0:28:10	59	32,6	14
0:28:20	60	32,8	14
0:28:30	60	32,9	14
0:28:40	60	33,1	16
0:28:50	60	33,2	14
0:29:00	60	33,4	15
0:29:10	60	33,6	9
0:29:20	61	33,8	8
0:29:30	61	34,3	4
0:29:40	61	34,4	4
0:29:50	61	34,5	4
0:30:00	61	34,7	4
0:30:10	61	34,8	5
0:30:20	62	34,9	5
0:30:30	62	35,1	5
0:30:40	62	35,3	6
0:30:50	62	35,5	6
0:31:00	62	35,6	6
0:31:10	62	35,8	6
0:31:20	63	36,4	6
0:31:30	63	36,6	8
0:31:40	63	36,7	11
0:31:50	63	36,9	14
0:32:00	63	37,1	15
0:32:10	63	37,2	16
0:32:20	64	37,4	18
0:32:30	64	37,5	14
0:32:40	64	37,7	14
0:32:50	64	37,8	13
0:33:00	64	38,0	12
0:33:10	64	38,1	12
0:33:20	65	38,3	12
0:33:30	65	38,4	14
0:33:40	65	38,7	10
0:33:50	65	38,9	9
0:34:00	65	39,0	8
0:34:10	65	39,2	7
0:34:20	66	39,4	6
0:34:30	66	39,6	6
0:34:40	66	40,0	14
0:34:50	66	40,1	11
0:35:00	66	40,1	7
0:35:10	66	40,2	5
0:35:20	67	40,2	4
0:35:30	67	40,3	3
0:35:40	67	40,3	2
0:35:50	67	40,3	2
0:36:00	67	40,2	2
0:36:10	67	40,1	2
0:36:20	68	39,9	2
0:36:30	68	39,8	2
0:36:40	68	40,0	2
0:36:50	68	39,9	2
0:37:00	68	39,9	2
0:37:10	68	39,8	2
0:37:20	68	39,8	2
0:37:30	68	39,9	2
0:37:40	68	39,9	2
0:37:50	68	39,9	2
0:38:00	68	39,9	2
0:38:10	68	39,8	2
0:38:20	68	39,9	2
0:38:30	68	39,9	2
0:38:40	68	39,9	2
0:38:50	68	40,2	2
0:39:00	68	40,1	2
0:39:10	68	40,0	2
0:39:20	68	39,9	2
0:39:30	68	39,9	2
0:39:40	68	39,8	2
0:39:50	68	39,9	2
0:40:00	68	40,0	2
0:40:10	68	40,0	2
0:40:20	68	40,0	2
0:40:30	68	39,9	2
0:40:40	68	39,9	2
0:40:50	68	39,9	2
0:41:00	68	39,9	2
0:41:10	68	39,9	2
0:41:20	68	39,9	2
0:41:30	68	39,9	2
0:41:40	68	39,9	2
0:41:50	67	39,8	2
0:42:00	67	40,2	2
0:42:10	67	40,1	2
0:42:20	67	40,1	2
0:42:30	67	40,1	2
0:42:40	67	40,1	2
0:42:50	67	40,1	2
0:43:00	67	40,1	2
0:43:10	67	40,1	2
0:43:20	67	40,1	2
0:43:30	67	40,0	2
0:43:40	67	40,1	2
0:43:50	67	40,1	2
0:44:00	67	40,1	2
0:44:10	67	40,1	2
0:44:20	67	40,1	2
0:44:30	67	40,0	2
0:44:40	67	40,0	2
0:44:50	67	40,0	2
0:45:00	67	40,0	2
0:45:10	67	40,0	2
0:45:20	67	40,0	2
0:45:30	67	40,0	2
0:45:40	67	40,0	2
0:45:50	67	40,0	2
0:46:00	67	40,0	2
0:46:10	67	40,0	2
0:46:20	67	40,0	2
0:46:30	67	40,0	2
0:46:40	67	40,1	2
0:46:50	67	40,1	2
0:47:00	67	40,1	2
0:47:10	67	40,0	2
0:47:20	67	40,1	2
0:47:30	67	40,1	2
0:47:40	66	40,1	2
0:47:50	66	40,1	2
0:48:00	66	40,1	2
0:48:10	66	40,1	2
0:48:20	66	40,1	2
0:48:30	66	40,1	2
0:48:40	66	40,1	2
0:48:50	66	40,1	2
0:49:00	66	40,1	2
0:49:10	66	40,1	2
0:49:20	66	40,1	2
0:49:30	66	40,1	2
0:49:40	66	40,1	2
0:49:50	66	40,1	2
0:50:00	66	40,1	2
0:50:10	66	40,1	2
0:50:20	66	40,1	2
0:50:30	66	40,1	2
0:50:40	66	40,1	2
0:50:50	66	40,1	2
0:51:00	66	40,1	2
0:51:10	66	40,1	2
0:51:20	66	40,1	2
0:51:30	66	40,1	2
0:51:40	66	40,1	2
0:51:50	66	40,1	2
0:52:00	66	40,2	2
0:52:10	66	40,2	2
0:52:20	66	40,2	2
0:52:30	66	40,2	2
0:52:40	66	40,2	2
0:52:50	66	40,2	2
0:53:00	66	40,2	2
0:53:10	66	40,2	2
0:53:20	66	40,2	2
0:53:30	66	40,2	2
0:53:40	66	40,2	2
0:53:50	66	40,2	2
0:54:00	66	40,2	2
0:54:10	66	40,2	2
0:54:20	66	40,2	2
0:54:30	66	40,2	2
0:54:40	66	40,2	2
0:54:50	66	40,2	2
0:55:00	66	40,2	2
0:55:10	66	40,3	2
0:55:20	66	40,2	2
0:55:30	66	40,2	2
0:55:40	66	40,2	2
0:55:50	66	40,2	2
0:56:00	66	40,2	2
0:56:10	66	40,2	2
0:56:20	66	40,2	2
0:56:30	66	40,2	2
0:56:40	66	40,2	2
0:56:50	66	40,2	2
0:57:00	66	40,2	2
0:57:10	66	40,2	2
0:57:20	66	40,2	2
0:57:30	66	40,2	2
0:57:40	66	40,2	2
0:57:50	66	40,2	2
0:58:00	66	40,2	2
0:58:10	66	40,2	2
0:58:20	66	40,2	2
0:58:30	66	40,2	2
0:58:40	66	40,2	2
0:58:50	66	40,2	2
0:59:00	66	40,3	2
0:59:10	66	40,3	2
0:59:20	66	40,3	2
0:59:30	66	40,2	2
0:59:40	66	40,2	2
0:59:50	66	40,2	2
1:00:00	66	40,2	2
1:00:10	66	40,3	2
1:00:20	66	40,3	2
1:00:30	66	40,3	2
1:00:40	66	40,3	2
1:00:50	66	40,3	2
1:01:00	66	40,3	2
1:01:10	66	40,2	2
1:01:20	66	40,3	2
1:01:30	66	40,2	2
1:01:40	66	40,2	2
1:01:50	66	40,2	2
1:02:00	66	40,2	2
1:02:10	66	40,2	2
1:02:20	66	40,2	2
1:02:30	66	40,2	2
1:02:40	66	40,2	2
1:02:50	66	40,2	2
1:03:00	66	40,2	2
1:03:10	66	40,1	2
1:03:20	66	40,1	2
1:03:30	66	40,1	2
1:03:40	66	40,1	2
1:03:50	66	40,1	2
1:04:00	66	40,1	2
1:04:10	66	40,1	2
1:04:20	66	40,1	2
1:04:30	66	40,1	2
1:04:40	66	40,2	2
1:04:50	66	40,2	2
1:05:00	66	40,2	2
1:05:10	66	40,2	2
1:05:20	66	40,2	2
1:05:30	66	40,2	2
1:05:40	66	40,2	2
1:05:50	66	40,2	2
1:06:00	66	40,2	2
1:06:10	66	40,2	2
1:06:20	66	40,2	2
1:06:30	66	40,2	2
1:06:40	66	40,2	2
1:06:50	66	40,1	2
1:07:00	66	40,2	2
1:07:10	66	40,2	2
1:07:20	66	40,2	2
1:07:30	66	40,2	2
1:07:40	66	40,1	2
1:07:50	66	40,2	2
1:08:00	66	40,2	2
1:08:10	66	40,2	2
1:08:20	66	40,2	2
1:08:30	66	40,2	2
1:08:40	66	40,2	2
1:08:50	66	40,2	2
1:09:00	66	40,2	2
1:09:10	66	40,2	2
1:09:20	66	40,2	2
1:09:30	66	40,2	2
1:09:40	66	40,2	2
1:09:50	66	40,2	2
1:10:00	66	40,2	2
1:10:10	66	40,2	2
1:10:20	66	40,2	2
1:10:30	66	40,2	2
1:10:40	66	40,2	2
1:10:50	66	40,2	2
1:11:00	66	40,2	2
1:11:10	66	40,2	2
1:11:20	66	40,2	2
1:11:30	66	40,2	2
1:11:40	66	40,2	2
1:11:50	66	40,2	2
1:12:00	66	40,2	2
1:12:10	66	40,2	2
1:12:20	66	40,2	2
1:12:30	66	40,2	2
1:12:40	66	40,2	2
1:12:50	66	40,2	2
1:13:00	66	40,2	2
1:13:10	66	40,2	2
1:13:20	66	40,2	2
1:13:30	66	40,2	2
1:13:40	66	40,2	2
1:13:50	66	40,2	2
1:14:00	66	40,2	2
1:14:10	66	40,2	2
1:14:20	66	40,2	20
1:14:30	66	40,2	18
1:14:40	66	40,2	17
1:14:50	66	40,2	17
1:15:00	66	40,2	17
1:15:10	66	40,2	16
1:15:20	66	40,2	16
1:15:30	66	40,2	16
1:15:40	66	40,2	16
1:15:50	66	40,2	16
1:16:00	66	40,2	16
1:16:10	66	40,2	16
1:16:20	66	40,2	16
1:16:30	66	40,2	16
1:16:40	66	40,2	16
1:16:50	66	40,2	15
1:17:00	66	40,2	15
1:17:10	66	40,2	16
1:17:20	66	40,2	15
1:17:30	66	40,2	15
1:17:40	66	40,2	15
1:17:50	66	40,2	15
1:18:00	66	40,2	15
1:18:10	66	40,2	15
1:18:20	66	40,2	14
1:18:30	66	40,2	14
1:18:40	66	40,2	14
1:18:50	66	40,2	14
1:19:00	66	40,2	14
1:19:10	66	40,2	14
1:19:20	66	40,2	14
1:19:30	66	40,2	14
1:19:40	66	40,2	14
1:19:50	66	40,2	14
1:20:00	66	40,2	13
1:20:10	66	40,2	13
1:20:20	66	40,2	13
1:20:30	66	40,2	13
1:20:40	66	40,2	13
1:20:50	66	40,2	13
1:21:00	66	40,2	13
1:21:10	66	40,2	14
1:21:20	66	40,2	14
1:21:30	66	40,2	13
1:21:40	66	40,2	12
1:21:50	66	40,2	12
1:22:00	66	40,2	12
1:22:10	66	40,2	12
1:22:20	66	40,2	12
1:22:30	66	40,2	12
1:22:40	66	40,2	12
1:22:50	66	40,2	12
1:23:00	66	40,2	12
1:23:10	66	40,2	12
1:23:20	66	40,2	12
1:23:30	66	40,2	12
1:23:40	66	40,2	12
1:23:50	66	40,2	13
1:24:00	66	40,2	12
1:24:10	66	40,2	12
1:24:20	66	40,3	12
1:24:30	66	40,2	12
1:24:40	66	40,2	12
1:24:50	66	40,2	12
1:25:00	66	40,2	12
1:25:10	66	40,2	12
1:25:20	66	40,2	12
1:25:30	66	40,3	12
1:25:40	66	40,2	12
1:25:50	66	40,2	12
1:26:00	66	40,3	12
1:26:10	66	40,3	15
1:26:20	66	40,3	14
1:26:30	66	40,3	14
1:26:40	66	40,3	14
1:26:50	66	40,3	14
1:27:00	66	40,3	14
1:27:10	66	40,3	14
1:27:20	66	40,3	14
1:27:30	66	40,3	14
1:27:40	66	40,3	14
1:27:50	66	40,3	14
1:28:00	66	40,3	14
1:28:10	66	40,3	14
1:28:20	66	40,3	14
1:28:30	66	40,3	14
1:28:40	66	40,3	14
1:28:50	66	40,3	14
1:29:00	66	40,3	14
1:29:10	66	40,3	14
1:29:20	66	40,3	14
1:29:30	66	40,3	14
1:29:40	66	40,3	14
1:29:50	66	40,3	14
1:30:00	66	40,3	14
1:30:10	66	40,3	14
1:30:20	66	40,3	14
1:30:30	66	40,3	15
1:30:40	66	40,3	14
1:30:50	66	40,3	15
1:31:00	66	40,3	14
1:31:10	66	40,3	14
1:31:20	66	40,2	14
1:31:30	66	40,2	14
1:31:40	66	40,3	14
1:31:50	66	40,3	15
1:32:00	66	40,3	15
1:32:10	66	40,3	14
1:32:20	66	40,3	14
1:32:30	66	40,3	14
1:32:40	66	40,3	14
1:32:50	66	40,3	14
1:33:00	66	40,3	14
1:33:10	66	40,3	14
1:33:20	66	40,3	14
1:33:30	66	40,3	14
1:33:40	66	40,3	14
1:33:50	66	40,3	14
1:34:00	66	40,3	14
1:34:10	66	40,3	14
1:34:20	66	40,3	14
1:34:30	66	40,3	14
1:34:40	66	40,2	14
1:34:50	66	40,3	14
1:35:00	66	40,3	14
1:35:10	66	40,2	14
1:35:20	66	40,3	14
1:35:30	66	40,3	14
1:35:40	66	40,3	14
1:35:50	66	40,3	14
1:36:00	66	40,3	14
1:36:10	66	40,3	14
1:36:20	66	40,2	14
1:36:30	66	40,2	14
1:36:40	66	40,2	14
1:36:50	66	40,2	14
1:37:00	66	40,2	14
1:37:10	66	40,2	14
1:37:20	66	40,2	14
1:37:30	66	40,2	14
1:37:40	66	40,2	14
1:37:50	66	40,2	14
1:38:00	66	40,2	14
1:38:10	66	40,2	14
1:38:20	66	40,2	14
1:38:30	66	40,2	14
1:38:40	66	40,2	14
1:38:50	66	40,3	14
1:39:00	66	40,2	14
1:39:10	66	40,2	14
1:39:20	66	40,2	14
1:39:30	66	40,2	13
1:39:40	66	40,2	13
1:39:50	66	40,2	13
1:40:00	66	40,2	13
1:40:10	66	40,2	13
1:40:20	66	40,2	13
1:40:30	66	40,3	13
1:40:40	66	40,3	13
1:40:50	66	40,3	13
1:41:00	66	40,2	13
1:41:10	66	40,2	13
1:41:20	66	40,2	14
1:41:30	66	40,2	14
1:41:40	66	40,2	14
1:41:50	66	40,2	14
1:42:00	66	40,3	14
1:42:10	66	40,3	13
1:42:20	66	40,2	13
1:42:30	66	40,2	13
1:42:40	66	40,2	13
1:42:50	66	40,2	13
1:43:00	66	40,2	13
1:43:10	66	40,2	13
1:43:20	66	40,2	14
1:43:30	66	40,3	14
1:43:40	66	40,2	14
1:43:50	66	40,2	14
1:44:00	66	40,2	14
1:44:10	66	40,2	14
1:44:20	66	40,2	14
1:44:30	66	40,2	13
1:44:40	66	40,2	13
1:44:50	66	40,2	13
1:45:00	66	40,2	13
1:45:10	66	40,2	13
1:45:20	66	40,2	14
1:45:30	66	40,2	14
1:45:40	66	40,2	14
1:45:50	66	40,2	14
1:46:00	66	40,2	14
1:46:10	66	40,2	14
1:46:20	66	40,1	14
1:46:30	66	40,1	14
1:46:40	66	40,1	14
1:46:50	66	40,1	14
1:47:00	66	40,1	14
1:47:10	66	40,1	14
1:47:20	66	40,2	14
1:47:30	66	40,2	14
1:47:40	66	40,2	13
1:47:50	66	40,2	13
1:48:00	66	40,2	13
1:48:10	66	40,2	13
1:48:20	66	40,2	13
1:48:30	66	40,2	13
1:48:40	66	40,2	13
1:48:50	66	40,3	13
1:49:00	66	40,3	13
1:49:10	66	40,2	13
1:49:20	66	40,2	13
1:49:30	66	40,2	13
1:49:40	66	40,2	13
1:49:50	66	40,2	13
1:50:00	66	40,2	13
1:50:10	66	40,2	13
1:50:20	66	40,2	13
1:50:30	66	40,1	13
1:50:40	66	40,1	13
1:50:50	66	40,1	13
1:51:00	66	40,1	14
1:51:10	66	40,1	14
1:51:20	66	40,1	14
1:51:30	66	40,1	13
1:51:40	66	40,1	13
1:51:50	66	40,1	14
1:52:00	66	40,1	13
1:52:10	66	40,1	13
1:52:20	66	40,1	14
1:52:30	66	40,1	14
1:52:40	66	40,1	13
1:52:50	66	40,1	14
1:53:00	66	40,1	14
1:53:10	66	40,1	14
1:53:20	66	40,0	14
1:53:30	66	40,0	14
1:53:40	66	39,9	14
1:53:50	66	39,9	14
1:54:00	66	39,9	14
1:54:10	66	39,9	14
1:54:20	66	39,9	15
1:54:30	66	39,9	15
1:54:40	66	39,9	15
1:54:50	66	39,9	15
1:55:00	66	39,9	15
1:55:10	66	39,9	15
1:55:20	66	39,8	15
1:55:30	66	39,8	16
1:55:40	66	39,9	16
1:55:50	66	39,9	16
1:56:00	66	39,9	16
1:56:10	66	39,9	16
1:56:20	66	39,9	16
1:56:30	66	39,9	16
1:56:40	66	39,9	17
1:56:50	66	39,8	17
1:57:00	66	39,9	17
1:57:10	66	39,9	17
1:57:20	66	39,9	17
1:57:30	66	39,9	17
1:57:40	66	39,9	18
1:57:50	66	39,9	18
1:58:00	66	39,9	18
1:58:10	66	39,9	18
1:58:20	66	39,9	18
1:58:30	66	39,9	19
1:58:40	66	39,9	19
1:58:50	66	39,9	19
1:59:00	66	39,9	19
1:59:10	66	39,9	19
1:59:20	66	39,9	19
1:59:30	66	39,8	19
1:59:40	66	40,2	19
1:59:50	66	40,2	19
2:00:00	66	40,1	19
2:00:10	66	40,1	19
2:00:20	66	40,1	20
2:00:30	66	40,1	20
2:00:40	66	40,1	20
2:00:50	66	40,0	20
2:01:00	66	40,1	20
2:01:10	66	40,1	20
2:01:20	66	40,1	20
2:01:30	66	40,0	20
2:01:40	66	39,9	20
2:01:50	66	40,1	21
2:02:00	66	40,0	21
2:02:10	66	40,1	21
2:02:20	66	40,1	22
2:02:30	66	40,1	22
2:02:40	66	40,0	22
2:02:50	66	40,0	23
2:03:00	66	40,0	23
2:03:10	66	40,0	24
2:03:20	66	40,0	24
2:03:30	66	40,0	25
2:03:40	66	40,0	25
2:03:50	66	40,0	27
2:04:00	66	40,0	28
2:04:10	66	40,0	30
2:04:20	66	40,1	31
2:04:30	66	40,1	33
2:04:40	66	40,0	37
2:04:50	66	40,1	38
2:05:00	66	40,0	39
2:05:10	66	40,0	41
2:05:20	66	40,1	42
2:05:30	66	40,1	44
2:05:40	66	40,1	46
2:05:50	66	40,2	45
2:06:00	66	40,2	43
2:06:10	66	40,2	45
2:06:20	66	40,2	45
2:06:30	66	40,2	45
2:06:40	66	40,2	45
2:06:50	66	40,3	45
2:07:00	66	40,3	45
2:07:10	66	40,3	45
2:07:20	66	40,3	45
2:07:30	66	40,3	45
2:07:40	66	40,4	46
2:07:50	66	40,4	46
2:08:00	66	40,3	46
2:08:10	66	40,4	46
2:08:20	66	40,3	50
2:08:30	66	40,3	52
2:08:40	66	40,3	58
2:08:50	66	40,3	51
2:09:00	66	40,3	50
2:09:10	66	40,4	50
2:09:20	66	40,6	50
2:09:30	66	40,7	50
2:09:40	66	40,7	50
2:09:50	66	40,7	50
2:10:00	66	40,7	50
2:10:10	66	40,7	51
2:10:20	66	40,8	53
2:10:30	66	40,8	55
2:10:40	66	40,8	58
2:10:50	66	40,8	60
2:11:00	66	39,9	60
2:11:10	66	40,0	58
2:11:20	66	40,0	59
2:11:30	66	40,1	58
2:11:40	66	40,1	57
2:11:50	66	40,1	56
2:12:00	66	40,1	56
2:12:10	66	40,1	57
2:12:20	66	40,1	57
2:12:30	66	40,0	57
2:12:40	66	40,0	57
2:12:50	66	40,1	57
2:13:00	66	40,0	57
2:13:10	66	40,0	57
2:13:20	66	40,0	57
2:13:30	66	40,0	57
2:13:40	66	40,0	58
2:13:50	66	39,9	59
2:14:00	66	40,0	60
2:14:10	66	39,9	62
2:14:20	66	39,9	74
2:14:30	66	39,9	77

File: project-root/data/Data Acquisition/Data Acquisition/2017 year (147)/17-00023.txt (part 1 of 5)
--Test Summary--
Full Path and File Name	
Instrument Name	UCA Left Cell
Instrument Type	Model 4262 Twin Cell UCA
Instrument Serial Number	
Test Start Date	27.01.2017
Test Start Time	11:02:47
Test Stop Date	30.01.2017
Test Stop Time	9:39:13
Test Length	70:36:26
Final Sample Time Offset	70:36:00
Controller Schedule Name	
Sampling Period	30 seconds
Comments	
Information	WellID	
Information	Customer	
Information	EngName	
Information	CementClass	G
Information	CementMfr	Ñòàðîöåìåíòíûé çàâîä
Information	Additives	95G:5Dart-100+0.3%FLOSS-500+0.1%DPC
Information	Density	1900
Information	BHCT	65
Information	BHST	85
Information	FluidLoss	
Information	JobType	
Calculated Value	CS_50	3:42:00
Calculated Value	CS_500	4:44:30
Calculated Value	CS_Time8h	10,35 MPa
Calculated Value	CS_Time12h	13,27 MPa
Calculated Value	CS_Time24h	16,04 MPa
Calculated Value	CS_Time48h	18,60 MPa
Calculated Value	CS_Time72h	N/A
Calculated Curve	Compressive Strength	Compressive strength type B (more than 14 lb/gal)
Initial Temperature (°C)	26 °C
Final Temperature (°C)	84 °C
Initial Transit Time (microsec/in)	16,37 microsec/in
Final Transit Time (microsec/in)	8,37 microsec/in
Initial Compressive Strength (MPa)	0,00 MPa
Final Compressive Strength (MPa)	20,02 MPa
--Data--
Time (HH:MM:SS)	Temperature (°C)	Transit Time (microsec/in)	Compressive Strength (MPa)
0:00:00	26	16,37	0,00
0:00:30	26	16,37	0,00
0:01:00	26	16,38	0,00
0:01:30	26	16,38	0,00
0:02:00	26	16,38	0,00
0:02:30	26	16,38	0,00
0:03:00	26	16,39	0,00
0:03:30	26	16,39	0,00
0:04:00	26	16,40	0,00
0:04:30	26	16,40	0,00
0:05:00	27	16,40	0,00
0:05:30	27	16,40	0,00
0:06:00	27	16,40	0,00
0:06:30	28	16,40	0,00
0:07:00	28	16,40	0,00
0:07:30	29	16,39	0,00
0:08:00	29	16,39	0,00
0:08:30	30	16,38	0,00
0:09:00	31	16,38	0,00
0:09:30	31	16,37	0,00
0:10:00	32	16,36	0,00
0:10:30	33	16,36	0,00
0:11:00	33	16,34	0,01
0:11:30	34	16,33	0,01
0:12:00	34	16,32	0,01
0:12:30	35	16,31	0,02
0:13:00	36	16,30	0,02
0:13:30	36	16,29	0,02
0:14:00	37	16,27	0,03
0:14:30	37	16,27	0,03
0:15:00	38	16,25	0,03
0:15:30	38	16,24	0,03
0:16:00	39	16,23	0,04
0:16:30	39	16,21	0,04
0:17:00	40	16,20	0,05
0:17:30	41	16,19	0,05
0:18:00	41	16,18	0,05
0:18:30	42	16,17	0,06
0:19:00	42	16,16	0,06
0:19:30	43	16,14	0,06
0:20:00	44	16,14	0,06
0:20:30	44	16,13	0,07
0:21:00	45	16,12	0,07
0:21:30	46	16,11	0,07
0:22:00	46	16,09	0,08
0:22:30	47	16,08	0,08
0:23:00	48	16,08	0,08
0:23:30	48	16,06	0,09
0:24:00	49	16,05	0,09
0:24:30	50	16,04	0,09
0:25:00	50	16,03	0,10
0:25:30	51	16,02	0,10
0:26:00	52	16,01	0,10
0:26:30	52	16,01	0,10
0:27:00	53	16,00	0,11
0:27:30	53	15,99	0,11
0:28:00	54	15,98	0,11
0:28:30	54	15,97	0,11
0:29:00	55	15,96	0,12
0:29:30	56	15,96	0,12
0:30:00	56	15,96	0,12
0:30:30	57	15,95	0,12
0:31:00	57	15,94	0,12
0:31:30	58	15,93	0,13
0:32:00	58	15,93	0,13
0:32:30	59	15,93	0,13
0:33:00	60	15,92	0,13
0:33:30	60	15,91	0,13
0:34:00	61	15,91	0,13
0:34:30	62	15,90	0,13
0:35:00	62	15,90	0,13
0:35:30	63	15,90	0,14
0:36:00	64	15,90	0,13
0:36:30	64	15,90	0,14
0:37:00	65	15,90	0,14
0:37:30	66	15,90	0,14
0:38:00	66	15,89	0,14
0:38:30	67	15,90	0,14
0:39:00	67	15,90	0,14
0:39:30	67	15,90	0,14
0:40:00	68	15,90	0,13
0:40:30	68	15,90	0,13
0:41:00	68	15,90	0,13
0:41:30	68	15,90	0,13
0:42:00	69	15,90	0,13
0:42:30	69	15,90	0,13
0:43:00	69	15,90	0,13
0:43:30	69	15,90	0,13
0:44:00	69	15,90	0,13
0:44:30	69	15,91	0,13
0:45:00	69	15,91	0,13
0:45:30	69	15,91	0,13
0:46:00	69	15,92	0,13
0:46:30	69	15,88	0,14
0:47:00	69	15,88	0,14
0:47:30	69	15,89	0,14
0:48:00	69	15,89	0,14
0:48:30	69	15,89	0,14
0:49:00	69	15,89	0,14
0:49:30	69	15,89	0,14
0:50:00	69	15,89	0,14
0:50:30	69	15,90	0,14
0:51:00	69	15,90	0,14
0:51:30	69	15,90	0,14
0:52:00	68	15,90	0,14
0:52:30	68	15,90	0,14
0:53:00	68	15,90	0,14
0:53:30	68	15,90	0,14
0:54:00	68	15,90	0,14
0:54:30	68	15,90	0,13
0:55:00	68	15,90	0,13
0:55:30	68	15,90	0,13
0:56:00	68	15,90	0,13
0:56:30	68	15,90	0,13
0:57:00	67	15,90	0,13
0:57:30	67	15,90	0,13
0:58:00	67	15,91	0,13
0:58:30	68	15,91	0,13
0:59:00	68	15,91	0,13
0:59:30	68	15,91	0,13
1:00:00	68	15,91	0,13
1:00:30	68	15,91	0,13
1:01:00	68	15,92	0,13
1:01:30	68	15,91	0,13
1:02:00	68	15,92	0,13
1:02:30	68	15,92	0,13
1:03:00	68	15,92	0,13
1:03:30	68	15,92	0,13
1:04:00	68	15,92	0,13
1:04:30	68	15,92	0,13
1:05:00	68	15,92	0,13
1:05:30	68	15,92	0,13
1:06:00	68	15,92	0,13
1:06:30	68	15,93	0,13
1:07:00	68	15,89	0,14
1:07:30	68	15,90	0,14
1:08:00	68	15,90	0,13
1:08:30	68	15,90	0,13
1:09:00	68	15,90	0,13
1:09:30	68	15,90	0,13
1:10:00	68	15,90	0,13
1:10:30	68	15,90	0,13
1:11:00	68	15,91	0,13
1:11:30	68	15,90	0,13
1:12:00	68	15,91	0,13
1:12:30	68	15,91	0,13
1:13:00	68	15,91	0,13
1:13:30	68	15,91	0,13
1:14:00	68	15,91	0,13
1:14:30	68	15,92	0,13
1:15:00	68	15,91	0,13
1:15:30	68	15,92	0,13
1:16:00	68	15,91	0,13
1:16:30	68	15,92	0,13
1:17:00	68	15,92	0,13
1:17:30	69	15,92	0,13
1:18:00	69	15,91	0,13
1:18:30	69	15,92	0,13
1:19:00	69	15,92	0,13
1:19:30	69	15,92	0,13
1:20:00	69	15,92	0,13
1:20:30	69	15,92	0,13
1:21:00	69	15,92	0,13
1:21:30	69	15,92	0,13
1:22:00	69	15,92	0,13
1:22:30	69	15,92	0,13
1:23:00	69	15,93	0,13
1:23:30	69	15,93	0,13
1:24:00	69	15,93	0,13
1:24:30	69	15,93	0,13
1:25:00	69	15,93	0,13
1:25:30	69	15,93	0,13
1:26:00	69	15,93	0,13
1:26:30	69	15,93	0,13
1:27:00	69	15,93	0,13
1:27:30	69	15,93	0,13
1:28:00	69	15,93	0,13
1:28:30	69	15,93	0,13
1:29:00	69	15,93	0,13
1:29:30	69	15,93	0,13
1:30:00	69	15,93	0,13
1:30:30	69	15,93	0,13
1:31:00	69	15,93	0,13
1:31:30	69	15,93	0,13
1:32:00	69	15,93	0,13
1:32:30	69	15,93	0,13
1:33:00	69	15,94	0,12
1:33:30	69	15,94	0,12
1:34:00	70	15,94	0,12
1:34:30	70	15,94	0,12
1:35:00	70	15,94	0,12
1:35:30	70	15,95	0,12
1:36:00	70	15,95	0,12
1:36:30	70	15,95	0,12
1:37:00	70	15,92	0,13
1:37:30	70	15,93	0,13
1:38:00	70	15,93	0,13
1:38:30	70	15,93	0,13
1:39:00	70	15,93	0,13
1:39:30	70	15,93	0,13
1:40:00	70	15,93	0,13
1:40:30	70	15,93	0,13
1:41:00	70	15,93	0,13
1:41:30	70	15,93	0,13
1:42:00	70	15,93	0,13
1:42:30	70	15,93	0,13
1:43:00	70	15,93	0,13
1:43:30	70	15,93	0,13
1:44:00	70	15,93	0,13
1:44:30	70	15,94	0,12
1:45:00	70	15,94	0,12
1:45:30	70	15,94	0,12
1:46:00	71	15,94	0,12
1:46:30	71	15,94	0,12
1:47:00	71	15,94	0,12
1:47:30	71	15,94	0,12
1:48:00	71	15,94	0,12
1:48:30	71	15,95	0,12
1:49:00	71	15,95	0,12
1:49:30	71	15,95	0,12
1:50:00	71	15,95	0,12
1:50:30	71	15,95	0,12
1:51:00	71	15,95	0,12
1:51:30	71	15,95	0,12
1:52:00	71	15,96	0,12
1:52:30	71	15,96	0,12
1:53:00	71	15,96	0,12
1:53:30	71	15,96	0,12
1:54:00	71	15,96	0,12
1:54:30	71	15,96	0,12
1:55:00	71	15,96	0,12
1:55:30	71	15,96	0,12
1:56:00	71	15,96	0,12
1:56:30	71	15,96	0,12
1:57:00	71	15,97	0,11
1:57:30	71	15,97	0,11
1:58:00	71	15,97	0,11
1:58:30	71	15,97	0,11
1:59:00	72	15,97	0,11
1:59:30	72	15,98	0,11
2:00:00	72	15,98	0,11
2:00:30	72	15,98	0,11
2:01:00	72	15,98	0,11
2:01:30	72	15,99	0,11
2:02:00	72	16,00	0,11
2:02:30	72	16,00	0,11
2:03:00	72	16,00	0,11
2:03:30	72	16,00	0,11
2:04:00	72	16,00	0,10
2:04:30	72	16,00	0,10
2:05:00	72	16,00	0,10
2:05:30	72	16,01	0,10
2:06:00	72	16,01	0,10
2:06:30	72	16,01	0,10
2:07:00	72	16,01	0,10
2:07:30	72	16,01	0,10
2:08:00	72	16,02	0,10
2:08:30	72	16,02	0,10
2:09:00	72	16,02	0,10
2:09:30	72	16,02	0,10
2:10:00	72	16,03	0,10
2:10:30	73	16,00	0,10
2:11:00	73	16,00	0,10
2:11:30	73	16,01	0,10
2:12:00	73	16,02	0,10
2:12:30	73	16,02	0,10
2:13:00	73	16,02	0,10
2:13:30	73	16,02	0,10
2:14:00	73	16,03	0,10
2:14:30	73	16,03	0,10
2:15:00	73	16,04	0,09
2:15:30	73	16,04	0,09
2:16:00	73	16,04	0,09
2:16:30	73	16,04	0,09
2:17:00	73	16,05	0,09
2:17:30	73	16,05	0,09
2:18:00	73	16,05	0,09
2:18:30	73	16,05	0,09
2:19:00	73	16,05	0,09
2:19:30	73	16,06	0,09
2:20:00	73	16,06	0,09
2:20:30	73	16,07	0,08
2:21:00	73	16,07	0,08
2:21:30	73	16,08	0,08
2:22:00	73	16,08	0,08
2:22:30	74	16,08	0,08
2:23:00	74	16,08	0,08
2:23:30	74	16,09	0,08
2:24:00	74	16,09	0,08
2:24:30	74	16,10	0,08
2:25:00	74	16,10	0,08
2:25:30	74	16,11	0,07
2:26:00	74	16,11	0,07
2:26:30	74	16,11	0,07
2:27:00	74	16,12	0,07
2:27:30	74	16,12	0,07
2:28:00	74	16,13	0,07
2:28:30	74	16,14	0,06
2:29:00	74	16,14	0,06
2:29:30	74	16,15	0,06
2:30:00	74	16,16	0,06
2:30:30	74	16,17	0,06
2:31:00	74	16,17	0,06
2:31:30	74	16,18	0,05
2:32:00	74	16,18	0,05
2:32:30	74	16,18	0,05
2:33:00	74	16,19	0,05
2:33:30	74	16,20	0,05
2:34:00	74	16,21	0,04
2:34:30	74	16,22	0,04
2:35:00	74	16,23	0,04
2:35:30	75	16,23	0,04
2:36:00	75	16,24	0,03
2:36:30	75	16,25	0,03
2:37:00	75	16,26	0,03
2:37:30	75	16,27	0,03
2:38:00	75	16,27	0,03
2:38:30	75	16,28	0,02
2:39:00	75	16,30	0,02
2:39:30	75	16,30	0,02
2:40:00	75	16,31	0,02
2:40:30	75	16,32	0,01
2:41:00	75	16,33	0,01
2:41:30	75	16,34	0,01
2:42:00	75	16,36	0,00
2:42:30	75	16,36	0,00
2:43:00	75	16,37	0,00
2:43:30	75	16,38	0,00
2:44:00	75	16,40	0,00
2:44:30	75	16,41	0,00
2:45:00	75	16,42	0,00
2:45:30	75	16,44	0,00
2:46:00	75	16,45	0,00
2:46:30	75	16,47	0,00
2:47:00	75	16,48	0,00
2:47:30	75	16,50	0,00
2:48:00	76	16,51	0,00
2:48:30	76	16,49	0,00
2:49:00	76	16,51	0,00
2:49:30	76	16,54	0,00
2:50:00	76	16,55	0,00
2:50:30	76	16,57	0,00
2:51:00	76	16,59	0,00
2:51:30	76	16,60	0,00
2:52:00	76	16,62	0,00
2:52:30	76		
2:53:00	76	16,65	0,00
2:53:30	76	16,67	0,00
2:54:00	76	16,68	0,00
2:54:30	76	16,69	0,00
2:55:00	76	16,71	0,00
2:55:30	76	16,72	0,00
2:56:00	76	16,73	0,00
2:56:30	76	16,74	0,00
2:57:00	76	16,75	0,00
2:57:30	76	16,76	0,00
2:58:00	76	16,77	0,00
2:58:30	76	16,78	0,00
2:59:00	76	16,78	0,00
2:59:30	77	16,80	0,00
3:00:00	77	16,80	0,00
3:00:30	77	16,80	0,00
3:01:00	77	16,81	0,00
3:01:30	77	16,81	0,00
3:02:00	77	16,82	0,00
3:02:30	77	16,82	0,00
3:03:00	77	16,82	0,00
3:03:30	77	16,82	0,00
3:04:00	77	16,83	0,00
3:04:30	77	16,83	0,00
3:05:00	77	16,83	0,00
3:05:30	77	16,83	0,00
3:06:00	77	16,82	0,00
3:06:30	77	16,83	0,00
3:07:00	77	16,82	0,00
3:07:30	77	16,82	0,00
3:08:00	77	16,82	0,00
3:08:30	77	16,81	0,00
3:09:00	77	16,81	0,00
3:09:30	77	16,80	0,00
3:10:00	77	16,80	0,00
3:10:30	77	16,80	0,00
3:11:00	78	16,79	0,00
3:11:30	78	16,79	0,00
3:12:00	78	16,78	0,00
3:12:30	78	16,78	0,00
3:13:00	78	16,77	0,00
3:13:30	78	16,76	0,00
3:14:00	78	16,75	0,00
3:14:30	78	16,74	0,00
3:15:00	78	16,73	0,00
3:15:30	78	16,72	0,00
3:16:00	78	16,71	0,00
3:16:30	78	16,70	0,00
3:17:00	78	16,69	0,00
3:17:30	78	16,67	0,00
3:18:00	78	16,66	0,00
3:18:30	78	16,65	0,00
3:19:00	78	16,64	0,00
3:19:30	78	16,62	0,00
3:20:00	78	16,60	0,00
3:20:30	78	16,59	0,00
3:21:00	78	16,57	0,00
3:21:30	78	16,56	0,00
3:22:00	78	16,54	0,00
3:22:30	78	16,52	0,00
3:23:00	79	16,50	0,00
3:23:30	79	16,48	0,00
3:24:00	79	16,46	0,00
3:24:30	79	16,44	0,00
3:25:00	79	16,41	0,00
3:25:30	79	16,39	0,00
3:26:00	79	16,37	0,00
3:26:30	79	16,35	0,01
3:27:00	79	16,32	0,01
3:27:30	79	16,30	0,02
3:28:00	79	16,27	0,03
3:28:30	79	16,24	0,03
3:29:00	79	16,21	0,04
3:29:30	79	16,18	0,05
3:30:00	79	16,16	0,06
3:30:30	79	16,13	0,07
3:31:00	79	16,10	0,08
3:31:30	79	16,07	0,08
3:32:00	79	16,04	0,09
3:32:30	79	15,98	0,11
3:33:00	79	15,94	0,12
3:33:30	79	15,91	0,13
3:34:00	79	15,88	0,14
3:34:30	80	15,84	0,16
3:35:00	80	15,81	0,17
3:35:30	80	15,77	0,18
3:36:00	80	15,72	0,19
3:36:30	80	15,69	0,21
3:37:00	80	15,65	0,22
3:37:30	80	15,60	0,23
3:38:00	80	15,57	0,25
3:38:30	80	15,53	0,26
3:39:00	80	15,49	0,27
3:39:30	80	15,45	0,29
3:40:00	80	15,41	0,31
3:40:30	80	15,37	0,32
3:41:00	80	15,33	0,34
3:41:30	80	15,29	0,35
3:42:00	80	15,24	0,37
3:42:30	80	15,20	0,39
3:43:00	80	15,15	0,41
3:43:30	80	15,12	0,42
3:44:00	80	15,07	0,44
3:44:30	80	15,03	0,46
3:45:00	80	14,98	0,48
3:45:30	80	14,94	0,50
3:46:00	80	14,90	0,52
3:46:30	80	14,86	0,54
3:47:00	81	14,81	0,56
3:47:30	81	14,77	0,58
3:48:00	81	14,73	0,60
3:48:30	81	14,68	0,62
3:49:00	81	14,64	0,64
3:49:30	81	14,59	0,66
3:50:00	81	14,55	0,69
3:50:30	81	14,50	0,71
3:51:00	81	14,46	0,73
3:51:30	81	14,42	0,75
3:52:00	81	14,38	0,78
3:52:30	81	14,33	0,80
3:53:00	81	14,29	0,83
3:53:30	81	14,25	0,85
3:54:00	81	14,20	0,88
3:54:30	81	14,16	0,90
3:55:00	81	14,12	0,93
3:55:30	81	14,08	0,95
3:56:00	81	14,04	0,97
3:56:30	81	14,01	1,00
3:57:00	81	13,97	1,02
3:57:30	81	13,93	1,05
3:58:00	81	13,89	1,07
3:58:30	81	13,86	1,10
3:59:00	82	13,82	1,12
3:59:30	82	13,78	1,15
4:00:00	82	13,74	1,18
4:00:30	82	13,71	1,20
4:01:00	82	13,67	1,23
4:01:30	82	13,64	1,25
4:02:00	82	13,60	1,28
4:02:30	82	13,57	1,31
4:03:00	82	13,53	1,34
4:03:30	82	13,50	1,36
4:04:00	82	13,47	1,39
4:04:30	82	13,43	1,42
4:05:00	82	13,41	1,43
4:05:30	82	13,36	1,48
4:06:00	82	13,32	1,50
4:06:30	82	13,29	1,53
4:07:00	82	13,27	1,55
4:07:30	82	13,23	1,58
4:08:00	82	13,20	1,61
4:08:30	82	13,18	1,63
4:09:00	82	13,14	1,66
4:09:30	82	13,12	1,69
4:10:00	82	13,09	1,71
4:10:30	82	13,06	1,74
4:11:00	82	13,03	1,77
4:11:30	83	13,00	1,80
4:12:00	83	12,98	1,82
4:12:30	83	12,95	1,85
4:13:00	83	12,92	1,88
4:13:30	83	12,90	1,90
4:14:00	83	12,88	1,92
4:14:30	83	12,85	1,95
4:15:00	83	12,83	1,97
4:15:30	83	12,81	1,99
4:16:00	83	12,78	2,03
4:16:30	83	12,75	2,05
4:17:00	83	12,73	2,08
4:17:30	83	12,70	2,11
4:18:00	83	12,69	2,13
4:18:30	83	12,66	2,16
4:19:00	83	12,64	2,19
4:19:30	83	12,61	2,21
4:20:00	83	12,58	2,25
4:20:30	83	12,56	2,27
4:21:00	83	12,54	2,30
4:21:30	83	12,52	2,33
4:22:00	83	12,49	2,35
4:22:30	83	12,47	2,38
4:23:00	83	12,45	2,40
4:23:30	84	12,43	2,43
4:24:00	84	12,41	2,46
4:24:30	84	12,39	2,47
4:25:00	84	12,37	2,50
4:25:30	84	12,36	2,52
4:26:00	84	12,34	2,55
4:26:30	84	12,32	2,57
4:27:00	84	12,30	2,60
4:27:30	84	12,28	2,62
4:28:00	84	12,26	2,65
4:28:30	84	12,24	2,68
4:29:00	84	12,22	2,70
4:29:30	84	12,20	2,73
4:30:00	84	12,18	2,76
4:30:30	84	12,16	2,79
4:31:00	84	12,15	2,81
4:31:30	84	12,13	2,84
4:32:00	84	12,11	2,86
4:32:30	84	12,09	2,88
4:33:00	84	12,08	2,91
4:33:30	84	12,06	2,94
4:34:00	84	12,04	2,96
4:34:30	84	12,03	2,98
4:35:00	84	12,01	3,01
4:35:30	84	11,99	3,04
4:36:00	85	11,98	3,06
4:36:30	85	11,96	3,09
4:37:00	85	11,95	3,11
4:37:30	85	11,93	3,14
4:38:00	85	11,91	3,16
4:38:30	85	11,90	3,18
4:39:00	85	11,88	3,21
4:39:30	85	11,86	3,24
4:40:00	85	11,85	3,27
4:40:30	85	11,83	3,29
4:41:00	85	11,82	3,31
4:41:30	85	11,80	3,34
4:42:00	85	11,79	3,36
4:42:30	85	11,78	3,38
4:43:00	85	11,77	3,41
4:43:30	85	11,75	3,43
4:44:00	85	11,73	3,46
4:44:30	85	11,72	3,48
4:45:00	85	11,70	3,51
4:45:30	85	11,69	3,54
4:46:00	85	11,68	3,56
4:46:30	85	11,66	3,59
4:47:00	85	11,64	3,62
4:47:30	85	11,63	3,64
4:48:00	85	11,62	3,67
4:48:30	85	11,60	3,70
4:49:00	85	11,59	3,73
4:49:30	85	11,58	3,74
4:50:00	85	11,57	3,76
4:50:30	85	11,54	3,81
4:51:00	85	11,53	3,84
4:51:30	85	11,51	3,87
4:52:00	85	11,50	3,88
4:52:30	85	11,49	3,91
4:53:00	85	11,47	3,94
4:53:30	85	11,46	3,96
4:54:00	85	11,45	3,99
4:54:30	85	11,43	4,02
4:55:00	85	11,43	4,03
4:55:30	85	11,41	4,06
4:56:00	85	11,40	4,09
4:56:30	85	11,39	4,11
4:57:00	85	11,38	4,14
4:57:30	85	11,36	4,17
4:58:00	85	11,35	4,19
4:58:30	85	11,34	4,22
4:59:00	85	11,32	4,25
4:59:30	85	11,31	4,28
5:00:00	85	11,30	4,30
5:00:30	85	11,29	4,31
5:01:00	85	11,28	4,34
5:01:30	85	11,27	4,36
5:02:00	85	11,25	4,39
5:02:30	85	11,25	4,41
5:03:00	85	11,23	4,44
5:03:30	85	11,22	4,48
5:04:00	85	11,20	4,51
5:04:30	85	11,20	4,53
5:05:00	85	11,18	4,56
5:05:30	85	11,17	4,58
5:06:00	85	11,16	4,61
5:06:30	85	11,15	4,63
5:07:00	85	11,14	4,66
5:07:30	85	11,12	4,70
5:08:00	85	11,11	4,72
5:08:30	85	11,11	4,73
5:09:00	85	11,09	4,77
5:09:30	85	11,08	4,79
5:10:00	85	11,07	4,82
5:10:30	85	11,06	4,84
5:11:00	85	11,05	4,88
5:11:30	85	11,04	4,90
5:12:00	85	11,03	4,92
5:12:30	85	11,02	4,95
5:13:00	85	11,01	4,97
5:13:30	85	11,00	4,99
5:14:00	85	10,98	5,03
5:14:30	85	10,97	5,06
5:15:00	85	10,96	5,08
5:15:30	85	10,95	5,12
5:16:00	85	10,94	5,14
5:16:30	85	10,93	5,18
5:17:00	85	10,92	5,20
5:17:30	85	10,91	5,22
5:18:00	85	10,90	5,24
5:18:30	85	10,89	5,26
5:19:00	85	10,89	5,28
5:19:30	85	10,88	5,30
5:20:00	85	10,86	5,34
5:20:30	85	10,86	5,36
5:21:00	85	10,84	5,40
5:21:30	85	10,84	5,42
5:22:00	85	10,83	5,44
5:22:30	85	10,82	5,46
5:23:00	85	10,80	5,50
5:23:30	85	10,80	5,52
5:24:00	85	10,79	5,54
5:24:30	85	10,78	5,56
5:25:00	85	10,77	5,58
5:25:30	85	10,76	5,63
5:26:00	85	10,75	5,65
5:26:30	85	10,74	5,69
5:27:00	85	10,74	5,69
5:27:30	85	10,72	5,73
5:28:00	85	10,71	5,75
5:28:30	85	10,71	5,78
5:29:00	84	10,70	5,80
5:29:30	84	10,69	5,82
5:30:00	84	10,68	5,84
5:30:30	85	10,68	5,86
5:31:00	85	10,67	5,88
5:31:30	85	10,66	5,93
5:32:00	85	10,66	5,93
5:32:30	85	10,65	5,95
5:33:00	85	10,64	5,97
5:33:30	85	10,63	6,00
5:34:00	85	10,63	6,02
5:34:30	85	10,61	6,06
5:35:00	84	10,60	6,09
5:35:30	85	10,59	6,11
5:36:00	85	10,59	6,13
5:36:30	84	10,58	6,16
5:37:00	85	10,57	6,18
5:37:30	85	10,57	6,20
5:38:00	85	10,55	6,25
5:38:30	84	10,55	6,25
5:39:00	85	10,54	6,27
5:39:30	85	10,54	6,30
5:40:00	85	10,53	6,32
5:40:30	85	10,53	6,32
5:41:00	85	10,52	6,35
5:41:30	85	10,51	6,37
5:42:00	84	10,50	6,39
5:42:30	84	10,50	6,42
5:43:00	84	10,49	6,44
5:43:30	84	10,48	6,49
5:44:00	84	10,47	6,52
5:44:30	84	10,47	6,52
5:45:00	84	10,46	6,54
5:45:30	84	10,45	6,57
5:46:00	84	10,45	6,59
5:46:30	84	10,44	6,62
5:47:00	85	10,43	6,64
5:47:30	84	10,42	6,67
5:48:00	85	10,41	6,69
5:48:30	85	10,41	6,69
5:49:00	84	10,41	6,72
5:49:30	84	10,40	6,74
5:50:00	85	10,40	6,74
5:50:30	85	10,38	6,79
5:51:00	85	10,38	6,79
5:51:30	85	10,38	6,82
5:52:00	84	10,37	6,85
5:52:30	85	10,36	6,87
5:53:00	84	10,36	6,90
5:53:30	84	10,36	6,90
5:54:00	84	10,35	6,92
5:54:30	84	10,34	6,95
5:55:00	84	10,33	6,98
5:55:30	84	10,32	7,00
5:56:00	84	10,32	7,00
5:56:30	84	10,31	7,06
5:57:00	84	10,31	7,06
5:57:30	84	10,30	7,08
5:58:00	84	10,29	7,11
5:58:30	84	10,29	7,11
5:59:00	84	10,29	7,14
5:59:30	84	10,28	7,17
6:00:00	84	10,28	7,17
6:00:30	84	10,27	7,19
6:01:00	84	10,27	7,22
6:01:30	84	10,27	7,22
6:02:00	85	10,26	7,25
6:02:30	84	10,26	7,25
6:03:00	84	10,25	7,28
6:03:30	84	10,24	7,30
6:04:00	85	10,23	7,33
6:04:30	85	10,23	7,33
6:05:00	85	10,23	7,36
6:05:30	84	10,22	7,39
6:06:00	84	10,22	7,39
6:06:30	84	10,21	7,42
6:07:00	84	10,20	7,44
6:07:30	84	10,20	7,44
6:08:00	85	10,19	7,50
6:08:30	84	10,19	7,50
6:09:00	84	10,18	7,53
6:09:30	84	10,18	7,56
6:10:00	84	10,18	7,56
6:10:30	84	10,17	7,59
6:11:00	84	10,17	7,59
6:11:30	84	10,16	7,62
6:12:00	84	10,15	7,65
6:12:30	84	10,15	7,65
6:13:00	84	10,14	7,68
6:13:30	84	10,14	7,68
6:14:00	84	10,14	7,70
6:14:30	84	10,13	7,73
6:15:00	84	10,13	7,73
6:15:30	84	10,12	7,76
6:16:00	84	10,12	7,76
6:16:30	84	10,12	7,79
6:17:00	84	10,12	7,79
6:17:30	84	10,11	7,82
6:18:00	84	10,10	7,85
6:18:30	84	10,10	7,85
6:19:00	85	10,09	7,88
6:19:30	84	10,09	7,88
6:20:00	84	10,09	7,91
6:20:30	84	10,09	7,91
6:21:00	85	10,08	7,94
6:21:30	84	10,07	7,98
6:22:00	84	10,07	7,98
6:22:30	84	10,07	7,98
6:23:00	84	10,06	8,01
6:23:30	84	10,05	8,04
6:24:00	84	10,05	8,07
6:24:30	84	10,04	8,10
6:25:00	84	10,04	8,10
6:25:30	84	10,03	8,13
6:26:00	84	10,03	8,16
6:26:30	84	10,03	8,16
6:27:00	84	10,03	8,16
6:27:30	84	10,03	8,16
6:28:00	84	10,02	8,19
6:28:30	84	10,01	8,22
6:29:00	84	10,01	8,22
6:29:30	84	10,01	8,22
6:30:00	84	10,00	8,26
6:30:30	84	10,00	8,26
6:31:00	84	10,00	8,29
6:31:30	84	10,00	8,29
6:32:00	84	9,99	8,32
6:32:30	84	9,99	8,32
6:33:00	84	9,99	8,32
6:33:30	84	9,99	8,32
6:34:00	84	9,98	8,35
6:34:30	84	9,97	8,39
6:35:00	84	9,97	8,39
6:35:30	84	9,96	8,42
6:36:00	84	9,96	8,42
6:36:30	84	9,96	8,45
6:37:00	84	9,95	8,48
6:37:30	84	9,95	8,48
6:38:00	84	9,95	8,48
6:38:30	84	9,94	8,52
6:39:00	84	9,94	8,52
6:39:30	84	9,94	8,52
6:40:00	84	9,94	8,52
6:40:30	84	9,93	8,55
6:41:00	84	9,93	8,55
6:41:30	84	9,93	8,55
6:42:00	84	9,93	8,58
6:42:30	84	9,93	8,58
6:43:00	84	9,92	8,62
6:43:30	84	9,92	8,62
6:44:00	84	9,91	8,65
6:44:30	84	9,91	8,65
6:45:00	84	9,91	8,65
6:45:30	84	9,90	8,68
6:46:00	84	9,90	8,68
6:46:30	84	9,90	8,72
6:47:00	84	9,90	8,72
6:47:30	84	9,89	8,75
6:48:00	84	9,89	8,75
6:48:30	84	9,89	8,75
6:49:00	84	9,89	8,75
6:49:30	84	9,88	8,78
6:50:00	84	9,88	8,78
6:50:30	84	9,88	8,82
6:51:00	84	9,87	8,85
6:51:30	84	9,87	8,85
6:52:00	84	9,87	8,85
6:52:30	84	9,87	8,85
6:53:00	84	9,86	8,89
6:53:30	84	9,86	8,89
6:54:00	84	9,85	8,92
6:54:30	84	9,85	8,92
6:55:00	84	9,84	8,96
6:55:30	84	9,84	8,96
6:56:00	84	9,84	8,96
6:56:30	84	9,84	8,96
6:57:00	84	9,84	8,96
6:57:30	84	9,84	8,99
6:58:00	84	9,83	9,03
6:58:30	84	9,83	9,03
6:59:00	84	9,82	9,06
6:59:30	84	9,82	9,06
7:00:00	84	9,82	9,06
7:00:30	84	9,82	9,10
7:01:00	84	9,82	9,10
7:01:30	84	9,82	9,10
7:02:00	84	9,82	9,10
7:02:30	84	9,81	9,13
7:03:00	84	9,81	9,13
7:03:30	84	9,80	9,17
7:04:00	84	9,80	9,17
7:04:30	84	9,80	9,17
7:05:00	84	9,79	9,20
7:05:30	84	9,79	9,20
7:06:00	84	9,79	9,24
7:06:30	84	9,79	9,24
7:07:00	84	9,79	9,24
7:07:30	84	9,78	9,27
7:08:00	84	9,78	9,27
7:08:30	84	9,78	9,27
7:09:00	84	9,77	9,31
7:09:30	84	9,77	9,31
7:10:00	84	9,77	9,31
7:10:30	84	9,77	9,31
7:11:00	84	9,76	9,35
7:11:30	85	9,76	9,35
7:12:00	84	9,76	9,35
7:12:30	84	9,75	9,38
7:13:00	84	9,75	9,38
7:13:30	84	9,75	9,38
7:14:00	84	9,75	9,42
7:14:30	84	9,75	9,42
7:15:00	84	9,75	9,42
7:15:30	84	9,74	9,46
7:16:00	84	9,74	9,46
7:16:30	84	9,74	9,46
7:17:00	84	9,73	9,49
7:17:30	84	9,73	9,49
7:18:00	84	9,73	9,49
7:18:30	84	9,73	9,49
7:19:00	84	9,73	9,49
7:19:30	84	9,73	9,49
7:20:00	84	9,73	9,53
7:20:30	84	9,73	9,53
7:21:00	84	9,73	9,53
7:21:30	84	9,72	9,57
7:22:00	84	9,72	9,57
7:22:30	84	9,72	9,57
7:23:00	84	9,71	9,61
7:23:30	84	9,71	9,61
7:24:00	84	9,71	9,61
7:24:30	84	9,70	9,64
7:25:00	84	9,70	9,64
7:25:30	84	9,70	9,64
7:26:00	84	9,70	9,68
7:26:30	84	9,70	9,68
7:27:00	84	9,70	9,68
7:27:30	84	9,69	9,72
7:28:00	84	9,69	9,72
7:28:30	84	9,69	9,72
7:29:00	84	9,68	9,76
7:29:30	84	9,68	9,76
7:30:00	84	9,68	9,76
7:30:30	84	9,68	9,76
7:31:00	84	9,67	9,80
7:31:30	84	9,67	9,80
7:32:00	84	9,67	9,80
7:32:30	84	9,67	9,80
7:33:00	84	9,66	9,84
7:33:30	84	9,66	9,84
7:34:00	84	9,66	9,84
7:34:30	84	9,66	9,84
7:35:00	84	9,66	9,87
7:35:30	84	9,66	9,87
7:36:00	84	9,65	9,91
7:36:30	84	9,65	9,91
7:37:00	84	9,65	9,91
7:37:30	84	9,65	9,91
7:38:00	84	9,64	9,95
7:38:30	84	9,64	9,95
7:39:00	84	9,64	9,95
7:39:30	84	9,64	9,95
7:40:00	84	9,64	9,95
7:40:30	84	9,64	9,99
7:41:00	84	9,64	9,99
7:41:30	84	9,64	9,99
7:42:00	84	9,64	9,99
7:42:30	84	9,64	9,99
7:43:00	84	9,63	10,03
7:43:30	84	9,63	10,03
7:44:00	84	9,63	10,03
7:44:30	84	9,63	10,03
7:45:00	84	9,63	10,03
7:45:30	84	9,62	10,07
7:46:00	84	9,62	10,07
7:46:30	84	9,61	10,11
7:47:00	84	9,61	10,11
7:47:30	84	9,61	10,11
7:48:00	84	9,61	10,15
7:48:30	84	9,61	10,15
7:49:00	84	9,61	10,15
7:49:30	84	9,61	10,15
7:50:00	84	9,61	10,15
7:50:30	85	9,61	10,15
7:51:00	85	9,60	10,19
7:51:30	85	9,60	10,19
7:52:00	85	9,60	10,19
7:52:30	84	9,60	10,19
7:53:00	85	9,60	10,19
7:53:30	84	9,60	10,19
7:54:00	84	9,59	10,23
7:54:30	84	9,59	10,23
7:55:00	84	9,59	10,23
7:55:30	84	9,59	10,23
7:56:00	84	9,58	10,27
7:56:30	84	9,58	10,27
7:57:00	85	9,57	10,31
7:57:30	84	9,57	10,31
7:58:00	85	9,57	10,31
7:58:30	84	9,57	10,31
7:59:00	84	9,57	10,31
7:59:30	84	9,57	10,35
8:00:00	84	9,57	10,35
8:00:30	84	9,57	10,35
8:01:00	84	9,57	10,35
8:01:30	84	9,57	10,35
8:02:00	84	9,56	10,39
8:02:30	84	9,56	10,39
8:03:00	84	9,56	10,39
8:03:30	84	9,56	10,39
8:04:00	84	9,55	10,43
8:04:30	84	9,55	10,43
8:05:00	84	9,55	10,43
8:05:30	84	9,55	10,43
8:06:00	84	9,55	10,43
8:06:30	84	9,55	10,43
8:07:00	84	9,55	10,48
8:07:30	84	9,55	10,48
8:08:00	84	9,55	10,48
8:08:30	84	9,54	10,52
8:09:00	84	9,54	10,52
8:09:30	84	9,54	10,52
8:10:00	84	9,54	10,52
8:10:30	84	9,54	10,52
8:11:00	84	9,53	10,56
8:11:30	84	9,53	10,56
8:12:00	84	9,53	10,56
8:12:30	84	9,53	10,56
8:13:00	84	9,53	10,56
8:13:30	84	9,52	10,60
8:14:00	84	9,52	10,60
8:14:30	84	9,52	10,60
8:15:00	84	9,52	10,60
8:15:30	84	9,52	10,64
8:16:00	84	9,52	10,64
8:16:30	84	9,52	10,64
8:17:00	84	9,51	10,68
8:17:30	84	9,51	10,68
8:18:00	84	9,51	10,68
8:18:30	84	9,51	10,68
8:19:00	84	9,51	10,68
8:19:30	84	9,50	10,73
8:20:00	84	9,50	10,73
8:20:30	84	9,50	10,73
8:21:00	84	9,50	10,73
8:21:30	84	9,50	10,73
8:22:00	84	9,50	10,73
8:22:30	84	9,49	10,77
8:23:00	84	9,49	10,77
8:23:30	84	9,49	10,77
8:24:00	84	9,48	10,81
8:24:30	84	9,48	10,81
8:25:00	84	9,48	10,81
8:25:30	84	9,48	10,81
8:26:00	84	9,48	10,81
8:26:30	84	9,48	10,86
8:27:00	84	9,48	10,86
8:27:30	84	9,48	10,86
8:28:00	85	9,48	10,86
8:28:30	85	9,47	10,90
8:29:00	85	9,47	10,90
8:29:30	84	9,47	10,90
8:30:00	84	9,48	10,86
8:30:30	84	9,47	10,90
8:31:00	84	9,47	10,90
8:31:30	84	9,47	10,90
8:32:00	84	9,47	10,90
8:32:30	84	9,47	10,90
8:33:00	84	9,47	10,90
8:33:30	84	9,46	10,94
8:34:00	84	9,46	10,94
8:34:30	84	9,46	10,94
8:35:00	85	9,45	10,99
8:35:30	84	9,45	10,99
8:36:00	84	9,45	10,99
8:36:30	85	9,45	10,99
8:37:00	84	9,45	10,99
8:37:30	84	9,45	10,99
8:38:00	84	9,45	11,03
8:38:30	84	9,45	11,03
8:39:00	84	9,45	11,03
8:39:30	84	9,45	11,03
8:40:00	84	9,45	11,03
8:40:30	84	9,44	11,07
8:41:00	84	9,44	11,07
8:41:30	84	9,44	11,07
8:42:00	84	9,44	11,07
8:42:30	84	9,44	11,07
8:43:00	84	9,44	11,07
8:43:30	84	9,43	11,12
8:44:00	84	9,43	11,12
8:44:30	84	9,43	11,12
8:45:00	84	9,43	11,12
8:45:30	84	9,43	11,16
8:46:00	84	9,43	11,16
8:46:30	84	9,43	11,16
8:47:00	84	9,43	11,16
8:47:30	84	9,42	11,21
8:48:00	84	9,42	11,21
8:48:30	84	9,42	11,21
8:49:00	84	9,42	11,21
8:49:30	84	9,42	11,21
8:50:00	84	9,42	11,21
8:50:30	84	9,41	11,25
8:51:00	84	9,41	11,25
8:51:30	84	9,41	11,25
8:52:00	84	9,41	11,25
8:52:30	84	9,41	11,25
8:53:00	84	9,41	11,25
8:53:30	84	9,41	11,25
8:54:00	84	9,41	11,25
8:54:30	84	9,41	11,25
8:55:00	84	9,41	11,25
8:55:30	84	9,40	11,30
8:56:00	84	9,40	11,30
8:56:30	84	9,40	11,30
8:57:00	84	9,40	11,30
8:57:30	84	9,39	11,34
8:58:00	84	9,39	11,34
8:58:30	84	9,39	11,34
8:59:00	84	9,39	11,34
8:59:30	84	9,39	11,34
9:00:00	84	9,39	11,39
9:00:30	84	9,39	11,34
9:01:00	84	9,39	11,39
9:01:30	84	9,39	11,39
9:02:00	84	9,39	11,39
9:02:30	84	9,38	11,43
9:03:00	84	9,38	11,43
9:03:30	84	9,38	11,43
9:04:00	84	9,38	11,43
9:04:30	84	9,37	11,48
9:05:00	84	9,37	11,48
9:05:30	84	9,37	11,48
9:06:00	84	9,37	11,48
9:06:30	84	9,37	11,48
9:07:00	84	9,37	11,48
9:07:30	84	9,36	11,52
9:08:00	84	9,36	11,52
9:08:30	84	9,36	11,52
9:09:00	85	9,36	11,52
9:09:30	85	9,36	11,52
9:10:00	84	9,36	11,52
9:10:30	84	9,36	11,52
9:11:00	84	9,36	11,52
9:11:30	84	9,36	11,52
9:12:00	84	9,36	11,52
9:12:30	84	9,36	11,52
9:13:00	84	9,36	11,57
9:13:30	84	9,36	11,57
9:14:00	84	9,36	11,57
9:14:30	84	9,36	11,57
9:15:00	84	9,35	11,62
9:15:30	84	9,35	11,62
9:16:00	84	9,35	11,62
9:16:30	84	9,35	11,62
9:17:00	84	9,35	11,62
9:17:30	84	9,35	11,62
9:18:00	84	9,35	11,62
9:18:30	84	9,35	11,62
9:19:00	84	9,34	11,66
9:19:30	84	9,34	11,66
9:20:00	84	9,34	11,66
9:20:30	84	9,34	11,66
9:21:00	84	9,34	11,66
9:21:30	84	9,34	11,71
9:22:00	84	9,34	11,71
9:22:30	84	9,34	11,71
9:23:00	84	9,34	11,71
9:23:30	85	9,34	11,71
9:24:00	84	9,33	11,76
9:24:30	84	9,33	11,76
9:25:00	84	9,32	11,80
9:25:30	84	9,32	11,80
9:26:00	84	9,32	11,80
9:26:30	84	9,32	11,80
9:27:00	84	9,32	11,80
9:27:30	84	9,32	11,80
9:28:00	84	9,32	11,80
9:28:30	84	9,32	11,80
9:29:00	84	9,32	11,80
9:29:30	84	9,31	11,85
9:30:00	84	9,31	11,85
9:30:30	84	9,32	11,80
9:31:00	84	9,32	11,80
9:31:30	84	9,32	11,80
9:32:00	84	9,31	11,85
9:32:30	84	9,31	11,85
9:33:00	85	9,31	11,85
9:33:30	84	9,31	11,85
9:34:00	84	9,31	11,85
9:34:30	84	9,31	11,85
9:35:00	84	9,31	11,85
9:35:30	84	9,31	11,85
9:36:00	84	9,30	11,90
9:36:30	84	9,30	11,90
9:37:00	84	9,30	11,90
9:37:30	84	9,30	11,90
9:38:00	85	9,30	11,90
9:38:30	84	9,30	11,90
9:39:00	84	9,30	11,90
9:39:30	84	9,30	11,95
9:40:00	84	9,30	11,95
9:40:30	84	9,30	11,95
9:41:00	84	9,30	11,95
9:41:30	84	9,29	11,99
9:42:00	84	9,29	11,99
9:42:30	84	9,29	11,99
9:43:00	85	9,29	11,99
9:43:30	84	9,29	11,99
9:44:00	84	9,29	11,99
9:44:30	84	9,29	11,99
9:45:00	85	9,29	11,99
9:45:30	84	9,29	11,99
9:46:00	84	9,29	11,99
9:46:30	84	9,28	12,04
9:47:00	84	9,28	12,04
9:47:30	84	9,28	12,04
9:48:00	84	9,28	12,04
9:48:30	84	9,28	12,04
9:49:00	84	9,28	12,04
9:49:30	84	9,28	12,04
9:50:00	84	9,28	12,04
9:50:30	84	9,28	12,04
9:51:00	84	9,28	12,04
9:51:30	84	9,27	12,09
9:52:00	84	9,27	12,09
9:52:30	85	9,27	12,09
9:53:00	84	9,27	12,09
9:53:30	85	9,27	12,09
9:54:00	85	9,28	12,04
9:54:30	84	9,28	12,04
9:55:00	84	9,28	12,04
9:55:30	85	9,28	12,04
9:56:00	84	9,28	12,04
9:56:30	84	9,28	12,04
9:57:00	84	9,27	12,09
9:57:30	84	9,27	12,09
9:58:00	84	9,27	12,09
9:58:30	84	9,27	12,09
9:59:00	84	9,27	12,09
9:59:30	84	9,27	12,14
10:00:00	84	9,27	12,14
10:00:30	84	9,26	12,19
10:01:00	84	9,26	12,19
10:01:30	84	9,26	12,19
10:02:00	84	9,26	12,19
10:02:30	84	9,26	12,19
10:03:00	84	9,26	12,19
10:03:30	84	9,25	12,24
10:04:00	84	9,26	12,19
10:04:30	85	9,25	12,24
10:05:00	84	9,25	12,24
10:05:30	84	9,25	12,24
10:06:00	84	9,25	12,24
10:06:30	84	9,25	12,24
10:07:00	84	9,25	12,24
10:07:30	84	9,25	12,29
10:08:00	85	9,25	12,29
10:08:30	84	9,25	12,29
10:09:00	84	9,25	12,29
10:09:30	84	9,25	12,29
10:10:00	84	9,25	12,29
10:10:30	84	9,25	12,29
10:11:00	84	9,25	12,29
10:11:30	84	9,25	12,29
10:12:00	84	9,25	12,29
10:12:30	84	9,24	12,34
10:13:00	84	9,24	12,34
10:13:30	84	9,24	12,34
10:14:00	84	9,24	12,34
10:14:30	84	9,23	12,39
10:15:00	85	9,23	12,39
10:15:30	84	9,23	12,39
10:16:00	84	9,23	12,39
10:16:30	84	9,23	12,39
10:17:00	84	9,23	12,39
10:17:30	84	9,23	12,39
10:18:00	84	9,23	12,39
10:18:30	84	9,22	12,44
10:19:00	84	9,22	12,44
10:19:30	84	9,22	12,44
10:20:00	84	9,22	12,44
10:20:30	84	9,22	12,44
10:21:00	84	9,21	12,49
10:21:30	84	9,22	12,44
10:22:00	84	9,21	12,49
10:22:30	84	9,21	12,49
10:23:00	84	9,21	12,49
10:23:30	84	9,21	12,49
10:24:00	84	9,21	12,49
10:24:30	84	9,21	12,49
10:25:00	84	9,22	12,44
10:25:30	84	9,21	12,49
10:26:00	84	9,21	12,49
10:26:30	84	9,21	12,49
10:27:00	84	9,21	12,54
10:27:30	84	9,21	12,54
10:28:00	84	9,21	12,54
10:28:30	84	9,21	12,54
10:29:00	84	9,21	12,54
10:29:30	84	9,21	12,54
10:30:00	84	9,21	12,54
10:30:30	84	9,21	12,54
10:31:00	84	9,21	12,54
10:31:30	85	9,21	12,54
10:32:00	85	9,21	12,54
10:32:30	85	9,21	12,54
10:33:00	84	9,21	12,54
10:33:30	84	9,21	12,54
10:34:00	84	9,20	12,59
10:34:30	84	9,20	12,59
10:35:00	84	9,20	12,59
10:35:30	84	9,20	12,59
10:36:00	84	9,20	12,59
10:36:30	84	9,20	12,59
10:37:00	84	9,20	12,59
10:37:30	84	9,20	12,59
10:38:00	84	9,20	12,59
10:38:30	84	9,20	12,59
10:39:00	84	9,20	12,59
10:39:30	84	9,20	12,59
10:40:00	84	9,19	12,64
10:40:30	84	9,19	12,64
10:41:00	85	9,19	12,64
10:41:30	84	9,19	12,64
10:42:00	84	9,19	12,64
10:42:30	84	9,19	12,64
10:43:00	84	9,19	12,64
10:43:30	85	9,19	12,64
10:44:00	84	9,19	12,64
10:44:30	84	9,19	12,64
10:45:00	84	9,19	12,64
10:45:30	84	9,19	12,64
10:46:00	84	9,19	12,64
10:46:30	84	9,19	12,64
10:47:00	84	9,19	12,64
10:47:30	84	9,19	12,64
10:48:00	84	9,19	12,64
10:48:30	84	9,18	12,69
10:49:00	84	9,18	12,69
10:49:30	84	9,18	12,69
10:50:00	84	9,18	12,69
10:50:30	84	9,18	12,74
10:51:00	84	9,18	12,74
10:51:30	84	9,18	12,74
10:52:00	84	9,18	12,74
10:52:30	85	9,18	12,74
10:53:00	85	9,18	12,74
10:53:30	84	9,17	12,79
10:54:00	84	9,17	12,79
10:54:30	84	9,17	12,79
10:55:00	84	9,17	12,79
10:55:30	84	9,17	12,79
10:56:00	84	9,17	12,79
10:56:30	85	9,17	12,79
10:57:00	84	9,17	12,79
10:57:30	84	9,17	12,79
10:58:00	84	9,17	12,79
10:58:30	84	9,17	12,79
10:59:00	84	9,17	12,79
10:59:30	84	9,16	12,85
11:00:00	84	9,16	12,85
11:00:30	84	9,16	12,85
11:01:00	84	9,16	12,85
11:01:30	84	9,16	12,85
11:02:00	84	9,16	12,85
11:02:30	84	9,16	12,85
11:03:00	85	9,16	12,85
11:03:30	84	9,16	12,85
11:04:00	84	9,16	12,85
11:04:30	84	9,16	12,85
11:05:00	84	9,16	12,85
11:05:30	84	9,16	12,85
11:06:00	84	9,16	12,85
11:06:30	84	9,16	12,90
11:07:00	84	9,16	12,85
11:07:30	84	9,16	12,90
11:08:00	84	9,16	12,90
11:08:30	84	9,16	12,90
11:09:00	84	9,16	12,90
11:09:30	84	9,16	12,90
11:10:00	84	9,16	12,90
11:10:30	84	9,15	12,95
11:11:00	85	9,15	12,95
11:11:30	84	9,15	12,95
11:12:00	84	9,15	12,95
11:12:30	84	9,15	12,95
11:13:00	84	9,15	12,95
11:13:30	84	9,15	12,95
11:14:00	84	9,16	12,90
11:14:30	84	9,15	12,95
11:15:00	84	9,15	12,95
11:15:30	84	9,15	12,95
11:16:00	84	9,16	12,90
11:16:30	84	9,15	12,95
11:17:00	84	9,15	12,95
11:17:30	84	9,15	12,95
11:18:00	84	9,15	12,95
11:18:30	84	9,15	12,95
11:19:00	84	9,14	13,00
11:19:30	84	9,14	13,00
11:20:00	84	9,14	13,00
11:20:30	85	9,14	13,00
11:21:00	84	9,14	13,00
11:21:30	84	9,14	13,00
11:22:00	84	9,14	13,00
11:22:30	84	9,14	13,00
11:23:00	84	9,14	13,00
11:23:30	84	9,14	13,00
11:24:00	84	9,14	13,00
11:24:30	84	9,13	13,06
11:25:00	84	9,13	13,06
11:25:30	84	9,13	13,06
11:26:00	84	9,13	13,06
11:26:30	84	9,13	13,06
11:27:00	84	9,13	13,06
11:27:30	84	9,13	13,06
11:28:00	85	9,13	13,06
11:28:30	85	9,13	13,06
11:29:00	84	9,13	13,06
11:29:30	85	9,13	13,06
11:30:00	85	9,13	13,06
11:30:30	85	9,13	13,06
11:31:00	84	9,13	13,06
11:31:30	84	9,13	13,06
11:32:00	84	9,13	13,06
11:32:30	84	9,13	13,06
11:33:00	84	9,13	13,06
11:33:30	84	9,13	13,11
11:34:00	84	9,13	13,06
11:34:30	84	9,13	13,11
11:35:00	84	9,13	13,11
11:35:30	84	9,13	13,11
11:36:00	84	9,13	13,11
11:36:30	84	9,13	13,11
11:37:00	84	9,13	13,11
11:37:30	84	9,13	13,11
11:38:00	84	9,13	13,11
11:38:30	84	9,13	13,11
11:39:00	84	9,13	13,11
11:39:30	84	9,13	13,11
11:40:00	84	9,13	13,11
11:40:30	84	9,12	13,16
11:41:00	84	9,12	13,16
11:41:30	84	9,12	13,16
11:42:00	84	9,12	13,16
11:42:30	84	9,12	13,16
11:43:00	84	9,12	13,16
11:43:30	84	9,12	13,16
11:44:00	84	9,12	13,16
11:44:30	84	9,12	13,16
11:45:00	84	9,12	13,16
11:45:30	84	9,12	13,16
11:46:00	84	9,12	13,16
11:46:30	84	9,11	13,22
11:47:00	84	9,11	13,22
11:47:30	84	9,11	13,22
11:48:00	84	9,11	13,22
11:48:30	84	9,11	13,22
11:49:00	85	9,11	13,22
11:49:30	84	9,11	13,22
11:50:00	84	9,11	13,22
11:50:30	85	9,11	13,22
11:51:00	84	9,11	13,22
11:51:30	85	9,11	13,22
11:52:00	84	9,11	13,22
11:52:30	84	9,10	13,27
11:53:00	85	9,11	13,22
11:53:30	84	9,11	13,22
11:54:00	84	9,11	13,22
11:54:30	84	9,11	13,22
11:55:00	84	9,11	13,22
11:55:30	84	9,10	13,27
11:56:00	84	9,10	13,27
11:56:30	84	9,10	13,27
11:57:00	84	9,10	13,27
11:57:30	84	9,10	13,27
11:58:00	84	9,09	13,32
11:58:30	84	9,09	13,32
11:59:00	84	9,10	13,27
11:59:30	84	9,10	13,27
12:00:00	84	9,10	13,27
12:00:30	84	9,10	13,27
12:01:00	84	9,10	13,27
12:01:30	84	9,09	13,32
12:02:00	84	9,09	13,32
12:02:30	84	9,09	13,32
12:03:00	85	9,09	13,32
12:03:30	84	9,09	13,32
12:04:00	84	9,09	13,32
12:04:30	84	9,09	13,32
12:05:00	84	9,09	13,32
12:05:30	84	9,09	13,32
12:06:00	84	9,09	13,32
12:06:30	84	9,09	13,32
12:07:00	84	9,09	13,32
12:07:30	84	9,09	13,32
12:08:00	84	9,09	13,38
12:08:30	84	9,09	13,38
12:09:00	84	9,09	13,38
12:09:30	84	9,09	13,38
12:10:00	84	9,09	13,38
12:10:30	84	9,09	13,38
12:11:00	84	9,09	13,38
12:11:30	84	9,09	13,38
12:12:00	84	9,09	13,38
12:12:30	84	9,09	13,38
12:13:00	85	9,09	13,38
12:13:30	84	9,09	13,38
12:14:00	85	9,08	13,43
12:14:30	85	9,08	13,43
12:15:00	85	9,08	13,43
12:15:30	84	9,08	13,43
12:16:00	84	9,08	13,43
12:16:30	84	9,08	13,43
12:17:00	85	9,08	13,43
12:17:30	84	9,08	13,43
12:18:00	84	9,07	13,49
12:18:30	84	9,08	13,43
12:19:00	84	9,08	13,43
12:19:30	84	9,08	13,43
12:20:00	84	9,08	13,43
12:20:30	84	9,08	13,43
12:21:00	84	9,07	13,49
12:21:30	84	9,07	13,49
12:22:00	84	9,07	13,49
12:22:30	84	9,08	13,43
12:23:00	84	9,07	13,49
12:23:30	84	9,07	13,49
12:24:00	84	9,07	13,49
12:24:30	84	9,07	13,49
12:25:00	84	9,07	13,49
12:25:30	84	9,07	13,49
12:26:00	84	9,07	13,49
12:26:30	84	9,07	13,49
12:27:00	84	9,07	13,49
12:27:30	84	9,07	13,49
12:28:00	84	9,07	13,49
12:28:30	84	9,07	13,49
12:29:00	84	9,07	13,49
12:29:30	84	9,07	13,49
12:30:00	84	9,07	13,49
12:30:30	84	9,07	13,49
12:31:00	84	9,07	13,49
12:31:30	84	9,07	13,49
12:32:00	84	9,07	13,49
12:32:30	84	9,07	13,49
12:33:00	85	9,07	13,49
12:33:30	84	9,07	13,54
12:34:00	84	9,07	13,54
12:34:30	84	9,07	13,54
12:35:00	84	9,07	13,54
12:35:30	84	9,07	13,54
12:36:00	84	9,07	13,54
12:36:30	84	9,07	13,54
12:37:00	84	9,07	13,54
12:37:30	84	9,07	13,54
12:38:00	84	9,07	13,54
12:38:30	84	9,06	13,60
12:39:00	84	9,06	13,60
12:39:30	84	9,06	13,60
12:40:00	84	9,06	13,60
12:40:30	84	9,06	13,60
12:41:00	84	9,06	13,60
12:41:30	84	9,06	13,60
12:42:00	84	9,06	13,60
12:42:30	84	9,07	13,54
12:43:00	84	9,07	13,54
12:43:30	84	9,07	13,54
12:44:00	84	9,07	13,54
12:44:30	85	9,07	13,54
12:45:00	84	9,06	13,60
12:45:30	84	9,06	13,60
12:46:00	84	9,06	13,60
12:46:30	84	9,07	13,54
12:47:00	84	9,06	13,60
12:47:30	84	9,06	13,60
12:48:00	84	9,06	13,60
12:48:30	84	9,06	13,60
12:49:00	84	9,06	13,60
12:49:30	84	9,06	13,60
12:50:00	84	9,06	13,60
12:50:30	84	9,06	13,60
12:51:00	84	9,06	13,60
12:51:30	84	9,05	13,66
12:52:00	84	9,05	13,66
12:52:30	84	9,05	13,66
12:53:00	84	9,05	13,66
12:53:30	84	9,05	13,66
12:54:00	84	9,05	13,66
12:54:30	84	9,05	13,66
12:55:00	84	9,05	13,66
12:55:30	84	9,05	13,66
12:56:00	84	9,05	13,66
12:56:30	84	9,05	13,66
12:57:00	84	9,05	13,66
12:57:30	84	9,05	13,66
12:58:00	84	9,05	13,66
12:58:30	84	9,04	13,71
12:59:00	84	9,04	13,71
12:59:30	84	9,05	13,66
13:00:00	84	9,05	13,66
13:00:30	84	9,04	13,71
13:01:00	84	9,04	13,71
13:01:30	84	9,04	13,71
13:02:00	84	9,04	13,71
13:02:30	84	9,04	13,71
13:03:00	84	9,04	13,71
13:03:30	84	9,04	13,71
13:04:00	84	9,04	13,71
13:04:30	84	9,04	13,71
13:05:00	84	9,04	13,71
13:05:30	84	9,05	13,66
13:06:00	84	9,04	13,71
13:06:30	84	9,04	13,71
13:07:00	84	9,04	13,71
13:07:30	84	9,04	13,77
13:08:00	84	9,04	13,71
13:08:30	84	9,04	13,71
13:09:00	84	9,04	13,77
13:09:30	84	9,04	13,77
13:10:00	84	9,04	13,77
13:10:30	84	9,04	13,77
13:11:00	84	9,04	13,77
13:11:30	84	9,04	13,77
13:12:00	84	9,04	13,77
13:12:30	84	9,04	13,77
13:13:00	84	9,03	13,82
13:13:30	84	9,03	13,82
13:14:00	85	9,03	13,82
13:14:30	84	9,04	13,77
13:15:00	84	9,03	13,82
13:15:30	84	9,04	13,77
13:16:00	85	9,04	13,77
13:16:30	85	9,04	13,77
13:17:00	84	9,04	13,77
13:17:30	84	9,04	13,77
13:18:00	85	9,03	13,82
13:18:30	84	9,03	13,82
13:19:00	84	9,03	13,82
13:19:30	84	9,03	13,82
13:20:00	84	9,03	13,82
13:20:30	84	9,03	13,82
13:21:00	84	9,03	13,82
13:21:30	84	9,03	13,82
13:22:00	84	9,04	13,77
13:22:30	84	9,03	13,82
13:23:00	84	9,03	13,82
13:23:30	84	9,03	13,82
13:24:00	84	9,04	13,77
13:24:30	84	9,03	13,82
13:25:00	84	9,03	13,82
13:25:30	84	9,03	13,82
13:26:00	84	9,03	13,82
13:26:30	84	9,03	13,82
13:27:00	84	9,03	13,82
13:27:30	84	9,04	13,77
13:28:00	84	9,04	13,77
13:28:30	84	9,03	13,82
13:29:00	84	9,03	13,82
13:29:30	84	9,03	13,82
13:30:00	84	9,03	13,82
13:30:30	84	9,03	13,82
13:31:00	84	9,03	13,82
13:31:30	84	9,03	13,82
13:32:00	84	9,03	13,82
13:32:30	85	9,03	13,82
13:33:00	85	9,02	13,88
13:33:30	84	9,03	13,82
13:34:00	85	9,02	13,88
13:34:30	84	9,04	13,77
13:35:00	84	9,04	13,77
13:35:30	84	9,04	13,77
13:36:00	84	9,03	13,82
13:36:30	84	9,03	13,82
13:37:00	84	9,03	13,82
13:37:30	84	9,03	13,82
13:38:00	84	9,03	13,82
13:38:30	84	9,03	13,82
13:39:00	84	9,03	13,82
13:39:30	84	9,03	13,82
13:40:00	84	9,03	13,82
13:40:30	84	9,02	13,88
13:41:00	84	9,02	13,88
13:41:30	84	9,02	13,88
13:42:00	84	9,02	13,88
13:42:30	84	9,02	13,88
13:43:00	84	9,03	13,82
13:43:30	84	9,03	13,82
13:44:00	84	9,02	13,88
13:44:30	84	9,02	13,88
13:45:00	84	9,02	13,88
13:45:30	84	9,02	13,88
13:46:00	84	9,02	13,88
13:46:30	85	9,01	13,94
13:47:00	84	9,01	13,94
13:47:30	84	9,01	13,94
13:48:00	84	9,01	13,94
13:48:30	84	9,01	13,94
13:49:00	84	9,01	13,94
13:49:30	84	9,01	13,94
13:50:00	84	9,00	13,99
13:50:30	84	9,00	13,99
13:51:00	84	9,00	13,99
13:51:30	84	9,00	13,99
13:52:00	84	9,00	13,99
13:52:30	84	9,00	13,99
13:53:00	84	9,01	13,94
13:53:30	84	9,01	13,94
13:54:00	84	9,00	13,99
13:54:30	84	9,00	13,99
13:55:00	84	9,00	13,99
13:55:30	84	9,01	13,94
13:56:00	84	9,01	13,94
13:56:30	84	9,00	13,99
13:57:00	84	9,00	13,99
13:57:30	84	9,00	13,99
13:58:00	84	9,00	13,99
13:58:30	84	9,00	13,99
13:59:00	84	9,00	13,99
13:59:30	84	9,00	13,99
14:00:00	84	9,00	13,99
14:00:30	84	9,00	13,99
14:01:00	84	9,00	13,99
14:01:30	84	9,00	13,99
14:02:00	84	9,00	13,99
14:02:30	84	9,00	13,99
14:03:00	84	9,00	13,99
14:03:30	84	9,00	13,99
14:04:00	84	9,00	14,05
14:04:30	84	9,00	14,05
14:05:00	84	9,00	14,05
14:05:30	84	9,00	14,05
14:06:00	84	9,00	14,05
14:06:30	85	9,00	13,99
14:07:00	84	9,00	13,99
14:07:30	84	9,00	13,99
14:08:00	85	9,00	13,99
14:08:30	84	9,00	13,99
14:09:00	84	9,00	13,99
14:09:30	85	9,00	13,99
14:10:00	84	9,00	13,99
14:10:30	85	9,00	13,99
14:11:00	84	9,00	13,99
14:11:30	84	9,00	14,05
14:12:00	85	9,00	14,05
14:12:30	84	9,00	14,05
14:13:00	85	9,00	14,05
14:13:30	85	9,00	13,99
14:14:00	84	9,00	13,99
14:14:30	84	9,00	13,99
14:15:00	84	9,00	13,99
14:15:30	84	9,00	13,99
14:16:00	84	9,00	13,99
14:16:30	84	9,00	13,99
14:17:00	84	9,00	13,99
14:17:30	84	9,00	13,99
14:18:00	84	9,00	13,99
14:18:30	84	9,00	13,99
14:19:00	85	9,00	13,99
14:19:30	84	9,00	13,99
14:20:00	84	9,00	14,05
14:20:30	84	9,00	14,05
14:21:00	84	9,00	14,05
14:21:30	85	9,00	14,05
14:22:00	84	9,00	14,05
14:22:30	85	9,00	14,05
14:23:00	84	9,00	14,05
14:23:30	84	9,00	14,05
14:24:00	84	9,00	14,05
14:24:30	84	9,00	14,05
14:25:00	84	9,00	14,05
14:25:30	84	8,99	14,11
14:26:00	84	8,99	14,11
14:26:30	85	8,99	14,11
14:27:00	84	8,99	14,11
14:27:30	85	8,99	14,11
14:28:00	85	8,99	14,11
14:28:30	84	8,99	14,11
14:29:00	85	8,99	14,11
