Repository: ProgWizer/parser

File: project-root/data/Data Acquisition/Data Acquisition/2017 year (147)/17-00024.txt (part 1 of 10)
--Test Summary--
Full Path and File Name	
Instrument Name	7322
Instrument Type	Model 7322 Consistometer - Variable Speed
Instrument Serial Number	
Test Start Date	09.02.2017
Test Start Time	13:48:59
Test Stop Date	09.02.2017
Test Stop Time	17:56:32
Test Length	4:07:33
Final Sample Time Offset	4:07:33
Controller Schedule Name	
Sampling Period	1 second
Comments	MPa 25 (35)
Information	WellID	
Information	Customer	
Information	EngName	
Information	CementClass	G
Information	CementMfr	
Information	Additives	100G:0.5%Diacel FL+0.5Diacel RPM+0.01%LTR-100+0.025%ASA-100+ATF
Information	Density	1900
Information	BHCT	78
Information	BHST	
Information	FluidLoss	
Information	JobType	
Calculated Value	Time_30Bc	3:48:54
Calculated Value	Time_70Bc	4:07:33
Initial Temperature (°C)	26 °C
Final Temperature (°C)	78 °C
Initial Pressure (MPa)	0,5 MPa
Final Pressure (MPa)	25,9 MPa
Initial Consistency (Bc)	22 Bc
Final Consistency (Bc)	71 Bc
Initial Wall Temperature (°C)	24 °C
Final Wall Temperature (°C)	84 °C
Initial Motor Speed (RPM)	150 RPM
Final Motor Speed (RPM)	150 RPM
--Data--
Time (HH:MM:SS)	Temperature (°C)	Pressure (MPa)	Consistency (Bc)	Wall Temperature (°C)	Motor Speed (RPM)
0:00:00	26	0,5	22	24	150
0:00:01	26	0,5	22	24	150
0:00:02	26	0,5	22	24	150
0:00:03	26	0,5	22	24	150
0:00:04	26	0,5	22	24	150
0:00:05	26	0,5	22	24	150
0:00:06	26	0,5	22	24	150
0:00:07	26	0,5	22	24	150
0:00:08	26	0,5	22	24	150
0:00:09	26	0,6	22	24	150
0:00:10	26	0,6	22	24	150
0:00:11	26	0,6	22	24	150
0:00:12	26	0,6	22	24	150
0:00:13	26	0,6	22	24	150
0:00:14	26	0,6	22	24	150
0:00:15	26	0,6	22	24	150
0:00:16	26	0,6	22	24	150
0:00:17	26	0,6	22	24	150
0:00:18	26	0,7	22	24	150
0:00:19	26	0,7	22	24	150
0:00:20	26	0,7	22	24	150
0:00:21	26	0,7	22	24	150
0:00:22	26	0,7	22	24	150
0:00:23	26	0,7	22	24	150
0:00:24	26	0,7	22	24	150
0:00:25	26	0,7	22	24	150
0:00:26	26	0,8	22	24	150
0:00:27	26	0,8	22	24	150
0:00:28	26	0,8	22	24	150
0:00:29	26	0,8	22	24	150
0:00:30	26	0,8	22	24	150
0:00:31	26	0,9	22	24	150
0:00:32	26	0,9	22	24	150
0:00:33	26	0,9	22	24	150
0:00:34	26	0,9	22	24	150
0:00:35	26	0,9	22	24	150
0:00:36	26	0,9	22	24	150
0:00:37	26	0,9	22	24	150
0:00:38	26	0,9	22	24	150
0:00:39	26	0,9	22	24	150
0:00:40	26	1,0	22	24	150
0:00:41	26	1,0	22	24	150
0:00:42	26	1,0	22	24	150
0:00:43	26	1,0	22	24	150
0:00:44	26	1,0	22	24	150
0:00:45	26	1,0	22	24	150
0:00:46	26	1,0	22	24	150
0:00:47	26	1,0	22	24	150
0:00:48	26	1,0	22	24	150
0:00:49	26	1,0	22	24	150
0:00:50	26	1,0	22	24	150
0:00:51	26	1,1	22	24	150
0:00:52	26	1,1	22	24	150
0:00:53	26	1,1	22	24	150
0:00:54	26	1,1	22	24	150
0:00:55	26	1,1	22	24	150
0:00:56	26	1,1	22	24	150
0:00:57	26	1,1	22	24	150
0:00:58	26	1,1	22	24	150
0:00:59	26	1,2	22	24	150
0:01:00	26	1,2	22	24	150
0:01:01	26	1,2	22	24	150
0:01:02	26	1,2	22	24	150
0:01:03	26	1,2	22	24	150
0:01:04	26	1,2	22	24	150
0:01:05	26	1,2	22	24	150
0:01:06	26	1,2	22	24	150
0:01:07	26	1,3	22	24	150
0:01:08	26	1,3	22	24	150
0:01:09	26	1,3	22	24	150
0:01:10	26	1,3	22	24	150
0:01:11	26	1,3	22	24	150
0:01:12	26	1,3	22	24	150
0:01:13	26	1,3	22	24	150
0:01:14	26	1,3	22	24	150
0:01:15	26	1,4	22	24	150
0:01:16	26	1,5	22	24	150
0:01:17	26	1,5	22	24	150
0:01:18	26	1,5	22	24	150
0:01:19	26	1,5	22	24	150
0:01:20	26	1,5	22	24	150
0:01:21	26	1,5	22	24	150
0:01:22	26	1,5	22	24	150
0:01:23	26	1,5	22	24	150
0:01:24	26	1,5	22	24	150
0:01:25	26	1,5	22	24	150
0:01:26	26	1,5	22	24	150
0:01:27	26	1,5	22	24	150
0:01:28	26	1,5	22	24	150
0:01:29	26	1,5	22	24	150
0:01:30	26	1,5	22	24	150
0:01:31	26	1,5	22	24	150
0:01:32	26	1,5	22	24	150
0:01:33	26	1,5	22	24	150
0:01:34	26	1,5	22	24	150
0:01:35	26	1,5	22	24	150
0:01:36	26	1,7	22	24	150
0:01:37	26	1,7	22	24	150
0:01:38	26	1,8	22	24	150
0:01:39	26	1,8	22	24	150
0:01:40	26	1,8	22	24	150
0:01:41	26	1,8	22	24	150
0:01:42	26	1,8	22	24	150
0:01:43	26	1,8	22	24	150
0:01:44	26	1,8	22	24	150
0:01:45	26	1,8	22	24	150
0:01:46	26	1,8	22	24	150
0:01:47	26	1,8	22	24	150
0:01:48	26	1,8	22	24	150
0:01:49	26	1,8	22	24	150
0:01:50	26	1,8	22	24	150
0:01:51	26	1,8	22	24	150
0:01:52	26	1,8	22	24	150
0:01:53	26	1,8	22	24	150
0:01:54	26	1,8	22	24	150
0:01:55	26	1,9	22	24	150
0:01:56	26	1,9	22	24	150
0:01:57	26	1,9	22	24	150
0:01:58	26	1,9	22	24	150
0:01:59	26	1,9	22	24	150
0:02:00	26	1,9	22	24	150
0:02:01	26	1,9	22	24	150
0:02:02	26	2,1	22	24	150
0:02:03	26	2,1	22	24	150
0:02:04	26	2,2	22	24	150
0:02:05	26	2,2	22	24	150
0:02:06	26	2,2	22	24	150
0:02:07	26	2,2	22	24	150
0:02:08	26	2,2	21	24	150
0:02:09	26	2,2	21	24	150
0:02:10	26	2,2	21	24	150
0:02:11	26	2,2	22	24	150
0:02:12	26	2,2	21	24	150
0:02:13	26	2,2	21	24	150
0:02:14	26	2,2	21	24	150
0:02:15	26	2,2	21	24	150
0:02:16	26	2,1	21	24	150
0:02:17	26	2,1	21	24	150
0:02:18	26	2,1	21	24	150
0:02:19	26	2,1	21	24	150
0:02:20	26	2,1	21	24	150
0:02:21	26	2,1	21	24	150
0:02:22	26	2,1	21	24	150
0:02:23	26	2,1	21	24	150
0:02:24	26	2,1	21	24	150
0:02:25	26	2,1	21	24	150
0:02:26	26	2,1	21	24	150
0:02:27	26	2,2	21	24	150
0:02:28	26	2,2	21	24	150
0:02:29	26	2,2	21	24	150
0:02:30	26	2,4	21	24	150
0:02:31	26	2,4	21	24	150
0:02:32	26	2,4	21	24	150
0:02:33	26	2,5	21	24	150
0:02:34	26	2,5	21	24	150
0:02:35	26	2,5	21	24	150
0:02:36	26	2,4	21	24	150
0:02:37	26	2,4	21	24	150
0:02:38	26	2,4	21	24	150
0:02:39	26	2,4	21	24	150
0:02:40	26	2,4	21	24	150
0:02:41	26	2,4	21	24	150
0:02:42	26	2,4	21	24	150
0:02:43	26	2,4	21	24	150
0:02:44	26	2,4	21	24	150
0:02:45	26	2,4	21	24	150
0:02:46	26	2,4	21	24	150
0:02:47	26	2,4	21	24	150
0:02:48	26	2,4	21	24	150
0:02:49	26	2,4	21	24	150
0:02:50	26	2,4	21	24	150
0:02:51	26	2,4	21	24	150
0:02:52	26	2,5	21	24	150
0:02:53	26	2,5	21	24	150
0:02:54	26	2,5	21	24	150
0:02:55	26	2,6	21	24	150
0:02:56	26	2,7	21	24	150
0:02:57	26	2,8	21	24	150
0:02:58	26	2,8	21	24	150
0:02:59	26	2,8	21	24	150
0:03:00	26	2,8	21	24	150
0:03:01	26	2,8	21	24	150
0:03:02	26	2,8	21	24	150
0:03:03	26	2,8	21	24	150
0:03:04	26	2,8	21	24	150
0:03:05	26	2,8	21	24	150
0:03:06	26	2,8	21	24	150
0:03:07	26	2,8	21	24	150
0:03:08	26	2,8	21	24	150
0:03:09	26	2,8	21	24	150
0:03:10	26	2,7	20	24	150
0:03:11	26	2,7	20	24	150
0:03:12	26	2,7	20	24	150
0:03:13	26	2,7	20	24	150
0:03:14	26	2,7	20	24	150
0:03:15	26	2,7	20	24	150
0:03:16	26	2,7	20	24	150
0:03:17	26	2,7	20	24	150
0:03:18	26	2,8	20	24	150
0:03:19	26	2,9	20	24	150
0:03:20	26	3,0	20	24	150
0:03:21	26	3,0	20	24	150
0:03:22	26	3,0	20	24	150
0:03:23	26	3,0	20	24	150
0:03:24	26	3,0	20	24	150
0:03:25	26	3,0	20	24	150
0:03:26	26	3,0	20	24	150
0:03:27	26	3,0	20	24	150
0:03:28	26	3,0	20	24	150
0:03:29	26	3,0	20	24	150
0:03:30	26	3,0	20	24	150
0:03:31	26	3,0	20	24	150
0:03:32	26	3,0	20	24	150
0:03:33	26	3,0	20	24	150
0:03:34	26	3,0	20	24	150
0:03:35	26	3,0	20	24	150
0:03:36	26	3,0	20	24	150
0:03:37	26	3,0	20	24	150
0:03:38	26	3,1	20	24	150
0:03:39	26	3,1	20	24	150
0:03:40	26	3,1	20	24	150
0:03:41	25	3,1	20	24	150
0:03:42	25	3,1	20	24	150
0:03:43	26	3,1	20	24	150
0:03:44	25	3,1	20	24	150
0:03:45	25	3,1	20	24	150
0:03:46	25	3,1	20	24	150
0:03:47	25	3,1	20	24	150
0:03:48	25	3,1	20	24	150
0:03:49	26	3,3	20	24	150
0:03:50	25	3,4	20	24	150
0:03:51	25	3,4	20	24	150
0:03:52	25	3,5	20	24	150
0:03:53	25	3,5	20	24	150
0:03:54	26	3,5	20	24	150
0:03:55	25	3,5	20	24	150
0:03:56	25	3,5	20	24	150
0:03:57	25	3,5	20	24	150
0:03:58	25	3,5	20	24	150
0:03:59	25	3,5	20	24	150
0:04:00	25	3,5	20	24	150
0:04:01	25	3,5	20	24	150
0:04:02	25	3,5	20	24	150
0:04:03	25	3,5	20	24	150
0:04:04	25	3,5	20	24	150
0:04:05	25	3,5	20	24	150
0:04:06	25	3,5	20	24	150
0:04:07	25	3,5	20	24	150
0:04:08	25	3,4	20	24	150
0:04:09	25	3,4	20	24	150
0:04:10	25	3,4	20	24	150
0:04:11	25	3,4	20	24	150
0:04:12	25	3,4	20	24	150
0:04:13	25	3,4	20	24	150
0:04:14	25	3,4	20	24	150
0:04:15	25	3,4	20	24	150
0:04:16	25	3,4	20	24	150
0:04:17	25	3,4	20	24	150
0:04:18	25	3,5	20	24	150
0:04:19	25	3,5	20	24	150
0:04:20	25	3,5	20	24	150
0:04:21	25	3,6	20	24	150
0:04:22	25	3,8	20	24	150
0:04:23	25	3,9	19	24	150
0:04:24	25	3,9	19	24	150
0:04:25	25	3,9	19	24	150
0:04:26	25	3,9	19	24	150
0:04:27	25	3,9	19	24	150
0:04:28	25	3,9	19	24	150
0:04:29	25	3,9	19	24	150
0:04:30	25	3,9	19	24	150
0:04:31	25	3,9	19	24	150
0:04:32	25	3,9	19	24	150
0:04:33	25	3,9	19	24	150
0:04:34	25	3,9	19	24	150
0:04:35	25	3,9	19	24	150
0:04:36	25	3,9	19	24	150
0:04:37	25	3,9	19	24	150
0:04:38	25	3,9	19	24	150
0:04:39	25	3,9	19	24	150
0:04:40	25	3,9	19	24	150
0:04:41	25	3,9	19	24	150
0:04:42	25	3,9	19	24	150
0:04:43	25	3,9	19	24	150
0:04:44	25	3,9	19	24	150
0:04:45	25	3,9	19	24	150
0:04:46	25	3,9	19	24	150
0:04:47	25	3,9	19	24	150
0:04:48	25	3,9	19	24	150
0:04:49	25	3,9	19	24	150
0:04:50	25	3,9	19	24	150
0:04:51	25	3,9	19	24	150
0:04:52	25	3,9	19	24	150
0:04:53	25	3,9	19	24	150
0:04:54	25	3,9	19	24	150
0:04:55	25	3,9	19	24	150
0:04:56	25	3,9	19	24	150
0:04:57	25	3,9	19	24	150
0:04:58	25	3,9	19	24	150
0:04:59	25	4,0	19	24	150
0:05:00	25	4,2	19	24	150
0:05:01	25	4,3	19	24	150
0:05:02	25	4,3	19	24	150
0:05:03	25	4,3	19	24	150
0:05:04	25	4,3	19	24	150
0:05:05	25	4,3	19	24	150
0:05:06	25	4,3	19	24	150
0:05:07	25	4,3	19	24	150
0:05:08	25	4,3	19	24	150
0:05:09	25	4,3	19	24	150
0:05:10	25	4,3	19	24	150
0:05:11	25	4,3	19	24	150
0:05:12	25	4,3	19	24	150
0:05:13	25	4,3	19	24	150
0:05:14	25	4,3	19	24	150
0:05:15	25	4,3	19	24	150
0:05:16	25	4,3	19	24	150
0:05:17	25	4,3	19	24	150
0:05:18	25	4,3	19	24	150
0:05:19	25	4,3	19	24	150
0:05:20	25	4,3	19	24	150
0:05:21	25	4,3	19	24	150
0:05:22	25	4,3	19	24	150
0:05:23	25	4,3	19	24	150
0:05:24	25	4,3	19	24	150
0:05:25	25	4,3	19	24	150
0:05:26	25	4,3	19	24	150
0:05:27	25	4,3	19	24	150
0:05:28	25	4,3	19	24	150
0:05:29	25	4,3	19	24	150
0:05:30	25	4,3	19	24	150
0:05:31	25	4,3	19	24	150
0:05:32	25	4,3	19	24	150
0:05:33	25	4,4	19	24	150
0:05:34	25	4,6	19	24	150
0:05:35	25	4,7	19	24	150
0:05:36	25	4,7	19	24	150
0:05:37	25	4,7	19	24	150
0:05:38	25	4,7	19	24	150
0:05:39	25	4,7	19	24	150
0:05:40	25	4,7	19	24	150
0:05:41	25	4,7	19	24	150
0:05:42	25	4,7	19	24	150
0:05:43	25	4,7	19	24	150
0:05:44	25	4,7	19	24	150
0:05:45	25	4,7	19	24	150
0:05:46	25	4,7	19	24	150
0:05:47	25	4,7	19	24	150
0:05:48	25	4,7	19	24	150
0:05:49	25	4,7	19	24	150
0:05:50	25	4,7	19	24	150
0:05:51	25	4,7	19	24	150
0:05:52	25	4,7	19	24	150
0:05:53	25	4,7	19	24	150
0:05:54	25	4,7	19	24	150
0:05:55	25	4,7	19	24	150
0:05:56	25	4,7	19	24	150
0:05:57	25	4,7	19	24	150
0:05:58	25	4,7	19	24	150
0:05:59	25	4,7	19	24	150
0:06:00	25	4,7	19	24	150
0:06:01	25	4,7	19	24	150
0:06:02	25	4,7	19	24	150
0:06:03	25	4,7	19	24	150
0:06:04	25	4,8	19	24	150
0:06:05	25	4,8	19	24	150
0:06:06	25	4,8	19	24	150
0:06:07	25	4,8	19	24	150
0:06:08	25	4,8	19	24	150
0:06:09	25	4,8	19	24	150
0:06:10	25	4,8	19	24	150
0:06:11	25	4,8	19	24	150
0:06:12	25	4,8	19	24	150
0:06:13	25	4,8	19	24	150
0:06:14	25	5,0	19	24	150
0:06:15	25	5,1	19	24	150
0:06:16	25	5,1	19	24	150
0:06:17	25	5,1	19	24	150
0:06:18	25	5,1	19	24	150
0:06:19	25	5,1	19	24	150
0:06:20	25	5,1	19	24	150
0:06:21	25	5,1	19	24	150
0:06:22	25	5,1	19	24	150
0:06:23	25	5,1	19	24	150
0:06:24	25	5,1	19	24	150
0:06:25	25	5,1	19	24	150
0:06:26	25	5,1	19	24	150
0:06:27	25	5,1	19	24	150
0:06:28	25	5,1	19	24	150
0:06:29	25	5,1	19	24	150
0:06:30	25	5,1	19	24	150
0:06:31	25	5,1	19	24	150
0:06:32	25	5,1	19	24	150
0:06:33	25	5,1	19	24	150
0:06:34	25	5,1	19	24	150
0:06:35	25	5,1	19	24	150
0:06:36	25	5,1	19	24	150
0:06:37	25	5,1	19	24	150
0:06:38	25	5,1	19	24	150
0:06:39	25	5,1	19	24	150
0:06:40	25	5,2	19	24	150
0:06:41	25	5,2	19	24	150
0:06:42	25	5,2	19	24	150
0:06:43	25	5,2	19	24	150
0:06:44	25	5,2	19	24	150
0:06:45	25	5,2	19	24	150
0:06:46	25	5,4	19	24	150
0:06:47	25	5,5	19	24	150
0:06:48	25	5,5	19	24	150
0:06:49	25	5,6	19	24	150
0:06:50	25	5,6	19	24	150
0:06:51	25	5,6	19	24	150
0:06:52	25	5,6	19	24	150
0:06:53	25	5,5	19	24	150
0:06:54	25	5,5	19	24	150
0:06:55	25	5,5	19	24	150
0:06:56	25	5,5	19	24	150
0:06:57	25	5,5	19	24	150
0:06:58	25	5,5	19	24	150
0:06:59	25	5,5	19	24	150
0:07:00	25	5,5	19	24	150
0:07:01	25	5,5	19	24	150
0:07:02	25	5,5	19	24	150
0:07:03	25	5,5	19	24	150
0:07:04	25	5,6	19	24	150
0:07:05	25	5,7	19	24	150
0:07:06	25	5,8	19	24	150
0:07:07	25	5,9	19	25	150
0:07:08	25	6,1	19	25	150
0:07:09	25	6,3	19	26	150
0:07:10	25	6,5	19	26	150
0:07:11	25	6,7	19	27	150
0:07:12	25	6,9	19	28	150
0:07:13	25	7,0	19	29	150
0:07:14	25	7,0	19	30	150
0:07:15	25	7,0	19	31	150
0:07:16	25	6,9	19	32	150
0:07:17	25	6,9	19	33	150
0:07:18	25	6,9	19	33	150
0:07:19	25	6,9	19	34	150
0:07:20	25	6,9	19	35	150
0:07:21	25	6,9	19	36	150
0:07:22	25	6,9	19	38	150
0:07:23	25	7,0	19	39	150
0:07:24	25	7,0	19	40	150
0:07:25	25	7,0	19	41	150
0:07:26	25	7,0	19	42	150
0:07:27	25	7,0	19	43	150
0:07:28	25	7,0	19	44	150
0:07:29	25	7,0	19	44	150
0:07:30	25	7,0	19	45	150
0:07:31	25	7,0	19	46	150
0:07:32	25	7,1	19	46	150
0:07:33	25	7,1	19	46	150
0:07:34	25	7,1	19	47	150
0:07:35	25	7,1	19	48	150
0:07:36	25	7,1	19	49	150
0:07:37	25	7,1	19	50	150
0:07:38	25	7,1	19	51	150
0:07:39	25	7,1	19	51	150
0:07:40	25	7,1	19	52	150
0:07:41	25	7,1	19	54	150
0:07:42	25	7,1	19	54	150
0:07:43	25	7,1	19	55	150
0:07:44	25	7,1	19	56	150
0:07:45	25	7,1	19	57	150
0:07:46	25	7,1	19	57	150
0:07:47	25	7,1	19	58	150
0:07:48	25	7,1	19	58	150
0:07:49	26	7,1	19	60	150
0:07:50	26	7,1	19	60	150
0:07:51	26	7,1	19	61	150
0:07:52	26	7,0	19	61	150
0:07:53	26	7,0	19	62	150
0:07:54	26	7,2	19	63	150
0:07:55	26	7,3	19	63	150
0:07:56	26	7,3	19	64	150
0:07:57	26	7,3	19	64	150
0:07:58	26	7,2	19	65	150
0:07:59	26	7,2	19	66	150
0:08:00	26	7,1	19	66	150
0:08:01	26	7,2	19	66	150
0:08:02	26	7,3	19	67	150
0:08:03	26	7,4	19	68	150
0:08:04	26	7,3	19	68	150
0:08:05	26	7,3	19	68	150
0:08:06	26	7,2	19	68	150
0:08:07	26	7,2	19	69	150
0:08:08	26	7,4	19	70	150
0:08:09	26	7,4	19	70	150
0:08:10	27	7,4	19	70	150
0:08:11	27	7,3	19	70	150
0:08:12	27	7,2	19	71	150
0:08:13	27	7,3	19	72	150
0:08:14	27	7,5	19	72	150
0:08:15	27	7,5	19	72	150
0:08:16	27	7,4	19	73	150
0:08:17	27	7,3	19	73	150
0:08:18	27	7,3	19	73	150
0:08:19	27	7,5	19	74	150
0:08:20	27	7,5	19	74	150
0:08:21	27	7,4	19	74	150
0:08:22	28	7,3	19	74	150
0:08:23	28	7,4	19	75	150
0:08:24	28	7,5	19	75	150
0:08:25	28	7,6	19	75	150
0:08:26	28	7,5	19	75	150
0:08:27	28	7,4	19	75	150
0:08:28	28	7,4	19	75	150
0:08:29	28	7,5	19	75	150
0:08:30	28	7,6	19	75	150
0:08:31	28	7,5	19	76	150
0:08:32	28	7,4	19	76	150
0:08:33	29	7,5	19	76	150
0:08:34	29	7,6	19	76	150
0:08:35	29	7,6	19	75	150
0:08:36	29	7,5	19	75	150
0:08:37	29	7,5	19	76	150
0:08:38	29	7,5	19	76	150
0:08:39	29	7,6	19	76	150
0:08:40	29	7,7	19	76	150
0:08:41	30	7,7	19	76	150
0:08:42	30	7,5	19	76	150
0:08:43	30	7,5	19	76	150
0:08:44	30	7,6	18	76	150
0:08:45	30	7,6	18	76	150
0:08:46	30	7,7	18	76	150
0:08:47	30	7,7	18	76	150
0:08:48	30	7,6	18	76	150
0:08:49	30	7,6	18	76	150
0:08:50	31	7,6	18	76	150
0:08:51	31	7,7	18	75	150
0:08:52	31	7,7	18	76	150
0:08:53	31	7,8	18	76	150
0:08:54	31	7,8	18	75	150
0:08:55	31	7,7	18	76	150
0:08:56	31	7,7	18	75	150
0:08:57	31	7,7	18	75	150
0:08:58	32	7,7	18	75	150
0:08:59	32	7,7	18	75	150
0:09:00	32	7,8	18	75	150
0:09:01	32	7,8	18	75	150
0:09:02	32	7,8	18	75	150
0:09:03	32	7,9	18	75	150
0:09:04	32	7,9	18	74	150
0:09:05	32	7,9	18	74	150
0:09:06	33	7,8	18	74	150
0:09:07	33	7,8	18	74	150
0:09:08	33	7,8	18	74	150
0:09:09	33	7,8	18	74	150
0:09:10	33	7,8	18	73	150
0:09:11	33	7,8	18	73	150
0:09:12	33	7,8	18	73	150
0:09:13	33	7,8	18	73	150
0:09:14	34	7,8	18	73	150
0:09:15	34	7,8	18	73	150
0:09:16	34	7,8	18	73	150
0:09:17	34	7,8	18	73	150
0:09:18	34	7,8	18	72	150
0:09:19	34	7,8	18	72	150
0:09:20	34	7,8	18	72	150
0:09:21	34	7,8	18	72	150
0:09:22	34	7,8	18	71	150
0:09:23	35	7,8	18	71	150
0:09:24	35	7,7	18	71	150
0:09:25	35	7,7	18	71	150
0:09:26	35	7,7	18	71	150
0:09:27	35	7,7	18	71	150
0:09:28	35	7,7	18	71	150
0:09:29	35	7,6	18	71	150
0:09:30	35	7,6	18	70	150
0:09:31	36	7,6	18	70	150
0:09:32	36	7,6	18	70	150
0:09:33	36	7,5	18	69	150
0:09:34	36	7,5	18	69	150
0:09:35	36	7,5	18	69	150
0:09:36	36	7,5	18	69	150
0:09:37	36	7,4	18	69	150
0:09:38	36	7,4	18	69	150
0:09:39	36	7,4	18	69	150
0:09:40	37	7,4	18	69	150
0:09:41	37	7,4	18	68	150
0:09:42	37	7,4	18	68	150
0:09:43	37	7,3	18	68	150
0:09:44	37	7,3	18	68	150
0:09:45	37	7,3	18	68	150
0:09:46	37	7,3	18	68	150
0:09:47	37	7,3	18	68	150
0:09:48	37	7,2	18	68	150
0:09:49	37	7,3	18	68	150
0:09:50	38	7,3	18	67	150
0:09:51	38	7,3	18	67	150
0:09:52	38	7,4	18	67	150
0:09:53	38	7,5	18	67	150
0:09:54	38	7,5	18	67	150
0:09:55	38	7,5	18	67	150
0:09:56	38	7,4	18	67	150
0:09:57	38	7,4	18	67	150
0:09:58	38	7,4	18	66	150
0:09:59	39	7,3	18	66	150
0:10:00	39	7,5	18	66	150
0:10:01	39	7,5	18	66	150
0:10:02	39	7,5	18	66	150
0:10:03	39	7,5	18	65	150
0:10:04	39	7,5	18	65	150
0:10:05	39	7,4	18	65	150
0:10:06	39	7,4	18	65	150
0:10:07	39	7,5	18	65	150
0:10:08	39	7,4	18	65	150
0:10:09	39	7,7	18	65	150
0:10:10	40	7,8	18	65	150
0:10:11	40	7,8	18	65	150
0:10:12	40	7,7	18	64	150
0:10:13	40	7,7	18	64	150
0:10:14	40	7,7	18	64	150
0:10:15	40	7,6	18	64	150
0:10:16	40	7,6	18	64	150
0:10:17	40	7,6	18	63	150
0:10:18	40	7,5	18	63	150
0:10:19	40	7,5	18	63	150
0:10:20	40	7,8	18	63	150
0:10:21	41	7,8	18	63	150
0:10:22	41	7,8	18	63	150
0:10:23	41	7,8	18	63	150
0:10:24	41	7,8	18	63	150
0:10:25	41	7,8	18	63	150
0:10:26	41	7,7	18	63	150
0:10:27	41	7,7	18	62	150
0:10:28	41	7,7	18	62	150
0:10:29	41	7,6	18	62	150
0:10:30	41	7,9	18	62	150
0:10:31	41	8,0	18	62	150
0:10:32	41	8,0	18	62	150
0:10:33	41	8,0	18	62	150
0:10:34	42	7,9	18	62	150
0:10:35	42	7,9	18	62	150
0:10:36	42	7,9	18	62	150
0:10:37	42	7,8	18	61	150
0:10:38	42	7,8	18	61	150
0:10:39	42	7,8	18	61	150
0:10:40	42	7,8	18	61	150
0:10:41	42	8,0	18	61	150
0:10:42	42	8,1	18	61	150
0:10:43	42	8,1	18	61	150
0:10:44	42	8,1	18	61	150
0:10:45	42	8,1	18	61	150
0:10:46	42	8,0	18	60	150
0:10:47	42	8,0	18	60	150
0:10:48	43	8,0	18	60	150
0:10:49	43	7,9	18	60	150
0:10:50	43	7,9	18	60	150
0:10:51	43	7,9	18	60	150
0:10:52	43	8,0	18	60	150
0:10:53	43	8,2	18	60	150
0:10:54	43	8,3	18	60	150
0:10:55	43	8,3	18	60	150
0:10:56	43	8,2	18	59	150
0:10:57	43	8,2	18	60	150
0:10:58	43	8,2	18	59	150
0:10:59	43	8,2	18	59	150
0:11:00	43	8,1	18	59	150
0:11:01	43	8,1	18	59	150
0:11:02	43	8,1	18	59	150
0:11:03	43	8,1	18	59	150
0:11:04	44	8,1	18	59	150
0:11:05	44	8,4	18	59	150
0:11:06	44	8,4	18	59	150
0:11:07	44	8,4	18	59	150
0:11:08	44	8,4	18	59	150
0:11:09	44	8,4	18	59	150
0:11:10	44	8,4	18	59	150
0:11:11	44	8,4	18	59	150
0:11:12	44	8,3	18	59	150
0:11:13	44	8,3	18	59	150
0:11:14	44	8,3	18	59	150
0:11:15	44	8,3	18	58	150
0:11:16	44	8,3	18	59	150
0:11:17	44	8,3	18	58	150
0:11:18	44	8,3	18	58	150
0:11:19	44	8,5	18	58	150
0:11:20	44	8,6	18	58	150
0:11:21	44	8,6	18	58	150
0:11:22	44	8,6	18	58	150
0:11:23	44	8,6	18	58	150
0:11:24	45	8,6	18	58	150
0:11:25	45	8,6	18	58	150
0:11:26	45	8,6	18	58	150
0:11:27	45	8,5	18	58	150
0:11:28	45	8,5	18	58	150
0:11:29	45	8,5	18	58	150
0:11:30	45	8,5	18	58	150
0:11:31	45	8,5	18	58	150
0:11:32	45	8,5	18	58	150
0:11:33	45	8,5	18	58	150
0:11:34	45	8,5	18	58	150
0:11:35	45	8,5	18	58	150
0:11:36	45	8,5	18	58	150
0:11:37	45	8,8	18	58	150
0:11:38	45	8,9	18	58	150
0:11:39	45	8,9	18	58	150
0:11:40	45	8,9	18	58	150
0:11:41	45	8,9	18	58	150
0:11:42	45	8,9	18	58	150
0:11:43	45	8,8	18	58	150
0:11:44	45	8,8	18	58	150
0:11:45	45	8,8	18	58	150
0:11:46	45	8,8	18	58	150
0:11:47	46	8,8	18	58	150
0:11:48	46	8,8	18	58	150
0:11:49	46	8,8	18	57	150
0:11:50	46	8,8	18	58	150
0:11:51	46	8,8	18	58	150
0:11:52	46	8,7	18	57	150
0:11:53	46	8,7	18	57	150
0:11:54	46	8,7	18	57	150
0:11:55	46	8,8	18	57	150
0:11:56	46	8,8	18	57	150
0:11:57	46	8,8	18	57	150
0:11:58	46	9,0	18	57	150
0:11:59	46	9,1	18	57	150
0:12:00	46	9,1	18	57	150
0:12:01	46	9,1	18	57	150
0:12:02	46	9,1	18	57	150
0:12:03	46	9,1	18	57	150
0:12:04	46	9,1	18	57	150
0:12:05	46	9,1	18	57	150
0:12:06	46	9,1	18	57	150
0:12:07	46	9,1	18	57	150
0:12:08	46	9,1	18	57	150
0:12:09	46	9,1	18	57	150
0:12:10	46	9,1	18	57	150
0:12:11	46	9,1	18	57	150
0:12:12	46	9,1	18	57	150
0:12:13	46	9,1	18	57	150
0:12:14	46	9,1	18	57	150
0:12:15	46	9,1	18	57	150
0:12:16	47	9,1	18	57	150
0:12:17	47	9,1	18	57	150
0:12:18	47	9,1	18	57	150
0:12:19	47	9,1	18	57	150
0:12:20	47	9,1	18	57	150
0:12:21	47	9,1	18	57	150
0:12:22	47	9,1	18	57	150
0:12:23	47	9,1	18	57	150
0:12:24	47	9,2	18	57	150
0:12:25	47	9,4	18	57	150
0:12:26	47	9,5	18	57	150
0:12:27	47	9,5	18	57	150
0:12:28	47	9,5	18	57	150
0:12:29	47	9,5	18	57	150
0:12:30	47	9,5	18	57	150
0:12:31	47	9,5	18	57	150
0:12:32	47	9,5	18	57	150
0:12:33	47	9,5	18	57	150
0:12:34	47	9,5	18	57	150
0:12:35	47	9,5	18	57	150
0:12:36	47	9,5	18	57	150
0:12:37	47	9,5	18	57	150
0:12:38	47	9,5	18	57	150
0:12:39	47	9,5	18	57	150
0:12:40	47	9,5	18	57	150
0:12:41	47	9,5	18	57	150
0:12:42	47	9,5	18	57	150
0:12:43	47	9,5	18	57	150
0:12:44	47	9,5	18	57	150
0:12:45	47	9,5	18	57	150
0:12:46	47	9,5	18	57	150
0:12:47	47	9,5	18	57	150
0:12:48	47	9,5	18	57	150
0:12:49	47	9,5	18	57	150
0:12:50	47	9,5	18	57	150
0:12:51	47	9,5	18	57	150
0:12:52	47	9,5	18	57	150
0:12:53	48	9,5	18	57	150
0:12:54	48	9,5	18	57	150
0:12:55	48	9,5	18	57	150
0:12:56	48	9,5	18	57	150
0:12:57	48	9,5	18	57	150
0:12:58	48	9,5	18	57	150
0:12:59	48	9,6	18	57	150
0:13:00	48	9,6	18	57	150
0:13:01	48	9,6	18	57	150
0:13:02	48	9,7	18	57	150
0:13:03	48	9,9	18	57	150
0:13:04	48	9,9	18	57	150
0:13:05	48	10,0	18	57	150
0:13:06	48	10,0	18	57	150
0:13:07	48	10,0	18	57	150
0:13:08	48	10,0	18	57	150
0:13:09	48	10,0	18	57	150
0:13:10	48	10,0	18	57	150
0:13:11	48	10,0	18	57	150
0:13:12	48	10,0	18	57	150
0:13:13	48	10,0	18	57	150
0:13:14	48	10,0	18	57	150
0:13:15	48	10,0	18	57	150
0:13:16	48	10,0	18	57	150
0:13:17	48	10,0	18	57	150
0:13:18	48	10,0	18	57	150
0:13:19	48	10,0	18	57	150
0:13:20	48	10,0	18	57	150
0:13:21	48	10,0	18	57	150
0:13:22	48	10,0	18	57	150
0:13:23	48	10,0	18	57	150
0:13:24	48	10,0	18	57	150
0:13:25	48	10,0	18	57	150
0:13:26	48	10,0	18	57	150
0:13:27	48	10,0	18	57	150
0:13:28	48	10,0	18	57	150
0:13:29	48	10,0	18	57	150
0:13:30	48	10,1	18	57	150
0:13:31	48	10,1	18	57	150
0:13:32	48	10,1	18	57	150
0:13:33	48	10,1	18	57	150
0:13:34	48	10,1	18	57	150
0:13:35	48	10,1	18	57	150
0:13:36	49	10,1	18	57	150
0:13:37	49	10,1	18	57	150
0:13:38	49	10,1	18	57	150
0:13:39	49	10,1	18	57	150
0:13:40	49	10,1	18	57	150
0:13:41	49	10,1	18	57	150
0:13:42	49	10,1	18	57	150
0:13:43	49	10,1	18	57	150
0:13:44	49	10,2	18	57	150
0:13:45	49	10,2	18	57	150
0:13:46	49	10,2	18	57	150
0:13:47	49	10,2	18	57	150
0:13:48	49	10,2	18	57	150
0:13:49	49	10,2	18	57	150
0:13:50	49	10,2	18	57	150
0:13:51	49	10,2	18	57	150
0:13:52	49	10,2	18	57	150
0:13:53	49	10,2	18	57	150
0:13:54	49	10,2	18	57	150
0:13:55	49	10,2	18	57	150
0:13:56	49	10,2	18	57	150
0:13:57	49	10,3	18	57	150
0:13:58	49	10,3	18	57	150
0:13:59	49	10,3	18	57	150
0:14:00	49	10,3	18	57	150
0:14:01	49	10,3	18	57	150
0:14:02	49	10,3	18	57	150
0:14:03	49	10,4	18	57	150
0:14:04	49	10,6	18	57	150
0:14:05	49	10,7	18	57	150
0:14:06	49	10,7	18	57	150
0:14:07	49	10,7	18	57	150
0:14:08	49	10,8	18	57	150
0:14:09	49	10,8	18	57	150
0:14:10	49	10,8	18	57	150
0:14:11	49	10,8	18	57	150
0:14:12	49	10,8	18	57	150
0:14:13	49	10,8	18	57	150
0:14:14	49	10,8	18	57	150
0:14:15	49	10,8	18	57	150
0:14:16	49	10,8	18	57	150
0:14:17	49	10,8	18	58	150
0:14:18	49	10,8	18	58	150
0:14:19	49	10,8	18	57	150
0:14:20	49	10,8	18	57	150
0:14:21	49	10,8	18	57	150
0:14:22	49	10,9	18	57	150
0:14:23	49	10,9	18	58	150
0:14:24	49	10,9	18	57	150
0:14:25	49	10,9	18	57	150
0:14:26	49	10,9	18	58	150
0:14:27	50	10,9	18	58	150
0:14:28	50	10,9	18	57	150
0:14:29	50	10,9	18	57	150
0:14:30	50	10,9	18	57	150
0:14:31	50	10,9	18	58	150
0:14:32	50	10,9	18	58	150
0:14:33	50	10,9	18	57	150
0:14:34	50	10,9	18	57	150
0:14:35	50	10,9	18	57	150
0:14:36	50	10,9	18	58	150
0:14:37	50	10,9	18	57	150
0:14:38	50	10,9	18	58	150
0:14:39	50	10,9	18	58	150
0:14:40	50	10,9	18	57	150
0:14:41	50	10,9	18	57	150
0:14:42	50	11,0	18	57	150
0:14:43	50	11,0	18	57	150
0:14:44	50	11,0	18	57	150
0:14:45	50	11,0	18	58	150
0:14:46	50	11,0	18	57	150
0:14:47	50	11,0	18	57	150
0:14:48	50	11,0	18	57	150
0:14:49	50	11,0	18	57	150
0:14:50	50	11,0	18	58	150
0:14:51	50	11,0	18	57	150
0:14:52	50	11,0	18	57	150
0:14:53	50	11,0	18	57	150
0:14:54	50	11,0	18	58	150
0:14:55	50	11,0	18	58	150
0:14:56	50	11,0	18	57	150
0:14:57	50	11,0	18	57	150
0:14:58	50	11,0	18	57	150
0:14:59	50	11,1	18	57	150
0:15:00	50	11,1	18	57	150
0:15:01	50	11,1	18	57	150
0:15:02	50	11,1	18	58	150
0:15:03	50	11,1	18	58	150
0:15:04	50	11,1	18	57	150
0:15:05	50	11,1	18	58	150
0:15:06	50	11,1	18	58	150
0:15:07	50	11,1	18	58	150
0:15:08	50	11,1	18	58	150
0:15:09	50	11,1	18	58	150
0:15:10	50	11,2	18	57	150
0:15:11	50	11,2	18	58	150
0:15:12	50	11,2	18	58	150
0:15:13	50	11,2	18	58	150
0:15:14	50	11,2	18	58	150
0:15:15	50	11,2	18	58	150
0:15:16	50	11,2	18	58	150
0:15:17	50	11,2	18	58	150
0:15:18	50	11,2	18	58	150
0:15:19	50	11,2	18	58	150
0:15:20	50	11,2	18	58	150
0:15:21	50	11,3	18	58	150
0:15:22	50	11,3	18	58	150
0:15:23	50	11,3	18	58	150
0:15:24	50	11,3	18	58	150
0:15:25	50	11,3	18	58	150
0:15:26	51	11,3	18	58	150
0:15:27	51	11,3	18	58	150
0:15:28	51	11,3	18	58	150
0:15:29	51	11,3	18	58	150
0:15:30	51	11,3	18	58	150
0:15:31	51	11,4	18	58	150
0:15:32	51	11,4	18	58	150
0:15:33	51	11,4	18	58	150
0:15:34	51	11,4	18	58	150
0:15:35	51	11,4	18	58	150
0:15:36	51	11,4	18	58	150
0:15:37	51	11,5	18	58	150
0:15:38	51	11,5	18	58	150
0:15:39	51	11,5	18	58	150
0:15:40	51	11,5	18	58	150
0:15:41	51	11,5	18	58	150
0:15:42	51	11,5	18	58	150
0:15:43	51	11,5	18	58	150
0:15:44	51	11,5	18	58	150
0:15:45	51	11,5	18	58	150
0:15:46	51	11,5	18	58	150
0:15:47	51	11,6	18	58	150
0:15:48	51	11,6	18	58	150
0:15:49	51	11,6	18	58	150
0:15:50	51	11,6	18	58	150
0:15:51	51	11,6	18	58	150
0:15:52	51	11,6	18	58	150
0:15:53	51	11,6	18	58	150
0:15:54	51	11,6	18	58	150
0:15:55	51	11,6	18	58	150
0:15:56	51	11,6	18	58	150
0:15:57	51	11,7	18	58	150
0:15:58	51	11,7	18	58	150
0:15:59	51	11,7	18	58	150
0:16:00	51	11,7	18	58	150
0:16:01	51	11,9	18	58	150
0:16:02	51	12,0	18	58	150
0:16:03	51	12,0	18	58	150
0:16:04	51	12,1	18	58	150
0:16:05	51	12,1	18	58	150
0:16:06	51	12,1	18	58	150
0:16:07	51	12,1	18	58	150
0:16:08	51	12,1	18	58	150
0:16:09	51	12,1	18	58	150
0:16:10	51	12,1	18	58	150
0:16:11	51	12,1	18	58	150
0:16:12	51	12,1	18	58	150
0:16:13	51	12,2	18	59	150
0:16:14	51	12,2	18	59	150
0:16:15	51	12,2	18	58	150
0:16:16	51	12,2	18	58	150
0:16:17	51	12,2	18	58	150
0:16:18	51	12,2	18	58	150
0:16:19	51	12,3	18	59	150
0:16:20	51	12,3	18	59	150
0:16:21	51	12,3	18	59	150
0:16:22	51	12,3	18	59	150
0:16:23	51	12,3	18	59	150
0:16:24	51	12,3	18	59	150
0:16:25	51	12,3	18	59	150
0:16:26	51	12,3	18	59	150
0:16:27	51	12,4	18	59	150
0:16:28	51	12,4	18	59	150
0:16:29	51	12,4	18	59	150
0:16:30	51	12,4	18	59	150
0:16:31	52	12,4	18	59	150
0:16:32	52	12,4	18	59	150
0:16:33	52	12,4	18	59	150
0:16:34	52	12,4	18	59	150
0:16:35	52	12,5	18	59	150
0:16:36	52	12,5	18	59	150
0:16:37	52	12,5	18	59	150
0:16:38	52	12,5	18	59	150
0:16:39	52	12,5	18	59	150
0:16:40	52	12,5	18	59	150
0:16:41	52	12,5	18	59	150
0:16:42	52	12,6	18	59	150
0:16:43	52	12,6	18	59	150
0:16:44	52	12,6	18	59	150
0:16:45	52	12,6	18	59	150
0:16:46	52	12,6	18	59	150
0:16:47	52	12,6	18	59	150
0:16:48	52	12,6	18	59	150
0:16:49	52	12,6	18	59	150
0:16:50	52	12,7	18	59	150
0:16:51	52	12,7	18	59	150
0:16:52	52	12,7	18	59	150
0:16:53	52	12,7	18	60	150
0:16:54	52	12,7	18	59	150
0:16:55	52	12,7	18	60	150
0:16:56	52	12,7	18	60	150
0:16:57	52	12,8	18	60	150
0:16:58	52	12,8	18	60	150
0:16:59	52	12,8	18	60	150
0:17:00	52	12,8	18	59	150
0:17:01	52	12,8	18	59	150
0:17:02	52	12,8	18	59	150
0:17:03	52	12,8	18	59	150
0:17:04	52	12,8	18	59	150
0:17:05	52	12,9	18	60	150
0:17:06	52	12,9	18	60	150
0:17:07	52	12,9	18	60	150
0:17:08	52	12,9	18	60	150
0:17:09	52	12,9	18	60	150
0:17:10	52	12,9	18	60	150
0:17:11	52	12,9	18	60	150
0:17:12	52	13,0	18	60	150
0:17:13	52	13,0	18	60	150
0:17:14	52	13,0	18	60	150
0:17:15	52	13,0	18	60	150
0:17:16	52	13,0	18	60	150
0:17:17	52	13,0	18	60	150
0:17:18	52	13,1	18	60	150
0:17:19	52	13,1	18	60	150
0:17:20	52	13,1	18	60	150
0:17:21	52	13,1	18	60	150
0:17:22	52	13,1	18	60	150
0:17:23	52	13,1	18	60	150
0:17:24	52	13,1	18	60	150
0:17:25	52	13,2	18	60	150
0:17:26	52	13,2	18	60	150
0:17:27	52	13,2	18	60	150
0:17:28	52	13,2	18	60	150
0:17:29	52	13,2	18	60	150
0:17:30	52	13,3	18	60	150
0:17:31	52	13,3	18	60	150
0:17:32	52	13,3	18	60	150
0:17:33	52	13,3	18	60	150
0:17:34	52	13,4	18	60	150
0:17:35	52	13,4	18	60	150
0:17:36	53	13,4	18	60	150
0:17:37	53	13,5	18	61	150
0:17:38	53	13,5	18	60	150
0:17:39	53	13,5	18	61	150
0:17:40	53	13,5	18	61	150
0:17:41	53	13,6	18	61	150
0:17:42	53	13,6	18	61	150
0:17:43	53	13,6	18	61	150
0:17:44	53	13,6	18	61	150
0:17:45	53	13,7	18	61	150
0:17:46	53	13,7	18	61	150
0:17:47	53	13,7	18	61	150
0:17:48	53	13,7	18	61	150
0:17:49	53	13,7	18	61	150
0:17:50	53	13,8	18	61	150
0:17:51	53	13,8	18	61	150
0:17:52	53	13,8	18	61	150
0:17:53	53	13,8	18	61	150
0:17:54	53	13,8	18	61	150
0:17:55	53	13,9	18	61	150
0:17:56	53	13,9	18	61	150
0:17:57	53	13,9	18	61	150
0:17:58	53	13,9	18	61	150
0:17:59	53	13,9	18	61	150
0:18:00	53	13,9	18	61	150
0:18:01	53	13,9	18	61	150
0:18:02	53	14,0	18	61	150
0:18:03	53	14,0	18	61	150
0:18:04	53	14,0	18	61	150
0:18:05	53	14,0	18	62	150
0:18:06	53	14,0	18	61	150
0:18:07	53	14,0	18	61	150
0:18:08	53	14,1	18	61	150
0:18:09	53	14,1	18	61	150
0:18:10	53	14,1	18	61	150
0:18:11	53	14,1	18	61	150
0:18:12	53	14,1	18	61	150
0:18:13	53	14,1	18	61	150
0:18:14	53	14,1	18	62	150
0:18:15	53	14,1	18	61	150
0:18:16	53	14,2	18	62	150
0:18:17	53	14,2	18	62	150
0:18:18	53	14,2	18	62	150
0:18:19	53	14,2	18	62	150
0:18:20	53	14,2	18	62	150
0:18:21	53	14,2	18	62	150
0:18:22	53	14,2	18	62	150
0:18:23	53	14,3	18	62	150
0:18:24	53	14,3	18	62	150
0:18:25	53	14,3	18	62	150
0:18:26	53	14,3	18	62	150
0:18:27	53	14,3	18	62	150
0:18:28	53	14,4	18	62	150
0:18:29	53	14,4	18	62	150
0:18:30	53	14,4	18	62	150
0:18:31	53	14,4	18	62	150
0:18:32	53	14,4	18	62	150
0:18:33	53	14,4	18	62	150
0:18:34	53	14,5	18	62	150
0:18:35	54	14,5	18	62	150
0:18:36	54	14,5	18	62	150
0:18:37	54	14,5	18	62	150
0:18:38	54	14,5	18	62	150
0:18:39	54	14,5	18	62	150
0:18:40	54	14,5	18	62	150
0:18:41	54	14,6	18	62	150
0:18:42	54	14,6	18	62	150
0:18:43	54	14,6	18	62	150
0:18:44	54	14,6	18	62	150
0:18:45	54	14,6	18	62	150
0:18:46	54	14,6	18	62	150
0:18:47	54	14,7	18	62	150
0:18:48	54	14,7	18	62	150
0:18:49	54	14,7	18	62	150
0:18:50	54	14,7	18	62	150
0:18:51	54	14,7	18	62	150
0:18:52	54	14,6	18	62	150
0:18:53	54	14,6	18	62	150
0:18:54	54	14,6	18	62	150
0:18:55	54	14,6	18	62	150
0:18:56	54	14,6	18	62	150
0:18:57	54	14,6	18	62	150
0:18:58	54	14,6	18	62	150
0:18:59	54	14,7	18	62	150
0:19:00	54	14,7	18	62	150
0:19:01	54	14,7	18	62	150
0:19:02	54	14,7	18	62	150
0:19:03	54	14,7	18	63	150
0:19:04	54	14,7	18	63	150
0:19:05	54	14,7	18	63	150
0:19:06	54	14,8	18	62	150
0:19:07	54	14,8	18	63	150
0:19:08	54	14,8	18	63	150
0:19:09	54	14,8	18	63	150
0:19:10	54	14,8	18	63	150
0:19:11	54	14,8	18	63	150
0:19:12	54	14,8	18	63	150
0:19:13	54	14,9	18	63	150
0:19:14	54	14,9	18	63	150
0:19:15	54	14,9	18	63	150
0:19:16	54	14,9	18	63	150
0:19:17	54	14,9	18	63	150
0:19:18	54	14,9	18	63	150
0:19:19	54	15,0	18	63	150
0:19:20	54	15,0	18	63	150
0:19:21	54	15,0	18	63	150
0:19:22	54	15,0	18	63	150
0:19:23	54	15,0	18	63	150
0:19:24	54	15,0	18	63	150
0:19:25	54	15,0	18	63	150
0:19:26	54	15,1	18	63	150
0:19:27	54	15,1	18	63	150
0:19:28	54	15,1	18	63	150
0:19:29	54	15,1	18	63	150
0:19:30	55	15,1	18	63	150
0:19:31	55	15,1	18	63	150
0:19:32	55	15,2	18	63	150
0:19:33	55	15,2	18	63	150
0:19:34	55	15,2	18	63	150
0:19:35	55	15,2	18	63	150
0:19:36	55	15,2	18	63	150
0:19:37	55	15,2	18	63	150
0:19:38	55	15,3	18	63	150
0:19:39	55	15,3	18	63	150
0:19:40	55	15,3	18	63	150
0:19:41	55	15,3	18	63	150
0:19:42	55	15,2	18	63	150
0:19:43	55	15,2	18	63	150
0:19:44	55	15,2	18	63	150
0:19:45	55	15,2	18	63	150
0:19:46	55	15,2	18	63	150
0:19:47	55	15,2	18	63	150
0:19:48	55	15,2	18	63	150
0:19:49	55	15,2	18	63	150
0:19:50	55	15,3	18	63	150
0:19:51	55	15,3	18	63	150
0:19:52	55	15,3	18	63	150
0:19:53	55	15,3	18	64	150
0:19:54	55	15,3	18	63	150
0:19:55	55	15,3	18	64	150
0:19:56	55	15,4	18	63	150
0:19:57	55	15,4	18	64	150
0:19:58	55	15,4	18	63	150
0:19:59	55	15,4	18	64	150
0:20:00	55	15,4	18	64	150
0:20:01	55	15,5	18	64	150
0:20:02	55	15,5	18	64	150
0:20:03	55	15,5	18	64	150
0:20:04	55	15,5	18	64	150
0:20:05	55	15,5	18	64	150
0:20:06	55	15,5	18	64	150
0:20:07	55	15,6	18	64	150
0:20:08	55	15,6	18	64	150
0:20:09	55	15,6	18	64	150
0:20:10	55	15,6	18	64	150
0:20:11	55	15,6	18	64	150
0:20:12	55	15,7	18	64	150
0:20:13	55	15,7	18	64	150
0:20:14	55	15,6	18	64	150
0:20:15	55	15,6	18	64	150
0:20:16	55	15,5	18	64	150
0:20:17	55	15,6	18	64	150
0:20:18	55	15,6	18	64	150
0:20:19	55	15,6	18	64	150
0:20:20	55	15,6	18	64	150
0:20:21	55	15,6	18	64	150
0:20:22	55	15,6	18	64	150
0:20:23	55	15,7	18	64	150
0:20:24	55	15,7	18	64	150
0:20:25	56	15,7	18	64	150
0:20:26	56	15,7	18	64	150
0:20:27	56	15,7	18	64	150
0:20:28	56	15,8	18	64	150
0:20:29	56	15,8	17	64	150
0:20:30	56	15,8	17	64	150
0:20:31	56	15,8	17	65	150
0:20:32	56	15,8	17	65	150
0:20:33	56	15,9	17	65	150
0:20:34	56	15,9	17	65	150
0:20:35	56	15,9	17	65	150
0:20:36	56	15,9	17	65	150
0:20:37	56	16,0	17	65	150
0:20:38	56	15,8	17	65	150
0:20:39	56	15,8	17	65	150
0:20:40	56	15,7	17	65	150
0:20:41	56	15,7	17	65	150
0:20:42	56	15,8	17	65	150
0:20:43	56	15,8	17	65	150
0:20:44	56	15,8	17	65	150
0:20:45	56	15,8	17	65	150
0:20:46	56	15,8	17	65	150
0:20:47	56	15,9	17	65	150
0:20:48	56	15,9	17	65	150
0:20:49	56	15,9	17	65	150
0:20:50	56	15,9	17	65	150
0:20:51	56	15,9	17	65	150
0:20:52	56	16,0	17	65	150
0:20:53	56	16,0	17	65	150
0:20:54	56	16,0	17	65	150
0:20:55	56	16,0	17	65	150
0:20:56	56	16,0	17	65	150
0:20:57	56	16,1	17	65	150
0:20:58	56	16,1	17	65	150
0:20:59	56	16,1	17	65	150
0:21:00	56	16,1	17	65	150
0:21:01	56	16,1	17	65	150
0:21:02	56	16,1	17	65	150
0:21:03	56	16,2	17	65	150
0:21:04	56	16,2	17	65	150
0:21:05	56	16,2	17	65	150
0:21:06	56	16,2	17	65	150
0:21:07	56	16,2	17	65	150
0:21:08	56	16,3	17	65	150
0:21:09	56	16,3	17	65	150
0:21:10	56	16,3	17	66	150
0:21:11	56	16,3	17	65	150
0:21:12	56	16,3	17	65	150
0:21:13	56	16,3	17	65	150
0:21:14	56	16,4	17	66	150
0:21:15	56	16,4	17	66	150
0:21:16	56	16,4	17	66	150
0:21:17	57	16,3	17	66	150
0:21:18	57	16,3	17	66	150
0:21:19	57	16,3	17	66	150
0:21:20	57	16,3	17	66	150
0:21:21	57	16,3	17	66	150
0:21:22	57	16,3	17	66	150
0:21:23	57	16,3	17	66	150
0:21:24	57	16,3	17	66	150
0:21:25	57	16,4	17	66	150
0:21:26	57	16,4	17	66	150
0:21:27	57	16,4	17	66	150
0:21:28	57	16,4	17	66	150
0:21:29	57	16,4	17	66	150
0:21:30	57	16,5	17	66	150
0:21:31	57	16,5	17	66	150
0:21:32	57	16,5	17	66	150
0:21:33	57	16,5	17	66	150
0:21:34	57	16,5	17	66	150
0:21:35	57	16,5	17	66	150
0:21:36	57	16,6	17	66	150
0:21:37	57	16,6	17	66	150
0:21:38	57	16,6	17	66	150
0:21:39	57	16,6	17	66	150
0:21:40	57	16,6	17	66	150
0:21:41	57	16,7	17	66	150
0:21:42	57	16,7	17	66	150
0:21:43	57	16,7	17	66	150
0:21:44	57	16,7	17	66	150
0:21:45	57	16,7	17	67	150
0:21:46	57	16,7	17	66	150
0:21:47	57	16,6	17	67	150
0:21:48	57	16,6	17	67	150
0:21:49	57	16,6	17	66	150
0:21:50	57	16,6	17	66	150
0:21:51	57	16,6	17	67	150
0:21:52	57	16,7	17	67	150
0:21:53	57	16,7	17	67	150
0:21:54	57	16,7	17	67	150
0:21:55	57	16,7	17	67	150
0:21:56	57	16,7	17	67	150
0:21:57	57	16,8	17	67	150
0:21:58	57	16,8	17	67	150
0:21:59	57	16,8	17	67	150
0:22:00	57	16,8	17	67	150
0:22:01	57	16,8	17	67	150
0:22:02	57	16,9	17	67	150
0:22:03	57	16,9	17	67	150
0:22:04	57	16,9	17	67	150
0:22:05	57	16,9	17	67	150
0:22:06	58	16,9	17	67	150
0:22:07	58	17,0	17	67	150
0:22:08	58	17,0	17	67	150
0:22:09	58	17,0	17	67	150
0:22:10	58	17,0	17	67	150
0:22:11	58	17,0	17	67	150
0:22:12	58	17,1	17	67	150
0:22:13	58	17,1	17	67	150
0:22:14	58	17,1	17	67	150
0:22:15	58	17,0	17	67	150
0:22:16	58	16,9	17	67	150
0:22:17	58	16,9	17	67	150
0:22:18	58	16,9	17	67	150
0:22:19	58	16,9	17	67	150
0:22:20	58	16,9	17	67	150
0:22:21	58	16,9	17	67	150
0:22:22	58	17,0	17	67	150
0:22:23	58	17,0	17	67	150
0:22:24	58	17,0	17	68	150
0:22:25	58	17,0	17	68	150
0:22:26	58	17,0	17	67	150
0:22:27	58	17,1	17	68	150
0:22:28	58	17,1	17	68	150
0:22:29	58	17,1	17	68	150
0:22:30	58	17,1	17	67	150
0:22:31	58	17,2	17	67	150
0:22:32	58	17,2	17	68	150
0:22:33	58	17,2	17	68	150
0:22:34	58	17,2	17	68	150
0:22:35	58	17,2	17	68	150
0:22:36	58	17,3	17	68	150
0:22:37	58	17,3	17	68	150
0:22:38	58	17,3	17	68	150
0:22:39	58	17,3	17	68	150
0:22:40	58	17,3	17	68	150
0:22:41	58	17,4	17	68	150
0:22:42	58	17,4	17	68	150
0:22:43	58	17,4	17	68	150
0:22:44	58	17,4	17	68	150
0:22:45	58	17,4	17	68	150
0:22:46	58	17,4	17	68	150
0:22:47	58	17,2	17	68	150
0:22:48	58	17,2	17	68	150
0:22:49	58	17,2	17	68	150
0:22:50	58	17,2	17	68	150
0:22:51	58	17,2	17	68	150
0:22:52	58	17,3	17	68	150
0:22:53	58	17,3	17	68	150
0:22:54	58	17,3	17	68	150
0:22:55	58	17,3	17	68	150
0:22:56	58	17,4	17	68	150
0:22:57	59	17,4	17	68	150
0:22:58	59	17,4	17	68	150
0:22:59	59	17,4	17	68	150
0:23:00	59	17,4	17	68	150
0:23:01	59	17,5	17	68	150
0:23:02	59	17,5	17	69	150
0:23:03	59	17,5	17	69	150
0:23:04	59	17,5	17	69	150
0:23:05	59	17,6	17	69	150
0:23:06	59	17,6	17	69	150
0:23:07	59	17,6	17	69	150
0:23:08	59	17,6	17	69	150
0:23:09	59	17,7	17	69	150
0:23:10	59	17,7	17	69	150
0:23:11	59	17,7	17	69	150
0:23:12	59	17,7	17	69	150
0:23:13	59	17,7	17	69	150
0:23:14	59	17,8	17	69	150
0:23:15	59	17,8	17	69	150
0:23:16	59	17,8	17	69	150
0:23:17	59	17,7	17	69	150
0:23:18	59	17,6	17	69	150
0:23:19	59	17,6	17	69	150
0:23:20	59	17,7	17	69	150
0:23:21	59	17,7	17	69	150
0:23:22	59	17,7	17	69	150
0:23:23	59	17,7	17	69	150
0:23:24	59	17,7	17	69	150
0:23:25	59	17,8	17	69	150
0:23:26	59	17,8	17	69	150
0:23:27	59	17,8	17	69	150
0:23:28	59	17,8	17	69	150
0:23:29	59	17,8	17	69	150
0:23:30	59	17,9	17	69	150
0:23:31	59	17,9	17	70	150
0:23:32	59	17,9	17	69	150
0:23:33	59	17,9	17	69	150
0:23:34	59	18,0	17	69	150
0:23:35	59	18,0	17	69	150
0:23:36	59	18,0	17	69	150
0:23:37	59	18,0	17	70	150
0:23:38	59	18,0	17	69	150
0:23:39	59	18,1	17	70	150
0:23:40	59	18,1	17	70	150
0:23:41	59	18,1	17	70	150
0:23:42	59	17,9	17	70	150
0:23:43	60	17,8	17	70	150
0:23:44	60	17,8	17	70	150
0:23:45	60	17,8	17	70	150
0:23:46	60	17,9	17	70	150
0:23:47	60	17,9	17	70	150
0:23:48	60	17,9	17	70	150
0:23:49	60	17,9	17	70	150
0:23:50	60	17,9	17	70	150
0:23:51	60	18,0	17	70	150
0:23:52	60	18,0	17	70	150
0:23:53	60	18,0	17	70	150
0:23:54	60	18,0	17	70	150
0:23:55	60	18,0	17	70	150
0:23:56	60	18,1	17	70	150
0:23:57	60	18,1	17	70	150
0:23:58	60	18,1	17	70	150
0:23:59	60	18,1	17	70	150
0:24:00	60	18,2	17	70	150
0:24:01	60	18,2	17	70	150
0:24:02	60	18,2	17	70	150
0:24:03	60	18,2	17	70	150
0:24:04	60	18,2	17	70	150
0:24:05	60	18,3	17	71	150
0:24:06	60	18,3	17	70	150
0:24:07	60	18,3	17	70	150
0:24:08	60	18,3	17	71	150
0:24:09	60	18,4	17	71	150
0:24:10	60	18,4	17	70	150
0:24:11	60	18,4	17	70	150
0:24:12	60	18,4	17	71	150
0:24:13	60	18,4	17	71	150
0:24:14	60	18,5	17	71	150
0:24:15	60	18,5	17	71	150
0:24:16	60	18,5	17	71	150
0:24:17	60	18,4	17	71	150
0:24:18	60	18,3	17	71	150
0:24:19	60	18,3	17	71	150
0:24:20	60	18,3	17	71	150
0:24:21	60	18,4	17	71	150
0:24:22	60	18,4	17	71	150
0:24:23	60	18,4	17	71	150
0:24:24	60	18,4	17	71	150
0:24:25	60	18,4	17	71	150
0:24:26	60	18,5	17	71	150
0:24:27	60	18,5	17	71	150
0:24:28	61	18,5	17	71	150
0:24:29	61	18,5	17	71	150
0:24:30	61	18,6	17	71	150
0:24:31	61	18,6	17	71	150
0:24:32	61	18,6	17	71	150
0:24:33	61	18,6	17	71	150
0:24:34	61	18,6	17	71	150
0:24:35	61	18,7	17	71	150
0:24:36	61	18,7	17	71	150
0:24:37	61	18,7	17	71	150
0:24:38	61	18,7	17	71	150
0:24:39	61	18,8	17	71	150
0:24:40	61	18,8	17	71	150
0:24:41	61	18,8	17	71	150
0:24:42	61	18,6	17	71	150
0:24:43	61	18,5	17	72	150
0:24:44	61	18,5	17	71	150
0:24:45	61	18,5	17	72	150
0:24:46	61	18,6	17	72	150
0:24:47	61	18,6	17	72	150
0:24:48	61	18,6	17	72	150
0:24:49	61	18,6	17	72	150
0:24:50	61	18,6	17	72	150
0:24:51	61	18,7	17	72	150
0:24:52	61	18,7	17	72	150
0:24:53	61	18,7	17	72	150
0:24:54	61	18,7	17	72	150
0:24:55	61	18,8	17	72	150
0:24:56	61	18,8	17	72	150
0:24:57	61	18,8	17	72	150
0:24:58	61	18,8	17	72	150
0:24:59	61	18,8	17	72	150
0:25:00	61	18,9	17	72	150
0:25:01	61	18,9	17	72	150
0:25:02	61	18,9	17	72	150
0:25:03	61	18,9	17	72	150
0:25:04	61	19,0	17	72	150
0:25:05	61	19,0	17	72	150
0:25:06	61	19,0	17	72	150
0:25:07	61	19,0	17	72	150
0:25:08	61	19,0	17	72	150
0:25:09	61	19,1	17	72	150
0:25:10	61	19,1	17	72	150
0:25:11	62	19,1	17	72	150
0:25:12	62	19,1	17	72	150
0:25:13	62	19,1	17	72	150
0:25:14	62	19,2	17	72	150
0:25:15	62	19,2	17	72	150
0:25:16	62	19,2	17	73	150
0:25:17	62	19,1	17	72	150
0:25:18	62	19,0	17	73	150
0:25:19	62	19,0	17	72	150
0:25:20	62	19,0	17	72	150
0:25:21	62	19,0	17	72	150
0:25:22	62	19,0	17	73	150
