Repository: ProgWizer/parser

File: project-root/data/Data Acquisition/Data Acquisition/2017 year (147)/17-00029.txt (part 1 of 5)
--Test Summary--
Full Path and File Name	
Instrument Name	7322
Instrument Type	Model 7322 Consistometer - Variable Speed
Instrument Serial Number	
Test Start Date	17.02.2017
Test Start Time	12:48:07
Test Stop Date	17.02.2017
Test Stop Time	14:48:46
Test Length	2:00:39
Final Sample Time Offset	2:00:38
Controller Schedule Name	
Sampling Period	1 second
Comments	MPa 5 (30)
Information	WellID	
Information	Customer	
Information	EngName	
Information	CementClass	G
Information	CementMfr	Krasnoyarsk Cement
Information	Additives	100G: 3%CaCl2
Information	Density	
Information	BHCT	
Information	BHST	
Information	FluidLoss	
Information	JobType	
Calculated Value	Time_30Bc	0:00:05
Calculated Value	Time_70Bc	2:00:38
Initial Temperature (°C)	35 °C
Final Temperature (°C)	22 °C
Initial Pressure (MPa)	0,3 MPa
Final Pressure (MPa)	5,1 MPa
Initial Consistency (Bc)	46 Bc
Final Consistency (Bc)	70 Bc
Initial Wall Temperature (°C)	23 °C
Final Wall Temperature (°C)	20 °C
Initial Motor Speed (RPM)	150 RPM
Final Motor Speed (RPM)	150 RPM
--Data--
Time (HH:MM:SS)	Temperature (°C)	Pressure (MPa)	Consistency (Bc)	Wall Temperature (°C)	Motor Speed (RPM)
0:00:00	35	0,3	46	23	150
0:00:01	35	0,3	46	23	150
0:00:02	35	0,3	46	23	150
0:00:03	35	0,3	46	23	150
0:00:04	35	0,3	46	23	150
0:00:05	35	0,3	46	23	150
0:00:06	35	0,3	46	23	150
0:00:07	35	0,3	46	23	150
0:00:08	35	0,3	46	23	150
0:00:09	35	0,3	46	23	150
0:00:10	35	0,3	46	23	150
0:00:11	35	0,3	46	23	150
0:00:12	36	0,3	46	23	150
0:00:13	35	0,3	46	23	150
0:00:14	35	0,3	46	23	150
0:00:15	35	0,3	46	24	150
0:00:16	36	0,3	46	23	150
0:00:17	36	0,3	46	23	150
0:00:18	36	0,3	46	23	150
0:00:19	36	0,3	46	23	150
0:00:20	35	0,3	46	23	150
0:00:21	35	0,3	46	24	150
0:00:22	35	0,3	46	23	150
0:00:23	35	0,3	46	23	150
0:00:24	35	0,3	46	24	150
0:00:25	35	0,3	46	23	150
0:00:26	35	0,3	46	23	150
0:00:27	35	0,3	46	23	150
0:00:28	35	0,3	46	23	150
0:00:29	35	0,3	46	24	150
0:00:30	35	0,3	46	24	150
0:00:31	35	0,3	46	23	150
0:00:32	35	0,3	46	23	150
0:00:33	35	0,3	46	23	150
0:00:34	35	0,3	46	23	150
0:00:35	35	0,3	46	23	150
0:00:36	35	0,3	46	23	150
0:00:37	35	0,3	46	23	150
0:00:38	35	0,4	46	24	150
0:00:39	35	0,4	46	24	150
0:00:40	35	0,4	46	23	150
0:00:41	35	0,4	46	24	150
0:00:42	35	0,4	46	24	150
0:00:43	35	0,4	46	24	150
0:00:44	35	0,4	46	24	150
0:00:45	35	0,4	46	23	150
0:00:46	35	0,4	46	24	150
0:00:47	35	0,3	46	23	150
0:00:48	35	0,4	46	24	150
0:00:49	35	0,4	46	24	150
0:00:50	35	0,4	46	24	150
0:00:51	35	0,4	46	23	150
0:00:52	35	0,4	46	24	150
0:00:53	35	0,4	46	23	150
0:00:54	35	0,4	46	24	150
0:00:55	35	0,4	46	24	150
0:00:56	35	0,4	46	24	150
0:00:57	35	0,4	46	24	150
0:00:58	35	0,4	46	24	150
0:00:59	35	0,4	46	24	150
0:01:00	35	0,4	46	24	150
0:01:01	35	0,4	46	23	150
0:01:02	35	0,4	46	24	150
0:01:03	35	0,4	46	24	150
0:01:04	35	0,4	46	24	150
0:01:05	34	0,4	46	24	150
0:01:06	34	0,4	46	24	150
0:01:07	34	0,4	46	24	150
0:01:08	34	0,4	46	24	150
0:01:09	34	0,4	46	23	150
0:01:10	34	0,4	46	24	150
0:01:11	34	0,4	46	24	150
0:01:12	34	0,4	46	23	150
0:01:13	34	0,4	46	24	150
0:01:14	34	0,4	46	24	150
0:01:15	34	0,4	46	24	150
0:01:16	34	0,4	46	24	150
0:01:17	34	0,4	46	24	150
0:01:18	34	0,4	46	24	150
0:01:19	34	0,4	46	24	150
0:01:20	34	0,4	47	24	150
0:01:21	34	0,4	47	23	150
0:01:22	34	0,5	47	24	150
0:01:23	34	0,5	47	24	150
0:01:24	34	0,5	47	24	150
0:01:25	34	0,5	47	24	150
0:01:26	34	0,5	47	23	150
0:01:27	34	0,5	47	24	150
0:01:28	34	0,5	47	24	150
0:01:29	34	0,5	47	24	150
0:01:30	34	0,5	47	24	150
0:01:31	34	0,5	47	24	150
0:01:32	34	0,5	47	24	150
0:01:33	34	0,5	47	24	150
0:01:34	34	0,5	47	24	150
0:01:35	34	0,5	47	23	150
0:01:36	34	0,5	47	23	150
0:01:37	34	0,5	47	24	150
0:01:38	34	0,5	47	24	150
0:01:39	34	0,5	47	24	150
0:01:40	34	0,5	47	24	150
0:01:41	34	0,5	47	24	150
0:01:42	34	0,5	47	24	150
0:01:43	34	0,5	47	24	150
0:01:44	34	0,5	47	24	150
0:01:45	33	0,5	47	23	150
0:01:46	33	0,5	47	24	150
0:01:47	33	0,5	47	24	150
0:01:48	33	0,6	47	23	150
0:01:49	33	0,6	47	24	150
0:01:50	33	0,6	47	24	150
0:01:51	33	0,6	47	24	150
0:01:52	33	0,6	47	24	150
0:01:53	33	0,6	47	24	150
0:01:54	33	0,6	47	24	150
0:01:55	33	0,6	47	24	150
0:01:56	33	0,6	47	24	150
0:01:57	33	0,6	47	24	150
0:01:58	33	0,6	47	24	150
0:01:59	33	0,5	47	24	150
0:02:00	33	0,5	47	24	150
0:02:01	33	0,5	47	24	150
0:02:02	33	0,5	47	24	150
0:02:03	33	0,5	47	24	150
0:02:04	33	0,5	47	24	150
0:02:05	33	0,5	47	24	150
0:02:06	33	0,5	47	24	150
0:02:07	33	0,5	47	24	150
0:02:08	33	0,5	47	24	150
0:02:09	33	0,5	47	24	150
0:02:10	33	0,6	47	23	150
0:02:11	33	0,6	47	24	150
0:02:12	33	0,6	47	24	150
0:02:13	33	0,6	47	24	150
0:02:14	33	0,6	47	24	150
0:02:15	33	0,6	47	24	150
0:02:16	33	0,6	47	24	150
0:02:17	33	0,6	47	24	150
0:02:18	33	0,6	47	24	150
0:02:19	33	0,6	47	23	150
0:02:20	33	0,6	47	24	150
0:02:21	33	0,6	47	24	150
0:02:22	33	0,6	47	24	150
0:02:23	33	0,6	47	24	150
0:02:24	33	0,6	47	24	150
0:02:25	33	0,6	47	24	150
0:02:26	33	0,6	47	24	150
0:02:27	33	0,6	47	24	150
0:02:28	33	0,6	47	24	150
0:02:29	33	0,6	47	24	150
0:02:30	33	0,6	47	24	150
0:02:31	33	0,6	47	24	150
0:02:32	33	0,6	47	24	150
0:02:33	32	0,6	47	24	150
0:02:34	32	0,6	47	24	150
0:02:35	32	0,6	47	24	150
0:02:36	32	0,6	47	24	150
0:02:37	32	0,7	47	24	150
0:02:38	32	0,7	47	24	150
0:02:39	32	0,7	47	23	150
0:02:40	32	0,7	47	24	150
0:02:41	32	0,7	47	24	150
0:02:42	32	0,7	47	24	150
0:02:43	32	0,7	47	24	150
0:02:44	32	0,7	47	24	150
0:02:45	32	0,7	47	23	150
0:02:46	32	0,7	47	24	150
0:02:47	32	0,7	47	24	150
0:02:48	32	0,7	47	24	150
0:02:49	32	0,7	47	24	150
0:02:50	32	0,7	46	24	150
0:02:51	32	0,7	46	24	150
0:02:52	32	0,7	46	24	150
0:02:53	32	0,7	46	24	150
0:02:54	32	0,7	46	24	150
0:02:55	32	0,7	46	24	150
0:02:56	32	0,7	46	24	150
0:02:57	32	0,7	46	24	150
0:02:58	32	0,7	46	24	150
0:02:59	32	0,7	46	23	150
0:03:00	32	0,7	46	24	150
0:03:01	32	0,7	46	24	150
0:03:02	32	0,7	46	24	150
0:03:03	32	0,7	46	23	150
0:03:04	32	0,7	46	24	150
0:03:05	32	0,7	46	23	150
0:03:06	32	0,8	46	24	150
0:03:07	32	0,8	46	24	150
0:03:08	32	0,8	46	24	150
0:03:09	32	0,8	46	24	150
0:03:10	32	0,8	46	24	150
0:03:11	32	0,8	46	24	150
0:03:12	32	0,8	46	24	150
0:03:13	32	0,8	46	24	150
0:03:14	32	0,8	46	24	150
0:03:15	32	0,8	46	24	150
0:03:16	32	0,8	46	24	150
0:03:17	32	0,8	46	23	150
0:03:18	32	0,8	46	24	150
0:03:19	32	0,8	46	24	150
0:03:20	32	0,8	46	24	150
0:03:21	32	0,8	46	24	150
0:03:22	32	0,8	46	24	150
0:03:23	32	0,8	46	24	150
0:03:24	32	0,8	46	24	150
0:03:25	32	0,8	46	23	150
0:03:26	32	0,8	46	23	150
0:03:27	32	0,8	46	24	150
0:03:28	32	0,8	46	24	150
0:03:29	32	0,8	46	24	150
0:03:30	32	0,8	46	24	150
0:03:31	32	0,8	46	24	150
0:03:32	32	0,8	46	24	150
0:03:33	32	0,8	46	24	150
0:03:34	32	0,8	46	23	150
0:03:35	32	0,8	46	24	150
0:03:36	32	0,8	46	23	150
0:03:37	32	0,9	46	24	150
0:03:38	32	0,9	46	23	150
0:03:39	32	0,9	46	24	150
0:03:40	32	0,9	46	24	150
0:03:41	32	0,9	46	24	150
0:03:42	32	0,9	46	24	150
0:03:43	32	0,9	46	24	150
0:03:44	32	0,9	46	24	150
0:03:45	32	0,9	46	23	150
0:03:46	32	0,9	46	24	150
0:03:47	32	0,9	46	23	150
0:03:48	32	0,9	46	24	150
0:03:49	32	0,9	46	23	150
0:03:50	32	0,9	46	24	150
0:03:51	32	0,9	46	24	150
0:03:52	32	0,9	46	24	150
0:03:53	32	0,9	46	24	150
0:03:54	32	0,9	45	24	150
0:03:55	32	0,9	45	24	150
0:03:56	32	0,9	45	24	150
0:03:57	32	0,9	45	24	150
0:03:58	32	0,9	45	23	150
0:03:59	32	0,8	45	24	150
0:04:00	32	0,8	45	24	150
0:04:01	32	0,8	45	24	150
0:04:02	32	0,9	45	23	150
0:04:03	32	0,9	45	24	150
0:04:04	32	0,9	45	24	150
0:04:05	32	0,9	45	24	150
0:04:06	32	0,9	45	24	150
0:04:07	32	0,9	45	24	150
0:04:08	32	0,9	45	23	150
0:04:09	32	0,9	45	23	150
0:04:10	32	0,9	45	23	150
0:04:11	32	0,9	45	24	150
0:04:12	32	1,0	45	24	150
0:04:13	32	1,0	45	23	150
0:04:14	31	1,0	45	24	150
0:04:15	31	1,0	45	24	150
0:04:16	31	1,0	45	24	150
0:04:17	31	1,0	45	24	150
0:04:18	31	1,0	45	23	150
0:04:19	31	1,0	45	23	150
0:04:20	31	1,0	45	23	150
0:04:21	31	1,0	45	23	150
0:04:22	31	1,0	45	23	150
0:04:23	31	1,0	45	24	150
0:04:24	31	1,0	45	23	150
0:04:25	31	1,0	45	24	150
0:04:26	31	1,0	45	24	150
0:04:27	31	1,0	45	24	150
0:04:28	31	1,0	45	24	150
0:04:29	31	1,0	45	23	150
0:04:30	31	1,0	45	23	150
0:04:31	31	1,0	45	23	150
0:04:32	31	1,0	45	23	150
0:04:33	31	1,0	45	23	150
0:04:34	31	1,0	45	24	150
0:04:35	31	1,0	45	23	150
0:04:36	31	1,0	45	23	150
0:04:37	31	1,0	45	24	150
0:04:38	31	0,9	45	23	150
0:04:39	31	0,9	45	24	150
0:04:40	31	1,0	45	23	150
0:04:41	31	1,0	45	24	150
0:04:42	31	1,0	45	24	150
0:04:43	31	1,0	45	23	150
0:04:44	31	1,0	45	23	150
0:04:45	31	1,0	45	23	150
0:04:46	31	1,0	45	23	150
0:04:47	31	1,0	45	23	150
0:04:48	31	1,0	45	23	150
0:04:49	31	1,0	45	23	150
0:04:50	31	1,0	45	23	150
0:04:51	31	1,0	45	24	150
0:04:52	31	1,0	45	23	150
0:04:53	31	1,0	45	23	150
0:04:54	31	1,0	45	23	150
0:04:55	31	1,0	45	23	150
0:04:56	31	1,0	45	23	150
0:04:57	31	1,0	45	23	150
0:04:58	31	1,0	45	23	150
0:04:59	31	1,0	45	23	150
0:05:00	31	1,1	45	23	150
0:05:01	31	1,1	45	23	150
0:05:02	31	1,1	45	23	150
0:05:03	31	1,1	45	23	150
0:05:04	31	1,1	45	23	150
0:05:05	31	1,1	45	23	150
0:05:06	31	1,1	44	23	150
0:05:07	31	1,1	44	23	150
0:05:08	31	1,1	44	23	150
0:05:09	31	1,1	44	23	150
0:05:10	31	1,1	44	23	150
0:05:11	31	1,1	44	23	150
0:05:12	31	1,1	44	23	150
0:05:13	31	1,1	44	23	150
0:05:14	31	1,1	44	23	150
0:05:15	31	1,1	44	23	150
0:05:16	31	1,1	44	23	150
0:05:17	31	1,1	44	23	150
0:05:18	31	1,1	44	23	150
0:05:19	31	1,1	44	23	150
0:05:20	31	1,1	44	23	150
0:05:21	31	1,1	44	23	150
0:05:22	31	1,2	44	23	150
0:05:23	31	1,3	44	23	150
0:05:24	31	1,3	44	23	150
0:05:25	31	1,3	44	23	150
0:05:26	31	1,3	44	23	150
0:05:27	31	1,3	44	23	150
0:05:28	31	1,3	44	23	150
0:05:29	31	1,3	44	23	150
0:05:30	31	1,3	44	23	150
0:05:31	31	1,3	44	23	150
0:05:32	31	1,3	44	23	150
0:05:33	31	1,3	44	23	150
0:05:34	31	1,2	44	23	150
0:05:35	31	1,2	44	23	150
0:05:36	31	1,2	44	23	150
0:05:37	31	1,2	44	23	150
0:05:38	31	1,2	44	23	150
0:05:39	31	1,2	44	23	150
0:05:40	31	1,2	44	23	150
0:05:41	31	1,2	44	23	150
0:05:42	31	1,2	44	23	150
0:05:43	30	1,2	44	23	150
0:05:44	30	1,2	44	23	150
0:05:45	30	1,2	44	23	150
0:05:46	30	1,2	44	23	150
0:05:47	30	1,2	44	23	150
0:05:48	30	1,2	44	23	150
0:05:49	30	1,2	44	23	150
0:05:50	30	1,2	44	23	150
0:05:51	30	1,2	44	23	150
0:05:52	30	1,2	44	23	150
0:05:53	30	1,2	44	24	150
0:05:54	30	1,2	44	23	150
0:05:55	30	1,2	44	23	150
0:05:56	30	1,2	44	23	150
0:05:57	30	1,2	44	23	150
0:05:58	30	1,2	44	23	150
0:05:59	30	1,2	44	23	150
0:06:00	30	1,2	44	23	150
0:06:01	30	1,2	44	23	150
0:06:02	30	1,2	44	23	150
0:06:03	30	1,2	44	23	150
0:06:04	30	1,2	44	23	150
0:06:05	30	1,2	44	23	150
0:06:06	30	1,2	44	23	150
0:06:07	30	1,2	44	23	150
0:06:08	30	1,2	44	23	150
0:06:09	30	1,3	44	23	150
0:06:10	30	1,4	44	23	150
0:06:11	30	1,4	44	23	150
0:06:12	30	1,4	44	23	150
0:06:13	30	1,4	44	23	150
0:06:14	30	1,4	44	23	150
0:06:15	30	1,4	44	23	150
0:06:16	30	1,4	44	23	150
0:06:17	30	1,4	44	23	150
0:06:18	30	1,3	44	23	150
0:06:19	30	1,3	44	23	150
0:06:20	30	1,3	44	23	150
0:06:21	30	1,3	44	23	150
0:06:22	30	1,3	44	23	150
0:06:23	30	1,3	44	23	150
0:06:24	30	1,3	44	23	150
0:06:25	30	1,3	44	23	150
0:06:26	30	1,3	44	23	150
0:06:27	30	1,3	44	23	150
0:06:28	30	1,3	44	23	150
0:06:29	30	1,3	44	23	150
0:06:30	30	1,3	44	23	150
0:06:31	30	1,3	44	23	150
0:06:32	30	1,3	44	23	150
0:06:33	30	1,3	44	23	150
0:06:34	30	1,3	44	23	150
0:06:35	30	1,3	44	23	150
0:06:36	30	1,3	44	23	150
0:06:37	30	1,3	44	23	150
0:06:38	30	1,3	44	23	150
0:06:39	30	1,3	44	23	150
0:06:40	30	1,3	44	23	150
0:06:41	30	1,3	44	23	150
0:06:42	30	1,3	44	23	150
0:06:43	30	1,4	43	23	150
0:06:44	30	1,4	43	23	150
0:06:45	30	1,5	43	23	150
0:06:46	30	1,5	43	23	150
0:06:47	30	1,5	43	23	150
0:06:48	30	1,5	43	23	150
0:06:49	30	1,5	43	23	150
0:06:50	30	1,5	43	23	150
0:06:51	30	1,5	43	23	150
0:06:52	30	1,5	43	23	150
0:06:53	30	1,4	43	23	150
0:06:54	30	1,4	43	23	150
0:06:55	30	1,4	43	23	150
0:06:56	30	1,4	43	23	150
0:06:57	30	1,4	43	23	150
0:06:58	30	1,4	43	23	150
0:06:59	30	1,4	43	23	150
0:07:00	30	1,4	43	23	150
0:07:01	30	1,4	43	23	150
0:07:02	30	1,4	43	23	150
0:07:03	30	1,4	43	23	150
0:07:04	30	1,4	43	23	150
0:07:05	30	1,4	43	23	150
0:07:06	30	1,4	43	23	150
0:07:07	30	1,4	43	23	150
0:07:08	30	1,4	43	23	150
0:07:09	30	1,4	43	23	150
0:07:10	30	1,4	43	23	150
0:07:11	30	1,4	43	23	150
0:07:12	30	1,4	43	23	150
0:07:13	30	1,4	43	23	150
0:07:14	30	1,4	43	23	150
0:07:15	30	1,4	43	23	150
0:07:16	30	1,4	43	23	150
0:07:17	29	1,4	43	23	150
0:07:18	29	1,4	43	23	150
0:07:19	29	1,4	43	23	150
0:07:20	29	1,5	43	23	150
0:07:21	29	1,5	43	23	150
0:07:22	29	1,5	43	23	150
0:07:23	29	1,5	43	23	150
0:07:24	29	1,5	43	23	150
0:07:25	29	1,5	43	23	150
0:07:26	29	1,5	43	23	150
0:07:27	29	1,5	43	23	150
0:07:28	29	1,5	43	23	150
0:07:29	29	1,5	43	23	150
0:07:30	29	1,5	43	23	150
0:07:31	29	1,5	43	23	150
0:07:32	29	1,5	43	23	150
0:07:33	29	1,5	43	23	150
0:07:34	29	1,5	43	23	150
0:07:35	29	1,4	43	23	150
0:07:36	29	1,4	43	23	150
0:07:37	29	1,4	43	23	150
0:07:38	29	1,4	43	23	150
0:07:39	29	1,4	43	23	150
0:07:40	29	1,4	43	23	150
0:07:41	29	1,4	43	23	150
0:07:42	29	1,4	43	23	150
0:07:43	29	1,5	43	23	150
0:07:44	29	1,6	43	23	150
0:07:45	29	1,6	43	23	150
0:07:46	29	1,6	43	23	150
0:07:47	29	1,6	43	23	150
0:07:48	29	1,6	43	23	150
0:07:49	29	1,6	43	23	150
0:07:50	29	1,6	43	23	150
0:07:51	29	1,6	43	23	150
0:07:52	29	1,6	43	23	150
0:07:53	29	1,6	43	23	150
0:07:54	29	1,6	43	23	150
0:07:55	29	1,6	43	23	150
0:07:56	29	1,6	43	23	150
0:07:57	29	1,6	43	23	150
0:07:58	29	1,6	43	23	150
0:07:59	29	1,6	42	23	150
0:08:00	29	1,6	42	23	150
0:08:01	29	1,6	42	23	150
0:08:02	29	1,6	42	23	150
0:08:03	29	1,6	42	23	150
0:08:04	29	1,6	42	23	150
0:08:05	29	1,5	42	23	150
0:08:06	29	1,5	42	23	150
0:08:07	29	1,5	42	23	150
0:08:08	29	1,5	42	23	150
0:08:09	29	1,5	42	23	150
0:08:10	29	1,5	42	23	150
0:08:11	29	1,5	42	23	150
0:08:12	29	1,5	42	23	150
0:08:13	29	1,5	42	23	150
0:08:14	29	1,5	42	23	150
0:08:15	29	1,5	42	23	150
0:08:16	29	1,5	42	23	150
0:08:17	29	1,6	42	23	150
0:08:18	29	1,6	42	23	150
0:08:19	29	1,6	42	23	150
0:08:20	29	1,6	42	23	150
0:08:21	29	1,6	42	23	150
0:08:22	29	1,6	42	23	150
0:08:23	29	1,6	42	23	150
0:08:24	29	1,6	42	23	150
0:08:25	29	1,6	42	23	150
0:08:26	29	1,6	42	23	150
0:08:27	29	1,6	42	23	150
0:08:28	29	1,6	42	23	150
0:08:29	29	1,6	42	23	150
0:08:30	29	1,6	42	23	150
0:08:31	29	1,6	42	23	150
0:08:32	29	1,5	42	23	150
0:08:33	29	1,7	42	23	150
0:08:34	29	1,8	42	23	150
0:08:35	29	1,8	42	23	150
0:08:36	29	1,8	42	23	150
0:08:37	29	1,8	42	23	150
0:08:38	29	1,8	42	23	150
0:08:39	29	1,8	42	23	150
0:08:40	29	1,8	42	23	150
0:08:41	29	1,8	42	23	150
0:08:42	29	1,8	42	23	150
0:08:43	29	1,8	42	23	150
0:08:44	29	1,8	42	23	150
0:08:45	29	1,8	42	23	150
0:08:46	29	1,8	42	23	150
0:08:47	29	1,8	42	23	150
0:08:48	29	1,8	42	23	150
0:08:49	29	1,8	42	23	150
0:08:50	29	1,8	42	23	150
0:08:51	29	1,8	42	23	150
0:08:52	29	1,8	42	23	150
0:08:53	29	1,8	42	23	150
0:08:54	29	1,8	42	23	150
0:08:55	29	1,8	42	23	150
0:08:56	29	1,7	42	23	150
0:08:57	29	1,7	42	23	150
0:08:58	29	1,7	42	23	150
0:08:59	29	1,7	42	23	150
0:09:00	29	1,7	42	23	150
0:09:01	29	1,7	42	23	150
0:09:02	29	1,7	42	23	150
0:09:03	29	1,7	42	23	150
0:09:04	29	1,7	42	23	150
0:09:05	29	1,7	42	23	150
0:09:06	29	1,7	42	23	150
0:09:07	28	1,7	42	23	150
0:09:08	29	1,7	42	23	150
0:09:09	28	1,7	42	23	150
0:09:10	29	1,7	42	23	150
0:09:11	29	1,7	42	23	150
0:09:12	28	1,7	42	23	150
0:09:13	28	1,7	42	23	150
0:09:14	28	1,7	42	23	150
0:09:15	28	1,7	42	23	150
0:09:16	28	1,7	42	23	150
0:09:17	28	1,7	42	23	150
0:09:18	28	1,7	42	23	150
0:09:19	28	1,7	42	23	150
0:09:20	28	1,8	42	23	150
0:09:21	28	1,8	42	23	150
0:09:22	28	1,8	42	23	150
0:09:23	28	1,8	42	23	150
0:09:24	28	1,8	42	23	150
0:09:25	28	1,8	42	23	150
0:09:26	28	1,8	41	23	150
0:09:27	28	1,8	41	23	150
0:09:28	28	1,8	41	23	150
0:09:29	28	1,8	41	23	150
0:09:30	28	1,8	41	23	150
0:09:31	28	1,8	41	23	150
0:09:32	28	1,8	41	23	150
0:09:33	28	1,8	41	23	150
0:09:34	28	1,8	41	23	150
0:09:35	28	1,8	41	23	150
0:09:36	28	1,8	41	23	150
0:09:37	28	1,8	41	23	150
0:09:38	28	1,8	41	23	150
0:09:39	28	1,8	41	23	150
0:09:40	28	1,8	41	23	150
0:09:41	28	1,8	41	23	150
0:09:42	28	1,8	41	23	150
0:09:43	28	1,8	41	23	150
0:09:44	28	1,8	41	23	150
0:09:45	28	1,7	41	23	150
0:09:46	28	1,8	41	23	150
0:09:47	28	1,9	41	23	150
0:09:48	28	2,0	41	23	150
0:09:49	28	2,0	41	23	150
0:09:50	28	2,0	41	23	150
0:09:51	28	2,0	41	23	150
0:09:52	28	2,0	41	23	150
0:09:53	28	2,0	41	23	150
0:09:54	28	2,0	41	23	150
0:09:55	28	2,0	41	23	150
0:09:56	28	2,0	41	23	150
0:09:57	28	2,0	41	23	150
0:09:58	28	2,0	41	23	150
0:09:59	28	2,0	41	23	150
0:10:00	28	2,0	41	23	150
0:10:01	28	2,0	41	23	150
0:10:02	28	2,0	41	23	150
0:10:03	28	1,9	41	23	150
0:10:04	28	1,9	41	23	150
0:10:05	28	1,9	41	23	150
0:10:06	28	1,9	41	23	150
0:10:07	28	1,9	41	23	150
0:10:08	28	1,9	41	23	150
0:10:09	28	1,9	41	23	150
0:10:10	28	1,9	41	23	150
0:10:11	28	1,9	41	23	150
0:10:12	28	1,9	41	23	150
0:10:13	28	1,9	41	23	150
0:10:14	28	1,9	41	23	150
0:10:15	28	1,9	41	23	150
0:10:16	28	1,9	41	23	150
0:10:17	28	1,9	41	23	150
0:10:18	28	1,9	41	23	150
0:10:19	28	1,9	41	23	150
0:10:20	28	1,9	41	23	150
0:10:21	28	1,9	41	23	150
0:10:22	28	1,9	41	23	150
0:10:23	28	1,9	41	23	150
0:10:24	28	1,9	41	23	150
0:10:25	28	1,9	41	23	150
0:10:26	28	1,9	41	23	150
0:10:27	28	1,9	41	23	150
0:10:28	28	1,9	41	23	150
0:10:29	28	1,9	41	23	150
0:10:30	28	1,9	41	23	150
0:10:31	28	1,9	41	23	150
0:10:32	28	2,1	41	23	150
0:10:33	28	2,2	41	23	150
0:10:34	28	2,2	41	23	150
0:10:35	28	2,2	41	23	150
0:10:36	28	2,2	41	23	150
0:10:37	28	2,2	41	23	150
0:10:38	28	2,2	41	23	150
0:10:39	28	2,2	41	23	150
0:10:40	28	2,2	41	23	150
0:10:41	28	2,2	41	23	150
0:10:42	28	2,2	41	23	150
0:10:43	28	2,2	41	23	150
0:10:44	28	2,2	41	23	150
0:10:45	28	2,2	41	23	150
0:10:46	28	2,2	41	23	150
0:10:47	28	2,2	41	23	150
0:10:48	28	2,2	41	23	150
0:10:49	28	2,2	41	23	150
0:10:50	28	2,2	41	23	150
0:10:51	28	2,2	41	23	150
0:10:52	28	2,2	41	23	150
0:10:53	28	2,2	41	23	150
0:10:54	28	2,2	41	23	150
0:10:55	28	2,2	41	23	150
0:10:56	28	2,2	41	23	150
0:10:57	28	2,2	41	23	150
0:10:58	28	2,2	41	23	150
0:10:59	28	2,2	41	23	150
0:11:00	28	2,2	41	23	150
0:11:01	28	2,2	41	23	150
0:11:02	28	2,2	41	23	150
0:11:03	28	2,2	41	23	150
0:11:04	28	2,2	41	23	150
0:11:05	28	2,2	41	23	150
0:11:06	28	2,2	41	23	150
0:11:07	28	2,1	41	23	150
0:11:08	28	2,1	41	23	150
0:11:09	28	2,1	41	23	150
0:11:10	28	2,1	41	23	150
0:11:11	28	2,1	41	23	150
0:11:12	28	2,1	41	23	150
0:11:13	28	2,1	41	23	150
0:11:14	28	2,1	41	23	150
0:11:15	28	2,1	40	23	150
0:11:16	28	2,1	40	23	150
0:11:17	28	2,1	40	23	150
0:11:18	28	2,1	40	23	150
0:11:19	28	2,1	40	23	150
0:11:20	27	2,1	40	23	150
0:11:21	27	2,1	40	23	150
0:11:22	27	2,1	40	23	150
0:11:23	27	2,1	40	23	150
0:11:24	27	2,1	40	23	150
0:11:25	27	2,1	40	23	150
0:11:26	27	2,1	40	23	150
0:11:27	27	2,1	40	23	150
0:11:28	27	2,1	40	23	150
0:11:29	27	2,1	40	23	150
0:11:30	27	2,1	40	23	150
0:11:31	27	2,1	40	23	150
0:11:32	27	2,1	40	23	150
0:11:33	27	2,1	40	23	150
0:11:34	27	2,1	40	23	150
0:11:35	27	2,1	40	23	150
0:11:36	27	2,1	40	23	150
0:11:37	27	2,1	40	23	150
0:11:38	27	2,1	40	23	150
0:11:39	27	2,1	40	23	150
0:11:40	27	2,1	40	23	150
0:11:41	27	2,1	40	23	150
0:11:42	27	2,1	40	23	150
0:11:43	27	2,1	40	23	150
0:11:44	27	2,1	40	23	150
0:11:45	27	2,1	40	23	150
0:11:46	27	2,1	40	23	150
0:11:47	27	2,1	40	23	150
0:11:48	27	2,1	40	23	150
0:11:49	27	2,1	40	23	150
0:11:50	27	2,2	40	23	150
0:11:51	27	2,4	40	23	150
0:11:52	27	2,5	40	23	150
0:11:53	27	2,5	40	23	150
0:11:54	27	2,5	40	23	150
0:11:55	27	2,5	40	23	150
0:11:56	27	2,5	40	23	150
0:11:57	27	2,5	40	23	150
0:11:58	27	2,5	40	23	150
0:11:59	27	2,5	40	23	150
0:12:00	27	2,5	40	23	150
0:12:01	27	2,5	40	23	150
0:12:02	27	2,5	40	23	150
0:12:03	27	2,5	40	23	150
0:12:04	27	2,5	40	23	150
0:12:05	27	2,5	40	23	150
0:12:06	27	2,5	40	23	150
0:12:07	27	2,5	40	23	150
0:12:08	27	2,5	40	23	150
0:12:09	27	2,5	40	23	150
0:12:10	27	2,4	40	23	150
0:12:11	27	2,4	40	23	150
0:12:12	27	2,4	40	23	150
0:12:13	27	2,4	40	23	150
0:12:14	27	2,4	40	23	150
0:12:15	27	2,4	40	23	150
0:12:16	27	2,4	40	23	150
0:12:17	27	2,4	40	23	150
0:12:18	27	2,4	40	23	150
0:12:19	27	2,4	40	23	150
0:12:20	27	2,4	40	23	150
0:12:21	27	2,4	40	23	150
0:12:22	27	2,4	40	23	150
0:12:23	27	2,4	40	23	150
0:12:24	27	2,4	40	23	150
0:12:25	27	2,4	40	23	150
0:12:26	27	2,4	40	23	150
0:12:27	27	2,4	40	23	150
0:12:28	27	2,4	40	23	150
0:12:29	27	2,4	40	23	150
0:12:30	27	2,4	40	23	150
0:12:31	27	2,4	40	23	150
0:12:32	27	2,4	40	23	150
0:12:33	27	2,4	40	23	150
0:12:34	27	2,4	40	23	150
0:12:35	27	2,4	40	23	150
0:12:36	27	2,4	40	23	150
0:12:37	27	2,4	40	23	150
0:12:38	27	2,4	40	23	150
0:12:39	27	2,4	40	23	150
0:12:40	27	2,4	40	23	150
0:12:41	27	2,4	40	23	150
0:12:42	27	2,4	40	23	150
0:12:43	27	2,4	40	23	150
0:12:44	27	2,4	40	23	150
0:12:45	27	2,4	40	23	150
0:12:46	27	2,4	40	23	150
0:12:47	27	2,3	40	23	150
0:12:48	27	2,3	40	23	150
0:12:49	27	2,3	40	23	150
0:12:50	27	2,3	40	23	150
0:12:51	27	2,3	40	23	150
0:12:52	27	2,3	40	23	150
0:12:53	27	2,3	40	23	150
0:12:54	27	2,3	40	23	150
0:12:55	27	2,3	40	23	150
0:12:56	27	2,3	40	23	150
0:12:57	27	2,3	40	23	150
0:12:58	27	2,3	40	23	150
0:12:59	27	2,3	40	23	150
0:13:00	27	2,3	40	23	150
0:13:01	27	2,3	40	23	150
0:13:02	27	2,3	40	23	150
0:13:03	27	2,3	40	23	150
0:13:04	27	2,3	40	23	150
0:13:05	27	2,3	40	23	150
0:13:06	27	2,3	40	23	150
0:13:07	27	2,3	40	23	150
0:13:08	27	2,3	40	23	150
0:13:09	27	2,3	40	23	150
0:13:10	27	2,3	40	23	150
0:13:11	27	2,3	40	23	150
0:13:12	27	2,4	40	23	150
0:13:13	27	2,4	40	23	150
0:13:14	27	2,4	40	23	150
0:13:15	27	2,4	40	23	150
0:13:16	27	2,4	40	23	150
0:13:17	27	2,4	40	23	150
0:13:18	27	2,4	40	23	150
0:13:19	27	2,4	40	23	150
0:13:20	27	2,4	40	23	150
0:13:21	27	2,4	40	23	150
0:13:22	27	2,4	40	23	150
0:13:23	27	2,4	39	23	150
0:13:24	27	2,4	39	23	150
0:13:25	27	2,4	39	22	150
0:13:26	27	2,4	39	23	150
0:13:27	27	2,4	39	23	150
0:13:28	27	2,4	39	23	150
0:13:29	27	2,4	39	23	150
0:13:30	27	2,4	39	23	150
0:13:31	27	2,4	39	23	150
0:13:32	27	2,4	39	23	150
0:13:33	27	2,4	39	23	150
0:13:34	27	2,4	39	22	150
0:13:35	27	2,4	39	23	150
0:13:36	27	2,4	39	22	150
0:13:37	27	2,4	39	23	150
0:13:38	27	2,4	39	22	150
0:13:39	27	2,4	39	23	150
0:13:40	27	2,4	39	23	150
0:13:41	27	2,4	39	23	150
0:13:42	27	2,6	39	23	150
0:13:43	27	2,6	39	23	150
0:13:44	27	2,6	39	23	150
0:13:45	27	2,7	39	23	150
0:13:46	27	2,7	39	23	150
0:13:47	27	2,7	39	23	150
0:13:48	27	2,7	39	23	150
0:13:49	27	2,7	39	23	150
0:13:50	27	2,6	39	23	150
0:13:51	27	2,7	39	23	150
0:13:52	27	2,7	39	23	150
0:13:53	27	2,6	39	23	150
0:13:54	27	2,6	39	23	150
0:13:55	26	2,6	39	23	150
0:13:56	26	2,6	39	22	150
0:13:57	26	2,6	39	23	150
0:13:58	26	2,6	39	23	150
0:13:59	26	2,6	39	23	150
0:14:00	26	2,6	39	23	150
0:14:01	26	2,6	39	23	150
0:14:02	26	2,6	39	23	150
0:14:03	26	2,6	39	22	150
0:14:04	26	2,6	39	23	150
0:14:05	26	2,6	39	23	150
0:14:06	26	2,6	39	23	150
0:14:07	26	2,6	39	23	150
0:14:08	26	2,6	39	23	150
0:14:09	26	2,6	39	22	150
0:14:10	26	2,6	39	23	150
0:14:11	26	2,6	39	22	150
0:14:12	26	2,6	39	22	150
0:14:13	26	2,6	39	23	150
0:14:14	26	2,6	39	22	150
0:14:15	26	2,6	39	23	150
0:14:16	26	2,6	39	23	150
0:14:17	26	2,6	39	23	150
0:14:18	26	2,6	39	22	150
0:14:19	26	2,6	39	22	150
0:14:20	26	2,6	39	22	150
0:14:21	26	2,6	39	22	150
0:14:22	26	2,6	39	22	150
0:14:23	26	2,6	39	22	150
0:14:24	26	2,6	39	23	150
0:14:25	26	2,6	39	23	150
0:14:26	26	2,6	39	23	150
0:14:27	26	2,6	39	22	150
0:14:28	26	2,6	39	22	150
0:14:29	26	2,5	39	22	150
0:14:30	26	2,5	39	23	150
0:14:31	26	2,5	39	22	150
0:14:32	26	2,5	39	23	150
0:14:33	26	2,5	39	22	150
0:14:34	26	2,5	39	22	150
0:14:35	26	2,5	39	23	150
0:14:36	26	2,5	39	23	150
0:14:37	26	2,5	39	23	150
0:14:38	26	2,5	39	22	150
0:14:39	26	2,5	39	23	150
0:14:40	26	2,8	39	22	150
0:14:41	26	2,9	39	23	150
0:14:42	26	2,9	39	22	150
0:14:43	26	2,9	39	23	150
0:14:44	26	2,9	39	22	150
0:14:45	26	2,9	39	23	150
0:14:46	26	2,9	39	22	150
0:14:47	26	2,9	39	23	150
0:14:48	26	2,9	39	23	150
0:14:49	26	2,9	39	22	150
0:14:50	26	2,9	39	23	150
0:14:51	26	2,9	39	23	150
0:14:52	26	2,9	39	22	150
0:14:53	26	2,9	39	22	150
0:14:54	26	2,9	39	22	150
0:14:55	26	2,9	39	22	150
0:14:56	26	2,9	39	22	150
0:14:57	26	2,9	39	22	150
0:14:58	26	2,9	39	22	150
0:14:59	26	2,9	39	22	150
0:15:00	26	2,9	39	22	150
0:15:01	26	2,9	39	22	150
0:15:02	26	2,9	39	22	150
0:15:03	26	2,9	39	22	150
0:15:04	26	2,9	39	22	150
0:15:05	26	2,9	39	23	150
0:15:06	26	2,9	39	22	150
0:15:07	26	2,8	39	22	150
0:15:08	26	2,8	39	22	150
0:15:09	26	2,8	39	22	150
0:15:10	26	2,8	39	23	150
0:15:11	26	2,8	39	22	150
0:15:12	26	2,8	39	22	150
0:15:13	26	2,8	39	22	150
0:15:14	26	2,8	39	23	150
0:15:15	26	2,8	39	22	150
0:15:16	26	2,8	39	23	150
0:15:17	26	2,8	39	22	150
0:15:18	26	2,8	39	23	150
0:15:19	26	2,8	39	22	150
0:15:20	26	2,8	39	23	150
0:15:21	26	2,8	39	23	150
0:15:22	26	2,8	39	22	150
0:15:23	26	2,8	39	22	150
0:15:24	26	2,8	39	22	150
0:15:25	26	2,8	39	22	150
0:15:26	26	2,8	39	22	150
0:15:27	26	2,8	39	22	150
0:15:28	26	2,8	39	22	150
0:15:29	26	2,8	39	22	150
0:15:30	26	2,8	39	22	150
0:15:31	26	2,8	39	22	150
0:15:32	26	2,8	39	22	150
0:15:33	26	2,8	39	22	150
0:15:34	26	2,8	39	22	150
0:15:35	26	2,8	39	22	150
0:15:36	26	2,8	39	22	150
0:15:37	26	2,8	39	22	150
0:15:38	26	2,8	39	22	150
0:15:39	26	2,8	39	22	150
0:15:40	26	2,8	39	22	150
0:15:41	26	2,8	39	22	150
0:15:42	26	2,8	39	22	150
0:15:43	26	2,8	39	22	150
0:15:44	26	2,8	39	22	150
0:15:45	26	2,8	39	22	150
0:15:46	26	2,8	39	22	150
0:15:47	26	2,8	39	22	150
0:15:48	26	2,8	39	22	150
0:15:49	26	2,7	39	22	150
0:15:50	26	2,7	39	22	150
0:15:51	26	2,7	39	22	150
0:15:52	26	2,7	39	22	150
0:15:53	26	2,7	39	22	150
0:15:54	26	2,7	39	22	150
0:15:55	26	2,7	39	22	150
0:15:56	26	2,7	39	22	150
0:15:57	26	2,7	39	22	150
0:15:58	26	2,7	39	22	150
0:15:59	26	2,8	39	22	150
0:16:00	26	2,8	39	22	150
0:16:01	26	2,8	39	22	150
0:16:02	26	2,8	39	22	150
0:16:03	26	2,8	39	22	150
0:16:04	26	2,8	39	22	150
0:16:05	26	2,8	39	22	150
0:16:06	26	2,8	39	22	150
0:16:07	26	2,8	39	22	150
0:16:08	26	2,8	39	22	150
0:16:09	26	2,8	39	22	150
0:16:10	26	2,8	39	22	150
0:16:11	26	2,8	39	22	150
0:16:12	26	3,0	39	22	150
0:16:13	26	3,1	39	22	150
0:16:14	26	3,2	39	22	150
0:16:15	26	3,2	39	22	150
0:16:16	26	3,2	39	23	150
0:16:17	26	3,2	39	22	150
0:16:18	26	3,2	39	22	150
0:16:19	26	3,2	39	22	150
0:16:20	26	3,2	39	22	150
0:16:21	26	3,2	39	22	150
0:16:22	26	3,2	39	22	150
0:16:23	26	3,2	39	22	150
0:16:24	26	3,2	39	22	150
0:16:25	26	3,2	39	22	150
0:16:26	26	3,2	39	22	150
0:16:27	26	3,2	39	22	150
0:16:28	26	3,2	39	22	150
0:16:29	26	3,1	39	22	150
0:16:30	26	3,1	39	22	150
0:16:31	26	3,1	39	22	150
0:16:32	26	3,1	39	22	150
0:16:33	26	3,1	39	22	150
0:16:34	26	3,1	39	22	150
0:16:35	26	3,1	39	22	150
0:16:36	26	3,1	39	22	150
0:16:37	26	3,1	39	22	150
0:16:38	26	3,1	39	22	150
0:16:39	26	3,1	39	22	150
0:16:40	26	3,1	39	22	150
0:16:41	26	3,1	39	22	150
0:16:42	26	3,1	39	22	150
0:16:43	26	3,1	39	22	150
0:16:44	26	3,1	39	22	150
0:16:45	26	3,1	39	22	150
0:16:46	26	3,1	39	22	150
0:16:47	26	3,1	39	22	150
0:16:48	26	3,1	39	22	150
0:16:49	26	3,1	39	22	150
0:16:50	26	3,1	39	22	150
0:16:51	26	3,1	38	22	150
0:16:52	26	3,1	38	22	150
0:16:53	26	3,1	38	22	150
0:16:54	26	3,1	38	22	150
0:16:55	26	3,1	38	22	150
0:16:56	26	3,1	38	22	150
0:16:57	26	3,1	38	22	150
0:16:58	26	3,1	38	22	150
0:16:59	26	3,1	38	22	150
0:17:00	26	3,1	38	22	150
0:17:01	26	3,1	38	22	150
0:17:02	26	3,1	38	22	150
0:17:03	26	3,1	38	22	150
0:17:04	25	3,1	38	22	150
0:17:05	25	3,1	38	22	150
0:17:06	25	3,1	38	22	150
0:17:07	26	3,1	38	22	150
0:17:08	25	3,0	38	22	150
0:17:09	25	3,0	38	22	150
0:17:10	25	3,0	38	22	150
0:17:11	25	3,0	38	22	150
0:17:12	25	3,0	38	22	150
0:17:13	25	3,0	38	22	150
0:17:14	25	3,0	38	22	150
0:17:15	25	3,0	38	22	150
0:17:16	25	3,0	38	22	150
0:17:17	25	3,0	38	22	150
0:17:18	25	3,0	38	22	150
0:17:19	25	3,0	38	22	150
0:17:20	25	3,0	38	22	150
0:17:21	25	3,0	38	22	150
0:17:22	25	3,0	38	22	150
0:17:23	25	3,0	38	22	150
0:17:24	25	3,0	38	22	150
0:17:25	25	3,0	38	22	150
0:17:26	25	3,0	38	22	150
0:17:27	25	3,0	38	22	150
0:17:28	25	3,0	38	22	150
0:17:29	25	3,0	38	22	150
0:17:30	25	3,0	38	22	150
0:17:31	25	3,0	38	22	150
0:17:32	25	3,0	38	22	150
0:17:33	25	3,0	38	22	150
0:17:34	25	3,0	38	22	150
0:17:35	25	3,0	38	22	150
0:17:36	25	3,1	38	22	150
0:17:37	25	3,1	38	22	150
0:17:38	25	3,1	38	22	150
0:17:39	25	3,1	38	22	150
0:17:40	25	3,1	38	22	150
0:17:41	25	3,1	38	22	150
0:17:42	25	3,1	38	22	150
0:17:43	25	3,1	38	22	150
0:17:44	25	3,1	38	22	150
0:17:45	25	3,1	38	22	150
0:17:46	25	3,1	38	22	150
0:17:47	25	3,1	38	22	150
0:17:48	25	3,1	38	22	150
0:17:49	25	3,1	38	22	150
0:17:50	25	3,1	38	22	150
0:17:51	25	3,1	38	22	150
0:17:52	25	3,1	38	22	150
0:17:53	25	3,1	38	22	150
0:17:54	25	3,1	38	22	150
0:17:55	25	3,1	38	22	150
0:17:56	25	3,1	38	22	150
0:17:57	25	3,1	38	22	150
0:17:58	25	3,1	38	22	150
0:17:59	25	3,1	38	22	150
0:18:00	25	3,1	38	22	150
0:18:01	25	3,1	38	22	150
0:18:02	25	3,1	38	22	150
0:18:03	25	3,2	38	22	150
0:18:04	25	3,4	38	22	150
0:18:05	25	3,5	38	22	150
0:18:06	25	3,5	38	22	150
0:18:07	25	3,5	38	22	150
0:18:08	25	3,5	38	22	150
0:18:09	25	3,5	38	22	150
0:18:10	25	3,5	38	22	150
0:18:11	25	3,5	38	22	150
0:18:12	25	3,5	38	22	150
0:18:13	25	3,5	38	22	150
0:18:14	25	3,5	38	22	150
0:18:15	25	3,5	38	22	150
0:18:16	25	3,5	38	22	150
0:18:17	25	3,5	38	22	150
0:18:18	25	3,5	38	22	150
0:18:19	25	3,5	38	22	150
0:18:20	25	3,5	38	22	150
0:18:21	25	3,5	38	22	150
0:18:22	25	3,5	38	22	150
0:18:23	25	3,5	38	22	150
0:18:24	25	3,5	38	22	150
0:18:25	25	3,5	38	22	150
0:18:26	25	3,5	38	22	150
0:18:27	25	3,5	38	22	150
0:18:28	25	3,5	38	22	150
0:18:29	25	3,5	38	22	150
0:18:30	25	3,5	38	22	150
0:18:31	25	3,5	38	22	150
0:18:32	25	3,5	38	22	150
0:18:33	25	3,5	38	22	150
0:18:34	25	3,5	38	22	150
0:18:35	25	3,5	38	22	150
0:18:36	25	3,5	38	22	150
0:18:37	25	3,4	38	22	150
0:18:38	25	3,4	38	22	150
0:18:39	25	3,4	38	22	150
0:18:40	25	3,4	38	22	150
0:18:41	25	3,4	38	22	150
0:18:42	25	3,4	38	22	150
0:18:43	25	3,4	38	22	150
0:18:44	25	3,4	38	22	150
0:18:45	25	3,4	38	22	150
0:18:46	25	3,4	38	22	150
0:18:47	25	3,4	38	22	150
0:18:48	25	3,4	38	22	150
0:18:49	25	3,4	38	22	150
0:18:50	25	3,4	38	22	150
0:18:51	25	3,4	38	22	150
0:18:52	25	3,4	38	22	150
0:18:53	25	3,4	38	22	150
0:18:54	25	3,4	38	22	150
0:18:55	25	3,4	38	22	150
0:18:56	25	3,4	38	22	150
0:18:57	25	3,4	38	22	150
0:18:58	25	3,4	38	22	150
0:18:59	25	3,4	38	22	150
0:19:00	25	3,4	38	22	150
0:19:01	25	3,4	38	22	150
0:19:02	25	3,4	38	22	150
0:19:03	25	3,4	38	22	150
0:19:04	25	3,4	38	22	150
0:19:05	25	3,4	38	22	150
0:19:06	25	3,4	38	22	150
0:19:07	25	3,4	38	22	150
0:19:08	25	3,4	38	22	150
0:19:09	25	3,4	38	22	150
0:19:10	25	3,4	38	22	150
0:19:11	25	3,4	38	22	150
0:19:12	25	3,4	38	22	150
0:19:13	25	3,4	38	22	150
0:19:14	25	3,4	38	22	150
0:19:15	25	3,4	38	22	150
0:19:16	25	3,4	38	22	150
0:19:17	25	3,4	38	22	150
0:19:18	25	3,4	38	22	150
0:19:19	25	3,4	38	22	150
0:19:20	25	3,4	38	22	150
0:19:21	25	3,3	38	22	150
0:19:22	25	3,3	38	22	150
0:19:23	25	3,3	38	22	150
0:19:24	25	3,3	38	22	150
0:19:25	25	3,3	38	22	150
0:19:26	25	3,3	38	22	150
0:19:27	25	3,3	38	22	150
0:19:28	25	3,3	38	22	150
0:19:29	25	3,3	38	22	150
0:19:30	25	3,3	38	22	150
0:19:31	25	3,3	38	22	150
0:19:32	25	3,3	38	22	150
0:19:33	25	3,3	38	22	150
0:19:34	25	3,3	38	22	150
0:19:35	25	3,3	38	22	150
0:19:36	25	3,3	38	22	150
0:19:37	25	3,3	38	22	150
0:19:38	25	3,3	38	22	150
0:19:39	25	3,4	38	22	150
0:19:40	25	3,4	38	22	150
0:19:41	25	3,5	38	22	150
0:19:42	25	3,5	38	22	150
0:19:43	25	3,5	38	22	150
0:19:44	25	3,5	38	22	150
0:19:45	25	3,5	38	22	150
0:19:46	25	3,5	38	22	150
0:19:47	25	3,5	38	22	150
0:19:48	25	3,5	38	22	150
0:19:49	25	3,5	38	22	150
0:19:50	25	3,4	38	22	150
0:19:51	25	3,4	38	22	150
0:19:52	25	3,4	38	22	150
0:19:53	25	3,4	38	22	150
0:19:54	25	3,4	38	22	150
0:19:55	25	3,4	38	22	150
0:19:56	25	3,4	38	22	150
0:19:57	25	3,4	38	22	150
0:19:58	25	3,4	38	22	150
0:19:59	25	3,4	38	22	150
0:20:00	25	3,4	38	22	150
0:20:01	25	3,4	38	22	150
0:20:02	25	3,4	38	22	150
0:20:03	25	3,4	38	22	150
0:20:04	25	3,4	38	22	150
0:20:05	25	3,4	38	22	150
0:20:06	25	3,4	38	22	150
0:20:07	25	3,4	38	22	150
0:20:08	25	3,4	38	22	150
0:20:09	25	3,4	38	22	150
0:20:10	25	3,4	38	22	150
0:20:11	25	3,4	38	22	150
0:20:12	25	3,4	38	22	150
0:20:13	25	3,4	38	22	150
0:20:14	25	3,6	38	22	150
0:20:15	25	3,7	38	22	150
0:20:16	25	3,7	38	22	150
0:20:17	25	3,7	38	22	150
0:20:18	25	3,7	38	22	150
0:20:19	25	3,7	38	22	150
0:20:20	25	3,7	38	22	150
0:20:21	25	3,7	38	22	150
0:20:22	25	3,7	38	22	150
0:20:23	25	3,7	38	22	150
0:20:24	25	3,7	38	22	150
0:20:25	25	3,7	38	22	150
0:20:26	25	3,7	38	22	150
0:20:27	25	3,7	38	22	150
0:20:28	25	3,7	38	22	150
0:20:29	25	3,7	38	22	150
0:20:30	25	3,7	38	22	150
0:20:31	25	3,7	38	22	150
0:20:32	25	3,7	38	22	150
0:20:33	25	3,7	38	22	150
0:20:34	25	3,7	38	22	150
0:20:35	25	3,7	38	22	150
0:20:36	25	3,7	38	22	150
0:20:37	25	3,7	38	22	150
0:20:38	25	3,7	38	22	150
0:20:39	25	3,7	38	22	150
0:20:40	25	3,7	38	22	150
0:20:41	25	3,7	38	22	150
0:20:42	25	3,7	38	22	150
0:20:43	25	3,7	38	22	150
0:20:44	25	3,7	38	22	150
0:20:45	25	3,7	38	22	150
0:20:46	25	3,7	38	22	150
0:20:47	25	3,7	38	22	150
0:20:48	25	3,7	38	22	150
0:20:49	25	3,7	38	22	150
0:20:50	25	3,7	38	22	150
0:20:51	25	3,7	38	22	150
0:20:52	25	3,7	38	22	150
0:20:53	25	3,6	38	22	150
0:20:54	25	3,6	38	22	150
0:20:55	25	3,6	38	22	150
0:20:56	25	3,6	38	22	150
0:20:57	25	3,6	38	22	150
0:20:58	25	3,6	38	22	150
0:20:59	25	3,6	38	22	150
0:21:00	25	3,6	38	22	150
0:21:01	25	3,6	38	22	150
0:21:02	25	3,6	38	22	150
0:21:03	25	3,6	38	22	150
0:21:04	25	3,6	38	22	150
0:21:05	25	3,6	38	22	150
0:21:06	25	3,6	38	22	150
0:21:07	25	3,6	38	22	150
0:21:08	25	3,6	38	22	150
0:21:09	25	3,6	38	22	150
0:21:10	25	3,6	38	22	150
0:21:11	25	3,6	38	22	150
0:21:12	25	3,6	38	22	150
0:21:13	25	3,6	38	22	150
0:21:14	25	3,6	38	22	150
0:21:15	25	3,6	38	22	150
0:21:16	25	3,6	38	22	150
0:21:17	24	3,6	38	22	150
0:21:18	24	3,6	38	22	150
0:21:19	24	3,6	38	22	150
0:21:20	24	3,6	38	22	150
0:21:21	24	3,6	38	22	150
0:21:22	24	3,6	38	22	150
0:21:23	24	3,6	38	22	150
0:21:24	24	3,6	38	22	150
0:21:25	24	3,6	38	22	150
0:21:26	24	3,7	38	22	150
0:21:27	24	3,7	38	22	150
0:21:28	24	3,7	38	22	150
0:21:29	24	3,7	38	22	150
0:21:30	24	3,7	38	22	150
0:21:31	24	3,7	38	22	150
0:21:32	24	3,7	38	22	150
0:21:33	24	3,7	38	22	150
0:21:34	24	3,7	38	22	150
0:21:35	24	3,7	38	22	150
0:21:36	24	3,7	38	22	150
0:21:37	24	3,7	38	22	150
0:21:38	24	3,7	38	22	150
0:21:39	24	3,7	38	22	150
0:21:40	24	3,7	38	22	150
0:21:41	24	3,7	38	22	150
0:21:42	24	3,7	38	22	150
0:21:43	24	3,7	38	22	150
0:21:44	24	3,7	38	22	150
0:21:45	24	3,7	38	22	150
0:21:46	24	3,7	38	22	150
0:21:47	24	3,7	38	22	150
0:21:48	24	3,7	38	22	150
0:21:49	24	3,7	38	22	150
0:21:50	24	3,7	38	22	150
0:21:51	24	3,7	38	22	150
0:21:52	24	3,7	38	22	150
0:21:53	24	3,7	38	22	150
0:21:54	24	3,7	38	22	150
0:21:55	24	3,7	38	22	150
0:21:56	24	3,7	38	22	150
0:21:57	24	3,7	38	22	150
0:21:58	24	3,7	38	22	150
0:21:59	24	3,7	38	22	150
0:22:00	24	3,9	38	22	150
0:22:01	24	4,0	38	22	150
0:22:02	24	4,0	38	22	150
0:22:03	24	4,0	38	22	150
0:22:04	24	4,0	38	22	150
0:22:05	24	4,0	38	22	150
0:22:06	24	4,0	38	22	150
0:22:07	24	4,0	38	22	150
0:22:08	24	4,0	38	22	150
0:22:09	24	4,0	38	22	150
0:22:10	24	4,0	38	22	150
0:22:11	24	4,0	38	22	150
0:22:12	24	4,0	38	22	150
0:22:13	24	4,0	38	22	150
0:22:14	24	4,0	38	22	150
0:22:15	24	4,0	38	22	150
0:22:16	24	4,0	38	22	150
0:22:17	24	4,0	38	22	150
0:22:18	24	4,0	38	22	150
0:22:19	24	4,0	38	22	150
0:22:20	24	4,0	38	22	150
0:22:21	24	4,0	38	22	150
0:22:22	24	4,0	38	22	150
0:22:23	24	4,0	38	22	150
0:22:24	24	4,0	38	22	150
0:22:25	24	4,0	38	22	150
0:22:26	24	4,0	38	22	150
0:22:27	24	4,0	38	22	150
0:22:28	24	4,0	38	22	150
0:22:29	24	4,0	38	22	150
0:22:30	24	4,0	38	22	150
0:22:31	24	4,0	38	22	150
0:22:32	24	4,0	38	22	150
0:22:33	24	3,9	38	22	150
0:22:34	24	3,9	38	22	150
0:22:35	24	3,9	38	22	150
0:22:36	24	3,9	38	22	150
0:22:37	24	3,9	38	22	150
0:22:38	24	3,9	38	22	150
0:22:39	24	3,9	38	22	150
0:22:40	24	3,9	38	22	150
0:22:41	24	3,9	38	22	150
0:22:42	24	3,9	38	22	150
0:22:43	24	3,9	38	22	150
0:22:44	24	3,9	38	22	150
0:22:45	24	3,9	37	22	150
0:22:46	24	3,9	37	22	150
0:22:47	24	3,9	37	22	150
0:22:48	24	3,9	37	22	150
0:22:49	24	3,9	37	22	150
0:22:50	24	3,9	37	22	150
0:22:51	24	3,9	37	22	150
0:22:52	24	3,9	37	22	150
0:22:53	24	3,9	37	22	150
0:22:54	24	3,9	37	22	150
0:22:55	24	3,9	37	22	150
0:22:56	24	3,9	37	22	150
0:22:57	24	3,9	37	22	150
0:22:58	24	3,9	37	22	150
0:22:59	24	3,9	37	22	150
0:23:00	24	3,9	37	22	150
0:23:01	24	3,9	37	22	150
0:23:02	24	3,9	37	22	150
0:23:03	24	3,9	37	22	150
0:23:04	24	3,9	37	22	150
0:23:05	24	3,9	37	22	150
0:23:06	24	3,9	37	22	150
0:23:07	24	3,9	37	22	150
0:23:08	24	3,9	37	22	150
0:23:09	24	3,9	37	22	150
0:23:10	24	3,9	37	22	150
0:23:11	24	3,9	37	22	150
0:23:12	24	3,9	37	22	150
0:23:13	24	4,0	37	22	150
0:23:14	24	4,0	37	22	150
0:23:15	24	4,0	37	22	150
0:23:16	24	4,0	37	22	150
0:23:17	24	4,0	37	22	150
0:23:18	24	4,0	37	22	150
0:23:19	24	4,0	37	22	150
0:23:20	24	4,0	37	22	150
0:23:21	24	4,0	37	22	150
0:23:22	24	4,0	37	22	150
0:23:23	24	4,0	37	22	150
0:23:24	24	4,0	37	22	150
0:23:25	24	4,0	37	22	150
0:23:26	24	4,0	37	22	150
0:23:27	24	4,0	37	22	150
0:23:28	24	4,0	37	22	150
0:23:29	24	4,0	37	22	150
0:23:30	24	4,0	37	22	150
0:23:31	24	4,0	37	22	150
0:23:32	24	4,0	37	22	150
0:23:33	24	4,0	37	22	150
0:23:34	24	4,0	37	22	150
0:23:35	24	4,0	37	22	150
0:23:36	24	4,0	37	22	150
0:23:37	24	4,0	37	22	150
0:23:38	24	4,0	37	22	150
0:23:39	24	4,0	37	22	150
0:23:40	24	4,0	37	22	150
0:23:41	24	4,0	37	22	150
0:23:42	24	4,0	37	22	150
0:23:43	24	4,0	37	22	150
0:23:44	24	4,0	37	22	150
0:23:45	24	4,0	37	22	150
0:23:46	24	4,0	37	22	150
0:23:47	24	4,0	37	22	150
0:23:48	24	4,0	37	22	150
0:23:49	24	4,0	37	22	150
0:23:50	24	4,0	37	22	150
0:23:51	24	4,0	37	22	150
0:23:52	24	4,2	37	22	150
0:23:53	24	4,3	37	22	150
0:23:54	24	4,3	37	22	150
0:23:55	24	4,3	37	22	150
0:23:56	24	4,3	37	22	150
0:23:57	24	4,3	37	22	150
0:23:58	24	4,3	37	22	150
0:23:59	24	4,3	37	22	150
0:24:00	24	4,3	37	22	150
0:24:01	24	4,3	37	22	150
0:24:02	24	4,3	37	22	150
0:24:03	24	4,3	37	22	150
0:24:04	24	4,3	37	22	150
0:24:05	24	4,3	37	22	150
0:24:06	24	4,3	37	22	150
0:24:07	24	4,3	37	22	150
0:24:08	24	4,3	37	22	150
0:24:09	24	4,3	37	22	150
0:24:10	24	4,3	37	22	150
0:24:11	24	4,3	37	22	150
0:24:12	24	4,3	37	22	150
0:24:13	24	4,3	37	22	150
0:24:14	24	4,3	37	22	150
0:24:15	24	4,3	37	22	150
0:24:16	24	4,3	37	22	150
0:24:17	24	4,3	37	22	150
0:24:18	24	4,3	37	22	150
0:24:19	24	4,3	37	22	150
0:24:20	24	4,2	37	22	150
0:24:21	24	4,2	37	22	150
0:24:22	24	4,2	37	22	150
0:24:23	24	4,2	37	22	150
0:24:24	24	4,2	37	22	150
0:24:25	24	4,2	37	22	150
0:24:26	24	4,2	37	22	150
0:24:27	24	4,2	37	22	150
0:24:28	24	4,2	37	22	150
0:24:29	24	4,2	37	22	150
0:24:30	24	4,2	37	22	150
0:24:31	24	4,2	37	22	150
0:24:32	24	4,2	37	22	150
0:24:33	24	4,2	37	22	150
0:24:34	24	4,2	37	22	150
0:24:35	24	4,2	37	22	150
0:24:36	24	4,2	37	21	150
0:24:37	24	4,2	37	22	150
0:24:38	24	4,2	37	22	150
0:24:39	24	4,2	37	22	150
0:24:40	24	4,2	37	22	150
0:24:41	24	4,2	37	22	150
0:24:42	24	4,2	37	21	150
0:24:43	24	4,2	37	22	150
0:24:44	24	4,2	37	22	150
0:24:45	24	4,2	37	22	150
0:24:46	24	4,2	37	22	150
0:24:47	24	4,2	37	22	150
0:24:48	24	4,2	37	22	150
0:24:49	24	4,2	37	21	150
0:24:50	24	4,2	37	22	150
0:24:51	24	4,2	37	22	150
0:24:52	24	4,2	37	22	150
0:24:53	24	4,2	37	22	150
0:24:54	24	4,2	37	22	150
0:24:55	24	4,2	37	22	150
0:24:56	24	4,2	37	22	150
0:24:57	24	4,2	37	22	150
0:24:58	24	4,2	37	21	150
0:24:59	24	4,2	37	22	150
0:25:00	24	4,2	37	22	150
0:25:01	24	4,2	37	22	150
0:25:02	24	4,2	37	22	150
0:25:03	24	4,2	37	22	150
0:25:04	24	4,2	37	22	150
0:25:05	24	4,3	37	22	150
0:25:06	24	4,3	37	22	150
0:25:07	24	4,3	37	22	150
0:25:08	24	4,3	37	22	150
0:25:09	24	4,3	37	22	150
0:25:10	24	4,3	37	22	150
0:25:11	24	4,3	37	22	150
0:25:12	24	4,3	37	22	150
0:25:13	24	4,3	37	22	150
0:25:14	24	4,3	37	22	150
0:25:15	24	4,3	37	22	150
0:25:16	24	4,3	37	22	150
0:25:17	24	4,3	37	22	150
0:25:18	24	4,3	37	22	150
0:25:19	24	4,3	37	22	150
0:25:20	24	4,3	37	22	150
0:25:21	24	4,3	37	22	150
0:25:22	24	4,3	37	21	150
0:25:23	24	4,3	37	22	150
0:25:24	24	4,3	37	22	150
0:25:25	24	4,3	37	22	150
0:25:26	24	4,3	37	21	150
0:25:27	24	4,3	37	22	150
0:25:28	24	4,3	37	22	150
0:25:29	24	4,3	37	22	150
0:25:30	24	4,3	37	22	150
0:25:31	24	4,3	37	22	150
0:25:32	24	4,3	37	22	150
0:25:33	24	4,3	37	21	150
0:25:34	24	4,3	37	22	150
0:25:35	24	4,3	37	22	150
0:25:36	24	4,3	37	22	150
0:25:37	24	4,3	37	22	150
0:25:38	24	4,3	37	22	150
0:25:39	24	4,3	37	22	150
0:25:40	24	4,3	37	22	150
0:25:41	24	4,4	37	22	150
0:25:42	24	4,5	37	22	150
0:25:43	24	4,6	37	22	150
0:25:44	24	4,6	37	22	150
0:25:45	24	4,6	37	22	150
0:25:46	24	4,6	37	22	150
0:25:47	24	4,6	37	22	150
0:25:48	24	4,6	37	22	150
0:25:49	24	4,6	37	22	150
0:25:50	24	4,6	37	22	150
0:25:51	24	4,6	37	22	150
0:25:52	24	4,6	37	22	150
0:25:53	24	4,6	37	22	150
