Repository: ProgWizer/parser

File: project-root/data/Data Acquisition/Data Acquisition/2017 year (147)/17-0003.txt (part 1 of 5)
--Test Summary--
Full Path and File Name	
Instrument Name	SGSA/UCA
Instrument Type	Model 5265 SGSA/UCA
Instrument Serial Number	
Test Start Date	10.01.2017
Test Start Time	14:48:31
Test Stop Date	12.01.2017
Test Stop Time	15:29:25
Test Length	48:40:54
Final Sample Time Offset	48:40:30
Controller Schedule Name	
Sampling Period	30 seconds
Comments	
Information	WellID	
Information	Customer	
Information	EngName	
Information	CementClass	G
Information	CementMfr	Krasnoyarsk Cement
Information	Additives	95G:5Dart-100+0.3%FLOSS-500+0.1%DPC+0.2%LR
Information	Density	1900
Information	BHCT	65
Information	BHST	85
Information	FluidLoss	
Information	JobType	Research
Calculated Value	CS_50	6:14:30
Calculated Value	CS_500	8:21:30
Calculated Value	SGS_Initial	4:39:30
Calculated Value	SGS_Final	6:40:30
Calculated Value	CS_Time8h	2,72 MPa
Calculated Value	CS_Time12h	10,77 MPa
Calculated Value	Time_SGS_100lb/100ft2	1:34:00
Calculated Value	Time_SGS_500lb/100ft2	5:46:30
Calculated Value	CS_Time24h	17,78 MPa
Calculated Value	CS_Time48h	20,24 MPa
Calculated Curve	Compressive Strength	Compressive strength type B (more than 14 lb/gal)
Calculated Curve	Static Gel Strength	Static gel strength
Initial Temperature (°C)	22 °C
Final Temperature (°C)	85 °C
Initial Pressure (psi)	3330 psi
Final Pressure (psi)	2930 psi
Initial Transit Time (microsec/in)	16,14 microsec/in
Final Transit Time (microsec/in)	8,34 microsec/in
Initial Gel Value	5879
Final Gel Value	8144
Initial Compressive Strength (MPa)	0,00 MPa
Final Compressive Strength (MPa)	20,28 MPa
Initial Static Gel Strength (lb/100ft2)	75,0 lb/100ft2
Final Static Gel Strength (lb/100ft2)	ERROR
--Data--
Time (HH:MM:SS)	Temperature (°C)	Pressure (psi)	Transit Time (microsec/in)	Gel Value	Compressive Strength (MPa)	Static Gel Strength (lb/100ft2)
0:00:00	22	3330	16,14	5879	0,00	75,0
0:00:30	22	3247	16,14	5873	0,00	75,1
0:01:00	22	3183	16,14	5871	0,00	75,3
0:01:30	22	3133	16,15	5856	0,00	75,4
0:02:00	22	3094	16,15	5850	0,00	75,5
0:02:30	22	3059	16,15	5840	0,00	75,7
0:03:00	22	3026	16,17	5828	0,00	75,8
0:03:30	22	2995	16,18	5823	0,00	75,9
0:04:00	22	2966	16,18	5814	0,00	76,1
0:04:30	22	2938	16,19	5807	0,00	76,2
0:05:00	22	2911	16,20	5799	0,00	76,3
0:05:30	22	2886	16,21	5791	0,00	76,5
0:06:00	22	2862	16,21	5784	0,00	76,6
0:06:30	22	2840	16,22	5780	0,00	76,7
0:07:00	22	3416	16,20	5801	0,00	76,9
0:07:30	22	3390	16,18	5797	0,00	77,0
0:08:00	22	3368	16,17	5790	0,00	77,1
0:08:30	22	3347	16,17	5780	0,00	77,3
0:09:00	22	3328	16,18	5774	0,00	77,4
0:09:30	22	3311	16,18	5769	0,00	77,5
0:10:00	22	3295	16,19	5764	0,00	77,7
0:10:30	22	3280	16,19	5754	0,00	77,8
0:11:00	23	3266	16,20	5750	0,00	78,0
0:11:30	23	3252	16,20	5749	0,00	78,1
0:12:00	23	3238	16,21	5738	0,00	78,2
0:12:30	23	3225	16,21	5739	0,00	78,4
0:13:00	23	3213	16,21	5733	0,00	78,5
0:13:30	23	3201	16,21	5725	0,00	78,6
0:14:00	23	3189	16,22	5722	0,00	78,8
0:14:30	23	3177	16,22	5719	0,00	78,9
0:15:00	23	3166	16,22	5719	0,00	79,0
0:15:30	23	3155	16,22	5711	0,00	79,2
0:16:00	23	3145	16,23	5712	0,00	79,3
0:16:30	23	3134	16,23	5704	0,00	79,4
0:17:00	23	3125	16,23	5700	0,00	79,6
0:17:30	23	3115	16,23	5697	0,00	79,7
0:18:00	23	3106	16,24	5698	0,00	79,8
0:18:30	23	3097	16,24	5686	0,00	80,0
0:19:00	23	3088	16,24	5690	0,00	80,1
0:19:30	23	3080	16,24	5686	0,00	80,2
0:20:00	23	3072	16,24	5684	0,00	80,4
0:20:30	23	3064	16,25	5678	0,00	80,5
0:21:00	23	3056	16,25	5676	0,00	80,6
0:21:30	23	3048	16,25	5678	0,00	80,8
0:22:00	23	3041	16,25	5671	0,00	80,9
0:22:30	23	3034	16,26	5666	0,00	81,0
0:23:00	23	3027	16,26	5660	0,00	81,2
0:23:30	23	3020	16,26	5664	0,00	81,3
0:24:00	23	3014	16,26	5662	0,00	81,4
0:24:30	23	3007	16,26	5658	0,00	81,6
0:25:00	23	3001	16,26	5656	0,00	81,7
0:25:30	23	2995	16,27	5653	0,00	81,8
0:26:00	23	2989	16,27	5652	0,00	82,0
0:26:30	23	2983	16,27	5654	0,00	82,1
0:27:00	23	2977	16,27	5647	0,00	82,2
0:27:30	23	2972	16,27	5643	0,00	82,4
0:28:00	23	2966	16,27	5646	0,00	82,5
0:28:30	23	2961	16,27	5640	0,00	82,6
0:29:00	23	2957	16,27	5634	0,00	82,8
0:29:30	23	2952	16,28	5634	0,00	82,9
0:30:00	23	2947	16,28	5638	0,00	83,1
0:30:30	23	2942	16,28	5630	0,00	83,2
0:31:00	23	2937	16,28	5629	0,00	83,3
0:31:30	23	2932	16,28	5630	0,00	83,5
0:32:00	23	2928	16,28	5626	0,00	83,6
0:32:30	23	2923	16,28	5620	0,00	83,7
0:33:00	23	2919	16,28	5620	0,00	83,9
0:33:30	23	2914	16,28	5615	0,00	84,0
0:34:00	23	2910	16,28	5619	0,00	84,1
0:34:30	23	2906	16,29	5620	0,00	84,3
0:35:00	23	2901	16,29	5617	0,00	84,4
0:35:30	23	2897	16,29	5617	0,00	84,5
0:36:00	23	2893	16,29	5611	0,00	84,7
0:36:30	23	2889	16,29	5609	0,00	84,8
0:37:00	23	2885	16,29	5608	0,00	84,9
0:37:30	23	2882	16,29	5608	0,00	85,1
0:38:00	23	2877	16,29	5604	0,00	85,2
0:38:30	23	2873	16,29	5601	0,00	85,3
0:39:00	23	2870	16,29	5604	0,00	85,5
0:39:30	23	2867	16,29	5599	0,00	85,6
0:40:00	23	2864	16,29	5602	0,00	85,7
0:40:30	23	2860	16,29	5601	0,00	85,9
0:41:00	23	2856	16,29	5598	0,00	86,0
0:41:30	23	2853	16,29	5595	0,00	86,1
0:42:00	23	2850	16,29	5590	0,00	86,3
0:42:30	23	2846	16,29	5594	0,00	86,4
0:43:00	23	2843	16,29	5594	0,00	86,5
0:43:30	23	2840	16,29	5585	0,00	86,7
0:44:00	23	2836	16,29	5591	0,00	86,8
0:44:30	23	2833	16,29	5583	0,00	86,9
0:45:00	23	2830	16,29	5584	0,00	87,1
0:45:30	23	2827	16,30	5587	0,00	87,2
0:46:00	23	2824	16,29	5586	0,00	87,3
0:46:30	23	2821	16,29	5583	0,00	87,5
0:47:00	23	2818	16,29	5578	0,00	87,6
0:47:30	23	2815	16,29	5581	0,00	87,7
0:48:00	23	2812	16,29	5578	0,00	87,9
0:48:30	23	2809	16,29	5578	0,00	88,0
0:49:00	23	2806	16,30	5576	0,00	88,1
0:49:30	23	2804	16,30	5574	0,00	88,3
0:50:00	23	2801	16,30	5573	0,00	88,4
0:50:30	23	2798	16,30	5572	0,00	88,6
0:51:00	23	2795	16,30	5571	0,00	88,7
0:51:30	23	2793	16,30	5572	0,00	88,8
0:52:00	23	2790	16,30	5566	0,00	89,0
0:52:30	23	2787	16,30	5567	0,00	89,1
0:53:00	23	2784	16,30	5562	0,00	89,2
0:53:30	23	2782	16,30	5563	0,00	89,4
0:54:00	23	2780	16,30	5564	0,00	89,5
0:54:30	23	2777	16,30	5565	0,00	89,6
0:55:00	23	2774	16,30	5558	0,00	89,8
0:55:30	23	2772	16,30	5556	0,00	89,9
0:56:00	23	2769	16,30	5555	0,00	90,0
0:56:30	23	2767	16,30	5560	0,00	90,2
0:57:00	23	2764	16,30	5552	0,00	90,3
0:57:30	23	2762	16,30	5553	0,00	90,4
0:58:00	23	2760	16,30	5559	0,00	90,6
0:58:30	23	2757	16,30	5551	0,00	90,7
0:59:00	23	2755	16,30	5554	0,00	90,8
0:59:30	23	3373				91,0
1:00:00	23	3367	16,21	5612	0,00	91,1
1:00:30	23	3364	16,21	5609	0,00	91,2
1:01:00	23	3361	16,21	5603	0,00	91,4
1:01:30	23	3359	16,21	5604	0,00	91,5
1:02:00	23	3356	16,21	5599	0,00	91,6
1:02:30	23	3352	16,21	5595	0,00	91,8
1:03:00	23	3349	16,21	5591	0,00	91,9
1:03:30	24	3347	16,22	5590	0,00	92,0
1:04:00	24	3348	16,22	5587	0,00	92,2
1:04:30	24	3354	16,21	5591	0,00	92,3
1:05:00	25	3365	16,21	5582	0,00	92,4
1:05:30	25	3379	16,21	5584	0,00	92,6
1:06:00	25	3394	16,21	5587	0,00	92,7
1:06:30	26	3411	16,21	5590	0,00	92,8
1:07:00	26	3428	16,20	5593	0,00	93,0
1:07:30	26	3444	16,19	5585	0,00	93,1
1:08:00	27	3460	16,19	5594	0,00	93,2
1:08:30	27	3476	16,18	5594	0,00	93,4
1:09:00	28	3493	16,17	5595	0,00	93,5
1:09:30	28	3514	16,16	5599	0,00	93,6
1:10:00	29	3537	16,16	5601	0,00	93,8
1:10:30	29	3564	16,14	5599	0,00	93,9
1:11:00	30	3593	16,13	5604	0,00	94,1
1:11:30	30	3623	16,12	5611	0,00	94,2
1:12:00	31	3655	16,11	5611	0,01	94,3
1:12:30	31	3686	16,11	5615	0,01	94,5
1:13:00	32	3718	16,09	5618	0,01	94,6
1:13:30	32	3749	16,08	5622	0,02	94,7
1:14:00	33	3782	16,06	5624	0,02	94,9
1:14:30	33	3816	16,05	5629	0,03	95,0
1:15:00	34	3851	16,03	5630	0,03	95,1
1:15:30	34	3889	16,02	5635	0,03	95,3
1:16:00	35	3929	16,01	5641	0,04	95,4
1:16:30	36	3970	16,00	5648	0,04	95,5
1:17:00	36	4012	15,98	5648	0,05	95,7
1:17:30	37	4055	15,96	5653	0,05	95,8
1:18:00	37	4096	15,95	5656	0,06	95,9
1:18:30	38	4136	15,93	5659	0,06	96,1
1:19:00	38	4176	15,92	5662	0,07	96,2
1:19:30	39	4217	15,91	5673	0,07	96,3
1:20:00	40	4261	15,89	5673	0,08	96,5
1:20:30	40	4307	15,87	5677	0,08	96,6
1:21:00	41	4356	15,85	5674	0,09	96,7
1:21:30	41	4402	15,84	5683	0,09	96,9
1:22:00	42	4402	15,82	5686	0,10	97,0
1:22:30	43	4387	15,81	5694	0,10	97,1
1:23:00	43	4379	15,80	5700	0,10	97,3
1:23:30	44	4377	15,79	5697	0,11	97,4
1:24:00	44	4377	15,78	5708	0,11	97,5
1:24:30	45	4380	15,77	5708	0,11	97,7
1:25:00	46	4382	15,76	5705	0,12	97,8
1:25:30	46	4383	15,75	5708	0,12	97,9
1:26:00	47	4386	15,74	5708	0,12	98,1
1:26:30	47	4388	15,73	5712	0,13	98,2
1:27:00	48	4388	15,73	5711	0,13	98,3
1:27:30	49	4389	15,72	5712	0,13	98,5
1:28:00	49	4389	15,72	5714	0,13	98,6
1:28:30	50	4389	15,71	5712	0,13	98,7
1:29:00	50	4388	15,70	5713	0,14	98,9
1:29:30	51	4388	15,69	5716	0,14	99,0
1:30:00	52	4388	15,69	5710	0,14	99,2
1:30:30	52	4389	15,67	5715	0,15	99,3
1:31:00	53	4390	15,67	5708	0,15	99,4
1:31:30	53	4388	15,66	5713	0,15	99,6
1:32:00	54	4385	15,65	5707	0,16	99,7
1:32:30	55	4383	15,64	5710	0,16	99,8
1:33:00	55	4384	15,63	5708	0,16	100,0
1:33:30	56	4385	15,63	5711	0,16	100,1
1:34:00	56	4387	15,62	5710	0,16	100,2
1:34:30	57	4389	15,62	5701	0,17	100,4
1:35:00	58	4390	15,61	5707	0,17	100,5
1:35:30	58	4390	15,61	5704	0,17	100,6
1:36:00	59	4390	15,60	5700	0,17	100,8
1:36:30	60	4390	15,60	5701	0,17	100,9
1:37:00	60	4390	15,59	5697	0,18	101,0
1:37:30	61	4391	15,59	5697	0,18	101,2
1:38:00	61	4389	15,58	5693	0,18	101,3
1:38:30	62	4383	15,57	5695	0,18	101,4
1:39:00	62	4372	15,57	5684	0,18	101,6
1:39:30	62	4360	15,57	5686	0,18	101,7
1:40:00	63	4346	15,56	5686	0,18	101,8
1:40:30	63	4332	15,56	5685	0,19	102,0
1:41:00	63	4319	15,56	5678	0,19	102,1
1:41:30	63	4310	15,55	5675	0,19	102,2
1:42:00	64	4303	15,55	5672	0,19	102,4
1:42:30	64	4300	15,55	5671	0,19	102,5
1:43:00	64	4298	15,55	5666	0,19	102,6
1:43:30	64	4297	15,55	5657	0,19	102,8
1:44:00	65	4295	15,54	5658	0,19	102,9
1:44:30	65	4291	15,54	5648	0,19	103,0
1:45:00	65	4285	15,54	5645	0,19	103,2
1:45:30	65	4279	15,54	5650	0,19	103,3
1:46:00	65	4273	15,54	5637	0,19	103,4
1:46:30	65	4269	15,54	5633	0,19	103,6
1:47:00	65	4266	15,54	5630	0,19	103,7
1:47:30	66	4266	15,53	5627	0,20	103,8
1:48:00	66	4267	15,53	5617	0,20	104,0
1:48:30	66	4269	15,53	5616	0,20	104,1
1:49:00	66	4272	15,53	5609	0,20	104,2
1:49:30	66	4273	15,53	5612	0,20	104,4
1:50:00	66	4274	15,53	5604	0,20	104,5
1:50:30	66	4272	15,53	5604	0,20	104,7
1:51:00	66	4269	15,53	5608	0,20	104,8
1:51:30	66	4265	15,53	5602	0,20	104,9
1:52:00	66	4260	15,53	5589	0,20	105,1
1:52:30	66	4254	15,53	5590	0,20	105,2
1:53:00	66	4250	15,53	5583	0,20	105,3
1:53:30	67	4247	15,53	5581	0,20	105,5
1:54:00	67	4246	15,53	5579	0,20	105,6
1:54:30	67	4247	15,53	5574	0,20	105,7
1:55:00	67	4249	15,53	5575	0,20	105,9
1:55:30	67	4251	15,53	5567	0,20	106,0
1:56:00	67	4253	15,53	5563	0,20	106,1
1:56:30	67	4253	15,53	5567	0,20	106,3
1:57:00	67	4251	15,53	5560	0,20	106,4
1:57:30	67	4247	15,53	5552	0,20	106,5
1:58:00	67	4242	15,53	5554	0,20	106,7
1:58:30	67	4235	15,53	5551	0,20	106,8
1:59:00	67	4229	15,53	5549	0,20	106,9
1:59:30	67	4224	15,53	5547	0,20	107,1
2:00:00	67	4221	15,53	5542	0,20	107,2
2:00:30	67	4221	15,53	5534	0,20	107,3
2:01:00	67	4222	15,53	5535	0,20	107,5
2:01:30	67	4225	15,53	5531	0,20	107,6
2:02:00	67	4229	15,53	5528	0,20	107,7
2:02:30	67	4232	15,53	5529	0,20	107,9
2:03:00	67	4235	15,53	5530	0,20	108,0
2:03:30	67	4236	15,53	5525	0,20	108,1
2:04:00	67	4235	15,53	5523	0,20	108,3
2:04:30	67	4234	15,53	5523	0,20	108,4
2:05:00	67	4232	15,53	5521	0,20	108,5
2:05:30	67	4231	15,53	5513	0,20	108,7
2:06:00	67	4231	15,53	5513	0,20	108,8
2:06:30	67	4232	15,53	5507	0,20	108,9
2:07:00	67	4235	15,53	5511	0,20	109,1
2:07:30	67	4238	15,53	5508	0,20	109,2
2:08:00	67	4242	15,53	5506	0,20	109,3
2:08:30	68	4246	15,53	5499	0,20	109,5
2:09:00	68	4248	15,53	5498	0,20	109,6
2:09:30	68	4250	15,53	5496	0,20	109,7
2:10:00	68	4250	15,53	5491	0,20	109,9
2:10:30	68	4250	15,53	5493	0,20	110,0
2:11:00	68	4250	15,53	5494	0,20	110,2
2:11:30	68	4250	15,53	5490	0,20	110,3
2:12:00	68	4251	15,53	5488	0,20	110,4
2:12:30	68	4253	15,53	5484	0,20	110,6
2:13:00	68	4256	15,53	5485	0,20	110,7
2:13:30	68	4259	15,53	5480	0,20	110,8
2:14:00	68	4263	15,53	5483	0,20	111,0
2:14:30	68	4266	15,53	5473	0,20	111,1
2:15:00	68	4269	15,53	5476	0,20	111,2
2:15:30	68	4271	15,53	5478	0,20	111,4
2:16:00	68	4272	15,53	5468	0,20	111,5
2:16:30	68	4273	15,53	5474	0,20	111,6
2:17:00	68	4275	15,53	5469	0,20	111,8
2:17:30	68	4277	15,53	5466	0,20	111,9
2:18:00	68	4278	15,53	5463	0,20	112,0
2:18:30	68	4280	15,53	5467	0,20	112,2
2:19:00	68	4283	15,53	5465	0,20	112,3
2:19:30	68	4286	15,53	5459	0,20	112,4
2:20:00	68	4290	15,53	5458	0,20	112,6
2:20:30	68	4292	15,53	5447	0,20	112,7
2:21:00	69	4295	15,53	5452	0,20	112,8
2:21:30	69	4297	15,53	5459	0,20	113,0
2:22:00	69	4299	15,52	5452	0,20	113,1
2:22:30	69	4300	15,53	5448	0,20	113,2
2:23:00	69	4302	15,53	5449	0,20	113,4
2:23:30	69	4304	15,53	5442	0,20	113,5
2:24:00	69	4307	15,53	5446	0,20	113,6
2:24:30	69	4309	15,53	5440	0,20	113,8
2:25:00	69	4313	15,53	5443	0,20	113,9
2:25:30	69	4316	15,53	5432	0,20	114,0
2:26:00	69	4319	15,53	5433	0,20	114,2
2:26:30	69	4322	15,53	5434	0,20	114,3
2:27:00	69	4324	15,53	5436	0,20	114,4
2:27:30	69	4326	15,53	5425	0,20	114,6
2:28:00	69	4327	15,53	5429	0,20	114,7
2:28:30	69	4328	15,53	5426	0,20	114,8
2:29:00	69	4330	15,52	5422	0,20	115,0
2:29:30	69	4332	15,52	5423	0,20	115,1
2:30:00	69	4335	15,52	5428	0,20	115,3
2:30:30	69	4337	15,52	5427	0,20	115,4
2:31:00	69	4340	15,52	5418	0,20	115,5
2:31:30	69	4343	15,52	5420	0,20	115,7
2:32:00	69	4345	15,52	5411	0,20	115,8
2:32:30	69	4347	15,52	5417	0,20	115,9
2:33:00	70	4349	15,52	5409	0,20	116,1
2:33:30	70	4350	15,52	5410	0,20	116,2
2:34:00	70	4351	15,52	5408	0,20	116,3
2:34:30	70	4352	15,53	5404	0,20	116,5
2:35:00	70	4354	15,52	5405	0,20	116,6
2:35:30	70	4354	15,52	5406	0,20	116,7
2:36:00	70	4355	15,53	5405	0,20	116,9
2:36:30	70	4355	15,53	5399	0,20	117,0
2:37:00	70	4354	15,53	5399	0,20	117,1
2:37:30	70	4353	15,52	5397	0,20	117,3
2:38:00	70	4352	15,53	5394	0,20	117,4
2:38:30	70	4352	15,53	5394	0,20	117,5
2:39:00	70	4352	15,52	5395	0,20	117,7
2:39:30	70	4353	15,53	5390	0,20	117,8
2:40:00	70	4355	15,52	5390	0,20	117,9
2:40:30	70	4357	15,52	5385	0,20	118,1
2:41:00	70	4358	15,53	5386	0,20	118,2
2:41:30	70	4358	15,53	5386	0,20	118,3
2:42:00	70	4358	15,52	5381	0,20	118,5
2:42:30	70	4357	15,53	5386	0,20	118,6
2:43:00	70	4356	15,53	5380	0,20	118,7
2:43:30	70	4354	15,53	5379	0,20	118,9
2:44:00	70	4352	15,53	5375	0,20	119,0
2:44:30	70	4351	15,53	5375	0,20	119,1
2:45:00	70	4352	15,53	5372	0,20	119,3
2:45:30	71	4353	15,53	5374	0,20	119,4
2:46:00	71	4354	15,53	5370	0,20	119,5
2:46:30	71	4355	15,53	5371	0,20	119,7
2:47:00	71	4355	15,53	5361	0,20	119,8
2:47:30	71	4354	15,53	5362	0,20	119,9
2:48:00	71	4352	15,53	5365	0,20	120,1
2:48:30	71	4350	15,53	5361	0,20	120,2
2:49:00	71	4347	15,53	5362	0,20	120,3
2:49:30	71	4345	15,53	5362	0,20	120,5
2:50:00	71	4344	15,53	5353	0,20	120,6
2:50:30	71	4343	15,53	5352	0,20	120,8
2:51:00	71	4344	15,53	5354	0,20	120,9
2:51:30	71	4345	15,53	5351	0,20	121,0
2:52:00	71	4347	15,53	5352	0,20	121,2
2:52:30	71	4348	15,53	5352	0,20	121,3
2:53:00	71	4350	15,53	5348	0,20	121,4
2:53:30	71	4351	15,53	5350	0,20	121,6
2:54:00	71	4352	15,53	5338	0,20	121,7
2:54:30	71	4352	15,53	5342	0,20	121,8
2:55:00	71	4351	15,53	5344	0,20	122,0
2:55:30	71	4350	15,53	5344	0,20	122,1
2:56:00	71	4349	15,53	5340	0,20	122,2
2:56:30	71	4348	15,53	5342	0,20	122,4
2:57:00	71	4347	15,53	5333	0,20	122,5
2:57:30	71	4348	15,53	5332	0,20	122,6
2:58:00	72	4349	15,53	5340	0,20	122,8
2:58:30	72	4350	15,54	5326	0,19	122,9
2:59:00	72	4352	15,54	5325	0,19	123,0
2:59:30	72	4354	15,53	5325	0,20	123,2
3:00:00	72	4355	15,53	5327	0,20	123,3
3:00:30	72	4355	15,53	5326	0,20	123,4
3:01:00	72	4356	15,54	5320	0,19	123,6
3:01:30	72	4355	15,54	5322	0,19	123,7
3:02:00	72	4355	15,54	5320	0,19	123,8
3:02:30	72	4355	15,54	5318	0,19	124,0
3:03:00	72	4355	15,54	5321	0,19	124,1
3:03:30	72	4355	15,54	5314	0,19	124,2
3:04:00	72	4357	15,54	5310	0,19	124,4
3:04:30	72	4358	15,54	5312	0,19	124,5
3:05:00	72	4360	15,54	5309	0,19	124,6
3:05:30	72	4361	15,54	5302	0,19	124,8
3:06:00	72	4363	15,54	5300	0,19	124,9
3:06:30	72	4362	15,54	5310	0,19	125,0
3:07:00	72	4361	15,54	5298	0,19	125,2
3:07:30	72	4360	15,54	5291	0,19	125,3
3:08:00	72	4359	15,54	5299	0,19	125,4
3:08:30	72	4358	15,54	5295	0,19	125,6
3:09:00	72	4357	15,54	5294	0,19	125,7
3:09:30	72	4358	15,54	5291	0,19	125,8
3:10:00	73	4359	15,54	5284	0,19	126,0
3:10:30	73	4360	15,54	5290	0,19	126,1
3:11:00	73	4362	15,54	5283	0,19	126,3
3:11:30	73	4362	15,54	5286	0,19	126,4
3:12:00	73	4363	15,54	5284	0,19	126,5
3:12:30	73	4362	15,54	5281	0,19	126,7
3:13:00	73	4360	15,54	5276	0,19	126,8
3:13:30	73	4358	15,54	5282	0,19	126,9
3:14:00	73	4355	15,54	5275	0,19	127,1
3:14:30	73	4354	15,55	5275	0,19	127,2
3:15:00	73	4352	15,55	5267	0,19	127,3
3:15:30	73	4352	15,55	5272	0,19	127,5
3:16:00	73	4352	15,55	5264	0,19	127,6
3:16:30	73	4353	15,55	5266	0,19	127,7
3:17:00	73	4355	15,55	5266	0,19	127,9
3:17:30	73	4357	15,55	5265	0,19	128,0
3:18:00	73	4358	15,55	5264	0,19	128,1
3:18:30	73	4358	15,55	5257	0,19	128,3
3:19:00	73	4357	15,55	5258	0,19	128,4
3:19:30	73	4356	15,55	5251	0,19	128,5
3:20:00	73	4354	15,55	5249	0,19	128,7
3:20:30	73	4354	15,55	5253	0,19	128,8
3:21:00	73	4353	15,55	5246	0,19	128,9
3:21:30	73	4354	15,55	5249	0,19	129,1
3:22:00	74	4355	15,55	5245	0,19	129,2
3:22:30	74	4356	15,55	5240	0,19	129,3
3:23:00	74	4357	15,56	5247	0,19	129,5
3:23:30	74	4359	15,55	5232	0,19	129,6
3:24:00	74	4359	15,55	5235	0,19	129,7
3:24:30	74	4359	15,55	5226	0,19	129,9
3:25:00	74	4360	15,55	5233	0,19	130,0
3:25:30	74	4359	15,55	5228	0,19	130,1
3:26:00	74	4360	15,56	5225	0,19	130,3
3:26:30	74	4360	15,56	5229	0,19	130,4
3:27:00	74	4360	15,56	5227	0,19	130,5
3:27:30	74	4360	15,56	5213	0,19	130,7
3:28:00	74	4359	15,56	5214	0,19	130,8
3:28:30	74	4359	15,56	5219	0,19	130,9
3:29:00	74	4358	15,56	5214	0,19	131,1
3:29:30	74	4358	15,56	5210	0,19	131,2
3:30:00	74	4358	15,56	5211	0,19	131,4
3:30:30	74	4359	15,56	5202	0,19	131,5
3:31:00	74	4360	15,56	5209	0,19	131,6
3:31:30	74	4362	15,56	5198	0,19	131,8
3:32:00	74	4362	15,56	5200	0,19	131,9
3:32:30	74	4364	15,56	5196	0,19	132,0
3:33:00	74	4365	15,56	5200	0,19	132,2
3:33:30	75	4365	15,56	5190	0,19	132,3
3:34:00	75	4366	15,56	5190	0,18	132,4
3:34:30	75	4366	15,56	5194	0,18	132,6
3:35:00	75	4366	15,56	5184	0,18	132,7
3:35:30	75	4366	15,56	5186	0,18	132,8
3:36:00	75	4366	15,56	5180	0,18	133,0
3:36:30	75	4365	15,57	5175	0,18	133,1
3:37:00	75	4365	15,57	5177	0,18	133,2
3:37:30	75	4365	15,56	5174	0,18	133,4
3:38:00	75	4364	15,57	5173	0,18	133,5
3:38:30	75	4364	15,57	5173	0,18	133,6
3:39:00	75	4364	15,57	5171	0,18	133,8
3:39:30	75	4363	15,57	5159	0,18	133,9
3:40:00	75	4363	15,57	5162	0,18	134,0
3:40:30	75	4362	15,57	5166	0,18	134,2
3:41:00	75	4361	15,57	5153	0,18	134,3
3:41:30	75	4361	15,58	5155	0,18	134,4
3:42:00	75	4360	15,58	5154	0,18	134,6
3:42:30	75	4360	15,58	5140	0,18	134,7
3:43:00	75	4360	15,58	5151	0,18	134,8
3:43:30	75	4359	15,58	5145	0,18	135,0
3:44:00	75	4360	15,58	5136	0,18	135,1
3:44:30	75	4360	15,58	5143	0,18	135,2
3:45:00	75	4361	15,58	5132	0,18	135,4
3:45:30	75	4361	15,58	5139	0,18	135,5
3:46:00	76	4362	15,58	5135	0,18	135,6
3:46:30	76	4361	15,58	5132	0,18	135,8
3:47:00	76	4361	15,58	5124	0,18	135,9
3:47:30	76	4361	15,58	5128	0,18	136,0
3:48:00	76	4360	15,58	5121	0,18	136,2
3:48:30	76	4360	15,58	5123	0,18	136,3
3:49:00	76	4360	15,59	5114	0,18	136,4
3:49:30	76	4361	15,59	5119	0,18	136,6
3:50:00	76	4362	15,59	5112	0,18	136,7
3:50:30	76	4363	15,58	5107	0,18	136,9
3:51:00	76	4364	15,58	5104	0,18	137,0
3:51:30	76	4366	15,59	5105	0,18	137,1
3:52:00	76	4368	15,59	5104	0,18	137,3
3:52:30	76	4370	15,59	5100	0,18	137,4
3:53:00	76	4371	15,59	5095	0,18	137,5
3:53:30	76	4372	15,59	5087	0,18	137,7
3:54:00	76	4373	15,59	5087	0,18	137,8
3:54:30	76	4373	15,59	5075	0,18	137,9
3:55:00	76	4373	15,59	5080	0,18	138,1
3:55:30	76	4373	15,59	5078	0,17	138,2
3:56:00	76	4373	15,59	5075	0,18	138,3
3:56:30	76	4372	15,59	5081	0,17	138,5
3:57:00	76	4372	15,59	5068	0,17	138,6
3:57:30	76	4371	15,60	5065	0,17	138,7
3:58:00	77	4371	15,60	5062	0,17	138,9
3:58:30	77	4371	15,59	5059	0,17	139,0
3:59:00	77	4370	15,60	5059	0,17	139,1
3:59:30	77	4370	15,60	5052	0,17	139,3
4:00:00	77	4370	15,60	5051	0,17	139,4
4:00:30	77	4371	15,60	5051	0,17	139,5
4:01:00	77	4370	15,60	5045	0,17	139,7
4:01:30	77	4370	15,60	5049	0,17	139,8
4:02:00	77	4370	15,60	5040	0,17	139,9
4:02:30	77	4371	15,60	5038	0,17	140,1
4:03:00	77	4372	15,60	5040	0,17	140,2
4:03:30	77	4373	15,61	5031	0,17	140,3
4:04:00	77	4375	15,61	5026	0,17	140,5
4:04:30	77	4376	15,61	5025	0,17	140,6
4:05:00	77	4376	15,61	5021	0,17	140,7
4:05:30	77	4375	15,61	5021	0,17	140,9
4:06:00	77	4374	15,61	5015	0,17	141,0
4:06:30	77	4374	15,61	5005	0,17	141,1
4:07:00	77	4373	15,61	5012	0,17	141,3
4:07:30	77	4372	15,61	5008	0,17	141,4
4:08:00	77	4373	15,61	4999	0,17	141,5
4:08:30	77	4373	15,62	5003	0,17	141,7
4:09:00	77	4373	15,62	5004	0,17	141,8
4:09:30	77	4374	15,62	4994	0,17	141,9
4:10:00	77	4374	15,62	4993	0,16	142,1
4:10:30	78	4375	15,62	4990	0,16	142,2
4:11:00	78	4375	15,62	4982	0,17	142,4
4:11:30	78	4375	15,62	4975	0,16	142,5
4:12:00	78	4376	15,63	4978	0,16	142,6
4:12:30	78	4375	15,63	4978	0,16	142,8
4:13:00	78	4375	15,63	4969	0,16	142,9
4:13:30	78	4373	15,63	4974	0,16	143,0
4:14:00	78	4373	15,63	4972	0,16	143,2
4:14:30	78	4373	15,63	4964	0,16	143,3
4:15:00	78	4372	15,64	4958	0,16	143,4
4:15:30	78	4373	15,64	4952	0,16	143,6
4:16:00	78	4373	15,64	4949	0,16	143,7
4:16:30	78	4374	15,64	4948	0,16	143,8
4:17:00	78	4373	15,64	4950	0,16	144,0
4:17:30	78	4373	15,64	4944	0,16	144,1
4:18:00	78	4372	15,65	4940	0,16	144,2
4:18:30	78	4371	15,65	4936	0,16	144,4
4:19:00	78	4371	15,65	4943	0,16	144,5
4:19:30	78	4371	15,65	4928	0,16	144,6
4:20:00	78	4371	15,65	4936	0,15	144,8
4:20:30	78	4371	15,65	4928	0,15	144,9
4:21:00	78	4372	15,65	4926	0,15	145,0
4:21:30	78	4373	15,66	4929	0,15	145,2
4:22:00	79	4373	15,66	4921	0,15	145,3
4:22:30	79	4372	15,66	4911	0,15	145,4
4:23:00	79	4372	15,66	4919	0,15	145,6
4:23:30	79	4371	15,66	4909	0,15	145,7
4:24:00	79	4370	15,67	4907	0,15	145,8
4:24:30	79	4369	15,67	4914	0,15	146,0
4:25:00	79	4369	15,67	4902	0,15	146,1
4:25:30	79	4368	15,67	4899	0,15	146,2
4:26:00	79	4368	15,67	4899	0,15	146,4
4:26:30	79	4367	15,67	4897	0,15	146,5
4:27:00	79	4368	15,67	4888	0,15	146,6
4:27:30	79	4368	15,68	4897	0,14	146,8
4:28:00	79	4369	15,68	4894	0,15	146,9
4:28:30	79	4369	15,68	4886	0,14	147,0
4:29:00	79	4369	15,68	4890	0,14	147,2
4:29:30	79	4370	15,68	4874	0,14	147,3
4:30:00	79	4371	15,68	4880	0,14	147,5
4:30:30	79	4371	15,68	4876	0,14	147,6
4:31:00	79	4371	15,69	4875	0,14	147,7
4:31:30	79	4369	15,69	4875	0,14	147,9
4:32:00	79	4368	15,69	4872	0,14	148,0
4:32:30	79	4366	15,69	4885	0,14	148,1
4:33:00	79	4364	15,69	4870	0,14	148,3
4:33:30	79	4364	15,69	4872	0,14	148,4
4:34:00	79	4364	15,70	4863	0,14	148,5
4:34:30	80	4364	15,70	4869	0,14	148,7
4:35:00	80	4365	15,70	4862	0,14	148,8
4:35:30	80	4365	15,70	4866	0,14	148,9
4:36:00	80	4366	15,70	4864	0,14	149,1
4:36:30	80	4365	15,71	4868	0,14	149,2
4:37:00	80	4365	15,71	4863	0,14	149,3
4:37:30	80	4365	15,71	4859	0,13	149,5
4:38:00	80	4365	15,71	4865	0,13	149,6
4:38:30	80	4365	15,71	4861	0,13	149,7
4:39:00	80	4366	15,72	4869	0,13	149,9
4:39:30	80	4366	15,72	4856	0,13	150,0
4:40:00	80	4367	15,72	4864	0,13	151,7
4:40:30	80	4367	15,72	4858	0,13	150,4
4:41:00	80	4368	15,72	4861	0,13	151,0
4:41:30	80	4369	15,73	4857	0,13	150,1
4:42:00	80	4369	15,73	4855	0,13	149,6
4:42:30	80	4369	15,73	4861	0,13	150,9
4:43:00	80	4368	15,73	4861	0,13	151,0
4:43:30	80	4368	15,74	4864	0,13	151,7
4:44:00	80	4367	15,74	4854	0,12	149,6
4:44:30	80	4366	15,74	4861	0,12	150,9
4:45:00	80	4365	15,74	4869	0,12	152,7
4:45:30	80	4364	15,74	4861	0,12	151,1
4:46:00	80	4364	15,75	4876	0,12	154,1
4:46:30	81	4365	15,74	4869	0,12	152,8
4:47:00	81	4364	15,75	4870	0,12	152,8
4:47:30	81	4363	15,75	4876	0,12	154,1
4:48:00	81	4362	15,75	4873	0,12	153,4
4:48:30	81	4361	15,76	4880	0,12	155,1
4:49:00	81	4359	15,76	4885	0,12	156,2
4:49:30	81	4356	15,76	4889	0,12	156,9
4:50:00	81	4355	15,76	4883	0,12	155,7
4:50:30	81	4355	15,77	4889	0,12	157,0
4:51:00	81	4355	15,77	4892	0,11	157,6
4:51:30	81	4354	15,77	4895	0,11	158,2
4:52:00	81	4352	15,77	4899	0,11	159,2
4:52:30	81	4350	15,77	4907	0,11	160,9
4:53:00	81	4349	15,77	4915	0,11	162,7
4:53:30	81	4347	15,78	4919	0,11	163,6
4:54:00	81	4345	15,78	4923	0,11	164,5
4:54:30	81	4344	15,78	4930	0,11	166,0
4:55:00	81	4342	15,78	4935	0,11	167,2
4:55:30	81	4339	15,78	4944	0,11	169,3
4:56:00	81	4336	15,78	4947	0,11	169,9
4:56:30	81	4335	15,79	4951	0,11	170,8
4:57:00	81	4332	15,79	4954	0,11	171,4
4:57:30	81	4331	15,79	4971	0,11	175,4
4:58:00	81	4329	15,79	4969	0,11	175,0
4:58:30	82	4328	15,79	4974	0,11	176,1
4:59:00	82	4327	15,80	4982	0,11	177,9
4:59:30	82	4324	15,80	4991	0,10	180,2
5:00:00	82	4321	15,80	4996	0,10	181,3
5:00:30	82	4319	15,80	5010	0,10	184,5
5:01:00	82	4316	15,80	5018	0,10	186,4
5:01:30	82	4312	15,81	5025	0,10	188,3
5:02:00	82	4309	15,81	5036	0,10	190,8
5:02:30	82	4306	15,81	5045	0,10	193,0
5:03:00	82	4302	15,81	5050	0,10	194,4
5:03:30	82	4298	15,81	5056	0,10	195,7
5:04:00	82	4294	15,82	5065	0,10	198,0
5:04:30	82	4289	15,82	5085	0,10	202,9
5:05:00	82	4285	15,82	5085	0,10	203,1
5:05:30	82	4281	15,82	5099	0,10	206,7
5:06:00	82	4278	15,82	5111	0,10	209,7
5:06:30	82	4274	15,82	5116	0,10	211,0
5:07:00	82	4270	15,82	5123	0,10	212,8
5:07:30	82	4267	15,82	5135	0,10	216,0
5:08:00	82	4263	15,83	5146	0,10	218,9
5:08:30	82	4259	15,83	5148	0,10	219,4
5:09:00	82	4254	15,83	5161	0,09	222,9
5:09:30	82	4249	15,83	5173	0,10	226,0
5:10:00	83	4243	15,83	5179	0,09	227,6
5:10:30	83	4238	15,83	5187	0,09	229,9
5:11:00	83	4232	15,84	5202	0,09	234,0
5:11:30	83	4227	15,84	5205	0,09	234,9
5:12:00	83	4221	15,83	5217	0,09	238,2
5:12:30	83	4215	15,83	5216	0,09	238,0
5:13:00	83	4211	15,83	5235	0,09	243,2
5:13:30	83	4205	15,83	5248	0,09	246,9
5:14:00	83	4200	15,84	5251	0,09	247,8
5:14:30	83	4195	15,83	5263	0,09	251,2
5:15:00	83	4189	15,84	5272	0,09	253,9
5:15:30	83	4183	15,84	5275	0,09	254,6
5:16:00	83	4175	15,83	5289	0,09	258,7
5:16:30	83	4167	15,83	5301	0,09	262,4
5:17:00	83	4158	15,83	5303	0,09	262,9
5:17:30	83	4150	15,84	5315	0,09	266,7
5:18:00	83	4142	15,83	5316	0,09	266,9
5:18:30	83	4134	15,83	5331	0,09	271,5
5:19:00	83	4127	15,83	5339	0,09	273,8
5:19:30	83	4119	15,83	5343	0,09	275,3
5:20:00	83	4110	15,83	5346	0,09	276,0
5:20:30	83	4101	15,83	5356	0,09	279,3
5:21:00	83	4092	15,83	5368	0,09	282,9
5:21:30	83	4082	15,83	5375	0,09	285,2
5:22:00	84	4073	15,83	5383	0,10	287,6
5:22:30	84	4063	15,83	5386	0,10	288,7
5:23:00	84	4053	15,83	5389	0,10	289,6
5:23:30	84	4043	15,82	5403	0,10	294,0
5:24:00	84	4033	15,83	5411	0,10	296,5
5:24:30	84	4023	15,82	5415	0,10	297,9
5:25:00	84	4014	15,82	5430	0,10	302,9
5:25:30	84	4004	15,82	5434	0,10	304,3
5:26:00	84	3993	15,82	5445	0,10	308,0
5:26:30	84	3982	15,81	5453	0,10	310,5
5:27:00	84	3971	15,81	5466	0,10	315,0
5:27:30	84	3958	15,81	5468	0,10	315,6
5:28:00	84	3946	15,81	5486	0,10	321,6
5:28:30	84	3934	15,81	5493	0,10	324,1
5:29:00	84	3922	15,80	5508	0,10	329,3
5:29:30	84	3909	15,80	5520	0,10	333,5
5:30:00	84	3897	15,80	5527	0,11	336,2
5:30:30	84	3884	15,79	5539	0,11	340,3
5:31:00	84	3871	15,79	5551	0,11	344,7
5:31:30	84	3857	15,79	5565	0,11	349,7
5:32:00	84	3842	15,79	5574	0,11	353,0
5:32:30	84	3827	15,79	5586	0,11	357,7
5:33:00	84	3812	15,78	5595	0,11	360,8
5:33:30	84	3796	15,78	5610	0,11	366,4
5:34:00	84	3781	15,78	5619	0,11	369,7
5:34:30	85	3766	15,77	5630	0,11	374,1
5:35:00	85	3750	15,77	5634	0,11	375,8
5:35:30	85	3735	15,77	5646	0,11	380,4
5:36:00	85	3720	15,76	5660	0,12	385,6
5:36:30	85	3704	15,76	5672	0,12	390,4
5:37:00	85	3689	15,76	5683	0,12	394,8
5:37:30	85	3673	15,75	5693	0,12	398,9
5:38:00	85	3657	15,75	5703	0,12	403,0
5:38:30	85	3641	15,74	5712	0,12	406,6
5:39:00	85	3623	15,74	5721	0,13	410,4
5:39:30	85	3605	15,73	5731	0,13	414,6
5:40:00	85	3586	15,72	5745	0,13	420,1
5:40:30	85	3566	15,72	5757	0,13	425,4
5:41:00	85	3547	15,71	5768	0,13	430,1
5:41:30	85	3527	15,71	5781	0,14	435,6
5:42:00	85	3507	15,70	5799	0,14	443,6
5:42:30	85	3487	15,70	5818	0,14	451,6
5:43:00	85	3469	15,69	5832	0,14	458,0
5:43:30	85	3449	15,69	5844	0,14	463,7
5:44:00	85	3430	15,68	5867	0,14	473,9
5:44:30	85	3410	15,68	5884	0,15	481,7
5:45:00	85	3389	15,67	5907	0,15	492,5
5:45:30	85	3366	15,67	5922	0,15	499,7
5:46:00	85	3342	15,66	5942	0,15	509,6
5:46:30	85	3316	15,65	5962	0,15	519,3
5:47:00	85	3290	15,64	5982	0,16	529,6
5:47:30	85	3265	15,64	5997	0,16	537,1
5:48:00	85	3240	15,63	6008	0,16	542,4
5:48:30	85	3218	15,62	6026	0,16	552,1
5:49:00	85	3197	15,62	6035	0,17	556,7
5:49:30	85	3178	15,61	6049	0,17	563,8
5:50:00	85	3159	15,60	6055	0,17	567,4
5:50:30	85	3140	15,60	6064	0,17	571,8
5:51:00	85	3120	15,59	6071	0,18	575,5
5:51:30	85	3099	15,58	6076	0,18	578,3
5:52:00	85	3076	15,58	6072	0,18	576,5
5:52:30	85	3052	15,57	6078	0,18	579,3
5:53:00	85	3029	15,56	6073	0,19	576,6
5:53:30	85	3005	15,56	6077	0,19	578,8
5:54:00	85	2983	15,55	6076	0,19	578,4
5:54:30	85	2961	15,55	6072	0,19	576,5
5:55:00	85	2941	15,54	6078	0,19	579,5
5:55:30	85	2921	15,53	6077	0,20	579,2
5:56:00	85	2902	15,52	6077	0,20	579,2
5:56:30	85	2883	15,51	6084	0,20	582,8
5:57:00	85	2864	15,50	6088	0,21	584,9
5:57:30	85	2844	15,50	6095	0,21	588,8
5:58:00	85	2823	15,49	6100	0,21	591,5
5:58:30	85	2803	15,48	6115	0,21	600,0
5:59:00	85	2782	15,48	6128	0,22	607,1
5:59:30	85	2762	15,47	6145	0,22	617,0
6:00:00	85	2742	15,46	6158	0,22	624,5
6:00:30	85	2722	15,45	6179	0,23	636,6
6:01:00	85	2704	15,44	6199	0,23	648,2
6:01:30	85	2687	15,43	6220	0,23	660,9
6:02:00	85	2670	15,42	6241	0,24	673,6
6:02:30	85	3312	15,42	6264	0,24	687,7
6:03:00	85	3302	15,38	6198	0,25	647,5
6:03:30	85	3276	15,34	6241	0,27	673,5
6:04:00	85	3249	15,32	6274	0,28	694,4
6:04:30	85	3224	15,31	6302	0,28	711,7
6:05:00	85	3199	15,30	6322	0,28	725,0
6:05:30	85	3176	15,29	6345	0,29	740,0
6:06:00	85	3155	15,28	6366	0,29	753,9
6:06:30	85	3135	15,27	6385	0,29	767,4
6:07:00	85	3117	15,27	6404	0,30	780,6
6:07:30	85	3101	15,26	6420	0,30	791,5
6:08:00	85	3084	15,25	6436	0,30	802,6
6:08:30	85	3067	15,23	6452	0,31	813,9
6:09:00	85	3049	15,22	6466	0,31	824,5
6:09:30	85	3028	15,22	6473	0,32	829,9
6:10:00	85	3008	15,21	6486	0,32	839,5
6:10:30	85	2987	15,20	6498	0,32	848,1
6:11:00	85	2966	15,19	6505	0,33	853,4
6:11:30	85	2945	15,19	6517	0,33	862,5
6:12:00	85	2926	15,18	6524	0,33	867,5
6:12:30	85	2907	15,17	6533	0,34	874,7
6:13:00	85	2889	15,16	6539	0,34	879,0
6:13:30	85	2872	15,15	6543	0,34	882,2
6:14:00	85	2855	15,14	6553	0,35	889,7
6:14:30	85	2838	15,13	6558	0,35	893,8
6:15:00	85	2820	15,12	6560	0,36	895,2
6:15:30	85	2802	15,11	6566	0,36	900,1
6:16:00	85	2783	15,11	6570	0,36	903,6
6:16:30	85	2764	15,10	6572	0,36	905,0
6:17:00	85	2745	15,09	6579	0,37	910,6
6:17:30	85	2726	15,08	6581	0,37	912,5
6:18:00	85	2707	15,07	6585	0,38	915,1
6:18:30	85	2691	15,06	6588	0,38	917,7
6:19:00	85	2672	15,05	6589	0,38	918,9
6:19:30	85	2653	15,04	6594	0,39	922,6
6:20:00	85	2634	15,03	6598	0,39	925,9
6:20:30	85	2616	15,02	6600	0,40	927,8
6:21:00	85	2599	15,02	6606	0,40	932,3
6:21:30	85	2582	15,01	6611	0,40	936,3
6:22:00	85	2566	15,00	6610	0,41	935,7
6:22:30	85	2550	14,99	6618	0,41	942,2
6:23:00	85	2533	14,98	6622	0,41	945,7
6:23:30	85	2516	14,97	6626	0,42	948,7
6:24:00	85	2499	14,96	6633	0,43	954,2
6:24:30	85	3174	14,95	6640	0,43	960,5
6:25:00	85	3142	14,90	6602	0,45	929,0
6:25:30	85	3119	14,88	6611	0,46	936,4
6:26:00	85	3095	14,86	6626	0,47	948,9
6:26:30	85	3071	14,84	6635	0,48	955,9
6:27:00	85	3049	14,83	6644	0,48	963,3
6:27:30	85	3028	14,82	6653	0,49	971,4
6:28:00	85	3011	14,81	6664	0,49	980,3
6:28:30	85	2994	14,81	6678	0,49	992,2
6:29:00	85	2978	14,80	6689	0,50	1002,3
6:29:30	85	2963	14,79	6702	0,50	1013,1
6:30:00	85	2947	14,78	6715	0,51	1024,5
6:30:30	85	2931	14,77	6727	0,51	1035,2
6:31:00	85	2913	14,75	6739	0,52	1045,7
6:31:30	85	2895	14,74	6752	0,53	1057,9
6:32:00	85	2876	14,73	6764	0,53	1069,2
6:32:30	85	2857	14,72	6777	0,53	1081,0
6:33:00	85	2838	14,71	6788	0,54	1091,4
6:33:30	85	2820	14,70	6806	0,54	1108,1
6:34:00	85	2803	14,70	6818	0,55	1119,2
6:34:30	85	2787	14,68	6831	0,55	1132,0
6:35:00	85	2771	14,67	6845	0,56	1145,0
6:35:30	85	2756	14,66	6855	0,56	1155,2
6:36:00	85	2741	14,65	6869	0,57	1169,3
6:36:30	85	2726	14,64	6880	0,58	1180,5
6:37:00	85	2710	14,63	6895	0,58	1195,5
6:37:30	85	2697	14,62	6909	0,59	1209,3
6:38:00	85	2681	14,61	6919	0,59	1220,1
6:38:30	85	2665	14,60	6932	0,60	1233,0
6:39:00	85	2647	14,60	6938	0,60	1239,2
6:39:30	85	2630	14,59	6946	0,60	1247,7
6:40:00	85	2614	14,57	6959	0,61	1261,8
6:40:30	85	2598	14,56	6971	0,62	1275,0
6:41:00	85	2583	14,55	6983	0,62	
6:41:30	85	3251	14,47	6915	0,66	
6:42:00	85	3229	14,46	6959	0,67	
6:42:30	85	3208	14,45	6980	0,67	
6:43:00	85	3189	14,44	6997	0,68	
6:43:30	85	3170	14,43	7007	0,69	
6:44:00	85	3154	14,42	7021	0,69	
6:44:30	85	3139	14,41	7030	0,70	
6:45:00	85	3126	14,40	7042	0,70	
6:45:30	85	3114	14,38	7054	0,71	
6:46:00	85	3102	14,37	7061	0,72	
6:46:30	85	3089	14,36	7074	0,73	
6:47:00	85	3074	14,34	7083	0,73	
6:47:30	85	3057	14,33	7090	0,74	
6:48:00	85	3039	14,32	7101	0,74	
6:48:30	85	3018	14,31	7110	0,75	
6:49:00	85	2996	14,30	7119	0,76	
6:49:30	85	2975	14,29	7125	0,76	
6:50:00	85	2954	14,27	7131	0,77	
6:50:30	85	2936	14,26	7140	0,78	
6:51:00	85	2920	14,25	7146	0,79	
6:51:30	85	2906	14,24	7154	0,79	
6:52:00	85	2894	14,23	7159	0,80	
6:52:30	85	2881	14,21	7166	0,81	
6:53:00	85	2869	14,20	7172	0,81	
6:53:30	85	2855	14,19	7178	0,82	
6:54:00	85	2841	14,17	7181	0,83	
6:54:30	85	2824	14,16	7189	0,84	
6:55:00	85	2806	14,15	7192	0,85	
6:55:30	85	2788	14,13	7199	0,86	
6:56:00	85	2769	14,12	7200	0,86	
6:56:30	85	2752	14,11	7207	0,87	
6:57:00	85	2738	14,10	7208	0,88	
6:57:30	85	2724	14,08	7213	0,89	
6:58:00	85	2712	14,07	7218	0,90	
6:58:30	85	2700	14,05	7222	0,91	
6:59:00	85	2688	14,04	7227	0,91	
6:59:30	85	2675	14,03	7228	0,92	
7:00:00	85	2661	14,02	7232	0,93	
7:00:30	85	2647		7235		
7:01:00	85	2631	13,98	7236	0,95	
7:01:30	85	2613	13,97	7238	0,96	
7:02:00	85	2596	13,96	7241	0,96	
7:02:30	85	2579	13,95	7243	0,97	
7:03:00	85	2564	13,94	7244	0,98	
7:03:30	85	2550	13,93	7244	0,99	
7:04:00	85	2537	13,66	7249	1,17	
7:04:30	85	2525	13,79	7250	1,08	
7:05:00	85	2515	13,83	7250	1,05	
7:05:30	85	2503	13,84	7252	1,04	
7:06:00	85	2491	13,84	7254	1,05	
7:06:30	85	2477		7251		
7:07:00	85	2462	13,56	7252	1,25	
7:07:30	85	2447	13,69	7256	1,15	
7:08:00	85	2431	13,75	7253	1,11	
7:08:30	85	2415	13,76	7254	1,10	
7:09:00	85	3102	13,74	7166	1,11	
7:09:30	85	3081	13,71	7214	1,13	
7:10:00	85	3061	13,69	7222	1,15	
7:10:30	85	3044	13,67	7230	1,17	
7:11:00	85	3030	13,65	7230	1,18	
7:11:30	85	3019	13,64	7231	1,19	
7:12:00	85	3011	13,62	7232	1,20	
7:12:30	85	3004	13,61	7236	1,21	
7:13:00	85	2997	13,59	7234	1,23	
7:13:30	85	2988	13,57	7234	1,24	
7:14:00	85	2977	13,56	7234	1,25	
7:14:30	85	2963	13,54	7235	1,26	
7:15:00	85	2948	13,53	7234	1,28	
7:15:30	85	2930	13,51	7233	1,29	
7:16:00	85	2911	13,50	7231	1,30	
7:16:30	85	2889	13,48	7230	1,31	
7:17:00	85	2867	13,46	7229	1,33	
7:17:30	85	2844	13,45	7228	1,34	
7:18:00	85	2824	13,43	7228	1,35	
7:18:30	85	2805	13,42	7224	1,36	
7:19:00	85	2789	13,40	7224	1,37	
7:19:30	85	2775	13,39	7220	1,38	
7:20:00	85	2763	13,37	7221	1,40	
7:20:30	85	2751	13,35	7220	1,42	
7:21:00	85	2740	13,34	7216	1,43	
7:21:30	85	2728	13,32	7216	1,44	
7:22:00	85	2716	13,31	7214	1,45	
7:22:30	85	2701	13,29	7213	1,47	
7:23:00	85	2683	13,29	7211	1,47	
7:23:30	85	2666	13,27	7207	1,49	
7:24:00	85	2649	13,25	7205	1,50	
7:24:30	85	2633	13,24	7204	1,52	
7:25:00	85	2618	13,22	7201	1,53	
7:25:30	85	2604	13,21	7200	1,54	
7:26:00	85	2593	13,19	7198	1,55	
7:26:30	85	2583	13,17	7197	1,57	
7:27:00	85	2573	13,16	7191	1,59	
7:27:30	85	2563	13,14	7192	1,60	
7:28:00	85	2551	13,13	7190	1,61	
7:28:30	85	2537	13,11	7187	1,63	
7:29:00	85	3151	13,10	7184	1,64	
7:29:30	85	3205	13,07	7109	1,67	
7:30:00	85	3182	13,04	7186	1,69	
7:30:30	85	3161	13,02	7186	1,71	
7:31:00	85	3141	13,00	7185	1,73	
7:31:30	85	3124	12,98	7184	1,75	
7:32:00	85	3111	12,96	7181	1,77	
7:32:30	85	3102	12,95	7182	1,79	
7:33:00	85	3095	12,93	7181	1,80	
7:33:30	85	3088	12,92	7181	1,82	
7:34:00	85	3082	12,90	7180	1,83	
7:34:30	85	3073	12,89	7177	1,85	
7:35:00	85	3062	12,87	7178	1,87	
7:35:30	85	3049	12,85	7175	1,88	
7:36:00	85	3034	12,84	7175	1,90	
7:36:30	85	3018	12,83	7173	1,91	
7:37:00	85	3003	12,81	7174	1,93	
7:37:30	85	2989	12,80	7171	1,94	
7:38:00	85	2976	12,78	7173	1,96	
7:38:30	85	2965	12,76	7171	1,98	
7:39:00	85	2956	12,75	7171	1,99	
7:39:30	85	2948	12,74	7172	2,01	
7:40:00	85	2941	12,72	7172	2,02	
7:40:30	85	2933	12,71	7171	2,04	
7:41:00	85	2924	12,70	7169	2,05	
7:41:30	85	2913	12,68	7170	2,07	
7:42:00	85	2902	12,66	7168	2,09	
7:42:30	85	2890	12,65	7171	2,10	
7:43:00	85	2877	12,64	7168	2,12	
7:43:30	85	2864	12,63	7170	2,13	
7:44:00	85	2852	12,61	7168	2,15	
7:44:30	85	2841	12,60	7170	2,16	
7:45:00	85	2830	12,58	7170	2,18	
7:45:30	85	2821	12,57	7171	2,19	
7:46:00	85	2813	12,56	7171	2,21	
7:46:30	85	2805	12,55	7169	2,22	
7:47:00	85	2796	12,54	7171	2,24	
7:47:30	85	2787	12,52	7170	2,25	
7:48:00	85	2777	12,51	7171	2,27	
7:48:30	85	2766	12,50	7172	2,29	
7:49:00	85	2755	12,48	7167	2,30	
7:49:30	85	2743	12,47	7168	2,32	
7:50:00	85	2732	12,45	7170	2,34	
7:50:30	85	2721	12,44	7169	2,35	
7:51:00	85	2712	12,43	7169	2,37	
7:51:30	85	2703	12,42	7170	2,38	
7:52:00	85	2694	12,41	7170	2,40	
7:52:30	85	2686	12,39	7168	2,42	
7:53:00	85	2677	12,38	7168	2,44	
7:53:30	85	2668	12,36	7168	2,45	
7:54:00	85	2657	12,35	7167	2,47	
7:54:30	85	2646	12,34	7166	2,48	
7:55:00	85	2635	12,33	7169	2,50	
7:55:30	85	2623	12,32	7167	2,51	
7:56:00	85	2613	12,30	7165	2,53	
7:56:30	85	2604	12,29	7166	2,55	
7:57:00	85	2595	12,28	7166	2,57	
7:57:30	85	3288	12,26	7317	2,59	
7:58:00	85	3275	12,23	7290	2,62	
7:58:30	85	3261	12,22	7231	2,65	
7:59:00	85	3246	12,20	7217	2,67	
7:59:30	85	3233	12,18	7210	2,69	
8:00:00	85	3221	12,17	7208	2,72	
8:00:30	85	3210	12,16	7206	2,73	
8:01:00	85	3201	12,14	7204	2,75	
8:01:30	85	3193	12,13	7207	2,76	
8:02:00	85	3187	12,12	7204	2,78	
8:02:30	85	3180	12,11	7205	2,80	
8:03:00	85	3173	12,10	7207	2,82	
8:03:30	85	3165	12,08	7205	2,84	
8:04:00	85	3155	12,07	7203	2,86	
8:04:30	85	3142	12,06	7206	2,88	
8:05:00	85	3128	12,05	7206	2,89	
8:05:30	85	3112	12,04	7206	2,91	
8:06:00	85	3096	12,03	7211	2,92	
8:06:30	85	3080	12,02	7212	2,94	
8:07:00	85	3066	12,00	7212	2,96	
8:07:30	85	3054	12,00	7214	2,97	
8:08:00	85	3044	11,98	7217	2,99	
8:08:30	85	3036	11,97	7220	3,01	
8:09:00	85	3029	11,96	7224	3,03	
8:09:30	85	3022	11,95	7225	3,04	
8:10:00	85	3013	11,94	7230	3,06	
8:10:30	85	3004	11,93	7233	3,08	
8:11:00	85	2993	11,92	7238	3,09	
8:11:30	85	2980	11,90	7241	3,11	
8:12:00	85	2968	11,89	7244	3,13	
8:12:30	85	2955	11,88	7248	3,15	
8:13:00	85	2943	11,87	7253	3,17	
8:13:30	85	2932	11,86	7257	3,19	
8:14:00	85	2923	11,85	7262	3,21	
8:14:30	85	2916	11,84	7265	3,22	
8:15:00	85	2909	11,83	7268	3,24	
8:15:30	85	2903	11,82	7274	3,26	
8:16:00	85	2896	11,80	7276	3,28	
8:16:30	85	2888	11,79	7281	3,30	
8:17:00	85	2880	11,78	7288	3,32	
8:17:30	85	2872	11,77	7293	3,34	
8:18:00	85	2862	11,76	7297	3,36	
8:18:30	85	2852	11,75	7299	3,37	
8:19:00	85	2841	11,74	7305	3,39	
8:19:30	85	2831	11,73	7310	3,40	
8:20:00	85	2821	11,72	7313	3,42	
8:20:30	85	2811	11,71	7319	3,44	
8:21:00	85	2803	11,69	7324	3,46	
8:21:30	85	2795	11,68	7329	3,49	
8:22:00	85	2789	11,67	7333	3,51	
8:22:30	85	2783	11,66	7337	3,53	
8:23:00	85	2777	11,65	7342	3,54	
8:23:30	85	2770	11,64	7346	3,56	
8:24:00	85	2763	11,63	7352	3,58	
8:24:30	85	2755	11,62	7360	3,60	
8:25:00	85	2745	11,61	7363	3,61	
8:25:30	85	2736	11,60	7369	3,63	
8:26:00	85	2727	11,59	7372	3,66	
8:26:30	85	2719	11,58	7376	3,68	
8:27:00	85	2711	11,57	7381	3,70	
8:27:30	85	2702	11,56	7387	3,72	
8:28:00	85	2695	11,55	7393	3,73	
8:28:30	85	2689	11,54	7398	3,75	
8:29:00	85	2683	11,53	7403	3,77	
8:29:30	85	2678	11,52	7407	3,78	
8:30:00	85	2671	11,51	7409	3,80	
8:30:30	85	2664	11,50	7413	3,82	
8:31:00	85	2656	11,49	7419	3,84	
8:31:30	85	2647	11,48	7425	3,86	
8:32:00	85	2638	11,47	7428	3,89	
8:32:30	85	2628	11,46	7434	3,90	
8:33:00	85	2619	11,45	7438	3,92	
8:33:30	85	2609	11,44	7444	3,94	
8:34:00	85	2601	11,43	7449	3,95	
8:34:30	85	2594	11,43	7453	3,97	
8:35:00	85	2588	11,42	7457	3,99	
8:35:30	85	2582	11,41	7463	4,01	
8:36:00	85	2577	11,39	7468	4,03	
8:36:30	85	2571	11,38	7472	4,06	
8:37:00	85	2564	11,37	7477	4,08	
8:37:30	85	2556	11,36	7483	4,10	
8:38:00	85	2546	11,36	7487	4,12	
8:38:30	85	2537	11,35	7490	4,13	
8:39:00	85	2528	11,34	7497	4,15	
8:39:30	85	2519	11,33	7502	4,17	
8:40:00	85	2511	11,32	7506	4,19	
8:40:30	85	2503	11,31	7511	4,21
