Repository: ProgWizer/parser

File: project-root/data/Data Acquisition/Data Acquisition/2017 year (147)/17-00030.txt
--Test Summary--
Full Path and File Name	
Instrument Name	7322
Instrument Type	Model 7322 Consistometer - Variable Speed
Instrument Serial Number	
Test Start Date	20.02.2017
Test Start Time	10:12:24
Test Stop Date	20.02.2017
Test Stop Time	10:44:29
Test Length	0:32:05
Final Sample Time Offset	0:32:05
Controller Schedule Name	
Sampling Period	1 second
Comments	MPa 5 (30)
Information	WellID	
Information	Customer	
Information	EngName	
Information	CementClass	
Information	CementMfr	
Information	Additives	100G: 12%ASPM+7%CaCl2+3%TA-1+1.2%P200+0.2%R7
Information	Density	1600
Information	BHCT	
Information	BHST	
Information	FluidLoss	
Information	JobType	
Calculated Value	Time_30Bc	0:29:18
Calculated Value	Time_70Bc	0:32:05
Initial Temperature (°C)	33 °C
Final Temperature (°C)	26 °C
Initial Pressure (MPa)	0,6 MPa
Final Pressure (MPa)	5,0 MPa
Initial Consistency (Bc)	10 Bc
Final Consistency (Bc)	72 Bc
Initial Wall Temperature (°C)	25 °C
Final Wall Temperature (°C)	23 °C
Initial Motor Speed (RPM)	150 RPM
Final Motor Speed (RPM)	150 RPM
--Data--
Time (HH:MM:SS)	Temperature (°C)	Pressure (MPa)	Consistency (Bc)	Wall Temperature (°C)	Motor Speed (RPM)
0:00:00	33	0,6	10	25	150
0:00:01	33	0,7	10	25	150
0:00:02	33	0,7	10	25	150
0:00:03	33	0,7	10	25	150
0:00:04	33	0,7	10	25	150
0:00:05	33	0,7	10	25	150
0:00:06	33	0,7	10	25	150
0:00:07	33	0,7	10	25	150
0:00:08	33	0,7	10	25	150
0:00:09	33	0,7	10	25	150
0:00:10	33	0,7	10	25	150
0:00:11	33	0,7	10	25	150
0:00:12	33	0,7	10	25	150
0:00:13	33	0,7	10	25	150
0:00:14	33	0,7	10	25	150
0:00:15	33	0,7	10	25	150
0:00:16	33	0,7	10	25	150
0:00:17	33	0,7	10	25	150
0:00:18	33	0,7	10	25	150
0:00:19	33	0,7	10	25	150
0:00:20	33	0,7	10	25	150
0:00:21	33	0,7	10	25	150
0:00:22	33	0,7	10	25	150
0:00:23	33	0,7	10	25	150
0:00:24	33	0,7	10	25	150
0:00:25	33	0,7	10	25	150
0:00:26	33	0,7	10	25	150
0:00:27	33	0,7	10	25	150
0:00:28	33	0,7	10	25	150
0:00:29	33	0,7	10	25	150
0:00:30	33	0,7	10	25	150
0:00:31	33	0,7	10	25	150
0:00:32	33	0,7	10	25	150
0:00:33	33	0,7	10	25	150
0:00:34	33	0,7	10	25	150
0:00:35	33	0,7	10	25	150
0:00:36	33	0,7	10	25	150
0:00:37	33	0,7	10	25	150
0:00:38	33	0,7	10	25	150
0:00:39	33	0,7	10	25	150
0:00:40	33	0,7	10	25	150
0:00:41	33	0,7	10	25	150
0:00:42	33	0,7	10	25	150
0:00:43	33	0,7	10	25	150
0:00:44	33	0,7	10	25	150
0:00:45	33	0,7	10	25	150
0:00:46	33	0,7	10	25	150
0:00:47	33	0,7	10	25	150
0:00:48	33	0,7	10	25	150
0:00:49	33	0,7	10	25	150
0:00:50	33	0,7	10	25	150
0:00:51	33	0,7	10	25	150
0:00:52	33	0,7	10	26	150
0:00:53	33	0,7	10	25	150
0:00:54	33	0,7	10	26	150
0:00:55	33	0,7	10	26	150
0:00:56	33	0,7	10	26	150
0:00:57	33	0,7	10	26	150
0:00:58	33	0,7	10	25	150
0:00:59	33	0,7	10	26	150
0:01:00	33	0,7	10	26	150
0:01:01	33	0,7	10	26	150
0:01:02	33	0,7	10	26	150
0:01:03	33	0,7	10	26	150
0:01:04	33	0,7	10	26	150
0:01:05	33	0,7	10	26	150
0:01:06	33	0,7	10	26	150
0:01:07	32	0,7	10	26	150
0:01:08	32	0,7	10	25	150
0:01:09	32	0,7	10	26	150
0:01:10	32	0,8	10	26	150
0:01:11	32	0,7	10	26	150
0:01:12	32	0,7	10	26	150
0:01:13	32	0,7	10	25	150
0:01:14	32	0,7	10	26	150
0:01:15	32	0,7	10	26	150
0:01:16	32	0,7	10	26	150
0:01:17	32	0,7	10	26	150
0:01:18	32	0,8	10	26	150
0:01:19	32	0,8	10	26	150
0:01:20	32	0,8	10	26	150
0:01:21	32	0,8	10	26	150
0:01:22	32	0,8	10	26	150
0:01:23	32	0,8	9	26	150
0:01:24	32	0,8	10	26	150
0:01:25	32	0,8	10	26	150
0:01:26	32	0,8	10	26	150
0:01:27	32	0,8	10	26	150
0:01:28	32	0,8	10	26	150
0:01:29	32	0,8	10	26	150
0:01:30	32	0,8	10	26	150
0:01:31	32	0,8	10	26	150
0:01:32	32	0,8	10	26	150
0:01:33	32	0,8	10	25	150
0:01:34	32	0,8	10	26	150
0:01:35	32	0,8	10	26	150
0:01:36	32	0,8	10	26	150
0:01:37	32	0,8	10	26	150
0:01:38	32	0,8	10	26	150
0:01:39	32	0,8	10	26	150
0:01:40	32	0,8	10	26	150
0:01:41	32	0,8	10	26	150
0:01:42	32	0,8	10	26	150
0:01:43	32	0,8	10	25	150
0:01:44	32	0,8	10	26	150
0:01:45	32	0,8	10	26	150
0:01:46	32	0,8	10	26	150
0:01:47	32	0,8	10	26	150
0:01:48	32	0,8	10	26	150
0:01:49	32	0,8	10	26	150
0:01:50	32	0,8	10	26	150
0:01:51	32	0,8	10	26	150
0:01:52	32	0,8	9	26	150
0:01:53	32	0,8	10	26	150
0:01:54	32	0,8	10	26	150
0:01:55	32	0,8	10	26	150
0:01:56	32	0,8	10	26	150
0:01:57	32	0,8	10	26	150
0:01:58	32	0,8	10	26	150
0:01:59	32	0,9	10	26	150
0:02:00	32	0,9	10	26	150
0:02:01	32	0,9	10	26	150
0:02:02	32	0,9	10	26	150
0:02:03	32	0,9	10	26	150
0:02:04	32	0,9	10	26	150
0:02:05	32	0,9	10	26	150
0:02:06	32	0,9	10	26	150
0:02:07	32	0,9	10	26	150
0:02:08	32	0,9	10	26	150
0:02:09	32	0,9	10	26	150
0:02:10	31	0,9	10	26	150
0:02:11	31	0,9	10	26	150
0:02:12	31	0,9	10	26	150
0:02:13	31	0,9	10	26	150
0:02:14	31	0,9	10	26	150
0:02:15	31	0,9	10	26	150
0:02:16	31	0,9	10	26	150
0:02:17	31	0,9	10	26	150
0:02:18	31	0,9	10	26	150
0:02:19	31	0,9	10	26	150
0:02:20	31	0,9	10	26	150
0:02:21	31	0,9	10	26	150
0:02:22	31	0,9	10	25	150
0:02:23	31	0,9	10	26	150
0:02:24	31	0,9	10	26	150
0:02:25	31	0,9	10	26	150
0:02:26	31	0,9	10	26	150
0:02:27	31	0,9	10	26	150
0:02:28	31	0,9	10	26	150
0:02:29	31	0,9	10	26	150
0:02:30	31	0,9	10	26	150
0:02:31	31	1,0	10	26	150
0:02:32	31	1,0	10	26	150
0:02:33	31	0,9	9	26	150
0:02:34	31	0,9	10	26	150
0:02:35	31	1,0	10	26	150
0:02:36	31	1,0	10	26	150
0:02:37	31	0,9	10	26	150
0:02:38	31	0,9	10	26	150
0:02:39	31	1,0	10	26	150
0:02:40	31	1,0	10	26	150
0:02:41	31	1,0	10	25	150
0:02:42	31	1,0	10	26	150
0:02:43	31	1,0	10	26	150
0:02:44	31	1,0	10	26	150
0:02:45	31	1,0	10	26	150
0:02:46	31	1,0	10	26	150
0:02:47	31	1,0	10	26	150
0:02:48	31	1,0	10	26	150
0:02:49	31	1,0	10	26	150
0:02:50	31	1,0	10	26	150
0:02:51	31	1,0	10	25	150
0:02:52	31	1,0	10	26	150
0:02:53	31	1,0	10	25	150
0:02:54	31	1,0	10	26	150
0:02:55	31	1,0	10	26	150
0:02:56	31	1,0	10	26	150
0:02:57	31	1,0	10	26	150
0:02:58	31	1,0	10	26	150
0:02:59	31	1,0	10	26	150
0:03:00	31	1,0	10	26	150
0:03:01	31	1,0	10	26	150
0:03:02	31	1,0	10	26	150
0:03:03	31	1,0	10	26	150
0:03:04	31	1,0	10	26	150
0:03:05	31	1,0	10	26	150
0:03:06	31	1,0	10	25	150
0:03:07	31	1,0	10	26	150
0:03:08	31	1,0	10	26	150
0:03:09	31	1,0	10	26	150
0:03:10	31	1,0	10	26	150
0:03:11	31	1,0	10	25	150
0:03:12	31	1,0	10	26	150
0:03:13	31	1,1	10	25	150
0:03:14	31	1,1	10	26	150
0:03:15	31	1,1	10	25	150
0:03:16	31	1,1	10	26	150
0:03:17	31	1,1	10	26	150
0:03:18	31	1,1	10	26	150
0:03:19	31	1,1	10	26	150
0:03:20	31	1,1	10	26	150
0:03:21	31	1,1	10	26	150
0:03:22	31	1,1	10	25	150
0:03:23	31	1,1	10	26	150
0:03:24	31	1,1	10	25	150
0:03:25	31	1,1	10	26	150
0:03:26	31	1,1	10	26	150
0:03:27	31	1,1	10	25	150
0:03:28	31	1,1	10	25	150
0:03:29	31	1,1	10	26	150
0:03:30	31	1,1	10	26	150
0:03:31	31	1,1	10	26	150
0:03:32	31	1,1	10	26	150
0:03:33	31	1,1	10	25	150
0:03:34	31	1,1	10	26	150
0:03:35	31	1,1	10	26	150
0:03:36	31	1,1	10	26	150
0:03:37	31	1,1	10	25	150
0:03:38	31	1,1	10	26	150
0:03:39	31	1,1	10	26	150
0:03:40	31	1,1	10	25	150
0:03:41	31	1,1	10	26	150
0:03:42	31	1,1	10	26	150
0:03:43	31	1,1	10	26	150
0:03:44	31	1,1	10	25	150
0:03:45	31	1,1	10	26	150
0:03:46	31	1,1	10	25	150
0:03:47	31	1,1	10	26	150
0:03:48	31	1,2	10	25	150
0:03:49	31	1,2	10	26	150
0:03:50	31	1,2	10	26	150
0:03:51	31	1,2	10	26	150
0:03:52	31	1,2	10	26	150
0:03:53	31	1,2	10	26	150
0:03:54	31	1,2	10	26	150
0:03:55	31	1,2	10	26	150
0:03:56	31	1,2	10	26	150
0:03:57	31	1,2	10	26	150
0:03:58	31	1,2	10	26	150
0:03:59	31	1,2	10	26	150
0:04:00	31	1,2	10	26	150
0:04:01	31	1,2	10	26	150
0:04:02	31	1,2	10	26	150
0:04:03	31	1,2	10	26	150
0:04:04	31	1,2	10	26	150
0:04:05	31	1,2	10	26	150
0:04:06	31	1,2	10	26	150
0:04:07	31	1,2	10	26	150
0:04:08	31	1,2	10	25	150
0:04:09	31	1,2	10	26	150
0:04:10	31	1,2	10	26	150
0:04:11	31	1,2	10	25	150
0:04:12	31	1,2	10	26	150
0:04:13	31	1,2	10	25	150
0:04:14	31	1,2	10	25	150
0:04:15	31	1,2	10	25	150
0:04:16	31	1,2	10	26	150
0:04:17	31	1,2	10	25	150
0:04:18	31	1,2	10	26	150
0:04:19	31	1,2	10	26	150
0:04:20	31	1,2	10	26	150
0:04:21	31	1,2	10	26	150
0:04:22	31	1,2	10	26	150
0:04:23	31	1,2	10	25	150
0:04:24	31	1,2	10	26	150
0:04:25	31	1,2	10	26	150
0:04:26	31	1,3	10	25	150
0:04:27	31	1,3	10	26	150
0:04:28	31	1,3	10	25	150
0:04:29	31	1,3	10	26	150
0:04:30	31	1,3	10	25	150
0:04:31	31	1,3	10	26	150
0:04:32	31	1,3	10	25	150
0:04:33	31	1,3	10	26	150
0:04:34	31	1,3	10	25	150
0:04:35	31	1,3	10	26	150
0:04:36	31	1,3	10	26	150
0:04:37	31	1,3	10	26	150
0:04:38	31	1,3	10	26	150
0:04:39	31	1,3	10	25	150
0:04:40	31	1,3	10	26	150
0:04:41	31	1,3	10	25	150
0:04:42	31	1,3	10	26	150
0:04:43	31	1,3	10	25	150
0:04:44	31	1,3	10	25	150
0:04:45	31	1,3	10	25	150
0:04:46	31	1,3	10	25	150
0:04:47	31	1,3	10	25	150
0:04:48	31	1,3	10	26	150
0:04:49	31	1,3	10	26	150
0:04:50	31	1,3	10	25	150
0:04:51	31	1,3	10	26	150
0:04:52	31	1,3	10	25	150
0:04:53	31	1,3	10	25	150
0:04:54	31	1,3	10	25	150
0:04:55	31	1,3	10	26	150
0:04:56	31	1,3	10	26	150
0:04:57	31	1,3	10	26	150
0:04:58	31	1,3	10	26	150
0:04:59	31	1,3	10	25	150
0:05:00	31	1,3	10	25	150
0:05:01	31	1,4	10	25	150
0:05:02	31	1,4	10	26	150
0:05:03	31	1,4	10	25	150
0:05:04	31	1,4	10	26	150
0:05:05	31	1,3	10	25	150
0:05:06	31	1,3	10	25	150
0:05:07	31	1,3	10	25	150
0:05:08	31	1,3	10	26	150
0:05:09	31	1,4	10	26	150
0:05:10	31	1,4	10	25	150
0:05:11	31	1,4	10	26	150
0:05:12	31	1,4	10	26	150
0:05:13	31	1,4	10	26	150
0:05:14	31	1,4	10	26	150
0:05:15	31	1,4	10	26	150
0:05:16	31	1,4	10	25	150
0:05:17	31	1,4	10	26	150
0:05:18	31	1,4	10	25	150
0:05:19	31	1,4	10	26	150
0:05:20	31	1,4	10	25	150
0:05:21	31	1,4	10	25	150
0:05:22	31	1,4	10	26	150
0:05:23	31	1,4	10	25	150
0:05:24	31	1,4	10	26	150
0:05:25	31	1,4	10	25	150
0:05:26	31	1,4	10	25	150
0:05:27	31	1,4	10	25	150
0:05:28	31	1,5	10	25	150
0:05:29	31	1,5	10	25	150
0:05:30	31	1,5	10	25	150
0:05:31	31	1,5	10	26	150
0:05:32	31	1,5	10	25	150
0:05:33	31	1,4	10	26	150
0:05:34	31	1,4	10	25	150
0:05:35	31	1,4	10	25	150
0:05:36	31	1,4	10	25	150
0:05:37	31	1,4	10	25	150
0:05:38	31	1,4	10	25	150
0:05:39	31	1,4	10	25	150
0:05:40	31	1,4	10	25	150
0:05:41	31	1,4	10	25	150
0:05:42	31	1,4	10	26	150
0:05:43	31	1,4	10	25	150
0:05:44	30	1,4	10	25	150
0:05:45	30	1,4	10	25	150
0:05:46	31	1,4	10	25	150
0:05:47	31	1,4	10	25	150
0:05:48	31	1,4	10	25	150
0:05:49	30	1,5	10	25	150
0:05:50	30	1,5	10	25	150
0:05:51	30	1,5	10	25	150
0:05:52	30	1,5	10	26	150
0:05:53	30	1,5	10	25	150
0:05:54	30	1,5	10	25	150
0:05:55	30	1,5	10	25	150
0:05:56	30	1,5	10	25	150
0:05:57	30	1,5	10	25	150
0:05:58	30	1,5	10	25	150
0:05:59	30	1,5	10	25	150
0:06:00	30	1,5	10	25	150
0:06:01	30	1,5	10	25	150
0:06:02	30	1,5	10	25	150
0:06:03	30	1,5	10	25	150
0:06:04	30	1,5	10	25	150
0:06:05	30	1,5	10	25	150
0:06:06	30	1,5	10	25	150
0:06:07	30	1,5	10	25	150
0:06:08	30	1,5	10	25	150
0:06:09	30	1,5	10	25	150
0:06:10	30	1,5	10	25	150
0:06:11	30	1,5	10	25	150
0:06:12	30	1,5	10	25	150
0:06:13	30	1,5	10	25	150
0:06:14	30	1,5	10	26	150
0:06:15	30	1,5	10	25	150
0:06:16	30	1,5	10	25	150
0:06:17	30	1,5	10	25	150
0:06:18	30	1,5	10	25	150
0:06:19	30	1,5	10	25	150
0:06:20	30	1,5	10	25	150
0:06:21	30	1,5	10	25	150
0:06:22	30	1,5	10	25	150
0:06:23	30	1,5	10	25	150
0:06:24	30	1,5	10	25	150
0:06:25	30	1,5	10	25	150
0:06:26	30	1,5	10	25	150
0:06:27	30	1,6	10	25	150
0:06:28	30	1,6	10	25	150
0:06:29	30	1,6	10	25	150
0:06:30	30	1,6	10	25	150
0:06:31	30	1,6	10	25	150
0:06:32	30	1,6	10	25	150
0:06:33	30	1,6	10	25	150
0:06:34	30	1,6	10	25	150
0:06:35	30	1,6	10	25	150
0:06:36	30	1,6	10	25	150
0:06:37	30	1,6	10	25	150
0:06:38	30	1,6	10	25	150
0:06:39	30	1,6	10	25	150
0:06:40	30	1,6	10	25	150
0:06:41	30	1,6	10	25	150
0:06:42	30	1,6	10	25	150
0:06:43	30	1,6	10	25	150
0:06:44	30	1,6	10	25	150
0:06:45	30	1,6	10	25	150
0:06:46	30	1,6	10	25	150
0:06:47	30	1,6	10	25	150
0:06:48	30	1,6	10	25	150
0:06:49	30	1,6	10	25	150
0:06:50	30	1,6	10	25	150
0:06:51	30	1,6	10	25	150
0:06:52	30	1,6	10	25	150
0:06:53	30	1,6	10	25	150
0:06:54	30	1,6	10	25	150
0:06:55	30	1,6	10	25	150
0:06:56	30	1,6	10	25	150
0:06:57	30	1,6	10	25	150
0:06:58	30	1,6	10	25	150
0:06:59	30	1,6	10	25	150
0:07:00	30	1,6	10	25	150
0:07:01	30	1,6	10	25	150
0:07:02	30	1,7	10	25	150
0:07:03	30	1,7	10	25	150
0:07:04	30	1,7	10	25	150
0:07:05	30	1,7	10	25	150
0:07:06	30	1,7	10	25	150
0:07:07	30	1,7	10	25	150
0:07:08	30	1,7	10	25	150
0:07:09	30	1,7	10	25	150
0:07:10	30	1,7	10	25	150
0:07:11	30	1,7	10	25	150
0:07:12	30	1,7	10	25	150
0:07:13	30	1,7	10	25	150
0:07:14	30	1,6	10	25	150
0:07:15	30	1,6	10	25	150
0:07:16	30	1,6	10	25	150
0:07:17	30	1,7	10	25	150
0:07:18	30	1,7	10	25	150
0:07:19	30	1,7	10	25	150
0:07:20	30	1,7	10	25	150
0:07:21	30	1,7	10	25	150
0:07:22	30	1,7	10	25	150
0:07:23	30	1,7	10	25	150
0:07:24	30	1,7	10	25	150
0:07:25	30	1,7	10	25	150
0:07:26	30	1,8	10	25	150
0:07:27	30	1,8	10	25	150
0:07:28	30	1,8	10	25	150
0:07:29	30	1,8	10	25	150
0:07:30	30	1,8	10	25	150
0:07:31	30	1,8	10	25	150
0:07:32	30	1,8	10	25	150
0:07:33	30	1,8	10	25	150
0:07:34	30	1,8	10	25	150
0:07:35	30	1,8	10	25	150
0:07:36	30	1,8	10	25	150
0:07:37	30	1,7	10	25	150
0:07:38	30	1,7	10	25	150
0:07:39	30	1,7	10	25	150
0:07:40	30	1,7	10	25	150
0:07:41	30	1,7	10	25	150
0:07:42	30	1,7	10	25	150
0:07:43	30	1,7	10	25	150
0:07:44	30	1,7	10	25	150
0:07:45	30	1,7	10	25	150
0:07:46	30	1,7	10	25	150
0:07:47	30	1,7	10	25	150
0:07:48	30	1,7	10	25	150
0:07:49	30	1,7	10	25	150
0:07:50	30	1,7	10	25	150
0:07:51	30	1,7	10	25	150
0:07:52	30	1,8	10	25	150
0:07:53	30	1,9	10	25	150
0:07:54	30	1,9	10	25	150
0:07:55	30	1,9	10	25	150
0:07:56	30	1,9	10	25	150
0:07:57	30	1,9	10	25	150
0:07:58	30	1,9	10	25	150
0:07:59	30	1,9	10	25	150
0:08:00	30	1,8	10	25	150
0:08:01	30	1,8	10	25	150
0:08:02	30	1,8	10	25	150
0:08:03	30	1,8	10	25	150
0:08:04	30	1,8	10	25	150
0:08:05	30	1,8	10	25	150
0:08:06	30	1,8	10	25	150
0:08:07	30	1,8	10	25	150
0:08:08	30	1,8	10	25	150
0:08:09	30	1,8	10	25	150
0:08:10	30	1,8	10	25	150
0:08:11	30	1,8	10	25	150
0:08:12	30	1,8	10	25	150
0:08:13	30	1,8	10	25	150
0:08:14	30	1,8	10	25	150
0:08:15	30	1,8	10	25	150
0:08:16	30	1,8	10	25	150
0:08:17	30	1,8	10	25	150
0:08:18	30	1,8	10	25	150
0:08:19	30	1,8	10	25	150
0:08:20	30	1,8	10	25	150
0:08:21	30	1,8	10	25	150
0:08:22	30	1,9	10	25	150
0:08:23	30	1,9	10	25	150
0:08:24	30	1,9	10	25	150
0:08:25	30	1,9	10	25	150
0:08:26	30	1,9	10	25	150
0:08:27	30	1,9	10	25	150
0:08:28	30	1,9	10	25	150
0:08:29	30	1,9	10	25	150
0:08:30	30	1,9	10	25	150
0:08:31	30	1,9	10	25	150
0:08:32	30	1,9	10	25	150
0:08:33	30	1,9	10	25	150
0:08:34	30	1,9	10	25	150
0:08:35	30	1,9	10	25	150
0:08:36	30	1,9	10	25	150
0:08:37	30	1,9	10	25	150
0:08:38	30	1,9	10	25	150
0:08:39	30	1,9	10	25	150
0:08:40	30	1,9	10	25	150
0:08:41	30	1,8	10	25	150
0:08:42	30	1,8	10	25	150
0:08:43	30	1,9	10	25	150
0:08:44	30	1,9	10	25	150
0:08:45	30	1,9	10	25	150
0:08:46	30	1,9	10	25	150
0:08:47	30	1,8	10	25	150
0:08:48	30	1,9	10	25	150
0:08:49	30	2,0	10	25	150
0:08:50	30	2,0	10	25	150
0:08:51	30	2,0	10	25	150
0:08:52	30	2,0	10	25	150
0:08:53	30	2,0	10	25	150
0:08:54	30	2,0	10	25	150
0:08:55	30	2,0	10	25	150
0:08:56	30	2,0	10	25	150
0:08:57	30	2,0	10	25	150
0:08:58	30	2,0	10	25	150
0:08:59	30	2,0	10	25	150
0:09:00	30	2,0	10	25	150
0:09:01	30	1,9	10	25	150
0:09:02	30	1,9	10	25	150
0:09:03	30	1,9	10	25	150
0:09:04	30	1,9	10	25	150
0:09:05	30	1,9	10	25	150
0:09:06	30	1,9	10	25	150
0:09:07	30	1,9	10	25	150
0:09:08	30	1,9	10	25	150
0:09:09	30	1,9	10	25	150
0:09:10	30	1,9	10	25	150
0:09:11	30	1,9	10	25	150
0:09:12	30	1,9	10	25	150
0:09:13	30	1,9	10	25	150
0:09:14	30	1,9	10	25	150
0:09:15	30	1,9	10	25	150
0:09:16	30	2,0	10	25	150
0:09:17	30	2,0	10	25	150
0:09:18	30	2,1	10	25	150
0:09:19	30	2,1	10	25	150
0:09:20	30	2,1	10	25	150
0:09:21	30	2,1	10	25	150
0:09:22	30	2,1	10	25	150
0:09:23	30	2,0	10	25	150
0:09:24	30	2,0	10	25	150
0:09:25	30	2,0	10	25	150
0:09:26	30	2,0	10	25	150
0:09:27	30	2,0	10	25	150
0:09:28	30	2,0	10	25	150
0:09:29	30	2,0	10	25	150
0:09:30	30	2,0	10	25	150
0:09:31	30	2,0	10	25	150
0:09:32	30	2,0	10	25	150
0:09:33	30	2,0	10	25	150
0:09:34	30	2,0	10	25	150
0:09:35	30	2,0	10	25	150
0:09:36	30	2,0	10	25	150
0:09:37	30	2,0	10	25	150
0:09:38	30	2,0	10	25	150
0:09:39	30	2,0	10	25	150
0:09:40	30	2,0	10	25	150
0:09:41	30	2,1	10	25	150
0:09:42	30	2,1	10	25	150
0:09:43	30	2,1	10	25	150
0:09:44	30	2,0	10	25	150
0:09:45	30	2,0	10	25	150
0:09:46	30	2,0	10	25	150
0:09:47	30	2,0	10	25	150
0:09:48	30	2,0	10	25	150
0:09:49	30	2,0	10	25	150
0:09:50	30	2,0	10	25	150
0:09:51	30	2,0	10	25	150
0:09:52	30	2,0	10	25	150
0:09:53	30	2,1	10	25	150
0:09:54	30	2,1	10	25	150
0:09:55	30	2,1	10	25	150
0:09:56	30	2,1	10	25	150
0:09:57	30	2,1	10	25	150
0:09:58	30	2,1	10	25	150
0:09:59	30	2,1	10	25	150
0:10:00	30	2,1	10	25	150
0:10:01	30	2,1	10	25	150
0:10:02	30	2,1	10	25	150
0:10:03	30	2,1	10	25	150
0:10:04	29	2,1	10	25	150
0:10:05	29	2,1	10	25	150
0:10:06	29	2,1	10	25	150
0:10:07	29	2,1	10	25	150
0:10:08	29	2,1	10	25	150
0:10:09	29	2,1	10	25	150
0:10:10	29	2,1	10	25	150
0:10:11	29	2,1	10	25	150
0:10:12	29	2,2	10	25	150
0:10:13	29	2,2	10	25	150
0:10:14	29	2,3	10	25	150
0:10:15	29	2,3	10	25	150
0:10:16	29	2,3	10	25	150
0:10:17	29	2,2	10	25	150
0:10:18	29	2,2	10	25	150
0:10:19	29	2,2	10	25	150
0:10:20	29	2,2	10	25	150
0:10:21	29	2,2	10	25	150
0:10:22	29	2,2	10	25	150
0:10:23	29	2,2	10	25	150
0:10:24	29	2,2	10	25	150
0:10:25	29	2,2	10	25	150
0:10:26	29	2,2	10	25	150
0:10:27	29	2,2	10	25	150
0:10:28	29	2,2	10	25	150
0:10:29	29	2,2	10	25	150
0:10:30	29	2,2	10	25	150
0:10:31	29	2,2	10	25	150
0:10:32	29	2,2	10	25	150
0:10:33	29	2,2	10	25	150
0:10:34	29	2,2	10	25	150
0:10:35	29	2,2	10	25	150
0:10:36	29	2,1	10	25	150
0:10:37	29	2,1	10	25	150
0:10:38	29	2,1	10	25	150
0:10:39	29	2,1	10	25	150
0:10:40	29	2,1	10	25	150
0:10:41	29	2,1	10	25	150
0:10:42	29	2,2	10	25	150
0:10:43	29	2,2	10	25	150
0:10:44	29	2,2	10	25	150
0:10:45	29	2,2	10	25	150
0:10:46	29	2,2	10	25	150
0:10:47	29	2,2	10	25	150
0:10:48	29	2,2	10	25	150
0:10:49	29	2,3	10	25	150
0:10:50	29	2,3	10	25	150
0:10:51	29	2,3	10	25	150
0:10:52	29	2,3	10	25	150
0:10:53	29	2,3	10	25	150
0:10:54	29	2,3	10	25	150
0:10:55	29	2,3	10	25	150
0:10:56	29	2,3	10	25	150
0:10:57	29	2,3	10	25	150
0:10:58	29	2,3	10	25	150
0:10:59	29	2,3	10	25	150
0:11:00	29	2,3	10	25	150
0:11:01	29	2,3	10	25	150
0:11:02	29	2,3	10	25	150
0:11:03	29	2,3	10	25	150
0:11:04	29	2,3	10	25	150
0:11:05	29	2,3	11	25	150
0:11:06	29	2,3	10	25	150
0:11:07	29	2,2	10	25	150
0:11:08	29	2,2	10	25	150
0:11:09	29	2,2	11	25	150
0:11:10	29	2,2	10	25	150
0:11:11	29	2,2	11	25	150
0:11:12	29	2,2	10	25	150
0:11:13	29	2,2	11	25	150
0:11:14	29	2,2	11	25	150
0:11:15	29	2,2	11	25	150
0:11:16	29	2,3	11	25	150
0:11:17	29	2,4	11	25	150
0:11:18	29	2,4	11	25	150
0:11:19	29	2,4	11	25	150
0:11:20	29	2,4	11	25	150
0:11:21	29	2,4	11	25	150
0:11:22	29	2,4	11	25	150
0:11:23	29	2,4	11	25	150
0:11:24	29	2,4	10	25	150
0:11:25	29	2,4	10	25	150
0:11:26	29	2,4	10	25	150
0:11:27	29	2,4	11	25	150
0:11:28	29	2,3	11	25	150
0:11:29	29	2,3	11	25	150
0:11:30	29	2,3	11	25	150
0:11:31	29	2,3	11	25	150
0:11:32	29	2,3	11	25	150
0:11:33	29	2,3	11	25	150
0:11:34	29	2,3	11	25	150
0:11:35	29	2,3	11	25	150
0:11:36	29	2,3	11	25	150
0:11:37	29	2,3	11	25	150
0:11:38	29	2,3	11	25	150
0:11:39	29	2,3	11	25	150
0:11:40	29	2,3	11	25	150
0:11:41	29	2,3	11	25	150
0:11:42	29	2,3	11	25	150
0:11:43	29	2,3	11	25	150
0:11:44	29	2,3	11	25	150
0:11:45	29	2,3	11	25	150
0:11:46	29	2,3	11	25	150
0:11:47	29	2,3	11	25	150
0:11:48	29	2,3	11	25	150
0:11:49	29	2,3	11	25	150
0:11:50	29	2,3	11	25	150
0:11:51	29	2,3	11	25	150
0:11:52	29	2,3	11	25	150
0:11:53	29	2,3	11	25	150
0:11:54	29	2,3	11	25	150
0:11:55	29	2,4	11	25	150
0:11:56	29	2,5	11	25	150
0:11:57	29	2,6	11	25	150
0:11:58	29	2,6	11	25	150
0:11:59	29	2,5	11	25	150
0:12:00	29	2,5	11	25	150
0:12:01	29	2,5	11	25	150
0:12:02	29	2,5	11	25	150
0:12:03	29	2,5	11	25	150
0:12:04	29	2,5	11	25	150
0:12:05	29	2,5	11	25	150
0:12:06	29	2,5	11	25	150
0:12:07	29	2,5	11	25	150
0:12:08	29	2,5	11	25	150
0:12:09	29	2,5	11	25	150
0:12:10	29	2,5	11	25	150
0:12:11	29	2,5	11	25	150
0:12:12	29	2,5	11	25	150
0:12:13	29	2,5	11	25	150
0:12:14	29	2,5	11	25	150
0:12:15	29	2,5	11	25	150
0:12:16	29	2,5	11	25	150
0:12:17	29	2,4	11	25	150
0:12:18	29	2,4	11	25	150
0:12:19	29	2,4	11	25	150
0:12:20	29	2,4	11	25	150
0:12:21	29	2,4	11	25	150
0:12:22	29	2,4	11	25	150
0:12:23	29	2,4	11	25	150
0:12:24	29	2,4	11	25	150
0:12:25	29	2,4	11	25	150
0:12:26	29	2,4	11	25	150
0:12:27	29	2,4	11	25	150
0:12:28	29	2,4	11	25	150
0:12:29	29	2,4	11	25	150
0:12:30	29	2,4	11	25	150
0:12:31	29	2,4	11	25	150
0:12:32	29	2,4	11	25	150
0:12:33	29	2,4	11	25	150
0:12:34	29	2,4	11	25	150
0:12:35	29	2,4	11	25	150
0:12:36	29	2,5	11	25	150
0:12:37	29	2,6	11	25	150
0:12:38	29	2,6	11	25	150
0:12:39	29	2,6	11	25	150
0:12:40	29	2,6	11	25	150
0:12:41	29	2,6	11	25	150
0:12:42	29	2,6	11	25	150
0:12:43	29	2,6	11	25	150
0:12:44	29	2,6	11	25	150
0:12:45	29	2,6	11	25	150
0:12:46	29	2,6	11	25	150
0:12:47	29	2,6	11	25	150
0:12:48	29	2,6	11	25	150
0:12:49	29	2,6	11	25	150
0:12:50	29	2,6	11	25	150
0:12:51	29	2,6	11	25	150
0:12:52	29	2,6	11	25	150
0:12:53	29	2,6	11	25	150
0:12:54	29	2,6	11	25	150
0:12:55	29	2,6	11	25	150
0:12:56	29	2,5	11	25	150
0:12:57	29	2,5	11	25	150
0:12:58	29	2,5	11	25	150
0:12:59	29	2,5	11	25	150
0:13:00	29	2,5	11	25	150
0:13:01	29	2,5	11	25	150
0:13:02	29	2,5	11	25	150
0:13:03	29	2,5	11	25	150
0:13:04	29	2,5	11	25	150
0:13:05	29	2,5	11	25	150
0:13:06	29	2,5	11	25	150
0:13:07	29	2,5	11	25	150
0:13:08	29	2,5	11	25	150
0:13:09	29	2,5	11	25	150
0:13:10	29	2,5	11	25	150
0:13:11	29	2,6	11	25	150
0:13:12	29	2,6	11	25	150
0:13:13	29	2,6	11	25	150
0:13:14	29	2,6	11	25	150
0:13:15	29	2,6	11	25	150
0:13:16	29	2,6	11	25	150
0:13:17	29	2,6	11	25	150
0:13:18	29	2,6	11	25	150
0:13:19	29	2,6	11	25	150
0:13:20	29	2,6	11	25	150
0:13:21	29	2,6	11	25	150
0:13:22	29	2,6	11	25	150
0:13:23	29	2,6	11	25	150
0:13:24	29	2,6	11	25	150
0:13:25	29	2,6	11	25	150
0:13:26	29	2,6	11	25	150
0:13:27	29	2,6	11	25	150
0:13:28	29	2,5	11	25	150
0:13:29	29	2,5	11	25	150
0:13:30	29	2,5	11	25	150
0:13:31	29	2,6	11	25	150
0:13:32	29	2,7	11	25	150
0:13:33	29	2,7	11	25	150
0:13:34	29	2,7	11	25	150
0:13:35	29	2,7	11	25	150
0:13:36	29	2,7	11	25	150
0:13:37	29	2,7	11	25	150
0:13:38	29	2,7	11	25	150
0:13:39	29	2,7	11	25	150
0:13:40	29	2,7	11	25	150
0:13:41	29	2,7	11	25	150
0:13:42	29	2,7	11	25	150
0:13:43	29	2,7	11	25	150
0:13:44	29	2,7	11	25	150
0:13:45	29	2,6	11	25	150
0:13:46	29	2,6	11	25	150
0:13:47	29	2,6	11	25	150
0:13:48	29	2,6	11	25	150
0:13:49	29	2,6	11	25	150
0:13:50	29	2,6	11	25	150
0:13:51	29	2,6	11	25	150
0:13:52	29	2,6	11	25	150
0:13:53	29	2,6	11	25	150
0:13:54	29	2,6	11	25	150
0:13:55	29	2,6	11	25	150
0:13:56	29	2,7	11	25	150
0:13:57	29	2,8	11	25	150
0:13:58	29	2,8	11	25	150
0:13:59	29	2,8	11	25	150
0:14:00	29	2,8	11	25	150
0:14:01	29	2,8	11	25	150
0:14:02	29	2,8	11	25	150
0:14:03	29	2,8	11	25	150
0:14:04	29	2,7	11	25	150
0:14:05	29	2,7	11	25	150
0:14:06	29	2,7	11	25	150
0:14:07	29	2,7	11	25	150
0:14:08	29	2,7	11	25	150
0:14:09	29	2,7	11	25	150
0:14:10	29	2,7	11	25	150
0:14:11	29	2,7	11	25	150
0:14:12	29	2,7	11	25	150
0:14:13	29	2,7	11	25	150
0:14:14	29	2,7	11	25	150
0:14:15	29	2,7	11	25	150
0:14:16	29	2,7	11	25	150
0:14:17	29	2,7	11	25	150
0:14:18	29	2,7	11	25	150
0:14:19	29	2,7	11	25	150
0:14:20	29	2,7	11	25	150
0:14:21	29	2,7	11	25	150
0:14:22	29	2,7	11	25	150
0:14:23	29	2,8	11	24	150
0:14:24	29	2,8	11	25	150
0:14:25	29	2,8	11	25	150
0:14:26	29	2,8	11	25	150
0:14:27	29	2,8	11	25	150
0:14:28	29	2,8	11	25	150
0:14:29	29	2,8	11	25	150
0:14:30	29	2,8	11	25	150
0:14:31	29	2,8	11	25	150
0:14:32	29	2,8	11	25	150
0:14:33	29	2,8	11	25	150
0:14:34	29	2,8	11	25	150
0:14:35	29	2,7	11	25	150
0:14:36	29	2,7	11	25	150
0:14:37	29	2,7	11	24	150
0:14:38	29	2,7	11	25	150
0:14:39	29	2,7	11	25	150
0:14:40	29	2,7	11	25	150
0:14:41	29	2,7	11	25	150
0:14:42	29	2,7	11	25	150
0:14:43	29	2,8	11	24	150
0:14:44	29	2,9	11	25	150
0:14:45	29	3,0	11	25	150
0:14:46	29	3,0	11	25	150
0:14:47	29	3,0	11	25	150
0:14:48	29	3,0	11	25	150
0:14:49	29	3,0	11	25	150
0:14:50	29	3,0	11	25	150
0:14:51	29	3,0	11	24	150
0:14:52	29	3,0	11	25	150
0:14:53	29	3,0	11	24	150
0:14:54	29	3,0	11	25	150
0:14:55	29	2,9	11	25	150
0:14:56	29	2,9	11	24	150
0:14:57	29	2,9	11	25	150
0:14:58	29	2,9	11	25	150
0:14:59	29	2,9	11	25	150
0:15:00	29	2,9	11	25	150
0:15:01	29	2,9	11	24	150
0:15:02	29	2,9	11	24	150
0:15:03	29	2,9	11	25	150
0:15:04	29	2,9	11	25	150
0:15:05	29	2,9	11	25	150
0:15:06	29	2,9	11	25	150
0:15:07	29	2,9	11	24	150
0:15:08	29	2,9	11	25	150
0:15:09	29	2,9	11	25	150
0:15:10	29	2,9	11	25	150
0:15:11	29	2,9	11	25	150
0:15:12	29	2,9	11	25	150
0:15:13	29	2,9	11	24	150
0:15:14	29	2,8	11	25	150
0:15:15	28	2,8	11	24	150
0:15:16	28	2,8	11	25	150
0:15:17	28	2,8	11	25	150
0:15:18	28	2,8	11	24	150
0:15:19	29	2,8	11	25	150
0:15:20	28	2,8	11	24	150
0:15:21	28	2,8	11	25	150
0:15:22	28	2,8	11	24	150
0:15:23	28	2,8	11	24	150
0:15:24	28	2,9	11	24	150
0:15:25	28	2,9	11	25	150
0:15:26	28	2,9	11	24	150
0:15:27	28	2,9	11	25	150
0:15:28	28	2,9	11	25	150
0:15:29	28	2,9	11	24	150
0:15:30	28	2,9	11	25	150
0:15:31	28	2,9	11	25	150
0:15:32	28	2,9	11	24	150
0:15:33	28	2,9	11	24	150
0:15:34	28	2,9	11	24	150
0:15:35	28	2,9	11	24	150
0:15:36	28	2,9	11	25	150
0:15:37	28	2,9	11	25	150
0:15:38	28	2,9	11	24	150
0:15:39	28	2,9	11	24	150
0:15:40	28	2,9	11	25	150
0:15:41	28	3,0	11	25	150
0:15:42	28	3,0	11	24	150
0:15:43	28	3,1	11	25	150
0:15:44	28	3,1	11	25	150
0:15:45	28	3,1	11	24	150
0:15:46	28	3,1	11	24	150
0:15:47	28	3,1	11	24	150
0:15:48	28	3,1	11	24	150
0:15:49	28	3,1	11	25	150
0:15:50	28	3,0	11	25	150
0:15:51	28	3,0	11	25	150
0:15:52	28	3,0	11	25	150
0:15:53	28	3,0	11	24	150
0:15:54	28	3,0	11	24	150
0:15:55	28	3,0	11	25	150
0:15:56	28	3,0	11	24	150
0:15:57	28	3,0	11	24	150
0:15:58	28	3,0	11	24	150
0:15:59	28	3,0	11	24	150
0:16:00	28	3,0	11	24	150
0:16:01	28	3,0	11	24	150
0:16:02	28	3,0	11	25	150
0:16:03	28	3,0	11	24	150
0:16:04	28	3,0	11	24	150
0:16:05	28	3,0	11	24	150
0:16:06	28	3,0	11	24	150
0:16:07	28	3,0	11	24	150
0:16:08	28	3,0	11	24	150
0:16:09	28	3,0	11	24	150
0:16:10	28	3,0	11	24	150
0:16:11	28	2,9	11	24	150
0:16:12	28	2,9	11	24	150
0:16:13	28	2,9	11	24	150
0:16:14	28	3,0	11	24	150
0:16:15	28	3,1	11	24	150
0:16:16	28	3,1	11	25	150
0:16:17	28	3,1	11	24	150
0:16:18	28	3,1	11	24	150
0:16:19	28	3,1	11	24	150
0:16:20	28	3,1	11	24	150
0:16:21	28	3,1	11	24	150
0:16:22	28	3,1	11	24	150
0:16:23	28	3,1	11	24	150
0:16:24	28	3,1	11	24	150
0:16:25	28	3,1	11	24	150
0:16:26	28	3,0	11	24	150
0:16:27	28	3,0	11	25	150
0:16:28	28	3,0	11	24	150
0:16:29	28	3,0	11	24	150
0:16:30	28	3,0	11	24	150
0:16:31	28	3,0	11	24	150
0:16:32	28	3,0	11	24	150
0:16:33	28	3,0	11	24	150
0:16:34	28	3,0	11	24	150
0:16:35	28	3,0	11	24	150
0:16:36	28	3,0	11	24	150
0:16:37	28	3,0	11	24	150
0:16:38	28	3,0	11	24	150
0:16:39	28	3,0	11	24	150
0:16:40	28	3,1	11	25	150
0:16:41	28	3,2	11	24	150
0:16:42	28	3,2	11	24	150
0:16:43	28	3,2	11	24	150
0:16:44	28	3,2	11	24	150
0:16:45	28	3,2	11	24	150
0:16:46	28	3,2	11	24	150
0:16:47	28	3,1	11	24	150
0:16:48	28	3,1	11	24	150
0:16:49	28	3,1	11	24	150
0:16:50	28	3,1	11	24	150
0:16:51	28	3,1	11	24	150
0:16:52	28	3,1	11	24	150
0:16:53	28	3,1	11	24	150
0:16:54	28	3,1	11	24	150
0:16:55	28	3,1	11	24	150
0:16:56	28	3,1	11	24	150
0:16:57	28	3,1	11	24	150
0:16:58	28	3,1	11	24	150
0:16:59	28	3,1	11	24	150
0:17:00	28	3,1	11	24	150
0:17:01	28	3,1	11	24	150
0:17:02	28	3,1	11	24	150
0:17:03	28	3,1	11	24	150
0:17:04	28	3,1	11	24	150
0:17:05	28	3,1	11	24	150
0:17:06	28	3,2	11	24	150
0:17:07	28	3,3	11	24	150
0:17:08	28	3,4	11	24	150
0:17:09	28	3,4	11	24	150
0:17:10	28	3,4	11	24	150
0:17:11	28	3,4	11	24	150
0:17:12	28	3,4	11	24	150
0:17:13	28	3,3	11	24	150
0:17:14	28	3,3	11	24	150
0:17:15	28	3,3	11	24	150
0:17:16	28	3,3	11	24	150
0:17:17	28	3,3	11	24	150
0:17:18	28	3,3	11	24	150
0:17:19	28	3,3	11	24	150
0:17:20	28	3,3	11	24	150
0:17:21	28	3,3	11	24	150
0:17:22	28	3,3	11	24	150
0:17:23	28	3,3	11	24	150
0:17:24	28	3,3	11	24	150
0:17:25	28	3,3	11	24	150
0:17:26	28	3,3	11	24	150
0:17:27	28	3,3	11	24	150
0:17:28	28	3,3	11	24	150
0:17:29	28	3,2	11	24	150
0:17:30	28	3,2	11	24	150
0:17:31	28	3,2	11	24	150
0:17:32	28	3,2	11	24	150
0:17:33	28	3,2	11	24	150
0:17:34	28	3,2	11	24	150
0:17:35	28	3,2	11	24	150
0:17:36	28	3,2	11	24	150
0:17:37	28	3,2	11	24	150
0:17:38	28	3,2	11	24	150
0:17:39	28	3,2	11	24	150
0:17:40	28	3,2	11	24	150
0:17:41	28	3,2	11	24	150
0:17:42	28	3,2	11	24	150
0:17:43	28	3,2	11	24	150
0:17:44	28	3,2	11	24	150
0:17:45	28	3,2	11	24	150
0:17:46	28	3,2	11	24	150
0:17:47	28	3,2	11	24	150
0:17:48	28	3,2	11	24	150
0:17:49	28	3,2	11	24	150
0:17:50	28	3,2	11	24	150
0:17:51	28	3,2	11	24	150
0:17:52	28	3,2	11	24	150
0:17:53	28	3,2	11	24	150
0:17:54	28	3,2	11	24	150
0:17:55	28	3,2	11	24	150
0:17:56	28	3,2	11	24	150
0:17:57	28	3,2	11	24	150
0:17:58	28	3,2	11	24	150
0:17:59	28	3,2	11	24	150
0:18:00	28	3,2	11	24	150
0:18:01	28	3,2	11	24	150
0:18:02	28	3,2	11	24	150
0:18:03	28	3,2	11	24	150
0:18:04	28	3,3	11	24	150
0:18:05	28	3,4	11	24	150
0:18:06	28	3,5	11	24	150
0:18:07	28	3,5	11	24	150
0:18:08	28	3,5	11	24	150
0:18:09	28	3,5	11	24	150
0:18:10	28	3,5	11	24	150
0:18:11	28	3,5	11	24	150
0:18:12	28	3,4	11	24	150
0:18:13	28	3,4	11	24	150
0:18:14	28	3,4	11	24	150
0:18:15	28	3,4	11	24	150
0:18:16	28	3,4	11	24	150
0:18:17	28	3,4	11	24	150
0:18:18	28	3,4	11	24	150
0:18:19	28	3,4	11	24	150
0:18:20	28	3,4	11	24	150
0:18:21	28	3,4	11	24	150
0:18:22	28	3,4	11	24	150
0:18:23	28	3,4	11	24	150
0:18:24	28	3,4	11	24	150
0:18:25	28	3,4	11	24	150
0:18:26	28	3,4	11	24	150
0:18:27	28	3,4	11	24	150
0:18:28	28	3,4	11	24	150
0:18:29	28	3,4	11	24	150
0:18:30	28	3,3	11	24	150
0:18:31	28	3,3	11	24	150
0:18:32	28	3,3	11	24	150
0:18:33	28	3,3	11	24	150
0:18:34	28	3,3	11	24	150
0:18:35	28	3,3	11	24	150
0:18:36	28	3,3	11	24	150
0:18:37	28	3,3	11	24	150
0:18:38	28	3,3	11	24	150
0:18:39	28	3,3	11	24	150
0:18:40	28	3,3	11	24	150
0:18:41	28	3,3	11	24	150
0:18:42	28	3,3	11	24	150
0:18:43	28	3,3	11	24	150
0:18:44	28	3,3	11	24	150
0:18:45	28	3,3	11	24	150
0:18:46	28	3,3	11	24	150
0:18:47	28	3,3	11	24	150
0:18:48	28	3,3	11	24	150
0:18:49	28	3,3	11	24	150
0:18:50	28	3,4	11	24	150
0:18:51	28	3,6	11	24	150
0:18:52	28	3,6	12	24	150
0:18:53	28	3,6	12	24	150
0:18:54	28	3,6	12	24	150
0:18:55	28	3,6	12	24	150
0:18:56	28	3,6	12	24	150
0:18:57	28	3,6	12	24	150
0:18:58	28	3,6	12	24	150
0:18:59	28	3,6	12	24	150
0:19:00	28	3,6	12	24	150
0:19:01	28	3,6	12	24	150
0:19:02	28	3,6	12	24	150
0:19:03	28	3,6	12	24	150
0:19:04	28	3,6	12	24	150
0:19:05	28	3,5	12	24	150
0:19:06	28	3,5	12	24	150
0:19:07	28	3,5	12	24	150
0:19:08	28	3,5	12	24	150
0:19:09	28	3,5	12	24	150
0:19:10	28	3,5	12	24	150
0:19:11	28	3,5	12	24	150
0:19:12	28	3,5	12	24	150
0:19:13	28	3,5	12	24	150
0:19:14	28	3,5	12	24	150
0:19:15	28	3,5	12	24	150
0:19:16	28	3,5	12	24	150
0:19:17	28	3,5	12	24	150
0:19:18	28	3,5	12	24	150
0:19:19	28	3,5	12	24	150
0:19:20	28	3,5	12	24	150
0:19:21	28	3,5	12	24	150
0:19:22	28	3,5	12	24	150
0:19:23	28	3,5	12	24	150
0:19:24	28	3,5	12	24	150
0:19:25	28	3,5	12	24	150
0:19:26	28	3,4	12	24	150
0:19:27	28	3,4	12	24	150
0:19:28	28	3,4	12	24	150
0:19:29	28	3,4	12	24	150
0:19:30	28	3,4	12	24	150
0:19:31	28	3,4	12	24	150
0:19:32	28	3,4	12	24	150
0:19:33	28	3,4	12	24	150
0:19:34	28	3,5	12	24	150
0:19:35	28	3,5	12	24	150
0:19:36	28	3,6	12	24	150
0:19:37	28	3,6	12	24	150
0:19:38	28	3,6	12	24	150
0:19:39	28	3,6	12	24	150
0:19:40	28	3,5	12	24	150
0:19:41	28	3,5	12	24	150
0:19:42	28	3,5	12	24	150
0:19:43	28	3,5	12	24	150
0:19:44	28	3,5	12	24	150
0:19:45	28	3,5	12	24	150
0:19:46	28	3,5	12	24	150
0:19:47	28	3,5	12	24	150
0:19:48	28	3,5	12	24	150
0:19:49	28	3,5	12	24	150
0:19:50	28	3,5	12	24	150
0:19:51	28	3,5	12	24	150
0:19:52	28	3,5	12	24	150
0:19:53	28	3,5	12	24	150
0:19:54	28	3,5	12	24	150
0:19:55	28	3,5	12	24	150
0:19:56	28	3,5	12	24	150
0:19:57	28	3,5	12	24	150
0:19:58	28	3,6	12	24	150
0:19:59	28	3,7	12	24	150
0:20:00	28	3,7	12	24	150
0:20:01	28	3,7	12	24	150
0:20:02	28	3,7	12	24	150
0:20:03	28	3,7	12	24	150
0:20:04	28	3,7	12	24	150
0:20:05	28	3,7	12	24	150
0:20:06	28	3,7	12	24	150
0:20:07	28	3,7	12	24	150
0:20:08	28	3,7	12	24	150
0:20:09	28	3,7	12	24	150
0:20:10	28	3,7	12	24	150
0:20:11	28	3,7	12	24	150
0:20:12	28	3,7	12	24	150
0:20:13	28	3,6	12	24	150
0:20:14	28	3,6	12	24	150
0:20:15	28	3,6	12	24	150
0:20:16	28	3,6	12	24	150
0:20:17	28	3,6	12	24	150
0:20:18	28	3,6	12	24	150
0:20:19	28	3,6	12	24	150
0:20:20	28	3,6	12	24	150
0:20:21	28	3,6	12	24	150
0:20:22	28	3,6	12	24	150
0:20:23	28	3,6	12	24	150
0:20:24	28	3,6	12	24	150
0:20:25	28	3,6	12	24	150
0:20:26	28	3,6	12	24	150
0:20:27	28	3,6	12	24	150
0:20:28	28	3,6	12	24	150
0:20:29	27	3,6	12	24	150
0:20:30	27	3,6	12	24	150
0:20:31	27	3,6	12	24	150
0:20:32	27	3,6	12	24	150
0:20:33	27	3,6	12	24	150
0:20:34	27	3,7	12	24	150
0:20:35	27	3,7	12	24	150
0:20:36	27	3,7	12	24	150
0:20:37	27	3,7	12	24	150
0:20:38	27	3,7	12	24	150
0:20:39	27	3,7	12	24	150
0:20:40	27	3,7	12	24	150
0:20:41	27	3,7	12	24	150
0:20:42	27	3,7	12	24	150
0:20:43	27	3,7	12	24	150
0:20:44	27	3,7	12	24	150
0:20:45	27	3,7	12	24	150
0:20:46	27	3,7	12	24	150
0:20:47	27	3,6	12	24	150
0:20:48	27	3,6	12	24	150
0:20:49	27	3,6	12	24	150
0:20:50	27	3,6	12	24	150
0:20:51	27	3,6	12	24	150
0:20:52	27	3,6	12	24	150
0:20:53	27	3,6	12	24	150
0:20:54	27	3,6	12	24	150
0:20:55	27	3,6	12	24	150
0:20:56	27	3,8	12	24	150
0:20:57	27	3,8	12	24	150
0:20:58	27	3,8	12	24	150
0:20:59	27	3,9	12	24	150
0:21:00	27	3,9	12	24	150
0:21:01	27	3,8	12	24	150
0:21:02	27	3,8	12	24	150
0:21:03	27	3,8	12	24	150
0:21:04	27	3,8	12	24	150
0:21:05	27	3,8	12	24	150
0:21:06	27	3,8	12	24	150
0:21:07	27	3,8	12	24	150
0:21:08	27	3,8	12	24	150
0:21:09	27	3,8	12	24	150
0:21:10	27	3,8	12	24	150
0:21:11	27	3,8	12	24	150
0:21:12	27	3,8	12	24	150
0:21:13	27	3,8	12	24	150
0:21:14	27	3,8	12	24	150
0:21:15	27	3,8	12	24	150
0:21:16	27	3,8	12	24	150
0:21:17	27	3,8	12	24	150
0:21:18	27	3,8	12	24	150
0:21:19	27	3,7	12	24	150
0:21:20	27	3,7	12	24	150
0:21:21	27	3,7	12	24	150
0:21:22	27	3,7	12	24	150
0:21:23	27	3,7	12	24	150
0:21:24	27	3,7	12	24	150
0:21:25	27	3,7	12	24	150
0:21:26	27	3,7	12	24	150
0:21:27	27	3,7	12	24	150
0:21:28	27	3,7	12	24	150
0:21:29	27	3,7	12	24	150
0:21:30	27	3,7	12	24	150
0:21:31	27	3,7	12	24	150
0:21:32	27	3,9	12	24	150
0:21:33	27	4,0	12	24	150
0:21:34	27	4,0	12	24	150
0:21:35	27	4,0	12	24	150
0:21:36	27	4,0	12	24	150
0:21:37	27	4,0	12	24	150
0:21:38	27	4,0	12	24	150
0:21:39	27	4,0	12	24	150
0:21:40	27	4,0	12	24	150
0:21:41	27	3,9	12	24	150
0:21:42	27	3,9	12	24	150
0:21:43	27	3,9	12	24	150
0:21:44	27	3,9	12	24	150
0:21:45	27	3,9	12	24	150
0:21:46	27	3,9	12	24	150
0:21:47	27	3,9	12	24	150
0:21:48	27	3,9	12	24	150
0:21:49	27	3,9	12	24	150
0:21:50	27	3,9	12	24	150
0:21:51	27	3,9	12	24	150
0:21:52	27	3,9	12	24	150
0:21:53	27	3,9	12	24	150
0:21:54	27	3,9	12	24	150
0:21:55	27	3,9	12	24	150
0:21:56	27	3,9	12	24	150
0:21:57	27	3,9	12	24	150
0:21:58	27	3,9	13	24	150
0:21:59	27	3,9	13	24	150
0:22:00	27	3,8	13	24	150
0:22:01	27	3,8	13	24	150
0:22:02	27	3,8	13	24	150
0:22:03	27	3,8	13	24	150
0:22:04	27	3,8	13	24	150
0:22:05	27	3,8	13	24	150
0:22:06	27	3,8	13	24	150
0:22:07	27	3,8	13	24	150
0:22:08	27	3,8	13	24	150
0:22:09	27	3,8	13	24	150
0:22:10	27	3,8	13	24	150
0:22:11	27	3,8	13	24	150
0:22:12	27	3,9	13	24	150
0:22:13	27	3,9	13	24	150
0:22:14	27	3,9	13	24	150
0:22:15	27	3,9	13	24	150
0:22:16	27	3,9	13	24	150
0:22:17	27	3,9	13	24	150
0:22:18	27	3,9	13	24	150
0:22:19	27	3,9	13	24	150
0:22:20	27	3,9	13	24	150
0:22:21	27	3,9	13	24	150
0:22:22	27	3,9	13	24	150
0:22:23	27	3,9	13	24	150
0:22:24	27	3,9	13	24	150
0:22:25	27	3,9	13	24	150
0:22:26	27	3,9	13	24	150
0:22:27	27	3,9	13	24	150
0:22:28	27	3,9	13	24	150
0:22:29	27	3,8	13	24	150
0:22:30	27	3,9	13	24	150
0:22:31	27	4,1	13	24	150
0:22:32	27	4,2	13	24	150
0:22:33	27	4,2	13	24	150
0:22:34	27	4,2	13	24	150
0:22:35	27	4,2	13	24	150
0:22:36	27	4,2	13	24	150
0:22:37	27	4,2	13	24	150
0:22:38	27	4,2	13	24	150
0:22:39	27	4,2	13	24	150
0:22:40	27	4,2	13	24	150
0:22:41	27	4,1	13	24	150
0:22:42	27	4,1	13	24	150
0:22:43	27	4,1	13	24	150
0:22:44	27	4,1	13	24	150
0:22:45	27	4,1	13	24	150
0:22:46	27	4,1	13	24	150
0:22:47	27	4,1	13	24	150
0:22:48	27	4,1	13	24	150
0:22:49	27	4,1	13	24	150
0:22:50	27	4,1	13	24	150
0:22:51	27	4,1	13	24	150
0:22:52	27	4,1	13	24	150
0:22:53	27	4,1	13	24	150
0:22:54	27	4,1	13	24	150
0:22:55	27	4,1	13	24	150
0:22:56	27	4,1	13	24	150
0:22:57	27	4,1	13	24	150
0:22:58	27	4,0	13	24	150
0:22:59	27	4,0	13	24	150
0:23:00	27	4,0	13	24	150
0:23:01	27	4,0	13	24	150
0:23:02	27	4,0	13	24	150
0:23:03	27	4,0	13	24	150
0:23:04	27	4,0	13	24	150
0:23:05	27	4,0	13	24	150
0:23:06	27	4,0	13	24	150
0:23:07	27	4,0	13	24	150
0:23:08	27	4,0	13	24	150
0:23:09	27	4,0	13	24	150
0:23:10	27	4,0	13	24	150
0:23:11	27	4,0	13	24	150
0:23:12	27	4,0	13	24	150
0:23:13	27	4,0	13	24	150
0:23:14	27	4,0	13	24	150
0:23:15	27	4,0	13	24	150
0:23:16	27	4,0	13	24	150
0:23:17	27	4,0	13	24	150
0:23:18	27	4,0	13	24	150
0:23:19	27	4,0	13	24	150
0:23:20	27	4,0	13	24	150
0:23:21	27	4,0	13	24	150
0:23:22	27	4,0	13	24	150
0:23:23	27	4,0	13	24	150
0:23:24	27	4,0	13	24	150
0:23:25	27	4,0	13	24	150
0:23:26	27	4,2	13	24	150
0:23:27	27	4,3	13	24	150
0:23:28	27	4,4	13	24	150
0:23:29	27	4,4	13	24	150
0:23:30	27	4,4	13	24	150
0:23:31	27	4,4	13	24	150
0:23:32	27	4,4	13	24	150
0:23:33	27	4,4	13	24	150
0:23:34	27	4,4	13	24	150
0:23:35	27	4,3	13	24	150
0:23:36	27	4,3	13	24	150
0:23:37	27	4,3	13	24	150
0:23:38	27	4,3	13	24	150
0:23:39	27	4,3	13	24	150
0:23:40	27	4,3	13	24	150
0:23:41	27	4,3	13	24	150
0:23:42	27	4,3	13	24	150
0:23:43	27	4,3	13	24	150
0:23:44	27	4,3	13	24	150
0:23:45	27	4,3	13	24	150
0:23:46	27	4,3	13	24	150
0:23:47	27	4,3	13	24	150
0:23:48	27	4,3	13	24	150
0:23:49	27	4,3	13	24	150
0:23:50	27	4,3	13	24	150
0:23:51	27	4,2	13	24	150
0:23:52	27	4,2	13	24	150
0:23:53	27	4,2	13	24	150
0:23:54	27	4,2	13	24	150
0:23:55	27	4,2	13	24	150
0:23:56	27	4,2	13	24	150
0:23:57	27	4,2	13	24	150
0:23:58	27	4,2	13	24	150
0:23:59	27	4,2	13	24	150
0:24:00	27	4,2	13	24	150
0:24:01	27	4,2	13	24	150
0:24:02	27	4,2	13	24	150
0:24:03	27	4,2	13	24	150
0:24:04	27	4,2	13	24	150
0:24:05	27	4,2	13	24	150
0:24:06	27	4,2	13	24	150
0:24:07	27	4,2	13	24	150
0:24:08	27	4,2	13	24	150
0:24:09	27	4,2	13	24	150
0:24:10	27	4,2	13	24	150
0:24:11	27	4,2	13	24	150
0:24:12	27	4,2	13	24	150
0:24:13	27	4,1	13	24	150
0:24:14	27	4,1	13	24	150
0:24:15	27	4,1	13	24	150
0:24:16	27	4,1	13	24	150
0:24:17	27	4,1	13	24	150
0:24:18	27	4,1	13	24	150
0:24:19	27	4,1	13	24	150
0:24:20	27	4,1	13	24	150
0:24:21	27	4,1	13	24	150
0:24:22	27	4,1	13	24	150
0:24:23	27	4,1	13	24	150
0:24:24	27	4,1	13	24	150
0:24:25	27	4,2	13	24	150
0:24:26	27	4,1	13	24	150
0:24:27	27	4,1	13	24	150
0:24:28	27	4,1	13	24	150
0:24:29	27	4,1	13	24	150
0:24:30	27	4,3	13	24	150
0:24:31	27	4,5	13	24	150
0:24:32	27	4,5	13	24	150
0:24:33	27	4,5	13	24	150
0:24:34	27	4,5	13	24	150
0:24:35	27	4,5	13	24	150
0:24:36	27	4,5	13	24	150
0:24:37	27	4,5	13	24	150
0:24:38	27	4,5	13	24	150
0:24:39	27	4,5	14	24	150
0:24:40	27	4,5	14	24	150
0:24:41	27	4,5	14	24	150
0:24:42	27	4,5	14	24	150
0:24:43	27	4,5	14	24	150
0:24:44	27	4,5	14	24	150
0:24:45	27	4,4	14	24	150
0:24:46	27	4,4	14	24	150
0:24:47	27	4,4	14	24	150
0:24:48	27	4,4	14	23	150
0:24:49	27	4,4	14	24	150
0:24:50	27	4,4	14	24	150
0:24:51	27	4,4	14	24	150
0:24:52	27	4,4	14	24	150
0:24:53	27	4,4	14	24	150
0:24:54	27	4,4	14	24	150
0:24:55	27	4,4	14	24	150
0:24:56	27	4,4	14	24	150
0:24:57	27	4,4	14	24	150
0:24:58	27	4,4	14	24	150
0:24:59	27	4,4	14	24	150
0:25:00	27	4,4	14	24	150
0:25:01	27	4,4	14	23	150
0:25:02	27	4,4	14	24	150
0:25:03	27	4,4	14	24	150
0:25:04	27	4,4	14	24	150
0:25:05	27	4,3	14	24	150
0:25:06	27	4,3	14	24	150
0:25:07	27	4,3	14	24	150
0:25:08	27	4,3	14	24	150
0:25:09	27	4,3	14	24	150
0:25:10	27	4,3	14	24	150
0:25:11	27	4,3	14	24	150
0:25:12	27	4,3	14	24	150
0:25:13	27	4,3	14	24	150
0:25:14	27	4,3	14	24	150
0:25:15	27	4,3	14	24	150
0:25:16	27	4,3	14	24	150
0:25:17	27	4,3	14	23	150
0:25:18	27	4,3	14	24	150
0:25:19	27	4,3	14	23	150
0:25:20	27	4,3	14	24	150
0:25:21	27	4,3	14	24	150
0:25:22	27	4,3	14	23	150
0:25:23	27	4,3	14	23	150
0:25:24	27	4,3	14	23	150
0:25:25	27	4,3	14	24	150
0:25:26	27	4,3	14	23	150
0:25:27	27	4,3	14	23	150
0:25:28	27	4,3	14	23	150
0:25:29	27	4,3	14	24	150
0:25:30	27	4,3	14	23	150
0:25:31	27	4,3	14	23	150
0:25:32	27	4,3	14	23	150
0:25:33	27	4,6	14	24	150
0:25:34	27	4,6	14	23	150
0:25:35	27	4,7	14	23	150
0:25:36	27	4,7	14	23	150
0:25:37	27	4,7	14	24	150
0:25:38	27	4,7	14	24	150
0:25:39	27	4,7	14	23	150
0:25:40	27	4,7	14	24	150
0:25:41	27	4,6	14	23	150
0:25:42	27	4,6	14	24	150
0:25:43	27	4,6	14	23	150
0:25:44	27	4,6	14	24	150
0:25:45	27	4,6	14	23	150
0:25:46	27	4,6	14	23	150
0:25:47	27	4,6	14	23	150
0:25:48	27	4,6	14	23	150
0:25:49	27	4,6	14	23	150
0:25:50	27	4,6	14	23	150
0:25:51	27	4,6	15	24	150
0:25:52	27	4,6	15	24	150
0:25:53	27	4,6	15	23	150
0:25:54	27	4,6	15	23	150
0:25:55	27	4,6	15	24	150
0:25:56	27	4,6	15	23	150
0:25:57	27	4,6	15	23	150
0:25:58	27	4,5	15	23	150
0:25:59	27	4,5	15	23	150
0:26:00	27	4,5	15	23	150
0:26:01	27	4,5	15	24	150
0:26:02	27	4,5	15	24	150
0:26:03	27	4,5	15	23	150
0:26:04	27	4,5	15	23	150
0:26:05	27	4,5	15	23	150
0:26:06	27	4,5	15	23	150
0:26:07	27	4,5	15	23	150
0:26:08	27	4,5	15	23	150
0:26:09	27	4,5	15	23	150
0:26:10	27	4,5	15	23	150
0:26:11	27	4,5	15	24	150
0:26:12	27	4,5	15	23	150
0:26:13	27	4,5	15	23	150
0:26:14	27	4,5	15	23	150
0:26:15	27	4,5	15	23	150
0:26:16	27	4,5	15	23	150
0:26:17	27	4,5	15	23	150
0:26:18	27	4,5	15	23	150
0:26:19	27	4,5	15	23	150
0:26:20	27	4,5	15	24	150
0:26:21	26	4,4	15	24	150
0:26:22	26	4,4	15	23	150
0:26:23	26	4,4	15	23	150
0:26:24	26	4,5	15	23	150
0:26:25	26	4,5	15	23	150
0:26:26	26	4,4	15	23	150
0:26:27	26	4,4	15	23	150
0:26:28	26	4,4	15	23	150
0:26:29	26	4,4	15	23	150
0:26:30	26	4,5	15	23	150
0:26:31	26	4,5	15	23	150
0:26:32	26	4,5	15	23	150
0:26:33	26	4,5	15	23	150
0:26:34	26	4,5	15	23	150
0:26:35	26	4,5	15	23	150
0:26:36	26	4,5	15	23	150
0:26:37	26	4,5	15	23	150
0:26:38	26	4,5	15	23	150
0:26:39	26	4,5	15	23	150
0:26:40	26	4,5	15	23	150
0:26:41	26	4,5	15	23	150
0:26:42	26	4,5	15	23	150
0:26:43	26	4,5	15	23	150
0:26:44	26	4,5	15	23	150
0:26:45	26	4,5	16	23	150
0:26:46	26	4,5	16	23	150
0:26:47	26	4,5	16	23	150
0:26:48	26	4,5	16	23	150
0:26:49	26	4,5	16	23	150
0:26:50	26	4,5	16	23	150
0:26:51	26	4,7	16	23	150
0:26:52	26	4,8	16	23	150
0:26:53	26	4,8	16	24	150
0:26:54	26	4,8	16	23	150
0:26:55	26	4,8	16	23	150
0:26:56	26	4,8	16	23	150
0:26:57	26	4,8	16	23	150
0:26:58	26	4,8	16	23	150
0:26:59	26	4,8	16	23	150
0:27:00	26	4,7	16	23	150
0:27:01	26	4,7	16	23	150
0:27:02	26	4,7	16	23	150
0:27:03	26	4,7	16	23	150
0:27:04	26	4,7	16	23	150
0:27:05	26	4,7	16	23	150
0:27:06	26	4,7	16	23	150
0:27:07	26	4,7	16	23	150
0:27:08	26	4,7	16	23	150
0:27:09	26	4,7	16	23	150
0:27:10	26	4,7	16	23	150
0:27:11	26	4,7	16	23	150
0:27:12	26	4,7	17	23	150
0:27:13	26	4,7	17	23	150
0:27:14	26	4,7	17	23	150
0:27:15	26	4,7	17	23	150
0:27:16	26	4,7	17	23	150
0:27:17	26	4,7	17	23	150
0:27:18	26	4,7	17	23	150
0:27:19	26	4,7	17	23	150
0:27:20	26	4,6	17	23	150
0:27:21	26	4,6	17	23	150
0:27:22	26	4,6	17	23	150
0:27:23	26	4,6	17	23	150
0:27:24	26	4,6	17	23	150
0:27:25	26	4,6	17	23	150
0:27:26	26	4,6	17	23	150
0:27:27	26	4,6	17	23	150
0:27:28	26	4,6	17	23	150
0:27:29	26	4,6	17	23	150
0:27:30	26	4,6	18	23	150
0:27:31	26	4,6	18	23	150
0:27:32	26	4,6	18	23	150
0:27:33	26	4,6	18	23	150
0:27:34	26	4,6	18	23	150
0:27:35	26	4,6	18	23	150
0:27:36	26	4,6	18	23	150
0:27:37	26	4,6	18	23	150
0:27:38	26	4,7	18	23	150
0:27:39	26	4,7	19	23	150
0:27:40	26	4,7	19	23	150
0:27:41	26	4,7	19	23	150
0:27:42	26	4,7	19	23	150
0:27:43	26	4,7	19	23	150
0:27:44	26	4,7	19	23	150
0:27:45	26	4,7	19	23	150
0:27:46	26	4,7	20	23	150
0:27:47	26	4,7	20	23	150
0:27:48	26	4,7	20	23	150
0:27:49	26	4,7	20	23	150
0:27:50	26	4,7	20	23	150
0:27:51	26	4,7	20	23	150
0:27:52	26	4,7	20	23	150
0:27:53	26	4,7	20	23	150
0:27:54	26	4,7	20	23	150
0:27:55	26	4,7	20	23	150
0:27:56	26	4,7	20	23	150
0:27:57	26	4,7	20	23	150
0:27:58	26	4,7	21	23	150
0:27:59	26	4,7	21	23	150
0:28:00	26	4,7	21	23	150
0:28:01	26	4,6	21	23	150
0:28:02	26	4,8	21	23	150
0:28:03	26	4,9	21	23	150
0:28:04	26	4,9	21	23	150
0:28:05	26	4,9	21	23	150
0:28:06	26	4,9	21	23	150
0:28:07	26	4,9	21	23	150
0:28:08	26	4,9	22	23	150
0:28:09	26	4,9	22	23	150
0:28:10	26	4,9	22	23	150
0:28:11	26	4,9	22	23	150
0:28:12	26	4,9	22	23	150
0:28:13	26	4,9	22	23	150
0:28:14	26	4,9	22	23	150
0:28:15	26	4,9	22	23	150
0:28:16	26	4,9	22	23	150
0:28:17	26	4,9	23	23	150
0:28:18	26	4,9	23	23	150
0:28:19	26	4,9	23	23	150
0:28:20	26	4,9	23	23	150
0:28:21	26	4,8	23	23	150
0:28:22	26	4,8	23	23	150
0:28:23	26	4,8	23	23	150
0:28:24	26	4,8	23	23	150
0:28:25	26	4,8	24	23	150
0:28:26	26	4,8	24	23	150
0:28:27	26	4,8	24	23	150
0:28:28	26	4,8	24	23	150
0:28:29	26	4,8	24	23	150
0:28:30	26	4,8	24	23	150
0:28:31	26	4,8	24	23	150
0:28:32	26	4,8	25	23	150
0:28:33	26	4,8	25	23	150
0:28:34	26	4,8	25	23	150
0:28:35	26	4,8	25	23	150
0:28:36	26	4,8	25	23	150
0:28:37	26	4,8	25	23	150
0:28:38	26	4,8	25	23	150
0:28:39	26	4,8	25	23	150
0:28:40	26	4,8	26	23	150
0:28:41	26	4,8	26	23	150
0:28:42	26	4,8	26	23	150
0:28:43	26	4,8	26	23	150
0:28:44	26	4,8	26	23	150
0:28:45	26	4,8	26	23	150
0:28:46	26	4,8	26	23	150
0:28:47	26	4,9	26	23	150
0:28:48	26	4,9	26	23	150
0:28:49	26	4,9	26	23	150
0:28:50	26	4,9	27	23	150
0:28:51	26	4,9	27	23	150
0:28:52	26	4,9	27	23	150
0:28:53	26	4,9	27	23	150
0:28:54	26	4,9	27	23	150
0:28:55	26	4,9	27	23	150
0:28:56	26	4,9	27	23	150
0:28:57	26	4,9	27	23	150
0:28:58	26	4,8	27	23	150
0:28:59	26	4,8	28	23	150
0:29:00	26	4,8	28	23	150
0:29:01	26	4,8	28	23	150
0:29:02	26	4,8	28	23	150
0:29:03	26	4,8	28	23	150
0:29:04	26	4,8	28	23	150
0:29:05	26	4,8	28	23	150
0:29:06	26	4,8	29	23	150
0:29:07	26	4,8	29	23	150
0:29:08	26	4,8	29	23	150
0:29:09	26	4,9	29	23	150
0:29:10	26	5,1	29	23	150
0:29:11	26	5,1	30	23	150
0:29:12	26	5,1	30	23	150
0:29:13	26	5,1	30	23	150
0:29:14	26	5,1	30	23	150
0:29:15	26	5,1	31	23	150
0:29:16	26	5,1	31	23	150
0:29:17	26	5,1	31	23	150
0:29:18	26	5,1	31	23	150
0:29:19	26	5,1	31	23	150
0:29:20	26	5,1	31	23	150
0:29:21	26	5,0	31	23	150
0:29:22	26	5,0	32	23	150
0:29:23	26	5,0	32	23	150
0:29:24	26	5,0	32	23	150
0:29:25	26	5,0	32	23	150
0:29:26	26	5,0	32	23	150
0:29:27	26	5,0	32	23	150
0:29:28	26	5,0	32	23	150
0:29:29	26	5,0	33	23	150
0:29:30	26	5,0	33	23	150
0:29:31	26	5,0	33	23	150
0:29:32	26	5,0	33	23	150
0:29:33	26	5,0	34	23	150
0:29:34	26	5,0	34	23	150
0:29:35	26	5,0	34	23	150
0:29:36	26	5,0	34	23	150
0:29:37	26	5,0	34	23	150
0:29:38	26	5,0	34	23	150
0:29:39	26	5,0	34	23	150
0:29:40	26	5,0	34	23	150
0:29:41	26	5,0	35	23	150
0:29:42	26	5,0	35	23	150
0:29:43	26	5,0	35	23	150
0:29:44	26	4,9	35	23	150
0:29:45	26	4,9	35	23	150
0:29:46	26	4,9	35	23	150
0:29:47	26	4,9	36	23	150
0:29:48	26	4,9	36	23	150
0:29:49	26	4,9	36	23	150
0:29:50	26	4,9	36	23	150
0:29:51	26	4,9	36	23	150
0:29:52	26	4,9	36	23	150
0:29:53	26	5,0	36	23	150
0:29:54	26	5,1	37	23	150
0:29:55	26	5,1	37	23	150
0:29:56	26	5,1	37	23	150
0:29:57	26	5,1	37	23	150
0:29:58	26	5,1	37	23	150
0:29:59	26	5,1	37	23	150
0:30:00	26	5,1	38	23	150
0:30:01	26	5,1	38	23	150
0:30:02	26	5,1	38	23	150
0:30:03	26	5,1	38	23	150
0:30:04	26	5,1	38	23	150
0:30:05	26	5,1	39	23	150
0:30:06	26	5,1	39	23	150
0:30:07	26	5,1	39	23	150
0:30:08	26	5,1	39	23	150
0:30:09	26	5,1	39	23	150
0:30:10	26	5,1	40	23	150
0:30:11	26	5,1	40	23	150
0:30:12	26	5,1	40	23	150
0:30:13	26	5,1	40	23	150
0:30:14	26	5,1	40	23	150
0:30:15	26	5,1	41	23	150
0:30:16	26	5,1	41	23	150
0:30:17	26	5,1	41	23	150
0:30:18	26	5,0	41	23	150
0:30:19	26	5,0	41	23	150
0:30:20	26	5,0	42	23	150
0:30:21	26	5,0	42	23	150
0:30:22	26	5,0	42	23	150
0:30:23	26	5,0	42	23	150
0:30:24	26	5,0	42	23	150
0:30:25	26	5,0	42	23	150
0:30:26	26	5,0	43	23	150
0:30:27	26	5,0	43	23	150
0:30:28	26	5,0	43	23	150
0:30:29	26	5,0	43	23	150
0:30:30	26	5,0	43	23	150
0:30:31	26	5,0	43	23	150
0:30:32	26	5,0	44	23	150
0:30:33	26	5,0	44	23	150
0:30:34	26	5,0	44	23	150
0:30:35	26	5,0	44	23	150
0:30:36	26	5,0	44	23	150
0:30:37	26	5,0	45	23	150
0:30:38	26	5,0	45	23	150
0:30:39	26	5,0	45	23	150
0:30:40	26	5,0	45	23	150
0:30:41	26	5,0	45	23	150
0:30:42	26	5,0	46	23	150
0:30:43	26	5,0	46	23	150
0:30:44	26	5,0	46	23	150
0:30:45	26	5,0	47	23	150
0:30:46	26	5,1	47	23	150
0:30:47	26	5,1	47	23	150
0:30:48	26	5,2	48	23	150
0:30:49	26	5,2	48	23	150
0:30:50	26	5,2	48	23	150
0:30:51	26	5,2	48	23	150
0:30:52	26	5,1	49	23	150
0:30:53	26	5,1	49	23	150
0:30:54	26	5,1	49	23	150
0:30:55	26	5,1	50	23	150
0:30:56	26	5,1	50	23	150
0:30:57	26	5,1	50	23	150
0:30:58	26	5,1	51	23	150
0:30:59	26	5,1	51	23	150
0:31:00	26	5,1	52	23	150
0:31:01	26	5,1	52	23	150
0:31:02	26	5,1	52	23	150
0:31:03	26	5,1	52	23	150
0:31:04	26	5,1	52	23	150
0:31:05	26	5,1	53	23	150
0:31:06	26	5,1	53	23	150
0:31:07	26	5,1	53	23	150
0:31:08	26	5,1	53	23	150
0:31:09	26	5,1	53	23	150
0:31:10	26	5,1	54	23	150
0:31:11	26	5,1	54	23	150
0:31:12	26	5,1	54	23	150
0:31:13	26	5,1	54	23	150
0:31:14	26	5,1	55	23	150
0:31:15	26	5,1	55	23	150
0:31:16	26	5,1	55	23	150
0:31:17	26	5,0	56	23	150
0:31:18	26	5,0	56	23	150
0:31:19	26	5,0	56	23	150
0:31:20	26	5,0	56	23	150
0:31:21	26	5,0	57	23	150
0:31:22	26	5,0	57	23	150
0:31:23	26	5,0	57	23	150
0:31:24	26	5,0	58	23	150
0:31:25	26	5,0	58	23	150
0:31:26	26	5,0	59	23	150
0:31:27	26	5,0	59	23	150
0:31:28	26	5,0	59	23	150
0:31:29	26	5,0	60	23	150
0:31:30	26	5,0	60	23	150
0:31:31	26	5,0	60	23	150
0:31:32	26	5,0	61	23	150
0:31:33	26	5,0	61	23	150
0:31:34	26	5,0	61	23	150
0:31:35	26	5,0	62	23	150
0:31:36	26	5,0	62	23	150
0:31:37	26	5,0	62	23	150
0:31:38	26	5,0	63	23	150
0:31:39	26	5,0	63	23	150
0:31:40	26	5,0	63	23	150
0:31:41	26	5,0	64	23	150
0:31:42	26	5,0	64	23	150
0:31:43	26	5,0	65	23	150
0:31:44	26	5,0	65	23	150
0:31:45	26	5,0	65	23	150
0:31:46	26	5,0	66	23	150
0:31:47	26	5,0	66	23	150
0:31:48	26	5,0	66	23	150
0:31:49	26	5,0	67	23	150
0:31:50	26	5,0	67	23	150
0:31:51	26	5,1	67	23	150
0:31:52	26	5,1	67	23	150
0:31:53	26	5,1	68	23	150
0:31:54	26	5,1	68	23	150
0:31:55	26	5,0	68	23	150
0:31:56	26	5,0	69	23	150
0:31:57	26	5,0	69	23	150
0:31:58	26	5,0	69	23	150
0:31:59	26	5,0	70	23	150
0:32:00	26	5,0	70	23	150
0:32:01	26	5,0	70	23	150
0:32:02	26	5,0	71	23	150
0:32:03	26	5,0	71	23	150
0:32:04	26	5,0	72	23	150
0:32:05	26	5,0	72	23	150
