Repository: ProgWizer/parser

File: project-root/data/Data Acquisition/Data Acquisition/2017 year (147)/17-00034.txt (part 1 of 38)
--Test Summary--
Full Path and File Name	
Instrument Name	7322
Instrument Type	Model 7322 Consistometer - Variable Speed
Instrument Serial Number	
Test Start Date	21.02.2017
Test Start Time	17:10:10
Test Stop Date	22.02.2017
Test Stop Time	9:02:16
Test Length	15:52:06
Final Sample Time Offset	15:52:05
Controller Schedule Name	
Sampling Period	1 second
Comments	MPa 26 (30)
Information	WellID	
Information	Customer	
Information	EngName	
Information	CementClass	G
Information	CementMfr	
Information	Additives	100G: 20%ASPM+8%TA-1+0.6%P200+1%FL-2
Information	Density	1460
Information	BHCT	
Information	BHST	
Information	FluidLoss	
Information	JobType	
Calculated Value	Time_30Bc	7:35:52
Calculated Value	Time_70Bc	N/A
Initial Temperature (°C)	24 °C
Final Temperature (°C)	20 °C
Initial Pressure (MPa)	0,3 MPa
Final Pressure (MPa)	26,5 MPa
Initial Consistency (Bc)	16 Bc
Final Consistency (Bc)	11 Bc
Initial Wall Temperature (°C)	21 °C
Final Wall Temperature (°C)	19 °C
Initial Motor Speed (RPM)	150 RPM
Final Motor Speed (RPM)	150 RPM
--Data--
Time (HH:MM:SS)	Temperature (°C)	Pressure (MPa)	Consistency (Bc)	Wall Temperature (°C)	Motor Speed (RPM)
0:00:00	24	0,3	16	21	150
0:00:01	24	0,3	16	21	150
0:00:02	24	0,3	16	21	150
0:00:03	24	0,3	16	21	150
0:00:04	24	0,3	16	21	150
0:00:05	24	0,3	16	21	150
0:00:06	24	0,3	16	21	150
0:00:07	24	0,3	16	21	150
0:00:08	24	0,4	15	21	150
0:00:09	24	0,4	15	21	150
0:00:10	24	0,4	15	21	150
0:00:11	24	0,4	15	21	150
0:00:12	24	0,4	15	21	150
0:00:13	24	0,4	15	21	150
0:00:14	24	0,4	15	21	150
0:00:15	24	0,4	15	21	150
0:00:16	24	0,4	15	21	150
0:00:17	24	0,4	15	21	150
0:00:18	24	0,4	15	21	150
0:00:19	24	0,4	15	21	150
0:00:20	24	0,4	15	21	150
0:00:21	24	0,5	15	21	150
0:00:22	24	0,5	15	21	150
0:00:23	24	0,5	15	21	150
0:00:24	24	0,5	15	21	150
0:00:25	24	0,5	15	21	150
0:00:26	24	0,5	15	21	150
0:00:27	24	0,5	15	21	150
0:00:28	24	0,5	15	21	150
0:00:29	24	0,5	15	21	150
0:00:30	24	0,6	15	21	150
0:00:31	24	0,6	15	21	150
0:00:32	24	0,6	15	21	150
0:00:33	24	0,6	15	21	150
0:00:34	24	0,6	15	21	150
0:00:35	24	0,6	15	21	150
0:00:36	24	0,6	15	21	150
0:00:37	24	0,7	15	21	150
0:00:38	24	0,7	15	21	150
0:00:39	24	0,7	15	21	150
0:00:40	24	0,7	15	21	150
0:00:41	24	0,7	15	21	150
0:00:42	24	0,8	15	21	150
0:00:43	24	0,8	15	21	150
0:00:44	24	0,8	15	21	150
0:00:45	24	0,8	15	21	150
0:00:46	24	0,8	15	21	150
0:00:47	24	0,9	15	21	150
0:00:48	24	0,9	15	21	150
0:00:49	24	0,9	15	21	150
0:00:50	24	0,9	15	21	150
0:00:51	24	0,9	15	21	150
0:00:52	24	0,9	15	21	150
0:00:53	24	0,9	15	21	150
0:00:54	24	1,0	15	21	150
0:00:55	24	1,0	15	21	150
0:00:56	24	1,0	15	21	150
0:00:57	24	1,0	15	21	150
0:00:58	24	1,0	15	21	150
0:00:59	24	1,0	15	21	150
0:01:00	24	1,1	15	21	150
0:01:01	24	1,1	15	21	150
0:01:02	24	1,1	15	21	150
0:01:03	24	1,1	15	21	150
0:01:04	24	1,1	15	21	150
0:01:05	24	1,1	15	21	150
0:01:06	24	1,1	15	21	150
0:01:07	24	1,1	15	21	150
0:01:08	24	1,2	15	21	150
0:01:09	24	1,2	15	21	150
0:01:10	24	1,2	15	21	150
0:01:11	24	1,2	15	21	150
0:01:12	24	1,2	15	21	150
0:01:13	24	1,2	15	21	150
0:01:14	24	1,2	15	21	150
0:01:15	24	1,3	15	21	150
0:01:16	24	1,3	15	21	150
0:01:17	24	1,3	15	21	150
0:01:18	24	1,4	15	21	150
0:01:19	24	1,4	15	21	150
0:01:20	24	1,4	15	21	150
0:01:21	24	1,4	15	21	150
0:01:22	24	1,4	15	21	150
0:01:23	24	1,4	15	21	150
0:01:24	24	1,4	15	21	150
0:01:25	24	1,4	15	21	150
0:01:26	24	1,4	15	21	150
0:01:27	24	1,5	15	21	150
0:01:28	24	1,5	15	21	150
0:01:29	24	1,5	15	21	150
0:01:30	24	1,5	15	21	150
0:01:31	24	1,5	15	21	150
0:01:32	24	1,5	15	21	150
0:01:33	24	1,6	15	21	150
0:01:34	24	1,7	15	21	150
0:01:35	24	1,6	15	21	150
0:01:36	24	1,6	15	21	150
0:01:37	24	1,6	15	21	150
0:01:38	24	1,6	15	21	150
0:01:39	24	1,6	15	21	150
0:01:40	24	1,6	15	21	150
0:01:41	24	1,6	15	21	150
0:01:42	24	1,7	15	21	150
0:01:43	24	1,7	15	21	150
0:01:44	24	1,7	15	21	150
0:01:45	24	1,8	15	21	150
0:01:46	24	1,8	15	21	150
0:01:47	24	1,9	15	21	150
0:01:48	24	1,8	15	21	150
0:01:49	24	1,8	15	21	150
0:01:50	24	1,8	15	21	150
0:01:51	24	1,8	15	21	150
0:01:52	24	1,8	15	21	150
0:01:53	24	1,8	15	21	150
0:01:54	24	1,8	15	21	150
0:01:55	24	1,9	15	21	150
0:01:56	24	1,9	15	21	150
0:01:57	24	1,9	15	21	150
0:01:58	24	1,9	15	21	150
0:01:59	24	2,0	15	21	150
0:02:00	24	2,1	15	21	150
0:02:01	24	2,1	15	21	150
0:02:02	24	2,1	15	21	150
0:02:03	24	2,1	15	21	150
0:02:04	24	2,0	15	21	150
0:02:05	24	2,0	15	21	150
0:02:06	24	2,0	15	21	150
0:02:07	24	2,0	15	21	150
0:02:08	24	2,2	15	21	150
0:02:09	24	2,3	15	21	150
0:02:10	24	2,3	15	21	150
0:02:11	24	2,3	15	21	150
0:02:12	24	2,2	15	21	150
0:02:13	24	2,2	15	21	150
0:02:14	24	2,2	15	21	150
0:02:15	24	2,2	15	21	150
0:02:16	24	2,1	15	21	150
0:02:17	24	2,1	15	21	150
0:02:18	24	2,2	15	21	150
0:02:19	24	2,2	15	21	150
0:02:20	24	2,2	15	21	150
0:02:21	24	2,4	15	21	150
0:02:22	24	2,4	15	21	150
0:02:23	24	2,4	15	21	150
0:02:24	24	2,4	15	21	150
0:02:25	24	2,3	15	21	150
0:02:26	24	2,3	15	21	150
0:02:27	24	2,3	15	21	150
0:02:28	24	2,3	15	21	150
0:02:29	24	2,3	15	21	150
0:02:30	24	2,3	15	21	150
0:02:31	24	2,4	15	21	150
0:02:32	24	2,5	15	21	150
0:02:33	24	2,5	15	21	150
0:02:34	24	2,5	15	21	150
0:02:35	24	2,4	15	21	150
0:02:36	24	2,5	15	21	150
0:02:37	24	2,6	15	21	150
0:02:38	24	2,6	15	21	150
0:02:39	24	2,6	15	21	150
0:02:40	24	2,6	15	21	150
0:02:41	24	2,6	15	21	150
0:02:42	24	2,6	15	21	150
0:02:43	24	2,5	15	21	150
0:02:44	24	2,5	15	21	150
0:02:45	24	2,6	15	21	150
0:02:46	24	2,7	15	21	150
0:02:47	24	2,7	15	21	150
0:02:48	24	2,7	15	21	150
0:02:49	24	2,7	15	21	150
0:02:50	24	2,7	15	21	150
0:02:51	24	2,7	15	21	150
0:02:52	24	2,6	15	21	150
0:02:53	24	2,6	15	21	150
0:02:54	24	2,7	15	21	150
0:02:55	24	2,7	15	21	150
0:02:56	24	2,8	15	21	150
0:02:57	24	2,8	15	21	150
0:02:58	24	2,8	15	21	150
0:02:59	24	2,8	15	21	150
0:03:00	24	2,8	15	21	150
0:03:01	24	2,8	15	21	150
0:03:02	24	2,8	15	21	150
0:03:03	24	3,0	15	21	150
0:03:04	24	3,0	15	21	150
0:03:05	24	3,0	15	21	150
0:03:06	24	3,0	15	21	150
0:03:07	24	2,9	15	21	150
0:03:08	24	2,9	15	21	150
0:03:09	24	2,9	15	21	150
0:03:10	24	2,9	15	21	150
0:03:11	24	2,9	15	21	150
0:03:12	24	2,9	15	21	150
0:03:13	24	3,0	15	21	150
0:03:14	24	3,1	15	21	150
0:03:15	24	3,1	15	21	150
0:03:16	24	3,1	15	21	150
0:03:17	24	3,1	15	21	150
0:03:18	24	3,1	15	21	150
0:03:19	24	3,0	15	21	150
0:03:20	24	3,0	15	21	150
0:03:21	24	3,0	15	21	150
0:03:22	24	3,1	15	21	150
0:03:23	24	3,2	15	21	150
0:03:24	24	3,2	15	21	150
0:03:25	24	3,2	15	21	150
0:03:26	24	3,2	15	21	150
0:03:27	24	3,2	15	21	150
0:03:28	24	3,2	15	21	150
0:03:29	24	3,1	15	21	150
0:03:30	24	3,2	15	21	150
0:03:31	24	3,2	15	21	150
0:03:32	24	3,3	15	21	150
0:03:33	24	3,4	15	21	150
0:03:34	24	3,4	15	21	150
0:03:35	24	3,3	15	21	150
0:03:36	24	3,3	15	21	150
0:03:37	24	3,3	15	21	150
0:03:38	24	3,3	15	21	150
0:03:39	24	3,4	15	21	150
0:03:40	24	3,4	15	21	150
0:03:41	24	3,4	15	21	150
0:03:42	24	3,4	15	21	150
0:03:43	24	3,5	15	21	150
0:03:44	24	3,5	15	21	150
0:03:45	24	3,5	15	21	150
0:03:46	24	3,5	15	21	150
0:03:47	24	3,4	15	21	150
0:03:48	24	3,5	15	21	150
0:03:49	24	3,6	15	21	150
0:03:50	24	3,7	15	21	150
0:03:51	24	3,7	15	21	150
0:03:52	24	3,6	15	21	150
0:03:53	24	3,6	15	21	150
0:03:54	24	3,6	15	21	150
0:03:55	24	3,6	15	21	150
0:03:56	24	3,5	15	21	150
0:03:57	24	3,5	15	21	150
0:03:58	24	3,5	15	21	150
0:03:59	24	3,6	15	21	150
0:04:00	24	3,7	15	21	150
0:04:01	24	3,7	15	21	150
0:04:02	24	3,7	15	21	150
0:04:03	24	3,7	15	21	150
0:04:04	24	3,9	15	21	150
0:04:05	24	3,9	15	21	150
0:04:06	24	3,9	15	21	150
0:04:07	23	3,9	15	21	150
0:04:08	23	3,9	15	21	150
0:04:09	23	3,9	15	21	150
0:04:10	24	3,8	15	21	150
0:04:11	23	3,8	15	21	150
0:04:12	23	3,8	15	21	150
0:04:13	24	3,8	15	21	150
0:04:14	24	3,8	15	21	150
0:04:15	23	3,9	15	21	150
0:04:16	23	4,0	15	21	150
0:04:17	23	4,1	15	21	150
0:04:18	23	4,1	15	21	150
0:04:19	23	4,1	15	21	150
0:04:20	23	4,0	15	21	150
0:04:21	23	4,0	15	21	150
0:04:22	23	4,0	15	21	150
0:04:23	23	4,0	15	21	150
0:04:24	23	3,9	15	21	150
0:04:25	23	4,0	15	21	150
0:04:26	23	4,0	15	21	150
0:04:27	23	4,0	15	21	150
0:04:28	23	4,2	15	21	150
0:04:29	23	4,2	15	21	150
0:04:30	23	4,2	15	21	150
0:04:31	23	4,2	15	21	150
0:04:32	23	4,2	15	21	150
0:04:33	23	4,1	15	21	150
0:04:34	23	4,1	15	21	150
0:04:35	23	4,1	15	21	150
0:04:36	23	4,3	15	21	150
0:04:37	23	4,3	15	21	150
0:04:38	23	4,3	15	21	150
0:04:39	23	4,3	15	21	150
0:04:40	23	4,3	15	21	150
0:04:41	23	4,3	15	21	150
0:04:42	23	4,2	15	21	150
0:04:43	23	4,2	15	21	150
0:04:44	23	4,2	15	21	150
0:04:45	23	4,2	15	21	150
0:04:46	23	4,3	15	21	150
0:04:47	23	4,5	15	21	150
0:04:48	23	4,5	15	21	150
0:04:49	23	4,5	15	21	150
0:04:50	23	4,5	15	20	150
0:04:51	23	4,5	15	21	150
0:04:52	23	4,5	15	21	150
0:04:53	23	4,5	15	21	150
0:04:54	23	4,4	15	20	150
0:04:55	23	4,4	15	21	150
0:04:56	23	4,4	15	20	150
0:04:57	23	4,4	15	20	150
0:04:58	23	4,5	15	20	150
0:04:59	23	4,6	15	21	150
0:05:00	23	4,7	15	21	150
0:05:01	23	4,7	15	21	150
0:05:02	23	4,7	15	21	150
0:05:03	23	4,7	15	21	150
0:05:04	23	4,6	15	20	150
0:05:05	23	4,6	15	20	150
0:05:06	23	4,6	15	21	150
0:05:07	23	4,6	15	20	150
0:05:08	23	4,6	15	21	150
0:05:09	23	4,9	15	21	150
0:05:10	23	4,9	15	21	150
0:05:11	23	4,9	15	21	150
0:05:12	23	4,9	15	20	150
0:05:13	23	4,9	15	21	150
0:05:14	23	4,9	15	21	150
0:05:15	23	4,8	15	21	150
0:05:16	23	4,8	15	20	150
0:05:17	23	4,8	15	21	150
0:05:18	23	4,8	15	21	150
0:05:19	23	4,7	15	21	150
0:05:20	23	4,8	15	21	150
0:05:21	23	4,9	15	21	150
0:05:22	23	4,9	15	21	150
0:05:23	23	4,9	15	21	150
0:05:24	23	4,9	15	21	150
0:05:25	23	4,9	15	20	150
0:05:26	23	4,9	15	20	150
0:05:27	23	4,8	15	20	150
0:05:28	23	5,0	15	21	150
0:05:29	23	5,1	16	21	150
0:05:30	23	5,1	15	21	150
0:05:31	23	5,1	16	21	150
0:05:32	23	5,1	16	21	150
0:05:33	23	5,1	16	21	150
0:05:34	23	5,0	16	21	150
0:05:35	23	5,0	16	21	150
0:05:36	23	5,0	16	21	150
0:05:37	23	5,0	16	20	150
0:05:38	23	5,0	15	21	150
0:05:39	23	5,0	16	21	150
0:05:40	23	5,1	16	20	150
0:05:41	23	5,3	16	21	150
0:05:42	23	5,3	16	20	150
0:05:43	23	5,3	16	21	150
0:05:44	23	5,3	16	21	150
0:05:45	23	5,2	16	21	150
0:05:46	23	5,2	16	21	150
0:05:47	23	5,2	16	20	150
0:05:48	23	5,2	16	20	150
0:05:49	23	5,1	16	20	150
0:05:50	23	5,2	16	20	150
0:05:51	23	5,2	16	21	150
0:05:52	23	5,3	16	21	150
0:05:53	23	5,4	16	20	150
0:05:54	23	5,4	16	21	150
0:05:55	23	5,4	16	21	150
0:05:56	23	5,4	16	21	150
0:05:57	23	5,4	16	21	150
0:05:58	23	5,4	16	21	150
0:05:59	23	5,3	16	21	150
0:06:00	23	5,3	16	21	150
0:06:01	23	5,4	16	21	150
0:06:02	23	5,5	16	20	150
0:06:03	23	5,5	16	21	150
0:06:04	23	5,5	16	20	150
0:06:05	23	5,5	16	21	150
0:06:06	23	5,5	16	21	150
0:06:07	23	5,5	16	21	150
0:06:08	23	5,4	16	21	150
0:06:09	23	5,4	16	20	150
0:06:10	23	5,5	16	21	150
0:06:11	23	5,5	16	20	150
0:06:12	23	5,6	16	21	150
0:06:13	23	5,8	16	20	150
0:06:14	23	5,8	16	21	150
0:06:15	23	5,8	16	21	150
0:06:16	23	5,7	16	21	150
0:06:17	23	5,7	16	21	150
0:06:18	23	5,7	16	21	150
0:06:19	23	5,7	16	21	150
0:06:20	23	5,6	16	21	150
0:06:21	23	5,6	16	20	150
0:06:22	23	5,6	16	21	150
0:06:23	23	5,6	16	21	150
0:06:24	23	5,6	16	20	150
0:06:25	23	5,9	16	20	150
0:06:26	23	5,9	16	21	150
0:06:27	23	6,0	16	20	150
0:06:28	23	5,9	16	21	150
0:06:29	23	5,9	16	21	150
0:06:30	23	5,9	16	21	150
0:06:31	23	5,9	16	20	150
0:06:32	23	5,8	16	21	150
0:06:33	23	5,8	16	20	150
0:06:34	23	5,8	16	21	150
0:06:35	23	5,8	16	20	150
0:06:36	23	5,8	16	21	150
0:06:37	23	5,9	16	21	150
0:06:38	23	6,1	16	21	150
0:06:39	23	6,1	16	21	150
0:06:40	23	6,1	16	20	150
0:06:41	23	6,1	16	21	150
0:06:42	23	6,1	16	20	150
0:06:43	23	6,1	16	20	150
0:06:44	23	6,0	16	21	150
0:06:45	23	6,0	16	21	150
0:06:46	23	6,0	16	20	150
0:06:47	23	6,0	16	21	150
0:06:48	23	6,0	16	21	150
0:06:49	23	6,1	16	20	150
0:06:50	23	6,1	16	20	150
0:06:51	23	6,2	16	21	150
0:06:52	23	6,3	16	20	150
0:06:53	23	6,3	16	20	150
0:06:54	23	6,3	16	21	150
0:06:55	23	6,2	16	21	150
0:06:56	23	6,2	16	20	150
0:06:57	23	6,2	16	20	150
0:06:58	23	6,2	16	21	150
0:06:59	23	6,2	16	20	150
0:07:00	23	6,3	16	20	150
0:07:01	23	6,4	16	20	150
0:07:02	23	6,4	16	21	150
0:07:03	23	6,4	16	21	150
0:07:04	23	6,4	16	20	150
0:07:05	23	6,4	16	20	150
0:07:06	23	6,3	16	20	150
0:07:07	23	6,3	16	20	150
0:07:08	23	6,3	16	20	150
0:07:09	23	6,3	16	21	150
0:07:10	23	6,3	16	20	150
0:07:11	23	6,3	16	21	150
0:07:12	23	6,5	16	21	150
0:07:13	23	6,6	16	21	150
0:07:14	23	6,6	16	20	150
0:07:15	23	6,6	16	21	150
0:07:16	23	6,6	16	20	150
0:07:17	23	6,6	16	21	150
0:07:18	23	6,6	16	21	150
0:07:19	23	6,5	16	21	150
0:07:20	23	6,5	16	20	150
0:07:21	23	6,5	16	20	150
0:07:22	23	6,5	16	21	150
0:07:23	23	6,5	16	21	150
0:07:24	23	6,6	16	20	150
0:07:25	23	6,6	16	20	150
0:07:26	23	6,7	16	20	150
0:07:27	23	6,8	16	20	150
0:07:28	23	6,8	16	20	150
0:07:29	23	6,8	16	21	150
0:07:30	23	6,7	16	20	150
0:07:31	23	6,7	16	20	150
0:07:32	23	6,7	16	20	150
0:07:33	23	6,7	17	21	150
0:07:34	23	6,6	16	20	150
0:07:35	23	6,8	16	21	150
0:07:36	23	6,8	16	20	150
0:07:37	23	6,9	16	20	150
0:07:38	23	6,8	17	21	150
0:07:39	23	6,8	17	20	150
0:07:40	23	6,8	17	21	150
0:07:41	23	6,8	17	20	150
0:07:42	23	6,8	17	20	150
0:07:43	23	6,9	17	20	150
0:07:44	23	6,9	16	20	150
0:07:45	23	6,9	16	20	150
0:07:46	23	6,9	16	20	150
0:07:47	23	7,1	16	20	150
0:07:48	23	7,1	17	20	150
0:07:49	23	7,2	17	21	150
0:07:50	23	7,1	17	20	150
0:07:51	23	7,1	16	21	150
0:07:52	23	7,1	16	20	150
0:07:53	23	7,1	16	20	150
0:07:54	23	7,0	16	20	150
0:07:55	23	7,0	16	20	150
0:07:56	23	7,0	16	20	150
0:07:57	23	7,0	16	21	150
0:07:58	23	6,9	16	20	150
0:07:59	23	7,0	16	20	150
0:08:00	23	7,2	16	20	150
0:08:01	23	7,3	17	20	150
0:08:02	23	7,3	16	20	150
0:08:03	23	7,3	16	20	150
0:08:04	23	7,3	16	20	150
0:08:05	23	7,2	16	20	150
0:08:06	23	7,2	17	20	150
0:08:07	23	7,2	17	20	150
0:08:08	23	7,2	17	20	150
0:08:09	23	7,1	17	20	150
0:08:10	23	7,2	17	20	150
0:08:11	23	7,2	17	21	150
0:08:12	23	7,3	17	20	150
0:08:13	23	7,4	17	20	150
0:08:14	23	7,5	17	20	150
0:08:15	23	7,4	17	21	150
0:08:16	23	7,4	17	20	150
0:08:17	23	7,4	17	21	150
0:08:18	23	7,4	17	20	150
0:08:19	23	7,4	17	20	150
0:08:20	23	7,3	17	20	150
0:08:21	23	7,3	17	20	150
0:08:22	23	7,5	17	20	150
0:08:23	23	7,5	17	20	150
0:08:24	23	7,5	17	20	150
0:08:25	23	7,5	17	20	150
0:08:26	23	7,5	17	20	150
0:08:27	23	7,5	17	20	150
0:08:28	23	7,5	17	21	150
0:08:29	23	7,4	17	20	150
0:08:30	23	7,5	17	20	150
0:08:31	23	7,5	17	20	150
0:08:32	23	7,5	17	20	150
0:08:33	23	7,5	17	20	150
0:08:34	23	7,7	17	20	150
0:08:35	23	7,7	17	20	150
0:08:36	23	7,7	17	20	150
0:08:37	23	7,7	17	20	150
0:08:38	23	7,7	17	20	150
0:08:39	23	7,7	17	20	150
0:08:40	23	7,6	17	20	150
0:08:41	23	7,6	17	20	150
0:08:42	23	7,7	17	20	150
0:08:43	23	7,7	17	20	150
0:08:44	23	7,7	17	20	150
0:08:45	23	7,7	17	20	150
0:08:46	23	7,9	17	21	150
0:08:47	23	8,0	17	20	150
0:08:48	23	8,0	17	21	150
0:08:49	23	8,0	17	20	150
0:08:50	23	8,0	17	20	150
0:08:51	23	8,0	17	20	150
0:08:52	23	7,9	17	21	150
0:08:53	23	7,9	17	20	150
0:08:54	23	7,9	17	20	150
0:08:55	23	7,9	17	20	150
0:08:56	23	7,8	17	20	150
0:08:57	23	7,8	17	20	150
0:08:58	23	7,9	17	20	150
0:08:59	23	7,9	17	20	150
0:09:00	23	8,0	17	20	150
0:09:01	23	8,1	17	20	150
0:09:02	23	8,2	17	20	150
0:09:03	23	8,1	17	20	150
0:09:04	23	8,1	17	20	150
0:09:05	23	8,1	17	20	150
0:09:06	23	8,1	17	20	150
0:09:07	23	8,1	17	20	150
0:09:08	23	8,0	17	20	150
0:09:09	23	8,0	17	20	150
0:09:10	23	8,1	17	20	150
0:09:11	23	8,2	17	20	150
0:09:12	23	8,2	17	20	150
0:09:13	23	8,2	17	20	150
0:09:14	23	8,2	17	20	150
0:09:15	23	8,2	17	20	150
0:09:16	23	8,1	17	20	150
0:09:17	23	8,1	17	20	150
0:09:18	23	8,2	17	20	150
0:09:19	23	8,3	17	20	150
0:09:20	23	8,3	17	20	150
0:09:21	23	8,2	17	20	150
0:09:22	23	8,2	17	20	150
0:09:23	23	8,4	17	20	150
0:09:24	23	8,5	17	20	150
0:09:25	23	8,5	17	20	150
0:09:26	23	8,5	17	20	150
0:09:27	23	8,5	17	20	150
0:09:28	23	8,5	17	21	150
0:09:29	23	8,5	17	20	150
0:09:30	23	8,4	17	20	150
0:09:31	23	8,4	17	20	150
0:09:32	23	8,4	17	20	150
0:09:33	23	8,4	17	20	150
0:09:34	23	8,3	17	21	150
0:09:35	23	8,4	17	20	150
0:09:36	23	8,5	17	20	150
0:09:37	23	8,7	17	20	150
0:09:38	23	8,7	17	21	150
0:09:39	23	8,7	17	20	150
0:09:40	23	8,7	17	20	150
0:09:41	23	8,7	17	20	150
0:09:42	23	8,6	17	20	150
0:09:43	23	8,6	17	20	150
0:09:44	23	8,6	17	20	150
0:09:45	23	8,6	17	20	150
0:09:46	23	8,6	17	20	150
0:09:47	23	8,5	17	20	150
0:09:48	23	8,6	17	20	150
0:09:49	23	8,6	17	20	150
0:09:50	23	8,8	17	20	150
0:09:51	23	8,9	17	20	150
0:09:52	23	8,9	17	20	150
0:09:53	23	8,9	17	20	150
0:09:54	23	8,8	17	20	150
0:09:55	23	8,8	17	20	150
0:09:56	23	8,8	17	20	150
0:09:57	23	8,8	17	20	150
0:09:58	23	8,8	17	20	150
0:09:59	23	8,7	17	20	150
0:10:00	23	8,8	17	20	150
0:10:01	23	8,8	17	20	150
0:10:02	23	8,9	17	20	150
0:10:03	23	8,9	17	20	150
0:10:04	23	8,8	17	20	150
0:10:05	23	9,0	17	21	150
0:10:06	23	9,0	17	20	150
0:10:07	23	9,0	17	20	150
0:10:08	23	9,0	17	20	150
0:10:09	23	9,0	17	20	150
0:10:10	23	9,0	17	20	150
0:10:11	23	8,9	17	20	150
0:10:12	23	8,9	17	20	150
0:10:13	23	8,9	17	20	150
0:10:14	23	9,0	17	20	150
0:10:15	23	9,1	17	20	150
0:10:16	23	9,1	17	20	150
0:10:17	23	9,0	17	20	150
0:10:18	23	9,0	17	20	150
0:10:19	23	9,2	17	20	150
0:10:20	23	9,2	17	20	150
0:10:21	23	9,2	17	20	150
0:10:22	23	9,2	17	20	150
0:10:23	23	9,2	17	20	150
0:10:24	23	9,1	17	20	150
0:10:25	23	9,1	17	20	150
0:10:26	23	9,1	17	20	150
0:10:27	23	9,3	17	20	150
0:10:28	23	9,4	17	20	150
0:10:29	23	9,4	17	20	150
0:10:30	23	9,4	17	20	150
0:10:31	23	9,4	17	20	150
0:10:32	23	9,4	17	20	150
0:10:33	23	9,3	17	20	150
0:10:34	23	9,3	17	20	150
0:10:35	23	9,3	17	20	150
0:10:36	23	9,3	17	20	150
0:10:37	23	9,3	17	20	150
0:10:38	23	9,4	17	20	150
0:10:39	23	9,6	17	20	150
0:10:40	23	9,6	17	20	150
0:10:41	23	9,6	17	20	150
0:10:42	23	9,6	17	20	150
0:10:43	23	9,6	17	20	150
0:10:44	23	9,6	17	20	150
0:10:45	23	9,5	17	20	150
0:10:46	23	9,5	17	20	150
0:10:47	23	9,5	17	20	150
0:10:48	23	9,5	17	20	150
0:10:49	23	9,4	17	20	150
0:10:50	23	9,4	17	20	150
0:10:51	23	9,5	17	20	150
0:10:52	23	9,5	17	20	150
0:10:53	23	9,7	17	20	150
0:10:54	23	9,8	17	20	150
0:10:55	23	9,8	17	20	150
0:10:56	23	9,8	17	20	150
0:10:57	23	9,7	17	20	150
0:10:58	23	9,7	17	20	150
0:10:59	23	9,7	17	20	150
0:11:00	23	9,7	17	20	150
0:11:01	23	9,7	17	20	150
0:11:02	23	9,7	17	20	150
0:11:03	23	9,6	17	20	150
0:11:04	23	9,8	17	20	150
0:11:05	23	10,0	17	20	150
0:11:06	23	10,0	17	20	150
0:11:07	23	10,0	17	20	150
0:11:08	23	10,0	17	20	150
0:11:09	23	10,0	17	20	150
0:11:10	23	10,0	17	20	150
0:11:11	23	9,9	17	20	150
0:11:12	23	9,9	17	20	150
0:11:13	23	9,9	17	20	150
0:11:14	23	9,9	17	20	150
0:11:15	23	9,9	17	20	150
0:11:16	23	9,8	17	20	150
0:11:17	23	9,8	17	20	150
0:11:18	23	10,1	17	20	150
0:11:19	23	10,2	17	20	150
0:11:20	23	10,2	17	20	150
0:11:21	23	10,2	17	20	150
0:11:22	23	10,2	17	20	150
0:11:23	23	10,2	17	20	150
0:11:24	23	10,1	17	20	150
0:11:25	23	10,1	17	20	150
0:11:26	23	10,1	17	20	150
0:11:27	23	10,1	17	20	150
0:11:28	23	10,1	17	20	150
0:11:29	23	10,0	17	20	150
0:11:30	23	10,0	17	20	150
0:11:31	23	10,3	17	20	150
0:11:32	23	10,4	17	20	150
0:11:33	23	10,4	17	20	150
0:11:34	23	10,4	17	20	150
0:11:35	23	10,4	17	20	150
0:11:36	23	10,3	17	20	150
0:11:37	23	10,3	17	20	150
0:11:38	23	10,3	17	20	150
0:11:39	23	10,3	17	20	150
0:11:40	23	10,3	17	20	150
0:11:41	23	10,2	17	20	150
0:11:42	23	10,2	17	20	150
0:11:43	23	10,2	17	20	150
0:11:44	23	10,5	17	20	150
0:11:45	23	10,5	17	20	150
0:11:46	23	10,5	17	20	150
0:11:47	23	10,5	17	20	150
0:11:48	23	10,5	17	20	150
0:11:49	23	10,5	17	20	150
0:11:50	23	10,5	17	20	150
0:11:51	23	10,5	17	20	150
0:11:52	23	10,4	17	20	150
0:11:53	23	10,4	17	20	150
0:11:54	23	10,4	17	20	150
0:11:55	23	10,4	17	20	150
0:11:56	23	10,4	17	20	150
0:11:57	22	10,4	17	20	150
0:11:58	23	10,6	17	20	150
0:11:59	23	10,7	17	20	150
0:12:00	22	10,7	17	20	150
0:12:01	22	10,7	17	20	150
0:12:02	23	10,7	17	20	150
0:12:03	22	10,7	17	20	150
0:12:04	22	10,7	17	20	150
0:12:05	22	10,6	17	20	150
0:12:06	22	10,6	17	20	150
0:12:07	22	10,6	17	20	150
0:12:08	22	10,6	17	20	150
0:12:09	22	10,6	17	20	150
0:12:10	22	10,6	17	20	150
0:12:11	22	10,6	17	20	150
0:12:12	22	10,7	17	20	150
0:12:13	22	10,9	17	20	150
0:12:14	22	10,9	17	20	150
0:12:15	22	10,9	17	20	150
0:12:16	22	10,9	17	20	150
0:12:17	22	10,8	17	20	150
0:12:18	22	10,8	17	20	150
0:12:19	22	10,8	17	20	150
0:12:20	22	10,8	17	20	150
0:12:21	22	10,8	17	20	150
0:12:22	22	10,8	17	20	150
0:12:23	22	10,8	17	20	150
0:12:24	22	10,8	17	20	150
0:12:25	22	10,8	17	20	150
0:12:26	22	11,1	17	20	150
0:12:27	22	11,2	17	20	150
0:12:28	22	11,2	17	20	150
0:12:29	22	11,2	17	20	150
0:12:30	22	11,1	17	20	150
0:12:31	22	11,1	17	20	150
0:12:32	22	11,1	17	20	150
0:12:33	22	11,1	17	20	150
0:12:34	22	11,1	17	20	150
0:12:35	22	11,0	17	20	150
0:12:36	22	11,0	18	20	150
0:12:37	22	11,0	18	20	150
0:12:38	22	11,0	18	20	150
0:12:39	22	11,1	18	20	150
0:12:40	22	11,1	18	20	150
0:12:41	22	11,2	18	20	150
0:12:42	22	11,1	17	20	150
0:12:43	22	11,1	17	20	150
0:12:44	22	11,2	18	20	150
0:12:45	22	11,4	18	20	150
0:12:46	22	11,4	18	20	150
0:12:47	22	11,4	18	20	150
0:12:48	22	11,4	18	20	150
0:12:49	22	11,4	18	20	150
0:12:50	22	11,3	17	20	150
0:12:51	22	11,3	18	20	150
0:12:52	22	11,3	18	20	150
0:12:53	22	11,3	18	20	150
0:12:54	22	11,3	18	20	150
0:12:55	22	11,2	18	20	150
0:12:56	22	11,3	18	20	150
0:12:57	22	11,3	18	20	150
0:12:58	22	11,3	18	20	150
0:12:59	22	11,3	18	20	150
0:13:00	22	11,5	18	20	150
0:13:01	22	11,6	18	20	150
0:13:02	22	11,6	18	20	150
0:13:03	22	11,6	18	20	150
0:13:04	22	11,5	18	20	150
0:13:05	22	11,5	18	20	150
0:13:06	22	11,5	18	20	150
0:13:07	22	11,5	18	20	150
0:13:08	22	11,5	18	20	150
0:13:09	22	11,4	18	20	150
0:13:10	22	11,5	18	20	150
0:13:11	22	11,6	18	20	150
0:13:12	22	11,7	18	20	150
0:13:13	22	11,7	18	20	150
0:13:14	22	11,6	18	20	150
0:13:15	22	11,6	18	20	150
0:13:16	22	11,6	18	20	150
0:13:17	22	11,6	18	20	150
0:13:18	22	11,6	18	20	150
0:13:19	22	11,6	18	20	150
0:13:20	22	11,7	18	20	150
0:13:21	22	11,7	18	20	150
0:13:22	22	11,7	18	20	150
0:13:23	22	11,7	18	20	150
0:13:24	22	11,9	18	20	150
0:13:25	22	12,0	18	20	150
0:13:26	22	12,0	18	20	150
0:13:27	22	12,0	18	20	150
0:13:28	22	12,0	18	20	150
0:13:29	22	11,9	18	20	150
0:13:30	22	11,9	18	20	150
0:13:31	22	11,9	18	20	150
0:13:32	22	11,9	18	20	150
0:13:33	22	11,9	18	20	150
0:13:34	22	11,8	18	20	150
0:13:35	22	11,8	18	20	150
0:13:36	22	11,8	18	20	150
0:13:37	22	11,8	18	20	150
0:13:38	22	11,8	18	20	150
0:13:39	22	12,0	18	20	150
0:13:40	22	12,0	18	20	150
0:13:41	22	12,1	18	20	150
0:13:42	22	12,1	18	20	150
0:13:43	22	12,0	18	20	150
0:13:44	22	12,0	18	20	150
0:13:45	22	12,0	18	20	150
0:13:46	22	12,0	18	20	150
0:13:47	22	12,0	18	20	150
0:13:48	22	12,1	18	20	150
0:13:49	22	12,1	18	20	150
0:13:50	22	12,1	18	20	150
0:13:51	22	12,1	18	20	150
0:13:52	22	12,2	18	20	150
0:13:53	22	12,4	18	20	150
0:13:54	22	12,4	18	20	150
0:13:55	22	12,4	18	20	150
0:13:56	22	12,4	18	20	150
0:13:57	22	12,3	18	20	150
0:13:58	22	12,3	18	20	150
0:13:59	22	12,3	18	20	150
0:14:00	22	12,3	18	20	150
0:14:01	22	12,3	18	20	150
0:14:02	22	12,2	18	20	150
0:14:03	22	12,2	18	20	150
0:14:04	22	12,2	18	20	150
0:14:05	22	12,4	18	20	150
0:14:06	22	12,6	18	20	150
0:14:07	22	12,6	18	20	150
0:14:08	22	12,6	18	20	150
0:14:09	22	12,6	18	20	150
0:14:10	22	12,6	18	20	150
0:14:11	22	12,5	18	20	150
0:14:12	22	12,5	18	20	150
0:14:13	22	12,5	18	20	150
0:14:14	22	12,5	18	20	150
0:14:15	22	12,5	18	20	150
0:14:16	22	12,4	18	20	150
0:14:17	22	12,4	18	20	150
0:14:18	22	12,4	18	20	150
0:14:19	22	12,4	18	20	150
0:14:20	22	12,4	18	20	150
0:14:21	22	12,6	18	20	150
0:14:22	22	12,7	18	20	150
0:14:23	22	12,7	18	20	150
0:14:24	22	12,7	18	20	150
0:14:25	22	12,7	18	20	150
0:14:26	22	12,7	18	20	150
0:14:27	22	12,7	18	20	150
0:14:28	22	12,7	18	20	150
0:14:29	22	12,6	18	20	150
0:14:30	22	12,6	18	20	150
0:14:31	22	12,6	18	20	150
0:14:32	22	12,6	18	20	150
0:14:33	22	12,7	18	20	150
0:14:34	22	12,7	18	20	150
0:14:35	22	12,8	18	20	150
0:14:36	22	13,0	18	20	150
0:14:37	22	13,0	18	20	150
0:14:38	22	13,0	18	20	150
0:14:39	22	13,0	18	20	150
0:14:40	22	13,0	18	20	150
0:14:41	22	13,0	18	20	150
0:14:42	22	12,9	18	20	150
0:14:43	22	12,9	18	20	150
0:14:44	22	12,9	18	20	150
0:14:45	22	12,9	18	20	150
0:14:46	22	12,9	18	20	150
0:14:47	22	12,8	18	20	150
0:14:48	22	12,8	18	20	150
0:14:49	22	12,9	18	20	150
0:14:50	22	12,9	18	20	150
0:14:51	22	13,1	18	20	150
0:14:52	22	13,1	18	20	150
0:14:53	22	13,1	18	20	150
0:14:54	22	13,1	18	20	150
0:14:55	22	13,1	18	20	150
0:14:56	22	13,1	18	20	150
0:14:57	22	13,1	18	20	150
0:14:58	22	13,0	18	20	150
0:14:59	22	13,0	18	20	150
0:15:00	22	13,0	18	20	150
0:15:01	22	13,1	18	20	150
0:15:02	22	13,1	18	20	150
0:15:03	22	13,1	18	20	150
0:15:04	22	13,2	18	20	150
0:15:05	22	13,4	18	20	150
0:15:06	22	13,4	18	20	150
0:15:07	22	13,4	18	20	150
0:15:08	22	13,4	18	20	150
0:15:09	22	13,4	18	20	150
0:15:10	22	13,4	18	20	150
0:15:11	22	13,4	18	20	150
0:15:12	22	13,3	18	20	150
0:15:13	22	13,3	18	20	150
0:15:14	22	13,3	18	20	150
0:15:15	22	13,3	18	20	150
0:15:16	22	13,3	18	20	150
0:15:17	22	13,3	18	20	150
0:15:18	22	13,3	18	20	150
0:15:19	22	13,3	18	20	150
0:15:20	22	13,4	18	20	150
0:15:21	22	13,5	18	20	150
0:15:22	22	13,5	18	20	150
0:15:23	22	13,5	18	20	150
0:15:24	22	13,5	18	20	150
0:15:25	22	13,5	18	20	150
0:15:26	22	13,4	18	20	150
0:15:27	22	13,4	18	20	150
0:15:28	22	13,4	18	20	150
0:15:29	22	13,5	18	20	150
0:15:30	22	13,6	18	20	150
0:15:31	22	13,6	18	20	150
0:15:32	22	13,5	18	20	150
0:15:33	22	13,5	18	20	150
0:15:34	22	13,7	18	20	150
0:15:35	22	13,8	18	20	150
0:15:36	22	13,8	18	20	150
0:15:37	22	13,8	18	20	150
0:15:38	22	13,7	18	20	150
0:15:39	22	13,7	18	20	150
0:15:40	22	13,7	18	20	150
0:15:41	22	13,7	18	20	150
0:15:42	22	13,7	18	20	150
0:15:43	22	13,7	18	20	150
0:15:44	22	13,7	18	20	150
0:15:45	22	13,7	18	20	150
0:15:46	22	13,7	18	20	150
0:15:47	22	13,7	18	20	150
0:15:48	22	13,8	18	20	150
0:15:49	22	14,0	18	20	150
0:15:50	22	14,0	18	20	150
0:15:51	22	14,0	18	20	150
0:15:52	22	14,0	18	20	150
0:15:53	22	13,9	18	20	150
0:15:54	22	13,9	18	20	150
0:15:55	22	13,9	18	20	150
0:15:56	22	13,9	18	20	150
0:15:57	22	13,9	18	20	150
0:15:58	22	13,9	18	20	150
0:15:59	22	13,9	18	20	150
0:16:00	22	13,9	18	20	150
0:16:01	22	13,9	18	20	150
0:16:02	22	13,9	18	20	150
0:16:03	22	14,0	18	20	150
0:16:04	22	14,1	18	20	150
0:16:05	22	14,2	18	20	150
0:16:06	22	14,1	18	20	150
0:16:07	22	14,1	18	20	150
0:16:08	22	14,1	18	20	150
0:16:09	22	14,1	18	20	150
0:16:10	22	14,1	18	20	150
0:16:11	22	14,1	18	20	150
0:16:12	22	14,1	18	20	150
0:16:13	22	14,1	18	20	150
0:16:14	22	14,2	18	20	150
0:16:15	22	14,2	18	20	150
0:16:16	22	14,2	18	20	150
0:16:17	22	14,2	18	20	150
0:16:18	22	14,4	18	20	150
0:16:19	22	14,4	18	20	150
0:16:20	22	14,4	18	20	150
0:16:21	22	14,4	18	20	150
0:16:22	22	14,4	18	20	150
0:16:23	22	14,4	18	20	150
0:16:24	22	14,4	18	20	150
0:16:25	22	14,4	18	20	150
0:16:26	22	14,3	18	20	150
0:16:27	22	14,3	18	20	150
0:16:28	22	14,3	18	20	150
0:16:29	22	14,3	18	20	150
0:16:30	22	14,3	18	20	150
0:16:31	22	14,3	18	20	150
0:16:32	22	14,3	19	20	150
0:16:33	22	14,5	19	20	150
0:16:34	22	14,6	19	20	150
0:16:35	22	14,6	19	20	150
0:16:36	22	14,6	19	20	150
0:16:37	22	14,6	19	20	150
0:16:38	22	14,5	19	20	150
0:16:39	22	14,5	19	20	150
0:16:40	22	14,5	19	20	150
0:16:41	22	14,5	19	20	150
0:16:42	22	14,5	19	20	150
0:16:43	22	14,6	19	20	150
0:16:44	22	14,6	19	20	150
0:16:45	22	14,6	19	20	150
0:16:46	22	14,6	19	20	150
0:16:47	22	14,6	19	20	150
0:16:48	22	14,8	19	20	150
0:16:49	22	14,9	19	20	150
0:16:50	22	14,9	19	20	150
0:16:51	22	14,8	19	20	150
0:16:52	22	14,8	19	20	150
0:16:53	22	14,8	19	20	150
0:16:54	22	14,8	19	20	150
0:16:55	22	14,8	19	20	150
0:16:56	22	14,8	19	20	150
0:16:57	22	14,7	19	20	150
0:16:58	22	14,7	19	20	150
0:16:59	22	14,7	19	20	150
0:17:00	22	14,8	19	20	150
0:17:01	22	14,8	18	20	150
0:17:02	22	14,8	19	20	150
0:17:03	22	15,0	19	20	150
0:17:04	22	15,0	19	20	150
0:17:05	22	15,0	19	20	150
0:17:06	22	15,0	19	20	150
0:17:07	22	15,0	19	20	150
0:17:08	22	15,0	19	20	150
0:17:09	22	14,9	19	20	150
0:17:10	22	14,9	19	20	150
0:17:11	22	14,9	19	20	150
0:17:12	22	14,9	19	20	150
0:17:13	22	15,0	19	20	150
0:17:14	22	15,0	19	20	150
0:17:15	22	15,0	19	20	150
0:17:16	22	15,0	19	20	150
0:17:17	22	15,2	19	20	150
0:17:18	22	15,3	19	20	150
0:17:19	22	15,3	19	20	150
0:17:20	22	15,3	19	20	150
0:17:21	22	15,3	19	20	150
0:17:22	22	15,3	19	20	150
0:17:23	22	15,2	19	20	150
0:17:24	22	15,2	19	20	150
0:17:25	22	15,2	19	20	150
0:17:26	22	15,2	19	20	150
0:17:27	22	15,2	19	20	150
0:17:28	22	15,2	19	20	150
0:17:29	22	15,1	19	20	150
0:17:30	22	15,2	19	20	150
0:17:31	22	15,2	19	20	150
0:17:32	22	15,3	19	20	150
0:17:33	22	15,4	19	20	150
0:17:34	22	15,4	19	20	150
0:17:35	22	15,4	19	20	150
0:17:36	22	15,4	19	20	150
0:17:37	22	15,4	19	20	150
0:17:38	22	15,4	19	20	150
0:17:39	22	15,4	19	20	150
0:17:40	22	15,4	19	20	150
0:17:41	22	15,3	19	20	150
0:17:42	22	15,4	19	20	150
0:17:43	22	15,4	19	20	150
0:17:44	22	15,4	19	20	150
0:17:45	22	15,4	19	20	150
0:17:46	22	15,4	19	20	150
0:17:47	22	15,6	19	20	150
0:17:48	22	15,6	19	20	150
0:17:49	22	15,6	19	20	150
0:17:50	22	15,6	19	20	150
0:17:51	22	15,6	19	20	150
0:17:52	22	15,6	19	20	150
0:17:53	22	15,6	19	20	150
0:17:54	22	15,5	19	20	150
0:17:55	22	15,5	19	20	150
0:17:56	22	15,6	19	20	150
0:17:57	22	15,7	19	20	150
0:17:58	22	15,7	19	20	150
0:17:59	22	15,7	19	20	150
0:18:00	22	15,7	19	20	150
0:18:01	22	15,6	19	20	150
0:18:02	22	15,7	19	20	150
0:18:03	22	15,8	19	20	150
0:18:04	22	15,8	19	20	150
0:18:05	22	15,7	19	20	150
0:18:06	22	15,7	19	20	150
0:18:07	22	15,7	19	20	150
0:18:08	22	15,9	19	20	150
0:18:09	22	15,9	19	20	150
0:18:10	22	15,9	19	20	150
0:18:11	22	15,9	19	20	150
0:18:12	22	15,9	19	20	150
0:18:13	22	15,9	19	20	150
0:18:14	22	15,9	19	20	150
0:18:15	22	15,9	19	20	150
0:18:16	22	15,8	19	20	150
0:18:17	22	15,8	19	20	150
0:18:18	22	15,9	19	20	150
0:18:19	22	15,9	19	20	150
0:18:20	22	16,0	19	20	150
0:18:21	22	16,1	19	20	150
0:18:22	22	16,2	19	20	150
0:18:23	22	16,2	19	20	150
0:18:24	22	16,2	19	20	150
0:18:25	22	16,1	19	20	150
0:18:26	22	16,1	19	20	150
0:18:27	22	16,1	19	20	150
0:18:28	22	16,1	19	20	150
0:18:29	22	16,1	19	20	150
0:18:30	22	16,1	19	20	150
0:18:31	22	16,0	19	20	150
0:18:32	22	16,0	19	20	150
0:18:33	22	16,0	19	20	150
0:18:34	22	16,0	19	20	150
0:18:35	22	16,3	19	20	150
0:18:36	22	16,4	19	20	150
0:18:37	22	16,4	19	20	150
0:18:38	22	16,4	19	20	150
0:18:39	22	16,4	19	20	150
0:18:40	22	16,4	19	20	150
0:18:41	22	16,4	19	20	150
0:18:42	22	16,3	19	20	150
0:18:43	22	16,3	19	20	150
0:18:44	22	16,3	19	20	150
0:18:45	22	16,3	19	20	150
0:18:46	22	16,3	19	20	150
0:18:47	22	16,3	19	20	150
0:18:48	22	16,3	19	20	150
0:18:49	22	16,3	19	20	150
0:18:50	22	16,5	19	20	150
0:18:51	22	16,6	19	20	150
0:18:52	22	16,6	19	20	150
0:18:53	22	16,6	19	20	150
0:18:54	22	16,6	19	20	150
0:18:55	22	16,6	19	20	150
0:18:56	22	16,6	19	20	150
0:18:57	22	16,5	19	20	150
0:18:58	22	16,5	19	20	150
0:18:59	22	16,5	19	20	150
0:19:00	22	16,5	19	20	150
0:19:01	22	16,5	19	20	150
0:19:02	22	16,5	19	20	150
0:19:03	22	16,5	19	20	150
0:19:04	22	16,4	19	20	150
0:19:05	22	16,6	19	20	150
0:19:06	22	16,6	19	20	150
0:19:07	22	16,6	19	20	150
0:19:08	22	16,6	19	20	150
0:19:09	22	16,8	19	20	150
0:19:10	22	16,8	19	20	150
0:19:11	22	16,8	19	20	150
0:19:12	22	16,8	19	20	150
0:19:13	22	16,8	19	20	150
0:19:14	22	16,7	19	20	150
0:19:15	22	16,7	19	20	150
0:19:16	22	16,7	19	20	150
0:19:17	22	16,7	19	20	150
0:19:18	22	16,7	19	20	150
0:19:19	22	16,8	19	20	150
0:19:20	22	16,9	19	20	150
0:19:21	22	16,9	19	20	150
0:19:22	22	16,9	19	20	150
0:19:23	22	16,8	19	20	150
0:19:24	22	16,8	19	20	150
0:19:25	22	17,0	19	20	150
0:19:26	22	17,0	19	20	150
0:19:27	22	17,1	19	20	150
0:19:28	22	17,1	19	20	150
0:19:29	22	17,1	19	20	150
0:19:30	22	17,0	19	20	150
0:19:31	22	17,0	19	20	150
0:19:32	22	17,0	19	20	150
0:19:33	22	17,0	19	20	150
0:19:34	22	17,0	19	20	150
0:19:35	22	17,0	19	20	150
0:19:36	22	17,0	19	20	150
0:19:37	22	17,0	19	20	150
0:19:38	22	17,0	19	20	150
0:19:39	22	17,0	19	20	150
0:19:40	22	17,1	19	20	150
0:19:41	22	17,2	19	20	150
0:19:42	22	17,2	19	20	150
0:19:43	22	17,2	19	20	150
0:19:44	22	17,2	19	20	150
0:19:45	22	17,2	19	20	150
0:19:46	22	17,2	19	20	150
0:19:47	22	17,2	19	20	150
0:19:48	22	17,1	19	20	150
0:19:49	22	17,2	19	20	150
0:19:50	22	17,3	19	20	150
0:19:51	22	17,3	19	20	150
0:19:52	22	17,3	19	20	150
0:19:53	22	17,3	19	20	150
0:19:54	22	17,3	19	20	150
0:19:55	22	17,3	19	20	150
0:19:56	22	17,3	19	20	150
0:19:57	22	17,3	19	20	150
0:19:58	22	17,3	19	20	150
0:19:59	22	17,4	19	20	150
0:20:00	22	17,4	20	20	150
0:20:01	22	17,4	19	20	150
0:20:02	22	17,5	19	20	150
0:20:03	22	17,6	19	20	150
0:20:04	22	17,6	19	20	150
0:20:05	22	17,6	19	20	150
0:20:06	22	17,5	19	20	150
0:20:07	22	17,5	19	20	150
0:20:08	22	17,5	19	20	150
0:20:09	22	17,5	19	20	150
0:20:10	22	17,5	19	20	150
0:20:11	22	17,5	19	20	150
0:20:12	22	17,5	19	20	150
0:20:13	22	17,6	19	20	150
0:20:14	22	17,6	19	20	150
0:20:15	22	17,6	19	20	150
0:20:16	22	17,7	19	20	150
0:20:17	22	17,8	19	20	150
0:20:18	22	17,8	19	20	150
0:20:19	22	17,8	19	20	150
0:20:20	22	17,8	19	20	150
0:20:21	22	17,8	19	20	150
0:20:22	22	17,8	19	20	150
0:20:23	22	17,7	19	20	150
0:20:24	22	17,7	19	20	150
0:20:25	22	17,7	19	20	150
0:20:26	22	17,7	19	20	150
0:20:27	22	17,7	19	20	150
0:20:28	22	17,7	19	20	150
0:20:29	22	17,7	19	20	150
0:20:30	22	17,9	19	20	150
0:20:31	22	18,0	19	20	150
0:20:32	22	18,0	19	20	150
0:20:33	22	18,0	20	20	150
0:20:34	22	18,0	20	20	150
0:20:35	22	18,0	20	20	150
0:20:36	22	18,0	20	20	150
0:20:37	22	18,0	20	20	150
0:20:38	22	18,0	20	20	150
0:20:39	22	17,9	20	20	150
0:20:40	22	17,9	20	20	150
0:20:41	22	17,9	20	20	150
0:20:42	22	17,9	20	20	150
0:20:43	22	17,9	20	20	150
0:20:44	22	17,9	20	20	150
0:20:45	22	18,1	20	20	150
0:20:46	22	18,2	20	20	150
0:20:47	22	18,3	20	20	150
0:20:48	22	18,3	20	20	150
0:20:49	22	18,3	20	20	150
0:20:50	22	18,2	20	20	150
0:20:51	22	18,2	20	20	150
0:20:52	22	18,2	20	20	150
0:20:53	22	18,2	20	20	150
0:20:54	22	18,2	20	20	150
0:20:55	22	18,2	20	20	150
0:20:56	22	18,1	20	20	150
0:20:57	22	18,1	20	20	150
0:20:58	22	18,1	20	20	150
0:20:59	22	18,1	20	20	150
0:21:00	22	18,2	20	20	150
0:21:01	22	18,4	20	20	150
0:21:02	22	18,5	20	20	150
0:21:03	22	18,5	20	20	150
0:21:04	22	18,5	20	20	150
0:21:05	22	18,5	20	20	150
0:21:06	22	18,4	20	20	150
0:21:07	22	18,4	20	20	150
0:21:08	22	18,4	20	20	150
0:21:09	22	18,4	20	20	150
0:21:10	22	18,4	20	20	150
0:21:11	22	18,4	20	20	150
0:21:12	22	18,4	20	20	150
0:21:13	22	18,3	20	20	150
0:21:14	22	18,3	20	20	150
0:21:15	22	18,3	20	20	150
0:21:16	22	18,6	20	20	150
0:21:17	22	18,7	20	20	150
0:21:18	22	18,7	20	20	150
0:21:19	22	18,7	20	20	150
0:21:20	22	18,7	20	20	150
0:21:21	22	18,7	20	20	150
0:21:22	22	18,7	20	20	150
0:21:23	22	18,6	20	20	150
0:21:24	22	18,6	20	20	150
0:21:25	22	18,6	20	20	150
0:21:26	22	18,6	20	20	150
0:21:27	22	18,6	20	20	150
0:21:28	22	18,6	20	20	150
0:21:29	22	18,6	20	20	150
0:21:30	22	18,6	20	20	150
0:21:31	22	18,6	20	20	150
0:21:32	22	18,8	20	20	150
0:21:33	22	18,9	20	20	150
0:21:34	22	18,9	20	20	150
0:21:35	22	18,9	20	20	150
0:21:36	22	18,9	20	20	150
0:21:37	22	18,9	20	20	150
0:21:38	22	18,9	20	20	150
0:21:39	22	18,9	20	20	150
0:21:40	22	18,9	20	20	150
0:21:41	22	18,9	20	20	150
0:21:42	22	18,8	20	20	150
0:21:43	22	18,8	20	20	150
0:21:44	22	18,8	20	20	150
0:21:45	22	18,8	20	20	150
0:21:46	22	19,0	20	20	150
0:21:47	22	19,1	20	20	150
0:21:48	22	19,2	20	20	150
0:21:49	22	19,2	20	20	150
0:21:50	22	19,2	20	20	150
0:21:51	22	19,2	20	20	150
0:21:52	22	19,1	20	20	150
0:21:53	22	19,1	20	20	150
0:21:54	22	19,1	20	20	150
0:21:55	22	19,1	20	20	150
0:21:56	22	19,1	20	20	150
0:21:57	22	19,1	20	20	150
0:21:58	22	19,0	20	20	150
0:21:59	22	19,0	20	20	150
0:22:00	22	19,0	20	20	150
0:22:01	22	19,2	20	20	150
0:22:02	22	19,4	20	20	150
0:22:03	22	19,4	20	20	150
0:22:04	22	19,4	20	20	150
0:22:05	22	19,4	20	20	150
0:22:06	22	19,4	20	20	150
0:22:07	22	19,4	20	20	150
0:22:08	22	19,4	20	20	150
0:22:09	22	19,3	20	20	150
0:22:10	22	19,3	20	20	150
0:22:11	22	19,3	20	20	150
0:22:12	22	19,3	20	20	150
0:22:13	22	19,3	20	20	150
0:22:14	22	19,3	20	20	150
0:22:15	22	19,3	20	20	150
0:22:16	22	19,3	20	20	150
0:22:17	22	19,3	20	20	150
0:22:18	22	19,3	20	20	150
0:22:19	22	19,3	20	20	150
0:22:20	22	19,3	20	20	150
0:22:21	22	19,5	20	20	150
0:22:22	22	19,6	20	20	150
0:22:23	22	19,6	20	20	150
0:22:24	22	19,6	20	20	150
0:22:25	22	19,6	20	20	150
0:22:26	22	19,6	20	20	150
0:22:27	22	19,6	20	20	150
0:22:28	22	19,6	20	20	150
0:22:29	22	19,5	20	20	150
0:22:30	22	19,5	20	20	150
0:22:31	22	19,5	20	20	150
0:22:32	22	19,5	20	20	150
0:22:33	22	19,5	20	20	150
0:22:34	22	19,5	20	20	150
0:22:35	22	19,5	20	20	150
0:22:36	22	19,6	20	20	150
0:22:37	22	19,8	20	20	150
0:22:38	22	19,8	20	20	150
0:22:39	22	19,8	20	20	150
0:22:40	22	19,8	20	20	150
0:22:41	22	19,8	20	20	150
0:22:42	22	19,8	20	20	150
0:22:43	22	19,8	20	20	150
0:22:44	22	19,8	20	20	150
0:22:45	22	19,8	20	20	150
0:22:46	22	19,8	20	20	150
0:22:47	22	19,7	20	20	150
0:22:48	22	19,7	20	20	150
0:22:49	22	19,7	20	20	150
0:22:50	22	19,8	20	20	150
0:22:51	22	19,8	20	20	150
0:22:52	22	19,8	20	20	150
0:22:53	22	19,9	20	20	150
0:22:54	22	20,0	20	20	150
0:22:55	22	20,1	20	20	150
0:22:56	22	20,1	20	20	150
0:22:57	22	20,1	20	20	150
0:22:58	22	20,1	20	20	150
0:22:59	22	20,0	20	20	150
0:23:00	22	20,0	20	20	150
0:23:01	22	20,0	20	20	150
0:23:02	22	20,0	20	20	150
0:23:03	22	20,0	20	20	150
0:23:04	22	20,0	20	20	150
0:23:05	22	20,0	20	20	150
0:23:06	22	20,0	20	20	150
0:23:07	22	20,0	20	20	150
0:23:08	22	20,1	20	20	150
0:23:09	22	20,0	20	20	150
0:23:10	22	20,2	20	20	150
0:23:11	22	20,3	20	20	150
0:23:12	22	20,3	20	20	150
0:23:13	22	20,3	20	20	150
0:23:14	22	20,3	20	20	150
0:23:15	22	20,3	20	20	150
0:23:16	22	20,3	20	20	150
0:23:17	22	20,3	20	20	150
0:23:18	22	20,2	20	20	150
0:23:19	22	20,2	20	20	150
0:23:20	22	20,2	20	20	150
0:23:21	22	20,2	20	20	150
0:23:22	22	20,2	20	20	150
0:23:23	22	20,2	20	20	150
0:23:24	22	20,2	20	20	150
0:23:25	22	20,3	20	20	150
0:23:26	22	20,5	20	20	150
0:23:27	22	20,5	20	20	150
0:23:28	22	20,6	20	20	150
0:23:29	22	20,5	20	20	150
0:23:30	22	20,5	20	20	150
0:23:31	22	20,5	20	20	150
0:23:32	22	20,5	20	20	150
0:23:33	22	20,5	20	20	150
0:23:34	22	20,5	20	20	150
0:23:35	22	20,5	20	20	150
0:23:36	22	20,4	20	20	150
0:23:37	22	20,4	20	20	150
0:23:38	22	20,4	20	20	150
0:23:39	22	20,4	20	20	150
0:23:40	22	20,4	20	20	150
0:23:41	22	20,5	20	20	150
0:23:42	22	20,7	20	20	150
0:23:43	22	20,8	20	20	150
0:23:44	22	20,8	20	20	150
0:23:45	22	20,8	20	20	150
0:23:46	22	20,8	20	20	150
0:23:47	22	20,7	20	20	150
0:23:48	22	20,7	20	20	150
0:23:49	22	20,7	20	20	150
0:23:50	22	20,7	20	20	150
0:23:51	22	20,7	20	20	150
0:23:52	22	20,7	20	20	150
0:23:53	22	20,7	20	20	150
0:23:54	22	20,6	20	20	150
0:23:55	22	20,7	20	20	150
0:23:56	22	20,7	20	20	150
0:23:57	22	20,7	20	20	150
0:23:58	22	20,8	20	20	150
0:23:59	22	20,8	20	20	150
0:24:00	22	20,8	20	20	150
0:24:01	22	20,8	20	20	150
0:24:02	22	20,8	20	20	150
0:24:03	22	20,9	20	20	150
0:24:04	22	21,0	20	20	150
0:24:05	22	21,0	20	20	150
0:24:06	22	21,0	20	20	150
0:24:07	22	21,0	20	20	150
0:24:08	22	21,0	20	20	150
0:24:09	22	21,0	20	20	150
0:24:10	22	20,9	20	20	150
0:24:11	22	20,9	20	20	150
0:24:12	22	20,9	20	20	150
0:24:13	22	20,9	20	20	150
0:24:14	22	21,0	20	20	150
0:24:15	22	21,0	20	20	150
0:24:16	22	21,1	20	20	150
0:24:17	22	21,2	20	20	150
0:24:18	22	21,3	20	20	150
0:24:19	22	21,3	20	20	150
0:24:20	22	21,3	20	20	150
0:24:21	22	21,3	20	20	150
0:24:22	22	21,3	20	20	150
0:24:23	22	21,2	20	20	150
0:24:24	22	21,2	20	20	150
0:24:25	22	21,2	20	20	150
0:24:26	22	21,2	20	20	150
0:24:27	22	21,2	20	20	150
0:24:28	22	21,2	20	20	150
0:24:29	22	21,1	20	20	150
0:24:30	22	21,1	20	20	150
0:24:31	22	21,1	20	20	150
0:24:32	22	21,2	20	20	150
0:24:33	22	21,4	20	20	150
0:24:34	22	21,5	20	20	150
0:24:35	22	21,5	20	20	150
0:24:36	22	21,5	20	20	150
0:24:37	22	21,5	20	20	150
0:24:38	22	21,5	20	20	150
0:24:39	22	21,5	20	20	150
0:24:40	22	21,5	20	20	150
0:24:41	22	21,4	20	20	150
0:24:42	22	21,4	20	20	150
0:24:43	22	21,4	20	20	150
0:24:44	22	21,4	20	20	150
0:24:45	22	21,4	20	20	150
0:24:46	22	21,4	20	20	150
0:24:47	22	21,4	20	20	150
0:24:48	22	21,4	20	20	150
0:24:49	22	21,6	20	20	150
0:24:50	22	21,6	20	20	150
0:24:51	22	21,6	20	20	150
0:24:52	22	21,6	20	20	150
0:24:53	22	21,6	20	20	150
0:24:54	22	21,6	20	20	150
0:24:55	22	21,6	20	20	150
0:24:56	22	21,6	20	20	150
0:24:57	22	21,6	20	20	150
0:24:58	22	21,6	20	20	150
0:24:59	22	21,6	20	20	150
0:25:00	22	21,7	20	20	150
0:25:01	22	21,7	20	20	150
0:25:02	22	21,7	20	20	150
0:25:03	22	21,7	21	20	150
0:25:04	22	21,7	21	20	150
0:25:05	22	21,8	21	20	150
0:25:06	22	21,9	20	20	150
0:25:07	22	21,9	20	20	150
0:25:08	22	21,9	20	20	150
0:25:09	22	21,9	20	20	150
0:25:10	22	21,9	20	20	150
0:25:11	22	21,8	20	20	150
0:25:12	22	21,8	20	20	150
0:25:13	22	21,8	21	20	150
0:25:14	22	21,8	21	20	150
0:25:15	22	21,8	21	20	150
0:25:16	22	21,9	21	20	150
0:25:17	22	21,9	21	20	150
0:25:18	22	21,9	21	20	150
0:25:19	22	21,9	21	20	150
