Repository: ProgWizer/parser

File: project-root/data/Data Acquisition/Data Acquisition/2017 year (147)/17-00036.txt
--Test Summary--
Full Path and File Name	
Instrument Name	7222
Instrument Type	Model 7222 Consistometer
Instrument Serial Number	
Test Start Date	27.02.2017
Test Start Time	10:47:43
Test Stop Date	27.02.2017
Test Stop Time	16:23:38
Test Length	5:35:55
Final Sample Time Offset	5:35:50
Controller Schedule Name	
Sampling Period	10 seconds
Comments	MPa 0
Information	WellID	
Information	Customer	
Information	EngName	
Information	CementClass	G
Information	CementMfr	
Information	Additives	100G: 5%TA-1+2%CaCl2+0.5%P200
Information	Density	1920
Information	BHCT	
Information	BHST	
Information	FluidLoss	
Information	JobType	
Calculated Value	Time_30Bc	5:13:30
Calculated Value	Time_70Bc	N/A
Initial Temperature (°C)	28 °C
Final Temperature (°C)	22 °C
Initial Pressure (MPa)	0,5 MPa
Final Pressure (MPa)	0,7 MPa
Initial Consistency (Bc)	9 Bc
Final Consistency (Bc)	8 Bc
--Data--
Time (HH:MM:SS)	Temperature (°C)	Pressure (MPa)	Consistency (Bc)
0:00:00	28	0,5	9
0:00:10	28	0,5	8
0:00:20	28	0,6	10
0:00:30	28	0,6	9
0:00:40	28	0,6	9
0:00:50	28	0,6	9
0:01:00	28	0,6	8
0:01:10	28	0,6	8
0:01:20	28	0,6	8
0:01:30	28	0,6	8
0:01:40	28	0,5	9
0:01:50	28	0,5	8
0:02:00	28	0,5	8
0:02:10	28	0,5	8
0:02:20	28	0,5	8
0:02:30	27	0,5	8
0:02:40	27	0,5	8
0:02:50	27	0,5	8
0:03:00	27	0,5	8
0:03:10	27	0,5	8
0:03:20	27	0,5	8
0:03:30	27	0,5	8
0:03:40	27	0,5	8
0:03:50	27	0,5	8
0:04:00	27	0,5	8
0:04:10	27	0,5	8
0:04:20	27	0,5	8
0:04:30	27	0,5	8
0:04:40	27	0,5	8
0:04:50	27	0,5	8
0:05:00	27	0,5	8
0:05:10	27	0,5	8
0:05:20	27	0,5	8
0:05:30	27	0,5	8
0:05:40	27	0,5	8
0:05:50	27	0,5	8
0:06:00	27	0,5	8
0:06:10	27	0,5	8
0:06:20	27	0,5	8
0:06:30	27	0,5	8
0:06:40	27	0,5	8
0:06:50	27	0,5	8
0:07:00	26	0,5	8
0:07:10	26	0,5	8
0:07:20	26	0,5	8
0:07:30	26	0,5	8
0:07:40	26	0,5	8
0:07:50	26	0,5	8
0:08:00	26	0,5	8
0:08:10	26	0,5	8
0:08:20	26	0,5	8
0:08:30	26	0,5	8
0:08:40	26	0,5	8
0:08:50	26	0,5	8
0:09:00	26	0,5	8
0:09:10	26	0,5	8
0:09:20	26	0,5	8
0:09:30	26	0,5	8
0:09:40	26	0,5	8
0:09:50	26	0,5	8
0:10:00	26	0,5	8
0:10:10	26	0,5	8
0:10:20	26	0,5	8
0:10:30	26	0,5	8
0:10:40	26	0,5	8
0:10:50	26	0,5	8
0:11:00	26	0,5	8
0:11:10	26	0,5	8
0:11:20	25	0,5	8
0:11:30	25	0,5	8
0:11:40	25	0,5	8
0:11:50	25	0,5	8
0:12:00	25	0,5	8
0:12:10	25	0,5	8
0:12:20	25	0,5	8
0:12:30	25	0,5	8
0:12:40	25	0,5	8
0:12:50	25	0,5	8
0:13:00	25	0,5	8
0:13:10	25	0,5	8
0:13:20	25	0,5	8
0:13:30	25	0,5	8
0:13:40	25	0,5	8
0:13:50	25	0,5	8
0:14:00	25	0,5	8
0:14:10	25	0,5	8
0:14:20	25	0,5	8
0:14:30	25	0,5	8
0:14:40	25	0,5	8
0:14:50	25	0,5	8
0:15:00	25	0,5	8
0:15:10	25	0,5	8
0:15:20	25	0,5	8
0:15:30	25	0,5	7
0:15:40	25	0,5	7
0:15:50	25	0,5	8
0:16:00	25	0,5	7
0:16:10	25	0,5	7
0:16:20	25	0,5	8
0:16:30	25	0,5	8
0:16:40	24	0,5	8
0:16:50	24	0,5	8
0:17:00	24	0,5	8
0:17:10	24	0,5	7
0:17:20	24	0,6	7
0:17:30	24	0,6	7
0:17:40	24	0,6	7
0:17:50	24	0,5	7
0:18:00	24	0,6	7
0:18:10	24	0,5	7
0:18:20	24	0,5	8
0:18:30	24	0,5	8
0:18:40	24	0,5	8
0:18:50	24	0,5	7
0:19:00	24	0,5	7
0:19:10	24	0,5	7
0:19:20	24	0,5	7
0:19:30	24	0,5	7
0:19:40	24	0,5	7
0:19:50	24	0,5	7
0:20:00	24	0,5	7
0:20:10	24	0,5	7
0:20:20	24	0,5	8
0:20:30	24	0,5	8
0:20:40	24	0,5	8
0:20:50	24	0,5	8
0:21:00	24	0,5	8
0:21:10	24	0,5	8
0:21:20	24	0,5	8
0:21:30	24	0,5	8
0:21:40	24	0,5	8
0:21:50	24	0,5	8
0:22:00	24	0,5	8
0:22:10	24	0,5	8
0:22:20	24	0,5	8
0:22:30	24	0,5	8
0:22:40	24	0,5	8
0:22:50	24	0,5	8
0:23:00	24	0,5	8
0:23:10	24	0,5	7
0:23:20	24	0,5	7
0:23:30	24	0,5	7
0:23:40	24	0,5	7
0:23:50	24	0,5	7
0:24:00	24	0,5	7
0:24:10	24	0,5	7
0:24:20	24	0,5	8
0:24:30	24	0,5	8
0:24:40	24	0,5	8
0:24:50	24	0,5	8
0:25:00	24	0,5	8
0:25:10	24	0,5	8
0:25:20	23	0,5	8
0:25:30	23	0,5	8
0:25:40	23	0,6	8
0:25:50	23	0,6	8
0:26:00	23	0,6	8
0:26:10	23	0,6	7
0:26:20	23	0,5	7
0:26:30	23	0,6	7
0:26:40	23	0,5	7
0:26:50	23	0,5	7
0:27:00	23	0,5	7
0:27:10	23	0,5	7
0:27:20	23	0,5	7
0:27:30	23	0,5	7
0:27:40	23	0,5	7
0:27:50	23	0,5	7
0:28:00	23	0,5	7
0:28:10	23	0,5	7
0:28:20	23	0,5	7
0:28:30	23	0,5	7
0:28:40	23	0,5	7
0:28:50	23	0,5	7
0:29:00	23	0,5	7
0:29:10	23	0,5	7
0:29:20	23	0,5	7
0:29:30	23	0,5	7
0:29:40	23	0,5	7
0:29:50	23	0,5	7
0:30:00	23	0,5	7
0:30:10	23	0,5	7
0:30:20	23	0,5	7
0:30:30	23	0,5	7
0:30:40	23	0,5	7
0:30:50	23	0,5	7
0:31:00	23	0,5	7
0:31:10	23	0,5	7
0:31:20	23	0,5	7
0:31:30	23	0,5	7
0:31:40	23	0,5	8
0:31:50	23	0,5	8
0:32:00	23	0,5	8
0:32:10	23	0,5	8
0:32:20	23	0,5	8
0:32:30	23	0,5	8
0:32:40	23	0,5	8
0:32:50	23	0,5	8
0:33:00	23	0,5	8
0:33:10	23	0,5	8
0:33:20	23	0,5	8
0:33:30	23	0,5	8
0:33:40	23	0,5	8
0:33:50	23	0,6	8
0:34:00	23	0,6	8
0:34:10	23	0,6	8
0:34:20	23	0,6	7
0:34:30	23	0,6	7
0:34:40	23	0,5	7
0:34:50	23	0,5	7
0:35:00	23	0,5	7
0:35:10	23	0,5	7
0:35:20	23	0,5	7
0:35:30	23	0,5	7
0:35:40	23	0,5	7
0:35:50	23	0,5	7
0:36:00	23	0,5	7
0:36:10	23	0,5	7
0:36:20	23	0,5	7
0:36:30	23	0,5	7
0:36:40	23	0,5	7
0:36:50	23	0,5	7
0:37:00	23	0,5	7
0:37:10	23	0,5	7
0:37:20	23	0,5	7
0:37:30	23	0,5	7
0:37:40	23	0,5	7
0:37:50	23	0,5	7
0:38:00	23	0,5	7
0:38:10	23	0,5	7
0:38:20	23	0,5	7
0:38:30	23	0,5	7
0:38:40	23	0,5	7
0:38:50	23	0,5	7
0:39:00	23	0,5	7
0:39:10	23	0,5	7
0:39:20	23	0,5	7
0:39:30	23	0,5	7
0:39:40	23	0,5	7
0:39:50	23	0,5	7
0:40:00	23	0,5	7
0:40:10	23	0,5	7
0:40:20	23	0,5	7
0:40:30	23	0,5	7
0:40:40	23	0,5	7
0:40:50	23	0,5	7
0:41:00	23	0,5	7
0:41:10	23	0,5	7
0:41:20	23	0,5	7
0:41:30	23	0,5	7
0:41:40	23	0,5	7
0:41:50	23	0,5	7
0:42:00	23	0,5	7
0:42:10	23	0,5	7
0:42:20	23	0,5	7
0:42:30	23	0,5	7
0:42:40	23	0,5	7
0:42:50	23	0,6	7
0:43:00	23	0,6	7
0:43:10	23	0,6	7
0:43:20	23	0,6	7
0:43:30	23	0,6	7
0:43:40	23	0,6	7
0:43:50	23	0,6	7
0:44:00	23	0,6	7
0:44:10	23	0,6	7
0:44:20	23	0,6	7
0:44:30	23	0,6	7
0:44:40	23	0,6	7
0:44:50	23	0,5	7
0:45:00	23	0,6	7
0:45:10	23	0,6	7
0:45:20	23	0,5	7
0:45:30	23	0,5	7
0:45:40	23	0,5	7
0:45:50	23	0,5	7
0:46:00	23	0,5	7
0:46:10	23	0,5	7
0:46:20	23	0,5	7
0:46:30	23	0,5	7
0:46:40	23	0,5	7
0:46:50	23	0,5	7
0:47:00	22	0,5	7
0:47:10	23	0,5	7
0:47:20	22	0,5	7
0:47:30	22	0,5	7
0:47:40	22	0,5	7
0:47:50	22	0,5	7
0:48:00	22	0,5	7
0:48:10	22	0,5	7
0:48:20	22	0,5	7
0:48:30	22	0,5	7
0:48:40	22	0,5	7
0:48:50	22	0,5	7
0:49:00	22	0,5	7
0:49:10	22	0,5	7
0:49:20	22	0,5	7
0:49:30	22	0,5	7
0:49:40	22	0,5	7
0:49:50	22	0,5	7
0:50:00	22	0,5	8
0:50:10	22	0,5	7
0:50:20	22	0,5	7
0:50:30	22	0,5	7
0:50:40	22	0,5	7
0:50:50	22	0,5	7
0:51:00	22	0,5	7
0:51:10	22	0,5	7
0:51:20	22	0,5	7
0:51:30	22	0,5	7
0:51:40	22	0,5	7
0:51:50	22	0,5	7
0:52:00	22	0,5	7
0:52:10	22	0,5	7
0:52:20	22	0,5	7
0:52:30	22	0,5	7
0:52:40	22	0,5	7
0:52:50	22	0,5	7
0:53:00	22	0,5	7
0:53:10	22	0,5	7
0:53:20	22	0,6	7
0:53:30	22	0,6	7
0:53:40	22	0,6	7
0:53:50	22	0,6	7
0:54:00	22	0,6	7
0:54:10	22	0,6	7
0:54:20	22	0,6	7
0:54:30	22	0,6	7
0:54:40	22	0,6	7
0:54:50	22	0,6	7
0:55:00	22	0,6	7
0:55:10	22	0,6	7
0:55:20	22	0,6	7
0:55:30	22	0,5	7
0:55:40	22	0,5	7
0:55:50	22	0,5	7
0:56:00	22	0,5	7
0:56:10	22	0,5	7
0:56:20	22	0,5	7
0:56:30	22	0,5	7
0:56:40	22	0,5	7
0:56:50	22	0,5	7
0:57:00	22	0,5	7
0:57:10	22	0,5	7
0:57:20	22	0,5	7
0:57:30	22	0,5	7
0:57:40	22	0,5	7
0:57:50	22	0,5	7
0:58:00	22	0,5	7
0:58:10	22	0,5	7
0:58:20	22	0,5	7
0:58:30	22	0,5	7
0:58:40	22	0,5	7
0:58:50	22	0,5	7
0:59:00	22	0,5	7
0:59:10	22	0,5	7
0:59:20	22	0,5	7
0:59:30	22	0,5	7
0:59:40	22	0,5	7
0:59:50	22	0,5	7
1:00:00	22	0,5	7
1:00:10	22	0,5	7
1:00:20	22	0,5	7
1:00:30	22	0,5	7
1:00:40	22	0,5	7
1:00:50	22	0,5	7
1:01:00	22	0,5	7
1:01:10	22	0,5	7
1:01:20	22	0,5	7
1:01:30	22	0,5	7
1:01:40	22	0,5	7
1:01:50	22	0,5	7
1:02:00	22	0,5	7
1:02:10	22	0,5	7
1:02:20	22	0,5	7
1:02:30	22	0,5	7
1:02:40	22	0,5	7
1:02:50	22	0,5	7
1:03:00	22	0,5	7
1:03:10	22	0,5	7
1:03:20	22	0,5	7
1:03:30	22	0,5	7
1:03:40	22	0,5	7
1:03:50	22	0,5	7
1:04:00	22	0,5	7
1:04:10	22	0,6	7
1:04:20	22	0,6	7
1:04:30	22	0,6	7
1:04:40	22	0,6	7
1:04:50	22	0,6	7
1:05:00	22	0,6	7
1:05:10	22	0,6	7
1:05:20	22	0,5	7
1:05:30	22	0,5	7
1:05:40	22	0,6	7
1:05:50	22	0,5	7
1:06:00	22	0,5	7
1:06:10	22	0,5	7
1:06:20	22	0,5	7
1:06:30	22	0,5	7
1:06:40	22	0,5	7
1:06:50	22	0,5	7
1:07:00	22	0,5	7
1:07:10	22	0,5	7
1:07:20	22	0,5	7
1:07:30	22	0,5	7
1:07:40	22	0,5	7
1:07:50	22	0,5	7
1:08:00	22	0,5	7
1:08:10	22	0,5	7
1:08:20	22	0,5	7
1:08:30	22	0,5	7
1:08:40	22	0,5	7
1:08:50	22	0,5	7
1:09:00	22	0,5	7
1:09:10	22	0,5	7
1:09:20	22	0,5	7
1:09:30	22	0,5	7
1:09:40	22	0,5	7
1:09:50	22	0,5	7
1:10:00	22	0,5	7
1:10:10	22	0,5	7
1:10:20	22	0,5	7
1:10:30	22	0,5	7
1:10:40	22	0,5	7
1:10:50	22	0,5	7
1:11:00	22	0,5	7
1:11:10	22	0,5	7
1:11:20	22	0,5	7
1:11:30	22	0,5	7
1:11:40	22	0,5	7
1:11:50	22	0,5	7
1:12:00	22	0,5	7
1:12:10	22	0,5	7
1:12:20	22	0,5	7
1:12:30	22	0,5	7
1:12:40	22	0,5	7
1:12:50	22	0,5	7
1:13:00	22	0,5	7
1:13:10	22	0,5	7
1:13:20	22	0,5	7
1:13:30	22	0,5	7
1:13:40	22	0,5	7
1:13:50	22	0,5	7
1:14:00	22	0,5	7
1:14:10	22	0,5	7
1:14:20	22	0,5	7
1:14:30	22	0,5	7
1:14:40	22	0,5	7
1:14:50	22	0,5	7
1:15:00	22	0,6	7
1:15:10	22	0,6	7
1:15:20	22	0,6	7
1:15:30	22	0,6	7
1:15:40	22	0,6	7
1:15:50	22	0,6	7
1:16:00	22	0,6	7
1:16:10	22	0,6	7
1:16:20	22	0,6	7
1:16:30	22	0,6	7
1:16:40	22	0,6	7
1:16:50	22	0,6	7
1:17:00	22	0,5	7
1:17:10	22	0,6	7
1:17:20	22	0,6	7
1:17:30	22	0,6	7
1:17:40	22	0,6	7
1:17:50	22	0,6	7
1:18:00	22	0,5	7
1:18:10	22	0,5	7
1:18:20	22	0,5	7
1:18:30	22	0,5	7
1:18:40	22	0,5	7
1:18:50	22	0,5	7
1:19:00	22	0,5	7
1:19:10	22	0,5	7
1:19:20	22	0,5	7
1:19:30	22	0,5	7
1:19:40	22	0,5	7
1:19:50	22	0,5	7
1:20:00	22	0,5	7
1:20:10	22	0,5	7
1:20:20	22	0,5	7
1:20:30	22	0,5	7
1:20:40	22	0,5	7
1:20:50	22	0,5	7
1:21:00	22	0,5	7
1:21:10	22	0,5	7
1:21:20	22	0,5	7
1:21:30	22	0,5	7
1:21:40	22	0,5	7
1:21:50	22	0,5	7
1:22:00	22	0,5	7
1:22:10	22	0,5	7
1:22:20	22	0,5	7
1:22:30	22	0,5	7
1:22:40	22	0,5	7
1:22:50	22	0,5	7
1:23:00	22	0,5	7
1:23:10	22	0,5	7
1:23:20	22	0,5	7
1:23:30	22	0,5	7
1:23:40	22	0,5	7
1:23:50	22	0,5	7
1:24:00	22	0,5	7
1:24:10	22	0,5	7
1:24:20	22	0,5	7
1:24:30	22	0,5	7
1:24:40	22	0,5	7
1:24:50	22	0,5	7
1:25:00	22	0,5	7
1:25:10	22	0,5	7
1:25:20	22	0,5	7
1:25:30	22	0,5	7
1:25:40	22	0,5	7
1:25:50	22	0,5	7
1:26:00	22	0,6	7
1:26:10	22	0,6	7
1:26:20	22	0,6	7
1:26:30	22	0,6	7
1:26:40	22	0,6	7
1:26:50	22	0,6	7
1:27:00	22	0,6	7
1:27:10	22	0,6	7
1:27:20	22	0,6	7
1:27:30	22	0,6	7
1:27:40	22	0,6	7
1:27:50	22	0,6	7
1:28:00	22	0,6	7
1:28:10	22	0,5	7
1:28:20	22	0,5	7
1:28:30	22	0,5	7
1:28:40	22	0,5	7
1:28:50	22	0,5	7
1:29:00	22	0,5	7
1:29:10	22	0,5	7
1:29:20	22	0,5	7
1:29:30	22	0,5	7
1:29:40	22	0,5	7
1:29:50	22	0,5	7
1:30:00	22	0,5	7
1:30:10	22	0,5	7
1:30:20	22	0,5	7
1:30:30	22	0,5	7
1:30:40	22	0,5	7
1:30:50	22	0,5	7
1:31:00	22	0,5	7
1:31:10	22	0,5	7
1:31:20	22	0,5	7
1:31:30	22	0,5	7
1:31:40	22	0,5	7
1:31:50	22	0,5	7
1:32:00	22	0,5	7
1:32:10	22	0,5	7
1:32:20	22	0,5	7
1:32:30	22	0,5	7
1:32:40	22	0,5	7
1:32:50	22	0,5	7
1:33:00	22	0,5	7
1:33:10	22	0,5	7
1:33:20	22	0,5	7
1:33:30	22	0,5	7
1:33:40	22	0,5	7
1:33:50	22	0,5	7
1:34:00	22	0,5	7
1:34:10	22	0,5	7
1:34:20	22	0,5	7
1:34:30	22	0,5	7
1:34:40	22	0,5	7
1:34:50	22	0,5	7
1:35:00	22	0,5	7
1:35:10	22	0,5	7
1:35:20	22	0,5	7
1:35:30	22	0,5	7
1:35:40	22	0,5	7
1:35:50	22	0,5	7
1:36:00	22	0,5	7
1:36:10	22	0,5	7
1:36:20	22	0,5	7
1:36:30	22	0,5	7
1:36:40	22	0,5	7
1:36:50	22	0,5	7
1:37:00	22	0,6	7
1:37:10	22	0,6	7
1:37:20	22	0,6	7
1:37:30	22	0,6	7
1:37:40	22	0,6	7
1:37:50	22	0,6	7
1:38:00	22	0,6	7
1:38:10	22	0,6	7
1:38:20	22	0,6	7
1:38:30	22	0,6	7
1:38:40	22	0,6	7
1:38:50	22	0,6	7
1:39:00	22	0,6	7
1:39:10	22	0,6	7
1:39:20	22	0,5	7
1:39:30	22	0,5	7
1:39:40	22	0,5	7
1:39:50	22	0,5	7
1:40:00	22	0,5	7
1:40:10	22	0,5	7
1:40:20	22	0,5	7
1:40:30	22	0,5	7
1:40:40	22	0,5	7
1:40:50	22	0,5	7
1:41:00	22	0,5	7
1:41:10	22	0,5	7
1:41:20	22	0,5	7
1:41:30	22	0,5	7
1:41:40	22	0,5	7
1:41:50	22	0,5	7
1:42:00	22	0,5	7
1:42:10	22	0,5	7
1:42:20	22	0,5	7
1:42:30	22	0,5	7
1:42:40	22	0,5	7
1:42:50	22	0,5	7
1:43:00	22	0,5	7
1:43:10	22	0,5	7
1:43:20	22	0,5	7
1:43:30	22	0,5	7
1:43:40	22	0,5	7
1:43:50	22	0,5	7
1:44:00	22	0,5	7
1:44:10	22	0,5	7
1:44:20	22	0,5	7
1:44:30	22	0,5	7
1:44:40	22	0,5	7
1:44:50	22	0,5	7
1:45:00	22	0,5	7
1:45:10	22	0,5	7
1:45:20	22	0,5	7
1:45:30	22	0,5	7
1:45:40	22	0,5	7
1:45:50	22	0,5	7
1:46:00	22	0,5	7
1:46:10	22	0,5	7
1:46:20	22	0,5	7
1:46:30	22	0,5	7
1:46:40	22	0,5	7
1:46:50	22	0,5	7
1:47:00	22	0,5	7
1:47:10	22	0,5	7
1:47:20	22	0,5	7
1:47:30	22	0,5	7
1:47:40	22	0,5	7
1:47:50	22	0,5	7
1:48:00	22	0,5	7
1:48:10	22	0,6	7
1:48:20	22	0,6	7
1:48:30	22	0,6	7
1:48:40	22	0,6	7
1:48:50	22	0,6	7
1:49:00	22	0,6	7
1:49:10	22	0,6	7
1:49:20	22	0,6	7
1:49:30	22	0,6	7
1:49:40	22	0,6	7
1:49:50	22	0,6	7
1:50:00	22	0,6	7
1:50:10	22	0,5	7
1:50:20	22	0,5	7
1:50:30	22	0,5	7
1:50:40	22	0,5	7
1:50:50	22	0,6	7
1:51:00	22	0,5	7
1:51:10	22	0,5	7
1:51:20	22	0,5	7
1:51:30	22	0,5	7
1:51:40	22	0,5	7
1:51:50	22	0,5	7
1:52:00	22	0,5	7
1:52:10	22	0,5	7
1:52:20	22	0,5	7
1:52:30	22	0,5	7
1:52:40	22	0,5	7
1:52:50	22	0,5	7
1:53:00	22	0,5	7
1:53:10	22	0,5	7
1:53:20	22	0,5	7
1:53:30	22	0,5	7
1:53:40	22	0,5	7
1:53:50	22	0,5	7
1:54:00	22	0,5	7
1:54:10	22	0,5	7
1:54:20	22	0,5	7
1:54:30	22	0,5	7
1:54:40	22	0,5	7
1:54:50	22	0,5	7
1:55:00	22	0,5	7
1:55:10	22	0,5	7
1:55:20	22	0,5	7
1:55:30	22	0,5	7
1:55:40	22	0,5	7
1:55:50	22	0,5	7
1:56:00	22	0,5	7
1:56:10	22	0,5	7
1:56:20	22	0,5	7
1:56:30	22	0,5	7
1:56:40	22	0,5	7
1:56:50	22	0,5	7
1:57:00	22	0,5	7
1:57:10	22	0,5	7
1:57:20	22	0,5	7
1:57:30	22	0,5	7
1:57:40	22	0,5	7
1:57:50	22	0,5	7
1:58:00	22	0,5	7
1:58:10	22	0,5	7
1:58:20	22	0,5	7
1:58:30	22	0,5	7
1:58:40	22	0,5	7
1:58:50	22	0,5	7
1:59:00	22	0,5	7
1:59:10	22	0,6	7
1:59:20	22	0,6	7
1:59:30	22	0,5	7
1:59:40	22	0,6	7
1:59:50	22	0,6	7
2:00:00	22	0,5	7
2:00:10	22	0,6	7
2:00:20	22	0,6	7
2:00:30	22	0,6	7
2:00:40	22	0,6	7
2:00:50	22	0,6	7
2:01:00	22	0,6	7
2:01:10	22	0,5	7
2:01:20	22	0,6	7
2:01:30	22	0,6	7
2:01:40	22	0,5	7
2:01:50	22	0,6	7
2:02:00	22	0,5	7
2:02:10	22	0,5	7
2:02:20	22	0,5	7
2:02:30	22	0,5	7
2:02:40	22	0,6	7
2:02:50	22	0,5	7
2:03:00	22	0,5	7
2:03:10	22	0,5	7
2:03:20	22	0,5	7
2:03:30	22	0,5	7
2:03:40	22	0,5	7
2:03:50	22	0,5	7
2:04:00	22	0,5	7
2:04:10	22	0,5	7
2:04:20	22	0,5	7
2:04:30	22	0,5	7
2:04:40	22	0,5	7
2:04:50	22	0,5	7
2:05:00	22	0,5	7
2:05:10	22	0,5	7
2:05:20	22	0,5	7
2:05:30	22	0,5	7
2:05:40	22	0,5	7
2:05:50	22	0,5	7
2:06:00	22	0,5	7
2:06:10	22	0,5	7
2:06:20	22	0,5	7
2:06:30	22	0,5	7
2:06:40	22	0,5	7
2:06:50	22	0,5	7
2:07:00	22	0,5	7
2:07:10	22	0,5	7
2:07:20	22	0,5	7
2:07:30	22	0,5	7
2:07:40	22	0,5	7
2:07:50	22	0,5	7
2:08:00	22	0,5	7
2:08:10	22	0,5	7
2:08:20	22	0,5	7
2:08:30	22	0,5	7
2:08:40	22	0,5	7
2:08:50	22	0,5	7
2:09:00	22	0,5	7
2:09:10	22	0,5	7
2:09:20	22	0,5	7
2:09:30	22	0,5	7
2:09:40	22	0,5	7
2:09:50	22	0,5	7
2:10:00	22	0,5	7
2:10:10	22	0,6	7
2:10:20	22	0,6	7
2:10:30	22	0,6	7
2:10:40	22	0,6	7
2:10:50	22	0,6	7
2:11:00	22	0,6	7
2:11:10	22	0,6	7
2:11:20	22	0,6	7
2:11:30	22	0,6	7
2:11:40	22	0,6	7
2:11:50	22	0,6	7
2:12:00	22	0,6	7
2:12:10	22	0,6	7
2:12:20	22	0,6	7
2:12:30	22	0,6	7
2:12:40	22	0,6	7
2:12:50	22	0,6	7
2:13:00	22	0,5	7
2:13:10	22	0,6	7
2:13:20	22	0,5	7
2:13:30	22	0,6	7
2:13:40	22	0,5	7
2:13:50	22	0,5	7
2:14:00	22	0,5	7
2:14:10	22	0,5	7
2:14:20	22	0,5	7
2:14:30	22	0,5	7
2:14:40	22	0,5	7
2:14:50	22	0,5	7
2:15:00	22	0,5	7
2:15:10	22	0,5	7
2:15:20	22	0,5	7
2:15:30	22	0,5	7
2:15:40	22	0,5	7
2:15:50	22	0,5	7
2:16:00	22	0,5	7
2:16:10	22	0,5	7
2:16:20	22	0,5	7
2:16:30	22	0,5	7
2:16:40	22	0,5	7
2:16:50	22	0,5	7
2:17:00	22	0,5	7
2:17:10	22	0,5	7
2:17:20	22	0,5	7
2:17:30	22	0,5	7
2:17:40	22	0,5	7
2:17:50	22	0,5	7
2:18:00	22	0,5	7
2:18:10	22	0,5	7
2:18:20	22	0,5	7
2:18:30	22	0,5	7
2:18:40	22	0,5	7
2:18:50	22	0,5	7
2:19:00	22	0,5	7
2:19:10	22	0,5	7
2:19:20	22	0,5	7
2:19:30	22	0,5	7
2:19:40	22	0,5	7
2:19:50	22	0,5	7
2:20:00	22	0,5	7
2:20:10	22	0,5	7
2:20:20	22	0,5	7
2:20:30	22	0,5	7
2:20:40	22	0,5	7
2:20:50	22	0,5	7
2:21:00	22	0,5	7
2:21:10	22	0,6	7
2:21:20	22	0,5	7
2:21:30	22	0,5	7
2:21:40	22	0,5	7
2:21:50	22	0,5	7
2:22:00	22	0,5	7
2:22:10	22	0,5	7
2:22:20	22	0,5	7
2:22:30	22	0,5	7
2:22:40	22	0,6	7
2:22:50	22	0,5	7
2:23:00	22	0,5	7
2:23:10	22	0,5	7
2:23:20	22	0,5	7
2:23:30	22	0,5	7
2:23:40	22	0,5	7
2:23:50	22	0,5	7
2:24:00	22	0,5	7
2:24:10	22	0,5	7
2:24:20	22	0,5	7
2:24:30	22	0,5	7
2:24:40	22	0,5	7
2:24:50	22	0,5	7
2:25:00	22	0,5	7
2:25:10	22	0,5	7
2:25:20	22	0,5	7
2:25:30	22	0,5	7
2:25:40	22	0,5	7
2:25:50	22	0,5	7
2:26:00	22	0,5	7
2:26:10	22	0,5	7
2:26:20	22	0,5	7
2:26:30	22	0,5	7
2:26:40	22	0,5	7
2:26:50	22	0,5	7
2:27:00	22	0,5	7
2:27:10	22	0,5	7
2:27:20	22	0,5	7
2:27:30	22	0,5	7
2:27:40	22	0,5	7
2:27:50	22	0,5	7
2:28:00	22	0,5	7
2:28:10	22	0,5	7
2:28:20	22	0,5	7
2:28:30	22	0,5	7
2:28:40	22	0,5	7
2:28:50	22	0,5	7
2:29:00	22	0,5	7
2:29:10	22	0,5	7
2:29:20	22	0,5	7
2:29:30	22	0,5	7
2:29:40	22	0,5	7
2:29:50	22	0,5	7
2:30:00	22	0,5	7
2:30:10	22	0,5	7
2:30:20	22	0,5	7
2:30:30	22	0,5	7
2:30:40	22	0,5	7
2:30:50	22	0,5	7
2:31:00	22	0,5	7
2:31:10	22	0,5	7
2:31:20	22	0,5	7
2:31:30	22	0,5	7
2:31:40	22	0,5	7
2:31:50	22	0,5	7
2:32:00	22	0,5	7
2:32:10	22	0,5	7
2:32:20	22	0,6	7
2:32:30	22	0,5	7
2:32:40	22	0,6	7
2:32:50	22	0,5	7
2:33:00	22	0,5	7
2:33:10	22	0,5	7
2:33:20	22	0,5	7
2:33:30	22	0,5	7
2:33:40	22	0,5	7
2:33:50	22	0,5	7
2:34:00	22	0,5	7
2:34:10	22	0,5	7
2:34:20	22	0,5	7
2:34:30	22	0,5	7
2:34:40	22	0,5	7
2:34:50	22	0,6	7
2:35:00	22	0,5	7
2:35:10	22	0,5	7
2:35:20	22	0,5	7
2:35:30	22	0,5	7
2:35:40	22	0,5	7
2:35:50	22	0,5	7
2:36:00	22	0,5	7
2:36:10	22	0,5	7
2:36:20	22	0,5	7
2:36:30	22	0,5	7
2:36:40	22	0,5	7
2:36:50	22	0,5	7
2:37:00	22	0,5	7
2:37:10	22	0,5	7
2:37:20	22	0,5	7
2:37:30	22	0,5	7
2:37:40	22	0,5	7
2:37:50	22	0,5	7
2:38:00	22	0,5	7
2:38:10	22	0,5	7
2:38:20	22	0,5	7
2:38:30	22	0,5	7
2:38:40	22	0,5	7
2:38:50	22	0,5	7
2:39:00	22	0,5	7
2:39:10	22	0,5	7
2:39:20	22	0,5	7
2:39:30	22	0,5	7
2:39:40	22	0,5	7
2:39:50	22	0,5	7
2:40:00	22	0,5	7
2:40:10	22	0,5	7
2:40:20	22	0,5	7
2:40:30	22	0,5	7
2:40:40	22	0,5	7
2:40:50	22	0,5	7
2:41:00	22	0,5	7
2:41:10	22	0,5	7
2:41:20	22	0,5	7
2:41:30	22	0,5	7
2:41:40	22	0,5	7
2:41:50	22	0,5	7
2:42:00	22	0,5	7
2:42:10	22	0,5	7
2:42:20	22	0,5	7
2:42:30	22	0,5	7
2:42:40	22	0,5	7
2:42:50	22	0,5	7
2:43:00	22	0,5	7
2:43:10	22	0,6	7
2:43:20	22	0,5	7
2:43:30	22	0,5	7
2:43:40	22	0,6	7
2:43:50	22	0,5	7
2:44:00	22	0,5	7
2:44:10	22	0,5	7
2:44:20	22	0,5	7
2:44:30	22	0,5	7
2:44:40	22	0,5	7
2:44:50	22	0,5	7
2:45:00	22	0,5	7
2:45:10	22	0,5	7
2:45:20	22	0,5	7
2:45:30	22	0,5	7
2:45:40	22	0,5	7
2:45:50	22	0,5	7
2:46:00	22	0,5	7
2:46:10	22	0,5	7
2:46:20	22	0,5	7
2:46:30	22	0,5	7
2:46:40	22	0,5	7
2:46:50	22	0,5	7
2:47:00	22	0,5	7
2:47:10	22	0,5	7
2:47:20	22	0,5	7
2:47:30	22	0,5	7
2:47:40	22	0,5	7
2:47:50	22	0,5	7
2:48:00	22	0,5	7
2:48:10	22	0,5	7
2:48:20	22	0,5	7
2:48:30	22	0,5	7
2:48:40	22	0,5	7
2:48:50	22	0,5	7
2:49:00	22	0,5	7
2:49:10	22	0,5	7
2:49:20	22	0,5	7
2:49:30	22	0,5	7
2:49:40	22	0,5	7
2:49:50	22	0,5	7
2:50:00	22	0,5	7
2:50:10	22	0,5	7
2:50:20	22	0,5	7
2:50:30	22	0,5	7
2:50:40	22	0,5	7
2:50:50	22	0,5	7
2:51:00	22	0,5	7
2:51:10	22	0,5	7
2:51:20	22	0,5	7
2:51:30	22	0,5	7
2:51:40	22	0,5	7
2:51:50	22	0,5	7
2:52:00	22	0,5	7
2:52:10	22	0,5	7
2:52:20	22	0,5	7
2:52:30	22	0,5	7
2:52:40	22	0,5	7
2:52:50	22	0,5	7
2:53:00	22	0,5	7
2:53:10	22	0,5	7
2:53:20	22	0,5	7
2:53:30	22	0,5	7
2:53:40	22	0,5	7
2:53:50	22	0,5	7
2:54:00	22	0,5	7
2:54:10	22	0,5	7
2:54:20	22	0,5	7
2:54:30	22	0,5	7
2:54:40	22	0,5	7
2:54:50	22	0,5	7
2:55:00	22	0,5	7
2:55:10	22	0,5	7
2:55:20	22	0,5	7
2:55:30	22	0,5	7
2:55:40	22	0,5	7
2:55:50	22	0,5	7
2:56:00	22	0,5	7
2:56:10	22	0,5	7
2:56:20	22	0,5	7
2:56:30	22	0,5	7
2:56:40	22	0,5	7
2:56:50	22	0,5	7
2:57:00	22	0,5	7
2:57:10	22	0,5	7
2:57:20	22	0,5	7
2:57:30	22	0,5	7
2:57:40	22	0,5	7
2:57:50	22	0,5	7
2:58:00	22	0,5	7
2:58:10	22	0,5	7
2:58:20	22	0,5	7
2:58:30	22	0,5	7
2:58:40	22	0,5	7
2:58:50	22	0,5	7
2:59:00	22	0,5	7
2:59:10	22	0,5	7
2:59:20	22	0,5	7
2:59:30	22	0,5	7
2:59:40	22	0,5	7
2:59:50	22	0,5	7
3:00:00	22	0,5	7
3:00:10	22	0,5	7
3:00:20	22	0,5	7
3:00:30	22	0,5	7
3:00:40	22	0,5	7
3:00:50	22	0,5	7
3:01:00	22	0,5	7
3:01:10	22	0,5	7
3:01:20	22	0,5	7
3:01:30	22	0,5	7
3:01:40	22	0,5	7
3:01:50	22	0,5	7
3:02:00	22	0,5	7
3:02:10	22	0,5	7
3:02:20	22	0,5	7
3:02:30	22	0,5	7
3:02:40	22	0,5	7
3:02:50	22	0,5	7
3:03:00	22	0,5	7
3:03:10	22	0,5	7
3:03:20	22	0,5	7
3:03:30	22	0,5	7
3:03:40	22	0,5	7
3:03:50	22	0,5	7
3:04:00	22	0,5	7
3:04:10	22	0,5	7
3:04:20	22	0,5	7
3:04:30	22	0,5	7
3:04:40	22	0,5	7
3:04:50	22	0,5	7
3:05:00	22	0,5	7
3:05:10	22	0,5	7
3:05:20	22	0,5	7
3:05:30	22	0,5	7
3:05:40	22	0,5	7
3:05:50	22	0,5	7
3:06:00	22	0,5	7
3:06:10	22	0,5	7
3:06:20	22	0,5	7
3:06:30	22	0,5	7
3:06:40	22	0,5	7
3:06:50	22	0,5	7
3:07:00	22	0,5	7
3:07:10	22	0,5	7
3:07:20	22	0,5	7
3:07:30	22	0,5	7
3:07:40	22	0,5	7
3:07:50	22	0,5	7
3:08:00	22	0,5	7
3:08:10	22	0,5	7
3:08:20	22	0,5	7
3:08:30	22	0,5	7
3:08:40	22	0,5	7
3:08:50	22	0,5	7
3:09:00	22	0,5	7
3:09:10	22	0,5	7
3:09:20	22	0,5	7
3:09:30	22	0,5	7
3:09:40	22	0,5	7
3:09:50	22	0,5	7
3:10:00	22	0,5	7
3:10:10	22	0,5	7
3:10:20	22	0,5	7
3:10:30	22	0,5	7
3:10:40	22	0,5	7
3:10:50	22	0,5	7
3:11:00	22	0,5	7
3:11:10	22	0,5	7
3:11:20	22	0,5	7
3:11:30	22	0,5	7
3:11:40	22	0,5	7
3:11:50	22	0,5	7
3:12:00	22	0,5	7
3:12:10	22	0,5	7
3:12:20	22	0,5	7
3:12:30	22	0,5	7
3:12:40	22	0,5	7
3:12:50	22	0,5	7
3:13:00	22	0,5	7
3:13:10	22	0,5	7
3:13:20	22	0,5	7
3:13:30	22	0,5	7
3:13:40	22	0,5	7
3:13:50	22	0,5	7
3:14:00	22	0,5	7
3:14:10	22	0,5	7
3:14:20	22	0,5	7
3:14:30	22	0,5	7
3:14:40	22	0,5	7
3:14:50	22	0,5	7
3:15:00	22	0,5	7
3:15:10	22	0,5	7
3:15:20	22	0,5	7
3:15:30	22	0,5	7
3:15:40	22	0,5	7
3:15:50	22	0,5	7
3:16:00	22	0,5	7
3:16:10	22	0,5	7
3:16:20	22	0,5	7
3:16:30	22	0,5	7
3:16:40	22	0,5	7
3:16:50	22	0,5	7
3:17:00	22	0,5	7
3:17:10	22	0,6	7
3:17:20	22	0,5	7
3:17:30	22	0,5	7
3:17:40	22	0,5	7
3:17:50	22	0,5	7
3:18:00	22	0,5	7
3:18:10	22	0,5	7
3:18:20	22	0,5	7
3:18:30	22	0,5	7
3:18:40	22	0,5	7
3:18:50	22	0,5	7
3:19:00	22	0,5	7
3:19:10	22	0,5	7
3:19:20	22	0,5	7
3:19:30	22	0,5	7
3:19:40	22	0,5	7
3:19:50	22	0,5	7
3:20:00	22	0,5	7
3:20:10	22	0,5	7
3:20:20	22	0,5	7
3:20:30	22	0,5	7
3:20:40	22	0,5	7
3:20:50	22	0,5	7
3:21:00	22	0,5	7
3:21:10	22	0,5	7
3:21:20	22	0,5	7
3:21:30	22	0,5	7
3:21:40	22	0,5	7
3:21:50	22	0,5	7
3:22:00	22	0,5	7
3:22:10	22	0,5	7
3:22:20	22	0,5	7
3:22:30	22	0,5	7
3:22:40	22	0,5	7
3:22:50	22	0,5	7
3:23:00	22	0,5	7
3:23:10	22	0,5	7
3:23:20	22	0,5	7
3:23:30	22	0,5	7
3:23:40	22	0,5	7
3:23:50	22	0,5	7
3:24:00	22	0,5	7
3:24:10	22	0,5	7
3:24:20	22	0,5	7
3:24:30	22	0,5	7
3:24:40	22	0,5	7
3:24:50	22	0,5	7
3:25:00	22	0,5	7
3:25:10	22	0,5	7
3:25:20	22	0,5	7
3:25:30	22	0,5	7
3:25:40	22	0,5	7
3:25:50	22	0,5	7
3:26:00	22	0,5	7
3:26:10	22	0,5	7
3:26:20	22	0,5	7
3:26:30	22	0,5	7
3:26:40	22	0,5	7
3:26:50	22	0,5	7
3:27:00	22	0,5	7
3:27:10	22	0,5	7
3:27:20	22	0,5	7
3:27:30	22	0,5	7
3:27:40	22	0,6	7
3:27:50	22	0,5	7
3:28:00	22	0,5	7
3:28:10	22	0,5	7
3:28:20	22	0,5	7
3:28:30	22	0,5	7
3:28:40	22	0,5	7
3:28:50	22	0,5	7
3:29:00	22	0,6	7
3:29:10	22	0,5	7
3:29:20	22	0,5	7
3:29:30	22	0,5	7
3:29:40	22	0,5	7
3:29:50	22	0,5	7
3:30:00	22	0,5	7
3:30:10	22	0,5	7
3:30:20	22	0,5	7
3:30:30	22	0,5	7
3:30:40	22	0,5	7
3:30:50	22	0,5	7
3:31:00	22	0,5	7
3:31:10	22	0,5	7
3:31:20	22	0,5	7
3:31:30	22	0,5	7
3:31:40	22	0,5	7
3:31:50	22	0,5	7
3:32:00	22	0,5	7
3:32:10	22	0,5	7
3:32:20	22	0,5	7
3:32:30	22	0,5	7
3:32:40	22	0,5	7
3:32:50	22	0,5	7
3:33:00	22	0,5	7
3:33:10	22	0,5	7
3:33:20	22	0,5	7
3:33:30	22	0,5	7
3:33:40	22	0,5	7
3:33:50	22	0,5	7
3:34:00	22	0,5	7
3:34:10	22	0,5	7
3:34:20	22	0,5	7
3:34:30	22	0,5	7
3:34:40	22	0,5	7
3:34:50	22	0,5	7
3:35:00	22	0,5	7
3:35:10	22	0,5	7
3:35:20	22	0,5	7
3:35:30	22	0,5	7
3:35:40	22	0,5	7
3:35:50	22	0,5	7
3:36:00	22	0,5	7
3:36:10	22	0,5	7
3:36:20	22	0,5	7
3:36:30	22	0,5	7
3:36:40	22	0,5	7
3:36:50	22	0,5	7
3:37:00	22	0,5	7
3:37:10	22	0,5	7
3:37:20	22	0,5	7
3:37:30	22	0,5	7
3:37:40	22	0,5	7
3:37:50	22	0,5	7
3:38:00	22	0,5	7
3:38:10	22	0,5	7
3:38:20	22	0,5	7
3:38:30	22	0,5	7
3:38:40	22	0,5	7
3:38:50	22	0,5	7
3:39:00	22	0,5	7
3:39:10	22	0,5	7
3:39:20	22	0,5	7
3:39:30	22	0,5	7
3:39:40	22	0,5	7
3:39:50	22	0,5	7
3:40:00	22	0,5	7
3:40:10	22	0,5	7
3:40:20	22	0,5	7
3:40:30	22	0,5	7
3:40:40	22	0,5	7
3:40:50	22	0,5	7
3:41:00	22	0,5	7
3:41:10	22	0,5	7
3:41:20	22	0,5	7
3:41:30	22	0,5	7
3:41:40	22	0,5	7
3:41:50	22	0,5	7
3:42:00	22	0,5	7
3:42:10	22	0,5	7
3:42:20	22	0,5	7
3:42:30	22	0,5	7
3:42:40	22	0,5	7
3:42:50	22	0,5	7
3:43:00	22	0,5	7
3:43:10	22	0,5	7
3:43:20	22	0,5	7
3:43:30	22	0,5	7
3:43:40	22	0,5	7
3:43:50	22	0,5	7
3:44:00	22	0,5	7
3:44:10	22	0,5	7
3:44:20	22	0,5	7
3:44:30	22	0,5	7
3:44:40	22	0,5	7
3:44:50	22	0,5	7
3:45:00	22	0,5	7
3:45:10	22	0,5	7
3:45:20	22	0,5	7
3:45:30	22	0,5	7
3:45:40	22	0,5	7
3:45:50	22	0,5	7
3:46:00	22	0,5	7
3:46:10	22	0,5	7
3:46:20	22	0,5	7
3:46:30	22	0,5	7
3:46:40	22	0,5	7
3:46:50	22	0,5	7
3:47:00	22	0,5	7
3:47:10	22	0,5	7
3:47:20	22	0,5	7
3:47:30	22	0,5	7
3:47:40	22	0,5	7
3:47:50	22	0,5	7
3:48:00	22	0,5	7
3:48:10	22	0,5	7
3:48:20	22	0,5	7
3:48:30	22	0,5	7
3:48:40	22	0,5	7
3:48:50	22	0,5	7
3:49:00	22	0,5	7
3:49:10	22	0,5	7
3:49:20	22	0,5	7
3:49:30	22	0,5	7
3:49:40	22	0,5	7
3:49:50	22	0,5	7
3:50:00	22	0,5	7
3:50:10	22	0,5	7
3:50:20	22	0,5	7
3:50:30	22	0,5	7
3:50:40	22	0,5	7
3:50:50	22	0,5	7
3:51:00	22	0,5	7
3:51:10	22	0,5	7
3:51:20	22	0,5	7
3:51:30	22	0,5	7
3:51:40	22	0,5	7
3:51:50	22	0,5	7
3:52:00	22	0,5	7
3:52:10	22	0,5	7
3:52:20	22	0,5	7
3:52:30	22	0,5	7
3:52:40	22	0,5	7
3:52:50	22	0,5	7
3:53:00	22	0,5	7
3:53:10	22	0,5	7
3:53:20	22	0,5	7
3:53:30	22	0,5	7
3:53:40	22	0,5	7
3:53:50	22	0,5	7
3:54:00	22	0,5	7
3:54:10	22	0,5	7
3:54:20	22	0,5	7
3:54:30	22	0,5	7
3:54:40	22	0,5	7
3:54:50	22	0,5	7
3:55:00	22	0,5	7
3:55:10	22	0,5	7
3:55:20	22	0,5	7
3:55:30	22	0,5	7
3:55:40	22	0,5	7
3:55:50	22	0,5	7
3:56:00	22	0,5	7
3:56:10	22	0,5	7
3:56:20	22	0,5	7
3:56:30	22	0,5	7
3:56:40	22	0,5	7
3:56:50	22	0,5	7
3:57:00	22	0,5	7
3:57:10	22	0,5	7
3:57:20	22	0,5	7
3:57:30	22	0,5	7
3:57:40	22	0,5	7
3:57:50	22	0,5	7
3:58:00	22	0,5	7
3:58:10	22	0,5	7
3:58:20	22	0,5	7
3:58:30	22	0,5	7
3:58:40	22	0,5	7
3:58:50	22	0,5	7
3:59:00	22	0,5	7
3:59:10	22	0,5	7
3:59:20	22	0,5	7
3:59:30	22	0,5	7
3:59:40	22	0,5	7
3:59:50	22	0,5	7
4:00:00	22	0,5	7
4:00:10	22	0,5	7
4:00:20	22	0,5	7
4:00:30	22	0,5	7
4:00:40	22	0,5	7
4:00:50	22	0,5	7
4:01:00	22	0,5	7
4:01:10	22	0,5	7
4:01:20	22	0,5	7
4:01:30	22	0,5	7
4:01:40	22	0,5	7
4:01:50	22	0,5	7
4:02:00	22	0,5	7
4:02:10	22	0,6	7
4:02:20	22	0,5	7
4:02:30	22	0,5	7
4:02:40	22	0,5	7
4:02:50	22	0,5	7
4:03:00	22	0,5	7
4:03:10	22	0,5	7
4:03:20	22	0,5	7
4:03:30	22	0,5	7
4:03:40	22	0,5	7
4:03:50	22	0,5	7
4:04:00	22	0,5	7
4:04:10	22	0,5	7
4:04:20	22	0,5	7
4:04:30	22	0,5	7
4:04:40	22	0,5	7
4:04:50	22	0,5	7
4:05:00	22	0,5	7
4:05:10	22	0,5	7
4:05:20	22	0,5	7
4:05:30	22	0,5	7
4:05:40	22	0,5	7
4:05:50	22	0,5	7
4:06:00	22	0,5	7
4:06:10	22	0,5	7
4:06:20	22	0,5	7
4:06:30	22	0,5	7
4:06:40	22	0,5	7
4:06:50	22	0,5	7
4:07:00	22	0,5	7
4:07:10	22	0,5	7
4:07:20	22	0,5	7
4:07:30	22	0,5	7
4:07:40	22	0,5	7
4:07:50	22	0,5	7
4:08:00	22	0,5	7
4:08:10	22	0,5	7
4:08:20	22	0,5	7
4:08:30	22	0,5	7
4:08:40	22	0,5	7
4:08:50	22	0,5	7
4:09:00	22	0,5	7
4:09:10	22	0,5	7
4:09:20	22	0,5	7
4:09:30	22	0,5	7
4:09:40	22	0,5	7
4:09:50	22	0,5	7
4:10:00	22	0,5	7
4:10:10	22	0,5	7
4:10:20	22	0,5	7
4:10:30	22	0,5	7
4:10:40	22	0,5	7
4:10:50	22	0,5	7
4:11:00	22	0,5	7
4:11:10	22	0,5	7
4:11:20	22	0,5	7
4:11:30	22	0,5	7
4:11:40	22	0,5	7
4:11:50	22	0,5	7
4:12:00	22	0,5	7
4:12:10	22	0,5	7
4:12:20	22	0,5	7
4:12:30	22	0,5	7
4:12:40	22	0,5	7
4:12:50	22	0,5	7
4:13:00	22	0,5	7
4:13:10	22	0,5	7
4:13:20	22	0,5	7
4:13:30	22	0,5	7
4:13:40	22	0,6	7
4:13:50	22	0,5	7
4:14:00	22	0,5	7
4:14:10	22	0,6	7
4:14:20	22	0,5	7
4:14:30	22	0,6	7
4:14:40	22	0,5	7
4:14:50	22	0,5	7
4:15:00	22	0,5	7
4:15:10	22	0,5	7
4:15:20	22	0,5	7
4:15:30	22	0,5	7
4:15:40	22	0,5	7
4:15:50	22	0,5	7
4:16:00	22	0,5	7
4:16:10	22	0,5	7
4:16:20	22	0,5	7
4:16:30	22	0,5	7
4:16:40	22	0,5	7
4:16:50	22	0,5	7
4:17:00	22	0,5	7
4:17:10	22	0,5	7
4:17:20	22	0,5	7
4:17:30	22	0,5	7
4:17:40	22	0,5	7
4:17:50	22	0,5	7
4:18:00	22	0,5	7
4:18:10	22	0,5	7
4:18:20	22	0,5	7
4:18:30	22	0,5	7
4:18:40	22	0,5	7
4:18:50	22	0,5	7
4:19:00	22	0,5	7
4:19:10	22	0,5	7
4:19:20	22	0,5	7
4:19:30	22	0,5	7
4:19:40	22	0,5	7
4:19:50	22	0,5	7
4:20:00	22	0,5	7
4:20:10	22	0,5	7
4:20:20	22	0,5	7
4:20:30	22	0,5	7
4:20:40	22	0,5	7
4:20:50	22	0,5	7
4:21:00	22	0,5	7
4:21:10	22	0,6	7
4:21:20	22	0,6	7
4:21:30	22	0,5	7
4:21:40	22	0,6	7
4:21:50	22	0,6	7
4:22:00	22	0,6	7
4:22:10	22	0,6	7
4:22:20	22	0,6	7
4:22:30	22	0,6	7
4:22:40	22	0,6	7
4:22:50	22	0,6	7
4:23:00	22	0,6	7
4:23:10	22	0,6	7
4:23:20	22	0,6	7
4:23:30	22	0,6	7
4:23:40	22	0,6	7
4:23:50	22	0,6	7
4:24:00	22	0,6	7
4:24:10	22	0,6	7
4:24:20	22	0,6	7
4:24:30	22	0,6	7
4:24:40	22	0,6	7
4:24:50	22	0,6	7
4:25:00	22	0,6	7
4:25:10	22	0,6	7
4:25:20	22	0,6	7
4:25:30	22	0,6	7
4:25:40	22	0,6	7
4:25:50	22	0,6	7
4:26:00	22	0,6	7
4:26:10	22	0,6	7
4:26:20	22	0,6	7
4:26:30	22	0,6	7
4:26:40	22	0,6	7
4:26:50	22	0,6	7
4:27:00	22	0,6	7
4:27:10	22	0,6	7
4:27:20	22	0,6	7
4:27:30	22	0,6	7
4:27:40	22	0,6	7
4:27:50	22	0,6	7
4:28:00	22	0,6	7
4:28:10	22	0,6	7
4:28:20	22	0,6	7
4:28:30	22	0,6	7
4:28:40	22	0,6	7
4:28:50	22	0,6	7
4:29:00	22	0,6	7
4:29:10	22	0,6	7
4:29:20	22	0,6	7
4:29:30	22	0,6	7
4:29:40	22	0,6	7
4:29:50	22	0,6	7
4:30:00	22	0,6	7
4:30:10	22	0,6	7
4:30:20	22	0,6	7
4:30:30	22	0,6	7
4:30:40	22	0,6	7
4:30:50	22	0,6	7
4:31:00	22	0,6	7
4:31:10	22	0,6	7
4:31:20	22	0,6	7
4:31:30	22	0,6	7
4:31:40	22	0,6	7
4:31:50	22	0,6	7
4:32:00	22	0,6	7
4:32:10	22	0,6	7
4:32:20	22	0,6	7
4:32:30	22	0,6	7
4:32:40	22	0,6	7
4:32:50	22	0,6	7
4:33:00	22	0,6	7
4:33:10	22	0,6	7
4:33:20	22	0,6	7
4:33:30	22	0,5	7
4:33:40	22	0,5	7
4:33:50	22	0,5	7
4:34:00	22	0,5	7
4:34:10	22	0,5	7
4:34:20	22	0,7	8
4:34:30	22	0,7	8
4:34:40	22	0,7	8
4:34:50	22	0,7	8
4:35:00	22	0,7	8
4:35:10	22	0,7	8
4:35:20	22	0,7	8
4:35:30	22	0,7	8
4:35:40	22	0,7	8
4:35:50	22	0,7	8
4:36:00	22	0,7	8
4:36:10	22	0,7	8
4:36:20	22	0,7	8
4:36:30	22	0,7	8
4:36:40	22	0,7	8
4:36:50	22	0,7	8
4:37:00	22	0,7	8
4:37:10	22	0,7	8
4:37:20	22	0,7	8
4:37:30	22	0,7	8
4:37:40	22	0,7	8
4:37:50	22	0,7	8
4:38:00	22	0,7	8
4:38:10	22	0,7	8
4:38:20	22	0,7	8
4:38:30	22	0,7	8
4:38:40	22	0,7	8
4:38:50	22	0,7	8
4:39:00	22	0,7	8
4:39:10	22	0,7	8
4:39:20	22	0,7	8
4:39:30	22	0,7	8
4:39:40	22	0,7	8
4:39:50	22	0,7	8
4:40:00	22	0,7	8
4:40:10	22	0,7	8
4:40:20	22	0,7	8
4:40:30	22	0,7	8
4:40:40	22	0,7	8
4:40:50	22	0,7	8
4:41:00	22	0,7	8
4:41:10	22	0,7	8
4:41:20	22	0,7	8
4:41:30	22	0,7	8
4:41:40	22	0,7	8
4:41:50	22	0,7	8
4:42:00	22	0,7	8
4:42:10	22	0,7	8
4:42:20	22	0,7	8
4:42:30	22	0,7	8
4:42:40	22	0,7	8
4:42:50	22	0,7	8
4:43:00	22	0,7	8
4:43:10	22	0,7	8
4:43:20	22	0,5	39
4:43:30	22	0,5	26
4:43:40	22	0,5	23
4:43:50	22	0,5	22
4:44:00	22	0,5	21
4:44:10	22	0,5	20
4:44:20	22	0,5	19
4:44:30	22	0,5	19
4:44:40	22	0,5	19
4:44:50	22	0,5	19
4:45:00	22	0,5	19
4:45:10	22	0,5	19
4:45:20	22	0,5	19
4:45:30	22	0,5	19
4:45:40	22	0,5	19
4:45:50	22	0,6	19
4:46:00	22	0,6	19
4:46:10	22	0,6	20
4:46:20	22	0,6	19
4:46:30	22	0,6	19
4:46:40	22	0,6	19
4:46:50	22	0,6	19
4:47:00	22	0,6	19
4:47:10	22	0,6	19
4:47:20	22	0,6	19
4:47:30	22	0,6	19
4:47:40	22	0,6	19
4:47:50	22	0,6	19
4:48:00	22	0,6	19
4:48:10	22	0,6	19
4:48:20	22	0,6	19
4:48:30	22	0,6	19
4:48:40	22	0,6	19
4:48:50	22	0,6	19
4:49:00	22	0,6	19
4:49:10	22	0,6	19
4:49:20	22	0,7	4
4:49:30	22	0,7	4
4:49:40	22	0,7	4
4:49:50	22	0,7	4
4:50:00	22	0,7	4
4:50:10	22	0,7	4
4:50:20	22	0,7	4
4:50:30	22	0,7	4
4:50:40	22	0,7	4
4:50:50	22	0,7	4
4:51:00	22	0,7	4
4:51:10	22	0,7	4
4:51:20	22	0,7	4
4:51:30	22	0,7	4
4:51:40	22	0,7	4
4:51:50	22	0,7	4
4:52:00	22	0,7	4
4:52:10	22	0,7	4
4:52:20	22	0,7	4
4:52:30	22	0,7	4
4:52:40	22	0,7	4
4:52:50	22	0,7	4
4:53:00	22	0,7	4
4:53:10	22	0,7	4
4:53:20	22	0,7	4
4:53:30	22	0,7	4
4:53:40	22	0,7	4
4:53:50	22	0,7	4
4:54:00	22	0,7	4
4:54:10	22	0,7	4
4:54:20	22	0,7	4
4:54:30	22	0,7	4
4:54:40	22	0,7	4
4:54:50	22	0,7	4
4:55:00	22	0,7	4
4:55:10	22	0,7	4
4:55:20	22	0,7	4
4:55:30	22	0,7	4
4:55:40	22	0,7	4
4:55:50	22	0,7	4
4:56:00	22	0,7	4
4:56:10	22	0,7	4
4:56:20	22	0,7	4
4:56:30	22	0,7	4
4:56:40	22	0,7	4
4:56:50	22	0,7	4
4:57:00	22	0,7	4
4:57:10	22	0,7	4
4:57:20	22	0,7	4
4:57:30	22	0,7	4
4:57:40	22	0,7	4
4:57:50	22	0,7	4
4:58:00	22	0,7	4
4:58:10	22	0,7	4
4:58:20	22	0,6	44
4:58:30	22	0,6	29
4:58:40	22	0,6	24
4:58:50	22	0,6	23
4:59:00	22	0,6	22
4:59:10	22	0,6	21
4:59:20	22	0,6	19
4:59:30	22	0,6	20
4:59:40	22	0,6	20
4:59:50	22	0,6	19
5:00:00	22	0,6	19
5:00:10	22	0,6	19
5:00:20	22	0,6	19
5:00:30	22	0,6	19
5:00:40	22	0,6	19
5:00:50	22	0,6	19
5:01:00	22	0,6	19
5:01:10	22	0,6	19
5:01:20	22	0,6	19
5:01:30	22	0,6	19
5:01:40	22	0,6	19
5:01:50	22	0,6	19
5:02:00	22	0,6	19
5:02:10	22	0,6	19
5:02:20	22	0,6	19
5:02:30	22	0,6	19
5:02:40	22	0,6	19
5:02:50	22	0,6	19
5:03:00	22	0,6	19
5:03:10	22	0,6	19
5:03:20	22	0,6	19
5:03:30	22	0,6	19
5:03:40	22	0,6	19
5:03:50	22	0,6	19
5:04:00	22	0,6	19
5:04:10	22	0,6	19
5:04:20	22	0,7	1
5:04:30	22	0,7	1
5:04:40	22	0,7	1
5:04:50	22	0,7	1
5:05:00	22	0,7	1
5:05:10	22	0,7	1
5:05:20	22	0,7	1
5:05:30	22	0,7	1
5:05:40	22	0,7	1
5:05:50	22	0,7	1
5:06:00	22	0,7	1
5:06:10	22	0,7	1
5:06:20	22	0,7	1
5:06:30	22	0,7	1
5:06:40	22	0,7	1
5:06:50	22	0,7	1
5:07:00	22	0,7	1
5:07:10	22	0,7	1
5:07:20	22	0,7	1
5:07:30	22	0,7	1
5:07:40	22	0,7	1
5:07:50	22	0,7	1
5:08:00	22	0,7	1
5:08:10	22	0,7	1
5:08:20	22	0,7	1
5:08:30	22	0,7	1
5:08:40	22	0,7	1
5:08:50	22	0,7	1
5:09:00	22	0,7	1
5:09:10	22	0,7	1
5:09:20	22	0,7	1
5:09:30	22	0,7	1
5:09:40	22	0,7	1
5:09:50	22	0,7	1
5:10:00	22	0,7	1
5:10:10	22	0,7	1
5:10:20	22	0,7	1
5:10:30	22	0,7	1
5:10:40	22	0,7	1
5:10:50	22	0,7	1
5:11:00	22	0,7	1
5:11:10	22	0,7	1
5:11:20	22	0,7	1
5:11:30	22	0,7	1
5:11:40	22	0,7	1
5:11:50	22	0,7	1
5:12:00	22	0,7	1
5:12:10	22	0,7	1
5:12:20	22	0,7	1
5:12:30	22	0,7	1
5:12:40	22	0,7	1
5:12:50	22	0,7	1
5:13:00	22	0,7	1
5:13:10	22	0,7	1
5:13:20	22	0,6	47
5:13:30	22	0,6	33
5:13:40	22	0,5	29
5:13:50	22	0,6	27
5:14:00	22	0,6	26
5:14:10	22	0,6	24
5:14:20	22	0,6	23
5:14:30	22	0,5	23
5:14:40	22	0,5	23
5:14:50	22	0,6	22
5:15:00	22	0,6	21
5:15:10	22	0,5	21
5:15:20	22	0,6	21
5:15:30	22	0,6	20
5:15:40	22	0,6	20
5:15:50	22	0,6	21
5:16:00	22	0,6	21
5:16:10	22	0,6	21
5:16:20	22	0,5	21
5:16:30	22	0,5	21
5:16:40	22	0,5	21
5:16:50	22	0,6	21
5:17:00	22	0,5	21
5:17:10	22	0,5	21
5:17:20	22	0,5	21
5:17:30	22	0,5	21
5:17:40	22	0,5	21
5:17:50	22	0,5	21
5:18:00	22	0,5	21
5:18:10	22	0,5	21
5:18:20	22	0,5	21
5:18:30	22	0,5	21
5:18:40	22	0,5	21
5:18:50	22	0,5	21
5:19:00	22	0,5	21
5:19:10	22	0,5	21
5:19:20	22	0,7	2
5:19:30	22	0,7	2
5:19:40	22	0,7	2
5:19:50	22	0,7	2
5:20:00	22	0,7	2
5:20:10	22	0,7	2
5:20:20	22	0,7	2
5:20:30	22	0,7	2
5:20:40	22	0,7	2
5:20:50	22	0,7	2
5:21:00	22	0,7	2
5:21:10	22	0,7	2
5:21:20	22	0,7	2
5:21:30	22	0,7	2
5:21:40	22	0,7	2
5:21:50	22	0,7	2
5:22:00	22	0,7	2
5:22:10	22	0,7	2
5:22:20	22	0,7	2
5:22:30	22	0,7	2
5:22:40	22	0,7	2
5:22:50	22	0,7	2
5:23:00	22	0,7	2
5:23:10	22	0,7	2
5:23:20	22	0,7	2
5:23:30	22	0,7	2
5:23:40	22	0,7	2
5:23:50	22	0,7	2
5:24:00	22	0,7	2
5:24:10	22	0,7	2
5:24:20	22	0,7	2
5:24:30	22	0,7	2
5:24:40	22	0,7	2
5:24:50	22	0,7	2
5:25:00	22	0,7	2
5:25:10	22	0,7	2
5:25:20	22	0,7	2
5:25:30	22	0,7	2
5:25:40	22	0,7	2
5:25:50	22	0,7	2
5:26:00	22	0,7	2
5:26:10	22	0,7	2
5:26:20	22	0,7	2
5:26:30	22	0,7	2
5:26:40	22	0,7	2
5:26:50	22	0,7	2
5:27:00	22	0,7	2
5:27:10	22	0,7	2
5:27:20	22	0,7	2
5:27:30	22	0,7	2
5:27:40	22	0,7	2
5:27:50	22	0,7	2
5:28:00	22	0,7	2
5:28:10	22	0,7	2
5:28:20	22	0,5	60
5:28:30	22	0,5	50
5:28:40	22	0,5	50
5:28:50	22	0,5	42
5:29:00	22	0,5	41
5:29:10	22	0,5	39
5:29:20	22	0,5	37
5:29:30	22	0,5	37
5:29:40	22	0,5	37
5:29:50	22	0,5	36
5:30:00	22	0,5	35
5:30:10	22	0,5	33
5:30:20	22	0,5	33
5:30:30	22	0,5	35
5:30:40	22	0,5	30
5:30:50	22	0,5	34
5:31:00	22	0,5	34
5:31:10	22	0,6	34
5:31:20	22	0,6	35
5:31:30	22	0,6	32
5:31:40	22	0,6	31
5:31:50	22	0,6	32
5:32:00	22	0,6	31
5:32:10	22	0,6	30
5:32:20	22	0,6	29
5:32:30	22	0,6	29
5:32:40	22	0,6	28
5:32:50	22	0,6	28
5:33:00	22	0,6	28
5:33:10	22	0,6	28
5:33:20	22	0,6	28
5:33:30	22	0,6	27
5:33:40	22	0,6	27
5:33:50	22	0,6	27
5:34:00	22	0,6	27
5:34:10	22	0,6	26
5:34:20	22	0,7	8
5:34:30	22	0,7	8
5:34:40	22	0,7	8
5:34:50	22	0,7	8
5:35:00	22	0,7	8
5:35:10	22	0,7	8
5:35:20	22	0,7	8
5:35:30	22	0,7	8
5:35:40	22	0,7	8
5:35:50	22	0,7	8
