Repository: ProgWizer/parser

File: project-root/data/Data Acquisition/Data Acquisition/2017 year (147)/17-00037.txt (part 1 of 13)
--Test Summary--
Full Path and File Name	
Instrument Name	7322
Instrument Type	Model 7322 Consistometer - Variable Speed
Instrument Serial Number	
Test Start Date	27.02.2017
Test Start Time	10:57:49
Test Stop Date	27.02.2017
Test Stop Time	16:23:33
Test Length	5:25:44
Final Sample Time Offset	5:25:43
Controller Schedule Name	
Sampling Period	1 second
Comments	MPa 26 (30)
Information	WellID	
Information	Customer	
Information	EngName	
Information	CementClass	G
Information	CementMfr	
Information	Additives	100G: 20%ASPM+3%TA-1+0.6%P200+1%FL-2+3.5%CaCl2
Information	Density	1460
Information	BHCT	
Information	BHST	
Information	FluidLoss	
Information	JobType	
Calculated Value	Time_30Bc	N/A
Calculated Value	Time_70Bc	N/A
Initial Temperature (°C)	27 °C
Final Temperature (°C)	19 °C
Initial Pressure (MPa)	0,6 MPa
Final Pressure (MPa)	26,0 MPa
Initial Consistency (Bc)	15 Bc
Final Consistency (Bc)	18 Bc
Initial Wall Temperature (°C)	22 °C
Final Wall Temperature (°C)	18 °C
Initial Motor Speed (RPM)	150 RPM
Final Motor Speed (RPM)	150 RPM
--Data--
Time (HH:MM:SS)	Temperature (°C)	Pressure (MPa)	Consistency (Bc)	Wall Temperature (°C)	Motor Speed (RPM)
0:00:00	27	0,6	15	22	150
0:00:01	27	0,6	15	22	150
0:00:02	27	0,6	15	22	150
0:00:03	27	0,6	15	22	150
0:00:04	27	0,6	15	22	150
0:00:05	27	0,7	15	22	150
0:00:06	27	0,7	15	22	150
0:00:07	27	0,7	15	22	150
0:00:08	27	0,7	15	22	150
0:00:09	27	0,7	15	22	150
0:00:10	27	0,7	15	22	150
0:00:11	27	0,7	15	22	150
0:00:12	27	0,7	15	22	150
0:00:13	27	0,7	15	22	150
0:00:14	27	0,7	15	22	150
0:00:15	27	0,7	15	22	150
0:00:16	26	0,7	15	22	150
0:00:17	26	0,8	15	22	150
0:00:18	26	0,8	15	22	150
0:00:19	26	0,8	15	22	150
0:00:20	26	0,8	15	22	150
0:00:21	26	0,8	15	22	150
0:00:22	26	0,8	15	22	150
0:00:23	26	0,9	15	22	150
0:00:24	26	1,0	15	22	150
0:00:25	26	1,0	15	22	150
0:00:26	26	1,0	15	22	150
0:00:27	26	0,9	15	22	150
0:00:28	26	0,9	15	22	150
0:00:29	26	0,9	15	22	150
0:00:30	26	0,9	15	22	150
0:00:31	26	0,9	15	22	150
0:00:32	26	0,9	15	22	150
0:00:33	26	1,0	15	22	150
0:00:34	26	1,0	15	22	150
0:00:35	26	1,0	15	22	150
0:00:36	26	1,1	15	22	150
0:00:37	26	1,1	15	22	150
0:00:38	26	1,1	15	22	150
0:00:39	26	1,1	15	22	150
0:00:40	26	1,1	15	22	150
0:00:41	26	1,1	15	22	150
0:00:42	26	1,1	15	22	150
0:00:43	26	1,1	15	22	150
0:00:44	26	1,2	15	22	150
0:00:45	26	1,2	15	22	150
0:00:46	26	1,2	15	22	150
0:00:47	26	1,2	15	22	150
0:00:48	26	1,2	15	22	150
0:00:49	26	1,2	15	22	150
0:00:50	26	1,2	15	22	150
0:00:51	26	1,3	15	22	150
0:00:52	26	1,3	15	22	150
0:00:53	26	1,3	15	22	150
0:00:54	26	1,3	15	22	150
0:00:55	26	1,4	15	22	150
0:00:56	26	1,5	15	22	150
0:00:57	26	1,4	15	22	150
0:00:58	26	1,4	15	22	150
0:00:59	26	1,4	15	22	150
0:01:00	26	1,4	15	22	150
0:01:01	26	1,4	15	22	150
0:01:02	26	1,4	15	22	150
0:01:03	26	1,4	15	22	150
0:01:04	26	1,4	15	22	150
0:01:05	26	1,5	15	22	150
0:01:06	26	1,5	15	22	150
0:01:07	26	1,5	15	22	150
0:01:08	26	1,5	15	22	150
0:01:09	26	1,5	15	22	150
0:01:10	26	1,6	15	22	150
0:01:11	26	1,6	15	22	150
0:01:12	26	1,6	15	22	150
0:01:13	26	1,5	15	22	150
0:01:14	26	1,7	15	22	150
0:01:15	26	1,7	15	22	150
0:01:16	26	1,7	15	22	150
0:01:17	26	1,7	15	22	150
0:01:18	26	1,7	15	22	150
0:01:19	26	1,7	15	22	150
0:01:20	26	1,7	15	22	150
0:01:21	26	1,6	15	22	150
0:01:22	26	1,7	15	22	150
0:01:23	26	1,7	15	22	150
0:01:24	26	1,7	15	22	150
0:01:25	26	1,8	15	22	150
0:01:26	26	1,8	15	22	150
0:01:27	26	1,8	15	22	150
0:01:28	26	1,8	15	22	150
0:01:29	26	1,8	15	22	150
0:01:30	26	1,8	15	22	150
0:01:31	26	2,0	15	22	150
0:01:32	26	2,0	15	22	150
0:01:33	26	2,0	15	22	150
0:01:34	26	2,0	15	22	150
0:01:35	26	1,9	15	22	150
0:01:36	26	1,9	15	22	150
0:01:37	26	1,9	15	22	150
0:01:38	26	1,9	15	22	150
0:01:39	26	1,9	15	22	150
0:01:40	26	1,9	15	22	150
0:01:41	26	1,9	15	22	150
0:01:42	26	2,1	15	22	150
0:01:43	26	2,1	15	22	150
0:01:44	26	2,1	15	22	150
0:01:45	26	2,1	15	22	150
0:01:46	26	2,1	15	22	150
0:01:47	26	2,0	15	22	150
0:01:48	26	2,0	15	22	150
0:01:49	26	2,1	15	22	150
0:01:50	26	2,2	15	22	150
0:01:51	26	2,2	15	22	150
0:01:52	26	2,2	15	22	150
0:01:53	26	2,2	15	22	150
0:01:54	26	2,2	15	22	150
0:01:55	26	2,1	15	22	150
0:01:56	26	2,1	15	22	150
0:01:57	26	2,2	15	22	150
0:01:58	26	2,2	15	22	150
0:01:59	26	2,3	15	22	150
0:02:00	26	2,4	15	22	150
0:02:01	26	2,4	15	22	150
0:02:02	26	2,4	15	22	150
0:02:03	26	2,4	15	22	150
0:02:04	26	2,4	15	22	150
0:02:05	26	2,3	15	22	150
0:02:06	25	2,3	15	22	150
0:02:07	25	2,3	15	22	150
0:02:08	25	2,3	15	22	150
0:02:09	25	2,3	15	22	150
0:02:10	25	2,3	15	22	150
0:02:11	25	2,5	15	22	150
0:02:12	25	2,5	15	22	150
0:02:13	25	2,5	15	22	150
0:02:14	25	2,5	15	22	150
0:02:15	25	2,5	15	22	150
0:02:16	25	2,5	15	22	150
0:02:17	25	2,5	15	22	150
0:02:18	25	2,4	15	22	150
0:02:19	25	2,5	15	22	150
0:02:20	25	2,6	15	22	150
0:02:21	25	2,6	15	22	150
0:02:22	25	2,6	15	22	150
0:02:23	25	2,6	15	22	150
0:02:24	25	2,6	15	22	150
0:02:25	25	2,6	15	22	150
0:02:26	25	2,6	15	22	150
0:02:27	25	2,6	15	22	150
0:02:28	25	2,6	15	22	150
0:02:29	25	2,6	15	22	150
0:02:30	25	2,8	15	22	150
0:02:31	25	2,9	15	22	150
0:02:32	25	2,9	15	22	150
0:02:33	25	2,9	15	22	150
0:02:34	25	2,8	15	22	150
0:02:35	25	2,8	15	22	150
0:02:36	25	2,8	15	22	150
0:02:37	25	2,8	15	22	150
0:02:38	25	2,7	15	22	150
0:02:39	25	2,7	15	22	150
0:02:40	25	2,8	15	22	150
0:02:41	25	2,8	15	22	150
0:02:42	25	2,9	15	22	150
0:02:43	25	3,0	15	22	150
0:02:44	25	3,0	15	22	150
0:02:45	25	3,0	15	22	150
0:02:46	25	3,0	15	22	150
0:02:47	25	2,9	15	22	150
0:02:48	25	2,9	15	22	150
0:02:49	25	2,9	15	22	150
0:02:50	25	2,9	15	22	150
0:02:51	25	3,0	15	22	150
0:02:52	25	3,1	15	22	150
0:02:53	25	3,1	15	22	150
0:02:54	25	3,1	15	22	150
0:02:55	25	3,0	15	22	150
0:02:56	25	3,0	15	22	150
0:02:57	25	3,0	15	22	150
0:02:58	25	3,0	15	22	150
0:02:59	25	3,1	15	22	150
0:03:00	25	3,1	15	22	150
0:03:01	25	3,1	15	22	150
0:03:02	25	3,2	15	22	150
0:03:03	25	3,3	15	22	150
0:03:04	25	3,4	15	22	150
0:03:05	25	3,3	15	22	150
0:03:06	25	3,3	15	22	150
0:03:07	25	3,3	15	22	150
0:03:08	25	3,3	15	22	150
0:03:09	25	3,2	15	22	150
0:03:10	25	3,2	15	22	150
0:03:11	25	3,2	15	22	150
0:03:12	25	3,2	15	22	150
0:03:13	25	3,2	15	22	150
0:03:14	25	3,2	15	22	150
0:03:15	25	3,4	15	22	150
0:03:16	25	3,5	15	22	150
0:03:17	25	3,5	15	22	150
0:03:18	25	3,5	15	22	150
0:03:19	25	3,4	15	22	150
0:03:20	25	3,4	15	22	150
0:03:21	25	3,4	15	22	150
0:03:22	25	3,4	15	22	150
0:03:23	25	3,4	15	22	150
0:03:24	25	3,4	15	22	150
0:03:25	25	3,5	15	22	150
0:03:26	25	3,5	15	22	150
0:03:27	25	3,5	15	22	150
0:03:28	25	3,5	15	22	150
0:03:29	25	3,5	15	22	150
0:03:30	25	3,5	15	22	150
0:03:31	25	3,5	15	22	150
0:03:32	25	3,6	15	22	150
0:03:33	25	3,6	15	22	150
0:03:34	25	3,6	15	22	150
0:03:35	25	3,5	15	22	150
0:03:36	25	3,8	15	22	150
0:03:37	25	3,8	15	22	150
0:03:38	25	3,8	15	22	150
0:03:39	25	3,8	15	22	150
0:03:40	25	3,8	15	22	150
0:03:41	25	3,8	15	22	150
0:03:42	25	3,7	15	22	150
0:03:43	25	3,7	15	22	150
0:03:44	25	3,7	15	22	150
0:03:45	25	3,7	15	22	150
0:03:46	25	3,7	15	22	150
0:03:47	25	3,7	15	22	150
0:03:48	25	3,7	15	22	150
0:03:49	25	3,9	15	22	150
0:03:50	25	4,0	15	22	150
0:03:51	25	4,0	15	22	150
0:03:52	25	3,9	15	22	150
0:03:53	25	3,9	15	22	150
0:03:54	25	3,9	15	22	150
0:03:55	25	3,9	15	22	150
0:03:56	25	3,9	15	22	150
0:03:57	25	3,8	15	22	150
0:03:58	25	3,8	15	22	150
0:03:59	25	3,8	15	22	150
0:04:00	25	3,9	15	22	150
0:04:01	25	4,1	15	22	150
0:04:02	25	4,1	15	22	150
0:04:03	25	4,1	15	22	150
0:04:04	25	4,1	15	22	150
0:04:05	25	4,1	15	22	150
0:04:06	25	4,1	15	22	150
0:04:07	25	4,0	15	22	150
0:04:08	25	4,0	15	22	150
0:04:09	25	4,0	15	22	150
0:04:10	25	4,0	15	22	150
0:04:11	25	4,0	15	22	150
0:04:12	25	4,1	15	22	150
0:04:13	25	4,3	15	22	150
0:04:14	25	4,3	15	22	150
0:04:15	25	4,3	15	22	150
0:04:16	25	4,3	15	22	150
0:04:17	25	4,3	15	22	150
0:04:18	25	4,2	15	22	150
0:04:19	25	4,2	15	22	150
0:04:20	25	4,2	15	22	150
0:04:21	25	4,2	15	22	150
0:04:22	25	4,2	15	22	150
0:04:23	25	4,3	15	22	150
0:04:24	25	4,3	15	22	150
0:04:25	25	4,3	15	22	150
0:04:26	25	4,4	15	22	150
0:04:27	25	4,5	15	22	150
0:04:28	25	4,4	15	22	150
0:04:29	25	4,4	15	22	150
0:04:30	25	4,4	15	22	150
0:04:31	25	4,4	15	22	150
0:04:32	25	4,4	15	22	150
0:04:33	25	4,3	15	22	150
0:04:34	25	4,4	15	22	150
0:04:35	25	4,6	15	22	150
0:04:36	25	4,6	15	22	150
0:04:37	25	4,6	15	22	150
0:04:38	25	4,6	15	22	150
0:04:39	24	4,5	15	22	150
0:04:40	24	4,5	15	21	150
0:04:41	24	4,5	15	22	150
0:04:42	24	4,5	15	22	150
0:04:43	24	4,5	15	22	150
0:04:44	24	4,5	15	22	150
0:04:45	24	4,5	15	22	150
0:04:46	24	4,6	15	22	150
0:04:47	24	4,8	15	22	150
0:04:48	24	4,8	15	22	150
0:04:49	24	4,8	15	22	150
0:04:50	24	4,8	15	22	150
0:04:51	24	4,8	15	22	150
0:04:52	24	4,8	15	22	150
0:04:53	24	4,7	15	22	150
0:04:54	24	4,7	15	22	150
0:04:55	24	4,7	15	22	150
0:04:56	24	4,7	15	22	150
0:04:57	24	4,7	15	22	150
0:04:58	24	4,7	15	22	150
0:04:59	24	4,7	15	22	150
0:05:00	24	4,9	15	22	150
0:05:01	24	5,0	15	22	150
0:05:02	24	5,0	15	22	150
0:05:03	24	5,0	15	22	150
0:05:04	24	4,9	15	21	150
0:05:05	24	4,9	15	22	150
0:05:06	24	4,9	15	21	150
0:05:07	24	4,9	15	22	150
0:05:08	24	4,8	15	22	150
0:05:09	24	4,9	15	22	150
0:05:10	24	5,0	15	21	150
0:05:11	24	5,0	15	22	150
0:05:12	24	5,0	15	22	150
0:05:13	24	5,0	15	21	150
0:05:14	24	5,0	15	22	150
0:05:15	24	5,0	15	22	150
0:05:16	24	5,1	15	22	150
0:05:17	24	5,1	15	21	150
0:05:18	24	5,1	15	22	150
0:05:19	24	5,1	15	21	150
0:05:20	24	5,1	15	22	150
0:05:21	24	5,0	15	22	150
0:05:22	24	5,0	15	22	150
0:05:23	24	5,3	15	22	150
0:05:24	24	5,3	15	22	150
0:05:25	24	5,3	15	22	150
0:05:26	24	5,3	15	21	150
0:05:27	24	5,3	15	22	150
0:05:28	24	5,3	15	22	150
0:05:29	24	5,2	15	22	150
0:05:30	24	5,2	15	21	150
0:05:31	24	5,2	15	22	150
0:05:32	24	5,2	15	22	150
0:05:33	24	5,2	15	22	150
0:05:34	24	5,2	15	21	150
0:05:35	24	5,3	15	22	150
0:05:36	24	5,4	15	22	150
0:05:37	24	5,5	15	22	150
0:05:38	24	5,5	15	22	150
0:05:39	24	5,5	15	21	150
0:05:40	24	5,4	15	22	150
0:05:41	24	5,4	15	22	150
0:05:42	24	5,4	15	22	150
0:05:43	24	5,4	15	22	150
0:05:44	24	5,4	15	22	150
0:05:45	24	5,3	15	22	150
0:05:46	24	5,4	15	21	150
0:05:47	24	5,5	15	22	150
0:05:48	24	5,5	15	22	150
0:05:49	24	5,5	15	21	150
0:05:50	24	5,6	15	22	150
0:05:51	24	5,7	15	22	150
0:05:52	24	5,6	15	21	150
0:05:53	24	5,6	15	22	150
0:05:54	24	5,6	15	22	150
0:05:55	24	5,6	15	22	150
0:05:56	24	5,6	15	22	150
0:05:57	24	5,5	15	22	150
0:05:58	24	5,5	15	21	150
0:05:59	24	5,7	15	21	150
0:06:00	24	5,8	15	22	150
0:06:01	24	5,8	15	21	150
0:06:02	24	5,8	15	21	150
0:06:03	24	5,8	15	22	150
0:06:04	24	5,7	15	22	150
0:06:05	24	5,7	15	21	150
0:06:06	24	5,7	15	21	150
0:06:07	24	5,7	15	21	150
0:06:08	24	5,7	15	21	150
0:06:09	24	5,7	15	22	150
0:06:10	24	5,7	15	21	150
0:06:11	24	5,8	15	21	150
0:06:12	24	6,0	15	22	150
0:06:13	24	6,0	15	22	150
0:06:14	24	6,0	15	22	150
0:06:15	24	6,0	15	22	150
0:06:16	24	6,0	15	21	150
0:06:17	24	5,9	15	21	150
0:06:18	24	5,9	15	21	150
0:06:19	24	5,9	15	21	150
0:06:20	24	5,9	15	22	150
0:06:21	24	5,9	15	22	150
0:06:22	24	5,8	15	22	150
0:06:23	24	5,8	15	21	150
0:06:24	24	6,0	15	22	150
0:06:25	24	6,0	15	21	150
0:06:26	24	6,1	15	21	150
0:06:27	24	6,1	15	22	150
0:06:28	24	6,1	15	22	150
0:06:29	24	6,0	15	21	150
0:06:30	24	6,0	15	22	150
0:06:31	24	6,0	15	22	150
0:06:32	24	6,2	15	21	150
0:06:33	24	6,3	15	21	150
0:06:34	24	6,3	15	22	150
0:06:35	24	6,2	15	22	150
0:06:36	24	6,2	15	21	150
0:06:37	24	6,2	15	22	150
0:06:38	24	6,2	15	21	150
0:06:39	24	6,2	15	21	150
0:06:40	24	6,1	15	22	150
0:06:41	24	6,1	15	21	150
0:06:42	24	6,2	15	21	150
0:06:43	24	6,2	15	21	150
0:06:44	24	6,3	15	21	150
0:06:45	24	6,5	15	21	150
0:06:46	24	6,5	15	21	150
0:06:47	24	6,5	15	21	150
0:06:48	24	6,5	15	21	150
0:06:49	24	6,4	15	21	150
0:06:50	24	6,4	15	22	150
0:06:51	24	6,4	15	22	150
0:06:52	24	6,4	15	21	150
0:06:53	24	6,4	15	21	150
0:06:54	24	6,3	15	21	150
0:06:55	24	6,3	15	21	150
0:06:56	24	6,3	15	21	150
0:06:57	24	6,4	15	22	150
0:06:58	24	6,6	15	21	150
0:06:59	24	6,6	15	22	150
0:07:00	24	6,7	15	21	150
0:07:01	24	6,6	15	21	150
0:07:02	24	6,6	15	21	150
0:07:03	24	6,6	15	21	150
0:07:04	24	6,6	15	21	150
0:07:05	24	6,6	15	21	150
0:07:06	24	6,5	15	22	150
0:07:07	24	6,5	15	21	150
0:07:08	24	6,6	15	21	150
0:07:09	24	6,6	15	21	150
0:07:10	24	6,7	15	21	150
0:07:11	24	6,6	15	21	150
0:07:12	24	6,6	15	21	150
0:07:13	24	6,7	15	21	150
0:07:14	24	6,8	15	21	150
0:07:15	24	6,8	15	21	150
0:07:16	24	6,8	15	21	150
0:07:17	24	6,8	15	21	150
0:07:18	24	6,8	15	21	150
0:07:19	24	6,7	15	21	150
0:07:20	24	6,7	15	21	150
0:07:21	24	6,7	15	21	150
0:07:22	24	6,9	15	21	150
0:07:23	24	7,0	15	22	150
0:07:24	24	7,0	15	21	150
0:07:25	24	6,9	15	21	150
0:07:26	24	6,9	15	21	150
0:07:27	24	6,9	15	21	150
0:07:28	24	6,9	15	21	150
0:07:29	24	6,9	15	21	150
0:07:30	24	6,8	15	21	150
0:07:31	24	6,8	15	21	150
0:07:32	24	6,9	15	21	150
0:07:33	24	6,9	15	21	150
0:07:34	24	7,0	15	21	150
0:07:35	24	7,2	15	21	150
0:07:36	24	7,2	15	22	150
0:07:37	24	7,2	15	21	150
0:07:38	24	7,2	15	21	150
0:07:39	24	7,2	15	21	150
0:07:40	24	7,2	15	21	150
0:07:41	24	7,1	15	21	150
0:07:42	24	7,1	15	21	150
0:07:43	24	7,1	15	21	150
0:07:44	24	7,1	15	21	150
0:07:45	24	7,1	15	21	150
0:07:46	24	7,1	15	21	150
0:07:47	24	7,1	15	21	150
0:07:48	24	7,1	15	21	150
0:07:49	24	7,4	15	21	150
0:07:50	24	7,4	15	21	150
0:07:51	24	7,4	15	21	150
0:07:52	24	7,4	15	21	150
0:07:53	24	7,4	15	21	150
0:07:54	24	7,4	15	21	150
0:07:55	24	7,4	15	21	150
0:07:56	24	7,3	15	21	150
0:07:57	24	7,3	15	21	150
0:07:58	24	7,3	15	21	150
0:07:59	24	7,3	15	21	150
0:08:00	24	7,3	15	21	150
0:08:01	24	7,3	15	21	150
0:08:02	24	7,3	15	21	150
0:08:03	24	7,4	15	21	150
0:08:04	24	7,6	15	21	150
0:08:05	24	7,6	15	21	150
0:08:06	24	7,6	15	21	150
0:08:07	24	7,6	15	21	150
0:08:08	24	7,6	15	21	150
0:08:09	24	7,6	15	21	150
0:08:10	24	7,6	15	21	150
0:08:11	24	7,5	15	21	150
0:08:12	24	7,5	15	21	150
0:08:13	24	7,5	15	21	150
0:08:14	24	7,5	15	21	150
0:08:15	24	7,5	15	21	150
0:08:16	24	7,5	15	21	150
0:08:17	24	7,5	15	21	150
0:08:18	24	7,7	15	21	150
0:08:19	24	7,8	15	21	150
0:08:20	24	7,8	15	21	150
0:08:21	24	7,8	15	21	150
0:08:22	24	7,8	15	21	150
0:08:23	24	7,8	15	21	150
0:08:24	24	7,7	15	21	150
0:08:25	24	7,7	15	21	150
0:08:26	24	7,7	15	21	150
0:08:27	24	7,7	15	21	150
0:08:28	24	7,7	15	21	150
0:08:29	24	7,7	15	21	150
0:08:30	24	7,7	15	21	150
0:08:31	24	7,7	15	21	150
0:08:32	24	7,9	15	21	150
0:08:33	24	8,0	15	21	150
0:08:34	24	8,0	15	21	150
0:08:35	24	8,0	15	21	150
0:08:36	24	8,0	15	21	150
0:08:37	24	8,0	15	21	150
0:08:38	24	8,0	15	21	150
0:08:39	24	7,9	15	21	150
0:08:40	24	7,9	15	21	150
0:08:41	24	7,9	15	21	150
0:08:42	24	7,9	15	21	150
0:08:43	24	7,9	15	21	150
0:08:44	24	7,9	15	21	150
0:08:45	24	7,9	15	21	150
0:08:46	23	8,1	15	21	150
0:08:47	24	8,2	15	21	150
0:08:48	23	8,2	15	21	150
0:08:49	23	8,2	15	21	150
0:08:50	23	8,2	15	21	150
0:08:51	23	8,2	15	21	150
0:08:52	23	8,2	15	21	150
0:08:53	23	8,2	15	21	150
0:08:54	23	8,1	15	21	150
0:08:55	23	8,1	15	21	150
0:08:56	23	8,1	15	21	150
0:08:57	23	8,1	15	21	150
0:08:58	23	8,1	15	21	150
0:08:59	23	8,1	15	21	150
0:09:00	23	8,1	15	21	150
0:09:01	23	8,3	15	21	150
0:09:02	23	8,4	15	21	150
0:09:03	23	8,5	15	21	150
0:09:04	23	8,5	15	21	150
0:09:05	23	8,4	15	21	150
0:09:06	23	8,4	15	21	150
0:09:07	23	8,4	15	21	150
0:09:08	23	8,4	15	21	150
0:09:09	23	8,4	15	21	150
0:09:10	23	8,3	15	21	150
0:09:11	23	8,3	15	21	150
0:09:12	23	8,3	15	21	150
0:09:13	23	8,3	15	21	150
0:09:14	23	8,3	15	21	150
0:09:15	23	8,3	15	21	150
0:09:16	23	8,5	15	21	150
0:09:17	23	8,6	15	21	150
0:09:18	23	8,7	15	21	150
0:09:19	23	8,7	15	21	150
0:09:20	23	8,7	15	21	150
0:09:21	23	8,6	15	21	150
0:09:22	23	8,6	15	21	150
0:09:23	23	8,6	15	21	150
0:09:24	23	8,6	15	21	150
0:09:25	23	8,6	15	21	150
0:09:26	23	8,5	15	21	150
0:09:27	23	8,5	15	21	150
0:09:28	23	8,5	15	21	150
0:09:29	23	8,5	15	21	150
0:09:30	23	8,5	15	21	150
0:09:31	23	8,6	15	21	150
0:09:32	23	8,8	15	21	150
0:09:33	23	8,8	15	21	150
0:09:34	23	8,8	15	21	150
0:09:35	23	8,8	15	21	150
0:09:36	23	8,8	15	21	150
0:09:37	23	8,7	15	21	150
0:09:38	23	8,7	15	21	150
0:09:39	23	8,7	15	21	150
0:09:40	23	8,7	15	21	150
0:09:41	23	8,7	15	21	150
0:09:42	23	8,7	15	21	150
0:09:43	23	8,8	15	21	150
0:09:44	23	8,7	15	21	150
0:09:45	23	8,9	15	21	150
0:09:46	23	9,0	15	21	150
0:09:47	23	9,0	15	21	150
0:09:48	23	9,0	15	21	150
0:09:49	23	9,0	15	21	150
0:09:50	23	9,0	15	21	150
0:09:51	23	8,9	15	21	150
0:09:52	23	8,9	15	21	150
0:09:53	23	8,9	15	21	150
0:09:54	23	8,9	15	21	150
0:09:55	23	8,9	15	21	150
0:09:56	23	9,0	15	21	150
0:09:57	23	9,0	15	21	150
0:09:58	23	9,0	15	21	150
0:09:59	23	9,1	15	21	150
0:10:00	23	9,2	15	21	150
0:10:01	23	9,3	15	21	150
0:10:02	23	9,3	15	21	150
0:10:03	23	9,2	15	21	150
0:10:04	23	9,2	15	21	150
0:10:05	23	9,2	15	21	150
0:10:06	23	9,2	15	21	150
0:10:07	23	9,1	15	21	150
0:10:08	23	9,1	15	21	150
0:10:09	23	9,1	15	21	150
0:10:10	23	9,1	15	21	150
0:10:11	23	9,1	15	21	150
0:10:12	23	9,1	15	21	150
0:10:13	23	9,2	15	21	150
0:10:14	23	9,4	15	21	150
0:10:15	23	9,5	15	21	150
0:10:16	23	9,5	15	21	150
0:10:17	23	9,4	15	21	150
0:10:18	23	9,4	15	21	150
0:10:19	23	9,4	15	21	150
0:10:20	23	9,4	15	21	150
0:10:21	23	9,4	15	21	150
0:10:22	23	9,3	15	21	150
0:10:23	23	9,3	15	21	150
0:10:24	23	9,3	15	21	150
0:10:25	23	9,3	15	21	150
0:10:26	23	9,3	15	21	150
0:10:27	23	9,3	15	21	150
0:10:28	23	9,5	15	21	150
0:10:29	23	9,6	15	21	150
0:10:30	23	9,7	15	21	150
0:10:31	23	9,7	15	21	150
0:10:32	23	9,6	15	21	150
0:10:33	23	9,6	15	21	150
0:10:34	23	9,6	15	21	150
0:10:35	23	9,6	15	21	150
0:10:36	23	9,6	15	21	150
0:10:37	23	9,5	15	21	150
0:10:38	23	9,5	15	21	150
0:10:39	23	9,5	15	21	150
0:10:40	23	9,5	15	21	150
0:10:41	23	9,5	15	21	150
0:10:42	23	9,5	15	21	150
0:10:43	23	9,8	15	21	150
0:10:44	23	9,9	15	21	150
0:10:45	23	9,9	15	21	150
0:10:46	23	9,9	15	21	150
0:10:47	23	9,8	15	21	150
0:10:48	23	9,8	15	21	150
0:10:49	23	9,8	15	21	150
0:10:50	23	9,8	15	21	150
0:10:51	23	9,8	15	21	150
0:10:52	23	9,7	15	21	150
0:10:53	23	9,7	15	21	150
0:10:54	23	9,7	15	21	150
0:10:55	23	9,7	15	21	150
0:10:56	23	9,7	15	21	150
0:10:57	23	9,8	15	21	150
0:10:58	23	10,0	15	21	150
0:10:59	23	10,1	15	21	150
0:11:00	23	10,1	15	21	150
0:11:01	23	10,1	15	21	150
0:11:02	23	10,0	15	21	150
0:11:03	23	10,0	15	21	150
0:11:04	23	10,0	15	21	150
0:11:05	23	10,0	15	21	150
0:11:06	23	10,0	15	21	150
0:11:07	23	9,9	15	21	150
0:11:08	23	9,9	15	21	150
0:11:09	23	9,9	15	21	150
0:11:10	23	9,9	15	21	150
0:11:11	23	9,9	15	21	150
0:11:12	23	10,1	15	21	150
0:11:13	23	10,2	15	21	150
0:11:14	23	10,3	15	21	150
0:11:15	23	10,3	15	21	150
0:11:16	23	10,2	15	21	150
0:11:17	23	10,2	15	21	150
0:11:18	23	10,2	15	21	150
0:11:19	23	10,2	15	21	150
0:11:20	23	10,2	15	21	150
0:11:21	23	10,2	15	21	150
0:11:22	23	10,1	15	21	150
0:11:23	23	10,1	15	21	150
0:11:24	23	10,1	15	21	150
0:11:25	23	10,2	15	21	150
0:11:26	23	10,2	15	21	150
0:11:27	23	10,4	15	21	150
0:11:28	23	10,5	15	21	150
0:11:29	23	10,5	15	21	150
0:11:30	23	10,5	15	21	150
0:11:31	23	10,4	15	21	150
0:11:32	23	10,4	15	21	150
0:11:33	23	10,4	15	21	150
0:11:34	23	10,4	15	21	150
0:11:35	23	10,4	15	21	150
0:11:36	23	10,3	15	21	150
0:11:37	23	10,3	15	21	150
0:11:38	23	10,3	15	21	150
0:11:39	23	10,3	15	21	150
0:11:40	23	10,4	15	21	150
0:11:41	23	10,5	15	21	150
0:11:42	23	10,6	15	21	150
0:11:43	23	10,7	15	21	150
0:11:44	23	10,7	15	21	150
0:11:45	23	10,6	15	21	150
0:11:46	23	10,6	15	21	150
0:11:47	23	10,6	15	21	150
0:11:48	23	10,6	15	21	150
0:11:49	23	10,6	15	21	150
0:11:50	23	10,5	15	21	150
0:11:51	23	10,5	15	21	150
0:11:52	23	10,5	15	21	150
0:11:53	23	10,5	15	21	150
0:11:54	23	10,5	15	21	150
0:11:55	23	10,7	15	21	150
0:11:56	23	10,8	15	21	150
0:11:57	23	10,9	15	21	150
0:11:58	23	10,9	15	21	150
0:11:59	23	10,8	15	21	150
0:12:00	23	10,8	15	21	150
0:12:01	23	10,8	15	21	150
0:12:02	23	10,8	15	21	150
0:12:03	23	10,8	15	21	150
0:12:04	23	10,7	15	21	150
0:12:05	23	10,7	15	21	150
0:12:06	23	10,7	15	21	150
0:12:07	23	10,8	15	21	150
0:12:08	23	10,8	15	21	150
0:12:09	23	10,8	15	21	150
0:12:10	23	11,0	15	21	150
0:12:11	23	11,1	15	21	150
0:12:12	23	11,1	15	21	150
0:12:13	23	11,1	15	21	150
0:12:14	23	11,1	15	21	150
0:12:15	23	11,0	15	21	150
0:12:16	23	11,0	15	21	150
0:12:17	23	11,0	15	21	150
0:12:18	23	11,0	15	21	150
0:12:19	23	11,0	15	21	150
0:12:20	23	10,9	15	21	150
0:12:21	23	10,9	15	21	150
0:12:22	23	11,0	15	21	150
0:12:23	23	11,0	15	21	150
0:12:24	23	11,1	15	21	150
0:12:25	23	11,2	15	21	150
0:12:26	23	11,3	15	21	150
0:12:27	23	11,3	15	21	150
0:12:28	23	11,2	15	21	150
0:12:29	23	11,2	15	21	150
0:12:30	23	11,2	15	21	150
0:12:31	23	11,2	15	21	150
0:12:32	23	11,2	15	21	150
0:12:33	23	11,1	15	21	150
0:12:34	23	11,1	15	21	150
0:12:35	23	11,2	15	21	150
0:12:36	23	11,2	15	21	150
0:12:37	23	11,2	15	21	150
0:12:38	23	11,3	15	21	150
0:12:39	23	11,5	15	21	150
0:12:40	23	11,5	15	21	150
0:12:41	23	11,5	15	21	150
0:12:42	23	11,5	15	21	150
0:12:43	23	11,5	15	21	150
0:12:44	23	11,5	15	21	150
0:12:45	23	11,4	15	21	150
0:12:46	23	11,4	15	21	150
0:12:47	23	11,4	15	21	150
0:12:48	23	11,4	15	21	150
0:12:49	23	11,4	15	21	150
0:12:50	23	11,4	15	21	150
0:12:51	23	11,3	15	21	150
0:12:52	23	11,4	15	21	150
0:12:53	23	11,4	15	21	150
0:12:54	23	11,6	15	21	150
0:12:55	23	11,7	15	21	150
0:12:56	23	11,7	15	21	150
0:12:57	23	11,7	15	21	150
0:12:58	23	11,7	15	21	150
0:12:59	23	11,7	15	21	150
0:13:00	23	11,7	15	21	150
0:13:01	23	11,6	15	21	150
0:13:02	23	11,6	15	21	150
0:13:03	23	11,6	15	21	150
0:13:04	23	11,6	15	21	150
0:13:05	23	11,6	15	21	150
0:13:06	23	11,6	15	21	150
0:13:07	23	11,5	15	21	150
0:13:08	23	11,7	15	21	150
0:13:09	23	11,8	15	21	150
0:13:10	23	11,9	15	21	150
0:13:11	23	11,9	15	21	150
0:13:12	23	11,9	15	21	150
0:13:13	23	11,9	15	21	150
0:13:14	23	11,9	15	21	150
0:13:15	23	11,8	15	21	150
0:13:16	23	11,8	15	21	150
0:13:17	23	11,8	15	21	150
0:13:18	23	11,8	15	21	150
0:13:19	23	11,8	15	21	150
0:13:20	23	11,8	15	21	150
0:13:21	23	11,8	15	21	150
0:13:22	23	11,9	15	21	150
0:13:23	23	12,1	15	21	150
0:13:24	23	12,1	15	21	150
0:13:25	23	12,1	15	21	150
0:13:26	23	12,1	15	21	150
0:13:27	23	12,1	15	21	150
0:13:28	23	12,1	15	21	150
0:13:29	23	12,0	15	21	150
0:13:30	23	12,0	15	21	150
0:13:31	23	12,0	15	21	150
0:13:32	23	12,0	15	21	150
0:13:33	23	12,0	15	21	150
0:13:34	23	12,0	15	21	150
0:13:35	23	12,0	15	21	150
0:13:36	23	12,0	15	21	150
0:13:37	23	12,1	15	21	150
0:13:38	23	12,3	15	21	150
0:13:39	23	12,3	15	21	150
0:13:40	23	12,3	15	21	150
0:13:41	23	12,3	15	21	150
0:13:42	23	12,3	15	21	150
0:13:43	23	12,3	15	21	150
0:13:44	23	12,2	15	21	150
0:13:45	23	12,2	15	21	150
0:13:46	23	12,2	15	21	150
0:13:47	23	12,2	15	21	150
0:13:48	23	12,2	15	21	150
0:13:49	23	12,2	15	21	150
0:13:50	23	12,2	15	21	150
0:13:51	23	12,2	15	21	150
0:13:52	23	12,3	15	21	150
0:13:53	23	12,5	15	21	150
0:13:54	23	12,5	15	21	150
0:13:55	23	12,5	15	21	150
0:13:56	23	12,5	15	21	150
0:13:57	23	12,5	15	21	150
0:13:58	23	12,5	15	21	150
0:13:59	23	12,4	15	21	150
0:14:00	23	12,4	15	21	150
0:14:01	23	12,4	15	21	150
0:14:02	23	12,4	15	21	150
0:14:03	23	12,4	15	21	150
0:14:04	23	12,4	15	21	150
0:14:05	23	12,5	15	21	150
0:14:06	23	12,5	15	21	150
0:14:07	23	12,5	15	21	150
0:14:08	23	12,7	15	21	150
0:14:09	23	12,7	15	21	150
0:14:10	23	12,7	15	21	150
0:14:11	23	12,7	15	21	150
0:14:12	23	12,7	15	21	150
0:14:13	23	12,7	15	21	150
0:14:14	23	12,6	15	21	150
0:14:15	23	12,6	15	21	150
0:14:16	23	12,6	15	21	150
0:14:17	23	12,6	15	21	150
0:14:18	23	12,6	15	21	150
0:14:19	23	12,7	15	21	150
0:14:20	23	12,7	15	21	150
0:14:21	23	12,7	15	21	150
0:14:22	23	12,7	15	21	150
0:14:23	23	12,9	15	21	150
0:14:24	23	12,9	15	21	150
0:14:25	23	12,9	15	21	150
0:14:26	23	12,9	15	21	150
0:14:27	23	12,9	15	21	150
0:14:28	23	12,9	15	21	150
0:14:29	23	12,8	15	21	150
0:14:30	23	12,8	15	21	150
0:14:31	23	12,8	15	21	150
0:14:32	23	12,8	15	21	150
0:14:33	23	12,8	15	21	150
0:14:34	23	12,9	15	21	150
0:14:35	23	13,0	15	21	150
0:14:36	23	13,0	15	21	150
0:14:37	23	13,0	15	21	150
0:14:38	23	12,9	15	21	150
0:14:39	23	12,9	15	21	150
0:14:40	23	12,9	15	21	150
0:14:41	23	13,0	15	21	150
0:14:42	23	13,1	15	21	150
0:14:43	23	13,1	15	21	150
0:14:44	23	13,1	15	21	150
0:14:45	23	13,1	15	21	150
0:14:46	23	13,0	15	21	150
0:14:47	23	13,0	15	21	150
0:14:48	23	13,0	15	21	150
0:14:49	23	13,2	15	21	150
0:14:50	23	13,3	15	21	150
0:14:51	23	13,3	15	21	150
0:14:52	23	13,3	15	21	150
0:14:53	23	13,2	15	21	150
0:14:54	23	13,2	15	21	150
0:14:55	23	13,2	15	21	150
0:14:56	23	13,2	15	21	150
0:14:57	23	13,2	15	21	150
0:14:58	23	13,2	15	21	150
0:14:59	23	13,2	15	21	150
0:15:00	23	13,2	15	21	150
0:15:01	23	13,2	15	21	150
0:15:02	23	13,2	15	21	150
0:15:03	23	13,4	15	21	150
0:15:04	23	13,5	15	21	150
0:15:05	23	13,5	15	21	150
0:15:06	23	13,5	15	21	150
0:15:07	23	13,5	15	21	150
0:15:08	23	13,5	15	21	150
0:15:09	23	13,5	15	21	150
0:15:10	23	13,4	15	21	150
0:15:11	23	13,4	15	21	150
0:15:12	23	13,4	15	21	150
0:15:13	23	13,4	15	21	150
0:15:14	23	13,4	15	21	150
0:15:15	23	13,4	15	21	150
0:15:16	23	13,4	15	21	150
0:15:17	23	13,4	15	21	150
0:15:18	23	13,6	15	21	150
0:15:19	23	13,6	15	21	150
0:15:20	23	13,7	15	21	150
0:15:21	23	13,7	15	21	150
0:15:22	23	13,6	15	21	150
0:15:23	23	13,6	15	21	150
0:15:24	23	13,6	15	21	150
0:15:25	23	13,6	15	21	150
0:15:26	23	13,6	15	21	150
0:15:27	23	13,6	15	21	150
0:15:28	23	13,6	15	21	150
0:15:29	23	13,7	15	21	150
0:15:30	23	13,7	15	21	150
0:15:31	23	13,7	15	21	150
0:15:32	23	13,7	15	21	150
0:15:33	23	13,9	15	21	150
0:15:34	23	14,0	15	21	150
0:15:35	23	14,0	15	21	150
0:15:36	23	14,0	15	21	150
0:15:37	23	13,9	15	21	150
0:15:38	23	13,9	15	21	150
0:15:39	23	13,9	15	21	150
0:15:40	23	13,9	15	21	150
0:15:41	23	13,9	15	21	150
0:15:42	23	13,9	15	21	150
0:15:43	23	13,8	15	21	150
0:15:44	23	13,8	15	21	150
0:15:45	23	13,8	15	21	150
0:15:46	23	13,8	15	21	150
0:15:47	23	13,8	15	21	150
0:15:48	23	13,9	15	21	150
0:15:49	23	14,0	15	21	150
0:15:50	23	14,1	15	21	150
0:15:51	23	14,1	15	21	150
0:15:52	23	14,1	15	21	150
0:15:53	23	14,0	15	21	150
0:15:54	22	14,0	15	21	150
0:15:55	23	14,0	15	21	150
0:15:56	23	14,0	15	21	150
0:15:57	22	14,0	15	21	150
0:15:58	23	14,1	15	21	150
0:15:59	23	14,1	15	21	150
0:16:00	22	14,1	15	21	150
0:16:01	22	14,1	15	21	150
0:16:02	22	14,1	15	21	150
0:16:03	22	14,1	15	21	150
0:16:04	23	14,4	15	21	150
0:16:05	23	14,4	15	21	150
0:16:06	22	14,4	15	21	150
0:16:07	22	14,4	15	21	150
0:16:08	22	14,4	15	21	150
0:16:09	22	14,4	15	21	150
0:16:10	22	14,4	15	21	150
0:16:11	22	14,4	15	21	150
0:16:12	22	14,3	15	21	150
0:16:13	22	14,3	15	21	150
0:16:14	22	14,3	15	21	150
0:16:15	22	14,3	15	21	150
0:16:16	22	14,3	15	21	150
0:16:17	22	14,3	15	21	150
0:16:18	22	14,3	15	21	150
0:16:19	22	14,3	15	21	150
0:16:20	22	14,4	15	21	150
0:16:21	22	14,5	15	21	150
0:16:22	22	14,6	15	21	150
0:16:23	22	14,6	15	21	150
0:16:24	22	14,6	15	21	150
0:16:25	22	14,5	15	21	150
0:16:26	22	14,5	15	21	150
0:16:27	22	14,5	15	21	150
0:16:28	22	14,5	15	21	150
0:16:29	22	14,5	15	21	150
0:16:30	22	14,5	15	21	150
0:16:31	22	14,5	15	21	150
0:16:32	22	14,5	15	21	150
0:16:33	22	14,5	15	21	150
0:16:34	22	14,5	15	21	150
0:16:35	22	14,7	15	21	150
0:16:36	22	14,8	15	21	150
0:16:37	22	14,8	15	21	150
0:16:38	22	14,8	15	21	150
0:16:39	22	14,8	15	21	150
0:16:40	22	14,8	15	21	150
0:16:41	22	14,8	15	21	150
0:16:42	22	14,8	15	21	150
0:16:43	22	14,7	15	21	150
0:16:44	22	14,7	15	21	150
0:16:45	22	14,7	15	21	150
0:16:46	22	14,7	15	21	150
0:16:47	22	14,7	15	21	150
0:16:48	22	14,7	15	21	150
0:16:49	22	14,7	15	21	150
0:16:50	22	14,8	15	21	150
0:16:51	22	15,0	15	21	150
0:16:52	22	15,0	15	21	150
0:16:53	22	15,0	15	21	150
0:16:54	22	15,0	15	21	150
0:16:55	22	15,0	15	21	150
0:16:56	22	15,0	15	21	150
0:16:57	22	15,0	15	21	150
0:16:58	22	15,0	15	21	150
0:16:59	22	15,0	15	21	150
0:17:00	22	14,9	15	21	150
0:17:01	22	14,9	15	21	150
0:17:02	22	14,9	15	21	150
0:17:03	22	14,9	15	21	150
0:17:04	22	14,9	15	21	150
0:17:05	22	15,0	15	21	150
0:17:06	22	15,2	15	21	150
0:17:07	22	15,2	15	21	150
0:17:08	22	15,3	15	21	150
0:17:09	22	15,3	15	21	150
0:17:10	22	15,2	15	21	150
0:17:11	22	15,2	15	21	150
0:17:12	22	15,2	15	21	150
0:17:13	22	15,2	15	21	150
0:17:14	22	15,2	15	21	150
0:17:15	22	15,2	15	21	150
0:17:16	22	15,1	15	21	150
0:17:17	22	15,1	15	21	150
0:17:18	22	15,1	15	21	150
0:17:19	22	15,2	15	21	150
0:17:20	22	15,2	15	21	150
0:17:21	22	15,3	15	21	150
0:17:22	22	15,4	15	21	150
0:17:23	22	15,5	15	21	150
0:17:24	22	15,5	15	21	150
0:17:25	22	15,5	15	21	150
0:17:26	22	15,4	15	21	150
0:17:27	22	15,4	15	21	150
0:17:28	22	15,4	15	21	150
0:17:29	22	15,4	15	21	150
0:17:30	22	15,4	15	21	150
0:17:31	22	15,4	15	21	150
0:17:32	22	15,3	15	21	150
0:17:33	22	15,3	15	21	150
0:17:34	22	15,4	15	21	150
0:17:35	22	15,4	15	21	150
0:17:36	22	15,5	15	21	150
0:17:37	22	15,6	15	21	150
0:17:38	22	15,7	15	21	150
0:17:39	22	15,7	15	21	150
0:17:40	22	15,7	15	21	150
0:17:41	22	15,7	15	21	150
0:17:42	22	15,7	15	21	150
0:17:43	22	15,6	15	21	150
0:17:44	22	15,6	15	21	150
0:17:45	22	15,6	15	21	150
0:17:46	22	15,6	15	21	150
0:17:47	22	15,6	15	21	150
0:17:48	22	15,6	15	21	150
0:17:49	22	15,6	15	21	150
0:17:50	22	15,6	15	21	150
0:17:51	22	15,6	15	21	150
0:17:52	22	15,7	15	21	150
0:17:53	22	15,9	15	21	150
0:17:54	22	15,9	15	21	150
0:17:55	22	15,9	15	21	150
0:17:56	22	15,9	15	21	150
0:17:57	22	15,9	15	21	150
0:17:58	22	15,9	15	21	150
0:17:59	22	15,9	15	21	150
0:18:00	22	15,8	15	21	150
0:18:01	22	15,8	15	21	150
0:18:02	22	15,8	15	21	150
0:18:03	22	15,8	15	21	150
0:18:04	22	15,8	15	21	150
0:18:05	22	15,8	15	21	150
0:18:06	22	15,8	15	21	150
0:18:07	22	15,8	15	21	150
0:18:08	22	16,0	15	21	150
0:18:09	22	16,0	15	21	150
0:18:10	22	16,0	15	21	150
0:18:11	22	16,0	15	21	150
0:18:12	22	16,0	15	21	150
0:18:13	22	16,0	15	21	150
0:18:14	22	16,0	15	21	150
0:18:15	22	16,0	15	21	150
0:18:16	22	16,0	15	21	150
0:18:17	22	16,0	15	21	150
0:18:18	22	16,1	15	21	150
0:18:19	22	16,1	15	21	150
0:18:20	22	16,1	15	21	150
0:18:21	22	16,1	15	21	150
0:18:22	22	16,1	15	21	150
0:18:23	22	16,1	15	21	150
0:18:24	22	16,2	15	21	150
0:18:25	22	16,2	15	21	150
0:18:26	22	16,2	15	21	150
0:18:27	22	16,2	15	21	150
0:18:28	22	16,2	15	21	150
0:18:29	22	16,2	15	21	150
0:18:30	22	16,2	15	21	150
0:18:31	22	16,2	15	21	150
0:18:32	22	16,2	15	21	150
0:18:33	22	16,3	15	21	150
0:18:34	22	16,3	15	21	150
0:18:35	22	16,3	15	21	150
0:18:36	22	16,3	15	21	150
0:18:37	22	16,3	15	21	150
0:18:38	22	16,3	15	21	150
0:18:39	22	16,3	15	21	150
0:18:40	22	16,4	15	21	150
0:18:41	22	16,4	15	21	150
0:18:42	22	16,4	15	21	150
0:18:43	22	16,4	15	21	150
0:18:44	22	16,4	15	21	150
0:18:45	22	16,5	15	21	150
0:18:46	22	16,6	15	21	150
0:18:47	22	16,6	15	21	150
0:18:48	22	16,6	15	21	150
0:18:49	22	16,6	15	21	150
0:18:50	22	16,5	15	21	150
0:18:51	22	16,5	15	21	150
0:18:52	22	16,5	15	21	150
0:18:53	22	16,5	15	21	150
0:18:54	22	16,5	15	21	150
0:18:55	22	16,5	15	21	150
0:18:56	22	16,4	15	21	150
0:18:57	22	16,7	15	21	150
0:18:58	22	16,8	15	21	150
0:18:59	22	16,8	15	21	150
0:19:00	22	16,8	15	21	150
0:19:01	22	16,8	15	21	150
0:19:02	22	16,8	15	21	150
0:19:03	22	16,8	15	21	150
0:19:04	22	16,8	15	21	150
0:19:05	22	16,7	15	21	150
0:19:06	22	16,7	15	21	150
0:19:07	22	16,7	15	21	150
0:19:08	22	16,7	15	21	150
0:19:09	22	16,7	15	21	150
0:19:10	22	16,7	15	21	150
0:19:11	22	16,7	15	21	150
0:19:12	22	16,8	15	21	150
0:19:13	22	16,9	15	21	150
0:19:14	22	16,9	15	21	150
0:19:15	22	16,9	15	21	150
0:19:16	22	16,9	15	21	150
0:19:17	22	16,9	15	21	150
0:19:18	22	16,8	15	21	150
0:19:19	22	17,0	15	21	150
0:19:20	22	17,0	15	21	150
0:19:21	22	17,0	15	21	150
0:19:22	22	17,0	15	21	150
0:19:23	22	17,0	15	21	150
0:19:24	22	17,0	15	21	150
0:19:25	22	17,0	15	21	150
0:19:26	22	16,9	15	21	150
0:19:27	22	17,0	15	21	150
0:19:28	22	17,2	15	21	150
0:19:29	22	17,2	15	21	150
0:19:30	22	17,2	15	21	150
0:19:31	22	17,2	15	21	150
0:19:32	22	17,2	15	21	150
0:19:33	22	17,2	15	21	150
0:19:34	22	17,2	15	21	150
0:19:35	22	17,2	15	21	150
0:19:36	22	17,1	15	21	150
0:19:37	22	17,1	15	21	150
0:19:38	22	17,1	15	21	150
0:19:39	22	17,1	15	21	150
0:19:40	22	17,2	15	21	150
0:19:41	22	17,2	15	21	150
0:19:42	22	17,2	15	21	150
0:19:43	22	17,4	15	21	150
0:19:44	22	17,4	15	21	150
0:19:45	22	17,4	15	21	150
0:19:46	22	17,4	15	21	150
0:19:47	22	17,4	15	21	150
0:19:48	22	17,4	15	21	150
0:19:49	22	17,4	15	21	150
0:19:50	22	17,4	15	21	150
0:19:51	22	17,3	15	21	150
0:19:52	22	17,3	15	21	150
0:19:53	22	17,3	15	21	150
0:19:54	22	17,4	15	21	150
0:19:55	22	17,4	15	21	150
0:19:56	22	17,4	15	21	150
0:19:57	22	17,4	15	21	150
0:19:58	22	17,6	15	21	150
0:19:59	22	17,7	15	21	150
0:20:00	22	17,7	15	21	150
0:20:01	22	17,7	15	21	150
0:20:02	22	17,7	15	21	150
0:20:03	22	17,7	15	21	150
0:20:04	22	17,7	15	21	150
0:20:05	22	17,7	15	21	150
0:20:06	22	17,6	15	21	150
0:20:07	22	17,6	15	21	150
0:20:08	22	17,6	15	21	150
0:20:09	22	17,6	15	21	150
0:20:10	22	17,6	15	21	150
0:20:11	22	17,6	15	21	150
0:20:12	22	17,6	15	21	150
0:20:13	22	17,6	15	21	150
0:20:14	22	17,6	15	21	150
0:20:15	22	17,7	15	21	150
0:20:16	22	17,8	15	21	150
0:20:17	22	17,9	15	21	150
0:20:18	22	17,9	15	21	150
0:20:19	22	17,9	15	21	150
0:20:20	22	17,8	15	21	150
0:20:21	22	17,8	15	21	150
0:20:22	22	17,8	15	21	150
0:20:23	22	17,8	15	21	150
0:20:24	22	17,8	15	21	150
0:20:25	22	17,8	15	21	150
0:20:26	22	17,9	15	21	150
0:20:27	22	18,1	15	21	150
0:20:28	22	18,2	15	21	150
0:20:29	22	18,2	15	21	150
0:20:30	22	18,2	15	21	150
0:20:31	22	18,2	15	21	150
0:20:32	22	18,2	15	21	150
0:20:33	22	18,1	15	21	150
0:20:34	22	18,1	15	21	150
0:20:35	22	18,1	15	21	150
0:20:36	22	18,1	15	21	150
0:20:37	22	18,1	15	21	150
0:20:38	22	18,1	15	21	150
0:20:39	22	18,0	15	21	150
0:20:40	22	18,0	15	21	150
0:20:41	22	18,0	15	21	150
0:20:42	22	18,0	15	21	150
0:20:43	22	18,1	15	21	150
0:20:44	22	18,3	15	21	150
0:20:45	22	18,4	15	21	150
0:20:46	22	18,4	15	21	150
0:20:47	22	18,4	15	21	150
0:20:48	22	18,4	15	21	150
0:20:49	22	18,3	15	21	150
0:20:50	22	18,3	15	21	150
0:20:51	22	18,3	15	21	150
0:20:52	22	18,3	15	21	150
0:20:53	22	18,3	15	21	150
0:20:54	22	18,3	15	21	150
0:20:55	22	18,3	15	21	150
0:20:56	22	18,2	15	21	150
0:20:57	22	18,2	15	21	150
0:20:58	22	18,2	15	21	150
0:20:59	22	18,5	15	21	150
0:21:00	22	18,6	15	21	150
0:21:01	22	18,6	15	21	150
0:21:02	22	18,6	15	21	150
0:21:03	22	18,6	15	21	150
0:21:04	22	18,5	15	21	150
0:21:05	22	18,5	15	21	150
0:21:06	22	18,5	15	21	150
0:21:07	22	18,5	15	21	150
0:21:08	22	18,5	15	21	150
0:21:09	22	18,5	15	21	150
0:21:10	22	18,5	15	21	150
0:21:11	22	18,4	15	21	150
0:21:12	22	18,4	15	21	150
0:21:13	22	18,5	15	21	150
0:21:14	22	18,6	15	21	150
0:21:15	22	18,7	15	21	150
0:21:16	22	18,7	15	21	150
0:21:17	22	18,7	15	21	150
0:21:18	22	18,7	15	21	150
0:21:19	22	18,6	15	21	150
0:21:20	22	18,6	15	21	150
0:21:21	22	18,6	15	21	150
0:21:22	22	18,6	15	21	150
0:21:23	22	18,6	15	21	150
0:21:24	22	18,7	15	21	150
0:21:25	22	18,8	15	21	150
0:21:26	22	18,9	15	21	150
0:21:27	22	18,9	15	21	150
0:21:28	22	18,9	15	21	150
0:21:29	22	18,8	15	21	150
0:21:30	22	18,8	15	21	150
0:21:31	22	18,8	15	21	150
0:21:32	22	18,8	15	21	150
0:21:33	22	18,8	15	21	150
0:21:34	22	18,8	15	21	150
0:21:35	22	18,8	15	21	150
0:21:36	22	18,9	15	21	150
0:21:37	22	19,1	15	21	150
0:21:38	22	19,1	15	21	150
0:21:39	22	19,1	15	21	150
0:21:40	22	19,1	15	21	150
0:21:41	22	19,1	15	21	150
0:21:42	22	19,1	15	21	150
0:21:43	22	19,1	15	21	150
0:21:44	22	19,0	15	21	150
0:21:45	22	19,0	15	21	150
0:21:46	22	19,0	15	21	150
0:21:47	22	19,0	15	21	150
0:21:48	22	19,0	15	21	150
0:21:49	22	19,0	15	21	150
0:21:50	22	19,0	15	21	150
0:21:51	22	19,2	15	21	150
0:21:52	22	19,3	15	21	150
0:21:53	22	19,3	15	21	150
0:21:54	22	19,3	15	21	150
0:21:55	22	19,3	15	21	150
0:21:56	22	19,3	15	21	150
0:21:57	22	19,3	15	21	150
0:21:58	22	19,3	15	21	150
0:21:59	22	19,3	15	21	150
0:22:00	22	19,2	15	21	150
0:22:01	22	19,2	15	21	150
0:22:02	22	19,2	15	21	150
0:22:03	22	19,2	15	21	150
0:22:04	22	19,2	15	21	150
0:22:05	22	19,2	15	21	150
0:22:06	22	19,2	15	21	150
0:22:07	22	19,2	15	21	150
0:22:08	22	19,3	15	21	150
0:22:09	22	19,5	15	21	150
0:22:10	22	19,6	15	21	150
0:22:11	22	19,6	15	21	150
0:22:12	22	19,6	15	21	150
0:22:13	22	19,6	15	21	150
0:22:14	22	19,5	15	21	150
0:22:15	22	19,5	15	21	150
0:22:16	22	19,5	15	21	150
0:22:17	22	19,5	15	21	150
0:22:18	22	19,5	15	21	150
0:22:19	22	19,5	15	21	150
0:22:20	22	19,5	15	21	150
0:22:21	22	19,4	15	21	150
0:22:22	22	19,4	15	21	150
0:22:23	22	19,4	15	21	150
0:22:24	22	19,7	15	21	150
0:22:25	22	19,8	15	21	150
0:22:26	22	19,8	15	21	150
0:22:27	22	19,8	15	21	150
0:22:28	22	19,8	15	21	150
0:22:29	22	19,8	15	21	150
0:22:30	22	19,8	15	21	150
0:22:31	22	19,8	15	21	150
0:22:32	22	19,8	15	21	150
0:22:33	22	19,7	15	21	150
0:22:34	22	19,7	15	21	150
0:22:35	22	19,7	15	21	150
0:22:36	22	19,7	15	21	150
0:22:37	22	19,7	15	21	150
0:22:38	22	19,7	15	21	150
0:22:39	22	19,7	15	21	150
0:22:40	22	19,8	15	21	150
0:22:41	22	19,9	15	21	150
0:22:42	22	19,9	15	21	150
0:22:43	22	19,9	15	21	150
0:22:44	22	19,9	15	21	150
0:22:45	22	19,9	15	21	150
0:22:46	22	19,9	15	21	150
0:22:47	22	19,9	15	21	150
0:22:48	22	19,9	15	21	150
0:22:49	22	19,9	15	21	150
0:22:50	22	19,8	15	21	150
0:22:51	22	19,8	15	21	150
0:22:52	22	19,9	15	21	150
0:22:53	22	19,9	15	21	150
0:22:54	22	19,9	15	21	150
0:22:55	22	19,9	15	21	150
0:22:56	22	19,9	15	21	150
0:22:57	22	20,1	15	21	150
0:22:58	22	20,2	15	21	150
0:22:59	22	20,2	15	21	150
0:23:00	22	20,2	15	21	150
0:23:01	22	20,2	15	21	150
0:23:02	22	20,2	15	21	150
0:23:03	22	20,2	15	21	150
0:23:04	22	20,1	15	21	150
0:23:05	22	20,1	15	21	150
0:23:06	22	20,1	15	21	150
0:23:07	22	20,1	15	21	150
0:23:08	22	20,1	15	21	150
0:23:09	22	20,1	15	21	150
0:23:10	22	20,1	15	21	150
0:23:11	22	20,1	15	21	150
0:23:12	22	20,2	15	21	150
0:23:13	22	20,2	15	21	150
0:23:14	22	20,3	15	21	150
0:23:15	22	20,4	15	21	150
0:23:16	22	20,4	15	21	150
0:23:17	22	20,4	15	21	150
0:23:18	22	20,3	15	21	150
0:23:19	22	20,3	15	21	150
0:23:20	22	20,3	15	21	150
0:23:21	22	20,3	15	21	150
0:23:22	22	20,3	15	21	150
0:23:23	22	20,3	15	21	150
0:23:24	22	20,3	15	21	150
0:23:25	22	20,4	15	21	150
0:23:26	22	20,4	15	21	150
0:23:27	22	20,4	15	21	150
0:23:28	22	20,4	15	21	150
0:23:29	22	20,4	15	21	150
0:23:30	22	20,4	15	21	150
0:23:31	22	20,6	15	21	150
0:23:32	22	20,6	15	21	150
0:23:33	22	20,6	15	21	150
0:23:34	22	20,6	15	20	150
0:23:35	22	20,6	15	21	150
0:23:36	22	20,6	15	21	150
0:23:37	22	20,6	15	21	150
0:23:38	22	20,6	15	20	150
0:23:39	22	20,6	15	21	150
0:23:40	22	20,6	15	21	150
0:23:41	22	20,5	15	21	150
0:23:42	22	20,5	15	21	150
0:23:43	22	20,6	15	21	150
0:23:44	22	20,6	15	21	150
0:23:45	22	20,6	15	21	150
0:23:46	22	20,6	15	21	150
0:23:47	22	20,8	15	20	150
0:23:48	22	20,9	15	21	150
0:23:49	22	20,9	15	21	150
0:23:50	22	20,9	15	21	150
0:23:51	22	20,8	15	21	150
0:23:52	22	20,8	15	21	150
0:23:53	22	20,8	15	20	150
0:23:54	22	20,8	15	21	150
0:23:55	22	20,8	15	21	150
0:23:56	22	20,8	15	21	150
0:23:57	22	20,8	15	21	150
0:23:58	22	20,8	15	21	150
0:23:59	22	20,9	15	21	150
0:24:00	22	20,9	15	21	150
0:24:01	22	20,9	15	21	150
0:24:02	22	20,9	15	21	150
0:24:03	22	20,9	15	21	150
0:24:04	22	21,0	15	21	150
0:24:05	22	21,0	15	21	150
0:24:06	22	21,0	15	21	150
0:24:07	22	21,0	15	21	150
0:24:08	22	21,0	15	21	150
0:24:09	22	21,0	15	20	150
0:24:10	22	21,0	15	21	150
0:24:11	22	21,0	15	20	150
0:24:12	22	21,0	15	21	150
0:24:13	22	21,1	15	21	150
0:24:14	22	21,1	15	21	150
0:24:15	22	21,1	15	21	150
0:24:16	22	21,1	15	21	150
0:24:17	22	21,1	15	21	150
0:24:18	22	21,1	15	21	150
0:24:19	22	21,1	15	21	150
0:24:20	22	21,1	15	21	150
0:24:21	22	21,3	15	21	150
0:24:22	22	21,4	15	20	150
0:24:23	22	21,4	15	21	150
0:24:24	22	21,4	15	21	150
0:24:25	22	21,4	15	21	150
0:24:26	22	21,3	15	20	150
0:24:27	22	21,3	15	21	150
0:24:28	22	21,3	15	20	150
0:24:29	22	21,3	15	20	150
0:24:30	22	21,3	15	21	150
0:24:31	22	21,3	15	20	150
0:24:32	22	21,3	15	21	150
0:24:33	22	21,3	15	21	150
0:24:34	22	21,3	15	20	150
0:24:35	22	21,3	15	21	150
0:24:36	22	21,3	15	21	150
0:24:37	22	21,4	15	20	150
0:24:38	22	21,5	15	21	150
0:24:39	22	21,5	15	21	150
0:24:40	22	21,5	15	21	150
0:24:41	22	21,5	15	21	150
0:24:42	22	21,4	15	21	150
0:24:43	22	21,4	15	21	150
0:24:44	22	21,4	15	21	150
0:24:45	22	21,5	15	21	150
0:24:46	22	21,6	15	21	150
0:24:47	22	21,6	15	20	150
0:24:48	22	21,6	15	21	150
0:24:49	22	21,6	15	21	150
0:24:50	22	21,6	15	21	150
0:24:51	22	21,6	15	20	150
0:24:52	22	21,6	15	20	150
0:24:53	22	21,6	15	20	150
0:24:54	22	21,5	15	21	150
0:24:55	22	21,7	15	20	150
0:24:56	22	21,8	15	21	150
0:24:57	22	21,8	15	21	150
0:24:58	22	21,8	15	21	150
0:24:59	22	21,8	15	20	150
0:25:00	22	21,7	15	20	150
0:25:01	22	21,7	15	21	150
0:25:02	22	21,7	15	20	150
0:25:03	22	21,7	15	21	150
0:25:04	22	21,7	15	21	150
0:25:05	22	21,8	15	20	150
0:25:06	22	21,8	15	20	150
0:25:07	22	21,8	15	21	150
0:25:08	22	21,8	15	21	150
0:25:09	22	21,8	15	21	150
0:25:10	22	21,8	15	20	150
0:25:11	22	21,9	15	21	150
0:25:12	22	22,0	15	20	150
0:25:13	22	22,0	15	20	150
0:25:14	22	22,0	15	21	150
0:25:15	22	22,0	15	20	150
0:25:16	22	22,0	15	21	150
0:25:17	22	22,0	15	21	150
0:25:18	22	22,0	15	21	150
