Repository: ProgWizer/parser

File: project-root/data/Data Acquisition/Data Acquisition/2017 year (147)/17-00039.txt (part 1 of 2)
--Test Summary--
Full Path and File Name	
Instrument Name	7222
Instrument Type	Model 7222 Consistometer
Instrument Serial Number	
Test Start Date	27.02.2017
Test Start Time	17:30:00
Test Stop Date	28.02.2017
Test Stop Time	5:25:01
Test Length	11:55:01
Final Sample Time Offset	11:55:00
Controller Schedule Name	
Sampling Period	10 seconds
Comments	
Information	WellID	
Information	Customer	
Information	EngName	
Information	CementClass	G
Information	CementMfr	
Information	Additives	100G: 8%RD-50+0.8%FL-2+0.5%P200+1.5%TA-1
Information	Density	1890
Information	BHCT	
Information	BHST	
Information	FluidLoss	
Information	JobType	
Calculated Value	Time_30Bc	11:07:00
Calculated Value	Time_70Bc	11:55:00
Initial Temperature (°C)	29 °C
Final Temperature (°C)	23 °C
Initial Pressure (MPa)	0,6 MPa
Final Pressure (MPa)	0,5 MPa
Initial Consistency (Bc)	14 Bc
Final Consistency (Bc)	83 Bc
--Data--
Time (HH:MM:SS)	Temperature (°C)	Pressure (MPa)	Consistency (Bc)
0:00:00	29	0,6	14
0:00:10	29	0,6	15
0:00:20	28	0,6	15
0:00:30	28	0,6	11
0:00:40	28	0,6	9
0:00:50	28	0,6	8
0:01:00	28	0,6	5
0:01:10	28	0,6	15
0:01:20	28	0,6	15
0:01:30	28	0,6	19
0:01:40	28	0,6	11
0:01:50	28	0,6	13
0:02:00	27	0,5	11
0:02:10	27	0,6	10
0:02:20	27	0,6	10
0:02:30	27	0,5	8
0:02:40	27	0,5	14
0:02:50	27	0,6	13
0:03:00	27	0,5	15
0:03:10	27	0,5	12
0:03:20	27	0,5	8
0:03:30	27	0,5	12
0:03:40	26	0,5	18
0:03:50	26	0,5	13
0:04:00	26	0,5	12
0:04:10	26	0,5	11
0:04:20	26	0,5	10
0:04:30	26	0,5	9
0:04:40	26	0,5	8
0:04:50	26	0,5	8
0:05:00	26	0,5	7
0:05:10	26	0,5	7
0:05:20	26	0,5	6
0:05:30	26	0,5	9
0:05:40	26	0,5	13
0:05:50	26	0,5	12
0:06:00	26	0,5	12
0:06:10	25	0,5	12
0:06:20	25	0,5	15
0:06:30	25	0,5	12
0:06:40	25	0,5	11
0:06:50	25	0,5	11
0:07:00	25	0,5	11
0:07:10	25	0,5	9
0:07:20	25	0,5	9
0:07:30	25	0,5	9
0:07:40	25	0,5	8
0:07:50	25	0,6	8
0:08:00	25	0,6	8
0:08:10	25	0,6	7
0:08:20	25	0,6	7
0:08:30	25	0,6	7
0:08:40	25	0,6	7
0:08:50	25	0,6	7
0:09:00	25	0,6	7
0:09:10	25	0,6	7
0:09:20	25	0,6	14
0:09:30	24	0,6	14
0:09:40	24	0,6	12
0:09:50	24	0,6	10
0:10:00	24	0,6	9
0:10:10	24	0,6	9
0:10:20	24	0,6	8
0:10:30	24	0,6	7
0:10:40	24	0,6	7
0:10:50	24	0,5	7
0:11:00	24	0,5	6
0:11:10	24	0,5	6
0:11:20	24	0,5	6
0:11:30	24	0,5	6
0:11:40	24	0,5	6
0:11:50	24	0,5	5
0:12:00	24	0,5	5
0:12:10	24	0,5	5
0:12:20	24	0,5	5
0:12:30	24	0,5	5
0:12:40	24	0,5	5
0:12:50	24	0,5	5
0:13:00	24	0,5	5
0:13:10	24	0,5	5
0:13:20	24	0,5	5
0:13:30	24	0,5	5
0:13:40	24	0,5	5
0:13:50	24	0,5	5
0:14:00	24	0,5	5
0:14:10	24	0,5	5
0:14:20	24	0,5	5
0:14:30	24	0,5	4
0:14:40	24	0,5	4
0:14:50	24	0,5	4
0:15:00	23	0,5	4
0:15:10	24	0,5	4
0:15:20	23	0,5	4
0:15:30	23	0,5	4
0:15:40	23	0,5	4
0:15:50	23	0,5	4
0:16:00	23	0,5	4
0:16:10	23	0,5	4
0:16:20	23	0,5	4
0:16:30	23	0,6	4
0:16:40	23	0,6	4
0:16:50	23	0,6	4
0:17:00	23	0,6	4
0:17:10	23	0,6	4
0:17:20	23	0,6	4
0:17:30	23	0,6	4
0:17:40	23	0,6	4
0:17:50	23	0,6	4
0:18:00	23	0,6	4
0:18:10	23	0,6	4
0:18:20	23	0,6	4
0:18:30	23	0,6	4
0:18:40	23	0,6	4
0:18:50	23	0,6	4
0:19:00	23	0,6	4
0:19:10	23	0,6	4
0:19:20	23	0,6	4
0:19:30	23	0,6	4
0:19:40	23	0,6	4
0:19:50	23	0,6	4
0:20:00	23	0,6	4
0:20:10	23	0,5	4
0:20:20	23	0,5	4
0:20:30	23	0,5	4
0:20:40	23	0,5	4
0:20:50	23	0,5	4
0:21:00	23	0,5	4
0:21:10	23	0,5	4
0:21:20	23	0,5	4
0:21:30	23	0,5	4
0:21:40	23	0,5	4
0:21:50	23	0,5	4
0:22:00	23	0,5	4
0:22:10	23	0,5	4
0:22:20	23	0,5	4
0:22:30	23	0,5	4
0:22:40	23	0,5	4
0:22:50	23	0,5	4
0:23:00	23	0,5	4
0:23:10	23	0,5	4
0:23:20	23	0,5	4
0:23:30	23	0,5	4
0:23:40	23	0,5	4
0:23:50	23	0,5	4
0:24:00	23	0,5	4
0:24:10	23	0,5	4
0:24:20	23	0,5	16
0:24:30	23	0,5	15
0:24:40	23	0,5	14
0:24:50	23	0,5	12
0:25:00	23	0,5	11
0:25:10	23	0,5	10
0:25:20	23	0,6	9
0:25:30	23	0,6	8
0:25:40	23	0,6	8
0:25:50	23	0,6	8
0:26:00	23	0,6	8
0:26:10	23	0,6	8
0:26:20	23	0,6	8
0:26:30	23	0,6	8
0:26:40	23	0,6	8
0:26:50	23	0,6	8
0:27:00	23	0,6	8
0:27:10	23	0,6	7
0:27:20	23	0,6	7
0:27:30	23	0,6	7
0:27:40	23	0,6	7
0:27:50	23	0,6	7
0:28:00	23	0,6	6
0:28:10	23	0,6	6
0:28:20	23	0,6	6
0:28:30	23	0,6	6
0:28:40	23	0,6	6
0:28:50	23	0,6	6
0:29:00	23	0,6	6
0:29:10	23	0,6	6
0:29:20	23	0,6	6
0:29:30	23	0,6	6
0:29:40	23	0,6	6
0:29:50	23	0,6	6
0:30:00	23	0,6	6
0:30:10	23	0,6	6
0:30:20	23	0,6	6
0:30:30	23	0,6	6
0:30:40	23	0,5	6
0:30:50	23	0,5	6
0:31:00	23	0,6	6
0:31:10	23	0,5	6
0:31:20	23	0,5	6
0:31:30	23	0,5	6
0:31:40	23	0,5	6
0:31:50	23	0,5	6
0:32:00	23	0,5	6
0:32:10	23	0,5	6
0:32:20	23	0,5	6
0:32:30	23	0,5	6
0:32:40	23	0,5	6
0:32:50	23	0,5	5
0:33:00	23	0,5	5
0:33:10	23	0,5	5
0:33:20	23	0,5	5
0:33:30	23	0,5	5
0:33:40	23	0,5	5
0:33:50	23	0,5	5
0:34:00	23	0,5	5
0:34:10	23	0,5	5
0:34:20	22	0,5	5
0:34:30	23	0,5	5
0:34:40	23	0,5	5
0:34:50	22	0,6	5
0:35:00	22	0,6	5
0:35:10	23	0,6	5
0:35:20	22	0,6	5
0:35:30	22	0,6	5
0:35:40	22	0,6	5
0:35:50	22	0,6	5
0:36:00	22	0,6	5
0:36:10	22	0,6	5
0:36:20	22	0,6	5
0:36:30	22	0,6	5
0:36:40	22	0,6	5
0:36:50	22	0,6	5
0:37:00	22	0,6	6
0:37:10	22	0,6	5
0:37:20	22	0,6	5
0:37:30	22	0,6	5
0:37:40	22	0,6	5
0:37:50	22	0,6	6
0:38:00	22	0,6	6
0:38:10	22	0,6	6
0:38:20	22	0,6	5
0:38:30	22	0,6	6
0:38:40	22	0,6	6
0:38:50	22	0,6	6
0:39:00	22	0,6	6
0:39:10	22	0,6	6
0:39:20	22	0,6	6
0:39:30	22	0,6	6
0:39:40	22	0,6	6
0:39:50	22	0,6	6
0:40:00	22	0,6	6
0:40:10	22	0,6	6
0:40:20	22	0,6	6
0:40:30	22	0,6	6
0:40:40	22	0,6	6
0:40:50	22	0,5	6
0:41:00	22	0,5	6
0:41:10	22	0,6	6
0:41:20	22	0,5	6
0:41:30	22	0,5	6
0:41:40	22	0,5	6
0:41:50	22	0,5	6
0:42:00	22	0,5	5
0:42:10	22	0,5	6
0:42:20	22	0,5	6
0:42:30	22	0,5	6
0:42:40	22	0,5	5
0:42:50	22	0,5	10
0:43:00	22	0,5	6
0:43:10	22	0,5	7
0:43:20	22	0,5	6
0:43:30	22	0,5	5
0:43:40	22	0,5	5
0:43:50	22	0,5	5
0:44:00	22	0,5	5
0:44:10	22	0,5	5
0:44:20	22	0,6	5
0:44:30	22	0,6	5
0:44:40	22	0,6	5
0:44:50	22	0,6	4
0:45:00	22	0,6	4
0:45:10	22	0,6	4
0:45:20	22	0,6	4
0:45:30	22	0,6	4
0:45:40	22	0,6	4
0:45:50	22	0,6	4
0:46:00	22	0,6	4
0:46:10	22	0,6	4
0:46:20	22	0,6	4
0:46:30	22	0,6	4
0:46:40	22	0,6	4
0:46:50	22	0,6	4
0:47:00	22	0,6	4
0:47:10	22	0,6	4
0:47:20	22	0,6	4
0:47:30	22	0,6	4
0:47:40	22	0,6	4
0:47:50	22	0,6	4
0:48:00	22	0,6	4
0:48:10	22	0,6	4
0:48:20	22	0,6	4
0:48:30	22	0,6	4
0:48:40	22	0,6	4
0:48:50	22	0,6	4
0:49:00	22	0,6	4
0:49:10	22	0,6	4
0:49:20	22	0,6	4
0:49:30	22	0,6	4
0:49:40	22	0,6	4
0:49:50	22	0,6	4
0:50:00	22	0,6	4
0:50:10	22	0,6	4
0:50:20	22	0,6	4
0:50:30	22	0,6	4
0:50:40	22	0,6	4
0:50:50	22	0,6	4
0:51:00	22	0,6	4
0:51:10	22	0,6	4
0:51:20	22	0,6	4
0:51:30	22	0,6	4
0:51:40	22	0,5	4
0:51:50	22	0,6	4
0:52:00	22	0,6	4
0:52:10	22	0,6	5
0:52:20	22	0,6	5
0:52:30	22	0,5	5
0:52:40	22	0,5	5
0:52:50	22	0,6	5
0:53:00	22	0,5	5
0:53:10	22	0,5	5
0:53:20	22	0,5	5
0:53:30	22	0,5	5
0:53:40	22	0,5	5
0:53:50	22	0,5	5
0:54:00	22	0,6	4
0:54:10	22	0,6	4
0:54:20	22	0,6	5
0:54:30	22	0,6	5
0:54:40	22	0,6	5
0:54:50	22	0,6	5
0:55:00	22	0,6	5
0:55:10	22	0,6	5
0:55:20	22	0,6	5
0:55:30	22	0,6	5
0:55:40	22	0,6	5
0:55:50	22	0,6	5
0:56:00	22	0,6	5
0:56:10	22	0,6	5
0:56:20	22	0,6	5
0:56:30	22	0,6	5
0:56:40	22	0,6	5
0:56:50	22	0,6	5
0:57:00	22	0,6	5
0:57:10	22	0,6	5
0:57:20	22	0,6	5
0:57:30	22	0,6	5
0:57:40	22	0,6	5
0:57:50	22	0,6	5
0:58:00	22	0,6	4
0:58:10	22	0,6	5
0:58:20	22	0,6	4
0:58:30	22	0,6	5
0:58:40	22	0,6	5
0:58:50	22	0,6	4
0:59:00	22	0,6	5
0:59:10	22	0,6	4
0:59:20	22	0,6	4
0:59:30	22	0,6	4
0:59:40	22	0,6	4
0:59:50	22	0,6	5
1:00:00	22	0,6	4
1:00:10	22	0,6	4
1:00:20	22	0,6	4
1:00:30	22	0,6	4
1:00:40	22	0,6	4
1:00:50	22	0,6	4
1:01:00	22	0,6	4
1:01:10	22	0,6	4
1:01:20	22	0,6	4
1:01:30	22	0,6	4
1:01:40	22	0,6	4
1:01:50	22	0,6	4
1:02:00	22	0,6	4
1:02:10	22	0,6	4
1:02:20	22	0,6	4
1:02:30	22	0,6	4
1:02:40	22	0,6	4
1:02:50	22	0,6	5
1:03:00	22	0,6	4
1:03:10	22	0,6	4
1:03:20	22	0,6	4
1:03:30	22	0,5	7
1:03:40	22	0,6	13
1:03:50	22	0,6	8
1:04:00	22	0,6	9
1:04:10	22	0,6	10
1:04:20	22	0,6	10
1:04:30	22	0,6	9
1:04:40	22	0,6	9
1:04:50	22	0,6	9
1:05:00	22	0,6	10
1:05:10	22	0,6	10
1:05:20	22	0,6	8
1:05:30	22	0,6	8
1:05:40	22	0,6	8
1:05:50	22	0,6	8
1:06:00	22	0,6	8
1:06:10	22	0,6	8
1:06:20	22	0,6	8
1:06:30	22	0,6	8
1:06:40	22	0,6	8
1:06:50	22	0,6	8
1:07:00	22	0,6	9
1:07:10	22	0,6	9
1:07:20	22	0,6	8
1:07:30	22	0,6	8
1:07:40	22	0,6	8
1:07:50	22	0,6	9
1:08:00	22	0,6	9
1:08:10	22	0,6	8
1:08:20	22	0,6	8
1:08:30	22	0,6	8
1:08:40	22	0,6	8
1:08:50	22	0,6	8
1:09:00	22	0,6	7
1:09:10	22	0,6	7
1:09:20	22	0,6	8
1:09:30	22	0,6	8
1:09:40	22	0,6	8
1:09:50	22	0,6	8
1:10:00	22	0,6	8
1:10:10	22	0,6	8
1:10:20	22	0,6	8
1:10:30	22	0,6	8
1:10:40	22	0,6	8
1:10:50	22	0,6	8
1:11:00	22	0,6	7
1:11:10	22	0,6	8
1:11:20	22	0,6	8
1:11:30	22	0,6	7
1:11:40	22	0,6	7
1:11:50	22	0,6	7
1:12:00	22	0,6	7
1:12:10	22	0,6	7
1:12:20	22	0,6	7
1:12:30	22	0,6	7
1:12:40	22	0,6	7
1:12:50	22	0,6	8
1:13:00	22	0,6	8
1:13:10	22	0,6	7
1:13:20	22	0,6	7
1:13:30	22	0,6	7
1:13:40	22	0,6	7
1:13:50	22	0,6	7
1:14:00	22	0,6	7
1:14:10	22	0,6	7
1:14:20	22	0,6	7
1:14:30	22	0,6	7
1:14:40	22	0,6	7
1:14:50	22	0,6	7
1:15:00	22	0,6	7
1:15:10	22	0,6	6
1:15:20	22	0,6	7
1:15:30	22	0,6	7
1:15:40	22	0,6	7
1:15:50	22	0,6	6
1:16:00	22	0,6	6
1:16:10	22	0,6	6
1:16:20	22	0,6	6
1:16:30	22	0,6	6
1:16:40	22	0,6	6
1:16:50	22	0,6	6
1:17:00	22	0,6	6
1:17:10	22	0,6	6
1:17:20	22	0,6	6
1:17:30	22	0,6	6
1:17:40	22	0,6	6
1:17:50	22	0,6	6
1:18:00	22	0,6	6
1:18:10	22	0,6	6
1:18:20	22	0,6	6
1:18:30	22	0,6	6
1:18:40	22	0,6	6
1:18:50	22	0,6	6
1:19:00	22	0,6	6
1:19:10	22	0,6	6
1:19:20	22	0,6	6
1:19:30	22	0,6	6
1:19:40	22	0,6	6
1:19:50	22	0,6	6
1:20:00	22	0,6	6
1:20:10	22	0,6	6
1:20:20	22	0,6	6
1:20:30	22	0,6	6
1:20:40	22	0,6	6
1:20:50	22	0,6	6
1:21:00	22	0,6	6
1:21:10	22	0,6	7
1:21:20	22	0,6	7
1:21:30	22	0,6	6
1:21:40	22	0,6	6
1:21:50	22	0,6	6
1:22:00	22	0,6	7
1:22:10	22	0,6	7
1:22:20	22	0,6	6
1:22:30	22	0,6	6
1:22:40	22	0,6	7
1:22:50	22	0,6	7
1:23:00	22	0,6	7
1:23:10	22	0,6	6
1:23:20	22	0,6	6
1:23:30	22	0,6	6
1:23:40	22	0,6	6
1:23:50	22	0,6	6
1:24:00	22	0,6	6
1:24:10	22	0,6	6
1:24:20	22	0,6	6
1:24:30	22	0,6	6
1:24:40	22	0,6	5
1:24:50	22	0,6	5
1:25:00	22	0,6	4
1:25:10	22	0,6	3
1:25:20	22	0,6	4
1:25:30	22	0,6	9
1:25:40	22	0,6	11
1:25:50	22	0,6	10
1:26:00	22	0,6	10
1:26:10	22	0,6	10
1:26:20	22	0,6	10
1:26:30	22	0,6	10
1:26:40	22	0,6	9
1:26:50	22	0,6	9
1:27:00	22	0,6	9
1:27:10	22	0,6	9
1:27:20	22	0,6	9
1:27:30	22	0,6	9
1:27:40	22	0,6	9
1:27:50	22	0,6	9
1:28:00	22	0,6	9
1:28:10	22	0,6	9
1:28:20	22	0,6	9
1:28:30	22	0,6	9
1:28:40	22	0,6	9
1:28:50	22	0,6	9
1:29:00	22	0,6	9
1:29:10	22	0,6	9
1:29:20	22	0,6	9
1:29:30	22	0,6	9
1:29:40	22	0,6	10
1:29:50	22	0,6	10
1:30:00	22	0,6	10
1:30:10	22	0,6	10
1:30:20	22	0,6	10
1:30:30	22	0,6	10
1:30:40	22	0,6	10
1:30:50	22	0,6	10
1:31:00	22	0,6	10
1:31:10	22	0,6	10
1:31:20	22	0,6	10
1:31:30	22	0,6	10
1:31:40	22	0,6	10
1:31:50	22	0,6	10
1:32:00	22	0,6	10
1:32:10	22	0,6	10
1:32:20	22	0,6	10
1:32:30	22	0,6	10
1:32:40	22	0,6	10
1:32:50	22	0,6	10
1:33:00	22	0,6	10
1:33:10	22	0,6	10
1:33:20	22	0,6	10
1:33:30	22	0,6	10
1:33:40	22	0,6	10
1:33:50	22	0,6	10
1:34:00	22	0,6	10
1:34:10	22	0,6	10
1:34:20	22	0,6	10
1:34:30	22	0,6	10
1:34:40	22	0,6	10
1:34:50	22	0,6	10
1:35:00	22	0,6	10
1:35:10	22	0,6	10
1:35:20	22	0,6	10
1:35:30	22	0,6	10
1:35:40	22	0,6	10
1:35:50	22	0,6	10
1:36:00	22	0,6	10
1:36:10	22	0,6	10
1:36:20	22	0,6	10
1:36:30	22	0,6	10
1:36:40	22	0,6	10
1:36:50	22	0,6	10
1:37:00	22	0,6	10
1:37:10	22	0,6	10
1:37:20	22	0,6	10
1:37:30	22	0,6	10
1:37:40	22	0,6	9
1:37:50	22	0,6	10
1:38:00	22	0,6	10
1:38:10	22	0,6	10
1:38:20	22	0,6	10
1:38:30	22	0,6	10
1:38:40	22	0,6	10
1:38:50	22	0,6	10
1:39:00	22	0,6	10
1:39:10	22	0,6	10
1:39:20	22	0,6	10
1:39:30	22	0,6	10
1:39:40	22	0,6	10
1:39:50	22	0,6	10
1:40:00	22	0,6	10
1:40:10	22	0,6	10
1:40:20	22	0,6	10
1:40:30	22	0,6	9
1:40:40	22	0,6	9
1:40:50	22	0,6	9
1:41:00	22	0,6	10
1:41:10	22	0,6	9
1:41:20	22	0,6	9
1:41:30	22	0,6	9
1:41:40	22	0,6	9
1:41:50	22	0,6	9
1:42:00	22	0,6	9
1:42:10	22	0,6	9
1:42:20	22	0,6	9
1:42:30	22	0,6	9
1:42:40	22	0,6	9
1:42:50	22	0,6	9
1:43:00	22	0,6	10
1:43:10	22	0,6	10
1:43:20	22	0,6	9
1:43:30	22	0,6	9
1:43:40	22	0,6	9
1:43:50	22	0,6	9
1:44:00	22	0,6	9
1:44:10	22	0,6	9
1:44:20	22	0,6	9
1:44:30	22	0,6	9
1:44:40	22	0,6	9
1:44:50	22	0,6	9
1:45:00	22	0,6	9
1:45:10	22	0,6	9
1:45:20	22	0,6	9
1:45:30	22	0,6	10
1:45:40	22	0,6	9
1:45:50	22	0,6	9
1:46:00	22	0,6	9
1:46:10	22	0,6	9
1:46:20	22	0,6	10
1:46:30	22	0,6	9
1:46:40	22	0,6	9
1:46:50	22	0,6	9
1:47:00	22	0,6	9
1:47:10	22	0,6	9
1:47:20	22	0,6	9
1:47:30	22	0,6	9
1:47:40	22	0,6	9
1:47:50	22	0,6	9
1:48:00	22	0,6	10
1:48:10	22	0,6	9
1:48:20	22	0,6	9
1:48:30	22	0,6	9
1:48:40	22	0,6	9
1:48:50	22	0,6	9
1:49:00	22	0,6	9
1:49:10	22	0,6	9
1:49:20	22	0,6	9
1:49:30	22	0,6	9
1:49:40	22	0,6	9
1:49:50	22	0,6	9
1:50:00	22	0,6	9
1:50:10	22	0,6	9
1:50:20	22	0,6	9
1:50:30	22	0,6	10
1:50:40	22	0,6	9
1:50:50	22	0,6	10
1:51:00	22	0,6	10
1:51:10	22	0,6	9
1:51:20	22	0,6	9
1:51:30	22	0,6	9
1:51:40	22	0,6	10
1:51:50	22	0,6	9
1:52:00	22	0,6	9
1:52:10	22	0,6	9
1:52:20	22	0,6	9
1:52:30	22	0,6	9
1:52:40	22	0,6	10
1:52:50	22	0,6	10
1:53:00	22	0,6	10
1:53:10	22	0,6	9
1:53:20	22	0,6	10
1:53:30	22	0,6	10
1:53:40	22	0,6	10
1:53:50	22	0,6	10
1:54:00	22	0,6	9
1:54:10	22	0,6	10
1:54:20	22	0,6	10
1:54:30	22	0,6	9
1:54:40	22	0,6	9
1:54:50	22	0,6	9
1:55:00	22	0,6	9
1:55:10	22	0,6	9
1:55:20	22	0,6	9
1:55:30	22	0,6	9
1:55:40	22	0,6	9
1:55:50	22	0,6	9
1:56:00	22	0,6	9
1:56:10	22	0,6	9
1:56:20	22	0,6	9
1:56:30	22	0,6	9
1:56:40	22	0,6	9
1:56:50	22	0,6	9
1:57:00	22	0,6	9
1:57:10	22	0,6	9
1:57:20	22	0,6	9
1:57:30	22	0,6	9
1:57:40	22	0,6	9
1:57:50	22	0,6	9
1:58:00	22	0,6	9
1:58:10	22	0,6	9
1:58:20	22	0,6	9
1:58:30	22	0,6	9
1:58:40	22	0,6	9
1:58:50	22	0,6	9
1:59:00	22	0,6	9
1:59:10	22	0,6	9
1:59:20	22	0,6	9
1:59:30	22	0,6	9
1:59:40	22	0,6	9
1:59:50	22	0,6	9
2:00:00	22	0,6	9
2:00:10	22	0,6	9
2:00:20	22	0,6	9
2:00:30	22	0,6	9
2:00:40	22	0,6	9
2:00:50	22	0,6	9
2:01:00	22	0,6	9
2:01:10	22	0,6	9
2:01:20	22	0,6	9
2:01:30	22	0,6	9
2:01:40	22	0,6	9
2:01:50	22	0,6	9
2:02:00	22	0,6	9
2:02:10	22	0,6	9
2:02:20	22	0,6	9
2:02:30	22	0,6	9
2:02:40	22	0,6	9
2:02:50	22	0,6	9
2:03:00	22	0,6	9
2:03:10	22	0,6	9
2:03:20	22	0,6	9
2:03:30	22	0,6	9
2:03:40	22	0,6	9
2:03:50	22	0,6	9
2:04:00	22	0,6	9
2:04:10	22	0,6	9
2:04:20	22	0,6	9
2:04:30	22	0,6	9
2:04:40	22	0,6	9
2:04:50	22	0,6	9
2:05:00	22	0,6	9
2:05:10	22	0,6	9
2:05:20	22	0,6	9
2:05:30	22	0,6	9
2:05:40	22	0,6	9
2:05:50	22	0,6	9
2:06:00	22	0,6	9
2:06:10	22	0,6	9
2:06:20	22	0,6	9
2:06:30	22	0,6	9
2:06:40	22	0,6	9
2:06:50	22	0,6	9
2:07:00	22	0,6	9
2:07:10	22	0,6	9
2:07:20	22	0,6	9
2:07:30	22	0,6	9
2:07:40	22	0,6	9
2:07:50	22	0,6	9
2:08:00	22	0,6	9
2:08:10	22	0,6	9
2:08:20	22	0,6	9
2:08:30	22	0,6	9
2:08:40	22	0,6	9
2:08:50	22	0,6	9
2:09:00	22	0,6	9
2:09:10	22	0,6	9
2:09:20	22	0,6	9
2:09:30	22	0,6	9
2:09:40	22	0,6	9
2:09:50	22	0,6	9
2:10:00	22	0,6	9
2:10:10	22	0,6	9
2:10:20	22	0,6	9
2:10:30	22	0,6	9
2:10:40	22	0,6	9
2:10:50	22	0,6	9
2:11:00	22	0,6	9
2:11:10	22	0,6	9
2:11:20	22	0,6	9
2:11:30	22	0,6	9
2:11:40	22	0,6	9
2:11:50	22	0,6	9
2:12:00	22	0,6	9
2:12:10	22	0,6	9
2:12:20	22	0,6	9
2:12:30	22	0,6	9
2:12:40	22	0,6	9
2:12:50	22	0,6	9
2:13:00	22	0,6	9
2:13:10	22	0,6	9
2:13:20	22	0,6	9
2:13:30	22	0,6	9
2:13:40	22	0,6	9
2:13:50	22	0,6	9
2:14:00	22	0,6	9
2:14:10	22	0,6	9
2:14:20	22	0,6	9
2:14:30	22	0,6	9
2:14:40	22	0,6	9
2:14:50	22	0,6	9
2:15:00	22	0,6	9
2:15:10	22	0,6	9
2:15:20	22	0,6	9
2:15:30	22	0,6	9
2:15:40	22	0,6	9
2:15:50	22	0,6	9
2:16:00	22	0,6	9
2:16:10	22	0,6	9
2:16:20	22	0,6	9
2:16:30	22	0,6	9
2:16:40	22	0,6	9
2:16:50	22	0,6	9
2:17:00	22	0,6	9
2:17:10	22	0,6	9
2:17:20	22	0,6	9
2:17:30	22	0,6	9
2:17:40	22	0,6	9
2:17:50	22	0,6	9
2:18:00	22	0,6	9
2:18:10	22	0,6	9
2:18:20	22	0,6	9
2:18:30	22	0,6	9
2:18:40	22	0,6	9
2:18:50	22	0,6	9
2:19:00	22	0,6	9
2:19:10	22	0,6	9
2:19:20	22	0,6	9
2:19:30	22	0,6	9
2:19:40	22	0,6	9
2:19:50	22	0,6	9
2:20:00	22	0,6	9
2:20:10	22	0,6	9
2:20:20	22	0,6	9
2:20:30	22	0,6	9
2:20:40	22	0,6	9
2:20:50	22	0,6	9
2:21:00	22	0,6	9
2:21:10	22	0,6	9
2:21:20	22	0,6	9
2:21:30	22	0,6	9
2:21:40	22	0,6	9
2:21:50	22	0,6	9
2:22:00	22	0,6	9
2:22:10	22	0,6	9
2:22:20	22	0,6	9
2:22:30	22	0,6	9
2:22:40	22	0,6	9
2:22:50	22	0,6	9
2:23:00	22	0,6	9
2:23:10	22	0,6	9
2:23:20	22	0,6	9
2:23:30	22	0,6	9
2:23:40	22	0,6	9
2:23:50	22	0,6	9
2:24:00	22	0,6	9
2:24:10	22	0,6	9
2:24:20	22	0,6	9
2:24:30	22	0,6	9
2:24:40	22	0,6	9
2:24:50	22	0,6	9
2:25:00	22	0,6	9
2:25:10	22	0,6	9
2:25:20	22	0,6	9
2:25:30	22	0,6	9
2:25:40	22	0,6	9
2:25:50	22	0,6	9
2:26:00	22	0,6	9
2:26:10	22	0,6	9
2:26:20	22	0,6	9
2:26:30	22	0,6	9
2:26:40	22	0,6	9
2:26:50	22	0,6	9
2:27:00	22	0,6	9
2:27:10	22	0,6	9
2:27:20	22	0,6	9
2:27:30	22	0,6	9
2:27:40	22	0,6	9
2:27:50	22	0,6	9
2:28:00	22	0,6	9
2:28:10	22	0,6	9
2:28:20	22	0,6	9
2:28:30	22	0,6	9
2:28:40	22	0,6	9
2:28:50	22	0,6	9
2:29:00	22	0,6	9
2:29:10	22	0,6	9
2:29:20	22	0,6	9
2:29:30	22	0,6	9
2:29:40	22	0,6	9
2:29:50	22	0,6	9
2:30:00	22	0,6	9
2:30:10	22	0,6	9
2:30:20	22	0,6	9
2:30:30	22	0,6	9
2:30:40	22	0,6	9
2:30:50	22	0,6	9
2:31:00	22	0,6	9
2:31:10	22	0,6	9
2:31:20	22	0,6	9
2:31:30	22	0,6	9
2:31:40	22	0,6	9
2:31:50	22	0,6	9
2:32:00	22	0,6	9
2:32:10	22	0,6	9
2:32:20	22	0,6	9
2:32:30	22	0,6	9
2:32:40	22	0,6	9
2:32:50	22	0,6	9
2:33:00	22	0,6	9
2:33:10	22	0,6	9
2:33:20	22	0,6	9
2:33:30	22	0,6	9
2:33:40	22	0,6	9
2:33:50	22	0,6	9
2:34:00	22	0,6	9
2:34:10	22	0,6	9
2:34:20	22	0,6	9
2:34:30	22	0,6	9
2:34:40	22	0,6	9
2:34:50	22	0,6	9
2:35:00	22	0,6	9
2:35:10	22	0,6	9
2:35:20	22	0,6	9
2:35:30	22	0,6	9
2:35:40	22	0,6	9
2:35:50	22	0,6	9
2:36:00	22	0,6	9
2:36:10	22	0,6	9
2:36:20	22	0,6	9
2:36:30	22	0,6	9
2:36:40	22	0,6	9
2:36:50	22	0,6	9
2:37:00	22	0,6	9
2:37:10	22	0,6	9
2:37:20	22	0,6	9
2:37:30	22	0,6	9
2:37:40	22	0,6	9
2:37:50	22	0,6	9
2:38:00	22	0,6	9
2:38:10	22	0,6	9
2:38:20	22	0,6	9
2:38:30	22	0,6	9
2:38:40	22	0,6	9
2:38:50	22	0,6	9
2:39:00	22	0,6	9
2:39:10	22	0,6	9
2:39:20	22	0,6	9
2:39:30	22	0,6	9
2:39:40	22	0,6	9
2:39:50	22	0,6	9
2:40:00	22	0,6	9
2:40:10	22	0,6	9
2:40:20	22	0,6	9
2:40:30	22	0,6	9
2:40:40	22	0,6	9
2:40:50	22	0,6	9
2:41:00	22	0,6	9
2:41:10	22	0,6	9
2:41:20	22	0,6	9
2:41:30	22	0,6	9
2:41:40	22	0,6	9
2:41:50	22	0,6	9
2:42:00	22	0,6	9
2:42:10	22	0,6	9
2:42:20	22	0,6	9
2:42:30	22	0,6	9
2:42:40	22	0,6	9
2:42:50	22	0,6	9
2:43:00	22	0,6	9
2:43:10	22	0,6	9
2:43:20	22	0,6	9
2:43:30	22	0,6	9
2:43:40	22	0,6	9
2:43:50	22	0,6	9
2:44:00	22	0,6	9
2:44:10	22	0,6	9
2:44:20	22	0,6	9
2:44:30	22	0,6	9
2:44:40	22	0,6	9
2:44:50	22	0,6	9
2:45:00	22	0,6	9
2:45:10	22	0,6	9
2:45:20	22	0,6	9
2:45:30	22	0,6	9
2:45:40	22	0,6	9
2:45:50	22	0,6	10
2:46:00	22	0,6	9
2:46:10	22	0,6	8
2:46:20	22	0,6	8
2:46:30	22	0,6	8
2:46:40	22	0,6	8
2:46:50	22	0,6	8
2:47:00	22	0,6	11
2:47:10	22	0,6	10
2:47:20	22	0,6	13
2:47:30	22	0,6	12
2:47:40	22	0,6	17
2:47:50	22	0,6	13
2:48:00	22	0,6	13
2:48:10	22	0,6	13
2:48:20	22	0,6	13
2:48:30	22	0,6	15
2:48:40	22	0,6	8
2:48:50	22	0,6	8
2:49:00	22	0,6	7
2:49:10	22	0,6	6
2:49:20	22	0,6	5
2:49:30	22	0,6	5
2:49:40	22	0,6	5
2:49:50	22	0,6	5
2:50:00	22	0,6	5
2:50:10	22	0,6	5
2:50:20	22	0,6	5
2:50:30	22	0,6	5
2:50:40	22	0,6	5
2:50:50	22	0,6	4
2:51:00	22	0,6	5
2:51:10	22	0,6	4
2:51:20	22	0,6	4
2:51:30	22	0,6	4
2:51:40	22	0,6	4
2:51:50	22	0,6	4
2:52:00	22	0,6	4
2:52:10	22	0,6	4
2:52:20	22	0,6	4
2:52:30	22	0,6	4
2:52:40	22	0,6	4
2:52:50	22	0,6	4
2:53:00	22	0,6	4
2:53:10	22	0,6	4
2:53:20	22	0,6	4
2:53:30	22	0,6	4
2:53:40	22	0,6	4
2:53:50	22	0,6	4
2:54:00	22	0,6	4
2:54:10	22	0,6	4
2:54:20	22	0,6	4
2:54:30	22	0,6	4
2:54:40	22	0,6	4
2:54:50	22	0,6	4
2:55:00	22	0,6	4
2:55:10	22	0,6	4
2:55:20	22	0,6	4
2:55:30	22	0,6	4
2:55:40	22	0,6	4
2:55:50	22	0,6	4
2:56:00	22	0,6	4
2:56:10	22	0,6	4
2:56:20	22	0,6	4
2:56:30	22	0,6	4
2:56:40	22	0,6	4
2:56:50	22	0,6	4
2:57:00	22	0,6	4
2:57:10	22	0,6	4
2:57:20	22	0,6	4
2:57:30	22	0,6	4
2:57:40	22	0,6	4
2:57:50	22	0,6	4
2:58:00	22	0,6	4
2:58:10	22	0,6	4
2:58:20	22	0,6	4
2:58:30	22	0,6	4
2:58:40	22	0,6	4
2:58:50	22	0,6	4
2:59:00	22	0,6	4
2:59:10	22	0,6	4
2:59:20	22	0,6	4
2:59:30	22	0,6	4
2:59:40	22	0,6	4
2:59:50	22	0,6	4
3:00:00	22	0,6	4
3:00:10	22	0,6	4
3:00:20	22	0,6	4
3:00:30	22	0,6	4
3:00:40	22	0,6	4
3:00:50	22	0,6	4
3:01:00	22	0,6	4
3:01:10	22	0,6	4
3:01:20	22	0,6	4
3:01:30	22	0,6	4
3:01:40	22	0,6	4
3:01:50	22	0,6	4
3:02:00	22	0,6	4
3:02:10	22	0,6	4
3:02:20	22	0,6	4
3:02:30	22	0,6	4
3:02:40	22	0,6	4
3:02:50	22	0,6	4
3:03:00	22	0,6	4
3:03:10	22	0,6	4
3:03:20	22	0,6	4
3:03:30	22	0,6	4
3:03:40	22	0,6	4
3:03:50	22	0,6	4
3:04:00	22	0,6	4
3:04:10	22	0,6	4
3:04:20	22	0,6	4
3:04:30	22	0,6	4
3:04:40	22	0,6	4
3:04:50	22	0,6	4
3:05:00	22	0,6	4
3:05:10	22	0,6	4
3:05:20	22	0,6	4
3:05:30	22	0,6	4
3:05:40	22	0,6	4
3:05:50	22	0,6	4
3:06:00	22	0,6	4
3:06:10	22	0,6	4
3:06:20	22	0,6	4
3:06:30	22	0,6	4
3:06:40	22	0,6	4
3:06:50	22	0,6	4
3:07:00	22	0,6	4
3:07:10	22	0,6	4
3:07:20	22	0,6	4
3:07:30	22	0,6	4
3:07:40	22	0,6	4
3:07:50	22	0,6	4
3:08:00	22	0,6	4
3:08:10	22	0,6	4
3:08:20	22	0,6	4
3:08:30	22	0,6	4
3:08:40	22	0,6	4
3:08:50	22	0,6	4
3:09:00	22	0,6	4
3:09:10	22	0,6	4
3:09:20	22	0,6	4
3:09:30	22	0,6	4
3:09:40	22	0,6	4
3:09:50	22	0,6	4
3:10:00	22	0,6	4
3:10:10	22	0,6	4
3:10:20	22	0,6	4
3:10:30	22	0,6	4
3:10:40	22	0,6	4
3:10:50	22	0,6	4
3:11:00	22	0,6	4
3:11:10	22	0,6	4
3:11:20	22	0,6	4
3:11:30	22	0,6	4
3:11:40	22	0,6	4
3:11:50	22	0,6	4
3:12:00	22	0,6	4
3:12:10	22	0,6	4
3:12:20	22	0,6	4
3:12:30	22	0,6	4
3:12:40	22	0,6	4
3:12:50	22	0,6	4
3:13:00	22	0,6	4
3:13:10	22	0,6	4
3:13:20	22	0,6	4
3:13:30	22	0,6	4
3:13:40	22	0,6	4
3:13:50	22	0,6	4
3:14:00	22	0,6	4
3:14:10	22	0,6	4
3:14:20	22	0,6	4
3:14:30	22	0,6	4
3:14:40	22	0,6	4
3:14:50	22	0,6	4
3:15:00	22	0,6	4
3:15:10	22	0,6	4
3:15:20	22	0,6	4
3:15:30	22	0,6	4
3:15:40	22	0,6	4
3:15:50	22	0,6	4
3:16:00	22	0,6	4
3:16:10	22	0,6	4
3:16:20	22	0,6	4
3:16:30	22	0,6	4
3:16:40	22	0,6	4
3:16:50	22	0,6	4
3:17:00	22	0,6	4
3:17:10	22	0,6	4
3:17:20	22	0,6	4
3:17:30	22	0,6	4
3:17:40	22	0,6	4
3:17:50	22	0,6	4
3:18:00	22	0,6	4
3:18:10	22	0,6	4
3:18:20	22	0,6	4
3:18:30	22	0,6	4
3:18:40	22	0,6	4
3:18:50	22	0,6	4
3:19:00	22	0,6	4
3:19:10	22	0,6	4
3:19:20	22	0,6	4
3:19:30	22	0,6	4
3:19:40	22	0,6	4
3:19:50	22	0,6	4
3:20:00	22	0,6	4
3:20:10	22	0,6	4
3:20:20	22	0,6	4
3:20:30	22	0,6	4
3:20:40	22	0,6	4
3:20:50	22	0,6	4
3:21:00	22	0,6	4
3:21:10	22	0,6	4
3:21:20	22	0,6	4
3:21:30	22	0,6	4
3:21:40	22	0,6	4
3:21:50	22	0,6	4
3:22:00	22	0,6	4
3:22:10	22	0,6	4
3:22:20	22	0,6	4
3:22:30	22	0,6	4
3:22:40	22	0,6	4
3:22:50	22	0,6	4
3:23:00	22	0,6	4
3:23:10	22	0,6	4
3:23:20	22	0,6	4
3:23:30	22	0,6	4
3:23:40	22	0,6	4
3:23:50	22	0,6	4
3:24:00	22	0,6	4
3:24:10	22	0,6	4
3:24:20	22	0,6	4
3:24:30	22	0,6	4
3:24:40	22	0,6	4
3:24:50	22	0,6	4
3:25:00	22	0,6	4
3:25:10	22	0,6	4
3:25:20	22	0,6	4
3:25:30	22	0,6	4
3:25:40	22	0,6	4
3:25:50	22	0,6	4
3:26:00	22	0,6	4
3:26:10	22	0,6	4
3:26:20	22	0,6	4
3:26:30	22	0,6	4
3:26:40	22	0,6	4
3:26:50	22	0,6	4
3:27:00	22	0,6	4
3:27:10	22	0,6	4
3:27:20	22	0,6	4
3:27:30	22	0,6	4
3:27:40	22	0,6	4
3:27:50	22	0,6	4
3:28:00	22	0,6	4
3:28:10	22	0,6	4
3:28:20	22	0,6	4
3:28:30	22	0,6	4
3:28:40	22	0,6	4
3:28:50	22	0,6	4
3:29:00	22	0,6	4
3:29:10	22	0,6	4
3:29:20	22	0,6	4
3:29:30	22	0,6	4
3:29:40	22	0,6	4
3:29:50	22	0,6	4
3:30:00	22	0,6	4
3:30:10	22	0,6	4
3:30:20	22	0,6	4
3:30:30	22	0,6	4
3:30:40	22	0,6	4
3:30:50	22	0,6	4
3:31:00	22	0,6	4
3:31:10	22	0,6	4
3:31:20	22	0,6	4
3:31:30	22	0,6	4
3:31:40	22	0,6	4
3:31:50	22	0,6	4
3:32:00	22	0,6	4
3:32:10	22	0,6	4
3:32:20	22	0,6	4
3:32:30	22	0,6	4
3:32:40	22	0,6	4
3:32:50	22	0,6	4
3:33:00	22	0,6	4
3:33:10	22	0,6	4
3:33:20	22	0,6	4
3:33:30	22	0,6	4
3:33:40	22	0,6	4
3:33:50	22	0,6	4
3:34:00	22	0,6	4
3:34:10	22	0,6	4
3:34:20	22	0,6	4
3:34:30	22	0,6	4
3:34:40	22	0,6	4
3:34:50	22	0,6	4
3:35:00	22	0,6	4
3:35:10	22	0,6	4
3:35:20	22	0,6	4
3:35:30	22	0,6	4
3:35:40	22	0,6	4
3:35:50	22	0,6	4
3:36:00	22	0,6	4
3:36:10	22	0,6	4
3:36:20	22	0,6	4
3:36:30	22	0,6	4
3:36:40	22	0,6	4
3:36:50	22	0,6	4
3:37:00	22	0,6	4
3:37:10	22	0,6	4
3:37:20	22	0,6	4
3:37:30	22	0,6	4
3:37:40	22	0,6	4
3:37:50	22	0,6	4
3:38:00	22	0,6	4
3:38:10	22	0,6	4
3:38:20	22	0,6	4
3:38:30	22	0,6	4
3:38:40	22	0,6	4
3:38:50	22	0,6	4
3:39:00	22	0,6	4
3:39:10	22	0,6	4
3:39:20	22	0,6	4
3:39:30	22	0,6	4
3:39:40	22	0,6	4
3:39:50	22	0,6	4
3:40:00	22	0,6	4
3:40:10	22	0,6	4
3:40:20	22	0,6	4
3:40:30	22	0,6	4
3:40:40	22	0,6	4
3:40:50	22	0,6	4
3:41:00	22	0,6	4
3:41:10	22	0,6	4
3:41:20	22	0,6	4
3:41:30	22	0,6	4
3:41:40	22	0,6	4
3:41:50	22	0,6	4
3:42:00	22	0,6	4
3:42:10	22	0,6	4
3:42:20	22	0,6	4
3:42:30	22	0,6	4
3:42:40	22	0,6	4
3:42:50	22	0,6	4
3:43:00	22	0,6	4
3:43:10	22	0,6	4
3:43:20	22	0,6	4
3:43:30	22	0,6	4
3:43:40	22	0,6	4
3:43:50	22	0,6	4
3:44:00	22	0,6	4
3:44:10	22	0,6	4
3:44:20	22	0,6	4
3:44:30	22	0,6	4
3:44:40	22	0,6	4
3:44:50	22	0,6	4
3:45:00	22	0,6	4
3:45:10	22	0,6	4
3:45:20	22	0,6	4
3:45:30	22	0,6	4
3:45:40	22	0,6	4
3:45:50	22	0,6	4
3:46:00	22	0,6	4
3:46:10	22	0,6	4
3:46:20	22	0,6	4
3:46:30	22	0,6	4
3:46:40	22	0,6	4
3:46:50	22	0,6	4
3:47:00	22	0,6	4
3:47:10	22	0,6	4
3:47:20	22	0,6	4
3:47:30	22	0,6	4
3:47:40	22	0,6	4
3:47:50	22	0,6	4
3:48:00	22	0,6	4
3:48:10	22	0,6	4
3:48:20	22	0,6	4
3:48:30	22	0,6	4
3:48:40	22	0,6	4
3:48:50	22	0,6	4
3:49:00	22	0,6	4
3:49:10	22	0,6	4
3:49:20	22	0,6	4
3:49:30	22	0,6	4
3:49:40	22	0,6	4
3:49:50	22	0,6	4
3:50:00	22	0,6	4
3:50:10	22	0,6	4
3:50:20	22	0,6	4
3:50:30	22	0,6	4
3:50:40	22	0,6	4
3:50:50	22	0,6	4
3:51:00	22	0,6	4
3:51:10	22	0,6	4
3:51:20	22	0,6	4
3:51:30	22	0,6	4
3:51:40	22	0,6	4
3:51:50	22	0,6	4
3:52:00	22	0,6	4
3:52:10	22	0,6	4
3:52:20	22	0,6	4
3:52:30	22	0,6	4
3:52:40	22	0,6	4
3:52:50	22	0,6	4
3:53:00	22	0,6	4
3:53:10	22	0,6	4
3:53:20	22	0,6	4
3:53:30	22	0,6	4
3:53:40	22	0,6	4
3:53:50	22	0,6	4
3:54:00	22	0,6	4
3:54:10	22	0,6	4
3:54:20	22	0,6	4
3:54:30	22	0,6	4
3:54:40	22	0,6	4
3:54:50	22	0,6	4
3:55:00	22	0,6	4
3:55:10	22	0,6	4
3:55:20	22	0,6	4
3:55:30	22	0,6	4
3:55:40	22	0,6	4
3:55:50	22	0,6	4
3:56:00	22	0,6	4
3:56:10	22	0,6	4
3:56:20	22	0,6	4
3:56:30	22	0,6	4
3:56:40	22	0,6	4
3:56:50	22	0,6	4
3:57:00	22	0,6	4
3:57:10	22	0,6	4
3:57:20	22	0,6	4
3:57:30	22	0,6	4
3:57:40	22	0,6	4
3:57:50	22	0,6	4
3:58:00	22	0,6	4
3:58:10	22	0,6	4
3:58:20	22	0,6	4
3:58:30	22	0,6	4
3:58:40	22	0,6	4
3:58:50	22	0,6	4
3:59:00	22	0,6	4
3:59:10	22	0,6	4
3:59:20	22	0,6	4
3:59:30	22	0,6	4
3:59:40	22	0,6	4
3:59:50	22	0,6	4
4:00:00	22	0,6	4
4:00:10	22	0,6	4
4:00:20	22	0,6	4
4:00:30	22	0,6	4
4:00:40	22	0,6	4
4:00:50	22	0,6	4
4:01:00	22	0,6	4
4:01:10	22	0,6	4
4:01:20	22	0,6	4
4:01:30	22	0,6	4
4:01:40	22	0,6	4
4:01:50	22	0,6	4
4:02:00	22	0,6	4
4:02:10	22	0,6	4
4:02:20	22	0,6	4
4:02:30	22	0,6	4
4:02:40	22	0,6	4
4:02:50	22	0,6	4
4:03:00	22	0,6	4
4:03:10	22	0,6	4
4:03:20	22	0,6	4
4:03:30	22	0,6	4
4:03:40	22	0,6	4
4:03:50	22	0,6	4
4:04:00	22	0,6	4
4:04:10	22	0,6	4
4:04:20	22	0,6	4
4:04:30	22	0,6	4
4:04:40	22	0,6	4
4:04:50	22	0,6	4
4:05:00	22	0,6	5
4:05:10	22	0,6	5
4:05:20	22	0,6	5
4:05:30	22	0,6	5
4:05:40	22	0,6	5
4:05:50	22	0,6	5
4:06:00	22	0,6	5
4:06:10	22	0,6	5
4:06:20	22	0,6	5
4:06:30	22	0,6	5
4:06:40	22	0,6	5
4:06:50	22	0,6	5
4:07:00	22	0,6	5
4:07:10	22	0,6	5
4:07:20	22	0,6	5
4:07:30	22	0,6	5
4:07:40	22	0,6	5
4:07:50	22	0,6	5
4:08:00	22	0,6	8
4:08:10	22	0,6	8
4:08:20	22	0,6	11
4:08:30	22	0,6	15
4:08:40	22	0,6	15
4:08:50	22	0,6	8
4:09:00	22	0,6	9
4:09:10	22	0,6	14
4:09:20	22	0,6	10
4:09:30	22	0,6	10
4:09:40	22	0,6	10
4:09:50	22	0,6	10
4:10:00	22	0,6	10
4:10:10	22	0,6	10
4:10:20	22	0,6	9
4:10:30	22	0,6	9
4:10:40	22	0,6	8
4:10:50	22	0,6	8
4:11:00	22	0,6	8
4:11:10	22	0,6	8
4:11:20	22	0,6	8
4:11:30	22	0,6	8
4:11:40	22	0,6	7
4:11:50	22	0,6	7
4:12:00	22	0,6	7
4:12:10	22	0,6	7
4:12:20	22	0,6	7
4:12:30	22	0,6	7
4:12:40	22	0,6	7
4:12:50	22	0,6	7
4:13:00	22	0,6	7
4:13:10	22	0,6	8
4:13:20	22	0,6	8
4:13:30	22	0,6	9
4:13:40	22	0,6	8
4:13:50	22	0,6	9
4:14:00	22	0,6	9
4:14:10	22	0,6	9
4:14:20	22	0,6	9
4:14:30	22	0,6	9
4:14:40	22	0,6	10
4:14:50	22	0,6	10
4:15:00	22	0,6	10
4:15:10	22	0,6	10
4:15:20	22	0,6	10
4:15:30	22	0,6	10
4:15:40	22	0,6	10
4:15:50	22	0,6	10
4:16:00	22	0,6	10
4:16:10	22	0,6	10
4:16:20	22	0,6	10
4:16:30	22	0,6	10
4:16:40	22	0,6	10
4:16:50	22	0,6	10
4:17:00	22	0,6	10
4:17:10	22	0,6	10
4:17:20	22	0,6	10
4:17:30	22	0,6	10
4:17:40	22	0,6	10
4:17:50	22	0,6	10
4:18:00	22	0,6	10
4:18:10	22	0,6	10
4:18:20	22	0,6	10
4:18:30	22	0,6	11
4:18:40	22	0,6	10
4:18:50	22	0,6	10
4:19:00	22	0,6	10
4:19:10	22	0,6	10
4:19:20	22	0,6	10
4:19:30	22	0,6	10
4:19:40	22	0,6	10
4:19:50	22	0,6	10
4:20:00	22	0,6	10
4:20:10	22	0,6	10
4:20:20	22	0,6	10
4:20:30	22	0,6	10
4:20:40	22	0,6	10
4:20:50	22	0,6	10
4:21:00	22	0,6	9
4:21:10	22	0,6	10
4:21:20	22	0,6	10
4:21:30	22	0,6	9
4:21:40	22	0,6	9
4:21:50	22	0,6	9
4:22:00	22	0,6	10
4:22:10	22	0,6	10
4:22:20	22	0,6	9
4:22:30	22	0,6	9
4:22:40	22	0,6	9
4:22:50	22	0,6	9
4:23:00	22	0,6	9
4:23:10	22	0,6	9
4:23:20	22	0,6	9
4:23:30	22	0,6	9
4:23:40	22	0,6	9
4:23:50	22	0,6	9
4:24:00	22	0,6	9
4:24:10	22	0,6	9
4:24:20	22	0,6	9
4:24:30	22	0,6	9
4:24:40	22	0,6	9
4:24:50	22	0,6	9
4:25:00	22	0,6	9
4:25:10	22	0,6	9
4:25:20	22	0,6	10
4:25:30	22	0,6	9
4:25:40	22	0,6	9
4:25:50	22	0,6	9
4:26:00	22	0,6	9
4:26:10	22	0,6	9
4:26:20	22	0,6	9
4:26:30	22	0,6	9
4:26:40	22	0,6	9
4:26:50	22	0,6	9
4:27:00	22	0,6	9
4:27:10	22	0,6	9
4:27:20	22	0,6	9
4:27:30	22	0,6	9
4:27:40	22	0,6	9
4:27:50	22	0,6	9
4:28:00	22	0,6	9
4:28:10	22	0,6	9
4:28:20	22	0,6	9
4:28:30	22	0,6	9
4:28:40	22	0,6	9
4:28:50	22	0,6	9
4:29:00	22	0,6	9
4:29:10	22	0,6	9
4:29:20	22	0,6	9
4:29:30	22	0,6	9
4:29:40	22	0,6	9
4:29:50	22	0,6	9
4:30:00	22	0,6	9
4:30:10	22	0,6	9
4:30:20	22	0,6	9
4:30:30	22	0,6	9
4:30:40	22	0,6	9
4:30:50	22	0,6	9
4:31:00	22	0,6	9
4:31:10	22	0,6	9
4:31:20	22	0,6	9
4:31:30	22	0,6	9
4:31:40	22	0,6	9
4:31:50	22	0,6	9
4:32:00	22	0,6	9
4:32:10	22	0,6	9
4:32:20	22	0,6	9
4:32:30	22	0,6	9
4:32:40	22	0,6	9
4:32:50	22	0,6	9
4:33:00	22	0,6	9
4:33:10	22	0,6	9
4:33:20	22	0,6	9
4:33:30	22	0,6	9
4:33:40	22	0,6	9
4:33:50	22	0,6	9
4:34:00	22	0,6	9
4:34:10	22	0,6	9
4:34:20	22	0,6	9
4:34:30	22	0,6	9
4:34:40	22	0,6	9
4:34:50	22	0,6	9
4:35:00	22	0,6	9
4:35:10	22	0,6	9
4:35:20	22	0,6	9
4:35:30	22	0,6	9
4:35:40	22	0,6	9
4:35:50	22	0,6	9
4:36:00	22	0,6	9
4:36:10	22	0,6	9
4:36:20	22	0,6	9
4:36:30	22	0,6	9
4:36:40	22	0,6	9
4:36:50	22	0,6	9
4:37:00	22	0,6	9
4:37:10	22	0,6	9
4:37:20	22	0,6	9
4:37:30	22	0,6	9
4:37:40	22	0,6	9
4:37:50	22	0,6	9
4:38:00	22	0,6	9
4:38:10	22	0,6	9
4:38:20	22	0,6	9
4:38:30	22	0,6	9
4:38:40	22	0,6	9
4:38:50	22	0,6	9
4:39:00	22	0,6	9
4:39:10	22	0,6	9
4:39:20	22	0,6	9
4:39:30	22	0,6	9
4:39:40	22	0,6	9
4:39:50	22	0,6	9
4:40:00	22	0,6	9
4:40:10	22	0,6	9
4:40:20	22	0,6	9
4:40:30	22	0,6	9
4:40:40	22	0,6	9
4:40:50	22	0,6	9
4:41:00	22	0,6	9
4:41:10	22	0,6	9
4:41:20	22	0,6	9
4:41:30	22	0,6	9
4:41:40	22	0,6	9
4:41:50	22	0,6	9
4:42:00	22	0,6	9
4:42:10	22	0,6	9
4:42:20	22	0,6	9
4:42:30	22	0,6	9
4:42:40	22	0,6	9
4:42:50	22	0,6	9
4:43:00	22	0,6	9
4:43:10	22	0,6	9
4:43:20	22	0,6	9
4:43:30	22	0,6	9
4:43:40	22	0,6	9
4:43:50	22	0,6	9
4:44:00	22	0,6	9
4:44:10	22	0,6	9
4:44:20	22	0,6	9
4:44:30	22	0,6	9
4:44:40	22	0,6	9
4:44:50	22	0,6	9
4:45:00	22	0,6	9
4:45:10	22	0,6	9
4:45:20	22	0,6	9
4:45:30	22	0,6	9
4:45:40	22	0,6	9
4:45:50	22	0,6	9
4:46:00	22	0,6	9
4:46:10	22	0,6	9
4:46:20	22	0,6	9
4:46:30	22	0,6	9
4:46:40	22	0,6	9
4:46:50	22	0,6	9
4:47:00	22	0,6	9
4:47:10	22	0,6	9
4:47:20	22	0,6	9
4:47:30	22	0,6	9
4:47:40	22	0,6	9
4:47:50	22	0,6	9
4:48:00	22	0,6	9
4:48:10	22	0,6	9
4:48:20	22	0,6	9
4:48:30	22	0,6	9
4:48:40	22	0,6	9
4:48:50	22	0,6	9
4:49:00	22	0,6	9
4:49:10	22	0,6	9
4:49:20	22	0,6	9
4:49:30	22	0,6	9
4:49:40	22	0,6	9
4:49:50	22	0,6	9
4:50:00	22	0,6	9
4:50:10	22	0,6	9
4:50:20	22	0,6	9
4:50:30	22	0,6	9
4:50:40	22	0,6	9
4:50:50	22	0,6	9
4:51:00	22	0,6	9
4:51:10	22	0,6	9
4:51:20	22	0,6	9
4:51:30	22	0,6	9
4:51:40	22	0,6	9
4:51:50	22	0,6	9
4:52:00	22	0,6	9
4:52:10	22	0,6	9
4:52:20	22	0,6	9
4:52:30	22	0,6	9
4:52:40	22	0,6	9
4:52:50	22	0,6	9
4:53:00	22	0,6	9
4:53:10	22	0,6	9
4:53:20	22	0,6	9
4:53:30	22	0,6	9
4:53:40	22	0,6	9
4:53:50	22	0,6	9
4:54:00	22	0,6	9
4:54:10	22	0,6	9
4:54:20	22	0,6	9
4:54:30	22	0,6	9
4:54:40	22	0,6	9
4:54:50	22	0,6	9
4:55:00	22	0,6	9
4:55:10	22	0,6	9
4:55:20	22	0,6	9
4:55:30	22	0,6	9
4:55:40	22	0,6	9
4:55:50	22	0,6	9
4:56:00	22	0,6	9
4:56:10	22	0,6	9
4:56:20	22	0,6	9
4:56:30	22	0,6	9
4:56:40	22	0,6	9
4:56:50	22	0,6	9
4:57:00	22	0,6	9
4:57:10	22	0,6	9
4:57:20	22	0,6	9
4:57:30	22	0,6	9
4:57:40	22	0,6	9
4:57:50	22	0,6	9
4:58:00	22	0,6	9
4:58:10	22	0,6	9
4:58:20	22	0,6	9
4:58:30	22	0,6	9
4:58:40	22	0,6	9
4:58:50	22	0,6	9
4:59:00	22	0,6	9
4:59:10	22	0,6	9
4:59:20	22	0,6	9
4:59:30	22	0,6	9
4:59:40	22	0,6	9
4:59:50	22	0,6	9
5:00:00	22	0,6	9
5:00:10	22	0,6	9
5:00:20	22	0,6	9
5:00:30	22	0,6	9
5:00:40	22	0,6	9
5:00:50	22	0,6	9
5:01:00	22	0,6	9
5:01:10	22	0,6	9
5:01:20	22	0,6	9
5:01:30	22	0,6	9
5:01:40	22	0,6	9
5:01:50	22	0,6	9
5:02:00	22	0,6	9
5:02:10	22	0,6	9
5:02:20	22	0,6	9
5:02:30	22	0,6	9
5:02:40	22	0,6	9
5:02:50	22	0,6	9
5:03:00	22	0,6	9
5:03:10	22	0,6	9
5:03:20	22	0,6	9
5:03:30	22	0,6	9
5:03:40	22	0,6	9
5:03:50	22	0,6	9
5:04:00	22	0,6	9
5:04:10	22	0,6	9
5:04:20	22	0,6	9
5:04:30	22	0,6	9
5:04:40	22	0,6	9
5:04:50	22	0,6	9
5:05:00	22	0,6	9
5:05:10	22	0,6	9
5:05:20	22	0,6	9
5:05:30	22	0,6	9
5:05:40	22	0,6	9
5:05:50	22	0,6	9
5:06:00	22	0,6	9
5:06:10	22	0,6	9
5:06:20	22	0,6	9
5:06:30	22	0,6	9
5:06:40	22	0,6	9
5:06:50	22	0,6	9
5:07:00	22	0,6	9
5:07:10	22	0,6	9
5:07:20	22	0,6	9
5:07:30	22	0,6	9
5:07:40	22	0,6	9
5:07:50	22	0,6	9
5:08:00	22	0,6	9
5:08:10	22	0,6	9
5:08:20	22	0,6	9
5:08:30	22	0,6	9
5:08:40	22	0,6	9
5:08:50	22	0,6	9
5:09:00	22	0,6	9
5:09:10	22	0,6	9
5:09:20	22	0,6	9
5:09:30	22	0,6	9
5:09:40	22	0,6	9
5:09:50	22	0,6	9
5:10:00	22	0,6	9
5:10:10	22	0,6	9
5:10:20	22	0,6	9
5:10:30	22	0,6	9
5:10:40	22	0,6	9
5:10:50	22	0,6	9
5:11:00	22	0,6	9
5:11:10	22	0,6	9
5:11:20	22	0,6	9
5:11:30	22	0,6	9
5:11:40	22	0,6	9
5:11:50	22	0,6	9
5:12:00	22	0,6	9
5:12:10	22	0,6	9
5:12:20	22	0,6	9
5:12:30	22	0,6	9
5:12:40	22	0,6	9
5:12:50	22	0,6	9
5:13:00	22	0,6	9
5:13:10	22	0,6	9
5:13:20	22	0,6	9
5:13:30	22	0,6	9
5:13:40	22	0,6	9
5:13:50	22	0,6	9
5:14:00	22	0,6	9
5:14:10	22	0,6	9
5:14:20	22	0,6	9
5:14:30	22	0,6	9
5:14:40	22	0,6	9
5:14:50	22	0,6	9
5:15:00	22	0,6	9
5:15:10	22	0,6	9
5:15:20	22	0,6	9
5:15:30	22	0,6	9
5:15:40	22	0,6	9
5:15:50	22	0,6	9
5:16:00	22	0,6	9
5:16:10	22	0,6	9
5:16:20	22	0,6	9
5:16:30	22	0,6	9
5:16:40	22	0,6	9
5:16:50	22	0,6	9
5:17:00	22	0,6	9
5:17:10	22	0,6	9
5:17:20	22	0,6	9
5:17:30	22	0,6	9
5:17:40	22	0,6	9
5:17:50	22	0,6	9
5:18:00	22	0,6	9
5:18:10	22	0,6	9
5:18:20	22	0,6	9
5:18:30	22	0,6	9
5:18:40	22	0,6	9
5:18:50	22	0,6	9
5:19:00	22	0,6	9
5:19:10	22	0,6	9
5:19:20	22	0,6	9
5:19:30	22	0,6	9
5:19:40	22	0,6	9
5:19:50	22	0,6	9
5:20:00	22	0,6	9
5:20:10	22	0,6	9
5:20:20	22	0,6	9
5:20:30	22	0,6	9
5:20:40	22	0,6	9
5:20:50	22	0,6	9
5:21:00	22	0,6	9
5:21:10	22	0,6	9
5:21:20	22	0,6	9
5:21:30	22	0,6	9
5:21:40	22	0,6	9
5:21:50	22	0,6	9
5:22:00	22	0,6	9
5:22:10	22	0,6	9
5:22:20	22	0,6	9
5:22:30	22	0,6	9
5:22:40	22	0,6	9
5:22:50	22	0,6	9
5:23:00	22	0,6	9
5:23:10	22	0,6	9
5:23:20	22	0,6	9
5:23:30	22	0,6	9
5:23:40	22	0,6	9
5:23:50	22	0,6	9
5:24:00	22	0,6	9
5:24:10	22	0,6	9
5:24:20	22	0,6	9
5:24:30	22	0,6	9
5:24:40	22	0,6	9
5:24:50	22	0,6	9
5:25:00	22	0,6	9
5:25:10	22	0,6	9
5:25:20	22	0,6	9
5:25:30	22	0,6	9
5:25:40	22	0,6	9
5:25:50	22	0,6	9
5:26:00	22	0,6	9
5:26:10	22	0,6	9
5:26:20	22	0,6	9
5:26:30	22	0,6	9
5:26:40	22	0,6	9
5:26:50	22	0,6	9
5:27:00	22	0,6	9
5:27:10	22	0,6	9
5:27:20	22	0,6	9
5:27:30	22	0,6	9
5:27:40	22	0,6	9
5:27:50	22	0,6	9
5:28:00	22	0,6	9
5:28:10	22	0,6	9
5:28:20	22	0,6	9
5:28:30	22	0,6	9
5:28:40	22	0,6	9
5:28:50	22	0,6	9
5:29:00	22	0,6	9
5:29:10	22	0,6	9
5:29:20	22	0,6	9
5:29:30	22	0,6	9
5:29:40	22	0,6	9
5:29:50	22	0,6	9
5:30:00	22	0,6	9
5:30:10	22	0,6	9
5:30:20	22	0,6	9
5:30:30	22	0,6	9
5:30:40	22	0,6	9
5:30:50	22	0,6	9
5:31:00	22	0,6	9
5:31:10	22	0,6	9
5:31:20	22	0,6	9
5:31:30	22	0,6	9
5:31:40	22	0,6	9
5:31:50	22	0,6	9
5:32:00	22	0,6	9
5:32:10	22	0,6	9
5:32:20	22	0,6	9
5:32:30	22	0,6	9
5:32:40	22	0,6	9
5:32:50	22	0,6	9
5:33:00	22	0,6	9
5:33:10	22	0,6	9
5:33:20	22	0,6	9
5:33:30	22	0,6	9
5:33:40	22	0,6	9
5:33:50	22	0,6	9
5:34:00	22	0,6	9
5:34:10	22	0,6	9
5:34:20	22	0,6	9
5:34:30	22	0,6	9
5:34:40	22	0,6	9
5:34:50	22	0,6	9
5:35:00	22	0,6	9
5:35:10	22	0,6	9
5:35:20	22	0,6	9
5:35:30	22	0,6	9
5:35:40	22	0,6	9
5:35:50	22	0,6	9
5:36:00	22	0,6	9
5:36:10	22	0,6	9
5:36:20	22	0,6	9
5:36:30	22	0,6	9
5:36:40	22	0,6	9
5:36:50	22	0,6	9
5:37:00	22	0,6	9
5:37:10	22	0,6	9
5:37:20	22	0,6	9
5:37:30	22	0,6	9
5:37:40	22	0,6	9
5:37:50	22	0,6	9
5:38:00	22	0,6	9
5:38:10	22	0,6	9
5:38:20	22	0,6	9
5:38:30	22	0,6	9
5:38:40	22	0,6	9
5:38:50	22	0,6	9
5:39:00	22	0,6	9
5:39:10	22	0,6	9
5:39:20	22	0,6	9
5:39:30	22	0,6	9
5:39:40	22	0,6	9
5:39:50	22	0,6	9
5:40:00	22	0,6	9
5:40:10	22	0,6	9
5:40:20	22	0,6	9
5:40:30	22	0,6	9
5:40:40	22	0,6	9
5:40:50	22	0,6	9
5:41:00	22	0,6	9
5:41:10	22	0,6	9
5:41:20	22	0,6	9
5:41:30	22	0,6	9
5:41:40	22	0,6	9
5:41:50	22	0,6	9
5:42:00	22	0,6	9
5:42:10	22	0,6	9
5:42:20	22	0,6	9
5:42:30	22	0,6	9
5:42:40	22	0,6	9
5:42:50	22	0,6	9
5:43:00	22	0,6	9
5:43:10	22	0,6	9
5:43:20	22	0,6	9
5:43:30	22	0,6	9
5:43:40	22	0,6	9
5:43:50	22	0,6	9
5:44:00	22	0,6	9
5:44:10	22	0,6	9
5:44:20	22	0,6	9
5:44:30	22	0,6	9
5:44:40	22	0,6	9
5:44:50	22	0,6	9
5:45:00	22	0,6	9
5:45:10	22	0,6	9
5:45:20	22	0,6	9
5:45:30	22	0,6	9
5:45:40	22	0,6	9
5:45:50	22	0,6	9
5:46:00	22	0,6	9
5:46:10	22	0,6	9
5:46:20	22	0,6	9
5:46:30	22	0,6	9
5:46:40	22	0,6	9
5:46:50	22	0,6	9
5:47:00	22	0,6	9
5:47:10	22	0,6	9
5:47:20	22	0,6	9
5:47:30	22	0,6	9
5:47:40	22	0,6	9
5:47:50	22	0,6	9
5:48:00	22	0,6	9
5:48:10	22	0,6	9
5:48:20	22	0,6	9
5:48:30	22	0,6	9
5:48:40	22	0,6	9
5:48:50	22	0,6	9
5:49:00	22	0,6	9
5:49:10	22	0,6	9
5:49:20	22	0,6	9
5:49:30	22	0,6	9
5:49:40	22	0,6	9
5:49:50	22	0,6	9
5:50:00	22	0,6	9
5:50:10	22	0,6	9
5:50:20	22	0,6	9
5:50:30	22	0,6	9
5:50:40	22	0,6	9
5:50:50	22	0,6	9
5:51:00	22	0,6	9
5:51:10	22	0,6	9
5:51:20	22	0,6	9
5:51:30	22	0,6	9
5:51:40	22	0,6	9
5:51:50	22	0,6	9
5:52:00	22	0,6	9
5:52:10	22	0,6	9
5:52:20	22	0,6	9
5:52:30	22	0,6	9
5:52:40	22	0,6	10
5:52:50	22	0,6	10
5:53:00	22	0,6	10
5:53:10	22	0,6	12
5:53:20	22	0,6	10
5:53:30	22	0,6	14
5:53:40	22	0,6	14
5:53:50	22	0,6	13
5:54:00	22	0,6	13
5:54:10	22	0,6	16
5:54:20	22	0,6	10
5:54:30	22	0,6	11
5:54:40	22	0,6	12
5:54:50	22	0,6	12
5:55:00	22	0,6	12
5:55:10	22	0,6	7
5:55:20	22	0,6	9
5:55:30	22	0,6	8
5:55:40	22	0,6	9
5:55:50	22	0,6	10
5:56:00	22	0,6	11
5:56:10	22	0,6	11
5:56:20	22	0,6	10
5:56:30	22	0,6	10
5:56:40	22	0,6	11
5:56:50	22	0,6	9
5:57:00	22	0,6	9
5:57:10	22	0,6	9
5:57:20	22	0,6	10
5:57:30	22	0,6	9
5:57:40	22	0,6	9
5:57:50	22	0,6	9
5:58:00	22	0,6	9
5:58:10	22	0,6	9
5:58:20	22	0,6	9
5:58:30	22	0,6	9
5:58:40	22	0,6	8
5:58:50	22	0,6	8
5:59:00	22	0,6	8
5:59:10	22	0,6	9
5:59:20	22	0,6	9
5:59:30	22	0,6	9
5:59:40	22	0,6	8
5:59:50	22	0,6	9
6:00:00	22	0,6	8
6:00:10	22	0,6	9
6:00:20	22	0,6	9
6:00:30	22	0,6	9
6:00:40	22	0,6	9
6:00:50	22	0,6	9
6:01:00	22	0,6	9
6:01:10	22	0,6	9
6:01:20	22	0,6	9
6:01:30	22	0,6	9
6:01:40	22	0,6	9
6:01:50	22	0,6	9
6:02:00	22	0,6	9
6:02:10	22	0,6	10
6:02:20	22	0,6	10
6:02:30	22	0,6	9
6:02:40	22	0,6	9
6:02:50	22	0,6	9
6:03:00	22	0,6	10
6:03:10	22	0,6	9
6:03:20	22	0,6	10
6:03:30	22	0,6	10
6:03:40	22	0,6	9
6:03:50	22	0,6	9
6:04:00	22	0,6	9
6:04:10	22	0,6	9
6:04:20	22	0,6	9
6:04:30	22	0,6	9
6:04:40	22	0,6	9
6:04:50	22	0,6	9
6:05:00	22	0,6	9
6:05:10	22	0,6	9
6:05:20	22	0,6	10
6:05:30	22	0,6	10
6:05:40	22	0,6	9
6:05:50	22	0,6	9
6:06:00	22	0,6	9
6:06:10	22	0,6	9
6:06:20	22	0,6	9
6:06:30	22	0,6	9
6:06:40	22	0,6	9
6:06:50	22	0,6	10
6:07:00	22	0,6	9
6:07:10	22	0,6	9
6:07:20	22	0,6	9
6:07:30	22	0,6	9
6:07:40	22	0,6	9
6:07:50	22	0,6	9
6:08:00	22	0,6	9
6:08:10	22	0,6	9
6:08:20	22	0,6	9
6:08:30	22	0,6	9
6:08:40	22	0,6	9
6:08:50	22	0,6	9
6:09:00	22	0,6	9
6:09:10	22	0,6	9
6:09:20	22	0,6	9
6:09:30	22	0,6	9
6:09:40	22	0,6	9
6:09:50	22	0,6	9
6:10:00	22	0,6	9
6:10:10	22	0,6	9
6:10:20	22	0,6	9
6:10:30	22	0,6	9
6:10:40	22	0,6	9
6:10:50	22	0,6	9
6:11:00	22	0,6	9
6:11:10	22	0,6	9
6:11:20	22	0,6	9
6:11:30	22	0,6	9
6:11:40	22	0,6	9
6:11:50	22	0,6	9
6:12:00	22	0,6	9
6:12:10	22	0,6	9
6:12:20	22	0,6	9
6:12:30	22	0,6	9
6:12:40	22	0,6	9
6:12:50	22	0,6	9
6:13:00	22	0,6	9
6:13:10	22	0,6	9
6:13:20	22	0,6	9
6:13:30	22	0,6	9
6:13:40	22	0,6	9
6:13:50	22	0,6	9
6:14:00	22	0,6	9
6:14:10	22	0,6	9
6:14:20	22	0,6	9
6:14:30	22	0,6	9
6:14:40	22	0,6	9
6:14:50	22	0,6	9
6:15:00	22	0,6	9
6:15:10	22	0,6	9
6:15:20	22	0,6	9
6:15:30	22	0,6	9
6:15:40	22	0,6	9
6:15:50	22	0,6	9
6:16:00	22	0,6	9
6:16:10	22	0,6	9
6:16:20	22	0,6	9
6:16:30	22	0,6	9
6:16:40	22	0,6	9
6:16:50	22	0,6	9
6:17:00	22	0,6	9
6:17:10	22	0,6	9
6:17:20	22	0,6	9
6:17:30	22	0,6	9
6:17:40	22	0,6	9
6:17:50	22	0,6	9
6:18:00	22	0,6	9
6:18:10	22	0,6	9
6:18:20	22	0,6	9
6:18:30	22	0,6	9
6:18:40	22	0,6	9
6:18:50	22	0,6	9
6:19:00	22	0,6	9
6:19:10	22	0,6	9
6:19:20	22	0,6	9
6:19:30	22	0,6	9
6:19:40	22	0,6	9
6:19:50	22	0,6	9
6:20:00	22	0,6	9
6:20:10	22	0,6	9
6:20:20	22	0,6	9
