Repository: ProgWizer/parser

File: project-root/data/Data Acquisition/Data Acquisition/2017 year (147)/17-0004.txt (part 1 of 5)
--Test Summary--
Full Path and File Name	
Instrument Name	7322
Instrument Type	Model 7322 Consistometer - Variable Speed
Instrument Serial Number	
Test Start Date	11.01.2017
Test Start Time	10:40:54
Test Stop Date	11.01.2017
Test Stop Time	12:40:05
Test Length	1:59:11
Final Sample Time Offset	1:59:11
Controller Schedule Name	
Sampling Period	1 second
Comments	MPa:40(35)
Information	WellID	
Information	Customer	
Information	EngName	
Information	CementClass	G
Information	CementMfr	Krasnoyarsk Cement
Information	Additives	95G:5Dart-100+0.3%FLOSS-500+0.1%DPC
Information	Density	1900
Information	BHCT	65
Information	BHST	
Information	FluidLoss	
Information	JobType	Research
Calculated Value	Time_30Bc	1:50:51
Calculated Value	Time_70Bc	1:59:11
Initial Temperature (°C)	24 °C
Final Temperature (°C)	65 °C
Initial Pressure (MPa)	1,0 MPa
Final Pressure (MPa)	40,5 MPa
Initial Consistency (Bc)	10 Bc
Final Consistency (Bc)	70 Bc
Initial Wall Temperature (°C)	19 °C
Final Wall Temperature (°C)	64 °C
Initial Motor Speed (RPM)	150 RPM
Final Motor Speed (RPM)	150 RPM
--Data--
Time (HH:MM:SS)	Temperature (°C)	Pressure (MPa)	Consistency (Bc)	Wall Temperature (°C)	Motor Speed (RPM)
0:00:00	24	1,0	10	19	150
0:00:01	24	1,0	10	19	150
0:00:02	24	1,0	10	19	150
0:00:03	24	1,0	10	19	150
0:00:04	24	1,0	10	19	150
0:00:05	24	1,0	10	19	150
0:00:06	24	1,0	10	19	150
0:00:07	24	1,1	10	19	150
0:00:08	24	1,1	10	19	150
0:00:09	24	1,1	10	19	150
0:00:10	24	1,1	10	19	150
0:00:11	24	1,2	10	19	150
0:00:12	24	1,2	10	19	150
0:00:13	24	1,2	10	19	150
0:00:14	24	1,2	10	19	150
0:00:15	24	1,2	10	19	150
0:00:16	24	1,2	10	19	150
0:00:17	23	1,2	10	19	150
0:00:18	23	1,2	10	19	150
0:00:19	23	1,3	10	19	150
0:00:20	23	1,3	10	19	150
0:00:21	23	1,3	10	19	150
0:00:22	23	1,3	10	19	150
0:00:23	23	1,4	10	19	150
0:00:24	23	1,4	10	19	150
0:00:25	23	1,4	10	19	150
0:00:26	23	1,4	10	19	150
0:00:27	23	1,5	10	19	150
0:00:28	23	1,5	10	20	150
0:00:29	23	1,5	10	20	150
0:00:30	23	1,5	10	20	150
0:00:31	23	1,5	10	20	150
0:00:32	23	1,5	10	20	150
0:00:33	23	1,5	10	20	150
0:00:34	23	1,6	10	20	150
0:00:35	23	1,7	10	20	150
0:00:36	23	1,7	10	20	150
0:00:37	23	1,7	10	20	150
0:00:38	23	1,7	10	20	150
0:00:39	23	1,7	10	21	150
0:00:40	23	1,7	10	20	150
0:00:41	23	1,7	10	21	150
0:00:42	23	1,8	10	21	150
0:00:43	23	1,8	10	21	150
0:00:44	23	1,8	10	21	150
0:00:45	23	1,8	10	21	150
0:00:46	23	1,8	10	21	150
0:00:47	23	1,8	10	21	150
0:00:48	23	1,8	10	21	150
0:00:49	23	1,8	10	21	150
0:00:50	23	2,0	10	21	150
0:00:51	23	2,0	10	21	150
0:00:52	23	2,1	10	22	150
0:00:53	23	2,1	10	22	150
0:00:54	23	2,1	10	22	150
0:00:55	23	2,1	10	22	150
0:00:56	23	2,1	10	22	150
0:00:57	23	2,1	10	22	150
0:00:58	23	2,2	10	22	150
0:00:59	23	2,2	10	22	150
0:01:00	23	2,2	10	22	150
0:01:01	23	2,2	10	23	150
0:01:02	23	2,2	10	22	150
0:01:03	23	2,2	10	23	150
0:01:04	23	2,3	10	23	150
0:01:05	23	2,3	10	23	150
0:01:06	23	2,3	10	23	150
0:01:07	23	2,3	10	23	150
0:01:08	23	2,3	10	23	150
0:01:09	23	2,4	10	23	150
0:01:10	23	2,4	10	23	150
0:01:11	23	2,4	10	23	150
0:01:12	23	2,4	10	23	150
0:01:13	23	2,4	10	23	150
0:01:14	23	2,5	10	23	150
0:01:15	23	2,5	10	23	150
0:01:16	23	2,5	10	23	150
0:01:17	23	2,5	10	23	150
0:01:18	23	2,6	10	23	150
0:01:19	23	2,6	10	23	150
0:01:20	23	2,6	10	23	150
0:01:21	23	2,6	10	23	150
0:01:22	23	2,7	10	23	150
0:01:23	23	2,7	10	23	150
0:01:24	23	2,7	10	24	150
0:01:25	23	2,7	10	24	150
0:01:26	23	2,8	10	24	150
0:01:27	23	2,8	10	24	150
0:01:28	23	2,8	10	24	150
0:01:29	23	2,8	10	25	150
0:01:30	23	2,9	10	25	150
0:01:31	23	2,9	10	25	150
0:01:32	23	2,9	10	25	150
0:01:33	23	2,9	10	25	150
0:01:34	23	3,0	10	25	150
0:01:35	23	3,0	10	25	150
0:01:36	23	3,0	10	26	150
0:01:37	23	3,1	10	26	150
0:01:38	23	3,1	10	27	150
0:01:39	23	3,1	10	27	150
0:01:40	23	3,2	10	27	150
0:01:41	23	3,2	10	28	150
0:01:42	23	3,2	10	27	150
0:01:43	23	3,2	10	28	150
0:01:44	23	3,3	10	28	150
0:01:45	23	3,3	10	28	150
0:01:46	23	3,3	10	28	150
0:01:47	23	3,4	10	28	150
0:01:48	23	3,4	10	28	150
0:01:49	23	3,4	10	28	150
0:01:50	23	3,5	10	29	150
0:01:51	23	3,5	10	29	150
0:01:52	23	3,5	10	29	150
0:01:53	23	3,6	10	29	150
0:01:54	23	3,6	10	29	150
0:01:55	23	3,6	10	29	150
0:01:56	23	3,7	10	29	150
0:01:57	23	3,7	10	29	150
0:01:58	23	3,8	10	29	150
0:01:59	23	3,8	10	30	150
0:02:00	23	3,8	10	29	150
0:02:01	23	3,9	10	29	150
0:02:02	23	3,9	10	30	150
0:02:03	23	3,9	10	30	150
0:02:04	23	4,0	10	30	150
0:02:05	23	4,0	10	30	150
0:02:06	23	4,1	10	30	150
0:02:07	23	4,1	10	30	150
0:02:08	23	4,1	10	30	150
0:02:09	23	4,2	10	30	150
0:02:10	23	4,2	10	30	150
0:02:11	23	4,2	10	30	150
0:02:12	23	4,3	10	31	150
0:02:13	23	4,3	10	31	150
0:02:14	23	4,3	10	31	150
0:02:15	23	4,4	10	31	150
0:02:16	23	4,4	10	31	150
0:02:17	23	4,5	11	31	150
0:02:18	23	4,5	10	31	150
0:02:19	23	4,5	10	31	150
0:02:20	23	4,6	10	31	150
0:02:21	23	4,6	10	31	150
0:02:22	23	4,6	10	31	150
0:02:23	23	4,7	10	31	150
0:02:24	23	4,7	10	31	150
0:02:25	23	4,7	10	32	150
0:02:26	23	4,7	10	32	150
0:02:27	23	4,7	10	32	150
0:02:28	23	4,8	10	32	150
0:02:29	23	4,8	10	32	150
0:02:30	23	4,8	10	32	150
0:02:31	23	4,8	10	32	150
0:02:32	23	4,8	10	32	150
0:02:33	23	4,8	10	32	150
0:02:34	23	4,9	10	33	150
0:02:35	23	4,9	10	33	150
0:02:36	23	4,9	10	33	150
0:02:37	23	4,9	10	33	150
0:02:38	23	4,9	10	33	150
0:02:39	23	5,0	10	33	150
0:02:40	23	5,0	10	33	150
0:02:41	23	5,0	10	33	150
0:02:42	23	5,0	10	33	150
0:02:43	23	5,0	10	33	150
0:02:44	23	5,1	10	33	150
0:02:45	23	5,1	10	33	150
0:02:46	23	5,1	10	33	150
0:02:47	23	5,1	10	33	150
0:02:48	23	5,1	10	34	150
0:02:49	23	5,2	10	34	150
0:02:50	23	5,2	10	34	150
0:02:51	23	5,2	10	34	150
0:02:52	23	5,2	10	34	150
0:02:53	23	5,2	10	34	150
0:02:54	23	5,3	10	34	150
0:02:55	23	5,3	10	34	150
0:02:56	24	5,3	10	34	150
0:02:57	24	5,3	10	34	150
0:02:58	24	5,3	10	35	150
0:02:59	24	5,3	10	34	150
0:03:00	24	5,4	10	34	150
0:03:01	24	5,4	10	34	150
0:03:02	24	5,4	10	35	150
0:03:03	24	5,4	10	35	150
0:03:04	24	5,4	10	35	150
0:03:05	24	5,4	10	35	150
0:03:06	24	5,5	10	35	150
0:03:07	24	5,5	10	35	150
0:03:08	24	5,5	10	35	150
0:03:09	24	5,5	10	35	150
0:03:10	24	5,5	10	35	150
0:03:11	24	5,5	10	35	150
0:03:12	24	5,6	10	35	150
0:03:13	24	5,6	10	35	150
0:03:14	24	5,6	10	35	150
0:03:15	24	5,6	10	35	150
0:03:16	24	5,7	10	35	150
0:03:17	24	5,7	10	35	150
0:03:18	24	5,7	10	35	150
0:03:19	24	5,7	10	35	150
0:03:20	24	5,7	10	35	150
0:03:21	24	5,7	10	35	150
0:03:22	24	5,7	10	35	150
0:03:23	24	5,7	10	35	150
0:03:24	24	5,8	10	35	150
0:03:25	24	5,8	10	35	150
0:03:26	24	5,8	10	35	150
0:03:27	24	5,8	10	35	150
0:03:28	24	5,8	10	35	150
0:03:29	24	5,9	10	35	150
0:03:30	24	5,9	10	35	150
0:03:31	24	5,9	10	35	150
0:03:32	24	5,9	10	35	150
0:03:33	24	5,9	10	35	150
0:03:34	24	6,0	10	35	150
0:03:35	24	6,0	10	35	150
0:03:36	24	6,0	10	35	150
0:03:37	24	6,0	10	35	150
0:03:38	25	6,0	10	35	150
0:03:39	25	6,0	10	35	150
0:03:40	25	6,1	10	35	150
0:03:41	25	6,1	10	35	150
0:03:42	25	6,1	10	35	150
0:03:43	25	6,1	10	35	150
0:03:44	25	6,1	10	35	150
0:03:45	25	6,1	10	35	150
0:03:46	25	6,1	10	35	150
0:03:47	25	6,2	10	35	150
0:03:48	25	6,2	10	35	150
0:03:49	25	6,2	10	35	150
0:03:50	25	6,2	10	35	150
0:03:51	25	6,2	10	36	150
0:03:52	25	6,2	10	35	150
0:03:53	25	6,2	10	35	150
0:03:54	25	6,3	10	35	150
0:03:55	25	6,3	10	35	150
0:03:56	25	6,3	10	35	150
0:03:57	25	6,3	10	35	150
0:03:58	25	6,3	10	35	150
0:03:59	25	6,3	10	36	150
0:04:00	25	6,3	10	35	150
0:04:01	25	6,3	10	36	150
0:04:02	25	6,4	10	35	150
0:04:03	25	6,4	10	35	150
0:04:04	25	6,4	10	35	150
0:04:05	25	6,4	10	36	150
0:04:06	25	6,4	10	36	150
0:04:07	25	6,4	10	36	150
0:04:08	25	6,5	10	36	150
0:04:09	25	6,5	10	36	150
0:04:10	25	6,5	10	36	150
0:04:11	25	6,5	10	35	150
0:04:12	25	6,5	10	36	150
0:04:13	25	6,5	10	36	150
0:04:14	25	6,5	10	36	150
0:04:15	25	6,5	10	36	150
0:04:16	26	6,5	10	36	150
0:04:17	26	6,6	10	36	150
0:04:18	26	6,6	10	36	150
0:04:19	26	6,6	10	36	150
0:04:20	26	6,6	10	36	150
0:04:21	26	6,6	10	36	150
0:04:22	26	6,6	10	36	150
0:04:23	26	6,6	10	36	150
0:04:24	26	6,6	10	36	150
0:04:25	26	6,7	10	36	150
0:04:26	26	6,7	10	36	150
0:04:27	26	6,7	10	36	150
0:04:28	26	6,7	10	36	150
0:04:29	26	6,7	10	36	150
0:04:30	26	6,7	10	36	150
0:04:31	26	6,7	10	36	150
0:04:32	26	6,7	10	36	150
0:04:33	26	6,7	10	36	150
0:04:34	26	6,7	10	36	150
0:04:35	26	6,8	10	36	150
0:04:36	26	6,8	10	36	150
0:04:37	26	6,8	10	36	150
0:04:38	26	6,8	10	36	150
0:04:39	26	6,8	10	36	150
0:04:40	26	6,8	10	36	150
0:04:41	26	6,8	10	36	150
0:04:42	26	6,8	10	36	150
0:04:43	26	6,9	10	36	150
0:04:44	26	6,9	10	36	150
0:04:45	26	6,9	10	36	150
0:04:46	26	6,9	10	36	150
0:04:47	26	6,9	10	36	150
0:04:48	26	6,9	10	36	150
0:04:49	26	6,9	10	36	150
0:04:50	26	6,9	10	36	150
0:04:51	26	6,9	10	36	150
0:04:52	26	7,0	10	36	150
0:04:53	27	7,0	10	36	150
0:04:54	27	7,0	10	36	150
0:04:55	27	7,0	10	36	150
0:04:56	27	7,0	10	36	150
0:04:57	27	7,0	10	36	150
0:04:58	27	7,0	10	36	150
0:04:59	27	7,0	10	36	150
0:05:00	27	7,0	10	36	150
0:05:01	27	7,1	10	36	150
0:05:02	27	7,1	10	36	150
0:05:03	27	7,1	10	36	150
0:05:04	27	7,1	10	36	150
0:05:05	27	7,1	10	36	150
0:05:06	27	7,1	10	36	150
0:05:07	27	7,1	10	36	150
0:05:08	27	7,1	10	36	150
0:05:09	27	7,2	10	36	150
0:05:10	27	7,2	10	36	150
0:05:11	27	7,2	10	36	150
0:05:12	27	7,2	10	36	150
0:05:13	27	7,2	10	36	150
0:05:14	27	7,2	10	36	150
0:05:15	27	7,2	10	36	150
0:05:16	27	7,2	10	36	150
0:05:17	27	7,3	10	36	150
0:05:18	27	7,3	10	36	150
0:05:19	27	7,3	10	36	150
0:05:20	27	7,3	10	36	150
0:05:21	27	7,3	10	37	150
0:05:22	27	7,3	10	37	150
0:05:23	27	7,3	10	37	150
0:05:24	27	7,4	10	36	150
0:05:25	27	7,4	10	36	150
0:05:26	27	7,4	10	36	150
0:05:27	27	7,4	10	37	150
0:05:28	27	7,4	10	37	150
0:05:29	27	7,4	10	36	150
0:05:30	27	7,4	10	37	150
0:05:31	27	7,4	10	37	150
0:05:32	27	7,4	10	37	150
0:05:33	28	7,5	10	36	150
0:05:34	28	7,5	10	36	150
0:05:35	28	7,5	10	36	150
0:05:36	28	7,5	10	37	150
0:05:37	28	7,5	10	37	150
0:05:38	28	7,5	10	37	150
0:05:39	28	7,5	10	37	150
0:05:40	28	7,5	10	37	150
0:05:41	28	7,6	10	37	150
0:05:42	28	7,6	10	36	150
0:05:43	28	7,6	10	37	150
0:05:44	28	7,6	10	36	150
0:05:45	28	7,6	10	37	150
0:05:46	28	7,6	10	37	150
0:05:47	28	7,6	10	37	150
0:05:48	28	7,7	10	37	150
0:05:49	28	7,7	10	37	150
0:05:50	28	7,7	10	37	150
0:05:51	28	7,7	10	37	150
0:05:52	28	7,7	10	37	150
0:05:53	28	7,7	10	37	150
0:05:54	28	7,7	10	37	150
0:05:55	28	7,8	10	37	150
0:05:56	28	7,8	10	37	150
0:05:57	28	7,8	10	37	150
0:05:58	28	7,8	10	37	150
0:05:59	28	7,8	10	37	150
0:06:00	28	7,8	10	37	150
0:06:01	28	7,8	10	37	150
0:06:02	28	7,8	10	37	150
0:06:03	28	7,8	10	37	150
0:06:04	28	7,9	10	37	150
0:06:05	28	7,9	10	37	150
0:06:06	28	7,9	10	37	150
0:06:07	28	7,9	10	37	150
0:06:08	28	7,9	10	37	150
0:06:09	28	7,9	10	37	150
0:06:10	28	7,9	10	37	150
0:06:11	28	8,0	10	37	150
0:06:12	28	8,0	10	37	150
0:06:13	28	8,0	10	37	150
0:06:14	28	8,0	10	37	150
0:06:15	29	8,0	10	37	150
0:06:16	29	8,0	10	37	150
0:06:17	29	8,0	10	37	150
0:06:18	29	8,0	10	37	150
0:06:19	29	8,1	10	37	150
0:06:20	29	8,1	10	38	150
0:06:21	29	8,1	10	37	150
0:06:22	29	8,1	10	37	150
0:06:23	29	8,1	10	37	150
0:06:24	29	8,1	10	38	150
0:06:25	29	8,1	10	37	150
0:06:26	29	8,2	10	37	150
0:06:27	29	8,2	10	37	150
0:06:28	29	8,2	10	38	150
0:06:29	29	8,2	10	38	150
0:06:30	29	8,2	10	38	150
0:06:31	29	8,2	10	38	150
0:06:32	29	8,3	10	38	150
0:06:33	29	8,4	10	38	150
0:06:34	29	8,4	10	38	150
0:06:35	29	8,5	10	38	150
0:06:36	29	8,5	10	38	150
0:06:37	29	8,5	10	38	150
0:06:38	29	8,5	10	38	150
0:06:39	29	8,5	10	38	150
0:06:40	29	8,5	10	38	150
0:06:41	29	8,5	10	38	150
0:06:42	29	8,6	10	38	150
0:06:43	29	8,6	10	38	150
0:06:44	29	8,6	10	38	150
0:06:45	29	8,6	10	38	150
0:06:46	29	8,6	10	38	150
0:06:47	29	8,6	10	38	150
0:06:48	29	8,6	10	38	150
0:06:49	29	8,7	10	38	150
0:06:50	29	8,7	10	38	150
0:06:51	29	8,7	10	38	150
0:06:52	29	8,7	10	38	150
0:06:53	29	8,7	10	38	150
0:06:54	29	8,7	10	38	150
0:06:55	29	8,7	10	38	150
0:06:56	29	8,8	10	38	150
0:06:57	29	8,8	10	38	150
0:06:58	30	8,8	10	38	150
0:06:59	30	8,8	10	38	150
0:07:00	30	8,8	10	38	150
0:07:01	30	8,8	10	38	150
0:07:02	30	8,8	10	38	150
0:07:03	30	8,8	10	38	150
0:07:04	30	8,9	10	38	150
0:07:05	30	8,9	10	38	150
0:07:06	30	8,9	10	38	150
0:07:07	30	8,9	10	38	150
0:07:08	30	8,9	10	38	150
0:07:09	30	9,0	10	38	150
0:07:10	30	9,2	10	38	150
0:07:11	30	9,2	10	38	150
0:07:12	30	9,3	10	38	150
0:07:13	30	9,3	10	39	150
0:07:14	30	9,3	10	39	150
0:07:15	30	9,3	10	39	150
0:07:16	30	9,4	10	38	150
0:07:17	30	9,4	10	38	150
0:07:18	30	9,4	10	38	150
0:07:19	30	9,4	10	39	150
0:07:20	30	9,4	10	39	150
0:07:21	30	9,4	10	39	150
0:07:22	30	9,4	10	39	150
0:07:23	30	9,5	10	39	150
0:07:24	30	9,5	10	39	150
0:07:25	30	9,5	10	39	150
0:07:26	30	9,5	10	39	150
0:07:27	30	9,5	10	39	150
0:07:28	30	9,5	10	39	150
0:07:29	30	9,5	10	39	150
0:07:30	30	9,5	10	39	150
0:07:31	30	9,6	10	39	150
0:07:32	30	9,6	10	39	150
0:07:33	30	9,6	10	39	150
0:07:34	30	9,6	10	39	150
0:07:35	30	9,6	10	39	150
0:07:36	30	9,6	10	39	150
0:07:37	30	9,6	10	39	150
0:07:38	30	9,6	10	39	150
0:07:39	30	9,7	10	39	150
0:07:40	30	9,7	10	39	150
0:07:41	30	9,7	10	39	150
0:07:42	31	9,7	10	39	150
0:07:43	31	9,7	10	39	150
0:07:44	31	9,7	10	39	150
0:07:45	31	9,7	10	39	150
0:07:46	31	9,8	10	39	150
0:07:47	31	9,8	10	39	150
0:07:48	31	9,8	10	39	150
0:07:49	31	9,8	10	39	150
0:07:50	31	9,8	10	39	150
0:07:51	31	9,8	10	39	150
0:07:52	31	9,8	10	39	150
0:07:53	31	9,9	10	39	150
0:07:54	31	9,9	10	39	150
0:07:55	31	9,9	10	39	150
0:07:56	31	9,9	10	39	150
0:07:57	31	9,9	10	39	150
0:07:58	31	10,0	10	39	150
0:07:59	31	10,0	10	40	150
0:08:00	31	10,0	10	40	150
0:08:01	31	10,0	10	40	150
0:08:02	31	10,1	10	40	150
0:08:03	31	10,1	10	40	150
0:08:04	31	10,1	10	40	150
0:08:05	31	10,1	10	40	150
0:08:06	31	10,2	10	40	150
0:08:07	31	10,2	10	40	150
0:08:08	31	10,2	10	40	150
0:08:09	31	10,2	10	40	150
0:08:10	31	10,2	10	40	150
0:08:11	31	10,3	10	40	150
0:08:12	31	10,3	10	40	150
0:08:13	31	10,3	10	40	150
0:08:14	31	10,3	10	40	150
0:08:15	31	10,3	10	40	150
0:08:16	31	10,3	10	40	150
0:08:17	31	10,4	10	40	150
0:08:18	31	10,4	10	40	150
0:08:19	31	10,4	10	40	150
0:08:20	31	10,4	10	40	150
0:08:21	31	10,4	10	40	150
0:08:22	31	10,4	10	40	150
0:08:23	31	10,4	10	40	150
0:08:24	31	10,5	10	40	150
0:08:25	31	10,5	10	40	150
0:08:26	31	10,5	10	40	150
0:08:27	32	10,5	10	40	150
0:08:28	32	10,5	10	40	150
0:08:29	32	10,5	10	40	150
0:08:30	32	10,5	10	40	150
0:08:31	32	10,6	10	40	150
0:08:32	32	10,6	10	40	150
0:08:33	32	10,6	10	40	150
0:08:34	32	10,6	10	41	150
0:08:35	32	10,6	10	41	150
0:08:36	32	10,6	10	41	150
0:08:37	32	10,6	10	40	150
0:08:38	32	10,7	10	41	150
0:08:39	32	10,7	10	41	150
0:08:40	32	10,7	10	40	150
0:08:41	32	10,7	10	41	150
0:08:42	32	10,7	10	41	150
0:08:43	32	10,7	10	41	150
0:08:44	32	10,7	10	41	150
0:08:45	32	10,8	10	41	150
0:08:46	32	10,8	10	41	150
0:08:47	32	10,8	10	41	150
0:08:48	32	10,8	10	41	150
0:08:49	32	10,8	10	41	150
0:08:50	32	10,8	10	41	150
0:08:51	32	10,8	10	41	150
0:08:52	32	10,8	10	41	150
0:08:53	32	10,9	10	41	150
0:08:54	32	10,9	10	41	150
0:08:55	32	11,0	10	41	150
0:08:56	32	11,0	10	41	150
0:08:57	32	11,1	10	41	150
0:08:58	32	11,1	10	41	150
0:08:59	32	11,1	10	41	150
0:09:00	32	11,1	10	41	150
0:09:01	32	11,1	10	41	150
0:09:02	32	11,1	10	41	150
0:09:03	32	11,2	10	41	150
0:09:04	32	11,2	10	41	150
0:09:05	32	11,2	10	41	150
0:09:06	32	11,2	10	41	150
0:09:07	32	11,2	10	41	150
0:09:08	32	11,2	10	41	150
0:09:09	32	11,2	10	41	150
0:09:10	32	11,2	10	41	150
0:09:11	33	11,3	10	41	150
0:09:12	33	11,3	10	41	150
0:09:13	33	11,3	10	41	150
0:09:14	33	11,3	10	41	150
0:09:15	33	11,3	10	41	150
0:09:16	33	11,3	10	41	150
0:09:17	33	11,3	10	41	150
0:09:18	33	11,4	10	41	150
0:09:19	33	11,4	10	41	150
0:09:20	33	11,4	10	41	150
0:09:21	33	11,4	10	41	150
0:09:22	33	11,4	10	41	150
0:09:23	33	11,4	10	41	150
0:09:24	33	11,6	10	41	150
0:09:25	33	11,7	10	41	150
0:09:26	33	11,8	10	41	150
0:09:27	33	11,8	10	41	150
0:09:28	33	11,8	10	41	150
0:09:29	33	11,8	10	41	150
0:09:30	33	11,8	10	41	150
0:09:31	33	11,8	10	41	150
0:09:32	33	11,8	10	41	150
0:09:33	33	11,9	10	41	150
0:09:34	33	11,9	10	41	150
0:09:35	33	11,9	10	41	150
0:09:36	33	11,9	10	41	150
0:09:37	33	11,9	10	41	150
0:09:38	33	11,9	10	41	150
0:09:39	33	11,9	10	41	150
0:09:40	33	11,9	10	41	150
0:09:41	33	11,9	10	41	150
0:09:42	33	12,0	10	41	150
0:09:43	33	12,0	10	42	150
0:09:44	33	12,0	10	41	150
0:09:45	33	12,0	10	41	150
0:09:46	33	12,0	10	41	150
0:09:47	33	12,0	10	41	150
0:09:48	33	12,0	10	41	150
0:09:49	33	12,0	10	42	150
0:09:50	33	12,0	10	41	150
0:09:51	33	12,1	10	41	150
0:09:52	33	12,1	10	42	150
0:09:53	33	12,1	10	42	150
0:09:54	33	12,1	10	41	150
0:09:55	33	12,1	10	42	150
0:09:56	33	12,1	10	42	150
0:09:57	34	12,1	10	42	150
0:09:58	34	12,2	10	42	150
0:09:59	34	12,2	10	41	150
0:10:00	34	12,2	10	42	150
0:10:01	34	12,2	10	42	150
0:10:02	34	12,2	10	42	150
0:10:03	34	12,2	10	42	150
0:10:04	34	12,2	10	42	150
0:10:05	34	12,2	10	42	150
0:10:06	34	12,3	10	42	150
0:10:07	34	12,3	10	42	150
0:10:08	34	12,3	10	42	150
0:10:09	34	12,3	10	42	150
0:10:10	34	12,3	10	42	150
0:10:11	34	12,3	10	42	150
0:10:12	34	12,3	10	42	150
0:10:13	34	12,4	10	42	150
0:10:14	34	12,4	10	42	150
0:10:15	34	12,4	10	42	150
0:10:16	34	12,4	10	42	150
0:10:17	34	12,5	10	42	150
0:10:18	34	12,5	10	42	150
0:10:19	34	12,6	10	42	150
0:10:20	34	12,6	10	42	150
0:10:21	34	12,6	10	42	150
0:10:22	34	12,6	10	42	150
0:10:23	34	12,6	10	42	150
0:10:24	34	12,6	10	42	150
0:10:25	34	12,6	10	42	150
0:10:26	34	12,7	10	42	150
0:10:27	34	12,7	10	42	150
0:10:28	34	12,7	10	42	150
0:10:29	34	12,7	10	42	150
0:10:30	34	12,7	10	42	150
0:10:31	34	12,7	10	42	150
0:10:32	34	12,7	10	42	150
0:10:33	34	12,7	10	42	150
0:10:34	34	12,8	10	42	150
0:10:35	34	12,8	10	42	150
0:10:36	34	12,8	10	42	150
0:10:37	34	12,8	10	42	150
0:10:38	34	12,8	10	42	150
0:10:39	34	12,8	10	42	150
0:10:40	34	12,8	10	43	150
0:10:41	34	13,1	10	42	150
0:10:42	34	13,2	10	43	150
0:10:43	34	13,2	10	42	150
0:10:44	35	13,3	10	42	150
0:10:45	35	13,3	10	43	150
0:10:46	35	13,3	10	43	150
0:10:47	35	13,3	10	43	150
0:10:48	35	13,3	10	43	150
0:10:49	35	13,3	10	43	150
0:10:50	35	13,3	10	43	150
0:10:51	35	13,4	10	43	150
0:10:52	35	13,4	10	43	150
0:10:53	35	13,4	10	43	150
0:10:54	35	13,4	10	43	150
0:10:55	35	13,4	10	43	150
0:10:56	35	13,4	10	43	150
0:10:57	35	13,4	10	43	150
0:10:58	35	13,5	10	43	150
0:10:59	35	13,5	10	43	150
0:11:00	35	13,5	10	43	150
0:11:01	35	13,5	9	43	150
0:11:02	35	13,5	9	43	150
0:11:03	35	13,5	10	43	150
0:11:04	35	13,5	10	43	150
0:11:05	35	13,6	9	43	150
0:11:06	35	13,6	9	43	150
0:11:07	35	13,6	9	43	150
0:11:08	35	13,6	9	43	150
0:11:09	35	13,6	9	43	150
0:11:10	35	13,6	9	43	150
0:11:11	35	13,7	9	43	150
0:11:12	35	13,7	10	43	150
0:11:13	35	13,7	9	43	150
0:11:14	35	13,7	9	43	150
0:11:15	35	13,8	9	43	150
0:11:16	35	13,8	9	43	150
0:11:17	35	13,8	9	43	150
0:11:18	35	13,8	9	43	150
0:11:19	35	13,9	9	43	150
0:11:20	35	13,9	9	44	150
0:11:21	35	13,9	9	44	150
0:11:22	35	13,9	9	44	150
0:11:23	35	14,0	9	44	150
0:11:24	35	14,0	9	44	150
0:11:25	35	14,0	9	44	150
0:11:26	35	14,0	9	44	150
0:11:27	35	14,0	9	44	150
0:11:28	35	14,1	9	44	150
0:11:29	35	14,1	9	44	150
0:11:30	35	14,1	9	44	150
0:11:31	35	14,1	9	44	150
0:11:32	36	14,1	9	44	150
0:11:33	36	14,1	9	44	150
0:11:34	36	14,1	9	44	150
0:11:35	36	14,2	9	44	150
0:11:36	36	14,2	9	44	150
0:11:37	36	14,2	9	44	150
0:11:38	36	14,2	9	44	150
0:11:39	36	14,2	9	44	150
0:11:40	36	14,2	9	44	150
0:11:41	36	14,2	9	44	150
0:11:42	36	14,3	9	44	150
0:11:43	36	14,3	9	44	150
0:11:44	36	14,3	9	44	150
0:11:45	36	14,3	9	44	150
0:11:46	36	14,3	9	44	150
0:11:47	36	14,3	9	44	150
0:11:48	36	14,3	9	44	150
0:11:49	36	14,4	9	44	150
0:11:50	36	14,4	9	44	150
0:11:51	36	14,4	9	44	150
0:11:52	36	14,4	9	44	150
0:11:53	36	14,4	9	44	150
0:11:54	36	14,4	9	44	150
0:11:55	36	14,4	9	44	150
0:11:56	36	14,4	9	44	150
0:11:57	36	14,5	9	44	150
0:11:58	36	14,5	9	44	150
0:11:59	36	14,5	9	44	150
0:12:00	36	14,5	9	44	150
0:12:01	36	14,5	9	44	150
0:12:02	36	14,5	9	44	150
0:12:03	36	14,5	9	44	150
0:12:04	36	14,5	9	44	150
0:12:05	36	14,6	9	44	150
0:12:06	36	14,6	9	44	150
0:12:07	36	14,6	9	44	150
0:12:08	36	14,6	9	44	150
0:12:09	36	14,6	9	44	150
0:12:10	36	14,6	9	45	150
0:12:11	36	14,6	9	44	150
0:12:12	36	14,6	9	45	150
0:12:13	36	14,7	9	44	150
0:12:14	36	14,7	9	45	150
0:12:15	36	14,7	9	44	150
0:12:16	36	14,7	9	45	150
0:12:17	36	14,7	9	44	150
0:12:18	37	14,7	9	45	150
0:12:19	36	14,7	9	44	150
0:12:20	36	14,7	9	45	150
0:12:21	37	14,8	9	45	150
0:12:22	37	14,8	9	45	150
0:12:23	37	14,8	9	45	150
0:12:24	37	14,8	9	45	150
0:12:25	37	14,8	9	45	150
0:12:26	37	14,8	9	45	150
0:12:27	37	14,9	9	45	150
0:12:28	37	14,9	9	45	150
0:12:29	37	14,9	9	45	150
0:12:30	37	14,9	9	45	150
0:12:31	37	14,9	9	45	150
0:12:32	37	14,9	9	45	150
0:12:33	37	15,0	9	45	150
0:12:34	37	15,0	9	45	150
0:12:35	37	15,1	9	45	150
0:12:36	37	15,1	9	45	150
0:12:37	37	15,1	9	45	150
0:12:38	37	15,1	9	45	150
0:12:39	37	15,1	9	45	150
0:12:40	37	15,1	9	45	150
0:12:41	37	15,1	9	45	150
0:12:42	37	15,2	9	45	150
0:12:43	37	15,2	9	45	150
0:12:44	37	15,2	9	45	150
0:12:45	37	15,2	9	45	150
0:12:46	37	15,2	9	45	150
0:12:47	37	15,2	9	45	150
0:12:48	37	15,2	9	45	150
0:12:49	37	15,2	9	45	150
0:12:50	37	15,3	9	45	150
0:12:51	37	15,3	9	45	150
0:12:52	37	15,5	9	45	150
0:12:53	37	15,6	9	45	150
0:12:54	37	15,7	9	45	150
0:12:55	37	15,7	9	45	150
0:12:56	37	15,7	9	45	150
0:12:57	37	15,7	9	45	150
0:12:58	37	15,8	9	45	150
0:12:59	37	15,8	9	45	150
0:13:00	37	15,8	9	45	150
0:13:01	37	15,8	9	45	150
0:13:02	37	15,8	9	45	150
0:13:03	37	15,8	9	45	150
0:13:04	37	15,8	9	45	150
0:13:05	37	15,8	9	45	150
0:13:06	37	15,9	9	45	150
0:13:07	37	15,9	9	46	150
0:13:08	37	15,9	9	45	150
0:13:09	38	15,9	9	46	150
0:13:10	37	15,9	9	46	150
0:13:11	38	15,9	9	46	150
0:13:12	38	16,0	9	45	150
0:13:13	38	16,0	9	46	150
0:13:14	38	16,0	9	45	150
0:13:15	38	16,0	9	46	150
0:13:16	38	16,0	9	46	150
0:13:17	38	16,0	9	46	150
0:13:18	38	16,0	9	46	150
0:13:19	38	16,0	9	46	150
0:13:20	38	16,1	9	46	150
0:13:21	38	16,1	9	46	150
0:13:22	38	16,1	9	46	150
0:13:23	38	16,1	9	46	150
0:13:24	38	16,1	9	46	150
0:13:25	38	16,1	9	46	150
0:13:26	38	16,1	9	46	150
0:13:27	38	16,2	9	46	150
0:13:28	38	16,2	9	46	150
0:13:29	38	16,2	9	46	150
0:13:30	38	16,2	9	46	150
0:13:31	38	16,2	9	46	150
0:13:32	38	16,2	9	46	150
0:13:33	38	16,2	9	46	150
0:13:34	38	16,3	9	46	150
0:13:35	38	16,3	9	46	150
0:13:36	38	16,3	9	46	150
0:13:37	38	16,3	9	46	150
0:13:38	38	16,3	9	46	150
0:13:39	38	16,3	9	46	150
0:13:40	38	16,3	9	46	150
0:13:41	38	16,4	9	46	150
0:13:42	38	16,4	9	46	150
0:13:43	38	16,4	9	46	150
0:13:44	38	16,4	9	46	150
0:13:45	38	16,4	9	46	150
0:13:46	38	16,4	9	46	150
0:13:47	38	16,4	9	46	150
0:13:48	38	16,5	9	46	150
0:13:49	38	16,5	9	46	150
0:13:50	38	16,5	9	46	150
0:13:51	38	16,5	9	46	150
0:13:52	38	16,5	9	46	150
0:13:53	38	16,5	9	46	150
0:13:54	38	16,5	9	46	150
0:13:55	38	16,6	9	46	150
0:13:56	38	16,6	9	46	150
0:13:57	38	16,6	9	46	150
0:13:58	38	16,6	9	46	150
0:13:59	38	16,6	9	47	150
0:14:00	38	16,6	9	47	150
0:14:01	39	16,7	9	47	150
0:14:02	39	16,7	9	47	150
0:14:03	39	16,7	9	47	150
0:14:04	39	16,7	9	47	150
0:14:05	39	16,7	9	47	150
0:14:06	39	16,7	9	47	150
0:14:07	39	16,8	9	47	150
0:14:08	39	16,8	9	47	150
0:14:09	39	16,8	9	47	150
0:14:10	39	16,8	9	47	150
0:14:11	39	16,8	9	47	150
0:14:12	39	16,8	9	47	150
0:14:13	39	16,8	9	47	150
0:14:14	39	16,9	9	47	150
0:14:15	39	16,9	9	47	150
0:14:16	39	16,9	9	47	150
0:14:17	39	16,9	9	47	150
0:14:18	39	16,9	9	47	150
0:14:19	39	16,9	9	47	150
0:14:20	39	17,0	9	47	150
0:14:21	39	17,0	9	47	150
0:14:22	39	17,0	9	47	150
0:14:23	39	17,0	9	47	150
0:14:24	39	17,0	9	47	150
0:14:25	39	17,0	9	47	150
0:14:26	39	17,1	9	47	150
0:14:27	39	17,1	9	47	150
0:14:28	39	17,1	9	47	150
0:14:29	39	17,1	9	47	150
0:14:30	39	17,1	9	47	150
0:14:31	39	17,1	9	47	150
0:14:32	39	17,2	9	47	150
0:14:33	39	17,2	9	47	150
0:14:34	39	17,4	9	47	150
0:14:35	39	17,5	9	48	150
0:14:36	39	17,6	9	47	150
0:14:37	39	17,6	9	48	150
0:14:38	39	17,6	9	48	150
0:14:39	39	17,6	9	48	150
0:14:40	39	17,7	9	48	150
0:14:41	39	17,7	9	48	150
0:14:42	39	17,7	9	48	150
0:14:43	39	17,7	9	48	150
0:14:44	39	17,7	9	48	150
0:14:45	39	17,7	9	48	150
0:14:46	39	17,7	9	48	150
0:14:47	39	17,8	9	48	150
0:14:48	39	17,8	9	48	150
0:14:49	39	17,8	9	48	150
0:14:50	39	17,8	9	47	150
0:14:51	40	17,8	9	48	150
0:14:52	40	17,8	9	48	150
0:14:53	40	17,9	9	48	150
0:14:54	40	17,9	9	48	150
0:14:55	40	17,9	9	48	150
0:14:56	40	17,9	9	48	150
0:14:57	40	17,9	9	48	150
0:14:58	40	17,9	9	48	150
0:14:59	40	18,0	9	48	150
0:15:00	40	18,0	9	48	150
0:15:01	40	18,0	9	48	150
0:15:02	40	18,0	9	48	150
0:15:03	40	18,0	9	48	150
0:15:04	40	18,0	9	48	150
0:15:05	40	18,1	9	48	150
0:15:06	40	18,1	9	48	150
0:15:07	40	18,1	9	48	150
0:15:08	40	18,1	9	48	150
0:15:09	40	18,1	9	48	150
0:15:10	40	18,1	9	48	150
0:15:11	40	18,2	9	48	150
0:15:12	40	18,2	9	48	150
0:15:13	40	18,2	9	48	150
0:15:14	40	18,2	9	48	150
0:15:15	40	18,2	9	48	150
0:15:16	40	18,2	9	48	150
0:15:17	40	18,3	9	48	150
0:15:18	40	18,3	9	48	150
0:15:19	40	18,3	9	48	150
0:15:20	40	18,3	9	48	150
0:15:21	40	18,3	9	48	150
0:15:22	40	18,4	9	48	150
0:15:23	40	18,4	9	49	150
0:15:24	40	18,4	9	49	150
0:15:25	40	18,4	9	49	150
0:15:26	40	18,4	9	49	150
0:15:27	40	18,4	9	49	150
0:15:28	40	18,5	9	49	150
0:15:29	40	18,5	9	49	150
0:15:30	40	18,5	9	49	150
0:15:31	40	18,5	9	49	150
0:15:32	40	18,5	9	49	150
0:15:33	40	18,6	9	49	150
0:15:34	40	18,6	9	49	150
0:15:35	40	18,6	9	49	150
0:15:36	40	18,6	9	49	150
0:15:37	40	18,6	9	49	150
0:15:38	40	18,6	9	49	150
0:15:39	40	18,7	9	49	150
0:15:40	40	18,7	9	49	150
0:15:41	40	18,7	9	49	150
0:15:42	40	18,7	9	49	150
0:15:43	41	18,7	9	49	150
0:15:44	41	18,8	9	49	150
0:15:45	41	18,8	9	49	150
0:15:46	41	18,8	9	49	150
0:15:47	41	18,8	9	49	150
0:15:48	41	18,8	9	49	150
0:15:49	41	18,8	9	49	150
0:15:50	41	18,9	9	49	150
0:15:51	41	18,9	9	49	150
0:15:52	41	18,9	9	49	150
0:15:53	41	18,9	9	49	150
0:15:54	41	18,9	9	49	150
0:15:55	41	19,0	9	49	150
0:15:56	41	19,0	9	49	150
0:15:57	41	19,0	9	49	150
0:15:58	41	19,0	9	49	150
0:15:59	41	19,0	9	49	150
0:16:00	41	19,0	9	49	150
0:16:01	41	19,1	9	49	150
0:16:02	41	19,1	9	49	150
0:16:03	41	19,1	9	49	150
0:16:04	41	19,1	9	50	150
0:16:05	41	19,1	9	50	150
0:16:06	41	19,1	9	49	150
0:16:07	41	19,2	9	50	150
0:16:08	41	19,2	9	50	150
0:16:09	41	19,2	9	50	150
0:16:10	41	19,2	9	50	150
0:16:11	41	19,2	9	50	150
0:16:12	41	19,3	9	50	150
0:16:13	41	19,3	9	50	150
0:16:14	41	19,3	9	50	150
0:16:15	41	19,3	9	50	150
0:16:16	41	19,3	9	50	150
0:16:17	41	19,3	9	50	150
0:16:18	41	19,4	9	50	150
0:16:19	41	19,4	9	50	150
0:16:20	41	19,4	9	50	150
0:16:21	41	19,4	9	50	150
0:16:22	41	19,4	9	50	150
0:16:23	41	19,4	9	50	150
0:16:24	41	19,5	9	50	150
0:16:25	41	19,5	9	50	150
0:16:26	41	19,5	9	50	150
0:16:27	41	19,5	9	50	150
0:16:28	41	19,5	9	50	150
0:16:29	41	19,6	9	50	150
0:16:30	41	19,6	9	50	150
0:16:31	41	19,6	9	50	150
0:16:32	41	19,6	9	50	150
0:16:33	42	19,6	9	50	150
0:16:34	42	19,6	9	50	150
0:16:35	42	19,7	9	50	150
0:16:36	42	19,7	9	50	150
0:16:37	42	19,7	9	50	150
0:16:38	42	19,7	9	50	150
0:16:39	42	19,7	9	50	150
0:16:40	42	19,7	9	50	150
0:16:41	42	19,8	9	50	150
0:16:42	42	19,8	9	50	150
0:16:43	42	19,8	9	50	150
0:16:44	42	19,8	9	50	150
0:16:45	42	19,8	9	51	150
0:16:46	42	19,8	9	50	150
0:16:47	42	19,8	9	50	150
0:16:48	42	19,9	9	50	150
0:16:49	42	19,9	9	50	150
0:16:50	42	19,9	9	51	150
0:16:51	42	19,9	9	51	150
0:16:52	42	19,9	9	50	150
0:16:53	42	20,0	9	51	150
0:16:54	42	20,0	9	51	150
0:16:55	42	20,0	9	51	150
0:16:56	42	20,0	9	51	150
0:16:57	42	20,0	9	51	150
0:16:58	42	20,0	9	51	150
0:16:59	42	20,1	9	51	150
0:17:00	42	20,1	9	51	150
0:17:01	42	20,1	9	51	150
0:17:02	42	20,1	9	51	150
0:17:03	42	20,1	9	51	150
0:17:04	42	20,1	9	51	150
0:17:05	42	20,2	9	51	150
0:17:06	42	20,2	9	51	150
0:17:07	42	20,2	9	51	150
0:17:08	42	20,2	9	51	150
0:17:09	42	20,2	9	51	150
0:17:10	42	20,2	9	51	150
0:17:11	42	20,2	9	51	150
0:17:12	42	20,3	9	51	150
0:17:13	42	20,3	9	51	150
0:17:14	42	20,3	9	51	150
0:17:15	42	20,3	9	51	150
0:17:16	42	20,3	9	51	150
0:17:17	42	20,3	9	51	150
0:17:18	42	20,4	9	51	150
0:17:19	42	20,4	9	51	150
0:17:20	42	20,4	9	51	150
0:17:21	43	20,4	9	51	150
0:17:22	43	20,4	9	51	150
0:17:23	43	20,4	9	51	150
0:17:24	43	20,5	9	51	150
0:17:25	43	20,5	9	51	150
0:17:26	43	20,5	9	51	150
0:17:27	43	20,5	9	51	150
0:17:28	43	20,5	9	51	150
0:17:29	43	20,6	9	51	150
0:17:30	43	20,6	9	51	150
0:17:31	43	20,6	9	51	150
0:17:32	43	20,6	9	51	150
0:17:33	43	20,6	9	51	150
0:17:34	43	20,6	9	51	150
0:17:35	43	20,7	9	51	150
0:17:36	43	20,7	9	52	150
0:17:37	43	20,7	9	52	150
0:17:38	43	20,7	9	52	150
0:17:39	43	20,7	9	52	150
0:17:40	43	20,7	9	52	150
0:17:41	43	20,8	9	52	150
0:17:42	43	20,8	9	52	150
0:17:43	43	20,8	9	52	150
0:17:44	43	20,8	9	52	150
0:17:45	43	20,8	9	52	150
0:17:46	43	20,8	9	52	150
0:17:47	43	20,9	9	52	150
0:17:48	43	20,9	9	52	150
0:17:49	43	20,9	9	52	150
0:17:50	43	20,9	9	52	150
0:17:51	43	20,9	9	52	150
0:17:52	43	20,9	9	52	150
0:17:53	43	20,9	9	52	150
0:17:54	43	21,0	9	52	150
0:17:55	43	21,0	9	52	150
0:17:56	43	21,0	9	52	150
0:17:57	43	21,0	9	52	150
0:17:58	43	21,0	9	52	150
0:17:59	43	21,0	9	52	150
0:18:00	43	21,0	9	52	150
0:18:01	43	21,1	9	52	150
0:18:02	43	21,1	9	52	150
0:18:03	43	21,1	9	52	150
0:18:04	43	21,1	9	52	150
0:18:05	43	21,1	9	52	150
0:18:06	43	21,1	9	52	150
0:18:07	43	21,2	9	52	150
0:18:08	43	21,2	9	52	150
0:18:09	43	21,2	9	52	150
0:18:10	43	21,3	9	52	150
0:18:11	44	21,3	9	52	150
0:18:12	44	21,4	9	52	150
0:18:13	44	21,4	9	52	150
0:18:14	44	21,4	9	52	150
0:18:15	44	21,4	9	52	150
0:18:16	44	21,4	9	52	150
0:18:17	44	21,4	9	52	150
0:18:18	44	21,4	9	52	150
0:18:19	44	21,5	9	52	150
0:18:20	44	21,5	9	52	150
0:18:21	44	21,5	9	52	150
0:18:22	44	21,5	9	52	150
0:18:23	44	21,5	9	52	150
0:18:24	44	21,5	9	52	150
0:18:25	44	21,6	9	52	150
0:18:26	44	21,6	9	52	150
0:18:27	44	21,6	9	52	150
0:18:28	44	21,6	9	52	150
0:18:29	44	21,6	9	52	150
0:18:30	44	21,6	9	52	150
0:18:31	44	21,7	9	52	150
0:18:32	44	21,7	9	52	150
0:18:33	44	21,7	9	52	150
0:18:34	44	21,7	9	53	150
0:18:35	44	21,7	9	52	150
0:18:36	44	21,7	9	53	150
0:18:37	44	21,7	9	53	150
0:18:38	44	21,8	9	53	150
0:18:39	44	21,8	9	53	150
0:18:40	44	21,8	9	53	150
0:18:41	44	21,8	9	53	150
0:18:42	44	21,8	9	53	150
0:18:43	44	21,8	9	53	150
0:18:44	44	21,9	9	53	150
0:18:45	44	21,9	9	53	150
0:18:46	44	21,9	9	53	150
0:18:47	44	21,9	9	53	150
0:18:48	44	21,9	9	53	150
0:18:49	44	22,0	9	53	150
0:18:50	44	22,1	9	53	150
0:18:51	44	22,1	9	53	150
0:18:52	44	22,1	9	53	150
0:18:53	44	22,1	9	53	150
0:18:54	44	22,2	9	53	150
0:18:55	44	22,2	9	53	150
0:18:56	44	22,2	9	53	150
0:18:57	44	22,2	9	53	150
0:18:58	44	22,2	9	53	150
0:18:59	44	22,2	9	53	150
0:19:00	45	22,2	9	53	150
0:19:01	45	22,3	9	53	150
0:19:02	45	22,3	9	53	150
0:19:03	45	22,3	9	53	150
0:19:04	45	22,3	9	53	150
0:19:05	45	22,3	9	53	150
0:19:06	45	22,3	9	53	150
0:19:07	45	22,4	9	53	150
0:19:08	45	22,4	9	53	150
0:19:09	45	22,4	9	53	150
0:19:10	45	22,4	9	53	150
0:19:11	45	22,4	9	53	150
0:19:12	45	22,4	9	53	150
0:19:13	45	22,4	9	53	150
0:19:14	45	22,5	9	53	150
0:19:15	45	22,5	9	53	150
0:19:16	45	22,5	9	53	150
0:19:17	45	22,5	9	53	150
0:19:18	45	22,5	9	53	150
0:19:19	45	22,5	9	53	150
0:19:20	45	22,6	9	53	150
0:19:21	45	22,6	9	53	150
0:19:22	45	22,6	9	53	150
0:19:23	45	22,6	9	54	150
0:19:24	45	22,6	9	54	150
0:19:25	45	22,6	9	54	150
0:19:26	45	22,7	9	54	150
0:19:27	45	22,7	9	54	150
0:19:28	45	22,7	9	54	150
0:19:29	45	22,7	9	54	150
0:19:30	45	22,7	9	54	150
0:19:31	45	22,7	9	54	150
0:19:32	45	22,8	9	54	150
0:19:33	45	22,8	9	54	150
0:19:34	45	22,8	9	54	150
0:19:35	45	22,8	9	54	150
0:19:36	45	22,8	9	54	150
0:19:37	45	22,8	9	54	150
0:19:38	45	22,9	9	54	150
0:19:39	45	22,9	9	54	150
0:19:40	45	22,9	9	54	150
0:19:41	45	22,9	9	54	150
0:19:42	45	22,9	9	54	150
0:19:43	45	23,1	9	54	150
0:19:44	45	23,2	9	54	150
0:19:45	45	23,3	9	54	150
0:19:46	45	23,3	9	54	150
0:19:47	45	23,3	9	54	150
0:19:48	45	23,3	9	54	150
0:19:49	45	23,4	9	54	150
0:19:50	45	23,4	9	54	150
0:19:51	46	23,4	9	54	150
0:19:52	46	23,4	9	54	150
0:19:53	46	23,4	9	54	150
0:19:54	46	23,4	9	54	150
0:19:55	46	23,5	9	54	150
0:19:56	46	23,5	9	54	150
0:19:57	46	23,5	9	54	150
0:19:58	46	23,5	9	54	150
0:19:59	46	23,5	9	54	150
0:20:00	46	23,5	9	54	150
0:20:01	46	23,5	9	54	150
0:20:02	46	23,6	9	54	150
0:20:03	46	23,6	9	54	150
0:20:04	46	23,6	9	54	150
0:20:05	46	23,6	9	54	150
0:20:06	46	23,6	9	54	150
0:20:07	46	23,7	9	54	150
0:20:08	46	23,7	9	54	150
0:20:09	46	23,7	9	54	150
0:20:10	46	23,7	9	55	150
0:20:11	46	23,7	9	55	150
0:20:12	46	23,8	9	55	150
0:20:13	46	23,8	9	55	150
0:20:14	46	23,8	9	54	150
0:20:15	46	23,8	9	55	150
0:20:16	46	23,8	9	55	150
0:20:17	46	23,8	9	55	150
0:20:18	46	23,8	9	55	150
0:20:19	46	23,9	9	55	150
0:20:20	46	23,9	9	55	150
0:20:21	46	23,9	9	55	150
0:20:22	46	23,9	9	55	150
0:20:23	46	23,9	9	55	150
0:20:24	46	24,0	9	55	150
0:20:25	46	24,0	9	55	150
0:20:26	46	24,0	9	55	150
0:20:27	46	24,0	9	55	150
0:20:28	46	24,0	9	55	150
0:20:29	46	24,0	9	55	150
0:20:30	46	24,1	9	55	150
0:20:31	46	24,1	9	55	150
0:20:32	46	24,1	9	55	150
0:20:33	46	24,1	9	55	150
0:20:34	46	24,1	9	55	150
0:20:35	46	24,1	9	55	150
0:20:36	46	24,2	9	55	150
0:20:37	46	24,2	9	55	150
0:20:38	46	24,2	9	55	150
0:20:39	46	24,2	9	55	150
0:20:40	46	24,2	9	55	150
0:20:41	46	24,2	9	55	150
0:20:42	46	24,3	9	55	150
0:20:43	47	24,3	9	55	150
0:20:44	47	24,3	9	55	150
0:20:45	47	24,3	9	55	150
0:20:46	47	24,3	9	55	150
0:20:47	47	24,3	9	55	150
0:20:48	47	24,3	9	55	150
0:20:49	47	24,4	9	55	150
0:20:50	47	24,4	9	55	150
0:20:51	47	24,4	9	56	150
0:20:52	47	24,4	9	55	150
0:20:53	47	24,4	9	55	150
0:20:54	47	24,4	9	55	150
0:20:55	47	24,5	9	55	150
0:20:56	47	24,5	9	55	150
0:20:57	47	24,5	9	55	150
0:20:58	47	24,5	9	55	150
0:20:59	47	24,5	9	56	150
0:21:00	47	24,5	9	55	150
0:21:01	47	24,6	9	55	150
0:21:02	47	24,6	9	55	150
0:21:03	47	24,6	9	55	150
0:21:04	47	24,6	9	56	150
0:21:05	47	24,6	9	56	150
0:21:06	47	24,6	9	56	150
0:21:07	47	24,7	9	56	150
0:21:08	47	24,7	9	56	150
0:21:09	47	24,7	9	56	150
0:21:10	47	24,7	9	56	150
0:21:11	47	24,7	9	56	150
0:21:12	47	24,7	9	56	150
0:21:13	47	24,8	9	56	150
0:21:14	47	24,8	9	56	150
0:21:15	47	24,8	9	56	150
0:21:16	47	24,8	9	56	150
0:21:17	47	24,8	9	56	150
0:21:18	47	24,9	9	56	150
0:21:19	47	24,9	9	56	150
0:21:20	47	24,9	9	56	150
0:21:21	47	24,9	9	56	150
0:21:22	47	25,0	9	56	150
0:21:23	47	25,0	9	56	150
0:21:24	47	25,0	9	56	150
0:21:25	47	25,0	9	56	150
0:21:26	47	25,0	9	56	150
0:21:27	47	25,0	9	56	150
0:21:28	47	25,1	9	57	150
0:21:29	47	25,1	9	56	150
0:21:30	47	25,1	9	57	150
0:21:31	47	25,1	9	56	150
0:21:32	47	25,1	9	56	150
0:21:33	48	25,1	9	56	150
0:21:34	48	25,2	9	56	150
0:21:35	48	25,2	9	56	150
0:21:36	48	25,2	9	56	150
0:21:37	48	25,2	9	56	150
0:21:38	48	25,2	9	56	150
0:21:39	48	25,3	9	56	150
0:21:40	48	25,3	9	57	150
0:21:41	48	25,3	9	57	150
0:21:42	48	25,3	9	57	150
0:21:43	48	25,3	9	57	150
0:21:44	48	25,3	9	57	150
0:21:45	48	25,3	9	57	150
0:21:46	48	25,4	9	57	150
0:21:47	48	25,4	9	57	150
0:21:48	48	25,4	9	57	150
0:21:49	48	25,4	9	57	150
0:21:50	48	25,4	9	57	150
0:21:51	48	25,4	9	57	150
0:21:52	48	25,5	9	57	150
0:21:53	48	25,5	9	57	150
0:21:54	48	25,5	9	57	150
0:21:55	48	25,5	9	57	150
0:21:56	48	25,5	9	57	150
0:21:57	48	25,5	9	57	150
0:21:58	48	25,5	9	57	150
0:21:59	48	25,6	9	57	150
0:22:00	48	25,6	9	57	150
0:22:01	48	25,6	9	57	150
0:22:02	48	25,6	9	57	150
0:22:03	48	25,6	9	57	150
0:22:04	48	25,6	9	57	150
0:22:05	48	25,7	9	57	150
0:22:06	48	25,7	9	57	150
0:22:07	48	25,7	9	57	150
0:22:08	48	25,7	9	57	150
0:22:09	48	25,7	9	57	150
0:22:10	48	25,7	9	57	150
0:22:11	48	25,7	9	57	150
0:22:12	48	25,8	9	57	150
0:22:13	48	25,8	9	57	150
0:22:14	48	25,8	9	57	150
0:22:15	48	25,8	9	57	150
0:22:16	48	25,8	9	57	150
0:22:17	48	25,9	9	57	150
0:22:18	48	25,9	9	57	150
0:22:19	48	25,9	9	58	150
0:22:20	48	25,9	9	57	150
0:22:21	49	25,9	9	58	150
0:22:22	48	26,0	9	57	150
0:22:23	49	26,0	9	57	150
0:22:24	49	26,0	9	57	150
0:22:25	49	26,0	9	58	150
0:22:26	49	26,0	9	58	150
0:22:27	49	26,0	9	58	150
0:22:28	49	26,0	9	57	150
0:22:29	49	26,1	9	57	150
0:22:30	49	26,1	9	58	150
0:22:31	49	26,1	9	58	150
0:22:32	49	26,1	9	58	150
0:22:33	49	26,1	9	58	150
0:22:34	49	26,1	9	58	150
0:22:35	49	26,2	9	57	150
0:22:36	49	26,2	9	57	150
0:22:37	49	26,2	9	58	150
0:22:38	49	26,2	9	58	150
0:22:39	49	26,2	9	58	150
0:22:40	49	26,2	9	58	150
0:22:41	49	26,2	9	58	150
0:22:42	49	26,3	9	58	150
0:22:43	49	26,3	9	58	150
0:22:44	49	26,3	9	58	150
0:22:45	49	26,3	9	58	150
0:22:46	49	26,3	9	58	150
0:22:47	49	26,3	9	58	150
0:22:48	49	26,4	9	58	150
0:22:49	49	26,4	9	58	150
0:22:50	49	26,4	9	58	150
0:22:51	49	26,6	9	58	150
0:22:52	49	26,7	9	58	150
0:22:53	49	26,8	9	58	150
0:22:54	49	26,9	9	58	150
0:22:55	49	26,9	9	58	150
0:22:56	49	26,9	9	58	150
0:22:57	49	26,9	9	58	150
0:22:58	49	27,0	9	58	150
0:22:59	49	27,0	9	58	150
0:23:00	49	27,0	9	58	150
0:23:01	49	27,0	9	58	150
0:23:02	49	27,1	9	58	150
0:23:03	49	27,1	9	58	150
0:23:04	49	27,1	9	58	150
0:23:05	49	27,1	9	58	150
0:23:06	49	27,1	9	58	150
0:23:07	49	27,2	9	58	150
0:23:08	49	27,2	9	58	150
0:23:09	49	27,2	9	59	150
0:23:10	49	27,2	9	59	150
0:23:11	49	27,2	9	59	150
0:23:12	49	27,2	9	58	150
0:23:13	50	27,2	9	58	150
0:23:14	50	27,3	9	59	150
0:23:15	50	27,3	9	59	150
0:23:16	50	27,3	9	59	150
0:23:17	50	27,3	9	59	150
0:23:18	50	27,3	9	59	150
0:23:19	50	27,3	9	59	150
0:23:20	50	27,4	9	59	150
0:23:21	50	27,4	9	59	150
0:23:22	50	27,4	9	59	150
0:23:23	50	27,4	9	59	150
0:23:24	50	27,4	9	59	150
0:23:25	50	27,4	9	59	150
0:23:26	50	27,5	9	58	150
0:23:27	50	27,5	9	59	150
0:23:28	50	27,5	9	59	150
0:23:29	50	27,5	9	59	150
0:23:30	50	27,5	9	59	150
0:23:31	50	27,5	9	59	150
0:23:32	50	27,5	9	59	150
0:23:33	50	27,6	9	59	150
0:23:34	50	27,6	9	59	150
0:23:35	50	27,6	9	59	150
0:23:36	50	27,6	9	59	150
0:23:37	50	27,6	9	59	150
0:23:38	50	27,6	9	59	150
0:23:39	50	27,7	9	59	150
0:23:40	50	27,7	9	59	150
0:23:41	50	27,7	9	59	150
0:23:42	50	27,7	9	59	150
0:23:43	50	27,7	9	59	150
0:23:44	50	27,8	9	59	150
0:23:45	50	27,8	9	59	150
0:23:46	50	27,8	9	59	150
0:23:47	50	27,8	9	59	150
0:23:48	50	27,8	9	59	150
0:23:49	50	27,8	9	59	150
0:23:50	50	27,9	9	59	150
0:23:51	50	27,9	9	59	150
0:23:52	50	27,9	9	59	150
0:23:53	50	27,9	9	59	150
0:23:54	50	27,9	9	59	150
0:23:55	50	27,9	9	59	150
0:23:56	50	27,9	9	59	150
0:23:57	50	28,0	9	59	150
0:23:58	50	28,0	9	59	150
0:23:59	50	28,0	9	59	150
0:24:00	50	28,0	9	60	150
0:24:01	50	28,0	9	59	150
0:24:02	50	28,0	9	60	150
0:24:03	51	28,1	9	59	150
0:24:04	51	28,1	9	59	150
0:24:05	51	28,1	9	59	150
0:24:06	51	28,1	9	59	150
0:24:07	51	28,1	9	59	150
0:24:08	51	28,1	9	59	150
0:24:09	51	28,1	9	59	150
0:24:10	51	28,2	9	59	150
0:24:11	51	28,2	9	59	150
0:24:12	51	28,2	9	60	150
0:24:13	51	28,2	9	60	150
0:24:14	51	28,2	9	60	150
0:24:15	51	28,2	9	60	150
0:24:16	51	28,3	9	60	150
0:24:17	51	28,3	9	60	150
0:24:18	51	28,3	9	60	150
0:24:19	51	28,3	9	60	150
0:24:20	51	28,3	9	60	150
0:24:21	51	28,3	9	60	150
0:24:22	51	28,4	9	60	150
0:24:23	51	28,4	9	60	150
0:24:24	51	28,4	9	60	150
0:24:25	51	28,4	9	60	150
0:24:26	51	28,4	9	60	150
0:24:27	51	28,5	9	60	150
0:24:28	51	28,5	9	60	150
0:24:29	51	28,5	9	60	150
0:24:30	51	28,5	9	60	150
0:24:31	51	28,5	9	60	150
0:24:32	51	28,6	9	60	150
0:24:33	51	28,6	9	60	150
0:24:34	51	28,6	9	60	150
0:24:35	51	28,6	9	60	150
0:24:36	51	28,6	9	60	150
0:24:37	51	28,6	9	60	150
0:24:38	51	28,7	9	60	150
0:24:39	51	28,7	9	60	150
0:24:40	51	28,7	9	60	150
0:24:41	51	28,7	9	60	150
0:24:42	51	28,7	9	60	150
0:24:43	51	28,7	9	60	150
0:24:44	51	28,8	9	60	150
0:24:45	51	28,8	9	60	150
0:24:46	51	28,8	9	60	150
0:24:47	51	28,8	9	60	150
0:24:48	51	28,8	9	60	150
0:24:49	51	28,9	9	60	150
0:24:50	51	28,9	9	60	150
0:24:51	51	28,9	9	60	150
0:24:52	51	28,9	9	61	150
0:24:53	51	28,9	9	60	150
0:24:54	51	28,9	9	60	150
0:24:55	51	28,9	9	60	150
0:24:56	51	29,0	9	60	150
0:24:57	52	29,0	9	60	150
0:24:58	52	29,0	9	60	150
0:24:59	52	29,0	9	60	150
0:25:00	52	29,0	9	60	150
0:25:01	52	29,1	9	60	150
0:25:02	52	29,1	9	60	150
0:25:03	52	29,1	9	60	150
0:25:04	52	29,1	9	60	150
0:25:05	52	29,1	9	60	150
0:25:06	52	29,1	9	61	150
0:25:07	52	29,2	9	61	150
0:25:08	52	29,2	9	61	150
0:25:09	52	29,2	9	61	150
0:25:10	52	29,2	9	61	150
0:25:11	52	29,3	9	61	150
0:25:12	52	29,3	9	61	150
0:25:13	52	29,3	9	61	150
0:25:14	52	29,3	9	61	150
0:25:15	52	29,3	9	61	150
0:25:16	52	29,4	9	61	150
0:25:17	52	29,4	9	61	150
0:25:18	52	29,4	9	61	150
0:25:19	52	29,4	9	61	150
0:25:20	52	29,4	9	61	150
0:25:21	52	29,5	9	61	150
0:25:22	52	29,5	9	61	150
0:25:23	52	29,5	9	61	150
0:25:24	52	29,5	9	61	150
0:25:25	52	29,5	9	61	150
0:25:26	52	29,6	9	61	150
0:25:27	52	29,6	9	61	150
0:25:28	52	29,6	9	61	150
0:25:29	52	29,6	9	61	150
0:25:30	52	29,6	9	61	150
0:25:31	52	29,6	9	61	150
0:25:32	52	29,7	9	61	150
0:25:33	52	29,7	9	61	150
0:25:34	52	29,7	9	61	150
0:25:35	52	29,7	9	61	150
0:25:36	52	29,7	9	62	150
0:25:37	52	29,8	9	62	150
0:25:38	52	29,8	9	62	150
0:25:39	52	29,8	9	61	150
0:25:40	52	29,8	9	62	150
0:25:41	52	29,8	9	62	150
0:25:42	52	29,8	9	61	150
0:25:43	52	29,9	9	62	150
0:25:44	52	29,9	9	62	150
