Repository: ProgWizer/parser

File: project-root/data/Data Acquisition/Data Acquisition/2017 year (147)/17-00041.txt (part 1 of 13)
--Test Summary--
Full Path and File Name	
Instrument Name	7322
Instrument Type	Model 7322 Consistometer - Variable Speed
Instrument Serial Number	
Test Start Date	28.02.2017
Test Start Time	10:29:44
Test Stop Date	28.02.2017
Test Stop Time	15:44:33
Test Length	5:14:49
Final Sample Time Offset	5:14:49
Controller Schedule Name	
Sampling Period	1 second
Comments	MPa 32 (30)
Information	WellID	
Information	Customer	
Information	EngName	
Information	CementClass	G
Information	CementMfr	
Information	Additives	100G: 8%RD-50+0.8%FL-2+0.5%P200+2%CaCl2
Information	Density	1890
Information	BHCT	
Information	BHST	
Information	FluidLoss	
Information	JobType	
Calculated Value	Time_30Bc	4:20:36
Calculated Value	Time_70Bc	5:14:49
Initial Temperature (°C)	32 °C
Final Temperature (°C)	20 °C
Initial Pressure (MPa)	0,3 MPa
Final Pressure (MPa)	32,2 MPa
Initial Consistency (Bc)	17 Bc
Final Consistency (Bc)	71 Bc
Initial Wall Temperature (°C)	23 °C
Final Wall Temperature (°C)	19 °C
Initial Motor Speed (RPM)	150 RPM
Final Motor Speed (RPM)	150 RPM
--Data--
Time (HH:MM:SS)	Temperature (°C)	Pressure (MPa)	Consistency (Bc)	Wall Temperature (°C)	Motor Speed (RPM)
0:00:00	32	0,3	17	23	150
0:00:01	32	0,3	17	23	150
0:00:02	32	0,3	17	23	150
0:00:03	32	0,3	17	23	150
0:00:04	32	0,3	17	23	150
0:00:05	32	0,3	17	23	150
0:00:06	32	0,3	17	23	150
0:00:07	32	0,4	17	23	150
0:00:08	32	0,4	17	23	150
0:00:09	32	0,4	17	23	150
0:00:10	32	0,4	17	23	150
0:00:11	32	0,4	17	23	150
0:00:12	32	0,4	17	23	150
0:00:13	32	0,4	17	23	150
0:00:14	32	0,4	17	23	150
0:00:15	31	0,4	17	23	150
0:00:16	32	0,6	17	23	150
0:00:17	31	0,6	17	23	150
0:00:18	31	0,6	17	23	150
0:00:19	31	0,6	17	23	150
0:00:20	31	0,6	17	23	150
0:00:21	31	0,6	17	23	150
0:00:22	31	0,6	17	23	150
0:00:23	31	0,6	17	23	150
0:00:24	31	0,6	17	23	150
0:00:25	31	0,6	17	23	150
0:00:26	31	0,7	17	23	150
0:00:27	31	0,8	17	23	150
0:00:28	31	0,8	17	23	150
0:00:29	31	0,9	17	23	150
0:00:30	31	0,9	17	23	150
0:00:31	31	0,8	17	23	150
0:00:32	31	0,8	17	23	150
0:00:33	31	0,8	17	23	150
0:00:34	31	0,8	17	23	150
0:00:35	31	0,8	17	23	150
0:00:36	31	0,8	17	23	150
0:00:37	31	0,8	17	23	150
0:00:38	31	0,9	17	23	150
0:00:39	31	1,1	17	23	150
0:00:40	31	1,1	17	23	150
0:00:41	31	1,1	17	23	150
0:00:42	31	1,1	17	23	150
0:00:43	31	1,1	17	23	150
0:00:44	31	1,1	17	23	150
0:00:45	31	1,1	17	23	150
0:00:46	31	1,1	17	23	150
0:00:47	31	1,1	17	23	150
0:00:48	31	1,1	17	23	150
0:00:49	31	1,1	17	23	150
0:00:50	31	1,1	17	23	150
0:00:51	31	1,1	17	23	150
0:00:52	31	1,2	17	23	150
0:00:53	31	1,3	17	23	150
0:00:54	31	1,4	17	23	150
0:00:55	31	1,4	17	23	150
0:00:56	31	1,4	17	23	150
0:00:57	31	1,4	17	23	150
0:00:58	31	1,4	17	23	150
0:00:59	31	1,4	17	23	150
0:01:00	31	1,4	17	23	150
0:01:01	31	1,3	17	23	150
0:01:02	31	1,3	17	23	150
0:01:03	31	1,3	17	23	150
0:01:04	31	1,3	17	23	150
0:01:05	31	1,3	17	23	150
0:01:06	31	1,3	17	23	150
0:01:07	31	1,3	17	23	150
0:01:08	31	1,4	17	23	150
0:01:09	31	1,4	17	23	150
0:01:10	31	1,6	17	23	150
0:01:11	31	1,7	17	23	150
0:01:12	31	1,8	17	23	150
0:01:13	31	1,8	17	23	150
0:01:14	31	1,8	17	23	150
0:01:15	31	1,8	17	23	150
0:01:16	30	1,8	17	23	150
0:01:17	30	1,8	17	23	150
0:01:18	30	1,8	17	23	150
0:01:19	30	1,8	17	23	150
0:01:20	30	1,7	17	23	150
0:01:21	30	1,7	17	23	150
0:01:22	30	1,7	17	23	150
0:01:23	30	1,7	17	23	150
0:01:24	30	1,7	17	23	150
0:01:25	30	1,7	17	23	150
0:01:26	30	1,7	17	23	150
0:01:27	30	1,7	17	23	150
0:01:28	30	1,7	17	23	150
0:01:29	30	1,7	17	23	150
0:01:30	30	1,7	17	23	150
0:01:31	30	1,9	17	23	150
0:01:32	30	2,0	17	23	150
0:01:33	30	2,1	17	23	150
0:01:34	30	2,1	17	23	150
0:01:35	30	2,1	17	23	150
0:01:36	30	2,1	17	23	150
0:01:37	30	2,1	17	23	150
0:01:38	30	2,1	17	23	150
0:01:39	30	2,1	17	23	150
0:01:40	30	2,1	17	23	150
0:01:41	30	2,1	17	23	150
0:01:42	30	2,1	17	23	150
0:01:43	30	2,0	17	23	150
0:01:44	30	2,0	17	23	150
0:01:45	30	2,0	17	23	150
0:01:46	30	2,0	17	23	150
0:01:47	30	2,1	17	23	150
0:01:48	30	2,1	17	23	150
0:01:49	30	2,2	17	23	150
0:01:50	30	2,2	17	23	150
0:01:51	30	2,2	17	23	150
0:01:52	30	2,2	17	23	150
0:01:53	30	2,4	17	23	150
0:01:54	30	2,4	17	23	150
0:01:55	30	2,4	17	23	150
0:01:56	30	2,4	17	23	150
0:01:57	30	2,4	17	23	150
0:01:58	30	2,4	17	23	150
0:01:59	30	2,4	17	23	150
0:02:00	30	2,4	17	23	150
0:02:01	30	2,4	17	23	150
0:02:02	30	2,4	17	23	150
0:02:03	30	2,4	17	23	150
0:02:04	30	2,4	17	23	150
0:02:05	30	2,4	17	23	150
0:02:06	30	2,4	17	23	150
0:02:07	30	2,4	17	23	150
0:02:08	30	2,4	17	23	150
0:02:09	30	2,4	17	23	150
0:02:10	30	2,5	17	23	150
0:02:11	30	2,7	17	23	150
0:02:12	30	2,8	17	23	150
0:02:13	30	2,8	17	23	150
0:02:14	30	2,8	17	23	150
0:02:15	30	2,8	17	23	150
0:02:16	30	2,8	17	23	150
0:02:17	30	2,8	17	23	150
0:02:18	30	2,8	17	23	150
0:02:19	30	2,8	17	23	150
0:02:20	30	2,8	17	23	150
0:02:21	30	2,8	17	23	150
0:02:22	30	2,8	17	23	150
0:02:23	30	2,8	17	23	150
0:02:24	30	2,8	17	23	150
0:02:25	30	2,8	17	23	150
0:02:26	30	2,7	17	23	150
0:02:27	30	2,7	17	23	150
0:02:28	30	3,0	17	23	150
0:02:29	30	3,1	17	23	150
0:02:30	30	3,2	17	23	150
0:02:31	29	3,2	17	23	150
0:02:32	29	3,2	17	23	150
0:02:33	29	3,2	17	23	150
0:02:34	29	3,2	17	23	150
0:02:35	29	3,2	17	23	150
0:02:36	29	3,2	17	23	150
0:02:37	29	3,2	17	23	150
0:02:38	29	3,2	17	23	150
0:02:39	29	3,2	17	23	150
0:02:40	29	3,1	17	23	150
0:02:41	29	3,1	17	23	150
0:02:42	29	3,1	17	23	150
0:02:43	29	3,1	17	23	150
0:02:44	29	3,1	17	23	150
0:02:45	29	3,1	17	23	150
0:02:46	29	3,1	17	23	150
0:02:47	29	3,1	17	23	150
0:02:48	29	3,1	17	23	150
0:02:49	29	3,2	17	23	150
0:02:50	29	3,2	17	23	150
0:02:51	29	3,2	17	23	150
0:02:52	29	3,4	17	23	150
0:02:53	29	3,5	17	23	150
0:02:54	29	3,5	17	23	150
0:02:55	29	3,5	17	23	150
0:02:56	29	3,5	17	23	150
0:02:57	29	3,5	17	23	150
0:02:58	29	3,5	17	23	150
0:02:59	29	3,5	17	23	150
0:03:00	29	3,5	17	23	150
0:03:01	29	3,5	17	23	150
0:03:02	29	3,5	17	23	150
0:03:03	29	3,5	17	23	150
0:03:04	29	3,5	17	23	150
0:03:05	29	3,5	17	23	150
0:03:06	29	3,5	17	23	150
0:03:07	29	3,5	17	23	150
0:03:08	29	3,5	17	23	150
0:03:09	29	3,5	17	23	150
0:03:10	29	3,8	17	23	150
0:03:11	29	3,9	17	23	150
0:03:12	29	3,9	17	23	150
0:03:13	29	4,0	17	23	150
0:03:14	29	3,9	17	23	150
0:03:15	29	3,9	17	23	150
0:03:16	29	3,9	17	23	150
0:03:17	29	3,9	17	23	150
0:03:18	29	3,9	17	23	150
0:03:19	29	3,9	17	23	150
0:03:20	29	3,9	17	23	150
0:03:21	29	3,9	17	23	150
0:03:22	29	3,9	17	23	150
0:03:23	29	3,9	17	23	150
0:03:24	29	3,9	17	23	150
0:03:25	29	3,9	17	23	150
0:03:26	29	3,9	17	23	150
0:03:27	29	3,9	17	23	150
0:03:28	29	3,9	17	23	150
0:03:29	29	3,9	17	23	150
0:03:30	29	3,9	17	23	150
0:03:31	29	4,0	17	23	150
0:03:32	29	4,0	17	23	150
0:03:33	29	4,1	17	23	150
0:03:34	29	4,1	17	23	150
0:03:35	29	4,1	17	23	150
0:03:36	29	4,1	17	23	150
0:03:37	29	4,0	17	23	150
0:03:38	29	4,0	17	23	150
0:03:39	29	4,0	17	23	150
0:03:40	29	4,0	17	23	150
0:03:41	29	4,2	17	23	150
0:03:42	29	4,3	17	23	150
0:03:43	29	4,3	17	23	150
0:03:44	29	4,3	17	23	150
0:03:45	29	4,3	17	23	150
0:03:46	29	4,3	17	23	150
0:03:47	29	4,3	17	23	150
0:03:48	29	4,3	17	23	150
0:03:49	29	4,3	17	23	150
0:03:50	29	4,3	17	23	150
0:03:51	29	4,3	17	23	150
0:03:52	29	4,3	17	23	150
0:03:53	29	4,4	17	23	150
0:03:54	29	4,6	17	23	150
0:03:55	29	4,7	17	23	150
0:03:56	29	4,7	17	23	150
0:03:57	29	4,7	17	23	150
0:03:58	29	4,7	17	23	150
0:03:59	29	4,7	17	23	150
0:04:00	29	4,7	17	23	150
0:04:01	29	4,7	17	23	150
0:04:02	29	4,7	17	23	150
0:04:03	29	4,7	17	23	150
0:04:04	29	4,7	17	23	150
0:04:05	28	4,7	17	23	150
0:04:06	28	4,6	17	23	150
0:04:07	28	4,6	17	23	150
0:04:08	28	4,6	17	23	150
0:04:09	28	4,6	17	23	150
0:04:10	28	4,6	17	23	150
0:04:11	28	4,6	17	23	150
0:04:12	28	4,6	17	23	150
0:04:13	28	4,6	17	23	150
0:04:14	28	4,6	17	23	150
0:04:15	28	4,6	17	23	150
0:04:16	28	4,8	17	23	150
0:04:17	28	5,0	17	23	150
0:04:18	28	5,1	17	23	150
0:04:19	28	5,1	17	23	150
0:04:20	28	5,1	17	23	150
0:04:21	28	5,1	17	23	150
0:04:22	28	5,1	17	23	150
0:04:23	28	5,1	17	23	150
0:04:24	28	5,1	17	23	150
0:04:25	28	5,1	17	23	150
0:04:26	28	5,1	17	23	150
0:04:27	28	5,1	17	23	150
0:04:28	28	5,1	17	23	150
0:04:29	28	5,1	17	23	150
0:04:30	28	5,1	17	23	150
0:04:31	28	5,1	17	23	150
0:04:32	28	5,1	17	23	150
0:04:33	28	5,1	17	23	150
0:04:34	28	5,1	17	23	150
0:04:35	28	5,1	17	23	150
0:04:36	28	5,1	17	23	150
0:04:37	28	5,1	17	23	150
0:04:38	28	5,1	17	23	150
0:04:39	28	5,1	17	23	150
0:04:40	28	5,1	17	23	150
0:04:41	28	5,1	17	23	150
0:04:42	28	5,2	17	23	150
0:04:43	28	5,4	17	23	150
0:04:44	28	5,5	17	23	150
0:04:45	28	5,5	17	23	150
0:04:46	28	5,5	17	23	150
0:04:47	28	5,5	17	23	150
0:04:48	28	5,5	17	23	150
0:04:49	28	5,5	17	23	150
0:04:50	28	5,5	17	23	150
0:04:51	28	5,5	17	23	150
0:04:52	28	5,5	17	23	150
0:04:53	28	5,5	17	23	150
0:04:54	28	5,5	17	23	150
0:04:55	28	5,5	17	23	150
0:04:56	28	5,5	17	23	150
0:04:57	28	5,5	17	23	150
0:04:58	28	5,5	17	23	150
0:04:59	28	5,5	17	23	150
0:05:00	28	5,5	17	23	150
0:05:01	28	5,5	17	23	150
0:05:02	28	5,7	17	23	150
0:05:03	28	5,7	17	23	150
0:05:04	28	5,7	17	23	150
0:05:05	28	5,7	17	23	150
0:05:06	28	5,7	17	23	150
0:05:07	28	5,7	17	23	150
0:05:08	28	5,7	17	23	150
0:05:09	28	5,7	17	23	150
0:05:10	28	5,7	17	23	150
0:05:11	28	5,7	17	23	150
0:05:12	28	5,7	17	23	150
0:05:13	28	5,7	17	23	150
0:05:14	28	5,8	17	23	150
0:05:15	28	5,9	17	23	150
0:05:16	28	5,9	17	23	150
0:05:17	28	5,9	17	23	150
0:05:18	28	5,9	17	23	150
0:05:19	28	5,9	17	23	150
0:05:20	28	5,9	17	23	150
0:05:21	28	5,9	17	23	150
0:05:22	28	5,9	17	23	150
0:05:23	28	5,9	17	23	150
0:05:24	28	6,0	17	23	150
0:05:25	28	6,2	17	23	150
0:05:26	28	6,2	17	23	150
0:05:27	28	6,3	17	23	150
0:05:28	28	6,3	17	23	150
0:05:29	28	6,3	17	23	150
0:05:30	28	6,3	17	23	150
0:05:31	28	6,3	17	23	150
0:05:32	28	6,3	17	23	150
0:05:33	28	6,2	17	23	150
0:05:34	28	6,2	17	23	150
0:05:35	28	6,2	17	23	150
0:05:36	28	6,2	17	23	150
0:05:37	28	6,2	17	23	150
0:05:38	28	6,2	17	23	150
0:05:39	28	6,2	17	23	150
0:05:40	28	6,2	17	23	150
0:05:41	28	6,2	17	23	150
0:05:42	28	6,2	17	23	150
0:05:43	28	6,2	17	23	150
0:05:44	28	6,6	17	23	150
0:05:45	28	6,7	17	23	150
0:05:46	28	6,8	17	23	150
0:05:47	28	6,8	17	23	150
0:05:48	28	6,8	17	23	150
0:05:49	28	6,8	17	23	150
0:05:50	28	6,8	17	23	150
0:05:51	28	6,8	17	23	150
0:05:52	28	6,7	17	23	150
0:05:53	27	6,7	17	23	150
0:05:54	27	6,7	17	23	150
0:05:55	27	6,7	17	23	150
0:05:56	27	6,7	17	23	150
0:05:57	27	6,7	17	23	150
0:05:58	27	6,7	17	23	150
0:05:59	27	6,7	17	23	150
0:06:00	27	6,7	17	23	150
0:06:01	27	6,7	17	23	150
0:06:02	27	6,7	17	23	150
0:06:03	27	6,7	17	23	150
0:06:04	27	6,7	17	23	150
0:06:05	27	6,7	17	23	150
0:06:06	27	6,7	17	23	150
0:06:07	27	6,7	17	23	150
0:06:08	27	6,7	17	23	150
0:06:09	27	6,7	17	23	150
0:06:10	27	6,7	17	22	150
0:06:11	27	6,8	17	23	150
0:06:12	27	6,8	17	23	150
0:06:13	27	6,8	17	23	150
0:06:14	27	6,8	17	23	150
0:06:15	27	7,0	17	23	150
0:06:16	27	7,1	17	23	150
0:06:17	27	7,1	17	23	150
0:06:18	27	7,1	17	23	150
0:06:19	27	7,1	17	23	150
0:06:20	27	7,1	17	23	150
0:06:21	27	7,1	17	23	150
0:06:22	27	7,1	17	23	150
0:06:23	27	7,1	17	23	150
0:06:24	27	7,1	17	23	150
0:06:25	27	7,1	17	23	150
0:06:26	27	7,1	17	23	150
0:06:27	27	7,1	17	23	150
0:06:28	27	7,1	17	23	150
0:06:29	27	7,1	17	22	150
0:06:30	27	7,1	17	23	150
0:06:31	27	7,1	17	23	150
0:06:32	27	7,1	17	23	150
0:06:33	27	7,2	17	23	150
0:06:34	27	7,2	17	23	150
0:06:35	27	7,2	17	23	150
0:06:36	27	7,2	17	23	150
0:06:37	27	7,2	17	23	150
0:06:38	27	7,2	17	23	150
0:06:39	27	7,2	17	23	150
0:06:40	27	7,4	17	23	150
0:06:41	27	7,5	17	23	150
0:06:42	27	7,5	17	23	150
0:06:43	27	7,5	17	23	150
0:06:44	27	7,5	17	23	150
0:06:45	27	7,5	17	23	150
0:06:46	27	7,5	17	23	150
0:06:47	27	7,5	17	23	150
0:06:48	27	7,5	17	23	150
0:06:49	27	7,5	17	23	150
0:06:50	27	7,5	17	23	150
0:06:51	27	7,5	17	23	150
0:06:52	27	7,5	17	22	150
0:06:53	27	7,5	17	23	150
0:06:54	27	7,5	17	22	150
0:06:55	27	7,5	17	23	150
0:06:56	27	7,6	17	22	150
0:06:57	27	7,8	17	23	150
0:06:58	27	7,8	17	23	150
0:06:59	27	7,8	17	23	150
0:07:00	27	7,8	17	22	150
0:07:01	27	7,8	17	23	150
0:07:02	27	7,8	17	23	150
0:07:03	27	7,8	17	23	150
0:07:04	27	7,8	17	22	150
0:07:05	27	7,8	17	22	150
0:07:06	27	7,8	17	22	150
0:07:07	27	7,8	17	22	150
0:07:08	27	7,8	17	22	150
0:07:09	27	7,8	17	22	150
0:07:10	27	7,8	17	22	150
0:07:11	27	7,8	17	22	150
0:07:12	27	7,8	17	23	150
0:07:13	27	7,8	17	22	150
0:07:14	27	7,9	17	22	150
0:07:15	27	7,9	17	23	150
0:07:16	27	7,9	17	23	150
0:07:17	27	7,9	17	22	150
0:07:18	27	8,0	17	22	150
0:07:19	27	8,1	17	22	150
0:07:20	27	8,2	17	22	150
0:07:21	27	8,2	17	23	150
0:07:22	27	8,2	17	22	150
0:07:23	27	8,2	17	23	150
0:07:24	27	8,2	17	23	150
0:07:25	27	8,2	17	23	150
0:07:26	27	8,2	17	23	150
0:07:27	27	8,2	17	23	150
0:07:28	27	8,2	17	22	150
0:07:29	27	8,1	17	22	150
0:07:30	27	8,1	17	23	150
0:07:31	27	8,1	17	22	150
0:07:32	27	8,1	17	23	150
0:07:33	27	8,2	17	22	150
0:07:34	27	8,3	17	23	150
0:07:35	27	8,3	17	22	150
0:07:36	27	8,3	17	23	150
0:07:37	27	8,3	17	22	150
0:07:38	27	8,3	17	22	150
0:07:39	27	8,3	17	23	150
0:07:40	27	8,3	17	22	150
0:07:41	27	8,3	17	23	150
0:07:42	27	8,3	17	22	150
0:07:43	27	8,4	17	22	150
0:07:44	27	8,4	17	23	150
0:07:45	27	8,4	17	22	150
0:07:46	27	8,4	17	22	150
0:07:47	27	8,4	17	22	150
0:07:48	27	8,6	17	22	150
0:07:49	27	8,7	17	22	150
0:07:50	27	8,8	17	22	150
0:07:51	27	8,8	17	23	150
0:07:52	27	8,8	17	22	150
0:07:53	27	8,8	17	22	150
0:07:54	27	8,8	17	23	150
0:07:55	27	8,8	17	22	150
0:07:56	27	8,7	17	23	150
0:07:57	27	8,7	17	22	150
0:07:58	27	8,7	17	22	150
0:07:59	27	8,7	17	23	150
0:08:00	27	8,7	17	23	150
0:08:01	27	8,7	17	22	150
0:08:02	27	8,7	17	22	150
0:08:03	27	8,7	17	22	150
0:08:04	27	8,7	17	22	150
0:08:05	27	8,7	17	22	150
0:08:06	27	8,8	17	22	150
0:08:07	27	8,8	17	22	150
0:08:08	27	8,8	17	22	150
0:08:09	27	8,8	17	22	150
0:08:10	27	8,8	17	23	150
0:08:11	27	9,0	17	23	150
0:08:12	27	9,1	17	22	150
0:08:13	27	9,2	17	22	150
0:08:14	27	9,2	17	22	150
0:08:15	27	9,2	17	22	150
0:08:16	27	9,2	17	22	150
0:08:17	27	9,2	17	22	150
0:08:18	27	9,2	17	22	150
0:08:19	27	9,2	17	22	150
0:08:20	27	9,2	17	22	150
0:08:21	26	9,1	17	22	150
0:08:22	26	9,1	17	22	150
0:08:23	26	9,1	17	22	150
0:08:24	26	9,1	17	23	150
0:08:25	26	9,1	17	22	150
0:08:26	26	9,1	17	22	150
0:08:27	26	9,1	17	23	150
0:08:28	26	9,1	17	22	150
0:08:29	26	9,2	17	22	150
0:08:30	26	9,2	17	22	150
0:08:31	26	9,3	17	22	150
0:08:32	26	9,3	17	22	150
0:08:33	26	9,3	17	22	150
0:08:34	26	9,3	17	22	150
0:08:35	26	9,3	17	22	150
0:08:36	26	9,3	17	22	150
0:08:37	26	9,5	17	22	150
0:08:38	26	9,6	17	22	150
0:08:39	26	9,6	17	22	150
0:08:40	26	9,6	17	22	150
0:08:41	26	9,6	17	22	150
0:08:42	26	9,6	17	22	150
0:08:43	26	9,6	17	22	150
0:08:44	26	9,6	17	22	150
0:08:45	26	9,6	17	22	150
0:08:46	26	9,5	17	22	150
0:08:47	26	9,5	17	22	150
0:08:48	26	9,5	17	22	150
0:08:49	26	9,5	17	22	150
0:08:50	26	9,5	17	22	150
0:08:51	26	9,5	17	22	150
0:08:52	26	9,6	17	22	150
0:08:53	26	9,7	17	22	150
0:08:54	26	9,8	17	22	150
0:08:55	26	9,8	17	22	150
0:08:56	26	9,8	17	22	150
0:08:57	26	9,8	17	22	150
0:08:58	26	9,8	17	22	150
0:08:59	26	9,8	17	22	150
0:09:00	26	9,8	17	22	150
0:09:01	26	9,8	17	22	150
0:09:02	26	9,8	17	22	150
0:09:03	26	9,8	17	22	150
0:09:04	26	9,8	17	22	150
0:09:05	26	9,8	17	22	150
0:09:06	26	9,9	17	22	150
0:09:07	26	9,9	17	22	150
0:09:08	26	10,0	17	22	150
0:09:09	26	10,0	17	22	150
0:09:10	26	10,0	17	22	150
0:09:11	26	10,0	17	22	150
0:09:12	26	10,0	17	22	150
0:09:13	26	9,9	17	22	150
0:09:14	26	9,9	17	22	150
0:09:15	26	9,9	17	22	150
0:09:16	26	10,2	17	22	150
0:09:17	26	10,3	17	22	150
0:09:18	26	10,4	17	22	150
0:09:19	26	10,4	17	22	150
0:09:20	26	10,4	17	22	150
0:09:21	26	10,4	17	22	150
0:09:22	26	10,4	17	22	150
0:09:23	26	10,4	17	22	150
0:09:24	26	10,4	17	22	150
0:09:25	26	10,4	17	22	150
0:09:26	26	10,4	17	22	150
0:09:27	26	10,4	17	23	150
0:09:28	26	10,4	17	22	150
0:09:29	26	10,4	17	22	150
0:09:30	26	10,4	17	22	150
0:09:31	26	10,4	17	22	150
0:09:32	26	10,3	17	22	150
0:09:33	26	10,3	17	22	150
0:09:34	26	10,3	17	22	150
0:09:35	26	10,3	17	22	150
0:09:36	26	10,3	17	22	150
0:09:37	26	10,3	17	22	150
0:09:38	26	10,4	17	22	150
0:09:39	26	10,4	17	22	150
0:09:40	26	10,4	17	22	150
0:09:41	26	10,6	17	22	150
0:09:42	26	10,8	17	22	150
0:09:43	26	10,8	17	22	150
0:09:44	26	10,8	17	22	150
0:09:45	26	10,8	17	22	150
0:09:46	26	10,8	17	22	150
0:09:47	26	10,8	17	22	150
0:09:48	26	10,8	17	22	150
0:09:49	26	10,8	17	22	150
0:09:50	26	10,8	17	22	150
0:09:51	26	10,8	17	22	150
0:09:52	26	10,8	17	22	150
0:09:53	26	10,8	17	22	150
0:09:54	26	10,8	17	22	150
0:09:55	26	10,8	17	22	150
0:09:56	26	10,8	17	22	150
0:09:57	26	10,8	17	22	150
0:09:58	26	10,8	17	22	150
0:09:59	26	10,8	17	22	150
0:10:00	26	10,8	17	22	150
0:10:01	26	10,8	17	22	150
0:10:02	26	10,8	17	22	150
0:10:03	26	10,8	17	22	150
0:10:04	26	10,8	17	22	150
0:10:05	26	10,9	17	22	150
0:10:06	26	11,1	17	22	150
0:10:07	26	11,2	17	22	150
0:10:08	26	11,2	17	22	150
0:10:09	26	11,2	17	22	150
0:10:10	26	11,2	17	22	150
0:10:11	26	11,2	17	22	150
0:10:12	26	11,2	17	22	150
0:10:13	26	11,2	17	22	150
0:10:14	26	11,2	17	22	150
0:10:15	26	11,2	18	22	150
0:10:16	26	11,2	18	22	150
0:10:17	26	11,2	18	22	150
0:10:18	26	11,2	18	22	150
0:10:19	26	11,2	18	22	150
0:10:20	26	11,2	18	22	150
0:10:21	26	11,2	18	22	150
0:10:22	26	11,2	18	22	150
0:10:23	26	11,2	18	22	150
0:10:24	26	11,2	18	22	150
0:10:25	26	11,2	18	22	150
0:10:26	26	11,2	18	22	150
0:10:27	26	11,2	18	22	150
0:10:28	26	11,2	18	22	150
0:10:29	26	11,5	18	22	150
0:10:30	26	11,6	18	22	150
0:10:31	26	11,6	18	22	150
0:10:32	26	11,7	18	22	150
0:10:33	26	11,7	18	22	150
0:10:34	26	11,7	18	22	150
0:10:35	26	11,6	18	22	150
0:10:36	26	11,6	18	22	150
0:10:37	26	11,6	18	22	150
0:10:38	26	11,6	18	22	150
0:10:39	26	11,6	18	22	150
0:10:40	26	11,6	18	22	150
0:10:41	26	11,6	18	22	150
0:10:42	26	11,6	18	22	150
0:10:43	26	11,6	18	22	150
0:10:44	26	11,6	18	22	150
0:10:45	26	11,6	18	22	150
0:10:46	26	11,6	18	22	150
0:10:47	26	11,6	18	22	150
0:10:48	26	11,6	18	22	150
0:10:49	26	11,6	18	22	150
0:10:50	26	11,6	18	22	150
0:10:51	26	11,6	18	22	150
0:10:52	26	11,7	18	22	150
0:10:53	26	11,9	18	22	150
0:10:54	26	12,0	18	22	150
0:10:55	26	12,0	18	22	150
0:10:56	26	12,0	18	22	150
0:10:57	26	12,0	18	22	150
0:10:58	26	12,0	18	22	150
0:10:59	26	12,0	18	22	150
0:11:00	26	12,0	18	22	150
0:11:01	26	12,0	18	22	150
0:11:02	26	12,0	18	22	150
0:11:03	26	12,0	18	22	150
0:11:04	26	12,0	18	22	150
0:11:05	26	12,0	18	22	150
0:11:06	26	12,0	18	22	150
0:11:07	26	12,0	18	22	150
0:11:08	26	12,0	18	22	150
0:11:09	26	12,0	18	22	150
0:11:10	26	12,0	18	22	150
0:11:11	26	12,0	18	22	150
0:11:12	26	12,0	18	22	150
0:11:13	26	12,1	18	22	150
0:11:14	26	12,1	18	22	150
0:11:15	26	12,1	18	22	150
0:11:16	26	12,3	18	22	150
0:11:17	26	12,3	18	22	150
0:11:18	26	12,4	18	22	150
0:11:19	26	12,4	18	22	150
0:11:20	26	12,4	18	22	150
0:11:21	26	12,4	18	22	150
0:11:22	26	12,4	18	22	150
0:11:23	26	12,4	18	22	150
0:11:24	26	12,3	18	22	150
0:11:25	26	12,3	18	22	150
0:11:26	26	12,3	18	22	150
0:11:27	26	12,3	18	22	150
0:11:28	26	12,3	18	22	150
0:11:29	26	12,3	18	22	150
0:11:30	26	12,3	18	22	150
0:11:31	26	12,4	18	22	150
0:11:32	26	12,5	18	22	150
0:11:33	26	12,5	18	22	150
0:11:34	26	12,5	18	22	150
0:11:35	25	12,5	18	22	150
0:11:36	26	12,5	18	22	150
0:11:37	26	12,5	18	22	150
0:11:38	25	12,5	18	22	150
0:11:39	25	12,5	18	22	150
0:11:40	26	12,7	18	22	150
0:11:41	26	12,9	18	22	150
0:11:42	26	12,9	18	22	150
0:11:43	26	13,0	18	22	150
0:11:44	25	13,0	18	22	150
0:11:45	25	13,0	18	22	150
0:11:46	25	13,0	18	22	150
0:11:47	25	13,0	18	22	150
0:11:48	25	13,0	18	22	150
0:11:49	25	12,9	18	22	150
0:11:50	25	12,9	18	22	150
0:11:51	25	12,9	18	22	150
0:11:52	25	12,9	18	22	150
0:11:53	25	12,9	18	22	150
0:11:54	25	12,9	18	22	150
0:11:55	25	12,9	18	22	150
0:11:56	25	12,9	18	22	150
0:11:57	25	12,9	18	22	150
0:11:58	25	12,9	18	22	150
0:11:59	25	12,9	18	22	150
0:12:00	25	12,9	18	22	150
0:12:01	25	12,9	18	22	150
0:12:02	25	12,9	18	22	150
0:12:03	25	12,9	18	22	150
0:12:04	25	12,9	18	22	150
0:12:05	25	12,9	18	22	150
0:12:06	25	13,1	18	22	150
0:12:07	25	13,2	18	22	150
0:12:08	25	13,3	18	22	150
0:12:09	25	13,3	18	22	150
0:12:10	25	13,3	18	22	150
0:12:11	25	13,3	18	22	150
0:12:12	25	13,3	18	22	150
0:12:13	25	13,3	18	22	150
0:12:14	25	13,3	18	22	150
0:12:15	25	13,3	18	22	150
0:12:16	25	13,3	18	22	150
0:12:17	25	13,3	18	22	150
0:12:18	25	13,3	18	22	150
0:12:19	25	13,3	18	22	150
0:12:20	25	13,3	18	22	150
0:12:21	25	13,3	18	22	150
0:12:22	25	13,3	18	22	150
0:12:23	25	13,3	18	22	150
0:12:24	25	13,3	18	22	150
0:12:25	25	13,4	18	22	150
0:12:26	25	13,4	18	22	150
0:12:27	25	13,4	18	22	150
0:12:28	25	13,4	18	22	150
0:12:29	25	13,7	18	22	150
0:12:30	25	13,8	18	22	150
0:12:31	25	13,8	18	22	150
0:12:32	25	13,8	18	22	150
0:12:33	25	13,8	18	22	150
0:12:34	25	13,8	18	22	150
0:12:35	25	13,8	18	22	150
0:12:36	25	13,8	18	22	150
0:12:37	25	13,8	18	22	150
0:12:38	25	13,8	18	22	150
0:12:39	25	13,8	18	22	150
0:12:40	25	13,8	18	22	150
0:12:41	25	13,8	18	22	150
0:12:42	25	13,8	18	22	150
0:12:43	25	13,8	18	22	150
0:12:44	25	13,8	18	22	150
0:12:45	25	13,8	18	22	150
0:12:46	25	13,8	18	22	150
0:12:47	25	13,8	18	22	150
0:12:48	25	13,8	18	22	150
0:12:49	25	13,8	18	22	150
0:12:50	25	13,8	18	22	150
0:12:51	25	13,7	18	22	150
0:12:52	25	13,8	18	22	150
0:12:53	25	13,8	18	22	150
0:12:54	25	13,8	18	22	150
0:12:55	25	13,9	18	22	150
0:12:56	25	14,0	18	22	150
0:12:57	25	14,1	18	22	150
0:12:58	25	14,1	18	22	150
0:12:59	25	14,1	18	22	150
0:13:00	25	14,1	18	22	150
0:13:01	25	14,1	18	22	150
0:13:02	25	14,1	18	22	150
0:13:03	25	14,1	18	22	150
0:13:04	25	14,1	18	22	150
0:13:05	25	14,1	18	22	150
0:13:06	25	14,0	18	22	150
0:13:07	25	14,0	18	22	150
0:13:08	25	14,0	18	22	150
0:13:09	25	14,2	18	22	150
0:13:10	25	14,2	18	22	150
0:13:11	25	14,2	18	22	150
0:13:12	25	14,2	18	22	150
0:13:13	25	14,2	18	22	150
0:13:14	25	14,2	18	22	150
0:13:15	25	14,2	18	22	150
0:13:16	25	14,2	18	22	150
0:13:17	25	14,2	18	22	150
0:13:18	25	14,4	18	22	150
0:13:19	25	14,5	18	22	150
0:13:20	25	14,5	18	22	150
0:13:21	25	14,6	18	22	150
0:13:22	25	14,6	18	22	150
0:13:23	25	14,6	18	22	150
0:13:24	25	14,6	18	22	150
0:13:25	25	14,5	18	22	150
0:13:26	25	14,5	18	22	150
0:13:27	25	14,5	18	22	150
0:13:28	25	14,5	18	22	150
0:13:29	25	14,5	18	22	150
0:13:30	25	14,5	18	22	150
0:13:31	25	14,5	18	22	150
0:13:32	25	14,5	18	22	150
0:13:33	25	14,5	18	22	150
0:13:34	25	14,5	18	22	150
0:13:35	25	14,6	18	22	150
0:13:36	25	14,6	18	22	150
0:13:37	25	14,6	18	22	150
0:13:38	25	14,6	18	22	150
0:13:39	25	14,6	18	22	150
0:13:40	25	14,6	18	22	150
0:13:41	25	14,9	18	22	150
0:13:42	25	15,0	18	22	150
0:13:43	25	15,0	18	22	150
0:13:44	25	15,0	18	22	150
0:13:45	25	15,0	18	22	150
0:13:46	25	15,0	18	22	150
0:13:47	25	15,0	18	22	150
0:13:48	25	15,0	18	22	150
0:13:49	25	15,0	18	22	150
0:13:50	25	15,0	18	22	150
0:13:51	25	15,0	18	22	150
0:13:52	25	15,0	18	22	150
0:13:53	25	15,0	18	22	150
0:13:54	25	15,0	18	22	150
0:13:55	25	15,0	18	22	150
0:13:56	25	15,0	18	22	150
0:13:57	25	15,0	18	22	150
0:13:58	25	15,0	18	22	150
0:13:59	25	15,0	18	22	150
0:14:00	25	15,0	18	22	150
0:14:01	25	15,0	18	22	150
0:14:02	25	15,1	18	22	150
0:14:03	25	15,1	18	22	150
0:14:04	25	15,1	18	22	150
0:14:05	25	15,2	18	22	150
0:14:06	25	15,3	18	22	150
0:14:07	25	15,4	18	22	150
0:14:08	25	15,4	18	22	150
0:14:09	25	15,4	18	22	150
0:14:10	25	15,4	18	22	150
0:14:11	25	15,4	18	22	150
0:14:12	25	15,4	18	22	150
0:14:13	25	15,4	18	22	150
0:14:14	25	15,4	18	22	150
0:14:15	25	15,4	18	22	150
0:14:16	25	15,4	18	22	150
0:14:17	25	15,4	18	22	150
0:14:18	25	15,4	18	22	150
0:14:19	25	15,4	18	22	150
0:14:20	25	15,4	18	22	150
0:14:21	25	15,4	18	22	150
0:14:22	25	15,4	18	22	150
0:14:23	25	15,4	18	22	150
0:14:24	25	15,5	18	22	150
0:14:25	25	15,5	18	22	150
0:14:26	25	15,5	18	22	150
0:14:27	25	15,5	18	22	150
0:14:28	25	15,5	18	22	150
0:14:29	25	15,7	18	22	150
0:14:30	25	15,8	18	22	150
0:14:31	25	15,8	18	22	150
0:14:32	25	15,8	18	22	150
0:14:33	25	15,8	18	22	150
0:14:34	25	15,8	18	22	150
0:14:35	25	15,8	18	22	150
0:14:36	25	15,8	18	22	150
0:14:37	25	15,8	18	22	150
0:14:38	25	15,8	18	22	150
0:14:39	25	15,8	18	22	150
0:14:40	25	15,8	18	22	150
0:14:41	25	15,8	18	22	150
0:14:42	25	15,8	18	22	150
0:14:43	25	15,8	18	22	150
0:14:44	25	15,8	18	22	150
0:14:45	25	15,8	18	22	150
0:14:46	25	15,8	18	22	150
0:14:47	25	15,8	18	22	150
0:14:48	25	15,9	18	22	150
0:14:49	25	15,9	18	22	150
0:14:50	25	15,9	18	22	150
0:14:51	25	15,9	18	22	150
0:14:52	25	16,1	18	22	150
0:14:53	25	16,2	18	22	150
0:14:54	25	16,2	18	22	150
0:14:55	25	16,2	18	22	150
0:14:56	25	16,2	18	22	150
0:14:57	25	16,2	18	22	150
0:14:58	25	16,2	18	22	150
0:14:59	25	16,2	18	22	150
0:15:00	25	16,2	18	22	150
0:15:01	25	16,2	18	22	150
0:15:02	25	16,2	18	22	150
0:15:03	25	16,2	18	22	150
0:15:04	25	16,2	18	22	150
0:15:05	25	16,2	18	22	150
0:15:06	25	16,2	18	22	150
0:15:07	25	16,2	18	22	150
0:15:08	25	16,2	18	22	150
0:15:09	25	16,2	18	22	150
0:15:10	25	16,2	18	22	150
0:15:11	25	16,3	18	22	150
0:15:12	25	16,3	18	22	150
0:15:13	25	16,3	18	22	150
0:15:14	25	16,3	18	22	150
0:15:15	25	16,3	18	22	150
0:15:16	25	16,5	18	22	150
0:15:17	25	16,6	18	22	150
0:15:18	25	16,6	18	22	150
0:15:19	25	16,6	18	22	150
0:15:20	25	16,6	18	22	150
0:15:21	25	16,6	18	22	150
0:15:22	25	16,6	18	22	150
0:15:23	25	16,6	18	22	150
0:15:24	25	16,6	18	22	150
0:15:25	25	16,6	18	22	150
0:15:26	25	16,6	18	22	150
0:15:27	25	16,6	18	22	150
0:15:28	25	16,6	18	22	150
0:15:29	25	16,6	18	22	150
0:15:30	25	16,6	18	22	150
0:15:31	25	16,6	18	22	150
0:15:32	25	16,6	18	22	150
0:15:33	25	16,6	18	22	150
0:15:34	25	16,7	18	22	150
0:15:35	25	16,7	18	22	150
0:15:36	25	16,7	18	22	150
0:15:37	25	16,7	18	22	150
0:15:38	25	16,7	18	22	150
0:15:39	25	16,7	18	22	150
0:15:40	25	17,0	18	22	150
0:15:41	25	17,1	18	22	150
0:15:42	25	17,1	18	22	150
0:15:43	25	17,1	18	22	150
0:15:44	25	17,1	18	22	150
0:15:45	25	17,1	18	22	150
0:15:46	25	17,1	18	22	150
0:15:47	25	17,1	18	22	150
0:15:48	25	17,1	18	22	150
0:15:49	25	17,1	18	22	150
0:15:50	25	17,1	18	22	150
0:15:51	25	17,1	18	22	150
0:15:52	25	17,1	18	22	150
0:15:53	25	17,1	18	22	150
0:15:54	25	17,1	18	22	150
0:15:55	25	17,1	18	22	150
0:15:56	25	17,1	18	22	150
0:15:57	25	17,1	18	22	150
0:15:58	25	17,1	18	22	150
0:15:59	25	17,1	18	22	150
0:16:00	25	17,1	18	22	150
0:16:01	25	17,1	18	22	150
0:16:02	25	17,1	18	22	150
0:16:03	25	17,1	18	22	150
0:16:04	25	17,2	18	22	150
0:16:05	25	17,3	18	22	150
0:16:06	25	17,3	18	22	150
0:16:07	25	17,3	18	22	150
0:16:08	25	17,3	18	22	150
0:16:09	25	17,3	18	22	150
0:16:10	25	17,3	18	22	150
0:16:11	25	17,3	18	22	150
0:16:12	25	17,3	18	22	150
0:16:13	25	17,3	18	22	150
0:16:14	25	17,3	18	22	150
0:16:15	25	17,5	18	22	150
0:16:16	25	17,6	18	22	150
0:16:17	25	17,6	18	22	150
0:16:18	25	17,6	18	22	150
0:16:19	25	17,6	18	22	150
0:16:20	25	17,6	18	22	150
0:16:21	25	17,6	18	22	150
0:16:22	25	17,6	18	22	150
0:16:23	25	17,6	18	22	150
0:16:24	25	17,6	18	22	150
0:16:25	25	17,6	18	22	150
0:16:26	25	17,6	18	22	150
0:16:27	25	17,6	18	22	150
0:16:28	25	17,6	18	22	150
0:16:29	25	17,7	18	22	150
0:16:30	25	17,8	18	22	150
0:16:31	25	17,8	18	22	150
0:16:32	24	17,8	18	22	150
0:16:33	25	17,8	18	22	150
0:16:34	25	17,8	18	22	150
0:16:35	25	17,8	18	22	150
0:16:36	24	17,8	18	22	150
0:16:37	24	17,8	18	22	150
0:16:38	24	17,8	18	22	150
0:16:39	24	17,9	18	22	150
0:16:40	24	18,0	18	22	150
0:16:41	24	18,0	18	22	150
0:16:42	24	18,0	18	22	150
0:16:43	24	18,0	18	22	150
0:16:44	24	18,0	18	22	150
0:16:45	24	18,0	18	22	150
0:16:46	24	18,0	18	22	150
0:16:47	24	18,0	18	22	150
0:16:48	24	18,0	18	22	150
0:16:49	24	18,0	18	22	150
0:16:50	24	18,0	18	22	150
0:16:51	24	18,0	18	22	150
0:16:52	24	18,1	18	22	150
0:16:53	24	18,2	18	22	150
0:16:54	24	18,2	18	22	150
0:16:55	24	18,2	18	22	150
0:16:56	24	18,2	18	22	150
0:16:57	24	18,2	18	22	150
0:16:58	24	18,2	18	22	150
0:16:59	24	18,2	18	22	150
0:17:00	24	18,2	18	22	150
0:17:01	24	18,2	18	22	150
0:17:02	24	18,2	18	22	150
0:17:03	24	18,2	18	22	150
0:17:04	24	18,3	18	22	150
0:17:05	24	18,4	18	22	150
0:17:06	24	18,4	18	22	150
0:17:07	24	18,4	18	22	150
0:17:08	24	18,4	18	22	150
0:17:09	24	18,4	18	22	150
0:17:10	24	18,4	18	22	150
0:17:11	24	18,4	18	22	150
0:17:12	24	18,4	18	22	150
0:17:13	24	18,4	18	22	150
0:17:14	24	18,4	18	22	150
0:17:15	24	18,4	18	22	150
0:17:16	24	18,6	18	22	150
0:17:17	24	18,7	18	22	150
0:17:18	24	18,8	18	22	150
0:17:19	24	18,8	18	22	150
0:17:20	24	18,8	18	22	150
0:17:21	24	18,8	18	22	150
0:17:22	24	18,8	18	22	150
0:17:23	24	18,8	18	22	150
0:17:24	24	18,8	18	22	150
0:17:25	24	18,8	18	22	150
0:17:26	24	18,8	18	22	150
0:17:27	24	18,8	18	22	150
0:17:28	24	18,8	18	22	150
0:17:29	24	18,8	18	22	150
0:17:30	24	18,8	18	22	150
0:17:31	24	18,8	18	22	150
0:17:32	24	18,7	18	22	150
0:17:33	24	18,7	18	22	150
0:17:34	24	18,7	18	22	150
0:17:35	24	18,8	18	22	150
0:17:36	24	18,8	18	22	150
0:17:37	24	18,8	18	22	150
0:17:38	24	18,8	18	22	150
0:17:39	24	18,9	18	22	150
0:17:40	24	19,1	18	22	150
0:17:41	24	19,1	18	22	150
0:17:42	24	19,2	18	22	150
0:17:43	24	19,2	18	22	150
0:17:44	24	19,2	18	22	150
0:17:45	24	19,2	18	22	150
0:17:46	24	19,2	18	22	150
0:17:47	24	19,2	18	22	150
0:17:48	24	19,2	18	22	150
0:17:49	24	19,1	18	22	150
0:17:50	24	19,1	18	22	150
0:17:51	24	19,1	18	22	150
0:17:52	24	19,1	18	22	150
0:17:53	24	19,1	18	22	150
0:17:54	24	19,1	18	22	150
0:17:55	24	19,1	18	22	150
0:17:56	24	19,1	18	22	150
0:17:57	24	19,2	18	22	150
0:17:58	24	19,3	18	22	150
0:17:59	24	19,3	18	22	150
0:18:00	24	19,3	18	22	150
0:18:01	24	19,3	18	22	150
0:18:02	24	19,3	18	22	150
0:18:03	24	19,4	18	22	150
0:18:04	24	19,6	18	22	150
0:18:05	24	19,6	18	22	150
0:18:06	24	19,6	18	22	150
0:18:07	24	19,6	18	22	150
0:18:08	24	19,6	18	22	150
0:18:09	24	19,7	18	22	150
0:18:10	24	19,6	18	22	150
0:18:11	24	19,6	18	22	150
0:18:12	24	19,6	18	22	150
0:18:13	24	19,6	18	22	150
0:18:14	24	19,6	18	22	150
0:18:15	24	19,6	18	22	150
0:18:16	24	19,6	18	22	150
0:18:17	24	19,6	18	22	150
0:18:18	24	19,6	18	22	150
0:18:19	24	19,6	18	22	150
0:18:20	24	19,6	18	22	150
0:18:21	24	19,6	18	22	150
0:18:22	24	19,6	18	22	150
0:18:23	24	19,6	18	22	150
0:18:24	24	19,7	18	22	150
0:18:25	24	19,7	18	22	150
0:18:26	24	19,7	18	22	150
0:18:27	24	19,7	18	22	150
0:18:28	24	19,9	18	22	150
0:18:29	24	20,0	18	22	150
0:18:30	24	20,0	18	22	150
0:18:31	24	20,0	18	22	150
0:18:32	24	20,0	18	22	150
0:18:33	24	20,0	18	22	150
0:18:34	24	20,0	18	22	150
0:18:35	24	20,0	18	22	150
0:18:36	24	20,0	18	22	150
0:18:37	24	20,0	18	22	150
0:18:38	24	20,0	18	22	150
0:18:39	24	20,0	18	22	150
0:18:40	24	20,0	18	22	150
0:18:41	24	20,0	18	22	150
0:18:42	24	20,0	18	22	150
0:18:43	24	20,0	18	22	150
0:18:44	24	20,0	18	22	150
0:18:45	24	20,1	18	22	150
0:18:46	24	20,1	18	22	150
0:18:47	24	20,1	18	22	150
0:18:48	24	20,1	18	22	150
0:18:49	24	20,1	18	22	150
0:18:50	24	20,1	18	22	150
0:18:51	24	20,1	18	22	150
0:18:52	24	20,3	18	22	150
0:18:53	24	20,4	18	22	150
0:18:54	24	20,4	18	22	150
0:18:55	24	20,4	18	22	150
0:18:56	24	20,4	18	22	150
0:18:57	24	20,4	18	22	150
0:18:58	24	20,4	18	22	150
0:18:59	24	20,4	18	22	150
0:19:00	24	20,4	18	22	150
0:19:01	24	20,4	18	22	150
0:19:02	24	20,4	18	22	150
0:19:03	24	20,4	18	22	150
0:19:04	24	20,4	18	22	150
0:19:05	24	20,4	18	22	150
0:19:06	24	20,4	18	22	150
0:19:07	24	20,4	18	22	150
0:19:08	24	20,4	18	22	150
0:19:09	24	20,5	18	22	150
0:19:10	24	20,5	18	22	150
0:19:11	24	20,5	18	22	150
0:19:12	24	20,5	18	22	150
0:19:13	24	20,5	18	22	150
0:19:14	24	20,5	18	22	150
0:19:15	24	20,5	18	22	150
0:19:16	24	20,7	18	22	150
0:19:17	24	20,8	18	22	150
0:19:18	24	20,8	18	22	150
0:19:19	24	20,9	18	22	150
0:19:20	24	20,9	18	22	150
0:19:21	24	20,9	18	22	150
0:19:22	24	20,9	18	22	150
0:19:23	24	20,8	18	22	150
0:19:24	24	20,8	18	22	150
0:19:25	24	20,8	18	22	150
0:19:26	24	20,8	18	22	150
0:19:27	24	20,8	18	22	150
0:19:28	24	20,8	18	22	150
0:19:29	24	20,8	18	22	150
0:19:30	24	20,8	18	22	150
0:19:31	24	20,8	18	22	150
0:19:32	24	20,8	18	22	150
0:19:33	24	20,9	18	22	150
0:19:34	24	21,0	18	22	150
0:19:35	24	21,0	18	22	150
0:19:36	24	21,0	18	22	150
0:19:37	24	21,0	18	22	150
0:19:38	24	21,0	18	22	150
0:19:39	24	21,0	18	22	150
0:19:40	24	21,1	18	22	150
0:19:41	24	21,2	18	22	150
0:19:42	24	21,3	18	22	150
0:19:43	24	21,3	18	22	150
0:19:44	24	21,3	18	22	150
0:19:45	24	21,3	18	22	150
0:19:46	24	21,3	18	22	150
0:19:47	24	21,2	18	22	150
0:19:48	24	21,2	18	22	150
0:19:49	24	21,2	18	22	150
0:19:50	24	21,2	18	22	150
0:19:51	24	21,2	18	22	150
0:19:52	24	21,2	18	22	150
0:19:53	24	21,2	18	22	150
0:19:54	24	21,2	18	22	150
0:19:55	24	21,2	18	22	150
0:19:56	24	21,3	18	22	150
0:19:57	24	21,4	18	22	150
0:19:58	24	21,4	18	22	150
0:19:59	24	21,4	18	22	150
0:20:00	24	21,4	18	22	150
0:20:01	24	21,4	18	22	150
0:20:02	24	21,4	18	22	150
0:20:03	24	21,4	18	22	150
0:20:04	24	21,4	18	22	150
0:20:05	24	21,4	18	22	150
0:20:06	24	21,6	18	22	150
0:20:07	24	21,6	18	22	150
0:20:08	24	21,7	18	22	150
0:20:09	24	21,7	18	22	150
0:20:10	24	21,7	18	22	150
0:20:11	24	21,7	18	22	150
0:20:12	24	21,7	18	22	150
0:20:13	24	21,6	18	22	150
0:20:14	24	21,6	18	22	150
0:20:15	24	21,6	18	22	150
0:20:16	24	21,6	18	22	150
0:20:17	24	21,6	18	22	150
0:20:18	24	21,6	18	22	150
0:20:19	24	21,7	18	22	150
0:20:20	24	21,8	18	22	150
0:20:21	24	21,8	18	22	150
0:20:22	24	21,8	18	22	150
0:20:23	24	21,8	18	22	150
0:20:24	24	21,8	18	22	150
0:20:25	24	21,8	18	22	150
0:20:26	24	21,8	18	22	150
0:20:27	24	21,8	18	22	150
0:20:28	24	21,8	18	22	150
0:20:29	24	21,8	18	22	150
0:20:30	24	21,9	18	22	150
0:20:31	24	21,9	18	22	150
0:20:32	24	21,9	18	22	150
0:20:33	24	22,0	18	22	150
0:20:34	24	22,0	18	22	150
0:20:35	24	22,0	18	22	150
0:20:36	24	22,2	18	22	150
0:20:37	24	22,3	18	22	150
0:20:38	24	22,3	18	22	150
0:20:39	24	22,3	18	22	150
0:20:40	24	22,3	18	22	150
0:20:41	24	22,3	18	22	150
0:20:42	24	22,3	18	22	150
0:20:43	24	22,3	18	21	150
0:20:44	24	22,3	18	22	150
0:20:45	24	22,3	18	21	150
0:20:46	24	22,3	18	22	150
0:20:47	24	22,3	18	22	150
0:20:48	24	22,3	18	22	150
0:20:49	24	22,3	18	22	150
0:20:50	24	22,3	18	22	150
0:20:51	24	22,2	18	22	150
0:20:52	24	22,2	18	22	150
0:20:53	24	22,2	18	22	150
0:20:54	24	22,5	18	22	150
0:20:55	24	22,6	18	22	150
0:20:56	24	22,6	18	22	150
0:20:57	24	22,6	18	22	150
0:20:58	24	22,6	18	22	150
0:20:59	24	22,6	18	22	150
0:21:00	24	22,6	18	22	150
0:21:01	24	22,6	18	22	150
0:21:02	24	22,6	18	22	150
0:21:03	24	22,6	18	22	150
0:21:04	24	22,6	18	22	150
0:21:05	24	22,6	18	22	150
0:21:06	24	22,6	18	22	150
0:21:07	24	22,6	18	22	150
0:21:08	24	22,6	18	22	150
0:21:09	24	22,6	18	22	150
0:21:10	24	22,6	18	22	150
0:21:11	24	22,6	18	22	150
0:21:12	24	22,6	18	22	150
0:21:13	24	22,6	18	22	150
0:21:14	24	22,7	18	22	150
0:21:15	24	22,8	18	22	150
0:21:16	24	22,8	18	22	150
0:21:17	24	22,8	18	22	150
0:21:18	24	22,8	18	22	150
0:21:19	24	22,8	18	22	150
0:21:20	24	22,8	18	22	150
0:21:21	24	22,8	18	22	150
0:21:22	24	22,8	18	22	150
0:21:23	24	22,8	18	22	150
0:21:24	24	22,8	18	22	150
0:21:25	24	22,8	18	22	150
0:21:26	24	22,9	18	22	150
0:21:27	24	23,0	18	22	150
0:21:28	24	23,1	18	22	150
0:21:29	24	23,1	18	22	150
0:21:30	24	23,1	18	22	150
0:21:31	24	23,1	18	22	150
0:21:32	24	23,1	18	22	150
0:21:33	24	23,1	18	22	150
0:21:34	24	23,1	18	22	150
0:21:35	24	23,1	18	22	150
0:21:36	24	23,1	18	22	150
0:21:37	24	23,1	18	22	150
0:21:38	24	23,1	18	22	150
0:21:39	24	23,1	18	22	150
0:21:40	24	23,1	18	22	150
0:21:41	24	23,2	18	22	150
0:21:42	24	23,2	18	22	150
0:21:43	24	23,2	18	22	150
0:21:44	24	23,2	18	22	150
0:21:45	24	23,2	18	22	150
0:21:46	24	23,2	18	22	150
0:21:47	24	23,2	18	22	150
0:21:48	24	23,2	18	22	150
0:21:49	24	23,2	18	22	150
0:21:50	24	23,4	18	22	150
0:21:51	24	23,5	18	21	150
0:21:52	24	23,5	18	22	150
0:21:53	24	23,5	18	22	150
0:21:54	24	23,5	18	22	150
0:21:55	24	23,6	18	22	150
0:21:56	24	23,5	18	22	150
0:21:57	24	23,5	18	22	150
0:21:58	24	23,5	18	22	150
0:21:59	24	23,5	18	22	150
0:22:00	24	23,5	18	22	150
0:22:01	24	23,5	18	22	150
0:22:02	24	23,5	18	22	150
0:22:03	24	23,5	18	22	150
0:22:04	24	23,5	18	22	150
0:22:05	24	23,5	18	22	150
0:22:06	24	23,6	18	21	150
0:22:07	24	23,7	18	22	150
0:22:08	24	23,7	18	22	150
0:22:09	24	23,7	18	21	150
0:22:10	24	23,7	18	21	150
0:22:11	24	23,7	18	22	150
0:22:12	24	23,7	18	22	150
0:22:13	24	23,8	18	22	150
0:22:14	24	24,0	18	22	150
0:22:15	24	24,1	18	22	150
0:22:16	24	24,2	18	22	150
0:22:17	24	24,2	18	22	150
0:22:18	24	24,2	18	22	150
0:22:19	24	24,2	18	22	150
0:22:20	24	24,2	18	22	150
0:22:21	24	24,2	18	22	150
0:22:22	24	24,2	18	22	150
0:22:23	24	24,1	18	22	150
0:22:24	24	24,1	18	22	150
0:22:25	24	24,1	18	22	150
0:22:26	24	24,1	18	22	150
0:22:27	24	24,1	18	22	150
0:22:28	24	24,1	18	21	150
0:22:29	24	24,1	18	22	150
0:22:30	24	24,1	18	22	150
0:22:31	24	24,1	18	22	150
0:22:32	24	24,1	18	21	150
0:22:33	24	24,1	18	22	150
0:22:34	24	24,1	18	22	150
0:22:35	24	24,1	18	22	150
0:22:36	24	24,1	18	22	150
0:22:37	24	24,1	18	22	150
0:22:38	24	24,1	18	22	150
0:22:39	24	24,2	18	22	150
0:22:40	24	24,3	18	22	150
0:22:41	24	24,3	18	21	150
0:22:42	24	24,3	18	22	150
0:22:43	24	24,3	18	22	150
0:22:44	24	24,3	18	21	150
0:22:45	24	24,3	18	22	150
0:22:46	24	24,3	18	21	150
0:22:47	24	24,3	18	21	150
0:22:48	24	24,3	18	22	150
0:22:49	24	24,3	18	22	150
0:22:50	24	24,5	18	22	150
0:22:51	24	24,5	18	22	150
0:22:52	24	24,6	18	22	150
0:22:53	24	24,6	18	22	150
0:22:54	24	24,6	18	22	150
0:22:55	24	24,6	18	22	150
0:22:56	24	24,6	18	22	150
0:22:57	24	24,6	18	21	150
0:22:58	24	24,6	18	22	150
0:22:59	24	24,6	18	22	150
0:23:00	24	24,5	18	22	150
0:23:01	24	24,5	18	22	150
0:23:02	24	24,5	18	22	150
0:23:03	24	24,5	18	21	150
0:23:04	24	24,5	18	22	150
0:23:05	24	24,5	18	22	150
0:23:06	24	24,6	18	22	150
0:23:07	24	24,9	18	22	150
0:23:08	24	25,0	18	22	150
0:23:09	24	25,0	18	22	150
0:23:10	24	25,0	18	21	150
0:23:11	24	25,0	18	21	150
0:23:12	24	25,0	18	22	150
0:23:13	24	25,0	18	22	150
0:23:14	24	25,0	18	22	150
0:23:15	24	25,0	18	22	150
0:23:16	24	25,0	18	22	150
0:23:17	24	25,0	18	22	150
0:23:18	24	25,0	18	22	150
0:23:19	24	25,0	18	21	150
0:23:20	24	25,0	18	22	150
0:23:21	24	25,0	18	21	150
0:23:22	24	25,0	18	22	150
0:23:23	24	25,0	18	22	150
0:23:24	24	25,0	18	22	150
0:23:25	24	25,0	18	21	150
0:23:26	24	25,0	18	21	150
0:23:27	24	25,0	18	21	150
0:23:28	24	25,0	18	21	150
0:23:29	24	25,0	18	22	150
0:23:30	24	25,0	18	22	150
0:23:31	24	25,3	18	21	150
0:23:32	24	25,4	18	21	150
0:23:33	24	25,4	18	22	150
0:23:34	24	25,4	18	22	150
0:23:35	24	25,4	18	22	150
0:23:36	24	25,4	18	21	150
0:23:37	24	25,4	18	22	150
0:23:38	24	25,4	18	22	150
0:23:39	24	25,4	18	21	150
0:23:40	24	25,4	18	22	150
0:23:41	24	25,4	18	21	150
0:23:42	24	25,4	18	22	150
0:23:43	24	25,4	18	21	150
0:23:44	24	25,4	18	22	150
0:23:45	24	25,4	18	21	150
0:23:46	24	25,4	18	22	150
0:23:47	24	25,4	18	22	150
0:23:48	24	25,4	18	21	150
0:23:49	24	25,4	18	22	150
0:23:50	24	25,4	18	21	150
0:23:51	24	25,4	18	22	150
0:23:52	24	25,4	18	22	150
0:23:53	24	25,4	18	22	150
0:23:54	24	25,4	18	21	150
0:23:55	24	25,6	18	22	150
0:23:56	24	25,6	18	21	150
0:23:57	24	25,6	18	22	150
0:23:58	24	25,6	18	22	150
0:23:59	24	25,6	18	22	150
0:24:00	24	25,6	18	22	150
0:24:01	24	25,6	18	22	150
0:24:02	24	25,6	18	22	150
0:24:03	24	25,6	18	21	150
0:24:04	24	25,6	18	22	150
0:24:05	24	25,8	18	21	150
0:24:06	24	25,9	18	22	150
0:24:07	24	25,9	18	22	150
0:24:08	24	25,9	18	21	150
0:24:09	23	25,9	18	22	150
0:24:10	24	25,9	18	22	150
0:24:11	24	25,9	18	21	150
0:24:12	24	25,9	18	21	150
0:24:13	24	25,9	18	21	150
0:24:14	24	25,9	18	21	150
0:24:15	24	25,9	18	22	150
0:24:16	24	25,9	18	21	150
0:24:17	23	25,9	18	21	150
0:24:18	23	25,9	18	21	150
0:24:19	24	26,1	18	21	150
0:24:20	24	26,2	18	22	150
0:24:21	23	26,3	18	22	150
0:24:22	23	26,3	18	21	150
0:24:23	23	26,3	18	22	150
0:24:24	23	26,3	18	22	150
0:24:25	23	26,3	18	21	150
0:24:26	23	26,3	18	22	150
0:24:27	23	26,3	18	22	150
0:24:28	24	26,3	18	22	150
0:24:29	23	26,3	18	21	150
0:24:30	23	26,2	18	22	150
0:24:31	23	26,2	18	21	150
0:24:32	23	26,2	18	21	150
0:24:33	23	26,2	18	21	150
0:24:34	23	26,2	18	21	150
0:24:35	23	26,2	18	22	150
0:24:36	23	26,2	18	21	150
0:24:37	23	26,2	18	22	150
0:24:38	23	26,2	18	21	150
0:24:39	23	26,2	18	21	150
0:24:40	23	26,4	18	21	150
0:24:41	23	26,5	18	22	150
0:24:42	23	26,5	18	21	150
0:24:43	23	26,5	18	22	150
0:24:44	23	26,5	18	21	150
0:24:45	23	26,5	18	21	150
0:24:46	23	26,5	18	21	150
0:24:47	23	26,5	18	22	150
0:24:48	23	26,5	18	22	150
0:24:49	23	26,5	18	21	150
0:24:50	23	26,5	18	22	150
0:24:51	23	26,5	18	21	150
0:24:52	23	26,5	18	21	150
0:24:53	23	26,5	18	21	150
0:24:54	23	26,6	18	22	150
0:24:55	23	26,8	18	21	150
0:24:56	23	26,9	18	21	150
0:24:57	23	26,9	18	21	150
0:24:58	23	26,9	18	21	150
0:24:59	23	26,9	18	21	150
0:25:00	23	26,9	18	21	150
0:25:01	23	26,9	18	22	150
0:25:02	23	26,9	18	22	150
0:25:03	23	26,9	18	21	150
0:25:04	23	26,9	18	21	150
0:25:05	23	26,9	18	22	150
0:25:06	23	26,9	18	21	150
0:25:07	23	26,9	18	21	150
0:25:08	23	26,8	18	21	150
0:25:09	23	26,8	18	21	150
0:25:10	23	26,8	18	22	150
0:25:11	23	26,8	18	21	150
0:25:12	23	26,8	18	22	150
0:25:13	23	26,8	18	21	150
0:25:14	23	27,0	18	22	150
