Repository: ProgWizer/parser

File: project-root/data/Data Acquisition/Data Acquisition/2017 year (147)/17-00043.txt (part 1 of 2)
--Test Summary--
Full Path and File Name	
Instrument Name	7322
Instrument Type	Model 7322 Consistometer - Variable Speed
Instrument Serial Number	
Test Start Date	01.03.2017
Test Start Time	9:27:01
Test Stop Date	01.03.2017
Test Stop Time	10:22:10
Test Length	0:55:09
Final Sample Time Offset	0:55:08
Controller Schedule Name	
Sampling Period	1 second
Comments	MPa 32 (30)
Information	WellID	
Information	Customer	
Information	EngName	
Information	CementClass	
Information	CementMfr	
Information	Additives	100G: 8%RD-50+0.8%FL-2+0.5%P200+3%CaCl2
Information	Density	1890
Information	BHCT	
Information	BHST	
Information	FluidLoss	
Information	JobType	
Calculated Value	Time_30Bc	0:43:17
Calculated Value	Time_70Bc	N/A
Initial Temperature (°C)	35 °C
Final Temperature (°C)	23 °C
Initial Pressure (MPa)	0,3 MPa
Final Pressure (MPa)	32,0 MPa
Initial Consistency (Bc)	16 Bc
Final Consistency (Bc)	35 Bc
Initial Wall Temperature (°C)	23 °C
Final Wall Temperature (°C)	21 °C
Initial Motor Speed (RPM)	150 RPM
Final Motor Speed (RPM)	150 RPM
--Data--
Time (HH:MM:SS)	Temperature (°C)	Pressure (MPa)	Consistency (Bc)	Wall Temperature (°C)	Motor Speed (RPM)
0:00:00	35	0,3	16	23	150
0:00:01	35	0,3	16	23	150
0:00:02	35	0,3	16	23	150
0:00:03	35	0,3	16	23	150
0:00:04	35	0,3	16	23	150
0:00:05	34	0,3	16	23	150
0:00:06	34	0,3	16	23	150
0:00:07	34	0,3	16	23	150
0:00:08	34	0,3	16	23	150
0:00:09	34	0,3	16	23	150
0:00:10	34	0,3	16	23	150
0:00:11	34	0,3	16	23	150
0:00:12	34	0,3	16	23	150
0:00:13	34	0,3	16	23	150
0:00:14	34	0,4	16	23	150
0:00:15	34	0,4	16	23	150
0:00:16	34	0,4	16	23	150
0:00:17	34	0,4	16	23	150
0:00:18	34	0,5	16	23	150
0:00:19	34	0,5	16	23	150
0:00:20	34	0,5	16	23	150
0:00:21	34	0,5	16	23	150
0:00:22	34	0,5	16	23	150
0:00:23	34	0,5	16	23	150
0:00:24	34	0,6	16	23	150
0:00:25	34	0,6	16	23	150
0:00:26	34	0,6	16	23	150
0:00:27	34	0,6	16	23	150
0:00:28	34	0,7	16	23	150
0:00:29	34	0,7	16	23	150
0:00:30	34	0,8	16	23	150
0:00:31	34	0,8	16	23	150
0:00:32	34	0,8	16	23	150
0:00:33	34	0,7	16	23	150
0:00:34	34	0,8	16	23	150
0:00:35	34	0,8	16	23	150
0:00:36	34	0,8	16	23	150
0:00:37	34	0,8	16	23	150
0:00:38	34	0,9	16	23	150
0:00:39	34	0,9	16	23	150
0:00:40	34	0,9	16	23	150
0:00:41	34	1,0	16	23	150
0:00:42	34	1,1	16	23	150
0:00:43	34	1,1	16	23	150
0:00:44	34	1,1	16	23	150
0:00:45	34	1,1	16	23	150
0:00:46	34	1,1	16	23	150
0:00:47	34	1,1	16	23	150
0:00:48	34	1,1	16	23	150
0:00:49	34	1,1	16	23	150
0:00:50	34	1,1	16	23	150
0:00:51	34	1,1	16	23	150
0:00:52	34	1,1	16	23	150
0:00:53	34	1,1	16	23	150
0:00:54	34	1,1	16	23	150
0:00:55	34	1,1	16	23	150
0:00:56	33	1,1	16	23	150
0:00:57	33	1,3	16	23	150
0:00:58	33	1,3	16	23	150
0:00:59	33	1,3	16	23	150
0:01:00	33	1,4	16	23	150
0:01:01	33	1,4	16	23	150
0:01:02	33	1,3	16	23	150
0:01:03	33	1,3	16	23	150
0:01:04	33	1,3	16	23	150
0:01:05	33	1,3	16	23	150
0:01:06	33	1,3	16	23	150
0:01:07	33	1,3	16	23	150
0:01:08	33	1,3	16	23	150
0:01:09	33	1,4	16	23	150
0:01:10	33	1,4	16	23	150
0:01:11	33	1,5	16	23	150
0:01:12	33	1,5	16	23	150
0:01:13	33	1,5	16	23	150
0:01:14	33	1,5	16	23	150
0:01:15	33	1,5	16	23	150
0:01:16	33	1,5	16	23	150
0:01:17	33	1,5	16	24	150
0:01:18	33	1,5	16	23	150
0:01:19	33	1,6	16	23	150
0:01:20	33	1,7	16	24	150
0:01:21	33	1,7	16	23	150
0:01:22	33	1,7	16	23	150
0:01:23	33	1,7	16	23	150
0:01:24	33	1,7	16	23	150
0:01:25	33	1,7	16	23	150
0:01:26	33	1,7	16	23	150
0:01:27	33	1,7	16	23	150
0:01:28	33	1,7	16	23	150
0:01:29	33	1,7	16	23	150
0:01:30	33	1,7	16	24	150
0:01:31	33	1,8	16	23	150
0:01:32	33	1,9	16	23	150
0:01:33	33	2,1	16	23	150
0:01:34	33	2,1	16	23	150
0:01:35	33	2,1	16	23	150
0:01:36	33	2,1	16	23	150
0:01:37	33	2,1	16	23	150
0:01:38	33	2,1	16	23	150
0:01:39	33	2,1	16	23	150
0:01:40	33	2,1	16	23	150
0:01:41	33	2,1	16	23	150
0:01:42	33	2,1	16	23	150
0:01:43	33	2,1	16	23	150
0:01:44	33	2,0	16	23	150
0:01:45	33	2,0	16	23	150
0:01:46	33	2,0	16	23	150
0:01:47	33	2,0	16	23	150
0:01:48	33	2,1	16	23	150
0:01:49	33	2,1	16	23	150
0:01:50	33	2,1	16	23	150
0:01:51	33	2,3	16	23	150
0:01:52	33	2,3	16	23	150
0:01:53	33	2,3	16	23	150
0:01:54	32	2,3	16	23	150
0:01:55	32	2,3	16	23	150
0:01:56	32	2,3	16	23	150
0:01:57	32	2,3	16	23	150
0:01:58	32	2,3	16	23	150
0:01:59	32	2,3	16	23	150
0:02:00	32	2,3	16	23	150
0:02:01	32	2,3	16	23	150
0:02:02	32	2,3	16	23	150
0:02:03	32	2,4	16	23	150
0:02:04	32	2,5	16	23	150
0:02:05	32	2,5	16	23	150
0:02:06	32	2,5	16	23	150
0:02:07	32	2,5	16	23	150
0:02:08	32	2,5	16	23	150
0:02:09	32	2,5	16	23	150
0:02:10	32	2,5	16	23	150
0:02:11	32	2,5	16	23	150
0:02:12	32	2,5	16	23	150
0:02:13	32	2,5	16	23	150
0:02:14	32	2,5	16	23	150
0:02:15	32	2,6	16	23	150
0:02:16	32	2,6	16	23	150
0:02:17	32	2,6	16	23	150
0:02:18	32	2,7	16	23	150
0:02:19	32	2,9	16	23	150
0:02:20	32	2,9	16	23	150
0:02:21	32	2,9	16	23	150
0:02:22	32	2,9	16	23	150
0:02:23	32	2,9	16	23	150
0:02:24	32	2,9	16	23	150
0:02:25	32	2,9	16	23	150
0:02:26	32	2,9	16	23	150
0:02:27	32	2,9	16	23	150
0:02:28	32	2,9	16	23	150
0:02:29	32	2,9	16	23	150
0:02:30	32	2,9	16	23	150
0:02:31	32	2,9	16	23	150
0:02:32	32	2,9	16	23	150
0:02:33	32	2,9	16	23	150
0:02:34	32	2,9	16	23	150
0:02:35	32	2,9	16	23	150
0:02:36	32	2,9	16	23	150
0:02:37	32	2,9	16	23	150
0:02:38	32	3,1	16	23	150
0:02:39	32	3,2	16	23	150
0:02:40	32	3,2	16	23	150
0:02:41	32	3,3	16	23	150
0:02:42	32	3,3	16	23	150
0:02:43	32	3,2	16	23	150
0:02:44	32	3,2	16	23	150
0:02:45	32	3,2	16	23	150
0:02:46	32	3,2	16	23	150
0:02:47	32	3,2	16	23	150
0:02:48	32	3,2	16	23	150
0:02:49	32	3,2	16	23	150
0:02:50	32	3,2	16	23	150
0:02:51	32	3,2	16	23	150
0:02:52	32	3,2	16	23	150
0:02:53	32	3,2	16	23	150
0:02:54	32	3,2	16	23	150
0:02:55	32	3,2	16	23	150
0:02:56	32	3,3	16	23	150
0:02:57	32	3,4	16	23	150
0:02:58	32	3,4	16	23	150
0:02:59	32	3,4	16	23	150
0:03:00	32	3,4	16	23	150
0:03:01	32	3,4	16	23	150
0:03:02	32	3,4	16	23	150
0:03:03	32	3,4	16	23	150
0:03:04	32	3,4	16	23	150
0:03:05	32	3,4	16	23	150
0:03:06	31	3,6	16	23	150
0:03:07	31	3,8	16	23	150
0:03:08	31	3,8	16	23	150
0:03:09	31	3,8	16	23	150
0:03:10	31	3,8	16	23	150
0:03:11	31	3,8	16	23	150
0:03:12	31	3,8	16	23	150
0:03:13	31	3,8	16	23	150
0:03:14	31	3,8	16	23	150
0:03:15	31	3,8	16	23	150
0:03:16	31	3,8	16	23	150
0:03:17	31	3,8	16	23	150
0:03:18	31	3,8	16	23	150
0:03:19	31	3,7	16	23	150
0:03:20	31	3,7	16	23	150
0:03:21	31	3,7	16	23	150
0:03:22	31	3,7	16	23	150
0:03:23	31	3,7	16	23	150
0:03:24	31	3,8	16	23	150
0:03:25	31	3,8	16	23	150
0:03:26	31	3,8	16	23	150
0:03:27	31	3,9	16	23	150
0:03:28	31	4,1	16	23	150
0:03:29	31	4,1	16	23	150
0:03:30	31	4,1	16	23	150
0:03:31	31	4,1	16	23	150
0:03:32	31	4,1	16	23	150
0:03:33	31	4,1	16	23	150
0:03:34	31	4,1	16	23	150
0:03:35	31	4,1	16	23	150
0:03:36	31	4,1	16	23	150
0:03:37	31	4,1	16	23	150
0:03:38	31	4,1	16	23	150
0:03:39	31	4,1	16	23	150
0:03:40	31	4,1	16	23	150
0:03:41	31	4,1	16	23	150
0:03:42	31	4,1	16	23	150
0:03:43	31	4,1	16	23	150
0:03:44	31	4,2	16	23	150
0:03:45	31	4,2	16	23	150
0:03:46	31	4,3	16	23	150
0:03:47	31	4,3	16	23	150
0:03:48	31	4,3	16	23	150
0:03:49	31	4,2	16	23	150
0:03:50	31	4,2	16	23	150
0:03:51	31	4,2	16	23	150
0:03:52	31	4,2	16	23	150
0:03:53	31	4,4	16	23	150
0:03:54	31	4,4	16	23	150
0:03:55	31	4,5	16	23	150
0:03:56	31	4,5	16	23	150
0:03:57	31	4,5	16	23	150
0:03:58	31	4,5	16	23	150
0:03:59	31	4,5	16	23	150
0:04:00	31	4,4	16	23	150
0:04:01	31	4,4	16	23	150
0:04:02	31	4,4	16	23	150
0:04:03	31	4,4	16	23	150
0:04:04	31	4,6	16	23	150
0:04:05	31	4,6	16	23	150
0:04:06	31	4,7	16	23	150
0:04:07	31	4,7	16	23	150
0:04:08	31	4,7	16	23	150
0:04:09	31	4,7	16	23	150
0:04:10	31	4,7	16	23	150
0:04:11	31	4,7	16	23	150
0:04:12	31	4,7	16	23	150
0:04:13	31	4,6	16	23	150
0:04:14	31	4,6	16	23	150
0:04:15	31	4,6	16	23	150
0:04:16	31	4,8	16	23	150
0:04:17	31	4,8	16	23	150
0:04:18	31	4,8	16	23	150
0:04:19	31	4,8	16	23	150
0:04:20	31	4,8	16	23	150
0:04:21	31	4,8	16	23	150
0:04:22	31	4,8	16	23	150
0:04:23	31	4,8	16	23	150
0:04:24	31	4,8	16	23	150
0:04:25	31	5,0	16	23	150
0:04:26	31	5,0	16	23	150
0:04:27	31	5,0	16	23	150
0:04:28	31	5,0	16	23	150
0:04:29	31	5,0	16	23	150
0:04:30	31	5,0	16	23	150
0:04:31	31	5,0	16	23	150
0:04:32	31	5,0	16	23	150
0:04:33	31	5,0	16	23	150
0:04:34	30	5,0	16	23	150
0:04:35	30	5,0	16	23	150
0:04:36	30	5,0	16	23	150
0:04:37	30	5,1	16	23	150
0:04:38	30	5,2	16	23	150
0:04:39	30	5,2	16	23	150
0:04:40	30	5,2	16	23	150
0:04:41	30	5,2	16	23	150
0:04:42	30	5,2	16	23	150
0:04:43	30	5,2	16	23	150
0:04:44	30	5,2	16	23	150
0:04:45	30	5,3	16	23	150
0:04:46	30	5,5	16	23	150
0:04:47	30	5,5	16	23	150
0:04:48	30	5,5	16	23	150
0:04:49	30	5,6	16	23	150
0:04:50	30	5,5	16	23	150
0:04:51	30	5,5	16	23	150
0:04:52	30	5,5	16	23	150
0:04:53	30	5,5	16	23	150
0:04:54	30	5,5	16	23	150
0:04:55	30	5,5	16	23	150
0:04:56	30	5,5	16	23	150
0:04:57	30	5,5	16	23	150
0:04:58	30	5,5	16	23	150
0:04:59	30	5,5	16	23	150
0:05:00	30	5,5	16	23	150
0:05:01	30	5,5	16	23	150
0:05:02	30	5,5	16	23	150
0:05:03	30	5,6	16	23	150
0:05:04	30	5,9	17	23	150
0:05:05	30	6,0	17	23	150
0:05:06	30	6,0	17	23	150
0:05:07	30	6,0	17	23	150
0:05:08	30	6,0	17	23	150
0:05:09	30	6,0	17	23	150
0:05:10	30	6,0	17	23	150
0:05:11	30	6,0	17	23	150
0:05:12	30	6,0	17	23	150
0:05:13	30	6,0	17	23	150
0:05:14	30	6,0	17	23	150
0:05:15	30	5,9	17	23	150
0:05:16	30	5,9	17	23	150
0:05:17	30	5,9	17	23	150
0:05:18	30	5,9	17	23	150
0:05:19	30	5,9	17	23	150
0:05:20	30	5,9	17	23	150
0:05:21	30	5,9	17	23	150
0:05:22	30	5,9	17	23	150
0:05:23	30	5,9	17	23	150
0:05:24	30	5,9	17	23	150
0:05:25	30	5,9	17	23	150
0:05:26	30	5,9	17	23	150
0:05:27	30	6,1	17	23	150
0:05:28	30	6,3	17	23	150
0:05:29	30	6,3	17	23	150
0:05:30	30	6,4	17	23	150
0:05:31	30	6,3	17	23	150
0:05:32	30	6,3	17	23	150
0:05:33	30	6,3	17	23	150
0:05:34	30	6,3	17	23	150
0:05:35	30	6,3	17	23	150
0:05:36	30	6,3	17	23	150
0:05:37	30	6,3	17	23	150
0:05:38	30	6,3	17	23	150
0:05:39	30	6,3	17	23	150
0:05:40	30	6,3	17	23	150
0:05:41	30	6,3	17	23	150
0:05:42	30	6,3	17	23	150
0:05:43	30	6,3	17	23	150
0:05:44	30	6,3	17	23	150
0:05:45	30	6,3	17	23	150
0:05:46	30	6,3	17	23	150
0:05:47	30	6,3	17	23	150
0:05:48	30	6,4	17	23	150
0:05:49	30	6,4	17	23	150
0:05:50	30	6,4	17	23	150
0:05:51	30	6,4	17	23	150
0:05:52	30	6,4	17	23	150
0:05:53	30	6,4	17	23	150
0:05:54	30	6,4	17	23	150
0:05:55	30	6,4	17	23	150
0:05:56	30	6,5	17	23	150
0:05:57	30	6,6	17	23	150
0:05:58	30	6,7	17	23	150
0:05:59	30	6,7	17	23	150
0:06:00	30	6,7	17	23	150
0:06:01	30	6,7	17	23	150
0:06:02	30	6,7	17	23	150
0:06:03	30	6,7	17	23	150
0:06:04	30	6,7	17	23	150
0:06:05	30	6,7	17	23	150
0:06:06	30	6,7	17	23	150
0:06:07	30	6,6	17	23	150
0:06:08	30	6,6	17	23	150
0:06:09	30	6,7	17	23	150
0:06:10	30	6,9	17	23	150
0:06:11	30	7,0	17	23	150
0:06:12	30	7,0	17	23	150
0:06:13	30	7,0	17	23	150
0:06:14	30	7,0	17	23	150
0:06:15	30	7,0	17	23	150
0:06:16	30	7,0	17	23	150
0:06:17	30	7,0	17	23	150
0:06:18	30	7,0	17	23	150
0:06:19	30	7,0	17	23	150
0:06:20	30	7,0	17	23	150
0:06:21	29	7,0	17	23	150
0:06:22	29	7,0	17	23	150
0:06:23	29	7,0	17	23	150
0:06:24	29	7,0	17	23	150
0:06:25	29	7,0	17	23	150
0:06:26	29	7,0	17	23	150
0:06:27	29	7,0	17	23	150
0:06:28	29	7,0	17	23	150
0:06:29	29	7,0	17	23	150
0:06:30	29	7,0	17	23	150
0:06:31	29	7,3	17	23	150
0:06:32	29	7,4	17	23	150
0:06:33	29	7,5	17	23	150
0:06:34	29	7,5	17	23	150
0:06:35	29	7,5	17	23	150
0:06:36	29	7,5	17	23	150
0:06:37	29	7,5	17	23	150
0:06:38	29	7,5	17	23	150
0:06:39	29	7,5	17	23	150
0:06:40	29	7,5	17	23	150
0:06:41	29	7,5	17	23	150
0:06:42	29	7,5	17	23	150
0:06:43	29	7,5	17	23	150
0:06:44	29	7,5	17	23	150
0:06:45	29	7,5	17	23	150
0:06:46	29	7,5	17	23	150
0:06:47	29	7,5	17	23	150
0:06:48	29	7,5	17	23	150
0:06:49	29	7,4	17	23	150
0:06:50	29	7,4	17	23	150
0:06:51	29	7,4	17	23	150
0:06:52	29	7,4	17	23	150
0:06:53	29	7,4	17	23	150
0:06:54	29	7,4	17	23	150
0:06:55	29	7,5	17	23	150
0:06:56	29	7,5	17	23	150
0:06:57	29	7,8	17	23	150
0:06:58	29	7,9	17	23	150
0:06:59	29	7,9	17	23	150
0:07:00	29	7,9	17	23	150
0:07:01	29	7,9	17	23	150
0:07:02	29	7,9	17	23	150
0:07:03	29	7,9	17	23	150
0:07:04	29	7,9	17	23	150
0:07:05	29	7,9	17	23	150
0:07:06	29	7,9	17	23	150
0:07:07	29	7,9	17	23	150
0:07:08	29	7,9	17	23	150
0:07:09	29	7,9	17	23	150
0:07:10	29	7,9	17	23	150
0:07:11	29	7,9	17	23	150
0:07:12	29	7,9	17	23	150
0:07:13	29	7,9	17	23	150
0:07:14	29	7,9	17	23	150
0:07:15	29	7,9	17	23	150
0:07:16	29	7,9	17	23	150
0:07:17	29	7,9	17	23	150
0:07:18	29	7,9	17	23	150
0:07:19	29	7,9	17	23	150
0:07:20	29	7,9	17	23	150
0:07:21	29	8,1	17	23	150
0:07:22	29	8,3	17	23	150
0:07:23	29	8,4	17	23	150
0:07:24	29	8,4	17	23	150
0:07:25	29	8,4	17	23	150
0:07:26	29	8,4	17	23	150
0:07:27	29	8,4	17	23	150
0:07:28	29	8,4	17	23	150
0:07:29	29	8,4	17	23	150
0:07:30	29	8,4	17	23	150
0:07:31	29	8,4	17	23	150
0:07:32	29	8,3	17	23	150
0:07:33	29	8,3	17	23	150
0:07:34	29	8,3	17	23	150
0:07:35	29	8,3	17	23	150
0:07:36	29	8,3	17	23	150
0:07:37	29	8,3	17	23	150
0:07:38	29	8,3	17	23	150
0:07:39	29	8,3	17	23	150
0:07:40	29	8,3	17	23	150
0:07:41	29	8,3	17	23	150
0:07:42	29	8,3	17	23	150
0:07:43	29	8,3	17	23	150
0:07:44	29	8,3	17	23	150
0:07:45	29	8,3	17	23	150
0:07:46	29	8,4	17	23	150
0:07:47	29	8,6	17	23	150
0:07:48	29	8,7	17	23	150
0:07:49	29	8,7	17	23	150
0:07:50	29	8,7	17	23	150
0:07:51	29	8,7	17	23	150
0:07:52	29	8,7	17	23	150
0:07:53	29	8,7	17	23	150
0:07:54	29	8,7	17	23	150
0:07:55	29	8,7	17	23	150
0:07:56	29	8,7	17	23	150
0:07:57	29	8,6	17	23	150
0:07:58	29	8,6	17	23	150
0:07:59	29	8,6	17	23	150
0:08:00	29	8,6	17	23	150
0:08:01	29	8,6	17	23	150
0:08:02	29	8,7	17	23	150
0:08:03	29	8,8	17	23	150
0:08:04	29	8,8	17	23	150
0:08:05	29	8,8	17	23	150
0:08:06	29	8,8	17	23	150
0:08:07	29	8,8	17	23	150
0:08:08	29	8,8	17	23	150
0:08:09	29	8,8	17	23	150
0:08:10	29	8,8	17	23	150
0:08:11	29	8,9	17	23	150
0:08:12	29	9,1	17	23	150
0:08:13	29	9,1	17	23	150
0:08:14	29	9,1	17	23	150
0:08:15	29	9,1	17	23	150
0:08:16	29	9,1	17	23	150
0:08:17	29	9,1	17	23	150
0:08:18	29	9,1	17	23	150
0:08:19	29	9,1	17	23	150
0:08:20	29	9,1	17	23	150
0:08:21	29	9,1	17	23	150
0:08:22	29	9,1	17	23	150
0:08:23	29	9,1	17	23	150
0:08:24	29	9,1	17	23	150
0:08:25	29	9,1	17	23	150
0:08:26	29	9,1	17	23	150
0:08:27	29	9,1	17	23	150
0:08:28	29	9,1	17	23	150
0:08:29	29	9,2	17	23	150
0:08:30	29	9,2	17	23	150
0:08:31	29	9,2	17	23	150
0:08:32	29	9,2	17	23	150
0:08:33	28	9,5	17	23	150
0:08:34	28	9,6	17	23	150
0:08:35	28	9,6	17	23	150
0:08:36	28	9,6	17	23	150
0:08:37	28	9,6	17	23	150
0:08:38	28	9,6	17	23	150
0:08:39	28	9,6	17	23	150
0:08:40	28	9,6	17	23	150
0:08:41	28	9,6	17	23	150
0:08:42	28	9,6	17	23	150
0:08:43	28	9,6	17	23	150
0:08:44	28	9,6	17	23	150
0:08:45	28	9,6	17	23	150
0:08:46	28	9,6	17	23	150
0:08:47	28	9,6	17	23	150
0:08:48	28	9,6	17	23	150
0:08:49	28	9,6	17	23	150
0:08:50	28	9,6	17	23	150
0:08:51	28	9,6	17	23	150
0:08:52	28	9,6	17	23	150
0:08:53	28	9,6	17	23	150
0:08:54	28	9,6	17	23	150
0:08:55	28	9,6	17	23	150
0:08:56	28	9,6	17	23	150
0:08:57	28	9,6	17	23	150
0:08:58	28	9,8	17	23	150
0:08:59	28	9,9	17	23	150
0:09:00	28	9,9	17	23	150
0:09:01	28	9,9	17	23	150
0:09:02	28	9,9	17	23	150
0:09:03	28	9,9	17	23	150
0:09:04	28	9,9	17	23	150
0:09:05	28	9,9	17	23	150
0:09:06	28	9,9	17	23	150
0:09:07	28	9,9	17	23	150
0:09:08	28	9,9	17	23	150
0:09:09	28	9,9	17	23	150
0:09:10	28	9,9	17	23	150
0:09:11	28	9,9	17	23	150
0:09:12	28	10,0	17	23	150
0:09:13	28	10,0	17	23	150
0:09:14	28	10,0	17	23	150
0:09:15	28	10,0	17	23	150
0:09:16	28	10,0	17	23	150
0:09:17	28	10,0	17	23	150
0:09:18	28	10,0	17	23	150
0:09:19	28	10,0	17	23	150
0:09:20	28	10,0	17	23	150
0:09:21	28	10,2	17	23	150
0:09:22	28	10,4	17	23	150
0:09:23	28	10,5	17	23	150
0:09:24	28	10,5	17	23	150
0:09:25	28	10,5	17	23	150
0:09:26	28	10,5	17	23	150
0:09:27	28	10,5	17	23	150
0:09:28	28	10,5	17	23	150
0:09:29	28	10,5	17	23	150
0:09:30	28	10,5	17	23	150
0:09:31	28	10,5	17	23	150
0:09:32	28	10,5	17	23	150
0:09:33	28	10,4	17	23	150
0:09:34	28	10,4	17	23	150
0:09:35	28	10,4	17	23	150
0:09:36	28	10,4	17	23	150
0:09:37	28	10,4	17	23	150
0:09:38	28	10,4	17	23	150
0:09:39	28	10,4	17	23	150
0:09:40	28	10,4	17	23	150
0:09:41	28	10,4	17	23	150
0:09:42	28	10,4	17	23	150
0:09:43	28	10,4	17	23	150
0:09:44	28	10,4	17	23	150
0:09:45	28	10,4	17	23	150
0:09:46	28	10,7	17	23	150
0:09:47	28	10,8	17	23	150
0:09:48	28	10,9	17	23	150
0:09:49	28	10,9	17	23	150
0:09:50	28	10,9	17	23	150
0:09:51	28	10,9	17	23	150
0:09:52	28	10,9	17	23	150
0:09:53	28	10,9	17	23	150
0:09:54	28	10,9	17	23	150
0:09:55	28	10,9	17	23	150
0:09:56	28	10,8	17	23	150
0:09:57	28	10,8	17	23	150
0:09:58	28	10,8	17	23	150
0:09:59	28	10,8	17	23	150
0:10:00	28	10,8	17	23	150
0:10:01	28	10,8	17	23	150
0:10:02	28	10,8	17	23	150
0:10:03	28	10,8	17	23	150
0:10:04	28	10,8	17	23	150
0:10:05	28	10,8	17	23	150
0:10:06	28	10,8	17	23	150
0:10:07	28	10,9	17	23	150
0:10:08	28	10,9	17	23	150
0:10:09	28	11,1	17	23	150
0:10:10	28	11,2	17	23	150
0:10:11	28	11,3	17	23	150
0:10:12	28	11,3	17	23	150
0:10:13	28	11,3	17	23	150
0:10:14	28	11,3	17	23	150
0:10:15	28	11,3	17	23	150
0:10:16	28	11,3	17	23	150
0:10:17	28	11,3	17	23	150
0:10:18	28	11,3	17	23	150
0:10:19	28	11,3	17	23	150
0:10:20	28	11,3	17	23	150
0:10:21	28	11,3	17	23	150
0:10:22	28	11,2	17	23	150
0:10:23	28	11,2	17	23	150
0:10:24	28	11,2	17	23	150
0:10:25	28	11,2	17	23	150
0:10:26	28	11,2	17	23	150
0:10:27	28	11,2	17	23	150
0:10:28	28	11,2	17	23	150
0:10:29	28	11,2	17	23	150
0:10:30	28	11,3	17	23	150
0:10:31	28	11,3	17	23	150
0:10:32	28	11,5	17	23	150
0:10:33	28	11,6	17	23	150
0:10:34	28	11,6	17	23	150
0:10:35	28	11,7	17	23	150
0:10:36	28	11,7	17	23	150
0:10:37	28	11,7	17	23	150
0:10:38	28	11,7	17	23	150
0:10:39	28	11,7	17	23	150
0:10:40	28	11,6	17	23	150
0:10:41	28	11,6	17	23	150
0:10:42	28	11,6	17	23	150
0:10:43	28	11,6	17	23	150
0:10:44	28	11,6	17	23	150
0:10:45	28	11,6	17	23	150
0:10:46	28	11,6	17	23	150
0:10:47	28	11,6	17	23	150
0:10:48	28	11,6	17	23	150
0:10:49	28	11,6	17	23	150
0:10:50	28	11,6	17	23	150
0:10:51	28	11,7	17	23	150
0:10:52	28	11,7	17	23	150
0:10:53	28	11,7	17	23	150
0:10:54	28	11,7	17	23	150
0:10:55	28	11,9	17	23	150
0:10:56	28	12,1	17	23	150
0:10:57	28	12,2	17	23	150
0:10:58	28	12,2	17	23	150
0:10:59	28	12,2	17	23	150
0:11:00	28	12,2	17	23	150
0:11:01	28	12,2	17	23	150
0:11:02	28	12,2	17	23	150
0:11:03	28	12,2	17	23	150
0:11:04	28	12,2	17	23	150
0:11:05	28	12,2	17	23	150
0:11:06	28	12,2	17	23	150
0:11:07	28	12,2	17	23	150
0:11:08	28	12,2	17	23	150
0:11:09	27	12,2	17	23	150
0:11:10	27	12,2	17	23	150
0:11:11	27	12,1	17	23	150
0:11:12	27	12,1	17	23	150
0:11:13	27	12,1	17	23	150
0:11:14	27	12,1	17	23	150
0:11:15	27	12,1	17	23	150
0:11:16	27	12,1	17	23	150
0:11:17	27	12,1	17	23	150
0:11:18	27	12,1	17	22	150
0:11:19	27	12,1	17	23	150
0:11:20	27	12,4	17	23	150
0:11:21	27	12,5	17	23	150
0:11:22	27	12,6	17	23	150
0:11:23	27	12,6	17	23	150
0:11:24	27	12,6	17	23	150
0:11:25	27	12,6	17	23	150
0:11:26	27	12,6	17	23	150
0:11:27	27	12,6	17	23	150
0:11:28	27	12,6	17	23	150
0:11:29	27	12,6	17	23	150
0:11:30	27	12,6	17	23	150
0:11:31	27	12,6	17	23	150
0:11:32	27	12,6	17	23	150
0:11:33	27	12,6	17	23	150
0:11:34	27	12,6	17	23	150
0:11:35	27	12,6	17	23	150
0:11:36	27	12,5	17	23	150
0:11:37	27	12,5	17	23	150
0:11:38	27	12,5	17	23	150
0:11:39	27	12,5	17	23	150
0:11:40	27	12,5	17	23	150
0:11:41	27	12,5	17	22	150
0:11:42	27	12,5	17	23	150
0:11:43	27	12,8	17	23	150
0:11:44	27	12,9	17	23	150
0:11:45	27	13,0	17	22	150
0:11:46	27	13,0	17	23	150
0:11:47	27	13,0	17	23	150
0:11:48	27	13,0	17	23	150
0:11:49	27	13,0	17	23	150
0:11:50	27	13,0	17	23	150
0:11:51	27	13,0	17	23	150
0:11:52	27	13,0	17	22	150
0:11:53	27	13,0	17	23	150
0:11:54	27	13,0	17	22	150
0:11:55	27	13,0	17	23	150
0:11:56	27	13,0	17	22	150
0:11:57	27	13,0	17	23	150
0:11:58	27	13,0	17	22	150
0:11:59	27	13,0	17	23	150
0:12:00	27	13,0	17	23	150
0:12:01	27	13,0	17	23	150
0:12:02	27	12,9	17	22	150
0:12:03	27	12,9	17	23	150
0:12:04	27	12,9	17	23	150
0:12:05	27	12,9	17	23	150
0:12:06	27	13,0	17	23	150
0:12:07	27	13,0	17	23	150
0:12:08	27	13,0	17	23	150
0:12:09	27	13,0	17	23	150
0:12:10	27	13,1	17	23	150
0:12:11	27	13,3	17	23	150
0:12:12	27	13,4	17	23	150
0:12:13	27	13,4	17	23	150
0:12:14	27	13,4	17	23	150
0:12:15	27	13,4	17	23	150
0:12:16	27	13,4	17	23	150
0:12:17	27	13,4	17	22	150
0:12:18	27	13,4	17	23	150
0:12:19	27	13,4	17	23	150
0:12:20	27	13,4	17	23	150
0:12:21	27	13,4	17	23	150
0:12:22	27	13,4	17	23	150
0:12:23	27	13,4	17	23	150
0:12:24	27	13,4	17	22	150
0:12:25	27	13,4	17	23	150
0:12:26	27	13,4	17	23	150
0:12:27	27	13,4	17	22	150
0:12:28	27	13,4	17	22	150
0:12:29	27	13,4	17	23	150
0:12:30	27	13,4	17	22	150
0:12:31	27	13,4	17	22	150
0:12:32	27	13,4	17	23	150
0:12:33	27	13,6	17	22	150
0:12:34	27	13,8	17	23	150
0:12:35	27	13,8	17	22	150
0:12:36	27	13,8	17	22	150
0:12:37	27	13,8	17	23	150
0:12:38	27	13,8	17	22	150
0:12:39	27	13,8	17	23	150
0:12:40	27	13,8	17	22	150
0:12:41	27	13,8	17	23	150
0:12:42	27	13,8	17	22	150
0:12:43	27	13,8	17	22	150
0:12:44	27	13,8	17	22	150
0:12:45	27	13,8	17	23	150
0:12:46	27	13,8	17	22	150
0:12:47	27	13,8	17	22	150
0:12:48	27	13,8	17	23	150
0:12:49	27	13,8	17	22	150
0:12:50	27	13,8	17	22	150
0:12:51	27	13,8	17	23	150
0:12:52	27	13,8	17	23	150
0:12:53	27	13,8	17	22	150
0:12:54	27	13,8	17	22	150
0:12:55	27	13,8	17	22	150
0:12:56	27	14,0	17	23	150
0:12:57	27	14,2	17	22	150
0:12:58	27	14,2	17	22	150
0:12:59	27	14,2	17	23	150
0:13:00	27	14,2	17	22	150
0:13:01	27	14,2	17	23	150
0:13:02	27	14,2	17	22	150
0:13:03	27	14,2	17	23	150
0:13:04	27	14,2	17	22	150
0:13:05	27	14,2	17	22	150
0:13:06	27	14,2	17	23	150
0:13:07	27	14,2	17	23	150
0:13:08	27	14,2	17	22	150
0:13:09	27	14,2	17	22	150
0:13:10	27	14,2	17	22	150
0:13:11	27	14,2	17	22	150
0:13:12	27	14,2	17	23	150
0:13:13	27	14,2	17	23	150
0:13:14	27	14,2	17	23	150
0:13:15	27	14,2	17	22	150
0:13:16	27	14,2	17	23	150
0:13:17	27	14,2	17	22	150
0:13:18	27	14,2	17	22	150
0:13:19	27	14,3	17	22	150
0:13:20	27	14,5	17	23	150
0:13:21	27	14,6	17	23	150
0:13:22	27	14,7	18	22	150
0:13:23	27	14,7	18	22	150
0:13:24	27	14,7	18	22	150
0:13:25	27	14,7	18	22	150
0:13:26	27	14,7	17	22	150
0:13:27	27	14,7	17	23	150
0:13:28	27	14,6	17	23	150
0:13:29	27	14,6	17	22	150
0:13:30	27	14,6	17	22	150
0:13:31	27	14,6	17	22	150
0:13:32	27	14,6	17	23	150
0:13:33	27	14,6	17	22	150
0:13:34	27	14,6	17	22	150
0:13:35	27	14,6	17	22	150
0:13:36	27	14,6	17	23	150
0:13:37	27	14,6	17	22	150
0:13:38	27	14,6	17	22	150
0:13:39	27	14,6	17	22	150
0:13:40	27	14,6	17	22	150
0:13:41	27	14,6	17	22	150
0:13:42	27	14,6	17	22	150
0:13:43	27	14,7	17	23	150
0:13:44	27	15,0	18	22	150
0:13:45	27	15,0	18	22	150
0:13:46	27	15,1	18	22	150
0:13:47	27	15,1	18	22	150
0:13:48	27	15,1	18	22	150
0:13:49	27	15,1	18	22	150
0:13:50	27	15,1	18	22	150
0:13:51	27	15,1	18	22	150
0:13:52	27	15,1	17	22	150
0:13:53	27	15,1	18	22	150
0:13:54	27	15,1	17	23	150
0:13:55	27	15,1	18	22	150
0:13:56	27	15,0	18	22	150
0:13:57	27	15,0	18	22	150
0:13:58	27	15,0	18	22	150
0:13:59	27	15,0	18	22	150
0:14:00	27	15,0	17	22	150
0:14:01	27	15,0	17	22	150
0:14:02	27	15,0	18	22	150
0:14:03	27	15,0	18	22	150
0:14:04	27	15,0	17	22	150
0:14:05	27	15,0	17	23	150
0:14:06	27	15,0	17	22	150
0:14:07	27	15,3	18	22	150
0:14:08	27	15,4	18	22	150
0:14:09	27	15,5	18	22	150
0:14:10	27	15,5	18	22	150
0:14:11	27	15,5	18	22	150
0:14:12	27	15,5	18	22	150
0:14:13	27	15,5	18	22	150
0:14:14	27	15,5	18	22	150
0:14:15	27	15,5	18	22	150
0:14:16	27	15,5	18	22	150
0:14:17	27	15,5	18	22	150
0:14:18	27	15,5	18	22	150
0:14:19	27	15,5	18	22	150
0:14:20	27	15,5	18	22	150
0:14:21	27	15,5	18	22	150
0:14:22	27	15,5	18	22	150
0:14:23	27	15,5	18	22	150
0:14:24	27	15,4	18	22	150
0:14:25	27	15,4	18	22	150
0:14:26	27	15,4	18	22	150
0:14:27	27	15,4	18	22	150
0:14:28	27	15,4	18	22	150
0:14:29	27	15,4	18	22	150
0:14:30	26	15,5	18	22	150
0:14:31	26	15,8	18	22	150
0:14:32	26	15,9	18	22	150
0:14:33	26	15,9	18	22	150
0:14:34	26	15,9	18	22	150
0:14:35	26	15,9	18	22	150
0:14:36	26	15,9	18	22	150
0:14:37	26	15,9	18	22	150
0:14:38	26	15,9	18	22	150
0:14:39	26	15,9	18	22	150
0:14:40	26	15,9	18	22	150
0:14:41	26	15,9	18	22	150
0:14:42	26	15,9	18	22	150
0:14:43	26	15,9	18	22	150
0:14:44	26	15,9	18	22	150
0:14:45	26	15,9	18	22	150
0:14:46	26	15,9	18	22	150
0:14:47	26	15,9	18	22	150
0:14:48	26	15,9	18	22	150
0:14:49	26	15,9	18	22	150
0:14:50	26	15,8	18	22	150
0:14:51	26	15,8	18	22	150
0:14:52	26	15,8	18	22	150
0:14:53	26	15,8	18	22	150
0:14:54	26	15,9	18	22	150
0:14:55	26	16,0	18	22	150
0:14:56	26	16,0	18	22	150
0:14:57	26	16,0	18	22	150
0:14:58	26	16,1	18	22	150
0:14:59	26	16,1	18	22	150
0:15:00	26	16,1	18	22	150
0:15:01	26	16,1	18	22	150
0:15:02	26	16,1	18	22	150
0:15:03	26	16,1	18	22	150
0:15:04	26	16,1	18	22	150
0:15:05	26	16,2	18	22	150
0:15:06	26	16,3	18	22	150
0:15:07	26	16,3	18	22	150
0:15:08	26	16,3	18	22	150
0:15:09	26	16,3	18	22	150
0:15:10	26	16,3	18	22	150
0:15:11	26	16,3	18	22	150
0:15:12	26	16,3	18	22	150
0:15:13	26	16,3	18	22	150
0:15:14	26	16,3	18	22	150
0:15:15	26	16,3	18	22	150
0:15:16	26	16,4	18	22	150
0:15:17	26	16,4	18	22	150
0:15:18	26	16,4	18	22	150
0:15:19	26	16,4	18	22	150
0:15:20	26	16,5	18	22	150
0:15:21	26	16,7	18	22	150
0:15:22	26	16,8	18	22	150
0:15:23	26	16,8	18	22	150
0:15:24	26	16,8	18	22	150
0:15:25	26	16,8	18	22	150
0:15:26	26	16,8	18	22	150
0:15:27	26	16,8	18	22	150
0:15:28	26	16,8	18	22	150
0:15:29	26	16,8	18	22	150
0:15:30	26	16,8	18	22	150
0:15:31	26	16,8	18	22	150
0:15:32	26	16,8	18	22	150
0:15:33	26	16,8	18	22	150
0:15:34	26	16,8	18	22	150
0:15:35	26	16,8	18	22	150
0:15:36	26	16,8	18	22	150
0:15:37	26	16,8	18	22	150
0:15:38	26	16,8	18	22	150
0:15:39	26	16,8	18	22	150
0:15:40	26	16,8	18	22	150
0:15:41	26	16,8	18	22	150
0:15:42	26	16,8	18	22	150
0:15:43	26	16,8	18	22	150
0:15:44	26	16,8	18	22	150
0:15:45	26	16,8	18	22	150
0:15:46	26	17,0	18	22	150
0:15:47	26	17,1	18	22	150
0:15:48	26	17,2	18	22	150
0:15:49	26	17,2	18	22	150
0:15:50	26	17,2	18	22	150
0:15:51	26	17,2	18	22	150
0:15:52	26	17,2	18	22	150
0:15:53	26	17,2	18	22	150
0:15:54	26	17,2	18	22	150
0:15:55	26	17,2	18	22	150
0:15:56	26	17,1	18	22	150
0:15:57	26	17,1	18	22	150
0:15:58	26	17,1	18	22	150
0:15:59	26	17,1	18	22	150
0:16:00	26	17,1	18	22	150
0:16:01	26	17,1	18	22	150
0:16:02	26	17,1	18	22	150
0:16:03	26	17,1	18	22	150
0:16:04	26	17,2	18	22	150
0:16:05	26	17,2	18	22	150
0:16:06	26	17,2	18	22	150
0:16:07	26	17,2	18	22	150
0:16:08	26	17,4	18	22	150
0:16:09	26	17,6	18	22	150
0:16:10	26	17,7	18	22	150
0:16:11	26	17,7	18	22	150
0:16:12	26	17,7	18	22	150
0:16:13	26	17,7	18	22	150
0:16:14	26	17,7	18	22	150
0:16:15	26	17,7	18	22	150
0:16:16	26	17,7	18	22	150
0:16:17	26	17,7	18	22	150
0:16:18	26	17,7	18	22	150
0:16:19	26	17,7	18	22	150
0:16:20	26	17,7	18	22	150
0:16:21	26	17,7	18	22	150
0:16:22	26	17,6	18	22	150
0:16:23	26	17,6	18	22	150
0:16:24	26	17,6	18	22	150
0:16:25	26	17,6	18	22	150
0:16:26	26	17,6	18	22	150
0:16:27	26	17,6	18	22	150
0:16:28	26	17,6	18	22	150
0:16:29	26	17,6	18	22	150
0:16:30	26	17,6	18	22	150
0:16:31	26	17,6	18	22	150
0:16:32	26	17,6	18	22	150
0:16:33	26	17,6	18	22	150
0:16:34	26	17,6	18	22	150
0:16:35	26	17,8	18	22	150
0:16:36	26	17,9	18	22	150
0:16:37	26	17,9	18	22	150
0:16:38	26	17,9	18	22	150
0:16:39	26	17,9	18	22	150
0:16:40	26	17,9	18	22	150
0:16:41	26	17,9	18	22	150
0:16:42	26	17,9	18	22	150
0:16:43	26	17,9	18	22	150
0:16:44	26	17,9	18	22	150
0:16:45	26	17,9	18	22	150
0:16:46	26	17,9	18	22	150
0:16:47	26	17,9	18	22	150
0:16:48	26	17,9	18	22	150
0:16:49	26	18,0	18	22	150
0:16:50	26	18,1	18	22	150
0:16:51	26	18,1	18	22	150
0:16:52	26	18,1	18	22	150
0:16:53	26	18,1	18	22	150
0:16:54	26	18,1	18	22	150
0:16:55	26	18,1	18	22	150
0:16:56	26	18,1	18	22	150
0:16:57	26	18,1	18	22	150
0:16:58	26	18,1	18	22	150
0:16:59	26	18,3	18	22	150
0:17:00	26	18,4	18	22	150
0:17:01	26	18,4	18	22	150
0:17:02	26	18,4	18	22	150
0:17:03	26	18,4	18	22	150
0:17:04	26	18,4	18	22	150
0:17:05	26	18,4	18	22	150
0:17:06	26	18,4	18	22	150
0:17:07	26	18,4	18	22	150
0:17:08	26	18,4	18	22	150
0:17:09	26	18,4	18	22	150
0:17:10	26	18,4	18	22	150
0:17:11	26	18,4	18	22	150
0:17:12	26	18,4	18	22	150
0:17:13	26	18,4	18	22	150
0:17:14	26	18,4	18	22	150
0:17:15	26	18,4	18	22	150
0:17:16	26	18,5	18	22	150
0:17:17	26	18,5	18	22	150
0:17:18	26	18,5	18	22	150
0:17:19	26	18,5	18	22	150
0:17:20	26	18,5	18	22	150
0:17:21	26	18,6	18	22	150
0:17:22	26	18,8	18	22	150
0:17:23	26	18,9	18	22	150
0:17:24	26	18,9	18	22	150
0:17:25	26	18,9	18	22	150
0:17:26	26	18,9	18	22	150
0:17:27	26	18,9	18	22	150
0:17:28	26	18,9	18	22	150
0:17:29	26	18,9	18	22	150
0:17:30	26	18,9	18	22	150
0:17:31	26	18,9	18	22	150
0:17:32	26	18,9	18	22	150
0:17:33	26	18,9	18	22	150
0:17:34	26	18,9	18	22	150
0:17:35	26	18,9	18	22	150
0:17:36	26	18,9	18	22	150
0:17:37	26	18,9	18	22	150
0:17:38	26	18,9	18	22	150
0:17:39	26	18,9	18	22	150
0:17:40	26	18,9	18	22	150
0:17:41	26	18,9	18	22	150
0:17:42	26	18,9	18	22	150
0:17:43	26	18,9	18	22	150
0:17:44	26	18,9	18	22	150
0:17:45	26	18,9	18	22	150
0:17:46	26	18,9	18	22	150
0:17:47	26	19,2	18	22	150
0:17:48	26	19,2	18	22	150
0:17:49	26	19,3	18	22	150
0:17:50	26	19,3	18	22	150
0:17:51	26	19,3	18	22	150
0:17:52	26	19,3	18	22	150
0:17:53	26	19,3	18	22	150
0:17:54	26	19,3	18	22	150
0:17:55	26	19,3	18	22	150
0:17:56	26	19,3	18	22	150
0:17:57	26	19,3	18	22	150
0:17:58	26	19,3	18	22	150
0:17:59	26	19,3	18	22	150
0:18:00	26	19,3	18	22	150
0:18:01	26	19,3	18	22	150
0:18:02	26	19,3	18	22	150
0:18:03	26	19,2	18	22	150
0:18:04	26	19,3	18	22	150
0:18:05	26	19,4	18	22	150
0:18:06	26	19,4	18	22	150
0:18:07	26	19,4	18	22	150
0:18:08	26	19,4	18	22	150
0:18:09	26	19,4	18	22	150
0:18:10	26	19,4	18	22	150
0:18:11	26	19,6	18	22	150
0:18:12	26	19,7	18	22	150
0:18:13	26	19,8	18	22	150
0:18:14	26	19,8	18	22	150
0:18:15	26	19,8	18	22	150
0:18:16	26	19,8	18	22	150
0:18:17	26	19,8	18	22	150
0:18:18	26	19,8	18	22	150
0:18:19	26	19,8	18	22	150
0:18:20	26	19,8	18	22	150
0:18:21	26	19,7	18	22	150
0:18:22	26	19,7	18	22	150
0:18:23	26	19,7	18	22	150
0:18:24	26	19,7	18	22	150
0:18:25	26	19,7	18	22	150
0:18:26	26	19,7	18	22	150
0:18:27	26	19,7	18	22	150
0:18:28	26	19,7	18	22	150
0:18:29	26	19,7	18	22	150
0:18:30	26	19,7	18	22	150
0:18:31	26	19,8	18	22	150
0:18:32	26	19,8	18	22	150
0:18:33	26	19,8	18	22	150
0:18:34	26	19,8	18	22	150
0:18:35	26	19,8	18	22	150
0:18:36	26	20,0	18	22	150
0:18:37	26	20,1	18	22	150
0:18:38	26	20,1	18	22	150
0:18:39	26	20,1	18	22	150
0:18:40	26	20,1	18	22	150
0:18:41	26	20,1	18	22	150
0:18:42	26	20,1	18	22	150
0:18:43	25	20,1	18	22	150
0:18:44	25	20,1	18	22	150
0:18:45	26	20,1	18	22	150
0:18:46	26	20,1	18	22	150
0:18:47	25	20,1	18	22	150
0:18:48	26	20,1	18	22	150
0:18:49	25	20,1	18	22	150
0:18:50	25	20,1	18	22	150
0:18:51	25	20,1	18	22	150
0:18:52	25	20,2	18	22	150
0:18:53	25	20,2	18	22	150
0:18:54	25	20,2	18	22	150
0:18:55	25	20,2	18	22	150
0:18:56	25	20,2	18	22	150
0:18:57	25	20,2	18	22	150
0:18:58	25	20,2	18	22	150
0:18:59	25	20,2	18	22	150
0:19:00	25	20,4	18	22	150
0:19:01	25	20,6	18	22	150
0:19:02	25	20,7	18	22	150
0:19:03	25	20,7	18	22	150
0:19:04	25	20,7	18	22	150
0:19:05	25	20,7	18	22	150
0:19:06	25	20,7	18	22	150
0:19:07	25	20,7	18	22	150
0:19:08	25	20,7	18	22	150
0:19:09	25	20,7	18	22	150
0:19:10	25	20,7	18	22	150
0:19:11	25	20,7	18	22	150
0:19:12	25	20,7	18	22	150
0:19:13	25	20,7	18	22	150
0:19:14	25	20,6	18	22	150
0:19:15	25	20,6	18	22	150
0:19:16	25	20,6	18	22	150
0:19:17	25	20,6	18	22	150
0:19:18	25	20,6	18	22	150
0:19:19	25	20,6	18	22	150
0:19:20	25	20,6	18	22	150
0:19:21	25	20,6	18	22	150
0:19:22	25	20,6	18	22	150
0:19:23	25	20,7	18	22	150
0:19:24	25	20,7	18	22	150
0:19:25	25	20,8	18	22	150
0:19:26	25	20,9	18	22	150
0:19:27	25	20,9	18	22	150
0:19:28	25	20,9	18	22	150
0:19:29	25	20,9	18	22	150
0:19:30	25	20,9	18	22	150
0:19:31	25	20,9	18	22	150
0:19:32	25	20,9	18	22	150
0:19:33	25	20,9	18	22	150
0:19:34	25	20,9	18	22	150
0:19:35	25	20,9	18	22	150
0:19:36	25	20,9	18	22	150
0:19:37	25	21,1	18	22	150
0:19:38	25	21,1	18	22	150
0:19:39	25	21,1	18	22	150
0:19:40	25	21,1	18	22	150
0:19:41	25	21,1	18	22	150
0:19:42	25	21,1	18	22	150
0:19:43	25	21,1	18	22	150
0:19:44	25	21,1	18	22	150
0:19:45	25	21,1	18	22	150
0:19:46	25	21,1	18	22	150
0:19:47	25	21,1	18	22	150
0:19:48	25	21,1	18	22	150
0:19:49	25	21,1	18	22	150
0:19:50	25	21,3	18	22	150
0:19:51	25	21,3	18	22	150
0:19:52	25	21,4	18	22	150
0:19:53	25	21,4	18	22	150
0:19:54	25	21,4	18	22	150
0:19:55	25	21,4	18	22	150
0:19:56	25	21,4	18	22	150
0:19:57	25	21,4	18	22	150
0:19:58	25	21,4	18	22	150
0:19:59	25	21,4	18	22	150
0:20:00	25	21,3	18	22	150
0:20:01	25	21,3	18	22	150
0:20:02	25	21,3	18	22	150
0:20:03	25	21,5	18	22	150
0:20:04	25	21,5	18	22	150
0:20:05	25	21,5	18	22	150
0:20:06	25	21,5	18	22	150
0:20:07	25	21,5	18	22	150
0:20:08	25	21,5	18	22	150
0:20:09	25	21,5	18	22	150
0:20:10	25	21,5	18	22	150
0:20:11	25	21,5	18	22	150
0:20:12	25	21,5	18	22	150
0:20:13	25	21,5	18	22	150
0:20:14	25	21,6	18	22	150
0:20:15	25	21,7	18	22	150
0:20:16	25	21,7	18	22	150
0:20:17	25	21,7	18	22	150
0:20:18	25	21,7	18	22	150
0:20:19	25	21,7	18	22	150
0:20:20	25	21,7	18	22	150
0:20:21	25	21,7	18	22	150
0:20:22	25	21,7	18	22	150
0:20:23	25	21,9	18	22	150
0:20:24	25	22,0	18	22	150
0:20:25	25	22,0	18	22	150
0:20:26	25	22,0	18	22	150
0:20:27	25	22,0	18	22	150
0:20:28	25	22,0	18	22	150
0:20:29	25	22,0	18	22	150
0:20:30	25	22,0	18	22	150
0:20:31	25	22,0	18	22	150
0:20:32	25	22,0	18	22	150
0:20:33	25	22,0	18	22	150
0:20:34	25	22,0	18	22	150
0:20:35	25	22,0	18	22	150
0:20:36	25	22,0	18	22	150
0:20:37	25	22,0	18	22	150
0:20:38	25	22,0	18	22	150
0:20:39	25	22,0	18	22	150
0:20:40	25	22,0	18	22	150
0:20:41	25	22,1	18	22	150
0:20:42	25	22,3	18	22	150
0:20:43	25	22,4	18	22	150
0:20:44	25	22,5	18	22	150
0:20:45	25	22,5	18	22	150
0:20:46	25	22,5	18	22	150
0:20:47	25	22,5	18	22	150
0:20:48	25	22,5	18	22	150
0:20:49	25	22,5	18	22	150
0:20:50	25	22,4	18	22	150
0:20:51	25	22,4	18	22	150
0:20:52	25	22,4	18	22	150
0:20:53	25	22,4	18	22	150
0:20:54	25	22,4	18	22	150
0:20:55	25	22,4	18	22	150
0:20:56	25	22,4	18	22	150
0:20:57	25	22,4	18	22	150
0:20:58	25	22,4	18	22	150
0:20:59	25	22,4	18	22	150
0:21:00	25	22,4	18	22	150
0:21:01	25	22,4	18	22	150
0:21:02	25	22,4	18	22	150
0:21:03	25	22,4	18	22	150
0:21:04	25	22,4	18	22	150
0:21:05	25	22,4	18	22	150
0:21:06	25	22,7	18	22	150
0:21:07	25	22,8	18	22	150
0:21:08	25	22,9	18	22	150
0:21:09	25	22,9	18	22	150
0:21:10	25	22,9	18	22	150
0:21:11	25	22,9	18	22	150
0:21:12	25	22,9	18	22	150
0:21:13	25	22,9	18	22	150
0:21:14	25	22,9	18	22	150
0:21:15	25	22,9	18	22	150
0:21:16	25	22,9	18	22	150
0:21:17	25	22,9	18	22	150
0:21:18	25	22,9	18	22	150
0:21:19	25	22,9	18	22	150
0:21:20	25	22,9	18	22	150
0:21:21	25	22,9	18	22	150
0:21:22	25	22,8	18	22	150
0:21:23	25	22,8	18	22	150
0:21:24	25	22,8	18	22	150
0:21:25	25	22,8	18	22	150
0:21:26	25	22,8	18	22	150
0:21:27	25	22,8	18	22	150
0:21:28	25	22,8	18	22	150
0:21:29	25	22,8	18	22	150
0:21:30	25	23,1	18	22	150
0:21:31	25	23,3	19	22	150
0:21:32	25	23,3	19	22	150
0:21:33	25	23,3	18	22	150
0:21:34	25	23,3	18	22	150
0:21:35	25	23,3	18	22	150
0:21:36	25	23,3	18	22	150
0:21:37	25	23,3	18	22	150
0:21:38	25	23,3	18	22	150
0:21:39	25	23,3	18	22	150
0:21:40	25	23,3	18	22	150
0:21:41	25	23,3	18	22	150
0:21:42	25	23,3	18	22	150
0:21:43	25	23,3	18	22	150
0:21:44	25	23,3	18	22	150
0:21:45	25	23,3	18	22	150
0:21:46	25	23,3	18	22	150
0:21:47	25	23,3	18	22	150
0:21:48	25	23,3	18	22	150
0:21:49	25	23,3	18	22	150
0:21:50	25	23,3	18	22	150
0:21:51	25	23,3	18	22	150
0:21:52	25	23,3	18	22	150
0:21:53	25	23,3	18	22	150
0:21:54	25	23,4	18	22	150
0:21:55	25	23,6	18	22	150
0:21:56	25	23,7	18	22	150
0:21:57	25	23,7	18	22	150
0:21:58	25	23,8	18	22	150
0:21:59	25	23,8	18	22	150
0:22:00	25	23,8	18	22	150
0:22:01	25	23,8	18	22	150
0:22:02	25	23,8	18	22	150
0:22:03	25	23,7	18	22	150
0:22:04	25	23,7	18	22	150
0:22:05	25	23,7	18	22	150
0:22:06	25	23,7	18	22	150
0:22:07	25	23,7	18	22	150
0:22:08	25	23,7	18	22	150
0:22:09	25	23,7	18	22	150
0:22:10	25	23,7	18	22	150
0:22:11	25	23,7	18	22	150
0:22:12	25	23,7	18	22	150
0:22:13	25	23,7	18	22	150
0:22:14	25	23,7	18	22	150
0:22:15	25	23,7	18	22	150
0:22:16	25	23,7	18	22	150
0:22:17	25	23,7	18	22	150
0:22:18	25	23,7	18	22	150
0:22:19	25	23,9	18	22	150
0:22:20	25	24,0	18	22	150
0:22:21	25	24,1	18	22	150
0:22:22	25	24,1	18	22	150
0:22:23	25	24,1	18	22	150
0:22:24	25	24,1	18	22	150
0:22:25	25	24,1	18	22	150
0:22:26	25	24,1	18	22	150
0:22:27	25	24,1	18	22	150
0:22:28	25	24,1	18	22	150
0:22:29	25	24,1	18	22	150
0:22:30	25	24,1	18	22	150
0:22:31	25	24,1	18	22	150
0:22:32	25	24,1	18	22	150
0:22:33	25	24,1	18	22	150
0:22:34	25	24,1	18	22	150
0:22:35	25	24,1	18	22	150
0:22:36	25	24,1	18	22	150
0:22:37	25	24,1	18	22	150
0:22:38	25	24,1	18	22	150
0:22:39	25	24,1	18	22	150
0:22:40	25	24,1	18	22	150
0:22:41	25	24,2	18	22	150
0:22:42	25	24,3	18	22	150
0:22:43	25	24,3	18	22	150
0:22:44	25	24,3	18	22	150
0:22:45	25	24,3	18	22	150
0:22:46	25	24,3	18	22	150
0:22:47	25	24,3	18	22	150
0:22:48	25	24,3	18	22	150
0:22:49	25	24,3	18	22	150
0:22:50	25	24,3	18	22	150
0:22:51	25	24,5	18	22	150
0:22:52	25	24,6	18	22	150
0:22:53	25	24,6	18	22	150
0:22:54	25	24,6	18	22	150
0:22:55	25	24,6	18	22	150
0:22:56	25	24,6	18	22	150
0:22:57	25	24,6	18	22	150
0:22:58	25	24,6	18	22	150
0:22:59	25	24,6	18	22	150
0:23:00	25	24,6	18	22	150
0:23:01	25	24,6	18	22	150
0:23:02	25	24,6	18	22	150
0:23:03	25	24,6	18	22	150
0:23:04	25	24,6	18	22	150
0:23:05	25	24,6	18	22	150
0:23:06	25	24,6	18	22	150
0:23:07	25	24,7	18	22	150
0:23:08	25	24,7	19	22	150
0:23:09	25	24,7	19	22	150
0:23:10	25	24,7	19	22	150
0:23:11	25	24,7	19	22	150
0:23:12	25	24,7	19	22	150
0:23:13	25	24,7	19	22	150
0:23:14	25	24,7	19	22	150
0:23:15	25	24,9	19	22	150
0:23:16	25	25,0	19	22	150
0:23:17	25	25,1	19	22	150
0:23:18	25	25,1	19	22	150
0:23:19	25	25,1	19	22	150
0:23:20	25	25,0	19	22	150
0:23:21	25	25,0	19	22	150
0:23:22	25	25,0	19	22	150
0:23:23	25	25,0	19	22	150
0:23:24	25	25,0	19	22	150
0:23:25	25	25,0	19	22	150
0:23:26	25	25,0	19	22	150
0:23:27	25	25,0	19	22	150
0:23:28	25	25,0	19	22	150
0:23:29	25	25,0	19	22	150
0:23:30	25	25,0	19	22	150
0:23:31	25	25,0	19	22	150
0:23:32	25	25,1	19	22	150
0:23:33	25	25,1	19	22	150
0:23:34	25	25,1	19	22	150
0:23:35	25	25,3	19	22	150
0:23:36	25	25,4	19	22	150
0:23:37	25	25,5	19	22	150
0:23:38	25	25,5	19	22	150
0:23:39	25	25,5	19	22	150
0:23:40	25	25,5	19	22	150
0:23:41	25	25,5	19	22	150
0:23:42	25	25,5	19	22	150
0:23:43	25	25,5	19	22	150
0:23:44	25	25,5	19	22	150
0:23:45	25	25,5	19	22	150
0:23:46	25	25,5	19	22	150
0:23:47	25	25,5	19	22	150
0:23:48	25	25,5	19	22	150
0:23:49	25	25,5	19	22	150
0:23:50	25	25,5	19	22	150
0:23:51	25	25,5	19	22	150
0:23:52	25	25,5	19	22	150
0:23:53	25	25,5	19	22	150
0:23:54	25	25,5	19	22	150
0:23:55	25	25,4	19	22	150
0:23:56	25	25,4	19	22	150
0:23:57	25	25,4	19	22	150
0:23:58	25	25,5	19	22	150
0:23:59	25	25,8	19	22	150
0:24:00	25	25,9	19	22	150
0:24:01	25	25,9	19	22	150
0:24:02	25	25,9	19	22	150
0:24:03	25	25,9	19	22	150
0:24:04	25	25,9	19	22	150
0:24:05	25	25,9	19	22	150
0:24:06	25	25,9	19	22	150
0:24:07	25	25,9	19	22	150
0:24:08	25	25,9	19	22	150
0:24:09	25	25,9	19	22	150
0:24:10	25	25,9	19	22	150
0:24:11	25	25,9	19	22	150
0:24:12	25	25,9	19	22	150
0:24:13	25	25,9	19	22	150
0:24:14	25	25,9	19	22	150
0:24:15	25	25,9	19	22	150
0:24:16	25	25,9	19	22	150
0:24:17	25	25,9	19	22	150
0:24:18	25	25,9	19	22	150
0:24:19	25	25,9	19	22	150
0:24:20	25	25,9	19	22	150
0:24:21	25	25,9	19	22	150
0:24:22	25	25,9	19	22	150
0:24:23	25	26,1	19	22	150
0:24:24	25	26,3	19	22	150
0:24:25	25	26,4	19	22	150
0:24:26	25	26,4	19	22	150
0:24:27	25	26,4	19	22	150
0:24:28	25	26,4	19	22	150
0:24:29	25	26,4	19	22	150
0:24:30	25	26,4	19	22	150
0:24:31	25	26,4	19	22	150
0:24:32	25	26,4	19	22	150
0:24:33	25	26,4	19	22	150
0:24:34	25	26,4	19	22	150
0:24:35	25	26,4	19	22	150
0:24:36	25	26,4	19	22	150
0:24:37	25	26,3	19	22	150
0:24:38	25	26,3	19	22	150
0:24:39	25	26,3	19	22	150
0:24:40	25	26,3	19	22	150
0:24:41	25	26,3	19	22	150
0:24:42	25	26,3	19	22	150
0:24:43	25	26,3	19	22	150
0:24:44	25	26,3	19	22	150
0:24:45	25	26,3	19	22	150
0:24:46	25	26,3	19	22	150
0:24:47	25	26,3	19	22	150
0:24:48	25	26,6	19	22	150
0:24:49	24	26,7	19	22	150
0:24:50	25	26,8	19	22	150
0:24:51	25	26,8	19	22	150
0:24:52	25	26,8	19	22	150
0:24:53	25	26,8	19	22	150
0:24:54	25	26,8	19	22	150
0:24:55	24	26,8	19	22	150
0:24:56	25	26,8	19	22	150
0:24:57	24	26,8	19	22	150
0:24:58	25	26,8	19	22	150
0:24:59	24	26,8	19	22	150
0:25:00	24	26,8	19	22	150
0:25:01	24	26,8	19	22	150
0:25:02	24	26,8	19	22	150
0:25:03	24	26,8	19	22	150
0:25:04	24	26,8	19	22	150
0:25:05	24	26,8	19	22	150
0:25:06	24	26,8	19	22	150
0:25:07	24	26,8	19	22	150
0:25:08	24	26,8	19	22	150
0:25:09	24	26,8	19	22	150
0:25:10	24	26,8	19	22	150
0:25:11	24	26,8	19	22	150
0:25:12	24	26,8	19	22	150
0:25:13	24	27,1	19	22	150
0:25:14	24	27,2	19	22	150
