Repository: ProgWizer/parser

File: project-root/data/Data Acquisition/Data Acquisition/2017 year (147)/17-00044.txt (part 1 of 16)
--Test Summary--
Full Path and File Name	
Instrument Name	7322
Instrument Type	Model 7322 Consistometer - Variable Speed
Instrument Serial Number	
Test Start Date	01.03.2017
Test Start Time	10:41:52
Test Stop Date	01.03.2017
Test Stop Time	17:18:12
Test Length	6:36:20
Final Sample Time Offset	6:36:19
Controller Schedule Name	
Sampling Period	1 second
Comments	MPa 26 (30)
Information	WellID	
Information	Customer	
Information	EngName	
Information	CementClass	G
Information	CementMfr	
Information	Additives	100G: 20%ASPM+6%TA-1+0.1%P200+1%FL-2+3%CaCl2
Information	Density	1460
Information	BHCT	
Information	BHST	
Information	FluidLoss	
Information	JobType	
Calculated Value	Time_30Bc	6:32:54
Calculated Value	Time_70Bc	N/A
Initial Temperature (°C)	29 °C
Final Temperature (°C)	19 °C
Initial Pressure (MPa)	0,3 MPa
Final Pressure (MPa)	26,1 MPa
Initial Consistency (Bc)	15 Bc
Final Consistency (Bc)	30 Bc
Initial Wall Temperature (°C)	23 °C
Final Wall Temperature (°C)	19 °C
Initial Motor Speed (RPM)	150 RPM
Final Motor Speed (RPM)	150 RPM
--Data--
Time (HH:MM:SS)	Temperature (°C)	Pressure (MPa)	Consistency (Bc)	Wall Temperature (°C)	Motor Speed (RPM)
0:00:00	29	0,3	15	23	150
0:00:01	29	0,3	15	23	150
0:00:02	29	0,3	15	23	150
0:00:03	29	0,3	15	23	150
0:00:04	29	0,3	15	23	150
0:00:05	29	0,3	15	23	150
0:00:06	29	0,3	15	23	150
0:00:07	29	0,3	15	23	150
0:00:08	29	0,3	15	23	150
0:00:09	29	0,3	15	23	150
0:00:10	29	0,3	15	22	150
0:00:11	29	0,3	15	23	150
0:00:12	29	0,3	15	22	150
0:00:13	29	0,3	15	23	150
0:00:14	29	0,4	15	23	150
0:00:15	29	0,4	15	23	150
0:00:16	29	0,4	15	23	150
0:00:17	29	0,4	15	22	150
0:00:18	29	0,4	15	23	150
0:00:19	29	0,4	15	23	150
0:00:20	29	0,4	15	23	150
0:00:21	29	0,4	15	23	150
0:00:22	29	0,5	15	23	150
0:00:23	29	0,5	15	23	150
0:00:24	29	0,5	15	23	150
0:00:25	29	0,5	15	23	150
0:00:26	29	0,5	15	23	150
0:00:27	29	0,5	15	23	150
0:00:28	29	0,5	15	23	150
0:00:29	29	0,5	15	23	150
0:00:30	29	0,6	15	23	150
0:00:31	29	0,6	15	23	150
0:00:32	29	0,6	15	23	150
0:00:33	29	0,6	15	23	150
0:00:34	29	0,6	15	23	150
0:00:35	29	0,6	15	23	150
0:00:36	29	0,6	15	23	150
0:00:37	29	0,7	15	23	150
0:00:38	29	0,7	15	23	150
0:00:39	29	0,7	15	23	150
0:00:40	29	0,7	15	23	150
0:00:41	29	0,7	15	23	150
0:00:42	29	0,8	15	23	150
0:00:43	29	0,8	15	22	150
0:00:44	29	0,8	15	23	150
0:00:45	29	0,8	15	22	150
0:00:46	29	0,8	15	23	150
0:00:47	29	0,8	15	23	150
0:00:48	29	0,8	15	22	150
0:00:49	29	0,8	15	22	150
0:00:50	29	0,9	15	22	150
0:00:51	29	0,9	15	23	150
0:00:52	29	0,9	15	22	150
0:00:53	29	0,9	15	23	150
0:00:54	29	0,9	15	22	150
0:00:55	29	0,9	15	23	150
0:00:56	29	0,9	15	22	150
0:00:57	29	0,9	15	23	150
0:00:58	29	1,0	15	23	150
0:00:59	29	1,0	15	22	150
0:01:00	29	1,0	15	22	150
0:01:01	29	1,0	15	22	150
0:01:02	29	1,0	15	22	150
0:01:03	29	1,0	15	22	150
0:01:04	29	1,1	15	23	150
0:01:05	29	1,1	15	22	150
0:01:06	29	1,1	15	22	150
0:01:07	29	1,1	15	22	150
0:01:08	29	1,2	15	22	150
0:01:09	29	1,2	15	22	150
0:01:10	29	1,2	15	22	150
0:01:11	28	1,2	15	22	150
0:01:12	28	1,2	15	22	150
0:01:13	28	1,2	15	22	150
0:01:14	28	1,2	15	22	150
0:01:15	28	1,2	15	22	150
0:01:16	28	1,3	15	22	150
0:01:17	28	1,3	15	22	150
0:01:18	28	1,3	15	22	150
0:01:19	28	1,3	15	22	150
0:01:20	28	1,4	15	22	150
0:01:21	28	1,4	15	22	150
0:01:22	28	1,4	15	22	150
0:01:23	28	1,3	15	22	150
0:01:24	28	1,4	15	22	150
0:01:25	28	1,5	15	22	150
0:01:26	28	1,5	15	22	150
0:01:27	28	1,5	15	22	150
0:01:28	28	1,4	15	22	150
0:01:29	28	1,4	15	22	150
0:01:30	28	1,4	15	22	150
0:01:31	28	1,4	15	22	150
0:01:32	28	1,4	15	22	150
0:01:33	28	1,5	15	22	150
0:01:34	28	1,5	15	22	150
0:01:35	28	1,6	15	22	150
0:01:36	28	1,5	15	22	150
0:01:37	28	1,6	15	22	150
0:01:38	28	1,7	15	22	150
0:01:39	28	1,7	15	22	150
0:01:40	28	1,7	15	22	150
0:01:41	28	1,7	15	22	150
0:01:42	28	1,6	15	22	150
0:01:43	28	1,6	15	22	150
0:01:44	28	1,6	15	22	150
0:01:45	28	1,6	15	22	150
0:01:46	28	1,6	15	22	150
0:01:47	28	1,8	15	22	150
0:01:48	28	1,8	15	22	150
0:01:49	28	1,8	15	22	150
0:01:50	28	1,8	15	22	150
0:01:51	28	1,7	15	22	150
0:01:52	28	1,7	15	22	150
0:01:53	28	1,7	15	22	150
0:01:54	28	1,8	15	22	150
0:01:55	28	1,9	15	22	150
0:01:56	28	1,9	15	22	150
0:01:57	28	1,9	15	22	150
0:01:58	28	1,9	15	22	150
0:01:59	28	1,8	15	22	150
0:02:00	28	1,9	15	22	150
0:02:01	28	2,0	15	22	150
0:02:02	28	2,0	15	22	150
0:02:03	28	2,0	15	22	150
0:02:04	28	2,0	15	22	150
0:02:05	28	2,0	15	22	150
0:02:06	28	1,9	15	22	150
0:02:07	28	1,9	15	22	150
0:02:08	28	1,9	15	22	150
0:02:09	28	1,9	15	22	150
0:02:10	28	2,1	15	22	150
0:02:11	28	2,1	15	22	150
0:02:12	28	2,1	15	22	150
0:02:13	28	2,1	15	22	150
0:02:14	28	2,1	15	22	150
0:02:15	28	2,1	15	22	150
0:02:16	28	2,0	15	22	150
0:02:17	28	2,1	15	22	150
0:02:18	28	2,1	15	22	150
0:02:19	28	2,2	15	22	150
0:02:20	28	2,3	15	22	150
0:02:21	28	2,2	15	22	150
0:02:22	28	2,2	15	22	150
0:02:23	28	2,2	15	22	150
0:02:24	28	2,2	15	22	150
0:02:25	28	2,4	15	22	150
0:02:26	28	2,4	15	22	150
0:02:27	27	2,4	15	22	150
0:02:28	27	2,4	15	22	150
0:02:29	27	2,3	15	22	150
0:02:30	27	2,3	15	22	150
0:02:31	27	2,3	15	22	150
0:02:32	27	2,3	15	22	150
0:02:33	27	2,3	15	22	150
0:02:34	27	2,4	15	22	150
0:02:35	27	2,5	15	22	150
0:02:36	27	2,6	15	22	150
0:02:37	27	2,6	15	22	150
0:02:38	27	2,5	15	22	150
0:02:39	27	2,5	15	22	150
0:02:40	27	2,5	15	22	150
0:02:41	27	2,5	15	22	150
0:02:42	27	2,4	15	22	150
0:02:43	27	2,4	15	22	150
0:02:44	27	2,4	15	22	150
0:02:45	27	2,5	15	22	150
0:02:46	27	2,7	15	22	150
0:02:47	27	2,7	15	22	150
0:02:48	27	2,7	15	22	150
0:02:49	27	2,7	15	22	150
0:02:50	27	2,6	15	22	150
0:02:51	27	2,6	15	22	150
0:02:52	27	2,6	15	22	150
0:02:53	27	2,6	15	22	150
0:02:54	27	2,6	15	22	150
0:02:55	27	2,6	15	22	150
0:02:56	27	2,7	15	22	150
0:02:57	27	2,8	15	22	150
0:02:58	27	2,8	15	22	150
0:02:59	27	2,7	15	22	150
0:03:00	27	2,7	15	22	150
0:03:01	27	2,9	15	22	150
0:03:02	27	2,9	15	22	150
0:03:03	27	2,9	15	22	150
0:03:04	27	2,9	15	22	150
0:03:05	27	2,8	15	22	150
0:03:06	27	2,8	15	22	150
0:03:07	27	2,8	15	22	150
0:03:08	27	2,9	15	22	150
0:03:09	27	3,0	15	22	150
0:03:10	27	3,0	15	22	150
0:03:11	27	3,0	15	22	150
0:03:12	27	3,0	15	22	150
0:03:13	27	3,0	15	22	150
0:03:14	27	2,9	15	22	150
0:03:15	27	2,9	15	22	150
0:03:16	27	2,9	15	22	150
0:03:17	27	2,9	15	22	150
0:03:18	27	3,0	15	22	150
0:03:19	27	3,1	15	22	150
0:03:20	27	3,2	15	22	150
0:03:21	27	3,1	15	22	150
0:03:22	27	3,1	15	22	150
0:03:23	27	3,1	15	22	150
0:03:24	27	3,1	15	22	150
0:03:25	27	3,0	15	22	150
0:03:26	27	3,0	15	22	150
0:03:27	27	3,0	15	22	150
0:03:28	27	3,2	15	22	150
0:03:29	27	3,2	15	22	150
0:03:30	27	3,2	15	22	150
0:03:31	27	3,2	15	22	150
0:03:32	27	3,2	15	22	150
0:03:33	27	3,4	15	22	150
0:03:34	27	3,5	15	22	150
0:03:35	27	3,4	15	22	150
0:03:36	27	3,4	15	22	150
0:03:37	27	3,4	15	22	150
0:03:38	27	3,4	15	22	150
0:03:39	27	3,3	15	22	150
0:03:40	27	3,3	15	22	150
0:03:41	27	3,3	15	22	150
0:03:42	27	3,3	15	22	150
0:03:43	27	3,3	15	22	150
0:03:44	27	3,3	15	22	150
0:03:45	27	3,5	15	22	150
0:03:46	27	3,5	15	22	150
0:03:47	27	3,5	15	22	150
0:03:48	27	3,5	15	22	150
0:03:49	27	3,5	15	22	150
0:03:50	27	3,5	15	22	150
0:03:51	27	3,4	15	22	150
0:03:52	27	3,4	15	22	150
0:03:53	27	3,6	15	22	150
0:03:54	27	3,7	15	22	150
0:03:55	27	3,7	15	22	150
0:03:56	27	3,7	15	22	150
0:03:57	27	3,7	15	22	150
0:03:58	27	3,6	15	22	150
0:03:59	27	3,6	15	22	150
0:04:00	26	3,6	15	22	150
0:04:01	26	3,5	15	22	150
0:04:02	26	3,6	15	22	150
0:04:03	26	3,5	15	22	150
0:04:04	26	3,7	15	22	150
0:04:05	26	3,8	15	22	150
0:04:06	26	3,8	15	22	150
0:04:07	26	3,7	15	22	150
0:04:08	26	3,7	15	22	150
0:04:09	26	3,8	15	22	150
0:04:10	26	3,9	15	22	150
0:04:11	26	3,9	15	22	150
0:04:12	26	3,9	15	22	150
0:04:13	26	3,9	15	22	150
0:04:14	26	3,8	15	22	150
0:04:15	26	3,8	15	22	150
0:04:16	26	3,8	15	22	150
0:04:17	26	3,8	15	22	150
0:04:18	26	3,9	15	22	150
0:04:19	26	3,9	15	22	150
0:04:20	26	3,9	15	22	150
0:04:21	26	3,9	15	22	150
0:04:22	26	4,0	15	22	150
0:04:23	26	4,0	15	22	150
0:04:24	26	4,0	15	22	150
0:04:25	26	4,0	15	22	150
0:04:26	26	4,0	15	22	150
0:04:27	26	3,9	15	22	150
0:04:28	26	4,0	15	22	150
0:04:29	26	4,1	15	22	150
0:04:30	26	4,2	15	22	150
0:04:31	26	4,1	15	22	150
0:04:32	26	4,1	15	22	150
0:04:33	26	4,1	15	22	150
0:04:34	26	4,1	15	22	150
0:04:35	26	4,0	15	22	150
0:04:36	26	4,1	15	22	150
0:04:37	26	4,1	15	22	150
0:04:38	26	4,2	15	22	150
0:04:39	26	4,4	15	22	150
0:04:40	26	4,4	15	22	150
0:04:41	26	4,4	15	22	150
0:04:42	26	4,4	15	22	150
0:04:43	26	4,3	15	22	150
0:04:44	26	4,3	15	22	150
0:04:45	26	4,3	15	22	150
0:04:46	26	4,2	15	22	150
0:04:47	26	4,2	15	22	150
0:04:48	26	4,2	15	22	150
0:04:49	26	4,2	15	22	150
0:04:50	26	4,3	15	22	150
0:04:51	26	4,5	15	22	150
0:04:52	26	4,5	15	22	150
0:04:53	26	4,5	15	22	150
0:04:54	26	4,5	15	22	150
0:04:55	26	4,5	15	22	150
0:04:56	26	4,4	15	22	150
0:04:57	26	4,4	15	22	150
0:04:58	26	4,4	15	22	150
0:04:59	26	4,5	15	22	150
0:05:00	26	4,6	15	22	150
0:05:01	26	4,6	15	22	150
0:05:02	26	4,6	15	22	150
0:05:03	26	4,6	15	22	150
0:05:04	26	4,5	15	22	150
0:05:05	26	4,5	15	22	150
0:05:06	26	4,5	15	22	150
0:05:07	26	4,5	15	22	150
0:05:08	26	4,6	15	22	150
0:05:09	26	4,6	15	22	150
0:05:10	26	4,7	15	22	150
0:05:11	26	4,9	15	22	150
0:05:12	26	4,9	15	22	150
0:05:13	26	4,9	15	22	150
0:05:14	26	4,8	15	22	150
0:05:15	26	4,8	15	22	150
0:05:16	26	4,8	15	22	150
0:05:17	26	4,7	15	22	150
0:05:18	26	4,7	15	22	150
0:05:19	26	4,7	15	22	150
0:05:20	26	4,7	15	22	150
0:05:21	26	4,7	15	22	150
0:05:22	26	4,7	15	22	150
0:05:23	26	4,9	15	22	150
0:05:24	26	5,0	15	22	150
0:05:25	26	5,0	15	22	150
0:05:26	26	5,0	15	22	150
0:05:27	26	4,9	15	22	150
0:05:28	26	4,9	15	22	150
0:05:29	26	4,9	15	22	150
0:05:30	26	4,9	15	22	150
0:05:31	26	4,8	15	22	150
0:05:32	26	4,9	15	22	150
0:05:33	26	5,0	15	22	150
0:05:34	26	5,0	15	22	150
0:05:35	26	5,0	15	22	150
0:05:36	26	5,0	15	22	150
0:05:37	26	5,1	15	22	150
0:05:38	26	5,1	15	22	150
0:05:39	26	5,1	15	22	150
0:05:40	26	5,1	15	22	150
0:05:41	26	5,1	15	22	150
0:05:42	26	5,0	15	22	150
0:05:43	26	5,0	15	22	150
0:05:44	26	5,2	15	22	150
0:05:45	26	5,3	15	22	150
0:05:46	26	5,3	15	22	150
0:05:47	26	5,3	15	22	150
0:05:48	26	5,3	15	22	150
0:05:49	26	5,3	15	22	150
0:05:50	26	5,2	15	22	150
0:05:51	26	5,2	15	22	150
0:05:52	26	5,2	15	22	150
0:05:53	26	5,1	15	22	150
0:05:54	26	5,1	15	22	150
0:05:55	26	5,2	15	22	150
0:05:56	25	5,3	15	22	150
0:05:57	25	5,4	15	22	150
0:05:58	25	5,4	15	22	150
0:05:59	25	5,4	15	22	150
0:06:00	25	5,4	15	22	150
0:06:01	25	5,3	15	22	150
0:06:02	25	5,3	15	22	150
0:06:03	25	5,3	15	22	150
0:06:04	25	5,5	15	22	150
0:06:05	25	5,6	15	22	150
0:06:06	25	5,6	15	22	150
0:06:07	25	5,6	15	22	150
0:06:08	25	5,6	15	22	150
0:06:09	25	5,5	15	22	150
0:06:10	25	5,5	15	22	150
0:06:11	25	5,5	15	22	150
0:06:12	25	5,5	15	22	150
0:06:13	25	5,4	15	22	150
0:06:14	25	5,4	15	22	150
0:06:15	25	5,5	15	22	150
0:06:16	25	5,7	15	22	150
0:06:17	25	5,8	15	22	150
0:06:18	25	5,8	15	22	150
0:06:19	25	5,8	15	22	150
0:06:20	25	5,7	15	22	150
0:06:21	25	5,7	15	22	150
0:06:22	25	5,7	15	22	150
0:06:23	25	5,7	15	22	150
0:06:24	25	5,6	15	21	150
0:06:25	25	5,6	15	22	150
0:06:26	25	5,6	15	22	150
0:06:27	25	5,7	15	22	150
0:06:28	25	5,7	15	22	150
0:06:29	25	5,9	15	22	150
0:06:30	25	6,0	15	22	150
0:06:31	25	6,0	15	22	150
0:06:32	25	6,0	15	22	150
0:06:33	25	6,0	15	22	150
0:06:34	25	5,9	15	22	150
0:06:35	25	5,9	15	22	150
0:06:36	25	5,9	15	22	150
0:06:37	25	5,9	15	22	150
0:06:38	25	5,8	15	22	150
0:06:39	25	5,8	15	22	150
0:06:40	25	5,8	15	22	150
0:06:41	25	5,8	15	22	150
0:06:42	25	6,0	15	22	150
0:06:43	25	6,1	15	22	150
0:06:44	25	6,2	15	22	150
0:06:45	25	6,2	15	22	150
0:06:46	25	6,1	15	22	150
0:06:47	25	6,1	15	22	150
0:06:48	25	6,1	15	22	150
0:06:49	25	6,1	15	22	150
0:06:50	25	6,0	15	22	150
0:06:51	25	6,0	15	22	150
0:06:52	25	6,0	15	22	150
0:06:53	25	6,0	16	21	150
0:06:54	25	6,0	16	22	150
0:06:55	25	6,2	16	21	150
0:06:56	25	6,2	16	22	150
0:06:57	25	6,2	16	22	150
0:06:58	25	6,2	16	22	150
0:06:59	25	6,2	16	22	150
0:07:00	25	6,2	16	22	150
0:07:01	25	6,2	16	22	150
0:07:02	25	6,1	16	22	150
0:07:03	25	6,3	16	22	150
0:07:04	25	6,4	16	22	150
0:07:05	25	6,4	16	22	150
0:07:06	25	6,4	16	22	150
0:07:07	25	6,4	16	22	150
0:07:08	25	6,4	16	22	150
0:07:09	25	6,3	16	22	150
0:07:10	25	6,3	16	21	150
0:07:11	25	6,3	16	22	150
0:07:12	25	6,3	16	22	150
0:07:13	25	6,3	16	22	150
0:07:14	25	6,3	16	22	150
0:07:15	25	6,6	16	22	150
0:07:16	25	6,7	16	22	150
0:07:17	25	6,7	16	22	150
0:07:18	25	6,7	16	22	150
0:07:19	25	6,6	16	22	150
0:07:20	25	6,6	16	21	150
0:07:21	25	6,6	16	22	150
0:07:22	25	6,6	16	22	150
0:07:23	25	6,5	16	22	150
0:07:24	25	6,5	16	22	150
0:07:25	25	6,5	16	22	150
0:07:26	25	6,5	16	22	150
0:07:27	25	6,5	16	22	150
0:07:28	25	6,5	16	22	150
0:07:29	25	6,7	16	22	150
0:07:30	25	6,7	16	21	150
0:07:31	25	6,7	16	22	150
0:07:32	25	6,7	16	22	150
0:07:33	25	6,7	16	22	150
0:07:34	25	6,7	16	21	150
0:07:35	25	6,7	16	22	150
0:07:36	25	6,6	16	21	150
0:07:37	25	6,7	16	22	150
0:07:38	25	6,8	16	22	150
0:07:39	25	6,8	16	22	150
0:07:40	25	6,8	16	22	150
0:07:41	25	6,7	16	22	150
0:07:42	25	7,0	16	22	150
0:07:43	25	7,1	16	21	150
0:07:44	25	7,1	16	22	150
0:07:45	25	7,0	16	22	150
0:07:46	25	7,0	16	22	150
0:07:47	25	7,0	16	22	150
0:07:48	25	7,0	16	22	150
0:07:49	25	6,9	16	22	150
0:07:50	25	6,9	16	22	150
0:07:51	25	6,9	16	22	150
0:07:52	25	6,9	16	21	150
0:07:53	25	6,8	16	22	150
0:07:54	25	6,8	16	21	150
0:07:55	25	7,0	16	22	150
0:07:56	25	7,1	16	22	150
0:07:57	25	7,1	16	22	150
0:07:58	25	7,1	16	22	150
0:07:59	25	7,0	16	22	150
0:08:00	25	7,0	16	22	150
0:08:01	25	7,2	16	22	150
0:08:02	25	7,3	16	22	150
0:08:03	25	7,3	17	22	150
0:08:04	25	7,3	17	22	150
0:08:05	25	7,3	17	21	150
0:08:06	25	7,3	17	22	150
0:08:07	25	7,2	17	22	150
0:08:08	25	7,2	17	22	150
0:08:09	25	7,2	17	21	150
0:08:10	25	7,2	17	21	150
0:08:11	25	7,2	17	21	150
0:08:12	25	7,2	17	21	150
0:08:13	25	7,2	17	22	150
0:08:14	25	7,2	17	22	150
0:08:15	25	7,3	17	22	150
0:08:16	25	7,5	17	21	150
0:08:17	25	7,5	17	22	150
0:08:18	25	7,5	17	22	150
0:08:19	25	7,5	17	22	150
0:08:20	25	7,5	17	21	150
0:08:21	25	7,5	17	22	150
0:08:22	25	7,5	17	22	150
0:08:23	25	7,4	17	22	150
0:08:24	25	7,4	17	22	150
0:08:25	25	7,4	17	21	150
0:08:26	25	7,4	17	22	150
0:08:27	24	7,4	17	22	150
0:08:28	24	7,4	17	21	150
0:08:29	24	7,4	17	21	150
0:08:30	24	7,6	17	22	150
0:08:31	24	7,7	17	22	150
0:08:32	24	7,7	17	22	150
0:08:33	24	7,7	17	22	150
0:08:34	24	7,7	17	22	150
0:08:35	24	7,7	17	22	150
0:08:36	24	7,6	17	21	150
0:08:37	24	7,6	17	22	150
0:08:38	24	7,6	17	21	150
0:08:39	24	7,6	17	22	150
0:08:40	24	7,6	17	21	150
0:08:41	24	7,6	17	21	150
0:08:42	24	7,6	17	21	150
0:08:43	24	7,6	17	21	150
0:08:44	24	7,8	17	21	150
0:08:45	24	7,9	17	21	150
0:08:46	24	8,0	17	22	150
0:08:47	24	7,9	17	21	150
0:08:48	24	7,9	17	21	150
0:08:49	24	7,9	17	21	150
0:08:50	24	7,9	17	21	150
0:08:51	24	7,8	17	21	150
0:08:52	24	7,8	17	21	150
0:08:53	24	7,8	17	22	150
0:08:54	24	7,8	17	22	150
0:08:55	24	7,8	17	22	150
0:08:56	24	7,8	17	22	150
0:08:57	24	7,8	17	21	150
0:08:58	24	8,0	17	21	150
0:08:59	24	8,1	17	22	150
0:09:00	24	8,1	17	21	150
0:09:01	24	8,1	17	22	150
0:09:02	24	8,1	17	21	150
0:09:03	24	8,1	17	22	150
0:09:04	24	8,0	17	21	150
0:09:05	24	8,0	17	21	150
0:09:06	24	8,0	17	21	150
0:09:07	24	8,0	17	21	150
0:09:08	24	8,0	17	21	150
0:09:09	24	8,0	17	21	150
0:09:10	24	8,1	17	21	150
0:09:11	24	8,1	17	21	150
0:09:12	24	8,1	17	21	150
0:09:13	24	8,2	17	21	150
0:09:14	24	8,3	17	21	150
0:09:15	24	8,3	17	21	150
0:09:16	24	8,3	17	21	150
0:09:17	24	8,2	17	21	150
0:09:18	24	8,2	17	21	150
0:09:19	24	8,2	17	21	150
0:09:20	24	8,2	17	21	150
0:09:21	24	8,1	17	21	150
0:09:22	24	8,2	17	21	150
0:09:23	24	8,4	17	21	150
0:09:24	24	8,4	17	21	150
0:09:25	24	8,4	17	21	150
0:09:26	24	8,4	17	21	150
0:09:27	24	8,4	17	22	150
0:09:28	24	8,4	17	21	150
0:09:29	24	8,3	17	21	150
0:09:30	24	8,3	17	21	150
0:09:31	24	8,3	17	21	150
0:09:32	24	8,3	17	21	150
0:09:33	24	8,4	17	21	150
0:09:34	24	8,4	17	21	150
0:09:35	24	8,5	17	21	150
0:09:36	24	8,6	17	21	150
0:09:37	24	8,6	17	21	150
0:09:38	24	8,6	17	21	150
0:09:39	24	8,6	17	21	150
0:09:40	24	8,6	17	21	150
0:09:41	24	8,6	17	21	150
0:09:42	24	8,6	17	21	150
0:09:43	24	8,5	17	21	150
0:09:44	24	8,5	17	21	150
0:09:45	24	8,5	17	21	150
0:09:46	24	8,5	17	21	150
0:09:47	24	8,5	17	21	150
0:09:48	24	8,5	17	21	150
0:09:49	24	8,7	17	21	150
0:09:50	24	8,8	17	21	150
0:09:51	24	8,8	17	21	150
0:09:52	24	8,8	17	21	150
0:09:53	24	8,7	17	21	150
0:09:54	24	8,7	17	21	150
0:09:55	24	8,7	17	21	150
0:09:56	24	8,7	17	21	150
0:09:57	24	8,7	17	21	150
0:09:58	24	8,7	17	21	150
0:09:59	24	8,7	17	21	150
0:10:00	24	8,8	17	21	150
0:10:01	24	8,7	17	21	150
0:10:02	24	9,0	17	21	150
0:10:03	24	9,1	17	21	150
0:10:04	24	9,1	17	21	150
0:10:05	24	9,0	17	21	150
0:10:06	24	9,0	17	21	150
0:10:07	24	9,0	17	21	150
0:10:08	24	9,0	17	21	150
0:10:09	24	9,0	17	21	150
0:10:10	24	8,9	17	21	150
0:10:11	24	8,9	17	21	150
0:10:12	24	8,9	17	21	150
0:10:13	24	8,9	17	21	150
0:10:14	24	8,9	17	21	150
0:10:15	24	8,9	17	21	150
0:10:16	24	9,0	17	21	150
0:10:17	24	9,2	17	21	150
0:10:18	24	9,2	17	21	150
0:10:19	24	9,2	17	21	150
0:10:20	24	9,2	17	21	150
0:10:21	24	9,2	17	21	150
0:10:22	24	9,2	17	21	150
0:10:23	24	9,1	17	21	150
0:10:24	24	9,1	17	21	150
0:10:25	24	9,1	17	21	150
0:10:26	24	9,1	17	21	150
0:10:27	24	9,1	17	21	150
0:10:28	24	9,2	17	21	150
0:10:29	24	9,2	17	21	150
0:10:30	24	9,2	17	21	150
0:10:31	24	9,4	17	21	150
0:10:32	24	9,5	17	21	150
0:10:33	24	9,5	17	21	150
0:10:34	24	9,5	17	21	150
0:10:35	24	9,4	17	21	150
0:10:36	24	9,4	17	21	150
0:10:37	24	9,4	17	21	150
0:10:38	24	9,4	17	21	150
0:10:39	24	9,4	17	21	150
0:10:40	24	9,3	17	21	150
0:10:41	24	9,3	17	21	150
0:10:42	24	9,3	17	21	150
0:10:43	24	9,3	17	21	150
0:10:44	24	9,3	17	21	150
0:10:45	24	9,4	17	21	150
0:10:46	24	9,6	17	21	150
0:10:47	24	9,7	17	21	150
0:10:48	24	9,7	17	21	150
0:10:49	24	9,7	17	21	150
0:10:50	24	9,6	17	21	150
0:10:51	24	9,6	17	21	150
0:10:52	24	9,6	17	21	150
0:10:53	24	9,6	17	21	150
0:10:54	24	9,6	18	21	150
0:10:55	24	9,5	18	21	150
0:10:56	24	9,5	18	21	150
0:10:57	24	9,5	18	21	150
0:10:58	24	9,5	18	21	150
0:10:59	24	9,5	17	21	150
0:11:00	24	9,8	17	21	150
0:11:01	24	9,9	17	21	150
0:11:02	24	9,9	17	21	150
0:11:03	24	9,9	17	21	150
0:11:04	24	9,9	17	21	150
0:11:05	24	9,8	17	21	150
0:11:06	24	9,8	17	21	150
0:11:07	24	9,8	17	21	150
0:11:08	24	9,8	17	21	150
0:11:09	24	9,8	17	21	150
0:11:10	24	9,7	17	21	150
0:11:11	24	9,7	17	21	150
0:11:12	24	9,7	17	21	150
0:11:13	24	9,7	17	21	150
0:11:14	24	9,8	17	21	150
0:11:15	24	10,0	17	21	150
0:11:16	24	10,1	17	21	150
0:11:17	24	10,1	17	21	150
0:11:18	24	10,1	17	21	150
0:11:19	24	10,0	17	21	150
0:11:20	24	10,0	17	21	150
0:11:21	24	10,0	17	21	150
0:11:22	24	10,0	17	21	150
0:11:23	24	10,0	17	21	150
0:11:24	24	9,9	17	21	150
0:11:25	24	9,9	17	21	150
0:11:26	24	9,9	17	21	150
0:11:27	24	9,9	17	21	150
0:11:28	24	10,0	17	21	150
0:11:29	24	10,2	17	21	150
0:11:30	24	10,3	17	21	150
0:11:31	24	10,3	17	21	150
0:11:32	24	10,3	17	21	150
0:11:33	24	10,3	17	21	150
0:11:34	24	10,2	17	21	150
0:11:35	24	10,2	17	21	150
0:11:36	24	10,2	17	21	150
0:11:37	24	10,2	17	21	150
0:11:38	24	10,2	17	21	150
0:11:39	24	10,1	17	21	150
0:11:40	24	10,1	17	21	150
0:11:41	24	10,1	17	21	150
0:11:42	24	10,1	17	21	150
0:11:43	24	10,3	17	21	150
0:11:44	24	10,4	17	21	150
0:11:45	24	10,4	17	21	150
0:11:46	24	10,4	17	21	150
0:11:47	24	10,4	17	21	150
0:11:48	24	10,4	17	21	150
0:11:49	24	10,4	17	21	150
0:11:50	24	10,4	17	21	150
0:11:51	24	10,3	17	21	150
0:11:52	24	10,3	17	21	150
0:11:53	24	10,3	17	21	150
0:11:54	24	10,4	17	21	150
0:11:55	24	10,4	17	21	150
0:11:56	24	10,4	17	21	150
0:11:57	24	10,4	17	21	150
0:11:58	24	10,7	17	21	150
0:11:59	24	10,7	17	21	150
0:12:00	24	10,8	17	21	150
0:12:01	24	10,7	17	21	150
0:12:02	24	10,7	17	21	150
0:12:03	24	10,7	17	21	150
0:12:04	24	10,7	17	21	150
0:12:05	24	10,7	17	21	150
0:12:06	24	10,6	17	21	150
0:12:07	24	10,6	17	21	150
0:12:08	24	10,6	17	21	150
0:12:09	24	10,6	17	21	150
0:12:10	24	10,6	17	21	150
0:12:11	24	10,6	17	21	150
0:12:12	24	10,6	17	21	150
0:12:13	24	10,7	17	21	150
0:12:14	24	10,9	17	21	150
0:12:15	23	10,9	17	21	150
0:12:16	23	10,9	17	21	150
0:12:17	23	10,9	17	21	150
0:12:18	23	10,9	17	21	150
0:12:19	23	10,9	17	21	150
0:12:20	23	10,8	17	21	150
0:12:21	23	10,8	17	21	150
0:12:22	23	10,8	17	21	150
0:12:23	23	10,8	17	21	150
0:12:24	23	10,8	17	21	150
0:12:25	23	10,8	17	21	150
0:12:26	23	10,8	17	21	150
0:12:27	23	10,8	17	21	150
0:12:28	23	10,9	17	21	150
0:12:29	23	11,1	17	21	150
0:12:30	23	11,1	17	21	150
0:12:31	23	11,1	17	21	150
0:12:32	23	11,1	17	21	150
0:12:33	23	11,1	17	21	150
0:12:34	23	11,1	17	21	150
0:12:35	23	11,0	17	21	150
0:12:36	23	11,0	17	21	150
0:12:37	23	11,0	17	21	150
0:12:38	23	11,0	17	21	150
0:12:39	23	11,0	17	21	150
0:12:40	23	11,1	17	21	150
0:12:41	23	11,1	17	21	150
0:12:42	23	11,1	17	21	150
0:12:43	23	11,1	17	21	150
0:12:44	23	11,3	17	21	150
0:12:45	23	11,3	18	21	150
0:12:46	23	11,3	18	21	150
0:12:47	23	11,3	18	21	150
0:12:48	23	11,3	18	21	150
0:12:49	23	11,2	18	21	150
0:12:50	23	11,2	18	21	150
0:12:51	23	11,2	18	21	150
0:12:52	23	11,2	18	21	150
0:12:53	23	11,2	18	21	150
0:12:54	23	11,3	18	21	150
0:12:55	23	11,4	18	21	150
0:12:56	23	11,4	18	21	150
0:12:57	23	11,4	18	21	150
0:12:58	23	11,4	18	21	150
0:12:59	23	11,4	18	21	150
0:13:00	23	11,4	18	21	150
0:13:01	23	11,3	18	21	150
0:13:02	23	11,3	18	21	150
0:13:03	23	11,3	18	21	150
0:13:04	23	11,4	18	21	150
0:13:05	23	11,4	18	21	150
0:13:06	23	11,4	18	21	150
0:13:07	23	11,4	18	21	150
0:13:08	23	11,7	18	21	150
0:13:09	23	11,7	18	21	150
0:13:10	23	11,7	18	21	150
0:13:11	23	11,7	18	21	150
0:13:12	23	11,7	18	21	150
0:13:13	23	11,7	18	21	150
0:13:14	23	11,7	18	21	150
0:13:15	23	11,6	18	21	150
0:13:16	23	11,6	18	21	150
0:13:17	23	11,6	18	21	150
0:13:18	23	11,6	18	21	150
0:13:19	23	11,6	18	21	150
0:13:20	23	11,6	18	21	150
0:13:21	23	11,6	19	21	150
0:13:22	23	11,6	19	21	150
0:13:23	23	11,7	19	21	150
0:13:24	23	11,9	19	21	150
0:13:25	23	11,9	19	21	150
0:13:26	23	11,9	19	21	150
0:13:27	23	11,9	19	21	150
0:13:28	23	11,9	19	21	150
0:13:29	23	11,9	19	21	150
0:13:30	23	11,8	19	21	150
0:13:31	23	11,8	19	21	150
0:13:32	23	11,8	19	21	150
0:13:33	23	11,8	19	21	150
0:13:34	23	11,8	19	21	150
0:13:35	23	11,8	19	21	150
0:13:36	23	11,8	19	21	150
0:13:37	23	11,8	19	21	150
0:13:38	23	11,9	19	21	150
0:13:39	23	12,1	19	21	150
0:13:40	23	12,1	18	21	150
0:13:41	23	12,1	18	21	150
0:13:42	23	12,1	18	21	150
0:13:43	23	12,1	18	21	150
0:13:44	23	12,1	18	21	150
0:13:45	23	12,0	18	21	150
0:13:46	23	12,0	18	21	150
0:13:47	23	12,0	18	21	150
0:13:48	23	12,0	18	21	150
0:13:49	23	12,0	18	21	150
0:13:50	23	12,0	18	21	150
0:13:51	23	11,9	18	21	150
0:13:52	23	12,2	18	21	150
0:13:53	23	12,3	18	21	150
0:13:54	23	12,3	18	21	150
0:13:55	23	12,3	18	21	150
0:13:56	23	12,3	18	21	150
0:13:57	23	12,3	18	21	150
0:13:58	23	12,3	18	21	150
0:13:59	23	12,2	18	21	150
0:14:00	23	12,2	18	21	150
0:14:01	23	12,2	18	21	150
0:14:02	23	12,2	18	21	150
0:14:03	23	12,2	18	21	150
0:14:04	23	12,2	18	21	150
0:14:05	23	12,2	18	21	150
0:14:06	23	12,3	18	21	150
0:14:07	23	12,5	19	21	150
0:14:08	23	12,5	19	21	150
0:14:09	23	12,5	19	21	150
0:14:10	23	12,5	19	21	150
0:14:11	23	12,5	19	21	150
0:14:12	23	12,5	19	21	150
0:14:13	23	12,5	19	21	150
0:14:14	23	12,4	19	21	150
0:14:15	23	12,4	19	21	150
0:14:16	23	12,4	19	21	150
0:14:17	23	12,4	19	21	150
0:14:18	23	12,4	19	21	150
0:14:19	23	12,4	19	21	150
0:14:20	23	12,4	19	21	150
0:14:21	23	12,6	19	21	150
0:14:22	23	12,7	19	21	150
0:14:23	23	12,7	19	21	150
0:14:24	23	12,7	19	21	150
0:14:25	23	12,7	19	21	150
0:14:26	23	12,7	19	21	150
0:14:27	23	12,7	19	21	150
0:14:28	23	12,7	19	21	150
0:14:29	23	12,6	19	21	150
0:14:30	23	12,6	19	21	150
0:14:31	23	12,6	19	21	150
0:14:32	23	12,6	19	21	150
0:14:33	23	12,6	19	21	150
0:14:34	23	12,6	19	21	150
0:14:35	23	12,6	19	21	150
0:14:36	23	12,9	19	21	150
0:14:37	23	12,9	19	21	150
0:14:38	23	13,0	19	21	150
0:14:39	23	12,9	19	21	150
0:14:40	23	12,9	19	21	150
0:14:41	23	12,9	19	21	150
0:14:42	23	12,9	19	21	150
0:14:43	23	12,9	19	21	150
0:14:44	23	12,8	19	21	150
0:14:45	23	12,8	19	21	150
0:14:46	23	12,8	19	21	150
0:14:47	23	12,8	19	21	150
0:14:48	23	12,8	19	21	150
0:14:49	23	12,9	19	21	150
0:14:50	23	12,9	19	21	150
0:14:51	23	13,1	19	21	150
0:14:52	23	13,2	19	21	150
0:14:53	23	13,2	19	21	150
0:14:54	23	13,2	19	21	150
0:14:55	23	13,1	19	21	150
0:14:56	23	13,1	19	21	150
0:14:57	23	13,1	19	21	150
0:14:58	23	13,1	19	21	150
0:14:59	23	13,1	19	21	150
0:15:00	23	13,0	18	21	150
0:15:01	23	13,0	19	21	150
0:15:02	23	13,0	18	21	150
0:15:03	23	13,0	19	21	150
0:15:04	23	13,0	18	21	150
0:15:05	23	13,3	19	21	150
0:15:06	23	13,3	19	21	150
0:15:07	23	13,4	19	21	150
0:15:08	23	13,4	19	21	150
0:15:09	23	13,3	19	21	150
0:15:10	23	13,3	19	21	150
0:15:11	23	13,3	19	21	150
0:15:12	23	13,3	19	21	150
0:15:13	23	13,3	19	21	150
0:15:14	23	13,3	19	21	150
0:15:15	23	13,2	19	21	150
0:15:16	23	13,2	19	21	150
0:15:17	23	13,2	19	21	150
0:15:18	23	13,2	18	21	150
0:15:19	23	13,4	19	21	150
0:15:20	23	13,5	19	21	150
0:15:21	23	13,6	19	21	150
0:15:22	23	13,6	19	21	150
0:15:23	23	13,6	19	21	150
0:15:24	23	13,6	19	21	150
0:15:25	23	13,5	19	21	150
0:15:26	23	13,5	19	21	150
0:15:27	23	13,5	19	21	150
0:15:28	23	13,5	19	21	150
0:15:29	23	13,5	19	21	150
0:15:30	23	13,4	19	21	150
0:15:31	23	13,4	19	21	150
0:15:32	23	13,4	19	21	150
0:15:33	23	13,5	19	21	150
0:15:34	23	13,6	19	21	150
0:15:35	23	13,7	19	21	150
0:15:36	23	13,8	19	21	150
0:15:37	23	13,8	19	21	150
0:15:38	23	13,8	19	21	150
0:15:39	23	13,8	19	21	150
0:15:40	23	13,7	19	21	150
0:15:41	23	13,7	19	21	150
0:15:42	23	13,7	19	21	150
0:15:43	23	13,7	19	21	150
0:15:44	23	13,7	19	21	150
0:15:45	23	13,7	19	21	150
0:15:46	23	13,6	19	21	150
0:15:47	23	13,6	19	21	150
0:15:48	23	13,6	19	21	150
0:15:49	23	13,9	19	21	150
0:15:50	23	14,0	19	21	150
0:15:51	23	14,0	19	21	150
0:15:52	23	14,0	19	21	150
0:15:53	23	14,0	19	21	150
0:15:54	23	14,0	19	21	150
0:15:55	23	13,9	19	21	150
0:15:56	23	13,9	19	21	150
0:15:57	23	13,9	19	21	150
0:15:58	23	13,9	19	21	150
0:15:59	23	13,9	19	21	150
0:16:00	23	13,9	19	21	150
0:16:01	23	13,9	19	21	150
0:16:02	23	13,9	19	21	150
0:16:03	23	13,9	19	21	150
0:16:04	23	14,1	19	21	150
0:16:05	23	14,1	19	21	150
0:16:06	23	14,1	19	21	150
0:16:07	23	14,1	19	21	150
0:16:08	23	14,1	19	21	150
0:16:09	23	14,1	19	21	150
0:16:10	23	14,1	19	21	150
0:16:11	23	14,0	19	21	150
0:16:12	23	14,0	19	21	150
0:16:13	23	14,1	19	21	150
0:16:14	23	14,1	19	21	150
0:16:15	23	14,2	19	21	150
0:16:16	23	14,1	19	21	150
0:16:17	23	14,1	19	21	150
0:16:18	23	14,3	19	21	150
0:16:19	23	14,4	19	21	150
0:16:20	23	14,4	19	21	150
0:16:21	23	14,4	19	21	150
0:16:22	23	14,4	19	21	150
0:16:23	23	14,4	19	21	150
0:16:24	23	14,4	19	21	150
0:16:25	23	14,4	19	21	150
0:16:26	23	14,4	19	21	150
0:16:27	23	14,3	19	21	150
0:16:28	23	14,3	19	21	150
0:16:29	23	14,3	19	21	150
0:16:30	23	14,3	19	21	150
0:16:31	23	14,3	19	21	150
0:16:32	23	14,3	19	21	150
0:16:33	23	14,3	19	21	150
0:16:34	23	14,5	19	21	150
0:16:35	23	14,6	19	21	150
0:16:36	23	14,6	19	21	150
0:16:37	23	14,6	19	21	150
0:16:38	23	14,6	19	21	150
0:16:39	23	14,6	19	21	150
0:16:40	23	14,5	19	21	150
0:16:41	23	14,5	19	21	150
0:16:42	23	14,5	19	21	150
0:16:43	23	14,5	19	21	150
0:16:44	23	14,5	19	21	150
0:16:45	23	14,5	19	21	150
0:16:46	23	14,6	19	21	150
0:16:47	23	14,6	19	21	150
0:16:48	23	14,6	19	21	150
0:16:49	23	14,8	19	21	150
0:16:50	23	14,9	19	21	150
0:16:51	23	14,9	19	21	150
0:16:52	23	14,9	19	21	150
0:16:53	23	14,9	19	21	150
0:16:54	23	14,9	19	21	150
0:16:55	23	14,9	19	21	150
0:16:56	23	14,8	19	21	150
0:16:57	23	14,8	19	21	150
0:16:58	23	14,8	19	21	150
0:16:59	23	14,8	19	21	150
0:17:00	23	14,8	19	21	150
0:17:01	23	14,8	19	21	150
0:17:02	23	14,7	19	21	150
0:17:03	23	14,7	19	21	150
0:17:04	23	14,7	19	21	150
0:17:05	23	14,9	19	21	150
0:17:06	23	15,1	19	21	150
0:17:07	23	15,1	19	21	150
0:17:08	23	15,1	19	21	150
0:17:09	23	15,1	19	21	150
0:17:10	23	15,1	19	21	150
0:17:11	23	15,1	19	21	150
0:17:12	23	15,0	19	21	150
0:17:13	23	15,0	19	21	150
0:17:14	23	15,0	19	21	150
0:17:15	23	15,0	19	21	150
0:17:16	23	15,0	19	21	150
0:17:17	23	15,0	19	21	150
0:17:18	23	15,0	19	21	150
0:17:19	23	15,0	19	21	150
0:17:20	23	15,0	19	21	150
0:17:21	23	15,2	19	21	150
0:17:22	23	15,3	19	21	150
0:17:23	23	15,3	19	21	150
0:17:24	23	15,3	19	21	150
0:17:25	23	15,3	19	21	150
0:17:26	23	15,3	19	21	150
0:17:27	23	15,3	19	21	150
0:17:28	23	15,3	19	21	150
0:17:29	23	15,2	19	21	150
0:17:30	23	15,2	19	21	150
0:17:31	23	15,2	19	21	150
0:17:32	23	15,2	19	21	150
0:17:33	23	15,2	19	21	150
0:17:34	23	15,2	19	21	150
0:17:35	23	15,2	19	21	150
0:17:36	23	15,3	19	21	150
0:17:37	23	15,5	19	21	150
0:17:38	23	15,5	19	21	150
0:17:39	23	15,5	19	21	150
0:17:40	23	15,5	19	21	150
0:17:41	23	15,5	19	21	150
0:17:42	23	15,5	19	21	150
0:17:43	23	15,5	19	21	150
0:17:44	23	15,5	19	21	150
0:17:45	23	15,5	19	21	150
0:17:46	23	15,4	19	21	150
0:17:47	23	15,4	19	21	150
0:17:48	23	15,4	19	21	150
0:17:49	23	15,4	19	21	150
0:17:50	23	15,4	19	21	150
0:17:51	23	15,5	19	21	150
0:17:52	23	15,7	19	21	150
0:17:53	23	15,8	19	21	150
0:17:54	23	15,8	19	21	150
0:17:55	23	15,8	19	21	150
0:17:56	23	15,7	19	21	150
0:17:57	23	15,7	19	21	150
0:17:58	23	15,7	19	21	150
0:17:59	23	15,7	19	21	150
0:18:00	23	15,7	19	21	150
0:18:01	23	15,7	19	21	150
0:18:02	23	15,6	19	21	150
0:18:03	23	15,6	19	21	150
0:18:04	23	15,6	19	21	150
0:18:05	23	15,6	19	21	150
0:18:06	23	15,6	19	21	150
0:18:07	23	15,7	19	21	150
0:18:08	23	15,8	19	21	150
0:18:09	23	15,8	19	21	150
0:18:10	23	15,8	19	21	150
0:18:11	23	15,8	19	21	150
0:18:12	23	15,8	19	21	150
0:18:13	23	15,9	19	21	150
0:18:14	23	15,9	19	21	150
0:18:15	23	16,0	19	21	150
0:18:16	23	15,9	19	21	150
0:18:17	23	15,9	19	21	150
0:18:18	23	15,9	19	21	150
0:18:19	23	15,9	19	21	150
0:18:20	23	15,9	19	21	150
0:18:21	23	15,9	19	21	150
0:18:22	23	16,0	19	21	150
0:18:23	23	16,0	19	21	150
0:18:24	23	16,0	19	21	150
0:18:25	23	16,0	19	21	150
0:18:26	23	16,0	19	21	150
0:18:27	23	16,1	19	21	150
0:18:28	23	16,2	19	21	150
0:18:29	23	16,2	19	21	150
0:18:30	23	16,2	19	21	150
0:18:31	23	16,2	19	21	150
0:18:32	22	16,1	19	21	150
0:18:33	23	16,1	19	21	150
0:18:34	22	16,1	19	21	150
0:18:35	23	16,1	19	21	150
0:18:36	23	16,1	19	21	150
0:18:37	23	16,2	19	21	150
0:18:38	23	16,2	19	21	150
0:18:39	22	16,2	19	21	150
0:18:40	22	16,2	19	21	150
0:18:41	22	16,2	19	21	150
0:18:42	23	16,2	19	21	150
0:18:43	22	16,4	19	21	150
0:18:44	22	16,4	19	21	150
0:18:45	22	16,4	19	21	150
0:18:46	22	16,4	19	21	150
0:18:47	22	16,4	19	21	150
0:18:48	22	16,4	19	21	150
0:18:49	22	16,4	19	21	150
0:18:50	22	16,3	19	21	150
0:18:51	22	16,3	19	21	150
0:18:52	22	16,3	19	21	150
0:18:53	22	16,5	19	21	150
0:18:54	22	16,6	19	21	150
0:18:55	22	16,6	19	21	150
0:18:56	22	16,6	19	21	150
0:18:57	22	16,6	19	21	150
0:18:58	22	16,5	19	21	150
0:18:59	22	16,5	19	21	150
0:19:00	22	16,5	19	21	150
0:19:01	22	16,5	19	21	150
0:19:02	22	16,5	19	21	150
0:19:03	22	16,5	19	21	150
0:19:04	22	16,5	19	21	150
0:19:05	22	16,6	19	21	150
0:19:06	22	16,6	19	21	150
0:19:07	22	16,6	19	21	150
0:19:08	22	16,7	19	21	150
0:19:09	22	16,9	19	21	150
0:19:10	22	16,9	19	21	150
0:19:11	22	16,9	19	21	150
0:19:12	22	16,9	19	21	150
0:19:13	22	16,9	19	21	150
0:19:14	22	16,9	19	21	150
0:19:15	22	16,8	19	21	150
0:19:16	22	16,8	19	21	150
0:19:17	22	16,8	19	21	150
0:19:18	22	16,8	19	21	150
0:19:19	22	16,8	19	21	150
0:19:20	22	16,8	19	21	150
0:19:21	22	16,7	19	21	150
0:19:22	22	16,7	19	21	150
0:19:23	22	16,8	19	21	150
0:19:24	22	16,8	19	21	150
0:19:25	22	16,9	19	21	150
0:19:26	22	17,0	19	21	150
0:19:27	22	17,0	19	21	150
0:19:28	22	17,0	19	21	150
0:19:29	22	17,0	19	21	150
0:19:30	22	17,0	19	21	150
0:19:31	22	17,0	19	21	150
0:19:32	22	17,0	19	21	150
0:19:33	22	17,0	19	21	150
0:19:34	22	17,0	19	21	150
0:19:35	22	16,9	19	21	150
0:19:36	22	17,0	19	21	150
0:19:37	22	17,0	19	21	150
0:19:38	22	17,1	19	21	150
0:19:39	22	17,1	19	21	150
0:19:40	22	17,0	19	21	150
0:19:41	22	17,1	19	21	150
0:19:42	22	17,2	19	21	150
0:19:43	22	17,3	19	21	150
0:19:44	22	17,3	19	21	150
0:19:45	22	17,3	19	21	150
0:19:46	22	17,2	19	21	150
0:19:47	22	17,2	19	21	150
0:19:48	22	17,2	19	21	150
0:19:49	22	17,2	19	21	150
0:19:50	22	17,2	19	21	150
0:19:51	22	17,2	19	21	150
0:19:52	22	17,2	19	21	150
0:19:53	22	17,3	19	21	150
0:19:54	22	17,3	19	21	150
0:19:55	22	17,3	19	21	150
0:19:56	22	17,3	19	21	150
0:19:57	22	17,5	19	21	150
0:19:58	22	17,5	19	21	150
0:19:59	22	17,6	19	21	150
0:20:00	22	17,6	19	21	150
0:20:01	22	17,6	19	21	150
0:20:02	22	17,5	19	21	150
0:20:03	22	17,5	19	21	150
0:20:04	22	17,5	19	21	150
0:20:05	22	17,5	19	21	150
0:20:06	22	17,5	19	21	150
0:20:07	22	17,5	19	21	150
0:20:08	22	17,5	19	21	150
0:20:09	22	17,4	19	21	150
0:20:10	22	17,4	19	21	150
0:20:11	22	17,5	19	21	150
0:20:12	22	17,5	19	21	150
0:20:13	22	17,5	19	21	150
0:20:14	22	17,7	19	21	150
0:20:15	22	17,8	19	21	150
0:20:16	22	17,8	19	21	150
0:20:17	22	17,8	19	21	150
0:20:18	22	17,8	19	21	150
0:20:19	22	17,7	19	21	150
0:20:20	22	17,7	19	21	150
0:20:21	22	17,7	19	21	150
0:20:22	22	17,7	19	21	150
0:20:23	22	17,7	19	21	150
0:20:24	22	17,7	19	21	150
0:20:25	22	17,7	19	21	150
0:20:26	22	17,7	19	21	150
0:20:27	22	17,7	19	21	150
0:20:28	22	17,7	19	21	150
0:20:29	22	17,7	19	21	150
0:20:30	22	17,9	19	21	150
0:20:31	22	18,0	19	21	150
0:20:32	22	18,0	19	21	150
0:20:33	22	18,0	19	21	150
0:20:34	22	18,0	19	21	150
0:20:35	22	17,9	19	21	150
0:20:36	22	17,9	19	21	150
0:20:37	22	17,9	19	21	150
0:20:38	22	17,9	19	21	150
0:20:39	22	17,9	19	21	150
0:20:40	22	17,9	19	21	150
0:20:41	22	17,9	19	21	150
0:20:42	22	18,0	19	21	150
0:20:43	22	18,0	19	21	150
0:20:44	22	18,0	19	21	150
0:20:45	22	18,0	19	21	150
0:20:46	22	18,0	19	21	150
0:20:47	22	18,2	19	21	150
0:20:48	22	18,2	19	21	150
0:20:49	22	18,2	19	21	150
0:20:50	22	18,2	19	21	150
0:20:51	22	18,2	19	21	150
0:20:52	22	18,2	19	21	150
0:20:53	22	18,2	19	21	150
0:20:54	22	18,2	19	21	150
0:20:55	22	18,2	19	21	150
0:20:56	22	18,2	19	21	150
0:20:57	22	18,1	19	21	150
0:20:58	22	18,1	19	21	150
0:20:59	22	18,2	19	21	150
0:21:00	22	18,2	19	21	150
0:21:01	22	18,2	19	21	150
0:21:02	22	18,2	19	21	150
0:21:03	22	18,4	19	21	150
0:21:04	22	18,4	19	21	150
0:21:05	22	18,5	19	21	150
0:21:06	22	18,5	19	21	150
0:21:07	22	18,4	19	21	150
0:21:08	22	18,4	19	21	150
0:21:09	22	18,4	19	21	150
0:21:10	22	18,4	19	21	150
0:21:11	22	18,4	19	21	150
0:21:12	22	18,4	19	21	150
0:21:13	22	18,4	19	21	150
0:21:14	22	18,4	19	21	150
0:21:15	22	18,4	19	21	150
0:21:16	22	18,4	19	21	150
0:21:17	22	18,5	19	21	150
0:21:18	22	18,5	19	21	150
0:21:19	22	18,5	19	21	150
0:21:20	22	18,7	19	21	150
0:21:21	22	18,7	19	21	150
0:21:22	22	18,7	19	21	150
0:21:23	22	18,7	19	21	150
0:21:24	22	18,7	19	21	150
0:21:25	22	18,7	19	21	150
0:21:26	22	18,7	19	21	150
0:21:27	22	18,7	19	21	150
0:21:28	22	18,6	19	21	150
0:21:29	22	18,6	19	21	150
0:21:30	22	18,6	19	21	150
0:21:31	22	18,6	19	21	150
0:21:32	22	18,6	19	21	150
0:21:33	22	18,7	19	21	150
0:21:34	22	18,7	19	21	150
0:21:35	22	18,7	19	21	150
0:21:36	22	18,7	19	21	150
0:21:37	22	18,9	19	21	150
0:21:38	22	18,9	19	21	150
0:21:39	22	18,9	19	21	150
0:21:40	22	18,9	19	21	150
0:21:41	22	18,9	19	21	150
0:21:42	22	18,9	19	21	150
0:21:43	22	18,9	19	21	150
0:21:44	22	18,9	19	21	150
0:21:45	22	18,9	19	21	150
0:21:46	22	18,9	19	21	150
0:21:47	22	18,9	19	21	150
0:21:48	22	18,8	19	21	150
0:21:49	22	18,9	19	21	150
0:21:50	22	18,9	19	21	150
0:21:51	22	18,9	19	21	150
0:21:52	22	18,9	19	21	150
0:21:53	22	19,0	19	21	150
0:21:54	22	19,1	19	21	150
0:21:55	22	19,2	19	21	150
0:21:56	22	19,2	19	21	150
0:21:57	22	19,2	19	21	150
0:21:58	22	19,2	19	21	150
0:21:59	22	19,2	19	21	150
0:22:00	22	19,2	19	21	150
0:22:01	22	19,2	19	21	150
0:22:02	22	19,2	19	21	150
0:22:03	22	19,1	19	21	150
0:22:04	22	19,1	19	21	150
0:22:05	22	19,1	19	21	150
0:22:06	22	19,1	19	21	150
0:22:07	22	19,1	19	21	150
0:22:08	22	19,2	19	21	150
0:22:09	22	19,2	19	21	150
0:22:10	22	19,2	19	21	150
0:22:11	22	19,3	19	21	150
0:22:12	22	19,4	19	21	150
0:22:13	22	19,4	19	21	150
0:22:14	22	19,4	19	21	150
0:22:15	22	19,4	19	21	150
0:22:16	22	19,4	19	21	150
0:22:17	22	19,4	19	21	150
0:22:18	22	19,4	19	21	150
0:22:19	22	19,4	19	21	150
0:22:20	22	19,3	19	21	150
0:22:21	22	19,3	19	21	150
0:22:22	22	19,3	19	21	150
0:22:23	22	19,4	19	21	150
0:22:24	22	19,4	19	21	150
0:22:25	22	19,4	19	21	150
0:22:26	22	19,4	19	21	150
0:22:27	22	19,6	19	21	150
0:22:28	22	19,7	19	21	150
0:22:29	22	19,7	19	21	150
0:22:30	22	19,7	19	21	150
0:22:31	22	19,7	19	21	150
0:22:32	22	19,7	19	21	150
0:22:33	22	19,7	19	21	150
0:22:34	22	19,7	19	21	150
0:22:35	22	19,7	19	21	150
0:22:36	22	19,7	19	21	150
0:22:37	22	19,7	19	21	150
0:22:38	22	19,6	19	21	150
0:22:39	22	19,6	19	21	150
0:22:40	22	19,6	19	21	150
0:22:41	22	19,6	19	21	150
0:22:42	22	19,6	19	21	150
0:22:43	22	19,6	19	21	150
0:22:44	22	19,6	19	20	150
0:22:45	22	19,8	19	21	150
0:22:46	22	19,9	19	21	150
0:22:47	22	19,9	19	21	150
0:22:48	22	19,9	19	21	150
0:22:49	22	19,9	19	21	150
0:22:50	22	19,9	19	21	150
0:22:51	22	19,8	19	21	150
0:22:52	22	19,8	19	21	150
0:22:53	22	19,8	19	21	150
0:22:54	22	19,8	19	21	150
0:22:55	22	19,8	19	21	150
0:22:56	22	19,9	19	21	150
0:22:57	22	19,9	19	21	150
0:22:58	22	19,9	19	21	150
0:22:59	22	19,9	19	21	150
0:23:00	22	19,9	19	21	150
0:23:01	22	19,9	19	21	150
0:23:02	22	20,0	19	21	150
0:23:03	22	20,1	19	21	150
0:23:04	22	20,1	19	21	150
0:23:05	22	20,1	19	21	150
0:23:06	22	20,1	19	21	150
0:23:07	22	20,1	19	21	150
0:23:08	22	20,1	19	21	150
0:23:09	22	20,1	19	21	150
0:23:10	22	20,1	19	21	150
0:23:11	22	20,0	19	21	150
0:23:12	22	20,0	19	21	150
0:23:13	22	20,1	19	21	150
0:23:14	22	20,2	19	21	150
0:23:15	22	20,2	19	21	150
0:23:16	22	20,2	19	21	150
0:23:17	22	20,2	19	21	150
0:23:18	22	20,2	19	21	150
0:23:19	22	20,4	19	21	150
0:23:20	22	20,4	19	21	150
0:23:21	22	20,4	19	21	150
0:23:22	22	20,4	19	21	150
0:23:23	22	20,4	19	21	150
0:23:24	22	20,4	19	21	150
0:23:25	22	20,4	19	21	150
0:23:26	22	20,4	19	21	150
0:23:27	22	20,4	19	21	150
0:23:28	22	20,4	19	21	150
0:23:29	22	20,3	19	21	150
0:23:30	22	20,3	19	21	150
0:23:31	22	20,3	19	21	150
0:23:32	22	20,3	19	21	150
0:23:33	22	20,4	19	21	150
0:23:34	22	20,4	19	21	150
0:23:35	22	20,4	19	21	150
0:23:36	22	20,5	19	21	150
0:23:37	22	20,6	19	21	150
0:23:38	22	20,6	19	21	150
0:23:39	22	20,6	19	21	150
0:23:40	22	20,6	19	21	150
0:23:41	22	20,6	19	21	150
0:23:42	22	20,6	19	21	150
0:23:43	22	20,6	19	21	150
0:23:44	22	20,6	19	21	150
0:23:45	22	20,6	19	21	150
0:23:46	22	20,5	19	21	150
0:23:47	22	20,5	19	21	150
0:23:48	22	20,6	19	21	150
0:23:49	22	20,7	19	21	150
0:23:50	22	20,7	19	21	150
0:23:51	22	20,7	19	21	150
0:23:52	22	20,6	19	21	150
0:23:53	22	20,8	19	21	150
0:23:54	22	20,9	19	21	150
0:23:55	22	20,9	19	21	150
0:23:56	22	20,9	19	21	150
0:23:57	22	20,9	19	21	150
0:23:58	22	20,9	19	21	150
0:23:59	22	20,9	19	21	150
0:24:00	22	20,9	19	21	150
0:24:01	22	20,9	19	21	150
0:24:02	22	20,8	19	21	150
0:24:03	22	20,8	19	21	150
0:24:04	22	20,8	19	21	150
0:24:05	22	20,8	19	21	150
0:24:06	22	20,8	19	21	150
0:24:07	22	20,9	19	21	150
0:24:08	22	20,9	19	21	150
0:24:09	22	20,9	19	21	150
0:24:10	22	21,0	19	21	150
0:24:11	22	21,1	19	21	150
0:24:12	22	21,2	19	20	150
0:24:13	22	21,2	19	21	150
0:24:14	22	21,2	19	21	150
0:24:15	22	21,1	19	21	150
0:24:16	22	21,1	19	21	150
0:24:17	22	21,1	19	21	150
0:24:18	22	21,1	19	21	150
0:24:19	22	21,1	19	21	150
0:24:20	22	21,1	19	21	150
0:24:21	22	21,1	19	20	150
0:24:22	22	21,1	19	21	150
0:24:23	22	21,1	19	21	150
0:24:24	22	21,1	19	21	150
0:24:25	22	21,1	19	21	150
0:24:26	22	21,1	19	21	150
0:24:27	22	21,1	19	21	150
0:24:28	22	21,3	19	21	150
0:24:29	22	21,3	19	21	150
0:24:30	22	21,4	19	21	150
0:24:31	22	21,3	19	21	150
0:24:32	22	21,3	19	21	150
0:24:33	22	21,3	19	21	150
0:24:34	22	21,3	19	21	150
0:24:35	22	21,3	19	21	150
0:24:36	22	21,3	19	21	150
0:24:37	22	21,3	19	21	150
0:24:38	22	21,3	19	21	150
0:24:39	22	21,4	19	21	150
0:24:40	22	21,4	19	21	150
0:24:41	22	21,4	19	21	150
0:24:42	22	21,4	19	21	150
0:24:43	22	21,4	19	21	150
0:24:44	22	21,4	19	21	150
0:24:45	22	21,4	19	21	150
0:24:46	22	21,5	19	21	150
0:24:47	22	21,5	19	21	150
0:24:48	22	21,5	19	21	150
0:24:49	22	21,5	19	21	150
0:24:50	22	21,5	19	20	150
0:24:51	22	21,5	19	21	150
0:24:52	22	21,5	19	21	150
0:24:53	22	21,6	19	21	150
0:24:54	22	21,7	19	21	150
0:24:55	22	21,7	19	21	150
0:24:56	22	21,7	19	21	150
0:24:57	22	21,7	19	21	150
0:24:58	22	21,6	19	21	150
0:24:59	22	21,6	19	21	150
0:25:00	22	21,6	19	21	150
0:25:01	22	21,6	19	21	150
0:25:02	22	21,6	19	21	150
0:25:03	22	21,7	19	21	150
0:25:04	22	21,8	19	21	150
0:25:05	22	21,8	19	21	150
0:25:06	22	21,8	19	21	150
0:25:07	22	21,8	19	20	150
0:25:08	22	21,8	19	21	150
0:25:09	22	21,7	19	21	150
0:25:10	22	21,7	19	21	150
0:25:11	22	21,8	19	20	150
0:25:12	22	21,9	19	21	150
0:25:13	22	21,9	19	21	150
0:25:14	22	21,9	19	21	150
0:25:15	22	21,9	19	21	150
0:25:16	22	21,9	19	20	150
0:25:17	22	21,9	19	21	150
0:25:18	22	21,9	19	21	150
0:25:19	22	21,9	19	21	150
