Repository: ProgWizer/parser

File: project-root/data/Data Acquisition/Data Acquisition/2017 year (147)/17-00047.txt (part 1 of 9)
--Test Summary--
Full Path and File Name	
Instrument Name	7322
Instrument Type	Model 7322 Consistometer - Variable Speed
Instrument Serial Number	
Test Start Date	01.03.2017
Test Start Time	17:36:10
Test Stop Date	01.03.2017
Test Stop Time	21:21:19
Test Length	3:45:09
Final Sample Time Offset	3:45:09
Controller Schedule Name	
Sampling Period	1 second
Comments	MPa 32 (30)
Information	WellID	
Information	Customer	
Information	EngName	
Information	CementClass	
Information	CementMfr	
Information	Additives	100G: 8%RD-50+0.8%FL-2+0.5%P200+2.5%CaCl2
Information	Density	1890
Information	BHCT	
Information	BHST	
Information	FluidLoss	
Information	JobType	
Calculated Value	Time_30Bc	3:06:11
Calculated Value	Time_70Bc	3:45:09
Initial Temperature (°C)	31 °C
Final Temperature (°C)	20 °C
Initial Pressure (MPa)	0,3 MPa
Final Pressure (MPa)	32,2 MPa
Initial Consistency (Bc)	18 Bc
Final Consistency (Bc)	70 Bc
Initial Wall Temperature (°C)	22 °C
Final Wall Temperature (°C)	19 °C
Initial Motor Speed (RPM)	150 RPM
Final Motor Speed (RPM)	150 RPM
--Data--
Time (HH:MM:SS)	Temperature (°C)	Pressure (MPa)	Consistency (Bc)	Wall Temperature (°C)	Motor Speed (RPM)
0:00:00	31	0,3	18	22	150
0:00:01	31	0,3	18	22	150
0:00:02	31	0,3	18	22	150
0:00:03	31	0,3	18	22	150
0:00:04	31	0,3	18	22	150
0:00:05	31	0,3	18	22	150
0:00:06	31	0,3	18	22	150
0:00:07	31	0,3	17	22	150
0:00:08	31	0,3	17	22	150
0:00:09	31	0,4	18	22	150
0:00:10	31	0,4	18	22	150
0:00:11	31	0,4	18	22	150
0:00:12	30	0,4	17	22	150
0:00:13	30	0,4	17	22	150
0:00:14	30	0,4	17	22	150
0:00:15	30	0,4	17	22	150
0:00:16	30	0,4	17	22	150
0:00:17	30	0,5	17	22	150
0:00:18	30	0,5	17	22	150
0:00:19	30	0,5	17	22	150
0:00:20	30	0,6	17	22	150
0:00:21	30	0,6	17	22	150
0:00:22	30	0,6	17	22	150
0:00:23	30	0,6	17	22	150
0:00:24	30	0,6	17	22	150
0:00:25	30	0,7	17	22	150
0:00:26	30	0,7	17	22	150
0:00:27	30	0,7	17	22	150
0:00:28	30	0,7	17	22	150
0:00:29	30	0,7	17	22	150
0:00:30	30	0,7	17	22	150
0:00:31	30	0,7	17	22	150
0:00:32	30	0,8	17	22	150
0:00:33	30	0,8	17	22	150
0:00:34	30	0,8	17	22	150
0:00:35	30	0,9	17	22	150
0:00:36	30	0,9	17	22	150
0:00:37	30	0,9	17	22	150
0:00:38	30	0,9	17	22	150
0:00:39	30	0,9	17	22	150
0:00:40	30	0,9	17	22	150
0:00:41	30	1,0	17	22	150
0:00:42	30	1,0	17	22	150
0:00:43	30	1,0	17	22	150
0:00:44	30	1,0	17	22	150
0:00:45	30	1,1	17	22	150
0:00:46	30	1,2	17	22	150
0:00:47	30	1,2	17	22	150
0:00:48	30	1,2	17	22	150
0:00:49	30	1,2	17	22	150
0:00:50	30	1,2	17	22	150
0:00:51	30	1,2	17	22	150
0:00:52	30	1,2	17	22	150
0:00:53	30	1,2	17	22	150
0:00:54	30	1,2	17	22	150
0:00:55	30	1,2	17	22	150
0:00:56	30	1,2	17	22	150
0:00:57	30	1,2	17	22	150
0:00:58	30	1,3	17	22	150
0:00:59	30	1,3	17	22	150
0:01:00	30	1,4	17	22	150
0:01:01	30	1,4	17	22	150
0:01:02	30	1,4	17	22	150
0:01:03	30	1,3	18	22	150
0:01:04	30	1,4	17	22	150
0:01:05	30	1,4	18	22	150
0:01:06	30	1,4	18	22	150
0:01:07	30	1,4	17	22	150
0:01:08	30	1,5	17	22	150
0:01:09	30	1,6	18	22	150
0:01:10	30	1,6	18	22	150
0:01:11	30	1,6	17	22	150
0:01:12	30	1,6	18	22	150
0:01:13	30	1,6	18	22	150
0:01:14	29	1,6	18	22	150
0:01:15	29	1,6	18	22	150
0:01:16	29	1,5	18	22	150
0:01:17	29	1,6	18	22	150
0:01:18	29	1,6	17	22	150
0:01:19	29	1,6	18	22	150
0:01:20	29	1,7	17	22	150
0:01:21	29	1,8	18	22	150
0:01:22	29	1,8	18	22	150
0:01:23	29	1,8	18	22	150
0:01:24	29	1,8	18	22	150
0:01:25	29	1,8	18	22	150
0:01:26	29	1,8	18	22	150
0:01:27	29	1,8	18	22	150
0:01:28	29	1,8	17	22	150
0:01:29	29	1,8	18	22	150
0:01:30	29	1,8	18	22	150
0:01:31	29	1,9	18	22	150
0:01:32	29	2,0	18	22	150
0:01:33	29	2,0	18	22	150
0:01:34	29	2,0	18	22	150
0:01:35	29	2,0	18	22	150
0:01:36	29	2,0	18	22	150
0:01:37	29	2,0	18	22	150
0:01:38	29	2,0	18	22	150
0:01:39	29	2,0	18	22	150
0:01:40	29	2,0	18	22	150
0:01:41	29	2,0	18	22	150
0:01:42	29	2,0	18	22	150
0:01:43	29	2,0	17	22	150
0:01:44	29	2,0	18	22	150
0:01:45	29	2,2	18	22	150
0:01:46	29	2,3	18	22	150
0:01:47	29	2,3	18	22	150
0:01:48	29	2,4	18	22	150
0:01:49	29	2,4	18	22	150
0:01:50	29	2,3	18	22	150
0:01:51	29	2,3	18	22	150
0:01:52	29	2,3	18	22	150
0:01:53	29	2,3	18	22	150
0:01:54	29	2,3	18	22	150
0:01:55	29	2,3	18	22	150
0:01:56	29	2,3	18	22	150
0:01:57	29	2,3	18	22	150
0:01:58	29	2,3	18	22	150
0:01:59	29	2,3	18	22	150
0:02:00	29	2,3	18	22	150
0:02:01	29	2,3	18	22	150
0:02:02	29	2,4	18	22	150
0:02:03	29	2,6	18	22	150
0:02:04	29	2,7	18	22	150
0:02:05	29	2,7	18	22	150
0:02:06	29	2,7	18	22	150
0:02:07	29	2,7	18	22	150
0:02:08	29	2,7	18	22	150
0:02:09	29	2,7	18	22	150
0:02:10	29	2,7	18	22	150
0:02:11	29	2,7	18	22	150
0:02:12	29	2,7	18	22	150
0:02:13	29	2,7	18	22	150
0:02:14	29	2,6	18	22	150
0:02:15	29	2,6	18	22	150
0:02:16	29	2,6	18	22	150
0:02:17	29	2,6	18	22	150
0:02:18	29	2,6	18	22	150
0:02:19	29	2,7	18	22	150
0:02:20	29	2,7	18	22	150
0:02:21	29	2,7	18	22	150
0:02:22	29	2,9	18	22	150
0:02:23	29	3,0	18	22	150
0:02:24	29	3,0	18	22	150
0:02:25	29	3,0	18	22	150
0:02:26	29	3,0	18	22	150
0:02:27	29	3,0	18	22	150
0:02:28	29	3,0	18	22	150
0:02:29	29	3,0	18	22	150
0:02:30	29	3,0	18	22	150
0:02:31	29	2,9	18	22	150
0:02:32	29	2,9	18	22	150
0:02:33	29	2,9	18	22	150
0:02:34	29	2,9	18	22	150
0:02:35	28	2,9	18	22	150
0:02:36	28	3,0	18	22	150
0:02:37	28	3,1	18	22	150
0:02:38	28	3,1	18	22	150
0:02:39	28	3,1	18	22	150
0:02:40	28	3,1	18	22	150
0:02:41	28	3,1	18	22	150
0:02:42	28	3,1	18	22	150
0:02:43	28	3,1	18	22	150
0:02:44	28	3,1	18	22	150
0:02:45	28	3,2	18	22	150
0:02:46	28	3,3	18	22	150
0:02:47	28	3,3	18	22	150
0:02:48	28	3,3	18	22	150
0:02:49	28	3,3	18	22	150
0:02:50	28	3,3	18	22	150
0:02:51	28	3,3	18	22	150
0:02:52	28	3,3	18	22	150
0:02:53	28	3,3	18	22	150
0:02:54	28	3,4	18	22	150
0:02:55	28	3,6	18	22	150
0:02:56	28	3,6	18	22	150
0:02:57	28	3,6	18	22	150
0:02:58	28	3,7	18	22	150
0:02:59	28	3,6	18	22	150
0:03:00	28	3,6	18	22	150
0:03:01	28	3,6	18	22	150
0:03:02	28	3,6	18	22	150
0:03:03	28	3,6	18	22	150
0:03:04	28	3,6	18	22	150
0:03:05	28	3,6	18	22	150
0:03:06	28	3,6	18	22	150
0:03:07	28	3,6	18	22	150
0:03:08	28	3,6	18	22	150
0:03:09	28	3,6	18	22	150
0:03:10	28	3,6	18	22	150
0:03:11	28	3,6	18	22	150
0:03:12	28	3,6	18	22	150
0:03:13	28	3,6	18	22	150
0:03:14	28	3,6	18	22	150
0:03:15	28	3,6	18	22	150
0:03:16	28	3,8	18	22	150
0:03:17	28	3,9	18	22	150
0:03:18	28	4,0	18	22	150
0:03:19	28	4,0	18	22	150
0:03:20	28	4,0	18	22	150
0:03:21	28	4,0	18	22	150
0:03:22	28	4,0	18	22	150
0:03:23	28	4,0	18	22	150
0:03:24	28	4,0	18	22	150
0:03:25	28	3,9	18	22	150
0:03:26	28	3,9	18	22	150
0:03:27	28	3,9	18	22	150
0:03:28	28	3,9	18	22	150
0:03:29	28	3,9	18	22	150
0:03:30	28	3,9	18	22	150
0:03:31	28	3,9	18	22	150
0:03:32	28	4,0	18	22	150
0:03:33	28	4,1	18	22	150
0:03:34	28	4,2	18	22	150
0:03:35	28	4,2	18	22	150
0:03:36	28	4,2	18	22	150
0:03:37	28	4,2	18	22	150
0:03:38	28	4,2	18	22	150
0:03:39	28	4,2	18	22	150
0:03:40	28	4,2	18	22	150
0:03:41	28	4,1	18	22	150
0:03:42	28	4,1	18	22	150
0:03:43	28	4,1	18	22	150
0:03:44	28	4,2	18	22	150
0:03:45	28	4,3	18	22	150
0:03:46	28	4,3	18	22	150
0:03:47	28	4,3	18	22	150
0:03:48	28	4,3	18	22	150
0:03:49	28	4,3	18	22	150
0:03:50	28	4,3	18	22	150
0:03:51	28	4,3	18	22	150
0:03:52	28	4,5	18	22	150
0:03:53	28	4,6	18	22	150
0:03:54	28	4,6	18	22	150
0:03:55	28	4,6	18	22	150
0:03:56	28	4,6	18	22	150
0:03:57	28	4,6	18	22	150
0:03:58	28	4,6	18	22	150
0:03:59	28	4,6	18	22	150
0:04:00	28	4,6	18	22	150
0:04:01	28	4,6	18	22	150
0:04:02	28	4,5	18	22	150
0:04:03	28	4,5	18	22	150
0:04:04	28	4,5	18	22	150
0:04:05	28	4,5	18	22	150
0:04:06	28	4,6	18	22	150
0:04:07	28	4,6	18	22	150
0:04:08	28	4,6	18	22	150
0:04:09	28	4,7	18	22	150
0:04:10	28	4,7	18	22	150
0:04:11	28	4,7	18	22	150
0:04:12	28	4,8	18	22	150
0:04:13	28	5,0	18	22	150
0:04:14	28	5,1	18	22	150
0:04:15	28	5,1	18	22	150
0:04:16	28	5,1	18	22	150
0:04:17	28	5,1	18	22	150
0:04:18	28	5,1	18	22	150
0:04:19	27	5,1	18	22	150
0:04:20	28	5,1	18	22	150
0:04:21	27	5,1	18	22	150
0:04:22	27	5,1	18	22	150
0:04:23	27	5,1	18	22	150
0:04:24	27	5,1	18	22	150
0:04:25	27	5,0	18	22	150
0:04:26	27	5,0	18	22	150
0:04:27	27	5,0	18	22	150
0:04:28	27	5,0	18	22	150
0:04:29	27	5,0	18	22	150
0:04:30	27	5,0	18	22	150
0:04:31	27	5,0	18	22	150
0:04:32	27	5,0	18	22	150
0:04:33	27	5,0	18	22	150
0:04:34	27	5,0	18	22	150
0:04:35	27	5,0	18	22	150
0:04:36	27	5,2	18	22	150
0:04:37	27	5,3	18	22	150
0:04:38	27	5,4	18	22	150
0:04:39	27	5,4	18	22	150
0:04:40	27	5,4	18	22	150
0:04:41	27	5,4	18	22	150
0:04:42	27	5,4	18	22	150
0:04:43	27	5,4	18	22	150
0:04:44	27	5,4	18	22	150
0:04:45	27	5,4	18	22	150
0:04:46	27	5,4	18	22	150
0:04:47	27	5,4	18	22	150
0:04:48	27	5,4	18	22	150
0:04:49	27	5,4	18	22	150
0:04:50	27	5,4	18	22	150
0:04:51	27	5,4	18	22	150
0:04:52	27	5,4	18	22	150
0:04:53	27	5,4	18	22	150
0:04:54	27	5,4	18	22	150
0:04:55	27	5,4	18	22	150
0:04:56	27	5,4	18	22	150
0:04:57	27	5,6	18	22	150
0:04:58	27	5,7	18	22	150
0:04:59	27	5,8	18	22	150
0:05:00	27	5,8	18	22	150
0:05:01	27	5,8	18	22	150
0:05:02	27	5,8	18	22	150
0:05:03	27	5,8	18	22	150
0:05:04	27	5,8	18	22	150
0:05:05	27	5,8	18	22	150
0:05:06	27	5,8	18	22	150
0:05:07	27	5,8	18	22	150
0:05:08	27	5,8	18	22	150
0:05:09	27	5,8	18	22	150
0:05:10	27	5,8	18	22	150
0:05:11	27	5,8	18	22	150
0:05:12	27	5,7	18	22	150
0:05:13	27	5,7	18	22	150
0:05:14	27	5,7	18	22	150
0:05:15	27	5,8	18	22	150
0:05:16	27	5,9	18	22	150
0:05:17	27	5,9	18	22	150
0:05:18	27	5,9	18	22	150
0:05:19	27	5,9	18	22	150
0:05:20	27	5,9	18	22	150
0:05:21	27	5,9	18	22	150
0:05:22	27	5,9	18	22	150
0:05:23	27	5,9	18	22	150
0:05:24	27	5,9	18	22	150
0:05:25	27	6,1	18	22	150
0:05:26	27	6,1	18	22	150
0:05:27	27	6,2	18	22	150
0:05:28	27	6,2	18	22	150
0:05:29	27	6,2	18	22	150
0:05:30	27	6,2	18	22	150
0:05:31	27	6,2	18	22	150
0:05:32	27	6,2	18	22	150
0:05:33	27	6,2	18	22	150
0:05:34	27	6,1	18	22	150
0:05:35	27	6,1	18	22	150
0:05:36	27	6,1	18	22	150
0:05:37	27	6,1	18	22	150
0:05:38	27	6,1	18	22	150
0:05:39	27	6,2	18	22	150
0:05:40	27	6,2	18	22	150
0:05:41	27	6,5	18	22	150
0:05:42	27	6,5	18	22	150
0:05:43	27	6,6	18	22	150
0:05:44	27	6,6	18	22	150
0:05:45	27	6,6	18	22	150
0:05:46	27	6,6	18	22	150
0:05:47	27	6,6	18	22	150
0:05:48	27	6,6	18	22	150
0:05:49	27	6,6	18	22	150
0:05:50	27	6,6	18	22	150
0:05:51	27	6,6	18	22	150
0:05:52	27	6,5	18	22	150
0:05:53	27	6,5	18	22	150
0:05:54	27	6,5	18	22	150
0:05:55	27	6,5	18	22	150
0:05:56	27	6,5	18	22	150
0:05:57	27	6,5	18	22	150
0:05:58	27	6,5	18	22	150
0:05:59	27	6,5	18	22	150
0:06:00	27	6,6	18	22	150
0:06:01	27	6,6	18	22	150
0:06:02	27	6,6	18	22	150
0:06:03	27	6,6	18	22	150
0:06:04	27	6,8	18	22	150
0:06:05	27	6,9	18	22	150
0:06:06	27	7,0	18	22	150
0:06:07	27	7,0	18	22	150
0:06:08	27	7,0	18	22	150
0:06:09	27	7,0	18	22	150
0:06:10	27	7,0	18	22	150
0:06:11	27	7,0	18	22	150
0:06:12	27	7,0	18	22	150
0:06:13	27	7,0	18	22	150
0:06:14	27	6,9	18	22	150
0:06:15	27	6,9	18	22	150
0:06:16	27	6,9	18	22	150
0:06:17	27	6,9	18	22	150
0:06:18	27	6,9	18	22	150
0:06:19	27	6,9	18	22	150
0:06:20	27	6,9	18	22	150
0:06:21	27	6,9	18	22	150
0:06:22	27	6,9	18	22	150
0:06:23	27	7,0	18	22	150
0:06:24	27	7,0	18	22	150
0:06:25	27	7,0	18	22	150
0:06:26	27	7,2	18	22	150
0:06:27	27	7,3	18	22	150
0:06:28	27	7,4	18	22	150
0:06:29	27	7,4	18	22	150
0:06:30	27	7,4	18	22	150
0:06:31	27	7,4	18	22	150
0:06:32	26	7,4	18	22	150
0:06:33	27	7,4	18	22	150
0:06:34	26	7,4	18	22	150
0:06:35	27	7,4	18	22	150
0:06:36	26	7,3	18	22	150
0:06:37	26	7,3	18	22	150
0:06:38	26	7,3	18	22	150
0:06:39	26	7,3	18	22	150
0:06:40	26	7,3	18	22	150
0:06:41	26	7,3	18	22	150
0:06:42	26	7,3	18	22	150
0:06:43	26	7,3	18	22	150
0:06:44	26	7,3	18	22	150
0:06:45	26	7,4	18	22	150
0:06:46	26	7,5	18	22	150
0:06:47	26	7,5	18	22	150
0:06:48	26	7,5	18	22	150
0:06:49	26	7,5	18	22	150
0:06:50	26	7,5	18	22	150
0:06:51	26	7,5	18	22	150
0:06:52	26	7,5	18	22	150
0:06:53	26	7,5	18	22	150
0:06:54	26	7,5	18	22	150
0:06:55	26	7,6	18	22	150
0:06:56	26	7,7	18	22	150
0:06:57	26	7,8	18	22	150
0:06:58	26	7,8	18	22	150
0:06:59	26	7,8	18	22	150
0:07:00	26	7,8	18	22	150
0:07:01	26	7,8	18	22	150
0:07:02	26	7,8	18	22	150
0:07:03	26	7,7	18	22	150
0:07:04	26	7,7	18	22	150
0:07:05	26	7,7	18	22	150
0:07:06	26	7,7	18	22	150
0:07:07	26	7,7	18	22	150
0:07:08	26	7,7	18	22	150
0:07:09	26	7,8	18	22	150
0:07:10	26	7,8	18	22	150
0:07:11	26	7,9	18	22	150
0:07:12	26	8,1	18	22	150
0:07:13	26	8,2	18	22	150
0:07:14	26	8,2	18	22	150
0:07:15	26	8,2	18	22	150
0:07:16	26	8,2	18	22	150
0:07:17	26	8,2	18	22	150
0:07:18	26	8,2	18	22	150
0:07:19	26	8,2	18	22	150
0:07:20	26	8,2	18	22	150
0:07:21	26	8,2	18	22	150
0:07:22	26	8,2	18	22	150
0:07:23	26	8,2	18	22	150
0:07:24	26	8,1	18	22	150
0:07:25	26	8,1	18	22	150
0:07:26	26	8,1	18	22	150
0:07:27	26	8,1	18	22	150
0:07:28	26	8,1	18	22	150
0:07:29	26	8,1	18	22	150
0:07:30	26	8,1	18	22	150
0:07:31	26	8,1	18	22	150
0:07:32	26	8,2	18	22	150
0:07:33	26	8,2	18	22	150
0:07:34	26	8,4	18	22	150
0:07:35	26	8,5	18	22	150
0:07:36	26	8,6	18	22	150
0:07:37	26	8,6	18	22	150
0:07:38	26	8,6	18	22	150
0:07:39	26	8,6	18	22	150
0:07:40	26	8,6	18	22	150
0:07:41	26	8,6	18	22	150
0:07:42	26	8,6	18	22	150
0:07:43	26	8,6	18	22	150
0:07:44	26	8,6	18	22	150
0:07:45	26	8,6	18	22	150
0:07:46	26	8,6	18	22	150
0:07:47	26	8,6	18	22	150
0:07:48	26	8,6	18	22	150
0:07:49	26	8,6	18	22	150
0:07:50	26	8,5	18	22	150
0:07:51	26	8,5	18	22	150
0:07:52	26	8,5	18	22	150
0:07:53	26	8,5	18	22	150
0:07:54	26	8,6	18	22	150
0:07:55	26	8,6	18	22	150
0:07:56	26	8,6	18	22	150
0:07:57	26	8,6	18	22	150
0:07:58	26	8,7	18	22	150
0:07:59	26	8,9	18	22	150
0:08:00	26	9,0	18	22	150
0:08:01	26	9,0	18	21	150
0:08:02	26	9,0	18	22	150
0:08:03	26	9,0	18	22	150
0:08:04	26	9,0	18	22	150
0:08:05	26	9,0	18	22	150
0:08:06	26	9,0	18	22	150
0:08:07	26	9,0	18	22	150
0:08:08	26	9,0	18	22	150
0:08:09	26	9,0	18	22	150
0:08:10	26	9,0	18	22	150
0:08:11	26	9,0	18	22	150
0:08:12	26	9,0	18	22	150
0:08:13	26	9,0	18	22	150
0:08:14	26	9,0	18	22	150
0:08:15	26	9,0	18	22	150
0:08:16	26	9,0	18	22	150
0:08:17	26	9,0	18	22	150
0:08:18	26	9,0	18	22	150
0:08:19	26	9,0	18	22	150
0:08:20	26	9,0	18	21	150
0:08:21	26	9,3	18	21	150
0:08:22	26	9,4	18	22	150
0:08:23	26	9,4	18	22	150
0:08:24	26	9,4	18	22	150
0:08:25	26	9,4	18	21	150
0:08:26	26	9,4	18	22	150
0:08:27	26	9,4	18	22	150
0:08:28	26	9,4	18	22	150
0:08:29	26	9,4	18	22	150
0:08:30	26	9,4	18	22	150
0:08:31	26	9,4	18	22	150
0:08:32	26	9,4	18	22	150
0:08:33	26	9,4	18	22	150
0:08:34	26	9,4	18	21	150
0:08:35	26	9,4	18	22	150
0:08:36	26	9,4	18	21	150
0:08:37	26	9,4	18	22	150
0:08:38	26	9,4	18	21	150
0:08:39	26	9,4	18	22	150
0:08:40	26	9,4	18	22	150
0:08:41	26	9,4	18	22	150
0:08:42	26	9,4	18	21	150
0:08:43	26	9,4	18	22	150
0:08:44	26	9,5	18	21	150
0:08:45	26	9,5	18	22	150
0:08:46	26	9,5	18	22	150
0:08:47	26	9,5	18	22	150
0:08:48	26	9,5	18	22	150
0:08:49	26	9,6	18	22	150
0:08:50	26	9,7	18	22	150
0:08:51	26	9,7	18	21	150
0:08:52	26	9,7	18	22	150
0:08:53	26	9,7	18	22	150
0:08:54	26	9,7	18	22	150
0:08:55	26	9,7	18	22	150
0:08:56	26	9,7	18	22	150
0:08:57	26	9,7	18	22	150
0:08:58	26	9,7	18	22	150
0:08:59	26	9,8	18	22	150
0:09:00	26	10,0	18	22	150
0:09:01	26	10,1	18	22	150
0:09:02	26	10,1	18	21	150
0:09:03	26	10,1	18	22	150
0:09:04	26	10,1	18	22	150
0:09:05	26	10,1	18	22	150
0:09:06	26	10,1	18	22	150
0:09:07	26	10,1	18	22	150
0:09:08	26	10,1	18	22	150
0:09:09	26	10,1	18	22	150
0:09:10	26	10,1	18	22	150
0:09:11	26	10,1	18	21	150
0:09:12	26	10,1	18	22	150
0:09:13	26	10,1	18	22	150
0:09:14	26	10,0	18	22	150
0:09:15	26	10,0	18	21	150
0:09:16	26	10,0	18	22	150
0:09:17	26	10,0	18	21	150
0:09:18	26	10,0	18	22	150
0:09:19	26	10,1	18	22	150
0:09:20	26	10,1	18	21	150
0:09:21	26	10,1	18	21	150
0:09:22	26	10,1	18	22	150
0:09:23	26	10,3	18	22	150
0:09:24	26	10,5	18	22	150
0:09:25	26	10,5	18	22	150
0:09:26	26	10,5	18	21	150
0:09:27	26	10,5	18	22	150
0:09:28	26	10,5	18	22	150
0:09:29	26	10,5	18	21	150
0:09:30	25	10,5	18	22	150
0:09:31	25	10,5	18	21	150
0:09:32	26	10,5	18	21	150
0:09:33	26	10,5	18	21	150
0:09:34	26	10,5	18	22	150
0:09:35	25	10,5	18	21	150
0:09:36	25	10,5	18	22	150
0:09:37	25	10,5	18	21	150
0:09:38	25	10,5	18	21	150
0:09:39	25	10,5	18	21	150
0:09:40	25	10,5	18	21	150
0:09:41	25	10,5	18	21	150
0:09:42	25	10,5	18	21	150
0:09:43	25	10,5	18	21	150
0:09:44	25	10,6	18	21	150
0:09:45	25	10,6	18	22	150
0:09:46	25	10,6	18	21	150
0:09:47	25	10,6	18	21	150
0:09:48	25	10,6	18	21	150
0:09:49	25	10,6	18	21	150
0:09:50	25	10,7	18	21	150
0:09:51	25	10,9	18	21	150
0:09:52	25	10,9	18	21	150
0:09:53	25	10,9	18	22	150
0:09:54	25	10,9	18	21	150
0:09:55	25	10,9	18	21	150
0:09:56	25	10,9	18	22	150
0:09:57	25	10,9	18	22	150
0:09:58	25	10,9	18	21	150
0:09:59	25	10,9	18	22	150
0:10:00	25	10,9	18	22	150
0:10:01	25	10,9	18	22	150
0:10:02	25	10,9	18	22	150
0:10:03	25	10,9	18	22	150
0:10:04	25	10,9	18	22	150
0:10:05	25	10,9	18	22	150
0:10:06	25	10,9	18	21	150
0:10:07	25	10,9	18	22	150
0:10:08	25	11,1	18	21	150
0:10:09	25	11,2	18	22	150
0:10:10	25	11,2	18	21	150
0:10:11	25	11,2	18	21	150
0:10:12	25	11,2	18	22	150
0:10:13	25	11,2	18	22	150
0:10:14	25	11,2	18	21	150
0:10:15	25	11,2	18	21	150
0:10:16	25	11,2	18	21	150
0:10:17	25	11,2	18	21	150
0:10:18	25	11,2	18	22	150
0:10:19	25	11,2	18	21	150
0:10:20	25	11,2	18	21	150
0:10:21	25	11,2	18	21	150
0:10:22	25	11,2	18	21	150
0:10:23	25	11,2	18	21	150
0:10:24	25	11,3	18	21	150
0:10:25	25	11,3	18	22	150
0:10:26	25	11,3	18	22	150
0:10:27	25	11,3	18	21	150
0:10:28	25	11,3	18	21	150
0:10:29	25	11,3	18	22	150
0:10:30	25	11,3	18	21	150
0:10:31	25	11,6	18	22	150
0:10:32	25	11,7	18	21	150
0:10:33	25	11,8	18	22	150
0:10:34	25	11,8	18	21	150
0:10:35	25	11,8	18	22	150
0:10:36	25	11,8	18	22	150
0:10:37	25	11,8	18	21	150
0:10:38	25	11,8	18	22	150
0:10:39	25	11,8	18	21	150
0:10:40	25	11,8	18	22	150
0:10:41	25	11,8	18	21	150
0:10:42	25	11,8	18	21	150
0:10:43	25	11,8	18	21	150
0:10:44	25	11,8	18	21	150
0:10:45	25	11,8	18	21	150
0:10:46	25	11,8	18	22	150
0:10:47	25	11,7	18	22	150
0:10:48	25	11,7	18	21	150
0:10:49	25	11,7	18	22	150
0:10:50	25	11,7	18	21	150
0:10:51	25	11,7	18	21	150
0:10:52	25	11,7	18	21	150
0:10:53	25	11,7	18	22	150
0:10:54	25	11,7	18	22	150
0:10:55	25	11,7	18	21	150
0:10:56	25	11,8	18	21	150
0:10:57	25	11,8	18	22	150
0:10:58	25	11,9	18	21	150
0:10:59	25	12,1	18	21	150
0:11:00	25	12,2	18	22	150
0:11:01	25	12,2	18	21	150
0:11:02	25	12,2	18	21	150
0:11:03	25	12,2	18	21	150
0:11:04	25	12,2	18	21	150
0:11:05	25	12,2	18	21	150
0:11:06	25	12,2	18	21	150
0:11:07	25	12,2	18	21	150
0:11:08	25	12,2	18	22	150
0:11:09	25	12,2	18	21	150
0:11:10	25	12,2	18	21	150
0:11:11	25	12,2	18	22	150
0:11:12	25	12,2	18	21	150
0:11:13	25	12,2	18	21	150
0:11:14	25	12,2	18	21	150
0:11:15	25	12,2	18	22	150
0:11:16	25	12,2	18	21	150
0:11:17	25	12,1	18	21	150
0:11:18	25	12,1	18	21	150
0:11:19	25	12,2	18	22	150
0:11:20	25	12,2	18	21	150
0:11:21	25	12,2	18	21	150
0:11:22	25	12,2	18	21	150
0:11:23	25	12,4	18	21	150
0:11:24	25	12,4	18	21	150
0:11:25	25	12,5	18	21	150
0:11:26	25	12,5	18	21	150
0:11:27	25	12,5	18	21	150
0:11:28	25	12,5	18	21	150
0:11:29	25	12,5	18	21	150
0:11:30	25	12,5	18	21	150
0:11:31	25	12,5	18	21	150
0:11:32	25	12,5	18	21	150
0:11:33	25	12,5	18	21	150
0:11:34	25	12,4	18	21	150
0:11:35	25	12,4	18	21	150
0:11:36	25	12,5	18	21	150
0:11:37	25	12,6	18	21	150
0:11:38	25	12,7	18	21	150
0:11:39	25	12,7	18	21	150
0:11:40	25	12,7	18	21	150
0:11:41	25	12,7	18	21	150
0:11:42	25	12,7	18	21	150
0:11:43	25	12,7	18	21	150
0:11:44	25	12,7	18	21	150
0:11:45	25	12,6	18	21	150
0:11:46	25	12,6	18	21	150
0:11:47	25	12,6	18	21	150
0:11:48	25	12,9	18	21	150
0:11:49	25	13,1	18	21	150
0:11:50	25	13,1	18	21	150
0:11:51	25	13,1	18	21	150
0:11:52	25	13,1	18	21	150
0:11:53	25	13,1	18	22	150
0:11:54	25	13,1	18	21	150
0:11:55	25	13,1	18	22	150
0:11:56	25	13,1	18	21	150
0:11:57	25	13,1	18	21	150
0:11:58	25	13,1	18	21	150
0:11:59	25	13,1	18	21	150
0:12:00	25	13,1	18	21	150
0:12:01	25	13,1	18	21	150
0:12:02	25	13,1	18	21	150
0:12:03	25	13,1	18	21	150
0:12:04	25	13,1	18	21	150
0:12:05	25	13,1	18	21	150
0:12:06	25	13,1	18	21	150
0:12:07	25	13,1	18	21	150
0:12:08	25	13,1	18	21	150
0:12:09	25	13,1	18	21	150
0:12:10	25	13,1	18	21	150
0:12:11	25	13,1	18	21	150
0:12:12	25	13,1	18	21	150
0:12:13	25	13,1	18	21	150
0:12:14	25	13,2	18	21	150
0:12:15	25	13,4	18	21	150
0:12:16	25	13,5	18	21	150
0:12:17	25	13,5	18	21	150
0:12:18	25	13,5	18	21	150
0:12:19	25	13,5	18	21	150
0:12:20	25	13,5	18	21	150
0:12:21	25	13,5	18	21	150
0:12:22	25	13,5	18	21	150
0:12:23	25	13,5	18	21	150
0:12:24	25	13,5	18	21	150
0:12:25	25	13,5	18	21	150
0:12:26	25	13,5	18	21	150
0:12:27	25	13,5	18	21	150
0:12:28	25	13,5	18	21	150
0:12:29	25	13,5	18	21	150
0:12:30	25	13,5	18	21	150
0:12:31	25	13,4	18	21	150
0:12:32	25	13,4	18	21	150
0:12:33	25	13,5	18	21	150
0:12:34	25	13,6	18	21	150
0:12:35	25	13,6	18	21	150
0:12:36	25	13,6	18	21	150
0:12:37	25	13,6	18	21	150
0:12:38	25	13,6	18	21	150
0:12:39	25	13,7	18	21	150
0:12:40	25	13,9	18	21	150
0:12:41	25	14,0	18	21	150
0:12:42	25	14,0	18	21	150
0:12:43	25	14,0	18	21	150
0:12:44	25	14,0	18	21	150
0:12:45	25	14,0	18	21	150
0:12:46	25	14,0	18	21	150
0:12:47	25	14,0	18	22	150
0:12:48	25	14,0	18	21	150
0:12:49	25	14,0	18	21	150
0:12:50	25	14,0	18	21	150
0:12:51	25	14,0	18	21	150
0:12:52	25	14,0	18	22	150
0:12:53	25	14,0	18	21	150
0:12:54	25	14,0	18	21	150
0:12:55	25	13,9	18	21	150
0:12:56	25	13,9	18	21	150
0:12:57	25	13,9	18	21	150
0:12:58	25	13,9	18	21	150
0:12:59	25	13,9	18	21	150
0:13:00	25	13,9	18	21	150
0:13:01	25	14,0	18	21	150
0:13:02	25	14,0	18	21	150
0:13:03	25	14,0	18	21	150
0:13:04	25	14,1	18	21	150
0:13:05	25	14,3	18	21	150
0:13:06	25	14,3	18	21	150
0:13:07	25	14,4	18	21	150
0:13:08	25	14,4	18	21	150
0:13:09	25	14,4	18	21	150
0:13:10	25	14,4	18	21	150
0:13:11	25	14,4	18	21	150
0:13:12	25	14,4	18	21	150
0:13:13	25	14,4	18	21	150
0:13:14	25	14,3	18	21	150
0:13:15	25	14,3	18	21	150
0:13:16	25	14,3	18	21	150
0:13:17	25	14,3	18	21	150
0:13:18	25	14,3	18	21	150
0:13:19	25	14,3	18	21	150
0:13:20	25	14,3	18	21	150
0:13:21	25	14,3	18	21	150
0:13:22	25	14,3	18	21	150
0:13:23	25	14,4	18	21	150
0:13:24	25	14,4	18	21	150
0:13:25	25	14,4	18	21	150
0:13:26	25	14,4	18	21	150
0:13:27	25	14,4	18	21	150
0:13:28	25	14,5	18	21	150
0:13:29	25	14,6	18	21	150
0:13:30	25	14,7	18	21	150
0:13:31	25	14,7	18	21	150
0:13:32	25	14,7	18	21	150
0:13:33	25	14,7	18	21	150
0:13:34	25	14,7	18	21	150
0:13:35	25	14,7	18	21	150
0:13:36	25	14,7	18	21	150
0:13:37	25	14,7	18	21	150
0:13:38	25	14,7	18	21	150
0:13:39	25	14,7	18	21	150
0:13:40	25	14,7	18	21	150
0:13:41	25	14,7	18	21	150
0:13:42	25	14,7	18	21	150
0:13:43	25	14,8	18	21	150
0:13:44	25	14,9	18	21	150
0:13:45	25	14,9	18	21	150
0:13:46	25	14,9	18	21	150
0:13:47	24	14,9	18	21	150
0:13:48	25	14,9	18	21	150
0:13:49	25	14,9	18	21	150
0:13:50	25	14,9	18	21	150
0:13:51	24	14,9	18	21	150
0:13:52	24	14,9	18	21	150
0:13:53	24	14,9	18	21	150
0:13:54	24	15,1	18	21	150
0:13:55	24	15,2	18	21	150
0:13:56	24	15,3	18	21	150
0:13:57	24	15,3	18	21	150
0:13:58	24	15,3	18	21	150
0:13:59	24	15,3	18	21	150
0:14:00	24	15,3	18	21	150
0:14:01	24	15,3	18	21	150
0:14:02	24	15,3	18	21	150
0:14:03	24	15,3	18	21	150
0:14:04	24	15,3	18	21	150
0:14:05	24	15,3	18	21	150
0:14:06	24	15,3	18	21	150
0:14:07	24	15,3	18	21	150
0:14:08	24	15,3	18	21	150
0:14:09	24	15,3	18	21	150
0:14:10	24	15,3	18	21	150
0:14:11	24	15,3	18	21	150
0:14:12	24	15,3	18	21	150
0:14:13	24	15,3	18	21	150
0:14:14	24	15,2	18	21	150
0:14:15	24	15,2	18	21	150
0:14:16	24	15,3	18	21	150
0:14:17	24	15,3	18	21	150
0:14:18	24	15,3	18	21	150
0:14:19	24	15,5	18	21	150
0:14:20	24	15,5	18	21	150
0:14:21	24	15,6	18	21	150
0:14:22	24	15,6	18	21	150
0:14:23	24	15,6	18	21	150
0:14:24	24	15,6	18	21	150
0:14:25	24	15,6	18	21	150
0:14:26	24	15,6	18	21	150
0:14:27	24	15,6	18	21	150
0:14:28	24	15,6	18	21	150
0:14:29	24	15,5	18	21	150
0:14:30	24	15,5	18	21	150
0:14:31	24	15,5	18	21	150
0:14:32	24	15,6	18	21	150
0:14:33	24	15,7	18	21	150
0:14:34	24	15,7	18	21	150
0:14:35	24	15,8	18	21	150
0:14:36	24	15,8	18	21	150
0:14:37	24	15,8	18	21	150
0:14:38	24	15,8	18	21	150
0:14:39	24	15,7	18	21	150
0:14:40	24	15,7	18	21	150
0:14:41	24	15,7	18	21	150
0:14:42	24	15,7	18	21	150
0:14:43	24	15,8	18	21	150
0:14:44	24	15,9	18	21	150
0:14:45	24	16,0	18	21	150
0:14:46	24	16,0	18	21	150
0:14:47	24	16,0	18	21	150
0:14:48	24	16,0	18	21	150
0:14:49	24	16,0	18	21	150
0:14:50	24	16,0	18	21	150
0:14:51	24	16,0	18	21	150
0:14:52	24	16,0	18	21	150
0:14:53	24	16,0	18	21	150
0:14:54	24	16,0	18	21	150
0:14:55	24	16,0	18	21	150
0:14:56	24	16,1	18	21	150
0:14:57	24	16,2	18	21	150
0:14:58	24	16,2	18	21	150
0:14:59	24	16,2	18	21	150
0:15:00	24	16,2	18	21	150
0:15:01	24	16,2	18	21	150
0:15:02	24	16,2	18	21	150
0:15:03	24	16,2	18	21	150
0:15:04	24	16,2	18	21	150
0:15:05	24	16,2	18	21	150
0:15:06	24	16,2	18	21	150
0:15:07	24	16,2	18	21	150
0:15:08	24	16,3	18	21	150
0:15:09	24	16,4	18	21	150
0:15:10	24	16,5	18	21	150
0:15:11	24	16,5	18	21	150
0:15:12	24	16,5	18	21	150
0:15:13	24	16,5	18	21	150
0:15:14	24	16,5	18	21	150
0:15:15	24	16,5	18	21	150
0:15:16	24	16,5	18	21	150
0:15:17	24	16,5	18	21	150
0:15:18	24	16,5	18	21	150
0:15:19	24	16,5	18	21	150
0:15:20	24	16,5	18	21	150
0:15:21	24	16,5	18	21	150
0:15:22	24	16,5	18	21	150
0:15:23	24	16,5	18	21	150
0:15:24	24	16,5	18	21	150
0:15:25	24	16,5	18	21	150
0:15:26	24	16,6	18	21	150
0:15:27	24	16,6	18	21	150
0:15:28	24	16,6	18	21	150
0:15:29	24	16,6	18	21	150
0:15:30	24	16,6	18	21	150
0:15:31	24	16,6	18	21	150
0:15:32	24	16,7	18	21	150
0:15:33	24	16,8	18	21	150
0:15:34	24	16,8	18	21	150
0:15:35	24	16,9	18	21	150
0:15:36	24	16,9	18	21	150
0:15:37	24	16,9	18	21	150
0:15:38	24	16,9	18	21	150
0:15:39	24	16,9	18	21	150
0:15:40	24	16,8	18	21	150
0:15:41	24	16,8	18	21	150
0:15:42	24	16,8	18	21	150
0:15:43	24	16,8	18	21	150
0:15:44	24	16,8	18	21	150
0:15:45	24	16,9	18	21	150
0:15:46	24	17,0	18	21	150
0:15:47	24	17,0	18	21	150
0:15:48	24	17,1	18	21	150
0:15:49	24	17,1	18	21	150
0:15:50	24	17,1	18	21	150
0:15:51	24	17,1	18	21	150
0:15:52	24	17,1	18	21	150
0:15:53	24	17,1	18	21	150
0:15:54	24	17,1	18	21	150
0:15:55	24	17,1	18	21	150
0:15:56	24	17,0	18	21	150
0:15:57	24	17,0	18	21	150
0:15:58	24	17,2	18	21	150
0:15:59	24	17,3	18	21	150
0:16:00	24	17,4	18	21	150
0:16:01	24	17,4	18	21	150
0:16:02	24	17,4	18	21	150
0:16:03	24	17,4	18	21	150
0:16:04	24	17,4	18	21	150
0:16:05	24	17,4	18	21	150
0:16:06	24	17,3	18	21	150
0:16:07	24	17,3	18	21	150
0:16:08	24	17,3	18	21	150
0:16:09	24	17,3	18	21	150
0:16:10	24	17,3	18	21	150
0:16:11	24	17,3	18	21	150
0:16:12	24	17,3	18	21	150
0:16:13	24	17,3	18	21	150
0:16:14	24	17,4	18	21	150
0:16:15	24	17,5	18	21	150
0:16:16	24	17,5	18	21	150
0:16:17	24	17,5	18	21	150
0:16:18	24	17,5	18	21	150
0:16:19	24	17,5	18	21	150
0:16:20	24	17,5	18	21	150
0:16:21	24	17,5	18	21	150
0:16:22	24	17,6	18	21	150
0:16:23	24	17,6	18	21	150
0:16:24	24	17,6	18	21	150
0:16:25	24	17,6	18	21	150
0:16:26	24	17,6	18	21	150
0:16:27	24	17,6	18	21	150
0:16:28	24	17,6	18	21	150
0:16:29	24	17,6	18	21	150
0:16:30	24	17,6	18	21	150
0:16:31	24	17,8	18	21	150
0:16:32	24	17,9	18	21	150
0:16:33	24	17,9	18	21	150
0:16:34	24	17,9	18	21	150
0:16:35	24	17,9	18	21	150
0:16:36	24	17,9	18	21	150
0:16:37	24	17,9	18	21	150
0:16:38	24	17,9	18	21	150
0:16:39	24	17,9	18	21	150
0:16:40	24	17,9	18	21	150
0:16:41	24	17,9	18	21	150
0:16:42	24	17,9	18	21	150
0:16:43	24	17,9	18	21	150
0:16:44	24	17,9	18	21	150
0:16:45	24	17,9	18	21	150
0:16:46	24	17,9	18	21	150
0:16:47	24	17,9	18	21	150
0:16:48	24	17,9	18	21	150
0:16:49	24	18,0	18	21	150
0:16:50	24	18,2	18	21	150
0:16:51	24	18,3	18	21	150
0:16:52	24	18,4	18	21	150
0:16:53	24	18,4	18	21	150
0:16:54	24	18,4	18	21	150
0:16:55	24	18,4	18	21	150
0:16:56	24	18,4	18	21	150
0:16:57	24	18,4	18	21	150
0:16:58	24	18,4	18	21	150
0:16:59	24	18,4	18	21	150
0:17:00	24	18,4	18	21	150
0:17:01	24	18,4	18	21	150
0:17:02	24	18,4	18	21	150
0:17:03	24	18,4	18	21	150
0:17:04	24	18,4	18	21	150
0:17:05	24	18,4	18	21	150
0:17:06	24	18,4	18	21	150
0:17:07	24	18,4	18	21	150
0:17:08	24	18,4	18	21	150
0:17:09	24	18,4	18	21	150
0:17:10	24	18,4	18	21	150
0:17:11	24	18,3	18	21	150
0:17:12	24	18,4	18	21	150
0:17:13	24	18,4	18	21	150
0:17:14	24	18,4	18	21	150
0:17:15	24	18,5	18	21	150
0:17:16	24	18,7	18	21	150
0:17:17	24	18,8	18	21	150
0:17:18	24	18,8	18	21	150
0:17:19	24	18,8	18	21	150
0:17:20	24	18,9	18	21	150
0:17:21	24	18,8	18	21	150
0:17:22	24	18,8	18	21	150
0:17:23	24	18,8	18	21	150
0:17:24	24	18,8	18	21	150
0:17:25	24	18,8	18	21	150
0:17:26	24	18,8	18	21	150
0:17:27	24	18,8	18	21	150
0:17:28	24	18,8	18	21	150
0:17:29	24	18,8	18	21	150
0:17:30	24	18,8	18	21	150
0:17:31	24	18,8	18	21	150
0:17:32	24	18,8	18	21	150
0:17:33	24	18,8	18	21	150
0:17:34	24	18,8	18	21	150
0:17:35	24	18,8	18	21	150
0:17:36	24	18,8	18	21	150
0:17:37	24	18,8	18	21	150
0:17:38	24	18,8	18	21	150
0:17:39	24	18,9	18	21	150
0:17:40	24	19,1	18	21	150
0:17:41	24	19,2	18	21	150
0:17:42	24	19,3	18	21	150
0:17:43	24	19,3	18	21	150
0:17:44	24	19,3	18	21	150
0:17:45	24	19,3	18	21	150
0:17:46	24	19,3	18	21	150
0:17:47	24	19,3	18	21	150
0:17:48	24	19,3	18	21	150
0:17:49	24	19,3	18	21	150
0:17:50	24	19,3	18	21	150
0:17:51	24	19,3	18	21	150
0:17:52	24	19,2	18	21	150
0:17:53	24	19,2	18	21	150
0:17:54	24	19,2	18	21	150
0:17:55	24	19,2	18	21	150
0:17:56	24	19,2	18	21	150
0:17:57	24	19,2	18	21	150
0:17:58	24	19,2	18	21	150
0:17:59	24	19,2	18	21	150
0:18:00	24	19,2	18	21	150
0:18:01	24	19,2	18	21	150
0:18:02	24	19,2	18	21	150
0:18:03	24	19,2	18	21	150
0:18:04	24	19,3	18	21	150
0:18:05	24	19,5	18	21	150
0:18:06	24	19,5	18	21	150
0:18:07	24	19,6	18	21	150
0:18:08	24	19,6	18	21	150
0:18:09	24	19,6	18	21	150
0:18:10	24	19,6	18	21	150
0:18:11	24	19,6	18	21	150
0:18:12	24	19,6	18	21	150
0:18:13	24	19,6	18	21	150
0:18:14	24	19,6	18	21	150
0:18:15	24	19,5	18	21	150
0:18:16	24	19,5	18	21	150
0:18:17	24	19,5	18	21	150
0:18:18	24	19,5	18	21	150
0:18:19	24	19,6	18	21	150
0:18:20	24	19,7	18	21	150
0:18:21	24	19,7	18	21	150
0:18:22	24	19,7	18	21	150
0:18:23	24	19,7	18	21	150
0:18:24	24	19,7	18	21	150
0:18:25	24	19,7	18	21	150
0:18:26	24	19,7	18	21	150
0:18:27	24	19,7	18	21	150
0:18:28	24	19,7	18	21	150
0:18:29	24	19,7	18	21	150
0:18:30	24	20,0	18	21	150
0:18:31	24	20,1	18	21	150
0:18:32	24	20,1	18	21	150
0:18:33	24	20,1	18	21	150
0:18:34	24	20,1	18	21	150
0:18:35	24	20,1	18	21	150
0:18:36	24	20,1	18	21	150
0:18:37	24	20,1	18	21	150
0:18:38	24	20,1	18	21	150
0:18:39	24	20,1	18	21	150
0:18:40	24	20,1	18	21	150
0:18:41	24	20,1	18	21	150
0:18:42	24	20,1	18	21	150
0:18:43	24	20,1	18	21	150
0:18:44	24	20,1	18	21	150
0:18:45	24	20,1	18	21	150
0:18:46	24	20,1	18	21	150
0:18:47	24	20,1	18	21	150
0:18:48	24	20,1	18	21	150
0:18:49	24	20,1	18	21	150
0:18:50	24	20,1	18	21	150
0:18:51	24	20,2	18	21	150
0:18:52	24	20,2	18	21	150
0:18:53	24	20,2	18	21	150
0:18:54	24	20,3	18	21	150
0:18:55	24	20,4	18	21	150
0:18:56	24	20,5	18	21	150
0:18:57	24	20,5	18	21	150
0:18:58	24	20,5	18	21	150
0:18:59	24	20,5	18	21	150
0:19:00	24	20,5	18	21	150
0:19:01	24	20,5	18	21	150
0:19:02	24	20,5	18	21	150
0:19:03	24	20,5	18	21	150
0:19:04	24	20,5	18	21	150
0:19:05	24	20,4	18	21	150
0:19:06	24	20,4	18	21	150
0:19:07	24	20,4	18	21	150
0:19:08	24	20,4	18	21	150
0:19:09	24	20,4	18	21	150
0:19:10	24	20,5	18	21	150
0:19:11	24	20,6	18	21	150
0:19:12	24	20,6	18	21	150
0:19:13	24	20,6	19	21	150
0:19:14	24	20,6	19	21	150
0:19:15	24	20,6	19	21	150
0:19:16	24	20,6	19	21	150
0:19:17	24	20,6	19	21	150
0:19:18	24	20,6	19	21	150
0:19:19	24	20,6	19	21	150
0:19:20	24	20,8	19	21	150
0:19:21	24	20,9	19	21	150
0:19:22	24	21,0	19	21	150
0:19:23	24	21,0	19	21	150
0:19:24	24	21,0	19	21	150
0:19:25	24	21,0	19	21	150
0:19:26	24	21,0	19	21	150
0:19:27	24	21,0	19	21	150
0:19:28	24	21,0	19	21	150
0:19:29	24	21,0	19	21	150
0:19:30	24	21,0	19	21	150
0:19:31	24	21,0	19	21	150
0:19:32	24	21,0	19	21	150
0:19:33	24	20,9	19	21	150
0:19:34	24	20,9	19	21	150
0:19:35	24	20,9	19	21	150
0:19:36	24	20,9	19	21	150
0:19:37	24	20,9	19	21	150
0:19:38	24	20,9	19	21	150
0:19:39	24	21,0	19	21	150
0:19:40	24	21,0	19	21	150
0:19:41	24	21,1	19	21	150
0:19:42	24	21,1	19	21	150
0:19:43	24	21,1	19	21	150
0:19:44	24	21,1	19	21	150
0:19:45	24	21,3	19	21	150
0:19:46	24	21,3	19	21	150
0:19:47	24	21,3	19	21	150
0:19:48	24	21,3	19	21	150
0:19:49	24	21,3	19	21	150
0:19:50	24	21,3	19	21	150
0:19:51	24	21,3	19	21	150
0:19:52	24	21,3	19	21	150
0:19:53	24	21,3	19	21	150
0:19:54	24	21,3	19	21	150
0:19:55	24	21,3	19	21	150
0:19:56	24	21,3	19	21	150
0:19:57	24	21,3	19	21	150
0:19:58	24	21,3	19	21	150
0:19:59	24	21,4	19	21	150
0:20:00	24	21,5	19	21	150
0:20:01	24	21,5	19	21	150
0:20:02	24	21,5	19	21	150
0:20:03	24	21,5	19	21	150
0:20:04	24	21,5	19	21	150
0:20:05	24	21,5	19	21	150
0:20:06	24	21,5	19	21	150
0:20:07	24	21,5	19	21	150
0:20:08	24	21,5	19	21	150
0:20:09	24	21,5	19	21	150
0:20:10	24	21,5	19	21	150
0:20:11	24	21,7	19	21	150
0:20:12	24	21,8	19	21	150
0:20:13	24	21,8	19	21	150
0:20:14	24	21,9	19	21	150
0:20:15	24	21,9	19	21	150
0:20:16	24	21,9	19	21	150
0:20:17	24	21,9	19	21	150
0:20:18	24	21,9	19	21	150
0:20:19	24	21,9	19	21	150
0:20:20	24	21,8	19	21	150
0:20:21	24	21,8	19	21	150
0:20:22	24	21,8	19	21	150
0:20:23	24	21,8	19	21	150
0:20:24	24	21,8	19	21	150
0:20:25	24	21,8	19	21	150
0:20:26	24	21,8	19	21	150
0:20:27	24	21,8	19	21	150
0:20:28	24	21,8	19	21	150
0:20:29	24	21,9	19	21	150
0:20:30	24	21,9	19	21	150
0:20:31	24	22,0	19	21	150
0:20:32	24	22,0	19	21	150
0:20:33	24	22,0	19	21	150
0:20:34	24	22,0	19	21	150
0:20:35	24	22,0	19	21	150
0:20:36	24	22,1	19	21	150
0:20:37	24	22,2	19	21	150
0:20:38	24	22,2	19	21	150
0:20:39	24	22,2	19	21	150
0:20:40	24	22,2	19	21	150
0:20:41	24	22,2	19	21	150
0:20:42	24	22,2	19	21	150
0:20:43	24	22,2	19	21	150
0:20:44	24	22,2	19	21	150
0:20:45	24	22,2	19	21	150
0:20:46	24	22,2	19	21	150
0:20:47	24	22,2	19	21	150
0:20:48	24	22,2	19	21	150
0:20:49	24	22,3	19	21	150
0:20:50	24	22,4	19	21	150
0:20:51	24	22,4	19	21	150
0:20:52	24	22,4	19	21	150
0:20:53	24	22,4	19	21	150
0:20:54	24	22,4	19	21	150
0:20:55	24	22,4	19	21	150
0:20:56	24	22,4	19	21	150
0:20:57	24	22,4	19	21	150
0:20:58	24	22,4	19	21	150
0:20:59	24	22,4	19	21	150
0:21:00	24	22,4	19	21	150
0:21:01	24	22,4	19	21	150
0:21:02	24	22,4	19	21	150
0:21:03	24	22,4	19	21	150
0:21:04	24	22,5	19	21	150
0:21:05	24	22,7	19	21	150
0:21:06	24	22,8	19	21	150
0:21:07	24	22,9	19	21	150
0:21:08	24	22,9	19	21	150
0:21:09	24	22,9	19	21	150
0:21:10	24	22,9	19	21	150
0:21:11	24	22,9	19	21	150
0:21:12	24	22,9	19	21	150
0:21:13	24	22,9	19	21	150
0:21:14	24	22,9	19	21	150
0:21:15	24	22,9	19	21	150
0:21:16	24	22,9	19	21	150
0:21:17	24	22,9	19	21	150
0:21:18	23	22,8	19	21	150
0:21:19	24	22,8	19	21	150
0:21:20	24	22,8	19	21	150
0:21:21	23	22,8	19	21	150
0:21:22	23	22,8	19	21	150
0:21:23	23	22,8	19	21	150
0:21:24	23	22,8	19	21	150
0:21:25	23	22,8	19	21	150
0:21:26	23	22,8	19	21	150
0:21:27	23	22,8	19	21	150
0:21:28	23	22,8	19	21	150
0:21:29	23	22,9	19	21	150
0:21:30	23	22,9	19	21	150
0:21:31	23	23,1	19	21	150
0:21:32	23	23,3	19	21	150
0:21:33	23	23,3	19	21	150
0:21:34	23	23,3	19	21	150
0:21:35	23	23,3	19	21	150
0:21:36	23	23,3	19	21	150
0:21:37	23	23,3	19	21	150
0:21:38	23	23,3	19	21	150
0:21:39	23	23,3	19	21	150
0:21:40	23	23,3	19	21	150
0:21:41	23	23,3	19	21	150
0:21:42	23	23,3	19	21	150
0:21:43	23	23,3	19	21	150
0:21:44	23	23,3	19	21	150
0:21:45	23	23,3	19	21	150
0:21:46	23	23,3	19	21	150
0:21:47	23	23,3	19	21	150
0:21:48	23	23,3	19	21	150
0:21:49	23	23,3	19	21	150
0:21:50	23	23,3	19	21	150
0:21:51	23	23,3	19	21	150
0:21:52	23	23,3	19	21	150
0:21:53	23	23,3	19	21	150
0:21:54	23	23,4	19	21	150
0:21:55	23	23,6	19	21	150
0:21:56	23	23,7	19	21	150
0:21:57	23	23,8	19	21	150
0:21:58	23	23,8	19	21	150
0:21:59	23	23,8	19	21	150
0:22:00	23	23,8	19	21	150
0:22:01	23	23,8	19	21	150
0:22:02	23	23,8	19	21	150
0:22:03	23	23,8	19	21	150
0:22:04	23	23,7	19	21	150
0:22:05	23	23,7	19	21	150
0:22:06	23	23,7	19	21	150
0:22:07	23	23,7	19	21	150
0:22:08	23	23,7	19	21	150
0:22:09	23	23,7	19	21	150
0:22:10	23	23,7	19	21	150
0:22:11	23	23,7	19	21	150
0:22:12	23	23,7	19	21	150
0:22:13	23	23,7	19	21	150
0:22:14	23	23,7	19	21	150
0:22:15	23	23,7	19	21	150
0:22:16	23	23,7	19	21	150
0:22:17	23	23,7	19	21	150
0:22:18	23	23,7	19	21	150
0:22:19	23	23,8	19	21	150
0:22:20	23	23,9	19	21	150
0:22:21	23	23,9	19	21	150
0:22:22	23	23,9	19	21	150
0:22:23	23	23,9	19	21	150
0:22:24	23	23,9	19	21	150
0:22:25	23	23,9	19	21	150
0:22:26	23	24,0	19	21	150
0:22:27	23	24,1	19	21	150
0:22:28	23	24,2	19	21	150
0:22:29	23	24,2	19	21	150
0:22:30	23	24,2	19	21	150
0:22:31	23	24,2	19	21	150
0:22:32	23	24,2	19	21	150
0:22:33	23	24,2	19	21	150
0:22:34	23	24,2	19	21	150
0:22:35	23	24,2	19	21	150
0:22:36	23	24,2	19	21	150
0:22:37	23	24,2	19	21	150
0:22:38	23	24,2	19	21	150
0:22:39	23	24,2	19	21	150
0:22:40	23	24,2	19	21	150
0:22:41	23	24,2	19	21	150
0:22:42	23	24,2	19	21	150
0:22:43	23	24,2	19	21	150
0:22:44	23	24,2	19	21	150
0:22:45	23	24,2	19	21	150
0:22:46	23	24,3	19	21	150
0:22:47	23	24,6	19	21	150
0:22:48	23	24,6	19	21	150
0:22:49	23	24,7	19	21	150
0:22:50	23	24,7	19	21	150
0:22:51	23	24,7	19	21	150
0:22:52	23	24,7	19	21	150
0:22:53	23	24,7	19	21	150
0:22:54	23	24,7	19	21	150
0:22:55	23	24,7	19	21	150
0:22:56	23	24,7	19	21	150
0:22:57	23	24,7	19	21	150
0:22:58	23	24,7	19	21	150
0:22:59	23	24,7	19	21	150
0:23:00	23	24,6	19	21	150
0:23:01	23	24,6	19	21	150
0:23:02	23	24,6	19	21	150
0:23:03	23	24,6	19	21	150
0:23:04	23	24,6	19	21	150
0:23:05	23	24,6	19	21	150
0:23:06	23	24,6	19	21	150
0:23:07	23	24,6	19	21	150
0:23:08	23	24,6	19	21	150
0:23:09	23	24,6	19	21	150
0:23:10	23	24,6	19	21	150
0:23:11	23	24,8	19	21	150
0:23:12	23	25,0	19	21	150
0:23:13	23	25,1	19	21	150
0:23:14	23	25,1	19	21	150
0:23:15	23	25,1	19	21	150
0:23:16	23	25,1	19	21	150
0:23:17	23	25,1	19	21	150
0:23:18	23	25,1	19	21	150
0:23:19	23	25,1	19	21	150
0:23:20	23	25,1	19	21	150
0:23:21	23	25,1	19	21	150
0:23:22	23	25,1	19	21	150
0:23:23	23	25,1	19	21	150
0:23:24	23	25,1	19	21	150
0:23:25	23	25,1	19	21	150
0:23:26	23	25,1	19	21	150
0:23:27	23	25,1	19	21	150
0:23:28	23	25,1	19	21	150
0:23:29	23	25,1	19	21	150
0:23:30	23	25,1	19	21	150
0:23:31	23	25,1	19	21	150
0:23:32	23	25,1	19	21	150
0:23:33	23	25,1	19	21	150
0:23:34	23	25,1	19	21	150
0:23:35	23	25,1	19	21	150
0:23:36	23	25,2	19	21	150
0:23:37	23	25,3	19	21	150
0:23:38	23	25,3	19	21	150
0:23:39	23	25,3	19	21	150
0:23:40	23	25,3	19	21	150
0:23:41	23	25,3	19	21	150
0:23:42	23	25,3	19	21	150
0:23:43	23	25,3	19	21	150
0:23:44	23	25,3	19	21	150
0:23:45	23	25,3	19	21	150
0:23:46	23	25,4	19	21	150
0:23:47	23	25,5	19	21	150
0:23:48	23	25,6	19	21	150
0:23:49	23	25,6	19	21	150
0:23:50	23	25,6	19	21	150
0:23:51	23	25,6	19	21	150
0:23:52	23	25,6	19	21	150
0:23:53	23	25,6	19	21	150
0:23:54	23	25,6	19	21	150
0:23:55	23	25,6	19	21	150
0:23:56	23	25,6	19	21	150
0:23:57	23	25,6	19	21	150
0:23:58	23	25,5	19	21	150
0:23:59	23	25,5	19	21	150
0:24:00	23	25,5	19	21	150
0:24:01	23	25,6	19	21	150
0:24:02	23	25,6	19	21	150
0:24:03	23	25,6	19	21	150
0:24:04	23	25,8	19	21	150
0:24:05	23	25,9	19	21	150
0:24:06	23	26,0	19	21	150
0:24:07	23	26,0	19	21	150
0:24:08	23	26,0	19	21	150
0:24:09	23	26,0	19	21	150
0:24:10	23	26,0	19	21	150
0:24:11	23	26,0	19	21	150
0:24:12	23	26,0	19	21	150
0:24:13	23	26,0	19	21	150
0:24:14	23	26,0	19	21	150
0:24:15	23	26,0	19	21	150
0:24:16	23	26,0	19	21	150
0:24:17	23	26,0	19	21	150
0:24:18	23	26,0	19	21	150
0:24:19	23	26,0	19	21	150
0:24:20	23	26,0	19	21	150
0:24:21	23	26,0	19	21	150
0:24:22	23	26,0	19	21	150
0:24:23	23	26,0	19	21	150
0:24:24	23	26,0	19	21	150
0:24:25	23	26,0	19	21	150
0:24:26	23	26,0	19	21	150
0:24:27	23	26,0	19	21	150
0:24:28	23	26,1	19	21	150
0:24:29	23	26,2	19	21	150
0:24:30	23	26,2	19	21	150
0:24:31	23	26,3	19	21	150
0:24:32	23	26,3	19	21	150
0:24:33	23	26,3	19	21	150
0:24:34	23	26,3	19	21	150
0:24:35	23	26,3	19	21	150
0:24:36	23	26,3	19	21	150
0:24:37	23	26,3	19	21	150
0:24:38	23	26,2	19	21	150
0:24:39	23	26,2	19	21	150
0:24:40	23	26,3	19	21	150
0:24:41	23	26,4	19	21	150
0:24:42	23	26,5	19	21	150
0:24:43	23	26,5	19	21	150
0:24:44	23	26,5	19	21	150
0:24:45	23	26,5	19	21	150
0:24:46	23	26,5	19	21	150
0:24:47	23	26,5	19	21	150
0:24:48	23	26,5	19	21	150
0:24:49	23	26,5	19	21	150
0:24:50	23	26,5	19	21	150
0:24:51	23	26,5	19	21	150
0:24:52	23	26,5	19	21	150
0:24:53	23	26,5	19	21	150
0:24:54	23	26,6	19	21	150
0:24:55	23	26,6	19	21	150
0:24:56	23	26,6	19	21	150
0:24:57	23	26,6	19	21	150
0:24:58	23	26,6	19	21	150
0:24:59	23	26,7	19	21	150
0:25:00	23	26,9	19	21	150
0:25:01	23	26,9	19	21	150
0:25:02	23	26,9	19	21	150
0:25:03	23	27,0	19	21	150
0:25:04	23	27,0	19	21	150
0:25:05	23	27,0	19	21	150
0:25:06	23	26,9	19	21	150
0:25:07	23	26,9	19	21	150
0:25:08	23	26,9	19	21	150
0:25:09	23	26,9	19	21	150
0:25:10	23	26,9	19	21	150
0:25:11	23	26,9	19	21	150
0:25:12	23	26,9	19	21	150
0:25:13	23	26,9	19	21	150
