Repository: ProgWizer/parser

File: project-root/data/Data Acquisition/Data Acquisition/2017 year (147)/17-00048.txt (part 1 of 2)
--Test Summary--
Full Path and File Name	
Instrument Name	UCA Left Cell
Instrument Type	Model 4262 Twin Cell UCA
Instrument Serial Number	
Test Start Date	02.03.2017
Test Start Time	11:59:34
Test Stop Date	03.03.2017
Test Stop Time	12:48:47
Test Length	24:49:13
Final Sample Time Offset	24:49:00
Controller Schedule Name	
Sampling Period	30 seconds
Comments	MPa 3000 psi
Information	WellID	
Information	Customer	
Information	EngName	
Information	CementClass	
Information	CementMfr	
Information	Additives	100G: 5%TA-1+2%CaCl2+0.1%P200
Information	Density	1920
Information	BHCT	
Information	BHST	
Information	FluidLoss	
Information	JobType	
Calculated Value	CS_50	6:19:30
Calculated Value	CS_500	N/A
Calculated Value	CS_Time8h	0,49 MPa
Calculated Value	CS_Time12h	0,90 MPa
Calculated Value	CS_Time24h	2,78 MPa
Calculated Value	CS_Time48h	N/A
Calculated Value	CS_Time72h	N/A
Calculated Curve	Compressive Strength	Compressive strength type B (more than 14 lb/gal)
Initial Temperature (°C)	20 °C
Final Temperature (°C)	7 °C
Initial Transit Time (microsec/in)	16,95 microsec/in
Final Transit Time (microsec/in)	12,16 microsec/in
Initial Compressive Strength (MPa)	0,00 MPa
Final Compressive Strength (MPa)	2,93 MPa
--Data--
Time (HH:MM:SS)	Temperature (°C)	Transit Time (microsec/in)	Compressive Strength (MPa)
0:00:00	20	16,95	0,00
0:00:30	20	16,85	0,02
0:01:00	20	16,78	0,04
0:01:30	19	16,74	0,05
0:02:00	19	16,74	0,05
0:02:30	19	16,71	0,05
0:03:00	19	16,78	0,04
0:03:30	19	16,84	0,03
0:04:00	19	16,86	0,02
0:04:30	19	16,83	0,03
0:05:00	19	16,84	0,03
0:05:30	19	16,71	0,05
0:06:00	19	16,68	0,06
0:06:30	19	16,70	0,06
0:07:00	19	16,71	0,06
0:07:30	19	16,71	0,05
0:08:00	19	16,71	0,05
0:08:30	19	16,72	0,05
0:09:00	18	16,72	0,05
0:09:30	18	16,70	0,06
0:10:00	18	16,72	0,05
0:10:30	18	16,72	0,05
0:11:00	18	16,73	0,05
0:11:30	18	16,74	0,05
0:12:00	18	16,74	0,05
0:12:30	18	16,75	0,05
0:13:00	18	16,76	0,04
0:13:30	18	16,74	0,05
0:14:00	17	16,75	0,05
0:14:30	17	16,75	0,05
0:15:00	17	16,76	0,04
0:15:30	17	16,77	0,04
0:16:00	17	16,78	0,04
0:16:30	17	16,78	0,04
0:17:00	17	16,80	0,04
0:17:30	17	16,80	0,03
0:18:00	17	16,78	0,04
0:18:30	17	16,80	0,04
0:19:00	17	16,80	0,03
0:19:30	16	16,80	0,03
0:20:00	16	16,81	0,03
0:20:30	16	16,82	0,03
0:21:00	16	16,83	0,03
0:21:30	16	16,84	0,03
0:22:00	16	16,81	0,03
0:22:30	16	16,83	0,03
0:23:00	16	16,84	0,03
0:23:30	16	16,84	0,03
0:24:00	16	16,84	0,03
0:24:30	16	16,85	0,02
0:25:00	16	16,86	0,02
0:25:30	15	16,86	0,02
0:26:00	15	16,86	0,02
0:26:30	15	16,87	0,02
0:27:00	15	16,85	0,02
0:27:30	15	16,86	0,02
0:28:00	15	16,86	0,02
0:28:30	15	16,87	0,02
0:29:00	15	16,88	0,02
0:29:30	15	16,88	0,02
0:30:00	15	16,89	0,01
0:30:30	15	16,89	0,01
0:31:00	15	16,89	0,01
0:31:30	15	16,90	0,01
0:32:00	15	16,88	0,02
0:32:30	15	16,89	0,01
0:33:00	15	16,89	0,01
0:33:30	15	16,90	0,01
0:34:00	14	16,90	0,01
0:34:30	14	16,91	0,01
0:35:00	14	16,92	0,01
0:35:30	14	16,92	0,01
0:36:00	14	16,92	0,01
0:36:30	14	16,92	0,01
0:37:00	14	16,93	0,00
0:37:30	14	16,91	0,01
0:38:00	14	16,92	0,01
0:38:30	14	16,92	0,01
0:39:00	14	16,92	0,01
0:39:30	14	16,92	0,01
0:40:00	14	16,93	0,00
0:40:30	14	16,93	0,00
0:41:00	14	16,94	0,00
0:41:30	14	16,94	0,00
0:42:00	14	16,94	0,00
0:42:30	14	16,95	0,00
0:43:00	14	16,92	0,01
0:43:30	14	16,93	0,00
0:44:00	14	16,93	0,00
0:44:30	14	16,94	0,00
0:45:00	14	16,94	0,00
0:45:30	14	16,94	0,00
0:46:00	14	16,95	0,00
0:46:30	14	16,95	0,00
0:47:00	14	16,95	0,00
0:47:30	14	16,95	0,00
0:48:00	14	16,96	0,00
0:48:30	14	16,96	0,00
0:49:00	14	16,95	0,00
0:49:30	14	16,95	0,00
0:50:00	14	16,95	0,00
0:50:30	14	16,95	0,00
0:51:00	13	16,95	0,00
0:51:30	13	16,95	0,00
0:52:00	14	16,96	0,00
0:52:30	13	16,96	0,00
0:53:00	13	16,96	0,00
0:53:30	13	16,96	0,00
0:54:00	13	16,97	0,00
0:54:30	13	16,97	0,00
0:55:00	13	16,98	0,00
0:55:30	13	16,95	0,00
0:56:00	13	16,96	0,00
0:56:30	13	16,96	0,00
0:57:00	13	16,97	0,00
0:57:30	13	16,97	0,00
0:58:00	13	16,97	0,00
0:58:30	13	16,97	0,00
0:59:00	13	16,98	0,00
0:59:30	13	16,98	0,00
1:00:00	13	16,98	0,00
1:00:30	13	16,98	0,00
1:01:00	13	16,98	0,00
1:01:30	13	16,98	0,00
1:02:00	13	16,98	0,00
1:02:30	13	16,96	0,00
1:03:00	13	16,97	0,00
1:03:30	13	16,97	0,00
1:04:00	13	16,97	0,00
1:04:30	13	16,98	0,00
1:05:00	13	16,98	0,00
1:05:30	13	16,98	0,00
1:06:00	13	16,98	0,00
1:06:30	13	16,98	0,00
1:07:00	13	16,98	0,00
1:07:30	13	16,98	0,00
1:08:00	13	16,98	0,00
1:08:30	13	16,98	0,00
1:09:00	13	16,98	0,00
1:09:30	13	16,98	0,00
1:10:00	13	16,99	0,00
1:10:30	13	16,97	0,00
1:11:00	13	16,98	0,00
1:11:30	13	16,98	0,00
1:12:00	13	16,98	0,00
1:12:30	13	16,98	0,00
1:13:00	13	16,98	0,00
1:13:30	13	16,98	0,00
1:14:00	13	16,98	0,00
1:14:30	13	16,98	0,00
1:15:00	13	16,98	0,00
1:15:30	13	16,98	0,00
1:16:00	13	16,98	0,00
1:16:30	13	16,98	0,00
1:17:00	13	16,98	0,00
1:17:30	13	16,98	0,00
1:18:00	13	16,98	0,00
1:18:30	13	16,98	0,00
1:19:00	13	16,98	0,00
1:19:30	13	16,99	0,00
1:20:00	13	16,96	0,00
1:20:30	13	16,97	0,00
1:21:00	13	16,97	0,00
1:21:30	13	16,97	0,00
1:22:00	13	16,97	0,00
1:22:30	13	16,98	0,00
1:23:00	13	16,98	0,00
1:23:30	13	16,98	0,00
1:24:00	13	16,97	0,00
1:24:30	13	16,97	0,00
1:25:00	13	16,97	0,00
1:25:30	13	16,98	0,00
1:26:00	13	16,98	0,00
1:26:30	13	16,97	0,00
1:27:00	13	16,97	0,00
1:27:30	13	16,97	0,00
1:28:00	13	16,98	0,00
1:28:30	13	16,97	0,00
1:29:00	13	16,97	0,00
1:29:30	13	16,97	0,00
1:30:00	13	16,97	0,00
1:30:30	13	16,97	0,00
1:31:00	13	16,95	0,00
1:31:30	13	16,95	0,00
1:32:00	13	16,95	0,00
1:32:30	13	16,95	0,00
1:33:00	13	16,95	0,00
1:33:30	13	16,95	0,00
1:34:00	13	16,95	0,00
1:34:30	13	16,95	0,00
1:35:00	13	16,95	0,00
1:35:30	13	16,95	0,00
1:36:00	13	16,95	0,00
1:36:30	13	16,95	0,00
1:37:00	13	16,95	0,00
1:37:30	13	16,95	0,00
1:38:00	13	16,95	0,00
1:38:30	13	16,95	0,00
1:39:00	13	16,95	0,00
1:39:30	13	16,95	0,00
1:40:00	13	16,95	0,00
1:40:30	13	16,95	0,00
1:41:00	13	16,95	0,00
1:41:30	13	16,95	0,00
1:42:00	13	16,95	0,00
1:42:30	13	16,95	0,00
1:43:00	13	16,95	0,00
1:43:30	13	16,95	0,00
1:44:00	13	16,95	0,00
1:44:30	13	16,95	0,00
1:45:00	13	16,95	0,00
1:45:30	13	16,92	0,01
1:46:00	13	16,92	0,01
1:46:30	13	16,92	0,01
1:47:00	13	16,92	0,01
1:47:30	13	16,92	0,01
1:48:00	13	16,92	0,01
1:48:30	13	16,92	0,01
1:49:00	13	16,92	0,01
1:49:30	13	16,92	0,01
1:50:00	13	16,92	0,01
1:50:30	13	16,92	0,01
1:51:00	13	16,92	0,01
1:51:30	13	16,92	0,01
1:52:00	13	16,92	0,01
1:52:30	13	16,92	0,01
1:53:00	13	16,92	0,01
1:53:30	13	16,92	0,01
1:54:00	13	16,92	0,01
1:54:30	13	16,92	0,01
1:55:00	13	16,92	0,01
1:55:30	13	16,92	0,01
1:56:00	13	16,92	0,01
1:56:30	13	16,92	0,01
1:57:00	13	16,92	0,01
1:57:30	13	16,92	0,01
1:58:00	13	16,92	0,01
1:58:30	13	16,92	0,01
1:59:00	13	16,92	0,01
1:59:30	13	16,92	0,01
2:00:00	13	16,92	0,01
2:00:30	13	16,91	0,01
2:01:00	13	16,91	0,01
2:01:30	13	16,91	0,01
2:02:00	13	16,91	0,01
2:02:30	13	16,91	0,01
2:03:00	13	16,91	0,01
2:03:30	13	16,91	0,01
2:04:00	13	16,91	0,01
2:04:30	13	16,91	0,01
2:05:00	13	16,88	0,02
2:05:30	13	16,89	0,01
2:06:00	13	16,89	0,01
2:06:30	13	16,88	0,02
2:07:00	13	16,88	0,02
2:07:30	13	16,88	0,02
2:08:00	13	16,88	0,02
2:08:30	13	16,88	0,02
2:09:00	13	16,88	0,02
2:09:30	13	16,88	0,02
2:10:00	13	16,88	0,02
2:10:30	13	16,87	0,02
2:11:00	13	16,87	0,02
2:11:30	13	16,87	0,02
2:12:00	13	16,87	0,02
2:12:30	13	16,87	0,02
2:13:00	13	16,86	0,02
2:13:30	13	16,86	0,02
2:14:00	13	16,86	0,02
2:14:30	13	16,86	0,02
2:15:00	13	16,86	0,02
2:15:30	13	16,86	0,02
2:16:00	13	16,86	0,02
2:16:30	13	16,86	0,02
2:17:00	13	16,86	0,02
2:17:30	13	16,86	0,02
2:18:00	13	16,86	0,02
2:18:30	13	16,86	0,02
2:19:00	13	16,86	0,02
2:19:30	13	16,85	0,02
2:20:00	13	16,85	0,02
2:20:30	13	16,85	0,02
2:21:00	13	16,85	0,02
2:21:30	13	16,85	0,02
2:22:00	13	16,85	0,02
2:22:30	13	16,85	0,02
2:23:00	13	16,85	0,02
2:23:30	13	16,84	0,03
2:24:00	13	16,84	0,03
2:24:30	13	16,84	0,03
2:25:00	13	16,84	0,03
2:25:30	13	16,84	0,03
2:26:00	13	16,84	0,03
2:26:30	13	16,84	0,03
2:27:00	13	16,84	0,03
2:27:30	13	16,84	0,03
2:28:00	13	16,84	0,03
2:28:30	13	16,81	0,03
2:29:00	13	16,81	0,03
2:29:30	13	16,81	0,03
2:30:00	13	16,81	0,03
2:30:30	13	16,80	0,03
2:31:00	13	16,80	0,03
2:31:30	13	16,80	0,03
2:32:00	13	16,80	0,03
2:32:30	13	16,80	0,03
2:33:00	13	16,80	0,03
2:33:30	13	16,80	0,04
2:34:00	13	16,80	0,04
2:34:30	13	16,79	0,04
2:35:00	13	16,79	0,04
2:35:30	13	16,79	0,04
2:36:00	13	16,79	0,04
2:36:30	13	16,79	0,04
2:37:00	13	16,79	0,04
2:37:30	13	16,78	0,04
2:38:00	13	16,78	0,04
2:38:30	13	16,78	0,04
2:39:00	13	16,78	0,04
2:39:30	13	16,78	0,04
2:40:00	13	16,78	0,04
2:40:30	13	16,78	0,04
2:41:00	13	16,78	0,04
2:41:30	13	16,78	0,04
2:42:00	13	16,78	0,04
2:42:30	13	16,77	0,04
2:43:00	13	16,77	0,04
2:43:30	13	16,77	0,04
2:44:00	13	16,76	0,04
2:44:30	13	16,76	0,04
2:45:00	13	16,76	0,04
2:45:30	13	16,76	0,04
2:46:00	13	16,76	0,04
2:46:30	13	16,76	0,04
2:47:00	13	16,75	0,05
2:47:30	13	16,75	0,05
2:48:00	13	16,75	0,05
2:48:30	13	16,75	0,05
2:49:00	13	16,74	0,05
2:49:30	13	16,74	0,05
2:50:00	13	16,74	0,05
2:50:30	13	16,74	0,05
2:51:00	13	16,74	0,05
2:51:30	13	16,74	0,05
2:52:00	13	16,74	0,05
2:52:30	13	16,74	0,05
2:53:00	13	16,74	0,05
2:53:30	13	16,73	0,05
2:54:00	13	16,73	0,05
2:54:30	13	16,73	0,05
2:55:00	13	16,73	0,05
2:55:30	13	16,73	0,05
2:56:00	13	16,70	0,06
2:56:30	13	16,70	0,06
2:57:00	13	16,70	0,06
2:57:30	13	16,70	0,06
2:58:00	13	16,70	0,06
2:58:30	13	16,69	0,06
2:59:00	13	16,69	0,06
2:59:30	13	16,69	0,06
3:00:00	13	16,69	0,06
3:00:30	13	16,69	0,06
3:01:00	13	16,69	0,06
3:01:30	13	16,69	0,06
3:02:00	13	16,69	0,06
3:02:30	13	16,68	0,06
3:03:00	13	16,68	0,06
3:03:30	13	16,68	0,06
3:04:00	13	16,68	0,06
3:04:30	13	16,68	0,06
3:05:00	13	16,67	0,07
3:05:30	13	16,67	0,07
3:06:00	13	16,67	0,07
3:06:30	13	16,67	0,07
3:07:00	13	16,66	0,07
3:07:30	13	16,66	0,07
3:08:00	13	16,66	0,07
3:08:30	13	16,66	0,07
3:09:00	13	16,65	0,07
3:09:30	13	16,65	0,07
3:10:00	13	16,65	0,07
3:10:30	13	16,65	0,07
3:11:00	13	16,65	0,07
3:11:30	13	16,65	0,07
3:12:00	13	16,65	0,07
3:12:30	13	16,64	0,07
3:13:00	13	16,64	0,07
3:13:30	13	16,64	0,07
3:14:00	13	16,63	0,07
3:14:30	13	16,63	0,07
3:15:00	13	16,63	0,07
3:15:30	13	16,62	0,08
3:16:00	13	16,62	0,08
3:16:30	13	16,62	0,08
3:17:00	13	16,62	0,08
3:17:30	13	16,62	0,08
3:18:00	13	16,62	0,08
3:18:30	13	16,62	0,08
3:19:00	13	16,62	0,08
3:19:30	13	16,62	0,08
3:20:00	13	16,61	0,08
3:20:30	13	16,61	0,08
3:21:00	13	16,61	0,08
3:21:30	13	16,60	0,08
3:22:00	13	16,60	0,08
3:22:30	13	16,59	0,08
3:23:00	13	16,59	0,08
3:23:30	13	16,59	0,08
3:24:00	13	16,59	0,08
3:24:30	13	16,59	0,08
3:25:00	13	16,59	0,09
3:25:30	13	16,59	0,09
3:26:00	13	16,59	0,09
3:26:30	13	16,58	0,09
3:27:00	13	16,58	0,09
3:27:30	13	16,58	0,09
3:28:00	13	16,58	0,09
3:28:30	13	16,57	0,09
3:29:00	13	16,57	0,09
3:29:30	13	16,57	0,09
3:30:00	13	16,54	0,10
3:30:30	13	16,54	0,10
3:31:00	13	16,54	0,10
3:31:30	13	16,54	0,10
3:32:00	13	16,54	0,10
3:32:30	13	16,54	0,10
3:33:00	13	16,54	0,10
3:33:30	13	16,53	0,10
3:34:00	13	16,53	0,10
3:34:30	13	16,52	0,10
3:35:00	13	16,52	0,10
3:35:30	13	16,52	0,10
3:36:00	13	16,51	0,10
3:36:30	13	16,51	0,10
3:37:00	13	16,51	0,10
3:37:30	13	16,50	0,11
3:38:00	13	16,50	0,11
3:38:30	13	16,50	0,11
3:39:00	13	16,50	0,11
3:39:30	13	16,50	0,11
3:40:00	13	16,50	0,11
3:40:30	13	16,49	0,11
3:41:00	13	16,49	0,11
3:41:30	13	16,49	0,11
3:42:00	13	16,48	0,11
3:42:30	13	16,48	0,11
3:43:00	13	16,48	0,11
3:43:30	13	16,48	0,11
3:44:00	13	16,48	0,11
3:44:30	13	16,47	0,12
3:45:00	13	16,47	0,12
3:45:30	13	16,47	0,12
3:46:00	13	16,47	0,12
3:46:30	13	16,46	0,12
3:47:00	13	16,46	0,12
3:47:30	13	16,45	0,12
3:48:00	13	16,45	0,12
3:48:30	13	16,45	0,12
3:49:00	13	16,44	0,12
3:49:30	13	16,44	0,12
3:50:00	13	16,44	0,12
3:50:30	13	16,44	0,12
3:51:00	13	16,44	0,12
3:51:30	13	16,43	0,13
3:52:00	13	16,43	0,13
3:52:30	13	16,43	0,13
3:53:00	13	16,42	0,13
3:53:30	13	16,42	0,13
3:54:00	13	16,41	0,13
3:54:30	13	16,41	0,13
3:55:00	13	16,41	0,13
3:55:30	13	16,41	0,13
3:56:00	13	16,41	0,13
3:56:30	13	16,41	0,13
3:57:00	13	16,40	0,13
3:57:30	13	16,40	0,13
3:58:00	13	16,40	0,13
3:58:30	13	16,39	0,14
3:59:00	13	16,39	0,14
3:59:30	13	16,38	0,14
4:00:00	13	16,38	0,14
4:00:30	13	16,38	0,14
4:01:00	13	16,38	0,14
4:01:30	13	16,38	0,14
4:02:00	13	16,37	0,14
4:02:30	13	16,37	0,14
4:03:00	13	16,37	0,14
4:03:30	13	16,37	0,14
4:04:00	13	16,36	0,14
4:04:30	13	16,36	0,14
4:05:00	13	16,36	0,15
4:05:30	13	16,36	0,14
4:06:00	13	16,36	0,15
4:06:30	13	16,36	0,15
4:07:00	13	16,36	0,15
4:07:30	13	16,32	0,15
4:08:00	13	16,32	0,15
4:08:30	13	16,32	0,16
4:09:00	13	16,32	0,16
4:09:30	13	16,32	0,16
4:10:00	13	16,32	0,16
4:10:30	13	16,31	0,16
4:11:00	13	16,31	0,16
4:11:30	13	16,30	0,16
4:12:00	13	16,30	0,16
4:12:30	13	16,30	0,16
4:13:00	13	16,30	0,16
4:13:30	13	16,29	0,16
4:14:00	13	16,30	0,16
4:14:30	13	16,29	0,16
4:15:00	13	16,29	0,16
4:15:30	13	16,28	0,17
4:16:00	13	16,27	0,17
4:16:30	13	16,28	0,17
4:17:00	13	16,27	0,17
4:17:30	13	16,27	0,17
4:18:00	13	16,27	0,17
4:18:30	13	16,27	0,17
4:19:00	13	16,26	0,17
4:19:30	13	16,25	0,17
4:20:00	13	16,25	0,17
4:20:30	13	16,25	0,17
4:21:00	13	16,25	0,17
4:21:30	13	16,24	0,18
4:22:00	13	16,24	0,18
4:22:30	13	16,23	0,18
4:23:00	13	16,23	0,18
4:23:30	13	16,23	0,18
4:24:00	13	16,23	0,18
4:24:30	13	16,23	0,18
4:25:00	13	16,22	0,18
4:25:30	13	16,22	0,18
4:26:00	13	16,21	0,19
4:26:30	13	16,21	0,19
4:27:00	13	16,20	0,19
4:27:30	13	16,20	0,19
4:28:00	13	16,20	0,19
4:28:30	13	16,20	0,19
4:29:00	13	16,20	0,19
4:29:30	13	16,19	0,19
4:30:00	13	16,19	0,19
4:30:30	13	16,18	0,19
4:31:00	13	16,18	0,19
4:31:30	13	16,18	0,19
4:32:00	13	16,18	0,20
4:32:30	13	16,18	0,20
4:33:00	13	16,17	0,20
4:33:30	13	16,17	0,20
4:34:00	13	16,16	0,20
4:34:30	13	16,16	0,20
4:35:00	13	16,16	0,20
4:35:30	13	16,15	0,20
4:36:00	13	16,15	0,20
4:36:30	13	16,14	0,20
4:37:00	13	16,14	0,20
4:37:30	13	16,14	0,21
4:38:00	13	16,14	0,21
4:38:30	13	16,14	0,21
4:39:00	13	16,13	0,21
4:39:30	13	16,13	0,21
4:40:00	13	16,12	0,21
4:40:30	13	16,11	0,21
4:41:00	13	16,11	0,21
4:41:30	13	16,11	0,22
4:42:00	13	16,11	0,21
4:42:30	13	16,11	0,22
4:43:00	13	16,11	0,22
4:43:30	13	16,10	0,22
4:44:00	13	16,10	0,22
4:44:30	13	16,10	0,22
4:45:00	13	16,10	0,22
4:45:30	13	16,09	0,22
4:46:00	13	16,09	0,22
4:46:30	13	16,08	0,22
4:47:00	13	16,08	0,22
4:47:30	13	16,07	0,23
4:48:00	13	16,05	0,23
4:48:30	13	16,05	0,23
4:49:00	13	16,05	0,23
4:49:30	13	16,05	0,23
4:50:00	13	16,04	0,24
4:50:30	13	16,04	0,24
4:51:00	13	16,04	0,24
4:51:30	13	16,04	0,24
4:52:00	13	16,03	0,24
4:52:30	13	16,02	0,24
4:53:00	13	16,02	0,24
4:53:30	13	16,02	0,24
4:54:00	13	16,02	0,24
4:54:30	13	16,01	0,24
4:55:00	13	16,01	0,24
4:55:30	13	16,01	0,24
4:56:00	13	16,00	0,25
4:56:30	13	16,00	0,25
4:57:00	13	16,00	0,25
4:57:30	13	16,00	0,25
4:58:00	13	15,99	0,25
4:58:30	13	15,98	0,25
4:59:00	13	15,98	0,25
4:59:30	13	15,97	0,26
5:00:00	13	15,97	0,26
5:00:30	13	15,96	0,26
5:01:00	13	15,96	0,26
5:01:30	13	15,96	0,26
5:02:00	13	15,96	0,26
5:02:30	13	15,95	0,26
5:03:00	13	15,95	0,26
5:03:30	13	15,95	0,26
5:04:00	13	15,94	0,27
5:04:30	13	15,94	0,27
5:05:00	13	15,94	0,27
5:05:30	13	15,93	0,27
5:06:00	13	15,93	0,27
5:06:30	13	15,93	0,27
5:07:00	13	15,93	0,27
5:07:30	13	15,92	0,27
5:08:00	13	15,92	0,27
5:08:30	13	15,91	0,27
5:09:00	13	15,91	0,27
5:09:30	13	15,91	0,27
5:10:00	13	15,90	0,28
5:10:30	13	15,90	0,28
5:11:00	13	15,90	0,28
5:11:30	13	15,90	0,28
5:12:00	13	15,89	0,28
5:12:30	13	15,88	0,28
5:13:00	13	15,88	0,28
5:13:30	13	15,88	0,28
5:14:00	13	15,88	0,29
5:14:30	13	15,88	0,29
5:15:00	13	15,87	0,29
5:15:30	13	15,87	0,29
5:16:00	13	15,86	0,29
5:16:30	13	15,86	0,29
5:17:00	13	15,85	0,29
5:17:30	13	15,85	0,29
5:18:00	13	15,84	0,30
5:18:30	13	15,84	0,30
5:19:00	13	15,84	0,30
5:19:30	13	15,84	0,30
5:20:00	13	15,84	0,30
5:20:30	13	15,84	0,30
5:21:00	13	15,83	0,30
5:21:30	13	15,83	0,30
5:22:00	13	15,83	0,30
5:22:30	13	15,82	0,30
5:23:00	13	15,82	0,30
5:23:30	13	15,82	0,31
5:24:00	13	15,82	0,31
5:24:30	12	15,82	0,31
5:25:00	12	15,82	0,31
5:25:30	12	15,81	0,31
5:26:00	12	15,81	0,31
5:26:30	12	15,81	0,31
5:27:00	12	15,81	0,31
5:27:30	12	15,81	0,31
5:28:00	12	15,81	0,31
5:28:30	12	15,78	0,32
5:29:00	11	15,79	0,32
5:29:30	11	15,79	0,32
5:30:00	11	15,79	0,32
5:30:30	11	15,79	0,32
5:31:00	11	15,79	0,32
5:31:30	11	15,79	0,32
5:32:00	11	15,79	0,32
5:32:30	11	15,79	0,32
5:33:00	11	15,79	0,32
5:33:30	11	15,79	0,32
5:34:00	10	15,79	0,32
5:34:30	10	15,79	0,32
5:35:00	10	15,79	0,32
5:35:30	10	15,79	0,32
5:36:00	10	15,79	0,32
5:36:30	10	15,79	0,32
5:37:00	10	15,79	0,32
5:37:30	10	15,79	0,32
5:38:00	10	15,79	0,32
5:38:30	10	15,79	0,32
5:39:00	10	15,79	0,32
5:39:30	10	15,79	0,32
5:40:00	9	15,79	0,32
5:40:30	9	15,79	0,32
5:41:00	9	15,79	0,32
5:41:30	9	15,79	0,32
5:42:00	9	15,79	0,32
5:42:30	9	15,79	0,32
5:43:00	9	15,79	0,32
5:43:30	9	15,79	0,32
5:44:00	9	15,79	0,32
5:44:30	9	15,79	0,32
5:45:00	9	15,79	0,32
5:45:30	9	15,79	0,32
5:46:00	9	15,79	0,32
5:46:30	9	15,79	0,32
5:47:00	9	15,79	0,32
5:47:30	9	15,79	0,32
5:48:00	9	15,79	0,32
5:48:30	8	15,79	0,31
5:49:00	8	15,79	0,32
5:49:30	8	15,79	0,32
5:50:00	8	15,79	0,32
5:50:30	8	15,79	0,32
5:51:00	8	15,79	0,32
5:51:30	8	15,79	0,32
5:52:00	8	15,79	0,32
5:52:30	8	15,79	0,32
5:53:00	8	15,79	0,32
5:53:30	8	15,79	0,32
5:54:00	8	15,78	0,32
5:54:30	8	15,78	0,32
5:55:00	8	15,78	0,32
5:55:30	8	15,78	0,32
5:56:00	8	15,78	0,32
5:56:30	8	15,78	0,32
5:57:00	8	15,78	0,32
5:57:30	8	15,78	0,32
5:58:00	8	15,77	0,32
5:58:30	8	15,77	0,32
5:59:00	8	15,77	0,32
5:59:30	8	15,77	0,32
6:00:00	8	15,78	0,32
6:00:30	8	15,75	0,33
6:01:00	8	15,75	0,33
6:01:30	7	15,75	0,33
6:02:00	7	15,75	0,33
6:02:30	7	15,75	0,33
6:03:00	7	15,75	0,33
6:03:30	7	15,75	0,33
6:04:00	7	15,74	0,33
6:04:30	7	15,74	0,33
6:05:00	7	15,74	0,33
6:05:30	7	15,74	0,33
6:06:00	7	15,74	0,33
6:06:30	7	15,74	0,33
6:07:00	7	15,73	0,33
6:07:30	7	15,73	0,33
6:08:00	7	15,73	0,33
6:08:30	7	15,73	0,33
6:09:00	7	15,73	0,33
6:09:30	7	15,72	0,34
6:10:00	7	15,72	0,34
6:10:30	7	15,72	0,34
6:11:00	7	15,72	0,34
6:11:30	7	15,72	0,34
6:12:00	7	15,72	0,34
6:12:30	7	15,72	0,34
6:13:00	7	15,72	0,34
6:13:30	7	15,72	0,34
6:14:00	7	15,71	0,34
6:14:30	7	15,71	0,34
6:15:00	7	15,71	0,34
6:15:30	7	15,71	0,34
6:16:00	7	15,71	0,34
6:16:30	7	15,70	0,34
6:17:00	7	15,70	0,34
6:17:30	7	15,70	0,34
6:18:00	7	15,70	0,34
6:18:30	7	15,70	0,34
6:19:00	7	15,70	0,35
6:19:30	7	15,70	0,35
6:20:00	7	15,70	0,35
6:20:30	7	15,70	0,35
6:21:00	7	15,69	0,35
6:21:30	7	15,69	0,35
6:22:00	7	15,69	0,35
6:22:30	7	15,69	0,35
6:23:00	7	15,69	0,35
6:23:30	7	15,68	0,35
6:24:00	7	15,68	0,35
6:24:30	7	15,68	0,35
6:25:00	7	15,68	0,35
6:25:30	7	15,68	0,35
6:26:00	7	15,67	0,35
6:26:30	7	15,67	0,35
6:27:00	7	15,67	0,35
6:27:30	7	15,67	0,35
6:28:00	7	15,66	0,36
6:28:30	7	15,66	0,36
6:29:00	7	15,66	0,36
6:29:30	7	15,66	0,36
6:30:00	7	15,66	0,36
6:30:30	7	15,66	0,36
6:31:00	7	15,66	0,36
6:31:30	7	15,66	0,36
6:32:00	7	15,66	0,36
6:32:30	7	15,66	0,36
6:33:00	7	15,65	0,36
6:33:30	7	15,65	0,36
6:34:00	7	15,65	0,36
6:34:30	7	15,65	0,36
6:35:00	7	15,65	0,36
6:35:30	7	15,65	0,36
6:36:00	7	15,65	0,36
6:36:30	7	15,62	0,37
6:37:00	7	15,62	0,37
6:37:30	7	15,62	0,37
6:38:00	7	15,62	0,37
6:38:30	7	15,61	0,37
6:39:00	7	15,61	0,37
6:39:30	7	15,61	0,37
6:40:00	7	15,61	0,37
6:40:30	7	15,60	0,38
6:41:00	7	15,60	0,38
6:41:30	7	15,60	0,38
6:42:00	7	15,60	0,38
6:42:30	7	15,60	0,38
6:43:00	7	15,60	0,38
6:43:30	7	15,60	0,38
6:44:00	7	15,59	0,38
6:44:30	6	15,59	0,38
6:45:00	7	15,59	0,38
6:45:30	7	15,59	0,38
6:46:00	7	15,59	0,38
6:46:30	7	15,59	0,38
6:47:00	7	15,59	0,38
6:47:30	7	15,59	0,38
6:48:00	7	15,58	0,38
6:48:30	7	15,58	0,38
6:49:00	7	15,58	0,38
6:49:30	7	15,58	0,38
6:50:00	7	15,57	0,39
6:50:30	6	15,57	0,39
6:51:00	6	15,57	0,39
6:51:30	7	15,57	0,39
6:52:00	6	15,57	0,39
6:52:30	6	15,57	0,39
6:53:00	6	15,57	0,39
6:53:30	6	15,57	0,39
6:54:00	7	15,56	0,39
6:54:30	7	15,56	0,39
6:55:00	7	15,56	0,39
6:55:30	6	15,56	0,39
6:56:00	7	15,55	0,39
6:56:30	7	15,55	0,39
6:57:00	7	15,55	0,39
6:57:30	7	15,54	0,40
6:58:00	7	15,54	0,40
6:58:30	6	15,54	0,40
6:59:00	6	15,54	0,40
6:59:30	6	15,54	0,40
7:00:00	7	15,54	0,40
7:00:30	6	15,54	0,40
7:01:00	6	15,54	0,40
7:01:30	6	15,54	0,40
7:02:00	6	15,53	0,40
7:02:30	7	15,53	0,40
7:03:00	7	15,53	0,40
7:03:30	6	15,53	0,40
7:04:00	7	15,52	0,41
7:04:30	6	15,52	0,41
7:05:00	6	15,52	0,41
7:05:30	6	15,52	0,41
7:06:00	6	15,52	0,41
7:06:30	6	15,52	0,41
7:07:00	7	15,52	0,41
7:07:30	6	15,52	0,41
7:08:00	7	15,51	0,41
7:08:30	6	15,51	0,41
7:09:00	6	15,51	0,41
7:09:30	6	15,51	0,41
7:10:00	6	15,50	0,41
7:10:30	7	15,50	0,41
7:11:00	6	15,50	0,41
7:11:30	6	15,50	0,41
7:12:00	6	15,50	0,41
7:12:30	6	15,50	0,41
7:13:00	7	15,49	0,42
7:13:30	6	15,49	0,42
7:14:00	6	15,49	0,42
7:14:30	7	15,46	0,43
7:15:00	6	15,46	0,43
7:15:30	7	15,46	0,43
7:16:00	7	15,46	0,43
7:16:30	7	15,46	0,43
7:17:00	7	15,46	0,43
7:17:30	6	15,46	0,43
7:18:00	6	15,45	0,43
7:18:30	7	15,45	0,43
7:19:00	7	15,45	0,43
7:19:30	7	15,45	0,43
7:20:00	7	15,45	0,43
7:20:30	7	15,45	0,43
7:21:00	6	15,45	0,43
7:21:30	6	15,44	0,44
7:22:00	6	15,44	0,44
7:22:30	7	15,44	0,44
7:23:00	7	15,44	0,44
7:23:30	6	15,44	0,44
7:24:00	7	15,43	0,44
7:24:30	6	15,43	0,44
7:25:00	6	15,43	0,44
7:25:30	6	15,42	0,44
7:26:00	6	15,42	0,44
7:26:30	7	15,42	0,44
7:27:00	6	15,42	0,44
7:27:30	6	15,42	0,44
7:28:00	6	15,42	0,44
7:28:30	6	15,42	0,44
7:29:00	7	15,41	0,45
7:29:30	6	15,41	0,45
7:30:00	6	15,41	0,45
7:30:30	6	15,41	0,45
7:31:00	6	15,41	0,45
7:31:30	7	15,40	0,45
7:32:00	7	15,40	0,45
7:32:30	7	15,40	0,45
7:33:00	6	15,40	0,45
7:33:30	6	15,39	0,45
7:34:00	7	15,39	0,45
7:34:30	7	15,39	0,45
7:35:00	6	15,39	0,46
7:35:30	7	15,39	0,46
7:36:00	6	15,39	0,46
7:36:30	6	15,39	0,46
7:37:00	6	15,38	0,46
7:37:30	6	15,38	0,46
7:38:00	6	15,38	0,46
7:38:30	6	15,38	0,46
7:39:00	6	15,37	0,46
7:39:30	6	15,37	0,46
7:40:00	7	15,37	0,46
7:40:30	6	15,37	0,46
7:41:00	6	15,36	0,46
7:41:30	6	15,36	0,46
7:42:00	6	15,36	0,46
7:42:30	7	15,36	0,46
7:43:00	7	15,36	0,46
7:43:30	6	15,36	0,47
7:44:00	7	15,36	0,47
7:44:30	6	15,36	0,47
7:45:00	6	15,35	0,47
7:45:30	7	15,35	0,47
7:46:00	6	15,35	0,47
7:46:30	6	15,35	0,47
7:47:00	7	15,34	0,47
7:47:30	6	15,34	0,47
7:48:00	7	15,34	0,47
7:48:30	6	15,34	0,47
7:49:00	6	15,34	0,47
7:49:30	7	15,34	0,48
7:50:00	6	15,34	0,48
7:50:30	7	15,34	0,48
7:51:00	6	15,34	0,48
7:51:30	7	15,34	0,48
7:52:00	6	15,34	0,48
7:52:30	6	15,34	0,48
7:53:00	6	15,34	0,48
7:53:30	6	15,34	0,48
7:54:00	6	15,33	0,48
7:54:30	7	15,30	0,49
7:55:00	7	15,30	0,49
7:55:30	6	15,30	0,49
7:56:00	7	15,30	0,49
7:56:30	7	15,30	0,49
7:57:00	6	15,30	0,49
7:57:30	6	15,30	0,49
7:58:00	6	15,30	0,49
7:58:30	6	15,30	0,49
7:59:00	6	15,29	0,49
7:59:30	6	15,29	0,49
8:00:00	6	15,29	0,49
8:00:30	6	15,29	0,49
8:01:00	6	15,28	0,50
8:01:30	6	15,28	0,50
8:02:00	6	15,28	0,50
8:02:30	6	15,28	0,50
8:03:00	6	15,28	0,50
8:03:30	6	15,28	0,50
8:04:00	7	15,28	0,50
8:04:30	6	15,28	0,50
8:05:00	6	15,28	0,50
8:05:30	6	15,27	0,50
8:06:00	6	15,27	0,50
8:06:30	6	15,27	0,50
8:07:00	6	15,27	0,50
8:07:30	6	15,26	0,51
8:08:00	6	15,26	0,51
8:08:30	6	15,26	0,51
8:09:00	6	15,25	0,51
8:09:30	6	15,25	0,51
8:10:00	6	15,25	0,51
8:10:30	6	15,25	0,51
8:11:00	6	15,25	0,51
8:11:30	6	15,24	0,51
8:12:00	6	15,24	0,51
8:12:30	6	15,24	0,51
8:13:00	6	15,24	0,51
8:13:30	6	15,24	0,51
8:14:00	6	15,24	0,51
8:14:30	6	15,24	0,51
8:15:00	6	15,23	0,52
8:15:30	6	15,23	0,52
8:16:00	6	15,23	0,52
8:16:30	6	15,23	0,52
8:17:00	6	15,23	0,52
8:17:30	6	15,22	0,52
8:18:00	6	15,22	0,52
8:18:30	6	15,22	0,52
8:19:00	6	15,22	0,52
8:19:30	6	15,22	0,52
8:20:00	6	15,21	0,52
8:20:30	6	15,21	0,52
8:21:00	6	15,21	0,52
8:21:30	6	15,21	0,52
8:22:00	6	15,21	0,53
8:22:30	6	15,21	0,53
8:23:00	6	15,21	0,53
8:23:30	6	15,21	0,53
8:24:00	6	15,21	0,53
8:24:30	6	15,20	0,53
8:25:00	6	15,20	0,53
8:25:30	6	15,20	0,53
8:26:00	6	15,20	0,53
8:26:30	6	15,19	0,53
8:27:00	6	15,19	0,53
8:27:30	6	15,19	0,53
8:28:00	6	15,19	0,53
8:28:30	6	15,18	0,54
8:29:00	6	15,18	0,54
8:29:30	6	15,18	0,54
8:30:00	6	15,18	0,54
8:30:30	6	15,18	0,54
8:31:00	6	15,18	0,54
8:31:30	6	15,18	0,54
8:32:00	6	15,18	0,54
8:32:30	6	15,18	0,54
8:33:00	6	15,18	0,54
8:33:30	6	15,18	0,54
8:34:00	6	15,15	0,55
8:34:30	6	15,15	0,55
8:35:00	6	15,15	0,55
8:35:30	6	15,15	0,55
8:36:00	6	15,15	0,55
8:36:30	6	15,14	0,55
8:37:00	6	15,14	0,55
8:37:30	6	15,14	0,55
8:38:00	6	15,14	0,55
8:38:30	6	15,14	0,55
8:39:00	6	15,13	0,56
8:39:30	6	15,13	0,56
8:40:00	6	15,13	0,56
8:40:30	6	15,13	0,56
8:41:00	6	15,12	0,56
8:41:30	6	15,12	0,56
8:42:00	6	15,12	0,56
8:42:30	6	15,12	0,56
8:43:00	6	15,12	0,56
8:43:30	6	15,12	0,56
8:44:00	6	15,12	0,56
8:44:30	6	15,12	0,56
8:45:00	6	15,11	0,57
8:45:30	6	15,11	0,57
8:46:00	6	15,11	0,57
8:46:30	6	15,11	0,57
8:47:00	6	15,10	0,57
8:47:30	6	15,10	0,57
8:48:00	6	15,10	0,57
8:48:30	6	15,10	0,57
8:49:00	6	15,09	0,57
8:49:30	6	15,09	0,57
8:50:00	6	15,09	0,57
8:50:30	6	15,09	0,57
8:51:00	6	15,09	0,57
8:51:30	6	15,09	0,58
8:52:00	6	15,09	0,58
8:52:30	6	15,09	0,58
8:53:00	6	15,09	0,58
8:53:30	6	15,08	0,58
8:54:00	6	15,08	0,58
8:54:30	6	15,08	0,58
8:55:00	6	15,08	0,58
8:55:30	6	15,07	0,58
8:56:00	6	15,07	0,58
8:56:30	6	15,07	0,58
8:57:00	6	15,07	0,58
8:57:30	6	15,06	0,59
8:58:00	6	15,06	0,59
8:58:30	6	15,06	0,59
8:59:00	6	15,06	0,59
8:59:30	6	15,06	0,59
9:00:00	6	15,06	0,59
9:00:30	6	15,06	0,59
9:01:00	6	15,06	0,59
9:01:30	6	15,06	0,59
9:02:00	6	15,06	0,59
9:02:30	6	15,06	0,59
9:03:00	6	15,06	0,59
9:03:30	6	15,05	0,59
9:04:00	6	15,05	0,59
9:04:30	6	15,05	0,59
9:05:00	6	15,05	0,59
9:05:30	7	15,05	0,59
9:06:00	6	15,04	0,59
9:06:30	6	15,04	0,59
9:07:00	6	15,04	0,59
9:07:30	6	15,04	0,59
9:08:00	6	15,04	0,60
9:08:30	6	15,04	0,60
9:09:00	6	15,04	0,60
9:09:30	6	15,04	0,60
9:10:00	6	15,03	0,60
9:10:30	6	15,03	0,60
9:11:00	6	15,03	0,60
9:11:30	6	15,03	0,60
9:12:00	6	15,03	0,60
9:12:30	6	15,02	0,60
9:13:00	6	15,02	0,60
9:13:30	6	15,02	0,60
9:14:00	6	15,01	0,61
9:14:30	6	15,01	0,61
9:15:00	6	15,01	0,61
9:15:30	6	15,01	0,61
9:16:00	6	15,01	0,61
9:16:30	6	15,01	0,61
9:17:00	6	15,00	0,61
9:17:30	6	15,00	0,61
9:18:00	6	15,00	0,61
9:18:30	6	15,00	0,61
9:19:00	6	15,00	0,61
9:19:30	6	15,00	0,61
9:20:00	6	14,98	0,62
9:20:30	6	14,98	0,62
9:21:00	6	14,98	0,62
9:21:30	6	14,98	0,62
9:22:00	6	14,98	0,62
9:22:30	6	14,98	0,62
9:23:00	6	14,98	0,62
9:23:30	6	14,97	0,63
9:24:00	6	14,97	0,63
9:24:30	6	14,97	0,63
9:25:00	6	14,96	0,63
9:25:30	6	14,96	0,63
9:26:00	6	14,96	0,63
9:26:30	6	14,96	0,63
9:27:00	6	14,95	0,63
9:27:30	6	14,95	0,63
9:28:00	6	14,95	0,63
9:28:30	6	14,95	0,63
9:29:00	6	14,95	0,63
9:29:30	7	14,95	0,63
9:30:00	6	14,94	0,64
9:30:30	6	14,94	0,64
9:31:00	6	14,94	0,64
9:31:30	6	14,94	0,64
9:32:00	6	14,94	0,64
9:32:30	6	14,94	0,64
9:33:00	6	14,94	0,64
9:33:30	6	14,93	0,64
9:34:00	6	14,93	0,64
9:34:30	7	14,93	0,64
9:35:00	7	14,93	0,64
9:35:30	6	14,93	0,64
9:36:00	6	14,92	0,65
9:36:30	6	14,92	0,65
9:37:00	6	14,92	0,65
9:37:30	6	14,92	0,65
9:38:00	6	14,91	0,65
9:38:30	6	14,91	0,65
9:39:00	6	14,91	0,65
9:39:30	6	14,91	0,65
9:40:00	6	14,91	0,65
9:40:30	6	14,91	0,65
9:41:00	6	14,91	0,65
9:41:30	6	14,91	0,65
9:42:00	6	14,90	0,66
9:42:30	7	14,90	0,66
9:43:00	7	14,90	0,66
9:43:30	7	14,90	0,66
9:44:00	7	14,89	0,66
9:44:30	6	14,89	0,66
9:45:00	6	14,89	0,66
9:45:30	7	14,89	0,66
9:46:00	6	14,89	0,66
9:46:30	6	14,88	0,66
9:47:00	6	14,88	0,66
9:47:30	6	14,88	0,66
9:48:00	6	14,88	0,66
9:48:30	6	14,88	0,67
9:49:00	6	14,88	0,67
9:49:30	6	14,88	0,67
9:50:00	6	14,88	0,67
9:50:30	6	14,87	0,67
9:51:00	7	14,87	0,67
9:51:30	6	14,87	0,67
9:52:00	6	14,87	0,67
9:52:30	7	14,87	0,67
9:53:00	6	14,86	0,67
9:53:30	7	14,86	0,67
9:54:00	7	14,86	0,67
9:54:30	6	14,86	0,67
9:55:00	6	14,86	0,67
9:55:30	6	14,86	0,68
9:56:00	6	14,86	0,68
9:56:30	6	14,86	0,68
9:57:00	6	14,86	0,68
9:57:30	6	14,85	0,68
9:58:00	7	14,85	0,68
9:58:30	7	14,85	0,68
9:59:00	7	14,85	0,68
9:59:30	6	14,84	0,69
10:00:00	6	14,84	0,69
10:00:30	6	14,84	0,69
10:01:00	6	14,84	0,69
10:01:30	6	14,84	0,69
10:02:00	6	14,83	0,69
10:02:30	6	14,83	0,69
10:03:00	6	14,83	0,69
10:03:30	6	14,83	0,69
10:04:00	6	14,83	0,69
10:04:30	6	14,83	0,69
10:05:00	6	14,83	0,69
10:05:30	6	14,82	0,69
10:06:00	7	14,80	0,70
10:06:30	6	14,81	0,70
10:07:00	6	14,81	0,70
10:07:30	6	14,80	0,70
10:08:00	6	14,80	0,70
10:08:30	6	14,80	0,70
10:09:00	6	14,80	0,70
10:09:30	6	14,80	0,71
10:10:00	6	14,80	0,71
10:10:30	6	14,80	0,71
10:11:00	6	14,80	0,71
10:11:30	6	14,80	0,71
10:12:00	6	14,79	0,71
10:12:30	6	14,79	0,71
10:13:00	6	14,79	0,71
10:13:30	7	14,79	0,71
10:14:00	6	14,79	0,71
10:14:30	6	14,78	0,71
10:15:00	7	14,78	0,71
10:15:30	6	14,78	0,71
10:16:00	6	14,78	0,71
10:16:30	6	14,77	0,72
10:17:00	6	14,77	0,72
10:17:30	6	14,77	0,72
10:18:00	6	14,77	0,72
10:18:30	6	14,77	0,72
10:19:00	6	14,77	0,72
10:19:30	6	14,77	0,72
10:20:00	6	14,77	0,72
10:20:30	6	14,77	0,72
10:21:00	6	14,77	0,72
10:21:30	7	14,76	0,72
10:22:00	6	14,76	0,72
10:22:30	6	14,76	0,72
10:23:00	7	14,75	0,73
10:23:30	6	14,75	0,73
10:24:00	6	14,75	0,73
10:24:30	6	14,75	0,73
10:25:00	6	14,75	0,73
10:25:30	6	14,74	0,73
10:26:00	6	14,74	0,73
10:26:30	6	14,74	0,73
10:27:00	6	14,73	0,73
10:27:30	6	14,73	0,73
10:28:00	7	14,73	0,73
10:28:30	6	14,73	0,73
10:29:00	7	14,73	0,73
10:29:30	6	14,73	0,73
10:30:00	6	14,73	0,74
10:30:30	7	14,73	0,74
10:31:00	7	14,73	0,74
10:31:30	6	14,73	0,74
10:32:00	7	14,72	0,74
10:32:30	6	14,72	0,74
10:33:00	7	14,72	0,74
10:33:30	6	14,72	0,74
10:34:00	6	14,72	0,74
10:34:30	6	14,72	0,74
10:35:00	6	14,71	0,75
10:35:30	6	14,71	0,75
10:36:00	7	14,71	0,75
10:36:30	7	14,70	0,75
10:37:00	6	14,70	0,75
10:37:30	7	14,70	0,75
10:38:00	7	14,70	0,75
10:38:30	7	14,70	0,75
10:39:00	7	14,70	0,75
10:39:30	7	14,70	0,75
10:40:00	6	14,70	0,75
10:40:30	7	14,70	0,75
10:41:00	6	14,69	0,76
10:41:30	6	14,69	0,76
10:42:00	6	14,69	0,76
10:42:30	6	14,69	0,76
10:43:00	6	14,69	0,76
10:43:30	7	14,68	0,76
10:44:00	7	14,68	0,76
10:44:30	6	14,68	0,76
10:45:00	7	14,68	0,76
10:45:30	6	14,68	0,76
10:46:00	7	14,68	0,76
10:46:30	6	14,68	0,76
10:47:00	7	14,68	0,76
10:47:30	7	14,68	0,76
10:48:00	6	14,68	0,76
10:48:30	6	14,67	0,77
10:49:00	6	14,67	0,77
10:49:30	6	14,67	0,77
10:50:00	6	14,67	0,77
10:50:30	7	14,66	0,77
10:51:00	6	14,66	0,77
10:51:30	6	14,66	0,77
10:52:00	7	14,64	0,78
10:52:30	6	14,64	0,78
10:53:00	6	14,64	0,78
10:53:30	6	14,64	0,78
10:54:00	7	14,64	0,78
10:54:30	6	14,64	0,78
10:55:00	7	14,63	0,79
10:55:30	6	14,63	0,79
10:56:00	7	14,63	0,79
10:56:30	6	14,63	0,79
10:57:00	6	14,62	0,79
10:57:30	6	14,62	0,79
10:58:00	6	14,62	0,79
10:58:30	6	14,62	0,79
10:59:00	6	14,61	0,79
10:59:30	7	14,61	0,79
11:00:00	7	14,61	0,79
11:00:30	7	14,61	0,79
11:01:00	7	14,61	0,79
11:01:30	7	14,61	0,80
11:02:00	6	14,61	0,80
11:02:30	6	14,61	0,80
11:03:00	7	14,61	0,80
11:03:30	7	14,61	0,80
11:04:00	6	14,60	0,80
11:04:30	7	14,60	0,80
11:05:00	7	14,60	0,80
11:05:30	6	14,59	0,81
11:06:00	6	14,59	0,81
11:06:30	7	14,59	0,81
11:07:00	7	14,59	0,81
11:07:30	7	14,59	0,81
11:08:00	7	14,58	0,81
11:08:30	6	14,58	0,81
11:09:00	6	14,58	0,81
11:09:30	7	14,58	0,81
11:10:00	6	14,58	0,81
11:10:30	7	14,58	0,81
11:11:00	7	14,58	0,81
11:11:30	7	14,58	0,81
11:12:00	7	14,58	0,81
11:12:30	6	14,57	0,82
11:13:00	7	14,57	0,82
11:13:30	7	14,57	0,82
11:14:00	7	14,57	0,82
11:14:30	6	14,57	0,82
11:15:00	7	14,56	0,82
11:15:30	7	14,56	0,82
11:16:00	6	14,56	0,82
11:16:30	7	14,56	0,82
11:17:00	6	14,56	0,82
11:17:30	6	14,56	0,82
11:18:00	7	14,56	0,82
11:18:30	6	14,55	0,82
11:19:00	7	14,55	0,82
11:19:30	6	14,55	0,82
11:20:00	6	14,55	0,82
11:20:30	7	14,55	0,82
11:21:00	6	14,55	0,82
11:21:30	6	14,55	0,83
11:22:00	7	14,55	0,83
11:22:30	6	14,55	0,83
11:23:00	7	14,55	0,83
11:23:30	7	14,54	0,83
11:24:00	7	14,54	0,83
11:24:30	6	14,54	0,83
11:25:00	6	14,54	0,83
11:25:30	7	14,54	0,83
11:26:00	7	14,53	0,84
11:26:30	7	14,53	0,84
11:27:00	7	14,53	0,84
11:27:30	7	14,53	0,84
11:28:00	7	14,52	0,84
11:28:30	7	14,52	0,84
11:29:00	7	14,52	0,84
11:29:30	7	14,52	0,84
11:30:00	7	14,52	0,84
11:30:30	7	14,52	0,84
11:31:00	7	14,52	0,84
11:31:30	7	14,52	0,84
11:32:00	7	14,52	0,84
11:32:30	7	14,51	0,85
11:33:00	7	14,51	0,85
11:33:30	7	14,51	0,85
11:34:00	7	14,51	0,85
11:34:30	7	14,49	0,86
11:35:00	7	14,49	0,86
11:35:30	7	14,49	0,86
11:36:00	7	14,49	0,86
11:36:30	7	14,49	0,86
11:37:00	7	14,48	0,86
11:37:30	7	14,48	0,86
11:38:00	7	14,48	0,86
11:38:30	6	14,48	0,86
11:39:00	7	14,48	0,86
11:39:30	7	14,47	0,87
11:40:00	7	14,47	0,87
11:40:30	7	14,47	0,87
11:41:00	7	14,47	0,87
11:41:30	7	14,47	0,87
11:42:00	7	14,46	0,87
11:42:30	7	14,46	0,87
11:43:00	7	14,46	0,87
11:43:30	7	14,46	0,87
11:44:00	7	14,46	0,87
11:44:30	7	14,46	0,88
11:45:00	7	14,46	0,88
11:45:30	7	14,46	0,88
11:46:00	7	14,46	0,88
11:46:30	7	14,45	0,88
11:47:00	7	14,45	0,88
11:47:30	7	14,45	0,88
11:48:00	7	14,45	0,88
11:48:30	7	14,44	0,88
11:49:00	7	14,44	0,88
11:49:30	7	14,44	0,88
11:50:00	7	14,44	0,88
11:50:30	7	14,43	0,89
11:51:00	7	14,43	0,89
11:51:30	7	14,43	0,89
11:52:00	7	14,43	0,89
11:52:30	7	14,43	0,89
11:53:00	7	14,43	0,89
11:53:30	7	14,43	0,89
11:54:00	7	14,43	0,89
11:54:30	7	14,43	0,89
11:55:00	7	14,43	0,89
11:55:30	7	14,42	0,90
11:56:00	7	14,42	0,90
11:56:30	7	14,42	0,90
11:57:00	7	14,42	0,90
11:57:30	7	14,41	0,90
11:58:00	7	14,41	0,90
11:58:30	7	14,41	0,90
11:59:00	7	14,41	0,90
11:59:30	7	14,40	0,90
12:00:00	7	14,40	0,90
12:00:30	7	14,40	0,90
12:01:00	7	14,40	0,90
12:01:30	7	14,40	0,90
12:02:00	7	14,40	0,91
12:02:30	7	14,40	0,91
12:03:00	7	14,40	0,91
12:03:30	7	14,40	0,91
12:04:00	7	14,40	0,91
12:04:30	7	14,39	0,91
12:05:00	7	14,39	0,91
12:05:30	7	14,39	0,91
12:06:00	7	14,39	0,91
12:06:30	7	14,38	0,92
12:07:00	7	14,38	0,92
12:07:30	7	14,38	0,92
12:08:00	7	14,38	0,92
12:08:30	7	14,38	0,92
12:09:00	7	14,38	0,92
12:09:30	7	14,38	0,92
12:10:00	7	14,38	0,92
12:10:30	7	14,38	0,92
12:11:00	7	14,38	0,92
12:11:30	7	14,38	0,92
12:12:00	7	14,38	0,92
12:12:30	7	14,34	0,94
12:13:00	7	14,35	0,93
12:13:30	7	14,34	0,94
12:14:00	7	14,34	0,94
12:14:30	7	14,34	0,94
12:15:00	7	14,34	0,94
12:15:30	7	14,34	0,94
12:16:00	7	14,34	0,94
12:16:30	7	14,34	0,94
12:17:00	7	14,34	0,94
12:17:30	7	14,34	0,94
12:18:00	7	14,33	0,95
12:18:30	7	14,33	0,95
12:19:00	7	14,33	0,95
12:19:30	7	14,33	0,95
12:20:00	7	14,33	0,95
12:20:30	7	14,33	0,95
12:21:00	7	14,32	0,95
12:21:30	7	14,32	0,95
12:22:00	7	14,32	0,95
12:22:30	7	14,32	0,95
12:23:00	7	14,32	0,95
12:23:30	7	14,32	0,96
12:24:00	7	14,32	0,96
12:24:30	7	14,32	0,96
12:25:00	7	14,32	0,96
12:25:30	7	14,32	0,96
12:26:00	7	14,32	0,96
12:26:30	7	14,32	0,96
12:27:00	7	14,31	0,96
12:27:30	7	14,31	0,96
12:28:00	7	14,31	0,96
12:28:30	7	14,31	0,96
12:29:00	7	14,30	0,96
12:29:30	7	14,30	0,96
12:30:00	7	14,30	0,96
12:30:30	7	14,30	0,96
12:31:00	7	14,30	0,96
12:31:30	7	14,29	0,97
12:32:00	7	14,29	0,97
12:32:30	7	14,29	0,97
12:33:00	7	14,29	0,97
12:33:30	7	14,29	0,97
12:34:00	7	14,29	0,97
12:34:30	7	14,29	0,97
12:35:00	7	14,29	0,97
12:35:30	7	14,28	0,98
12:36:00	7	14,28	0,98
12:36:30	7	14,28	0,98
12:37:00	7	14,28	0,98
12:37:30	7	14,27	0,98
12:38:00	7	14,27	0,98
12:38:30	7	14,27	0,98
12:39:00	7	14,27	0,98
12:39:30	7	14,27	0,98
12:40:00	7	14,27	0,98
12:40:30	7	14,26	0,99
12:41:00	7	14,26	0,99
12:41:30	7	14,26	0,99
12:42:00	7	14,26	0,99
12:42:30	7	14,25	0,99
12:43:00	7	14,25	0,99
12:43:30	7	14,25	0,99
12:44:00	7	14,25	0,99
12:44:30	7	14,25	0,99
12:45:00	7	14,25	0,99
12:45:30	7	14,25	0,99
12:46:00	7	14,25	0,99
12:46:30	7	14,25	0,99
12:47:00	7	14,25	0,99
12:47:30	7	14,24	1,00
12:48:00	7	14,24	1,00
12:48:30	7	14,24	1,00
12:49:00	7	14,24	1,00
12:49:30	7	14,24	1,00
12:50:00	7	14,24	1,00
12:50:30	7	14,23	1,00
12:51:00	7	14,23	1,00
12:51:30	7	14,23	1,00
12:52:00	7	14,23	1,00
12:52:30	7	14,21	1,02
12:53:00	7	14,21	1,02
12:53:30	7	14,21	1,02
12:54:00	7	14,21	1,02
12:54:30	7	14,21	1,02
12:55:00	7	14,21	1,02
12:55:30	7	14,20	1,02
12:56:00	7	14,20	1,02
12:56:30	7	14,20	1,02
12:57:00	7	14,20	1,02
12:57:30	7	14,20	1,02
12:58:00	7	14,20	1,02
12:58:30	7	14,20	1,02
12:59:00	7	14,20	1,02
12:59:30	7	14,19	1,03
13:00:00	7	14,19	1,03
13:00:30	7	14,19	1,03
13:01:00	7	14,19	1,03
13:01:30	7	14,19	1,03
13:02:00	7	14,18	1,03
13:02:30	7	14,18	1,03
13:03:00	7	14,18	1,03
13:03:30	7	14,18	1,03
13:04:00	7	14,18	1,03
13:04:30	7	14,17	1,04
13:05:00	7	14,17	1,04
13:05:30	7	14,17	1,04
13:06:00	7	14,16	1,04
13:06:30	7	14,16	1,04
13:07:00	7	14,16	1,04
13:07:30	7	14,16	1,04
13:08:00	7	14,16	1,04
13:08:30	7	14,16	1,05
13:09:00	7	14,16	1,05
13:09:30	7	14,16	1,05
13:10:00	7	14,16	1,05
13:10:30	7	14,15	1,05
13:11:00	7	14,15	1,05
13:11:30	7	14,15	1,05
13:12:00	7	14,15	1,05
13:12:30	7	14,15	1,05
13:13:00	7	14,14	1,06
13:13:30	7	14,14	1,06
13:14:00	7	14,14	1,06
13:14:30	7	14,14	1,06
13:15:00	7	14,13	1,06
13:15:30	7	14,13	1,06
13:16:00	7	14,13	1,06
13:16:30	7	14,13	1,06
13:17:00	7	14,13	1,06
13:17:30	7	14,13	1,07
13:18:00	7	14,13	1,07
13:18:30	7	14,13	1,07
13:19:00	7	14,13	1,07
13:19:30	7	14,12	1,07
13:20:00	7	14,12	1,07
13:20:30	7	14,12	1,07
13:21:00	7	14,12	1,07
13:21:30	7	14,12	1,07
13:22:00	7	14,12	1,07
13:22:30	7	14,11	1,07
13:23:00	7	14,11	1,07
13:23:30	7	14,11	1,07
13:24:00	7	14,11	1,07
13:24:30	7	14,10	1,08
13:25:00	7	14,10	1,08
13:25:30	7	14,10	1,08
13:26:00	7	14,10	1,08
13:26:30	7	14,10	1,08
13:27:00	7	14,10	1,08
13:27:30	7	14,10	1,08
13:28:00	7	14,10	1,08
13:28:30	7	14,10	1,08
13:29:00	7	14,10	1,08
13:29:30	7	14,10	1,08
13:30:00	7	14,07	1,10
13:30:30	7	14,07	1,10
13:31:00	7	14,07	1,10
13:31:30	7	14,07	1,10
13:32:00	7	14,07	1,10
13:32:30	7	14,07	1,10
13:33:00	7	14,07	1,10
13:33:30	7	14,07	1,10
13:34:00	7	14,07	1,10
13:34:30	7	14,06	1,11
13:35:00	7	14,06	1,11
13:35:30	7	14,06	1,11
13:36:00	7	14,06	1,11
13:36:30	7	14,06	1,11
13:37:00	7	14,06	1,11
13:37:30	7	14,06	1,11
13:38:00	7	14,06	1,11
13:38:30	7	14,05	1,11
13:39:00	7	14,05	1,11
13:39:30	7	14,05	1,11
13:40:00	7	14,05	1,11
13:40:30	7	14,05	1,11
13:41:00	7	14,05	1,11
13:41:30	7	14,04	1,12
13:42:00	7	14,04	1,12
13:42:30	7	14,04	1,12
13:43:00	7	14,04	1,12
13:43:30	7	14,04	1,12
13:44:00	7	14,04	1,12
13:44:30	7	14,04	1,12
13:45:00	7	14,03	1,13
13:45:30	7	14,03	1,13
13:46:00	7	14,03	1,13
13:46:30	7	14,03	1,13
13:47:00	7	14,03	1,13
13:47:30	7	14,03	1,13
13:48:00	7	14,02	1,13
13:48:30	7	14,02	1,13
13:49:00	7	14,02	1,13
13:49:30	7	14,02	1,13
13:50:00	7	14,02	1,14
13:50:30	7	14,02	1,14
13:51:00	7	14,02	1,14
13:51:30	7	14,02	1,14
13:52:00	7	14,02	1,14
13:52:30	7	14,01	1,14
13:53:00	7	14,01	1,14
13:53:30	7	14,01	1,14
13:54:00	7	14,01	1,14
13:54:30	7	14,01	1,14
13:55:00	7	14,00	1,15
13:55:30	7	14,00	1,15
13:56:00	7	14,00	1,15
13:56:30	7	14,00	1,15
13:57:00	7	14,00	1,15
13:57:30	7	13,99	1,15
13:58:00	7	13,99	1,15
13:58:30	7	13,99	1,15
13:59:00	7	13,99	1,15
13:59:30	7	13,98	1,16
14:00:00	7	13,98	1,16
14:00:30	7	13,98	1,16
14:01:00	7	13,98	1,16
14:01:30	7	13,98	1,16
14:02:00	7	13,98	1,16
14:02:30	7	13,98	1,16
14:03:00	7	13,98	1,16
14:03:30	7	13,97	1,16
14:04:00	7	13,97	1,16
14:04:30	7	13,98	1,16
14:05:00	7	13,97	1,16
14:05:30	7	13,97	1,16
14:06:00	7	13,95	1,17
14:06:30	7	13,95	1,17
14:07:00	7	13,95	1,18
14:07:30	7	13,95	1,18
14:08:00	7	13,95	1,18
14:08:30	7	13,95	1,18
14:09:00	7	13,95	1,18
14:09:30	7	13,95	1,18
14:10:00	7	13,94	1,18
14:10:30	7	13,94	1,18
14:11:00	7	13,94	1,18
14:11:30	7	13,94	1,18
14:12:00	7	13,94	1,18
14:12:30	7	13,93	1,19
14:13:00	7	13,93	1,19
14:13:30	7	13,93	1,19
14:14:00	7	13,93	1,19
14:14:30	7	13,92	1,19
14:15:00	7	13,92	1,19
14:15:30	7	13,92	1,19
14:16:00	7	13,92	1,19
14:16:30	7	13,92	1,19
14:17:00	7	13,92	1,19
14:17:30	7	13,92	1,20
14:18:00	7	13,92	1,20
14:18:30	7	13,92	1,20
14:19:00	7	13,92	1,20
14:19:30	7	13,91	1,20
14:20:00	7	13,91	1,20
14:20:30	7	13,91	1,20
14:21:00	7	13,91	1,20
14:21:30	7	13,91	1,20
14:22:00	7	13,90	1,21
14:22:30	7	13,90	1,21
14:23:00	7	13,90	1,21
14:23:30	7	13,90	1,21
14:24:00	7	13,89	1,21
14:24:30	7	13,89	1,21
14:25:00	7	13,89	1,21
14:25:30	7	13,89	1,21
14:26:00	7	13,89	1,21
14:26:30	7	13,89	1,22
14:27:00	7	13,89	1,22
14:27:30	7	13,89	1,22
14:28:00	7	13,89	1,22
14:28:30	7	13,89	1,22
14:29:00	7	13,88	1,22
14:29:30	7	13,88	1,22
14:30:00	7	13,88	1,22
14:30:30	7	13,88	1,22
14:31:00	7	13,88	1,22
14:31:30	7	13,87	1,23
14:32:00	7	13,87	1,23
14:32:30	7	13,87	1,23
14:33:00	7	13,86	1,23
14:33:30	7	13,86	1,23
14:34:00	7	13,86	1,23
14:34:30	7	13,86	1,23
14:35:00	7	13,86	1,23
14:35:30	7	13,86	1,23
14:36:00	7	13,86	1,24
14:36:30	7	13,86	1,24
14:37:00	7	13,86	1,24
14:37:30	7	13,86	1,24
14:38:00	7	13,86	1,24
14:38:30	7	13,85	1,24
14:39:00	7	13,85	1,24
14:39:30	7	13,85	1,24
14:40:00	7	13,85	1,24
14:40:30	7	13,85	1,24
14:41:00	7	13,85	1,24
14:41:30	7	13,85	1,24
14:42:00	7	13,83	1,26
14:42:30	7	13,83	1,26
14:43:00	7	13,83	1,26
14:43:30	7	13,83	1,26
14:44:00	7	13,83	1,26
14:44:30	7	13,82	1,27
14:45:00	7	13,82	1,27
14:45:30	7	13,82	1,27
14:46:00	7	13,82	1,27
14:46:30	7	13,82	1,27
14:47:00	7	13,82	1,27
14:47:30	7	13,81	1,27
14:48:00	7	13,82	1,27
14:48:30	7	13,81	1,27
14:49:00	7	13,81	1,27
14:49:30	7	13,80	1,28
14:50:00	7	13,80	1,28
14:50:30	7	13,80	1,28
