Repository: ProgWizer/parser

File: project-root/data/Data Acquisition/Data Acquisition/2017 year (147)/17-0005.txt (part 1 of 7)
--Test Summary--
Full Path and File Name	
Instrument Name	7322
Instrument Type	Model 7322 Consistometer - Variable Speed
Instrument Serial Number	
Test Start Date	12.01.2017
Test Start Time	8:59:17
Test Stop Date	12.01.2017
Test Stop Time	11:47:15
Test Length	2:47:58
Final Sample Time Offset	2:47:57
Controller Schedule Name	
Sampling Period	1 second
Comments	MPa 41 / 35 ìèí
Information	WellID	
Information	Customer	
Information	EngName	
Information	CementClass	G
Information	CementMfr	
Information	Additives	90%G+10%ASPM+0.6%Floss500+0.25%SMS+0.1%LR
Information	Density	1500
Information	BHCT	
Information	BHST	
Information	FluidLoss	
Information	JobType	
Calculated Value	Time_30Bc	2:37:19
Calculated Value	Time_70Bc	2:47:57
Initial Temperature (°C)	24 °C
Final Temperature (°C)	65 °C
Initial Pressure (MPa)	0,5 MPa
Final Pressure (MPa)	41,2 MPa
Initial Consistency (Bc)	8 Bc
Final Consistency (Bc)	71 Bc
Initial Wall Temperature (°C)	22 °C
Final Wall Temperature (°C)	64 °C
Initial Motor Speed (RPM)	150 RPM
Final Motor Speed (RPM)	150 RPM
--Data--
Time (HH:MM:SS)	Temperature (°C)	Pressure (MPa)	Consistency (Bc)	Wall Temperature (°C)	Motor Speed (RPM)
0:00:00	24	0,5	8	22	150
0:00:01	24	0,5	8	22	150
0:00:02	24	0,5	8	22	150
0:00:03	24	0,5	8	22	150
0:00:04	24	0,5	8	22	150
0:00:05	24	0,5	8	22	150
0:00:06	24	0,5	8	22	150
0:00:07	24	0,5	8	22	150
0:00:08	24	0,5	8	22	150
0:00:09	24	0,5	8	22	150
0:00:10	24	0,5	8	22	150
0:00:11	24	0,5	8	22	150
0:00:12	24	0,6	8	22	150
0:00:13	24	0,6	8	22	150
0:00:14	24	0,6	8	22	150
0:00:15	24	0,6	8	22	150
0:00:16	24	0,6	8	22	150
0:00:17	24	0,6	8	22	150
0:00:18	24	0,6	8	22	150
0:00:19	24	0,6	8	22	150
0:00:20	24	0,6	8	22	150
0:00:21	24	0,6	8	22	150
0:00:22	24	0,6	8	22	150
0:00:23	24	0,6	8	22	150
0:00:24	24	0,6	8	22	150
0:00:25	24	0,6	8	22	150
0:00:26	24	0,6	8	22	150
0:00:27	24	0,6	8	22	150
0:00:28	24	0,7	8	22	150
0:00:29	24	0,6	8	22	150
0:00:30	24	0,7	8	22	150
0:00:31	24	0,7	8	22	150
0:00:32	24	0,7	8	22	150
0:00:33	24	0,7	8	22	150
0:00:34	24	0,7	8	22	150
0:00:35	24	0,7	8	22	150
0:00:36	24	0,7	8	22	150
0:00:37	24	0,7	8	22	150
0:00:38	24	0,7	8	22	150
0:00:39	24	0,7	8	22	150
0:00:40	24	0,7	8	22	150
0:00:41	24	0,7	8	23	150
0:00:42	24	0,8	8	22	150
0:00:43	24	0,8	8	23	150
0:00:44	24	0,8	8	23	150
0:00:45	24	0,8	8	23	150
0:00:46	24	0,8	8	23	150
0:00:47	24	0,8	8	23	150
0:00:48	24	0,8	8	23	150
0:00:49	24	0,8	8	23	150
0:00:50	24	0,8	8	23	150
0:00:51	24	0,8	8	23	150
0:00:52	24	0,8	8	23	150
0:00:53	24	0,8	8	23	150
0:00:54	24	0,8	8	23	150
0:00:55	24	0,9	8	23	150
0:00:56	24	0,9	8	23	150
0:00:57	24	0,9	8	23	150
0:00:58	24	0,9	8	23	150
0:00:59	24	0,9	8	24	150
0:01:00	24	0,9	8	24	150
0:01:01	24	0,9	8	24	150
0:01:02	24	0,9	8	24	150
0:01:03	24	0,9	8	24	150
0:01:04	24	0,9	8	24	150
0:01:05	24	0,9	8	24	150
0:01:06	24	0,9	8	24	150
0:01:07	24	0,9	8	24	150
0:01:08	24	1,0	8	24	150
0:01:09	24	1,0	8	24	150
0:01:10	24	1,0	8	24	150
0:01:11	24	1,0	8	24	150
0:01:12	24	1,0	8	24	150
0:01:13	24	1,0	8	25	150
0:01:14	24	1,1	8	25	150
0:01:15	24	1,1	8	25	150
0:01:16	24	1,1	8	25	150
0:01:17	24	1,1	8	25	150
0:01:18	24	1,1	8	25	150
0:01:19	24	1,1	8	25	150
0:01:20	24	1,1	8	25	150
0:01:21	24	1,1	8	25	150
0:01:22	24	1,2	8	26	150
0:01:23	24	1,2	8	26	150
0:01:24	24	1,2	8	26	150
0:01:25	24	1,2	8	26	150
0:01:26	24	1,2	8	26	150
0:01:27	24	1,3	8	26	150
0:01:28	24	1,3	8	26	150
0:01:29	24	1,3	8	26	150
0:01:30	24	1,3	8	26	150
0:01:31	24	1,4	8	27	150
0:01:32	24	1,4	8	27	150
0:01:33	24	1,4	8	27	150
0:01:34	24	1,4	8	27	150
0:01:35	24	1,4	8	27	150
0:01:36	24	1,5	8	27	150
0:01:37	24	1,5	8	27	150
0:01:38	24	1,5	8	27	150
0:01:39	24	1,5	8	27	150
0:01:40	24	1,6	8	27	150
0:01:41	24	1,6	8	27	150
0:01:42	24	1,6	8	28	150
0:01:43	24	1,7	8	28	150
0:01:44	24	1,7	8	28	150
0:01:45	24	1,7	8	28	150
0:01:46	24	1,8	8	28	150
0:01:47	24	1,8	8	28	150
0:01:48	24	1,8	8	28	150
0:01:49	24	1,9	8	28	150
0:01:50	24	1,9	8	28	150
0:01:51	24	1,9	8	28	150
0:01:52	24	2,0	8	28	150
0:01:53	24	2,0	8	29	150
0:01:54	24	2,1	8	29	150
0:01:55	24	2,1	8	29	150
0:01:56	24	2,1	8	29	150
0:01:57	24	2,2	8	29	150
0:01:58	24	2,2	8	29	150
0:01:59	24	2,3	8	29	150
0:02:00	24	2,3	8	29	150
0:02:01	24	2,4	8	29	150
0:02:02	24	2,4	8	29	150
0:02:03	24	2,4	8	29	150
0:02:04	24	2,5	8	29	150
0:02:05	24	2,5	8	30	150
0:02:06	24	2,5	8	30	150
0:02:07	24	2,6	8	30	150
0:02:08	24	2,6	8	30	150
0:02:09	24	2,6	8	30	150
0:02:10	24	2,7	8	30	150
0:02:11	24	2,7	8	30	150
0:02:12	24	2,8	8	30	150
0:02:13	24	2,8	8	30	150
0:02:14	24	2,8	8	31	150
0:02:15	24	2,8	8	31	150
0:02:16	24	2,9	8	31	150
0:02:17	24	2,9	8	31	150
0:02:18	24	2,9	8	31	150
0:02:19	24	2,9	8	31	150
0:02:20	24	3,0	8	31	150
0:02:21	24	3,0	8	31	150
0:02:22	24	3,1	8	31	150
0:02:23	24	3,1	8	31	150
0:02:24	24	3,1	8	31	150
0:02:25	24	3,1	8	31	150
0:02:26	24	3,1	8	31	150
0:02:27	24	3,2	8	32	150
0:02:28	24	3,2	8	32	150
0:02:29	24	3,2	8	32	150
0:02:30	24	3,2	8	32	150
0:02:31	24	3,2	8	32	150
0:02:32	24	3,3	8	32	150
0:02:33	24	3,3	8	32	150
0:02:34	24	3,3	8	32	150
0:02:35	24	3,3	8	32	150
0:02:36	24	3,4	8	32	150
0:02:37	24	3,4	8	32	150
0:02:38	24	3,4	8	32	150
0:02:39	24	3,4	8	32	150
0:02:40	24	3,4	8	33	150
0:02:41	24	3,5	8	33	150
0:02:42	24	3,5	8	33	150
0:02:43	24	3,5	8	33	150
0:02:44	24	3,6	8	33	150
0:02:45	24	3,6	8	33	150
0:02:46	24	3,6	8	33	150
0:02:47	24	3,6	8	33	150
0:02:48	24	3,6	8	33	150
0:02:49	24	3,7	8	33	150
0:02:50	24	3,7	8	33	150
0:02:51	24	3,7	8	33	150
0:02:52	24	3,7	8	33	150
0:02:53	24	3,7	8	33	150
0:02:54	24	3,7	8	34	150
0:02:55	24	3,8	8	34	150
0:02:56	24	3,8	8	34	150
0:02:57	24	3,8	8	34	150
0:02:58	24	3,8	8	34	150
0:02:59	24	3,8	8	34	150
0:03:00	24	3,9	8	34	150
0:03:01	24	3,9	8	34	150
0:03:02	24	3,9	8	34	150
0:03:03	24	3,9	8	34	150
0:03:04	24	3,9	8	34	150
0:03:05	24	3,9	8	34	150
0:03:06	24	4,0	8	34	150
0:03:07	24	4,0	8	34	150
0:03:08	24	4,1	8	34	150
0:03:09	24	4,1	8	34	150
0:03:10	24	4,1	8	35	150
0:03:11	24	4,1	8	35	150
0:03:12	24	4,1	8	35	150
0:03:13	24	4,1	8	35	150
0:03:14	24	4,2	8	35	150
0:03:15	24	4,2	8	35	150
0:03:16	24	4,2	8	35	150
0:03:17	24	4,2	8	35	150
0:03:18	24	4,2	8	35	150
0:03:19	24	4,2	8	35	150
0:03:20	24	4,2	8	35	150
0:03:21	24	4,3	8	35	150
0:03:22	24	4,3	8	35	150
0:03:23	25	4,3	8	35	150
0:03:24	25	4,4	8	35	150
0:03:25	25	4,4	8	35	150
0:03:26	25	4,4	8	35	150
0:03:27	25	4,4	8	35	150
0:03:28	25	4,4	8	35	150
0:03:29	25	4,4	8	35	150
0:03:30	25	4,5	8	35	150
0:03:31	25	4,5	8	35	150
0:03:32	25	4,5	8	35	150
0:03:33	25	4,5	8	36	150
0:03:34	25	4,6	8	36	150
0:03:35	25	4,6	8	36	150
0:03:36	25	4,6	8	36	150
0:03:37	25	4,6	8	36	150
0:03:38	25	4,6	8	36	150
0:03:39	25	4,6	8	36	150
0:03:40	25	4,6	8	36	150
0:03:41	25	4,7	8	36	150
0:03:42	25	4,7	8	36	150
0:03:43	25	4,7	8	36	150
0:03:44	25	4,7	8	36	150
0:03:45	25	4,8	8	36	150
0:03:46	25	4,8	8	36	150
0:03:47	25	4,8	8	36	150
0:03:48	25	4,8	8	36	150
0:03:49	25	4,8	8	36	150
0:03:50	25	4,8	8	36	150
0:03:51	25	4,9	8	36	150
0:03:52	25	4,9	8	36	150
0:03:53	25	5,0	8	36	150
0:03:54	25	5,0	8	36	150
0:03:55	25	5,0	8	36	150
0:03:56	25	5,0	8	36	150
0:03:57	25	5,0	8	36	150
0:03:58	25	5,0	8	36	150
0:03:59	25	5,0	8	36	150
0:04:00	25	5,0	8	36	150
0:04:01	25	5,1	8	37	150
0:04:02	25	5,1	8	36	150
0:04:03	26	5,1	8	36	150
0:04:04	26	5,1	8	36	150
0:04:05	26	5,1	8	36	150
0:04:06	26	5,2	8	36	150
0:04:07	26	5,2	8	36	150
0:04:08	26	5,2	8	36	150
0:04:09	26	5,2	8	36	150
0:04:10	26	5,2	8	36	150
0:04:11	26	5,2	8	36	150
0:04:12	26	5,2	8	37	150
0:04:13	26	5,3	8	36	150
0:04:14	26	5,3	8	37	150
0:04:15	26	5,3	8	36	150
0:04:16	26	5,4	8	36	150
0:04:17	26	5,4	8	36	150
0:04:18	26	5,4	8	36	150
0:04:19	26	5,4	8	36	150
0:04:20	26	5,4	8	36	150
0:04:21	26	5,4	8	36	150
0:04:22	26	5,5	8	36	150
0:04:23	26	5,5	8	36	150
0:04:24	26	5,5	8	36	150
0:04:25	26	5,5	8	36	150
0:04:26	26	5,6	8	36	150
0:04:27	26	5,6	8	36	150
0:04:28	26	5,6	8	36	150
0:04:29	26	5,6	8	36	150
0:04:30	26	5,6	8	36	150
0:04:31	26	5,6	8	36	150
0:04:32	27	5,6	8	36	150
0:04:33	27	5,7	8	36	150
0:04:34	27	5,8	8	36	150
0:04:35	27	5,8	8	36	150
0:04:36	27	5,8	8	36	150
0:04:37	27	5,7	8	36	150
0:04:38	27	5,7	8	36	150
0:04:39	27	5,8	8	36	150
0:04:40	27	5,7	8	36	150
0:04:41	27	5,8	8	36	150
0:04:42	27	5,9	8	36	150
0:04:43	27	5,9	8	36	150
0:04:44	27	5,9	8	36	150
0:04:45	27	5,9	8	36	150
0:04:46	27	5,9	8	36	150
0:04:47	27	5,9	8	36	150
0:04:48	27	6,0	8	36	150
0:04:49	27	6,0	8	36	150
0:04:50	27	6,0	8	36	150
0:04:51	27	6,0	8	36	150
0:04:52	27	6,0	8	36	150
0:04:53	27	6,0	8	35	150
0:04:54	27	6,1	8	36	150
0:04:55	27	6,1	8	35	150
0:04:56	28	6,1	8	35	150
0:04:57	28	6,2	8	35	150
0:04:58	28	6,2	8	35	150
0:04:59	28	6,2	8	35	150
0:05:00	28	6,2	8	35	150
0:05:01	28	6,2	8	35	150
0:05:02	28	6,2	8	35	150
0:05:03	28	6,2	8	35	150
0:05:04	28	6,2	8	35	150
0:05:05	28	6,3	8	35	150
0:05:06	28	6,3	8	35	150
0:05:07	28	6,3	8	35	150
0:05:08	28	6,3	8	35	150
0:05:09	28	6,3	8	35	150
0:05:10	28	6,3	8	35	150
0:05:11	28	6,4	8	35	150
0:05:12	28	6,4	8	35	150
0:05:13	28	6,4	8	35	150
0:05:14	28	6,5	8	35	150
0:05:15	28	6,5	8	35	150
0:05:16	28	6,5	8	35	150
0:05:17	28	6,5	8	34	150
0:05:18	28	6,5	8	34	150
0:05:19	28	6,5	8	34	150
0:05:20	28	6,5	8	35	150
0:05:21	28	6,6	8	34	150
0:05:22	28	6,7	8	34	150
0:05:23	28	6,6	8	34	150
0:05:24	28	6,6	8	34	150
0:05:25	28	6,6	8	34	150
0:05:26	28	6,6	8	34	150
0:05:27	28	6,6	8	34	150
0:05:28	29	6,7	8	34	150
0:05:29	29	6,8	8	34	150
0:05:30	29	6,8	8	34	150
0:05:31	29	6,8	8	34	150
0:05:32	29	6,8	8	34	150
0:05:33	29	6,8	8	34	150
0:05:34	29	6,8	8	34	150
0:05:35	29	6,9	8	34	150
0:05:36	29	6,9	8	34	150
0:05:37	29	6,9	8	34	150
0:05:38	29	6,9	8	34	150
0:05:39	29	7,0	8	34	150
0:05:40	29	7,0	8	34	150
0:05:41	29	7,0	8	34	150
0:05:42	29	7,0	8	34	150
0:05:43	29	7,0	8	34	150
0:05:44	29	7,0	8	34	150
0:05:45	29	7,0	8	34	150
0:05:46	29	7,0	8	34	150
0:05:47	29	7,2	8	34	150
0:05:48	29	7,2	8	34	150
0:05:49	29	7,2	8	34	150
0:05:50	29	7,2	8	34	150
0:05:51	29	7,2	8	34	150
0:05:52	29	7,2	8	34	150
0:05:53	29	7,2	8	34	150
0:05:54	29	7,2	8	34	150
0:05:55	29	7,3	8	34	150
0:05:56	29	7,3	8	34	150
0:05:57	29	7,3	8	34	150
0:05:58	29	7,3	8	34	150
0:05:59	29	7,3	8	34	150
0:06:00	29	7,4	8	34	150
0:06:01	29	7,4	8	34	150
0:06:02	29	7,4	8	34	150
0:06:03	29	7,4	8	34	150
0:06:04	29	7,5	8	34	150
0:06:05	29	7,5	8	34	150
0:06:06	29	7,5	8	34	150
0:06:07	29	7,5	8	34	150
0:06:08	29	7,6	8	35	150
0:06:09	29	7,7	8	34	150
0:06:10	29	7,7	8	34	150
0:06:11	29	7,7	8	34	150
0:06:12	29	7,7	8	34	150
0:06:13	29	7,6	8	35	150
0:06:14	30	7,6	8	35	150
0:06:15	30	7,6	8	35	150
0:06:16	30	7,6	8	34	150
0:06:17	30	7,6	8	34	150
0:06:18	30	7,6	8	34	150
0:06:19	30	7,6	8	35	150
0:06:20	30	7,8	8	35	150
0:06:21	30	7,8	8	35	150
0:06:22	30	7,9	8	35	150
0:06:23	30	7,9	8	35	150
0:06:24	30	7,8	8	35	150
0:06:25	30	7,8	8	35	150
0:06:26	30	7,8	8	35	150
0:06:27	30	7,8	8	35	150
0:06:28	30	7,8	8	35	150
0:06:29	30	7,8	8	35	150
0:06:30	30	7,9	8	35	150
0:06:31	30	8,0	8	35	150
0:06:32	30	8,1	8	35	150
0:06:33	30	8,1	8	35	150
0:06:34	30	8,1	8	35	150
0:06:35	30	8,1	8	35	150
0:06:36	30	8,1	8	35	150
0:06:37	30	8,1	8	35	150
0:06:38	30	8,1	8	35	150
0:06:39	30	8,1	8	35	150
0:06:40	30	8,1	8	35	150
0:06:41	30	8,1	8	36	150
0:06:42	30	8,3	8	35	150
0:06:43	30	8,3	8	35	150
0:06:44	30	8,3	8	35	150
0:06:45	30	8,3	8	35	150
0:06:46	30	8,3	8	36	150
0:06:47	30	8,3	8	35	150
0:06:48	30	8,3	8	36	150
0:06:49	30	8,3	8	36	150
0:06:50	30	8,3	8	36	150
0:06:51	30	8,3	8	36	150
0:06:52	30	8,3	8	36	150
0:06:53	30	8,4	8	36	150
0:06:54	30	8,4	8	36	150
0:06:55	30	8,4	8	36	150
0:06:56	30	8,5	8	36	150
0:06:57	30	8,6	8	36	150
0:06:58	30	8,6	8	36	150
0:06:59	30	8,6	8	36	150
0:07:00	30	8,6	8	36	150
0:07:01	30	8,6	8	36	150
0:07:02	30	8,6	8	36	150
0:07:03	30	8,6	8	36	150
0:07:04	30	8,6	8	36	150
0:07:05	30	8,6	8	36	150
0:07:06	30	8,6	8	37	150
0:07:07	30	8,6	8	36	150
0:07:08	30	8,6	8	36	150
0:07:09	30	8,7	8	36	150
0:07:10	30	8,8	8	37	150
0:07:11	30	8,8	8	36	150
0:07:12	30	8,9	8	37	150
0:07:13	30	8,9	8	37	150
0:07:14	30	8,9	8	37	150
0:07:15	30	8,9	8	37	150
0:07:16	30	8,9	8	37	150
0:07:17	30	8,9	8	37	150
0:07:18	30	8,9	8	37	150
0:07:19	30	8,9	8	37	150
0:07:20	30	8,9	8	37	150
0:07:21	30	8,9	8	37	150
0:07:22	30	9,0	8	37	150
0:07:23	31	9,0	8	37	150
0:07:24	31	9,0	8	37	150
0:07:25	31	9,0	8	37	150
0:07:26	31	9,1	8	37	150
0:07:27	31	9,1	8	37	150
0:07:28	31	9,2	8	37	150
0:07:29	31	9,2	8	37	150
0:07:30	31	9,2	8	37	150
0:07:31	31	9,2	8	37	150
0:07:32	31	9,2	8	37	150
0:07:33	31	9,2	8	37	150
0:07:34	31	9,2	8	38	150
0:07:35	31	9,2	8	38	150
0:07:36	31	9,2	8	37	150
0:07:37	31	9,3	8	38	150
0:07:38	31	9,4	8	38	150
0:07:39	31	9,4	8	38	150
0:07:40	31	9,4	8	38	150
0:07:41	31	9,4	8	38	150
0:07:42	31	9,4	8	38	150
0:07:43	31	9,4	8	38	150
0:07:44	31	9,4	8	38	150
0:07:45	31	9,4	8	38	150
0:07:46	31	9,4	8	38	150
0:07:47	31	9,4	8	38	150
0:07:48	31	9,5	8	38	150
0:07:49	31	9,5	8	38	150
0:07:50	31	9,5	8	38	150
0:07:51	31	9,5	8	38	150
0:07:52	31	9,5	8	38	150
0:07:53	31	9,7	8	38	150
0:07:54	31	9,8	8	38	150
0:07:55	31	9,8	8	38	150
0:07:56	31	9,8	8	38	150
0:07:57	31	9,8	8	38	150
0:07:58	31	9,8	8	39	150
0:07:59	31	9,8	8	38	150
0:08:00	31	9,8	8	38	150
0:08:01	31	9,8	8	39	150
0:08:02	31	9,8	8	39	150
0:08:03	31	9,8	8	39	150
0:08:04	31	9,8	8	39	150
0:08:05	31	9,8	8	39	150
0:08:06	31	9,8	8	39	150
0:08:07	31	9,8	8	39	150
0:08:08	31	9,8	8	39	150
0:08:09	31	9,8	8	39	150
0:08:10	31	9,8	8	39	150
0:08:11	31	9,9	8	39	150
0:08:12	31	9,9	8	39	150
0:08:13	31	10,0	8	39	150
0:08:14	31	10,1	8	39	150
0:08:15	31	10,1	8	39	150
0:08:16	31	10,1	8	39	150
0:08:17	31	10,1	8	39	150
0:08:18	31	10,1	8	39	150
0:08:19	31	10,1	8	39	150
0:08:20	31	10,1	8	39	150
0:08:21	32	10,1	8	39	150
0:08:22	32	10,1	8	39	150
0:08:23	32	10,1	8	40	150
0:08:24	32	10,1	8	39	150
0:08:25	32	10,1	8	40	150
0:08:26	32	10,2	8	39	150
0:08:27	32	10,2	8	40	150
0:08:28	32	10,2	8	40	150
0:08:29	32	10,2	8	40	150
0:08:30	32	10,4	8	40	150
0:08:31	32	10,4	8	40	150
0:08:32	32	10,4	8	40	150
0:08:33	32	10,4	8	40	150
0:08:34	32	10,4	8	40	150
0:08:35	32	10,4	8	40	150
0:08:36	32	10,4	8	40	150
0:08:37	32	10,4	8	40	150
0:08:38	32	10,4	8	40	150
0:08:39	32	10,4	8	40	150
0:08:40	32	10,4	8	40	150
0:08:41	32	10,4	8	40	150
0:08:42	32	10,5	8	40	150
0:08:43	32	10,5	8	40	150
0:08:44	32	10,5	8	40	150
0:08:45	32	10,5	8	40	150
0:08:46	32	10,6	8	40	150
0:08:47	32	10,8	8	40	150
0:08:48	32	10,8	8	40	150
0:08:49	32	10,8	8	40	150
0:08:50	32	10,8	8	40	150
0:08:51	32	10,8	8	40	150
0:08:52	32	10,8	8	40	150
0:08:53	32	10,8	8	40	150
0:08:54	32	10,8	8	40	150
0:08:55	32	10,8	8	40	150
0:08:56	32	10,8	8	40	150
0:08:57	32	10,8	8	40	150
0:08:58	32	10,8	8	40	150
0:08:59	32	10,8	8	40	150
0:09:00	32	10,8	8	40	150
0:09:01	32	10,8	8	40	150
0:09:02	32	10,8	8	40	150
0:09:03	32	10,8	8	40	150
0:09:04	32	11,0	8	41	150
0:09:05	32	11,1	8	40	150
0:09:06	32	11,1	8	41	150
0:09:07	32	11,1	8	40	150
0:09:08	33	11,1	8	41	150
0:09:09	33	11,1	8	40	150
0:09:10	33	11,1	8	41	150
0:09:11	33	11,1	8	41	150
0:09:12	33	11,1	8	41	150
0:09:13	33	11,1	8	41	150
0:09:14	33	11,1	8	41	150
0:09:15	33	11,1	8	41	150
0:09:16	33	11,1	8	41	150
0:09:17	33	11,1	8	41	150
0:09:18	33	11,1	8	41	150
0:09:19	33	11,2	8	41	150
0:09:20	33	11,2	8	41	150
0:09:21	33	11,2	8	41	150
0:09:22	33	11,3	8	41	150
0:09:23	33	11,4	8	41	150
0:09:24	33	11,4	8	41	150
0:09:25	33	11,4	8	41	150
0:09:26	33	11,4	8	41	150
0:09:27	33	11,4	8	41	150
0:09:28	33	11,4	8	41	150
0:09:29	33	11,4	8	41	150
0:09:30	33	11,4	8	41	150
0:09:31	33	11,4	8	41	150
0:09:32	33	11,4	8	41	150
0:09:33	33	11,5	8	41	150
0:09:34	33	11,5	8	41	150
0:09:35	33	11,5	8	41	150
0:09:36	33	11,5	8	41	150
0:09:37	33	11,6	8	41	150
0:09:38	33	11,7	8	41	150
0:09:39	33	11,7	8	41	150
0:09:40	33	11,7	8	41	150
0:09:41	33	11,7	8	41	150
0:09:42	33	11,7	8	41	150
0:09:43	33	11,7	8	41	150
0:09:44	33	11,7	8	41	150
0:09:45	33	11,7	8	41	150
0:09:46	33	11,7	8	41	150
0:09:47	33	11,7	8	41	150
0:09:48	33	11,7	8	41	150
0:09:49	33	11,8	8	41	150
0:09:50	34	11,8	8	41	150
0:09:51	34	11,9	8	41	150
0:09:52	34	12,0	8	41	150
0:09:53	34	12,1	8	41	150
0:09:54	34	12,1	8	41	150
0:09:55	34	12,1	8	41	150
0:09:56	34	12,1	8	41	150
0:09:57	34	12,1	8	41	150
0:09:58	34	12,0	8	41	150
0:09:59	34	12,0	8	41	150
0:10:00	34	12,0	8	41	150
0:10:01	34	12,0	8	41	150
0:10:02	34	12,0	8	41	150
0:10:03	34	12,0	8	41	150
0:10:04	34	12,0	8	41	150
0:10:05	34	12,1	8	41	150
0:10:06	34	12,1	8	41	150
0:10:07	34	12,1	8	41	150
0:10:08	34	12,3	8	41	150
0:10:09	34	12,3	8	41	150
0:10:10	34	12,3	8	41	150
0:10:11	34	12,3	8	41	150
0:10:12	34	12,3	8	41	150
0:10:13	34	12,3	8	41	150
0:10:14	34	12,3	8	41	150
0:10:15	34	12,3	8	41	150
0:10:16	34	12,3	8	41	150
0:10:17	34	12,3	8	41	150
0:10:18	34	12,3	8	41	150
0:10:19	34	12,5	8	41	150
0:10:20	34	12,5	8	41	150
0:10:21	34	12,5	8	41	150
0:10:22	34	12,5	8	41	150
0:10:23	34	12,5	8	41	150
0:10:24	34	12,5	8	41	150
0:10:25	34	12,5	8	41	150
0:10:26	34	12,5	8	41	150
0:10:27	34	12,5	8	41	150
0:10:28	34	12,5	8	42	150
0:10:29	34	12,5	8	41	150
0:10:30	34	12,5	8	42	150
0:10:31	34	12,6	8	41	150
0:10:32	34	12,6	8	42	150
0:10:33	34	12,8	8	41	150
0:10:34	34	12,8	8	42	150
0:10:35	34	12,8	8	41	150
0:10:36	35	12,9	8	41	150
0:10:37	35	12,8	8	41	150
0:10:38	35	12,8	8	42	150
0:10:39	35	12,8	8	42	150
0:10:40	35	12,8	8	42	150
0:10:41	35	12,8	8	42	150
0:10:42	35	12,8	8	42	150
0:10:43	35	12,8	8	42	150
0:10:44	35	12,8	8	42	150
0:10:45	35	12,8	8	42	150
0:10:46	35	12,8	8	42	150
0:10:47	35	12,8	8	42	150
0:10:48	35	12,9	8	42	150
0:10:49	35	13,1	8	42	150
0:10:50	35	13,1	8	42	150
0:10:51	35	13,1	8	42	150
0:10:52	35	13,1	8	42	150
0:10:53	35	13,1	8	42	150
0:10:54	35	13,1	8	42	150
0:10:55	35	13,1	8	42	150
0:10:56	35	13,1	8	42	150
0:10:57	35	13,1	8	42	150
0:10:58	35	13,1	8	42	150
0:10:59	35	13,1	8	42	150
0:11:00	35	13,1	8	42	150
0:11:01	35	13,2	8	42	150
0:11:02	35	13,2	8	42	150
0:11:03	35	13,2	8	42	150
0:11:04	35	13,2	8	42	150
0:11:05	35	13,4	8	42	150
0:11:06	35	13,4	8	42	150
0:11:07	35	13,5	8	42	150
0:11:08	35	13,5	8	42	150
0:11:09	35	13,5	8	42	150
0:11:10	35	13,5	8	42	150
0:11:11	35	13,5	8	42	150
0:11:12	35	13,5	8	42	150
0:11:13	35	13,5	8	42	150
0:11:14	35	13,5	8	42	150
0:11:15	35	13,5	8	42	150
0:11:16	35	13,5	8	42	150
0:11:17	35	13,5	8	42	150
0:11:18	35	13,5	8	42	150
0:11:19	35	13,5	8	42	150
0:11:20	35	13,5	8	42	150
0:11:21	35	13,5	8	42	150
0:11:22	35	13,6	8	43	150
0:11:23	35	13,8	8	43	150
0:11:24	35	13,8	8	43	150
0:11:25	35	13,8	8	43	150
0:11:26	35	13,8	8	43	150
0:11:27	36	13,8	8	43	150
0:11:28	36	13,8	8	43	150
0:11:29	36	13,8	8	43	150
0:11:30	36	13,8	8	43	150
0:11:31	36	13,8	8	43	150
0:11:32	36	13,8	8	43	150
0:11:33	36	13,8	8	43	150
0:11:34	36	13,8	8	43	150
0:11:35	36	13,8	8	43	150
0:11:36	36	13,8	8	43	150
0:11:37	36	13,8	8	43	150
0:11:38	36	13,9	8	43	150
0:11:39	36	13,9	8	43	150
0:11:40	36	13,9	8	43	150
0:11:41	36	13,9	8	43	150
0:11:42	36	14,1	8	43	150
0:11:43	36	14,2	8	43	150
0:11:44	36	14,2	8	43	150
0:11:45	36	14,2	8	43	150
0:11:46	36	14,3	8	44	150
0:11:47	36	14,3	8	44	150
0:11:48	36	14,3	8	44	150
0:11:49	36	14,3	8	44	150
0:11:50	36	14,3	8	44	150
0:11:51	36	14,3	8	44	150
0:11:52	36	14,3	8	44	150
0:11:53	36	14,3	8	44	150
0:11:54	36	14,3	8	44	150
0:11:55	36	14,3	8	44	150
0:11:56	36	14,3	8	44	150
0:11:57	36	14,3	8	44	150
0:11:58	36	14,3	8	44	150
0:11:59	36	14,3	8	44	150
0:12:00	36	14,4	8	44	150
0:12:01	36	14,4	8	44	150
0:12:02	36	14,4	8	44	150
0:12:03	36	14,4	8	44	150
0:12:04	36	14,4	8	44	150
0:12:05	36	14,4	8	44	150
0:12:06	36	14,4	8	44	150
0:12:07	36	14,5	8	45	150
0:12:08	36	14,5	8	44	150
0:12:09	36	14,5	8	45	150
0:12:10	36	14,5	8	45	150
0:12:11	36	14,7	8	44	150
0:12:12	36	14,8	8	44	150
0:12:13	36	14,8	8	45	150
0:12:14	36	14,8	8	45	150
0:12:15	36	14,8	8	45	150
0:12:16	36	14,8	8	45	150
0:12:17	36	14,8	8	45	150
0:12:18	36	14,8	8	45	150
0:12:19	36	14,8	8	45	150
0:12:20	37	14,8	8	45	150
0:12:21	37	14,8	8	45	150
0:12:22	37	14,8	8	45	150
0:12:23	37	14,8	8	45	150
0:12:24	37	14,8	8	45	150
0:12:25	37	14,8	8	45	150
0:12:26	37	14,8	8	45	150
0:12:27	37	14,8	8	45	150
0:12:28	37	14,8	8	45	150
0:12:29	37	14,8	8	45	150
0:12:30	37	14,9	8	45	150
0:12:31	37	14,9	8	45	150
0:12:32	37	15,0	8	45	150
0:12:33	37	15,1	8	45	150
0:12:34	37	15,2	8	45	150
0:12:35	37	15,2	8	45	150
0:12:36	37	15,2	8	45	150
0:12:37	37	15,2	8	45	150
0:12:38	37	15,2	8	45	150
0:12:39	37	15,2	8	45	150
0:12:40	37	15,2	8	45	150
0:12:41	37	15,2	8	45	150
0:12:42	37	15,2	8	45	150
0:12:43	37	15,2	8	45	150
0:12:44	37	15,2	8	45	150
0:12:45	37	15,2	8	45	150
0:12:46	37	15,2	8	45	150
0:12:47	37	15,2	8	45	150
0:12:48	37	15,2	8	45	150
0:12:49	37	15,2	8	45	150
0:12:50	37	15,2	8	45	150
0:12:51	37	15,3	8	45	150
0:12:52	37	15,3	8	45	150
0:12:53	37	15,5	8	45	150
0:12:54	37	15,6	8	45	150
0:12:55	37	15,6	8	46	150
0:12:56	37	15,6	8	45	150
0:12:57	37	15,6	8	46	150
0:12:58	37	15,6	8	45	150
0:12:59	37	15,6	8	45	150
0:13:00	37	15,6	8	45	150
0:13:01	37	15,6	8	45	150
0:13:02	37	15,6	8	46	150
0:13:03	37	15,6	8	45	150
0:13:04	37	15,6	8	45	150
0:13:05	37	15,6	8	45	150
0:13:06	37	15,6	8	45	150
0:13:07	37	15,6	8	45	150
0:13:08	37	15,6	8	45	150
0:13:09	37	15,6	8	46	150
0:13:10	37	15,6	8	46	150
0:13:11	37	15,7	8	46	150
0:13:12	37	15,7	8	46	150
0:13:13	38	15,7	8	46	150
0:13:14	38	15,8	8	46	150
0:13:15	38	15,9	8	46	150
0:13:16	38	16,0	8	46	150
0:13:17	38	16,0	8	46	150
0:13:18	38	16,0	8	46	150
0:13:19	38	16,0	8	46	150
0:13:20	38	16,0	8	46	150
0:13:21	38	16,0	8	46	150
0:13:22	38	16,0	8	46	150
0:13:23	38	16,0	8	46	150
0:13:24	38	16,0	8	46	150
0:13:25	38	16,0	8	46	150
0:13:26	38	16,0	8	46	150
0:13:27	38	16,0	8	46	150
0:13:28	38	16,0	8	46	150
0:13:29	38	16,0	8	46	150
0:13:30	38	16,0	8	46	150
0:13:31	38	16,1	8	46	150
0:13:32	38	16,1	8	46	150
0:13:33	38	16,1	8	46	150
0:13:34	38	16,1	8	46	150
0:13:35	38	16,1	8	46	150
0:13:36	38	16,2	8	46	150
0:13:37	38	16,2	8	46	150
0:13:38	38	16,4	8	46	150
0:13:39	38	16,5	8	47	150
0:13:40	38	16,5	8	47	150
0:13:41	38	16,5	8	47	150
0:13:42	38	16,5	8	47	150
0:13:43	38	16,5	8	47	150
0:13:44	38	16,5	8	47	150
0:13:45	38	16,5	8	47	150
0:13:46	38	16,5	8	47	150
0:13:47	38	16,5	8	47	150
0:13:48	38	16,5	8	47	150
0:13:49	38	16,6	8	47	150
0:13:50	38	16,6	8	47	150
0:13:51	38	16,6	8	47	150
0:13:52	38	16,6	8	47	150
0:13:53	38	16,6	8	47	150
0:13:54	38	16,6	8	47	150
0:13:55	38	16,6	8	47	150
0:13:56	38	16,6	8	47	150
0:13:57	38	16,6	8	47	150
0:13:58	38	16,6	8	48	150
0:13:59	38	16,6	8	48	150
0:14:00	38	16,6	8	48	150
0:14:01	38	16,6	8	48	150
0:14:02	38	16,7	8	48	150
0:14:03	38	16,7	8	48	150
0:14:04	38	16,7	8	48	150
0:14:05	38	16,8	8	48	150
0:14:06	38	16,8	8	48	150
0:14:07	38	16,8	8	48	150
0:14:08	38	16,8	8	48	150
0:14:09	38	16,8	8	48	150
0:14:10	38	16,9	8	48	150
0:14:11	38	17,1	8	48	150
0:14:12	38	17,2	8	48	150
0:14:13	38	17,2	8	48	150
0:14:14	38	17,2	8	48	150
0:14:15	39	17,2	8	48	150
0:14:16	39	17,2	8	48	150
0:14:17	39	17,2	8	48	150
0:14:18	39	17,2	8	48	150
0:14:19	39	17,2	8	48	150
0:14:20	39	17,2	8	49	150
0:14:21	39	17,3	8	49	150
0:14:22	39	17,3	8	49	150
0:14:23	39	17,3	8	49	150
0:14:24	39	17,3	8	49	150
0:14:25	39	17,3	8	49	150
0:14:26	39	17,3	8	49	150
0:14:27	39	17,3	8	49	150
0:14:28	39	17,3	8	49	150
0:14:29	39	17,3	8	49	150
0:14:30	39	17,3	8	49	150
0:14:31	39	17,3	8	49	150
0:14:32	39	17,4	8	49	150
0:14:33	39	17,4	8	49	150
0:14:34	39	17,4	8	49	150
0:14:35	39	17,4	8	49	150
0:14:36	39	17,4	8	49	150
0:14:37	39	17,4	8	49	150
0:14:38	39	17,4	8	49	150
0:14:39	39	17,4	8	49	150
0:14:40	39	17,4	8	49	150
0:14:41	39	17,4	8	49	150
0:14:42	39	17,5	8	49	150
0:14:43	39	17,5	8	50	150
0:14:44	39	17,5	8	49	150
0:14:45	39	17,5	8	49	150
0:14:46	39	17,5	8	49	150
0:14:47	39	17,6	8	50	150
0:14:48	39	17,6	8	49	150
0:14:49	39	17,6	8	50	150
0:14:50	39	17,6	8	50	150
0:14:51	39	17,6	8	50	150
0:14:52	39	17,8	8	50	150
0:14:53	39	17,9	8	50	150
0:14:54	39	17,9	8	50	150
0:14:55	39	18,0	8	50	150
0:14:56	39	18,0	8	50	150
0:14:57	39	18,0	8	50	150
0:14:58	39	18,0	8	50	150
0:14:59	39	18,0	8	50	150
0:15:00	39	18,0	8	50	150
0:15:01	39	18,0	8	50	150
0:15:02	39	18,0	8	50	150
0:15:03	39	18,0	8	50	150
0:15:04	39	18,0	8	50	150
0:15:05	39	18,1	8	50	150
0:15:06	39	18,1	8	50	150
0:15:07	39	18,1	8	50	150
0:15:08	39	18,1	8	50	150
0:15:09	39	18,1	8	51	150
0:15:10	39	18,1	8	51	150
0:15:11	40	18,1	8	51	150
0:15:12	40	18,1	8	51	150
0:15:13	40	18,1	8	51	150
0:15:14	40	18,1	8	51	150
0:15:15	40	18,1	8	51	150
0:15:16	40	18,1	8	51	150
0:15:17	40	18,2	8	51	150
0:15:18	40	18,2	8	51	150
0:15:19	40	18,2	8	51	150
0:15:20	40	18,2	8	51	150
0:15:21	40	18,2	8	51	150
0:15:22	40	18,2	8	51	150
0:15:23	40	18,3	8	51	150
0:15:24	40	18,5	8	51	150
0:15:25	40	18,6	8	51	150
0:15:26	40	18,6	8	51	150
0:15:27	40	18,6	8	51	150
0:15:28	40	18,6	8	51	150
0:15:29	40	18,6	8	51	150
0:15:30	40	18,6	8	51	150
0:15:31	40	18,6	8	51	150
0:15:32	40	18,6	8	51	150
0:15:33	40	18,6	8	51	150
0:15:34	40	18,6	8	51	150
0:15:35	40	18,6	8	51	150
0:15:36	40	18,7	8	51	150
0:15:37	40	18,7	8	51	150
0:15:38	40	18,7	8	51	150
0:15:39	40	18,7	8	51	150
0:15:40	40	18,7	8	51	150
0:15:41	40	18,7	8	51	150
0:15:42	40	18,7	8	51	150
0:15:43	40	18,7	8	51	150
0:15:44	40	18,7	8	51	150
0:15:45	40	18,7	8	51	150
0:15:46	40	18,7	8	51	150
0:15:47	40	18,7	8	51	150
0:15:48	40	18,7	8	51	150
0:15:49	40	18,7	8	51	150
0:15:50	40	18,7	8	51	150
0:15:51	40	18,7	8	51	150
0:15:52	40	18,9	8	51	150
0:15:53	40	19,1	8	51	150
0:15:54	40	19,1	8	52	150
0:15:55	40	19,2	8	52	150
0:15:56	40	19,2	8	52	150
0:15:57	40	19,2	8	52	150
0:15:58	41	19,2	8	52	150
0:15:59	41	19,2	8	52	150
0:16:00	41	19,2	8	52	150
0:16:01	41	19,2	8	52	150
0:16:02	41	19,2	8	52	150
0:16:03	41	19,2	8	52	150
0:16:04	41	19,2	8	52	150
0:16:05	41	19,2	8	52	150
0:16:06	41	19,2	8	52	150
0:16:07	41	19,2	8	52	150
0:16:08	41	19,2	8	52	150
0:16:09	41	19,2	8	52	150
0:16:10	41	19,2	8	52	150
0:16:11	41	19,2	8	52	150
0:16:12	41	19,2	8	52	150
0:16:13	41	19,2	8	52	150
0:16:14	41	19,3	8	52	150
0:16:15	41	19,3	8	52	150
0:16:16	41	19,3	8	52	150
0:16:17	41	19,3	8	52	150
0:16:18	41	19,3	8	52	150
0:16:19	41	19,3	8	52	150
0:16:20	41	19,4	8	52	150
0:16:21	41	19,4	8	52	150
0:16:22	41	19,4	8	52	150
0:16:23	41	19,4	8	52	150
0:16:24	41	19,4	8	52	150
0:16:25	41	19,4	8	52	150
0:16:26	41	19,5	8	52	150
0:16:27	41	19,7	8	52	150
0:16:28	41	19,8	8	52	150
0:16:29	41	19,8	8	52	150
0:16:30	41	19,8	8	52	150
0:16:31	41	19,8	8	52	150
0:16:32	41	19,8	8	52	150
0:16:33	41	19,8	8	52	150
0:16:34	41	19,8	8	52	150
0:16:35	41	19,8	8	52	150
0:16:36	41	19,8	8	52	150
0:16:37	41	19,9	8	53	150
0:16:38	41	19,9	8	53	150
0:16:39	41	19,9	8	52	150
0:16:40	41	19,9	8	52	150
0:16:41	42	19,9	8	52	150
0:16:42	42	19,9	8	52	150
0:16:43	42	19,9	8	52	150
0:16:44	42	19,9	8	52	150
0:16:45	42	19,9	8	53	150
0:16:46	42	19,9	8	53	150
0:16:47	42	19,9	8	52	150
0:16:48	42	19,9	8	53	150
0:16:49	42	19,9	8	53	150
0:16:50	42	19,9	8	53	150
0:16:51	42	19,9	8	53	150
0:16:52	42	19,9	8	53	150
0:16:53	42	20,1	8	53	150
0:16:54	42	20,1	8	53	150
0:16:55	42	20,1	8	53	150
0:16:56	42	20,1	8	53	150
0:16:57	42	20,1	8	53	150
0:16:58	42	20,1	8	53	150
0:16:59	42	20,1	8	53	150
0:17:00	42	20,1	8	53	150
0:17:01	42	20,1	8	53	150
0:17:02	42	20,1	8	53	150
0:17:03	42	20,1	8	53	150
0:17:04	42	20,2	8	53	150
0:17:05	42	20,2	8	53	150
0:17:06	42	20,3	8	53	150
0:17:07	42	20,3	8	53	150
0:17:08	42	20,3	8	53	150
0:17:09	42	20,3	8	52	150
0:17:10	42	20,3	8	53	150
0:17:11	42	20,3	8	53	150
0:17:12	42	20,3	8	53	150
0:17:13	42	20,4	8	53	150
0:17:14	42	20,5	8	53	150
0:17:15	42	20,5	8	53	150
0:17:16	42	20,5	8	53	150
0:17:17	42	20,5	8	53	150
0:17:18	42	20,5	8	53	150
0:17:19	43	20,5	8	53	150
0:17:20	43	20,5	8	53	150
0:17:21	43	20,5	8	53	150
0:17:22	43	20,5	8	53	150
0:17:23	43	20,6	8	53	150
0:17:24	43	20,6	8	53	150
0:17:25	43	20,6	8	53	150
0:17:26	43	20,6	8	53	150
0:17:27	43	20,7	8	53	150
0:17:28	43	20,7	8	53	150
0:17:29	43	20,7	8	53	150
0:17:30	43	20,7	8	53	150
0:17:31	43	20,7	8	53	150
0:17:32	43	20,7	8	53	150
0:17:33	43	20,7	8	53	150
0:17:34	43	20,7	8	53	150
0:17:35	43	20,7	8	53	150
0:17:36	43	20,8	8	53	150
0:17:37	43	20,9	8	53	150
0:17:38	43	21,0	8	53	150
0:17:39	43	21,0	8	53	150
0:17:40	43	21,0	8	53	150
0:17:41	43	21,0	8	53	150
0:17:42	43	21,0	8	53	150
0:17:43	43	21,0	8	53	150
0:17:44	43	21,0	8	53	150
0:17:45	43	21,0	8	53	150
0:17:46	43	21,0	8	53	150
0:17:47	43	21,0	8	53	150
0:17:48	43	21,0	8	53	150
0:17:49	44	21,0	8	53	150
0:17:50	44	21,0	8	53	150
0:17:51	44	21,0	8	53	150
0:17:52	44	21,0	8	53	150
0:17:53	44	21,3	8	53	150
0:17:54	44	21,3	8	53	150
0:17:55	44	21,4	8	53	150
0:17:56	44	21,3	8	53	150
0:17:57	44	21,3	8	52	150
0:17:58	44	21,3	8	52	150
0:17:59	44	21,3	8	52	150
0:18:00	44	21,2	8	52	150
0:18:01	44	21,2	8	52	150
0:18:02	44	21,2	8	52	150
0:18:03	44	21,3	8	52	150
0:18:04	44	21,3	8	52	150
0:18:05	44	21,3	8	52	150
0:18:06	44	21,4	8	52	150
0:18:07	45	21,4	8	52	150
0:18:08	45	21,4	8	51	150
0:18:09	45	21,3	8	51	150
0:18:10	45	21,5	8	51	150
0:18:11	45	21,5	8	51	150
0:18:12	45	21,5	8	51	150
0:18:13	45	21,5	8	51	150
0:18:14	45	21,5	8	51	150
0:18:15	45	21,4	8	51	150
0:18:16	45	21,5	8	51	150
0:18:17	45	21,5	8	50	150
0:18:18	45	21,6	8	50	150
0:18:19	45	21,6	8	50	150
0:18:20	45	21,6	8	50	150
0:18:21	45	21,6	8	50	150
0:18:22	45	21,7	8	50	150
0:18:23	45	21,7	8	50	150
0:18:24	45	21,7	8	50	150
0:18:25	45	21,8	8	50	150
0:18:26	45	21,9	8	50	150
0:18:27	45	21,9	8	50	150
0:18:28	45	21,8	8	49	150
0:18:29	45	21,8	8	50	150
0:18:30	45	21,8	8	49	150
0:18:31	45	21,7	8	49	150
0:18:32	45	21,8	8	49	150
0:18:33	45	21,7	8	49	150
0:18:34	45	21,9	8	49	150
0:18:35	45	21,9	8	49	150
0:18:36	45	22,0	8	49	150
0:18:37	45	22,0	8	49	150
0:18:38	45	22,1	8	49	150
0:18:39	45	22,1	8	49	150
0:18:40	45	22,0	8	49	150
0:18:41	45	22,0	8	49	150
0:18:42	45	22,0	8	49	150
0:18:43	45	22,0	8	49	150
0:18:44	45	22,1	8	49	150
0:18:45	45	22,1	8	49	150
0:18:46	45	22,1	8	49	150
0:18:47	45	22,3	8	49	150
0:18:48	45	22,3	8	49	150
0:18:49	45	22,4	8	49	150
0:18:50	45	22,4	8	49	150
0:18:51	45	22,4	8	49	150
0:18:52	45	22,4	8	49	150
0:18:53	45	22,4	8	49	150
0:18:54	45	22,4	8	49	150
0:18:55	45	22,3	8	49	150
0:18:56	45	22,4	8	50	150
0:18:57	45	22,3	8	50	150
0:18:58	45	22,4	8	50	150
0:18:59	45	22,4	8	50	150
0:19:00	45	22,4	8	50	150
0:19:01	45	22,4	8	50	150
0:19:02	45	22,5	8	50	150
0:19:03	45	22,5	8	50	150
0:19:04	45	22,5	8	50	150
0:19:05	45	22,7	8	50	150
0:19:06	45	22,8	8	50	150
0:19:07	45	22,8	8	50	150
0:19:08	45	22,8	8	50	150
0:19:09	45	22,8	8	50	150
0:19:10	45	22,8	8	50	150
0:19:11	46	22,8	8	50	150
0:19:12	46	22,9	8	50	150
0:19:13	46	22,9	8	51	150
0:19:14	46	22,9	8	51	150
0:19:15	46	22,9	8	51	150
0:19:16	46	22,9	8	51	150
0:19:17	46	22,9	8	51	150
0:19:18	46	22,9	8	51	150
0:19:19	46	22,9	8	51	150
0:19:20	46	22,9	8	51	150
0:19:21	46	23,0	8	51	150
0:19:22	46	23,0	8	51	150
0:19:23	46	23,0	8	51	150
0:19:24	46	23,0	8	51	150
0:19:25	46	23,0	8	51	150
0:19:26	46	23,0	8	51	150
0:19:27	46	23,0	8	51	150
0:19:28	46	23,0	8	51	150
0:19:29	46	23,1	8	51	150
0:19:30	46	23,1	8	52	150
0:19:31	46	23,1	8	52	150
0:19:32	46	23,1	8	51	150
0:19:33	46	23,1	8	52	150
0:19:34	46	23,1	8	51	150
0:19:35	46	23,1	8	52	150
0:19:36	46	23,1	8	52	150
0:19:37	46	23,1	8	52	150
0:19:38	46	23,1	8	52	150
0:19:39	46	23,2	8	52	150
0:19:40	46	23,2	8	52	150
0:19:41	46	23,2	8	52	150
0:19:42	46	23,2	8	52	150
0:19:43	46	23,4	8	52	150
0:19:44	46	23,5	8	52	150
0:19:45	46	23,6	8	52	150
0:19:46	46	23,6	8	52	150
0:19:47	46	23,6	8	52	150
0:19:48	46	23,6	8	52	150
0:19:49	46	23,6	8	52	150
0:19:50	46	23,6	8	52	150
0:19:51	46	23,6	8	52	150
0:19:52	46	23,6	8	52	150
0:19:53	46	23,6	8	52	150
0:19:54	46	23,6	8	52	150
0:19:55	46	23,6	8	52	150
0:19:56	46	23,6	8	52	150
0:19:57	46	23,6	8	52	150
0:19:58	46	23,7	8	52	150
0:19:59	46	23,7	8	53	150
0:20:00	46	23,7	8	53	150
0:20:01	46	23,7	8	52	150
0:20:02	46	23,7	8	53	150
0:20:03	46	23,7	8	53	150
0:20:04	46	23,7	8	53	150
0:20:05	46	23,7	8	53	150
0:20:06	46	23,7	8	53	150
0:20:07	46	23,7	8	53	150
0:20:08	46	23,7	8	53	150
0:20:09	46	23,8	8	53	150
0:20:10	46	23,8	8	53	150
0:20:11	46	23,8	8	53	150
0:20:12	46	23,8	8	53	150
0:20:13	46	23,8	8	53	150
0:20:14	46	23,9	8	53	150
0:20:15	46	23,9	8	53	150
0:20:16	46	23,9	8	53	150
0:20:17	46	23,9	8	53	150
0:20:18	46	23,9	8	53	150
0:20:19	46	24,0	8	53	150
0:20:20	46	24,1	8	53	150
0:20:21	46	24,2	8	54	150
0:20:22	46	24,3	8	53	150
0:20:23	46	24,3	8	54	150
0:20:24	46	24,3	8	54	150
0:20:25	46	24,3	8	54	150
0:20:26	46	24,3	8	54	150
0:20:27	46	24,4	8	54	150
0:20:28	46	24,4	8	54	150
0:20:29	46	24,4	8	54	150
0:20:30	46	24,4	8	54	150
0:20:31	46	24,4	8	54	150
0:20:32	46	24,5	8	54	150
0:20:33	46	24,5	8	54	150
0:20:34	47	24,5	8	54	150
0:20:35	47	24,5	8	54	150
0:20:36	47	24,5	8	54	150
0:20:37	47	24,5	8	54	150
0:20:38	47	24,6	8	54	150
0:20:39	47	24,6	8	55	150
0:20:40	47	24,6	8	55	150
0:20:41	47	24,6	8	55	150
0:20:42	47	24,6	8	55	150
0:20:43	47	24,6	8	55	150
0:20:44	47	24,6	8	55	150
0:20:45	47	24,7	8	55	150
0:20:46	47	24,7	8	55	150
0:20:47	47	24,7	8	55	150
0:20:48	47	24,7	8	55	150
0:20:49	47	24,7	8	55	150
0:20:50	47	24,7	8	55	150
0:20:51	47	24,7	8	55	150
0:20:52	47	24,7	8	55	150
0:20:53	47	24,8	8	55	150
0:20:54	47	24,8	8	55	150
0:20:55	47	24,8	8	55	150
0:20:56	47	24,8	8	55	150
0:20:57	47	24,8	8	55	150
0:20:58	47	24,8	8	55	150
0:20:59	47	24,8	8	55	150
0:21:00	47	24,9	8	55	150
0:21:01	47	24,9	8	55	150
0:21:02	47	24,9	8	55	150
0:21:03	47	24,9	8	56	150
0:21:04	47	24,9	8	56	150
0:21:05	47	24,9	8	56	150
0:21:06	47	24,9	8	56	150
0:21:07	47	25,0	8	56	150
0:21:08	47	25,0	8	56	150
0:21:09	47	25,0	8	56	150
0:21:10	47	25,0	8	56	150
0:21:11	47	25,0	8	56	150
0:21:12	47	25,0	8	56	150
0:21:13	47	25,0	8	56	150
0:21:14	47	25,1	8	56	150
0:21:15	47	25,1	8	56	150
0:21:16	47	25,1	8	56	150
0:21:17	47	25,1	8	56	150
0:21:18	47	25,1	8	56	150
0:21:19	47	25,1	8	56	150
0:21:20	47	25,2	8	56	150
0:21:21	47	25,2	8	56	150
0:21:22	47	25,2	8	56	150
0:21:23	47	25,2	8	56	150
0:21:24	47	25,2	8	56	150
0:21:25	47	25,2	8	56	150
0:21:26	47	25,3	8	56	150
0:21:27	47	25,4	8	56	150
0:21:28	47	25,4	8	56	150
0:21:29	47	25,5	8	57	150
0:21:30	47	25,5	8	57	150
0:21:31	47	25,5	8	57	150
0:21:32	47	25,5	8	57	150
0:21:33	47	25,5	8	57	150
0:21:34	47	25,5	8	57	150
0:21:35	47	25,6	8	57	150
0:21:36	47	25,6	8	57	150
0:21:37	47	25,6	8	57	150
0:21:38	47	25,6	8	57	150
0:21:39	47	25,6	8	57	150
0:21:40	47	25,6	8	57	150
0:21:41	47	25,6	8	57	150
0:21:42	47	25,7	8	57	150
0:21:43	47	25,7	8	57	150
0:21:44	48	25,7	8	57	150
0:21:45	48	25,7	8	57	150
0:21:46	48	25,7	8	57	150
0:21:47	48	25,8	8	57	150
0:21:48	48	25,8	8	57	150
0:21:49	48	25,8	8	57	150
0:21:50	48	25,8	8	57	150
0:21:51	48	25,8	8	57	150
0:21:52	48	25,8	8	58	150
0:21:53	48	25,8	8	58	150
0:21:54	48	25,8	8	58	150
0:21:55	48	25,9	8	58	150
0:21:56	48	25,9	8	58	150
0:21:57	48	25,9	8	58	150
0:21:58	48	25,9	8	58	150
0:21:59	48	25,9	8	58	150
0:22:00	48	25,9	8	58	150
0:22:01	48	25,9	8	58	150
0:22:02	48	26,0	8	58	150
0:22:03	48	26,0	8	58	150
0:22:04	48	26,0	8	58	150
0:22:05	48	26,0	8	58	150
0:22:06	48	26,1	8	58	150
0:22:07	48	26,2	8	58	150
0:22:08	48	26,3	8	58	150
0:22:09	48	26,3	8	58	150
0:22:10	48	26,3	8	58	150
0:22:11	48	26,3	8	58	150
0:22:12	48	26,3	8	58	150
0:22:13	48	26,3	8	58	150
0:22:14	48	26,3	8	58	150
0:22:15	48	26,4	8	58	150
0:22:16	48	26,4	8	58	150
0:22:17	48	26,4	8	58	150
0:22:18	48	26,4	8	58	150
0:22:19	48	26,4	8	58	150
0:22:20	48	26,4	8	58	150
0:22:21	48	26,4	8	58	150
0:22:22	48	26,4	8	58	150
0:22:23	48	26,4	8	58	150
0:22:24	48	26,4	8	58	150
0:22:25	48	26,4	8	58	150
0:22:26	49	26,4	8	58	150
0:22:27	49	26,4	8	58	150
0:22:28	49	26,4	8	58	150
0:22:29	49	26,4	8	58	150
0:22:30	49	26,5	8	58	150
0:22:31	49	26,5	8	58	150
0:22:32	49	26,5	8	58	150
0:22:33	49	26,5	8	58	150
0:22:34	49	26,5	8	58	150
0:22:35	49	26,5	8	58	150
0:22:36	49	26,7	8	58	150
0:22:37	49	26,7	8	58	150
0:22:38	49	26,7	8	58	150
0:22:39	49	26,8	8	58	150
0:22:40	49	26,8	8	58	150
0:22:41	49	26,8	8	58	150
0:22:42	49	26,8	8	58	150
0:22:43	49	26,8	8	58	150
0:22:44	49	26,8	8	58	150
0:22:45	49	26,8	8	58	150
0:22:46	49	26,8	8	58	150
0:22:47	49	26,8	8	58	150
0:22:48	49	26,8	8	58	150
0:22:49	49	26,9	8	58	150
0:22:50	49	26,9	8	58	150
0:22:51	49	26,9	8	58	150
0:22:52	49	26,9	8	58	150
0:22:53	49	26,9	8	58	150
0:22:54	49	26,9	8	58	150
0:22:55	49	26,9	8	58	150
0:22:56	49	26,9	8	58	150
0:22:57	49	27,0	8	58	150
0:22:58	49	27,1	8	58	150
0:22:59	49	27,1	8	58	150
0:23:00	49	27,1	8	58	150
0:23:01	50	27,1	8	58	150
0:23:02	50	27,1	8	58	150
0:23:03	50	27,1	8	58	150
0:23:04	50	27,1	8	58	150
0:23:05	50	27,2	8	58	150
0:23:06	50	27,3	8	58	150
0:23:07	50	27,3	8	58	150
0:23:08	50	27,3	8	57	150
0:23:09	50	27,3	8	57	150
0:23:10	50	27,3	8	58	150
0:23:11	50	27,2	8	58	150
0:23:12	50	27,2	8	57	150
0:23:13	50	27,2	8	57	150
0:23:14	50	27,4	8	57	150
0:23:15	50	27,6	8	57	150
0:23:16	50	27,6	8	57	150
0:23:17	50	27,6	8	57	150
0:23:18	50	27,6	8	57	150
0:23:19	50	27,6	8	57	150
0:23:20	50	27,6	8	57	150
0:23:21	50	27,6	8	57	150
0:23:22	50	27,6	8	57	150
0:23:23	50	27,5	8	57	150
0:23:24	50	27,5	8	57	150
0:23:25	50	27,5	8	57	150
0:23:26	50	27,5	8	57	150
0:23:27	50	27,5	8	57	150
0:23:28	50	27,6	8	57	150
0:23:29	50	27,7	8	57	150
0:23:30	50	27,7	8	57	150
0:23:31	50	27,7	8	57	150
0:23:32	50	27,7	8	57	150
0:23:33	50	27,7	8	57	150
0:23:34	50	27,7	8	57	150
0:23:35	50	27,7	8	57	150
0:23:36	50	27,7	8	57	150
0:23:37	50	27,8	8	57	150
0:23:38	51	27,8	8	57	150
0:23:39	51	27,8	8	57	150
0:23:40	51	27,8	8	57	150
0:23:41	51	27,8	8	57	150
0:23:42	51	27,8	8	57	150
0:23:43	51	27,9	8	57	150
0:23:44	51	28,0	8	57	150
0:23:45	51	28,0	8	57	150
0:23:46	51	28,0	8	57	150
0:23:47	51	28,0	8	57	150
0:23:48	51	28,0	8	57	150
0:23:49	51	28,0	8	57	150
0:23:50	51	28,0	8	57	150
0:23:51	51	28,0	8	57	150
0:23:52	51	28,1	8	57	150
0:23:53	51	28,2	8	57	150
0:23:54	51	28,2	8	57	150
0:23:55	51	28,2	8	57	150
0:23:56	51	28,2	8	57	150
0:23:57	51	28,2	8	57	150
0:23:58	51	28,2	8	57	150
0:23:59	51	28,2	8	57	150
0:24:00	51	28,2	8	57	150
0:24:01	51	28,2	8	57	150
0:24:02	51	28,2	8	57	150
0:24:03	51	28,2	8	57	150
0:24:04	51	28,3	8	57	150
0:24:05	51	28,4	8	57	150
0:24:06	51	28,5	8	57	150
0:24:07	51	28,5	8	57	150
0:24:08	51	28,5	8	57	150
0:24:09	51	28,5	8	57	150
0:24:10	51	28,5	8	57	150
0:24:11	51	28,5	8	57	150
0:24:12	51	28,5	8	57	150
0:24:13	51	28,5	8	57	150
0:24:14	51	28,5	8	57	150
0:24:15	51	28,5	8	57	150
0:24:16	51	28,5	8	57	150
0:24:17	51	28,5	8	57	150
0:24:18	51	28,5	8	57	150
0:24:19	51	28,6	8	57	150
0:24:20	51	28,6	8	57	150
0:24:21	51	28,6	8	57	150
0:24:22	51	28,6	8	57	150
0:24:23	51	28,6	8	57	150
0:24:24	51	28,8	8	57	150
0:24:25	51	28,8	8	57	150
0:24:26	51	28,9	8	57	150
0:24:27	51	28,9	8	57	150
0:24:28	51	28,9	8	57	150
0:24:29	51	28,9	8	58	150
0:24:30	51	28,9	8	58	150
0:24:31	51	28,9	8	58	150
0:24:32	51	28,9	8	58	150
0:24:33	52	28,9	8	58	150
0:24:34	51	29,0	8	58	150
0:24:35	51	29,0	8	58	150
0:24:36	51	29,0	8	58	150
0:24:37	52	29,0	8	58	150
0:24:38	52	29,0	8	58	150
0:24:39	52	29,0	8	58	150
0:24:40	52	29,0	8	58	150
0:24:41	52	29,0	8	58	150
0:24:42	52	29,0	8	58	150
0:24:43	52	29,1	8	58	150
0:24:44	52	29,1	8	58	150
0:24:45	52	29,1	8	58	150
0:24:46	52	29,1	8	58	150
0:24:47	52	29,1	8	58	150
0:24:48	52	29,2	8	58	150
0:24:49	52	29,3	8	58	150
0:24:50	52	29,3	8	58	150
0:24:51	52	29,3	8	58	150
0:24:52	52	29,3	8	58	150
0:24:53	52	29,3	8	58	150
0:24:54	52	29,4	8	58	150
0:24:55	52	29,4	8	59	150
0:24:56	52	29,4	8	59	150
0:24:57	52	29,4	8	59	150
0:24:58	52	29,4	8	59	150
0:24:59	52	29,4	8	59	150
0:25:00	52	29,5	8	59	150
0:25:01	52	29,5	8	59	150
0:25:02	52	29,5	8	59	150
0:25:03	52	29,5	8	59	150
0:25:04	52	29,5	8	59	150
0:25:05	52	29,5	8	59	150
0:25:06	52	29,6	8	59	150
0:25:07	52	29,6	8	59	150
0:25:08	52	29,6	8	59	150
0:25:09	52	29,6	8	59	150
0:25:10	52	29,6	8	59	150
0:25:11	52	29,7	8	59	150
0:25:12	52	29,7	8	59	150
0:25:13	52	29,7	8	59	150
0:25:14	52	29,7	8	60	150
0:25:15	52	29,7	8	60	150
0:25:16	52	29,8	8	60	150
0:25:17	52	29,8	8	60	150
0:25:18	52	29,8	8	60	150
0:25:19	52	29,8	8	60	150
0:25:20	52	29,9	8	60	150
0:25:21	52	29,9	8	60	150
0:25:22	52	29,9	8	60	150
0:25:23	52	29,9	8	60	150
0:25:24	52	29,9	8	60	150
0:25:25	52	30,0	8	60	150
0:25:26	52	30,0	8	60	150
0:25:27	52	30,0	8	60	150
0:25:28	52	30,0	8	60	150
0:25:29	52	30,1	8	60	150
0:25:30	52	30,1	8	61	150
0:25:31	52	30,1	8	61	150
0:25:32	52	30,1	8	61	150
0:25:33	52	30,1	8	61	150
0:25:34	52	30,1	8	61	150
0:25:35	52	30,2	8	61	150
0:25:36	52	30,2	8	61	150
0:25:37	52	30,2	8	61	150
0:25:38	52	30,2	8	61	150
0:25:39	52	30,2	8	61	150
0:25:40	52	30,2	8	61	150
0:25:41	52	30,3	8	61	150
0:25:42	52	30,3	8	61	150
0:25:43	52	30,3	8	61	150
0:25:44	52	30,3	8	61	150
0:25:45	52	30,3	8	61	150
0:25:46	52	30,3	8	61	150
0:25:47	52	30,4	8	61	150
0:25:48	52	30,4	8	61	150
0:25:49	52	30,4	8	61	150
0:25:50	52	30,4	8	61	150
0:25:51	52	30,4	8	61	150
0:25:52	52	30,4	8	61	150
0:25:53	52	30,5	8	61	150
0:25:54	52	30,5	8	61	150
0:25:55	52	30,5	8	61	150
0:25:56	52	30,5	8	61	150
0:25:57	52	30,5	8	62	150
0:25:58	52	30,6	8	62	150
0:25:59	52	30,6	8	62	150
0:26:00	52	30,6	8	62	150
0:26:01	52	30,6	8	62	150
0:26:02	52	30,6	8	62	150
0:26:03	52	30,7	8	62	150
0:26:04	52	30,7	8	62	150
0:26:05	53	30,7	8	62	150
0:26:06	53	30,7	8	62	150
0:26:07	53	30,8	8	62	150
0:26:08	53	30,8	8	62	150
0:26:09	53	30,8	8	62	150
0:26:10	53	30,8	8	62	150
0:26:11	53	30,8	8	62	150
0:26:12	53	30,9	8	62	150
