Repository: ProgWizer/parser

File: project-root/data/Data Acquisition/Data Acquisition/2017 year (147)/17-00051.txt
--Test Summary--
Full Path and File Name	
Instrument Name	UCA Left Cell
Instrument Type	Model 4262 Twin Cell UCA
Instrument Serial Number	
Test Start Date	06.03.2017
Test Start Time	17:42:40
Test Stop Date	07.03.2017
Test Stop Time	9:26:29
Test Length	15:43:49
Final Sample Time Offset	15:43:30
Controller Schedule Name	
Sampling Period	30 seconds
Comments	
Information	WellID	
Information	Customer	
Information	EngName	
Information	CementClass	G
Information	CementMfr	
Information	Additives	100G: 8%TA-1+0.8%FLOSS-500+0.2%DPC+0.2%GMEA
Information	Density	1890
Information	BHCT	
Information	BHST	
Information	FluidLoss	
Information	JobType	
Calculated Value	CS_50	N/A
Calculated Value	CS_500	N/A
Calculated Value	CS_Time8h	N/A
Calculated Value	CS_Time12h	N/A
Calculated Value	CS_Time24h	N/A
Calculated Value	CS_Time48h	N/A
Calculated Value	CS_Time72h	N/A
Calculated Curve	Compressive Strength	Compressive strength type B (more than 14 lb/gal)
Initial Temperature (°C)	25 °C
Final Temperature (°C)	17 °C
Initial Transit Time (microsec/in)	16,48 microsec/in
Final Transit Time (microsec/in)	ERROR
Initial Compressive Strength (MPa)	0,00 MPa
Final Compressive Strength (MPa)	N/A
--Data--
Time (HH:MM:SS)	Temperature (°C)	Transit Time (microsec/in)	Compressive Strength (MPa)
0:00:00	25	16,48	0,00
0:00:30	25	16,48	0,00
0:01:00	25	16,48	0,00
0:01:30	24	16,49	0,00
0:02:00	24	16,50	0,00
0:02:30	24	16,50	0,00
0:03:00	24	16,51	0,00
0:03:30	23	16,52	0,00
0:04:00	23	16,53	0,00
0:04:30	23	16,54	0,00
0:05:00	23	16,54	0,00
0:05:30	23	16,55	0,00
0:06:00	22	16,56	0,00
0:06:30	22	16,57	0,00
0:07:00	22	16,58	0,00
0:07:30	22	16,59	0,00
0:08:00	22	16,59	0,00
0:08:30	21	16,60	0,00
0:09:00	21	16,61	0,00
0:09:30	21	16,62	0,00
0:10:00	21	16,63	0,00
0:10:30	21	16,63	0,00
0:11:00	21	16,65	0,00
0:11:30	20	16,65	0,00
0:12:00	20	16,66	0,00
0:12:30	20	16,67	0,00
0:13:00	20	16,68	0,00
0:13:30	20	16,68	0,00
0:14:00	20	16,69	0,00
0:14:30	20	16,70	0,00
0:15:00	19	16,71	0,00
0:15:30	19	16,71	0,00
0:16:00	19	16,72	0,00
0:16:30	19	16,72	0,00
0:17:00	19	16,73	0,00
0:17:30	19	16,74	0,00
0:18:00	19	16,74	0,00
0:18:30	19	16,75	0,00
0:19:00	19	16,75	0,00
0:19:30	19	16,76	0,00
0:20:00	19	16,76	0,00
0:20:30	19	16,77	0,00
0:21:00	19	16,77	0,00
0:21:30	18	16,78	0,00
0:22:00	18	16,78	0,00
0:22:30	18	16,79	0,00
0:23:00	18	16,79	0,00
0:23:30	18	16,79	0,00
0:24:00	18	16,80	0,00
0:24:30	18	16,80	0,00
0:25:00	18	16,80	0,00
0:25:30	18	16,81	0,00
0:26:00	18	16,81	0,00
0:26:30	18	16,81	0,00
0:27:00	18	16,82	0,00
0:27:30	18	16,82	0,00
0:28:00	18	16,82	0,00
0:28:30	18	16,83	0,00
0:29:00	18	16,83	0,00
0:29:30	17	16,84	0,00
0:30:00	17	16,84	0,00
0:30:30	17	16,84	0,00
0:31:00	17	16,84	0,00
0:31:30	17	16,84	0,00
0:32:00	17	16,84	0,00
0:32:30	17	16,85	0,00
0:33:00	17	16,85	0,00
0:33:30	17	16,85	0,00
0:34:00	17	16,85	0,00
0:34:30	17	16,86	0,00
0:35:00	17	16,86	0,00
0:35:30	17	16,86	0,00
0:36:00	17	16,86	0,00
0:36:30	17	16,86	0,00
0:37:00	17	16,86	0,00
0:37:30	17	16,86	0,00
0:38:00	17	16,87	0,00
0:38:30	17	16,87	0,00
0:39:00	17	16,87	0,00
0:39:30	17	16,87	0,00
0:40:00	17	16,87	0,00
0:40:30	17	16,87	0,00
0:41:00	17	16,87	0,00
0:41:30	17	16,87	0,00
0:42:00	16	16,87	0,00
0:42:30	16	16,87	0,00
0:43:00	16	16,88	0,00
0:43:30	16	16,88	0,00
0:44:00	16	16,88	0,00
0:44:30	16	16,88	0,00
0:45:00	16	16,88	0,00
0:45:30	16	16,88	0,00
0:46:00	16	16,88	0,00
0:46:30	16	16,89	0,00
0:47:00	16	16,89	0,00
0:47:30	16	16,89	0,00
0:48:00	16	16,89	0,00
0:48:30	16	16,89	0,00
0:49:00	16	16,89	0,00
0:49:30	16	16,89	0,00
0:50:00	16	16,89	0,00
0:50:30	16	16,89	0,00
0:51:00	16	16,89	0,00
0:51:30	16	16,89	0,00
0:52:00	16	16,89	0,00
0:52:30	16	16,89	0,00
0:53:00	16	16,89	0,00
0:53:30	16	16,89	0,00
0:54:00	16	16,90	0,00
0:54:30	16	16,89	0,00
0:55:00	16	16,90	0,00
0:55:30	16	16,89	0,00
0:56:00	16	16,90	0,00
0:56:30	16	16,90	0,00
0:57:00	16	16,90	0,00
0:57:30	16	16,90	0,00
0:58:00	16	16,90	0,00
0:58:30	16	16,90	0,00
0:59:00	16	16,90	0,00
0:59:30	16	16,90	0,00
1:00:00	16	16,90	0,00
1:00:30	16	16,90	0,00
1:01:00	16	16,90	0,00
1:01:30	16	16,90	0,00
1:02:00	16	16,90	0,00
1:02:30	16	16,90	0,00
1:03:00	16	16,90	0,00
1:03:30	16	16,90	0,00
1:04:00	16	16,90	0,00
1:04:30	16	16,90	0,00
1:05:00	16	16,90	0,00
1:05:30	16	16,90	0,00
1:06:00	16	16,90	0,00
1:06:30	16	16,90	0,00
1:07:00	16	16,90	0,00
1:07:30	16	16,90	0,00
1:08:00	16	16,90	0,00
1:08:30	16	16,90	0,00
1:09:00	16	16,90	0,00
1:09:30	16	16,90	0,00
1:10:00	16	16,90	0,00
1:10:30	16	16,90	0,00
1:11:00	16	16,90	0,00
1:11:30	16	16,90	0,00
1:12:00	16	16,90	0,00
1:12:30	15	16,90	0,00
1:13:00	15	16,90	0,00
1:13:30	15	16,90	0,00
1:14:00	15	16,89	0,00
1:14:30	15	16,89	0,00
1:15:00	15	16,90	0,00
1:15:30	15	16,89	0,00
1:16:00	15	16,89	0,00
1:16:30	15	16,90	0,00
1:17:00	15	16,89	0,00
1:17:30	15	16,89	0,00
1:18:00	15	16,89	0,00
1:18:30	15	16,89	0,00
1:19:00	15	16,90	0,00
1:19:30	15	16,89	0,00
1:20:00	15	16,89	0,00
1:20:30	15	16,89	0,00
1:21:00	15	16,89	0,00
1:21:30	15	16,89	0,00
1:22:00	15	16,89	0,00
1:22:30	15	16,89	0,00
1:23:00	15	16,89	0,00
1:23:30	15	16,89	0,00
1:24:00	15	16,89	0,00
1:24:30	15	16,89	0,00
1:25:00	15	16,89	0,00
1:25:30	15	16,89	0,00
1:26:00	15	16,89	0,00
1:26:30	15	16,89	0,00
1:27:00	15	16,89	0,00
1:27:30	15	16,89	0,00
1:28:00	15	16,89	0,00
1:28:30	15	16,89	0,00
1:29:00	15	16,89	0,00
1:29:30	15	16,89	0,00
1:30:00	15	16,89	0,00
1:30:30	15	16,89	0,00
1:31:00	15	16,89	0,00
1:31:30	15	16,89	0,00
1:32:00	15	16,89	0,00
1:32:30	15	16,89	0,00
1:33:00	15	16,89	0,00
1:33:30	15	16,89	0,00
1:34:00	15	16,89	0,00
1:34:30	15	16,89	0,00
1:35:00	15	16,89	0,00
1:35:30	15	16,89	0,00
1:36:00	15	16,89	0,00
1:36:30	15	16,89	0,00
1:37:00	15	16,89	0,00
1:37:30	15	16,89	0,00
1:38:00	15	16,89	0,00
1:38:30	15	16,86	0,00
1:39:00	15	16,86	0,00
1:39:30	15	16,86	0,00
1:40:00	15	16,88	0,00
1:40:30	15	16,89	0,00
1:41:00	15	16,89	0,00
1:41:30	15	16,89	0,00
1:42:00	15	16,89	0,00
1:42:30	15	16,89	0,00
1:43:00	15	16,89	0,00
1:43:30	15	16,89	0,00
1:44:00	15	16,89	0,00
1:44:30	15	16,89	0,00
1:45:00	15	16,89	0,00
1:45:30	15	16,89	0,00
1:46:00	15	16,89	0,00
1:46:30	15	16,89	0,00
1:47:00	15	16,89	0,00
1:47:30	15	16,89	0,00
1:48:00	15	16,89	0,00
1:48:30	15	16,89	0,00
1:49:00	15	16,89	0,00
1:49:30	15	16,89	0,00
1:50:00	15	16,89	0,00
1:50:30	15	16,89	0,00
1:51:00	15	16,89	0,00
1:51:30	15	16,89	0,00
1:52:00	15	16,89	0,00
1:52:30	15	16,89	0,00
1:53:00	15	16,89	0,00
1:53:30	15	16,88	0,00
1:54:00	15	16,88	0,00
1:54:30	15	16,89	0,00
1:55:00	15	16,88	0,00
1:55:30	15	16,88	0,00
1:56:00	15	16,88	0,00
1:56:30	15	16,88	0,00
1:57:00	15	16,88	0,00
1:57:30	15	16,88	0,00
1:58:00	15	16,88	0,00
1:58:30	15	16,88	0,00
1:59:00	15	16,88	0,00
1:59:30	15	16,88	0,00
2:00:00	15	16,88	0,00
2:00:30	15	16,88	0,00
2:01:00	15	16,88	0,00
2:01:30	15	16,88	0,00
2:02:00	15	16,88	0,00
2:02:30	15	16,87	0,00
2:03:00	15	16,88	0,00
2:03:30	15	16,87	0,00
2:04:00	15	16,88	0,00
2:04:30	15	16,88	0,00
2:05:00	15	16,88	0,00
2:05:30	15	16,88	0,00
2:06:00	15	16,87	0,00
2:06:30	15	16,88	0,00
2:07:00	15	16,88	0,00
2:07:30	15	16,87	0,00
2:08:00	15	16,87	0,00
2:08:30	15	16,88	0,00
2:09:00	15	16,88	0,00
2:09:30	15	16,87	0,00
2:10:00	15	16,87	0,00
2:10:30	15	16,88	0,00
2:11:00	15	16,87	0,00
2:11:30	15	16,87	0,00
2:12:00	15	16,87	0,00
2:12:30	15	16,87	0,00
2:13:00	15	16,87	0,00
2:13:30	15	16,87	0,00
2:14:00	15	16,87	0,00
2:14:30	15	16,88	0,00
2:15:00	15	16,87	0,00
2:15:30	15	16,87	0,00
2:16:00	15	16,87	0,00
2:16:30	15	16,88	0,00
2:17:00	15	16,87	0,00
2:17:30	15	16,87	0,00
2:18:00	15	16,87	0,00
2:18:30	15	16,88	0,00
2:19:00	15	16,88	0,00
2:19:30	15	16,87	0,00
2:20:00	15	16,87	0,00
2:20:30	15	16,88	0,00
2:21:00	15	16,87	0,00
2:21:30	15	16,87	0,00
2:22:00	15	16,88	0,00
2:22:30	15	16,88	0,00
2:23:00	15	16,87	0,00
2:23:30	15	16,88	0,00
2:24:00	15	16,88	0,00
2:24:30	15	16,88	0,00
2:25:00	15	16,88	0,00
2:25:30	15	16,88	0,00
2:26:00	15	16,88	0,00
2:26:30	15	16,88	0,00
2:27:00	15	16,88	0,00
2:27:30	15	16,88	0,00
2:28:00	15	16,88	0,00
2:28:30	15	16,89	0,00
2:29:00	15	16,89	0,00
2:29:30	15	16,88	0,00
2:30:00	15	16,89	0,00
2:30:30	15	16,89	0,00
2:31:00	15	16,89	0,00
2:31:30	15	16,89	0,00
2:32:00	15	16,89	0,00
2:32:30	15	16,89	0,00
2:33:00	15	16,89	0,00
2:33:30	15	16,89	0,00
2:34:00	15	16,89	0,00
2:34:30	15	16,89	0,00
2:35:00	15	16,89	0,00
2:35:30	15	16,89	0,00
2:36:00	15	16,89	0,00
2:36:30	15	16,89	0,00
2:37:00	15	16,90	0,00
2:37:30	15	16,90	0,00
2:38:00	15	16,90	0,00
2:38:30	15	16,91	0,00
2:39:00	15	16,91	0,00
2:39:30	15	16,92	0,00
2:40:00	15	16,92	0,00
2:40:30	15	16,92	0,00
2:41:00	15	16,93	0,00
2:41:30	15	16,93	0,00
2:42:00	15	16,94	0,00
2:42:30	15	16,94	0,00
2:43:00	15	16,95	0,00
2:43:30	15	16,95	0,00
2:44:00	15	16,95	0,00
2:44:30	15	16,95	0,00
2:45:00	15	16,97	0,00
2:45:30	15	16,98	0,00
2:46:00	15	16,98	0,00
2:46:30	15	16,99	0,00
2:47:00	15	16,99	0,00
2:47:30	15	17,01	0,00
2:48:00	15	17,02	0,00
2:48:30	15	17,02	0,00
2:49:00	15	17,03	0,00
2:49:30	15	17,04	0,00
2:50:00	15	17,05	0,00
2:50:30	15	17,07	0,00
2:51:00	15	17,07	0,00
2:51:30	15	17,09	0,00
2:52:00	15	17,10	0,00
2:52:30	15	17,12	0,00
2:53:00	15	17,13	0,00
2:53:30	15	17,13	0,00
2:54:00	15	17,16	0,00
2:54:30	15	17,17	0,00
2:55:00	15	17,20	0,00
2:55:30	15	17,20	0,00
2:56:00	15	17,22	0,00
2:56:30	15	17,22	0,00
2:57:00	15	17,24	0,00
2:57:30	15	17,26	0,00
2:58:00	15	17,28	0,00
2:58:30	15	17,30	0,00
2:59:00	15	17,32	0,00
2:59:30	15	17,33	0,00
3:00:00	15	17,34	0,00
3:00:30	15	17,35	0,00
3:01:00	15	17,38	0,00
3:01:30	15	17,39	0,00
3:02:00	15	17,40	0,00
3:02:30	15	17,43	0,00
3:03:00	15	17,44	0,00
3:03:30	15	17,46	0,00
3:04:00	15	17,47	0,00
3:04:30	15	17,49	0,00
3:05:00	15	17,50	0,00
3:05:30	15	17,52	0,00
3:06:00	15	17,53	0,00
3:06:30	15	17,56	0,00
3:07:00	15	17,58	0,00
3:07:30	15	17,59	0,00
3:08:00	15	17,61	0,00
3:08:30	15	17,64	0,00
3:09:00	15	17,65	0,00
3:09:30	15	17,67	0,00
3:10:00	15	17,69	0,00
3:10:30	15	17,71	0,00
3:11:00	15	17,73	0,00
3:11:30	15	17,74	0,00
3:12:00	15	17,77	0,00
3:12:30	15	17,79	0,00
3:13:00	15	17,81	0,00
3:13:30	15	17,83	0,00
3:14:00	15	17,86	0,00
3:14:30	15	17,88	0,00
3:15:00	15	17,88	0,00
3:15:30	15	17,91	0,00
3:16:00	15	17,92	0,00
3:16:30	15	17,96	0,00
3:17:00	15	17,98	0,00
3:17:30	15	18,00	0,00
3:18:00	15	18,00	0,00
3:18:30	15	18,03	0,00
3:19:00	15	18,06	0,00
3:19:30	15	18,08	0,00
3:20:00	15	18,09	0,00
3:20:30	15	18,12	0,00
3:21:00	15	18,13	0,00
3:21:30	15	18,14	0,00
3:22:00	15	18,18	0,00
3:22:30	15	18,20	0,00
3:23:00	15	18,21	0,00
3:23:30	15	18,21	0,00
3:24:00	15	18,23	0,00
3:24:30	15	18,24	0,00
3:25:00	15	18,25	0,00
3:25:30	15	18,29	0,00
3:26:00	15	18,30	0,00
3:26:30	15	18,31	0,00
3:27:00	15	18,33	0,00
3:27:30	15	18,35	0,00
3:28:00	15	18,35	0,00
3:28:30	15	18,36	0,00
3:29:00	15	18,39	0,00
3:29:30	15	18,42	0,00
3:30:00	15	18,43	0,00
3:30:30	15	18,43	0,00
3:31:00	15	18,45	0,00
3:31:30	15	18,46	0,00
3:32:00	15	18,47	0,00
3:32:30	15	18,48	0,00
3:33:00	15	18,49	0,00
3:33:30	15	18,50	0,00
3:34:00	15	18,52	0,00
3:34:30	15	18,53	0,00
3:35:00	15	18,55	0,00
3:35:30	15	18,56	0,00
3:36:00	15	18,57	0,00
3:36:30	15	18,59	0,00
3:37:00	15	18,59	0,00
3:37:30	15	18,59	0,00
3:38:00	15	18,60	0,00
3:38:30	15	18,62	0,00
3:39:00	15	18,63	0,00
3:39:30	15	18,64	0,00
3:40:00	15	18,66	0,00
3:40:30	15	18,67	0,00
3:41:00	15	18,67	0,00
3:41:30	15	18,70	0,00
3:42:00	15	18,69	0,00
3:42:30	15	18,70	0,00
3:43:00	15	18,71	0,00
3:43:30	15	18,70	0,00
3:44:00	15	18,72	0,00
3:44:30	15	18,74	0,00
3:45:00	15	18,75	0,00
3:45:30	15	18,75	0,00
3:46:00	15	18,75	0,00
3:46:30	15	18,75	0,00
3:47:00	15	18,79	0,00
3:47:30	15	18,79	0,00
3:48:00	15	18,80	0,00
3:48:30	15	18,82	0,00
3:49:00	15	18,82	0,00
3:49:30	15		
3:50:00	15		
3:50:30	15		
3:51:00	15		
3:51:30	15		
3:52:00	15		
3:52:30	15		
3:53:00	15		
3:53:30	15		
3:54:00	15		
3:54:30	15		
3:55:00	15		
3:55:30	15		
3:56:00	15		
3:56:30	15		
3:57:00	15		
3:57:30	15		
3:58:00	15		
3:58:30	15		
3:59:00	15		
3:59:30	15		
4:00:00	15		
4:00:30	15		
4:01:00	15		
4:01:30	15		
4:02:00	15		
4:02:30	15		
4:03:00	15		
4:03:30	15		
4:04:00	15		
4:04:30	15		
4:05:00	15		
4:05:30	15		
4:06:00	15		
4:06:30	15		
4:07:00	15		
4:07:30	15		
4:08:00	15		
4:08:30	15		
4:09:00	15		
4:09:30	15		
4:10:00	15		
4:10:30	15		
4:11:00	15		
4:11:30	15		
4:12:00	15		
4:12:30	15		
4:13:00	15		
4:13:30	15		
4:14:00	15		
4:14:30	15		
4:15:00	15		
4:15:30	15		
4:16:00	15		
4:16:30	15		
4:17:00	15		
4:17:30	15		
4:18:00	15		
4:18:30	15		
4:19:00	15		
4:19:30	15		
4:20:00	15		
4:20:30	15		
4:21:00	15		
4:21:30	15		
4:22:00	15		
4:22:30	15		
4:23:00	15		
4:23:30	15		
4:24:00	15		
4:24:30	15		
4:25:00	15		
4:25:30	15		
4:26:00	15		
4:26:30	15		
4:27:00	15		
4:27:30	15		
4:28:00	15		
4:28:30	15		
4:29:00	15		
4:29:30	15		
4:30:00	15		
4:30:30	15		
4:31:00	15		
4:31:30	15		
4:32:00	15		
4:32:30	15		
4:33:00	15		
4:33:30	15		
4:34:00	15		
4:34:30	15		
4:35:00	15		
4:35:30	15		
4:36:00	15		
4:36:30	15		
4:37:00	15		
4:37:30	15		
4:38:00	15		
4:38:30	15		
4:39:00	15		
4:39:30	15		
4:40:00	15		
4:40:30	15		
4:41:00	15		
4:41:30	15		
4:42:00	15		
4:42:30	15		
4:43:00	15		
4:43:30	15		
4:44:00	15		
4:44:30	15		
4:45:00	15		
4:45:30	15		
4:46:00	15		
4:46:30	15		
4:47:00	15		
4:47:30	15		
4:48:00	15		
4:48:30	15		
4:49:00	15		
4:49:30	15		
4:50:00	15		
4:50:30	15		
4:51:00	15		
4:51:30	15		
4:52:00	15		
4:52:30	15		
4:53:00	15		
4:53:30	15		
4:54:00	15		
4:54:30	15		
4:55:00	15		
4:55:30	15		
4:56:00	15		
4:56:30	15		
4:57:00	15		
4:57:30	15		
4:58:00	15		
4:58:30	15		
4:59:00	15		
4:59:30	15		
5:00:00	15		
5:00:30	15		
5:01:00	15		
5:01:30	15		
5:02:00	15		
5:02:30	15		
5:03:00	15		
5:03:30	15		
5:04:00	15		
5:04:30	15		
5:05:00	15		
5:05:30	15		
5:06:00	15		
5:06:30	15		
5:07:00	15		
5:07:30	15		
5:08:00	15		
5:08:30	15		
5:09:00	15		
5:09:30	15		
5:10:00	15		
5:10:30	15		
5:11:00	15		
5:11:30	15		
5:12:00	15		
5:12:30	15		
5:13:00	15		
5:13:30	15		
5:14:00	15		
5:14:30	15		
5:15:00	15		
5:15:30	15		
5:16:00	15		
5:16:30	15		
5:17:00	15		
5:17:30	15		
5:18:00	15		
5:18:30	15		
5:19:00	15		
5:19:30	15		
5:20:00	15		
5:20:30	15		
5:21:00	15		
5:21:30	15		
5:22:00	15		
5:22:30	15		
5:23:00	15		
5:23:30	15		
5:24:00	15		
5:24:30	15		
5:25:00	15		
5:25:30	15		
5:26:00	15		
5:26:30	15		
5:27:00	15		
5:27:30	15		
5:28:00	15		
5:28:30	15		
5:29:00	15		
5:29:30	15		
5:30:00	15		
5:30:30	15		
5:31:00	15		
5:31:30	15		
5:32:00	15		
5:32:30	15		
5:33:00	15		
5:33:30	15		
5:34:00	15		
5:34:30	15		
5:35:00	15		
5:35:30	15		
5:36:00	15		
5:36:30	15		
5:37:00	15		
5:37:30	15		
5:38:00	15		
5:38:30	15		
5:39:00	15		
5:39:30	15		
5:40:00	15		
5:40:30	15		
5:41:00	15		
5:41:30	15		
5:42:00	15		
5:42:30	15		
5:43:00	15		
5:43:30	15		
5:44:00	15		
5:44:30	15		
5:45:00	15		
5:45:30	15		
5:46:00	15		
5:46:30	15		
5:47:00	15		
5:47:30	15		
5:48:00	15		
5:48:30	15		
5:49:00	15		
5:49:30	15		
5:50:00	15		
5:50:30	15		
5:51:00	15		
5:51:30	15		
5:52:00	15		
5:52:30	15		
5:53:00	15		
5:53:30	15		
5:54:00	15		
5:54:30	15		
5:55:00	15		
5:55:30	15		
5:56:00	15		
5:56:30	15		
5:57:00	15		
5:57:30	15		
5:58:00	15		
5:58:30	15		
5:59:00	15		
5:59:30	15		
6:00:00	15		
6:00:30	15		
6:01:00	15		
6:01:30	15		
6:02:00	15		
6:02:30	15		
6:03:00	15		
6:03:30	15		
6:04:00	15		
6:04:30	15		
6:05:00	15		
6:05:30	15		
6:06:00	15		
6:06:30	15		
6:07:00	15		
6:07:30	15		
6:08:00	15		
6:08:30	15		
6:09:00	15		
6:09:30	15		
6:10:00	15		
6:10:30	15		
6:11:00	15		
6:11:30	15		
6:12:00	15		
6:12:30	15		
6:13:00	15		
6:13:30	15		
6:14:00	15		
6:14:30	15		
6:15:00	15		
6:15:30	15		
6:16:00	15		
6:16:30	15		
6:17:00	15		
6:17:30	15		
6:18:00	15		
6:18:30	15		
6:19:00	15		
6:19:30	15		
6:20:00	15		
6:20:30	15		
6:21:00	15		
6:21:30	15		
6:22:00	15		
6:22:30	15		
6:23:00	15		
6:23:30	15		
6:24:00	15		
6:24:30	15		
6:25:00	15		
6:25:30	15		
6:26:00	15		
6:26:30	15		
6:27:00	15		
6:27:30	15		
6:28:00	15		
6:28:30	15		
6:29:00	15		
6:29:30	15		
6:30:00	15		
6:30:30	15		
6:31:00	15		
6:31:30	15		
6:32:00	15		
6:32:30	15		
6:33:00	15		
6:33:30	15		
6:34:00	15		
6:34:30	15		
6:35:00	15		
6:35:30	15		
6:36:00	15		
6:36:30	15		
6:37:00	15		
6:37:30	15		
6:38:00	15		
6:38:30	15		
6:39:00	15		
6:39:30	15		
6:40:00	15		
6:40:30	15		
6:41:00	15		
6:41:30	15		
6:42:00	15		
6:42:30	15		
6:43:00	15		
6:43:30	15		
6:44:00	15		
6:44:30	15		
6:45:00	15		
6:45:30	15		
6:46:00	15		
6:46:30	15		
6:47:00	15		
6:47:30	15		
6:48:00	15		
6:48:30	15		
6:49:00	15		
6:49:30	15		
6:50:00	15		
6:50:30	15		
6:51:00	15		
6:51:30	15		
6:52:00	15		
6:52:30	15		
6:53:00	15		
6:53:30	15		
6:54:00	15		
6:54:30	15		
6:55:00	15		
6:55:30	15		
6:56:00	15		
6:56:30	15		
6:57:00	15		
6:57:30	15		
6:58:00	15		
6:58:30	15		
6:59:00	15		
6:59:30	15		
7:00:00	15		
7:00:30	15		
7:01:00	15		
7:01:30	15		
7:02:00	15		
7:02:30	15		
7:03:00	15		
7:03:30	15		
7:04:00	15		
7:04:30	15		
7:05:00	15		
7:05:30	15		
7:06:00	15		
7:06:30	15		
7:07:00	15		
7:07:30	15		
7:08:00	15		
7:08:30	15		
7:09:00	15		
7:09:30	15		
7:10:00	15		
7:10:30	15		
7:11:00	15		
7:11:30	15		
7:12:00	15	26,71	0,00
7:12:30	15	26,72	0,00
7:13:00	15	26,72	0,00
7:13:30	15	26,71	0,00
7:14:00	15	26,72	0,00
7:14:30	15	26,72	0,00
7:15:00	15	26,72	0,00
7:15:30	15	26,72	0,00
7:16:00	15	26,71	0,00
7:16:30	15	26,73	0,00
7:17:00	15	26,72	0,00
7:17:30	15	26,72	0,00
7:18:00	15	26,71	0,00
7:18:30	15	26,72	0,00
7:19:00	15	26,72	0,00
7:19:30	15	26,73	0,00
7:20:00	15		
7:20:30	15		
7:21:00	15		
7:21:30	15		
7:22:00	15		
7:22:30	15		
7:23:00	15		
7:23:30	15		
7:24:00	15		
7:24:30	15		
7:25:00	15		
7:25:30	15		
7:26:00	15		
7:26:30	15		
7:27:00	15		
7:27:30	15		
7:28:00	15		
7:28:30	15		
7:29:00	15		
7:29:30	15		
7:30:00	15		
7:30:30	15		
7:31:00	15		
7:31:30	15		
7:32:00	15		
7:32:30	15		
7:33:00	15		
7:33:30	15		
7:34:00	15		
7:34:30	15		
7:35:00	15		
7:35:30	15		
7:36:00	15		
7:36:30	15		
7:37:00	15		
7:37:30	15		
7:38:00	15		
7:38:30	15		
7:39:00	15		
7:39:30	15		
7:40:00	15		
7:40:30	15		
7:41:00	15		
7:41:30	15		
7:42:00	15		
7:42:30	15		
7:43:00	15		
7:43:30	15		
7:44:00	15		
7:44:30	15		
7:45:00	15		
7:45:30	15		
7:46:00	15		
7:46:30	15		
7:47:00	15		
7:47:30	15		
7:48:00	15		
7:48:30	15		
7:49:00	15		
7:49:30	15		
7:50:00	15		
7:50:30	15		
7:51:00	15		
7:51:30	15		
7:52:00	15		
7:52:30	15		
7:53:00	15		
7:53:30	15		
7:54:00	15		
7:54:30	15		
7:55:00	15		
7:55:30	15		
7:56:00	15		
7:56:30	15		
7:57:00	15		
7:57:30	15		
7:58:00	15		
7:58:30	15		
7:59:00	15		
7:59:30	15		
8:00:00	15		
8:00:30	15		
8:01:00	15		
8:01:30	15		
8:02:00	15		
8:02:30	15		
8:03:00	15		
8:03:30	15		
8:04:00	15		
8:04:30	15		
8:05:00	15		
8:05:30	15		
8:06:00	15		
8:06:30	15		
8:07:00	15		
8:07:30	15		
8:08:00	15		
8:08:30	15		
8:09:00	15		
8:09:30	15		
8:10:00	15		
8:10:30	15		
8:11:00	15		
8:11:30	15		
8:12:00	15		
8:12:30	15		
8:13:00	15		
8:13:30	15		
8:14:00	15		
8:14:30	15		
8:15:00	15		
8:15:30	15		
8:16:00	15		
8:16:30	15		
8:17:00	15		
8:17:30	15		
8:18:00	15		
8:18:30	15		
8:19:00	15		
8:19:30	15		
8:20:00	15		
8:20:30	15		
8:21:00	15		
8:21:30	15		
8:22:00	15		
8:22:30	15		
8:23:00	15		
8:23:30	15		
8:24:00	15		
8:24:30	15		
8:25:00	15		
8:25:30	15		
8:26:00	15		
8:26:30	15		
8:27:00	15		
8:27:30	15		
8:28:00	15		
8:28:30	15		
8:29:00	15		
8:29:30	15		
8:30:00	15		
8:30:30	15		
8:31:00	15		
8:31:30	15		
8:32:00	15		
8:32:30	15		
8:33:00	15		
8:33:30	15		
8:34:00	15		
8:34:30	15		
8:35:00	15		
8:35:30	15		
8:36:00	15		
8:36:30	15		
8:37:00	15		
8:37:30	15		
8:38:00	15		
8:38:30	15		
8:39:00	15		
8:39:30	15		
8:40:00	15		
8:40:30	15		
8:41:00	15		
8:41:30	15		
8:42:00	15		
8:42:30	15		
8:43:00	15		
8:43:30	15		
8:44:00	15		
8:44:30	15		
8:45:00	15		
8:45:30	15		
8:46:00	15		
8:46:30	15		
8:47:00	15		
8:47:30	15		
8:48:00	15		
8:48:30	15		
8:49:00	15		
8:49:30	15		
8:50:00	15		
8:50:30	15		
8:51:00	15		
8:51:30	15		
8:52:00	15		
8:52:30	15		
8:53:00	15		
8:53:30	15		
8:54:00	15		
8:54:30	15		
8:55:00	15		
8:55:30	15		
8:56:00	15		
8:56:30	15		
8:57:00	15		
8:57:30	15		
8:58:00	15		
8:58:30	15		
8:59:00	15		
8:59:30	15		
9:00:00	15		
9:00:30	15		
9:01:00	15		
9:01:30	15		
9:02:00	15		
9:02:30	15		
9:03:00	15		
9:03:30	15		
9:04:00	15		
9:04:30	15		
9:05:00	15		
9:05:30	15		
9:06:00	15		
9:06:30	15		
9:07:00	15		
9:07:30	15		
9:08:00	15		
9:08:30	15		
9:09:00	15		
9:09:30	15		
9:10:00	15		
9:10:30	15		
9:11:00	15		
9:11:30	15		
9:12:00	15		
9:12:30	15		
9:13:00	15		
9:13:30	15		
9:14:00	15		
9:14:30	15		
9:15:00	15		
9:15:30	15		
9:16:00	15		
9:16:30	15		
9:17:00	15		
9:17:30	15		
9:18:00	15		
9:18:30	15		
9:19:00	15		
9:19:30	15		
9:20:00	15		
9:20:30	15		
9:21:00	15		
9:21:30	15		
9:22:00	15		
9:22:30	15		
9:23:00	15		
9:23:30	15		
9:24:00	15		
9:24:30	15		
9:25:00	15		
9:25:30	15		
9:26:00	15		
9:26:30	15		
9:27:00	15		
9:27:30	15		
9:28:00	15		
9:28:30	15		
9:29:00	15		
9:29:30	15		
9:30:00	15		
9:30:30	15		
9:31:00	15		
9:31:30	15		
9:32:00	15		
9:32:30	15		
9:33:00	15		
9:33:30	15		
9:34:00	15		
9:34:30	15		
9:35:00	15		
9:35:30	15		
9:36:00	15		
9:36:30	15		
9:37:00	15		
9:37:30	15		
9:38:00	15		
9:38:30	15		
9:39:00	15		
9:39:30	15		
9:40:00	15		
9:40:30	15		
9:41:00	15		
9:41:30	15		
9:42:00	15		
9:42:30	15		
9:43:00	15		
9:43:30	15		
9:44:00	15		
9:44:30	15		
9:45:00	15		
9:45:30	15		
9:46:00	15		
9:46:30	15		
9:47:00	15		
9:47:30	15		
9:48:00	15		
9:48:30	15		
9:49:00	15		
9:49:30	15		
9:50:00	15		
9:50:30	15		
9:51:00	15		
9:51:30	15		
9:52:00	15		
9:52:30	15		
9:53:00	15		
9:53:30	15		
9:54:00	15		
9:54:30	15		
9:55:00	15		
9:55:30	15		
9:56:00	15		
9:56:30	15		
9:57:00	15		
9:57:30	15		
9:58:00	15		
9:58:30	15		
9:59:00	15		
9:59:30	15		
10:00:00	15		
10:00:30	15		
10:01:00	15		
10:01:30	15		
10:02:00	15		
10:02:30	15		
10:03:00	15		
10:03:30	15		
10:04:00	15		
10:04:30	15		
10:05:00	15		
10:05:30	15		
10:06:00	15		
10:06:30	15		
10:07:00	15		
10:07:30	15		
10:08:00	15		
10:08:30	15		
10:09:00	15		
10:09:30	15		
10:10:00	15		
10:10:30	15		
10:11:00	15		
10:11:30	15		
10:12:00	15		
10:12:30	15		
10:13:00	15		
10:13:30	15		
10:14:00	15		
10:14:30	15		
10:15:00	15		
10:15:30	15		
10:16:00	15		
10:16:30	15		
10:17:00	15		
10:17:30	15		
10:18:00	15		
10:18:30	15		
10:19:00	15		
10:19:30	15		
10:20:00	15		
10:20:30	15		
10:21:00	15		
10:21:30	15		
10:22:00	15		
10:22:30	15		
10:23:00	15		
10:23:30	15		
10:24:00	15		
10:24:30	15		
10:25:00	15		
10:25:30	15		
10:26:00	15		
10:26:30	15		
10:27:00	15		
10:27:30	15		
10:28:00	15		
10:28:30	15		
10:29:00	15		
10:29:30	15		
10:30:00	15		
10:30:30	15		
10:31:00	15		
10:31:30	15		
10:32:00	15		
10:32:30	15		
10:33:00	15		
10:33:30	15		
10:34:00	15		
10:34:30	15		
10:35:00	15		
10:35:30	15		
10:36:00	15		
10:36:30	15		
10:37:00	15		
10:37:30	15		
10:38:00	15		
10:38:30	15		
10:39:00	15		
10:39:30	15		
10:40:00	15		
10:40:30	15		
10:41:00	15		
10:41:30	15		
10:42:00	15		
10:42:30	15		
10:43:00	15		
10:43:30	15		
10:44:00	15		
10:44:30	15		
10:45:00	15		
10:45:30	15		
10:46:00	15		
10:46:30	15		
10:47:00	15		
10:47:30	15		
10:48:00	15		
10:48:30	15		
10:49:00	15		
10:49:30	15		
10:50:00	15		
10:50:30	15		
10:51:00	15		
10:51:30	15		
10:52:00	15		
10:52:30	15		
10:53:00	15		
10:53:30	15		
10:54:00	15		
10:54:30	15		
10:55:00	15		
10:55:30	15		
10:56:00	15		
10:56:30	15		
10:57:00	15		
10:57:30	15		
10:58:00	15		
10:58:30	15		
10:59:00	15		
10:59:30	15		
11:00:00	15		
11:00:30	15		
11:01:00	15		
11:01:30	15		
11:02:00	15		
11:02:30	15		
11:03:00	15		
11:03:30	15		
11:04:00	15		
11:04:30	15		
11:05:00	15		
11:05:30	15		
11:06:00	15		
11:06:30	15		
11:07:00	15		
11:07:30	15		
11:08:00	15		
11:08:30	15		
11:09:00	15		
11:09:30	15		
11:10:00	15		
11:10:30	15		
11:11:00	15		
11:11:30	15		
11:12:00	15		
11:12:30	15		
11:13:00	15		
11:13:30	15		
11:14:00	15		
11:14:30	15		
11:15:00	15		
11:15:30	15		
11:16:00	15		
11:16:30	15		
11:17:00	15		
11:17:30	15		
11:18:00	15		
11:18:30	15		
11:19:00	15		
11:19:30	15		
11:20:00	15		
11:20:30	15		
11:21:00	15		
11:21:30	15		
11:22:00	15		
11:22:30	15		
11:23:00	15		
11:23:30	15		
11:24:00	15		
11:24:30	15		
11:25:00	15		
11:25:30	15		
11:26:00	15		
11:26:30	15		
11:27:00	15		
11:27:30	15		
11:28:00	15		
11:28:30	15		
11:29:00	15		
11:29:30	15		
11:30:00	15		
11:30:30	15		
11:31:00	15		
11:31:30	15		
11:32:00	15		
11:32:30	15		
11:33:00	15		
11:33:30	15		
11:34:00	15		
11:34:30	15		
11:35:00	15		
11:35:30	15		
11:36:00	15		
11:36:30	15		
11:37:00	15		
11:37:30	15		
11:38:00	15		
11:38:30	15		
11:39:00	15		
11:39:30	15		
11:40:00	15		
11:40:30	15		
11:41:00	15		
11:41:30	15		
11:42:00	15		
11:42:30	15		
11:43:00	15		
11:43:30	15		
11:44:00	15		
11:44:30	15		
11:45:00	15		
11:45:30	15		
11:46:00	15		
11:46:30	15		
11:47:00	15		
11:47:30	15		
11:48:00	15		
11:48:30	15		
11:49:00	15		
11:49:30	15		
11:50:00	15		
11:50:30	15		
11:51:00	15		
11:51:30	15		
11:52:00	15		
11:52:30	15		
11:53:00	15		
11:53:30	15		
11:54:00	15		
11:54:30	15		
11:55:00	15		
11:55:30	15		
11:56:00	15		
11:56:30	15		
11:57:00	15		
11:57:30	15		
11:58:00	15		
11:58:30	15		
11:59:00	15		
11:59:30	15		
12:00:00	15		
12:00:30	15		
12:01:00	15		
12:01:30	15		
12:02:00	15		
12:02:30	15		
12:03:00	15		
12:03:30	15		
12:04:00	15		
12:04:30	15		
12:05:00	15		
12:05:30	15		
12:06:00	15		
12:06:30	15		
12:07:00	15		
12:07:30	15		
12:08:00	15		
12:08:30	15		
12:09:00	15		
12:09:30	15		
12:10:00	15		
12:10:30	15		
12:11:00	15		
12:11:30	15		
12:12:00	15		
12:12:30	15		
12:13:00	15		
12:13:30	15		
12:14:00	15		
12:14:30	15		
12:15:00	15		
12:15:30	15		
12:16:00	15		
12:16:30	15		
12:17:00	15		
12:17:30	15		
12:18:00	15		
12:18:30	15		
12:19:00	15		
12:19:30	15		
12:20:00	15		
12:20:30	15		
12:21:00	15		
12:21:30	15		
12:22:00	15		
12:22:30	15		
12:23:00	15		
12:23:30	15		
12:24:00	15		
12:24:30	15		
12:25:00	15		
12:25:30	15		
12:26:00	15		
12:26:30	15		
12:27:00	15		
12:27:30	15		
12:28:00	15		
12:28:30	15		
12:29:00	15		
12:29:30	15		
12:30:00	15		
12:30:30	15		
12:31:00	15		
12:31:30	15		
12:32:00	15		
12:32:30	15		
12:33:00	15		
12:33:30	15		
12:34:00	15		
12:34:30	15		
12:35:00	15		
12:35:30	15		
12:36:00	15		
12:36:30	15		
12:37:00	15		
12:37:30	15		
12:38:00	15		
12:38:30	15		
12:39:00	15		
12:39:30	15		
12:40:00	15		
12:40:30	15		
12:41:00	15		
12:41:30	15		
12:42:00	15		
12:42:30	15		
12:43:00	15		
12:43:30	15		
12:44:00	15		
12:44:30	15		
12:45:00	15		
12:45:30	15		
12:46:00	15		
12:46:30	15		
12:47:00	15		
12:47:30	15		
12:48:00	15		
12:48:30	15		
12:49:00	15		
12:49:30	15		
12:50:00	15		
12:50:30	15		
12:51:00	15		
12:51:30	15		
12:52:00	15		
12:52:30	15		
12:53:00	15		
12:53:30	15		
12:54:00	15		
12:54:30	15		
12:55:00	15		
12:55:30	15		
12:56:00	15		
12:56:30	15		
12:57:00	15		
12:57:30	15		
12:58:00	15		
12:58:30	15		
12:59:00	15		
12:59:30	15		
13:00:00	15		
13:00:30	15		
13:01:00	15		
13:01:30	15		
13:02:00	15		
13:02:30	15		
13:03:00	15		
13:03:30	15		
13:04:00	15		
13:04:30	15		
13:05:00	15		
13:05:30	15		
13:06:00	15		
13:06:30	15		
13:07:00	15		
13:07:30	15		
13:08:00	15		
13:08:30	15		
13:09:00	15		
13:09:30	15		
13:10:00	15		
13:10:30	15		
13:11:00	15		
13:11:30	15		
13:12:00	15		
13:12:30	15		
13:13:00	15		
13:13:30	15		
13:14:00	15		
13:14:30	15		
13:15:00	15		
13:15:30	15		
13:16:00	15		
13:16:30	15		
13:17:00	15		
13:17:30	15		
13:18:00	15		
13:18:30	15		
13:19:00	15		
13:19:30	15		
13:20:00	15		
13:20:30	15		
13:21:00	15		
13:21:30	15		
13:22:00	15		
13:22:30	15		
13:23:00	15		
13:23:30	15		
13:24:00	15		
13:24:30	15		
13:25:00	15		
13:25:30	15		
13:26:00	15		
13:26:30	15		
13:27:00	15		
13:27:30	15		
13:28:00	15		
13:28:30	15		
13:29:00	15		
13:29:30	15		
13:30:00	15		
13:30:30	15		
13:31:00	15		
13:31:30	15		
13:32:00	15		
13:32:30	15		
13:33:00	15		
13:33:30	15		
13:34:00	15		
13:34:30	15		
13:35:00	15		
13:35:30	15		
13:36:00	15		
13:36:30	15		
13:37:00	15		
13:37:30	15		
13:38:00	15		
13:38:30	15		
13:39:00	15		
13:39:30	15		
13:40:00	15		
13:40:30	15		
13:41:00	15		
13:41:30	15		
13:42:00	15		
13:42:30	15		
13:43:00	15		
13:43:30	15		
13:44:00	15		
13:44:30	15		
13:45:00	15		
13:45:30	15		
13:46:00	15		
13:46:30	15		
13:47:00	15		
13:47:30	15		
13:48:00	15		
13:48:30	15		
13:49:00	15		
13:49:30	15		
13:50:00	15		
13:50:30	15		
13:51:00	15		
13:51:30	15		
13:52:00	15		
13:52:30	15		
13:53:00	15		
13:53:30	15		
13:54:00	15		
13:54:30	15		
13:55:00	15		
13:55:30	15		
13:56:00	15		
13:56:30	15		
13:57:00	15		
13:57:30	15		
13:58:00	15		
13:58:30	15		
13:59:00	15		
13:59:30	15		
14:00:00	15		
14:00:30	15		
14:01:00	15		
14:01:30	15		
14:02:00	15		
14:02:30	15		
14:03:00	15		
14:03:30	15		
14:04:00	15		
14:04:30	15		
14:05:00	15		
14:05:30	15		
14:06:00	15		
14:06:30	15		
14:07:00	15		
14:07:30	15		
14:08:00	15		
14:08:30	15		
14:09:00	15		
14:09:30	15		
14:10:00	15		
14:10:30	15		
14:11:00	15		
14:11:30	15		
14:12:00	15		
14:12:30	15		
14:13:00	15		
14:13:30	15		
14:14:00	15		
14:14:30	15		
14:15:00	15		
14:15:30	15		
14:16:00	15		
14:16:30	15		
14:17:00	15		
14:17:30	15		
14:18:00	15		
14:18:30	15		
14:19:00	15		
14:19:30	15		
14:20:00	15		
14:20:30	15		
14:21:00	15		
14:21:30	15		
14:22:00	15		
14:22:30	15		
14:23:00	15		
14:23:30	15		
14:24:00	15		
14:24:30	15		
14:25:00	15		
14:25:30	15		
14:26:00	15		
14:26:30	15		
14:27:00	15		
14:27:30	15		
14:28:00	15		
14:28:30	15		
14:29:00	15		
14:29:30	15		
14:30:00	15		
14:30:30	15		
14:31:00	15		
14:31:30	15		
14:32:00	15		
14:32:30	15		
14:33:00	15		
14:33:30	15		
14:34:00	15		
14:34:30	15		
14:35:00	15		
14:35:30	15		
14:36:00	15		
14:36:30	15		
14:37:00	15		
14:37:30	15		
14:38:00	15		
14:38:30	15		
14:39:00	15		
14:39:30	15		
14:40:00	15		
14:40:30	15		
14:41:00	15		
14:41:30	15		
14:42:00	15		
14:42:30	15		
14:43:00	15		
14:43:30	15		
14:44:00	15		
14:44:30	15		
14:45:00	15		
14:45:30	15		
14:46:00	15		
14:46:30	15		
14:47:00	15		
14:47:30	15		
14:48:00	15		
14:48:30	15		
14:49:00	15		
14:49:30	15		
14:50:00	15		
14:50:30	15		
14:51:00	15		
14:51:30	15		
14:52:00	15		
14:52:30	15		
14:53:00	15		
14:53:30	15		
14:54:00	15		
14:54:30	15		
14:55:00	15		
14:55:30	15		
14:56:00	15		
14:56:30	15		
14:57:00	15		
14:57:30	15		
14:58:00	15		
14:58:30	15		
14:59:00	15		
14:59:30	15		
15:00:00	15		
15:00:30	15		
15:01:00	15		
15:01:30	15		
15:02:00	15		
15:02:30	15		
15:03:00	15		
15:03:30	15		
15:04:00	15		
15:04:30	15		
15:05:00	15		
15:05:30	15		
15:06:00	15		
15:06:30	15		
15:07:00	15		
15:07:30	15		
15:08:00	15		
15:08:30	15		
15:09:00	15		
15:09:30	15		
15:10:00	15		
15:10:30	15		
15:11:00	15		
15:11:30	15		
15:12:00	15		
15:12:30	15		
15:13:00	15		
15:13:30	15		
15:14:00	15		
15:14:30	15		
15:15:00	15		
15:15:30	15		
15:16:00	15		
15:16:30	15		
15:17:00	15		
15:17:30	15		
15:18:00	15		
15:18:30	15		
15:19:00	15		
15:19:30	15		
15:20:00	15		
15:20:30	15		
15:21:00	15		
15:21:30	15		
15:22:00	15		
15:22:30	15		
15:23:00	15		
15:23:30	15		
15:24:00	15		
15:24:30	15		
15:25:00	15		
15:25:30	15		
15:26:00	15		
15:26:30	15		
15:27:00	15		
15:27:30	15		
15:28:00	15		
15:28:30	15		
15:29:00	15		
15:29:30	15		
15:30:00	15		
15:30:30	15		
15:31:00	15		
15:31:30	15		
15:32:00	15		
15:32:30	15		
15:33:00	15		
15:33:30	15		
15:34:00	15		
15:34:30	15		
15:35:00	15		
15:35:30	15		
15:36:00	15		
15:36:30	15		
15:37:00	15		
15:37:30	15		
15:38:00	15		
15:38:30	15		
15:39:00	15		
15:39:30	15		
15:40:00	15		
15:40:30	15		
15:41:00	15		
15:41:30	15		
15:42:00	15		
15:42:30	15		
15:43:00	15		
15:43:30	17
