Repository: ProgWizer/parser

File: project-root/data/Data Acquisition/Data Acquisition/2017 year (147)/17-00053.txt (part 1 of 9)
--Test Summary--
Full Path and File Name	
Instrument Name	7322
Instrument Type	Model 7322 Consistometer - Variable Speed
Instrument Serial Number	
Test Start Date	07.03.2017
Test Start Time	10:17:39
Test Stop Date	07.03.2017
Test Stop Time	14:01:07
Test Length	3:43:28
Final Sample Time Offset	3:43:27
Controller Schedule Name	
Sampling Period	1 second
Comments	Mpa 32 (30)
Information	WellID	
Information	Customer	
Information	EngName	
Information	CementClass	G
Information	CementMfr	
Information	Additives	100G: 3%CaCl2+0.8%FLOSS-500+0.2%DPC+0.2%GMEA
Information	Density	1890
Information	BHCT	
Information	BHST	
Information	FluidLoss	
Information	JobType	
Calculated Value	Time_30Bc	N/A
Calculated Value	Time_70Bc	N/A
Initial Temperature (°C)	32 °C
Final Temperature (°C)	16 °C
Initial Pressure (MPa)	0,3 MPa
Final Pressure (MPa)	32,2 MPa
Initial Consistency (Bc)	18 Bc
Final Consistency (Bc)	29 Bc
Initial Wall Temperature (°C)	22 °C
Final Wall Temperature (°C)	15 °C
Initial Motor Speed (RPM)	150 RPM
Final Motor Speed (RPM)	150 RPM
--Data--
Time (HH:MM:SS)	Temperature (°C)	Pressure (MPa)	Consistency (Bc)	Wall Temperature (°C)	Motor Speed (RPM)
0:00:00	32	0,3	18	22	150
0:00:01	32	0,3	18	22	150
0:00:02	32	0,3	18	22	150
0:00:03	32	0,3	18	22	150
0:00:04	32	0,3	18	22	150
0:00:05	32	0,3	18	22	150
0:00:06	32	0,3	18	22	150
0:00:07	32	0,3	18	22	150
0:00:08	32	0,3	18	22	150
0:00:09	32	0,3	18	22	150
0:00:10	32	0,3	18	22	150
0:00:11	32	0,4	18	22	150
0:00:12	32	0,4	18	22	150
0:00:13	32	0,4	18	22	150
0:00:14	32	0,4	18	22	150
0:00:15	31	0,4	18	22	150
0:00:16	31	0,4	18	22	150
0:00:17	31	0,4	18	22	150
0:00:18	31	0,4	18	22	150
0:00:19	31	0,4	18	22	150
0:00:20	31	0,4	18	22	150
0:00:21	31	0,5	18	22	150
0:00:22	31	0,5	18	22	150
0:00:23	31	0,5	18	22	150
0:00:24	31	0,5	18	22	150
0:00:25	31	0,6	18	22	150
0:00:26	31	0,6	18	22	150
0:00:27	31	0,6	18	22	150
0:00:28	31	0,6	18	22	150
0:00:29	31	0,7	18	22	150
0:00:30	31	0,7	18	22	150
0:00:31	31	0,7	18	22	150
0:00:32	31	0,7	18	22	150
0:00:33	31	0,7	18	22	150
0:00:34	31	0,8	18	22	150
0:00:35	31	0,8	18	22	150
0:00:36	31	0,8	18	22	150
0:00:37	31	0,8	18	22	150
0:00:38	31	0,8	18	22	150
0:00:39	31	0,8	18	22	150
0:00:40	31	0,9	18	22	150
0:00:41	31	0,9	18	22	150
0:00:42	31	0,9	18	22	150
0:00:43	31	1,0	18	22	150
0:00:44	31	1,0	18	22	150
0:00:45	31	1,0	18	22	150
0:00:46	31	1,0	18	22	150
0:00:47	31	1,0	18	22	150
0:00:48	31	1,0	18	22	150
0:00:49	31	1,0	18	22	150
0:00:50	31	1,1	18	22	150
0:00:51	31	1,1	18	22	150
0:00:52	31	1,1	18	22	150
0:00:53	31	1,1	18	22	150
0:00:54	31	1,1	18	22	150
0:00:55	31	1,2	18	22	150
0:00:56	31	1,2	18	22	150
0:00:57	31	1,2	18	22	150
0:00:58	31	1,2	18	22	150
0:00:59	31	1,2	18	22	150
0:01:00	31	1,3	18	22	150
0:01:01	31	1,3	18	22	150
0:01:02	31	1,3	18	22	150
0:01:03	31	1,4	18	22	150
0:01:04	31	1,4	18	22	150
0:01:05	31	1,4	18	22	150
0:01:06	31	1,4	18	22	150
0:01:07	31	1,4	18	22	150
0:01:08	31	1,4	18	22	150
0:01:09	31	1,4	18	22	150
0:01:10	31	1,4	18	22	150
0:01:11	31	1,4	18	22	150
0:01:12	31	1,4	18	22	150
0:01:13	31	1,4	18	22	150
0:01:14	31	1,5	18	22	150
0:01:15	30	1,6	18	22	150
0:01:16	30	1,6	18	22	150
0:01:17	30	1,6	18	22	150
0:01:18	30	1,6	18	22	150
0:01:19	30	1,6	18	22	150
0:01:20	30	1,6	18	22	150
0:01:21	30	1,7	18	22	150
0:01:22	30	1,7	18	22	150
0:01:23	30	1,7	18	22	150
0:01:24	30	1,7	18	22	150
0:01:25	30	1,7	18	22	150
0:01:26	30	1,8	18	22	150
0:01:27	30	1,8	18	22	150
0:01:28	30	1,8	18	22	150
0:01:29	30	1,8	18	22	150
0:01:30	30	1,8	18	22	150
0:01:31	30	1,8	18	22	150
0:01:32	30	1,9	18	22	150
0:01:33	30	2,0	18	22	150
0:01:34	30	2,0	18	22	150
0:01:35	30	2,0	18	22	150
0:01:36	30	2,0	18	22	150
0:01:37	30	2,0	18	22	150
0:01:38	30	2,0	18	22	150
0:01:39	30	2,0	18	22	150
0:01:40	30	2,0	18	22	150
0:01:41	30	2,0	18	22	150
0:01:42	30	2,0	18	22	150
0:01:43	30	2,0	18	22	150
0:01:44	30	2,0	18	22	150
0:01:45	30	2,0	18	22	150
0:01:46	30	2,0	18	22	150
0:01:47	30	2,1	18	22	150
0:01:48	30	2,1	18	22	150
0:01:49	30	2,2	18	22	150
0:01:50	30	2,1	18	22	150
0:01:51	30	2,2	18	22	150
0:01:52	30	2,4	18	22	150
0:01:53	30	2,4	18	22	150
0:01:54	30	2,4	18	22	150
0:01:55	30	2,4	18	22	150
0:01:56	30	2,4	18	22	150
0:01:57	30	2,4	18	22	150
0:01:58	30	2,4	18	22	150
0:01:59	30	2,4	18	22	150
0:02:00	30	2,4	18	22	150
0:02:01	30	2,4	18	22	150
0:02:02	30	2,4	18	22	150
0:02:03	30	2,4	18	22	150
0:02:04	30	2,4	18	22	150
0:02:05	30	2,4	18	22	150
0:02:06	30	2,4	18	22	150
0:02:07	30	2,4	18	22	150
0:02:08	30	2,4	18	22	150
0:02:09	30	2,6	18	22	150
0:02:10	30	2,7	18	22	150
0:02:11	30	2,7	18	22	150
0:02:12	30	2,7	18	22	150
0:02:13	30	2,7	18	22	150
0:02:14	30	2,7	18	22	150
0:02:15	30	2,7	18	22	150
0:02:16	30	2,7	18	22	150
0:02:17	30	2,7	18	22	150
0:02:18	30	2,7	18	22	150
0:02:19	30	2,7	18	22	150
0:02:20	30	2,7	18	22	150
0:02:21	29	2,7	18	22	150
0:02:22	29	2,7	18	22	150
0:02:23	29	2,7	18	22	150
0:02:24	29	2,7	18	22	150
0:02:25	29	2,7	18	22	150
0:02:26	29	2,8	18	22	150
0:02:27	29	2,8	18	22	150
0:02:28	29	2,8	18	22	150
0:02:29	29	2,8	18	22	150
0:02:30	29	3,0	18	22	150
0:02:31	29	3,1	18	22	150
0:02:32	29	3,1	18	22	150
0:02:33	29	3,1	18	22	150
0:02:34	29	3,1	18	22	150
0:02:35	29	3,1	18	22	150
0:02:36	29	3,1	18	22	150
0:02:37	29	3,1	18	22	150
0:02:38	29	3,1	18	22	150
0:02:39	29	3,1	18	22	150
0:02:40	29	3,1	18	22	150
0:02:41	29	3,1	18	22	150
0:02:42	29	3,1	18	22	150
0:02:43	29	3,1	18	22	150
0:02:44	29	3,1	18	22	150
0:02:45	29	3,1	18	22	150
0:02:46	29	3,1	18	22	150
0:02:47	29	3,1	18	22	150
0:02:48	29	3,1	18	22	150
0:02:49	29	3,3	18	22	150
0:02:50	29	3,4	18	22	150
0:02:51	29	3,5	18	22	150
0:02:52	29	3,5	18	22	150
0:02:53	29	3,5	18	22	150
0:02:54	29	3,5	18	22	150
0:02:55	29	3,5	18	22	150
0:02:56	29	3,5	18	22	150
0:02:57	29	3,5	18	22	150
0:02:58	29	3,5	18	22	150
0:02:59	29	3,5	18	22	150
0:03:00	29	3,5	18	22	150
0:03:01	29	3,5	18	22	150
0:03:02	29	3,5	18	22	150
0:03:03	29	3,5	18	22	150
0:03:04	29	3,5	18	22	150
0:03:05	29	3,4	18	22	150
0:03:06	29	3,4	18	22	150
0:03:07	29	3,5	18	22	150
0:03:08	29	3,5	18	22	150
0:03:09	29	3,5	18	22	150
0:03:10	29	3,7	18	22	150
0:03:11	29	3,8	18	22	150
0:03:12	29	3,8	18	22	150
0:03:13	29	3,8	18	22	150
0:03:14	29	3,8	18	22	150
0:03:15	29	3,8	18	22	150
0:03:16	29	3,8	18	22	150
0:03:17	29	3,8	18	22	150
0:03:18	29	3,8	18	22	150
0:03:19	29	3,8	18	22	150
0:03:20	29	3,8	18	22	150
0:03:21	29	3,8	18	22	150
0:03:22	29	3,8	18	22	150
0:03:23	29	3,8	18	22	150
0:03:24	29	3,7	18	22	150
0:03:25	29	3,8	18	22	150
0:03:26	29	3,9	18	22	150
0:03:27	29	3,9	18	22	150
0:03:28	29	3,9	18	22	150
0:03:29	29	3,9	18	22	150
0:03:30	29	4,1	18	22	150
0:03:31	29	4,1	18	22	150
0:03:32	29	4,1	18	22	150
0:03:33	29	4,1	18	22	150
0:03:34	29	4,1	18	22	150
0:03:35	29	4,1	18	22	150
0:03:36	29	4,1	18	22	150
0:03:37	29	4,1	18	22	150
0:03:38	29	4,1	18	22	150
0:03:39	28	4,1	18	22	150
0:03:40	28	4,1	18	22	150
0:03:41	28	4,1	18	22	150
0:03:42	28	4,1	18	22	150
0:03:43	28	4,1	18	22	150
0:03:44	28	4,2	18	22	150
0:03:45	28	4,2	18	22	150
0:03:46	28	4,2	18	22	150
0:03:47	28	4,2	18	22	150
0:03:48	28	4,2	18	22	150
0:03:49	28	4,2	18	22	150
0:03:50	28	4,3	18	22	150
0:03:51	28	4,4	18	22	150
0:03:52	28	4,5	18	22	150
0:03:53	28	4,5	18	22	150
0:03:54	28	4,5	18	22	150
0:03:55	28	4,5	18	22	150
0:03:56	28	4,5	18	22	150
0:03:57	28	4,4	18	22	150
0:03:58	28	4,4	18	22	150
0:03:59	28	4,4	18	22	150
0:04:00	28	4,4	18	22	150
0:04:01	28	4,4	18	22	150
0:04:02	28	4,4	18	22	150
0:04:03	28	4,6	18	22	150
0:04:04	28	4,6	18	22	150
0:04:05	28	4,6	18	22	150
0:04:06	28	4,6	18	22	150
0:04:07	28	4,6	18	22	150
0:04:08	28	4,6	18	22	150
0:04:09	28	4,6	18	22	150
0:04:10	28	4,6	18	22	150
0:04:11	28	4,6	18	22	150
0:04:12	28	4,6	18	22	150
0:04:13	28	4,7	18	22	150
0:04:14	28	4,8	18	22	150
0:04:15	28	4,8	18	22	150
0:04:16	28	4,8	18	22	150
0:04:17	28	4,8	18	22	150
0:04:18	28	4,8	18	22	150
0:04:19	28	4,8	18	22	150
0:04:20	28	4,8	18	22	150
0:04:21	28	4,8	18	22	150
0:04:22	28	4,8	18	22	150
0:04:23	28	4,8	18	22	150
0:04:24	28	4,8	18	22	150
0:04:25	28	5,0	18	22	150
0:04:26	28	5,1	18	22	150
0:04:27	28	5,2	18	22	150
0:04:28	28	5,2	18	22	150
0:04:29	28	5,2	18	22	150
0:04:30	28	5,2	18	22	150
0:04:31	28	5,2	18	22	150
0:04:32	28	5,2	18	22	150
0:04:33	28	5,2	18	22	150
0:04:34	28	5,1	18	22	150
0:04:35	28	5,1	18	22	150
0:04:36	28	5,1	18	22	150
0:04:37	28	5,1	18	22	150
0:04:38	28	5,1	18	22	150
0:04:39	28	5,1	18	22	150
0:04:40	28	5,1	18	22	150
0:04:41	28	5,1	18	22	150
0:04:42	28	5,1	18	22	150
0:04:43	28	5,1	19	22	150
0:04:44	28	5,3	19	22	150
0:04:45	28	5,4	19	22	150
0:04:46	28	5,5	19	22	150
0:04:47	28	5,5	19	22	150
0:04:48	28	5,5	19	22	150
0:04:49	28	5,5	19	22	150
0:04:50	28	5,5	19	22	150
0:04:51	28	5,5	19	22	150
0:04:52	28	5,5	19	22	150
0:04:53	28	5,5	19	22	150
0:04:54	28	5,5	19	22	150
0:04:55	28	5,5	19	22	150
0:04:56	28	5,5	19	22	150
0:04:57	28	5,5	19	22	150
0:04:58	28	5,5	19	22	150
0:04:59	28	5,5	19	22	150
0:05:00	28	5,5	19	22	150
0:05:01	28	5,5	19	22	150
0:05:02	28	5,5	19	22	150
0:05:03	28	5,5	19	22	150
0:05:04	28	5,6	19	22	150
0:05:05	28	5,8	19	22	150
0:05:06	28	5,9	19	22	150
0:05:07	28	5,9	19	22	150
0:05:08	28	5,9	19	22	150
0:05:09	28	5,9	19	22	150
0:05:10	28	5,9	19	22	150
0:05:11	28	5,9	19	22	150
0:05:12	28	5,9	19	22	150
0:05:13	28	5,9	19	22	150
0:05:14	28	5,8	19	22	150
0:05:15	28	5,8	19	22	150
0:05:16	28	5,8	19	22	150
0:05:17	27	5,8	19	22	150
0:05:18	27	5,8	19	22	150
0:05:19	27	5,8	19	22	150
0:05:20	27	5,8	19	22	150
0:05:21	27	5,8	19	22	150
0:05:22	27	5,8	19	22	150
0:05:23	27	5,8	19	22	150
0:05:24	27	6,0	19	22	150
0:05:25	27	6,1	19	22	150
0:05:26	27	6,1	19	22	150
0:05:27	27	6,1	19	22	150
0:05:28	27	6,1	19	22	150
0:05:29	27	6,1	19	22	150
0:05:30	27	6,1	19	22	150
0:05:31	27	6,1	19	22	150
0:05:32	27	6,1	19	22	150
0:05:33	27	6,1	19	22	150
0:05:34	27	6,1	19	22	150
0:05:35	27	6,1	19	22	150
0:05:36	27	6,1	19	22	150
0:05:37	27	6,1	19	22	150
0:05:38	27	6,3	19	22	150
0:05:39	27	6,4	19	22	150
0:05:40	27	6,4	19	22	150
0:05:41	27	6,4	19	22	150
0:05:42	27	6,4	19	22	150
0:05:43	27	6,4	19	22	150
0:05:44	27	6,4	19	22	150
0:05:45	27	6,4	19	22	150
0:05:46	27	6,4	19	22	150
0:05:47	27	6,4	19	22	150
0:05:48	27	6,4	19	22	150
0:05:49	27	6,4	19	22	150
0:05:50	27	6,4	19	22	150
0:05:51	27	6,4	19	22	150
0:05:52	27	6,4	19	22	150
0:05:53	27	6,4	19	22	150
0:05:54	27	6,5	19	22	150
0:05:55	27	6,5	19	22	150
0:05:56	27	6,5	19	22	150
0:05:57	27	6,5	19	22	150
0:05:58	27	6,6	19	22	150
0:05:59	27	6,8	19	22	150
0:06:00	27	6,9	19	22	150
0:06:01	27	6,9	19	22	150
0:06:02	27	6,9	19	22	150
0:06:03	27	6,9	19	22	150
0:06:04	27	6,9	19	22	150
0:06:05	27	6,9	19	22	150
0:06:06	27	6,9	19	22	150
0:06:07	27	6,9	19	22	150
0:06:08	27	6,9	19	22	150
0:06:09	27	6,9	19	22	150
0:06:10	27	6,9	19	22	150
0:06:11	27	6,9	19	22	150
0:06:12	27	6,9	19	22	150
0:06:13	27	6,9	19	22	150
0:06:14	27	6,9	19	22	150
0:06:15	27	6,9	19	22	150
0:06:16	27	6,9	19	22	150
0:06:17	27	6,9	19	22	150
0:06:18	27	6,8	19	22	150
0:06:19	27	6,8	19	22	150
0:06:20	27	6,9	19	22	150
0:06:21	27	6,9	19	22	150
0:06:22	27	6,9	19	22	150
0:06:23	27	6,9	19	22	150
0:06:24	27	7,0	19	22	150
0:06:25	27	7,2	19	22	150
0:06:26	27	7,3	19	22	150
0:06:27	27	7,3	19	22	150
0:06:28	27	7,3	19	22	150
0:06:29	27	7,3	19	22	150
0:06:30	27	7,3	19	22	150
0:06:31	27	7,3	19	22	150
0:06:32	27	7,3	19	22	150
0:06:33	27	7,3	19	22	150
0:06:34	27	7,3	19	22	150
0:06:35	27	7,3	19	22	150
0:06:36	27	7,3	19	22	150
0:06:37	27	7,2	19	22	150
0:06:38	27	7,2	19	22	150
0:06:39	27	7,2	19	22	150
0:06:40	27	7,2	19	22	150
0:06:41	27	7,2	19	22	150
0:06:42	27	7,3	19	22	150
0:06:43	27	7,3	19	22	150
0:06:44	27	7,3	19	22	150
0:06:45	27	7,3	19	22	150
0:06:46	27	7,6	19	22	150
0:06:47	27	7,6	19	22	150
0:06:48	27	7,7	19	22	150
0:06:49	27	7,7	19	22	150
0:06:50	27	7,7	19	22	150
0:06:51	27	7,7	19	22	150
0:06:52	27	7,7	19	22	150
0:06:53	27	7,7	19	22	150
0:06:54	27	7,7	19	22	150
0:06:55	27	7,6	19	22	150
0:06:56	27	7,6	19	22	150
0:06:57	27	7,6	19	22	150
0:06:58	27	7,6	19	22	150
0:06:59	27	7,6	19	22	150
0:07:00	27	7,6	19	22	150
0:07:01	27	7,6	19	22	150
0:07:02	27	7,6	19	22	150
0:07:03	27	7,6	19	22	150
0:07:04	27	7,8	19	22	150
0:07:05	27	7,8	19	22	150
0:07:06	27	7,8	19	22	150
0:07:07	27	7,8	19	22	150
0:07:08	27	7,8	19	22	150
0:07:09	27	7,8	19	22	150
0:07:10	27	7,8	19	22	150
0:07:11	27	7,8	19	22	150
0:07:12	27	7,8	19	22	150
0:07:13	27	7,8	19	22	150
0:07:14	27	7,8	19	22	150
0:07:15	26	7,9	19	22	150
0:07:16	26	8,0	19	22	150
0:07:17	26	8,0	19	22	150
0:07:18	26	8,0	19	22	150
0:07:19	26	8,0	19	22	150
0:07:20	26	8,0	19	22	150
0:07:21	26	8,0	19	22	150
0:07:22	26	8,0	19	22	150
0:07:23	26	8,0	19	22	150
0:07:24	26	8,0	19	22	150
0:07:25	26	8,0	19	22	150
0:07:26	26	8,2	19	22	150
0:07:27	26	8,4	19	22	150
0:07:28	26	8,4	19	22	150
0:07:29	26	8,5	19	21	150
0:07:30	26	8,5	19	22	150
0:07:31	26	8,5	19	22	150
0:07:32	26	8,4	19	22	150
0:07:33	26	8,4	19	22	150
0:07:34	26	8,4	19	22	150
0:07:35	26	8,4	19	22	150
0:07:36	26	8,4	19	22	150
0:07:37	26	8,4	19	22	150
0:07:38	26	8,4	19	22	150
0:07:39	26	8,4	19	22	150
0:07:40	26	8,4	19	22	150
0:07:41	26	8,4	19	22	150
0:07:42	26	8,4	19	21	150
0:07:43	26	8,4	19	21	150
0:07:44	26	8,4	19	21	150
0:07:45	26	8,4	19	21	150
0:07:46	26	8,4	19	22	150
0:07:47	26	8,4	19	21	150
0:07:48	26	8,4	19	22	150
0:07:49	26	8,5	19	22	150
0:07:50	26	8,8	19	22	150
0:07:51	26	8,9	19	21	150
0:07:52	26	8,9	19	22	150
0:07:53	26	8,9	19	21	150
0:07:54	26	8,9	19	22	150
0:07:55	26	8,9	19	22	150
0:07:56	26	8,9	19	22	150
0:07:57	26	8,9	19	22	150
0:07:58	26	8,9	19	22	150
0:07:59	26	8,9	19	22	150
0:08:00	26	8,9	19	21	150
0:08:01	26	8,9	19	22	150
0:08:02	26	8,9	19	21	150
0:08:03	26	8,9	19	22	150
0:08:04	26	8,9	19	21	150
0:08:05	26	8,9	19	21	150
0:08:06	26	8,9	19	21	150
0:08:07	26	8,9	19	22	150
0:08:08	26	8,9	19	22	150
0:08:09	26	8,9	19	22	150
0:08:10	26	8,9	19	22	150
0:08:11	26	8,8	19	22	150
0:08:12	26	8,8	19	22	150
0:08:13	26	8,8	19	21	150
0:08:14	26	9,1	19	21	150
0:08:15	26	9,3	19	22	150
0:08:16	26	9,3	19	22	150
0:08:17	26	9,3	19	21	150
0:08:18	26	9,3	19	22	150
0:08:19	26	9,3	19	22	150
0:08:20	26	9,3	19	21	150
0:08:21	26	9,3	19	22	150
0:08:22	26	9,3	19	21	150
0:08:23	26	9,3	19	22	150
0:08:24	26	9,3	19	21	150
0:08:25	26	9,3	19	22	150
0:08:26	26	9,3	19	22	150
0:08:27	26	9,3	19	22	150
0:08:28	26	9,3	19	21	150
0:08:29	26	9,3	20	21	150
0:08:30	26	9,3	20	21	150
0:08:31	26	9,3	20	21	150
0:08:32	26	9,3	20	21	150
0:08:33	26	9,3	20	21	150
0:08:34	26	9,3	20	21	150
0:08:35	26	9,3	20	21	150
0:08:36	26	9,3	20	21	150
0:08:37	26	9,4	20	21	150
0:08:38	26	9,5	20	22	150
0:08:39	26	9,5	20	21	150
0:08:40	26	9,5	20	22	150
0:08:41	26	9,5	20	22	150
0:08:42	26	9,5	20	21	150
0:08:43	26	9,5	20	21	150
0:08:44	26	9,5	20	21	150
0:08:45	26	9,5	20	21	150
0:08:46	26	9,5	20	21	150
0:08:47	26	9,5	20	21	150
0:08:48	26	9,5	20	21	150
0:08:49	26	9,5	20	21	150
0:08:50	26	9,8	20	21	150
0:08:51	26	9,9	20	21	150
0:08:52	26	9,9	20	21	150
0:08:53	26	9,9	20	21	150
0:08:54	26	9,9	20	21	150
0:08:55	26	9,9	20	21	150
0:08:56	26	9,9	20	21	150
0:08:57	26	9,9	20	21	150
0:08:58	26	9,9	20	21	150
0:08:59	26	9,9	20	21	150
0:09:00	26	9,9	20	21	150
0:09:01	26	9,9	20	21	150
0:09:02	26	9,9	20	21	150
0:09:03	26	9,9	20	21	150
0:09:04	26	9,8	20	21	150
0:09:05	26	9,8	20	21	150
0:09:06	26	9,8	20	21	150
0:09:07	26	9,8	20	21	150
0:09:08	26	9,8	20	21	150
0:09:09	26	9,9	20	21	150
0:09:10	26	10,1	20	21	150
0:09:11	26	10,1	20	21	150
0:09:12	26	10,2	20	21	150
0:09:13	26	10,2	20	21	150
0:09:14	26	10,2	20	21	150
0:09:15	26	10,2	20	21	150
0:09:16	26	10,1	20	21	150
0:09:17	26	10,1	20	21	150
0:09:18	26	10,1	20	21	150
0:09:19	26	10,1	20	21	150
0:09:20	26	10,1	20	21	150
0:09:21	26	10,1	20	21	150
0:09:22	26	10,1	20	21	150
0:09:23	26	10,1	20	21	150
0:09:24	26	10,1	20	21	150
0:09:25	26	10,3	20	22	150
0:09:26	26	10,5	20	21	150
0:09:27	26	10,5	20	21	150
0:09:28	26	10,6	20	21	150
0:09:29	26	10,6	20	21	150
0:09:30	26	10,6	20	21	150
0:09:31	26	10,6	20	21	150
0:09:32	26	10,5	20	21	150
0:09:33	26	10,5	20	21	150
0:09:34	26	10,5	20	21	150
0:09:35	26	10,5	20	21	150
0:09:36	25	10,5	20	21	150
0:09:37	25	10,5	20	21	150
0:09:38	25	10,5	20	21	150
0:09:39	25	10,5	20	21	150
0:09:40	25	10,5	20	21	150
0:09:41	25	10,5	20	21	150
0:09:42	25	10,5	20	21	150
0:09:43	25	10,5	20	21	150
0:09:44	25	10,5	20	21	150
0:09:45	25	10,5	20	21	150
0:09:46	25	10,5	20	21	150
0:09:47	25	10,5	20	21	150
0:09:48	25	10,5	20	21	150
0:09:49	25	10,5	20	21	150
0:09:50	25	10,8	20	21	150
0:09:51	25	10,9	20	21	150
0:09:52	25	10,9	20	21	150
0:09:53	25	11,0	20	21	150
0:09:54	25	11,0	20	21	150
0:09:55	25	10,9	20	21	150
0:09:56	25	10,9	20	21	150
0:09:57	25	10,9	20	21	150
0:09:58	25	10,9	20	21	150
0:09:59	25	10,9	20	21	150
0:10:00	25	10,9	20	21	150
0:10:01	25	10,9	20	21	150
0:10:02	25	10,9	20	21	150
0:10:03	25	10,9	20	21	150
0:10:04	25	10,9	20	21	150
0:10:05	25	10,9	20	21	150
0:10:06	25	10,9	20	21	150
0:10:07	25	10,9	20	21	150
0:10:08	25	10,9	20	21	150
0:10:09	25	10,9	20	21	150
0:10:10	25	10,9	20	21	150
0:10:11	25	11,0	20	21	150
0:10:12	25	11,0	20	21	150
0:10:13	25	11,2	20	21	150
0:10:14	25	11,3	20	21	150
0:10:15	25	11,3	20	21	150
0:10:16	25	11,4	20	21	150
0:10:17	25	11,4	20	21	150
0:10:18	25	11,4	20	21	150
0:10:19	25	11,3	20	21	150
0:10:20	25	11,3	20	21	150
0:10:21	25	11,3	20	21	150
0:10:22	25	11,3	20	21	150
0:10:23	25	11,3	20	21	150
0:10:24	25	11,3	20	21	150
0:10:25	25	11,3	20	21	150
0:10:26	25	11,3	20	21	150
0:10:27	25	11,3	20	21	150
0:10:28	25	11,3	20	21	150
0:10:29	25	11,3	20	21	150
0:10:30	25	11,3	20	21	150
0:10:31	25	11,3	20	21	150
0:10:32	25	11,4	20	21	150
0:10:33	25	11,6	20	21	150
0:10:34	25	11,7	20	21	150
0:10:35	25	11,8	20	21	150
0:10:36	25	11,8	20	21	150
0:10:37	25	11,8	20	21	150
0:10:38	25	11,8	20	21	150
0:10:39	25	11,8	20	21	150
0:10:40	25	11,8	20	21	150
0:10:41	25	11,7	20	21	150
0:10:42	25	11,7	20	21	150
0:10:43	25	11,7	20	21	150
0:10:44	25	11,7	20	21	150
0:10:45	25	11,7	20	21	150
0:10:46	25	11,7	20	21	150
0:10:47	25	11,7	20	21	150
0:10:48	25	11,7	20	21	150
0:10:49	25	11,7	20	21	150
0:10:50	25	11,7	20	21	150
0:10:51	25	11,7	20	21	150
0:10:52	25	11,7	20	21	150
0:10:53	25	11,7	20	21	150
0:10:54	25	11,7	20	21	150
0:10:55	25	12,0	20	21	150
0:10:56	25	12,1	20	21	150
0:10:57	25	12,1	20	21	150
0:10:58	25	12,2	20	21	150
0:10:59	25	12,2	20	21	150
0:11:00	25	12,2	20	21	150
0:11:01	25	12,2	20	21	150
0:11:02	25	12,1	20	21	150
0:11:03	25	12,1	20	21	150
0:11:04	25	12,1	20	21	150
0:11:05	25	12,1	20	21	150
0:11:06	25	12,1	20	21	150
0:11:07	25	12,1	20	21	150
0:11:08	25	12,1	20	21	150
0:11:09	25	12,1	20	21	150
0:11:10	25	12,1	20	21	150
0:11:11	25	12,1	20	21	150
0:11:12	25	12,1	20	21	150
0:11:13	25	12,1	20	21	150
0:11:14	25	12,1	20	21	150
0:11:15	25	12,1	20	21	150
0:11:16	25	12,1	20	21	150
0:11:17	25	12,2	20	21	150
0:11:18	25	12,2	20	21	150
0:11:19	25	12,2	20	21	150
0:11:20	25	12,2	20	21	150
0:11:21	25	12,2	20	21	150
0:11:22	25	12,2	20	21	150
0:11:23	25	12,2	20	21	150
0:11:24	25	12,2	20	21	150
0:11:25	25	12,4	20	21	150
0:11:26	25	12,5	20	21	150
0:11:27	25	12,5	20	21	150
0:11:28	25	12,5	20	21	150
0:11:29	25	12,5	20	21	150
0:11:30	25	12,5	20	21	150
0:11:31	25	12,5	20	21	150
0:11:32	25	12,5	20	21	150
0:11:33	25	12,5	20	21	150
0:11:34	25	12,5	20	21	150
0:11:35	25	12,5	20	21	150
0:11:36	25	12,5	20	21	150
0:11:37	25	12,5	20	21	150
0:11:38	25	12,5	20	21	150
0:11:39	25	12,5	20	21	150
0:11:40	25	12,7	20	21	150
0:11:41	25	12,9	20	21	150
0:11:42	25	12,9	20	21	150
0:11:43	25	13,0	20	21	150
0:11:44	25	13,0	20	21	150
0:11:45	25	13,0	20	21	150
0:11:46	25	13,0	20	21	150
0:11:47	25	13,0	20	21	150
0:11:48	25	13,0	20	21	150
0:11:49	25	13,0	20	21	150
0:11:50	25	13,0	20	21	150
0:11:51	25	12,9	20	21	150
0:11:52	25	12,9	20	21	150
0:11:53	25	12,9	20	21	150
0:11:54	25	12,9	20	21	150
0:11:55	25	12,9	20	21	150
0:11:56	25	12,9	20	21	150
0:11:57	25	12,9	20	21	150
0:11:58	25	12,9	20	21	150
0:11:59	25	12,9	20	21	150
0:12:00	25	12,9	20	21	150
0:12:01	25	12,9	20	21	150
0:12:02	25	12,9	20	21	150
0:12:03	25	13,1	21	21	150
0:12:04	25	13,3	21	21	150
0:12:05	25	13,4	21	21	150
0:12:06	25	13,4	21	21	150
0:12:07	25	13,4	21	21	150
0:12:08	25	13,4	21	21	150
0:12:09	25	13,4	21	21	150
0:12:10	25	13,4	20	21	150
0:12:11	25	13,4	20	21	150
0:12:12	25	13,4	20	21	150
0:12:13	25	13,4	20	21	150
0:12:14	25	13,4	20	21	150
0:12:15	25	13,4	20	21	150
0:12:16	25	13,4	20	21	150
0:12:17	25	13,3	20	21	150
0:12:18	25	13,3	20	21	150
0:12:19	25	13,3	20	21	150
0:12:20	25	13,3	20	21	150
0:12:21	25	13,3	20	21	150
0:12:22	25	13,3	20	21	150
0:12:23	25	13,3	20	21	150
0:12:24	25	13,3	20	21	150
0:12:25	25	13,3	20	21	150
0:12:26	25	13,3	20	21	150
0:12:27	25	13,4	20	21	150
0:12:28	25	13,4	20	21	150
0:12:29	25	13,4	20	21	150
0:12:30	25	13,4	20	21	150
0:12:31	24	13,4	20	21	150
0:12:32	24	13,4	20	21	150
0:12:33	25	13,8	20	21	150
0:12:34	25	13,9	21	21	150
0:12:35	25	13,9	20	21	150
0:12:36	25	13,9	20	21	150
0:12:37	24	13,9	20	21	150
0:12:38	24	13,9	20	21	150
0:12:39	24	13,9	20	21	150
0:12:40	24	13,9	20	21	150
0:12:41	24	13,9	20	21	150
0:12:42	24	13,9	20	21	150
0:12:43	24	13,9	20	21	150
0:12:44	24	13,9	20	21	150
0:12:45	24	13,9	20	21	150
0:12:46	24	13,9	20	21	150
0:12:47	24	13,9	20	21	150
0:12:48	24	13,9	20	21	150
0:12:49	24	13,9	20	21	150
0:12:50	24	13,9	20	21	150
0:12:51	24	13,9	20	21	150
0:12:52	24	13,9	20	21	150
0:12:53	24	13,8	20	21	150
0:12:54	24	13,8	20	21	150
0:12:55	24	13,8	20	21	150
0:12:56	24	13,8	20	21	150
0:12:57	24	13,8	20	21	150
0:12:58	24	13,8	20	21	150
0:12:59	24	14,0	20	21	150
0:13:00	24	14,2	20	21	150
0:13:01	24	14,3	20	21	150
0:13:02	24	14,3	20	21	150
0:13:03	24	14,3	20	21	150
0:13:04	24	14,3	20	21	150
0:13:05	24	14,3	20	21	150
0:13:06	24	14,3	20	21	150
0:13:07	24	14,3	20	21	150
0:13:08	24	14,3	20	21	150
0:13:09	24	14,3	20	21	150
0:13:10	24	14,3	20	21	150
0:13:11	24	14,3	20	21	150
0:13:12	24	14,3	20	21	150
0:13:13	24	14,2	20	21	150
0:13:14	24	14,2	20	21	150
0:13:15	24	14,2	20	21	150
0:13:16	24	14,2	20	21	150
0:13:17	24	14,2	20	21	150
0:13:18	24	14,2	20	21	150
0:13:19	24	14,2	20	21	150
0:13:20	24	14,2	20	21	150
0:13:21	24	14,3	20	21	150
0:13:22	24	14,6	20	21	150
0:13:23	24	14,7	20	21	150
0:13:24	24	14,7	20	21	150
0:13:25	24	14,7	20	21	150
0:13:26	24	14,7	20	21	150
0:13:27	24	14,7	20	21	150
0:13:28	24	14,7	20	21	150
0:13:29	24	14,7	20	21	150
0:13:30	24	14,7	20	21	150
0:13:31	24	14,7	20	21	150
0:13:32	24	14,7	20	21	150
0:13:33	24	14,7	20	21	150
0:13:34	24	14,7	20	21	150
0:13:35	24	14,7	20	21	150
0:13:36	24	14,6	20	21	150
0:13:37	24	14,6	20	21	150
0:13:38	24	14,6	20	21	150
0:13:39	24	14,6	20	21	150
0:13:40	24	14,6	20	21	150
0:13:41	24	14,6	20	21	150
0:13:42	24	14,6	20	21	150
0:13:43	24	14,7	20	21	150
0:13:44	24	14,7	20	21	150
0:13:45	24	15,0	20	21	150
0:13:46	24	15,1	20	21	150
0:13:47	24	15,1	20	21	150
0:13:48	24	15,1	20	21	150
0:13:49	24	15,1	20	21	150
0:13:50	24	15,1	20	21	150
0:13:51	24	15,1	20	21	150
0:13:52	24	15,1	20	21	150
0:13:53	24	15,1	20	21	150
0:13:54	24	15,1	20	21	150
0:13:55	24	15,1	20	21	150
0:13:56	24	15,1	20	21	150
0:13:57	24	15,1	20	21	150
0:13:58	24	15,1	20	21	150
0:13:59	24	15,1	20	21	150
0:14:00	24	15,1	20	21	150
0:14:01	24	15,1	20	21	150
0:14:02	24	15,1	20	21	150
0:14:03	24	15,0	20	21	150
0:14:04	24	15,0	20	21	150
0:14:05	24	15,1	20	21	150
0:14:06	24	15,1	20	21	150
0:14:07	24	15,1	20	21	150
0:14:08	24	15,1	20	21	150
0:14:09	24	15,3	20	21	150
0:14:10	24	15,5	20	21	150
0:14:11	24	15,5	20	21	150
0:14:12	24	15,5	20	21	150
0:14:13	24	15,5	20	21	150
0:14:14	24	15,5	20	21	150
0:14:15	24	15,5	20	21	150
0:14:16	24	15,5	20	21	150
0:14:17	24	15,5	20	21	150
0:14:18	24	15,5	20	21	150
0:14:19	24	15,5	20	21	150
0:14:20	24	15,5	20	21	150
0:14:21	24	15,5	20	21	150
0:14:22	24	15,5	20	21	150
0:14:23	24	15,5	20	21	150
0:14:24	24	15,5	20	21	150
0:14:25	24	15,5	20	21	150
0:14:26	24	15,5	20	21	150
0:14:27	24	15,5	20	21	150
0:14:28	24	15,5	20	21	150
0:14:29	24	15,5	20	21	150
0:14:30	24	15,5	20	21	150
0:14:31	24	15,6	20	21	150
0:14:32	24	15,8	20	21	150
0:14:33	24	15,9	20	21	150
0:14:34	24	15,9	20	21	150
0:14:35	24	15,9	20	21	150
0:14:36	24	15,9	20	21	150
0:14:37	24	15,9	20	21	150
0:14:38	24	15,9	20	21	150
0:14:39	24	15,9	20	21	150
0:14:40	24	15,9	20	21	150
0:14:41	24	15,9	20	21	150
0:14:42	24	15,9	20	21	150
0:14:43	24	15,9	20	21	150
0:14:44	24	15,9	20	21	150
0:14:45	24	15,9	20	21	150
0:14:46	24	15,9	20	21	150
0:14:47	24	15,9	20	21	150
0:14:48	24	15,9	20	21	150
0:14:49	24	15,9	20	21	150
0:14:50	24	15,9	20	21	150
0:14:51	24	15,9	20	21	150
0:14:52	24	15,9	20	21	150
0:14:53	24	15,9	20	21	150
0:14:54	24	15,9	20	21	150
0:14:55	24	16,1	20	21	150
0:14:56	24	16,1	20	21	150
0:14:57	24	16,1	20	21	150
0:14:58	24	16,1	20	21	150
0:14:59	24	16,1	20	21	150
0:15:00	24	16,1	20	21	150
0:15:01	24	16,1	20	21	150
0:15:02	24	16,1	20	21	150
0:15:03	24	16,1	20	21	150
0:15:04	24	16,1	20	21	150
0:15:05	24	16,1	20	21	150
0:15:06	24	16,2	20	21	150
0:15:07	24	16,3	20	21	150
0:15:08	24	16,3	20	21	150
0:15:09	24	16,3	20	21	150
0:15:10	24	16,3	20	21	150
0:15:11	24	16,3	20	21	150
0:15:12	24	16,3	20	21	150
0:15:13	24	16,3	20	21	150
0:15:14	24	16,3	20	21	150
0:15:15	24	16,3	20	21	150
0:15:16	24	16,3	20	21	150
0:15:17	24	16,4	20	21	150
0:15:18	24	16,4	20	21	150
0:15:19	24	16,4	20	21	150
0:15:20	24	16,4	20	21	150
0:15:21	24	16,4	20	21	150
0:15:22	24	16,6	20	21	150
0:15:23	24	16,7	20	21	150
0:15:24	24	16,8	20	21	150
0:15:25	24	16,8	20	21	150
0:15:26	24	16,8	20	21	150
0:15:27	24	16,8	20	21	150
0:15:28	24	16,8	20	21	150
0:15:29	24	16,8	20	21	150
0:15:30	24	16,7	20	21	150
0:15:31	24	16,7	20	21	150
0:15:32	24	16,7	20	21	150
0:15:33	24	16,7	20	21	150
0:15:34	24	16,7	20	21	150
0:15:35	24	16,7	20	21	150
0:15:36	24	16,7	20	21	150
0:15:37	24	16,7	20	21	150
0:15:38	24	16,7	20	21	150
0:15:39	24	16,7	20	21	150
0:15:40	24	16,7	20	21	150
0:15:41	24	16,8	20	21	150
0:15:42	24	16,8	20	21	150
0:15:43	24	16,9	20	21	150
0:15:44	24	17,1	20	21	150
0:15:45	24	17,2	20	21	150
0:15:46	24	17,2	20	21	150
0:15:47	24	17,2	20	21	150
0:15:48	24	17,2	20	21	150
0:15:49	24	17,2	20	21	150
0:15:50	24	17,2	20	21	150
0:15:51	24	17,2	20	21	150
0:15:52	24	17,2	20	21	150
0:15:53	24	17,2	20	21	150
0:15:54	24	17,2	20	21	150
0:15:55	24	17,2	20	21	150
0:15:56	24	17,2	20	21	150
0:15:57	24	17,1	20	20	150
0:15:58	24	17,1	20	21	150
0:15:59	24	17,1	20	21	150
0:16:00	24	17,1	20	21	150
0:16:01	24	17,1	20	21	150
0:16:02	24	17,1	20	21	150
0:16:03	24	17,1	20	21	150
0:16:04	24	17,2	20	21	150
0:16:05	24	17,2	20	20	150
0:16:06	24	17,2	20	21	150
0:16:07	24	17,4	20	21	150
0:16:08	24	17,5	20	21	150
0:16:09	24	17,6	20	21	150
0:16:10	24	17,6	20	21	150
0:16:11	24	17,6	20	21	150
0:16:12	24	17,6	20	21	150
0:16:13	24	17,6	20	21	150
0:16:14	24	17,6	20	21	150
0:16:15	24	17,6	20	21	150
0:16:16	24	17,6	20	21	150
0:16:17	24	17,6	20	21	150
0:16:18	24	17,6	20	21	150
0:16:19	24	17,6	20	21	150
0:16:20	24	17,6	20	21	150
0:16:21	24	17,6	20	20	150
0:16:22	24	17,6	20	21	150
0:16:23	24	17,6	20	21	150
0:16:24	24	17,6	20	21	150
0:16:25	24	17,6	20	21	150
0:16:26	24	17,5	20	21	150
0:16:27	23	17,6	20	21	150
0:16:28	23	17,6	20	21	150
0:16:29	24	17,6	20	21	150
0:16:30	24	17,6	20	20	150
0:16:31	24	17,8	20	21	150
0:16:32	23	17,9	20	21	150
0:16:33	23	18,0	20	21	150
0:16:34	23	18,0	20	21	150
0:16:35	23	18,0	20	21	150
0:16:36	23	18,0	20	20	150
0:16:37	23	18,0	20	21	150
0:16:38	23	18,0	20	21	150
0:16:39	23	18,0	20	21	150
0:16:40	23	18,0	20	21	150
0:16:41	23	18,0	20	21	150
0:16:42	23	18,0	20	21	150
0:16:43	23	18,0	20	21	150
0:16:44	23	18,0	20	21	150
0:16:45	23	18,0	20	20	150
0:16:46	23	18,0	20	21	150
0:16:47	23	18,0	20	21	150
0:16:48	23	18,0	20	20	150
0:16:49	23	18,0	20	21	150
0:16:50	23	18,0	20	21	150
0:16:51	23	18,0	20	21	150
0:16:52	23	18,0	20	20	150
0:16:53	23	18,0	20	21	150
0:16:54	23	18,2	20	20	150
0:16:55	23	18,4	20	21	150
0:16:56	23	18,4	20	21	150
0:16:57	23	18,4	20	21	150
0:16:58	23	18,4	20	21	150
0:16:59	23	18,4	20	20	150
0:17:00	23	18,4	20	21	150
0:17:01	23	18,4	20	20	150
0:17:02	23	18,4	20	21	150
0:17:03	23	18,4	20	21	150
0:17:04	23	18,4	20	21	150
0:17:05	23	18,4	20	20	150
0:17:06	23	18,4	20	21	150
0:17:07	23	18,4	20	20	150
0:17:08	23	18,4	20	21	150
0:17:09	23	18,4	20	21	150
0:17:10	23	18,4	20	20	150
0:17:11	23	18,4	20	21	150
0:17:12	23	18,4	20	21	150
0:17:13	23	18,4	20	20	150
0:17:14	23	18,4	20	20	150
0:17:15	23	18,4	20	21	150
0:17:16	23	18,4	20	20	150
0:17:17	23	18,5	20	21	150
0:17:18	23	18,6	20	20	150
0:17:19	23	18,6	20	21	150
0:17:20	23	18,6	20	20	150
0:17:21	23	18,6	20	21	150
0:17:22	23	18,6	20	21	150
0:17:23	23	18,6	20	20	150
0:17:24	23	18,6	20	21	150
0:17:25	23	18,6	20	20	150
0:17:26	23	18,6	20	20	150
0:17:27	23	18,7	20	20	150
0:17:28	23	18,8	20	20	150
0:17:29	23	18,9	20	20	150
0:17:30	23	18,9	20	21	150
0:17:31	23	18,9	20	20	150
0:17:32	23	18,9	20	21	150
0:17:33	23	18,9	20	21	150
0:17:34	23	18,9	20	20	150
0:17:35	23	18,9	20	20	150
0:17:36	23	18,9	20	20	150
0:17:37	23	18,9	20	20	150
0:17:38	23	18,9	20	20	150
0:17:39	23	18,9	20	20	150
0:17:40	23	18,8	20	20	150
0:17:41	23	18,9	20	20	150
0:17:42	23	19,0	20	21	150
0:17:43	23	19,0	20	20	150
0:17:44	23	19,0	20	21	150
0:17:45	23	19,0	20	20	150
0:17:46	23	19,0	20	20	150
0:17:47	23	19,0	20	20	150
0:17:48	23	19,0	20	21	150
0:17:49	23	19,0	20	20	150
0:17:50	23	19,0	20	20	150
0:17:51	23	19,1	20	20	150
0:17:52	23	19,2	20	20	150
0:17:53	23	19,2	20	20	150
0:17:54	23	19,2	20	20	150
0:17:55	23	19,2	20	20	150
0:17:56	23	19,2	20	20	150
0:17:57	23	19,2	20	21	150
0:17:58	23	19,2	20	20	150
0:17:59	23	19,2	20	20	150
0:18:00	23	19,2	20	20	150
0:18:01	23	19,2	20	20	150
0:18:02	23	19,4	20	20	150
0:18:03	23	19,4	20	20	150
0:18:04	23	19,5	20	20	150
0:18:05	23	19,5	20	20	150
0:18:06	23	19,5	20	20	150
0:18:07	23	19,5	20	20	150
0:18:08	23	19,5	20	20	150
0:18:09	23	19,5	20	20	150
0:18:10	23	19,4	20	20	150
0:18:11	23	19,4	20	20	150
0:18:12	23	19,4	20	21	150
0:18:13	23	19,4	20	20	150
0:18:14	23	19,5	20	20	150
0:18:15	23	19,7	20	20	150
0:18:16	23	19,7	20	20	150
0:18:17	23	19,8	20	20	150
0:18:18	23	19,8	20	20	150
0:18:19	23	19,8	20	20	150
0:18:20	23	19,8	20	20	150
0:18:21	23	19,8	20	21	150
0:18:22	23	19,8	20	20	150
0:18:23	23	19,8	20	21	150
0:18:24	23	19,7	20	20	150
0:18:25	23	19,7	20	20	150
0:18:26	23	19,7	20	20	150
0:18:27	23	19,7	20	20	150
0:18:28	23	19,7	20	20	150
0:18:29	23	19,7	20	20	150
0:18:30	23	19,7	20	20	150
0:18:31	23	19,8	20	20	150
0:18:32	23	19,8	20	20	150
0:18:33	23	19,9	20	20	150
0:18:34	23	19,9	20	20	150
0:18:35	23	19,9	20	20	150
0:18:36	23	19,9	20	20	150
0:18:37	23	20,0	20	20	150
0:18:38	23	20,1	20	20	150
0:18:39	23	20,2	20	20	150
0:18:40	23	20,2	20	20	150
0:18:41	23	20,2	20	20	150
0:18:42	23	20,2	20	20	150
0:18:43	23	20,2	20	20	150
0:18:44	23	20,2	20	20	150
0:18:45	23	20,1	20	20	150
0:18:46	23	20,1	20	20	150
0:18:47	23	20,1	20	20	150
0:18:48	23	20,1	20	20	150
0:18:49	23	20,1	20	20	150
0:18:50	23	20,1	20	20	150
0:18:51	23	20,1	20	20	150
0:18:52	23	20,1	20	20	150
0:18:53	23	20,2	20	20	150
0:18:54	23	20,2	20	20	150
0:18:55	23	20,3	20	20	150
0:18:56	23	20,3	20	20	150
0:18:57	23	20,3	20	20	150
0:18:58	23	20,3	20	20	150
0:18:59	23	20,3	20	20	150
0:19:00	23	20,3	20	20	150
0:19:01	23	20,5	20	20	150
0:19:02	23	20,6	20	20	150
0:19:03	23	20,6	20	20	150
0:19:04	23	20,6	20	20	150
0:19:05	23	20,6	20	20	150
0:19:06	23	20,6	20	20	150
0:19:07	23	20,6	20	20	150
0:19:08	23	20,6	20	20	150
0:19:09	23	20,6	20	20	150
0:19:10	23	20,6	20	20	150
0:19:11	23	20,6	20	20	150
0:19:12	23	20,6	20	20	150
0:19:13	23	20,6	20	20	150
0:19:14	23	20,6	20	20	150
0:19:15	23	20,6	20	20	150
0:19:16	23	20,6	20	20	150
0:19:17	23	20,6	20	20	150
0:19:18	23	20,6	20	20	150
0:19:19	23	20,7	20	20	150
0:19:20	23	20,7	20	20	150
0:19:21	23	20,7	20	20	150
0:19:22	23	20,7	20	20	150
0:19:23	23	20,7	20	20	150
0:19:24	23	20,8	20	20	150
0:19:25	23	21,0	20	20	150
0:19:26	23	21,0	20	20	150
0:19:27	23	21,0	20	20	150
0:19:28	23	21,0	20	20	150
0:19:29	23	21,0	20	20	150
0:19:30	23	21,0	20	20	150
0:19:31	23	21,0	20	20	150
0:19:32	23	21,0	20	20	150
0:19:33	23	21,0	20	20	150
0:19:34	23	21,0	20	20	150
0:19:35	23	21,0	20	20	150
0:19:36	23	21,0	20	20	150
0:19:37	23	21,0	20	20	150
0:19:38	23	21,0	20	20	150
0:19:39	23	20,9	20	20	150
0:19:40	23	21,0	20	20	150
0:19:41	23	21,1	20	20	150
0:19:42	23	21,1	20	20	150
0:19:43	23	21,1	20	20	150
0:19:44	23	21,1	20	20	150
0:19:45	23	21,1	20	20	150
0:19:46	23	21,1	20	20	150
0:19:47	23	21,2	20	20	150
0:19:48	23	21,3	20	20	150
0:19:49	23	21,4	20	20	150
0:19:50	23	21,4	20	20	150
0:19:51	23	21,4	20	20	150
0:19:52	23	21,4	20	20	150
0:19:53	23	21,4	20	20	150
0:19:54	23	21,4	20	20	150
0:19:55	23	21,4	20	20	150
0:19:56	23	21,4	20	20	150
0:19:57	23	21,4	20	20	150
0:19:58	23	21,4	20	20	150
0:19:59	23	21,4	20	20	150
0:20:00	23	21,4	20	20	150
0:20:01	23	21,4	20	20	150
0:20:02	23	21,4	20	20	150
0:20:03	23	21,4	20	20	150
0:20:04	23	21,4	20	20	150
0:20:05	23	21,5	20	20	150
0:20:06	23	21,5	20	20	150
0:20:07	23	21,5	20	20	150
0:20:08	23	21,5	20	20	150
0:20:09	23	21,5	20	20	150
0:20:10	23	21,5	20	20	150
0:20:11	23	21,6	20	20	150
0:20:12	23	21,7	20	20	150
0:20:13	23	21,7	20	20	150
0:20:14	23	21,7	20	20	150
0:20:15	23	21,7	20	20	150
0:20:16	23	21,7	20	20	150
0:20:17	23	21,7	20	20	150
0:20:18	23	21,7	20	20	150
0:20:19	23	21,7	20	20	150
0:20:20	23	21,7	20	20	150
0:20:21	23	21,7	20	20	150
0:20:22	23	21,7	20	20	150
0:20:23	23	21,8	20	20	150
0:20:24	23	21,9	20	20	150
0:20:25	23	21,9	20	20	150
0:20:26	23	21,9	20	20	150
0:20:27	23	21,9	20	20	150
0:20:28	23	21,9	20	20	150
0:20:29	23	21,9	20	20	150
0:20:30	23	21,9	20	20	150
0:20:31	23	21,9	20	20	150
0:20:32	23	21,9	20	20	150
0:20:33	23	21,9	20	20	150
0:20:34	23	21,9	20	20	150
0:20:35	23	21,9	20	20	150
0:20:36	23	22,1	20	20	150
0:20:37	23	22,2	20	20	150
0:20:38	23	22,2	20	20	150
0:20:39	23	22,3	20	20	150
0:20:40	23	22,3	20	20	150
0:20:41	23	22,3	20	20	150
0:20:42	23	22,2	20	20	150
0:20:43	23	22,2	20	20	150
0:20:44	23	22,2	20	20	150
0:20:45	23	22,2	20	20	150
0:20:46	23	22,2	20	20	150
0:20:47	23	22,2	20	20	150
0:20:48	23	22,2	20	20	150
0:20:49	23	22,2	20	20	150
0:20:50	23	22,2	20	20	150
0:20:51	23	22,2	20	20	150
0:20:52	23	22,2	20	20	150
0:20:53	23	22,3	20	20	150
0:20:54	23	22,3	20	20	150
0:20:55	23	22,3	20	20	150
0:20:56	23	22,4	20	20	150
0:20:57	23	22,3	20	20	150
0:20:58	23	22,5	20	20	150
0:20:59	23	22,6	20	20	150
0:21:00	23	22,7	20	20	150
0:21:01	23	22,7	20	20	150
0:21:02	23	22,7	20	20	150
0:21:03	23	22,7	20	20	150
0:21:04	23	22,7	20	20	150
0:21:05	23	22,7	20	20	150
0:21:06	23	22,7	20	20	150
0:21:07	23	22,7	20	20	150
0:21:08	23	22,7	20	20	150
0:21:09	23	22,7	20	20	150
0:21:10	23	22,7	20	20	150
0:21:11	23	22,6	20	20	150
0:21:12	23	22,6	20	20	150
0:21:13	23	22,6	20	20	150
0:21:14	23	22,6	20	20	150
0:21:15	23	22,6	20	20	150
0:21:16	23	22,7	20	20	150
0:21:17	23	22,7	20	20	150
0:21:18	23	22,8	20	20	150
0:21:19	23	22,8	20	20	150
0:21:20	23	22,8	20	20	150
0:21:21	23	22,8	20	20	150
0:21:22	23	22,9	20	20	150
0:21:23	23	23,0	20	20	150
0:21:24	23	23,0	20	20	150
0:21:25	23	23,1	20	20	150
0:21:26	23	23,1	20	20	150
0:21:27	23	23,1	20	20	150
0:21:28	23	23,1	20	20	150
0:21:29	23	23,0	20	20	150
0:21:30	23	23,0	20	20	150
0:21:31	23	23,0	20	20	150
0:21:32	23	23,0	20	20	150
0:21:33	23	23,0	20	20	150
0:21:34	23	23,0	20	20	150
0:21:35	23	23,0	20	20	150
0:21:36	23	23,0	20	20	150
0:21:37	23	23,0	20	20	150
0:21:38	23	23,1	20	20	150
0:21:39	22	23,2	20	20	150
0:21:40	23	23,2	20	20	150
0:21:41	23	23,2	20	20	150
0:21:42	23	23,2	20	20	150
0:21:43	23	23,2	20	20	150
0:21:44	22	23,2	20	20	150
0:21:45	22	23,2	20	20	150
0:21:46	22	23,2	20	20	150
0:21:47	22	23,3	20	20	150
0:21:48	22	23,4	20	20	150
0:21:49	22	23,5	20	20	150
0:21:50	22	23,5	20	20	150
0:21:51	22	23,5	20	20	150
0:21:52	22	23,5	20	20	150
0:21:53	22	23,5	20	20	150
0:21:54	22	23,5	20	20	150
0:21:55	22	23,5	20	20	150
0:21:56	22	23,5	20	20	150
0:21:57	22	23,5	20	20	150
0:21:58	22	23,5	20	20	150
0:21:59	22	23,5	20	20	150
0:22:00	22	23,5	20	20	150
0:22:01	22	23,5	20	20	150
0:22:02	22	23,5	20	20	150
0:22:03	22	23,5	20	20	150
0:22:04	22	23,6	20	20	150
0:22:05	22	23,6	20	20	150
0:22:06	22	23,6	20	20	150
0:22:07	22	23,6	20	20	150
0:22:08	22	23,6	20	20	150
0:22:09	22	23,6	20	20	150
0:22:10	22	23,7	20	20	150
0:22:11	22	23,8	20	20	150
0:22:12	22	23,9	20	20	150
0:22:13	22	23,9	20	20	150
0:22:14	22	23,9	20	20	150
0:22:15	22	23,9	20	20	150
0:22:16	22	23,9	20	20	150
0:22:17	22	23,9	20	20	150
0:22:18	22	23,9	20	20	150
0:22:19	22	23,9	20	20	150
0:22:20	22	23,9	20	20	150
0:22:21	22	23,9	20	20	150
0:22:22	22	23,9	20	20	150
0:22:23	22	23,9	20	20	150
0:22:24	22	23,9	20	20	150
0:22:25	22	23,9	20	20	150
0:22:26	22	24,0	20	20	150
0:22:27	22	24,0	20	20	150
0:22:28	22	24,0	20	20	150
0:22:29	22	24,0	20	20	150
0:22:30	22	24,0	20	20	150
0:22:31	22	24,0	20	20	150
0:22:32	22	24,0	20	20	150
0:22:33	22	24,0	20	20	150
0:22:34	22	24,0	20	20	150
0:22:35	22	24,1	20	20	150
0:22:36	22	24,3	20	20	150
0:22:37	22	24,3	20	20	150
0:22:38	22	24,4	20	20	150
0:22:39	22	24,4	20	20	150
0:22:40	22	24,4	20	20	150
0:22:41	22	24,4	20	20	150
0:22:42	22	24,4	20	20	150
0:22:43	22	24,3	20	20	150
0:22:44	22	24,3	20	20	150
0:22:45	22	24,3	20	20	150
0:22:46	22	24,3	20	20	150
0:22:47	22	24,3	20	20	150
0:22:48	22	24,3	20	20	150
0:22:49	22	24,3	20	20	150
0:22:50	22	24,3	20	20	150
0:22:51	22	24,3	20	20	150
0:22:52	22	24,4	20	20	150
0:22:53	22	24,5	20	20	150
0:22:54	22	24,5	20	20	150
0:22:55	22	24,5	20	20	150
0:22:56	22	24,5	20	20	150
0:22:57	22	24,5	20	20	150
0:22:58	22	24,5	20	20	150
0:22:59	22	24,6	20	20	150
0:23:00	22	24,7	20	20	150
0:23:01	22	24,8	20	20	150
0:23:02	22	24,8	20	20	150
0:23:03	22	24,8	20	20	150
0:23:04	22	24,8	20	20	150
0:23:05	22	24,8	20	20	150
0:23:06	22	24,8	20	20	150
0:23:07	22	24,7	20	20	150
0:23:08	22	24,7	20	20	150
0:23:09	22	24,7	20	20	150
0:23:10	22	24,7	20	20	150
0:23:11	22	24,7	20	20	150
0:23:12	22	24,7	20	20	150
0:23:13	22	24,7	20	20	150
0:23:14	22	24,7	20	20	150
0:23:15	22	24,8	20	20	150
0:23:16	22	24,9	20	20	150
0:23:17	22	24,9	20	20	150
0:23:18	22	24,9	20	20	150
0:23:19	22	24,9	20	20	150
0:23:20	22	24,9	21	20	150
0:23:21	22	24,9	20	20	150
0:23:22	22	24,9	20	20	150
0:23:23	22	24,9	20	20	150
0:23:24	22	25,0	20	20	150
0:23:25	22	25,0	20	20	150
0:23:26	22	25,0	20	20	150
0:23:27	22	25,0	20	20	150
0:23:28	22	25,0	20	20	150
0:23:29	22	25,0	20	20	150
0:23:30	22	25,0	20	20	150
0:23:31	22	25,2	20	20	150
0:23:32	22	25,3	20	20	150
0:23:33	22	25,3	20	20	150
0:23:34	22	25,3	20	20	150
0:23:35	22	25,3	20	20	150
0:23:36	22	25,4	20	20	150
0:23:37	22	25,3	20	20	150
0:23:38	22	25,3	20	20	150
0:23:39	22	25,3	20	20	150
0:23:40	22	25,3	20	20	150
0:23:41	22	25,3	20	20	150
0:23:42	22	25,3	20	20	150
0:23:43	22	25,3	20	20	150
0:23:44	22	25,3	20	20	150
0:23:45	22	25,3	20	20	150
0:23:46	22	25,3	20	20	150
0:23:47	22	25,3	20	20	150
0:23:48	22	25,3	20	20	150
0:23:49	22	25,3	20	20	150
0:23:50	22	25,4	20	20	150
0:23:51	22	25,7	20	20	150
0:23:52	22	25,8	20	20	150
0:23:53	22	25,8	20	20	150
0:23:54	22	25,8	20	20	150
0:23:55	22	25,8	20	20	150
0:23:56	22	25,8	20	20	150
0:23:57	22	25,8	20	20	150
0:23:58	22	25,8	20	20	150
0:23:59	22	25,8	20	20	150
0:24:00	22	25,8	20	20	150
0:24:01	22	25,8	20	20	150
0:24:02	22	25,8	20	20	150
0:24:03	22	25,8	20	20	150
0:24:04	22	25,8	20	20	150
0:24:05	22	25,8	20	20	150
0:24:06	22	25,7	20	20	150
0:24:07	22	25,7	20	20	150
0:24:08	22	25,7	20	20	150
0:24:09	22	25,7	20	20	150
0:24:10	22	25,7	20	20	150
0:24:11	22	25,7	20	20	150
0:24:12	22	25,7	20	20	150
0:24:13	22	25,7	20	20	150
0:24:14	22	25,8	20	20	150
0:24:15	22	26,0	20	20	150
0:24:16	22	26,1	20	20	150
0:24:17	22	26,1	20	20	150
0:24:18	22	26,1	20	20	150
0:24:19	22	26,1	20	20	150
0:24:20	22	26,1	20	20	150
0:24:21	22	26,1	20	20	150
0:24:22	22	26,1	20	20	150
0:24:23	22	26,1	20	20	150
0:24:24	22	26,1	20	20	150
0:24:25	22	26,1	20	20	150
0:24:26	22	26,1	20	20	150
0:24:27	22	26,1	20	20	150
0:24:28	22	26,1	20	20	150
0:24:29	22	26,1	20	20	150
0:24:30	22	26,1	20	20	150
0:24:31	22	26,1	20	20	150
0:24:32	22	26,2	20	20	150
0:24:33	22	26,2	20	20	150
0:24:34	22	26,2	20	20	150
0:24:35	22	26,3	20	20	150
0:24:36	22	26,4	20	20	150
0:24:37	22	26,4	20	20	150
0:24:38	22	26,4	20	20	150
0:24:39	22	26,4	20	20	150
0:24:40	22	26,4	20	20	150
0:24:41	22	26,4	20	20	150
0:24:42	22	26,4	20	20	150
0:24:43	22	26,4	20	20	150
0:24:44	22	26,4	20	20	150
0:24:45	22	26,4	20	20	150
0:24:46	22	26,4	20	20	150
0:24:47	22	26,4	20	20	150
0:24:48	22	26,4	20	20	150
0:24:49	22	26,5	20	20	150
0:24:50	22	26,6	20	20	150
0:24:51	22	26,6	20	20	150
0:24:52	22	26,6	20	20	150
0:24:53	22	26,6	20	20	150
0:24:54	22	26,6	20	20	150
0:24:55	22	26,6	20	20	150
0:24:56	22	26,6	20	20	150
0:24:57	22	26,6	21	20	150
0:24:58	22	26,6	20	20	150
0:24:59	22	26,6	20	20	150
0:25:00	22	26,6	21	20	150
0:25:01	22	26,7	21	20	150
0:25:02	22	26,8	21	20	150
0:25:03	22	26,9	21	20	150
0:25:04	22	26,9	21	20	150
0:25:05	22	26,9	21	20	150
0:25:06	22	26,9	21	20	150
0:25:07	22	26,9	21	20	150
0:25:08	22	26,9	21	20	150
0:25:09	22	26,9	21	20	150
0:25:10	22	26,9	21	20	150
0:25:11	22	26,9	21	20	150
0:25:12	22	26,9	21	20	150
0:25:13	22	26,9	21	20	150
0:25:14	22	26,9	21	20	150
