Repository: ProgWizer/parser

File: project-root/data/Data Acquisition/Data Acquisition/2017 year (147)/17-00055.txt (part 1 of 3)
--Test Summary--
Full Path and File Name	
Instrument Name	UCA Left Cell
Instrument Type	Model 4262 Twin Cell UCA
Instrument Serial Number	
Test Start Date	07.03.2017
Test Start Time	15:50:04
Test Stop Date	09.03.2017
Test Stop Time	9:23:35
Test Length	41:33:31
Final Sample Time Offset	41:33:30
Controller Schedule Name	
Sampling Period	30 seconds
Comments	
Information	WellID	
Information	Customer	
Information	EngName	
Information	CementClass	
Information	CementMfr	
Information	Additives	100G: 3%CaCl2+0.8%FLOSS-500+0.2%GMEA
Information	Density	1890
Information	BHCT	
Information	BHST	
Information	FluidLoss	
Information	JobType	
Calculated Value	CS_50	8:55:00
Calculated Value	CS_500	18:04:00
Calculated Value	CS_Time8h	0,09 MPa
Calculated Value	CS_Time12h	1,47 MPa
Calculated Value	CS_Time24h	5,06 MPa
Calculated Value	CS_Time48h	N/A
Calculated Value	CS_Time72h	N/A
Calculated Curve	Compressive Strength	Compressive strength type B (more than 14 lb/gal)
Initial Temperature (°C)	26 °C
Final Temperature (°C)	14 °C
Initial Transit Time (microsec/in)	16,09 microsec/in
Final Transit Time (microsec/in)	9,80 microsec/in
Initial Compressive Strength (MPa)	0,00 MPa
Final Compressive Strength (MPa)	9,09 MPa
--Data--
Time (HH:MM:SS)	Temperature (°C)	Transit Time (microsec/in)	Compressive Strength (MPa)
0:00:00	26	16,09	0,00
0:00:30	26	16,10	0,00
0:01:00	26	16,11	0,00
0:01:30	25	16,11	0,00
0:02:00	25	16,11	0,00
0:02:30	25	16,12	0,00
0:03:00	25	16,13	0,00
0:03:30	25	16,13	0,00
0:04:00	25	16,14	0,00
0:04:30	24	16,14	0,00
0:05:00	24	16,15	0,00
0:05:30	24	16,16	0,00
0:06:00	24	16,17	0,00
0:06:30	24	16,18	0,00
0:07:00	24	16,18	0,00
0:07:30	24	16,18	0,00
0:08:00	23	16,19	0,00
0:08:30	23	16,20	0,00
0:09:00	23	16,21	0,00
0:09:30	23	16,21	0,00
0:10:00	23	16,22	0,00
0:10:30	23	16,22	0,00
0:11:00	23	16,23	0,00
0:11:30	22	16,23	0,00
0:12:00	22	16,24	0,00
0:12:30	22	16,25	0,00
0:13:00	22	16,25	0,00
0:13:30	22	16,26	0,00
0:14:00	22	16,27	0,00
0:14:30	22	16,27	0,00
0:15:00	22	16,27	0,00
0:15:30	21	16,28	0,00
0:16:00	21	16,28	0,00
0:16:30	21	16,29	0,00
0:17:00	21	16,30	0,00
0:17:30	21	16,30	0,00
0:18:00	21	16,31	0,00
0:18:30	21	16,31	0,00
0:19:00	21	16,32	0,00
0:19:30	21	16,29	0,00
0:20:00	20	16,30	0,00
0:20:30	20	16,30	0,00
0:21:00	20	16,30	0,00
0:21:30	20	16,31	0,00
0:22:00	20	16,31	0,00
0:22:30	20	16,32	0,00
0:23:00	20	16,32	0,00
0:23:30	20	16,32	0,00
0:24:00	20	16,32	0,00
0:24:30	20	16,33	0,00
0:25:00	20	16,34	0,00
0:25:30	19	16,34	0,00
0:26:00	19	16,34	0,00
0:26:30	19	16,35	0,00
0:27:00	19	16,36	0,00
0:27:30	19	16,36	0,00
0:28:00	19	16,36	0,00
0:28:30	19	16,36	0,00
0:29:00	19	16,36	0,00
0:29:30	19	16,36	0,00
0:30:00	19	16,37	0,00
0:30:30	19	16,37	0,00
0:31:00	19	16,38	0,00
0:31:30	18	16,38	0,00
0:32:00	18	16,38	0,00
0:32:30	18	16,38	0,00
0:33:00	18	16,38	0,00
0:33:30	18	16,38	0,00
0:34:00	18	16,38	0,00
0:34:30	18	16,38	0,00
0:35:00	18	16,39	0,00
0:35:30	18	16,40	0,00
0:36:00	18	16,41	0,00
0:36:30	18	16,41	0,00
0:37:00	18	16,41	0,00
0:37:30	18	16,41	0,00
0:38:00	18	16,42	0,00
0:38:30	17	16,42	0,00
0:39:00	17	16,43	0,00
0:39:30	17	16,43	0,00
0:40:00	17	16,44	0,00
0:40:30	17	16,41	0,00
0:41:00	17	16,41	0,00
0:41:30	17	16,41	0,00
0:42:00	17	16,41	0,00
0:42:30	17	16,41	0,00
0:43:00	17	16,41	0,00
0:43:30	17	16,42	0,00
0:44:00	17	16,42	0,00
0:44:30	17	16,42	0,00
0:45:00	17	16,43	0,00
0:45:30	17	16,43	0,00
0:46:00	17	16,43	0,00
0:46:30	17	16,43	0,00
0:47:00	17	16,43	0,00
0:47:30	17	16,44	0,00
0:48:00	16	16,44	0,00
0:48:30	16	16,44	0,00
0:49:00	16	16,44	0,00
0:49:30	16	16,44	0,00
0:50:00	16	16,44	0,00
0:50:30	16	16,45	0,00
0:51:00	16	16,45	0,00
0:51:30	16	16,45	0,00
0:52:00	16	16,45	0,00
0:52:30	16	16,45	0,00
0:53:00	16	16,45	0,00
0:53:30	16	16,45	0,00
0:54:00	16	16,45	0,00
0:54:30	16	16,45	0,00
0:55:00	16	16,46	0,00
0:55:30	16	16,46	0,00
0:56:00	16	16,46	0,00
0:56:30	16	16,46	0,00
0:57:00	16	16,46	0,00
0:57:30	16	16,46	0,00
0:58:00	15	16,46	0,00
0:58:30	15	16,46	0,00
0:59:00	15	16,47	0,00
0:59:30	15	16,47	0,00
1:00:00	15	16,47	0,00
1:00:30	15	16,47	0,00
1:01:00	15	16,47	0,00
1:01:30	15	16,47	0,00
1:02:00	15	16,47	0,00
1:02:30	15	16,48	0,00
1:03:00	15	16,48	0,00
1:03:30	15	16,48	0,00
1:04:00	15	16,48	0,00
1:04:30	15	16,48	0,00
1:05:00	15	16,48	0,00
1:05:30	15	16,48	0,00
1:06:00	15	16,48	0,00
1:06:30	15	16,48	0,00
1:07:00	15	16,48	0,00
1:07:30	15	16,48	0,00
1:08:00	15	16,48	0,00
1:08:30	15	16,48	0,00
1:09:00	15	16,48	0,00
1:09:30	15	16,48	0,00
1:10:00	15	16,48	0,00
1:10:30	15	16,49	0,00
1:11:00	15	16,49	0,00
1:11:30	14	16,49	0,00
1:12:00	14	16,49	0,00
1:12:30	14	16,49	0,00
1:13:00	14	16,49	0,00
1:13:30	14	16,49	0,00
1:14:00	14	16,49	0,00
1:14:30	14	16,49	0,00
1:15:00	14	16,49	0,00
1:15:30	14	16,49	0,00
1:16:00	14	16,50	0,00
1:16:30	14	16,50	0,00
1:17:00	14	16,50	0,00
1:17:30	14	16,50	0,00
1:18:00	14	16,50	0,00
1:18:30	14	16,50	0,00
1:19:00	14	16,50	0,00
1:19:30	14	16,50	0,00
1:20:00	14	16,50	0,00
1:20:30	14	16,50	0,00
1:21:00	14	16,50	0,00
1:21:30	14	16,50	0,00
1:22:00	14	16,50	0,00
1:22:30	14	16,50	0,00
1:23:00	14	16,50	0,00
1:23:30	14	16,50	0,00
1:24:00	14	16,50	0,00
1:24:30	14	16,50	0,00
1:25:00	14	16,50	0,00
1:25:30	14	16,51	0,00
1:26:00	14	16,51	0,00
1:26:30	14	16,51	0,00
1:27:00	14	16,51	0,00
1:27:30	14	16,51	0,00
1:28:00	14	16,51	0,00
1:28:30	14	16,51	0,00
1:29:00	14	16,51	0,00
1:29:30	14	16,51	0,00
1:30:00	13	16,51	0,00
1:30:30	13	16,51	0,00
1:31:00	13	16,51	0,00
1:31:30	13	16,51	0,00
1:32:00	13	16,52	0,00
1:32:30	13	16,52	0,00
1:33:00	13	16,52	0,00
1:33:30	13	16,52	0,00
1:34:00	13	16,52	0,00
1:34:30	13	16,52	0,00
1:35:00	13	16,52	0,00
1:35:30	13	16,52	0,00
1:36:00	13	16,52	0,00
1:36:30	13	16,52	0,00
1:37:00	13	16,52	0,00
1:37:30	13	16,52	0,00
1:38:00	13	16,52	0,00
1:38:30	13	16,52	0,00
1:39:00	13	16,52	0,00
1:39:30	13	16,52	0,00
1:40:00	13	16,52	0,00
1:40:30	13	16,53	0,00
1:41:00	13	16,53	0,00
1:41:30	13	16,53	0,00
1:42:00	13	16,53	0,00
1:42:30	13	16,53	0,00
1:43:00	13	16,53	0,00
1:43:30	13	16,53	0,00
1:44:00	13	16,53	0,00
1:44:30	13	16,53	0,00
1:45:00	13	16,53	0,00
1:45:30	13	16,53	0,00
1:46:00	13	16,53	0,00
1:46:30	13	16,53	0,00
1:47:00	13	16,53	0,00
1:47:30	13	16,54	0,00
1:48:00	13	16,54	0,00
1:48:30	13	16,54	0,00
1:49:00	13	16,54	0,00
1:49:30	13	16,54	0,00
1:50:00	13	16,54	0,00
1:50:30	13	16,54	0,00
1:51:00	13	16,54	0,00
1:51:30	13	16,54	0,00
1:52:00	13	16,54	0,00
1:52:30	13	16,54	0,00
1:53:00	13	16,54	0,00
1:53:30	13	16,54	0,00
1:54:00	13	16,54	0,00
1:54:30	13	16,54	0,00
1:55:00	13	16,54	0,00
1:55:30	13	16,54	0,00
1:56:00	13	16,54	0,00
1:56:30	13	16,54	0,00
1:57:00	13	16,54	0,00
1:57:30	13	16,54	0,00
1:58:00	13	16,54	0,00
1:58:30	13	16,54	0,00
1:59:00	13	16,54	0,00
1:59:30	13	16,54	0,00
2:00:00	13	16,54	0,00
2:00:30	13	16,54	0,00
2:01:00	13	16,54	0,00
2:01:30	13	16,54	0,00
2:02:00	13	16,54	0,00
2:02:30	13	16,54	0,00
2:03:00	13	16,54	0,00
2:03:30	13	16,54	0,00
2:04:00	13	16,54	0,00
2:04:30	13	16,54	0,00
2:05:00	13	16,54	0,00
2:05:30	13	16,54	0,00
2:06:00	13	16,54	0,00
2:06:30	13	16,54	0,00
2:07:00	13	16,54	0,00
2:07:30	13	16,54	0,00
2:08:00	13	16,54	0,00
2:08:30	13	16,54	0,00
2:09:00	13	16,54	0,00
2:09:30	13	16,54	0,00
2:10:00	13	16,54	0,00
2:10:30	13	16,54	0,00
2:11:00	13	16,54	0,00
2:11:30	13	16,54	0,00
2:12:00	13	16,54	0,00
2:12:30	13	16,54	0,00
2:13:00	13	16,54	0,00
2:13:30	13	16,54	0,00
2:14:00	13	16,54	0,00
2:14:30	13	16,55	0,00
2:15:00	13	16,55	0,00
2:15:30	13	16,55	0,00
2:16:00	13	16,55	0,00
2:16:30	13	16,55	0,00
2:17:00	13	16,55	0,00
2:17:30	13	16,55	0,00
2:18:00	13	16,55	0,00
2:18:30	13	16,55	0,00
2:19:00	13	16,55	0,00
2:19:30	13	16,55	0,00
2:20:00	13	16,55	0,00
2:20:30	13	16,55	0,00
2:21:00	13	16,55	0,00
2:21:30	13	16,55	0,00
2:22:00	13	16,55	0,00
2:22:30	13	16,55	0,00
2:23:00	13	16,55	0,00
2:23:30	13	16,55	0,00
2:24:00	13	16,55	0,00
2:24:30	13	16,55	0,00
2:25:00	13	16,55	0,00
2:25:30	13	16,55	0,00
2:26:00	13	16,55	0,00
2:26:30	13	16,55	0,00
2:27:00	13	16,55	0,00
2:27:30	13	16,55	0,00
2:28:00	13	16,55	0,00
2:28:30	13	16,55	0,00
2:29:00	13	16,55	0,00
2:29:30	13	16,55	0,00
2:30:00	13	16,55	0,00
2:30:30	13	16,55	0,00
2:31:00	13	16,55	0,00
2:31:30	13	16,55	0,00
2:32:00	13	16,56	0,00
2:32:30	13	16,56	0,00
2:33:00	13	16,56	0,00
2:33:30	13	16,56	0,00
2:34:00	13	16,56	0,00
2:34:30	13	16,56	0,00
2:35:00	13	16,56	0,00
2:35:30	13	16,56	0,00
2:36:00	13	16,56	0,00
2:36:30	13	16,56	0,00
2:37:00	13	16,56	0,00
2:37:30	13	16,56	0,00
2:38:00	13	16,56	0,00
2:38:30	13	16,56	0,00
2:39:00	13	16,56	0,00
2:39:30	13	16,56	0,00
2:40:00	13	16,56	0,00
2:40:30	13	16,56	0,00
2:41:00	13	16,56	0,00
2:41:30	13	16,56	0,00
2:42:00	13	16,56	0,00
2:42:30	13	16,56	0,00
2:43:00	13	16,56	0,00
2:43:30	13	16,56	0,00
2:44:00	13	16,56	0,00
2:44:30	13	16,56	0,00
2:45:00	13	16,56	0,00
2:45:30	13	16,56	0,00
2:46:00	13	16,57	0,00
2:46:30	13	16,56	0,00
2:47:00	13	16,53	0,00
2:47:30	13	16,53	0,00
2:48:00	13	16,53	0,00
2:48:30	13	16,53	0,00
2:49:00	13	16,53	0,00
2:49:30	13	16,53	0,00
2:50:00	13	16,53	0,00
2:50:30	13	16,53	0,00
2:51:00	13	16,54	0,00
2:51:30	13	16,53	0,00
2:52:00	13	16,54	0,00
2:52:30	13	16,54	0,00
2:53:00	13	16,54	0,00
2:53:30	13	16,54	0,00
2:54:00	13	16,54	0,00
2:54:30	13	16,54	0,00
2:55:00	13	16,54	0,00
2:55:30	13	16,54	0,00
2:56:00	13	16,54	0,00
2:56:30	13	16,54	0,00
2:57:00	13	16,54	0,00
2:57:30	13	16,54	0,00
2:58:00	13	16,54	0,00
2:58:30	13	16,54	0,00
2:59:00	13	16,54	0,00
2:59:30	13	16,54	0,00
3:00:00	13	16,54	0,00
3:00:30	13	16,54	0,00
3:01:00	13	16,54	0,00
3:01:30	13	16,54	0,00
3:02:00	13	16,54	0,00
3:02:30	13	16,54	0,00
3:03:00	13	16,54	0,00
3:03:30	13	16,54	0,00
3:04:00	13	16,54	0,00
3:04:30	13	16,54	0,00
3:05:00	13	16,54	0,00
3:05:30	13	16,54	0,00
3:06:00	13	16,54	0,00
3:06:30	13	16,54	0,00
3:07:00	13	16,54	0,00
3:07:30	13	16,54	0,00
3:08:00	13	16,54	0,00
3:08:30	13	16,54	0,00
3:09:00	13	16,54	0,00
3:09:30	13	16,54	0,00
3:10:00	13	16,54	0,00
3:10:30	13	16,54	0,00
3:11:00	13	16,54	0,00
3:11:30	13	16,54	0,00
3:12:00	13	16,54	0,00
3:12:30	13	16,54	0,00
3:13:00	13	16,55	0,00
3:13:30	13	16,54	0,00
3:14:00	13	16,54	0,00
3:14:30	13	16,55	0,00
3:15:00	13	16,55	0,00
3:15:30	13	16,55	0,00
3:16:00	13	16,55	0,00
3:16:30	13	16,55	0,00
3:17:00	13	16,55	0,00
3:17:30	13	16,55	0,00
3:18:00	13	16,55	0,00
3:18:30	13	16,55	0,00
3:19:00	13	16,55	0,00
3:19:30	13	16,55	0,00
3:20:00	13	16,56	0,00
3:20:30	13	16,56	0,00
3:21:00	13	16,56	0,00
3:21:30	13	16,56	0,00
3:22:00	13	16,56	0,00
3:22:30	13	16,56	0,00
3:23:00	13	16,56	0,00
3:23:30	13	16,56	0,00
3:24:00	13	16,56	0,00
3:24:30	13	16,56	0,00
3:25:00	13	16,56	0,00
3:25:30	13	16,56	0,00
3:26:00	13	16,56	0,00
3:26:30	14	16,56	0,00
3:27:00	13	16,56	0,00
3:27:30	14	16,56	0,00
3:28:00	14	16,56	0,00
3:28:30	14	16,56	0,00
3:29:00	14	16,56	0,00
3:29:30	14	16,56	0,00
3:30:00	14	16,56	0,00
3:30:30	14	16,56	0,00
3:31:00	14	16,56	0,00
3:31:30	14	16,57	0,00
3:32:00	14	16,57	0,00
3:32:30	14	16,57	0,00
3:33:00	14	16,57	0,00
3:33:30	14	16,57	0,00
3:34:00	14	16,57	0,00
3:34:30	14	16,57	0,00
3:35:00	14	16,58	0,00
3:35:30	14	16,57	0,00
3:36:00	14	16,57	0,00
3:36:30	14	16,58	0,00
3:37:00	14	16,58	0,00
3:37:30	14	16,58	0,00
3:38:00	14	16,58	0,00
3:38:30	14	16,58	0,00
3:39:00	14	16,58	0,00
3:39:30	14	16,59	0,00
3:40:00	14	16,59	0,00
3:40:30	14	16,59	0,00
3:41:00	14	16,59	0,00
3:41:30	14	16,59	0,00
3:42:00	14	16,59	0,00
3:42:30	14	16,59	0,00
3:43:00	14	16,59	0,00
3:43:30	14	16,59	0,00
3:44:00	14	16,59	0,00
3:44:30	14	16,59	0,00
3:45:00	14	16,59	0,00
3:45:30	14	16,59	0,00
3:46:00	14	16,59	0,00
3:46:30	14	16,59	0,00
3:47:00	14	16,59	0,00
3:47:30	14	16,60	0,00
3:48:00	14	16,60	0,00
3:48:30	14	16,60	0,00
3:49:00	14	16,60	0,00
3:49:30	14	16,60	0,00
3:50:00	14	16,60	0,00
3:50:30	14	16,61	0,00
3:51:00	14	16,61	0,00
3:51:30	14	16,61	0,00
3:52:00	14	16,61	0,00
3:52:30	14	16,61	0,00
3:53:00	14	16,61	0,00
3:53:30	14	16,61	0,00
3:54:00	14	16,62	0,00
3:54:30	14	16,62	0,00
3:55:00	14	16,62	0,00
3:55:30	14	16,62	0,00
3:56:00	14	16,62	0,00
3:56:30	14	16,62	0,00
3:57:00	14	16,62	0,00
3:57:30	14	16,62	0,00
3:58:00	14	16,62	0,00
3:58:30	14	16,63	0,00
3:59:00	14	16,63	0,00
3:59:30	14	16,63	0,00
4:00:00	14	16,63	0,00
4:00:30	14	16,63	0,00
4:01:00	14	16,63	0,00
4:01:30	14	16,63	0,00
4:02:00	14	16,63	0,00
4:02:30	14	16,64	0,00
4:03:00	14	16,64	0,00
4:03:30	14	16,64	0,00
4:04:00	14	16,65	0,00
4:04:30	14	16,65	0,00
4:05:00	14	16,65	0,00
4:05:30	14	16,65	0,00
4:06:00	14	16,65	0,00
4:06:30	14	16,65	0,00
4:07:00	14	16,65	0,00
4:07:30	14	16,65	0,00
4:08:00	14	16,65	0,00
4:08:30	14	16,66	0,00
4:09:00	14	16,65	0,00
4:09:30	14	16,66	0,00
4:10:00	14	16,67	0,00
4:10:30	14	16,67	0,00
4:11:00	14	16,67	0,00
4:11:30	14	16,67	0,00
4:12:00	14	16,68	0,00
4:12:30	14	16,68	0,00
4:13:00	14	16,68	0,00
4:13:30	14	16,68	0,00
4:14:00	14	16,68	0,00
4:14:30	14	16,68	0,00
4:15:00	14	16,68	0,00
4:15:30	14	16,69	0,00
4:16:00	14	16,69	0,00
4:16:30	14	16,69	0,00
4:17:00	14	16,69	0,00
4:17:30	14	16,70	0,00
4:18:00	14	16,70	0,00
4:18:30	14	16,70	0,00
4:19:00	14	16,71	0,00
4:19:30	14	16,71	0,00
4:20:00	14	16,71	0,00
4:20:30	14	16,71	0,00
4:21:00	14	16,71	0,00
4:21:30	14	16,72	0,00
4:22:00	14	16,71	0,00
4:22:30	14	16,72	0,00
4:23:00	14	16,72	0,00
4:23:30	14	16,73	0,00
4:24:00	14	16,73	0,00
4:24:30	14	16,74	0,00
4:25:00	14	16,74	0,00
4:25:30	14	16,74	0,00
4:26:00	14	16,74	0,00
4:26:30	14	16,74	0,00
4:27:00	14	16,74	0,00
4:27:30	14	16,75	0,00
4:28:00	14	16,75	0,00
4:28:30	14	16,76	0,00
4:29:00	14	16,76	0,00
4:29:30	14	16,76	0,00
4:30:00	14	16,76	0,00
4:30:30	14	16,77	0,00
4:31:00	14	16,77	0,00
4:31:30	14	16,78	0,00
4:32:00	14	16,78	0,00
4:32:30	14	16,78	0,00
4:33:00	14	16,78	0,00
4:33:30	14	16,78	0,00
4:34:00	14	16,79	0,00
4:34:30	14	16,79	0,00
4:35:00	14	16,79	0,00
4:35:30	14	16,80	0,00
4:36:00	14	16,80	0,00
4:36:30	14	16,80	0,00
4:37:00	14	16,80	0,00
4:37:30	14	16,80	0,00
4:38:00	14	16,80	0,00
4:38:30	14	16,81	0,00
4:39:00	14	16,81	0,00
4:39:30	14	16,81	0,00
4:40:00	14	16,81	0,00
4:40:30	14	16,82	0,00
4:41:00	14	16,82	0,00
4:41:30	14	16,83	0,00
4:42:00	14	16,83	0,00
4:42:30	14	16,83	0,00
4:43:00	14	16,84	0,00
4:43:30	14	16,84	0,00
4:44:00	14	16,84	0,00
4:44:30	14	16,84	0,00
4:45:00	14	16,84	0,00
4:45:30	14	16,84	0,00
4:46:00	14	16,84	0,00
4:46:30	14	16,85	0,00
4:47:00	14	16,85	0,00
4:47:30	14	16,85	0,00
4:48:00	14	16,86	0,00
4:48:30	14	16,86	0,00
4:49:00	14	16,86	0,00
4:49:30	14	16,86	0,00
4:50:00	14	16,86	0,00
4:50:30	14	16,86	0,00
4:51:00	14	16,87	0,00
4:51:30	14	16,87	0,00
4:52:00	14	16,87	0,00
4:52:30	14	16,87	0,00
4:53:00	14	16,88	0,00
4:53:30	14	16,88	0,00
4:54:00	14	16,88	0,00
4:54:30	14	16,88	0,00
4:55:00	14	16,89	0,00
4:55:30	14	16,89	0,00
4:56:00	14	16,89	0,00
4:56:30	14	16,89	0,00
4:57:00	14	16,89	0,00
4:57:30	14	16,89	0,00
4:58:00	14	16,89	0,00
4:58:30	14	16,89	0,00
4:59:00	14	16,89	0,00
4:59:30	14	16,89	0,00
5:00:00	14	16,89	0,00
5:00:30	14	16,90	0,00
5:01:00	14	16,90	0,00
5:01:30	14	16,90	0,00
5:02:00	14	16,90	0,00
5:02:30	14	16,90	0,00
5:03:00	14	16,90	0,00
5:03:30	14	16,90	0,00
5:04:00	14	16,91	0,00
5:04:30	14	16,91	0,00
5:05:00	14	16,91	0,00
5:05:30	14	16,91	0,00
5:06:00	14	16,91	0,00
5:06:30	14	16,91	0,00
5:07:00	14	16,91	0,00
5:07:30	14	16,91	0,00
5:08:00	14	16,91	0,00
5:08:30	14	16,91	0,00
5:09:00	14	16,91	0,00
5:09:30	14	16,92	0,00
5:10:00	14	16,92	0,00
5:10:30	14	16,92	0,00
5:11:00	14	16,92	0,00
5:11:30	14	16,92	0,00
5:12:00	14	16,92	0,00
5:12:30	14	16,92	0,00
5:13:00	14	16,92	0,00
5:13:30	14	16,92	0,00
5:14:00	14	16,92	0,00
5:14:30	14	16,92	0,00
5:15:00	14	16,92	0,00
5:15:30	14	16,92	0,00
5:16:00	14	16,92	0,00
5:16:30	14	16,92	0,00
5:17:00	14	16,92	0,00
5:17:30	14	16,92	0,00
5:18:00	14	16,92	0,00
5:18:30	14	16,91	0,00
5:19:00	14	16,92	0,00
5:19:30	14	16,92	0,00
5:20:00	14	16,91	0,00
5:20:30	14	16,91	0,00
5:21:00	14	16,91	0,00
5:21:30	14	16,91	0,00
5:22:00	14	16,91	0,00
5:22:30	14	16,91	0,00
5:23:00	14	16,91	0,00
5:23:30	14	16,91	0,00
5:24:00	14	16,91	0,00
5:24:30	14	16,91	0,00
5:25:00	14	16,91	0,00
5:25:30	14	16,91	0,00
5:26:00	14	16,91	0,00
5:26:30	14	16,91	0,00
5:27:00	14	16,90	0,00
5:27:30	14	16,91	0,00
5:28:00	14	16,90	0,00
5:28:30	14	16,90	0,00
5:29:00	14	16,90	0,00
5:29:30	14	16,90	0,00
5:30:00	14	16,90	0,00
5:30:30	14	16,90	0,00
5:31:00	14	16,90	0,00
5:31:30	14	16,89	0,00
5:32:00	14	16,89	0,00
5:32:30	14	16,89	0,00
5:33:00	14	16,89	0,00
5:33:30	14	16,89	0,00
5:34:00	14	16,89	0,00
5:34:30	14	16,89	0,00
5:35:00	14	16,89	0,00
5:35:30	14	16,89	0,00
5:36:00	14	16,89	0,00
5:36:30	14	16,88	0,00
5:37:00	14	16,88	0,00
5:37:30	14	16,88	0,00
5:38:00	14	16,88	0,00
5:38:30	14	16,88	0,00
5:39:00	14	16,87	0,00
5:39:30	14	16,87	0,00
5:40:00	14	16,87	0,00
5:40:30	14	16,87	0,00
5:41:00	14	16,87	0,00
5:41:30	14	16,87	0,00
5:42:00	14	16,86	0,00
5:42:30	14	16,86	0,00
5:43:00	14	16,86	0,00
5:43:30	14	16,86	0,00
5:44:00	14	16,86	0,00
5:44:30	14	16,86	0,00
5:45:00	14	16,86	0,00
5:45:30	14	16,85	0,00
5:46:00	14	16,85	0,00
5:46:30	14	16,85	0,00
5:47:00	14	16,85	0,00
5:47:30	14	16,85	0,00
5:48:00	14	16,84	0,00
5:48:30	14	16,84	0,00
5:49:00	14	16,84	0,00
5:49:30	14	16,84	0,00
5:50:00	14	16,84	0,00
5:50:30	14	16,84	0,00
5:51:00	14	16,84	0,00
5:51:30	14	16,84	0,00
5:52:00	14	16,84	0,00
5:52:30	14	16,83	0,00
5:53:00	14	16,83	0,00
5:53:30	14	16,83	0,00
5:54:00	14	16,83	0,00
5:54:30	14	16,82	0,00
5:55:00	14	16,82	0,00
5:55:30	14	16,82	0,00
5:56:00	14	16,82	0,00
5:56:30	14	16,81	0,00
5:57:00	14	16,82	0,00
5:57:30	14	16,81	0,00
5:58:00	14	16,81	0,00
5:58:30	14	16,81	0,00
5:59:00	14	16,81	0,00
5:59:30	14	16,80	0,00
6:00:00	14	16,80	0,00
6:00:30	14	16,80	0,00
6:01:00	14	16,80	0,00
6:01:30	14	16,80	0,00
6:02:00	14	16,80	0,00
6:02:30	14	16,80	0,00
6:03:00	14	16,80	0,00
6:03:30	14	16,77	0,00
6:04:00	14	16,77	0,00
6:04:30	14	16,77	0,00
6:05:00	14	16,77	0,00
6:05:30	14	16,77	0,00
6:06:00	14	16,76	0,00
6:06:30	14	16,76	0,00
6:07:00	14	16,76	0,00
6:07:30	14	16,75	0,00
6:08:00	14	16,75	0,00
6:08:30	14	16,74	0,00
6:09:00	14	16,74	0,00
6:09:30	14	16,74	0,00
6:10:00	14	16,74	0,00
6:10:30	14	16,74	0,00
6:11:00	14	16,74	0,00
6:11:30	14	16,74	0,00
6:12:00	14	16,73	0,00
6:12:30	14	16,73	0,00
6:13:00	14	16,72	0,00
6:13:30	14	16,72	0,00
6:14:00	14	16,71	0,00
6:14:30	14	16,71	0,00
6:15:00	14	16,71	0,00
6:15:30	14	16,71	0,00
6:16:00	14	16,71	0,00
6:16:30	14	16,71	0,00
6:17:00	14	16,71	0,00
6:17:30	14	16,70	0,00
6:18:00	14	16,70	0,00
6:18:30	14	16,70	0,00
6:19:00	14	16,69	0,00
6:19:30	14	16,68	0,00
6:20:00	14	16,68	0,00
6:20:30	14	16,68	0,00
6:21:00	14	16,68	0,00
6:21:30	14	16,68	0,00
6:22:00	14	16,67	0,00
6:22:30	14	16,67	0,00
6:23:00	14	16,67	0,00
6:23:30	14	16,66	0,00
6:24:00	14	16,66	0,00
6:24:30	14	16,66	0,00
6:25:00	14	16,65	0,00
6:25:30	14	16,65	0,00
6:26:00	14	16,65	0,00
6:26:30	14	16,65	0,00
6:27:00	14	16,65	0,00
6:27:30	14	16,64	0,00
6:28:00	14	16,64	0,00
6:28:30	14	16,63	0,00
6:29:00	14	16,63	0,00
6:29:30	14	16,62	0,00
6:30:00	14	16,62	0,00
6:30:30	14	16,62	0,00
6:31:00	14	16,62	0,00
6:31:30	14	16,62	0,00
6:32:00	14	16,61	0,00
6:32:30	14	16,61	0,00
6:33:00	14	16,61	0,00
6:33:30	14	16,60	0,00
6:34:00	14	16,60	0,00
6:34:30	14	16,59	0,00
6:35:00	14	16,59	0,00
6:35:30	14	16,59	0,00
6:36:00	14	16,59	0,00
6:36:30	14	16,59	0,00
6:37:00	14	16,58	0,00
6:37:30	14	16,58	0,00
6:38:00	14	16,57	0,00
6:38:30	14	16,57	0,00
6:39:00	14	16,56	0,00
6:39:30	14	16,56	0,00
6:40:00	14	16,56	0,00
6:40:30	14	16,56	0,00
6:41:00	14	16,55	0,00
6:41:30	14	16,55	0,00
6:42:00	14	16,55	0,00
6:42:30	14	16,54	0,00
6:43:00	14	16,54	0,00
6:43:30	14	16,54	0,00
6:44:00	14	16,53	0,00
6:44:30	14	16,53	0,00
6:45:00	14	16,52	0,00
6:45:30	14	16,52	0,00
6:46:00	14	16,51	0,00
6:46:30	14	16,51	0,00
6:47:00	14	16,51	0,00
6:47:30	14	16,50	0,00
6:48:00	14	16,50	0,00
6:48:30	14	16,50	0,00
6:49:00	14	16,50	0,00
6:49:30	14	16,49	0,00
6:50:00	14	16,49	0,00
6:50:30	14	16,48	0,00
6:51:00	14	16,48	0,00
6:51:30	14	16,48	0,00
6:52:00	14	16,47	0,00
6:52:30	14	16,47	0,00
6:53:00	14	16,46	0,00
6:53:30	14	16,46	0,00
6:54:00	14	16,45	0,00
6:54:30	14	16,45	0,00
6:55:00	14	16,44	0,00
6:55:30	14	16,44	0,00
6:56:00	14	16,44	0,00
6:56:30	14	16,43	0,00
6:57:00	14	16,43	0,00
6:57:30	14	16,43	0,00
6:58:00	14	16,42	0,00
6:58:30	14	16,41	0,00
6:59:00	14	16,41	0,00
6:59:30	14	16,41	0,00
7:00:00	14	16,41	0,00
7:00:30	14	16,40	0,00
7:01:00	14	16,40	0,00
7:01:30	14	16,39	0,00
7:02:00	14	16,39	0,00
7:02:30	14	16,38	0,00
7:03:00	14	16,38	0,00
7:03:30	14	16,38	0,00
7:04:00	14	16,37	0,00
7:04:30	14	16,37	0,00
7:05:00	14	16,36	0,00
7:05:30	14	16,36	0,00
7:06:00	14	16,36	0,00
7:06:30	14	16,35	0,00
7:07:00	14	16,35	0,00
7:07:30	14	16,34	0,00
7:08:00	14	16,34	0,00
7:08:30	14	16,33	0,00
7:09:00	14	16,33	0,00
7:09:30	14	16,32	0,00
7:10:00	14	16,32	0,00
7:10:30	14	16,32	0,00
7:11:00	14	16,31	0,00
7:11:30	14	16,30	0,00
7:12:00	14	16,30	0,00
7:12:30	14	16,30	0,00
7:13:00	14	16,29	0,00
7:13:30	14	16,29	0,00
7:14:00	14	16,28	0,00
7:14:30	14	16,28	0,00
7:15:00	14	16,27	0,00
7:15:30	14	16,27	0,00
7:16:00	14	16,27	0,00
7:16:30	14	16,26	0,00
7:17:00	14	16,26	0,00
7:17:30	14	16,25	0,00
7:18:00	14	16,24	0,00
7:18:30	14	16,24	0,00
7:19:00	14	16,23	0,00
7:19:30	14	16,23	0,00
7:20:00	14	16,23	0,00
7:20:30	14	16,22	0,00
7:21:00	14	16,22	0,00
7:21:30	14	16,21	0,00
7:22:00	14	16,20	0,00
7:22:30	14	16,20	0,00
7:23:00	14	16,20	0,00
7:23:30	14	16,19	0,00
7:24:00	14	16,19	0,00
7:24:30	14	16,18	0,00
7:25:00	14	16,18	0,00
7:25:30	14	16,18	0,00
7:26:00	14	16,18	0,00
7:26:30	14	16,17	0,00
7:27:00	14	16,17	0,00
7:27:30	14	16,16	0,00
7:28:00	14	16,15	0,00
7:28:30	14	16,15	0,00
7:29:00	14	16,14	0,00
7:29:30	14	16,14	0,00
7:30:00	14	16,14	0,00
7:30:30	14	16,13	0,00
7:31:00	14	16,12	0,00
7:31:30	14	16,12	0,00
7:32:00	14	16,11	0,00
7:32:30	14	16,11	0,00
7:33:00	14	16,11	0,00
7:33:30	14	16,10	0,00
7:34:00	14	16,09	0,00
7:34:30	14	16,09	0,00
7:35:00	14	16,08	0,00
7:35:30	14	16,08	0,00
7:36:00	14	16,08	0,00
7:36:30	14	16,07	0,01
7:37:00	14	16,06	0,01
7:37:30	14	16,06	0,01
7:38:00	14	16,05	0,01
7:38:30	14	16,05	0,01
7:39:00	14	16,05	0,01
7:39:30	14	16,04	0,02
7:40:00	14	16,03	0,02
7:40:30	14	16,02	0,02
7:41:00	14	16,02	0,02
7:41:30	14	16,02	0,02
7:42:00	14	16,01	0,02
7:42:30	14	16,01	0,02
7:43:00	14	16,00	0,03
7:43:30	14	16,00	0,03
7:44:00	14	16,00	0,03
7:44:30	14	15,99	0,03
7:45:00	14	15,98	0,03
7:45:30	14	15,97	0,04
7:46:00	14	15,96	0,04
7:46:30	14	15,96	0,04
7:47:00	14	15,96	0,04
7:47:30	14	15,95	0,04
7:48:00	14	15,95	0,04
7:48:30	14	15,94	0,05
7:49:00	14	15,93	0,05
7:49:30	14	15,93	0,05
7:50:00	14	15,93	0,05
7:50:30	14	15,92	0,05
7:51:00	14	15,91	0,05
7:51:30	14	15,90	0,06
7:52:00	14	15,90	0,06
7:52:30	14	15,90	0,06
7:53:00	14	15,89	0,06
7:53:30	14	15,88	0,06
7:54:00	14	15,88	0,06
7:54:30	14	15,88	0,07
7:55:00	14	15,87	0,07
7:55:30	14	15,86	0,07
7:56:00	14	15,86	0,07
7:56:30	14	15,85	0,07
7:57:00	14	15,84	0,08
7:57:30	14	15,84	0,08
7:58:00	14	15,84	0,08
7:58:30	14	15,83	0,08
7:59:00	14	15,82	0,08
7:59:30	14	15,82	0,09
8:00:00	14	15,82	0,09
8:00:30	14	15,81	0,09
8:01:00	14	15,80	0,09
8:01:30	14	15,79	0,09
8:02:00	14	15,79	0,09
8:02:30	14	15,79	0,10
8:03:00	14	15,78	0,10
8:03:30	14	15,77	0,10
8:04:00	14	15,75	0,11
8:04:30	14	15,75	0,11
8:05:00	14	15,74	0,11
8:05:30	14	15,73	0,11
8:06:00	14	15,73	0,11
8:06:30	14	15,72	0,12
8:07:00	14	15,72	0,12
8:07:30	14	15,71	0,12
8:08:00	14	15,70	0,12
8:08:30	14	15,70	0,13
8:09:00	14	15,70	0,13
8:09:30	14	15,69	0,13
8:10:00	14	15,68	0,13
8:10:30	14	15,67	0,13
8:11:00	14	15,66	0,14
8:11:30	14	15,66	0,14
8:12:00	14	15,66	0,14
8:12:30	14	15,65	0,14
8:13:00	14	15,64	0,14
8:13:30	14	15,63	0,15
8:14:00	14	15,63	0,15
8:14:30	14	15,63	0,15
8:15:00	14	15,62	0,15
8:15:30	14	15,61	0,15
8:16:00	14	15,60	0,16
8:16:30	14	15,60	0,16
8:17:00	14	15,59	0,16
8:17:30	14	15,59	0,16
8:18:00	14	15,58	0,16
8:18:30	14	15,57	0,17
8:19:00	14	15,57	0,17
8:19:30	14	15,56	0,17
8:20:00	14	15,55	0,18
8:20:30	14	15,55	0,18
8:21:00	14	15,54	0,18
8:21:30	14	15,54	0,18
8:22:00	14	15,53	0,18
8:22:30	14	15,52	0,19
8:23:00	14	15,52	0,19
8:23:30	14	15,52	0,19
8:24:00	14	15,51	0,19
8:24:30	14	15,50	0,19
8:25:00	14	15,49	0,20
8:25:30	14	15,48	0,20
8:26:00	14	15,48	0,20
8:26:30	14	15,47	0,20
8:27:00	14	15,47	0,20
8:27:30	14	15,46	0,21
8:28:00	14	15,45	0,21
8:28:30	14	15,45	0,21
8:29:00	14	15,44	0,22
8:29:30	14	15,43	0,22
8:30:00	15	15,43	0,22
8:30:30	14	15,42	0,22
8:31:00	14	15,42	0,22
8:31:30	14	15,41	0,23
8:32:00	14	15,40	0,23
8:32:30	14	15,39	0,23
8:33:00	14	15,39	0,24
8:33:30	14	15,39	0,24
8:34:00	14	15,38	0,24
8:34:30	14	15,37	0,24
8:35:00	15	15,36	0,24
8:35:30	14	15,36	0,25
8:36:00	14	15,35	0,25
8:36:30	14	15,34	0,25
8:37:00	14	15,34	0,26
8:37:30	14	15,33	0,26
8:38:00	14	15,32	0,26
8:38:30	14	15,32	0,26
8:39:00	14	15,31	0,26
8:39:30	15	15,30	0,27
8:40:00	15	15,30	0,27
8:40:30	14	15,29	0,27
8:41:00	14	15,29	0,27
8:41:30	14	15,28	0,28
8:42:00	14	15,28	0,28
8:42:30	14	15,27	0,28
8:43:00	15	15,26	0,29
8:43:30	14	15,25	0,29
8:44:00	14	15,24	0,29
8:44:30	14	15,24	0,29
8:45:00	15	15,24	0,29
8:45:30	14	15,23	0,30
8:46:00	14	15,22	0,30
8:46:30	14	15,21	0,30
8:47:00	14	15,21	0,31
8:47:30	14	15,20	0,31
8:48:00	15	15,20	0,31
8:48:30	14	15,19	0,31
8:49:00	14	15,18	0,32
8:49:30	14	15,18	0,32
8:50:00	15	15,17	0,32
8:50:30	15	15,16	0,32
8:51:00	14	15,15	0,33
8:51:30	15	15,15	0,33
8:52:00	14	15,15	0,33
8:52:30	14	15,14	0,33
8:53:00	15	15,13	0,34
8:53:30	15	15,12	0,34
8:54:00	15	15,12	0,34
8:54:30	15	15,11	0,35
8:55:00	15	15,10	0,35
8:55:30	15	15,09	0,35
8:56:00	15	15,09	0,35
8:56:30	14	15,09	0,36
8:57:00	15	15,08	0,36
8:57:30	15	15,08	0,36
8:58:00	14	15,07	0,36
8:58:30	14	15,06	0,37
8:59:00	15	15,06	0,37
8:59:30	14	15,05	0,37
9:00:00	15	15,05	0,37
9:00:30	15	15,04	0,38
9:01:00	15	15,04	0,38
9:01:30	15	15,03	0,38
9:02:00	15	15,02	0,38
9:02:30	15	15,01	0,39
9:03:00	15	15,00	0,39
9:03:30	14	15,00	0,39
9:04:00	15	15,00	0,39
9:04:30	15	14,99	0,40
9:05:00	15	14,98	0,40
9:05:30	15	14,98	0,40
9:06:00	15	14,98	0,40
9:06:30	14	14,97	0,41
9:07:00	15	14,96	0,41
9:07:30	15	14,95	0,41
9:08:00	15	14,94	0,42
9:08:30	15	14,94	0,42
9:09:00	14	14,93	0,42
9:09:30	15	14,93	0,42
9:10:00	15	14,92	0,43
9:10:30	15	14,91	0,43
9:11:00	15	14,91	0,43
9:11:30	15	14,90	0,44
9:12:00	15	14,89	0,44
9:12:30	15	14,89	0,44
9:13:00	15	14,88	0,44
9:13:30	14	14,88	0,45
9:14:00	15	14,87	0,45
9:14:30	15	14,86	0,46
9:15:00	15	14,86	0,46
9:15:30	15	14,86	0,46
9:16:00	15	14,85	0,46
9:16:30	15	14,84	0,47
9:17:00	15	14,83	0,47
9:17:30	15	14,82	0,47
9:18:00	15	14,82	0,47
9:18:30	15	14,82	0,48
9:19:00	15	14,81	0,48
9:19:30	15	14,80	0,48
9:20:00	15	14,80	0,49
9:20:30	15	14,79	0,49
9:21:00	15	14,78	0,49
9:21:30	14	14,78	0,49
9:22:00	15	14,77	0,50
9:22:30	15	14,77	0,50
9:23:00	15	14,76	0,50
9:23:30	15	14,75	0,51
9:24:00	15	14,75	0,51
9:24:30	15	14,74	0,51
9:25:00	15	14,73	0,52
9:25:30	15	14,73	0,52
9:26:00	15	14,72	0,52
9:26:30	15	14,72	0,52
9:27:00	15	14,71	0,53
9:27:30	15	14,70	0,53
9:28:00	15	14,70	0,53
9:28:30	15	14,69	0,54
9:29:00	14	14,69	0,54
9:29:30	15	14,68	0,54
9:30:00	15	14,68	0,54
9:30:30	15	14,67	0,55
9:31:00	15	14,66	0,55
9:31:30	15	14,65	0,56
9:32:00	15	14,65	0,56
9:32:30	15	14,64	0,56
9:33:00	15	14,64	0,56
9:33:30	15	14,63	0,57
9:34:00	15	14,62	0,57
9:34:30	15	14,62	0,57
9:35:00	15	14,61	0,57
9:35:30	15	14,61	0,58
9:36:00	15	14,60	0,58
9:36:30	15	14,60	0,58
9:37:00	15	14,59	0,59
9:37:30	15	14,58	0,59
9:38:00	15	14,58	0,59
9:38:30	15	14,57	0,60
9:39:00	15	14,57	0,60
9:39:30	15	14,56	0,60
9:40:00	15	14,55	0,61
9:40:30	15	14,55	0,61
9:41:00	15	14,54	0,61
9:41:30	15	14,54	0,61
9:42:00	15	14,53	0,62
9:42:30	15	14,52	0,62
9:43:00	15	14,52	0,62
9:43:30	15	14,52	0,62
9:44:00	15	14,51	0,63
9:44:30	15	14,50	0,63
9:45:00	15	14,50	0,64
9:45:30	15	14,49	0,64
9:46:00	15	14,49	0,64
9:46:30	15	14,48	0,64
9:47:00	15	14,47	0,65
9:47:30	15	14,46	0,65
9:48:00	15	14,46	0,65
9:48:30	15	14,46	0,66
9:49:00	15	14,45	0,66
9:49:30	15	14,45	0,66
9:50:00	15	14,44	0,66
9:50:30	15	14,43	0,67
9:51:00	15	14,43	0,67
9:51:30	15	14,43	0,67
9:52:00	15	14,42	0,68
9:52:30	15	14,40	0,68
9:53:00	15	14,40	0,69
9:53:30	15	14,39	0,69
9:54:00	15	14,38	0,70
9:54:30	15	14,38	0,70
9:55:00	15	14,38	0,70
9:55:30	15	14,37	0,71
9:56:00	15	14,36	0,71
9:56:30	15	14,35	0,71
9:57:00	15	14,35	0,71
9:57:30	15	14,34	0,72
9:58:00	15	14,34	0,72
9:58:30	15	14,33	0,73
9:59:00	15	14,32	0,73
9:59:30	15	14,32	0,73
10:00:00	15	14,32	0,74
10:00:30	15	14,31	0,74
10:01:00	15	14,30	0,74
10:01:30	15	14,30	0,74
10:02:00	15	14,29	0,75
10:02:30	15	14,29	0,75
10:03:00	15	14,29	0,75
10:03:30	15	14,28	0,76
10:04:00	15	14,27	0,76
10:04:30	15	14,26	0,77
10:05:00	15	14,26	0,77
10:05:30	15	14,25	0,77
10:06:00	15	14,25	0,77
10:06:30	15	14,24	0,78
10:07:00	15	14,24	0,78
10:07:30	15	14,23	0,78
10:08:00	15	14,22	0,79
10:08:30	15	14,22	0,79
10:09:00	15	14,22	0,79
10:09:30	15	14,21	0,80
10:10:00	15	14,21	0,80
10:10:30	15	14,20	0,80
10:11:00	15	14,20	0,80
10:11:30	15	14,19	0,81
10:12:00	15	14,19	0,81
10:12:30	15	14,18	0,81
10:13:00	15	14,17	0,82
10:13:30	15	14,16	0,82
10:14:00	15	14,16	0,82
10:14:30	15	14,16	0,83
10:15:00	15	14,15	0,83
10:15:30	15	14,15	0,83
10:16:00	15	14,14	0,84
10:16:30	15	14,13	0,84
10:17:00	15	14,13	0,85
10:17:30	15	14,13	0,85
10:18:00	15	14,12	0,85
10:18:30	15	14,12	0,85
10:19:00	15	14,11	0,85
10:19:30	15	14,10	0,86
10:20:00	15	14,10	0,86
10:20:30	15	14,10	0,86
10:21:00	15	14,09	0,87
10:21:30	15	14,08	0,87
10:22:00	15	14,08	0,87
10:22:30	15	14,07	0,88
10:23:00	15	14,07	0,88
10:23:30	15	14,07	0,88
10:24:00	15	14,06	0,89
10:24:30	15	14,06	0,89
10:25:00	15	14,05	0,89
10:25:30	15	14,04	0,90
10:26:00	15	14,04	0,90
10:26:30	15	14,04	0,90
10:27:00	15	14,03	0,91
10:27:30	15	14,03	0,91
10:28:00	15	14,02	0,91
10:28:30	15	14,02	0,91
10:29:00	15	14,02	0,92
10:29:30	15	14,01	0,92
10:30:00	15	14,01	0,92
10:30:30	15	14,00	0,93
10:31:00	15	13,99	0,93
10:31:30	15	13,99	0,93
10:32:00	15	13,98	0,94
10:32:30	15	13,98	0,94
10:33:00	15	13,98	0,94
10:33:30	15	13,97	0,95
10:34:00	15	13,96	0,95
10:34:30	15	13,96	0,95
10:35:00	15	13,95	0,95
10:35:30	15	13,95	0,96
10:36:00	15	13,95	0,96
10:36:30	15	13,94	0,96
10:37:00	15	13,94	0,96
10:37:30	15	13,93	0,97
10:38:00	15	13,92	0,97
10:38:30	15	13,92	0,97
10:39:00	15	13,92	0,98
10:39:30	15	13,91	0,98
10:40:00	15	13,91	0,98
10:40:30	15	13,90	0,99
10:41:00	15	13,89	0,99
10:41:30	15	13,89	0,99
10:42:00	15	13,89	1,00
10:42:30	15	13,89	1,00
10:43:00	15	13,88	1,00
10:43:30	15	13,87	1,01
10:44:00	15	13,87	1,01
10:44:30	15	13,86	1,01
10:45:00	15	13,86	1,01
10:45:30	15	13,86	1,02
10:46:00	15	13,85	1,03
10:46:30	15	13,85	1,03
10:47:00	15	13,84	1,03
10:47:30	15	13,84	1,03
10:48:00	15	13,84	1,04
10:48:30	15	13,83	1,04
10:49:00	15	13,83	1,04
10:49:30	15	13,82	1,05
10:50:00	15	13,82	1,05
10:50:30	15	13,81	1,05
10:51:00	15	13,81	1,05
10:51:30	15	13,80	1,06
10:52:00	15	13,80	1,06
10:52:30	15	13,80	1,06
10:53:00	15	13,79	1,07
10:53:30	15	13,78	1,07
10:54:00	15	13,78	1,07
10:54:30	15	13,78	1,08
10:55:00	15	13,78	1,08
10:55:30	15	13,77	1,08
10:56:00	15	13,77	1,08
10:56:30	15	13,76	1,09
10:57:00	15	13,76	1,09
10:57:30	15	13,75	1,09
10:58:00	15	13,74	1,10
10:58:30	15	13,74	1,10
10:59:00	15	13,74	1,10
10:59:30	15	13,74	1,10
11:00:00	15	13,73	1,11
11:00:30	15	13,72	1,11
11:01:00	15	13,72	1,11
11:01:30	15	13,71	1,12
11:02:00	15	13,71	1,12
11:02:30	15	13,71	1,13
11:03:00	15	13,70	1,13
11:03:30	15	13,70	1,13
11:04:00	15	13,69	1,14
11:04:30	15	13,69	1,14
11:05:00	15	13,68	1,14
11:05:30	15	13,68	1,14
11:06:00	15	13,68	1,15
11:06:30	15	13,67	1,15
11:07:00	15	13,67	1,15
11:07:30	15	13,66	1,16
11:08:00	15	13,66	1,16
11:08:30	15	13,66	1,16
11:09:00	15	13,66	1,16
11:09:30	15	13,65	1,17
11:10:00	15	13,65	1,17
11:10:30	15	13,64	1,17
11:11:00	15	13,64	1,17
11:11:30	15	13,63	1,18
11:12:00	15	13,63	1,19
11:12:30	15	13,63	1,19
11:13:00	15	13,63	1,19
11:13:30	15	13,62	1,19
11:14:00	15	13,61	1,20
11:14:30	15	13,61	1,20
11:15:00	15	13,60	1,20
11:15:30	15	13,60	1,20
11:16:00	15	13,59	1,21
11:16:30	15	13,59	1,21
11:17:00	15	13,59	1,21
11:17:30	15	13,59	1,21
11:18:00	15	13,58	1,22
11:18:30	15	13,58	1,22
11:19:00	15	13,57	1,23
11:19:30	15	13,57	1,23
11:20:00	15	13,57	1,23
11:20:30	15	13,57	1,23
11:21:00	15	13,56	1,24
11:21:30	15	13,55	1,24
11:22:00	15	13,55	1,24
11:22:30	14	13,54	1,25
11:23:00	15	13,54	1,25
11:23:30	15	13,54	1,25
11:24:00	15	13,54	1,25
11:24:30	15	13,53	1,26
11:25:00	15	13,53	1,26
11:25:30	15	13,52	1,27
11:26:00	15	13,52	1,27
11:26:30	15	13,51	1,27
11:27:00	15	13,51	1,27
11:27:30	15	13,50	1,28
11:28:00	15	13,50	1,28
11:28:30	14	13,50	1,28
11:29:00	15	13,50	1,28
11:29:30	15	13,49	1,29
11:30:00	15	13,49	1,29
11:30:30	15	13,48	1,30
11:31:00	15	13,48	1,30
11:31:30	15	13,48	1,30
11:32:00	15	13,48	1,30
11:32:30	14	13,47	1,31
11:33:00	15	13,47	1,31
11:33:30	15	13,46	1,31
11:34:00	14	13,46	1,31
11:34:30	15	13,45	1,32
11:35:00	15	13,45	1,32
11:35:30	15	13,45	1,33
11:36:00	14	13,45	1,33
11:36:30	15	13,44	1,33
11:37:00	15	13,43	1,34
11:37:30	15	13,43	1,34
11:38:00	15	13,42	1,34
11:38:30	15	13,42	1,34
11:39:00	15	13,41	1,35
11:39:30	15	13,41	1,35
11:40:00	15	13,41	1,35
11:40:30	14	13,41	1,36
11:41:00	14	13,41	1,36
11:41:30	15	13,40	1,36
11:42:00	14	13,40	1,36
11:42:30	15	13,39	1,37
11:43:00	14	13,39	1,37
11:43:30	15	13,38	1,38
11:44:00	15	13,38	1,38
11:44:30	15	13,38	1,38
11:45:00	15	13,37	1,39
11:45:30	15	13,37	1,39
11:46:00	15	13,37	1,39
11:46:30	15	13,36	1,39
11:47:00	15	13,36	1,39
11:47:30	15	13,36	1,40
11:48:00	15	13,36	1,40
11:48:30	14	13,35	1,41
11:49:00	14	13,35	1,41
11:49:30	15	13,34	1,41
11:50:00	15	13,34	1,41
11:50:30	14	13,34	1,41
11:51:00	14	13,33	1,42
11:51:30	14	13,33	1,42
11:52:00	15	13,32	1,43
11:52:30	14	13,32	1,43
11:53:00	14	13,32	1,43
11:53:30	15	13,32	1,43
11:54:00	14	13,31	1,44
11:54:30	15	13,31	1,44
11:55:00	15	13,31	1,44
11:55:30	14	13,30	1,44
11:56:00	14	13,30	1,44
11:56:30	14	13,30	1,44
11:57:00	15	13,29	1,45
11:57:30	14	13,29	1,45
11:58:00	14	13,29	1,46
11:58:30	14	13,29	1,46
11:59:00	15	13,29	1,46
11:59:30	14	13,28	1,46
12:00:00	15	13,27	1,47
12:00:30	14	13,27	1,48
12:01:00	14	13,26	1,48
12:01:30	14	13,26	1,48
12:02:00	15	13,25	1,49
12:02:30	14	13,25	1,49
12:03:00	14	13,24	1,50
12:03:30	14	13,24	1,50
12:04:00	14	13,23	1,50
12:04:30	15	13,23	1,50
12:05:00	14	13,23	1,51
12:05:30	14	13,23	1,51
12:06:00	14	13,22	1,52
12:06:30	14	13,22	1,52
12:07:00	14	13,22	1,52
12:07:30	14	13,21	1,52
12:08:00	14	13,21	1,52
12:08:30	14	13,20	1,53
12:09:00	14	13,20	1,53
12:09:30	14	13,20	1,54
12:10:00	14	13,20	1,54
12:10:30	14	13,19	1,54
12:11:00	14	13,19	1,54
12:11:30	14	13,18	1,55
12:12:00	14	13,18	1,55
12:12:30	15	13,18	1,55
12:13:00	14	13,18	1,56
12:13:30	14	13,18	1,56
12:14:00	14	13,17	1,56
12:14:30	14	13,17	1,56
12:15:00	15	13,16	1,57
12:15:30	14	13,16	1,57
12:16:00	14	13,16	1,57
12:16:30	14	13,15	1,58
12:17:00	14	13,15	1,58
12:17:30	15	13,14	1,58
12:18:00	14	13,14	1,58
12:18:30	15	13,14	1,59
12:19:00	14	13,14	1,59
12:19:30	15	13,14	1,59
12:20:00	14	13,13	1,60
12:20:30	14	13,13	1,60
12:21:00	14	13,12	1,60
12:21:30	14	13,12	1,60
12:22:00	14	13,12	1,60
12:22:30	14	13,12	1,61
12:23:00	14	13,12	1,61
12:23:30	14	13,11	1,62
12:24:00	14	13,11	1,62
12:24:30	15	13,10	1,63
12:25:00	14	13,10	1,63
12:25:30	14	13,09	1,63
12:26:00	14	13,09	1,63
12:26:30	14	13,09	1,63
12:27:00	14	13,09	1,64
12:27:30	14	13,09	1,64
12:28:00	14	13,08	1,65
12:28:30	14	13,08	1,65
12:29:00	14	13,07	1,65
12:29:30	14	13,07	1,65
12:30:00	14	13,07	1,65
12:30:30	14	13,06	1,66
12:31:00	14	13,06	1,66
12:31:30	14	13,05	1,67
12:32:00	14	13,05	1,67
12:32:30	14	13,05	1,67
12:33:00	14	13,05	1,68
12:33:30	14	13,05	1,68
12:34:00	14	13,04	1,68
12:34:30	14	13,04	1,68
12:35:00	14	13,04	1,68
12:35:30	14	13,03	1,69
12:36:00	14	13,03	1,69
12:36:30	14	13,03	1,70
12:37:00	14	13,03	1,70
12:37:30	14	13,03	1,70
12:38:00	14	13,02	1,70
12:38:30	14	13,02	1,70
12:39:00	14	13,01	1,71
12:39:30	14	13,01	1,71
12:40:00	14	13,00	1,72
12:40:30	14	13,00	1,72
12:41:00	14	13,00	1,72
12:41:30	14	13,00	1,73
12:42:00	14	13,00	1,73
12:42:30	14	13,00	1,73
12:43:00	14	12,99	1,73
12:43:30	14	12,99	1,73
12:44:00	14	12,98	1,74
12:44:30	14	12,98	1,74
12:45:00	14	12,98	1,74
12:45:30	14	12,97	1,75
12:46:00	14	12,97	1,75
12:46:30	14	12,96	1,76
12:47:00	14	12,96	1,76
12:47:30	14	12,96	1,76
12:48:00	14	12,96	1,76
12:48:30	14	12,95	1,77
12:49:00	14	12,95	1,77
12:49:30	14	12,95	1,77
12:50:00	14	12,94	1,78
12:50:30	14	12,94	1,78
12:51:00	14	12,94	1,78
12:51:30	14	12,93	1,79
12:52:00	14	12,93	1,79
12:52:30	14	12,93	1,79
12:53:00	14	12,93	1,79
12:53:30	14	12,93	1,79
12:54:00	14	12,92	1,80
12:54:30	14	12,92	1,80
12:55:00	14	12,92	1,80
12:55:30	14	12,91	1,81
12:56:00	14	12,91	1,81
12:56:30	14	12,91	1,81
12:57:00	14	12,90	1,82
12:57:30	14	12,90	1,82
12:58:00	14	12,90	1,82
12:58:30	14	12,90	1,82
12:59:00	14	12,89	1,83
12:59:30	14	12,89	1,83
13:00:00	14	12,89	1,83
13:00:30	14	12,88	1,84
13:01:00	14	12,88	1,84
13:01:30	14	12,88	1,84
13:02:00	14	12,88	1,85
13:02:30	14	12,88	1,85
13:03:00	14	12,88	1,85
13:03:30	14	12,87	1,85
13:04:00	14	12,87	1,85
13:04:30	14	12,86	1,86
13:05:00	14	12,86	1,86
13:05:30	14	12,86	1,86
13:06:00	14	12,85	1,87
13:06:30	14	12,85	1,87
13:07:00	14	12,85	1,87
13:07:30	14	12,84	1,88
13:08:00	14	12,84	1,88
13:08:30	14	12,84	1,88
13:09:00	14	12,84	1,89
13:09:30	14	12,83	1,89
13:10:00	14	12,83	1,89
13:10:30	14	12,83	1,89
13:11:00	14	12,83	1,89
13:11:30	14	12,82	1,90
13:12:00	14	12,82	1,90
13:12:30	14	12,82	1,90
13:13:00	14	12,82	1,91
13:13:30	14	12,82	1,91
13:14:00	14	12,81	1,92
13:14:30	14	12,81	1,92
13:15:00	14	12,81	1,92
13:15:30	14	12,80	1,93
13:16:00	14	12,80	1,93
13:16:30	14	12,80	1,93
13:17:00	14	12,80	1,93
13:17:30	14	12,79	1,93
13:18:00	14	12,79	1,93
13:18:30	14	12,79	1,94
13:19:00	14	12,79	1,94
13:19:30	14	12,79	1,94
13:20:00	14	12,79	1,94
13:20:30	14	12,78	1,95
13:21:00	14	12,78	1,95
13:21:30	14	12,77	1,96
13:22:00	14	12,77	1,96
13:22:30	14	12,77	1,96
13:23:00	14	12,77	1,96
13:23:30	14	12,76	1,97
13:24:00	14	12,76	1,97
13:24:30	14	12,75	1,97
13:25:00	14	12,75	1,97
13:25:30	14	12,75	1,97
13:26:00	14	12,75	1,98
13:26:30	14	12,75	1,98
13:27:00	14	12,75	1,98
13:27:30	14	12,74	1,99
13:28:00	14	12,74	1,99
13:28:30	14	12,74	1,99
13:29:00	14	12,73	2,00
13:29:30	14	12,73	2,00
13:30:00	14	12,73	2,00
13:30:30	14	12,73	2,01
13:31:00	14	12,73	2,01
13:31:30	14	12,73	2,01
13:32:00	14	12,72	2,01
13:32:30	14	12,72	2,01
13:33:00	14	12,71	2,02
13:33:30	14	12,71	2,02
13:34:00	14	12,71	2,02
13:34:30	14	12,70	2,03
13:35:00	14	12,70	2,03
13:35:30	14	12,70	2,03
13:36:00	14	12,70	2,03
13:36:30	14	12,70	2,04
13:37:00	14	12,70	2,04
13:37:30	14	12,70	2,04
13:38:00	14	12,69	2,05
13:38:30	14	12,69	2,05
13:39:00	14	12,68	2,06
13:39:30	14	12,68	2,06
13:40:00	14	12,68	2,06
13:40:30	14	12,67	2,06
13:41:00	14	12,67	2,06
13:41:30	14	12,67	2,06
13:42:00	14	12,67	2,06
13:42:30	14	12,66	2,07
13:43:00	14	12,66	2,07
13:43:30	14	12,66	2,07
13:44:00	14	12,66	2,08
13:44:30	14	12,66	2,08
13:45:00	14	12,65	2,09
13:45:30	14	12,65	2,09
13:46:00	14	12,65	2,09
13:46:30	14	12,65	2,09
13:47:00	14	12,64	2,10
13:47:30	14	12,64	2,10
13:48:00	14	12,64	2,10
13:48:30	14	12,64	2,11
13:49:00	14	12,64	2,11
13:49:30	14	12,64	2,11
13:50:00	14	12,63	2,12
13:50:30	14	12,63	2,12
13:51:00	14	12,63	2,12
13:51:30	14	12,62	2,12
13:52:00	14	12,62	2,12
13:52:30	14	12,62	2,12
13:53:00	14	12,61	2,13
13:53:30	14	12,61	2,13
13:54:00	14	12,61	2,13
13:54:30	14	12,61	2,14
13:55:00	14	12,61	2,14
13:55:30	14	12,61	2,14
13:56:00	14	12,61	2,14
13:56:30	14	12,60	2,15
13:57:00	14	12,60	2,15
13:57:30	14	12,59	2,16
13:58:00	14	12,59	2,16
13:58:30	14	12,59	2,16
13:59:00	14	12,58	2,17
13:59:30	14	12,58	2,17
14:00:00	14	12,58	2,17
14:00:30	14	12,58	2,17
14:01:00	14	12,57	2,18
14:01:30	14	12,57	2,18
14:02:00	14	12,57	2,18
14:02:30	14	12,57	2,19
14:03:00	14	12,57	2,19
14:03:30	14	12,57	2,19
14:04:00	14	12,56	2,19
14:04:30	14	12,56	2,19
14:05:00	14	12,56	2,19
14:05:30	14	12,56	2,19
14:06:00	14	12,55	2,20
14:06:30	14	12,55	2,20
14:07:00	14	12,55	2,20
14:07:30	14	12,55	2,21
14:08:00	14	12,55	2,21
14:08:30	14	12,55	2,21
14:09:00	14	12,54	2,22
14:09:30	14	12,54	2,22
14:10:00	14	12,54	2,22
14:10:30	14	12,53	2,23
14:11:00	14	12,53	2,23
14:11:30	14	12,53	2,23
14:12:00	14	12,52	2,24
14:12:30	14	12,52	2,24
14:13:00	14	12,52	2,24
14:13:30	14	12,52	2,25
14:14:00	14	12,52	2,25
14:14:30	14	12,52	2,25
14:15:00	14	12,52	2,25
14:15:30	14	12,51	2,26
14:16:00	14	12,51	2,26
14:16:30	14	12,51	2,26
14:17:00	14	12,50	2,27
14:17:30	14	12,50	2,27
14:18:00	14	12,50	2,27
14:18:30	14	12,49	2,28
14:19:00	14	12,49	2,28
14:19:30	14	12,49	2,28
14:20:00	14	12,49	2,28
14:20:30	14	12,48	2,28
14:21:00	14	12,48	2,28
14:21:30	14	12,48	2,28
14:22:00	14	12,48	2,29
14:22:30	14	12,48	2,29
14:23:00	14	12,48	2,29
14:23:30	14	12,47	2,30
14:24:00	14	12,47	2,30
14:24:30	14	12,47	2,30
14:25:00	14	12,46	2,31
14:25:30	14	12,46	2,31
14:26:00	14	12,46	2,31
14:26:30	14	12,46	2,31
