Repository: ProgWizer/parser

File: project-root/data/Data Acquisition/Data Acquisition/2017 year (147)/17-00056.txt
--Test Summary--
Full Path and File Name	
Instrument Name	7322
Instrument Type	Model 7322 Consistometer - Variable Speed
Instrument Serial Number	
Test Start Date	09.03.2017
Test Start Time	10:40:07
Test Stop Date	09.03.2017
Test Stop Time	11:05:16
Test Length	0:25:09
Final Sample Time Offset	0:25:08
Controller Schedule Name	
Sampling Period	1 second
Comments	MPa 32 (30)
Information	WellID	
Information	Customer	
Information	EngName	
Information	CementClass	G
Information	CementMfr	
Information	Additives	100G: 3%CaCl2+2%TA-1+0.8%FLOSS-500+0.2%GMEA
Information	Density	1890
Information	BHCT	
Information	BHST	
Information	FluidLoss	
Information	JobType	
Calculated Value	Time_30Bc	0:24:10
Calculated Value	Time_70Bc	N/A
Initial Temperature (°C)	33 °C
Final Temperature (°C)	24 °C
Initial Pressure (MPa)	0,5 MPa
Final Pressure (MPa)	27,0 MPa
Initial Consistency (Bc)	12 Bc
Final Consistency (Bc)	32 Bc
Initial Wall Temperature (°C)	24 °C
Final Wall Temperature (°C)	21 °C
Initial Motor Speed (RPM)	150 RPM
Final Motor Speed (RPM)	150 RPM
--Data--
Time (HH:MM:SS)	Temperature (°C)	Pressure (MPa)	Consistency (Bc)	Wall Temperature (°C)	Motor Speed (RPM)
0:00:00	33	0,5	12	24	150
0:00:01	33	0,5	12	24	150
0:00:02	33	0,5	12	24	150
0:00:03	33	0,5	12	24	150
0:00:04	33	0,5	12	24	150
0:00:05	33	0,5	12	24	150
0:00:06	33	0,5	12	24	150
0:00:07	33	0,5	12	24	150
0:00:08	33	0,5	12	25	150
0:00:09	33	0,5	12	24	150
0:00:10	33	0,5	12	24	150
0:00:11	33	0,5	12	24	150
0:00:12	33	0,5	12	24	150
0:00:13	33	0,5	12	24	150
0:00:14	33	0,5	12	24	150
0:00:15	33	0,5	12	24	150
0:00:16	32	0,5	12	24	150
0:00:17	32	0,5	12	24	150
0:00:18	32	0,5	12	25	150
0:00:19	32	0,5	12	24	150
0:00:20	32	0,5	12	24	150
0:00:21	32	0,5	17	24	150
0:00:22	32	0,6	21	24	150
0:00:23	32	0,6	22	24	150
0:00:24	32	0,6	22	24	150
0:00:25	32	0,6	22	24	150
0:00:26	32	0,6	22	24	150
0:00:27	32	0,6	22	24	150
0:00:28	32	0,6	22	24	150
0:00:29	32	0,6	22	24	150
0:00:30	32	0,6	22	24	150
0:00:31	32	0,6	22	24	150
0:00:32	32	0,6	22	24	150
0:00:33	32	0,6	22	24	150
0:00:34	32	0,6	22	24	150
0:00:35	32	0,7	22	24	150
0:00:36	32	0,7	22	24	150
0:00:37	32	0,7	22	24	150
0:00:38	32	0,7	22	24	150
0:00:39	32	0,7	22	24	150
0:00:40	32	0,7	22	24	150
0:00:41	32	0,7	22	24	150
0:00:42	32	0,7	22	24	150
0:00:43	32	0,8	22	24	150
0:00:44	32	0,8	22	24	150
0:00:45	32	0,8	22	24	150
0:00:46	32	0,8	22	24	150
0:00:47	32	0,8	22	24	150
0:00:48	32	0,9	22	24	150
0:00:49	32	0,9	22	24	150
0:00:50	32	0,9	22	24	150
0:00:51	32	0,9	22	24	150
0:00:52	32	0,9	22	24	150
0:00:53	32	1,0	22	24	150
0:00:54	32	1,0	22	24	150
0:00:55	32	1,0	22	24	150
0:00:56	32	1,0	22	24	150
0:00:57	32	1,1	23	24	150
0:00:58	32	1,1	23	24	150
0:00:59	32	1,1	23	24	150
0:01:00	32	1,1	23	24	150
0:01:01	32	1,2	23	24	150
0:01:02	32	1,2	23	24	150
0:01:03	32	1,2	23	24	150
0:01:04	32	1,2	23	24	150
0:01:05	32	1,3	23	24	150
0:01:06	32	1,3	23	24	150
0:01:07	32	1,3	23	24	150
0:01:08	32	1,4	23	24	150
0:01:09	32	1,4	23	24	150
0:01:10	32	1,4	23	24	150
0:01:11	32	1,5	23	24	150
0:01:12	32	1,5	23	24	150
0:01:13	32	1,5	22	24	150
0:01:14	32	1,5	22	24	150
0:01:15	32	1,6	22	24	150
0:01:16	32	1,6	22	24	150
0:01:17	32	1,6	22	24	150
0:01:18	32	1,6	22	24	150
0:01:19	32	1,7	22	24	150
0:01:20	32	1,7	22	24	150
0:01:21	32	1,7	22	24	150
0:01:22	32	1,7	22	24	150
0:01:23	32	1,8	22	24	150
0:01:24	32	1,8	22	24	150
0:01:25	32	1,8	22	24	150
0:01:26	32	1,8	22	24	150
0:01:27	32	1,9	22	24	150
0:01:28	32	1,9	22	24	150
0:01:29	32	1,9	22	24	150
0:01:30	32	1,9	22	24	150
0:01:31	32	2,0	22	24	150
0:01:32	32	2,0	22	24	150
0:01:33	32	2,0	22	24	150
0:01:34	32	2,0	22	24	150
0:01:35	32	2,0	22	24	150
0:01:36	32	2,0	22	24	150
0:01:37	32	2,1	22	24	150
0:01:38	32	2,1	22	24	150
0:01:39	32	2,1	22	24	150
0:01:40	32	2,1	22	24	150
0:01:41	32	2,1	22	24	150
0:01:42	32	2,2	22	24	150
0:01:43	32	2,2	22	24	150
0:01:44	32	2,2	22	24	150
0:01:45	32	2,2	22	24	150
0:01:46	32	2,2	22	24	150
0:01:47	32	2,2	22	24	150
0:01:48	32	2,2	22	24	150
0:01:49	32	2,3	22	24	150
0:01:50	32	2,3	22	24	150
0:01:51	32	2,3	22	24	150
0:01:52	32	2,4	22	24	150
0:01:53	32	2,4	22	24	150
0:01:54	32	2,4	22	24	150
0:01:55	32	2,4	22	24	150
0:01:56	32	2,4	22	24	150
0:01:57	32	2,4	22	24	150
0:01:58	32	2,4	22	24	150
0:01:59	32	2,5	22	24	150
0:02:00	32	2,5	22	24	150
0:02:01	32	2,5	22	24	150
0:02:02	32	2,5	22	24	150
0:02:03	32	2,6	22	24	150
0:02:04	32	2,6	22	24	150
0:02:05	32	2,6	22	24	150
0:02:06	32	2,6	22	24	150
0:02:07	32	2,6	22	24	150
0:02:08	32	2,7	22	24	150
0:02:09	32	2,7	22	24	150
0:02:10	32	2,7	22	24	150
0:02:11	32	2,8	22	24	150
0:02:12	32	2,8	22	24	150
0:02:13	32	2,8	22	24	150
0:02:14	32	2,8	22	24	150
0:02:15	32	2,8	22	24	150
0:02:16	32	2,8	22	24	150
0:02:17	32	2,8	22	24	150
0:02:18	32	2,8	22	24	150
0:02:19	32	2,8	22	24	150
0:02:20	32	2,8	22	24	150
0:02:21	32	2,9	22	24	150
0:02:22	32	2,9	22	24	150
0:02:23	32	2,9	22	24	150
0:02:24	32	2,9	22	24	150
0:02:25	32	3,0	22	24	150
0:02:26	32	3,0	22	24	150
0:02:27	32	3,0	22	24	150
0:02:28	32	3,0	22	24	150
0:02:29	32	3,0	22	24	150
0:02:30	32	3,0	22	24	150
0:02:31	32	3,1	22	24	150
0:02:32	32	3,1	22	24	150
0:02:33	32	3,1	22	24	150
0:02:34	32	3,2	22	24	150
0:02:35	32	3,2	22	24	150
0:02:36	32	3,2	22	24	150
0:02:37	32	3,2	22	24	150
0:02:38	32	3,2	22	24	150
0:02:39	32	3,2	22	24	150
0:02:40	32	3,2	22	24	150
0:02:41	32	3,2	22	24	150
0:02:42	32	3,2	22	24	150
0:02:43	32	3,2	22	24	150
0:02:44	32	3,2	22	24	150
0:02:45	32	3,3	22	24	150
0:02:46	32	3,4	22	24	150
0:02:47	32	3,4	22	24	150
0:02:48	32	3,4	22	24	150
0:02:49	32	3,4	22	24	150
0:02:50	32	3,4	22	24	150
0:02:51	32	3,5	22	24	150
0:02:52	32	3,5	22	24	150
0:02:53	32	3,5	22	24	150
0:02:54	32	3,5	22	24	150
0:02:55	32	3,5	22	24	150
0:02:56	32	3,5	22	24	150
0:02:57	31	3,5	22	24	150
0:02:58	31	3,5	22	24	150
0:02:59	31	3,5	22	24	150
0:03:00	31	3,5	22	24	150
0:03:01	31	3,6	22	24	150
0:03:02	32	3,7	22	24	150
0:03:03	31	3,7	22	24	150
0:03:04	31	3,7	22	24	150
0:03:05	31	3,7	22	24	150
0:03:06	31	3,7	22	24	150
0:03:07	31	3,7	22	24	150
0:03:08	31	3,7	22	24	150
0:03:09	31	3,7	22	24	150
0:03:10	31	3,7	22	24	150
0:03:11	31	3,7	22	24	150
0:03:12	31	3,7	22	24	150
0:03:13	31	3,8	22	24	150
0:03:14	31	3,9	22	24	150
0:03:15	31	3,9	22	24	150
0:03:16	31	3,9	22	24	150
0:03:17	31	3,9	22	24	150
0:03:18	31	3,9	22	24	150
0:03:19	31	3,9	22	24	150
0:03:20	31	3,9	22	24	150
0:03:21	31	3,9	22	24	150
0:03:22	31	3,9	22	24	150
0:03:23	31	3,9	22	24	150
0:03:24	31	3,9	22	24	150
0:03:25	31	4,0	22	24	150
0:03:26	31	4,1	22	24	150
0:03:27	31	4,1	22	24	150
0:03:28	31	4,1	22	24	150
0:03:29	31	4,1	22	24	150
0:03:30	31	4,1	22	24	150
0:03:31	31	4,1	22	24	150
0:03:32	31	4,1	22	24	150
0:03:33	31	4,1	22	24	150
0:03:34	31	4,2	22	24	150
0:03:35	31	4,2	22	24	150
0:03:36	31	4,2	22	24	150
0:03:37	31	4,2	22	24	150
0:03:38	31	4,3	22	24	150
0:03:39	31	4,3	22	24	150
0:03:40	31	4,3	22	24	150
0:03:41	31	4,3	22	24	150
0:03:42	31	4,3	22	24	150
0:03:43	31	4,3	22	24	150
0:03:44	31	4,3	22	24	150
0:03:45	31	4,3	22	24	150
0:03:46	31	4,3	22	24	150
0:03:47	31	4,3	22	24	150
0:03:48	31	4,4	22	24	150
0:03:49	31	4,5	22	24	150
0:03:50	31	4,6	22	24	150
0:03:51	31	4,6	22	24	150
0:03:52	31	4,6	22	24	150
0:03:53	31	4,6	22	24	150
0:03:54	31	4,5	22	24	150
0:03:55	31	4,5	22	24	150
0:03:56	31	4,5	22	24	150
0:03:57	31	4,5	22	24	150
0:03:58	31	4,6	22	24	150
0:03:59	31	4,6	22	24	150
0:04:00	31	4,6	22	24	150
0:04:01	31	4,6	22	24	150
0:04:02	31	4,7	22	24	150
0:04:03	31	4,8	22	24	150
0:04:04	31	4,8	22	24	150
0:04:05	31	4,8	22	24	150
0:04:06	31	4,8	22	24	150
0:04:07	31	4,8	22	24	150
0:04:08	31	4,8	22	24	150
0:04:09	31	4,8	22	24	150
0:04:10	31	4,8	22	24	150
0:04:11	31	4,8	22	24	150
0:04:12	31	5,0	22	24	150
0:04:13	31	5,0	22	24	150
0:04:14	31	5,0	22	24	150
0:04:15	31	5,0	22	24	150
0:04:16	31	5,0	22	24	150
0:04:17	31	5,0	22	24	150
0:04:18	31	5,0	22	24	150
0:04:19	31	5,0	22	24	150
0:04:20	31	5,0	22	24	150
0:04:21	31	5,0	22	24	150
0:04:22	31	5,0	22	24	150
0:04:23	31	5,0	22	24	150
0:04:24	31	5,0	22	24	150
0:04:25	31	5,0	22	24	150
0:04:26	31	5,0	22	24	150
0:04:27	31	5,2	22	24	150
0:04:28	31	5,2	22	24	150
0:04:29	31	5,3	22	24	150
0:04:30	31	5,3	22	24	150
0:04:31	31	5,3	22	24	150
0:04:32	31	5,2	22	24	150
0:04:33	31	5,2	22	24	150
0:04:34	31	5,2	22	24	150
0:04:35	31	5,2	22	24	150
0:04:36	31	5,2	22	24	150
0:04:37	31	5,2	22	24	150
0:04:38	31	5,2	22	24	150
0:04:39	31	5,2	22	24	150
0:04:40	31	5,3	22	24	150
0:04:41	31	5,5	22	24	150
0:04:42	31	5,5	22	24	150
0:04:43	31	5,5	22	24	150
0:04:44	31	5,5	22	24	150
0:04:45	31	5,5	22	24	150
0:04:46	31	5,5	22	24	150
0:04:47	31	5,5	22	24	150
0:04:48	31	5,5	22	24	150
0:04:49	31	5,5	22	24	150
0:04:50	31	5,5	22	24	150
0:04:51	31	5,5	22	24	150
0:04:52	31	5,5	22	24	150
0:04:53	31	5,5	22	24	150
0:04:54	31	5,5	22	24	150
0:04:55	31	5,6	22	24	150
0:04:56	31	5,7	22	24	150
0:04:57	31	5,8	22	24	150
0:04:58	31	5,8	22	24	150
0:04:59	31	5,8	22	24	150
0:05:00	31	5,8	22	24	150
0:05:01	31	5,8	22	24	150
0:05:02	31	5,8	22	24	150
0:05:03	31	5,8	22	24	150
0:05:04	31	5,7	22	24	150
0:05:05	31	5,7	22	24	150
0:05:06	31	5,7	22	24	150
0:05:07	31	5,8	22	24	150
0:05:08	31	5,9	22	24	150
0:05:09	31	5,9	22	24	150
0:05:10	31	5,9	22	24	150
0:05:11	31	5,9	22	24	150
0:05:12	31	5,9	22	24	150
0:05:13	31	5,9	22	24	150
0:05:14	31	6,0	22	24	150
0:05:15	31	6,0	22	24	150
0:05:16	31	6,0	22	24	150
0:05:17	31	6,0	22	24	150
0:05:18	31	6,0	22	24	150
0:05:19	31	6,0	22	24	150
0:05:20	31	6,0	22	24	150
0:05:21	31	6,0	22	24	150
0:05:22	31	6,0	22	24	150
0:05:23	31	6,2	22	24	150
0:05:24	31	6,3	22	24	150
0:05:25	31	6,3	22	24	150
0:05:26	31	6,3	22	24	150
0:05:27	31	6,3	22	24	150
0:05:28	30	6,3	22	24	150
0:05:29	30	6,3	22	24	150
0:05:30	30	6,3	22	24	150
0:05:31	30	6,3	22	24	150
0:05:32	30	6,3	22	24	150
0:05:33	30	6,3	22	24	150
0:05:34	30	6,3	22	24	150
0:05:35	30	6,3	22	24	150
0:05:36	30	6,3	22	24	150
0:05:37	30	6,3	22	24	150
0:05:38	30	6,3	22	24	150
0:05:39	30	6,3	22	24	150
0:05:40	30	6,4	22	24	150
0:05:41	30	6,6	22	24	150
0:05:42	30	6,6	22	24	150
0:05:43	30	6,7	22	24	150
0:05:44	30	6,7	22	24	150
0:05:45	30	6,7	22	24	150
0:05:46	30	6,6	22	24	150
0:05:47	30	6,6	22	24	150
0:05:48	30	6,6	22	24	150
0:05:49	30	6,6	22	24	150
0:05:50	30	6,6	22	24	150
0:05:51	30	6,6	22	24	150
0:05:52	30	6,6	22	24	150
0:05:53	30	6,6	22	24	150
0:05:54	30	6,6	23	24	150
0:05:55	30	6,6	23	24	150
0:05:56	30	6,6	23	24	150
0:05:57	30	6,6	23	24	150
0:05:58	30	6,7	23	24	150
0:05:59	30	6,9	23	24	150
0:06:00	30	7,0	23	24	150
0:06:01	30	7,0	23	24	150
0:06:02	30	7,0	23	24	150
0:06:03	30	7,0	23	24	150
0:06:04	30	7,0	23	24	150
0:06:05	30	7,0	23	24	150
0:06:06	30	7,0	23	24	150
0:06:07	30	7,0	23	24	150
0:06:08	30	6,9	23	24	150
0:06:09	30	6,9	23	24	150
0:06:10	30	6,9	23	24	150
0:06:11	30	6,9	23	24	150
0:06:12	30	6,9	23	24	150
0:06:13	30	6,9	23	24	150
0:06:14	30	6,9	23	24	150
0:06:15	30	6,9	23	24	150
0:06:16	30	6,9	23	24	150
0:06:17	30	7,1	23	24	150
0:06:18	30	7,2	23	24	150
0:06:19	30	7,3	23	24	150
0:06:20	30	7,3	23	24	150
0:06:21	30	7,3	23	24	150
0:06:22	30	7,3	23	24	150
0:06:23	30	7,3	23	24	150
0:06:24	30	7,3	23	24	150
0:06:25	30	7,3	23	24	150
0:06:26	30	7,3	23	24	150
0:06:27	30	7,2	23	24	150
0:06:28	30	7,2	23	24	150
0:06:29	30	7,2	23	24	150
0:06:30	30	7,2	23	24	150
0:06:31	30	7,2	23	24	150
0:06:32	30	7,2	23	24	150
0:06:33	30	7,3	23	24	150
0:06:34	30	7,2	23	24	150
0:06:35	30	7,5	23	24	150
0:06:36	30	7,6	23	24	150
0:06:37	30	7,6	23	24	150
0:06:38	30	7,6	23	24	150
0:06:39	30	7,6	23	24	150
0:06:40	30	7,6	23	24	150
0:06:41	30	7,6	23	24	150
0:06:42	30	7,6	23	24	150
0:06:43	30	7,6	23	24	150
0:06:44	30	7,6	23	24	150
0:06:45	30	7,6	23	24	150
0:06:46	30	7,6	23	24	150
0:06:47	30	7,6	23	24	150
0:06:48	30	7,6	23	24	150
0:06:49	30	7,6	23	24	150
0:06:50	30	7,6	23	24	150
0:06:51	30	7,6	23	24	150
0:06:52	30	7,6	23	24	150
0:06:53	30	7,6	23	24	150
0:06:54	30	7,6	23	24	150
0:06:55	30	7,9	23	24	150
0:06:56	30	8,0	23	24	150
0:06:57	30	8,0	23	24	150
0:06:58	30	8,0	23	24	150
0:06:59	30	8,0	23	24	150
0:07:00	30	8,0	23	24	150
0:07:01	30	8,0	23	24	150
0:07:02	30	8,0	23	24	150
0:07:03	30	8,0	23	24	150
0:07:04	30	8,0	23	24	150
0:07:05	30	8,0	23	24	150
0:07:06	30	8,0	23	24	150
0:07:07	30	8,0	23	24	150
0:07:08	30	7,9	23	24	150
0:07:09	30	7,9	23	24	150
0:07:10	30	7,9	23	24	150
0:07:11	30	7,9	23	24	150
0:07:12	30	7,9	23	24	150
0:07:13	30	8,0	23	24	150
0:07:14	30	8,0	23	24	150
0:07:15	30	8,1	23	24	150
0:07:16	30	8,3	23	24	150
0:07:17	30	8,3	23	24	150
0:07:18	30	8,3	23	24	150
0:07:19	30	8,3	23	24	150
0:07:20	30	8,3	23	24	150
0:07:21	30	8,3	23	24	150
0:07:22	30	8,3	23	24	150
0:07:23	30	8,3	23	24	150
0:07:24	30	8,3	23	24	150
0:07:25	30	8,3	23	24	150
0:07:26	30	8,3	23	24	150
0:07:27	30	8,3	23	24	150
0:07:28	30	8,3	23	24	150
0:07:29	30	8,2	23	24	150
0:07:30	30	8,2	23	24	150
0:07:31	30	8,3	23	24	150
0:07:32	30	8,3	23	24	150
0:07:33	30	8,3	23	24	150
0:07:34	30	8,5	23	24	150
0:07:35	30	8,6	23	24	150
0:07:36	30	8,7	23	24	150
0:07:37	30	8,7	23	24	150
0:07:38	30	8,7	23	24	150
0:07:39	29	8,7	23	24	150
0:07:40	29	8,7	23	24	150
0:07:41	29	8,7	23	24	150
0:07:42	29	8,7	23	24	150
0:07:43	29	8,7	23	24	150
0:07:44	29	8,7	23	24	150
0:07:45	29	8,6	23	24	150
0:07:46	29	8,6	23	24	150
0:07:47	29	8,6	23	24	150
0:07:48	29	8,6	23	24	150
0:07:49	29	8,6	23	24	150
0:07:50	29	8,6	23	24	150
0:07:51	29	8,6	23	24	150
0:07:52	29	8,7	23	24	150
0:07:53	29	8,7	23	23	150
0:07:54	29	8,7	23	23	150
0:07:55	29	8,9	23	24	150
0:07:56	29	9,0	23	24	150
0:07:57	29	9,0	23	24	150
0:07:58	29	9,1	23	24	150
0:07:59	29	9,1	23	23	150
0:08:00	29	9,1	23	24	150
0:08:01	29	9,0	23	24	150
0:08:02	29	9,0	23	24	150
0:08:03	29	9,0	23	24	150
0:08:04	29	9,0	23	24	150
0:08:05	29	9,0	23	24	150
0:08:06	29	9,0	23	24	150
0:08:07	29	9,0	23	24	150
0:08:08	29	9,0	23	24	150
0:08:09	29	9,0	23	24	150
0:08:10	29	9,0	23	24	150
0:08:11	29	9,0	23	23	150
0:08:12	29	9,0	23	23	150
0:08:13	29	9,0	23	24	150
0:08:14	29	9,0	23	24	150
0:08:15	29	9,0	23	23	150
0:08:16	29	9,3	23	24	150
0:08:17	29	9,4	23	24	150
0:08:18	29	9,4	23	24	150
0:08:19	29	9,4	23	24	150
0:08:20	29	9,4	23	23	150
0:08:21	29	9,4	23	24	150
0:08:22	29	9,4	23	24	150
0:08:23	29	9,4	23	24	150
0:08:24	29	9,4	23	23	150
0:08:25	29	9,4	23	24	150
0:08:26	29	9,4	23	23	150
0:08:27	29	9,4	23	24	150
0:08:28	29	9,4	23	24	150
0:08:29	29	9,4	23	23	150
0:08:30	29	9,4	23	23	150
0:08:31	29	9,4	23	24	150
0:08:32	29	9,3	23	23	150
0:08:33	29	9,4	23	24	150
0:08:34	29	9,4	23	23	150
0:08:35	29	9,4	23	23	150
0:08:36	29	9,4	23	23	150
0:08:37	29	9,6	23	23	150
0:08:38	29	9,7	23	23	150
0:08:39	29	9,8	23	23	150
0:08:40	29	9,8	23	24	150
0:08:41	29	9,8	23	24	150
0:08:42	29	9,8	23	23	150
0:08:43	29	9,8	23	24	150
0:08:44	29	9,8	23	24	150
0:08:45	29	9,7	23	23	150
0:08:46	29	9,7	23	23	150
0:08:47	29	9,7	23	23	150
0:08:48	29	9,7	23	23	150
0:08:49	29	9,7	23	23	150
0:08:50	29	9,7	23	23	150
0:08:51	29	9,7	23	23	150
0:08:52	29	9,7	23	23	150
0:08:53	29	9,7	23	23	150
0:08:54	29	9,7	23	23	150
0:08:55	29	9,8	23	23	150
0:08:56	29	9,8	23	23	150
0:08:57	29	10,0	23	23	150
0:08:58	29	10,1	23	23	150
0:08:59	29	10,1	23	23	150
0:09:00	29	10,1	23	24	150
0:09:01	29	10,1	23	23	150
0:09:02	29	10,1	23	23	150
0:09:03	29	10,1	23	23	150
0:09:04	29	10,1	23	23	150
0:09:05	29	10,1	23	23	150
0:09:06	29	10,1	23	23	150
0:09:07	29	10,1	23	23	150
0:09:08	29	10,1	23	23	150
0:09:09	29	10,1	23	23	150
0:09:10	29	10,1	23	23	150
0:09:11	29	10,1	23	23	150
0:09:12	29	10,1	23	23	150
0:09:13	29	10,0	23	23	150
0:09:14	29	10,1	23	23	150
0:09:15	29	10,1	23	23	150
0:09:16	29	10,1	23	23	150
0:09:17	29	10,3	23	23	150
0:09:18	29	10,5	23	23	150
0:09:19	29	10,5	23	23	150
0:09:20	29	10,5	23	23	150
0:09:21	29	10,5	23	23	150
0:09:22	29	10,5	23	23	150
0:09:23	29	10,5	23	23	150
0:09:24	29	10,5	23	23	150
0:09:25	29	10,5	23	23	150
0:09:26	29	10,5	23	23	150
0:09:27	29	10,5	23	23	150
0:09:28	29	10,5	23	23	150
0:09:29	29	10,5	23	23	150
0:09:30	29	10,5	23	23	150
0:09:31	29	10,5	23	24	150
0:09:32	29	10,5	23	23	150
0:09:33	29	10,5	23	23	150
0:09:34	29	10,5	23	23	150
0:09:35	29	10,5	23	23	150
0:09:36	29	10,4	23	23	150
0:09:37	29	10,5	23	23	150
0:09:38	29	10,5	23	23	150
0:09:39	29	10,6	23	23	150
0:09:40	29	10,8	23	23	150
0:09:41	29	10,9	23	23	150
0:09:42	29	10,9	23	23	150
0:09:43	29	10,9	23	23	150
0:09:44	29	10,9	23	23	150
0:09:45	29	10,9	23	23	150
0:09:46	29	10,9	23	23	150
0:09:47	29	10,9	23	23	150
0:09:48	29	10,8	23	23	150
0:09:49	29	10,8	23	23	150
0:09:50	29	10,8	23	23	150
0:09:51	29	10,8	23	23	150
0:09:52	29	10,8	23	23	150
0:09:53	29	10,8	23	23	150
0:09:54	29	10,8	23	23	150
0:09:55	29	10,8	23	23	150
0:09:56	29	10,8	23	23	150
0:09:57	29	10,8	23	23	150
0:09:58	29	10,8	23	23	150
0:09:59	29	11,0	23	23	150
0:10:00	29	11,1	23	23	150
0:10:01	29	11,2	23	23	150
0:10:02	28	11,2	23	23	150
0:10:03	28	11,2	23	23	150
0:10:04	28	11,2	23	23	150
0:10:05	28	11,2	23	23	150
0:10:06	28	11,2	23	23	150
0:10:07	28	11,2	23	23	150
0:10:08	28	11,2	23	23	150
0:10:09	28	11,2	23	23	150
0:10:10	28	11,2	23	23	150
0:10:11	28	11,2	23	23	150
0:10:12	28	11,2	23	23	150
0:10:13	28	11,2	23	23	150
0:10:14	28	11,1	23	23	150
0:10:15	28	11,1	23	23	150
0:10:16	28	11,1	23	23	150
0:10:17	28	11,1	23	23	150
0:10:18	28	11,2	23	23	150
0:10:19	28	11,4	23	23	150
0:10:20	28	11,4	23	23	150
0:10:21	28	11,4	23	23	150
0:10:22	28	11,4	23	23	150
0:10:23	28	11,4	23	23	150
0:10:24	28	11,4	23	23	150
0:10:25	28	11,4	23	23	150
0:10:26	28	11,4	23	23	150
0:10:27	28	11,4	23	23	150
0:10:28	28	11,4	23	23	150
0:10:29	28	11,4	23	23	150
0:10:30	28	11,4	23	23	150
0:10:31	28	11,5	23	23	150
0:10:32	28	11,6	23	23	150
0:10:33	28	11,7	23	23	150
0:10:34	28	11,7	23	23	150
0:10:35	28	11,7	23	23	150
0:10:36	28	11,7	23	23	150
0:10:37	28	11,7	23	23	150
0:10:38	28	11,7	23	23	150
0:10:39	28	11,6	23	23	150
0:10:40	28	11,6	23	23	150
0:10:41	28	11,6	23	23	150
0:10:42	28	11,6	23	23	150
0:10:43	28	11,6	23	23	150
0:10:44	28	11,7	23	23	150
0:10:45	28	11,8	23	23	150
0:10:46	28	11,8	23	23	150
0:10:47	28	11,8	23	23	150
0:10:48	28	11,8	23	23	150
0:10:49	28	11,8	23	23	150
0:10:50	28	11,8	23	23	150
0:10:51	28	12,0	23	23	150
0:10:52	28	12,1	23	23	150
0:10:53	28	12,2	23	23	150
0:10:54	28	12,2	23	23	150
0:10:55	28	12,2	23	23	150
0:10:56	28	12,2	23	23	150
0:10:57	28	12,2	23	23	150
0:10:58	28	12,2	23	23	150
0:10:59	28	12,2	23	23	150
0:11:00	28	12,2	23	23	150
0:11:01	28	12,2	23	23	150
0:11:02	28	12,2	23	23	150
0:11:03	28	12,2	23	23	150
0:11:04	28	12,2	23	23	150
0:11:05	28	12,1	23	23	150
0:11:06	28	12,1	23	23	150
0:11:07	28	12,1	23	23	150
0:11:08	28	12,1	23	23	150
0:11:09	28	12,1	23	23	150
0:11:10	28	12,1	23	23	150
0:11:11	28	12,1	23	23	150
0:11:12	28	12,1	23	23	150
0:11:13	28	12,1	23	23	150
0:11:14	28	12,2	23	23	150
0:11:15	28	12,4	23	23	150
0:11:16	28	12,5	23	23	150
0:11:17	28	12,5	23	23	150
0:11:18	28	12,5	23	23	150
0:11:19	28	12,5	23	23	150
0:11:20	28	12,5	23	23	150
0:11:21	28	12,5	23	23	150
0:11:22	28	12,5	23	23	150
0:11:23	28	12,5	23	23	150
0:11:24	28	12,5	23	23	150
0:11:25	28	12,5	23	23	150
0:11:26	28	12,5	23	23	150
0:11:27	28	12,5	23	23	150
0:11:28	28	12,5	23	23	150
0:11:29	28	12,4	23	23	150
0:11:30	28	12,5	23	23	150
0:11:31	28	12,5	23	23	150
0:11:32	28	12,6	23	23	150
0:11:33	28	12,6	23	23	150
0:11:34	28	12,6	23	23	150
0:11:35	28	12,6	23	23	150
0:11:36	28	12,9	23	23	150
0:11:37	28	13,0	23	23	150
0:11:38	28	13,0	23	23	150
0:11:39	28	13,0	23	23	150
0:11:40	28	13,0	23	23	150
0:11:41	28	13,0	23	23	150
0:11:42	28	13,0	23	23	150
0:11:43	28	13,0	23	23	150
0:11:44	28	13,0	23	23	150
0:11:45	28	13,0	23	23	150
0:11:46	28	13,0	23	23	150
0:11:47	28	13,0	23	23	150
0:11:48	28	12,9	23	23	150
0:11:49	28	12,9	23	23	150
0:11:50	28	12,9	23	23	150
0:11:51	28	12,9	23	23	150
0:11:52	28	12,9	23	23	150
0:11:53	28	12,9	23	23	150
0:11:54	28	12,9	23	23	150
0:11:55	28	12,9	23	23	150
0:11:56	28	12,9	23	23	150
0:11:57	28	12,9	23	23	150
0:11:58	28	12,9	23	23	150
0:11:59	28	13,0	23	23	150
0:12:00	28	13,1	23	23	150
0:12:01	28	13,2	23	23	150
0:12:02	28	13,2	23	23	150
0:12:03	28	13,2	23	23	150
0:12:04	28	13,1	23	23	150
0:12:05	28	13,1	23	23	150
0:12:06	28	13,1	23	23	150
0:12:07	28	13,1	23	23	150
0:12:08	28	13,1	23	23	150
0:12:09	28	13,2	23	23	150
0:12:10	28	13,4	23	23	150
0:12:11	28	13,4	23	23	150
0:12:12	28	13,5	23	23	150
0:12:13	28	13,5	23	23	150
0:12:14	28	13,5	23	23	150
0:12:15	28	13,5	23	23	150
0:12:16	28	13,5	23	23	150
0:12:17	28	13,4	23	23	150
0:12:18	28	13,4	23	23	150
0:12:19	28	13,4	23	23	150
0:12:20	28	13,4	23	23	150
0:12:21	28	13,4	23	23	150
0:12:22	28	13,4	23	23	150
0:12:23	28	13,4	23	23	150
0:12:24	28	13,4	23	23	150
0:12:25	28	13,4	23	23	150
0:12:26	28	13,5	23	23	150
0:12:27	28	13,5	23	23	150
0:12:28	28	13,5	23	23	150
0:12:29	28	13,5	23	23	150
0:12:30	28	13,6	23	23	150
0:12:31	28	13,7	23	23	150
0:12:32	28	13,8	23	23	150
0:12:33	28	13,8	23	23	150
0:12:34	28	13,8	23	23	150
0:12:35	27	13,8	23	23	150
0:12:36	28	13,8	23	23	150
0:12:37	28	13,7	23	23	150
0:12:38	28	13,7	23	23	150
0:12:39	27	13,7	23	23	150
0:12:40	27	13,7	23	23	150
0:12:41	27	13,7	23	23	150
0:12:42	27	13,7	23	23	150
0:12:43	27	13,8	23	23	150
0:12:44	27	13,9	23	23	150
0:12:45	27	14,0	23	23	150
0:12:46	27	14,0	23	23	150
0:12:47	27	14,0	23	23	150
0:12:48	27	14,0	23	23	150
0:12:49	27	14,0	23	23	150
0:12:50	27	14,0	23	23	150
0:12:51	27	14,0	23	23	150
0:12:52	27	14,0	23	23	150
0:12:53	27	14,0	23	23	150
0:12:54	27	14,0	23	23	150
0:12:55	27	13,9	23	23	150
0:12:56	27	14,1	23	23	150
0:12:57	27	14,2	23	23	150
0:12:58	27	14,3	23	23	150
0:12:59	27	14,3	23	23	150
0:13:00	27	14,3	23	23	150
0:13:01	27	14,3	23	23	150
0:13:02	27	14,3	23	23	150
0:13:03	27	14,3	23	23	150
0:13:04	27	14,3	23	23	150
0:13:05	27	14,3	23	23	150
0:13:06	27	14,3	23	23	150
0:13:07	27	14,3	23	23	150
0:13:08	27	14,3	23	23	150
0:13:09	27	14,3	23	23	150
0:13:10	27	14,3	23	23	150
0:13:11	27	14,2	23	23	150
0:13:12	27	14,2	23	23	150
0:13:13	27	14,4	23	23	150
0:13:14	27	14,6	23	23	150
0:13:15	27	14,7	23	23	150
0:13:16	27	14,7	23	23	150
0:13:17	27	14,7	23	23	150
0:13:18	27	14,7	23	23	150
0:13:19	27	14,7	23	23	150
0:13:20	27	14,7	23	23	150
0:13:21	27	14,7	23	23	150
0:13:22	27	14,7	23	23	150
0:13:23	27	14,7	23	23	150
0:13:24	27	14,6	23	23	150
0:13:25	27	14,6	23	23	150
0:13:26	27	14,6	23	23	150
0:13:27	27	14,6	23	23	150
0:13:28	27	14,6	23	23	150
0:13:29	27	14,6	23	23	150
0:13:30	27	14,6	23	23	150
0:13:31	27	14,6	23	23	150
0:13:32	27	14,6	23	23	150
0:13:33	27	14,6	23	23	150
0:13:34	27	14,6	23	23	150
0:13:35	27	14,6	23	23	150
0:13:36	27	14,7	23	23	150
0:13:37	27	14,9	23	23	150
0:13:38	27	15,0	23	23	150
0:13:39	27	15,0	23	23	150
0:13:40	27	15,1	23	23	150
0:13:41	27	15,1	23	23	150
0:13:42	27	15,1	23	23	150
0:13:43	27	15,0	23	23	150
0:13:44	27	15,0	23	23	150
0:13:45	27	15,0	23	23	150
0:13:46	27	15,0	23	23	150
0:13:47	27	15,0	23	23	150
0:13:48	27	15,0	23	23	150
0:13:49	27	15,0	23	23	150
0:13:50	27	15,0	23	23	150
0:13:51	27	15,0	23	23	150
0:13:52	27	15,0	23	23	150
0:13:53	27	15,0	23	23	150
0:13:54	27	15,0	23	23	150
0:13:55	27	15,0	23	23	150
0:13:56	27	15,0	23	23	150
0:13:57	27	15,0	23	23	150
0:13:58	27	15,1	23	23	150
0:13:59	27	15,3	23	23	150
0:14:00	27	15,4	23	23	150
0:14:01	27	15,4	23	23	150
0:14:02	27	15,4	23	23	150
0:14:03	27	15,4	23	23	150
0:14:04	27	15,4	23	23	150
0:14:05	27	15,4	23	23	150
0:14:06	27	15,4	23	23	150
0:14:07	27	15,4	23	23	150
0:14:08	27	15,4	23	23	150
0:14:09	27	15,4	23	23	150
0:14:10	27	15,4	23	23	150
0:14:11	27	15,4	23	23	150
0:14:12	27	15,4	23	23	150
0:14:13	27	15,4	23	23	150
0:14:14	27	15,4	23	23	150
0:14:15	27	15,4	23	23	150
0:14:16	27	15,4	23	23	150
0:14:17	27	15,4	23	23	150
0:14:18	27	15,4	23	23	150
0:14:19	27	15,4	23	23	150
0:14:20	27	15,7	23	23	150
0:14:21	27	15,8	23	23	150
0:14:22	27	15,8	23	23	150
0:14:23	27	15,8	23	23	150
0:14:24	27	15,8	23	23	150
0:14:25	27	15,8	23	23	150
0:14:26	27	15,8	23	23	150
0:14:27	27	15,8	23	23	150
0:14:28	27	15,8	23	23	150
0:14:29	27	15,8	23	23	150
0:14:30	27	15,8	23	23	150
0:14:31	27	15,8	23	23	150
0:14:32	27	15,8	23	23	150
0:14:33	27	15,7	23	23	150
0:14:34	27	15,7	23	23	150
0:14:35	27	15,7	23	23	150
0:14:36	27	15,7	23	23	150
0:14:37	27	15,7	23	23	150
0:14:38	27	15,7	23	23	150
0:14:39	27	15,7	23	23	150
0:14:40	27	15,8	23	22	150
0:14:41	27	15,9	23	23	150
0:14:42	27	16,0	23	23	150
0:14:43	27	16,0	23	23	150
0:14:44	27	16,0	23	23	150
0:14:45	27	16,0	23	23	150
0:14:46	27	16,0	23	22	150
0:14:47	27	16,0	23	23	150
0:14:48	27	16,0	23	23	150
0:14:49	27	16,0	23	23	150
0:14:50	27	16,0	23	23	150
0:14:51	27	16,0	23	23	150
0:14:52	27	16,0	23	23	150
0:14:53	27	16,0	23	23	150
0:14:54	27	16,1	23	23	150
0:14:55	27	16,2	23	23	150
0:14:56	27	16,2	23	23	150
0:14:57	27	16,2	23	23	150
0:14:58	27	16,2	23	23	150
0:14:59	27	16,2	23	23	150
0:15:00	27	16,2	23	22	150
0:15:01	27	16,2	23	23	150
0:15:02	27	16,2	23	22	150
0:15:03	27	16,3	23	23	150
0:15:04	27	16,4	23	22	150
0:15:05	27	16,4	23	23	150
0:15:06	27	16,4	24	23	150
0:15:07	27	16,4	25	23	150
0:15:08	27	16,4	25	23	150
0:15:09	27	16,4	26	23	150
0:15:10	27	16,4	26	23	150
0:15:11	27	16,4	26	22	150
0:15:12	27	16,4	25	22	150
0:15:13	27	16,4	25	22	150
0:15:14	27	16,4	25	23	150
0:15:15	27	16,4	25	22	150
0:15:16	27	16,4	25	22	150
0:15:17	27	16,5	25	23	150
0:15:18	27	16,6	25	23	150
0:15:19	27	16,6	25	22	150
0:15:20	27	16,6	25	22	150
0:15:21	27	16,6	25	23	150
0:15:22	27	16,6	25	22	150
0:15:23	27	16,6	25	23	150
0:15:24	27	16,6	25	22	150
0:15:25	27	16,7	25	22	150
0:15:26	26	16,9	25	23	150
0:15:27	26	16,9	25	23	150
0:15:28	26	16,9	25	23	150
0:15:29	26	16,9	25	22	150
0:15:30	26	16,9	25	23	150
0:15:31	27	16,9	25	22	150
0:15:32	26	16,9	25	23	150
0:15:33	26	16,9	25	23	150
0:15:34	26	16,9	25	23	150
0:15:35	26	16,9	25	22	150
0:15:36	26	16,9	25	22	150
0:15:37	26	16,9	25	23	150
0:15:38	26	16,9	25	22	150
0:15:39	26	16,9	25	22	150
0:15:40	26	16,9	25	22	150
0:15:41	26	16,9	25	22	150
0:15:42	26	16,9	25	22	150
0:15:43	26	16,9	25	22	150
0:15:44	26	16,9	25	22	150
0:15:45	26	16,9	25	22	150
0:15:46	26	17,0	25	22	150
0:15:47	26	17,2	25	22	150
0:15:48	26	17,2	25	23	150
0:15:49	26	17,3	25	22	150
0:15:50	26	17,3	25	22	150
0:15:51	26	17,3	25	22	150
0:15:52	26	17,3	25	22	150
0:15:53	26	17,2	25	22	150
0:15:54	26	17,2	25	22	150
0:15:55	26	17,2	25	22	150
0:15:56	26	17,2	25	22	150
0:15:57	26	17,2	25	22	150
0:15:58	26	17,2	25	22	150
0:15:59	26	17,2	25	22	150
0:16:00	26	17,2	25	22	150
0:16:01	26	17,2	25	22	150
0:16:02	26	17,3	25	22	150
0:16:03	26	17,3	25	22	150
0:16:04	26	17,3	25	22	150
0:16:05	26	17,3	25	22	150
0:16:06	26	17,3	25	22	150
0:16:07	26	17,3	25	22	150
0:16:08	26	17,5	25	22	150
0:16:09	26	17,7	25	22	150
0:16:10	26	17,7	25	22	150
0:16:11	26	17,7	25	22	150
0:16:12	26	17,7	25	22	150
0:16:13	26	17,7	25	23	150
0:16:14	26	17,7	25	22	150
0:16:15	26	17,7	25	22	150
0:16:16	26	17,7	25	22	150
0:16:17	26	17,7	25	22	150
0:16:18	26	17,7	25	22	150
0:16:19	26	17,7	25	22	150
0:16:20	26	17,7	25	22	150
0:16:21	26	17,7	25	22	150
0:16:22	26	17,6	25	22	150
0:16:23	26	17,6	25	22	150
0:16:24	26	17,6	25	22	150
0:16:25	26	17,6	25	22	150
0:16:26	26	17,6	25	22	150
0:16:27	26	17,7	25	22	150
0:16:28	26	17,7	25	22	150
0:16:29	26	17,7	25	22	150
0:16:30	26	17,7	25	22	150
0:16:31	26	18,0	25	22	150
0:16:32	26	18,0	25	22	150
0:16:33	26	18,1	25	22	150
0:16:34	26	18,1	25	22	150
0:16:35	26	18,1	25	22	150
0:16:36	26	18,1	25	22	150
0:16:37	26	18,1	25	22	150
0:16:38	26	18,1	25	22	150
0:16:39	26	18,1	25	22	150
0:16:40	26	18,1	25	22	150
0:16:41	26	18,1	25	22	150
0:16:42	26	18,1	25	22	150
0:16:43	26	18,0	25	22	150
0:16:44	26	18,0	25	22	150
0:16:45	26	18,0	25	22	150
0:16:46	26	18,0	25	22	150
0:16:47	26	18,0	25	22	150
0:16:48	26	18,0	25	22	150
0:16:49	26	18,1	25	22	150
0:16:50	26	18,1	25	22	150
0:16:51	26	18,1	25	22	150
0:16:52	26	18,1	25	22	150
0:16:53	26	18,2	25	22	150
0:16:54	26	18,4	25	22	150
0:16:55	26	18,4	25	22	150
0:16:56	26	18,4	25	22	150
0:16:57	26	18,4	25	22	150
0:16:58	26	18,4	25	22	150
0:16:59	26	18,4	25	22	150
0:17:00	26	18,4	25	22	150
0:17:01	26	18,4	25	22	150
0:17:02	26	18,4	25	22	150
0:17:03	26	18,4	25	22	150
0:17:04	26	18,4	25	22	150
0:17:05	26	18,4	25	22	150
0:17:06	26	18,4	25	22	150
0:17:07	26	18,4	25	22	150
0:17:08	26	18,4	25	22	150
0:17:09	26	18,4	25	22	150
0:17:10	26	18,5	25	22	150
0:17:11	26	18,5	25	22	150
0:17:12	26	18,5	25	22	150
0:17:13	26	18,5	25	22	150
0:17:14	26	18,5	25	22	150
0:17:15	26	18,6	25	22	150
0:17:16	26	18,7	25	22	150
0:17:17	26	18,7	25	22	150
0:17:18	26	18,7	25	22	150
0:17:19	26	18,7	25	22	150
0:17:20	26	18,7	25	22	150
0:17:21	26	18,7	25	22	150
0:17:22	26	18,7	25	22	150
0:17:23	26	18,7	25	22	150
0:17:24	26	18,7	25	22	150
0:17:25	26	18,7	25	22	150
0:17:26	26	18,7	25	22	150
0:17:27	26	18,8	25	22	150
0:17:28	26	18,9	25	22	150
0:17:29	26	18,9	25	22	150
0:17:30	26	18,9	25	22	150
0:17:31	26	18,9	25	22	150
0:17:32	26	18,9	25	22	150
0:17:33	26	18,9	25	22	150
0:17:34	26	18,9	25	22	150
0:17:35	26	18,9	25	22	150
0:17:36	26	18,9	25	22	150
0:17:37	26	18,9	25	22	150
0:17:38	26	18,9	25	22	150
0:17:39	26	18,9	25	22	150
0:17:40	26	18,9	25	22	150
0:17:41	26	19,2	25	22	150
0:17:42	26	19,3	25	22	150
0:17:43	26	19,3	25	22	150
0:17:44	26	19,3	25	22	150
0:17:45	26	19,3	25	22	150
0:17:46	26	19,3	25	22	150
0:17:47	26	19,3	25	22	150
0:17:48	26	19,3	25	22	150
0:17:49	26	19,3	25	22	150
0:17:50	26	19,3	25	22	150
0:17:51	26	19,3	25	22	150
0:17:52	26	19,3	25	22	150
0:17:53	26	19,3	25	22	150
0:17:54	26	19,3	25	22	150
0:17:55	26	19,3	25	22	150
0:17:56	26	19,3	25	22	150
0:17:57	26	19,3	25	22	150
0:17:58	26	19,3	25	22	150
0:17:59	26	19,3	25	22	150
0:18:00	26	19,3	25	22	150
0:18:01	26	19,3	25	22	150
0:18:02	26	19,3	25	22	150
0:18:03	26	19,5	25	22	150
0:18:04	26	19,7	25	22	150
0:18:05	26	19,7	25	22	150
0:18:06	26	19,7	25	22	150
0:18:07	26	19,7	25	22	150
0:18:08	26	19,7	25	22	150
0:18:09	26	19,7	25	22	150
0:18:10	26	19,7	25	22	150
0:18:11	26	19,7	25	22	150
0:18:12	26	19,7	25	22	150
0:18:13	26	19,7	25	22	150
0:18:14	26	19,7	25	22	150
0:18:15	26	19,7	25	22	150
0:18:16	26	19,7	26	22	150
0:18:17	26	19,7	26	22	150
0:18:18	26	19,7	27	22	150
0:18:19	26	19,7	27	22	150
0:18:20	26	19,7	27	22	150
0:18:21	26	19,6	27	22	150
0:18:22	26	19,6	27	22	150
0:18:23	26	19,6	27	22	150
0:18:24	26	19,8	27	22	150
0:18:25	26	20,0	27	22	150
0:18:26	26	20,1	27	22	150
0:18:27	26	20,1	27	22	150
0:18:28	26	20,1	27	22	150
0:18:29	26	20,1	27	22	150
0:18:30	26	20,1	27	22	150
0:18:31	26	20,1	27	22	150
0:18:32	26	20,1	27	22	150
0:18:33	26	20,1	27	22	150
0:18:34	26	20,1	27	22	150
0:18:35	26	20,1	27	22	150
0:18:36	26	20,1	27	22	150
0:18:37	26	20,1	27	22	150
0:18:38	26	20,1	27	22	150
0:18:39	26	20,1	27	22	150
0:18:40	26	20,0	27	22	150
0:18:41	26	20,0	27	22	150
0:18:42	26	20,0	27	22	150
0:18:43	26	20,0	27	22	150
0:18:44	26	20,0	27	22	150
0:18:45	26	20,0	27	22	150
0:18:46	26	20,2	27	22	150
0:18:47	26	20,4	27	22	150
0:18:48	26	20,5	27	22	150
0:18:49	25	20,5	27	22	150
0:18:50	25	20,5	27	22	150
0:18:51	25	20,5	27	22	150
0:18:52	25	20,5	27	22	150
0:18:53	25	20,5	27	22	150
0:18:54	25	20,5	27	22	150
0:18:55	25	20,5	27	22	150
0:18:56	25	20,5	27	22	150
0:18:57	25	20,5	27	22	150
0:18:58	25	20,4	27	22	150
0:18:59	25	20,4	27	22	150
0:19:00	25	20,4	27	22	150
0:19:01	25	20,4	27	22	150
0:19:02	25	20,4	27	22	150
0:19:03	25	20,4	27	22	150
0:19:04	25	20,4	27	22	150
0:19:05	25	20,4	27	22	150
0:19:06	25	20,4	27	22	150
0:19:07	25	20,4	27	22	150
0:19:08	25	20,4	27	22	150
0:19:09	25	20,5	27	22	150
0:19:10	25	20,6	27	22	150
0:19:11	25	20,8	27	22	150
0:19:12	25	20,9	27	22	150
0:19:13	25	20,9	27	22	150
0:19:14	25	20,9	27	22	150
0:19:15	25	20,9	27	22	150
0:19:16	25	20,9	27	22	150
0:19:17	25	20,9	27	22	150
0:19:18	25	20,9	27	22	150
0:19:19	25	20,9	27	22	150
0:19:20	25	20,9	27	22	150
0:19:21	25	20,9	27	22	150
0:19:22	25	20,8	27	22	150
0:19:23	25	20,8	27	22	150
0:19:24	25	20,8	27	22	150
0:19:25	25	20,8	27	22	150
0:19:26	25	20,8	27	22	150
0:19:27	25	20,8	27	22	150
0:19:28	25	20,8	27	22	150
0:19:29	25	20,8	27	22	150
0:19:30	25	20,8	27	22	150
0:19:31	25	21,0	27	22	150
0:19:32	25	21,2	27	22	150
0:19:33	25	21,2	27	22	150
0:19:34	25	21,3	27	22	150
0:19:35	25	21,3	27	22	150
0:19:36	25	21,3	27	22	150
0:19:37	25	21,3	27	22	150
0:19:38	25	21,3	27	22	150
0:19:39	25	21,2	27	22	150
0:19:40	25	21,2	27	22	150
0:19:41	25	21,2	27	22	150
0:19:42	25	21,2	27	22	150
0:19:43	25	21,2	27	22	150
0:19:44	25	21,2	27	22	150
0:19:45	25	21,2	27	22	150
0:19:46	25	21,2	27	22	150
0:19:47	25	21,2	27	22	150
0:19:48	25	21,2	27	22	150
0:19:49	25	21,2	27	22	150
0:19:50	25	21,2	28	22	150
0:19:51	25	21,2	28	22	150
0:19:52	25	21,2	28	22	150
0:19:53	25	21,3	28	22	150
0:19:54	25	21,4	28	22	150
0:19:55	25	21,5	28	22	150
0:19:56	25	21,5	28	22	150
0:19:57	25	21,5	28	22	150
0:19:58	25	21,5	28	22	150
0:19:59	25	21,5	28	22	150
0:20:00	25	21,5	28	22	150
0:20:01	25	21,5	28	22	150
0:20:02	25	21,5	28	22	150
0:20:03	25	21,5	28	22	150
0:20:04	25	21,5	28	22	150
0:20:05	25	21,5	28	22	150
0:20:06	25	21,6	28	22	150
0:20:07	25	21,7	28	22	150
0:20:08	25	21,7	28	22	150
0:20:09	25	21,7	28	22	150
0:20:10	25	21,7	28	22	150
0:20:11	25	21,7	28	22	150
0:20:12	25	21,7	28	22	150
0:20:13	25	21,6	28	22	150
0:20:14	25	21,6	28	22	150
0:20:15	25	21,6	28	22	150
0:20:16	25	21,6	28	22	150
0:20:17	25	21,6	28	22	150
0:20:18	25	21,8	28	22	150
0:20:19	25	22,0	28	22	150
0:20:20	25	22,0	28	22	150
0:20:21	25	22,1	28	22	150
0:20:22	25	22,1	28	22	150
0:20:23	25	22,1	28	22	150
0:20:24	25	22,1	28	22	150
0:20:25	25	22,0	28	22	150
0:20:26	25	22,0	28	22	150
0:20:27	25	22,0	28	22	150
0:20:28	25	22,0	28	22	150
0:20:29	25	22,0	28	22	150
0:20:30	25	22,0	28	22	150
0:20:31	25	22,0	28	22	150
0:20:32	25	22,0	28	22	150
0:20:33	25	22,0	28	22	150
0:20:34	25	22,0	28	22	150
0:20:35	25	22,0	28	22	150
0:20:36	25	22,0	28	22	150
0:20:37	25	22,0	28	22	150
0:20:38	25	22,0	28	22	150
0:20:39	25	22,1	28	22	150
0:20:40	25	22,3	28	22	150
0:20:41	25	22,3	28	22	150
0:20:42	25	22,3	28	22	150
0:20:43	25	22,3	28	22	150
0:20:44	25	22,3	28	22	150
0:20:45	25	22,3	28	22	150
0:20:46	25	22,3	28	22	150
0:20:47	25	22,3	28	22	150
0:20:48	25	22,3	28	22	150
0:20:49	25	22,3	28	22	150
0:20:50	25	22,3	28	22	150
0:20:51	25	22,3	28	22	150
0:20:52	25	22,3	28	22	150
0:20:53	25	22,4	28	22	150
0:20:54	25	22,5	28	22	150
0:20:55	25	22,5	28	22	150
0:20:56	25	22,5	28	22	150
0:20:57	25	22,5	28	22	150
0:20:58	25	22,5	28	22	150
0:20:59	25	22,5	28	22	150
0:21:00	25	22,4	28	22	150
0:21:01	25	22,4	28	22	150
0:21:02	25	22,6	28	22	150
0:21:03	25	22,7	28	22	150
0:21:04	25	22,7	28	22	150
0:21:05	25	22,7	28	22	150
0:21:06	25	22,7	28	22	150
0:21:07	25	22,7	28	22	150
0:21:08	25	22,7	28	22	150
0:21:09	25	22,7	28	22	150
0:21:10	25	22,7	28	22	150
0:21:11	25	22,7	28	22	150
0:21:12	25	22,7	28	22	150
0:21:13	25	22,7	28	22	150
0:21:14	25	22,7	28	22	150
0:21:15	25	22,7	28	22	150
0:21:16	25	22,7	28	22	150
0:21:17	25	22,8	28	22	150
0:21:18	25	22,9	28	22	150
0:21:19	25	22,9	28	22	150
0:21:20	25	22,9	28	22	150
0:21:21	25	22,9	28	22	150
0:21:22	25	22,8	28	22	150
0:21:23	25	22,9	28	22	150
0:21:24	25	23,1	28	22	150
0:21:25	25	23,1	28	22	150
0:21:26	25	23,1	28	22	150
0:21:27	25	23,2	28	22	150
0:21:28	25	23,2	28	22	150
0:21:29	25	23,1	28	22	150
0:21:30	25	23,1	28	22	150
0:21:31	25	23,1	28	22	150
0:21:32	25	23,1	28	22	150
0:21:33	25	23,1	28	22	150
0:21:34	25	23,1	28	22	150
0:21:35	25	23,1	28	22	150
0:21:36	25	23,1	28	22	150
0:21:37	25	23,1	28	22	150
0:21:38	25	23,1	28	22	150
0:21:39	25	23,2	28	22	150
0:21:40	25	23,2	28	21	150
0:21:41	25	23,2	28	22	150
0:21:42	25	23,3	28	22	150
0:21:43	25	23,3	28	22	150
0:21:44	25	23,2	28	22	150
0:21:45	25	23,2	28	22	150
0:21:46	25	23,3	28	22	150
0:21:47	25	23,3	28	22	150
0:21:48	25	23,4	28	22	150
0:21:49	25	23,4	28	22	150
0:21:50	25	23,4	28	22	150
0:21:51	25	23,4	28	22	150
0:21:52	25	23,4	28	22	150
0:21:53	25	23,5	28	22	150
0:21:54	25	23,6	28	22	150
0:21:55	25	23,7	28	22	150
0:21:56	25	23,7	28	22	150
0:21:57	25	23,7	28	22	150
0:21:58	25	23,7	28	22	150
0:21:59	25	23,7	28	22	150
0:22:00	25	23,7	28	21	150
0:22:01	25	23,7	28	22	150
0:22:02	25	23,7	28	22	150
0:22:03	25	23,7	28	22	150
0:22:04	25	23,6	28	21	150
0:22:05	25	23,6	28	22	150
0:22:06	25	23,6	28	21	150
0:22:07	25	23,6	28	21	150
0:22:08	25	23,6	28	22	150
0:22:09	25	23,6	28	22	150
0:22:10	25	23,6	28	22	150
0:22:11	25	23,6	28	21	150
0:22:12	25	23,9	28	22	150
0:22:13	25	24,0	28	22	150
0:22:14	25	24,1	28	22	150
0:22:15	25	24,1	28	21	150
0:22:16	25	24,1	28	22	150
0:22:17	25	24,1	28	21	150
0:22:18	25	24,1	28	22	150
0:22:19	25	24,1	28	22	150
0:22:20	25	24,1	28	22	150
0:22:21	25	24,1	28	21	150
0:22:22	25	24,1	28	22	150
0:22:23	25	24,1	28	22	150
0:22:24	25	24,1	28	22	150
0:22:25	25	24,0	28	22	150
0:22:26	25	24,0	29	22	150
0:22:27	25	24,0	29	21	150
0:22:28	25	24,0	29	22	150
0:22:29	25	24,0	29	22	150
0:22:30	25	24,0	29	21	150
0:22:31	24	24,0	29	21	150
0:22:32	24	24,0	29	21	150
0:22:33	24	24,0	29	21	150
0:22:34	24	24,0	29	21	150
0:22:35	24	24,0	29	21	150
0:22:36	24	24,3	29	21	150
0:22:37	24	24,4	29	21	150
0:22:38	24	24,4	29	22	150
0:22:39	24	24,5	29	21	150
0:22:40	24	24,5	29	21	150
0:22:41	24	24,4	29	22	150
0:22:42	24	24,4	29	21	150
0:22:43	24	24,4	29	22	150
0:22:44	24	24,4	29	21	150
0:22:45	24	24,4	29	22	150
0:22:46	24	24,4	29	21	150
0:22:47	24	24,4	29	22	150
0:22:48	24	24,4	29	21	150
0:22:49	24	24,4	29	21	150
0:22:50	24	24,4	29	22	150
0:22:51	24	24,4	29	21	150
0:22:52	24	24,4	29	21	150
0:22:53	24	24,4	29	21	150
0:22:54	24	24,4	29	21	150
0:22:55	24	24,4	29	21	150
0:22:56	24	24,5	29	22	150
0:22:57	24	24,6	29	21	150
0:22:58	24	24,7	29	21	150
0:22:59	24	24,7	29	21	150
0:23:00	24	24,7	29	21	150
0:23:01	24	24,7	29	21	150
0:23:02	24	24,7	29	21	150
0:23:03	24	24,7	29	22	150
0:23:04	24	24,7	29	21	150
0:23:05	24	24,7	29	21	150
0:23:06	24	24,6	29	21	150
0:23:07	24	24,7	29	21	150
0:23:08	24	24,8	29	21	150
0:23:09	24	24,9	29	22	150
0:23:10	24	24,9	29	21	150
0:23:11	24	24,9	29	21	150
0:23:12	24	24,9	29	21	150
0:23:13	24	24,9	29	21	150
0:23:14	24	24,9	29	21	150
0:23:15	24	24,9	29	21	150
0:23:16	24	24,9	29	21	150
0:23:17	24	24,9	29	21	150
0:23:18	24	24,8	29	21	150
0:23:19	24	24,9	29	21	150
0:23:20	24	25,0	29	21	150
0:23:21	24	25,0	29	21	150
0:23:22	24	25,0	29	22	150
0:23:23	24	25,0	29	21	150
0:23:24	24	25,0	29	21	150
0:23:25	24	25,0	29	21	150
0:23:26	24	25,2	29	21	150
0:23:27	24	25,3	29	21	150
0:23:28	24	25,3	29	21	150
0:23:29	24	25,3	29	21	150
0:23:30	24	25,3	29	21	150
0:23:31	24	25,3	29	21	150
0:23:32	24	25,3	29	21	150
0:23:33	24	25,3	29	21	150
0:23:34	24	25,3	29	21	150
0:23:35	24	25,3	29	21	150
0:23:36	24	25,3	29	21	150
0:23:37	24	25,3	29	21	150
0:23:38	24	25,3	29	21	150
0:23:39	24	25,3	29	21	150
0:23:40	24	25,2	29	21	150
0:23:41	24	25,2	29	21	150
0:23:42	24	25,2	29	21	150
0:23:43	24	25,2	29	21	150
0:23:44	24	25,4	29	21	150
0:23:45	24	25,6	29	21	150
0:23:46	24	25,7	29	21	150
0:23:47	24	25,7	29	21	150
0:23:48	24	25,7	29	21	150
0:23:49	24	25,7	29	21	150
0:23:50	24	25,7	29	21	150
0:23:51	24	25,7	29	21	150
0:23:52	24	25,7	29	21	150
0:23:53	24	25,7	29	21	150
0:23:54	24	25,7	29	21	150
0:23:55	24	25,7	29	21	150
0:23:56	24	25,7	29	21	150
0:23:57	24	25,7	29	21	150
0:23:58	24	25,7	29	21	150
0:23:59	24	25,7	29	21	150
0:24:00	24	25,6	29	21	150
0:24:01	24	25,6	29	21	150
0:24:02	24	25,6	29	21	150
0:24:03	24	25,6	29	21	150
0:24:04	24	25,7	29	21	150
0:24:05	24	25,7	30	21	150
0:24:06	24	25,7	31	21	150
0:24:07	24	25,8	31	21	150
0:24:08	24	25,9	31	21	150
0:24:09	24	25,9	31	21	150
0:24:10	24	25,9	32	21	150
0:24:11	24	25,9	32	21	150
0:24:12	24	25,9	32	21	150
0:24:13	24	25,9	32	21	150
0:24:14	24	25,9	32	21	150
0:24:15	24	25,9	32	21	150
0:24:16	24	25,9	32	21	150
0:24:17	24	26,0	32	21	150
0:24:18	24	26,1	32	21	150
0:24:19	24	26,1	32	21	150
0:24:20	24	26,1	32	21	150
0:24:21	24	26,1	32	21	150
0:24:22	24	26,1	32	21	150
0:24:23	24	26,1	32	21	150
0:24:24	24	26,1	32	21	150
0:24:25	24	26,1	32	21	150
0:24:26	24	26,1	32	21	150
0:24:27	24	26,1	32	21	150
0:24:28	24	26,1	32	21	150
0:24:29	24	26,1	32	21	150
0:24:30	24	26,1	32	21	150
0:24:31	24	26,1	32	21	150
0:24:32	24	26,2	32	21	150
0:24:33	24	26,4	32	21	150
0:24:34	24	26,5	32	21	150
0:24:35	24	26,5	32	21	150
0:24:36	24	26,5	32	21	150
0:24:37	24	26,5	32	21	150
0:24:38	24	26,5	32	21	150
0:24:39	24	26,5	32	21	150
0:24:40	24	26,5	32	21	150
0:24:41	24	26,5	32	21	150
0:24:42	24	26,5	32	21	150
0:24:43	24	26,5	32	21	150
0:24:44	24	26,5	32	21	150
0:24:45	24	26,5	32	21	150
0:24:46	24	26,5	32	21	150
0:24:47	24	26,5	32	21	150
0:24:48	24	26,5	32	21	150
0:24:49	24	26,5	32	21	150
0:24:50	24	26,5	32	21	150
0:24:51	24	26,5	32	21	150
0:24:52	24	26,5	32	21	150
0:24:53	24	26,5	32	21	150
0:24:54	24	26,5	32	21	150
0:24:55	24	26,6	32	21	150
0:24:56	24	26,6	32	21	150
0:24:57	24	26,6	32	21	150
0:24:58	24	26,6	32	21	150
0:24:59	24	26,8	32	21	150
0:25:00	24	27,0	32	21	150
0:25:01	24	27,0	32	21	150
0:25:02	24	27,0	32	21	150
0:25:03	24	27,0	32	21	150
0:25:04	24	27,0	32	21	150
0:25:05	24	27,0	32	21	150
0:25:06	24	27,0	32	21	150
0:25:07	24	27,0	32	21	150
0:25:08	24	27,0	32	21	150
