Repository: ProgWizer/parser

File: project-root/data/Data Acquisition/Data Acquisition/2017 year (147)/17-00057.txt (part 1 of 7)
--Test Summary--
Full Path and File Name	
Instrument Name	7322
Instrument Type	Model 7322 Consistometer - Variable Speed
Instrument Serial Number	
Test Start Date	09.03.2017
Test Start Time	11:31:37
Test Stop Date	09.03.2017
Test Stop Time	14:15:26
Test Length	2:43:49
Final Sample Time Offset	2:43:49
Controller Schedule Name	
Sampling Period	1 second
Comments	MPa 32 (30)
Information	WellID	
Information	Customer	
Information	EngName	
Information	CementClass	G
Information	CementMfr	
Information	Additives	100G: 3%CaCl2+0.5%TA-1+0.8%FLOSS-500+0.2%GMEA
Information	Density	1890
Information	BHCT	
Information	BHST	
Information	FluidLoss	
Information	JobType	
Calculated Value	Time_30Bc	2:09:20
Calculated Value	Time_70Bc	2:43:49
Initial Temperature (°C)	33 °C
Final Temperature (°C)	17 °C
Initial Pressure (MPa)	0,4 MPa
Final Pressure (MPa)	32,2 MPa
Initial Consistency (Bc)	13 Bc
Final Consistency (Bc)	70 Bc
Initial Wall Temperature (°C)	22 °C
Final Wall Temperature (°C)	15 °C
Initial Motor Speed (RPM)	150 RPM
Final Motor Speed (RPM)	150 RPM
--Data--
Time (HH:MM:SS)	Temperature (°C)	Pressure (MPa)	Consistency (Bc)	Wall Temperature (°C)	Motor Speed (RPM)
0:00:00	33	0,4	13	22	150
0:00:01	33	0,4	13	22	150
0:00:02	33	0,4	13	22	150
0:00:03	33	0,4	13	22	150
0:00:04	33	0,4	13	22	150
0:00:05	33	0,4	13	22	150
0:00:06	33	0,4	13	22	150
0:00:07	33	0,4	13	22	150
0:00:08	33	0,4	13	22	150
0:00:09	33	0,4	13	22	150
0:00:10	33	0,4	13	22	150
0:00:11	33	0,4	13	22	150
0:00:12	33	0,4	13	22	150
0:00:13	33	0,4	13	22	150
0:00:14	33	0,4	13	22	150
0:00:15	33	0,4	13	22	150
0:00:16	33	0,4	13	22	150
0:00:17	33	0,4	13	22	150
0:00:18	33	0,4	13	22	150
0:00:19	33	0,5	13	22	150
0:00:20	33	0,5	13	22	150
0:00:21	33	0,5	13	22	150
0:00:22	33	0,5	13	22	150
0:00:23	32	0,5	13	22	150
0:00:24	32	0,5	13	22	150
0:00:25	32	0,5	13	22	150
0:00:26	32	0,5	13	22	150
0:00:27	32	0,5	13	22	150
0:00:28	32	0,5	13	22	150
0:00:29	32	0,5	13	22	150
0:00:30	32	0,5	13	22	150
0:00:31	32	0,5	13	22	150
0:00:32	32	0,5	13	22	150
0:00:33	32	0,6	13	22	150
0:00:34	32	0,6	13	22	150
0:00:35	32	0,6	13	22	150
0:00:36	32	0,6	13	22	150
0:00:37	32	0,6	13	22	150
0:00:38	32	0,6	13	22	150
0:00:39	32	0,6	13	22	150
0:00:40	32	0,6	13	22	150
0:00:41	32	0,6	13	22	150
0:00:42	32	0,6	13	22	150
0:00:43	32	0,7	13	22	150
0:00:44	32	0,7	13	22	150
0:00:45	32	0,7	13	22	150
0:00:46	32	0,7	13	22	150
0:00:47	32	0,7	13	22	150
0:00:48	32	0,7	13	22	150
0:00:49	32	0,7	13	22	150
0:00:50	32	0,8	13	22	150
0:00:51	32	0,8	13	22	150
0:00:52	32	0,8	13	22	150
0:00:53	32	0,8	13	22	150
0:00:54	32	0,8	13	22	150
0:00:55	32	0,9	13	22	150
0:00:56	32	0,9	13	22	150
0:00:57	32	0,9	13	22	150
0:00:58	32	0,9	13	22	150
0:00:59	32	1,0	13	22	150
0:01:00	32	1,0	13	22	150
0:01:01	32	1,0	13	22	150
0:01:02	32	1,0	13	22	150
0:01:03	32	1,0	13	22	150
0:01:04	32	1,1	13	22	150
0:01:05	32	1,1	13	22	150
0:01:06	32	1,1	13	22	150
0:01:07	32	1,2	13	22	150
0:01:08	32	1,2	13	22	150
0:01:09	32	1,2	13	22	150
0:01:10	32	1,2	13	22	150
0:01:11	32	1,2	13	22	150
0:01:12	32	1,3	13	22	150
0:01:13	32	1,3	13	22	150
0:01:14	32	1,3	13	22	150
0:01:15	32	1,4	13	22	150
0:01:16	32	1,4	13	22	150
0:01:17	32	1,4	13	22	150
0:01:18	32	1,4	13	22	150
0:01:19	32	1,5	13	22	150
0:01:20	32	1,5	13	22	150
0:01:21	32	1,5	13	22	150
0:01:22	32	1,5	13	22	150
0:01:23	32	1,6	13	22	150
0:01:24	32	1,6	13	22	150
0:01:25	32	1,6	13	22	150
0:01:26	32	1,7	13	22	150
0:01:27	32	1,7	13	22	150
0:01:28	32	1,7	13	22	150
0:01:29	32	1,7	13	22	150
0:01:30	32	1,8	13	22	150
0:01:31	32	1,8	13	22	150
0:01:32	32	1,8	13	22	150
0:01:33	32	1,8	13	22	150
0:01:34	32	1,8	13	22	150
0:01:35	32	1,9	13	22	150
0:01:36	32	1,9	13	22	150
0:01:37	32	1,9	13	22	150
0:01:38	32	1,9	13	22	150
0:01:39	32	2,0	13	22	150
0:01:40	32	2,0	13	22	150
0:01:41	32	2,0	13	22	150
0:01:42	32	2,0	13	22	150
0:01:43	31	2,0	13	22	150
0:01:44	31	2,1	13	22	150
0:01:45	31	2,1	13	22	150
0:01:46	31	2,1	13	22	150
0:01:47	31	2,1	13	22	150
0:01:48	31	2,2	13	22	150
0:01:49	31	2,2	13	22	150
0:01:50	31	2,2	13	22	150
0:01:51	31	2,2	13	22	150
0:01:52	31	2,2	13	22	150
0:01:53	31	2,3	13	22	150
0:01:54	31	2,3	13	22	150
0:01:55	31	2,3	13	22	150
0:01:56	31	2,3	13	22	150
0:01:57	31	2,4	13	22	150
0:01:58	31	2,4	13	22	150
0:01:59	31	2,4	13	22	150
0:02:00	31	2,4	13	22	150
0:02:01	31	2,5	13	22	150
0:02:02	31	2,5	13	22	150
0:02:03	31	2,5	13	22	150
0:02:04	31	2,5	13	22	150
0:02:05	31	2,5	13	22	150
0:02:06	31	2,5	13	22	150
0:02:07	31	2,5	13	22	150
0:02:08	31	2,5	13	22	150
0:02:09	31	2,6	13	22	150
0:02:10	31	2,6	13	22	150
0:02:11	31	2,6	13	22	150
0:02:12	31	2,7	13	22	150
0:02:13	31	2,7	13	22	150
0:02:14	31	2,7	13	22	150
0:02:15	31	2,7	13	22	150
0:02:16	31	2,7	13	22	150
0:02:17	31	2,7	13	22	150
0:02:18	31	2,7	13	22	150
0:02:19	31	2,8	13	22	150
0:02:20	31	2,8	13	22	150
0:02:21	31	2,8	13	22	150
0:02:22	31	2,9	13	22	150
0:02:23	31	2,9	13	22	150
0:02:24	31	2,9	13	22	150
0:02:25	31	2,9	13	22	150
0:02:26	31	2,9	13	22	150
0:02:27	31	2,9	13	22	150
0:02:28	31	2,9	13	22	150
0:02:29	31	2,9	13	22	150
0:02:30	31	2,9	13	22	150
0:02:31	31	3,0	13	22	150
0:02:32	31	3,0	13	22	150
0:02:33	31	3,1	13	22	150
0:02:34	31	3,1	13	22	150
0:02:35	31	3,2	13	22	150
0:02:36	31	3,2	13	22	150
0:02:37	31	3,2	13	22	150
0:02:38	31	3,2	13	22	150
0:02:39	31	3,1	13	22	150
0:02:40	31	3,1	13	22	150
0:02:41	31	3,1	13	22	150
0:02:42	31	3,1	13	22	150
0:02:43	31	3,2	13	22	150
0:02:44	31	3,2	13	22	150
0:02:45	31	3,2	13	22	150
0:02:46	31	3,3	13	22	150
0:02:47	31	3,3	13	22	150
0:02:48	31	3,3	13	22	150
0:02:49	31	3,3	13	22	150
0:02:50	31	3,3	13	22	150
0:02:51	31	3,3	13	22	150
0:02:52	31	3,4	13	22	150
0:02:53	31	3,4	14	22	150
0:02:54	31	3,4	13	22	150
0:02:55	31	3,4	13	22	150
0:02:56	31	3,4	13	22	150
0:02:57	31	3,4	13	22	150
0:02:58	31	3,4	13	22	150
0:02:59	31	3,5	13	22	150
0:03:00	31	3,5	13	22	150
0:03:01	31	3,5	13	22	150
0:03:02	31	3,5	13	22	150
0:03:03	31	3,5	13	22	150
0:03:04	30	3,5	13	22	150
0:03:05	30	3,5	13	22	150
0:03:06	30	3,6	13	22	150
0:03:07	30	3,7	13	22	150
0:03:08	30	3,7	13	22	150
0:03:09	30	3,7	13	22	150
0:03:10	30	3,7	14	22	150
0:03:11	30	3,7	14	22	150
0:03:12	30	3,7	13	22	150
0:03:13	30	3,7	13	22	150
0:03:14	30	3,7	13	22	150
0:03:15	30	3,8	14	22	150
0:03:16	30	3,8	14	22	150
0:03:17	30	3,8	14	22	150
0:03:18	30	3,8	14	22	150
0:03:19	30	3,8	14	22	150
0:03:20	30	3,8	14	22	150
0:03:21	30	3,8	14	22	150
0:03:22	30	3,8	14	22	150
0:03:23	30	3,9	14	22	150
0:03:24	30	4,0	14	22	150
0:03:25	30	4,0	14	22	150
0:03:26	30	4,0	14	22	150
0:03:27	30	4,0	14	22	150
0:03:28	30	4,0	14	22	150
0:03:29	30	4,0	14	22	150
0:03:30	30	4,0	14	22	150
0:03:31	30	4,0	14	22	150
0:03:32	30	4,1	14	22	150
0:03:33	30	4,1	14	22	150
0:03:34	30	4,1	14	22	150
0:03:35	30	4,2	14	22	150
0:03:36	30	4,2	14	22	150
0:03:37	30	4,2	14	22	150
0:03:38	30	4,2	14	22	150
0:03:39	30	4,2	14	22	150
0:03:40	30	4,3	14	22	150
0:03:41	30	4,3	14	22	150
0:03:42	30	4,4	14	22	150
0:03:43	30	4,3	14	22	150
0:03:44	30	4,3	14	22	150
0:03:45	30	4,3	14	22	150
0:03:46	30	4,3	14	22	150
0:03:47	30	4,3	14	22	150
0:03:48	30	4,3	14	22	150
0:03:49	30	4,3	14	22	150
0:03:50	30	4,3	14	22	150
0:03:51	30	4,3	14	22	150
0:03:52	30	4,5	14	22	150
0:03:53	30	4,5	14	22	150
0:03:54	30	4,5	14	22	150
0:03:55	30	4,5	14	22	150
0:03:56	30	4,5	14	22	150
0:03:57	30	4,5	14	22	150
0:03:58	30	4,5	14	22	150
0:03:59	30	4,5	14	22	150
0:04:00	30	4,5	14	22	150
0:04:01	30	4,5	14	22	150
0:04:02	30	4,7	14	22	150
0:04:03	30	4,7	14	22	150
0:04:04	30	4,7	14	22	150
0:04:05	30	4,7	14	22	150
0:04:06	30	4,7	14	22	150
0:04:07	30	4,7	14	22	150
0:04:08	30	4,7	14	22	150
0:04:09	30	4,7	14	22	150
0:04:10	30	4,7	14	22	150
0:04:11	30	4,8	14	22	150
0:04:12	30	4,8	14	22	150
0:04:13	30	4,8	14	22	150
0:04:14	30	4,8	14	22	150
0:04:15	30	4,9	14	22	150
0:04:16	30	4,9	14	22	150
0:04:17	30	4,9	14	22	150
0:04:18	30	4,9	14	22	150
0:04:19	30	4,9	14	22	150
0:04:20	30	4,9	14	22	150
0:04:21	30	5,0	14	22	150
0:04:22	30	5,1	14	22	150
0:04:23	30	5,1	14	22	150
0:04:24	30	5,1	14	22	150
0:04:25	30	5,1	14	22	150
0:04:26	30	5,1	14	22	150
0:04:27	30	5,1	14	22	150
0:04:28	30	5,1	14	22	150
0:04:29	29	5,1	14	22	150
0:04:30	29	5,1	14	22	150
0:04:31	29	5,1	14	22	150
0:04:32	29	5,1	14	22	150
0:04:33	29	5,1	14	21	150
0:04:34	29	5,1	14	22	150
0:04:35	29	5,1	14	22	150
0:04:36	29	5,3	14	22	150
0:04:37	29	5,3	14	22	150
0:04:38	29	5,3	14	22	150
0:04:39	29	5,3	14	22	150
0:04:40	29	5,3	14	22	150
0:04:41	29	5,3	14	22	150
0:04:42	29	5,3	14	22	150
0:04:43	29	5,3	14	22	150
0:04:44	29	5,3	14	22	150
0:04:45	29	5,3	14	22	150
0:04:46	29	5,3	14	21	150
0:04:47	29	5,3	14	22	150
0:04:48	29	5,5	14	22	150
0:04:49	29	5,5	14	22	150
0:04:50	29	5,6	14	22	150
0:04:51	29	5,6	14	22	150
0:04:52	29	5,5	14	22	150
0:04:53	29	5,5	14	22	150
0:04:54	29	5,5	14	22	150
0:04:55	29	5,5	14	22	150
0:04:56	29	5,5	14	22	150
0:04:57	29	5,5	14	22	150
0:04:58	29	5,5	14	22	150
0:04:59	29	5,5	14	22	150
0:05:00	29	5,6	14	21	150
0:05:01	29	5,7	14	22	150
0:05:02	29	5,8	14	21	150
0:05:03	29	5,8	14	22	150
0:05:04	29	5,8	14	22	150
0:05:05	29	5,8	14	22	150
0:05:06	29	5,8	14	22	150
0:05:07	29	5,8	14	21	150
0:05:08	29	5,8	14	21	150
0:05:09	29	5,7	14	21	150
0:05:10	29	5,7	14	22	150
0:05:11	29	5,8	14	22	150
0:05:12	29	5,8	14	22	150
0:05:13	29	5,8	14	22	150
0:05:14	29	5,9	14	21	150
0:05:15	29	6,0	14	21	150
0:05:16	29	6,0	14	22	150
0:05:17	29	6,0	14	21	150
0:05:18	29	6,0	14	21	150
0:05:19	29	6,0	14	21	150
0:05:20	29	6,0	14	21	150
0:05:21	29	6,0	14	22	150
0:05:22	29	6,0	14	21	150
0:05:23	29	6,0	14	22	150
0:05:24	29	6,0	14	21	150
0:05:25	29	6,1	14	21	150
0:05:26	29	6,1	14	21	150
0:05:27	29	6,1	14	22	150
0:05:28	29	6,2	14	21	150
0:05:29	29	6,1	14	21	150
0:05:30	29	6,1	14	21	150
0:05:31	29	6,1	14	21	150
0:05:32	29	6,2	14	21	150
0:05:33	29	6,3	14	21	150
0:05:34	29	6,3	14	21	150
0:05:35	29	6,3	14	21	150
0:05:36	29	6,3	14	22	150
0:05:37	29	6,3	14	21	150
0:05:38	29	6,2	14	21	150
0:05:39	29	6,4	14	21	150
0:05:40	29	6,5	14	21	150
0:05:41	29	6,5	14	21	150
0:05:42	29	6,5	14	21	150
0:05:43	29	6,5	14	21	150
0:05:44	29	6,5	14	21	150
0:05:45	29	6,5	14	21	150
0:05:46	29	6,5	14	21	150
0:05:47	29	6,5	14	21	150
0:05:48	29	6,5	14	21	150
0:05:49	29	6,5	14	21	150
0:05:50	29	6,5	14	21	150
0:05:51	29	6,5	14	22	150
0:05:52	29	6,5	14	21	150
0:05:53	29	6,5	14	22	150
0:05:54	29	6,5	14	22	150
0:05:55	29	6,7	14	21	150
0:05:56	29	6,8	14	21	150
0:05:57	29	6,8	14	22	150
0:05:58	29	6,8	14	22	150
0:05:59	28	6,8	14	21	150
0:06:00	28	6,8	14	22	150
0:06:01	28	6,8	14	21	150
0:06:02	28	6,8	14	22	150
0:06:03	28	6,8	14	21	150
0:06:04	28	6,8	14	21	150
0:06:05	28	6,8	14	21	150
0:06:06	28	6,8	14	21	150
0:06:07	28	6,8	14	21	150
0:06:08	28	6,8	14	21	150
0:06:09	28	6,8	14	21	150
0:06:10	28	6,8	14	21	150
0:06:11	28	6,8	14	21	150
0:06:12	28	6,8	14	21	150
0:06:13	28	7,0	14	21	150
0:06:14	28	7,1	14	21	150
0:06:15	28	7,1	14	21	150
0:06:16	28	7,1	14	21	150
0:06:17	28	7,1	14	21	150
0:06:18	28	7,1	14	21	150
0:06:19	28	7,1	14	21	150
0:06:20	28	7,1	14	21	150
0:06:21	28	7,1	14	21	150
0:06:22	28	7,1	14	21	150
0:06:23	28	7,1	14	21	150
0:06:24	28	7,1	14	21	150
0:06:25	28	7,1	14	21	150
0:06:26	28	7,1	14	21	150
0:06:27	28	7,1	14	21	150
0:06:28	28	7,1	14	21	150
0:06:29	28	7,2	14	21	150
0:06:30	28	7,3	14	21	150
0:06:31	28	7,3	14	21	150
0:06:32	28	7,3	14	21	150
0:06:33	28	7,3	14	21	150
0:06:34	28	7,3	14	21	150
0:06:35	28	7,3	14	21	150
0:06:36	28	7,3	14	21	150
0:06:37	28	7,3	14	21	150
0:06:38	28	7,4	14	21	150
0:06:39	28	7,5	14	21	150
0:06:40	28	7,5	14	21	150
0:06:41	28	7,5	14	21	150
0:06:42	28	7,5	14	21	150
0:06:43	28	7,5	14	21	150
0:06:44	28	7,5	14	21	150
0:06:45	28	7,5	14	21	150
0:06:46	28	7,5	14	21	150
0:06:47	28	7,5	14	21	150
0:06:48	28	7,5	14	21	150
0:06:49	28	7,5	14	21	150
0:06:50	28	7,6	14	21	150
0:06:51	28	7,6	14	21	150
0:06:52	28	7,6	14	21	150
0:06:53	28	7,6	14	21	150
0:06:54	28	7,7	14	21	150
0:06:55	28	7,7	14	21	150
0:06:56	28	7,8	14	21	150
0:06:57	28	7,8	14	21	150
0:06:58	28	7,8	14	21	150
0:06:59	28	7,8	14	21	150
0:07:00	28	7,8	14	21	150
0:07:01	28	7,8	14	21	150
0:07:02	28	7,8	14	21	150
0:07:03	28	7,8	14	21	150
0:07:04	28	7,7	14	21	150
0:07:05	28	7,8	14	21	150
0:07:06	28	7,9	14	21	150
0:07:07	28	7,9	14	21	150
0:07:08	28	7,9	14	21	150
0:07:09	28	7,9	14	21	150
0:07:10	28	7,9	14	21	150
0:07:11	28	7,9	14	21	150
0:07:12	28	8,0	14	21	150
0:07:13	28	8,1	14	21	150
0:07:14	28	8,1	14	21	150
0:07:15	28	8,1	14	21	150
0:07:16	28	8,1	14	21	150
0:07:17	28	8,1	14	21	150
0:07:18	28	8,1	14	21	150
0:07:19	28	8,1	14	21	150
0:07:20	28	8,1	14	21	150
0:07:21	28	8,0	14	21	150
0:07:22	28	8,2	14	21	150
0:07:23	28	8,3	14	21	150
0:07:24	28	8,4	14	21	150
0:07:25	28	8,4	14	21	150
0:07:26	28	8,4	14	21	150
0:07:27	28	8,4	14	21	150
0:07:28	28	8,4	14	21	150
0:07:29	28	8,4	14	21	150
0:07:30	28	8,4	14	21	150
0:07:31	28	8,4	14	21	150
0:07:32	28	8,4	14	21	150
0:07:33	28	8,4	14	21	150
0:07:34	28	8,4	14	21	150
0:07:35	28	8,3	14	21	150
0:07:36	27	8,3	14	21	150
0:07:37	28	8,3	14	21	150
0:07:38	27	8,3	14	21	150
0:07:39	27	8,3	14	21	150
0:07:40	27	8,3	14	21	150
0:07:41	27	8,4	14	21	150
0:07:42	27	8,5	14	21	150
0:07:43	27	8,6	14	21	150
0:07:44	27	8,6	14	21	150
0:07:45	27	8,6	14	21	150
0:07:46	27	8,6	14	21	150
0:07:47	27	8,6	14	21	150
0:07:48	27	8,6	14	21	150
0:07:49	27	8,6	14	21	150
0:07:50	27	8,6	14	21	150
0:07:51	27	8,8	14	21	150
0:07:52	27	8,9	14	21	150
0:07:53	27	8,9	14	21	150
0:07:54	27	8,9	14	21	150
0:07:55	27	8,9	14	21	150
0:07:56	27	8,9	14	21	150
0:07:57	27	8,9	14	21	150
0:07:58	27	8,9	14	21	150
0:07:59	27	8,9	14	21	150
0:08:00	27	8,9	14	21	150
0:08:01	27	8,9	14	21	150
0:08:02	27	8,9	14	21	150
0:08:03	27	8,9	14	21	150
0:08:04	27	8,9	14	21	150
0:08:05	27	8,9	14	21	150
0:08:06	27	8,9	14	21	150
0:08:07	27	8,8	14	21	150
0:08:08	27	8,9	14	21	150
0:08:09	27	8,9	14	21	150
0:08:10	27	8,9	14	21	150
0:08:11	27	9,1	14	21	150
0:08:12	27	9,2	14	21	150
0:08:13	27	9,2	14	21	150
0:08:14	27	9,2	14	21	150
0:08:15	27	9,2	14	21	150
0:08:16	27	9,2	14	21	150
0:08:17	27	9,2	14	21	150
0:08:18	27	9,2	14	21	150
0:08:19	27	9,2	14	21	150
0:08:20	27	9,2	14	21	150
0:08:21	27	9,2	14	21	150
0:08:22	27	9,2	14	21	150
0:08:23	27	9,2	14	21	150
0:08:24	27	9,2	14	21	150
0:08:25	27	9,2	14	21	150
0:08:26	27	9,2	14	21	150
0:08:27	27	9,2	14	21	150
0:08:28	27	9,3	14	21	150
0:08:29	27	9,5	14	21	150
0:08:30	27	9,5	14	21	150
0:08:31	27	9,5	14	21	150
0:08:32	27	9,5	14	21	150
0:08:33	27	9,5	14	21	150
0:08:34	27	9,5	14	21	150
0:08:35	27	9,5	14	21	150
0:08:36	27	9,5	14	21	150
0:08:37	27	9,5	14	21	150
0:08:38	27	9,5	14	21	150
0:08:39	27	9,5	14	21	150
0:08:40	27	9,5	14	21	150
0:08:41	27	9,5	14	21	150
0:08:42	27	9,5	14	21	150
0:08:43	27	9,5	14	21	150
0:08:44	27	9,5	14	21	150
0:08:45	27	9,5	14	21	150
0:08:46	27	9,5	14	21	150
0:08:47	27	9,7	14	21	150
0:08:48	27	9,8	14	21	150
0:08:49	27	9,9	14	21	150
0:08:50	27	9,9	14	21	150
0:08:51	27	9,9	14	21	150
0:08:52	27	9,9	14	21	150
0:08:53	27	9,9	14	21	150
0:08:54	27	9,9	14	21	150
0:08:55	27	9,8	14	21	150
0:08:56	27	9,8	14	21	150
0:08:57	27	9,8	14	21	150
0:08:58	27	9,8	14	21	150
0:08:59	27	9,8	14	21	150
0:09:00	27	9,8	14	21	150
0:09:01	27	9,8	14	21	150
0:09:02	27	9,8	14	21	150
0:09:03	27	9,9	14	21	150
0:09:04	27	9,9	14	21	150
0:09:05	27	9,9	14	21	150
0:09:06	27	9,9	14	21	150
0:09:07	27	9,9	14	21	150
0:09:08	27	10,1	14	21	150
0:09:09	27	10,2	14	21	150
0:09:10	27	10,2	14	21	150
0:09:11	27	10,2	14	21	150
0:09:12	27	10,2	14	21	150
0:09:13	27	10,2	14	21	150
0:09:14	27	10,2	14	21	150
0:09:15	27	10,2	14	21	150
0:09:16	27	10,2	14	21	150
0:09:17	27	10,2	14	21	150
0:09:18	27	10,2	14	21	150
0:09:19	27	10,1	14	21	150
0:09:20	27	10,1	14	21	150
0:09:21	27	10,1	14	21	150
0:09:22	27	10,3	14	21	150
0:09:23	27	10,4	14	21	150
0:09:24	27	10,4	14	21	150
0:09:25	27	10,4	14	21	150
0:09:26	27	10,4	14	21	150
0:09:27	27	10,4	14	21	150
0:09:28	27	10,4	14	21	150
0:09:29	27	10,4	14	21	150
0:09:30	26	10,4	14	21	150
0:09:31	26	10,4	14	21	150
0:09:32	26	10,4	14	21	150
0:09:33	26	10,4	14	21	150
0:09:34	26	10,4	14	21	150
0:09:35	26	10,4	14	21	150
0:09:36	26	10,5	14	21	150
0:09:37	26	10,5	14	21	150
0:09:38	26	10,5	14	21	150
0:09:39	26	10,5	14	21	150
0:09:40	26	10,7	14	21	150
0:09:41	26	10,8	14	21	150
0:09:42	26	10,9	14	21	150
0:09:43	26	10,9	14	21	150
0:09:44	26	10,9	14	21	150
0:09:45	26	10,9	14	21	150
0:09:46	26	10,9	14	21	150
0:09:47	26	10,9	14	21	150
0:09:48	26	10,9	14	21	150
0:09:49	26	10,9	14	21	150
0:09:50	26	10,9	14	21	150
0:09:51	26	10,9	14	21	150
0:09:52	26	10,9	14	21	150
0:09:53	26	10,9	14	21	150
0:09:54	26	10,8	14	21	150
0:09:55	26	10,8	15	21	150
0:09:56	26	10,8	15	21	150
0:09:57	26	10,8	15	21	150
0:09:58	26	10,8	15	21	150
0:09:59	26	10,8	15	21	150
0:10:00	26	10,8	15	21	150
0:10:01	26	10,8	15	21	150
0:10:02	26	10,8	15	21	150
0:10:03	26	11,0	15	21	150
0:10:04	26	11,0	15	21	150
0:10:05	26	11,0	15	21	150
0:10:06	26	11,0	15	21	150
0:10:07	26	11,0	15	21	150
0:10:08	26	11,0	15	21	150
0:10:09	26	11,0	15	21	150
0:10:10	26	11,0	15	21	150
0:10:11	26	11,0	15	21	150
0:10:12	26	11,2	15	21	150
0:10:13	26	11,4	15	21	150
0:10:14	26	11,4	15	21	150
0:10:15	26	11,4	15	21	150
0:10:16	26	11,4	15	21	150
0:10:17	26	11,4	15	21	150
0:10:18	26	11,4	15	21	150
0:10:19	26	11,4	15	21	150
0:10:20	26	11,4	15	21	150
0:10:21	26	11,4	15	21	150
0:10:22	26	11,4	15	21	150
0:10:23	26	11,4	15	21	150
0:10:24	26	11,4	15	21	150
0:10:25	26	11,4	15	21	150
0:10:26	26	11,4	15	21	150
0:10:27	26	11,4	15	21	150
0:10:28	26	11,4	15	21	150
0:10:29	26	11,3	15	21	150
0:10:30	26	11,4	15	21	150
0:10:31	26	11,4	15	21	150
0:10:32	26	11,4	15	21	150
0:10:33	26	11,5	15	21	150
0:10:34	26	11,6	15	21	150
0:10:35	26	11,7	15	21	150
0:10:36	26	11,7	15	21	150
0:10:37	26	11,7	15	21	150
0:10:38	26	11,7	15	21	150
0:10:39	26	11,7	15	21	150
0:10:40	26	11,7	15	21	150
0:10:41	26	11,6	15	21	150
0:10:42	26	11,6	15	21	150
0:10:43	26	11,6	15	21	150
0:10:44	26	11,6	15	21	150
0:10:45	26	11,6	15	21	150
0:10:46	26	11,7	15	21	150
0:10:47	26	11,7	15	21	150
0:10:48	26	11,7	15	21	150
0:10:49	26	11,7	15	21	150
0:10:50	26	11,7	15	21	150
0:10:51	26	11,9	15	21	150
0:10:52	26	12,0	15	21	150
0:10:53	26	12,1	15	21	150
0:10:54	26	12,1	15	21	150
0:10:55	26	12,1	15	21	150
0:10:56	26	12,1	15	21	150
0:10:57	26	12,1	15	21	150
0:10:58	26	12,1	15	21	150
0:10:59	26	12,1	15	21	150
0:11:00	26	12,1	15	21	150
0:11:01	26	12,1	15	21	150
0:11:02	26	12,1	15	21	150
0:11:03	26	12,1	15	21	150
0:11:04	26	12,1	15	21	150
0:11:05	26	12,1	15	21	150
0:11:06	26	12,1	15	21	150
0:11:07	26	12,1	15	21	150
0:11:08	26	12,1	15	21	150
0:11:09	26	12,0	15	21	150
0:11:10	26	12,1	15	21	150
0:11:11	26	12,1	15	21	150
0:11:12	26	12,1	15	21	150
0:11:13	26	12,2	15	21	150
0:11:14	26	12,4	15	21	150
0:11:15	26	12,4	15	21	150
0:11:16	26	12,4	15	21	150
0:11:17	26	12,5	15	21	150
0:11:18	26	12,5	15	21	150
0:11:19	26	12,4	15	21	150
0:11:20	26	12,4	15	21	150
0:11:21	26	12,4	15	21	150
0:11:22	26	12,4	15	21	150
0:11:23	26	12,4	15	21	150
0:11:24	26	12,4	15	21	150
0:11:25	26	12,4	15	21	150
0:11:26	26	12,4	15	21	150
0:11:27	26	12,4	15	21	150
0:11:28	26	12,4	15	21	150
0:11:29	26	12,4	15	21	150
0:11:30	26	12,4	15	21	150
0:11:31	26	12,5	15	21	150
0:11:32	26	12,5	15	21	150
0:11:33	26	12,6	15	21	150
0:11:34	26	12,7	15	21	150
0:11:35	26	12,8	15	21	150
0:11:36	26	12,8	15	21	150
0:11:37	26	12,8	15	21	150
0:11:38	26	12,8	15	21	150
0:11:39	26	12,8	15	21	150
0:11:40	26	12,8	15	21	150
0:11:41	26	12,8	15	21	150
0:11:42	26	12,8	15	21	150
0:11:43	26	12,8	15	21	150
0:11:44	25	12,8	15	21	150
0:11:45	25	12,8	15	21	150
0:11:46	25	12,8	15	21	150
0:11:47	25	12,8	15	21	150
0:11:48	25	12,8	15	21	150
0:11:49	25	12,8	15	21	150
0:11:50	25	12,8	15	21	150
0:11:51	25	12,8	15	21	150
0:11:52	25	12,8	15	21	150
0:11:53	25	12,8	15	21	150
0:11:54	25	12,8	15	21	150
0:11:55	25	13,0	15	21	150
0:11:56	25	13,1	15	21	150
0:11:57	25	13,2	15	21	150
0:11:58	25	13,2	15	21	150
0:11:59	25	13,2	15	21	150
0:12:00	25	13,2	15	21	150
0:12:01	25	13,2	15	21	150
0:12:02	25	13,2	15	21	150
0:12:03	25	13,2	15	21	150
0:12:04	25	13,2	15	21	150
0:12:05	25	13,2	15	21	150
0:12:06	25	13,2	15	21	150
0:12:07	25	13,2	15	21	150
0:12:08	25	13,1	15	21	150
0:12:09	25	13,1	15	21	150
0:12:10	25	13,1	15	21	150
0:12:11	25	13,1	15	21	150
0:12:12	25	13,2	15	21	150
0:12:13	25	13,2	15	21	150
0:12:14	25	13,2	15	21	150
0:12:15	25	13,2	15	21	150
0:12:16	25	13,5	15	21	150
0:12:17	25	13,5	15	21	150
0:12:18	25	13,6	15	21	150
0:12:19	25	13,6	15	21	150
0:12:20	25	13,6	15	21	150
0:12:21	25	13,6	15	21	150
0:12:22	25	13,6	15	21	150
0:12:23	25	13,6	15	21	150
0:12:24	25	13,5	15	21	150
0:12:25	25	13,5	15	21	150
0:12:26	25	13,5	15	21	150
0:12:27	25	13,5	15	21	150
0:12:28	25	13,5	15	21	150
0:12:29	25	13,5	15	21	150
0:12:30	25	13,5	15	21	150
0:12:31	25	13,5	15	21	150
0:12:32	25	13,5	15	21	150
0:12:33	25	13,5	15	21	150
0:12:34	25	13,6	15	21	150
0:12:35	25	13,6	15	21	150
0:12:36	25	13,6	15	21	150
0:12:37	25	13,8	15	21	150
0:12:38	25	13,9	15	21	150
0:12:39	25	14,0	15	21	150
0:12:40	25	14,0	15	21	150
0:12:41	25	14,0	15	21	150
0:12:42	25	14,0	15	21	150
0:12:43	25	14,0	15	21	150
0:12:44	25	14,0	15	21	150
0:12:45	25	14,0	15	21	150
0:12:46	25	14,0	15	21	150
0:12:47	25	14,0	15	21	150
0:12:48	25	14,0	15	21	150
0:12:49	25	14,0	15	21	150
0:12:50	25	14,0	15	21	150
0:12:51	25	14,0	15	21	150
0:12:52	25	13,9	15	21	150
0:12:53	25	13,9	15	21	150
0:12:54	25	13,9	15	21	150
0:12:55	25	13,9	15	20	150
0:12:56	25	13,9	15	21	150
0:12:57	25	13,9	15	20	150
0:12:58	25	14,0	15	21	150
0:12:59	25	14,0	15	21	150
0:13:00	25	14,1	15	21	150
0:13:01	25	14,2	15	21	150
0:13:02	25	14,3	15	21	150
0:13:03	25	14,3	15	20	150
0:13:04	25	14,3	15	21	150
0:13:05	25	14,3	15	21	150
0:13:06	25	14,3	15	21	150
0:13:07	25	14,3	15	21	150
0:13:08	25	14,3	15	21	150
0:13:09	25	14,3	15	21	150
0:13:10	25	14,3	15	21	150
0:13:11	25	14,3	15	21	150
0:13:12	25	14,3	15	20	150
0:13:13	25	14,3	15	20	150
0:13:14	25	14,3	15	20	150
0:13:15	25	14,3	15	20	150
0:13:16	25	14,3	15	20	150
0:13:17	25	14,3	15	21	150
0:13:18	25	14,4	15	20	150
0:13:19	25	14,4	15	20	150
0:13:20	25	14,4	15	20	150
0:13:21	25	14,6	15	20	150
0:13:22	25	14,7	15	20	150
0:13:23	25	14,7	15	20	150
0:13:24	25	14,7	15	21	150
0:13:25	25	14,7	15	20	150
0:13:26	25	14,7	15	21	150
0:13:27	25	14,7	15	20	150
0:13:28	25	14,7	15	21	150
0:13:29	25	14,7	15	20	150
0:13:30	25	14,7	15	20	150
0:13:31	25	14,7	15	20	150
0:13:32	25	14,7	15	20	150
0:13:33	25	14,7	15	21	150
0:13:34	25	14,7	15	20	150
0:13:35	25	14,7	15	21	150
0:13:36	25	14,7	15	20	150
0:13:37	25	14,7	15	20	150
0:13:38	25	14,7	15	21	150
0:13:39	25	14,7	15	20	150
0:13:40	25	14,7	15	21	150
0:13:41	25	14,7	15	21	150
0:13:42	25	14,7	15	20	150
0:13:43	25	15,0	15	20	150
0:13:44	25	15,1	15	21	150
0:13:45	25	15,1	15	20	150
0:13:46	25	15,1	15	20	150
0:13:47	25	15,1	15	20	150
0:13:48	25	15,1	15	21	150
0:13:49	25	15,1	15	20	150
0:13:50	25	15,1	15	20	150
0:13:51	25	15,1	15	20	150
0:13:52	25	15,1	15	20	150
0:13:53	25	15,1	15	20	150
0:13:54	25	15,1	15	20	150
0:13:55	25	15,1	15	20	150
0:13:56	25	15,1	15	20	150
0:13:57	25	15,1	15	20	150
0:13:58	25	15,1	15	20	150
0:13:59	25	15,0	15	20	150
0:14:00	25	15,0	15	20	150
0:14:01	25	15,1	15	20	150
0:14:02	25	15,1	15	20	150
0:14:03	25	15,1	15	20	150
0:14:04	25	15,1	15	20	150
0:14:05	25	15,3	15	20	150
0:14:06	25	15,3	15	20	150
0:14:07	25	15,4	15	20	150
0:14:08	25	15,4	15	20	150
0:14:09	25	15,4	15	20	150
0:14:10	25	15,4	15	20	150
0:14:11	25	15,4	15	20	150
0:14:12	25	15,4	15	20	150
0:14:13	25	15,4	15	21	150
0:14:14	25	15,3	15	20	150
0:14:15	25	15,3	15	20	150
0:14:16	25	15,3	15	20	150
0:14:17	25	15,3	15	21	150
0:14:18	25	15,5	15	20	150
0:14:19	24	15,5	15	20	150
0:14:20	24	15,5	15	20	150
0:14:21	24	15,5	15	20	150
0:14:22	24	15,5	15	20	150
0:14:23	24	15,5	15	20	150
0:14:24	24	15,5	15	20	150
0:14:25	24	15,5	16	20	150
0:14:26	24	15,5	16	20	150
0:14:27	24	15,7	16	20	150
0:14:28	24	15,8	16	20	150
0:14:29	24	15,9	16	20	150
0:14:30	24	15,9	16	20	150
0:14:31	24	15,9	16	20	150
0:14:32	24	15,9	16	20	150
0:14:33	24	15,9	16	20	150
0:14:34	24	15,9	16	20	150
0:14:35	24	15,9	16	20	150
0:14:36	24	15,9	16	20	150
0:14:37	24	15,9	16	20	150
0:14:38	24	15,9	16	20	150
0:14:39	24	15,9	16	20	150
0:14:40	24	15,9	16	20	150
0:14:41	24	15,9	16	20	150
0:14:42	24	15,9	16	20	150
0:14:43	24	15,9	16	20	150
0:14:44	24	15,8	16	20	150
0:14:45	24	15,8	16	20	150
0:14:46	24	15,8	16	20	150
0:14:47	24	15,9	16	20	150
0:14:48	24	15,9	16	20	150
0:14:49	24	15,9	16	20	150
0:14:50	24	16,0	16	20	150
0:14:51	24	16,1	16	20	150
0:14:52	24	16,1	16	20	150
0:14:53	24	16,1	16	20	150
0:14:54	24	16,1	16	20	150
0:14:55	24	16,1	16	20	150
0:14:56	24	16,1	16	20	150
0:14:57	24	16,1	16	20	150
0:14:58	24	16,1	16	20	150
0:14:59	24	16,1	16	20	150
0:15:00	24	16,1	16	20	150
0:15:01	24	16,1	16	20	150
0:15:02	24	16,2	16	20	150
0:15:03	24	16,3	16	20	150
0:15:04	24	16,3	16	20	150
0:15:05	24	16,3	16	20	150
0:15:06	24	16,3	16	20	150
0:15:07	24	16,3	16	20	150
0:15:08	24	16,3	16	20	150
0:15:09	24	16,3	16	20	150
0:15:10	24	16,3	16	20	150
0:15:11	24	16,5	16	20	150
0:15:12	24	16,6	16	20	150
0:15:13	24	16,7	16	20	150
0:15:14	24	16,7	16	20	150
0:15:15	24	16,7	16	20	150
0:15:16	24	16,7	16	20	150
0:15:17	24	16,7	16	20	150
0:15:18	24	16,7	16	20	150
0:15:19	24	16,6	16	20	150
0:15:20	24	16,6	16	20	150
0:15:21	24	16,6	16	20	150
0:15:22	24	16,6	16	20	150
0:15:23	24	16,6	16	20	150
0:15:24	24	16,6	16	20	150
0:15:25	24	16,6	16	20	150
0:15:26	24	16,6	16	20	150
0:15:27	24	16,6	16	20	150
0:15:28	24	16,6	16	20	150
0:15:29	24	16,6	16	20	150
0:15:30	24	16,6	16	20	150
0:15:31	24	16,6	16	20	150
0:15:32	24	16,6	16	20	150
0:15:33	24	16,8	16	20	150
0:15:34	24	16,9	16	20	150
0:15:35	24	16,9	16	20	150
0:15:36	24	16,9	16	20	150
0:15:37	24	16,9	16	20	150
0:15:38	24	16,9	16	20	150
0:15:39	24	16,9	16	20	150
0:15:40	24	16,9	16	20	150
0:15:41	24	16,9	16	20	150
0:15:42	24	16,9	16	20	150
0:15:43	24	16,9	16	20	150
0:15:44	24	16,9	16	20	150
0:15:45	24	17,0	16	20	150
0:15:46	24	17,0	16	20	150
0:15:47	24	17,1	16	20	150
0:15:48	24	17,1	16	20	150
0:15:49	24	17,1	16	20	150
0:15:50	24	17,0	16	20	150
0:15:51	24	17,0	16	20	150
0:15:52	24	17,0	16	20	150
0:15:53	24	17,0	16	20	150
0:15:54	24	17,1	16	20	150
0:15:55	24	17,3	16	20	150
0:15:56	24	17,4	16	20	150
0:15:57	24	17,4	16	20	150
0:15:58	24	17,4	16	20	150
0:15:59	24	17,4	16	20	150
0:16:00	24	17,4	16	20	150
0:16:01	24	17,4	16	20	150
0:16:02	24	17,4	16	20	150
0:16:03	24	17,4	16	20	150
0:16:04	24	17,4	16	20	150
0:16:05	24	17,4	16	20	150
0:16:06	24	17,4	16	20	150
0:16:07	24	17,4	16	20	150
0:16:08	24	17,4	16	20	150
0:16:09	24	17,4	16	20	150
0:16:10	24	17,4	16	20	150
0:16:11	24	17,4	16	20	150
0:16:12	24	17,4	16	20	150
0:16:13	24	17,4	16	20	150
0:16:14	24	17,4	16	20	150
0:16:15	24	17,4	16	20	150
0:16:16	24	17,5	16	20	150
0:16:17	24	17,7	17	20	150
0:16:18	24	17,8	17	20	150
0:16:19	24	17,8	17	20	150
0:16:20	24	17,8	17	20	150
0:16:21	24	17,8	17	20	150
0:16:22	24	17,8	17	20	150
0:16:23	24	17,8	17	20	150
0:16:24	24	17,8	17	20	150
0:16:25	24	17,8	17	20	150
0:16:26	24	17,7	17	20	150
0:16:27	24	17,7	17	20	150
0:16:28	24	17,7	17	20	150
0:16:29	24	17,7	17	20	150
0:16:30	24	17,7	17	20	150
0:16:31	24	17,7	17	20	150
0:16:32	24	17,7	17	20	150
0:16:33	24	17,7	17	20	150
0:16:34	24	17,8	17	20	150
0:16:35	24	17,8	17	20	150
0:16:36	24	17,8	17	20	150
0:16:37	24	17,8	17	20	150
0:16:38	24	17,8	17	20	150
0:16:39	24	18,0	17	20	150
0:16:40	24	18,1	17	20	150
0:16:41	24	18,1	17	20	150
0:16:42	24	18,2	17	20	150
0:16:43	24	18,2	17	20	150
0:16:44	24	18,2	17	20	150
0:16:45	24	18,2	17	20	150
0:16:46	24	18,1	17	20	150
0:16:47	24	18,1	17	20	150
0:16:48	24	18,1	17	20	150
0:16:49	24	18,1	17	20	150
0:16:50	24	18,1	17	20	150
0:16:51	24	18,1	17	20	150
0:16:52	24	18,1	17	20	150
0:16:53	24	18,1	17	20	150
0:16:54	24	18,1	17	20	150
0:16:55	24	18,1	17	20	150
0:16:56	24	18,2	17	20	150
0:16:57	24	18,2	17	20	150
0:16:58	24	18,2	17	20	150
0:16:59	24	18,2	17	20	150
0:17:00	24	18,2	17	20	150
0:17:01	24	18,5	17	20	150
0:17:02	24	18,6	17	20	150
0:17:03	24	18,6	17	20	150
0:17:04	24	18,6	17	20	150
0:17:05	24	18,6	17	20	150
0:17:06	24	18,6	17	20	150
0:17:07	24	18,6	17	20	150
0:17:08	24	18,6	17	20	150
0:17:09	24	18,6	17	20	150
0:17:10	24	18,6	17	20	150
0:17:11	24	18,6	17	20	150
0:17:12	24	18,6	17	20	150
0:17:13	24	18,6	17	20	150
0:17:14	24	18,6	17	20	150
0:17:15	24	18,6	17	20	150
0:17:16	24	18,6	17	20	150
0:17:17	24	18,6	17	20	150
0:17:18	24	18,6	17	20	150
0:17:19	24	18,5	17	20	150
0:17:20	24	18,5	17	20	150
0:17:21	24	18,6	17	20	150
0:17:22	24	18,6	17	20	150
0:17:23	24	18,6	17	20	150
0:17:24	24	18,7	17	20	150
0:17:25	24	18,9	17	20	150
0:17:26	24	18,9	17	20	150
0:17:27	24	18,9	17	20	150
0:17:28	24	19,0	17	20	150
0:17:29	24	19,0	17	20	150
0:17:30	24	18,9	17	20	150
0:17:31	24	18,9	17	20	150
0:17:32	24	18,9	17	20	150
0:17:33	23	18,9	17	20	150
0:17:34	24	18,9	17	20	150
0:17:35	24	18,9	17	20	150
0:17:36	23	18,9	17	20	150
0:17:37	23	18,9	17	20	150
0:17:38	23	18,9	17	20	150
0:17:39	23	18,9	17	20	150
0:17:40	23	18,9	17	20	150
0:17:41	23	19,0	17	20	150
0:17:42	23	19,0	17	20	150
0:17:43	23	19,0	17	20	150
0:17:44	23	19,0	17	20	150
0:17:45	23	19,0	17	20	150
0:17:46	23	19,0	17	20	150
0:17:47	23	19,2	17	20	150
0:17:48	23	19,3	17	20	150
0:17:49	23	19,3	17	20	150
0:17:50	23	19,4	17	20	150
0:17:51	23	19,4	17	20	150
0:17:52	23	19,4	17	20	150
0:17:53	23	19,3	17	20	150
0:17:54	23	19,3	17	20	150
0:17:55	23	19,3	17	20	150
0:17:56	23	19,3	17	20	150
0:17:57	23	19,3	17	20	150
0:17:58	23	19,3	17	20	150
0:17:59	23	19,3	17	20	150
0:18:00	23	19,3	17	20	150
0:18:01	23	19,3	17	20	150
0:18:02	23	19,3	17	20	150
0:18:03	23	19,3	17	20	150
0:18:04	23	19,4	17	20	150
0:18:05	23	19,4	17	20	150
0:18:06	23	19,4	17	20	150
0:18:07	23	19,4	17	20	150
0:18:08	23	19,4	17	20	150
0:18:09	23	19,4	17	20	150
0:18:10	23	19,7	17	20	150
0:18:11	23	19,8	17	20	150
0:18:12	23	19,8	17	20	150
0:18:13	23	19,8	17	20	150
0:18:14	23	19,8	17	20	150
0:18:15	23	19,8	17	20	150
0:18:16	23	19,8	17	20	150
0:18:17	23	19,8	17	20	150
0:18:18	23	19,8	17	20	150
0:18:19	23	19,8	17	20	150
0:18:20	23	19,8	17	20	150
0:18:21	23	19,8	17	20	150
0:18:22	23	19,8	17	20	150
0:18:23	23	19,8	17	20	150
0:18:24	23	19,8	17	20	150
0:18:25	23	19,8	17	20	150
0:18:26	23	19,7	17	20	150
0:18:27	23	19,7	17	20	150
0:18:28	23	19,7	17	20	150
0:18:29	23	19,8	17	20	150
0:18:30	23	19,8	17	20	150
0:18:31	23	19,8	17	20	150
0:18:32	23	19,8	17	20	150
0:18:33	23	20,0	17	20	150
0:18:34	23	20,1	17	20	150
0:18:35	23	20,1	17	20	150
0:18:36	23	20,1	17	20	150
0:18:37	23	20,1	17	20	150
0:18:38	23	20,1	17	20	150
0:18:39	23	20,1	17	20	150
0:18:40	23	20,1	17	20	150
0:18:41	23	20,1	18	20	150
0:18:42	23	20,1	18	20	150
0:18:43	23	20,1	18	20	150
0:18:44	23	20,1	18	20	150
0:18:45	23	20,1	18	20	150
0:18:46	23	20,1	18	20	150
0:18:47	23	20,1	18	20	150
0:18:48	23	20,1	18	20	150
0:18:49	23	20,1	18	20	150
0:18:50	23	20,2	18	20	150
0:18:51	23	20,2	18	20	150
0:18:52	23	20,2	18	20	150
0:18:53	23	20,2	18	20	150
0:18:54	23	20,2	18	20	150
0:18:55	23	20,2	18	20	150
0:18:56	23	20,5	18	20	150
0:18:57	23	20,6	18	20	150
0:18:58	23	20,6	18	20	150
0:18:59	23	20,6	18	20	150
0:19:00	23	20,6	18	20	150
0:19:01	23	20,6	18	20	150
0:19:02	23	20,6	18	20	150
0:19:03	23	20,6	18	20	150
0:19:04	23	20,6	18	20	150
0:19:05	23	20,6	18	20	150
0:19:06	23	20,6	18	20	150
0:19:07	23	20,6	18	20	150
0:19:08	23	20,6	18	20	150
0:19:09	23	20,6	18	20	150
0:19:10	23	20,6	18	20	150
0:19:11	23	20,6	18	20	150
0:19:12	23	20,6	18	20	150
0:19:13	23	20,6	18	20	150
0:19:14	23	20,6	18	20	150
0:19:15	23	20,6	18	20	150
0:19:16	23	20,6	18	20	150
0:19:17	23	20,6	18	20	150
0:19:18	23	20,6	18	20	150
0:19:19	23	20,6	18	20	150
0:19:20	23	20,8	18	20	150
0:19:21	23	20,9	18	20	150
0:19:22	23	20,9	18	20	150
0:19:23	23	20,9	18	20	150
0:19:24	23	20,9	18	20	150
0:19:25	23	20,9	18	20	150
0:19:26	23	20,9	18	20	150
0:19:27	23	20,9	18	20	150
0:19:28	23	20,9	18	20	150
0:19:29	23	20,9	18	20	150
0:19:30	23	20,9	18	20	150
0:19:31	23	20,9	18	20	150
0:19:32	23	20,9	18	20	150
0:19:33	23	20,9	18	20	150
0:19:34	23	20,9	18	20	150
0:19:35	23	21,0	18	20	150
0:19:36	23	21,0	18	20	150
0:19:37	23	21,1	18	20	150
0:19:38	23	21,1	18	20	150
0:19:39	23	21,1	18	20	150
0:19:40	23	21,1	18	20	150
0:19:41	23	21,1	18	20	150
0:19:42	23	21,1	18	20	150
0:19:43	23	21,3	18	20	150
0:19:44	23	21,3	18	20	150
0:19:45	23	21,3	18	20	150
0:19:46	23	21,3	18	20	150
0:19:47	23	21,3	18	20	150
0:19:48	23	21,3	18	20	150
0:19:49	23	21,3	18	20	150
0:19:50	23	21,3	18	20	150
0:19:51	23	21,3	18	20	150
0:19:52	23	21,3	18	20	150
0:19:53	23	21,3	18	20	150
0:19:54	23	21,3	18	20	150
0:19:55	23	21,3	18	20	150
0:19:56	23	21,3	18	20	150
0:19:57	23	21,4	18	20	150
0:19:58	23	21,4	18	20	150
0:19:59	23	21,5	18	20	150
0:20:00	23	21,5	18	20	150
0:20:01	23	21,5	18	20	150
0:20:02	23	21,5	18	20	150
0:20:03	23	21,5	18	20	150
0:20:04	23	21,5	18	20	150
0:20:05	23	21,5	18	20	150
0:20:06	23	21,6	18	20	150
0:20:07	23	21,7	18	20	150
0:20:08	23	21,8	18	20	150
0:20:09	23	21,8	18	20	150
0:20:10	23	21,8	18	20	150
0:20:11	23	21,8	18	20	150
0:20:12	23	21,8	18	20	150
0:20:13	23	21,8	18	20	150
0:20:14	23	21,8	18	20	150
0:20:15	23	21,8	18	20	150
0:20:16	23	21,8	18	20	150
0:20:17	23	21,8	18	20	150
0:20:18	23	21,8	18	20	150
0:20:19	23	21,8	18	20	150
0:20:20	23	21,8	18	20	150
0:20:21	23	21,8	18	20	150
0:20:22	23	21,8	18	20	150
0:20:23	23	21,8	18	20	150
0:20:24	23	21,8	18	20	150
0:20:25	23	21,9	18	20	150
0:20:26	23	21,9	18	20	150
0:20:27	23	21,9	18	20	150
0:20:28	23	21,9	18	20	150
0:20:29	23	22,1	18	20	150
0:20:30	23	22,2	18	20	150
0:20:31	23	22,2	18	20	150
0:20:32	23	22,2	18	20	150
0:20:33	23	22,2	18	20	150
0:20:34	23	22,2	18	20	150
0:20:35	23	22,2	18	20	150
0:20:36	23	22,2	18	20	150
0:20:37	23	22,2	18	20	150
0:20:38	23	22,2	18	20	150
0:20:39	23	22,2	18	20	150
0:20:40	23	22,2	18	20	150
0:20:41	23	22,2	18	20	150
0:20:42	23	22,2	18	20	150
0:20:43	23	22,2	18	20	150
0:20:44	23	22,2	18	20	150
0:20:45	23	22,2	18	19	150
0:20:46	23	22,2	18	20	150
0:20:47	23	22,2	18	20	150
0:20:48	23	22,3	18	20	150
0:20:49	23	22,3	18	20	150
0:20:50	23	22,3	18	20	150
0:20:51	23	22,3	18	20	150
0:20:52	23	22,3	18	20	150
0:20:53	23	22,4	18	20	150
0:20:54	23	22,5	18	20	150
0:20:55	23	22,5	18	20	150
0:20:56	23	22,5	18	20	150
0:20:57	23	22,5	18	20	150
0:20:58	23	22,5	18	20	150
0:20:59	23	22,5	18	20	150
0:21:00	23	22,5	18	19	150
0:21:01	23	22,5	18	20	150
0:21:02	23	22,4	18	20	150
0:21:03	23	22,5	18	20	150
0:21:04	23	22,7	18	20	150
0:21:05	23	22,7	18	20	150
0:21:06	23	22,7	18	20	150
0:21:07	23	22,7	18	20	150
0:21:08	23	22,7	18	20	150
0:21:09	23	22,7	18	20	150
0:21:10	23	22,7	18	20	150
0:21:11	23	22,7	18	20	150
0:21:12	23	22,7	18	20	150
0:21:13	23	22,7	18	20	150
0:21:14	23	22,7	18	20	150
0:21:15	23	22,7	18	20	150
0:21:16	23	22,8	18	20	150
0:21:17	23	22,9	18	20	150
0:21:18	23	22,9	18	20	150
0:21:19	23	23,0	18	20	150
0:21:20	23	23,0	18	20	150
0:21:21	23	22,9	18	20	150
0:21:22	23	22,9	18	20	150
0:21:23	23	22,9	18	20	150
0:21:24	23	22,9	18	20	150
0:21:25	23	22,9	18	20	150
0:21:26	23	22,9	18	19	150
0:21:27	23	22,9	18	20	150
0:21:28	23	22,9	18	20	150
0:21:29	23	22,9	18	19	150
0:21:30	23	23,0	18	20	150
0:21:31	23	23,1	18	19	150
0:21:32	23	23,1	18	20	150
0:21:33	22	23,1	18	19	150
0:21:34	22	23,1	18	20	150
0:21:35	23	23,1	18	20	150
0:21:36	22	23,1	18	20	150
0:21:37	23	23,1	18	20	150
0:21:38	22	23,1	18	20	150
0:21:39	22	23,1	18	20	150
0:21:40	22	23,3	18	19	150
0:21:41	22	23,3	18	20	150
0:21:42	22	23,3	18	20	150
0:21:43	22	23,3	18	20	150
0:21:44	22	23,3	18	19	150
0:21:45	22	23,3	18	19	150
0:21:46	22	23,3	18	20	150
0:21:47	22	23,3	18	19	150
0:21:48	22	23,3	18	20	150
0:21:49	22	23,3	18	20	150
0:21:50	22	23,3	18	20	150
0:21:51	22	23,3	18	20	150
0:21:52	22	23,4	18	20	150
0:21:53	22	23,5	18	19	150
0:21:54	22	23,5	18	20	150
0:21:55	22	23,5	18	20	150
0:21:56	22	23,5	18	19	150
0:21:57	22	23,5	18	19	150
0:21:58	22	23,5	18	20	150
0:21:59	22	23,5	18	20	150
0:22:00	22	23,5	18	19	150
0:22:01	22	23,5	18	19	150
0:22:02	22	23,5	18	19	150
0:22:03	22	23,7	18	20	150
0:22:04	22	23,8	18	19	150
0:22:05	22	23,8	18	19	150
0:22:06	22	23,8	18	19	150
0:22:07	22	23,8	18	19	150
0:22:08	22	23,8	18	20	150
0:22:09	22	23,8	18	19	150
0:22:10	22	23,8	18	20	150
0:22:11	22	23,8	18	19	150
0:22:12	22	23,8	18	19	150
0:22:13	22	23,8	18	19	150
0:22:14	22	23,8	18	19	150
0:22:15	22	23,8	18	19	150
0:22:16	22	23,8	18	19	150
0:22:17	22	23,8	18	19	150
0:22:18	22	23,8	18	20	150
0:22:19	22	23,9	18	19	150
0:22:20	22	23,9	18	19	150
0:22:21	22	23,9	18	19	150
0:22:22	22	23,9	18	19	150
0:22:23	22	23,9	18	19	150
0:22:24	22	23,9	18	19	150
0:22:25	22	24,0	18	19	150
0:22:26	22	24,2	18	19	150
0:22:27	22	24,2	18	20	150
0:22:28	22	24,3	18	19	150
0:22:29	22	24,3	18	19	150
0:22:30	22	24,3	18	19	150
0:22:31	22	24,3	18	19	150
0:22:32	22	24,2	18	19	150
0:22:33	22	24,2	18	19	150
0:22:34	22	24,2	18	19	150
0:22:35	22	24,2	18	19	150
0:22:36	22	24,2	18	19	150
0:22:37	22	24,2	18	19	150
0:22:38	22	24,2	18	19	150
0:22:39	22	24,2	18	19	150
0:22:40	22	24,2	18	19	150
0:22:41	22	24,2	18	19	150
0:22:42	22	24,2	18	19	150
0:22:43	22	24,2	18	19	150
0:22:44	22	24,3	18	19	150
0:22:45	22	24,3	18	19	150
0:22:46	22	24,3	18	19	150
0:22:47	22	24,3	18	19	150
0:22:48	22	24,4	18	20	150
0:22:49	22	24,6	18	19	150
0:22:50	22	24,7	18	19	150
0:22:51	22	24,8	18	20	150
0:22:52	22	24,8	18	19	150
0:22:53	22	24,8	18	19	150
0:22:54	22	24,8	18	19	150
0:22:55	22	24,8	18	19	150
0:22:56	22	24,8	18	19	150
0:22:57	22	24,8	18	19	150
0:22:58	22	24,8	18	19	150
0:22:59	22	24,8	18	19	150
0:23:00	22	24,8	18	19	150
0:23:01	22	24,8	18	19	150
0:23:02	22	24,8	18	19	150
0:23:03	22	24,7	18	19	150
0:23:04	22	24,7	18	19	150
0:23:05	22	24,7	18	19	150
0:23:06	22	24,7	18	19	150
0:23:07	22	24,7	18	19	150
0:23:08	22	24,7	18	19	150
0:23:09	22	24,7	18	19	150
0:23:10	22	24,7	18	19	150
0:23:11	22	24,7	18	19	150
0:23:12	22	24,7	18	19	150
0:23:13	22	25,0	18	19	150
0:23:14	22	25,1	18	19	150
0:23:15	22	25,2	18	19	150
0:23:16	22	25,2	18	19	150
0:23:17	22	25,2	18	19	150
0:23:18	22	25,2	18	19	150
0:23:19	22	25,2	18	19	150
0:23:20	22	25,2	18	19	150
0:23:21	22	25,2	18	19	150
0:23:22	22	25,2	18	19	150
0:23:23	22	25,2	18	19	150
0:23:24	22	25,2	18	19	150
0:23:25	22	25,2	18	19	150
0:23:26	22	25,2	18	19	150
0:23:27	22	25,2	18	19	150
0:23:28	22	25,2	18	19	150
0:23:29	22	25,2	18	19	150
0:23:30	22	25,2	18	19	150
0:23:31	22	25,2	18	19	150
0:23:32	22	25,1	18	19	150
0:23:33	22	25,1	18	19	150
0:23:34	22	25,1	18	19	150
0:23:35	22	25,1	18	19	150
0:23:36	22	25,2	18	19	150
0:23:37	22	25,5	18	19	150
0:23:38	22	25,6	18	19	150
0:23:39	22	25,6	18	19	150
0:23:40	22	25,6	18	20	150
0:23:41	22	25,6	18	19	150
0:23:42	22	25,6	18	19	150
0:23:43	22	25,6	18	19	150
0:23:44	22	25,6	18	19	150
0:23:45	22	25,6	18	19	150
0:23:46	22	25,6	18	19	150
0:23:47	22	25,6	18	19	150
0:23:48	22	25,6	18	19	150
0:23:49	22	25,6	18	19	150
0:23:50	22	25,6	18	19	150
0:23:51	22	25,6	18	19	150
0:23:52	22	25,6	18	19	150
0:23:53	22	25,6	18	19	150
0:23:54	22	25,6	18	19	150
0:23:55	22	25,6	18	19	150
0:23:56	22	25,5	18	19	150
0:23:57	22	25,5	18	19	150
0:23:58	22	25,5	18	19	150
0:23:59	22	25,5	18	19	150
0:24:00	22	25,5	18	19	150
0:24:01	22	25,5	18	19	150
0:24:02	22	25,6	18	19	150
0:24:03	22	25,6	18	19	150
0:24:04	22	25,8	18	19	150
0:24:05	22	26,0	18	19	150
0:24:06	22	26,0	18	19	150
0:24:07	22	26,0	18	19	150
0:24:08	22	26,1	18	19	150
0:24:09	22	26,1	18	19	150
0:24:10	22	26,0	18	19	150
0:24:11	22	26,0	18	19	150
0:24:12	22	26,0	18	19	150
0:24:13	22	26,0	18	19	150
0:24:14	22	26,0	18	19	150
0:24:15	22	26,0	18	19	150
0:24:16	22	26,0	18	19	150
0:24:17	22	26,0	18	19	150
0:24:18	22	26,0	18	19	150
0:24:19	22	26,0	18	19	150
0:24:20	22	26,0	18	19	150
0:24:21	22	26,0	18	19	150
0:24:22	22	26,0	18	19	150
0:24:23	22	26,0	18	19	150
0:24:24	22	26,0	18	19	150
0:24:25	22	26,1	18	19	150
0:24:26	22	26,2	18	19	150
0:24:27	22	26,2	18	19	150
0:24:28	22	26,2	18	19	150
0:24:29	22	26,2	18	19	150
0:24:30	22	26,2	18	19	150
0:24:31	22	26,2	18	19	150
0:24:32	22	26,2	18	19	150
0:24:33	22	26,2	18	19	150
0:24:34	22	26,2	18	19	150
0:24:35	22	26,2	18	19	150
0:24:36	22	26,2	18	19	150
0:24:37	22	26,4	18	19	150
0:24:38	22	26,4	18	19	150
0:24:39	22	26,4	18	19	150
0:24:40	22	26,4	18	19	150
0:24:41	22	26,4	18	19	150
0:24:42	22	26,4	18	19	150
0:24:43	22	26,4	18	19	150
0:24:44	22	26,4	18	19	150
0:24:45	22	26,4	18	19	150
0:24:46	22	26,4	18	19	150
0:24:47	22	26,4	18	19	150
0:24:48	22	26,4	18	19	150
0:24:49	22	26,5	18	19	150
0:24:50	22	26,5	18	19	150
0:24:51	22	26,5	18	19	150
0:24:52	22	26,5	18	19	150
0:24:53	22	26,5	18	19	150
0:24:54	22	26,7	18	19	150
0:24:55	22	26,8	18	19	150
0:24:56	22	26,9	18	19	150
0:24:57	22	26,9	18	19	150
0:24:58	22	26,9	18	19	150
0:24:59	22	26,9	18	19	150
0:25:00	22	26,9	18	19	150
0:25:01	22	26,9	18	19	150
0:25:02	22	26,9	18	19	150
0:25:03	22	26,9	18	19	150
0:25:04	22	26,9	18	19	150
0:25:05	22	26,8	18	19	150
0:25:06	22	26,8	18	19	150
0:25:07	22	26,8	18	19	150
0:25:08	22	26,8	18	19	150
0:25:09	22	26,8	18	19	150
0:25:10	22	26,8	18	19	150
0:25:11	22	26,8	18	19	150
0:25:12	22	26,8	18	19	150
0:25:13	22	26,9	18	19	150
