Repository: ProgWizer/parser

File: project-root/data/Data Acquisition/Data Acquisition/2017 year (147)/17-0006.txt (part 1 of 4)
--Test Summary--
Full Path and File Name	
Instrument Name	7322
Instrument Type	Model 7322 Consistometer - Variable Speed
Instrument Serial Number	
Test Start Date	13.01.2017
Test Start Time	12:13:01
Test Stop Date	13.01.2017
Test Stop Time	13:43:27
Test Length	1:30:26
Final Sample Time Offset	1:30:26
Controller Schedule Name	
Sampling Period	1 second
Comments	Ñóõîëîæñêèé / Áåçäîáàâî÷íûé
Information	WellID	
Information	Customer	
Information	EngName	
Information	CementClass	
Information	CementMfr	Ñóõîé Ëîã
Information	Additives	
Information	Density	
Information	BHCT	
Information	BHST	
Information	FluidLoss	
Information	JobType	
Calculated Value	Time_30Bc	1:09:39
Calculated Value	Time_70Bc	1:30:26
Initial Temperature (°C)	26 °C
Final Temperature (°C)	52 °C
Initial Pressure (MPa)	0,5 MPa
Final Pressure (MPa)	36,0 MPa
Initial Consistency (Bc)	16 Bc
Final Consistency (Bc)	71 Bc
Initial Wall Temperature (°C)	23 °C
Final Wall Temperature (°C)	50 °C
Initial Motor Speed (RPM)	150 RPM
Final Motor Speed (RPM)	150 RPM
--Data--
Time (HH:MM:SS)	Temperature (°C)	Pressure (MPa)	Consistency (Bc)	Wall Temperature (°C)	Motor Speed (RPM)
0:00:00	26	0,5	16	23	150
0:00:01	26	0,5	16	23	150
0:00:02	26	0,5	16	22	150
0:00:03	26	0,5	16	23	150
0:00:04	26	0,5	16	23	150
0:00:05	26	0,5	16	23	150
0:00:06	26	0,5	16	23	150
0:00:07	26	0,5	16	23	150
0:00:08	26	0,5	16	23	150
0:00:09	26	0,5	16	23	150
0:00:10	26	0,5	16	23	150
0:00:11	26	0,5	16	23	150
0:00:12	26	0,5	16	23	150
0:00:13	26	0,5	16	23	150
0:00:14	26	0,6	16	23	150
0:00:15	26	0,6	16	23	150
0:00:16	26	0,6	16	23	150
0:00:17	26	0,6	16	23	150
0:00:18	26	0,6	16	23	150
0:00:19	26	0,6	16	23	150
0:00:20	26	0,6	16	23	150
0:00:21	26	0,6	16	23	150
0:00:22	26	0,6	16	23	150
0:00:23	26	0,7	16	23	150
0:00:24	26	0,7	16	23	150
0:00:25	26	0,7	16	23	150
0:00:26	26	0,7	16	23	150
0:00:27	26	0,7	16	23	150
0:00:28	26	0,7	16	23	150
0:00:29	26	0,7	16	23	150
0:00:30	26	0,8	16	23	150
0:00:31	26	0,8	16	23	150
0:00:32	26	0,8	16	23	150
0:00:33	26	0,8	16	23	150
0:00:34	26	0,9	16	23	150
0:00:35	26	0,9	16	23	150
0:00:36	26	0,9	16	23	150
0:00:37	26	0,9	16	24	150
0:00:38	26	1,0	16	24	150
0:00:39	26	1,0	16	24	150
0:00:40	26	1,1	16	24	150
0:00:41	26	1,1	16	24	150
0:00:42	26	1,1	16	24	150
0:00:43	26	1,2	16	24	150
0:00:44	26	1,3	16	24	150
0:00:45	26	1,3	16	24	150
0:00:46	26	1,4	16	24	150
0:00:47	26	1,5	16	24	150
0:00:48	26	1,6	16	24	150
0:00:49	26	1,7	16	24	150
0:00:50	26	1,8	16	24	150
0:00:51	26	1,9	16	25	150
0:00:52	26	2,1	16	25	150
0:00:53	26	2,3	16	25	150
0:00:54	26	2,5	16	25	150
0:00:55	26	2,7	16	25	150
0:00:56	26	3,1	16	25	150
0:00:57	26	3,4	16	25	150
0:00:58	26	3,8	16	25	150
0:00:59	26	4,3	16	25	150
0:01:00	26	4,9	16	25	150
0:01:01	26	5,4	16	25	150
0:01:02	26	6,0	16	26	150
0:01:03	26	6,4	16	26	150
0:01:04	26	6,8	16	26	150
0:01:05	26	7,1	16	26	150
0:01:06	26	7,3	16	26	150
0:01:07	26	7,5	16	26	150
0:01:08	26	7,6	16	26	150
0:01:09	26	7,6	16	26	150
0:01:10	26	7,6	16	26	150
0:01:11	26	7,6	16	26	150
0:01:12	26	7,6	16	26	150
0:01:13	26	7,6	16	26	150
0:01:14	26	7,6	16	26	150
0:01:15	26	7,8	16	26	150
0:01:16	26	7,9	16	27	150
0:01:17	26	7,9	16	27	150
0:01:18	26	7,9	16	27	150
0:01:19	26	7,9	16	27	150
0:01:20	26	7,9	16	27	150
0:01:21	26	8,0	16	27	150
0:01:22	26	8,0	16	26	150
0:01:23	26	8,0	16	27	150
0:01:24	26	8,0	16	26	150
0:01:25	26	8,0	16	27	150
0:01:26	26	8,0	16	26	150
0:01:27	26	8,0	16	27	150
0:01:28	26	8,1	16	27	150
0:01:29	26	8,1	16	27	150
0:01:30	26	8,1	16	27	150
0:01:31	26	8,1	16	27	150
0:01:32	26	8,1	16	27	150
0:01:33	26	8,1	16	27	150
0:01:34	26	8,1	16	27	150
0:01:35	26	8,2	16	27	150
0:01:36	26	8,2	16	27	150
0:01:37	26	8,2	16	27	150
0:01:38	26	8,2	16	27	150
0:01:39	26	8,2	16	27	150
0:01:40	26	8,2	16	27	150
0:01:41	26	8,2	16	27	150
0:01:42	26	8,3	16	27	150
0:01:43	26	8,3	16	27	150
0:01:44	26	8,3	16	27	150
0:01:45	26	8,3	16	28	150
0:01:46	26	8,3	16	27	150
0:01:47	26	8,3	16	28	150
0:01:48	26	8,4	16	28	150
0:01:49	26	8,4	16	28	150
0:01:50	26	8,4	16	28	150
0:01:51	26	8,4	16	28	150
0:01:52	26	8,4	16	28	150
0:01:53	26	8,5	16	28	150
0:01:54	26	8,5	16	28	150
0:01:55	26	8,5	16	29	150
0:01:56	26	8,5	16	29	150
0:01:57	26	8,5	16	28	150
0:01:58	26	8,5	16	28	150
0:01:59	26	8,6	16	28	150
0:02:00	26	8,6	16	28	150
0:02:01	26	8,6	16	29	150
0:02:02	26	8,6	16	29	150
0:02:03	26	8,6	16	30	150
0:02:04	26	8,7	16	30	150
0:02:05	26	8,7	16	30	150
0:02:06	26	8,7	16	31	150
0:02:07	26	8,7	16	31	150
0:02:08	26	8,7	16	31	150
0:02:09	26	8,8	16	31	150
0:02:10	26	8,8	16	31	150
0:02:11	26	8,8	16	31	150
0:02:12	26	8,8	16	31	150
0:02:13	26	8,8	16	31	150
0:02:14	26	8,9	15	31	150
0:02:15	26	8,9	16	31	150
0:02:16	26	8,9	15	31	150
0:02:17	26	8,9	15	31	150
0:02:18	26	9,0	15	32	150
0:02:19	26	9,0	16	32	150
0:02:20	26	9,0	16	32	150
0:02:21	26	9,0	16	32	150
0:02:22	26	9,0	16	32	150
0:02:23	26	9,1	15	32	150
0:02:24	26	9,1	15	32	150
0:02:25	26	9,1	15	32	150
0:02:26	26	9,1	15	32	150
0:02:27	26	9,1	15	32	150
0:02:28	26	9,2	15	32	150
0:02:29	26	9,2	15	32	150
0:02:30	26	9,2	16	32	150
0:02:31	26	9,2	16	32	150
0:02:32	26	9,3	15	32	150
0:02:33	26	9,3	15	32	150
0:02:34	26	9,3	15	33	150
0:02:35	26	9,3	15	33	150
0:02:36	26	9,3	15	33	150
0:02:37	26	9,4	15	33	150
0:02:38	26	9,4	15	33	150
0:02:39	26	9,4	15	33	150
0:02:40	26	9,4	15	33	150
0:02:41	26	9,4	15	33	150
0:02:42	26	9,5	15	33	150
0:02:43	26	9,5	15	33	150
0:02:44	26	9,5	15	33	150
0:02:45	26	9,5	15	33	150
0:02:46	26	9,5	15	33	150
0:02:47	26	9,6	15	33	150
0:02:48	26	9,6	15	33	150
0:02:49	26	9,6	15	33	150
0:02:50	26	9,6	15	34	150
0:02:51	26	9,6	15	34	150
0:02:52	26	9,7	15	34	150
0:02:53	26	9,7	16	34	150
0:02:54	26	9,7	16	34	150
0:02:55	26	9,7	16	34	150
0:02:56	26	9,7	15	34	150
0:02:57	26	9,8	15	34	150
0:02:58	26	9,8	15	34	150
0:02:59	26	9,8	15	34	150
0:03:00	26	9,8	15	34	150
0:03:01	26	9,8	15	34	150
0:03:02	26	9,9	16	34	150
0:03:03	26	9,9	16	34	150
0:03:04	26	9,9	16	34	150
0:03:05	26	9,9	16	34	150
0:03:06	26	9,9	16	34	150
0:03:07	26	10,0	16	35	150
0:03:08	26	10,0	15	35	150
0:03:09	26	10,0	15	35	150
0:03:10	26	10,0	15	35	150
0:03:11	26	10,0	15	35	150
0:03:12	26	10,1	15	35	150
0:03:13	26	10,1	15	35	150
0:03:14	26	10,1	15	35	150
0:03:15	26	10,1	16	35	150
0:03:16	26	10,1	16	35	150
0:03:17	26	10,2	16	35	150
0:03:18	26	10,2	16	35	150
0:03:19	26	10,2	16	35	150
0:03:20	26	10,2	16	35	150
0:03:21	26	10,2	16	35	150
0:03:22	26	10,2	16	35	150
0:03:23	26	10,2	16	36	150
0:03:24	27	10,3	16	36	150
0:03:25	27	10,3	16	36	150
0:03:26	27	10,3	16	36	150
0:03:27	27	10,3	16	36	150
0:03:28	27	10,3	16	35	150
0:03:29	27	10,3	16	35	150
0:03:30	27	10,4	16	36	150
0:03:31	27	10,4	16	35	150
0:03:32	27	10,4	16	36	150
0:03:33	27	10,4	15	35	150
0:03:34	27	10,4	16	36	150
0:03:35	27	10,4	16	36	150
0:03:36	27	10,4	16	36	150
0:03:37	27	10,5	16	36	150
0:03:38	27	10,5	15	36	150
0:03:39	27	10,5	16	36	150
0:03:40	27	10,5	16	36	150
0:03:41	27	10,5	16	36	150
0:03:42	27	10,5	15	36	150
0:03:43	27	10,5	15	36	150
0:03:44	27	10,5	15	36	150
0:03:45	27	10,5	15	36	150
0:03:46	27	10,6	16	36	150
0:03:47	27	10,6	16	36	150
0:03:48	27	10,6	16	36	150
0:03:49	27	10,6	16	36	150
0:03:50	27	10,6	16	36	150
0:03:51	27	10,6	16	36	150
0:03:52	27	10,6	16	36	150
0:03:53	27	10,7	16	36	150
0:03:54	27	10,7	16	36	150
0:03:55	27	10,7	16	36	150
0:03:56	27	10,7	16	36	150
0:03:57	27	10,7	16	36	150
0:03:58	27	10,7	16	36	150
0:03:59	27	10,7	15	36	150
0:04:00	27	10,7	16	36	150
0:04:01	27	10,7	16	36	150
0:04:02	27	10,7	16	36	150
0:04:03	27	10,7	16	36	150
0:04:04	27	10,7	16	36	150
0:04:05	27	10,7	16	36	150
0:04:06	27	10,7	15	36	150
0:04:07	27	10,8	15	36	150
0:04:08	27	10,8	16	36	150
0:04:09	27	10,8	15	36	150
0:04:10	27	10,8	16	36	150
0:04:11	28	10,8	16	36	150
0:04:12	28	10,8	16	36	150
0:04:13	28	10,8	16	36	150
0:04:14	28	10,8	16	36	150
0:04:15	28	10,8	16	36	150
0:04:16	28	10,8	16	36	150
0:04:17	28	10,8	16	36	150
0:04:18	28	10,8	16	36	150
0:04:19	28	10,8	16	36	150
0:04:20	28	10,8	16	36	150
0:04:21	28	10,8	16	36	150
0:04:22	28	10,8	16	36	150
0:04:23	28	10,9	16	36	150
0:04:24	28	10,9	16	36	150
0:04:25	28	10,9	16	36	150
0:04:26	28	10,9	16	36	150
0:04:27	28	10,9	16	36	150
0:04:28	28	11,1	16	36	150
0:04:29	28	11,2	16	36	150
0:04:30	28	11,2	16	36	150
0:04:31	28	11,3	16	36	150
0:04:32	28	11,3	16	36	150
0:04:33	28	11,3	16	36	150
0:04:34	28	11,3	16	36	150
0:04:35	28	11,3	16	36	150
0:04:36	28	11,3	16	36	150
0:04:37	28	11,3	16	36	150
0:04:38	28	11,3	16	36	150
0:04:39	28	11,3	16	36	150
0:04:40	28	11,3	16	36	150
0:04:41	28	11,3	16	36	150
0:04:42	28	11,3	16	36	150
0:04:43	28	11,3	16	36	150
0:04:44	28	11,3	16	36	150
0:04:45	28	11,3	16	36	150
0:04:46	28	11,3	16	36	150
0:04:47	28	11,3	16	36	150
0:04:48	28	11,3	16	36	150
0:04:49	28	11,3	16	36	150
0:04:50	28	11,4	16	36	150
0:04:51	29	11,4	16	36	150
0:04:52	29	11,4	16	36	150
0:04:53	29	11,4	16	36	150
0:04:54	29	11,6	16	36	150
0:04:55	29	11,6	16	36	150
0:04:56	29	11,7	16	36	150
0:04:57	29	11,7	16	36	150
0:04:58	29	11,7	16	36	150
0:04:59	29	11,7	16	36	150
0:05:00	29	11,7	16	36	150
0:05:01	29	11,7	16	36	150
0:05:02	29	11,7	16	36	150
0:05:03	29	11,7	16	36	150
0:05:04	29	11,7	16	36	150
0:05:05	29	11,7	16	36	150
0:05:06	29	11,7	16	36	150
0:05:07	29	11,7	16	36	150
0:05:08	29	11,7	16	36	150
0:05:09	29	11,7	16	36	150
0:05:10	29	11,7	16	36	150
0:05:11	29	11,7	16	36	150
0:05:12	29	11,7	16	36	150
0:05:13	29	11,7	16	36	150
0:05:14	29	11,7	16	36	150
0:05:15	29	11,8	16	36	150
0:05:16	29	12,0	16	36	150
0:05:17	29	12,0	16	36	150
0:05:18	29	12,1	16	36	150
0:05:19	29	12,1	16	36	150
0:05:20	29	12,1	16	36	150
0:05:21	29	12,1	16	36	150
0:05:22	29	12,1	16	36	150
0:05:23	29	12,1	16	36	150
0:05:24	29	12,1	16	36	150
0:05:25	29	12,1	16	36	150
0:05:26	29	12,1	16	36	150
0:05:27	29	12,1	16	36	150
0:05:28	29	12,1	16	36	150
0:05:29	29	12,1	16	36	150
0:05:30	29	12,1	16	36	150
0:05:31	29	12,1	16	36	150
0:05:32	29	12,1	16	36	150
0:05:33	29	12,1	16	36	150
0:05:34	29	12,1	16	36	150
0:05:35	29	12,1	16	36	150
0:05:36	29	12,1	16	36	150
0:05:37	30	12,1	16	36	150
0:05:38	30	12,3	16	36	150
0:05:39	30	12,4	16	36	150
0:05:40	30	12,4	16	36	150
0:05:41	30	12,5	16	36	150
0:05:42	30	12,5	16	36	150
0:05:43	30	12,5	16	36	150
0:05:44	30	12,5	16	36	150
0:05:45	30	12,5	16	36	150
0:05:46	30	12,5	16	36	150
0:05:47	30	12,5	16	36	150
0:05:48	30	12,5	16	36	150
0:05:49	30	12,5	16	36	150
0:05:50	30	12,5	16	36	150
0:05:51	30	12,5	16	36	150
0:05:52	30	12,5	16	36	150
0:05:53	30	12,5	16	36	150
0:05:54	30	12,5	16	36	150
0:05:55	30	12,5	16	36	150
0:05:56	30	12,5	16	36	150
0:05:57	30	12,5	16	36	150
0:05:58	30	12,5	16	36	150
0:05:59	30	12,5	16	36	150
0:06:00	30	12,5	16	36	150
0:06:01	30	12,5	16	36	150
0:06:02	30	12,6	16	36	150
0:06:03	30	12,6	16	36	150
0:06:04	30	12,6	16	36	150
0:06:05	30	12,6	16	36	150
0:06:06	30	12,9	16	36	150
0:06:07	30	12,9	16	36	150
0:06:08	30	13,0	16	36	150
0:06:09	30	13,0	16	36	150
0:06:10	30	13,0	16	36	150
0:06:11	30	13,0	16	36	150
0:06:12	30	13,0	16	36	150
0:06:13	30	13,0	16	36	150
0:06:14	30	13,0	16	36	150
0:06:15	30	13,0	16	36	150
0:06:16	30	13,0	16	36	150
0:06:17	30	13,1	16	37	150
0:06:18	30	13,1	16	37	150
0:06:19	30	13,1	16	37	150
0:06:20	30	13,1	16	37	150
0:06:21	30	13,1	16	36	150
0:06:22	30	13,1	16	36	150
0:06:23	30	13,1	16	36	150
0:06:24	30	13,1	16	37	150
0:06:25	30	13,1	16	36	150
0:06:26	30	13,1	16	37	150
0:06:27	30	13,1	16	37	150
0:06:28	30	13,1	16	37	150
0:06:29	30	13,2	16	37	150
0:06:30	30	13,2	16	37	150
0:06:31	30	13,2	16	37	150
0:06:32	30	13,2	16	37	150
0:06:33	30	13,2	16	37	150
0:06:34	30	13,2	16	37	150
0:06:35	30	13,2	16	37	150
0:06:36	30	13,2	16	37	150
0:06:37	30	13,2	16	37	150
0:06:38	31	13,3	16	37	150
0:06:39	31	13,3	16	37	150
0:06:40	30	13,3	16	37	150
0:06:41	31	13,3	16	37	150
0:06:42	31	13,3	16	37	150
0:06:43	31	13,3	16	37	150
0:06:44	31	13,3	16	37	150
0:06:45	31	13,3	16	37	150
0:06:46	31	13,4	16	37	150
0:06:47	31	13,4	16	37	150
0:06:48	31	13,4	16	37	150
0:06:49	31	13,4	16	37	150
0:06:50	31	13,5	16	37	150
0:06:51	31	13,5	16	38	150
0:06:52	31	13,5	16	38	150
0:06:53	31	13,5	16	37	150
0:06:54	31	13,5	16	37	150
0:06:55	31	13,5	16	37	150
0:06:56	31	13,7	16	37	150
0:06:57	31	13,8	16	37	150
0:06:58	31	13,9	16	37	150
0:06:59	31	13,9	16	38	150
0:07:00	31	13,9	16	38	150
0:07:01	31	13,9	16	38	150
0:07:02	31	13,9	16	38	150
0:07:03	31	13,9	16	38	150
0:07:04	31	14,0	16	38	150
0:07:05	31	14,0	16	38	150
0:07:06	31	14,0	16	38	150
0:07:07	31	14,0	16	38	150
0:07:08	31	14,0	16	38	150
0:07:09	31	14,0	16	38	150
0:07:10	31	14,0	16	38	150
0:07:11	31	14,0	16	38	150
0:07:12	31	14,1	16	38	150
0:07:13	31	14,1	16	38	150
0:07:14	31	14,1	16	38	150
0:07:15	31	14,1	16	38	150
0:07:16	31	14,1	16	38	150
0:07:17	31	14,1	16	38	150
0:07:18	31	14,1	16	38	150
0:07:19	31	14,2	16	38	150
0:07:20	31	14,2	16	38	150
0:07:21	31	14,2	16	38	150
0:07:22	31	14,2	16	38	150
0:07:23	31	14,2	16	38	150
0:07:24	31	14,2	16	38	150
0:07:25	31	14,2	16	38	150
0:07:26	31	14,3	16	38	150
0:07:27	31	14,3	16	38	150
0:07:28	31	14,3	16	38	150
0:07:29	31	14,3	16	38	150
0:07:30	31	14,3	16	38	150
0:07:31	31	14,3	16	38	150
0:07:32	31	14,3	16	39	150
0:07:33	31	14,4	16	38	150
0:07:34	31	14,4	16	38	150
0:07:35	31	14,4	16	38	150
0:07:36	31	14,4	16	38	150
0:07:37	31	14,4	16	38	150
0:07:38	31	14,4	16	38	150
0:07:39	31	14,5	16	39	150
0:07:40	31	14,5	16	39	150
0:07:41	31	14,5	16	39	150
0:07:42	31	14,5	16	39	150
0:07:43	31	14,5	16	39	150
0:07:44	31	14,5	16	39	150
0:07:45	31	14,5	16	39	150
0:07:46	32	14,6	16	39	150
0:07:47	32	14,6	16	39	150
0:07:48	32	14,6	16	39	150
0:07:49	32	14,6	16	39	150
0:07:50	32	14,6	16	39	150
0:07:51	32	14,6	16	39	150
0:07:52	32	14,6	16	39	150
0:07:53	32	14,6	16	39	150
0:07:54	32	14,7	16	39	150
0:07:55	32	14,7	16	39	150
0:07:56	32	14,7	16	39	150
0:07:57	32	14,7	16	39	150
0:07:58	32	14,7	16	39	150
0:07:59	32	14,7	16	39	150
0:08:00	32	14,7	16	39	150
0:08:01	32	14,8	16	39	150
0:08:02	32	14,8	16	39	150
0:08:03	32	14,8	16	39	150
0:08:04	32	14,8	16	39	150
0:08:05	32	14,8	16	39	150
0:08:06	32	14,8	16	39	150
0:08:07	32	14,8	16	39	150
0:08:08	32	14,8	16	39	150
0:08:09	32	14,9	16	39	150
0:08:10	32	14,9	16	39	150
0:08:11	32	14,9	16	39	150
0:08:12	32	14,9	16	39	150
0:08:13	32	14,9	16	39	150
0:08:14	32	14,9	16	39	150
0:08:15	32	14,9	16	39	150
0:08:16	32	14,9	16	39	150
0:08:17	32	14,9	16	40	150
0:08:18	32	15,0	16	40	150
0:08:19	32	15,0	16	39	150
0:08:20	32	15,0	16	39	150
0:08:21	32	15,0	16	39	150
0:08:22	32	15,0	16	39	150
0:08:23	32	15,1	16	40	150
0:08:24	32	15,1	16	40	150
0:08:25	32	15,1	16	40	150
0:08:26	32	15,2	16	40	150
0:08:27	32	15,2	16	40	150
0:08:28	32	15,2	16	39	150
0:08:29	32	15,2	16	39	150
0:08:30	32	15,2	16	40	150
0:08:31	32	15,2	16	40	150
0:08:32	32	15,2	16	40	150
0:08:33	32	15,2	16	40	150
0:08:34	32	15,3	16	40	150
0:08:35	32	15,3	16	40	150
0:08:36	32	15,3	16	40	150
0:08:37	32	15,3	16	40	150
0:08:38	32	15,3	16	39	150
0:08:39	32	15,3	16	40	150
0:08:40	32	15,3	16	40	150
0:08:41	32	15,3	16	40	150
0:08:42	33	15,4	16	40	150
0:08:43	33	15,5	16	40	150
0:08:44	33	15,5	16	40	150
0:08:45	33	15,5	16	40	150
0:08:46	33	15,5	16	40	150
0:08:47	33	15,6	16	40	150
0:08:48	33	15,6	16	40	150
0:08:49	33	15,6	16	40	150
0:08:50	33	15,6	16	40	150
0:08:51	33	15,6	16	40	150
0:08:52	33	15,6	16	40	150
0:08:53	33	15,6	16	40	150
0:08:54	33	15,6	16	40	150
0:08:55	33	15,6	16	40	150
0:08:56	33	15,6	16	40	150
0:08:57	33	15,6	16	40	150
0:08:58	33	15,6	16	40	150
0:08:59	33	15,6	16	40	150
0:09:00	33	15,7	16	40	150
0:09:01	33	15,7	16	40	150
0:09:02	33	15,8	16	40	150
0:09:03	33	15,9	16	40	150
0:09:04	33	15,9	16	40	150
0:09:05	33	15,9	16	40	150
0:09:06	33	16,0	16	40	150
0:09:07	33	16,0	16	40	150
0:09:08	33	16,0	16	40	150
0:09:09	33	16,0	16	40	150
0:09:10	33	16,0	16	40	150
0:09:11	33	16,0	16	40	150
0:09:12	33	16,0	16	40	150
0:09:13	33	16,0	16	40	150
0:09:14	33	16,0	16	40	150
0:09:15	33	16,0	16	40	150
0:09:16	33	16,0	16	40	150
0:09:17	33	16,0	16	40	150
0:09:18	33	16,0	16	40	150
0:09:19	33	16,1	16	40	150
0:09:20	33	16,1	16	40	150
0:09:21	33	16,1	16	40	150
0:09:22	33	16,1	16	40	150
0:09:23	33	16,1	16	40	150
0:09:24	33	16,1	16	40	150
0:09:25	33	16,1	16	40	150
0:09:26	33	16,1	16	40	150
0:09:27	33	16,1	16	40	150
0:09:28	33	16,3	16	40	150
0:09:29	33	16,3	16	40	150
0:09:30	33	16,3	16	40	150
0:09:31	33	16,4	16	40	150
0:09:32	33	16,4	16	40	150
0:09:33	34	16,4	16	40	150
0:09:34	34	16,4	16	40	150
0:09:35	34	16,4	16	40	150
0:09:36	34	16,4	16	40	150
0:09:37	34	16,4	16	40	150
0:09:38	34	16,4	16	40	150
0:09:39	34	16,4	16	40	150
0:09:40	34	16,4	16	40	150
0:09:41	34	16,4	16	40	150
0:09:42	34	16,4	16	40	150
0:09:43	34	16,4	16	40	150
0:09:44	34	16,4	16	40	150
0:09:45	34	16,4	16	40	150
0:09:46	34	16,4	16	40	150
0:09:47	34	16,5	16	40	150
0:09:48	34	16,5	16	40	150
0:09:49	34	16,6	16	41	150
0:09:50	34	16,7	16	40	150
0:09:51	34	16,7	16	41	150
0:09:52	34	16,7	16	40	150
0:09:53	34	16,7	16	40	150
0:09:54	34	16,7	16	40	150
0:09:55	34	16,7	16	40	150
0:09:56	34	16,7	16	40	150
0:09:57	34	16,7	16	41	150
0:09:58	34	16,7	16	41	150
0:09:59	34	16,7	16	40	150
0:10:00	34	16,8	16	40	150
0:10:01	34	16,8	16	41	150
0:10:02	34	16,8	16	41	150
0:10:03	34	16,8	16	41	150
0:10:04	34	16,8	16	40	150
0:10:05	34	16,8	16	40	150
0:10:06	34	16,8	16	41	150
0:10:07	34	16,8	16	40	150
0:10:08	34	17,0	16	41	150
0:10:09	34	17,1	16	41	150
0:10:10	34	17,1	16	41	150
0:10:11	34	17,1	16	41	150
0:10:12	34	17,1	16	41	150
0:10:13	34	17,1	16	41	150
0:10:14	34	17,1	16	41	150
0:10:15	34	17,1	16	41	150
0:10:16	34	17,1	16	40	150
0:10:17	34	17,1	16	41	150
0:10:18	34	17,1	16	41	150
0:10:19	34	17,2	16	41	150
0:10:20	34	17,2	16	40	150
0:10:21	34	17,2	16	41	150
0:10:22	34	17,2	16	41	150
0:10:23	34	17,2	16	41	150
0:10:24	34	17,2	16	41	150
0:10:25	34	17,2	16	41	150
0:10:26	34	17,2	16	41	150
0:10:27	35	17,2	16	41	150
0:10:28	35	17,2	16	41	150
0:10:29	35	17,2	16	41	150
0:10:30	35	17,2	16	41	150
0:10:31	35	17,2	16	41	150
0:10:32	35	17,3	16	41	150
0:10:33	35	17,3	16	41	150
0:10:34	35	17,3	16	41	150
0:10:35	35	17,4	16	41	150
0:10:36	35	17,4	16	41	150
0:10:37	35	17,5	16	41	150
0:10:38	35	17,5	16	41	150
0:10:39	35	17,5	16	41	150
0:10:40	35	17,5	16	41	150
0:10:41	35	17,5	16	41	150
0:10:42	35	17,5	16	41	150
0:10:43	35	17,5	16	41	150
0:10:44	35	17,6	16	41	150
0:10:45	35	17,6	16	41	150
0:10:46	35	17,6	16	41	150
0:10:47	35	17,6	16	41	150
0:10:48	35	17,6	16	41	150
0:10:49	35	17,6	16	41	150
0:10:50	35	17,6	16	41	150
0:10:51	35	17,6	16	41	150
0:10:52	35	17,7	16	41	150
0:10:53	35	17,7	16	41	150
0:10:54	35	17,7	16	41	150
0:10:55	35	17,7	16	41	150
0:10:56	35	17,7	16	41	150
0:10:57	35	17,7	16	41	150
0:10:58	35	17,7	16	41	150
0:10:59	35	17,7	16	41	150
0:11:00	35	17,7	16	41	150
0:11:01	35	17,7	16	41	150
0:11:02	35	17,8	16	41	150
0:11:03	35	18,0	16	41	150
0:11:04	35	18,1	16	41	150
0:11:05	35	18,1	16	42	150
0:11:06	35	18,2	16	42	150
0:11:07	35	18,2	16	42	150
0:11:08	35	18,2	16	42	150
0:11:09	35	18,2	16	41	150
0:11:10	35	18,2	16	41	150
0:11:11	35	18,2	16	42	150
0:11:12	35	18,2	16	42	150
0:11:13	35	18,2	16	42	150
0:11:14	35	18,2	16	42	150
0:11:15	35	18,2	16	42	150
0:11:16	35	18,2	16	42	150
0:11:17	35	18,3	16	42	150
0:11:18	35	18,3	16	42	150
0:11:19	35	18,3	16	42	150
0:11:20	35	18,3	16	42	150
0:11:21	35	18,3	16	42	150
0:11:22	35	18,3	16	42	150
0:11:23	35	18,3	16	42	150
0:11:24	35	18,3	16	42	150
0:11:25	35	18,3	16	42	150
0:11:26	35	18,3	16	42	150
0:11:27	35	18,3	16	42	150
0:11:28	36	18,3	16	42	150
0:11:29	36	18,3	16	42	150
0:11:30	36	18,4	16	42	150
0:11:31	36	18,4	16	42	150
0:11:32	36	18,4	16	42	150
0:11:33	36	18,4	16	42	150
0:11:34	36	18,4	16	42	150
0:11:35	36	18,4	16	42	150
0:11:36	36	18,4	16	42	150
0:11:37	36	18,4	16	42	150
0:11:38	36	18,5	16	42	150
0:11:39	36	18,5	16	42	150
0:11:40	36	18,5	16	42	150
0:11:41	36	18,5	16	42	150
0:11:42	36	18,5	16	42	150
0:11:43	36	18,5	16	42	150
0:11:44	36	18,5	16	42	150
0:11:45	36	18,5	16	42	150
0:11:46	36	18,5	16	42	150
0:11:47	36	18,5	16	42	150
0:11:48	36	18,6	16	42	150
0:11:49	36	18,6	16	42	150
0:11:50	36	18,6	16	42	150
0:11:51	36	18,6	16	42	150
0:11:52	36	18,6	16	42	150
0:11:53	36	18,6	16	42	150
0:11:54	36	18,6	16	42	150
0:11:55	36	18,9	16	42	150
0:11:56	36	19,0	16	42	150
0:11:57	36	19,0	16	42	150
0:11:58	36	19,0	16	42	150
0:11:59	36	19,1	16	42	150
0:12:00	36	19,1	16	42	150
0:12:01	36	19,1	16	42	150
0:12:02	36	19,1	16	42	150
0:12:03	36	19,1	16	42	150
0:12:04	36	19,1	16	42	150
0:12:05	36	19,1	16	42	150
0:12:06	36	19,1	16	42	150
0:12:07	36	19,1	16	42	150
0:12:08	36	19,1	16	42	150
0:12:09	36	19,1	16	42	150
0:12:10	36	19,1	16	42	150
0:12:11	36	19,1	16	42	150
0:12:12	36	19,2	16	42	150
0:12:13	36	19,2	16	42	150
0:12:14	36	19,2	16	42	150
0:12:15	36	19,2	16	42	150
0:12:16	36	19,2	16	42	150
0:12:17	36	19,2	16	42	150
0:12:18	36	19,2	16	42	150
0:12:19	36	19,2	16	43	150
0:12:20	36	19,2	16	43	150
0:12:21	36	19,2	16	42	150
0:12:22	36	19,2	16	42	150
0:12:23	36	19,3	16	42	150
0:12:24	36	19,3	16	42	150
0:12:25	36	19,3	16	43	150
0:12:26	36	19,3	16	43	150
0:12:27	36	19,3	16	43	150
0:12:28	37	19,3	16	43	150
0:12:29	37	19,3	16	43	150
0:12:30	37	19,3	16	43	150
0:12:31	37	19,3	16	43	150
0:12:32	37	19,3	16	43	150
0:12:33	37	19,3	16	43	150
0:12:34	37	19,3	16	43	150
0:12:35	37	19,4	16	43	150
0:12:36	37	19,4	16	43	150
0:12:37	37	19,5	16	43	150
0:12:38	37	19,5	16	43	150
0:12:39	37	19,5	16	43	150
0:12:40	37	19,5	16	43	150
0:12:41	37	19,5	16	43	150
0:12:42	37	19,5	16	43	150
0:12:43	37	19,5	16	43	150
0:12:44	37	19,5	16	43	150
0:12:45	37	19,5	16	43	150
0:12:46	37	19,6	16	43	150
0:12:47	37	19,6	16	43	150
0:12:48	37	19,6	16	43	150
0:12:49	37	19,7	16	43	150
0:12:50	37	19,8	16	43	150
0:12:51	37	19,8	16	43	150
0:12:52	37	19,8	16	43	150
0:12:53	37	19,8	16	43	150
0:12:54	37	19,8	16	43	150
0:12:55	37	19,9	16	43	150
0:12:56	37	19,9	16	43	150
0:12:57	37	19,9	16	43	150
0:12:58	37	19,9	16	43	150
0:12:59	37	19,9	16	43	150
0:13:00	37	19,9	16	43	150
0:13:01	37	19,9	16	43	150
0:13:02	37	19,9	16	43	150
0:13:03	37	19,9	16	43	150
0:13:04	37	19,9	16	43	150
0:13:05	37	20,0	16	43	150
0:13:06	37	20,0	16	43	150
0:13:07	37	20,0	16	43	150
0:13:08	37	20,0	16	43	150
0:13:09	37	20,0	16	43	150
0:13:10	37	20,0	16	43	150
0:13:11	37	20,0	16	43	150
0:13:12	37	20,0	16	43	150
0:13:13	37	20,0	16	43	150
0:13:14	37	20,0	16	43	150
0:13:15	37	20,1	16	43	150
0:13:16	37	20,1	16	43	150
0:13:17	37	20,2	16	43	150
0:13:18	37	20,3	16	43	150
0:13:19	37	20,3	16	43	150
0:13:20	37	20,3	16	43	150
0:13:21	37	20,3	16	43	150
0:13:22	37	20,4	16	43	150
0:13:23	37	20,4	16	43	150
0:13:24	37	20,4	16	44	150
0:13:25	37	20,4	16	43	150
0:13:26	37	20,4	16	43	150
0:13:27	37	20,4	16	43	150
0:13:28	37	20,4	16	43	150
0:13:29	37	20,4	16	43	150
0:13:30	37	20,4	16	44	150
0:13:31	37	20,4	16	44	150
0:13:32	37	20,5	16	44	150
0:13:33	37	20,5	16	44	150
0:13:34	38	20,5	16	43	150
0:13:35	38	20,5	16	43	150
0:13:36	38	20,5	16	43	150
0:13:37	38	20,5	16	44	150
0:13:38	38	20,5	16	44	150
0:13:39	38	20,5	16	44	150
0:13:40	38	20,5	16	44	150
0:13:41	38	20,5	16	44	150
0:13:42	38	20,6	16	44	150
0:13:43	38	20,6	16	43	150
0:13:44	38	20,6	16	44	150
0:13:45	38	20,6	16	44	150
0:13:46	38	20,6	16	44	150
0:13:47	38	20,6	16	44	150
0:13:48	38	20,7	16	44	150
0:13:49	38	20,8	16	44	150
0:13:50	38	20,8	16	44	150
0:13:51	38	20,8	16	44	150
0:13:52	38	20,8	16	44	150
0:13:53	38	20,8	16	44	150
0:13:54	38	20,9	16	44	150
0:13:55	38	20,9	16	44	150
0:13:56	38	20,9	16	44	150
0:13:57	38	20,9	16	44	150
0:13:58	38	20,9	16	44	150
0:13:59	38	20,9	16	44	150
0:14:00	38	20,9	16	44	150
0:14:01	38	20,9	16	44	150
0:14:02	38	20,9	16	44	150
0:14:03	38	20,9	16	44	150
0:14:04	38	20,9	16	44	150
0:14:05	38	21,0	16	44	150
0:14:06	38	21,0	16	44	150
0:14:07	38	21,0	16	44	150
0:14:08	38	21,0	16	44	150
0:14:09	38	21,0	16	44	150
0:14:10	38	21,0	16	44	150
0:14:11	38	21,0	16	44	150
0:14:12	38	21,1	16	44	150
0:14:13	38	21,3	16	44	150
0:14:14	38	21,3	16	44	150
0:14:15	38	21,3	16	44	150
0:14:16	38	21,3	16	44	150
0:14:17	38	21,4	16	44	150
0:14:18	38	21,4	16	44	150
0:14:19	38	21,4	16	44	150
0:14:20	38	21,4	16	44	150
0:14:21	38	21,4	16	44	150
0:14:22	38	21,4	16	44	150
0:14:23	38	21,4	16	44	150
0:14:24	38	21,4	16	44	150
0:14:25	38	21,4	16	44	150
0:14:26	38	21,5	16	44	150
0:14:27	38	21,5	16	44	150
0:14:28	38	21,5	16	44	150
0:14:29	38	21,5	16	44	150
0:14:30	38	21,5	16	44	150
0:14:31	38	21,5	16	44	150
0:14:32	38	21,5	16	44	150
0:14:33	38	21,5	16	44	150
0:14:34	38	21,5	16	44	150
0:14:35	38	21,5	16	44	150
0:14:36	39	21,6	16	45	150
0:14:37	39	21,6	16	44	150
0:14:38	39	21,6	16	45	150
0:14:39	39	21,6	16	44	150
0:14:40	39	21,6	16	44	150
0:14:41	39	21,6	16	45	150
0:14:42	39	21,6	16	45	150
0:14:43	39	21,6	16	45	150
0:14:44	39	21,6	16	45	150
0:14:45	39	21,7	16	45	150
0:14:46	39	21,7	16	45	150
0:14:47	39	21,7	16	45	150
0:14:48	39	21,7	16	45	150
0:14:49	39	21,7	16	45	150
0:14:50	39	21,7	16	45	150
0:14:51	39	21,7	16	45	150
0:14:52	39	21,7	16	45	150
0:14:53	39	21,7	16	45	150
0:14:54	39	21,8	16	45	150
0:14:55	39	21,8	16	45	150
0:14:56	39	21,9	16	45	150
0:14:57	39	21,9	16	45	150
0:14:58	39	21,9	16	45	150
0:14:59	39	21,9	16	45	150
0:15:00	39	21,9	16	45	150
0:15:01	39	21,9	16	45	150
0:15:02	39	21,9	16	45	150
0:15:03	39	21,9	16	45	150
0:15:04	39	21,9	16	45	150
0:15:05	39	22,0	16	45	150
0:15:06	39	22,2	16	45	150
0:15:07	39	22,3	16	45	150
0:15:08	39	22,3	16	45	150
0:15:09	39	22,4	16	45	150
0:15:10	39	22,4	16	45	150
0:15:11	39	22,4	16	45	150
0:15:12	39	22,4	16	45	150
0:15:13	39	22,4	16	45	150
0:15:14	39	22,4	16	45	150
0:15:15	39	22,4	16	45	150
0:15:16	39	22,4	16	45	150
0:15:17	39	22,4	16	45	150
0:15:18	39	22,4	16	45	150
0:15:19	39	22,4	16	45	150
0:15:20	39	22,5	16	45	150
0:15:21	39	22,5	16	45	150
0:15:22	39	22,5	16	45	150
0:15:23	39	22,5	16	45	150
0:15:24	39	22,5	16	45	150
0:15:25	39	22,5	16	45	150
0:15:26	39	22,5	16	45	150
0:15:27	39	22,5	16	45	150
0:15:28	39	22,5	16	45	150
0:15:29	39	22,5	16	45	150
0:15:30	39	22,6	16	45	150
0:15:31	39	22,6	16	45	150
0:15:32	39	22,6	16	45	150
0:15:33	39	22,6	16	45	150
0:15:34	39	22,6	16	45	150
0:15:35	39	22,6	16	45	150
0:15:36	39	22,6	16	45	150
0:15:37	40	22,6	16	45	150
0:15:38	40	22,6	16	45	150
0:15:39	40	22,6	16	45	150
0:15:40	40	22,6	16	45	150
0:15:41	40	22,6	16	45	150
0:15:42	40	22,7	16	45	150
0:15:43	40	22,7	16	45	150
0:15:44	40	22,7	16	45	150
0:15:45	40	22,7	16	45	150
0:15:46	40	22,7	16	45	150
0:15:47	40	22,7	16	45	150
0:15:48	40	22,7	16	45	150
0:15:49	40	22,7	16	45	150
0:15:50	40	22,7	16	45	150
0:15:51	40	22,7	16	46	150
0:15:52	40	22,8	16	45	150
0:15:53	40	22,8	16	45	150
0:15:54	40	22,9	16	45	150
0:15:55	40	22,9	16	45	150
0:15:56	40	22,9	16	45	150
0:15:57	40	22,9	16	46	150
0:15:58	40	22,9	16	46	150
0:15:59	40	22,9	16	46	150
0:16:00	40	22,9	16	46	150
0:16:01	40	22,9	16	45	150
0:16:02	40	22,9	16	46	150
0:16:03	40	23,0	16	46	150
0:16:04	40	23,0	16	46	150
0:16:05	40	23,0	16	46	150
0:16:06	40	23,1	16	46	150
0:16:07	40	23,3	16	46	150
0:16:08	40	23,3	16	46	150
0:16:09	40	23,4	16	46	150
0:16:10	40	23,4	16	46	150
0:16:11	40	23,4	16	46	150
0:16:12	40	23,4	16	46	150
0:16:13	40	23,4	16	46	150
0:16:14	40	23,4	16	46	150
0:16:15	40	23,4	16	46	150
0:16:16	40	23,4	16	46	150
0:16:17	40	23,4	16	46	150
0:16:18	40	23,4	16	46	150
0:16:19	40	23,4	16	46	150
0:16:20	40	23,5	16	46	150
0:16:21	40	23,5	16	46	150
0:16:22	40	23,5	16	46	150
0:16:23	40	23,5	16	46	150
0:16:24	40	23,5	16	46	150
0:16:25	40	23,5	16	46	150
0:16:26	40	23,5	16	46	150
0:16:27	40	23,5	16	46	150
0:16:28	40	23,6	16	46	150
0:16:29	40	23,6	16	46	150
0:16:30	40	23,6	16	46	150
0:16:31	40	23,6	16	46	150
0:16:32	40	23,6	16	46	150
0:16:33	40	23,6	16	46	150
0:16:34	40	23,6	16	46	150
0:16:35	40	23,6	16	46	150
0:16:36	40	23,6	16	46	150
0:16:37	40	23,6	16	46	150
0:16:38	40	23,7	16	46	150
0:16:39	40	23,7	16	46	150
0:16:40	41	23,7	16	46	150
0:16:41	41	23,7	16	46	150
0:16:42	41	23,7	16	46	150
0:16:43	41	23,7	16	46	150
0:16:44	41	23,7	16	46	150
0:16:45	41	23,7	16	46	150
0:16:46	41	23,7	16	46	150
0:16:47	41	23,7	16	46	150
0:16:48	41	23,8	16	46	150
0:16:49	41	23,8	16	46	150
0:16:50	41	23,8	16	46	150
0:16:51	41	23,8	16	46	150
0:16:52	41	23,8	16	46	150
0:16:53	41	23,8	16	46	150
0:16:54	41	23,9	16	46	150
0:16:55	41	23,9	16	46	150
0:16:56	41	23,9	16	46	150
0:16:57	41	23,9	16	46	150
0:16:58	41	23,9	16	46	150
0:16:59	41	24,0	16	46	150
0:17:00	41	24,0	16	46	150
0:17:01	41	24,0	16	46	150
0:17:02	41	24,0	16	46	150
0:17:03	41	24,0	16	46	150
0:17:04	41	24,0	16	47	150
0:17:05	41	24,3	16	47	150
0:17:06	41	24,3	16	47	150
0:17:07	41	24,4	16	47	150
0:17:08	41	24,4	16	47	150
0:17:09	41	24,4	16	47	150
0:17:10	41	24,4	16	47	150
0:17:11	41	24,4	16	47	150
0:17:12	41	24,5	16	47	150
0:17:13	41	24,5	16	47	150
0:17:14	41	24,5	16	47	150
0:17:15	41	24,5	16	47	150
0:17:16	41	24,5	16	47	150
0:17:17	41	24,5	16	47	150
0:17:18	41	24,5	16	47	150
0:17:19	41	24,5	16	47	150
0:17:20	41	24,5	16	47	150
0:17:21	41	24,5	16	47	150
0:17:22	41	24,5	16	47	150
0:17:23	41	24,5	16	47	150
0:17:24	41	24,6	16	47	150
0:17:25	41	24,6	16	47	150
0:17:26	41	24,6	16	47	150
0:17:27	41	24,6	16	47	150
0:17:28	41	24,6	16	47	150
0:17:29	41	24,6	16	47	150
0:17:30	41	24,6	16	47	150
0:17:31	41	24,6	16	47	150
0:17:32	41	24,6	16	47	150
0:17:33	41	24,6	16	47	150
0:17:34	41	24,6	16	47	150
0:17:35	41	24,7	16	47	150
0:17:36	41	24,7	16	47	150
0:17:37	41	24,7	16	47	150
0:17:38	41	24,7	16	47	150
0:17:39	41	24,7	16	47	150
0:17:40	41	24,7	16	47	150
0:17:41	41	24,7	16	47	150
0:17:42	42	24,7	16	47	150
0:17:43	42	24,8	16	47	150
0:17:44	42	24,8	16	47	150
0:17:45	42	24,8	16	47	150
0:17:46	42	24,8	16	47	150
0:17:47	42	24,8	16	47	150
0:17:48	42	24,8	16	47	150
0:17:49	42	24,8	16	47	150
0:17:50	42	24,8	16	47	150
0:17:51	42	24,9	16	47	150
0:17:52	42	24,9	16	47	150
0:17:53	42	24,9	16	47	150
0:17:54	42	24,9	16	47	150
0:17:55	42	24,9	16	47	150
0:17:56	42	24,9	16	48	150
0:17:57	42	24,9	16	47	150
0:17:58	42	24,9	16	47	150
0:17:59	42	24,9	16	47	150
0:18:00	42	25,0	16	47	150
0:18:01	42	25,0	16	47	150
0:18:02	42	25,0	16	47	150
0:18:03	42	25,0	16	48	150
0:18:04	42	25,0	16	48	150
0:18:05	42	25,0	16	48	150
0:18:06	42	25,2	16	47	150
0:18:07	42	25,4	17	47	150
0:18:08	42	25,5	17	47	150
0:18:09	42	25,5	16	47	150
0:18:10	42	25,5	17	47	150
0:18:11	42	25,5	17	48	150
0:18:12	42	25,5	17	48	150
0:18:13	42	25,5	16	47	150
0:18:14	42	25,5	16	48	150
0:18:15	42	25,5	16	48	150
0:18:16	42	25,5	16	48	150
0:18:17	42	25,6	16	48	150
0:18:18	42	25,6	17	48	150
0:18:19	42	25,6	16	48	150
0:18:20	42	25,6	17	48	150
0:18:21	42	25,6	16	48	150
0:18:22	42	25,6	17	48	150
0:18:23	42	25,6	16	48	150
0:18:24	42	25,6	16	48	150
0:18:25	42	25,6	16	48	150
0:18:26	42	25,7	16	48	150
0:18:27	42	25,7	17	48	150
0:18:28	42	25,7	16	48	150
0:18:29	42	25,7	16	48	150
0:18:30	42	25,7	16	48	150
0:18:31	42	25,7	16	48	150
0:18:32	42	25,7	16	48	150
0:18:33	42	25,7	16	48	150
0:18:34	42	25,7	16	48	150
0:18:35	42	25,7	16	48	150
0:18:36	42	25,8	16	48	150
0:18:37	42	25,8	16	48	150
0:18:38	42	25,8	16	48	150
0:18:39	42	25,8	16	48	150
0:18:40	42	25,8	16	48	150
0:18:41	42	25,8	16	48	150
0:18:42	42	25,8	16	48	150
0:18:43	42	25,8	16	48	150
0:18:44	42	25,8	16	48	150
0:18:45	42	25,8	16	48	150
0:18:46	43	25,8	16	48	150
0:18:47	43	25,8	16	48	150
0:18:48	43	25,9	17	48	150
0:18:49	43	25,9	16	48	150
0:18:50	43	25,9	16	48	150
0:18:51	43	25,9	16	48	150
0:18:52	43	25,9	16	48	150
0:18:53	43	25,9	16	48	150
0:18:54	43	25,9	16	48	150
0:18:55	43	25,9	16	48	150
0:18:56	43	25,9	16	48	150
0:18:57	43	25,9	16	48	150
0:18:58	43	26,0	16	48	150
0:18:59	43	26,0	16	48	150
0:19:00	43	26,0	16	48	150
0:19:01	43	26,0	16	48	150
0:19:02	43	26,0	16	48	150
0:19:03	43	26,2	16	48	150
0:19:04	43	26,2	16	48	150
0:19:05	43	26,3	16	48	150
0:19:06	43	26,3	16	48	150
0:19:07	43	26,3	16	48	150
0:19:08	43	26,3	16	48	150
0:19:09	43	26,3	16	48	150
0:19:10	43	26,3	16	48	150
0:19:11	43	26,4	16	48	150
0:19:12	43	26,4	16	48	150
0:19:13	43	26,4	16	48	150
0:19:14	43	26,4	16	48	150
0:19:15	43	26,4	16	48	150
0:19:16	43	26,4	16	48	150
0:19:17	43	26,4	16	48	150
0:19:18	43	26,4	16	48	150
0:19:19	43	26,4	16	48	150
0:19:20	43	26,4	16	48	150
0:19:21	43	26,4	16	48	150
0:19:22	43	26,5	16	48	150
0:19:23	43	26,5	16	48	150
0:19:24	43	26,5	16	48	150
0:19:25	43	26,5	16	48	150
0:19:26	43	26,5	16	48	150
0:19:27	43	26,5	16	48	150
0:19:28	43	26,5	16	48	150
0:19:29	43	26,5	16	49	150
0:19:30	43	26,5	16	49	150
0:19:31	43	26,5	16	49	150
0:19:32	43	26,5	16	48	150
0:19:33	43	26,6	16	48	150
0:19:34	43	26,7	16	48	150
0:19:35	43	26,8	16	49	150
0:19:36	43	26,8	16	48	150
0:19:37	43	26,8	16	49	150
0:19:38	43	26,8	16	49	150
0:19:39	43	26,8	16	49	150
0:19:40	43	26,8	16	49	150
0:19:41	43	26,8	16	49	150
0:19:42	43	26,8	16	48	150
0:19:43	43	26,8	16	49	150
0:19:44	43	26,9	16	49	150
0:19:45	43	26,9	16	49	150
0:19:46	43	26,9	16	49	150
0:19:47	44	26,9	16	49	150
0:19:48	44	26,9	16	49	150
0:19:49	44	26,9	16	49	150
0:19:50	44	26,9	16	49	150
0:19:51	44	26,9	16	49	150
0:19:52	44	26,9	16	49	150
0:19:53	44	27,0	16	49	150
0:19:54	44	27,0	16	49	150
0:19:55	44	27,0	16	49	150
0:19:56	44	27,0	16	49	150
0:19:57	44	27,0	16	49	150
0:19:58	44	27,0	16	49	150
0:19:59	44	27,0	16	49	150
0:20:00	44	27,0	16	49	150
0:20:01	44	27,1	16	49	150
0:20:02	44	27,2	16	49	150
0:20:03	44	27,3	16	49	150
0:20:04	44	27,3	16	49	150
0:20:05	44	27,4	16	49	150
0:20:06	44	27,4	16	49	150
0:20:07	44	27,4	16	49	150
0:20:08	44	27,4	16	49	150
0:20:09	44	27,4	16	49	150
0:20:10	44	27,4	16	49	150
0:20:11	44	27,4	16	49	150
0:20:12	44	27,4	16	49	150
0:20:13	44	27,4	16	49	150
0:20:14	44	27,4	16	49	150
0:20:15	44	27,4	16	49	150
0:20:16	44	27,4	16	49	150
0:20:17	44	27,5	16	49	150
0:20:18	44	27,5	16	49	150
0:20:19	44	27,5	16	49	150
0:20:20	44	27,5	16	49	150
0:20:21	44	27,5	16	49	150
0:20:22	44	27,5	16	49	150
0:20:23	44	27,5	16	49	150
0:20:24	44	27,5	16	49	150
0:20:25	44	27,5	16	49	150
0:20:26	44	27,5	16	49	150
0:20:27	44	27,6	16	49	150
0:20:28	44	27,6	16	49	150
0:20:29	44	27,6	16	49	150
0:20:30	44	27,6	16	49	150
0:20:31	44	27,6	16	49	150
0:20:32	44	27,6	16	49	150
0:20:33	44	27,6	16	49	150
0:20:34	44	27,7	16	49	150
0:20:35	44	27,7	16	49	150
0:20:36	44	27,7	16	49	150
0:20:37	44	27,7	16	49	150
0:20:38	44	27,7	16	49	150
0:20:39	44	27,7	16	50	150
0:20:40	44	27,8	16	50	150
0:20:41	44	27,9	16	50	150
0:20:42	44	27,9	16	49	150
0:20:43	44	27,9	16	49	150
0:20:44	44	27,9	16	49	150
0:20:45	44	27,9	16	49	150
0:20:46	44	27,9	16	50	150
0:20:47	44	28,0	16	50	150
0:20:48	44	28,0	16	50	150
0:20:49	44	28,0	16	50	150
0:20:50	45	28,0	16	50	150
0:20:51	45	28,0	16	49	150
0:20:52	45	28,0	16	49	150
0:20:53	45	28,0	16	50	150
0:20:54	45	28,0	16	50	150
0:20:55	45	28,0	16	50	150
0:20:56	45	28,0	16	50	150
0:20:57	45	28,0	16	50	150
0:20:58	45	28,1	16	50	150
0:20:59	45	28,1	16	50	150
0:21:00	45	28,1	16	50	150
0:21:01	45	28,1	16	50	150
0:21:02	45	28,1	16	50	150
0:21:03	45	28,2	16	50	150
0:21:04	45	28,3	16	50	150
0:21:05	45	28,3	16	50	150
0:21:06	45	28,3	16	50	150
0:21:07	45	28,3	16	50	150
0:21:08	45	28,3	16	50	150
0:21:09	45	28,3	16	50	150
0:21:10	45	28,3	16	50	150
0:21:11	45	28,3	16	50	150
0:21:12	45	28,4	16	50	150
0:21:13	45	28,4	16	50	150
0:21:14	45	28,4	16	50	150
0:21:15	45	28,4	16	50	150
0:21:16	45	28,4	16	50	150
0:21:17	45	28,4	16	50	150
0:21:18	45	28,4	16	50	150
0:21:19	45	28,4	16	50	150
0:21:20	45	28,4	16	50	150
0:21:21	45	28,4	16	50	150
0:21:22	45	28,5	16	50	150
0:21:23	45	28,7	16	50	150
0:21:24	45	28,7	16	50	150
0:21:25	45	28,7	16	50	150
0:21:26	45	28,7	16	50	150
0:21:27	45	28,8	16	50	150
0:21:28	45	28,8	16	50	150
0:21:29	45	28,8	16	50	150
0:21:30	45	28,8	16	50	150
0:21:31	45	28,8	16	50	150
0:21:32	45	28,8	16	50	150
0:21:33	45	28,8	16	50	150
0:21:34	45	28,8	16	50	150
0:21:35	45	28,8	16	50	150
0:21:36	45	28,8	16	50	150
0:21:37	45	28,8	16	50	150
0:21:38	45	28,8	16	50	150
0:21:39	45	28,8	16	50	150
0:21:40	45	28,9	16	50	150
0:21:41	45	28,9	16	50	150
0:21:42	45	28,9	16	50	150
0:21:43	45	28,9	16	50	150
0:21:44	45	28,9	16	50	150
0:21:45	45	28,9	16	50	150
0:21:46	45	28,9	16	50	150
0:21:47	45	28,9	16	50	150
0:21:48	45	28,9	16	50	150
0:21:49	45	28,9	16	50	150
0:21:50	45	28,9	16	50	150
0:21:51	45	28,9	16	50	150
0:21:52	45	29,0	16	50	150
0:21:53	45	29,0	16	50	150
0:21:54	46	29,0	16	50	150
0:21:55	46	29,0	16	50	150
0:21:56	46	29,0	16	50	150
0:21:57	46	29,0	16	50	150
0:21:58	46	29,3	17	50	150
0:21:59	46	29,4	17	50	150
0:22:00	46	29,4	16	50	150
0:22:01	46	29,4	16	50	150
0:22:02	46	29,4	17	50	150
0:22:03	46	29,5	17	50	150
0:22:04	46	29,5	17	50	150
0:22:05	46	29,5	16	50	150
0:22:06	46	29,5	16	50	150
0:22:07	46	29,5	16	50	150
0:22:08	46	29,5	17	50	150
0:22:09	46	29,5	16	50	150
0:22:10	46	29,5	16	50	150
0:22:11	46	29,5	16	50	150
0:22:12	46	29,5	17	50	150
0:22:13	46	29,5	16	50	150
0:22:14	46	29,6	16	50	150
0:22:15	46	29,6	16	50	150
0:22:16	46	29,6	16	51	150
0:22:17	46	29,6	16	50	150
0:22:18	46	29,6	16	50	150
0:22:19	46	29,6	16	50	150
0:22:20	46	29,6	16	51	150
0:22:21	46	29,6	16	51	150
0:22:22	46	29,6	16	50	150
0:22:23	46	29,6	17	50	150
0:22:24	46	29,6	17	51	150
0:22:25	46	29,7	16	51	150
0:22:26	46	29,7	16	50	150
0:22:27	46	29,7	16	51	150
0:22:28	46	29,7	16	51	150
0:22:29	46	29,7	16	51	150
0:22:30	46	29,7	16	51	150
0:22:31	46	29,7	16	51	150
0:22:32	46	29,7	16	51	150
0:22:33	46	29,7	17	51	150
0:22:34	46	29,8	16	51	150
0:22:35	46	29,8	16	51	150
0:22:36	46	29,8	16	51	150
0:22:37	46	29,8	16	51	150
0:22:38	46	29,8	16	51	150
0:22:39	46	29,8	16	51	150
0:22:40	46	29,8	16	51	150
0:22:41	46	29,8	16	51	150
0:22:42	46	29,8	16	51	150
0:22:43	46	29,8	16	51	150
0:22:44	46	29,9	16	51	150
0:22:45	46	29,9	16	51	150
0:22:46	46	29,9	16	51	150
0:22:47	46	29,9	16	51	150
0:22:48	46	30,0	17	51	150
0:22:49	46	30,0	16	51	150
0:22:50	46	30,0	16	51	150
0:22:51	46	30,0	16	51	150
0:22:52	46	30,0	16	51	150
0:22:53	46	30,0	16	51	150
0:22:54	46	30,1	16	51	150
0:22:55	46	30,2	16	51	150
0:22:56	46	30,3	16	51	150
0:22:57	46	30,3	16	51	150
0:22:58	46	30,3	16	51	150
0:22:59	46	30,3	16	51	150
0:23:00	46	30,3	16	51	150
0:23:01	46	30,3	16	51	150
0:23:02	46	30,3	16	51	150
0:23:03	46	30,4	16	51	150
0:23:04	46	30,4	16	51	150
0:23:05	47	30,4	16	51	150
0:23:06	47	30,4	16	51	150
0:23:07	47	30,4	16	51	150
0:23:08	47	30,4	16	51	150
0:23:09	47	30,4	16	51	150
0:23:10	47	30,4	16	51	150
0:23:11	47	30,4	16	51	150
0:23:12	47	30,5	16	51	150
0:23:13	47	30,5	16	51	150
0:23:14	47	30,5	16	51	150
0:23:15	47	30,5	16	51	150
0:23:16	47	30,5	16	51	150
0:23:17	47	30,5	16	51	150
0:23:18	47	30,5	16	51	150
0:23:19	47	30,5	16	51	150
0:23:20	47	30,5	16	51	150
0:23:21	47	30,6	16	52	150
0:23:22	47	30,6	16	52	150
0:23:23	47	30,6	16	52	150
0:23:24	47	30,6	16	52	150
0:23:25	47	30,6	16	51	150
0:23:26	47	30,6	16	52	150
0:23:27	47	30,6	17	52	150
0:23:28	47	30,6	16	52	150
0:23:29	47	30,7	16	52	150
0:23:30	47	30,7	16	52	150
0:23:31	47	30,7	16	52	150
0:23:32	47	30,7	16	52	150
0:23:33	47	30,7	16	52	150
0:23:34	47	30,9	17	52	150
0:23:35	47	31,0	17	52	150
0:23:36	47	31,0	17	52	150
0:23:37	47	31,0	17	52	150
0:23:38	47	31,0	17	52	150
0:23:39	47	31,0	17	52	150
0:23:40	47	31,1	17	52	150
0:23:41	47	31,1	16	52	150
0:23:42	47	31,1	17	52	150
0:23:43	47	31,1	17	52	150
0:23:44	47	31,1	17	52	150
0:23:45	47	31,1	17	52	150
0:23:46	47	31,1	16	52	150
0:23:47	47	31,1	16	52	150
0:23:48	47	31,2	16	52	150
0:23:49	47	31,2	16	52	150
0:23:50	47	31,2	16	52	150
0:23:51	47	31,2	16	52	150
0:23:52	47	31,2	16	52	150
0:23:53	47	31,2	16	52	150
0:23:54	47	31,2	16	52	150
0:23:55	47	31,2	16	52	150
0:23:56	47	31,3	16	52	150
0:23:57	47	31,3	16	52	150
0:23:58	47	31,3	16	52	150
0:23:59	47	31,3	16	52	150
0:24:00	47	31,3	17	52	150
0:24:01	47	31,3	17	52	150
0:24:02	47	31,3	16	52	150
0:24:03	47	31,3	16	52	150
0:24:04	47	31,4	16	52	150
0:24:05	47	31,4	16	52	150
0:24:06	47	31,4	17	52	150
0:24:07	47	31,4	16	52	150
0:24:08	47	31,4	17	52	150
0:24:09	47	31,4	17	52	150
0:24:10	47	31,4	17	52	150
0:24:11	47	31,4	17	52	150
0:24:12	47	31,5	17	52	150
0:24:13	47	31,5	16	52	150
0:24:14	47	31,5	16	52	150
0:24:15	48	31,5	16	52	150
0:24:16	48	31,5	16	52	150
0:24:17	48	31,5	16	53	150
0:24:18	48	31,5	17	53	150
0:24:19	48	31,6	17	53	150
0:24:20	48	31,6	17	52	150
0:24:21	48	31,6	16	53	150
0:24:22	48	31,6	16	53	150
0:24:23	48	31,6	16	53	150
0:24:24	48	31,6	16	53	150
0:24:25	48	31,6	16	53	150
0:24:26	48	31,6	16	53	150
0:24:27	48	31,7	16	53	150
0:24:28	48	31,7	16	53	150
0:24:29	48	31,7	16	53	150
0:24:30	48	31,7	17	53	150
0:24:31	48	31,7	17	53	150
0:24:32	48	31,8	17	53	150
0:24:33	48	31,9	17	53	150
0:24:34	48	31,9	17	53	150
0:24:35	48	32,0	17	53	150
0:24:36	48	32,0	17	53	150
0:24:37	48	32,0	16	53	150
0:24:38	48	32,0	17	53	150
0:24:39	48	32,0	17	53	150
0:24:40	48	32,0	17	53	150
0:24:41	48	32,0	17	53	150
0:24:42	48	32,0	17	53	150
0:24:43	48	32,0	17	53	150
0:24:44	48	32,1	17	53	150
0:24:45	48	32,1	16	53	150
0:24:46	48	32,1	17	53	150
0:24:47	48	32,1	17	53	150
0:24:48	48	32,1	17	53	150
0:24:49	48	32,1	17	53	150
0:24:50	48	32,1	17	53	150
0:24:51	48	32,1	17	53	150
0:24:52	48	32,2	17	53	150
0:24:53	48	32,2	17	53	150
0:24:54	48	32,2	17	53	150
0:24:55	48	32,2	17	53	150
0:24:56	48	32,2	17	53	150
0:24:57	48	32,2	17	53	150
0:24:58	48	32,2	17	53	150
0:24:59	48	32,3	17	53	150
0:25:00	48	32,3	17	53	150
0:25:01	48	32,3	16	53	150
