Repository: ProgWizer/parser

File: project-root/data/Data Acquisition/Data Acquisition/2017 year (147)/17-00062.txt
--Test Summary--
Full Path and File Name	
Instrument Name	7222
Instrument Type	Model 7222 Consistometer
Instrument Serial Number	
Test Start Date	27.03.2017
Test Start Time	11:45:40
Test Stop Date	27.03.2017
Test Stop Time	15:44:30
Test Length	3:58:50
Final Sample Time Offset	3:58:50
Controller Schedule Name	
Sampling Period	10 seconds
Comments	
Information	WellID	
Information	Customer	
Information	EngName	
Information	CementClass	
Information	CementMfr	Öåìåíò Îãíåóïîð (ñìåñü ñ ôèáðîé)
Information	Additives	
Information	Density	
Information	BHCT	
Information	BHST	
Information	FluidLoss	
Information	JobType	
Calculated Value	Time_30Bc	0:00:10
Calculated Value	Time_70Bc	3:58:50
Initial Temperature (°C)	27 °C
Final Temperature (°C)	24 °C
Initial Pressure (MPa)	-0,1 MPa
Final Pressure (MPa)	-0,0 MPa
Initial Consistency (Bc)	41 Bc
Final Consistency (Bc)	77 Bc
--Data--
Time (HH:MM:SS)	Temperature (°C)	Pressure (MPa)	Consistency (Bc)
0:00:00	27	-0,1	41
0:00:10	27	-0,1	41
0:00:20	27	-0,1	32
0:00:30	27	-0,1	32
0:00:40	28	-0,1	33
0:00:50	28	-0,1	33
0:01:00	28	-0,1	33
0:01:10	28	-0,1	33
0:01:20	28	-0,1	34
0:01:30	28	-0,1	35
0:01:40	28	-0,1	35
0:01:50	28	-0,1	36
0:02:00	28	-0,1	36
0:02:10	28	-0,1	37
0:02:20	28	-0,1	37
0:02:30	28	-0,1	37
0:02:40	28	-0,1	38
0:02:50	28	-0,1	38
0:03:00	28	-0,1	41
0:03:10	28	-0,1	44
0:03:20	28	-0,1	40
0:03:30	28	-0,1	39
0:03:40	28	-0,1	40
0:03:50	28	-0,1	39
0:04:00	28	-0,1	39
0:04:10	28	-0,1	39
0:04:20	28	-0,2	39
0:04:30	28	-0,1	38
0:04:40	28	-0,1	37
0:04:50	28	-0,1	37
0:05:00	28	-0,2	37
0:05:10	28	-0,1	37
0:05:20	28	-0,1	37
0:05:30	28	-0,1	36
0:05:40	28	-0,1	36
0:05:50	28	-0,1	36
0:06:00	28	-0,2	35
0:06:10	28	-0,1	35
0:06:20	28	-0,1	34
0:06:30	28	-0,1	35
0:06:40	28	-0,1	34
0:06:50	28	-0,1	34
0:07:00	28	-0,1	34
0:07:10	28	-0,1	33
0:07:20	28	-0,1	33
0:07:30	28	-0,1	33
0:07:40	28	-0,1	33
0:07:50	28	-0,1	33
0:08:00	28	-0,1	33
0:08:10	28	-0,1	33
0:08:20	28	-0,1	33
0:08:30	28	-0,1	32
0:08:40	28	-0,1	32
0:08:50	28	-0,1	32
0:09:00	28	-0,1	32
0:09:10	28	-0,1	32
0:09:20	28	-0,1	32
0:09:30	28	-0,1	32
0:09:40	28	-0,1	48
0:09:50	28	-0,1	45
0:10:00	28	-0,1	38
0:10:10	28	-0,1	36
0:10:20	28	-0,1	35
0:10:30	28	-0,1	35
0:10:40	28	-0,1	34
0:10:50	28	-0,1	34
0:11:00	28	-0,1	34
0:11:10	28	-0,1	33
0:11:20	28	-0,1	34
0:11:30	28	-0,1	33
0:11:40	28	-0,1	33
0:11:50	28	-0,1	33
0:12:00	28	-0,1	33
0:12:10	28	-0,1	33
0:12:20	28	-0,1	33
0:12:30	28	-0,1	33
0:12:40	28	-0,1	32
0:12:50	28	-0,1	32
0:13:00	28	-0,1	33
0:13:10	28	-0,1	33
0:13:20	28	-0,1	32
0:13:30	28	-0,1	32
0:13:40	28	-0,1	32
0:13:50	28	-0,1	32
0:14:00	28	-0,1	32
0:14:10	28	-0,1	31
0:14:20	28	-0,1	31
0:14:30	28	-0,1	31
0:14:40	28	-0,1	31
0:14:50	28	-0,1	31
0:15:00	28	-0,1	31
0:15:10	28	-0,1	31
0:15:20	28	-0,1	31
0:15:30	28	-0,1	31
0:15:40	28	-0,1	54
0:15:50	28	-0,1	41
0:16:00	28	-0,1	35
0:16:10	28	-0,1	35
0:16:20	28	-0,1	35
0:16:30	28	-0,1	34
0:16:40	28	-0,1	34
0:16:50	28	-0,1	34
0:17:00	28	-0,1	34
0:17:10	28	-0,1	33
0:17:20	28	-0,1	33
0:17:30	28	-0,1	33
0:17:40	27	-0,1	33
0:17:50	27	-0,1	33
0:18:00	27	-0,1	33
0:18:10	27	-0,1	33
0:18:20	27	-0,1	33
0:18:30	27	-0,1	33
0:18:40	27	-0,1	33
0:18:50	27	-0,1	33
0:19:00	27	-0,1	33
0:19:10	27	-0,1	33
0:19:20	27	-0,1	33
0:19:30	27	-0,1	32
0:19:40	27	-0,1	32
0:19:50	27	-0,1	32
0:20:00	27	-0,1	32
0:20:10	27	-0,1	32
0:20:20	27	-0,1	31
0:20:30	27	-0,1	31
0:20:40	27	-0,1	31
0:20:50	27	-0,1	31
0:21:00	27	-0,1	31
0:21:10	27	-0,1	31
0:21:20	27	-0,1	31
0:21:30	27	-0,1	31
0:21:40	27	-0,1	30
0:21:50	27	-0,1	30
0:22:00	27	-0,1	30
0:22:10	27	-0,1	30
0:22:20	27	-0,1	30
0:22:30	27	-0,1	30
0:22:40	27	-0,1	31
0:22:50	27	-0,1	32
0:23:00	27	-0,1	31
0:23:10	27	-0,1	31
0:23:20	27	-0,1	31
0:23:30	27	-0,1	30
0:23:40	27	-0,1	30
0:23:50	27	-0,1	30
0:24:00	27	-0,1	30
0:24:10	27	-0,1	30
0:24:20	27	-0,1	30
0:24:30	27	-0,1	30
0:24:40	27	-0,1	30
0:24:50	27	-0,1	30
0:25:00	27	-0,1	30
0:25:10	27	-0,1	30
0:25:20	27	-0,1	30
0:25:30	27	-0,1	30
0:25:40	27	-0,1	30
0:25:50	27	-0,1	30
0:26:00	27	-0,1	30
0:26:10	27	-0,1	31
0:26:20	27	-0,1	31
0:26:30	27	-0,1	31
0:26:40	27	-0,1	31
0:26:50	27	-0,1	31
0:27:00	27	-0,1	31
0:27:10	27	-0,1	31
0:27:20	27	-0,1	31
0:27:30	27	-0,1	30
0:27:40	27	-0,1	31
0:27:50	27	-0,1	31
0:28:00	27	-0,1	30
0:28:10	27	-0,1	30
0:28:20	27	-0,1	30
0:28:30	27	-0,1	31
0:28:40	27	-0,1	31
0:28:50	27	-0,1	31
0:29:00	27	-0,1	31
0:29:10	27	-0,1	30
0:29:20	27	-0,2	31
0:29:30	27	-0,1	31
0:29:40	27	-0,2	31
0:29:50	27	-0,2	30
0:30:00	27	-0,2	31
0:30:10	27	-0,2	31
0:30:20	27	-0,2	40
0:30:30	27	-0,2	43
0:30:40	27	-0,2	38
0:30:50	26	-0,2	38
0:31:00	26	-0,2	38
0:31:10	26	-0,2	37
0:31:20	26	-0,2	37
0:31:30	26	-0,2	38
0:31:40	26	-0,2	39
0:31:50	26	-0,2	38
0:32:00	26	-0,2	39
0:32:10	26	-0,2	39
0:32:20	26	-0,2	39
0:32:30	26	-0,2	39
0:32:40	26	-0,2	39
0:32:50	26	-0,2	39
0:33:00	26	-0,2	39
0:33:10	26	-0,2	39
0:33:20	26	-0,2	39
0:33:30	26	-0,2	39
0:33:40	26	-0,2	39
0:33:50	26	-0,2	39
0:34:00	26	-0,2	39
0:34:10	26	-0,2	39
0:34:20	26	-0,2	39
0:34:30	26	-0,2	39
0:34:40	26	-0,2	39
0:34:50	26	-0,2	39
0:35:00	26	-0,2	39
0:35:10	26	-0,2	39
0:35:20	26	-0,2	39
0:35:30	26	-0,2	39
0:35:40	26	-0,2	39
0:35:50	26	-0,2	39
0:36:00	26	-0,2	39
0:36:10	26	-0,2	39
0:36:20	26	-0,2	40
0:36:30	26	-0,2	41
0:36:40	26	-0,2	41
0:36:50	26	-0,2	37
0:37:00	26	-0,2	38
0:37:10	26	-0,2	39
0:37:20	26	-0,2	40
0:37:30	26	-0,2	38
0:37:40	26	-0,2	38
0:37:50	26	-0,2	37
0:38:00	26	-0,2	38
0:38:10	26	-0,2	38
0:38:20	26	-0,2	38
0:38:30	26	-0,2	38
0:38:40	26	-0,2	39
0:38:50	26	-0,2	38
0:39:00	26	-0,2	38
0:39:10	26	-0,2	38
0:39:20	26	-0,2	38
0:39:30	26	-0,2	38
0:39:40	26	-0,2	38
0:39:50	26	-0,2	38
0:40:00	26	-0,2	37
0:40:10	26	-0,2	37
0:40:20	26	-0,2	37
0:40:30	26	-0,2	37
0:40:40	26	-0,2	36
0:40:50	26	-0,2	36
0:41:00	26	-0,2	36
0:41:10	26	-0,2	37
0:41:20	26	-0,2	36
0:41:30	26	-0,2	36
0:41:40	26	-0,2	36
0:41:50	26	-0,2	36
0:42:00	26	-0,2	36
0:42:10	26	-0,2	36
0:42:20	26	-0,2	36
0:42:30	26	-0,2	36
0:42:40	26	-0,2	36
0:42:50	26	-0,2	36
0:43:00	26	-0,2	36
0:43:10	26	-0,2	35
0:43:20	26	-0,2	35
0:43:30	26	-0,2	35
0:43:40	26	-0,2	36
0:43:50	26	-0,2	35
0:44:00	26	-0,2	35
0:44:10	26	-0,2	35
0:44:20	26	-0,2	35
0:44:30	26	-0,2	35
0:44:40	26	-0,2	35
0:44:50	26	-0,2	35
0:45:00	26	-0,2	35
0:45:10	26	-0,2	35
0:45:20	26	-0,2	35
0:45:30	26	-0,2	35
0:45:40	26	-0,2	35
0:45:50	26	-0,2	35
0:46:00	26	-0,2	35
0:46:10	26	-0,2	35
0:46:20	26	-0,2	35
0:46:30	26	-0,2	35
0:46:40	25	-0,2	35
0:46:50	25	-0,2	35
0:47:00	25	-0,2	35
0:47:10	25	-0,2	35
0:47:20	25	-0,2	35
0:47:30	25	-0,2	35
0:47:40	25	-0,2	35
0:47:50	25	-0,2	34
0:48:00	25	-0,2	34
0:48:10	25	-0,2	34
0:48:20	25	-0,2	34
0:48:30	25	-0,2	34
0:48:40	25	-0,2	34
0:48:50	25	-0,2	34
0:49:00	25	-0,2	34
0:49:10	25	-0,2	34
0:49:20	25	-0,2	34
0:49:30	25	-0,2	34
0:49:40	25	-0,2	34
0:49:50	25	-0,2	34
0:50:00	25	-0,2	34
0:50:10	25	-0,2	34
0:50:20	25	-0,2	34
0:50:30	25	-0,2	34
0:50:40	25	-0,2	34
0:50:50	25	-0,2	34
0:51:00	25	-0,2	34
0:51:10	25	-0,2	34
0:51:20	25	-0,2	34
0:51:30	25	-0,2	34
0:51:40	25	-0,2	34
0:51:50	25	-0,2	34
0:52:00	25	-0,1	34
0:52:10	25	-0,1	34
0:52:20	25	-0,1	34
0:52:30	25	-0,1	34
0:52:40	25	-0,1	34
0:52:50	25	-0,1	34
0:53:00	25	-0,1	34
0:53:10	25	-0,1	34
0:53:20	25	-0,1	34
0:53:30	25	-0,1	34
0:53:40	25	-0,1	34
0:53:50	25	-0,1	34
0:54:00	25	-0,1	34
0:54:10	25	-0,1	34
0:54:20	25	-0,1	34
0:54:30	25	-0,1	34
0:54:40	25	-0,1	34
0:54:50	25	-0,1	34
0:55:00	25	-0,1	34
0:55:10	25	-0,1	34
0:55:20	25	-0,1	34
0:55:30	25	-0,1	34
0:55:40	25	-0,1	34
0:55:50	25	-0,1	34
0:56:00	25	-0,1	34
0:56:10	25	-0,1	34
0:56:20	25	-0,1	34
0:56:30	25	-0,1	33
0:56:40	25	-0,1	34
0:56:50	25	-0,1	34
0:57:00	25	-0,1	33
0:57:10	25	-0,1	34
0:57:20	25	-0,1	33
0:57:30	25	-0,1	33
0:57:40	25	-0,1	33
0:57:50	25	-0,1	33
0:58:00	25	-0,1	34
0:58:10	25	-0,1	33
0:58:20	25	-0,1	33
0:58:30	25	-0,1	33
0:58:40	25	-0,1	33
0:58:50	25	-0,1	33
0:59:00	25	-0,1	34
0:59:10	25	-0,1	33
0:59:20	25	-0,1	33
0:59:30	25	-0,1	33
0:59:40	25	-0,1	33
0:59:50	25	-0,1	33
1:00:00	25	-0,1	33
1:00:10	25	-0,1	33
1:00:20	25	-0,1	33
1:00:30	25	-0,1	33
1:00:40	25	-0,1	33
1:00:50	25	-0,1	33
1:01:00	25	-0,1	33
1:01:10	25	-0,1	33
1:01:20	25	-0,1	33
1:01:30	25	-0,1	33
1:01:40	25	-0,1	33
1:01:50	25	-0,1	33
1:02:00	25	-0,1	33
1:02:10	25	-0,1	33
1:02:20	25	-0,1	33
1:02:30	25	-0,1	33
1:02:40	25	-0,1	33
1:02:50	25	-0,1	33
1:03:00	25	-0,1	33
1:03:10	25	-0,1	33
1:03:20	25	-0,1	33
1:03:30	25	-0,1	33
1:03:40	25	-0,1	33
1:03:50	25	-0,1	33
1:04:00	25	-0,1	33
1:04:10	25	-0,1	34
1:04:20	25	-0,1	33
1:04:30	25	-0,1	33
1:04:40	25	-0,1	33
1:04:50	25	-0,1	33
1:05:00	25	-0,1	33
1:05:10	25	-0,1	33
1:05:20	25	-0,1	33
1:05:30	25	-0,1	33
1:05:40	25	-0,1	34
1:05:50	25	-0,1	34
1:06:00	25	-0,1	34
1:06:10	24	-0,1	34
1:06:20	24	-0,1	34
1:06:30	24	-0,1	34
1:06:40	25	-0,1	34
1:06:50	24	-0,1	34
1:07:00	24	-0,1	34
1:07:10	24	-0,1	34
1:07:20	24	-0,1	34
1:07:30	24	-0,1	34
1:07:40	24	-0,1	34
1:07:50	24	-0,1	34
1:08:00	24	-0,1	34
1:08:10	24	-0,1	33
1:08:20	24	-0,1	34
1:08:30	24	-0,1	33
1:08:40	24	-0,1	33
1:08:50	24	-0,1	33
1:09:00	24	-0,1	33
1:09:10	24	-0,1	33
1:09:20	24	-0,1	33
1:09:30	24	-0,1	34
1:09:40	24	-0,1	33
1:09:50	24	-0,1	34
1:10:00	24	-0,1	34
1:10:10	24	-0,1	33
1:10:20	24	-0,1	33
1:10:30	24	-0,1	33
1:10:40	24	-0,1	34
1:10:50	24	-0,1	33
1:11:00	24	-0,1	33
1:11:10	24	-0,1	34
1:11:20	24	-0,1	34
1:11:30	24	-0,1	33
1:11:40	24	-0,1	33
1:11:50	24	-0,1	34
1:12:00	24	-0,1	34
1:12:10	24	-0,1	34
1:12:20	24	-0,1	34
1:12:30	24	-0,1	34
1:12:40	24	-0,1	34
1:12:50	24	-0,1	34
1:13:00	24	-0,1	34
1:13:10	24	-0,1	34
1:13:20	24	-0,1	34
1:13:30	24	-0,1	34
1:13:40	24	-0,1	34
1:13:50	24	-0,1	34
1:14:00	24	-0,1	34
1:14:10	24	-0,1	34
1:14:20	24	-0,1	34
1:14:30	24	-0,1	34
1:14:40	24	-0,1	34
1:14:50	24	-0,1	34
1:15:00	24	-0,1	34
1:15:10	24	-0,1	34
1:15:20	24	-0,1	34
1:15:30	24	-0,1	34
1:15:40	24	-0,1	34
1:15:50	24	-0,1	34
1:16:00	24	-0,1	34
1:16:10	24	-0,1	34
1:16:20	24	-0,1	34
1:16:30	24	-0,1	34
1:16:40	24	-0,1	34
1:16:50	24	-0,1	34
1:17:00	24	-0,1	34
1:17:10	24	-0,1	34
1:17:20	24	-0,1	35
1:17:30	24	-0,1	34
1:17:40	24	-0,1	34
1:17:50	24	-0,1	34
1:18:00	24	-0,1	35
1:18:10	24	-0,1	35
1:18:20	24	-0,1	35
1:18:30	24	-0,1	35
1:18:40	24	-0,1	35
1:18:50	24	-0,1	35
1:19:00	24	-0,1	35
1:19:10	24	-0,1	35
1:19:20	24	-0,1	35
1:19:30	24	-0,1	35
1:19:40	24	-0,1	35
1:19:50	24	-0,1	35
1:20:00	24	-0,1	35
1:20:10	24	-0,1	35
1:20:20	24	-0,1	35
1:20:30	24	-0,1	35
1:20:40	24	-0,1	35
1:20:50	24	-0,1	35
1:21:00	24	-0,1	35
1:21:10	24	-0,1	35
1:21:20	24	-0,1	35
1:21:30	24	-0,1	35
1:21:40	24	-0,1	35
1:21:50	24	-0,1	35
1:22:00	24	-0,1	36
1:22:10	24	-0,1	36
1:22:20	24	-0,1	36
1:22:30	24	-0,1	36
1:22:40	24	-0,1	36
1:22:50	24	-0,1	36
1:23:00	24	-0,1	36
1:23:10	24	-0,1	36
1:23:20	24	-0,1	36
1:23:30	24	-0,1	46
1:23:40	24	-0,1	43
1:23:50	24	-0,1	38
1:24:00	24	-0,1	38
1:24:10	24	-0,1	38
1:24:20	24	-0,1	39
1:24:30	24	-0,1	38
1:24:40	24	-0,1	38
1:24:50	24	-0,1	38
1:25:00	24	-0,1	37
1:25:10	24	-0,1	38
1:25:20	24	-0,1	38
1:25:30	24	-0,1	39
1:25:40	24	-0,1	39
1:25:50	24	-0,1	38
1:26:00	24	-0,1	40
1:26:10	24	-0,1	40
1:26:20	24	-0,1	40
1:26:30	24	-0,1	39
1:26:40	24	-0,1	38
1:26:50	24	-0,1	38
1:27:00	24	-0,1	37
1:27:10	24	-0,1	36
1:27:20	24	-0,1	35
1:27:30	24	-0,1	35
1:27:40	24	-0,1	35
1:27:50	24	-0,1	35
1:28:00	24	-0,1	35
1:28:10	24	-0,1	34
1:28:20	24	-0,1	34
1:28:30	24	-0,1	34
1:28:40	24	-0,1	33
1:28:50	24	-0,1	33
1:29:00	24	-0,1	33
1:29:10	24	-0,1	33
1:29:20	24	-0,1	33
1:29:30	24	-0,1	33
1:29:40	24	-0,1	33
1:29:50	24	-0,1	33
1:30:00	24	-0,1	33
1:30:10	24	-0,1	33
1:30:20	24	-0,1	32
1:30:30	24	-0,1	32
1:30:40	24	-0,1	33
1:30:50	24	-0,1	33
1:31:00	24	-0,1	33
1:31:10	24	-0,1	33
1:31:20	24	-0,1	33
1:31:30	24	-0,1	33
1:31:40	24	-0,1	33
1:31:50	24	-0,1	33
1:32:00	24	-0,1	33
1:32:10	24	-0,1	32
1:32:20	24	-0,1	33
1:32:30	24	-0,1	33
1:32:40	24	-0,1	33
1:32:50	24	-0,1	33
1:33:00	24	-0,1	33
1:33:10	24	-0,1	33
1:33:20	24	-0,1	33
1:33:30	24	-0,1	33
1:33:40	24	-0,1	34
1:33:50	24	-0,1	33
1:34:00	24	-0,1	33
1:34:10	24	-0,1	34
1:34:20	24	-0,1	33
1:34:30	24	-0,1	33
1:34:40	24	-0,1	33
1:34:50	24	-0,1	33
1:35:00	24	-0,1	33
1:35:10	24	-0,1	33
1:35:20	23	-0,1	33
1:35:30	24	-0,1	33
1:35:40	23	-0,1	33
1:35:50	23	-0,1	33
1:36:00	23	-0,1	33
1:36:10	23	-0,1	33
1:36:20	23	-0,1	33
1:36:30	23	-0,1	34
1:36:40	23	-0,1	34
1:36:50	23	-0,1	33
1:37:00	23	-0,1	33
1:37:10	23	-0,1	34
1:37:20	23	-0,1	33
1:37:30	23	-0,1	33
1:37:40	23	-0,1	34
1:37:50	23	-0,1	34
1:38:00	23	-0,1	33
1:38:10	23	-0,1	33
1:38:20	23	-0,1	34
1:38:30	23	-0,1	34
1:38:40	23	-0,1	34
1:38:50	23	-0,1	34
1:39:00	23	-0,1	34
1:39:10	23	-0,1	34
1:39:20	23	-0,1	34
1:39:30	23	-0,1	34
1:39:40	23	-0,1	34
1:39:50	23	-0,1	45
1:40:00	23	-0,1	41
1:40:10	23	-0,1	43
1:40:20	23	-0,1	43
1:40:30	23	-0,1	40
1:40:40	23	-0,1	39
1:40:50	23	-0,1	37
1:41:00	23	-0,1	37
1:41:10	23	-0,1	37
1:41:20	23	-0,1	36
1:41:30	23	-0,1	36
1:41:40	23	-0,1	37
1:41:50	23	-0,1	38
1:42:00	23	-0,1	38
1:42:10	23	-0,1	36
1:42:20	23	-0,1	38
1:42:30	23	-0,1	37
1:42:40	23	-0,1	37
1:42:50	23	-0,1	39
1:43:00	23	-0,1	41
1:43:10	23	-0,1	39
1:43:20	23	-0,1	38
1:43:30	23	-0,1	38
1:43:40	23	-0,1	37
1:43:50	23	-0,1	38
1:44:00	23	-0,1	38
1:44:10	23	-0,1	36
1:44:20	23	-0,1	34
1:44:30	23	-0,1	33
1:44:40	23	-0,1	34
1:44:50	23	-0,1	33
1:45:00	23	-0,1	33
1:45:10	23	-0,1	33
1:45:20	23	-0,1	34
1:45:30	23	-0,1	33
1:45:40	23	-0,1	33
1:45:50	23	-0,1	34
1:46:00	23	-0,1	34
1:46:10	23	-0,1	33
1:46:20	23	-0,1	33
1:46:30	23	-0,1	34
1:46:40	23	-0,1	34
1:46:50	23	-0,1	34
1:47:00	23	-0,1	34
1:47:10	23	-0,1	34
1:47:20	23	-0,1	34
1:47:30	23	-0,1	34
1:47:40	23	-0,1	34
1:47:50	23	-0,1	34
1:48:00	23	-0,1	34
1:48:10	23	-0,1	34
1:48:20	23	-0,1	34
1:48:30	23	-0,1	34
1:48:40	23	-0,1	34
1:48:50	23	-0,1	35
1:49:00	23	-0,1	34
1:49:10	23	-0,1	34
1:49:20	23	-0,1	34
1:49:30	23	-0,1	34
1:49:40	23	-0,1	34
1:49:50	23	-0,1	34
1:50:00	23	-0,1	35
1:50:10	23	-0,1	34
1:50:20	23	-0,1	35
1:50:30	23	-0,1	35
1:50:40	23	-0,1	35
1:50:50	23	-0,1	35
1:51:00	23	-0,1	35
1:51:10	23	-0,1	35
1:51:20	23	-0,1	35
1:51:30	23	-0,1	35
1:51:40	23	-0,1	35
1:51:50	23	-0,1	36
1:52:00	23	-0,1	36
1:52:10	23	-0,1	36
1:52:20	23	-0,1	36
1:52:30	23	-0,1	36
1:52:40	23	-0,1	36
1:52:50	23	-0,1	36
1:53:00	23	-0,1	36
1:53:10	23	-0,1	36
1:53:20	23	-0,1	36
1:53:30	23	-0,1	36
1:53:40	23	-0,1	36
1:53:50	23	-0,1	36
1:54:00	23	-0,1	36
1:54:10	23	-0,1	36
1:54:20	23	-0,1	36
1:54:30	23	-0,1	36
1:54:40	23	-0,1	36
1:54:50	23	-0,1	37
1:55:00	23	-0,1	37
1:55:10	23	-0,1	37
1:55:20	23	-0,1	36
1:55:30	23	-0,1	37
1:55:40	23	-0,1	37
1:55:50	23	-0,1	36
1:56:00	23	-0,1	37
1:56:10	23	-0,1	37
1:56:20	23	-0,1	37
1:56:30	23	-0,1	37
1:56:40	23	-0,1	37
1:56:50	23	-0,1	37
1:57:00	23	-0,1	37
1:57:10	23	-0,1	37
1:57:20	23	-0,1	37
1:57:30	23	-0,1	37
1:57:40	23	-0,1	37
1:57:50	23	-0,1	37
1:58:00	23	-0,1	37
1:58:10	23	-0,1	37
1:58:20	23	-0,1	37
1:58:30	23	-0,1	36
1:58:40	23	-0,1	36
1:58:50	23	-0,1	37
1:59:00	23	-0,1	36
1:59:10	23	-0,1	36
1:59:20	23	-0,1	37
1:59:30	23	-0,1	36
1:59:40	23	-0,1	36
1:59:50	23	-0,1	36
2:00:00	23	-0,1	37
2:00:10	23	-0,1	36
2:00:20	23	-0,1	36
2:00:30	23	-0,1	36
2:00:40	23	-0,1	36
2:00:50	23	-0,1	36
2:01:00	23	-0,1	36
2:01:10	23	-0,1	36
2:01:20	23	-0,1	36
2:01:30	23	-0,1	36
2:01:40	23	-0,1	36
2:01:50	23	-0,1	36
2:02:00	23	-0,1	36
2:02:10	23	-0,1	36
2:02:20	23	-0,1	36
2:02:30	23	-0,1	36
2:02:40	23	-0,1	33
2:02:50	23	-0,1	32
2:03:00	23	-0,1	32
2:03:10	23	-0,1	32
2:03:20	23	-0,1	32
2:03:30	23	-0,1	32
2:03:40	23	-0,1	32
2:03:50	23	-0,1	32
2:04:00	23	-0,1	32
2:04:10	23	-0,1	32
2:04:20	23	-0,1	32
2:04:30	23	-0,1	32
2:04:40	23	-0,1	32
2:04:50	23	-0,1	32
2:05:00	23	-0,1	32
2:05:10	23	-0,1	32
2:05:20	23	-0,1	32
2:05:30	23	-0,1	33
2:05:40	23	-0,1	32
2:05:50	23	-0,1	32
2:06:00	23	-0,1	33
2:06:10	23	-0,1	33
2:06:20	23	-0,1	33
2:06:30	23	-0,1	33
2:06:40	23	-0,1	33
2:06:50	23	-0,1	33
2:07:00	23	-0,1	33
2:07:10	23	-0,1	33
2:07:20	23	-0,1	33
2:07:30	23	-0,1	33
2:07:40	23	-0,1	33
2:07:50	23	-0,1	33
2:08:00	23	-0,1	33
2:08:10	23	-0,1	33
2:08:20	23	-0,1	33
2:08:30	23	-0,1	33
2:08:40	23	-0,1	33
2:08:50	23	-0,1	33
2:09:00	23	-0,1	33
2:09:10	23	-0,1	33
2:09:20	23	-0,1	33
2:09:30	23	-0,1	33
2:09:40	23	-0,1	33
2:09:50	23	-0,1	33
2:10:00	23	-0,1	33
2:10:10	23	-0,1	33
2:10:20	23	-0,1	33
2:10:30	23	-0,1	33
2:10:40	23	-0,1	33
2:10:50	23	-0,1	33
2:11:00	23	-0,1	33
2:11:10	23	-0,1	33
2:11:20	23	-0,1	33
2:11:30	23	-0,1	33
2:11:40	23	-0,1	33
2:11:50	23	-0,1	33
2:12:00	23	-0,1	33
2:12:10	23	-0,1	33
2:12:20	23	-0,1	33
2:12:30	23	-0,1	33
2:12:40	23	-0,1	33
2:12:50	23	-0,1	33
2:13:00	23	-0,1	33
2:13:10	23	-0,1	33
2:13:20	23	-0,1	33
2:13:30	23	-0,1	33
2:13:40	23	-0,1	33
2:13:50	23	-0,1	33
2:14:00	23	-0,1	33
2:14:10	23	-0,1	33
2:14:20	23	-0,1	33
2:14:30	23	-0,1	33
2:14:40	23	-0,1	33
2:14:50	23	-0,1	33
2:15:00	23	-0,1	33
2:15:10	23	-0,1	33
2:15:20	23	-0,1	33
2:15:30	23	-0,1	33
2:15:40	23	-0,1	33
2:15:50	23	-0,1	33
2:16:00	23	-0,1	33
2:16:10	23	-0,1	33
2:16:20	23	-0,1	33
2:16:30	23	-0,1	33
2:16:40	23	-0,1	33
2:16:50	23	-0,1	33
2:17:00	23	-0,1	33
2:17:10	23	-0,1	33
2:17:20	23	-0,1	33
2:17:30	23	-0,1	33
2:17:40	23	-0,1	33
2:17:50	23	-0,1	33
2:18:00	23	-0,1	44
2:18:10	23	-0,1	39
2:18:20	23	-0,1	42
2:18:30	23	-0,1	40
2:18:40	23	-0,1	38
2:18:50	23	-0,1	47
2:19:00	23	-0,1	43
2:19:10	23	-0,1	40
2:19:20	23	-0,1	39
2:19:30	23	-0,1	40
2:19:40	23	-0,1	39
2:19:50	23	-0,1	38
2:20:00	23	-0,1	36
2:20:10	23	-0,1	36
2:20:20	23	-0,1	35
2:20:30	23	-0,1	34
2:20:40	23	-0,1	34
2:20:50	23	-0,1	34
2:21:00	23	-0,1	34
2:21:10	23	-0,1	34
2:21:20	23	-0,1	34
2:21:30	23	-0,1	34
2:21:40	23	-0,1	34
2:21:50	23	-0,1	34
2:22:00	23	-0,1	34
2:22:10	23	-0,1	33
2:22:20	23	-0,1	33
2:22:30	23	-0,1	34
2:22:40	23	-0,1	33
2:22:50	23	-0,1	33
2:23:00	23	-0,1	33
2:23:10	23	-0,1	33
2:23:20	23	-0,1	33
2:23:30	23	-0,1	33
2:23:40	23	-0,1	33
2:23:50	23	-0,1	33
2:24:00	23	-0,1	33
2:24:10	23	-0,1	33
2:24:20	23	-0,1	33
2:24:30	23	-0,1	33
2:24:40	23	-0,1	33
2:24:50	23	-0,1	33
2:25:00	23	-0,1	33
2:25:10	23	-0,1	33
2:25:20	23	-0,1	33
2:25:30	23	-0,1	33
2:25:40	23	-0,1	33
2:25:50	23	-0,1	33
2:26:00	23	-0,1	33
2:26:10	23	-0,1	33
2:26:20	23	-0,1	33
2:26:30	23	-0,1	33
2:26:40	23	-0,1	33
2:26:50	23	-0,1	33
2:27:00	23	-0,1	33
2:27:10	23	-0,1	33
2:27:20	23	-0,1	32
2:27:30	23	-0,1	32
2:27:40	23	-0,1	32
2:27:50	23	-0,1	32
2:28:00	23	-0,1	32
2:28:10	23	-0,1	32
2:28:20	23	-0,1	32
2:28:30	23	-0,1	32
2:28:40	23	-0,1	32
2:28:50	23	-0,1	32
2:29:00	23	-0,1	32
2:29:10	23	-0,1	32
2:29:20	23	-0,1	32
2:29:30	23	-0,1	32
2:29:40	23	-0,1	32
2:29:50	23	-0,1	32
2:30:00	23	-0,1	32
2:30:10	23	-0,1	32
2:30:20	23	-0,1	32
2:30:30	23	-0,0	32
2:30:40	23	-0,1	32
2:30:50	23	-0,0	32
2:31:00	23	-0,0	32
2:31:10	23	-0,0	32
2:31:20	23	-0,0	32
2:31:30	23	-0,0	32
2:31:40	23	-0,0	32
2:31:50	23	-0,0	32
2:32:00	23	-0,1	32
2:32:10	23	-0,0	32
2:32:20	23	-0,0	32
2:32:30	23	-0,0	32
2:32:40	23	-0,0	32
2:32:50	23	-0,0	32
2:33:00	23	-0,0	32
2:33:10	23	-0,0	32
2:33:20	23	-0,0	32
2:33:30	23	-0,0	32
2:33:40	23	-0,0	32
2:33:50	23	-0,0	32
2:34:00	23	-0,0	32
2:34:10	23	-0,0	42
2:34:20	23	-0,0	37
2:34:30	23	-0,0	33
2:34:40	23	-0,0	32
2:34:50	23	-0,0	32
2:35:00	23	-0,0	32
2:35:10	23	-0,0	32
2:35:20	23	-0,0	32
2:35:30	23	-0,0	32
2:35:40	23	-0,0	32
2:35:50	23	-0,0	32
2:36:00	23	-0,0	32
2:36:10	23	-0,0	32
2:36:20	23	-0,0	36
2:36:30	23	-0,1	35
2:36:40	23	-0,1	34
2:36:50	23	-0,0	34
2:37:00	23	-0,0	34
2:37:10	23	-0,1	34
2:37:20	23	-0,1	34
2:37:30	23	-0,1	34
2:37:40	23	-0,1	33
2:37:50	23	-0,1	33
2:38:00	23	-0,0	33
2:38:10	23	-0,0	43
2:38:20	23	-0,0	36
2:38:30	23	-0,0	35
2:38:40	23	-0,1	36
2:38:50	23	-0,1	40
2:39:00	23	-0,0	38
2:39:10	23	-0,0	40
2:39:20	23	-0,1	39
2:39:30	23	-0,1	39
2:39:40	23	-0,0	40
2:39:50	23	-0,0	44
2:40:00	23	-0,0	42
2:40:10	23	-0,1	41
2:40:20	23	-0,0	43
2:40:30	23	-0,1	37
2:40:40	23	-0,1	36
2:40:50	23	-0,1	35
2:41:00	23	-0,1	35
2:41:10	23	-0,1	36
2:41:20	23	-0,1	36
2:41:30	23	-0,1	36
2:41:40	23	-0,1	37
2:41:50	23	-0,1	36
2:42:00	23	-0,1	36
2:42:10	23	-0,1	36
2:42:20	23	-0,1	36
2:42:30	23	-0,1	36
2:42:40	23	-0,1	36
2:42:50	23	-0,1	36
2:43:00	23	-0,1	36
2:43:10	23	-0,1	36
2:43:20	23	-0,0	37
2:43:30	22	-0,1	37
2:43:40	23	-0,1	38
2:43:50	22	-0,1	37
2:44:00	23	-0,1	38
2:44:10	23	-0,1	38
2:44:20	22	-0,1	37
2:44:30	22	-0,1	37
2:44:40	22	-0,1	38
2:44:50	23	-0,1	38
2:45:00	23	-0,1	37
2:45:10	23	-0,1	38
2:45:20	23	-0,1	37
2:45:30	23	-0,1	36
2:45:40	22	-0,1	37
2:45:50	23	-0,1	36
2:46:00	22	-0,1	36
2:46:10	23	-0,0	36
2:46:20	23	-0,1	37
2:46:30	22	-0,1	36
2:46:40	23	-0,0	36
2:46:50	22	-0,1	36
2:47:00	23	-0,1	37
2:47:10	22	-0,1	35
2:47:20	22	-0,1	36
2:47:30	23	-0,1	35
2:47:40	22	-0,0	35
2:47:50	22	-0,1	35
2:48:00	22	-0,1	35
2:48:10	23	-0,0	36
2:48:20	23	-0,1	36
2:48:30	22	-0,1	35
2:48:40	22	-0,1	36
2:48:50	22	-0,1	35
2:49:00	22	-0,1	35
2:49:10	22	-0,0	35
2:49:20	22	-0,1	35
2:49:30	22	-0,1	35
2:49:40	22	-0,1	35
2:49:50	22	-0,0	35
2:50:00	22	-0,1	35
2:50:10	22	-0,0	35
2:50:20	22	-0,0	35
2:50:30	22	-0,0	35
2:50:40	22	-0,0	35
2:50:50	22	-0,0	35
2:51:00	22	-0,1	35
2:51:10	22	-0,1	35
2:51:20	22	-0,0	35
2:51:30	22	-0,1	35
2:51:40	22	-0,1	35
2:51:50	22	-0,1	35
2:52:00	22	-0,1	35
2:52:10	22	-0,1	36
2:52:20	22	-0,1	36
2:52:30	22	-0,1	36
2:52:40	22	-0,1	35
2:52:50	22	-0,1	35
2:53:00	22	-0,1	35
2:53:10	22	-0,1	35
2:53:20	22	-0,1	35
2:53:30	22	-0,1	36
2:53:40	22	-0,1	36
2:53:50	22	-0,1	36
2:54:00	22	-0,1	36
2:54:10	22	-0,1	36
2:54:20	22	-0,1	36
2:54:30	22	-0,1	36
2:54:40	22	-0,1	36
2:54:50	22	-0,1	36
2:55:00	22	-0,1	36
2:55:10	22	-0,1	36
2:55:20	22	-0,1	36
2:55:30	22	-0,1	36
2:55:40	22	-0,1	36
2:55:50	22	-0,1	36
2:56:00	22	-0,1	36
2:56:10	22	-0,1	36
2:56:20	22	-0,0	36
2:56:30	22	-0,1	36
2:56:40	22	-0,1	36
2:56:50	22	-0,0	36
2:57:00	22	-0,1	36
2:57:10	22	-0,1	36
2:57:20	22	-0,1	36
2:57:30	22	-0,1	35
2:57:40	22	-0,1	35
2:57:50	22	-0,1	35
2:58:00	22	-0,1	35
2:58:10	22	-0,1	35
2:58:20	22	-0,1	35
2:58:30	22	-0,1	35
2:58:40	22	-0,1	35
2:58:50	22	-0,1	35
2:59:00	22	-0,1	35
2:59:10	22	-0,1	36
2:59:20	22	-0,1	36
2:59:30	22	-0,1	35
2:59:40	22	-0,1	36
2:59:50	22	-0,1	36
3:00:00	23	-0,1	36
3:00:10	22	-0,0	36
3:00:20	22	-0,0	36
3:00:30	22	-0,1	36
3:00:40	22	-0,0	35
3:00:50	22	-0,0	35
3:01:00	23	-0,0	35
3:01:10	23	-0,0	35
3:01:20	23	-0,1	36
3:01:30	23	-0,1	36
3:01:40	23	-0,1	34
3:01:50	23	-0,1	33
3:02:00	23	-0,1	33
3:02:10	23	-0,1	33
3:02:20	23	-0,0	34
3:02:30	23	-0,0	33
3:02:40	23	-0,0	33
3:02:50	23	-0,0	32
3:03:00	23	-0,0	32
3:03:10	23	-0,0	32
3:03:20	23	-0,0	32
3:03:30	23	-0,0	31
3:03:40	23	-0,0	31
3:03:50	23	-0,0	32
3:04:00	23	-0,0	32
3:04:10	23	-0,0	31
3:04:20	23	-0,0	32
3:04:30	23	-0,0	31
3:04:40	23	-0,0	31
3:04:50	23	-0,0	31
3:05:00	23	-0,0	31
3:05:10	23	-0,0	31
3:05:20	23	-0,0	31
3:05:30	23	-0,0	31
3:05:40	23	-0,0	31
3:05:50	23	-0,0	31
3:06:00	23	-0,0	37
3:06:10	23	-0,0	42
3:06:20	23	-0,0	40
3:06:30	23	-0,0	38
3:06:40	23	-0,0	37
3:06:50	23	-0,0	36
3:07:00	23	-0,0	39
3:07:10	23	-0,0	35
3:07:20	23	-0,0	34
3:07:30	23	-0,0	33
3:07:40	23	-0,0	33
3:07:50	23	-0,0	33
3:08:00	23	-0,0	33
3:08:10	23	-0,0	32
3:08:20	23	-0,0	32
3:08:30	23	-0,0	32
3:08:40	23	-0,0	31
3:08:50	23	-0,0	31
3:09:00	23	-0,0	31
3:09:10	23	-0,0	31
3:09:20	23	-0,0	31
3:09:30	23	-0,0	31
3:09:40	23	-0,0	31
3:09:50	23	-0,0	31
3:10:00	23	-0,1	31
3:10:10	23	-0,0	31
3:10:20	23	-0,0	31
3:10:30	23	-0,0	31
3:10:40	23	-0,0	31
3:10:50	23	-0,0	31
3:11:00	23	-0,0	31
3:11:10	23	-0,1	31
3:11:20	23	-0,0	31
3:11:30	23	-0,0	31
3:11:40	23	-0,0	31
3:11:50	23	-0,0	32
3:12:00	23	-0,0	32
3:12:10	23	-0,1	32
3:12:20	23	-0,0	32
3:12:30	23	-0,0	32
3:12:40	23	-0,0	32
3:12:50	23	-0,0	32
3:13:00	23	-0,0	32
3:13:10	23	-0,0	32
3:13:20	23	-0,0	32
3:13:30	23	-0,0	32
3:13:40	23	-0,0	32
3:13:50	23	-0,0	32
3:14:00	23	-0,0	32
3:14:10	23	-0,0	32
3:14:20	23	-0,0	32
3:14:30	23	-0,0	32
3:14:40	23	-0,0	32
3:14:50	23	-0,0	32
3:15:00	23	-0,0	32
3:15:10	23	-0,0	32
3:15:20	23	-0,0	32
3:15:30	23	-0,0	32
3:15:40	23	-0,0	32
3:15:50	23	-0,0	32
3:16:00	23	-0,1	32
3:16:10	23	-0,0	32
3:16:20	23	-0,0	32
3:16:30	23	-0,0	32
3:16:40	23	-0,0	32
3:16:50	23	-0,0	32
3:17:00	23	-0,0	32
3:17:10	23	-0,0	32
3:17:20	23	-0,0	32
3:17:30	23	-0,0	32
3:17:40	23	-0,0	32
3:17:50	23	-0,0	32
3:18:00	23	-0,0	32
3:18:10	23	-0,0	32
3:18:20	23	-0,1	32
3:18:30	23	-0,0	32
3:18:40	23	-0,0	32
3:18:50	23	-0,0	32
3:19:00	23	-0,0	32
3:19:10	23	-0,0	32
3:19:20	23	-0,0	32
3:19:30	23	-0,0	32
3:19:40	23	-0,0	32
3:19:50	23	-0,0	32
3:20:00	23	-0,0	33
3:20:10	23	-0,0	33
3:20:20	23	-0,0	33
3:20:30	23	-0,0	33
3:20:40	23	-0,0	33
3:20:50	23	-0,0	33
3:21:00	23	-0,0	33
3:21:10	23	-0,0	33
3:21:20	23	-0,0	33
3:21:30	23	-0,0	33
3:21:40	23	-0,0	33
3:21:50	23	-0,0	33
3:22:00	23	-0,0	33
3:22:10	23	-0,0	33
3:22:20	23	-0,0	33
3:22:30	23	-0,0	34
3:22:40	23	-0,0	34
3:22:50	23	-0,1	34
3:23:00	23	-0,0	34
3:23:10	23	-0,1	34
3:23:20	23	-0,0	34
3:23:30	23	-0,1	34
3:23:40	23	-0,0	35
3:23:50	23	-0,0	35
3:24:00	23	-0,0	35
3:24:10	23	-0,0	35
3:24:20	23	-0,0	35
3:24:30	23	-0,0	35
3:24:40	23	-0,0	35
3:24:50	23	-0,0	35
3:25:00	23	-0,1	35
3:25:10	23	-0,0	35
3:25:20	23	-0,0	36
3:25:30	23	-0,0	36
3:25:40	23	-0,0	36
3:25:50	23	-0,0	36
3:26:00	23	-0,1	36
3:26:10	23	-0,1	36
3:26:20	23	-0,1	36
3:26:30	23	-0,0	36
3:26:40	23	-0,0	36
3:26:50	23	-0,0	36
3:27:00	23	-0,0	36
3:27:10	23	-0,0	36
3:27:20	23	-0,0	36
3:27:30	23	-0,0	36
3:27:40	23	-0,0	36
3:27:50	23	-0,0	36
3:28:00	23	-0,0	36
3:28:10	23	-0,0	36
3:28:20	23	-0,1	36
3:28:30	23	-0,0	36
3:28:40	23	-0,0	36
3:28:50	23	-0,0	36
3:29:00	23	-0,0	36
3:29:10	23	-0,0	36
3:29:20	23	-0,1	36
3:29:30	23	-0,1	36
3:29:40	23	-0,0	36
3:29:50	23	-0,0	36
3:30:00	23	-0,1	36
3:30:10	23	-0,0	37
3:30:20	23	-0,0	37
3:30:30	23	-0,0	38
3:30:40	23	-0,0	38
3:30:50	23	-0,1	38
3:31:00	23	-0,0	38
3:31:10	23	-0,0	38
3:31:20	23	-0,0	38
3:31:30	23	-0,0	39
3:31:40	23	-0,0	39
3:31:50	23	-0,0	39
3:32:00	23	-0,0	39
3:32:10	23	-0,0	39
3:32:20	23	-0,0	39
3:32:30	23	-0,0	39
3:32:40	23	-0,0	39
3:32:50	23	-0,0	39
3:33:00	23	-0,0	39
3:33:10	23	-0,0	39
3:33:20	23	-0,0	39
3:33:30	23	-0,0	39
3:33:40	23	-0,0	39
3:33:50	23	-0,0	39
3:34:00	23	-0,0	39
3:34:10	23	-0,0	39
3:34:20	23	-0,0	39
3:34:30	23	-0,0	39
3:34:40	23	-0,0	40
3:34:50	23	-0,0	40
3:35:00	23	-0,0	40
3:35:10	24	-0,1	41
3:35:20	24	-0,0	41
3:35:30	24	-0,0	41
3:35:40	24	-0,0	41
3:35:50	24	-0,0	41
3:36:00	23	-0,0	41
3:36:10	24	-0,0	41
3:36:20	24	-0,0	41
3:36:30	24	-0,1	41
3:36:40	24	-0,0	41
3:36:50	24	-0,0	41
3:37:00	24	-0,0	41
3:37:10	24	-0,0	41
3:37:20	24	-0,0	41
3:37:30	24	-0,1	41
3:37:40	24	-0,0	41
3:37:50	24	-0,1	41
3:38:00	24	-0,0	41
3:38:10	24	-0,0	41
3:38:20	24	-0,1	41
3:38:30	24	-0,1	42
3:38:40	24	-0,0	42
3:38:50	24	-0,1	42
3:39:00	24	-0,1	43
3:39:10	24	-0,0	43
3:39:20	24	-0,0	43
3:39:30	24	-0,0	43
3:39:40	24	-0,0	43
3:39:50	24	-0,0	43
3:40:00	24	-0,0	43
3:40:10	24	-0,1	43
3:40:20	24	-0,0	43
3:40:30	24	-0,0	43
3:40:40	24	-0,0	43
3:40:50	24	-0,1	43
3:41:00	24	-0,0	43
3:41:10	24	-0,0	43
3:41:20	24	-0,0	43
3:41:30	24	-0,0	43
3:41:40	24	-0,0	43
3:41:50	24	-0,0	44
3:42:00	24	-0,0	45
3:42:10	24	-0,0	45
3:42:20	24	-0,0	46
3:42:30	24	-0,0	46
3:42:40	24	-0,0	46
3:42:50	24	-0,0	46
3:43:00	24	-0,0	46
3:43:10	24	-0,0	46
3:43:20	24	-0,0	46
3:43:30	24	-0,0	46
3:43:40	24	-0,0	46
3:43:50	24	-0,0	46
3:44:00	24	-0,0	46
3:44:10	24	-0,0	47
3:44:20	24	-0,0	47
3:44:30	24	-0,0	47
3:44:40	24	-0,0	47
3:44:50	24	-0,0	47
3:45:00	24	-0,0	47
3:45:10	24	-0,0	47
3:45:20	24	-0,0	47
3:45:30	24	-0,0	48
3:45:40	24	-0,0	48
3:45:50	24	-0,0	48
3:46:00	24	-0,0	48
3:46:10	24	-0,0	48
3:46:20	24	-0,0	48
3:46:30	24	-0,0	48
3:46:40	24	-0,0	48
3:46:50	24	-0,0	49
3:47:00	24	-0,0	50
3:47:10	24	-0,0	50
3:47:20	24	-0,0	50
3:47:30	24	-0,0	51
3:47:40	24	-0,0	51
3:47:50	24	-0,0	51
3:48:00	24	-0,0	51
3:48:10	24	-0,0	51
3:48:20	24	-0,0	51
3:48:30	24	-0,0	51
3:48:40	24	-0,0	51
3:48:50	24	-0,0	51
3:49:00	24	-0,0	51
3:49:10	24	-0,0	51
3:49:20	24	-0,0	51
3:49:30	24	-0,0	51
3:49:40	24	-0,0	51
3:49:50	24	-0,0	51
3:50:00	24	-0,0	51
3:50:10	24	-0,0	51
3:50:20	24	-0,0	51
3:50:30	24	-0,0	51
3:50:40	24	-0,0	51
3:50:50	24	-0,0	51
3:51:00	24	-0,0	51
3:51:10	24	-0,0	51
3:51:20	24	-0,0	65
3:51:30	24	-0,0	70
3:51:40	24	-0,0	64
3:51:50	24	-0,0	66
3:52:00	24	-0,0	65
3:52:10	24	-0,0	63
3:52:20	24	-0,0	62
3:52:30	24	-0,0	62
3:52:40	24	-0,0	63
3:52:50	24	-0,0	63
3:53:00	24	-0,0	63
3:53:10	24	-0,0	63
3:53:20	24	-0,0	63
3:53:30	24	-0,0	63
3:53:40	24	-0,0	66
3:53:50	24	-0,0	59
3:54:00	24	-0,0	59
3:54:10	24	-0,0	60
3:54:20	24	-0,0	66
3:54:30	24	-0,0	62
3:54:40	24	-0,0	61
3:54:50	24	-0,0	61
3:55:00	24	-0,0	61
3:55:10	24	-0,0	61
3:55:20	24	-0,0	61
3:55:30	24	-0,0	59
3:55:40	24	-0,0	59
3:55:50	24	-0,0	58
3:56:00	24	-0,0	58
3:56:10	24	-0,0	58
3:56:20	24	-0,0	58
3:56:30	24	-0,0	58
3:56:40	24	-0,0	59
3:56:50	24	-0,0	59
3:57:00	24	-0,0	59
3:57:10	24	-0,0	63
3:57:20	24	-0,0	70
3:57:30	24	-0,0	68
3:57:40	24	-0,0	73
3:57:50	24	-0,0	69
3:58:00	24	-0,0	67
3:58:10	24	-0,0	66
3:58:20	24	-0,0	64
3:58:30	24	-0,0	62
3:58:40	24	-0,0	75
3:58:50	24	-0,0	77

File: project-root/data/Data Acquisition/Data Acquisition/2017 year (147)/17-00063.txt (part 1 of 11)
--Test Summary--
Full Path and File Name	
Instrument Name	7322
Instrument Type	Model 7322 Consistometer - Variable Speed
Instrument Serial Number	
Test Start Date	27.03.2017
Test Start Time	12:17:22
Test Stop Date	27.03.2017
Test Stop Time	17:06:35
Test Length	4:49:13
Final Sample Time Offset	4:49:12
Controller Schedule Name	
Sampling Period	1 second
Comments	
Information	WellID	
Information	Customer	
Information	EngName	
Information	CementClass	
Information	CementMfr	Öåìåíò Îãíåóïîð (áåç ôèáðû)
Information	Additives	
Information	Density	
Information	BHCT	
Information	BHST	
Information	FluidLoss	
Information	JobType	
Calculated Value	Time_30Bc	N/A
Calculated Value	Time_70Bc	N/A
Initial Temperature (°C)	28 °C
Final Temperature (°C)	22 °C
Initial Pressure (MPa)	0,6 MPa
Final Pressure (MPa)	0,4 MPa
Initial Consistency (Bc)	2 Bc
Final Consistency (Bc)	2 Bc
Initial Wall Temperature (°C)	22 °C
Final Wall Temperature (°C)	21 °C
Initial Motor Speed (RPM)	150 RPM
Final Motor Speed (RPM)	150 RPM
--Data--
Time (HH:MM:SS)	Temperature (°C)	Pressure (MPa)	Consistency (Bc)	Wall Temperature (°C)	Motor Speed (RPM)
0:00:00	28	0,6	2	22	150
0:00:01	28	0,6	2	22	150
0:00:02	28	0,6	2	22	150
0:00:03	28	0,6	2	22	150
0:00:04	28	0,6	2	22	150
0:00:05	28	0,6	2	22	150
0:00:06	28	0,6	2	22	150
0:00:07	28	0,6	2	22	150
0:00:08	28	0,6	2	22	150
0:00:09	28	0,6	2	22	150
0:00:10	28	0,6	2	22	150
0:00:11	28	0,6	2	22	150
0:00:12	28	0,6	2	22	150
0:00:13	28	0,6	2	22	150
0:00:14	28	0,6	2	22	150
0:00:15	28	0,6	2	22	150
0:00:16	28	0,6	2	22	150
0:00:17	28	0,6	2	22	150
0:00:18	28	0,6	2	22	150
0:00:19	28	0,6	2	22	150
0:00:20	28	0,6	2	22	150
0:00:21	28	0,6	2	22	150
0:00:22	28	0,6	2	22	150
0:00:23	28	0,6	2	22	150
0:00:24	28	0,6	2	22	150
0:00:25	28	0,6	2	22	150
0:00:26	28	0,6	2	22	150
0:00:27	28	0,6	2	22	150
0:00:28	28	0,6	2	22	150
0:00:29	28	0,6	2	22	150
0:00:30	28	0,6	2	22	150
0:00:31	28	0,6	2	22	150
0:00:32	28	0,6	2	22	150
0:00:33	28	0,6	2	22	150
0:00:34	28	0,6	2	22	150
0:00:35	28	0,6	2	22	150
0:00:36	28	0,6	2	22	150
0:00:37	28	0,6	2	22	150
0:00:38	28	0,6	2	22	150
0:00:39	28	0,6	2	22	150
0:00:40	28	0,6	2	22	150
0:00:41	28	0,6	2	22	150
0:00:42	28	0,6	2	22	150
0:00:43	28	0,6	2	22	150
0:00:44	28	0,6	2	22	150
0:00:45	28	0,6	2	22	150
0:00:46	28	0,6	2	22	150
0:00:47	28	0,6	2	22	150
0:00:48	28	0,6	2	22	150
0:00:49	28	0,6	2	22	150
0:00:50	28	0,6	2	21	150
0:00:51	28	0,6	2	22	150
0:00:52	28	0,6	2	22	150
0:00:53	28	0,6	2	22	150
0:00:54	28	0,6	2	21	150
0:00:55	28	0,6	2	22	150
0:00:56	28	0,6	2	22	150
0:00:57	28	0,6	2	21	150
0:00:58	28	0,6	2	22	150
0:00:59	28	0,6	2	21	150
0:01:00	28	0,6	2	21	150
0:01:01	28	0,6	2	21	150
0:01:02	28	0,6	2	22	150
0:01:03	28	0,6	2	21	150
0:01:04	28	0,6	2	21	150
0:01:05	28	0,6	2	22	150
0:01:06	28	0,6	2	21	150
0:01:07	28	0,6	2	21	150
0:01:08	28	0,6	2	21	150
0:01:09	28	0,6	2	21	150
0:01:10	28	0,6	2	21	150
0:01:11	28	0,6	2	22	150
0:01:12	28	0,6	2	21	150
0:01:13	28	0,6	2	21	150
0:01:14	28	0,6	2	21	150
0:01:15	28	0,6	2	21	150
0:01:16	28	0,6	2	21	150
0:01:17	28	0,6	2	21	150
0:01:18	28	0,6	2	21	150
0:01:19	28	0,6	2	21	150
0:01:20	28	0,6	2	21	150
0:01:21	28	0,6	2	21	150
0:01:22	28	0,6	2	21	150
0:01:23	28	0,6	2	21	150
0:01:24	28	0,6	2	21	150
0:01:25	28	0,6	2	21	150
0:01:26	28	0,6	2	21	150
0:01:27	28	0,6	2	21	150
0:01:28	28	0,6	2	21	150
0:01:29	28	0,6	2	21	150
0:01:30	28	0,6	2	21	150
0:01:31	28	0,6	2	21	150
0:01:32	28	0,6	2	21	150
0:01:33	28	0,6	2	21	150
0:01:34	28	0,6	2	21	150
0:01:35	28	0,6	2	21	150
0:01:36	28	0,6	2	21	150
0:01:37	28	0,6	2	21	150
0:01:38	28	0,6	2	21	150
0:01:39	28	0,6	2	21	150
0:01:40	28	0,6	2	21	150
0:01:41	28	0,6	2	21	150
0:01:42	28	0,6	2	21	150
0:01:43	28	0,6	2	21	150
0:01:44	28	0,6	2	21	150
0:01:45	28	0,6	2	21	150
0:01:46	28	0,6	2	21	150
0:01:47	28	0,6	2	21	150
0:01:48	28	0,6	2	21	150
0:01:49	28	0,6	2	21	150
0:01:50	28	0,6	2	21	150
0:01:51	28	0,6	2	21	150
0:01:52	28	0,6	2	21	150
0:01:53	28	0,6	2	21	150
0:01:54	28	0,6	2	21	150
0:01:55	28	0,6	2	21	150
0:01:56	28	0,6	2	21	150
0:01:57	28	0,6	2	21	150
0:01:58	28	0,6	2	21	150
0:01:59	28	0,6	2	21	150
0:02:00	28	0,6	2	21	150
0:02:01	28	0,6	2	21	150
0:02:02	28	0,6	2	21	150
0:02:03	28	0,6	2	21	150
0:02:04	28	0,6	2	21	150
0:02:05	28	0,6	2	21	150
0:02:06	28	0,6	2	21	150
0:02:07	28	0,6	2	21	150
0:02:08	28	0,6	2	21	150
0:02:09	28	0,6	2	21	150
0:02:10	28	0,6	2	21	150
0:02:11	28	0,6	2	21	150
0:02:12	28	0,6	2	21	150
0:02:13	28	0,6	2	21	150
0:02:14	28	0,6	2	21	150
0:02:15	28	0,6	2	21	150
0:02:16	28	0,6	2	21	150
0:02:17	28	0,6	2	21	150
0:02:18	28	0,6	2	21	150
0:02:19	28	0,6	2	21	150
0:02:20	28	0,6	2	21	150
0:02:21	28	0,6	2	21	150
0:02:22	28	0,6	2	21	150
0:02:23	28	0,6	2	21	150
0:02:24	28	0,6	2	21	150
0:02:25	28	0,6	2	21	150
0:02:26	28	0,6	2	21	150
0:02:27	28	0,6	2	21	150
0:02:28	28	0,6	2	21	150
0:02:29	28	0,6	2	21	150
0:02:30	28	0,6	2	21	150
0:02:31	28	0,6	2	21	150
0:02:32	28	0,6	2	21	150
0:02:33	28	0,6	2	21	150
0:02:34	28	0,6	2	21	150
0:02:35	28	0,6	2	21	150
0:02:36	28	0,6	2	21	150
0:02:37	28	0,6	2	21	150
0:02:38	28	0,6	2	21	150
0:02:39	28	0,6	2	21	150
0:02:40	28	0,6	2	21	150
0:02:41	28	0,6	2	21	150
0:02:42	28	0,6	2	21	150
0:02:43	28	0,6	2	21	150
0:02:44	28	0,6	2	21	150
0:02:45	28	0,6	2	21	150
0:02:46	28	0,6	2	21	150
0:02:47	28	0,6	2	21	150
0:02:48	28	0,6	2	21	150
0:02:49	28	0,6	2	21	150
0:02:50	28	0,6	2	21	150
0:02:51	28	0,6	2	21	150
0:02:52	28	0,6	2	21	150
0:02:53	28	0,6	2	21	150
0:02:54	28	0,6	2	21	150
0:02:55	28	0,6	2	21	150
0:02:56	28	0,6	2	21	150
0:02:57	28	0,6	2	21	150
0:02:58	28	0,6	2	21	150
0:02:59	28	0,6	2	21	150
0:03:00	28	0,6	2	21	150
0:03:01	28	0,6	2	21	150
0:03:02	28	0,6	2	21	150
0:03:03	28	0,6	2	21	150
0:03:04	28	0,6	2	21	150
0:03:05	28	0,6	2	21	150
0:03:06	28	0,6	2	21	150
0:03:07	28	0,6	2	21	150
0:03:08	28	0,6	2	21	150
0:03:09	28	0,6	2	21	150
0:03:10	28	0,6	2	21	150
0:03:11	28	0,6	2	21	150
0:03:12	28	0,6	2	21	150
0:03:13	28	0,6	2	21	150
0:03:14	28	0,6	2	21	150
0:03:15	28	0,6	2	21	150
0:03:16	28	0,6	2	21	150
0:03:17	28	0,6	2	21	150
0:03:18	28	0,6	2	21	150
0:03:19	28	0,6	2	21	150
0:03:20	28	0,6	2	21	150
0:03:21	28	0,6	2	21	150
0:03:22	28	0,6	2	21	150
0:03:23	28	0,6	2	21	150
0:03:24	28	0,6	2	21	150
0:03:25	28	0,6	2	21	150
0:03:26	28	0,6	2	21	150
0:03:27	28	0,6	2	21	150
0:03:28	28	0,6	2	21	150
0:03:29	28	0,6	2	21	150
0:03:30	28	0,6	2	21	150
0:03:31	28	0,6	2	21	150
0:03:32	28	0,6	2	21	150
0:03:33	28	0,6	2	21	150
0:03:34	28	0,6	2	21	150
0:03:35	28	0,6	2	21	150
0:03:36	28	0,6	2	21	150
0:03:37	28	0,6	2	21	150
0:03:38	28	0,6	2	21	150
0:03:39	28	0,6	2	21	150
0:03:40	28	0,6	2	21	150
0:03:41	28	0,6	2	21	150
0:03:42	28	0,6	2	21	150
0:03:43	28	0,6	2	21	150
0:03:44	28	0,6	2	21	150
0:03:45	28	0,6	2	21	150
0:03:46	28	0,6	2	21	150
0:03:47	28	0,6	2	21	150
0:03:48	28	0,6	2	21	150
0:03:49	28	0,6	2	21	150
0:03:50	28	0,6	2	21	150
0:03:51	28	0,6	2	21	150
0:03:52	28	0,6	2	21	150
0:03:53	28	0,6	2	21	150
0:03:54	28	0,6	2	21	150
0:03:55	28	0,6	2	21	150
0:03:56	28	0,6	2	21	150
0:03:57	28	0,6	2	21	150
0:03:58	28	0,6	2	21	150
0:03:59	28	0,6	2	21	150
0:04:00	28	0,6	2	21	150
0:04:01	28	0,6	2	21	150
0:04:02	28	0,6	2	21	150
0:04:03	28	0,6	2	21	150
0:04:04	28	0,6	2	21	150
0:04:05	28	0,6	2	21	150
0:04:06	28	0,6	2	21	150
0:04:07	28	0,6	2	21	150
0:04:08	28	0,6	2	21	150
0:04:09	28	0,6	2	21	150
0:04:10	28	0,6	2	21	150
0:04:11	28	0,6	2	21	150
0:04:12	28	0,6	2	21	150
0:04:13	28	0,6	2	21	150
0:04:14	28	0,6	2	21	150
0:04:15	28	0,6	2	21	150
0:04:16	28	0,6	2	21	150
0:04:17	28	0,6	2	21	150
0:04:18	28	0,6	2	21	150
0:04:19	28	0,6	2	20	150
0:04:20	28	0,6	2	21	150
0:04:21	28	0,6	2	21	150
0:04:22	28	0,6	2	21	150
0:04:23	28	0,6	2	21	150
0:04:24	28	0,6	2	21	150
0:04:25	28	0,6	2	21	150
0:04:26	28	0,6	2	21	150
0:04:27	28	0,6	2	21	150
0:04:28	28	0,6	2	21	150
0:04:29	28	0,6	2	21	150
0:04:30	28	0,6	2	21	150
0:04:31	28	0,6	2	21	150
0:04:32	28	0,6	2	21	150
0:04:33	28	0,6	2	21	150
0:04:34	28	0,6	2	21	150
0:04:35	28	0,6	2	21	150
0:04:36	28	0,6	2	21	150
0:04:37	28	0,6	2	20	150
0:04:38	28	0,6	2	21	150
0:04:39	28	0,6	2	21	150
0:04:40	28	0,6	2	21	150
0:04:41	28	0,6	2	20	150
0:04:42	28	0,6	2	21	150
0:04:43	28	0,6	2	21	150
0:04:44	28	0,6	2	21	150
0:04:45	28	0,5	2	20	150
0:04:46	28	0,6	2	21	150
0:04:47	28	0,6	2	21	150
0:04:48	28	0,6	2	21	150
0:04:49	28	0,6	2	21	150
0:04:50	28	0,6	2	21	150
0:04:51	28	0,6	2	21	150
0:04:52	28	0,6	2	21	150
0:04:53	28	0,6	2	21	150
0:04:54	28	0,6	2	21	150
0:04:55	28	0,5	2	21	150
0:04:56	28	0,5	2	20	150
0:04:57	28	0,5	2	21	150
0:04:58	28	0,6	2	20	150
0:04:59	28	0,5	2	20	150
0:05:00	28	0,6	2	21	150
0:05:01	28	0,6	2	20	150
0:05:02	28	0,5	2	21	150
0:05:03	28	0,6	2	20	150
0:05:04	28	0,6	2	20	150
0:05:05	28	0,6	2	21	150
0:05:06	28	0,6	2	21	150
0:05:07	28	0,6	2	20	150
0:05:08	28	0,6	2	20	150
0:05:09	28	0,6	2	21	150
0:05:10	28	0,6	2	20	150
0:05:11	28	0,5	2	21	150
0:05:12	28	0,6	2	20	150
0:05:13	28	0,6	2	21	150
0:05:14	28	0,6	2	20	150
0:05:15	28	0,6	2	20	150
0:05:16	28	0,6	2	20	150
0:05:17	28	0,6	2	21	150
0:05:18	28	0,5	2	21	150
0:05:19	28	0,5	2	20	150
0:05:20	28	0,6	2	20	150
0:05:21	28	0,6	2	20	150
0:05:22	28	0,6	2	20	150
0:05:23	28	0,6	2	20	150
0:05:24	28	0,6	2	20	150
0:05:25	28	0,6	2	21	150
0:05:26	28	0,6	2	20	150
0:05:27	28	0,6	2	21	150
0:05:28	28	0,6	2	20	150
0:05:29	28	0,6	2	20	150
0:05:30	28	0,6	2	20	150
0:05:31	28	0,6	2	20	150
0:05:32	28	0,6	2	20	150
0:05:33	28	0,6	2	20	150
0:05:34	28	0,6	2	20	150
0:05:35	28	0,6	2	20	150
0:05:36	28	0,6	2	21	150
0:05:37	28	0,6	2	20	150
0:05:38	28	0,5	2	20	150
0:05:39	28	0,5	2	21	150
0:05:40	28	0,6	2	20	150
0:05:41	28	0,6	2	20	150
0:05:42	28	0,6	2	20	150
0:05:43	28	0,6	2	21	150
0:05:44	28	0,6	2	20	150
0:05:45	28	0,5	2	20	150
0:05:46	28	0,5	2	20	150
0:05:47	28	0,5	2	20	150
0:05:48	28	0,6	2	20	150
0:05:49	28	0,6	2	20	150
0:05:50	28	0,6	2	20	150
0:05:51	28	0,6	2	20	150
0:05:52	28	0,6	2	20	150
0:05:53	28	0,6	2	20	150
0:05:54	28	0,5	2	20	150
0:05:55	28	0,5	2	20	150
0:05:56	28	0,6	2	20	150
0:05:57	28	0,5	2	20	150
0:05:58	28	0,5	2	20	150
0:05:59	28	0,5	2	20	150
0:06:00	28	0,5	2	20	150
0:06:01	28	0,6	2	20	150
0:06:02	28	0,5	2	20	150
0:06:03	28	0,5	2	20	150
0:06:04	28	0,5	2	20	150
0:06:05	28	0,5	2	20	150
0:06:06	28	0,5	2	20	150
0:06:07	28	0,5	2	20	150
0:06:08	28	0,5	2	20	150
0:06:09	28	0,5	2	20	150
0:06:10	28	0,5	2	20	150
0:06:11	28	0,5	2	20	150
0:06:12	28	0,5	2	20	150
0:06:13	28	0,5	2	20	150
0:06:14	28	0,5	2	20	150
0:06:15	28	0,5	2	20	150
0:06:16	28	0,5	2	20	150
0:06:17	28	0,5	2	20	150
0:06:18	28	0,5	2	20	150
0:06:19	28	0,6	2	20	150
0:06:20	28	0,5	2	20	150
0:06:21	28	0,5	2	20	150
0:06:22	28	0,5	2	20	150
0:06:23	28	0,6	2	20	150
0:06:24	28	0,6	2	20	150
0:06:25	28	0,5	2	20	150
0:06:26	28	0,5	2	20	150
0:06:27	28	0,5	2	20	150
0:06:28	28	0,5	2	20	150
0:06:29	28	0,5	2	20	150
0:06:30	28	0,5	2	20	150
0:06:31	28	0,5	2	20	150
0:06:32	28	0,5	2	20	150
0:06:33	28	0,6	2	20	150
0:06:34	28	0,5	2	20	150
0:06:35	28	0,5	2	20	150
0:06:36	28	0,5	2	20	150
0:06:37	28	0,5	2	20	150
0:06:38	28	0,5	2	20	150
0:06:39	28	0,5	2	20	150
0:06:40	28	0,5	2	20	150
0:06:41	28	0,5	2	20	150
0:06:42	28	0,6	2	20	150
0:06:43	28	0,5	2	20	150
0:06:44	28	0,5	2	20	150
0:06:45	28	0,5	2	20	150
0:06:46	28	0,5	2	20	150
0:06:47	28	0,5	2	20	150
0:06:48	28	0,5	2	20	150
0:06:49	28	0,5	2	20	150
0:06:50	28	0,5	2	20	150
0:06:51	28	0,5	2	20	150
0:06:52	28	0,5	2	20	150
0:06:53	28	0,5	2	20	150
0:06:54	28	0,5	2	20	150
0:06:55	28	0,5	2	20	150
0:06:56	28	0,5	2	20	150
0:06:57	28	0,5	2	20	150
0:06:58	28	0,5	2	20	150
0:06:59	28	0,5	2	20	150
0:07:00	28	0,5	2	20	150
0:07:01	28	0,5	2	20	150
0:07:02	28	0,5	2	20	150
0:07:03	28	0,5	2	20	150
0:07:04	28	0,5	2	20	150
0:07:05	28	0,5	2	20	150
0:07:06	28	0,5	2	20	150
0:07:07	28	0,5	2	20	150
0:07:08	28	0,5	2	20	150
0:07:09	28	0,5	2	20	150
0:07:10	28	0,5	2	20	150
0:07:11	28	0,5	2	20	150
0:07:12	28	0,5	2	20	150
0:07:13	28	0,5	2	20	150
0:07:14	28	0,5	2	20	150
0:07:15	28	0,5	2	20	150
0:07:16	28	0,5	2	20	150
0:07:17	28	0,5	2	20	150
0:07:18	28	0,5	2	20	150
0:07:19	28	0,5	2	20	150
0:07:20	28	0,5	2	20	150
0:07:21	28	0,5	2	20	150
0:07:22	28	0,5	2	20	150
0:07:23	28	0,5	2	20	150
0:07:24	28	0,5	2	20	150
0:07:25	28	0,5	2	20	150
0:07:26	28	0,5	2	20	150
0:07:27	28	0,5	2	20	150
0:07:28	28	0,5	2	20	150
0:07:29	28	0,5	2	20	150
0:07:30	28	0,5	2	20	150
0:07:31	28	0,5	2	20	150
0:07:32	28	0,5	2	20	150
0:07:33	28	0,5	2	20	150
0:07:34	28	0,5	2	20	150
0:07:35	28	0,5	2	20	150
0:07:36	28	0,5	2	20	150
0:07:37	28	0,5	2	20	150
0:07:38	28	0,5	2	20	150
0:07:39	28	0,5	2	20	150
0:07:40	28	0,5	2	20	150
0:07:41	28	0,5	2	20	150
0:07:42	28	0,5	2	20	150
0:07:43	27	0,5	2	20	150
0:07:44	28	0,5	2	20	150
0:07:45	28	0,5	2	20	150
0:07:46	27	0,5	2	20	150
0:07:47	27	0,5	2	20	150
0:07:48	27	0,5	2	20	150
0:07:49	27	0,5	2	20	150
0:07:50	27	0,5	2	20	150
0:07:51	27	0,5	2	20	150
0:07:52	27	0,5	2	20	150
0:07:53	27	0,5	2	20	150
0:07:54	27	0,5	2	20	150
0:07:55	27	0,5	2	20	150
0:07:56	27	0,5	2	20	150
0:07:57	27	0,5	2	20	150
0:07:58	27	0,5	2	20	150
0:07:59	27	0,5	2	20	150
0:08:00	27	0,5	2	20	150
0:08:01	27	0,5	2	20	150
0:08:02	27	0,5	2	20	150
0:08:03	27	0,5	2	20	150
0:08:04	27	0,5	2	20	150
0:08:05	27	0,5	2	20	150
0:08:06	27	0,5	2	20	150
0:08:07	27	0,5	2	20	150
0:08:08	27	0,5	2	20	150
0:08:09	27	0,5	2	20	150
0:08:10	27	0,5	2	20	150
0:08:11	27	0,5	2	20	150
0:08:12	27	0,5	2	20	150
0:08:13	27	0,5	2	20	150
0:08:14	27	0,5	2	20	150
0:08:15	27	0,5	2	20	150
0:08:16	27	0,5	2	20	150
0:08:17	27	0,5	2	20	150
0:08:18	27	0,5	2	20	150
0:08:19	27	0,5	2	20	150
0:08:20	27	0,5	2	20	150
0:08:21	27	0,5	2	20	150
0:08:22	27	0,5	2	20	150
0:08:23	27	0,5	2	20	150
0:08:24	27	0,5	2	20	150
0:08:25	27	0,5	2	20	150
0:08:26	27	0,5	2	20	150
0:08:27	27	0,5	2	20	150
0:08:28	27	0,5	2	20	150
0:08:29	27	0,5	2	20	150
0:08:30	27	0,5	2	20	150
0:08:31	27	0,5	2	20	150
0:08:32	27	0,5	2	20	150
0:08:33	27	0,5	2	20	150
0:08:34	27	0,5	2	20	150
0:08:35	27	0,5	2	20	150
0:08:36	27	0,5	2	20	150
0:08:37	27	0,5	2	20	150
0:08:38	27	0,5	2	20	150
0:08:39	27	0,5	2	20	150
0:08:40	27	0,5	2	20	150
0:08:41	27	0,5	2	20	150
0:08:42	27	0,5	2	20	150
0:08:43	27	0,5	2	20	150
0:08:44	27	0,5	2	20	150
0:08:45	27	0,5	2	20	150
0:08:46	27	0,5	2	20	150
0:08:47	27	0,5	2	20	150
0:08:48	27	0,5	2	20	150
0:08:49	27	0,5	2	20	150
0:08:50	27	0,5	2	20	150
0:08:51	27	0,5	2	20	150
0:08:52	27	0,5	2	20	150
0:08:53	27	0,5	2	20	150
0:08:54	27	0,5	2	20	150
0:08:55	27	0,5	2	20	150
0:08:56	27	0,5	2	20	150
0:08:57	27	0,5	2	20	150
0:08:58	27	0,5	2	20	150
0:08:59	27	0,5	2	20	150
0:09:00	27	0,5	2	20	150
0:09:01	27	0,5	2	20	150
0:09:02	27	0,5	2	20	150
0:09:03	27	0,5	2	20	150
0:09:04	27	0,5	2	20	150
0:09:05	27	0,5	2	20	150
0:09:06	27	0,5	2	20	150
0:09:07	27	0,5	2	20	150
0:09:08	27	0,5	2	20	150
0:09:09	27	0,5	2	20	150
0:09:10	27	0,5	2	20	150
0:09:11	27	0,5	2	20	150
0:09:12	27	0,5	2	20	150
0:09:13	27	0,5	2	20	150
0:09:14	27	0,5	2	20	150
0:09:15	27	0,5	2	20	150
0:09:16	27	0,5	2	20	150
0:09:17	27	0,5	2	20	150
0:09:18	27	0,5	2	20	150
0:09:19	27	0,5	2	20	150
0:09:20	27	0,5	2	20	150
0:09:21	27	0,5	2	20	150
0:09:22	27	0,5	2	20	150
0:09:23	27	0,5	2	20	150
0:09:24	27	0,5	2	20	150
0:09:25	27	0,5	2	20	150
0:09:26	27	0,5	2	20	150
0:09:27	27	0,5	2	20	150
0:09:28	27	0,5	2	20	150
0:09:29	27	0,5	2	20	150
0:09:30	27	0,5	2	20	150
0:09:31	27	0,5	2	20	150
0:09:32	27	0,5	2	20	150
0:09:33	27	0,5	2	20	150
0:09:34	27	0,5	2	20	150
0:09:35	27	0,5	2	20	150
0:09:36	27	0,5	2	20	150
0:09:37	27	0,5	2	20	150
0:09:38	27	0,5	2	20	150
0:09:39	27	0,5	2	20	150
0:09:40	27	0,5	2	20	150
0:09:41	27	0,5	2	20	150
0:09:42	27	0,5	2	20	150
0:09:43	27	0,5	2	20	150
0:09:44	27	0,5	2	20	150
0:09:45	27	0,5	2	20	150
0:09:46	27	0,5	2	20	150
0:09:47	27	0,5	2	20	150
0:09:48	27	0,5	2	20	150
0:09:49	27	0,5	2	20	150
0:09:50	27	0,5	2	20	150
0:09:51	27	0,5	2	20	150
0:09:52	27	0,5	2	20	150
0:09:53	27	0,5	2	20	150
0:09:54	27	0,5	2	20	150
0:09:55	27	0,5	2	20	150
0:09:56	27	0,5	2	20	150
0:09:57	27	0,5	2	20	150
0:09:58	27	0,5	2	20	150
0:09:59	27	0,5	2	20	150
0:10:00	27	0,5	2	20	150
0:10:01	27	0,5	2	20	150
0:10:02	27	0,5	2	20	150
0:10:03	27	0,5	2	20	150
0:10:04	27	0,5	2	20	150
0:10:05	27	0,5	2	20	150
0:10:06	27	0,5	2	20	150
0:10:07	27	0,5	2	20	150
0:10:08	27	0,5	2	20	150
0:10:09	27	0,5	2	20	150
0:10:10	27	0,5	2	20	150
0:10:11	27	0,5	2	20	150
0:10:12	27	0,5	2	20	150
0:10:13	27	0,5	2	20	150
0:10:14	27	0,5	2	20	150
0:10:15	27	0,5	2	20	150
0:10:16	27	0,5	2	20	150
0:10:17	27	0,5	2	20	150
0:10:18	27	0,5	2	20	150
0:10:19	27	0,5	2	20	150
0:10:20	27	0,5	2	20	150
0:10:21	27	0,5	2	20	150
0:10:22	27	0,5	2	20	150
0:10:23	27	0,5	2	20	150
0:10:24	27	0,5	2	20	150
0:10:25	27	0,5	2	20	150
0:10:26	27	0,5	2	20	150
0:10:27	27	0,5	2	20	150
0:10:28	27	0,5	2	20	150
0:10:29	27	0,5	2	20	150
0:10:30	27	0,5	2	20	150
0:10:31	27	0,5	2	20	150
0:10:32	27	0,5	2	20	150
0:10:33	27	0,5	2	20	150
0:10:34	27	0,5	2	20	150
0:10:35	27	0,5	2	20	150
0:10:36	27	0,5	2	20	150
0:10:37	27	0,5	2	20	150
0:10:38	27	0,5	2	20	150
0:10:39	27	0,5	2	20	150
0:10:40	27	0,5	2	20	150
0:10:41	27	0,5	2	20	150
0:10:42	27	0,5	2	20	150
0:10:43	27	0,5	2	20	150
0:10:44	27	0,5	2	20	150
0:10:45	27	0,5	2	20	150
0:10:46	27	0,5	2	20	150
0:10:47	27	0,5	2	20	150
0:10:48	27	0,5	2	20	150
0:10:49	27	0,5	2	20	150
0:10:50	27	0,5	2	20	150
0:10:51	27	0,5	2	20	150
0:10:52	27	0,5	2	20	150
0:10:53	27	0,5	2	20	150
0:10:54	27	0,5	2	20	150
0:10:55	27	0,5	2	20	150
0:10:56	27	0,5	2	20	150
0:10:57	27	0,5	2	20	150
0:10:58	27	0,5	2	20	150
0:10:59	27	0,5	2	20	150
0:11:00	27	0,5	2	20	150
0:11:01	27	0,5	2	20	150
0:11:02	27	0,5	2	20	150
0:11:03	27	0,5	2	20	150
0:11:04	27	0,5	2	20	150
0:11:05	27	0,5	2	20	150
0:11:06	27	0,5	2	20	150
0:11:07	27	0,5	2	20	150
0:11:08	27	0,5	2	20	150
0:11:09	27	0,5	2	20	150
0:11:10	27	0,5	2	20	150
0:11:11	27	0,5	2	20	150
0:11:12	27	0,5	2	20	150
0:11:13	27	0,5	2	20	150
0:11:14	27	0,5	2	20	150
0:11:15	27	0,5	2	20	150
0:11:16	27	0,5	2	20	150
0:11:17	27	0,5	2	20	150
0:11:18	27	0,5	2	20	150
0:11:19	27	0,5	2	20	150
0:11:20	27	0,5	2	20	150
0:11:21	27	0,5	2	20	150
0:11:22	27	0,5	2	20	150
0:11:23	27	0,5	2	20	150
0:11:24	27	0,5	2	20	150
0:11:25	27	0,5	2	20	150
0:11:26	27	0,5	2	20	150
0:11:27	27	0,5	2	20	150
0:11:28	27	0,5	2	20	150
0:11:29	27	0,5	2	20	150
0:11:30	27	0,5	2	20	150
0:11:31	27	0,5	2	20	150
0:11:32	27	0,5	2	20	150
0:11:33	27	0,5	2	20	150
0:11:34	27	0,5	2	20	150
0:11:35	27	0,5	2	20	150
0:11:36	27	0,5	2	20	150
0:11:37	27	0,5	2	20	150
0:11:38	27	0,5	2	20	150
0:11:39	27	0,5	2	20	150
0:11:40	27	0,5	2	20	150
0:11:41	26	0,5	2	20	150
0:11:42	26	0,5	2	20	150
0:11:43	26	0,5	2	20	150
0:11:44	26	0,5	2	20	150
0:11:45	26	0,5	2	20	150
0:11:46	26	0,5	2	20	150
0:11:47	26	0,5	2	20	150
0:11:48	26	0,5	2	20	150
0:11:49	26	0,5	2	20	150
0:11:50	26	0,5	2	20	150
0:11:51	26	0,5	2	20	150
0:11:52	26	0,5	2	20	150
0:11:53	26	0,5	2	20	150
0:11:54	26	0,5	2	20	150
0:11:55	26	0,5	2	20	150
0:11:56	26	0,5	2	20	150
0:11:57	26	0,5	2	20	150
0:11:58	26	0,5	2	20	150
0:11:59	26	0,5	2	20	150
0:12:00	26	0,5	2	20	150
0:12:01	26	0,5	2	20	150
0:12:02	26	0,5	2	20	150
0:12:03	26	0,5	2	20	150
0:12:04	26	0,5	2	20	150
0:12:05	26	0,5	2	20	150
0:12:06	26	0,5	2	20	150
0:12:07	26	0,5	2	20	150
0:12:08	26	0,5	2	20	150
0:12:09	26	0,5	2	20	150
0:12:10	26	0,5	2	20	150
0:12:11	26	0,5	2	20	150
0:12:12	26	0,5	2	20	150
0:12:13	26	0,5	2	20	150
0:12:14	26	0,5	2	20	150
0:12:15	26	0,5	2	20	150
0:12:16	26	0,5	2	20	150
0:12:17	26	0,5	2	20	150
0:12:18	26	0,5	2	20	150
0:12:19	26	0,5	2	20	150
0:12:20	26	0,5	2	20	150
0:12:21	26	0,5	2	20	150
0:12:22	26	0,5	2	20	150
0:12:23	26	0,5	2	20	150
0:12:24	26	0,5	2	20	150
0:12:25	26	0,5	2	20	150
0:12:26	26	0,5	2	20	150
0:12:27	26	0,5	2	20	150
0:12:28	26	0,5	2	20	150
0:12:29	26	0,5	2	20	150
0:12:30	26	0,5	2	20	150
0:12:31	26	0,5	2	20	150
0:12:32	26	0,5	2	20	150
0:12:33	26	0,5	2	20	150
0:12:34	26	0,5	2	20	150
0:12:35	26	0,5	2	20	150
0:12:36	26	0,5	2	20	150
0:12:37	26	0,5	2	20	150
0:12:38	26	0,5	2	20	150
0:12:39	26	0,5	2	20	150
0:12:40	26	0,5	2	20	150
0:12:41	26	0,5	2	20	150
0:12:42	26	0,5	2	20	150
0:12:43	26	0,5	2	20	150
0:12:44	26	0,5	2	20	150
0:12:45	26	0,5	2	20	150
0:12:46	26	0,5	2	20	150
0:12:47	26	0,5	2	20	150
0:12:48	26	0,5	2	20	150
0:12:49	26	0,5	2	20	150
0:12:50	26	0,5	2	20	150
0:12:51	26	0,5	2	20	150
0:12:52	26	0,5	2	20	150
0:12:53	26	0,5	2	20	150
0:12:54	26	0,5	2	20	150
0:12:55	26	0,5	2	20	150
0:12:56	26	0,5	2	20	150
0:12:57	26	0,5	2	20	150
0:12:58	26	0,5	2	20	150
0:12:59	26	0,5	2	20	150
0:13:00	26	0,5	2	20	150
0:13:01	26	0,5	2	20	150
0:13:02	26	0,5	2	20	150
0:13:03	26	0,5	2	20	150
0:13:04	26	0,5	2	20	150
0:13:05	26	0,5	2	20	150
0:13:06	26	0,5	2	20	150
0:13:07	26	0,5	2	20	150
0:13:08	26	0,5	2	20	150
0:13:09	26	0,5	2	20	150
0:13:10	26	0,5	2	20	150
0:13:11	26	0,5	2	20	150
0:13:12	26	0,5	2	20	150
0:13:13	26	0,5	2	20	150
0:13:14	26	0,5	2	20	150
0:13:15	26	0,5	2	20	150
0:13:16	26	0,5	2	20	150
0:13:17	26	0,5	2	20	150
0:13:18	26	0,5	2	20	150
0:13:19	26	0,5	2	20	150
0:13:20	26	0,5	2	20	150
0:13:21	26	0,5	2	20	150
0:13:22	26	0,5	2	20	150
0:13:23	26	0,5	2	20	150
0:13:24	26	0,5	2	20	150
0:13:25	26	0,5	2	20	150
0:13:26	26	0,5	2	20	150
0:13:27	26	0,5	2	20	150
0:13:28	26	0,5	2	20	150
0:13:29	26	0,5	2	20	150
0:13:30	26	0,5	2	20	150
0:13:31	26	0,5	2	20	150
0:13:32	26	0,5	2	20	150
0:13:33	26	0,5	2	20	150
0:13:34	26	0,5	2	20	150
0:13:35	26	0,5	2	20	150
0:13:36	26	0,5	2	20	150
0:13:37	26	0,5	2	20	150
0:13:38	26	0,5	2	20	150
0:13:39	26	0,5	2	20	150
0:13:40	26	0,5	2	20	150
0:13:41	26	0,5	2	20	150
0:13:42	26	0,5	2	20	150
0:13:43	26	0,5	2	20	150
0:13:44	26	0,5	2	20	150
0:13:45	26	0,5	2	20	150
0:13:46	26	0,5	2	20	150
0:13:47	26	0,5	2	20	150
0:13:48	26	0,5	2	20	150
0:13:49	26	0,5	2	20	150
0:13:50	26	0,5	2	20	150
0:13:51	26	0,5	2	20	150
0:13:52	26	0,5	2	20	150
0:13:53	26	0,5	2	20	150
0:13:54	26	0,5	2	20	150
0:13:55	26	0,5	2	20	150
0:13:56	26	0,5	2	20	150
0:13:57	26	0,5	2	20	150
0:13:58	26	0,5	2	20	150
0:13:59	26	0,5	2	20	150
0:14:00	26	0,5	2	20	150
0:14:01	26	0,5	2	20	150
0:14:02	26	0,5	2	20	150
0:14:03	26	0,5	2	20	150
0:14:04	26	0,5	2	20	150
0:14:05	26	0,5	2	20	150
0:14:06	26	0,5	2	20	150
0:14:07	26	0,5	2	20	150
0:14:08	26	0,5	2	20	150
0:14:09	26	0,5	2	20	150
0:14:10	26	0,5	2	20	150
0:14:11	26	0,5	2	20	150
0:14:12	26	0,5	2	20	150
0:14:13	26	0,5	2	20	150
0:14:14	26	0,5	2	20	150
0:14:15	26	0,5	2	20	150
0:14:16	26	0,5	2	20	150
0:14:17	26	0,5	2	20	150
0:14:18	26	0,5	2	20	150
0:14:19	26	0,5	2	20	150
0:14:20	26	0,5	2	20	150
0:14:21	26	0,5	2	20	150
0:14:22	26	0,5	2	20	150
0:14:23	26	0,5	2	20	150
0:14:24	26	0,5	2	20	150
0:14:25	26	0,5	2	20	150
0:14:26	26	0,5	2	20	150
0:14:27	26	0,5	2	20	150
0:14:28	26	0,5	2	20	150
0:14:29	26	0,5	2	20	150
0:14:30	26	0,5	2	20	150
0:14:31	26	0,5	2	20	150
0:14:32	26	0,5	2	20	150
0:14:33	26	0,5	2	20	150
0:14:34	26	0,5	2	20	150
0:14:35	26	0,5	2	20	150
0:14:36	26	0,5	2	20	150
0:14:37	26	0,5	2	20	150
0:14:38	26	0,5	2	20	150
0:14:39	26	0,5	2	20	150
0:14:40	26	0,5	2	20	150
0:14:41	26	0,5	2	20	150
0:14:42	26	0,5	2	20	150
0:14:43	26	0,5	2	20	150
0:14:44	26	0,5	2	20	150
0:14:45	26	0,5	2	20	150
0:14:46	26	0,5	2	20	150
0:14:47	26	0,5	2	20	150
0:14:48	26	0,5	2	20	150
0:14:49	26	0,5	2	20	150
0:14:50	26	0,5	2	20	150
0:14:51	26	0,5	2	20	150
0:14:52	26	0,5	2	20	150
0:14:53	26	0,5	2	20	150
0:14:54	26	0,5	2	20	150
0:14:55	26	0,5	2	20	150
0:14:56	26	0,5	2	20	150
0:14:57	26	0,5	2	20	150
0:14:58	26	0,5	2	20	150
0:14:59	26	0,5	2	20	150
0:15:00	26	0,5	2	20	150
0:15:01	26	0,5	2	20	150
0:15:02	26	0,5	2	20	150
0:15:03	26	0,5	2	20	150
0:15:04	26	0,5	2	20	150
0:15:05	26	0,5	2	20	150
0:15:06	26	0,5	2	20	150
0:15:07	26	0,5	2	20	150
0:15:08	26	0,5	2	20	150
0:15:09	26	0,5	2	20	150
0:15:10	26	0,5	2	20	150
0:15:11	26	0,5	2	20	150
0:15:12	26	0,5	2	20	150
0:15:13	26	0,5	2	20	150
0:15:14	26	0,5	2	20	150
0:15:15	26	0,5	2	20	150
0:15:16	26	0,5	2	20	150
0:15:17	26	0,5	2	20	150
0:15:18	26	0,5	2	20	150
0:15:19	26	0,5	2	20	150
0:15:20	26	0,5	2	20	150
0:15:21	26	0,5	2	20	150
0:15:22	26	0,5	2	20	150
0:15:23	26	0,5	2	20	150
0:15:24	26	0,5	2	20	150
0:15:25	26	0,5	2	20	150
0:15:26	26	0,5	2	20	150
0:15:27	26	0,5	2	20	150
0:15:28	26	0,5	2	20	150
0:15:29	26	0,5	2	20	150
0:15:30	26	0,5	2	20	150
0:15:31	26	0,5	2	20	150
0:15:32	25	0,5	2	20	150
0:15:33	25	0,5	2	20	150
0:15:34	25	0,5	2	20	150
0:15:35	25	0,5	2	20	150
0:15:36	25	0,5	2	20	150
0:15:37	25	0,5	2	20	150
0:15:38	25	0,5	2	20	150
0:15:39	25	0,5	2	20	150
0:15:40	25	0,5	2	20	150
0:15:41	25	0,5	2	20	150
0:15:42	25	0,5	2	20	150
0:15:43	25	0,5	2	20	150
0:15:44	25	0,5	2	20	150
0:15:45	25	0,5	2	20	150
0:15:46	25	0,5	2	20	150
0:15:47	25	0,5	2	20	150
0:15:48	25	0,5	2	20	150
0:15:49	25	0,5	2	20	150
0:15:50	25	0,5	2	20	150
0:15:51	25	0,5	2	20	150
0:15:52	25	0,5	2	20	150
0:15:53	25	0,5	2	20	150
0:15:54	25	0,5	2	20	150
0:15:55	25	0,5	2	20	150
0:15:56	25	0,5	2	20	150
0:15:57	25	0,5	2	20	150
0:15:58	25	0,5	2	20	150
0:15:59	25	0,5	2	20	150
0:16:00	25	0,5	2	20	150
0:16:01	25	0,5	2	20	150
0:16:02	25	0,5	2	20	150
0:16:03	25	0,5	2	20	150
0:16:04	25	0,5	2	20	150
0:16:05	25	0,5	2	20	150
0:16:06	25	0,5	2	20	150
0:16:07	25	0,5	2	20	150
0:16:08	25	0,5	2	20	150
0:16:09	25	0,5	2	20	150
0:16:10	25	0,5	2	20	150
0:16:11	25	0,5	2	20	150
0:16:12	25	0,5	2	20	150
0:16:13	25	0,5	2	20	150
0:16:14	25	0,5	2	20	150
0:16:15	25	0,5	2	20	150
0:16:16	25	0,5	2	20	150
0:16:17	25	0,5	2	20	150
0:16:18	25	0,5	2	20	150
0:16:19	25	0,5	2	20	150
0:16:20	25	0,5	2	20	150
0:16:21	25	0,5	2	20	150
0:16:22	25	0,5	2	20	150
0:16:23	25	0,5	2	20	150
0:16:24	25	0,5	2	20	150
0:16:25	25	0,5	2	20	150
0:16:26	25	0,5	2	20	150
0:16:27	25	0,5	2	20	150
0:16:28	25	0,5	2	20	150
0:16:29	25	0,5	2	20	150
0:16:30	25	0,5	2	20	150
0:16:31	25	0,5	2	20	150
0:16:32	25	0,5	2	20	150
0:16:33	25	0,5	2	20	150
0:16:34	25	0,5	2	20	150
0:16:35	25	0,5	2	20	150
0:16:36	25	0,5	2	20	150
0:16:37	25	0,5	2	20	150
0:16:38	25	0,5	2	20	150
0:16:39	25	0,5	2	20	150
0:16:40	25	0,5	2	20	150
0:16:41	25	0,5	2	20	150
0:16:42	25	0,5	2	20	150
0:16:43	25	0,5	2	20	150
0:16:44	25	0,5	2	20	150
0:16:45	25	0,5	2	20	150
0:16:46	25	0,5	2	20	150
0:16:47	25	0,5	2	20	150
0:16:48	25	0,5	2	20	150
0:16:49	25	0,5	2	20	150
0:16:50	25	0,5	2	20	150
0:16:51	25	0,5	2	20	150
0:16:52	25	0,5	2	20	150
0:16:53	25	0,5	2	20	150
0:16:54	25	0,5	2	20	150
0:16:55	25	0,5	2	20	150
0:16:56	25	0,5	2	20	150
0:16:57	25	0,5	2	20	150
0:16:58	25	0,5	2	20	150
0:16:59	25	0,5	2	20	150
0:17:00	25	0,5	2	20	150
0:17:01	25	0,5	2	20	150
0:17:02	25	0,5	2	20	150
0:17:03	25	0,5	2	20	150
0:17:04	25	0,5	2	20	150
0:17:05	25	0,5	2	20	150
0:17:06	25	0,5	2	20	150
0:17:07	25	0,5	2	20	150
0:17:08	25	0,5	2	20	150
0:17:09	25	0,5	2	20	150
0:17:10	25	0,5	2	20	150
0:17:11	25	0,5	2	20	150
0:17:12	25	0,5	2	20	150
0:17:13	25	0,5	2	20	150
0:17:14	25	0,5	2	20	150
0:17:15	25	0,5	2	20	150
0:17:16	25	0,5	2	20	150
0:17:17	25	0,5	2	20	150
0:17:18	25	0,5	2	20	150
0:17:19	25	0,5	2	20	150
0:17:20	25	0,5	2	20	150
0:17:21	25	0,5	2	20	150
0:17:22	25	0,5	2	20	150
0:17:23	25	0,5	2	20	150
0:17:24	25	0,5	2	20	150
0:17:25	25	0,5	2	20	150
0:17:26	25	0,5	2	20	150
0:17:27	25	0,5	2	20	150
0:17:28	25	0,5	2	20	150
0:17:29	25	0,5	2	20	150
0:17:30	25	0,5	2	20	150
0:17:31	25	0,5	2	20	150
0:17:32	25	0,5	2	19	150
0:17:33	25	0,5	2	20	150
0:17:34	25	0,5	2	20	150
0:17:35	25	0,5	2	20	150
0:17:36	25	0,5	2	20	150
0:17:37	25	0,5	2	20	150
0:17:38	25	0,5	2	20	150
0:17:39	25	0,5	2	20	150
0:17:40	25	0,5	2	20	150
0:17:41	25	0,5	2	20	150
0:17:42	25	0,5	2	20	150
0:17:43	25	0,5	2	20	150
0:17:44	25	0,5	2	20	150
0:17:45	25	0,5	2	20	150
0:17:46	25	0,5	2	20	150
0:17:47	25	0,5	2	20	150
0:17:48	25	0,5	2	20	150
0:17:49	25	0,5	2	20	150
0:17:50	25	0,5	2	20	150
0:17:51	25	0,5	2	20	150
0:17:52	25	0,5	2	20	150
0:17:53	25	0,5	2	20	150
0:17:54	25	0,5	2	20	150
0:17:55	25	0,5	2	20	150
0:17:56	25	0,5	2	20	150
0:17:57	25	0,5	2	20	150
0:17:58	25	0,5	2	20	150
0:17:59	25	0,5	2	20	150
0:18:00	25	0,5	2	20	150
0:18:01	25	0,5	2	20	150
0:18:02	25	0,5	2	20	150
0:18:03	25	0,5	2	20	150
0:18:04	25	0,5	2	20	150
0:18:05	25	0,5	2	20	150
0:18:06	25	0,5	2	20	150
0:18:07	25	0,5	2	20	150
0:18:08	25	0,5	2	20	150
0:18:09	25	0,5	2	20	150
0:18:10	25	0,5	2	20	150
0:18:11	25	0,5	2	20	150
0:18:12	25	0,5	2	20	150
0:18:13	25	0,5	2	20	150
0:18:14	25	0,5	2	20	150
0:18:15	25	0,5	2	20	150
0:18:16	25	0,5	2	20	150
0:18:17	25	0,5	2	20	150
0:18:18	25	0,5	2	20	150
0:18:19	25	0,5	2	20	150
0:18:20	25	0,5	2	20	150
0:18:21	25	0,5	2	20	150
0:18:22	25	0,5	2	20	150
0:18:23	25	0,5	2	20	150
0:18:24	25	0,5	2	20	150
0:18:25	25	0,5	2	20	150
0:18:26	25	0,5	2	20	150
0:18:27	25	0,5	2	20	150
0:18:28	25	0,5	2	20	150
0:18:29	25	0,5	2	20	150
0:18:30	25	0,5	2	20	150
0:18:31	25	0,5	2	19	150
0:18:32	25	0,5	2	20	150
0:18:33	25	0,5	2	20	150
0:18:34	25	0,5	2	20	150
0:18:35	25	0,5	2	20	150
0:18:36	25	0,5	2	19	150
0:18:37	25	0,5	2	20	150
0:18:38	25	0,5	2	20	150
0:18:39	25	0,5	2	20	150
0:18:40	25	0,5	2	20	150
0:18:41	25	0,5	2	20	150
0:18:42	25	0,5	2	20	150
0:18:43	25	0,5	2	20	150
0:18:44	25	0,5	2	20	150
0:18:45	25	0,5	2	19	150
0:18:46	25	0,5	2	20	150
0:18:47	25	0,5	2	20	150
0:18:48	25	0,5	2	20	150
0:18:49	25	0,5	2	19	150
0:18:50	25	0,5	2	19	150
0:18:51	25	0,5	2	20	150
0:18:52	25	0,5	2	20	150
0:18:53	25	0,5	2	20	150
0:18:54	25	0,5	2	19	150
0:18:55	25	0,5	2	20	150
0:18:56	25	0,5	2	20	150
0:18:57	25	0,5	2	19	150
0:18:58	25	0,5	2	19	150
0:18:59	25	0,5	2	20	150
0:19:00	25	0,5	2	20	150
0:19:01	25	0,5	2	20	150
0:19:02	25	0,5	2	20	150
0:19:03	25	0,5	2	20	150
0:19:04	25	0,5	2	20	150
0:19:05	25	0,5	2	20	150
0:19:06	25	0,5	2	19	150
0:19:07	25	0,5	2	20	150
0:19:08	25	0,5	2	20	150
0:19:09	25	0,5	2	20	150
0:19:10	25	0,5	2	20	150
0:19:11	25	0,5	2	20	150
0:19:12	25	0,5	2	20	150
0:19:13	25	0,5	2	20	150
0:19:14	25	0,5	2	20	150
0:19:15	25	0,5	2	19	150
0:19:16	25	0,5	2	20	150
0:19:17	25	0,5	2	19	150
0:19:18	25	0,5	2	20	150
0:19:19	25	0,5	2	20	150
0:19:20	25	0,5	2	20	150
0:19:21	25	0,5	2	20	150
0:19:22	25	0,5	2	19	150
0:19:23	25	0,5	2	19	150
0:19:24	25	0,5	2	19	150
0:19:25	25	0,5	2	20	150
0:19:26	25	0,5	2	20	150
0:19:27	25	0,5	2	20	150
0:19:28	25	0,5	2	20	150
0:19:29	25	0,5	2	19	150
0:19:30	25	0,5	2	19	150
0:19:31	25	0,5	2	19	150
0:19:32	25	0,5	2	20	150
0:19:33	25	0,5	2	19	150
0:19:34	25	0,5	2	20	150
0:19:35	25	0,5	2	20	150
0:19:36	25	0,5	2	20	150
0:19:37	25	0,5	2	19	150
0:19:38	25	0,5	2	19	150
0:19:39	25	0,5	2	20	150
0:19:40	25	0,5	2	19	150
0:19:41	25	0,5	2	20	150
0:19:42	25	0,5	2	20	150
0:19:43	25	0,5	2	20	150
0:19:44	25	0,5	2	20	150
0:19:45	25	0,5	2	20	150
0:19:46	24	0,5	2	19	150
0:19:47	24	0,5	2	19	150
0:19:48	24	0,5	2	20	150
0:19:49	24	0,5	2	19	150
0:19:50	24	0,5	2	19	150
0:19:51	24	0,5	2	20	150
0:19:52	24	0,5	2	19	150
0:19:53	24	0,5	2	19	150
0:19:54	24	0,5	2	20	150
0:19:55	24	0,5	2	19	150
0:19:56	24	0,5	2	20	150
0:19:57	24	0,5	2	19	150
0:19:58	24	0,5	2	19	150
0:19:59	24	0,5	2	20	150
0:20:00	24	0,5	2	19	150
0:20:01	24	0,5	2	19	150
0:20:02	24	0,5	2	19	150
0:20:03	24	0,5	2	19	150
0:20:04	24	0,5	2	19	150
0:20:05	24	0,5	2	19	150
0:20:06	24	0,5	2	19	150
0:20:07	24	0,5	2	20	150
0:20:08	24	0,5	2	20	150
0:20:09	24	0,5	2	19	150
0:20:10	24	0,5	2	20	150
0:20:11	24	0,5	2	19	150
0:20:12	24	0,5	2	20	150
0:20:13	24	0,5	2	19	150
0:20:14	24	0,5	2	20	150
0:20:15	24	0,5	2	19	150
0:20:16	24	0,5	2	20	150
0:20:17	24	0,5	2	19	150
0:20:18	24	0,5	2	20	150
0:20:19	24	0,5	2	19	150
0:20:20	24	0,5	2	19	150
0:20:21	24	0,5	2	19	150
0:20:22	24	0,5	2	19	150
0:20:23	24	0,5	2	20	150
0:20:24	24	0,5	2	19	150
0:20:25	24	0,5	2	20	150
0:20:26	24	0,5	2	19	150
0:20:27	24	0,5	2	20	150
0:20:28	24	0,5	2	19	150
0:20:29	24	0,5	2	19	150
0:20:30	24	0,5	2	20	150
0:20:31	24	0,5	2	20	150
0:20:32	24	0,5	2	19	150
0:20:33	24	0,5	2	19	150
0:20:34	24	0,5	2	20	150
0:20:35	24	0,5	2	20	150
0:20:36	24	0,5	2	20	150
0:20:37	24	0,5	2	19	150
0:20:38	24	0,5	2	19	150
0:20:39	24	0,5	2	19	150
0:20:40	24	0,5	2	19	150
0:20:41	24	0,5	2	19	150
0:20:42	24	0,5	2	20	150
0:20:43	24	0,5	2	20	150
0:20:44	24	0,5	2	19	150
0:20:45	24	0,5	2	19	150
0:20:46	24	0,5	2	19	150
0:20:47	24	0,5	2	19	150
0:20:48	24	0,5	2	19	150
0:20:49	24	0,5	2	20	150
0:20:50	24	0,5	2	19	150
0:20:51	24	0,5	2	20	150
0:20:52	24	0,5	2	19	150
0:20:53	24	0,5	2	19	150
0:20:54	24	0,5	2	19	150
0:20:55	24	0,5	2	20	150
0:20:56	24	0,5	2	19	150
0:20:57	24	0,5	2	19	150
0:20:58	24	0,5	2	19	150
0:20:59	24	0,5	2	19	150
0:21:00	24	0,5	2	19	150
0:21:01	24	0,5	2	19	150
0:21:02	24	0,5	2	19	150
0:21:03	24	0,5	2	19	150
0:21:04	24	0,5	2	20	150
0:21:05	24	0,5	2	19	150
0:21:06	24	0,5	2	19	150
0:21:07	24	0,5	2	19	150
0:21:08	24	0,5	2	19	150
0:21:09	24	0,5	2	19	150
0:21:10	24	0,5	2	19	150
0:21:11	24	0,5	2	20	150
0:21:12	24	0,5	2	19	150
0:21:13	24	0,5	2	20	150
0:21:14	24	0,5	2	19	150
0:21:15	24	0,5	2	19	150
0:21:16	24	0,5	2	19	150
0:21:17	24	0,5	2	19	150
0:21:18	24	0,5	2	19	150
0:21:19	24	0,5	2	19	150
0:21:20	24	0,5	2	20	150
0:21:21	24	0,5	2	19	150
0:21:22	24	0,5	2	20	150
0:21:23	24	0,5	2	19	150
0:21:24	24	0,5	2	20	150
0:21:25	24	0,5	2	19	150
0:21:26	24	0,5	2	19	150
0:21:27	24	0,5	2	19	150
0:21:28	24	0,5	2	19	150
0:21:29	24	0,5	2	19	150
0:21:30	24	0,5	2	19	150
0:21:31	24	0,5	2	19	150
0:21:32	24	0,5	2	19	150
0:21:33	24	0,5	2	19	150
0:21:34	24	0,5	2	19	150
0:21:35	24	0,5	2	19	150
0:21:36	24	0,5	2	19	150
0:21:37	24	0,5	2	19	150
0:21:38	24	0,5	2	19	150
0:21:39	24	0,5	2	20	150
0:21:40	24	0,5	2	19	150
0:21:41	24	0,5	2	19	150
0:21:42	24	0,5	2	19	150
0:21:43	24	0,5	2	19	150
0:21:44	24	0,5	2	19	150
0:21:45	24	0,5	2	19	150
0:21:46	24	0,5	2	19	150
0:21:47	24	0,5	2	19	150
0:21:48	24	0,5	2	19	150
0:21:49	24	0,5	2	19	150
0:21:50	24	0,5	2	19	150
0:21:51	24	0,5	2	19	150
0:21:52	24	0,5	2	19	150
0:21:53	24	0,5	2	20	150
0:21:54	24	0,5	2	19	150
0:21:55	24	0,5	2	19	150
0:21:56	24	0,5	2	19	150
0:21:57	24	0,5	2	19	150
0:21:58	24	0,5	2	19	150
0:21:59	24	0,5	2	19	150
0:22:00	24	0,5	2	20	150
0:22:01	24	0,5	2	19	150
0:22:02	24	0,5	2	19	150
0:22:03	24	0,5	2	19	150
0:22:04	24	0,5	2	19	150
0:22:05	24	0,5	2	19	150
0:22:06	24	0,5	2	19	150
0:22:07	24	0,5	2	19	150
0:22:08	24	0,5	2	19	150
0:22:09	24	0,5	2	19	150
0:22:10	24	0,5	2	19	150
0:22:11	24	0,5	2	19	150
0:22:12	24	0,5	2	19	150
0:22:13	24	0,5	2	19	150
0:22:14	24	0,5	2	19	150
0:22:15	24	0,5	2	19	150
0:22:16	24	0,5	2	19	150
0:22:17	24	0,5	2	20	150
0:22:18	24	0,5	2	19	150
0:22:19	24	0,5	2	19	150
0:22:20	24	0,5	2	19	150
0:22:21	24	0,5	2	19	150
0:22:22	24	0,5	2	19	150
0:22:23	24	0,5	2	19	150
0:22:24	24	0,5	2	19	150
0:22:25	24	0,5	2	19	150
0:22:26	24	0,5	2	19	150
0:22:27	24	0,5	2	19	150
0:22:28	24	0,5	2	19	150
0:22:29	24	0,5	2	19	150
0:22:30	24	0,5	2	19	150
0:22:31	24	0,5	2	19	150
0:22:32	24	0,5	2	19	150
0:22:33	24	0,5	2	19	150
0:22:34	24	0,5	2	19	150
0:22:35	24	0,5	2	19	150
0:22:36	24	0,5	2	19	150
0:22:37	24	0,5	2	19	150
0:22:38	24	0,5	2	19	150
0:22:39	24	0,5	2	19	150
0:22:40	24	0,5	2	19	150
0:22:41	24	0,5	2	19	150
0:22:42	24	0,5	2	19	150
0:22:43	24	0,5	2	19	150
0:22:44	24	0,5	2	19	150
0:22:45	24	0,5	2	19	150
0:22:46	24	0,5	2	19	150
0:22:47	24	0,5	2	19	150
0:22:48	24	0,5	2	19	150
0:22:49	24	0,5	2	19	150
0:22:50	24	0,5	2	19	150
0:22:51	24	0,5	2	19	150
0:22:52	24	0,5	2	19	150
0:22:53	24	0,5	2	19	150
0:22:54	24	0,5	2	19	150
0:22:55	24	0,5	2	19	150
0:22:56	24	0,5	2	19	150
0:22:57	24	0,5	2	19	150
0:22:58	24	0,5	2	19	150
0:22:59	24	0,5	2	19	150
0:23:00	24	0,5	2	19	150
0:23:01	24	0,5	2	19	150
0:23:02	24	0,5	2	19	150
0:23:03	24	0,5	2	19	150
0:23:04	24	0,5	2	19	150
0:23:05	24	0,5	2	19	150
0:23:06	24	0,5	2	19	150
0:23:07	24	0,5	2	19	150
0:23:08	24	0,5	2	19	150
0:23:09	24	0,5	2	19	150
0:23:10	24	0,5	2	19	150
0:23:11	24	0,5	2	19	150
0:23:12	24	0,5	2	19	150
0:23:13	24	0,5	2	19	150
0:23:14	24	0,5	2	19	150
0:23:15	24	0,5	2	19	150
0:23:16	24	0,5	2	19	150
0:23:17	24	0,5	2	19	150
0:23:18	24	0,5	2	19	150
0:23:19	24	0,5	2	19	150
0:23:20	24	0,5	2	19	150
0:23:21	24	0,5	2	19	150
0:23:22	24	0,5	2	19	150
0:23:23	24	0,5	2	19	150
0:23:24	24	0,5	2	19	150
0:23:25	24	0,5	2	19	150
0:23:26	24	0,5	2	19	150
0:23:27	24	0,5	2	19	150
0:23:28	24	0,5	2	19	150
0:23:29	24	0,5	2	19	150
0:23:30	24	0,5	2	19	150
0:23:31	24	0,5	2	19	150
0:23:32	24	0,5	2	19	150
0:23:33	24	0,5	2	19	150
0:23:34	24	0,5	2	19	150
0:23:35	24	0,5	2	19	150
0:23:36	24	0,5	2	19	150
0:23:37	24	0,5	2	19	150
0:23:38	24	0,5	2	19	150
0:23:39	24	0,5	2	19	150
0:23:40	24	0,5	2	19	150
0:23:41	24	0,5	2	19	150
0:23:42	24	0,5	2	19	150
0:23:43	24	0,5	2	19	150
0:23:44	24	0,5	2	19	150
0:23:45	24	0,5	2	19	150
0:23:46	24	0,5	2	19	150
0:23:47	24	0,5	2	19	150
0:23:48	24	0,5	2	19	150
0:23:49	24	0,5	2	19	150
0:23:50	24	0,5	2	19	150
0:23:51	24	0,5	2	19	150
0:23:52	24	0,5	2	19	150
0:23:53	24	0,5	2	19	150
0:23:54	24	0,5	2	19	150
0:23:55	24	0,5	2	19	150
0:23:56	24	0,5	2	19	150
0:23:57	24	0,5	2	19	150
0:23:58	24	0,5	2	19	150
0:23:59	24	0,5	2	19	150
0:24:00	24	0,5	2	19	150
0:24:01	24	0,5	2	19	150
0:24:02	24	0,5	2	19	150
0:24:03	24	0,5	2	19	150
0:24:04	24	0,5	2	19	150
0:24:05	24	0,5	2	19	150
0:24:06	24	0,5	2	19	150
0:24:07	24	0,5	2	19	150
0:24:08	24	0,5	2	19	150
0:24:09	24	0,5	2	19	150
0:24:10	24	0,5	2	19	150
0:24:11	24	0,5	2	19	150
0:24:12	24	0,5	2	19	150
0:24:13	24	0,5	2	19	150
0:24:14	24	0,5	2	19	150
0:24:15	24	0,5	2	19	150
0:24:16	24	0,5	2	19	150
0:24:17	24	0,5	2	19	150
0:24:18	24	0,5	2	19	150
0:24:19	24	0,5	2	19	150
0:24:20	24	0,5	2	19	150
0:24:21	24	0,5	2	19	150
0:24:22	24	0,5	2	19	150
0:24:23	24	0,5	2	19	150
0:24:24	24	0,5	2	19	150
0:24:25	24	0,5	2	19	150
0:24:26	24	0,5	2	19	150
0:24:27	24	0,5	2	19	150
0:24:28	24	0,5	2	19	150
0:24:29	24	0,5	2	19	150
0:24:30	24	0,5	2	19	150
0:24:31	24	0,5	2	19	150
0:24:32	24	0,5	2	19	150
0:24:33	24	0,5	2	19	150
0:24:34	24	0,5	2	19	150
0:24:35	24	0,5	2	19	150
0:24:36	24	0,5	2	19	150
0:24:37	24	0,5	2	19	150
0:24:38	24	0,5	2	19	150
0:24:39	24	0,5	2	19	150
0:24:40	24	0,5	2	19	150
0:24:41	24	0,5	2	19	150
0:24:42	24	0,5	2	19	150
0:24:43	24	0,5	2	19	150
0:24:44	24	0,5	2	19	150
0:24:45	24	0,5	2	19	150
0:24:46	24	0,5	2	19	150
0:24:47	24	0,5	2	19	150
0:24:48	24	0,5	2	19	150
0:24:49	24	0,5	2	19	150
0:24:50	24	0,5	2	19	150
0:24:51	24	0,5	2	19	150
0:24:52	24	0,5	2	19	150
0:24:53	24	0,5	2	19	150
0:24:54	24	0,5	2	19	150
0:24:55	24	0,5	2	19	150
0:24:56	23	0,5	2	19	150
0:24:57	24	0,5	2	19	150
0:24:58	23	0,5	2	19	150
0:24:59	23	0,5	2	19	150
0:25:00	24	0,5	2	19	150
0:25:01	23	0,5	2	19	150
0:25:02	24	0,5	2	19	150
0:25:03	23	0,5	2	19	150
0:25:04	23	0,5	2	19	150
0:25:05	23	0,5	2	19	150
0:25:06	23	0,5	2	19	150
0:25:07	23	0,5	2	19	150
0:25:08	23	0,5	2	19	150
0:25:09	23	0,5	2	19	150
0:25:10	23	0,5	2	19	150
0:25:11	23	0,5	2	19	150
0:25:12	23	0,5	2	19	150
0:25:13	23	0,5	2	19	150
0:25:14	23	0,5	2	19	150
0:25:15	23	0,5	2	19	150
0:25:16	23	0,5	2	19	150
0:25:17	23	0,5	2	19	150
0:25:18	23	0,5	2	19	150
0:25:19	23	0,5	2	19	150
0:25:20	23	0,5	2	19	150
0:25:21	23	0,5	2	19	150
0:25:22	23	0,5	2	19	150
0:25:23	23	0,5	2	19	150
0:25:24	23	0,5	2	19	150
0:25:25	23	0,5	2	19	150
0:25:26	23	0,5	2	19	150
0:25:27	23	0,5	2	19	150
0:25:28	23	0,5	2	19	150
0:25:29	23	0,5	2	19	150
0:25:30	23	0,5	2	19	150
0:25:31	23	0,5	2	19	150
0:25:32	23	0,5	2	19	150
0:25:33	23	0,5	2	19	150
0:25:34	23	0,5	2	19	150
0:25:35	23	0,5	2	19	150
0:25:36	23	0,5	2	19	150
0:25:37	23	0,5	2	19	150
0:25:38	23	0,5	2	19	150
0:25:39	23	0,5	2	19	150
0:25:40	23	0,5	2	19	150
0:25:41	23	0,5	2	19	150
0:25:42	23	0,5	2	19	150
0:25:43	23	0,5	2	19	150
0:25:44	23	0,5	2	19	150
0:25:45	23	0,5	2	19	150
0:25:46	23	0,5	2	19	150
0:25:47	23	0,5	2	19	150
0:25:48	23	0,5	2	19	150
0:25:49	23	0,5	2	19	150
0:25:50	23	0,5	2	19	150
0:25:51	23	0,5	2	19	150
0:25:52	23	0,5	2	19	150
0:25:53	23	0,5	2	19	150
0:25:54	23	0,5	2	19	150
0:25:55	23	0,5	2	19	150
0:25:56	23	0,5	2	19	150
0:25:57	23	0,5	2	19	150
0:25:58	23	0,5	2	19	150
0:25:59	23	0,5	2	19	150
0:26:00	23	0,5	2	19	150
0:26:01	23	0,5	2	19	150
0:26:02	23	0,5	2	19	150
0:26:03	23	0,5	2	19	150
0:26:04	23	0,5	2	19	150
0:26:05	23	0,5	2	19	150
0:26:06	23	0,5	2	19	150
0:26:07	23	0,5	2	19	150
0:26:08	23	0,5	2	19	150
0:26:09	23	0,5	2	19	150
0:26:10	23	0,5	2	19	150
0:26:11	23	0,5	2	19	150
0:26:12	23	0,5	2	19	150
0:26:13	23	0,5	2	19	150
0:26:14	23	0,5	2	19	150
0:26:15	23	0,5	2	19	150
0:26:16	23	0,5	2	19	150
0:26:17	23	0,5	2	19	150
0:26:18	23	0,5	2	19	150
0:26:19	23	0,5	2	19	150
0:26:20	23	0,5	2	19	150
0:26:21	23	0,5	2	19	150
0:26:22	23	0,5	2	19	150
0:26:23	23	0,5	2	19	150
0:26:24	23	0,5	2	19	150
0:26:25	23	0,5	2	19	150
0:26:26	23	0,5	2	19	150
0:26:27	23	0,5	2	19	150
0:26:28	23	0,5	2	19	150
0:26:29	23	0,5	2	19	150
0:26:30	23	0,5	2	19	150
0:26:31	23	0,5	2	19	150
0:26:32	23	0,5	2	19	150
0:26:33	23	0,5	2	19	150
0:26:34	23	0,5	2	19	150
0:26:35	23	0,5	2	19	150
0:26:36	23	0,5	2	19	150
0:26:37	23	0,5	2	19	150
0:26:38	23	0,5	2	19	150
0:26:39	23	0,5	2	19	150
0:26:40	23	0,5	2	19	150
0:26:41	23	0,5	2	19	150
0:26:42	23	0,5	2	19	150
0:26:43	23	0,5	2	19	150
0:26:44	23	0,5	2	19	150
0:26:45	23	0,5	2	19	150
0:26:46	23	0,5	2	19	150
0:26:47	23	0,5	2	19	150
0:26:48	23	0,5	2	19	150
0:26:49	23	0,5	2	19	150
0:26:50	23	0,5	2	19	150
0:26:51	23	0,5	2	19	150
0:26:52	23	0,5	2	19	150
0:26:53	23	0,5	2	19	150
0:26:54	23	0,5	2	19	150
0:26:55	23	0,5	2	19	150
0:26:56	23	0,5	2	19	150
0:26:57	23	0,5	2	19	150
0:26:58	23	0,5	2	19	150
0:26:59	23	0,5	2	19	150
