Repository: ProgWizer/parser

File: project-root/data/Data Acquisition/Data Acquisition/2017 year (147)/17-00064.txt (part 1 of 5)
--Test Summary--
Full Path and File Name	
Instrument Name	7322
Instrument Type	Model 7322 Consistometer - Variable Speed
Instrument Serial Number	
Test Start Date	31.03.2017
Test Start Time	10:21:14
Test Stop Date	31.03.2017
Test Stop Time	12:30:15
Test Length	2:09:01
Final Sample Time Offset	2:09:00
Controller Schedule Name	
Sampling Period	1 second
Comments	MPa 40 (35)
Information	WellID	
Information	Customer	
Information	EngName	
Information	CementClass	G
Information	CementMfr	
Information	Additives	70G: 30%ASPM+0,6%FLOSS-500+0.15%LR+0.3%ASA-100
Information	Density	1250
Information	BHCT	65
Information	BHST	
Information	FluidLoss	
Information	JobType	
Calculated Value	Time_30Bc	0:00:05
Calculated Value	Time_70Bc	N/A
Initial Temperature (°C)	20 °C
Final Temperature (°C)	79 °C
Initial Pressure (MPa)	0,9 MPa
Final Pressure (MPa)	40,1 MPa
Initial Consistency (Bc)	32 Bc
Final Consistency (Bc)	15 Bc
Initial Wall Temperature (°C)	19 °C
Final Wall Temperature (°C)	58 °C
Initial Motor Speed (RPM)	150 RPM
Final Motor Speed (RPM)	150 RPM
--Data--
Time (HH:MM:SS)	Temperature (°C)	Pressure (MPa)	Consistency (Bc)	Wall Temperature (°C)	Motor Speed (RPM)
0:00:00	20	0,9	32	19	150
0:00:01	20	0,9	32	19	150
0:00:02	20	0,9	32	19	150
0:00:03	20	0,9	32	19	150
0:00:04	20	0,9	32	19	150
0:00:05	20	0,9	32	19	150
0:00:06	20	0,9	32	19	150
0:00:07	20	0,9	32	19	150
0:00:08	20	0,9	32	19	150
0:00:09	20	0,9	32	19	150
0:00:10	20	0,9	32	19	150
0:00:11	20	0,9	32	19	150
0:00:12	20	0,9	32	19	150
0:00:13	20	1,0	32	19	150
0:00:14	20	1,0	32	19	150
0:00:15	20	1,0	32	19	150
0:00:16	20	1,0	32	19	150
0:00:17	20	1,0	32	19	150
0:00:18	20	1,0	32	19	150
0:00:19	20	1,0	32	19	150
0:00:20	20	1,1	32	19	150
0:00:21	20	1,1	32	19	150
0:00:22	20	1,1	32	19	150
0:00:23	20	1,1	32	19	150
0:00:24	20	1,1	32	19	150
0:00:25	20	1,1	32	19	150
0:00:26	20	1,2	32	19	150
0:00:27	20	1,2	32	19	150
0:00:28	20	1,2	32	19	150
0:00:29	20	1,2	32	19	150
0:00:30	20	1,2	32	19	150
0:00:31	20	1,3	32	19	150
0:00:32	20	1,3	32	19	150
0:00:33	20	1,3	32	19	150
0:00:34	20	1,3	32	19	150
0:00:35	20	1,3	32	19	150
0:00:36	20	1,4	32	19	150
0:00:37	20	1,4	32	19	150
0:00:38	20	1,4	32	19	150
0:00:39	20	1,5	32	19	150
0:00:40	20	1,5	32	19	150
0:00:41	20	1,5	32	19	150
0:00:42	20	1,6	32	19	150
0:00:43	20	1,6	32	20	150
0:00:44	20	1,6	32	19	150
0:00:45	20	1,6	32	20	150
0:00:46	20	1,6	32	20	150
0:00:47	20	1,7	32	20	150
0:00:48	20	1,7	32	20	150
0:00:49	20	1,7	32	20	150
0:00:50	20	1,7	32	20	150
0:00:51	20	1,7	32	20	150
0:00:52	20	1,8	33	20	150
0:00:53	20	1,8	33	20	150
0:00:54	20	1,8	33	20	150
0:00:55	20	1,8	33	20	150
0:00:56	20	1,8	33	20	150
0:00:57	20	1,9	33	20	150
0:00:58	20	1,9	33	20	150
0:00:59	20	1,9	33	20	150
0:01:00	20	1,9	33	20	150
0:01:01	20	2,0	33	20	150
0:01:02	20	2,0	33	20	150
0:01:03	20	2,0	33	20	150
0:01:04	20	2,0	33	20	150
0:01:05	20	2,0	33	20	150
0:01:06	20	2,0	33	20	150
0:01:07	20	2,0	33	20	150
0:01:08	20	2,0	33	20	150
0:01:09	20	2,2	33	20	150
0:01:10	20	2,2	33	20	150
0:01:11	20	2,2	33	20	150
0:01:12	20	2,2	33	20	150
0:01:13	20	2,2	33	20	150
0:01:14	20	2,2	33	20	150
0:01:15	20	2,2	33	20	150
0:01:16	20	2,2	33	20	150
0:01:17	20	2,2	33	20	150
0:01:18	20	2,3	33	21	150
0:01:19	20	2,3	33	20	150
0:01:20	20	2,3	33	20	150
0:01:21	20	2,4	33	20	150
0:01:22	20	2,4	33	21	150
0:01:23	20	2,4	33	21	150
0:01:24	20	2,4	33	21	150
0:01:25	20	2,4	33	21	150
0:01:26	20	2,4	33	21	150
0:01:27	20	2,4	33	21	150
0:01:28	20	2,5	33	21	150
0:01:29	20	2,6	34	21	150
0:01:30	20	2,6	34	22	150
0:01:31	20	2,6	34	22	150
0:01:32	20	2,6	34	22	150
0:01:33	20	2,6	34	22	150
0:01:34	20	2,6	34	22	150
0:01:35	20	2,6	34	22	150
0:01:36	20	2,6	34	22	150
0:01:37	20	2,6	34	22	150
0:01:38	20	2,6	34	22	150
0:01:39	20	2,7	34	22	150
0:01:40	20	2,7	34	23	150
0:01:41	20	2,7	34	23	150
0:01:42	20	2,7	34	23	150
0:01:43	20	2,7	34	23	150
0:01:44	20	2,9	34	24	150
0:01:45	20	3,0	34	24	150
0:01:46	20	3,0	34	24	150
0:01:47	20	3,0	34	24	150
0:01:48	20	3,0	34	24	150
0:01:49	20	3,0	34	25	150
0:01:50	20	3,0	34	25	150
0:01:51	20	3,0	34	25	150
0:01:52	20	3,0	34	25	150
0:01:53	20	3,0	34	25	150
0:01:54	20	3,0	34	25	150
0:01:55	20	3,0	34	25	150
0:01:56	20	3,0	34	25	150
0:01:57	20	3,1	34	26	150
0:01:58	20	3,1	34	26	150
0:01:59	20	3,1	34	26	150
0:02:00	20	3,1	34	26	150
0:02:01	20	3,1	34	26	150
0:02:02	20	3,1	34	26	150
0:02:03	20	3,1	34	26	150
0:02:04	20	3,2	34	26	150
0:02:05	20	3,2	34	26	150
0:02:06	20	3,2	34	27	150
0:02:07	20	3,2	34	27	150
0:02:08	20	3,2	34	27	150
0:02:09	20	3,2	34	27	150
0:02:10	20	3,2	34	27	150
0:02:11	20	3,4	34	27	150
0:02:12	20	3,5	34	27	150
0:02:13	20	3,5	34	27	150
0:02:14	20	3,5	34	27	150
0:02:15	20	3,5	34	27	150
0:02:16	20	3,5	34	27	150
0:02:17	20	3,5	34	28	150
0:02:18	20	3,5	34	28	150
0:02:19	20	3,5	34	28	150
0:02:20	20	3,6	34	28	150
0:02:21	20	3,6	34	28	150
0:02:22	20	3,6	34	28	150
0:02:23	20	3,6	34	28	150
0:02:24	20	3,6	34	28	150
0:02:25	20	3,6	34	28	150
0:02:26	20	3,6	34	28	150
0:02:27	20	3,7	34	29	150
0:02:28	20	3,7	34	29	150
0:02:29	20	3,7	34	29	150
0:02:30	20	3,7	35	29	150
0:02:31	20	3,7	35	29	150
0:02:32	20	3,7	35	29	150
0:02:33	20	3,7	35	29	150
0:02:34	20	3,8	35	29	150
0:02:35	20	3,8	35	29	150
0:02:36	20	3,8	35	29	150
0:02:37	20	3,8	35	29	150
0:02:38	20	3,8	35	30	150
0:02:39	20	3,8	35	30	150
0:02:40	20	3,9	35	30	150
0:02:41	20	3,9	35	30	150
0:02:42	20	3,9	35	30	150
0:02:43	20	3,9	35	30	150
0:02:44	20	3,9	35	30	150
0:02:45	20	3,9	35	30	150
0:02:46	20	4,0	35	30	150
0:02:47	20	4,0	35	30	150
0:02:48	20	4,0	35	30	150
0:02:49	20	4,0	35	30	150
0:02:50	20	4,0	35	30	150
0:02:51	20	4,1	35	30	150
0:02:52	20	4,2	35	30	150
0:02:53	20	4,2	35	31	150
0:02:54	20	4,2	35	31	150
0:02:55	20	4,3	35	31	150
0:02:56	20	4,3	35	31	150
0:02:57	20	4,3	35	31	150
0:02:58	20	4,3	35	31	150
0:02:59	20	4,3	35	32	150
0:03:00	20	4,3	35	32	150
0:03:01	20	4,4	35	32	150
0:03:02	20	4,4	35	31	150
0:03:03	20	4,4	35	31	150
0:03:04	20	4,4	35	32	150
0:03:05	20	4,4	35	32	150
0:03:06	20	4,5	35	32	150
0:03:07	20	4,5	35	32	150
0:03:08	20	4,5	35	32	150
0:03:09	20	4,5	35	32	150
0:03:10	20	4,5	35	33	150
0:03:11	20	4,6	35	32	150
0:03:12	20	4,6	35	33	150
0:03:13	20	4,6	35	33	150
0:03:14	20	4,6	35	33	150
0:03:15	20	4,6	35	33	150
0:03:16	20	4,7	35	33	150
0:03:17	20	4,7	35	33	150
0:03:18	20	4,7	35	33	150
0:03:19	20	4,7	35	33	150
0:03:20	20	4,8	35	33	150
0:03:21	20	4,8	35	34	150
0:03:22	20	4,8	35	34	150
0:03:23	20	4,8	35	34	150
0:03:24	20	4,9	35	34	150
0:03:25	20	4,9	35	34	150
0:03:26	20	4,9	35	34	150
0:03:27	20	4,9	35	34	150
0:03:28	20	5,0	35	34	150
0:03:29	20	5,0	35	35	150
0:03:30	20	5,0	35	35	150
0:03:31	20	5,0	35	35	150
0:03:32	20	5,1	35	35	150
0:03:33	20	5,1	35	35	150
0:03:34	20	5,1	35	35	150
0:03:35	20	5,1	35	35	150
0:03:36	20	5,2	35	36	150
0:03:37	20	5,2	35	36	150
0:03:38	20	5,2	35	36	150
0:03:39	20	5,3	35	36	150
0:03:40	20	5,3	35	36	150
0:03:41	20	5,3	35	36	150
0:03:42	20	5,3	34	36	150
0:03:43	20	5,4	34	36	150
0:03:44	20	5,4	34	36	150
0:03:45	20	5,4	34	37	150
0:03:46	20	5,5	34	37	150
0:03:47	20	5,5	34	37	150
0:03:48	20	5,5	34	37	150
0:03:49	20	5,5	34	37	150
0:03:50	20	5,6	34	38	150
0:03:51	20	5,6	34	38	150
0:03:52	20	5,6	34	38	150
0:03:53	20	5,7	34	38	150
0:03:54	20	5,7	34	38	150
0:03:55	20	5,7	34	38	150
0:03:56	20	5,8	34	38	150
0:03:57	20	5,8	34	38	150
0:03:58	20	5,8	34	38	150
0:03:59	20	5,8	34	39	150
0:04:00	20	5,9	34	39	150
0:04:01	20	5,9	34	39	150
0:04:02	20	5,9	34	39	150
0:04:03	20	6,0	34	39	150
0:04:04	20	6,0	34	39	150
0:04:05	20	6,0	34	39	150
0:04:06	20	6,1	34	40	150
0:04:07	20	6,1	34	40	150
0:04:08	20	6,1	34	40	150
0:04:09	20	6,2	34	40	150
0:04:10	20	6,2	34	40	150
0:04:11	20	6,2	34	40	150
0:04:12	20	6,3	34	41	150
0:04:13	20	6,3	34	41	150
0:04:14	20	6,3	34	41	150
0:04:15	20	6,4	34	41	150
0:04:16	20	6,4	34	41	150
0:04:17	20	6,4	34	41	150
0:04:18	20	6,5	34	41	150
0:04:19	20	6,5	34	41	150
0:04:20	20	6,5	34	42	150
0:04:21	20	6,6	34	42	150
0:04:22	20	6,6	34	42	150
0:04:23	20	6,6	34	42	150
0:04:24	20	6,7	34	42	150
0:04:25	20	6,7	34	43	150
0:04:26	20	6,7	34	43	150
0:04:27	20	6,8	34	43	150
0:04:28	20	6,8	34	43	150
0:04:29	20	6,8	33	43	150
0:04:30	20	6,9	33	43	150
0:04:31	20	6,9	33	44	150
0:04:32	20	6,9	33	44	150
0:04:33	20	7,0	33	44	150
0:04:34	20	7,0	33	44	150
0:04:35	20	7,0	33	44	150
0:04:36	20	7,0	33	44	150
0:04:37	20	7,0	33	44	150
0:04:38	20	7,0	33	44	150
0:04:39	20	7,1	33	45	150
0:04:40	20	7,1	33	45	150
0:04:41	20	7,2	33	45	150
0:04:42	20	7,1	33	45	150
0:04:43	20	7,1	33	45	150
0:04:44	20	7,1	33	46	150
0:04:45	20	7,2	33	46	150
0:04:46	20	7,2	33	46	150
0:04:47	20	7,3	33	46	150
0:04:48	20	7,3	33	46	150
0:04:49	20	7,2	33	46	150
0:04:50	20	7,2	33	46	150
0:04:51	20	7,3	33	46	150
0:04:52	20	7,3	33	47	150
0:04:53	20	7,4	33	47	150
0:04:54	20	7,4	33	47	150
0:04:55	20	7,3	33	47	150
0:04:56	20	7,3	33	47	150
0:04:57	20	7,4	33	47	150
0:04:58	20	7,4	33	47	150
0:04:59	20	7,5	33	47	150
0:05:00	20	7,5	33	47	150
0:05:01	20	7,4	33	47	150
0:05:02	20	7,4	33	48	150
0:05:03	20	7,5	33	48	150
0:05:04	20	7,5	33	48	150
0:05:05	20	7,6	33	48	150
0:05:06	20	7,6	33	48	150
0:05:07	20	7,6	33	48	150
0:05:08	20	7,6	33	48	150
0:05:09	20	7,6	33	48	150
0:05:10	20	7,6	33	49	150
0:05:11	20	7,7	33	49	150
0:05:12	20	7,8	33	49	150
0:05:13	20	7,7	33	50	150
0:05:14	20	7,7	33	50	150
0:05:15	20	7,7	33	50	150
0:05:16	20	7,8	33	50	150
0:05:17	20	7,8	33	50	150
0:05:18	20	7,8	33	50	150
0:05:19	20	7,8	33	50	150
0:05:20	20	7,8	33	51	150
0:05:21	20	7,8	33	51	150
0:05:22	20	7,9	33	51	150
0:05:23	20	8,0	33	51	150
0:05:24	20	7,9	33	51	150
0:05:25	20	7,9	33	51	150
0:05:26	20	7,9	33	51	150
0:05:27	20	8,0	33	51	150
0:05:28	20	8,0	33	52	150
0:05:29	20	8,1	33	52	150
0:05:30	21	8,0	33	52	150
0:05:31	21	8,0	33	52	150
0:05:32	21	8,1	33	52	150
0:05:33	21	8,1	33	52	150
0:05:34	21	8,2	33	53	150
0:05:35	21	8,1	33	53	150
0:05:36	21	8,1	33	53	150
0:05:37	21	8,1	33	53	150
0:05:38	21	8,2	33	53	150
0:05:39	21	8,3	33	53	150
0:05:40	21	8,2	33	54	150
0:05:41	21	8,2	33	54	150
0:05:42	21	8,2	33	54	150
0:05:43	21	8,3	33	54	150
0:05:44	21	8,3	33	54	150
0:05:45	21	8,4	33	54	150
0:05:46	21	8,3	33	55	150
0:05:47	21	8,3	33	55	150
0:05:48	21	8,3	33	55	150
0:05:49	21	8,4	33	55	150
0:05:50	21	8,4	33	55	150
0:05:51	21	8,5	33	56	150
0:05:52	21	8,4	33	56	150
0:05:53	21	8,4	33	56	150
0:05:54	21	8,5	33	56	150
0:05:55	21	8,5	33	57	150
0:05:56	21	8,6	33	56	150
0:05:57	21	8,5	33	57	150
0:05:58	21	8,5	33	57	150
0:05:59	21	8,5	33	57	150
0:06:00	21	8,6	33	57	150
0:06:01	21	8,7	33	57	150
0:06:02	21	8,6	33	57	150
0:06:03	21	8,6	33	57	150
0:06:04	21	8,6	33	58	150
0:06:05	21	8,7	33	58	150
0:06:06	21	8,7	33	58	150
0:06:07	21	8,8	33	58	150
0:06:08	21	8,7	33	58	150
0:06:09	21	8,7	34	58	150
0:06:10	21	8,7	34	59	150
0:06:11	21	8,8	34	59	150
0:06:12	21	8,9	34	59	150
0:06:13	21	8,8	34	59	150
0:06:14	21	8,8	34	59	150
0:06:15	21	8,8	34	59	150
0:06:16	21	8,9	34	60	150
0:06:17	21	8,9	34	60	150
0:06:18	21	9,0	34	60	150
0:06:19	21	8,9	34	60	150
0:06:20	21	8,9	34	60	150
0:06:21	21	8,9	34	60	150
0:06:22	21	9,0	34	61	150
0:06:23	21	9,1	34	61	150
0:06:24	21	9,1	34	61	150
0:06:25	21	9,0	34	61	150
0:06:26	21	9,0	34	61	150
0:06:27	21	9,1	34	61	150
0:06:28	21	9,2	34	61	150
0:06:29	21	9,2	34	62	150
0:06:30	21	9,1	34	62	150
0:06:31	21	9,1	34	62	150
0:06:32	21	9,1	34	63	150
0:06:33	21	9,2	35	63	150
0:06:34	21	9,3	35	63	150
0:06:35	21	9,3	35	63	150
0:06:36	21	9,2	35	63	150
0:06:37	21	9,2	35	63	150
0:06:38	21	9,3	35	63	150
0:06:39	21	9,3	35	64	150
0:06:40	21	9,4	35	64	150
0:06:41	21	9,3	35	64	150
0:06:42	21	9,3	35	64	150
0:06:43	21	9,3	35	64	150
0:06:44	21	9,4	35	64	150
0:06:45	21	9,5	35	64	150
0:06:46	21	9,5	35	65	150
0:06:47	21	9,4	35	65	150
0:06:48	21	9,4	35	65	150
0:06:49	21	9,5	35	65	150
0:06:50	21	9,6	35	65	150
0:06:51	21	9,6	36	66	150
0:06:52	21	9,5	36	66	150
0:06:53	21	9,5	36	66	150
0:06:54	21	9,6	36	66	150
0:06:55	21	9,6	36	67	150
0:06:56	21	9,7	36	67	150
0:06:57	21	9,7	37	67	150
0:06:58	21	9,6	37	67	150
0:06:59	21	9,6	37	67	150
0:07:00	21	9,7	37	67	150
0:07:01	21	9,8	37	67	150
0:07:02	21	9,8	38	67	150
0:07:03	21	9,7	38	67	150
0:07:04	21	9,7	38	68	150
0:07:05	21	9,7	38	68	150
0:07:06	21	9,8	38	68	150
0:07:07	21	9,9	38	68	150
0:07:08	21	9,9	38	69	150
0:07:09	21	9,8	38	69	150
0:07:10	21	9,8	38	69	150
0:07:11	21	9,9	38	69	150
0:07:12	21	10,0	38	69	150
0:07:13	21	10,0	38	69	150
0:07:14	21	9,9	38	69	150
0:07:15	21	9,9	38	70	150
0:07:16	21	10,0	38	70	150
0:07:17	21	10,0	38	70	150
0:07:18	21	10,1	38	70	150
0:07:19	29	10,1	38	71	150
0:07:20	1200	10,0	38	71	150
0:07:21	1200	10,0	38	70	150
0:07:22	1200	10,0	38	70	150
0:07:23	21	10,0	38	70	150
0:07:24	21	10,0	38	70	150
0:07:25	21	9,9	38	70	150
0:07:26	21	9,9	38	70	150
0:07:27	21	9,8	37	70	150
0:07:28	21	9,8	37	69	150
0:07:29	21	9,7	37	69	150
0:07:30	21	9,6	37	68	150
0:07:31	21	9,5	37	68	150
0:07:32	21	9,4	37	68	150
0:07:33	21	9,4	38	67	150
0:07:34	21	9,3	38	67	150
0:07:35	21	9,2	38	66	150
0:07:36	21	9,1	38	66	150
0:07:37	21	9,1	38	66	150
0:07:38	21	9,2	38	65	150
0:07:39	21	9,3	38	65	150
0:07:40	21	9,5	38	65	150
0:07:41	21	9,5	38	64	150
0:07:42	21	9,4	38	64	150
0:07:43	21	9,3	38	63	150
0:07:44	21	9,3	38	63	150
0:07:45	21	9,5	38	62	150
0:07:46	21	9,5	38	62	150
0:07:47	21	9,4	38	62	150
0:07:48	21	9,3	38	61	150
0:07:49	21	9,3	38	61	150
0:07:50	21	9,4	38	61	150
0:07:51	21	9,4	38	60	150
0:07:52	21	9,5	38	60	150
0:07:53	21	9,7	38	60	150
0:07:54	21	9,6	38	60	150
0:07:55	21	9,5	38	59	150
0:07:56	21	9,5	38	59	150
0:07:57	21	9,6	38	59	150
0:07:58	21	9,6	38	59	150
0:07:59	21	9,6	38	58	150
0:08:00	21	9,7	38	58	150
0:08:01	21	9,7	38	58	150
0:08:02	21	9,7	38	58	150
0:08:03	21	9,7	38	57	150
0:08:04	21	9,7	38	57	150
0:08:05	21	9,8	38	57	150
0:08:06	21	9,8	38	57	150
0:08:07	21	9,9	38	56	150
0:08:08	22	9,9	38	56	150
0:08:09	22	9,9	38	56	150
0:08:10	22	9,8	38	56	150
0:08:11	22	9,8	38	56	150
0:08:12	22	9,9	38	56	150
0:08:13	22	10,0	38	55	150
0:08:14	22	10,0	38	55	150
0:08:15	22	10,0	38	55	150
0:08:16	22	9,9	38	55	150
0:08:17	22	10,0	38	55	150
0:08:18	22	10,1	38	55	150
0:08:19	22	10,0	38	54	150
0:08:20	22	10,1	38	54	150
0:08:21	22	10,1	38	54	150
0:08:22	22	10,1	38	54	150
0:08:23	22	10,2	38	54	150
0:08:24	22	10,2	38	54	150
0:08:25	22	10,2	38	54	150
0:08:26	22	10,1	37	53	150
0:08:27	22	10,1	37	54	150
0:08:28	22	10,2	37	54	150
0:08:29	22	10,3	37	53	150
0:08:30	22	10,3	37	53	150
0:08:31	22	10,3	37	53	150
0:08:32	22	10,2	37	53	150
0:08:33	22	10,3	37	53	150
0:08:34	22	10,4	37	53	150
0:08:35	22	10,4	37	52	150
0:08:36	22	10,4	37	52	150
0:08:37	22	10,3	37	52	150
0:08:38	22	10,3	37	52	150
0:08:39	22	10,5	37	52	150
0:08:40	22	10,5	37	52	150
0:08:41	22	10,5	37	52	150
0:08:42	22	10,5	37	52	150
0:08:43	22	10,5	37	52	150
0:08:44	22	10,5	37	52	150
0:08:45	22	10,5	37	52	150
0:08:46	22	10,6	37	52	150
0:08:47	22	10,7	37	52	150
0:08:48	22	10,6	37	52	150
0:08:49	22	10,6	37	52	150
0:08:50	22	10,7	37	52	150
0:08:51	22	10,8	37	52	150
0:08:52	22	10,8	37	52	150
0:08:53	22	10,7	37	52	150
0:08:54	22	10,7	37	51	150
0:08:55	22	10,7	37	52	150
0:08:56	22	10,7	37	52	150
0:08:57	22	10,7	37	51	150
0:08:58	22	10,9	37	51	150
0:08:59	22	10,9	37	51	150
0:09:00	22	10,9	37	51	150
0:09:01	22	10,9	37	51	150
0:09:02	22	10,9	37	51	150
0:09:03	22	10,9	37	51	150
0:09:04	22	10,9	37	51	150
0:09:05	22	11,0	37	51	150
0:09:06	22	11,1	37	51	150
0:09:07	22	11,1	37	51	150
0:09:08	22	11,1	37	51	150
0:09:09	22	11,1	36	51	150
0:09:10	22	11,0		51	149
0:09:11					
0:09:19	22	10,6		51	150
0:09:20	22	10,6	34	51	150
0:09:21	22	10,6	34	51	150
0:09:22	23	10,8	34	51	150
0:09:23	23	10,8	35	51	150
0:09:24	23	10,8	35	50	150
0:09:25	23	10,8	35	50	150
0:09:26	23	10,7	35	50	150
0:09:27	23	10,7	35	50	150
0:09:28	23	10,9	35	50	150
0:09:29	23	10,9	35	50	150
0:09:30	23	10,9	35	49	150
0:09:31	23	10,9	35	50	150
0:09:32	23	10,8	35	49	150
0:09:33	23	10,9	35	49	150
0:09:34	23	11,0	35	49	150
0:09:35	23	11,0	35	49	150
0:09:36	23	11,0	35	49	150
0:09:37	23	11,1	35	49	150
0:09:38	23	11,1	35	49	150
0:09:39	23	11,1	35	49	150
0:09:40	23	11,1	35	49	150
0:09:41	23	11,1	35	49	150
0:09:42	23	11,2	35	49	150
0:09:43	23	11,2	35	49	150
0:09:44	23	11,2	35	48	150
0:09:45	23	11,1	35	48	150
0:09:46	23	11,3	35	48	150
0:09:47	23	11,4	35	48	150
0:09:48	23	11,4	35	48	150
0:09:49	23	11,4	35	48	150
0:09:50	23	11,4	35	48	150
0:09:51	23	11,3	35	48	150
0:09:52	23	11,3	35	48	150
0:09:53	23	11,3	35	48	150
0:09:54	23	11,3	35	48	150
0:09:55	23	11,3	35	48	150
0:09:56	23	11,3	35	48	150
0:09:57	23	11,5	35	48	150
0:09:58	23	11,5	35	48	150
0:09:59	23	11,5	35	48	150
0:10:00	23	11,5	35	48	150
0:10:01	23	11,5	35	48	150
0:10:02	23	11,5	35	48	150
0:10:03	23	11,4	35	48	150
0:10:04	23	11,5	35	48	150
0:10:05	23	11,5	35	48	150
0:10:06	23	11,5	35	48	150
0:10:07	23	11,7	35	48	150
0:10:08	23	11,8	35	48	150
0:10:09	23	11,8	35	48	150
0:10:10	23	11,8	35	48	150
0:10:11	23	11,8	35	48	150
0:10:12	23	11,7	35	48	150
0:10:13	23	11,7	35	48	150
0:10:14	23	11,7	35	48	150
0:10:15	23	11,7	35	48	150
0:10:16	23	11,7	35	48	150
0:10:17	23	11,7	35	48	150
0:10:18	23	11,9	35	48	150
0:10:19	23	11,9	35	48	150
0:10:20	24	11,9	35	48	150
0:10:21	24	11,9	35	48	150
0:10:22	24	11,9	35	48	150
0:10:23	24	11,9	35	48	150
0:10:24	24	11,9	35	48	150
0:10:25	24	11,9	35	48	150
0:10:26	24	11,9	35	48	150
0:10:27	24	11,9	35	48	150
0:10:28	24	12,1	35	48	150
0:10:29	24	12,2	35	48	150
0:10:30	24	12,2	35	48	150
0:10:31	24	12,2	35	48	150
0:10:32	24	12,1	35	48	150
0:10:33	24	12,1	35	48	150
0:10:34	24	12,1	35	48	150
0:10:35	24	12,1	35	48	150
0:10:36	24	12,0	35	48	150
0:10:37	24	12,0	35	48	150
0:10:38	24	12,1	35	48	150
0:10:39	24	12,3	35	48	150
0:10:40	24	12,3	35	48	150
0:10:41	24	12,3	35	48	150
0:10:42	24	12,3	35	48	150
0:10:43	24	12,3	35	48	150
0:10:44	24	12,2	35	48	150
0:10:45	24	12,2	35	48	150
0:10:46	24	12,3	35	48	150
0:10:47	24	12,3	35	48	150
0:10:48	24	12,4	35	48	150
0:10:49	24	12,5	35	48	150
0:10:50	24	12,5	35	48	150
0:10:51	24	12,5	35	48	150
0:10:52	24	12,5	35	48	150
0:10:53	24	12,5	35	48	150
0:10:54	24	12,4	35	48	150
0:10:55	24	12,4	35	48	150
0:10:56	24	12,4	35	48	150
0:10:57	24	12,4	35	48	150
0:10:58	24	12,5	35	48	150
0:10:59	24	12,7	35	48	150
0:11:00	24	12,7	35	48	150
0:11:01	24	12,7	35	48	150
0:11:02	24	12,7	35	48	150
0:11:03	24	12,7	35	48	150
0:11:04	24	12,6	35	48	150
0:11:05	24	12,6	35	48	150
0:11:06	24	12,6	35	48	150
0:11:07	24	12,6	35	48	150
0:11:08	24	12,6	35	48	150
0:11:09	24	12,8	35	48	150
0:11:10	24	12,8	35	48	150
0:11:11	25	12,9	35	48	150
0:11:12	25	12,8	35	48	150
0:11:13	25	12,8	35	48	150
0:11:14	25	12,8	35	48	150
0:11:15	25	12,9	35	48	150
0:11:16	25	12,9	35	48	150
0:11:17	25	12,8	35	48	150
0:11:18	25	13,0	35	48	150
0:11:19	25	13,1	35	48	150
0:11:20	25	13,1	35	48	150
0:11:21	25	13,1	35	48	150
0:11:22	25	13,1	35	48	150
0:11:23	25	13,1	35	48	150
0:11:24	25	13,0	35	48	150
0:11:25	25	13,0	35	48	150
0:11:26	25	13,0	35	48	150
0:11:27	25	13,0	35	48	150
0:11:28	25	13,0	35	48	150
0:11:29	25	13,1	35	48	150
0:11:30	25	13,2	35	48	150
0:11:31	25	13,2	35	48	150
0:11:32	25	13,2	35	48	150
0:11:33	25	13,2	35	48	150
0:11:34	25	13,2	35	48	150
0:11:35	25	13,2	35	48	150
0:11:36	25	13,2	35	48	150
0:11:37	25	13,2	35	48	150
0:11:38	25	13,2	35	48	150
0:11:39	25	13,4	35	48	150
0:11:40	25	13,5	35	48	150
0:11:41	25	13,5	35	48	150
0:11:42	25	13,5	35	48	150
0:11:43	25	13,5	35	48	150
0:11:44	25	13,5	35	48	150
0:11:45	25	13,4	35	48	150
0:11:46	25	13,4	35	48	150
0:11:47	25	13,4	35	48	150
0:11:48	25	13,4	35	48	150
0:11:49	25	13,4	35	48	150
0:11:50	25	13,5	35	48	150
0:11:51	25	13,6	35	48	150
0:11:52	25	13,6	35	48	150
0:11:53	25	13,6	35	48	150
0:11:54	25	13,6	35	48	150
0:11:55	25	13,6	35	47	150
0:11:56	25	13,6	35	48	150
0:11:57	25	13,6	35	48	150
0:11:58	25	13,6	35	48	150
0:11:59	26	13,8	35	47	150
0:12:00	26	13,8	35	48	150
0:12:01	26	13,8	35	48	150
0:12:02	26	13,8	35	47	150
0:12:03	26	13,8	35	47	150
0:12:04	26	13,8	35	48	150
0:12:05	26	13,7	35	47	150
0:12:06	26	13,7	35	47	150
0:12:07	26	13,8	35	47	150
0:12:08	26	13,8	35	47	150
0:12:09	26	14,0	35	47	150
0:12:10	26	14,0	35	47	150
0:12:11	26	14,0	35	47	150
0:12:12	26	14,0	35	47	150
0:12:13	26	14,0	35	47	150
0:12:14	26	13,9	35	47	150
0:12:15	26	13,9	35	47	150
0:12:16	26	13,9	35	47	150
0:12:17	26	14,2	35	47	150
0:12:18	26	14,3	35	47	150
0:12:19	26	14,3	35	47	150
0:12:20	26	14,3	35	47	150
0:12:21	26	14,2	35	47	150
0:12:22	26	14,2	35	47	150
0:12:23	26	14,2	35	47	150
0:12:24	26	14,2	35	47	150
0:12:25	26	14,1	35	47	150
0:12:26	26	14,1	35	47	150
0:12:27	26	14,1	35	47	150
0:12:28	26	14,1	35	47	150
0:12:29	26	14,3	35	47	150
0:12:30	26	14,3	35	47	150
0:12:31	26	14,3	35	47	150
0:12:32	26	14,3	35	47	150
0:12:33	26	14,3	35	47	150
0:12:34	26	14,3	35	47	150
0:12:35	26	14,4	35	47	150
0:12:36	26	14,4	35	47	150
0:12:37	26	14,3	35	47	150
0:12:38	26	14,5	35	47	150
0:12:39	26	14,6	35	47	150
0:12:40	26	14,6	35	47	150
0:12:41	26	14,6	35	47	150
0:12:42	26	14,6	35	47	150
0:12:43	26	14,5	35	47	150
0:12:44	27	14,5	35	47	150
0:12:45	27	14,5	35	47	150
0:12:46	27	14,5	35	47	150
0:12:47	27	14,5	35	47	150
0:12:48	27	14,5	35	47	150
0:12:49	27	14,6	35	47	150
0:12:50	27	14,7	35	47	150
0:12:51	27	14,7	35	47	150
0:12:52	27	14,7	35	47	150
0:12:53	27	14,7	35	47	150
0:12:54	27	14,7	35	47	150
0:12:55	27	14,7	35	47	150
0:12:56	27	14,7	35	47	150
0:12:57	27	14,7	35	47	150
0:12:58	27	14,8	35	47	150
0:12:59	27	15,0	35	47	150
0:13:00	27	15,0	35	47	150
0:13:01	27	15,0	35	47	150
0:13:02	27	15,0	35	47	150
0:13:03	27	14,9	35	47	150
0:13:04	27	14,9	35	47	150
0:13:05	27	14,9	35	47	150
0:13:06	27	14,9	35	47	150
0:13:07	27	14,9	35	47	150
0:13:08	27	14,9	35	47	150
0:13:09	27	14,9	35	47	150
0:13:10	27	15,0	35	46	150
0:13:11	27	15,1	35	47	150
0:13:12	27	15,1	35	46	150
0:13:13	27	15,1	35	47	150
0:13:14	27	15,1	35	46	150
0:13:15	27	15,1	35	47	150
0:13:16	27	15,1	35	46	150
0:13:17	27	15,1	35	46	150
0:13:18	27	15,1	35	46	150
0:13:19	27	15,3	35	46	150
0:13:20	27	15,3	35	46	150
0:13:21	27	15,3	35	46	150
0:13:22	27	15,3	35	46	150
0:13:23	27	15,3	35	46	150
0:13:24	27	15,2	35	46	150
0:13:25	27	15,2	35	46	150
0:13:26	27	15,2	35	46	150
0:13:27	27	15,3	35	46	150
0:13:28	27	15,3	35	46	150
0:13:29	28	15,4	35	46	150
0:13:30	28	15,5	35	46	150
0:13:31	28	15,5	35	46	150
0:13:32	28	15,5	35	46	150
0:13:33	28	15,4	35	46	150
0:13:34	28	15,4	35	46	150
0:13:35	28	15,4	35	46	150
0:13:36	28	15,4	35	46	150
0:13:37	28	15,5	35	46	150
0:13:38	28	15,5	35	46	150
0:13:39	28	15,6	35	46	150
0:13:40	28	15,7	35	46	150
0:13:41	28	15,7	35	46	150
0:13:42	28	15,7	34	46	150
0:13:43	28	15,7	34	46	150
0:13:44	28	15,6	34	46	150
0:13:45	28	15,6	34	46	150
0:13:46	28	15,6	34	46	150
0:13:47	28	15,6	34	46	150
0:13:48	28	15,6	34	46	150
0:13:49	28	15,8	34	46	150
0:13:50	28	15,8	34	46	150
0:13:51	28	15,9	34	46	150
0:13:52	28	15,8	34	46	150
0:13:53	28	15,8	34	46	150
0:13:54	28	15,8	34	46	150
0:13:55	28	15,8	34	46	150
0:13:56	28	15,8	34	46	150
0:13:57	28	15,8	34	46	150
0:13:58	28	15,8	34	46	150
0:13:59	28	16,0	34	46	150
0:14:00	28	16,1	35	46	150
0:14:01	28	16,0	35	46	150
0:14:02	28	16,0	34	46	150
0:14:03	28	16,0	34	46	150
0:14:04	28	16,0	35	46	150
0:14:05	28	16,0	35	46	150
0:14:06	28	16,0	35	46	150
0:14:07	28	16,0	35	46	150
0:14:08	28	16,0	35	46	150
0:14:09	28	16,2	35	46	150
0:14:10	28	16,2	35	46	150
0:14:11	28	16,2	35	46	150
0:14:12	28	16,2	35	46	150
0:14:13	28	16,2	35	46	150
0:14:14	28	16,2	35	46	150
0:14:15	28	16,2	35	46	150
0:14:16	29	16,1	35	46	150
0:14:17	29	16,2	35	46	150
0:14:18	29	16,2	35	46	150
0:14:19	29	16,4	35	46	150
0:14:20	29	16,4	35	46	150
0:14:21	29	16,4	35	46	150
0:14:22	29	16,4	35	46	150
0:14:23	29	16,4	35	45	150
0:14:24	29	16,4	35	45	150
0:14:25	29	16,4	35	46	150
0:14:26	29	16,3	35	46	150
0:14:27	29	16,4	35	46	150
0:14:28	29	16,4	35	45	150
0:14:29	29	16,5	35	45	150
0:14:30	29	16,6	35	46	150
0:14:31	29	16,6	35	46	150
0:14:32	29	16,6	35	46	150
0:14:33	29	16,6	35	45	150
0:14:34	29	16,6	35	45	150
0:14:35	29	16,5	35	45	150
0:14:36	29	16,5	35	45	150
0:14:37	29	16,6	35	45	150
0:14:38	29	16,6	35	45	150
0:14:39	29	16,6	35	45	150
0:14:40	29	16,8	35	45	150
0:14:41	29	16,8	35	45	150
0:14:42	29	16,8	35	45	150
0:14:43	29	16,8	35	45	150
0:14:44	29	16,7	35	45	150
0:14:45	29	16,7	35	45	150
0:14:46	29	16,7	35	46	150
0:14:47	29	16,8	35	45	150
0:14:48	29	16,8	35	45	150
0:14:49	29	16,9	35	45	150
0:14:50	29	17,0	35	45	150
0:14:51	29	17,0	35	45	150
0:14:52	29	17,0	35	45	150
0:14:53	29	17,0	35	45	150
0:14:54	29	17,0	35	45	150
0:14:55	29	17,0	35	45	150
0:14:56	29	16,9	35	45	150
0:14:57	29	16,9	35	45	150
0:14:58	29	16,9	35	45	150
0:14:59	29	16,9	35	45	150
0:15:00	29	17,0	35	45	150
0:15:01	29	17,1	35	45	150
0:15:02	29	17,2	35	45	150
0:15:03	29	17,1	35	45	150
0:15:04	30	17,1	35	45	150
0:15:05	30	17,1	35	45	150
0:15:06	30	17,2	35	45	150
0:15:07	30	17,2	35	45	150
0:15:08	30	17,2	35	45	150
0:15:09	30	17,2	35	45	150
0:15:10	30	17,3	35	45	150
0:15:11	30	17,4	35	45	150
0:15:12	30	17,5	35	45	150
0:15:13	30	17,4	35	45	150
0:15:14	30	17,4	35	45	150
0:15:15	30	17,4	35	45	150
0:15:16	30	17,4	35	45	150
0:15:17	30	17,4	35	45	150
0:15:18	30	17,3	35	45	150
0:15:19	30	17,3	35	45	150
0:15:20	30	17,3	35	45	150
0:15:21	30	17,3	35	45	150
0:15:22	30	17,5	35	45	150
0:15:23	30	17,5	35	45	150
0:15:24	30	17,5	35	45	150
0:15:25	30	17,5	35	45	150
0:15:26	30	17,6	35	45	150
0:15:27	30	17,6	35	45	150
0:15:28	30	17,6	35	45	150
0:15:29	30	17,6	35	45	150
0:15:30	30	17,6	35	45	150
0:15:31	30	17,7	35	45	150
0:15:32	30	17,8	35	45	150
0:15:33	30	17,8	35	45	150
0:15:34	30	17,8	35	45	150
0:15:35	30	17,8	35	45	150
0:15:36	30	17,8	35	45	150
0:15:37	30	17,8	35	45	150
0:15:38	30	17,7	35	45	150
0:15:39	30	17,7	35	45	150
0:15:40	30	17,7	35	45	150
0:15:41	30	17,7	35	45	150
0:15:42	30	17,8	35	45	150
0:15:43	30	17,9	35	45	150
0:15:44	30	18,0	35	45	150
0:15:45	30	18,0	35	45	150
0:15:46	30	17,9	35	45	150
0:15:47	30	17,9	35	45	150
0:15:48	30	17,9	35	45	150
0:15:49	30	17,9	35	45	150
0:15:50	30	18,0	35	45	150
0:15:51	30	18,0	35	45	150
0:15:52	30	18,0	35	45	150
0:15:53	30	18,1	35	45	150
0:15:54	30	18,2	35	45	150
0:15:55	31	18,2	35	45	150
0:15:56	31	18,2	35	45	150
0:15:57	31	18,1	35	45	150
0:15:58	31	18,1	35	45	150
0:15:59	31	18,1	35	45	150
0:16:00	31	18,1	35	45	150
0:16:01	31	18,2	35	45	150
0:16:02	31	18,2	35	45	150
0:16:03	31	18,3	35	45	150
0:16:04	31	18,4	35	45	150
0:16:05	31	18,5	35	45	150
0:16:06	31	18,5	35	45	150
0:16:07	31	18,5	35	45	150
0:16:08	31	18,4	35	45	150
0:16:09	31	18,4	35	45	150
0:16:10	31	18,4	34	45	150
0:16:11	31	18,4	34	45	150
0:16:12	31	18,4	34	45	150
0:16:13	31	18,4	35	45	150
0:16:14	31	18,3	35	45	150
0:16:15	31	18,4	35	45	150
0:16:16	31	18,4	35	45	150
0:16:17	31	18,5	35	45	150
0:16:18	31	18,6	35	45	150
0:16:19	31	18,6	34	45	150
0:16:20	31	18,6	35	45	150
0:16:21	31	18,5	35	45	150
0:16:22	31	18,6	35	45	150
0:16:23	31	18,6	35	45	150
0:16:24	31	18,7	35	45	150
0:16:25	31	18,6	35	45	150
0:16:26	31	18,6	35	45	150
0:16:27	31	18,7	35	45	150
0:16:28	31	18,8	34	45	150
0:16:29	31	18,8	34	45	150
0:16:30	31	18,8	34	45	150
0:16:31	31	18,8	34	45	150
0:16:32	31	18,8	34	45	150
0:16:33	31	18,8	34	45	150
0:16:34	31	18,8	34	45	150
0:16:35	31	18,8	34	45	150
0:16:36	31	18,8	34	45	150
0:16:37	31	18,8	35	45	150
0:16:38	31	18,8	35	45	150
0:16:39	31	19,0	35	45	150
0:16:40	31	19,1	35	45	150
0:16:41	31	19,1	35	45	150
0:16:42	31	19,1	35	45	150
0:16:43	31	19,0	35	45	150
0:16:44	31	19,0	35	45	150
0:16:45	31	19,0	35	45	150
0:16:46	31	19,0	35	45	150
0:16:47	31	19,0	35	45	150
0:16:48	31	19,0	35	45	150
0:16:49	32	19,1	35	45	150
0:16:50	32	19,1	35	45	150
0:16:51	32	19,2	35	45	150
0:16:52	32	19,3	35	45	150
0:16:53	32	19,3	35	45	150
0:16:54	32	19,3	35	45	150
0:16:55	32	19,3	35	45	150
0:16:56	32	19,2	35	45	150
0:16:57	32	19,2	35	45	150
0:16:58	32	19,2	35	45	150
0:16:59	32	19,2	35	45	150
0:17:00	32	19,3	35	45	150
0:17:01	32	19,3	35	45	150
0:17:02	32	19,3	35	45	150
0:17:03	32	19,3	35	45	150
0:17:04	32	19,5	35	45	150
0:17:05	32	19,5	35	45	150
0:17:06	32	19,5	35	45	150
0:17:07	32	19,5	35	45	150
0:17:08	32	19,5	35	45	150
0:17:09	32	19,5	35	45	150
0:17:10	32	19,5	35	45	150
0:17:11	32	19,5	35	45	150
0:17:12	32	19,4	35	45	150
0:17:13	32	19,5	35	45	150
0:17:14	32	19,5	35	45	150
0:17:15	32	19,5	35	45	150
0:17:16	32	19,6	35	45	150
0:17:17	32	19,7	35	45	150
0:17:18	32	19,7	35	45	150
0:17:19	32	19,7	35	45	150
0:17:20	32	19,7	35	45	150
0:17:21	32	19,7	35	45	150
0:17:22	32	19,7	35	46	150
0:17:23	32	19,7	35	45	150
0:17:24	32	19,7	35	45	150
0:17:25	32	19,8	35	45	150
0:17:26	32	19,8	35	45	150
0:17:27	32	19,8	35	45	150
0:17:28	32	19,8	35	45	150
0:17:29	32	20,0	35	45	150
0:17:30	32	20,0	35	45	150
0:17:31	32	20,0	35	45	150
0:17:32	32	20,0	35	45	150
0:17:33	32	20,0	35	45	150
0:17:34	32	20,0	35	45	150
0:17:35	32	20,0	35	45	150
0:17:36	32	20,0	35	45	150
0:17:37	32	20,0	35	46	150
0:17:38	32	20,0	35	45	150
0:17:39	32	20,0	35	45	150
0:17:40	32	20,0	35	45	150
0:17:41	32	20,0	35	46	150
0:17:42	32	20,0	35	46	150
0:17:43	32	20,2	35	46	150
0:17:44	32	20,2	35	46	150
0:17:45	32	20,2	35	46	150
0:17:46	32	20,2	35	46	150
0:17:47	32	20,2	35	46	150
0:17:48	33	20,2	35	46	150
0:17:49	33	20,2	35	46	150
0:17:50	33	20,2	35	46	150
0:17:51	33	20,2	35	46	150
0:17:52	33	20,2	35	46	150
0:17:53	33	20,3	35	46	150
0:17:54	33	20,3	35	46	150
0:17:55	33	20,3	35	46	150
0:17:56	33	20,3	35	46	150
0:17:57	33	20,5	35	46	150
0:17:58	33	20,6	35	46	150
0:17:59	33	20,6	35	46	150
0:18:00	33	20,6	35	46	150
0:18:01	33	20,6	35	46	150
0:18:02	33	20,6	35	46	150
0:18:03	33	20,6	35	46	150
0:18:04	33	20,5	35	46	150
0:18:05	33	20,5	35	46	150
0:18:06	33	20,5	35	46	150
0:18:07	33	20,5	35	46	150
0:18:08	33	20,5	35	46	150
0:18:09	33	20,5	35	46	150
0:18:10	33	20,5	35	46	150
0:18:11	33	20,5	34	46	150
0:18:12	33	20,7	34	46	150
0:18:13	33	20,8	34	46	150
0:18:14	33	20,8	34	46	150
0:18:15	33	20,8	34	46	150
0:18:16	33	20,8	34	46	150
0:18:17	33	20,8	35	46	150
0:18:18	33	20,8	35	46	150
0:18:19	33	20,8	35	46	150
0:18:20	33	20,7	35	46	150
0:18:21	33	20,7	35	46	150
0:18:22	33	20,8	35	46	150
0:18:23	33	20,9	35	46	150
0:18:24	33	20,9	35	46	150
0:18:25	33	20,9	35	47	150
0:18:26	33	20,9	35	46	150
0:18:27	33	21,0	35	46	150
0:18:28	33	21,0	35	47	150
0:18:29	33	21,1	35	46	150
0:18:30	33	21,1	35	47	150
0:18:31	33	21,1	35	46	150
0:18:32	33	21,0	35	47	150
0:18:33	33	21,0	35	47	150
0:18:34	33	21,0	35	47	150
0:18:35	33	21,0	35	47	150
0:18:36	33	21,0	35	47	150
0:18:37	33	21,1	35	47	150
0:18:38	33	21,2	35	47	150
0:18:39	33	21,2	35	47	150
0:18:40	33	21,2	35	47	150
0:18:41	33	21,2	35	47	150
0:18:42	33	21,2	35	47	150
0:18:43	33	21,3	35	47	150
0:18:44	33	21,3	35	47	150
0:18:45	33	21,3	35	47	150
0:18:46	33	21,3	35	47	150
0:18:47	33	21,3	35	47	150
0:18:48	33	21,3	35	47	150
0:18:49	33	21,3	35	47	150
0:18:50	33	21,3	35	47	150
0:18:51	34	21,3	35	47	150
0:18:52	33	21,4	35	47	150
0:18:53	34	21,5	35	47	150
0:18:54	34	21,5	35	47	150
0:18:55	34	21,5	35	47	150
0:18:56	34	21,5	35	47	150
0:18:57	34	21,5	35	47	150
0:18:58	34	21,5	35	47	150
0:18:59	34	21,5	35	47	150
0:19:00	34	21,5	35	47	150
0:19:01	34	21,5	35	47	150
0:19:02	34	21,6	35	47	150
0:19:03	34	21,6	35	47	150
0:19:04	34	21,6	35	47	150
0:19:05	34	21,8	35	47	150
0:19:06	34	21,8	35	47	150
0:19:07	34	21,8	35	48	150
0:19:08	34	21,8	35	47	150
0:19:09	34	21,8	35	48	150
0:19:10	34	21,8	35	47	150
0:19:11	34	21,8	35	48	150
0:19:12	34	21,8	35	48	150
0:19:13	34	21,8	35	48	150
0:19:14	34	21,8	35	48	150
0:19:15	34	21,8	35	48	150
0:19:16	34	21,8	35	48	150
0:19:17	34	21,8	35	48	150
0:19:18	34	21,8	35	48	150
0:19:19	34	21,8	35	48	150
0:19:20	34	21,9	35	48	150
0:19:21	34	21,9	35	48	150
0:19:22	34	22,0	35	48	150
0:19:23	34	22,2	35	48	150
0:19:24	34	22,2	35	48	150
0:19:25	34	22,2	35	48	150
0:19:26	34	22,2	35	48	150
0:19:27	34	22,2	35	48	150
0:19:28	34	22,2	35	48	150
0:19:29	34	22,2	35	48	150
0:19:30	34	22,2	35	48	150
0:19:31	34	22,2	35	48	150
0:19:32	34	22,2	35	48	150
0:19:33	34	22,2	35	49	150
0:19:34	34	22,2	34	48	150
0:19:35	34	22,2	34	49	150
0:19:36	34	22,2	34	49	150
0:19:37	34	22,2	34	49	150
0:19:38	34	22,2	34	49	150
0:19:39	34	22,2	34	49	150
0:19:40	34	22,2	34	49	150
0:19:41	34	22,3	34	49	150
0:19:42	34	22,3	34	49	150
0:19:43	34	22,4	34	49	150
0:19:44	34	22,6	34	49	150
0:19:45	34	22,6	34	49	150
0:19:46	34	22,6	34	49	150
0:19:47	34	22,6	34	49	150
0:19:48	34	22,6	34	49	150
0:19:49	34	22,6	34	49	150
0:19:50	34	22,6	34	49	150
0:19:51	34	22,6	34	49	150
0:19:52	34	22,6	34	49	150
0:19:53	34	22,6	34	49	150
0:19:54	34	22,6	34	49	150
0:19:55	34	22,6	34	49	150
0:19:56	34	22,6	34	49	150
0:19:57	34	22,6	34	49	150
0:19:58	34	22,7	34	50	150
0:19:59	34	22,7	34	49	150
0:20:00	34	22,7	34	50	150
0:20:01	34	22,7	34	50	150
0:20:02	34	22,7	34	50	150
0:20:03	34	22,7	34	50	150
0:20:04	34	22,7	34	50	150
0:20:05	35	22,7	34	50	150
0:20:06	35	22,7	34	50	150
0:20:07	35	22,9	34	50	150
0:20:08	35	23,0	34	50	150
0:20:09	35	23,1	34	50	150
0:20:10	35	23,1	34	50	150
0:20:11	35	23,1	34	50	150
0:20:12	35	23,1	34	50	150
0:20:13	35	23,1	34	50	150
0:20:14	35	23,1	34	50	150
0:20:15	35	23,1	34	50	150
0:20:16	35	23,1	33	50	150
0:20:17	35	23,1	33	51	150
0:20:18	35	23,1	33	50	150
0:20:19	35	23,1	33	51	150
0:20:20	35	23,1	33	51	150
0:20:21	35	23,1	33	51	150
0:20:22	35	23,2	33	51	150
0:20:23	35	23,2	33	51	150
0:20:24	35	23,2	33	51	150
0:20:25	35	23,2	33	51	150
0:20:26	35	23,2	33	51	150
0:20:27	35	23,2	33	51	150
0:20:28	35	23,2	34	51	150
0:20:29	35	23,2	34	51	150
0:20:30	35	23,2	34	51	150
0:20:31	35	23,2	34	51	150
0:20:32	35	23,3	33	51	150
0:20:33	35	23,3	33	51	150
0:20:34	35	23,3	33	51	150
0:20:35	35	23,3	33	51	150
0:20:36	35	23,3	33	51	150
0:20:37	35	23,3	33	52	150
0:20:38	35	23,3	33	52	150
0:20:39	35	23,4	33	52	150
0:20:40	35	23,6	33	52	150
0:20:41	35	23,7	33	52	150
0:20:42	35	23,7	33	52	150
0:20:43	35	23,7	33	52	150
0:20:44	35	23,7	33	52	150
0:20:45	35	23,7	33	52	150
0:20:46	35	23,7	33	52	150
0:20:47	35	23,7	33	52	150
0:20:48	35	23,8	33	52	150
0:20:49	35	23,8	33	52	150
0:20:50	35	23,8	33	52	150
0:20:51	35	23,8	33	52	150
0:20:52	35	23,8	33	52	150
0:20:53	35	23,8	33	52	150
0:20:54	35	23,8	33	52	150
0:20:55	35	23,8	33	53	150
0:20:56	35	23,8	33	53	150
0:20:57	35	23,9	33	53	150
0:20:58	35	23,9	33	53	150
0:20:59	35	23,9	33	53	150
0:21:00	35	23,9	33	53	150
0:21:01	35	23,9	33	53	150
0:21:02	35	23,9	33	53	150
0:21:03	35	23,9	33	53	150
0:21:04	35	23,9	33	53	150
0:21:05	35	24,0	33	53	150
0:21:06	35	24,0	33	53	150
0:21:07	35	24,0	33	53	150
0:21:08	35	24,0	33	53	150
0:21:09	35	24,0	33	53	150
0:21:10	35	24,0	33	54	150
0:21:11	35	24,0	33	54	150
0:21:12	35	24,1	33	54	150
0:21:13	35	24,1	33	54	150
0:21:14	35	24,1	33	54	150
0:21:15	35	24,1	33	54	150
0:21:16	35	24,1	33	54	150
0:21:17	35	24,1	33	54	150
0:21:18	35	24,1	33	54	150
0:21:19	35	24,2	33	54	150
0:21:20	35	24,2	33	54	150
0:21:21	35	24,2	33	54	150
0:21:22	35	24,2	33	54	150
0:21:23	35	24,2	33	54	150
0:21:24	35	24,2	33	54	150
0:21:25	35	24,2	33	54	150
0:21:26	36	24,3	33	55	150
0:21:27	35	24,3	33	55	150
0:21:28	36	24,3	33	55	150
0:21:29	36	24,3	33	55	150
0:21:30	36	24,3	33	55	150
0:21:31	36	24,4	33	55	150
0:21:32	36	24,5	33	55	150
0:21:33	36	24,6	33	55	150
0:21:34	36	24,7	33	55	150
0:21:35	36	24,7	33	55	150
0:21:36	36	24,7	33	55	150
0:21:37	36	24,8	33	55	150
0:21:38	36	24,8	33	55	150
0:21:39	36	24,8	33	56	150
0:21:40	36	24,8	33	55	150
0:21:41	36	24,8	33	55	150
0:21:42	36	24,8	33	56	150
0:21:43	36	24,8	33	56	150
0:21:44	36	24,8	33	56	150
0:21:45	36	24,9	33	56	150
0:21:46	36	24,9	33	56	150
0:21:47	36	24,9	33	56	150
0:21:48	36	24,9	33	56	150
0:21:49	36	24,9	33	56	150
0:21:50	36	24,9	33	56	150
0:21:51	36	25,0	33	56	150
0:21:52	36	25,0	33	56	150
0:21:53	36	25,0	33	56	150
0:21:54	36	25,0	33	56	150
0:21:55	36	25,0	33	56	150
0:21:56	36	25,0	33	56	150
0:21:57	36	25,1	33	57	150
0:21:58	36	25,1	33	57	150
0:21:59	36	25,1	33	57	150
0:22:00	36	25,1	32	57	150
0:22:01	36	25,1	33	57	150
0:22:02	36	25,2	33	57	150
0:22:03	36	25,2	33	57	150
0:22:04	36	25,2	33	57	150
0:22:05	36	25,2	33	57	150
0:22:06	36	25,2	33	57	150
0:22:07	36	25,3	33	57	150
0:22:08	36	25,3	33	57	150
0:22:09	36	25,3	33	58	150
0:22:10	36	25,3	32	58	150
0:22:11	36	25,4	32	58	150
0:22:12	36	25,4	32	58	150
0:22:13	36	25,4	32	58	150
0:22:14	36	25,4	32	58	150
0:22:15	36	25,4	32	58	150
0:22:16	36	25,5	32	58	150
0:22:17	36	25,5	32	58	150
0:22:18	36	25,5	32	58	150
0:22:19	36	25,5	32	58	150
0:22:20	36	25,5	32	59	150
0:22:21	36	25,6	32	59	150
0:22:22	36	25,6	32	59	150
0:22:23	36	25,6	32	59	150
0:22:24	36	25,6	32	59	150
0:22:25	36	25,6	32	59	150
0:22:26	36	25,7	32	59	150
0:22:27	36	25,7	32	59	150
0:22:28	36	25,7	32	59	150
0:22:29	36	25,7	32	59	150
0:22:30	36	25,7	32	59	150
0:22:31	36	25,8	31	59	150
0:22:32	36	25,8	31	59	150
0:22:33	36	25,8	31	59	150
0:22:34	36	25,8	31	60	150
0:22:35	36	25,8	31	60	150
0:22:36	36	25,9	31	60	150
0:22:37	36	25,9	31	60	150
0:22:38	36	25,9	31	60	150
0:22:39	36	25,9	31	60	150
0:22:40	36	25,9	30	60	150
0:22:41	36	26,0	30	60	150
0:22:42	36	26,0	30	60	150
0:22:43	36	26,0	30	60	150
0:22:44	36	26,0	30	60	150
0:22:45	36	26,1	30	60	150
0:22:46	36	26,1	30	60	150
0:22:47	36	26,1	30	60	150
0:22:48	36	26,1	30	60	150
0:22:49	36	26,1	30	61	150
0:22:50	36	26,2	30	61	150
0:22:51	36	26,2	30	61	150
0:22:52	37	26,2	30	61	150
0:22:53	37	26,2	30	61	150
0:22:54	37	26,3	30	61	150
0:22:55	37	26,3	30	61	150
0:22:56	37	26,3	30	61	150
0:22:57	37	26,3	30	61	150
0:22:58	37	26,4	30	61	150
0:22:59	37	26,4	30	61	150
0:23:00	37	26,4	30	61	150
0:23:01	37	26,4	30	61	150
0:23:02	37	26,4	30	62	150
0:23:03	37	26,5	30	61	150
0:23:04	37	26,5	30	62	150
0:23:05	37	26,5	30	62	150
0:23:06	37	26,5	29	62	150
0:23:07	37	26,6	29	62	150
0:23:08	37	26,6	29	62	150
0:23:09	37	26,6	29	62	150
0:23:10	37	26,6	30	62	150
0:23:11	37	26,7	30	62	150
0:23:12	37	26,7	29	62	150
0:23:13	37	26,7	29	62	150
0:23:14	37	26,8	29	63	150
0:23:15	37	26,8	29	63	150
0:23:16	37	26,8	29	63	150
0:23:17	37	26,8	29	63	150
0:23:18	37	26,9	29	63	150
0:23:19	37	26,9	29	63	150
0:23:20	37	26,9	29	63	150
0:23:21	37	26,9	29	63	150
0:23:22	37	27,0	29	63	150
0:23:23	37	27,0	29	63	150
0:23:24	37	27,0	29	63	150
0:23:25	37	27,0	29	63	150
0:23:26	37	27,1	29	64	150
0:23:27	37	27,1	29	64	150
0:23:28	37	27,1	29	64	150
0:23:29	37	27,1	28	64	150
0:23:30	37	27,2	28	64	150
0:23:31	37	27,2	28	64	150
0:23:32	37	27,2	28	64	150
0:23:33	37	27,3	28	64	150
0:23:34	37	27,3	28	65	150
0:23:35	37	27,3	28	65	150
0:23:36	37	27,3	28	65	150
0:23:37	37	27,4	28	65	150
0:23:38	37	27,4	28	65	150
0:23:39	37	27,4	28	65	150
0:23:40	37	27,5	28	65	150
0:23:41	37	27,5	28	65	150
0:23:42	37	27,5	28	65	150
0:23:43	37	27,6	28	65	150
0:23:44	37	27,6	28	65	150
0:23:45	37	27,6	28	65	150
0:23:46	37	27,6	28	66	150
0:23:47	37	27,7	28	66	150
0:23:48	37	27,7	28	66	150
0:23:49	37	27,7	28	66	150
0:23:50	37	27,8	27	66	150
0:23:51	37	27,8	27	66	150
0:23:52	37	27,8	27	66	150
0:23:53	37	27,9	27	66	150
0:23:54	37	27,9	27	66	150
0:23:55	37	27,9	27	66	150
0:23:56	37	28,0	27	67	150
0:23:57	37	28,0	27	67	150
0:23:58	37	28,0	27	67	150
0:23:59	37	28,0	27	67	150
0:24:00	37	28,1	27	67	150
0:24:01	37	28,1	27	67	150
0:24:02	37	28,1	27	68	150
0:24:03	37	28,2	27	68	150
0:24:04	37	28,2	27	68	150
0:24:05	37	28,2	27	68	150
0:24:06	37	28,2	27	68	150
0:24:07	37	28,3	27	68	150
0:24:08	37	28,3	27	68	150
0:24:09	37	28,3	27	68	150
0:24:10	37	28,3	27	68	150
0:24:11	37	28,4	27	68	150
0:24:12	37	28,4	27	68	150
0:24:13	37	28,4	27	68	150
0:24:14	37	28,3	27	68	150
0:24:15	37	28,3	27	68	150
0:24:16	37	28,3	27	68	150
0:24:17	37	28,3	27	68	150
0:24:18	37	28,4	26	69	150
0:24:19	38	28,4	26	69	150
0:24:20	38	28,4	26	69	150
0:24:21	38	28,5	26	69	150
0:24:22	38	28,5	26	69	150
0:24:23	38	28,6	26	69	150
0:24:24	38	28,6	26	69	150
0:24:25	38	28,6	26	69	150
0:24:26	38	28,6	26	69	150
0:24:27	38	28,7	26	70	150
0:24:28	38	28,7	26	70	150
0:24:29	38	28,7	26	70	150
0:24:30	38	28,6	26	70	150
0:24:31	38	28,5	26	70	150
0:24:32	38	28,5	26	70	150
0:24:33	38	28,5	26	70	150
0:24:34	38	28,5	26	70	150
0:24:35	38	28,6	26	70	150
0:24:36	38	28,6	26	70	150
0:24:37	38	28,7	26	70	150
0:24:38	38	28,7	26	70	150
0:24:39	38	28,7	26	71	150
0:24:40	38	28,8	26	71	150
0:24:41	38	28,8	26	71	150
0:24:42	38	28,9	26	71	150
0:24:43	38	28,9	26	71	150
0:24:44	38	28,9	26	71	150
0:24:45	38	29,0	26	71	150
0:24:46	38	29,0	26	71	150
0:24:47	38	29,0	26	71	150
0:24:48	38	29,1	26	71	150
0:24:49	38	29,1	26	71	150
0:24:50	38	29,1	26	71	150
0:24:51	38	29,0	26	71	150
0:24:52	38	28,9	26	72	150
0:24:53	38	28,9	26	72	150
0:24:54	38	28,9	26	72	150
0:24:55	38	28,9	26	72	150
0:24:56	38	29,0	26	72	150
0:24:57	38	29,0	26	72	150
0:24:58	38	29,1	26	72	150
0:24:59	38	29,1	26	72	150
0:25:00	38	29,2	26	72	150
0:25:01	38	29,2	26	73	150
0:25:02	38	29,2	26	73	150
0:25:03	38	29,3	26	73	150
0:25:04	38	29,3	26	73	150
0:25:05	38	29,3	26	73	150
0:25:06	38	29,4	26	73	150
0:25:07	38	29,4	26	73	150
0:25:08	38	29,5	26	73	150
0:25:09	38	29,5	26	73	150
0:25:10	38	29,3	27	74	150
0:25:11	38	29,2	27	74	150
0:25:12	38	29,2	27	74	150
0:25:13	38	29,3	27	74	150
0:25:14	38	29,3	27	74	150
0:25:15	38	29,4	27	74	150
0:25:16	38	29,4	27	74	150
0:25:17	38	29,5	27	75	150
0:25:18	38	29,5	27	75	150
