Repository: ProgWizer/parser

File: project-root/data/Data Acquisition/Data Acquisition/2017 year (147)/17-00066.txt
--Test Summary--
Full Path and File Name	
Instrument Name	7222
Instrument Type	Model 7222 Consistometer
Instrument Serial Number	
Test Start Date	06.04.2017
Test Start Time	11:45:46
Test Stop Date	06.04.2017
Test Stop Time	16:31:37
Test Length	4:45:51
Final Sample Time Offset	4:45:50
Controller Schedule Name	
Sampling Period	10 seconds
Comments	
Information	WellID	
Information	Customer	
Information	EngName	
Information	CementClass	
Information	CementMfr	15ñ áåç ôèáðû
Information	Additives	
Information	Density	
Information	BHCT	
Information	BHST	
Information	FluidLoss	
Information	JobType	
Calculated Value	Time_30Bc	1:26:50
Calculated Value	Time_70Bc	4:45:50
Initial Temperature (°C)	28 °C
Final Temperature (°C)	20 °C
Initial Pressure (MPa)	0,6 MPa
Final Pressure (MPa)	0,6 MPa
Initial Consistency (Bc)	17 Bc
Final Consistency (Bc)	71 Bc
--Data--
Time (HH:MM:SS)	Temperature (°C)	Pressure (MPa)	Consistency (Bc)
0:00:00	28	0,6	17
0:00:10	28	0,6	20
0:00:20	28	0,6	19
0:00:30	28	0,6	23
0:00:40	28	0,6	18
0:00:50	28	0,6	19
0:01:00	28	0,6	6
0:01:10	28	0,6	17
0:01:20	28	0,6	14
0:01:30	28	0,6	18
0:01:40	28	0,6	18
0:01:50	28	0,6	17
0:02:00	27	0,6	17
0:02:10	27	0,6	8
0:02:20	27	0,6	14
0:02:30	27	0,5	14
0:02:40	27	0,5	12
0:02:50	27	0,6	12
0:03:00	27	0,5	15
0:03:10	27	0,5	16
0:03:20	27	0,5	14
0:03:30	27	0,5	9
0:03:40	27	0,5	14
0:03:50	27	0,5	22
0:04:00	27	0,5	23
0:04:10	27	0,5	14
0:04:20	27	0,5	9
0:04:30	26	0,5	10
0:04:40	26	0,5	11
0:04:50	26	0,5	11
0:05:00	26	0,5	11
0:05:10	26	0,5	11
0:05:20	26	0,5	11
0:05:30	26	0,5	11
0:05:40	26	0,5	11
0:05:50	26	0,5	12
0:06:00	26	0,5	11
0:06:10	26	0,6	11
0:06:20	26	0,6	11
0:06:30	26	0,6	11
0:06:40	26	0,6	11
0:06:50	26	0,6	11
0:07:00	26	0,5	13
0:07:10	26	0,5	13
0:07:20	26	0,5	21
0:07:30	26	0,5	17
0:07:40	26	0,5	19
0:07:50	26	0,5	19
0:08:00	26	0,5	19
0:08:10	25	0,5	18
0:08:20	25	0,5	18
0:08:30	25	0,5	18
0:08:40	25	0,5	18
0:08:50	25	0,5	19
0:09:00	25	0,5	17
0:09:10	25	0,5	18
0:09:20	25	0,5	17
0:09:30	25	0,5	17
0:09:40	25	0,5	17
0:09:50	25	0,5	17
0:10:00	25	0,5	17
0:10:10	25	0,5	17
0:10:20	25	0,5	17
0:10:30	25	0,5	17
0:10:40	25	0,5	17
0:10:50	25	0,5	17
0:11:00	25	0,5	17
0:11:10	25	0,5	17
0:11:20	25	0,5	17
0:11:30	24	0,5	17
0:11:40	24	0,5	17
0:11:50	24	0,5	17
0:12:00	24	0,5	18
0:12:10	24	0,5	17
0:12:20	24	0,5	17
0:12:30	24	0,5	18
0:12:40	24	0,5	17
0:12:50	24	0,5	17
0:13:00	24	0,5	17
0:13:10	24	0,5	17
0:13:20	24	0,5	16
0:13:30	24	0,5	16
0:13:40	24	0,5	16
0:13:50	24	0,5	16
0:14:00	24	0,5	16
0:14:10	24	0,5	16
0:14:20	24	0,5	16
0:14:30	24	0,5	16
0:14:40	24	0,5	16
0:14:50	24	0,5	16
0:15:00	24	0,5	16
0:15:10	24	0,5	16
0:15:20	24	0,5	16
0:15:30	24	0,5	16
0:15:40	23	0,5	16
0:15:50	23	0,5	16
0:16:00	23	0,5	16
0:16:10	23	0,5	16
0:16:20	23	0,5	16
0:16:30	23	0,5	16
0:16:40	23	0,6	16
0:16:50	23	0,6	16
0:17:00	23	0,6	16
0:17:10	23	0,6	16
0:17:20	23	0,6	16
0:17:30	23	0,6	16
0:17:40	23	0,6	16
0:17:50	23	0,5	17
0:18:00	23	0,5	17
0:18:10	23	0,5	16
0:18:20	23	0,6	16
0:18:30	23	0,5	17
0:18:40	23	0,5	16
0:18:50	23	0,5	16
0:19:00	23	0,5	16
0:19:10	23	0,5	16
0:19:20	23	0,5	16
0:19:30	23	0,5	16
0:19:40	23	0,5	16
0:19:50	23	0,5	16
0:20:00	23	0,5	16
0:20:10	23	0,5	16
0:20:20	23	0,5	16
0:20:30	23	0,5	16
0:20:40	23	0,5	16
0:20:50	23	0,5	16
0:21:00	23	0,5	16
0:21:10	23	0,5	16
0:21:20	23	0,5	16
0:21:30	23	0,5	16
0:21:40	23	0,5	16
0:21:50	23	0,5	18
0:22:00	23	0,5	17
0:22:10	23	0,5	18
0:22:20	23	0,5	18
0:22:30	22	0,5	18
0:22:40	22	0,5	18
0:22:50	22	0,5	18
0:23:00	22	0,5	18
0:23:10	22	0,5	18
0:23:20	22	0,5	18
0:23:30	22	0,5	18
0:23:40	22	0,5	18
0:23:50	22	0,5	18
0:24:00	22	0,5	18
0:24:10	22	0,5	18
0:24:20	22	0,5	17
0:24:30	22	0,5	17
0:24:40	22	0,5	17
0:24:50	22	0,5	17
0:25:00	22	0,5	17
0:25:10	22	0,5	17
0:25:20	22	0,5	18
0:25:30	22	0,5	17
0:25:40	22	0,5	17
0:25:50	22	0,5	17
0:26:00	22	0,5	17
0:26:10	22	0,5	17
0:26:20	22	0,5	17
0:26:30	22	0,5	17
0:26:40	22	0,5	17
0:26:50	22	0,4	17
0:27:00	22	0,4	17
0:27:10	22	0,5	17
0:27:20	22	0,5	16
0:27:30	22	0,5	16
0:27:40	22	0,5	16
0:27:50	22	0,5	16
0:28:00	22	0,5	16
0:28:10	22	0,5	19
0:28:20	22	0,6	18
0:28:30	22	0,5	18
0:28:40	22	0,5	18
0:28:50	22	0,5	18
0:29:00	22	0,5	18
0:29:10	22	0,5	18
0:29:20	22	0,5	18
0:29:30	22	0,5	18
0:29:40	22	0,5	18
0:29:50	22	0,5	18
0:30:00	22	0,5	18
0:30:10	22	0,5	18
0:30:20	22	0,5	18
0:30:30	22	0,5	18
0:30:40	22	0,5	18
0:30:50	22	0,5	19
0:31:00	22	0,5	19
0:31:10	22	0,5	19
0:31:20	22	0,5	19
0:31:30	22	0,5	19
0:31:40	22	0,5	25
0:31:50	22	0,5	23
0:32:00	22	0,5	23
0:32:10	22	0,5	24
0:32:20	22	0,5	23
0:32:30	22	0,5	23
0:32:40	22	0,5	25
0:32:50	22	0,5	25
0:33:00	22	0,5	25
0:33:10	22	0,5	25
0:33:20	22	0,5	25
0:33:30	22	0,5	25
0:33:40	22	0,5	24
0:33:50	21	0,5	24
0:34:00	21	0,5	24
0:34:10	21	0,5	24
0:34:20	21	0,5	24
0:34:30	21	0,5	24
0:34:40	21	0,5	24
0:34:50	21	0,5	24
0:35:00	21	0,5	24
0:35:10	21	0,5	24
0:35:20	21	0,5	24
0:35:30	21	0,5	24
0:35:40	21	0,5	23
0:35:50	21	0,5	22
0:36:00	21	0,5	21
0:36:10	21	0,5	21
0:36:20	21	0,5	25
0:36:30	21	0,5	24
0:36:40	21	0,5	22
0:36:50	21	0,5	22
0:37:00	21	0,5	21
0:37:10	21	0,5	22
0:37:20	21	0,5	21
0:37:30	21	0,5	24
0:37:40	21	0,5	23
0:37:50	21	0,5	21
0:38:00	21	0,5	21
0:38:10	21	0,5	20
0:38:20	21	0,5	20
0:38:30	21	0,6	20
0:38:40	21	0,6	20
0:38:50	21	0,6	20
0:39:00	21	0,6	20
0:39:10	21	0,6	20
0:39:20	21	0,6	20
0:39:30	21	0,6	19
0:39:40	21	0,6	19
0:39:50	21	0,6	19
0:40:00	21	0,6	19
0:40:10	21	0,6	25
0:40:20	21	0,6	24
0:40:30	21	0,6	21
0:40:40	21	0,6	20
0:40:50	21	0,6	20
0:41:00	21	0,6	21
0:41:10	21	0,6	21
0:41:20	21	0,6	20
0:41:30	21	0,6	21
0:41:40	21	0,6	21
0:41:50	21	0,6	21
0:42:00	21	0,6	21
0:42:10	21	0,6	21
0:42:20	21	0,6	21
0:42:30	21	0,6	21
0:42:40	21	0,6	21
0:42:50	21	0,6	21
0:43:00	21	0,6	21
0:43:10	21	0,6	21
0:43:20	21	0,6	21
0:43:30	21	0,6	20
0:43:40	21	0,6	21
0:43:50	21	0,6	20
0:44:00	21	0,6	20
0:44:10	21	0,6	20
0:44:20	21	0,6	20
0:44:30	21	0,6	20
0:44:40	21	0,6	20
0:44:50	21	0,6	20
0:45:00	21	0,6	21
0:45:10	21	0,6	20
0:45:20	21	0,6	20
0:45:30	21	0,6	20
0:45:40	21	0,6	20
0:45:50	21	0,5	20
0:46:00	21	0,5	22
0:46:10	21	0,5	21
0:46:20	21	0,5	21
0:46:30	21	0,5	21
0:46:40	21	0,5	21
0:46:50	21	0,5	19
0:47:00	21	0,5	19
0:47:10	21	0,5	19
0:47:20	21	0,5	19
0:47:30	21	0,5	19
0:47:40	21	0,5	19
0:47:50	21	0,5	19
0:48:00	21	0,5	19
0:48:10	21	0,5	18
0:48:20	21	0,5	18
0:48:30	21	0,5	18
0:48:40	21	0,5	18
0:48:50	21	0,5	21
0:49:00	21	0,5	20
0:49:10	21	0,5	20
0:49:20	21	0,5	20
0:49:30	21	0,5	20
0:49:40	21	0,5	20
0:49:50	21	0,5	20
0:50:00	21	0,6	20
0:50:10	21	0,6	20
0:50:20	21	0,6	20
0:50:30	21	0,6	20
0:50:40	21	0,6	20
0:50:50	21	0,6	20
0:51:00	21	0,6	20
0:51:10	21	0,7	27
0:51:20	21	0,7	24
0:51:30	21	0,7	23
0:51:40	21	0,6	12
0:51:50	21	0,5	18
0:52:00	21	0,5	21
0:52:10	21	0,5	20
0:52:20	21	0,5	21
0:52:30	21	0,5	21
0:52:40	21	0,5	21
0:52:50	21	0,5	21
0:53:00	21	0,5	21
0:53:10	21	0,5	21
0:53:20	21	0,5	21
0:53:30	21	0,5	21
0:53:40	21	0,5	21
0:53:50	21	0,5	24
0:54:00	21	0,5	24
0:54:10	21	0,5	23
0:54:20	21	0,5	24
0:54:30	21	0,5	25
0:54:40	21	0,5	26
0:54:50	21	0,5	24
0:55:00	21	0,5	23
0:55:10	21	0,5	24
0:55:20	21	0,5	23
0:55:30	21	0,4	22
0:55:40	21	0,5	23
0:55:50	21	0,4	26
0:56:00	21	0,4	25
0:56:10	21	0,4	25
0:56:20	21	0,4	24
0:56:30	21	0,5	23
0:56:40	21	0,4	23
0:56:50	21	0,4	22
0:57:00	21	0,4	21
0:57:10	21	0,4	21
0:57:20	21	0,4	23
0:57:30	21	0,4	25
0:57:40	21	0,4	25
0:57:50	21	0,4	24
0:58:00	21	0,4	24
0:58:10	21	0,4	24
0:58:20	21	0,4	23
0:58:30	21	0,4	23
0:58:40	21	0,4	24
0:58:50	21	0,4	24
0:59:00	21	0,4	25
0:59:10	21	0,4	25
0:59:20	21	0,4	24
0:59:30	21	0,4	24
0:59:40	21	0,4	23
0:59:50	21	0,4	23
1:00:00	21	0,4	23
1:00:10	21	0,4	23
1:00:20	21	0,4	23
1:00:30	21	0,4	23
1:00:40	21	0,4	23
1:00:50	21	0,4	23
1:01:00	21	0,4	23
1:01:10	21	0,4	23
1:01:20	21	0,4	23
1:01:30	21	0,4	27
1:01:40	21	0,5	25
1:01:50	21	0,5	24
1:02:00	21	0,5	25
1:02:10	21	0,5	23
1:02:20	21	0,5	25
1:02:30	20	0,5	24
1:02:40	20	0,5	23
1:02:50	21	0,5	23
1:03:00	21	0,5	23
1:03:10	20	0,5	24
1:03:20	20	0,5	27
1:03:30	20	0,5	25
1:03:40	20	0,5	24
1:03:50	20	0,5	24
1:04:00	20	0,5	23
1:04:10	20	0,5	23
1:04:20	20	0,5	24
1:04:30	20	0,5	23
1:04:40	20	0,5	22
1:04:50	20	0,5	24
1:05:00	20	0,5	23
1:05:10	20	0,5	23
1:05:20	20	0,5	23
1:05:30	20	0,5	25
1:05:40	20	0,4	22
1:05:50	20	0,4	21
1:06:00	20	0,4	25
1:06:10	20	0,4	22
1:06:20	20	0,5	30
1:06:30	20	0,5	29
1:06:40	20	0,5	27
1:06:50	20	0,5	29
1:07:00	20	0,4	30
1:07:10	20	0,4	28
1:07:20	20	0,4	23
1:07:30	20	0,4	21
1:07:40	20	0,5	23
1:07:50	20	0,5	22
1:08:00	20	0,5	20
1:08:10	20	0,5	20
1:08:20	20	0,5	21
1:08:30	20	0,5	22
1:08:40	20	0,5	19
1:08:50	20	0,5	18
1:09:00	20	0,5	16
1:09:10	20	0,5	16
1:09:20	20	0,5	16
1:09:30	20	0,5	15
1:09:40	20	0,5	15
1:09:50	20	0,5	15
1:10:00	20	0,5	15
1:10:10	20	0,5	15
1:10:20	20	0,5	16
1:10:30	20	0,5	16
1:10:40	20	0,5	15
1:10:50	20	0,5	15
1:11:00	20	0,5	17
1:11:10	20	0,5	16
1:11:20	20	0,5	15
1:11:30	20	0,4	15
1:11:40	20	0,4	15
1:11:50	20	0,4	15
1:12:00	20	0,4	14
1:12:10	20	0,4	15
1:12:20	20	0,4	15
1:12:30	20	0,4	15
1:12:40	20	0,4	15
1:12:50	20	0,4	15
1:13:00	20	0,4	15
1:13:10	20	0,5	15
1:13:20	20	0,5	15
1:13:30	20	0,5	23
1:13:40	20	0,5	17
1:13:50	20	0,5	23
1:14:00	20	0,5	26
1:14:10	20	0,5	24
1:14:20	20	0,5	25
1:14:30	20	0,5	22
1:14:40	20	0,5	23
1:14:50	20	0,5	27
1:15:00	20	0,5	25
1:15:10	20	0,6	31
1:15:20	20	0,5	16
1:15:30	20	0,5	23
1:15:40	20	0,5	29
1:15:50	20	0,5	31
1:16:00	20	0,5	29
1:16:10	20	0,5	26
1:16:20	20	0,5	27
1:16:30	20	0,5	24
1:16:40	20	0,5	144
1:16:50	20	0,5	19
1:17:00	20	0,5	12
1:17:10	20	0,5	18
1:17:20	20	0,5	21
1:17:30	20	0,5	20
1:17:40	20	0,5	18
1:17:50	20	0,5	17
1:18:00	20	0,5	19
1:18:10	20	0,5	22
1:18:20	20	0,5	25
1:18:30	20	0,5	23
1:18:40	20	0,5	24
1:18:50	20	0,5	21
1:19:00	20	0,5	23
1:19:10	20	0,5	23
1:19:20	20	0,5	23
1:19:30	20	0,5	25
1:19:40	20	0,5	25
1:19:50	20	0,5	26
1:20:00	20	0,5	23
1:20:10	20	0,5	23
1:20:20	20	0,5	25
1:20:30	20	0,5	25
1:20:40	20	0,5	27
1:20:50	20	0,5	24
1:21:00	20	0,5	25
1:21:10	20	0,5	22
1:21:20	20	0,5	29
1:21:30	20	0,5	27
1:21:40	20	0,5	28
1:21:50	20	0,5	31
1:22:00	20	0,5	26
1:22:10	20	0,5	27
1:22:20	20	0,5	24
1:22:30	20	0,5	29
1:22:40	20	0,5	24
1:22:50	20	0,5	25
1:23:00	20	0,5	27
1:23:10	20	0,5	32
1:23:20	20	0,5	26
1:23:30	20	0,5	24
1:23:40	20	0,5	27
1:23:50	20	0,5	25
1:24:00	20	0,5	24
1:24:10	20	0,4	27
1:24:20	20	0,4	27
1:24:30	20	0,4	27
1:24:40	20	0,4	26
1:24:50	20	0,4	29
1:25:00	20	0,5	28
1:25:10	20	0,5	29
1:25:20	20	0,5	25
1:25:30	20	0,5	25
1:25:40	20	0,5	26
1:25:50	20	0,5	25
1:26:00	20	0,5	23
1:26:10	20	0,5	24
1:26:20	20	0,5	29
1:26:30	20	0,5	28
1:26:40	20	0,5	36
1:26:50	20	0,5	40
1:27:00	20	0,5	30
1:27:10	20	0,5	30
1:27:20	20	0,5	27
1:27:30	20	0,5	36
1:27:40	20	0,5	28
1:27:50	20	0,5	33
1:28:00	20	0,5	24
1:28:10	20	0,5	23
1:28:20	20	0,5	30
1:28:30	20	0,5	26
1:28:40	20	0,5	28
1:28:50	20	0,5	27
1:29:00	20	0,5	31
1:29:10	20	0,6	35
1:29:20	20	0,5	31
1:29:30	20	0,5	26
1:29:40	20	0,5	27
1:29:50	20	0,5	27
1:30:00	20	0,5	48
1:30:10	20	0,5	16
1:30:20	20	0,5	27
1:30:30	20	0,5	23
1:30:40	20	0,5	20
1:30:50	20	0,5	28
1:31:00	20	0,5	25
1:31:10	20	0,5	24
1:31:20	20	0,5	24
1:31:30	20	0,5	34
1:31:40	20	0,5	24
1:31:50	20	0,5	23
1:32:00	20	0,5	22
1:32:10	20	0,5	22
1:32:20	20	0,5	22
1:32:30	20	0,5	22
1:32:40	20	0,5	22
1:32:50	20	0,5	23
1:33:00	20	0,5	23
1:33:10	20	0,5	26
1:33:20	20	0,5	24
1:33:30	20	0,5	22
1:33:40	20	0,5	25
1:33:50	20	0,5	25
1:34:00	20	0,5	32
1:34:10	20	0,5	24
1:34:20	20	0,5	25
1:34:30	20	0,5	24
1:34:40	20	0,5	26
1:34:50	20	0,5	75
1:35:00	20	0,5	32
1:35:10	20	0,5	45
1:35:20	20	0,5	32
1:35:30	20	0,5	46
1:35:40	20	0,5	28
1:35:50	20	0,5	18
1:36:00	20	0,5	22
1:36:10	20	0,5	22
1:36:20	20	0,5	23
1:36:30	20	0,5	23
1:36:40	20	0,5	27
1:36:50	20	0,6	27
1:37:00	20	0,6	27
1:37:10	20	0,6	27
1:37:20	20	0,6	29
1:37:30	20	0,6	26
1:37:40	20	0,6	25
1:37:50	20	0,6	21
1:38:00	20	0,6	23
1:38:10	20	0,6	24
1:38:20	20	0,6	24
1:38:30	20	0,6	24
1:38:40	20	0,6	21
1:38:50	20	0,6	20
1:39:00	20	0,6	20
1:39:10	20	0,6	25
1:39:20	20	0,6	28
1:39:30	20	0,6	26
1:39:40	20	0,6	27
1:39:50	20	0,6	25
1:40:00	20	0,6	27
1:40:10	20	0,6	26
1:40:20	20	0,6	28
1:40:30	20	0,6	28
1:40:40	20	0,6	38
1:40:50	20	0,6	29
1:41:00	20	0,6	28
1:41:10	20	0,6	25
1:41:20	20	0,6	25
1:41:30	20	0,6	24
1:41:40	20	0,6	24
1:41:50	20	0,6	24
1:42:00	20	0,6	24
1:42:10	20	0,6	24
1:42:20	20	0,6	24
1:42:30	20	0,6	24
1:42:40	20	0,6	24
1:42:50	20	0,6	24
1:43:00	20	0,6	25
1:43:10	20	0,6	26
1:43:20	20	0,6	26
1:43:30	20	0,6	27
1:43:40	20	0,6	28
1:43:50	20	0,6	29
1:44:00	20	0,6	22
1:44:10	20	0,6	23
1:44:20	20	0,6	23
1:44:30	20	0,6	23
1:44:40	20	0,6	23
1:44:50	20	0,6	23
1:45:00	20	0,6	23
1:45:10	20	0,6	24
1:45:20	20	0,6	26
1:45:30	20	0,6	26
1:45:40	20	0,6	24
1:45:50	20	0,6	23
1:46:00	20	0,6	23
1:46:10	20	0,6	24
1:46:20	20	0,6	23
1:46:30	20	0,6	24
1:46:40	20	0,6	23
1:46:50	20	0,6	23
1:47:00	20	0,6	22
1:47:10	20	0,6	22
1:47:20	20	0,6	21
1:47:30	20	0,6	21
1:47:40	20	0,6	21
1:47:50	20	0,6	21
1:48:00	20	0,6	21
1:48:10	20	0,6	21
1:48:20	20	0,6	21
1:48:30	20	0,6	21
1:48:40	20	0,7	25
1:48:50	20	0,7	22
1:49:00	20	0,7	23
1:49:10	20	0,7	22
1:49:20	20	0,7	25
1:49:30	20	0,7	25
1:49:40	20	0,7	24
1:49:50	20	0,7	24
1:50:00	20	0,7	24
1:50:10	20	0,7	26
1:50:20	20	0,7	25
1:50:30	20	0,7	29
1:50:40	20	0,7	31
1:50:50	20	0,7	28
1:51:00	20	0,7	27
1:51:10	20	0,7	27
1:51:20	20	0,6	24
1:51:30	20	0,6	24
1:51:40	20	0,6	25
1:51:50	20	0,7	27
1:52:00	20	0,6	27
1:52:10	20	0,6	31
1:52:20	20	0,6	32
1:52:30	20	0,6	24
1:52:40	20	0,6	25
1:52:50	20	0,6	26
1:53:00	20	0,6	26
1:53:10	20	0,6	23
1:53:20	20	0,6	22
1:53:30	20	0,6	22
1:53:40	20	0,6	24
1:53:50	20	0,6	23
1:54:00	20	0,6	22
1:54:10	20	0,6	23
1:54:20	20	0,6	21
1:54:30	20	0,6	22
1:54:40	20	0,6	21
1:54:50	20	0,6	22
1:55:00	20	0,6	25
1:55:10	20	0,6	25
1:55:20	20	0,6	24
1:55:30	20	0,6	24
1:55:40	20	0,6	24
1:55:50	20	0,6	24
1:56:00	20	0,6	24
1:56:10	20	0,6	24
1:56:20	20	0,6	24
1:56:30	20	0,6	21
1:56:40	20	0,6	19
1:56:50	20	0,6	19
1:57:00	20	0,6	19
1:57:10	20	0,6	19
1:57:20	20	0,6	19
1:57:30	20	0,6	19
1:57:40	20	0,6	19
1:57:50	20	0,6	19
1:58:00	20	0,6	19
1:58:10	20	0,6	19
1:58:20	20	0,6	19
1:58:30	20	0,5	19
1:58:40	20	0,5	19
1:58:50	20	0,5	19
1:59:00	20	0,5	19
1:59:10	20	0,5	19
1:59:20	20	0,5	19
1:59:30	20	0,5	19
1:59:40	20	0,5	19
1:59:50	20	0,5	19
2:00:00	20	0,5	20
2:00:10	20	0,5	19
2:00:20	20	0,5	17
2:00:30	20	0,5	17
2:00:40	20	0,6	17
2:00:50	20	0,6	17
2:01:00	20	0,6	17
2:01:10	20	0,6	17
2:01:20	20	0,6	17
2:01:30	20	0,6	17
2:01:40	20	0,6	17
2:01:50	20	0,6	17
2:02:00	20	0,6	17
2:02:10	20	0,6	17
2:02:20	20	0,6	17
2:02:30	20	0,6	17
2:02:40	20	0,6	17
2:02:50	20	0,6	17
2:03:00	20	0,6	17
2:03:10	20	0,6	17
2:03:20	20	0,6	17
2:03:30	20	0,6	17
2:03:40	20	0,6	17
2:03:50	20	0,6	17
2:04:00	20	0,6	17
2:04:10	20	0,6	17
2:04:20	20	0,6	17
2:04:30	20	0,6	28
2:04:40	20	0,7	25
2:04:50	20	0,7	24
2:05:00	20	0,6	25
2:05:10	20	0,6	25
2:05:20	20	0,6	25
2:05:30	20	0,7	26
2:05:40	20	0,6	26
2:05:50	20	0,6	26
2:06:00	20	0,6	28
2:06:10	20	0,6	30
2:06:20	20	0,6	26
2:06:30	20	0,6	22
2:06:40	20	0,6	27
2:06:50	20	0,6	26
2:07:00	20	0,6	33
2:07:10	20	0,6	26
2:07:20	20	0,6	26
2:07:30	20	0,6	24
2:07:40	20	0,6	24
2:07:50	20	0,6	24
2:08:00	20	0,6	26
2:08:10	20	0,6	26
2:08:20	20	0,6	27
2:08:30	20	0,6	26
2:08:40	20	0,6	29
2:08:50	20	0,6	24
2:09:00	20	0,6	24
2:09:10	20	0,6	24
2:09:20	20	0,6	24
2:09:30	20	0,6	29
2:09:40	20	0,6	31
2:09:50	20	0,6	29
2:10:00	20	0,6	30
2:10:10	20	0,6	27
2:10:20	20	0,6	27
2:10:30	20	0,6	26
2:10:40	20	0,6	25
2:10:50	20	0,6	27
2:11:00	20	0,6	25
2:11:10	20	0,6	25
2:11:20	20	0,6	25
2:11:30	20	0,6	26
2:11:40	20	0,6	26
2:11:50	20	0,6	26
2:12:00	20	0,6	25
2:12:10	20	0,6	28
2:12:20	20	0,6	26
2:12:30	20	0,6	25
2:12:40	20	0,6	24
2:12:50	20	0,7	24
2:13:00	20	0,7	24
2:13:10	20	0,7	24
2:13:20	20	0,7	24
2:13:30	20	0,7	24
2:13:40	20	0,7	24
2:13:50	20	0,7	24
2:14:00	20	0,6	23
2:14:10	20	0,6	22
2:14:20	20	0,7	22
2:14:30	20	0,7	21
2:14:40	20	0,7	22
2:14:50	20	0,6	23
2:15:00	20	0,6	22
2:15:10	20	0,6	22
2:15:20	20	0,6	22
2:15:30	20	0,6	22
2:15:40	20	0,6	22
2:15:50	20	0,6	22
2:16:00	20	0,6	22
2:16:10	20	0,6	22
2:16:20	20	0,6	22
2:16:30	20	0,6	22
2:16:40	20	0,6	23
2:16:50	20	0,6	24
2:17:00	20	0,6	25
2:17:10	20	0,6	25
2:17:20	20	0,6	24
2:17:30	20	0,6	25
2:17:40	20	0,6	25
2:17:50	20	0,6	25
2:18:00	20	0,6	25
2:18:10	20	0,6	25
2:18:20	20	0,6	25
2:18:30	20	0,6	25
2:18:40	20	0,6	25
2:18:50	20	0,6	25
2:19:00	20	0,6	26
2:19:10	20	0,6	25
2:19:20	20	0,6	25
2:19:30	20	0,6	25
2:19:40	20	0,6	24
2:19:50	20	0,6	24
2:20:00	20	0,6	24
2:20:10	20	0,6	24
2:20:20	20	0,6	25
2:20:30	20	0,6	26
2:20:40	20	0,6	26
2:20:50	20	0,6	26
2:21:00	20	0,6	25
2:21:10	20	0,6	26
2:21:20	20	0,6	26
2:21:30	20	0,6	25
2:21:40	20	0,6	27
2:21:50	20	0,6	25
2:22:00	20	0,6	26
2:22:10	20	0,6	27
2:22:20	20	0,6	27
2:22:30	20	0,6	24
2:22:40	20	0,6	25
2:22:50	20	0,6	25
2:23:00	20	0,6	23
2:23:10	20	0,6	24
2:23:20	20	0,6	26
2:23:30	20	0,6	29
2:23:40	20	0,6	31
2:23:50	20	0,6	32
2:24:00	20	0,6	20
2:24:10	20	0,5	19
2:24:20	20	0,5	19
2:24:30	20	0,6	24
2:24:40	20	0,6	23
2:24:50	20	0,6	23
2:25:00	20	0,6	26
2:25:10	20	0,6	22
2:25:20	20	0,6	22
2:25:30	20	0,6	21
2:25:40	20	0,6	21
2:25:50	20	0,6	20
2:26:00	20	0,6	20
2:26:10	20	0,6	21
2:26:20	20	0,6	21
2:26:30	20	0,6	23
2:26:40	20	0,6	23
2:26:50	20	0,6	22
2:27:00	20	0,6	22
2:27:10	20	0,6	21
2:27:20	20	0,6	21
2:27:30	20	0,6	21
2:27:40	20	0,6	21
2:27:50	20	0,6	20
2:28:00	20	0,6	21
2:28:10	20	0,6	21
2:28:20	20	0,6	21
2:28:30	20	0,6	21
2:28:40	20	0,6	21
2:28:50	20	0,6	21
2:29:00	20	0,6	21
2:29:10	20	0,6	21
2:29:20	20	0,6	21
2:29:30	20	0,6	23
2:29:40	20	0,6	23
2:29:50	20	0,6	24
2:30:00	20	0,6	24
2:30:10	20	0,6	24
2:30:20	20	0,6	24
2:30:30	20	0,6	25
2:30:40	20	0,6	25
2:30:50	20	0,6	25
2:31:00	20	0,6	25
2:31:10	20	0,6	25
2:31:20	20	0,6	26
2:31:30	20	0,6	25
2:31:40	20	0,6	25
2:31:50	20	0,6	25
2:32:00	20	0,6	25
2:32:10	20	0,6	26
2:32:20	20	0,6	23
2:32:30	20	0,6	24
2:32:40	20	0,6	24
2:32:50	20	0,6	25
2:33:00	20	0,6	26
2:33:10	20	0,6	25
2:33:20	20	0,6	23
2:33:30	20	0,6	21
2:33:40	20	0,6	21
2:33:50	20	0,6	18
2:34:00	20	0,6	18
2:34:10	20	0,6	17
2:34:20	20	0,6	17
2:34:30	20	0,6	15
2:34:40	20	0,6	15
2:34:50	20	0,6	15
2:35:00	20	0,6	15
2:35:10	20	0,6	15
2:35:20	20	0,6	15
2:35:30	20	0,6	15
2:35:40	20	0,6	15
2:35:50	20	0,6	15
2:36:00	20	0,6	15
2:36:10	20	0,6	15
2:36:20	20	0,5	15
2:36:30	20	0,6	15
2:36:40	20	0,6	15
2:36:50	20	0,6	15
2:37:00	20	0,6	15
2:37:10	20	0,7	15
2:37:20	20	0,7	15
2:37:30	20	0,6	16
2:37:40	20	0,6	15
2:37:50	20	0,6	15
2:38:00	20	0,6	15
2:38:10	20	0,6	15
2:38:20	20	0,6	15
2:38:30	20	0,6	15
2:38:40	20	0,6	15
2:38:50	20	0,6	15
2:39:00	20	0,6	16
2:39:10	20	0,6	15
2:39:20	20	0,6	15
2:39:30	20	0,6	15
2:39:40	20	0,6	15
2:39:50	20	0,6	15
2:40:00	20	0,6	15
2:40:10	20	0,6	15
2:40:20	20	0,6	15
2:40:30	20	0,6	14
2:40:40	20	0,6	14
2:40:50	20	0,6	14
2:41:00	20	0,6	14
2:41:10	20	0,6	14
2:41:20	20	0,6	14
2:41:30	20	0,6	14
2:41:40	20	0,6	14
2:41:50	20	0,6	14
2:42:00	20	0,6	14
2:42:10	20	0,6	14
2:42:20	20	0,6	14
2:42:30	20	0,6	14
2:42:40	20	0,6	14
2:42:50	20	0,6	14
2:43:00	20	0,6	14
2:43:10	20	0,6	14
2:43:20	20	0,6	14
2:43:30	20	0,6	14
2:43:40	20	0,6	14
2:43:50	20	0,6	14
2:44:00	20	0,6	14
2:44:10	20	0,6	14
2:44:20	20	0,6	14
2:44:30	20	0,6	14
2:44:40	20	0,6	14
2:44:50	20	0,6	14
2:45:00	20	0,6	14
2:45:10	20	0,6	14
2:45:20	20	0,6	14
2:45:30	20	0,6	14
2:45:40	20	0,6	14
2:45:50	20	0,6	14
2:46:00	20	0,6	15
2:46:10	20	0,6	15
2:46:20	20	0,6	15
2:46:30	20	0,6	15
2:46:40	20	0,6	14
2:46:50	20	0,6	14
2:47:00	20	0,6	14
2:47:10	20	0,6	44
2:47:20	20	0,6	68
2:47:30	20	0,6	26
2:47:40	20	0,6	27
2:47:50	20	0,6	27
2:48:00	20	0,6	23
2:48:10	20	0,6	23
2:48:20	20	0,6	25
2:48:30	20	0,6	25
2:48:40	20	0,7	24
2:48:50	20	0,7	23
2:49:00	20	0,7	22
2:49:10	20	0,7	22
2:49:20	20	0,7	21
2:49:30	20	0,7	26
2:49:40	20	0,7	26
2:49:50	20	0,7	25
2:50:00	20	0,7	26
2:50:10	20	0,7	27
2:50:20	20	0,6	25
2:50:30	20	0,7	24
2:50:40	20	0,7	23
2:50:50	20	0,7	23
2:51:00	20	0,7	20
2:51:10	20	0,6	21
2:51:20	20	0,6	24
2:51:30	20	0,6	23
2:51:40	20	0,6	23
2:51:50	20	0,6	23
2:52:00	20	0,6	24
2:52:10	20	0,6	24
2:52:20	20	0,6	24
2:52:30	20	0,6	23
2:52:40	20	0,6	33
2:52:50	20	0,6	29
2:53:00	20	0,6	25
2:53:10	20	0,6	25
2:53:20	20	0,6	28
2:53:30	20	0,6	28
2:53:40	20	0,6	27
2:53:50	20	0,6	30
2:54:00	20	0,6	28
2:54:10	20	0,6	28
2:54:20	20	0,6	28
2:54:30	20	0,6	25
2:54:40	20	0,6	25
2:54:50	20	0,6	25
2:55:00	20	0,6	26
2:55:10	20	0,6	25
2:55:20	20	0,6	25
2:55:30	20	0,6	26
2:55:40	20	0,6	26
2:55:50	20	0,6	26
2:56:00	20	0,6	26
2:56:10	20	0,6	26
2:56:20	20	0,6	25
2:56:30	20	0,6	24
2:56:40	20	0,6	32
2:56:50	20	0,6	31
2:57:00	20	0,6	31
2:57:10	20	0,6	29
2:57:20	20	0,6	29
2:57:30	20	0,6	34
2:57:40	20	0,6	26
2:57:50	20	0,6	31
2:58:00	20	0,6	24
2:58:10	20	0,6	26
2:58:20	20	0,6	26
2:58:30	20	0,6	27
2:58:40	20	0,6	29
2:58:50	20	0,6	32
2:59:00	20	0,6	28
2:59:10	20	0,6	27
2:59:20	20	0,6	26
2:59:30	20	0,6	26
2:59:40	20	0,6	26
2:59:50	20	0,6	25
3:00:00	20	0,6	27
3:00:10	20	0,6	26
3:00:20	20	0,6	26
3:00:30	20	0,6	26
3:00:40	20	0,6	26
3:00:50	20	0,7	27
3:01:00	20	0,7	30
3:01:10	20	0,7	35
3:01:20	20	0,6	24
3:01:30	20	0,6	22
3:01:40	20	0,6	22
3:01:50	20	0,6	21
3:02:00	20	0,6	19
3:02:10	20	0,6	19
3:02:20	20	0,6	19
3:02:30	20	0,6	19
3:02:40	20	0,6	19
3:02:50	20	0,6	19
3:03:00	20	0,6	19
3:03:10	20	0,6	19
3:03:20	20	0,6	19
3:03:30	20	0,6	19
3:03:40	20	0,6	19
3:03:50	20	0,6	19
3:04:00	20	0,6	19
3:04:10	20	0,6	19
3:04:20	20	0,6	19
3:04:30	20	0,6	19
3:04:40	20	0,6	19
3:04:50	20	0,6	19
3:05:00	20	0,6	19
3:05:10	20	0,6	19
3:05:20	20	0,6	19
3:05:30	20	0,6	19
3:05:40	20	0,6	19
3:05:50	20	0,6	19
3:06:00	20	0,6	19
3:06:10	20	0,6	19
3:06:20	20	0,6	18
3:06:30	20	0,6	19
3:06:40	20	0,6	18
3:06:50	20	0,6	19
3:07:00	20	0,6	18
3:07:10	20	0,6	19
3:07:20	20	0,6	18
3:07:30	20	0,6	19
3:07:40	20	0,6	19
3:07:50	20	0,6	19
3:08:00	20	0,6	19
3:08:10	20	0,6	19
3:08:20	20	0,6	19
3:08:30	20	0,6	19
3:08:40	20	0,6	20
3:08:50	20	0,6	20
3:09:00	20	0,6	20
3:09:10	20	0,6	20
3:09:20	20	0,6	20
3:09:30	20	0,6	20
3:09:40	20	0,6	19
3:09:50	20	0,6	19
3:10:00	20	0,6	19
3:10:10	20	0,6	19
3:10:20	20	0,6	19
3:10:30	20	0,6	19
3:10:40	20	0,6	19
3:10:50	20	0,6	19
3:11:00	20	0,5	19
3:11:10	20	0,5	19
3:11:20	20	0,5	19
3:11:30	20	0,5	18
3:11:40	20	0,5	18
3:11:50	20	0,5	18
3:12:00	20	0,5	18
3:12:10	20	0,5	18
3:12:20	20	0,5	18
3:12:30	20	0,5	18
3:12:40	20	0,6	19
3:12:50	20	0,6	19
3:13:00	20	0,6	19
3:13:10	20	0,6	19
3:13:20	20	0,6	19
3:13:30	20	0,6	19
3:13:40	20	0,6	19
3:13:50	20	0,6	19
3:14:00	20	0,6	19
3:14:10	20	0,6	19
3:14:20	20	0,6	18
3:14:30	20	0,6	20
3:14:40	20	0,6	19
3:14:50	20	0,6	19
3:15:00	20	0,6	19
3:15:10	20	0,6	19
3:15:20	20	0,6	19
3:15:30	20	0,6	19
3:15:40	20	0,6	19
3:15:50	20	0,6	19
3:16:00	20	0,6	19
3:16:10	20	0,6	18
3:16:20	20	0,6	18
3:16:30	20	0,6	18
3:16:40	20	0,6	18
3:16:50	20	0,6	18
3:17:00	20	0,6	18
3:17:10	20	0,6	18
3:17:20	20	0,6	18
3:17:30	20	0,6	18
3:17:40	20	0,6	18
3:17:50	20	0,6	18
3:18:00	20	0,6	18
3:18:10	20	0,6	18
3:18:20	20	0,6	18
3:18:30	20	0,6	18
3:18:40	20	0,6	18
3:18:50	20	0,6	18
3:19:00	20	0,6	18
3:19:10	20	0,6	18
3:19:20	20	0,6	18
3:19:30	20	0,6	18
3:19:40	20	0,6	18
3:19:50	20	0,6	18
3:20:00	20	0,6	18
3:20:10	20	0,6	18
3:20:20	20	0,6	18
3:20:30	20	0,6	18
3:20:40	20	0,6	18
3:20:50	20	0,6	18
3:21:00	20	0,6	18
3:21:10	20	0,6	18
3:21:20	20	0,6	18
3:21:30	20	0,6	18
3:21:40	20	0,6	18
3:21:50	20	0,6	18
3:22:00	20	0,6	18
3:22:10	20	0,6	18
3:22:20	20	0,6	18
3:22:30	20	0,6	18
3:22:40	20	0,6	18
3:22:50	20	0,6	19
3:23:00	20	0,5	19
3:23:10	20	0,5	19
3:23:20	20	0,5	19
3:23:30	20	0,5	18
3:23:40	20	0,5	18
3:23:50	20	0,5	18
3:24:00	20	0,5	18
3:24:10	20	0,5	18
3:24:20	20	0,5	18
3:24:30	20	0,5	18
3:24:40	20	0,6	18
3:24:50	20	0,6	18
3:25:00	20	0,6	19
3:25:10	20	0,6	19
3:25:20	20	0,6	20
3:25:30	20	0,6	20
3:25:40	20	0,6	19
3:25:50	20	0,6	19
3:26:00	20	0,6	19
3:26:10	20	0,6	19
3:26:20	20	0,6	19
3:26:30	20	0,6	20
3:26:40	20	0,6	19
3:26:50	20	0,6	19
3:27:00	20	0,6	20
3:27:10	20	0,6	20
3:27:20	20	0,6	20
3:27:30	20	0,6	20
3:27:40	20	0,6	20
3:27:50	20	0,6	20
3:28:00	20	0,6	20
3:28:10	20	0,6	20
3:28:20	20	0,6	20
3:28:30	20	0,6	20
3:28:40	20	0,6	20
3:28:50	20	0,6	20
3:29:00	20	0,6	20
3:29:10	20	0,6	20
3:29:20	20	0,6	20
3:29:30	20	0,6	20
3:29:40	20	0,6	20
3:29:50	20	0,6	20
3:30:00	20	0,6	21
3:30:10	20	0,6	21
3:30:20	20	0,6	21
3:30:30	20	0,6	21
3:30:40	20	0,6	21
3:30:50	20	0,6	22
3:31:00	20	0,6	22
3:31:10	20	0,6	23
3:31:20	20	0,6	24
3:31:30	20	0,6	24
3:31:40	20	0,6	24
3:31:50	20	0,6	24
3:32:00	20	0,6	26
3:32:10	20	0,6	34
3:32:20	20	0,6	30
3:32:30	20	0,6	27
3:32:40	20	0,6	30
3:32:50	20	0,6	28
3:33:00	20	0,6	29
3:33:10	20	0,6	23
3:33:20	20	0,6	23
3:33:30	20	0,6	23
3:33:40	20	0,6	23
3:33:50	20	0,6	23
3:34:00	20	0,6	25
3:34:10	20	0,6	26
3:34:20	20	0,6	26
3:34:30	20	0,6	27
3:34:40	20	0,6	27
3:34:50	20	0,6	27
3:35:00	20	0,6	28
3:35:10	20	0,6	32
3:35:20	20	0,5	28
3:35:30	20	0,6	28
3:35:40	20	0,5	35
3:35:50	20	0,5	30
3:36:00	20	0,5	28
3:36:10	20	0,5	27
3:36:20	20	0,5	27
3:36:30	20	0,5	27
3:36:40	20	0,5	27
3:36:50	20	0,6	27
3:37:00	20	0,6	27
3:37:10	20	0,6	27
3:37:20	20	0,6	32
3:37:30	20	0,6	31
3:37:40	20	0,6	28
3:37:50	20	0,6	28
3:38:00	20	0,6	29
3:38:10	20	0,6	29
3:38:20	20	0,6	30
3:38:30	20	0,6	29
3:38:40	20	0,6	29
3:38:50	20	0,6	28
3:39:00	20	0,6	36
3:39:10	20	0,6	27
3:39:20	20	0,6	26
3:39:30	20	0,6	26
3:39:40	20	0,6	30
3:39:50	20	0,6	30
3:40:00	20	0,6	29
3:40:10	20	0,6	29
3:40:20	20	0,6	30
3:40:30	20	0,6	32
3:40:40	20	0,6	29
3:40:50	20	0,6	29
3:41:00	20	0,6	29
3:41:10	20	0,6	30
3:41:20	20	0,6	30
3:41:30	20	0,6	30
3:41:40	20	0,6	30
3:41:50	20	0,6	30
3:42:00	20	0,6	30
3:42:10	20	0,6	31
3:42:20	20	0,6	30
3:42:30	20	0,6	30
3:42:40	20	0,6	30
3:42:50	20	0,6	29
3:43:00	20	0,6	29
3:43:10	20	0,6	30
3:43:20	20	0,6	29
3:43:30	20	0,6	28
3:43:40	20	0,6	29
3:43:50	20	0,6	29
3:44:00	20	0,6	28
3:44:10	20	0,6	28
3:44:20	20	0,6	28
3:44:30	20	0,6	30
3:44:40	20	0,6	31
3:44:50	20	0,6	31
3:45:00	20	0,6	33
3:45:10	20	0,6	32
3:45:20	20	0,6	32
3:45:30	20	0,6	32
3:45:40	20	0,6	32
3:45:50	20	0,6	35
3:46:00	20	0,6	33
3:46:10	20	0,6	32
3:46:20	20	0,6	32
3:46:30	20	0,6	32
3:46:40	20	0,6	29
3:46:50	20	0,6	29
3:47:00	20	0,6	30
3:47:10	20	0,6	29
3:47:20	20	0,6	31
3:47:30	20	0,6	32
3:47:40	20	0,6	31
3:47:50	20	0,6	31
3:48:00	20	0,6	31
3:48:10	20	0,6	31
3:48:20	20	0,6	30
3:48:30	20	0,6	30
3:48:40	20	0,6	31
3:48:50	20	0,6	31
3:49:00	20	0,6	30
3:49:10	20	0,7	30
3:49:20	20	0,7	30
3:49:30	20	0,6	32
3:49:40	20	0,6	38
3:49:50	20	0,6	33
3:50:00	20	0,6	39
3:50:10	20	0,6	36
3:50:20	20	0,6	32
3:50:30	20	0,6	32
3:50:40	20	0,6	32
3:50:50	20	0,6	33
3:51:00	20	0,6	33
3:51:10	20	0,6	32
3:51:20	20	0,6	44
3:51:30	20	0,6	35
3:51:40	20	0,6	35
3:51:50	20	0,6	35
3:52:00	20	0,6	35
3:52:10	20	0,6	43
3:52:20	20	0,6	31
3:52:30	20	0,6	34
3:52:40	20	0,6	38
3:52:50	20	0,6	33
3:53:00	20	0,6	31
3:53:10	20	0,6	31
3:53:20	20	0,6	32
3:53:30	20	0,6	40
3:53:40	20	0,6	33
3:53:50	20	0,6	38
3:54:00	20	0,6	43
3:54:10	20	0,6	40
3:54:20	20	0,6	34
3:54:30	20	0,6	34
3:54:40	20	0,6	34
3:54:50	20	0,6	34
3:55:00	20	0,6	34
3:55:10	20	0,6	35
3:55:20	20	0,6	39
3:55:30	20	0,6	32
3:55:40	20	0,6	33
3:55:50	20	0,6	33
3:56:00	20	0,6	34
3:56:10	20	0,6	35
3:56:20	20	0,6	35
3:56:30	20	0,6	41
3:56:40	20	0,6	36
3:56:50	20	0,6	35
3:57:00	20	0,6	36
3:57:10	20	0,6	36
3:57:20	20	0,6	40
3:57:30	20	0,6	43
3:57:40	20	0,6	49
3:57:50	20	0,6	39
3:58:00	20	0,6	42
3:58:10	20	0,6	43
3:58:20	20	0,6	42
3:58:30	20	0,6	42
3:58:40	20	0,6	41
3:58:50	20	0,6	44
3:59:00	20	0,6	44
3:59:10	20	0,6	41
3:59:20	20	0,6	39
3:59:30	20	0,6	50
3:59:40	20	0,6	55
3:59:50	20	0,6	45
4:00:00	20	0,6	52
4:00:10	20	0,6	47
4:00:20	20	0,6	55
4:00:30	20	0,6	46
4:00:40	20	0,6	46
4:00:50	20	0,6	46
4:01:00	20	0,6	44
4:01:10	20	0,6	44
4:01:20	20	0,7	44
4:01:30	20	0,7	44
4:01:40	20	0,7	31
4:01:50	20	0,7	34
4:02:00	20	0,7	33
4:02:10	20	0,6	37
4:02:20	20	0,6	35
4:02:30	20	0,7	35
4:02:40	20	0,6	35
4:02:50	20	0,6	35
4:03:00	20	0,6	35
4:03:10	20	0,6	34
4:03:20	20	0,6	34
4:03:30	20	0,6	34
4:03:40	20	0,6	34
4:03:50	20	0,6	33
4:04:00	20	0,6	34
4:04:10	20	0,6	33
4:04:20	20	0,6	34
4:04:30	20	0,6	34
4:04:40	20	0,6	35
4:04:50	20	0,6	34
4:05:00	20	0,6	33
4:05:10	20	0,6	51
4:05:20	20	0,6	41
4:05:30	20	0,6	39
4:05:40	20	0,6	38
4:05:50	20	0,6	37
4:06:00	20	0,6	36
4:06:10	20	0,6	36
4:06:20	20	0,6	35
4:06:30	20	0,6	35
4:06:40	20	0,6	34
4:06:50	20	0,6	34
4:07:00	20	0,6	34
4:07:10	20	0,6	34
4:07:20	20	0,6	34
4:07:30	20	0,6	34
4:07:40	20	0,6	34
4:07:50	20	0,6	34
4:08:00	20	0,6	34
4:08:10	20	0,6	35
4:08:20	20	0,6	34
4:08:30	20	0,6	34
4:08:40	20	0,6	34
4:08:50	20	0,6	34
4:09:00	20	0,6	46
4:09:10	20	0,6	42
4:09:20	20	0,6	41
4:09:30	20	0,6	41
4:09:40	20	0,6	41
4:09:50	20	0,6	40
4:10:00	20	0,6	39
4:10:10	20	0,6	39
4:10:20	20	0,6	38
4:10:30	20	0,6	37
4:10:40	20	0,6	37
4:10:50	20	0,6	37
4:11:00	20	0,6	37
4:11:10	20	0,6	37
4:11:20	20	0,6	37
4:11:30	20	0,6	37
4:11:40	20	0,6	37
4:11:50	20	0,6	37
4:12:00	20	0,6	37
4:12:10	20	0,6	37
4:12:20	20	0,6	37
4:12:30	20	0,6	37
4:12:40	20	0,6	37
4:12:50	20	0,7	37
4:13:00	20	0,7	37
4:13:10	20	0,7	37
4:13:20	20	0,6	37
4:13:30	20	0,7	37
4:13:40	20	0,7	37
4:13:50	20	0,6	37
4:14:00	20	0,6	37
4:14:10	20	0,6	37
4:14:20	20	0,6	37
4:14:30	20	0,6	37
4:14:40	20	0,6	37
4:14:50	20	0,6	37
4:15:00	20	0,6	37
4:15:10	20	0,6	37
4:15:20	20	0,6	37
4:15:30	20	0,6	37
4:15:40	20	0,6	37
4:15:50	20	0,6	38
4:16:00	20	0,6	38
4:16:10	20	0,6	38
4:16:20	20	0,6	38
4:16:30	20	0,6	37
4:16:40	20	0,6	38
4:16:50	20	0,6	38
4:17:00	20	0,6	38
4:17:10	20	0,6	38
4:17:20	20	0,6	38
4:17:30	20	0,6	38
4:17:40	20	0,6	38
4:17:50	20	0,6	38
4:18:00	20	0,6	38
4:18:10	20	0,6	38
4:18:20	20	0,6	38
4:18:30	20	0,6	38
4:18:40	20	0,6	38
4:18:50	20	0,6	38
4:19:00	20	0,6	38
4:19:10	20	0,6	38
4:19:20	20	0,6	38
4:19:30	20	0,6	38
4:19:40	20	0,6	39
4:19:50	20	0,6	39
4:20:00	20	0,6	39
4:20:10	20	0,6	39
4:20:20	20	0,6	39
4:20:30	20	0,6	39
4:20:40	20	0,6	39
4:20:50	20	0,6	39
4:21:00	20	0,6	39
4:21:10	20	0,6	39
4:21:20	20	0,6	39
4:21:30	20	0,6	39
4:21:40	20	0,6	39
4:21:50	20	0,6	40
4:22:00	20	0,6	41
4:22:10	20	0,6	42
4:22:20	20	0,6	42
4:22:30	20	0,6	42
4:22:40	20	0,6	44
4:22:50	20	0,6	44
4:23:00	20	0,6	44
4:23:10	20	0,6	44
4:23:20	20	0,6	44
4:23:30	20	0,6	44
4:23:40	20	0,6	44
4:23:50	20	0,6	44
4:24:00	20	0,6	44
4:24:10	20	0,6	44
4:24:20	20	0,6	52
4:24:30	20	0,5	55
4:24:40	20	0,6	52
4:24:50	20	0,6	62
4:25:00	20	0,6	62
4:25:10	20	0,6	57
4:25:20	20	0,6	48
4:25:30	20	0,6	45
4:25:40	20	0,6	45
4:25:50	20	0,6	45
4:26:00	20	0,6	45
4:26:10	20	0,6	45
4:26:20	20	0,6	47
4:26:30	20	0,6	47
4:26:40	20	0,6	46
4:26:50	20	0,6	52
4:27:00	20	0,6	57
4:27:10	20	0,6	55
4:27:20	20	0,6	55
4:27:30	20	0,6	55
4:27:40	20	0,6	60
4:27:50	20	0,6	59
4:28:00	20	0,6	58
4:28:10	20	0,6	58
4:28:20	20	0,6	59
4:28:30	20	0,6	58
4:28:40	20	0,6	58
4:28:50	20	0,6	62
4:29:00	20	0,6	58
4:29:10	20	0,6	57
4:29:20	20	0,6	57
4:29:30	20	0,6	58
4:29:40	20	0,6	60
4:29:50	20	0,6	62
4:30:00	20	0,6	62
4:30:10	20	0,6	62
4:30:20	20	0,6	59
4:30:30	20	0,6	58
4:30:40	20	0,6	58
4:30:50	20	0,6	58
4:31:00	20	0,6	58
4:31:10	20	0,6	58
4:31:20	20	0,6	58
4:31:30	20	0,6	58
4:31:40	20	0,6	58
4:31:50	20	0,6	58
4:32:00	20	0,6	58
4:32:10	20	0,6	58
4:32:20	20	0,6	58
4:32:30	20	0,6	59
4:32:40	20	0,6	59
4:32:50	20	0,6	58
4:33:00	20	0,6	60
4:33:10	20	0,6	59
4:33:20	20	0,6	60
4:33:30	20	0,6	59
4:33:40	20	0,6	60
4:33:50	20	0,6	60
4:34:00	20	0,5	60
4:34:10	20	0,5	60
4:34:20	20	0,5	61
4:34:30	20	0,5	62
4:34:40	20	0,5	61
4:34:50	20	0,5	60
4:35:00	20	0,5	61
4:35:10	20	0,5	61
4:35:20	20	0,5	61
4:35:30	20	0,5	60
4:35:40	20	0,5	60
4:35:50	20	0,5	61
4:36:00	20	0,5	61
4:36:10	20	0,5	61
4:36:20	20	0,5	62
4:36:30	20	0,5	62
4:36:40	20	0,5	63
4:36:50	20	0,5	63
4:37:00	20	0,6	62
4:37:10	20	0,6	62
4:37:20	20	0,6	62
4:37:30	20	0,6	62
4:37:40	20	0,6	62
4:37:50	20	0,6	62
4:38:00	20	0,6	62
4:38:10	20	0,6	62
4:38:20	20	0,6	64
4:38:30	20	0,6	64
4:38:40	20	0,6	64
4:38:50	20	0,6	64
4:39:00	20	0,6	64
4:39:10	20	0,6	64
4:39:20	20	0,6	64
4:39:30	20	0,6	64
4:39:40	20	0,6	64
4:39:50	20	0,6	64
4:40:00	20	0,6	65
4:40:10	20	0,6	65
4:40:20	20	0,6	65
4:40:30	20	0,6	65
4:40:40	20	0,6	66
4:40:50	20	0,6	66
4:41:00	20	0,6	66
4:41:10	20	0,6	66
4:41:20	20	0,6	68
4:41:30	20	0,6	67
4:41:40	20	0,6	67
4:41:50	20	0,6	67
4:42:00	20	0,6	67
4:42:10	20	0,6	67
4:42:20	20	0,6	68
4:42:30	20	0,6	67
4:42:40	20	0,6	67
4:42:50	20	0,6	67
4:43:00	20	0,6	66
4:43:10	20	0,6	67
4:43:20	20	0,6	67
4:43:30	20	0,6	67
4:43:40	20	0,6	68
4:43:50	20	0,6	68
4:44:00	20	0,6	68
4:44:10	20	0,6	68
4:44:20	20	0,6	67
4:44:30	20	0,6	67
4:44:40	20	0,6	68
4:44:50	20	0,6	68
4:45:00	20	0,6	68
4:45:10	20	0,6	69
4:45:20	20	0,6	69
4:45:30	20	0,6	69
4:45:40	20	0,6	70
4:45:50	20	0,6	71
