Repository: ProgWizer/parser

File: project-root/data/Data Acquisition/Data Acquisition/2017 year (147)/17-00067.txt
--Test Summary--
Full Path and File Name	
Instrument Name	7222
Instrument Type	Model 7222 Consistometer
Instrument Serial Number	
Test Start Date	19.04.2017
Test Start Time	12:15:01
Test Stop Date	19.04.2017
Test Stop Time	18:32:11
Test Length	6:17:10
Final Sample Time Offset	6:17:10
Controller Schedule Name	
Sampling Period	10 seconds
Comments	
Information	WellID	
Information	Customer	
Information	EngName	
Information	CementClass	Sample
Information	CementMfr	
Information	Additives	Îãíåóïîð
Information	Density	
Information	BHCT	
Information	BHST	
Information	FluidLoss	
Information	JobType	
Calculated Value	Time_30Bc	5:43:40
Calculated Value	Time_70Bc	6:17:10
Initial Temperature (°C)	26 °C
Final Temperature (°C)	19 °C
Initial Pressure (MPa)	0,6 MPa
Final Pressure (MPa)	0,5 MPa
Initial Consistency (Bc)	5 Bc
Final Consistency (Bc)	77 Bc
--Data--
Time (HH:MM:SS)	Temperature (°C)	Pressure (MPa)	Consistency (Bc)
0:00:00	26	0,6	5
0:00:10	27	0,6	5
0:00:20	27	0,6	5
0:00:30	27	0,6	5
0:00:40	27	0,6	5
0:00:50	27	0,6	5
0:01:00	27	0,6	5
0:01:10	27	0,6	6
0:01:20	27	0,6	6
0:01:30	27	0,6	6
0:01:40	27	0,6	6
0:01:50	27	0,6	7
0:02:00	27	0,6	7
0:02:10	27	0,6	6
0:02:20	27	0,6	6
0:02:30	27	0,6	7
0:02:40	27	0,6	6
0:02:50	27	0,6	6
0:03:00	27	0,6	7
0:03:10	27	0,5	6
0:03:20	27	0,5	6
0:03:30	27	0,5	7
0:03:40	27	0,5	7
0:03:50	27	0,5	7
0:04:00	27	0,6	7
0:04:10	27	0,6	7
0:04:20	27	0,6	7
0:04:30	27	0,6	7
0:04:40	27	0,6	7
0:04:50	27	0,6	7
0:05:00	27	0,6	7
0:05:10	27	0,6	7
0:05:20	27	0,6	7
0:05:30	27	0,6	7
0:05:40	27	0,6	7
0:05:50	27	0,6	7
0:06:00	27	0,6	7
0:06:10	27	0,6	7
0:06:20	27	0,6	7
0:06:30	27	0,6	7
0:06:40	27	0,6	7
0:06:50	27	0,6	7
0:07:00	27	0,6	7
0:07:10	27	0,6	7
0:07:20	27	0,6	7
0:07:30	27	0,6	7
0:07:40	27	0,6	7
0:07:50	27	0,6	7
0:08:00	27	0,6	7
0:08:10	26	0,6	7
0:08:20	26	0,6	7
0:08:30	26	0,6	7
0:08:40	26	0,6	7
0:08:50	26	0,6	7
0:09:00	26	0,6	7
0:09:10	26	0,6	7
0:09:20	26	0,6	7
0:09:30	26	0,6	7
0:09:40	26	0,6	7
0:09:50	26	0,6	7
0:10:00	26	0,6	7
0:10:10	26	0,6	7
0:10:20	26	0,6	7
0:10:30	26	0,6	7
0:10:40	26	0,6	7
0:10:50	26	0,6	7
0:11:00	26	0,6	7
0:11:10	26	0,6	7
0:11:20	26	0,6	7
0:11:30	26	0,6	7
0:11:40	26	0,6	7
0:11:50	26	0,6	7
0:12:00	26	0,6	7
0:12:10	26	0,6	7
0:12:20	26	0,6	7
0:12:30	26	0,5	7
0:12:40	26	0,5	7
0:12:50	26	0,5	7
0:13:00	26	0,5	7
0:13:10	26	0,5	7
0:13:20	26	0,6	7
0:13:30	25	0,6	7
0:13:40	25	0,6	7
0:13:50	25	0,6	7
0:14:00	25	0,6	7
0:14:10	25	0,6	7
0:14:20	25	0,6	7
0:14:30	25	0,6	7
0:14:40	25	0,6	7
0:14:50	25	0,6	7
0:15:00	25	0,6	7
0:15:10	25	0,6	7
0:15:20	25	0,6	7
0:15:30	25	0,6	7
0:15:40	25	0,6	7
0:15:50	25	0,6	7
0:16:00	25	0,6	7
0:16:10	25	0,6	7
0:16:20	25	0,6	7
0:16:30	25	0,6	7
0:16:40	25	0,6	7
0:16:50	25	0,6	7
0:17:00	25	0,6	7
0:17:10	25	0,6	7
0:17:20	25	0,6	7
0:17:30	25	0,6	7
0:17:40	25	0,6	7
0:17:50	25	0,6	7
0:18:00	25	0,6	7
0:18:10	25	0,6	7
0:18:20	25	0,6	7
0:18:30	25	0,6	7
0:18:40	25	0,6	7
0:18:50	25	0,6	7
0:19:00	24	0,6	7
0:19:10	24	0,6	7
0:19:20	24	0,6	7
0:19:30	24	0,6	7
0:19:40	24	0,6	8
0:19:50	24	0,6	7
0:20:00	24	0,6	7
0:20:10	24	0,6	7
0:20:20	24	0,6	7
0:20:30	24	0,6	7
0:20:40	24	0,6	7
0:20:50	24	0,6	7
0:21:00	24	0,6	7
0:21:10	24	0,6	7
0:21:20	24	0,6	7
0:21:30	24	0,6	7
0:21:40	24	0,6	7
0:21:50	24	0,6	7
0:22:00	24	0,6	7
0:22:10	24	0,6	7
0:22:20	24	0,6	7
0:22:30	24	0,6	7
0:22:40	24	0,6	7
0:22:50	24	0,6	7
0:23:00	24	0,6	7
0:23:10	24	0,6	7
0:23:20	24	0,6	7
0:23:30	24	0,6	7
0:23:40	24	0,6	7
0:23:50	24	0,6	7
0:24:00	24	0,7	7
0:24:10	24	0,7	7
0:24:20	24	0,7	7
0:24:30	24	0,7	7
0:24:40	24	0,7	7
0:24:50	24	0,7	7
0:25:00	24	0,7	7
0:25:10	24	0,6	7
0:25:20	24	0,6	7
0:25:30	24	0,6	7
0:25:40	24	0,6	7
0:25:50	24	0,6	7
0:26:00	24	0,6	7
0:26:10	24	0,6	7
0:26:20	24	0,6	7
0:26:30	24	0,6	7
0:26:40	24	0,6	7
0:26:50	23	0,6	7
0:27:00	23	0,6	7
0:27:10	23	0,6	7
0:27:20	23	0,6	7
0:27:30	23	0,6	7
0:27:40	23	0,6	7
0:27:50	23	0,6	7
0:28:00	23	0,6	7
0:28:10	23	0,6	7
0:28:20	23	0,6	7
0:28:30	23	0,6	7
0:28:40	23	0,6	7
0:28:50	23	0,6	7
0:29:00	23	0,6	7
0:29:10	23	0,6	7
0:29:20	23	0,6	7
0:29:30	23	0,6	7
0:29:40	23	0,6	7
0:29:50	23	0,6	7
0:30:00	23	0,6	7
0:30:10	23	0,6	7
0:30:20	23	0,6	7
0:30:30	23	0,6	7
0:30:40	23	0,6	7
0:30:50	23	0,6	7
0:31:00	23	0,6	7
0:31:10	23	0,6	7
0:31:20	23	0,6	7
0:31:30	23	0,6	7
0:31:40	23	0,6	7
0:31:50	23	0,6	7
0:32:00	23	0,6	7
0:32:10	23	0,6	7
0:32:20	23	0,6	7
0:32:30	23	0,6	7
0:32:40	23	0,6	7
0:32:50	23	0,6	7
0:33:00	23	0,6	7
0:33:10	23	0,6	7
0:33:20	23	0,5	7
0:33:30	23	0,5	7
0:33:40	23	0,5	7
0:33:50	23	0,6	7
0:34:00	23	0,6	7
0:34:10	23	0,6	7
0:34:20	23	0,6	7
0:34:30	23	0,6	7
0:34:40	23	0,6	7
0:34:50	23	0,6	7
0:35:00	23	0,6	7
0:35:10	23	0,6	7
0:35:20	23	0,6	7
0:35:30	23	0,6	7
0:35:40	23	0,6	7
0:35:50	23	0,6	7
0:36:00	23	0,6	7
0:36:10	23	0,6	7
0:36:20	23	0,6	7
0:36:30	23	0,6	7
0:36:40	23	0,6	7
0:36:50	23	0,6	7
0:37:00	23	0,6	7
0:37:10	23	0,6	7
0:37:20	23	0,6	7
0:37:30	23	0,6	7
0:37:40	23	0,6	7
0:37:50	23	0,6	7
0:38:00	23	0,6	7
0:38:10	23	0,6	7
0:38:20	22	0,6	7
0:38:30	22	0,6	7
0:38:40	22	0,6	7
0:38:50	22	0,6	7
0:39:00	22	0,6	7
0:39:10	22	0,5	7
0:39:20	22	0,6	7
0:39:30	22	0,6	7
0:39:40	22	0,6	7
0:39:50	22	0,5	7
0:40:00	22	0,5	7
0:40:10	22	0,5	7
0:40:20	22	0,5	7
0:40:30	22	0,5	8
0:40:40	22	0,5	8
0:40:50	22	0,5	8
0:41:00	22	0,5	7
0:41:10	22	0,5	7
0:41:20	22	0,5	7
0:41:30	22	0,5	7
0:41:40	22	0,5	7
0:41:50	22	0,5	7
0:42:00	22	0,5	7
0:42:10	22	0,5	7
0:42:20	22	0,5	7
0:42:30	22	0,5	7
0:42:40	22	0,5	7
0:42:50	22	0,5	7
0:43:00	22	0,5	7
0:43:10	22	0,5	7
0:43:20	22	0,5	7
0:43:30	22	0,5	7
0:43:40	22	0,5	7
0:43:50	22	0,5	7
0:44:00	22	0,5	7
0:44:10	22	0,5	7
0:44:20	22	0,5	7
0:44:30	22	0,5	7
0:44:40	22	0,5	7
0:44:50	22	0,5	7
0:45:00	22	0,6	7
0:45:10	22	0,6	7
0:45:20	22	0,6	7
0:45:30	22	0,6	7
0:45:40	22	0,6	7
0:45:50	22	0,6	8
0:46:00	22	0,6	8
0:46:10	22	0,6	7
0:46:20	22	0,6	7
0:46:30	22	0,6	7
0:46:40	22	0,7	7
0:46:50	22	0,7	7
0:47:00	22	0,7	7
0:47:10	22	0,7	7
0:47:20	22	0,7	7
0:47:30	22	0,7	7
0:47:40	22	0,7	7
0:47:50	22	0,7	7
0:48:00	22	0,7	7
0:48:10	22	0,7	7
0:48:20	22	0,7	7
0:48:30	22	0,7	7
0:48:40	22	0,7	7
0:48:50	22	0,7	7
0:49:00	22	0,7	7
0:49:10	22	0,7	7
0:49:20	22	0,7	7
0:49:30	22	0,7	7
0:49:40	22	0,6	7
0:49:50	22	0,6	7
0:50:00	22	0,6	7
0:50:10	22	0,6	7
0:50:20	22	0,6	7
0:50:30	22	0,6	7
0:50:40	22	0,6	7
0:50:50	22	0,6	7
0:51:00	22	0,6	7
0:51:10	22	0,6	7
0:51:20	22	0,6	7
0:51:30	22	0,6	7
0:51:40	22	0,6	7
0:51:50	22	0,6	7
0:52:00	22	0,6	7
0:52:10	22	0,6	7
0:52:20	22	0,6	7
0:52:30	22	0,6	7
0:52:40	22	0,6	7
0:52:50	22	0,6	7
0:53:00	22	0,6	7
0:53:10	22	0,6	7
0:53:20	22	0,6	7
0:53:30	22	0,6	7
0:53:40	22	0,6	7
0:53:50	22	0,6	7
0:54:00	22	0,6	7
0:54:10	22	0,6	7
0:54:20	22	0,6	7
0:54:30	22	0,6	7
0:54:40	22	0,6	7
0:54:50	22	0,6	7
0:55:00	22	0,6	7
0:55:10	22	0,6	7
0:55:20	22	0,6	7
0:55:30	22	0,6	7
0:55:40	22	0,6	7
0:55:50	22	0,6	7
0:56:00	22	0,7	7
0:56:10	21	0,7	7
0:56:20	21	0,7	7
0:56:30	21	0,7	7
0:56:40	21	0,7	7
0:56:50	21	0,7	7
0:57:00	21	0,7	7
0:57:10	21	0,7	7
0:57:20	21	0,7	7
0:57:30	21	0,7	7
0:57:40	21	0,7	7
0:57:50	21	0,7	7
0:58:00	21	0,7	7
0:58:10	21	0,7	7
0:58:20	21	0,7	7
0:58:30	21	0,7	7
0:58:40	21	0,7	7
0:58:50	21	0,7	7
0:59:00	21	0,7	7
0:59:10	21	0,7	7
0:59:20	21	0,7	7
0:59:30	21	0,7	7
0:59:40	21	0,7	7
0:59:50	21	0,7	7
1:00:00	21	0,7	7
1:00:10	21	0,7	7
1:00:20	21	0,7	7
1:00:30	21	0,7	7
1:00:40	21	0,7	7
1:00:50	21	0,7	7
1:01:00	21	0,7	7
1:01:10	21	0,7	7
1:01:20	21	0,6	7
1:01:30	21	0,6	7
1:01:40	21	0,6	7
1:01:50	21	0,6	7
1:02:00	21	0,6	7
1:02:10	21	0,6	7
1:02:20	21	0,6	7
1:02:30	21	0,6	7
1:02:40	21	0,6	7
1:02:50	21	0,6	7
1:03:00	21	0,6	7
1:03:10	21	0,6	7
1:03:20	21	0,6	7
1:03:30	21	0,6	7
1:03:40	21	0,6	7
1:03:50	21	0,6	7
1:04:00	21	0,6	7
1:04:10	21	0,6	7
1:04:20	21	0,6	7
1:04:30	21	0,6	7
1:04:40	21	0,6	7
1:04:50	21	0,6	7
1:05:00	21	0,6	7
1:05:10	21	0,6	7
1:05:20	21	0,6	7
1:05:30	21	0,6	7
1:05:40	21	0,6	7
1:05:50	21	0,6	7
1:06:00	21	0,6	7
1:06:10	21	0,6	7
1:06:20	21	0,6	7
1:06:30	21	0,6	7
1:06:40	21	0,6	7
1:06:50	21	0,6	7
1:07:00	21	0,6	7
1:07:10	21	0,6	7
1:07:20	21	0,6	7
1:07:30	21	0,6	7
1:07:40	21	0,7	7
1:07:50	21	0,7	7
1:08:00	21	0,7	7
1:08:10	21	0,7	7
1:08:20	21	0,7	7
1:08:30	21	0,7	7
1:08:40	21	0,7	7
1:08:50	21	0,7	7
1:09:00	21	0,7	7
1:09:10	21	0,7	7
1:09:20	21	0,7	7
1:09:30	21	0,7	7
1:09:40	21	0,7	7
1:09:50	21	0,7	7
1:10:00	21	0,7	7
1:10:10	21	0,7	7
1:10:20	21	0,7	7
1:10:30	21	0,7	7
1:10:40	21	0,7	7
1:10:50	21	0,7	7
1:11:00	21	0,7	7
1:11:10	21	0,7	7
1:11:20	21	0,7	7
1:11:30	21	0,7	7
1:11:40	21	0,7	7
1:11:50	21	0,7	7
1:12:00	21	0,7	7
1:12:10	21	0,7	7
1:12:20	21	0,7	7
1:12:30	21	0,7	7
1:12:40	21	0,7	7
1:12:50	21	0,6	7
1:13:00	21	0,6	7
1:13:10	21	0,6	7
1:13:20	21	0,7	7
1:13:30	21	0,6	7
1:13:40	21	0,6	7
1:13:50	21	0,6	7
1:14:00	21	0,6	7
1:14:10	21	0,6	7
1:14:20	21	0,6	7
1:14:30	21	0,6	7
1:14:40	21	0,6	7
1:14:50	21	0,6	7
1:15:00	21	0,6	7
1:15:10	21	0,6	7
1:15:20	21	0,6	7
1:15:30	21	0,6	7
1:15:40	21	0,6	7
1:15:50	21	0,6	7
1:16:00	21	0,6	7
1:16:10	21	0,6	7
1:16:20	21	0,6	7
1:16:30	21	0,6	7
1:16:40	21	0,6	7
1:16:50	21	0,6	7
1:17:00	21	0,6	7
1:17:10	21	0,6	7
1:17:20	21	0,6	7
1:17:30	21	0,6	7
1:17:40	21	0,6	7
1:17:50	21	0,6	7
1:18:00	21	0,6	7
1:18:10	21	0,6	7
1:18:20	21	0,6	7
1:18:30	21	0,6	7
1:18:40	21	0,6	7
1:18:50	21	0,6	7
1:19:00	21	0,6	7
1:19:10	21	0,7	7
1:19:20	21	0,6	7
1:19:30	21	0,7	7
1:19:40	21	0,7	7
1:19:50	21	0,7	7
1:20:00	21	0,7	7
1:20:10	21	0,7	7
1:20:20	21	0,7	7
1:20:30	21	0,7	7
1:20:40	21	0,7	7
1:20:50	21	0,7	7
1:21:00	21	0,7	7
1:21:10	21	0,7	7
1:21:20	21	0,7	7
1:21:30	21	0,7	7
1:21:40	21	0,7	7
1:21:50	21	0,7	7
1:22:00	21	0,6	7
1:22:10	21	0,7	7
1:22:20	21	0,7	7
1:22:30	21	0,7	7
1:22:40	21	0,7	7
1:22:50	21	0,7	7
1:23:00	21	0,7	7
1:23:10	21	0,7	7
1:23:20	21	0,7	7
1:23:30	21	0,7	7
1:23:40	21	0,7	7
1:23:50	21	0,7	7
1:24:00	21	0,7	7
1:24:10	21	0,7	7
1:24:20	21	0,7	7
1:24:30	21	0,7	7
1:24:40	21	0,7	7
1:24:50	21	0,7	7
1:25:00	21	0,7	7
1:25:10	21	0,7	7
1:25:20	21	0,7	7
1:25:30	21	0,7	7
1:25:40	21	0,6	7
1:25:50	21	0,6	7
1:26:00	21	0,6	7
1:26:10	21	0,6	7
1:26:20	21	0,6	7
1:26:30	21	0,6	7
1:26:40	21	0,6	7
1:26:50	21	0,6	7
1:27:00	21	0,6	7
1:27:10	21	0,6	7
1:27:20	21	0,6	7
1:27:30	21	0,6	7
1:27:40	21	0,6	7
1:27:50	21	0,6	7
1:28:00	21	0,6	7
1:28:10	21	0,6	7
1:28:20	21	0,6	7
1:28:30	21	0,6	7
1:28:40	21	0,6	7
1:28:50	21	0,7	7
1:29:00	21	0,7	7
1:29:10	21	0,7	7
1:29:20	21	0,7	7
1:29:30	21	0,7	7
1:29:40	21	0,7	7
1:29:50	21	0,7	7
1:30:00	21	0,7	7
1:30:10	21	0,7	7
1:30:20	21	0,7	7
1:30:30	21	0,7	7
1:30:40	21	0,7	7
1:30:50	21	0,7	7
1:31:00	21	0,7	7
1:31:10	21	0,7	7
1:31:20	21	0,7	7
1:31:30	21	0,7	7
1:31:40	21	0,7	7
1:31:50	21	0,7	7
1:32:00	21	0,7	7
1:32:10	21	0,6	7
1:32:20	21	0,6	7
1:32:30	21	0,6	7
1:32:40	21	0,6	7
1:32:50	21	0,6	7
1:33:00	21	0,6	7
1:33:10	21	0,6	7
1:33:20	21	0,6	7
1:33:30	21	0,6	7
1:33:40	21	0,6	7
1:33:50	21	0,6	7
1:34:00	21	0,6	7
1:34:10	21	0,6	7
1:34:20	21	0,6	7
1:34:30	21	0,6	7
1:34:40	21	0,6	7
1:34:50	21	0,6	7
1:35:00	21	0,6	7
1:35:10	21	0,6	7
1:35:20	21	0,6	7
1:35:30	21	0,6	7
1:35:40	21	0,6	7
1:35:50	21	0,7	7
1:36:00	20	0,7	7
1:36:10	21	0,7	7
1:36:20	20	0,7	7
1:36:30	21	0,7	7
1:36:40	20	0,7	7
1:36:50	20	0,7	7
1:37:00	20	0,7	7
1:37:10	20	0,7	7
1:37:20	20	0,7	7
1:37:30	20	0,7	7
1:37:40	20	0,7	7
1:37:50	20	0,7	7
1:38:00	20	0,7	7
1:38:10	20	0,7	7
1:38:20	20	0,7	7
1:38:30	20	0,7	7
1:38:40	20	0,7	7
1:38:50	20	0,7	7
1:39:00	20	0,7	7
1:39:10	20	0,7	7
1:39:20	20	0,7	7
1:39:30	20	0,7	7
1:39:40	20	0,7	7
1:39:50	20	0,7	7
1:40:00	20	0,7	7
1:40:10	20	0,7	7
1:40:20	20	0,7	7
1:40:30	20	0,7	7
1:40:40	20	0,7	7
1:40:50	20	0,7	7
1:41:00	20	0,7	7
1:41:10	20	0,7	7
1:41:20	20	0,7	7
1:41:30	20	0,6	7
1:41:40	20	0,6	7
1:41:50	20	0,6	7
1:42:00	20	0,6	7
1:42:10	20	0,6	7
1:42:20	20	0,6	7
1:42:30	20	0,6	7
1:42:40	20	0,6	7
1:42:50	20	0,6	7
1:43:00	20	0,6	7
1:43:10	20	0,6	7
1:43:20	20	0,6	7
1:43:30	20	0,6	7
1:43:40	20	0,6	7
1:43:50	20	0,6	7
1:44:00	20	0,6	7
1:44:10	20	0,6	7
1:44:20	20	0,6	7
1:44:30	20	0,6	7
1:44:40	20	0,6	7
1:44:50	20	0,6	7
1:45:00	20	0,6	7
1:45:10	20	0,6	7
1:45:20	20	0,6	7
1:45:30	20	0,6	7
1:45:40	20	0,6	7
1:45:50	20	0,6	7
1:46:00	20	0,6	7
1:46:10	20	0,6	7
1:46:20	20	0,6	8
1:46:30	20	0,6	7
1:46:40	20	0,6	7
1:46:50	20	0,7	7
1:47:00	20	0,7	7
1:47:10	20	0,7	7
1:47:20	20	0,7	7
1:47:30	20	0,7	7
1:47:40	20	0,7	8
1:47:50	20	0,7	7
1:48:00	20	0,7	8
1:48:10	20	0,7	8
1:48:20	20	0,7	8
1:48:30	20	0,7	8
1:48:40	20	0,7	8
1:48:50	20	0,7	7
1:49:00	20	0,7	8
1:49:10	20	0,7	8
1:49:20	20	0,7	7
1:49:30	20	0,7	7
1:49:40	20	0,7	8
1:49:50	20	0,7	7
1:50:00	20	0,7	7
1:50:10	20	0,7	7
1:50:20	20	0,7	7
1:50:30	20	0,7	7
1:50:40	20	0,7	7
1:50:50	20	0,7	7
1:51:00	20	0,7	7
1:51:10	20	0,7	7
1:51:20	20	0,7	7
1:51:30	20	0,7	7
1:51:40	20	0,7	7
1:51:50	20	0,7	7
1:52:00	20	0,6	7
1:52:10	20	0,6	7
1:52:20	20	0,6	7
1:52:30	20	0,6	7
1:52:40	20	0,6	7
1:52:50	20	0,6	7
1:53:00	20	0,6	7
1:53:10	20	0,6	7
1:53:20	20	0,6	7
1:53:30	20	0,6	7
1:53:40	20	0,6	7
1:53:50	20	0,6	7
1:54:00	20	0,6	7
1:54:10	20	0,6	7
1:54:20	20	0,6	7
1:54:30	20	0,6	7
1:54:40	20	0,6	7
1:54:50	20	0,6	7
1:55:00	20	0,6	7
1:55:10	20	0,6	7
1:55:20	20	0,6	7
1:55:30	20	0,6	7
1:55:40	20	0,6	7
1:55:50	20	0,6	7
1:56:00	20	0,6	7
1:56:10	20	0,6	7
1:56:20	20	0,6	7
1:56:30	20	0,6	7
1:56:40	20	0,6	7
1:56:50	20	0,6	7
1:57:00	20	0,6	7
1:57:10	20	0,6	7
1:57:20	20	0,7	7
1:57:30	20	0,7	7
1:57:40	20	0,7	7
1:57:50	20	0,7	7
1:58:00	20	0,7	7
1:58:10	20	0,7	7
1:58:20	20	0,7	7
1:58:30	20	0,7	7
1:58:40	20	0,7	7
1:58:50	20	0,7	7
1:59:00	20	0,7	7
1:59:10	20	0,7	7
1:59:20	20	0,7	7
1:59:30	20	0,7	7
1:59:40	20	0,7	7
1:59:50	20	0,7	7
2:00:00	20	0,7	7
2:00:10	20	0,7	7
2:00:20	20	0,7	7
2:00:30	20	0,7	7
2:00:40	20	0,7	7
2:00:50	20	0,7	7
2:01:00	20	0,7	7
2:01:10	20	0,7	7
2:01:20	20	0,7	7
2:01:30	20	0,7	7
2:01:40	20	0,7	7
2:01:50	20	0,7	7
2:02:00	20	0,7	7
2:02:10	20	0,7	7
2:02:20	20	0,7	7
2:02:30	20	0,7	7
2:02:40	20	0,7	7
2:02:50	20	0,7	7
2:03:00	20	0,6	7
2:03:10	20	0,7	7
2:03:20	20	0,7	7
2:03:30	20	0,7	7
2:03:40	20	0,6	7
2:03:50	20	0,6	7
2:04:00	20	0,6	7
2:04:10	20	0,6	7
2:04:20	20	0,6	7
2:04:30	20	0,6	7
2:04:40	20	0,6	7
2:04:50	20	0,6	7
2:05:00	20	0,6	7
2:05:10	20	0,6	7
2:05:20	20	0,6	7
2:05:30	20	0,6	7
2:05:40	20	0,6	7
2:05:50	20	0,6	7
2:06:00	20	0,6	7
2:06:10	20	0,6	7
2:06:20	20	0,6	7
2:06:30	20	0,6	7
2:06:40	20	0,6	7
2:06:50	20	0,6	7
2:07:00	20	0,6	7
2:07:10	20	0,6	7
2:07:20	20	0,6	7
2:07:30	20	0,6	7
2:07:40	20	0,6	7
2:07:50	20	0,6	7
2:08:00	20	0,6	7
2:08:10	20	0,6	7
2:08:20	20	0,6	7
2:08:30	20	0,6	7
2:08:40	20	0,6	7
2:08:50	20	0,6	7
2:09:00	20	0,7	7
2:09:10	20	0,7	8
2:09:20	20	0,7	8
2:09:30	20	0,7	8
2:09:40	20	0,7	8
2:09:50	20	0,7	8
2:10:00	20	0,7	8
2:10:10	20	0,7	8
2:10:20	20	0,7	8
2:10:30	20	0,7	8
2:10:40	20	0,7	8
2:10:50	20	0,7	8
2:11:00	20	0,7	8
2:11:10	20	0,7	8
2:11:20	20	0,7	8
2:11:30	20	0,7	8
2:11:40	20	0,7	8
2:11:50	20	0,7	8
2:12:00	20	0,7	8
2:12:10	20	0,7	8
2:12:20	20	0,7	8
2:12:30	20	0,7	8
2:12:40	20	0,7	8
2:12:50	20	0,7	8
2:13:00	20	0,7	8
2:13:10	20	0,7	8
2:13:20	20	0,7	8
2:13:30	20	0,7	8
2:13:40	20	0,7	8
2:13:50	20	0,7	8
2:14:00	20	0,7	8
2:14:10	20	0,7	8
2:14:20	20	0,7	8
2:14:30	20	0,7	8
2:14:40	20	0,6	8
2:14:50	20	0,7	8
2:15:00	20	0,6	8
2:15:10	20	0,6	8
2:15:20	20	0,6	8
2:15:30	20	0,6	8
2:15:40	20	0,7	8
2:15:50	20	0,6	8
2:16:00	20	0,6	8
2:16:10	20	0,6	8
2:16:20	20	0,6	8
2:16:30	20	0,6	8
2:16:40	20	0,6	8
2:16:50	20	0,6	8
2:17:00	20	0,6	8
2:17:10	20	0,6	8
2:17:20	20	0,6	8
2:17:30	20	0,6	8
2:17:40	20	0,6	8
2:17:50	20	0,6	8
2:18:00	20	0,6	8
2:18:10	20	0,6	8
2:18:20	20	0,6	8
2:18:30	20	0,6	8
2:18:40	20	0,6	8
2:18:50	20	0,6	8
2:19:00	20	0,6	8
2:19:10	20	0,6	8
2:19:20	20	0,6	8
2:19:30	20	0,6	8
2:19:40	20	0,6	8
2:19:50	20	0,6	8
2:20:00	20	0,6	8
2:20:10	20	0,6	8
2:20:20	20	0,7	8
2:20:30	20	0,7	8
2:20:40	20	0,7	8
2:20:50	20	0,7	8
2:21:00	20	0,7	8
2:21:10	20	0,7	8
2:21:20	20	0,7	8
2:21:30	20	0,7	8
2:21:40	20	0,7	8
2:21:50	20	0,7	8
2:22:00	20	0,7	8
2:22:10	20	0,7	8
2:22:20	20	0,7	8
2:22:30	20	0,7	8
2:22:40	20	0,7	8
2:22:50	20	0,7	8
2:23:00	20	0,7	8
2:23:10	20	0,7	8
2:23:20	20	0,7	8
2:23:30	20	0,7	8
2:23:40	20	0,7	8
2:23:50	20	0,7	8
2:24:00	20	0,7	8
2:24:10	20	0,7	8
2:24:20	20	0,7	8
2:24:30	20	0,7	8
2:24:40	20	0,7	8
2:24:50	20	0,7	8
2:25:00	20	0,7	8
2:25:10	20	0,7	8
2:25:20	20	0,7	8
2:25:30	20	0,6	8
2:25:40	20	0,7	8
2:25:50	20	0,7	8
2:26:00	20	0,7	8
2:26:10	20	0,7	8
2:26:20	20	0,7	8
2:26:30	20	0,6	8
2:26:40	20	0,6	8
2:26:50	20	0,6	8
2:27:00	20	0,6	8
2:27:10	20	0,6	8
2:27:20	20	0,6	8
2:27:30	20	0,6	8
2:27:40	20	0,6	8
2:27:50	20	0,6	8
2:28:00	20	0,6	8
2:28:10	20	0,6	8
2:28:20	20	0,6	8
2:28:30	20	0,6	8
2:28:40	20	0,6	8
2:28:50	20	0,6	8
2:29:00	20	0,6	8
2:29:10	20	0,6	8
2:29:20	20	0,6	8
2:29:30	20	0,6	8
2:29:40	20	0,6	7
2:29:50	20	0,6	8
2:30:00	20	0,6	8
2:30:10	20	0,6	8
2:30:20	20	0,6	8
2:30:30	20	0,6	8
2:30:40	20	0,6	7
2:30:50	20	0,6	8
2:31:00	20	0,6	8
2:31:10	20	0,6	7
2:31:20	20	0,7	8
2:31:30	20	0,7	7
2:31:40	20	0,7	7
2:31:50	20	0,7	8
2:32:00	20	0,7	7
2:32:10	20	0,7	7
2:32:20	20	0,7	8
2:32:30	20	0,7	7
2:32:40	20	0,7	8
2:32:50	20	0,7	8
2:33:00	20	0,7	7
2:33:10	20	0,7	7
2:33:20	20	0,7	8
2:33:30	20	0,7	7
2:33:40	20	0,7	8
2:33:50	20	0,7	8
2:34:00	20	0,7	7
2:34:10	20	0,7	8
2:34:20	20	0,7	7
2:34:30	20	0,7	7
2:34:40	20	0,7	7
2:34:50	20	0,7	7
2:35:00	20	0,6	7
2:35:10	20	0,7	7
2:35:20	20	0,7	7
2:35:30	20	0,7	7
2:35:40	20	0,7	7
2:35:50	20	0,7	7
2:36:00	20	0,7	7
2:36:10	20	0,7	7
2:36:20	20	0,7	7
2:36:30	20	0,7	7
2:36:40	20	0,7	7
2:36:50	20	0,7	7
2:37:00	20	0,7	7
2:37:10	20	0,7	7
2:37:20	20	0,7	7
2:37:30	20	0,7	7
2:37:40	20	0,7	7
2:37:50	20	0,7	7
2:38:00	20	0,7	8
2:38:10	20	0,6	7
2:38:20	20	0,7	7
2:38:30	20	0,6	7
2:38:40	20	0,6	7
2:38:50	20	0,6	7
2:39:00	20	0,6	8
2:39:10	20	0,6	7
2:39:20	20	0,6	7
2:39:30	20	0,6	8
2:39:40	20	0,6	7
2:39:50	20	0,6	7
2:40:00	20	0,6	8
2:40:10	20	0,6	7
2:40:20	20	0,6	7
2:40:30	20	0,6	8
2:40:40	20	0,6	7
2:40:50	20	0,6	8
2:41:00	20	0,6	8
2:41:10	20	0,6	7
2:41:20	20	0,6	8
2:41:30	20	0,6	8
2:41:40	20	0,6	7
2:41:50	20	0,6	8
2:42:00	20	0,6	8
2:42:10	20	0,6	7
2:42:20	20	0,6	8
2:42:30	20	0,6	7
2:42:40	20	0,7	7
2:42:50	20	0,7	8
2:43:00	20	0,7	8
2:43:10	20	0,7	8
2:43:20	20	0,7	8
2:43:30	20	0,7	8
2:43:40	20	0,7	8
2:43:50	20	0,7	8
2:44:00	20	0,7	8
2:44:10	20	0,7	8
2:44:20	20	0,7	8
2:44:30	20	0,7	8
2:44:40	20	0,7	8
2:44:50	20	0,7	8
2:45:00	20	0,7	8
2:45:10	20	0,7	8
2:45:20	20	0,7	8
2:45:30	20	0,7	8
2:45:40	20	0,7	8
2:45:50	20	0,7	8
2:46:00	20	0,7	8
2:46:10	20	0,7	8
2:46:20	20	0,7	8
2:46:30	20	0,7	8
2:46:40	20	0,7	8
2:46:50	20	0,7	8
2:47:00	20	0,7	8
2:47:10	20	0,7	8
2:47:20	20	0,7	8
2:47:30	20	0,7	8
2:47:40	20	0,7	8
2:47:50	20	0,7	8
2:48:00	20	0,7	8
2:48:10	20	0,7	8
2:48:20	20	0,7	8
2:48:30	20	0,7	8
2:48:40	20	0,7	8
2:48:50	20	0,7	8
2:49:00	20	0,7	8
2:49:10	20	0,7	8
2:49:20	20	0,7	8
2:49:30	20	0,6	8
2:49:40	20	0,6	8
2:49:50	20	0,7	8
2:50:00	20	0,6	8
2:50:10	20	0,6	8
2:50:20	20	0,6	8
2:50:30	20	0,6	8
2:50:40	20	0,6	8
2:50:50	20	0,6	8
2:51:00	20	0,6	8
2:51:10	20	0,6	8
2:51:20	20	0,6	8
2:51:30	20	0,6	8
2:51:40	20	0,6	8
2:51:50	20	0,6	8
2:52:00	20	0,6	8
2:52:10	20	0,6	8
2:52:20	20	0,6	8
2:52:30	20	0,6	8
2:52:40	20	0,6	8
2:52:50	20	0,6	8
2:53:00	20	0,6	8
2:53:10	20	0,6	8
2:53:20	20	0,6	8
2:53:30	20	0,6	8
2:53:40	20	0,6	8
2:53:50	20	0,6	8
2:54:00	20	0,6	8
2:54:10	20	0,7	8
2:54:20	20	0,7	8
2:54:30	20	0,7	8
2:54:40	20	0,7	8
2:54:50	20	0,7	8
2:55:00	20	0,7	8
2:55:10	20	0,7	8
2:55:20	20	0,7	8
2:55:30	20	0,7	8
2:55:40	20	0,7	8
2:55:50	20	0,7	8
2:56:00	20	0,7	7
2:56:10	20	0,7	8
2:56:20	20	0,7	8
2:56:30	20	0,7	7
2:56:40	20	0,7	7
2:56:50	20	0,7	8
2:57:00	20	0,7	8
2:57:10	20	0,7	8
2:57:20	20	0,7	8
2:57:30	20	0,7	8
2:57:40	20	0,7	8
2:57:50	20	0,7	8
2:58:00	20	0,7	8
2:58:10	20	0,7	8
2:58:20	20	0,7	8
2:58:30	20	0,7	8
2:58:40	20	0,7	8
2:58:50	20	0,7	8
2:59:00	20	0,7	8
2:59:10	20	0,7	8
2:59:20	20	0,7	8
2:59:30	20	0,7	8
2:59:40	20	0,7	8
2:59:50	20	0,7	8
3:00:00	20	0,7	8
3:00:10	20	0,7	8
3:00:20	20	0,7	8
3:00:30	20	0,7	8
3:00:40	20	0,7	8
3:00:50	20	0,6	8
3:01:00	20	0,6	8
3:01:10	20	0,7	9
3:01:20	20	0,6	9
3:01:30	20	0,6	9
3:01:40	20	0,6	9
3:01:50	20	0,6	8
3:02:00	20	0,6	8
3:02:10	20	0,6	8
3:02:20	20	0,6	9
3:02:30	20	0,6	10
3:02:40	20	0,6	9
3:02:50	20	0,6	9
3:03:00	20	0,6	8
3:03:10	20	0,6	7
3:03:20	20	0,6	7
3:03:30	20	0,6	7
3:03:40	20	0,6	7
3:03:50	20	0,6	7
3:04:00	20	0,6	7
3:04:10	20	0,6	7
3:04:20	20	0,6	8
3:04:30	20	0,6	8
3:04:40	20	0,6	8
3:04:50	20	0,6	8
3:05:00	20	0,6	8
3:05:10	20	0,6	8
3:05:20	20	0,6	8
3:05:30	20	0,7	8
3:05:40	20	0,7	8
3:05:50	20	0,7	8
3:06:00	20	0,7	8
3:06:10	20	0,7	8
3:06:20	20	0,7	8
3:06:30	20	0,7	8
3:06:40	20	0,7	8
3:06:50	20	0,7	8
3:07:00	20	0,7	8
3:07:10	20	0,7	8
3:07:20	20	0,7	8
3:07:30	20	0,7	8
3:07:40	20	0,7	8
3:07:50	20	0,7	8
3:08:00	20	0,7	8
3:08:10	20	0,7	8
3:08:20	20	0,7	8
3:08:30	20	0,7	8
3:08:40	20	0,7	8
3:08:50	20	0,7	8
3:09:00	20	0,7	8
3:09:10	20	0,7	8
3:09:20	20	0,7	8
3:09:30	20	0,7	8
3:09:40	20	0,7	8
3:09:50	20	0,7	8
3:10:00	20	0,7	8
3:10:10	20	0,7	8
3:10:20	20	0,7	8
3:10:30	20	0,7	8
3:10:40	20	0,7	8
3:10:50	20	0,7	8
3:11:00	20	0,7	8
3:11:10	20	0,7	8
3:11:20	20	0,7	8
3:11:30	20	0,7	8
3:11:40	20	0,7	8
3:11:50	20	0,6	8
3:12:00	20	0,6	8
3:12:10	20	0,6	8
3:12:20	20	0,6	8
3:12:30	20	0,6	8
3:12:40	20	0,6	8
3:12:50	20	0,6	8
3:13:00	20	0,6	8
3:13:10	20	0,7	8
3:13:20	20	0,7	8
3:13:30	20	0,7	8
3:13:40	20	0,7	8
3:13:50	20	0,7	8
3:14:00	20	0,7	8
3:14:10	20	0,7	8
3:14:20	20	0,7	8
3:14:30	20	0,7	8
3:14:40	20	0,7	8
3:14:50	20	0,7	8
3:15:00	20	0,7	8
3:15:10	20	0,7	8
3:15:20	20	0,7	8
3:15:30	20	0,7	8
3:15:40	20	0,7	8
3:15:50	20	0,7	8
3:16:00	20	0,7	8
3:16:10	20	0,7	8
3:16:20	20	0,7	8
3:16:30	20	0,7	8
3:16:40	20	0,7	8
3:16:50	20	0,7	8
3:17:00	20	0,7	8
3:17:10	20	0,7	8
3:17:20	20	0,7	8
3:17:30	20	0,7	8
3:17:40	20	0,7	8
3:17:50	20	0,7	8
3:18:00	20	0,7	8
3:18:10	20	0,7	8
3:18:20	20	0,7	8
3:18:30	20	0,7	8
3:18:40	20	0,7	8
3:18:50	20	0,7	8
3:19:00	20	0,7	8
3:19:10	20	0,7	8
3:19:20	20	0,7	8
3:19:30	20	0,6	8
3:19:40	20	0,6	8
3:19:50	20	0,6	8
3:20:00	20	0,6	8
3:20:10	20	0,6	8
3:20:20	20	0,6	8
3:20:30	20	0,6	8
3:20:40	20	0,6	8
3:20:50	20	0,6	8
3:21:00	20	0,6	8
3:21:10	20	0,6	8
3:21:20	20	0,6	8
3:21:30	20	0,6	8
3:21:40	20	0,6	8
3:21:50	20	0,6	8
3:22:00	20	0,6	8
3:22:10	20	0,6	8
3:22:20	20	0,6	8
3:22:30	20	0,6	8
3:22:40	20	0,6	8
3:22:50	20	0,6	8
3:23:00	20	0,6	8
3:23:10	20	0,6	8
3:23:20	20	0,6	8
3:23:30	20	0,6	8
3:23:40	20	0,6	8
3:23:50	20	0,6	8
3:24:00	20	0,6	8
3:24:10	20	0,6	8
3:24:20	20	0,6	8
3:24:30	20	0,6	8
3:24:40	20	0,6	8
3:24:50	20	0,7	8
3:25:00	19	0,7	8
3:25:10	20	0,7	8
3:25:20	20	0,7	8
3:25:30	19	0,7	8
3:25:40	20	0,7	8
3:25:50	19	0,7	8
3:26:00	19	0,7	8
3:26:10	19	0,7	8
3:26:20	19	0,7	8
3:26:30	19	0,7	8
3:26:40	19	0,7	8
3:26:50	19	0,7	8
3:27:00	19	0,7	8
3:27:10	19	0,7	8
3:27:20	19	0,7	8
3:27:30	19	0,7	8
3:27:40	19	0,7	8
3:27:50	19	0,7	8
3:28:00	19	0,7	8
3:28:10	19	0,7	8
3:28:20	19	0,7	8
3:28:30	20	0,7	8
3:28:40	19	0,7	8
3:28:50	19	0,7	8
3:29:00	19	0,7	8
3:29:10	19	0,7	8
3:29:20	19	0,7	8
3:29:30	19	0,7	8
3:29:40	19	0,7	8
3:29:50	19	0,6	8
3:30:00	19	0,7	8
3:30:10	19	0,6	8
3:30:20	19	0,6	8
3:30:30	19	0,6	8
3:30:40	19	0,6	8
3:30:50	19	0,6	8
3:31:00	19	0,6	8
3:31:10	19	0,6	8
3:31:20	19	0,6	8
3:31:30	19	0,6	8
3:31:40	19	0,6	8
3:31:50	19	0,6	8
3:32:00	19	0,6	8
3:32:10	19	0,6	8
3:32:20	19	0,6	8
3:32:30	19	0,6	8
3:32:40	19	0,6	8
3:32:50	19	0,6	8
3:33:00	19	0,6	8
3:33:10	19	0,6	8
3:33:20	19	0,6	8
3:33:30	19	0,6	8
3:33:40	19	0,6	8
3:33:50	19	0,6	8
3:34:00	19	0,6	7
3:34:10	19	0,6	8
3:34:20	19	0,6	7
3:34:30	19	0,6	8
3:34:40	19	0,6	7
3:34:50	19	0,6	7
3:35:00	19	0,6	8
3:35:10	19	0,6	7
3:35:20	19	0,6	7
3:35:30	19	0,6	7
3:35:40	19	0,6	7
3:35:50	19	0,6	7
3:36:00	19	0,6	8
3:36:10	19	0,6	7
3:36:20	19	0,6	8
3:36:30	19	0,7	8
3:36:40	19	0,7	7
3:36:50	19	0,7	8
3:37:00	19	0,7	8
3:37:10	19	0,7	7
3:37:20	19	0,7	8
3:37:30	19	0,7	7
3:37:40	19	0,7	7
3:37:50	19	0,7	8
3:38:00	19	0,7	7
3:38:10	19	0,7	7
3:38:20	19	0,7	8
3:38:30	19	0,7	7
3:38:40	19	0,7	8
3:38:50	19	0,7	8
3:39:00	19	0,7	7
3:39:10	19	0,7	8
3:39:20	19	0,7	8
3:39:30	19	0,7	8
3:39:40	19	0,7	8
3:39:50	19	0,7	8
3:40:00	19	0,7	8
3:40:10	19	0,7	8
3:40:20	19	0,7	8
3:40:30	19	0,7	8
3:40:40	19	0,7	8
3:40:50	19	0,7	8
3:41:00	19	0,7	8
3:41:10	19	0,7	8
3:41:20	19	0,7	8
3:41:30	19	0,7	8
3:41:40	19	0,7	8
3:41:50	19	0,7	8
3:42:00	19	0,7	8
3:42:10	19	0,7	8
3:42:20	19	0,7	8
3:42:30	19	0,7	8
3:42:40	19	0,6	8
3:42:50	19	0,6	8
3:43:00	19	0,7	8
3:43:10	19	0,6	8
3:43:20	19	0,6	8
3:43:30	19	0,6	8
3:43:40	19	0,6	8
3:43:50	19	0,6	8
3:44:00	19	0,6	8
3:44:10	19	0,6	8
3:44:20	19	0,6	8
3:44:30	19	0,6	8
3:44:40	19	0,6	8
3:44:50	19	0,6	8
3:45:00	19	0,6	8
3:45:10	19	0,6	8
3:45:20	19	0,6	8
3:45:30	19	0,6	8
3:45:40	19	0,6	8
3:45:50	19	0,6	8
3:46:00	19	0,6	8
3:46:10	19	0,6	8
3:46:20	19	0,6	8
3:46:30	19	0,6	8
3:46:40	19	0,6	8
3:46:50	19	0,6	8
3:47:00	19	0,6	8
3:47:10	19	0,6	8
3:47:20	19	0,6	8
3:47:30	19	0,6	8
3:47:40	19	0,6	8
3:47:50	19	0,6	8
3:48:00	19	0,7	8
3:48:10	19	0,7	8
3:48:20	19	0,7	8
3:48:30	19	0,7	8
3:48:40	19	0,7	8
3:48:50	19	0,7	8
3:49:00	19	0,7	8
3:49:10	19	0,7	8
3:49:20	19	0,7	8
3:49:30	19	0,7	8
3:49:40	19	0,7	8
3:49:50	19	0,7	8
3:50:00	19	0,7	8
3:50:10	19	0,7	8
3:50:20	19	0,7	8
3:50:30	19	0,7	8
3:50:40	19	0,7	8
3:50:50	19	0,7	8
3:51:00	19	0,7	8
3:51:10	19	0,7	9
3:51:20	19	0,7	8
3:51:30	19	0,7	8
3:51:40	19	0,7	8
3:51:50	19	0,7	8
3:52:00	19	0,7	8
3:52:10	19	0,7	8
3:52:20	19	0,7	8
3:52:30	19	0,7	8
3:52:40	19	0,7	8
3:52:50	19	0,7	8
3:53:00	19	0,7	8
3:53:10	19	0,7	8
3:53:20	19	0,7	8
3:53:30	19	0,7	8
3:53:40	19	0,7	9
3:53:50	19	0,7	8
3:54:00	19	0,6	8
3:54:10	19	0,7	9
3:54:20	19	0,7	8
3:54:30	19	0,6	8
3:54:40	19	0,6	9
3:54:50	19	0,6	8
3:55:00	19	0,6	9
3:55:10	19	0,6	9
3:55:20	19	0,6	8
3:55:30	19	0,6	9
3:55:40	19	0,6	8
3:55:50	19	0,6	8
3:56:00	19	0,6	9
3:56:10	19	0,6	9
3:56:20	19	0,6	8
3:56:30	19	0,6	9
3:56:40	19	0,6	9
3:56:50	19	0,6	8
3:57:00	19	0,6	9
3:57:10	19	0,6	9
3:57:20	19	0,6	9
3:57:30	19	0,6	9
3:57:40	19	0,6	9
3:57:50	19	0,6	9
3:58:00	19	0,6	9
3:58:10	19	0,6	9
3:58:20	19	0,6	9
3:58:30	19	0,6	9
3:58:40	19	0,6	9
3:58:50	19	0,6	9
3:59:00	19	0,6	9
3:59:10	19	0,6	9
3:59:20	19	0,6	9
3:59:30	19	0,6	9
3:59:40	19	0,7	9
3:59:50	19	0,7	9
4:00:00	19	0,7	9
4:00:10	19	0,7	9
4:00:20	19	0,7	9
4:00:30	19	0,7	9
4:00:40	19	0,7	9
4:00:50	19	0,7	9
4:01:00	19	0,7	9
4:01:10	19	0,7	9
4:01:20	19	0,7	9
4:01:30	19	0,7	9
4:01:40	19	0,7	9
4:01:50	19	0,7	9
4:02:00	19	0,7	9
4:02:10	19	0,7	9
4:02:20	19	0,7	9
4:02:30	19	0,7	9
4:02:40	19	0,7	9
4:02:50	19	0,7	9
4:03:00	19	0,7	9
4:03:10	19	0,7	9
4:03:20	19	0,7	9
4:03:30	19	0,7	9
4:03:40	19	0,7	10
4:03:50	19	0,7	9
4:04:00	19	0,7	9
4:04:10	19	0,7	10
4:04:20	19	0,7	10
4:04:30	19	0,7	9
4:04:40	19	0,7	10
4:04:50	19	0,7	10
4:05:00	19	0,7	10
4:05:10	19	0,7	10
4:05:20	19	0,7	10
4:05:30	19	0,7	10
4:05:40	19	0,7	10
4:05:50	19	0,7	10
4:06:00	19	0,6	10
4:06:10	19	0,6	10
4:06:20	19	0,6	10
4:06:30	19	0,6	10
4:06:40	19	0,6	10
4:06:50	19	0,6	10
4:07:00	19	0,6	10
4:07:10	19	0,6	10
4:07:20	19	0,6	10
4:07:30	19	0,6	10
4:07:40	19	0,6	10
4:07:50	19	0,6	10
4:08:00	19	0,6	10
4:08:10	19	0,6	10
4:08:20	19	0,6	10
4:08:30	19	0,6	10
4:08:40	19	0,6	10
4:08:50	19	0,6	10
4:09:00	19	0,6	10
4:09:10	19	0,6	10
4:09:20	19	0,6	10
4:09:30	19	0,6	10
4:09:40	19	0,6	10
4:09:50	19	0,6	10
4:10:00	19	0,6	10
4:10:10	19	0,6	10
4:10:20	19	0,6	10
4:10:30	19	0,6	10
4:10:40	19	0,6	10
4:10:50	19	0,6	10
4:11:00	19	0,6	10
4:11:10	19	0,6	10
4:11:20	19	0,7	10
4:11:30	19	0,7	10
4:11:40	19	0,7	10
4:11:50	19	0,7	10
4:12:00	19	0,7	10
4:12:10	19	0,7	10
4:12:20	19	0,7	10
4:12:30	19	0,7	10
4:12:40	19	0,7	10
4:12:50	19	0,7	10
4:13:00	19	0,7	10
4:13:10	19	0,7	10
4:13:20	19	0,7	10
4:13:30	19	0,7	10
4:13:40	19	0,7	10
4:13:50	19	0,7	10
4:14:00	19	0,7	10
4:14:10	19	0,7	11
4:14:20	19	0,7	11
4:14:30	19	0,7	10
4:14:40	19	0,7	10
4:14:50	19	0,7	10
4:15:00	19	0,7	10
4:15:10	19	0,7	10
4:15:20	19	0,7	10
4:15:30	19	0,7	10
4:15:40	19	0,7	10
4:15:50	19	0,7	10
4:16:00	19	0,7	10
4:16:10	19	0,7	10
4:16:20	19	0,7	10
4:16:30	19	0,7	10
4:16:40	19	0,7	10
4:16:50	19	0,7	10
4:17:00	19	0,7	10
4:17:10	19	0,7	10
4:17:20	19	0,6	10
4:17:30	19	0,7	10
4:17:40	19	0,6	10
4:17:50	19	0,6	10
4:18:00	19	0,7	10
4:18:10	19	0,6	10
4:18:20	19	0,6	10
4:18:30	19	0,6	10
4:18:40	19	0,6	10
4:18:50	19	0,6	10
4:19:00	19	0,6	10
4:19:10	19	0,6	10
4:19:20	19	0,6	10
4:19:30	19	0,6	10
4:19:40	19	0,6	10
4:19:50	19	0,6	10
4:20:00	19	0,6	10
4:20:10	19	0,6	10
4:20:20	19	0,6	10
4:20:30	19	0,6	10
4:20:40	19	0,6	10
4:20:50	19	0,6	10
4:21:00	19	0,6	10
4:21:10	19	0,6	10
4:21:20	19	0,6	10
4:21:30	19	0,6	10
4:21:40	19	0,6	10
4:21:50	19	0,6	11
4:22:00	19	0,6	10
4:22:10	19	0,6	10
4:22:20	19	0,6	10
4:22:30	19	0,6	10
4:22:40	19	0,6	10
4:22:50	19	0,6	10
4:23:00	19	0,7	10
4:23:10	19	0,7	10
4:23:20	19	0,7	10
4:23:30	19	0,7	10
4:23:40	19	0,7	10
4:23:50	19	0,7	10
4:24:00	19	0,7	10
4:24:10	19	0,7	10
4:24:20	19	0,7	10
4:24:30	19	0,7	10
4:24:40	19	0,6	10
4:24:50	19	0,6	10
4:25:00	19	0,7	10
4:25:10	19	0,7	10
4:25:20	19	0,7	10
4:25:30	19	0,6	10
4:25:40	19	0,6	10
4:25:50	19	0,7	10
4:26:00	19	0,6	10
4:26:10	19	0,6	10
4:26:20	19	0,6	10
4:26:30	19	0,6	10
4:26:40	19	0,6	10
4:26:50	19	0,6	10
4:27:00	19	0,6	10
4:27:10	19	0,6	10
4:27:20	19	0,6	10
4:27:30	19	0,6	10
4:27:40	19	0,6	10
4:27:50	19	0,6	10
4:28:00	19	0,6	10
4:28:10	19	0,6	10
4:28:20	19	0,6	10
4:28:30	19	0,6	10
4:28:40	19	0,6	10
4:28:50	19	0,6	10
4:29:00	19	0,6	10
4:29:10	19	0,6	10
4:29:20	19	0,6	10
4:29:30	19	0,6	10
4:29:40	19	0,6	10
4:29:50	19	0,6	10
4:30:00	19	0,6	10
4:30:10	19	0,6	10
4:30:20	19	0,6	10
4:30:30	19	0,6	10
4:30:40	19	0,6	10
4:30:50	19	0,6	10
4:31:00	19	0,6	10
4:31:10	19	0,6	10
4:31:20	19	0,6	10
4:31:30	19	0,6	10
4:31:40	19	0,6	10
4:31:50	19	0,6	11
4:32:00	19	0,6	11
4:32:10	19	0,6	11
4:32:20	19	0,5	11
4:32:30	19	0,5	11
4:32:40	19	0,6	11
4:32:50	19	0,6	12
4:33:00	19	0,5	12
4:33:10	19	0,5	11
4:33:20	19	0,5	11
4:33:30	19	0,5	11
4:33:40	19	0,5	11
4:33:50	19	0,5	11
4:34:00	19	0,5	11
4:34:10	19	0,5	11
4:34:20	19	0,6	11
4:34:30	19	0,6	11
4:34:40	19	0,6	11
4:34:50	19	0,6	11
4:35:00	19	0,6	10
4:35:10	19	0,6	10
4:35:20	19	0,6	11
4:35:30	19	0,6	11
4:35:40	19	0,6	11
4:35:50	19	0,6	12
4:36:00	19	0,6	13
4:36:10	19	0,6	13
4:36:20	19	0,6	14
4:36:30	19	0,6	14
4:36:40	19	0,6	14
4:36:50	19	0,6	14
4:37:00	19	0,6	14
4:37:10	19	0,6	14
4:37:20	19	0,6	15
4:37:30	19	0,6	15
4:37:40	19	0,6	16
4:37:50	19	0,6	15
4:38:00	19	0,6	14
4:38:10	19	0,6	16
4:38:20	19	0,6	12
4:38:30	19	0,6	11
4:38:40	19	0,6	11
4:38:50	19	0,6	11
4:39:00	19	0,6	13
4:39:10	19	0,6	13
4:39:20	19	0,6	14
4:39:30	19	0,6	13
4:39:40	19	0,6	13
4:39:50	19	0,6	13
4:40:00	19	0,6	17
4:40:10	19	0,6	15
4:40:20	19	0,6	14
4:40:30	19	0,6	15
4:40:40	19	0,6	15
4:40:50	19	0,6	16
4:41:00	19	0,6	19
4:41:10	19	0,6	14
4:41:20	19	0,6	15
4:41:30	19	0,6	14
4:41:40	19	0,6	14
4:41:50	19	0,6	14
4:42:00	19	0,6	15
4:42:10	19	0,6	14
4:42:20	19	0,6	15
4:42:30	19	0,6	15
4:42:40	19	0,6	14
4:42:50	19	0,6	14
4:43:00	19	0,6	14
4:43:10	19	0,6	13
4:43:20	19	0,6	13
4:43:30	19	0,6	14
4:43:40	19	0,6	14
4:43:50	19	0,6	14
4:44:00	19	0,6	13
4:44:10	19	0,6	13
4:44:20	19	0,5	13
4:44:30	19	0,5	14
4:44:40	19	0,5	14
4:44:50	19	0,5	14
4:45:00	19	0,6	14
4:45:10	19	0,5	13
4:45:20	19	0,5	14
4:45:30	19	0,6	14
4:45:40	19	0,6	14
4:45:50	19	0,6	14
4:46:00	19	0,6	14
4:46:10	19	0,6	14
4:46:20	19	0,6	14
4:46:30	19	0,6	14
4:46:40	19	0,6	14
4:46:50	19	0,6	14
4:47:00	19	0,6	14
4:47:10	19	0,6	14
4:47:20	19	0,6	14
4:47:30	19	0,6	14
4:47:40	19	0,6	14
4:47:50	19	0,6	14
4:48:00	19	0,6	14
4:48:10	19	0,6	14
4:48:20	19	0,6	14
4:48:30	19	0,6	14
4:48:40	19	0,6	14
4:48:50	19	0,6	14
4:49:00	19	0,6	14
4:49:10	19	0,6	14
4:49:20	19	0,6	14
4:49:30	19	0,6	14
4:49:40	19	0,6	14
4:49:50	19	0,6	14
4:50:00	19	0,6	14
4:50:10	19	0,6	14
4:50:20	19	0,6	14
4:50:30	19	0,6	14
4:50:40	19	0,6	14
4:50:50	19	0,6	14
4:51:00	19	0,6	14
4:51:10	19	0,6	14
4:51:20	19	0,6	14
4:51:30	19	0,6	14
4:51:40	19	0,6	14
4:51:50	19	0,6	14
4:52:00	19	0,6	14
4:52:10	19	0,6	14
4:52:20	19	0,6	14
4:52:30	19	0,6	14
4:52:40	19	0,6	14
4:52:50	19	0,6	14
4:53:00	19	0,6	14
4:53:10	19	0,6	14
4:53:20	19	0,6	14
4:53:30	19	0,6	14
4:53:40	19	0,6	15
4:53:50	19	0,6	14
4:54:00	19	0,6	14
4:54:10	19	0,6	15
4:54:20	19	0,6	15
4:54:30	19	0,6	15
4:54:40	19	0,6	15
4:54:50	19	0,6	15
4:55:00	19	0,5	15
4:55:10	19	0,5	15
4:55:20	19	0,5	15
4:55:30	19	0,5	15
4:55:40	19	0,5	15
4:55:50	19	0,5	15
4:56:00	19	0,5	15
4:56:10	19	0,5	15
4:56:20	19	0,5	15
4:56:30	19	0,5	15
4:56:40	19	0,5	15
4:56:50	19	0,5	15
4:57:00	19	0,5	15
4:57:10	19	0,5	15
4:57:20	19	0,6	15
4:57:30	19	0,6	15
4:57:40	19	0,6	15
4:57:50	19	0,6	15
4:58:00	19	0,6	15
4:58:10	19	0,6	15
4:58:20	19	0,6	15
4:58:30	19	0,6	15
4:58:40	19	0,6	15
4:58:50	19	0,6	15
4:59:00	19	0,6	15
4:59:10	19	0,6	15
4:59:20	19	0,6	15
4:59:30	19	0,6	15
4:59:40	19	0,6	15
4:59:50	19	0,6	15
5:00:00	19	0,6	15
5:00:10	19	0,6	16
5:00:20	19	0,6	17
5:00:30	19	0,6	17
5:00:40	19	0,6	17
5:00:50	19	0,6	17
5:01:00	19	0,6	17
5:01:10	19	0,6	17
5:01:20	19	0,6	17
5:01:30	19	0,6	17
5:01:40	19	0,6	17
5:01:50	19	0,6	17
5:02:00	19	0,6	17
5:02:10	19	0,6	17
5:02:20	19	0,6	17
5:02:30	19	0,6	17
5:02:40	19	0,6	17
5:02:50	19	0,6	17
5:03:00	19	0,6	17
5:03:10	19	0,6	17
5:03:20	19	0,6	17
5:03:30	19	0,6	17
5:03:40	19	0,6	17
5:03:50	19	0,6	17
5:04:00	19	0,6	17
5:04:10	19	0,6	17
5:04:20	19	0,6	17
5:04:30	19	0,6	17
5:04:40	19	0,6	17
5:04:50	19	0,6	17
5:05:00	19	0,6	17
5:05:10	19	0,6	17
5:05:20	19	0,6	17
5:05:30	19	0,6	17
5:05:40	19	0,6	17
5:05:50	19	0,6	17
5:06:00	19	0,6	17
5:06:10	19	0,6	17
5:06:20	19	0,6	17
5:06:30	19	0,6	17
5:06:40	19	0,6	17
5:06:50	19	0,6	17
5:07:00	19	0,6	17
5:07:10	19	0,6	17
5:07:20	19	0,6	17
5:07:30	19	0,5	17
5:07:40	19	0,5	17
5:07:50	19	0,5	17
5:08:00	19	0,5	17
5:08:10	19	0,5	17
5:08:20	19	0,5	17
5:08:30	19	0,5	17
5:08:40	19	0,5	17
5:08:50	19	0,5	17
5:09:00	19	0,5	17
5:09:10	19	0,6	17
5:09:20	19	0,6	17
5:09:30	19	0,6	17
5:09:40	19	0,6	17
5:09:50	19	0,6	17
5:10:00	19	0,6	17
5:10:10	19	0,6	17
5:10:20	19	0,6	17
5:10:30	19	0,6	17
5:10:40	19	0,6	17
5:10:50	19	0,6	17
5:11:00	19	0,6	18
5:11:10	19	0,6	18
5:11:20	19	0,6	18
5:11:30	19	0,6	18
5:11:40	19	0,6	19
5:11:50	19	0,6	20
5:12:00	19	0,6	20
5:12:10	19	0,6	20
5:12:20	19	0,6	20
5:12:30	19	0,6	20
5:12:40	19	0,6	20
5:12:50	19	0,6	20
5:13:00	19	0,6	20
5:13:10	19	0,6	20
5:13:20	19	0,6	20
5:13:30	19	0,6	20
5:13:40	19	0,6	20
5:13:50	19	0,6	20
5:14:00	19	0,6	20
5:14:10	19	0,6	20
5:14:20	19	0,6	20
5:14:30	19	0,6	20
5:14:40	19	0,6	20
5:14:50	19	0,6	20
5:15:00	19	0,6	20
5:15:10	19	0,6	20
5:15:20	19	0,6	20
5:15:30	19	0,6	20
5:15:40	19	0,6	20
5:15:50	19	0,6	20
5:16:00	19	0,6	20
5:16:10	19	0,6	20
5:16:20	19	0,6	20
5:16:30	19	0,6	20
5:16:40	19	0,6	20
5:16:50	19	0,6	20
5:17:00	19	0,6	20
5:17:10	19	0,6	20
5:17:20	19	0,6	20
5:17:30	19	0,6	20
5:17:40	19	0,5	20
5:17:50	19	0,5	20
5:18:00	19	0,5	20
5:18:10	19	0,5	20
5:18:20	19	0,5	20
5:18:30	19	0,5	20
5:18:40	19	0,5	20
5:18:50	19	0,5	20
5:19:00	19	0,5	20
5:19:10	19	0,5	20
5:19:20	19	0,5	20
5:19:30	19	0,5	21
5:19:40	19	0,5	21
5:19:50	19	0,5	21
5:20:00	19	0,5	22
5:20:10	19	0,5	22
5:20:20	19	0,5	22
5:20:30	19	0,5	22
5:20:40	19	0,5	22
5:20:50	19	0,5	22
5:21:00	19	0,6	22
5:21:10	19	0,6	22
5:21:20	19	0,6	22
5:21:30	19	0,6	22
5:21:40	19	0,6	22
5:21:50	19	0,6	22
5:22:00	19	0,6	22
5:22:10	19	0,6	22
5:22:20	19	0,6	22
5:22:30	19	0,6	22
5:22:40	19	0,6	22
5:22:50	19	0,6	22
5:23:00	19	0,6	22
5:23:10	19	0,6	22
5:23:20	19	0,6	22
5:23:30	19	0,6	22
5:23:40	19	0,6	22
5:23:50	19	0,6	22
5:24:00	19	0,6	22
5:24:10	19	0,6	22
5:24:20	19	0,6	22
5:24:30	19	0,6	22
5:24:40	19	0,6	22
5:24:50	19	0,6	22
5:25:00	19	0,6	22
5:25:10	19	0,6	22
5:25:20	19	0,6	22
5:25:30	19	0,6	22
5:25:40	19	0,6	22
5:25:50	19	0,6	22
5:26:00	19	0,6	22
5:26:10	19	0,6	22
5:26:20	19	0,6	22
5:26:30	19	0,6	22
5:26:40	19	0,6	22
5:26:50	19	0,6	22
5:27:00	19	0,6	22
5:27:10	19	0,6	22
5:27:20	19	0,6	22
5:27:30	19	0,6	22
5:27:40	19	0,6	22
5:27:50	19	0,6	23
5:28:00	19	0,6	24
5:28:10	19	0,6	24
5:28:20	19	0,6	24
5:28:30	19	0,6	24
5:28:40	19	0,6	24
5:28:50	19	0,6	24
5:29:00	19	0,5	24
5:29:10	19	0,5	24
5:29:20	19	0,5	24
5:29:30	19	0,5	24
5:29:40	19	0,5	24
5:29:50	19	0,5	25
5:30:00	19	0,5	24
5:30:10	19	0,5	24
5:30:20	19	0,5	25
5:30:30	19	0,5	24
5:30:40	19	0,5	24
5:30:50	19	0,5	25
5:31:00	19	0,5	25
5:31:10	19	0,5	25
5:31:20	19	0,5	25
5:31:30	19	0,5	26
5:31:40	19	0,5	26
5:31:50	19	0,5	26
5:32:00	19	0,5	26
5:32:10	19	0,5	26
5:32:20	19	0,5	26
5:32:30	19	0,5	26
5:32:40	19	0,5	26
5:32:50	19	0,6	26
5:33:00	19	0,6	26
5:33:10	19	0,6	26
5:33:20	19	0,6	26
5:33:30	19	0,6	26
5:33:40	19	0,6	26
5:33:50	19	0,6	26
5:34:00	19	0,6	26
5:34:10	19	0,6	26
5:34:20	19	0,6	26
5:34:30	19	0,6	26
5:34:40	19	0,6	26
5:34:50	19	0,6	26
5:35:00	19	0,6	26
5:35:10	19	0,6	26
5:35:20	19	0,6	26
5:35:30	19	0,6	26
5:35:40	19	0,6	26
5:35:50	19	0,6	26
5:36:00	19	0,6	26
5:36:10	19	0,6	26
5:36:20	19	0,6	26
5:36:30	19	0,6	26
5:36:40	19	0,6	26
5:36:50	19	0,6	26
5:37:00	19	0,6	26
5:37:10	19	0,6	26
5:37:20	19	0,6	26
5:37:30	19	0,6	26
5:37:40	19	0,5	27
5:37:50	19	0,5	26
5:38:00	19	0,5	27
5:38:10	19	0,6	27
5:38:20	19	0,5	27
5:38:30	19	0,5	27
5:38:40	19	0,5	27
5:38:50	19	0,5	27
5:39:00	19	0,5	27
5:39:10	19	0,5	27
5:39:20	19	0,5	27
5:39:30	19	0,5	28
5:39:40	19	0,5	28
5:39:50	19	0,5	28
5:40:00	19	0,5	28
5:40:10	19	0,5	28
5:40:20	19	0,5	28
5:40:30	19	0,5	29
5:40:40	19	0,5	29
5:40:50	19	0,5	29
5:41:00	19	0,5	29
5:41:10	19	0,5	29
5:41:20	19	0,5	29
5:41:30	19	0,5	29
5:41:40	19	0,5	29
5:41:50	19	0,5	29
5:42:00	19	0,5	29
5:42:10	19	0,5	29
5:42:20	19	0,5	29
5:42:30	19	0,5	29
5:42:40	19	0,5	29
5:42:50	19	0,5	29
5:43:00	19	0,5	29
5:43:10	19	0,5	29
5:43:20	19	0,5	30
5:43:30	19	0,5	30
5:43:40	19	0,5	30
5:43:50	19	0,5	30
5:44:00	19	0,5	30
5:44:10	19	0,5	30
5:44:20	19	0,5	31
5:44:30	19	0,5	31
5:44:40	19	0,6	31
5:44:50	19	0,6	31
5:45:00	19	0,6	31
5:45:10	19	0,6	31
5:45:20	19	0,6	31
5:45:30	19	0,6	31
5:45:40	19	0,6	31
5:45:50	19	0,6	31
5:46:00	19	0,6	31
5:46:10	19	0,6	31
5:46:20	19	0,6	31
5:46:30	19	0,6	31
5:46:40	19	0,6	31
5:46:50	19	0,6	31
5:47:00	19	0,6	31
5:47:10	19	0,5	31
5:47:20	19	0,6	31
5:47:30	19	0,6	31
5:47:40	19	0,5	31
5:47:50	19	0,6	32
5:48:00	19	0,5	32
5:48:10	19	0,5	32
5:48:20	19	0,5	32
5:48:30	19	0,5	32
5:48:40	19	0,5	32
5:48:50	19	0,5	32
5:49:00	19	0,5	32
5:49:10	19	0,5	32
5:49:20	19	0,5	32
5:49:30	19	0,5	32
5:49:40	19	0,5	32
5:49:50	19	0,5	32
5:50:00	19	0,5	32
5:50:10	19	0,5	32
5:50:20	19	0,5	32
5:50:30	19	0,5	32
5:50:40	19	0,5	32
5:50:50	19	0,5	33
5:51:00	19	0,5	33
5:51:10	19	0,5	33
5:51:20	19	0,5	33
5:51:30	19	0,5	33
5:51:40	19	0,5	34
5:51:50	19	0,5	34
5:52:00	19	0,5	34
5:52:10	19	0,5	34
5:52:20	19	0,5	34
5:52:30	19	0,5	34
5:52:40	19	0,5	35
5:52:50	19	0,5	35
5:53:00	19	0,5	35
5:53:10	19	0,5	35
5:53:20	19	0,5	35
5:53:30	19	0,5	35
5:53:40	19	0,5	35
5:53:50	19	0,5	35
5:54:00	19	0,5	35
5:54:10	19	0,5	35
5:54:20	19	0,5	35
5:54:30	19	0,5	35
5:54:40	19	0,5	35
5:54:50	19	0,5	36
5:55:00	19	0,5	36
5:55:10	19	0,5	36
5:55:20	19	0,5	36
5:55:30	19	0,5	36
5:55:40	19	0,5	36
5:55:50	19	0,6	36
5:56:00	19	0,6	36
5:56:10	19	0,6	37
5:56:20	19	0,6	37
5:56:30	19	0,6	38
5:56:40	19	0,6	38
5:56:50	19	0,6	38
5:57:00	19	0,6	38
5:57:10	19	0,6	38
5:57:20	19	0,6	38
5:57:30	19	0,6	38
5:57:40	19	0,6	38
5:57:50	19	0,6	38
5:58:00	19	0,5	38
5:58:10	19	0,6	38
5:58:20	19	0,5	38
5:58:30	19	0,6	38
5:58:40	19	0,5	38
5:58:50	19	0,5	38
5:59:00	19	0,5	39
5:59:10	19	0,5	40
5:59:20	19	0,5	41
5:59:30	19	0,6	41
5:59:40	19	0,6	41
5:59:50	19	0,5	41
6:00:00	19	0,5	41
6:00:10	19	0,5	42
6:00:20	19	0,5	42
6:00:30	19	0,5	42
6:00:40	19	0,5	43
6:00:50	19	0,5	43
6:01:00	19	0,5	43
6:01:10	19	0,5	43
6:01:20	19	0,5	43
6:01:30	19	0,5	43
6:01:40	19	0,5	43
6:01:50	19	0,5	43
6:02:00	19	0,5	43
6:02:10	19	0,5	44
6:02:20	19	0,5	44
6:02:30	19	0,5	45
6:02:40	19	0,5	45
6:02:50	19	0,5	45
6:03:00	19	0,5	45
6:03:10	19	0,5	45
6:03:20	19	0,5	45
6:03:30	19	0,5	46
6:03:40	19	0,5	46
6:03:50	19	0,5	47
6:04:00	19	0,5	47
6:04:10	19	0,5	47
6:04:20	19	0,5	48
6:04:30	19	0,5	48
6:04:40	19	0,5	48
6:04:50	19	0,5	48
6:05:00	19	0,5	48
6:05:10	19	0,5	49
6:05:20	19	0,5	49
6:05:30	19	0,5	49
6:05:40	19	0,5	49
6:05:50	19	0,5	49
6:06:00	19	0,5	50
6:06:10	19	0,5	50
6:06:20	19	0,5	50
6:06:30	19	0,5	50
6:06:40	19	0,5	50
6:06:50	19	0,5	51
6:07:00	19	0,5	51
6:07:10	19	0,5	51
6:07:20	19	0,5	51
6:07:30	19	0,5	53
6:07:40	19	0,5	54
6:07:50	19	0,6	55
6:08:00	19	0,6	54
6:08:10	19	0,6	54
6:08:20	19	0,6	54
6:08:30	19	0,6	56
6:08:40	19	0,6	56
6:08:50	19	0,5	56
6:09:00	19	0,5	56
6:09:10	19	0,5	56
6:09:20	19	0,6	55
6:09:30	19	0,5	56
6:09:40	19	0,5	57
6:09:50	19	0,5	58
6:10:00	19	0,5	57
6:10:10	19	0,5	58
6:10:20	19	0,5	58
6:10:30	19	0,5	58
6:10:40	19	0,5	58
6:10:50	19	0,5	59
6:11:00	19	0,5	60
6:11:10	19	0,5	59
6:11:20	19	0,5	60
6:11:30	19	0,5	60
6:11:40	19	0,5	60
6:11:50	19	0,5	61
6:12:00	19	0,5	60
6:12:10	19	0,5	61
6:12:20	19	0,5	61
6:12:30	19	0,5	62
6:12:40	19	0,5	62
6:12:50	19	0,5	62
6:13:00	19	0,5	62
6:13:10	19	0,5	63
6:13:20	19	0,5	62
6:13:30	19	0,5	63
6:13:40	19	0,5	63
6:13:50	19	0,5	63
6:14:00	19	0,5	64
6:14:10	19	0,5	64
6:14:20	19	0,5	63
6:14:30	19	0,5	64
6:14:40	19	0,5	64
6:14:50	19	0,5	64
6:15:00	19	0,5	64
6:15:10	19	0,5	64
6:15:20	19	0,5	65
6:15:30	19	0,5	65
6:15:40	19	0,5	65
6:15:50	19	0,5	65
6:16:00	19	0,5	66
6:16:10	19	0,5	67
6:16:20	19	0,5	67
6:16:30	19	0,5	68
6:16:40	19	0,5	68
6:16:50	19	0,5	68
6:17:00	19	0,5	80
6:17:10	19	0,5	77
