Repository: ProgWizer/parser

File: project-root/data/Data Acquisition/Data Acquisition/2017 year (147)/17-00075.txt
--Test Summary--
Full Path and File Name	
Instrument Name	UCA Left Cell
Instrument Type	Model 4262 Twin Cell UCA
Instrument Serial Number	
Test Start Date	24.04.2017
Test Start Time	14:34:36
Test Stop Date	25.04.2017
Test Stop Time	9:08:44
Test Length	18:34:08
Final Sample Time Offset	18:34:00
Controller Schedule Name	
Sampling Period	30 seconds
Comments	
Information	WellID	
Information	Customer	
Information	EngName	
Information	CementClass	G
Information	CementMfr	
Information	Additives	100G:120Gipsum+0.3DAF+0.35CitricAcid
Information	Density	1870
Information	BHCT	4
Information	BHST	
Information	FluidLoss	
Information	JobType	
Calculated Value	CS_50	5:45:30
Calculated Value	CS_500	7:48:00
Calculated Value	CS_Time8h	3,53 MPa
Calculated Value	CS_Time12h	3,99 MPa
Calculated Value	CS_Time24h	N/A
Calculated Value	CS_Time48h	N/A
Calculated Value	CS_Time72h	N/A
Calculated Curve	Compressive Strength	Compressive strength type B (more than 14 lb/gal)
Initial Temperature (°C)	24 °C
Final Temperature (°C)	5 °C
Initial Transit Time (microsec/in)	16,75 microsec/in
Final Transit Time (microsec/in)	11,34 microsec/in
Initial Compressive Strength (MPa)	0,00 MPa
Final Compressive Strength (MPa)	4,30 MPa
--Data--
Time (HH:MM:SS)	Temperature (°C)	Transit Time (microsec/in)	Compressive Strength (MPa)
0:00:00	24	16,75	0,00
0:00:30	24	16,73	0,01
0:01:00	24	16,73	0,01
0:01:30	23	16,73	0,01
0:02:00	23	16,74	0,00
0:02:30	23	16,74	0,00
0:03:00	23	16,75	0,00
0:03:30	22	16,77	0,00
0:04:00	22	16,78	0,00
0:04:30	22	16,79	0,00
0:05:00	22	16,81	0,00
0:05:30	21	16,82	0,00
0:06:00	21	16,84	0,00
0:06:30	21	16,84	0,00
0:07:00	21	16,86	0,00
0:07:30	20	16,86	0,00
0:08:00	20	16,88	0,00
0:08:30	20	16,89	0,00
0:09:00	20	16,91	0,00
0:09:30	19	16,92	0,00
0:10:00	19	16,93	0,00
0:10:30	19	16,95	0,00
0:11:00	19	16,96	0,00
0:11:30	18	16,98	0,00
0:12:00	18	16,98	0,00
0:12:30	18	17,00	0,00
0:13:00	18	17,02	0,00
0:13:30	18	17,02	0,00
0:14:00	17	17,03	0,00
0:14:30	17	17,04	0,00
0:15:00	17	17,05	0,00
0:15:30	17	17,07	0,00
0:16:00	17	17,07	0,00
0:16:30	16	17,09	0,00
0:17:00	16	17,10	0,00
0:17:30	16	17,11	0,00
0:18:00	16	17,12	0,00
0:18:30	16	17,13	0,00
0:19:00	15	17,14	0,00
0:19:30	15	17,15	0,00
0:20:00	15	17,16	0,00
0:20:30	15	17,17	0,00
0:21:00	15	17,18	0,00
0:21:30	15	17,20	0,00
0:22:00	14	17,20	0,00
0:22:30	14	17,21	0,00
0:23:00	14	17,22	0,00
0:23:30	14	17,23	0,00
0:24:00	14	17,24	0,00
0:24:30	14	17,25	0,00
0:25:00	13	17,25	0,00
0:25:30	13	17,26	0,00
0:26:00	13	17,28	0,00
0:26:30	13	17,29	0,00
0:27:00	13	17,29	0,00
0:27:30	13	17,30	0,00
0:28:00	12	17,31	0,00
0:28:30	12	17,32	0,00
0:29:00	12	17,32	0,00
0:29:30	12	17,33	0,00
0:30:00	12	17,34	0,00
0:30:30	12	17,34	0,00
0:31:00	12	17,35	0,00
0:31:30	12	17,36	0,00
0:32:00	11	17,37	0,00
0:32:30	11	17,38	0,00
0:33:00	11	17,38	0,00
0:33:30	11	17,38	0,00
0:34:00	11	17,40	0,00
0:34:30	11	17,40	0,00
0:35:00	11	17,41	0,00
0:35:30	11	17,42	0,00
0:36:00	10	17,42	0,00
0:36:30	10	17,43	0,00
0:37:00	10	17,43	0,00
0:37:30	10	17,44	0,00
0:38:00	10	17,44	0,00
0:38:30	10	17,45	0,00
0:39:00	10	17,46	0,00
0:39:30	10	17,46	0,00
0:40:00	10	17,46	0,00
0:40:30	9	17,47	0,00
0:41:00	9	17,48	0,00
0:41:30	9	17,48	0,00
0:42:00	9	17,49	0,00
0:42:30	9	17,50	0,00
0:43:00	9	17,50	0,00
0:43:30	9	17,50	0,00
0:44:00	9	17,50	0,00
0:44:30	9	17,51	0,00
0:45:00	9	17,52	0,00
0:45:30	9	17,52	0,00
0:46:00	8	17,52	0,00
0:46:30	8	17,53	0,00
0:47:00	8	17,54	0,00
0:47:30	8	17,54	0,00
0:48:00	8	17,55	0,00
0:48:30	8	17,55	0,00
0:49:00	8	17,55	0,00
0:49:30	8	17,55	0,00
0:50:00	8	17,56	0,00
0:50:30	8	17,56	0,00
0:51:00	8	17,57	0,00
0:51:30	8	17,57	0,00
0:52:00	8	17,58	0,00
0:52:30	8	17,58	0,00
0:53:00	7	17,58	0,00
0:53:30	7	17,59	0,00
0:54:00	7	17,60	0,00
0:54:30	7	17,60	0,00
0:55:00	7	17,61	0,00
0:55:30	7	17,61	0,00
0:56:00	7	17,61	0,00
0:56:30	7	17,62	0,00
0:57:00	7	17,62	0,00
0:57:30	7	17,63	0,00
0:58:00	7	17,64	0,00
0:58:30	7	17,64	0,00
0:59:00	6	17,64	0,00
0:59:30	6	17,65	0,00
1:00:00	6	17,65	0,00
1:00:30	6	17,66	0,00
1:01:00	6	17,66	0,00
1:01:30	6	17,61	0,00
1:02:00	6	17,61	0,00
1:02:30	6	17,61	0,00
1:03:00	6	17,62	0,00
1:03:30	6	17,62	0,00
1:04:00	6	17,62	0,00
1:04:30	6	17,63	0,00
1:05:00	6	17,63	0,00
1:05:30	6	17,63	0,00
1:06:00	6	17,64	0,00
1:06:30	6	17,64	0,00
1:07:00	6	17,64	0,00
1:07:30	6	17,64	0,00
1:08:00	6	17,65	0,00
1:08:30	6	17,65	0,00
1:09:00	6	17,65	0,00
1:09:30	6	17,66	0,00
1:10:00	6	17,66	0,00
1:10:30	6	17,66	0,00
1:11:00	6	17,66	0,00
1:11:30	5	17,67	0,00
1:12:00	5	17,67	0,00
1:12:30	5	17,67	0,00
1:13:00	5	17,68	0,00
1:13:30	5	17,68	0,00
1:14:00	5	17,68	0,00
1:14:30	5	17,68	0,00
1:15:00	5	17,68	0,00
1:15:30	5	17,68	0,00
1:16:00	5	17,68	0,00
1:16:30	5	17,68	0,00
1:17:00	5	17,68	0,00
1:17:30	5	17,68	0,00
1:18:00	5	17,69	0,00
1:18:30	5	17,69	0,00
1:19:00	5	17,69	0,00
1:19:30	5	17,69	0,00
1:20:00	5	17,70	0,00
1:20:30	5	17,70	0,00
1:21:00	5	17,70	0,00
1:21:30	5	17,70	0,00
1:22:00	5	17,70	0,00
1:22:30	5	17,70	0,00
1:23:00	5	17,70	0,00
1:23:30	5	17,70	0,00
1:24:00	5	17,70	0,00
1:24:30	5	17,70	0,00
1:25:00	5	17,70	0,00
1:25:30	5	17,71	0,00
1:26:00	5	17,71	0,00
1:26:30	5	17,71	0,00
1:27:00	5	17,71	0,00
1:27:30	5	17,71	0,00
1:28:00	4	17,71	0,00
1:28:30	4	17,72	0,00
1:29:00	4	17,71	0,00
1:29:30	4	17,72	0,00
1:30:00	4	17,72	0,00
1:30:30	4	17,72	0,00
1:31:00	4	17,72	0,00
1:31:30	4	17,72	0,00
1:32:00	4	17,72	0,00
1:32:30	4	17,72	0,00
1:33:00	4	17,72	0,00
1:33:30	4	17,73	0,00
1:34:00	4	17,73	0,00
1:34:30	4	17,73	0,00
1:35:00	4	17,73	0,00
1:35:30	4	17,73	0,00
1:36:00	4	17,73	0,00
1:36:30	4	17,73	0,00
1:37:00	4	17,73	0,00
1:37:30	4	17,73	0,00
1:38:00	4	17,73	0,00
1:38:30	4	17,73	0,00
1:39:00	4	17,73	0,00
1:39:30	4	17,73	0,00
1:40:00	4	17,73	0,00
1:40:30	4	17,73	0,00
1:41:00	4	17,73	0,00
1:41:30	4	17,73	0,00
1:42:00	4	17,73	0,00
1:42:30	4	17,73	0,00
1:43:00	4	17,73	0,00
1:43:30	4	17,73	0,00
1:44:00	4	17,73	0,00
1:44:30	4	17,74	0,00
1:45:00	4	17,74	0,00
1:45:30	4	17,74	0,00
1:46:00	4	17,74	0,00
1:46:30	4	17,74	0,00
1:47:00	4	17,74	0,00
1:47:30	4	17,74	0,00
1:48:00	4	17,74	0,00
1:48:30	4	17,74	0,00
1:49:00	4	17,74	0,00
1:49:30	4	17,74	0,00
1:50:00	4	17,74	0,00
1:50:30	4	17,74	0,00
1:51:00	4	17,74	0,00
1:51:30	4	17,75	0,00
1:52:00	4	17,75	0,00
1:52:30	4	17,74	0,00
1:53:00	4	17,75	0,00
1:53:30	4	17,75	0,00
1:54:00	4	17,75	0,00
1:54:30	4	17,75	0,00
1:55:00	4	17,75	0,00
1:55:30	4	17,75	0,00
1:56:00	4	17,75	0,00
1:56:30	4	17,75	0,00
1:57:00	4	17,76	0,00
1:57:30	4	17,76	0,00
1:58:00	4	17,75	0,00
1:58:30	4	17,76	0,00
1:59:00	3	17,76	0,00
1:59:30	3	17,76	0,00
2:00:00	4	17,76	0,00
2:00:30	3	17,76	0,00
2:01:00	3	17,76	0,00
2:01:30	3	17,77	0,00
2:02:00	3	17,77	0,00
2:02:30	3	17,77	0,00
2:03:00	3	17,77	0,00
2:03:30	3	17,77	0,00
2:04:00	3	17,77	0,00
2:04:30	3	17,77	0,00
2:05:00	3	17,77	0,00
2:05:30	3	17,77	0,00
2:06:00	3	17,77	0,00
2:06:30	3	17,77	0,00
2:07:00	3	17,77	0,00
2:07:30	3	17,77	0,00
2:08:00	3	17,77	0,00
2:08:30	3	17,77	0,00
2:09:00	3	17,77	0,00
2:09:30	3	17,77	0,00
2:10:00	3	17,77	0,00
2:10:30	3	17,77	0,00
2:11:00	3	17,77	0,00
2:11:30	3	17,77	0,00
2:12:00	3	17,77	0,00
2:12:30	3	17,77	0,00
2:13:00	3	17,77	0,00
2:13:30	3	17,77	0,00
2:14:00	3	17,77	0,00
2:14:30	3	17,77	0,00
2:15:00	3	17,77	0,00
2:15:30	3	17,77	0,00
2:16:00	3	17,77	0,00
2:16:30	3	17,77	0,00
2:17:00	3	17,77	0,00
2:17:30	3	17,77	0,00
2:18:00	3	17,77	0,00
2:18:30	3	17,77	0,00
2:19:00	3	17,77	0,00
2:19:30	3	17,77	0,00
2:20:00	3	17,77	0,00
2:20:30	3	17,77	0,00
2:21:00	3	17,77	0,00
2:21:30	3	17,77	0,00
2:22:00	3	17,77	0,00
2:22:30	3	17,77	0,00
2:23:00	3	17,77	0,00
2:23:30	3	17,77	0,00
2:24:00	3	17,77	0,00
2:24:30	3	17,77	0,00
2:25:00	3	17,77	0,00
2:25:30	3	17,77	0,00
2:26:00	3	17,77	0,00
2:26:30	3	17,77	0,00
2:27:00	3	17,77	0,00
2:27:30	3	17,77	0,00
2:28:00	3	17,77	0,00
2:28:30	3	17,77	0,00
2:29:00	3	17,77	0,00
2:29:30	3	17,77	0,00
2:30:00	3	17,76	0,00
2:30:30	3	17,76	0,00
2:31:00	3	17,76	0,00
2:31:30	3	17,76	0,00
2:32:00	3	17,76	0,00
2:32:30	3	17,76	0,00
2:33:00	3	17,76	0,00
2:33:30	3	17,76	0,00
2:34:00	3	17,76	0,00
2:34:30	3	17,75	0,00
2:35:00	3	17,76	0,00
2:35:30	3	17,75	0,00
2:36:00	3	17,75	0,00
2:36:30	3	17,75	0,00
2:37:00	3	17,75	0,00
2:37:30	3	17,75	0,00
2:38:00	3	17,75	0,00
2:38:30	3	17,75	0,00
2:39:00	3	17,74	0,00
2:39:30	3	17,74	0,00
2:40:00	3	17,74	0,00
2:40:30	3	17,74	0,00
2:41:00	3	17,74	0,00
2:41:30	3	17,74	0,00
2:42:00	3	17,74	0,00
2:42:30	3	17,74	0,00
2:43:00	3	17,74	0,00
2:43:30	3	17,74	0,00
2:44:00	3	17,74	0,00
2:44:30	3	17,74	0,00
2:45:00	3	17,74	0,00
2:45:30	3	17,74	0,00
2:46:00	3	17,73	0,00
2:46:30	3	17,73	0,00
2:47:00	3	17,73	0,00
2:47:30	3	17,73	0,00
2:48:00	3	17,73	0,00
2:48:30	3	17,73	0,00
2:49:00	3	17,73	0,00
2:49:30	3	17,73	0,00
2:50:00	3	17,73	0,00
2:50:30	3	17,73	0,00
2:51:00	3	17,73	0,00
2:51:30	3	17,73	0,00
2:52:00	3	17,73	0,00
2:52:30	3	17,73	0,00
2:53:00	3	17,73	0,00
2:53:30	3	17,73	0,00
2:54:00	3	17,73	0,00
2:54:30	3	17,72	0,00
2:55:00	3	17,72	0,00
2:55:30	3	17,72	0,00
2:56:00	3	17,72	0,00
2:56:30	3	17,72	0,00
2:57:00	3	17,71	0,00
2:57:30	3	17,71	0,00
2:58:00	3	17,71	0,00
2:58:30	3	17,71	0,00
2:59:00	3	17,71	0,00
2:59:30	3	17,71	0,00
3:00:00	3	17,71	0,00
3:00:30	3	17,70	0,00
3:01:00	3	17,70	0,00
3:01:30	3	17,70	0,00
3:02:00	3	17,70	0,00
3:02:30	3	17,70	0,00
3:03:00	3	17,70	0,00
3:03:30	3	17,70	0,00
3:04:00	3	17,70	0,00
3:04:30	3	17,70	0,00
3:05:00	3	17,70	0,00
3:05:30	3	17,70	0,00
3:06:00	3	17,70	0,00
3:06:30	3	17,70	0,00
3:07:00	3	17,69	0,00
3:07:30	3	17,69	0,00
3:08:00	3	17,69	0,00
3:08:30	3	17,69	0,00
3:09:00	3	17,69	0,00
3:09:30	3	17,68	0,00
3:10:00	3	17,68	0,00
3:10:30	3	17,68	0,00
3:11:00	3	17,68	0,00
3:11:30	3	17,68	0,00
3:12:00	3	17,68	0,00
3:12:30	3	17,68	0,00
3:13:00	3	17,68	0,00
3:13:30	3	17,67	0,00
3:14:00	3	17,67	0,00
3:14:30	3	17,67	0,00
3:15:00	3	17,67	0,00
3:15:30	3	17,67	0,00
3:16:00	3	17,67	0,00
3:16:30	3	17,66	0,00
3:17:00	3	17,66	0,00
3:17:30	3	17,66	0,00
3:18:00	3	17,66	0,00
3:18:30	3	17,65	0,00
3:19:00	3	17,65	0,00
3:19:30	3	17,65	0,00
3:20:00	3	17,65	0,00
3:20:30	3	17,65	0,00
3:21:00	3	17,64	0,00
3:21:30	3	17,64	0,00
3:22:00	3	17,64	0,00
3:22:30	3	17,64	0,00
3:23:00	3	17,64	0,00
3:23:30	3	17,64	0,00
3:24:00	3	17,64	0,00
3:24:30	3	17,64	0,00
3:25:00	3	17,63	0,00
3:25:30	3	17,63	0,00
3:26:00	3	17,62	0,00
3:26:30	3	17,62	0,00
3:27:00	3	17,62	0,00
3:27:30	3	17,62	0,00
3:28:00	3	17,62	0,00
3:28:30	3	17,61	0,00
3:29:00	3	17,61	0,00
3:29:30	3	17,61	0,00
3:30:00	3	17,61	0,00
3:30:30	3	17,61	0,00
3:31:00	3	17,61	0,00
3:31:30	3	17,60	0,00
3:32:00	3	17,60	0,00
3:32:30	3	17,60	0,00
3:33:00	3	17,60	0,00
3:33:30	3	17,59	0,00
3:34:00	3	17,59	0,00
3:34:30	3	17,59	0,00
3:35:00	3	17,58	0,00
3:35:30	3	17,58	0,00
3:36:00	3	17,58	0,00
3:36:30	3	17,58	0,00
3:37:00	3	17,58	0,00
3:37:30	3	17,58	0,00
3:38:00	3	17,58	0,00
3:38:30	3	17,58	0,00
3:39:00	3	17,57	0,00
3:39:30	3	17,57	0,00
3:40:00	3	17,56	0,00
3:40:30	3	17,56	0,00
3:41:00	3	17,56	0,00
3:41:30	3	17,55	0,00
3:42:00	3	17,55	0,00
3:42:30	3	17,55	0,00
3:43:00	3	17,55	0,00
3:43:30	3	17,55	0,00
3:44:00	3	17,54	0,00
3:44:30	3	17,54	0,00
3:45:00	3	17,54	0,00
3:45:30	3	17,53	0,00
3:46:00	3	17,53	0,00
3:46:30	3	17,53	0,00
3:47:00	3	17,53	0,00
3:47:30	3	17,52	0,00
3:48:00	3	17,52	0,00
3:48:30	3	17,52	0,00
3:49:00	3	17,52	0,00
3:49:30	3	17,51	0,00
3:50:00	3	17,51	0,00
3:50:30	3	17,50	0,00
3:51:00	3	17,50	0,00
3:51:30	3	17,50	0,00
3:52:00	3	17,50	0,00
3:52:30	3	17,50	0,00
3:53:00	3	17,49	0,00
3:53:30	3	17,49	0,00
3:54:00	3	17,49	0,00
3:54:30	3	17,48	0,00
3:55:00	3	17,47	0,00
3:55:30	3	17,47	0,00
3:56:00	3	17,46	0,00
3:56:30	3	17,46	0,00
3:57:00	3	17,46	0,00
3:57:30	3	17,46	0,00
3:58:00	3	17,46	0,00
3:58:30	3	17,45	0,00
3:59:00	3	17,45	0,00
3:59:30	3	17,45	0,00
4:00:00	3	17,44	0,00
4:00:30	3	17,44	0,00
4:01:00	3	17,43	0,00
4:01:30	3	17,43	0,00
4:02:00	3	17,43	0,00
4:02:30	3	17,42	0,00
4:03:00	3	17,42	0,00
4:03:30	3	17,41	0,00
4:04:00	3	17,41	0,00
4:04:30	3	17,41	0,00
4:05:00	3	17,40	0,00
4:05:30	3	17,40	0,00
4:06:00	3	17,40	0,00
4:06:30	3	17,40	0,00
4:07:00	3	17,39	0,00
4:07:30	3	17,39	0,00
4:08:00	3	17,38	0,00
4:08:30	3	17,38	0,00
4:09:00	3	17,38	0,00
4:09:30	3	17,37	0,00
4:10:00	3	17,37	0,00
4:10:30	3	17,36	0,00
4:11:00	3	17,36	0,00
4:11:30	3	17,35	0,00
4:12:00	3	17,35	0,00
4:12:30	3	17,34	0,00
4:13:00	3	17,34	0,00
4:13:30	3	17,34	0,00
4:14:00	3	17,34	0,00
4:14:30	3	17,33	0,00
4:15:00	3	17,33	0,00
4:15:30	3	17,32	0,00
4:16:00	3	17,32	0,00
4:16:30	3	17,32	0,00
4:17:00	3	17,31	0,00
4:17:30	3	17,30	0,00
4:18:00	3	17,30	0,00
4:18:30	3	17,29	0,00
4:19:00	3	17,29	0,00
4:19:30	3	17,29	0,00
4:20:00	3	17,29	0,00
4:20:30	3	17,28	0,00
4:21:00	3	17,28	0,00
4:21:30	3	17,27	0,00
4:22:00	3	17,26	0,00
4:22:30	3	17,26	0,00
4:23:00	3	17,25	0,00
4:23:30	3	17,25	0,00
4:24:00	3	17,25	0,00
4:24:30	3	17,24	0,00
4:25:00	3	17,24	0,00
4:25:30	3	17,23	0,00
4:26:00	3	17,23	0,00
4:26:30	3	17,22	0,00
4:27:00	3	17,22	0,00
4:27:30	3	17,22	0,00
4:28:00	3	17,20	0,00
4:28:30	3	17,19	0,00
4:29:00	3	17,18	0,00
4:29:30	3	17,17	0,00
4:30:00	3	17,17	0,00
4:30:30	3	17,16	0,00
4:31:00	3	17,16	0,00
4:31:30	3	17,15	0,00
4:32:00	3	17,14	0,00
4:32:30	3	17,14	0,00
4:33:00	3	17,13	0,00
4:33:30	3	17,13	0,00
4:34:00	3	17,12	0,00
4:34:30	3	17,12	0,00
4:35:00	3	17,11	0,00
4:35:30	3	17,10	0,00
4:36:00	3	17,10	0,00
4:36:30	3	17,10	0,00
4:37:00	3	17,09	0,00
4:37:30	3	17,08	0,00
4:38:00	3	17,07	0,00
4:38:30	3	17,07	0,00
4:39:00	3	17,06	0,00
4:39:30	3	17,06	0,00
4:40:00	3	17,05	0,00
4:40:30	3	17,04	0,00
4:41:00	3	17,04	0,00
4:41:30	3	17,03	0,00
4:42:00	3	17,02	0,00
4:42:30	3	17,02	0,00
4:43:00	3	17,02	0,00
4:43:30	3	17,01	0,00
4:44:00	3	16,99	0,00
4:44:30	3	16,99	0,00
4:45:00	3	16,98	0,00
4:45:30	3	16,98	0,00
4:46:00	3	16,97	0,00
4:46:30	3	16,96	0,00
4:47:00	3	16,95	0,00
4:47:30	3	16,95	0,00
4:48:00	3	16,94	0,00
4:48:30	3	16,93	0,00
4:49:00	3	16,92	0,00
4:49:30	3	16,92	0,00
4:50:00	3	16,91	0,00
4:50:30	3	16,90	0,00
4:51:00	3	16,89	0,00
4:51:30	3	16,89	0,00
4:52:00	3	16,88	0,00
4:52:30	3	16,87	0,00
4:53:00	3	16,86	0,00
4:53:30	3	16,86	0,00
4:54:00	3	16,85	0,00
4:54:30	3	16,84	0,00
4:55:00	3	16,84	0,00
4:55:30	3	16,83	0,00
4:56:00	3	16,82	0,00
4:56:30	3	16,81	0,00
4:57:00	4	16,80	0,00
4:57:30	3	16,80	0,00
4:58:00	3	16,78	0,00
4:58:30	3	16,78	0,00
4:59:00	3	16,77	0,00
4:59:30	3	16,76	0,00
5:00:00	3	16,75	0,00
5:00:30	3	16,74	0,00
5:01:00	3	16,73	0,01
5:01:30	3	16,72	0,01
5:02:00	4	16,71	0,01
5:02:30	3	16,71	0,01
5:03:00	3	16,70	0,01
5:03:30	3	16,69	0,01
5:04:00	3	16,68	0,02
5:04:30	3	16,67	0,02
5:05:00	3	16,66	0,02
5:05:30	3	16,65	0,02
5:06:00	4	16,65	0,03
5:06:30	3	16,63	0,03
5:07:00	4	16,62	0,03
5:07:30	3	16,61	0,03
5:08:00	3	16,60	0,04
5:08:30	3	16,59	0,04
5:09:00	3	16,58	0,04
5:09:30	3	16,57	0,04
5:10:00	3	16,56	0,05
5:10:30	3	16,55	0,05
5:11:00	3	16,54	0,05
5:11:30	3	16,54	0,05
5:12:00	4	16,52	0,06
5:12:30	3	16,51	0,06
5:13:00	3	16,50	0,06
5:13:30	3	16,49	0,06
5:14:00	4	16,48	0,07
5:14:30	3	16,47	0,07
5:15:00	3	16,45	0,07
5:15:30	4	16,44	0,08
5:16:00	3	16,44	0,08
5:16:30	3	16,42	0,08
5:17:00	4	16,41	0,08
5:17:30	3	16,40	0,09
5:18:00	3	16,38	0,09
5:18:30	3	16,38	0,09
5:19:00	3	16,36	0,10
5:19:30	4	16,36	0,10
5:20:00	4	16,34	0,10
5:20:30	4	16,32	0,11
5:21:00	4	16,32	0,11
5:21:30	4	16,30	0,11
5:22:00	4	16,30	0,12
5:22:30	4	16,28	0,12
5:23:00	4	16,27	0,12
5:23:30	4	16,25	0,13
5:24:00	4	16,24	0,13
5:24:30	4	16,23	0,14
5:25:00	4	16,21	0,14
5:25:30	4	16,20	0,14
5:26:00	4	16,18	0,15
5:26:30	4	16,18	0,15
5:27:00	4	16,16	0,15
5:27:30	4	16,14	0,16
5:28:00	4	16,13	0,16
5:28:30	4	16,11	0,17
5:29:00	4	16,10	0,17
5:29:30	4	16,09	0,17
5:30:00	4	16,07	0,18
5:30:30	4	16,06	0,18
5:31:00	4	16,05	0,19
5:31:30	4	16,03	0,19
5:32:00	4	16,02	0,20
5:32:30	4	16,00	0,20
5:33:00	4	15,98	0,21
5:33:30	4	15,97	0,21
5:34:00	4	15,95	0,22
5:34:30	4	15,93	0,22
5:35:00	4	15,92	0,23
5:35:30	4	15,90	0,23
5:36:00	4	15,89	0,24
5:36:30	4	15,88	0,24
5:37:00	4	15,85	0,25
5:37:30	4	15,84	0,25
5:38:00	4	15,82	0,26
5:38:30	4	15,80	0,26
5:39:00	4	15,79	0,27
5:39:30	4	15,77	0,27
5:40:00	4	15,75	0,28
5:40:30	4	15,73	0,29
5:41:00	4	15,71	0,29
5:41:30	4	15,70	0,30
5:42:00	4	15,67	0,31
5:42:30	4	15,66	0,31
5:43:00	4	15,63	0,32
5:43:30	4	15,62	0,33
5:44:00	4	15,60	0,33
5:44:30	4	15,57	0,34
5:45:00	4	15,55	0,35
5:45:30	4	15,54	0,35
5:46:00	4	15,52	0,36
5:46:30	4	15,49	0,37
5:47:00	4	15,47	0,38
5:47:30	4	15,45	0,39
5:48:00	4	15,42	0,40
5:48:30	4	15,40	0,40
5:49:00	4	15,38	0,41
5:49:30	4	15,36	0,42
5:50:00	4	15,34	0,43
5:50:30	4	15,30	0,44
5:51:00	4	15,28	0,45
5:51:30	4	15,26	0,46
5:52:00	4	15,24	0,47
5:52:30	4	15,21	0,48
5:53:00	4	15,18	0,49
5:53:30	4	15,16	0,50
5:54:00	4	15,13	0,51
5:54:30	4	15,10	0,52
5:55:00	4	15,08	0,53
5:55:30	4	15,05	0,55
5:56:00	4	15,02	0,56
5:56:30	4	14,99	0,57
5:57:00	4	14,96	0,58
5:57:30	4	14,93	0,60
5:58:00	4	14,90	0,61
5:58:30	4	14,87	0,63
5:59:00	4	14,84	0,64
5:59:30	4	14,81	0,65
6:00:00	4	14,78	0,67
6:00:30	4	14,75	0,68
6:01:00	4	14,72	0,70
6:01:30	4	14,68	0,71
6:02:00	4	14,64	0,73
6:02:30	4	14,61	0,75
6:03:00	4	14,58	0,77
6:03:30	4	14,54	0,79
6:04:00	4	14,51	0,80
6:04:30	4	14,47	0,82
6:05:00	4	14,43	0,84
6:05:30	4	14,40	0,86
6:06:00	4	14,36	0,88
6:06:30	4	14,32	0,91
6:07:00	4	14,27	0,93
6:07:30	4	14,23	0,96
6:08:00	4	14,20	0,98
6:08:30	4	14,16	1,00
6:09:00	4	14,12	1,02
6:09:30	4	14,09	1,04
6:10:00	4	14,05	1,07
6:10:30	4	14,02	1,09
6:11:00	4	13,98	1,11
6:11:30	4	13,94	1,14
6:12:00	4	13,90	1,16
6:12:30	4	13,86	1,19
6:13:00	4	13,83	1,21
6:13:30	4	13,79	1,24
6:14:00	4	13,76	1,26
6:14:30	4	13,72	1,29
6:15:00	4	13,69	1,31
6:15:30	4	13,66	1,34
6:16:00	4	13,63	1,36
6:16:30	4	13,59	1,38
6:17:00	4	13,57	1,41
6:17:30	4	13,53	1,43
6:18:00	4	13,50	1,46
6:18:30	4	13,47	1,48
6:19:00	4	13,45	1,50
6:19:30	4	13,41	1,52
6:20:00	4	13,38	1,55
6:20:30	4	13,36	1,57
6:21:00	4	13,33	1,59
6:21:30	4	13,30	1,62
6:22:00	4	13,27	1,64
6:22:30	4	13,25	1,66
6:23:00	4	13,22	1,69
6:23:30	4	13,20	1,71
6:24:00	4	13,18	1,73
6:24:30	4	13,14	1,76
6:25:00	4	13,12	1,78
6:25:30	4	13,10	1,80
6:26:00	4	13,09	1,81
6:26:30	4	13,05	1,84
6:27:00	4	13,04	1,86
6:27:30	4	13,02	1,88
6:28:00	4	13,00	1,89
6:28:30	4	12,98	1,91
6:29:00	4	12,96	1,94
6:29:30	4	12,93	1,96
6:30:00	4	12,92	1,97
6:30:30	4	12,90	2,00
6:31:00	4	12,88	2,01
6:31:30	4	12,86	2,04
6:32:00	4	12,84	2,05
6:32:30	4	12,83	2,07
6:33:00	4	12,81	2,09
6:33:30	4	12,79	2,11
6:34:00	4	12,78	2,12
6:34:30	4	12,76	2,14
6:35:00	4	12,75	2,16
6:35:30	4	12,73	2,17
6:36:00	4	12,71	2,20
6:36:30	4	12,70	2,20
6:37:00	4	12,69	2,22
6:37:30	4	12,67	2,24
6:38:00	4	12,66	2,26
6:38:30	4	12,64	2,27
6:39:00	4	12,63	2,29
6:39:30	4	12,62	2,30
6:40:00	4	12,61	2,32
6:40:30	4	12,59	2,33
6:41:00	4	12,57	2,35
6:41:30	4	12,56	2,37
6:42:00	4	12,55	2,39
6:42:30	4	12,54	2,39
6:43:00	4	12,52	2,41
6:43:30	4	12,52	2,42
6:44:00	4	12,50	2,44
6:44:30	4	12,49	2,45
6:45:00	4	12,48	2,47
6:45:30	4	12,47	2,48
6:46:00	4	12,45	2,50
6:46:30	4	12,45	2,50
6:47:00	4	12,43	2,52
6:47:30	4	12,43	2,53
6:48:00	4	12,41	2,55
6:48:30	4	12,40	2,56
6:49:00	4	12,39	2,57
6:49:30	4	12,38	2,59
6:50:00	4	12,37	2,60
6:50:30	4	12,36	2,61
6:51:00	4	12,35	2,63
6:51:30	4	12,34	2,64
6:52:00	4	12,34	2,65
6:52:30	4	12,32	2,67
6:53:00	4	12,31	2,68
6:53:30	4	12,30	2,69
6:54:00	4	12,30	2,70
6:54:30	4	12,29	2,71
6:55:00	4	12,28	2,72
6:55:30	4	12,27	2,73
6:56:00	4	12,27	2,74
6:56:30	4	12,26	2,75
6:57:00	4	12,25	2,77
6:57:30	4	12,24	2,78
6:58:00	4	12,23	2,79
6:58:30	4	12,22	2,80
6:59:00	4	12,21	2,81
6:59:30	4	12,21	2,82
7:00:00	4	12,20	2,83
7:00:30	4	12,19	2,84
7:01:00	4	12,18	2,85
7:01:30	4	12,18	2,86
7:02:00	4	12,17	2,87
7:02:30	4	12,16	2,88
7:03:00	4	12,16	2,89
7:03:30	4	12,16	2,89
7:04:00	4	12,15	2,90
7:04:30	4	12,14	2,92
7:05:00	4	12,13	2,93
7:05:30	4	12,13	2,94
7:06:00	4	12,12	2,95
7:06:30	4	12,11	2,96
7:07:00	4	12,10	2,97
7:07:30	4	12,10	2,97
7:08:00	4	12,09	2,98
7:08:30	4	12,09	2,99
7:09:00	4	12,08	3,00
7:09:30	4	12,08	3,00
7:10:00	4	12,07	3,01
7:10:30	4	12,07	3,02
7:11:00	4	12,07	3,02
7:11:30	4	12,06	3,04
7:12:00	4	12,05	3,05
7:12:30	4	12,04	3,06
7:13:00	4	12,04	3,06
7:13:30	4	12,04	3,07
7:14:00	4	12,04	3,07
7:14:30	4	12,03	3,08
7:15:00	4	12,02	3,09
7:15:30	4	12,01	3,10
7:16:00	4	12,01	3,10
7:16:30	4	12,00	3,11
7:17:00	4	12,00	3,11
7:17:30	4	11,99	3,14
7:18:00	4	11,98	3,15
7:18:30	4	11,98	3,15
7:19:00	4	11,98	3,16
7:19:30	4	11,98	3,16
7:20:00	4	11,97	3,17
7:20:30	4	11,96	3,18
7:21:00	4	11,96	3,18
7:21:30	4	11,96	3,18
7:22:00	4	11,95	3,20
7:22:30	4	11,95	3,21
7:23:00	4	11,95	3,21
7:23:30	4	11,94	3,22
7:24:00	4	11,94	3,22
7:24:30	4	11,93	3,23
7:25:00	4	11,93	3,23
7:25:30	4	11,92	3,24
7:26:00	4	11,92	3,24
7:26:30	4	11,91	3,25
7:27:00	4	11,91	3,25
7:27:30	4	11,91	3,27
7:28:00	4	11,91	3,27
7:28:30	4	11,90	3,28
7:29:00	4	11,90	3,28
7:29:30	4	11,90	3,28
7:30:00	4	11,89	3,29
7:30:30	4	11,89	3,29
7:31:00	4	11,88	3,30
7:31:30	4	11,88	3,30
7:32:00	4	11,88	3,32
7:32:30	4	11,88	3,32
7:33:00	4	11,87	3,33
7:33:30	4	11,87	3,33
7:34:00	4	11,87	3,33
7:34:30	4	11,86	3,34
7:35:00	4	11,86	3,34
7:35:30	4	11,86	3,35
7:36:00	4	11,86	3,35
7:36:30	4	11,86	3,35
7:37:00	4	11,85	3,36
7:37:30	4	11,85	3,36
7:38:00	4	11,84	3,38
7:38:30	4	11,84	3,38
7:39:00	4	11,84	3,38
7:39:30	4	11,84	3,38
7:40:00	4	11,83	3,39
7:40:30	4	11,83	3,39
7:41:00	4	11,82	3,40
7:41:30	4	11,82	3,40
7:42:00	4	11,82	3,40
7:42:30	4	11,82	3,41
7:43:00	4	11,82	3,41
7:43:30	4	11,82	3,41
7:44:00	4	11,81	3,43
7:44:30	4	11,81	3,43
7:45:00	4	11,81	3,43
7:45:30	4	11,81	3,43
7:46:00	4	11,80	3,44
7:46:30	4	11,80	3,44
7:47:00	3	11,80	3,44
7:47:30	4	11,79	3,45
7:48:00	4	11,79	3,45
7:48:30	4	11,79	3,45
7:49:00	4	11,79	3,45
7:49:30	3	11,79	3,46
7:50:00	3	11,79	3,46
7:50:30	4	11,79	3,46
7:51:00	4	11,78	3,48
7:51:30	4	11,78	3,48
7:52:00	3	11,78	3,48
7:52:30	3	11,78	3,48
7:53:00	3	11,77	3,49
7:53:30	3	11,77	3,49
7:54:00	3	11,77	3,49
7:54:30	3	11,77	3,49
7:55:00	3	11,77	3,50
7:55:30	3	11,77	3,50
7:56:00	3	11,77	3,50
7:56:30	3	11,77	3,50
7:57:00	3	11,76	3,51
7:57:30	3	11,76	3,51
7:58:00	3	11,76	3,51
7:58:30	3	11,75	3,53
7:59:00	3	11,75	3,53
7:59:30	3	11,75	3,53
8:00:00	3	11,75	3,53
8:00:30	3	11,75	3,53
8:01:00	3	11,74	3,54
8:01:30	3	11,74	3,54
8:02:00	3	11,74	3,54
8:02:30	3	11,74	3,54
8:03:00	3	11,74	3,54
8:03:30	3	11,73	3,55
8:04:00	3	11,73	3,55
8:04:30	3	11,73	3,55
8:05:00	3	11,73	3,55
8:05:30	3	11,73	3,57
8:06:00	3	11,73	3,57
8:06:30	3	11,73	3,57
8:07:00	3	11,73	3,57
8:07:30	3	11,73	3,57
8:08:00	3	11,73	3,57
8:08:30	3	11,72	3,58
8:09:00	3	11,72	3,58
8:09:30	3	11,72	3,58
8:10:00	3	11,72	3,58
8:10:30	3	11,72	3,58
8:11:00	3	11,72	3,58
8:11:30	3	11,71	3,59
8:12:00	3	11,71	3,59
8:12:30	3	11,71	3,59
8:13:00	3	11,71	3,59
8:13:30	3	11,71	3,59
8:14:00	3	11,71	3,59
8:14:30	3	11,70	3,61
8:15:00	3	11,70	3,61
8:15:30	3	11,70	3,61
8:16:00	3	11,70	3,61
8:16:30	3	11,70	3,61
8:17:00	3	11,70	3,61
8:17:30	3	11,70	3,61
8:18:00	3	11,70	3,62
8:18:30	3	11,70	3,62
8:19:00	3	11,70	3,62
8:19:30	3	11,70	3,62
8:20:00	3	11,70	3,62
8:20:30	3	11,70	3,62
8:21:00	3	11,69	3,63
8:21:30	3	11,69	3,63
8:22:00	3	11,69	3,63
8:22:30	3	11,69	3,63
8:23:00	3	11,69	3,63
8:23:30	3	11,69	3,63
8:24:00	3	11,69	3,63
8:24:30	3	11,68	3,65
8:25:00	3	11,68	3,65
8:25:30	3	11,68	3,65
8:26:00	3	11,68	3,65
8:26:30	3	11,68	3,65
8:27:00	3	11,68	3,65
8:27:30	3	11,68	3,66
8:28:00	3	11,68	3,66
8:28:30	3	11,68	3,66
8:29:00	3	11,68	3,66
8:29:30	3	11,68	3,66
8:30:00	3	11,68	3,66
8:30:30	3	11,68	3,66
8:31:00	3	11,68	3,66
8:31:30	3	11,67	3,67
8:32:00	3	11,67	3,67
8:32:30	3	11,67	3,67
8:33:00	3	11,67	3,67
8:33:30	3	11,67	3,67
8:34:00	3	11,67	3,67
8:34:30	3	11,66	3,69
8:35:00	3	11,66	3,69
8:35:30	3	11,66	3,69
8:36:00	3	11,66	3,69
8:36:30	3	11,66	3,69
8:37:00	3	11,66	3,69
8:37:30	3	11,66	3,69
8:38:00	3	11,66	3,69
8:38:30	3	11,66	3,69
8:39:00	3	11,66	3,69
8:39:30	3	11,66	3,69
8:40:00	3	11,66	3,69
8:40:30	3	11,66	3,69
8:41:00	3	11,65	3,70
8:41:30	3	11,65	3,70
8:42:00	3	11,65	3,70
8:42:30	3	11,65	3,70
8:43:00	3	11,65	3,70
8:43:30	3	11,65	3,70
8:44:00	3	11,65	3,70
8:44:30	3	11,65	3,70
8:45:00	3	11,65	3,70
8:45:30	3	11,64	3,71
8:46:00	3	11,64	3,71
8:46:30	3	11,64	3,71
8:47:00	3	11,64	3,71
8:47:30	3	11,64	3,71
8:48:00	3	11,64	3,71
8:48:30	3	11,64	3,71
8:49:00	3	11,64	3,73
8:49:30	3	11,64	3,73
8:50:00	3	11,64	3,73
8:50:30	3	11,64	3,73
8:51:00	3	11,64	3,73
8:51:30	3	11,64	3,73
8:52:00	3	11,63	3,74
8:52:30	3	11,63	3,74
8:53:00	3	11,63	3,74
8:53:30	3	11,63	3,74
8:54:00	3	11,63	3,74
8:54:30	3	11,63	3,74
8:55:00	3	11,63	3,74
8:55:30	3	11,63	3,74
8:56:00	3	11,63	3,74
8:56:30	3	11,63	3,74
8:57:00	3	11,63	3,74
8:57:30	3	11,63	3,74
8:58:00	3	11,63	3,74
8:58:30	3	11,62	3,75
8:59:00	3	11,62	3,75
8:59:30	3	11,62	3,75
9:00:00	3	11,62	3,75
9:00:30	3	11,62	3,75
9:01:00	3	11,62	3,75
9:01:30	3	11,62	3,75
9:02:00	3	11,62	3,75
9:02:30	3	11,62	3,75
9:03:00	3	11,62	3,75
9:03:30	3	11,62	3,75
9:04:00	3	11,62	3,75
9:04:30	3	11,62	3,77
9:05:00	3	11,62	3,77
9:05:30	3	11,62	3,77
9:06:00	3	11,62	3,77
9:06:30	3	11,62	3,77
9:07:00	3	11,62	3,77
9:07:30	3	11,62	3,77
9:08:00	3	11,62	3,77
9:08:30	3	11,62	3,77
9:09:00	3	11,62	3,77
9:09:30	3	11,62	3,77
9:10:00	3	11,62	3,77
9:10:30	3	11,62	3,77
9:11:00	3	11,61	3,78
9:11:30	3	11,61	3,78
9:12:00	3	11,61	3,78
9:12:30	3	11,61	3,78
9:13:00	3	11,61	3,78
9:13:30	3	11,61	3,78
9:14:00	3	11,61	3,78
9:14:30	3	11,61	3,78
9:15:00	3	11,61	3,78
9:15:30	3	11,61	3,78
9:16:00	3	11,61	3,78
9:16:30	3	11,61	3,78
9:17:00	3	11,61	3,78
9:17:30	3	11,60	3,80
9:18:00	3	11,60	3,80
9:18:30	3	11,60	3,80
9:19:00	3	11,60	3,80
9:19:30	3	11,60	3,80
9:20:00	3	11,60	3,80
9:20:30	3	11,60	3,80
9:21:00	3	11,60	3,80
9:21:30	3	11,60	3,80
9:22:00	3	11,60	3,80
9:22:30	3	11,60	3,80
9:23:00	3	11,60	3,80
9:23:30	3	11,60	3,80
9:24:00	3	11,60	3,80
9:24:30	3	11,60	3,80
9:25:00	3	11,59	3,81
9:25:30	3	11,59	3,81
9:26:00	3	11,59	3,81
9:26:30	3	11,59	3,81
9:27:00	3	11,59	3,81
9:27:30	3	11,59	3,81
9:28:00	3	11,59	3,81
9:28:30	3	11,59	3,81
9:29:00	3	11,59	3,81
9:29:30	3	11,59	3,81
9:30:00	3	11,59	3,81
9:30:30	3	11,59	3,81
9:31:00	3	11,59	3,81
9:31:30	3	11,59	3,81
9:32:00	3	11,59	3,82
9:32:30	3	11,59	3,82
9:33:00	3	11,59	3,82
9:33:30	3	11,59	3,82
9:34:00	3	11,59	3,82
9:34:30	3	11,59	3,82
9:35:00	3	11,59	3,82
9:35:30	3	11,59	3,82
9:36:00	3	11,59	3,82
9:36:30	3	11,59	3,82
9:37:00	3	11,59	3,82
9:37:30	3	11,59	3,82
9:38:00	3	11,59	3,82
9:38:30	3	11,59	3,82
9:39:00	3	11,59	3,82
9:39:30	3	11,59	3,82
9:40:00	3	11,59	3,82
9:40:30	3	11,58	3,84
9:41:00	3	11,58	3,84
9:41:30	3	11,58	3,84
9:42:00	3	11,58	3,84
9:42:30	3	11,58	3,84
9:43:00	3	11,58	3,84
9:43:30	3	11,58	3,84
9:44:00	3	11,58	3,84
9:44:30	3	11,58	3,84
9:45:00	3	11,58	3,84
9:45:30	3	11,58	3,84
9:46:00	3	11,57	3,85
9:46:30	3	11,57	3,85
9:47:00	3	11,57	3,85
9:47:30	3	11,57	3,85
9:48:00	3	11,57	3,85
9:48:30	3	11,57	3,85
9:49:00	3	11,57	3,85
9:49:30	3	11,57	3,85
9:50:00	3	11,57	3,85
9:50:30	3	11,57	3,85
9:51:00	3	11,57	3,85
9:51:30	3	11,57	3,85
9:52:00	3	11,57	3,85
9:52:30	3	11,57	3,85
9:53:00	3	11,57	3,85
9:53:30	3	11,57	3,85
9:54:00	3	11,57	3,85
9:54:30	3	11,57	3,85
9:55:00	3	11,57	3,85
9:55:30	3	11,57	3,85
9:56:00	3	11,56	3,87
9:56:30	3	11,56	3,87
9:57:00	3	11,57	3,85
9:57:30	3	11,56	3,87
9:58:00	3	11,56	3,87
9:58:30	3	11,56	3,87
9:59:00	3	11,56	3,87
9:59:30	3	11,56	3,87
10:00:00	3	11,56	3,87
10:00:30	3	11,56	3,87
10:01:00	3	11,56	3,87
10:01:30	3	11,56	3,87
10:02:00	3	11,56	3,87
10:02:30	3	11,56	3,87
10:03:00	3	11,56	3,87
10:03:30	3	11,56	3,87
10:04:00	3	11,56	3,87
10:04:30	3	11,56	3,87
10:05:00	3	11,56	3,87
10:05:30	3	11,56	3,87
10:06:00	3	11,56	3,87
10:06:30	3	11,56	3,87
10:07:00	3	11,56	3,87
10:07:30	3	11,56	3,87
10:08:00	3	11,55	3,88
10:08:30	3	11,55	3,88
10:09:00	3	11,55	3,88
10:09:30	3	11,55	3,88
10:10:00	3	11,55	3,88
10:10:30	3	11,55	3,88
10:11:00	3	11,55	3,88
10:11:30	3	11,55	3,88
10:12:00	3	11,55	3,88
10:12:30	3	11,55	3,88
10:13:00	3	11,55	3,88
10:13:30	3	11,55	3,88
10:14:00	3	11,55	3,88
10:14:30	3	11,55	3,88
10:15:00	3	11,55	3,88
10:15:30	3	11,55	3,88
10:16:00	3	11,55	3,88
10:16:30	3	11,55	3,88
10:17:00	3	11,55	3,88
10:17:30	3	11,55	3,88
10:18:00	3	11,55	3,88
10:18:30	3	11,55	3,88
10:19:00	3	11,55	3,89
10:19:30	3	11,55	3,88
10:20:00	3	11,55	3,89
10:20:30	3	11,55	3,89
10:21:00	3	11,55	3,89
10:21:30	3	11,55	3,89
10:22:00	3	11,55	3,89
10:22:30	3	11,55	3,89
10:23:00	3	11,55	3,89
10:23:30	3	11,55	3,89
10:24:00	3	11,55	3,89
10:24:30	3	11,55	3,89
10:25:00	3	11,55	3,89
10:25:30	3	11,55	3,89
10:26:00	3	11,55	3,89
10:26:30	3	11,55	3,89
10:27:00	3	11,55	3,89
10:27:30	3	11,55	3,89
10:28:00	3	11,55	3,89
10:28:30	3	11,55	3,89
10:29:00	3	11,54	3,91
10:29:30	3	11,54	3,91
10:30:00	3	11,54	3,91
10:30:30	3	11,54	3,91
10:31:00	3	11,54	3,91
10:31:30	3	11,54	3,91
10:32:00	3	11,54	3,91
10:32:30	3	11,54	3,91
10:33:00	3	11,54	3,91
10:33:30	3	11,54	3,91
10:34:00	3	11,54	3,91
10:34:30	3	11,54	3,91
10:35:00	3	11,54	3,91
10:35:30	3	11,54	3,91
10:36:00	3	11,54	3,91
10:36:30	3	11,54	3,91
10:37:00	3	11,54	3,91
10:37:30	3	11,54	3,91
10:38:00	3	11,54	3,91
10:38:30	3	11,54	3,91
10:39:00	3	11,54	3,91
10:39:30	3	11,54	3,91
10:40:00	3	11,54	3,91
10:40:30	3	11,54	3,91
10:41:00	3	11,54	3,91
10:41:30	3	11,54	3,91
10:42:00	3	11,54	3,91
10:42:30	3	11,54	3,91
10:43:00	3	11,54	3,91
10:43:30	3	11,54	3,91
10:44:00	3	11,54	3,91
10:44:30	3	11,53	3,92
10:45:00	3	11,53	3,92
10:45:30	3	11,53	3,92
10:46:00	3	11,53	3,92
10:46:30	3	11,53	3,92
10:47:00	3	11,53	3,92
10:47:30	3	11,53	3,92
10:48:00	3	11,53	3,92
10:48:30	3	11,53	3,92
10:49:00	3	11,53	3,92
10:49:30	3	11,53	3,92
10:50:00	3	11,53	3,92
10:50:30	3	11,53	3,92
10:51:00	3	11,53	3,92
10:51:30	3	11,53	3,92
10:52:00	3	11,53	3,92
10:52:30	3	11,53	3,92
10:53:00	3	11,53	3,92
10:53:30	3	11,53	3,92
10:54:00	3	11,53	3,94
10:54:30	3	11,53	3,94
10:55:00	3	11,53	3,92
10:55:30	3	11,53	3,94
10:56:00	3	11,53	3,94
10:56:30	3	11,53	3,94
10:57:00	3	11,53	3,94
10:57:30	3	11,53	3,94
10:58:00	3	11,53	3,94
10:58:30	3	11,53	3,94
10:59:00	3	11,53	3,94
10:59:30	3	11,53	3,94
11:00:00	3	11,53	3,94
11:00:30	3	11,53	3,94
11:01:00	3	11,53	3,94
11:01:30	3	11,53	3,94
11:02:00	3	11,53	3,94
11:02:30	3	11,53	3,94
11:03:00	3	11,53	3,94
11:03:30	3	11,53	3,94
11:04:00	3	11,53	3,94
11:04:30	3	11,53	3,94
11:05:00	3	11,53	3,94
11:05:30	3	11,53	3,94
11:06:00	3	11,53	3,94
11:06:30	3	11,53	3,94
11:07:00	3	11,53	3,94
11:07:30	3	11,52	3,95
11:08:00	3	11,52	3,95
11:08:30	3	11,52	3,95
11:09:00	3	11,52	3,95
11:09:30	3	11,52	3,95
11:10:00	3	11,52	3,95
11:10:30	3	11,52	3,95
11:11:00	3	11,52	3,95
11:11:30	3	11,52	3,95
11:12:00	3	11,52	3,95
11:12:30	3	11,52	3,95
11:13:00	3	11,52	3,95
11:13:30	3	11,52	3,95
11:14:00	3	11,52	3,95
11:14:30	3	11,52	3,95
11:15:00	3	11,52	3,95
11:15:30	3	11,52	3,95
11:16:00	3	11,52	3,95
11:16:30	3	11,52	3,95
11:17:00	3	11,52	3,95
11:17:30	3	11,51	3,97
11:18:00	3	11,51	3,97
11:18:30	3	11,51	3,97
11:19:00	3	11,51	3,97
11:19:30	3	11,51	3,97
11:20:00	3	11,51	3,97
11:20:30	3	11,51	3,97
11:21:00	3	11,51	3,97
11:21:30	3	11,51	3,97
11:22:00	3	11,51	3,97
11:22:30	3	11,51	3,97
11:23:00	3	11,51	3,97
11:23:30	3	11,51	3,97
11:24:00	3	11,51	3,97
11:24:30	3	11,51	3,97
11:25:00	3	11,51	3,97
11:25:30	3	11,51	3,97
11:26:00	3	11,51	3,97
11:26:30	3	11,51	3,97
11:27:00	3	11,51	3,97
11:27:30	3	11,51	3,97
11:28:00	3	11,51	3,97
11:28:30	3	11,51	3,97
11:29:00	3	11,51	3,97
11:29:30	3	11,51	3,97
11:30:00	3	11,51	3,97
11:30:30	3	11,51	3,97
11:31:00	3	11,51	3,97
11:31:30	3	11,50	3,98
11:32:00	3	11,51	3,97
11:32:30	3	11,50	3,98
11:33:00	3	11,50	3,98
11:33:30	3	11,50	3,98
11:34:00	3	11,50	3,98
11:34:30	3	11,50	3,98
11:35:00	3	11,50	3,98
11:35:30	3	11,50	3,98
11:36:00	3	11,50	3,98
11:36:30	3	11,50	3,98
11:37:00	3	11,50	3,98
11:37:30	3	11,50	3,98
11:38:00	3	11,50	3,98
11:38:30	3	11,50	3,98
11:39:00	3	11,50	3,98
11:39:30	3	11,50	3,98
11:40:00	3	11,50	3,98
11:40:30	3	11,50	3,98
11:41:00	3	11,50	3,98
11:41:30	3	11,50	3,98
11:42:00	3	11,50	3,98
11:42:30	3	11,50	3,98
11:43:00	3	11,50	3,98
11:43:30	3	11,50	3,98
11:44:00	3	11,50	3,98
11:44:30	3	11,50	3,98
11:45:00	3	11,50	3,99
11:45:30	3	11,50	3,98
11:46:00	3	11,50	3,98
11:46:30	3	11,50	3,99
11:47:00	3	11,50	3,98
11:47:30	3	11,50	3,99
11:48:00	3	11,50	3,99
11:48:30	3	11,50	3,99
11:49:00	3	11,50	3,99
11:49:30	3	11,50	3,99
11:50:00	3	11,50	3,99
11:50:30	3	11,50	3,99
11:51:00	3	11,50	3,99
11:51:30	3	11,50	3,99
11:52:00	3	11,50	3,99
11:52:30	3	11,50	3,99
11:53:00	3	11,50	3,99
11:53:30	3	11,50	3,99
11:54:00	3	11,50	3,99
11:54:30	3	11,50	3,99
11:55:00	3	11,50	3,99
11:55:30	3	11,50	3,99
11:56:00	3	11,50	3,99
11:56:30	3	11,50	3,99
11:57:00	3	11,50	3,99
11:57:30	3	11,50	3,99
11:58:00	3	11,50	3,99
11:58:30	3	11,50	3,99
11:59:00	3	11,50	3,99
11:59:30	3	11,50	3,99
12:00:00	3	11,50	3,99
12:00:30	3	11,50	3,99
12:01:00	3	11,50	3,99
12:01:30	3	11,50	3,99
12:02:00	3	11,50	3,99
12:02:30	3	11,50	3,99
12:03:00	3	11,50	3,99
12:03:30	3	11,50	3,99
12:04:00	3	11,50	3,99
12:04:30	3	11,49	4,01
12:05:00	3	11,50	3,99
12:05:30	3	11,49	4,01
12:06:00	3	11,49	4,01
12:06:30	3	11,49	4,01
12:07:00	3	11,49	4,01
12:07:30	3	11,49	4,01
12:08:00	3	11,49	4,01
12:08:30	3	11,49	4,01
12:09:00	3	11,49	4,01
12:09:30	3	11,49	4,01
12:10:00	3	11,49	4,01
12:10:30	3	11,49	4,01
12:11:00	3	11,49	4,01
12:11:30	3	11,49	4,01
12:12:00	3	11,49	4,01
12:12:30	3	11,49	4,01
12:13:00	3	11,49	4,01
12:13:30	3	11,49	4,01
12:14:00	3	11,49	4,01
12:14:30	3	11,49	4,01
12:15:00	3	11,49	4,01
12:15:30	3	11,49	4,01
12:16:00	3	11,49	4,01
12:16:30	3	11,49	4,01
12:17:00	3	11,49	4,01
12:17:30	3	11,49	4,01
12:18:00	3	11,49	4,01
12:18:30	3	11,49	4,01
12:19:00	3	11,48	4,02
12:19:30	3	11,49	4,01
12:20:00	3	11,48	4,02
12:20:30	3	11,48	4,02
12:21:00	3	11,48	4,02
12:21:30	3	11,48	4,02
12:22:00	3	11,48	4,02
12:22:30	3	11,48	4,02
12:23:00	3	11,48	4,02
12:23:30	3	11,48	4,02
12:24:00	3	11,48	4,02
12:24:30	3	11,48	4,02
12:25:00	3	11,48	4,02
12:25:30	3	11,48	4,02
12:26:00	3	11,48	4,02
12:26:30	3	11,48	4,02
12:27:00	3	11,48	4,02
12:27:30	3	11,48	4,02
12:28:00	3	11,48	4,02
12:28:30	3	11,48	4,02
12:29:00	3	11,48	4,02
12:29:30	3	11,48	4,02
12:30:00	3	11,48	4,02
12:30:30	3	11,48	4,02
12:31:00	3	11,48	4,02
12:31:30	3	11,48	4,02
12:32:00	3	11,48	4,02
12:32:30	3	11,48	4,02
12:33:00	3	11,48	4,02
12:33:30	3	11,48	4,02
12:34:00	3	11,48	4,02
12:34:30	3	11,48	4,02
12:35:00	3	11,48	4,02
12:35:30	3	11,48	4,02
12:36:00	3	11,48	4,02
12:36:30	3	11,48	4,02
12:37:00	3	11,48	4,02
12:37:30	3	11,48	4,02
12:38:00	3	11,48	4,02
12:38:30	3	11,48	4,02
12:39:00	3	11,47	4,04
12:39:30	3	11,48	4,02
12:40:00	3	11,48	4,02
12:40:30	3	11,47	4,04
12:41:00	3	11,47	4,04
12:41:30	3	11,47	4,04
12:42:00	3	11,47	4,04
12:42:30	3	11,48	4,02
12:43:00	3	11,47	4,04
12:43:30	3	11,47	4,04
12:44:00	3	11,47	4,04
12:44:30	3	11,47	4,04
12:45:00	3	11,47	4,04
12:45:30	3	11,47	4,04
12:46:00	3	11,47	4,04
12:46:30	3	11,47	4,04
12:47:00	3	11,47	4,04
12:47:30	3	11,47	4,04
12:48:00	3	11,47	4,04
12:48:30	3	11,47	4,04
12:49:00	3	11,47	4,04
12:49:30	3	11,47	4,04
12:50:00	3	11,47	4,04
12:50:30	3	11,47	4,04
12:51:00	3	11,47	4,04
12:51:30	3	11,47	4,04
12:52:00	3	11,47	4,04
12:52:30	3	11,47	4,04
12:53:00	3	11,47	4,04
12:53:30	3	11,47	4,04
12:54:00	3	11,47	4,04
12:54:30	3	11,47	4,04
12:55:00	3	11,47	4,04
12:55:30	3	11,47	4,04
12:56:00	3	11,47	4,04
12:56:30	3	11,46	4,05
12:57:00	3	11,47	4,04
12:57:30	3	11,46	4,05
12:58:00	3	11,46	4,05
12:58:30	3	11,46	4,05
12:59:00	3	11,46	4,05
12:59:30	3	11,46	4,05
13:00:00	3	11,46	4,05
13:00:30	3	11,46	4,05
13:01:00	3	11,46	4,05
13:01:30	3	11,46	4,05
13:02:00	3	11,46	4,05
13:02:30	3	11,46	4,05
13:03:00	3	11,46	4,05
13:03:30	3	11,46	4,05
13:04:00	3	11,46	4,05
13:04:30	3	11,46	4,05
13:05:00	3	11,46	4,05
13:05:30	3	11,46	4,05
13:06:00	3	11,46	4,05
13:06:30	3	11,46	4,05
13:07:00	3	11,46	4,05
13:07:30	3	11,46	4,05
13:08:00	3	11,46	4,05
13:08:30	3	11,46	4,05
13:09:00	3	11,46	4,05
13:09:30	3	11,46	4,05
13:10:00	3	11,46	4,05
13:10:30	3	11,46	4,05
13:11:00	3	11,46	4,05
13:11:30	3	11,46	4,05
13:12:00	3	11,46	4,05
13:12:30	3	11,46	4,05
13:13:00	3	11,46	4,05
13:13:30	3	11,46	4,07
13:14:00	3	11,46	4,05
13:14:30	3	11,46	4,07
13:15:00	3	11,46	4,07
13:15:30	3	11,46	4,07
13:16:00	3	11,46	4,07
13:16:30	3	11,46	4,07
13:17:00	3	11,46	4,07
13:17:30	3	11,46	4,07
13:18:00	3	11,46	4,07
13:18:30	3	11,46	4,07
13:19:00	3	11,46	4,07
13:19:30	3	11,46	4,07
13:20:00	3	11,46	4,07
13:20:30	3	11,46	4,07
13:21:00	3	11,46	4,07
13:21:30	3	11,46	4,07
13:22:00	3	11,46	4,07
13:22:30	3	11,46	4,07
13:23:00	3	11,46	4,07
13:23:30	3	11,46	4,07
13:24:00	3	11,46	4,07
13:24:30	3	11,46	4,07
13:25:00	3	11,46	4,07
13:25:30	3	11,46	4,07
13:26:00	3	11,46	4,07
13:26:30	3	11,46	4,07
13:27:00	3	11,46	4,07
13:27:30	3	11,46	4,07
13:28:00	3	11,46	4,07
13:28:30	3	11,45	4,08
13:29:00	3	11,45	4,08
13:29:30	3	11,45	4,08
13:30:00	3	11,45	4,08
13:30:30	3	11,45	4,08
13:31:00	3	11,45	4,08
13:31:30	3	11,45	4,08
13:32:00	3	11,45	4,08
13:32:30	3	11,45	4,08
13:33:00	3	11,45	4,08
13:33:30	3	11,45	4,08
13:34:00	3	11,45	4,08
13:34:30	3	11,45	4,08
13:35:00	3	11,45	4,08
13:35:30	3	11,45	4,08
13:36:00	3	11,45	4,08
13:36:30	3	11,45	4,08
13:37:00	3	11,45	4,08
13:37:30	3	11,45	4,08
13:38:00	3	11,45	4,08
13:38:30	3	11,45	4,08
13:39:00	3	11,45	4,08
13:39:30	3	11,45	4,08
13:40:00	3	11,45	4,08
13:40:30	3	11,45	4,08
13:41:00	3	11,45	4,08
13:41:30	3	11,45	4,08
13:42:00	3	11,45	4,08
13:42:30	3	11,45	4,08
13:43:00	3	11,45	4,08
13:43:30	3	11,45	4,08
13:44:00	3	11,45	4,08
13:44:30	3	11,45	4,08
13:45:00	3	11,45	4,08
13:45:30	3	11,45	4,08
13:46:00	3	11,45	4,08
13:46:30	3	11,45	4,08
13:47:00	3	11,45	4,08
13:47:30	3	11,45	4,08
13:48:00	3	11,45	4,08
13:48:30	3	11,45	4,08
13:49:00	3	11,45	4,08
13:49:30	3	11,45	4,08
13:50:00	3	11,45	4,08
13:50:30	3	11,45	4,08
13:51:00	3	11,45	4,08
13:51:30	3	11,45	4,08
13:52:00	3	11,45	4,08
13:52:30	3	11,45	4,08
13:53:00	3	11,45	4,08
13:53:30	3	11,45	4,08
13:54:00	3	11,45	4,08
13:54:30	3	11,45	4,08
13:55:00	3	11,45	4,08
13:55:30	3	11,45	4,08
13:56:00	3	11,45	4,08
13:56:30	3	11,45	4,08
13:57:00	3	11,45	4,08
13:57:30	3	11,45	4,08
13:58:00	3	11,45	4,08
13:58:30	3	11,45	4,08
13:59:00	3	11,44	4,10
13:59:30	3	11,44	4,10
14:00:00	3	11,44	4,10
14:00:30	3	11,44	4,10
14:01:00	3	11,44	4,10
14:01:30	3	11,44	4,10
14:02:00	3	11,44	4,10
14:02:30	3	11,44	4,10
14:03:00	3	11,44	4,10
14:03:30	3	11,44	4,10
14:04:00	3	11,44	4,10
14:04:30	3	11,44	4,10
14:05:00	3	11,44	4,10
14:05:30	3	11,44	4,10
14:06:00	3	11,44	4,10
14:06:30	3	11,44	4,10
14:07:00	3	11,44	4,10
14:07:30	3	11,44	4,10
14:08:00	3	11,44	4,10
14:08:30	3	11,44	4,10
14:09:00	3	11,44	4,10
14:09:30	3	11,44	4,10
14:10:00	3	11,44	4,10
14:10:30	3	11,44	4,10
14:11:00	3	11,44	4,10
14:11:30	3	11,44	4,10
14:12:00	3	11,44	4,10
14:12:30	3	11,44	4,10
14:13:00	3	11,44	4,10
14:13:30	3	11,44	4,10
14:14:00	3	11,44	4,10
14:14:30	3	11,44	4,10
14:15:00	3	11,44	4,10
14:15:30	3	11,44	4,10
14:16:00	3	11,44	4,10
14:16:30	3	11,44	4,10
14:17:00	3	11,43	4,11
14:17:30	3	11,44	4,10
14:18:00	3	11,44	4,10
14:18:30	3	11,43	4,11
14:19:00	3	11,43	4,11
14:19:30	3	11,43	4,11
14:20:00	3	11,43	4,11
14:20:30	3	11,43	4,11
14:21:00	3	11,43	4,11
14:21:30	3	11,43	4,11
14:22:00	3	11,43	4,11
14:22:30	3	11,43	4,11
14:23:00	3	11,43	4,11
14:23:30	3	11,43	4,11
14:24:00	3	11,43	4,11
14:24:30	3	11,43	4,11
14:25:00	3	11,43	4,11
14:25:30	3	11,43	4,11
14:26:00	3	11,43	4,11
14:26:30	3	11,43	4,11
14:27:00	3	11,43	4,11
14:27:30	3	11,43	4,11
14:28:00	3	11,43	4,11
14:28:30	3	11,43	4,11
14:29:00	3	11,43	4,11
14:29:30	3	11,43	4,11
14:30:00	3	11,43	4,11
14:30:30	3	11,43	4,11
14:31:00	3	11,43	4,11
14:31:30	3	11,43	4,11
14:32:00	3	11,43	4,11
14:32:30	3	11,43	4,11
14:33:00	3	11,43	4,11
14:33:30	3	11,43	4,11
14:34:00	3	11,43	4,11
14:34:30	3	11,43	4,11
14:35:00	3	11,43	4,11
14:35:30	3	11,43	4,11
14:36:00	3	11,43	4,11
14:36:30	3	11,43	4,11
14:37:00	3	11,43	4,11
14:37:30	3	11,43	4,11
14:38:00	3	11,43	4,11
14:38:30	3	11,43	4,13
14:39:00	3	11,43	4,11
14:39:30	3	11,43	4,11
14:40:00	3	11,43	4,11
14:40:30	3	11,43	4,13
14:41:00	3	11,43	4,13
14:41:30	3	11,43	4,13
14:42:00	3	11,43	4,13
14:42:30	3	11,43	4,13
14:43:00	3	11,43	4,13
14:43:30	3	11,43	4,13
14:44:00	3	11,43	4,13
14:44:30	3	11,43	4,13
14:45:00	3	11,43	4,13
14:45:30	3	11,43	4,13
14:46:00	3	11,43	4,13
14:46:30	3	11,43	4,13
14:47:00	3	11,43	4,13
14:47:30	3	11,43	4,13
14:48:00	3	11,43	4,13
14:48:30	3	11,43	4,13
14:49:00	3	11,43	4,13
14:49:30	3	11,43	4,13
14:50:00	3	11,43	4,13
14:50:30	3	11,43	4,13
14:51:00	3	11,43	4,13
14:51:30	3	11,43	4,13
14:52:00	3	11,43	4,13
14:52:30	3	11,43	4,13
14:53:00	3	11,43	4,13
14:53:30	3	11,43	4,13
14:54:00	3	11,43	4,13
14:54:30	3	11,43	4,13
14:55:00	3	11,43	4,13
14:55:30	3	11,43	4,13
14:56:00	3	11,43	4,13
14:56:30	3	11,43	4,13
14:57:00	3	11,43	4,13
14:57:30	3	11,43	4,13
14:58:00	3	11,43	4,13
14:58:30	3	11,43	4,13
14:59:00	3	11,43	4,13
14:59:30	3	11,43	4,13
15:00:00	3	11,43	4,13
15:00:30	3	11,43	4,13
15:01:00	3	11,42	4,14
15:01:30	3	11,42	4,14
15:02:00	3	11,42	4,14
15:02:30	3	11,42	4,14
15:03:00	3	11,42	4,14
15:03:30	3	11,42	4,14
15:04:00	3	11,42	4,14
15:04:30	3	11,42	4,14
15:05:00	3	11,42	4,14
15:05:30	3	11,42	4,14
15:06:00	3	11,42	4,14
15:06:30	3	11,42	4,14
15:07:00	3	11,42	4,14
15:07:30	3	11,42	4,14
15:08:00	3	11,42	4,14
15:08:30	3	11,42	4,14
15:09:00	3	11,42	4,14
15:09:30	3	11,42	4,14
15:10:00	3	11,42	4,14
15:10:30	3	11,42	4,14
15:11:00	3	11,42	4,14
15:11:30	3	11,42	4,14
15:12:00	3	11,42	4,14
15:12:30	3	11,42	4,14
15:13:00	3	11,42	4,14
15:13:30	3	11,42	4,14
15:14:00	3	11,42	4,14
15:14:30	3	11,42	4,14
15:15:00	3	11,42	4,14
15:15:30	3	11,42	4,14
15:16:00	3	11,42	4,14
15:16:30	3	11,42	4,14
15:17:00	3	11,42	4,14
15:17:30	3	11,42	4,14
15:18:00	3	11,42	4,14
15:18:30	3	11,42	4,14
15:19:00	3	11,42	4,14
15:19:30	3	11,42	4,14
15:20:00	3	11,42	4,14
15:20:30	3	11,42	4,14
15:21:00	3	11,42	4,14
15:21:30	3	11,42	4,14
15:22:00	3	11,42	4,14
15:22:30	3	11,42	4,14
15:23:00	3	11,42	4,14
15:23:30	3	11,42	4,14
15:24:00	3	11,42	4,14
15:24:30	3	11,42	4,14
15:25:00	3	11,42	4,14
15:25:30	3	11,42	4,14
15:26:00	3	11,42	4,14
15:26:30	3	11,42	4,14
15:27:00	3	11,42	4,14
15:27:30	3	11,42	4,14
15:28:00	3	11,42	4,14
15:28:30	3	11,42	4,14
15:29:00	3	11,42	4,14
15:29:30	3	11,42	4,14
15:30:00	3	11,42	4,14
15:30:30	3	11,42	4,14
15:31:00	3	11,42	4,14
15:31:30	3	11,42	4,14
15:32:00	3	11,42	4,14
15:32:30	3	11,42	4,14
15:33:00	3	11,42	4,14
15:33:30	3	11,42	4,14
15:34:00	3	11,42	4,14
15:34:30	3	11,42	4,14
15:35:00	3	11,42	4,14
15:35:30	3	11,42	4,14
15:36:00	3	11,42	4,14
15:36:30	3	11,42	4,14
15:37:00	3	11,42	4,14
15:37:30	3	11,42	4,14
15:38:00	3	11,41	4,16
15:38:30	3	11,41	4,16
15:39:00	3	11,41	4,16
15:39:30	3	11,41	4,16
15:40:00	3	11,42	4,14
15:40:30	3	11,41	4,16
15:41:00	3	11,41	4,16
15:41:30	3	11,42	4,14
15:42:00	3	11,41	4,16
15:42:30	3	11,41	4,16
15:43:00	3	11,41	4,16
15:43:30	3	11,42	4,14
15:44:00	3	11,41	4,16
15:44:30	3	11,41	4,16
15:45:00	3	11,41	4,16
15:45:30	3	11,41	4,16
15:46:00	3	11,41	4,16
15:46:30	3	11,41	4,16
15:47:00	3	11,41	4,16
15:47:30	3	11,41	4,16
15:48:00	3	11,41	4,16
15:48:30	3	11,41	4,16
15:49:00	3	11,41	4,16
15:49:30	3	11,41	4,16
15:50:00	3	11,41	4,16
15:50:30	3	11,41	4,16
15:51:00	3	11,41	4,16
15:51:30	3	11,41	4,16
15:52:00	3	11,41	4,16
15:52:30	3	11,41	4,16
15:53:00	3	11,41	4,16
15:53:30	3	11,41	4,16
15:54:00	3	11,41	4,16
15:54:30	3	11,41	4,16
15:55:00	3	11,41	4,16
15:55:30	3	11,41	4,16
15:56:00	3	11,41	4,16
15:56:30	3	11,41	4,16
15:57:00	3	11,41	4,16
15:57:30	3	11,41	4,16
15:58:00	3	11,41	4,16
15:58:30	3	11,41	4,16
15:59:00	3	11,41	4,16
15:59:30	3	11,41	4,16
16:00:00	3	11,41	4,16
16:00:30	3	11,41	4,16
16:01:00	3	11,40	4,17
16:01:30	3	11,41	4,16
16:02:00	3	11,40	4,17
16:02:30	3	11,40	4,17
16:03:00	3	11,40	4,17
16:03:30	3	11,41	4,16
16:04:00	3	11,40	4,17
16:04:30	3	11,40	4,17
16:05:00	3	11,40	4,17
16:05:30	3	11,40	4,17
16:06:00	3	11,40	4,17
16:06:30	3	11,40	4,17
16:07:00	3	11,40	4,17
16:07:30	3	11,40	4,17
16:08:00	3	11,40	4,17
16:08:30	3	11,40	4,17
16:09:00	3	11,40	4,17
16:09:30	3	11,40	4,17
16:10:00	3	11,40	4,17
16:10:30	3	11,40	4,17
16:11:00	3	11,40	4,17
16:11:30	3	11,40	4,17
16:12:00	3	11,40	4,17
16:12:30	3	11,40	4,17
16:13:00	3	11,40	4,17
16:13:30	3	11,40	4,17
16:14:00	3	11,40	4,17
16:14:30	3	11,40	4,17
16:15:00	3	11,40	4,17
16:15:30	3	11,40	4,17
16:16:00	3	11,40	4,17
16:16:30	3	11,40	4,17
16:17:00	3	11,40	4,17
16:17:30	3	11,40	4,17
16:18:00	3	11,40	4,17
16:18:30	3	11,40	4,17
16:19:00	3	11,40	4,17
16:19:30	3	11,40	4,17
16:20:00	3	11,40	4,17
16:20:30	3	11,40	4,17
16:21:00	3	11,40	4,17
16:21:30	3	11,40	4,17
16:22:00	3	11,40	4,17
16:22:30	3	11,40	4,17
16:23:00	3	11,40	4,17
16:23:30	3	11,40	4,17
16:24:00	3	11,40	4,17
16:24:30	3	11,40	4,19
16:25:00	3	11,40	4,17
16:25:30	3	11,40	4,19
16:26:00	3	11,40	4,17
16:26:30	3	11,40	4,17
16:27:00	3	11,40	4,19
16:27:30	3	11,40	4,19
16:28:00	3	11,40	4,19
16:28:30	3	11,40	4,19
16:29:00	3	11,40	4,19
16:29:30	3	11,40	4,19
16:30:00	3	11,40	4,19
16:30:30	3	11,40	4,19
16:31:00	3	11,40	4,19
16:31:30	3	11,40	4,19
16:32:00	3	11,40	4,19
16:32:30	3	11,40	4,19
16:33:00	3	11,40	4,19
16:33:30	3	11,40	4,19
16:34:00	3	11,40	4,19
16:34:30	3	11,40	4,19
16:35:00	3	11,40	4,19
16:35:30	3	11,40	4,19
16:36:00	3	11,39	4,20
16:36:30	3	11,39	4,20
16:37:00	3	11,40	4,19
16:37:30	3	11,39	4,20
16:38:00	3	11,39	4,20
16:38:30	3	11,39	4,20
16:39:00	3	11,39	4,20
16:39:30	3	11,39	4,20
16:40:00	3	11,39	4,20
16:40:30	3	11,39	4,20
16:41:00	3	11,39	4,20
16:41:30	3	11,39	4,20
16:42:00	3	11,39	4,20
16:42:30	3	11,39	4,20
16:43:00	3	11,39	4,20
16:43:30	3	11,39	4,20
16:44:00	3	11,39	4,20
16:44:30	3	11,39	4,20
16:45:00	3	11,39	4,20
16:45:30	3	11,39	4,20
16:46:00	3	11,39	4,20
16:46:30	3	11,39	4,20
16:47:00	3	11,39	4,20
16:47:30	3	11,39	4,20
16:48:00	3	11,39	4,20
16:48:30	3	11,39	4,20
16:49:00	3	11,39	4,20
16:49:30	3	11,39	4,20
16:50:00	3	11,39	4,20
16:50:30	3	11,39	4,20
16:51:00	3	11,39	4,20
16:51:30	3	11,39	4,20
16:52:00	3	11,39	4,20
16:52:30	3	11,39	4,20
16:53:00	3	11,39	4,20
16:53:30	3	11,39	4,20
16:54:00	3	11,39	4,20
16:54:30	3	11,39	4,20
16:55:00	3	11,39	4,20
16:55:30	3	11,39	4,20
16:56:00	3	11,39	4,20
16:56:30	3	11,38	4,22
16:57:00	3	11,39	4,20
16:57:30	3	11,39	4,20
16:58:00	3	11,39	4,20
16:58:30	3	11,38	4,22
16:59:00	3	11,39	4,20
16:59:30	3	11,39	4,20
17:00:00	3	11,38	4,22
17:00:30	3	11,38	4,22
17:01:00	3	11,38	4,22
17:01:30	3	11,38	4,22
17:02:00	3	11,38	4,22
17:02:30	3	11,38	4,22
17:03:00	3	11,38	4,22
17:03:30	3	11,38	4,22
17:04:00	3	11,38	4,22
17:04:30	3	11,38	4,22
17:05:00	3	11,38	4,22
17:05:30	3	11,38	4,22
17:06:00	3	11,38	4,22
17:06:30	3	11,38	4,22
17:07:00	3	11,38	4,22
17:07:30	3	11,38	4,22
17:08:00	3	11,38	4,22
17:08:30	3	11,38	4,22
17:09:00	3	11,38	4,22
17:09:30	3	11,38	4,22
17:10:00	3	11,38	4,22
17:10:30	3	11,38	4,22
17:11:00	3	11,38	4,22
17:11:30	3	11,38	4,22
17:12:00	3	11,38	4,22
17:12:30	3	11,38	4,22
17:13:00	3	11,38	4,22
17:13:30	3	11,38	4,22
17:14:00	3	11,38	4,22
17:14:30	3	11,38	4,22
17:15:00	3	11,38	4,22
17:15:30	3	11,38	4,22
17:16:00	3	11,38	4,22
17:16:30	3	11,38	4,22
17:17:00	3	11,38	4,22
17:17:30	3	11,38	4,22
17:18:00	3	11,38	4,22
17:18:30	3	11,38	4,22
17:19:00	3	11,38	4,22
17:19:30	3	11,38	4,22
17:20:00	3	11,38	4,23
17:20:30	3	11,38	4,23
17:21:00	3	11,38	4,23
17:21:30	3	11,38	4,22
17:22:00	3	11,38	4,23
17:22:30	3	11,38	4,22
17:23:00	3	11,38	4,23
17:23:30	3	11,38	4,23
17:24:00	3	11,38	4,23
17:24:30	3	11,38	4,23
17:25:00	3	11,38	4,23
17:25:30	3	11,38	4,23
17:26:00	3	11,38	4,23
17:26:30	3	11,38	4,23
17:27:00	3	11,38	4,23
17:27:30	3	11,38	4,23
17:28:00	3	11,38	4,23
17:28:30	3	11,38	4,23
17:29:00	3	11,38	4,23
17:29:30	3	11,38	4,23
17:30:00	3	11,38	4,23
17:30:30	3	11,38	4,23
17:31:00	3	11,38	4,23
17:31:30	3	11,38	4,23
17:32:00	3	11,38	4,23
17:32:30	3	11,38	4,23
17:33:00	3	11,38	4,23
17:33:30	3	11,38	4,23
17:34:00	3	11,38	4,23
17:34:30	3	11,38	4,23
17:35:00	3	11,38	4,23
17:35:30	3	11,38	4,23
17:36:00	3	11,38	4,23
17:36:30	3	11,38	4,23
17:37:00	3	11,38	4,23
17:37:30	3	11,38	4,23
17:38:00	3	11,38	4,23
17:38:30	3	11,38	4,23
17:39:00	3	11,38	4,23
17:39:30	3	11,38	4,23
17:40:00	3	11,38	4,23
17:40:30	3	11,38	4,23
17:41:00	3	11,37	4,25
17:41:30	3	11,38	4,23
17:42:00	3	11,38	4,23
17:42:30	3	11,38	4,23
17:43:00	3	11,37	4,25
17:43:30	3	11,37	4,25
17:44:00	3	11,37	4,25
17:44:30	3	11,37	4,25
17:45:00	3	11,37	4,25
17:45:30	3	11,37	4,25
17:46:00	3	11,37	4,25
17:46:30	3	11,37	4,25
17:47:00	3	11,37	4,25
17:47:30	3	11,37	4,25
17:48:00	3	11,37	4,25
17:48:30	3	11,37	4,25
17:49:00	3	11,37	4,25
17:49:30	3	11,37	4,25
17:50:00	3	11,37	4,25
17:50:30	3	11,37	4,25
17:51:00	3	11,37	4,25
17:51:30	3	11,37	4,25
17:52:00	3	11,37	4,25
17:52:30	3	11,37	4,25
17:53:00	3	11,37	4,25
17:53:30	3	11,37	4,25
17:54:00	3	11,37	4,25
17:54:30	3	11,37	4,25
17:55:00	3	11,37	4,25
17:55:30	3	11,37	4,25
17:56:00	3	11,37	4,25
17:56:30	3	11,37	4,25
17:57:00	3	11,37	4,25
17:57:30	3	11,37	4,25
17:58:00	3	11,37	4,25
17:58:30	3	11,37	4,25
17:59:00	3	11,37	4,25
17:59:30	3	11,36	4,27
18:00:00	3	11,37	4,25
18:00:30	3	11,36	4,27
18:01:00	3	11,36	4,27
18:01:30	3	11,36	4,27
18:02:00	3	11,36	4,27
18:02:30	3	11,36	4,27
18:03:00	3	11,36	4,27
18:03:30	3	11,36	4,27
18:04:00	3	11,36	4,27
18:04:30	3	11,36	4,27
18:05:00	3	11,36	4,27
18:05:30	3	11,36	4,27
18:06:00	3	11,36	4,27
18:06:30	3	11,36	4,27
18:07:00	3	11,36	4,27
18:07:30	3	11,36	4,27
18:08:00	3	11,36	4,27
18:08:30	3	11,36	4,27
18:09:00	3	11,36	4,27
18:09:30	3	11,36	4,27
18:10:00	3	11,36	4,27
18:10:30	3	11,36	4,27
18:11:00	3	11,36	4,27
18:11:30	3	11,36	4,27
18:12:00	3	11,36	4,27
18:12:30	3	11,36	4,27
18:13:00	3	11,36	4,27
18:13:30	3	11,36	4,27
18:14:00	3	11,36	4,27
18:14:30	3	11,36	4,27
18:15:00	3	11,36	4,27
18:15:30	3	11,36	4,27
18:16:00	3	11,36	4,27
18:16:30	3	11,36	4,27
18:17:00	3	11,36	4,27
18:17:30	3	11,36	4,27
18:18:00	3	11,36	4,27
18:18:30	3	11,36	4,27
18:19:00	3	11,36	4,27
18:19:30	3	11,36	4,27
18:20:00	3	11,36	4,27
18:20:30	4	11,36	4,27
18:21:00	4	11,36	4,27
18:21:30	4	11,36	4,27
18:22:00	4	11,35	4,28
18:22:30	4	11,36	4,27
18:23:00	4	11,35	4,28
18:23:30	4	11,35	4,28
18:24:00	4	11,35	4,28
18:24:30	4	11,35	4,28
18:25:00	4	11,35	4,28
18:25:30	4	11,35	4,28
18:26:00	4	11,35	4,28
18:26:30	4	11,35	4,28
18:27:00	4	11,35	4,28
18:27:30	4	11,35	4,28
18:28:00	4	11,35	4,28
18:28:30	4	11,35	4,28
18:29:00	4	11,35	4,28
18:29:30	4	11,34	4,30
18:30:00	4	11,34	4,30
18:30:30	4	11,34	4,30
18:31:00	4	11,34	4,30
18:31:30	4	11,34	4,30
18:32:00	5	11,34	4,30
18:32:30	5	11,34	4,30
18:33:00	5	11,34	4,30
18:33:30	5	11,34	4,30
18:34:00	5	11,34	4,30
