Repository: ProgWizer/parser

File: project-root/data/Data Acquisition/Data Acquisition/2017 year (147)/17-00076.txt (part 1 of 5)
--Test Summary--
Full Path and File Name	
Instrument Name	7322
Instrument Type	Model 7322 Consistometer - Variable Speed
Instrument Serial Number	
Test Start Date	25.04.2017
Test Start Time	15:41:17
Test Stop Date	25.04.2017
Test Stop Time	18:05:21
Test Length	2:24:04
Final Sample Time Offset	2:24:04
Controller Schedule Name	
Sampling Period	1 second
Comments	MPa 7.5 (30)
Information	WellID	
Information	Customer	
Information	EngName	
Information	CementClass	Sample
Information	CementMfr	
Information	Additives	100G:120Gipsum+15ASPM+0.4CitricAcid+0.5TA-100
Information	Density	1600
Information	BHCT	
Information	BHST	
Information	FluidLoss	
Information	JobType	
Calculated Value	Time_30Bc	2:08:44
Calculated Value	Time_70Bc	2:24:04
Initial Temperature (°C)	25 °C
Final Temperature (°C)	7 °C
Initial Pressure (MPa)	0,6 MPa
Final Pressure (MPa)	7,5 MPa
Initial Consistency (Bc)	3 Bc
Final Consistency (Bc)	71 Bc
Initial Wall Temperature (°C)	19 °C
Final Wall Temperature (°C)	5 °C
Initial Motor Speed (RPM)	150 RPM
Final Motor Speed (RPM)	150 RPM
--Data--
Time (HH:MM:SS)	Temperature (°C)	Pressure (MPa)	Consistency (Bc)	Wall Temperature (°C)	Motor Speed (RPM)
0:00:00	25	0,6	3	19	150
0:00:01	25	0,6	3	19	150
0:00:02	25	0,6	3	19	150
0:00:03	25	0,6	3	19	150
0:00:04	25	0,6	3	19	150
0:00:05	25	0,6	3	19	150
0:00:06	25	0,6	3	19	150
0:00:07	25	0,6	3	19	150
0:00:08	25	0,6	3	19	150
0:00:09	25	0,6	3	19	150
0:00:10	25	0,6	3	19	150
0:00:11	25	0,6	3	19	150
0:00:12	25	0,6	3	19	150
0:00:13	25	0,6	3	19	150
0:00:14	25	0,7	2	19	150
0:00:15	25	0,7	2	19	150
0:00:16	25	0,7	2	19	150
0:00:17	25	0,7	2	19	150
0:00:18	25	0,7	2	19	150
0:00:19	25	0,7	2	19	150
0:00:20	25	0,6	2	19	150
0:00:21	25	0,6	2	19	150
0:00:22	25	0,6	3	19	150
0:00:23	25	0,6	3	19	150
0:00:24	25	0,6	3	19	150
0:00:25	25	0,6	3	19	150
0:00:26	25	0,7	3	19	150
0:00:27	25	0,7	3	19	150
0:00:28	25	0,7	3	19	150
0:00:29	25	0,7	3	19	150
0:00:30	25	0,7	3	18	150
0:00:31	25	0,7	3	19	150
0:00:32	25	0,7	4	18	150
0:00:33	25	0,7	4	18	150
0:00:34	25	0,7	4	18	150
0:00:35	25	0,7	4	18	150
0:00:36	25	0,7	4	18	150
0:00:37	25	0,6	3	18	150
0:00:38	25	0,7	3	18	150
0:00:39	25	0,7	4	18	150
0:00:40	25	0,7	4	18	150
0:00:41	25	0,7	4	18	150
0:00:42	25	0,7	4	18	150
0:00:43	25	0,7	5	18	150
0:00:44	25	0,7	5	18	150
0:00:45	25	0,7	4	18	150
0:00:46	25	0,7	5	18	150
0:00:47	25	0,8	5	18	150
0:00:48	25	0,8	5	18	150
0:00:49	25	0,8	4	18	150
0:00:50	25	0,8	4	18	150
0:00:51	25	0,8	4	18	150
0:00:52	25	0,8	4	18	150
0:00:53	25	0,8	4	18	150
0:00:54	25	0,8	4	18	150
0:00:55	25	0,8	4	18	150
0:00:56	25	0,8	3	18	150
0:00:57	25	0,8	3	18	150
0:00:58	25	0,8	3	18	150
0:00:59	25	0,7	3	18	150
0:01:00	25	0,8	4	18	150
0:01:01	25	0,8	4	18	150
0:01:02	25	0,7	4	18	150
0:01:03	25	0,8	4	18	150
0:01:04	25	0,8	3	18	150
0:01:05	25	0,8	3	18	150
0:01:06	25	0,8	4	18	150
0:01:07	25	0,8	3	18	150
0:01:08	25	0,8	4	18	150
0:01:09	25	0,8	4	18	150
0:01:10	25	0,8	3	18	150
0:01:11	25	0,8	4	18	150
0:01:12	25	0,8	4	18	150
0:01:13	25	0,8	4	18	150
0:01:14	24	0,8	4	18	150
0:01:15	24	0,8	5	18	150
0:01:16	25	0,8	4	18	150
0:01:17	24	0,8	4	18	150
0:01:18	24	0,9	4	18	150
0:01:19	24	0,9	4	18	150
0:01:20	24	0,9	4	18	150
0:01:21	24	0,9	3	18	150
0:01:22	24	0,9	4	18	150
0:01:23	24	0,9	4	18	150
0:01:24	24	0,9	3	18	150
0:01:25	24	0,9	3	18	150
0:01:26	24	0,9	3	18	150
0:01:27	24	1,0	3	17	150
0:01:28	24	1,0	3	18	150
0:01:29	24	1,0	4	18	150
0:01:30	24	1,0	3	17	150
0:01:31	24	0,9	4	18	150
0:01:32	24	0,9	3	17	150
0:01:33	24	0,9	4	18	150
0:01:34	24	0,9	4	17	150
0:01:35	24	0,9	4	17	150
0:01:36	24	0,9	4	17	150
0:01:37	24	0,9	4	17	150
0:01:38	24	0,9	3	17	150
0:01:39	24	0,9	3	17	150
0:01:40	24	0,9	4	17	150
0:01:41	24	0,9	3	17	150
0:01:42	24	0,9	4	17	150
0:01:43	24	1,0	4	17	150
0:01:44	24	1,0	4	17	150
0:01:45	24	1,1	4	17	150
0:01:46	24	1,0	4	17	150
0:01:47	24	1,0	4	17	150
0:01:48	24	1,0	4	17	150
0:01:49	24	1,0	4	17	150
0:01:50	24	1,0	4	17	150
0:01:51	24	1,0	3	17	150
0:01:52	24	1,0	3	17	150
0:01:53	24	1,0	3	17	150
0:01:54	24	1,0	3	17	150
0:01:55	24	1,0	4	17	150
0:01:56	24	1,0	3	17	150
0:01:57	24	1,0	3	17	150
0:01:58	24	1,0	3	17	150
0:01:59	24	1,0	3	17	150
0:02:00	24	1,0	4	17	150
0:02:01	24	1,0	3	17	150
0:02:02	24	1,1	4	17	150
0:02:03	24	1,1	4	17	150
0:02:04	24	1,1	4	17	150
0:02:05	24	1,1	4	17	150
0:02:06	24	1,1	4	17	150
0:02:07	24	1,1	4	17	150
0:02:08	24	1,1	3	17	150
0:02:09	24	1,1	3	17	150
0:02:10	24	1,1	3	17	150
0:02:11	24	1,0	3	17	150
0:02:12	24	1,0	3	17	150
0:02:13	24	1,0	4	17	150
0:02:14	24	1,1	3	17	150
0:02:15	24	1,1	4	17	150
0:02:16	24	1,1	4	17	150
0:02:17	24	1,1	3	17	150
0:02:18	24	1,1	3	17	150
0:02:19	24	1,1	3	17	150
0:02:20	24	1,1	3	17	150
0:02:21	24	1,2	3	17	150
0:02:22	24	1,2	3	17	150
0:02:23	24	1,2	3	17	150
0:02:24	24	1,2	3	17	150
0:02:25	24	1,1	3	17	150
0:02:26	24	1,1	3	17	150
0:02:27	24	1,1	3	17	150
0:02:28	24	1,1	3	17	150
0:02:29	24	1,1	3	17	150
0:02:30	24	1,1	3	17	150
0:02:31	24	1,1	3	17	150
0:02:32	24	1,1	3	17	150
0:02:33	24	1,1	3	17	150
0:02:34	24	1,1	3	17	150
0:02:35	24	1,1	3	17	150
0:02:36	24	1,1	3	17	150
0:02:37	24	1,2	3	17	150
0:02:38	24	1,3	3	17	150
0:02:39	24	1,3	2	17	150
0:02:40	24	1,2	3	17	150
0:02:41	24	1,2	3	17	150
0:02:42	24	1,2	3	17	150
0:02:43	24	1,2	3	17	150
0:02:44	24	1,2	3	17	150
0:02:45	24	1,2	3	17	150
0:02:46	24	1,2	3	17	150
0:02:47	24	1,2	3	17	150
0:02:48	24	1,2	3	17	150
0:02:49	24	1,2	3	17	150
0:02:50	24	1,2	3	17	150
0:02:51	24	1,2	3	17	150
0:02:52	24	1,2	3	17	150
0:02:53	24	1,2	3	17	150
0:02:54	24	1,2	3	17	150
0:02:55	24	1,3	3	17	150
0:02:56	24	1,3	4	17	150
0:02:57	23	1,3	3	17	150
0:02:58	23	1,3	4	17	150
0:02:59	23	1,3	3	17	150
0:03:00	23	1,3	3	17	150
0:03:01	23	1,3	4	17	150
0:03:02	23	1,3	4	17	150
0:03:03	23	1,3	4	17	150
0:03:04	23	1,3	4	17	150
0:03:05	23	1,3	3	17	150
0:03:06	23	1,3	3	17	150
0:03:07	23	1,3	3	17	150
0:03:08	23	1,2	3	16	150
0:03:09	23	1,2	3	17	150
0:03:10	23	1,3	3	17	150
0:03:11	23	1,3	4	17	150
0:03:12	23	1,3	3	17	150
0:03:13	23	1,3	4	17	150
0:03:14	23	1,3	4	17	150
0:03:15	23	1,4	4	17	150
0:03:16	23	1,4	3	17	150
0:03:17	23	1,4	3	16	150
0:03:18	23	1,4	3	17	150
0:03:19	23	1,4	3	16	150
0:03:20	23	1,4	3	16	150
0:03:21	23	1,4	3	16	150
0:03:22	23	1,4	3	16	150
0:03:23	23	1,4	3	16	150
0:03:24	23	1,4	3	16	150
0:03:25	23	1,4	3	16	150
0:03:26	23	1,3	3	16	150
0:03:27	23	1,3	3	16	150
0:03:28	23	1,3	3	16	150
0:03:29	23	1,3	3	16	150
0:03:30	23	1,3	3	16	150
0:03:31	23	1,4	3	16	150
0:03:32	23	1,4	3	16	150
0:03:33	23	1,4	3	16	150
0:03:34	23	1,4	3	16	150
0:03:35	23	1,4	3	16	150
0:03:36	23	1,4	3	16	150
0:03:37	23	1,5	3	16	150
0:03:38	23	1,5	3	16	150
0:03:39	23	1,5	3	16	150
0:03:40	23	1,5	3	16	150
0:03:41	23	1,5	3	16	150
0:03:42	23	1,5	3	16	150
0:03:43	23	1,5	3	16	150
0:03:44	23	1,5	3	16	150
0:03:45	23	1,5	3	16	150
0:03:46	23	1,5	3	16	150
0:03:47	23	1,5	3	16	150
0:03:48	23	1,4	3	16	150
0:03:49	23	1,4	3	16	150
0:03:50	23	1,4	3	16	150
0:03:51	23	1,4	4	16	150
0:03:52	23	1,4	4	16	150
0:03:53	23	1,4	4	16	150
0:03:54	23	1,5	3	16	150
0:03:55	23	1,6	3	16	150
0:03:56	23	1,6	3	16	150
0:03:57	23	1,6	3	16	150
0:03:58	23	1,6	3	16	150
0:03:59	23	1,6	3	16	150
0:04:00	23	1,6	3	16	150
0:04:01	23	1,6	4	16	150
0:04:02	23	1,6	3	16	150
0:04:03	23	1,5	3	16	150
0:04:04	23	1,5	3	16	150
0:04:05	23	1,5	3	16	150
0:04:06	23	1,5	3	16	150
0:04:07	23	1,5	3	16	150
0:04:08	23	1,5	3	16	150
0:04:09	23	1,5	3	16	150
0:04:10	23	1,5	3	16	150
0:04:11	23	1,5	3	16	150
0:04:12	23	1,6	3	16	150
0:04:13	23	1,7	3	16	150
0:04:14	23	1,7	3	16	150
0:04:15	23	1,7	3	16	150
0:04:16	23	1,7	3	16	150
0:04:17	23	1,7	3	16	150
0:04:18	23	1,7	3	16	150
0:04:19	23	1,7	3	16	150
0:04:20	23	1,6	3	16	150
0:04:21	23	1,6	3	16	150
0:04:22	23	1,6	3	16	150
0:04:23	23	1,6	3	16	150
0:04:24	23	1,6	3	16	150
0:04:25	23	1,6	3	16	150
0:04:26	23	1,6	3	16	150
0:04:27	22	1,6	3	16	150
0:04:28	22	1,6	3	16	150
0:04:29	22	1,6	3	16	150
0:04:30	22	1,6	3	16	150
0:04:31	22	1,6	3	16	150
0:04:32	22	1,6	3	16	150
0:04:33	22	1,6	3	16	150
0:04:34	22	1,6	3	16	150
0:04:35	22	1,6	3	16	150
0:04:36	22	1,6	3	16	150
0:04:37	22	1,8	3	16	150
0:04:38	22	1,9	3	16	150
0:04:39	22	1,9	2	16	150
0:04:40	22	1,9	2	16	150
0:04:41	22	1,8	2	16	150
0:04:42	22	1,8	3	16	150
0:04:43	22	1,8	2	16	150
0:04:44	22	1,8	3	16	150
0:04:45	22	1,8	3	16	150
0:04:46	22	1,8	3	16	150
0:04:47	22	1,8	3	16	150
0:04:48	22	1,8	3	16	150
0:04:49	22	1,8	2	16	150
0:04:50	22	1,8	2	16	150
0:04:51	22	1,7	3	16	150
0:04:52	22	1,7	3	16	150
0:04:53	22	1,7	3	16	150
0:04:54	22	1,7	2	16	150
0:04:55	22	1,7	2	16	150
0:04:56	22	1,7	2	16	150
0:04:57	22	1,7	2	16	150
0:04:58	22	1,7	2	16	150
0:04:59	22	1,7	2	16	150
0:05:00	22	1,7	3	16	150
0:05:01	22	1,8	3	16	150
0:05:02	22	1,9	3	16	150
0:05:03	22	2,0	3	16	150
0:05:04	22	2,0	3	16	150
0:05:05	22	2,0	3	16	150
0:05:06	22	2,0	3	16	150
0:05:07	22	1,9	3	16	150
0:05:08	22	1,9	3	16	150
0:05:09	22	1,9	3	16	150
0:05:10	22	1,9	3	16	150
0:05:11	22	1,9	2	16	150
0:05:12	22	1,9	2	16	150
0:05:13	22	1,9	2	16	150
0:05:14	22	1,9	2	16	150
0:05:15	22	1,9	2	16	150
0:05:16	22	1,9	3	16	150
0:05:17	22	1,8	2	16	150
0:05:18	22	1,8	2	16	150
0:05:19	22	1,8	3	16	150
0:05:20	22	1,8	3	16	150
0:05:21	22	1,8	2	16	150
0:05:22	22	1,8	2	16	150
0:05:23	22	1,8	3	16	150
0:05:24	22	1,8	3	16	150
0:05:25	22	1,8	2	16	150
0:05:26	22	1,8	3	16	150
0:05:27	22	1,8	3	16	150
0:05:28	22	1,9	3	16	150
0:05:29	22	2,0	2	16	150
0:05:30	22	2,0	2	16	150
0:05:31	22	2,0	3	16	150
0:05:32	22	2,0	3	16	150
0:05:33	22	2,0	2	16	150
0:05:34	22	2,0	3	16	150
0:05:35	22	2,0	3	16	150
0:05:36	22	1,9	3	16	150
0:05:37	22	1,9	3	16	150
0:05:38	22	1,9	3	16	150
0:05:39	22	1,9	3	16	150
0:05:40	22	1,9	3	16	150
0:05:41	22	1,9	3	16	150
0:05:42	22	1,9	3	16	150
0:05:43	22	1,9	3	16	150
0:05:44	22	1,9	3	15	150
0:05:45	22	1,9	3	16	150
0:05:46	22	1,9	3	16	150
0:05:47	22	1,9	4	16	150
0:05:48	22	1,9	3	16	150
0:05:49	22	2,0	4	16	150
0:05:50	22	2,1	4	16	150
0:05:51	22	2,1	4	16	150
0:05:52	22	2,1	4	16	150
0:05:53	22	2,1	4	16	150
0:05:54	22	2,1	4	16	150
0:05:55	22	2,1	4	16	150
0:05:56	22	2,1	4	16	150
0:05:57	22	2,1	4	15	150
0:05:58	22	2,1	4	16	150
0:05:59	22	2,1	4	16	150
0:06:00	21	2,0	4	16	150
0:06:01	21	2,0	4	16	150
0:06:02	21	2,0	4	15	150
0:06:03	21	2,0	4	16	150
0:06:04	21	2,0	4	15	150
0:06:05	21	2,0	4	16	150
0:06:06	21	2,0	4	16	150
0:06:07	21	2,0	3	16	150
0:06:08	21	2,0	3	15	150
0:06:09	21	2,0	4	15	150
0:06:10	21	2,0	4	16	150
0:06:11	21	2,0	4	15	150
0:06:12	21	1,9	3	16	150
0:06:13	21	2,0	4	15	150
0:06:14	21	2,0	3	15	150
0:06:15	21	2,0	4	15	150
0:06:16	21	2,0	4	16	150
0:06:17	21	2,0	4	15	150
0:06:18	21	2,0	4	16	150
0:06:19	21	2,2	3	15	150
0:06:20	21	2,3	3	15	150
0:06:21	21	2,3	3	15	150
0:06:22	21	2,3	3	15	150
0:06:23	21	2,3	3	15	150
0:06:24	21	2,3	4	15	150
0:06:25	21	2,3	4	15	150
0:06:26	21	2,3	3	15	150
0:06:27	21	2,2	3	15	150
0:06:28	21	2,2	3	15	150
0:06:29	21	2,2	3	15	150
0:06:30	21	2,2	3	15	150
0:06:31	21	2,2	3	15	150
0:06:32	21	2,2	3	15	150
0:06:33	21	2,2	3	15	150
0:06:34	21	2,2	3	15	150
0:06:35	21	2,2	3	15	150
0:06:36	21	2,2	3	15	150
0:06:37	21	2,2	3	15	150
0:06:38	21	2,1	3	15	150
0:06:39	21	2,1	3	15	150
0:06:40	21	2,1	2	15	150
0:06:41	21	2,1	2	15	150
0:06:42	21	2,1	2	15	150
0:06:43	21	2,1	2	15	150
0:06:44	21	2,1	2	15	150
0:06:45	21	2,1	2	15	150
0:06:46	21	2,1	3	15	150
0:06:47	21	2,1	2	15	150
0:06:48	21	2,1	2	15	150
0:06:49	21	2,1	2	15	150
0:06:50	21	2,1	2	15	150
0:06:51	21	2,1	2	15	150
0:06:52	21	2,1	3	15	150
0:06:53	21	2,1	3	15	150
0:06:54	21	2,2	2	15	150
0:06:55	21	2,3	3	15	150
0:06:56	21	2,4	3	15	150
0:06:57	21	2,4	3	15	150
0:06:58	21	2,4	3	15	150
0:06:59	21	2,4	3	15	150
0:07:00	21	2,4	3	15	150
0:07:01	21	2,4	3	15	150
0:07:02	21	2,3	3	15	150
0:07:03	21	2,3	3	15	150
0:07:04	21	2,3	3	15	150
0:07:05	21	2,3	3	15	150
0:07:06	21	2,3	3	15	150
0:07:07	21	2,3	3	15	150
0:07:08	21	2,3	3	15	150
0:07:09	21	2,3	3	15	150
0:07:10	21	2,3	3	15	150
0:07:11	21	2,3	3	15	150
0:07:12	21	2,3	3	15	150
0:07:13	21	2,2	4	15	150
0:07:14	21	2,2	3	15	150
0:07:15	21	2,2	3	15	150
0:07:16	21	2,2	3	15	150
0:07:17	21	2,2	3	15	150
0:07:18	21	2,2	3	15	150
0:07:19	21	2,2	3	15	150
0:07:20	21	2,3	3	15	150
0:07:21	21	2,4	3	15	150
0:07:22	21	2,4	3	15	150
0:07:23	21	2,4	3	15	150
0:07:24	21	2,4	3	15	150
0:07:25	21	2,4	3	15	150
0:07:26	21	2,4	3	15	150
0:07:27	21	2,4	3	15	150
0:07:28	21	2,4	3	15	150
0:07:29	21	2,3	3	15	150
0:07:30	21	2,3	3	15	150
0:07:31	21	2,3	3	15	150
0:07:32	21	2,3	3	15	150
0:07:33	21	2,3	3	15	150
0:07:34	21	2,3	3	15	150
0:07:35	21	2,3	3	15	150
0:07:36	21	2,3	3	15	150
0:07:37	21	2,3	3	15	150
0:07:38	21	2,3	3	15	150
0:07:39	20	2,4	3	15	150
0:07:40	20	2,4	3	15	150
0:07:41	20	2,4	3	15	150
0:07:42	20	2,4	3	15	150
0:07:43	20	2,4	3	15	150
0:07:44	20	2,4	3	15	150
0:07:45	20	2,4	3	15	150
0:07:46	20	2,4	2	15	150
0:07:47	20	2,4	3	15	150
0:07:48	20	2,4	3	15	150
0:07:49	20	2,4	3	15	150
0:07:50	20	2,4	3	15	150
0:07:51	20	2,4	3	15	150
0:07:52	20	2,3	3	15	150
0:07:53	20	2,3	3	15	150
0:07:54	20	2,3	3	15	150
0:07:55	20	2,5	3	15	150
0:07:56	20	2,6	3	15	150
0:07:57	20	2,7	3	15	150
0:07:58	20	2,7	3	15	150
0:07:59	20	2,7	3	15	150
0:08:00	20	2,7	3	15	150
0:08:01	20	2,6	3	15	150
0:08:02	20	2,6	3	15	150
0:08:03	20	2,6	3	15	150
0:08:04	20	2,6	3	15	150
0:08:05	20	2,6	3	15	150
0:08:06	20	2,6	3	15	150
0:08:07	20	2,6	3	15	150
0:08:08	20	2,6	3	15	150
0:08:09	20	2,6	2	15	150
0:08:10	20	2,5	2	15	150
0:08:11	20	2,5	2	15	150
0:08:12	20	2,5	2	15	150
0:08:13	20	2,5	2	15	150
0:08:14	20	2,5	3	15	150
0:08:15	20	2,5	3	15	150
0:08:16	20	2,5	2	15	150
0:08:17	20	2,5	2	15	150
0:08:18	20	2,5	3	15	150
0:08:19	20	2,5	2	15	150
0:08:20	20	2,5	2	15	150
0:08:21	20	2,5	2	15	150
0:08:22	20	2,4	2	15	150
0:08:23	20	2,4	3	15	150
0:08:24	20	2,4	2	15	150
0:08:25	20	2,5	2	15	150
0:08:26	20	2,4	2	15	150
0:08:27	20	2,5	2	15	150
0:08:28	20	2,7	3	15	150
0:08:29	20	2,7	3	15	150
0:08:30	20	2,7	3	15	150
0:08:31	20	2,7	3	15	150
0:08:32	20	2,7	3	15	150
0:08:33	20	2,7	3	15	150
0:08:34	20	2,7	3	15	150
0:08:35	20	2,7	2	15	150
0:08:36	20	2,7	3	15	150
0:08:37	20	2,6	2	15	150
0:08:38	20	2,6	3	15	150
0:08:39	20	2,6	3	15	150
0:08:40	20	2,6	3	15	150
0:08:41	20	2,6	2	15	150
0:08:42	20	2,6	2	15	150
0:08:43	20	2,6	2	15	150
0:08:44	20	2,6	2	15	150
0:08:45	20	2,6	2	15	150
0:08:46	20	2,6	2	15	150
0:08:47	20	2,6	2	15	150
0:08:48	20	2,5	2	15	150
0:08:49	20	2,5	3	15	150
0:08:50	20	2,7	3	15	150
0:08:51	20	2,8	2	15	150
0:08:52	20	2,9	2	15	150
0:08:53	20	2,9	2	15	150
0:08:54	20	2,9	2	15	150
0:08:55	20	2,9	2	15	150
0:08:56	20	2,9	2	15	150
0:08:57	20	2,8	3	15	150
0:08:58	20	2,8	3	15	150
0:08:59	20	2,8	2	15	150
0:09:00	20	2,8	3	15	150
0:09:01	20	2,8	2	15	150
0:09:02	20	2,8	3	15	150
0:09:03	20	2,8	2	15	150
0:09:04	20	2,8	2	15	150
0:09:05	20	2,8	2	15	150
0:09:06	20	2,7	2	15	150
0:09:07	20	2,7	3	15	150
0:09:08	20	2,7	2	15	150
0:09:09	20	2,7	2	15	150
0:09:10	20	2,7	2	15	150
0:09:11	20	2,7	2	15	150
0:09:12	20	2,7	2	15	150
0:09:13	20	2,7	2	15	150
0:09:14	20	2,7	2	15	150
0:09:15	19	2,7	2	15	150
0:09:16	20	2,7	2	15	150
0:09:17	20	2,7	2	15	150
0:09:18	19	2,7	2	15	150
0:09:19	19	2,7	2	15	150
0:09:20	19	2,7	2	15	150
0:09:21	19	2,7	2	15	150
0:09:22	19	2,7	2	15	150
0:09:23	19	2,7	2	15	150
0:09:24	19	2,9	2	15	150
0:09:25	19	3,0	2	15	150
0:09:26	19	3,0	2	15	150
0:09:27	19	3,0	3	15	150
0:09:28	19	3,0	3	15	150
0:09:29	19	3,0	2	15	150
0:09:30	19	3,0	2	15	150
0:09:31	19	3,0	3	15	150
0:09:32	19	3,0	3	15	150
0:09:33	19	3,0	3	15	150
0:09:34	19	3,0	3	15	150
0:09:35	19	3,0	4	15	150
0:09:36	19	2,9	5	15	150
0:09:37	19	2,9	4	15	150
0:09:38	19	2,9	4	15	150
0:09:39	19	2,9	4	15	150
0:09:40	19	2,9	4	15	150
0:09:41	19	2,9	4	15	150
0:09:42	19	2,9	3	15	150
0:09:43	19	2,9	3	15	150
0:09:44	19	2,9	3	15	150
0:09:45	19	2,9	4	15	150
0:09:46	19	2,9	4	15	150
0:09:47	19	2,8	3	15	150
0:09:48	19	2,8	3	15	150
0:09:49	19	2,8	3	15	150
0:09:50	19	2,8	3	15	150
0:09:51	19	2,8	3	15	150
0:09:52	19	2,8	3	15	150
0:09:53	19	2,8	3	14	150
0:09:54	19	2,8	3	15	150
0:09:55	19	2,8	3	15	150
0:09:56	19	2,8	3	15	150
0:09:57	19	2,9	4	15	150
0:09:58	19	2,9	3	15	150
0:09:59	19	2,8	3	15	150
0:10:00	19	2,8	3	15	150
0:10:01	19	2,8	4	15	150
0:10:02	19	3,0	3	14	150
0:10:03	19	3,1	3	15	150
0:10:04	19	3,2	3	15	150
0:10:05	19	3,2	3	14	150
0:10:06	19	3,1	3	15	150
0:10:07	19	3,1	3	15	150
0:10:08	19	3,1	3	15	150
0:10:09	19	3,1	3	15	150
0:10:10	19	3,1	3	15	150
0:10:11	19	3,1	3	15	150
0:10:12	19	3,1	3	15	150
0:10:13	19	3,1	3	15	150
0:10:14	19	3,1	3	15	150
0:10:15	19	3,1	3	15	150
0:10:16	19	3,0	3	15	150
0:10:17	19	3,0	3	15	150
0:10:18	19	3,0	3	15	150
0:10:19	19	3,0	3	14	150
0:10:20	19	3,0	3	15	150
0:10:21	19	3,0	3	14	150
0:10:22	19	3,0	4	15	150
0:10:23	19	3,0	3	15	150
0:10:24	19	3,0	3	15	150
0:10:25	19	3,0	3	15	150
0:10:26	19	3,0	3	14	150
0:10:27	19	3,0	3	15	150
0:10:28	19	3,0	3	14	150
0:10:29	19	2,9	3	14	150
0:10:30	19	2,9	3	14	150
0:10:31	19	3,0	3	14	150
0:10:32	19	3,1	4	14	150
0:10:33	19	3,1	4	15	150
0:10:34	19	3,1	4	14	150
0:10:35	19	3,1	3	14	150
0:10:36	19	3,1	3	14	150
0:10:37	19	3,1	3	14	150
0:10:38	19	3,1	3	15	150
0:10:39	19	3,0	3	14	150
0:10:40	19	3,0	3	15	150
0:10:41	19	3,0	3	14	150
0:10:42	19	3,0	3	14	150
0:10:43	19	3,0	3	14	150
0:10:44	19	3,0	3	14	150
0:10:45	19	3,0	3	14	150
0:10:46	19	3,0	3	15	150
0:10:47	19	3,1	3	14	150
0:10:48	19	3,2	3	14	150
0:10:49	19	3,2	3	14	150
0:10:50	19	3,3	3	14	150
0:10:51	19	3,2	3	14	150
0:10:52	19	3,2	3	14	150
0:10:53	19	3,2	3	15	150
0:10:54	19	3,2	3	14	150
0:10:55	19	3,2	3	14	150
0:10:56	19	3,2	3	14	150
0:10:57	19	3,2	3	14	150
0:10:58	19	3,2	3	14	150
0:10:59	19	3,2	2	14	150
0:11:00	19	3,2	3	14	150
0:11:01	19	3,2	2	14	150
0:11:02	19	3,1	2	14	150
0:11:03	19	3,1	2	14	150
0:11:04	19	3,1	2	14	150
0:11:05	19	3,1	2	14	150
0:11:06	19	3,1	2	14	150
0:11:07	19	3,1	3	14	150
0:11:08	19	3,1	3	14	150
0:11:09	19	3,1	3	14	150
0:11:10	19	3,1	2	14	150
0:11:11	19	3,2	2	14	150
0:11:12	19	3,2	2	14	150
0:11:13	19	3,2	3	14	150
0:11:14	19	3,2	2	14	150
0:11:15	18	3,2	3	14	150
0:11:16	18	3,2	3	14	150
0:11:17	18	3,2	3	14	150
0:11:18	18	3,2	3	14	150
0:11:19	18	3,2	3	14	150
0:11:20	18	3,2	3	14	150
0:11:21	18	3,2	3	14	150
0:11:22	18	3,2	3	14	150
0:11:23	18	3,1	2	14	150
0:11:24	18	3,1	2	14	150
0:11:25	18	3,3	3	14	150
0:11:26	18	3,4	3	14	150
0:11:27	18	3,4	3	14	150
0:11:28	18	3,4	3	14	150
0:11:29	18	3,4	3	14	150
0:11:30	18	3,4	3	14	150
0:11:31	18	3,4	3	14	150
0:11:32	18	3,4	3	14	150
0:11:33	18	3,4	2	14	150
0:11:34	18	3,3	2	14	150
0:11:35	18	3,3	2	14	150
0:11:36	18	3,3	2	14	150
0:11:37	18	3,3	2	14	150
0:11:38	18	3,3	2	14	150
0:11:39	18	3,3	2	14	150
0:11:40	18	3,3	2	14	150
0:11:41	18	3,3	3	14	150
0:11:42	18	3,3	2	14	150
0:11:43	18	3,3	3	14	150
0:11:44	18	3,3	3	14	150
0:11:45	18	3,3	3	14	150
0:11:46	18	3,2	3	14	150
0:11:47	18	3,2	3	14	150
0:11:48	18	3,2	2	14	150
0:11:49	18	3,4	3	14	150
0:11:50	18	3,5	2	14	150
0:11:51	18	3,6	2	14	150
0:11:52	18	3,6	2	14	150
0:11:53	18	3,6	2	14	150
0:11:54	18	3,5	2	14	150
0:11:55	18	3,5	2	14	150
0:11:56	18	3,5	2	14	150
0:11:57	18	3,5	2	14	150
0:11:58	18	3,5	2	14	150
0:11:59	18	3,5	3	14	150
0:12:00	18	3,5	2	14	150
0:12:01	18	3,5	2	14	150
0:12:02	18	3,5	3	14	150
0:12:03	18	3,5	2	14	150
0:12:04	18	3,4	3	14	150
0:12:05	18	3,4	3	14	150
0:12:06	18	3,4	4	14	150
0:12:07	18	3,4	3	14	150
0:12:08	18	3,4	3	14	150
0:12:09	18	3,4	3	14	150
0:12:10	18	3,4	3	14	150
0:12:11	18	3,4	3	14	150
0:12:12	18	3,4	3	14	150
0:12:13	18	3,4	3	14	150
0:12:14	18	3,4	3	14	150
0:12:15	18	3,4	3	14	150
0:12:16	18	3,3	3	14	150
0:12:17	18	3,3	3	14	150
0:12:18	18	3,4	3	14	150
0:12:19	18	3,4	3	14	150
0:12:20	18	3,4	3	14	150
0:12:21	18	3,4	3	14	150
0:12:22	18	3,4	3	14	150
0:12:23	18	3,4	2	14	150
0:12:24	18	3,4	3	14	150
0:12:25	18	3,4	2	14	150
0:12:26	18	3,7	2	14	150
0:12:27	18	3,8	2	14	150
0:12:28	18	3,8	3	14	150
0:12:29	18	3,8	2	14	150
0:12:30	18	3,8	2	14	150
0:12:31	18	3,8	2	14	150
0:12:32	18	3,8	3	14	150
0:12:33	18	3,7	3	14	150
0:12:34	18	3,7	3	14	150
0:12:35	18	3,7	2	14	150
0:12:36	18	3,7	2	14	150
0:12:37	18	3,7	2	14	150
0:12:38	18	3,7	2	14	150
0:12:39	18	3,7	2	14	150
0:12:40	18	3,7	2	14	150
0:12:41	18	3,7	2	14	150
0:12:42	18	3,6	2	14	150
0:12:43	18	3,6	2	14	150
0:12:44	18	3,6	2	14	150
0:12:45	18	3,6	2	14	150
0:12:46	18	3,6	2	14	150
0:12:47	18	3,6	2	14	150
0:12:48	18	3,6	2	14	150
0:12:49	18	3,6	2	14	150
0:12:50	18	3,6	2	14	150
0:12:51	18	3,6	2	14	150
0:12:52	18	3,6	2	14	150
0:12:53	18	3,6	2	14	150
0:12:54	18	3,6	2	14	150
0:12:55	18	3,5	2	14	150
0:12:56	18	3,5	2	14	150
0:12:57	18	3,5	2	14	150
0:12:58	18	3,5	2	14	150
0:12:59	18	3,5	2	14	150
0:13:00	18	3,5	2	14	150
0:13:01	18	3,6	2	14	150
0:13:02	18	3,6	2	14	150
0:13:03	18	3,6	2	14	150
0:13:04	18	3,6	2	14	150
0:13:05	18	3,6	2	14	150
0:13:06	18	3,6	2	14	150
0:13:07	18	3,6	2	14	150
0:13:08	18	3,6	2	14	150
0:13:09	18	3,7	2	14	150
0:13:10	18	3,8	3	14	150
0:13:11	18	3,9	2	14	150
0:13:12	18	3,9	2	14	150
0:13:13	18	3,9	2	14	150
0:13:14	18	3,9	2	14	150
0:13:15	18	3,9	2	14	150
0:13:16	18	3,9	2	14	150
0:13:17	18	3,8	2	14	150
0:13:18	18	3,8	2	14	150
0:13:19	18	3,8	2	14	150
0:13:20	18	3,8	2	14	150
0:13:21	18	3,8	2	14	150
0:13:22	18	3,8	2	14	150
0:13:23	18	3,8	2	14	150
0:13:24	18	3,8	2	14	150
0:13:25	18	3,8	2	14	150
0:13:26	18	3,8	2	14	150
0:13:27	18	3,8	2	14	150
0:13:28	18	3,8	2	14	150
0:13:29	18	3,7	2	14	150
0:13:30	18	3,7	2	14	150
0:13:31	18	3,7	2	14	150
0:13:32	18	3,7	2	14	150
0:13:33	18	3,7	2	14	150
0:13:34	18	3,7	2	14	150
0:13:35	18	3,7	2	14	150
0:13:36	18	3,7	2	14	150
0:13:37	18	3,7	2	14	150
0:13:38	18	3,7	2	14	150
0:13:39	18	3,7	2	14	150
0:13:40	18	3,7	2	14	150
0:13:41	18	3,8	2	14	150
0:13:42	18	3,9	2	14	150
0:13:43	18	3,9	2	14	150
0:13:44	18	3,9	2	14	150
0:13:45	17	3,9	2	14	150
0:13:46	17	3,9	2	14	150
0:13:47	17	3,9	2	14	150
0:13:48	17	3,9	2	14	150
0:13:49	17	3,9	2	14	150
0:13:50	17	3,9	2	14	150
0:13:51	17	3,8	2	14	150
0:13:52	17	3,8	2	14	150
0:13:53	17	3,8	2	14	150
0:13:54	17	3,8	2	14	150
0:13:55	17	3,8	2	14	150
0:13:56	17	3,8	2	14	150
0:13:57	17	3,8	3	14	150
0:13:58	17	3,8	2	14	150
0:13:59	17	3,8	2	14	150
0:14:00	17	3,8	2	14	150
0:14:01	17	3,8	2	14	150
0:14:02	17	3,8	2	14	150
0:14:03	17	3,8	3	14	150
0:14:04	17	3,8	3	14	150
0:14:05	17	3,9	2	14	150
0:14:06	17	3,9	2	14	150
0:14:07	17	3,9	2	14	150
0:14:08	17	3,9	2	14	150
0:14:09	17	3,9	2	14	150
0:14:10	17	3,9	2	14	150
0:14:11	17	3,9	3	14	150
0:14:12	17	3,9	2	14	150
0:14:13	17	3,9	3	14	150
0:14:14	17	3,9	3	14	150
0:14:15	17	3,9	2	14	150
0:14:16	17	3,9	2	14	150
0:14:17	17	3,9	3	14	150
0:14:18	17	3,9	2	14	150
0:14:19	17	3,9	2	14	150
0:14:20	17	3,8	2	14	150
0:14:21	17	3,8	2	14	150
0:14:22	17	3,8	2	14	150
0:14:23	17	3,8	2	14	150
0:14:24	17	3,9	2	13	150
0:14:25	17	4,1	2	14	150
0:14:26	17	4,1	2	14	150
0:14:27	17	4,1	2	14	150
0:14:28	17	4,1	2	14	150
0:14:29	17	4,1	2	14	150
0:14:30	17	4,1	2	14	150
0:14:31	17	4,1	2	14	150
0:14:32	17	4,1	2	14	150
0:14:33	17	4,1	2	14	150
0:14:34	17	4,1	3	13	150
0:14:35	17	4,1	2	14	150
0:14:36	17	4,1	2	14	150
0:14:37	17	4,0	2	14	150
0:14:38	17	4,0	2	14	150
0:14:39	17	4,0	2	14	150
0:14:40	17	4,0	2	14	150
0:14:41	17	4,0	2	14	150
0:14:42	17	4,0	3	14	150
0:14:43	17	4,0	3	14	150
0:14:44	17	4,0	2	14	150
0:14:45	17	4,0	2	14	150
0:14:46	17	4,0	2	14	150
0:14:47	17	4,0	2	13	150
0:14:48	17	4,0	2	14	150
0:14:49	17	3,9	2	13	150
0:14:50	17	3,9	2	14	150
0:14:51	17	3,9	2	14	150
0:14:52	17	4,0	2	13	150
0:14:53	17	4,1	2	14	150
0:14:54	17	4,1	2	14	150
0:14:55	17	4,1	2	14	150
0:14:56	17	4,0	2	13	150
0:14:57	17	4,0	2	14	150
0:14:58	17	4,0	2	13	150
0:14:59	17	4,0	2	13	150
0:15:00	17	4,0	2	13	150
0:15:01	17	4,0	2	14	150
0:15:02	17	4,0	2	14	150
0:15:03	17	4,0	2	13	150
0:15:04	17	4,0	3	14	150
0:15:05	17	4,0	2	13	150
0:15:06	17	4,2	2	14	150
0:15:07	17	4,3	2	13	150
0:15:08	17	4,4	2	14	150
0:15:09	17	4,4	2	13	150
0:15:10	17	4,4	2	13	150
0:15:11	17	4,4	2	14	150
0:15:12	17	4,4	2	14	150
0:15:13	17	4,3	3	13	150
0:15:14	17	4,3	3	13	150
0:15:15	17	4,3	3	13	150
0:15:16	17	4,3	4	13	150
0:15:17	17	4,3	3	13	150
0:15:18	17	4,3	3	14	150
0:15:19	17	4,3	2	14	150
0:15:20	17	4,3	2	13	150
0:15:21	17	4,3	2	14	150
0:15:22	17	4,2	3	13	150
0:15:23	17	4,2	3	13	150
0:15:24	17	4,2	3	13	150
0:15:25	17	4,2	3	13	150
0:15:26	17	4,2	3	13	150
0:15:27	17	4,2	4	13	150
0:15:28	17	4,2	4	14	150
0:15:29	17	4,2	4	13	150
0:15:30	17	4,2	3	13	150
0:15:31	17	4,2	3	13	150
0:15:32	17	4,2	3	13	150
0:15:33	17	4,2	3	13	150
0:15:34	17	4,2	3	13	150
0:15:35	17	4,1	2	13	150
0:15:36	17	4,1	2	13	150
0:15:37	17	4,1	3	14	150
0:15:38	17	4,1	2	13	150
0:15:39	17	4,1	2	13	150
0:15:40	17	4,2	2	13	150
0:15:41	17	4,2	3	13	150
0:15:42	17	4,2	3	13	150
0:15:43	17	4,2	3	14	150
0:15:44	17	4,2	3	13	150
0:15:45	17	4,2	2	13	150
0:15:46	17	4,2	3	13	150
0:15:47	17	4,2	2	13	150
0:15:48	17	4,2	2	13	150
0:15:49	17	4,2	2	13	150
0:15:50	17	4,2	2	13	150
0:15:51	17	4,2	2	13	150
0:15:52	17	4,4	2	13	150
0:15:53	17	4,5	2	13	150
0:15:54	17	4,5	3	13	150
0:15:55	17	4,5	3	13	150
0:15:56	17	4,5	3	13	150
0:15:57	17	4,5	3	13	150
0:15:58	17	4,5	2	13	150
0:15:59	17	4,5	3	13	150
0:16:00	17	4,5	3	13	150
0:16:01	17	4,4	3	13	150
0:16:02	17	4,4	3	13	150
0:16:03	17	4,4	3	13	150
0:16:04	17	4,4	3	13	150
0:16:05	17	4,4	3	13	150
0:16:06	17	4,4	2	13	150
0:16:07	17	4,4	2	13	150
0:16:08	17	4,4	2	13	150
0:16:09	17	4,4	2	13	150
0:16:10	17	4,4	2	13	150
0:16:11	17	4,4	2	13	150
0:16:12	17	4,3	2	13	150
0:16:13	17	4,3	3	13	150
0:16:14	17	4,3	3	13	150
0:16:15	17	4,3	3	13	150
0:16:16	17	4,3	2	13	150
0:16:17	17	4,3	2	13	150
0:16:18	17	4,3	3	13	150
0:16:19	17	4,3	3	13	150
0:16:20	17	4,3	3	13	150
0:16:21	17	4,3	2	13	150
0:16:22	17	4,3	3	13	150
0:16:23	17	4,4	3	13	150
0:16:24	17	4,5	2	13	150
0:16:25	17	4,5	2	13	150
0:16:26	17	4,5	2	13	150
0:16:27	17	4,5	2	13	150
0:16:28	17	4,5	3	13	150
0:16:29	17	4,4	3	13	150
0:16:30	17	4,4	3	13	150
0:16:31	17	4,4	3	13	150
0:16:32	17	4,4	2	13	150
0:16:33	17	4,4	3	13	150
0:16:34	17	4,4	2	13	150
0:16:35	17	4,4	2	13	150
0:16:36	17	4,4	3	13	150
0:16:37	17	4,4	3	13	150
0:16:38	17	4,4	3	13	150
0:16:39	17	4,4	3	13	150
0:16:40	17	4,4	3	13	150
0:16:41	16	4,4	3	13	150
0:16:42	16	4,5	3	13	150
0:16:43	16	4,6	2	13	150
0:16:44	17	4,6	3	13	150
0:16:45	16	4,6	3	13	150
0:16:46	16	4,6	2	13	150
0:16:47	17	4,6	3	13	150
0:16:48	16	4,6	3	13	150
0:16:49	16	4,6	3	13	150
0:16:50	16	4,6	3	13	150
0:16:51	16	4,6	2	13	150
0:16:52	16	4,6	2	13	150
0:16:53	16	4,5	2	13	150
0:16:54	16	4,5	2	13	150
0:16:55	16	4,5	2	13	150
0:16:56	16	4,5	2	13	150
0:16:57	16	4,5	2	13	150
0:16:58	16	4,5	3	13	150
0:16:59	16	4,5	2	13	150
0:17:00	16	4,5	2	13	150
0:17:01	16	4,5	2	13	150
0:17:02	16	4,5	2	13	150
0:17:03	16	4,5	2	13	150
0:17:04	16	4,5	2	13	150
0:17:05	16	4,5	2	13	150
0:17:06	16	4,4	2	13	150
0:17:07	16	4,5	2	13	150
0:17:08	16	4,5	2	13	150
0:17:09	16	4,5	4	13	150
0:17:10	16	4,5	4	13	150
0:17:11	16	4,5	4	13	150
0:17:12	16	4,8	3	13	150
0:17:13	16	4,8	3	13	150
0:17:14	16	4,8	3	13	150
0:17:15	16	4,8	3	13	150
0:17:16	16	4,8	2	13	150
0:17:17	16	4,8	3	13	150
0:17:18	16	4,8	3	13	150
0:17:19	16	4,8	3	13	150
0:17:20	16	4,8	3	13	150
0:17:21	16	4,8	3	13	150
0:17:22	16	4,8	3	13	150
0:17:23	16	4,8	4	13	150
0:17:24	16	4,8	3	13	150
0:17:25	16	4,7	4	13	150
0:17:26	16	4,7	3	13	150
0:17:27	16	4,7	4	13	150
0:17:28	16	4,7	3	13	150
0:17:29	16	4,7	3	13	150
0:17:30	16	4,7	4	13	150
0:17:31	16	4,7	4	13	150
0:17:32	16	4,7	3	13	150
0:17:33	16	4,7	4	13	150
0:17:34	16	4,7	3	13	150
0:17:35	16	4,7	4	13	150
0:17:36	16	4,7	4	13	150
0:17:37	16	4,6	3	13	150
0:17:38	16	4,6	3	13	150
0:17:39	16	4,6	3	13	150
0:17:40	16	4,6	3	13	150
0:17:41	16	4,6	3	13	150
0:17:42	16	4,6	4	13	150
0:17:43	16	4,6	3	13	150
0:17:44	16	4,6	3	13	150
0:17:45	16	4,6	3	13	150
0:17:46	16	4,6	3	13	150
0:17:47	16	4,6	3	13	150
0:17:48	16	4,6	3	13	150
0:17:49	16	4,6	2	13	150
0:17:50	16	4,8	3	13	150
0:17:51	16	4,9	4	13	150
0:17:52	16	5,0	4	13	150
0:17:53	16	5,0	4	13	150
0:17:54	16	5,0	4	13	150
0:17:55	16	5,0	3	13	150
0:17:56	16	5,0	3	13	150
0:17:57	16	5,0	3	13	150
0:17:58	16	5,0	3	13	150
0:17:59	16	4,9	2	13	150
0:18:00	16	4,9	3	13	150
0:18:01	16	4,9	3	13	150
0:18:02	16	4,9	3	13	150
0:18:03	16	4,9	3	13	150
0:18:04	16	4,9	3	13	150
0:18:05	16	4,9	3	13	150
0:18:06	16	4,9	3	13	150
0:18:07	16	4,9	3	13	150
0:18:08	16	4,9	3	13	150
0:18:09	16	4,9	3	13	150
0:18:10	16	4,9	4	13	150
0:18:11	16	4,8	3	13	150
0:18:12	16	4,8	3	13	150
0:18:13	16	4,8	3	13	150
0:18:14	16	4,8	3	13	150
0:18:15	16	4,8	2	13	150
0:18:16	16	4,8	2	13	150
0:18:17	16	4,8	2	13	150
0:18:18	16	4,8	3	13	150
0:18:19	16	4,8	2	13	150
0:18:20	16	4,8	2	13	150
0:18:21	16	4,8	2	13	150
0:18:22	16	4,8	2	13	150
0:18:23	16	4,8	2	13	150
0:18:24	16	4,8	2	13	150
0:18:25	16	4,8	2	13	150
0:18:26	16	4,8	2	13	150
0:18:27	16	4,9	2	13	150
0:18:28	16	4,9	2	13	150
0:18:29	16	4,9	2	13	150
0:18:30	16	4,9	2	13	150
0:18:31	16	4,9	2	13	150
0:18:32	16	4,9	2	13	150
0:18:33	16	4,8	2	13	150
0:18:34	16	4,8	2	13	150
0:18:35	16	4,8	2	13	150
0:18:36	16	4,8	2	13	150
0:18:37	16	4,8	2	13	150
0:18:38	16	4,8	2	13	150
0:18:39	16	4,8	2	13	150
0:18:40	16	4,9	2	13	150
0:18:41	16	5,1	2	13	150
0:18:42	16	5,1	2	13	150
0:18:43	16	5,1	2	13	150
0:18:44	16	5,1	2	13	150
0:18:45	16	5,1	2	13	150
0:18:46	16	5,1	3	13	150
0:18:47	16	5,1	3	13	150
0:18:48	16	5,1	3	13	150
0:18:49	16	5,1	2	13	150
0:18:50	16	5,1	2	13	150
0:18:51	16	5,1	2	13	150
0:18:52	16	5,1	2	13	150
0:18:53	16	5,0	2	13	150
0:18:54	16	5,0	2	13	150
0:18:55	16	5,0	2	13	150
0:18:56	16	5,0	2	13	150
0:18:57	16	5,0	2	13	150
0:18:58	16	5,0	3	13	150
0:18:59	16	5,0	2	13	150
0:19:00	16	5,0	2	13	150
0:19:01	16	5,0	2	13	150
0:19:02	16	5,0	3	13	150
0:19:03	16	5,0	4	13	150
0:19:04	16	5,0	3	13	150
0:19:05	16	5,0	3	13	150
0:19:06	16	4,9	3	13	150
0:19:07	16	4,9	3	13	150
0:19:08	16	4,9	3	13	150
0:19:09	16	4,9	2	13	150
0:19:10	16	4,9	3	13	150
0:19:11	16	4,9	3	13	150
0:19:12	16	4,9	2	13	150
0:19:13	16	4,9	2	13	150
0:19:14	16	5,1	2	13	150
0:19:15	16	5,2	2	13	150
0:19:16	16	5,3	2	13	150
0:19:17	16	5,3	3	13	150
0:19:18	16	5,3	3	13	150
0:19:19	16	5,3	3	13	150
0:19:20	16	5,3	2	13	150
0:19:21	16	5,3	2	13	150
0:19:22	16	5,3	2	13	150
0:19:23	16	5,3	2	13	150
0:19:24	16	5,3	3	13	150
0:19:25	16	5,3	3	13	150
0:19:26	16	5,3	3	13	150
0:19:27	16	5,2	3	13	150
0:19:28	16	5,2	3	13	150
0:19:29	16	5,2	3	13	150
0:19:30	16	5,2	3	13	150
0:19:31	16	5,2	3	13	150
0:19:32	16	5,2	3	13	150
0:19:33	16	5,2	3	13	150
0:19:34	16	5,2	3	13	150
0:19:35	16	5,2	3	13	150
0:19:36	16	5,2	2	13	150
0:19:37	16	5,2	2	13	150
0:19:38	16	5,2	3	13	150
0:19:39	16	5,1	3	13	150
0:19:40	16	5,1	2	13	150
0:19:41	16	5,1	2	13	150
0:19:42	16	5,1	3	12	150
0:19:43	16	5,1	2	13	150
0:19:44	16	5,1	2	13	150
0:19:45	16	5,1	2	13	150
0:19:46	16	5,1	2	13	150
0:19:47	16	5,1	3	13	150
0:19:48	16	5,1	2	13	150
0:19:49	16	5,1	2	13	150
0:19:50	16	5,1	2	13	150
0:19:51	16	5,3	2	12	150
0:19:52	16	5,3	2	13	150
0:19:53	16	5,3	3	13	150
0:19:54	16	5,3	3	13	150
0:19:55	16	5,3	2	12	150
0:19:56	16	5,3	3	13	150
0:19:57	16	5,3	3	12	150
0:19:58	16	5,3	3	13	150
0:19:59	16	5,3	3	12	150
0:20:00	16	5,3	3	12	150
0:20:01	16	5,3	3	13	150
0:20:02	16	5,3	3	12	150
0:20:03	16	5,3	2	13	150
0:20:04	16	5,2	2	13	150
0:20:05	16	5,2	2	13	150
0:20:06	16	5,2	2	12	150
0:20:07	16	5,2	2	13	150
0:20:08	16	5,2	2	13	150
0:20:09	16	5,2	2	13	150
0:20:10	15	5,2	2	12	150
0:20:11	15	5,2	3	12	150
0:20:12	15	5,2	3	12	150
0:20:13	15	5,2	3	12	150
0:20:14	15	5,2	3	12	150
0:20:15	15	5,2	3	12	150
0:20:16	15	5,3	3	12	150
0:20:17	15	5,4	3	12	150
0:20:18	15	5,4	3	12	150
0:20:19	15	5,4	3	12	150
0:20:20	15	5,4	3	12	150
0:20:21	15	5,4	3	12	150
0:20:22	15	5,4	3	12	150
0:20:23	15	5,4	3	12	150
0:20:24	15	5,3	3	12	150
0:20:25	15	5,3	3	12	150
0:20:26	15	5,3	3	12	150
0:20:27	15	5,3	3	13	150
0:20:28	15	5,3	3	12	150
0:20:29	15	5,3	3	13	150
0:20:30	15	5,3	3	12	150
0:20:31	15	5,3	3	12	150
0:20:32	15	5,3	3	12	150
0:20:33	15	5,3	2	12	150
0:20:34	15	5,3	2	12	150
0:20:35	15	5,3	2	12	150
0:20:36	15	5,3	3	13	150
0:20:37	15	5,3	2	12	150
0:20:38	15	5,4	4	12	150
0:20:39	15	5,6	3	12	150
0:20:40	15	5,6	3	12	150
0:20:41	15	5,6	3	12	150
0:20:42	15	5,6	3	13	150
0:20:43	15	5,6	3	12	150
0:20:44	15	5,6	3	12	150
0:20:45	15	5,6	3	12	150
0:20:46	15	5,6	2	12	150
0:20:47	15	5,6	2	12	150
0:20:48	15	5,5	2	12	150
0:20:49	15	5,5	2	12	150
0:20:50	15	5,5	2	12	150
0:20:51	15	5,5	2	12	150
0:20:52	15	5,5	2	12	150
0:20:53	15	5,5	2	12	150
0:20:54	15	5,5	3	12	150
0:20:55	15	5,5	3	12	150
0:20:56	15	5,5	4	12	150
0:20:57	15	5,5	3	12	150
0:20:58	15	5,5	4	12	150
0:20:59	15	5,5	4	12	150
0:21:00	15	5,5	4	12	150
0:21:01	15	5,4	4	12	150
0:21:02	15	5,4	3	12	150
0:21:03	15	5,4	3	12	150
0:21:04	15	5,4	2	12	150
0:21:05	15	5,4	3	12	150
0:21:06	15	5,4	3	12	150
0:21:07	15	5,4	2	12	150
0:21:08	15	5,4	2	12	150
0:21:09	15	5,4	2	12	150
0:21:10	15	5,4	2	12	150
0:21:11	15	5,5	2	12	150
0:21:12	15	5,5	2	12	150
0:21:13	15	5,5	2	12	150
0:21:14	15	5,5	2	12	150
0:21:15	15	5,5	2	12	150
0:21:16	15	5,5	2	12	150
0:21:17	15	5,5	2	12	150
0:21:18	15	5,5	3	12	150
0:21:19	15	5,5	3	12	150
0:21:20	15	5,5	2	12	150
0:21:21	15	5,4	3	12	150
0:21:22	15	5,4	2	12	150
0:21:23	15	5,6	2	12	150
0:21:24	15	5,8	2	12	150
0:21:25	15	5,8	2	12	150
0:21:26	15	5,9	2	12	150
0:21:27	15	5,9	2	12	150
0:21:28	15	5,9	2	12	150
0:21:29	15	5,8	2	12	150
0:21:30	15	5,8	2	12	150
0:21:31	15	5,8	2	12	150
0:21:32	15	5,8	2	12	150
0:21:33	15	5,8	2	12	150
0:21:34	15	5,8	2	12	150
0:21:35	15	5,8	2	12	150
0:21:36	15	5,8	2	12	150
0:21:37	15	5,8	2	12	150
0:21:38	15	5,8	2	12	150
0:21:39	15	5,7	2	12	150
0:21:40	15	5,7	2	12	150
0:21:41	15	5,7	2	12	150
0:21:42	15	5,7	2	12	150
0:21:43	15	5,7	2	12	150
0:21:44	15	5,7	2	12	150
0:21:45	15	5,7	2	12	150
0:21:46	15	5,7	2	12	150
0:21:47	15	5,7	2	12	150
0:21:48	15	5,7	2	12	150
0:21:49	15	5,7	2	12	150
0:21:50	15	5,7	2	12	150
0:21:51	15	5,7	2	12	150
0:21:52	15	5,7	2	12	150
0:21:53	15	5,6	3	12	150
0:21:54	15	5,6	3	12	150
0:21:55	15	5,6	2	12	150
0:21:56	15	5,6	2	12	150
0:21:57	15	5,6	2	12	150
0:21:58	15	5,6	2	12	150
0:21:59	15	5,6	2	12	150
0:22:00	15	5,6	2	12	150
0:22:01	15	5,6	2	12	150
0:22:02	15	5,6	2	12	150
0:22:03	15	5,6	2	12	150
0:22:04	15	5,7	2	12	150
0:22:05	15	5,7	2	12	150
0:22:06	15	5,7	2	12	150
0:22:07	15	5,7	2	12	150
0:22:08	15	5,7	2	12	150
0:22:09	15	5,7	2	12	150
0:22:10	15	5,7	2	12	150
0:22:11	15	5,7	2	12	150
0:22:12	15	5,7	2	12	150
0:22:13	15	5,7	2	12	150
0:22:14	15	5,7	2	12	150
0:22:15	15	5,7	2	12	150
0:22:16	15	5,7	2	12	150
0:22:17	15	5,6	2	12	150
0:22:18	15	5,8	3	12	150
0:22:19	15	5,9	3	12	150
0:22:20	15	6,0	3	12	150
0:22:21	15	6,0	4	12	150
0:22:22	15	6,0	3	12	150
0:22:23	15	6,0	4	12	150
0:22:24	15	6,0	4	12	150
0:22:25	15	5,9	3	12	150
0:22:26	15	5,9	3	12	150
0:22:27	15	5,9	3	12	150
0:22:28	15	5,9	4	12	150
0:22:29	15	5,9	4	12	150
0:22:30	15	5,9	3	12	150
0:22:31	15	5,9	4	12	150
0:22:32	15	5,9	4	12	150
0:22:33	15	5,9	3	12	150
0:22:34	15	5,9	3	12	150
0:22:35	15	5,9	3	12	150
0:22:36	15	5,9	3	12	150
0:22:37	15	5,9	2	12	150
0:22:38	15	5,8	2	12	150
0:22:39	15	5,8	2	12	150
0:22:40	15	5,8	2	12	150
0:22:41	15	5,8	2	12	150
0:22:42	15	5,8	2	12	150
0:22:43	15	5,8	2	12	150
0:22:44	15	5,8	3	12	150
0:22:45	15	5,8	3	12	150
0:22:46	15	5,8	3	12	150
0:22:47	15	5,8	3	12	150
0:22:48	15	5,8	2	12	150
0:22:49	15	5,8	3	12	150
0:22:50	15	5,8	3	12	150
0:22:51	15	5,9	3	12	150
0:22:52	15	6,0	3	12	150
0:22:53	15	6,0	3	12	150
0:22:54	15	6,0	3	12	150
0:22:55	15	6,0	3	12	150
0:22:56	15	6,0	3	12	150
0:22:57	15	6,0	3	12	150
0:22:58	15	6,0	3	12	150
0:22:59	15	6,0	3	12	150
0:23:00	15	6,0	3	12	150
0:23:01	15	6,0	3	12	150
0:23:02	15	6,0	2	12	150
0:23:03	15	6,0	2	12	150
0:23:04	15	5,9	2	12	150
0:23:05	15	5,9	2	12	150
0:23:06	15	5,9	2	12	150
0:23:07	15	5,9	3	12	150
0:23:08	15	5,9	3	12	150
0:23:09	15	5,9	2	12	150
0:23:10	15	5,9	2	12	150
0:23:11	15	5,9	3	12	150
0:23:12	15	5,9	2	12	150
0:23:13	15	5,9	2	12	150
0:23:14	15	5,9	2	12	150
0:23:15	15	5,9	2	12	150
0:23:16	15	5,9	2	12	150
0:23:17	15	5,9	2	12	150
0:23:18	15	6,0	2	12	150
0:23:19	15	6,1	3	12	150
0:23:20	15	6,1	2	12	150
0:23:21	15	6,1	2	12	150
0:23:22	15	6,1	2	12	150
0:23:23	15	6,1	2	12	150
0:23:24	15	6,1	3	12	150
0:23:25	15	6,1	2	12	150
0:23:26	15	6,0	2	12	150
0:23:27	15	6,0	3	12	150
0:23:28	15	6,0	3	12	150
0:23:29	15	6,0	3	12	150
0:23:30	15	6,0	3	12	150
0:23:31	15	6,0	3	12	150
0:23:32	15	6,0	3	12	150
0:23:33	15	6,0	3	12	150
0:23:34	15	6,0	3	12	150
0:23:35	15	6,0	3	12	150
0:23:36	15	6,0	4	12	150
0:23:37	15	6,0	4	12	150
0:23:38	15	6,0	3	12	150
0:23:39	15	6,0	3	12	150
0:23:40	15	6,2	3	12	150
0:23:41	15	6,3	3	12	150
0:23:42	15	6,4	3	12	150
0:23:43	15	6,4	3	12	150
0:23:44	15	6,4	2	12	150
0:23:45	15	6,4	2	12	150
0:23:46	15	6,3	2	12	150
0:23:47	15	6,3	2	12	150
0:23:48	15	6,3	2	12	150
0:23:49	15	6,3	3	12	150
0:23:50	15	6,3	3	12	150
0:23:51	15	6,3	3	12	150
0:23:52	15	6,3	3	12	150
0:23:53	15	6,3	3	12	150
0:23:54	15	6,3	3	12	150
0:23:55	15	6,3	3	12	150
0:23:56	15	6,2	3	12	150
0:23:57	15	6,2	3	12	150
0:23:58	15	6,2	3	12	150
0:23:59	15	6,2	3	12	150
0:24:00	15	6,2	3	12	150
0:24:01	15	6,2	2	12	150
0:24:02	15	6,2	3	12	150
0:24:03	15	6,2	2	12	150
0:24:04	15	6,2	3	12	150
0:24:05	15	6,2	2	12	150
0:24:06	15	6,2	3	12	150
0:24:07	15	6,2	2	12	150
0:24:08	15	6,2	2	12	150
0:24:09	15	6,2	2	12	150
0:24:10	15	6,2	2	12	150
0:24:11	14	6,1	3	12	150
0:24:12	14	6,1	2	12	150
0:24:13	15	6,1	2	12	150
0:24:14	14	6,1	3	12	150
0:24:15	14	6,1	2	12	150
0:24:16	15	6,1	2	12	150
0:24:17	14	6,1	2	12	150
0:24:18	14	6,1	2	12	150
0:24:19	14	6,1	2	12	150
0:24:20	14	6,1	2	12	150
0:24:21	14	6,1	2	12	150
0:24:22	14	6,1	2	12	150
0:24:23	14	6,1	2	12	150
0:24:24	14	6,4	2	12	150
0:24:25	14	6,6	2	12	150
0:24:26	14	6,6	2	12	150
0:24:27	14	6,6	2	12	150
0:24:28	14	6,6	2	12	150
0:24:29	14	6,6	2	12	150
0:24:30	14	6,6	2	12	150
0:24:31	14	6,6	2	12	150
0:24:32	14	6,6	2	12	150
0:24:33	14	6,5	2	12	150
0:24:34	14	6,5	2	12	150
0:24:35	14	6,5	2	12	150
0:24:36	14	6,5	2	12	150
0:24:37	14	6,5	2	12	150
0:24:38	14	6,5	2	12	150
0:24:39	14	6,5	2	12	150
0:24:40	14	6,5	2	12	150
0:24:41	14	6,5	2	12	150
0:24:42	14	6,5	2	12	150
0:24:43	14	6,5	2	12	150
0:24:44	14	6,5	2	12	150
0:24:45	14	6,4	2	12	150
0:24:46	14	6,4	2	12	150
0:24:47	14	6,4	3	12	150
0:24:48	14	6,4	3	12	150
0:24:49	14	6,4	3	12	150
0:24:50	14	6,4	3	12	150
0:24:51	14	6,4	3	12	150
0:24:52	14	6,4	2	12	150
0:24:53	14	6,4	3	12	150
0:24:54	14	6,4	2	12	150
0:24:55	14	6,4	2	12	150
0:24:56	14	6,4	2	12	150
0:24:57	14	6,4	2	12	150
0:24:58	14	6,4	2	12	150
0:24:59	14	6,3	2	12	150
0:25:00	14	6,3	2	12	150
0:25:01	14	6,3	2	12	150
0:25:02	14	6,3	2	12	150
0:25:03	14	6,3	3	12	150
0:25:04	14	6,3	3	12	150
0:25:05	14	6,3	2	12	150
0:25:06	14	6,3	3	12	150
0:25:07	14	6,3	2	11	150
0:25:08	14	6,3	2	12	150
0:25:09	14	6,3	2	12	150
0:25:10	14	6,3	2	12	150
0:25:11	14	6,3	3	12	150
0:25:12	14	6,3	2	12	150
0:25:13	14	6,3	2	12	150
0:25:14	14	6,5	2	12	150
0:25:15	14	6,7	2	12	150
0:25:16	14	6,8	2	12	150
0:25:17	14	6,8	2	12	150
0:25:18	14	6,8	2	12	150
0:25:19	14	6,8	2	12	150
0:25:20	14	6,8	2	12	150
0:25:21	14	6,8	2	12	150
0:25:22	14	6,8	2	11	150
0:25:23	14	6,8	2	12	150
0:25:24	14	6,8	3	12	150
0:25:25	14	6,7	3	12	150
0:25:26	14	6,7	2	12	150
0:25:27	14	6,7	2	12	150
0:25:28	14	6,7	3	12	150
0:25:29	14	6,7	2	12	150
0:25:30	14	6,7	2	12	150
0:25:31	14	6,7	2	12	150
0:25:32	14	6,7	2	12	150
0:25:33	14	6,7	2	12	150
0:25:34	14	6,7	2	12	150
0:25:35	14	6,7	2	12	150
0:25:36	14	6,6	2	12	150
0:25:37	14	6,6	2	11	150
0:25:38	14	6,6	2	12	150
0:25:39	14	6,6	2	11	150
0:25:40	14	6,6	2	11	150
0:25:41	14	6,6	2	12	150
0:25:42	14	6,6	2	11	150
0:25:43	14	6,6	2	11	150
0:25:44	14	6,6	3	11	150
0:25:45	14	6,6	2	11	150
0:25:46	14	6,6	2	12	150
0:25:47	14	6,6	3	11	150
0:25:48	14	6,6	2	11	150
0:25:49	14	6,6	2	11	150
0:25:50	14	6,6	2	12	150
0:25:51	14	6,5	2	12	150
0:25:52	14	6,5	2	12	150
0:25:53	14	6,5	2	11	150
0:25:54	14	6,5	2	11	150
0:25:55	14	6,5	3	11	150
0:25:56	14	6,5	3	12	150
0:25:57	14	6,5	3	11	150
0:25:58	14	6,5	3	12	150
0:25:59	14	6,5	2	11	150
0:26:00	14	6,5	2	11	150
0:26:01	14	6,5	2	11	150
0:26:02	14	6,5	2	11	150
0:26:03	14	6,5	2	12	150
0:26:04	14	6,5	2	11	150
0:26:05	14	6,5	2	11	150
0:26:06	14	6,8	2	11	150
0:26:07	14	7,0	2	11	150
0:26:08	14	7,0	3	12	150
0:26:09	14	7,0	2	11	150
0:26:10	14	7,0	2	11	150
0:26:11	14	7,0	2	11	150
0:26:12	14	7,0	2	11	150
0:26:13	14	7,0	2	11	150
0:26:14	14	7,0	2	12	150
0:26:15	14	7,0	2	11	150
0:26:16	14	7,0	2	12	150
0:26:17	14	7,0	2	11	150
0:26:18	14	7,0	2	11	150
0:26:19	14	7,0	2	11	150
0:26:20	14	6,9	2	11	150
0:26:21	14	6,9	2	12	150
0:26:22	14	6,9	2	11	150
0:26:23	14	6,9	2	11	150
0:26:24	14	6,9	2	11	150
0:26:25	14	6,9	2	11	150
0:26:26	14	6,9	2	11	150
0:26:27	14	6,9	2	11	150
0:26:28	14	6,9	2	11	150
0:26:29	14	6,9	3	11	150
0:26:30	14	6,9	3	11	150
0:26:31	14	6,9	2	11	150
0:26:32	14	6,9	2	11	150
0:26:33	14	6,8	3	11	150
0:26:34	14	6,8	3	11	150
0:26:35	14	6,8	2	11	150
0:26:36	14	6,8	2	11	150
0:26:37	14	6,8	3	11	150
0:26:38	14	6,8	3	11	150
0:26:39	14	6,8	3	11	150
0:26:40	14	6,8	3	11	150
0:26:41	14	6,8	2	11	150
0:26:42	14	6,8	2	11	150
0:26:43	14	6,8	2	11	150
0:26:44	14	6,8	2	11	150
0:26:45	14	6,8	2	11	150
0:26:46	14	6,8	2	11	150
0:26:47	14	6,8	2	11	150
0:26:48	14	6,8	2	11	150
0:26:49	14	6,7	2	11	150
0:26:50	14	6,7	2	11	150
0:26:51	14	6,7	2	11	150
0:26:52	14	6,7	2	11	150
0:26:53	14	6,7	2	11	150
0:26:54	14	6,7	2	11	150
0:26:55	14	6,7	2	11	150
0:26:56	14	6,9	2	11	150
0:26:57	14	7,1	2	11	150
