Repository: ProgWizer/parser

File: project-root/data/Data Acquisition/Data Acquisition/2017 year (147)/17-00080.txt (part 1 of 7)
--Test Summary--
Full Path and File Name	
Instrument Name	7322
Instrument Type	Model 7322 Consistometer - Variable Speed
Instrument Serial Number	
Test Start Date	04.05.2017
Test Start Time	12:35:03
Test Stop Date	04.05.2017
Test Stop Time	15:28:30
Test Length	2:53:27
Final Sample Time Offset	2:53:27
Controller Schedule Name	
Sampling Period	1 second
Comments	MPa 25 (30)
Information	WellID	
Information	Customer	
Information	EngName	
Information	CementClass	G
Information	CementMfr	
Information	Additives	100G:100Gipsum+0.45Sodium Cit+1.6Floss-117+0.2GMEA
Information	Density	1890
Information	BHCT	
Information	BHST	
Information	FluidLoss	
Information	JobType	
Calculated Value	Time_30Bc	2:06:31
Calculated Value	Time_70Bc	2:53:27
Initial Temperature (°C)	28 °C
Final Temperature (°C)	12 °C
Initial Pressure (MPa)	0,3 MPa
Final Pressure (MPa)	25,0 MPa
Initial Consistency (Bc)	10 Bc
Final Consistency (Bc)	71 Bc
Initial Wall Temperature (°C)	17 °C
Final Wall Temperature (°C)	10 °C
Initial Motor Speed (RPM)	150 RPM
Final Motor Speed (RPM)	150 RPM
--Data--
Time (HH:MM:SS)	Temperature (°C)	Pressure (MPa)	Consistency (Bc)	Wall Temperature (°C)	Motor Speed (RPM)
0:00:00	28	0,3	10	17	150
0:00:01	28	0,3	10	17	150
0:00:02	27	0,3	13	17	150
0:00:03	27	0,3	13	17	150
0:00:04	27	0,3	14	16	150
0:00:05	27	0,3	14	16	150
0:00:06	27	0,3	14	16	150
0:00:07	27	0,3	12	16	150
0:00:08	27	0,3	10	16	150
0:00:09	27	0,3	8	16	150
0:00:10	27	0,3	9	16	150
0:00:11	27	0,3	9	16	150
0:00:12	27	0,3	9	16	150
0:00:13	27	0,3	11	16	150
0:00:14	27	0,3	10	16	150
0:00:15	27	0,3	11	16	150
0:00:16	27	0,4	9	16	150
0:00:17	27	0,4	9	16	150
0:00:18	27	0,4	9	16	150
0:00:19	27	0,4	9	16	150
0:00:20	27	0,4	8	16	150
0:00:21	27	0,5	10	16	150
0:00:22	27	0,5	8	16	150
0:00:23	27	0,5	10	16	150
0:00:24	27	0,5	12	16	150
0:00:25	27	0,5	11	16	150
0:00:26	27	0,5	10	16	150
0:00:27	27	0,6	10	16	150
0:00:28	27	0,6	9	16	150
0:00:29	27	0,6	9	16	150
0:00:30	27	0,6	10	16	150
0:00:31	27	0,6	10	16	150
0:00:32	27	0,6	9	16	150
0:00:33	27	0,6	8	16	150
0:00:34	27	0,6	9	16	150
0:00:35	27	0,7	9	16	150
0:00:36	27	0,7	10	16	150
0:00:37	27	0,7	9	16	150
0:00:38	27	0,7	9	16	150
0:00:39	27	0,7	11	16	150
0:00:40	27	0,7	11	16	150
0:00:41	26	0,7	10	16	150
0:00:42	26	0,7	10	16	150
0:00:43	26	0,8	10	16	150
0:00:44	26	0,8	10	16	150
0:00:45	26	0,8	11	16	150
0:00:46	26	0,8	12	16	150
0:00:47	26	0,8	9	16	150
0:00:48	26	0,8	8	16	150
0:00:49	26	0,8	6	16	150
0:00:50	26	0,8	6	16	150
0:00:51	26	0,9	6	15	150
0:00:52	26	1,0	7	15	150
0:00:53	26	1,0	8	16	150
0:00:54	26	1,0	9	15	150
0:00:55	26	1,0	10	16	150
0:00:56	26	1,0	10	15	150
0:00:57	26	1,0	11	15	150
0:00:58	26	1,0	11	15	150
0:00:59	26	1,0	9	15	150
0:01:00	26	1,0	10	16	150
0:01:01	26	1,1	9	15	150
0:01:02	26	1,2	9	16	150
0:01:03	26	1,2	10	15	150
0:01:04	26	1,2	10	15	150
0:01:05	26	1,2	10	15	150
0:01:06	26	1,2	10	15	150
0:01:07	26	1,2	11	15	150
0:01:08	26	1,2	11	15	150
0:01:09	26	1,2	12	16	150
0:01:10	26	1,2	12	15	150
0:01:11	26	1,2	11	15	150
0:01:12	26	1,1	10	15	150
0:01:13	26	1,1	11	15	150
0:01:14	26	1,3	10	15	150
0:01:15	26	1,4	11	15	150
0:01:16	26	1,4	11	15	150
0:01:17	26	1,4	12	15	150
0:01:18	26	1,4	12	15	150
0:01:19	26	1,4	12	15	150
0:01:20	26	1,4	12	15	150
0:01:21	26	1,4	11	15	150
0:01:22	26	1,4	11	15	150
0:01:23	26	1,4	10	15	150
0:01:24	26	1,3	11	15	150
0:01:25	26	1,3	11	15	150
0:01:26	26	1,3	11	15	150
0:01:27	25	1,5	9	15	150
0:01:28	25	1,6	9	15	150
0:01:29	25	1,6	8	15	150
0:01:30	25	1,6	8	15	150
0:01:31	25	1,6	10	15	150
0:01:32	25	1,6	11	15	150
0:01:33	25	1,6	11	15	150
0:01:34	25	1,6	9	15	150
0:01:35	25	1,6	9	15	150
0:01:36	25	1,6	6	15	150
0:01:37	25	1,6	7	15	150
0:01:38	25	1,5	7	15	150
0:01:39	25	1,5	5	15	150
0:01:40	25	1,5	6	15	150
0:01:41	25	1,5	6	15	150
0:01:42	25	1,7	6	15	150
0:01:43	25	1,8	7	15	150
0:01:44	25	1,8	7	15	150
0:01:45	25	1,8	8	15	150
0:01:46	25	1,8	8	15	150
0:01:47	25	1,8	8	15	150
0:01:48	25	1,8	8	15	150
0:01:49	25	1,8	7	15	150
0:01:50	25	1,8	6	15	150
0:01:51	25	1,8	6	15	150
0:01:52	25	1,7	7	15	150
0:01:53	25	1,7	7	15	150
0:01:54	25	1,7	7	15	150
0:01:55	25	1,7	6	15	150
0:01:56	25	1,7	7	15	150
0:01:57	25	1,7	6	15	150
0:01:58	25	1,9	5	15	150
0:01:59	25	2,1	9	15	150
0:02:00	25	2,1	9	15	150
0:02:01	25	2,1	11	15	150
0:02:02	25	2,1	11	15	150
0:02:03	25	2,1	10	15	150
0:02:04	25	2,1	10	15	150
0:02:05	25	2,1	11	15	150
0:02:06	25	2,1	12	15	150
0:02:07	25	2,1	12	15	150
0:02:08	25	2,0	13	15	150
0:02:09	25	2,0	13	15	150
0:02:10	25	2,0	13	15	150
0:02:11	25	2,0	14	15	150
0:02:12	25	2,0	14	15	150
0:02:13	25	2,0	15	15	150
0:02:14	25	2,0	15	15	150
0:02:15	25	2,1	14	15	150
0:02:16	25	2,1	14	15	150
0:02:17	25	2,1	14	15	150
0:02:18	24	2,1	14	15	150
0:02:19	24	2,1	15	15	150
0:02:20	24	2,2	12	15	150
0:02:21	24	2,3	11	15	150
0:02:22	24	2,4	11	15	150
0:02:23	24	2,4	11	15	150
0:02:24	24	2,4	11	15	150
0:02:25	24	2,4	13	15	150
0:02:26	24	2,4	14	15	150
0:02:27	24	2,4	14	15	150
0:02:28	24	2,3	13	15	150
0:02:29	24	2,3	12	15	150
0:02:30	24	2,3	11	15	150
0:02:31	24	2,3	12	15	150
0:02:32	24	2,3	12	15	150
0:02:33	24	2,3	12	15	150
0:02:34	24	2,3	12	15	150
0:02:35	24	2,3	13	15	150
0:02:36	24	2,6	12	15	150
0:02:37	24	2,7	13	15	150
0:02:38	24	2,7	13	15	150
0:02:39	24	2,7	13	15	150
0:02:40	24	2,7	13	15	150
0:02:41	24	2,7	14	15	150
0:02:42	24	2,7	14	15	150
0:02:43	24	2,7	13	15	150
0:02:44	24	2,7	14	15	150
0:02:45	24	2,7	13	15	150
0:02:46	24	2,7	13	15	150
0:02:47	24	2,6	11	15	150
0:02:48	24	2,6	11	15	150
0:02:49	24	2,6	11	15	150
0:02:50	24	2,6	12	15	150
0:02:51	24	2,6	14	15	150
0:02:52	24	2,6	14	15	150
0:02:53	24	2,6	15	15	150
0:02:54	24	2,6	14	15	150
0:02:55	24	2,6	12	15	150
0:02:56	24	2,5	11	15	150
0:02:57	24	2,8	13	15	150
0:02:58	24	2,8	13	14	150
0:02:59	24	2,8	13	14	150
0:03:00	24	2,8	11	15	150
0:03:01	24	2,8	13	15	150
0:03:02	24	2,8	11	14	150
0:03:03	24	2,8	11	14	150
0:03:04	24	2,8	11	15	150
0:03:05	24	2,8	11	15	150
0:03:06	24	2,8	10	14	150
0:03:07	24	2,8	12	14	150
0:03:08	24	2,8	12	14	150
0:03:09	24	2,7	11	15	150
0:03:10	24	2,8	10	14	150
0:03:11	24	2,9	11	15	150
0:03:12	24	3,0	11	15	150
0:03:13	24	3,0	11	14	150
0:03:14	23	3,0	12	14	150
0:03:15	23	3,0	12	14	150
0:03:16	23	3,0	10	14	150
0:03:17	23	3,0	12	14	150
0:03:18	23	3,0	11	14	150
0:03:19	23	2,9	10	14	150
0:03:20	23	2,9	11	14	150
0:03:21	23	2,9	10	14	150
0:03:22	23	2,9	11	15	150
0:03:23	23	3,0	11	14	150
0:03:24	23	3,1	11	14	150
0:03:25	23	3,1	13	14	150
0:03:26	23	3,1	12	14	150
0:03:27	23	3,0	11	14	150
0:03:28	23	3,0	11	14	150
0:03:29	23	3,0	11	14	150
0:03:30	23	3,3	11	14	150
0:03:31	23	3,4	10	15	150
0:03:32	23	3,5	8	14	150
0:03:33	23	3,5	7	14	150
0:03:34	23	3,5	9	15	150
0:03:35	23	3,5	11	14	150
0:03:36	23	3,4	10	14	150
0:03:37	23	3,4	10	14	150
0:03:38	23	3,4	10	14	150
0:03:39	23	3,4	10	14	150
0:03:40	23	3,4	10	14	150
0:03:41	23	3,4	10	14	150
0:03:42	23	3,4	8	15	150
0:03:43	23	3,4	8	14	150
0:03:44	23	3,4	9	14	150
0:03:45	23	3,4	9	14	150
0:03:46	23	3,3	8	14	150
0:03:47	23	3,3	9	14	150
0:03:48	23	3,3	9	14	150
0:03:49	23	3,3	6	14	150
0:03:50	23	3,3	7	14	150
0:03:51	23	3,3	5	14	150
0:03:52	23	3,4	6	14	150
0:03:53	23	3,4	5	14	150
0:03:54	23	3,5	4	14	150
0:03:55	23	3,7	9	14	150
0:03:56	23	3,7	7	14	150
0:03:57	23	3,7	5	14	150
0:03:58	23	3,7	5	14	150
0:03:59	23	3,7	7	14	150
0:04:00	23	3,7	7	14	150
0:04:01	23	3,7	7	14	150
0:04:02	23	3,7	6	14	150
0:04:03	23	3,7	6	14	150
0:04:04	23	3,7	8	14	150
0:04:05	23	3,7	9	14	150
0:04:06	23	3,7	9	14	150
0:04:07	23	3,6	9	14	150
0:04:08	23	3,6	12	14	150
0:04:09	23	3,6	12	14	150
0:04:10	23	3,6	8	14	150
0:04:11	23	3,6	10	14	150
0:04:12	23	3,7	9	14	150
0:04:13	23	3,9	11	14	150
0:04:14	23	4,0	10	14	150
0:04:15	22	4,0	12	14	150
0:04:16	22	4,1	10	14	150
0:04:17	22	4,0	8	14	150
0:04:18	22	4,0	9	14	150
0:04:19	22	4,0	7	14	150
0:04:20	22	4,0	7	14	150
0:04:21	22	4,0	6	14	150
0:04:22	22	4,0	6	14	150
0:04:23	22	4,0	6	14	150
0:04:24	22	4,0	6	14	150
0:04:25	22	4,0	7	14	150
0:04:26	22	4,0	8	14	150
0:04:27	22	4,0	8	14	150
0:04:28	22	3,9	10	14	150
0:04:29	22	3,9	10	14	150
0:04:30	22	3,9	9	14	150
0:04:31	22	3,9	8	14	150
0:04:32	22	3,9	7	14	150
0:04:33	22	3,9	8	14	150
0:04:34	22	3,9	9	14	150
0:04:35	22	3,9	10	14	150
0:04:36	22	4,0	9	14	150
0:04:37	22	4,2	9	14	150
0:04:38	22	4,3	8	14	150
0:04:39	22	4,4	10	14	150
0:04:40	22	4,4	8	14	150
0:04:41	22	4,4	9	14	150
0:04:42	22	4,4	12	14	150
0:04:43	22	4,3	11	14	150
0:04:44	22	4,3	10	14	150
0:04:45	22	4,3	9	14	150
0:04:46	22	4,3	9	14	150
0:04:47	22	4,3	8	14	150
0:04:48	22	4,3	11	14	150
0:04:49	22	4,3	10	14	150
0:04:50	22	4,3	9	14	150
0:04:51	22	4,3	12	14	150
0:04:52	22	4,3	10	14	150
0:04:53	22	4,3	10	14	150
0:04:54	22	4,2	10	14	150
0:04:55	22	4,2	10	14	150
0:04:56	22	4,2	8	14	150
0:04:57	22	4,3	9	14	150
0:04:58	22	4,5	6	14	150
0:04:59	22	4,6	4	14	150
0:05:00	22	4,7	4	14	150
0:05:01	22	4,7	3	14	150
0:05:02	22	4,7	3	14	150
0:05:03	22	4,6	3	14	150
0:05:04	22	4,6	3	14	150
0:05:05	22	4,6	3	14	150
0:05:06	22	4,6	3	14	150
0:05:07	22	4,6	3	14	150
0:05:08	22	4,6	3	14	150
0:05:09	22	4,6	3	14	150
0:05:10	22	4,6	2	14	150
0:05:11	22	4,6	2	14	150
0:05:12	22	4,6	2	14	150
0:05:13	22	4,6	2	14	150
0:05:14	22	4,5	2	14	150
0:05:15	22	4,5	2	14	150
0:05:16	22	4,5	2	14	150
0:05:17	22	4,5	2	14	150
0:05:18	22	4,5	2	14	150
0:05:19	22	4,5	3	14	150
0:05:20	21	4,5	3	14	150
0:05:21	21	4,7	2	14	150
0:05:22	21	4,9	2	14	150
0:05:23	21	4,9	2	14	150
0:05:24	21	5,0	2	14	150
0:05:25	21	5,0	2	14	150
0:05:26	21	5,0	4	14	150
0:05:27	21	5,0	4	14	150
0:05:28	21	4,9	8	14	150
0:05:29	21	4,9	7	14	150
0:05:30	21	4,9	7	14	150
0:05:31	21	4,9	7	14	150
0:05:32	21	4,9	11	14	150
0:05:33	21	4,9	11	14	150
0:05:34	21	4,9	10	14	150
0:05:35	21	4,9	9	14	150
0:05:36	21	4,9	12	14	150
0:05:37	21	4,9	13	14	150
0:05:38	21	4,9	13	14	150
0:05:39	21	4,9	14	14	150
0:05:40	21	4,8	8	14	150
0:05:41	21	4,8	4	14	150
0:05:42	21	4,8	4	14	150
0:05:43	21	4,8	3	14	150
0:05:44	21	4,8	3	14	150
0:05:45	21	5,1	2	14	150
0:05:46	21	5,2	3	14	150
0:05:47	21	5,3	2	14	150
0:05:48	21	5,3	5	14	150
0:05:49	21	5,3	6	14	150
0:05:50	21	5,3	8	14	150
0:05:51	21	5,3	7	14	150
0:05:52	21	5,3	6	14	150
0:05:53	21	5,3	5	14	150
0:05:54	21	5,2	5	14	150
0:05:55	21	5,2	5	14	150
0:05:56	21	5,2	4	14	150
0:05:57	21	5,2	4	14	150
0:05:58	21	5,2	4	14	150
0:05:59	21	5,2	3	14	150
0:06:00	21	5,2	4	14	150
0:06:01	21	5,2	4	14	150
0:06:02	21	5,2	3	14	150
0:06:03	21	5,2	3	14	150
0:06:04	21	5,2	3	14	150
0:06:05	21	5,2	3	14	150
0:06:06	21	5,2	3	14	150
0:06:07	21	5,2	3	14	150
0:06:08	21	5,2	3	14	150
0:06:09	21	5,5	4	14	150
0:06:10	21	5,6	4	14	150
0:06:11	21	5,6	4	14	150
0:06:12	21	5,6	5	14	150
0:06:13	21	5,6	6	14	150
0:06:14	21	5,6	8	14	150
0:06:15	21	5,6	8	14	150
0:06:16	21	5,6	6	14	150
0:06:17	21	5,6	5	14	150
0:06:18	21	5,6	5	14	150
0:06:19	21	5,6	5	14	150
0:06:20	21	5,6	7	14	150
0:06:21	21	5,6	8	14	150
0:06:22	21	5,6	7	14	150
0:06:23	21	5,5	8	14	150
0:06:24	21	5,5	9	14	150
0:06:25	21	5,5	10	14	150
0:06:26	21	5,5	9	14	150
0:06:27	21	5,5	8	14	150
0:06:28	21	5,5	9	14	150
0:06:29	21	5,5	8	14	150
0:06:30	21	5,5	10	14	150
0:06:31	21	5,6	9	14	150
0:06:32	21	5,6	10	14	150
0:06:33	21	5,6	10	14	150
0:06:34	20	5,6	10	14	150
0:06:35	20	5,8	10	14	150
0:06:36	20	5,9	11	14	150
0:06:37	20	6,0	10	14	150
0:06:38	20	6,0	10	14	150
0:06:39	20	6,0	11	14	150
0:06:40	20	6,0	12	14	150
0:06:41	20	6,0	8	14	150
0:06:42	20	5,9	5	14	150
0:06:43	20	5,9	4	14	150
0:06:44	20	5,9	4	14	150
0:06:45	20	5,9	5	14	150
0:06:46	20	5,9	6	14	150
0:06:47	20	5,9	7	14	150
0:06:48	20	5,9	8	14	150
0:06:49	20	5,9	10	14	150
0:06:50	20	5,9	10	14	150
0:06:51	20	5,9	9	14	150
0:06:52	20	5,9	9	14	150
0:06:53	20	5,9	11	14	150
0:06:54	20	5,9	12	14	150
0:06:55	20	5,8	12	14	150
0:06:56	20	5,9	13	14	150
0:06:57	20	5,9	12	14	150
0:06:58	20	6,0	11	14	150
0:06:59	20	6,0	7	14	150
0:07:00	20	5,9	6	14	150
0:07:01	20	6,1	4	14	150
0:07:02	20	6,3	3	14	150
0:07:03	20	6,3	6	14	150
0:07:04	20	6,3	9	14	150
0:07:05	20	6,3	9	14	150
0:07:06	20	6,3	10	14	150
0:07:07	20	6,3	9	14	150
0:07:08	20	6,3	11	14	150
0:07:09	20	6,3	10	14	150
0:07:10	20	6,3	10	14	150
0:07:11	20	6,3	9	14	150
0:07:12	20	6,3	10	14	150
0:07:13	20	6,3	10	14	150
0:07:14	20	6,3	11	14	150
0:07:15	20	6,3	10	14	150
0:07:16	20	6,3	11	14	150
0:07:17	20	6,3	11	14	150
0:07:18	20	6,2	10	14	150
0:07:19	20	6,2	12	14	150
0:07:20	20	6,2	7	14	150
0:07:21	20	6,2	4	14	150
0:07:22	20	6,2	3	14	150
0:07:23	20	6,2	3	14	150
0:07:24	20	6,2	2	14	150
0:07:25	20	6,3	2	14	150
0:07:26	20	6,5	2	14	150
0:07:27	20	6,6	3	14	150
0:07:28	20	6,7	6	14	150
0:07:29	20	6,7	8	14	150
0:07:30	20	6,7	9	14	150
0:07:31	20	6,7	9	14	150
0:07:32	20	6,7	10	14	150
0:07:33	20	6,7	7	14	150
0:07:34	20	6,7	9	14	150
0:07:35	20	6,7	8	14	150
0:07:36	20	6,6	8	14	150
0:07:37	20	6,6	7	14	150
0:07:38	20	6,6	6	14	150
0:07:39	20	6,6	7	14	150
0:07:40	20	6,6	7	14	150
0:07:41	20	6,6	5	14	150
0:07:42	20	6,6	4	14	150
0:07:43	20	6,6	6	14	150
0:07:44	20	6,6	9	14	150
0:07:45	20	6,6	6	14	150
0:07:46	20	6,6	4	14	150
0:07:47	20	6,6	6	14	150
0:07:48	20	6,6	8	14	150
0:07:49	20	6,6	9	14	150
0:07:50	20	6,5	9	14	150
0:07:51	20	6,6	9	14	150
0:07:52	20	6,6	8	14	150
0:07:53	20	6,9	9	14	150
0:07:54	20	7,0	9	14	150
0:07:55	20	7,1	10	14	150
0:07:56	20	7,1	10	14	150
0:07:57	20	7,1	9	14	150
0:07:58	20	7,1	9	14	150
0:07:59	19	7,1	9	14	150
0:08:00	19	7,0	7	14	150
0:08:01	19	7,0	8	14	150
0:08:02	19	7,0	8	14	150
0:08:03	19	7,0	11	14	150
0:08:04	19	7,0	11	14	150
0:08:05	19	7,0	10	13	150
0:08:06	19	7,0	12	14	150
0:08:07	19	7,0	12	14	150
0:08:08	19	7,0	11	14	150
0:08:09	19	7,0	11	14	150
0:08:10	19	7,0	12	14	150
0:08:11	19	7,0	12	14	150
0:08:12	19	7,0	14	14	150
0:08:13	19	7,0	12	14	150
0:08:14	19	7,0	10	14	150
0:08:15	19	6,9	9	14	150
0:08:16	19	7,0	11	13	150
0:08:17	19	7,0	12	14	150
0:08:18	19	7,1	11	13	150
0:08:19	19	7,1	12	14	150
0:08:20	19	7,0	11	14	150
0:08:21	19	7,3	11	14	150
0:08:22	19	7,4	11	14	150
0:08:23	19	7,4	12	14	150
0:08:24	19	7,4	11	14	150
0:08:25	19	7,4	12	14	150
0:08:26	19	7,4	13	14	150
0:08:27	19	7,4	11	14	150
0:08:28	19	7,4	11	14	150
0:08:29	19	7,4	12	13	150
0:08:30	19	7,4	14	14	150
0:08:31	19	7,4	12	14	150
0:08:32	19	7,4	13	14	150
0:08:33	19	7,4	11	14	150
0:08:34	19	7,4	12	13	150
0:08:35	19	7,4	15	13	150
0:08:36	19	7,4	13	14	150
0:08:37	19	7,4	13	14	150
0:08:38	19	7,4	13	13	150
0:08:39	19	7,4	11	14	150
0:08:40	19	7,3	11	13	150
0:08:41	19	7,3	10	14	150
0:08:42	19	7,3	11	13	150
0:08:43	19	7,3	12	13	150
0:08:44	19	7,4	12	14	150
0:08:45	19	7,4	11	13	150
0:08:46	19	7,4	8	13	150
0:08:47	19	7,4	5	13	150
0:08:48	19	7,6	5	13	150
0:08:49	19	7,8	7	13	150
0:08:50	19	7,8	7	13	150
0:08:51	19	7,8	9	13	150
0:08:52	19	7,8	9	14	150
0:08:53	19	7,8	6	14	150
0:08:54	19	7,8	9	14	150
0:08:55	19	7,8	11	13	150
0:08:56	19	7,8	11	13	150
0:08:57	19	7,8	12	13	150
0:08:58	19	7,8	11	13	150
0:08:59	19	7,8	10	14	150
0:09:00	19	7,8	11	13	150
0:09:01	19	7,8	13	13	150
0:09:02	19	7,8	13	13	150
0:09:03	19	7,8	11	14	150
0:09:04	19	7,8	12	13	150
0:09:05	19	7,7	11	13	150
0:09:06	19	7,7	11	13	150
0:09:07	19	7,7	11	13	150
0:09:08	19	7,7	12	13	150
0:09:09	19	7,7	12	13	150
0:09:10	19	7,7	12	13	150
0:09:11	19	7,7	13	13	150
0:09:12	19	7,8	15	13	150
0:09:13	19	7,8	15	13	150
0:09:14	19	7,8	15	13	150
0:09:15	19	8,0	13	13	150
0:09:16	19	8,1	12	13	150
0:09:17	19	8,2	13	13	150
0:09:18	19	8,2	13	13	150
0:09:19	19	8,2	13	13	150
0:09:20	19	8,2	12	13	150
0:09:21	19	8,2	10	13	150
0:09:22	19	8,2	11	13	150
0:09:23	19	8,2	11	13	150
0:09:24	19	8,2	11	13	150
0:09:25	19	8,2	11	13	150
0:09:26	19	8,2	12	13	150
0:09:27	19	8,2	10	13	150
0:09:28	19	8,2	10	13	150
0:09:29	19	8,1	10	13	150
0:09:30	19	8,1	10	13	150
0:09:31	19	8,1	10	13	150
0:09:32	19	8,1	10	13	150
0:09:33	19	8,1	10	13	150
0:09:34	19	8,1	11	13	150
0:09:35	19	8,1	9	13	150
0:09:36	19	8,1	12	13	150
0:09:37	18	8,1	11	13	150
0:09:38	18	8,1	10	13	150
0:09:39	18	8,1	10	13	150
0:09:40	18	8,1	9	13	150
0:09:41	18	8,2	9	13	150
0:09:42	18	8,2	9	13	150
0:09:43	18	8,5	10	13	150
0:09:44	18	8,6	11	13	150
0:09:45	18	8,6	11	13	150
0:09:46	18	8,6	13	13	150
0:09:47	18	8,6	11	13	150
0:09:48	18	8,6	10	13	150
0:09:49	18	8,6	13	13	150
0:09:50	18	8,6	12	13	150
0:09:51	18	8,6	12	13	150
0:09:52	18	8,6	13	13	150
0:09:53	18	8,6	12	13	150
0:09:54	18	8,6	13	13	150
0:09:55	18	8,6	13	13	150
0:09:56	18	8,5	13	13	150
0:09:57	18	8,5	11	13	150
0:09:58	18	8,5	11	13	150
0:09:59	18	8,5	11	13	150
0:10:00	18	8,5	11	13	150
0:10:01	18	8,5	11	13	150
0:10:02	18	8,5	12	13	150
0:10:03	18	8,5	13	13	150
0:10:04	18	8,5	13	13	150
0:10:05	18	8,5	15	13	150
0:10:06	18	8,5	14	13	150
0:10:07	18	8,5	11	13	150
0:10:08	18	8,5	11	13	150
0:10:09	18	8,5	9	13	150
0:10:10	18	8,5	10	13	150
0:10:11	18	8,8	11	13	150
0:10:12	18	8,9	13	13	150
0:10:13	18	9,0	11	13	150
0:10:14	18	9,0	12	13	150
0:10:15	18	9,0	13	13	150
0:10:16	18	9,0	10	13	150
0:10:17	18	9,0	11	13	150
0:10:18	18	9,0	10	13	150
0:10:19	18	9,0	10	13	150
0:10:20	18	9,0	10	13	150
0:10:21	18	9,0	13	13	150
0:10:22	18	9,0	13	13	150
0:10:23	18	9,0	13	13	150
0:10:24	18	8,9	14	13	150
0:10:25	18	8,9	14	13	150
0:10:26	18	8,9	13	13	150
0:10:27	18	8,9	12	13	150
0:10:28	18	8,9	13	13	150
0:10:29	18	8,9	14	13	150
0:10:30	18	8,9	13	13	150
0:10:31	18	8,9	11	13	150
0:10:32	18	8,9	10	13	150
0:10:33	18	8,9	11	13	150
0:10:34	18	8,9	13	13	150
0:10:35	18	8,9	13	13	150
0:10:36	18	8,9	13	13	150
0:10:37	18	8,9	15	13	150
0:10:38	18	8,9	15	13	150
0:10:39	18	9,2	15	13	150
0:10:40	18	9,3	17	13	150
0:10:41	18	9,4	16	13	150
0:10:42	18	9,4	15	13	150
0:10:43	18	9,4	15	13	150
0:10:44	18	9,4	13	13	150
0:10:45	18	9,4	13	13	150
0:10:46	18	9,4	14	13	150
0:10:47	18	9,3	13	13	150
0:10:48	18	9,3	15	13	150
0:10:49	18	9,3	17	13	150
0:10:50	18	9,3	17	13	150
0:10:51	18	9,3	16	13	150
0:10:52	18	9,3	15	13	150
0:10:53	18	9,3	15	13	150
0:10:54	18	9,3	15	13	150
0:10:55	18	9,3	15	13	150
0:10:56	18	9,3	16	13	150
0:10:57	18	9,3	13	13	150
0:10:58	18	9,3	14	13	150
0:10:59	18	9,3	12	13	150
0:11:00	18	9,3	13	13	150
0:11:01	18	9,3	11	13	150
0:11:02	18	9,3	11	13	150
0:11:03	18	9,3	14	13	150
0:11:04	18	9,3	14	13	150
0:11:05	18	9,3	14	13	150
0:11:06	18	9,3	15	13	150
0:11:07	18	9,6	14	13	150
0:11:08	18	9,7	14	13	150
0:11:09	18	9,7	15	13	150
0:11:10	18	9,8	17	13	150
0:11:11	18	9,8	17	13	150
0:11:12	18	9,8	17	13	150
0:11:13	18	9,7	15	13	150
0:11:14	18	9,7	13	13	150
0:11:15	18	9,7	11	13	150
0:11:16	18	9,7	10	13	150
0:11:17	18	9,7	10	13	150
0:11:18	18	9,7	10	13	150
0:11:19	18	9,7	11	13	150
0:11:20	18	9,7	10	13	150
0:11:21	18	9,7	11	13	150
0:11:22	18	9,7	9	13	150
0:11:23	18	9,7	12	13	150
0:11:24	18	9,7	10	13	150
0:11:25	18	9,7	12	13	150
0:11:26	18	9,7	14	13	150
0:11:27	18	9,7	16	13	150
0:11:28	18	9,7	16	13	150
0:11:29	18	9,7	16	13	150
0:11:30	18	9,6	15	13	150
0:11:31	18	9,6	17	13	150
0:11:32	18	9,6	17	13	150
0:11:33	17	9,6	17	13	150
0:11:34	17	9,6	17	13	150
0:11:35	17	9,6	18	13	150
0:11:36	18	9,9	17	13	150
0:11:37	17	10,1	17	13	150
0:11:38	17	10,1	18	13	150
0:11:39	17	10,2	17	13	150
0:11:40	17	10,2	18	13	150
0:11:41	17	10,2	17	13	150
0:11:42	17	10,2	18	13	150
0:11:43	17	10,1	18	13	150
0:11:44	17	10,1	18	13	150
0:11:45	17	10,1	18	13	150
0:11:46	17	10,1	16	13	150
0:11:47	17	10,1	17	13	150
0:11:48	17	10,1	16	13	150
0:11:49	17	10,1	16	13	150
0:11:50	17	10,1	16	13	150
0:11:51	17	10,1	15	13	150
0:11:52	17	10,1	16	13	150
0:11:53	17	10,1	14	13	150
0:11:54	17	10,1	14	13	150
0:11:55	17	10,1	15	13	150
0:11:56	17	10,1	12	13	150
0:11:57	17	10,1	14	13	150
0:11:58	17	10,1	14	13	150
0:11:59	17	10,1	16	13	150
0:12:00	17	10,1	17	13	150
0:12:01	17	10,0	18	13	150
0:12:02	17	10,0	18	13	150
0:12:03	17	10,0	19	13	150
0:12:04	17	10,3	17	13	150
0:12:05	17	10,5	17	13	150
0:12:06	17	10,5	18	13	150
0:12:07	17	10,5	17	13	150
0:12:08	17	10,5	15	13	150
0:12:09	17	10,5	18	13	150
0:12:10	17	10,5	18	13	150
0:12:11	17	10,5	17	13	150
0:12:12	17	10,5	17	13	150
0:12:13	17	10,5	18	13	150
0:12:14	17	10,5	18	13	150
0:12:15	17	10,5	18	13	150
0:12:16	17	10,5	18	13	150
0:12:17	17	10,5	19	13	150
0:12:18	17	10,5	18	13	150
0:12:19	17	10,5	17	13	150
0:12:20	17	10,5	17	13	150
0:12:21	17	10,5	17	13	150
0:12:22	17	10,5	14	13	150
0:12:23	17	10,5	14	13	150
0:12:24	17	10,5	14	13	150
0:12:25	17	10,5	15	13	150
0:12:26	17	10,5	14	13	150
0:12:27	17	10,4	15	13	150
0:12:28	17	10,4	15	13	150
0:12:29	17	10,4	15	13	150
0:12:30	17	10,4	13	13	150
0:12:31	17	10,4	14	13	150
0:12:32	17	10,7	14	13	150
0:12:33	17	10,9	16	13	150
0:12:34	17	10,9	15	13	150
0:12:35	17	10,9	13	13	150
0:12:36	17	10,9	14	13	150
0:12:37	17	10,9	15	13	150
0:12:38	17	10,9	15	13	150
0:12:39	17	10,9	16	13	150
0:12:40	17	10,9	16	13	150
0:12:41	17	10,9	15	13	150
0:12:42	17	10,9	15	13	150
0:12:43	17	10,9	16	13	150
0:12:44	17	10,9	15	13	150
0:12:45	17	10,9	16	13	150
0:12:46	17	10,9	16	13	150
0:12:47	17	10,9	16	13	150
0:12:48	17	10,9	17	13	150
0:12:49	17	10,9	16	13	150
0:12:50	17	10,9	15	13	150
0:12:51	17	10,9	16	13	150
0:12:52	17	10,9	17	13	150
0:12:53	17	10,9	17	13	150
0:12:54	17	10,8	15	13	150
0:12:55	17	10,8	15	13	150
0:12:56	17	10,8	13	13	150
0:12:57	17	10,8	11	13	150
0:12:58	17	10,8	13	13	150
0:12:59	17	10,8	14	13	150
0:13:00	17	10,8	15	13	150
0:13:01	17	10,9	14	13	150
0:13:02	17	10,9	12	13	150
0:13:03	17	11,1	14	13	150
0:13:04	17	11,3	15	13	150
0:13:05	17	11,3	16	13	150
0:13:06	17	11,4	17	13	150
0:13:07	17	11,4	18	13	150
0:13:08	17	11,4	18	13	150
0:13:09	17	11,3	18	13	150
0:13:10	17	11,3	19	13	150
0:13:11	17	11,3	19	13	150
0:13:12	17	11,3	17	13	150
0:13:13	17	11,3	17	13	150
0:13:14	17	11,3	18	13	150
0:13:15	17	11,3	18	13	150
0:13:16	17	11,3	17	13	150
0:13:17	17	11,3	18	13	150
0:13:18	17	11,3	17	13	150
0:13:19	17	11,3	16	13	150
0:13:20	17	11,3	16	13	150
0:13:21	17	11,3	14	13	150
0:13:22	17	11,3	15	13	150
0:13:23	17	11,3	16	13	150
0:13:24	17	11,3	18	13	150
0:13:25	17	11,3	17	13	150
0:13:26	17	11,3	18	13	150
0:13:27	17	11,3	18	13	150
0:13:28	17	11,3	18	13	150
0:13:29	17	11,2	19	13	150
0:13:30	17	11,2	19	13	150
0:13:31	17	11,2	18	13	150
0:13:32	17	11,2	16	13	150
0:13:33	17	11,4	13	13	150
0:13:34	17	11,7	13	13	150
0:13:35	17	11,7	13	13	150
0:13:36	17	11,8	13	13	150
0:13:37	17	11,8	15	13	150
0:13:38	17	11,8	15	13	150
0:13:39	17	11,8	13	13	150
0:13:40	17	11,8	14	13	150
0:13:41	17	11,8	14	13	150
0:13:42	17	11,8	15	13	150
0:13:43	17	11,8	15	13	150
0:13:44	17	11,7	11	13	150
0:13:45	17	11,7	11	13	150
0:13:46	17	11,7	11	13	150
0:13:47	17	11,7	15	13	150
0:13:48	17	11,7	14	13	150
0:13:49	17	11,7	16	13	150
0:13:50	17	11,7	16	13	150
0:13:51	17	11,7	16	13	150
0:13:52	17	11,7	15	13	150
0:13:53	17	11,7	13	13	150
0:13:54	17	11,7	11	13	150
0:13:55	17	11,7	11	13	150
0:13:56	16	11,7	12	13	150
0:13:57	16	11,7	13	13	150
0:13:58	16	11,7	13	13	150
0:13:59	16	11,7	12	13	150
0:14:00	16	11,7	15	13	150
0:14:01	16	11,7	14	13	150
0:14:02	16	12,0	14	13	150
0:14:03	16	12,1	15	13	150
0:14:04	16	12,2	13	13	150
0:14:05	16	12,2	13	13	150
0:14:06	16	12,2	10	13	150
0:14:07	16	12,2	10	13	150
0:14:08	16	12,2	11	13	150
0:14:09	16	12,2	12	13	150
0:14:10	16	12,2	11	13	150
0:14:11	16	12,2	13	13	150
0:14:12	16	12,2	12	13	150
0:14:13	16	12,2	14	13	150
0:14:14	16	12,2	15	13	150
0:14:15	16	12,2	12	13	150
0:14:16	16	12,1	12	13	150
0:14:17	16	12,1	12	13	150
0:14:18	16	12,1	13	13	150
0:14:19	16	12,1	9	13	150
0:14:20	16	12,1	8	13	150
0:14:21	16	12,1	12	13	150
0:14:22	16	12,1	14	13	150
0:14:23	16	12,1	13	13	150
0:14:24	16	12,1	13	13	150
0:14:25	16	12,1	13	13	150
0:14:26	16	12,1	15	13	150
0:14:27	16	12,1	13	13	150
0:14:28	16	12,1	13	13	150
0:14:29	16	12,1	15	13	150
0:14:30	16	12,1	16	13	150
0:14:31	16	12,1	17	13	150
0:14:32	16	12,3	17	13	150
0:14:33	16	12,5	18	13	150
0:14:34	16	12,6	17	13	150
0:14:35	16	12,6	16	13	150
0:14:36	16	12,6	15	13	150
0:14:37	16	12,6	16	13	150
0:14:38	16	12,6	16	13	150
0:14:39	16	12,6	16	13	150
0:14:40	16	12,6	16	13	150
0:14:41	16	12,6	17	13	150
0:14:42	16	12,6	18	13	150
0:14:43	16	12,6	17	13	150
0:14:44	16	12,6	15	13	150
0:14:45	16	12,6	17	13	150
0:14:46	16	12,6	16	13	150
0:14:47	16	12,5	16	13	150
0:14:48	16	12,5	16	13	150
0:14:49	16	12,5	16	13	150
0:14:50	16	12,5	16	13	150
0:14:51	16	12,5	15	13	150
0:14:52	16	12,5	15	12	150
0:14:53	16	12,5	16	13	150
0:14:54	16	12,5	17	13	150
0:14:55	16	12,5	17	13	150
0:14:56	16	12,5	15	13	150
0:14:57	16	12,5	16	13	150
0:14:58	16	12,5	15	13	150
0:14:59	16	12,5	16	13	150
0:15:00	16	12,5	17	13	150
0:15:01	16	12,5	17	13	150
0:15:02	16	12,8	16	13	150
0:15:03	16	12,9	15	13	150
0:15:04	16	13,0	16	13	150
0:15:05	16	13,0	17	13	150
0:15:06	16	13,0	16	13	150
0:15:07	16	13,0	16	13	150
0:15:08	16	13,0	15	13	150
0:15:09	16	13,0	16	13	150
0:15:10	16	13,0	17	13	150
0:15:11	16	13,0	17	13	150
0:15:12	16	13,0	18	13	150
0:15:13	16	13,0	17	13	150
0:15:14	16	13,0	16	13	150
0:15:15	16	13,0	15	13	150
0:15:16	16	13,0	14	13	150
0:15:17	16	13,0	16	13	150
0:15:18	16	13,0	15	13	150
0:15:19	16	13,0	16	13	150
0:15:20	16	13,0	15	12	150
0:15:21	16	13,0	16	13	150
0:15:22	16	13,0	15	13	150
0:15:23	16	12,9	14	13	150
0:15:24	16	12,9	14	13	150
0:15:25	16	12,9	13	13	150
0:15:26	16	12,9	13	13	150
0:15:27	16	12,9	13	12	150
0:15:28	16	12,9	15	13	150
0:15:29	16	12,9	13	12	150
0:15:30	16	12,9	14	13	150
0:15:31	16	12,9	16	12	150
0:15:32	16	12,9	13	12	150
0:15:33	16	13,2	10	12	150
0:15:34	16	13,4	9	12	150
0:15:35	16	13,4	9	13	150
0:15:36	16	13,4	8	13	150
0:15:37	16	13,4	9	13	150
0:15:38	16	13,4	14	12	150
0:15:39	16	13,4	11	13	150
0:15:40	16	13,4	12	12	150
0:15:41	16	13,4	11	13	150
0:15:42	16	13,4	13	13	150
0:15:43	16	13,4	12	13	150
0:15:44	16	13,4	13	12	150
0:15:45	16	13,4	14	13	150
0:15:46	16	13,4	14	13	150
0:15:47	16	13,4	13	13	150
0:15:48	16	13,4	15	13	150
0:15:49	16	13,4	16	12	150
0:15:50	16	13,4	17	13	150
0:15:51	16	13,4	15	12	150
0:15:52	16	13,3	15	13	150
0:15:53	16	13,3	14	12	150
0:15:54	16	13,3	15	12	150
0:15:55	16	13,3	16	12	150
0:15:56	16	13,3	17	12	150
0:15:57	16	13,3	16	12	150
0:15:58	16	13,3	18	12	150
0:15:59	16	13,3	17	13	150
0:16:00	16	13,3	17	12	150
0:16:01	16	13,3	18	12	150
0:16:02	16	13,6	16	12	150
0:16:03	16	13,8	15	12	150
0:16:04	16	13,8	16	12	150
0:16:05	16	13,8	17	12	150
0:16:06	16	13,8	16	12	150
0:16:07	16	13,8	16	12	150
0:16:08	16	13,8	17	13	150
0:16:09	16	13,8	16	12	150
0:16:10	16	13,8	16	12	150
0:16:11	16	13,8	16	13	150
0:16:12	16	13,8	17	12	150
0:16:13	16	13,8	16	12	150
0:16:14	16	13,8	17	12	150
0:16:15	16	13,8	16	12	150
0:16:16	16	13,8	16	13	150
0:16:17	16	13,8	17	12	150
0:16:18	16	13,8	17	12	150
0:16:19	16	13,8	15	12	150
0:16:20	16	13,8	16	12	150
0:16:21	16	13,8	15	12	150
0:16:22	16	13,8	17	12	150
0:16:23	16	13,7	17	12	150
0:16:24	16	13,7	17	12	150
0:16:25	16	13,7	18	13	150
0:16:26	16	13,7	18	12	150
0:16:27	16	13,7	18	12	150
0:16:28	16	13,7	17	12	150
0:16:29	16	13,7	16	12	150
0:16:30	16	13,7	14	12	150
0:16:31	16	13,8	16	12	150
0:16:32	16	13,9	17	12	150
0:16:33	16	14,0	17	12	150
0:16:34	16	14,0	17	12	150
0:16:35	16	14,0	16	12	150
0:16:36	16	14,0	16	12	150
0:16:37	16	14,0	15	12	150
0:16:38	16	14,0	12	12	150
0:16:39	16	14,0	13	12	150
0:16:40	16	14,0	12	12	150
0:16:41	16	14,0	12	12	150
0:16:42	16	13,9	13	12	150
0:16:43	16	13,9	16	12	150
0:16:44	16	14,1	17	12	150
0:16:45	16	14,3	18	12	150
0:16:46	16	14,4	17	12	150
0:16:47	16	14,4	17	12	150
0:16:48	16	14,5	16	12	150
0:16:49	16	14,5	16	12	150
0:16:50	16	14,4	15	12	150
0:16:51	16	14,4	15	12	150
0:16:52	16	14,4	16	12	150
0:16:53	16	14,4	13	12	150
0:16:54	16	14,4	12	12	150
0:16:55	15	14,4	13	12	150
0:16:56	16	14,4	13	12	150
0:16:57	15	14,4	13	12	150
0:16:58	15	14,4	13	12	150
0:16:59	15	14,4	12	12	150
0:17:00	15	14,4	11	12	150
0:17:01	15	14,4	14	12	150
0:17:02	15	14,4	14	12	150
0:17:03	15	14,4	14	12	150
0:17:04	15	14,4	15	12	150
0:17:05	15	14,4	18	12	150
0:17:06	15	14,4	17	12	150
0:17:07	15	14,4	16	12	150
0:17:08	15	14,4	16	12	150
0:17:09	15	14,4	14	12	150
0:17:10	15	14,4	14	12	150
0:17:11	15	14,4	14	12	150
0:17:12	15	14,4	16	12	150
0:17:13	15	14,3	16	12	150
0:17:14	15	14,4	15	12	150
0:17:15	15	14,4	11	12	150
0:17:16	15	14,4	11	12	150
0:17:17	15	14,4	13	12	150
0:17:18	15	14,6	12	12	150
0:17:19	15	14,7	13	12	150
0:17:20	15	14,8	13	12	150
0:17:21	15	14,8	15	12	150
0:17:22	15	14,8	13	12	150
0:17:23	15	14,8	13	12	150
0:17:24	15	14,8	16	12	150
0:17:25	15	14,8	14	12	150
0:17:26	15	14,7	10	12	150
0:17:27	15	14,7	9	12	150
0:17:28	15	14,7	7	12	150
0:17:29	15	14,7	7	12	150
0:17:30	15	14,7	12	12	150
0:17:31	15	14,7	13	12	150
0:17:32	15	14,7	10	12	150
0:17:33	15	14,7	9	12	150
0:17:34	15	14,7	7	12	150
0:17:35	15	14,7	8	12	150
0:17:36	15	14,7	9	12	150
0:17:37	15	14,7	8	12	150
0:17:38	15	14,7	8	12	150
0:17:39	15	14,8	10	12	150
0:17:40	15	14,9	10	12	150
0:17:41	15	14,9	10	12	150
0:17:42	15	14,9	11	12	150
0:17:43	15	14,9	12	12	150
0:17:44	15	14,9	10	12	150
0:17:45	15	14,9	10	12	150
0:17:46	15	14,9	11	12	150
0:17:47	15	14,9	12	12	150
0:17:48	15	14,9	11	12	150
0:17:49	15	14,9	11	12	150
0:17:50	15	14,9	12	12	150
0:17:51	15	14,9	10	12	150
0:17:52	15	14,9	12	12	150
0:17:53	15	15,0	12	12	150
0:17:54	15	15,2	10	12	150
0:17:55	15	15,3	10	12	150
0:17:56	15	15,3	7	12	150
0:17:57	15	15,3	8	12	150
0:17:58	15	15,3	9	12	150
0:17:59	15	15,3	12	12	150
0:18:00	15	15,3	11	12	150
0:18:01	15	15,3	11	12	150
0:18:02	15	15,3	11	12	150
0:18:03	15	15,3	11	12	150
0:18:04	15	15,3	11	12	150
0:18:05	15	15,3	10	12	150
0:18:06	15	15,3	11	12	150
0:18:07	15	15,3	9	12	150
0:18:08	15	15,3	11	12	150
0:18:09	15	15,3	12	12	150
0:18:10	15	15,3	10	12	150
0:18:11	15	15,3	13	12	150
0:18:12	15	15,3	11	12	150
0:18:13	15	15,3	11	12	150
0:18:14	15	15,3	8	12	150
0:18:15	15	15,3	10	12	150
0:18:16	15	15,3	13	12	150
0:18:17	15	15,2	14	12	150
0:18:18	15	15,2	12	12	150
0:18:19	15	15,3	11	12	150
0:18:20	15	15,3	13	12	150
0:18:21	15	15,3	12	12	150
0:18:22	15	15,3	11	12	150
0:18:23	15	15,3	9	12	150
0:18:24	15	15,5	8	12	150
0:18:25	15	15,7	11	12	150
0:18:26	15	15,7	11	12	150
0:18:27	15	15,8	11	12	150
0:18:28	15	15,8	11	12	150
0:18:29	15	15,8	10	12	150
0:18:30	15	15,8	8	12	150
0:18:31	15	15,8	11	12	150
0:18:32	15	15,8	10	12	150
0:18:33	15	15,8	8	12	150
0:18:34	15	15,8	11	12	150
0:18:35	15	15,8	8	12	150
0:18:36	15	15,8	10	12	150
0:18:37	15	15,8	12	12	150
0:18:38	15	15,7	11	12	150
0:18:39	15	15,7	8	12	150
0:18:40	15	15,7	9	12	150
0:18:41	15	15,7	9	12	150
0:18:42	15	15,7	11	12	150
0:18:43	15	15,7	10	12	150
0:18:44	15	15,7	10	12	150
0:18:45	15	15,7	11	12	150
0:18:46	15	15,7	10	12	150
0:18:47	15	15,7	10	12	150
0:18:48	15	15,7	12	12	150
0:18:49	15	15,7	12	12	150
0:18:50	15	15,7	15	12	150
0:18:51	15	15,7	15	12	150
0:18:52	15	15,8	11	12	150
0:18:53	15	15,8	13	12	150
0:18:54	15	15,8	14	12	150
0:18:55	15	15,8	14	12	150
0:18:56	15	15,8	12	12	150
0:18:57	15	16,0	11	12	150
0:18:58	15	16,1	10	12	150
0:18:59	15	16,1	11	12	150
0:19:00	15	16,1	11	12	150
0:19:01	15	16,1	12	12	150
0:19:02	15	16,1	10	12	150
0:19:03	15	16,1	8	12	150
0:19:04	15	16,1	8	12	150
0:19:05	15	16,1	6	12	150
0:19:06	15	16,1	7	12	150
0:19:07	15	16,1	8	12	150
0:19:08	15	16,1	7	12	150
0:19:09	15	16,1	8	12	150
0:19:10	15	16,1	8	12	150
0:19:11	15	16,1	8	12	150
0:19:12	15	16,1	8	12	150
0:19:13	15	16,1	9	12	150
0:19:14	15	16,1	11	12	150
0:19:15	15	16,1	8	12	150
0:19:16	15	16,1	10	12	150
0:19:17	15	16,1	11	12	150
0:19:18	15	16,1	12	12	150
0:19:19	15	16,2	13	12	150
0:19:20	15	16,3	11	12	150
0:19:21	15	16,3	11	12	150
0:19:22	15	16,3	12	12	150
0:19:23	15	16,3	12	12	150
0:19:24	15	16,3	11	12	150
0:19:25	15	16,3	12	12	150
0:19:26	15	16,2	12	12	150
0:19:27	15	16,2	11	12	150
0:19:28	15	16,2	12	12	150
0:19:29	15	16,2	11	12	150
0:19:30	15	16,2	11	12	150
0:19:31	15	16,5	11	12	150
0:19:32	15	16,6	12	12	150
0:19:33	15	16,6	13	12	150
0:19:34	15	16,7	12	12	150
0:19:35	15	16,7	10	12	150
0:19:36	15	16,7	10	12	150
0:19:37	15	16,7	12	12	150
0:19:38	15	16,6	13	12	150
0:19:39	15	16,6	11	12	150
0:19:40	15	16,6	10	12	150
0:19:41	15	16,6	10	12	150
0:19:42	15	16,6	12	12	150
0:19:43	15	16,6	13	12	150
0:19:44	15	16,6	12	12	150
0:19:45	15	16,6	11	12	150
0:19:46	15	16,6	11	12	150
0:19:47	15	16,6	13	12	150
0:19:48	15	16,6	12	12	150
0:19:49	15	16,6	11	12	150
0:19:50	15	16,6	9	12	150
0:19:51	15	16,6	10	12	150
0:19:52	15	16,6	9	12	150
0:19:53	15	16,6	10	12	150
0:19:54	15	16,6	9	12	150
0:19:55	15	16,6	9	12	150
0:19:56	15	16,7	11	12	150
0:19:57	15	16,7	9	12	150
0:19:58	15	16,7	11	12	150
0:19:59	15	16,7	10	12	150
0:20:00	15	16,7	11	12	150
0:20:01	15	16,7	10	12	150
0:20:02	15	16,7	11	12	150
0:20:03	15	16,8	11	12	150
0:20:04	15	17,0	11	12	150
0:20:05	15	17,1	12	12	150
0:20:06	15	17,1	11	12	150
0:20:07	15	17,1	10	12	150
0:20:08	15	17,1	11	12	150
0:20:09	15	17,1	12	12	150
0:20:10	15	17,1	12	12	150
0:20:11	15	17,1	12	12	150
0:20:12	15	17,1	10	12	150
0:20:13	15	17,1	11	12	150
0:20:14	15	17,1	11	12	150
0:20:15	15	17,1	11	12	150
0:20:16	15	17,1	12	12	150
0:20:17	15	17,1	13	12	150
0:20:18	15	17,1	13	12	150
0:20:19	15	17,1	13	12	150
0:20:20	15	17,1	12	12	150
0:20:21	15	17,1	12	12	150
0:20:22	15	17,1	14	12	150
0:20:23	15	17,0	13	12	150
0:20:24	15	17,0	12	12	150
0:20:25	15	17,0	12	12	150
0:20:26	15	17,0	14	12	150
0:20:27	15	17,0	12	12	150
0:20:28	15	17,0	12	12	150
0:20:29	15	17,1	11	12	150
0:20:30	15	17,1	10	12	150
0:20:31	15	17,2	11	12	150
0:20:32	15	17,2	10	12	150
0:20:33	15	17,2	12	12	150
0:20:34	15	17,2	15	12	150
0:20:35	15	17,1	15	12	150
0:20:36	15	17,3	16	12	150
0:20:37	15	17,4	15	12	150
0:20:38	15	17,5	15	12	150
0:20:39	15	17,5	15	12	150
0:20:40	15	17,5	15	12	150
0:20:41	15	17,5	13	12	150
0:20:42	15	17,5	12	12	150
0:20:43	15	17,5	11	12	150
0:20:44	15	17,5	12	12	150
0:20:45	15	17,5	15	12	150
0:20:46	15	17,5	12	12	150
0:20:47	15	17,5	12	12	150
0:20:48	15	17,5	14	12	150
0:20:49	15	17,5	13	12	150
0:20:50	15	17,4	10	12	150
0:20:51	15	17,4	12	12	150
0:20:52	15	17,4	14	12	150
0:20:53	15	17,4	11	12	150
0:20:54	15	17,4	14	12	150
0:20:55	15	17,4	14	12	150
0:20:56	15	17,4	14	12	150
0:20:57	14	17,5	13	12	150
0:20:58	14	17,6	14	12	150
0:20:59	14	17,6	14	12	150
0:21:00	14	17,6	13	12	150
0:21:01	14	17,6	11	12	150
0:21:02	14	17,6	13	12	150
0:21:03	14	17,6	12	12	150
0:21:04	14	17,6	10	12	150
0:21:05	14	17,6	6	12	150
0:21:06	14	17,6	10	12	150
0:21:07	14	17,6	8	12	150
0:21:08	14	17,6	12	12	150
0:21:09	14	17,6	12	12	150
0:21:10	14	17,8	13	12	150
0:21:11	14	17,9	12	12	150
0:21:12	14	18,0	13	12	150
0:21:13	14	18,0	12	12	150
0:21:14	14	18,0	13	12	150
0:21:15	14	18,0	11	12	150
0:21:16	14	18,0	12	12	150
0:21:17	14	18,0	10	12	150
0:21:18	14	18,0	10	12	150
0:21:19	14	18,0	9	12	150
0:21:20	14	18,0	9	12	150
0:21:21	14	18,0	10	12	150
0:21:22	14	18,0	11	12	150
0:21:23	14	18,0	14	12	150
0:21:24	14	18,0	13	12	150
0:21:25	14	18,0	15	12	150
0:21:26	14	18,0	14	12	150
0:21:27	14	18,0	15	12	150
0:21:28	14	17,9	11	12	150
0:21:29	14	17,9	12	12	150
0:21:30	14	17,9	12	12	150
0:21:31	14	17,9	13	12	150
0:21:32	14	17,9	14	12	150
0:21:33	14	17,9	13	12	150
0:21:34	14	18,0	15	12	150
0:21:35	14	18,0	10	12	150
0:21:36	14	18,1	7	12	150
0:21:37	14	18,1	5	12	150
0:21:38	14	18,1	7	12	150
0:21:39	14	18,1	10	12	150
0:21:40	14	18,1	11	12	150
0:21:41	14	18,1	10	12	150
0:21:42	14	18,1	11	12	150
0:21:43	14	18,3	11	12	150
0:21:44	14	18,4	11	12	150
0:21:45	14	18,5	9	12	150
0:21:46	14	18,5	9	12	150
0:21:47	14	18,5	10	12	150
0:21:48	14	18,5	11	12	150
0:21:49	14	18,5	11	12	150
0:21:50	14	18,5	11	12	150
0:21:51	14	18,5	10	12	150
0:21:52	14	18,5	10	12	150
0:21:53	14	18,5	10	12	150
0:21:54	14	18,4	9	12	150
0:21:55	14	18,4	10	12	150
0:21:56	14	18,4	9	12	150
0:21:57	14	18,4	11	12	150
0:21:58	14	18,4	9	12	150
0:21:59	14	18,4	12	12	150
0:22:00	14	18,4	12	12	150
0:22:01	14	18,4	12	12	150
0:22:02	14	18,4	10	12	150
0:22:03	14	18,4	9	12	150
0:22:04	14	18,4	9	12	150
0:22:05	14	18,4	10	12	150
0:22:06	14	18,4	13	12	150
0:22:07	14	18,4	14	12	150
0:22:08	14	18,4	16	12	150
0:22:09	14	18,5	17	12	150
0:22:10	14	18,5	17	12	150
0:22:11	14	18,5	17	12	150
0:22:12	14	18,5	18	12	150
0:22:13	14	18,5	17	12	150
0:22:14	14	18,5	16	12	150
0:22:15	14	18,5	18	12	150
0:22:16	14	18,6	18	12	150
0:22:17	14	18,7	17	12	150
0:22:18	14	18,8	17	12	150
0:22:19	14	18,8	8	12	150
0:22:20	14	18,8	5	12	150
0:22:21	14	18,8	5	12	150
0:22:22	14	18,8	8	12	150
0:22:23	14	18,8	10	12	150
0:22:24	14	18,8	10	12	150
0:22:25	14	18,8	8	12	150
0:22:26	14	18,8	6	12	150
0:22:27	14	18,8	5	12	150
0:22:28	14	18,8	6	12	150
0:22:29	14	18,8	6	12	150
0:22:30	14	18,8	9	12	150
0:22:31	14	18,8	13	12	150
0:22:32	14	18,8	14	12	150
0:22:33	14	18,8	10	12	150
0:22:34	14	18,8	10	12	150
0:22:35	14	18,8	13	12	150
0:22:36	14	18,9	13	12	150
0:22:37	14	19,0	14	12	150
0:22:38	14	19,0	14	12	150
0:22:39	14	19,0	13	12	150
0:22:40	14	19,0	12	12	150
0:22:41	14	19,0	11	12	150
0:22:42	14	19,0	11	12	150
0:22:43	14	19,0	10	12	150
0:22:44	14	19,0	10	12	150
0:22:45	14	19,0	8	12	150
0:22:46	14	19,0	9	12	150
0:22:47	14	19,0	7	12	150
0:22:48	14	19,0	5	12	150
0:22:49	14	19,0	9	12	150
0:22:50	14	19,1	9	12	150
0:22:51	14	19,2	5	12	150
0:22:52	14	19,2	5	12	150
0:22:53	14	19,2	7	12	150
0:22:54	14	19,2	6	12	150
0:22:55	14	19,2	5	12	150
0:22:56	14	19,2	6	12	150
0:22:57	14	19,2	6	12	150
0:22:58	14	19,2	7	12	150
0:22:59	14	19,2	7	12	150
0:23:00	14	19,2	6	12	150
0:23:01	14	19,2	5	12	150
0:23:02	14	19,2	6	12	150
0:23:03	14	19,2	5	12	150
0:23:04	14	19,2	8	12	150
0:23:05	14	19,2	10	12	150
0:23:06	14	19,4	11	12	150
0:23:07	14	19,4	10	12	150
0:23:08	14	19,5	10	12	150
0:23:09	14	19,5	7	12	150
0:23:10	14	19,5	10	12	150
0:23:11	14	19,5	9	12	150
0:23:12	14	19,5	11	12	150
0:23:13	14	19,5	13	12	150
0:23:14	14	19,5	8	12	150
0:23:15	14	19,4	11	12	150
0:23:16	14	19,4	10	12	150
0:23:17	14	19,4	7	12	150
0:23:18	14	19,4	4	12	150
0:23:19	14	19,4	3	12	150
0:23:20	14	19,4	4	12	150
0:23:21	14	19,4	4	12	150
0:23:22	14	19,4	7	12	150
0:23:23	14	19,6	13	12	150
0:23:24	14	19,7	13	12	150
0:23:25	14	19,7	15	12	150
0:23:26	14	19,7	14	12	150
0:23:27	14	19,7	14	12	150
0:23:28	14	19,7	14	12	150
0:23:29	14	19,7	14	12	150
0:23:30	14	19,7	13	12	150
0:23:31	14	19,7	13	12	150
0:23:32	14	19,7	11	12	150
0:23:33	14	19,7	6	12	150
0:23:34	14	19,7	7	12	150
0:23:35	14	19,7	5	12	150
0:23:36	14	19,7	8	12	150
0:23:37	14	19,7	11	12	150
0:23:38	14	19,7	14	12	150
0:23:39	14	19,7	9	12	150
0:23:40	14	19,7	5	12	150
0:23:41	14	19,7	4	12	150
0:23:42	14	19,8	3	12	150
0:23:43	14	19,9	2	12	150
0:23:44	14	19,9	2	12	150
0:23:45	14	19,9	2	12	150
0:23:46	14	19,9	2	12	150
0:23:47	14	19,9	2	12	150
0:23:48	14	19,9	3	12	150
0:23:49	14	19,9	3	12	150
0:23:50	14	19,9	2	12	150
0:23:51	14	19,9	2	12	150
0:23:52	14	19,9	2	12	150
0:23:53	14	19,9	2	12	150
0:23:54	14	19,9	2	12	150
0:23:55	14	19,9	2	12	150
0:23:56	14	20,1	8	12	150
0:23:57	14	20,2	13	12	150
0:23:58	14	20,2	8	12	150
0:23:59	14	20,2	7	12	150
0:24:00	14	20,2	4	12	150
0:24:01	14	20,2	3	12	150
0:24:02	14	20,2	3	12	150
0:24:03	14	20,2	3	12	150
0:24:04	14	20,2	4	12	150
0:24:05	14	20,2	8	12	150
0:24:06	14	20,2	11	12	150
0:24:07	14	20,2	9	12	150
0:24:08	14	20,2	11	12	150
0:24:09	14	20,2	7	12	150
0:24:10	14	20,2	6	11	150
0:24:11	14	20,2	4	12	150
0:24:12	14	20,2	3	12	150
0:24:13	14	20,2	5	12	150
0:24:14	14	20,2	8	12	150
0:24:15	14	20,2	12	12	150
0:24:16	14	20,2	14	12	150
0:24:17	14	20,2	13	12	150
0:24:18	14	20,3	13	12	150
0:24:19	14	20,3	15	12	150
0:24:20	14	20,4	15	12	150
0:24:21	14	20,4	15	12	150
0:24:22	14	20,4	14	12	150
0:24:23	14	20,4	10	12	150
0:24:24	14	20,4	10	12	150
0:24:25	14	20,3	13	12	150
0:24:26	14	20,3	15	12	150
0:24:27	14	20,3	14	12	150
0:24:28	14	20,3	14	12	150
0:24:29	14	20,4	15	12	150
0:24:30	14	20,6	17	12	150
0:24:31	14	20,7	15	12	150
0:24:32	14	20,7	16	12	150
0:24:33	14	20,7	14	12	150
0:24:34	14	20,7	10	12	150
0:24:35	14	20,7	15	12	150
0:24:36	14	20,7	14	12	150
0:24:37	14	20,7	13	12	150
0:24:38	14	20,7	11	12	150
0:24:39	14	20,7	8	12	150
0:24:40	14	20,7	8	12	150
0:24:41	14	20,7	6	12	150
0:24:42	14	20,7	7	12	150
0:24:43	14	20,7	5	12	150
0:24:44	14	20,7	8	12	150
0:24:45	14	20,7	7	12	150
0:24:46	14	20,7	8	12	150
0:24:47	14	20,7	8	12	150
0:24:48	14	20,7	9	12	150
0:24:49	14	20,6	7	11	150
0:24:50	14	20,6	7	12	150
0:24:51	14	20,6	6	12	150
0:24:52	14	20,8	5	12	150
0:24:53	14	20,8	8	12	150
0:24:54	14	20,8	11	12	150
0:24:55	14	20,8	11	12	150
0:24:56	14	20,8	14	11	150
0:24:57	14	20,8	13	12	150
0:24:58	14	20,8	14	12	150
0:24:59	14	20,8	14	12	150
0:25:00	14	20,8	15	12	150
0:25:01	14	20,8	14	12	150
0:25:02	14	20,8	10	12	150
0:25:03	14	20,9	9	12	150
0:25:04	14	21,1	14	12	150
0:25:05	14	21,1	13	12	150
0:25:06	14	21,2	15	12	150
0:25:07	14	21,2	16	12	150
0:25:08	14	21,2	16	12	150
0:25:09	14	21,2	17	12	150
0:25:10	14	21,2	17	12	150
0:25:11	14	21,2	16	12	150
0:25:12	14	21,2	15	12	150
0:25:13	14	21,2	15	12	150
0:25:14	14	21,1	16	12	150
0:25:15	14	21,1	14	12	150
0:25:16	14	21,1	14	11	150
0:25:17	14	21,1	10	12	150
0:25:18	14	21,1	11	12	150
0:25:19	14	21,1	14	12	150
0:25:20	14	21,1	16	12	150
0:25:21	14	21,1	16	12	150
0:25:22	14	21,1	10	12	150
0:25:23	14	21,1	7	12	150
0:25:24	14	21,1	10	12	150
0:25:25	14	21,1	9	12	150
0:25:26	14	21,2	11	12	150
0:25:27	14	21,3	11	12	150
0:25:28	14	21,3	12	12	150
0:25:29	14	21,3	9	12	150
0:25:30	14	21,3	10	12	150
0:25:31	14	21,3	7	12	150
0:25:32	14	21,3	9	12	150
0:25:33	14	21,3	6	11	150
0:25:34	14	21,3	4	12	150
0:25:35	14	21,3	3	12	150
0:25:36	14	21,3	8	12	150
