Repository: ProgWizer/parser

File: project-root/data/Data Acquisition/Data Acquisition/2017 year (147)/17-00081.txt
--Test Summary--
Full Path and File Name	
Instrument Name	UCA Left Cell
Instrument Type	Model 4262 Twin Cell UCA
Instrument Serial Number	
Test Start Date	04.05.2017
Test Start Time	16:01:20
Test Stop Date	05.05.2017
Test Stop Time	9:09:47
Test Length	17:08:27
Final Sample Time Offset	17:08:00
Controller Schedule Name	
Sampling Period	30 seconds
Comments	
Information	WellID	
Information	Customer	
Information	EngName	
Information	CementClass	G
Information	CementMfr	
Information	Additives	100G:100Gipsum+0.45Sodium Cit+1.6Floss-117+0.2GMEA
Information	Density	1890
Information	BHCT	
Information	BHST	
Information	FluidLoss	
Information	JobType	
Calculated Value	CS_50	5:27:00
Calculated Value	CS_500	16:01:30
Calculated Value	CS_Time8h	3,15 MPa
Calculated Value	CS_Time12h	3,34 MPa
Calculated Value	CS_Time24h	N/A
Calculated Value	CS_Time48h	N/A
Calculated Value	CS_Time72h	N/A
Calculated Curve	Compressive Strength	Compressive strength type B (more than 14 lb/gal)
Initial Temperature (°C)	25 °C
Final Temperature (°C)	10 °C
Initial Transit Time (microsec/in)	16,35 microsec/in
Final Transit Time (microsec/in)	11,71 microsec/in
Initial Compressive Strength (MPa)	0,00 MPa
Final Compressive Strength (MPa)	3,49 MPa
--Data--
Time (HH:MM:SS)	Temperature (°C)	Transit Time (microsec/in)	Compressive Strength (MPa)
0:00:00	25	16,35	0,00
0:00:30	25		
0:01:00	25		
0:01:30	24	16,36	0,00
0:02:00	24	16,36	0,00
0:02:30	24	16,36	0,00
0:03:00	24	16,37	0,00
0:03:30	24	16,38	0,00
0:04:00	23	16,38	0,00
0:04:30	23	16,39	0,00
0:05:00	23	16,40	0,00
0:05:30	23	16,41	0,00
0:06:00	23	16,41	0,00
0:06:30	23	16,42	0,00
0:07:00	22	16,43	0,00
0:07:30	22	16,44	0,00
0:08:00	22	16,44	0,00
0:08:30	22	16,45	0,00
0:09:00	22	16,46	0,00
0:09:30	21	16,47	0,00
0:10:00	21	16,48	0,00
0:10:30	21	16,49	0,00
0:11:00	21	16,50	0,00
0:11:30	21	16,50	0,00
0:12:00	21	16,51	0,00
0:12:30	20	16,52	0,00
0:13:00	20	16,53	0,00
0:13:30	20	16,54	0,00
0:14:00	20	16,54	0,00
0:14:30	20	16,55	0,00
0:15:00	20	16,56	0,00
0:15:30	19	16,57	0,00
0:16:00	19	16,57	0,00
0:16:30	19	16,58	0,00
0:17:00	19	16,59	0,00
0:17:30	19	16,60	0,00
0:18:00	19	16,61	0,00
0:18:30	18	16,61	0,00
0:19:00	18	16,62	0,00
0:19:30	18	16,62	0,00
0:20:00	18	16,63	0,00
0:20:30	18	16,64	0,00
0:21:00	18	16,65	0,00
0:21:30	18	16,65	0,00
0:22:00	17	16,66	0,00
0:22:30	17	16,67	0,00
0:23:00	17	16,67	0,00
0:23:30	17	16,68	0,00
0:24:00	17	16,68	0,00
0:24:30	17	16,69	0,00
0:25:00	17	16,70	0,00
0:25:30	17	16,71	0,00
0:26:00	16	16,71	0,00
0:26:30	16	16,71	0,00
0:27:00	16	16,72	0,00
0:27:30	16	16,73	0,00
0:28:00	16	16,73	0,00
0:28:30	16	16,74	0,00
0:29:00	16	16,74	0,00
0:29:30	16	16,74	0,00
0:30:00	16	16,75	0,00
0:30:30	15	16,76	0,00
0:31:00	15	16,76	0,00
0:31:30	15	16,77	0,00
0:32:00	15	16,78	0,00
0:32:30	15	16,78	0,00
0:33:00	15	16,78	0,00
0:33:30	15	16,78	0,00
0:34:00	15	16,79	0,00
0:34:30	15	16,80	0,00
0:35:00	15	16,80	0,00
0:35:30	14	16,80	0,00
0:36:00	14	16,81	0,00
0:36:30	14	16,81	0,00
0:37:00	14	16,82	0,00
0:37:30	14	16,82	0,00
0:38:00	14	16,83	0,00
0:38:30	14	16,83	0,00
0:39:00	14	16,84	0,00
0:39:30	14	16,84	0,00
0:40:00	14	16,84	0,00
0:40:30	14	16,84	0,00
0:41:00	14	16,85	0,00
0:41:30	13	16,85	0,00
0:42:00	13	16,86	0,00
0:42:30	13	16,86	0,00
0:43:00	13	16,86	0,00
0:43:30	13	16,86	0,00
0:44:00	13	16,87	0,00
0:44:30	13	16,87	0,00
0:45:00	13	16,88	0,00
0:45:30	13	16,88	0,00
0:46:00	13	16,89	0,00
0:46:30	13	16,89	0,00
0:47:00	13	16,89	0,00
0:47:30	13	16,89	0,00
0:48:00	13	16,89	0,00
0:48:30	13	16,90	0,00
0:49:00	12	16,90	0,00
0:49:30	12	16,90	0,00
0:50:00	12	16,91	0,00
0:50:30	12	16,91	0,00
0:51:00	12	16,91	0,00
0:51:30	12	16,92	0,00
0:52:00	12	16,92	0,00
0:52:30	12	16,92	0,00
0:53:00	12	16,92	0,00
0:53:30	12	16,93	0,00
0:54:00	12	16,93	0,00
0:54:30	12	16,93	0,00
0:55:00	12	16,93	0,00
0:55:30	12	16,94	0,00
0:56:00	12	16,94	0,00
0:56:30	12	16,94	0,00
0:57:00	12	16,95	0,00
0:57:30	12	16,95	0,00
0:58:00	12	16,95	0,00
0:58:30	12	16,95	0,00
0:59:00	12	16,95	0,00
0:59:30	11	16,95	0,00
1:00:00	11	16,96	0,00
1:00:30	11	16,96	0,00
1:01:00	11	16,96	0,00
1:01:30	11	16,97	0,00
1:02:00	11	16,94	0,00
1:02:30	11	16,94	0,00
1:03:00	11	16,95	0,00
1:03:30	11	16,95	0,00
1:04:00	11	16,95	0,00
1:04:30	11	16,95	0,00
1:05:00	11	16,95	0,00
1:05:30	11	16,95	0,00
1:06:00	11	16,95	0,00
1:06:30	11	16,96	0,00
1:07:00	11	16,96	0,00
1:07:30	11	16,96	0,00
1:08:00	11	16,96	0,00
1:08:30	11	16,96	0,00
1:09:00	11	16,97	0,00
1:09:30	11	16,97	0,00
1:10:00	11	16,97	0,00
1:10:30	11	16,97	0,00
1:11:00	11	16,97	0,00
1:11:30	11	16,98	0,00
1:12:00	11	16,98	0,00
1:12:30	11	16,98	0,00
1:13:00	11	16,98	0,00
1:13:30	11	16,98	0,00
1:14:00	11	16,98	0,00
1:14:30	11	16,98	0,00
1:15:00	11	16,98	0,00
1:15:30	11	16,98	0,00
1:16:00	11	16,99	0,00
1:16:30	10	16,99	0,00
1:17:00	10	16,99	0,00
1:17:30	10	16,99	0,00
1:18:00	10	16,99	0,00
1:18:30	10	16,99	0,00
1:19:00	10	16,99	0,00
1:19:30	10	17,00	0,00
1:20:00	10	17,00	0,00
1:20:30	10	17,00	0,00
1:21:00	10	17,00	0,00
1:21:30	10	17,00	0,00
1:22:00	10	17,00	0,00
1:22:30	10	17,01	0,00
1:23:00	10	17,01	0,00
1:23:30	10	17,01	0,00
1:24:00	10	17,01	0,00
1:24:30	10	17,01	0,00
1:25:00	10	17,01	0,00
1:25:30	10	17,02	0,00
1:26:00	10	17,02	0,00
1:26:30	10	17,02	0,00
1:27:00	10	17,02	0,00
1:27:30	10	17,02	0,00
1:28:00	10	17,02	0,00
1:28:30	10	17,02	0,00
1:29:00	10	17,02	0,00
1:29:30	10	17,02	0,00
1:30:00	10	17,02	0,00
1:30:30	10	17,02	0,00
1:31:00	10	17,02	0,00
1:31:30	10	17,02	0,00
1:32:00	10	17,02	0,00
1:32:30	10	17,02	0,00
1:33:00	10	17,02	0,00
1:33:30	10	17,02	0,00
1:34:00	10	17,03	0,00
1:34:30	10	17,03	0,00
1:35:00	10	17,03	0,00
1:35:30	10	17,03	0,00
1:36:00	10	17,03	0,00
1:36:30	10	17,03	0,00
1:37:00	10	17,03	0,00
1:37:30	10	17,03	0,00
1:38:00	10	17,03	0,00
1:38:30	10	17,03	0,00
1:39:00	10	17,04	0,00
1:39:30	10	17,04	0,00
1:40:00	10	17,04	0,00
1:40:30	10	17,04	0,00
1:41:00	10	17,04	0,00
1:41:30	10	17,04	0,00
1:42:00	10	17,04	0,00
1:42:30	10	17,04	0,00
1:43:00	10	17,04	0,00
1:43:30	10	17,04	0,00
1:44:00	10	17,04	0,00
1:44:30	10	17,04	0,00
1:45:00	10	17,04	0,00
1:45:30	10	17,04	0,00
1:46:00	10	17,04	0,00
1:46:30	10	17,04	0,00
1:47:00	10	17,04	0,00
1:47:30	10	17,04	0,00
1:48:00	10	17,05	0,00
1:48:30	10	17,05	0,00
1:49:00	10	17,05	0,00
1:49:30	10	17,05	0,00
1:50:00	10	17,05	0,00
1:50:30	10	17,05	0,00
1:51:00	10	17,05	0,00
1:51:30	10	17,05	0,00
1:52:00	10	17,05	0,00
1:52:30	10	17,05	0,00
1:53:00	10	17,05	0,00
1:53:30	10	17,06	0,00
1:54:00	10	17,06	0,00
1:54:30	10	17,06	0,00
1:55:00	10	17,06	0,00
1:55:30	10	17,06	0,00
1:56:00	10	17,06	0,00
1:56:30	10	17,06	0,00
1:57:00	10	17,06	0,00
1:57:30	10	17,06	0,00
1:58:00	10	17,06	0,00
1:58:30	10	17,07	0,00
1:59:00	10	17,07	0,00
1:59:30	10	17,07	0,00
2:00:00	10	17,07	0,00
2:00:30	10	17,07	0,00
2:01:00	10	17,07	0,00
2:01:30	10	17,07	0,00
2:02:00	10	17,07	0,00
2:02:30	10	17,07	0,00
2:03:00	10	17,07	0,00
2:03:30	9	17,07	0,00
2:04:00	10	17,07	0,00
2:04:30	10	17,07	0,00
2:05:00	10	17,07	0,00
2:05:30	10	17,07	0,00
2:06:00	10	17,07	0,00
2:06:30	9	17,07	0,00
2:07:00	9	17,07	0,00
2:07:30	9	17,08	0,00
2:08:00	9	17,08	0,00
2:08:30	9	17,08	0,00
2:09:00	9	17,08	0,00
2:09:30	9	17,08	0,00
2:10:00	9	17,08	0,00
2:10:30	9	17,08	0,00
2:11:00	9	17,08	0,00
2:11:30	9	17,08	0,00
2:12:00	9	17,09	0,00
2:12:30	9	17,09	0,00
2:13:00	9	17,09	0,00
2:13:30	9	17,09	0,00
2:14:00	9	17,09	0,00
2:14:30	9	17,09	0,00
2:15:00	9	17,09	0,00
2:15:30	9	17,09	0,00
2:16:00	9	17,10	0,00
2:16:30	9	17,10	0,00
2:17:00	9	17,10	0,00
2:17:30	9	17,10	0,00
2:18:00	9	17,10	0,00
2:18:30	9	17,10	0,00
2:19:00	9	17,10	0,00
2:19:30	9	17,10	0,00
2:20:00	9	17,10	0,00
2:20:30	9	17,10	0,00
2:21:00	9	17,10	0,00
2:21:30	9	17,10	0,00
2:22:00	9	17,10	0,00
2:22:30	9	17,10	0,00
2:23:00	9	17,10	0,00
2:23:30	9	17,10	0,00
2:24:00	9	17,11	0,00
2:24:30	9	17,11	0,00
2:25:00	9	17,11	0,00
2:25:30	9	17,11	0,00
2:26:00	9	17,11	0,00
2:26:30	9	17,11	0,00
2:27:00	9	17,11	0,00
2:27:30	9	17,11	0,00
2:28:00	9	17,12	0,00
2:28:30	9	17,12	0,00
2:29:00	9	17,12	0,00
2:29:30	9	17,12	0,00
2:30:00	9	17,12	0,00
2:30:30	9	17,12	0,00
2:31:00	9	17,12	0,00
2:31:30	9	17,12	0,00
2:32:00	9	17,12	0,00
2:32:30	9	17,13	0,00
2:33:00	9	17,13	0,00
2:33:30	9	17,13	0,00
2:34:00	9	17,13	0,00
2:34:30	9	17,13	0,00
2:35:00	9	17,13	0,00
2:35:30	9	17,13	0,00
2:36:00	9	17,13	0,00
2:36:30	9	17,13	0,00
2:37:00	9	17,13	0,00
2:37:30	9	17,13	0,00
2:38:00	9	17,13	0,00
2:38:30	9	17,13	0,00
2:39:00	9	17,14	0,00
2:39:30	9	17,14	0,00
2:40:00	9	17,14	0,00
2:40:30	9	17,14	0,00
2:41:00	9	17,14	0,00
2:41:30	9	17,14	0,00
2:42:00	9	17,14	0,00
2:42:30	9	17,14	0,00
2:43:00	9	17,15	0,00
2:43:30	9	17,14	0,00
2:44:00	9	17,15	0,00
2:44:30	9	17,15	0,00
2:45:00	9	17,15	0,00
2:45:30	9	17,15	0,00
2:46:00	9	17,15	0,00
2:46:30	9	17,15	0,00
2:47:00	9	17,15	0,00
2:47:30	9	17,15	0,00
2:48:00	9	17,15	0,00
2:48:30	9	17,15	0,00
2:49:00	9	17,15	0,00
2:49:30	9	17,16	0,00
2:50:00	9	17,16	0,00
2:50:30	9	17,16	0,00
2:51:00	9	17,16	0,00
2:51:30	9	17,16	0,00
2:52:00	9	17,16	0,00
2:52:30	9	17,16	0,00
2:53:00	9	17,16	0,00
2:53:30	9	17,16	0,00
2:54:00	9	17,16	0,00
2:54:30	9	17,16	0,00
2:55:00	9	17,16	0,00
2:55:30	9	17,16	0,00
2:56:00	9	17,16	0,00
2:56:30	9	17,16	0,00
2:57:00	9	17,16	0,00
2:57:30	9	17,16	0,00
2:58:00	9	17,16	0,00
2:58:30	9	17,17	0,00
2:59:00	9	17,17	0,00
2:59:30	9	17,17	0,00
3:00:00	9	17,17	0,00
3:00:30	9	17,17	0,00
3:01:00	9	17,17	0,00
3:01:30	9	17,17	0,00
3:02:00	9	17,17	0,00
3:02:30	9	17,17	0,00
3:03:00	9	17,17	0,00
3:03:30	9	17,17	0,00
3:04:00	9	17,17	0,00
3:04:30	9	17,17	0,00
3:05:00	9	17,17	0,00
3:05:30	9	17,17	0,00
3:06:00	9	17,17	0,00
3:06:30	9	17,17	0,00
3:07:00	9	17,17	0,00
3:07:30	9	17,17	0,00
3:08:00	9	17,17	0,00
3:08:30	9	17,17	0,00
3:09:00	9	17,17	0,00
3:09:30	9	17,17	0,00
3:10:00	9	17,17	0,00
3:10:30	9	17,17	0,00
3:11:00	9	17,17	0,00
3:11:30	9	17,17	0,00
3:12:00	9	17,17	0,00
3:12:30	9	17,17	0,00
3:13:00	9	17,17	0,00
3:13:30	9	17,18	0,00
3:14:00	9	17,17	0,00
3:14:30	9	17,17	0,00
3:15:00	9	17,17	0,00
3:15:30	9	17,17	0,00
3:16:00	9	17,17	0,00
3:16:30	9	17,17	0,00
3:17:00	9	17,17	0,00
3:17:30	9	17,17	0,00
3:18:00	9	17,17	0,00
3:18:30	9	17,17	0,00
3:19:00	9	17,17	0,00
3:19:30	9	17,17	0,00
3:20:00	9	17,17	0,00
3:20:30	9	17,17	0,00
3:21:00	9	17,17	0,00
3:21:30	9	17,17	0,00
3:22:00	9	17,17	0,00
3:22:30	9	17,17	0,00
3:23:00	9	17,17	0,00
3:23:30	9	17,17	0,00
3:24:00	9	17,17	0,00
3:24:30	9	17,17	0,00
3:25:00	9	17,17	0,00
3:25:30	9	17,17	0,00
3:26:00	9	17,17	0,00
3:26:30	9	17,17	0,00
3:27:00	9	17,17	0,00
3:27:30	9	17,17	0,00
3:28:00	9	17,17	0,00
3:28:30	9	17,16	0,00
3:29:00	9	17,16	0,00
3:29:30	9	17,16	0,00
3:30:00	9	17,16	0,00
3:30:30	9	17,16	0,00
3:31:00	9	17,16	0,00
3:31:30	9	17,16	0,00
3:32:00	9	17,16	0,00
3:32:30	9	17,16	0,00
3:33:00	9	17,16	0,00
3:33:30	9	17,16	0,00
3:34:00	9	17,16	0,00
3:34:30	9	17,16	0,00
3:35:00	9	17,16	0,00
3:35:30	9	17,16	0,00
3:36:00	9	17,16	0,00
3:36:30	9	17,15	0,00
3:37:00	9	17,15	0,00
3:37:30	9	17,15	0,00
3:38:00	9	17,15	0,00
3:38:30	9	17,15	0,00
3:39:00	9	17,15	0,00
3:39:30	9	17,15	0,00
3:40:00	9	17,15	0,00
3:40:30	9	17,15	0,00
3:41:00	9	17,14	0,00
3:41:30	9	17,14	0,00
3:42:00	9	17,14	0,00
3:42:30	9	17,14	0,00
3:43:00	9	17,11	0,00
3:43:30	9	17,11	0,00
3:44:00	9	17,11	0,00
3:44:30	9	17,11	0,00
3:45:00	9	17,11	0,00
3:45:30	9	17,11	0,00
3:46:00	9	17,10	0,00
3:46:30	9	17,10	0,00
3:47:00	9	17,10	0,00
3:47:30	9	17,10	0,00
3:48:00	9	17,10	0,00
3:48:30	9	17,10	0,00
3:49:00	9	17,10	0,00
3:49:30	9	17,10	0,00
3:50:00	9	17,09	0,00
3:50:30	9	17,09	0,00
3:51:00	9	17,09	0,00
3:51:30	9	17,08	0,00
3:52:00	9	17,08	0,00
3:52:30	9	17,07	0,00
3:53:00	9	17,07	0,00
3:53:30	9	17,07	0,00
3:54:00	9	17,07	0,00
3:54:30	9	17,07	0,00
3:55:00	9	17,07	0,00
3:55:30	9	17,07	0,00
3:56:00	9	17,06	0,00
3:56:30	9	17,06	0,00
3:57:00	9	17,06	0,00
3:57:30	9	17,05	0,00
3:58:00	9	17,05	0,00
3:58:30	9	17,05	0,00
3:59:00	9	17,04	0,00
3:59:30	9	17,04	0,00
4:00:00	9	17,04	0,00
4:00:30	9	17,04	0,00
4:01:00	9	17,03	0,00
4:01:30	9	17,03	0,00
4:02:00	9	17,03	0,00
4:02:30	9	17,02	0,00
4:03:00	9	17,02	0,00
4:03:30	9	17,02	0,00
4:04:00	9	17,02	0,00
4:04:30	9	17,02	0,00
4:05:00	9	17,01	0,00
4:05:30	9	17,01	0,00
4:06:00	9	17,00	0,00
4:06:30	9	17,00	0,00
4:07:00	9	16,99	0,00
4:07:30	9	16,99	0,00
4:08:00	9	16,98	0,00
4:08:30	9	16,98	0,00
4:09:00	9	16,98	0,00
4:09:30	9	16,98	0,00
4:10:00	9	16,97	0,00
4:10:30	9	16,97	0,00
4:11:00	9	16,96	0,00
4:11:30	9	16,95	0,00
4:12:00	9	16,95	0,00
4:12:30	9	16,95	0,00
4:13:00	9	16,95	0,00
4:13:30	9	16,94	0,00
4:14:00	9	16,93	0,00
4:14:30	9	16,93	0,00
4:15:00	9	16,92	0,00
4:15:30	9	16,92	0,00
4:16:00	9	16,92	0,00
4:16:30	9	16,91	0,00
4:17:00	9	16,91	0,00
4:17:30	9	16,90	0,00
4:18:00	9	16,89	0,00
4:18:30	9	16,89	0,00
4:19:00	9	16,89	0,00
4:19:30	9	16,88	0,00
4:20:00	9	16,88	0,00
4:20:30	9	16,87	0,00
4:21:00	9	16,86	0,00
4:21:30	9	16,86	0,00
4:22:00	9	16,86	0,00
4:22:30	9	16,85	0,00
4:23:00	9	16,84	0,00
4:23:30	9	16,84	0,00
4:24:00	9	16,84	0,00
4:24:30	9	16,83	0,00
4:25:00	9	16,82	0,00
4:25:30	9	16,82	0,00
4:26:00	9	16,81	0,00
4:26:30	9	16,80	0,00
4:27:00	9	16,80	0,00
4:27:30	9	16,79	0,00
4:28:00	9	16,79	0,00
4:28:30	9	16,78	0,00
4:29:00	9	16,78	0,00
4:29:30	9	16,77	0,00
4:30:00	9	16,76	0,00
4:30:30	9	16,75	0,00
4:31:00	9	16,74	0,00
4:31:30	9	16,74	0,00
4:32:00	9	16,73	0,00
4:32:30	9	16,72	0,00
4:33:00	9	16,72	0,00
4:33:30	9	16,71	0,00
4:34:00	9	16,71	0,00
4:34:30	9	16,70	0,00
4:35:00	9	16,69	0,00
4:35:30	9	16,68	0,00
4:36:00	9	16,67	0,00
4:36:30	9	16,67	0,00
4:37:00	9	16,66	0,00
4:37:30	9	16,65	0,00
4:38:00	9	16,64	0,00
4:38:30	9	16,63	0,00
4:39:00	9	16,62	0,00
4:39:30	9	16,62	0,00
4:40:00	9	16,61	0,00
4:40:30	9	16,60	0,00
4:41:00	9	16,59	0,00
4:41:30	9	16,59	0,00
4:42:00	9	16,58	0,00
4:42:30	9	16,56	0,00
4:43:00	9	16,56	0,00
4:43:30	9	16,55	0,00
4:44:00	9	16,54	0,00
4:44:30	9	16,54	0,00
4:45:00	9	16,52	0,00
4:45:30	9	16,51	0,00
4:46:00	9	16,50	0,00
4:46:30	9	16,49	0,00
4:47:00	9	16,48	0,00
4:47:30	9	16,48	0,00
4:48:00	9	16,46	0,00
4:48:30	9	16,45	0,00
4:49:00	9	16,44	0,00
4:49:30	9	16,43	0,00
4:50:00	9	16,42	0,00
4:50:30	9	16,41	0,00
4:51:00	9	16,40	0,00
4:51:30	9	16,39	0,00
4:52:00	9	16,38	0,00
4:52:30	9	16,37	0,00
4:53:00	9	16,36	0,00
4:53:30	9	16,35	0,00
4:54:00	9	16,34	0,00
4:54:30	9	16,32	0,01
4:55:00	9	16,32	0,01
4:55:30	9	16,30	0,01
4:56:00	9	16,30	0,01
4:56:30	9	16,28	0,02
4:57:00	9	16,27	0,02
4:57:30	9	16,26	0,02
4:58:00	9	16,24	0,03
4:58:30	9	16,23	0,03
4:59:00	9	16,22	0,04
4:59:30	9	16,20	0,04
5:00:00	9	16,19	0,04
5:00:30	9	16,18	0,05
5:01:00	9	16,17	0,05
5:01:30	9	16,15	0,05
5:02:00	9	16,14	0,06
5:02:30	9	16,12	0,06
5:03:00	9	16,11	0,07
5:03:30	9	16,10	0,07
5:04:00	9	16,08	0,07
5:04:30	9	16,07	0,08
5:05:00	9	16,05	0,08
5:05:30	9	16,04	0,09
5:06:00	9	16,02	0,09
5:06:30	9	16,01	0,10
5:07:00	9	16,00	0,10
5:07:30	9	15,98	0,11
5:08:00	9	15,96	0,11
5:08:30	9	15,95	0,11
5:09:00	9	15,93	0,12
5:09:30	9	15,92	0,12
5:10:00	9	15,90	0,13
5:10:30	9	15,88	0,14
5:11:00	9	15,87	0,14
5:11:30	9	15,85	0,15
5:12:00	9	15,84	0,15
5:12:30	9	15,82	0,16
5:13:00	9	15,80	0,16
5:13:30	9	15,79	0,17
5:14:00	9	15,77	0,17
5:14:30	9	15,75	0,18
5:15:00	9	15,73	0,18
5:15:30	9	15,72	0,19
5:16:00	9	15,70	0,20
5:16:30	9	15,68	0,20
5:17:00	9	15,66	0,21
5:17:30	9	15,64	0,22
5:18:00	9	15,62	0,22
5:18:30	9	15,60	0,23
5:19:00	9	15,58	0,24
5:19:30	9	15,56	0,24
5:20:00	9	15,54	0,25
5:20:30	9	15,52	0,26
5:21:00	9	15,51	0,26
5:21:30	9	15,48	0,27
5:22:00	9	15,46	0,28
5:22:30	9	15,45	0,29
5:23:00	9	15,42	0,29
5:23:30	9	15,40	0,30
5:24:00	9	15,38	0,31
5:24:30	9	15,36	0,32
5:25:00	9	15,34	0,33
5:25:30	9	15,32	0,33
5:26:00	9	15,30	0,34
5:26:30	9	15,28	0,35
5:27:00	9	15,25	0,36
5:27:30	9	15,23	0,37
5:28:00	9	15,21	0,38
5:28:30	9	15,18	0,39
5:29:00	9	15,15	0,40
5:29:30	9	15,13	0,41
5:30:00	9	15,11	0,42
5:30:30	9	15,09	0,43
5:31:00	9	15,06	0,44
5:31:30	9	15,04	0,45
5:32:00	9	15,01	0,46
5:32:30	9	14,98	0,47
5:33:00	9	14,96	0,48
5:33:30	9	14,93	0,50
5:34:00	9	14,91	0,51
5:34:30	9	14,88	0,52
5:35:00	9	14,86	0,53
5:35:30	9	14,82	0,54
5:36:00	9	14,80	0,56
5:36:30	9	14,77	0,57
5:37:00	9	14,74	0,58
5:37:30	9	14,71	0,60
5:38:00	9	14,68	0,61
5:38:30	9	14,66	0,62
5:39:00	9	14,63	0,64
5:39:30	9	14,60	0,65
5:40:00	9	14,58	0,67
5:40:30	9	14,55	0,68
5:41:00	9	14,52	0,70
5:41:30	9	14,49	0,71
5:42:00	9	14,46	0,73
5:42:30	10	14,43	0,74
5:43:00	9	14,40	0,76
5:43:30	10	14,36	0,78
5:44:00	10	14,33	0,80
5:44:30	10	14,30	0,82
5:45:00	10	14,27	0,83
5:45:30	10	14,23	0,85
5:46:00	10	14,20	0,87
5:46:30	10	14,17	0,89
5:47:00	10	14,13	0,91
5:47:30	10	14,10	0,93
5:48:00	10	14,07	0,95
5:48:30	10	14,04	0,97
5:49:00	10	14,01	0,99
5:49:30	10	13,98	1,01
5:50:00	10	13,94	1,04
5:50:30	10	13,90	1,06
5:51:00	10	13,87	1,08
5:51:30	10	13,84	1,11
5:52:00	10	13,80	1,13
5:52:30	10	13,77	1,15
5:53:00	10	13,73	1,18
5:53:30	10	13,69	1,21
5:54:00	10	13,66	1,24
5:54:30	10	13,63	1,26
5:55:00	10	13,59	1,29
5:55:30	10	13,55	1,32
5:56:00	10	13,52	1,34
5:56:30	10	13,48	1,37
5:57:00	10	13,45	1,39
5:57:30	10	13,41	1,42
5:58:00	10	13,38	1,45
5:58:30	10	13,35	1,48
5:59:00	10	13,32	1,50
5:59:30	10	13,29	1,53
6:00:00	10	13,25	1,56
6:00:30	10	13,22	1,59
6:01:00	10	13,19	1,62
6:01:30	10	13,16	1,64
6:02:00	10	13,13	1,67
6:02:30	10	13,10	1,70
6:03:00	10	13,07	1,73
6:03:30	10	13,04	1,75
6:04:00	10	13,01	1,78
6:04:30	10	12,99	1,81
6:05:00	10	12,96	1,84
6:05:30	10	12,93	1,86
6:06:00	10	12,90	1,89
6:06:30	10	12,88	1,91
6:07:00	10	12,86	1,93
6:07:30	10	12,84	1,96
6:08:00	10	12,82	1,98
6:08:30	10	12,79	2,00
6:09:00	10	12,77	2,03
6:09:30	10	12,75	2,05
6:10:00	10	12,73	2,07
6:10:30	10	12,71	2,09
6:11:00	10	12,69	2,12
6:11:30	10	12,67	2,14
6:12:00	10	12,66	2,15
6:12:30	10	12,64	2,18
6:13:00	10	12,62	2,20
6:13:30	10	12,61	2,21
6:14:00	10	12,58	2,24
6:14:30	10	12,57	2,26
6:15:00	10	12,55	2,28
6:15:30	10	12,55	2,28
6:16:00	10	12,52	2,31
6:16:30	10	12,51	2,33
6:17:00	10	12,49	2,35
6:17:30	10	12,48	2,37
6:18:00	10	12,47	2,37
6:18:30	10	12,45	2,39
6:19:00	10	12,44	2,41
6:19:30	10	12,43	2,42
6:20:00	10	12,42	2,44
6:20:30	10	12,40	2,46
6:21:00	10	12,39	2,47
6:21:30	10	12,38	2,49
6:22:00	10	12,37	2,50
6:22:30	10	12,36	2,51
6:23:00	10	12,35	2,53
6:23:30	10	12,34	2,54
6:24:00	10	12,34	2,55
6:24:30	10	12,33	2,56
6:25:00	10	12,31	2,58
6:25:30	10	12,30	2,59
6:26:00	10	12,30	2,60
6:26:30	10	12,29	2,61
6:27:00	10	12,28	2,62
6:27:30	10	12,27	2,63
6:28:00	10	12,27	2,64
6:28:30	10	12,26	2,65
6:29:00	10	12,25	2,66
6:29:30	10	12,25	2,67
6:30:00	10	12,24	2,68
6:30:30	10	12,23	2,69
6:31:00	10	12,22	2,70
6:31:30	10	12,21	2,71
6:32:00	10	12,21	2,72
6:32:30	10	12,20	2,73
6:33:00	10	12,20	2,73
6:33:30	10	12,19	2,74
6:34:00	10	12,18	2,75
6:34:30	10	12,18	2,76
6:35:00	10	12,18	2,76
6:35:30	10	12,17	2,77
6:36:00	10	12,16	2,78
6:36:30	10	12,16	2,79
6:37:00	10	12,16	2,79
6:37:30	10	12,15	2,80
6:38:00	10	12,14	2,81
6:38:30	10	12,14	2,81
6:39:00	10	12,13	2,82
6:39:30	10	12,13	2,82
6:40:00	10	12,13	2,83
6:40:30	10	12,13	2,83
6:41:00	10	12,12	2,85
6:41:30	10	12,11	2,86
6:42:00	10	12,11	2,86
6:42:30	10	12,10	2,87
6:43:00	10	12,10	2,87
6:43:30	10	12,09	2,88
6:44:00	10	12,09	2,88
6:44:30	10	12,09	2,89
6:45:00	10	12,09	2,89
6:45:30	10	12,08	2,90
6:46:00	10	12,08	2,90
6:46:30	10	12,08	2,90
6:47:00	10	12,07	2,91
6:47:30	10	12,07	2,91
6:48:00	10	12,07	2,92
6:48:30	10	12,07	2,92
6:49:00	10	12,07	2,92
6:49:30	10	12,06	2,93
6:50:00	10	12,06	2,93
6:50:30	10	12,05	2,94
6:51:00	9	12,05	2,94
6:51:30	9	12,05	2,94
6:52:00	9	12,04	2,96
6:52:30	9	12,04	2,96
6:53:00	9	12,04	2,96
6:53:30	9	12,04	2,96
6:54:00	9	12,04	2,97
6:54:30	9	12,04	2,97
6:55:00	9	12,04	2,97
6:55:30	9	12,04	2,97
6:56:00	9	12,03	2,98
6:56:30	9	12,03	2,98
6:57:00	9	12,03	2,98
6:57:30	9	12,02	2,99
6:58:00	9	12,02	2,99
6:58:30	9	12,02	2,99
6:59:00	9	12,02	2,99
6:59:30	9	12,01	3,00
7:00:00	9	12,01	3,00
7:00:30	9	12,01	3,00
7:01:00	9	12,01	3,00
7:01:30	9	12,00	3,01
7:02:00	9	12,00	3,01
7:02:30	9	12,00	3,01
7:03:00	9	12,00	3,01
7:03:30	9	12,00	3,01
7:04:00	9	12,00	3,02
7:04:30	9	12,00	3,02
7:05:00	9	12,00	3,02
7:05:30	9	12,00	3,02
7:06:00	9	12,00	3,02
7:06:30	9	11,99	3,04
7:07:00	9	11,99	3,04
7:07:30	9	11,99	3,04
7:08:00	9	11,99	3,04
7:08:30	9	11,99	3,04
7:09:00	9	11,99	3,04
7:09:30	9	11,98	3,05
7:10:00	9	11,98	3,05
7:10:30	9	11,98	3,05
7:11:00	9	11,98	3,05
7:11:30	9	11,98	3,05
7:12:00	9	11,98	3,05
7:12:30	9	11,98	3,06
7:13:00	9	11,98	3,06
7:13:30	9	11,98	3,06
7:14:00	9	11,98	3,06
7:14:30	9	11,98	3,06
7:15:00	9	11,98	3,06
7:15:30	9	11,98	3,06
7:16:00	9	11,98	3,06
7:16:30	9	11,98	3,06
7:17:00	9	11,97	3,07
7:17:30	9	11,97	3,07
7:18:00	9	11,97	3,07
7:18:30	9	11,97	3,07
7:19:00	9	11,97	3,07
7:19:30	9	11,97	3,07
7:20:00	9	11,97	3,07
7:20:30	9	11,96	3,08
7:21:00	9	11,96	3,08
7:21:30	9	11,96	3,08
7:22:00	9	11,96	3,08
7:22:30	9	11,96	3,08
7:23:00	9	11,96	3,08
7:23:30	9	11,96	3,08
7:24:00	9	11,96	3,08
7:24:30	9	11,96	3,08
7:25:00	9	11,95	3,09
7:25:30	9	11,95	3,09
7:26:00	9	11,95	3,09
7:26:30	9	11,95	3,09
7:27:00	9	11,95	3,09
7:27:30	9	11,95	3,09
7:28:00	9	11,95	3,09
7:28:30	9	11,95	3,09
7:29:00	9	11,95	3,09
7:29:30	9	11,95	3,09
7:30:00	9	11,95	3,09
7:30:30	9	11,95	3,11
7:31:00	9	11,95	3,11
7:31:30	9	11,95	3,11
7:32:00	9	11,95	3,11
7:32:30	9	11,95	3,11
7:33:00	9	11,95	3,11
7:33:30	9	11,95	3,11
7:34:00	9	11,95	3,11
7:34:30	9	11,95	3,11
7:35:00	9	11,95	3,11
7:35:30	9	11,95	3,11
7:36:00	9	11,95	3,11
7:36:30	9	11,94	3,12
7:37:00	9	11,94	3,12
7:37:30	9	11,94	3,12
7:38:00	9	11,94	3,12
7:38:30	9	11,94	3,12
7:39:00	9	11,94	3,12
7:39:30	9	11,94	3,12
7:40:00	9	11,94	3,12
7:40:30	9	11,94	3,12
7:41:00	9	11,94	3,12
7:41:30	9	11,94	3,12
7:42:00	9	11,94	3,12
7:42:30	9	11,93	3,13
7:43:00	9	11,93	3,13
7:43:30	9	11,93	3,13
7:44:00	9	11,93	3,13
7:44:30	9	11,93	3,13
7:45:00	9	11,93	3,13
7:45:30	9	11,93	3,13
7:46:00	9	11,93	3,13
7:46:30	9	11,93	3,13
7:47:00	9	11,93	3,13
7:47:30	9	11,93	3,13
7:48:00	9	11,93	3,13
7:48:30	9	11,93	3,13
7:49:00	9	11,93	3,13
7:49:30	9	11,93	3,13
7:50:00	9	11,93	3,13
7:50:30	9	11,92	3,14
7:51:00	9	11,92	3,14
7:51:30	9	11,92	3,14
7:52:00	9	11,92	3,14
7:52:30	9	11,92	3,14
7:53:00	9	11,92	3,14
7:53:30	9	11,92	3,14
7:54:00	9	11,92	3,14
7:54:30	9	11,92	3,14
7:55:00	9	11,92	3,14
7:55:30	9	11,92	3,14
7:56:00	9	11,92	3,14
7:56:30	9	11,92	3,14
7:57:00	9	11,92	3,14
7:57:30	9	11,92	3,14
7:58:00	9	11,91	3,15
7:58:30	9	11,91	3,15
7:59:00	9	11,91	3,15
7:59:30	9	11,91	3,15
8:00:00	9	11,91	3,15
8:00:30	9	11,91	3,15
8:01:00	9	11,91	3,15
8:01:30	9	11,91	3,15
8:02:00	9	11,91	3,15
8:02:30	9	11,91	3,15
8:03:00	9	11,91	3,15
8:03:30	9	11,91	3,15
8:04:00	9	11,91	3,15
8:04:30	9	11,91	3,15
8:05:00	9	11,91	3,15
8:05:30	9	11,91	3,15
8:06:00	9	11,91	3,15
8:06:30	9	11,91	3,16
8:07:00	9	11,91	3,15
8:07:30	9	11,91	3,16
8:08:00	9	11,91	3,16
8:08:30	9	11,91	3,16
8:09:00	9	11,91	3,16
8:09:30	9	11,91	3,16
8:10:00	9	11,91	3,16
8:10:30	9	11,91	3,16
8:11:00	9	11,91	3,16
8:11:30	9	11,91	3,16
8:12:00	9	11,91	3,16
8:12:30	9	11,91	3,16
8:13:00	9	11,91	3,16
8:13:30	9	11,91	3,16
8:14:00	9	11,91	3,16
8:14:30	9	11,91	3,16
8:15:00	9	11,91	3,16
8:15:30	9	11,91	3,16
8:16:00	9	11,91	3,16
8:16:30	9	11,91	3,16
8:17:00	9	11,91	3,16
8:17:30	9	11,91	3,16
8:18:00	9	11,91	3,16
8:18:30	9	11,91	3,16
8:19:00	9	11,90	3,18
8:19:30	9	11,90	3,18
8:20:00	9	11,90	3,18
8:20:30	9	11,90	3,18
8:21:00	9	11,90	3,18
8:21:30	9	11,90	3,18
8:22:00	9	11,90	3,18
8:22:30	9	11,90	3,18
8:23:00	9	11,90	3,18
8:23:30	9	11,90	3,18
8:24:00	9	11,90	3,18
8:24:30	9	11,90	3,18
8:25:00	9	11,90	3,18
8:25:30	9	11,90	3,18
8:26:00	9	11,90	3,18
8:26:30	9	11,90	3,18
8:27:00	9	11,90	3,18
8:27:30	9	11,90	3,18
8:28:00	9	11,90	3,18
8:28:30	9	11,90	3,18
8:29:00	9	11,89	3,19
8:29:30	9	11,89	3,19
8:30:00	9	11,89	3,19
8:30:30	9	11,89	3,19
8:31:00	9	11,89	3,19
8:31:30	9	11,89	3,19
8:32:00	9	11,89	3,19
8:32:30	9	11,89	3,19
8:33:00	9	11,89	3,19
8:33:30	9	11,89	3,19
8:34:00	9	11,89	3,19
8:34:30	9	11,89	3,19
8:35:00	9	11,89	3,19
8:35:30	9	11,89	3,19
8:36:00	9	11,89	3,19
8:36:30	9	11,89	3,19
8:37:00	9	11,89	3,19
8:37:30	9	11,89	3,19
8:38:00	9	11,89	3,19
8:38:30	9	11,89	3,19
8:39:00	9	11,89	3,19
8:39:30	9	11,88	3,20
8:40:00	9	11,88	3,20
8:40:30	9	11,88	3,20
8:41:00	9	11,88	3,20
8:41:30	9	11,88	3,20
8:42:00	9	11,88	3,20
8:42:30	9	11,88	3,20
8:43:00	9	11,88	3,20
8:43:30	9	11,88	3,20
8:44:00	9	11,88	3,20
8:44:30	9	11,88	3,20
8:45:00	9	11,88	3,20
8:45:30	9	11,88	3,20
8:46:00	9	11,88	3,20
8:46:30	9	11,88	3,20
8:47:00	9	11,88	3,20
8:47:30	9	11,88	3,20
8:48:00	9	11,88	3,20
8:48:30	9	11,88	3,20
8:49:00	9	11,88	3,20
8:49:30	9	11,88	3,20
8:50:00	9	11,88	3,20
8:50:30	9	11,88	3,20
8:51:00	9	11,88	3,20
8:51:30	9	11,88	3,21
8:52:00	9	11,88	3,21
8:52:30	9	11,88	3,21
8:53:00	9	11,88	3,21
8:53:30	9	11,88	3,21
8:54:00	9	11,88	3,21
8:54:30	9	11,88	3,21
8:55:00	9	11,88	3,21
8:55:30	9	11,88	3,21
8:56:00	9	11,88	3,21
8:56:30	9	11,88	3,21
8:57:00	9	11,88	3,21
8:57:30	9	11,88	3,21
8:58:00	9	11,88	3,21
8:58:30	9	11,88	3,21
8:59:00	9	11,88	3,21
8:59:30	9	11,88	3,21
9:00:00	9	11,88	3,21
9:00:30	9	11,88	3,21
9:01:00	9	11,88	3,21
9:01:30	9	11,88	3,21
9:02:00	9	11,87	3,23
9:02:30	9	11,87	3,23
9:03:00	9	11,88	3,21
9:03:30	9	11,87	3,23
9:04:00	9	11,87	3,23
9:04:30	9	11,87	3,23
9:05:00	9	11,87	3,23
9:05:30	9	11,87	3,23
9:06:00	9	11,87	3,23
9:06:30	9	11,87	3,23
9:07:00	9	11,87	3,23
9:07:30	9	11,87	3,23
9:08:00	9	11,87	3,23
9:08:30	9	11,87	3,23
9:09:00	9	11,87	3,23
9:09:30	9	11,87	3,23
9:10:00	9	11,87	3,23
9:10:30	9	11,87	3,23
9:11:00	9	11,87	3,23
9:11:30	9	11,87	3,23
9:12:00	9	11,87	3,23
9:12:30	9	11,87	3,23
9:13:00	9	11,87	3,23
9:13:30	9	11,87	3,23
9:14:00	9	11,87	3,23
9:14:30	9	11,87	3,23
9:15:00	9	11,86	3,24
9:15:30	9	11,87	3,23
9:16:00	9	11,86	3,24
9:16:30	9	11,86	3,24
9:17:00	9	11,86	3,24
9:17:30	9	11,86	3,24
9:18:00	9	11,87	3,23
9:18:30	9	11,86	3,24
9:19:00	9	11,87	3,23
9:19:30	9	11,86	3,24
9:20:00	9	11,86	3,24
9:20:30	9	11,86	3,24
9:21:00	9	11,86	3,24
9:21:30	9	11,86	3,24
9:22:00	9	11,86	3,24
9:22:30	9	11,86	3,24
9:23:00	9	11,86	3,24
9:23:30	9	11,86	3,24
9:24:00	9	11,86	3,24
9:24:30	9	11,86	3,24
9:25:00	9	11,86	3,24
9:25:30	9	11,86	3,24
9:26:00	9	11,86	3,24
9:26:30	9	11,86	3,24
9:27:00	9	11,86	3,24
9:27:30	9	11,86	3,25
9:28:00	9	11,86	3,24
9:28:30	9	11,86	3,24
9:29:00	9	11,86	3,24
9:29:30	9	11,86	3,24
9:30:00	9	11,86	3,24
9:30:30	9	11,86	3,24
9:31:00	9	11,86	3,25
9:31:30	9	11,86	3,25
9:32:00	9	11,86	3,24
9:32:30	9	11,86	3,24
9:33:00	9	11,86	3,25
9:33:30	9	11,86	3,25
9:34:00	9	11,86	3,24
9:34:30	9	11,86	3,24
9:35:00	9	11,86	3,25
9:35:30	9	11,86	3,25
9:36:00	9	11,86	3,25
9:36:30	9	11,86	3,25
9:37:00	9	11,86	3,25
9:37:30	9	11,86	3,25
9:38:00	9	11,86	3,25
9:38:30	9	11,86	3,25
9:39:00	9	11,86	3,25
9:39:30	9	11,86	3,25
9:40:00	9	11,86	3,25
9:40:30	9	11,86	3,25
9:41:00	9	11,86	3,25
9:41:30	9	11,86	3,25
9:42:00	9	11,86	3,25
9:42:30	9	11,86	3,25
9:43:00	9	11,86	3,25
9:43:30	9	11,86	3,25
9:44:00	9	11,86	3,25
9:44:30	9	11,86	3,25
9:45:00	9	11,86	3,25
9:45:30	9	11,86	3,25
9:46:00	9	11,86	3,25
9:46:30	9	11,86	3,25
9:47:00	9	11,86	3,25
9:47:30	9	11,86	3,25
9:48:00	9	11,86	3,25
9:48:30	9	11,86	3,25
9:49:00	9	11,86	3,25
9:49:30	9	11,86	3,25
9:50:00	9	11,85	3,26
9:50:30	9	11,85	3,26
9:51:00	9	11,86	3,25
9:51:30	9	11,86	3,25
9:52:00	9	11,85	3,26
9:52:30	9	11,85	3,26
9:53:00	9	11,85	3,26
9:53:30	9	11,85	3,26
9:54:00	9	11,85	3,26
9:54:30	9	11,85	3,26
9:55:00	9	11,85	3,26
9:55:30	9	11,85	3,26
9:56:00	9	11,85	3,26
9:56:30	9	11,85	3,26
9:57:00	9	11,85	3,26
9:57:30	9	11,85	3,26
9:58:00	9	11,85	3,26
9:58:30	9	11,85	3,26
9:59:00	9	11,85	3,26
9:59:30	9	11,85	3,26
10:00:00	9	11,85	3,26
10:00:30	9	11,85	3,26
10:01:00	9	11,85	3,26
10:01:30	9	11,85	3,26
10:02:00	9	11,84	3,27
10:02:30	9	11,85	3,26
10:03:00	9	11,85	3,26
10:03:30	9	11,85	3,26
10:04:00	9	11,84	3,27
10:04:30	9	11,85	3,26
10:05:00	9	11,85	3,26
10:05:30	9	11,85	3,26
10:06:00	9	11,85	3,26
10:06:30	9	11,84	3,27
10:07:00	9	11,84	3,27
10:07:30	9	11,85	3,26
10:08:00	9	11,85	3,26
10:08:30	9	11,84	3,27
10:09:00	9	11,84	3,27
10:09:30	9	11,84	3,27
10:10:00	9	11,84	3,27
10:10:30	9	11,84	3,27
10:11:00	9	11,84	3,27
10:11:30	9	11,84	3,27
10:12:00	9	11,84	3,27
10:12:30	9	11,84	3,27
10:13:00	9	11,84	3,27
10:13:30	9	11,84	3,27
10:14:00	9	11,84	3,27
10:14:30	9	11,84	3,27
10:15:00	9	11,84	3,27
10:15:30	9	11,84	3,27
10:16:00	9	11,84	3,27
10:16:30	9	11,84	3,27
10:17:00	9	11,84	3,27
10:17:30	9	11,84	3,27
10:18:00	9	11,84	3,27
10:18:30	9	11,84	3,27
10:19:00	9	11,83	3,29
10:19:30	9	11,84	3,27
10:20:00	9	11,84	3,27
10:20:30	9	11,84	3,27
10:21:00	9	11,84	3,27
10:21:30	9	11,84	3,27
10:22:00	9	11,84	3,27
10:22:30	9	11,84	3,27
10:23:00	9	11,84	3,27
10:23:30	9	11,84	3,27
10:24:00	9	11,83	3,29
10:24:30	9	11,84	3,27
10:25:00	9	11,84	3,27
10:25:30	9	11,84	3,27
10:26:00	9	11,84	3,27
10:26:30	9	11,83	3,29
10:27:00	9	11,84	3,27
10:27:30	9	11,84	3,27
10:28:00	9	11,83	3,29
10:28:30	9	11,83	3,29
10:29:00	9	11,83	3,29
10:29:30	9	11,83	3,29
10:30:00	9	11,83	3,29
10:30:30	9	11,83	3,29
10:31:00	9	11,83	3,29
10:31:30	9	11,83	3,29
10:32:00	9	11,83	3,29
10:32:30	9	11,83	3,29
10:33:00	9	11,83	3,29
10:33:30	9	11,83	3,29
10:34:00	9	11,83	3,29
10:34:30	9	11,83	3,29
10:35:00	9	11,83	3,29
10:35:30	9	11,83	3,29
10:36:00	9	11,83	3,29
10:36:30	9	11,83	3,29
10:37:00	9	11,83	3,29
10:37:30	9	11,83	3,29
10:38:00	9	11,83	3,29
10:38:30	9	11,83	3,29
10:39:00	9	11,83	3,29
10:39:30	9	11,83	3,29
10:40:00	9	11,83	3,29
10:40:30	9	11,83	3,29
10:41:00	9	11,83	3,29
10:41:30	9	11,83	3,29
10:42:00	9	11,83	3,29
10:42:30	9	11,83	3,29
10:43:00	9	11,83	3,29
10:43:30	9	11,83	3,29
10:44:00	9	11,83	3,29
10:44:30	9	11,83	3,29
10:45:00	9	11,83	3,29
10:45:30	9	11,82	3,30
10:46:00	9	11,83	3,29
10:46:30	9	11,82	3,30
10:47:00	9	11,83	3,29
10:47:30	9	11,82	3,30
10:48:00	9	11,83	3,29
10:48:30	9	11,82	3,30
10:49:00	9	11,82	3,30
10:49:30	9	11,82	3,30
10:50:00	9	11,82	3,30
10:50:30	9	11,83	3,29
10:51:00	9	11,82	3,30
10:51:30	9	11,82	3,30
10:52:00	9	11,82	3,30
10:52:30	9	11,83	3,29
10:53:00	9	11,82	3,30
10:53:30	9	11,83	3,29
10:54:00	9	11,82	3,30
10:54:30	9	11,82	3,30
10:55:00	9	11,83	3,29
10:55:30	9	11,82	3,30
10:56:00	9	11,82	3,30
10:56:30	9	11,82	3,30
10:57:00	9	11,82	3,30
10:57:30	9	11,82	3,30
10:58:00	9	11,82	3,30
10:58:30	9	11,82	3,30
10:59:00	9	11,82	3,30
10:59:30	9	11,82	3,30
11:00:00	9	11,82	3,30
11:00:30	9	11,82	3,30
11:01:00	9	11,82	3,30
11:01:30	9	11,82	3,30
11:02:00	9	11,82	3,31
11:02:30	9	11,82	3,31
11:03:00	9	11,82	3,31
11:03:30	9	11,82	3,31
11:04:00	9	11,82	3,31
11:04:30	9	11,82	3,31
11:05:00	9	11,82	3,31
11:05:30	9	11,82	3,31
11:06:00	9	11,82	3,31
11:06:30	9	11,82	3,31
11:07:00	9	11,82	3,31
11:07:30	9	11,82	3,31
11:08:00	9	11,82	3,31
11:08:30	9	11,82	3,31
11:09:00	9	11,82	3,31
11:09:30	9	11,82	3,31
11:10:00	9	11,82	3,31
11:10:30	9	11,82	3,31
11:11:00	9	11,82	3,31
11:11:30	9	11,82	3,31
11:12:00	9	11,82	3,31
11:12:30	9	11,82	3,31
11:13:00	9	11,82	3,31
11:13:30	9	11,82	3,31
11:14:00	9	11,82	3,31
11:14:30	9	11,82	3,31
11:15:00	9	11,82	3,31
11:15:30	9	11,82	3,31
11:16:00	9	11,82	3,31
11:16:30	9	11,82	3,31
11:17:00	9	11,82	3,31
11:17:30	9	11,82	3,31
11:18:00	9	11,82	3,31
11:18:30	9	11,82	3,31
11:19:00	9	11,82	3,31
11:19:30	9	11,82	3,31
11:20:00	9	11,81	3,32
11:20:30	9	11,82	3,31
11:21:00	9	11,81	3,32
11:21:30	9	11,81	3,32
11:22:00	9	11,81	3,32
11:22:30	9	11,81	3,32
11:23:00	9	11,81	3,32
11:23:30	9	11,81	3,32
11:24:00	9	11,81	3,32
11:24:30	9	11,81	3,32
11:25:00	9	11,81	3,32
11:25:30	9	11,81	3,32
11:26:00	9	11,81	3,32
11:26:30	9	11,81	3,32
11:27:00	9	11,81	3,32
11:27:30	9	11,81	3,32
11:28:00	9	11,81	3,32
11:28:30	9	11,81	3,32
11:29:00	9	11,81	3,32
11:29:30	9	11,81	3,32
11:30:00	9	11,81	3,32
11:30:30	9	11,81	3,32
11:31:00	9	11,81	3,32
11:31:30	9	11,81	3,32
11:32:00	9	11,81	3,32
11:32:30	9	11,81	3,32
11:33:00	9	11,81	3,32
11:33:30	9	11,81	3,32
11:34:00	9	11,81	3,32
11:34:30	9	11,81	3,32
11:35:00	9	11,81	3,32
11:35:30	9	11,81	3,32
11:36:00	9	11,81	3,32
11:36:30	9	11,81	3,32
11:37:00	9	11,81	3,32
11:37:30	9	11,81	3,32
11:38:00	9	11,81	3,32
11:38:30	9	11,81	3,32
11:39:00	9	11,81	3,32
11:39:30	9	11,81	3,32
11:40:00	9	11,81	3,32
11:40:30	9	11,81	3,32
11:41:00	9	11,80	3,34
11:41:30	9	11,81	3,32
11:42:00	9	11,80	3,34
11:42:30	9	11,80	3,34
11:43:00	9	11,80	3,34
11:43:30	9	11,80	3,34
11:44:00	9	11,80	3,34
11:44:30	9	11,80	3,34
11:45:00	9	11,80	3,34
11:45:30	9	11,80	3,34
11:46:00	9	11,80	3,34
11:46:30	9	11,80	3,34
11:47:00	9	11,80	3,34
11:47:30	9	11,80	3,34
11:48:00	9	11,80	3,34
11:48:30	9	11,80	3,34
11:49:00	9	11,80	3,34
11:49:30	9	11,80	3,34
11:50:00	9	11,80	3,34
11:50:30	9	11,80	3,34
11:51:00	9	11,80	3,34
11:51:30	9	11,80	3,34
11:52:00	9	11,80	3,34
11:52:30	9	11,80	3,34
11:53:00	9	11,80	3,34
11:53:30	9	11,80	3,34
11:54:00	9	11,80	3,34
11:54:30	9	11,80	3,34
11:55:00	9	11,80	3,34
11:55:30	9	11,80	3,34
11:56:00	9	11,80	3,34
11:56:30	9	11,80	3,34
11:57:00	9	11,80	3,34
11:57:30	9	11,80	3,34
11:58:00	9	11,79	3,35
11:58:30	9	11,80	3,34
11:59:00	9	11,80	3,34
11:59:30	9	11,80	3,34
12:00:00	9	11,80	3,34
12:00:30	9	11,80	3,34
12:01:00	9	11,80	3,34
12:01:30	9	11,80	3,34
12:02:00	9	11,80	3,34
12:02:30	9	11,80	3,34
12:03:00	9	11,80	3,34
12:03:30	9	11,79	3,35
12:04:00	9	11,79	3,35
12:04:30	9	11,79	3,35
12:05:00	9	11,80	3,34
12:05:30	9	11,79	3,35
12:06:00	9	11,80	3,34
12:06:30	9	11,79	3,35
12:07:00	9	11,80	3,34
12:07:30	9	11,79	3,35
12:08:00	9	11,79	3,35
12:08:30	9	11,79	3,35
12:09:00	9	11,80	3,34
12:09:30	9	11,79	3,35
12:10:00	9	11,79	3,35
12:10:30	9	11,79	3,35
12:11:00	9	11,79	3,35
12:11:30	9	11,79	3,35
12:12:00	9	11,79	3,35
12:12:30	9	11,79	3,35
12:13:00	9	11,79	3,35
12:13:30	9	11,79	3,35
12:14:00	9	11,79	3,35
12:14:30	9	11,79	3,35
12:15:00	9	11,79	3,35
12:15:30	9	11,79	3,35
12:16:00	9	11,79	3,35
12:16:30	9	11,79	3,35
12:17:00	9	11,79	3,35
12:17:30	9	11,79	3,35
12:18:00	9	11,79	3,35
12:18:30	9	11,79	3,35
12:19:00	9	11,79	3,35
12:19:30	9	11,79	3,35
12:20:00	9	11,79	3,35
12:20:30	9	11,79	3,35
12:21:00	9	11,79	3,35
12:21:30	9	11,79	3,35
12:22:00	9	11,79	3,35
12:22:30	9	11,79	3,35
12:23:00	9	11,79	3,35
12:23:30	9	11,79	3,35
12:24:00	9	11,79	3,36
12:24:30	9	11,79	3,35
12:25:00	9	11,79	3,35
12:25:30	9	11,79	3,35
12:26:00	9	11,79	3,35
12:26:30	9	11,79	3,35
12:27:00	9	11,79	3,36
12:27:30	9	11,79	3,36
12:28:00	9	11,79	3,35
12:28:30	9	11,79	3,35
12:29:00	9	11,79	3,35
12:29:30	9	11,79	3,35
12:30:00	9	11,79	3,35
12:30:30	9	11,79	3,36
12:31:00	9	11,79	3,36
12:31:30	9	11,79	3,36
12:32:00	9	11,79	3,36
12:32:30	9	11,79	3,36
12:33:00	9	11,79	3,36
12:33:30	9	11,79	3,35
12:34:00	9	11,79	3,36
12:34:30	9	11,79	3,36
12:35:00	9	11,79	3,36
12:35:30	9	11,79	3,36
12:36:00	9	11,79	3,36
12:36:30	9	11,79	3,36
12:37:00	9	11,79	3,36
12:37:30	9	11,79	3,36
12:38:00	9	11,79	3,36
12:38:30	9	11,79	3,36
12:39:00	9	11,79	3,36
12:39:30	9	11,79	3,36
12:40:00	9	11,79	3,36
12:40:30	9	11,79	3,36
12:41:00	9	11,79	3,36
12:41:30	9	11,79	3,36
12:42:00	9	11,79	3,36
12:42:30	9	11,79	3,36
12:43:00	9	11,79	3,36
12:43:30	9	11,79	3,36
12:44:00	9	11,79	3,36
12:44:30	9	11,79	3,36
12:45:00	9	11,79	3,36
12:45:30	9	11,79	3,36
12:46:00	9	11,79	3,36
12:46:30	9	11,79	3,36
12:47:00	9	11,79	3,36
12:47:30	9	11,79	3,36
12:48:00	9	11,79	3,36
12:48:30	9	11,79	3,36
12:49:00	9	11,79	3,36
12:49:30	9	11,79	3,36
12:50:00	9	11,79	3,36
12:50:30	9	11,79	3,36
12:51:00	9	11,79	3,36
12:51:30	9	11,79	3,36
12:52:00	9	11,78	3,37
12:52:30	9	11,79	3,36
12:53:00	9	11,79	3,36
12:53:30	9	11,79	3,36
12:54:00	9	11,79	3,36
12:54:30	9	11,78	3,37
12:55:00	9	11,79	3,36
12:55:30	9	11,79	3,36
12:56:00	9	11,79	3,36
12:56:30	9	11,79	3,36
12:57:00	9	11,79	3,36
12:57:30	9	11,78	3,37
12:58:00	9	11,78	3,37
12:58:30	9	11,78	3,37
12:59:00	9	11,79	3,36
12:59:30	9	11,78	3,37
13:00:00	9	11,78	3,37
13:00:30	9	11,78	3,37
13:01:00	9	11,78	3,37
13:01:30	9	11,78	3,37
13:02:00	9	11,78	3,37
13:02:30	9	11,78	3,37
13:03:00	9	11,78	3,37
13:03:30	9	11,78	3,37
13:04:00	9	11,78	3,37
13:04:30	9	11,78	3,37
13:05:00	9	11,78	3,37
13:05:30	9	11,78	3,37
13:06:00	9	11,78	3,37
13:06:30	9	11,78	3,37
13:07:00	9	11,78	3,37
13:07:30	9	11,78	3,37
13:08:00	9	11,78	3,37
13:08:30	9	11,78	3,37
13:09:00	9	11,78	3,37
13:09:30	9	11,78	3,37
13:10:00	9	11,78	3,37
13:10:30	9	11,78	3,37
13:11:00	9	11,78	3,37
13:11:30	9	11,78	3,37
13:12:00	9	11,78	3,37
13:12:30	9	11,78	3,37
13:13:00	9	11,78	3,37
13:13:30	9	11,78	3,37
13:14:00	9	11,78	3,37
13:14:30	9	11,78	3,37
13:15:00	9	11,78	3,37
13:15:30	9	11,78	3,37
13:16:00	9	11,78	3,37
13:16:30	9	11,78	3,37
13:17:00	9	11,78	3,37
13:17:30	9	11,78	3,37
13:18:00	9	11,78	3,37
13:18:30	9	11,78	3,37
13:19:00	9	11,78	3,37
13:19:30	9	11,78	3,37
13:20:00	9	11,78	3,37
13:20:30	9	11,78	3,37
13:21:00	9	11,78	3,37
13:21:30	9	11,78	3,37
13:22:00	9	11,78	3,37
13:22:30	9	11,78	3,37
13:23:00	9	11,78	3,37
13:23:30	9	11,78	3,37
13:24:00	9	11,78	3,37
13:24:30	9	11,78	3,37
13:25:00	9	11,78	3,37
13:25:30	9	11,78	3,37
13:26:00	9	11,78	3,37
13:26:30	9	11,78	3,37
13:27:00	9	11,78	3,37
13:27:30	9	11,78	3,37
13:28:00	9	11,78	3,37
13:28:30	9	11,78	3,37
13:29:00	9	11,78	3,37
13:29:30	9	11,78	3,37
13:30:00	9	11,78	3,37
13:30:30	9	11,78	3,37
13:31:00	9	11,78	3,37
13:31:30	9	11,78	3,37
13:32:00	9	11,78	3,37
13:32:30	9	11,78	3,37
13:33:00	9	11,78	3,37
13:33:30	9	11,78	3,37
13:34:00	9	11,78	3,37
13:34:30	9	11,78	3,37
13:35:00	9	11,78	3,37
13:35:30	9	11,78	3,37
13:36:00	9	11,78	3,37
13:36:30	9	11,78	3,37
13:37:00	9	11,77	3,39
13:37:30	9	11,78	3,37
13:38:00	9	11,78	3,37
13:38:30	9	11,78	3,37
13:39:00	9	11,77	3,39
13:39:30	9	11,78	3,37
13:40:00	9	11,78	3,37
13:40:30	9	11,78	3,37
13:41:00	9	11,78	3,37
13:41:30	9	11,78	3,37
13:42:00	9	11,77	3,39
13:42:30	9	11,78	3,37
13:43:00	9	11,77	3,39
13:43:30	9	11,77	3,39
13:44:00	9	11,77	3,39
13:44:30	9	11,77	3,39
13:45:00	9	11,78	3,37
13:45:30	9	11,77	3,39
13:46:00	9	11,77	3,39
13:46:30	9	11,77	3,39
13:47:00	9	11,77	3,39
13:47:30	9	11,77	3,39
13:48:00	9	11,77	3,39
13:48:30	9	11,77	3,39
13:49:00	9	11,77	3,39
13:49:30	9	11,77	3,39
13:50:00	9	11,77	3,39
13:50:30	9	11,77	3,39
13:51:00	9	11,77	3,39
13:51:30	9	11,77	3,39
13:52:00	9	11,77	3,39
13:52:30	9	11,77	3,39
13:53:00	9	11,77	3,39
13:53:30	9	11,77	3,39
13:54:00	9	11,77	3,39
13:54:30	9	11,77	3,39
13:55:00	9	11,77	3,39
13:55:30	9	11,77	3,39
13:56:00	9	11,77	3,39
13:56:30	9	11,77	3,39
13:57:00	9	11,77	3,39
13:57:30	9	11,77	3,39
13:58:00	9	11,77	3,39
13:58:30	9	11,77	3,39
13:59:00	9	11,77	3,39
13:59:30	9	11,77	3,39
14:00:00	9	11,77	3,39
14:00:30	9	11,77	3,39
14:01:00	9	11,77	3,39
14:01:30	9	11,77	3,39
14:02:00	9	11,77	3,39
14:02:30	9	11,77	3,39
14:03:00	9	11,77	3,39
14:03:30	9	11,77	3,39
14:04:00	9	11,77	3,39
14:04:30	9	11,77	3,39
14:05:00	9	11,77	3,39
14:05:30	9	11,77	3,39
14:06:00	9	11,77	3,39
14:06:30	9	11,77	3,39
14:07:00	9	11,77	3,39
14:07:30	9	11,77	3,39
14:08:00	9	11,77	3,39
14:08:30	9	11,77	3,40
14:09:00	9	11,77	3,40
14:09:30	9	11,77	3,40
14:10:00	9	11,77	3,40
14:10:30	9	11,77	3,40
14:11:00	9	11,77	3,40
14:11:30	9	11,77	3,40
14:12:00	9	11,77	3,40
14:12:30	9	11,77	3,40
14:13:00	9	11,77	3,40
14:13:30	9	11,77	3,40
14:14:00	9	11,77	3,40
14:14:30	9	11,77	3,40
14:15:00	9	11,77	3,40
14:15:30	9	11,77	3,40
14:16:00	9	11,77	3,40
14:16:30	9	11,77	3,40
14:17:00	9	11,77	3,40
14:17:30	9	11,77	3,40
14:18:00	9	11,77	3,40
14:18:30	9	11,77	3,40
14:19:00	9	11,77	3,40
14:19:30	9	11,77	3,40
14:20:00	9	11,77	3,40
14:20:30	9	11,77	3,40
14:21:00	9	11,77	3,40
14:21:30	9	11,77	3,40
14:22:00	9	11,77	3,40
14:22:30	9	11,77	3,40
14:23:00	9	11,77	3,40
14:23:30	9	11,77	3,40
14:24:00	9	11,77	3,40
14:24:30	9	11,77	3,40
14:25:00	9	11,77	3,40
14:25:30	9	11,77	3,40
14:26:00	9	11,77	3,40
14:26:30	9	11,77	3,40
14:27:00	9	11,77	3,40
14:27:30	9	11,77	3,40
14:28:00	9	11,77	3,40
14:28:30	9	11,77	3,40
14:29:00	9	11,77	3,40
14:29:30	9	11,77	3,40
14:30:00	9	11,77	3,40
14:30:30	9	11,77	3,40
14:31:00	9	11,77	3,40
14:31:30	9	11,77	3,40
14:32:00	9	11,77	3,40
14:32:30	9	11,77	3,40
14:33:00	9	11,77	3,40
14:33:30	9	11,77	3,40
14:34:00	9	11,77	3,40
14:34:30	9	11,77	3,40
14:35:00	9	11,76	3,41
14:35:30	9	11,77	3,40
14:36:00	9	11,77	3,40
14:36:30	9	11,76	3,41
14:37:00	9	11,76	3,41
14:37:30	9	11,76	3,41
14:38:00	9	11,76	3,41
14:38:30	9	11,76	3,41
14:39:00	9	11,76	3,41
14:39:30	9	11,76	3,41
14:40:00	9	11,76	3,41
14:40:30	9	11,76	3,41
14:41:00	9	11,76	3,41
14:41:30	9	11,76	3,41
14:42:00	9	11,76	3,41
14:42:30	9	11,76	3,41
14:43:00	9	11,76	3,41
14:43:30	9	11,76	3,41
14:44:00	9	11,76	3,41
14:44:30	9	11,76	3,41
14:45:00	9	11,76	3,41
14:45:30	9	11,76	3,41
14:46:00	9	11,76	3,41
14:46:30	9	11,76	3,41
14:47:00	9	11,76	3,41
14:47:30	9	11,76	3,41
14:48:00	9	11,76	3,41
14:48:30	9	11,76	3,41
14:49:00	9	11,76	3,41
14:49:30	9	11,76	3,41
14:50:00	9	11,76	3,41
14:50:30	9	11,76	3,41
14:51:00	9	11,76	3,41
14:51:30	9	11,76	3,41
14:52:00	9	11,76	3,41
14:52:30	9	11,76	3,41
14:53:00	9	11,76	3,41
14:53:30	9	11,76	3,41
14:54:00	9	11,76	3,41
14:54:30	9	11,76	3,41
14:55:00	9	11,76	3,41
14:55:30	9	11,76	3,41
14:56:00	9	11,76	3,41
14:56:30	9	11,76	3,41
14:57:00	9	11,76	3,41
14:57:30	9	11,76	3,41
14:58:00	9	11,76	3,41
14:58:30	9	11,76	3,41
14:59:00	9	11,76	3,41
14:59:30	9	11,75	3,43
15:00:00	9	11,75	3,43
15:00:30	9	11,75	3,43
15:01:00	9	11,75	3,43
15:01:30	9	11,75	3,43
15:02:00	9	11,75	3,43
15:02:30	9	11,75	3,43
15:03:00	9	11,75	3,43
15:03:30	9	11,75	3,43
15:04:00	9	11,75	3,43
15:04:30	9	11,75	3,43
15:05:00	9	11,75	3,43
15:05:30	9	11,75	3,43
15:06:00	9	11,75	3,43
15:06:30	9	11,75	3,43
15:07:00	9	11,75	3,43
15:07:30	9	11,75	3,43
15:08:00	9	11,75	3,43
15:08:30	9	11,75	3,43
15:09:00	9	11,75	3,43
15:09:30	9	11,75	3,43
15:10:00	9	11,75	3,43
15:10:30	9	11,75	3,43
15:11:00	9	11,75	3,43
15:11:30	9	11,75	3,43
15:12:00	9	11,75	3,43
15:12:30	9	11,75	3,43
15:13:00	9	11,75	3,43
15:13:30	9	11,75	3,43
15:14:00	9	11,75	3,43
15:14:30	9	11,75	3,43
15:15:00	9	11,75	3,43
15:15:30	9	11,75	3,43
15:16:00	9	11,75	3,43
15:16:30	9	11,75	3,43
15:17:00	9	11,75	3,43
15:17:30	9	11,75	3,43
15:18:00	9	11,75	3,43
15:18:30	9	11,75	3,43
15:19:00	9	11,75	3,43
15:19:30	9	11,75	3,43
15:20:00	9	11,75	3,43
15:20:30	9	11,75	3,43
15:21:00	9	11,75	3,43
15:21:30	9	11,75	3,43
15:22:00	9	11,75	3,43
15:22:30	9	11,75	3,43
15:23:00	9	11,75	3,43
15:23:30	9	11,75	3,43
15:24:00	9	11,75	3,43
15:24:30	9	11,75	3,43
15:25:00	9	11,75	3,43
15:25:30	9	11,75	3,43
15:26:00	9	11,75	3,43
15:26:30	9	11,75	3,43
15:27:00	9	11,75	3,43
15:27:30	9	11,75	3,43
15:28:00	9	11,75	3,43
15:28:30	9	11,75	3,43
15:29:00	9	11,74	3,44
15:29:30	9	11,75	3,43
15:30:00	9	11,75	3,43
15:30:30	9	11,75	3,43
15:31:00	9	11,75	3,43
15:31:30	9	11,74	3,44
15:32:00	9	11,74	3,44
15:32:30	9	11,74	3,44
15:33:00	9	11,74	3,44
15:33:30	9	11,74	3,44
15:34:00	9	11,74	3,44
15:34:30	9	11,74	3,44
15:35:00	9	11,74	3,44
15:35:30	9	11,74	3,44
15:36:00	9	11,74	3,44
15:36:30	9	11,74	3,44
15:37:00	9	11,74	3,44
15:37:30	9	11,74	3,44
15:38:00	9	11,74	3,44
15:38:30	9	11,74	3,44
15:39:00	9	11,74	3,44
15:39:30	9	11,74	3,44
15:40:00	9	11,74	3,44
15:40:30	9	11,74	3,44
15:41:00	9	11,74	3,44
15:41:30	9	11,74	3,44
15:42:00	9	11,74	3,44
15:42:30	9	11,74	3,44
15:43:00	9	11,74	3,44
15:43:30	9	11,74	3,44
15:44:00	9	11,74	3,44
15:44:30	9	11,74	3,44
15:45:00	9	11,74	3,44
15:45:30	9	11,74	3,44
15:46:00	9	11,74	3,44
15:46:30	9	11,74	3,44
15:47:00	9	11,74	3,44
15:47:30	9	11,74	3,44
15:48:00	9	11,74	3,44
15:48:30	9	11,74	3,44
15:49:00	9	11,74	3,44
15:49:30	9	11,74	3,44
15:50:00	9	11,74	3,44
15:50:30	9	11,74	3,44
15:51:00	9	11,74	3,44
15:51:30	9	11,74	3,44
15:52:00	9	11,74	3,44
15:52:30	9	11,74	3,44
15:53:00	9	11,74	3,44
15:53:30	9	11,74	3,44
15:54:00	9	11,74	3,44
15:54:30	9	11,74	3,44
15:55:00	9	11,74	3,44
15:55:30	9	11,74	3,44
15:56:00	9	11,74	3,44
15:56:30	9	11,74	3,44
15:57:00	9	11,74	3,44
15:57:30	9	11,74	3,44
15:58:00	9	11,74	3,44
15:58:30	9	11,74	3,44
15:59:00	9	11,74	3,44
15:59:30	9	11,74	3,44
16:00:00	9	11,74	3,44
16:00:30	9	11,74	3,44
16:01:00	9	11,73	3,45
16:01:30	9	11,73	3,45
16:02:00	9	11,74	3,44
16:02:30	9	11,73	3,45
16:03:00	9	11,74	3,44
16:03:30	9	11,73	3,45
16:04:00	9	11,73	3,45
16:04:30	9	11,73	3,45
16:05:00	9	11,73	3,45
16:05:30	9	11,73	3,45
16:06:00	9	11,73	3,45
16:06:30	9	11,73	3,45
16:07:00	9	11,73	3,45
16:07:30	9	11,73	3,45
16:08:00	9	11,73	3,45
16:08:30	9	11,73	3,45
16:09:00	9	11,73	3,45
16:09:30	9	11,73	3,45
16:10:00	9	11,73	3,45
16:10:30	9	11,73	3,45
16:11:00	9	11,73	3,45
16:11:30	9	11,73	3,45
16:12:00	9	11,73	3,45
16:12:30	9	11,73	3,45
16:13:00	9	11,73	3,45
16:13:30	9	11,73	3,45
16:14:00	9	11,73	3,45
16:14:30	9	11,73	3,45
16:15:00	9	11,73	3,45
16:15:30	9	11,73	3,45
16:16:00	9	11,73	3,45
16:16:30	9	11,73	3,45
16:17:00	9	11,73	3,45
16:17:30	9	11,73	3,45
16:18:00	9	11,73	3,45
16:18:30	9	11,73	3,45
16:19:00	9	11,73	3,45
16:19:30	9	11,73	3,45
16:20:00	9	11,73	3,45
16:20:30	9	11,73	3,45
16:21:00	9	11,73	3,45
16:21:30	9	11,73	3,45
16:22:00	9	11,73	3,45
16:22:30	9	11,73	3,45
16:23:00	9	11,73	3,45
16:23:30	9	11,73	3,45
16:24:00	9	11,73	3,45
16:24:30	9	11,73	3,45
16:25:00	9	11,73	3,45
16:25:30	9	11,73	3,45
16:26:00	9	11,73	3,45
16:26:30	9	11,73	3,45
16:27:00	9	11,73	3,45
16:27:30	9	11,73	3,45
16:28:00	9	11,73	3,45
16:28:30	9	11,73	3,45
16:29:00	9	11,73	3,45
16:29:30	9	11,73	3,45
16:30:00	9	11,73	3,45
16:30:30	9	11,73	3,45
16:31:00	9	11,73	3,46
16:31:30	9	11,73	3,46
16:32:00	9	11,73	3,45
16:32:30	9	11,73	3,46
16:33:00	9	11,73	3,46
16:33:30	9	11,73	3,46
16:34:00	9	11,73	3,46
16:34:30	9	11,73	3,46
16:35:00	9	11,73	3,46
16:35:30	9	11,73	3,46
16:36:00	9	11,73	3,46
16:36:30	9	11,73	3,46
16:37:00	9	11,73	3,46
16:37:30	9	11,73	3,46
16:38:00	9	11,73	3,46
16:38:30	9	11,73	3,46
16:39:00	9	11,73	3,46
16:39:30	9	11,73	3,46
16:40:00	9	11,73	3,46
16:40:30	9	11,73	3,46
16:41:00	9	11,73	3,46
16:41:30	9	11,73	3,46
16:42:00	9	11,73	3,46
16:42:30	9	11,73	3,46
16:43:00	9	11,73	3,46
16:43:30	9	11,73	3,46
16:44:00	9	11,73	3,46
16:44:30	9	11,73	3,46
16:45:00	9	11,73	3,46
16:45:30	9	11,73	3,46
16:46:00	9	11,73	3,46
16:46:30	9	11,73	3,46
16:47:00	9	11,73	3,46
16:47:30	9	11,73	3,46
16:48:00	9	11,73	3,46
16:48:30	9	11,73	3,46
16:49:00	9	11,73	3,46
16:49:30	9	11,73	3,46
16:50:00	9	11,73	3,46
16:50:30	9	11,73	3,46
16:51:00	9	11,73	3,46
16:51:30	9	11,73	3,46
16:52:00	9	11,73	3,46
16:52:30	9	11,73	3,46
16:53:00	9	11,73	3,46
16:53:30	9	11,73	3,46
16:54:00	9	11,73	3,46
16:54:30	9	11,73	3,46
16:55:00	9	11,73	3,46
16:55:30	9	11,73	3,46
16:56:00	9	11,73	3,46
16:56:30	9	11,73	3,46
16:57:00	9	11,73	3,46
16:57:30	9	11,73	3,46
16:58:00	9	11,73	3,46
16:58:30	9	11,73	3,46
16:59:00	9	11,73	3,46
16:59:30	9	11,72	3,48
17:00:00	9	11,72	3,48
17:00:30	9	11,72	3,48
17:01:00	9	11,72	3,48
17:01:30	9	11,72	3,48
17:02:00	10	11,72	3,48
17:02:30	10	11,72	3,48
17:03:00	10	11,72	3,48
17:03:30	10	11,72	3,48
17:04:00	10	11,72	3,48
17:04:30	10	11,72	3,48
17:05:00	10	11,72	3,48
17:05:30	10	11,72	3,48
17:06:00	10	11,72	3,48
17:06:30	10	11,72	3,48
17:07:00	10	11,72	3,48
17:07:30	10	11,72	3,48
17:08:00	10	11,71	3,49
