Repository: ProgWizer/parser

File: project-root/data/Data Acquisition/Data Acquisition/2017 year (147)/17-00083.txt (part 1 of 2)
--Test Summary--
Full Path and File Name	
Instrument Name	7322
Instrument Type	Model 7322 Consistometer - Variable Speed
Instrument Serial Number	
Test Start Date	12.05.2017
Test Start Time	12:27:58
Test Stop Date	12.05.2017
Test Stop Time	13:06:54
Test Length	0:38:56
Final Sample Time Offset	0:38:55
Controller Schedule Name	
Sampling Period	1 second
Comments	
Information	WellID	
Information	Customer	
Information	EngName	
Information	CementClass	
Information	CementMfr	
Information	Additives	
Information	Density	
Information	BHCT	
Information	BHST	
Information	FluidLoss	
Information	JobType	
Calculated Value	Time_30Bc	N/A
Calculated Value	Time_70Bc	N/A
Initial Temperature (°C)	22 °C
Final Temperature (°C)	23 °C
Initial Pressure (MPa)	0,5 MPa
Final Pressure (MPa)	25,1 MPa
Initial Consistency (Bc)	2 Bc
Final Consistency (Bc)	2 Bc
Initial Wall Temperature (°C)	19 °C
Final Wall Temperature (°C)	21 °C
Initial Motor Speed (RPM)	0 RPM
Final Motor Speed (RPM)	0 RPM
--Data--
Time (HH:MM:SS)	Temperature (°C)	Pressure (MPa)	Consistency (Bc)	Wall Temperature (°C)	Motor Speed (RPM)
0:00:00	22	0,5	2	19	0
0:00:01	22	0,5	2	19	0
0:00:02	22	0,5	2	19	0
0:00:03	22	0,5	2	19	0
0:00:04	22	0,5	2	19	0
0:00:05	22	0,5	2	19	0
0:00:06	22	0,5	2	19	0
0:00:07	22	0,5	2	19	0
0:00:08	22	0,6	2	19	0
0:00:09	22	0,6	2	19	0
0:00:10	22	0,6	2	19	0
0:00:11	22	0,6	2	19	0
0:00:12	22	0,6	2	19	0
0:00:13	22	0,6	2	19	0
0:00:14	22	0,6	2	19	0
0:00:15	22	0,6	2	19	0
0:00:16	22	0,6	2	19	0
0:00:17	22	0,7	2	19	0
0:00:18	22	0,7	2	19	0
0:00:19	22	0,7	2	19	0
0:00:20	22	0,7	2	19	0
0:00:21	22	0,7	2	19	0
0:00:22	22	0,7	2	19	0
0:00:23	22	0,7	2	19	0
0:00:24	22	0,7	2	19	0
0:00:25	22	0,7	2	19	0
0:00:26	22	0,7	2	19	0
0:00:27	22	0,7	2	19	0
0:00:28	22	0,8	2	20	0
0:00:29	22	0,8	2	19	0
0:00:30	22	0,8	2	19	0
0:00:31	22	0,8	2	19	0
0:00:32	22	0,8	2	19	0
0:00:33	22	0,8	2	19	0
0:00:34	22	0,9	2	20	0
0:00:35	22	0,9	2	19	0
0:00:36	22	0,9	2	19	0
0:00:37	22	0,9	2	19	0
0:00:38	22	0,9	2	19	0
0:00:39	22	0,9	2	19	0
0:00:40	22	0,9	2	19	0
0:00:41	22	1,0	2	20	0
0:00:42	22	1,0	2	19	0
0:00:43	22	1,1	2	20	0
0:00:44	22	1,1	2	19	0
0:00:45	22	1,1	2	19	0
0:00:46	22	1,0	2	19	0
0:00:47	22	1,0	2	20	0
0:00:48	22	1,0	2	20	0
0:00:49	22	1,1	2	19	0
0:00:50	22	1,1	2	19	0
0:00:51	22	1,1	2	19	0
0:00:52	22	1,2	2	20	0
0:00:53	22	1,2	2	19	0
0:00:54	22	1,2	2	20	0
0:00:55	22	1,2	2	19	0
0:00:56	22	1,2	2	19	0
0:00:57	22	1,3	2	20	0
0:00:58	22	1,3	2	19	0
0:00:59	22	1,3	2	20	0
0:01:00	22	1,3	2	19	0
0:01:01	22	1,3	2	19	0
0:01:02	22	1,3	2	19	0
0:01:03	22	1,3	2	20	0
0:01:04	22	1,3	2	19	0
0:01:05	22	1,3	2	20	0
0:01:06	22	1,3	2	19	0
0:01:07	22	1,3	2	19	0
0:01:08	22	1,3	2	19	0
0:01:09	22	1,4	2	19	0
0:01:10	22	1,4	2	20	0
0:01:11	22	1,4	2	19	0
0:01:12	22	1,4	2	19	0
0:01:13	22	1,5	2	19	0
0:01:14	22	1,5	2	20	0
0:01:15	22	1,5	2	19	0
0:01:16	22	1,5	2	20	0
0:01:17	22	1,5	2	20	0
0:01:18	22	1,5	2	20	0
0:01:19	22	1,5	2	19	0
0:01:20	22	1,5	2	19	0
0:01:21	22	1,6	2	19	0
0:01:22	22	1,6	2	20	0
0:01:23	22	1,6	2	20	0
0:01:24	22	1,6	2	20	0
0:01:25	22	1,7	2	20	0
0:01:26	22	1,8	2	20	0
0:01:27	22	1,8	2	19	0
0:01:28	22	1,7	2	19	0
0:01:29	22	1,7	2	20	0
0:01:30	22	1,7	2	19	0
0:01:31	22	1,7	2	20	0
0:01:32	22	1,7	2	19	0
0:01:33	22	1,7	2	20	0
0:01:34	22	1,7	2	20	0
0:01:35	22	1,7	2	19	0
0:01:36	22	1,7	2	20	0
0:01:37	22	1,7	2	19	0
0:01:38	22	1,7	2	20	0
0:01:39	22	1,7	2	20	0
0:01:40	22	1,8	2	20	0
0:01:41	22	1,9	2	19	0
0:01:42	22	1,9	2	20	0
0:01:43	22	1,9	2	20	0
0:01:44	22	1,9	2	19	0
0:01:45	22	1,9	2	20	0
0:01:46	22	1,9	2	19	0
0:01:47	22	1,8	2	20	0
0:01:48	22	1,8	2	19	0
0:01:49	22	1,8	2	19	0
0:01:50	22	1,8	2	19	0
0:01:51	22	1,8	2	20	0
0:01:52	22	1,8	2	20	0
0:01:53	22	1,8	2	20	0
0:01:54	22	1,8	2	19	0
0:01:55	22	1,8	2	19	0
0:01:56	22	1,9	2	20	0
0:01:57	22	2,0	2	20	0
0:01:58	22	2,0	2	20	0
0:01:59	22	2,0	2	19	0
0:02:00	22	2,0	2	20	0
0:02:01	22	2,0	2	20	0
0:02:02	22	2,0	2	20	0
0:02:03	22	2,0	2	20	0
0:02:04	22	2,0	2	20	0
0:02:05	22	2,0	2	20	0
0:02:06	22	2,0	2	20	0
0:02:07	22	2,1	2	20	0
0:02:08	22	2,2	2	20	0
0:02:09	22	2,2	2	20	0
0:02:10	22	2,2	2	20	0
0:02:11	22	2,2	2	20	0
0:02:12	22	2,2	2	19	0
0:02:13	22	2,3	2	20	0
0:02:14	22	2,4	2	20	0
0:02:15	22	2,5	2	20	0
0:02:16	22	2,5	2	20	0
0:02:17	22	2,5	2	20	0
0:02:18	22	2,5	2	20	0
0:02:19	22	2,4	2	20	0
0:02:20	22	2,4	2	20	0
0:02:21	22	2,4	2	20	0
0:02:22	22	2,4	2	20	0
0:02:23	22	2,4	2	20	0
0:02:24	22	2,4	2	20	0
0:02:25	22	2,4	2	20	0
0:02:26	22	2,4	2	20	0
0:02:27	22	2,4	2	20	0
0:02:28	22	2,4	2	20	0
0:02:29	22	2,6	2	20	0
0:02:30	22	2,6	2	20	0
0:02:31	22	2,6	2	20	0
0:02:32	22	2,6	2	20	0
0:02:33	22	2,6	2	20	0
0:02:34	22	2,6	2	20	0
0:02:35	22	2,6	2	20	0
0:02:36	22	2,6	2	20	0
0:02:37	22	2,6	2	20	0
0:02:38	22	2,6	2	20	0
0:02:39	22	2,6	2	20	0
0:02:40	22	2,5	2	20	0
0:02:41	22	2,5	2	20	0
0:02:42	22	2,7	2	20	0
0:02:43	22	2,8	2	20	0
0:02:44	22	2,8	2	20	0
0:02:45	22	2,8	2	20	0
0:02:46	22	2,8	2	20	0
0:02:47	22	2,8	2	20	0
0:02:48	22	2,8	2	20	0
0:02:49	22	2,8	2	20	0
0:02:50	22	2,8	2	20	0
0:02:51	22	2,7	2	20	0
0:02:52	22	2,7	2	20	0
0:02:53	22	2,7	2	20	0
0:02:54	22	2,7	2	20	0
0:02:55	22	2,8	2	20	0
0:02:56	22	2,9	2	20	0
0:02:57	22	2,9	2	20	0
0:02:58	22	2,9	2	20	0
0:02:59	22	2,9	2	20	0
0:03:00	22	2,9	2	20	0
0:03:01	22	2,9	2	20	0
0:03:02	22	2,9	2	20	0
0:03:03	22	3,0	2	20	0
0:03:04	22	3,0	2	20	0
0:03:05	22	3,0	2	20	0
0:03:06	22	3,0	2	20	0
0:03:07	22	3,0	2	20	0
0:03:08	22	3,1	2	20	0
0:03:09	22	3,2	2	20	0
0:03:10	22	3,2	2	20	0
0:03:11	22	3,2	2	20	0
0:03:12	22	3,2	2	20	0
0:03:13	22	3,2	2	20	0
0:03:14	22	3,2	2	20	0
0:03:15	22	3,2	2	20	0
0:03:16	22	3,2	2	20	0
0:03:17	22	3,2	2	20	0
0:03:18	22	3,2	2	20	0
0:03:19	22	3,1	2	20	0
0:03:20	22	3,1	2	20	0
0:03:21	22	3,1	2	20	0
0:03:22	22	3,1	2	20	0
0:03:23	22	3,1	2	20	0
0:03:24	22	3,2	2	20	0
0:03:25	22	3,3	2	20	0
0:03:26	22	3,3	2	20	0
0:03:27	22	3,3	2	20	0
0:03:28	22	3,3	2	20	0
0:03:29	22	3,4	2	20	0
0:03:30	22	3,4	2	20	0
0:03:31	22	3,4	2	20	0
0:03:32	22	3,4	2	20	0
0:03:33	22	3,4	2	20	0
0:03:34	22	3,4	2	20	0
0:03:35	22	3,4	2	20	0
0:03:36	22	3,4	2	20	0
0:03:37	22	3,4	2	20	0
0:03:38	22	3,4	2	20	0
0:03:39	22	3,4	2	20	0
0:03:40	22	3,5	2	20	0
0:03:41	22	3,5	2	20	0
0:03:42	22	3,5	2	20	0
0:03:43	22	3,5	2	20	0
0:03:44	22	3,6	2	20	0
0:03:45	22	3,6	2	20	0
0:03:46	22	3,6	2	20	0
0:03:47	22	3,6	2	20	0
0:03:48	22	3,6	2	20	0
0:03:49	22	3,6	2	20	0
0:03:50	22	3,6	2	20	0
0:03:51	22	3,6	2	20	0
0:03:52	22	3,6	2	20	0
0:03:53	22	3,6	2	20	0
0:03:54	22	3,8	2	20	0
0:03:55	22	3,8	2	20	0
0:03:56	22	3,8	2	20	0
0:03:57	22	3,8	2	20	0
0:03:58	22	3,8	2	20	0
0:03:59	22	3,8	2	20	0
0:04:00	22	3,8	2	20	0
0:04:01	22	3,8	2	20	0
0:04:02	22	3,8	2	20	0
0:04:03	22	3,8	2	20	0
0:04:04	22	3,7	2	20	0
0:04:05	22	3,7	2	20	0
0:04:06	22	3,8	2	20	0
0:04:07	22	3,8	2	20	0
0:04:08	22	3,8	2	20	0
0:04:09	22	3,9	2	20	0
0:04:10	22	4,0	2	20	0
0:04:11	22	4,0	2	20	0
0:04:12	22	4,0	2	20	0
0:04:13	22	4,0	2	20	0
0:04:14	22	4,0	2	20	0
0:04:15	22	3,9	2	20	0
0:04:16	22	3,9	2	20	0
0:04:17	22	3,9	2	20	0
0:04:18	22	3,9	2	20	0
0:04:19	22	4,0	2	20	0
0:04:20	22	4,0	2	20	0
0:04:21	22	4,0	2	20	0
0:04:22	22	4,0	2	20	0
0:04:23	22	4,0	2	20	0
0:04:24	22	4,1	2	20	0
0:04:25	22	4,2	2	20	0
0:04:26	22	4,2	2	20	0
0:04:27	22	4,2	2	20	0
0:04:28	22	4,2	2	20	0
0:04:29	22	4,2	2	20	0
0:04:30	22	4,2	2	20	0
0:04:31	22	4,2	2	20	0
0:04:32	22	4,2	2	20	0
0:04:33	22	4,1	2	20	0
0:04:34	22	4,1	2	20	0
0:04:35	22	4,2	2	20	0
0:04:36	22	4,2	2	20	0
0:04:37	22	4,2	2	20	0
0:04:38	22	4,2	2	20	0
0:04:39	22	4,2	2	20	0
0:04:40	22	4,4	2	20	0
0:04:41	22	4,4	2	20	0
0:04:42	22	4,5	2	20	0
0:04:43	22	4,5	2	20	0
0:04:44	22	4,5	2	20	0
0:04:45	22	4,4	2	20	0
0:04:46	22	4,4	2	20	0
0:04:47	22	4,4	2	20	0
0:04:48	22	4,4	2	20	0
0:04:49	22	4,4	2	20	0
0:04:50	22	4,4	2	20	0
0:04:51	22	4,4	2	20	0
0:04:52	22	4,4	2	20	0
0:04:53	22	4,4	2	20	0
0:04:54	22	4,4	2	20	0
0:04:55	22	4,4	2	20	0
0:04:56	22	4,6	2	20	0
0:04:57	22	4,6	2	20	0
0:04:58	22	4,7	2	20	0
0:04:59	22	4,6	2	20	0
0:05:00	22	4,6	2	20	0
0:05:01	22	4,6	2	20	0
0:05:02	22	4,6	2	20	0
0:05:03	22	4,6	2	20	0
0:05:04	22	4,6	2	20	0
0:05:05	22	4,6	2	20	0
0:05:06	22	4,6	2	20	0
0:05:07	22	4,6	2	20	0
0:05:08	22	4,7	2	20	0
0:05:09	22	4,7	2	20	0
0:05:10	22	4,7	2	20	0
0:05:11	22	4,7	2	20	0
0:05:12	22	4,8	2	20	0
0:05:13	22	4,9	2	20	0
0:05:14	22	4,9	2	20	0
0:05:15	22	4,9	2	20	0
0:05:16	22	4,9	2	20	0
0:05:17	22	4,9	2	20	0
0:05:18	22	4,8	2	20	0
0:05:19	22	4,8	2	20	0
0:05:20	22	4,8	2	20	0
0:05:21	22	4,8	2	20	0
0:05:22	22	4,8	2	20	0
0:05:23	22	4,8	2	20	0
0:05:24	22	4,9	2	20	0
0:05:25	22	4,9	2	20	0
0:05:26	22	4,9	2	20	0
0:05:27	22	4,9	2	20	0
0:05:28	22	5,0	2	20	0
0:05:29	22	5,1	2	20	0
0:05:30	22	5,1	2	20	0
0:05:31	22	5,1	2	20	0
0:05:32	22	5,1	2	20	0
0:05:33	22	5,1	2	20	0
0:05:34	22	5,1	2	20	0
0:05:35	22	5,0	2	20	0
0:05:36	22	5,0	2	20	0
0:05:37	22	5,0	2	20	0
0:05:38	22	5,0	2	20	0
0:05:39	22	5,0	2	20	0
0:05:40	22	5,1	2	20	0
0:05:41	22	5,1	2	20	0
0:05:42	22	5,1	2	20	0
0:05:43	22	5,1	2	20	0
0:05:44	22	5,2	2	20	0
0:05:45	22	5,3	2	20	0
0:05:46	22	5,3	2	20	0
0:05:47	22	5,3	2	20	0
0:05:48	22	5,3	2	20	0
0:05:49	22	5,3	2	20	0
0:05:50	22	5,3	2	20	0
0:05:51	22	5,3	2	20	0
0:05:52	22	5,2	2	20	0
0:05:53	22	5,2	2	20	0
0:05:54	22	5,2	2	20	0
0:05:55	22	5,3	2	20	0
0:05:56	22	5,3	2	20	0
0:05:57	22	5,3	2	20	0
0:05:58	22	5,3	2	20	0
0:05:59	22	5,3	2	20	0
0:06:00	22	5,4	2	20	0
0:06:01	22	5,5	2	20	0
0:06:02	22	5,5	2	20	0
0:06:03	22	5,5	2	20	0
0:06:04	22	5,5	2	20	0
0:06:05	22	5,5	2	20	0
0:06:06	22	5,5	2	20	0
0:06:07	22	5,5	2	20	0
0:06:08	22	5,5	2	20	0
0:06:09	22	5,5	2	20	0
0:06:10	22	5,5	2	20	0
0:06:11	22	5,5	2	20	0
0:06:12	22	5,5	2	20	0
0:06:13	22	5,6	2	20	0
0:06:14	22	5,6	2	20	0
0:06:15	22	5,6	2	20	0
0:06:16	22	5,5	2	20	0
0:06:17	22	5,6	2	20	0
0:06:18	22	5,6	2	20	0
0:06:19	22	5,6	2	20	0
0:06:20	22	5,6	2	20	0
0:06:21	22	5,6	2	20	0
0:06:22	22	5,6	2	20	0
0:06:23	22	5,7	2	20	0
0:06:24	22	5,8	2	20	0
0:06:25	22	5,8	2	20	0
0:06:26	22	5,8	2	20	0
0:06:27	22	5,8	2	20	0
0:06:28	22	5,8	2	20	0
0:06:29	22	5,8	2	20	0
0:06:30	22	5,8	2	20	0
0:06:31	22	5,8	2	20	0
0:06:32	22	5,8	2	20	0
0:06:33	22	5,8	2	20	0
0:06:34	22	5,7	2	20	0
0:06:35	22	5,8	2	20	0
0:06:36	22	5,8	2	20	0
0:06:37	22	5,9	2	20	0
0:06:38	22	6,0	2	20	0
0:06:39	22	6,0	2	20	0
0:06:40	22	6,0	2	20	0
0:06:41	22	6,0	2	20	0
0:06:42	22	6,0	2	20	0
0:06:43	22	6,0	2	20	0
0:06:44	22	6,0	2	20	0
0:06:45	22	6,0	2	20	0
0:06:46	22	6,0	2	20	0
0:06:47	22	6,0	2	20	0
0:06:48	22	6,0	2	20	0
0:06:49	22	5,9	2	20	0
0:06:50	22	5,9	2	20	0
0:06:51	22	6,0	2	20	0
0:06:52	22	6,2	2	20	0
0:06:53	22	6,2	2	20	0
0:06:54	22	6,3	2	20	0
0:06:55	22	6,2	2	20	0
0:06:56	22	6,2	2	20	0
0:06:57	22	6,2	2	20	0
0:06:58	22	6,2	2	20	0
0:06:59	22	6,2	2	20	0
0:07:00	22	6,2	2	20	0
0:07:01	22	6,2	2	20	0
0:07:02	22	6,2	2	20	0
0:07:03	22	6,1	2	20	0
0:07:04	22	6,2	2	20	0
0:07:05	22	6,2	2	20	0
0:07:06	22	6,3	2	20	0
0:07:07	22	6,4	2	20	0
0:07:08	22	6,4	2	20	0
0:07:09	22	6,5	2	20	0
0:07:10	22	6,4	2	20	0
0:07:11	22	6,4	2	20	0
0:07:12	22	6,4	2	20	0
0:07:13	22	6,4	2	20	0
0:07:14	22	6,4	2	20	0
0:07:15	22	6,4	2	20	0
0:07:16	22	6,4	2	20	0
0:07:17	22	6,4	2	20	0
0:07:18	22	6,4	2	20	0
0:07:19	22	6,4	2	20	0
0:07:20	22	6,4	2	20	0
0:07:21	22	6,4	2	20	0
0:07:22	22	6,5	2	20	0
0:07:23	22	6,6	2	20	0
0:07:24	22	6,7	2	20	0
0:07:25	22	6,7	2	20	0
0:07:26	22	6,6	2	20	0
0:07:27	22	6,6	2	20	0
0:07:28	22	6,6	2	20	0
0:07:29	22	6,6	2	20	0
0:07:30	22	6,6	2	20	0
0:07:31	22	6,6	2	20	0
0:07:32	22	6,6	2	20	0
0:07:33	22	6,6	2	20	0
0:07:34	22	6,6	2	20	0
0:07:35	22	6,6	2	20	0
0:07:36	22	6,6	2	20	0
0:07:37	22	6,8	2	20	0
0:07:38	22	6,8	2	20	0
0:07:39	22	6,9	2	20	0
0:07:40	22	6,9	2	20	0
0:07:41	22	6,9	2	20	0
0:07:42	22	6,8	2	20	0
0:07:43	22	6,8	2	20	0
0:07:44	22	6,8	2	20	0
0:07:45	22	6,8	2	20	0
0:07:46	22	6,8	2	20	0
0:07:47	22	6,8	2	20	0
0:07:48	22	6,8	2	20	0
0:07:49	22	6,8	2	20	0
0:07:50	22	6,8	2	20	0
0:07:51	22	6,8	2	20	0
0:07:52	22	7,0	2	20	0
0:07:53	22	7,1	2	20	0
0:07:54	22	7,1	2	20	0
0:07:55	22	7,1	2	20	0
0:07:56	22	7,1	2	20	0
0:07:57	22	7,1	2	20	0
0:07:58	22	7,0	2	20	0
0:07:59	22	7,0	2	20	0
0:08:00	22	7,0	2	20	0
0:08:01	22	7,0	2	20	0
0:08:02	22	7,0	2	20	0
0:08:03	22	7,0	2	20	0
0:08:04	22	7,0	2	20	0
0:08:05	22	7,0	2	20	0
0:08:06	22	7,0	2	20	0
0:08:07	22	7,1	2	20	0
0:08:08	22	7,2	2	20	0
0:08:09	22	7,3	2	20	0
0:08:10	22	7,3	2	20	0
0:08:11	22	7,3	2	20	0
0:08:12	22	7,3	2	20	0
0:08:13	22	7,3	2	20	0
0:08:14	22	7,3	2	20	0
0:08:15	22	7,2	2	20	0
0:08:16	22	7,2	2	20	0
0:08:17	22	7,2	2	20	0
0:08:18	22	7,2	2	20	0
0:08:19	22	7,2	2	20	0
0:08:20	22	7,2	2	20	0
0:08:21	22	7,2	2	20	0
0:08:22	22	7,2	2	20	0
0:08:23	22	7,2	2	20	0
0:08:24	22	7,5	2	20	0
0:08:25	22	7,5	2	20	0
0:08:26	22	7,5	2	20	0
0:08:27	22	7,5	2	20	0
0:08:28	22	7,5	2	20	0
0:08:29	22	7,5	2	20	0
0:08:30	22	7,5	2	20	0
0:08:31	22	7,5	2	20	0
0:08:32	22	7,5	2	20	0
0:08:33	22	7,4	2	20	0
0:08:34	22	7,4	2	20	0
0:08:35	22	7,4	2	20	0
0:08:36	22	7,4	2	20	0
0:08:37	22	7,4	2	20	0
0:08:38	22	7,4	2	20	0
0:08:39	22	7,6	2	20	0
0:08:40	22	7,7	2	20	0
0:08:41	22	7,7	2	20	0
0:08:42	22	7,7	2	20	0
0:08:43	22	7,7	2	20	0
0:08:44	22	7,7	2	20	0
0:08:45	22	7,7	2	20	0
0:08:46	22	7,7	2	20	0
0:08:47	22	7,7	2	20	0
0:08:48	22	7,7	2	20	0
0:08:49	22	7,6	2	20	0
0:08:50	22	7,6	2	20	0
0:08:51	22	7,6	2	20	0
0:08:52	22	7,7	2	20	0
0:08:53	22	7,7	2	20	0
0:08:54	22	7,7	2	20	0
0:08:55	22	7,8	2	20	0
0:08:56	22	7,9	2	20	0
0:08:57	22	7,9	2	20	0
0:08:58	22	7,9	2	20	0
0:08:59	22	7,9	2	20	0
0:09:00	22	7,9	2	20	0
0:09:01	22	7,9	2	20	0
0:09:02	22	7,9	2	20	0
0:09:03	22	7,9	2	20	0
0:09:04	22	7,9	2	20	0
0:09:05	22	7,9	2	20	0
0:09:06	22	7,9	2	20	0
0:09:07	22	7,8	2	20	0
0:09:08	22	7,9	2	20	0
0:09:09	22	7,9	2	20	0
0:09:10	22	7,9	2	20	0
0:09:11	22	7,9	2	20	0
0:09:12	22	8,1	2	20	0
0:09:13	22	8,1	2	20	0
0:09:14	22	8,2	2	20	0
0:09:15	22	8,2	2	20	0
0:09:16	22	8,2	2	20	0
0:09:17	22	8,1	2	20	0
0:09:18	22	8,1	2	20	0
0:09:19	22	8,1	2	20	0
0:09:20	22	8,1	2	20	0
0:09:21	22	8,1	2	20	0
0:09:22	22	8,1	2	20	0
0:09:23	22	8,1	2	20	0
0:09:24	22	8,1	2	20	0
0:09:25	22	8,1	2	20	0
0:09:26	22	8,0	2	20	0
0:09:27	22	8,0	2	20	0
0:09:28	22	8,0	2	20	0
0:09:29	22	8,0	2	20	0
0:09:30	22	8,0	2	20	0
0:09:31	22	8,2	2	20	0
0:09:32	22	8,3	2	20	0
0:09:33	22	8,4	2	20	0
0:09:34	22	8,4	2	20	0
0:09:35	22	8,4	2	20	0
0:09:36	22	8,4	2	20	0
0:09:37	22	8,4	2	20	0
0:09:38	22	8,3	2	20	0
0:09:39	22	8,3	2	20	0
0:09:40	22	8,3	2	20	0
0:09:41	22	8,3	2	20	0
0:09:42	22	8,3	2	20	0
0:09:43	22	8,4	2	20	0
0:09:44	22	8,4	2	20	0
0:09:45	22	8,4	2	20	0
0:09:46	22	8,4	2	20	0
0:09:47	22	8,5	2	20	0
0:09:48	22	8,6	2	20	0
0:09:49	22	8,6	2	20	0
0:09:50	22	8,6	2	20	0
0:09:51	22	8,6	2	20	0
0:09:52	22	8,6	2	20	0
0:09:53	22	8,6	2	20	0
0:09:54	22	8,6	2	20	0
0:09:55	22	8,6	2	20	0
0:09:56	22	8,5	2	20	0
0:09:57	22	8,5	2	20	0
0:09:58	22	8,6	2	20	0
0:09:59	22	8,8	2	20	0
0:10:00	22	8,8	2	20	0
0:10:01	22	8,9	2	20	0
0:10:02	22	8,8	2	20	0
0:10:03	22	8,8	2	20	0
0:10:04	22	8,8	2	20	0
0:10:05	22	8,8	2	20	0
0:10:06	22	8,8	2	20	0
0:10:07	22	8,8	2	20	0
0:10:08	22	8,8	2	20	0
0:10:09	22	8,8	2	20	0
0:10:10	22	8,7	2	20	0
0:10:11	22	8,7	2	20	0
0:10:12	22	8,7	2	20	0
0:10:13	22	8,7	2	20	0
0:10:14	22	8,7	2	20	0
0:10:15	22	8,7	2	20	0
0:10:16	22	8,9	2	20	0
0:10:17	22	9,0	2	21	0
0:10:18	22	9,0	2	20	0
0:10:19	22	9,0	2	20	0
0:10:20	22	9,0	2	20	0
0:10:21	22	9,0	2	20	0
0:10:22	22	9,0	2	20	0
0:10:23	22	8,9	2	20	0
0:10:24	22	8,9	2	20	0
0:10:25	22	8,9	2	20	0
0:10:26	22	8,9	2	20	0
0:10:27	22	9,0	2	20	0
0:10:28	22	9,0	2	20	0
0:10:29	22	9,0	2	20	0
0:10:30	22	9,0	2	20	0
0:10:31	22	9,0	2	20	0
0:10:32	22	9,1	2	20	0
0:10:33	22	9,3	2	20	0
0:10:34	22	9,3	2	20	0
0:10:35	22	9,4	2	20	0
0:10:36	22	9,4	2	20	0
0:10:37	22	9,3	2	20	0
0:10:38	22	9,3	2	20	0
0:10:39	22	9,3	2	20	0
0:10:40	22	9,3	2	20	0
0:10:41	22	9,3	2	20	0
0:10:42	22	9,3	2	20	0
0:10:43	22	9,3	2	20	0
0:10:44	22	9,3	2	20	0
0:10:45	22	9,2	2	20	0
0:10:46	22	9,2	2	20	0
0:10:47	22	9,2	2	20	0
0:10:48	22	9,2	2	20	0
0:10:49	22	9,2	2	20	0
0:10:50	22	9,2	2	20	0
0:10:51	22	9,2	2	20	0
0:10:52	22	9,3	2	20	0
0:10:53	22	9,4	2	20	0
0:10:54	22	9,4	2	20	0
0:10:55	22	9,4	2	20	0
0:10:56	22	9,5	2	20	0
0:10:57	22	9,6	2	20	0
0:10:58	22	9,6	2	20	0
0:10:59	22	9,6	2	21	0
0:11:00	22	9,6	2	20	0
0:11:01	22	9,6	2	20	0
0:11:02	22	9,6	2	20	0
0:11:03	22	9,6	2	21	0
0:11:04	22	9,5	2	20	0
0:11:05	22	9,5	2	20	0
0:11:06	22	9,5	2	20	0
0:11:07	22	9,5	2	20	0
0:11:08	22	9,5	2	20	0
0:11:09	22	9,5	2	20	0
0:11:10	22	9,6	2	20	0
0:11:11	22	9,6	2	20	0
0:11:12	22	9,6	2	20	0
0:11:13	22	9,6	2	20	0
0:11:14	22	9,6	2	20	0
0:11:15	22	9,7	2	20	0
0:11:16	22	9,8	2	20	0
0:11:17	22	9,8	2	20	0
0:11:18	22	9,8	2	21	0
0:11:19	22	9,8	2	20	0
0:11:20	22	9,8	2	20	0
0:11:21	22	9,8	2	21	0
0:11:22	22	9,8	2	20	0
0:11:23	22	9,7	2	20	0
0:11:24	22	9,7	2	20	0
0:11:25	22	9,7	2	20	0
0:11:26	22	9,8	2	20	0
0:11:27	22	9,9	2	21	0
0:11:28	22	10,0	2	20	0
0:11:29	22	10,0	2	20	0
0:11:30	22	10,0	2	20	0
0:11:31	22	10,0	2	20	0
0:11:32	22	9,9	2	20	0
0:11:33	22	9,9	2	21	0
0:11:34	22	9,9	2	21	0
0:11:35	22	9,9	2	20	0
0:11:36	22	9,9	2	20	0
0:11:37	22	9,9	2	20	0
0:11:38	22	9,9	2	20	0
0:11:39	22	10,0	2	20	0
0:11:40	22	10,0	2	20	0
0:11:41	22	10,0	2	20	0
0:11:42	22	10,0	2	20	0
0:11:43	22	10,0	2	20	0
0:11:44	22	10,1	2	21	0
0:11:45	22	10,1	2	21	0
0:11:46	22	10,1	2	20	0
0:11:47	22	10,1	2	21	0
0:11:48	22	10,1	2	21	0
0:11:49	22	10,2	2	21	0
0:11:50	22	10,3	2	20	0
0:11:51	22	10,3	2	20	0
0:11:52	22	10,3	2	21	0
0:11:53	22	10,3	2	21	0
0:11:54	22	10,3	2	21	0
0:11:55	22	10,3	2	21	0
0:11:56	22	10,3	2	21	0
0:11:57	22	10,3	2	20	0
0:11:58	22	10,2	2	21	0
0:11:59	22	10,2	2	21	0
0:12:00	22	10,2	2	20	0
0:12:01	22	10,2	2	20	0
0:12:02	22	10,2	2	20	0
0:12:03	22	10,3	2	20	0
0:12:04	22	10,3	2	21	0
0:12:05	22	10,3	2	21	0
0:12:06	22	10,5	2	21	0
0:12:07	22	10,5	2	21	0
0:12:08	22	10,5	2	21	0
0:12:09	22	10,5	2	21	0
0:12:10	22	10,5	2	20	0
0:12:11	22	10,5	2	20	0
0:12:12	22	10,5	2	20	0
0:12:13	22	10,5	2	20	0
0:12:14	22	10,5	2	20	0
0:12:15	22	10,5	2	21	0
0:12:16	22	10,5	2	21	0
0:12:17	22	10,4	2	21	0
0:12:18	22	10,4	2	20	0
0:12:19	22	10,5	2	20	0
0:12:20	22	10,5	2	21	0
0:12:21	22	10,6	2	21	0
0:12:22	22	10,6	2	20	0
0:12:23	22	10,5	2	20	0
0:12:24	22	10,6	2	21	0
0:12:25	22	10,7	2	21	0
0:12:26	22	10,8	2	21	0
0:12:27	22	10,8	2	21	0
0:12:28	22	10,8	2	20	0
0:12:29	22	10,7	2	21	0
0:12:30	22	10,7	2	20	0
0:12:31	22	10,7	2	21	0
0:12:32	22	10,7	2	20	0
0:12:33	22	10,7	2	21	0
0:12:34	22	10,7	2	21	0
0:12:35	22	10,7	2	21	0
0:12:36	22	10,7	2	20	0
0:12:37	22	10,8	2	21	0
0:12:38	22	10,9	2	21	0
0:12:39	22	10,9	2	21	0
0:12:40	22	10,9	2	21	0
0:12:41	22	10,9	2	21	0
0:12:42	22	10,9	2	21	0
0:12:43	22	10,9	2	21	0
0:12:44	22	10,9	2	21	0
0:12:45	22	10,8	2	20	0
0:12:46	22	10,8	2	21	0
0:12:47	22	10,8	2	21	0
0:12:48	22	10,9	2	21	0
0:12:49	22	10,9	2	21	0
0:12:50	22	11,0	2	20	0
0:12:51	22	10,9	2	21	0
0:12:52	22	10,9	2	20	0
0:12:53	22	11,0	2	21	0
0:12:54	22	11,1	2	20	0
0:12:55	22	11,2	2	20	0
0:12:56	22	11,2	2	20	0
0:12:57	22	11,2	2	20	0
0:12:58	22	11,1	2	20	0
0:12:59	22	11,1	2	21	0
0:13:00	22	11,1	2	21	0
0:13:01	22	11,1	2	21	0
0:13:02	22	11,1	2	20	0
0:13:03	22	11,1	2	21	0
0:13:04	22	11,1	2	21	0
0:13:05	22	11,1	2	21	0
0:13:06	22	11,2	2	21	0
0:13:07	22	11,2	2	21	0
0:13:08	22	11,2	2	21	0
0:13:09	22	11,2	2	21	0
0:13:10	22	11,2	2	21	0
0:13:11	22	11,2	2	21	0
0:13:12	22	11,3	2	20	0
0:13:13	22	11,5	2	21	0
0:13:14	22	11,5	2	20	0
0:13:15	22	11,5	2	21	0
0:13:16	22	11,5	2	21	0
0:13:17	22	11,5	2	21	0
0:13:18	22	11,5	2	21	0
0:13:19	22	11,5	2	21	0
0:13:20	22	11,5	2	20	0
0:13:21	22	11,5	2	21	0
0:13:22	22	11,5	2	21	0
0:13:23	22	11,4	2	21	0
0:13:24	22	11,4	2	21	0
0:13:25	22	11,4	2	21	0
0:13:26	22	11,4	2	21	0
0:13:27	22	11,4	2	21	0
0:13:28	22	11,4	2	21	0
0:13:29	22	11,6	2	20	0
0:13:30	22	11,7	2	21	0
0:13:31	22	11,8	2	21	0
0:13:32	22	11,8	2	21	0
0:13:33	22	11,8	2	21	0
0:13:34	22	11,8	2	21	0
0:13:35	22	11,8	2	20	0
0:13:36	22	11,8	2	21	0
0:13:37	22	11,8	2	20	0
0:13:38	22	11,7	2	21	0
0:13:39	22	11,7	2	21	0
0:13:40	22	11,7	2	21	0
0:13:41	22	11,7	2	21	0
0:13:42	22	11,7	2	21	0
0:13:43	22	11,7	2	21	0
0:13:44	22	11,7	2	21	0
0:13:45	22	11,7	2	21	0
0:13:46	22	11,7	2	21	0
0:13:47	22	11,6	2	20	0
0:13:48	22	11,8	2	21	0
0:13:49	22	12,0	2	21	0
0:13:50	22	12,0	2	21	0
0:13:51	22	12,0	2	20	0
0:13:52	22	12,0	2	21	0
0:13:53	22	12,0	2	21	0
0:13:54	22	12,0	2	21	0
0:13:55	22	12,0	2	21	0
0:13:56	22	12,0	2	21	0
0:13:57	22	12,0	2	21	0
0:13:58	22	11,9	2	21	0
0:13:59	22	11,9	2	20	0
0:14:00	22	11,9	2	21	0
0:14:01	22	11,9	2	21	0
0:14:02	22	11,9	2	21	0
0:14:03	22	11,9	2	21	0
0:14:04	22	11,9	2	20	0
0:14:05	22	12,0	2	21	0
0:14:06	22	12,2	2	21	0
0:14:07	22	12,2	2	21	0
0:14:08	22	12,3	2	21	0
0:14:09	22	12,2	2	20	0
0:14:10	22	12,2	2	21	0
0:14:11	22	12,2	2	21	0
0:14:12	22	12,2	2	21	0
0:14:13	22	12,2	2	21	0
0:14:14	22	12,2	2	21	0
0:14:15	22	12,2	2	20	0
0:14:16	22	12,2	2	21	0
0:14:17	22	12,2	2	21	0
0:14:18	22	12,1	2	21	0
0:14:19	22	12,1	2	21	0
0:14:20	22	12,1	2	21	0
0:14:21	22	12,1	2	21	0
0:14:22	22	12,2	2	21	0
0:14:23	22	12,2	2	21	0
0:14:24	22	12,2	2	21	0
0:14:25	22	12,2	2	21	0
0:14:26	22	12,2	2	21	0
0:14:27	22	12,4	2	21	0
0:14:28	22	12,4	2	21	0
0:14:29	22	12,5	2	21	0
0:14:30	22	12,5	2	21	0
0:14:31	22	12,4	2	21	0
0:14:32	22	12,4	2	21	0
0:14:33	22	12,4	2	21	0
0:14:34	22	12,4	2	21	0
0:14:35	22	12,4	2	21	0
0:14:36	22	12,4	2	21	0
0:14:37	22	12,4	2	21	0
0:14:38	22	12,4	2	21	0
0:14:39	22	12,4	2	21	0
0:14:40	22	12,4	2	21	0
0:14:41	22	12,4	2	21	0
0:14:42	22	12,4	2	21	0
0:14:43	22	12,6	2	21	0
0:14:44	22	12,7	2	21	0
0:14:45	22	12,7	2	21	0
0:14:46	22	12,7	2	21	0
0:14:47	22	12,7	2	21	0
0:14:48	22	12,7	2	21	0
0:14:49	22	12,7	2	21	0
0:14:50	22	12,7	2	21	0
0:14:51	22	12,7	2	21	0
0:14:52	22	12,6	2	21	0
0:14:53	22	12,6	2	21	0
0:14:54	22	12,6	2	21	0
0:14:55	22	12,6	2	21	0
0:14:56	22	12,6	2	21	0
0:14:57	22	12,6	2	21	0
0:14:58	22	12,6	2	21	0
0:14:59	22	12,6	2	21	0
0:15:00	22	12,7	2	21	0
0:15:01	22	12,9	2	21	0
0:15:02	22	12,9	2	21	0
0:15:03	22	12,9	2	21	0
0:15:04	22	12,9	2	21	0
0:15:05	22	12,9	2	21	0
0:15:06	22	12,9	2	21	0
0:15:07	22	12,9	2	21	0
0:15:08	22	12,9	2	21	0
0:15:09	22	12,9	2	21	0
0:15:10	22	12,9	2	21	0
0:15:11	22	12,9	2	21	0
0:15:12	22	12,9	2	21	0
0:15:13	22	12,8	2	21	0
0:15:14	22	12,8	2	21	0
0:15:15	22	12,8	2	21	0
0:15:16	22	12,8	2	21	0
0:15:17	22	12,9	2	21	0
0:15:18	22	13,1	2	21	0
0:15:19	22	13,2	2	21	0
0:15:20	22	13,2	2	21	0
0:15:21	22	13,2	2	21	0
0:15:22	22	13,2	2	21	0
0:15:23	22	13,1	2	21	0
0:15:24	22	13,1	2	21	0
0:15:25	22	13,1	2	21	0
0:15:26	22	13,1	2	21	0
0:15:27	22	13,1	2	21	0
0:15:28	22	13,1	2	21	0
0:15:29	22	13,1	2	21	0
0:15:30	22	13,1	2	21	0
0:15:31	22	13,1	2	21	0
0:15:32	22	13,1	2	21	0
0:15:33	22	13,1	2	21	0
0:15:34	22	13,1	2	21	0
0:15:35	22	13,2	2	21	0
0:15:36	22	13,4	2	21	0
0:15:37	22	13,4	2	21	0
0:15:38	22	13,4	2	21	0
0:15:39	22	13,4	2	21	0
0:15:40	22	13,4	2	21	0
0:15:41	22	13,4	2	21	0
0:15:42	22	13,4	2	21	0
0:15:43	22	13,4	2	21	0
0:15:44	22	13,4	2	21	0
0:15:45	22	13,4	2	21	0
0:15:46	22	13,3	2	21	0
0:15:47	22	13,3	2	21	0
0:15:48	22	13,3	2	21	0
0:15:49	22	13,3	2	21	0
0:15:50	22	13,3	2	21	0
0:15:51	22	13,3	2	21	0
0:15:52	22	13,3	2	21	0
0:15:53	22	13,5	2	21	0
0:15:54	22	13,6	2	21	0
0:15:55	22	13,7	2	21	0
0:15:56	22	13,7	2	21	0
0:15:57	22	13,7	2	21	0
0:15:58	22	13,7	2	21	0
0:15:59	22	13,6	2	21	0
0:16:00	22	13,6	2	21	0
0:16:01	22	13,6	2	21	0
0:16:02	22	13,6	2	21	0
0:16:03	22	13,6	2	21	0
0:16:04	22	13,6	2	21	0
0:16:05	22	13,6	2	21	0
0:16:06	22	13,6	2	21	0
0:16:07	22	13,6	2	21	0
0:16:08	22	13,6	2	21	0
0:16:09	22	13,5	2	21	0
0:16:10	22	13,7	2	21	0
0:16:11	22	13,8	2	21	0
0:16:12	22	13,9	2	21	0
0:16:13	22	13,9	2	21	0
0:16:14	22	13,9	2	21	0
0:16:15	22	13,9	2	21	0
0:16:16	22	13,9	2	21	0
0:16:17	22	13,9	2	21	0
0:16:18	22	13,9	2	21	0
0:16:19	22	13,9	2	21	0
0:16:20	22	13,8	2	21	0
0:16:21	22	13,8	2	21	0
0:16:22	22	13,8	2	21	0
0:16:23	22	13,8	2	21	0
0:16:24	22	13,8	2	21	0
0:16:25	22	13,8	2	21	0
0:16:26	22	13,8	2	21	0
0:16:27	22	13,8	2	21	0
0:16:28	22	13,9	2	21	0
0:16:29	22	14,1	2	21	0
0:16:30	22	14,1	2	21	0
0:16:31	22	14,1	2	21	0
0:16:32	22	14,1	2	21	0
0:16:33	22	14,1	2	21	0
0:16:34	22	14,1	2	21	0
0:16:35	22	14,1	2	21	0
0:16:36	22	14,1	2	21	0
0:16:37	22	14,1	2	21	0
0:16:38	22	14,1	2	21	0
0:16:39	22	14,1	2	21	0
0:16:40	22	14,1	2	21	0
0:16:41	22	14,0	2	21	0
0:16:42	22	14,0	2	21	0
0:16:43	22	14,0	2	21	0
0:16:44	22	14,0	2	21	0
0:16:45	22	14,0	2	21	0
0:16:46	22	14,3	2	21	0
0:16:47	22	14,4	2	21	0
0:16:48	22	14,4	2	21	0
0:16:49	22	14,4	2	21	0
0:16:50	22	14,4	2	21	0
0:16:51	22	14,4	2	21	0
0:16:52	22	14,4	2	21	0
0:16:53	22	14,3	2	21	0
0:16:54	22	14,3	2	21	0
0:16:55	22	14,3	2	21	0
0:16:56	22	14,3	2	21	0
0:16:57	22	14,3	2	21	0
0:16:58	22	14,3	2	21	0
0:16:59	22	14,3	2	21	0
0:17:00	22	14,3	2	21	0
0:17:01	22	14,3	2	21	0
0:17:02	22	14,3	2	21	0
0:17:03	22	14,3	2	21	0
0:17:04	22	14,5	2	21	0
0:17:05	22	14,6	2	21	0
0:17:06	22	14,6	2	21	0
0:17:07	22	14,6	2	21	0
0:17:08	22	14,6	2	21	0
0:17:09	22	14,6	2	21	0
0:17:10	22	14,6	2	21	0
0:17:11	22	14,6	2	21	0
0:17:12	22	14,6	2	21	0
0:17:13	22	14,6	2	21	0
0:17:14	22	14,6	2	21	0
0:17:15	22	14,6	2	21	0
0:17:16	22	14,5	2	21	0
0:17:17	22	14,5	2	21	0
0:17:18	22	14,5	2	21	0
0:17:19	22	14,5	2	21	0
0:17:20	22	14,6	2	21	0
0:17:21	22	14,6	2	21	0
0:17:22	22	14,7	2	21	0
0:17:23	22	14,8	2	21	0
0:17:24	22	14,9	2	21	0
0:17:25	22	14,9	2	21	0
0:17:26	22	14,9	2	21	0
0:17:27	22	14,9	2	21	0
0:17:28	22	14,8	2	21	0
0:17:29	22	14,8	2	21	0
0:17:30	22	14,8	2	21	0
0:17:31	22	14,8	2	21	0
0:17:32	22	14,8	2	21	0
0:17:33	22	14,8	2	21	0
0:17:34	22	14,8	2	21	0
0:17:35	22	14,8	2	21	0
0:17:36	22	14,8	2	21	0
0:17:37	22	14,8	2	21	0
0:17:38	22	14,8	2	21	0
0:17:39	22	14,8	2	21	0
0:17:40	22	14,9	2	21	0
0:17:41	22	15,1	2	21	0
0:17:42	22	15,1	2	21	0
0:17:43	22	15,1	2	21	0
0:17:44	22	15,1	2	21	0
0:17:45	22	15,1	2	21	0
0:17:46	22	15,1	2	21	0
0:17:47	22	15,1	2	21	0
0:17:48	22	15,1	2	21	0
0:17:49	22	15,1	2	21	0
0:17:50	22	15,1	2	21	0
0:17:51	22	15,1	2	21	0
0:17:52	22	15,0	2	21	0
0:17:53	22	15,0	2	21	0
0:17:54	22	15,0	2	21	0
0:17:55	22	15,0	2	21	0
0:17:56	22	15,0	2	21	0
0:17:57	22	15,1	2	21	0
0:17:58	22	15,1	2	21	0
0:17:59	22	15,2	2	21	0
0:18:00	22	15,3	2	21	0
0:18:01	22	15,4	2	21	0
0:18:02	22	15,4	2	21	0
0:18:03	22	15,4	2	21	0
0:18:04	22	15,4	2	21	0
0:18:05	22	15,3	2	21	0
0:18:06	22	15,3	2	21	0
0:18:07	22	15,3	2	21	0
0:18:08	22	15,3	2	21	0
0:18:09	22	15,3	2	21	0
0:18:10	22	15,3	2	21	0
0:18:11	22	15,3	2	21	0
0:18:12	22	15,3	2	21	0
0:18:13	22	15,3	2	21	0
0:18:14	22	15,3	2	21	0
0:18:15	22	15,3	2	21	0
0:18:16	22	15,3	2	21	0
0:18:17	22	15,5	2	21	0
0:18:18	22	15,6	2	21	0
0:18:19	22	15,6	2	21	0
0:18:20	22	15,6	2	21	0
0:18:21	22	15,6	2	21	0
0:18:22	22	15,6	2	21	0
0:18:23	22	15,6	2	21	0
0:18:24	22	15,6	2	21	0
0:18:25	22	15,6	2	21	0
0:18:26	22	15,6	2	21	0
0:18:27	22	15,6	2	21	0
0:18:28	22	15,6	2	21	0
0:18:29	22	15,5	2	21	0
0:18:30	22	15,5	2	21	0
0:18:31	22	15,5	2	21	0
0:18:32	22	15,5	2	21	0
0:18:33	22	15,5	2	21	0
0:18:34	22	15,5	2	21	0
0:18:35	22	15,7	2	21	0
0:18:36	22	15,8	2	21	0
0:18:37	22	15,9	2	21	0
0:18:38	22	15,9	2	21	0
0:18:39	22	15,9	2	21	0
0:18:40	22	15,9	2	21	0
0:18:41	22	15,8	2	21	0
0:18:42	22	15,8	2	21	0
0:18:43	22	15,8	2	21	0
0:18:44	22	15,8	2	21	0
0:18:45	22	15,8	2	21	0
0:18:46	22	15,8	2	21	0
0:18:47	22	15,8	2	21	0
0:18:48	22	15,8	2	21	0
0:18:49	22	15,8	2	21	0
0:18:50	22	15,8	2	21	0
0:18:51	22	15,8	2	21	0
0:18:52	22	15,8	2	21	0
0:18:53	22	15,8	2	21	0
0:18:54	22	16,0	2	21	0
0:18:55	22	16,1	2	21	0
0:18:56	22	16,1	2	21	0
0:18:57	22	16,1	2	21	0
0:18:58	22	16,1	2	21	0
0:18:59	22	16,1	2	21	0
0:19:00	22	16,1	2	21	0
0:19:01	22	16,1	2	21	0
0:19:02	22	16,1	2	21	0
0:19:03	22	16,1	2	21	0
0:19:04	22	16,1	2	21	0
0:19:05	22	16,1	2	21	0
0:19:06	22	16,0	2	21	0
0:19:07	22	16,0	2	21	0
0:19:08	22	16,0	2	21	0
0:19:09	22	16,0	2	21	0
0:19:10	22	16,0	2	21	0
0:19:11	22	16,0	2	21	0
0:19:12	22	16,3	2	21	0
0:19:13	22	16,3	2	21	0
0:19:14	22	16,4	2	21	0
0:19:15	22	16,4	2	21	0
0:19:16	22	16,4	2	21	0
0:19:17	22	16,4	2	21	0
0:19:18	22	16,3	2	21	0
0:19:19	22	16,3	2	21	0
0:19:20	22	16,3	2	21	0
0:19:21	22	16,3	2	21	0
0:19:22	22	16,3	2	21	0
0:19:23	22	16,3	2	21	0
0:19:24	22	16,3	2	21	0
0:19:25	22	16,3	2	21	0
0:19:26	22	16,3	2	21	0
0:19:27	22	16,3	2	21	0
0:19:28	22	16,3	2	21	0
0:19:29	22	16,3	2	21	0
0:19:30	22	16,3	2	21	0
0:19:31	22	16,4	2	21	0
0:19:32	22	16,4	2	21	0
0:19:33	22	16,4	2	21	0
0:19:34	22	16,6	2	21	0
0:19:35	22	16,7	2	21	0
0:19:36	22	16,7	2	21	0
0:19:37	22	16,7	2	21	0
0:19:38	22	16,7	2	21	0
0:19:39	22	16,7	2	21	0
0:19:40	22	16,7	2	21	0
0:19:41	22	16,6	2	21	0
0:19:42	22	16,6	2	21	0
0:19:43	22	16,6	2	21	0
0:19:44	22	16,6	2	21	0
0:19:45	22	16,6	2	21	0
0:19:46	22	16,6	2	21	0
0:19:47	22	16,6	2	21	0
0:19:48	22	16,6	2	21	0
0:19:49	22	16,6	2	21	0
0:19:50	22	16,6	2	21	0
0:19:51	22	16,6	2	21	0
0:19:52	22	16,7	2	21	0
0:19:53	22	16,9	2	21	0
0:19:54	22	16,9	2	21	0
0:19:55	22	16,9	2	21	0
0:19:56	22	16,9	2	21	0
0:19:57	22	16,9	2	21	0
0:19:58	22	16,9	2	21	0
0:19:59	22	16,9	2	21	0
0:20:00	22	16,9	2	21	0
0:20:01	22	16,9	2	21	0
0:20:02	22	16,9	2	21	0
0:20:03	22	16,9	2	21	0
0:20:04	22	16,9	2	21	0
0:20:05	22	16,8	2	21	0
0:20:06	22	16,8	2	21	0
0:20:07	22	16,8	2	21	0
0:20:08	22	16,8	2	21	0
0:20:09	22	16,8	2	21	0
0:20:10	22	16,8	2	21	0
0:20:11	22	16,9	2	21	0
0:20:12	22	17,1	2	21	0
0:20:13	22	17,2	2	21	0
0:20:14	22	17,2	2	21	0
0:20:15	22	17,2	2	21	0
0:20:16	22	17,2	2	21	0
0:20:17	22	17,2	2	21	0
0:20:18	22	17,2	2	21	0
0:20:19	22	17,2	2	21	0
0:20:20	22	17,1	2	21	0
0:20:21	22	17,1	2	21	0
0:20:22	22	17,1	2	21	0
0:20:23	22	17,1	2	21	0
0:20:24	22	17,1	2	21	0
0:20:25	22	17,1	2	21	0
0:20:26	22	17,1	2	21	0
0:20:27	22	17,1	2	21	0
0:20:28	22	17,1	2	21	0
0:20:29	22	17,1	2	21	0
0:20:30	22	17,1	2	21	0
0:20:31	22	17,3	2	21	0
0:20:32	22	17,4	2	21	0
0:20:33	22	17,4	2	21	0
0:20:34	22	17,4	2	21	0
0:20:35	22	17,4	2	21	0
0:20:36	22	17,4	2	21	0
0:20:37	22	17,4	2	21	0
0:20:38	22	17,4	2	21	0
0:20:39	22	17,4	2	21	0
0:20:40	22	17,4	2	21	0
0:20:41	22	17,4	2	21	0
0:20:42	22	17,4	2	21	0
0:20:43	22	17,4	2	21	0
0:20:44	22	17,4	2	21	0
0:20:45	22	17,3	2	21	0
0:20:46	22	17,3	2	21	0
0:20:47	22	17,4	2	21	0
0:20:48	22	17,4	2	21	0
0:20:49	22	17,5	2	21	0
0:20:50	22	17,7	2	21	0
0:20:51	22	17,7	2	21	0
0:20:52	22	17,7	2	21	0
0:20:53	22	17,7	2	21	0
0:20:54	22	17,7	2	21	0
0:20:55	22	17,7	2	21	0
0:20:56	22	17,7	2	21	0
0:20:57	22	17,7	2	21	0
0:20:58	22	17,7	2	21	0
0:20:59	22	17,6	2	21	0
0:21:00	22	17,6	2	21	0
0:21:01	22	17,6	2	21	0
0:21:02	22	17,6	2	21	0
0:21:03	22	17,6	2	21	0
0:21:04	22	17,6	2	21	0
0:21:05	22	17,6	2	21	0
0:21:06	22	17,6	2	21	0
0:21:07	22	17,7	2	21	0
0:21:08	22	17,9	2	21	0
0:21:09	22	17,9	2	21	0
0:21:10	22	17,9	2	21	0
0:21:11	22	17,9	2	21	0
0:21:12	22	17,9	2	21	0
0:21:13	22	17,9	2	21	0
0:21:14	22	17,9	2	21	0
0:21:15	22	17,9	2	21	0
0:21:16	22	17,9	2	21	0
0:21:17	22	17,9	2	21	0
0:21:18	22	17,9	2	21	0
0:21:19	22	17,9	2	21	0
0:21:20	22	17,9	2	21	0
0:21:21	22	17,9	2	21	0
0:21:22	22	17,9	2	21	0
0:21:23	22	17,8	2	21	0
0:21:24	22	17,9	2	21	0
0:21:25	22	17,9	2	21	0
0:21:26	22	17,9	2	21	0
0:21:27	22	18,0	2	21	0
0:21:28	22	18,0	2	21	0
0:21:29	22	18,0	2	21	0
0:21:30	22	18,0	2	21	0
0:21:31	22	18,1	2	21	0
0:21:32	22	18,2	2	21	0
0:21:33	22	18,3	2	21	0
0:21:34	22	18,3	2	21	0
0:21:35	22	18,3	2	21	0
0:21:36	22	18,3	2	21	0
0:21:37	22	18,3	2	21	0
0:21:38	22	18,3	2	21	0
0:21:39	22	18,2	2	21	0
0:21:40	22	18,2	2	21	0
0:21:41	22	18,2	2	21	0
0:21:42	22	18,2	2	21	0
0:21:43	22	18,2	2	21	0
0:21:44	22	18,2	2	21	0
0:21:45	22	18,2	2	21	0
0:21:46	22	18,2	2	21	0
0:21:47	22	18,2	2	21	0
0:21:48	22	18,2	2	21	0
0:21:49	22	18,2	2	21	0
0:21:50	22	18,2	2	21	0
0:21:51	22	18,4	2	21	0
0:21:52	22	18,5	2	21	0
0:21:53	22	18,5	2	21	0
0:21:54	22	18,5	2	21	0
0:21:55	22	18,5	2	21	0
0:21:56	22	18,5	2	21	0
0:21:57	22	18,5	2	21	0
0:21:58	22	18,5	2	21	0
0:21:59	22	18,5	2	21	0
0:22:00	22	18,5	2	21	0
0:22:01	22	18,5	2	21	0
0:22:02	22	18,5	2	21	0
0:22:03	22	18,5	2	21	0
0:22:04	22	18,5	2	21	0
0:22:05	22	18,4	2	21	0
0:22:06	22	18,4	2	21	0
0:22:07	22	18,4	2	21	0
0:22:08	22	18,5	2	21	0
0:22:09	22	18,5	2	21	0
0:22:10	22	18,7	2	21	0
0:22:11	22	18,8	2	21	0
0:22:12	22	18,8	2	21	0
0:22:13	22	18,8	2	21	0
0:22:14	22	18,8	2	21	0
0:22:15	22	18,8	2	21	0
0:22:16	22	18,8	2	21	0
0:22:17	22	18,8	2	21	0
0:22:18	22	18,8	2	21	0
0:22:19	22	18,8	2	21	0
0:22:20	22	18,7	2	21	0
0:22:21	22	18,7	2	21	0
0:22:22	22	18,7	2	21	0
0:22:23	22	18,7	2	21	0
0:22:24	22	18,7	2	21	0
0:22:25	22	18,7	2	21	0
0:22:26	22	18,7	2	21	0
0:22:27	22	18,7	2	21	0
0:22:28	22	18,7	2	21	0
0:22:29	22	18,9	2	21	0
0:22:30	22	19,0	2	21	0
0:22:31	22	19,0	2	21	0
0:22:32	22	19,1	2	21	0
0:22:33	22	19,1	2	21	0
0:22:34	22	19,1	2	21	0
0:22:35	22	19,0	2	21	0
0:22:36	22	19,0	2	21	0
0:22:37	22	19,0	2	21	0
0:22:38	22	19,0	2	21	0
0:22:39	22	19,0	2	21	0
0:22:40	22	19,0	2	21	0
0:22:41	22	19,0	2	21	0
0:22:42	22	19,0	2	21	0
0:22:43	22	19,0	2	21	0
0:22:44	22	19,0	2	21	0
0:22:45	22	19,0	2	21	0
0:22:46	22	19,0	2	21	0
0:22:47	22	18,9	2	21	0
0:22:48	22	19,2	2	21	0
0:22:49	22	19,3	2	21	0
0:22:50	22	19,3	2	21	0
0:22:51	22	19,3	2	21	0
0:22:52	22	19,3	2	21	0
0:22:53	22	19,3	2	21	0
0:22:54	22	19,3	2	21	0
0:22:55	22	19,3	2	21	0
0:22:56	22	19,3	2	21	0
0:22:57	22	19,3	2	21	0
0:22:58	22	19,2	2	21	0
0:22:59	22	19,2	2	21	0
0:23:00	22	19,2	2	21	0
0:23:01	22	19,2	2	21	0
0:23:02	22	19,2	2	21	0
0:23:03	22	19,2	2	21	0
0:23:04	22	19,2	2	21	0
0:23:05	22	19,2	2	21	0
0:23:06	22	19,2	2	21	0
0:23:07	22	19,3	2	21	0
0:23:08	22	19,4	2	21	0
0:23:09	22	19,4	2	21	0
0:23:10	22	19,4	2	21	0
0:23:11	22	19,4	2	21	0
0:23:12	22	19,4	2	21	0
0:23:13	22	19,4	2	21	0
0:23:14	22	19,4	2	21	0
0:23:15	22	19,4	2	21	0
0:23:16	22	19,5	2	21	0
0:23:17	22	19,6	2	21	0
0:23:18	22	19,6	2	21	0
0:23:19	22	19,6	2	21	0
0:23:20	22	19,6	2	21	0
0:23:21	22	19,6	2	21	0
0:23:22	22	19,6	2	21	0
0:23:23	22	19,6	2	21	0
0:23:24	22	19,6	2	21	0
0:23:25	22	19,5	2	21	0
0:23:26	22	19,5	2	21	0
0:23:27	22	19,6	2	21	0
0:23:28	22	19,6	2	21	0
0:23:29	22	19,7	2	21	0
0:23:30	22	19,7	2	21	0
0:23:31	22	19,7	2	21	0
0:23:32	22	19,7	2	21	0
0:23:33	22	19,6	2	21	0
0:23:34	22	19,8	2	21	0
0:23:35	22	19,9	2	21	0
0:23:36	22	19,9	2	21	0
0:23:37	22	19,9	2	21	0
0:23:38	22	19,9	2	21	0
0:23:39	22	19,9	2	21	0
0:23:40	22	19,8	2	21	0
0:23:41	22	19,8	2	21	0
0:23:42	22	19,8	2	21	0
0:23:43	22	19,8	2	21	0
0:23:44	22	19,8	2	21	0
0:23:45	22	19,8	2	21	0
0:23:46	22	19,8	2	21	0
0:23:47	22	19,9	2	21	0
0:23:48	22	19,9	2	21	0
0:23:49	22	19,9	2	21	0
0:23:50	22	19,9	2	21	0
0:23:51	22	19,9	2	21	0
0:23:52	22	19,9	2	21	0
0:23:53	22	19,9	2	21	0
0:23:54	22	19,9	2	21	0
0:23:55	22	20,0	2	21	0
0:23:56	22	20,1	2	21	0
0:23:57	22	20,1	2	21	0
0:23:58	22	20,1	2	21	0
0:23:59	22	20,1	2	21	0
0:24:00	22	20,1	2	21	0
0:24:01	22	20,1	2	21	0
0:24:02	22	20,1	2	21	0
0:24:03	22	20,1	2	21	0
0:24:04	22	20,1	2	21	0
0:24:05	22	20,1	2	21	0
0:24:06	22	20,1	2	21	0
0:24:07	22	20,2	2	21	0
0:24:08	22	20,2	2	21	0
0:24:09	22	20,2	2	21	0
0:24:10	22	20,2	2	21	0
0:24:11	22	20,2	2	21	0
0:24:12	22	20,2	2	21	0
0:24:13	22	20,2	2	21	0
0:24:14	22	20,2	2	21	0
0:24:15	22	20,2	2	21	0
0:24:16	22	20,3	2	21	0
0:24:17	22	20,4	2	21	0
0:24:18	22	20,4	2	21	0
0:24:19	22	20,4	2	21	0
0:24:20	22	20,4	2	21	0
0:24:21	22	20,4	2	21	0
0:24:22	22	20,4	2	21	0
0:24:23	22	20,4	2	21	0
0:24:24	22	20,4	2	21	0
0:24:25	22	20,3	2	21	0
0:24:26	22	20,3	2	21	0
0:24:27	22	20,4	2	21	0
0:24:28	22	20,5	2	21	0
0:24:29	22	20,5	2	21	0
0:24:30	22	20,5	2	21	0
0:24:31	22	20,5	2	21	0
0:24:32	22	20,5	2	21	0
0:24:33	22	20,5	2	21	0
0:24:34	22	20,5	2	21	0
0:24:35	22	20,5	2	21	0
0:24:36	22	20,6	2	21	0
0:24:37	22	20,6	2	21	0
0:24:38	22	20,7	2	21	0
0:24:39	22	20,7	2	21	0
0:24:40	22	20,6	2	21	0
0:24:41	22	20,6	2	21	0
0:24:42	22	20,6	2	21	0
0:24:43	22	20,6	2	21	0
0:24:44	22	20,6	2	21	0
0:24:45	22	20,6	2	21	0
0:24:46	22	20,6	2	21	0
0:24:47	22	20,7	2	21	0
0:24:48	22	20,7	2	21	0
0:24:49	22	20,7	2	21	0
0:24:50	22	20,8	2	21	0
0:24:51	22	20,9	2	21	0
0:24:52	22	21,0	2	21	0
0:24:53	22	21,0	2	21	0
0:24:54	22	21,0	2	21	0
0:24:55	22	21,0	2	21	0
0:24:56	22	20,9	2	21	0
0:24:57	22	20,9	2	21	0
0:24:58	22	20,9	2	21	0
0:24:59	22	20,9	2	21	0
0:25:00	22	20,9	2	21	0
0:25:01	22	20,9	2	21	0
0:25:02	22	20,9	2	21	0
0:25:03	22	20,9	2	21	0
0:25:04	22	20,9	2	21	0
0:25:05	22	20,9	2	21	0
0:25:06	22	20,9	2	21	0
0:25:07	22	20,9	2	21	0
0:25:08	22	21,0	2	21	0
0:25:09	22	21,1	2	21	0
0:25:10	22	21,2	2	21	0
0:25:11	22	21,2	2	21	0
0:25:12	22	21,2	2	21	0
0:25:13	22	21,2	2	21	0
0:25:14	22	21,2	2	21	0
0:25:15	22	21,2	2	21	0
0:25:16	22	21,2	2	21	0
0:25:17	22	21,2	2	21	0
0:25:18	22	21,2	2	21	0
0:25:19	22	21,2	2	21	0
0:25:20	22	21,2	2	21	0
0:25:21	22	21,2	2	21	0
0:25:22	22	21,2	2	21	0
0:25:23	22	21,1	2	21	0
0:25:24	22	21,1	2	21	0
0:25:25	22	21,1	2	21	0
0:25:26	22	21,1	2	21	0
0:25:27	22	21,1	2	21	0
0:25:28	22	21,4	2	21	0
0:25:29	22	21,5	2	21	0
0:25:30	22	21,5	2	21	0
0:25:31	22	21,5	2	21	0
0:25:32	22	21,5	2	21	0
0:25:33	22	21,5	2	21	0
0:25:34	22	21,5	2	21	0
0:25:35	22	21,5	2	21	0
0:25:36	22	21,5	2	21	0
0:25:37	22	21,4	2	21	0
0:25:38	22	21,4	2	21	0
0:25:39	22	21,4	2	21	0
0:25:40	22	21,4	2	21	0
0:25:41	22	21,4	2	21	0
0:25:42	22	21,4	2	21	0
0:25:43	22	21,4	2	21	0
0:25:44	22	21,4	2	21	0
0:25:45	22	21,4	2	21	0
0:25:46	22	21,4	2	21	0
0:25:47	22	21,6	2	21	0
0:25:48	22	21,7	2	21	0
0:25:49	22	21,8	2	21	0
0:25:50	22	21,8	2	21	0
0:25:51	22	21,8	2	21	0
0:25:52	22	21,8	2	21	0
0:25:53	22	21,7	2	21	0
0:25:54	22	21,7	2	21	0
0:25:55	22	21,7	2	21	0
0:25:56	22	21,7	2	21	0
0:25:57	22	21,7	2	21	0
0:25:58	22	21,7	2	21	0
0:25:59	22	21,7	2	21	0
0:26:00	22	21,7	2	21	0
0:26:01	22	21,7	2	21	0
0:26:02	22	21,7	2	21	0
0:26:03	22	21,7	2	21	0
0:26:04	22	21,7	2	21	0
0:26:05	22	21,7	2	21	0
0:26:06	22	21,7	2	21	0
0:26:07	22	21,9	2	21	0
0:26:08	22	22,0	2	21	0
0:26:09	22	22,0	2	21	0
0:26:10	22	22,0	2	21	0
0:26:11	22	22,0	2	21	0
0:26:12	22	22,0	2	21	0
0:26:13	22	22,0	2	21	0
0:26:14	22	22,0	2	21	0
0:26:15	22	22,0	2	21	0
0:26:16	22	22,0	2	21	0
0:26:17	22	22,0	2	21	0
0:26:18	22	22,0	2	21	0
0:26:19	22	22,0	2	21	0
0:26:20	22	21,9	2	21	0
0:26:21	22	21,9	2	21	0
0:26:22	22	21,9	2	21	0
0:26:23	22	21,9	2	21	0
0:26:24	22	21,9	2	21	0
0:26:25	22	21,9	2	21	0
0:26:26	22	22,1	2	21	0
0:26:27	22	22,2	2	21	0
0:26:28	22	22,3	2	21	0
0:26:29	22	22,3	2	21	0
0:26:30	22	22,3	2	21	0
0:26:31	22	22,3	2	21	0
0:26:32	22	22,3	2	21	0
0:26:33	22	22,3	2	21	0
0:26:34	22	22,3	2	21	0
0:26:35	22	22,3	2	21	0
0:26:36	22	22,2	2	21	0
0:26:37	22	22,2	2	21	0
0:26:38	22	22,2	2	21	0
0:26:39	22	22,2	2	21	0
0:26:40	22	22,2	2	21	0
0:26:41	22	22,2	2	21	0
0:26:42	22	22,2	2	21	0
0:26:43	22	22,2	2	21	0
0:26:44	22	22,2	2	21	0
0:26:45	22	22,2	2	21	0
0:26:46	22	22,4	2	21	0
0:26:47	22	22,5	2	21	0
0:26:48	22	22,5	2	21	0
0:26:49	22	22,6	2	21	0
0:26:50	22	22,6	2	21	0
0:26:51	22	22,5	2	21	0
0:26:52	22	22,5	2	21	0
0:26:53	22	22,5	2	21	0
0:26:54	22	22,5	2	21	0
0:26:55	22	22,5	2	21	0
0:26:56	22	22,5	2	21	0
0:26:57	22	22,5	2	21	0
0:26:58	22	22,5	2	21	0
0:26:59	22	22,5	2	21	0
0:27:00	22	22,5	2	21	0
0:27:01	22	22,5	2	21	0
0:27:02	22	22,5	2	21	0
0:27:03	22	22,5	2	21	0
0:27:04	22	22,4	2	21	0
0:27:05	22	22,6	2	21	0
0:27:06	22	22,7	2	21	0
0:27:07	22	22,7	2	21	0
0:27:08	22	22,7	2	21	0
0:27:09	22	22,7	2	21	0
0:27:10	22	22,7	2	21	0
0:27:11	22	22,7	2	21	0
0:27:12	22	22,7	2	21	0
0:27:13	22	22,7	2	21	0
0:27:14	22	22,7	2	21	0
0:27:15	22	22,7	2	21	0
0:27:16	22	22,7	2	21	0
0:27:17	22	22,7	2	21	0
0:27:18	22	22,7	2	21	0
0:27:19	22	22,7	2	21	0
0:27:20	22	22,8	2	21	0
0:27:21	22	22,8	2	21	0
0:27:22	22	22,8	2	21	0
0:27:23	22	22,8	2	21	0
0:27:24	22	22,7	2	21	0
0:27:25	22	22,7	2	21	0
0:27:26	22	22,7	2	21	0
0:27:27	22	22,7	2	21	0
0:27:28	22	22,9	2	21	0
0:27:29	22	23,1	2	21	0
0:27:30	22	23,1	2	21	0
0:27:31	22	23,1	2	21	0
0:27:32	22	23,1	2	21	0
0:27:33	22	23,1	2	21	0
0:27:34	22	23,1	2	21	0
0:27:35	22	23,1	2	21	0
0:27:36	22	23,1	2	21	0
0:27:37	22	23,1	2	21	0
0:27:38	22	23,1	2	21	0
0:27:39	22	23,1	2	21	0
0:27:40	22	23,0	2	21	0
0:27:41	22	23,0	2	21	0
0:27:42	22	23,0	2	21	0
0:27:43	22	23,0	2	21	0
0:27:44	22	23,0	2	21	0
0:27:45	22	23,1	2	21	0
0:27:46	22	23,1	2	21	0
0:27:47	22	23,1	2	21	0
0:27:48	22	23,2	2	21	0
0:27:49	22	23,2	2	21	0
0:27:50	22	23,2	2	21	0
0:27:51	22	23,2	2	21	0
0:27:52	22	23,2	2	21	0
0:27:53	22	23,2	2	21	0
0:27:54	22	23,3	2	21	0
0:27:55	22	23,4	2	21	0
0:27:56	22	23,4	2	21	0
0:27:57	22	23,4	2	21	0
0:27:58	22	23,4	2	21	0
0:27:59	22	23,4	2	21	0
0:28:00	22	23,4	2	21	0
0:28:01	22	23,4	2	21	0
0:28:02	22	23,4	2	21	0
0:28:03	22	23,4	2	21	0
0:28:04	22	23,4	2	21	0
0:28:05	22	23,4	2	21	0
0:28:06	22	23,3	2	21	0
0:28:07	22	23,3	2	21	0
0:28:08	22	23,3	2	21	0
0:28:09	22	23,3	2	21	0
0:28:10	22	23,5	2	21	0
0:28:11	22	23,6	2	21	0
0:28:12	22	23,7	2	21	0
0:28:13	22	23,7	2	21	0
0:28:14	22	23,7	2	21	0
0:28:15	22	23,7	2	21	0
0:28:16	22	23,7	2	21	0
0:28:17	22	23,7	2	21	0
0:28:18	22	23,7	2	21	0
0:28:19	22	23,7	2	21	0
0:28:20	22	23,6	2	21	0
0:28:21	22	23,6	2	21	0
0:28:22	22	23,6	2	21	0
0:28:23	22	23,6	2	21	0
0:28:24	22	23,6	2	21	0
0:28:25	22	23,6	2	21	0
0:28:26	22	23,6	2	21	0
0:28:27	22	23,6	2	21	0
0:28:28	22	23,6	2	21	0
0:28:29	22	23,7	2	21	0
0:28:30	22	23,9	2	21	0
0:28:31	22	23,9	2	21	0
0:28:32	22	24,0	2	21	0
0:28:33	22	24,0	2	21	0
0:28:34	22	24,0	2	21	0
0:28:35	22	24,0	2	21	0
0:28:36	22	24,0	2	21	0
0:28:37	22	23,9	2	21	0
0:28:38	22	23,9	2	21	0
0:28:39	22	23,9	2	21	0
0:28:40	22	23,9	2	21	0
0:28:41	22	23,9	2	21	0
