Repository: ProgWizer/parser

File: project-root/data/Data Acquisition/Data Acquisition/2017 year (147)/17-00085.txt (part 1 of 4)
--Test Summary--
Full Path and File Name	
Instrument Name	7322
Instrument Type	Model 7322 Consistometer - Variable Speed
Instrument Serial Number	
Test Start Date	15.05.2017
Test Start Time	9:48:17
Test Stop Date	15.05.2017
Test Stop Time	11:24:34
Test Length	1:36:17
Final Sample Time Offset	1:36:17
Controller Schedule Name	
Sampling Period	1 second
Comments	MPa 25 (30)
Information	WellID	
Information	Customer	
Information	EngName	
Information	CementClass	G
Information	CementMfr	
Information	Additives	100G:100Gipsum+40ASPM+0.45Sodium Cit+0.4TA+0.8Floss-117
Information	Density	1460
Information	BHCT	
Information	BHST	
Information	FluidLoss	
Information	JobType	
Calculated Value	Time_30Bc	1:23:40
Calculated Value	Time_70Bc	1:36:17
Initial Temperature (°C)	21 °C
Final Temperature (°C)	12 °C
Initial Pressure (MPa)	0,9 MPa
Final Pressure (MPa)	25,1 MPa
Initial Consistency (Bc)	2 Bc
Final Consistency (Bc)	72 Bc
Initial Wall Temperature (°C)	16 °C
Final Wall Temperature (°C)	10 °C
Initial Motor Speed (RPM)	150 RPM
Final Motor Speed (RPM)	150 RPM
--Data--
Time (HH:MM:SS)	Temperature (°C)	Pressure (MPa)	Consistency (Bc)	Wall Temperature (°C)	Motor Speed (RPM)
0:00:00	21	0,9	2	16	150
0:00:01	21	0,9	2	16	150
0:00:02	21	0,9	2	16	150
0:00:03	21	0,9	2	16	150
0:00:04	21	0,9	2	16	150
0:00:05	21	0,9	2	16	150
0:00:06	21	0,9	2	16	150
0:00:07	21	0,9	2	16	150
0:00:08	21	1,0	2	16	150
0:00:09	21	1,0	2	16	150
0:00:10	21	1,0	2	16	150
0:00:11	21	1,0	2	16	150
0:00:12	21	1,0	2	16	150
0:00:13	21	1,0	2	16	150
0:00:14	21	1,0	2	16	150
0:00:15	21	1,0	2	16	150
0:00:16	21	1,0	2	16	150
0:00:17	21	1,0	2	16	150
0:00:18	21	1,0	2	16	150
0:00:19	21	1,0	2	16	150
0:00:20	21	1,1	2	16	150
0:00:21	21	1,2	2	16	150
0:00:22	21	1,2	2	16	150
0:00:23	21	1,2	2	16	150
0:00:24	21	1,2	2	16	150
0:00:25	21	1,1	2	16	150
0:00:26	21	1,1	2	16	150
0:00:27	21	1,1	2	16	150
0:00:28	21	1,2	2	16	150
0:00:29	21	1,2	2	16	150
0:00:30	21	1,2	2	16	150
0:00:31	21	1,2	2	16	150
0:00:32	21	1,3	2	16	150
0:00:33	21	1,3	2	16	150
0:00:34	21	1,3	2	16	150
0:00:35	21	1,3	2	16	150
0:00:36	21	1,3	2	16	150
0:00:37	21	1,3	2	16	150
0:00:38	21	1,3	2	16	150
0:00:39	21	1,3	2	16	150
0:00:40	21	1,3	2	16	150
0:00:41	21	1,4	2	16	150
0:00:42	21	1,4	2	16	150
0:00:43	21	1,4	2	16	150
0:00:44	21	1,4	2	16	150
0:00:45	21	1,5	2	16	150
0:00:46	21	1,5	2	16	150
0:00:47	21	1,5	2	16	150
0:00:48	21	1,5	2	16	150
0:00:49	21	1,5	2	16	150
0:00:50	21	1,5	2	16	150
0:00:51	21	1,5	2	16	150
0:00:52	21	1,5	2	16	150
0:00:53	21	1,5	2	16	150
0:00:54	21	1,6	2	16	150
0:00:55	21	1,6	2	16	150
0:00:56	21	1,6	2	16	150
0:00:57	21	1,6	2	16	150
0:00:58	21	1,7	2	16	150
0:00:59	21	1,7	2	16	150
0:01:00	21	1,7	2	16	150
0:01:01	21	1,6	2	16	150
0:01:02	21	1,6	2	16	150
0:01:03	21	1,7	2	16	150
0:01:04	21	1,8	2	16	150
0:01:05	21	1,8	2	16	150
0:01:06	21	1,8	2	16	150
0:01:07	21	1,8	2	16	150
0:01:08	21	1,7	2	16	150
0:01:09	21	1,7	2	16	150
0:01:10	21	1,7	2	16	150
0:01:11	21	1,7	2	16	150
0:01:12	21	1,7	2	16	150
0:01:13	21	1,8	2	16	150
0:01:14	21	1,9	2	16	150
0:01:15	21	1,9	3	16	150
0:01:16	20	1,8	3	16	150
0:01:17	20	1,9	3	16	150
0:01:18	20	1,8	2	16	150
0:01:19	20	1,9	2	16	150
0:01:20	20	2,0	2	16	150
0:01:21	20	2,0	2	16	150
0:01:22	20	2,0	2	16	150
0:01:23	20	2,0	2	16	150
0:01:24	20	1,9	2	16	150
0:01:25	20	1,9	2	16	150
0:01:26	20	1,9	2	16	150
0:01:27	20	1,9	2	16	150
0:01:28	20	2,1	2	16	150
0:01:29	20	2,1	2	16	150
0:01:30	20	2,1	2	16	150
0:01:31	20	2,1	2	16	150
0:01:32	20	2,0	3	16	150
0:01:33	20	2,1	3	16	150
0:01:34	20	2,1	3	16	150
0:01:35	20	2,1	2	16	150
0:01:36	20	2,2	2	15	150
0:01:37	20	2,2	2	16	150
0:01:38	20	2,2	2	15	150
0:01:39	20	2,2	2	16	150
0:01:40	20	2,2	2	15	150
0:01:41	20	2,2	2	16	150
0:01:42	20	2,2	2	16	150
0:01:43	20	2,1	2	15	150
0:01:44	20	2,3	2	16	150
0:01:45	20	2,3	2	15	150
0:01:46	20	2,3	2	15	150
0:01:47	20	2,3	3	15	150
0:01:48	20	2,3	3	15	150
0:01:49	20	2,3	3	15	150
0:01:50	20	2,3	3	16	150
0:01:51	20	2,3	3	15	150
0:01:52	20	2,3	2	15	150
0:01:53	20	2,3	3	16	150
0:01:54	20	2,4	3	16	150
0:01:55	20	2,4	3	15	150
0:01:56	20	2,4	3	15	150
0:01:57	20	2,4	3	15	150
0:01:58	20	2,4	3	15	150
0:01:59	20	2,5	2	15	150
0:02:00	20	2,6	2	15	150
0:02:01	20	2,6	2	15	150
0:02:02	20	2,6	2	15	150
0:02:03	20	2,5	2	15	150
0:02:04	20	2,5	2	15	150
0:02:05	20	2,5	2	15	150
0:02:06	20	2,5	2	15	150
0:02:07	20	2,5	2	15	150
0:02:08	20	2,5	2	15	150
0:02:09	20	2,6	2	15	150
0:02:10	20	2,7	2	15	150
0:02:11	20	2,7	2	15	150
0:02:12	20	2,7	2	15	150
0:02:13	20	2,6	2	15	150
0:02:14	20	2,6	2	15	150
0:02:15	20	2,6	2	15	150
0:02:16	20	2,6	2	15	150
0:02:17	20	2,7	2	15	150
0:02:18	20	2,8	2	15	150
0:02:19	20	2,8	2	15	150
0:02:20	20	2,7	2	15	150
0:02:21	20	2,7	2	15	150
0:02:22	20	2,7	2	15	150
0:02:23	20	2,7	2	15	150
0:02:24	20	2,7	2	15	150
0:02:25	20	2,7	2	15	150
0:02:26	20	2,9	2	15	150
0:02:27	20	3,0	2	15	150
0:02:28	20	3,0	2	15	150
0:02:29	20	2,9	2	15	150
0:02:30	20	2,9	2	15	150
0:02:31	20	2,9	2	15	150
0:02:32	20	2,9	2	15	150
0:02:33	20	2,8	2	15	150
0:02:34	20	2,8	2	15	150
0:02:35	20	2,9	2	15	150
0:02:36	20	2,9	2	15	150
0:02:37	20	3,0	2	15	150
0:02:38	20	3,1	2	15	150
0:02:39	20	3,1	2	15	150
0:02:40	20	3,0	2	15	150
0:02:41	20	3,0	2	15	150
0:02:42	20	3,0	2	15	150
0:02:43	20	3,0	2	15	150
0:02:44	20	3,1	2	15	150
0:02:45	20	3,2	2	15	150
0:02:46	20	3,2	2	15	150
0:02:47	20	3,2	2	15	150
0:02:48	20	3,2	2	15	150
0:02:49	20	3,1	2	15	150
0:02:50	20	3,1	2	15	150
0:02:51	20	3,1	2	15	150
0:02:52	20	3,1	2	15	150
0:02:53	20	3,1	2	15	150
0:02:54	20	3,1	2	15	150
0:02:55	20	3,2	2	15	150
0:02:56	20	3,2	2	15	150
0:02:57	20	3,2	2	15	150
0:02:58	20	3,2	2	15	150
0:02:59	20	3,4	2	15	150
0:03:00	20	3,4	2	15	150
0:03:01	20	3,4	2	15	150
0:03:02	20	3,4	2	15	150
0:03:03	20	3,4	2	15	150
0:03:04	20	3,3	2	15	150
0:03:05	20	3,3	2	15	150
0:03:06	20	3,3	2	15	150
0:03:07	20	3,3	2	15	150
0:03:08	20	3,5	2	15	150
0:03:09	20	3,5	2	15	150
0:03:10	20	3,5	2	15	150
0:03:11	20	3,5	2	15	150
0:03:12	20	3,5	2	15	150
0:03:13	20	3,4	2	15	150
0:03:14	20	3,4	2	15	150
0:03:15	20	3,4	2	15	150
0:03:16	20	3,4	2	15	150
0:03:17	20	3,4	2	15	150
0:03:18	20	3,6	2	15	150
0:03:19	20	3,7	2	15	150
0:03:20	20	3,7	2	15	150
0:03:21	20	3,7	2	15	150
0:03:22	20	3,6	2	15	150
0:03:23	20	3,6	2	15	150
0:03:24	20	3,6	2	15	150
0:03:25	20	3,5	2	15	150
0:03:26	20	3,5	2	15	150
0:03:27	20	3,5	2	15	150
0:03:28	20	3,5	2	15	150
0:03:29	20	3,7	2	15	150
0:03:30	20	3,8	2	15	150
0:03:31	20	3,8	2	15	150
0:03:32	20	3,8	2	15	150
0:03:33	20	3,7	2	15	150
0:03:34	20	3,7	2	15	150
0:03:35	20	3,7	2	15	150
0:03:36	20	3,6	2	15	150
0:03:37	20	3,6	2	15	150
0:03:38	20	3,6	2	15	150
0:03:39	20	3,9	2	15	150
0:03:40	20	3,9	2	15	150
0:03:41	20	3,9	2	15	150
0:03:42	20	3,9	2	15	150
0:03:43	20	3,8	2	15	150
0:03:44	20	3,8	2	15	150
0:03:45	20	3,8	2	15	150
0:03:46	20	3,8	2	15	150
0:03:47	20	3,8	2	15	150
0:03:48	20	3,8	2	15	150
0:03:49	20	4,0	2	15	150
0:03:50	20	4,0	2	15	150
0:03:51	20	4,0	2	15	150
0:03:52	20	4,0	2	15	150
0:03:53	20	4,0	2	15	150
0:03:54	20	3,9	2	15	150
0:03:55	20	3,9	2	15	150
0:03:56	19	3,9	2	15	150
0:03:57	19	4,0	2	15	150
0:03:58	19	4,0	2	15	150
0:03:59	19	4,0	2	15	150
0:04:00	19	4,1	2	15	150
0:04:01	19	4,2	2	15	150
0:04:02	19	4,2	2	15	150
0:04:03	19	4,1	2	15	150
0:04:04	19	4,1	2	15	150
0:04:05	19	4,1	2	15	150
0:04:06	19	4,1	2	15	150
0:04:07	19	4,2	2	15	150
0:04:08	19	4,3	2	15	150
0:04:09	19	4,3	2	15	150
0:04:10	19	4,3	2	15	150
0:04:11	19	4,3	2	15	150
0:04:12	19	4,3	2	15	150
0:04:13	19	4,2	2	15	150
0:04:14	19	4,2	2	15	150
0:04:15	19	4,2	2	15	150
0:04:16	19	4,2	2	15	150
0:04:17	19	4,2	2	15	150
0:04:18	19	4,4	2	15	150
0:04:19	19	4,4	2	15	150
0:04:20	19	4,4	2	15	150
0:04:21	19	4,4	2	15	150
0:04:22	19	4,4	2	15	150
0:04:23	19	4,4	2	15	150
0:04:24	19	4,3	2	15	150
0:04:25	19	4,3	2	15	150
0:04:26	19	4,5	2	15	150
0:04:27	19	4,5	2	15	150
0:04:28	19	4,6	2	15	150
0:04:29	19	4,5	2	15	150
0:04:30	19	4,5	2	15	150
0:04:31	19	4,5	2	15	150
0:04:32	19	4,5	2	15	150
0:04:33	19	4,4	2	15	150
0:04:34	19	4,4	2	15	150
0:04:35	19	4,5	2	15	150
0:04:36	19	4,5	2	15	150
0:04:37	19	4,7	2	15	150
0:04:38	19	4,7	2	15	150
0:04:39	19	4,7	2	15	150
0:04:40	19	4,7	2	15	150
0:04:41	19	4,7	2	15	150
0:04:42	19	4,6	2	15	150
0:04:43	19	4,6	2	15	150
0:04:44	19	4,6	2	15	150
0:04:45	19	4,6	2	15	150
0:04:46	19	4,6	2	15	150
0:04:47	19	4,6	2	15	150
0:04:48	19	4,8	2	15	150
0:04:49	19	4,9	2	15	150
0:04:50	19	4,9	2	15	150
0:04:51	19	4,8	2	15	150
0:04:52	19	4,8	2	15	150
0:04:53	19	4,8	2	15	150
0:04:54	19	4,7	2	15	150
0:04:55	19	4,7	2	15	150
0:04:56	19	4,7	2	15	150
0:04:57	19	4,8	2	15	150
0:04:58	19	4,8	3	15	150
0:04:59	19	4,9	2	15	150
0:05:00	19	5,0	2	15	150
0:05:01	19	5,0	2	15	150
0:05:02	19	5,0	2	15	150
0:05:03	19	4,9	2	15	150
0:05:04	19	4,9	2	15	150
0:05:05	19	4,9	2	15	150
0:05:06	19	4,9	2	15	150
0:05:07	19	5,0	2	15	150
0:05:08	19	5,1	2	15	150
0:05:09	19	5,1	2	15	150
0:05:10	19	5,1	2	15	150
0:05:11	19	5,1	2	15	150
0:05:12	19	5,1	2	15	150
0:05:13	19	5,0	2	15	150
0:05:14	19	5,0	2	15	150
0:05:15	19	5,0	2	15	150
0:05:16	19	5,0	2	15	150
0:05:17	19	5,0	2	15	150
0:05:18	19	5,1	2	15	150
0:05:19	19	5,2	2	15	150
0:05:20	19	5,2	2	15	150
0:05:21	19	5,2	2	15	150
0:05:22	19	5,1	2	15	150
0:05:23	19	5,2	2	15	150
0:05:24	19	5,3	2	15	150
0:05:25	19	5,3	2	15	150
0:05:26	19	5,3	2	15	150
0:05:27	19	5,3	2	15	150
0:05:28	19	5,3	2	15	150
0:05:29	19	5,2	2	15	150
0:05:30	19	5,2	2	15	150
0:05:31	19	5,2	2	15	150
0:05:32	19	5,4	2	15	150
0:05:33	19	5,5	2	15	150
0:05:34	19	5,5	2	15	150
0:05:35	19	5,5	2	15	150
0:05:36	19	5,4	2	15	150
0:05:37	19	5,4	2	15	150
0:05:38	19	5,4	2	15	150
0:05:39	19	5,3	2	15	150
0:05:40	19	5,3	2	15	150
0:05:41	19	5,3	2	15	150
0:05:42	19	5,3	2	14	150
0:05:43	19	5,5	2	15	150
0:05:44	19	5,5	2	15	150
0:05:45	19	5,5	2	15	150
0:05:46	19	5,5	2	15	150
0:05:47	19	5,5	2	15	150
0:05:48	19	5,5	2	15	150
0:05:49	19	5,4	2	15	150
0:05:50	19	5,6	2	15	150
0:05:51	19	5,6	2	15	150
0:05:52	19	5,6	2	15	150
0:05:53	19	5,6	2	15	150
0:05:54	19	5,6	2	15	150
0:05:55	19	5,6	2	15	150
0:05:56	19	5,5	2	15	150
0:05:57	19	5,6	2	14	150
0:05:58	19	5,7	2	15	150
0:05:59	19	5,8	2	15	150
0:06:00	19	5,7	2	14	150
0:06:01	19	5,7	2	15	150
0:06:02	19	5,7	2	14	150
0:06:03	19	5,7	2	15	150
0:06:04	19	5,6	2	14	150
0:06:05	19	5,7	2	15	150
0:06:06	19	5,7	2	14	150
0:06:07	19	5,7	2	14	150
0:06:08	19	5,9	2	14	150
0:06:09	19	6,0	2	14	150
0:06:10	19	6,0	2	15	150
0:06:11	19	6,0	2	15	150
0:06:12	19	5,9	2	14	150
0:06:13	19	5,9	2	14	150
0:06:14	19	5,9	2	15	150
0:06:15	19	5,8	2	15	150
0:06:16	19	5,8	2	15	150
0:06:17	19	5,8	2	14	150
0:06:18	19	5,8	2	15	150
0:06:19	19	5,8	2	14	150
0:06:20	19	6,0	2	14	150
0:06:21	19	6,1	2	15	150
0:06:22	19	6,1	2	15	150
0:06:23	19	6,1	2	14	150
0:06:24	19	6,0	2	14	150
0:06:25	19	6,0	2	15	150
0:06:26	19	6,0	2	14	150
0:06:27	19	6,0	2	14	150
0:06:28	19	5,9	2	14	150
0:06:29	19	6,0	2	15	150
0:06:30	19	6,0	2	15	150
0:06:31	18	6,2	2	15	150
0:06:32	18	6,2	2	14	150
0:06:33	18	6,2	2	14	150
0:06:34	18	6,2	2	14	150
0:06:35	18	6,2	2	14	150
0:06:36	18	6,2	2	14	150
0:06:37	18	6,1	2	14	150
0:06:38	18	6,1	2	14	150
0:06:39	18	6,1	2	14	150
0:06:40	18	6,2	2	14	150
0:06:41	18	6,2	2	14	150
0:06:42	18	6,3	2	14	150
0:06:43	18	6,4	2	15	150
0:06:44	18	6,4	2	14	150
0:06:45	18	6,4	2	14	150
0:06:46	18	6,3	2	14	150
0:06:47	18	6,3	2	14	150
0:06:48	18	6,3	2	14	150
0:06:49	18	6,2	2	14	150
0:06:50	18	6,3	2	14	150
0:06:51	18	6,4	2	14	150
0:06:52	18	6,5	2	14	150
0:06:53	18	6,5	2	14	150
0:06:54	18	6,4	2	14	150
0:06:55	18	6,4	2	14	150
0:06:56	18	6,4	2	14	150
0:06:57	18	6,3	2	14	150
0:06:58	18	6,4	2	14	150
0:06:59	18	6,4	2	14	150
0:07:00	18	6,4	3	14	150
0:07:01	18	6,7	2	14	150
0:07:02	18	6,7	2	14	150
0:07:03	18	6,7	3	14	150
0:07:04	18	6,7	2	14	150
0:07:05	18	6,7	2	14	150
0:07:06	18	6,6	2	14	150
0:07:07	18	6,6	3	14	150
0:07:08	18	6,6	3	14	150
0:07:09	18	6,5	3	14	150
0:07:10	18	6,5	3	14	150
0:07:11	18	6,5	2	14	150
0:07:12	18	6,6	3	14	150
0:07:13	18	6,8	2	14	150
0:07:14	18	6,8	2	14	150
0:07:15	18	6,8	2	14	150
0:07:16	18	6,8	3	14	150
0:07:17	18	6,8	3	14	150
0:07:18	18	6,7	2	14	150
0:07:19	18	6,7	2	14	150
0:07:20	18	6,7	3	14	150
0:07:21	18	6,7	2	14	150
0:07:22	18	6,7	2	14	150
0:07:23	18	6,7	2	14	150
0:07:24	18	6,9	2	14	150
0:07:25	18	7,0	2	14	150
0:07:26	18	7,0	2	14	150
0:07:27	18	7,0	2	14	150
0:07:28	18	7,0	2	14	150
0:07:29	18	7,0	3	14	150
0:07:30	18	6,9	2	14	150
0:07:31	18	6,9	2	14	150
0:07:32	18	6,9	2	14	150
0:07:33	18	6,8	2	14	150
0:07:34	18	6,9	2	14	150
0:07:35	18	7,1	2	14	150
0:07:36	18	7,1	2	14	150
0:07:37	18	7,1	2	14	150
0:07:38	18	7,1	2	14	150
0:07:39	18	7,0	2	14	150
0:07:40	18	7,0	2	14	150
0:07:41	18	7,0	2	14	150
0:07:42	18	6,9	2	14	150
0:07:43	18	6,9	2	14	150
0:07:44	18	7,0	2	14	150
0:07:45	18	7,2	2	14	150
0:07:46	18	7,2	3	14	150
0:07:47	18	7,2	3	14	150
0:07:48	18	7,2	3	14	150
0:07:49	18	7,2	3	14	150
0:07:50	18	7,2	4	14	150
0:07:51	18	7,2	4	14	150
0:07:52	18	7,1	6	14	150
0:07:53	18	7,1	5	14	150
0:07:54	18	7,3	4	14	150
0:07:55	18	7,4	4	14	150
0:07:56	18	7,4	5	14	150
0:07:57	18	7,4	5	14	150
0:07:58	18	7,4	5	14	150
0:07:59	18	7,3	3	14	150
0:08:00	18	7,3	3	14	150
0:08:01	18	7,3	2	14	150
0:08:02	18	7,2	2	14	150
0:08:03	18	7,2	3	14	150
0:08:04	18	7,3	3	14	150
0:08:05	18	7,3	2	14	150
0:08:06	18	7,3	2	14	150
0:08:07	18	7,4	2	14	150
0:08:08	18	7,5	2	14	150
0:08:09	18	7,5	2	14	150
0:08:10	18	7,5	2	14	150
0:08:11	18	7,5	2	14	150
0:08:12	18	7,4	2	14	150
0:08:13	18	7,4	2	14	150
0:08:14	18	7,4	2	14	150
0:08:15	18	7,5	2	14	150
0:08:16	18	7,6	2	14	150
0:08:17	18	7,7	2	14	150
0:08:18	18	7,7	2	14	150
0:08:19	18	7,6	2	14	150
0:08:20	18	7,6	3	14	150
0:08:21	18	7,6	2	14	150
0:08:22	18	7,6	3	14	150
0:08:23	18	7,5	3	14	150
0:08:24	18	7,5	2	14	150
0:08:25	18	7,5	2	14	150
0:08:26	18	7,5	2	14	150
0:08:27	18	7,8	2	14	150
0:08:28	18	7,9	2	14	150
0:08:29	18	7,9	2	14	150
0:08:30	18	7,9	2	14	150
0:08:31	18	7,8	2	14	150
0:08:32	18	7,8	3	14	150
0:08:33	18	7,8	2	14	150
0:08:34	18	7,7	2	14	150
0:08:35	18	7,7	2	14	150
0:08:36	18	7,7	2	14	150
0:08:37	18	7,9	3	14	150
0:08:38	18	8,0	3	14	150
0:08:39	18	8,0	3	14	150
0:08:40	18	8,0	3	14	150
0:08:41	18	8,0	2	14	150
0:08:42	18	8,0	2	14	150
0:08:43	18	7,9	3	14	150
0:08:44	18	7,9	3	14	150
0:08:45	18	7,9	3	14	150
0:08:46	18	7,8	2	14	150
0:08:47	18	7,8	2	14	150
0:08:48	18	7,8	2	14	150
0:08:49	18	7,8	3	14	150
0:08:50	18	8,0	3	14	150
0:08:51	18	8,1	3	14	150
0:08:52	18	8,1	2	14	150
0:08:53	18	8,1	2	14	150
0:08:54	18	8,1	2	14	150
0:08:55	18	8,1	3	14	150
0:08:56	18	8,0	2	14	150
0:08:57	18	8,0	2	14	150
0:08:58	18	8,0	2	14	150
0:08:59	18	8,0	2	14	150
0:09:00	18	8,2	2	14	150
0:09:01	18	8,3	2	14	150
0:09:02	18	8,3	2	14	150
0:09:03	18	8,3	2	14	150
0:09:04	18	8,3	2	14	150
0:09:05	18	8,3	2	14	150
0:09:06	18	8,2	2	14	150
0:09:07	18	8,2	2	14	150
0:09:08	18	8,2	2	14	150
0:09:09	18	8,1	2	14	150
0:09:10	18	8,1	2	14	150
0:09:11	18	8,1	2	14	150
0:09:12	18	8,2	2	14	150
0:09:13	18	8,4	2	14	150
0:09:14	18	8,4	2	14	150
0:09:15	18	8,4	2	14	150
0:09:16	18	8,4	2	14	150
0:09:17	18	8,4	2	14	150
0:09:18	18	8,4	2	14	150
0:09:19	18	8,3	2	14	150
0:09:20	18	8,3	2	14	150
0:09:21	18	8,3	2	14	150
0:09:22	18	8,3	2	14	150
0:09:23	18	8,3	2	14	150
0:09:24	18	8,4	2	14	150
0:09:25	18	8,6	2	14	150
0:09:26	18	8,6	2	14	150
0:09:27	18	8,6	3	14	150
0:09:28	18	8,6	2	14	150
0:09:29	18	8,5	3	14	150
0:09:30	18	8,5	3	14	150
0:09:31	18	8,5	3	14	150
0:09:32	18	8,4	2	14	150
0:09:33	18	8,4	2	14	150
0:09:34	18	8,5	2	14	150
0:09:35	18	8,5	2	14	150
0:09:36	18	8,6	2	14	150
0:09:37	18	8,7	2	14	150
0:09:38	18	8,7	2	14	150
0:09:39	18	8,7	2	14	150
0:09:40	18	8,7	3	14	150
0:09:41	18	8,7	3	14	150
0:09:42	18	8,6	3	14	150
0:09:43	18	8,6	3	14	150
0:09:44	18	8,6	3	14	150
0:09:45	18	8,6	2	14	150
0:09:46	17	8,7	2	14	150
0:09:47	17	8,7	2	14	150
0:09:48	17	8,7	2	14	150
0:09:49	17	8,8	2	14	150
0:09:50	17	8,9	2	14	150
0:09:51	17	8,9	2	14	150
0:09:52	17	8,9	2	14	150
0:09:53	17	8,8	2	14	150
0:09:54	17	8,8	2	14	150
0:09:55	17	8,8	2	14	150
0:09:56	17	8,7	2	14	150
0:09:57	17	8,8	3	14	150
0:09:58	17	8,9	2	14	150
0:09:59	17	8,9	2	14	150
0:10:00	17	8,8	2	14	150
0:10:01	17	9,0	2	14	150
0:10:02	17	9,0	2	14	150
0:10:03	17	9,0	2	14	150
0:10:04	17	9,0	2	14	150
0:10:05	17	9,0	3	14	150
0:10:06	17	9,0	2	14	150
0:10:07	17	8,9	2	14	150
0:10:08	17	8,9	2	14	150
0:10:09	17	8,9	2	14	150
0:10:10	17	8,9	2	14	150
0:10:11	17	9,0	2	14	150
0:10:12	17	9,2	2	14	150
0:10:13	17	9,2	2	14	150
0:10:14	17	9,2	2	14	150
0:10:15	17	9,2	2	14	150
0:10:16	17	9,1	2	14	150
0:10:17	17	9,1	2	14	150
0:10:18	17	9,1	2	14	150
0:10:19	17	9,1	2	14	150
0:10:20	17	9,0	2	14	150
0:10:21	17	9,0	2	14	150
0:10:22	17	9,2	2	14	150
0:10:23	17	9,3	2	14	150
0:10:24	17	9,4	2	14	150
0:10:25	17	9,4	2	14	150
0:10:26	17	9,3	2	14	150
0:10:27	17	9,3	2	14	150
0:10:28	17	9,3	3	14	150
0:10:29	17	9,2	2	14	150
0:10:30	17	9,2	2	14	150
0:10:31	17	9,2	2	14	150
0:10:32	17	9,2	2	14	150
0:10:33	17	9,2	2	14	150
0:10:34	17	9,4	2	14	150
0:10:35	17	9,5	3	14	150
0:10:36	17	9,5	2	14	150
0:10:37	17	9,5	2	14	150
0:10:38	17	9,5	2	14	150
0:10:39	17	9,5	2	14	150
0:10:40	17	9,4	2	14	150
0:10:41	17	9,4	3	14	150
0:10:42	17	9,4	4	14	150
0:10:43	17	9,3	3	14	150
0:10:44	17	9,4	2	14	150
0:10:45	17	9,4	2	14	150
0:10:46	17	9,6	2	14	150
0:10:47	17	9,7	2	14	150
0:10:48	17	9,7	2	14	150
0:10:49	17	9,7	2	14	150
0:10:50	17	9,6	2	14	150
0:10:51	17	9,6	2	14	150
0:10:52	17	9,6	2	14	150
0:10:53	17	9,6	2	14	150
0:10:54	17	9,5	2	14	150
0:10:55	17	9,5	2	14	150
0:10:56	17	9,5	2	14	150
0:10:57	17	9,7	2	14	150
0:10:58	17	9,8	2	14	150
0:10:59	17	9,8	2	14	150
0:11:00	17	9,8	2	14	150
0:11:01	17	9,8	2	14	150
0:11:02	17	9,8	2	14	150
0:11:03	17	9,7	2	14	150
0:11:04	17	9,7	2	14	150
0:11:05	17	9,7	2	14	150
0:11:06	17	9,7	2	14	150
0:11:07	17	9,7	2	14	150
0:11:08	17	9,7	2	14	150
0:11:09	17	9,9	2	14	150
0:11:10	17	10,0	2	14	150
0:11:11	17	10,0	2	14	150
0:11:12	17	10,0	2	14	150
0:11:13	17	10,0	2	14	150
0:11:14	17	9,9	2	14	150
0:11:15	17	9,9	2	14	150
0:11:16	17	9,9	2	14	150
0:11:17	17	9,8	2	14	150
0:11:18	17	9,8	2	14	150
0:11:19	17	9,8	2	14	150
0:11:20	17	9,9	2	14	150
0:11:21	17	10,1	2	14	150
0:11:22	17	10,1	2	14	150
0:11:23	17	10,1	2	14	150
0:11:24	17	10,1	2	14	150
0:11:25	17	10,1	2	14	150
0:11:26	17	10,1	2	14	150
0:11:27	17	10,0	2	14	150
0:11:28	17	10,0	2	14	150
0:11:29	17	10,0	3	14	150
0:11:30	17	10,0	2	14	150
0:11:31	17	10,0	2	14	150
0:11:32	17	10,2	2	14	150
0:11:33	17	10,3	4	14	150
0:11:34	17	10,3	3	14	150
0:11:35	17	10,3	3	14	150
0:11:36	17	10,3	3	14	150
0:11:37	17	10,2	2	14	150
0:11:38	17	10,2	3	14	150
0:11:39	17	10,2	2	14	150
0:11:40	17	10,2	2	14	150
0:11:41	17	10,1	2	14	150
0:11:42	17	10,2	2	14	150
0:11:43	17	10,2	2	14	150
0:11:44	17	10,3	2	14	150
0:11:45	17	10,4	2	13	150
0:11:46	17	10,5	2	14	150
0:11:47	17	10,5	2	14	150
0:11:48	17	10,4	2	14	150
0:11:49	17	10,4	2	14	150
0:11:50	17	10,4	2	14	150
0:11:51	17	10,4	2	14	150
0:11:52	17	10,3	2	13	150
0:11:53	17	10,3	2	14	150
0:11:54	17	10,3	2	13	150
0:11:55	17	10,3	2	13	150
0:11:56	17	10,5	2	14	150
0:11:57	17	10,6	2	14	150
0:11:58	17	10,6	2	14	150
0:11:59	17	10,6	2	14	150
0:12:00	17	10,6	2	13	150
0:12:01	17	10,5	2	14	150
0:12:02	17	10,5	2	14	150
0:12:03	17	10,5	2	14	150
0:12:04	17	10,5	2	14	150
0:12:05	17	10,5	2	14	150
0:12:06	17	10,5	2	14	150
0:12:07	17	10,5	2	14	150
0:12:08	17	10,7	2	14	150
0:12:09	17	10,8	2	13	150
0:12:10	17	10,8	2	14	150
0:12:11	17	10,8	2	14	150
0:12:12	17	10,7	2	14	150
0:12:13	17	10,7	2	14	150
0:12:14	17	10,7	2	14	150
0:12:15	17	10,7	2	14	150
0:12:16	17	10,6	2	14	150
0:12:17	17	10,6	2	13	150
0:12:18	17	10,6	2	14	150
0:12:19	17	10,6	2	14	150
0:12:20	17	10,9	2	14	150
0:12:21	17	10,9	3	14	150
0:12:22	17	10,9	3	13	150
0:12:23	17	10,9	2	14	150
0:12:24	17	10,9	2	13	150
0:12:25	17	10,9	3	14	150
0:12:26	17	10,9	4	14	150
0:12:27	17	10,8	5	13	150
0:12:28	17	10,8	6	13	150
0:12:29	17	10,8	6	13	150
0:12:30	17	10,8	7	13	150
0:12:31	17	10,8	6	13	150
0:12:32	17	11,0	6	14	150
0:12:33	17	11,1	6	13	150
0:12:34	17	11,1	5	14	150
0:12:35	17	11,1	5	14	150
0:12:36	17	11,1	5	13	150
0:12:37	17	11,0	4	14	150
0:12:38	17	11,0	6	13	150
0:12:39	17	11,0	6	14	150
0:12:40	17	11,0	6	13	150
0:12:41	17	10,9	6	14	150
0:12:42	17	11,0	5	14	150
0:12:43	17	11,0	6	14	150
0:12:44	17	11,2	4	13	150
0:12:45	17	11,3	5	14	150
0:12:46	17	11,3	4	14	150
0:12:47	17	11,3	4	13	150
0:12:48	17	11,2	4	13	150
0:12:49	17	11,2	4	13	150
0:12:50	17	11,2	4	13	150
0:12:51	17	11,2	3	13	150
0:12:52	17	11,1	3	13	150
0:12:53	17	11,1	3	13	150
0:12:54	17	11,1	3	13	150
0:12:55	17	11,1	3	13	150
0:12:56	17	11,3	3	13	150
0:12:57	17	11,4	3	13	150
0:12:58	17	11,4	4	13	150
0:12:59	17	11,4	3	14	150
0:13:00	17	11,4	3	13	150
0:13:01	17	11,4	3	13	150
0:13:02	17	11,3	3	13	150
0:13:03	17	11,3	2	13	150
0:13:04	17	11,3	2	13	150
0:13:05	17	11,3	2	13	150
0:13:06	17	11,3	2	13	150
0:13:07	17	11,3	2	14	150
0:13:08	16	11,5	2	13	150
0:13:09	17	11,6	3	13	150
0:13:10	17	11,6	3	14	150
0:13:11	17	11,6	3	13	150
0:13:12	16	11,6	3	13	150
0:13:13	16	11,5	3	13	150
0:13:14	16	11,5	3	13	150
0:13:15	16	11,5	2	13	150
0:13:16	16	11,5	2	13	150
0:13:17	16	11,4	2	13	150
0:13:18	16	11,4	3	13	150
0:13:19	16	11,4	3	13	150
0:13:20	16	11,6	3	13	150
0:13:21	16	11,7	2	13	150
0:13:22	16	11,8	2	13	150
0:13:23	16	11,7	3	13	150
0:13:24	16	11,7	4	13	150
0:13:25	16	11,7	4	13	150
0:13:26	16	11,7	4	13	150
0:13:27	16	11,6	4	13	150
0:13:28	16	11,6	3	13	150
0:13:29	16	11,6	3	13	150
0:13:30	16	11,6	3	13	150
0:13:31	16	11,6	3	13	150
0:13:32	16	11,7	3	13	150
0:13:33	16	11,7	4	13	150
0:13:34	16	11,8	4	13	150
0:13:35	16	11,7	3	13	150
0:13:36	16	11,9	2	14	150
0:13:37	16	12,0	2	13	150
0:13:38	16	12,0	2	13	150
0:13:39	16	12,0	2	13	150
0:13:40	16	12,0	2	13	150
0:13:41	16	12,0	2	13	150
0:13:42	16	12,0	2	13	150
0:13:43	16	11,9	2	13	150
0:13:44	16	11,9	3	13	150
0:13:45	16	11,9	3	13	150
0:13:46	16	11,9	2	13	150
0:13:47	16	11,8	4	13	150
0:13:48	16	11,8	3	13	150
0:13:49	16	11,8	3	13	150
0:13:50	16	11,9	2	13	150
0:13:51	16	12,1	2	13	150
0:13:52	16	12,1	2	13	150
0:13:53	16	12,1	2	13	150
0:13:54	16	12,1	2	13	150
0:13:55	16	12,1	3	13	150
0:13:56	16	12,1	2	13	150
0:13:57	16	12,1	2	13	150
0:13:58	16	12,0	3	13	150
0:13:59	16	12,0	3	13	150
0:14:00	16	12,0	2	13	150
0:14:01	16	12,0	2	13	150
0:14:02	16	12,0	2	13	150
0:14:03	16	12,2	2	13	150
0:14:04	16	12,3	2	13	150
0:14:05	16	12,3	2	13	150
0:14:06	16	12,3	3	13	150
0:14:07	16	12,3	2	13	150
0:14:08	16	12,3	2	13	150
0:14:09	16	12,3	2	13	150
0:14:10	16	12,2	2	13	150
0:14:11	16	12,2	2	13	150
0:14:12	16	12,2	2	13	150
0:14:13	16	12,2	2	13	150
0:14:14	16	12,2	2	13	150
0:14:15	16	12,2	2	13	150
0:14:16	16	12,4	2	13	150
0:14:17	16	12,5	2	13	150
0:14:18	16	12,5	2	13	150
0:14:19	16	12,5	2	13	150
0:14:20	16	12,5	2	13	150
0:14:21	16	12,4	2	13	150
0:14:22	16	12,4	2	13	150
0:14:23	16	12,4	2	13	150
0:14:24	16	12,4	3	13	150
0:14:25	16	12,3	3	13	150
0:14:26	16	12,4	4	13	150
0:14:27	16	12,4	3	13	150
0:14:28	16	12,4	4	13	150
0:14:29	16	12,7	3	13	150
0:14:30	16	12,7	2	13	150
0:14:31	16	12,7	2	13	150
0:14:32	16	12,7	2	13	150
0:14:33	16	12,7	2	13	150
0:14:34	16	12,7	2	13	150
0:14:35	16	12,6	2	13	150
0:14:36	16	12,6	3	13	150
0:14:37	16	12,6	3	13	150
0:14:38	16	12,6	3	13	150
0:14:39	16	12,5	3	13	150
0:14:40	16	12,5	2	13	150
0:14:41	16	12,5	3	13	150
0:14:42	16	12,5	3	13	150
0:14:43	16	12,8	2	13	150
0:14:44	16	12,9	2	13	150
0:14:45	16	12,9	2	13	150
0:14:46	16	12,9	3	13	150
0:14:47	16	12,9	3	13	150
0:14:48	16	12,8	3	13	150
0:14:49	16	12,8	2	13	150
0:14:50	16	12,8	3	13	150
0:14:51	16	12,8	3	13	150
0:14:52	16	12,7	3	13	150
0:14:53	16	12,7	2	13	150
0:14:54	16	12,7	3	13	150
0:14:55	16	12,7	3	13	150
0:14:56	16	12,8	2	13	150
0:14:57	16	12,9	3	13	150
0:14:58	16	13,0	2	13	150
0:14:59	16	13,0	2	13	150
0:15:00	16	13,0	3	13	150
0:15:01	16	12,9	3	13	150
0:15:02	16	12,9	3	13	150
0:15:03	16	12,9	2	13	150
0:15:04	16	12,9	3	13	150
0:15:05	16	12,9	3	13	150
0:15:06	16	13,0	3	13	150
0:15:07	16	13,0	3	13	150
0:15:08	16	13,0	3	13	150
0:15:09	16	13,0	3	13	150
0:15:10	16	13,0	3	13	150
0:15:11	16	13,1	3	13	150
0:15:12	16	13,0	2	13	150
0:15:13	16	13,0	2	13	150
0:15:14	16	13,1	2	13	150
0:15:15	16	13,2	2	13	150
0:15:16	16	13,2	4	13	150
0:15:17	16	13,2	4	13	150
0:15:18	16	13,2	5	13	150
0:15:19	16	13,2	7	13	150
0:15:20	16	13,2	7	13	150
0:15:21	16	13,1	6	13	150
0:15:22	16	13,1	8	13	150
0:15:23	16	13,1	9	13	150
0:15:24	16	13,1	8	13	150
0:15:25	16	13,2	7	13	150
0:15:26	16	13,4	5	13	150
0:15:27	16	13,4	5	13	150
0:15:28	16	13,4	4	13	150
0:15:29	16	13,4	4	13	150
0:15:30	16	13,4	5	13	150
0:15:31	16	13,4	5	13	150
0:15:32	16	13,3	5	13	150
0:15:33	16	13,3	5	13	150
0:15:34	16	13,3	4	13	150
0:15:35	16	13,3	5	13	150
0:15:36	16	13,3	6	13	150
0:15:37	16	13,3	5	13	150
0:15:38	16	13,4	5	13	150
0:15:39	16	13,5	5	13	150
0:15:40	16	13,5	5	13	150
0:15:41	16	13,5	5	13	150
0:15:42	16	13,5	5	13	150
0:15:43	16	13,5	5	13	150
0:15:44	16	13,5	5	13	150
0:15:45	16	13,4	4	13	150
0:15:46	16	13,4	6	13	150
0:15:47	16	13,5	7	13	150
0:15:48	16	13,6	5	13	150
0:15:49	16	13,5	6	13	150
0:15:50	16	13,5	5	13	150
0:15:51	16	13,7	5	13	150
0:15:52	16	13,8	4	13	150
0:15:53	16	13,8	4	13	150
0:15:54	16	13,8	5	13	150
0:15:55	16	13,8	4	13	150
0:15:56	16	13,8	5	13	150
0:15:57	16	13,7	4	13	150
0:15:58	16	13,7	4	13	150
0:15:59	16	13,7	4	13	150
0:16:00	16	13,7	5	13	150
0:16:01	16	13,6	4	13	150
0:16:02	16	13,6	4	13	150
0:16:03	16	13,7	3	13	150
0:16:04	16	13,7	3	13	150
0:16:05	16	13,8	6	13	150
0:16:06	16	13,9	8	13	150
0:16:07	16	13,9	10	13	150
0:16:08	16	13,9	6	13	150
0:16:09	16	13,9	4	13	150
0:16:10	16	13,9	3	13	150
0:16:11	16	13,9	3	13	150
0:16:12	16	13,8	2	13	150
0:16:13	16	13,8	2	13	150
0:16:14	16	13,8	2	13	150
0:16:15	16	13,9	2	13	150
0:16:16	16	13,9	2	13	150
0:16:17	16	13,9	2	13	150
0:16:18	16	14,1	2	13	150
0:16:19	16	14,2	2	13	150
0:16:20	16	14,2	2	13	150
0:16:21	16	14,2	2	13	150
0:16:22	16	14,1	3	13	150
0:16:23	16	14,1	2	13	150
0:16:24	16	14,1	2	13	150
0:16:25	16	14,1	2	13	150
0:16:26	16	14,1	3	13	150
0:16:27	16	14,0	2	13	150
0:16:28	16	14,0	2	13	150
0:16:29	16	14,0	3	13	150
0:16:30	16	14,0	2	13	150
0:16:31	16	14,0	3	13	150
0:16:32	16	14,1	3	13	150
0:16:33	16	14,2	2	13	150
0:16:34	16	14,2	2	13	150
0:16:35	16	14,2	2	13	150
0:16:36	16	14,2	3	13	150
0:16:37	16	14,2	3	13	150
0:16:38	16	14,2	3	13	150
0:16:39	16	14,1	3	13	150
0:16:40	16	14,2	3	13	150
0:16:41	16	14,3	2	13	150
0:16:42	16	14,3	2	13	150
0:16:43	16	14,3	2	13	150
0:16:44	16	14,2	2	13	150
0:16:45	16	14,3	2	13	150
0:16:46	16	14,3	2	13	150
0:16:47	16	14,3	2	13	150
0:16:48	16	14,3	2	13	150
0:16:49	16	14,4	2	13	150
0:16:50	16	14,5	2	13	150
0:16:51	16	14,5	2	13	150
0:16:52	16	14,5	2	13	150
0:16:53	16	14,5	2	13	150
0:16:54	16	14,5	2	13	150
0:16:55	16	14,5	2	13	150
0:16:56	16	14,4	2	13	150
0:16:57	16	14,4	2	13	150
0:16:58	16	14,4	4	13	150
0:16:59	16	14,4	4	13	150
0:17:00	16	14,4	6	13	150
0:17:01	16	14,6	4	13	150
0:17:02	16	14,7	4	13	150
0:17:03	16	14,7	3	13	150
0:17:04	16	14,7	3	13	150
0:17:05	16	14,7	3	13	150
0:17:06	16	14,7	3	13	150
0:17:07	16	14,7	3	13	150
0:17:08	16	14,6	3	13	150
0:17:09	16	14,6	2	13	150
0:17:10	16	14,6	4	13	150
0:17:11	16	14,6	3	13	150
0:17:12	16	14,6	2	13	150
0:17:13	16	14,6	2	13	150
0:17:14	16	14,8	2	13	150
0:17:15	16	14,9	2	13	150
0:17:16	16	14,9	2	13	150
0:17:17	16	14,9	2	13	150
0:17:18	16	14,9	3	13	150
0:17:19	16	14,9	2	13	150
0:17:20	16	14,8	2	13	150
0:17:21	16	14,8	2	13	150
0:17:22	16	14,8	2	13	150
0:17:23	16	14,8	2	13	150
0:17:24	16	14,7	3	13	150
0:17:25	16	14,7	3	13	150
0:17:26	16	14,7	3	13	150
0:17:27	16	14,9	3	13	150
0:17:28	16	15,0	3	13	150
0:17:29	16	15,1	3	13	150
0:17:30	16	15,1	2	13	150
0:17:31	16	15,1	2	13	150
0:17:32	16	15,0	3	13	150
0:17:33	16	15,0	3	13	150
0:17:34	16	15,0	3	13	150
0:17:35	16	15,0	5	13	150
0:17:36	16	14,9	7	13	150
0:17:37	16	14,9	6	13	150
0:17:38	16	14,9	7	13	150
0:17:39	16	14,9	6	13	150
0:17:40	16	15,0	7	13	150
0:17:41	16	15,2	5	13	150
0:17:42	16	15,2	6	13	150
0:17:43	16	15,2	5	13	150
0:17:44	16	15,2	4	13	150
0:17:45	16	15,2	5	13	150
0:17:46	16	15,2	4	13	150
0:17:47	16	15,2	4	13	150
0:17:48	16	15,1	5	13	150
0:17:49	16	15,1	5	13	150
0:17:50	16	15,1	5	13	150
0:17:51	16	15,1	3	13	150
0:17:52	16	15,1	3	13	150
0:17:53	16	15,1	3	13	150
0:17:54	16	15,4	2	13	150
0:17:55	16	15,4	4	13	150
0:17:56	16	15,4	4	13	150
0:17:57	16	15,4	3	13	150
0:17:58	16	15,4	5	13	150
0:17:59	16	15,4	4	13	150
0:18:00	16	15,4	8	13	150
0:18:01	16	15,3	7	13	150
0:18:02	16	15,3	6	13	150
0:18:03	16	15,3	6	13	150
0:18:04	16	15,3	7	13	150
0:18:05	16	15,3	8	13	150
0:18:06	16	15,2	8	13	150
0:18:07	15	15,5	6	13	150
0:18:08	16	15,6	4	13	150
0:18:09	16	15,6	6	13	150
0:18:10	15	15,6	6	13	150
0:18:11	15	15,6	6	13	150
0:18:12	15	15,6	7	13	150
0:18:13	15	15,5	5	13	150
0:18:14	16	15,5	4	13	150
0:18:15	15	15,5	5	13	150
0:18:16	15	15,5	4	13	150
0:18:17	16	15,5	3	13	150
0:18:18	15	15,4	3	13	150
0:18:19	15	15,4	3	13	150
0:18:20	15	15,6	3	13	150
0:18:21	15	15,8	3	13	150
0:18:22	15	15,8	2	13	150
0:18:23	15	15,8	3	13	150
0:18:24	15	15,8	3	13	150
0:18:25	15	15,8	3	13	150
0:18:26	15	15,7	3	13	150
0:18:27	15	15,7	3	13	150
0:18:28	15	15,7	3	13	150
0:18:29	15	15,7	2	13	150
0:18:30	15	15,7	2	13	150
0:18:31	15	15,6	2	13	150
0:18:32	15	15,6	2	13	150
0:18:33	15	15,6	2	13	150
0:18:34	15	15,8	4	13	150
0:18:35	15	15,9	4	13	150
0:18:36	15	16,0	4	13	150
0:18:37	15	16,0	4	13	150
0:18:38	15	16,0	3	13	150
0:18:39	15	15,9	2	13	150
0:18:40	15	15,9	4	13	150
0:18:41	15	15,9	3	13	150
0:18:42	15	15,9	3	13	150
0:18:43	15	15,9	3	13	150
0:18:44	15	15,8	3	13	150
0:18:45	15	15,8	6	13	150
0:18:46	15	15,8	6	13	150
0:18:47	15	15,8	4	13	150
0:18:48	15	16,1	4	13	150
0:18:49	15	16,2	4	13	150
0:18:50	15	16,2	4	13	150
0:18:51	15	16,1	3	13	150
0:18:52	15	16,1	3	13	150
0:18:53	15	16,1	3	13	150
0:18:54	15	16,1	3	13	150
0:18:55	15	16,1	3	13	150
0:18:56	15	16,0	3	13	150
0:18:57	15	16,0	3	13	150
0:18:58	15	16,0	3	13	150
0:18:59	15	16,0	3	13	150
0:19:00	15	16,0	3	13	150
0:19:01	15	16,2	3	13	150
0:19:02	15	16,3	3	13	150
0:19:03	15	16,4	3	13	150
0:19:04	15	16,4	2	13	150
0:19:05	15	16,3	2	13	150
0:19:06	15	16,3	2	13	150
0:19:07	15	16,3	3	13	150
0:19:08	15	16,3	3	13	150
0:19:09	15	16,3	2	13	150
0:19:10	15	16,2	2	13	150
0:19:11	15	16,2	3	13	150
0:19:12	15	16,2	2	13	150
0:19:13	15	16,2	2	13	150
0:19:14	15	16,2	3	13	150
0:19:15	15	16,3	4	13	150
0:19:16	15	16,5	4	13	150
0:19:17	15	16,5	5	13	150
0:19:18	15	16,5	7	13	150
0:19:19	15	16,5	8	13	150
0:19:20	15	16,5	6	13	150
0:19:21	15	16,5	3	13	150
0:19:22	15	16,5	4	13	150
0:19:23	15	16,4	4	13	150
0:19:24	15	16,4	6	13	150
0:19:25	15	16,4	5	13	150
0:19:26	15	16,4	4	13	150
0:19:27	15	16,4	4	13	150
0:19:28	15	16,4	7	13	150
0:19:29	15	16,4	5	13	150
0:19:30	15	16,7	4	13	150
0:19:31	15	16,7	3	13	150
0:19:32	15	16,7	3	13	150
0:19:33	15	16,7	4	13	150
0:19:34	15	16,7	3	13	150
0:19:35	15	16,7	3	13	150
0:19:36	15	16,7	3	13	150
0:19:37	15	16,6	3	13	150
0:19:38	15	16,6	3	13	150
0:19:39	15	16,6	3	13	150
0:19:40	15	16,6	3	13	150
0:19:41	15	16,6	4	13	150
0:19:42	15	16,6	5	13	150
0:19:43	15	16,6	5	13	150
0:19:44	15	16,8	3	13	150
0:19:45	15	16,9	3	13	150
0:19:46	15	16,9	3	13	150
0:19:47	15	16,9	4	13	150
0:19:48	15	16,9	3	13	150
0:19:49	15	16,9	3	13	150
0:19:50	15	16,9	2	13	150
0:19:51	15	16,8	2	13	150
0:19:52	15	16,8	3	13	150
0:19:53	15	16,8	2	13	150
0:19:54	15	16,8	2	13	150
0:19:55	15	16,8	2	13	150
0:19:56	15	16,7	4	13	150
0:19:57	15	16,7	5	13	150
0:19:58	15	17,0	4	13	150
0:19:59	15	17,1	4	13	150
0:20:00	15	17,1	5	13	150
0:20:01	15	17,1	4	13	150
0:20:02	15	17,1	5	13	150
0:20:03	15	17,1	3	13	150
0:20:04	15	17,1	3	13	150
0:20:05	15	17,0	3	13	150
0:20:06	15	17,0	4	13	150
0:20:07	15	17,0	4	13	150
0:20:08	15	17,0	6	13	150
0:20:09	15	17,0	5	13	150
0:20:10	15	17,0	6	13	150
0:20:11	15	17,0	6	13	150
0:20:12	15	17,1	4	13	150
0:20:13	15	17,3	6	13	150
0:20:14	15	17,3	4	13	150
0:20:15	15	17,3	5	13	150
0:20:16	15	17,3	4	13	150
0:20:17	15	17,3	3	13	150
0:20:18	15	17,3	3	13	150
0:20:19	15	17,2	2	13	150
0:20:20	15	17,2	2	13	150
0:20:21	15	17,2	2	13	150
0:20:22	15	17,2	2	13	150
0:20:23	15	17,1	2	13	150
0:20:24	15	17,1	2	13	150
0:20:25	15	17,1	2	13	150
0:20:26	15	17,3	2	13	150
0:20:27	15	17,5	2	13	150
0:20:28	15	17,5	2	13	150
0:20:29	15	17,5	2	13	150
0:20:30	15	17,5	2	13	150
0:20:31	15	17,5	2	13	150
0:20:32	15	17,4	2	13	150
0:20:33	15	17,4	2	13	150
0:20:34	15	17,4	2	13	150
0:20:35	15	17,4	2	13	150
0:20:36	15	17,4	2	13	150
0:20:37	15	17,3	2	13	150
0:20:38	15	17,3	2	13	150
0:20:39	15	17,3	2	13	150
0:20:40	15	17,4	2	13	150
0:20:41	15	17,5	2	13	150
0:20:42	15	17,5	2	13	150
0:20:43	15	17,5	2	13	150
0:20:44	15	17,5	2	13	150
0:20:45	15	17,5	2	13	150
0:20:46	15	17,5	2	13	150
0:20:47	15	17,6	2	13	150
0:20:48	15	17,6	2	13	150
0:20:49	15	17,6	2	13	150
0:20:50	15	17,6	2	13	150
0:20:51	15	17,6	3	13	150
0:20:52	15	17,6	2	13	150
0:20:53	15	17,6	2	13	150
0:20:54	15	17,6	2	13	150
0:20:55	15	17,6	2	13	150
0:20:56	15	17,6	2	13	150
0:20:57	15	17,6	3	13	150
0:20:58	15	17,8	3	13	150
0:20:59	15	17,9	2	13	150
0:21:00	15	17,9	2	13	150
0:21:01	15	17,9	2	13	150
0:21:02	15	17,9	2	12	150
0:21:03	15	17,8	2	13	150
0:21:04	15	17,8	2	13	150
0:21:05	15	17,8	2	13	150
0:21:06	15	17,8	2	13	150
0:21:07	15	17,8	2	13	150
0:21:08	15	17,7	2	13	150
0:21:09	15	17,8	2	12	150
0:21:10	15	17,8	2	13	150
0:21:11	15	17,9	2	12	150
0:21:12	15	18,1	2	13	150
0:21:13	15	18,1	2	13	150
0:21:14	15	18,1	2	13	150
0:21:15	15	18,1	4	13	150
0:21:16	15	18,1	4	13	150
0:21:17	15	18,0	4	13	150
0:21:18	15	18,0	3	13	150
0:21:19	15	18,0	3	13	150
0:21:20	15	18,0	3	12	150
0:21:21	15	18,0	3	13	150
0:21:22	15	17,9	3	12	150
0:21:23	15	17,9	3	12	150
0:21:24	15	18,0	5	13	150
0:21:25	15	18,0	4	13	150
0:21:26	15	18,2	4	12	150
0:21:27	15	18,3	5	13	150
0:21:28	15	18,3	4	13	150
0:21:29	15	18,3	4	12	150
0:21:30	15	18,3	4	12	150
0:21:31	15	18,3	4	13	150
0:21:32	15	18,2	3	13	150
0:21:33	15	18,2	5	13	150
0:21:34	15	18,2	4	13	150
0:21:35	15	18,2	4	13	150
0:21:36	15	18,2	4	13	150
0:21:37	15	18,1	3	12	150
0:21:38	15	18,1	3	12	150
0:21:39	15	18,1	2	12	150
0:21:40	15	18,2	2	13	150
0:21:41	15	18,4	2	13	150
0:21:42	15	18,5	2	13	150
0:21:43	15	18,5	3	12	150
0:21:44	15	18,5	3	13	150
0:21:45	15	18,4	3	13	150
0:21:46	15	18,4	3	13	150
0:21:47	15	18,4	3	13	150
0:21:48	15	18,4	3	12	150
0:21:49	15	18,4	2	12	150
0:21:50	15	18,3	2	13	150
0:21:51	15	18,3	2	12	150
0:21:52	15	18,3	2	13	150
0:21:53	15	18,3	2	12	150
0:21:54	15	18,3	2	12	150
0:21:55	15	18,5	2	13	150
0:21:56	15	18,5	2	12	150
0:21:57	15	18,6	2	13	150
0:21:58	15	18,5	2	12	150
0:21:59	15	18,5	2	12	150
0:22:00	15	18,5	2	12	150
0:22:01	15	18,5	2	13	150
0:22:02	15	18,5	2	12	150
0:22:03	15	18,5	2	13	150
0:22:04	15	18,6	2	12	150
0:22:05	15	18,6	2	12	150
0:22:06	15	18,6	2	12	150
0:22:07	15	18,6	2	12	150
0:22:08	15	18,6	2	13	150
0:22:09	15	18,7	2	12	150
0:22:10	15	18,8	2	13	150
0:22:11	15	18,8	2	12	150
0:22:12	15	18,8	3	12	150
0:22:13	15	18,7	3	12	150
0:22:14	15	18,7	3	12	150
0:22:15	15	18,7	2	13	150
0:22:16	15	18,7	2	12	150
0:22:17	15	18,7	2	12	150
0:22:18	15	18,7	2	12	150
0:22:19	15	18,8	2	13	150
0:22:20	15	18,8	2	12	150
0:22:21	15	18,8	2	12	150
0:22:22	15	18,8	2	12	150
0:22:23	15	18,8	2	12	150
0:22:24	15	18,9	2	12	150
0:22:25	15	18,9	2	12	150
0:22:26	15	18,9	2	12	150
0:22:27	15	18,9	2	12	150
0:22:28	15	18,9	2	12	150
0:22:29	15	18,9	2	12	150
0:22:30	15	18,9	2	12	150
0:22:31	15	19,0	2	12	150
0:22:32	15	19,0	2	12	150
0:22:33	15	19,0	2	12	150
0:22:34	15	19,0	2	13	150
0:22:35	15	19,0	2	12	150
0:22:36	15	19,0	2	12	150
0:22:37	15	19,0	2	13	150
0:22:38	15	19,0	2	12	150
0:22:39	15	19,0	2	12	150
0:22:40	15	18,9	2	12	150
0:22:41	15	18,9	2	13	150
0:22:42	15	19,2	2	12	150
0:22:43	15	19,3	2	12	150
0:22:44	15	19,3	2	12	150
0:22:45	15	19,3	2	12	150
0:22:46	15	19,3	2	12	150
0:22:47	15	19,3	2	12	150
0:22:48	15	19,2	2	13	150
0:22:49	15	19,2	2	12	150
0:22:50	15	19,2	2	13	150
0:22:51	15	19,2	2	12	150
0:22:52	15	19,2	2	13	150
0:22:53	15	19,1	2	12	150
0:22:54	15	19,2	2	12	150
0:22:55	15	19,2	3	12	150
0:22:56	15	19,3	2	12	150
0:22:57	15	19,4	2	12	150
0:22:58	15	19,4	2	12	150
0:22:59	15	19,4	2	12	150
0:23:00	15	19,4	2	12	150
0:23:01	15	19,4	2	12	150
0:23:02	15	19,4	2	12	150
0:23:03	15	19,4	2	12	150
0:23:04	15	19,3	2	12	150
0:23:05	15	19,3	3	12	150
0:23:06	15	19,4	2	12	150
0:23:07	15	19,4	2	12	150
0:23:08	15	19,4	2	12	150
0:23:09	15	19,4	3	12	150
0:23:10	15	19,4	3	12	150
0:23:11	15	19,6	2	12	150
0:23:12	15	19,7	2	13	150
0:23:13	15	19,7	2	12	150
0:23:14	15	19,7	2	13	150
0:23:15	15	19,7	2	13	150
0:23:16	15	19,7	2	12	150
0:23:17	15	19,6	2	12	150
0:23:18	15	19,6	2	12	150
0:23:19	15	19,6	2	12	150
0:23:20	15	19,6	2	12	150
0:23:21	15	19,6	2	12	150
0:23:22	15	19,5	4	12	150
0:23:23	15	19,6	4	12	150
0:23:24	15	19,6	4	12	150
0:23:25	15	19,6	3	12	150
0:23:26	15	19,7	3	12	150
0:23:27	15	19,8	2	12	150
0:23:28	15	19,8	2	12	150
0:23:29	15	19,8	2	12	150
0:23:30	15	19,8	2	12	150
0:23:31	15	19,8	2	12	150
0:23:32	15	19,8	2	12	150
0:23:33	15	19,8	2	12	150
0:23:34	15	19,7	2	12	150
0:23:35	15	19,7	2	12	150
0:23:36	15	19,8	2	12	150
0:23:37	15	19,8	3	12	150
0:23:38	15	19,8	2	12	150
0:23:39	15	19,8	3	12	150
0:23:40	15	19,8	2	12	150
0:23:41	15	19,9	3	12	150
0:23:42	15	20,1	3	12	150
0:23:43	15	20,1	4	12	150
0:23:44	15	20,1	4	12	150
0:23:45	15	20,1	3	12	150
0:23:46	15	20,1	3	12	150
0:23:47	15	20,0	4	12	150
0:23:48	15	20,0	3	12	150
0:23:49	15	20,0	3	12	150
0:23:50	15	20,0	3	12	150
0:23:51	15	20,0	3	12	150
0:23:52	15	19,9	4	12	150
0:23:53	15	20,0	3	12	150
0:23:54	15	20,0	3	12	150
0:23:55	15	20,0	3	12	150
0:23:56	15	20,0	3	12	150
0:23:57	15	20,2	3	12	150
0:23:58	15	20,3	3	12	150
0:23:59	15	20,3	2	12	150
0:24:00	15	20,3	3	12	150
0:24:01	15	20,3	3	12	150
0:24:02	15	20,2	3	12	150
0:24:03	15	20,2	4	12	150
0:24:04	15	20,2	3	12	150
0:24:05	15	20,2	3	12	150
0:24:06	15	20,2	7	12	150
0:24:07	15	20,2	8	12	150
0:24:08	15	20,2	9	12	150
0:24:09	15	20,2	9	12	150
0:24:10	15	20,2	8	12	150
0:24:11	15	20,2	9	12	150
0:24:12	15	20,4	6	12	150
0:24:13	15	20,5	6	12	150
0:24:14	15	20,5	5	12	150
0:24:15	15	20,5	5	12	150
0:24:16	15	20,5	4	12	150
0:24:17	15	20,5	5	12	150
0:24:18	15	20,5	4	12	150
0:24:19	15	20,5	3	12	150
0:24:20	15	20,4	5	12	150
0:24:21	15	20,4	5	12	150
0:24:22	15	20,4	3	12	150
0:24:23	15	20,4	3	12	150
0:24:24	15	20,4	3	12	150
0:24:25	15	20,4	3	12	150
0:24:26	15	20,4	3	12	150
0:24:27	15	20,4	3	12	150
0:24:28	15	20,4	3	12	150
0:24:29	15	20,6	2	12	150
0:24:30	15	20,7	3	12	150
0:24:31	15	20,7	3	12	150
0:24:32	15	20,6	3	12	150
0:24:33	15	20,6	3	12	150
0:24:34	15	20,6	2	12	150
0:24:35	15	20,6	2	12	150
0:24:36	15	20,6	3	12	150
0:24:37	15	20,6	3	12	150
0:24:38	15	20,6	3	12	150
0:24:39	15	20,7	3	12	150
0:24:40	15	20,7	3	12	150
0:24:41	15	20,7	3	12	150
0:24:42	15	20,7	3	12	150
0:24:43	15	20,7	3	12	150
0:24:44	15	20,7	3	12	150
0:24:45	15	20,8	3	12	150
0:24:46	14	20,9	2	12	150
0:24:47	14	20,9	2	12	150
0:24:48	15	20,9	2	12	150
0:24:49	14	20,9	3	12	150
0:24:50	15	20,9	3	12	150
0:24:51	15	20,8	2	12	150
0:24:52	15	20,8	3	12	150
0:24:53	15	20,8	4	12	150
0:24:54	14	20,8	4	12	150
0:24:55	14	20,8	3	12	150
0:24:56	14	20,9	3	12	150
0:24:57	14	20,9	3	12	150
0:24:58	14	20,9	4	12	150
0:24:59	15	20,9	3	12	150
0:25:00	15	21,0	3	12	150
0:25:01	14	21,1	3	12	150
0:25:02	14	21,1	3	12	150
0:25:03	14	21,1	4	12	150
0:25:04	14	21,0	4	12	150
0:25:05	14	21,0	4	12	150
0:25:06	14	21,0	3	12	150
0:25:07	14	21,0	3	12	150
0:25:08	14	21,0	3	12	150
0:25:09	14	21,0	4	12	150
0:25:10	14	21,1	7	12	150
0:25:11	14	21,1	9	12	150
0:25:12	14	21,2	9	12	150
0:25:13	14	21,1	6	12	150
0:25:14	14	21,1	4	12	150
0:25:15	14	21,1	4	12	150
0:25:16	14	21,1	4	12	150
0:25:17	14	21,1	3	12	150
0:25:18	14	21,3	4	12	150
0:25:19	14	21,3	4	12	150
0:25:20	14	21,3	3	12	150
0:25:21	14	21,3	6	12	150
0:25:22	14	21,3	6	12	150
0:25:23	14	21,3	5	12	150
0:25:24	14	21,3	7	12	150
0:25:25	14	21,3	6	12	150
0:25:26	14	21,2	6	12	150
0:25:27	14	21,2	6	12	150
0:25:28	14	21,3	8	12	150
0:25:29	14	21,3	7	12	150
0:25:30	14	21,3	9	12	150
0:25:31	14	21,3	8	12	150
0:25:32	14	21,3	7	12	150
0:25:33	14	21,4	10	12	150
0:25:34	14	21,5	6	12	150
0:25:35	14	21,5	5	12	150
0:25:36	14	21,5	4	12	150
0:25:37	14	21,5	6	12	150
0:25:38	14	21,4	6	12	150
0:25:39	14	21,4	4	12	150
0:25:40	14	21,4	6	12	150
0:25:41	14	21,4	4	12	150
0:25:42	14	21,5	4	12	150
0:25:43	14	21,6	6	12	150
0:25:44	14	21,6	5	12	150
0:25:45	14	21,6	4	12	150
0:25:46	14	21,6	4	12	150
0:25:47	14	21,5	3	12	150
0:25:48	14	21,5	3	12	150
0:25:49	14	21,5	5	12	150
0:25:50	14	21,7	5	12	150
0:25:51	14	21,7	4	12	150
0:25:52	14	21,8	3	12	150
0:25:53	14	21,8	3	12	150
0:25:54	14	21,7	3	12	150
0:25:55	14	21,7	3	12	150
0:25:56	14	21,7	3	12	150
0:25:57	14	21,7	3	12	150
0:25:58	14	21,7	3	12	150
0:25:59	14	21,7	3	12	150
0:26:00	14	21,7	2	12	150
0:26:01	14	21,7	2	12	150
0:26:02	14	21,8	2	12	150
0:26:03	14	21,8	2	12	150
0:26:04	14	21,8	2	12	150
0:26:05	14	21,7	2	12	150
0:26:06	14	21,9	2	12	150
0:26:07	14	22,0	2	12	150
0:26:08	14	22,0	2	12	150
0:26:09	14	22,0	2	12	150
0:26:10	14	22,0	2	12	150
0:26:11	14	22,0	2	12	150
0:26:12	14	21,9	2	12	150
0:26:13	14	21,9	2	12	150
0:26:14	14	21,9	2	12	150
0:26:15	14	21,9	2	12	150
0:26:16	14	21,9	2	12	150
0:26:17	14	21,9	2	12	150
0:26:18	14	22,0	3	12	150
0:26:19	14	22,0	3	12	150
