Repository: ProgWizer/parser

File: project-root/data/Data Acquisition/Data Acquisition/2017 year (147)/17-00086.txt (part 1 of 2)
--Test Summary--
Full Path and File Name	
Instrument Name	UCA Left Cell
Instrument Type	Model 4262 Twin Cell UCA
Instrument Serial Number	
Test Start Date	15.05.2017
Test Start Time	10:07:16
Test Stop Date	16.05.2017
Test Stop Time	11:56:36
Test Length	25:49:20
Final Sample Time Offset	25:49:00
Controller Schedule Name	
Sampling Period	30 seconds
Comments	
Information	WellID	
Information	Customer	
Information	EngName	
Information	CementClass	G
Information	CementMfr	
Information	Additives	100G:100Gipsum+0.45CitricAcid+0.8Floss-117+0.2GMEA
Information	Density	1890
Information	BHCT	14
Information	BHST	
Information	FluidLoss	
Information	JobType	
Calculated Value	CS_50	5:46:30
Calculated Value	CS_500	10:06:30
Calculated Value	CS_Time8h	3,27 MPa
Calculated Value	CS_Time12h	3,52 MPa
Calculated Value	CS_Time24h	3,95 MPa
Calculated Value	CS_Time48h	N/A
Calculated Value	CS_Time72h	N/A
Calculated Curve	Compressive Strength	Compressive strength type B (more than 14 lb/gal)
Initial Temperature (°C)	20 °C
Final Temperature (°C)	10 °C
Initial Transit Time (microsec/in)	16,58 microsec/in
Final Transit Time (microsec/in)	11,44 microsec/in
Initial Compressive Strength (MPa)	0,00 MPa
Final Compressive Strength (MPa)	4,06 MPa
--Data--
Time (HH:MM:SS)	Temperature (°C)	Transit Time (microsec/in)	Compressive Strength (MPa)
0:00:00	20	16,58	0,00
0:00:30	20	16,58	0,00
0:01:00	19	16,58	0,00
0:01:30	19	16,59	0,00
0:02:00	19	16,59	0,00
0:02:30	19	16,60	0,00
0:03:00	19	16,61	0,00
0:03:30	19	16,62	0,00
0:04:00	18	16,63	0,00
0:04:30	18	16,64	0,00
0:05:00	18	16,65	0,00
0:05:30	18	16,65	0,00
0:06:00	18	16,66	0,00
0:06:30	18	16,67	0,00
0:07:00	18	16,68	0,00
0:07:30	17	16,69	0,00
0:08:00	17	16,70	0,00
0:08:30	17	16,71	0,00
0:09:00	17	16,71	0,00
0:09:30	17	16,72	0,00
0:10:00	17	16,73	0,00
0:10:30	17	16,74	0,00
0:11:00	16	16,74	0,00
0:11:30	16	16,75	0,00
0:12:00	16	16,76	0,00
0:12:30	16	16,77	0,00
0:13:00	16	16,78	0,00
0:13:30	16	16,78	0,00
0:14:00	16	16,79	0,00
0:14:30	16	16,80	0,00
0:15:00	15	16,80	0,00
0:15:30	15	16,81	0,00
0:16:00	15	16,82	0,00
0:16:30	15	16,83	0,00
0:17:00	15	16,84	0,00
0:17:30	15	16,84	0,00
0:18:00	15	16,85	0,00
0:18:30	15	16,86	0,00
0:19:00	15	16,86	0,00
0:19:30	14	16,86	0,00
0:20:00	14	16,87	0,00
0:20:30	14	16,88	0,00
0:21:00	14	16,89	0,00
0:21:30	14	16,89	0,00
0:22:00	14	16,89	0,00
0:22:30	14	16,90	0,00
0:23:00	14	16,91	0,00
0:23:30	14	16,91	0,00
0:24:00	14	16,92	0,00
0:24:30	13	16,92	0,00
0:25:00	13	16,93	0,00
0:25:30	13	16,93	0,00
0:26:00	13	16,94	0,00
0:26:30	13	16,95	0,00
0:27:00	13	16,95	0,00
0:27:30	13	16,95	0,00
0:28:00	13	16,96	0,00
0:28:30	13	16,96	0,00
0:29:00	13	16,97	0,00
0:29:30	13	16,97	0,00
0:30:00	13	16,98	0,00
0:30:30	12	16,98	0,00
0:31:00	12	16,98	0,00
0:31:30	12	16,99	0,00
0:32:00	12	16,99	0,00
0:32:30	12	17,00	0,00
0:33:00	12	17,00	0,00
0:33:30	12	17,01	0,00
0:34:00	12	17,01	0,00
0:34:30	12	17,02	0,00
0:35:00	12	17,02	0,00
0:35:30	12	17,02	0,00
0:36:00	12	17,02	0,00
0:36:30	12	17,03	0,00
0:37:00	12	17,03	0,00
0:37:30	12	17,03	0,00
0:38:00	11	17,04	0,00
0:38:30	11	17,04	0,00
0:39:00	11	17,04	0,00
0:39:30	11	17,05	0,00
0:40:00	11	17,05	0,00
0:40:30	11	17,05	0,00
0:41:00	11	17,06	0,00
0:41:30	11	17,06	0,00
0:42:00	11	17,06	0,00
0:42:30	11	17,07	0,00
0:43:00	11	17,07	0,00
0:43:30	11	17,07	0,00
0:44:00	11	17,07	0,00
0:44:30	11	17,08	0,00
0:45:00	11	17,08	0,00
0:45:30	11	17,08	0,00
0:46:00	11	17,08	0,00
0:46:30	11	17,09	0,00
0:47:00	11	17,09	0,00
0:47:30	11	17,09	0,00
0:48:00	11	17,09	0,00
0:48:30	11	17,10	0,00
0:49:00	10	17,10	0,00
0:49:30	10	17,10	0,00
0:50:00	10	17,10	0,00
0:50:30	10	17,10	0,00
0:51:00	10	17,10	0,00
0:51:30	10	17,11	0,00
0:52:00	10	17,11	0,00
0:52:30	10	17,11	0,00
0:53:00	10	17,11	0,00
0:53:30	10	17,11	0,00
0:54:00	10	17,12	0,00
0:54:30	10	17,12	0,00
0:55:00	10	17,12	0,00
0:55:30	10	17,12	0,00
0:56:00	10	17,12	0,00
0:56:30	10	17,13	0,00
0:57:00	10	17,13	0,00
0:57:30	10	17,13	0,00
0:58:00	10	17,07	0,00
0:58:30	10	17,07	0,00
0:59:00	10	17,07	0,00
0:59:30	10	17,08	0,00
1:00:00	10	17,08	0,00
1:00:30	10	17,09	0,00
1:01:00	10	17,09	0,00
1:01:30	10	17,09	0,00
1:02:00	10	17,10	0,00
1:02:30	10	17,10	0,00
1:03:00	10	17,10	0,00
1:03:30	10	17,10	0,00
1:04:00	10	17,10	0,00
1:04:30	10	17,11	0,00
1:05:00	10	17,11	0,00
1:05:30	10	17,11	0,00
1:06:00	10	17,12	0,00
1:06:30	10	17,12	0,00
1:07:00	10	17,12	0,00
1:07:30	10	17,12	0,00
1:08:00	10	17,13	0,00
1:08:30	10	17,13	0,00
1:09:00	10	17,13	0,00
1:09:30	10	17,13	0,00
1:10:00	10	17,13	0,00
1:10:30	10	17,13	0,00
1:11:00	10	17,13	0,00
1:11:30	10	17,13	0,00
1:12:00	10	17,13	0,00
1:12:30	10	17,13	0,00
1:13:00	10	17,13	0,00
1:13:30	10	17,13	0,00
1:14:00	10	17,13	0,00
1:14:30	9	17,13	0,00
1:15:00	10	17,13	0,00
1:15:30	9	17,13	0,00
1:16:00	9	17,13	0,00
1:16:30	9	17,14	0,00
1:17:00	9	17,14	0,00
1:17:30	9	17,14	0,00
1:18:00	9	17,14	0,00
1:18:30	9	17,14	0,00
1:19:00	9	17,14	0,00
1:19:30	9	17,14	0,00
1:20:00	9	17,14	0,00
1:20:30	9	17,15	0,00
1:21:00	9	17,15	0,00
1:21:30	9	17,15	0,00
1:22:00	9	17,15	0,00
1:22:30	9	17,15	0,00
1:23:00	9	17,15	0,00
1:23:30	9	17,15	0,00
1:24:00	9	17,15	0,00
1:24:30	9	17,15	0,00
1:25:00	9	17,15	0,00
1:25:30	9	17,15	0,00
1:26:00	9	17,15	0,00
1:26:30	9	17,15	0,00
1:27:00	9	17,15	0,00
1:27:30	9	17,15	0,00
1:28:00	9	17,15	0,00
1:28:30	9	17,15	0,00
1:29:00	9	17,15	0,00
1:29:30	9	17,15	0,00
1:30:00	9	17,15	0,00
1:30:30	9	17,16	0,00
1:31:00	9	17,16	0,00
1:31:30	9	17,16	0,00
1:32:00	9	17,16	0,00
1:32:30	9	17,16	0,00
1:33:00	9	17,16	0,00
1:33:30	9	17,16	0,00
1:34:00	9	17,16	0,00
1:34:30	9	17,16	0,00
1:35:00	9	17,16	0,00
1:35:30	9	17,16	0,00
1:36:00	9	17,16	0,00
1:36:30	9	17,16	0,00
1:37:00	9	17,16	0,00
1:37:30	9	17,16	0,00
1:38:00	9	17,16	0,00
1:38:30	9	17,16	0,00
1:39:00	9	17,16	0,00
1:39:30	9	17,16	0,00
1:40:00	9	17,16	0,00
1:40:30	9	17,16	0,00
1:41:00	9	17,16	0,00
1:41:30	9	17,16	0,00
1:42:00	9	17,17	0,00
1:42:30	9	17,17	0,00
1:43:00	9	17,17	0,00
1:43:30	9	17,17	0,00
1:44:00	9	17,17	0,00
1:44:30	9	17,17	0,00
1:45:00	9	17,17	0,00
1:45:30	9	17,17	0,00
1:46:00	9	17,17	0,00
1:46:30	9	17,17	0,00
1:47:00	9	17,18	0,00
1:47:30	9	17,18	0,00
1:48:00	9	17,18	0,00
1:48:30	9	17,18	0,00
1:49:00	9	17,18	0,00
1:49:30	9	17,18	0,00
1:50:00	9	17,18	0,00
1:50:30	9	17,18	0,00
1:51:00	9	17,18	0,00
1:51:30	9	17,18	0,00
1:52:00	9	17,18	0,00
1:52:30	9	17,18	0,00
1:53:00	9	17,18	0,00
1:53:30	9	17,18	0,00
1:54:00	9	17,18	0,00
1:54:30	9	17,18	0,00
1:55:00	9	17,18	0,00
1:55:30	9	17,18	0,00
1:56:00	9	17,18	0,00
1:56:30	9	17,18	0,00
1:57:00	9	17,18	0,00
1:57:30	9	17,18	0,00
1:58:00	9	17,18	0,00
1:58:30	9	17,18	0,00
1:59:00	9	17,18	0,00
1:59:30	9	17,18	0,00
2:00:00	9	17,18	0,00
2:00:30	9	17,18	0,00
2:01:00	9	17,18	0,00
2:01:30	9	17,19	0,00
2:02:00	9	17,19	0,00
2:02:30	9	17,19	0,00
2:03:00	9	17,19	0,00
2:03:30	9	17,19	0,00
2:04:00	9	17,19	0,00
2:04:30	9	17,20	0,00
2:05:00	9	17,20	0,00
2:05:30	9	17,20	0,00
2:06:00	9	17,20	0,00
2:06:30	9	17,20	0,00
2:07:00	9	17,20	0,00
2:07:30	9	17,20	0,00
2:08:00	9	17,20	0,00
2:08:30	9	17,20	0,00
2:09:00	9	17,20	0,00
2:09:30	9	17,20	0,00
2:10:00	9	17,20	0,00
2:10:30	9	17,20	0,00
2:11:00	9	17,20	0,00
2:11:30	9	17,20	0,00
2:12:00	9	17,20	0,00
2:12:30	9	17,20	0,00
2:13:00	9	17,20	0,00
2:13:30	9	17,20	0,00
2:14:00	9	17,20	0,00
2:14:30	9	17,20	0,00
2:15:00	9	17,20	0,00
2:15:30	9	17,20	0,00
2:16:00	9	17,20	0,00
2:16:30	9	17,20	0,00
2:17:00	9	17,20	0,00
2:17:30	9	17,21	0,00
2:18:00	9	17,21	0,00
2:18:30	9	17,21	0,00
2:19:00	9	17,21	0,00
2:19:30	9	17,21	0,00
2:20:00	9	17,21	0,00
2:20:30	9	17,21	0,00
2:21:00	9	17,21	0,00
2:21:30	9	17,21	0,00
2:22:00	9	17,21	0,00
2:22:30	9	17,21	0,00
2:23:00	9	17,21	0,00
2:23:30	9	17,21	0,00
2:24:00	9	17,21	0,00
2:24:30	9	17,21	0,00
2:25:00	9	17,21	0,00
2:25:30	9	17,21	0,00
2:26:00	9	17,21	0,00
2:26:30	9	17,22	0,00
2:27:00	9	17,22	0,00
2:27:30	9	17,22	0,00
2:28:00	9	17,22	0,00
2:28:30	9	17,21	0,00
2:29:00	9	17,21	0,00
2:29:30	9	17,22	0,00
2:30:00	9	17,22	0,00
2:30:30	9	17,22	0,00
2:31:00	9	17,22	0,00
2:31:30	9	17,22	0,00
2:32:00	9	17,22	0,00
2:32:30	9	17,22	0,00
2:33:00	9	17,22	0,00
2:33:30	9	17,22	0,00
2:34:00	9	17,22	0,00
2:34:30	9	17,22	0,00
2:35:00	9	17,22	0,00
2:35:30	9	17,22	0,00
2:36:00	9	17,22	0,00
2:36:30	9	17,22	0,00
2:37:00	9	17,22	0,00
2:37:30	9	17,22	0,00
2:38:00	9	17,22	0,00
2:38:30	9	17,22	0,00
2:39:00	9	17,22	0,00
2:39:30	9	17,22	0,00
2:40:00	9	17,22	0,00
2:40:30	9	17,22	0,00
2:41:00	9	17,22	0,00
2:41:30	9	17,22	0,00
2:42:00	9	17,22	0,00
2:42:30	9	17,22	0,00
2:43:00	9	17,22	0,00
2:43:30	9	17,22	0,00
2:44:00	9	17,22	0,00
2:44:30	9	17,22	0,00
2:45:00	9	17,22	0,00
2:45:30	10	17,22	0,00
2:46:00	10	17,22	0,00
2:46:30	10	17,22	0,00
2:47:00	10	17,22	0,00
2:47:30	10	17,22	0,00
2:48:00	10	17,22	0,00
2:48:30	10	17,22	0,00
2:49:00	10	17,22	0,00
2:49:30	10	17,22	0,00
2:50:00	10	17,22	0,00
2:50:30	10	17,22	0,00
2:51:00	10	17,22	0,00
2:51:30	10	17,22	0,00
2:52:00	10	17,22	0,00
2:52:30	10	17,22	0,00
2:53:00	10	17,22	0,00
2:53:30	10	17,22	0,00
2:54:00	10	17,22	0,00
2:54:30	10	17,22	0,00
2:55:00	10	17,22	0,00
2:55:30	10	17,22	0,00
2:56:00	10	17,22	0,00
2:56:30	10	17,22	0,00
2:57:00	10	17,22	0,00
2:57:30	10	17,22	0,00
2:58:00	10	17,22	0,00
2:58:30	10	17,22	0,00
2:59:00	10	17,22	0,00
2:59:30	10	17,22	0,00
3:00:00	10	17,22	0,00
3:00:30	10	17,22	0,00
3:01:00	10	17,22	0,00
3:01:30	10	17,22	0,00
3:02:00	10	17,22	0,00
3:02:30	10	17,23	0,00
3:03:00	10	17,23	0,00
3:03:30	10	17,23	0,00
3:04:00	10	17,23	0,00
3:04:30	10	17,23	0,00
3:05:00	10	17,23	0,00
3:05:30	10	17,23	0,00
3:06:00	10	17,23	0,00
3:06:30	10	17,23	0,00
3:07:00	10	17,23	0,00
3:07:30	10	17,23	0,00
3:08:00	10	17,23	0,00
3:08:30	10	17,23	0,00
3:09:00	10	17,23	0,00
3:09:30	10	17,23	0,00
3:10:00	10	17,23	0,00
3:10:30	10	17,23	0,00
3:11:00	10	17,23	0,00
3:11:30	10	17,23	0,00
3:12:00	10	17,23	0,00
3:12:30	10	17,23	0,00
3:13:00	10	17,23	0,00
3:13:30	10	17,23	0,00
3:14:00	10	17,23	0,00
3:14:30	10	17,23	0,00
3:15:00	10	17,23	0,00
3:15:30	10	17,23	0,00
3:16:00	10	17,23	0,00
3:16:30	10	17,23	0,00
3:17:00	10	17,23	0,00
3:17:30	10	17,23	0,00
3:18:00	10	17,23	0,00
3:18:30	10	17,23	0,00
3:19:00	10	17,24	0,00
3:19:30	10	17,24	0,00
3:20:00	10	17,24	0,00
3:20:30	10	17,24	0,00
3:21:00	10	17,24	0,00
3:21:30	10	17,24	0,00
3:22:00	10	17,24	0,00
3:22:30	10	17,24	0,00
3:23:00	10	17,24	0,00
3:23:30	10	17,24	0,00
3:24:00	10	17,24	0,00
3:24:30	10	17,24	0,00
3:25:00	10	17,24	0,00
3:25:30	10	17,24	0,00
3:26:00	10	17,24	0,00
3:26:30	10	17,24	0,00
3:27:00	10	17,24	0,00
3:27:30	10	17,24	0,00
3:28:00	10	17,24	0,00
3:28:30	10	17,24	0,00
3:29:00	10	17,24	0,00
3:29:30	10	17,24	0,00
3:30:00	10	17,24	0,00
3:30:30	10	17,24	0,00
3:31:00	10	17,23	0,00
3:31:30	10	17,23	0,00
3:32:00	10	17,23	0,00
3:32:30	10	17,23	0,00
3:33:00	10	17,23	0,00
3:33:30	10	17,23	0,00
3:34:00	10	17,23	0,00
3:34:30	10	17,23	0,00
3:35:00	10	17,23	0,00
3:35:30	10	17,23	0,00
3:36:00	10	17,23	0,00
3:36:30	10	17,23	0,00
3:37:00	10	17,23	0,00
3:37:30	10	17,23	0,00
3:38:00	10	17,23	0,00
3:38:30	10	17,23	0,00
3:39:00	10	17,22	0,00
3:39:30	10	17,22	0,00
3:40:00	10	17,22	0,00
3:40:30	10	17,22	0,00
3:41:00	10	17,22	0,00
3:41:30	10	17,22	0,00
3:42:00	10	17,22	0,00
3:42:30	10	17,22	0,00
3:43:00	10	17,22	0,00
3:43:30	10	17,22	0,00
3:44:00	10	17,22	0,00
3:44:30	10	17,22	0,00
3:45:00	10	17,22	0,00
3:45:30	10	17,22	0,00
3:46:00	10	17,22	0,00
3:46:30	10	17,22	0,00
3:47:00	10	17,21	0,00
3:47:30	10	17,21	0,00
3:48:00	10	17,21	0,00
3:48:30	10	17,21	0,00
3:49:00	10	17,21	0,00
3:49:30	10	17,21	0,00
3:50:00	10	17,21	0,00
3:50:30	10	17,21	0,00
3:51:00	10	17,21	0,00
3:51:30	10	17,20	0,00
3:52:00	10	17,20	0,00
3:52:30	10	17,20	0,00
3:53:00	10	17,20	0,00
3:53:30	10	17,20	0,00
3:54:00	10	17,20	0,00
3:54:30	10	17,20	0,00
3:55:00	10	17,20	0,00
3:55:30	10	17,20	0,00
3:56:00	10	17,17	0,00
3:56:30	10	17,16	0,00
3:57:00	10	17,16	0,00
3:57:30	10	17,16	0,00
3:58:00	10	17,17	0,00
3:58:30	10	17,16	0,00
3:59:00	10	17,16	0,00
3:59:30	10	17,16	0,00
4:00:00	10	17,16	0,00
4:00:30	10	17,16	0,00
4:01:00	10	17,16	0,00
4:01:30	10	17,15	0,00
4:02:00	10	17,15	0,00
4:02:30	10	17,15	0,00
4:03:00	10	17,15	0,00
4:03:30	10	17,14	0,00
4:04:00	10	17,14	0,00
4:04:30	10	17,14	0,00
4:05:00	10	17,14	0,00
4:05:30	10	17,13	0,00
4:06:00	10	17,13	0,00
4:06:30	10	17,13	0,00
4:07:00	10	17,13	0,00
4:07:30	10	17,13	0,00
4:08:00	10	17,12	0,00
4:08:30	10	17,12	0,00
4:09:00	10	17,12	0,00
4:09:30	10	17,11	0,00
4:10:00	10	17,11	0,00
4:10:30	10	17,11	0,00
4:11:00	10	17,11	0,00
4:11:30	10	17,10	0,00
4:12:00	10	17,10	0,00
4:12:30	10	17,10	0,00
4:13:00	10	17,10	0,00
4:13:30	10	17,10	0,00
4:14:00	10	17,10	0,00
4:14:30	10	17,09	0,00
4:15:00	10	17,09	0,00
4:15:30	10	17,08	0,00
4:16:00	10	17,08	0,00
4:16:30	10	17,08	0,00
4:17:00	10	17,07	0,00
4:17:30	10	17,07	0,00
4:18:00	10	17,07	0,00
4:18:30	10	17,07	0,00
4:19:00	10	17,07	0,00
4:19:30	10	17,06	0,00
4:20:00	10	17,06	0,00
4:20:30	10	17,05	0,00
4:21:00	10	17,05	0,00
4:21:30	10	17,04	0,00
4:22:00	10	17,04	0,00
4:22:30	10	17,04	0,00
4:23:00	10	17,04	0,00
4:23:30	10	17,03	0,00
4:24:00	10	17,03	0,00
4:24:30	10	17,02	0,00
4:25:00	10	17,02	0,00
4:25:30	10	17,02	0,00
4:26:00	10	17,02	0,00
4:26:30	10	17,01	0,00
4:27:00	10	17,01	0,00
4:27:30	10	17,00	0,00
4:28:00	10	17,00	0,00
4:28:30	10	16,99	0,00
4:29:00	10	16,99	0,00
4:29:30	10	16,98	0,00
4:30:00	10	16,98	0,00
4:30:30	10	16,98	0,00
4:31:00	10	16,97	0,00
4:31:30	10	16,97	0,00
4:32:00	10	16,96	0,00
4:32:30	10	16,96	0,00
4:33:00	10	16,95	0,00
4:33:30	10	16,95	0,00
4:34:00	10	16,95	0,00
4:34:30	10	16,95	0,00
4:35:00	10	16,94	0,00
4:35:30	10	16,94	0,00
4:36:00	10	16,93	0,00
4:36:30	10	16,93	0,00
4:37:00	10	16,92	0,00
4:37:30	10	16,92	0,00
4:38:00	10	16,91	0,00
4:38:30	10	16,91	0,00
4:39:00	10	16,90	0,00
4:39:30	10	16,90	0,00
4:40:00	10	16,89	0,00
4:40:30	10	16,89	0,00
4:41:00	10	16,88	0,00
4:41:30	10	16,88	0,00
4:42:00	10	16,87	0,00
4:42:30	10	16,86	0,00
4:43:00	10	16,86	0,00
4:43:30	10	16,86	0,00
4:44:00	10	16,85	0,00
4:44:30	10	16,84	0,00
4:45:00	10	16,84	0,00
4:45:30	10	16,84	0,00
4:46:00	10	16,82	0,00
4:46:30	10	16,82	0,00
4:47:00	10	16,81	0,00
4:47:30	10	16,80	0,00
4:48:00	10	16,80	0,00
4:48:30	10	16,79	0,00
4:49:00	10	16,79	0,00
4:49:30	10	16,78	0,00
4:50:00	10	16,78	0,00
4:50:30	10	16,77	0,00
4:51:00	10	16,76	0,00
4:51:30	10	16,76	0,00
4:52:00	10	16,75	0,00
4:52:30	10	16,74	0,00
4:53:00	10	16,74	0,00
4:53:30	10	16,73	0,00
4:54:00	10	16,72	0,00
4:54:30	10	16,71	0,00
4:55:00	10	16,71	0,00
4:55:30	10	16,70	0,00
4:56:00	10	16,69	0,00
4:56:30	10	16,68	0,00
4:57:00	10	16,68	0,00
4:57:30	10	16,67	0,00
4:58:00	10	16,66	0,00
4:58:30	10	16,65	0,00
4:59:00	10	16,65	0,00
4:59:30	10	16,64	0,00
5:00:00	10	16,63	0,00
5:00:30	10	16,62	0,00
5:01:00	10	16,61	0,00
5:01:30	10	16,60	0,00
5:02:00	10	16,59	0,00
5:02:30	10	16,59	0,00
5:03:00	10	16,58	0,00
5:03:30	10	16,57	0,00
5:04:00	10	16,56	0,00
5:04:30	10	16,56	0,01
5:05:00	10	16,54	0,01
5:05:30	10	16,54	0,01
5:06:00	10	16,53	0,01
5:06:30	10	16,52	0,02
5:07:00	10	16,51	0,02
5:07:30	10	16,50	0,02
5:08:00	10	16,49	0,02
5:08:30	10	16,48	0,02
5:09:00	10	16,48	0,03
5:09:30	10	16,46	0,03
5:10:00	10	16,45	0,03
5:10:30	10	16,44	0,03
5:11:00	10	16,43	0,04
5:11:30	10	16,42	0,04
5:12:00	10	16,41	0,04
5:12:30	10	16,40	0,05
5:13:00	10	16,39	0,05
5:13:30	10	16,38	0,05
5:14:00	10	16,37	0,05
5:14:30	10	16,36	0,06
5:15:00	10	16,35	0,06
5:15:30	10	16,34	0,06
5:16:00	10	16,32	0,07
5:16:30	10	16,32	0,07
5:17:00	10	16,30	0,07
5:17:30	10	16,30	0,07
5:18:00	10	16,28	0,08
5:18:30	10	16,27	0,08
5:19:00	10	16,26	0,08
5:19:30	10	16,25	0,09
5:20:00	10	16,23	0,09
5:20:30	10	16,23	0,09
5:21:00	10	16,21	0,10
5:21:30	10	16,20	0,10
5:22:00	10	16,19	0,10
5:22:30	10	16,18	0,11
5:23:00	10	16,17	0,11
5:23:30	10	16,15	0,11
5:24:00	10	16,14	0,12
5:24:30	10	16,13	0,12
5:25:00	10	16,11	0,13
5:25:30	10	16,10	0,13
5:26:00	10	16,08	0,13
5:26:30	10	16,07	0,14
5:27:00	10	16,06	0,14
5:27:30	10	16,05	0,15
5:28:00	10	16,03	0,15
5:28:30	10	16,02	0,15
5:29:00	10	16,00	0,16
5:29:30	10	16,00	0,16
5:30:00	10	15,98	0,17
5:30:30	10	15,96	0,17
5:31:00	10	15,95	0,18
5:31:30	10	15,93	0,18
5:32:00	10	15,92	0,18
5:32:30	10	15,90	0,19
5:33:00	10	15,89	0,19
5:33:30	10	15,88	0,20
5:34:00	10	15,86	0,20
5:34:30	10	15,84	0,21
5:35:00	10	15,83	0,21
5:35:30	10	15,82	0,22
5:36:00	10	15,80	0,22
5:36:30	10	15,79	0,23
5:37:00	10	15,76	0,24
5:37:30	10	15,75	0,24
5:38:00	10	15,73	0,25
5:38:30	10	15,72	0,25
5:39:00	10	15,70	0,26
5:39:30	10	15,69	0,26
5:40:00	10	15,66	0,27
5:40:30	10	15,65	0,27
5:41:00	10	15,63	0,28
5:41:30	10	15,61	0,29
5:42:00	10	15,60	0,29
5:42:30	10	15,58	0,30
5:43:00	10	15,57	0,30
5:43:30	10	15,54	0,31
5:44:00	10	15,52	0,32
5:44:30	10	15,50	0,33
5:45:00	10	15,48	0,33
5:45:30	10	15,46	0,34
5:46:00	10	15,44	0,35
5:46:30	10	15,42	0,35
5:47:00	10	15,40	0,36
5:47:30	10	15,39	0,37
5:48:00	10	15,36	0,38
5:48:30	10	15,35	0,38
5:49:00	10	15,33	0,39
5:49:30	10	15,30	0,40
5:50:00	10	15,28	0,41
5:50:30	10	15,27	0,41
5:51:00	10	15,24	0,42
5:51:30	10	15,22	0,43
5:52:00	10	15,20	0,44
5:52:30	10	15,18	0,45
5:53:00	10	15,15	0,46
5:53:30	10	15,14	0,47
5:54:00	10	15,12	0,48
5:54:30	10	15,09	0,48
5:55:00	10	15,07	0,49
5:55:30	10	15,05	0,50
5:56:00	10	15,03	0,51
5:56:30	10	15,00	0,52
5:57:00	10	14,99	0,53
5:57:30	10	14,97	0,54
5:58:00	10	14,94	0,55
5:58:30	10	14,91	0,56
5:59:00	10	14,89	0,57
5:59:30	10	14,87	0,58
6:00:00	10	14,85	0,59
6:00:30	10	14,82	0,60
6:01:00	10	14,80	0,62
6:01:30	10	14,78	0,63
6:02:00	10	14,75	0,64
6:02:30	10	14,73	0,65
6:03:00	10	14,70	0,67
6:03:30	10	14,68	0,68
6:04:00	10	14,65	0,69
6:04:30	10	14,62	0,70
6:05:00	10	14,60	0,71
6:05:30	10	14,57	0,73
6:06:00	10	14,55	0,74
6:06:30	10	14,52	0,75
6:07:00	10	14,50	0,77
6:07:30	10	14,47	0,78
6:08:00	10	14,44	0,80
6:08:30	10	14,41	0,81
6:09:00	10	14,39	0,83
6:09:30	11	14,36	0,84
6:10:00	11	14,33	0,86
6:10:30	11	14,31	0,87
6:11:00	11	14,28	0,89
6:11:30	11	14,25	0,91
6:12:00	11	14,22	0,92
6:12:30	11	14,19	0,94
6:13:00	11	14,16	0,96
6:13:30	11	14,13	0,98
6:14:00	11	14,10	1,00
6:14:30	11	14,07	1,01
6:15:00	11	14,04	1,03
6:15:30	11	14,02	1,05
6:16:00	11	13,98	1,07
6:16:30	11	13,95	1,09
6:17:00	11	13,92	1,11
6:17:30	11	13,89	1,13
6:18:00	11	13,86	1,15
6:18:30	11	13,83	1,17
6:19:00	11	13,80	1,19
6:19:30	11	13,76	1,22
6:20:00	11	13,73	1,24
6:20:30	11	13,69	1,27
6:21:00	11	13,66	1,29
6:21:30	11	13,63	1,32
6:22:00	11	13,59	1,34
6:22:30	11	13,56	1,37
6:23:00	11	13,52	1,40
6:23:30	11	13,49	1,42
6:24:00	11	13,46	1,45
6:24:30	11	13,43	1,47
6:25:00	11	13,39	1,50
6:25:30	11	13,36	1,53
6:26:00	11	13,32	1,56
6:26:30	11	13,29	1,59
6:27:00	11	13,26	1,62
6:27:30	11	13,22	1,65
6:28:00	11	13,19	1,68
6:28:30	11	13,15	1,71
6:29:00	11	13,12	1,74
6:29:30	11	13,09	1,77
6:30:00	11	13,06	1,79
6:30:30	11	13,03	1,82
6:31:00	11	13,00	1,85
6:31:30	11	12,97	1,88
6:32:00	11	12,94	1,91
6:32:30	11	12,92	1,93
6:33:00	11	12,89	1,96
6:33:30	11	12,86	1,99
6:34:00	11	12,84	2,02
6:34:30	11	12,81	2,05
6:35:00	11	12,79	2,07
6:35:30	11	12,76	2,10
6:36:00	11	12,74	2,12
6:36:30	11	12,72	2,15
6:37:00	11	12,70	2,17
6:37:30	11	12,67	2,20
6:38:00	11	12,65	2,22
6:38:30	11	12,64	2,24
6:39:00	11	12,61	2,27
6:39:30	11	12,60	2,28
6:40:00	11	12,57	2,31
6:40:30	11	12,56	2,33
6:41:00	11	12,54	2,35
6:41:30	11	12,52	2,37
6:42:00	11	12,51	2,39
6:42:30	11	12,49	2,41
6:43:00	11	12,48	2,43
6:43:30	11	12,46	2,44
6:44:00	11	12,45	2,46
6:44:30	11	12,43	2,48
6:45:00	11	12,42	2,50
6:45:30	11	12,40	2,52
6:46:00	11	12,39	2,53
6:46:30	11	12,38	2,55
6:47:00	11	12,36	2,57
6:47:30	11	12,35	2,59
6:48:00	11	12,34	2,60
6:48:30	11	12,33	2,62
6:49:00	11	12,32	2,63
6:49:30	11	12,30	2,65
6:50:00	11	12,30	2,66
6:50:30	11	12,29	2,67
6:51:00	11	12,27	2,69
6:51:30	11	12,27	2,70
6:52:00	11	12,26	2,71
6:52:30	11	12,25	2,73
6:53:00	11	12,24	2,74
6:53:30	11	12,23	2,75
6:54:00	11	12,22	2,76
6:54:30	11	12,21	2,77
6:55:00	11	12,21	2,78
6:55:30	11	12,20	2,79
6:56:00	11	12,19	2,80
6:56:30	11	12,18	2,81
6:57:00	11	12,18	2,82
6:57:30	11	12,16	2,84
6:58:00	11	12,16	2,84
6:58:30	11	12,16	2,85
6:59:00	11	12,15	2,86
6:59:30	11	12,14	2,87
7:00:00	11	12,13	2,88
7:00:30	11	12,13	2,90
7:01:00	11	12,13	2,90
7:01:30	11	12,12	2,91
7:02:00	11	12,11	2,92
7:02:30	11	12,10	2,93
7:03:00	11	12,09	2,94
7:03:30	11	12,09	2,94
7:04:00	11	12,09	2,95
7:04:30	11	12,08	2,96
7:05:00	11	12,08	2,96
7:05:30	11	12,07	2,97
7:06:00	11	12,07	2,98
7:06:30	11	12,07	2,98
7:07:00	11	12,06	2,99
7:07:30	11	12,06	2,99
7:08:00	11	12,05	3,01
7:08:30	11	12,05	3,01
7:09:00	10	12,04	3,02
7:09:30	11	12,04	3,02
7:10:00	10	12,04	3,03
7:10:30	10	12,04	3,03
7:11:00	10	12,03	3,04
7:11:30	10	12,03	3,04
7:12:00	10	12,02	3,05
7:12:30	10	12,02	3,05
7:13:00	10	12,01	3,06
7:13:30	10	12,01	3,06
7:14:00	10	12,00	3,07
7:14:30	10	12,00	3,07
7:15:00	10	12,00	3,07
7:15:30	10	12,00	3,08
7:16:00	10	12,00	3,08
7:16:30	10	11,99	3,10
7:17:00	10	11,99	3,10
7:17:30	10	11,99	3,10
7:18:00	10	11,98	3,11
7:18:30	10	11,98	3,11
7:19:00	10	11,98	3,11
7:19:30	10	11,98	3,12
7:20:00	10	11,98	3,12
7:20:30	10	11,98	3,12
7:21:00	10	11,97	3,13
7:21:30	10	11,97	3,13
7:22:00	10	11,97	3,13
7:22:30	10	11,96	3,14
7:23:00	10	11,96	3,14
7:23:30	10	11,96	3,14
7:24:00	10	11,96	3,14
7:24:30	10	11,95	3,15
7:25:00	10	11,95	3,15
7:25:30	10	11,95	3,15
7:26:00	10	11,95	3,15
7:26:30	10	11,95	3,17
7:27:00	10	11,95	3,17
7:27:30	10	11,95	3,17
7:28:00	10	11,95	3,17
7:28:30	10	11,94	3,18
7:29:00	10	11,94	3,18
7:29:30	10	11,94	3,18
7:30:00	10	11,94	3,18
7:30:30	10	11,94	3,18
7:31:00	10	11,93	3,19
7:31:30	10	11,93	3,19
7:32:00	10	11,93	3,19
7:32:30	10	11,93	3,19
7:33:00	10	11,93	3,19
7:33:30	10	11,92	3,20
7:34:00	10	11,92	3,20
7:34:30	10	11,92	3,20
7:35:00	10	11,92	3,20
7:35:30	10	11,92	3,20
7:36:00	10	11,92	3,20
7:36:30	10	11,91	3,21
7:37:00	10	11,91	3,21
7:37:30	10	11,91	3,21
7:38:00	10	11,91	3,21
7:38:30	10	11,91	3,21
7:39:00	10	11,91	3,21
7:39:30	10	11,91	3,21
7:40:00	10	11,91	3,23
7:40:30	10	11,91	3,23
7:41:00	10	11,91	3,23
7:41:30	10	11,91	3,23
7:42:00	10	11,91	3,23
7:42:30	10	11,91	3,23
7:43:00	10	11,91	3,23
7:43:30	10	11,90	3,24
7:44:00	10	11,90	3,24
7:44:30	10	11,90	3,24
7:45:00	10	11,90	3,24
7:45:30	10	11,90	3,24
7:46:00	10	11,90	3,24
7:46:30	10	11,90	3,24
7:47:00	10	11,90	3,24
7:47:30	10	11,89	3,25
7:48:00	10	11,89	3,25
7:48:30	10	11,89	3,25
7:49:00	10	11,89	3,25
7:49:30	10	11,89	3,25
7:50:00	10	11,89	3,25
7:50:30	10	11,89	3,25
7:51:00	10	11,89	3,25
7:51:30	10	11,89	3,25
7:52:00	10	11,88	3,26
7:52:30	10	11,88	3,26
7:53:00	10	11,88	3,26
7:53:30	10	11,88	3,26
7:54:00	10	11,88	3,26
7:54:30	10	11,88	3,26
7:55:00	10	11,88	3,26
7:55:30	10	11,88	3,26
7:56:00	10	11,88	3,26
7:56:30	10	11,88	3,26
7:57:00	10	11,88	3,26
7:57:30	10	11,88	3,27
7:58:00	10	11,88	3,27
7:58:30	10	11,88	3,27
7:59:00	10	11,88	3,27
7:59:30	10	11,88	3,27
8:00:00	10	11,88	3,27
8:00:30	10	11,88	3,27
8:01:00	10	11,88	3,27
8:01:30	10	11,88	3,27
8:02:00	10	11,88	3,27
8:02:30	10	11,87	3,29
8:03:00	10	11,88	3,27
8:03:30	10	11,87	3,29
8:04:00	10	11,87	3,29
8:04:30	10	11,87	3,29
8:05:00	10	11,87	3,29
8:05:30	10	11,87	3,29
8:06:00	10	11,87	3,29
8:06:30	10	11,87	3,29
8:07:00	10	11,87	3,29
8:07:30	10	11,87	3,29
8:08:00	10	11,87	3,29
8:08:30	10	11,87	3,29
8:09:00	10	11,86	3,30
8:09:30	10	11,86	3,30
8:10:00	10	11,86	3,30
8:10:30	10	11,86	3,30
8:11:00	10	11,86	3,30
8:11:30	10	11,86	3,30
8:12:00	10	11,86	3,30
8:12:30	10	11,86	3,30
8:13:00	10	11,86	3,30
8:13:30	10	11,86	3,30
8:14:00	10	11,86	3,30
8:14:30	10	11,86	3,30
8:15:00	10	11,86	3,30
8:15:30	10	11,86	3,31
8:16:00	10	11,86	3,31
8:16:30	10	11,86	3,31
8:17:00	10	11,86	3,31
8:17:30	10	11,86	3,31
8:18:00	10	11,86	3,31
8:18:30	10	11,86	3,31
8:19:00	10	11,86	3,31
8:19:30	10	11,86	3,31
8:20:00	10	11,86	3,31
8:20:30	10	11,86	3,31
8:21:00	10	11,86	3,31
8:21:30	10	11,86	3,31
8:22:00	10	11,86	3,31
8:22:30	10	11,86	3,31
8:23:00	10	11,85	3,32
8:23:30	10	11,85	3,32
8:24:00	10	11,85	3,32
8:24:30	10	11,85	3,32
8:25:00	10	11,85	3,32
8:25:30	10	11,85	3,32
8:26:00	10	11,85	3,32
8:26:30	10	11,85	3,32
8:27:00	10	11,85	3,32
8:27:30	10	11,85	3,32
8:28:00	10	11,85	3,32
8:28:30	10	11,85	3,32
8:29:00	10	11,85	3,32
8:29:30	10	11,85	3,32
8:30:00	10	11,85	3,32
8:30:30	10	11,85	3,32
8:31:00	10	11,84	3,33
8:31:30	10	11,84	3,33
8:32:00	10	11,84	3,33
8:32:30	10	11,84	3,33
8:33:00	10	11,84	3,33
8:33:30	10	11,84	3,33
8:34:00	10	11,84	3,33
8:34:30	10	11,84	3,33
8:35:00	10	11,84	3,33
8:35:30	10	11,84	3,33
8:36:00	10	11,84	3,33
8:36:30	10	11,84	3,33
8:37:00	10	11,84	3,33
8:37:30	10	11,84	3,33
8:38:00	10	11,84	3,33
8:38:30	10	11,84	3,33
8:39:00	10	11,83	3,35
8:39:30	10	11,83	3,35
8:40:00	10	11,83	3,35
8:40:30	10	11,83	3,35
8:41:00	10	11,83	3,35
8:41:30	10	11,83	3,35
8:42:00	10	11,83	3,35
8:42:30	10	11,83	3,35
8:43:00	10	11,83	3,35
8:43:30	10	11,83	3,35
8:44:00	10	11,83	3,35
8:44:30	10	11,83	3,35
8:45:00	10	11,83	3,35
8:45:30	10	11,83	3,35
8:46:00	10	11,83	3,35
8:46:30	10	11,83	3,35
8:47:00	10	11,83	3,35
8:47:30	10	11,82	3,36
8:48:00	10	11,82	3,36
8:48:30	10	11,82	3,36
8:49:00	10	11,82	3,36
8:49:30	10	11,82	3,36
8:50:00	10	11,82	3,36
8:50:30	10	11,82	3,36
8:51:00	10	11,82	3,36
8:51:30	10	11,82	3,36
8:52:00	10	11,82	3,36
8:52:30	10	11,82	3,36
8:53:00	10	11,82	3,36
8:53:30	10	11,82	3,36
8:54:00	10	11,82	3,36
8:54:30	10	11,82	3,36
8:55:00	10	11,82	3,36
8:55:30	10	11,82	3,36
8:56:00	10	11,82	3,36
8:56:30	10	11,82	3,36
8:57:00	10	11,82	3,37
8:57:30	10	11,82	3,37
8:58:00	10	11,82	3,37
8:58:30	10	11,82	3,37
8:59:00	10	11,82	3,37
8:59:30	10	11,82	3,37
9:00:00	10	11,82	3,37
9:00:30	10	11,82	3,37
9:01:00	10	11,82	3,37
9:01:30	10	11,82	3,37
9:02:00	10	11,82	3,37
9:02:30	10	11,82	3,37
9:03:00	10	11,82	3,37
9:03:30	10	11,82	3,37
9:04:00	10	11,82	3,37
9:04:30	10	11,82	3,37
9:05:00	10	11,82	3,37
9:05:30	10	11,82	3,37
9:06:00	10	11,82	3,37
9:06:30	10	11,82	3,37
9:07:00	10	11,82	3,37
9:07:30	10	11,82	3,37
9:08:00	10	11,81	3,38
9:08:30	10	11,82	3,37
9:09:00	10	11,81	3,38
9:09:30	10	11,81	3,38
9:10:00	10	11,81	3,38
9:10:30	10	11,81	3,38
9:11:00	10	11,81	3,38
9:11:30	10	11,81	3,38
9:12:00	10	11,81	3,38
9:12:30	10	11,81	3,38
9:13:00	10	11,81	3,38
9:13:30	10	11,81	3,38
9:14:00	10	11,81	3,38
9:14:30	10	11,81	3,38
9:15:00	10	11,81	3,38
9:15:30	10	11,81	3,38
9:16:00	10	11,81	3,38
9:16:30	10	11,81	3,38
9:17:00	10	11,81	3,38
9:17:30	10	11,81	3,38
9:18:00	10	11,81	3,38
9:18:30	10	11,81	3,38
9:19:00	10	11,81	3,38
9:19:30	10	11,81	3,38
9:20:00	10	11,81	3,38
9:20:30	10	11,80	3,40
9:21:00	10	11,80	3,40
9:21:30	10	11,80	3,40
9:22:00	10	11,80	3,40
9:22:30	10	11,80	3,40
9:23:00	10	11,80	3,40
9:23:30	10	11,80	3,40
9:24:00	10	11,80	3,40
9:24:30	10	11,80	3,40
9:25:00	10	11,80	3,40
9:25:30	10	11,80	3,40
9:26:00	10	11,80	3,40
9:26:30	10	11,80	3,40
9:27:00	10	11,80	3,40
9:27:30	10	11,80	3,40
9:28:00	10	11,80	3,40
9:28:30	10	11,80	3,40
9:29:00	10	11,80	3,40
9:29:30	10	11,80	3,40
9:30:00	10	11,80	3,40
9:30:30	10	11,80	3,40
9:31:00	10	11,80	3,40
9:31:30	10	11,80	3,40
9:32:00	10	11,79	3,41
9:32:30	10	11,79	3,41
9:33:00	10	11,79	3,41
9:33:30	10	11,79	3,41
9:34:00	10	11,79	3,41
9:34:30	10	11,79	3,41
9:35:00	10	11,79	3,41
9:35:30	10	11,79	3,41
9:36:00	10	11,79	3,41
9:36:30	10	11,79	3,41
9:37:00	10	11,79	3,41
9:37:30	10	11,79	3,41
9:38:00	10	11,79	3,41
9:38:30	10	11,79	3,41
9:39:00	10	11,79	3,41
9:39:30	10	11,79	3,41
9:40:00	10	11,79	3,41
9:40:30	10	11,79	3,41
9:41:00	10	11,79	3,41
9:41:30	10	11,79	3,41
9:42:00	10	11,79	3,41
9:42:30	10	11,79	3,41
9:43:00	10	11,79	3,41
9:43:30	10	11,79	3,41
9:44:00	10	11,79	3,41
9:44:30	10	11,79	3,41
9:45:00	10	11,79	3,42
9:45:30	10	11,79	3,42
9:46:00	10	11,79	3,42
9:46:30	10	11,79	3,42
9:47:00	10	11,79	3,42
9:47:30	10	11,79	3,42
9:48:00	10	11,79	3,42
9:48:30	10	11,79	3,42
9:49:00	10	11,79	3,42
9:49:30	10	11,79	3,42
9:50:00	10	11,79	3,42
9:50:30	10	11,79	3,42
9:51:00	10	11,79	3,42
9:51:30	10	11,79	3,42
9:52:00	10	11,79	3,42
9:52:30	10	11,79	3,42
9:53:00	10	11,78	3,43
9:53:30	10	11,78	3,43
9:54:00	10	11,78	3,43
9:54:30	10	11,78	3,43
9:55:00	10	11,78	3,43
9:55:30	10	11,78	3,43
9:56:00	10	11,78	3,43
9:56:30	10	11,78	3,43
9:57:00	10	11,78	3,43
9:57:30	10	11,78	3,43
9:58:00	10	11,78	3,43
9:58:30	10	11,78	3,43
9:59:00	10	11,78	3,43
9:59:30	10	11,78	3,43
10:00:00	10	11,78	3,43
10:00:30	10	11,78	3,43
10:01:00	10	11,78	3,43
10:01:30	10	11,78	3,43
10:02:00	10	11,78	3,43
10:02:30	10	11,78	3,43
10:03:00	10	11,78	3,43
10:03:30	10	11,78	3,43
10:04:00	10	11,78	3,43
10:04:30	10	11,78	3,43
10:05:00	10	11,78	3,43
10:05:30	10	11,78	3,43
10:06:00	10	11,77	3,45
10:06:30	10	11,77	3,45
10:07:00	10	11,77	3,45
10:07:30	10	11,77	3,45
10:08:00	10	11,77	3,45
10:08:30	10	11,77	3,45
10:09:00	10	11,77	3,45
10:09:30	10	11,77	3,45
10:10:00	10	11,77	3,45
10:10:30	10	11,77	3,45
10:11:00	10	11,77	3,45
10:11:30	10	11,77	3,45
10:12:00	10	11,77	3,45
10:12:30	10	11,77	3,45
10:13:00	10	11,77	3,45
10:13:30	10	11,77	3,45
10:14:00	10	11,77	3,45
10:14:30	10	11,77	3,45
10:15:00	10	11,77	3,45
10:15:30	10	11,77	3,45
10:16:00	10	11,77	3,45
10:16:30	10	11,77	3,45
10:17:00	10	11,77	3,45
10:17:30	10	11,77	3,45
10:18:00	10	11,77	3,46
10:18:30	10	11,77	3,46
10:19:00	10	11,77	3,46
10:19:30	10	11,77	3,46
10:20:00	10	11,77	3,46
10:20:30	10	11,77	3,46
10:21:00	10	11,77	3,46
10:21:30	10	11,77	3,46
10:22:00	10	11,77	3,46
10:22:30	10	11,77	3,46
10:23:00	10	11,77	3,46
10:23:30	10	11,77	3,46
10:24:00	10	11,77	3,46
10:24:30	10	11,77	3,46
10:25:00	10	11,77	3,46
10:25:30	10	11,77	3,46
10:26:00	10	11,77	3,46
10:26:30	10	11,77	3,46
10:27:00	10	11,77	3,46
10:27:30	10	11,77	3,46
10:28:00	10	11,77	3,46
10:28:30	10	11,77	3,46
10:29:00	10	11,77	3,46
10:29:30	10	11,77	3,46
10:30:00	10	11,77	3,46
10:30:30	10	11,77	3,46
10:31:00	10	11,77	3,46
10:31:30	10	11,77	3,46
10:32:00	10	11,77	3,46
10:32:30	10	11,76	3,47
10:33:00	10	11,76	3,47
10:33:30	10	11,77	3,46
10:34:00	10	11,76	3,47
10:34:30	10	11,76	3,47
10:35:00	10	11,76	3,47
10:35:30	10	11,76	3,47
10:36:00	10	11,76	3,47
10:36:30	10	11,76	3,47
10:37:00	10	11,76	3,47
10:37:30	10	11,76	3,47
10:38:00	10	11,76	3,47
10:38:30	10	11,76	3,47
10:39:00	10	11,76	3,47
10:39:30	10	11,76	3,47
10:40:00	10	11,76	3,47
10:40:30	10	11,76	3,47
10:41:00	10	11,76	3,47
10:41:30	10	11,76	3,47
10:42:00	10	11,76	3,47
10:42:30	10	11,76	3,47
10:43:00	10	11,76	3,47
10:43:30	10	11,76	3,47
10:44:00	10	11,76	3,47
10:44:30	10	11,76	3,47
10:45:00	10	11,76	3,47
10:45:30	10	11,76	3,47
10:46:00	10	11,76	3,47
10:46:30	10	11,76	3,47
10:47:00	10	11,76	3,47
10:47:30	10	11,76	3,47
10:48:00	10	11,76	3,47
10:48:30	10	11,76	3,47
10:49:00	10	11,75	3,49
10:49:30	10	11,75	3,49
10:50:00	10	11,75	3,49
10:50:30	10	11,76	3,47
10:51:00	10	11,75	3,49
10:51:30	10	11,75	3,49
10:52:00	10	11,75	3,49
10:52:30	10	11,75	3,49
10:53:00	10	11,75	3,49
10:53:30	10	11,75	3,49
10:54:00	10	11,75	3,49
10:54:30	10	11,75	3,49
10:55:00	10	11,75	3,49
10:55:30	10	11,75	3,49
10:56:00	10	11,75	3,49
10:56:30	10	11,75	3,49
10:57:00	10	11,75	3,49
10:57:30	10	11,75	3,49
10:58:00	10	11,75	3,49
10:58:30	10	11,75	3,49
10:59:00	10	11,75	3,49
10:59:30	10	11,75	3,49
11:00:00	10	11,75	3,49
11:00:30	10	11,75	3,49
11:01:00	10	11,75	3,49
11:01:30	10	11,75	3,49
11:02:00	10	11,75	3,49
11:02:30	10	11,75	3,49
11:03:00	10	11,75	3,49
11:03:30	10	11,75	3,49
11:04:00	10	11,75	3,49
11:04:30	10	11,75	3,49
11:05:00	10	11,75	3,49
11:05:30	10	11,75	3,49
11:06:00	10	11,75	3,49
11:06:30	10	11,75	3,49
11:07:00	10	11,75	3,49
11:07:30	10	11,75	3,49
11:08:00	10	11,74	3,50
11:08:30	10	11,74	3,50
11:09:00	10	11,74	3,50
11:09:30	10	11,74	3,50
11:10:00	10	11,74	3,50
11:10:30	10	11,74	3,50
11:11:00	10	11,74	3,50
11:11:30	10	11,74	3,50
11:12:00	10	11,74	3,50
11:12:30	10	11,74	3,50
11:13:00	10	11,74	3,50
11:13:30	10	11,74	3,50
11:14:00	10	11,74	3,50
11:14:30	10	11,74	3,50
11:15:00	10	11,74	3,50
11:15:30	10	11,74	3,50
11:16:00	10	11,74	3,50
11:16:30	10	11,74	3,50
11:17:00	10	11,74	3,50
11:17:30	10	11,74	3,50
11:18:00	10	11,74	3,50
11:18:30	10	11,74	3,50
11:19:00	10	11,74	3,50
11:19:30	10	11,74	3,50
11:20:00	10	11,74	3,50
11:20:30	10	11,74	3,50
11:21:00	10	11,74	3,50
11:21:30	10	11,74	3,50
11:22:00	10	11,74	3,50
11:22:30	10	11,74	3,50
11:23:00	10	11,74	3,50
11:23:30	10	11,74	3,50
11:24:00	10	11,74	3,50
11:24:30	10	11,74	3,50
11:25:00	10	11,74	3,50
11:25:30	10	11,74	3,50
11:26:00	10	11,74	3,50
11:26:30	10	11,73	3,51
11:27:00	10	11,74	3,50
11:27:30	10	11,73	3,51
11:28:00	10	11,73	3,51
11:28:30	10	11,73	3,51
11:29:00	10	11,73	3,51
11:29:30	10	11,73	3,51
11:30:00	10	11,73	3,51
11:30:30	10	11,73	3,51
11:31:00	10	11,73	3,51
11:31:30	10	11,73	3,51
11:32:00	10	11,73	3,51
11:32:30	10	11,73	3,51
11:33:00	10	11,73	3,51
11:33:30	10	11,73	3,51
11:34:00	10	11,73	3,51
11:34:30	10	11,73	3,51
11:35:00	10	11,73	3,51
11:35:30	10	11,73	3,51
11:36:00	10	11,73	3,51
11:36:30	10	11,73	3,51
11:37:00	10	11,73	3,51
11:37:30	10	11,73	3,51
11:38:00	10	11,73	3,51
11:38:30	10	11,73	3,51
11:39:00	10	11,73	3,51
11:39:30	10	11,73	3,51
11:40:00	10	11,73	3,51
11:40:30	10	11,73	3,51
11:41:00	10	11,73	3,51
11:41:30	10	11,73	3,51
11:42:00	10	11,73	3,51
11:42:30	10	11,73	3,51
11:43:00	10	11,73	3,51
11:43:30	10	11,73	3,51
11:44:00	10	11,73	3,51
11:44:30	10	11,73	3,51
11:45:00	10	11,73	3,51
11:45:30	10	11,73	3,51
11:46:00	10	11,73	3,51
11:46:30	10	11,73	3,51
11:47:00	10	11,73	3,51
11:47:30	10	11,73	3,51
11:48:00	10	11,73	3,51
11:48:30	10	11,73	3,52
11:49:00	10	11,73	3,51
11:49:30	10	11,73	3,51
11:50:00	10	11,73	3,52
11:50:30	10	11,73	3,52
11:51:00	10	11,73	3,52
11:51:30	10	11,73	3,52
11:52:00	10	11,73	3,52
11:52:30	10	11,73	3,52
11:53:00	10	11,73	3,51
11:53:30	10	11,73	3,52
11:54:00	10	11,73	3,52
11:54:30	10	11,73	3,52
11:55:00	10	11,73	3,52
11:55:30	10	11,73	3,52
11:56:00	10	11,73	3,52
11:56:30	10	11,73	3,52
11:57:00	10	11,73	3,52
11:57:30	10	11,73	3,52
11:58:00	10	11,73	3,52
11:58:30	10	11,73	3,52
11:59:00	10	11,73	3,52
11:59:30	10	11,73	3,52
12:00:00	10	11,73	3,52
12:00:30	10	11,73	3,52
12:01:00	10	11,73	3,52
12:01:30	10	11,73	3,52
12:02:00	10	11,73	3,52
12:02:30	10	11,73	3,52
12:03:00	10	11,73	3,52
12:03:30	10	11,73	3,52
12:04:00	10	11,73	3,52
12:04:30	10	11,73	3,52
12:05:00	10	11,73	3,52
12:05:30	10	11,73	3,52
12:06:00	10	11,73	3,52
12:06:30	10	11,73	3,52
12:07:00	10	11,73	3,52
12:07:30	10	11,73	3,52
12:08:00	10	11,73	3,52
12:08:30	10	11,73	3,52
12:09:00	10	11,73	3,52
12:09:30	10	11,73	3,52
12:10:00	10	11,73	3,52
12:10:30	10	11,73	3,52
12:11:00	10	11,73	3,52
12:11:30	10	11,73	3,52
12:12:00	10	11,73	3,52
12:12:30	10	11,73	3,52
12:13:00	10	11,73	3,52
12:13:30	10	11,73	3,52
12:14:00	10	11,73	3,52
12:14:30	10	11,73	3,52
12:15:00	10	11,73	3,52
12:15:30	10	11,73	3,52
12:16:00	10	11,73	3,52
12:16:30	10	11,73	3,52
12:17:00	10	11,73	3,52
12:17:30	10	11,73	3,52
12:18:00	10	11,73	3,52
12:18:30	10	11,73	3,52
12:19:00	10	11,73	3,52
12:19:30	10	11,73	3,52
12:20:00	10	11,73	3,52
12:20:30	10	11,72	3,54
12:21:00	10	11,72	3,54
12:21:30	10	11,72	3,54
12:22:00	10	11,72	3,54
12:22:30	10	11,72	3,54
12:23:00	10	11,72	3,54
12:23:30	10	11,72	3,54
12:24:00	10	11,72	3,54
12:24:30	10	11,72	3,54
12:25:00	10	11,72	3,54
12:25:30	10	11,72	3,54
12:26:00	10	11,72	3,54
12:26:30	10	11,72	3,54
12:27:00	10	11,72	3,54
12:27:30	10	11,72	3,54
12:28:00	10	11,72	3,54
12:28:30	10	11,72	3,54
12:29:00	10	11,72	3,54
12:29:30	10	11,72	3,54
12:30:00	10	11,72	3,54
12:30:30	10	11,72	3,54
12:31:00	10	11,72	3,54
12:31:30	10	11,72	3,54
12:32:00	10	11,72	3,54
12:32:30	10	11,72	3,54
12:33:00	10	11,72	3,54
12:33:30	10	11,72	3,54
12:34:00	10	11,72	3,54
12:34:30	10	11,72	3,54
12:35:00	10	11,72	3,54
12:35:30	10	11,72	3,54
12:36:00	10	11,72	3,54
12:36:30	10	11,72	3,54
12:37:00	10	11,72	3,54
12:37:30	10	11,72	3,54
12:38:00	10	11,72	3,54
12:38:30	10	11,72	3,54
12:39:00	10	11,72	3,54
12:39:30	10	11,72	3,54
12:40:00	10	11,72	3,54
12:40:30	10	11,72	3,54
12:41:00	10	11,71	3,55
12:41:30	10	11,72	3,54
12:42:00	10	11,72	3,54
12:42:30	10	11,71	3,55
12:43:00	10	11,71	3,55
12:43:30	10	11,72	3,54
12:44:00	10	11,72	3,54
12:44:30	10	11,72	3,54
12:45:00	10	11,71	3,55
12:45:30	10	11,72	3,54
12:46:00	10	11,71	3,55
12:46:30	10	11,71	3,55
12:47:00	10	11,71	3,55
12:47:30	10	11,71	3,55
12:48:00	10	11,71	3,55
12:48:30	10	11,71	3,55
12:49:00	10	11,71	3,55
12:49:30	10	11,71	3,55
12:50:00	10	11,71	3,55
12:50:30	10	11,71	3,55
12:51:00	10	11,71	3,55
12:51:30	10	11,71	3,55
12:52:00	10	11,71	3,55
12:52:30	10	11,71	3,55
12:53:00	10	11,71	3,55
12:53:30	10	11,71	3,55
12:54:00	10	11,71	3,55
12:54:30	10	11,71	3,55
12:55:00	10	11,71	3,55
12:55:30	10	11,71	3,55
12:56:00	10	11,71	3,55
12:56:30	10	11,71	3,55
12:57:00	10	11,71	3,55
12:57:30	10	11,71	3,55
12:58:00	10	11,71	3,55
12:58:30	10	11,71	3,55
12:59:00	10	11,71	3,55
12:59:30	10	11,71	3,55
13:00:00	10	11,71	3,55
13:00:30	10	11,71	3,55
13:01:00	10	11,71	3,55
13:01:30	10	11,71	3,55
13:02:00	10	11,71	3,55
13:02:30	10	11,71	3,55
13:03:00	10	11,71	3,55
13:03:30	10	11,71	3,55
13:04:00	10	11,70	3,56
13:04:30	10	11,71	3,55
13:05:00	10	11,70	3,56
13:05:30	10	11,70	3,56
13:06:00	10	11,70	3,56
13:06:30	10	11,70	3,56
13:07:00	10	11,70	3,56
13:07:30	10	11,70	3,56
13:08:00	10	11,70	3,56
13:08:30	10	11,70	3,56
13:09:00	10	11,70	3,56
13:09:30	10	11,70	3,56
13:10:00	10	11,70	3,56
13:10:30	10	11,70	3,56
13:11:00	10	11,70	3,56
13:11:30	10	11,70	3,56
13:12:00	10	11,70	3,56
13:12:30	10	11,70	3,56
13:13:00	10	11,70	3,56
13:13:30	10	11,70	3,56
13:14:00	10	11,70	3,56
13:14:30	10	11,70	3,56
13:15:00	10	11,70	3,56
13:15:30	10	11,70	3,56
13:16:00	10	11,70	3,56
13:16:30	10	11,70	3,56
13:17:00	10	11,70	3,56
13:17:30	10	11,70	3,56
13:18:00	10	11,70	3,56
13:18:30	10	11,70	3,56
13:19:00	10	11,70	3,56
13:19:30	10	11,70	3,56
13:20:00	10	11,70	3,56
13:20:30	10	11,70	3,56
13:21:00	10	11,70	3,56
13:21:30	10	11,70	3,56
13:22:00	10	11,70	3,56
13:22:30	10	11,70	3,56
13:23:00	10	11,70	3,56
13:23:30	10	11,70	3,56
13:24:00	10	11,70	3,56
13:24:30	10	11,70	3,56
13:25:00	10	11,70	3,56
13:25:30	10	11,70	3,58
13:26:00	10	11,70	3,56
13:26:30	10	11,70	3,58
13:27:00	10	11,70	3,58
13:27:30	10	11,70	3,58
13:28:00	10	11,70	3,58
13:28:30	10	11,70	3,58
13:29:00	10	11,70	3,58
13:29:30	10	11,70	3,58
13:30:00	10	11,70	3,58
13:30:30	10	11,70	3,58
13:31:00	10	11,70	3,58
13:31:30	10	11,70	3,58
13:32:00	10	11,70	3,58
13:32:30	10	11,70	3,58
13:33:00	10	11,70	3,58
13:33:30	10	11,70	3,58
13:34:00	10	11,70	3,58
13:34:30	10	11,70	3,58
13:35:00	10	11,70	3,58
13:35:30	10	11,70	3,58
13:36:00	10	11,70	3,58
13:36:30	10	11,70	3,58
13:37:00	10	11,70	3,58
13:37:30	10	11,70	3,58
13:38:00	10	11,70	3,58
13:38:30	10	11,70	3,58
13:39:00	10	11,70	3,58
13:39:30	10	11,70	3,58
13:40:00	10	11,70	3,58
13:40:30	10	11,70	3,58
13:41:00	10	11,70	3,58
13:41:30	10	11,70	3,58
13:42:00	10	11,70	3,58
13:42:30	10	11,70	3,58
13:43:00	10	11,70	3,58
13:43:30	10	11,70	3,58
13:44:00	10	11,70	3,58
13:44:30	10	11,70	3,58
13:45:00	10	11,70	3,58
13:45:30	10	11,70	3,58
13:46:00	10	11,70	3,58
13:46:30	10	11,70	3,58
13:47:00	10	11,70	3,58
13:47:30	10	11,70	3,58
13:48:00	10	11,69	3,59
13:48:30	10	11,69	3,59
13:49:00	10	11,70	3,58
13:49:30	10	11,69	3,59
13:50:00	10	11,69	3,59
13:50:30	10	11,69	3,59
13:51:00	10	11,69	3,59
13:51:30	10	11,69	3,59
13:52:00	10	11,69	3,59
13:52:30	10	11,69	3,59
13:53:00	10	11,69	3,59
13:53:30	10	11,69	3,59
13:54:00	10	11,69	3,59
13:54:30	10	11,69	3,59
13:55:00	10	11,69	3,59
13:55:30	10	11,69	3,59
13:56:00	10	11,69	3,59
13:56:30	10	11,69	3,59
13:57:00	10	11,69	3,59
13:57:30	10	11,69	3,59
13:58:00	10	11,69	3,59
13:58:30	10	11,69	3,59
13:59:00	10	11,69	3,59
13:59:30	10	11,69	3,59
14:00:00	10	11,69	3,59
14:00:30	10	11,69	3,59
14:01:00	10	11,69	3,59
14:01:30	10	11,69	3,59
14:02:00	10	11,69	3,59
14:02:30	10	11,69	3,59
14:03:00	10	11,69	3,59
14:03:30	10	11,69	3,59
14:04:00	10	11,69	3,59
14:04:30	10	11,69	3,59
14:05:00	10	11,69	3,59
14:05:30	10	11,69	3,59
14:06:00	10	11,69	3,59
14:06:30	10	11,69	3,59
14:07:00	10	11,69	3,59
14:07:30	10	11,69	3,59
14:08:00	10	11,69	3,59
14:08:30	10	11,69	3,59
14:09:00	10	11,69	3,59
14:09:30	10	11,68	3,60
14:10:00	10	11,68	3,60
14:10:30	10	11,68	3,60
14:11:00	10	11,68	3,60
14:11:30	10	11,68	3,60
14:12:00	10	11,68	3,60
14:12:30	10	11,68	3,60
14:13:00	10	11,68	3,60
14:13:30	10	11,68	3,60
14:14:00	10	11,68	3,60
14:14:30	10	11,68	3,60
14:15:00	10	11,68	3,60
14:15:30	10	11,68	3,60
14:16:00	10	11,68	3,60
14:16:30	10	11,68	3,60
14:17:00	10	11,68	3,60
14:17:30	10	11,68	3,60
14:18:00	10	11,68	3,60
14:18:30	10	11,68	3,60
14:19:00	10	11,68	3,60
14:19:30	10	11,68	3,60
14:20:00	10	11,68	3,60
14:20:30	10	11,68	3,60
14:21:00	10	11,68	3,60
14:21:30	10	11,68	3,60
14:22:00	10	11,68	3,60
14:22:30	10	11,68	3,60
14:23:00	10	11,68	3,60
14:23:30	10	11,68	3,60
14:24:00	10	11,68	3,60
14:24:30	10	11,68	3,60
14:25:00	10	11,68	3,60
14:25:30	10	11,68	3,60
14:26:00	10	11,68	3,60
14:26:30	10	11,68	3,60
14:27:00	10	11,68	3,60
14:27:30	10	11,68	3,60
14:28:00	10	11,68	3,60
14:28:30	10	11,68	3,60
14:29:00	10	11,68	3,60
14:29:30	10	11,68	3,60
14:30:00	10	11,68	3,60
