Repository: ProgWizer/parser

File: project-root/data/Data Acquisition/Data Acquisition/2017 year (147)/17-00087.txt (part 1 of 6)
--Test Summary--
Full Path and File Name	
Instrument Name	7322
Instrument Type	Model 7322 Consistometer - Variable Speed
Instrument Serial Number	
Test Start Date	15.05.2017
Test Start Time	11:46:19
Test Stop Date	15.05.2017
Test Stop Time	14:19:53
Test Length	2:33:34
Final Sample Time Offset	2:33:33
Controller Schedule Name	
Sampling Period	1 second
Comments	MPa 25 (30)
Information	WellID	
Information	Customer	
Information	EngName	
Information	CementClass	G
Information	CementMfr	
Information	Additives	100G:100Gipsum+40ASPM+0.65CitricAcid+0.4TA+0.8Floss-117
Information	Density	1460
Information	BHCT	
Information	BHST	
Information	FluidLoss	
Information	JobType	
Calculated Value	Time_30Bc	2:05:37
Calculated Value	Time_70Bc	2:33:33
Initial Temperature (°C)	22 °C
Final Temperature (°C)	12 °C
Initial Pressure (MPa)	0,6 MPa
Final Pressure (MPa)	25,0 MPa
Initial Consistency (Bc)	2 Bc
Final Consistency (Bc)	73 Bc
Initial Wall Temperature (°C)	14 °C
Final Wall Temperature (°C)	10 °C
Initial Motor Speed (RPM)	150 RPM
Final Motor Speed (RPM)	150 RPM
--Data--
Time (HH:MM:SS)	Temperature (°C)	Pressure (MPa)	Consistency (Bc)	Wall Temperature (°C)	Motor Speed (RPM)
0:00:00	22	0,6	2	14	150
0:00:01	22	0,6	2	14	150
0:00:02	22	0,6	2	14	150
0:00:03	22	0,6	2	14	150
0:00:04	22	0,6	2	14	150
0:00:05	22	0,5	2	14	150
0:00:06	22	0,5	2	14	150
0:00:07	22	0,5	3	14	150
0:00:08	22	0,5	4	14	150
0:00:09	22	0,6	4	14	150
0:00:10	22	0,6	3	14	150
0:00:11	22	0,6	2	14	150
0:00:12	22	0,6	2	14	150
0:00:13	22	0,6	3	14	150
0:00:14	22	0,6	3	14	150
0:00:15	22	0,6	2	14	150
0:00:16	22	0,6	2	14	150
0:00:17	22	0,6	2	14	150
0:00:18	22	0,6	2	14	150
0:00:19	22	0,6	2	14	150
0:00:20	22	0,6	2	14	150
0:00:21	22	0,6	2	14	150
0:00:22	22	0,7	3	14	150
0:00:23	22	0,7	2	14	150
0:00:24	22	0,7	2	14	150
0:00:25	22	0,7	3	14	150
0:00:26	22	0,7	2	14	150
0:00:27	22	0,7	3	14	150
0:00:28	22	0,8	4	14	150
0:00:29	22	0,8	5	14	150
0:00:30	22	0,8	3	14	150
0:00:31	22	0,8	3	14	150
0:00:32	22	0,9	2	14	150
0:00:33	22	0,9	2	14	150
0:00:34	22	0,9	2	14	150
0:00:35	22	0,9	2	14	150
0:00:36	22	0,9	2	14	150
0:00:37	22	0,9	2	14	150
0:00:38	22	0,9	2	14	150
0:00:39	22	1,0	2	14	150
0:00:40	22	1,0	2	14	150
0:00:41	22	1,0	2	14	150
0:00:42	22	1,0	2	14	150
0:00:43	22	1,0	4	14	150
0:00:44	22	1,0	4	14	150
0:00:45	22	1,0	5	14	150
0:00:46	22	1,1	5	14	150
0:00:47	22	1,1	5	14	150
0:00:48	22	1,1	5	14	150
0:00:49	22	1,1	5	14	150
0:00:50	22	1,2	6	14	150
0:00:51	22	1,1	6	14	150
0:00:52	21	1,2	5	14	150
0:00:53	21	1,2	6	14	150
0:00:54	21	1,2	6	14	150
0:00:55	21	1,2	5	14	150
0:00:56	21	1,2	5	14	150
0:00:57	21	1,2	6	14	150
0:00:58	21	1,2	5	14	150
0:00:59	21	1,3	5	14	150
0:01:00	21	1,3	4	14	150
0:01:01	21	1,3	3	14	150
0:01:02	21	1,3	3	14	150
0:01:03	21	1,3	2	14	150
0:01:04	21	1,3	2	14	150
0:01:05	21	1,3	2	14	150
0:01:06	21	1,4	2	14	150
0:01:07	21	1,4	2	14	150
0:01:08	21	1,4	2	14	150
0:01:09	21	1,4	2	14	150
0:01:10	21	1,4	2	13	150
0:01:11	21	1,4	2	14	150
0:01:12	21	1,4	2	14	150
0:01:13	21	1,4	3	14	150
0:01:14	21	1,5	3	14	150
0:01:15	21	1,5	3	14	150
0:01:16	21	1,5	3	14	150
0:01:17	21	1,5	2	14	150
0:01:18	21	1,5	2	14	150
0:01:19	21	1,5	2	14	150
0:01:20	21	1,5	2	14	150
0:01:21	21	1,6	2	14	150
0:01:22	21	1,6	2	14	150
0:01:23	21	1,6	3	14	150
0:01:24	21	1,6	3	14	150
0:01:25	21	1,6	3	13	150
0:01:26	21	1,6	3	14	150
0:01:27	21	1,6	2	13	150
0:01:28	21	1,6	2	13	150
0:01:29	21	1,7	3	13	150
0:01:30	21	1,7	4	14	150
0:01:31	21	1,7	4	13	150
0:01:32	21	1,7	3	13	150
0:01:33	21	1,7	3	14	150
0:01:34	21	1,7	2	13	150
0:01:35	21	1,7	2	14	150
0:01:36	21	1,8	2	13	150
0:01:37	21	1,8	2	13	150
0:01:38	21	1,8	2	13	150
0:01:39	21	1,8	2	13	150
0:01:40	21	1,8	3	13	150
0:01:41	21	1,8	3	13	150
0:01:42	21	1,8	3	13	150
0:01:43	21	1,9	3	13	150
0:01:44	21	1,9	2	13	150
0:01:45	21	1,9	2	13	150
0:01:46	21	1,9	2	13	150
0:01:47	21	1,9	3	13	150
0:01:48	21	1,9	3	13	150
0:01:49	21	1,9	4	13	150
0:01:50	21	2,0	4	13	150
0:01:51	21	2,0	3	13	150
0:01:52	21	2,0	3	13	150
0:01:53	21	2,0	3	13	150
0:01:54	21	2,0	4	13	150
0:01:55	21	2,0	3	13	150
0:01:56	21	2,0	3	13	150
0:01:57	21	2,0	3	13	150
0:01:58	21	2,1	3	13	150
0:01:59	21	2,1	3	13	150
0:02:00	21	2,1	3	13	150
0:02:01	21	2,1	3	13	150
0:02:02	21	2,1	2	13	150
0:02:03	21	2,1	2	13	150
0:02:04	21	2,1	2	13	150
0:02:05	21	2,2	2	13	150
0:02:06	21	2,2	2	13	150
0:02:07	21	2,2	3	13	150
0:02:08	21	2,2	3	13	150
0:02:09	21	2,2	3	13	150
0:02:10	21	2,2	4	13	150
0:02:11	21	2,2	3	13	150
0:02:12	21	2,2	3	13	150
0:02:13	20	2,3	2	13	150
0:02:14	20	2,3	2	13	150
0:02:15	20	2,4	2	13	150
0:02:16	20	2,3	2	13	150
0:02:17	20	2,3	3	13	150
0:02:18	20	2,3	3	13	150
0:02:19	20	2,4	3	13	150
0:02:20	20	2,4	3	13	150
0:02:21	20	2,4	2	13	150
0:02:22	20	2,4	2	13	150
0:02:23	20	2,4	2	13	150
0:02:24	20	2,5	2	13	150
0:02:25	20	2,5	2	13	150
0:02:26	20	2,4	2	13	150
0:02:27	20	2,5	2	13	150
0:02:28	20	2,6	2	13	150
0:02:29	20	2,6	3	13	150
0:02:30	20	2,6	3	13	150
0:02:31	20	2,6	3	13	150
0:02:32	20	2,6	3	13	150
0:02:33	20	2,6	3	13	150
0:02:34	20	2,5	2	13	150
0:02:35	20	2,5	2	13	150
0:02:36	20	2,5	2	13	150
0:02:37	20	2,5	2	13	150
0:02:38	20	2,6	2	13	150
0:02:39	20	2,7	3	13	150
0:02:40	20	2,7	3	13	150
0:02:41	20	2,7	3	13	150
0:02:42	20	2,7	2	13	150
0:02:43	20	2,7	2	13	150
0:02:44	20	2,7	2	13	150
0:02:45	20	2,8	2	13	150
0:02:46	20	2,9	2	13	150
0:02:47	20	2,8	2	13	150
0:02:48	20	2,8	3	13	150
0:02:49	20	2,8	2	13	150
0:02:50	20	2,8	2	13	150
0:02:51	20	2,8	2	13	150
0:02:52	20	2,7	2	13	150
0:02:53	20	2,7	2	13	150
0:02:54	20	2,7	3	13	150
0:02:55	20	2,8	2	13	150
0:02:56	20	2,9	2	13	150
0:02:57	20	2,9	2	13	150
0:02:58	20	2,9	3	13	150
0:02:59	20	3,0	2	13	150
0:03:00	20	3,0	2	13	150
0:03:01	20	3,0	2	13	150
0:03:02	20	3,0	2	13	150
0:03:03	20	3,0	2	13	150
0:03:04	20	3,0	2	13	150
0:03:05	20	3,0	2	13	150
0:03:06	20	2,9	3	13	150
0:03:07	20	2,9	2	13	150
0:03:08	20	3,1	2	13	150
0:03:09	20	3,1	2	13	150
0:03:10	20	3,1	2	13	150
0:03:11	20	3,1	2	13	150
0:03:12	20	3,1	2	13	150
0:03:13	20	3,1	2	13	150
0:03:14	20	3,0	2	13	150
0:03:15	20	3,1	2	13	150
0:03:16	20	3,1	2	13	150
0:03:17	20	3,1	2	13	150
0:03:18	20	3,2	2	13	150
0:03:19	20	3,2	2	13	150
0:03:20	20	3,2	3	13	150
0:03:21	20	3,3	2	13	150
0:03:22	20	3,3	2	13	150
0:03:23	20	3,4	2	13	150
0:03:24	20	3,3	2	13	150
0:03:25	20	3,3	2	13	150
0:03:26	20	3,3	2	13	150
0:03:27	19	3,3	2	13	150
0:03:28	19	3,2	3	13	150
0:03:29	20	3,2	3	13	150
0:03:30	19	3,3	2	13	150
0:03:31	19	3,3	2	13	150
0:03:32	19	3,4	2	13	150
0:03:33	19	3,5	3	13	150
0:03:34	19	3,5	3	13	150
0:03:35	19	3,4	4	13	150
0:03:36	19	3,4	4	13	150
0:03:37	19	3,4	3	13	150
0:03:38	19	3,4	4	13	150
0:03:39	19	3,5	4	13	150
0:03:40	19	3,6	4	13	150
0:03:41	19	3,6	4	13	150
0:03:42	19	3,6	6	13	150
0:03:43	19	3,6	5	13	150
0:03:44	19	3,5	6	13	150
0:03:45	19	3,5	7	13	150
0:03:46	19	3,5	6	13	150
0:03:47	19	3,5	6	13	150
0:03:48	19	3,5	6	13	150
0:03:49	19	3,5	7	13	150
0:03:50	19	3,7	5	13	150
0:03:51	19	3,7	5	13	150
0:03:52	19	3,7	5	13	150
0:03:53	19	3,7	5	13	150
0:03:54	19	3,7	5	13	150
0:03:55	19	3,7	5	13	150
0:03:56	19	3,6	5	13	150
0:03:57	19	3,6	5	13	150
0:03:58	19	3,8	6	13	150
0:03:59	19	3,9	6	13	150
0:04:00	19	3,9	7	13	150
0:04:01	19	3,9	7	13	150
0:04:02	19	3,8	7	13	150
0:04:03	19	3,8	6	13	150
0:04:04	19	3,8	5	13	150
0:04:05	19	3,7	6	13	150
0:04:06	19	3,7	6	13	150
0:04:07	19	3,7	6	13	150
0:04:08	19	3,8	6	13	150
0:04:09	19	4,0	6	13	150
0:04:10	19	4,0	6	13	150
0:04:11	19	4,0	5	13	150
0:04:12	19	4,0	5	13	150
0:04:13	19	3,9	5	13	150
0:04:14	19	3,9	5	13	150
0:04:15	19	3,9	5	13	150
0:04:16	19	3,9	5	13	150
0:04:17	19	3,9	5	13	150
0:04:18	19	3,9	5	13	150
0:04:19	19	4,1	5	13	150
0:04:20	19	4,1	5	13	150
0:04:21	19	4,1	4	13	150
0:04:22	19	4,1	5	13	150
0:04:23	19	4,1	5	13	150
0:04:24	19	4,1	5	13	150
0:04:25	19	4,0	5	13	150
0:04:26	19	4,0	5	13	150
0:04:27	19	4,0	5	13	150
0:04:28	19	4,0	5	13	150
0:04:29	19	4,1	5	13	150
0:04:30	19	4,3	4	13	150
0:04:31	19	4,3	4	13	150
0:04:32	19	4,3	4	13	150
0:04:33	19	4,2	4	13	150
0:04:34	19	4,2	5	13	150
0:04:35	19	4,2	4	13	150
0:04:36	19	4,2	5	13	150
0:04:37	19	4,2	5	13	150
0:04:38	19	4,2	4	13	150
0:04:39	19	4,2	4	13	150
0:04:40	19	4,4	6	13	150
0:04:41	19	4,4	6	13	150
0:04:42	19	4,4	6	13	150
0:04:43	19	4,4	6	13	150
0:04:44	19	4,4	6	13	150
0:04:45	19	4,3	5	13	150
0:04:46	19	4,3	6	13	150
0:04:47	19	4,3	6	13	150
0:04:48	19	4,4	5	13	150
0:04:49	18	4,5	6	13	150
0:04:50	18	4,5	5	13	150
0:04:51	18	4,5	6	13	150
0:04:52	18	4,5	6	13	150
0:04:53	18	4,4	6	13	150
0:04:54	18	4,4	6	13	150
0:04:55	18	4,4	7	13	150
0:04:56	18	4,4	7	13	150
0:04:57	18	4,4	6	13	150
0:04:58	18	4,6	7	13	150
0:04:59	18	4,7	7	13	150
0:05:00	18	4,7	7	13	150
0:05:01	18	4,7	7	13	150
0:05:02	18	4,7	7	13	150
0:05:03	18	4,7	9	13	150
0:05:04	18	4,6	9	13	150
0:05:05	18	4,6	9	13	150
0:05:06	18	4,6	7	13	150
0:05:07	18	4,5	7	13	150
0:05:08	18	4,5	7	13	150
0:05:09	18	4,6	7	13	150
0:05:10	18	4,8	7	13	150
0:05:11	18	4,8	6	13	150
0:05:12	18	4,8	7	13	150
0:05:13	18	4,8	6	13	150
0:05:14	18	4,8	7	13	150
0:05:15	18	4,8	7	13	150
0:05:16	18	4,7	7	13	150
0:05:17	18	4,7	6	13	150
0:05:18	18	4,7	6	13	150
0:05:19	18	4,8	6	13	150
0:05:20	18	4,9	6	13	150
0:05:21	18	5,0	7	13	150
0:05:22	18	5,0	6	13	150
0:05:23	18	5,0	7	13	150
0:05:24	18	4,9	7	13	150
0:05:25	18	4,9	7	13	150
0:05:26	18	4,9	7	13	150
0:05:27	18	4,9	7	13	150
0:05:28	18	4,8	7	13	150
0:05:29	18	4,9	6	13	150
0:05:30	18	4,9	7	13	150
0:05:31	18	4,9	6	13	150
0:05:32	18	5,1	6	13	150
0:05:33	18	5,1	6	13	150
0:05:34	18	5,1	6	13	150
0:05:35	18	5,1	6	13	150
0:05:36	18	5,1	6	13	150
0:05:37	18	5,0	6	13	150
0:05:38	18	5,0	6	13	150
0:05:39	18	5,0	6	13	150
0:05:40	18	5,2	6	13	150
0:05:41	18	5,2	6	13	150
0:05:42	18	5,2	7	13	150
0:05:43	18	5,2	6	13	150
0:05:44	18	5,2	7	13	150
0:05:45	18	5,2	6	13	150
0:05:46	18	5,1	7	13	150
0:05:47	18	5,1	8	13	150
0:05:48	18	5,1	7	13	150
0:05:49	18	5,1	6	12	150
0:05:50	18	5,3	6	13	150
0:05:51	18	5,4	6	13	150
0:05:52	18	5,4	6	13	150
0:05:53	18	5,4	7	13	150
0:05:54	18	5,4	7	13	150
0:05:55	18	5,4	6	13	150
0:05:56	18	5,4	7	13	150
0:05:57	18	5,3	6	13	150
0:05:58	18	5,3	7	13	150
0:05:59	18	5,3	6	13	150
0:06:00	18	5,2	7	13	150
0:06:01	18	5,2	7	13	150
0:06:02	18	5,5	8	13	150
0:06:03	18	5,6	7	13	150
0:06:04	18	5,6	8	13	150
0:06:05	18	5,5	8	13	150
0:06:06	18	5,5	7	13	150
0:06:07	18	5,5	8	13	150
0:06:08	18	5,5	7	13	150
0:06:09	18	5,4	7	13	150
0:06:10	18	5,4	7	13	150
0:06:11	18	5,4	7	13	150
0:06:12	18	5,4	8	13	150
0:06:13	18	5,5	8	13	150
0:06:14	18	5,6	7	13	150
0:06:15	18	5,6	7	13	150
0:06:16	18	5,6	8	13	150
0:06:17	18	5,6	7	13	150
0:06:18	18	5,7	8	13	150
0:06:19	18	5,7	8	13	150
0:06:20	18	5,6	8	13	150
0:06:21	18	5,6	8	13	150
0:06:22	18	5,6	8	13	150
0:06:23	18	5,6	8	13	150
0:06:24	18	5,6	8	13	150
0:06:25	18	5,8	8	13	150
0:06:26	18	5,9	8	12	150
0:06:27	18	5,9	9	13	150
0:06:28	18	5,9	9	13	150
0:06:29	18	5,8	8	13	150
0:06:30	18	5,8	9	13	150
0:06:31	18	5,8	8	13	150
0:06:32	18	5,7	9	12	150
0:06:33	18	5,7	8	12	150
0:06:34	17	5,7	8	13	150
0:06:35	17	5,8	9	12	150
0:06:36	17	6,0	8	13	150
0:06:37	17	6,0	9	12	150
0:06:38	17	6,0	8	13	150
0:06:39	17	6,0	8	12	150
0:06:40	17	6,0	7	13	150
0:06:41	17	5,9	7	12	150
0:06:42	17	5,9	7	12	150
0:06:43	17	5,9	7	13	150
0:06:44	17	5,9	7	12	150
0:06:45	17	6,1	7	13	150
0:06:46	17	6,2	7	12	150
0:06:47	17	6,2	7	12	150
0:06:48	17	6,2	7	12	150
0:06:49	17	6,1	7	12	150
0:06:50	17	6,1	7	12	150
0:06:51	17	6,1	6	12	150
0:06:52	17	6,0	7	12	150
0:06:53	17	6,0	7	12	150
0:06:54	17	6,0	7	12	150
0:06:55	17	6,0	7	12	150
0:06:56	17	6,1	7	13	150
0:06:57	17	6,3	7	12	150
0:06:58	17	6,3	7	12	150
0:06:59	17	6,3	7	12	150
0:07:00	17	6,3	7	13	150
0:07:01	17	6,3	8	12	150
0:07:02	17	6,2	8	12	150
0:07:03	17	6,2	8	12	150
0:07:04	17	6,2	8	12	150
0:07:05	17	6,2	8	12	150
0:07:06	17	6,1	7	12	150
0:07:07	17	6,1	8	12	150
0:07:08	17	6,4	8	12	150
0:07:09	17	6,4	8	12	150
0:07:10	17	6,4	9	12	150
0:07:11	17	6,4	10	12	150
0:07:12	17	6,4	10	12	150
0:07:13	17	6,4	10	12	150
0:07:14	17	6,3	11	12	150
0:07:15	17	6,3	10	12	150
0:07:16	17	6,3	9	12	150
0:07:17	17	6,4	8	12	150
0:07:18	17	6,4	9	12	150
0:07:19	17	6,5	9	12	150
0:07:20	17	6,6	10	12	150
0:07:21	17	6,6	10	12	150
0:07:22	17	6,6	9	12	150
0:07:23	17	6,6	9	12	150
0:07:24	17	6,5	8	13	150
0:07:25	17	6,5	8	12	150
0:07:26	17	6,5	9	12	150
0:07:27	17	6,4	9	13	150
0:07:28	17	6,6	9	12	150
0:07:29	17	6,6	9	13	150
0:07:30	17	6,6	9	13	150
0:07:31	17	6,6	8	12	150
0:07:32	17	6,6	8	12	150
0:07:33	17	6,6	7	12	150
0:07:34	17	6,7	8	12	150
0:07:35	17	6,7	8	12	150
0:07:36	17	6,7	8	12	150
0:07:37	17	6,7	8	13	150
0:07:38	17	6,6	8	12	150
0:07:39	17	6,8	8	12	150
0:07:40	17	6,9	7	12	150
0:07:41	17	6,9	8	12	150
0:07:42	17	6,9	7	12	150
0:07:43	17	6,9	7	12	150
0:07:44	17	6,8	8	12	150
0:07:45	17	6,8	7	12	150
0:07:46	17	6,8	7	12	150
0:07:47	17	6,8	7	12	150
0:07:48	17	6,7	8	12	150
0:07:49	17	6,8	7	12	150
0:07:50	17	6,7	7	12	150
0:07:51	17	7,0	7	12	150
0:07:52	17	7,1	7	12	150
0:07:53	17	7,1	7	12	150
0:07:54	17	7,1	7	12	150
0:07:55	17	7,0	7	12	150
0:07:56	17	7,0	8	12	150
0:07:57	17	7,0	7	12	150
0:07:58	17	7,0	8	12	150
0:07:59	17	6,9	8	12	150
0:08:00	17	6,9	9	12	150
0:08:01	17	6,9	8	12	150
0:08:02	17	6,9	9	12	150
0:08:03	17	7,1	8	12	150
0:08:04	17	7,1	8	12	150
0:08:05	17	7,1	9	12	150
0:08:06	17	7,1	9	12	150
0:08:07	17	7,1	9	12	150
0:08:08	17	7,1	8	12	150
0:08:09	17	7,0	8	12	150
0:08:10	17	7,1	8	12	150
0:08:11	17	7,1	8	12	150
0:08:12	17	7,1	8	12	150
0:08:13	17	7,3	8	12	150
0:08:14	17	7,3	8	12	150
0:08:15	17	7,4	8	12	150
0:08:16	17	7,3	8	12	150
0:08:17	17	7,3	8	12	150
0:08:18	17	7,3	8	12	150
0:08:19	17	7,3	9	12	150
0:08:20	17	7,2	8	12	150
0:08:21	17	7,2	8	12	150
0:08:22	17	7,2	8	12	150
0:08:23	17	7,2	9	12	150
0:08:24	17	7,3	8	12	150
0:08:25	17	7,5	9	12	150
0:08:26	17	7,5	9	12	150
0:08:27	17	7,5	10	12	150
0:08:28	17	7,5	10	12	150
0:08:29	17	7,4	9	12	150
0:08:30	17	7,4	10	12	150
0:08:31	17	7,4	10	12	150
0:08:32	17	7,4	9	12	150
0:08:33	17	7,4	10	12	150
0:08:34	16	7,4	9	12	150
0:08:35	16	7,4	9	12	150
0:08:36	16	7,6	9	12	150
0:08:37	16	7,7	10	12	150
0:08:38	16	7,7	10	12	150
0:08:39	16	7,7	9	12	150
0:08:40	16	7,7	10	12	150
0:08:41	16	7,6	9	12	150
0:08:42	16	7,6	9	12	150
0:08:43	16	7,6	9	12	150
0:08:44	16	7,6	9	12	150
0:08:45	16	7,5	9	12	150
0:08:46	16	7,5	9	12	150
0:08:47	16	7,5	10	12	150
0:08:48	16	7,7	9	12	150
0:08:49	16	7,8	10	12	150
0:08:50	16	7,9	9	12	150
0:08:51	16	7,8	9	12	150
0:08:52	16	7,8	10	12	150
0:08:53	16	7,8	9	12	150
0:08:54	16	7,8	10	12	150
0:08:55	16	7,7	9	12	150
0:08:56	16	7,7	10	12	150
0:08:57	16	7,7	9	12	150
0:08:58	16	7,7	10	12	150
0:08:59	16	7,6	11	12	150
0:09:00	16	7,9	10	12	150
0:09:01	16	8,0	11	12	150
0:09:02	16	8,0	12	12	150
0:09:03	16	8,0	12	12	150
0:09:04	16	7,9	12	12	150
0:09:05	16	7,9	12	12	150
0:09:06	16	7,9	12	12	150
0:09:07	16	7,9	12	12	150
0:09:08	16	7,8	12	12	150
0:09:09	16	7,8	12	12	150
0:09:10	16	7,9	12	12	150
0:09:11	16	8,0	12	12	150
0:09:12	16	8,1	12	12	150
0:09:13	16	8,2	12	12	150
0:09:14	16	8,2	11	12	150
0:09:15	16	8,1	12	12	150
0:09:16	16	8,1	12	12	150
0:09:17	16	8,1	12	12	150
0:09:18	16	8,1	12	12	150
0:09:19	16	8,0	12	12	150
0:09:20	16	8,0	12	12	150
0:09:21	16	8,0	12	12	150
0:09:22	16	8,0	12	12	150
0:09:23	16	8,2	12	12	150
0:09:24	16	8,3	12	12	150
0:09:25	16	8,3	12	12	150
0:09:26	16	8,3	12	12	150
0:09:27	16	8,3	12	12	150
0:09:28	16	8,2	12	12	150
0:09:29	16	8,2	11	12	150
0:09:30	16	8,2	12	12	150
0:09:31	16	8,2	12	12	150
0:09:32	16	8,2	12	12	150
0:09:33	16	8,2	12	12	150
0:09:34	16	8,2	11	12	150
0:09:35	16	8,3	10	12	150
0:09:36	16	8,5	11	12	150
0:09:37	16	8,5	11	12	150
0:09:38	16	8,5	10	12	150
0:09:39	16	8,4	11	12	150
0:09:40	16	8,4	10	12	150
0:09:41	16	8,4	10	12	150
0:09:42	16	8,4	10	12	150
0:09:43	16	8,3	10	12	150
0:09:44	16	8,4	9	12	150
0:09:45	16	8,6	10	12	150
0:09:46	16	8,6	10	12	150
0:09:47	16	8,6	9	12	150
0:09:48	16	8,6	9	12	150
0:09:49	16	8,6	9	12	150
0:09:50	16	8,6	10	12	150
0:09:51	16	8,5	9	12	150
0:09:52	16	8,5	10	12	150
0:09:53	16	8,5	9	12	150
0:09:54	16	8,5	10	12	150
0:09:55	16	8,5	9	12	150
0:09:56	16	8,5	10	12	150
0:09:57	16	8,8	10	12	150
0:09:58	16	8,8	9	12	150
0:09:59	16	8,8	10	12	150
0:10:00	16	8,8	9	12	150
0:10:01	16	8,8	10	12	150
0:10:02	16	8,8	10	12	150
0:10:03	16	8,7	10	12	150
0:10:04	16	8,7	11	12	150
0:10:05	16	8,7	9	12	150
0:10:06	16	8,7	10	12	150
0:10:07	16	8,6	9	12	150
0:10:08	16	8,6	9	12	150
0:10:09	16	8,7	10	12	150
0:10:10	16	8,9	10	12	150
0:10:11	16	9,0	10	12	150
0:10:12	16	9,0	9	12	150
0:10:13	16	9,0	10	12	150
0:10:14	16	8,9	9	12	150
0:10:15	16	8,9	9	12	150
0:10:16	16	8,9	9	12	150
0:10:17	16	8,9	10	12	150
0:10:18	16	8,8	10	12	150
0:10:19	16	8,8	11	12	150
0:10:20	16	8,8	11	12	150
0:10:21	16	8,8	11	12	150
0:10:22	16	9,0	11	12	150
0:10:23	16	9,1	9	12	150
0:10:24	16	9,1	8	12	150
0:10:25	16	9,1	9	12	150
0:10:26	16	9,1	9	12	150
0:10:27	16	9,1	9	12	150
0:10:28	16	9,0	8	12	150
0:10:29	16	9,0	9	12	150
0:10:30	16	9,0	8	12	150
0:10:31	16	9,0	9	12	150
0:10:32	16	9,0	9	12	150
0:10:33	16	9,0	10	12	150
0:10:34	16	9,1	10	12	150
0:10:35	16	9,2	10	12	150
0:10:36	16	9,3	9	12	150
0:10:37	16	9,3	9	12	150
0:10:38	16	9,3	9	12	150
0:10:39	16	9,2	9	12	150
0:10:40	16	9,2	10	12	150
0:10:41	16	9,2	8	12	150
0:10:42	16	9,2	8	12	150
0:10:43	16	9,1	7	12	150
0:10:44	16	9,2	9	12	150
0:10:45	16	9,2	9	12	150
0:10:46	16	9,3	10	12	150
0:10:47	16	9,4	10	12	150
0:10:48	16	9,5	10	12	150
0:10:49	16	9,5	8	12	150
0:10:50	16	9,4	7	12	150
0:10:51	16	9,4	7	12	150
0:10:52	16	9,4	8	12	150
0:10:53	16	9,4	10	12	150
0:10:54	16	9,3	9	12	150
0:10:55	16	9,3	10	12	150
0:10:56	15	9,3	10	12	150
0:10:57	15	9,4	11	12	150
0:10:58	15	9,4	10	12	150
0:10:59	15	9,5	9	12	150
0:11:00	15	9,6	9	12	150
0:11:01	15	9,6	10	12	150
0:11:02	15	9,6	9	12	150
0:11:03	15	9,6	8	12	150
0:11:04	15	9,5	9	12	150
0:11:05	15	9,5	9	12	150
0:11:06	15	9,5	10	12	150
0:11:07	15	9,5	11	12	150
0:11:08	15	9,5	10	12	150
0:11:09	15	9,5	11	12	150
0:11:10	15	9,5	12	12	150
0:11:11	15	9,7	12	12	150
0:11:12	15	9,8	12	12	150
0:11:13	15	9,8	12	12	150
0:11:14	15	9,8	12	12	150
0:11:15	15	9,7	10	12	150
0:11:16	15	9,7	10	12	150
0:11:17	15	9,7	9	12	150
0:11:18	15	9,7	10	12	150
0:11:19	15	9,6	11	12	150
0:11:20	15	9,6	11	12	150
0:11:21	15	9,6	12	12	150
0:11:22	15	9,8	12	12	150
0:11:23	15	9,9	12	12	150
0:11:24	15	9,9	12	12	150
0:11:25	15	9,9	11	12	150
0:11:26	15	9,9	11	12	150
0:11:27	15	9,9	11	12	150
0:11:28	15	9,9	11	12	150
0:11:29	15	9,8	11	12	150
0:11:30	15	9,8	11	12	150
0:11:31	15	9,8	11	12	150
0:11:32	15	9,8	11	12	150
0:11:33	15	9,7	12	12	150
0:11:34	15	9,9	11	12	150
0:11:35	15	10,1	12	12	150
0:11:36	15	10,1	11	12	150
0:11:37	15	10,1	11	12	150
0:11:38	15	10,1	10	12	150
0:11:39	15	10,0	10	12	150
0:11:40	15	10,0	11	12	150
0:11:41	15	10,0	10	12	150
0:11:42	15	10,0	9	12	150
0:11:43	15	9,9	9	12	150
0:11:44	15	10,0	10	12	150
0:11:45	15	10,0	10	12	150
0:11:46	15	10,1	10	12	150
0:11:47	15	10,2	11	12	150
0:11:48	15	10,3	12	12	150
0:11:49	15	10,3	12	12	150
0:11:50	15	10,3	11	12	150
0:11:51	15	10,2	11	12	150
0:11:52	15	10,2	11	12	150
0:11:53	15	10,2	10	12	150
0:11:54	15	10,2	9	12	150
0:11:55	15	10,1	9	12	150
0:11:56	15	10,1	11	12	150
0:11:57	15	10,1	11	12	150
0:11:58	15	10,2	12	12	150
0:11:59	15	10,3	13	12	150
0:12:00	15	10,4	13	12	150
0:12:01	15	10,4	13	12	150
0:12:02	15	10,4	13	12	150
0:12:03	15	10,4	13	12	150
0:12:04	15	10,4	12	12	150
0:12:05	15	10,4	12	12	150
0:12:06	15	10,3	13	12	150
0:12:07	15	10,3	11	12	150
0:12:08	15	10,3	11	12	150
0:12:09	15	10,3	11	12	150
0:12:10	15	10,3	12	12	150
0:12:11	15	10,4	11	12	150
0:12:12	15	10,6	11	12	150
0:12:13	15	10,6	10	12	150
0:12:14	15	10,6	11	12	150
0:12:15	15	10,6	11	12	150
0:12:16	15	10,6	11	12	150
0:12:17	15	10,5	11	12	150
0:12:18	15	10,5	11	12	150
0:12:19	15	10,5	12	12	150
0:12:20	15	10,5	11	12	150
0:12:21	15	10,5	12	12	150
0:12:22	15	10,5	12	12	150
0:12:23	15	10,5	12	12	150
0:12:24	15	10,7	11	12	150
0:12:25	15	10,8	12	12	150
0:12:26	15	10,8	11	12	150
0:12:27	15	10,8	12	12	150
0:12:28	15	10,7	12	12	150
0:12:29	15	10,7	12	12	150
0:12:30	15	10,7	13	12	150
0:12:31	15	10,7	12	12	150
0:12:32	15	10,6	12	12	150
0:12:33	15	10,6	12	12	150
0:12:34	15	10,7	11	12	150
0:12:35	15	10,7	12	12	150
0:12:36	15	10,7	13	12	150
0:12:37	15	10,9	12	12	150
0:12:38	15	11,0	13	12	150
0:12:39	15	11,0	13	12	150
0:12:40	15	10,9	13	12	150
0:12:41	15	10,9	13	12	150
0:12:42	15	10,9	12	12	150
0:12:43	15	10,9	13	12	150
0:12:44	15	10,8	12	12	150
0:12:45	15	10,8	12	12	150
0:12:46	15	10,8	12	12	150
0:12:47	15	10,8	12	12	150
0:12:48	15	10,8	12	12	150
0:12:49	15	11,0	13	12	150
0:12:50	15	11,1	13	12	150
0:12:51	15	11,1	12	12	150
0:12:52	15	11,1	12	12	150
0:12:53	15	11,1	13	12	150
0:12:54	15	11,1	13	12	150
0:12:55	15	11,1	13	12	150
0:12:56	15	11,0	13	12	150
0:12:57	15	11,0	12	12	150
0:12:58	15	11,0	13	12	150
0:12:59	15	11,0	13	12	150
0:13:00	15	11,0	13	12	150
0:13:01	15	11,0	12	12	150
0:13:02	15	11,2	12	12	150
0:13:03	15	11,3	11	12	150
0:13:04	15	11,3	11	12	150
0:13:05	15	11,3	12	12	150
0:13:06	15	11,3	12	12	150
0:13:07	15	11,2	10	12	150
0:13:08	15	11,2	11	12	150
0:13:09	15	11,2	11	12	150
0:13:10	15	11,2	11	12	150
0:13:11	15	11,1	10	12	150
0:13:12	15	11,2	12	12	150
0:13:13	15	11,2	12	12	150
0:13:14	15	11,2	12	12	150
0:13:15	15	11,4	12	12	150
0:13:16	15	11,5	12	12	150
0:13:17	15	11,5	12	12	150
0:13:18	15	11,4	11	12	150
0:13:19	15	11,4	11	12	150
0:13:20	15	11,4	11	12	150
0:13:21	15	11,4	12	12	150
0:13:22	15	11,3	11	12	150
0:13:23	15	11,3	12	12	150
0:13:24	15	11,3	11	12	150
0:13:25	15	11,3	11	12	150
0:13:26	15	11,4	12	12	150
0:13:27	15	11,6	12	12	150
0:13:28	15	11,6	12	12	150
0:13:29	15	11,6	13	12	150
0:13:30	15	11,6	14	12	150
0:13:31	15	11,6	14	12	150
0:13:32	15	11,6	14	12	150
0:13:33	15	11,5	14	12	150
0:13:34	15	11,5	14	12	150
0:13:35	15	11,5	14	12	150
0:13:36	15	11,5	14	12	150
0:13:37	15	11,5	14	12	150
0:13:38	15	11,5	14	12	150
0:13:39	15	11,7	13	12	150
0:13:40	15	11,8	14	12	150
0:13:41	15	11,8	14	12	150
0:13:42	15	11,8	14	12	150
0:13:43	15	11,8	14	12	150
0:13:44	15	11,8	14	12	150
0:13:45	15	11,7	13	12	150
0:13:46	15	11,7	11	12	150
0:13:47	15	11,7	11	12	150
0:13:48	15	11,7	11	12	150
0:13:49	15	11,6	12	12	150
0:13:50	15	11,7	12	12	150
0:13:51	15	11,7	11	12	150
0:13:52	15	11,9	12	12	150
0:13:53	15	12,0	11	12	150
0:13:54	15	12,0	11	12	150
0:13:55	15	12,0	12	12	150
0:13:56	15	12,0	11	12	150
0:13:57	15	11,9	11	12	150
0:13:58	15	11,9	11	12	150
0:13:59	14	11,9	11	12	150
0:14:00	14	11,9	11	12	150
0:14:01	15	11,8	12	12	150
0:14:02	15	11,8	13	12	150
0:14:03	14	11,9	12	12	150
0:14:04	14	11,9	11	12	150
0:14:05	14	12,1	13	12	150
0:14:06	14	12,1	13	12	150
0:14:07	14	12,2	14	12	150
0:14:08	14	12,1	14	12	150
0:14:09	14	12,1	12	12	150
0:14:10	14	12,1	13	12	150
0:14:11	14	12,1	14	12	150
0:14:12	14	12,1	14	12	150
0:14:13	14	12,0	14	12	150
0:14:14	14	12,0	14	12	150
0:14:15	14	12,0	14	12	150
0:14:16	14	12,1	14	12	150
0:14:17	14	12,1	14	12	150
0:14:18	14	12,2	14	12	150
0:14:19	14	12,3	14	12	150
0:14:20	14	12,3	14	12	150
0:14:21	14	12,3	12	12	150
0:14:22	14	12,3	11	12	150
0:14:23	14	12,3	11	11	150
0:14:24	14	12,2	12	12	150
0:14:25	14	12,2	12	12	150
0:14:26	14	12,2	12	12	150
0:14:27	14	12,2	13	11	150
0:14:28	14	12,2	13	12	150
0:14:29	14	12,2	13	12	150
0:14:30	14	12,2	13	12	150
0:14:31	14	12,4	14	12	150
0:14:32	14	12,5	13	12	150
0:14:33	14	12,5	13	12	150
0:14:34	14	12,5	11	12	150
0:14:35	14	12,5	11	12	150
0:14:36	14	12,4	12	12	150
0:14:37	14	12,4	12	12	150
0:14:38	14	12,4	13	12	150
0:14:39	14	12,4	12	11	150
0:14:40	14	12,4	12	12	150
0:14:41	14	12,4	13	12	150
0:14:42	14	12,4	12	12	150
0:14:43	14	12,4	12	12	150
0:14:44	14	12,6	12	12	150
0:14:45	14	12,7	12	12	150
0:14:46	14	12,7	12	12	150
0:14:47	14	12,7	11	12	150
0:14:48	14	12,6	12	12	150
0:14:49	14	12,6	13	12	150
0:14:50	14	12,6	11	12	150
0:14:51	14	12,6	11	12	150
0:14:52	14	12,6	11	11	150
0:14:53	14	12,5	10	12	150
0:14:54	14	12,6	11	12	150
0:14:55	14	12,7	11	12	150
0:14:56	14	12,7	11	12	150
0:14:57	14	12,7	12	12	150
0:14:58	14	12,7	12	12	150
0:14:59	14	12,8	11	12	150
0:15:00	14	12,8	11	12	150
0:15:01	14	12,8	12	12	150
0:15:02	14	12,8	11	11	150
0:15:03	14	12,8	12	12	150
0:15:04	14	12,8	11	12	150
0:15:05	14	12,8	11	11	150
0:15:06	14	12,7	11	12	150
0:15:07	14	12,7	12	12	150
0:15:08	14	12,7	11	11	150
0:15:09	14	12,7	11	12	150
0:15:10	14	12,9	10	12	150
0:15:11	14	13,0	11	12	150
0:15:12	14	13,1	12	11	150
0:15:13	14	13,1	12	12	150
0:15:14	14	13,0	11	11	150
0:15:15	14	13,0	11	12	150
0:15:16	14	13,0	11	12	150
0:15:17	14	13,0	11	12	150
0:15:18	14	12,9	11	11	150
0:15:19	14	12,9	11	11	150
0:15:20	14	12,9	11	11	150
0:15:21	14	12,9	11	11	150
0:15:22	14	12,9	11	11	150
0:15:23	14	13,1	11	12	150
0:15:24	14	13,2	11	12	150
0:15:25	14	13,2	10	12	150
0:15:26	14	13,2	12	12	150
0:15:27	14	13,2	13	12	150
0:15:28	14	13,2	13	12	150
0:15:29	14	13,2	12	12	150
0:15:30	14	13,1	12	12	150
0:15:31	14	13,1	13	12	150
0:15:32	14	13,1	13	12	150
0:15:33	14	13,1	14	11	150
0:15:34	14	13,1	13	12	150
0:15:35	14	13,1	12	11	150
0:15:36	14	13,2	12	12	150
0:15:37	14	13,4	11	12	150
0:15:38	14	13,4	12	11	150
0:15:39	14	13,4	11	12	150
0:15:40	14	13,4	12	12	150
0:15:41	14	13,4	12	12	150
0:15:42	14	13,4	12	11	150
0:15:43	14	13,3	11	12	150
0:15:44	14	13,3	11	11	150
0:15:45	14	13,3	12	12	150
0:15:46	14	13,3	12	12	150
0:15:47	14	13,3	12	11	150
0:15:48	14	13,3	11	11	150
0:15:49	14	13,3	12	11	150
0:15:50	14	13,5	10	12	150
0:15:51	14	13,6	11	11	150
0:15:52	14	13,6	11	12	150
0:15:53	14	13,6	12	11	150
0:15:54	14	13,6	13	12	150
0:15:55	14	13,5	12	11	150
0:15:56	14	13,5	12	11	150
0:15:57	14	13,5	13	11	150
0:15:58	14	13,5	12	12	150
0:15:59	14	13,4	11	12	150
0:16:00	14	13,4	13	11	150
0:16:01	14	13,5	13	12	150
0:16:02	14	13,5	12	11	150
0:16:03	14	13,7	11	12	150
0:16:04	14	13,8	12	11	150
0:16:05	14	13,8	13	12	150
0:16:06	14	13,8	13	11	150
0:16:07	14	13,7	13	11	150
0:16:08	14	13,7	14	11	150
0:16:09	14	13,7	13	11	150
0:16:10	14	13,7	13	12	150
0:16:11	14	13,7	12	12	150
0:16:12	14	13,6	11	12	150
0:16:13	14	13,6	11	11	150
0:16:14	14	13,6	13	11	150
0:16:15	14	13,6	13	11	150
0:16:16	14	13,8	14	12	150
0:16:17	14	13,9	12	11	150
0:16:18	14	14,0	13	11	150
0:16:19	14	14,0	13	11	150
0:16:20	14	13,9	14	11	150
0:16:21	14	13,9	12	12	150
0:16:22	14	13,9	12	11	150
0:16:23	14	13,9	13	11	150
0:16:24	14	13,9	14	11	150
0:16:25	14	13,8	14	11	150
0:16:26	14	13,8	14	11	150
0:16:27	14	13,8	13	11	150
0:16:28	14	13,8	12	12	150
0:16:29	14	13,8	12	11	150
0:16:30	14	14,1	12	12	150
0:16:31	14	14,1	13	11	150
0:16:32	14	14,2	13	11	150
0:16:33	14	14,1	13	11	150
0:16:34	14	14,1	13	12	150
0:16:35	14	14,1	12	11	150
0:16:36	14	14,1	12	11	150
0:16:37	14	14,1	11	11	150
0:16:38	14	14,0	12	11	150
0:16:39	14	14,0	13	11	150
0:16:40	14	14,0	12	11	150
0:16:41	14	14,0	11	11	150
0:16:42	14	14,0	13	11	150
0:16:43	14	14,1	13	11	150
0:16:44	14	14,3	14	11	150
0:16:45	14	14,3	14	11	150
0:16:46	14	14,3	13	11	150
0:16:47	14	14,3	13	11	150
0:16:48	14	14,3	13	11	150
0:16:49	14	14,3	12	11	150
0:16:50	14	14,2	13	11	150
0:16:51	14	14,2	12	11	150
0:16:52	14	14,2	13	12	150
0:16:53	14	14,2	12	11	150
0:16:54	14	14,2	14	11	150
0:16:55	14	14,2	14	11	150
0:16:56	14	14,2	14	11	150
0:16:57	14	14,4	13	11	150
0:16:58	14	14,5	14	11	150
0:16:59	14	14,5	13	11	150
0:17:00	14	14,5	12	11	150
0:17:01	14	14,5	13	11	150
0:17:02	14	14,5	13	11	150
0:17:03	14	14,4	12	11	150
0:17:04	14	14,4	13	11	150
0:17:05	14	14,4	13	11	150
0:17:06	14	14,4	12	11	150
0:17:07	14	14,4	11	11	150
0:17:08	14	14,4	12	11	150
0:17:09	14	14,4	12	11	150
0:17:10	14	14,5	12	11	150
0:17:11	14	14,6	12	11	150
0:17:12	14	14,7	13	11	150
0:17:13	14	14,7	12	11	150
0:17:14	14	14,7	13	11	150
0:17:15	14	14,7	13	11	150
0:17:16	14	14,6	14	11	150
0:17:17	14	14,6	12	11	150
0:17:18	14	14,6	13	11	150
0:17:19	14	14,6	13	11	150
0:17:20	14	14,6	14	11	150
0:17:21	14	14,5	14	11	150
0:17:22	14	14,6	15	11	150
0:17:23	14	14,6	15	11	150
0:17:24	14	14,8	14	11	150
0:17:25	14	14,9	14	12	150
0:17:26	14	14,9	14	11	150
0:17:27	14	14,9	13	11	150
0:17:28	14	14,9	11	11	150
0:17:29	14	14,8	11	11	150
0:17:30	14	14,8	13	11	150
0:17:31	14	14,8	14	11	150
0:17:32	14	14,8	15	11	150
0:17:33	14	14,8	15	11	150
0:17:34	14	14,7	15	11	150
0:17:35	14	14,7	15	12	150
0:17:36	14	14,7	15	11	150
0:17:37	14	14,8	15	11	150
0:17:38	14	15,0	15	11	150
0:17:39	14	15,1	14	11	150
0:17:40	14	15,1	12	11	150
0:17:41	14	15,1	13	11	150
0:17:42	14	15,0	14	11	150
0:17:43	14	15,0	15	11	150
0:17:44	14	15,0	15	11	150
0:17:45	14	15,0	15	11	150
0:17:46	14	15,0	15	11	150
0:17:47	14	14,9	15	11	150
0:17:48	14	14,9	15	11	150
0:17:49	14	14,9	15	11	150
0:17:50	14	14,9	15	11	150
0:17:51	14	15,1	15	11	150
0:17:52	14	15,2	15	11	150
0:17:53	14	15,3	15	11	150
0:17:54	14	15,3	14	11	150
0:17:55	14	15,2	12	11	150
0:17:56	14	15,2	12	11	150
0:17:57	14	15,2	12	11	150
0:17:58	14	15,2	12	11	150
0:17:59	14	15,2	13	11	150
0:18:00	14	15,1	13	11	150
0:18:01	14	15,1	13	11	150
0:18:02	14	15,1	13	11	150
0:18:03	14	15,1	13	11	150
0:18:04	14	15,1	13	11	150
0:18:05	14	15,3	13	11	150
0:18:06	14	15,4	13	11	150
0:18:07	14	15,5	13	11	150
0:18:08	14	15,4	14	11	150
0:18:09	14	15,4	14	11	150
0:18:10	14	15,4	14	11	150
0:18:11	14	15,4	14	11	150
0:18:12	14	15,4	14	11	150
0:18:13	14	15,3	14	11	150
0:18:14	14	15,3	15	11	150
0:18:15	14	15,3	15	11	150
0:18:16	14	15,3	15	11	150
0:18:17	14	15,3	15	11	150
0:18:18	14	15,3	14	11	150
0:18:19	14	15,5	14	11	150
0:18:20	14	15,6	15	11	150
0:18:21	14	15,6	15	11	150
0:18:22	14	15,6	14	11	150
0:18:23	14	15,6	14	11	150
0:18:24	14	15,6	15	11	150
0:18:25	14	15,6	13	11	150
0:18:26	14	15,5	14	11	150
0:18:27	14	15,5	14	11	150
0:18:28	13	15,5	13	11	150
0:18:29	13	15,5	14	11	150
0:18:30	14	15,5	15	11	150
0:18:31	13	15,5	15	11	150
0:18:32	14	15,5	15	11	150
0:18:33	13	15,7	15	11	150
0:18:34	14	15,8	15	11	150
0:18:35	14	15,8	15	11	150
0:18:36	14	15,8	16	11	150
0:18:37	13	15,8	16	11	150
0:18:38	14	15,8	14	11	150
0:18:39	14	15,8	13	11	150
0:18:40	13	15,7	14	11	150
0:18:41	13	15,7	15	11	150
0:18:42	13	15,7	12	11	150
0:18:43	13	15,7	11	11	150
0:18:44	13	15,7	10	11	150
0:18:45	13	15,7	11	11	150
0:18:46	13	15,7	11	11	150
0:18:47	13	15,9	11	11	150
0:18:48	13	16,0	12	11	150
0:18:49	13	16,0	12	11	150
0:18:50	13	16,0	10	11	150
0:18:51	13	16,0	10	11	150
0:18:52	13	16,0	12	11	150
0:18:53	13	16,0	12	11	150
0:18:54	13	15,9	13	11	150
0:18:55	13	15,9	13	11	150
0:18:56	13	15,9	14	11	150
0:18:57	13	15,9	13	11	150
0:18:58	13	15,9	12	11	150
0:18:59	13	15,8	12	11	150
0:19:00	13	15,8	12	11	150
0:19:01	13	16,1	14	11	150
0:19:02	13	16,2	12	11	150
0:19:03	13	16,2	12	11	150
0:19:04	13	16,2	12	11	150
0:19:05	13	16,2	12	11	150
0:19:06	13	16,1	13	11	150
0:19:07	13	16,1	13	11	150
0:19:08	13	16,1	12	11	150
0:19:09	13	16,1	12	11	150
0:19:10	13	16,1	13	11	150
0:19:11	13	16,0	13	11	150
0:19:12	13	16,1	13	11	150
0:19:13	13	16,1	14	11	150
0:19:14	13	16,1	14	11	150
0:19:15	13	16,3	12	11	150
0:19:16	13	16,3	13	11	150
0:19:17	13	16,3	13	11	150
0:19:18	13	16,3	13	11	150
0:19:19	13	16,3	14	11	150
0:19:20	13	16,3	14	11	150
0:19:21	13	16,2	14	11	150
0:19:22	13	16,2	14	11	150
0:19:23	13	16,2	15	11	150
0:19:24	13	16,3	15	11	150
0:19:25	13	16,3	14	11	150
0:19:26	13	16,4	14	11	150
0:19:27	13	16,3	15	11	150
0:19:28	13	16,3	14	11	150
0:19:29	13	16,4	14	11	150
0:19:30	13	16,5	14	11	150
0:19:31	13	16,6	12	11	150
0:19:32	13	16,6	13	11	150
0:19:33	13	16,6	13	11	150
0:19:34	13	16,5	14	11	150
0:19:35	13	16,5	14	11	150
0:19:36	13	16,5	14	11	150
0:19:37	13	16,5	12	11	150
0:19:38	13	16,5	12	11	150
0:19:39	13	16,4	11	11	150
0:19:40	13	16,4	11	11	150
0:19:41	13	16,5	10	11	150
0:19:42	13	16,5	10	11	150
0:19:43	13	16,5	11	11	150
0:19:44	13	16,5	10	11	150
0:19:45	13	16,7	11	11	150
0:19:46	13	16,8	12	11	150
0:19:47	13	16,8	12	11	150
0:19:48	13	16,8	11	11	150
0:19:49	13	16,8	12	11	150
0:19:50	13	16,7	14	11	150
0:19:51	13	16,7	14	11	150
0:19:52	13	16,7	15	11	150
0:19:53	13	16,7	14	11	150
0:19:54	13	16,7	14	11	150
0:19:55	13	16,6	14	11	150
0:19:56	13	16,7	14	11	150
0:19:57	13	16,7	13	11	150
0:19:58	13	16,7	14	11	150
0:19:59	13	16,7	14	11	150
0:20:00	13	16,9	13	11	150
0:20:01	13	16,9	13	11	150
0:20:02	13	16,9	12	11	150
0:20:03	13	16,9	14	11	150
0:20:04	13	16,9	12	11	150
0:20:05	13	16,9	12	11	150
0:20:06	13	16,9	14	11	150
0:20:07	13	16,8	15	11	150
0:20:08	13	16,8	15	11	150
0:20:09	13	16,8	15	11	150
0:20:10	13	17,0	16	11	150
0:20:11	13	17,0	15	11	150
0:20:12	13	17,0	16	11	150
0:20:13	13	17,0	15	11	150
0:20:14	13	17,0	15	11	150
0:20:15	13	16,9	15	11	150
0:20:16	13	17,1	15	11	150
0:20:17	13	17,2	16	11	150
0:20:18	13	17,2	16	11	150
0:20:19	13	17,2	15	11	150
0:20:20	13	17,2	16	11	150
0:20:21	13	17,2	16	11	150
0:20:22	13	17,1	16	11	150
0:20:23	13	17,1	16	11	150
0:20:24	13	17,1	16	11	150
0:20:25	13	17,1	14	11	150
0:20:26	13	17,1	14	11	150
0:20:27	13	17,1	13	11	150
0:20:28	13	17,2	13	11	150
0:20:29	13	17,2	15	11	150
0:20:30	13	17,2	16	11	150
0:20:31	13	17,3	16	11	150
0:20:32	13	17,3	16	11	150
0:20:33	13	17,3	14	11	150
0:20:34	13	17,3	13	11	150
0:20:35	13	17,3	15	11	150
0:20:36	13	17,3	16	11	150
0:20:37	13	17,3	16	11	150
0:20:38	13	17,3	16	11	150
0:20:39	13	17,2	14	11	150
0:20:40	13	17,3	14	11	150
0:20:41	13	17,4	15	11	150
0:20:42	13	17,4	15	11	150
0:20:43	13	17,4	15	11	150
0:20:44	13	17,4	15	11	150
0:20:45	13	17,4	15	11	150
0:20:46	13	17,4	16	11	150
0:20:47	13	17,3	15	11	150
0:20:48	13	17,4	16	11	150
0:20:49	13	17,4	16	11	150
0:20:50	13	17,5	16	11	150
0:20:51	13	17,6	16	11	150
0:20:52	13	17,7	16	11	150
0:20:53	13	17,7	16	11	150
0:20:54	13	17,7	16	11	150
0:20:55	13	17,6	15	11	150
0:20:56	13	17,6	15	11	150
0:20:57	13	17,6	14	11	150
0:20:58	13	17,6	14	11	150
0:20:59	13	17,6	12	11	150
0:21:00	13	17,5	14	11	150
0:21:01	13	17,5	15	11	150
0:21:02	13	17,5	15	11	150
0:21:03	13	17,6	15	11	150
0:21:04	13	17,8	14	11	150
0:21:05	13	17,9	15	11	150
0:21:06	13	17,9	15	11	150
0:21:07	13	17,9	15	11	150
0:21:08	13	17,9	15	11	150
0:21:09	13	17,8	16	11	150
0:21:10	13	17,8	15	11	150
0:21:11	13	17,8	16	11	150
0:21:12	13	17,8	15	11	150
0:21:13	13	17,8	16	11	150
0:21:14	13	17,7	15	11	150
0:21:15	13	17,7	13	11	150
0:21:16	13	17,7	14	11	150
0:21:17	13	17,7	15	11	150
0:21:18	13	18,0	14	11	150
0:21:19	13	18,1	14	11	150
0:21:20	13	18,1	15	11	150
0:21:21	13	18,1	15	11	150
0:21:22	13	18,1	15	11	150
0:21:23	13	18,1	16	11	150
0:21:24	13	18,0	16	11	150
0:21:25	13	18,0	16	11	150
0:21:26	13	18,0	14	11	150
0:21:27	13	18,0	15	11	150
0:21:28	13	18,0	15	11	150
0:21:29	13	17,9	15	11	150
0:21:30	13	17,9	15	11	150
0:21:31	13	17,9	16	11	150
0:21:32	13	18,0	16	11	150
0:21:33	13	18,2	16	11	150
0:21:34	13	18,3	15	11	150
0:21:35	13	18,3	15	11	150
0:21:36	13	18,3	16	11	150
0:21:37	13	18,3	16	11	150
0:21:38	13	18,2	15	11	150
0:21:39	13	18,2	14	11	150
0:21:40	13	18,2	14	11	150
0:21:41	13	18,2	15	11	150
0:21:42	13	18,2	14	11	150
0:21:43	13	18,1	15	11	150
0:21:44	13	18,1	15	11	150
0:21:45	13	18,1	16	11	150
0:21:46	13	18,1	15	11	150
0:21:47	13	18,2	14	11	150
0:21:48	13	18,3	15	11	150
0:21:49	13	18,4	14	11	150
0:21:50	13	18,4	14	11	150
0:21:51	13	18,4	16	11	150
0:21:52	13	18,4	15	11	150
0:21:53	13	18,4	15	11	150
0:21:54	13	18,4	15	11	150
0:21:55	13	18,3	15	11	150
0:21:56	13	18,3	14	11	150
0:21:57	13	18,3	15	11	150
0:21:58	13	18,4	15	11	150
0:21:59	13	18,4	14	11	150
0:22:00	13	18,4	16	11	150
0:22:01	13	18,4	14	11	150
0:22:02	13	18,4	14	11	150
0:22:03	13	18,5	15	11	150
0:22:04	13	18,7	15	11	150
0:22:05	13	18,7	15	11	150
0:22:06	13	18,7	15	11	150
0:22:07	13	18,7	14	11	150
0:22:08	13	18,7	15	11	150
0:22:09	13	18,6	15	11	150
0:22:10	13	18,6	13	11	150
0:22:11	13	18,6	14	11	150
0:22:12	13	18,6	15	11	150
0:22:13	13	18,6	16	11	150
0:22:14	13	18,6	13	11	150
0:22:15	13	18,5	13	11	150
0:22:16	13	18,6	14	11	150
0:22:17	13	18,6	14	11	150
0:22:18	13	18,6	15	11	150
0:22:19	13	18,7	15	11	150
0:22:20	13	18,9	14	11	150
0:22:21	13	18,9	15	11	150
0:22:22	13	18,9	15	11	150
0:22:23	13	18,9	16	11	150
0:22:24	13	18,8	15	11	150
0:22:25	13	18,8	15	11	150
0:22:26	13	18,8	15	11	150
0:22:27	13	18,8	15	11	150
0:22:28	13	18,8	15	11	150
0:22:29	13	18,7	15	11	150
0:22:30	13	18,8	15	11	150
0:22:31	13	18,9	15	11	150
0:22:32	13	18,9	15	11	150
0:22:33	13	18,9	15	11	150
0:22:34	13	18,9	15	11	150
0:22:35	13	18,9	15	11	150
0:22:36	13	18,9	15	11	150
0:22:37	13	19,0	14	11	150
0:22:38	13	19,1	15	11	150
0:22:39	13	19,2	15	11	150
0:22:40	13	19,1	14	11	150
0:22:41	13	19,1	15	11	150
0:22:42	13	19,1	14	11	150
0:22:43	13	19,1	15	11	150
0:22:44	13	19,1	15	11	150
0:22:45	13	19,1	14	11	150
0:22:46	13	19,0	15	11	150
0:22:47	13	19,0	15	11	150
0:22:48	13	19,0	15	11	150
0:22:49	13	19,0	15	11	150
0:22:50	13	19,1	15	11	150
0:22:51	13	19,1	15	11	150
0:22:52	13	19,1	14	11	150
0:22:53	13	19,2	15	11	150
0:22:54	13	19,4	14	11	150
0:22:55	13	19,4	14	11	150
0:22:56	13	19,4	14	11	150
0:22:57	13	19,4	15	11	150
0:22:58	13	19,4	15	11	150
0:22:59	13	19,3	15	11	150
0:23:00	13	19,3	15	11	150
0:23:01	13	19,3	15	11	150
0:23:02	13	19,3	14	11	150
0:23:03	13	19,3	15	11	150
0:23:04	13	19,3	14	11	150
0:23:05	13	19,2	15	11	150
0:23:06	13	19,2	13	11	150
0:23:07	13	19,3	14	11	150
0:23:08	13	19,3	14	11	150
0:23:09	13	19,3	15	11	150
0:23:10	13	19,5	15	11	150
0:23:11	13	19,6	14	11	150
0:23:12	13	19,6	14	11	150
0:23:13	13	19,6	14	11	150
0:23:14	13	19,6	14	11	150
0:23:15	13	19,6	14	11	150
0:23:16	13	19,6	14	11	150
0:23:17	13	19,6	15	11	150
0:23:18	13	19,5	14	11	150
0:23:19	13	19,5	14	11	150
0:23:20	13	19,5	15	11	150
0:23:21	13	19,5	15	11	150
0:23:22	13	19,5	14	11	150
0:23:23	13	19,5	15	11	150
0:23:24	13	19,5	15	11	150
0:23:25	13	19,6	15	11	150
0:23:26	13	19,6	16	11	150
0:23:27	13	19,5	16	11	150
0:23:28	13	19,7	16	11	150
0:23:29	13	19,8	16	11	150
0:23:30	13	19,8	16	11	150
0:23:31	13	19,8	16	11	150
0:23:32	13	19,7	16	11	150
0:23:33	13	19,7	16	11	150
0:23:34	13	19,7	16	11	150
0:23:35	13	19,7	16	11	150
0:23:36	13	19,7	16	11	150
0:23:37	13	19,7	16	11	150
0:23:38	13	19,8	16	11	150
0:23:39	13	19,8	16	11	150
0:23:40	13	19,8	16	11	150
0:23:41	13	19,8	16	11	150
0:23:42	13	19,8	16	11	150
0:23:43	13	19,8	16	11	150
0:23:44	13	19,8	16	11	150
0:23:45	13	19,8	16	11	150
0:23:46	13	19,9	16	11	150
0:23:47	13	20,0	16	11	150
0:23:48	13	20,0	15	11	150
0:23:49	13	20,0	15	11	150
0:23:50	13	20,0	16	11	150
0:23:51	13	20,0	16	11	150
0:23:52	13	20,0	16	11	150
0:23:53	13	20,0	16	11	150
0:23:54	13	20,0	16	11	150
0:23:55	13	19,9	16	11	150
0:23:56	13	19,9	16	11	150
0:23:57	13	20,0	16	11	150
0:23:58	13	20,0	16	11	150
0:23:59	13	20,0	16	11	150
0:24:00	13	20,0	16	11	150
0:24:01	13	20,1	16	11	150
0:24:02	13	20,2	17	11	150
0:24:03	13	20,3	17	11	150
0:24:04	13	20,3	17	11	150
0:24:05	13	20,3	17	11	150
0:24:06	13	20,3	17	11	150
0:24:07	13	20,2	17	11	150
0:24:08	13	20,2	17	11	150
0:24:09	13	20,2	17	11	150
0:24:10	13	20,2	17	11	150
0:24:11	13	20,2	17	11	150
0:24:12	13	20,2	17	11	150
0:24:13	13	20,1	17	11	150
0:24:14	13	20,2	17	11	150
0:24:15	13	20,3	17	11	150
0:24:16	13	20,2	17	11	150
0:24:17	13	20,2	17	11	150
0:24:18	13	20,4	17	11	150
0:24:19	13	20,5	17	11	150
0:24:20	13	20,5	17	11	150
0:24:21	13	20,5	17	11	150
0:24:22	13	20,5	17	11	150
0:24:23	13	20,5	17	11	150
0:24:24	13	20,5	17	11	150
0:24:25	13	20,5	17	11	150
0:24:26	13	20,4	17	11	150
0:24:27	13	20,4	17	11	150
0:24:28	13	20,4	17	11	150
0:24:29	13	20,4	17	11	150
0:24:30	13	20,4	17	11	150
0:24:31	13	20,4	17	11	150
0:24:32	13	20,5	16	11	150
0:24:33	13	20,5	16	11	150
0:24:34	13	20,5	16	11	150
0:24:35	13	20,7	17	11	150
0:24:36	13	20,8	16	11	150
0:24:37	13	20,8	17	11	150
0:24:38	13	20,8	17	11	150
0:24:39	13	20,7	16	11	150
0:24:40	13	20,7	16	11	150
0:24:41	13	20,7	16	11	150
0:24:42	13	20,7	17	11	150
0:24:43	13	20,7	17	11	150
0:24:44	13	20,7	17	11	150
0:24:45	13	20,6	17	11	150
0:24:46	13	20,6	17	11	150
0:24:47	13	20,6	17	11	150
0:24:48	13	20,7	16	11	150
0:24:49	13	20,7	16	11	150
0:24:50	13	20,7	16	11	150
0:24:51	13	20,7	16	11	150
0:24:52	13	20,8	17	11	150
0:24:53	13	20,9	16	11	150
0:24:54	13	20,9	16	11	150
0:24:55	13	20,9	16	11	150
0:24:56	13	20,9	16	11	150
0:24:57	13	20,9	16	11	150
0:24:58	13	20,8	16	11	150
0:24:59	13	20,8	17	11	150
0:25:00	13	20,8	16	11	150
0:25:01	13	20,8	16	11	150
0:25:02	13	20,9	16	11	150
0:25:03	13	21,0	16	11	150
0:25:04	13	21,0	16	11	150
0:25:05	13	21,0	16	11	150
0:25:06	13	21,0	16	11	150
0:25:07	13	21,0	16	11	150
0:25:08	13	20,9	16	11	150
0:25:09	13	20,9	17	11	150
0:25:10	13	21,0	17	11	150
0:25:11	13	21,1	17	11	150
0:25:12	13	21,2	17	11	150
0:25:13	13	21,2	16	11	150
0:25:14	13	21,2	17	11	150
0:25:15	13	21,2	16	11	150
0:25:16	13	21,1	16	11	150
0:25:17	13	21,1	16	11	150
0:25:18	13	21,1	17	11	150
0:25:19	13	21,1	16	11	150
0:25:20	13	21,1	16	11	150
0:25:21	13	21,1	16	11	150
0:25:22	13	21,2	16	11	150
0:25:23	13	21,2	15	11	150
0:25:24	13	21,2	16	11	150
0:25:25	13	21,2	17	11	150
0:25:26	13	21,3	15	11	150
0:25:27	13	21,3	15	11	150
0:25:28	13	21,4	16	11	150
0:25:29	13	21,4	17	11	150
0:25:30	13	21,3	16	11	150
0:25:31	13	21,3	16	11	150
0:25:32	13	21,3	16	11	150
0:25:33	13	21,3	17	11	150
0:25:34	13	21,3	16	11	150
0:25:35	13	21,3	16	11	150
0:25:36	13	21,4	16	11	150
0:25:37	13	21,4	15	11	150
0:25:38	13	21,5	16	11	150
0:25:39	13	21,5	16	11	150
0:25:40	13	21,4	16	11	150
0:25:41	13	21,4	16	11	150
