Repository: ProgWizer/parser

File: project-root/data/Data Acquisition/Data Acquisition/2017 year (147)/17-00089.txt (part 1 of 4)
--Test Summary--
Full Path and File Name	
Instrument Name	7322
Instrument Type	Model 7322 Consistometer - Variable Speed
Instrument Serial Number	
Test Start Date	17.05.2017
Test Start Time	9:48:35
Test Stop Date	17.05.2017
Test Stop Time	11:26:45
Test Length	1:38:10
Final Sample Time Offset	1:38:10
Controller Schedule Name	
Sampling Period	1 second
Comments	MPa 1(15)
Information	WellID	
Information	Customer	
Information	EngName	
Information	CementClass	G
Information	CementMfr	
Information	Additives	100G:120Gipsum+0.3DAF+0.2CitricAcid
Information	Density	1870
Information	BHCT	
Information	BHST	
Information	FluidLoss	
Information	JobType	
Calculated Value	Time_30Bc	1:27:53
Calculated Value	Time_70Bc	1:38:10
Initial Temperature (°C)	23 °C
Final Temperature (°C)	6 °C
Initial Pressure (MPa)	0,8 MPa
Final Pressure (MPa)	1,2 MPa
Initial Consistency (Bc)	2 Bc
Final Consistency (Bc)	77 Bc
Initial Wall Temperature (°C)	15 °C
Final Wall Temperature (°C)	3 °C
Initial Motor Speed (RPM)	150 RPM
Final Motor Speed (RPM)	150 RPM
--Data--
Time (HH:MM:SS)	Temperature (°C)	Pressure (MPa)	Consistency (Bc)	Wall Temperature (°C)	Motor Speed (RPM)
0:00:00	23	0,8	2	15	150
0:00:01	23	0,8	2	15	150
0:00:02	23	0,8	2	15	150
0:00:03	23	0,8	2	15	150
0:00:04	23	0,8	2	15	150
0:00:05	23	0,8	2	15	150
0:00:06	23	0,8	2	15	150
0:00:07	23	0,8	2	15	150
0:00:08	23	0,8	2	15	150
0:00:09	23	0,8	2	15	150
0:00:10	23	0,8	2	15	150
0:00:11	23	0,8	2	15	150
0:00:12	23	0,8	2	15	150
0:00:13	23	0,8	2	15	150
0:00:14	23	0,8	2	15	150
0:00:15	23	0,8	2	14	150
0:00:16	23	0,8	2	15	150
0:00:17	23	0,8	2	14	150
0:00:18	23	0,8	2	14	150
0:00:19	23	0,8	2	14	150
0:00:20	23	0,8	2	14	150
0:00:21	23	0,8	2	14	150
0:00:22	23	0,8	2	14	150
0:00:23	23	0,8	2	14	150
0:00:24	23	0,8	2	14	150
0:00:25	23	0,8	2	14	150
0:00:26	23	0,8	2	14	150
0:00:27	23	0,8	2	14	150
0:00:28	23	0,8	2	14	150
0:00:29	23	0,8	2	14	150
0:00:30	23	0,8	2	14	150
0:00:31	23	0,8	2	14	150
0:00:32	23	0,8	2	14	150
0:00:33	23	0,8	2	14	150
0:00:34	23	0,8	2	14	150
0:00:35	23	0,8	2	14	150
0:00:36	23	0,8	2	14	150
0:00:37	23	0,8	2	14	150
0:00:38	23	0,8	2	14	150
0:00:39	23	0,8	2	14	150
0:00:40	23	0,8	2	14	150
0:00:41	23	0,8	2	14	150
0:00:42	23	0,8	2	14	150
0:00:43	23	0,8	2	14	150
0:00:44	23	0,8	2	14	150
0:00:45	23	0,8	2	14	150
0:00:46	23	0,8	2	14	150
0:00:47	23	0,8	2	14	150
0:00:48	23	0,8	2	14	150
0:00:49	23	0,8	2	14	150
0:00:50	23	0,8	2	14	150
0:00:51	23	0,8	2	14	150
0:00:52	23	0,8	2	14	150
0:00:53	23	0,8	2	14	150
0:00:54	23	0,8	2	14	150
0:00:55	23	0,8	2	14	150
0:00:56	23	0,8	2	14	150
0:00:57	23	0,8	2	14	150
0:00:58	23	0,8	2	14	150
0:00:59	22	0,8	2	13	150
0:01:00	22	0,8	2	14	150
0:01:01	22	0,8	2	13	150
0:01:02	22	0,8	2	14	150
0:01:03	22	0,8	2	13	150
0:01:04	22	0,8	2	13	150
0:01:05	22	0,8	2	13	150
0:01:06	22	0,8	2	13	150
0:01:07	22	0,8	2	13	150
0:01:08	22	0,8	2	13	150
0:01:09	22	0,8	2	13	150
0:01:10	22	0,8	2	13	150
0:01:11	22	0,8	2	13	150
0:01:12	22	0,8	2	13	150
0:01:13	22	0,8	2	13	150
0:01:14	22	0,8	2	13	150
0:01:15	22	0,8	2	13	150
0:01:16	22	0,8	2	13	150
0:01:17	22	0,8	2	13	150
0:01:18	22	0,8	2	13	150
0:01:19	22	0,8	2	13	150
0:01:20	22	0,8	2	13	150
0:01:21	22	0,8	2	13	150
0:01:22	22	0,8	2	13	150
0:01:23	22	0,8	2	13	150
0:01:24	22	0,8	2	13	150
0:01:25	22	0,8	2	13	150
0:01:26	22	0,8	2	13	150
0:01:27	22	0,8	2	13	150
0:01:28	22	0,8	2	13	150
0:01:29	22	0,8	2	13	150
0:01:30	22	0,8	2	13	150
0:01:31	22	0,8	2	13	150
0:01:32	22	0,8	2	13	150
0:01:33	22	0,8	2	13	150
0:01:34	22	0,8	2	13	150
0:01:35	22	0,8	2	13	150
0:01:36	22	0,8	2	13	150
0:01:37	22	0,8	2	13	150
0:01:38	22	0,8	2	13	150
0:01:39	22	0,8	2	13	150
0:01:40	22	0,8	2	13	150
0:01:41	22	0,8	2	13	150
0:01:42	22	0,8	2	13	150
0:01:43	22	0,8	2	13	150
0:01:44	22	0,8	2	13	150
0:01:45	22	0,8	2	13	150
0:01:46	22	0,8	2	13	150
0:01:47	22	0,9	2	13	150
0:01:48	22	0,9	2	13	150
0:01:49	22	0,9	2	13	150
0:01:50	22	0,9	2	13	150
0:01:51	22	0,9	2	13	150
0:01:52	22	0,9	2	13	150
0:01:53	22	0,9	2	13	150
0:01:54	22	0,9	2	13	150
0:01:55	22	0,9	2	13	150
0:01:56	22	0,9	2	13	150
0:01:57	22	0,9	2	13	150
0:01:58	22	0,9	2	13	150
0:01:59	22	0,9	2	13	150
0:02:00	22	0,9	2	13	150
0:02:01	22	0,9	2	13	150
0:02:02	21	0,9	2	13	150
0:02:03	21	0,9	2	13	150
0:02:04	21	0,9	2	13	150
0:02:05	21	0,9	2	13	150
0:02:06	21	0,9	2	13	150
0:02:07	21	0,9	2	13	150
0:02:08	21	0,9	2	13	150
0:02:09	21	0,9	2	13	150
0:02:10	21	0,9	2	13	150
0:02:11	21	0,9	2	13	150
0:02:12	21	0,9	2	13	150
0:02:13	21	0,8	2	13	150
0:02:14	21	0,8	2	13	150
0:02:15	21	0,8	2	13	150
0:02:16	21	0,8	2	13	150
0:02:17	21	0,8	2	13	150
0:02:18	21	0,8	2	13	150
0:02:19	21	0,8	2	13	150
0:02:20	21	0,8	2	12	150
0:02:21	21	0,8	2	13	150
0:02:22	21	0,8	2	13	150
0:02:23	21	0,8	2	13	150
0:02:24	21	0,8	2	12	150
0:02:25	21	0,8	2	13	150
0:02:26	21	0,8	2	13	150
0:02:27	21	0,8	2	12	150
0:02:28	21	0,8	2	13	150
0:02:29	21	0,8	2	12	150
0:02:30	21	0,9	2	12	150
0:02:31	21	0,9	2	12	150
0:02:32	21	0,9	2	13	150
0:02:33	21	0,9	2	13	150
0:02:34	21	0,9	2	13	150
0:02:35	21	0,9	2	13	150
0:02:36	21	0,9	2	13	150
0:02:37	21	0,9	2	12	150
0:02:38	21	0,9	2	13	150
0:02:39	21	0,9	2	12	150
0:02:40	21	0,9	2	12	150
0:02:41	21	0,9	2	12	150
0:02:42	21	0,9	2	12	150
0:02:43	21	0,9	2	13	150
0:02:44	21	0,9	2	12	150
0:02:45	21	0,9	2	12	150
0:02:46	21	0,9	2	12	150
0:02:47	21	0,9	2	12	150
0:02:48	21	0,9	2	12	150
0:02:49	21	0,9	2	12	150
0:02:50	21	0,9	2	12	150
0:02:51	21	0,9	2	12	150
0:02:52	21	0,9	2	12	150
0:02:53	21	0,9	2	12	150
0:02:54	21	0,9	2	12	150
0:02:55	21	0,9	2	12	150
0:02:56	21	0,9	2	12	150
0:02:57	21	0,9	2	12	150
0:02:58	21	0,9	2	12	150
0:02:59	21	0,9	2	12	150
0:03:00	21	0,9	2	12	150
0:03:01	21	0,8	2	12	150
0:03:02	21	0,8	2	12	150
0:03:03	21	0,8	2	12	150
0:03:04	21	0,8	2	12	150
0:03:05	21	0,8	2	12	150
0:03:06	21	0,8	2	12	150
0:03:07	21	0,8	2	12	150
0:03:08	20	0,8	2	12	150
0:03:09	20	0,8	2	12	150
0:03:10	20	0,8	2	12	150
0:03:11	20	0,8	2	12	150
0:03:12	20	0,9	2	12	150
0:03:13	20	0,9	2	12	150
0:03:14	20	0,9	2	12	150
0:03:15	20	0,9	2	12	150
0:03:16	20	0,9	2	12	150
0:03:17	20	0,9	2	12	150
0:03:18	20	0,9	2	12	150
0:03:19	20	0,9	2	12	150
0:03:20	20	0,9	2	12	150
0:03:21	20	0,9	2	12	150
0:03:22	20	0,9	2	12	150
0:03:23	20	0,9	2	12	150
0:03:24	20	0,9	2	12	150
0:03:25	20	0,9	2	12	150
0:03:26	20	0,9	2	12	150
0:03:27	20	0,9	2	12	150
0:03:28	20	0,9	2	12	150
0:03:29	20	0,9	2	12	150
0:03:30	20	0,9	2	12	150
0:03:31	20	0,9	2	12	150
0:03:32	20	0,9	2	12	150
0:03:33	20	0,9	2	12	150
0:03:34	20	0,9	2	12	150
0:03:35	20	0,9	2	12	150
0:03:36	20	0,9	2	12	150
0:03:37	20	0,9	2	12	150
0:03:38	20	0,9	2	12	150
0:03:39	20	0,9	3	12	150
0:03:40	20	0,9	2	12	150
0:03:41	20	0,9	2	12	150
0:03:42	20	0,9	2	12	150
0:03:43	20	0,9	2	12	150
0:03:44	20	0,9	2	12	150
0:03:45	20	0,8	2	12	150
0:03:46	20	0,8	2	12	150
0:03:47	20	0,8	2	12	150
0:03:48	20	0,8	2	12	150
0:03:49	20	0,8	2	12	150
0:03:50	20	0,8	2	12	150
0:03:51	20	0,8	2	12	150
0:03:52	20	0,8	2	12	150
0:03:53	20	0,9	2	12	150
0:03:54	20	0,9	2	12	150
0:03:55	20	1,0	2	12	150
0:03:56	20	1,0	2	12	150
0:03:57	20	1,0	2	12	150
0:03:58	20	1,0	3	12	150
0:03:59	20	1,0	3	12	150
0:04:00	20	1,0	2	12	150
0:04:01	20	1,0	2	12	150
0:04:02	20	1,0	2	12	150
0:04:03	20	1,0	2	12	150
0:04:04	20	1,0	2	12	150
0:04:05	20	1,0	2	12	150
0:04:06	20	1,0	2	12	150
0:04:07	20	1,0	2	12	150
0:04:08	20	1,0	2	12	150
0:04:09	20	1,0	2	12	150
0:04:10	20	1,0	2	12	150
0:04:11	20	0,9	2	12	150
0:04:12	20	0,9	2	12	150
0:04:13	20	0,9	2	12	150
0:04:14	20	0,9	2	12	150
0:04:15	20	0,9	2	12	150
0:04:16	20	0,9	2	12	150
0:04:17	20	0,9	2	12	150
0:04:18	20	0,9	2	12	150
0:04:19	20	0,9	2	12	150
0:04:20	19	0,9	2	12	150
0:04:21	20	0,9	2	12	150
0:04:22	19	0,9	2	12	150
0:04:23	19	0,9	2	12	150
0:04:24	19	0,9	2	12	150
0:04:25	19	0,9	2	12	150
0:04:26	19	0,9	2	12	150
0:04:27	19	0,9	2	12	150
0:04:28	19	0,9	2	12	150
0:04:29	19	0,9	2	12	150
0:04:30	19	0,9	2	12	150
0:04:31	19	0,9	2	12	150
0:04:32	19	0,9	2	12	150
0:04:33	19	0,9	2	12	150
0:04:34	19	0,9	2	12	150
0:04:35	19	0,9	2	12	150
0:04:36	19	0,9	2	12	150
0:04:37	19	0,9	2	12	150
0:04:38	19	0,9	2	12	150
0:04:39	19	0,9	2	12	150
0:04:40	19	0,9	2	12	150
0:04:41	19	0,9	2	12	150
0:04:42	19	0,9	2	12	150
0:04:43	19	0,9	2	12	150
0:04:44	19	0,9	2	12	150
0:04:45	19	0,9	2	12	150
0:04:46	19	0,9	2	12	150
0:04:47	19	0,9	2	12	150
0:04:48	19	0,9	2	12	150
0:04:49	19	0,9	2	12	150
0:04:50	19	0,9	2	12	150
0:04:51	19	0,9	2	12	150
0:04:52	19	0,9	2	12	150
0:04:53	19	0,9	2	12	150
0:04:54	19	0,9	2	12	150
0:04:55	19	0,9	2	12	150
0:04:56	19	0,8	2	12	150
0:04:57	19	0,9	2	12	150
0:04:58	19	0,9	2	12	150
0:04:59	19	0,9	2	12	150
0:05:00	19	0,9	2	12	150
0:05:01	19	0,9	2	12	150
0:05:02	19	0,9	2	11	150
0:05:03	19	0,9	2	12	150
0:05:04	19	0,9	2	12	150
0:05:05	19	0,9	2	12	150
0:05:06	19	0,9	2	12	150
0:05:07	19	0,9	2	12	150
0:05:08	19	0,9	2	12	150
0:05:09	19	0,9	2	12	150
0:05:10	19	0,9	2	12	150
0:05:11	19	0,9	2	12	150
0:05:12	19	0,9	2	12	150
0:05:13	19	0,9	2	12	150
0:05:14	19	0,9	2	11	150
0:05:15	19	0,9	2	11	150
0:05:16	19	0,9	2	12	150
0:05:17	19	0,9	2	12	150
0:05:18	19	0,9	2	11	150
0:05:19	19	0,9	2	12	150
0:05:20	19	0,9	2	11	150
0:05:21	19	0,9	2	12	150
0:05:22	19	0,9	2	12	150
0:05:23	19	0,9	2	11	150
0:05:24	19	0,9	2	11	150
0:05:25	19	0,9	2	11	150
0:05:26	19	0,9	2	11	150
0:05:27	19	0,9	2	11	150
0:05:28	19	0,9	2	11	150
0:05:29	19	0,9	2	11	150
0:05:30	19	0,9	2	12	150
0:05:31	19	0,9	2	11	150
0:05:32	19	0,9	2	11	150
0:05:33	19	0,9	2	11	150
0:05:34	19	0,9	2	11	150
0:05:35	19	0,9	2	11	150
0:05:36	19	0,9	2	11	150
0:05:37	19	0,9	2	11	150
0:05:38	18	0,9	2	11	150
0:05:39	18	0,9	2	11	150
0:05:40	18	0,9	2	11	150
0:05:41	18	0,9	2	11	150
0:05:42	18	0,9	2	11	150
0:05:43	18	0,9	2	11	150
0:05:44	18	0,9	2	11	150
0:05:45	18	0,9	2	11	150
0:05:46	18	0,9	2	11	150
0:05:47	18	0,9	2	11	150
0:05:48	18	0,9	2	11	150
0:05:49	18	0,9	2	11	150
0:05:50	18	0,9	2	11	150
0:05:51	18	0,9	2	11	150
0:05:52	18	0,9	2	11	150
0:05:53	18	0,9	2	11	150
0:05:54	18	0,9	2	11	150
0:05:55	18	0,9	2	11	150
0:05:56	18	0,9	2	11	150
0:05:57	18	0,9	2	11	150
0:05:58	18	0,9	2	11	150
0:05:59	18	0,9	2	11	150
0:06:00	18	0,9	2	11	150
0:06:01	18	0,9	2	11	150
0:06:02	18	0,9	2	11	150
0:06:03	18	0,9	2	11	150
0:06:04	18	0,9	2	11	150
0:06:05	18	0,9	2	11	150
0:06:06	18	0,9	2	11	150
0:06:07	18	1,0	2	11	150
0:06:08	18	1,0	2	11	150
0:06:09	18	1,0	2	11	150
0:06:10	18	1,0	2	11	150
0:06:11	18	1,0	2	11	150
0:06:12	18	1,0	2	11	150
0:06:13	18	1,0	2	11	150
0:06:14	18	1,0	2	11	150
0:06:15	18	1,0	2	11	150
0:06:16	18	0,9	2	11	150
0:06:17	18	0,9	2	11	150
0:06:18	18	0,9	2	11	150
0:06:19	18	0,9	2	11	150
0:06:20	18	0,9	2	11	150
0:06:21	18	0,9	2	11	150
0:06:22	18	0,9	2	11	150
0:06:23	18	0,9	2	11	150
0:06:24	18	0,9	2	11	150
0:06:25	18	0,9	2	11	150
0:06:26	18	0,9	2	11	150
0:06:27	18	0,9	2	11	150
0:06:28	18	0,9	2	11	150
0:06:29	18	0,9	2	11	150
0:06:30	18	0,9	2	11	150
0:06:31	18	0,9	2	11	150
0:06:32	18	0,9	2	11	150
0:06:33	18	0,9	2	11	150
0:06:34	18	0,9	2	11	150
0:06:35	18	0,9	2	11	150
0:06:36	18	0,9	2	11	150
0:06:37	18	0,9	2	11	150
0:06:38	18	0,9	2	11	150
0:06:39	18	0,9	2	11	150
0:06:40	18	0,9	2	11	150
0:06:41	18	0,9	2	11	150
0:06:42	18	0,9	2	11	150
0:06:43	18	0,9	2	11	150
0:06:44	18	0,9	2	11	150
0:06:45	18	0,9	2	11	150
0:06:46	18	0,9	2	11	150
0:06:47	18	0,9	2	11	150
0:06:48	18	0,9	2	11	150
0:06:49	18	0,9	2	11	150
0:06:50	18	0,9	2	11	150
0:06:51	18	0,9	2	11	150
0:06:52	18	0,9	2	11	150
0:06:53	18	0,9	2	11	150
0:06:54	18	0,9	2	11	150
0:06:55	18	0,9	2	11	150
0:06:56	18	0,9	2	11	150
0:06:57	18	0,9	2	11	150
0:06:58	18	0,9	2	11	150
0:06:59	18	0,9	2	11	150
0:07:00	18	0,9	2	11	150
0:07:01	18	0,9	2	11	150
0:07:02	17	0,9	2	11	150
0:07:03	17	0,9	2	11	150
0:07:04	17	0,9	2	11	150
0:07:05	17	0,9	2	11	150
0:07:06	17	0,9	2	11	150
0:07:07	17	0,9	2	11	150
0:07:08	17	0,9	2	11	150
0:07:09	17	0,9	2	11	150
0:07:10	17	0,9	2	11	150
0:07:11	17	0,9	2	11	150
0:07:12	17	0,9	2	11	150
0:07:13	17	0,9	2	11	150
0:07:14	17	0,9	2	11	150
0:07:15	17	0,9	2	11	150
0:07:16	17	0,9	2	11	150
0:07:17	17	0,9	2	11	150
0:07:18	17	0,9	2	11	150
0:07:19	17	0,9	2	11	150
0:07:20	17	0,9	2	11	150
0:07:21	17	1,0	2	11	150
0:07:22	17	1,0	2	11	150
0:07:23	17	1,0	2	11	150
0:07:24	17	1,0	2	11	150
0:07:25	17	1,0	2	11	150
0:07:26	17	0,9	2	11	150
0:07:27	17	0,9	2	11	150
0:07:28	17	0,9	2	11	150
0:07:29	17	0,9	2	11	150
0:07:30	17	0,9	2	11	150
0:07:31	17	0,9	2	11	150
0:07:32	17	0,9	2	11	150
0:07:33	17	0,9	2	11	150
0:07:34	17	0,9	2	11	150
0:07:35	17	0,9	2	11	150
0:07:36	17	0,9	2	11	150
0:07:37	17	0,9	2	11	150
0:07:38	17	0,9	2	11	150
0:07:39	17	0,9	2	11	150
0:07:40	17	0,9	2	11	150
0:07:41	17	0,9	2	11	150
0:07:42	17	0,9	2	11	150
0:07:43	17	0,9	2	11	150
0:07:44	17	0,9	2	11	150
0:07:45	17	0,9	2	11	150
0:07:46	17	0,9	2	11	150
0:07:47	17	0,9	2	11	150
0:07:48	17	0,9	2	11	150
0:07:49	17	0,9	2	11	150
0:07:50	17	0,9	2	11	150
0:07:51	17	0,9	2	11	150
0:07:52	17	0,9	2	11	150
0:07:53	17	0,9	2	11	150
0:07:54	17	0,9	2	11	150
0:07:55	17	0,9	2	11	150
0:07:56	17	0,9	2	11	150
0:07:57	17	0,9	2	11	150
0:07:58	17	0,9	2	11	150
0:07:59	17	0,9	2	11	150
0:08:00	17	0,9	2	11	150
0:08:01	17	0,9	2	11	150
0:08:02	17	0,9	2	11	150
0:08:03	17	1,0	2	11	150
0:08:04	17	1,0	2	11	150
0:08:05	17	1,0	2	11	150
0:08:06	17	1,0	2	11	150
0:08:07	17	1,0	2	11	150
0:08:08	17	1,0	2	11	150
0:08:09	17	1,0	2	11	150
0:08:10	17	1,0	2	11	150
0:08:11	17	1,0	2	11	150
0:08:12	17	1,0	2	11	150
0:08:13	17	1,0	2	11	150
0:08:14	17	1,0	2	11	150
0:08:15	17	1,0	2	11	150
0:08:16	17	1,0	2	11	150
0:08:17	17	0,9	2	11	150
0:08:18	17	0,9	2	11	150
0:08:19	17	0,9	2	11	150
0:08:20	17	0,9	2	11	150
0:08:21	17	0,9	2	11	150
0:08:22	17	0,9	2	11	150
0:08:23	17	0,9	2	11	150
0:08:24	17	0,9	2	11	150
0:08:25	17	0,9	2	11	150
0:08:26	17	0,9	2	11	150
0:08:27	17	0,9	2	11	150
0:08:28	17	0,9	2	11	150
0:08:29	17	0,9	2	11	150
0:08:30	17	0,9	2	11	150
0:08:31	17	0,9	2	11	150
0:08:32	17	0,9	2	11	150
0:08:33	16	0,9	2	11	150
0:08:34	16	0,9	2	11	150
0:08:35	16	0,9	2	11	150
0:08:36	16	0,9	2	11	150
0:08:37	16	0,9	2	11	150
0:08:38	16	0,9	2	10	150
0:08:39	16	0,9	2	11	150
0:08:40	16	0,9	2	11	150
0:08:41	16	0,9	2	11	150
0:08:42	16	0,9	2	11	150
0:08:43	16	0,9	2	11	150
0:08:44	16	0,9	2	11	150
0:08:45	16	0,9	2	11	150
0:08:46	16	0,9	2	11	150
0:08:47	16	0,9	2	10	150
0:08:48	16	0,9	2	11	150
0:08:49	16	0,9	2	11	150
0:08:50	16	0,9	2	11	150
0:08:51	16	0,9	2	11	150
0:08:52	16	0,9	2	11	150
0:08:53	16	0,9	2	11	150
0:08:54	16	0,9	2	11	150
0:08:55	16	0,9	2	11	150
0:08:56	16	0,9	2	10	150
0:08:57	16	0,9	2	11	150
0:08:58	16	0,9	2	11	150
0:08:59	16	0,9	2	11	150
0:09:00	16	0,9	2	11	150
0:09:01	16	0,9	2	10	150
0:09:02	16	0,9	2	10	150
0:09:03	16	0,9	2	11	150
0:09:04	16	0,9	2	10	150
0:09:05	16	0,9	2	10	150
0:09:06	16	0,9	2	11	150
0:09:07	16	0,9	2	10	150
0:09:08	16	0,9	2	11	150
0:09:09	16	1,0	2	11	150
0:09:10	16	1,0	2	10	150
0:09:11	16	1,0	2	10	150
0:09:12	16	1,0	2	11	150
0:09:13	16	1,0	2	10	150
0:09:14	16	1,0	2	11	150
0:09:15	16	1,0	2	10	150
0:09:16	16	1,0	2	10	150
0:09:17	16	1,0	2	10	150
0:09:18	16	1,0	2	10	150
0:09:19	16	1,0	2	10	150
0:09:20	16	1,0	2	11	150
0:09:21	16	1,0	2	10	150
0:09:22	16	1,0	2	10	150
0:09:23	16	1,0	2	10	150
0:09:24	16	1,0	2	10	150
0:09:25	16	1,0	2	10	150
0:09:26	16	1,0	2	10	150
0:09:27	16	1,0	2	10	150
0:09:28	16	1,0	2	10	150
0:09:29	16	1,0	2	10	150
0:09:30	16	1,0	2	10	150
0:09:31	16	1,0	2	10	150
0:09:32	16	1,0	2	10	150
0:09:33	16	1,0	2	10	150
0:09:34	16	1,0	2	10	150
0:09:35	16	1,0	2	10	150
0:09:36	16	1,0	2	10	150
0:09:37	16	1,0	2	10	150
0:09:38	16	1,0	2	10	150
0:09:39	16	1,0	2	10	150
0:09:40	16	1,0	2	10	150
0:09:41	16	1,0	2	10	150
0:09:42	16	1,0	2	10	150
0:09:43	16	1,0	2	10	150
0:09:44	16	1,0	2	10	150
0:09:45	16	1,0	2	10	150
0:09:46	16	1,0	2	10	150
0:09:47	16	1,0	2	10	150
0:09:48	16	1,0	2	10	150
0:09:49	16	1,0	2	10	150
0:09:50	16	1,0	2	10	150
0:09:51	16	1,0	2	10	150
0:09:52	16	0,9	2	10	150
0:09:53	16	0,9	2	10	150
0:09:54	16	0,9	2	10	150
0:09:55	16	0,9	2	10	150
0:09:56	16	0,9	2	10	150
0:09:57	16	0,9	2	10	150
0:09:58	16	0,9	2	10	150
0:09:59	16	0,9	2	10	150
0:10:00	16	0,9	2	10	150
0:10:01	16	0,9	2	10	150
0:10:02	16	0,9	2	10	150
0:10:03	16	0,9	2	10	150
0:10:04	16	0,9	2	10	150
0:10:05	16	0,9	2	10	150
0:10:06	16	0,9	2	10	150
0:10:07	16	0,9	2	10	150
0:10:08	16	0,9	2	10	150
0:10:09	16	0,9	2	10	150
0:10:10	16	0,9	2	10	150
0:10:11	16	0,9	2	10	150
0:10:12	16	0,9	2	10	150
0:10:13	16	0,9	2	10	150
0:10:14	16	0,9	2	10	150
0:10:15	16	0,9	2	10	150
0:10:16	15	0,9	2	10	150
0:10:17	15	0,9	2	10	150
0:10:18	15	0,9	2	10	150
0:10:19	15	0,9	2	10	150
0:10:20	15	0,9	2	10	150
0:10:21	15	0,9	2	10	150
0:10:22	15	0,9	2	10	150
0:10:23	15	0,9	2	10	150
0:10:24	15	0,9	2	10	150
0:10:25	15	0,9	2	10	150
0:10:26	15	0,9	2	10	150
0:10:27	15	0,9	2	10	150
0:10:28	15	0,9	2	10	150
0:10:29	15	0,9	2	10	150
0:10:30	15	0,9	2	10	150
0:10:31	15	0,9	2	10	150
0:10:32	15	0,9	2	10	150
0:10:33	15	0,9	2	10	150
0:10:34	15	0,9	2	10	150
0:10:35	15	0,9	2	10	150
0:10:36	15	0,9	2	10	150
0:10:37	15	0,9	2	10	150
0:10:38	15	0,9	2	10	150
0:10:39	15	0,9	2	10	150
0:10:40	15	0,9	2	10	150
0:10:41	15	1,0	2	10	150
0:10:42	15	1,0	2	10	150
0:10:43	15	1,0	2	10	150
0:10:44	15	1,0	2	10	150
0:10:45	15	1,0	2	10	150
0:10:46	15	1,0	2	10	150
0:10:47	15	1,0	2	10	150
0:10:48	15	1,0	2	10	150
0:10:49	15	1,0	2	10	150
0:10:50	15	1,0	2	10	150
0:10:51	15	1,0	2	10	150
0:10:52	15	1,0	2	10	150
0:10:53	15	1,0	2	10	150
0:10:54	15	1,0	2	10	150
0:10:55	15	1,0	2	10	150
0:10:56	15	1,0	2	10	150
0:10:57	15	1,0	2	10	150
0:10:58	15	1,0	2	10	150
0:10:59	15	1,0	2	10	150
0:11:00	15	1,0	2	10	150
0:11:01	15	1,0	2	10	150
0:11:02	15	1,0	2	10	150
0:11:03	15	1,0	2	10	150
0:11:04	15	1,0	2	10	150
0:11:05	15	1,0	2	10	150
0:11:06	15	1,0	2	10	150
0:11:07	15	1,0	2	10	150
0:11:08	15	1,0	2	10	150
0:11:09	15	1,0	2	10	150
0:11:10	15	1,0	2	10	150
0:11:11	15	1,0	2	10	150
0:11:12	15	1,0	2	10	150
0:11:13	15	1,0	2	10	150
0:11:14	15	1,0	2	10	150
0:11:15	15	1,0	2	10	150
0:11:16	15	1,0	2	10	150
0:11:17	15	1,0	2	10	150
0:11:18	15	1,0	2	10	150
0:11:19	15	1,0	2	10	150
0:11:20	15	1,0	2	10	150
0:11:21	15	0,9	2	10	150
0:11:22	15	0,9	2	10	150
0:11:23	15	0,9	2	10	150
0:11:24	15	0,9	2	10	150
0:11:25	15	0,9	2	10	150
0:11:26	15	0,9	2	10	150
0:11:27	15	0,9	2	10	150
0:11:28	15	0,9	2	10	150
0:11:29	15	0,9	2	10	150
0:11:30	15	0,9	2	10	150
0:11:31	15	0,9	2	10	150
0:11:32	15	0,9	2	10	150
0:11:33	15	0,9	2	10	150
0:11:34	15	0,9	2	10	150
0:11:35	15	0,9	2	10	150
0:11:36	15	1,0	2	10	150
0:11:37	15	1,0	2	10	150
0:11:38	15	1,0	2	10	150
0:11:39	15	1,0	2	10	150
0:11:40	15	1,0	2	10	150
0:11:41	15	1,0	2	10	150
0:11:42	15	1,0	2	10	150
0:11:43	15	1,0	2	10	150
0:11:44	15	1,0	2	10	150
0:11:45	15	1,0	2	10	150
0:11:46	15	1,0	2	10	150
0:11:47	15	1,0	2	10	150
0:11:48	15	1,0	2	10	150
0:11:49	15	1,0	2	10	150
0:11:50	15	1,0	2	10	150
0:11:51	15	1,0	2	10	150
0:11:52	15	1,0	2	10	150
0:11:53	15	1,0	2	10	150
0:11:54	15	0,9	2	10	150
0:11:55	15	0,9	2	10	150
0:11:56	15	0,9	2	10	150
0:11:57	15	0,9	2	10	150
0:11:58	15	0,9	2	10	150
0:11:59	15	0,9	2	10	150
0:12:00	15	0,9	2	10	150
0:12:01	15	0,9	2	10	150
0:12:02	15	0,9	2	10	150
0:12:03	15	0,9	2	10	150
0:12:04	15	0,9	2	10	150
0:12:05	15	0,9	2	10	150
0:12:06	15	1,0	2	10	150
0:12:07	15	1,0	2	10	150
0:12:08	15	1,0	2	10	150
0:12:09	15	1,0	2	10	150
0:12:10	15	1,0	2	10	150
0:12:11	15	1,0	2	10	150
0:12:12	15	1,0	2	10	150
0:12:13	15	1,0	2	10	150
0:12:14	14	1,0	2	10	150
0:12:15	15	1,0	2	10	150
0:12:16	14	1,0	2	10	150
0:12:17	14	1,0	2	10	150
0:12:18	14	1,0	2	10	150
0:12:19	14	1,0	2	10	150
0:12:20	14	1,0	2	10	150
0:12:21	14	1,0	2	10	150
0:12:22	14	1,0	2	10	150
0:12:23	14	1,0	2	10	150
0:12:24	14	1,0	2	10	150
0:12:25	14	1,0	2	10	150
0:12:26	14	1,0	2	10	150
0:12:27	14	1,0	2	10	150
0:12:28	14	1,0	2	10	150
0:12:29	14	1,0	2	10	150
0:12:30	14	1,0	2	10	150
0:12:31	14	1,0	2	10	150
0:12:32	14	1,0	2	10	150
0:12:33	14	1,0	2	10	150
0:12:34	14	1,0	2	10	150
0:12:35	14	1,0	2	10	150
0:12:36	14	1,0	2	10	150
0:12:37	14	1,0	2	10	150
0:12:38	14	1,0	2	10	150
0:12:39	14	1,0	2	10	150
0:12:40	14	1,0	2	10	150
0:12:41	14	1,0	2	10	150
0:12:42	14	1,0	2	10	150
0:12:43	14	1,0	2	10	150
0:12:44	14	1,0	2	10	150
0:12:45	14	1,0	2	10	150
0:12:46	14	1,0	2	10	150
0:12:47	14	1,0	2	10	150
0:12:48	14	1,0	2	10	150
0:12:49	14	1,0	2	10	150
0:12:50	14	1,0	2	10	150
0:12:51	14	1,0	2	10	150
0:12:52	14	1,0	2	10	150
0:12:53	14	1,0	2	10	150
0:12:54	14	1,0	2	10	150
0:12:55	14	0,9	2	10	150
0:12:56	14	0,9	2	10	150
0:12:57	14	0,9	2	10	150
0:12:58	14	0,9	2	10	150
0:12:59	14	0,9	2	10	150
0:13:00	14	0,9	2	10	150
0:13:01	14	1,0	2	10	150
0:13:02	14	1,0	2	10	150
0:13:03	14	1,0	2	10	150
0:13:04	14	1,0	2	10	150
0:13:05	14	1,0	2	10	150
0:13:06	14	1,0	2	10	150
0:13:07	14	1,0	2	10	150
0:13:08	14	1,0	2	10	150
0:13:09	14	1,0	2	10	150
0:13:10	14	1,0	2	10	150
0:13:11	14	1,0	2	9	150
0:13:12	14	1,0	2	10	150
0:13:13	14	1,0	2	10	150
0:13:14	14	1,0	2	10	150
0:13:15	14	1,0	2	9	150
0:13:16	14	1,0	2	9	150
0:13:17	14	1,0	2	9	150
0:13:18	14	1,0	2	10	150
0:13:19	14	1,0	2	10	150
0:13:20	14	1,0	2	10	150
0:13:21	14	1,0	2	9	150
0:13:22	14	1,0	2	9	150
0:13:23	14	1,0	2	10	150
0:13:24	14	1,0	2	10	150
0:13:25	14	1,0	2	10	150
0:13:26	14	1,0	2	9	150
0:13:27	14	1,0	2	9	150
0:13:28	14	1,0	2	9	150
0:13:29	14	1,0	2	10	150
0:13:30	14	0,9	2	10	150
0:13:31	14	1,0	2	10	150
0:13:32	14	1,0	2	9	150
0:13:33	14	1,0	2	9	150
0:13:34	14	1,1	2	9	150
0:13:35	14	1,1	2	9	150
0:13:36	14	1,1	2	9	150
0:13:37	14	1,1	2	9	150
0:13:38	14	1,1	2	9	150
0:13:39	14	1,0	2	9	150
0:13:40	14	1,0	2	9	150
0:13:41	14	1,0	2	9	150
0:13:42	14	1,0	2	9	150
0:13:43	14	1,0	2	10	150
0:13:44	14	1,0	2	9	150
0:13:45	14	1,0	2	9	150
0:13:46	14	1,0	2	9	150
0:13:47	14	1,0	2	9	150
0:13:48	14	1,0	2	9	150
0:13:49	14	1,0	2	10	150
0:13:50	14	1,0	2	9	150
0:13:51	14	1,0	2	9	150
0:13:52	14	1,0	2	9	150
0:13:53	14	1,0	2	9	150
0:13:54	14	1,0	2	9	150
0:13:55	14	1,0	2	9	150
0:13:56	14	1,0	2	9	150
0:13:57	14	1,0	2	9	150
0:13:58	14	1,0	2	9	150
0:13:59	14	1,0	2	9	150
0:14:00	14	1,0	2	9	150
0:14:01	14	1,0	2	9	150
0:14:02	14	1,0	2	9	150
0:14:03	14	1,0	2	9	150
0:14:04	14	1,0	2	9	150
0:14:05	14	1,0	2	9	150
0:14:06	14	1,0	2	9	150
0:14:07	14	1,0	2	9	150
0:14:08	14	1,0	2	9	150
0:14:09	14	1,0	2	9	150
0:14:10	14	1,0	2	9	150
0:14:11	14	1,0	2	9	150
0:14:12	14	1,0	2	9	150
0:14:13	14	1,0	2	9	150
0:14:14	14	1,0	2	9	150
0:14:15	14	1,0	2	9	150
0:14:16	14	1,0	2	9	150
0:14:17	14	1,0	2	9	150
0:14:18	14	1,0	2	9	150
0:14:19	14	1,0	2	9	150
0:14:20	14	1,0	2	9	150
0:14:21	14	1,0	2	9	150
0:14:22	14	1,0	2	9	150
0:14:23	14	1,0	2	9	150
0:14:24	14	1,0	2	9	150
0:14:25	14	1,0	2	9	150
0:14:26	14	1,0	2	9	150
0:14:27	14	1,0	2	9	150
0:14:28	14	1,0	2	9	150
0:14:29	14	1,0	2	9	150
0:14:30	14	1,0	2	9	150
0:14:31	13	1,0	2	9	150
0:14:32	13	1,0	2	9	150
0:14:33	13	1,0	2	9	150
0:14:34	13	1,0	2	9	150
0:14:35	13	1,0	2	9	150
0:14:36	13	1,0	2	9	150
0:14:37	13	1,0	2	9	150
0:14:38	13	1,0	2	9	150
0:14:39	13	1,0	2	9	150
0:14:40	13	1,0	2	9	150
0:14:41	13	1,0	2	9	150
0:14:42	13	1,0	2	9	150
0:14:43	13	1,0	2	9	150
0:14:44	13	1,0	2	9	150
0:14:45	13	1,0	2	9	150
0:14:46	13	1,0	2	9	150
0:14:47	13	1,0	2	9	150
0:14:48	13	1,0	2	9	150
0:14:49	13	1,0	2	9	150
0:14:50	13	1,0	2	9	150
0:14:51	13	1,0	2	9	150
0:14:52	13	1,0	2	9	150
0:14:53	13	1,0	2	9	150
0:14:54	13	1,0	2	9	150
0:14:55	13	1,0	2	9	150
0:14:56	13	1,0	2	9	150
0:14:57	13	1,0	2	9	150
0:14:58	13	1,0	2	9	150
0:14:59	13	1,0	2	9	150
0:15:00	13	1,0	2	9	150
0:15:01	13	1,0	2	9	150
0:15:02	13	1,0	2	9	150
0:15:03	13	1,0	2	9	150
0:15:04	13	1,0	2	9	150
0:15:05	13	1,0	2	9	150
0:15:06	13	1,0	2	9	150
0:15:07	13	1,0	2	9	150
0:15:08	13	1,0	2	9	150
0:15:09	13	1,0	2	9	150
0:15:10	13	1,0	2	9	150
0:15:11	13	1,0	2	9	150
0:15:12	13	1,0	2	9	150
0:15:13	13	1,0	2	9	150
0:15:14	13	1,0	2	9	150
0:15:15	13	1,0	2	9	150
0:15:16	13	1,0	2	9	150
0:15:17	13	1,0	2	9	150
0:15:18	13	1,0	2	9	150
0:15:19	13	1,0	2	9	150
0:15:20	13	1,0	2	9	150
0:15:21	13	1,0	2	9	150
0:15:22	13	1,0	2	9	150
0:15:23	13	1,0	2	9	150
0:15:24	13	1,0	2	9	150
0:15:25	13	1,0	2	9	150
0:15:26	13	1,0	2	9	150
0:15:27	13	1,0	2	9	150
0:15:28	13	1,0	2	9	150
0:15:29	13	1,0	2	9	150
0:15:30	13	1,0	2	9	150
0:15:31	13	1,0	2	9	150
0:15:32	13	1,0	2	9	150
0:15:33	13	1,0	2	9	150
0:15:34	13	1,0	2	9	150
0:15:35	13	1,0	2	9	150
0:15:36	13	1,0	2	9	150
0:15:37	13	1,0	2	9	150
0:15:38	13	1,0	2	9	150
0:15:39	13	1,0	2	9	150
0:15:40	13	1,0	2	9	150
0:15:41	13	1,0	2	9	150
0:15:42	13	1,0	2	9	150
0:15:43	13	1,0	2	9	150
0:15:44	13	1,0	2	9	150
0:15:45	13	1,0	2	9	150
0:15:46	13	1,0	2	9	150
0:15:47	13	1,0	2	9	150
0:15:48	13	1,0	2	9	150
0:15:49	13	1,0	2	9	150
0:15:50	13	1,0	2	9	150
0:15:51	13	1,0	2	9	150
0:15:52	13	1,0	2	9	150
0:15:53	13	1,0	2	9	150
0:15:54	13	1,0	2	9	150
0:15:55	13	1,0	2	9	150
0:15:56	13	1,0	2	9	150
0:15:57	13	1,0	2	9	150
0:15:58	13	1,0	2	9	150
0:15:59	13	1,0	2	9	150
0:16:00	13	1,0	2	9	150
0:16:01	13	1,0	2	9	150
0:16:02	13	1,0	2	9	150
0:16:03	13	1,0	2	9	150
0:16:04	13	1,0	2	9	150
0:16:05	13	1,0	2	9	150
0:16:06	13	1,0	2	9	150
0:16:07	13	1,0	2	9	150
0:16:08	13	1,0	2	9	150
0:16:09	13	1,0	2	9	150
0:16:10	13	1,0	2	9	150
0:16:11	13	1,0	2	9	150
0:16:12	13	1,0	2	9	150
0:16:13	13	1,0	2	9	150
0:16:14	13	1,0	2	9	150
0:16:15	13	1,1	2	9	150
0:16:16	13	1,1	2	9	150
0:16:17	13	1,1	2	9	150
0:16:18	13	1,1	2	9	150
0:16:19	13	1,1	2	9	150
0:16:20	13	1,1	2	9	150
0:16:21	13	1,1	2	9	150
0:16:22	13	1,1	2	9	150
0:16:23	13	1,1	2	9	150
0:16:24	13	1,1	2	9	150
0:16:25	13	1,1	2	9	150
0:16:26	13	1,1	2	9	150
0:16:27	13	1,1	2	9	150
0:16:28	13	1,1	2	9	150
0:16:29	13	1,1	2	9	150
0:16:30	13	1,1	2	9	150
0:16:31	13	1,1	2	9	150
0:16:32	13	1,1	2	9	150
0:16:33	13	1,1	2	9	150
0:16:34	13	1,1	2	9	150
0:16:35	13	1,1	2	9	150
0:16:36	13	1,1	2	9	150
0:16:37	13	1,1	2	9	150
0:16:38	13	1,1	2	9	150
0:16:39	13	1,1	2	9	150
0:16:40	13	1,0	2	9	150
0:16:41	13	1,0	2	9	150
0:16:42	13	1,0	2	9	150
0:16:43	13	1,0	2	9	150
0:16:44	13	1,0	2	9	150
0:16:45	13	1,0	2	9	150
0:16:46	13	1,0	2	9	150
0:16:47	13	1,0	2	9	150
0:16:48	13	1,0	2	9	150
0:16:49	13	1,0	2	9	150
0:16:50	13	1,0	2	9	150
0:16:51	13	1,0	2	9	150
0:16:52	13	1,0	2	9	150
0:16:53	13	1,0	2	9	150
0:16:54	13	1,0	2	9	150
0:16:55	13	1,0	2	9	150
0:16:56	13	1,0	2	9	150
0:16:57	13	1,0	2	9	150
0:16:58	13	1,0	2	9	150
0:16:59	13	1,0	2	9	150
0:17:00	13	1,0	2	9	150
0:17:01	13	1,0	2	9	150
0:17:02	13	1,0	2	9	150
0:17:03	13	1,0	2	9	150
0:17:04	13	1,0	2	9	150
0:17:05	13	1,0	2	9	150
0:17:06	13	1,0	2	9	150
0:17:07	13	1,0	2	9	150
0:17:08	13	1,0	2	9	150
0:17:09	13	1,0	2	9	150
0:17:10	12	1,0	2	9	150
0:17:11	12	1,0	2	9	150
0:17:12	12	1,0	2	9	150
0:17:13	12	1,0	2	9	150
0:17:14	12	1,0	2	9	150
0:17:15	12	1,0	2	9	150
0:17:16	12	1,0	2	9	150
0:17:17	12	1,0	2	9	150
0:17:18	12	1,0	2	9	150
0:17:19	12	1,0	2	9	150
0:17:20	12	1,0	2	9	150
0:17:21	12	1,0	2	9	150
0:17:22	12	1,0	2	9	150
0:17:23	12	1,0	2	9	150
0:17:24	12	1,0	2	9	150
0:17:25	12	1,0	2	9	150
0:17:26	12	1,0	2	9	150
0:17:27	12	1,0	2	9	150
0:17:28	12	1,0	2	9	150
0:17:29	12	1,0	2	9	150
0:17:30	12	1,0	2	9	150
0:17:31	12	1,0	2	9	150
0:17:32	12	1,0	2	9	150
0:17:33	12	1,0	2	9	150
0:17:34	12	1,0	2	9	150
0:17:35	12	1,0	2	9	150
0:17:36	12	1,0	2	9	150
0:17:37	12	1,0	2	9	150
0:17:38	12	1,0	2	9	150
0:17:39	12	1,0	2	9	150
0:17:40	12	1,0	2	9	150
0:17:41	12	1,0	2	9	150
0:17:42	12	1,0	2	9	150
0:17:43	12	1,0	2	9	150
0:17:44	12	1,0	2	9	150
0:17:45	12	1,0	2	9	150
0:17:46	12	1,0	2	9	150
0:17:47	12	1,0	2	9	150
0:17:48	12	1,0	2	9	150
0:17:49	12	1,0	2	9	150
0:17:50	12	1,0	2	9	150
0:17:51	12	1,0	2	9	150
0:17:52	12	1,0	2	9	150
0:17:53	12	1,0	2	9	150
0:17:54	12	1,0	2	9	150
0:17:55	12	1,0	2	9	150
0:17:56	12	1,0	2	9	150
0:17:57	12	1,0	2	9	150
0:17:58	12	1,0	2	9	150
0:17:59	12	1,0	2	9	150
0:18:00	12	1,0	2	9	150
0:18:01	12	1,0	2	9	150
0:18:02	12	1,0	2	9	150
0:18:03	12	1,0	2	9	150
0:18:04	12	1,0	2	9	150
0:18:05	12	1,0	2	9	150
0:18:06	12	1,0	2	9	150
0:18:07	12	1,0	2	9	150
0:18:08	12	1,0	2	9	150
0:18:09	12	1,0	2	9	150
0:18:10	12	1,1	2	9	150
0:18:11	12	1,1	2	9	150
0:18:12	12	1,1	2	9	150
0:18:13	12	1,1	2	9	150
0:18:14	12	1,1	2	9	150
0:18:15	12	1,1	2	9	150
0:18:16	12	1,1	2	9	150
0:18:17	12	1,1	2	9	150
0:18:18	12	1,1	2	9	150
0:18:19	12	1,1	2	9	150
0:18:20	12	1,1	2	9	150
0:18:21	12	1,1	2	9	150
0:18:22	12	1,1	2	9	150
0:18:23	12	1,1	2	9	150
0:18:24	12	1,1	2	9	150
0:18:25	12	1,1	2	8	150
0:18:26	12	1,1	2	9	150
0:18:27	12	1,1	2	9	150
0:18:28	12	1,1	2	9	150
0:18:29	12	1,1	2	9	150
0:18:30	12	1,1	2	9	150
0:18:31	12	1,1	2	8	150
0:18:32	12	1,1	2	9	150
0:18:33	12	1,1	2	9	150
0:18:34	12	1,1	2	9	150
0:18:35	12	1,1	2	9	150
0:18:36	12	1,1	2	9	150
0:18:37	12	1,1	2	9	150
0:18:38	12	1,1	2	9	150
0:18:39	12	1,1	2	9	150
0:18:40	12	1,1	2	9	150
0:18:41	12	1,1	2	9	150
0:18:42	12	1,1	2	8	150
0:18:43	12	1,1	2	9	150
0:18:44	12	1,1	2	9	150
0:18:45	12	1,1	2	9	150
0:18:46	12	1,1	2	9	150
0:18:47	12	1,1	2	9	150
0:18:48	12	1,1	2	9	150
0:18:49	12	1,1	2	8	150
0:18:50	12	1,1	2	9	150
0:18:51	12	1,1	2	8	150
0:18:52	12	1,1	2	9	150
0:18:53	12	1,1	2	8	150
0:18:54	12	1,1	2	8	150
0:18:55	12	1,1	2	9	150
0:18:56	12	1,1	2	8	150
0:18:57	12	1,1	2	8	150
0:18:58	12	1,1	2	8	150
0:18:59	12	1,1	2	9	150
0:19:00	12	1,1	2	8	150
0:19:01	12	1,1	2	8	150
0:19:02	12	1,1	2	9	150
0:19:03	12	1,0	2	9	150
0:19:04	12	1,0	2	8	150
0:19:05	12	1,0	2	9	150
0:19:06	12	1,0	2	8	150
0:19:07	12	1,0	2	8	150
0:19:08	12	1,0	2	8	150
0:19:09	12	1,0	2	8	150
0:19:10	12	1,0	2	8	150
0:19:11	12	1,0	2	8	150
0:19:12	12	1,0	2	8	150
0:19:13	12	1,0	2	8	150
0:19:14	12	1,0	2	8	150
0:19:15	12	1,0	2	8	150
0:19:16	12	1,0	2	8	150
0:19:17	12	1,0	2	8	150
0:19:18	12	1,0	2	8	150
0:19:19	12	1,0	2	8	150
0:19:20	12	1,0	2	8	150
0:19:21	12	1,0	2	9	150
0:19:22	12	1,0	2	8	150
0:19:23	12	1,0	2	8	150
0:19:24	12	1,0	2	8	150
0:19:25	12	1,0	2	8	150
0:19:26	12	1,0	2	8	150
0:19:27	12	1,0	2	8	150
0:19:28	12	1,0	2	9	150
0:19:29	12	1,0	2	8	150
0:19:30	12	1,0	2	8	150
0:19:31	12	1,0	2	8	150
0:19:32	12	1,0	2	8	150
0:19:33	12	1,0	2	8	150
0:19:34	12	1,0	2	8	150
0:19:35	12	1,0	2	8	150
0:19:36	12	1,0	2	8	150
0:19:37	12	1,0	2	8	150
0:19:38	12	1,0	2	8	150
0:19:39	12	1,0	2	8	150
0:19:40	12	1,0	2	8	150
0:19:41	12	1,0	2	8	150
0:19:42	12	1,0	2	8	150
0:19:43	12	1,0	2	8	150
0:19:44	12	1,0	2	8	150
0:19:45	12	1,0	2	8	150
0:19:46	12	1,0	2	8	150
0:19:47	12	1,0	2	8	150
0:19:48	12	1,0	2	8	150
0:19:49	12	1,0	2	8	150
0:19:50	12	1,0	2	8	150
0:19:51	12	1,0	2	8	150
0:19:52	12	1,0	2	8	150
0:19:53	12	1,0	2	8	150
0:19:54	12	1,0	2	8	150
0:19:55	12	1,0	2	8	150
0:19:56	12	1,0	2	8	150
0:19:57	12	1,0	2	8	150
0:19:58	12	1,0	2	8	150
0:19:59	12	1,0	2	8	150
0:20:00	12	1,0	2	8	150
0:20:01	12	1,0	2	8	150
0:20:02	12	1,0	2	8	150
0:20:03	12	1,0	2	8	150
0:20:04	12	1,0	2	8	150
0:20:05	12	1,0	2	8	150
0:20:06	12	1,0	2	8	150
0:20:07	12	1,0	2	8	150
0:20:08	12	1,0	2	8	150
0:20:09	12	1,0	2	8	150
0:20:10	12	1,0	2	8	150
0:20:11	12	1,0	2	8	150
0:20:12	12	1,0	2	8	150
0:20:13	12	1,0	2	8	150
0:20:14	12	1,0	2	8	150
0:20:15	12	1,1	2	8	150
0:20:16	12	1,1	2	8	150
0:20:17	12	1,1	2	8	150
0:20:18	12	1,1	2	8	150
0:20:19	12	1,1	2	8	150
0:20:20	12	1,1	2	8	150
0:20:21	11	1,1	2	8	150
0:20:22	12	1,1	2	8	150
0:20:23	11	1,1	2	8	150
0:20:24	11	1,1	2	8	150
0:20:25	11	1,1	2	8	150
0:20:26	11	1,1	2	8	150
0:20:27	11	1,1	2	8	150
0:20:28	11	1,1	2	8	150
0:20:29	11	1,1	2	8	150
0:20:30	11	1,1	2	8	150
0:20:31	11	1,1	2	8	150
0:20:32	11	1,1	2	8	150
0:20:33	11	1,1	2	8	150
0:20:34	11	1,1	2	8	150
0:20:35	11	1,1	2	8	150
0:20:36	11	1,1	2	8	150
0:20:37	11	1,1	2	8	150
0:20:38	11	1,1	2	8	150
0:20:39	11	1,1	2	8	150
0:20:40	11	1,1	2	8	150
0:20:41	11	1,1	2	8	150
0:20:42	11	1,1	2	8	150
0:20:43	11	1,1	2	8	150
0:20:44	11	1,1	2	8	150
0:20:45	11	1,1	2	8	150
0:20:46	11	1,1	2	8	150
0:20:47	11	1,1	2	8	150
0:20:48	11	1,1	2	8	150
0:20:49	11	1,1	2	8	150
0:20:50	11	1,1	2	8	150
0:20:51	11	1,1	2	8	150
0:20:52	11	1,1	2	8	150
0:20:53	11	1,1	2	8	150
0:20:54	11	1,1	2	8	150
0:20:55	11	1,1	2	8	150
0:20:56	11	1,1	2	8	150
0:20:57	11	1,1	2	8	150
0:20:58	11	1,1	2	8	150
0:20:59	11	1,1	2	8	150
0:21:00	11	1,1	2	8	150
0:21:01	11	1,1	2	8	150
0:21:02	11	1,1	2	8	150
0:21:03	11	1,1	2	8	150
0:21:04	11	1,1	2	8	150
0:21:05	11	1,1	2	8	150
0:21:06	11	1,1	2	8	150
0:21:07	11	1,1	2	8	150
0:21:08	11	1,1	2	8	150
0:21:09	11	1,1	2	8	150
0:21:10	11	1,1	2	8	150
0:21:11	11	1,1	2	8	150
0:21:12	11	1,1	2	8	150
0:21:13	11	1,1	2	8	150
0:21:14	11	1,1	2	8	150
0:21:15	11	1,1	2	8	150
0:21:16	11	1,1	2	8	150
0:21:17	11	1,1	2	8	150
0:21:18	11	1,0	2	8	150
0:21:19	11	1,0	2	8	150
0:21:20	11	1,0	2	8	150
0:21:21	11	1,0	2	8	150
0:21:22	11	1,0	2	8	150
0:21:23	11	1,0	2	8	150
0:21:24	11	1,0	2	8	150
0:21:25	11	1,0	2	8	150
0:21:26	11	1,0	2	8	150
0:21:27	11	1,0	2	8	150
0:21:28	11	1,0	2	8	150
0:21:29	11	1,0	2	8	150
0:21:30	11	1,0	2	8	150
0:21:31	11	1,0	2	8	150
0:21:32	11	1,0	2	8	150
0:21:33	11	1,0	2	8	150
0:21:34	11	1,0	2	8	150
0:21:35	11	1,0	2	8	150
0:21:36	11	1,0	2	8	150
0:21:37	11	1,0	2	8	150
0:21:38	11	1,0	2	8	150
0:21:39	11	1,0	2	8	150
0:21:40	11	1,0	2	8	150
0:21:41	11	1,0	2	8	150
0:21:42	11	1,0	2	8	150
0:21:43	11	1,0	2	8	150
0:21:44	11	1,0	2	8	150
0:21:45	11	1,0	2	8	150
0:21:46	11	1,0	2	8	150
0:21:47	11	1,0	2	8	150
0:21:48	11	1,0	2	8	150
0:21:49	11	1,0	2	8	150
0:21:50	11	1,0	2	8	150
0:21:51	11	1,0	2	8	150
0:21:52	11	1,0	2	8	150
0:21:53	11	1,0	2	8	150
0:21:54	11	1,0	2	8	150
0:21:55	11	1,0	2	8	150
0:21:56	11	1,0	2	8	150
0:21:57	11	1,0	2	8	150
0:21:58	11	1,0	2	8	150
0:21:59	11	1,0	2	8	150
0:22:00	11	1,0	2	8	150
0:22:01	11	1,0	2	8	150
0:22:02	11	1,0	2	8	150
0:22:03	11	1,0	2	8	150
0:22:04	11	1,0	2	8	150
0:22:05	11	1,0	2	8	150
0:22:06	11	1,0	2	8	150
0:22:07	11	1,0	2	8	150
0:22:08	11	1,0	2	8	150
0:22:09	11	1,0	2	8	150
0:22:10	11	1,0	2	8	150
0:22:11	11	1,0	2	8	150
0:22:12	11	1,0	2	8	150
0:22:13	11	1,0	2	8	150
0:22:14	11	1,0	2	8	150
0:22:15	11	1,0	2	8	150
0:22:16	11	1,0	2	8	150
0:22:17	11	1,0	2	8	150
0:22:18	11	1,0	2	8	150
0:22:19	11	1,0	2	8	150
0:22:20	11	1,0	2	8	150
0:22:21	11	1,0	2	8	150
0:22:22	11	1,0	2	8	150
0:22:23	11	1,0	2	8	150
0:22:24	11	1,0	2	8	150
0:22:25	11	1,0	2	8	150
0:22:26	11	1,0	2	8	150
0:22:27	11	1,0	2	8	150
0:22:28	11	1,0	2	8	150
0:22:29	11	1,0	2	8	150
0:22:30	11	1,0	2	8	150
0:22:31	11	1,0	2	8	150
0:22:32	11	1,0	2	8	150
0:22:33	11	1,0	2	8	150
0:22:34	11	1,0	2	8	150
0:22:35	11	1,0	2	8	150
0:22:36	11	1,0	2	8	150
0:22:37	11	1,0	2	8	150
0:22:38	11	1,0	2	8	150
0:22:39	11	1,0	2	8	150
0:22:40	11	1,0	2	8	150
0:22:41	11	1,0	2	8	150
0:22:42	11	1,0	2	8	150
0:22:43	11	1,0	2	8	150
0:22:44	11	1,0	2	8	150
0:22:45	11	1,0	2	8	150
0:22:46	11	1,0	2	8	150
0:22:47	11	1,0	2	8	150
0:22:48	11	1,0	2	8	150
0:22:49	11	1,0	2	8	150
0:22:50	11	1,0	2	8	150
0:22:51	11	1,0	2	8	150
0:22:52	11	1,0	2	8	150
0:22:53	11	1,0	2	8	150
0:22:54	11	1,0	2	8	150
0:22:55	11	1,0	2	8	150
0:22:56	11	1,0	2	8	150
0:22:57	11	1,0	2	8	150
0:22:58	11	1,0	2	8	150
0:22:59	11	1,0	2	8	150
0:23:00	11	1,0	2	8	150
0:23:01	11	1,0	2	8	150
0:23:02	11	1,0	2	8	150
0:23:03	11	1,0	2	8	150
0:23:04	11	1,0	2	8	150
0:23:05	11	1,0	2	8	150
0:23:06	11	1,0	2	8	150
0:23:07	11	1,0	2	8	150
0:23:08	11	1,0	2	8	150
0:23:09	11	1,0	2	8	150
0:23:10	11	1,0	2	8	150
0:23:11	11	1,0	2	8	150
0:23:12	11	1,1	2	8	150
0:23:13	11	1,1	2	8	150
0:23:14	11	1,1	2	8	150
0:23:15	11	1,1	2	8	150
0:23:16	11	1,1	2	8	150
0:23:17	11	1,1	2	8	150
0:23:18	11	1,1	2	8	150
0:23:19	11	1,1	2	8	150
0:23:20	11	1,1	2	8	150
0:23:21	11	1,1	2	8	150
0:23:22	11	1,1	2	8	150
0:23:23	11	1,1	2	8	150
0:23:24	11	1,1	2	8	150
0:23:25	11	1,1	2	8	150
0:23:26	11	1,1	2	8	150
0:23:27	11	1,1	2	8	150
0:23:28	11	1,1	2	8	150
0:23:29	11	1,1	2	8	150
0:23:30	11	1,1	2	8	150
0:23:31	11	1,1	2	8	150
0:23:32	11	1,1	2	8	150
0:23:33	11	1,1	2	8	150
0:23:34	11	1,1	2	8	150
0:23:35	11	1,1	2	8	150
0:23:36	11	1,1	2	8	150
0:23:37	11	1,1	2	8	150
0:23:38	11	1,1	2	8	150
0:23:39	11	1,1	2	8	150
0:23:40	11	1,1	2	8	150
0:23:41	11	1,1	2	8	150
0:23:42	11	1,1	2	8	150
0:23:43	11	1,1	2	8	150
0:23:44	11	1,0	2	8	150
0:23:45	11	1,0	2	8	150
0:23:46	11	1,0	2	8	150
0:23:47	11	1,0	2	8	150
0:23:48	11	1,0	2	8	150
0:23:49	11	1,0	2	8	150
0:23:50	11	1,0	2	8	150
0:23:51	11	1,0	2	8	150
0:23:52	11	1,0	2	8	150
0:23:53	11	1,0	2	8	150
0:23:54	11	1,0	2	8	150
0:23:55	11	1,0	2	8	150
0:23:56	11	1,0	2	8	150
0:23:57	11	1,0	2	8	150
0:23:58	11	1,0	2	8	150
0:23:59	11	1,0	2	8	150
0:24:00	11	1,0	2	8	150
0:24:01	11	1,0	2	8	150
0:24:02	11	1,0	2	8	150
0:24:03	11	1,0	2	8	150
0:24:04	11	1,0	2	8	150
0:24:05	11	1,0	2	8	150
0:24:06	11	1,0	2	8	150
0:24:07	11	1,0	2	8	150
0:24:08	10	1,0	2	8	150
0:24:09	10	1,0	2	8	150
0:24:10	10	1,0	2	8	150
0:24:11	10	1,0	2	8	150
0:24:12	10	1,0	2	8	150
0:24:13	10	1,0	2	8	150
0:24:14	10	1,0	2	8	150
0:24:15	10	1,0	2	8	150
0:24:16	10	1,0	2	8	150
0:24:17	10	1,0	2	8	150
0:24:18	10	1,0	2	8	150
0:24:19	10	1,0	2	8	150
0:24:20	10	1,0	2	8	150
0:24:21	10	1,0	2	8	150
0:24:22	10	1,0	2	8	150
0:24:23	10	1,0	2	8	150
0:24:24	10	1,0	2	8	150
0:24:25	10	1,0	2	8	150
0:24:26	10	1,0	2	8	150
0:24:27	10	1,0	2	8	150
0:24:28	10	1,0	2	8	150
0:24:29	10	1,0	2	8	150
0:24:30	10	1,0	3	8	150
0:24:31	10	1,0	2	8	150
0:24:32	10	1,0	2	8	150
0:24:33	10	1,0	2	8	150
0:24:34	10	1,0	2	8	150
0:24:35	10	1,0	2	8	150
0:24:36	10	1,0	2	8	150
0:24:37	10	1,0	2	8	150
0:24:38	10	1,0	2	8	150
0:24:39	10	1,0	2	7	150
0:24:40	10	1,0	2	8	150
0:24:41	10	1,0	2	8	150
0:24:42	10	1,0	2	8	150
0:24:43	10	1,0	2	7	150
0:24:44	10	1,0	3	8	150
0:24:45	10	1,0	3	8	150
0:24:46	10	1,0	2	8	150
0:24:47	10	1,1	2	8	150
0:24:48	10	1,1	3	8	150
0:24:49	10	1,1	3	8	150
0:24:50	10	1,1	2	8	150
0:24:51	10	1,1	2	7	150
0:24:52	10	1,1	2	7	150
0:24:53	10	1,1	2	8	150
0:24:54	10	1,1	2	7	150
0:24:55	10	1,1	2	8	150
0:24:56	10	1,1	2	7	150
0:24:57	10	1,1	3	7	150
0:24:58	10	1,1	2	8	150
0:24:59	10	1,1	2	8	150
0:25:00	10	1,1	2	7	150
0:25:01	10	1,1	2	7	150
0:25:02	10	1,1	2	7	150
0:25:03	10	1,1	2	8	150
0:25:04	10	1,1	2	8	150
0:25:05	10	1,1	2	7	150
0:25:06	10	1,1	2	7	150
0:25:07	10	1,1	2	7	150
0:25:08	10	1,1	2	7	150
0:25:09	10	1,1	2	7	150
0:25:10	10	1,0	2	7	150
0:25:11	10	1,0	2	7	150
0:25:12	10	1,0	2	8	150
0:25:13	10	1,0	2	7	150
0:25:14	10	1,0	2	7	150
0:25:15	10	1,0	2	8	150
0:25:16	10	1,0	2	7	150
0:25:17	10	1,0	2	7	150
0:25:18	10	1,0	2	7	150
0:25:19	10	1,0	2	7	150
0:25:20	10	1,0	2	7	150
0:25:21	10	1,0	2	8	150
0:25:22	10	1,0	2	7	150
0:25:23	10	1,0	2	7	150
0:25:24	10	1,0	2	7	150
0:25:25	10	1,0	3	7	150
0:25:26	10	1,0	2	7	150
0:25:27	10	1,0	2	7	150
0:25:28	10	1,0	2	7	150
0:25:29	10	1,0	2	8	150
0:25:30	10	1,0	2	8	150
0:25:31	10	1,0	2	7	150
0:25:32	10	1,0	2	7	150
0:25:33	10	1,0	2	7	150
0:25:34	10	1,0	2	7	150
0:25:35	10	1,0	2	7	150
0:25:36	10	1,0	2	7	150
0:25:37	10	1,0	2	7	150
0:25:38	10	1,0	2	7	150
0:25:39	10	1,0	2	8	150
0:25:40	10	1,0	2	7	150
0:25:41	10	1,0	2	7	150
0:25:42	10	1,0	2	7	150
0:25:43	10	1,0	2	7	150
0:25:44	10	1,0	2	7	150
0:25:45	10	1,0	2	7	150
0:25:46	10	1,0	2	7	150
0:25:47	10	1,0	3	7	150
0:25:48	10	1,0	2	7	150
0:25:49	10	1,0	2	7	150
0:25:50	10	1,0	2	7	150
0:25:51	10	1,0	2	7	150
0:25:52	10	1,0	2	7	150
0:25:53	10	1,0	2	7	150
0:25:54	10	1,0	2	7	150
0:25:55	10	1,0	2	7	150
0:25:56	10	1,0	2	7	150
0:25:57	10	1,0	2	7	150
0:25:58	10	1,0	2	7	150
0:25:59	10	1,0	2	7	150
0:26:00	10	1,0	2	7	150
0:26:01	10	1,0	2	7	150
0:26:02	10	1,0	2	7	150
0:26:03	10	1,0	2	7	150
0:26:04	10	1,0	2	7	150
0:26:05	10	1,0	2	7	150
0:26:06	10	1,0	2	7	150
0:26:07	10	1,0	2	7	150
0:26:08	10	1,0	2	7	150
0:26:09	10	1,0	2	7	150
0:26:10	10	1,0	2	7	150
0:26:11	10	1,0	2	7	150
0:26:12	10	1,0	2	7	150
0:26:13	10	1,0	2	7	150
0:26:14	10	1,0	2	7	150
0:26:15	10	1,0	2	7	150
0:26:16	10	1,0	2	7	150
0:26:17	10	1,0	2	7	150
0:26:18	10	1,0	2	7	150
0:26:19	10	1,0	2	7	150
0:26:20	10	1,0	2	7	150
0:26:21	10	1,0	2	7	150
0:26:22	10	1,0	2	7	150
0:26:23	10	1,0	2	7	150
0:26:24	10	1,0	2	7	150
0:26:25	10	1,0	2	7	150
0:26:26	10	1,0	2	7	150
0:26:27	10	1,0	2	7	150
0:26:28	10	1,0	2	7	150
0:26:29	10	1,0	2	7	150
0:26:30	10	1,0	2	7	150
0:26:31	10	1,0	2	7	150
0:26:32	10	1,0	2	7	150
0:26:33	10	1,0	2	7	150
0:26:34	10	1,0	2	7	150
0:26:35	10	1,0	2	7	150
0:26:36	10	1,0	2	7	150
0:26:37	10	1,0	2	7	150
0:26:38	10	1,0	2	7	150
0:26:39	10	1,0	2	7	150
0:26:40	10	1,0	2	7	150
0:26:41	10	1,0	2	7	150
0:26:42	10	1,0	2	7	150
0:26:43	10	1,0	2	7	150
0:26:44	10	1,0	2	7	150
0:26:45	10	1,0	2	7	150
0:26:46	10	1,0	2	7	150
0:26:47	10	1,0	2	7	150
0:26:48	10	1,0	2	7	150
0:26:49	10	1,0	2	7	150
0:26:50	10	1,0	2	7	150
0:26:51	10	1,0	2	7	150
0:26:52	10	1,0	2	7	150
0:26:53	10	1,0	2	7	150
0:26:54	10	1,0	2	7	150
0:26:55	10	1,0	2	7	150
0:26:56	10	1,0	2	7	150
0:26:57	10	1,0	2	7	150
0:26:58	10	1,0	2	7	150
0:26:59	10	1,0	2	7	150
0:27:00	10	1,0	2	7	150
0:27:01	10	1,0	2	7	150
0:27:02	10	1,0	2	7	150
0:27:03	10	1,0	2	7	150
0:27:04	10	1,0	2	7	150
0:27:05	10	1,0	2	7	150
0:27:06	10	1,0	2	7	150
0:27:07	10	1,0	2	7	150
0:27:08	10	1,0	2	7	150
0:27:09	10	1,0	2	7	150
0:27:10	10	1,0	2	7	150
0:27:11	10	1,0	2	7	150
0:27:12	10	1,0	2	7	150
0:27:13	10	1,0	2	7	150
0:27:14	10	1,0	2	7	150
0:27:15	10	1,0	2	7	150
0:27:16	10	1,0	2	7	150
0:27:17	10	1,1	2	7	150
0:27:18	10	1,2	2	7	150
0:27:19	10	1,2	2	7	150
0:27:20	10	1,2	2	7	150
0:27:21	10	1,2	2	7	150
0:27:22	10	1,2	2	7	150
0:27:23	10	1,2	2	7	150
0:27:24	10	1,2	2	7	150
0:27:25	10	1,2	2	7	150
0:27:26	10	1,2	3	7	150
0:27:27	10	1,2	2	7	150
0:27:28	10	1,2	2	7	150
0:27:29	10	1,2	2	7	150
0:27:30	10	1,2	2	7	150
0:27:31	10	1,2	2	7	150
0:27:32	10	1,2	2	7	150
0:27:33	10	1,2	2	7	150
