Repository: ProgWizer/parser

File: project-root/data/Data Acquisition/Data Acquisition/2017 year (147)/17-00090.txt (part 1 of 9)
--Test Summary--
Full Path and File Name	
Instrument Name	7322
Instrument Type	Model 7322 Consistometer - Variable Speed
Instrument Serial Number	
Test Start Date	24.05.2017
Test Start Time	9:26:13
Test Stop Date	24.05.2017
Test Stop Time	13:15:55
Test Length	3:49:42
Final Sample Time Offset	3:49:41
Controller Schedule Name	
Sampling Period	1 second
Comments	MPa 25 (30)
Information	WellID	
Information	Customer	
Information	EngName	
Information	CementClass	G
Information	CementMfr	
Information	Additives	100G:100Gipsum+40ASPM+0.8CitricAcid+0.4TA+0.8Floss-117
Information	Density	1460
Information	BHCT	
Information	BHST	
Information	FluidLoss	
Information	JobType	
Calculated Value	Time_30Bc	3:11:16
Calculated Value	Time_70Bc	N/A
Initial Temperature (°C)	23 °C
Final Temperature (°C)	11 °C
Initial Pressure (MPa)	0,5 MPa
Final Pressure (MPa)	25,2 MPa
Initial Consistency (Bc)	2 Bc
Final Consistency (Bc)	61 Bc
Initial Wall Temperature (°C)	18 °C
Final Wall Temperature (°C)	10 °C
Initial Motor Speed (RPM)	150 RPM
Final Motor Speed (RPM)	150 RPM
--Data--
Time (HH:MM:SS)	Temperature (°C)	Pressure (MPa)	Consistency (Bc)	Wall Temperature (°C)	Motor Speed (RPM)
0:00:00	23	0,5	2	18	150
0:00:01	23	0,5	2	18	150
0:00:02	23	0,5	2	19	150
0:00:03	23	0,5	2	18	150
0:00:04	23	0,5	2	18	150
0:00:05	23	0,5	2	19	150
0:00:06	23	0,5	2	18	150
0:00:07	23	0,5	2	18	150
0:00:08	23	0,5	2	18	150
0:00:09	23	0,6	2	18	150
0:00:10	23	0,6	2	18	150
0:00:11	23	0,6	2	18	150
0:00:12	23	0,6	2	18	150
0:00:13	23	0,6	2	18	150
0:00:14	23	0,6	2	18	150
0:00:15	23	0,6	2	18	150
0:00:16	23	0,6	2	18	150
0:00:17	23	0,6	2	18	150
0:00:18	23	0,6	2	18	150
0:00:19	23	0,6	2	18	150
0:00:20	23	0,6	2	18	150
0:00:21	23	0,6	2	18	150
0:00:22	23	0,7	2	18	150
0:00:23	23	0,7	2	18	150
0:00:24	23	0,7	2	18	150
0:00:25	23	0,7	2	18	150
0:00:26	23	0,7	2	18	150
0:00:27	23	0,8	2	18	150
0:00:28	23	0,8	2	18	150
0:00:29	23	0,8	2	18	150
0:00:30	23	0,8	2	18	150
0:00:31	23	0,8	2	18	150
0:00:32	23	0,8	2	18	150
0:00:33	23	0,9	2	18	150
0:00:34	23	0,9	2	18	150
0:00:35	23	0,9	2	18	150
0:00:36	23	0,9	2	18	150
0:00:37	23	0,9	2	18	150
0:00:38	23	0,9	2	18	150
0:00:39	23	0,9	2	18	150
0:00:40	23	1,0	2	18	150
0:00:41	23	1,0	2	18	150
0:00:42	23	1,0	2	18	150
0:00:43	23	1,0	2	18	150
0:00:44	23	1,0	2	18	150
0:00:45	23	1,0	2	18	150
0:00:46	23	1,0	2	18	150
0:00:47	23	1,1	2	18	150
0:00:48	23	1,1	2	18	150
0:00:49	23	1,1	3	18	150
0:00:50	23	1,1	2	18	150
0:00:51	23	1,1	2	18	150
0:00:52	23	1,1	3	18	150
0:00:53	23	1,2	2	18	150
0:00:54	23	1,2	2	18	150
0:00:55	23	1,2	2	18	150
0:00:56	23	1,2	2	18	150
0:00:57	23	1,2	2	18	150
0:00:58	23	1,2	2	18	150
0:00:59	23	1,2	2	18	150
0:01:00	23	1,2	2	18	150
0:01:01	23	1,3	2	18	150
0:01:02	23	1,3	2	18	150
0:01:03	23	1,3	2	18	150
0:01:04	23	1,3	2	18	150
0:01:05	23	1,3	2	18	150
0:01:06	23	1,3	2	18	150
0:01:07	23	1,3	2	18	150
0:01:08	23	1,3	2	18	150
0:01:09	23	1,4	2	18	150
0:01:10	23	1,4	2	18	150
0:01:11	23	1,4	2	18	150
0:01:12	23	1,4	2	18	150
0:01:13	23	1,4	2	18	150
0:01:14	23	1,5	2	18	150
0:01:15	23	1,5	2	18	150
0:01:16	23	1,4	2	18	150
0:01:17	23	1,5	2	18	150
0:01:18	23	1,5	2	18	150
0:01:19	23	1,5	3	17	150
0:01:20	23	1,5	2	17	150
0:01:21	23	1,5	2	17	150
0:01:22	23	1,6	2	18	150
0:01:23	23	1,7	2	17	150
0:01:24	23	1,7	2	18	150
0:01:25	23	1,7	2	18	150
0:01:26	23	1,7	3	18	150
0:01:27	23	1,6	3	17	150
0:01:28	23	1,6	3	18	150
0:01:29	23	1,6	3	18	150
0:01:30	23	1,6	3	17	150
0:01:31	23	1,6	3	17	150
0:01:32	23	1,7	2	18	150
0:01:33	23	1,8	2	18	150
0:01:34	22	1,8	2	17	150
0:01:35	22	1,8	3	17	150
0:01:36	22	1,7	3	17	150
0:01:37	22	1,7	3	17	150
0:01:38	22	1,8	2	17	150
0:01:39	22	1,9	3	17	150
0:01:40	22	1,9	2	17	150
0:01:41	22	1,9	2	17	150
0:01:42	22	1,9	2	17	150
0:01:43	22	1,9	2	17	150
0:01:44	22	1,8	2	17	150
0:01:45	22	1,8	2	17	150
0:01:46	22	1,8	2	17	150
0:01:47	22	1,8	3	17	150
0:01:48	22	1,9	3	17	150
0:01:49	22	2,0	3	17	150
0:01:50	22	2,1	3	17	150
0:01:51	22	2,1	3	17	150
0:01:52	22	2,1	3	17	150
0:01:53	22	2,0	3	17	150
0:01:54	22	2,0	3	17	150
0:01:55	22	2,0	3	17	150
0:01:56	22	2,0	3	17	150
0:01:57	22	1,9	3	17	150
0:01:58	22	2,0	3	17	150
0:01:59	22	2,0	2	17	150
0:02:00	22	2,2	2	17	150
0:02:01	22	2,2	2	17	150
0:02:02	22	2,2	2	17	150
0:02:03	22	2,2	3	17	150
0:02:04	22	2,1	3	17	150
0:02:05	22	2,1	3	17	150
0:02:06	22	2,1	3	17	150
0:02:07	22	2,2	3	17	150
0:02:08	22	2,3	3	17	150
0:02:09	22	2,3	3	17	150
0:02:10	22	2,3	3	17	150
0:02:11	22	2,2	3	17	150
0:02:12	22	2,2	3	17	150
0:02:13	22	2,2	3	17	150
0:02:14	22	2,2	3	17	150
0:02:15	22	2,2	3	17	150
0:02:16	22	2,2	3	17	150
0:02:17	22	2,4	3	17	150
0:02:18	22	2,5	4	17	150
0:02:19	22	2,5	5	17	150
0:02:20	22	2,5	5	17	150
0:02:21	22	2,5	5	17	150
0:02:22	22	2,4	5	17	150
0:02:23	22	2,4	6	17	150
0:02:24	22	2,4	6	17	150
0:02:25	22	2,4	5	17	150
0:02:26	22	2,3	4	17	150
0:02:27	22	2,4	3	17	150
0:02:28	22	2,4	3	17	150
0:02:29	22	2,6	3	17	150
0:02:30	22	2,6	2	17	150
0:02:31	22	2,6	3	17	150
0:02:32	22	2,6	3	17	150
0:02:33	22	2,5	4	17	150
0:02:34	22	2,5	5	17	150
0:02:35	22	2,5	4	17	150
0:02:36	22	2,5	3	17	150
0:02:37	22	2,7	3	17	150
0:02:38	22	2,7	3	17	150
0:02:39	22	2,7	3	17	150
0:02:40	22	2,7	2	17	150
0:02:41	22	2,6	3	17	150
0:02:42	22	2,6	2	17	150
0:02:43	22	2,6	3	17	150
0:02:44	22	2,6	4	17	150
0:02:45	22	2,6	5	17	150
0:02:46	22	2,7	5	17	150
0:02:47	22	2,9	5	17	150
0:02:48	22	2,9	5	17	150
0:02:49	22	2,9	4	17	150
0:02:50	22	2,9	3	17	150
0:02:51	22	2,8	3	17	150
0:02:52	22	2,8	3	17	150
0:02:53	22	2,8	4	17	150
0:02:54	22	2,7	4	17	150
0:02:55	22	2,7	4	17	150
0:02:56	22	2,7	3	17	150
0:02:57	22	2,9	4	17	150
0:02:58	22	3,0	5	17	150
0:02:59	22	3,0	4	17	150
0:03:00	22	3,0	5	17	150
0:03:01	22	3,0	6	17	150
0:03:02	22	3,0	6	17	150
0:03:03	22	2,9	6	17	150
0:03:04	22	2,9	6	17	150
0:03:05	22	2,9	6	17	150
0:03:06	22	3,0	6	17	150
0:03:07	22	3,1	5	17	150
0:03:08	22	3,2	6	17	150
0:03:09	22	3,2	6	17	150
0:03:10	22	3,1	6	17	150
0:03:11	22	3,1	6	17	150
0:03:12	22	3,1	6	17	150
0:03:13	22	3,1	6	17	150
0:03:14	22	3,0	6	17	150
0:03:15	22	3,0	6	17	150
0:03:16	22	3,3	7	17	150
0:03:17	22	3,4	7	17	150
0:03:18	22	3,4	7	17	150
0:03:19	21	3,4	7	17	150
0:03:20	21	3,3	8	17	150
0:03:21	21	3,3	8	17	150
0:03:22	21	3,3	8	17	150
0:03:23	21	3,2	8	17	150
0:03:24	21	3,2	9	17	150
0:03:25	21	3,2	9	17	150
0:03:26	21	3,2	9	17	150
0:03:27	21	3,4	9	17	150
0:03:28	21	3,5	9	17	150
0:03:29	21	3,6	9	17	150
0:03:30	21	3,6	9	17	150
0:03:31	21	3,5	9	17	150
0:03:32	21	3,5	9	17	150
0:03:33	21	3,5	9	17	150
0:03:34	21	3,4	9	17	150
0:03:35	21	3,4	9	17	150
0:03:36	21	3,4	9	17	150
0:03:37	21	3,4	9	17	150
0:03:38	21	3,3	9	17	150
0:03:39	21	3,5	10	17	150
0:03:40	21	3,6	9	17	150
0:03:41	21	3,6	9	17	150
0:03:42	21	3,6	9	17	150
0:03:43	21	3,6	9	17	150
0:03:44	21	3,6	9	17	150
0:03:45	21	3,5	9	17	150
0:03:46	21	3,5	9	17	150
0:03:47	21	3,5	9	17	150
0:03:48	21	3,5	9	17	150
0:03:49	21	3,6	9	17	150
0:03:50	21	3,8	9	17	150
0:03:51	21	3,9	10	17	150
0:03:52	21	3,9	9	17	150
0:03:53	21	3,9	9	17	150
0:03:54	21	3,8	9	17	150
0:03:55	21	3,8	9	17	150
0:03:56	21	3,8	8	17	150
0:03:57	21	3,7	8	17	150
0:03:58	21	3,7	8	17	150
0:03:59	21	3,7	8	17	150
0:04:00	21	3,6	8	17	150
0:04:01	21	3,6	8	17	150
0:04:02	21	3,7	8	17	150
0:04:03	21	3,7	7	17	150
0:04:04	21	3,9	7	17	150
0:04:05	21	3,9	9	17	150
0:04:06	21	3,9	9	17	150
0:04:07	21	3,9	9	17	150
0:04:08	21	3,9	8	17	150
0:04:09	21	3,9	8	17	150
0:04:10	21	3,8	8	17	150
0:04:11	21	3,8	5	17	150
0:04:12	21	3,8	6	17	150
0:04:13	21	3,8	6	17	150
0:04:14	21	3,9	7	17	150
0:04:15	21	3,9	7	17	150
0:04:16	21	4,0	7	17	150
0:04:17	21	4,1	7	17	150
0:04:18	21	4,1	7	17	150
0:04:19	21	4,1	7	16	150
0:04:20	21	4,0	8	17	150
0:04:21	21	4,0	8	17	150
0:04:22	21	4,0	8	17	150
0:04:23	21	3,9	7	17	150
0:04:24	21	4,1	7	17	150
0:04:25	21	4,2	5	17	150
0:04:26	21	4,2	6	17	150
0:04:27	21	4,2	5	17	150
0:04:28	21	4,2	3	17	150
0:04:29	21	4,2	4	17	150
0:04:30	21	4,1	5	16	150
0:04:31	21	4,1	5	17	150
0:04:32	21	4,1	6	17	150
0:04:33	21	4,1	6	17	150
0:04:34	21	4,1	5	16	150
0:04:35	21	4,2	5	16	150
0:04:36	21	4,4	5	17	150
0:04:37	21	4,4	5	17	150
0:04:38	21	4,4	4	17	150
0:04:39	21	4,4	5	17	150
0:04:40	21	4,3	5	17	150
0:04:41	21	4,3	6	17	150
0:04:42	21	4,3	6	17	150
0:04:43	21	4,3	7	16	150
0:04:44	21	4,2	6	16	150
0:04:45	21	4,2	6	16	150
0:04:46	21	4,2	6	17	150
0:04:47	21	4,3	6	16	150
0:04:48	21	4,4	5	17	150
0:04:49	21	4,4	6	16	150
0:04:50	21	4,4	6	16	150
0:04:51	21	4,4	6	17	150
0:04:52	21	4,5	5	17	150
0:04:53	21	4,6	5	16	150
0:04:54	21	4,6	4	16	150
0:04:55	21	4,6	4	17	150
0:04:56	21	4,6	5	17	150
0:04:57	21	4,5	4	17	150
0:04:58	21	4,5	4	17	150
0:04:59	21	4,5	4	17	150
0:05:00	21	4,4	5	16	150
0:05:01	21	4,4	5	16	150
0:05:02	21	4,5	6	17	150
0:05:03	21	4,5	6	16	150
0:05:04	21	4,7	6	16	150
0:05:05	21	4,7	7	16	150
0:05:06	21	4,7	7	16	150
0:05:07	21	4,7	9	17	150
0:05:08	21	4,7	9	16	150
0:05:09	21	4,6	9	16	150
0:05:10	21	4,6	10	16	150
0:05:11	21	4,6	10	16	150
0:05:12	21	4,6	10	16	150
0:05:13	21	4,6	10	16	150
0:05:14	21	4,8	10	16	150
0:05:15	21	4,9	10	16	150
0:05:16	21	4,9	10	16	150
0:05:17	21	4,8	10	16	150
0:05:18	21	4,8	9	17	150
0:05:19	21	4,8	9	16	150
0:05:20	21	4,8	7	16	150
0:05:21	21	4,7	8	16	150
0:05:22	21	4,7	9	16	150
0:05:23	21	4,7	9	16	150
0:05:24	21	4,9	10	16	150
0:05:25	21	5,0	9	16	150
0:05:26	20	5,0	8	16	150
0:05:27	20	5,0	6	16	150
0:05:28	20	5,0	6	16	150
0:05:29	20	4,9	6	16	150
0:05:30	20	4,9	7	16	150
0:05:31	20	4,9	6	16	150
0:05:32	20	4,9	6	16	150
0:05:33	20	4,9	7	16	150
0:05:34	20	5,0	7	16	150
0:05:35	20	5,1	8	16	150
0:05:36	20	5,1	8	16	150
0:05:37	20	5,1	9	16	150
0:05:38	20	5,1	8	16	150
0:05:39	20	5,1	9	16	150
0:05:40	20	5,0	9	16	150
0:05:41	20	5,0	9	16	150
0:05:42	20	5,0	9	16	150
0:05:43	20	5,1	9	16	150
0:05:44	20	5,1	9	16	150
0:05:45	20	5,2	9	16	150
0:05:46	20	5,3	10	16	150
0:05:47	20	5,3	10	16	150
0:05:48	20	5,3	11	16	150
0:05:49	20	5,2	11	16	150
0:05:50	20	5,2	11	16	150
0:05:51	20	5,2	11	16	150
0:05:52	20	5,1	10	16	150
0:05:53	20	5,3	10	16	150
0:05:54	20	5,4	11	16	150
0:05:55	20	5,4	11	16	150
0:05:56	20	5,4	8	16	150
0:05:57	20	5,4	7	16	150
0:05:58	20	5,4	8	16	150
0:05:59	20	5,3	8	16	150
0:06:00	20	5,3	8	16	150
0:06:01	20	5,3	8	16	150
0:06:02	20	5,3	7	16	150
0:06:03	20	5,3	7	16	150
0:06:04	20	5,5	7	16	150
0:06:05	20	5,6	8	16	150
0:06:06	20	5,6	8	16	150
0:06:07	20	5,6	9	16	150
0:06:08	20	5,6	10	16	150
0:06:09	20	5,5	10	16	150
0:06:10	20	5,5	8	16	150
0:06:11	20	5,5	8	16	150
0:06:12	20	5,4	8	16	150
0:06:13	20	5,4	8	16	150
0:06:14	20	5,4	9	16	150
0:06:15	20	5,4	9	16	150
0:06:16	20	5,6	10	16	150
0:06:17	20	5,7	10	16	150
0:06:18	20	5,7	11	16	150
0:06:19	20	5,7	11	16	150
0:06:20	20	5,7	12	16	150
0:06:21	20	5,6	12	16	150
0:06:22	20	5,6	12	16	150
0:06:23	20	5,6	12	16	150
0:06:24	20	5,6	11	16	150
0:06:25	20	5,7	12	16	150
0:06:26	20	5,7	12	16	150
0:06:27	20	5,7	12	16	150
0:06:28	20	5,8	12	16	150
0:06:29	20	5,9	12	16	150
0:06:30	20	6,0	11	16	150
0:06:31	20	6,0	11	16	150
0:06:32	20	5,9	10	16	150
0:06:33	20	5,9	10	16	150
0:06:34	20	5,9	10	16	150
0:06:35	20	5,8	9	16	150
0:06:36	20	5,8	10	16	150
0:06:37	20	5,8	9	16	150
0:06:38	20	5,7	9	16	150
0:06:39	20	5,7	9	16	150
0:06:40	20	5,9	10	16	150
0:06:41	20	6,0	10	16	150
0:06:42	20	6,1	10	16	150
0:06:43	20	6,0	10	16	150
0:06:44	20	6,0	10	16	150
0:06:45	20	6,0	10	16	150
0:06:46	20	6,0	10	16	150
0:06:47	20	5,9	10	16	150
0:06:48	20	5,9	10	16	150
0:06:49	20	5,9	10	16	150
0:06:50	20	5,9	10	16	150
0:06:51	20	6,1	11	16	150
0:06:52	20	6,2	11	16	150
0:06:53	20	6,2	11	16	150
0:06:54	20	6,2	11	16	150
0:06:55	20	6,2	11	16	150
0:06:56	20	6,1	11	16	150
0:06:57	20	6,1	11	16	150
0:06:58	20	6,1	11	16	150
0:06:59	20	6,1	11	16	150
0:07:00	20	6,2	11	16	150
0:07:01	20	6,2	11	16	150
0:07:02	20	6,2	11	16	150
0:07:03	20	6,2	11	16	150
0:07:04	20	6,3	11	16	150
0:07:05	20	6,3	11	16	150
0:07:06	20	6,3	11	16	150
0:07:07	20	6,3	11	16	150
0:07:08	20	6,2	11	16	150
0:07:09	20	6,2	12	16	150
0:07:10	20	6,2	12	16	150
0:07:11	20	6,4	12	16	150
0:07:12	20	6,5	12	16	150
0:07:13	20	6,5	12	16	150
0:07:14	20	6,5	11	16	150
0:07:15	20	6,5	11	16	150
0:07:16	20	6,4	11	16	150
0:07:17	20	6,4	11	16	150
0:07:18	20	6,3	11	16	150
0:07:19	20	6,3	11	16	150
0:07:20	20	6,3	11	16	150
0:07:21	20	6,3	12	16	150
0:07:22	20	6,5	12	16	150
0:07:23	20	6,5	12	16	150
0:07:24	20	6,5	12	16	150
0:07:25	20	6,5	12	16	150
0:07:26	20	6,5	12	16	150
0:07:27	20	6,5	12	16	150
0:07:28	20	6,4	12	16	150
0:07:29	20	6,6	12	16	150
0:07:30	20	6,7	12	16	150
0:07:31	20	6,7	12	16	150
0:07:32	20	6,7	12	16	150
0:07:33	20	6,7	12	16	150
0:07:34	20	6,7	12	16	150
0:07:35	20	6,6	12	16	150
0:07:36	20	6,6	12	16	150
0:07:37	20	6,6	12	16	150
0:07:38	20	6,6	12	16	150
0:07:39	20	6,6	12	16	150
0:07:40	20	6,7	12	16	150
0:07:41	20	6,9	12	16	150
0:07:42	20	6,9	12	16	150
0:07:43	20	6,9	12	16	150
0:07:44	20	6,9	12	16	150
0:07:45	20	6,8	12	16	150
0:07:46	20	6,8	12	16	150
0:07:47	20	6,8	12	16	150
0:07:48	20	6,8	12	16	150
0:07:49	19	6,7	13	16	150
0:07:50	19	6,7	13	16	150
0:07:51	19	6,7	13	16	150
0:07:52	19	7,0	13	16	150
0:07:53	19	7,1	13	16	150
0:07:54	19	7,1	13	16	150
0:07:55	19	7,1	13	16	150
0:07:56	19	7,0	13	16	150
0:07:57	19	7,0	13	16	150
0:07:58	19	7,0	13	16	150
0:07:59	19	7,0	13	16	150
0:08:00	19	6,9	13	16	150
0:08:01	19	6,9	13	16	150
0:08:02	19	6,9	13	16	150
0:08:03	19	6,9	13	16	150
0:08:04	19	7,1	13	16	150
0:08:05	19	7,2	13	16	150
0:08:06	19	7,3	13	16	150
0:08:07	19	7,2	13	16	150
0:08:08	19	7,2	11	16	150
0:08:09	19	7,2	7	16	150
0:08:10	19	7,1	7	16	150
0:08:11	19	7,1	7	16	150
0:08:12	19	7,1	9	16	150
0:08:13	19	7,1	9	16	150
0:08:14	19	7,1	10	16	150
0:08:15	19	7,1	11	16	150
0:08:16	19	7,3	12	16	150
0:08:17	19	7,4	12	16	150
0:08:18	19	7,4	12	16	150
0:08:19	19	7,4	12	16	150
0:08:20	19	7,4	13	16	150
0:08:21	19	7,4	13	16	150
0:08:22	19	7,3	13	16	150
0:08:23	19	7,3	13	16	150
0:08:24	19	7,3	13	16	150
0:08:25	19	7,2	13	16	150
0:08:26	19	7,2	13	16	150
0:08:27	19	7,2	13	16	150
0:08:28	19	7,4	13	16	150
0:08:29	19	7,5	13	16	150
0:08:30	19	7,6	13	16	150
0:08:31	19	7,6	13	16	150
0:08:32	19	7,5	13	16	150
0:08:33	19	7,5	12	16	150
0:08:34	19	7,5	12	16	150
0:08:35	19	7,5	12	16	150
0:08:36	19	7,4	12	16	150
0:08:37	19	7,4	12	16	150
0:08:38	19	7,4	12	16	150
0:08:39	19	7,4	12	16	150
0:08:40	19	7,5	12	16	150
0:08:41	19	7,7	12	16	150
0:08:42	19	7,8	13	16	150
0:08:43	19	7,7	13	16	150
0:08:44	19	7,7	13	16	150
0:08:45	19	7,7	13	16	150
0:08:46	19	7,7	13	16	150
0:08:47	19	7,6	13	16	150
0:08:48	19	7,6	13	16	150
0:08:49	19	7,6	13	16	150
0:08:50	19	7,6	13	16	150
0:08:51	19	7,6	13	16	150
0:08:52	19	7,6	13	16	150
0:08:53	19	7,8	13	16	150
0:08:54	19	7,8	13	16	150
0:08:55	19	7,8	12	16	150
0:08:56	19	7,8	12	16	150
0:08:57	19	7,8	12	16	150
0:08:58	19	7,7	12	16	150
0:08:59	19	7,7	13	16	150
0:09:00	19	7,7	13	16	150
0:09:01	19	7,8	13	16	150
0:09:02	19	7,8	13	16	150
0:09:03	19	7,8	13	16	150
0:09:04	19	8,0	13	16	150
0:09:05	19	8,1	13	16	150
0:09:06	19	8,1	13	16	150
0:09:07	19	8,1	13	16	150
0:09:08	19	8,0	13	16	150
0:09:09	19	8,0	13	16	150
0:09:10	19	8,0	13	16	150
0:09:11	19	7,9	13	16	150
0:09:12	19	7,9	13	16	150
0:09:13	19	7,9	12	16	150
0:09:14	19	7,9	13	16	150
0:09:15	19	7,9	13	16	150
0:09:16	19	8,0	13	16	150
0:09:17	19	8,2	13	16	150
0:09:18	19	8,2	13	16	150
0:09:19	19	8,2	13	16	150
0:09:20	19	8,2	13	16	150
0:09:21	19	8,1	13	16	150
0:09:22	19	8,1	13	16	150
0:09:23	19	8,1	13	16	150
0:09:24	19	8,0	13	16	150
0:09:25	19	8,0	13	16	150
0:09:26	19	8,0	13	16	150
0:09:27	19	8,1	13	16	150
0:09:28	19	8,3	13	16	150
0:09:29	19	8,4	13	16	150
0:09:30	19	8,3	13	16	150
0:09:31	19	8,3	13	16	150
0:09:32	19	8,3	13	16	150
0:09:33	19	8,3	13	16	150
0:09:34	19	8,2	13	16	150
0:09:35	19	8,2	13	16	150
0:09:36	19	8,2	13	16	150
0:09:37	19	8,3	13	16	150
0:09:38	19	8,3	13	16	150
0:09:39	19	8,3	13	16	150
0:09:40	19	8,5	13	16	150
0:09:41	19	8,5	13	16	150
0:09:42	19	8,5	13	16	150
0:09:43	19	8,5	13	16	150
0:09:44	19	8,4	13	16	150
0:09:45	19	8,4	13	16	150
0:09:46	19	8,4	13	16	150
0:09:47	19	8,3	13	16	150
0:09:48	19	8,4	13	16	150
0:09:49	19	8,5	13	16	150
0:09:50	19	8,5	13	16	150
0:09:51	19	8,5	13	16	150
0:09:52	19	8,5	13	16	150
0:09:53	19	8,6	13	16	150
0:09:54	19	8,6	13	16	150
0:09:55	19	8,6	13	16	150
0:09:56	19	8,6	13	16	150
0:09:57	19	8,5	13	16	150
0:09:58	19	8,5	13	16	150
0:09:59	19	8,5	13	16	150
0:10:00	19	8,7	13	16	150
0:10:01	19	8,8	13	16	150
0:10:02	19	8,8	13	16	150
0:10:03	19	8,8	13	16	150
0:10:04	19	8,8	13	16	150
0:10:05	19	8,7	13	16	150
0:10:06	19	8,7	13	16	150
0:10:07	19	8,7	13	16	150
0:10:08	19	8,6	13	16	150
0:10:09	19	8,6	13	16	150
0:10:10	19	8,6	13	16	150
0:10:11	19	8,7	13	16	150
0:10:12	19	8,9	13	16	150
0:10:13	19	9,0	13	16	150
0:10:14	19	9,0	13	16	150
0:10:15	19	8,9	13	16	150
0:10:16	19	8,9	13	16	150
0:10:17	19	8,9	13	16	150
0:10:18	19	8,9	13	16	150
0:10:19	19	8,8	13	16	150
0:10:20	19	8,8	13	16	150
0:10:21	19	8,8	13	16	150
0:10:22	19	8,8	13	16	150
0:10:23	19	8,8	13	16	150
0:10:24	19	9,0	13	16	150
0:10:25	19	9,0	13	16	150
0:10:26	19	9,0	13	16	150
0:10:27	19	9,0	13	16	150
0:10:28	19	9,0	13	16	150
0:10:29	19	8,9	13	16	150
0:10:30	19	9,0	13	16	150
0:10:31	19	9,1	13	16	150
0:10:32	19	9,1	13	16	150
0:10:33	19	9,1	13	16	150
0:10:34	19	9,1	13	15	150
0:10:35	19	9,1	13	15	150
0:10:36	19	9,0	13	16	150
0:10:37	19	9,0	13	16	150
0:10:38	19	9,1	13	15	150
0:10:39	19	9,1	13	15	150
0:10:40	19	9,2	13	16	150
0:10:41	19	9,3	13	16	150
0:10:42	19	9,3	13	16	150
0:10:43	19	9,3	13	16	150
0:10:44	19	9,3	13	16	150
0:10:45	19	9,3	13	16	150
0:10:46	19	9,2	13	15	150
0:10:47	19	9,2	13	16	150
0:10:48	19	9,2	13	15	150
0:10:49	19	9,2	13	16	150
0:10:50	18	9,3	13	16	150
0:10:51	18	9,3	13	16	150
0:10:52	18	9,3	13	15	150
0:10:53	18	9,4	13	15	150
0:10:54	18	9,4	13	15	150
0:10:55	18	9,4	13	16	150
0:10:56	18	9,4	13	16	150
0:10:57	18	9,4	13	16	150
0:10:58	18	9,4	12	15	150
0:10:59	18	9,4	12	16	150
0:11:00	18	9,3	13	15	150
0:11:01	18	9,5	13	15	150
0:11:02	18	9,6	13	15	150
0:11:03	18	9,6	13	15	150
0:11:04	18	9,6	13	15	150
0:11:05	18	9,6	13	16	150
0:11:06	18	9,5	13	15	150
0:11:07	18	9,5	13	15	150
0:11:08	18	9,5	13	15	150
0:11:09	18	9,5	13	15	150
0:11:10	18	9,5	13	15	150
0:11:11	18	9,5	13	15	150
0:11:12	18	9,6	13	15	150
0:11:13	18	9,8	13	15	150
0:11:14	18	9,8	13	15	150
0:11:15	18	9,8	13	15	150
0:11:16	18	9,8	13	15	150
0:11:17	18	9,7	13	16	150
0:11:18	18	9,7	13	15	150
0:11:19	18	9,7	13	15	150
0:11:20	18	9,7	13	15	150
0:11:21	18	9,6	13	15	150
0:11:22	18	9,8	13	15	150
0:11:23	18	10,0	13	15	150
0:11:24	18	10,0	13	15	150
0:11:25	18	10,0	13	15	150
0:11:26	18	10,0	13	15	150
0:11:27	18	10,0	13	15	150
0:11:28	18	9,9	13	16	150
0:11:29	18	9,9	13	15	150
0:11:30	18	9,9	13	15	150
0:11:31	18	9,8	13	16	150
0:11:32	18	9,8	13	15	150
0:11:33	18	9,8	13	15	150
0:11:34	18	9,8	13	15	150
0:11:35	18	9,8	13	15	150
0:11:36	18	9,9	13	15	150
0:11:37	18	9,9	13	15	150
0:11:38	18	9,9	13	15	150
0:11:39	18	10,0	13	15	150
0:11:40	18	10,2	13	15	150
0:11:41	18	10,2	13	15	150
0:11:42	18	10,2	13	15	150
0:11:43	18	10,2	13	15	150
0:11:44	18	10,2	13	15	150
0:11:45	18	10,1	13	15	150
0:11:46	18	10,1	13	15	150
0:11:47	18	10,1	13	15	150
0:11:48	18	10,1	13	15	150
0:11:49	18	10,0	13	15	150
0:11:50	18	10,0	13	15	150
0:11:51	18	10,0	13	15	150
0:11:52	18	10,0	13	15	150
0:11:53	18	10,2	13	15	150
0:11:54	18	10,3	13	15	150
0:11:55	18	10,3	13	15	150
0:11:56	18	10,3	13	15	150
0:11:57	18	10,3	13	15	150
0:11:58	18	10,3	13	15	150
0:11:59	18	10,2	13	15	150
0:12:00	18	10,2	13	15	150
0:12:01	18	10,2	13	15	150
0:12:02	18	10,2	13	15	150
0:12:03	18	10,2	13	15	150
0:12:04	18	10,2	13	15	150
0:12:05	18	10,4	13	15	150
0:12:06	18	10,5	13	15	150
0:12:07	18	10,5	13	15	150
0:12:08	18	10,5	13	15	150
0:12:09	18	10,5	13	15	150
0:12:10	18	10,5	13	15	150
0:12:11	18	10,4	13	15	150
0:12:12	18	10,4	13	15	150
0:12:13	18	10,4	13	15	150
0:12:14	18	10,4	13	15	150
0:12:15	18	10,3	13	15	150
0:12:16	18	10,3	13	15	150
0:12:17	18	10,4	13	15	150
0:12:18	18	10,5	13	15	150
0:12:19	18	10,6	13	15	150
0:12:20	18	10,6	13	15	150
0:12:21	18	10,5	13	15	150
0:12:22	18	10,5	13	15	150
0:12:23	18	10,7	13	15	150
0:12:24	18	10,8	13	15	150
0:12:25	18	10,8	13	15	150
0:12:26	18	10,8	13	15	150
0:12:27	18	10,8	13	15	150
0:12:28	18	10,8	13	15	150
0:12:29	18	10,7	13	15	150
0:12:30	18	10,7	13	15	150
0:12:31	18	10,7	14	15	150
0:12:32	18	10,6	13	15	150
0:12:33	18	10,6	13	15	150
0:12:34	18	10,6	14	15	150
0:12:35	18	10,6	14	15	150
0:12:36	18	10,7	14	15	150
0:12:37	18	10,9	14	15	150
0:12:38	18	10,9	14	15	150
0:12:39	18	10,9	14	15	150
0:12:40	18	10,9	14	15	150
0:12:41	18	10,9	14	15	150
0:12:42	18	10,9	14	15	150
0:12:43	18	10,8	14	15	150
0:12:44	18	10,8	14	15	150
0:12:45	18	10,8	14	15	150
0:12:46	18	10,8	14	15	150
0:12:47	18	10,7	14	15	150
0:12:48	18	10,9	14	15	150
0:12:49	18	11,1	14	15	150
0:12:50	18	11,1	14	15	150
0:12:51	18	11,1	14	15	150
0:12:52	18	11,1	14	15	150
0:12:53	18	11,0	14	15	150
0:12:54	18	11,0	14	15	150
0:12:55	18	11,0	14	15	150
0:12:56	18	11,0	14	15	150
0:12:57	18	10,9	14	15	150
0:12:58	18	11,0	14	15	150
0:12:59	18	11,0	14	15	150
0:13:00	18	11,0	14	15	150
0:13:01	18	11,2	14	15	150
0:13:02	18	11,2	14	15	150
0:13:03	18	11,3	14	15	150
0:13:04	18	11,2	14	15	150
0:13:05	18	11,2	14	15	150
0:13:06	18	11,2	13	15	150
0:13:07	18	11,2	14	15	150
0:13:08	18	11,1	14	15	150
0:13:09	18	11,1	14	15	150
0:13:10	18	11,1	14	15	150
0:13:11	18	11,1	14	15	150
0:13:12	18	11,1	14	15	150
0:13:13	18	11,4	14	15	150
0:13:14	18	11,4	14	15	150
0:13:15	18	11,4	14	15	150
0:13:16	18	11,4	14	15	150
0:13:17	18	11,4	14	15	150
0:13:18	18	11,3	14	15	150
0:13:19	18	11,3	14	15	150
0:13:20	18	11,3	14	15	150
0:13:21	18	11,3	14	15	150
0:13:22	18	11,3	14	15	150
0:13:23	18	11,3	14	15	150
0:13:24	18	11,3	14	15	150
0:13:25	18	11,5	14	15	150
0:13:26	18	11,6	14	15	150
0:13:27	18	11,6	14	15	150
0:13:28	18	11,6	14	15	150
0:13:29	18	11,5	14	15	150
0:13:30	18	11,5	14	15	150
0:13:31	18	11,5	14	15	150
0:13:32	18	11,5	14	15	150
0:13:33	18	11,4	14	15	150
0:13:34	18	11,4	14	15	150
0:13:35	18	11,5	14	15	150
0:13:36	18	11,5	14	15	150
0:13:37	18	11,7	14	15	150
0:13:38	18	11,7	14	15	150
0:13:39	18	11,8	14	15	150
0:13:40	18	11,7	14	15	150
0:13:41	18	11,7	14	15	150
0:13:42	18	11,7	14	15	150
0:13:43	18	11,7	14	15	150
0:13:44	18	11,6	14	15	150
0:13:45	18	11,6	14	15	150
0:13:46	18	11,6	14	15	150
0:13:47	18	11,6	14	15	150
0:13:48	18	11,6	14	15	150
0:13:49	18	11,8	14	15	150
0:13:50	18	11,9	14	15	150
0:13:51	18	11,9	14	15	150
0:13:52	18	11,9	14	15	150
0:13:53	18	11,9	14	15	150
0:13:54	18	11,9	14	15	150
0:13:55	18	11,8	14	15	150
0:13:56	18	11,8	14	15	150
0:13:57	18	11,8	14	15	150
0:13:58	18	11,8	13	15	150
0:13:59	18	11,8	14	15	150
0:14:00	18	11,8	13	15	150
0:14:01	18	11,8	13	15	150
0:14:02	18	12,0	13	15	150
0:14:03	18	12,1	13	15	150
0:14:04	18	12,1	14	15	150
0:14:05	18	12,1	13	15	150
0:14:06	18	12,0	14	15	150
0:14:07	18	12,0	14	15	150
0:14:08	18	12,0	14	15	150
0:14:09	18	12,0	14	15	150
0:14:10	18	11,9	14	15	150
0:14:11	18	12,0	14	15	150
0:14:12	18	12,1	14	15	150
0:14:13	18	12,1	14	15	150
0:14:14	18	12,1	14	15	150
0:14:15	18	12,1	14	15	150
0:14:16	18	12,0	14	15	150
0:14:17	18	12,2	14	15	150
0:14:18	18	12,2	14	15	150
0:14:19	18	12,2	14	15	150
0:14:20	18	12,2	14	15	150
0:14:21	18	12,2	14	15	150
0:14:22	18	12,1	14	15	150
0:14:23	18	12,1	14	15	150
0:14:24	18	12,2	14	15	150
0:14:25	18	12,4	14	15	150
0:14:26	18	12,4	14	15	150
0:14:27	18	12,4	14	15	150
0:14:28	18	12,4	14	15	150
0:14:29	18	12,4	14	15	150
0:14:30	18	12,3	14	15	150
0:14:31	18	12,3	14	15	150
0:14:32	18	12,3	14	15	150
0:14:33	18	12,3	14	15	150
0:14:34	18	12,2	14	15	150
0:14:35	18	12,4	14	15	150
0:14:36	18	12,6	14	15	150
0:14:37	18	12,6	14	15	150
0:14:38	18	12,6	14	15	150
0:14:39	18	12,6	14	15	150
0:14:40	18	12,5	14	15	150
0:14:41	18	12,5	14	15	150
0:14:42	18	12,5	14	15	150
0:14:43	18	12,5	14	15	150
0:14:44	18	12,4	14	15	150
0:14:45	18	12,4	14	15	150
0:14:46	18	12,6	14	15	150
0:14:47	18	12,7	14	15	150
0:14:48	18	12,8	14	15	150
0:14:49	18	12,8	14	15	150
0:14:50	18	12,8	14	15	150
0:14:51	18	12,7	14	15	150
0:14:52	18	12,7	14	15	150
0:14:53	18	12,7	14	15	150
0:14:54	18	12,7	14	15	150
0:14:55	17	12,6	14	15	150
0:14:56	17	12,6	14	15	150
0:14:57	17	12,6	14	15	150
0:14:58	17	12,6	14	15	150
0:14:59	17	12,8	14	15	150
0:15:00	17	12,9	14	15	150
0:15:01	17	13,0	14	15	150
0:15:02	17	12,9	14	15	150
0:15:03	17	12,9	14	15	150
0:15:04	17	12,9	14	15	150
0:15:05	17	12,9	14	15	150
0:15:06	17	12,9	14	15	150
0:15:07	17	12,8	14	15	150
0:15:08	17	12,8	14	15	150
0:15:09	17	12,8	14	15	150
0:15:10	17	12,8	14	15	150
0:15:11	17	12,8	14	15	150
0:15:12	17	12,8	14	15	150
0:15:13	17	12,8	14	15	150
0:15:14	17	13,0	14	15	150
0:15:15	17	13,0	14	15	150
0:15:16	17	13,0	14	15	150
0:15:17	17	13,0	14	15	150
0:15:18	17	13,0	14	15	150
0:15:19	17	13,0	14	15	150
0:15:20	17	13,0	14	15	150
0:15:21	17	12,9	14	15	150
0:15:22	17	12,9	14	15	150
0:15:23	17	12,9	14	15	150
0:15:24	17	13,0	14	15	150
0:15:25	17	13,0	15	15	150
0:15:26	17	13,0	15	15	150
0:15:27	17	13,2	15	15	150
0:15:28	17	13,2	15	15	150
0:15:29	17	13,2	15	15	150
0:15:30	17	13,2	15	15	150
0:15:31	17	13,2	15	15	150
0:15:32	17	13,2	15	15	150
0:15:33	17	13,1	15	15	150
0:15:34	17	13,1	15	15	150
0:15:35	17	13,1	15	15	150
0:15:36	17	13,1	15	15	150
0:15:37	17	13,2	15	15	150
0:15:38	17	13,2	15	15	150
0:15:39	17	13,3	15	15	150
0:15:40	17	13,5	15	15	150
0:15:41	17	13,5	15	15	150
0:15:42	17	13,5	15	15	150
0:15:43	17	13,5	15	15	150
0:15:44	17	13,5	15	15	150
0:15:45	17	13,4	15	15	150
0:15:46	17	13,4	15	15	150
0:15:47	17	13,4	15	15	150
0:15:48	17	13,4	15	15	150
0:15:49	17	13,3	15	15	150
0:15:50	17	13,3	15	15	150
0:15:51	17	13,3	15	15	150
0:15:52	17	13,3	15	15	150
0:15:53	17	13,3	15	15	150
0:15:54	17	13,5	15	15	150
0:15:55	17	13,6	15	15	150
0:15:56	17	13,6	15	15	150
0:15:57	17	13,6	15	15	150
0:15:58	17	13,5	15	15	150
0:15:59	17	13,5	15	15	150
0:16:00	17	13,5	15	15	150
0:16:01	17	13,5	14	15	150
0:16:02	17	13,4	14	15	150
0:16:03	17	13,6	14	15	150
0:16:04	17	13,6	14	15	150
0:16:05	17	13,6	14	15	150
0:16:06	17	13,6	14	15	150
0:16:07	17	13,6	14	15	150
0:16:08	17	13,7	14	15	150
0:16:09	17	13,8	15	15	150
0:16:10	17	13,8	15	15	150
0:16:11	17	13,7	15	15	150
0:16:12	17	13,7	14	15	150
0:16:13	17	13,7	15	15	150
0:16:14	17	13,7	15	15	150
0:16:15	17	13,7	15	15	150
0:16:16	17	13,6	15	15	150
0:16:17	17	13,7	15	15	150
0:16:18	17	13,7	15	15	150
0:16:19	17	13,7	15	15	150
0:16:20	17	13,8	15	15	150
0:16:21	17	14,0	15	15	150
0:16:22	17	14,0	15	15	150
0:16:23	17	14,0	15	15	150
0:16:24	17	14,0	15	15	150
0:16:25	17	13,9	15	15	150
0:16:26	17	13,9	15	15	150
0:16:27	17	13,9	15	15	150
0:16:28	17	13,9	14	15	150
0:16:29	17	13,9	14	15	150
0:16:30	17	13,8	15	15	150
0:16:31	17	13,9	14	15	150
0:16:32	17	13,9	14	15	150
0:16:33	17	13,9	14	15	150
0:16:34	17	14,1	15	15	150
0:16:35	17	14,1	15	15	150
0:16:36	17	14,1	15	15	150
0:16:37	17	14,1	15	15	150
0:16:38	17	14,1	15	15	150
0:16:39	17	14,1	15	15	150
0:16:40	17	14,1	15	15	150
0:16:41	17	14,0	15	15	150
0:16:42	17	14,0	15	15	150
0:16:43	17	14,0	15	15	150
0:16:44	17	14,1	15	15	150
0:16:45	17	14,1	15	15	150
0:16:46	17	14,2	15	15	150
0:16:47	17	14,3	15	15	150
0:16:48	17	14,3	15	15	150
0:16:49	17	14,3	15	15	150
0:16:50	17	14,3	15	15	150
0:16:51	17	14,3	15	15	150
0:16:52	17	14,2	15	15	150
0:16:53	17	14,2	15	15	150
0:16:54	17	14,2	15	15	150
0:16:55	17	14,2	15	15	150
0:16:56	17	14,3	15	15	150
0:16:57	17	14,3	15	15	150
0:16:58	17	14,3	15	15	150
0:16:59	17	14,4	15	15	150
0:17:00	17	14,6	14	15	150
0:17:01	17	14,6	14	15	150
0:17:02	17	14,6	14	15	150
0:17:03	17	14,6	14	15	150
0:17:04	17	14,5	14	15	150
0:17:05	17	14,5	14	15	150
0:17:06	17	14,5	14	15	150
0:17:07	17	14,5	14	15	150
0:17:08	17	14,5	15	15	150
0:17:09	17	14,4	15	15	150
0:17:10	17	14,4	15	14	150
0:17:11	17	14,4	15	15	150
0:17:12	17	14,4	15	15	150
0:17:13	17	14,4	15	15	150
0:17:14	17	14,5	15	15	150
0:17:15	17	14,6	15	15	150
0:17:16	17	14,6	15	14	150
0:17:17	17	14,6	15	15	150
0:17:18	17	14,6	15	15	150
0:17:19	17	14,5	15	15	150
0:17:20	17	14,6	15	14	150
0:17:21	17	14,7	15	15	150
0:17:22	17	14,7	15	15	150
0:17:23	17	14,7	15	15	150
0:17:24	17	14,6	15	15	150
0:17:25	17	14,6	15	15	150
0:17:26	17	14,7	15	15	150
0:17:27	17	14,8	15	15	150
0:17:28	17	14,9	15	15	150
0:17:29	17	14,8	15	15	150
0:17:30	17	14,8	15	14	150
0:17:31	17	14,8	15	15	150
0:17:32	17	14,8	15	14	150
0:17:33	17	14,8	15	15	150
0:17:34	17	14,7	15	14	150
0:17:35	17	14,7	15	15	150
0:17:36	17	14,8	15	15	150
0:17:37	17	14,8	15	15	150
0:17:38	17	14,8	15	15	150
0:17:39	17	14,9	15	15	150
0:17:40	17	15,1	15	15	150
0:17:41	17	15,1	15	15	150
0:17:42	17	15,1	15	15	150
0:17:43	17	15,1	15	15	150
0:17:44	17	15,0	15	15	150
0:17:45	17	15,0	15	14	150
0:17:46	17	15,0	15	15	150
0:17:47	17	15,0	15	15	150
0:17:48	17	14,9	15	14	150
0:17:49	17	14,9	15	15	150
0:17:50	17	14,9	15	14	150
0:17:51	17	14,9	15	14	150
0:17:52	17	14,9	15	15	150
0:17:53	17	15,1	15	15	150
0:17:54	17	15,2	15	15	150
0:17:55	17	15,2	15	15	150
0:17:56	17	15,2	15	15	150
0:17:57	17	15,2	15	15	150
0:17:58	17	15,2	15	14	150
0:17:59	17	15,1	15	14	150
0:18:00	17	15,1	15	15	150
0:18:01	17	15,1	15	15	150
0:18:02	17	15,1	15	14	150
0:18:03	17	15,1	15	15	150
0:18:04	17	15,2	15	15	150
0:18:05	17	15,2	15	14	150
0:18:06	17	15,4	15	15	150
0:18:07	17	15,5	15	15	150
0:18:08	17	15,5	15	15	150
0:18:09	17	15,5	15	14	150
0:18:10	17	15,5	15	14	150
0:18:11	17	15,5	15	15	150
0:18:12	17	15,4	15	15	150
0:18:13	17	15,4	15	14	150
0:18:14	17	15,4	15	14	150
0:18:15	17	15,4	15	14	150
0:18:16	17	15,3	15	14	150
0:18:17	17	15,3	15	15	150
0:18:18	17	15,3	15	14	150
0:18:19	17	15,3	15	14	150
0:18:20	17	15,3	15	15	150
0:18:21	17	15,4	15	15	150
0:18:22	17	15,5	15	14	150
0:18:23	17	15,5	15	14	150
0:18:24	17	15,5	15	15	150
0:18:25	17	15,5	15	14	150
0:18:26	17	15,5	15	14	150
0:18:27	17	15,6	15	15	150
0:18:28	17	15,6	15	14	150
0:18:29	17	15,6	15	14	150
0:18:30	17	15,6	15	14	150
0:18:31	17	15,5	15	14	150
0:18:32	17	15,5	15	14	150
0:18:33	17	15,5	15	14	150
0:18:34	17	15,6	15	14	150
0:18:35	17	15,7	15	14	150
0:18:36	17	15,7	15	14	150
0:18:37	17	15,7	15	15	150
0:18:38	17	15,7	15	14	150
0:18:39	17	15,6	15	14	150
0:18:40	17	15,7	15	14	150
0:18:41	17	15,8	15	15	150
0:18:42	17	15,8	15	14	150
0:18:43	17	15,8	15	14	150
0:18:44	17	15,8	15	14	150
0:18:45	17	15,7	15	14	150
0:18:46	17	15,7	15	14	150
0:18:47	17	15,7	15	14	150
0:18:48	17	15,9	15	14	150
0:18:49	17	16,0	15	14	150
0:18:50	17	16,0	15	15	150
0:18:51	17	16,0	15	14	150
0:18:52	17	16,0	15	14	150
0:18:53	17	15,9	15	14	150
0:18:54	17	15,9	15	14	150
0:18:55	17	15,9	15	14	150
0:18:56	17	15,9	15	14	150
0:18:57	17	15,9	15	14	150
0:18:58	17	15,8	15	14	150
0:18:59	17	15,9	15	14	150
0:19:00	17	15,9	15	14	150
0:19:01	17	16,0	15	14	150
0:19:02	17	16,1	15	14	150
0:19:03	17	16,1	15	14	150
0:19:04	17	16,1	15	14	150
0:19:05	17	16,1	15	14	150
0:19:06	17	16,0	15	14	150
0:19:07	17	16,0	15	14	150
0:19:08	17	16,0	15	14	150
0:19:09	17	16,0	15	14	150
0:19:10	17	16,1	15	14	150
0:19:11	17	16,1	15	14	150
0:19:12	17	16,1	15	14	150
0:19:13	17	16,1	15	14	150
0:19:14	17	16,2	15	14	150
0:19:15	17	16,3	15	14	150
0:19:16	17	16,2	15	14	150
0:19:17	17	16,2	16	14	150
0:19:18	17	16,2	16	14	150
0:19:19	17	16,2	16	14	150
0:19:20	17	16,2	16	14	150
0:19:21	17	16,2	16	14	150
0:19:22	17	16,3	16	14	150
0:19:23	17	16,3	16	14	150
0:19:24	17	16,3	16	14	150
0:19:25	17	16,3	16	14	150
0:19:26	17	16,3	16	14	150
0:19:27	17	16,3	16	14	150
0:19:28	17	16,5	16	14	150
0:19:29	17	16,5	16	14	150
0:19:30	17	16,5	16	14	150
0:19:31	17	16,5	16	14	150
0:19:32	17	16,5	16	14	150
0:19:33	17	16,5	16	14	150
0:19:34	17	16,5	16	14	150
0:19:35	17	16,4	16	14	150
0:19:36	17	16,4	16	14	150
0:19:37	17	16,4	16	14	150
0:19:38	17	16,4	16	14	150
0:19:39	17	16,4	16	14	150
0:19:40	17	16,4	16	14	150
0:19:41	17	16,5	16	14	150
0:19:42	17	16,6	16	14	150
0:19:43	17	16,6	16	14	150
0:19:44	17	16,6	16	14	150
0:19:45	17	16,6	16	14	150
0:19:46	17	16,6	16	14	150
0:19:47	17	16,5	16	14	150
0:19:48	17	16,5	16	14	150
0:19:49	17	16,7	16	14	150
0:19:50	17	16,7	16	14	150
0:19:51	17	16,7	16	14	150
0:19:52	17	16,7	16	14	150
0:19:53	17	16,7	16	14	150
0:19:54	17	16,7	16	14	150
0:19:55	17	16,8	16	14	150
0:19:56	16	16,8	16	14	150
0:19:57	17	16,8	16	14	150
0:19:58	17	16,8	16	14	150
0:19:59	17	16,7	16	14	150
0:20:00	17	16,7	16	14	150
0:20:01	16	16,7	16	14	150
0:20:02	16	16,8	16	14	150
0:20:03	16	16,9	16	14	150
0:20:04	16	16,9	16	14	150
0:20:05	16	16,9	16	14	150
0:20:06	17	16,8	16	14	150
0:20:07	16	16,8	16	14	150
0:20:08	16	16,8	16	14	150
0:20:09	16	16,9	16	14	150
0:20:10	16	17,0	16	14	150
0:20:11	16	17,0	16	14	150
0:20:12	16	17,0	16	14	150
0:20:13	16	17,0	16	14	150
0:20:14	16	17,0	16	14	150
0:20:15	16	17,0	16	14	150
0:20:16	16	17,0	16	14	150
0:20:17	16	16,9	16	14	150
0:20:18	16	17,0	16	14	150
0:20:19	16	17,0	16	14	150
0:20:20	16	17,0	16	14	150
0:20:21	16	17,0	16	14	150
0:20:22	16	17,1	16	14	150
0:20:23	16	17,2	16	14	150
0:20:24	16	17,2	16	14	150
0:20:25	16	17,2	16	14	150
0:20:26	16	17,2	16	14	150
0:20:27	16	17,2	16	14	150
0:20:28	16	17,1	16	14	150
0:20:29	16	17,1	16	14	150
0:20:30	16	17,1	16	14	150
0:20:31	16	17,2	16	14	150
0:20:32	16	17,2	16	14	150
0:20:33	16	17,2	16	14	150
0:20:34	16	17,2	16	14	150
0:20:35	16	17,2	16	14	150
0:20:36	16	17,4	16	14	150
0:20:37	16	17,5	16	14	150
0:20:38	16	17,5	16	14	150
0:20:39	16	17,5	16	14	150
0:20:40	16	17,5	16	14	150
0:20:41	16	17,4	16	14	150
0:20:42	16	17,4	16	14	150
0:20:43	16	17,4	16	14	150
0:20:44	16	17,4	16	14	150
0:20:45	16	17,4	16	14	150
0:20:46	16	17,3	16	14	150
0:20:47	16	17,4	16	14	150
0:20:48	16	17,4	16	14	150
0:20:49	16	17,4	16	14	150
0:20:50	16	17,5	16	14	150
0:20:51	16	17,6	16	14	150
0:20:52	16	17,6	16	14	150
0:20:53	16	17,6	16	14	150
0:20:54	16	17,6	16	14	150
0:20:55	16	17,6	16	14	150
0:20:56	16	17,5	16	14	150
0:20:57	16	17,5	16	14	150
0:20:58	16	17,5	16	14	150
0:20:59	16	17,5	16	14	150
0:21:00	16	17,6	16	14	150
0:21:01	16	17,6	16	14	150
0:21:02	16	17,6	16	14	150
0:21:03	16	17,6	16	14	150
0:21:04	16	17,7	16	14	150
0:21:05	16	17,8	16	14	150
0:21:06	16	17,8	16	14	150
0:21:07	16	17,8	16	14	150
0:21:08	16	17,7	16	14	150
0:21:09	16	17,7	16	14	150
0:21:10	16	17,7	16	14	150
0:21:11	16	17,7	16	14	150
0:21:12	16	17,7	16	14	150
0:21:13	16	17,8	16	14	150
0:21:14	16	17,8	16	14	150
0:21:15	16	17,8	16	14	150
0:21:16	16	17,8	16	14	150
0:21:17	16	17,8	16	14	150
0:21:18	16	18,0	16	14	150
0:21:19	16	18,0	16	14	150
0:21:20	16	18,0	16	14	150
0:21:21	16	18,0	16	14	150
0:21:22	16	18,0	16	14	150
0:21:23	16	18,0	16	14	150
0:21:24	16	18,0	16	14	150
0:21:25	16	17,9	16	14	150
0:21:26	16	17,9	16	14	150
0:21:27	16	17,9	16	14	150
0:21:28	16	17,9	16	14	150
0:21:29	16	17,9	16	14	150
0:21:30	16	17,9	16	14	150
0:21:31	16	17,9	16	14	150
0:21:32	16	18,1	16	14	150
0:21:33	16	18,2	16	14	150
0:21:34	16	18,2	16	14	150
0:21:35	16	18,2	16	14	150
0:21:36	16	18,1	16	14	150
0:21:37	16	18,1	16	14	150
0:21:38	16	18,1	16	14	150
0:21:39	16	18,1	16	14	150
0:21:40	16	18,1	16	14	150
0:21:41	16	18,1	16	14	150
0:21:42	16	18,1	16	14	150
0:21:43	16	18,2	16	14	150
0:21:44	16	18,2	16	14	150
0:21:45	16	18,3	16	14	150
0:21:46	16	18,4	16	14	150
0:21:47	16	18,4	17	14	150
0:21:48	16	18,4	17	14	150
0:21:49	16	18,4	17	14	150
0:21:50	16	18,4	17	14	150
0:21:51	16	18,4	17	14	150
0:21:52	16	18,3	17	14	150
0:21:53	16	18,3	17	14	150
0:21:54	16	18,3	17	14	150
0:21:55	16	18,3	17	14	150
0:21:56	16	18,3	17	14	150
0:21:57	16	18,3	17	14	150
0:21:58	16	18,3	17	14	150
0:21:59	16	18,3	17	14	150
0:22:00	16	18,5	17	14	150
0:22:01	16	18,5	17	14	150
0:22:02	16	18,6	17	14	150
0:22:03	16	18,5	17	14	150
0:22:04	16	18,5	17	14	150
0:22:05	16	18,5	17	14	150
0:22:06	16	18,5	17	14	150
0:22:07	16	18,5	17	14	150
0:22:08	16	18,5	17	14	150
0:22:09	16	18,5	17	14	150
0:22:10	16	18,5	17	14	150
0:22:11	16	18,5	17	14	150
0:22:12	16	18,5	17	14	150
0:22:13	16	18,5	17	14	150
0:22:14	16	18,7	17	14	150
0:22:15	16	18,8	17	14	150
0:22:16	16	18,8	17	14	150
0:22:17	16	18,8	17	14	150
0:22:18	16	18,7	17	14	150
0:22:19	16	18,7	17	14	150
0:22:20	16	18,7	17	14	150
0:22:21	16	18,7	17	14	150
0:22:22	16	18,7	17	14	150
0:22:23	16	18,6	17	14	150
0:22:24	16	18,7	17	14	150
0:22:25	16	18,7	17	14	150
0:22:26	16	18,7	17	14	150
0:22:27	16	18,7	17	14	150
0:22:28	16	18,9	17	14	150
0:22:29	16	19,0	17	14	150
0:22:30	16	19,0	17	14	150
0:22:31	16	19,0	17	14	150
0:22:32	16	19,0	17	14	150
0:22:33	16	19,0	17	14	150
0:22:34	16	19,0	17	14	150
0:22:35	16	19,0	17	14	150
0:22:36	16	18,9	17	14	150
0:22:37	16	18,9	17	14	150
0:22:38	16	18,9	17	14	150
0:22:39	16	18,9	17	14	150
0:22:40	16	18,9	17	14	150
0:22:41	16	18,9	17	14	150
0:22:42	16	18,9	17	14	150
0:22:43	16	19,0	17	14	150
0:22:44	16	19,1	17	14	150
0:22:45	16	19,1	17	14	150
0:22:46	16	19,1	17	14	150
0:22:47	16	19,1	17	14	150
0:22:48	16	19,1	17	14	150
0:22:49	16	19,1	17	14	150
0:22:50	16	19,1	17	14	150
0:22:51	16	19,0	17	14	150
0:22:52	16	19,0	17	14	150
0:22:53	16	19,2	17	14	150
0:22:54	16	19,2	17	14	150
0:22:55	16	19,2	17	14	150
0:22:56	16	19,2	17	14	150
0:22:57	16	19,1	17	14	150
0:22:58	16	19,2	17	14	150
0:22:59	16	19,4	17	14	150
0:23:00	16	19,4	17	14	150
0:23:01	16	19,4	17	14	150
0:23:02	16	19,4	17	14	150
0:23:03	16	19,4	17	14	150
0:23:04	16	19,3	17	14	150
0:23:05	16	19,3	17	14	150
0:23:06	16	19,3	17	14	150
0:23:07	16	19,3	17	14	150
0:23:08	16	19,3	17	14	150
0:23:09	16	19,3	17	14	150
0:23:10	16	19,3	18	14	150
0:23:11	16	19,4	17	14	150
0:23:12	16	19,3	17	14	150
0:23:13	16	19,5	17	14	150
0:23:14	16	19,6	17	14	150
0:23:15	16	19,6	17	14	150
0:23:16	16	19,6	17	14	150
0:23:17	16	19,6	17	14	150
0:23:18	16	19,6	17	14	150
0:23:19	16	19,6	17	14	150
0:23:20	16	19,5	17	14	150
0:23:21	16	19,5	17	14	150
0:23:22	16	19,5	17	14	150
0:23:23	16	19,5	17	14	150
0:23:24	16	19,5	17	14	150
0:23:25	16	19,5	17	14	150
0:23:26	16	19,5	17	14	150
0:23:27	16	19,5	17	14	150
0:23:28	16	19,7	17	14	150
0:23:29	16	19,8	17	14	150
0:23:30	16	19,8	17	14	150
0:23:31	16	19,8	17	14	150
0:23:32	16	19,8	17	14	150
0:23:33	16	19,8	17	14	150
0:23:34	16	19,8	17	14	150
0:23:35	16	19,8	17	14	150
0:23:36	16	19,7	17	14	150
0:23:37	16	19,7	18	14	150
0:23:38	16	19,7	18	14	150
0:23:39	16	19,7	18	14	150
0:23:40	16	19,7	18	14	150
0:23:41	16	19,7	18	14	150
0:23:42	16	19,8	18	14	150
0:23:43	16	19,8	18	14	150
0:23:44	16	20,0	17	14	150
0:23:45	16	20,0	18	14	150
0:23:46	16	20,1	18	14	150
0:23:47	16	20,1	18	14	150
0:23:48	16	20,0	18	14	150
0:23:49	16	20,0	18	14	150
0:23:50	16	20,0	18	14	150
0:23:51	16	20,0	17	14	150
0:23:52	16	20,0	18	14	150
0:23:53	16	19,9	18	14	150
0:23:54	16	19,9	18	14	150
0:23:55	16	19,9	18	14	150
0:23:56	16	19,9	18	14	150
0:23:57	16	20,0	18	14	150
0:23:58	16	20,0	18	14	150
0:23:59	16	20,0	17	14	150
0:24:00	16	20,2	17	14	150
0:24:01	16	20,3	18	14	150
0:24:02	16	20,3	18	14	150
0:24:03	16	20,3	18	14	150
0:24:04	16	20,2	18	14	150
0:24:05	16	20,2	18	14	150
0:24:06	16	20,2	18	14	150
0:24:07	16	20,2	17	14	150
0:24:08	16	20,2	18	14	150
0:24:09	16	20,1	18	14	150
0:24:10	16	20,1	18	14	150
0:24:11	16	20,1	18	14	150
0:24:12	16	20,2	18	14	150
0:24:13	16	20,2	18	14	150
0:24:14	16	20,2	18	14	150
0:24:15	16	20,3	18	14	150
0:24:16	16	20,4	18	14	150
0:24:17	16	20,5	18	14	150
0:24:18	16	20,5	18	14	150
0:24:19	16	20,5	18	14	150
0:24:20	16	20,4	18	14	150
0:24:21	16	20,4	18	14	150
0:24:22	16	20,4	18	14	150
0:24:23	16	20,4	18	14	150
0:24:24	16	20,4	17	14	150
0:24:25	16	20,3	18	14	150
0:24:26	16	20,3	18	14	150
0:24:27	16	20,4	18	14	150
0:24:28	16	20,4	18	14	150
0:24:29	16	20,4	17	14	150
0:24:30	16	20,4	18	14	150
0:24:31	16	20,6	18	14	150
0:24:32	16	20,6	18	14	150
0:24:33	16	20,6	18	14	150
0:24:34	16	20,6	18	14	150
0:24:35	16	20,6	18	14	150
0:24:36	16	20,6	18	14	150
0:24:37	16	20,6	18	14	150
0:24:38	16	20,6	18	14	150
0:24:39	16	20,6	18	14	150
0:24:40	16	20,5	18	14	150
0:24:41	16	20,5	18	14	150
0:24:42	16	20,6	18	14	150
0:24:43	16	20,6	18	14	150
0:24:44	16	20,6	18	14	150
0:24:45	16	20,6	18	14	150
0:24:46	16	20,7	18	14	150
0:24:47	16	20,8	18	14	150
0:24:48	16	20,9	18	14	150
0:24:49	16	20,9	18	14	150
0:24:50	16	20,9	18	14	150
0:24:51	16	20,8	18	14	150
0:24:52	16	20,8	18	14	150
0:24:53	16	20,8	18	14	150
0:24:54	16	20,8	18	14	150
0:24:55	16	20,8	18	14	150
0:24:56	16	20,7	18	14	150
0:24:57	16	20,7	18	14	150
0:24:58	16	20,8	18	14	150
0:24:59	16	20,8	18	14	150
0:25:00	16	20,8	18	14	150
0:25:01	16	20,8	18	14	150
0:25:02	16	20,9	18	14	150
0:25:03	16	21,0	18	14	150
0:25:04	16	21,1	18	14	150
0:25:05	16	21,1	18	14	150
0:25:06	16	21,1	18	14	150
0:25:07	16	21,0	18	14	150
0:25:08	16	21,0	18	14	150
0:25:09	16	21,0	18	13	150
0:25:10	16	21,0	18	13	150
0:25:11	16	21,0	18	14	150
0:25:12	16	21,0	18	14	150
0:25:13	16	21,0	18	14	150
0:25:14	16	21,1	18	13	150
0:25:15	16	21,1	18	14	150
0:25:16	16	21,1	18	13	150
0:25:17	16	21,1	18	14	150
0:25:18	16	21,1	18	14	150
0:25:19	16	21,2	18	14	150
0:25:20	16	21,2	18	14	150
0:25:21	16	21,2	18	14	150
0:25:22	16	21,2	18	14	150
0:25:23	16	21,2	18	13	150
0:25:24	16	21,2	18	14	150
0:25:25	16	21,2	18	14	150
0:25:26	16	21,1	18	14	150
0:25:27	16	21,2	18	14	150
0:25:28	16	21,3	18	14	150
0:25:29	16	21,3	18	14	150
0:25:30	16	21,3	18	14	150
0:25:31	16	21,3	18	14	150
0:25:32	16	21,3	18	14	150
0:25:33	16	21,3	18	14	150
