Repository: ProgWizer/parser

File: project-root/data/Data Acquisition/Data Acquisition/2017 year (147)/17-00091.txt (part 1 of 6)
--Test Summary--
Full Path and File Name	
Instrument Name	7322
Instrument Type	Model 7322 Consistometer - Variable Speed
Instrument Serial Number	
Test Start Date	31.05.2017
Test Start Time	15:01:48
Test Stop Date	31.05.2017
Test Stop Time	17:20:49
Test Length	2:19:01
Final Sample Time Offset	2:19:01
Controller Schedule Name	
Sampling Period	1 second
Comments	MPa 25 (30)
Information	WellID	
Information	Customer	
Information	EngName	
Information	CementClass	G
Information	CementMfr	
Information	Additives	70G:30ASPM+0.6Floss-500+0.1LTR+1TA-100
Information	Density	1250
Information	BHCT	
Information	BHST	
Information	FluidLoss	
Information	JobType	
Calculated Value	Time_30Bc	2:08:48
Calculated Value	Time_70Bc	2:19:01
Initial Temperature (°C)	24 °C
Final Temperature (°C)	60 °C
Initial Pressure (MPa)	0,7 MPa
Final Pressure (MPa)	25,1 MPa
Initial Consistency (Bc)	5 Bc
Final Consistency (Bc)	70 Bc
Initial Wall Temperature (°C)	22 °C
Final Wall Temperature (°C)	60 °C
Initial Motor Speed (RPM)	150 RPM
Final Motor Speed (RPM)	150 RPM
--Data--
Time (HH:MM:SS)	Temperature (°C)	Pressure (MPa)	Consistency (Bc)	Wall Temperature (°C)	Motor Speed (RPM)
0:00:00	24	0,7	5	22	150
0:00:01	24	0,7	5	22	150
0:00:02	24	0,7	5	22	150
0:00:03	24	0,7	5	22	150
0:00:04	24	0,7	5	23	150
0:00:05	24	0,7	4	23	150
0:00:06	24	0,7	5	22	150
0:00:07	24	0,7	5	23	150
0:00:08	24	0,7	5	22	150
0:00:09	24	0,7	5	22	150
0:00:10	24	0,7	4	22	150
0:00:11	24	0,7	5	22	150
0:00:12	24	0,8	5	22	150
0:00:13	24	0,8	5	22	150
0:00:14	24	0,8	5	23	150
0:00:15	24	0,8	5	23	150
0:00:16	24	0,8	5	23	150
0:00:17	24	0,8	4	22	150
0:00:18	24	0,8	4	23	150
0:00:19	24	0,8	4	23	150
0:00:20	24	0,9	6	23	150
0:00:21	24	0,9	6	23	150
0:00:22	24	0,9	6	23	150
0:00:23	24	0,9	6	23	150
0:00:24	24	0,9	5	23	150
0:00:25	24	0,9	5	23	150
0:00:26	24	0,9	6	23	150
0:00:27	24	1,0	6	23	150
0:00:28	24	1,0	6	23	150
0:00:29	24	1,0	5	23	150
0:00:30	24	1,1	5	23	150
0:00:31	24	1,1	6	23	150
0:00:32	24	1,1	6	23	150
0:00:33	24	1,1	7	23	150
0:00:34	24	1,1	7	23	150
0:00:35	24	1,1	7	23	150
0:00:36	24	1,1	8	23	150
0:00:37	24	1,2	8	23	150
0:00:38	24	1,2	8	23	150
0:00:39	24	1,2	8	23	150
0:00:40	24	1,2	8	23	150
0:00:41	24	1,2	8	23	150
0:00:42	24	1,2	8	23	150
0:00:43	24	1,2	6	23	150
0:00:44	24	1,2	6	23	150
0:00:45	24	1,2	6	23	150
0:00:46	24	1,2	6	23	150
0:00:47	24	1,3	7	23	150
0:00:48	24	1,3	8	23	150
0:00:49	24	1,3	7	24	150
0:00:50	24	1,3	7	23	150
0:00:51	24	1,3	7	23	150
0:00:52	24	1,4	7	24	150
0:00:53	24	1,5	6	24	150
0:00:54	24	1,5	5	24	150
0:00:55	24	1,5	5	24	150
0:00:56	24	1,5	5	24	150
0:00:57	24	1,5	4	24	150
0:00:58	24	1,5	3	24	150
0:00:59	24	1,5	4	24	150
0:01:00	24	1,5	4	24	150
0:01:01	24	1,5	4	24	150
0:01:02	24	1,5	4	24	150
0:01:03	24	1,5	5	24	150
0:01:04	24	1,5	5	24	150
0:01:05	24	1,5	5	24	150
0:01:06	24	1,5	5	24	150
0:01:07	24	1,6	6	25	150
0:01:08	24	1,6	6	25	150
0:01:09	24	1,6	5	25	150
0:01:10	24	1,6	6	25	150
0:01:11	24	1,7	6	25	150
0:01:12	24	1,7	7	25	150
0:01:13	24	1,7	7	25	150
0:01:14	24	1,7	7	25	150
0:01:15	24	1,7	7	25	150
0:01:16	24	1,7	6	25	150
0:01:17	24	1,7	7	25	150
0:01:18	24	1,7	7	25	150
0:01:19	24	1,7	7	25	150
0:01:20	24	1,7	6	26	150
0:01:21	24	1,7	5	26	150
0:01:22	24	1,7	4	26	150
0:01:23	24	1,8	4	26	150
0:01:24	24	1,9	4	26	150
0:01:25	24	1,9	4	26	150
0:01:26	24	1,9	4	26	150
0:01:27	24	1,9	4	26	150
0:01:28	24	1,9	4	26	150
0:01:29	24	1,9	4	26	150
0:01:30	24	1,9	4	26	150
0:01:31	24	1,9	4	26	150
0:01:32	24	1,9	4	26	150
0:01:33	24	1,9	4	27	150
0:01:34	24	1,9	4	27	150
0:01:35	24	1,9	3	27	150
0:01:36	24	1,9	3	27	150
0:01:37	24	2,0	3	27	150
0:01:38	24	2,1	3	27	150
0:01:39	24	2,2	3	27	150
0:01:40	24	2,2	3	27	150
0:01:41	24	2,2	3	27	150
0:01:42	24	2,2	3	27	150
0:01:43	24	2,2	3	27	150
0:01:44	24	2,2	3	27	150
0:01:45	24	2,2	2	27	150
0:01:46	24	2,2	2	27	150
0:01:47	24	2,2	2	27	150
0:01:48	24	2,2	2	27	150
0:01:49	24	2,2	2	28	150
0:01:50	24	2,2	2	28	150
0:01:51	24	2,2	3	28	150
0:01:52	24	2,2	2	28	150
0:01:53	24	2,2	3	28	150
0:01:54	24	2,2	4	28	150
0:01:55	24	2,2	5	28	150
0:01:56	24	2,3	5	28	150
0:01:57	24	2,3	5	28	150
0:01:58	24	2,3	4	28	150
0:01:59	24	2,3	3	28	150
0:02:00	24	2,3	3	28	150
0:02:01	24	2,3	2	28	150
0:02:02	24	2,3	2	28	150
0:02:03	24	2,3	2	28	150
0:02:04	24	2,3	2	28	150
0:02:05	24	2,3	4	28	150
0:02:06	24	2,3	5	29	150
0:02:07	24	2,3	5	29	150
0:02:08	24	2,4	5	29	150
0:02:09	24	2,5	5	29	150
0:02:10	24	2,6	5	29	150
0:02:11	24	2,6	5	29	150
0:02:12	24	2,6	5	30	150
0:02:13	24	2,6	5	29	150
0:02:14	24	2,6	5	30	150
0:02:15	24	2,7	4	30	150
0:02:16	24	2,7	4	30	150
0:02:17	24	2,7	4	30	150
0:02:18	24	2,7	4	30	150
0:02:19	24	2,7	5	30	150
0:02:20	24	2,7	4	30	150
0:02:21	24	2,7	4	30	150
0:02:22	24	2,7	4	30	150
0:02:23	24	2,7	4	30	150
0:02:24	24	2,7	4	30	150
0:02:25	24	2,7	5	30	150
0:02:26	24	2,7	4	30	150
0:02:27	24	2,7	4	31	150
0:02:28	24	2,7	4	31	150
0:02:29	24	2,7	4	31	150
0:02:30	24	2,7	4	31	150
0:02:31	24	2,7	4	31	150
0:02:32	24	2,8	5	31	150
0:02:33	24	2,8	5	31	150
0:02:34	24	2,8	5	32	150
0:02:35	24	2,8	4	31	150
0:02:36	24	2,8	5	31	150
0:02:37	24	2,8	5	31	150
0:02:38	24	2,8	5	31	150
0:02:39	24	2,8	5	32	150
0:02:40	24	2,8	5	31	150
0:02:41	24	2,8	5	32	150
0:02:42	24	2,8	5	32	150
0:02:43	24	2,9	5	32	150
0:02:44	24	2,9	6	32	150
0:02:45	24	2,9	6	32	150
0:02:46	24	2,9	6	32	150
0:02:47	24	2,9	6	32	150
0:02:48	24	2,9	4	32	150
0:02:49	24	2,9	4	32	150
0:02:50	24	2,9	4	32	150
0:02:51	24	2,9	5	32	150
0:02:52	24	3,0	4	32	150
0:02:53	24	3,1	4	32	150
0:02:54	24	3,2	3	32	150
0:02:55	24	3,2	3	32	150
0:02:56	24	3,2	3	32	150
0:02:57	24	3,2	3	33	150
0:02:58	24	3,2	3	33	150
0:02:59	24	3,2	3	33	150
0:03:00	25	3,2	3	33	150
0:03:01	25	3,2	3	33	150
0:03:02	25	3,2	4	33	150
0:03:03	25	3,2	3	33	150
0:03:04	25	3,2	4	33	150
0:03:05	25	3,2	3	33	150
0:03:06	25	3,2	3	33	150
0:03:07	25	3,2	4	33	150
0:03:08	25	3,2	4	33	150
0:03:09	25	3,2	4	33	150
0:03:10	25	3,2	4	33	150
0:03:11	25	3,2	4	33	150
0:03:12	25	3,2	5	33	150
0:03:13	25	3,2	5	34	150
0:03:14	25	3,2	4	34	150
0:03:15	25	3,2	5	34	150
0:03:16	25	3,3	5	34	150
0:03:17	25	3,3	6	34	150
0:03:18	25	3,3	5	34	150
0:03:19	25	3,3	5	34	150
0:03:20	25	3,4	5	34	150
0:03:21	25	3,5	5	34	150
0:03:22	25	3,6	5	34	150
0:03:23	25	3,6	5	34	150
0:03:24	25	3,6	6	34	150
0:03:25	25	3,5	5	34	150
0:03:26	25	3,5	5	34	150
0:03:27	25	3,5	6	34	150
0:03:28	25	3,5	6	34	150
0:03:29	25	3,5	6	34	150
0:03:30	25	3,5	5	34	150
0:03:31	25	3,5	6	34	150
0:03:32	25	3,5	5	34	150
0:03:33	25	3,5	5	34	150
0:03:34	25	3,5	6	34	150
0:03:35	25	3,5	5	34	150
0:03:36	25	3,5	6	34	150
0:03:37	25	3,5	6	34	150
0:03:38	25	3,6	6	34	150
0:03:39	25	3,7	6	35	150
0:03:40	25	3,7	6	34	150
0:03:41	25	3,7	6	35	150
0:03:42	25	3,7	6	35	150
0:03:43	25	3,7	6	35	150
0:03:44	25	3,7	6	35	150
0:03:45	25	3,7	6	35	150
0:03:46	25	3,7	6	35	150
0:03:47	25	3,7	6	35	150
0:03:48	25	3,7	6	35	150
0:03:49	26	3,8	6	35	150
0:03:50	26	3,9	6	35	150
0:03:51	26	3,9	5	35	150
0:03:52	26	3,9	5	35	150
0:03:53	26	3,9	4	35	150
0:03:54	26	3,9	4	35	150
0:03:55	26	3,8	5	35	150
0:03:56	26	3,8	5	35	150
0:03:57	26	3,8	5	35	150
0:03:58	26	3,8	6	35	150
0:03:59	26	3,8	5	35	150
0:04:00	26	3,9	5	35	150
0:04:01	26	3,9	5	35	150
0:04:02	26	3,9	5	35	150
0:04:03	26	3,9	4	35	150
0:04:04	26	3,9	5	35	150
0:04:05	26	3,9	4	35	150
0:04:06	26	4,0	4	35	150
0:04:07	26	4,1	4	35	150
0:04:08	26	4,1	4	35	150
0:04:09	26	4,1	4	35	150
0:04:10	26	4,1	5	35	150
0:04:11	26	4,1	5	35	150
0:04:12	26	4,1	6	35	150
0:04:13	26	4,0	5	35	150
0:04:14	26	4,0	5	35	150
0:04:15	26	4,0	5	35	150
0:04:16	26	4,1	4	35	150
0:04:17	26	4,2	5	35	150
0:04:18	26	4,3	5	35	150
0:04:19	26	4,3	5	35	150
0:04:20	26	4,3	5	35	150
0:04:21	26	4,3	6	36	150
0:04:22	26	4,2	6	35	150
0:04:23	26	4,2	5	35	150
0:04:24	26	4,2	5	35	150
0:04:25	26	4,2	4	35	150
0:04:26	26	4,2	5	35	150
0:04:27	26	4,2	5	35	150
0:04:28	27	4,2	5	35	150
0:04:29	27	4,2	4	36	150
0:04:30	27	4,2	3	35	150
0:04:31	27	4,3	3	35	150
0:04:32	27	4,5	3	35	150
0:04:33	27	4,5	4	35	150
0:04:34	27	4,5	4	36	150
0:04:35	27	4,5	3	36	150
0:04:36	27	4,5	3	36	150
0:04:37	27	4,4	4	36	150
0:04:38	27	4,4	3	36	150
0:04:39	27	4,4	4	35	150
0:04:40	27	4,4	4	36	150
0:04:41	27	4,4	4	36	150
0:04:42	27	4,4	4	36	150
0:04:43	27	4,4	4	36	150
0:04:44	27	4,4	4	36	150
0:04:45	27	4,4	4	36	150
0:04:46	27	4,6	5	36	150
0:04:47	27	4,7	4	36	150
0:04:48	27	4,7	5	36	150
0:04:49	27	4,7	4	36	150
0:04:50	27	4,7	5	36	150
0:04:51	27	4,6	4	36	150
0:04:52	27	4,6	4	35	150
0:04:53	27	4,6	5	36	150
0:04:54	27	4,6	5	36	150
0:04:55	27	4,6	5	36	150
0:04:56	27	4,5	5	35	150
0:04:57	27	4,6	5	36	150
0:04:58	27	4,6	5	35	150
0:04:59	27	4,7	5	36	150
0:05:00	27	4,8	5	36	150
0:05:01	27	4,8	5	36	150
0:05:02	27	4,8	4	36	150
0:05:03	27	4,8	5	36	150
0:05:04	27	4,8	6	36	150
0:05:05	28	4,8	5	36	150
0:05:06	28	4,8	6	36	150
0:05:07	28	4,7	5	36	150
0:05:08	28	4,7	6	36	150
0:05:09	28	4,8	6	36	150
0:05:10	28	4,8	5	36	150
0:05:11	28	4,8	5	36	150
0:05:12	28	4,8	5	36	150
0:05:13	28	4,9	5	36	150
0:05:14	28	5,1	5	36	150
0:05:15	28	5,2	6	36	150
0:05:16	28	5,2	5	36	150
0:05:17	28	5,2	6	36	150
0:05:18	28	5,1	6	36	150
0:05:19	28	5,1	5	36	150
0:05:20	28	5,1	5	36	150
0:05:21	28	5,1	5	36	150
0:05:22	28	5,0	5	36	150
0:05:23	28	5,0	5	36	150
0:05:24	28	5,0	6	36	150
0:05:25	28	5,0	5	36	150
0:05:26	28	4,9	6	36	150
0:05:27	28	5,2	6	36	150
0:05:28	28	5,3	6	36	150
0:05:29	28	5,4	6	36	150
0:05:30	28	5,4	5	36	150
0:05:31	28	5,3	6	36	150
0:05:32	28	5,3	5	36	150
0:05:33	28	5,3	5	36	150
0:05:34	28	5,3	5	36	150
0:05:35	28	5,2	5	36	150
0:05:36	28	5,2	5	36	150
0:05:37	28	5,2	5	36	150
0:05:38	28	5,2	5	36	150
0:05:39	28	5,2	5	36	150
0:05:40	28	5,1	5	36	150
0:05:41	28	5,4	4	36	150
0:05:42	29	5,5	5	36	150
0:05:43	29	5,5	5	36	150
0:05:44	29	5,5	5	36	150
0:05:45	29	5,5	6	36	150
0:05:46	29	5,4	6	36	150
0:05:47	29	5,4	6	36	150
0:05:48	29	5,4	6	36	150
0:05:49	29	5,4	6	36	150
0:05:50	29	5,3	6	36	150
0:05:51	29	5,3	6	36	150
0:05:52	29	5,3	6	36	150
0:05:53	29	5,3	5	36	150
0:05:54	29	5,3	6	36	150
0:05:55	29	5,5	6	36	150
0:05:56	29	5,6	6	36	150
0:05:57	29	5,6	6	36	150
0:05:58	29	5,6	6	36	150
0:05:59	29	5,6	6	36	150
0:06:00	29	5,6	6	36	150
0:06:01	29	5,6	6	36	150
0:06:02	29	5,5	6	36	150
0:06:03	29	5,5	6	36	150
0:06:04	29	5,5	6	36	150
0:06:05	29	5,5	6	36	150
0:06:06	29	5,6	6	36	150
0:06:07	29	5,6	6	36	150
0:06:08	29	5,6	6	36	150
0:06:09	29	5,6	6	36	150
0:06:10	29	5,8	6	36	150
0:06:11	29	5,8	6	36	150
0:06:12	29	5,8	6	36	150
0:06:13	29	5,8	6	36	150
0:06:14	29	5,7	6	36	150
0:06:15	29	5,7	5	36	150
0:06:16	29	5,7	5	36	150
0:06:17	29	5,7	5	36	150
0:06:18	29	5,7	5	36	150
0:06:19	29	5,8	5	36	150
0:06:20	29	5,9	4	36	150
0:06:21	29	5,9	3	36	150
0:06:22	29	5,9	3	36	150
0:06:23	29	5,9	3	37	150
0:06:24	29	5,9	3	36	150
0:06:25	29	5,9	3	37	150
0:06:26	29	5,9	3	36	150
0:06:27	29	5,9	5	37	150
0:06:28	29	5,8	5	37	150
0:06:29	29	5,8	6	37	150
0:06:30	29	5,9	6	37	150
0:06:31	30	5,9	6	37	150
0:06:32	30	5,9	5	37	150
0:06:33	30	5,9	5	37	150
0:06:34	30	6,0	5	37	150
0:06:35	30	6,1	6	37	150
0:06:36	30	6,1	5	37	150
0:06:37	30	6,1	4	37	150
0:06:38	30	6,1	5	37	150
0:06:39	30	6,1	5	37	150
0:06:40	30	6,1	6	37	150
0:06:41	30	6,1	6	37	150
0:06:42	30	6,0	6	37	150
0:06:43	30	6,0	6	37	150
0:06:44	30	6,0	6	37	150
0:06:45	30	6,3	5	37	150
0:06:46	30	6,4	6	37	150
0:06:47	30	6,4	6	37	150
0:06:48	30	6,4	6	37	150
0:06:49	30	6,4	6	37	150
0:06:50	30	6,4	6	38	150
0:06:51	30	6,4	7	37	150
0:06:52	30	6,4	7	37	150
0:06:53	30	6,3	7	37	150
0:06:54	30	6,3	6	37	150
0:06:55	30	6,3	6	38	150
0:06:56	30	6,3	6	37	150
0:06:57	30	6,3	5	37	150
0:06:58	30	6,3	6	38	150
0:06:59	30	6,2	6	37	150
0:07:00	30	6,2	6	38	150
0:07:01	30	6,3	6	38	150
0:07:02	30	6,3	6	38	150
0:07:03	30	6,4	6	38	150
0:07:04	30	6,5	6	38	150
0:07:05	30	6,6	6	38	150
0:07:06	30	6,6	6	38	150
0:07:07	30	6,6	5	38	150
0:07:08	30	6,6	6	38	150
0:07:09	30	6,5	5	38	150
0:07:10	30	6,5	6	38	150
0:07:11	30	6,5	5	38	150
0:07:12	30	6,5	5	38	150
0:07:13	30	6,5	5	38	150
0:07:14	30	6,5	6	38	150
0:07:15	30	6,5	5	38	150
0:07:16	30	6,5	5	38	150
0:07:17	30	6,6	5	38	150
0:07:18	30	6,6	5	38	150
0:07:19	30	6,6	5	38	150
0:07:20	30	6,6	5	38	150
0:07:21	30	6,6	5	38	150
0:07:22	30	6,6	6	38	150
0:07:23	31	6,7	5	38	150
0:07:24	31	6,8	5	39	150
0:07:25	31	6,8	5	39	150
0:07:26	31	6,8	5	39	150
0:07:27	31	6,8	5	39	150
0:07:28	31	6,8	5	39	150
0:07:29	31	6,7	5	39	150
0:07:30	31	6,7	5	39	150
0:07:31	31	6,7	6	39	150
0:07:32	31	6,7	5	39	150
0:07:33	31	6,7	5	39	150
0:07:34	31	6,7	5	39	150
0:07:35	31	6,7	6	39	150
0:07:36	31	6,8	5	39	150
0:07:37	31	6,9	5	39	150
0:07:38	31	7,0	5	39	150
0:07:39	31	7,0	5	39	150
0:07:40	31	7,0	5	39	150
0:07:41	31	7,0	5	39	150
0:07:42	31	7,0	5	39	150
0:07:43	31	6,9	5	39	150
0:07:44	31	6,9	6	39	150
0:07:45	31	6,9	5	39	150
0:07:46	31	6,9	5	39	150
0:07:47	31	6,9	5	39	150
0:07:48	31	6,9	4	39	150
0:07:49	31	7,0	5	39	150
0:07:50	31	7,0	5	39	150
0:07:51	31	7,0	5	40	150
0:07:52	31	7,0	6	39	150
0:07:53	31	7,2	5	40	150
0:07:54	31	7,2	5	39	150
0:07:55	31	7,2	6	40	150
0:07:56	31	7,2	5	40	150
0:07:57	31	7,2	5	40	150
0:07:58	31	7,2	5	40	150
0:07:59	31	7,2	5	40	150
0:08:00	31	7,1	5	40	150
0:08:01	31	7,1	5	40	150
0:08:02	31	7,1	5	40	150
0:08:03	31	7,1	6	40	150
0:08:04	31	7,1	6	40	150
0:08:05	31	7,2	6	40	150
0:08:06	31	7,3	6	40	150
0:08:07	31	7,3	7	40	150
0:08:08	31	7,3	7	40	150
0:08:09	31	7,3	7	40	150
0:08:10	31	7,3	6	40	150
0:08:11	31	7,3	7	40	150
0:08:12	31	7,3	6	40	150
0:08:13	31	7,2	7	40	150
0:08:14	32	7,3	7	40	150
0:08:15	31	7,4	7	40	150
0:08:16	32	7,4	7	40	150
0:08:17	32	7,4	7	40	150
0:08:18	32	7,4	7	40	150
0:08:19	32	7,4	7	41	150
0:08:20	32	7,4	7	41	150
0:08:21	32	7,4	7	40	150
0:08:22	32	7,5	6	41	150
0:08:23	32	7,5	6	41	150
0:08:24	32	7,5	7	41	150
0:08:25	32	7,5	7	41	150
0:08:26	32	7,5	7	41	150
0:08:27	32	7,5	8	41	150
0:08:28	32	7,5	7	41	150
0:08:29	32	7,5	7	41	150
0:08:30	32	7,5	6	41	150
0:08:31	32	7,6	7	41	150
0:08:32	32	7,6	6	41	150
0:08:33	32	7,6	6	41	150
0:08:34	32	7,6	6	41	150
0:08:35	32	7,6	6	41	150
0:08:36	32	7,6	6	41	150
0:08:37	32	7,6	6	41	150
0:08:38	32	7,6	6	41	150
0:08:39	32	7,6	7	41	150
0:08:40	32	7,7	6	41	150
0:08:41	32	7,7	7	41	150
0:08:42	32	7,7	6	41	150
0:08:43	32	7,7	6	41	150
0:08:44	32	7,7	6	41	150
0:08:45	32	7,9	6	41	150
0:08:46	32	7,9	7	41	150
0:08:47	32	7,9	6	41	150
0:08:48	32	7,9	7	42	150
0:08:49	32	7,8	6	41	150
0:08:50	32	7,8	6	42	150
0:08:51	32	7,8	6	42	150
0:08:52	32	7,8	6	42	150
0:08:53	32	7,8	6	42	150
0:08:54	32	7,8	6	42	150
0:08:55	32	7,9	7	41	150
0:08:56	32	7,9	6	42	150
0:08:57	32	8,0	7	42	150
0:08:58	32	7,9	6	42	150
0:08:59	32	7,9	7	42	150
0:09:00	32	7,9	7	42	150
0:09:01	32	7,9	7	42	150
0:09:02	32	7,9	7	42	150
0:09:03	33	8,0	6	42	150
0:09:04	33	8,0	6	42	150
0:09:05	33	8,0	6	42	150
0:09:06	33	8,0	6	42	150
0:09:07	33	8,0	6	42	150
0:09:08	33	8,0	6	42	150
0:09:09	33	8,2	6	42	150
0:09:10	33	8,3	6	42	150
0:09:11	33	8,3	6	42	150
0:09:12	33	8,3	6	42	150
0:09:13	33	8,2	6	42	150
0:09:14	33	8,2	7	42	150
0:09:15	33	8,2	6	42	150
0:09:16	33	8,2	6	42	150
0:09:17	33	8,2	6	42	150
0:09:18	33	8,1	6	42	150
0:09:19	33	8,1	6	42	150
0:09:20	33	8,1	6	42	150
0:09:21	33	8,1	6	42	150
0:09:22	33	8,1	6	42	150
0:09:23	33	8,3	6	42	150
0:09:24	33	8,4	7	42	150
0:09:25	33	8,4	7	42	150
0:09:26	33	8,4	7	42	150
0:09:27	33	8,4	7	43	150
0:09:28	33	8,4	7	43	150
0:09:29	33	8,4	6	43	150
0:09:30	33	8,4	6	43	150
0:09:31	33	8,3	6	43	150
0:09:32	33	8,3	6	43	150
0:09:33	33	8,3	6	43	150
0:09:34	33	8,3	7	43	150
0:09:35	33	8,4	7	43	150
0:09:36	33	8,4	6	43	150
0:09:37	33	8,5	7	43	150
0:09:38	33	8,6	7	43	150
0:09:39	33	8,6	7	43	150
0:09:40	33	8,6	8	43	150
0:09:41	33	8,6	7	43	150
0:09:42	33	8,5	7	43	150
0:09:43	33	8,5	6	42	150
0:09:44	33	8,5	6	43	150
0:09:45	33	8,5	5	43	150
0:09:46	33	8,5	4	43	150
0:09:47	34	8,5	5	43	150
0:09:48	34	8,6	5	43	150
0:09:49	34	8,6	5	43	150
0:09:50	34	8,6	5	43	150
0:09:51	34	8,6	6	43	150
0:09:52	34	8,6	5	43	150
0:09:53	34	8,7	6	43	150
0:09:54	34	8,7	5	43	150
0:09:55	34	8,7	5	43	150
0:09:56	34	8,7	5	43	150
0:09:57	34	8,7	5	43	150
0:09:58	34	8,7	5	43	150
0:09:59	34	8,7	5	43	150
0:10:00	34	8,7	5	43	150
0:10:01	34	8,9	5	43	150
0:10:02	34	8,9	5	43	150
0:10:03	34	8,9	5	43	150
0:10:04	34	8,9	5	43	150
0:10:05	34	8,9	6	43	150
0:10:06	34	8,8	6	43	150
0:10:07	34	8,8	6	43	150
0:10:08	34	8,8	5	43	150
0:10:09	34	8,8	5	43	150
0:10:10	34	8,8	5	43	150
0:10:11	34	8,8	6	43	150
0:10:12	34	8,8	5	43	150
0:10:13	34	9,0	5	43	150
0:10:14	34	9,1	6	43	150
0:10:15	34	9,1	7	43	150
0:10:16	34	9,1	5	43	150
0:10:17	34	9,1	5	43	150
0:10:18	34	9,0	5	43	150
0:10:19	34	9,0	5	43	150
0:10:20	34	9,0	5	43	150
0:10:21	34	9,0	5	43	150
0:10:22	34	8,9	5	43	150
0:10:23	34	9,0	4	43	150
0:10:24	34	9,0	5	43	150
0:10:25	34	9,0	5	43	150
0:10:26	34	9,2	4	43	150
0:10:27	34	9,2	6	44	150
0:10:28	35	9,3	6	43	150
0:10:29	35	9,2	6	44	150
0:10:30	35	9,2	5	43	150
0:10:31	35	9,2	5	44	150
0:10:32	35	9,2	6	43	150
0:10:33	35	9,1	6	43	150
0:10:34	35	9,1	6	43	150
0:10:35	35	9,2	6	44	150
0:10:36	35	9,2	7	44	150
0:10:37	35	9,2	7	43	150
0:10:38	35	9,2	6	43	150
0:10:39	35	9,3	5	44	150
0:10:40	35	9,4	5	44	150
0:10:41	35	9,4	6	44	150
0:10:42	35	9,4	6	44	150
0:10:43	35	9,4	7	44	150
0:10:44	35	9,4	8	44	150
0:10:45	35	9,4	8	44	150
0:10:46	35	9,3	8	44	150
0:10:47	35	9,3	9	44	150
0:10:48	35	9,3	8	44	150
0:10:49	35	9,4	8	44	150
0:10:50	35	9,4	7	44	150
0:10:51	35	9,4	7	44	150
0:10:52	35	9,5	8	44	150
0:10:53	35	9,6	6	44	150
0:10:54	35	9,6	6	44	150
0:10:55	35	9,6	5	44	150
0:10:56	35	9,6	6	44	150
0:10:57	35	9,5	6	44	150
0:10:58	35	9,5	6	44	150
0:10:59	35	9,5	6	44	150
0:11:00	35	9,5	7	44	150
0:11:01	35	9,5	6	44	150
0:11:02	35	9,5	6	44	150
0:11:03	35	9,5	6	44	150
0:11:04	35	9,7	6	44	150
0:11:05	35	9,8	6	44	150
0:11:06	35	9,8	5	44	150
0:11:07	35	9,8	5	44	150
0:11:08	35	9,8	4	44	150
0:11:09	35	9,7	5	44	150
0:11:10	36	9,7	5	44	150
0:11:11	36	9,7	5	44	150
0:11:12	36	9,7	6	44	150
0:11:13	36	9,6	6	44	150
0:11:14	36	9,6	7	44	150
0:11:15	36	9,6	6	44	150
0:11:16	36	9,8	6	44	150
0:11:17	36	9,9	5	44	150
0:11:18	36	9,9	6	44	150
0:11:19	36	9,9	5	44	150
0:11:20	36	9,9	5	44	150
0:11:21	36	9,9	5	44	150
0:11:22	36	9,8	5	44	150
0:11:23	36	9,8	5	44	150
0:11:24	36	9,8	6	44	150
0:11:25	36	9,8	7	44	150
0:11:26	36	9,8	6	44	150
0:11:27	36	9,9	6	44	150
0:11:28	36	10,1	6	44	150
0:11:29	36	10,1	6	44	150
0:11:30	36	10,1	6	44	150
0:11:31	36	10,1	5	44	150
0:11:32	36	10,1	6	44	150
0:11:33	36	10,0	6	44	150
0:11:34	36	10,0	6	44	150
0:11:35	36	10,0	5	44	150
0:11:36	36	10,0	5	44	150
0:11:37	36	9,9	5	44	150
0:11:38	36	10,0	5	44	150
0:11:39	36	9,9	5	44	150
0:11:40	36	10,1	5	44	150
0:11:41	36	10,2	6	44	150
0:11:42	36	10,2	6	44	150
0:11:43	36	10,2	6	44	150
0:11:44	36	10,2	6	44	150
0:11:45	36	10,2	6	44	150
0:11:46	36	10,1	6	44	150
0:11:47	36	10,1	6	44	150
0:11:48	36	10,1	6	44	150
0:11:49	36	10,2	6	44	150
0:11:50	36	10,2	7	44	150
0:11:51	36	10,2	7	44	150
0:11:52	36	10,3	6	45	150
0:11:53	36	10,4	6	44	150
0:11:54	37	10,5	6	44	150
0:11:55	37	10,5	7	44	150
0:11:56	37	10,4	7	44	150
0:11:57	37	10,4	7	44	150
0:11:58	37	10,4	6	44	150
0:11:59	37	10,4	7	44	150
0:12:00	37	10,3	7	44	150
0:12:01	37	10,3	6	45	150
0:12:02	37	10,3	7	45	150
0:12:03	37	10,3	7	45	150
0:12:04	37	10,3	7	45	150
0:12:05	37	10,4	7	44	150
0:12:06	37	10,6	7	45	150
0:12:07	37	10,6	7	45	150
0:12:08	37	10,6	6	45	150
0:12:09	37	10,6	7	45	150
0:12:10	37	10,6	7	45	150
0:12:11	37	10,5	4	45	150
0:12:12	37	10,5	6	45	150
0:12:13	37	10,5	6	45	150
0:12:14	37	10,5	7	45	150
0:12:15	37	10,5	6	45	150
0:12:16	37	10,5	8	45	150
0:12:17	37	10,5	7	45	150
0:12:18	37	10,6	8	45	150
0:12:19	37	10,7	7	45	150
0:12:20	37	10,8	8	45	150
0:12:21	37	10,8	8	45	150
0:12:22	37	10,7	8	45	150
0:12:23	37	10,7	8	45	150
0:12:24	37	10,7	8	45	150
0:12:25	37	10,7	7	45	150
0:12:26	37	10,7	8	45	150
0:12:27	37	10,7	8	45	150
0:12:28	37	10,8	7	45	150
0:12:29	37	10,9	8	45	150
0:12:30	37	11,0	7	45	150
0:12:31	37	11,0	7	45	150
0:12:32	37	11,0	7	45	150
0:12:33	37	10,9	7	45	150
0:12:34	37	10,9	7	45	150
0:12:35	37	10,9	7	45	150
0:12:36	37	10,9	7	45	150
0:12:37	37	10,9	8	45	150
0:12:38	37	10,8	7	45	150
0:12:39	37	10,8	8	46	150
0:12:40	37	10,8	8	45	150
0:12:41	37	11,0	8	45	150
0:12:42	37	11,0	7	46	150
0:12:43	37	11,1	8	45	150
0:12:44	37	11,0	7	45	150
0:12:45	37	11,0	8	46	150
0:12:46	37	11,0	8	46	150
0:12:47	38	11,0	8	46	150
0:12:48	38	11,0	8	45	150
0:12:49	38	11,0	7	46	150
0:12:50	38	11,0	8	46	150
0:12:51	38	11,0	7	46	150
0:12:52	38	11,1	8	46	150
0:12:53	38	11,1	8	46	150
0:12:54	38	11,1	8	46	150
0:12:55	38	11,1	8	46	150
0:12:56	38	11,3	8	46	150
0:12:57	38	11,4	8	46	150
0:12:58	38	11,4	7	46	150
0:12:59	38	11,4	8	46	150
0:13:00	38	11,3	9	46	150
0:13:01	38	11,3	8	46	150
0:13:02	38	11,3	9	46	150
0:13:03	38	11,3	8	46	150
0:13:04	38	11,3	8	46	150
0:13:05	38	11,3	8	46	150
0:13:06	38	11,3	9	46	150
0:13:07	38	11,3	8	46	150
0:13:08	38	11,2	8	46	150
0:13:09	38	11,2	8	46	150
0:13:10	38	11,2	8	46	150
0:13:11	38	11,3	7	47	150
0:13:12	38	11,3	8	47	150
0:13:13	38	11,5	8	47	150
0:13:14	38	11,6	8	47	150
0:13:15	38	11,6	9	47	150
0:13:16	38	11,6	8	47	150
0:13:17	38	11,6	8	47	150
0:13:18	38	11,6	8	47	150
0:13:19	38	11,5	6	47	150
0:13:20	38	11,5	7	47	150
0:13:21	38	11,5	7	47	150
0:13:22	38	11,5	6	47	150
0:13:23	38	11,5	6	47	150
0:13:24	38	11,5	7	47	150
0:13:25	38	11,5	7	47	150
0:13:26	38	11,5	7	47	150
0:13:27	38	11,5	6	47	150
0:13:28	38	11,5	7	47	150
0:13:29	38	11,6	8	47	150
0:13:30	38	11,6	7	47	150
0:13:31	38	11,6	7	47	150
0:13:32	38	11,6	8	48	150
0:13:33	38	11,7	7	47	150
0:13:34	38	11,8	7	48	150
0:13:35	38	11,8	8	48	150
0:13:36	38	11,8	8	48	150
0:13:37	38	11,8	8	48	150
0:13:38	38	11,8	7	48	150
0:13:39	38	11,8	6	48	150
0:13:40	38	11,8	7	48	150
0:13:41	38	11,8	7	48	150
0:13:42	38	11,8	7	48	150
0:13:43	38	11,8	7	48	150
0:13:44	38	11,8	8	48	150
0:13:45	38	11,8	8	48	150
0:13:46	38	11,8	8	48	150
0:13:47	38	11,8	8	48	150
0:13:48	38	11,8	7	48	150
0:13:49	38	11,9	8	48	150
0:13:50	38	11,9	7	48	150
0:13:51	38	11,9	8	48	150
0:13:52	39	11,9	9	48	150
0:13:53	39	11,9	8	49	150
0:13:54	39	11,9	9	48	150
0:13:55	39	11,9	8	48	150
0:13:56	39	11,9	8	48	150
0:13:57	39	11,9	8	49	150
0:13:58	39	12,0	8	48	150
0:13:59	39	12,1	9	49	150
0:14:00	39	12,1	9	49	150
0:14:01	39	12,1	9	49	150
0:14:02	39	12,1	9	49	150
0:14:03	39	12,1	9	49	150
0:14:04	39	12,1	9	49	150
0:14:05	39	12,1	9	49	150
0:14:06	39	12,1	8	49	150
0:14:07	39	12,1	9	49	150
0:14:08	39	12,1	9	49	150
0:14:09	39	12,1	8	49	150
0:14:10	39	12,1	9	49	150
0:14:11	39	12,2	8	49	150
0:14:12	39	12,3	9	49	150
0:14:13	39	12,3	10	49	150
0:14:14	39	12,3	10	49	150
0:14:15	39	12,3	10	49	150
0:14:16	39	12,3	9	49	150
0:14:17	39	12,3	10	50	150
0:14:18	39	12,3	8	50	150
0:14:19	39	12,3	9	49	150
0:14:20	39	12,3	10	50	150
0:14:21	39	12,3	9	50	150
0:14:22	39	12,3	10	50	150
0:14:23	39	12,3	10	50	150
0:14:24	39	12,3	10	50	150
0:14:25	39	12,3	9	50	150
0:14:26	39	12,3	10	50	150
0:14:27	39	12,3	10	50	150
0:14:28	39	12,3	9	50	150
0:14:29	39	12,4	9	50	150
0:14:30	39	12,6	9	50	150
0:14:31	39	12,6	8	50	150
0:14:32	39	12,6	9	50	150
0:14:33	39	12,6	9	50	150
0:14:34	39	12,6	9	50	150
0:14:35	39	12,6	9	50	150
0:14:36	39	12,6	9	50	150
0:14:37	39	12,6	8	50	150
0:14:38	39	12,6	9	50	150
0:14:39	39	12,6	8	51	150
0:14:40	39	12,6	8	51	150
0:14:41	39	12,6	9	51	150
0:14:42	39	12,6	9	51	150
0:14:43	39	12,6	9	51	150
0:14:44	39	12,6	9	51	150
0:14:45	39	12,6	8	51	150
0:14:46	39	12,6	9	51	150
0:14:47	39	12,6	8	51	150
0:14:48	39	12,7	8	51	150
0:14:49	39	12,7	7	51	150
0:14:50	40	12,7	7	51	150
0:14:51	40	12,7	7	51	150
0:14:52	40	12,7	9	51	150
0:14:53	40	12,7	7	51	150
0:14:54	40	12,7	8	51	150
0:14:55	40	12,7	9	51	150
0:14:56	40	12,7	9	51	150
0:14:57	40	12,7	8	51	150
0:14:58	40	12,7	8	51	150
0:14:59	40	12,7	8	51	150
0:15:00	40	13,0	8	51	150
0:15:01	40	13,0	8	51	150
0:15:02	40	13,0	7	51	150
0:15:03	40	13,0	7	51	150
0:15:04	40	13,0	7	51	150
0:15:05	40	13,0	8	51	150
0:15:06	40	13,0	6	52	150
0:15:07	40	13,0	7	52	150
0:15:08	40	13,0	7	52	150
0:15:09	40	13,0	6	52	150
0:15:10	40	13,0	7	52	150
0:15:11	40	13,0	7	52	150
0:15:12	40	13,0	8	52	150
0:15:13	40	13,0	8	52	150
0:15:14	40	13,0	8	52	150
0:15:15	40	13,0	8	52	150
0:15:16	40	13,0	7	51	150
0:15:17	40	13,0	8	52	150
0:15:18	40	13,0	8	52	150
0:15:19	40	13,0	9	52	150
0:15:20	40	13,1	8	52	150
0:15:21	40	13,2	7	52	150
0:15:22	40	13,2	8	52	150
0:15:23	40	13,2	8	52	150
0:15:24	40	13,2	8	52	150
0:15:25	40	13,2	9	52	150
0:15:26	40	13,2	8	52	150
0:15:27	40	13,2	9	52	150
0:15:28	40	13,2	8	52	150
0:15:29	40	13,2	9	52	150
0:15:30	40	13,2	8	52	150
0:15:31	40	13,2	9	52	150
0:15:32	40	13,2	9	52	150
0:15:33	40	13,2	9	52	150
0:15:34	40	13,3	9	52	150
0:15:35	40	13,3	9	52	150
0:15:36	41	13,3	9	52	150
0:15:37	41	13,3	9	52	150
0:15:38	41	13,3	10	52	150
0:15:39	41	13,3	10	52	150
0:15:40	41	13,3	9	52	150
0:15:41	41	13,3	10	52	150
0:15:42	41	13,3	9	52	150
0:15:43	41	13,5	10	52	150
0:15:44	41	13,5	9	52	150
0:15:45	41	13,5	9	52	150
0:15:46	41	13,5	9	52	150
0:15:47	41	13,5	10	52	150
0:15:48	41	13,5	10	52	150
0:15:49	41	13,5	9	52	150
0:15:50	41	13,5	10	52	150
0:15:51	41	13,5	9	52	150
0:15:52	41	13,5	9	52	150
0:15:53	41	13,4	9	52	150
0:15:54	41	13,5	9	52	150
0:15:55	41	13,5	8	52	150
0:15:56	41	13,5	7	52	150
0:15:57	41	13,5	8	52	150
0:15:58	41	13,5	7	52	150
0:15:59	41	13,7	7	53	150
0:16:00	41	13,8	6	52	150
0:16:01	41	13,8	7	53	150
0:16:02	41	13,8	7	53	150
0:16:03	41	13,8	8	53	150
0:16:04	41	13,8	8	52	150
0:16:05	41	13,8	8	52	150
0:16:06	41	13,8	8	52	150
0:16:07	41	13,7	7	52	150
0:16:08	41	13,7	9	52	150
0:16:09	41	13,7	8	52	150
0:16:10	41	13,7	8	52	150
0:16:11	41	13,7	8	52	150
0:16:12	41	13,7	8	52	150
0:16:13	41	13,7	8	52	150
0:16:14	42	13,7	8	52	150
0:16:15	42	14,0	7	52	150
0:16:16	42	14,1	7	53	150
0:16:17	42	14,1	7	53	150
0:16:18	42	14,1	6	52	150
0:16:19	42	14,0	7	52	150
0:16:20	42	14,0	7	53	150
0:16:21	42	14,0	7	53	150
0:16:22	42	14,0	8	52	150
0:16:23	42	14,0	7	52	150
0:16:24	42	13,9	8	52	150
0:16:25	42	13,9	7	52	150
0:16:26	42	13,9	7	52	150
0:16:27	42	13,9	7	52	150
0:16:28	42	14,0	7	52	150
0:16:29	42	14,2	8	52	150
0:16:30	42	14,2	8	52	150
0:16:31	42	14,2	8	52	150
0:16:32	42	14,2	7	52	150
0:16:33	42	14,1	7	52	150
0:16:34	42	14,1	9	52	150
0:16:35	42	14,1	7	52	150
0:16:36	42	14,1	7	52	150
0:16:37	42	14,0	7	52	150
0:16:38	42	14,0	6	52	150
0:16:39	42	14,0	7	52	150
0:16:40	42	14,0	7	52	150
0:16:41	42	14,1	7	52	150
0:16:42	42	14,2	6	52	150
0:16:43	43	14,2	7	52	150
0:16:44	43	14,2	6	52	150
0:16:45	43	14,2	6	52	150
0:16:46	43	14,2	7	52	150
0:16:47	43	14,1	7	52	150
0:16:48	43	14,2	6	52	150
0:16:49	43	14,3	6	52	150
0:16:50	43	14,2	5	52	150
0:16:51	43	14,2	7	52	150
0:16:52	43	14,4	7	52	150
0:16:53	43	14,5	6	52	150
0:16:54	43	14,5	8	52	150
0:16:55	43	14,5	7	52	150
0:16:56	43	14,4	7	51	150
0:16:57	43	14,4	7	51	150
0:16:58	43	14,4	7	52	150
0:16:59	43	14,4	7	52	150
0:17:00	43	14,3	6	52	150
0:17:01	43	14,3	7	52	150
0:17:02	43	14,3	6	52	150
0:17:03	43	14,3	8	52	150
0:17:04	43	14,5	7	51	150
0:17:05	43	14,5	8	51	150
0:17:06	43	14,5	8	51	150
0:17:07	43	14,5	7	52	150
0:17:08	43	14,5	7	51	150
0:17:09	43	14,5	7	51	150
0:17:10	43	14,5	9	51	150
0:17:11	43	14,5	8	51	150
0:17:12	43	14,6	8	51	150
0:17:13	43	14,6	8	51	150
0:17:14	43	14,6	9	51	150
0:17:15	43	14,6	9	51	150
0:17:16	43	14,7	8	51	150
0:17:17	43	14,8	9	51	150
0:17:18	43	14,8	8	51	150
0:17:19	43	14,8	8	51	150
0:17:20	43	14,8	9	51	150
0:17:21	43	14,8	8	51	150
0:17:22	43	14,8	8	51	150
0:17:23	43	14,7	7	51	150
0:17:24	43	14,7	7	51	150
0:17:25	44	14,7	8	51	150
0:17:26	44	14,7	9	51	150
0:17:27	44	14,7	8	51	150
0:17:28	44	14,7	7	51	150
0:17:29	44	14,7	9	51	150
0:17:30	44	14,9	7	52	150
0:17:31	44	15,0	8	52	150
0:17:32	44	15,0	7	52	150
0:17:33	44	15,0	8	52	150
0:17:34	44	14,9	9	52	150
0:17:35	44	14,9	9	51	150
0:17:36	44	14,9	9	52	150
0:17:37	44	14,9	9	51	150
0:17:38	44	14,9	9	52	150
0:17:39	44	14,9	10	52	150
0:17:40	44	14,9	9	52	150
0:17:41	44	14,9	10	52	150
0:17:42	44	15,0	9	52	150
0:17:43	44	14,9	10	52	150
0:17:44	44	15,0	8	52	150
0:17:45	44	15,1	10	52	150
0:17:46	44	15,2	9	52	150
0:17:47	44	15,2	10	52	150
0:17:48	44	15,2	10	52	150
0:17:49	44	15,2	9	52	150
0:17:50	44	15,2	10	52	150
0:17:51	44	15,1	10	52	150
0:17:52	44	15,1	10	52	150
0:17:53	44	15,1	10	52	150
0:17:54	44	15,1	9	52	150
0:17:55	44	15,1	9	52	150
0:17:56	44	15,1	8	52	150
0:17:57	44	15,2	8	52	150
0:17:58	44	15,2	8	52	150
0:17:59	44	15,2	8	52	150
0:18:00	44	15,3	9	52	150
0:18:01	44	15,4	8	52	150
0:18:02	44	15,4	9	52	150
0:18:03	44	15,4	8	52	150
0:18:04	44	15,4	9	52	150
0:18:05	44	15,4	7	52	150
0:18:06	44	15,4	9	52	150
0:18:07	44	15,3	10	52	150
0:18:08	44	15,3	9	52	150
0:18:09	44	15,3	9	53	150
0:18:10	44	15,3	9	52	150
0:18:11	44	15,3	10	53	150
0:18:12	44	15,4	9	53	150
0:18:13	44	15,4	10	53	150
0:18:14	44	15,4	10	52	150
0:18:15	44	15,4	9	53	150
0:18:16	44	15,4	10	53	150
0:18:17	44	15,4	9	53	150
0:18:18	44	15,6	10	53	150
0:18:19	44	15,7	9	53	150
0:18:20	45	15,7	9	53	150
0:18:21	45	15,7	9	53	150
0:18:22	45	15,7	9	53	150
0:18:23	45	15,7	10	53	150
0:18:24	45	15,7	9	53	150
0:18:25	45	15,7	10	53	150
0:18:26	45	15,7	9	53	150
0:18:27	45	15,6	9	53	150
0:18:28	45	15,6	10	53	150
0:18:29	45	15,6	9	53	150
0:18:30	45	15,6	10	53	150
0:18:31	45	15,6	9	53	150
0:18:32	45	15,6	9	53	150
0:18:33	45	15,6	9	53	150
0:18:34	45	15,6	10	53	150
0:18:35	45	15,6	11	53	150
0:18:36	45	15,6	9	53	150
0:18:37	45	15,8	9	53	150
0:18:38	45	15,9	8	53	150
0:18:39	45	15,9	8	53	150
0:18:40	45	15,9	10	53	150
0:18:41	45	15,9	9	53	150
0:18:42	45	15,9	10	53	150
0:18:43	45	15,9	10	53	150
0:18:44	45	15,9	9	53	150
0:18:45	45	15,9	10	53	150
0:18:46	45	15,9	9	53	150
0:18:47	45	15,9	10	53	150
0:18:48	45	15,9	8	53	150
0:18:49	45	15,9	9	53	150
0:18:50	45	15,9	10	53	150
0:18:51	45	15,9	9	53	150
0:18:52	45	15,9	9	53	150
0:18:53	45	16,0	9	53	150
0:18:54	45	16,0	9	53	150
0:18:55	45	16,0	9	53	150
0:18:56	45	16,0	9	54	150
0:18:57	45	16,1	9	54	150
0:18:58	45	16,2	9	54	150
0:18:59	45	16,3	10	54	150
0:19:00	45	16,3	9	54	150
0:19:01	45	16,3	9	54	150
0:19:02	45	16,3	9	54	150
0:19:03	45	16,3	9	54	150
0:19:04	45	16,3	10	54	150
0:19:05	45	16,3	9	54	150
0:19:06	45	16,3	9	54	150
0:19:07	45	16,3	8	54	150
0:19:08	45	16,2	10	54	150
0:19:09	45	16,2	9	54	150
0:19:10	45	16,2	9	54	150
0:19:11	45	16,2	10	54	150
0:19:12	45	16,2	9	54	150
0:19:13	45	16,2	10	54	150
0:19:14	45	16,2	8	54	150
0:19:15	45	16,2	9	54	150
0:19:16	45	16,2	9	54	150
0:19:17	46	16,2	9	54	150
0:19:18	46	16,2	9	54	150
0:19:19	46	16,2	8	54	150
0:19:20	46	16,2	9	54	150
0:19:21	46	16,4	8	54	150
0:19:22	46	16,5	8	54	150
0:19:23	46	16,5	9	54	150
0:19:24	46	16,5	8	54	150
0:19:25	46	16,5	8	54	150
0:19:26	46	16,5	8	54	150
0:19:27	46	16,5	9	54	150
0:19:28	46	16,5	8	54	150
0:19:29	46	16,5	8	54	150
0:19:30	46	16,5	9	55	150
0:19:31	46	16,5	8	54	150
0:19:32	46	16,5	9	55	150
0:19:33	46	16,4	9	55	150
0:19:34	46	16,4	9	55	150
0:19:35	46	16,5	8	55	150
0:19:36	46	16,6	9	55	150
0:19:37	46	16,6	8	55	150
0:19:38	46	16,6	8	55	150
0:19:39	46	16,6	7	55	150
0:19:40	46	16,6	8	55	150
0:19:41	46	16,6	9	55	150
0:19:42	46	16,6	8	55	150
0:19:43	46	16,8	8	55	150
0:19:44	46	16,8	8	55	150
0:19:45	46	16,9	8	55	150
0:19:46	46	16,9	8	55	150
0:19:47	46	16,8	7	55	150
0:19:48	46	16,8	6	55	150
0:19:49	46	16,8	7	55	150
0:19:50	46	16,8	8	55	150
0:19:51	46	16,8	8	55	150
0:19:52	46	16,8	8	55	150
0:19:53	46	16,8	8	55	150
0:19:54	46	16,8	7	55	150
0:19:55	46	16,8	8	55	150
0:19:56	46	16,8	8	55	150
0:19:57	46	16,8	8	55	150
0:19:58	46	16,8	8	55	150
0:19:59	46	16,8	7	55	150
0:20:00	46	16,8	8	55	150
0:20:01	46	16,8	7	55	150
0:20:02	46	16,8	8	55	150
0:20:03	46	16,8	8	55	150
0:20:04	46	16,9	8	55	150
0:20:05	46	17,0	8	55	150
0:20:06	46	17,1	8	55	150
0:20:07	46	17,1	8	55	150
0:20:08	46	17,1	7	55	150
0:20:09	46	17,1	8	55	150
0:20:10	46	17,1	7	55	150
0:20:11	46	17,1	8	55	150
0:20:12	47	17,1	8	55	150
0:20:13	47	17,1	8	55	150
0:20:14	47	17,1	8	55	150
0:20:15	47	17,1	8	55	150
0:20:16	47	17,0	8	55	150
0:20:17	47	17,0	8	56	150
0:20:18	47	17,0	8	55	150
0:20:19	47	17,1	7	56	150
0:20:20	47	17,1	7	56	150
0:20:21	47	17,2	8	56	150
0:20:22	47	17,2	7	56	150
0:20:23	47	17,2	7	56	150
0:20:24	47	17,2	7	56	150
0:20:25	47	17,2	7	56	150
0:20:26	47	17,2	8	56	150
0:20:27	47	17,3	8	56	150
0:20:28	47	17,4	9	56	150
0:20:29	47	17,5	8	56	150
0:20:30	47	17,5	9	56	150
0:20:31	47	17,5	8	56	150
0:20:32	47	17,5	9	56	150
0:20:33	47	17,5	8	56	150
0:20:34	47	17,4	8	56	150
0:20:35	47	17,4	8	56	150
0:20:36	47	17,4	8	56	150
0:20:37	47	17,4	8	56	150
0:20:38	47	17,4	8	56	150
0:20:39	47	17,4	9	56	150
0:20:40	47	17,4	8	56	150
0:20:41	47	17,4	9	56	150
0:20:42	47	17,4	10	56	150
0:20:43	47	17,4	8	56	150
0:20:44	47	17,4	8	56	150
0:20:45	47	17,4	8	56	150
0:20:46	47	17,4	8	56	150
0:20:47	47	17,5	8	56	150
0:20:48	47	17,5	7	56	150
0:20:49	47	17,5	7	56	150
0:20:50	47	17,6	7	56	150
0:20:51	47	17,7	8	57	150
0:20:52	47	17,7	9	57	150
0:20:53	47	17,7	9	57	150
0:20:54	47	17,7	8	57	150
0:20:55	47	17,7	8	57	150
0:20:56	47	17,7	8	57	150
0:20:57	47	17,7	8	57	150
0:20:58	47	17,7	8	57	150
0:20:59	47	17,7	8	57	150
0:21:00	47	17,7	9	57	150
0:21:01	47	17,7	8	57	150
0:21:02	47	17,7	9	57	150
0:21:03	47	17,7	9	57	150
0:21:04	47	17,7	8	57	150
0:21:05	48	17,7	8	57	150
0:21:06	48	17,8	8	57	150
0:21:07	48	17,8	9	57	150
0:21:08	48	17,8	9	57	150
0:21:09	48	17,8	9	57	150
0:21:10	48	17,8	9	57	150
0:21:11	48	17,8	9	57	150
0:21:12	48	17,8	9	57	150
0:21:13	48	17,9	9	57	150
0:21:14	48	18,0	9	57	150
0:21:15	48	18,1	8	57	150
0:21:16	48	18,1	9	57	150
0:21:17	48	18,1	8	57	150
0:21:18	48	18,1	7	57	150
0:21:19	48	18,1	9	57	150
0:21:20	48	18,0	7	57	150
0:21:21	48	18,0	8	57	150
0:21:22	48	18,0	8	57	150
0:21:23	48	18,0	8	57	150
0:21:24	48	18,0	8	57	150
0:21:25	48	18,0	9	57	150
0:21:26	48	18,0	8	57	150
0:21:27	48	18,0	8	57	150
0:21:28	48	18,0	9	57	150
0:21:29	48	18,0	8	57	150
0:21:30	48	18,0	8	57	150
0:21:31	48	18,1	9	57	150
0:21:32	48	18,1	8	57	150
0:21:33	48	18,1	8	58	150
0:21:34	48	18,1	7	57	150
0:21:35	48	18,2	8	58	150
0:21:36	48	18,3	7	57	150
0:21:37	48	18,3	8	58	150
0:21:38	48	18,3	8	57	150
0:21:39	48	18,3	7	57	150
0:21:40	48	18,3	7	57	150
0:21:41	48	18,3	6	57	150
0:21:42	48	18,3	7	57	150
0:21:43	48	18,3	6	57	150
0:21:44	48	18,3	7	57	150
0:21:45	48	18,3	7	57	150
0:21:46	48	18,3	6	58	150
0:21:47	48	18,3	7	57	150
0:21:48	48	18,3	6	58	150
0:21:49	48	18,3	8	58	150
0:21:50	48	18,3	7	57	150
0:21:51	48	18,3	7	58	150
0:21:52	49	18,3	7	57	150
0:21:53	49	18,4	7	58	150
0:21:54	49	18,4	8	58	150
0:21:55	49	18,4	8	58	150
0:21:56	49	18,4	8	58	150
0:21:57	49	18,4	7	58	150
0:21:58	49	18,5	8	58	150
0:21:59	49	18,6	7	58	150
0:22:00	49	18,6	7	58	150
0:22:01	49	18,6	8	58	150
0:22:02	49	18,6	8	58	150
0:22:03	49	18,6	8	58	150
0:22:04	49	18,6	7	58	150
0:22:05	49	18,6	8	58	150
0:22:06	49	18,6	8	58	150
0:22:07	49	18,6	9	58	150
0:22:08	49	18,6	8	58	150
0:22:09	49	18,6	8	58	150
0:22:10	49	18,6	9	58	150
0:22:11	49	18,6	8	58	150
0:22:12	49	18,6	8	58	150
0:22:13	49	18,6	8	58	150
0:22:14	49	18,7	9	58	150
0:22:15	49	18,7	8	58	150
0:22:16	49	18,7	8	58	150
0:22:17	49	18,7	8	58	150
0:22:18	49	18,7	8	58	150
0:22:19	49	18,7	7	58	150
0:22:20	49	18,7	7	58	150
0:22:21	49	18,9	7	58	150
0:22:22	49	19,0	6	58	150
0:22:23	49	19,0	7	58	150
0:22:24	49	19,0	7	58	150
0:22:25	49	19,0	8	58	150
0:22:26	49	19,0	8	58	150
0:22:27	49	18,9	8	58	150
0:22:28	49	18,9	8	58	150
0:22:29	49	18,9	7	59	150
0:22:30	49	18,9	9	58	150
0:22:31	49	18,9	8	59	150
0:22:32	49	18,9	9	59	150
0:22:33	49	18,9	8	59	150
0:22:34	49	18,9	8	59	150
0:22:35	49	18,9	8	59	150
0:22:36	49	18,9	8	59	150
0:22:37	49	18,9	9	59	150
0:22:38	49	18,9	8	59	150
0:22:39	49	19,0	7	59	150
0:22:40	49	19,0	7	59	150
0:22:41	50	19,0	7	59	150
0:22:42	50	19,1	7	59	150
0:22:43	50	19,1	7	59	150
0:22:44	50	19,2	8	59	150
0:22:45	50	19,2	8	59	150
0:22:46	50	19,1	8	59	150
0:22:47	50	19,1	8	59	150
0:22:48	50	19,1	7	59	150
0:22:49	50	19,1	8	59	150
0:22:50	50	19,1	8	59	150
0:22:51	50	19,1	9	59	150
0:22:52	50	19,1	8	59	150
0:22:53	50	19,1	8	59	150
0:22:54	50	19,2	8	59	150
0:22:55	50	19,3	7	59	150
0:22:56	50	19,3	7	59	150
0:22:57	50	19,3	6	59	150
0:22:58	50	19,3	7	59	150
0:22:59	50	19,3	7	59	150
0:23:00	50	19,3	7	59	150
0:23:01	50	19,3	7	59	150
0:23:02	50	19,3	8	59	150
0:23:03	50	19,4	8	59	150
0:23:04	50	19,5	7	59	150
0:23:05	50	19,5	8	59	150
0:23:06	50	19,5	8	59	150
0:23:07	50	19,5	8	59	150
0:23:08	50	19,5	8	59	150
0:23:09	50	19,5	8	59	150
0:23:10	50	19,5	8	59	150
0:23:11	50	19,5	7	59	150
0:23:12	50	19,5	7	59	150
0:23:13	50	19,5	7	59	150
0:23:14	50	19,5	6	59	150
0:23:15	50	19,5	7	59	150
0:23:16	50	19,5	7	59	150
0:23:17	50	19,5	7	59	150
0:23:18	50	19,5	7	59	150
0:23:19	50	19,6	7	59	150
0:23:20	50	19,8	7	59	150
0:23:21	50	19,8	7	60	150
0:23:22	50	19,8	7	59	150
0:23:23	50	19,8	7	59	150
0:23:24	50	19,8	7	59	150
0:23:25	50	19,8	6	59	150
0:23:26	50	19,8	7	60	150
0:23:27	50	19,8	6	60	150
0:23:28	50	19,8	7	60	150
0:23:29	50	19,8	6	60	150
0:23:30	51	19,8	7	60	150
0:23:31	51	19,8	8	59	150
0:23:32	51	19,8	8	60	150
0:23:33	51	19,8	8	60	150
0:23:34	51	19,8	8	60	150
0:23:35	51	19,8	7	60	150
0:23:36	51	19,8	6	60	150
0:23:37	51	19,8	7	60	150
0:23:38	51	19,8	6	60	150
0:23:39	51	19,8	6	60	150
0:23:40	51	19,8	6	60	150
0:23:41	51	19,8	7	60	150
0:23:42	51	19,9	7	60	150
0:23:43	51	19,9	7	60	150
0:23:44	51	19,9	8	60	150
0:23:45	51	19,9	7	60	150
0:23:46	51	20,0	6	60	150
0:23:47	51	20,1	6	60	150
0:23:48	51	20,2	7	60	150
0:23:49	51	20,2	7	60	150
0:23:50	51	20,2	7	60	150
0:23:51	51	20,2	8	60	150
0:23:52	51	20,2	7	60	150
0:23:53	51	20,2	7	60	150
0:23:54	51	20,2	7	60	150
0:23:55	51	20,2	7	60	150
0:23:56	51	20,2	7	60	150
0:23:57	51	20,2	8	60	150
0:23:58	51	20,2	9	60	150
0:23:59	51	20,2	8	60	150
0:24:00	51	20,2	9	60	150
0:24:01	51	20,1	9	60	150
0:24:02	51	20,1	9	60	150
0:24:03	51	20,1	9	60	150
0:24:04	51	20,1	9	60	150
0:24:05	51	20,1	9	60	150
0:24:06	51	20,1	9	60	150
0:24:07	51	20,1	9	60	150
0:24:08	51	20,2	8	60	150
0:24:09	51	20,3	9	60	150
0:24:10	51	20,3	10	60	150
0:24:11	51	20,3	8	60	150
0:24:12	51	20,3	8	60	150
0:24:13	51	20,3	8	60	150
0:24:14	51	20,3	9	60	150
0:24:15	52	20,3	9	60	150
0:24:16	52	20,3	9	60	150
0:24:17	52	20,3	9	60	150
0:24:18	52	20,3	9	60	150
0:24:19	52	20,3	9	60	150
0:24:20	52	20,3	8	60	150
0:24:21	52	20,4	9	60	150
0:24:22	52	20,5	9	60	150
0:24:23	52	20,5	10	60	150
0:24:24	52	20,5	9	60	150
0:24:25	52	20,5	8	60	150
0:24:26	52	20,5	8	60	150
0:24:27	52	20,5	9	60	150
0:24:28	52	20,4	9	60	150
0:24:29	52	20,4	8	60	150
0:24:30	52	20,4	9	60	150
0:24:31	52	20,4	9	61	150
0:24:32	52	20,5	8	61	150
0:24:33	52	20,5	8	61	150
0:24:34	52	20,5	8	60	150
0:24:35	52	20,7	9	60	150
0:24:36	52	20,8	9	60	150
0:24:37	52	20,8	11	61	150
0:24:38	52	20,8	10	61	150
0:24:39	52	20,8	10	61	150
0:24:40	52	20,8	9	60	150
0:24:41	52	20,8	10	60	150
0:24:42	52	20,7	9	60	150
0:24:43	52	20,7	9	61	150
0:24:44	52	20,7	9	61	150
0:24:45	52	20,7	9	61	150
0:24:46	52	20,7	9	61	150
0:24:47	52	20,7	9	61	150
0:24:48	52	20,7	10	61	150
0:24:49	52	20,7	9	61	150
0:24:50	52	20,7	10	61	150
0:24:51	52	20,7	10	61	150
0:24:52	52	20,7	10	61	150
0:24:53	52	20,9	10	61	150
0:24:54	52	21,0	10	61	150
0:24:55	52	21,0	10	61	150
0:24:56	52	21,1	10	61	150
0:24:57	52	21,1	11	61	150
0:24:58	52	21,1	10	61	150
0:24:59	52	21,0	10	61	150
0:25:00	52	21,0	11	61	150
0:25:01	52	21,0	9	61	150
0:25:02	52	21,0	10	61	150
0:25:03	52	21,0	9	61	150
0:25:04	53	21,0	9	61	150
0:25:05	53	21,0	9	61	150
0:25:06	53	21,0	10	61	150
0:25:07	53	21,0	9	61	150
0:25:08	53	21,0	9	61	150
0:25:09	53	21,0	10	61	150
0:25:10	53	21,0	9	61	150
0:25:11	53	21,0	10	61	150
0:25:12	53	21,0	9	61	150
0:25:13	53	21,0	9	61	150
0:25:14	53	21,0	9	61	150
0:25:15	53	21,2	10	61	150
0:25:16	53	21,3	9	61	150
0:25:17	53	21,3	10	61	150
0:25:18	53	21,4	10	61	150
0:25:19	53	21,4	10	61	150
0:25:20	53	21,3	11	62	150
0:25:21	53	21,3	11	61	150
0:25:22	53	21,3	11	61	150
0:25:23	53	21,3	10	61	150
0:25:24	53	21,3	10	62	150
0:25:25	53	21,3	11	62	150
0:25:26	53	21,3	11	62	150
0:25:27	53	21,3	11	62	150
0:25:28	53	21,3	10	62	150
0:25:29	53	21,3	10	62	150
0:25:30	53	21,3	11	62	150
0:25:31	53	21,3	11	62	150
0:25:32	53	21,3	10	62	150
0:25:33	53	21,3	11	62	150
0:25:34	53	21,3	10	62	150
0:25:35	53	21,3	10	62	150
0:25:36	53	21,3	10	62	150
0:25:37	53	21,3	10	62	150
0:25:38	53	21,3	9	62	150
0:25:39	53	21,3	9	62	150
0:25:40	53	21,4	10	62	150
0:25:41	53	21,4	10	62	150
0:25:42	53	21,5	10	62	150
0:25:43	53	21,7	10	62	150
0:25:44	53	21,7	10	62	150
0:25:45	53	21,7	10	62	150
0:25:46	53	21,7	11	62	150
0:25:47	53	21,7	10	62	150
0:25:48	53	21,7	10	62	150
0:25:49	53	21,7	10	62	150
0:25:50	53	21,7	10	62	150
0:25:51	53	21,7	9	62	150
0:25:52	53	21,7	10	62	150
0:25:53	53	21,7	11	62	150
0:25:54	53	21,7	9	62	150
0:25:55	53	21,7	10	62	150
0:25:56	53	21,7	10	62	150
0:25:57	54	21,7	10	62	150
0:25:58	54	21,7	10	62	150
0:25:59	54	21,7	10	62	150
0:26:00	54	21,7	10	62	150
0:26:01	54	21,7	10	63	150
0:26:02	54	21,7	10	63	150
0:26:03	54	21,7	10	62	150
0:26:04	54	21,7	10	62	150
0:26:05	54	21,8	10	63	150
0:26:06	54	21,8	9	62	150
0:26:07	54	21,8	10	63	150
0:26:08	54	21,8	9	63	150
0:26:09	54	21,8	10	63	150
0:26:10	54	21,9	10	63	150
0:26:11	54	22,0	10	63	150
0:26:12	54	22,0	10	63	150
0:26:13	54	22,0	10	63	150
0:26:14	54	22,0	10	63	150
0:26:15	54	22,0	10	63	150
