Repository: ProgWizer/parser

File: project-root/data/Data Acquisition/Data Acquisition/2017 year (147)/17-00092.txt (part 1 of 4)
--Test Summary--
Full Path and File Name	
Instrument Name	7322
Instrument Type	Model 7322 Consistometer - Variable Speed
Instrument Serial Number	
Test Start Date	01.06.2017
Test Start Time	12:17:38
Test Stop Date	01.06.2017
Test Stop Time	14:04:08
Test Length	1:46:30
Final Sample Time Offset	1:46:29
Controller Schedule Name	
Sampling Period	1 second
Comments	MPa 35 (30)
Information	WellID	
Information	Customer	
Information	EngName	
Information	CementClass	G
Information	CementMfr	
Information	Additives	100G: 2CaCl2+0.55FlOSS-117
Information	Density	1950
Information	BHCT	
Information	BHST	
Information	FluidLoss	
Information	JobType	
Calculated Value	Time_30Bc	1:43:47
Calculated Value	Time_70Bc	N/A
Initial Temperature (°C)	28 °C
Final Temperature (°C)	15 °C
Initial Pressure (MPa)	0,4 MPa
Final Pressure (MPa)	35,1 MPa
Initial Consistency (Bc)	3 Bc
Final Consistency (Bc)	38 Bc
Initial Wall Temperature (°C)	21 °C
Final Wall Temperature (°C)	14 °C
Initial Motor Speed (RPM)	150 RPM
Final Motor Speed (RPM)	150 RPM
--Data--
Time (HH:MM:SS)	Temperature (°C)	Pressure (MPa)	Consistency (Bc)	Wall Temperature (°C)	Motor Speed (RPM)
0:00:00	28	0,4	3	21	150
0:00:01	28	0,4	3	21	150
0:00:02	28	0,4	3	21	150
0:00:03	28	0,4	3	21	150
0:00:04	27	0,4	3	21	150
0:00:05	27	0,4	2	21	150
0:00:06	27	0,4	3	21	150
0:00:07	27	0,5	2	21	150
0:00:08	27	0,5	2	21	150
0:00:09	27	0,5	3	21	150
0:00:10	27	0,5	3	21	150
0:00:11	27	0,5	2	21	150
0:00:12	27	0,5	2	21	150
0:00:13	27	0,5	2	21	150
0:00:14	27	0,5	2	21	150
0:00:15	27	0,6	2	21	150
0:00:16	27	0,6	2	21	150
0:00:17	27	0,6	2	21	150
0:00:18	27	0,7	3	21	150
0:00:19	27	0,7	2	21	150
0:00:20	27	0,7	2	21	150
0:00:21	27	0,8	3	21	150
0:00:22	27	0,7	2	21	150
0:00:23	27	0,7	2	21	150
0:00:24	27	0,7	3	21	150
0:00:25	27	0,8	3	21	150
0:00:26	27	0,8	3	21	150
0:00:27	27	0,8	3	21	150
0:00:28	27	0,8	3	21	150
0:00:29	27	0,9	2	21	150
0:00:30	27	0,9	3	21	150
0:00:31	27	1,0	3	21	150
0:00:32	27	1,0	3	21	150
0:00:33	27	1,0	3	21	150
0:00:34	27	1,0	3	21	150
0:00:35	27	1,0	3	21	150
0:00:36	27	1,1	3	21	150
0:00:37	27	1,1	3	21	150
0:00:38	27	1,1	5	21	150
0:00:39	27	1,1	5	21	150
0:00:40	27	1,1	5	21	150
0:00:41	27	1,1	4	21	150
0:00:42	27	1,1	4	21	150
0:00:43	27	1,3	4	21	150
0:00:44	27	1,3	4	21	150
0:00:45	27	1,3	3	21	150
0:00:46	27	1,3	3	21	150
0:00:47	27	1,3	3	21	150
0:00:48	27	1,3	3	21	150
0:00:49	27	1,3	3	21	150
0:00:50	27	1,3	3	21	150
0:00:51	27	1,3	3	21	150
0:00:52	27	1,3	3	21	150
0:00:53	27	1,4	3	21	150
0:00:54	27	1,4	2	21	150
0:00:55	27	1,4	2	21	150
0:00:56	27	1,5	3	21	150
0:00:57	27	1,5	4	21	150
0:00:58	27	1,5	5	21	150
0:00:59	27	1,5	4	21	150
0:01:00	27	1,5	4	21	150
0:01:01	27	1,6	3	21	150
0:01:02	27	1,7	3	21	150
0:01:03	27	1,7	3	21	150
0:01:04	27	1,7	4	20	150
0:01:05	27	1,7	4	21	150
0:01:06	27	1,7	4	21	150
0:01:07	27	1,7	4	21	150
0:01:08	27	1,7	3	21	150
0:01:09	27	1,7	3	21	150
0:01:10	27	1,7	3	21	150
0:01:11	27	1,7	3	20	150
0:01:12	27	1,7	4	21	150
0:01:13	27	1,7	5	20	150
0:01:14	27	1,7	4	21	150
0:01:15	27	1,9	4	21	150
0:01:16	27	1,9	4	21	150
0:01:17	27	1,9	4	21	150
0:01:18	27	1,9	4	20	150
0:01:19	27	1,9	4	21	150
0:01:20	27	1,9	4	20	150
0:01:21	27	1,9	4	21	150
0:01:22	27	1,9	4	20	150
0:01:23	27	1,9	3	21	150
0:01:24	27	1,9	3	20	150
0:01:25	27	1,9	3	20	150
0:01:26	27	2,0	3	20	150
0:01:27	27	2,2	3	21	150
0:01:28	27	2,2	4	20	150
0:01:29	27	2,2	4	20	150
0:01:30	27	2,2	3	21	150
0:01:31	27	2,2	3	21	150
0:01:32	27	2,2	3	20	150
0:01:33	27	2,2	4	20	150
0:01:34	27	2,2	4	21	150
0:01:35	27	2,2	4	20	150
0:01:36	27	2,2	4	20	150
0:01:37	27	2,2	3	20	150
0:01:38	27	2,3	4	21	150
0:01:39	27	2,4	5	20	150
0:01:40	27	2,4	5	21	150
0:01:41	27	2,4	6	20	150
0:01:42	27	2,4	5	20	150
0:01:43	27	2,4	6	20	150
0:01:44	27	2,4	6	20	150
0:01:45	27	2,4	7	20	150
0:01:46	27	2,4	7	20	150
0:01:47	27	2,4	8	20	150
0:01:48	27	2,4	7	20	150
0:01:49	27	2,4	7	20	150
0:01:50	27	2,4	6	20	150
0:01:51	27	2,4	7	20	150
0:01:52	26	2,6	6	20	150
0:01:53	26	2,7	8	20	150
0:01:54	26	2,7	8	20	150
0:01:55	26	2,7	8	20	150
0:01:56	26	2,7	7	20	150
0:01:57	26	2,7	8	20	150
0:01:58	26	2,7	9	20	150
0:01:59	26	2,7	9	20	150
0:02:00	26	2,7	10	20	150
0:02:01	26	2,7	9	20	150
0:02:02	26	2,7	10	20	150
0:02:03	26	2,7	9	20	150
0:02:04	26	2,7	9	20	150
0:02:05	26	2,7	9	20	150
0:02:06	26	2,8	9	20	150
0:02:07	26	2,9	9	20	150
0:02:08	26	3,0	9	20	150
0:02:09	26	3,0	9	20	150
0:02:10	26	3,0	10	20	150
0:02:11	26	3,0	10	20	150
0:02:12	26	3,0	9	20	150
0:02:13	26	3,0	10	20	150
0:02:14	26	3,0	10	20	150
0:02:15	26	3,0	10	20	150
0:02:16	26	3,0	10	20	150
0:02:17	26	3,0	9	20	150
0:02:18	26	3,0	10	20	150
0:02:19	26	3,0	9	20	150
0:02:20	26	3,0	10	20	150
0:02:21	26	3,0	9	20	150
0:02:22	26	3,2	9	20	150
0:02:23	26	3,3	9	20	150
0:02:24	26	3,3	10	20	150
0:02:25	26	3,3	10	20	150
0:02:26	26	3,3	11	20	150
0:02:27	26	3,3	11	20	150
0:02:28	26	3,3	10	20	150
0:02:29	26	3,3	10	20	150
0:02:30	26	3,3	10	20	150
0:02:31	26	3,3	10	20	150
0:02:32	26	3,3	10	20	150
0:02:33	26	3,3	9	20	150
0:02:34	26	3,2	7	20	150
0:02:35	26	3,4	8	20	150
0:02:36	26	3,4	7	20	150
0:02:37	26	3,4	6	20	150
0:02:38	26	3,4	6	20	150
0:02:39	26	3,4	7	20	150
0:02:40	26	3,5	7	20	150
0:02:41	26	3,6	5	20	150
0:02:42	26	3,6	5	20	150
0:02:43	26	3,6	5	20	150
0:02:44	26	3,6	4	20	150
0:02:45	26	3,6	5	20	150
0:02:46	26	3,6	5	20	150
0:02:47	26	3,6	5	20	150
0:02:48	26	3,6	5	20	150
0:02:49	26	3,6	5	20	150
0:02:50	26	3,6	5	20	150
0:02:51	26	3,6	3	20	150
0:02:52	26	3,9	4	20	150
0:02:53	26	3,9	4	20	150
0:02:54	26	4,0	7	20	150
0:02:55	26	4,0	9	20	150
0:02:56	26	4,0	9	20	150
0:02:57	26	4,0	10	20	150
0:02:58	26	4,0	7	20	150
0:02:59	26	3,9	5	20	150
0:03:00	26	3,9	5	20	150
0:03:01	26	3,9	6	20	150
0:03:02	26	3,9	6	20	150
0:03:03	26	3,9	5	20	150
0:03:04	26	3,9	8	20	150
0:03:05	26	3,9	10	20	150
0:03:06	26	3,9	8	20	150
0:03:07	26	3,9	6	20	150
0:03:08	26	3,9	5	20	150
0:03:09	26	3,9	5	20	150
0:03:10	26	4,1	6	20	150
0:03:11	26	4,2	6	20	150
0:03:12	26	4,3	6	20	150
0:03:13	26	4,3	7	20	150
0:03:14	26	4,3	8	20	150
0:03:15	26	4,3	7	20	150
0:03:16	26	4,3	9	20	150
0:03:17	26	4,3	10	20	150
0:03:18	26	4,3	10	20	150
0:03:19	26	4,3	9	20	150
0:03:20	26	4,2	9	20	150
0:03:21	26	4,2	7	20	150
0:03:22	26	4,2	5	20	150
0:03:23	26	4,2	4	20	150
0:03:24	26	4,2	5	20	150
0:03:25	26	4,2	5	20	150
0:03:26	26	4,3	7	20	150
0:03:27	26	4,4	7	20	150
0:03:28	26	4,6	8	20	150
0:03:29	26	4,6	8	20	150
0:03:30	26	4,6	8	20	150
0:03:31	26	4,6	7	20	150
0:03:32	26	4,6	9	20	150
0:03:33	26	4,6	7	20	150
0:03:34	26	4,6	6	20	150
0:03:35	26	4,6	4	20	150
0:03:36	26	4,6	3	20	150
0:03:37	26	4,6	3	20	150
0:03:38	26	4,6	3	20	150
0:03:39	26	4,6	3	20	150
0:03:40	26	4,6	3	20	150
0:03:41	26	4,6	4	20	150
0:03:42	26	4,6	4	20	150
0:03:43	25	4,7	3	20	150
0:03:44	26	4,7	4	20	150
0:03:45	25	4,7	4	20	150
0:03:46	25	4,7	4	20	150
0:03:47	25	4,7	6	20	150
0:03:48	25	4,7	5	20	150
0:03:49	25	4,7	6	20	150
0:03:50	25	4,8	7	20	150
0:03:51	25	4,9	7	20	150
0:03:52	25	4,9	6	20	150
0:03:53	25	5,0	7	20	150
0:03:54	25	5,0	7	20	150
0:03:55	25	4,9	7	20	150
0:03:56	25	4,9	7	20	150
0:03:57	25	4,9	6	20	150
0:03:58	25	4,9	5	20	150
0:03:59	25	4,9	4	20	150
0:04:00	25	4,9	4	20	150
0:04:01	25	5,1	3	20	150
0:04:02	25	5,3	4	20	150
0:04:03	25	5,3	4	20	150
0:04:04	25	5,3	4	20	150
0:04:05	25	5,3	3	20	150
0:04:06	25	5,3	3	20	150
0:04:07	25	5,3	3	20	150
0:04:08	25	5,3	3	20	150
0:04:09	25	5,3	3	20	150
0:04:10	25	5,3	6	20	150
0:04:11	25	5,3	7	20	150
0:04:12	25	5,3	7	20	150
0:04:13	25	5,3	5	20	150
0:04:14	25	5,3	5	20	150
0:04:15	25	5,2	5	20	150
0:04:16	25	5,2	5	20	150
0:04:17	25	5,2	4	20	150
0:04:18	25	5,3	3	20	150
0:04:19	25	5,3	3	20	150
0:04:20	25	5,3	3	20	150
0:04:21	25	5,4	3	20	150
0:04:22	25	5,4	3	20	150
0:04:23	25	5,4	4	20	150
0:04:24	25	5,5	4	20	150
0:04:25	25	5,7	5	20	150
0:04:26	25	5,8	4	20	150
0:04:27	25	5,8	5	20	150
0:04:28	25	5,8	6	20	150
0:04:29	25	5,8	8	20	150
0:04:30	25	5,8	9	20	150
0:04:31	25	5,7	10	20	150
0:04:32	25	5,7	9	20	150
0:04:33	25	5,7	8	20	150
0:04:34	25	5,7	8	20	150
0:04:35	25	5,7	7	20	150
0:04:36	25	5,7	7	20	150
0:04:37	25	5,7	7	20	150
0:04:38	25	5,7	7	20	150
0:04:39	25	5,7	6	20	150
0:04:40	25	5,7	5	20	150
0:04:41	25	5,7	4	20	150
0:04:42	25	5,8	4	20	150
0:04:43	25	5,8	3	20	150
0:04:44	25	5,8	3	20	150
0:04:45	25	5,8	4	20	150
0:04:46	25	6,0	3	20	150
0:04:47	25	6,1	4	20	150
0:04:48	25	6,1	5	20	150
0:04:49	25	6,1	6	20	150
0:04:50	25	6,1	5	20	150
0:04:51	25	6,1	5	20	150
0:04:52	25	6,1	5	20	150
0:04:53	25	6,1	5	20	150
0:04:54	25	6,1	6	20	150
0:04:55	25	6,1	6	20	150
0:04:56	25	6,1	6	20	150
0:04:57	25	6,1	7	20	150
0:04:58	25	6,1	6	20	150
0:04:59	25	6,1	5	20	150
0:05:00	25	6,1	4	20	150
0:05:01	25	6,2	5	20	150
0:05:02	25	6,2	4	20	150
0:05:03	25	6,2	5	20	150
0:05:04	25	6,2	4	20	150
0:05:05	25	6,2	6	20	150
0:05:06	25	6,4	5	20	150
0:05:07	25	6,5	4	20	150
0:05:08	25	6,5	6	20	150
0:05:09	25	6,5	6	20	150
0:05:10	25	6,5	6	20	150
0:05:11	25	6,5	7	20	150
0:05:12	25	6,5	6	20	150
0:05:13	25	6,5	6	20	150
0:05:14	25	6,5	7	20	150
0:05:15	25	6,5	6	20	150
0:05:16	25	6,5	8	20	150
0:05:17	25	6,5	9	20	150
0:05:18	25	6,5	8	20	150
0:05:19	25	6,4	6	20	150
0:05:20	25	6,4	5	20	150
0:05:21	25	6,6	5	20	150
0:05:22	25	6,7	4	20	150
0:05:23	25	6,7	5	20	150
0:05:24	25	6,7	4	20	150
0:05:25	25	6,7	4	20	150
0:05:26	25	6,7	5	20	150
0:05:27	25	6,7	6	20	150
0:05:28	25	6,7	6	20	150
0:05:29	25	6,7	6	20	150
0:05:30	25	6,7	7	20	150
0:05:31	25	6,7	6	20	150
0:05:32	25	6,7	6	20	150
0:05:33	25	6,8	6	20	150
0:05:34	25	6,8	6	20	150
0:05:35	25	6,8	6	20	150
0:05:36	25	6,8	7	20	150
0:05:37	25	6,8	7	20	150
0:05:38	25	6,8	7	20	150
0:05:39	25	7,0	7	20	150
0:05:40	25	7,2	7	20	150
0:05:41	25	7,3	6	20	150
0:05:42	25	7,3	7	20	150
0:05:43	25	7,3	7	20	150
0:05:44	25	7,3	7	20	150
0:05:45	25	7,3	6	20	150
0:05:46	25	7,3	6	20	150
0:05:47	25	7,3	6	20	150
0:05:48	25	7,3	6	20	150
0:05:49	25	7,2	7	20	150
0:05:50	24	7,2	8	20	150
0:05:51	24	7,2	8	20	150
0:05:52	24	7,2	8	20	150
0:05:53	24	7,2	8	20	150
0:05:54	24	7,2	8	20	150
0:05:55	24	7,2	8	20	150
0:05:56	24	7,2	8	20	150
0:05:57	24	7,2	7	20	150
0:05:58	24	7,2	6	20	150
0:05:59	24	7,2	6	20	150
0:06:00	24	7,3	6	20	150
0:06:01	24	7,3	7	20	150
0:06:02	24	7,3	7	20	150
0:06:03	24	7,5	7	20	150
0:06:04	24	7,6	7	20	150
0:06:05	24	7,6	7	20	150
0:06:06	24	7,6	7	20	150
0:06:07	24	7,6	7	20	150
0:06:08	24	7,6	7	20	150
0:06:09	24	7,6	6	20	150
0:06:10	24	7,6	5	20	150
0:06:11	24	7,6	4	20	150
0:06:12	24	7,6	6	20	150
0:06:13	24	7,6	6	20	150
0:06:14	24	7,6	4	20	150
0:06:15	24	7,6	3	20	150
0:06:16	24	7,6	3	20	150
0:06:17	24	7,6	4	20	150
0:06:18	24	7,6	3	20	150
0:06:19	24	7,6	3	20	150
0:06:20	24	7,7	2	20	150
0:06:21	24	7,8	2	20	150
0:06:22	24	7,8	2	20	150
0:06:23	24	7,8	2	20	150
0:06:24	24	7,8	2	20	150
0:06:25	24	7,8	2	20	150
0:06:26	24	7,8	2	20	150
0:06:27	24	7,8	2	20	150
0:06:28	24	7,8	2	20	150
0:06:29	24	7,8	2	20	150
0:06:30	24	7,9	2	20	150
0:06:31	24	8,0	2	20	150
0:06:32	24	8,0	2	20	150
0:06:33	24	8,0	2	20	150
0:06:34	24	8,0	3	20	150
0:06:35	24	8,0	3	20	150
0:06:36	24	8,0	4	20	150
0:06:37	24	8,0	4	20	150
0:06:38	24	8,0	6	20	150
0:06:39	24	8,0	8	20	150
0:06:40	24	8,2	8	20	150
0:06:41	24	8,3	8	20	150
0:06:42	24	8,4	7	20	150
0:06:43	24	8,4	6	20	150
0:06:44	24	8,4	7	20	150
0:06:45	24	8,4	8	20	150
0:06:46	24	8,4	8	20	150
0:06:47	24	8,4	8	20	150
0:06:48	24	8,4	8	20	150
0:06:49	24	8,4	8	20	150
0:06:50	24	8,4	9	20	150
0:06:51	24	8,4	9	20	150
0:06:52	24	8,4	9	20	150
0:06:53	24	8,4	9	20	150
0:06:54	24	8,4	8	19	150
0:06:55	24	8,3	7	19	150
0:06:56	24	8,3	5	19	150
0:06:57	24	8,3	5	20	150
0:06:58	24	8,3	5	20	150
0:06:59	24	8,4	4	20	150
0:07:00	24	8,4	4	20	150
0:07:01	24	8,5	3	20	150
0:07:02	24	8,7	3	19	150
0:07:03	24	8,7	3	20	150
0:07:04	24	8,8	3	20	150
0:07:05	24	8,8	3	19	150
0:07:06	24	8,8	4	20	150
0:07:07	24	8,8	5	20	150
0:07:08	24	8,8	6	20	150
0:07:09	24	8,8	5	19	150
0:07:10	24	8,7	5	20	150
0:07:11	24	8,7	6	20	150
0:07:12	24	8,7	7	20	150
0:07:13	24	8,7	7	20	150
0:07:14	24	8,7	6	20	150
0:07:15	24	8,7	6	20	150
0:07:16	24	8,7	6	19	150
0:07:17	24	8,7	7	20	150
0:07:18	24	8,8	8	20	150
0:07:19	24	9,1	7	20	150
0:07:20	24	9,2	7	20	150
0:07:21	24	9,2	7	20	150
0:07:22	24	9,2	8	19	150
0:07:23	24	9,2	7	20	150
0:07:24	24	9,2	8	20	150
0:07:25	24	9,2	9	19	150
0:07:26	24	9,2	9	20	150
0:07:27	24	9,2	9	19	150
0:07:28	24	9,2	9	20	150
0:07:29	24	9,2	8	19	150
0:07:30	24	9,2	8	20	150
0:07:31	24	9,2	9	19	150
0:07:32	24	9,2	8	20	150
0:07:33	24	9,2	9	19	150
0:07:34	24	9,2	7	20	150
0:07:35	24	9,1	7	19	150
0:07:36	24	9,1	7	19	150
0:07:37	24	9,1	8	19	150
0:07:38	24	9,1	9	19	150
0:07:39	24	9,1	8	19	150
0:07:40	24	9,4	7	19	150
0:07:41	24	9,6	6	20	150
0:07:42	24	9,6	6	20	150
0:07:43	24	9,6	7	20	150
0:07:44	24	9,6	7	19	150
0:07:45	24	9,6	8	19	150
0:07:46	24	9,6	7	19	150
0:07:47	24	9,6	7	20	150
0:07:48	24	9,6	7	20	150
0:07:49	24	9,6	7	19	150
0:07:50	24	9,6	7	19	150
0:07:51	24	9,6	7	20	150
0:07:52	24	9,6	8	19	150
0:07:53	24	9,6	8	19	150
0:07:54	24	9,6	9	20	150
0:07:55	24	9,6	8	19	150
0:07:56	24	9,6	8	19	150
0:07:57	24	9,6	8	19	150
0:07:58	24	9,6	7	19	150
0:07:59	24	9,6	7	19	150
0:08:00	24	9,5	8	19	150
0:08:01	24	9,5	7	19	150
0:08:02	24	9,5	7	19	150
0:08:03	24	9,5	7	19	150
0:08:04	24	9,8	7	19	150
0:08:05	24	9,9	7	19	150
0:08:06	24	9,9	7	19	150
0:08:07	24	9,9	8	19	150
0:08:08	24	9,9	8	19	150
0:08:09	24	9,9	7	19	150
0:08:10	24	9,9	6	19	150
0:08:11	24	9,9	5	19	150
0:08:12	24	9,9	4	19	150
0:08:13	24	9,9	4	19	150
0:08:14	24	9,9	3	19	150
0:08:15	24	9,9	3	19	150
0:08:16	24	9,9	2	19	150
0:08:17	24	9,8	2	19	150
0:08:18	24	10,1	3	19	150
0:08:19	24	10,2	3	19	150
0:08:20	24	10,3	2	19	150
0:08:21	24	10,3	3	19	150
0:08:22	24	10,3	3	19	150
0:08:23	23	10,3	2	19	150
0:08:24	24	10,3	2	19	150
0:08:25	23	10,3	2	19	150
0:08:26	24	10,3	2	19	150
0:08:27	23	10,3	2	19	150
0:08:28	23	10,2	2	19	150
0:08:29	23	10,2	2	19	150
0:08:30	23	10,2	2	19	150
0:08:31	23	10,2	4	19	150
0:08:32	23	10,2	5	19	150
0:08:33	23	10,2	6	19	150
0:08:34	23	10,2	6	19	150
0:08:35	23	10,2	7	19	150
0:08:36	23	10,2	6	19	150
0:08:37	23	10,2	6	19	150
0:08:38	23	10,3	6	19	150
0:08:39	23	10,5	6	19	150
0:08:40	23	10,6	6	20	150
0:08:41	23	10,7	7	19	150
0:08:42	23	10,7	6	19	150
0:08:43	23	10,7	6	19	150
0:08:44	23	10,7	6	19	150
0:08:45	23	10,7	5	19	150
0:08:46	23	10,7	5	19	150
0:08:47	23	10,7	6	19	150
0:08:48	23	10,7	7	19	150
0:08:49	23	10,7	6	19	150
0:08:50	23	10,6	5	19	150
0:08:51	23	10,6	6	19	150
0:08:52	23	10,6	6	19	150
0:08:53	23	10,6	7	19	150
0:08:54	23	10,6	7	19	150
0:08:55	23	10,6	8	19	150
0:08:56	23	10,6	6	19	150
0:08:57	23	10,7	6	19	150
0:08:58	23	11,1	7	19	150
0:08:59	23	11,2	7	19	150
0:09:00	23	11,2	8	19	150
0:09:01	23	11,2	8	19	150
0:09:02	23	11,2	7	19	150
0:09:03	23	11,2	7	19	150
0:09:04	23	11,2	8	19	150
0:09:05	23	11,2	8	19	150
0:09:06	23	11,2	8	19	150
0:09:07	23	11,2	6	19	150
0:09:08	23	11,2	7	19	150
0:09:09	23	11,2	6	19	150
0:09:10	23	11,2	6	19	150
0:09:11	23	11,2	7	19	150
0:09:12	23	11,2	7	19	150
0:09:13	23	11,2	6	19	150
0:09:14	23	11,2	5	19	150
0:09:15	23	11,2	5	19	150
0:09:16	23	11,2	5	19	150
0:09:17	23	11,1	4	19	150
0:09:18	23	11,1	5	19	150
0:09:19	23	11,1	6	19	150
0:09:20	23	11,1	6	19	150
0:09:21	23	11,1	4	19	150
0:09:22	23	11,1	3	19	150
0:09:23	23	11,1	4	19	150
0:09:24	23	11,2	3	19	150
0:09:25	23	11,2	3	19	150
0:09:26	23	11,3	3	19	150
0:09:27	23	11,5	3	19	150
0:09:28	23	11,6	3	19	150
0:09:29	23	11,6	4	19	150
0:09:30	23	11,6	4	19	150
0:09:31	23	11,6	4	19	150
0:09:32	23	11,6	5	19	150
0:09:33	23	11,6	6	19	150
0:09:34	23	11,6	6	19	150
0:09:35	23	11,6	5	19	150
0:09:36	23	11,6	4	19	150
0:09:37	23	11,6	4	19	150
0:09:38	23	11,6	4	19	150
0:09:39	23	11,6	4	19	150
0:09:40	23	11,5	6	19	150
0:09:41	23	11,5	6	19	150
0:09:42	23	11,5	5	19	150
0:09:43	23	11,5	7	19	150
0:09:44	23	11,5	7	19	150
0:09:45	23	11,6	6	19	150
0:09:46	23	11,6	6	19	150
0:09:47	23	11,6	6	19	150
0:09:48	23	11,7	7	19	150
0:09:49	23	11,7	6	19	150
0:09:50	23	11,9	7	19	150
0:09:51	23	12,0	7	19	150
0:09:52	23	12,0	7	19	150
0:09:53	23	12,0	9	19	150
0:09:54	23	12,0	10	19	150
0:09:55	23	12,0	11	19	150
0:09:56	23	12,0	11	19	150
0:09:57	23	12,0	9	19	150
0:09:58	23	12,0	8	19	150
0:09:59	23	12,0	4	19	150
0:10:00	23	12,0	3	19	150
0:10:01	23	12,0	3	19	150
0:10:02	23	11,9	2	19	150
0:10:03	23	11,9	3	19	150
0:10:04	23	11,9	6	19	150
0:10:05	23	11,9	7	19	150
0:10:06	23	12,0	7	19	150
0:10:07	23	12,1	7	19	150
0:10:08	23	12,1	9	19	150
0:10:09	23	12,1	11	19	150
0:10:10	23	12,2	10	19	150
0:10:11	23	12,1	11	19	150
0:10:12	23	12,1	10	19	150
0:10:13	23	12,1	11	19	150
0:10:14	23	12,1	10	19	150
0:10:15	23	12,1	11	19	150
0:10:16	23	12,2	11	19	150
0:10:17	23	12,3	10	19	150
0:10:18	23	12,4	11	19	150
0:10:19	23	12,4	10	19	150
0:10:20	23	12,4	11	19	150
0:10:21	23	12,4	10	19	150
0:10:22	23	12,4	11	19	150
0:10:23	23	12,4	11	19	150
0:10:24	23	12,4	11	19	150
0:10:25	23	12,3	11	19	150
0:10:26	23	12,3	11	19	150
0:10:27	23	12,4	11	19	150
0:10:28	23	12,7	11	19	150
0:10:29	23	12,8	12	19	150
0:10:30	23	12,8	11	19	150
0:10:31	23	12,8	10	19	150
0:10:32	23	12,8	10	19	150
0:10:33	23	12,8	9	19	150
0:10:34	23	12,8	10	19	150
0:10:35	23	12,8	9	19	150
0:10:36	23	12,8	7	19	150
0:10:37	23	12,8	7	19	150
0:10:38	23	12,8	9	19	150
0:10:39	23	12,8	9	19	150
0:10:40	23	12,8	9	19	150
0:10:41	23	12,7	9	19	150
0:10:42	23	12,7	10	19	150
0:10:43	23	12,7	10	19	150
0:10:44	23	12,7	9	19	150
0:10:45	23	12,7	10	19	150
0:10:46	23	12,7	9	19	150
0:10:47	23	12,7	10	19	150
0:10:48	23	12,7	10	19	150
0:10:49	23	12,7	9	19	150
0:10:50	23	13,0	10	19	150
0:10:51	23	13,1	9	19	150
0:10:52	23	13,1	9	19	150
0:10:53	23	13,1	9	19	150
0:10:54	23	13,1	9	19	150
0:10:55	23	13,1	9	19	150
0:10:56	23	13,1	8	19	150
0:10:57	23	13,1	8	19	150
0:10:58	23	13,1	8	19	150
0:10:59	23	13,1	9	19	150
0:11:00	23	13,1	10	19	150
0:11:01	23	13,1	10	19	150
0:11:02	23	13,1	10	19	150
0:11:03	23	13,1	8	19	150
0:11:04	23	13,1	8	19	150
0:11:05	23	13,1	7	19	150
0:11:06	23	13,2	8	19	150
0:11:07	23	13,2	8	19	150
0:11:08	23	13,2	7	19	150
0:11:09	23	13,2	8	19	150
0:11:10	23	13,2	7	19	150
0:11:11	23	13,3	6	19	150
0:11:12	23	13,6	6	19	150
0:11:13	23	13,6	5	19	150
0:11:14	23	13,7	5	19	150
0:11:15	23	13,7	7	19	150
0:11:16	23	13,7	7	19	150
0:11:17	23	13,7	7	19	150
0:11:18	23	13,7	6	19	150
0:11:19	23	13,7	7	19	150
0:11:20	23	13,7	7	19	150
0:11:21	23	13,6	9	19	150
0:11:22	23	13,6	8	19	150
0:11:23	23	13,6	7	19	150
0:11:24	23	13,6	8	19	150
0:11:25	23	13,6	9	19	150
0:11:26	23	13,6	8	19	150
0:11:27	23	13,6	8	19	150
0:11:28	23	13,6	6	19	150
0:11:29	23	13,6	6	19	150
0:11:30	23	13,6	7	19	150
0:11:31	23	13,6	7	19	150
0:11:32	23	13,6	8	19	150
0:11:33	23	13,6	8	19	150
0:11:34	23	13,6	7	19	150
0:11:35	22	13,8	7	19	150
0:11:36	22	13,9	9	19	150
0:11:37	22	13,9	9	19	150
0:11:38	22	13,9	10	19	150
0:11:39	22	13,9	10	19	150
0:11:40	22	13,9	9	19	150
0:11:41	22	13,9	9	19	150
0:11:42	22	13,9	9	19	150
0:11:43	22	13,9	9	19	150
0:11:44	22	13,9	9	19	150
0:11:45	22	13,9	9	19	150
0:11:46	22	13,9	9	19	150
0:11:47	22	14,0	9	19	150
0:11:48	22	14,1	9	19	150
0:11:49	22	14,1	8	19	150
0:11:50	22	14,1	8	19	150
0:11:51	22	14,1	7	19	150
0:11:52	22	14,1	8	19	150
0:11:53	22	14,1	7	19	150
0:11:54	22	14,1	7	19	150
0:11:55	22	14,1	8	19	150
0:11:56	22	14,1	8	19	150
0:11:57	22	14,1	9	19	150
0:11:58	22	14,1	9	19	150
0:11:59	22	14,4	9	19	150
0:12:00	22	14,4	9	19	150
0:12:01	22	14,5	9	19	150
0:12:02	22	14,5	8	19	150
0:12:03	22	14,5	9	19	150
0:12:04	22	14,5	8	19	150
0:12:05	22	14,5	9	19	150
0:12:06	22	14,5	9	19	150
0:12:07	22	14,5	9	19	150
0:12:08	22	14,4	8	19	150
0:12:09	22	14,4	9	19	150
0:12:10	22	14,4	9	19	150
0:12:11	22	14,4	9	19	150
0:12:12	22	14,4	8	19	150
0:12:13	22	14,4	8	19	150
0:12:14	22	14,4	8	19	150
0:12:15	22	14,4	7	19	150
0:12:16	22	14,5	7	19	150
0:12:17	22	14,5	8	19	150
0:12:18	22	14,5	9	19	150
0:12:19	22	14,6	10	19	150
0:12:20	22	14,8	9	19	150
0:12:21	22	14,8	9	19	150
0:12:22	22	14,9	8	19	150
0:12:23	22	14,9	9	19	150
0:12:24	22	14,9	9	19	150
0:12:25	22	14,9	7	19	150
0:12:26	22	14,8	8	19	150
0:12:27	22	14,8	6	19	150
0:12:28	22	14,8	4	19	150
0:12:29	22	14,8	4	19	150
0:12:30	22	14,8	4	19	150
0:12:31	22	14,8	6	19	150
0:12:32	22	14,8	7	19	150
0:12:33	22	14,8	8	19	150
0:12:34	22	14,8	8	19	150
0:12:35	22	14,8	5	19	150
0:12:36	22	14,9	4	19	150
0:12:37	22	14,9	4	19	150
0:12:38	22	14,9	4	19	150
0:12:39	22	14,9	5	19	150
0:12:40	22	14,9	8	19	150
0:12:41	22	15,1	9	19	150
0:12:42	22	15,3	10	19	150
0:12:43	22	15,4	9	19	150
0:12:44	22	15,4	9	19	150
0:12:45	22	15,4	10	19	150
0:12:46	22	15,4	11	19	150
0:12:47	22	15,4	10	19	150
0:12:48	22	15,4	10	19	150
0:12:49	22	15,4	10	19	150
0:12:50	22	15,4	10	19	150
0:12:51	22	15,4	10	19	150
0:12:52	22	15,4	9	19	150
0:12:53	22	15,4	9	19	150
0:12:54	22	15,4	8	19	150
0:12:55	22	15,4	9	19	150
0:12:56	22	15,4	10	19	150
0:12:57	22	15,4	8	19	150
0:12:58	22	15,4	7	19	150
0:12:59	22	15,4	7	19	150
0:13:00	22	15,4	8	19	150
0:13:01	22	15,4	6	19	150
0:13:02	22	15,4	6	19	150
0:13:03	22	15,3	5	19	150
0:13:04	22	15,4	7	19	150
0:13:05	22	15,4	8	19	150
0:13:06	22	15,4	9	19	150
0:13:07	22	15,6	8	19	150
0:13:08	22	15,6	9	19	150
0:13:09	22	15,6	6	19	150
0:13:10	22	15,6	5	19	150
0:13:11	22	15,6	4	19	150
0:13:12	22	15,6	4	19	150
0:13:13	22	15,6	7	19	150
0:13:14	22	15,6	9	19	150
0:13:15	22	15,6	6	19	150
0:13:16	22	15,6	6	19	150
0:13:17	22	15,6	4	19	150
0:13:18	22	15,7	4	19	150
0:13:19	22	15,8	5	19	150
0:13:20	22	15,8	6	19	150
0:13:21	22	15,8	8	19	150
0:13:22	22	15,8	8	19	150
0:13:23	22	15,8	8	19	150
0:13:24	22	15,8	11	19	150
0:13:25	22	15,8	11	19	150
0:13:26	22	15,8	10	19	150
0:13:27	22	15,9	8	19	150
0:13:28	22	16,1	10	19	150
0:13:29	22	16,1	10	19	150
0:13:30	22	16,1	8	19	150
0:13:31	22	16,1	7	19	150
0:13:32	22	16,1	7	19	150
0:13:33	22	16,1	7	19	150
0:13:34	22	16,1	7	19	150
0:13:35	22	16,1	6	19	150
0:13:36	22	16,1	5	19	150
0:13:37	22	16,1	8	19	150
0:13:38	22	16,1	9	19	150
0:13:39	22	16,1	8	19	150
0:13:40	22	16,1	8	19	150
0:13:41	22	16,1	7	19	150
0:13:42	22	16,1	8	19	150
0:13:43	22	16,2	9	19	150
0:13:44	22	16,2	9	19	150
0:13:45	22	16,2	9	19	150
0:13:46	22	16,2	8	19	150
0:13:47	22	16,2	10	19	150
0:13:48	22	16,4	9	19	150
0:13:49	22	16,5	10	19	150
0:13:50	22	16,6	10	19	150
0:13:51	22	16,6	9	19	150
0:13:52	22	16,6	9	19	150
0:13:53	22	16,6	9	19	150
0:13:54	22	16,6	7	19	150
0:13:55	22	16,6	5	19	150
0:13:56	22	16,6	4	19	150
0:13:57	22	16,6	5	19	150
0:13:58	22	16,5	7	19	150
0:13:59	22	16,5	6	19	150
0:14:00	22	16,5	6	19	150
0:14:01	22	16,5	6	19	150
0:14:02	22	16,5	7	19	150
0:14:03	22	16,5	7	19	150
0:14:04	22	16,5	6	19	150
0:14:05	22	16,6	6	19	150
0:14:06	22	16,6	6	19	150
0:14:07	22	16,6	7	19	150
0:14:08	22	16,6	6	19	150
0:14:09	22	16,7	6	19	150
0:14:10	22	17,0	5	19	150
0:14:11	22	17,1	5	19	150
0:14:12	22	17,1	4	19	150
0:14:13	22	17,1	5	19	150
0:14:14	22	17,1	6	19	150
0:14:15	22	17,1	6	19	150
0:14:16	22	17,1	7	19	150
0:14:17	22	17,1	7	19	150
0:14:18	22	17,1	6	19	150
0:14:19	22	17,1	5	19	150
0:14:20	22	17,0	7	19	150
0:14:21	22	17,0	11	19	150
0:14:22	22	17,0	12	19	150
0:14:23	22	17,0	13	19	150
0:14:24	22	17,0	13	19	150
0:14:25	22	17,0	14	19	150
0:14:26	22	17,0	14	19	150
0:14:27	22	17,0	14	19	150
0:14:28	22	17,0	13	19	150
0:14:29	22	17,0	10	19	150
0:14:30	22	17,0	9	19	150
0:14:31	22	17,0	9	19	150
0:14:32	22	17,0	8	19	150
0:14:33	22	17,2	8	19	150
0:14:34	22	17,3	8	19	150
0:14:35	22	17,3	10	19	150
0:14:36	22	17,3	11	19	150
0:14:37	22	17,3	11	19	150
0:14:38	22	17,3	10	19	150
0:14:39	22	17,3	10	19	150
0:14:40	22	17,3	11	19	150
0:14:41	22	17,3	11	19	150
0:14:42	22	17,3	11	19	150
0:14:43	22	17,3	12	19	150
0:14:44	22	17,3	11	19	150
0:14:45	22	17,4	11	19	150
0:14:46	22	17,5	10	19	150
0:14:47	22	17,5	9	19	150
0:14:48	22	17,5	8	19	150
0:14:49	22	17,5	9	19	150
0:14:50	22	17,5	10	19	150
0:14:51	22	17,5	10	19	150
0:14:52	22	17,5	11	19	150
0:14:53	22	17,5	11	19	150
0:14:54	22	17,5	10	19	150
0:14:55	22	17,6	10	19	150
0:14:56	22	17,6	10	19	150
0:14:57	22	17,6	9	19	150
0:14:58	22	17,6	10	19	150
0:14:59	22	17,6	10	19	150
0:15:00	22	17,8	10	19	150
0:15:01	22	17,9	12	19	150
0:15:02	22	17,9	12	19	150
0:15:03	22	17,9	11	19	150
0:15:04	22	17,9	11	19	150
0:15:05	22	17,9	11	19	150
0:15:06	22	17,9	11	19	150
0:15:07	22	17,9	11	19	150
0:15:08	22	17,9	11	19	150
0:15:09	22	17,9	10	19	150
0:15:10	22	17,9	11	19	150
0:15:11	22	17,9	10	19	150
0:15:12	22	17,9	10	19	150
0:15:13	22	17,9	9	19	150
0:15:14	22	17,9	8	19	150
0:15:15	22	17,9	7	19	150
0:15:16	22	18,0	8	19	150
0:15:17	22	18,1	7	19	150
0:15:18	22	18,1	8	19	150
0:15:19	22	18,1	9	19	150
0:15:20	22	18,1	10	19	150
0:15:21	22	18,1	10	19	150
0:15:22	22	18,1	10	19	150
0:15:23	22	18,1	12	19	150
0:15:24	22	18,1	12	19	150
0:15:25	22	18,2	13	19	150
0:15:26	22	18,3	13	19	150
0:15:27	22	18,3	13	19	150
0:15:28	22	18,3	13	19	150
0:15:29	22	18,3	13	19	150
0:15:30	22	18,3	13	19	150
0:15:31	22	18,3	12	19	150
0:15:32	22	18,3	13	19	150
0:15:33	22	18,3	13	19	150
0:15:34	22	18,3	12	19	150
0:15:35	22	18,3	12	19	150
0:15:36	22	18,3	13	19	150
0:15:37	22	18,4	14	19	150
0:15:38	22	18,5	13	19	150
0:15:39	22	18,6	11	19	150
0:15:40	22	18,6	12	19	150
0:15:41	22	18,6	12	19	150
0:15:42	22	18,6	12	19	150
0:15:43	22	18,6	11	19	150
0:15:44	22	18,6	11	19	150
0:15:45	22	18,6	10	19	150
0:15:46	22	18,6	11	19	150
0:15:47	22	18,6	11	19	150
0:15:48	22	18,6	12	19	150
0:15:49	21	18,6	12	19	150
0:15:50	21	18,6	13	19	150
0:15:51	21	18,6	12	19	150
0:15:52	22	18,7	12	19	150
0:15:53	21	18,7	12	19	150
0:15:54	21	18,7	12	19	150
0:15:55	21	18,7	12	19	150
0:15:56	21	18,7	12	19	150
0:15:57	21	18,7	10	19	150
0:15:58	21	18,9	11	19	150
0:15:59	21	18,9	10	19	150
0:16:00	21	18,9	12	19	150
0:16:01	21	18,9	12	19	150
0:16:02	21	18,9	11	19	150
0:16:03	21	18,9	12	19	150
0:16:04	21	18,9	12	19	150
0:16:05	21	18,9	13	19	150
0:16:06	21	18,9	12	19	150
0:16:07	21	18,9	12	19	150
0:16:08	21	19,0	13	19	150
0:16:09	21	19,1	13	19	150
0:16:10	21	19,1	13	19	150
0:16:11	21	19,1	12	19	150
0:16:12	21	19,1	13	19	150
0:16:13	21	19,1	13	19	150
0:16:14	21	19,1	13	19	150
0:16:15	21	19,1	13	19	150
0:16:16	21	19,1	12	19	150
0:16:17	21	19,1	13	19	150
0:16:18	21	19,1	12	19	150
0:16:19	21	19,1	12	19	150
0:16:20	21	19,3	12	19	150
0:16:21	21	19,3	12	19	150
0:16:22	21	19,4	11	19	150
0:16:23	21	19,4	11	19	150
0:16:24	21	19,4	12	19	150
0:16:25	21	19,4	11	19	150
0:16:26	21	19,4	12	19	150
0:16:27	21	19,4	12	19	150
0:16:28	21	19,4	12	19	150
0:16:29	21	19,4	11	19	150
0:16:30	21	19,3	12	19	150
0:16:31	21	19,3	11	19	150
0:16:32	21	19,4	11	19	150
0:16:33	21	19,5	10	19	150
0:16:34	21	19,5	11	19	150
0:16:35	21	19,5	11	19	150
0:16:36	21	19,5	10	19	150
0:16:37	21	19,5	10	19	150
0:16:38	21	19,5	12	19	150
0:16:39	21	19,5	12	19	150
0:16:40	21	19,5	13	19	150
0:16:41	21	19,7	12	19	150
0:16:42	21	19,9	13	19	150
0:16:43	21	20,0	12	19	150
0:16:44	21	20,0	12	19	150
0:16:45	21	20,0	12	19	150
0:16:46	21	20,0	10	19	150
0:16:47	21	20,0	10	19	150
0:16:48	21	20,0	10	19	150
0:16:49	21	20,0	11	19	150
0:16:50	21	20,0	10	19	150
0:16:51	21	20,0	9	19	150
0:16:52	21	20,0	10	19	150
0:16:53	21	20,0	10	19	150
0:16:54	21	20,0	11	19	150
0:16:55	21	20,0	11	19	150
0:16:56	21	20,0	10	19	150
0:16:57	21	20,0	8	19	150
0:16:58	21	20,0	8	19	150
0:16:59	21	20,0	6	19	150
0:17:00	21	19,9	7	19	150
0:17:01	21	19,9	7	19	150
0:17:02	21	19,9	7	19	150
0:17:03	21	20,1	7	19	150
0:17:04	21	20,3	7	19	150
0:17:05	21	20,4	7	19	150
0:17:06	21	20,4	6	19	150
0:17:07	21	20,4	6	19	150
0:17:08	21	20,4	5	19	150
0:17:09	21	20,4	6	19	150
0:17:10	21	20,4	7	19	150
0:17:11	21	20,4	7	19	150
0:17:12	21	20,4	6	19	150
0:17:13	21	20,4	5	19	150
0:17:14	21	20,4	6	19	150
0:17:15	21	20,4	6	19	150
0:17:16	21	20,4	6	19	150
0:17:17	21	20,4	6	19	150
0:17:18	21	20,4	8	19	150
0:17:19	21	20,4	8	19	150
0:17:20	21	20,4	10	19	150
0:17:21	21	20,4	9	19	150
0:17:22	21	20,3	9	19	150
0:17:23	21	20,3	8	19	150
0:17:24	21	20,5	7	19	150
0:17:25	21	20,6	7	19	150
0:17:26	21	20,6	6	19	150
0:17:27	21	20,6	5	19	150
0:17:28	21	20,6	7	19	150
0:17:29	21	20,6	7	19	150
0:17:30	21	20,6	8	19	150
0:17:31	21	20,6	10	18	150
0:17:32	21	20,6	8	19	150
0:17:33	21	20,6	7	18	150
0:17:34	21	20,6	6	19	150
0:17:35	21	20,6	6	18	150
0:17:36	21	20,7	7	19	150
0:17:37	21	20,8	7	19	150
0:17:38	21	20,8	6	19	150
0:17:39	21	20,8	6	19	150
0:17:40	21	20,8	6	18	150
0:17:41	21	20,8	7	19	150
0:17:42	21	20,8	7	19	150
0:17:43	21	20,8	6	19	150
0:17:44	21	20,8	6	19	150
0:17:45	21	20,8	6	19	150
0:17:46	21	20,8	6	19	150
0:17:47	21	20,8	8	19	150
0:17:48	21	20,8	7	19	150
0:17:49	21	20,9	8	19	150
0:17:50	21	21,1	8	19	150
0:17:51	21	21,2	8	19	150
0:17:52	21	21,2	8	19	150
0:17:53	21	21,3	9	19	150
0:17:54	21	21,3	9	19	150
0:17:55	21	21,3	9	19	150
0:17:56	21	21,2	10	19	150
0:17:57	21	21,2	10	19	150
0:17:58	21	21,2	10	19	150
0:17:59	21	21,2	9	19	150
0:18:00	21	21,2	8	19	150
0:18:01	21	21,2	8	19	150
0:18:02	21	21,2	8	19	150
0:18:03	21	21,2	9	19	150
0:18:04	21	21,2	10	18	150
0:18:05	21	21,2	10	18	150
0:18:06	21	21,2	11	18	150
0:18:07	21	21,2	10	19	150
0:18:08	21	21,2	9	19	150
0:18:09	21	21,2	10	18	150
0:18:10	21	21,2	9	19	150
0:18:11	21	21,5	8	19	150
0:18:12	21	21,6	8	19	150
0:18:13	21	21,7	7	19	150
0:18:14	21	21,7	8	19	150
0:18:15	21	21,7	6	19	150
0:18:16	21	21,7	6	19	150
0:18:17	21	21,7	6	18	150
0:18:18	21	21,7	7	19	150
0:18:19	21	21,7	7	19	150
0:18:20	21	21,7	8	18	150
0:18:21	21	21,7	8	19	150
0:18:22	21	21,6	9	18	150
0:18:23	21	21,6	10	19	150
0:18:24	21	21,6	10	19	150
0:18:25	21	21,6	9	19	150
0:18:26	21	21,6	8	18	150
0:18:27	21	21,6	8	19	150
0:18:28	21	21,6	8	18	150
0:18:29	21	21,6	9	19	150
0:18:30	21	21,6	7	19	150
0:18:31	21	21,6	8	18	150
0:18:32	21	21,7	9	19	150
0:18:33	21	21,9	9	18	150
0:18:34	21	22,0	10	19	150
0:18:35	21	22,1	9	19	150
0:18:36	21	22,1	8	19	150
0:18:37	21	22,1	5	18	150
0:18:38	21	22,1	6	19	150
0:18:39	21	22,1	8	19	150
0:18:40	21	22,1	8	19	150
0:18:41	21	22,1	6	19	150
0:18:42	21	22,1	8	19	150
0:18:43	21	22,1	9	19	150
0:18:44	21	22,1	6	19	150
0:18:45	21	22,1	5	19	150
0:18:46	21	22,1	5	18	150
0:18:47	21	22,0	6	18	150
0:18:48	21	22,0	4	18	150
0:18:49	21	22,0	4	18	150
0:18:50	21	22,0	3	19	150
0:18:51	21	22,0	4	19	150
0:18:52	21	22,0	3	19	150
0:18:53	21	22,0	3	19	150
0:18:54	21	22,2	3	19	150
0:18:55	21	22,4	3	19	150
0:18:56	21	22,5	4	19	150
0:18:57	21	22,5	5	19	150
0:18:58	21	22,5	6	18	150
0:18:59	21	22,5	5	19	150
0:19:00	21	22,5	5	19	150
0:19:01	21	22,5	8	18	150
0:19:02	21	22,5	7	18	150
0:19:03	21	22,5	5	19	150
0:19:04	21	22,5	4	19	150
0:19:05	21	22,5	6	19	150
0:19:06	21	22,5	4	19	150
0:19:07	21	22,5	5	19	150
0:19:08	21	22,5	5	19	150
0:19:09	21	22,5	6	19	150
0:19:10	21	22,5	8	19	150
0:19:11	21	22,5	7	19	150
0:19:12	21	22,4	8	18	150
0:19:13	21	22,4	8	18	150
0:19:14	21	22,4	9	18	150
0:19:15	21	22,4	9	19	150
0:19:16	21	22,7	11	19	150
0:19:17	21	22,9	9	18	150
0:19:18	21	22,9	9	18	150
0:19:19	21	22,9	9	19	150
0:19:20	21	22,9	8	19	150
0:19:21	21	22,9	7	19	150
0:19:22	21	22,9	6	19	150
0:19:23	21	22,9	5	19	150
0:19:24	21	22,9	5	19	150
0:19:25	21	22,9	5	19	150
0:19:26	21	22,9	6	18	150
0:19:27	21	22,9	6	19	150
0:19:28	21	22,9	7	19	150
0:19:29	21	22,9	8	19	150
0:19:30	21	22,9	8	18	150
0:19:31	21	22,9	8	18	150
0:19:32	21	22,9	7	18	150
0:19:33	21	22,9	6	18	150
0:19:34	21	22,9	6	18	150
0:19:35	21	22,9	7	18	150
0:19:36	21	22,9	8	19	150
0:19:37	21	22,9	7	18	150
0:19:38	21	23,2	7	19	150
0:19:39	21	23,3	7	18	150
0:19:40	21	23,3	6	19	150
0:19:41	21	23,4	8	18	150
0:19:42	21	23,4	8	18	150
0:19:43	21	23,4	7	18	150
0:19:44	21	23,3	6	19	150
0:19:45	21	23,3	5	18	150
0:19:46	21	23,3	5	19	150
0:19:47	21	23,3	6	19	150
0:19:48	21	23,3	5	18	150
0:19:49	21	23,3	6	19	150
0:19:50	21	23,3	8	18	150
0:19:51	21	23,3	9	18	150
0:19:52	21	23,3	9	18	150
0:19:53	21	23,3	8	18	150
0:19:54	21	23,3	9	18	150
0:19:55	21	23,3	9	18	150
0:19:56	21	23,3	10	18	150
0:19:57	21	23,3	8	18	150
0:19:58	21	23,3	7	18	150
0:19:59	21	23,3	8	18	150
0:20:00	21	23,6	7	18	150
0:20:01	21	23,7	8	18	150
0:20:02	21	23,8	8	18	150
0:20:03	21	23,8	8	18	150
0:20:04	21	23,8	9	18	150
0:20:05	21	23,8	11	18	150
0:20:06	21	23,8	11	18	150
0:20:07	21	23,8	11	18	150
0:20:08	21	23,8	11	19	150
0:20:09	21	23,7	12	18	150
0:20:10	21	23,7	12	18	150
0:20:11	21	23,7	12	18	150
0:20:12	21	23,7	13	18	150
0:20:13	21	23,7	11	18	150
0:20:14	21	23,7	11	18	150
0:20:15	21	23,7	10	18	150
0:20:16	21	23,7	9	18	150
0:20:17	21	23,7	7	18	150
0:20:18	21	23,7	7	18	150
0:20:19	21	23,7	7	18	150
0:20:20	21	23,7	7	18	150
0:20:21	21	23,8	6	19	150
0:20:22	21	24,0	7	18	150
0:20:23	21	24,1	8	18	150
0:20:24	21	24,2	8	18	150
0:20:25	21	24,2	6	18	150
0:20:26	21	24,2	5	18	150
0:20:27	21	24,2	5	18	150
0:20:28	21	24,2	6	18	150
0:20:29	21	24,2	6	18	150
0:20:30	21	24,2	6	18	150
0:20:31	21	24,2	6	18	150
0:20:32	21	24,2	7	18	150
0:20:33	21	24,2	8	18	150
0:20:34	21	24,2	8	18	150
0:20:35	21	24,1	8	18	150
0:20:36	21	24,1	8	18	150
0:20:37	21	24,1	8	18	150
0:20:38	21	24,1	9	18	150
0:20:39	21	24,1	9	18	150
0:20:40	21	24,1	9	18	150
0:20:41	21	24,1	10	18	150
0:20:42	21	24,1	11	18	150
0:20:43	21	24,2	9	18	150
0:20:44	21	24,4	10	18	150
0:20:45	21	24,5	9	18	150
0:20:46	21	24,5	10	18	150
0:20:47	21	24,5	9	18	150
0:20:48	21	24,5	9	18	150
0:20:49	21	24,5	11	18	150
0:20:50	21	24,5	11	18	150
0:20:51	21	24,5	13	18	150
0:20:52	21	24,5	11	18	150
0:20:53	21	24,5	11	18	150
0:20:54	21	24,5	11	18	150
0:20:55	21	24,5	12	18	150
0:20:56	21	24,5	12	18	150
0:20:57	21	24,5	11	18	150
0:20:58	21	24,5	11	18	150
0:20:59	21	24,5	11	18	150
0:21:00	21	24,6	12	18	150
0:21:01	21	24,6	10	18	150
0:21:02	21	24,7	10	18	150
0:21:03	21	24,8	11	18	150
0:21:04	21	24,8	12	18	150
0:21:05	21	24,8	12	18	150
0:21:06	21	24,8	12	18	150
0:21:07	21	24,8	12	18	150
0:21:08	21	24,8	11	18	150
0:21:09	21	24,8	11	18	150
0:21:10	21	24,8	10	18	150
0:21:11	21	24,8	10	18	150
0:21:12	21	24,8	11	18	150
0:21:13	21	24,8	12	18	150
0:21:14	21	24,8	10	18	150
0:21:15	21	24,8	10	18	150
0:21:16	21	24,9	12	18	150
0:21:17	21	25,0	12	18	150
0:21:18	21	25,0	12	18	150
0:21:19	21	25,0	10	18	150
0:21:20	21	25,0	11	18	150
0:21:21	21	25,0	10	18	150
0:21:22	21	25,0	10	18	150
0:21:23	21	25,0	11	18	150
0:21:24	21	25,0	11	18	150
0:21:25	21	25,0	11	18	150
0:21:26	21	25,1	11	18	150
0:21:27	21	25,1	12	18	150
0:21:28	21	25,1	11	18	150
0:21:29	21	25,1	11	18	150
0:21:30	21	25,3	11	18	150
0:21:31	21	25,5	11	18	150
0:21:32	21	25,5	12	18	150
0:21:33	21	25,5	11	18	150
0:21:34	21	25,5	13	18	150
0:21:35	21	25,5	13	18	150
0:21:36	21	25,5	10	18	150
0:21:37	21	25,5	10	18	150
0:21:38	21	25,5	11	18	150
0:21:39	21	25,5	12	18	150
0:21:40	21	25,5	13	18	150
0:21:41	21	25,5	13	18	150
0:21:42	21	25,5	13	18	150
0:21:43	21	25,5	12	18	150
0:21:44	21	25,5	13	18	150
0:21:45	21	25,5	13	18	150
0:21:46	21	25,5	12	18	150
0:21:47	21	25,5	13	18	150
0:21:48	21	25,5	14	18	150
0:21:49	21	25,5	14	18	150
0:21:50	21	25,4	13	18	150
0:21:51	21	25,4	13	18	150
0:21:52	21	25,6	12	18	150
0:21:53	21	25,8	12	18	150
0:21:54	21	25,9	12	18	150
0:21:55	20	25,9	11	18	150
0:21:56	20	25,9	12	18	150
0:21:57	21	25,9	12	18	150
0:21:58	21	25,9	13	18	150
0:21:59	21	25,9	12	18	150
0:22:00	21	25,9	13	18	150
0:22:01	21	25,9	12	18	150
0:22:02	21	25,9	12	18	150
0:22:03	20	25,9	13	18	150
0:22:04	20	25,9	14	18	150
0:22:05	20	25,9	13	18	150
0:22:06	20	25,9	8	18	150
0:22:07	21	25,9	9	18	150
0:22:08	21	25,9	8	18	150
0:22:09	20	25,9	8	18	150
0:22:10	20	25,9	10	18	150
0:22:11	20	25,9	11	18	150
0:22:12	20	25,9	10	18	150
0:22:13	20	25,9	8	18	150
0:22:14	20	25,9	6	18	150
0:22:15	20	26,2	8	18	150
0:22:16	20	26,3	7	18	150
0:22:17	20	26,3	6	18	150
0:22:18	20	26,4	8	18	150
0:22:19	20	26,4	7	18	150
0:22:20	20	26,4	4	18	150
0:22:21	20	26,3	3	18	150
0:22:22	20	26,3	3	18	150
0:22:23	20	26,3	3	18	150
0:22:24	20	26,3	2	18	150
0:22:25	20	26,3	3	18	150
0:22:26	20	26,3	3	18	150
0:22:27	20	26,3	6	18	150
0:22:28	20	26,3	8	18	150
0:22:29	20	26,3	10	18	150
0:22:30	20	26,3	11	18	150
0:22:31	20	26,3	12	18	150
0:22:32	20	26,3	12	18	150
0:22:33	20	26,3	13	18	150
0:22:34	20	26,3	13	18	150
0:22:35	20	26,3	15	18	150
0:22:36	20	26,3	15	18	150
0:22:37	20	26,5	15	18	150
0:22:38	20	26,5	14	18	150
0:22:39	20	26,5	13	18	150
0:22:40	20	26,6	14	18	150
0:22:41	20	26,6	13	18	150
0:22:42	20	26,5	14	18	150
0:22:43	20	26,5	14	18	150
0:22:44	20	26,5	14	18	150
0:22:45	20	26,5	14	18	150
0:22:46	20	26,6	13	18	150
0:22:47	20	26,7	11	18	150
0:22:48	20	26,8	10	18	150
0:22:49	20	26,8	11	18	150
0:22:50	20	26,8	11	18	150
0:22:51	20	26,8	12	18	150
0:22:52	20	26,8	13	18	150
0:22:53	20	26,8	13	18	150
0:22:54	20	26,8	14	18	150
0:22:55	20	26,8	13	18	150
0:22:56	20	26,8	13	18	150
0:22:57	20	26,8	13	18	150
0:22:58	20	26,8	14	18	150
0:22:59	20	26,8	14	18	150
0:23:00	20	26,8	14	18	150
0:23:01	20	26,8	12	18	150
0:23:02	20	27,1	12	18	150
0:23:03	20	27,2	12	18	150
0:23:04	20	27,2	12	18	150
0:23:05	20	27,2	14	18	150
0:23:06	20	27,2	13	18	150
0:23:07	20	27,2	13	18	150
0:23:08	20	27,2	11	18	150
0:23:09	20	27,2	12	18	150
0:23:10	20	27,2	11	18	150
0:23:11	20	27,2	13	18	150
0:23:12	20	27,2	12	18	150
0:23:13	20	27,2	12	18	150
0:23:14	20	27,2	13	18	150
0:23:15	20	27,2	13	18	150
0:23:16	20	27,2	13	18	150
0:23:17	20	27,2	10	18	150
0:23:18	20	27,2	9	18	150
0:23:19	20	27,2	7	18	150
0:23:20	20	27,2	9	18	150
0:23:21	20	27,2	12	18	150
0:23:22	20	27,2	11	18	150
0:23:23	20	27,3	12	18	150
0:23:24	20	27,4	13	18	150
0:23:25	20	27,4	11	18	150
0:23:26	20	27,4	11	18	150
0:23:27	20	27,4	11	18	150
0:23:28	20	27,4	11	18	150
0:23:29	20	27,4	13	18	150
0:23:30	20	27,4	14	18	150
0:23:31	20	27,4	13	18	150
0:23:32	20	27,4	14	18	150
0:23:33	20	27,6	13	18	150
0:23:34	20	27,7	14	18	150
0:23:35	20	27,7	13	18	150
0:23:36	20	27,7	12	18	150
0:23:37	20	27,7	14	18	150
0:23:38	20	27,7	14	18	150
0:23:39	20	27,7	12	18	150
0:23:40	20	27,7	13	18	150
0:23:41	20	27,7	13	18	150
0:23:42	20	27,7	11	18	150
0:23:43	20	27,7	11	18	150
0:23:44	20	27,7	12	18	150
0:23:45	20	27,7	13	18	150
0:23:46	20	27,7	14	18	150
0:23:47	20	27,7	12	18	150
0:23:48	20	27,8	12	18	150
0:23:49	20	28,0	11	18	150
0:23:50	20	28,0	12	18	150
0:23:51	20	28,1	12	18	150
0:23:52	20	28,1	14	18	150
0:23:53	20	28,1	14	18	150
0:23:54	20	28,1	11	18	150
0:23:55	20	28,1	8	18	150
0:23:56	20	28,1	6	18	150
0:23:57	20	28,1	8	18	150
0:23:58	20	28,1	8	18	150
0:23:59	20	28,1	11	18	150
0:24:00	20	28,0	10	18	150
0:24:01	20	28,0	11	18	150
0:24:02	20	28,0	12	18	150
0:24:03	20	28,0	13	18	150
0:24:04	20	28,0	13	18	150
0:24:05	20	28,1	12	18	150
0:24:06	20	28,1	12	18	150
0:24:07	20	28,1	9	18	150
0:24:08	20	28,1	6	18	150
0:24:09	20	28,2	8	18	150
0:24:10	20	28,3	6	18	150
0:24:11	20	28,3	6	18	150
0:24:12	20	28,3	7	18	150
0:24:13	20	28,3	6	18	150
0:24:14	20	28,3	7	18	150
0:24:15	20	28,3	9	18	150
0:24:16	20	28,3	10	18	150
0:24:17	20	28,3	11	18	150
0:24:18	20	28,5	10	18	150
0:24:19	20	28,6	7	18	150
0:24:20	20	28,6	10	18	150
0:24:21	20	28,6	8	18	150
0:24:22	20	28,6	7	18	150
0:24:23	20	28,6	5	18	150
0:24:24	20	28,6	5	18	150
0:24:25	20	28,6	7	18	150
0:24:26	20	28,6	6	18	150
0:24:27	20	28,6	9	18	150
0:24:28	20	28,6	8	18	150
0:24:29	20	28,6	7	18	150
0:24:30	20	28,6	6	18	150
0:24:31	20	28,6	6	18	150
0:24:32	20	28,6	7	18	150
0:24:33	20	28,6	7	18	150
0:24:34	20	28,6	8	18	150
0:24:35	20	28,9	8	18	150
0:24:36	20	29,0	9	18	150
0:24:37	20	29,0	10	18	150
0:24:38	20	29,0	12	18	150
0:24:39	20	29,0	12	18	150
0:24:40	20	29,0	13	18	150
0:24:41	20	29,0	14	18	150
0:24:42	20	29,0	13	18	150
0:24:43	20	29,0	12	18	150
0:24:44	20	29,0	14	18	150
0:24:45	20	29,0	12	18	150
0:24:46	20	29,0	12	18	150
0:24:47	20	29,0	11	18	150
0:24:48	20	29,0	9	18	150
0:24:49	20	29,0	7	18	150
0:24:50	20	29,0	6	18	150
0:24:51	20	29,0	6	18	150
0:24:52	20	29,0	6	18	150
0:24:53	20	29,0	8	18	150
0:24:54	20	29,0	10	18	150
0:24:55	20	29,0	10	18	150
0:24:56	20	29,1	9	18	150
0:24:57	20	29,2	10	18	150
0:24:58	20	29,2	9	18	150
0:24:59	20	29,2	9	18	150
0:25:00	20	29,2	12	18	150
0:25:01	20	29,2	13	18	150
0:25:02	20	29,2	13	18	150
0:25:03	20	29,3	13	18	150
0:25:04	20	29,4	11	18	150
0:25:05	20	29,5	12	18	150
0:25:06	20	29,5	12	18	150
0:25:07	20	29,5	13	18	150
0:25:08	20	29,5	14	18	150
0:25:09	20	29,5	15	18	150
0:25:10	20	29,5	15	18	150
0:25:11	20	29,5	13	18	150
0:25:12	20	29,5	14	18	150
0:25:13	20	29,5	13	18	150
0:25:14	20	29,5	7	18	150
0:25:15	20	29,5	6	18	150
0:25:16	20	29,5	7	18	150
0:25:17	20	29,4	8	18	150
0:25:18	20	29,4	9	18	150
0:25:19	20	29,4	10	18	150
0:25:20	20	29,6	11	18	150
0:25:21	20	29,8	9	18	150
0:25:22	20	29,8	6	18	150
0:25:23	20	29,9	9	18	150
0:25:24	20	29,9	9	18	150
0:25:25	20	29,9	9	18	150
0:25:26	20	29,9	8	18	150
0:25:27	20	29,9	8	18	150
0:25:28	20	29,9	8	18	150
0:25:29	20	29,8	8	18	150
0:25:30	20	29,8	7	18	150
0:25:31	20	29,8	6	18	150
0:25:32	20	29,8	7	18	150
0:25:33	20	29,8	8	18	150
0:25:34	20	29,8	8	18	150
0:25:35	20	29,8	8	18	150
0:25:36	20	29,8	8	18	150
0:25:37	20	29,8	9	18	150
0:25:38	20	29,9	9	18	150
0:25:39	20	29,9	9	18	150
0:25:40	20	29,9	10	18	150
0:25:41	20	29,9	10	18	150
0:25:42	20	29,9	9	18	150
0:25:43	20	29,9	9	18	150
0:25:44	20	30,2	9	18	150
0:25:45	20	30,4	10	18	150
0:25:46	20	30,4	9	18	150
0:25:47	20	30,4	11	18	150
0:25:48	20	30,4	11	18	150
0:25:49	20	30,4	11	18	150
0:25:50	20	30,4	11	18	150
0:25:51	20	30,4	12	18	150
0:25:52	20	30,4	10	18	150
0:25:53	20	30,4	9	18	150
0:25:54	20	30,4	11	18	150
