Repository: ProgWizer/parser

File: project-root/data/Data Acquisition/Data Acquisition/2017 year (147)/17-00093.txt (part 1 of 2)
--Test Summary--
Full Path and File Name	
Instrument Name	UCA Left Cell
Instrument Type	Model 4262 Twin Cell UCA
Instrument Serial Number	
Test Start Date	01.06.2017
Test Start Time	12:40:00
Test Stop Date	02.06.2017
Test Stop Time	10:01:42
Test Length	21:21:42
Final Sample Time Offset	21:21:30
Controller Schedule Name	
Sampling Period	30 seconds
Comments	
Information	WellID	
Information	Customer	
Information	EngName	
Information	CementClass	G
Information	CementMfr	
Information	Additives	100G: 2CaCl2+0.55FlOSS-117
Information	Density	1950
Information	BHCT	
Information	BHST	
Information	FluidLoss	
Information	JobType	
Calculated Value	CS_50	6:03:30
Calculated Value	CS_500	12:38:30
Calculated Value	CS_Time8h	1,62 MPa
Calculated Value	CS_Time12h	3,25 MPa
Calculated Value	CS_Time24h	N/A
Calculated Value	CS_Time48h	N/A
Calculated Value	CS_Time72h	N/A
Calculated Curve	Compressive Strength	Compressive strength type B (more than 14 lb/gal)
Initial Temperature (°C)	24 °C
Final Temperature (°C)	14 °C
Initial Transit Time (microsec/in)	16,30 microsec/in
Final Transit Time (microsec/in)	10,56 microsec/in
Initial Compressive Strength (MPa)	0,00 MPa
Final Compressive Strength (MPa)	6,21 MPa
--Data--
Time (HH:MM:SS)	Temperature (°C)	Transit Time (microsec/in)	Compressive Strength (MPa)
0:00:00	24	16,30	0,00
0:00:30	23		
0:01:00	23	26,36	0,00
0:01:30	23	26,38	0,00
0:02:00	23	26,38	0,00
0:02:30	23	26,39	0,00
0:03:00	23	26,40	0,00
0:03:30	23	26,40	0,00
0:04:00	23	26,40	0,00
0:04:30	22	26,42	0,00
0:05:00	22	26,43	0,00
0:05:30	22	26,43	0,00
0:06:00	22	26,43	0,00
0:06:30	22	26,44	0,00
0:07:00	22	26,45	0,00
0:07:30	22	26,46	0,00
0:08:00	22	26,46	0,00
0:08:30	22	26,46	0,00
0:09:00	21	26,47	0,00
0:09:30	21	26,48	0,00
0:10:00	21	26,49	0,00
0:10:30	21	26,50	0,00
0:11:00	21	26,50	0,00
0:11:30	21	26,50	0,00
0:12:00	21	26,51	0,00
0:12:30	21	26,51	0,00
0:13:00	21	26,52	0,00
0:13:30	21	26,52	0,00
0:14:00	20	26,53	0,00
0:14:30	20	26,54	0,00
0:15:00	20	26,54	0,00
0:15:30	20	26,55	0,00
0:16:00	20	26,55	0,00
0:16:30	20	26,55	0,00
0:17:00	20	26,56	0,00
0:17:30	20	26,57	0,00
0:18:00	20	26,57	0,00
0:18:30	19	26,58	0,00
0:19:00	19	26,58	0,00
0:19:30	19	26,58	0,00
0:20:00	19	26,58	0,00
0:20:30	19	26,59	0,00
0:21:00	19	26,60	0,00
0:21:30	19	26,61	0,00
0:22:00	19	26,61	0,00
0:22:30	19	26,61	0,00
0:23:00	19	26,61	0,00
0:23:30	18	26,61	0,00
0:24:00	18	26,62	0,00
0:24:30	18	26,63	0,00
0:25:00	18	26,63	0,00
0:25:30	18	26,64	0,00
0:26:00	18	26,64	0,00
0:26:30	18	26,64	0,00
0:27:00	18	26,64	0,00
0:27:30	18	26,65	0,00
0:28:00	18	26,65	0,00
0:28:30	18	26,65	0,00
0:29:00	18	26,66	0,00
0:29:30	17	26,66	0,00
0:30:00	17	26,67	0,00
0:30:30	17	26,67	0,00
0:31:00	17	26,68	0,00
0:31:30	17	26,68	0,00
0:32:00	17	26,68	0,00
0:32:30	17	26,68	0,00
0:33:00	17	26,69	0,00
0:33:30	17	26,69	0,00
0:34:00	17	26,69	0,00
0:34:30	17	26,70	0,00
0:35:00	17	26,70	0,00
0:35:30	17	26,70	0,00
0:36:00	17	26,70	0,00
0:36:30	17	26,70	0,00
0:37:00	16	26,71	0,00
0:37:30	16	26,71	0,00
0:38:00	16	26,72	0,00
0:38:30	16	26,72	0,00
0:39:00	16	26,72	0,00
0:39:30	16	26,73	0,00
0:40:00	16	26,73	0,00
0:40:30	16	26,73	0,00
0:41:00	16	26,73	0,00
0:41:30	16	26,73	0,00
0:42:00	16	26,74	0,00
0:42:30	16	26,74	0,00
0:43:00	16	26,74	0,00
0:43:30	16	26,75	0,00
0:44:00	16	26,75	0,00
0:44:30	16	26,75	0,00
0:45:00	16	26,75	0,00
0:45:30	16	26,76	0,00
0:46:00	16	26,76	0,00
0:46:30	16	26,76	0,00
0:47:00	16	26,77	0,00
0:47:30	15	26,77	0,00
0:48:00	15	26,77	0,00
0:48:30	15	26,77	0,00
0:49:00	15	26,77	0,00
0:49:30	15	26,77	0,00
0:50:00	15	26,77	0,00
0:50:30	15	26,77	0,00
0:51:00	15	26,78	0,00
0:51:30	15	26,78	0,00
0:52:00	15	26,78	0,00
0:52:30	15	26,78	0,00
0:53:00	15	26,79	0,00
0:53:30	15	26,79	0,00
0:54:00	15	26,79	0,00
0:54:30	15	26,79	0,00
0:55:00	15	26,80	0,00
0:55:30	15	26,80	0,00
0:56:00	15	26,80	0,00
0:56:30	15	26,80	0,00
0:57:00	15	26,80	0,00
0:57:30	15	26,80	0,00
0:58:00	15	26,80	0,00
0:58:30	15	26,80	0,00
0:59:00	15	26,80	0,00
0:59:30	15	26,80	0,00
1:00:00	15	26,80	0,00
1:00:30	15	26,80	0,00
1:01:00	15	26,80	0,00
1:01:30	15	26,80	0,00
1:02:00	15	26,80	0,00
1:02:30	15	26,81	0,00
1:03:00	15	26,81	0,00
1:03:30	15	26,81	0,00
1:04:00	15	26,81	0,00
1:04:30	15	26,82	0,00
1:05:00	15	26,81	0,00
1:05:30	15	26,81	0,00
1:06:00	15	26,82	0,00
1:06:30	15	26,82	0,00
1:07:00	15	26,82	0,00
1:07:30	15	26,82	0,00
1:08:00	15	26,82	0,00
1:08:30	15	26,82	0,00
1:09:00	15	26,82	0,00
1:09:30	15	26,82	0,00
1:10:00	15	26,82	0,00
1:10:30	15	26,82	0,00
1:11:00	15	16,85	0,00
1:11:30	15	16,85	0,00
1:12:00	15	16,86	0,00
1:12:30	15	16,86	0,00
1:13:00	15	16,86	0,00
1:13:30	15	16,86	0,00
1:14:00	15	16,86	0,00
1:14:30	15	16,86	0,00
1:15:00	15	16,86	0,00
1:15:30	15	16,86	0,00
1:16:00	15	16,86	0,00
1:16:30	15	16,86	0,00
1:17:00	15	16,86	0,00
1:17:30	15	16,86	0,00
1:18:00	14	16,87	0,00
1:18:30	15	16,87	0,00
1:19:00	14	16,87	0,00
1:19:30	15	16,87	0,00
1:20:00	15	16,87	0,00
1:20:30	14	16,87	0,00
1:21:00	14	16,87	0,00
1:21:30	14	16,87	0,00
1:22:00	14	16,88	0,00
1:22:30	14	16,88	0,00
1:23:00	14	16,88	0,00
1:23:30	14	16,88	0,00
1:24:00	14	16,88	0,00
1:24:30	14	16,89	0,00
1:25:00	14	16,89	0,00
1:25:30	14	16,89	0,00
1:26:00	14	16,89	0,00
1:26:30	14	16,89	0,00
1:27:00	14	16,89	0,00
1:27:30	14	16,89	0,00
1:28:00	14	16,89	0,00
1:28:30	14	16,89	0,00
1:29:00	14	16,89	0,00
1:29:30	14	16,89	0,00
1:30:00	14	16,90	0,00
1:30:30	14	16,90	0,00
1:31:00	14	16,90	0,00
1:31:30	14	16,90	0,00
1:32:00	14	16,90	0,00
1:32:30	14	16,91	0,00
1:33:00	14	16,91	0,00
1:33:30	14	16,91	0,00
1:34:00	14	16,91	0,00
1:34:30	14	16,92	0,00
1:35:00	14	16,92	0,00
1:35:30	14	16,92	0,00
1:36:00	14	16,92	0,00
1:36:30	14	16,92	0,00
1:37:00	14	16,92	0,00
1:37:30	14	16,92	0,00
1:38:00	14	16,92	0,00
1:38:30	14	16,92	0,00
1:39:00	14	16,93	0,00
1:39:30	14	16,93	0,00
1:40:00	14	16,93	0,00
1:40:30	14	16,93	0,00
1:41:00	14	16,93	0,00
1:41:30	14	16,93	0,00
1:42:00	14	16,94	0,00
1:42:30	14	16,94	0,00
1:43:00	14	16,94	0,00
1:43:30	14	16,94	0,00
1:44:00	14	16,94	0,00
1:44:30	14	16,94	0,00
1:45:00	14	16,94	0,00
1:45:30	14	16,95	0,00
1:46:00	14	16,95	0,00
1:46:30	14	16,95	0,00
1:47:00	14	16,95	0,00
1:47:30	14	16,95	0,00
1:48:00	14	16,95	0,00
1:48:30	14	16,95	0,00
1:49:00	14	16,95	0,00
1:49:30	14	16,96	0,00
1:50:00	14	16,96	0,00
1:50:30	14	16,96	0,00
1:51:00	14	16,96	0,00
1:51:30	14	16,97	0,00
1:52:00	14	16,97	0,00
1:52:30	14	16,97	0,00
1:53:00	14	16,97	0,00
1:53:30	14	16,97	0,00
1:54:00	14	16,97	0,00
1:54:30	14	16,98	0,00
1:55:00	14	16,98	0,00
1:55:30	14	16,98	0,00
1:56:00	14	16,98	0,00
1:56:30	14	16,98	0,00
1:57:00	14	16,98	0,00
1:57:30	14	16,98	0,00
1:58:00	14	16,99	0,00
1:58:30	14	16,99	0,00
1:59:00	14	16,99	0,00
1:59:30	14	17,00	0,00
2:00:00	14	17,00	0,00
2:00:30	14	17,00	0,00
2:01:00	14	17,01	0,00
2:01:30	14	17,01	0,00
2:02:00	14	17,01	0,00
2:02:30	14	17,02	0,00
2:03:00	14	17,02	0,00
2:03:30	14	17,02	0,00
2:04:00	14	17,02	0,00
2:04:30	14	17,02	0,00
2:05:00	14	17,02	0,00
2:05:30	14	17,02	0,00
2:06:00	14	17,03	0,00
2:06:30	14	17,03	0,00
2:07:00	14	17,03	0,00
2:07:30	14	17,03	0,00
2:08:00	14	17,04	0,00
2:08:30	14	17,04	0,00
2:09:00	14	17,04	0,00
2:09:30	14	17,04	0,00
2:10:00	14	17,04	0,00
2:10:30	14	17,04	0,00
2:11:00	14	17,05	0,00
2:11:30	14	17,05	0,00
2:12:00	14	17,05	0,00
2:12:30	14	17,05	0,00
2:13:00	14	17,06	0,00
2:13:30	14	17,06	0,00
2:14:00	14	17,06	0,00
2:14:30	14	17,07	0,00
2:15:00	14	17,07	0,00
2:15:30	14	17,07	0,00
2:16:00	14	17,07	0,00
2:16:30	14	17,07	0,00
2:17:00	14	17,07	0,00
2:17:30	14	17,07	0,00
2:18:00	14	17,08	0,00
2:18:30	14	17,08	0,00
2:19:00	14	17,08	0,00
2:19:30	14	17,08	0,00
2:20:00	14	17,09	0,00
2:20:30	14	17,09	0,00
2:21:00	14	17,09	0,00
2:21:30	14	17,09	0,00
2:22:00	14	17,09	0,00
2:22:30	14	17,10	0,00
2:23:00	14	17,10	0,00
2:23:30	14	17,10	0,00
2:24:00	14	17,10	0,00
2:24:30	14	17,10	0,00
2:25:00	14	17,10	0,00
2:25:30	14	17,10	0,00
2:26:00	14	17,11	0,00
2:26:30	14	17,11	0,00
2:27:00	14	17,11	0,00
2:27:30	14	17,11	0,00
2:28:00	14	17,12	0,00
2:28:30	14	17,12	0,00
2:29:00	14	17,12	0,00
2:29:30	14	17,12	0,00
2:30:00	14	17,13	0,00
2:30:30	14	17,13	0,00
2:31:00	14	17,13	0,00
2:31:30	14	17,13	0,00
2:32:00	14	17,13	0,00
2:32:30	14	17,13	0,00
2:33:00	14	17,13	0,00
2:33:30	14	17,13	0,00
2:34:00	14	17,13	0,00
2:34:30	14	17,13	0,00
2:35:00	14	17,13	0,00
2:35:30	14	17,13	0,00
2:36:00	14	17,14	0,00
2:36:30	14	17,14	0,00
2:37:00	14	17,14	0,00
2:37:30	14	17,14	0,00
2:38:00	14	17,14	0,00
2:38:30	14	17,14	0,00
2:39:00	14	17,15	0,00
2:39:30	14	17,15	0,00
2:40:00	14	17,15	0,00
2:40:30	14	17,15	0,00
2:41:00	14	17,15	0,00
2:41:30	14	17,15	0,00
2:42:00	14	17,15	0,00
2:42:30	14	17,15	0,00
2:43:00	14	17,16	0,00
2:43:30	14	17,15	0,00
2:44:00	14	17,16	0,00
2:44:30	14	17,16	0,00
2:45:00	14	17,16	0,00
2:45:30	14	17,16	0,00
2:46:00	14	17,16	0,00
2:46:30	14	17,16	0,00
2:47:00	14	17,16	0,00
2:47:30	14	17,16	0,00
2:48:00	14	17,16	0,00
2:48:30	14	17,16	0,00
2:49:00	14	17,16	0,00
2:49:30	14	17,16	0,00
2:50:00	14	17,16	0,00
2:50:30	14	17,16	0,00
2:51:00	14	17,16	0,00
2:51:30	14	17,16	0,00
2:52:00	14	17,16	0,00
2:52:30	14	17,16	0,00
2:53:00	14	17,16	0,00
2:53:30	14	17,16	0,00
2:54:00	14	17,17	0,00
2:54:30	14	17,16	0,00
2:55:00	14	17,16	0,00
2:55:30	14	17,16	0,00
2:56:00	14	17,16	0,00
2:56:30	14	17,16	0,00
2:57:00	14	17,16	0,00
2:57:30	14	17,16	0,00
2:58:00	14	17,16	0,00
2:58:30	14	17,16	0,00
2:59:00	14	17,16	0,00
2:59:30	14	17,16	0,00
3:00:00	14	17,16	0,00
3:00:30	14	17,16	0,00
3:01:00	14	17,16	0,00
3:01:30	14	17,16	0,00
3:02:00	14	17,16	0,00
3:02:30	14	17,16	0,00
3:03:00	14	17,16	0,00
3:03:30	14	17,16	0,00
3:04:00	14	17,16	0,00
3:04:30	14	17,16	0,00
3:05:00	14	17,16	0,00
3:05:30	14	17,16	0,00
3:06:00	14	17,16	0,00
3:06:30	14	17,16	0,00
3:07:00	14	17,16	0,00
3:07:30	14	17,16	0,00
3:08:00	14	17,16	0,00
3:08:30	14	17,16	0,00
3:09:00	14	17,16	0,00
3:09:30	14	17,16	0,00
3:10:00	14	17,16	0,00
3:10:30	14	17,16	0,00
3:11:00	14	17,16	0,00
3:11:30	14	17,16	0,00
3:12:00	14	17,16	0,00
3:12:30	14	17,16	0,00
3:13:00	14	17,15	0,00
3:13:30	14	17,15	0,00
3:14:00	14	17,15	0,00
3:14:30	14	17,15	0,00
3:15:00	14	17,15	0,00
3:15:30	14	17,15	0,00
3:16:00	14	17,15	0,00
3:16:30	14	17,15	0,00
3:17:00	14	17,15	0,00
3:17:30	14	17,15	0,00
3:18:00	14	17,14	0,00
3:18:30	14	17,14	0,00
3:19:00	14	17,14	0,00
3:19:30	14	17,14	0,00
3:20:00	14	17,14	0,00
3:20:30	14	17,14	0,00
3:21:00	14	17,14	0,00
3:21:30	14	17,13	0,00
3:22:00	14	17,13	0,00
3:22:30	14	17,13	0,00
3:23:00	14	17,13	0,00
3:23:30	14	17,13	0,00
3:24:00	14	17,13	0,00
3:24:30	14	17,13	0,00
3:25:00	14	17,13	0,00
3:25:30	14	17,13	0,00
3:26:00	14	17,13	0,00
3:26:30	14	17,13	0,00
3:27:00	14	17,13	0,00
3:27:30	14	17,13	0,00
3:28:00	14	17,13	0,00
3:28:30	14	17,12	0,00
3:29:00	14	17,12	0,00
3:29:30	14	17,12	0,00
3:30:00	14	17,12	0,00
3:30:30	14	17,12	0,00
3:31:00	14	17,12	0,00
3:31:30	14	17,12	0,00
3:32:00	14	17,11	0,00
3:32:30	14	17,11	0,00
3:33:00	14	17,11	0,00
3:33:30	14	17,11	0,00
3:34:00	14	17,11	0,00
3:34:30	14	17,11	0,00
3:35:00	14	17,10	0,00
3:35:30	14	17,10	0,00
3:36:00	14	17,10	0,00
3:36:30	14	17,10	0,00
3:37:00	14	17,10	0,00
3:37:30	14	17,10	0,00
3:38:00	14	17,10	0,00
3:38:30	14	17,10	0,00
3:39:00	14	17,10	0,00
3:39:30	14	17,10	0,00
3:40:00	14	17,10	0,00
3:40:30	14	17,09	0,00
3:41:00	14	17,09	0,00
3:41:30	14	17,09	0,00
3:42:00	14	17,09	0,00
3:42:30	14	17,09	0,00
3:43:00	14	17,08	0,00
3:43:30	14	17,08	0,00
3:44:00	14	17,08	0,00
3:44:30	14	17,08	0,00
3:45:00	14	17,07	0,00
3:45:30	14	17,07	0,00
3:46:00	14	17,07	0,00
3:46:30	14	17,07	0,00
3:47:00	14	17,07	0,00
3:47:30	14	17,07	0,00
3:48:00	14	17,07	0,00
3:48:30	14	17,07	0,00
3:49:00	14	17,06	0,00
3:49:30	14	17,06	0,00
3:50:00	14	17,06	0,00
3:50:30	14	17,06	0,00
3:51:00	14	17,05	0,00
3:51:30	14	17,05	0,00
3:52:00	14	17,04	0,00
3:52:30	14	17,04	0,00
3:53:00	14	17,04	0,00
3:53:30	14	17,04	0,00
3:54:00	14	17,04	0,00
3:54:30	14	17,04	0,00
3:55:00	14	17,04	0,00
3:55:30	14	17,04	0,00
3:56:00	14	17,03	0,00
3:56:30	14	17,03	0,00
3:57:00	14	17,03	0,00
3:57:30	14	17,00	0,00
3:58:00	14	17,00	0,00
3:58:30	14	17,00	0,00
3:59:00	14	17,00	0,00
3:59:30	14	16,99	0,00
4:00:00	14	16,99	0,00
4:00:30	14	16,98	0,00
4:01:00	14	16,98	0,00
4:01:30	14	16,98	0,00
4:02:00	14	16,98	0,00
4:02:30	14	16,98	0,00
4:03:00	14	16,98	0,00
4:03:30	14	16,97	0,00
4:04:00	14	16,97	0,00
4:04:30	14	16,96	0,00
4:05:00	14	16,96	0,00
4:05:30	14	16,96	0,00
4:06:00	14	16,95	0,00
4:06:30	14	16,95	0,00
4:07:00	14	16,95	0,00
4:07:30	14	16,95	0,00
4:08:00	14	16,95	0,00
4:08:30	14	16,94	0,00
4:09:00	14	16,94	0,00
4:09:30	14	16,93	0,00
4:10:00	14	16,93	0,00
4:10:30	14	16,93	0,00
4:11:00	14	16,92	0,00
4:11:30	14	16,92	0,00
4:12:00	14	16,92	0,00
4:12:30	14	16,92	0,00
4:13:00	14	16,91	0,00
4:13:30	14	16,91	0,00
4:14:00	14	16,91	0,00
4:14:30	14	16,90	0,00
4:15:00	14	16,89	0,00
4:15:30	14	16,89	0,00
4:16:00	14	16,88	0,00
4:16:30	14	16,89	0,00
4:17:00	14	16,88	0,00
4:17:30	14	16,88	0,00
4:18:00	14	16,88	0,00
4:18:30	14	16,87	0,00
4:19:00	14	16,86	0,00
4:19:30	14	16,86	0,00
4:20:00	14	16,85	0,00
4:20:30	14	16,85	0,00
4:21:00	14	16,84	0,00
4:21:30	14	16,84	0,00
4:22:00	14	16,84	0,00
4:22:30	14	16,84	0,00
4:23:00	14	16,83	0,00
4:23:30	14	16,83	0,00
4:24:00	14	16,82	0,00
4:24:30	14	16,81	0,00
4:25:00	14	16,81	0,00
4:25:30	14	16,80	0,00
4:26:00	14	16,80	0,00
4:26:30	14	16,80	0,00
4:27:00	14	16,80	0,00
4:27:30	14	16,79	0,00
4:28:00	14	16,78	0,00
4:28:30	14	16,78	0,00
4:29:00	14	16,78	0,00
4:29:30	14	16,78	0,00
4:30:00	14	16,77	0,00
4:30:30	14	16,77	0,00
4:31:00	14	16,76	0,00
4:31:30	14	16,75	0,00
4:32:00	14	16,75	0,00
4:32:30	14	16,74	0,00
4:33:00	14	16,74	0,00
4:33:30	14	16,74	0,00
4:34:00	14	16,73	0,00
4:34:30	14	16,72	0,00
4:35:00	14	16,72	0,00
4:35:30	14	16,71	0,00
4:36:00	14	16,71	0,00
4:36:30	14	16,71	0,00
4:37:00	14	16,70	0,00
4:37:30	14	16,70	0,00
4:38:00	14	16,69	0,00
4:38:30	14	16,68	0,00
4:39:00	14	16,68	0,00
4:39:30	14	16,68	0,00
4:40:00	14	16,67	0,00
4:40:30	14	16,66	0,00
4:41:00	14	16,66	0,00
4:41:30	14	16,65	0,00
4:42:00	14	16,65	0,00
4:42:30	14	16,65	0,00
4:43:00	14	16,64	0,00
4:43:30	14	16,63	0,00
4:44:00	15	16,62	0,00
4:44:30	14	16,62	0,00
4:45:00	15	16,62	0,00
4:45:30	15	16,61	0,00
4:46:00	14	16,60	0,00
4:46:30	15	16,59	0,00
4:47:00	14	16,59	0,00
4:47:30	15	16,59	0,00
4:48:00	15	16,58	0,00
4:48:30	14	16,57	0,00
4:49:00	15	16,56	0,00
4:49:30	14	16,56	0,00
4:50:00	15	16,56	0,00
4:50:30	15	16,55	0,00
4:51:00	15	16,54	0,00
4:51:30	15	16,54	0,00
4:52:00	15	16,54	0,00
4:52:30	15	16,53	0,00
4:53:00	15	16,52	0,00
4:53:30	15	16,51	0,00
4:54:00	15	16,50	0,00
4:54:30	15	16,50	0,00
4:55:00	15	16,49	0,00
4:55:30	15	16,49	0,00
4:56:00	15	16,48	0,00
4:56:30	15	16,48	0,00
4:57:00	15	16,47	0,00
4:57:30	15	16,46	0,00
4:58:00	15	16,45	0,00
4:58:30	15	16,44	0,00
4:59:00	15	16,44	0,00
4:59:30	15	16,44	0,00
5:00:00	15	16,42	0,00
5:00:30	15	16,41	0,00
5:01:00	15	16,41	0,00
5:01:30	15	16,41	0,00
5:02:00	15	16,40	0,00
5:02:30	15	16,39	0,00
5:03:00	15	16,38	0,00
5:03:30	15	16,38	0,00
5:04:00	15	16,37	0,00
5:04:30	15	16,36	0,00
5:05:00	15	16,36	0,00
5:05:30	15	16,35	0,00
5:06:00	15	16,34	0,00
5:06:30	15	16,33	0,00
5:07:00	15	16,32	0,00
5:07:30	15	16,32	0,00
5:08:00	15	16,31	0,00
5:08:30	15	16,30	0,00
5:09:00	15	16,30	0,00
5:09:30	15	16,29	0,00
5:10:00	15	16,28	0,01
5:10:30	15	16,27	0,01
5:11:00	15	16,27	0,01
5:11:30	15	16,26	0,01
5:12:00	15	16,24	0,02
5:12:30	15	16,23	0,02
5:13:00	15	16,23	0,02
5:13:30	15	16,22	0,02
5:14:00	15	16,21	0,03
5:14:30	15	16,20	0,03
5:15:00	15	16,20	0,03
5:15:30	15	16,19	0,03
5:16:00	15	16,18	0,03
5:16:30	15	16,17	0,04
5:17:00	15	16,16	0,04
5:17:30	15	16,15	0,04
5:18:00	15	16,14	0,04
5:18:30	15	16,14	0,05
5:19:00	15	16,13	0,05
5:19:30	15	16,12	0,05
5:20:00	15	16,11	0,06
5:20:30	15	16,10	0,06
5:21:00	15	16,09	0,06
5:21:30	15	16,08	0,06
5:22:00	15	16,08	0,06
5:22:30	15	16,06	0,07
5:23:00	15	16,05	0,07
5:23:30	15	16,05	0,07
5:24:00	15	16,04	0,08
5:24:30	15	16,03	0,08
5:25:00	15	16,02	0,08
5:25:30	15	16,01	0,08
5:26:00	15	16,00	0,09
5:26:30	15	16,00	0,09
5:27:00	15	15,99	0,09
5:27:30	15	15,97	0,10
5:28:00	15	15,96	0,10
5:28:30	15	15,96	0,10
5:29:00	15	15,95	0,10
5:29:30	15	15,93	0,11
5:30:00	15	15,93	0,11
5:30:30	15	15,92	0,11
5:31:00	15	15,91	0,11
5:31:30	15	15,90	0,12
5:32:00	15	15,89	0,12
5:32:30	15	15,88	0,12
5:33:00	15	15,87	0,13
5:33:30	15	15,86	0,13
5:34:00	15	15,85	0,13
5:34:30	15	15,84	0,14
5:35:00	15	15,83	0,14
5:35:30	15	15,82	0,14
5:36:00	15	15,82	0,15
5:36:30	15	15,80	0,15
5:37:00	15	15,79	0,15
5:37:30	15	15,79	0,16
5:38:00	15	15,77	0,16
5:38:30	15	15,76	0,16
5:39:00	15	15,75	0,17
5:39:30	15	15,75	0,17
5:40:00	15	15,73	0,17
5:40:30	15	15,72	0,18
5:41:00	15	15,72	0,18
5:41:30	15	15,70	0,18
5:42:00	15	15,70	0,19
5:42:30	15	15,69	0,19
5:43:00	15	15,68	0,19
5:43:30	15	15,66	0,20
5:44:00	15	15,66	0,20
5:44:30	15	15,65	0,20
5:45:00	15	15,63	0,21
5:45:30	15	15,63	0,21
5:46:00	15	15,62	0,21
5:46:30	15	15,60	0,22
5:47:00	15	15,60	0,22
5:47:30	15	15,59	0,22
5:48:00	15	15,57	0,23
5:48:30	15	15,57	0,23
5:49:00	15	15,55	0,23
5:49:30	15	15,54	0,24
5:50:00	15	15,54	0,24
5:50:30	15	15,52	0,25
5:51:00	15	15,52	0,25
5:51:30	15	15,51	0,25
5:52:00	15	15,49	0,26
5:52:30	15	15,48	0,26
5:53:00	15	15,47	0,26
5:53:30	15	15,46	0,27
5:54:00	15	15,45	0,27
5:54:30	15	15,44	0,28
5:55:00	15	15,43	0,28
5:55:30	15	15,42	0,28
5:56:00	15	15,41	0,29
5:56:30	15	15,40	0,29
5:57:00	15	15,39	0,30
5:57:30	15	15,38	0,30
5:58:00	15	15,36	0,30
5:58:30	15	15,36	0,31
5:59:00	15	15,35	0,31
5:59:30	15	15,34	0,32
6:00:00	15	15,33	0,32
6:00:30	15	15,31	0,32
6:01:00	15	15,30	0,33
6:01:30	15	15,30	0,33
6:02:00	15	15,28	0,34
6:02:30	15	15,28	0,34
6:03:00	15	15,26	0,34
6:03:30	15	15,25	0,35
6:04:00	15	15,24	0,35
6:04:30	15	15,23	0,36
6:05:00	15	15,22	0,36
6:05:30	15	15,21	0,37
6:06:00	15	15,20	0,37
6:06:30	15	15,18	0,37
6:07:00	15	15,18	0,38
6:07:30	15	15,16	0,38
6:08:00	15	15,15	0,39
6:08:30	15	15,14	0,39
6:09:00	15	15,13	0,40
6:09:30	15	15,12	0,40
6:10:00	15	15,11	0,41
6:10:30	15	15,10	0,41
6:11:00	15	15,09	0,41
6:11:30	15	15,08	0,42
6:12:00	15	15,06	0,43
6:12:30	15	15,06	0,43
6:13:00	15	15,05	0,43
6:13:30	15	15,04	0,44
6:14:00	15	15,03	0,44
6:14:30	15	15,01	0,45
6:15:00	15	15,00	0,45
6:15:30	15	14,99	0,46
6:16:00	15	14,98	0,46
6:16:30	15	14,98	0,46
6:17:00	15	14,96	0,47
6:17:30	15	14,95	0,47
6:18:00	15	14,94	0,48
6:18:30	15	14,93	0,48
6:19:00	15	14,92	0,49
6:19:30	15	14,91	0,49
6:20:00	15	14,90	0,50
6:20:30	15	14,88	0,50
6:21:00	15	14,88	0,51
6:21:30	15	14,87	0,51
6:22:00	15	14,86	0,52
6:22:30	15	14,85	0,52
6:23:00	15	14,83	0,53
6:23:30	15	14,82	0,53
6:24:00	15	14,81	0,54
6:24:30	15	14,80	0,54
6:25:00	15	14,80	0,55
6:25:30	15	14,78	0,55
6:26:00	15	14,77	0,56
6:26:30	15	14,76	0,56
6:27:00	15	14,75	0,57
6:27:30	15	14,73	0,57
6:28:00	15	14,73	0,58
6:28:30	15	14,72	0,58
6:29:00	15	14,71	0,59
6:29:30	15	14,70	0,59
6:30:00	15	14,69	0,60
6:30:30	15	14,68	0,60
6:31:00	15	14,67	0,61
6:31:30	15	14,66	0,61
6:32:00	15	14,64	0,62
6:32:30	15	14,64	0,62
6:33:00	15	14,63	0,63
6:33:30	15	14,61	0,63
6:34:00	15	14,61	0,64
6:34:30	15	14,59	0,65
6:35:00	15	14,58	0,65
6:35:30	15	14,58	0,65
6:36:00	15	14,56	0,66
6:36:30	15	14,55	0,66
6:37:00	15	14,55	0,67
6:37:30	15	14,52	0,68
6:38:00	15	14,51	0,69
6:38:30	15	14,50	0,69
6:39:00	15	14,49	0,70
6:39:30	15	14,48	0,70
6:40:00	15	14,47	0,71
6:40:30	15	14,46	0,72
6:41:00	15	14,45	0,72
6:41:30	15	14,43	0,73
6:42:00	15	14,43	0,73
6:42:30	15	14,42	0,74
6:43:00	15	14,40	0,74
6:43:30	15	14,40	0,75
6:44:00	15	14,39	0,75
6:44:30	15	14,38	0,76
6:45:00	15	14,37	0,77
6:45:30	15	14,36	0,77
6:46:00	15	14,34	0,78
6:46:30	15	14,34	0,78
6:47:00	15	14,33	0,79
6:47:30	15	14,32	0,79
6:48:00	15	14,31	0,80
6:48:30	15	14,30	0,80
6:49:00	15	14,29	0,81
6:49:30	15	14,28	0,82
6:50:00	15	14,27	0,82
6:50:30	15	14,26	0,82
6:51:00	15	14,25	0,83
6:51:30	15	14,24	0,84
6:52:00	15	14,23	0,84
6:52:30	15	14,22	0,85
6:53:00	15	14,21	0,86
6:53:30	15	14,20	0,86
6:54:00	15	14,19	0,87
6:54:30	15	14,18	0,87
6:55:00	15	14,17	0,88
6:55:30	15	14,16	0,88
6:56:00	15	14,15	0,89
6:56:30	15	14,14	0,90
6:57:00	15	14,13	0,90
6:57:30	15	14,13	0,91
6:58:00	15	14,11	0,91
6:58:30	15	14,10	0,92
6:59:00	15	14,10	0,92
6:59:30	15	14,09	0,93
7:00:00	15	14,07	0,94
7:00:30	15	14,07	0,94
7:01:00	15	14,06	0,95
7:01:30	15	14,05	0,95
7:02:00	15	14,04	0,96
7:02:30	15	14,03	0,97
7:03:00	15	14,02	0,97
7:03:30	15	14,02	0,98
7:04:00	15	14,01	0,98
7:04:30	15	14,00	0,99
7:05:00	15	13,98	0,99
7:05:30	15	13,98	1,00
7:06:00	15	13,97	1,00
7:06:30	15	13,96	1,01
7:07:00	15	13,95	1,02
7:07:30	15	13,94	1,02
7:08:00	15	13,93	1,03
7:08:30	15	13,92	1,03
7:09:00	15	13,92	1,04
7:09:30	15	13,90	1,05
7:10:00	15	13,89	1,05
7:10:30	15	13,89	1,06
7:11:00	15	13,88	1,06
7:11:30	15	13,87	1,07
7:12:00	15	13,86	1,07
7:12:30	15	13,85	1,08
7:13:00	15	13,84	1,09
7:13:30	15	13,84	1,10
7:14:00	15	13,83	1,10
7:14:30	15	13,82	1,11
7:15:00	15	13,81	1,11
7:15:30	15	13,80	1,12
7:16:00	15	13,80	1,12
7:16:30	15	13,79	1,13
7:17:00	15	13,78	1,13
7:17:30	15	13,78	1,14
7:18:00	15	13,77	1,14
7:18:30	15	13,76	1,15
7:19:00	15	13,74	1,16
7:19:30	15	13,74	1,16
7:20:00	15	13,73	1,17
7:20:30	15	13,72	1,17
7:21:00	15	13,71	1,18
7:21:30	15	13,71	1,19
7:22:00	15	13,70	1,19
7:22:30	15	13,69	1,20
7:23:00	15	13,68	1,20
7:23:30	15	13,68	1,21
7:24:00	15	13,67	1,21
7:24:30	15	13,66	1,22
7:25:00	15	13,66	1,22
7:25:30	15	13,65	1,23
7:26:00	15	13,64	1,23
7:26:30	15	13,63	1,24
7:27:00	15	13,63	1,25
7:27:30	15	13,62	1,25
7:28:00	15	13,61	1,26
7:28:30	15	13,60	1,26
7:29:00	15	13,59	1,27
7:29:30	15	13,59	1,27
7:30:00	15	13,57	1,29
7:30:30	15	13,57	1,29
7:31:00	15	13,57	1,29
7:31:30	15	13,55	1,30
7:32:00	15	13,55	1,30
7:32:30	15	13,54	1,31
7:33:00	15	13,54	1,31
7:33:30	15	13,53	1,32
7:34:00	15	13,52	1,33
7:34:30	15	13,51	1,33
7:35:00	15	13,50	1,34
7:35:30	15	13,50	1,34
7:36:00	15	13,49	1,35
7:36:30	15	13,48	1,36
7:37:00	15	13,48	1,36
7:37:30	15	13,47	1,37
7:38:00	15	13,46	1,37
7:38:30	15	13,45	1,38
7:39:00	15	13,45	1,39
7:39:30	15	13,44	1,39
7:40:00	15	13,43	1,40
7:40:30	15	13,42	1,40
7:41:00	15	13,41	1,41
7:41:30	15	13,41	1,41
7:42:00	15	13,41	1,42
7:42:30	15	13,40	1,42
7:43:00	15	13,39	1,43
7:43:30	15	13,38	1,43
7:44:00	15	13,38	1,44
7:44:30	15	13,37	1,45
7:45:00	15	13,36	1,45
7:45:30	15	13,36	1,46
7:46:00	15	13,35	1,47
7:46:30	15	13,34	1,47
7:47:00	15	13,34	1,47
7:47:30	15	13,33	1,48
7:48:00	15	13,32	1,49
7:48:30	15	13,32	1,49
7:49:00	15	13,31	1,50
7:49:30	15	13,30	1,50
7:50:00	15	13,29	1,51
7:50:30	15	13,29	1,51
7:51:00	15	13,29	1,52
7:51:30	15	13,28	1,52
7:52:00	15	13,27	1,53
7:52:30	15	13,27	1,54
7:53:00	15	13,27	1,54
7:53:30	15	13,26	1,54
7:54:00	15	13,25	1,55
7:54:30	15	13,24	1,56
7:55:00	15	13,23	1,56
7:55:30	15	13,23	1,57
7:56:00	15	13,23	1,57
7:56:30	15	13,22	1,58
7:57:00	15	13,21	1,58
7:57:30	15	13,20	1,59
7:58:00	15	13,20	1,59
7:58:30	15	13,20	1,60
7:59:00	15	13,19	1,60
7:59:30	15	13,18	1,61
8:00:00	15	13,18	1,62
8:00:30	15	13,18	1,62
8:01:00	15	13,17	1,62
8:01:30	15	13,16	1,63
8:02:00	15	13,15	1,64
8:02:30	15	13,14	1,64
8:03:00	15	13,14	1,64
8:03:30	15	13,14	1,65
8:04:00	15	13,13	1,66
8:04:30	15	13,12	1,66
8:05:00	15	13,12	1,66
8:05:30	15	13,12	1,67
8:06:00	15	13,11	1,68
8:06:30	15	13,10	1,69
8:07:00	15	13,10	1,69
8:07:30	15	13,09	1,69
8:08:00	15	13,09	1,70
8:08:30	15	13,09	1,70
8:09:00	15	13,07	1,71
8:09:30	15	13,07	1,71
8:10:00	15	13,06	1,72
8:10:30	15	13,06	1,72
8:11:00	15	13,05	1,73
8:11:30	15	13,05	1,74
8:12:00	15	13,04	1,74
8:12:30	15	13,04	1,74
8:13:00	15	13,03	1,75
8:13:30	15	13,03	1,76
8:14:00	15	13,03	1,76
8:14:30	15	13,02	1,76
8:15:00	15	13,01	1,77
8:15:30	15	13,01	1,77
8:16:00	15	13,00	1,78
8:16:30	15	13,00	1,79
8:17:00	15	13,00	1,79
8:17:30	15	12,99	1,79
8:18:00	15	12,98	1,80
8:18:30	15	12,98	1,80
8:19:00	15	12,97	1,81
8:19:30	15	12,96	1,82
8:20:00	15	12,96	1,82
8:20:30	15	12,96	1,82
8:21:00	15	12,95	1,83
8:21:30	15	12,95	1,83
8:22:00	15	12,94	1,84
8:22:30	15	12,93	1,85
8:23:00	15	12,93	1,85
8:23:30	15	12,93	1,85
8:24:00	15	12,92	1,86
8:24:30	15	12,92	1,86
8:25:00	15	12,91	1,87
8:25:30	15	12,91	1,87
8:26:00	15	12,90	1,88
8:26:30	15	12,90	1,88
8:27:00	15	12,90	1,88
8:27:30	15	12,89	1,89
8:28:00	15	12,89	1,89
8:28:30	15	12,88	1,90
8:29:00	15	12,88	1,91
8:29:30	15	12,88	1,91
8:30:00	15	12,87	1,91
8:30:30	15	12,86	1,92
8:31:00	15	12,86	1,92
8:31:30	15	12,85	1,93
8:32:00	15	12,85	1,93
8:32:30	15	12,84	1,94
8:33:00	15	12,84	1,94
8:33:30	15	12,84	1,95
8:34:00	15	12,83	1,95
8:34:30	15	12,83	1,95
8:35:00	15	12,82	1,96
8:35:30	15	12,82	1,96
8:36:00	15	12,82	1,97
8:36:30	15	12,82	1,97
8:37:00	15	12,81	1,98
8:37:30	15	12,80	1,98
8:38:00	15	12,80	1,98
8:38:30	15	12,79	1,99
8:39:00	15	12,79	1,99
8:39:30	15	12,79	2,00
8:40:00	15	12,78	2,01
8:40:30	15	12,78	2,01
8:41:00	15	12,77	2,02
8:41:30	15	12,77	2,02
8:42:00	15	12,76	2,02
8:42:30	15	12,76	2,02
8:43:00	15	12,75	2,03
8:43:30	15	12,75	2,03
8:44:00	15	12,75	2,04
8:44:30	15	12,75	2,04
8:45:00	15	12,74	2,05
8:45:30	15	12,74	2,05
8:46:00	15	12,73	2,06
8:46:30	15	12,73	2,06
8:47:00	15	12,73	2,07
8:47:30	15	12,73	2,07
8:48:00	15	12,72	2,07
8:48:30	15	12,71	2,08
8:49:00	15	12,71	2,08
8:49:30	15	12,70	2,09
8:50:00	15	12,70	2,09
8:50:30	15	12,70	2,10
8:51:00	15	12,70	2,10
8:51:30	15	12,69	2,11
8:52:00	15	12,69	2,11
8:52:30	15	12,68	2,12
8:53:00	15	12,68	2,12
8:53:30	15	12,67	2,12
8:54:00	15	12,67	2,12
8:54:30	15	12,66	2,13
8:55:00	15	12,66	2,13
8:55:30	15	12,66	2,13
8:56:00	15	12,66	2,14
8:56:30	15	12,66	2,14
8:57:00	15	12,65	2,15
8:57:30	15	12,65	2,15
8:58:00	15	12,64	2,16
8:58:30	15	12,64	2,16
8:59:00	15	12,64	2,17
8:59:30	15	12,64	2,17
9:00:00	15	12,63	2,18
9:00:30	15	12,63	2,18
9:01:00	15	12,62	2,18
9:01:30	15	12,62	2,18
9:02:00	15	12,61	2,19
9:02:30	15	12,61	2,19
9:03:00	15	12,61	2,19
9:03:30	15	12,61	2,20
9:04:00	15	12,61	2,20
9:04:30	15	12,60	2,21
9:05:00	15	12,60	2,21
9:05:30	15	12,59	2,22
9:06:00	15	12,59	2,22
9:06:30	15	12,58	2,23
9:07:00	15	12,58	2,23
9:07:30	15	12,58	2,23
9:08:00	15	12,57	2,24
9:08:30	15	12,57	2,24
9:09:00	15	12,57	2,25
9:09:30	15	12,57	2,25
9:10:00	15	12,56	2,25
9:10:30	15	12,56	2,25
9:11:00	15	12,56	2,25
9:11:30	15	12,56	2,25
9:12:00	15	12,55	2,26
9:12:30	15	12,55	2,27
9:13:00	15	12,54	2,28
9:13:30	15	12,54	2,28
9:14:00	15	12,53	2,29
9:14:30	15	12,53	2,29
9:15:00	15	12,52	2,30
9:15:30	15	12,52	2,30
9:16:00	15	12,52	2,30
9:16:30	15	12,52	2,31
9:17:00	15	12,52	2,31
9:17:30	15	12,51	2,32
9:18:00	15	12,51	2,32
9:18:30	15	12,50	2,33
9:19:00	15	12,50	2,33
9:19:30	15	12,50	2,33
9:20:00	15	12,49	2,34
9:20:30	15	12,49	2,34
9:21:00	15	12,48	2,34
9:21:30	15	12,48	2,34
9:22:00	15	12,48	2,34
9:22:30	15	12,48	2,35
9:23:00	15	12,48	2,35
9:23:30	15	12,48	2,35
9:24:00	15	12,47	2,36
9:24:30	15	12,47	2,36
9:25:00	15	12,46	2,37
9:25:30	15	12,46	2,37
9:26:00	15	12,46	2,37
9:26:30	15	12,45	2,38
9:27:00	15	12,45	2,38
9:27:30	15	12,45	2,39
9:28:00	15	12,45	2,39
9:28:30	15	12,45	2,39
9:29:00	15	12,44	2,40
9:29:30	15	12,44	2,40
9:30:00	15	12,44	2,40
9:30:30	15	12,43	2,41
9:31:00	15	12,43	2,41
9:31:30	15	12,43	2,41
9:32:00	15	12,43	2,42
9:32:30	15	12,43	2,42
9:33:00	15	12,42	2,43
9:33:30	15	12,42	2,43
9:34:00	15	12,42	2,43
9:34:30	15	12,41	2,44
9:35:00	15	12,41	2,44
9:35:30	15	12,41	2,44
9:36:00	15	12,40	2,45
9:36:30	15	12,40	2,45
9:37:00	15	12,39	2,46
9:37:30	15	12,39	2,46
9:38:00	15	12,39	2,46
9:38:30	15	12,39	2,47
9:39:00	15	12,39	2,47
9:39:30	15	12,39	2,47
9:40:00	15	12,38	2,48
9:40:30	15	12,38	2,48
9:41:00	15	12,38	2,48
9:41:30	15	12,37	2,49
9:42:00	15	12,37	2,49
9:42:30	15	12,37	2,49
9:43:00	15	12,36	2,50
9:43:30	15	12,36	2,50
9:44:00	15	12,36	2,50
9:44:30	15	12,36	2,50
9:45:00	15	12,36	2,50
9:45:30	15	12,35	2,51
9:46:00	15	12,35	2,51
9:46:30	15	12,35	2,51
9:47:00	15	12,35	2,51
9:47:30	15	12,34	2,52
9:48:00	15	12,34	2,52
9:48:30	15	12,34	2,52
9:49:00	15	12,34	2,53
9:49:30	15	12,34	2,53
9:50:00	15	12,34	2,53
9:50:30	15	12,33	2,54
9:51:00	15	12,33	2,54
9:51:30	15	12,33	2,54
9:52:00	15	12,32	2,55
9:52:30	15	12,32	2,55
9:53:00	15	12,32	2,55
9:53:30	15	12,31	2,56
9:54:00	15	12,31	2,56
9:54:30	15	12,31	2,56
9:55:00	15	12,30	2,57
9:55:30	15	12,30	2,57
9:56:00	15	12,30	2,57
9:56:30	15	12,30	2,57
9:57:00	15	12,30	2,58
9:57:30	15	12,30	2,58
9:58:00	15	12,30	2,58
9:58:30	15	12,29	2,59
9:59:00	15	12,29	2,59
9:59:30	15	12,29	2,59
10:00:00	15	12,28	2,60
10:00:30	15	12,28	2,60
10:01:00	15	12,28	2,60
10:01:30	15	12,28	2,60
10:02:00	15	12,27	2,61
10:02:30	15	12,27	2,61
10:03:00	15	12,27	2,61
10:03:30	15	12,27	2,62
10:04:00	15	12,27	2,62
10:04:30	15	12,27	2,62
10:05:00	15	12,26	2,63
10:05:30	15	12,26	2,63
10:06:00	15	12,26	2,63
10:06:30	15	12,26	2,63
10:07:00	15	12,25	2,64
10:07:30	15	12,25	2,64
10:08:00	15	12,25	2,64
10:08:30	15	12,25	2,65
10:09:00	15	12,25	2,65
10:09:30	15	12,25	2,65
10:10:00	15	12,25	2,65
10:10:30	15	12,24	2,66
10:11:00	15	12,24	2,66
10:11:30	15	12,23	2,67
10:12:00	15	12,23	2,67
10:12:30	15	12,23	2,67
10:13:00	15	12,23	2,67
10:13:30	15	12,22	2,69
10:14:00	15	12,22	2,69
10:14:30	15	12,22	2,69
10:15:00	15	12,22	2,69
10:15:30	15	12,21	2,70
10:16:00	15	12,21	2,70
10:16:30	15	12,21	2,70
10:17:00	15	12,21	2,71
10:17:30	15	12,21	2,71
10:18:00	15	12,21	2,71
10:18:30	15	12,21	2,71
10:19:00	15	12,20	2,72
10:19:30	15	12,20	2,72
10:20:00	15	12,20	2,72
10:20:30	15	12,20	2,72
10:21:00	15	12,19	2,73
10:21:30	15	12,19	2,73
10:22:00	15	12,19	2,73
10:22:30	15	12,18	2,74
10:23:00	15	12,18	2,74
10:23:30	15	12,18	2,74
10:24:00	15	12,18	2,74
10:24:30	15	12,18	2,75
10:25:00	15	12,18	2,75
10:25:30	15	12,18	2,75
10:26:00	15	12,17	2,76
10:26:30	15	12,17	2,76
10:27:00	15	12,17	2,76
10:27:30	15	12,17	2,76
10:28:00	15	12,16	2,77
10:28:30	15	12,16	2,77
10:29:00	15	12,16	2,77
10:29:30	15	12,16	2,77
10:30:00	15	12,16	2,78
10:30:30	15	12,16	2,78
10:31:00	15	12,16	2,78
10:31:30	15	12,16	2,78
10:32:00	15	12,15	2,79
10:32:30	15	12,15	2,79
10:33:00	15	12,15	2,79
10:33:30	15	12,14	2,80
10:34:00	15	12,14	2,80
10:34:30	15	12,14	2,80
10:35:00	15	12,14	2,80
10:35:30	15	12,13	2,81
10:36:00	15	12,13	2,81
10:36:30	15	12,13	2,81
10:37:00	15	12,13	2,81
10:37:30	15	12,13	2,82
10:38:00	15	12,13	2,82
10:38:30	15	12,13	2,82
10:39:00	15	12,13	2,82
10:39:30	15	12,12	2,83
10:40:00	15	12,12	2,83
10:40:30	15	12,11	2,84
10:41:00	15	12,11	2,84
10:41:30	15	12,11	2,84
10:42:00	15	12,11	2,84
10:42:30	15	12,11	2,84
10:43:00	15	12,10	2,86
10:43:30	15	12,10	2,86
10:44:00	15	12,10	2,86
10:44:30	15	12,10	2,86
10:45:00	15	12,09	2,87
10:45:30	15	12,09	2,87
10:46:00	15	12,09	2,87
10:46:30	15	12,09	2,87
10:47:00	15	12,09	2,88
10:47:30	15	12,09	2,88
10:48:00	15	12,09	2,88
10:48:30	15	12,09	2,88
10:49:00	15	12,08	2,89
10:49:30	15	12,08	2,89
10:50:00	15	12,08	2,89
10:50:30	15	12,08	2,89
10:51:00	15	12,07	2,90
10:51:30	15	12,07	2,90
10:52:00	15	12,07	2,90
10:52:30	15	12,07	2,90
10:53:00	15	12,07	2,91
10:53:30	15	12,07	2,91
10:54:00	15	12,07	2,91
10:54:30	15	12,07	2,91
10:55:00	15	12,06	2,92
10:55:30	15	12,06	2,92
10:56:00	15	12,06	2,92
10:56:30	15	12,06	2,92
10:57:00	15	12,05	2,93
10:57:30	15	12,05	2,93
10:58:00	15	12,05	2,93
10:58:30	15	12,05	2,93
10:59:00	15	12,05	2,93
10:59:30	15	12,04	2,94
11:00:00	15	12,04	2,94
11:00:30	15	12,04	2,94
11:01:00	15	12,04	2,96
11:01:30	15	12,04	2,96
11:02:00	15	12,04	2,96
11:02:30	15	12,04	2,96
11:03:00	15	12,04	2,96
11:03:30	15	12,03	2,97
11:04:00	15	12,03	2,97
11:04:30	15	12,03	2,97
11:05:00	15	12,03	2,97
11:05:30	15	12,02	2,98
11:06:00	15	12,02	2,98
11:06:30	15	12,02	2,98
11:07:00	15	12,02	2,98
11:07:30	15	12,01	2,99
11:08:00	15	12,01	2,99
11:08:30	15	12,01	2,99
11:09:00	15	12,01	2,99
11:09:30	15	12,00	3,00
11:10:00	15	12,00	3,00
11:10:30	15	12,00	3,00
11:11:00	15	12,00	3,00
11:11:30	15	12,00	3,00
11:12:00	15	12,00	3,01
11:12:30	15	12,00	3,01
11:13:00	15	12,00	3,01
11:13:30	15	11,99	3,02
11:14:00	15	11,99	3,02
11:14:30	15	11,99	3,02
11:15:00	15	11,99	3,02
11:15:30	15	11,99	3,02
11:16:00	15	11,99	3,02
11:16:30	15	11,98	3,04
11:17:00	15	11,98	3,04
11:17:30	15	11,98	3,04
11:18:00	15	11,98	3,04
11:18:30	15	11,98	3,05
11:19:00	15	11,98	3,05
11:19:30	15	11,98	3,05
11:20:00	15	11,98	3,05
11:20:30	15	11,98	3,05
11:21:00	15	11,97	3,06
11:21:30	15	11,97	3,06
11:22:00	15	11,97	3,06
11:22:30	14	11,97	3,06
11:23:00	15	11,97	3,06
11:23:30	15	11,96	3,07
11:24:00	15	11,96	3,07
11:24:30	14	11,96	3,07
11:25:00	15	11,96	3,07
11:25:30	15	11,95	3,08
11:26:00	15	11,95	3,08
11:26:30	15	11,95	3,08
11:27:00	14	11,95	3,08
11:27:30	15	11,95	3,09
11:28:00	15	11,95	3,09
11:28:30	15	11,95	3,09
11:29:00	15	11,95	3,09
11:29:30	15	11,95	3,09
11:30:00	15	11,94	3,11
11:30:30	15	11,94	3,11
11:31:00	15	11,94	3,11
11:31:30	15	11,94	3,11
11:32:00	15	11,94	3,11
11:32:30	14	11,93	3,12
11:33:00	15	11,93	3,12
11:33:30	15	11,93	3,12
11:34:00	15	11,93	3,12
11:34:30	15	11,92	3,13
11:35:00	14	11,92	3,13
11:35:30	15	11,92	3,13
11:36:00	14	11,92	3,13
11:36:30	15	11,91	3,14
11:37:00	15	11,91	3,14
11:37:30	15	11,91	3,14
11:38:00	15	11,91	3,14
11:38:30	14	11,91	3,14
11:39:00	14	11,91	3,14
11:39:30	15	11,91	3,15
11:40:00	14	11,91	3,15
11:40:30	14	11,91	3,15
11:41:00	15	11,91	3,15
11:41:30	15	11,90	3,16
11:42:00	14	11,90	3,16
11:42:30	14	11,90	3,16
11:43:00	14	11,90	3,16
11:43:30	14	11,90	3,16
11:44:00	14	11,89	3,18
11:44:30	14	11,89	3,18
11:45:00	14	11,89	3,18
11:45:30	15	11,89	3,18
11:46:00	15	11,88	3,19
11:46:30	15	11,88	3,19
11:47:00	14	11,88	3,19
11:47:30	14	11,88	3,19
11:48:00	14	11,88	3,19
11:48:30	14	11,88	3,19
11:49:00	14	11,88	3,20
11:49:30	14	11,88	3,20
11:50:00	14	11,88	3,20
11:50:30	14	11,88	3,20
11:51:00	15	11,87	3,21
11:51:30	15	11,87	3,21
11:52:00	14	11,87	3,21
11:52:30	15	11,87	3,21
11:53:00	15	11,87	3,21
11:53:30	14	11,86	3,23
11:54:00	14	11,86	3,23
11:54:30	14	11,86	3,23
11:55:00	14	11,86	3,23
11:55:30	15	11,86	3,23
11:56:00	14	11,86	3,24
11:56:30	15	11,86	3,24
11:57:00	14	11,86	3,24
11:57:30	14	11,86	3,24
11:58:00	14	11,85	3,25
11:58:30	14	11,85	3,25
11:59:00	14	11,85	3,25
11:59:30	14	11,85	3,25
12:00:00	14	11,85	3,25
12:00:30	15	11,84	3,26
12:01:00	14	11,84	3,26
12:01:30	15	11,84	3,26
12:02:00	14	11,84	3,26
12:02:30	14	11,84	3,26
12:03:00	14	11,83	3,27
12:03:30	14	11,83	3,27
12:04:00	14	11,83	3,27
12:04:30	15	11,83	3,27
12:05:00	14	11,83	3,27
12:05:30	14	11,82	3,29
12:06:00	14	11,82	3,29
12:06:30	14	11,82	3,29
12:07:00	14	11,82	3,29
12:07:30	14	11,82	3,29
12:08:00	14	11,82	3,30
12:08:30	14	11,82	3,30
12:09:00	14	11,82	3,30
12:09:30	14	11,82	3,30
12:10:00	14	11,81	3,31
12:10:30	14	11,81	3,31
12:11:00	14	11,81	3,31
12:11:30	14	11,81	3,31
12:12:00	14	11,81	3,31
12:12:30	14	11,80	3,32
12:13:00	14	11,80	3,32
12:13:30	14	11,80	3,32
12:14:00	14	11,80	3,32
12:14:30	14	11,80	3,32
12:15:00	14	11,79	3,34
12:15:30	14	11,79	3,34
12:16:00	14	11,79	3,34
12:16:30	14	11,79	3,34
12:17:00	14	11,79	3,34
12:17:30	14	11,79	3,34
12:18:00	14	11,79	3,35
12:18:30	14	11,79	3,35
12:19:00	14	11,79	3,35
12:19:30	14	11,79	3,35
12:20:00	14	11,78	3,36
12:20:30	14	11,78	3,36
12:21:00	14	11,78	3,36
12:21:30	14	11,78	3,36
12:22:00	14	11,78	3,36
12:22:30	15	11,77	3,38
12:23:00	14	11,77	3,38
12:23:30	14	11,77	3,38
12:24:00	14	11,77	3,38
12:24:30	14	11,77	3,38
12:25:00	14	11,77	3,39
12:25:30	14	11,77	3,39
12:26:00	15	11,77	3,39
12:26:30	14	11,77	3,39
12:27:00	14	11,77	3,39
12:27:30	14	11,76	3,40
12:28:00	14	11,76	3,40
12:28:30	14	11,76	3,40
12:29:00	14	11,76	3,40
12:29:30	15	11,75	3,41
12:30:00	14	11,75	3,41
12:30:30	14	11,75	3,41
12:31:00	14	11,75	3,41
12:31:30	14	11,75	3,41
12:32:00	14	11,75	3,41
12:32:30	14	11,75	3,41
12:33:00	14	11,74	3,43
12:33:30	14	11,74	3,43
12:34:00	14	11,74	3,43
12:34:30	14	11,74	3,43
12:35:00	14	11,73	3,44
12:35:30	14	11,73	3,44
12:36:00	14	11,73	3,44
12:36:30	14	11,73	3,44
12:37:00	14	11,73	3,44
12:37:30	14	11,73	3,44
12:38:00	14	11,73	3,45
12:38:30	14	11,73	3,45
12:39:00	14	11,73	3,45
12:39:30	14	11,73	3,45
12:40:00	14	11,72	3,47
12:40:30	14	11,72	3,47
12:41:00	14	11,72	3,47
12:41:30	14	11,72	3,47
12:42:00	14	11,72	3,47
12:42:30	14	11,72	3,47
12:43:00	14	11,71	3,48
12:43:30	14	11,71	3,48
12:44:00	14	11,71	3,48
12:44:30	14	11,71	3,48
12:45:00	14	11,71	3,48
12:45:30	14	11,70	3,49
12:46:00	14	11,70	3,49
12:46:30	14	11,70	3,49
12:47:00	14	11,70	3,49
12:47:30	14	11,70	3,49
12:48:00	14	11,70	3,50
12:48:30	14	11,70	3,50
12:49:00	14	11,70	3,50
12:49:30	14	11,70	3,50
12:50:00	14	11,70	3,50
12:50:30	14	11,69	3,52
12:51:00	14	11,69	3,52
12:51:30	14	11,69	3,52
12:52:00	14	11,69	3,52
12:52:30	14	11,69	3,52
12:53:00	14	11,68	3,53
12:53:30	14	11,68	3,53
12:54:00	14	11,68	3,53
12:54:30	14	11,68	3,53
12:55:00	14	11,68	3,53
12:55:30	14	11,68	3,53
12:56:00	14	11,68	3,54
12:56:30	14	11,68	3,54
12:57:00	14	11,68	3,54
12:57:30	14	11,68	3,54
12:58:00	14	11,67	3,56
12:58:30	14	11,67	3,56
12:59:00	14	11,67	3,56
12:59:30	14	11,67	3,56
13:00:00	14	11,67	3,56
13:00:30	14	11,67	3,56
13:01:00	14	11,66	3,57
13:01:30	14	11,66	3,57
13:02:00	14	11,66	3,57
13:02:30	14	11,66	3,57
13:03:00	14	11,66	3,57
13:03:30	14	11,65	3,59
13:04:00	14	11,65	3,59
13:04:30	14	11,65	3,59
13:05:00	14	11,65	3,59
13:05:30	14	11,65	3,59
13:06:00	14	11,64	3,60
13:06:30	14	11,64	3,60
13:07:00	14	11,64	3,60
13:07:30	14	11,64	3,60
13:08:00	14	11,64	3,60
13:08:30	14	11,64	3,60
13:09:00	14	11,64	3,61
13:09:30	14	11,64	3,61
13:10:00	14	11,64	3,61
13:10:30	14	11,64	3,61
13:11:00	14	11,63	3,63
13:11:30	14	11,63	3,63
13:12:00	14	11,63	3,63
13:12:30	14	11,63	3,63
13:13:00	14	11,63	3,63
13:13:30	14	11,63	3,63
13:14:00	14	11,63	3,63
13:14:30	14	11,62	3,64
13:15:00	14	11,62	3,64
13:15:30	14	11,62	3,64
13:16:00	14	11,62	3,64
13:16:30	14	11,62	3,64
13:17:00	14	11,62	3,64
13:17:30	14	11,62	3,65
13:18:00	14	11,62	3,65
13:18:30	14	11,62	3,65
13:19:00	14	11,62	3,65
13:19:30	14	11,62	3,65
13:20:00	14	11,62	3,65
13:20:30	14	11,62	3,65
13:21:00	14	11,61	3,67
13:21:30	14	11,61	3,67
13:22:00	14	11,61	3,67
13:22:30	14	11,61	3,67
13:23:00	14	11,60	3,68
13:23:30	14	11,60	3,68
13:24:00	14	11,60	3,68
13:24:30	14	11,60	3,68
13:25:00	14	11,60	3,68
13:25:30	14	11,60	3,68
13:26:00	14	11,59	3,69
13:26:30	14	11,59	3,69
13:27:00	14	11,59	3,69
13:27:30	14	11,59	3,69
13:28:00	14	11,59	3,69
13:28:30	14	11,59	3,69
13:29:00	14	11,59	3,71
13:29:30	14	11,59	3,71
13:30:00	14	11,59	3,71
13:30:30	14	11,59	3,71
13:31:00	14	11,59	3,71
13:31:30	14	11,58	3,72
13:32:00	14	11,58	3,72
13:32:30	14	11,58	3,72
13:33:00	14	11,58	3,72
13:33:30	14	11,58	3,72
13:34:00	14	11,57	3,74
13:34:30	14	11,57	3,74
13:35:00	14	11,57	3,74
13:35:30	14	11,57	3,74
13:36:00	14	11,57	3,74
13:36:30	14	11,57	3,74
13:37:00	14	11,56	3,75
13:37:30	14	11,56	3,75
13:38:00	14	11,56	3,75
13:38:30	14	11,56	3,75
13:39:00	14	11,56	3,75
13:39:30	14	11,56	3,75
13:40:00	14	11,55	3,77
13:40:30	14	11,55	3,77
13:41:00	14	11,55	3,77
13:41:30	14	11,55	3,77
13:42:00	14	11,55	3,77
13:42:30	14	11,55	3,78
13:43:00	14	11,55	3,78
13:43:30	14	11,55	3,78
13:44:00	14	11,55	3,78
13:44:30	14	11,55	3,78
13:45:00	14	11,54	3,79
13:45:30	14	11,54	3,79
13:46:00	14	11,54	3,79
13:46:30	14	11,54	3,79
13:47:00	14	11,54	3,79
13:47:30	14	11,54	3,79
13:48:00	14	11,53	3,81
13:48:30	14	11,53	3,81
13:49:00	14	11,53	3,81
13:49:30	14	11,53	3,81
13:50:00	14	11,53	3,81
13:50:30	14	11,53	3,82
13:51:00	14	11,53	3,82
13:51:30	14	11,53	3,82
13:52:00	14	11,53	3,82
13:52:30	14	11,53	3,82
13:53:00	14	11,53	3,82
13:53:30	14	11,52	3,84
13:54:00	14	11,52	3,84
13:54:30	14	11,52	3,84
13:55:00	14	11,52	3,84
13:55:30	14	11,52	3,84
13:56:00	14	11,51	3,85
13:56:30	14	11,51	3,85
13:57:00	14	11,51	3,85
13:57:30	14	11,51	3,85
13:58:00	14	11,51	3,85
13:58:30	14	11,51	3,85
13:59:00	14	11,51	3,85
13:59:30	14	11,50	3,87
14:00:00	14	11,50	3,87
14:00:30	14	11,50	3,87
14:01:00	14	11,50	3,87
14:01:30	14	11,50	3,87
14:02:00	14	11,50	3,88
14:02:30	14	11,50	3,88
14:03:00	14	11,50	3,88
14:03:30	14	11,50	3,88
14:04:00	14	11,50	3,88
14:04:30	14	11,49	3,89
14:05:00	14	11,49	3,89
14:05:30	14	11,49	3,89
14:06:00	14	11,49	3,89
14:06:30	14	11,49	3,89
14:07:00	14	11,49	3,89
14:07:30	14	11,49	3,89
14:08:00	14	11,48	3,91
14:08:30	14	11,48	3,91
14:09:00	14	11,48	3,91
14:09:30	14	11,48	3,91
14:10:00	14	11,48	3,91
14:10:30	14	11,48	3,91
14:11:00	14	11,47	3,92
14:11:30	14	11,47	3,92
14:12:00	14	11,47	3,92
14:12:30	14	11,47	3,92
14:13:00	14	11,47	3,92
14:13:30	14	11,46	3,94
14:14:00	14	11,46	3,94
14:14:30	14	11,46	3,94
14:15:00	14	11,46	3,94
14:15:30	14	11,46	3,94
14:16:00	14	11,46	3,94
14:16:30	14	11,46	3,94
14:17:00	14	11,46	3,95
14:17:30	14	11,46	3,95
14:18:00	14	11,46	3,95
14:18:30	14	11,46	3,95
14:19:00	14	11,46	3,95
14:19:30	14	11,45	3,97
14:20:00	14	11,45	3,97
14:20:30	14	11,45	3,97
14:21:00	14	11,45	3,97
14:21:30	14	11,45	3,97
14:22:00	14	11,45	3,97
14:22:30	14	11,45	3,97
14:23:00	14	11,44	3,98
14:23:30	14	11,44	3,98
14:24:00	14	11,44	3,98
14:24:30	14	11,44	3,98
14:25:00	14	11,44	3,98
14:25:30	14	11,43	4,00
14:26:00	14	11,43	4,00
14:26:30	14	11,43	4,00
14:27:00	14	11,43	4,00
