Repository: ProgWizer/parser

File: project-root/data/Data Acquisition/Data Acquisition/2017 year (147)/17-00096.txt (part 1 of 5)
--Test Summary--
Full Path and File Name	
Instrument Name	UCA Right Cell
Instrument Type	Model 4262 Twin Cell UCA
Instrument Serial Number	
Test Start Date	02.06.2017
Test Start Time	13:28:02
Test Stop Date	05.06.2017
Test Stop Time	9:37:08
Test Length	68:09:06
Final Sample Time Offset	68:09:00
Controller Schedule Name	
Sampling Period	30 seconds
Comments	
Information	WellID	
Information	Customer	
Information	EngName	
Information	CementClass	G
Information	CementMfr	
Information	Additives	100G: 1CaCl2+0.55FlOSS-117
Information	Density	1950
Information	BHCT	
Information	BHST	
Information	FluidLoss	
Information	JobType	
Calculated Value	CS_50	8:51:30
Calculated Value	CS_500	14:41:30
Calculated Value	CS_Time8h	0,11 MPa
Calculated Value	CS_Time12h	2,01 MPa
Calculated Value	CS_Time24h	7,07 MPa
Calculated Value	CS_Time48h	14,83 MPa
Calculated Value	CS_Time72h	N/A
Calculated Curve	Compressive Strength	Compressive strength type B (more than 14 lb/gal)
Initial Temperature (°C)	24 °C
Final Temperature (°C)	1307 °C
Initial Transit Time (microsec/in)	ERROR
Final Transit Time (microsec/in)	ERROR
Initial Compressive Strength (MPa)	N/A
Final Compressive Strength (MPa)	N/A
--Data--
Time (HH:MM:SS)	Temperature (°C)	Transit Time (microsec/in)	Compressive Strength (MPa)
0:00:00	24		
0:00:30	24	16,87	0,00
0:01:00	24	16,75	0,03
0:01:30	24	16,70	0,04
0:02:00	24	16,68	0,04
0:02:30	24	16,68	0,04
0:03:00	23	16,62	0,06
0:03:30	23	16,63	0,06
0:04:00	23	16,62	0,06
0:04:30	23	16,62	0,06
0:05:00	23	16,62	0,06
0:05:30	23	16,62	0,06
0:06:00	23	16,63	0,06
0:06:30	23	16,64	0,05
0:07:00	23	16,65	0,05
0:07:30	23	16,65	0,05
0:08:00	23	16,65	0,05
0:08:30	23	16,66	0,05
0:09:00	23	16,66	0,05
0:09:30	23	16,66	0,05
0:10:00	22	16,67	0,05
0:10:30	22	16,68	0,05
0:11:00	22	16,68	0,05
0:11:30	22	16,68	0,04
0:12:00	22	16,68	0,04
0:12:30	22	16,69	0,04
0:13:00	22	16,69	0,04
0:13:30	22	16,70	0,04
0:14:00	22	16,71	0,04
0:14:30	22	16,71	0,04
0:15:00	22	16,71	0,04
0:15:30	22	16,71	0,04
0:16:00	22	16,71	0,04
0:16:30	21	16,72	0,03
0:17:00	21	16,72	0,03
0:17:30	21	16,73	0,03
0:18:00	21	16,73	0,03
0:18:30	21	16,74	0,03
0:19:00	21	16,74	0,03
0:19:30	21	16,74	0,03
0:20:00	21	16,74	0,03
0:20:30	21	16,74	0,03
0:21:00	21	16,75	0,03
0:21:30	21	16,75	0,03
0:22:00	21	16,76	0,03
0:22:30	21	16,76	0,03
0:23:00	21	16,77	0,02
0:23:30	20	16,77	0,02
0:24:00	20	16,77	0,02
0:24:30	20	16,77	0,02
0:25:00	20	16,78	0,02
0:25:30	20	16,78	0,02
0:26:00	20	16,78	0,02
0:26:30	20	16,79	0,02
0:27:00	20	16,79	0,02
0:27:30	20	16,79	0,02
0:28:00	20	16,79	0,02
0:28:30	20	16,80	0,02
0:29:00	20	16,80	0,02
0:29:30	20	16,80	0,02
0:30:00	20	16,80	0,02
0:30:30	20	16,80	0,02
0:31:00	20	16,81	0,01
0:31:30	20	16,82	0,01
0:32:00	19	16,81	0,01
0:32:30	19	16,81	0,01
0:33:00	19	16,82	0,01
0:33:30	19	16,82	0,01
0:34:00	19	16,82	0,01
0:34:30	19	16,83	0,01
0:35:00	19	16,83	0,01
0:35:30	19	16,83	0,01
0:36:00	19	16,83	0,01
0:36:30	19	16,83	0,01
0:37:00	19	16,83	0,01
0:37:30	19	16,83	0,01
0:38:00	19	16,83	0,01
0:38:30	19	16,83	0,01
0:39:00	19	16,84	0,01
0:39:30	19	16,85	0,01
0:40:00	19	16,85	0,01
0:40:30	19	16,85	0,01
0:41:00	19	16,85	0,01
0:41:30	19	16,85	0,01
0:42:00	19	16,86	0,00
0:42:30	19	16,86	0,00
0:43:00	19	16,86	0,00
0:43:30	18	16,86	0,00
0:44:00	18	16,86	0,00
0:44:30	18	16,86	0,00
0:45:00	18	16,86	0,00
0:45:30	18	16,86	0,00
0:46:00	18	16,86	0,00
0:46:30	18	16,87	0,00
0:47:00	18	16,87	0,00
0:47:30	18	16,88	0,00
0:48:00	18	16,87	0,00
0:48:30	18	16,88	0,00
0:49:00	18	16,88	0,00
0:49:30	18	16,88	0,00
0:50:00	18	16,89	0,00
0:50:30	18	16,89	0,00
0:51:00	18	16,89	0,00
0:51:30	18	16,89	0,00
0:52:00	18	16,89	0,00
0:52:30	18	16,89	0,00
0:53:00	18	16,89	0,00
0:53:30	18	16,89	0,00
0:54:00	18	16,89	0,00
0:54:30	18	16,89	0,00
0:55:00	18	16,89	0,00
0:55:30	18	16,89	0,00
0:56:00	18	16,89	0,00
0:56:30	18	16,89	0,00
0:57:00	18	16,90	0,00
0:57:30	18	16,90	0,00
0:58:00	18	16,90	0,00
0:58:30	18	16,90	0,00
0:59:00	18	16,90	0,00
0:59:30	18	16,90	0,00
1:00:00	18	16,91	0,00
1:00:30	17	16,91	0,00
1:01:00	17	16,90	0,00
1:01:30	17	16,91	0,00
1:02:00	17	16,91	0,00
1:02:30	17	16,91	0,00
1:03:00	17	16,91	0,00
1:03:30	17	16,91	0,00
1:04:00	17	16,91	0,00
1:04:30	17	16,92	0,00
1:05:00	17	16,92	0,00
1:05:30	17	16,92	0,00
1:06:00	17	16,92	0,00
1:06:30	17	16,92	0,00
1:07:00	17	16,92	0,00
1:07:30	17	16,92	0,00
1:08:00	17	16,92	0,00
1:08:30	17	16,92	0,00
1:09:00	17	16,92	0,00
1:09:30	17	16,92	0,00
1:10:00	17	16,92	0,00
1:10:30	17	16,93	0,00
1:11:00	17	16,93	0,00
1:11:30	17	16,93	0,00
1:12:00	17	16,94	0,00
1:12:30	17	16,94	0,00
1:13:00	17	16,92	0,00
1:13:30	17	16,92	0,00
1:14:00	17	16,92	0,00
1:14:30	17	16,91	0,00
1:15:00	17	16,91	0,00
1:15:30	17	16,92	0,00
1:16:00	17	16,92	0,00
1:16:30	17	16,92	0,00
1:17:00	17	16,92	0,00
1:17:30	17	16,92	0,00
1:18:00	17	16,92	0,00
1:18:30	17	16,92	0,00
1:19:00	17	16,92	0,00
1:19:30	17	16,92	0,00
1:20:00	17	16,92	0,00
1:20:30	17	16,92	0,00
1:21:00	17	16,92	0,00
1:21:30	17	16,92	0,00
1:22:00	17	16,92	0,00
1:22:30	17	16,92	0,00
1:23:00	17	16,92	0,00
1:23:30	17	16,92	0,00
1:24:00	17	16,93	0,00
1:24:30	17	16,92	0,00
1:25:00	17	16,93	0,00
1:25:30	17	16,93	0,00
1:26:00	17	16,93	0,00
1:26:30	17	16,93	0,00
1:27:00	17	16,93	0,00
1:27:30	17	16,93	0,00
1:28:00	17	16,93	0,00
1:28:30	17	16,93	0,00
1:29:00	17	16,93	0,00
1:29:30	17	16,93	0,00
1:30:00	17	16,93	0,00
1:30:30	17	16,93	0,00
1:31:00	17	16,93	0,00
1:31:30	17	16,93	0,00
1:32:00	17	16,94	0,00
1:32:30	17	16,94	0,00
1:33:00	17	16,94	0,00
1:33:30	17	16,94	0,00
1:34:00	17	16,94	0,00
1:34:30	17	16,94	0,00
1:35:00	17	16,94	0,00
1:35:30	17	16,94	0,00
1:36:00	17	16,95	0,00
1:36:30	17	16,95	0,00
1:37:00	17	16,94	0,00
1:37:30	17	16,95	0,00
1:38:00	17	16,95	0,00
1:38:30	17	16,95	0,00
1:39:00	17	16,95	0,00
1:39:30	17	16,95	0,00
1:40:00	16	16,95	0,00
1:40:30	16	16,95	0,00
1:41:00	16	16,95	0,00
1:41:30	16	16,95	0,00
1:42:00	16	16,95	0,00
1:42:30	16	16,95	0,00
1:43:00	16	16,95	0,00
1:43:30	16	16,95	0,00
1:44:00	16	16,95	0,00
1:44:30	16	16,95	0,00
1:45:00	16	16,95	0,00
1:45:30	16	16,95	0,00
1:46:00	16	16,95	0,00
1:46:30	16	16,95	0,00
1:47:00	16	16,95	0,00
1:47:30	16	16,95	0,00
1:48:00	16	16,95	0,00
1:48:30	16	16,95	0,00
1:49:00	16	16,95	0,00
1:49:30	16	16,95	0,00
1:50:00	16	16,95	0,00
1:50:30	16	16,95	0,00
1:51:00	16	16,95	0,00
1:51:30	16	16,95	0,00
1:52:00	16	16,95	0,00
1:52:30	16	16,95	0,00
1:53:00	16	16,95	0,00
1:53:30	16	16,96	0,00
1:54:00	16	16,96	0,00
1:54:30	16	16,96	0,00
1:55:00	16	16,96	0,00
1:55:30	16	16,96	0,00
1:56:00	16	16,96	0,00
1:56:30	16	16,96	0,00
1:57:00	16	16,96	0,00
1:57:30	16	16,96	0,00
1:58:00	16	16,96	0,00
1:58:30	16	16,96	0,00
1:59:00	16	16,96	0,00
1:59:30	16	16,96	0,00
2:00:00	16	16,96	0,00
2:00:30	16	16,96	0,00
2:01:00	16	16,96	0,00
2:01:30	16	16,96	0,00
2:02:00	16	16,96	0,00
2:02:30	16	16,97	0,00
2:03:00	16	16,97	0,00
2:03:30	16	16,97	0,00
2:04:00	16	16,97	0,00
2:04:30	16	16,97	0,00
2:05:00	16	16,97	0,00
2:05:30	16	16,97	0,00
2:06:00	16	16,97	0,00
2:06:30	16	16,97	0,00
2:07:00	16	16,97	0,00
2:07:30	16	16,97	0,00
2:08:00	16	16,98	0,00
2:08:30	16	16,97	0,00
2:09:00	16	16,98	0,00
2:09:30	16	16,97	0,00
2:10:00	16	16,98	0,00
2:10:30	16	16,98	0,00
2:11:00	16	16,98	0,00
2:11:30	16	16,98	0,00
2:12:00	16	16,98	0,00
2:12:30	16	16,98	0,00
2:13:00	16	16,98	0,00
2:13:30	16	16,98	0,00
2:14:00	16	16,98	0,00
2:14:30	16	16,98	0,00
2:15:00	16	16,98	0,00
2:15:30	16	16,98	0,00
2:16:00	16	16,98	0,00
2:16:30	16	16,98	0,00
2:17:00	16	16,98	0,00
2:17:30	16	16,98	0,00
2:18:00	16	16,98	0,00
2:18:30	16	16,98	0,00
2:19:00	16	16,98	0,00
2:19:30	16	16,98	0,00
2:20:00	16	16,98	0,00
2:20:30	16	16,98	0,00
2:21:00	16	16,98	0,00
2:21:30	16	16,98	0,00
2:22:00	16	16,98	0,00
2:22:30	16	16,98	0,00
2:23:00	16	16,98	0,00
2:23:30	16	16,98	0,00
2:24:00	16	16,98	0,00
2:24:30	16	16,98	0,00
2:25:00	16	16,98	0,00
2:25:30	16	16,98	0,00
2:26:00	16	16,98	0,00
2:26:30	16	16,98	0,00
2:27:00	16	16,98	0,00
2:27:30	16	16,99	0,00
2:28:00	16	16,98	0,00
2:28:30	16	16,99	0,00
2:29:00	16	16,99	0,00
2:29:30	16	16,99	0,00
2:30:00	16	16,99	0,00
2:30:30	16	16,99	0,00
2:31:00	16	16,99	0,00
2:31:30	16	16,99	0,00
2:32:00	16	16,99	0,00
2:32:30	16	16,99	0,00
2:33:00	16	16,99	0,00
2:33:30	16	17,00	0,00
2:34:00	16	17,00	0,00
2:34:30	16	17,00	0,00
2:35:00	16	17,00	0,00
2:35:30	16	17,00	0,00
2:36:00	16	17,00	0,00
2:36:30	16	17,00	0,00
2:37:00	16	17,00	0,00
2:37:30	16	17,00	0,00
2:38:00	16	17,00	0,00
2:38:30	16	17,00	0,00
2:39:00	16	17,01	0,00
2:39:30	16	17,01	0,00
2:40:00	16	17,01	0,00
2:40:30	16	17,01	0,00
2:41:00	16	17,01	0,00
2:41:30	16	17,01	0,00
2:42:00	16	17,01	0,00
2:42:30	16	17,01	0,00
2:43:00	16	17,01	0,00
2:43:30	16	17,01	0,00
2:44:00	16	17,01	0,00
2:44:30	16	17,01	0,00
2:45:00	16	17,01	0,00
2:45:30	16	17,01	0,00
2:46:00	16	17,01	0,00
2:46:30	16	17,02	0,00
2:47:00	16	17,02	0,00
2:47:30	16	17,02	0,00
2:48:00	16	17,02	0,00
2:48:30	16	17,02	0,00
2:49:00	16	17,03	0,00
2:49:30	16	17,02	0,00
2:50:00	16	17,03	0,00
2:50:30	16	17,03	0,00
2:51:00	16	17,03	0,00
2:51:30	16	17,03	0,00
2:52:00	16	17,03	0,00
2:52:30	16	17,03	0,00
2:53:00	16	17,04	0,00
2:53:30	16	17,04	0,00
2:54:00	16	17,04	0,00
2:54:30	16	17,04	0,00
2:55:00	16	17,04	0,00
2:55:30	16	17,04	0,00
2:56:00	16	17,04	0,00
2:56:30	16	17,04	0,00
2:57:00	16	17,04	0,00
2:57:30	16	17,04	0,00
2:58:00	16	17,04	0,00
2:58:30	16	17,04	0,00
2:59:00	16	17,04	0,00
2:59:30	16	17,05	0,00
3:00:00	16	17,05	0,00
3:00:30	16	17,05	0,00
3:01:00	16	17,05	0,00
3:01:30	16	17,05	0,00
3:02:00	16	17,05	0,00
3:02:30	16	17,05	0,00
3:03:00	16	17,06	0,00
3:03:30	16	17,06	0,00
3:04:00	16	17,06	0,00
3:04:30	16	17,07	0,00
3:05:00	16	17,06	0,00
3:05:30	16	17,07	0,00
3:06:00	16	17,07	0,00
3:06:30	16	17,07	0,00
3:07:00	16	17,07	0,00
3:07:30	16	17,07	0,00
3:08:00	16	17,07	0,00
3:08:30	16	17,07	0,00
3:09:00	16	17,07	0,00
3:09:30	16	17,07	0,00
3:10:00	16	17,07	0,00
3:10:30	16	17,07	0,00
3:11:00	16	17,07	0,00
3:11:30	16	17,07	0,00
3:12:00	16	17,08	0,00
3:12:30	16	17,08	0,00
3:13:00	16	17,08	0,00
3:13:30	16	17,08	0,00
3:14:00	16	17,09	0,00
3:14:30	16	17,09	0,00
3:15:00	16	17,09	0,00
3:15:30	16	17,09	0,00
3:16:00	16	17,10	0,00
3:16:30	16	17,10	0,00
3:17:00	16	17,10	0,00
3:17:30	16	17,10	0,00
3:18:00	16	17,10	0,00
3:18:30	16	17,10	0,00
3:19:00	16	17,10	0,00
3:19:30	16	17,10	0,00
3:20:00	16	17,10	0,00
3:20:30	16	17,10	0,00
3:21:00	16	17,10	0,00
3:21:30	16	17,10	0,00
3:22:00	16	17,11	0,00
3:22:30	16	17,11	0,00
3:23:00	16	17,11	0,00
3:23:30	16	17,12	0,00
3:24:00	16	17,12	0,00
3:24:30	16	17,12	0,00
3:25:00	16	17,13	0,00
3:25:30	16	17,13	0,00
3:26:00	16	17,13	0,00
3:26:30	16	17,13	0,00
3:27:00	16	17,13	0,00
3:27:30	16	17,13	0,00
3:28:00	16	17,13	0,00
3:28:30	16	17,13	0,00
3:29:00	16	17,13	0,00
3:29:30	16	17,14	0,00
3:30:00	16	17,14	0,00
3:30:30	16	17,14	0,00
3:31:00	16	17,14	0,00
3:31:30	16	17,15	0,00
3:32:00	16	17,15	0,00
3:32:30	16	17,15	0,00
3:33:00	16	17,15	0,00
3:33:30	16	17,16	0,00
3:34:00	16	17,16	0,00
3:34:30	16	17,16	0,00
3:35:00	16	17,16	0,00
3:35:30	16	17,16	0,00
3:36:00	16	17,16	0,00
3:36:30	16	17,16	0,00
3:37:00	16	17,16	0,00
3:37:30	16	17,17	0,00
3:38:00	16	17,17	0,00
3:38:30	16	17,17	0,00
3:39:00	16	17,18	0,00
3:39:30	16	17,18	0,00
3:40:00	16	17,18	0,00
3:40:30	16	17,19	0,00
3:41:00	16	17,19	0,00
3:41:30	16	17,19	0,00
3:42:00	16	17,19	0,00
3:42:30	16	17,19	0,00
3:43:00	16	17,19	0,00
3:43:30	16	17,19	0,00
3:44:00	16	17,19	0,00
3:44:30	16	17,20	0,00
3:45:00	16	17,20	0,00
3:45:30	16	17,20	0,00
3:46:00	16	17,21	0,00
3:46:30	16	17,21	0,00
3:47:00	16	17,21	0,00
3:47:30	16	17,22	0,00
3:48:00	16	17,22	0,00
3:48:30	16	17,22	0,00
3:49:00	16	17,22	0,00
3:49:30	16	17,22	0,00
3:50:00	16	17,22	0,00
3:50:30	16	17,22	0,00
3:51:00	16	17,23	0,00
3:51:30	16	17,23	0,00
3:52:00	16	17,23	0,00
3:52:30	16	17,23	0,00
3:53:00	16	17,24	0,00
3:53:30	16	17,25	0,00
3:54:00	16	17,25	0,00
3:54:30	16	17,25	0,00
3:55:00	16	17,25	0,00
3:55:30	16	17,25	0,00
3:56:00	16	17,25	0,00
3:56:30	16	17,26	0,00
3:57:00	16	17,26	0,00
3:57:30	16	17,25	0,00
3:58:00	16	17,25	0,00
3:58:30	16	17,25	0,00
3:59:00	16	17,25	0,00
3:59:30	16	17,25	0,00
4:00:00	16	17,25	0,00
4:00:30	16	17,25	0,00
4:01:00	16	17,25	0,00
4:01:30	16	17,25	0,00
4:02:00	16	17,26	0,00
4:02:30	16	17,26	0,00
4:03:00	16	17,26	0,00
4:03:30	16	17,27	0,00
4:04:00	16	17,27	0,00
4:04:30	16	17,28	0,00
4:05:00	16	17,28	0,00
4:05:30	16	17,28	0,00
4:06:00	16	17,28	0,00
4:06:30	16	17,28	0,00
4:07:00	16	17,28	0,00
4:07:30	16	17,28	0,00
4:08:00	16	17,28	0,00
4:08:30	16	17,29	0,00
4:09:00	16	17,29	0,00
4:09:30	16	17,29	0,00
4:10:00	16	17,30	0,00
4:10:30	16	17,30	0,00
4:11:00	16	17,31	0,00
4:11:30	16	17,31	0,00
4:12:00	16	17,31	0,00
4:12:30	16	17,31	0,00
4:13:00	16	17,31	0,00
4:13:30	16	17,31	0,00
4:14:00	16	17,32	0,00
4:14:30	16	17,33	0,00
4:15:00	16	17,33	0,00
4:15:30	16	17,33	0,00
4:16:00	16	17,33	0,00
4:16:30	16	17,34	0,00
4:17:00	16	17,34	0,00
4:17:30	16	17,34	0,00
4:18:00	16	17,34	0,00
4:18:30	16	17,34	0,00
4:19:00	16	17,34	0,00
4:19:30	16	17,34	0,00
4:20:00	16	17,35	0,00
4:20:30	16	17,35	0,00
4:21:00	16	17,36	0,00
4:21:30	16	17,36	0,00
4:22:00	16	17,36	0,00
4:22:30	16	17,37	0,00
4:23:00	16	17,37	0,00
4:23:30	16	17,37	0,00
4:24:00	16	17,37	0,00
4:24:30	16	17,37	0,00
4:25:00	16	17,37	0,00
4:25:30	16	17,37	0,00
4:26:00	16	17,37	0,00
4:26:30	16	17,37	0,00
4:27:00	16	17,37	0,00
4:27:30	16	17,37	0,00
4:28:00	16	17,38	0,00
4:28:30	16	17,38	0,00
4:29:00	16	17,38	0,00
4:29:30	16	17,38	0,00
4:30:00	16	17,39	0,00
4:30:30	16	17,39	0,00
4:31:00	16	17,39	0,00
4:31:30	16	17,39	0,00
4:32:00	16	17,39	0,00
4:32:30	16	17,40	0,00
4:33:00	16	17,40	0,00
4:33:30	16	17,40	0,00
4:34:00	16	17,40	0,00
4:34:30	16	17,40	0,00
4:35:00	16	17,40	0,00
4:35:30	16	17,40	0,00
4:36:00	16	17,40	0,00
4:36:30	16	17,40	0,00
4:37:00	16	17,40	0,00
4:37:30	16	17,40	0,00
4:38:00	16	17,40	0,00
4:38:30	16	17,41	0,00
4:39:00	16	17,41	0,00
4:39:30	16	17,41	0,00
4:40:00	16	17,41	0,00
4:40:30	16	17,41	0,00
4:41:00	16	17,41	0,00
4:41:30	16	17,42	0,00
4:42:00	16	17,42	0,00
4:42:30	16	17,42	0,00
4:43:00	16	17,42	0,00
4:43:30	16	17,42	0,00
4:44:00	16	17,42	0,00
4:44:30	16	17,42	0,00
4:45:00	16	17,42	0,00
4:45:30	16	17,42	0,00
4:46:00	16	17,42	0,00
4:46:30	16	17,42	0,00
4:47:00	16	17,42	0,00
4:47:30	16	17,42	0,00
4:48:00	16	17,42	0,00
4:48:30	16	17,42	0,00
4:49:00	16	17,43	0,00
4:49:30	16	17,42	0,00
4:50:00	16	17,42	0,00
4:50:30	16	17,43	0,00
4:51:00	16	17,43	0,00
4:51:30	16	17,43	0,00
4:52:00	16	17,43	0,00
4:52:30	16	17,43	0,00
4:53:00	16	17,43	0,00
4:53:30	16	17,43	0,00
4:54:00	16	17,43	0,00
4:54:30	16	17,43	0,00
4:55:00	16	17,43	0,00
4:55:30	16	17,43	0,00
4:56:00	16	17,43	0,00
4:56:30	16	17,43	0,00
4:57:00	16	17,43	0,00
4:57:30	16	17,43	0,00
4:58:00	16	17,43	0,00
4:58:30	16	17,43	0,00
4:59:00	16	17,43	0,00
4:59:30	16	17,43	0,00
5:00:00	16	17,43	0,00
5:00:30	16	17,43	0,00
5:01:00	16	17,43	0,00
5:01:30	16	17,43	0,00
5:02:00	16	17,43	0,00
5:02:30	16	17,43	0,00
5:03:00	16	17,43	0,00
5:03:30	16	17,43	0,00
5:04:00	16	17,43	0,00
5:04:30	16	17,43	0,00
5:05:00	16	17,42	0,00
5:05:30	16	17,42	0,00
5:06:00	16	17,42	0,00
5:06:30	16	17,42	0,00
5:07:00	16	17,42	0,00
5:07:30	16	17,42	0,00
5:08:00	16	17,42	0,00
5:08:30	16	17,42	0,00
5:09:00	16	17,42	0,00
5:09:30	16	17,42	0,00
5:10:00	16	17,42	0,00
5:10:30	16	17,42	0,00
5:11:00	16	17,42	0,00
5:11:30	16	17,42	0,00
5:12:00	16	17,42	0,00
5:12:30	16	17,41	0,00
5:13:00	16	17,41	0,00
5:13:30	16	17,41	0,00
5:14:00	16	17,41	0,00
5:14:30	16	17,41	0,00
5:15:00	16	17,41	0,00
5:15:30	16	17,41	0,00
5:16:00	16	17,41	0,00
5:16:30	16	17,41	0,00
5:17:00	16	17,41	0,00
5:17:30	16	17,41	0,00
5:18:00	16	17,40	0,00
5:18:30	16	17,40	0,00
5:19:00	16	17,40	0,00
5:19:30	16	17,40	0,00
5:20:00	16	17,40	0,00
5:20:30	16	17,40	0,00
5:21:00	16	17,40	0,00
5:21:30	16	17,40	0,00
5:22:00	16	17,40	0,00
5:22:30	16	17,40	0,00
5:23:00	16	17,40	0,00
5:23:30	16	17,40	0,00
5:24:00	16	17,40	0,00
5:24:30	16	17,40	0,00
5:25:00	16	17,40	0,00
5:25:30	16	17,39	0,00
5:26:00	16	17,39	0,00
5:26:30	16	17,39	0,00
5:27:00	16	17,39	0,00
5:27:30	16	17,39	0,00
5:28:00	16	17,39	0,00
5:28:30	16	17,38	0,00
5:29:00	16	17,38	0,00
5:29:30	16	17,38	0,00
5:30:00	16	17,38	0,00
5:30:30	16	17,38	0,00
5:31:00	16	17,38	0,00
5:31:30	16	17,37	0,00
5:32:00	16	17,37	0,00
5:32:30	16	17,37	0,00
5:33:00	16	17,37	0,00
5:33:30	16	17,37	0,00
5:34:00	16	17,37	0,00
5:34:30	16	17,37	0,00
5:35:00	16	17,37	0,00
5:35:30	16	17,37	0,00
5:36:00	16	17,37	0,00
5:36:30	16	17,37	0,00
5:37:00	16	17,36	0,00
5:37:30	16	17,36	0,00
5:38:00	16	17,36	0,00
5:38:30	16	17,36	0,00
5:39:00	16	17,36	0,00
5:39:30	16	17,36	0,00
5:40:00	16	17,35	0,00
5:40:30	16	17,35	0,00
5:41:00	16	17,35	0,00
5:41:30	16	17,35	0,00
5:42:00	16	17,34	0,00
5:42:30	16	17,34	0,00
5:43:00	16	17,34	0,00
5:43:30	16	17,34	0,00
5:44:00	16	17,34	0,00
5:44:30	16	17,34	0,00
5:45:00	16	17,34	0,00
5:45:30	16	17,34	0,00
5:46:00	16	17,34	0,00
5:46:30	16	17,34	0,00
5:47:00	16	17,34	0,00
5:47:30	16	17,33	0,00
5:48:00	16	17,33	0,00
5:48:30	16	17,33	0,00
5:49:00	16	17,33	0,00
5:49:30	16	17,33	0,00
5:50:00	16	17,33	0,00
5:50:30	16	17,33	0,00
5:51:00	16	17,33	0,00
5:51:30	16	17,32	0,00
5:52:00	16	17,32	0,00
5:52:30	16	17,32	0,00
5:53:00	16	17,32	0,00
5:53:30	16	17,32	0,00
5:54:00	16	17,31	0,00
5:54:30	16	17,31	0,00
5:55:00	16	17,31	0,00
5:55:30	16	17,31	0,00
5:56:00	16	17,31	0,00
5:56:30	16	17,31	0,00
5:57:00	16	17,31	0,00
5:57:30	16	17,31	0,00
5:58:00	16	17,31	0,00
5:58:30	16	17,30	0,00
5:59:00	16	17,30	0,00
5:59:30	16	17,30	0,00
6:00:00	16	17,30	0,00
6:00:30	16	17,29	0,00
6:01:00	16	17,29	0,00
6:01:30	16	17,29	0,00
6:02:00	16	17,29	0,00
6:02:30	16	17,29	0,00
6:03:00	16	17,28	0,00
6:03:30	16	17,28	0,00
6:04:00	16	17,28	0,00
6:04:30	16	17,28	0,00
6:05:00	16	17,28	0,00
6:05:30	16	17,28	0,00
6:06:00	16	17,28	0,00
6:06:30	16	17,28	0,00
6:07:00	16	17,27	0,00
6:07:30	16	17,27	0,00
6:08:00	16	17,27	0,00
6:08:30	16	17,27	0,00
6:09:00	16	17,26	0,00
6:09:30	16	17,26	0,00
6:10:00	16	17,26	0,00
6:10:30	16	17,26	0,00
6:11:00	16	17,25	0,00
6:11:30	16	17,25	0,00
6:12:00	16	17,25	0,00
6:12:30	16	17,25	0,00
6:13:00	16	17,25	0,00
6:13:30	16	17,25	0,00
6:14:00	16	17,25	0,00
6:14:30	16	17,25	0,00
6:15:00	16	17,24	0,00
6:15:30	16	17,24	0,00
6:16:00	16	17,24	0,00
6:16:30	16	17,23	0,00
6:17:00	16	17,23	0,00
6:17:30	16	17,23	0,00
6:18:00	16	17,23	0,00
6:18:30	16	17,22	0,00
6:19:00	16	17,22	0,00
6:19:30	16	17,22	0,00
6:20:00	16	17,22	0,00
6:20:30	16	17,22	0,00
6:21:00	16	17,22	0,00
6:21:30	16	17,22	0,00
6:22:00	16	17,21	0,00
6:22:30	16	17,21	0,00
6:23:00	16	17,21	0,00
6:23:30	16	17,21	0,00
6:24:00	16	17,20	0,00
6:24:30	16	17,20	0,00
6:25:00	16	17,20	0,00
6:25:30	16	17,19	0,00
6:26:00	16	17,19	0,00
6:26:30	16	17,19	0,00
6:27:00	16	17,19	0,00
6:27:30	16	17,19	0,00
6:28:00	16	17,19	0,00
6:28:30	16	17,18	0,00
6:29:00	16	17,18	0,00
6:29:30	16	17,18	0,00
6:30:00	16	17,18	0,00
6:30:30	16	17,17	0,00
6:31:00	16	17,17	0,00
6:31:30	16	17,17	0,00
6:32:00	16	17,16	0,00
6:32:30	16	17,16	0,00
6:33:00	16	17,16	0,00
6:33:30	16	17,16	0,00
6:34:00	16	17,16	0,00
6:34:30	16	17,16	0,00
6:35:00	16	17,15	0,00
6:35:30	16	17,15	0,00
6:36:00	16	17,15	0,00
6:36:30	16	17,14	0,00
6:37:00	16	17,14	0,00
6:37:30	16	17,14	0,00
6:38:00	16	17,13	0,00
6:38:30	16	17,13	0,00
6:39:00	16	17,13	0,00
6:39:30	16	17,13	0,00
6:40:00	16	17,13	0,00
6:40:30	16	17,13	0,00
6:41:00	16	17,12	0,00
6:41:30	16	17,12	0,00
6:42:00	16	17,11	0,00
6:42:30	16	17,11	0,00
6:43:00	16	17,11	0,00
6:43:30	16	17,10	0,00
6:44:00	16	17,10	0,00
6:44:30	16	17,10	0,00
6:45:00	16	17,10	0,00
6:45:30	16	17,10	0,00
6:46:00	16	17,09	0,00
6:46:30	16	17,09	0,00
6:47:00	16	17,09	0,00
6:47:30	16	17,08	0,00
6:48:00	16	17,08	0,00
6:48:30	16	17,07	0,00
6:49:00	16	17,07	0,00
6:49:30	16	17,07	0,00
6:50:00	16	17,07	0,00
6:50:30	16	17,07	0,00
6:51:00	16	17,07	0,00
6:51:30	16	17,06	0,00
6:52:00	16	17,06	0,00
6:52:30	16	17,05	0,00
6:53:00	16	17,05	0,00
6:53:30	16	17,04	0,00
6:54:00	16	17,04	0,00
6:54:30	16	17,04	0,00
6:55:00	16	17,04	0,00
6:55:30	16	17,04	0,00
6:56:00	16	17,03	0,00
6:56:30	16	17,03	0,00
6:57:00	16	17,02	0,00
6:57:30	16	17,02	0,00
6:58:00	16	17,02	0,00
6:58:30	16	17,01	0,00
6:59:00	16	17,01	0,00
6:59:30	16	17,01	0,00
7:00:00	16	17,01	0,00
7:00:30	16	17,00	0,00
7:01:00	16	17,00	0,00
7:01:30	16	16,99	0,00
7:02:00	16	16,99	0,00
7:02:30	16	16,98	0,00
7:03:00	16	16,98	0,00
7:03:30	16	16,98	0,00
7:04:00	16	16,98	0,00
7:04:30	16	16,98	0,00
7:05:00	16	16,97	0,00
7:05:30	16	16,97	0,00
7:06:00	16	16,96	0,00
7:06:30	16	16,96	0,00
7:07:00	16	16,95	0,00
7:07:30	16	16,95	0,00
7:08:00	16	16,95	0,00
7:08:30	16	16,95	0,00
7:09:00	16	16,94	0,00
7:09:30	16	16,94	0,00
7:10:00	16	16,93	0,00
7:10:30	16	16,93	0,00
7:11:00	16	16,92	0,00
7:11:30	16	16,92	0,00
7:12:00	16	16,92	0,00
7:12:30	16	16,92	0,00
7:13:00	16	16,91	0,00
7:13:30	16	16,91	0,00
7:14:00	16	16,90	0,00
7:14:30	16	16,90	0,00
7:15:00	16	16,90	0,00
7:15:30	16	16,89	0,00
7:16:00	16	16,88	0,00
7:16:30	16	16,87	0,00
7:17:00	16	16,86	0,00
7:17:30	16	16,86	0,00
7:18:00	16	16,85	0,01
7:18:30	16	16,85	0,01
7:19:00	16	16,84	0,01
7:19:30	16	16,84	0,01
7:20:00	16	16,83	0,01
7:20:30	16	16,83	0,01
7:21:00	16	16,83	0,01
7:21:30	16	16,83	0,01
7:22:00	16	16,82	0,01
7:22:30	16	16,81	0,01
7:23:00	16	16,81	0,01
7:23:30	16	16,80	0,02
7:24:00	16	16,80	0,02
7:24:30	16	16,80	0,02
7:25:00	16	16,80	0,02
7:25:30	16	16,79	0,02
7:26:00	16	16,78	0,02
7:26:30	16	16,78	0,02
7:27:00	16	16,77	0,02
7:27:30	16	16,77	0,02
7:28:00	16	16,77	0,02
7:28:30	16	16,76	0,03
7:29:00	16	16,76	0,03
7:29:30	16	16,75	0,03
7:30:00	16	16,74	0,03
7:30:30	16	16,74	0,03
7:31:00	16	16,74	0,03
7:31:30	16	16,74	0,03
7:32:00	16	16,73	0,03
7:32:30	16	16,72	0,03
7:33:00	16	16,72	0,03
7:33:30	16	16,71	0,04
7:34:00	16	16,71	0,04
7:34:30	16	16,71	0,04
7:35:00	16	16,70	0,04
7:35:30	16	16,69	0,04
7:36:00	16	16,69	0,04
7:36:30	16	16,68	0,04
7:37:00	16	16,68	0,04
7:37:30	16	16,68	0,05
7:38:00	16	16,67	0,05
7:38:30	16	16,66	0,05
7:39:00	16	16,66	0,05
7:39:30	16	16,65	0,05
7:40:00	16	16,65	0,05
7:40:30	16	16,64	0,05
7:41:00	16	16,64	0,05
7:41:30	16	16,63	0,06
7:42:00	16	16,62	0,06
7:42:30	16	16,62	0,06
7:43:00	16	16,62	0,06
7:43:30	16	16,61	0,06
7:44:00	16	16,61	0,06
7:44:30	16	16,60	0,06
7:45:00	16	16,59	0,07
7:45:30	16	16,59	0,07
7:46:00	16	16,59	0,07
7:46:30	16	16,58	0,07
7:47:00	16	16,57	0,07
7:47:30	16	16,56	0,07
7:48:00	16	16,56	0,07
7:48:30	16	16,56	0,07
7:49:00	16	16,55	0,08
7:49:30	16	16,54	0,08
7:50:00	16	16,54	0,08
7:50:30	16	16,53	0,08
7:51:00	16	16,53	0,08
7:51:30	16	16,52	0,08
7:52:00	16	16,51	0,09
7:52:30	16	16,51	0,09
7:53:00	16	16,50	0,09
7:53:30	16	16,50	0,09
7:54:00	16	16,49	0,09
7:54:30	16	16,49	0,09
7:55:00	16	16,48	0,09
7:55:30	16	16,47	0,10
7:56:00	16	16,47	0,10
7:56:30	16	16,46	0,10
7:57:00	16	16,45	0,10
7:57:30	16	16,45	0,10
7:58:00	16	16,44	0,10
7:58:30	16	16,44	0,11
7:59:00	16	16,43	0,11
7:59:30	16	16,42	0,11
8:00:00	16	16,41	0,11
8:00:30	16	16,41	0,11
8:01:00	16	16,41	0,11
8:01:30	16	16,40	0,12
8:02:00	16	16,39	0,12
8:02:30	16	16,38	0,12
8:03:00	16	16,38	0,12
8:03:30	16	16,38	0,12
8:04:00	16	16,37	0,12
8:04:30	16	16,36	0,13
8:05:00	16	16,35	0,13
8:05:30	16	16,35	0,13
8:06:00	16	16,34	0,13
8:06:30	16	16,33	0,13
8:07:00	16	16,32	0,14
8:07:30	16	16,32	0,14
8:08:00	16	16,32	0,14
8:08:30	16	16,31	0,14
8:09:00	16	16,30	0,14
8:09:30	16	16,29	0,14
8:10:00	16	16,29	0,15
8:10:30	16	16,28	0,15
8:11:00	16	16,27	0,15
8:11:30	16	16,26	0,15
8:12:00	16	16,26	0,15
8:12:30	16	16,25	0,16
8:13:00	16	16,24	0,16
8:13:30	16	16,23	0,16
8:14:00	16	16,23	0,16
8:14:30	16	16,23	0,16
8:15:00	16	16,22	0,16
8:15:30	16	16,21	0,17
8:16:00	16	16,20	0,17
8:16:30	16	16,20	0,17
8:17:00	16	16,19	0,17
8:17:30	16	16,18	0,18
8:18:00	16	16,17	0,18
8:18:30	16	16,17	0,18
8:19:00	16	16,16	0,18
8:19:30	16	16,15	0,18
8:20:00	16	16,14	0,19
8:20:30	16	16,14	0,19
8:21:00	16	16,13	0,19
8:21:30	16	16,12	0,19
8:22:00	16	16,11	0,19
8:22:30	16	16,11	0,20
8:23:00	16	16,10	0,20
8:23:30	16	16,09	0,20
8:24:00	16	16,08	0,20
8:24:30	16	16,08	0,21
8:25:00	16	16,07	0,21
8:25:30	16	16,06	0,21
8:26:00	16	16,05	0,21
8:26:30	17	16,05	0,21
8:27:00	16	16,04	0,22
8:27:30	17	16,02	0,22
8:28:00	16	16,02	0,22
8:28:30	16	16,01	0,23
8:29:00	17	16,00	0,23
8:29:30	16	15,99	0,23
8:30:00	16	15,99	0,23
8:30:30	17	15,98	0,24
8:31:00	16	15,97	0,24
8:31:30	16	15,96	0,24
8:32:00	17	15,96	0,24
8:32:30	17	15,95	0,24
8:33:00	17	15,94	0,25
8:33:30	17	15,93	0,25
8:34:00	17	15,93	0,25
8:34:30	16	15,92	0,25
8:35:00	17	15,91	0,26
8:35:30	17	15,90	0,26
8:36:00	17	15,89	0,26
8:36:30	17	15,88	0,27
8:37:00	17	15,87	0,27
8:37:30	17	15,87	0,27
8:38:00	17	15,86	0,27
8:38:30	17	15,84	0,28
8:39:00	17	15,84	0,28
8:39:30	17	15,83	0,28
8:40:00	17	15,82	0,28
8:40:30	17	15,81	0,29
8:41:00	17	15,81	0,29
8:41:30	17	15,80	0,29
8:42:00	17	15,79	0,29
8:42:30	17	15,78	0,30
8:43:00	17	15,78	0,30
8:43:30	17	15,76	0,30
8:44:00	17	15,75	0,31
8:44:30	17	15,75	0,31
8:45:00	17	15,74	0,31
8:45:30	17	15,73	0,31
8:46:00	17	15,72	0,32
8:46:30	17	15,71	0,32
8:47:00	17	15,70	0,32
8:47:30	17	15,69	0,33
8:48:00	17	15,69	0,33
8:48:30	17	15,68	0,33
8:49:00	17	15,67	0,33
8:49:30	17	15,66	0,34
8:50:00	17	15,66	0,34
8:50:30	17	15,65	0,34
8:51:00	17	15,64	0,35
8:51:30	17	15,63	0,35
8:52:00	17	15,62	0,35
8:52:30	17	15,61	0,36
8:53:00	17	15,60	0,36
8:53:30	17	15,60	0,36
8:54:00	17	15,59	0,36
8:54:30	17	15,58	0,37
8:55:00	17	15,57	0,37
8:55:30	17	15,56	0,37
8:56:00	17	15,55	0,38
8:56:30	17	15,54	0,38
8:57:00	17	15,54	0,38
8:57:30	17	15,53	0,38
8:58:00	17	15,51	0,39
8:58:30	17	15,51	0,39
8:59:00	17	15,50	0,40
8:59:30	17	15,49	0,40
9:00:00	17	15,48	0,40
9:00:30	17	15,48	0,40
9:01:00	17	15,46	0,41
9:01:30	17	15,45	0,41
9:02:00	17	15,45	0,41
9:02:30	17	15,44	0,42
9:03:00	17	15,43	0,42
9:03:30	17	15,42	0,43
9:04:00	17	15,41	0,43
9:04:30	17	15,40	0,43
9:05:00	17	15,39	0,43
9:05:30	17	15,39	0,44
9:06:00	17	15,37	0,44
9:06:30	17	15,36	0,45
9:07:00	17	15,36	0,45
9:07:30	17	15,35	0,45
9:08:00	17	15,34	0,45
9:08:30	17	15,33	0,46
9:09:00	17	15,32	0,46
9:09:30	17	15,31	0,47
9:10:00	17	15,30	0,47
9:10:30	17	15,29	0,47
9:11:00	17	15,28	0,48
9:11:30	17	15,27	0,48
9:12:00	17	15,27	0,48
9:12:30	17	15,26	0,49
9:13:00	17	15,25	0,49
9:13:30	17	15,24	0,50
9:14:00	17	15,23	0,50
9:14:30	17	15,22	0,50
9:15:00	17	15,21	0,50
9:15:30	17	15,20	0,51
9:16:00	17	15,19	0,51
9:16:30	17	15,18	0,52
9:17:00	17	15,18	0,52
9:17:30	17	15,17	0,52
9:18:00	17	15,16	0,53
9:18:30	17	15,15	0,53
9:19:00	17	15,14	0,54
9:19:30	17	15,13	0,54
9:20:00	17	15,12	0,54
9:20:30	17	15,12	0,54
9:21:00	17	15,10	0,55
9:21:30	17	15,09	0,55
9:22:00	17	15,09	0,56
9:22:30	17	15,08	0,56
9:23:00	17	15,06	0,57
9:23:30	17	15,06	0,57
9:24:00	17	15,05	0,57
9:24:30	17	15,04	0,58
9:25:00	17	15,03	0,58
9:25:30	17	15,03	0,58
9:26:00	17	15,02	0,59
9:26:30	17	15,01	0,59
9:27:00	17	15,00	0,60
9:27:30	17	14,97	0,61
9:28:00	17	14,97	0,61
9:28:30	17	14,95	0,62
9:29:00	17	14,94	0,62
9:29:30	17	14,94	0,62
9:30:00	17	14,92	0,63
9:30:30	17	14,91	0,63
9:31:00	17	14,91	0,64
9:31:30	17	14,90	0,64
9:32:00	17	14,89	0,64
9:32:30	17	14,88	0,65
9:33:00	17	14,87	0,65
9:33:30	17	14,86	0,66
9:34:00	17	14,85	0,66
9:34:30	17	14,85	0,66
9:35:00	17	14,84	0,67
9:35:30	17	14,82	0,67
9:36:00	17	14,82	0,68
9:36:30	17	14,81	0,68
9:37:00	17	14,80	0,68
9:37:30	17	14,79	0,69
9:38:00	17	14,78	0,70
9:38:30	17	14,77	0,70
9:39:00	17	14,76	0,70
9:39:30	17	14,76	0,71
9:40:00	17	14,75	0,71
9:40:30	17	14,73	0,72
9:41:00	17	14,73	0,72
9:41:30	17	14,72	0,72
9:42:00	17	14,71	0,73
9:42:30	17	14,70	0,73
9:43:00	17	14,70	0,73
9:43:30	17	14,68	0,74
9:44:00	17	14,67	0,75
9:44:30	17	14,67	0,75
9:45:00	17	14,66	0,75
9:45:30	17	14,65	0,76
9:46:00	17	14,64	0,76
9:46:30	17	14,63	0,77
9:47:00	17	14,62	0,77
9:47:30	17	14,61	0,78
9:48:00	17	14,61	0,78
9:48:30	17	14,60	0,78
9:49:00	17	14,59	0,79
9:49:30	17	14,58	0,79
9:50:00	17	14,57	0,80
9:50:30	17	14,56	0,80
9:51:00	17	14,55	0,81
9:51:30	17	14,55	0,81
9:52:00	17	14,54	0,81
9:52:30	17	14,52	0,82
9:53:00	17	14,52	0,83
9:53:30	17	14,51	0,83
9:54:00	17	14,50	0,83
9:54:30	17	14,49	0,84
9:55:00	17	14,49	0,84
9:55:30	17	14,48	0,85
9:56:00	17	14,47	0,85
9:56:30	17	14,46	0,86
9:57:00	17	14,45	0,86
9:57:30	17	14,44	0,87
9:58:00	17	14,43	0,87
9:58:30	17	14,43	0,87
9:59:00	17	14,42	0,88
9:59:30	17	14,41	0,88
10:00:00	17	14,40	0,89
10:00:30	17	14,40	0,89
10:01:00	17	14,39	0,89
10:01:30	17	14,38	0,90
10:02:00	17	14,37	0,90
10:02:30	17	14,37	0,91
10:03:00	17	14,36	0,91
10:03:30	17	14,34	0,92
10:04:00	17	14,34	0,92
10:04:30	17	14,33	0,93
10:05:00	17	14,32	0,93
10:05:30	17	14,31	0,94
10:06:00	17	14,31	0,94
10:06:30	17	14,30	0,95
10:07:00	17	14,29	0,95
10:07:30	17	14,28	0,95
10:08:00	17	14,28	0,96
10:08:30	17	14,27	0,96
10:09:00	17	14,26	0,97
10:09:30	17	14,25	0,97
10:10:00	17	14,25	0,98
10:10:30	17	14,23	0,98
10:11:00	17	14,22	0,99
10:11:30	17	14,22	0,99
10:12:00	17	14,21	1,00
10:12:30	17	14,20	1,00
10:13:00	17	14,19	1,01
10:13:30	17	14,19	1,01
10:14:00	17	14,18	1,02
10:14:30	17	14,17	1,02
10:15:00	17	14,16	1,02
10:15:30	17	14,16	1,03
10:16:00	17	14,15	1,03
10:16:30	17	14,14	1,04
10:17:00	17	14,13	1,04
10:17:30	17	14,13	1,05
10:18:00	17	14,12	1,05
10:18:30	17	14,11	1,06
10:19:00	17	14,10	1,06
10:19:30	17	14,10	1,07
10:20:00	17	14,09	1,07
10:20:30	17	14,08	1,07
10:21:00	17	14,07	1,08
10:21:30	17	14,07	1,08
10:22:00	17	14,06	1,09
10:22:30	17	14,05	1,09
10:23:00	17	14,04	1,10
10:23:30	17	14,04	1,10
10:24:00	17	14,03	1,11
10:24:30	17	14,02	1,11
10:25:00	17	14,01	1,12
10:25:30	17	14,01	1,12
10:26:00	17	14,00	1,13
10:26:30	17	13,99	1,13
10:27:00	17	13,98	1,14
10:27:30	17	13,98	1,14
10:28:00	17	13,97	1,15
10:28:30	17	13,96	1,15
10:29:00	17	13,95	1,16
10:29:30	17	13,95	1,16
10:30:00	17	13,94	1,17
10:30:30	17	13,93	1,17
10:31:00	17	13,92	1,18
10:31:30	17	13,92	1,18
10:32:00	17	13,91	1,19
10:32:30	17	13,90	1,19
10:33:00	17	13,89	1,20
10:33:30	17	13,89	1,20
10:34:00	17	13,88	1,21
10:34:30	17	13,87	1,21
10:35:00	17	13,86	1,22
10:35:30	17	13,86	1,22
10:36:00	17	13,86	1,22
10:36:30	17	13,85	1,23
10:37:00	17	13,84	1,23
10:37:30	17	13,83	1,24
10:38:00	17	13,83	1,24
10:38:30	17	13,82	1,25
10:39:00	17	13,81	1,25
10:39:30	17	13,80	1,26
10:40:00	17	13,80	1,26
10:40:30	17	13,79	1,27
10:41:00	17	13,79	1,27
10:41:30	17	13,78	1,27
10:42:00	17	13,77	1,28
10:42:30	17	13,77	1,28
10:43:00	17	13,77	1,28
10:43:30	17	13,75	1,29
10:44:00	17	13,74	1,30
10:44:30	17	13,74	1,30
10:45:00	17	13,74	1,31
10:45:30	17	13,73	1,31
10:46:00	17	13,72	1,32
10:46:30	17	13,71	1,32
10:47:00	17	13,71	1,33
10:47:30	17	13,70	1,33
10:48:00	17	13,70	1,33
10:48:30	17	13,69	1,34
10:49:00	17	13,68	1,34
10:49:30	17	13,68	1,35
10:50:00	17	13,67	1,35
10:50:30	17	13,66	1,36
10:51:00	17	13,65	1,37
10:51:30	17	13,65	1,37
10:52:00	17	13,65	1,37
10:52:30	17	13,64	1,38
10:53:00	17	13,63	1,38
10:53:30	17	13,62	1,39
10:54:00	17	13,62	1,39
10:54:30	17	13,61	1,40
10:55:00	17	13,60	1,40
10:55:30	17	13,60	1,40
10:56:00	17	13,59	1,41
10:56:30	17	13,59	1,42
10:57:00	17	13,58	1,42
10:57:30	17	13,57	1,43
10:58:00	17	13,57	1,43
10:58:30	17	13,56	1,43
10:59:00	17	13,56	1,44
10:59:30	17	13,55	1,44
11:00:00	17	13,54	1,45
11:00:30	17	13,54	1,45
11:01:00	17	13,54	1,46
11:01:30	17	13,53	1,46
11:02:00	17	13,52	1,47
11:02:30	17	13,51	1,47
11:03:00	17	13,50	1,48
11:03:30	17	13,50	1,49
11:04:00	17	13,50	1,49
11:04:30	17	13,49	1,49
11:05:00	17	13,48	1,50
11:05:30	17	13,48	1,50
11:06:00	17	13,48	1,50
11:06:30	17	13,47	1,51
11:07:00	17	13,46	1,52
11:07:30	17	13,45	1,52
11:08:00	17	13,45	1,52
11:08:30	17	13,45	1,53
11:09:00	17	13,44	1,53
11:09:30	17	13,43	1,54
11:10:00	17	13,43	1,54
11:10:30	17	13,42	1,55
11:11:00	17	13,41	1,55
11:11:30	17	13,41	1,56
11:12:00	17	13,41	1,56
11:12:30	17	13,39	1,57
11:13:00	17	13,39	1,57
11:13:30	17	13,38	1,58
11:14:00	17	13,38	1,58
11:14:30	17	13,38	1,58
11:15:00	17	13,37	1,59
11:15:30	17	13,36	1,60
11:16:00	17	13,36	1,60
11:16:30	17	13,35	1,60
11:17:00	17	13,35	1,61
11:17:30	17	13,34	1,61
11:18:00	17	13,34	1,61
11:18:30	17	13,33	1,62
11:19:00	17	13,32	1,63
11:19:30	17	13,32	1,63
11:20:00	17	13,32	1,63
11:20:30	17	13,31	1,64
11:21:00	17	13,31	1,64
11:21:30	17	13,30	1,65
11:22:00	17	13,29	1,65
11:22:30	17	13,29	1,65
11:23:00	17	13,29	1,66
11:23:30	17	13,28	1,67
11:24:00	17	13,28	1,67
11:24:30	17	13,27	1,67
11:25:00	17	13,26	1,68
11:25:30	17	13,26	1,68
11:26:00	17	13,25	1,69
11:26:30	17	13,24	1,70
11:27:00	17	13,23	1,70
11:27:30	17	13,23	1,71
11:28:00	17	13,22	1,72
11:28:30	17	13,22	1,72
11:29:00	17	13,21	1,72
11:29:30	17	13,20	1,73
11:30:00	17	13,20	1,73
11:30:30	17	13,20	1,74
11:31:00	17	13,19	1,74
11:31:30	17	13,19	1,74
11:32:00	17	13,18	1,75
11:32:30	17	13,18	1,76
11:33:00	17	13,18	1,76
11:33:30	17	13,17	1,77
11:34:00	17	13,16	1,77
11:34:30	17	13,16	1,77
11:35:00	17	13,15	1,78
11:35:30	17	13,14	1,79
11:36:00	17	13,14	1,79
11:36:30	17	13,14	1,79
11:37:00	17	13,13	1,80
11:37:30	17	13,13	1,80
11:38:00	17	13,12	1,81
11:38:30	17	13,11	1,81
11:39:00	17	13,11	1,81
11:39:30	17	13,11	1,82
11:40:00	17	13,10	1,83
11:40:30	17	13,10	1,83
11:41:00	17	13,09	1,83
11:41:30	17	13,09	1,84
11:42:00	17	13,09	1,84
11:42:30	17	13,08	1,85
11:43:00	17	13,07	1,86
11:43:30	17	13,07	1,86
11:44:00	17	13,06	1,86
11:44:30	17	13,06	1,86
11:45:00	17	13,05	1,87
11:45:30	17	13,05	1,88
11:46:00	17	13,05	1,88
11:46:30	17	13,04	1,88
11:47:00	17	13,04	1,88
11:47:30	17	13,03	1,89
11:48:00	17	13,02	1,90
11:48:30	17	13,02	1,91
11:49:00	17	13,02	1,91
11:49:30	17	13,01	1,91
11:50:00	17	13,00	1,92
11:50:30	17	13,00	1,92
11:51:00	17	13,00	1,93
11:51:30	17	12,99	1,94
11:52:00	17	12,99	1,94
11:52:30	17	12,98	1,94
11:53:00	17	12,98	1,94
11:53:30	17	12,97	1,95
11:54:00	17	12,96	1,96
11:54:30	17	12,96	1,96
11:55:00	17	12,96	1,96
11:55:30	17	12,96	1,96
11:56:00	17	12,95	1,97
11:56:30	17	12,94	1,98
11:57:00	17	12,94	1,98
11:57:30	17	12,93	1,99
11:58:00	17	12,93	1,99
11:58:30	17	12,93	1,99
11:59:00	17	12,92	2,00
11:59:30	17	12,92	2,00
12:00:00	17	12,91	2,01
12:00:30	17	12,91	2,01
12:01:00	17	12,90	2,02
12:01:30	17	12,90	2,03
12:02:00	17	12,90	2,03
12:02:30	17	12,89	2,03
12:03:00	17	12,88	2,04
12:03:30	17	12,88	2,04
12:04:00	17	12,88	2,05
12:04:30	17	12,88	2,05
12:05:00	17	12,87	2,06
12:05:30	17	12,86	2,06
12:06:00	17	12,86	2,06
12:06:30	17	12,85	2,07
12:07:00	17	12,85	2,07
12:07:30	17	12,84	2,08
12:08:00	17	12,84	2,09
12:08:30	17	12,84	2,09
12:09:00	17	12,83	2,09
12:09:30	17	12,83	2,09
12:10:00	17	12,82	2,10
12:10:30	17	12,82	2,10
12:11:00	17	12,81	2,11
12:11:30	17	12,81	2,11
12:12:00	17	12,81	2,12
12:12:30	17	12,80	2,13
12:13:00	17	12,80	2,13
12:13:30	17	12,79	2,13
12:14:00	17	12,79	2,13
12:14:30	17	12,79	2,14
12:15:00	17	12,78	2,15
12:15:30	17	12,78	2,15
12:16:00	17	12,77	2,16
12:16:30	17	12,77	2,16
12:17:00	17	12,76	2,17
12:17:30	17	12,76	2,17
12:18:00	17	12,75	2,17
12:18:30	17	12,75	2,18
12:19:00	17	12,75	2,18
12:19:30	17	12,74	2,19
12:20:00	17	12,74	2,19
12:20:30	17	12,73	2,20
12:21:00	17	12,72	2,21
12:21:30	17	12,72	2,21
12:22:00	17	12,72	2,21
12:22:30	17	12,72	2,22
12:23:00	17	12,71	2,22
12:23:30	17	12,71	2,22
12:24:00	17	12,70	2,23
12:24:30	17	12,70	2,23
12:25:00	17	12,70	2,24
12:25:30	17	12,70	2,24
12:26:00	17	12,69	2,25
12:26:30	17	12,69	2,25
12:27:00	17	12,68	2,26
12:27:30	17	12,68	2,26
12:28:00	17	12,67	2,27
12:28:30	17	12,66	2,27
12:29:00	17	12,66	2,27
12:29:30	17	12,66	2,27
12:30:00	17	12,66	2,28
12:30:30	17	12,65	2,29
12:31:00	17	12,65	2,29
12:31:30	17	12,64	2,30
12:32:00	17	12,64	2,30
12:32:30	17	12,63	2,31
12:33:00	17	12,63	2,31
12:33:30	17	12,63	2,32
12:34:00	17	12,63	2,32
12:34:30	17	12,62	2,33
12:35:00	17	12,62	2,33
12:35:30	17	12,61	2,33
12:36:00	17	12,61	2,33
12:36:30	17	12,61	2,34
12:37:00	17	12,61	2,34
12:37:30	17	12,60	2,35
12:38:00	17	12,59	2,36
12:38:30	17	12,59	2,36
12:39:00	17	12,59	2,36
12:39:30	17	12,58	2,37
12:40:00	17	12,58	2,37
12:40:30	17	12,57	2,38
12:41:00	17	12,57	2,39
12:41:30	17	12,57	2,39
12:42:00	17	12,56	2,40
12:42:30	17	12,56	2,40
12:43:00	17	12,55	2,40
12:43:30	17	12,55	2,40
12:44:00	17	12,54	2,41
12:44:30	17	12,54	2,41
12:45:00	17	12,54	2,42
12:45:30	17	12,54	2,42
12:46:00	17	12,53	2,43
12:46:30	17	12,53	2,43
12:47:00	17	12,52	2,44
12:47:30	17	12,52	2,44
12:48:00	17	12,52	2,45
12:48:30	17	12,52	2,45
12:49:00	17	12,51	2,46
12:49:30	17	12,51	2,46
12:50:00	17	12,50	2,47
12:50:30	17	12,50	2,47
12:51:00	17	12,49	2,48
12:51:30	17	12,49	2,48
12:52:00	17	12,48	2,49
12:52:30	17	12,48	2,49
12:53:00	17	12,48	2,50
12:53:30	17	12,48	2,50
12:54:00	17	12,47	2,50
12:54:30	17	12,47	2,50
12:55:00	17	12,46	2,51
12:55:30	17	12,46	2,51
12:56:00	17	12,45	2,52
12:56:30	17	12,45	2,52
12:57:00	17	12,45	2,53
12:57:30	17	12,45	2,53
12:58:00	17	12,44	2,54
12:58:30	17	12,44	2,54
12:59:00	17	12,43	2,55
12:59:30	17	12,43	2,55
13:00:00	17	12,43	2,56
13:00:30	17	12,43	2,56
13:01:00	17	12,42	2,57
13:01:30	17	12,42	2,57
13:02:00	17	12,41	2,58
13:02:30	17	12,41	2,58
13:03:00	17	12,40	2,59
13:03:30	17	12,40	2,59
13:04:00	17	12,39	2,60
13:04:30	17	12,39	2,60
13:05:00	17	12,39	2,61
13:05:30	17	12,39	2,61
13:06:00	17	12,38	2,62
13:06:30	17	12,38	2,62
13:07:00	17	12,38	2,62
13:07:30	17	12,37	2,63
13:08:00	17	12,37	2,63
13:08:30	17	12,36	2,64
13:09:00	17	12,36	2,64
13:09:30	17	12,36	2,65
13:10:00	17	12,36	2,65
13:10:30	17	12,35	2,66
13:11:00	17	12,35	2,66
13:11:30	17	12,34	2,67
13:12:00	17	12,34	2,67
13:12:30	17	12,34	2,67
13:13:00	17	12,33	2,68
13:13:30	17	12,33	2,68
13:14:00	17	12,33	2,69
13:14:30	17	12,33	2,69
13:15:00	17	12,32	2,70
13:15:30	17	12,32	2,70
13:16:00	17	12,31	2,71
13:16:30	17	12,31	2,71
13:17:00	17	12,30	2,72
13:17:30	17	12,30	2,72
13:18:00	17	12,30	2,73
13:18:30	17	12,30	2,73
13:19:00	17	12,29	2,74
13:19:30	17	12,29	2,74
13:20:00	17	12,29	2,74
13:20:30	17	12,28	2,75
13:21:00	17	12,27	2,76
13:21:30	17	12,27	2,76
13:22:00	17	12,27	2,76
13:22:30	17	12,27	2,77
13:23:00	17	12,27	2,77
13:23:30	17	12,26	2,78
13:24:00	17	12,26	2,78
13:24:30	17	12,26	2,78
13:25:00	17	12,25	2,79
13:25:30	17	12,25	2,79
13:26:00	17	12,24	2,80
13:26:30	17	12,24	2,80
13:27:00	17	12,24	2,81
13:27:30	17	12,24	2,81
13:28:00	17	12,23	2,82
13:28:30	17	12,23	2,82
13:29:00	17	12,23	2,82
13:29:30	17	12,22	2,83
13:30:00	17	12,22	2,83
13:30:30	17	12,21	2,84
13:31:00	17	12,21	2,84
13:31:30	17	12,21	2,85
13:32:00	17	12,21	2,85
13:32:30	17	12,21	2,85
13:33:00	17	12,20	2,86
13:33:30	17	12,20	2,86
13:34:00	17	12,19	2,87
13:34:30	17	12,19	2,87
13:35:00	17	12,18	2,88
13:35:30	17	12,18	2,88
13:36:00	17	12,18	2,89
13:36:30	17	12,18	2,89
13:37:00	17	12,18	2,89
13:37:30	17	12,17	2,90
13:38:00	17	12,17	2,90
13:38:30	17	12,16	2,91
13:39:00	17	12,16	2,91
13:39:30	17	12,16	2,91
13:40:00	17	12,15	2,92
13:40:30	17	12,15	2,92
13:41:00	17	12,15	2,93
13:41:30	17	12,15	2,93
13:42:00	17	12,14	2,94
13:42:30	17	12,14	2,94
13:43:00	17	12,14	2,94
13:43:30	17	12,13	2,95
13:44:00	17	12,13	2,95
13:44:30	17	12,13	2,96
13:45:00	17	12,13	2,96
13:45:30	17	12,12	2,98
13:46:00	17	12,12	2,98
13:46:30	17	12,12	2,98
13:47:00	17	12,11	2,99
13:47:30	17	12,11	2,99
13:48:00	17	12,11	2,99
13:48:30	17	12,10	3,00
13:49:00	17	12,10	3,00
13:49:30	16	12,10	3,00
13:50:00	16	12,10	3,00
13:50:30	17	12,09	3,01
13:51:00	17	12,09	3,01
13:51:30	17	12,09	3,02
13:52:00	17	12,09	3,02
13:52:30	17	12,09	3,02
13:53:00	17	12,08	3,03
13:53:30	17	12,08	3,03
13:54:00	17	12,08	3,03
13:54:30	17	12,07	3,04
13:55:00	17	12,06	3,05
13:55:30	17	12,06	3,06
13:56:00	17	12,06	3,06
13:56:30	17	12,05	3,07
13:57:00	17	12,05	3,07
13:57:30	17	12,04	3,09
13:58:00	17	12,04	3,09
13:58:30	17	12,04	3,10
13:59:00	17	12,04	3,10
13:59:30	17	12,04	3,10
14:00:00	17	12,03	3,11
14:00:30	17	12,03	3,11
14:01:00	17	12,03	3,11
14:01:30	17	12,02	3,12
14:02:00	17	12,02	3,12
14:02:30	17	12,01	3,13
14:03:00	17	12,01	3,13
14:03:30	17	12,01	3,13
14:04:00	17	12,00	3,14
14:04:30	17	12,00	3,14
14:05:00	17	12,00	3,15
14:05:30	17	12,00	3,15
14:06:00	17	12,00	3,15
14:06:30	17	11,99	3,17
14:07:00	17	11,99	3,17
14:07:30	17	11,98	3,18
14:08:00	17	11,98	3,18
14:08:30	17	11,98	3,18
14:09:00	17	11,98	3,18
14:09:30	17	11,98	3,19
14:10:00	17	11,98	3,19
14:10:30	17	11,97	3,20
14:11:00	17	11,97	3,20
14:11:30	17	11,97	3,20
14:12:00	17	11,96	3,21
14:12:30	17	11,96	3,21
14:13:00	17	11,95	3,22
14:13:30	17	11,95	3,22
14:14:00	17	11,95	3,22
14:14:30	17	11,95	3,24
14:15:00	17	11,95	3,24
14:15:30	17	11,95	3,24
14:16:00	17	11,94	3,25
14:16:30	17	11,94	3,25
14:17:00	17	11,94	3,25
14:17:30	17	11,93	3,26
14:18:00	17	11,93	3,26
14:18:30	17	11,92	3,27
14:19:00	17	11,92	3,27
14:19:30	17	11,92	3,27
14:20:00	17	11,91	3,28
14:20:30	17	11,91	3,28
14:21:00	17	11,91	3,28
14:21:30	17	11,91	3,29
14:22:00	17	11,91	3,29
14:22:30	17	11,90	3,31
14:23:00	17	11,90	3,31
14:23:30	17	11,90	3,31
14:24:00	17	11,89	3,32
14:24:30	17	11,89	3,32
14:25:00	17	11,89	3,32
14:25:30	17	11,88	3,33
14:26:00	17	11,88	3,33
14:26:30	17	11,88	3,33
14:27:00	17	11,88	3,34
14:27:30	17	11,88	3,34
