Repository: ProgWizer/parser

File: project-root/data/Data Acquisition/Data Acquisition/2017 year (147)/17-00097.txt (part 1 of 2)
--Test Summary--
Full Path and File Name	
Instrument Name	UCA Left Cell
Instrument Type	Model 4262 Twin Cell UCA
Instrument Serial Number	
Test Start Date	10.08.2017
Test Start Time	13:34:30
Test Stop Date	11.08.2017
Test Stop Time	9:23:34
Test Length	19:49:04
Final Sample Time Offset	19:48:30
Controller Schedule Name	
Sampling Period	30 seconds
Comments	
Information	WellID	
Information	Customer	
Information	EngName	
Information	CementClass	Cem550
Information	CementMfr	
Information	Additives	100G:5CaO+0.2P-130
Information	Density	1870
Information	BHCT	4
Information	BHST	
Information	FluidLoss	
Information	JobType	
Calculated Value	CS_50	N/A
Calculated Value	CS_500	N/A
Calculated Value	CS_Time8h	0,00 MPa
Calculated Value	CS_Time12h	0,00 MPa
Calculated Value	CS_Time24h	N/A
Calculated Value	CS_Time48h	N/A
Calculated Value	CS_Time72h	N/A
Calculated Curve	Compressive Strength	Compressive strength type B (more than 14 lb/gal)
Initial Temperature (°C)	27 °C
Final Temperature (°C)	ERROR
Initial Transit Time (microsec/in)	17,01 microsec/in
Final Transit Time (microsec/in)	ERROR
Initial Compressive Strength (MPa)	0,00 MPa
Final Compressive Strength (MPa)	N/A
--Data--
Time (HH:MM:SS)	Temperature (°C)	Transit Time (microsec/in)	Compressive Strength (MPa)
0:00:00	27	17,01	0,00
0:00:30	27	17,02	0,00
0:01:00	26	17,03	0,00
0:01:30	26	17,04	0,00
0:02:00	25	17,06	0,00
0:02:30	25	17,04	0,00
0:03:00	24	17,06	0,00
0:03:30	24	17,07	0,00
0:04:00	24	17,09	0,00
0:04:30	23	17,10	0,00
0:05:00	23	17,11	0,00
0:05:30	23	17,13	0,00
0:06:00	22	17,14	0,00
0:06:30	22	17,16	0,00
0:07:00	22	17,17	0,00
0:07:30	21	17,19	0,00
0:08:00	21	17,20	0,00
0:08:30	21	17,22	0,00
0:09:00	20	17,23	0,00
0:09:30	20	17,25	0,00
0:10:00	20	17,26	0,00
0:10:30	20	17,28	0,00
0:11:00	19	17,29	0,00
0:11:30	19	17,30	0,00
0:12:00	19	17,32	0,00
0:12:30	18	17,33	0,00
0:13:00	18	17,34	0,00
0:13:30	18	17,36	0,00
0:14:00	18	17,38	0,00
0:14:30	17	17,39	0,00
0:15:00	17	17,40	0,00
0:15:30	17	17,41	0,00
0:16:00	17	17,43	0,00
0:16:30	16	17,44	0,00
0:17:00	16	17,45	0,00
0:17:30	16	17,46	0,00
0:18:00	16	17,48	0,00
0:18:30	15	17,49	0,00
0:19:00	15	17,50	0,00
0:19:30	15	17,52	0,00
0:20:00	15	17,52	0,00
0:20:30	15	17,53	0,00
0:21:00	14	17,55	0,00
0:21:30	14	17,56	0,00
0:22:00	14	17,57	0,00
0:22:30	14	17,58	0,00
0:23:00	14	17,59	0,00
0:23:30	13	17,61	0,00
0:24:00	13	17,61	0,00
0:24:30	13	17,62	0,00
0:25:00	13	17,64	0,00
0:25:30	13	17,64	0,00
0:26:00	13	17,65	0,00
0:26:30	12	17,67	0,00
0:27:00	12	17,68	0,00
0:27:30	12	17,68	0,00
0:28:00	12	17,70	0,00
0:28:30	12	17,70	0,00
0:29:00	12	17,71	0,00
0:29:30	11	17,72	0,00
0:30:00	11	17,73	0,00
0:30:30	11	17,73	0,00
0:31:00	11	17,74	0,00
0:31:30	11	17,75	0,00
0:32:00	11	17,77	0,00
0:32:30	11	17,77	0,00
0:33:00	10	17,78	0,00
0:33:30	10	17,79	0,00
0:34:00	10	17,80	0,00
0:34:30	10	17,80	0,00
0:35:00	10	17,80	0,00
0:35:30	10	17,81	0,00
0:36:00	10	17,82	0,00
0:36:30	10	17,82	0,00
0:37:00	9	17,83	0,00
0:37:30	9	17,84	0,00
0:38:00	9	17,85	0,00
0:38:30	9	17,86	0,00
0:39:00	9	17,86	0,00
0:39:30	9	17,86	0,00
0:40:00	9	17,87	0,00
0:40:30	9	17,88	0,00
0:41:00	8	17,88	0,00
0:41:30	8	17,89	0,00
0:42:00	8	17,89	0,00
0:42:30	8	17,90	0,00
0:43:00	8	17,91	0,00
0:43:30	8	17,91	0,00
0:44:00	8	17,91	0,00
0:44:30	8	17,92	0,00
0:45:00	8	17,92	0,00
0:45:30	8	17,93	0,00
0:46:00	8	17,94	0,00
0:46:30	7	17,94	0,00
0:47:00	7	17,94	0,00
0:47:30	7	17,94	0,00
0:48:00	7	17,95	0,00
0:48:30	7	17,95	0,00
0:49:00	7	17,96	0,00
0:49:30	7	17,97	0,00
0:50:00	7	17,97	0,00
0:50:30	7	17,97	0,00
0:51:00	7	17,98	0,00
0:51:30	7	17,98	0,00
0:52:00	7	17,98	0,00
0:52:30	7	17,99	0,00
0:53:00	6	17,99	0,00
0:53:30	6	18,00	0,00
0:54:00	6	18,00	0,00
0:54:30	6	18,00	0,00
0:55:00	6	18,00	0,00
0:55:30	6	18,01	0,00
0:56:00	6	18,01	0,00
0:56:30	6	18,01	0,00
0:57:00	6	18,02	0,00
0:57:30	6	18,02	0,00
0:58:00	6	18,03	0,00
0:58:30	6	18,03	0,00
0:59:00	6	18,04	0,00
0:59:30	6	18,04	0,00
1:00:00	6	18,04	0,00
1:00:30	6	18,04	0,00
1:01:00	6	18,04	0,00
1:01:30	5	18,05	0,00
1:02:00	5	18,05	0,00
1:02:30	5	18,01	0,00
1:03:00	5	18,02	0,00
1:03:30	5	18,02	0,00
1:04:00	5	18,03	0,00
1:04:30	5	18,03	0,00
1:05:00	5	18,04	0,00
1:05:30	5	18,04	0,00
1:06:00	5	18,04	0,00
1:06:30	5	18,04	0,00
1:07:00	5	18,04	0,00
1:07:30	5	18,04	0,00
1:08:00	5	18,04	0,00
1:08:30	5	18,05	0,00
1:09:00	5	18,05	0,00
1:09:30	5	18,05	0,00
1:10:00	5	18,05	0,00
1:10:30	5	18,06	0,00
1:11:00	5	18,06	0,00
1:11:30	5	18,06	0,00
1:12:00	5	18,06	0,00
1:12:30	5	18,06	0,00
1:13:00	5	18,06	0,00
1:13:30	5	18,06	0,00
1:14:00	5	18,07	0,00
1:14:30	5	18,07	0,00
1:15:00	5	18,07	0,00
1:15:30	4	18,07	0,00
1:16:00	4	18,08	0,00
1:16:30	4	18,08	0,00
1:17:00	4	18,08	0,00
1:17:30	4	18,08	0,00
1:18:00	4	18,09	0,00
1:18:30	4	18,09	0,00
1:19:00	4	18,09	0,00
1:19:30	4	18,09	0,00
1:20:00	4	18,09	0,00
1:20:30	4	18,09	0,00
1:21:00	4	18,09	0,00
1:21:30	4	18,10	0,00
1:22:00	4	18,10	0,00
1:22:30	4	18,10	0,00
1:23:00	4	18,10	0,00
1:23:30	4	18,10	0,00
1:24:00	4	18,10	0,00
1:24:30	4	18,10	0,00
1:25:00	4	18,10	0,00
1:25:30	4	18,11	0,00
1:26:00	4	18,11	0,00
1:26:30	4	18,11	0,00
1:27:00	4	18,11	0,00
1:27:30	4	18,11	0,00
1:28:00	4	18,11	0,00
1:28:30	4	18,12	0,00
1:29:00	4	18,12	0,00
1:29:30	4	18,12	0,00
1:30:00	4	18,12	0,00
1:30:30	4	18,12	0,00
1:31:00	4	18,12	0,00
1:31:30	4	18,12	0,00
1:32:00	4	18,12	0,00
1:32:30	4	18,12	0,00
1:33:00	4	18,12	0,00
1:33:30	4	18,12	0,00
1:34:00	4	18,12	0,00
1:34:30	4	18,12	0,00
1:35:00	4	18,12	0,00
1:35:30	4	18,12	0,00
1:36:00	4	18,12	0,00
1:36:30	4	18,12	0,00
1:37:00	4	18,12	0,00
1:37:30	4	18,13	0,00
1:38:00	4	18,13	0,00
1:38:30	4	18,13	0,00
1:39:00	4	18,13	0,00
1:39:30	4	18,13	0,00
1:40:00	4	18,13	0,00
1:40:30	4	18,13	0,00
1:41:00	4	18,13	0,00
1:41:30	4	18,13	0,00
1:42:00	4	18,13	0,00
1:42:30	4	18,13	0,00
1:43:00	4	18,13	0,00
1:43:30	4	18,14	0,00
1:44:00	4	18,14	0,00
1:44:30	4	18,14	0,00
1:45:00	4	18,14	0,00
1:45:30	3	18,14	0,00
1:46:00	3	18,14	0,00
1:46:30	3	18,14	0,00
1:47:00	3	18,14	0,00
1:47:30	3	18,14	0,00
1:48:00	3	18,14	0,00
1:48:30	3	18,14	0,00
1:49:00	3	18,14	0,00
1:49:30	3	18,14	0,00
1:50:00	3	18,14	0,00
1:50:30	3	18,14	0,00
1:51:00	3	18,14	0,00
1:51:30	3	18,14	0,00
1:52:00	3	18,14	0,00
1:52:30	3	18,14	0,00
1:53:00	3	18,15	0,00
1:53:30	3	18,15	0,00
1:54:00	3	18,15	0,00
1:54:30	3	18,15	0,00
1:55:00	3	18,15	0,00
1:55:30	3	18,15	0,00
1:56:00	3	18,15	0,00
1:56:30	3	18,15	0,00
1:57:00	3	18,15	0,00
1:57:30	3	18,15	0,00
1:58:00	3	18,15	0,00
1:58:30	3	18,15	0,00
1:59:00	3	18,15	0,00
1:59:30	3	18,15	0,00
2:00:00	3	18,15	0,00
2:00:30	3	18,15	0,00
2:01:00	3	18,15	0,00
2:01:30	3	18,15	0,00
2:02:00	3	18,15	0,00
2:02:30	3	18,15	0,00
2:03:00	3	18,15	0,00
2:03:30	3	18,15	0,00
2:04:00	3	18,15	0,00
2:04:30	3	18,15	0,00
2:05:00	3	18,15	0,00
2:05:30	3	18,15	0,00
2:06:00	3	18,15	0,00
2:06:30	3	18,15	0,00
2:07:00	3	18,15	0,00
2:07:30	3	18,15	0,00
2:08:00	3	18,15	0,00
2:08:30	3	18,15	0,00
2:09:00	3	18,15	0,00
2:09:30	3	18,15	0,00
2:10:00	3	18,15	0,00
2:10:30	3	18,15	0,00
2:11:00	3	18,15	0,00
2:11:30	3	18,15	0,00
2:12:00	3	18,15	0,00
2:12:30	3	18,15	0,00
2:13:00	3	18,15	0,00
2:13:30	3	18,16	0,00
2:14:00	3	18,16	0,00
2:14:30	3	18,16	0,00
2:15:00	3	18,16	0,00
2:15:30	3	18,16	0,00
2:16:00	3	18,16	0,00
2:16:30	3	18,16	0,00
2:17:00	3	18,16	0,00
2:17:30	3	18,16	0,00
2:18:00	3	18,16	0,00
2:18:30	3	18,16	0,00
2:19:00	3	18,16	0,00
2:19:30	3	18,16	0,00
2:20:00	3	18,16	0,00
2:20:30	3	18,16	0,00
2:21:00	3	18,16	0,00
2:21:30	3	18,17	0,00
2:22:00	3	18,16	0,00
2:22:30	3	18,16	0,00
2:23:00	3	18,16	0,00
2:23:30	3	18,16	0,00
2:24:00	3	18,16	0,00
2:24:30	3	18,16	0,00
2:25:00	3	18,16	0,00
2:25:30	3	18,16	0,00
2:26:00	3	18,17	0,00
2:26:30	3	18,16	0,00
2:27:00	3	18,17	0,00
2:27:30	3	18,17	0,00
2:28:00	3	18,17	0,00
2:28:30	3	18,17	0,00
2:29:00	3	18,17	0,00
2:29:30	3	18,17	0,00
2:30:00	3	18,17	0,00
2:30:30	3	18,17	0,00
2:31:00	3	18,17	0,00
2:31:30	3	18,17	0,00
2:32:00	3	18,17	0,00
2:32:30	3	18,17	0,00
2:33:00	3	18,17	0,00
2:33:30	3	18,17	0,00
2:34:00	3	18,17	0,00
2:34:30	3	18,17	0,00
2:35:00	3	18,17	0,00
2:35:30	3	18,17	0,00
2:36:00	3	18,17	0,00
2:36:30	3	18,17	0,00
2:37:00	3	18,17	0,00
2:37:30	3	18,17	0,00
2:38:00	3	18,17	0,00
2:38:30	3	18,17	0,00
2:39:00	3	18,17	0,00
2:39:30	3	18,17	0,00
2:40:00	3	18,17	0,00
2:40:30	3	18,17	0,00
2:41:00	3	18,17	0,00
2:41:30	3	18,17	0,00
2:42:00	3	18,17	0,00
2:42:30	3	18,17	0,00
2:43:00	3	18,17	0,00
2:43:30	3	18,17	0,00
2:44:00	3	18,17	0,00
2:44:30	3	18,17	0,00
2:45:00	3	18,17	0,00
2:45:30	3	18,17	0,00
2:46:00	3	18,17	0,00
2:46:30	3	18,17	0,00
2:47:00	3	18,17	0,00
2:47:30	3	18,17	0,00
2:48:00	3	18,17	0,00
2:48:30	3	18,17	0,00
2:49:00	3	18,17	0,00
2:49:30	3	18,17	0,00
2:50:00	3	18,17	0,00
2:50:30	3	18,17	0,00
2:51:00	3	18,17	0,00
2:51:30	3	18,17	0,00
2:52:00	3	18,17	0,00
2:52:30	3	18,17	0,00
2:53:00	3	18,17	0,00
2:53:30	3	18,17	0,00
2:54:00	3	18,17	0,00
2:54:30	3	18,17	0,00
2:55:00	3	18,17	0,00
2:55:30	3	18,17	0,00
2:56:00	3	18,17	0,00
2:56:30	3	18,17	0,00
2:57:00	3	18,17	0,00
2:57:30	3	18,17	0,00
2:58:00	3	18,17	0,00
2:58:30	3	18,17	0,00
2:59:00	3	18,17	0,00
2:59:30	3	18,17	0,00
3:00:00	3	18,17	0,00
3:00:30	3	18,17	0,00
3:01:00	3	18,17	0,00
3:01:30	3	18,17	0,00
3:02:00	3	18,17	0,00
3:02:30	3	18,17	0,00
3:03:00	3	18,17	0,00
3:03:30	3	18,17	0,00
3:04:00	3	18,17	0,00
3:04:30	3	18,17	0,00
3:05:00	3	18,17	0,00
3:05:30	3	18,17	0,00
3:06:00	3	18,17	0,00
3:06:30	3	18,17	0,00
3:07:00	3	18,17	0,00
3:07:30	3	18,17	0,00
3:08:00	3	18,17	0,00
3:08:30	3	18,17	0,00
3:09:00	3	18,17	0,00
3:09:30	3	18,17	0,00
3:10:00	3	18,17	0,00
3:10:30	3	18,17	0,00
3:11:00	3	18,17	0,00
3:11:30	3	18,17	0,00
3:12:00	3	18,17	0,00
3:12:30	3	18,17	0,00
3:13:00	3	18,17	0,00
3:13:30	3	18,17	0,00
3:14:00	3	18,16	0,00
3:14:30	3	18,16	0,00
3:15:00	3	18,16	0,00
3:15:30	3	18,17	0,00
3:16:00	3	18,16	0,00
3:16:30	3	18,16	0,00
3:17:00	3	18,16	0,00
3:17:30	3	18,17	0,00
3:18:00	3	18,16	0,00
3:18:30	3	18,16	0,00
3:19:00	3	18,16	0,00
3:19:30	3	18,16	0,00
3:20:00	3	18,16	0,00
3:20:30	3	18,16	0,00
3:21:00	3	18,16	0,00
3:21:30	3	18,16	0,00
3:22:00	3	18,16	0,00
3:22:30	3	18,16	0,00
3:23:00	3	18,16	0,00
3:23:30	3	18,16	0,00
3:24:00	3	18,16	0,00
3:24:30	3	18,16	0,00
3:25:00	3	18,16	0,00
3:25:30	3	18,16	0,00
3:26:00	3	18,16	0,00
3:26:30	3	18,16	0,00
3:27:00	3	18,16	0,00
3:27:30	3	18,16	0,00
3:28:00	3	18,16	0,00
3:28:30	3	18,16	0,00
3:29:00	3	18,16	0,00
3:29:30	3	18,16	0,00
3:30:00	3	18,16	0,00
3:30:30	3	18,16	0,00
3:31:00	3	18,16	0,00
3:31:30	3	18,16	0,00
3:32:00	3	18,16	0,00
3:32:30	3	18,16	0,00
3:33:00	3	18,17	0,00
3:33:30	3	18,17	0,00
3:34:00	3	18,17	0,00
3:34:30	3	18,16	0,00
3:35:00	3	18,17	0,00
3:35:30	3	18,17	0,00
3:36:00	3	18,17	0,00
3:36:30	3	18,17	0,00
3:37:00	3	18,17	0,00
3:37:30	3	18,17	0,00
3:38:00	2	18,17	0,00
3:38:30	3	18,17	0,00
3:39:00	3	18,17	0,00
3:39:30	3	18,17	0,00
3:40:00	3	18,17	0,00
3:40:30	2	18,17	0,00
3:41:00	3	18,17	0,00
3:41:30	2	18,17	0,00
3:42:00	3	18,17	0,00
3:42:30	3	18,17	0,00
3:43:00	3	18,17	0,00
3:43:30	3	18,17	0,00
3:44:00	2	18,17	0,00
3:44:30	3	18,17	0,00
3:45:00	3	18,17	0,00
3:45:30	3	18,17	0,00
3:46:00	2	18,17	0,00
3:46:30	3	18,17	0,00
3:47:00	3	18,17	0,00
3:47:30	3	18,17	0,00
3:48:00	2	18,17	0,00
3:48:30	3	18,17	0,00
3:49:00	3	18,17	0,00
3:49:30	3	18,17	0,00
3:50:00	3	18,17	0,00
3:50:30	3	18,17	0,00
3:51:00	3	18,17	0,00
3:51:30	3	18,17	0,00
3:52:00	3	18,17	0,00
3:52:30	3	18,17	0,00
3:53:00	3	18,17	0,00
3:53:30	3	18,16	0,00
3:54:00	3	18,17	0,00
3:54:30	3	18,17	0,00
3:55:00	3	18,17	0,00
3:55:30	3	18,17	0,00
3:56:00	3	18,17	0,00
3:56:30	2	18,16	0,00
3:57:00	2	18,16	0,00
3:57:30	3	18,16	0,00
3:58:00	2	18,16	0,00
3:58:30	2	18,16	0,00
3:59:00	3	18,16	0,00
3:59:30	3	18,16	0,00
4:00:00	3	18,16	0,00
4:00:30	2	18,16	0,00
4:01:00	3	18,16	0,00
4:01:30	3	18,17	0,00
4:02:00	3	18,16	0,00
4:02:30	3	18,16	0,00
4:03:00	2	18,16	0,00
4:03:30	2	18,16	0,00
4:04:00	3	18,16	0,00
4:04:30	3	18,16	0,00
4:05:00	3	18,16	0,00
4:05:30	3	18,16	0,00
4:06:00	3	18,16	0,00
4:06:30	2	18,16	0,00
4:07:00	2	18,16	0,00
4:07:30	2	18,16	0,00
4:08:00	3	18,16	0,00
4:08:30	2	18,16	0,00
4:09:00	2	18,16	0,00
4:09:30	2	18,16	0,00
4:10:00	3	18,16	0,00
4:10:30	2	18,16	0,00
4:11:00	2	18,16	0,00
4:11:30	2	18,16	0,00
4:12:00	2	18,16	0,00
4:12:30	2	18,16	0,00
4:13:00	2	18,16	0,00
4:13:30	2	18,16	0,00
4:14:00	2	18,16	0,00
4:14:30	2	18,16	0,00
4:15:00	2	18,16	0,00
4:15:30	2	18,16	0,00
4:16:00	2	18,16	0,00
4:16:30	2	18,16	0,00
4:17:00	2	18,16	0,00
4:17:30	2	18,16	0,00
4:18:00	2	18,16	0,00
4:18:30	2	18,16	0,00
4:19:00	2	18,15	0,00
4:19:30	2	18,15	0,00
4:20:00	2	18,15	0,00
4:20:30	2	18,15	0,00
4:21:00	2	18,15	0,00
4:21:30	2	18,15	0,00
4:22:00	2	18,15	0,00
4:22:30	2	18,15	0,00
4:23:00	2	18,15	0,00
4:23:30	2	18,15	0,00
4:24:00	2	18,15	0,00
4:24:30	2	18,15	0,00
4:25:00	2	18,15	0,00
4:25:30	2	18,15	0,00
4:26:00	2	18,15	0,00
4:26:30	2	18,15	0,00
4:27:00	2	18,15	0,00
4:27:30	2	18,15	0,00
4:28:00	2	18,15	0,00
4:28:30	2	18,15	0,00
4:29:00	2	18,15	0,00
4:29:30	2	18,15	0,00
4:30:00	2	18,15	0,00
4:30:30	2	18,15	0,00
4:31:00	2	18,15	0,00
4:31:30	2	18,15	0,00
4:32:00	2	18,15	0,00
4:32:30	2	18,15	0,00
4:33:00	2	18,15	0,00
4:33:30	2	18,15	0,00
4:34:00	2	18,15	0,00
4:34:30	2	18,15	0,00
4:35:00	2	18,15	0,00
4:35:30	3	18,15	0,00
4:36:00	2	18,15	0,00
4:36:30	2	18,15	0,00
4:37:00	2	18,15	0,00
4:37:30	2	18,15	0,00
4:38:00	3	18,15	0,00
4:38:30	2	18,15	0,00
4:39:00	3	18,15	0,00
4:39:30	3	18,15	0,00
4:40:00	3	18,15	0,00
4:40:30	3	18,15	0,00
4:41:00	3	18,15	0,00
4:41:30	2	18,15	0,00
4:42:00	3	18,15	0,00
4:42:30	3	18,14	0,00
4:43:00	3	18,14	0,00
4:43:30	3	18,14	0,00
4:44:00	3	18,14	0,00
4:44:30	3	18,14	0,00
4:45:00	3	18,14	0,00
4:45:30	3	18,14	0,00
4:46:00	3	18,14	0,00
4:46:30	3	18,14	0,00
4:47:00	3	18,14	0,00
4:47:30	3	18,14	0,00
4:48:00	3	18,14	0,00
4:48:30	3	18,14	0,00
4:49:00	3	18,14	0,00
4:49:30	3	18,14	0,00
4:50:00	3	18,14	0,00
4:50:30	3	18,14	0,00
4:51:00	3	18,14	0,00
4:51:30	3	18,14	0,00
4:52:00	3	18,14	0,00
4:52:30	3	18,14	0,00
4:53:00	3	18,14	0,00
4:53:30	3	18,14	0,00
4:54:00	3	18,14	0,00
4:54:30	3	18,14	0,00
4:55:00	3	18,14	0,00
4:55:30	3	18,14	0,00
4:56:00	3	18,14	0,00
4:56:30	3	18,14	0,00
4:57:00	3	18,14	0,00
4:57:30	3	18,14	0,00
4:58:00	3	18,13	0,00
4:58:30	3	18,14	0,00
4:59:00	3	18,14	0,00
4:59:30	3	18,14	0,00
5:00:00	3	18,13	0,00
5:00:30	3	18,13	0,00
5:01:00	3	18,13	0,00
5:01:30	3	18,13	0,00
5:02:00	3	18,13	0,00
5:02:30	3	18,13	0,00
5:03:00	3	18,13	0,00
5:03:30	3	18,13	0,00
5:04:00	3	18,13	0,00
5:04:30	3	18,13	0,00
5:05:00	3	18,13	0,00
5:05:30	3	18,13	0,00
5:06:00	3	18,13	0,00
5:06:30	3	18,13	0,00
5:07:00	3	18,13	0,00
5:07:30	3	18,13	0,00
5:08:00	3	18,13	0,00
5:08:30	3	18,13	0,00
5:09:00	3	18,13	0,00
5:09:30	3	18,13	0,00
5:10:00	3	18,13	0,00
5:10:30	3	18,13	0,00
5:11:00	3	18,13	0,00
5:11:30	3	18,13	0,00
5:12:00	3	18,13	0,00
5:12:30	3	18,13	0,00
5:13:00	3	18,13	0,00
5:13:30	3	18,13	0,00
5:14:00	3	18,13	0,00
5:14:30	3	18,13	0,00
5:15:00	3	18,13	0,00
5:15:30	3	18,13	0,00
5:16:00	3	18,13	0,00
5:16:30	3	18,13	0,00
5:17:00	3	18,13	0,00
5:17:30	3	18,13	0,00
5:18:00	3	18,13	0,00
5:18:30	3	18,13	0,00
5:19:00	3	18,13	0,00
5:19:30	3	18,13	0,00
5:20:00	3	18,13	0,00
5:20:30	3	18,13	0,00
5:21:00	3	18,13	0,00
5:21:30	3	18,13	0,00
5:22:00	3	18,12	0,00
5:22:30	3	18,12	0,00
5:23:00	3	18,12	0,00
5:23:30	3	18,12	0,00
5:24:00	3	18,12	0,00
5:24:30	3	18,12	0,00
5:25:00	3	18,12	0,00
5:25:30	3	18,12	0,00
5:26:00	3	18,12	0,00
5:26:30	3	18,12	0,00
5:27:00	3	18,12	0,00
5:27:30	3	18,12	0,00
5:28:00	3	18,12	0,00
5:28:30	3	18,12	0,00
5:29:00	3	18,12	0,00
5:29:30	3	18,12	0,00
5:30:00	3	18,12	0,00
5:30:30	3	18,12	0,00
5:31:00	3	18,12	0,00
5:31:30	3	18,12	0,00
5:32:00	3	18,12	0,00
5:32:30	3	18,12	0,00
5:33:00	3	18,12	0,00
5:33:30	3	18,12	0,00
5:34:00	3	18,12	0,00
5:34:30	3	18,12	0,00
5:35:00	3	18,12	0,00
5:35:30	3	18,12	0,00
5:36:00	3	18,12	0,00
5:36:30	3	18,12	0,00
5:37:00	3	18,12	0,00
5:37:30	3	18,12	0,00
5:38:00	3	18,12	0,00
5:38:30	3	18,12	0,00
5:39:00	3	18,12	0,00
5:39:30	3	18,12	0,00
5:40:00	3	18,12	0,00
5:40:30	3	18,12	0,00
5:41:00	3	18,12	0,00
5:41:30	3	18,12	0,00
5:42:00	3	18,12	0,00
5:42:30	3	18,12	0,00
5:43:00	3	18,12	0,00
5:43:30	3	18,12	0,00
5:44:00	3	18,12	0,00
5:44:30	3	18,12	0,00
5:45:00	3	18,12	0,00
5:45:30	3	18,12	0,00
5:46:00	3	18,12	0,00
5:46:30	3	18,12	0,00
5:47:00	3	18,12	0,00
5:47:30	3	18,12	0,00
5:48:00	3	18,12	0,00
5:48:30	3	18,12	0,00
5:49:00	3	18,12	0,00
5:49:30	3	18,12	0,00
5:50:00	3	18,12	0,00
5:50:30	3	18,12	0,00
5:51:00	3	18,12	0,00
5:51:30	3	18,12	0,00
5:52:00	3	18,12	0,00
5:52:30	3	18,12	0,00
5:53:00	3	18,12	0,00
5:53:30	3	18,12	0,00
5:54:00	3	18,07	0,00
5:54:30	3	18,08	0,00
5:55:00	3	18,08	0,00
5:55:30	3	18,08	0,00
5:56:00	3	18,08	0,00
5:56:30	3	18,08	0,00
5:57:00	3	18,08	0,00
5:57:30	3	18,08	0,00
5:58:00	3	18,08	0,00
5:58:30	3	18,08	0,00
5:59:00	3	18,08	0,00
5:59:30	3	18,08	0,00
6:00:00	3	18,08	0,00
6:00:30	3	18,08	0,00
6:01:00	3	18,07	0,00
6:01:30	3	18,07	0,00
6:02:00	3	18,07	0,00
6:02:30	3	18,07	0,00
6:03:00	3	18,07	0,00
6:03:30	3	18,07	0,00
6:04:00	3	18,07	0,00
6:04:30	3	18,07	0,00
6:05:00	3	18,07	0,00
6:05:30	3	18,07	0,00
6:06:00	3	18,07	0,00
6:06:30	3	18,07	0,00
6:07:00	3	18,07	0,00
6:07:30	3	18,07	0,00
6:08:00	3	18,07	0,00
6:08:30	3	18,07	0,00
6:09:00	3	18,07	0,00
6:09:30	3	18,07	0,00
6:10:00	3	18,07	0,00
6:10:30	3	18,07	0,00
6:11:00	3	18,07	0,00
6:11:30	3	18,07	0,00
6:12:00	3	18,07	0,00
6:12:30	3	18,07	0,00
6:13:00	3	18,07	0,00
6:13:30	3	18,07	0,00
6:14:00	3	18,07	0,00
6:14:30	3	18,07	0,00
6:15:00	3	18,07	0,00
6:15:30	3	18,07	0,00
6:16:00	3	18,07	0,00
6:16:30	3	18,07	0,00
6:17:00	3	18,07	0,00
6:17:30	3	18,07	0,00
6:18:00	3	18,07	0,00
6:18:30	3	18,07	0,00
6:19:00	3	18,07	0,00
6:19:30	3	18,07	0,00
6:20:00	3	18,07	0,00
6:20:30	3	18,07	0,00
6:21:00	3	18,07	0,00
6:21:30	3	18,07	0,00
6:22:00	3	18,07	0,00
6:22:30	3	18,07	0,00
6:23:00	3	18,07	0,00
6:23:30	3	18,07	0,00
6:24:00	3	18,07	0,00
6:24:30	3	18,07	0,00
6:25:00	3	18,07	0,00
6:25:30	3	18,07	0,00
6:26:00	3	18,07	0,00
6:26:30	3	18,07	0,00
6:27:00	3	18,07	0,00
6:27:30	3	18,07	0,00
6:28:00	3	18,06	0,00
6:28:30	3	18,06	0,00
6:29:00	3	18,07	0,00
6:29:30	3	18,06	0,00
6:30:00	3	18,06	0,00
6:30:30	3	18,06	0,00
6:31:00	3	18,06	0,00
6:31:30	3	18,06	0,00
6:32:00	3	18,06	0,00
6:32:30	3	18,06	0,00
6:33:00	3	18,06	0,00
6:33:30	3	18,06	0,00
6:34:00	3	18,06	0,00
6:34:30	3	18,06	0,00
6:35:00	3	18,06	0,00
6:35:30	3	18,06	0,00
6:36:00	3	18,06	0,00
6:36:30	3	18,06	0,00
6:37:00	3	18,06	0,00
6:37:30	3	18,06	0,00
6:38:00	3	18,06	0,00
6:38:30	3	18,06	0,00
6:39:00	3	18,06	0,00
6:39:30	3	18,06	0,00
6:40:00	3	18,06	0,00
6:40:30	3	18,06	0,00
6:41:00	3	18,06	0,00
6:41:30	3	18,06	0,00
6:42:00	3	18,06	0,00
6:42:30	3	18,06	0,00
6:43:00	3	18,06	0,00
6:43:30	3	18,06	0,00
6:44:00	3	18,06	0,00
6:44:30	3	18,06	0,00
6:45:00	3	18,06	0,00
6:45:30	3	18,06	0,00
6:46:00	3	18,06	0,00
6:46:30	3	18,06	0,00
6:47:00	3	18,06	0,00
6:47:30	3	18,06	0,00
6:48:00	3	18,06	0,00
6:48:30	3	18,06	0,00
6:49:00	3	18,06	0,00
6:49:30	3	18,06	0,00
6:50:00	3	18,06	0,00
6:50:30	3	18,06	0,00
6:51:00	3	18,06	0,00
6:51:30	3	18,06	0,00
6:52:00	3	18,06	0,00
6:52:30	3	18,06	0,00
6:53:00	3	18,06	0,00
6:53:30	3	18,05	0,00
6:54:00	3	18,05	0,00
6:54:30	3	18,05	0,00
6:55:00	3	18,05	0,00
6:55:30	3	18,05	0,00
6:56:00	3	18,05	0,00
6:56:30	3	18,05	0,00
6:57:00	3	18,05	0,00
6:57:30	3	18,05	0,00
6:58:00	3	18,05	0,00
6:58:30	3	18,05	0,00
6:59:00	3	18,05	0,00
6:59:30	3	18,05	0,00
7:00:00	3	18,05	0,00
7:00:30	3	18,05	0,00
7:01:00	3	18,05	0,00
7:01:30	3	18,05	0,00
7:02:00	3	18,05	0,00
7:02:30	3	18,05	0,00
7:03:00	3	18,05	0,00
7:03:30	3	18,04	0,00
7:04:00	3	18,04	0,00
7:04:30	3	18,04	0,00
7:05:00	3	18,04	0,00
7:05:30	3	18,04	0,00
7:06:00	3	18,04	0,00
7:06:30	3	18,04	0,00
7:07:00	3	18,04	0,00
7:07:30	3	18,04	0,00
7:08:00	3	18,04	0,00
7:08:30	3	18,04	0,00
7:09:00	3	18,04	0,00
7:09:30	3	18,04	0,00
7:10:00	3	18,04	0,00
7:10:30	3	18,04	0,00
7:11:00	3	18,04	0,00
7:11:30	3	18,04	0,00
7:12:00	3	18,04	0,00
7:12:30	3	18,04	0,00
7:13:00	3	18,04	0,00
7:13:30	3	18,04	0,00
7:14:00	3	18,04	0,00
7:14:30	3	18,04	0,00
7:15:00	3	18,04	0,00
7:15:30	3	18,04	0,00
7:16:00	3	18,04	0,00
7:16:30	3	18,04	0,00
7:17:00	3	18,04	0,00
7:17:30	3	18,04	0,00
7:18:00	3	18,04	0,00
7:18:30	3	18,04	0,00
7:19:00	3	18,04	0,00
7:19:30	3	18,04	0,00
7:20:00	3	18,04	0,00
7:20:30	3	18,04	0,00
7:21:00	3	18,04	0,00
7:21:30	3	18,04	0,00
7:22:00	3	18,04	0,00
7:22:30	3	18,04	0,00
7:23:00	3	18,03	0,00
7:23:30	3	18,03	0,00
7:24:00	3	18,04	0,00
7:24:30	3	18,04	0,00
7:25:00	3	18,04	0,00
7:25:30	3	18,04	0,00
7:26:00	3	18,04	0,00
7:26:30	3	18,04	0,00
7:27:00	3	18,04	0,00
7:27:30	3	18,04	0,00
7:28:00	3	18,04	0,00
7:28:30	3	18,04	0,00
7:29:00	3	18,04	0,00
7:29:30	3	18,04	0,00
7:30:00	3	18,04	0,00
7:30:30	3	18,04	0,00
7:31:00	3	18,04	0,00
7:31:30	3	18,04	0,00
7:32:00	3	18,04	0,00
7:32:30	3	18,04	0,00
7:33:00	3	18,03	0,00
7:33:30	3	18,04	0,00
7:34:00	3	18,03	0,00
7:34:30	3	18,04	0,00
7:35:00	3	18,04	0,00
7:35:30	3	18,04	0,00
7:36:00	3	18,04	0,00
7:36:30	3	18,04	0,00
7:37:00	3	18,04	0,00
7:37:30	3	18,04	0,00
7:38:00	3	18,04	0,00
7:38:30	3	18,04	0,00
7:39:00	3	18,04	0,00
7:39:30	3	18,04	0,00
7:40:00	3	18,04	0,00
7:40:30	3	18,04	0,00
7:41:00	3	18,03	0,00
7:41:30	3	18,03	0,00
7:42:00	3	18,03	0,00
7:42:30	3	18,03	0,00
7:43:00	3	18,03	0,00
7:43:30	3	18,03	0,00
7:44:00	3	18,03	0,00
7:44:30	3	18,03	0,00
7:45:00	3	18,03	0,00
7:45:30	3	18,03	0,00
7:46:00	3	18,03	0,00
7:46:30	3	18,03	0,00
7:47:00	3	18,03	0,00
7:47:30	3	18,03	0,00
7:48:00	3	18,03	0,00
7:48:30	3	18,03	0,00
7:49:00	3	18,02	0,00
7:49:30	3	18,03	0,00
7:50:00	3	18,03	0,00
7:50:30	3	18,03	0,00
7:51:00	3	18,03	0,00
7:51:30	3	18,02	0,00
7:52:00	3	18,03	0,00
7:52:30	3	18,03	0,00
7:53:00	3	18,03	0,00
7:53:30	3	18,02	0,00
7:54:00	3	18,02	0,00
7:54:30	3	18,02	0,00
7:55:00	3	18,02	0,00
7:55:30	3	18,02	0,00
7:56:00	3	18,02	0,00
7:56:30	3	18,02	0,00
7:57:00	3	18,02	0,00
7:57:30	3	18,02	0,00
7:58:00	3	18,02	0,00
7:58:30	3	18,02	0,00
7:59:00	3	18,02	0,00
7:59:30	3	18,02	0,00
8:00:00	3	18,02	0,00
8:00:30	3	18,02	0,00
8:01:00	3	18,02	0,00
8:01:30	3	18,02	0,00
8:02:00	3	18,02	0,00
8:02:30	3	18,02	0,00
8:03:00	3	18,02	0,00
8:03:30	3	18,02	0,00
8:04:00	3	18,02	0,00
8:04:30	3	18,02	0,00
8:05:00	3	18,02	0,00
8:05:30	3	18,02	0,00
8:06:00	3	18,01	0,00
8:06:30	3	18,01	0,00
8:07:00	3	18,01	0,00
8:07:30	3	18,01	0,00
8:08:00	3	18,01	0,00
8:08:30	3	18,01	0,00
8:09:00	3	18,01	0,00
8:09:30	3	18,01	0,00
8:10:00	3	18,01	0,00
8:10:30	3	18,01	0,00
8:11:00	3	18,01	0,00
8:11:30	3	18,01	0,00
8:12:00	3	18,01	0,00
8:12:30	3	18,01	0,00
8:13:00	3	18,01	0,00
8:13:30	3	18,01	0,00
8:14:00	3	18,01	0,00
8:14:30	3	18,01	0,00
8:15:00	3	18,01	0,00
8:15:30	3	18,01	0,00
8:16:00	3	18,01	0,00
8:16:30	3	18,01	0,00
8:17:00	3	18,01	0,00
8:17:30	3	18,00	0,00
8:18:00	3	18,00	0,00
8:18:30	3	18,00	0,00
8:19:00	3	18,00	0,00
8:19:30	3	18,00	0,00
8:20:00	3	18,00	0,00
8:20:30	3	18,00	0,00
8:21:00	3	18,00	0,00
8:21:30	3	18,00	0,00
8:22:00	3	18,00	0,00
8:22:30	3	18,00	0,00
8:23:00	3	18,00	0,00
8:23:30	3	18,00	0,00
8:24:00	3	18,00	0,00
8:24:30	3	18,00	0,00
8:25:00	3	18,00	0,00
8:25:30	3	18,00	0,00
8:26:00	3	18,00	0,00
8:26:30	3	18,00	0,00
8:27:00	3	18,00	0,00
8:27:30	3	18,00	0,00
8:28:00	3	18,00	0,00
8:28:30	3	18,00	0,00
8:29:00	3	18,00	0,00
8:29:30	3	18,00	0,00
8:30:00	3	18,00	0,00
8:30:30	3	18,00	0,00
8:31:00	3	18,00	0,00
8:31:30	3	18,00	0,00
8:32:00	3	18,00	0,00
8:32:30	3	18,00	0,00
8:33:00	3	18,00	0,00
8:33:30	3	18,00	0,00
8:34:00	3	18,00	0,00
8:34:30	3	17,99	0,00
8:35:00	3	17,99	0,00
8:35:30	3	17,99	0,00
8:36:00	3	17,99	0,00
8:36:30	3	17,99	0,00
8:37:00	3	17,99	0,00
8:37:30	3	17,99	0,00
8:38:00	3	17,99	0,00
8:38:30	3	17,99	0,00
8:39:00	3	17,99	0,00
8:39:30	3	17,99	0,00
8:40:00	3	17,99	0,00
8:40:30	3	17,99	0,00
8:41:00	3	17,99	0,00
8:41:30	3	17,99	0,00
8:42:00	3	17,99	0,00
8:42:30	3	17,99	0,00
8:43:00	3	17,99	0,00
8:43:30	3	17,99	0,00
8:44:00	3	17,99	0,00
8:44:30	3	17,99	0,00
8:45:00	3	17,98	0,00
8:45:30	3	17,99	0,00
8:46:00	3	17,98	0,00
8:46:30	3	17,98	0,00
8:47:00	3	17,98	0,00
8:47:30	3	17,98	0,00
8:48:00	3	17,98	0,00
8:48:30	3	17,98	0,00
8:49:00	3	17,98	0,00
8:49:30	3	17,98	0,00
8:50:00	3	17,98	0,00
8:50:30	3	17,98	0,00
8:51:00	3	17,98	0,00
8:51:30	3	17,98	0,00
8:52:00	3	17,98	0,00
8:52:30	3	17,98	0,00
8:53:00	3	17,98	0,00
8:53:30	3	17,98	0,00
8:54:00	3	17,98	0,00
8:54:30	3	17,98	0,00
8:55:00	3	17,98	0,00
8:55:30	3	17,98	0,00
8:56:00	3	17,98	0,00
8:56:30	3	17,98	0,00
8:57:00	3	17,98	0,00
8:57:30	3	17,98	0,00
8:58:00	3	17,98	0,00
8:58:30	3	17,98	0,00
8:59:00	3	17,98	0,00
8:59:30	3	17,98	0,00
9:00:00	3	17,98	0,00
9:00:30	3	17,98	0,00
9:01:00	3	17,98	0,00
9:01:30	3	17,98	0,00
9:02:00	3	17,98	0,00
9:02:30	3	17,98	0,00
9:03:00	3	17,98	0,00
9:03:30	3	17,98	0,00
9:04:00	3	17,98	0,00
9:04:30	3	17,98	0,00
9:05:00	3	17,98	0,00
9:05:30	3	17,98	0,00
9:06:00	3	17,98	0,00
9:06:30	3	17,98	0,00
9:07:00	3	17,98	0,00
9:07:30	3	17,98	0,00
9:08:00	3	17,98	0,00
9:08:30	3	17,98	0,00
9:09:00	3	17,98	0,00
9:09:30	3	17,98	0,00
9:10:00	3	17,98	0,00
9:10:30	3	17,98	0,00
9:11:00	3	17,98	0,00
9:11:30	3	17,98	0,00
9:12:00	3	17,98	0,00
9:12:30	3	17,98	0,00
9:13:00	3	17,98	0,00
9:13:30	3	17,98	0,00
9:14:00	3	17,98	0,00
9:14:30	3	17,98	0,00
9:15:00	3	17,98	0,00
9:15:30	3	17,98	0,00
9:16:00	3	17,98	0,00
9:16:30	3	17,98	0,00
9:17:00	3	17,98	0,00
9:17:30	3	17,98	0,00
9:18:00	3	17,98	0,00
9:18:30	3	17,98	0,00
9:19:00	3	17,97	0,00
9:19:30	3	17,97	0,00
9:20:00	3	17,97	0,00
9:20:30	3	17,97	0,00
9:21:00	3	17,97	0,00
9:21:30	3	17,97	0,00
9:22:00	3	17,97	0,00
9:22:30	3	17,97	0,00
9:23:00	3	17,97	0,00
9:23:30	3	17,97	0,00
9:24:00	3	17,97	0,00
9:24:30	3	17,97	0,00
9:25:00	3	17,97	0,00
9:25:30	3	17,96	0,00
9:26:00	3	17,96	0,00
9:26:30	3	17,96	0,00
9:27:00	3	17,96	0,00
9:27:30	3	17,96	0,00
9:28:00	3	17,96	0,00
9:28:30	3	17,96	0,00
9:29:00	3	17,96	0,00
9:29:30	3	17,96	0,00
9:30:00	3	17,96	0,00
9:30:30	3	17,96	0,00
9:31:00	3	17,96	0,00
9:31:30	3	17,96	0,00
9:32:00	3	17,96	0,00
9:32:30	3	17,96	0,00
9:33:00	3	17,96	0,00
9:33:30	3	17,96	0,00
9:34:00	3	17,96	0,00
9:34:30	3	17,96	0,00
9:35:00	3	17,96	0,00
9:35:30	3	17,96	0,00
9:36:00	3	17,96	0,00
9:36:30	3	17,96	0,00
9:37:00	3	17,96	0,00
9:37:30	3	17,96	0,00
9:38:00	3	17,95	0,00
9:38:30	3	17,95	0,00
9:39:00	3	17,95	0,00
9:39:30	3	17,95	0,00
9:40:00	3	17,95	0,00
9:40:30	3	17,95	0,00
9:41:00	3	17,95	0,00
9:41:30	3	17,95	0,00
9:42:00	3	17,95	0,00
9:42:30	3	17,95	0,00
9:43:00	3	17,95	0,00
9:43:30	3	17,95	0,00
9:44:00	3	17,95	0,00
9:44:30	3	17,95	0,00
9:45:00	3	17,95	0,00
9:45:30	3	17,95	0,00
9:46:00	3	17,94	0,00
9:46:30	3	17,94	0,00
9:47:00	3	17,95	0,00
9:47:30	3	17,94	0,00
9:48:00	3	17,94	0,00
9:48:30	3	17,94	0,00
9:49:00	3	17,94	0,00
9:49:30	3	17,94	0,00
9:50:00	3	17,94	0,00
9:50:30	3	17,94	0,00
9:51:00	3	17,94	0,00
9:51:30	3	17,94	0,00
9:52:00	3	17,94	0,00
9:52:30	3	17,94	0,00
9:53:00	3	17,94	0,00
9:53:30	3	17,94	0,00
9:54:00	3	17,94	0,00
9:54:30	3	17,94	0,00
9:55:00	3	17,94	0,00
9:55:30	3	17,94	0,00
9:56:00	3	17,94	0,00
9:56:30	3	17,94	0,00
9:57:00	3	17,94	0,00
9:57:30	3	17,94	0,00
9:58:00	3	17,94	0,00
9:58:30	3	17,94	0,00
9:59:00	3	17,94	0,00
9:59:30	3	17,94	0,00
10:00:00	3	17,94	0,00
10:00:30	3	17,94	0,00
10:01:00	3	17,94	0,00
10:01:30	3	17,94	0,00
10:02:00	3	17,94	0,00
10:02:30	3	17,93	0,00
10:03:00	3	17,94	0,00
10:03:30	3	17,93	0,00
10:04:00	3	17,93	0,00
10:04:30	3	17,93	0,00
10:05:00	3	17,93	0,00
10:05:30	3	17,93	0,00
10:06:00	3	17,93	0,00
10:06:30	3	17,93	0,00
10:07:00	3	17,93	0,00
10:07:30	3	17,93	0,00
10:08:00	3	17,93	0,00
10:08:30	3	17,92	0,00
10:09:00	3	17,92	0,00
10:09:30	3	17,93	0,00
10:10:00	3	17,93	0,00
10:10:30	3	17,92	0,00
10:11:00	3	17,92	0,00
10:11:30	3	17,93	0,00
10:12:00	3	17,93	0,00
10:12:30	3	17,92	0,00
10:13:00	3	17,92	0,00
10:13:30	3	17,92	0,00
10:14:00	3	17,92	0,00
10:14:30	3	17,92	0,00
10:15:00	3	17,91	0,00
10:15:30	3	17,92	0,00
10:16:00	3	17,91	0,00
10:16:30	3	17,91	0,00
10:17:00	3	17,92	0,00
10:17:30	3	17,92	0,00
10:18:00	3	17,92	0,00
10:18:30	3	17,91	0,00
10:19:00	3	17,91	0,00
10:19:30	3	17,92	0,00
10:20:00	3	17,91	0,00
10:20:30	3	17,91	0,00
10:21:00	3	17,91	0,00
10:21:30	3	17,91	0,00
10:22:00	3	17,91	0,00
10:22:30	3	17,91	0,00
10:23:00	3	17,91	0,00
10:23:30	3	17,91	0,00
10:24:00	3	17,92	0,00
10:24:30	3	17,91	0,00
10:25:00	3	17,91	0,00
10:25:30	3	17,91	0,00
10:26:00	3	17,91	0,00
10:26:30	3	17,91	0,00
10:27:00	3	17,91	0,00
10:27:30	3	17,91	0,00
10:28:00	3	17,91	0,00
10:28:30	3	17,91	0,00
10:29:00	3	17,91	0,00
10:29:30	3	17,91	0,00
10:30:00	3	17,91	0,00
10:30:30	3	17,91	0,00
10:31:00	3	17,91	0,00
10:31:30	3	17,91	0,00
10:32:00	3	17,91	0,00
10:32:30	3	17,91	0,00
10:33:00	3	17,91	0,00
10:33:30	3	17,91	0,00
10:34:00	3	17,91	0,00
10:34:30	3	17,91	0,00
10:35:00	3	17,91	0,00
10:35:30	3	17,91	0,00
10:36:00	3	17,91	0,00
10:36:30	3	17,91	0,00
10:37:00	3	17,91	0,00
10:37:30	3	17,91	0,00
10:38:00	3	17,91	0,00
10:38:30	3	17,91	0,00
10:39:00	3	17,91	0,00
10:39:30	3	17,91	0,00
10:40:00	3	17,91	0,00
10:40:30	3	17,91	0,00
10:41:00	3	17,91	0,00
10:41:30	3	17,91	0,00
10:42:00	3	17,91	0,00
10:42:30	3	17,91	0,00
10:43:00	3	17,91	0,00
10:43:30	3	17,91	0,00
10:44:00	3	17,91	0,00
10:44:30	3	17,91	0,00
10:45:00	3	17,91	0,00
10:45:30	3	17,91	0,00
10:46:00	3	17,91	0,00
10:46:30	3	17,91	0,00
10:47:00	3	17,90	0,00
10:47:30	3	17,90	0,00
10:48:00	3	17,90	0,00
10:48:30	3	17,90	0,00
10:49:00	3	17,90	0,00
10:49:30	3	17,90	0,00
10:50:00	3	17,90	0,00
10:50:30	3	17,90	0,00
10:51:00	3	17,90	0,00
10:51:30	3	17,90	0,00
10:52:00	3	17,90	0,00
10:52:30	3	17,90	0,00
10:53:00	3	17,90	0,00
10:53:30	3	17,90	0,00
10:54:00	3	17,90	0,00
10:54:30	3	17,90	0,00
10:55:00	3	17,90	0,00
10:55:30	3	17,89	0,00
10:56:00	3	17,89	0,00
10:56:30	3	17,89	0,00
10:57:00	3	17,89	0,00
10:57:30	3	17,89	0,00
10:58:00	3	17,89	0,00
10:58:30	3	17,89	0,00
10:59:00	3	17,89	0,00
10:59:30	3	17,89	0,00
11:00:00	3	17,89	0,00
11:00:30	3	17,89	0,00
11:01:00	3	17,89	0,00
11:01:30	3	17,89	0,00
11:02:00	3	17,89	0,00
11:02:30	3	17,89	0,00
11:03:00	3	17,89	0,00
11:03:30	3	17,89	0,00
11:04:00	3	17,89	0,00
11:04:30	3	17,88	0,00
11:05:00	3	17,88	0,00
11:05:30	3	17,88	0,00
11:06:00	3	17,88	0,00
11:06:30	3	17,88	0,00
11:07:00	3	17,88	0,00
11:07:30	3	17,88	0,00
11:08:00	3	17,88	0,00
11:08:30	3	17,88	0,00
11:09:00	3	17,88	0,00
11:09:30	3	17,88	0,00
11:10:00	3	17,88	0,00
11:10:30	3	17,88	0,00
11:11:00	3	17,88	0,00
11:11:30	3	17,88	0,00
11:12:00	3	17,88	0,00
11:12:30	3	17,88	0,00
11:13:00	3	17,88	0,00
11:13:30	3	17,88	0,00
11:14:00	3	17,88	0,00
11:14:30	3	17,88	0,00
11:15:00	3	17,88	0,00
11:15:30	3	17,88	0,00
11:16:00	3	17,88	0,00
11:16:30	3	17,88	0,00
11:17:00	3	17,88	0,00
11:17:30	3	17,88	0,00
11:18:00	3	17,87	0,00
11:18:30	3	17,87	0,00
11:19:00	3	17,87	0,00
11:19:30	3	17,87	0,00
11:20:00	3	17,87	0,00
11:20:30	3	17,87	0,00
11:21:00	3	17,87	0,00
11:21:30	3	17,87	0,00
11:22:00	3	17,87	0,00
11:22:30	3	17,87	0,00
11:23:00	3	17,87	0,00
11:23:30	3	17,87	0,00
11:24:00	3	17,87	0,00
11:24:30	3	17,87	0,00
11:25:00	3	17,87	0,00
11:25:30	3	17,87	0,00
11:26:00	3	17,86	0,00
11:26:30	3	17,86	0,00
11:27:00	3	17,86	0,00
11:27:30	3	17,86	0,00
11:28:00	3	17,86	0,00
11:28:30	3	17,86	0,00
11:29:00	3	17,86	0,00
11:29:30	3	17,86	0,00
11:30:00	3	17,86	0,00
11:30:30	3	17,86	0,00
11:31:00	3	17,86	0,00
11:31:30	3	17,86	0,00
11:32:00	3	17,86	0,00
11:32:30	2	17,86	0,00
11:33:00	3	17,86	0,00
11:33:30	3	17,86	0,00
11:34:00	3	17,86	0,00
11:34:30	3	17,86	0,00
11:35:00	3	17,86	0,00
11:35:30	2	17,86	0,00
11:36:00	3	17,86	0,00
11:36:30	3	17,86	0,00
11:37:00	3	17,86	0,00
11:37:30	3	17,86	0,00
11:38:00	2	17,86	0,00
11:38:30	2	17,86	0,00
11:39:00	3	17,85	0,00
11:39:30	3	17,85	0,00
11:40:00	3	17,85	0,00
11:40:30	2	17,85	0,00
11:41:00	3	17,85	0,00
11:41:30	2	17,85	0,00
11:42:00	2	17,85	0,00
11:42:30	3	17,85	0,00
11:43:00	3	17,85	0,00
11:43:30	2	17,85	0,00
11:44:00	2	17,85	0,00
11:44:30	2	17,85	0,00
11:45:00	3	17,85	0,00
11:45:30	3	17,85	0,00
11:46:00	2	17,85	0,00
11:46:30	3	17,85	0,00
11:47:00	3	17,85	0,00
11:47:30	2	17,84	0,00
11:48:00	3	17,84	0,00
11:48:30	2	17,84	0,00
11:49:00	2	17,84	0,00
11:49:30	3	17,84	0,00
11:50:00	2	17,84	0,00
11:50:30	3	17,84	0,00
11:51:00	2	17,84	0,00
11:51:30	2	17,84	0,00
11:52:00	2	17,84	0,00
11:52:30	2	17,84	0,00
11:53:00	2	17,84	0,00
11:53:30	2	17,84	0,00
11:54:00	2	17,84	0,00
11:54:30	3	17,84	0,00
11:55:00	2	17,84	0,00
11:55:30	3	17,84	0,00
11:56:00	2	17,84	0,00
11:56:30	2	17,84	0,00
11:57:00	2	17,84	0,00
11:57:30	2	17,84	0,00
11:58:00	2	17,84	0,00
11:58:30	2	17,84	0,00
11:59:00	2	17,84	0,00
11:59:30	2	17,83	0,00
12:00:00	2	17,83	0,00
12:00:30	2	17,83	0,00
12:01:00	3	17,83	0,00
12:01:30	2	17,83	0,00
12:02:00	2	17,83	0,00
12:02:30	2	17,83	0,00
12:03:00	2	17,83	0,00
12:03:30	2	17,83	0,00
12:04:00	2	17,83	0,00
12:04:30	2	17,83	0,00
12:05:00	3	17,83	0,00
12:05:30	2	17,83	0,00
12:06:00	2	17,83	0,00
12:06:30	2	17,83	0,00
12:07:00	2	17,83	0,00
12:07:30	2	17,83	0,00
12:08:00	2	17,83	0,00
12:08:30	2	17,83	0,00
12:09:00	2	17,83	0,00
12:09:30	2	17,82	0,00
12:10:00	2	17,82	0,00
12:10:30	2	17,83	0,00
12:11:00	2	17,83	0,00
12:11:30	2	17,82	0,00
12:12:00	2	17,82	0,00
12:12:30	2	17,82	0,00
12:13:00	2	17,82	0,00
12:13:30	2	17,82	0,00
12:14:00	2	17,82	0,00
12:14:30	2	17,82	0,00
12:15:00	2	17,82	0,00
12:15:30	2	17,82	0,00
12:16:00	2	17,82	0,00
12:16:30	2	17,82	0,00
12:17:00	2	17,82	0,00
12:17:30	2	17,82	0,00
12:18:00	2	17,82	0,00
12:18:30	2	17,82	0,00
12:19:00	2	17,82	0,00
12:19:30	2	17,82	0,00
12:20:00	2	17,82	0,00
12:20:30	2	17,82	0,00
12:21:00	2	17,82	0,00
12:21:30	2	17,82	0,00
12:22:00	2	17,82	0,00
12:22:30	2	17,82	0,00
12:23:00	2	17,82	0,00
12:23:30	2	17,82	0,00
12:24:00	2	17,81	0,00
12:24:30	2	17,81	0,00
12:25:00	2	17,81	0,00
12:25:30	2	17,81	0,00
12:26:00	2	17,81	0,00
12:26:30	2	17,81	0,00
12:27:00	2	17,81	0,00
12:27:30	2	17,81	0,00
12:28:00	2	17,81	0,00
12:28:30	2	17,81	0,00
12:29:00	2	17,81	0,00
12:29:30	2	17,81	0,00
12:30:00	2	17,81	0,00
12:30:30	2	17,81	0,00
12:31:00	2	17,80	0,00
12:31:30	2	17,80	0,00
12:32:00	2	17,80	0,00
12:32:30	2	17,80	0,00
12:33:00	2	17,80	0,00
12:33:30	2	17,80	0,00
12:34:00	2	17,80	0,00
12:34:30	2	17,80	0,00
12:35:00	2	17,80	0,00
12:35:30	2	17,80	0,00
12:36:00	2	17,80	0,00
12:36:30	2	17,80	0,00
12:37:00	2	17,80	0,00
12:37:30	2	17,80	0,00
12:38:00	2	17,80	0,00
12:38:30	2	17,80	0,00
12:39:00	2	17,80	0,00
12:39:30	2	17,80	0,00
12:40:00	2	17,80	0,00
12:40:30	2	17,80	0,00
12:41:00	2	17,80	0,00
12:41:30	2	17,80	0,00
12:42:00	2	17,80	0,00
12:42:30	2	17,79	0,00
12:43:00	2	17,80	0,00
12:43:30	2	17,79	0,00
12:44:00	2	17,79	0,00
12:44:30	2	17,79	0,00
12:45:00	2	17,79	0,00
12:45:30	2	17,79	0,00
12:46:00	2	17,79	0,00
12:46:30	2	17,79	0,00
12:47:00	2	17,79	0,00
12:47:30	2	17,79	0,00
12:48:00	2	17,79	0,00
12:48:30	2	17,78	0,00
12:49:00	2	17,78	0,00
12:49:30	2	17,78	0,00
12:50:00	2	17,78	0,00
12:50:30	2	17,78	0,00
12:51:00	2	17,78	0,00
12:51:30	2	17,78	0,00
12:52:00	2	17,78	0,00
12:52:30	2	17,78	0,00
12:53:00	2	17,78	0,00
12:53:30	2	17,77	0,00
12:54:00	2	17,78	0,00
12:54:30	2	17,77	0,00
12:55:00	2	17,77	0,00
12:55:30	2	17,77	0,00
12:56:00	2	17,77	0,00
12:56:30	2	17,77	0,00
12:57:00	2	17,77	0,00
12:57:30	2	17,77	0,00
12:58:00	2	17,77	0,00
12:58:30	2	17,77	0,00
12:59:00	2	17,77	0,00
12:59:30	2	17,77	0,00
13:00:00	2	17,77	0,00
13:00:30	2	17,77	0,00
13:01:00	2	17,77	0,00
13:01:30	2	17,77	0,00
13:02:00	2	17,77	0,00
13:02:30	2	17,77	0,00
13:03:00	2	17,77	0,00
13:03:30	2	17,77	0,00
13:04:00	2	17,77	0,00
13:04:30	2	17,77	0,00
13:05:00	2	17,77	0,00
13:05:30	2	17,76	0,00
13:06:00	2	17,76	0,00
13:06:30	2	17,76	0,00
13:07:00	2	17,76	0,00
13:07:30	2	17,76	0,00
13:08:00	2	17,76	0,00
13:08:30	2	17,76	0,00
13:09:00	2	17,76	0,00
13:09:30	2	17,76	0,00
13:10:00	2	17,76	0,00
13:10:30	2	17,76	0,00
13:11:00	2	17,76	0,00
13:11:30	2	17,76	0,00
13:12:00	2	17,76	0,00
13:12:30	2	17,76	0,00
13:13:00	2	17,76	0,00
13:13:30	2	17,75	0,00
13:14:00	2	17,75	0,00
13:14:30	2	17,75	0,00
13:15:00	2	17,75	0,00
13:15:30	2	17,75	0,00
13:16:00	2	17,75	0,00
13:16:30	2	17,75	0,00
13:17:00	2	17,75	0,00
13:17:30	2	17,75	0,00
13:18:00	2	17,75	0,00
13:18:30	2	17,75	0,00
13:19:00	2	17,75	0,00
13:19:30	2	17,74	0,00
13:20:00	2	17,75	0,00
13:20:30	2	17,74	0,00
13:21:00	2	17,74	0,00
13:21:30	2	17,75	0,00
13:22:00	2	17,74	0,00
13:22:30	2	17,74	0,00
13:23:00	2	17,74	0,00
13:23:30	2	17,74	0,00
13:24:00	2	17,74	0,00
13:24:30	2	17,74	0,00
13:25:00	2	17,74	0,00
13:25:30	2	17,74	0,00
13:26:00	2	17,74	0,00
13:26:30	2	17,74	0,00
13:27:00	2	17,74	0,00
13:27:30	2	17,74	0,00
13:28:00	2	17,74	0,00
13:28:30	2	17,74	0,00
13:29:00	2	17,73	0,00
13:29:30	2	17,73	0,00
13:30:00	2	17,73	0,00
13:30:30	2	17,73	0,00
13:31:00	2	17,73	0,00
13:31:30	2	17,73	0,00
13:32:00	2	17,73	0,00
13:32:30	2	17,73	0,00
13:33:00	2	17,73	0,00
13:33:30	2	17,73	0,00
13:34:00	2	17,73	0,00
13:34:30	2	17,73	0,00
13:35:00	2	17,73	0,00
13:35:30	2	17,73	0,00
13:36:00	2	17,73	0,00
13:36:30	2	17,73	0,00
13:37:00	2	17,73	0,00
13:37:30	2	17,73	0,00
13:38:00	2	17,73	0,00
13:38:30	2	17,73	0,00
13:39:00	2	17,73	0,00
13:39:30	2	17,73	0,00
13:40:00	2	17,72	0,00
13:40:30	2	17,73	0,00
13:41:00	2	17,72	0,00
13:41:30	2	17,72	0,00
13:42:00	2	17,72	0,00
13:42:30	2	17,72	0,00
13:43:00	2	17,72	0,00
13:43:30	2	17,72	0,00
13:44:00	2	17,72	0,00
13:44:30	2	17,72	0,00
13:45:00	2	17,72	0,00
13:45:30	2	17,71	0,00
13:46:00	2	17,71	0,00
13:46:30	2	17,71	0,00
13:47:00	2	17,71	0,00
13:47:30	2	17,71	0,00
13:48:00	2	17,71	0,00
13:48:30	2	17,71	0,00
13:49:00	2	17,71	0,00
13:49:30	2	17,71	0,00
13:50:00	2	17,71	0,00
13:50:30	2	17,71	0,00
13:51:00	2	17,70	0,00
13:51:30	2	17,70	0,00
13:52:00	2	17,70	0,00
13:52:30	2	17,70	0,00
13:53:00	2	17,70	0,00
13:53:30	2	17,70	0,00
13:54:00	2	17,70	0,00
13:54:30	2	17,70	0,00
13:55:00	2	17,70	0,00
13:55:30	2	17,70	0,00
13:56:00	2	17,70	0,00
13:56:30	2	17,70	0,00
13:57:00	2	17,70	0,00
13:57:30	2	17,70	0,00
13:58:00	2	17,70	0,00
13:58:30	2	17,70	0,00
13:59:00	2	17,70	0,00
13:59:30	2	17,70	0,00
14:00:00	2	17,70	0,00
14:00:30	2	17,69	0,00
14:01:00	2	17,69	0,00
14:01:30	2	17,69	0,00
14:02:00	2	17,69	0,00
14:02:30	2	17,69	0,00
14:03:00	2	17,69	0,00
14:03:30	2	17,69	0,00
14:04:00	2	17,69	0,00
14:04:30	2	17,69	0,00
14:05:00	2	17,69	0,00
14:05:30	2	17,69	0,00
14:06:00	2	17,68	0,00
14:06:30	2	17,68	0,00
14:07:00	2	17,68	0,00
14:07:30	2	17,68	0,00
14:08:00	2	17,68	0,00
14:08:30	2	17,68	0,00
14:09:00	2	17,68	0,00
14:09:30	2	17,68	0,00
14:10:00	2	17,68	0,00
14:10:30	2	17,68	0,00
14:11:00	2	17,68	0,00
14:11:30	2	17,68	0,00
14:12:00	2	17,68	0,00
14:12:30	2	17,68	0,00
14:13:00	2	17,68	0,00
14:13:30	2	17,68	0,00
14:14:00	2	17,68	0,00
14:14:30	2	17,68	0,00
14:15:00	2	17,68	0,00
14:15:30	2	17,68	0,00
14:16:00	2	17,68	0,00
14:16:30	2	17,67	0,00
14:17:00	2	17,67	0,00
14:17:30	2	17,67	0,00
14:18:00	2	17,67	0,00
14:18:30	2	17,67	0,00
14:19:00	2	17,67	0,00
14:19:30	2	17,67	0,00
14:20:00	2	17,67	0,00
14:20:30	2	17,67	0,00
14:21:00	2	17,67	0,00
14:21:30	2	17,67	0,00
14:22:00	2	17,66	0,00
14:22:30	2	17,66	0,00
14:23:00	2	17,66	0,00
14:23:30	2	17,66	0,00
14:24:00	2	17,66	0,00
14:24:30	2	17,66	0,00
14:25:00	2	17,66	0,00
14:25:30	2	17,66	0,00
14:26:00	2	17,66	0,00
14:26:30	2	17,66	0,00
14:27:00	2	17,66	0,00
14:27:30	2	17,66	0,00
14:28:00	2	17,66	0,00
14:28:30	2	17,66	0,00
14:29:00	2	17,66	0,00
14:29:30	2	17,66	0,00
14:30:00	2	17,66	0,00
14:30:30	2	17,65	0,00
14:31:00	2	17,66	0,00
14:31:30	2	17,65	0,00
14:32:00	2	17,65	0,00
14:32:30	2	17,65	0,00
14:33:00	2	17,65	0,00
14:33:30	2	17,65	0,00
14:34:00	2	17,65	0,00
14:34:30	2	17,65	0,00
14:35:00	2	17,65	0,00
14:35:30	2	17,65	0,00
14:36:00	2	17,65	0,00
14:36:30	2	17,64	0,00
14:37:00	2	17,65	0,00
14:37:30	2	17,65	0,00
14:38:00	2	17,63	0,00
14:38:30	2	17,63	0,00
14:39:00	2	17,63	0,00
14:39:30	2	17,63	0,00
14:40:00	2	17,63	0,00
14:40:30	2	17,62	0,00
14:41:00	2	17,63	0,00
14:41:30	2	17,63	0,00
14:42:00	2	17,62	0,00
14:42:30	2	17,62	0,00
14:43:00	2	17,62	0,00
14:43:30	2	17,62	0,00
14:44:00	2	17,62	0,00
14:44:30	2	17,62	0,00
14:45:00	2	17,62	0,00
14:45:30	2	17,62	0,00
14:46:00	2	17,61	0,00
14:46:30	2	17,61	0,00
14:47:00	2	17,61	0,00
14:47:30	2	17,61	0,00
14:48:00	2	17,61	0,00
14:48:30	2	17,61	0,00
14:49:00	2	17,61	0,00
14:49:30	2	17,61	0,00
14:50:00	2	17,61	0,00
14:50:30	2	17,61	0,00
14:51:00	2	17,61	0,00
14:51:30	2	17,61	0,00
14:52:00	2	17,61	0,00
14:52:30	2	17,61	0,00
14:53:00	2	17,61	0,00
14:53:30	2	17,61	0,00
14:54:00	2	17,61	0,00
14:54:30	2	17,61	0,00
14:55:00	2	17,60	0,00
14:55:30	2	17,60	0,00
14:56:00	2	17,60	0,00
14:56:30	2	17,60	0,00
14:57:00	2	17,60	0,00
14:57:30	2	17,60	0,00
14:58:00	2	17,60	0,00
14:58:30	2	17,60	0,00
14:59:00	2	17,60	0,00
14:59:30	2	17,59	0,00
15:00:00	2	17,59	0,00
15:00:30	2	17,59	0,00
15:01:00	2	17,59	0,00
15:01:30	2	17,59	0,00
15:02:00	2	17,59	0,00
15:02:30	2	17,58	0,00
15:03:00	2	17,58	0,00
15:03:30	2	17,59	0,00
15:04:00	2	17,58	0,00
15:04:30	2	17,58	0,00
15:05:00	2	17,58	0,00
