Repository: ProgWizer/parser

File: project-root/data/Data Acquisition/Data Acquisition/2017 year (147)/17-00098.txt
--Test Summary--
Full Path and File Name	
Instrument Name	UCA Left Cell
Instrument Type	Model 4262 Twin Cell UCA
Instrument Serial Number	
Test Start Date	11.08.2017
Test Start Time	10:50:45
Test Stop Date	11.08.2017
Test Stop Time	15:30:11
Test Length	4:39:26
Final Sample Time Offset	4:39:00
Controller Schedule Name	
Sampling Period	30 seconds
Comments	
Information	WellID	
Information	Customer	
Information	EngName	
Information	CementClass	Cem550
Information	CementMfr	
Information	Additives	100G:5CaO+0.2P-130+2CaCl2
Information	Density	1870
Information	BHCT	
Information	BHST	
Information	FluidLoss	
Information	JobType	
Calculated Value	CS_50	N/A
Calculated Value	CS_500	N/A
Calculated Value	CS_Time8h	N/A
Calculated Value	CS_Time12h	N/A
Calculated Value	CS_Time24h	N/A
Calculated Value	CS_Time48h	N/A
Calculated Value	CS_Time72h	N/A
Calculated Curve	Compressive Strength	Compressive strength type B (more than 14 lb/gal)
Initial Temperature (°C)	27 °C
Final Temperature (°C)	3 °C
Initial Transit Time (microsec/in)	ERROR
Final Transit Time (microsec/in)	17,45 microsec/in
Initial Compressive Strength (MPa)	N/A
Final Compressive Strength (MPa)	0,00 MPa
--Data--
Time (HH:MM:SS)	Temperature (°C)	Transit Time (microsec/in)	Compressive Strength (MPa)
0:00:00	27		
0:00:30	26	16,50	0,00
0:01:00	26	16,52	0,00
0:01:30	26	16,52	0,00
0:02:00	25	16,54	0,00
0:02:30	25	16,55	0,00
0:03:00	24	16,57	0,00
0:03:30	24	16,59	0,00
0:04:00	24	16,61	0,00
0:04:30	23	16,62	0,00
0:05:00	23	16,64	0,00
0:05:30	22	16,66	0,00
0:06:00	22	16,68	0,00
0:06:30	22	16,70	0,00
0:07:00	21	16,72	0,00
0:07:30	21	16,74	0,00
0:08:00	21	16,77	0,00
0:08:30	20	16,78	0,00
0:09:00	20	16,80	0,00
0:09:30	19	16,82	0,00
0:10:00	19	16,84	0,00
0:10:30	19	16,86	0,00
0:11:00	18	16,88	0,00
0:11:30	18	16,89	0,00
0:12:00	18	16,91	0,00
0:12:30	17	16,93	0,00
0:13:00	17	16,95	0,00
0:13:30	17	16,96	0,00
0:14:00	17	16,98	0,00
0:14:30	16	17,00	0,00
0:15:00	16	16,98	0,00
0:15:30	16	16,99	0,00
0:16:00	15	17,01	0,00
0:16:30	15	17,02	0,00
0:17:00	15	17,04	0,00
0:17:30	15	17,05	0,00
0:18:00	14	17,07	0,00
0:18:30	14	17,08	0,00
0:19:00	14	17,10	0,00
0:19:30	14	17,11	0,00
0:20:00	13	17,13	0,00
0:20:30	13	17,13	0,00
0:21:00	13	17,15	0,00
0:21:30	13	17,16	0,00
0:22:00	13	17,18	0,00
0:22:30	12	17,19	0,00
0:23:00	12	17,20	0,00
0:23:30	12	17,21	0,00
0:24:00	12	17,22	0,00
0:24:30	12	17,24	0,00
0:25:00	11	17,22	0,00
0:25:30	11	17,23	0,00
0:26:00	11	17,25	0,00
0:26:30	11	17,25	0,00
0:27:00	11	17,26	0,00
0:27:30	10	17,27	0,00
0:28:00	10	17,29	0,00
0:28:30	10	17,29	0,00
0:29:00	10	17,30	0,00
0:29:30	10	17,31	0,00
0:30:00	10	17,32	0,00
0:30:30	9	17,32	0,00
0:31:00	9	17,33	0,00
0:31:30	9	17,34	0,00
0:32:00	9	17,35	0,00
0:32:30	9	17,35	0,00
0:33:00	9	17,37	0,00
0:33:30	9	17,38	0,00
0:34:00	8	17,38	0,00
0:34:30	8	17,39	0,00
0:35:00	8	17,39	0,00
0:35:30	8	17,40	0,00
0:36:00	8	17,40	0,00
0:36:30	8	17,41	0,00
0:37:00	8	17,42	0,00
0:37:30	8	17,42	0,00
0:38:00	7	17,43	0,00
0:38:30	7	17,43	0,00
0:39:00	7	17,44	0,00
0:39:30	7	17,44	0,00
0:40:00	7	17,45	0,00
0:40:30	7	17,46	0,00
0:41:00	7	17,46	0,00
0:41:30	7	17,46	0,00
0:42:00	7	17,46	0,00
0:42:30	7	17,47	0,00
0:43:00	6	17,47	0,00
0:43:30	6	17,48	0,00
0:44:00	6	17,48	0,00
0:44:30	6	17,49	0,00
0:45:00	6	17,50	0,00
0:45:30	6	17,50	0,00
0:46:00	6	17,50	0,00
0:46:30	6	17,50	0,00
0:47:00	6	17,50	0,00
0:47:30	6	17,51	0,00
0:48:00	6	17,51	0,00
0:48:30	6	17,52	0,00
0:49:00	5	17,52	0,00
0:49:30	5	17,52	0,00
0:50:00	5	17,52	0,00
0:50:30	5	17,53	0,00
0:51:00	5	17,53	0,00
0:51:30	5	17,53	0,00
0:52:00	5	17,54	0,00
0:52:30	5	17,54	0,00
0:53:00	5	17,54	0,00
0:53:30	5	17,55	0,00
0:54:00	5	17,55	0,00
0:54:30	5	17,55	0,00
0:55:00	5	17,55	0,00
0:55:30	5	17,55	0,00
0:56:00	5	17,55	0,00
0:56:30	5	17,56	0,00
0:57:00	5	17,56	0,00
0:57:30	5	17,56	0,00
0:58:00	4	17,56	0,00
0:58:30	4	17,57	0,00
0:59:00	4	17,57	0,00
0:59:30	4	17,57	0,00
1:00:00	4	17,58	0,00
1:00:30	4	17,58	0,00
1:01:00	4	17,58	0,00
1:01:30	4	17,58	0,00
1:02:00	4	17,58	0,00
1:02:30	4	17,58	0,00
1:03:00	4	17,58	0,00
1:03:30	4	17,58	0,00
1:04:00	4	17,58	0,00
1:04:30	4	17,59	0,00
1:05:00	4	17,59	0,00
1:05:30	4	17,59	0,00
1:06:00	4	17,59	0,00
1:06:30	4	17,60	0,00
1:07:00	4	17,60	0,00
1:07:30	4	17,60	0,00
1:08:00	4	17,61	0,00
1:08:30	4	17,58	0,00
1:09:00	4	17,58	0,00
1:09:30	4	17,58	0,00
1:10:00	4	17,58	0,00
1:10:30	4	17,58	0,00
1:11:00	4	17,58	0,00
1:11:30	4	17,59	0,00
1:12:00	4	17,59	0,00
1:12:30	4	17,59	0,00
1:13:00	4	17,59	0,00
1:13:30	3	17,59	0,00
1:14:00	3	17,59	0,00
1:14:30	3	17,59	0,00
1:15:00	3	17,60	0,00
1:15:30	3	17,60	0,00
1:16:00	3	17,60	0,00
1:16:30	3	17,60	0,00
1:17:00	3	17,60	0,00
1:17:30	3	17,60	0,00
1:18:00	3	17,60	0,00
1:18:30	3	17,60	0,00
1:19:00	3	17,60	0,00
1:19:30	3	17,60	0,00
1:20:00	3	17,60	0,00
1:20:30	3	17,60	0,00
1:21:00	3	17,61	0,00
1:21:30	3	17,61	0,00
1:22:00	3	17,61	0,00
1:22:30	3	17,61	0,00
1:23:00	3	17,61	0,00
1:23:30	3	17,61	0,00
1:24:00	3	17,61	0,00
1:24:30	3	17,61	0,00
1:25:00	3	17,61	0,00
1:25:30	3	17,61	0,00
1:26:00	3	17,61	0,00
1:26:30	3	17,61	0,00
1:27:00	3	17,61	0,00
1:27:30	3	17,61	0,00
1:28:00	3	17,61	0,00
1:28:30	3	17,61	0,00
1:29:00	3	17,61	0,00
1:29:30	3	17,61	0,00
1:30:00	3	17,61	0,00
1:30:30	3	17,61	0,00
1:31:00	3	17,61	0,00
1:31:30	3	17,61	0,00
1:32:00	3	17,61	0,00
1:32:30	3	17,61	0,00
1:33:00	3	17,61	0,00
1:33:30	3	17,61	0,00
1:34:00	3	17,61	0,00
1:34:30	3	17,61	0,00
1:35:00	3	17,61	0,00
1:35:30	3	17,61	0,00
1:36:00	3	17,61	0,00
1:36:30	3	17,61	0,00
1:37:00	3	17,61	0,00
1:37:30	3	17,61	0,00
1:38:00	3	17,61	0,00
1:38:30	3	17,61	0,00
1:39:00	3	17,61	0,00
1:39:30	3	17,61	0,00
1:40:00	3	17,61	0,00
1:40:30	3	17,61	0,00
1:41:00	3	17,61	0,00
1:41:30	3	17,62	0,00
1:42:00	3	17,62	0,00
1:42:30	3	17,62	0,00
1:43:00	3	17,62	0,00
1:43:30	3	17,62	0,00
1:44:00	3	17,62	0,00
1:44:30	3	17,62	0,00
1:45:00	3	17,62	0,00
1:45:30	3	17,62	0,00
1:46:00	3	17,62	0,00
1:46:30	3	17,62	0,00
1:47:00	3	17,62	0,00
1:47:30	3	17,62	0,00
1:48:00	3	17,62	0,00
1:48:30	3	17,62	0,00
1:49:00	3	17,63	0,00
1:49:30	3	17,63	0,00
1:50:00	3	17,63	0,00
1:50:30	3	17,63	0,00
1:51:00	3	17,63	0,00
1:51:30	3	17,63	0,00
1:52:00	3	17,63	0,00
1:52:30	3	17,63	0,00
1:53:00	3	17,63	0,00
1:53:30	3	17,63	0,00
1:54:00	3	17,62	0,00
1:54:30	3	17,62	0,00
1:55:00	3	17,63	0,00
1:55:30	3	17,63	0,00
1:56:00	3	17,63	0,00
1:56:30	3	17,63	0,00
1:57:00	3	17,63	0,00
1:57:30	3	17,63	0,00
1:58:00	3	17,63	0,00
1:58:30	3	17,63	0,00
1:59:00	3	17,63	0,00
1:59:30	3	17,63	0,00
2:00:00	3	17,63	0,00
2:00:30	3	17,63	0,00
2:01:00	3	17,63	0,00
2:01:30	3	17,63	0,00
2:02:00	3	17,63	0,00
2:02:30	3	17,63	0,00
2:03:00	3	17,63	0,00
2:03:30	3	17,63	0,00
2:04:00	3	17,63	0,00
2:04:30	3	17,63	0,00
2:05:00	3	17,63	0,00
2:05:30	3	17,63	0,00
2:06:00	3	17,63	0,00
2:06:30	3	17,62	0,00
2:07:00	3	17,62	0,00
2:07:30	3	17,63	0,00
2:08:00	3	17,63	0,00
2:08:30	3	17,62	0,00
2:09:00	3	17,62	0,00
2:09:30	3	17,62	0,00
2:10:00	3	17,62	0,00
2:10:30	3	17,62	0,00
2:11:00	3	17,62	0,00
2:11:30	3	17,63	0,00
2:12:00	3	17,62	0,00
2:12:30	3	17,62	0,00
2:13:00	3	17,62	0,00
2:13:30	3	17,63	0,00
2:14:00	3	17,63	0,00
2:14:30	3	17,63	0,00
2:15:00	3	17,63	0,00
2:15:30	3	17,63	0,00
2:16:00	3	17,60	0,00
2:16:30	3	17,61	0,00
2:17:00	3	17,61	0,00
2:17:30	3	17,61	0,00
2:18:00	3	17,61	0,00
2:18:30	3	17,61	0,00
2:19:00	3	17,61	0,00
2:19:30	3	17,61	0,00
2:20:00	3	17,61	0,00
2:20:30	3	17,61	0,00
2:21:00	3	17,61	0,00
2:21:30	3	17,61	0,00
2:22:00	3	17,61	0,00
2:22:30	3	17,61	0,00
2:23:00	3	17,61	0,00
2:23:30	3	17,60	0,00
2:24:00	3	17,60	0,00
2:24:30	3	17,60	0,00
2:25:00	3	17,60	0,00
2:25:30	3	17,60	0,00
2:26:00	3	17,60	0,00
2:26:30	3	17,60	0,00
2:27:00	3	17,60	0,00
2:27:30	3	17,60	0,00
2:28:00	3	17,60	0,00
2:28:30	3	17,60	0,00
2:29:00	3	17,60	0,00
2:29:30	3	17,60	0,00
2:30:00	2	17,60	0,00
2:30:30	2	17,60	0,00
2:31:00	2	17,60	0,00
2:31:30	2	17,60	0,00
2:32:00	2	17,60	0,00
2:32:30	2	17,60	0,00
2:33:00	2	17,60	0,00
2:33:30	2	17,60	0,00
2:34:00	2	17,60	0,00
2:34:30	2	17,60	0,00
2:35:00	2	17,60	0,00
2:35:30	2	17,60	0,00
2:36:00	2	17,60	0,00
2:36:30	2	17,60	0,00
2:37:00	2	17,59	0,00
2:37:30	2	17,59	0,00
2:38:00	2	17,59	0,00
2:38:30	2	17,59	0,00
2:39:00	2	17,59	0,00
2:39:30	2	17,59	0,00
2:40:00	2	17,59	0,00
2:40:30	2	17,59	0,00
2:41:00	2	17,59	0,00
2:41:30	2	17,59	0,00
2:42:00	2	17,59	0,00
2:42:30	2	17,59	0,00
2:43:00	2	17,59	0,00
2:43:30	2	17,59	0,00
2:44:00	2	17,59	0,00
2:44:30	2	17,59	0,00
2:45:00	2	17,59	0,00
2:45:30	2	17,59	0,00
2:46:00	2	17,59	0,00
2:46:30	2	17,58	0,00
2:47:00	2	17,58	0,00
2:47:30	2	17,58	0,00
2:48:00	2	17,58	0,00
2:48:30	2	17,58	0,00
2:49:00	2	17,58	0,00
2:49:30	2	17,58	0,00
2:50:00	2	17,58	0,00
2:50:30	2	17,58	0,00
2:51:00	2	17,58	0,00
2:51:30	3	17,58	0,00
2:52:00	3	17,58	0,00
2:52:30	2	17,58	0,00
2:53:00	3	17,58	0,00
2:53:30	3	17,58	0,00
2:54:00	2	17,58	0,00
2:54:30	3	17,58	0,00
2:55:00	2	17,58	0,00
2:55:30	3	17,58	0,00
2:56:00	3	17,58	0,00
2:56:30	3	17,58	0,00
2:57:00	3	17,58	0,00
2:57:30	3	17,58	0,00
2:58:00	3	17,58	0,00
2:58:30	3	17,58	0,00
2:59:00	3	17,58	0,00
2:59:30	3	17,58	0,00
3:00:00	3	17,58	0,00
3:00:30	3	17,58	0,00
3:01:00	3	17,58	0,00
3:01:30	3	17,57	0,00
3:02:00	3	17,57	0,00
3:02:30	3	17,57	0,00
3:03:00	3	17,57	0,00
3:03:30	3	17,57	0,00
3:04:00	3	17,57	0,00
3:04:30	3	17,57	0,00
3:05:00	3	17,57	0,00
3:05:30	3	17,57	0,00
3:06:00	3	17,57	0,00
3:06:30	3	17,57	0,00
3:07:00	3	17,57	0,00
3:07:30	3	17,57	0,00
3:08:00	3	17,56	0,00
3:08:30	3	17,56	0,00
3:09:00	3	17,56	0,00
3:09:30	3	17,56	0,00
3:10:00	3	17,56	0,00
3:10:30	3	17,56	0,00
3:11:00	3	17,56	0,00
3:11:30	3	17,56	0,00
3:12:00	3	17,56	0,00
3:12:30	3	17,56	0,00
3:13:00	3	17,56	0,00
3:13:30	3	17,56	0,00
3:14:00	3	17,56	0,00
3:14:30	3	17,55	0,00
3:15:00	3	17,55	0,00
3:15:30	3	17,55	0,00
3:16:00	3	17,55	0,00
3:16:30	3	17,55	0,00
3:17:00	3	17,55	0,00
3:17:30	3	17,55	0,00
3:18:00	3	17,56	0,00
3:18:30	3	17,56	0,00
3:19:00	3	17,55	0,00
3:19:30	3	17,55	0,00
3:20:00	3	17,55	0,00
3:20:30	3	17,55	0,00
3:21:00	3	17,55	0,00
3:21:30	3	17,55	0,00
3:22:00	3	17,55	0,00
3:22:30	3	17,55	0,00
3:23:00	3	17,55	0,00
3:23:30	3	17,55	0,00
3:24:00	3	17,55	0,00
3:24:30	3	17,55	0,00
3:25:00	3	17,55	0,00
3:25:30	3	17,55	0,00
3:26:00	3	17,55	0,00
3:26:30	3	17,55	0,00
3:27:00	3	17,55	0,00
3:27:30	3	17,55	0,00
3:28:00	3	17,55	0,00
3:28:30	3	17,55	0,00
3:29:00	3	17,55	0,00
3:29:30	3	17,55	0,00
3:30:00	3	17,55	0,00
3:30:30	3	17,55	0,00
3:31:00	3	17,55	0,00
3:31:30	3	17,55	0,00
3:32:00	3	17,55	0,00
3:32:30	3	17,55	0,00
3:33:00	3	17,55	0,00
3:33:30	3	17,55	0,00
3:34:00	3	17,54	0,00
3:34:30	3	17,54	0,00
3:35:00	3	17,54	0,00
3:35:30	3	17,54	0,00
3:36:00	3	17,54	0,00
3:36:30	3	17,54	0,00
3:37:00	3	17,54	0,00
3:37:30	3	17,54	0,00
3:38:00	3	17,54	0,00
3:38:30	3	17,54	0,00
3:39:00	3	17,54	0,00
3:39:30	3	17,54	0,00
3:40:00	3	17,54	0,00
3:40:30	3	17,54	0,00
3:41:00	3	17,54	0,00
3:41:30	3	17,53	0,00
3:42:00	3	17,53	0,00
3:42:30	3	17,53	0,00
3:43:00	3	17,53	0,00
3:43:30	3	17,53	0,00
3:44:00	3	17,53	0,00
3:44:30	3	17,53	0,00
3:45:00	3	17,53	0,00
3:45:30	3	17,53	0,00
3:46:00	3	17,53	0,00
3:46:30	3	17,53	0,00
3:47:00	3	17,53	0,00
3:47:30	3	17,53	0,00
3:48:00	3	17,53	0,00
3:48:30	3	17,52	0,00
3:49:00	3	17,52	0,00
3:49:30	3	17,52	0,00
3:50:00	3	17,52	0,00
3:50:30	3	17,52	0,00
3:51:00	3	17,52	0,00
3:51:30	3	17,52	0,00
3:52:00	3	17,52	0,00
3:52:30	3	17,52	0,00
3:53:00	3	17,52	0,00
3:53:30	3	17,52	0,00
3:54:00	3	17,52	0,00
3:54:30	3	17,52	0,00
3:55:00	3	17,52	0,00
3:55:30	3	17,52	0,00
3:56:00	3	17,52	0,00
3:56:30	3	17,52	0,00
3:57:00	3	17,52	0,00
3:57:30	3	17,52	0,00
3:58:00	3	17,52	0,00
3:58:30	3	17,52	0,00
3:59:00	3	17,52	0,00
3:59:30	3	17,52	0,00
4:00:00	3	17,51	0,00
4:00:30	3	17,51	0,00
4:01:00	3	17,51	0,00
4:01:30	3	17,51	0,00
4:02:00	3	17,51	0,00
4:02:30	3	17,51	0,00
4:03:00	3	17,51	0,00
4:03:30	3	17,51	0,00
4:04:00	3	17,51	0,00
4:04:30	3	17,51	0,00
4:05:00	3	17,52	0,00
4:05:30	3	17,52	0,00
4:06:00	3	17,52	0,00
4:06:30	3	17,50	0,00
4:07:00	3	17,49	0,00
4:07:30	3	17,49	0,00
4:08:00	3	17,49	0,00
4:08:30	3	17,49	0,00
4:09:00	3	17,48	0,00
4:09:30	3	17,49	0,00
4:10:00	3	17,48	0,00
4:10:30	3	17,49	0,00
4:11:00	3	17,49	0,00
4:11:30	3	17,49	0,00
4:12:00	3	17,49	0,00
4:12:30	3	17,49	0,00
4:13:00	3	17,49	0,00
4:13:30	3	17,49	0,00
4:14:00	3	17,48	0,00
4:14:30	3	17,49	0,00
4:15:00	3	17,48	0,00
4:15:30	3	17,48	0,00
4:16:00	3	17,48	0,00
4:16:30	3	17,48	0,00
4:17:00	3	17,48	0,00
4:17:30	3	17,48	0,00
4:18:00	3	17,47	0,00
4:18:30	3	17,48	0,00
4:19:00	3	17,48	0,00
4:19:30	3	17,48	0,00
4:20:00	3	17,48	0,00
4:20:30	3	17,47	0,00
4:21:00	3	17,48	0,00
4:21:30	3	17,47	0,00
4:22:00	3	17,47	0,00
4:22:30	3	17,47	0,00
4:23:00	3	17,47	0,00
4:23:30	3	17,47	0,00
4:24:00	3	17,47	0,00
4:24:30	3	17,47	0,00
4:25:00	3	17,47	0,00
4:25:30	3	17,47	0,00
4:26:00	3	17,46	0,00
4:26:30	3	17,46	0,00
4:27:00	3	17,46	0,00
4:27:30	3	17,46	0,00
4:28:00	3	17,46	0,00
4:28:30	3	17,46	0,00
4:29:00	3	17,46	0,00
4:29:30	3	17,46	0,00
4:30:00	3	17,46	0,00
4:30:30	3	17,46	0,00
4:31:00	3	17,46	0,00
4:31:30	3	17,46	0,00
4:32:00	3	17,46	0,00
4:32:30	3	17,46	0,00
4:33:00	3	17,46	0,00
4:33:30	3	17,46	0,00
4:34:00	3	17,46	0,00
4:34:30	3	17,46	0,00
4:35:00	3	17,46	0,00
4:35:30	3	17,46	0,00
4:36:00	3	17,46	0,00
4:36:30	3	17,46	0,00
4:37:00	3	17,45	0,00
4:37:30	3	17,45	0,00
4:38:00	3	17,45	0,00
4:38:30	3	17,45	0,00
4:39:00	3	17,45	0,00

File: project-root/data/Data Acquisition/Data Acquisition/2017 year (147)/17-00099.txt
--Test Summary--
Full Path and File Name	
Instrument Name	UCA Left Cell
Instrument Type	Model 4262 Twin Cell UCA
Instrument Serial Number	
Test Start Date	14.08.2017
Test Start Time	10:24:40
Test Stop Date	14.08.2017
Test Stop Time	15:54:28
Test Length	5:29:48
Final Sample Time Offset	5:29:30
Controller Schedule Name	
Sampling Period	30 seconds
Comments	
Information	WellID	
Information	Customer	
Information	EngName	
Information	CementClass	Nord
Information	CementMfr	
Information	Additives	
Information	Density	1870
Information	BHCT	4
Information	BHST	
Information	FluidLoss	
Information	JobType	
Calculated Value	CS_50	N/A
Calculated Value	CS_500	N/A
Calculated Value	CS_Time8h	N/A
Calculated Value	CS_Time12h	N/A
Calculated Value	CS_Time24h	N/A
Calculated Value	CS_Time48h	N/A
Calculated Value	CS_Time72h	N/A
Calculated Curve	Compressive Strength	Compressive strength type B (more than 14 lb/gal)
Initial Temperature (°C)	22 °C
Final Temperature (°C)	3 °C
Initial Transit Time (microsec/in)	17,10 microsec/in
Final Transit Time (microsec/in)	17,82 microsec/in
Initial Compressive Strength (MPa)	0,00 MPa
Final Compressive Strength (MPa)	0,00 MPa
--Data--
Time (HH:MM:SS)	Temperature (°C)	Transit Time (microsec/in)	Compressive Strength (MPa)
0:00:00	22	17,10	0,00
0:00:30	21	17,11	0,00
0:01:00	21	17,13	0,00
0:01:30	21	17,14	0,00
0:02:00	20	17,16	0,00
0:02:30	20	17,17	0,00
0:03:00	20	17,19	0,00
0:03:30	20	17,20	0,00
0:04:00	19	17,21	0,00
0:04:30	19	17,22	0,00
0:05:00	19	17,22	0,00
0:05:30	18	17,24	0,00
0:06:00	18	17,25	0,00
0:06:30	18	17,26	0,00
0:07:00	18	17,28	0,00
0:07:30	17	17,29	0,00
0:08:00	17	17,30	0,00
0:08:30	17	17,32	0,00
0:09:00	16	17,32	0,00
0:09:30	16	17,34	0,00
0:10:00	16	17,35	0,00
0:10:30	16	17,36	0,00
0:11:00	15	17,38	0,00
0:11:30	15	17,39	0,00
0:12:00	15	17,40	0,00
0:12:30	15	17,41	0,00
0:13:00	14	17,42	0,00
0:13:30	14	17,43	0,00
0:14:00	14	17,45	0,00
0:14:30	14	17,46	0,00
0:15:00	14	17,46	0,00
0:15:30	13	17,48	0,00
0:16:00	13	17,50	0,00
0:16:30	13	17,50	0,00
0:17:00	13	17,51	0,00
0:17:30	13	17,52	0,00
0:18:00	12	17,53	0,00
0:18:30	12	17,55	0,00
0:19:00	12	17,55	0,00
0:19:30	12	17,52	0,00
0:20:00	12	17,54	0,00
0:20:30	11	17,55	0,00
0:21:00	11	17,56	0,00
0:21:30	11	17,57	0,00
0:22:00	11	17,58	0,00
0:22:30	11	17,58	0,00
0:23:00	11	17,60	0,00
0:23:30	10	17,61	0,00
0:24:00	10	17,61	0,00
0:24:30	10	17,62	0,00
0:25:00	10	17,63	0,00
0:25:30	10	17,64	0,00
0:26:00	10	17,64	0,00
0:26:30	10	17,65	0,00
0:27:00	9	17,66	0,00
0:27:30	9	17,67	0,00
0:28:00	9	17,68	0,00
0:28:30	9	17,68	0,00
0:29:00	9	17,69	0,00
0:29:30	9	17,70	0,00
0:30:00	9	17,70	0,00
0:30:30	9	17,70	0,00
0:31:00	8	17,71	0,00
0:31:30	8	17,72	0,00
0:32:00	8	17,73	0,00
0:32:30	8	17,73	0,00
0:33:00	8	17,74	0,00
0:33:30	8	17,74	0,00
0:34:00	8	17,75	0,00
0:34:30	8	17,76	0,00
0:35:00	8	17,77	0,00
0:35:30	7	17,77	0,00
0:36:00	7	17,77	0,00
0:36:30	7	17,78	0,00
0:37:00	7	17,78	0,00
0:37:30	7	17,79	0,00
0:38:00	7	17,80	0,00
0:38:30	7	17,80	0,00
0:39:00	7	17,80	0,00
0:39:30	7	17,81	0,00
0:40:00	7	17,81	0,00
0:40:30	7	17,81	0,00
0:41:00	7	17,82	0,00
0:41:30	6	17,82	0,00
0:42:00	6	17,82	0,00
0:42:30	6	17,82	0,00
0:43:00	6	17,83	0,00
0:43:30	6	17,83	0,00
0:44:00	6	17,83	0,00
0:44:30	6	17,84	0,00
0:45:00	6	17,84	0,00
0:45:30	6	17,85	0,00
0:46:00	6	17,85	0,00
0:46:30	6	17,86	0,00
0:47:00	6	17,86	0,00
0:47:30	6	17,86	0,00
0:48:00	6	17,86	0,00
0:48:30	6	17,86	0,00
0:49:00	6	17,87	0,00
0:49:30	5	17,87	0,00
0:50:00	5	17,87	0,00
0:50:30	5	17,87	0,00
0:51:00	5	17,88	0,00
0:51:30	5	17,88	0,00
0:52:00	5	17,88	0,00
0:52:30	5	17,88	0,00
0:53:00	5	17,88	0,00
0:53:30	5	17,89	0,00
0:54:00	5	17,89	0,00
0:54:30	5	17,89	0,00
0:55:00	5	17,90	0,00
0:55:30	5	17,90	0,00
0:56:00	5	17,90	0,00
0:56:30	5	17,90	0,00
0:57:00	5	17,90	0,00
0:57:30	5	17,91	0,00
0:58:00	5	17,91	0,00
0:58:30	5	17,91	0,00
0:59:00	5	17,91	0,00
0:59:30	5	17,91	0,00
1:00:00	5	17,91	0,00
1:00:30	5	17,91	0,00
1:01:00	5	17,91	0,00
1:01:30	5	17,91	0,00
1:02:00	4	17,92	0,00
1:02:30	4	17,92	0,00
1:03:00	4	17,92	0,00
1:03:30	4	17,92	0,00
1:04:00	4	17,92	0,00
1:04:30	4	17,93	0,00
1:05:00	4	17,93	0,00
1:05:30	4	17,93	0,00
1:06:00	4	17,93	0,00
1:06:30	4	17,93	0,00
1:07:00	4	17,93	0,00
1:07:30	4	17,93	0,00
1:08:00	4	17,94	0,00
1:08:30	4	17,94	0,00
1:09:00	4	17,94	0,00
1:09:30	4	17,94	0,00
1:10:00	4	17,94	0,00
1:10:30	4	17,94	0,00
1:11:00	4	17,94	0,00
1:11:30	4	17,94	0,00
1:12:00	4	17,94	0,00
1:12:30	4	17,94	0,00
1:13:00	4	17,94	0,00
1:13:30	4	17,94	0,00
1:14:00	4	17,94	0,00
1:14:30	4	17,94	0,00
1:15:00	4	17,94	0,00
1:15:30	4	17,94	0,00
1:16:00	4	17,94	0,00
1:16:30	4	17,94	0,00
1:17:00	4	17,94	0,00
1:17:30	4	17,94	0,00
1:18:00	4	17,94	0,00
1:18:30	4	17,94	0,00
1:19:00	4	17,94	0,00
1:19:30	4	17,95	0,00
1:20:00	4	17,94	0,00
1:20:30	4	17,95	0,00
1:21:00	4	17,95	0,00
1:21:30	4	17,95	0,00
1:22:00	4	17,95	0,00
1:22:30	4	17,95	0,00
1:23:00	4	17,95	0,00
1:23:30	4	17,95	0,00
1:24:00	4	17,95	0,00
1:24:30	4	17,95	0,00
1:25:00	4	17,95	0,00
1:25:30	4	17,95	0,00
1:26:00	4	17,95	0,00
1:26:30	4	17,95	0,00
1:27:00	4	17,95	0,00
1:27:30	4	17,95	0,00
1:28:00	4	17,95	0,00
1:28:30	4	17,95	0,00
1:29:00	4	17,95	0,00
1:29:30	4	17,95	0,00
1:30:00	4	17,95	0,00
1:30:30	4	17,95	0,00
1:31:00	4	17,95	0,00
1:31:30	4	17,95	0,00
1:32:00	4	17,95	0,00
1:32:30	4	17,95	0,00
1:33:00	4	17,95	0,00
1:33:30	4	17,95	0,00
1:34:00	3	17,95	0,00
1:34:30	3	17,95	0,00
1:35:00	3	17,95	0,00
1:35:30	3	17,95	0,00
1:36:00	3	17,95	0,00
1:36:30	3	17,95	0,00
1:37:00	3	17,95	0,00
1:37:30	3	17,96	0,00
1:38:00	3	17,96	0,00
1:38:30	3	17,96	0,00
1:39:00	3	17,96	0,00
1:39:30	3	17,96	0,00
1:40:00	3	17,96	0,00
1:40:30	3	17,96	0,00
1:41:00	3	17,96	0,00
1:41:30	3	17,96	0,00
1:42:00	3	17,96	0,00
1:42:30	3	17,96	0,00
1:43:00	3	17,96	0,00
1:43:30	3	17,96	0,00
1:44:00	3	17,97	0,00
1:44:30	3	17,97	0,00
1:45:00	3	17,97	0,00
1:45:30	3	17,97	0,00
1:46:00	3	17,97	0,00
1:46:30	3	17,97	0,00
1:47:00	3	17,97	0,00
1:47:30	3	17,97	0,00
1:48:00	3	17,97	0,00
1:48:30	3	17,97	0,00
1:49:00	3	17,97	0,00
1:49:30	3	17,96	0,00
1:50:00	3	17,96	0,00
1:50:30	3	17,96	0,00
1:51:00	3	17,96	0,00
1:51:30	3	17,96	0,00
1:52:00	3	17,96	0,00
1:52:30	3	17,96	0,00
1:53:00	3	17,96	0,00
1:53:30	3	17,96	0,00
1:54:00	3	17,96	0,00
1:54:30	3	17,96	0,00
1:55:00	3	17,96	0,00
1:55:30	3	17,96	0,00
1:56:00	3	17,96	0,00
1:56:30	3	17,96	0,00
1:57:00	3	17,97	0,00
1:57:30	3	17,96	0,00
1:58:00	3	17,97	0,00
1:58:30	3	17,97	0,00
1:59:00	3	17,97	0,00
1:59:30	3	17,97	0,00
2:00:00	3	17,97	0,00
2:00:30	3	17,97	0,00
2:01:00	3	17,97	0,00
2:01:30	3	17,97	0,00
2:02:00	3	17,97	0,00
2:02:30	3	17,97	0,00
2:03:00	3	17,97	0,00
2:03:30	3	17,97	0,00
2:04:00	3	17,97	0,00
2:04:30	3	17,97	0,00
2:05:00	3	17,97	0,00
2:05:30	3	17,97	0,00
2:06:00	3	17,97	0,00
2:06:30	3	17,97	0,00
2:07:00	3	17,97	0,00
2:07:30	3	17,97	0,00
2:08:00	3	17,97	0,00
2:08:30	3	17,97	0,00
2:09:00	3	17,97	0,00
2:09:30	3	17,97	0,00
2:10:00	3	17,97	0,00
2:10:30	3	17,97	0,00
2:11:00	3	17,97	0,00
2:11:30	3	17,97	0,00
2:12:00	3	17,97	0,00
2:12:30	3	17,97	0,00
2:13:00	3	17,97	0,00
2:13:30	3	17,97	0,00
2:14:00	3	17,97	0,00
2:14:30	3	17,97	0,00
2:15:00	3	17,97	0,00
2:15:30	3	17,97	0,00
2:16:00	3	17,97	0,00
2:16:30	3	17,97	0,00
2:17:00	3	17,97	0,00
2:17:30	3	17,97	0,00
2:18:00	3	17,96	0,00
2:18:30	3	17,96	0,00
2:19:00	3	17,97	0,00
2:19:30	3	17,96	0,00
2:20:00	3	17,96	0,00
2:20:30	3	17,96	0,00
2:21:00	3	17,96	0,00
2:21:30	3	17,96	0,00
2:22:00	3	17,96	0,00
2:22:30	3	17,96	0,00
2:23:00	3	17,96	0,00
2:23:30	3	17,96	0,00
2:24:00	3	17,96	0,00
2:24:30	3	17,96	0,00
2:25:00	3	17,96	0,00
2:25:30	3	17,96	0,00
2:26:00	3	17,96	0,00
2:26:30	3	17,96	0,00
2:27:00	3	17,96	0,00
2:27:30	3	17,96	0,00
2:28:00	3	17,96	0,00
2:28:30	3	17,96	0,00
2:29:00	3	17,96	0,00
2:29:30	3	17,96	0,00
2:30:00	3	17,96	0,00
2:30:30	3	17,96	0,00
2:31:00	3	17,96	0,00
2:31:30	3	17,95	0,00
2:32:00	3	17,95	0,00
2:32:30	3	17,95	0,00
2:33:00	3	17,95	0,00
2:33:30	3	17,95	0,00
2:34:00	3	17,95	0,00
2:34:30	3	17,95	0,00
2:35:00	3	17,95	0,00
2:35:30	3	17,95	0,00
2:36:00	3	18,03	0,00
2:36:30	3	17,92	0,00
2:37:00	3	17,93	0,00
2:37:30	3	17,93	0,00
2:38:00	3	17,92	0,00
2:38:30	3	17,91	0,00
2:39:00	3	17,93	0,00
2:39:30	3	17,91	0,00
2:40:00	3	17,93	0,00
2:40:30	3	17,91	0,00
2:41:00	3	17,92	0,00
2:41:30	3	17,91	0,00
2:42:00	3	17,91	0,00
2:42:30	3	17,93	0,00
2:43:00	3	17,91	0,00
2:43:30	3	17,92	0,00
2:44:00	3	17,91	0,00
2:44:30	3	17,91	0,00
2:45:00	3	17,91	0,00
2:45:30	3	17,92	0,00
2:46:00	3	17,91	0,00
2:46:30	3	17,91	0,00
2:47:00	3	17,92	0,00
2:47:30	3	17,93	0,00
2:48:00	3	17,91	0,00
2:48:30	3	17,91	0,00
2:49:00	3	17,91	0,00
2:49:30	3	17,92	0,00
2:50:00	3	17,90	0,00
2:50:30	3	17,91	0,00
2:51:00	3	17,91	0,00
2:51:30	3	17,93	0,00
2:52:00	3	17,93	0,00
2:52:30	3	17,91	0,00
2:53:00	3	17,91	0,00
2:53:30	3	17,91	0,00
2:54:00	3	17,92	0,00
2:54:30	3	17,93	0,00
2:55:00	3	17,91	0,00
2:55:30	3	17,91	0,00
2:56:00	3	17,91	0,00
2:56:30	3	17,91	0,00
2:57:00	3	17,92	0,00
2:57:30	3	17,93	0,00
2:58:00	3	17,91	0,00
2:58:30	3	17,91	0,00
2:59:00	3	17,91	0,00
2:59:30	3	17,91	0,00
3:00:00	3	17,92	0,00
3:00:30	3	17,92	0,00
3:01:00	3	17,93	0,00
3:01:30	3	17,91	0,00
3:02:00	3	17,91	0,00
3:02:30	3	17,91	0,00
3:03:00	3	17,91	0,00
3:03:30	3	17,91	0,00
3:04:00	3	17,92	0,00
3:04:30	3	17,92	0,00
3:05:00	3	17,89	0,00
3:05:30	3	17,90	0,00
3:06:00	3	17,91	0,00
3:06:30	3	17,91	0,00
3:07:00	3	17,91	0,00
3:07:30	3	17,91	0,00
3:08:00	3	17,91	0,00
3:08:30	3	17,92	0,00
3:09:00	3	17,92	0,00
3:09:30	3	17,93	0,00
3:10:00	3	17,90	0,00
3:10:30	3	17,91	0,00
3:11:00	3	17,91	0,00
3:11:30	3	17,91	0,00
3:12:00	3	17,91	0,00
3:12:30	3	17,91	0,00
3:13:00	3	17,91	0,00
3:13:30	3	17,91	0,00
3:14:00	3	17,91	0,00
3:14:30	3	17,92	0,00
3:15:00	3	17,93	0,00
3:15:30	3	17,89	0,00
3:16:00	3	17,90	0,00
3:16:30	3	17,90	0,00
3:17:00	3	17,91	0,00
3:17:30	3	17,91	0,00
3:18:00	3	17,91	0,00
3:18:30	3	17,91	0,00
3:19:00	3	17,91	0,00
3:19:30	3	17,91	0,00
3:20:00	3	17,91	0,00
3:20:30	3	17,91	0,00
3:21:00	3	17,91	0,00
3:21:30	3	17,93	0,00
3:22:00	3	17,89	0,00
3:22:30	3	17,90	0,00
3:23:00	3	17,90	0,00
3:23:30	3	17,90	0,00
3:24:00	3	17,90	0,00
3:24:30	3	17,91	0,00
3:25:00	3	17,91	0,00
3:25:30	3	17,91	0,00
3:26:00	3	17,91	0,00
3:26:30	3	17,91	0,00
3:27:00	3	17,91	0,00
3:27:30	3	17,91	0,00
3:28:00	3	17,91	0,00
3:28:30	3	17,92	0,00
3:29:00	3	17,88	0,00
3:29:30	3	17,89	0,00
3:30:00	3	17,90	0,00
3:30:30	3	17,90	0,00
3:31:00	3	17,90	0,00
3:31:30	3	17,90	0,00
3:32:00	3	17,90	0,00
3:32:30	3	17,90	0,00
3:33:00	3	17,90	0,00
3:33:30	3	17,91	0,00
3:34:00	3	17,91	0,00
3:34:30	3	17,91	0,00
3:35:00	3	17,91	0,00
3:35:30	3	17,91	0,00
3:36:00	3	17,91	0,00
3:36:30	3	17,91	0,00
3:37:00	3	17,88	0,00
3:37:30	3	17,89	0,00
3:38:00	3	17,89	0,00
3:38:30	3	17,89	0,00
3:39:00	3	17,89	0,00
3:39:30	3	17,89	0,00
3:40:00	3	17,89	0,00
3:40:30	3	17,89	0,00
3:41:00	3	17,90	0,00
3:41:30	3	17,90	0,00
3:42:00	3	17,90	0,00
3:42:30	3	17,90	0,00
3:43:00	3	17,90	0,00
3:43:30	3	17,90	0,00
3:44:00	3	17,91	0,00
3:44:30	3	17,87	0,00
3:45:00	3	17,88	0,00
3:45:30	3	17,88	0,00
3:46:00	3	17,88	0,00
3:46:30	3	17,88	0,00
3:47:00	3	17,88	0,00
3:47:30	3	17,88	0,00
3:48:00	3	17,88	0,00
3:48:30	3	17,88	0,00
3:49:00	3	17,88	0,00
3:49:30	3	17,89	0,00
3:50:00	3	17,89	0,00
3:50:30	3	17,89	0,00
3:51:00	3	17,89	0,00
3:51:30	3	17,89	0,00
3:52:00	3	17,90	0,00
3:52:30	3	17,91	0,00
3:53:00	3	17,87	0,00
3:53:30	3	17,88	0,00
3:54:00	3	17,88	0,00
3:54:30	3	17,88	0,00
3:55:00	3	17,88	0,00
3:55:30	3	17,88	0,00
3:56:00	3	17,89	0,00
3:56:30	3	17,89	0,00
3:57:00	3	17,89	0,00
3:57:30	3	17,89	0,00
3:58:00	3	17,89	0,00
3:58:30	3	17,89	0,00
3:59:00	3	17,89	0,00
3:59:30	3	17,90	0,00
4:00:00	3	17,90	0,00
4:00:30	3	17,91	0,00
4:01:00	3	17,87	0,00
4:01:30	3	17,88	0,00
4:02:00	3	17,88	0,00
4:02:30	3	17,88	0,00
4:03:00	3	17,88	0,00
4:03:30	3	17,88	0,00
4:04:00	3	17,88	0,00
4:04:30	3	17,88	0,00
4:05:00	3	17,88	0,00
4:05:30	3	17,88	0,00
4:06:00	3	17,88	0,00
4:06:30	3	17,88	0,00
4:07:00	3	17,88	0,00
4:07:30	3	17,88	0,00
4:08:00	3	17,89	0,00
4:08:30	3	17,89	0,00
4:09:00	3	17,89	0,00
4:09:30	3	17,90	0,00
4:10:00	3	17,86	0,00
4:10:30	3	17,87	0,00
4:11:00	3	17,87	0,00
4:11:30	3	17,87	0,00
4:12:00	3	17,87	0,00
4:12:30	3	17,87	0,00
4:13:00	3	17,88	0,00
4:13:30	3	17,88	0,00
4:14:00	3	17,88	0,00
4:14:30	3	17,88	0,00
4:15:00	3	17,88	0,00
4:15:30	3	17,88	0,00
4:16:00	3	17,88	0,00
4:16:30	3	17,88	0,00
4:17:00	3	17,88	0,00
4:17:30	3	17,88	0,00
4:18:00	3	17,88	0,00
4:18:30	3	17,88	0,00
4:19:00	3	17,89	0,00
4:19:30	3	17,89	0,00
4:20:00	3	17,86	0,00
4:20:30	3	17,87	0,00
4:21:00	3	17,87	0,00
4:21:30	3	17,87	0,00
4:22:00	3	17,87	0,00
4:22:30	3	17,87	0,00
4:23:00	3	17,87	0,00
4:23:30	3	17,87	0,00
4:24:00	3	17,87	0,00
4:24:30	3	17,87	0,00
4:25:00	3	17,87	0,00
4:25:30	3	17,87	0,00
4:26:00	3	17,87	0,00
4:26:30	3	17,87	0,00
4:27:00	3	17,87	0,00
4:27:30	3	17,88	0,00
4:28:00	3	17,88	0,00
4:28:30	3	17,88	0,00
4:29:00	3	17,88	0,00
4:29:30	3	17,88	0,00
4:30:00	3	17,88	0,00
4:30:30	3	17,87	0,00
4:31:00	3	17,86	0,00
4:31:30	3	17,86	0,00
4:32:00	3	17,86	0,00
4:32:30	3	17,86	0,00
4:33:00	3	17,86	0,00
4:33:30	3	17,86	0,00
4:34:00	3	17,86	0,00
4:34:30	3	17,86	0,00
4:35:00	3	17,86	0,00
4:35:30	3	17,86	0,00
4:36:00	3	17,86	0,00
4:36:30	3	17,86	0,00
4:37:00	3	17,86	0,00
4:37:30	3	17,86	0,00
4:38:00	3	17,87	0,00
4:38:30	3	17,87	0,00
4:39:00	3	17,87	0,00
4:39:30	3	17,87	0,00
4:40:00	3	17,88	0,00
4:40:30	3	17,88	0,00
4:41:00	3	17,84	0,00
4:41:30	3	17,85	0,00
4:42:00	3	17,85	0,00
4:42:30	3	17,86	0,00
4:43:00	3	17,86	0,00
4:43:30	3	17,86	0,00
4:44:00	3	17,86	0,00
4:44:30	3	17,86	0,00
4:45:00	3	17,86	0,00
4:45:30	3	17,86	0,00
4:46:00	3	17,85	0,00
4:46:30	3	17,86	0,00
4:47:00	3	17,86	0,00
4:47:30	3	17,86	0,00
4:48:00	3	17,86	0,00
4:48:30	3	17,86	0,00
4:49:00	3	17,86	0,00
4:49:30	3	17,86	0,00
4:50:00	3	17,86	0,00
4:50:30	3	17,86	0,00
4:51:00	3	17,86	0,00
4:51:30	3	17,86	0,00
4:52:00	3	17,86	0,00
4:52:30	3	17,86	0,00
4:53:00	3	17,86	0,00
4:53:30	3	17,87	0,00
4:54:00	3	17,82	0,00
4:54:30	3	17,84	0,00
4:55:00	3	17,84	0,00
4:55:30	3	17,84	0,00
4:56:00	3	17,84	0,00
4:56:30	3	17,84	0,00
4:57:00	3	17,84	0,00
4:57:30	3	17,84	0,00
4:58:00	3	17,84	0,00
4:58:30	3	17,84	0,00
4:59:00	3	17,85	0,00
4:59:30	3	17,85	0,00
5:00:00	3	17,85	0,00
5:00:30	3	17,85	0,00
5:01:00	3	17,85	0,00
5:01:30	3	17,85	0,00
5:02:00	3	17,85	0,00
5:02:30	3	17,85	0,00
5:03:00	3	17,85	0,00
5:03:30	3	17,85	0,00
5:04:00	3	17,85	0,00
5:04:30	3	17,85	0,00
5:05:00	3	17,85	0,00
5:05:30	3	17,85	0,00
5:06:00	3	17,86	0,00
5:06:30	3	17,86	0,00
5:07:00	3	17,86	0,00
5:07:30	3	17,86	0,00
5:08:00	3	17,86	0,00
5:08:30	3	17,82	0,00
5:09:00	3	17,83	0,00
5:09:30	3	17,83	0,00
5:10:00	3	17,83	0,00
5:10:30	3	17,84	0,00
5:11:00	3	17,84	0,00
5:11:30	3	17,84	0,00
5:12:00	3	17,84	0,00
5:12:30	3	17,84	0,00
5:13:00	3	17,84	0,00
5:13:30	3	17,84	0,00
5:14:00	3	17,84	0,00
5:14:30	3	17,83	0,00
5:15:00	3	17,83	0,00
5:15:30	3	17,83	0,00
5:16:00	3	17,83	0,00
5:16:30	3	17,84	0,00
5:17:00	3	17,84	0,00
5:17:30	3	17,83	0,00
5:18:00	3	17,83	0,00
5:18:30	3	17,84	0,00
5:19:00	3	17,84	0,00
5:19:30	3	17,84	0,00
5:20:00	3	17,84	0,00
5:20:30	3	17,84	0,00
5:21:00	3	17,84	0,00
5:21:30	3	17,84	0,00
5:22:00	3	17,84	0,00
5:22:30	3	17,85	0,00
5:23:00	3	17,85	0,00
5:23:30	3	17,80	0,00
5:24:00	3	17,82	0,00
5:24:30	3	17,82	0,00
5:25:00	3	17,82	0,00
5:25:30	3	17,82	0,00
5:26:00	3	17,82	0,00
5:26:30	3	17,82	0,00
5:27:00	3	17,82	0,00
5:27:30	3	17,82	0,00
5:28:00	3	17,82	0,00
5:28:30	3	17,82	0,00
5:29:00	3	17,82	0,00
5:29:30	3	17,82	0,00

File: project-root/data/Data Acquisition/Data Acquisition/2017 year (147)/17-00100.txt (part 1 of 2)
--Test Summary--
Full Path and File Name	
Instrument Name	UCA Right Cell
Instrument Type	Model 4262 Twin Cell UCA
Instrument Serial Number	
Test Start Date	14.08.2017
Test Start Time	13:02:09
Test Stop Date	15.08.2017
Test Stop Time	13:47:46
Test Length	24:45:37
Final Sample Time Offset	24:45:30
Controller Schedule Name	
Sampling Period	30 seconds
Comments	
Information	WellID	
Information	Customer	
Information	EngName	
Information	CementClass	Cem550
Information	CementMfr	
Information	Additives	100Cem550+120GVVS+0.2ËÊ+0.3P-200
Information	Density	1870
Information	BHCT	
Information	BHST	
Information	FluidLoss	
Information	JobType	
Calculated Value	CS_50	0:02:30
Calculated Value	CS_500	1:42:00
Calculated Value	CS_Time8h	7,32 MPa
Calculated Value	CS_Time12h	7,48 MPa
Calculated Value	CS_Time24h	8,11 MPa
Calculated Value	CS_Time48h	N/A
Calculated Value	CS_Time72h	N/A
Calculated Curve	Compressive Strength	Compressive strength type B (more than 14 lb/gal)
Initial Temperature (°C)	22 °C
Final Temperature (°C)	5 °C
Initial Transit Time (microsec/in)	ERROR
Final Transit Time (microsec/in)	10,18 microsec/in
Initial Compressive Strength (MPa)	N/A
Final Compressive Strength (MPa)	8,14 MPa
--Data--
Time (HH:MM:SS)	Temperature (°C)	Transit Time (microsec/in)	Compressive Strength (MPa)
0:00:00	22		
0:00:30	22	20,06	0,00
0:01:00	21	25,32	0,00
0:01:30	21		
0:02:00	21	17,02	0,42
0:02:30	21	17,07	0,41
0:03:00	20	17,07	0,41
0:03:30	20	17,07	0,41
0:04:00	20	17,06	0,41
0:04:30	20	17,07	0,41
0:05:00	19	17,09	0,41
0:05:30	19	17,09	0,41
0:06:00	19	17,10	0,41
0:06:30	19	17,10	0,41
0:07:00	18	17,10	0,40
0:07:30	18	17,10	0,40
0:08:00	18	17,10	0,40
0:08:30	18	17,11	0,40
0:09:00	18	17,12	0,40
0:09:30	17	17,13	0,40
0:10:00	17	17,13	0,40
0:10:30	17	17,13	0,40
0:11:00	17	17,14	0,40
0:11:30	17	17,14	0,40
0:12:00	17	17,15	0,39
0:12:30	16	17,16	0,39
0:13:00	16	17,16	0,39
0:13:30	16	17,16	0,39
0:14:00	16	17,17	0,39
0:14:30	16	17,18	0,39
0:15:00	16	17,18	0,39
0:15:30	15	17,19	0,39
0:16:00	15	17,19	0,39
0:16:30	15	17,20	0,38
0:17:00	15	17,21	0,38
0:17:30	15	17,22	0,38
0:18:00	15	17,22	0,38
0:18:30	14	17,22	0,38
0:19:00	14	17,23	0,38
0:19:30	14	17,24	0,38
0:20:00	14	17,25	0,37
0:20:30	14	17,25	0,37
0:21:00	14	17,25	0,37
0:21:30	14	17,26	0,37
0:22:00	14	17,27	0,37
0:22:30	13	17,27	0,37
0:23:00	13	17,28	0,37
0:23:30	13	17,28	0,37
0:24:00	13	17,28	0,37
0:24:30	13	17,29	0,37
0:25:00	13	17,30	0,36
0:25:30	13	17,30	0,36
0:26:00	13	17,31	0,36
0:26:30	13	17,31	0,36
0:27:00	12	17,31	0,36
0:27:30	12	17,31	0,36
0:28:00	12	17,32	0,36
0:28:30	12	17,33	0,36
0:29:00	12	17,33	0,36
0:29:30	12	17,33	0,36
0:30:00	12	17,34	0,36
0:30:30	12	17,34	0,36
0:31:00	12	17,34	0,36
0:31:30	12	17,34	0,36
0:32:00	12	17,34	0,36
0:32:30	11	17,35	0,35
0:33:00	11	17,35	0,35
0:33:30	11	17,36	0,35
0:34:00	11	17,36	0,35
0:34:30	11	17,36	0,35
0:35:00	11	17,36	0,35
0:35:30	11	17,37	0,35
0:36:00	11	17,37	0,35
0:36:30	11	17,37	0,35
0:37:00	11	17,37	0,35
0:37:30	11	17,37	0,35
0:38:00	11	17,37	0,35
0:38:30	11	17,37	0,35
0:39:00	10	17,37	0,35
0:39:30	10	17,37	0,35
0:40:00	10	17,37	0,35
0:40:30	10	17,37	0,35
0:41:00	10	17,37	0,35
0:41:30	10	17,37	0,35
0:42:00	10	17,37	0,35
0:42:30	10	17,37	0,35
0:43:00	10	17,37	0,35
0:43:30	10	17,37	0,35
0:44:00	10	17,37	0,35
0:44:30	10	17,37	0,35
0:45:00	10	17,37	0,35
0:45:30	10	17,37	0,35
0:46:00	10	17,36	0,35
0:46:30	10	17,36	0,35
0:47:00	9	17,36	0,35
0:47:30	9	17,36	0,35
0:48:00	9	17,35	0,35
0:48:30	9	17,34	0,36
0:49:00	9	17,34	0,36
0:49:30	9	17,34	0,36
0:50:00	9	17,34	0,36
0:50:30	9	17,33	0,36
0:51:00	9	17,33	0,36
0:51:30	9	17,32	0,36
0:52:00	9	17,31	0,36
0:52:30	9	17,31	0,36
0:53:00	9	17,30	0,36
0:53:30	9	17,29	0,37
0:54:00	9	17,28	0,37
0:54:30	9	17,28	0,37
0:55:00	9	17,27	0,37
0:55:30	9	17,26	0,37
0:56:00	9	17,25	0,37
0:56:30	9	17,24	0,38
0:57:00	9	17,22	0,38
0:57:30	9	17,22	0,38
0:58:00	9	17,21	0,38
0:58:30	8	17,19	0,39
0:59:00	8	17,18	0,39
0:59:30	8	17,17	0,39
1:00:00	8	17,16	0,39
1:00:30	8	17,14	0,40
1:01:00	8	17,13	0,40
1:01:30	8	17,11	0,40
1:02:00	8	17,09	0,41
1:02:30	8	17,07	0,41
1:03:00	8	17,06	0,41
1:03:30	8	17,04	0,42
1:04:00	8	17,01	0,42
1:04:30	8	16,99	0,43
1:05:00	8	16,97	0,43
1:05:30	8	16,95	0,44
1:06:00	8	16,92	0,44
1:06:30	8	16,89	0,45
1:07:00	8	16,86	0,46
1:07:30	8	16,84	0,46
1:08:00	8	16,81	0,47
1:08:30	8	16,78	0,47
1:09:00	8	16,75	0,48
1:09:30	8	16,71	0,49
1:10:00	8	16,68	0,50
1:10:30	8	16,64	0,51
1:11:00	8	16,59	0,52
1:11:30	8	16,55	0,53
1:12:00	8	16,50	0,54
1:12:30	8	16,46	0,55
1:13:00	8	16,40	0,57
1:13:30	8	16,34	0,59
1:14:00	8	16,27	0,60
1:14:30	8	16,20	0,63
1:15:00	8	16,11	0,65
1:15:30	8	16,00	0,68
1:16:00	8	15,89	0,72
1:16:30	8	15,77	0,76
1:17:00	8	15,64	0,80
1:17:30	8	15,54	0,84
1:18:00	8	15,42	0,88
1:18:30	8	15,29	0,93
1:19:00	8	15,16	0,98
1:19:30	8	15,04	1,03
1:20:00	8	14,92	1,08
1:20:30	8	14,81	1,14
1:21:00	8	14,70	1,19
1:21:30	8	14,59	1,24
1:22:00	8	14,49	1,30
1:22:30	8	14,38	1,35
1:23:00	8	14,28	1,41
1:23:30	8	14,19	1,46
1:24:00	8	14,10	1,52
1:24:30	8	14,01	1,57
1:25:00	8	13,93	1,63
1:25:30	8	13,85	1,68
1:26:00	8	13,77	1,74
1:26:30	8	13,70	1,79
1:27:00	8	13,62	1,84
1:27:30	8	13,55	1,90
1:28:00	8	13,48	1,96
1:28:30	8	13,41	2,01
1:29:00	8	13,34	2,07
1:29:30	8	13,27	2,13
1:30:00	8	13,21	2,18
1:30:30	8	13,14	2,24
1:31:00	8	13,09	2,30
1:31:30	8	13,02	2,35
1:32:00	8	12,96	2,41
1:32:30	8	12,90	2,47
1:33:00	8	12,85	2,53
1:33:30	8	12,79	2,59
1:34:00	8	12,74	2,65
1:34:30	8	12,69	2,70
1:35:00	8	12,63	2,76
1:35:30	8	12,60	2,81
1:36:00	8	12,54	2,87
1:36:30	8	12,50	2,92
1:37:00	8	12,45	2,98
1:37:30	8	12,40	3,04
1:38:00	8	12,36	3,09
1:38:30	8	12,32	3,15
1:39:00	8	12,27	3,21
1:39:30	8	12,23	3,27
1:40:00	8	12,19	3,32
1:40:30	8	12,16	3,36
1:41:00	8	12,13	3,42
1:41:30	8	12,09	3,47
1:42:00	8	12,05	3,53
1:42:30	8	12,01	3,59
1:43:00	8	11,98	3,63
1:43:30	8	11,95	3,69
1:44:00	8	11,91	3,74
1:44:30	8	11,89	3,77
1:45:00	8	11,86	3,82
1:45:30	8	11,83	3,87
1:46:00	8	11,80	3,92
1:46:30	8	11,77	3,97
1:47:00	8	11,74	4,02
1:47:30	8	11,72	4,06
1:48:00	8	11,70	4,10
1:48:30	8	11,67	4,15
1:49:00	8	11,64	4,19
1:49:30	8	11,62	4,24
1:50:00	8	11,60	4,28
1:50:30	8	11,58	4,32
1:51:00	8	11,55	4,36
1:51:30	8	11,53	4,40
1:52:00	8	11,52	4,43
1:52:30	8	11,50	4,48
1:53:00	7	11,47	4,52
1:53:30	8	11,46	4,55
1:54:00	8	11,44	4,58
1:54:30	8	11,42	4,62
1:55:00	8	11,40	4,65
1:55:30	8	11,38	4,70
1:56:00	7	11,37	4,73
1:56:30	7	11,35	4,76
1:57:00	7	11,34	4,79
1:57:30	7	11,32	4,83
1:58:00	7	11,30	4,87
1:58:30	7	11,29	4,91
1:59:00	7	11,28	4,92
1:59:30	7	11,26	4,95
2:00:00	7	11,25	4,99
2:00:30	7	11,23	5,02
2:01:00	7	11,22	5,05
2:01:30	7	11,20	5,09
2:02:00	7	11,19	5,12
2:02:30	7	11,18	5,14
2:03:00	7	11,16	5,17
2:03:30	7	11,16	5,19
2:04:00	7	11,14	5,22
2:04:30	7	11,13	5,24
2:05:00	7	11,12	5,28
2:05:30	7	11,11	5,31
2:06:00	7	11,10	5,33
2:06:30	7	11,08	5,37
2:07:00	7	11,07	5,38
2:07:30	7	11,07	5,40
2:08:00	7	11,05	5,44
2:08:30	7	11,04	5,46
2:09:00	7	11,04	5,47
2:09:30	7	11,03	5,49
2:10:00	7	11,02	5,51
2:10:30	7	11,01	5,55
2:11:00	7	11,00	5,57
2:11:30	7	10,99	5,59
2:12:00	7	10,98	5,60
2:12:30	7	10,98	5,62
2:13:00	7	10,97	5,64
2:13:30	7	10,96	5,66
2:14:00	7	10,95	5,68
2:14:30	7	10,95	5,70
2:15:00	7	10,94	5,72
2:15:30	7	10,93	5,74
2:16:00	7	10,93	5,76
2:16:30	7	10,92	5,78
2:17:00	7	10,91	5,80
2:17:30	7	10,90	5,82
2:18:00	7	10,89	5,84
2:18:30	7	10,89	5,86
2:19:00	7	10,88	5,88
2:19:30	7	10,87	5,89
2:20:00	7	10,87	5,89
2:20:30	7	10,86	5,91
2:21:00	7	10,86	5,93
2:21:30	7	10,85	5,96
2:22:00	7	10,84	5,98
2:22:30	7	10,84	5,98
2:23:00	7	10,83	6,00
2:23:30	7	10,83	6,02
2:24:00	7	10,82	6,04
2:24:30	7	10,82	6,04
2:25:00	7	10,81	6,06
2:25:30	7	10,80	6,08
2:26:00	7	10,80	6,08
2:26:30	7	10,80	6,10
2:27:00	7	10,79	6,12
2:27:30	7	10,79	6,12
2:28:00	7	10,78	6,14
2:28:30	7	10,78	6,14
2:29:00	7	10,77	6,16
2:29:30	7	10,77	6,18
2:30:00	7	10,77	6,18
2:30:30	7	10,76	6,20
2:31:00	7	10,75	6,22
2:31:30	7	10,75	6,22
2:32:00	7	10,74	6,25
2:32:30	7	10,74	6,25
2:33:00	7	10,74	6,27
2:33:30	7	10,74	6,27
2:34:00	7	10,73	6,29
2:34:30	7	10,73	6,29
2:35:00	7	10,72	6,31
2:35:30	7	10,72	6,31
2:36:00	7	10,71	6,33
2:36:30	7	10,71	6,33
2:37:00	7	10,71	6,35
2:37:30	7	10,71	6,35
2:38:00	7	10,70	6,37
2:38:30	7	10,70	6,37
2:39:00	7	10,69	6,40
2:39:30	7	10,69	6,40
2:40:00	7	10,69	6,40
2:40:30	7	10,68	6,42
2:41:00	7	10,68	6,42
2:41:30	7	10,68	6,44
2:42:00	7	10,68	6,44
2:42:30	7	10,68	6,44
2:43:00	7	10,67	6,46
2:43:30	7	10,67	6,46
2:44:00	7	10,66	6,48
2:44:30	7	10,66	6,48
2:45:00	7	10,66	6,48
2:45:30	7	10,65	6,51
2:46:00	6	10,65	6,51
2:46:30	7	10,65	6,53
2:47:00	7	10,65	6,53
2:47:30	7	10,65	6,53
2:48:00	7	10,65	6,53
2:48:30	6	10,64	6,55
2:49:00	7	10,64	6,55
2:49:30	6	10,63	6,57
2:50:00	7	10,63	6,57
2:50:30	6	10,63	6,57
2:51:00	6	10,63	6,60
2:51:30	6	10,63	6,60
2:52:00	6	10,63	6,60
2:52:30	6	10,63	6,60
2:53:00	6	10,62	6,62
2:53:30	6	10,62	6,62
2:54:00	6	10,62	6,62
2:54:30	6	10,61	6,64
2:55:00	6	10,61	6,64
2:55:30	6	10,61	6,64
2:56:00	6	10,60	6,67
2:56:30	6	10,60	6,67
2:57:00	6	10,60	6,67
2:57:30	6	10,60	6,67
2:58:00	6	10,59	6,69
2:58:30	6	10,59	6,69
2:59:00	6	10,59	6,69
2:59:30	6	10,59	6,69
3:00:00	6	10,59	6,71
3:00:30	6	10,59	6,71
3:01:00	6	10,59	6,71
3:01:30	6	10,59	6,71
3:02:00	6	10,59	6,71
3:02:30	6	10,58	6,73
3:03:00	6	10,58	6,73
3:03:30	6	10,58	6,73
3:04:00	6	10,58	6,73
3:04:30	6	10,58	6,73
3:05:00	6	10,57	6,76
3:05:30	6	10,57	6,76
3:06:00	6	10,57	6,76
3:06:30	6	10,57	6,76
3:07:00	6	10,57	6,76
3:07:30	6	10,57	6,76
3:08:00	6	10,56	6,78
3:08:30	6	10,56	6,78
3:09:00	6	10,56	6,78
3:09:30	6	10,56	6,78
3:10:00	6	10,56	6,78
3:10:30	6	10,56	6,80
3:11:00	6	10,56	6,80
3:11:30	6	10,56	6,80
3:12:00	6	10,56	6,80
3:12:30	6	10,56	6,80
3:13:00	6	10,56	6,80
3:13:30	6	10,55	6,83
3:14:00	6	10,55	6,83
3:14:30	6	10,55	6,83
3:15:00	6	10,55	6,83
3:15:30	6	10,55	6,83
3:16:00	6	10,55	6,83
3:16:30	6	10,54	6,85
3:17:00	6	10,54	6,85
3:17:30	6	10,54	6,85
3:18:00	6	10,54	6,85
3:18:30	6	10,54	6,85
3:19:00	6	10,54	6,85
3:19:30	6	10,54	6,85
3:20:00	6	10,54	6,85
3:20:30	6	10,54	6,88
3:21:00	6	10,54	6,88
3:21:30	6	10,54	6,88
3:22:00	6	10,54	6,88
3:22:30	6	10,54	6,88
3:23:00	6	10,54	6,88
3:23:30	6	10,54	6,88
3:24:00	6	10,54	6,88
3:24:30	6	10,54	6,88
3:25:00	6	10,54	6,88
3:25:30	6	10,53	6,90
3:26:00	6	10,53	6,90
3:26:30	6	10,53	6,90
3:27:00	6	10,53	6,90
3:27:30	6	10,53	6,90
3:28:00	6	10,53	6,90
3:28:30	6	10,53	6,90
3:29:00	6	10,53	6,90
3:29:30	6	10,52	6,92
3:30:00	6	10,53	6,90
3:30:30	6	10,52	6,92
3:31:00	6	10,52	6,92
3:31:30	5	10,52	6,92
3:32:00	5	10,52	6,92
3:32:30	6	10,52	6,92
3:33:00	5	10,52	6,92
3:33:30	5	10,52	6,92
3:34:00	5	10,51	6,95
3:34:30	5	10,51	6,95
3:35:00	5	10,51	6,95
3:35:30	5	10,51	6,95
3:36:00	5	10,51	6,95
3:36:30	5	10,51	6,95
3:37:00	5	10,51	6,95
3:37:30	5	10,51	6,95
3:38:00	5	10,51	6,95
3:38:30	5	10,51	6,95
3:39:00	5	10,51	6,95
3:39:30	5	10,51	6,95
3:40:00	5	10,51	6,95
3:40:30	5	10,51	6,95
3:41:00	5	10,51	6,95
3:41:30	5	10,50	6,97
3:42:00	5	10,50	6,97
3:42:30	5	10,50	6,97
3:43:00	5	10,50	6,97
3:43:30	5	10,50	6,97
3:44:00	5	10,50	6,97
3:44:30	5	10,50	6,97
3:45:00	5	10,50	6,97
3:45:30	5	10,50	6,97
3:46:00	5	10,50	6,97
3:46:30	5	10,50	6,97
3:47:00	5	10,50	6,97
3:47:30	5	10,50	7,00
3:48:00	5	10,50	7,00
3:48:30	5	10,50	7,00
3:49:00	5	10,50	7,00
3:49:30	5	10,50	7,00
3:50:00	5	10,50	7,00
3:50:30	5	10,50	7,00
3:51:00	5	10,50	7,00
3:51:30	5	10,50	7,00
3:52:00	5	10,50	7,00
3:52:30	5	10,50	7,00
3:53:00	5	10,50	7,00
3:53:30	5	10,50	7,00
3:54:00	5	10,50	7,00
3:54:30	5	10,50	7,00
3:55:00	5	10,50	7,00
3:55:30	5	10,49	7,02
3:56:00	5	10,50	7,00
3:56:30	5	10,49	7,02
3:57:00	5	10,49	7,02
3:57:30	5	10,49	7,02
3:58:00	5	10,49	7,02
3:58:30	5	10,49	7,02
3:59:00	5	10,49	7,02
3:59:30	5	10,49	7,02
4:00:00	5	10,49	7,02
4:00:30	5	10,49	7,02
4:01:00	5	10,49	7,02
4:01:30	5	10,49	7,02
4:02:00	5	10,49	7,02
4:02:30	5	10,49	7,02
4:03:00	5	10,49	7,02
4:03:30	5	10,49	7,02
4:04:00	5	10,49	7,02
4:04:30	5	10,48	7,04
4:05:00	5	10,48	7,04
4:05:30	5	10,48	7,04
4:06:00	5	10,48	7,04
4:06:30	5	10,48	7,04
4:07:00	5	10,48	7,04
4:07:30	5	10,48	7,04
4:08:00	5	10,48	7,04
4:08:30	5	10,48	7,04
4:09:00	5	10,48	7,04
4:09:30	5	10,48	7,04
4:10:00	5	10,48	7,04
4:10:30	5	10,48	7,04
4:11:00	5	10,48	7,04
4:11:30	5	10,48	7,04
4:12:00	5	10,48	7,04
4:12:30	5	10,48	7,04
4:13:00	5	10,48	7,04
4:13:30	5	10,48	7,04
4:14:00	5	10,48	7,04
4:14:30	5	10,48	7,04
4:15:00	5	10,48	7,04
4:15:30	5	10,48	7,04
4:16:00	5	10,48	7,04
4:16:30	5	10,48	7,04
4:17:00	5	10,48	7,07
4:17:30	5	10,48	7,07
4:18:00	5	10,48	7,07
4:18:30	5	10,48	7,07
4:19:00	5	10,48	7,07
4:19:30	5	10,48	7,07
4:20:00	5	10,48	7,07
4:20:30	5	10,48	7,07
4:21:00	5	10,48	7,07
4:21:30	5	10,48	7,07
4:22:00	5	10,48	7,07
4:22:30	5	10,48	7,07
4:23:00	5	10,48	7,07
4:23:30	5	10,48	7,07
4:24:00	5	10,48	7,07
4:24:30	5	10,48	7,07
4:25:00	5	10,47	7,09
4:25:30	5	10,47	7,09
4:26:00	5	10,47	7,09
4:26:30	5	10,47	7,09
4:27:00	5	10,47	7,09
4:27:30	5	10,47	7,09
4:28:00	5	10,47	7,09
4:28:30	5	10,47	7,09
4:29:00	5	10,47	7,09
4:29:30	5	10,47	7,09
4:30:00	5	10,47	7,09
4:30:30	5	10,47	7,09
4:31:00	5	10,47	7,09
4:31:30	5	10,47	7,09
4:32:00	5	10,47	7,09
4:32:30	5	10,47	7,09
4:33:00	5	10,47	7,09
4:33:30	5	10,47	7,09
4:34:00	5	10,47	7,09
4:34:30	5	10,47	7,09
4:35:00	5	10,47	7,09
4:35:30	5	10,47	7,09
4:36:00	5	10,47	7,09
4:36:30	5	10,47	7,09
4:37:00	5	10,46	7,12
4:37:30	5	10,46	7,12
4:38:00	5	10,46	7,12
4:38:30	5	10,47	7,09
4:39:00	5	10,46	7,12
4:39:30	5	10,47	7,09
4:40:00	5	10,46	7,12
4:40:30	5	10,47	7,09
4:41:00	5	10,46	7,12
4:41:30	5	10,47	7,09
4:42:00	5	10,46	7,12
4:42:30	5	10,47	7,09
4:43:00	5	10,46	7,12
4:43:30	5	10,46	7,12
4:44:00	5	10,46	7,12
4:44:30	5	10,46	7,12
4:45:00	5	10,46	7,12
4:45:30	5	10,46	7,12
4:46:00	5	10,46	7,12
4:46:30	5	10,46	7,12
4:47:00	5	10,46	7,12
4:47:30	5	10,46	7,12
4:48:00	5	10,46	7,12
4:48:30	5	10,46	7,12
4:49:00	5	10,46	7,12
4:49:30	5	10,46	7,12
4:50:00	5	10,46	7,12
4:50:30	5	10,46	7,12
4:51:00	5	10,46	7,12
4:51:30	5	10,46	7,12
4:52:00	5	10,46	7,12
4:52:30	5	10,46	7,12
4:53:00	5	10,46	7,12
4:53:30	5	10,46	7,12
4:54:00	5	10,45	7,14
4:54:30	5	10,46	7,12
4:55:00	5	10,46	7,12
4:55:30	5	10,45	7,14
4:56:00	5	10,45	7,14
4:56:30	5	10,45	7,14
4:57:00	5	10,45	7,14
4:57:30	5	10,45	7,14
4:58:00	5	10,45	7,14
4:58:30	5	10,45	7,14
4:59:00	5	10,45	7,14
4:59:30	5	10,45	7,14
5:00:00	5	10,45	7,14
5:00:30	5	10,45	7,14
5:01:00	5	10,45	7,14
5:01:30	5	10,45	7,14
5:02:00	5	10,45	7,14
5:02:30	5	10,45	7,14
5:03:00	5	10,45	7,14
5:03:30	5	10,45	7,14
5:04:00	5	10,45	7,14
5:04:30	5	10,45	7,14
5:05:00	5	10,45	7,14
5:05:30	5	10,45	7,14
5:06:00	5	10,45	7,14
5:06:30	5	10,45	7,14
5:07:00	5	10,45	7,14
5:07:30	5	10,45	7,14
5:08:00	5	10,45	7,14
5:08:30	5	10,45	7,14
5:09:00	5	10,45	7,14
5:09:30	5	10,45	7,14
5:10:00	5	10,45	7,14
5:10:30	5	10,45	7,14
5:11:00	5	10,45	7,14
5:11:30	5	10,45	7,14
5:12:00	5	10,45	7,17
5:12:30	5	10,45	7,17
5:13:00	5	10,45	7,14
5:13:30	5	10,45	7,17
5:14:00	5	10,45	7,17
5:14:30	5	10,45	7,14
5:15:00	5	10,45	7,17
5:15:30	5	10,45	7,17
5:16:00	5	10,45	7,17
5:16:30	5	10,45	7,17
5:17:00	5	10,45	7,17
5:17:30	5	10,45	7,17
5:18:00	5	10,45	7,17
5:18:30	5	10,45	7,17
5:19:00	5	10,45	7,17
5:19:30	5	10,45	7,17
5:20:00	5	10,45	7,17
5:20:30	5	10,45	7,17
5:21:00	5	10,45	7,17
5:21:30	5	10,45	7,17
5:22:00	5	10,45	7,17
5:22:30	5	10,45	7,17
5:23:00	5	10,45	7,17
5:23:30	5	10,45	7,17
5:24:00	5	10,45	7,17
5:24:30	5	10,45	7,17
5:25:00	5	10,45	7,17
5:25:30	5	10,45	7,17
5:26:00	5	10,45	7,17
5:26:30	5	10,45	7,17
5:27:00	5	10,45	7,17
5:27:30	6	10,45	7,17
5:28:00	5	10,45	7,17
5:28:30	5	10,45	7,17
5:29:00	5	10,45	7,17
5:29:30	5	10,45	7,17
5:30:00	5	10,45	7,17
5:30:30	5	10,45	7,17
5:31:00	5	10,44	7,19
5:31:30	5	10,45	7,17
5:32:00	5	10,44	7,19
5:32:30	5	10,44	7,19
5:33:00	5	10,45	7,17
5:33:30	5	10,44	7,19
5:34:00	5	10,44	7,19
5:34:30	5	10,44	7,19
5:35:00	5	10,44	7,19
5:35:30	5	10,44	7,19
5:36:00	5	10,44	7,19
5:36:30	6	10,44	7,19
5:37:00	5	10,44	7,19
5:37:30	6	10,44	7,19
5:38:00	5	10,44	7,19
5:38:30	5	10,44	7,19
5:39:00	5	10,44	7,19
5:39:30	5	10,44	7,19
5:40:00	5	10,44	7,19
5:40:30	5	10,44	7,19
5:41:00	5	10,44	7,19
5:41:30	5	10,44	7,19
5:42:00	6	10,44	7,19
5:42:30	5	10,44	7,19
5:43:00	5	10,44	7,19
5:43:30	5	10,44	7,19
5:44:00	5	10,44	7,19
5:44:30	5	10,44	7,19
5:45:00	5	10,44	7,19
5:45:30	5	10,44	7,19
5:46:00	5	10,44	7,19
5:46:30	5	10,44	7,19
5:47:00	5	10,44	7,19
5:47:30	6	10,44	7,19
5:48:00	5	10,44	7,19
5:48:30	5	10,44	7,19
5:49:00	5	10,44	7,19
5:49:30	5	10,44	7,19
5:50:00	5	10,44	7,19
5:50:30	5	10,44	7,19
5:51:00	5	10,44	7,19
5:51:30	5	10,44	7,19
5:52:00	5	10,44	7,19
5:52:30	6	10,44	7,19
5:53:00	5	10,44	7,19
5:53:30	5	10,44	7,19
5:54:00	5	10,44	7,19
5:54:30	5	10,44	7,19
5:55:00	5	10,44	7,19
5:55:30	5	10,44	7,19
5:56:00	5	10,44	7,19
5:56:30	5	10,44	7,19
5:57:00	5	10,44	7,19
5:57:30	5	10,43	7,22
5:58:00	5	10,43	7,22
5:58:30	5	10,43	7,22
5:59:00	5	10,43	7,22
5:59:30	5	10,43	7,22
6:00:00	5	10,43	7,22
6:00:30	5	10,43	7,22
6:01:00	5	10,43	7,22
6:01:30	5	10,43	7,22
6:02:00	5	10,43	7,22
6:02:30	5	10,43	7,22
6:03:00	5	10,43	7,22
6:03:30	5	10,43	7,22
6:04:00	5	10,43	7,22
6:04:30	5	10,43	7,22
6:05:00	5	10,43	7,22
6:05:30	5	10,43	7,22
6:06:00	5	10,43	7,22
6:06:30	5	10,43	7,22
6:07:00	5	10,43	7,22
6:07:30	6	10,43	7,22
6:08:00	5	10,43	7,22
6:08:30	5	10,43	7,22
6:09:00	5	10,43	7,22
6:09:30	5	10,43	7,22
6:10:00	5	10,43	7,22
6:10:30	5	10,43	7,22
6:11:00	5	10,43	7,22
6:11:30	5	10,43	7,22
6:12:00	5	10,43	7,22
6:12:30	5	10,43	7,22
6:13:00	5	10,43	7,22
6:13:30	5	10,43	7,22
6:14:00	5	10,43	7,22
6:14:30	5	10,43	7,22
6:15:00	5	10,43	7,22
6:15:30	5	10,43	7,22
6:16:00	5	10,43	7,22
6:16:30	5	10,43	7,22
6:17:00	5	10,43	7,22
6:17:30	5	10,43	7,22
6:18:00	5	10,43	7,22
6:18:30	5	10,43	7,22
6:19:00	5	10,43	7,22
6:19:30	5	10,43	7,22
6:20:00	5	10,43	7,22
6:20:30	5	10,42	7,24
6:21:00	5	10,42	7,24
6:21:30	5	10,42	7,24
6:22:00	5	10,42	7,24
6:22:30	5	10,43	7,22
6:23:00	5	10,43	7,22
6:23:30	5	10,43	7,22
6:24:00	5	10,43	7,22
6:24:30	5	10,42	7,24
6:25:00	5	10,42	7,24
6:25:30	5	10,42	7,24
6:26:00	5	10,42	7,24
6:26:30	5	10,42	7,24
6:27:00	5	10,42	7,24
6:27:30	5	10,42	7,24
6:28:00	5	10,42	7,24
6:28:30	5	10,42	7,24
6:29:00	5	10,42	7,24
6:29:30	5	10,42	7,24
6:30:00	5	10,42	7,24
6:30:30	5	10,42	7,24
6:31:00	5	10,42	7,24
6:31:30	5	10,42	7,24
6:32:00	5	10,42	7,24
6:32:30	5	10,42	7,24
6:33:00	5	10,42	7,24
6:33:30	5	10,42	7,24
6:34:00	5	10,42	7,24
6:34:30	5	10,42	7,24
6:35:00	5	10,42	7,24
6:35:30	5	10,42	7,24
6:36:00	5	10,42	7,24
6:36:30	5	10,42	7,24
6:37:00	5	10,42	7,24
6:37:30	5	10,42	7,24
6:38:00	5	10,42	7,24
6:38:30	5	10,42	7,24
6:39:00	5	10,42	7,24
6:39:30	5	10,42	7,24
6:40:00	5	10,42	7,24
6:40:30	5	10,42	7,24
6:41:00	5	10,42	7,24
6:41:30	5	10,42	7,24
6:42:00	5	10,42	7,24
6:42:30	5	10,42	7,24
6:43:00	5	10,42	7,24
6:43:30	5	10,42	7,24
6:44:00	5	10,42	7,24
6:44:30	5	10,42	7,24
6:45:00	5	10,42	7,24
6:45:30	5	10,42	7,24
6:46:00	5	10,42	7,24
6:46:30	5	10,42	7,24
6:47:00	5	10,42	7,24
6:47:30	5	10,42	7,24
6:48:00	5	10,42	7,24
6:48:30	5	10,42	7,24
6:49:00	5	10,42	7,24
6:49:30	5	10,42	7,24
6:50:00	5	10,42	7,24
6:50:30	5	10,42	7,24
6:51:00	5	10,41	7,27
6:51:30	5	10,41	7,27
6:52:00	5	10,42	7,24
6:52:30	5	10,42	7,24
6:53:00	5	10,41	7,27
6:53:30	5	10,41	7,27
6:54:00	5	10,41	7,27
6:54:30	5	10,41	7,27
6:55:00	5	10,41	7,27
6:55:30	5	10,41	7,27
6:56:00	5	10,42	7,24
6:56:30	5	10,41	7,27
6:57:00	5	10,42	7,24
6:57:30	5	10,41	7,27
6:58:00	5	10,41	7,27
6:58:30	5	10,41	7,27
6:59:00	5	10,41	7,27
6:59:30	5	10,41	7,27
7:00:00	5	10,41	7,27
7:00:30	5	10,41	7,27
7:01:00	5	10,41	7,27
7:01:30	5	10,41	7,27
7:02:00	5	10,41	7,27
7:02:30	5	10,41	7,27
7:03:00	5	10,41	7,27
7:03:30	5	10,41	7,27
7:04:00	5	10,41	7,27
7:04:30	5	10,41	7,27
7:05:00	5	10,41	7,27
7:05:30	5	10,41	7,27
7:06:00	5	10,41	7,27
7:06:30	5	10,41	7,27
7:07:00	5	10,41	7,27
7:07:30	5	10,41	7,27
7:08:00	5	10,41	7,27
7:08:30	5	10,41	7,27
7:09:00	5	10,41	7,27
7:09:30	5	10,41	7,27
7:10:00	5	10,41	7,27
7:10:30	5	10,41	7,27
7:11:00	5	10,41	7,27
7:11:30	5	10,41	7,27
7:12:00	5	10,41	7,27
7:12:30	5	10,41	7,27
7:13:00	5	10,41	7,27
7:13:30	5	10,41	7,29
7:14:00	5	10,41	7,27
7:14:30	5	10,41	7,27
7:15:00	5	10,41	7,29
7:15:30	5	10,41	7,27
7:16:00	5	10,41	7,27
7:16:30	5	10,41	7,27
7:17:00	5	10,41	7,27
7:17:30	5	10,41	7,29
7:18:00	5	10,41	7,27
7:18:30	5	10,41	7,29
7:19:00	5	10,41	7,27
7:19:30	5	10,41	7,29
7:20:00	5	10,41	7,27
7:20:30	5	10,41	7,29
7:21:00	5	10,41	7,27
7:21:30	5	10,41	7,29
7:22:00	5	10,41	7,29
7:22:30	5	10,41	7,27
7:23:00	5	10,41	7,29
7:23:30	5	10,41	7,27
7:24:00	5	10,41	7,29
7:24:30	5	10,41	7,29
7:25:00	5	10,41	7,29
7:25:30	5	10,41	7,29
7:26:00	5	10,41	7,29
7:26:30	5	10,41	7,27
7:27:00	5	10,41	7,27
7:27:30	5	10,41	7,27
7:28:00	5	10,41	7,27
7:28:30	5	10,41	7,27
7:29:00	5	10,41	7,29
7:29:30	5	10,41	7,27
7:30:00	5	10,41	7,29
7:30:30	5	10,41	7,29
7:31:00	5	10,41	7,29
7:31:30	5	10,41	7,29
7:32:00	5	10,41	7,29
7:32:30	5	10,41	7,29
7:33:00	5	10,41	7,29
7:33:30	5	10,41	7,29
7:34:00	5	10,41	7,29
7:34:30	5	10,41	7,29
7:35:00	5	10,41	7,29
7:35:30	5	10,41	7,29
7:36:00	5	10,41	7,27
7:36:30	5	10,41	7,29
7:37:00	5	10,41	7,29
7:37:30	5	10,41	7,29
7:38:00	5	10,41	7,29
7:38:30	5	10,41	7,29
7:39:00	5	10,41	7,29
7:39:30	5	10,41	7,29
7:40:00	5	10,41	7,29
7:40:30	5	10,41	7,29
7:41:00	5	10,41	7,29
7:41:30	5	10,41	7,29
7:42:00	5	10,41	7,29
7:42:30	5	10,41	7,29
7:43:00	5	10,41	7,29
7:43:30	5	10,41	7,29
7:44:00	5	10,41	7,29
7:44:30	5	10,41	7,29
7:45:00	5	10,41	7,29
7:45:30	5	10,41	7,29
7:46:00	5	10,41	7,29
7:46:30	5	10,41	7,29
7:47:00	5	10,41	7,29
7:47:30	5	10,41	7,29
7:48:00	5	10,41	7,29
7:48:30	5	10,41	7,29
7:49:00	5	10,41	7,29
7:49:30	5	10,41	7,29
7:50:00	5	10,41	7,29
7:50:30	5	10,41	7,29
7:51:00	5	10,41	7,29
7:51:30	5	10,41	7,29
7:52:00	5	10,41	7,29
7:52:30	5	10,41	7,29
7:53:00	5	10,41	7,29
7:53:30	5	10,41	7,29
7:54:00	5	10,41	7,29
7:54:30	5	10,41	7,29
7:55:00	5	10,40	7,32
7:55:30	5	10,41	7,29
7:56:00	5	10,40	7,32
7:56:30	5	10,40	7,32
7:57:00	5	10,41	7,29
7:57:30	5	10,40	7,32
7:58:00	5	10,40	7,32
7:58:30	5	10,41	7,29
7:59:00	5	10,41	7,29
7:59:30	5	10,41	7,29
8:00:00	5	10,40	7,32
8:00:30	5	10,41	7,29
8:01:00	5	10,41	7,29
8:01:30	5	10,40	7,32
8:02:00	5	10,40	7,32
8:02:30	5	10,40	7,32
8:03:00	5	10,40	7,32
8:03:30	5	10,40	7,32
8:04:00	5	10,40	7,32
8:04:30	5	10,40	7,32
8:05:00	5	10,40	7,32
8:05:30	5	10,40	7,32
8:06:00	5	10,40	7,32
8:06:30	5	10,40	7,32
8:07:00	5	10,40	7,32
8:07:30	5	10,40	7,32
8:08:00	5	10,40	7,32
8:08:30	5	10,40	7,32
8:09:00	5	10,40	7,32
8:09:30	5	10,40	7,32
8:10:00	5	10,40	7,32
8:10:30	5	10,40	7,32
8:11:00	5	10,40	7,32
8:11:30	5	10,40	7,32
8:12:00	5	10,40	7,32
8:12:30	5	10,40	7,32
8:13:00	5	10,40	7,32
8:13:30	5	10,40	7,32
8:14:00	5	10,40	7,32
8:14:30	5	10,40	7,32
8:15:00	5	10,40	7,32
8:15:30	5	10,40	7,32
8:16:00	5	10,40	7,32
8:16:30	5	10,40	7,32
8:17:00	5	10,40	7,32
8:17:30	5	10,40	7,32
8:18:00	5	10,40	7,32
8:18:30	5	10,40	7,32
8:19:00	5	10,40	7,32
8:19:30	5	10,40	7,32
8:20:00	5	10,40	7,32
8:20:30	5	10,40	7,32
8:21:00	5	10,40	7,32
8:21:30	5	10,40	7,32
8:22:00	5	10,39	7,35
8:22:30	5	10,40	7,32
8:23:00	5	10,40	7,32
8:23:30	5	10,40	7,32
8:24:00	5	10,40	7,32
8:24:30	5	10,40	7,32
8:25:00	5	10,39	7,35
8:25:30	5	10,39	7,35
8:26:00	5	10,39	7,35
8:26:30	5	10,40	7,32
8:27:00	5	10,40	7,32
8:27:30	5	10,39	7,35
8:28:00	5	10,39	7,35
8:28:30	5	10,40	7,32
8:29:00	5	10,39	7,35
8:29:30	5	10,39	7,35
8:30:00	5	10,39	7,35
8:30:30	5	10,39	7,35
8:31:00	5	10,39	7,35
8:31:30	5	10,39	7,35
8:32:00	5	10,39	7,35
8:32:30	5	10,39	7,35
8:33:00	5	10,39	7,35
8:33:30	5	10,39	7,35
8:34:00	5	10,39	7,35
8:34:30	5	10,39	7,35
8:35:00	5	10,39	7,35
8:35:30	5	10,39	7,35
8:36:00	5	10,39	7,35
8:36:30	5	10,39	7,35
8:37:00	5	10,39	7,35
8:37:30	5	10,39	7,35
8:38:00	5	10,39	7,35
8:38:30	5	10,39	7,35
8:39:00	5	10,39	7,35
8:39:30	5	10,39	7,35
8:40:00	5	10,39	7,35
8:40:30	5	10,39	7,35
8:41:00	5	10,39	7,35
8:41:30	5	10,39	7,35
8:42:00	5	10,39	7,35
8:42:30	5	10,39	7,35
8:43:00	5	10,39	7,35
8:43:30	5	10,39	7,35
8:44:00	5	10,39	7,35
8:44:30	5	10,39	7,35
8:45:00	5	10,39	7,35
8:45:30	5	10,39	7,35
8:46:00	5	10,39	7,35
8:46:30	5	10,39	7,35
8:47:00	5	10,39	7,35
8:47:30	5	10,39	7,35
8:48:00	5	10,39	7,35
8:48:30	5	10,39	7,35
8:49:00	5	10,39	7,35
8:49:30	5	10,39	7,35
8:50:00	5	10,39	7,35
8:50:30	5	10,39	7,35
8:51:00	5	10,39	7,35
8:51:30	5	10,39	7,35
8:52:00	5	10,39	7,35
8:52:30	5	10,39	7,35
8:53:00	5	10,39	7,35
8:53:30	5	10,39	7,35
8:54:00	5	10,39	7,35
8:54:30	5	10,39	7,35
8:55:00	5	10,39	7,35
8:55:30	5	10,39	7,35
8:56:00	5	10,39	7,35
8:56:30	5	10,39	7,35
8:57:00	5	10,39	7,35
8:57:30	5	10,39	7,35
8:58:00	5	10,39	7,35
8:58:30	5	10,39	7,35
8:59:00	5	10,39	7,35
8:59:30	5	10,39	7,35
9:00:00	5	10,39	7,35
9:00:30	5	10,39	7,35
9:01:00	5	10,39	7,35
9:01:30	5	10,39	7,35
9:02:00	5	10,39	7,35
9:02:30	5	10,39	7,35
9:03:00	5	10,39	7,35
9:03:30	5	10,38	7,37
9:04:00	5	10,38	7,37
9:04:30	5	10,39	7,35
9:05:00	5	10,39	7,35
9:05:30	5	10,38	7,37
9:06:00	5	10,39	7,35
9:06:30	5	10,38	7,37
9:07:00	5	10,38	7,37
9:07:30	5	10,38	7,37
9:08:00	5	10,38	7,37
9:08:30	5	10,38	7,37
9:09:00	5	10,38	7,37
9:09:30	5	10,38	7,37
9:10:00	5	10,38	7,37
9:10:30	5	10,38	7,37
9:11:00	5	10,38	7,37
9:11:30	5	10,38	7,37
9:12:00	5	10,38	7,37
9:12:30	5	10,38	7,37
9:13:00	5	10,38	7,37
9:13:30	5	10,38	7,37
9:14:00	5	10,38	7,37
9:14:30	5	10,38	7,37
9:15:00	5	10,38	7,37
9:15:30	5	10,38	7,37
9:16:00	5	10,38	7,37
9:16:30	5	10,38	7,37
9:17:00	5	10,38	7,37
9:17:30	5	10,38	7,37
9:18:00	5	10,38	7,37
9:18:30	5	10,38	7,37
9:19:00	5	10,38	7,37
9:19:30	5	10,38	7,37
9:20:00	5	10,38	7,37
9:20:30	5	10,38	7,37
9:21:00	5	10,38	7,37
9:21:30	5	10,38	7,37
9:22:00	5	10,38	7,37
9:22:30	5	10,38	7,37
9:23:00	5	10,38	7,37
9:23:30	5	10,38	7,37
9:24:00	5	10,38	7,37
9:24:30	5	10,38	7,37
9:25:00	5	10,38	7,37
9:25:30	5	10,38	7,37
9:26:00	5	10,38	7,37
9:26:30	5	10,38	7,37
9:27:00	5	10,38	7,37
9:27:30	5	10,38	7,37
9:28:00	5	10,38	7,37
9:28:30	5	10,38	7,37
9:29:00	5	10,38	7,37
9:29:30	5	10,38	7,37
9:30:00	5	10,38	7,37
9:30:30	5	10,38	7,37
9:31:00	5	10,38	7,37
9:31:30	5	10,38	7,37
9:32:00	5	10,38	7,37
9:32:30	5	10,38	7,37
9:33:00	5	10,38	7,37
9:33:30	5	10,38	7,37
9:34:00	5	10,38	7,37
9:34:30	5	10,38	7,37
9:35:00	5	10,38	7,37
9:35:30	5	10,38	7,37
9:36:00	5	10,38	7,37
9:36:30	5	10,38	7,37
9:37:00	5	10,38	7,37
9:37:30	5	10,38	7,37
9:38:00	5	10,38	7,37
9:38:30	5	10,38	7,37
9:39:00	5	10,38	7,37
9:39:30	5	10,38	7,37
9:40:00	5	10,38	7,40
9:40:30	5	10,38	7,40
9:41:00	5	10,38	7,40
9:41:30	5	10,38	7,37
9:42:00	5	10,38	7,40
9:42:30	5	10,38	7,40
9:43:00	5	10,38	7,40
9:43:30	5	10,38	7,40
9:44:00	5	10,38	7,40
9:44:30	5	10,38	7,37
9:45:00	5	10,38	7,40
9:45:30	5	10,38	7,40
9:46:00	5	10,38	7,40
9:46:30	5	10,38	7,37
9:47:00	5	10,38	7,37
9:47:30	5	10,38	7,37
9:48:00	5	10,38	7,40
9:48:30	5	10,38	7,40
9:49:00	5	10,38	7,37
9:49:30	5	10,38	7,40
9:50:00	5	10,38	7,40
9:50:30	5	10,38	7,40
9:51:00	5	10,38	7,40
9:51:30	5	10,38	7,40
9:52:00	5	10,38	7,40
9:52:30	5	10,38	7,40
9:53:00	5	10,38	7,40
9:53:30	5	10,38	7,40
9:54:00	5	10,38	7,40
9:54:30	5	10,38	7,40
9:55:00	5	10,38	7,40
9:55:30	5	10,38	7,40
9:56:00	5	10,38	7,40
9:56:30	5	10,38	7,40
9:57:00	5	10,38	7,40
9:57:30	5	10,38	7,40
9:58:00	5	10,38	7,40
9:58:30	5	10,38	7,40
9:59:00	5	10,38	7,40
9:59:30	5	10,38	7,40
10:00:00	5	10,38	7,40
10:00:30	5	10,38	7,40
10:01:00	5	10,38	7,40
10:01:30	5	10,38	7,40
10:02:00	5	10,38	7,40
10:02:30	5	10,38	7,40
10:03:00	5	10,38	7,40
10:03:30	5	10,38	7,40
10:04:00	5	10,38	7,40
10:04:30	5	10,38	7,40
10:05:00	5	10,38	7,40
10:05:30	5	10,38	7,40
10:06:00	5	10,38	7,40
10:06:30	5	10,38	7,40
10:07:00	5	10,38	7,40
10:07:30	5	10,38	7,40
10:08:00	5	10,37	7,42
10:08:30	5	10,38	7,40
10:09:00	5	10,38	7,40
10:09:30	5	10,37	7,42
10:10:00	5	10,38	7,40
10:10:30	5	10,38	7,40
10:11:00	5	10,38	7,40
10:11:30	5	10,38	7,40
10:12:00	5	10,37	7,42
10:12:30	5	10,38	7,40
10:13:00	5	10,38	7,40
10:13:30	5	10,38	7,40
10:14:00	5	10,38	7,40
10:14:30	5	10,38	7,40
10:15:00	5	10,38	7,40
10:15:30	5	10,38	7,40
10:16:00	5	10,38	7,40
10:16:30	5	10,38	7,40
10:17:00	5	10,38	7,40
10:17:30	5	10,37	7,42
10:18:00	5	10,38	7,40
10:18:30	5	10,38	7,40
10:19:00	5	10,38	7,40
10:19:30	5	10,37	7,42
10:20:00	5	10,37	7,42
10:20:30	5	10,37	7,42
10:21:00	5	10,37	7,42
10:21:30	5	10,38	7,40
10:22:00	5	10,37	7,42
10:22:30	5	10,37	7,42
10:23:00	5	10,37	7,42
10:23:30	5	10,37	7,42
10:24:00	5	10,37	7,42
10:24:30	5	10,37	7,42
10:25:00	5	10,37	7,42
10:25:30	5	10,37	7,42
10:26:00	5	10,37	7,42
10:26:30	5	10,37	7,42
10:27:00	5	10,37	7,42
10:27:30	5	10,37	7,42
10:28:00	5	10,37	7,42
10:28:30	5	10,37	7,42
10:29:00	5	10,37	7,42
10:29:30	5	10,37	7,42
10:30:00	5	10,37	7,42
10:30:30	5	10,37	7,42
10:31:00	5	10,37	7,42
10:31:30	5	10,37	7,42
10:32:00	5	10,37	7,42
10:32:30	5	10,37	7,42
10:33:00	5	10,37	7,42
10:33:30	5	10,37	7,42
10:34:00	5	10,37	7,42
10:34:30	5	10,37	7,42
10:35:00	5	10,37	7,42
10:35:30	5	10,37	7,42
10:36:00	5	10,37	7,42
10:36:30	5	10,37	7,42
10:37:00	5	10,37	7,42
10:37:30	5	10,37	7,42
10:38:00	5	10,37	7,42
10:38:30	5	10,37	7,42
10:39:00	5	10,37	7,42
10:39:30	5	10,37	7,42
10:40:00	5	10,37	7,42
10:40:30	5	10,37	7,42
10:41:00	5	10,37	7,42
10:41:30	5	10,37	7,42
10:42:00	5	10,37	7,42
10:42:30	5	10,37	7,42
10:43:00	5	10,37	7,42
10:43:30	5	10,37	7,42
10:44:00	5	10,37	7,42
10:44:30	5	10,37	7,42
10:45:00	5	10,37	7,42
10:45:30	5	10,37	7,42
10:46:00	5	10,37	7,42
10:46:30	5	10,37	7,42
10:47:00	5	10,37	7,42
10:47:30	5	10,37	7,42
10:48:00	5	10,37	7,42
10:48:30	5	10,37	7,42
10:49:00	5	10,37	7,42
10:49:30	5	10,37	7,42
10:50:00	5	10,37	7,42
10:50:30	5	10,37	7,42
10:51:00	5	10,37	7,42
10:51:30	5	10,37	7,42
10:52:00	5	10,37	7,42
10:52:30	5	10,36	7,45
10:53:00	5	10,36	7,45
10:53:30	5	10,36	7,45
10:54:00	5	10,36	7,45
10:54:30	5	10,37	7,42
10:55:00	5	10,36	7,45
10:55:30	5	10,37	7,42
10:56:00	5	10,36	7,45
10:56:30	5	10,36	7,45
10:57:00	5	10,36	7,45
10:57:30	5	10,36	7,45
10:58:00	5	10,36	7,45
10:58:30	5	10,36	7,45
10:59:00	5	10,36	7,45
10:59:30	5	10,36	7,45
11:00:00	5	10,36	7,45
11:00:30	5	10,36	7,45
11:01:00	5	10,36	7,45
11:01:30	5	10,36	7,45
11:02:00	5	10,36	7,45
11:02:30	5	10,36	7,45
11:03:00	5	10,36	7,45
11:03:30	5	10,36	7,45
11:04:00	5	10,36	7,45
11:04:30	5	10,36	7,45
11:05:00	5	10,36	7,45
11:05:30	5	10,36	7,45
11:06:00	5	10,36	7,45
11:06:30	5	10,36	7,45
11:07:00	5	10,36	7,45
11:07:30	5	10,36	7,45
11:08:00	5	10,36	7,45
11:08:30	5	10,36	7,45
11:09:00	5	10,36	7,45
11:09:30	5	10,36	7,45
11:10:00	5	10,36	7,45
11:10:30	5	10,36	7,45
11:11:00	5	10,36	7,45
11:11:30	5	10,36	7,45
11:12:00	5	10,36	7,45
11:12:30	5	10,36	7,45
11:13:00	5	10,36	7,45
11:13:30	5	10,36	7,45
11:14:00	5	10,36	7,45
11:14:30	5	10,36	7,45
11:15:00	5	10,36	7,45
11:15:30	5	10,36	7,45
11:16:00	5	10,36	7,45
11:16:30	5	10,36	7,45
11:17:00	5	10,36	7,45
11:17:30	5	10,36	7,45
11:18:00	5	10,36	7,45
11:18:30	5	10,36	7,45
11:19:00	5	10,36	7,45
11:19:30	5	10,36	7,45
11:20:00	5	10,36	7,45
11:20:30	5	10,36	7,45
11:21:00	5	10,36	7,45
11:21:30	5	10,36	7,45
11:22:00	5	10,36	7,45
11:22:30	5	10,36	7,45
11:23:00	5	10,36	7,45
11:23:30	5	10,36	7,45
11:24:00	5	10,36	7,45
11:24:30	5	10,35	7,48
11:25:00	5	10,35	7,48
11:25:30	5	10,35	7,48
11:26:00	5	10,36	7,45
11:26:30	5	10,35	7,48
11:27:00	5	10,35	7,48
11:27:30	5	10,35	7,48
11:28:00	5	10,35	7,48
11:28:30	5	10,35	7,48
11:29:00	5	10,35	7,48
11:29:30	5	10,35	7,48
11:30:00	5	10,35	7,48
11:30:30	5	10,35	7,48
11:31:00	5	10,35	7,48
11:31:30	5	10,35	7,48
11:32:00	5	10,35	7,48
11:32:30	5	10,35	7,48
11:33:00	5	10,35	7,48
11:33:30	5	10,35	7,48
11:34:00	5	10,35	7,48
11:34:30	5	10,35	7,48
11:35:00	5	10,35	7,48
11:35:30	5	10,35	7,48
11:36:00	5	10,35	7,48
11:36:30	5	10,35	7,48
11:37:00	5	10,35	7,48
11:37:30	5	10,35	7,48
11:38:00	5	10,35	7,48
11:38:30	5	10,35	7,48
11:39:00	5	10,35	7,48
11:39:30	5	10,35	7,48
11:40:00	5	10,35	7,48
11:40:30	5	10,35	7,48
11:41:00	5	10,35	7,48
11:41:30	5	10,35	7,48
11:42:00	5	10,35	7,48
11:42:30	5	10,35	7,48
11:43:00	5	10,35	7,48
11:43:30	5	10,35	7,48
11:44:00	5	10,35	7,48
11:44:30	5	10,35	7,48
11:45:00	5	10,35	7,48
11:45:30	5	10,35	7,48
11:46:00	5	10,35	7,48
11:46:30	5	10,35	7,48
11:47:00	5	10,35	7,48
11:47:30	5	10,35	7,48
11:48:00	5	10,35	7,48
11:48:30	5	10,35	7,48
11:49:00	5	10,35	7,48
11:49:30	5	10,35	7,48
11:50:00	5	10,35	7,48
11:50:30	5	10,35	7,48
11:51:00	5	10,35	7,48
11:51:30	5	10,35	7,48
11:52:00	5	10,35	7,48
11:52:30	5	10,35	7,48
11:53:00	5	10,35	7,48
11:53:30	5	10,35	7,48
11:54:00	5	10,35	7,48
11:54:30	5	10,35	7,50
11:55:00	5	10,35	7,50
11:55:30	5	10,35	7,50
11:56:00	5	10,35	7,50
11:56:30	5	10,35	7,50
11:57:00	5	10,35	7,50
11:57:30	5	10,35	7,50
11:58:00	5	10,35	7,48
11:58:30	5	10,35	7,50
11:59:00	5	10,35	7,50
11:59:30	5	10,35	7,50
12:00:00	5	10,35	7,48
12:00:30	5	10,35	7,48
12:01:00	5	10,35	7,50
12:01:30	5	10,35	7,50
12:02:00	5	10,35	7,50
12:02:30	5	10,35	7,50
12:03:00	5	10,35	7,50
12:03:30	5	10,35	7,50
12:04:00	5	10,35	7,50
12:04:30	5	10,35	7,50
12:05:00	5	10,35	7,50
12:05:30	5	10,35	7,50
12:06:00	5	10,35	7,50
12:06:30	5	10,35	7,50
12:07:00	5	10,35	7,50
12:07:30	5	10,35	7,50
12:08:00	5	10,35	7,50
12:08:30	5	10,35	7,50
12:09:00	5	10,35	7,50
12:09:30	5	10,35	7,50
12:10:00	5	10,35	7,50
12:10:30	5	10,35	7,50
12:11:00	5	10,35	7,50
12:11:30	5	10,35	7,50
12:12:00	5	10,35	7,50
12:12:30	5	10,35	7,50
12:13:00	5	10,35	7,50
12:13:30	5	10,35	7,50
12:14:00	5	10,35	7,50
12:14:30	5	10,35	7,50
12:15:00	5	10,35	7,50
12:15:30	5	10,35	7,50
12:16:00	5	10,35	7,50
12:16:30	5	10,35	7,50
12:17:00	5	10,35	7,50
12:17:30	5	10,35	7,50
12:18:00	5	10,35	7,50
12:18:30	5	10,35	7,50
12:19:00	5	10,35	7,50
12:19:30	5	10,35	7,50
12:20:00	5	10,35	7,50
12:20:30	5	10,35	7,50
12:21:00	5	10,35	7,50
12:21:30	5	10,35	7,50
12:22:00	5	10,35	7,50
12:22:30	5	10,35	7,50
12:23:00	5	10,35	7,50
12:23:30	5	10,35	7,50
12:24:00	5	10,35	7,50
12:24:30	5	10,35	7,50
12:25:00	5	10,35	7,50
12:25:30	5	10,35	7,50
12:26:00	5	10,35	7,50
12:26:30	5	10,35	7,50
12:27:00	5	10,35	7,50
12:27:30	5	10,35	7,50
12:28:00	5	10,35	7,50
12:28:30	5	10,34	7,53
12:29:00	5	10,34	7,53
12:29:30	5	10,34	7,53
12:30:00	5	10,34	7,53
12:30:30	5	10,34	7,53
12:31:00	5	10,34	7,53
12:31:30	5	10,34	7,53
12:32:00	5	10,34	7,53
12:32:30	5	10,34	7,53
12:33:00	5	10,34	7,53
12:33:30	5	10,34	7,53
12:34:00	5	10,34	7,53
12:34:30	5	10,34	7,53
12:35:00	5	10,34	7,53
12:35:30	5	10,34	7,53
12:36:00	5	10,34	7,53
12:36:30	5	10,34	7,53
12:37:00	5	10,34	7,53
12:37:30	5	10,34	7,53
12:38:00	5	10,34	7,53
12:38:30	5	10,34	7,53
12:39:00	5	10,34	7,53
12:39:30	5	10,34	7,53
12:40:00	5	10,34	7,53
12:40:30	5	10,34	7,53
12:41:00	5	10,34	7,53
12:41:30	5	10,34	7,53
12:42:00	5	10,34	7,53
12:42:30	5	10,34	7,53
12:43:00	5	10,34	7,53
12:43:30	5	10,34	7,53
12:44:00	5	10,34	7,53
12:44:30	5	10,34	7,53
12:45:00	5	10,34	7,53
12:45:30	5	10,34	7,53
12:46:00	5	10,34	7,53
12:46:30	5	10,34	7,53
12:47:00	5	10,34	7,53
12:47:30	5	10,34	7,53
12:48:00	5	10,34	7,53
12:48:30	5	10,34	7,53
12:49:00	5	10,34	7,53
12:49:30	5	10,34	7,53
12:50:00	5	10,34	7,53
12:50:30	5	10,34	7,53
12:51:00	5	10,34	7,53
12:51:30	5	10,34	7,53
12:52:00	5	10,34	7,53
12:52:30	5	10,34	7,53
12:53:00	5	10,34	7,53
12:53:30	5	10,34	7,53
12:54:00	5	10,34	7,53
12:54:30	5	10,34	7,53
12:55:00	5	10,33	7,55
12:55:30	5	10,34	7,53
12:56:00	5	10,34	7,53
12:56:30	5	10,34	7,53
12:57:00	5	10,33	7,55
12:57:30	5	10,34	7,53
12:58:00	5	10,34	7,53
12:58:30	5	10,34	7,53
12:59:00	5	10,33	7,55
12:59:30	5	10,34	7,53
13:00:00	5	10,33	7,55
13:00:30	5	10,33	7,55
13:01:00	5	10,33	7,55
13:01:30	5	10,33	7,55
13:02:00	5	10,33	7,55
13:02:30	5	10,33	7,55
13:03:00	5	10,33	7,55
13:03:30	5	10,33	7,55
13:04:00	5	10,33	7,55
13:04:30	5	10,33	7,55
13:05:00	5	10,33	7,55
13:05:30	5	10,33	7,55
13:06:00	5	10,33	7,55
13:06:30	5	10,33	7,55
13:07:00	5	10,33	7,55
13:07:30	5	10,33	7,55
13:08:00	5	10,33	7,55
13:08:30	5	10,33	7,55
13:09:00	5	10,33	7,55
13:09:30	5	10,33	7,55
13:10:00	5	10,33	7,55
13:10:30	5	10,33	7,55
13:11:00	5	10,33	7,55
13:11:30	5	10,33	7,55
13:12:00	5	10,33	7,55
13:12:30	5	10,33	7,55
13:13:00	5	10,33	7,55
13:13:30	5	10,33	7,55
13:14:00	5	10,33	7,55
13:14:30	5	10,33	7,55
13:15:00	5	10,33	7,55
13:15:30	5	10,33	7,55
13:16:00	5	10,33	7,55
13:16:30	5	10,33	7,55
13:17:00	5	10,33	7,55
13:17:30	5	10,33	7,55
13:18:00	5	10,33	7,55
13:18:30	5	10,33	7,55
13:19:00	5	10,33	7,55
13:19:30	5	10,33	7,55
13:20:00	5	10,33	7,55
13:20:30	5	10,33	7,55
13:21:00	5	10,33	7,55
13:21:30	5	10,33	7,55
13:22:00	5	10,33	7,55
13:22:30	5	10,33	7,55
13:23:00	5	10,33	7,55
13:23:30	5	10,33	7,55
13:24:00	5	10,33	7,55
13:24:30	5	10,33	7,55
13:25:00	5	10,33	7,55
13:25:30	5	10,33	7,55
13:26:00	5	10,33	7,55
13:26:30	5	10,33	7,55
13:27:00	5	10,33	7,55
13:27:30	5	10,33	7,55
13:28:00	5	10,33	7,55
13:28:30	5	10,33	7,55
13:29:00	5	10,33	7,55
13:29:30	5	10,33	7,55
13:30:00	5	10,33	7,55
13:30:30	5	10,33	7,55
13:31:00	5	10,33	7,55
13:31:30	5	10,33	7,55
13:32:00	5	10,33	7,55
13:32:30	5	10,33	7,55
13:33:00	5	10,33	7,55
13:33:30	5	10,33	7,55
13:34:00	5	10,33	7,55
13:34:30	5	10,33	7,55
13:35:00	5	10,33	7,55
13:35:30	5	10,33	7,55
13:36:00	5	10,33	7,55
13:36:30	5	10,33	7,55
13:37:00	5	10,33	7,55
13:37:30	5	10,33	7,55
13:38:00	5	10,33	7,55
13:38:30	5	10,33	7,55
13:39:00	5	10,33	7,55
13:39:30	5	10,33	7,55
13:40:00	5	10,33	7,55
13:40:30	5	10,33	7,55
13:41:00	5	10,33	7,55
13:41:30	5	10,33	7,55
13:42:00	5	10,33	7,55
13:42:30	5	10,33	7,55
13:43:00	5	10,33	7,55
13:43:30	5	10,33	7,55
13:44:00	5	10,33	7,55
13:44:30	5	10,33	7,55
13:45:00	5	10,33	7,55
13:45:30	5	10,33	7,55
13:46:00	5	10,32	7,58
13:46:30	5	10,32	7,58
13:47:00	5	10,32	7,58
13:47:30	5	10,32	7,58
13:48:00	5	10,32	7,58
13:48:30	5	10,32	7,58
13:49:00	5	10,32	7,58
13:49:30	5	10,32	7,58
13:50:00	5	10,32	7,58
13:50:30	5	10,32	7,58
13:51:00	5	10,32	7,58
13:51:30	5	10,32	7,58
13:52:00	5	10,32	7,58
13:52:30	5	10,32	7,58
13:53:00	5	10,32	7,58
13:53:30	5	10,32	7,58
13:54:00	5	10,32	7,58
13:54:30	5	10,32	7,58
13:55:00	5	10,32	7,58
13:55:30	5	10,32	7,58
13:56:00	5	10,32	7,58
13:56:30	5	10,32	7,58
13:57:00	5	10,32	7,58
13:57:30	5	10,32	7,58
13:58:00	5	10,32	7,58
13:58:30	5	10,32	7,58
13:59:00	5	10,32	7,58
13:59:30	5	10,32	7,58
14:00:00	5	10,32	7,58
14:00:30	5	10,32	7,58
14:01:00	5	10,32	7,58
14:01:30	5	10,32	7,58
14:02:00	5	10,32	7,58
14:02:30	5	10,32	7,58
14:03:00	5	10,32	7,58
14:03:30	5	10,32	7,58
14:04:00	5	10,32	7,58
14:04:30	5	10,32	7,58
14:05:00	5	10,32	7,58
14:05:30	5	10,32	7,58
14:06:00	5	10,32	7,58
14:06:30	5	10,32	7,58
14:07:00	5	10,32	7,58
14:07:30	5	10,32	7,58
14:08:00	5	10,32	7,58
14:08:30	5	10,32	7,58
14:09:00	5	10,32	7,58
14:09:30	5	10,32	7,58
14:10:00	5	10,32	7,58
14:10:30	5	10,32	7,58
14:11:00	5	10,32	7,58
14:11:30	5	10,32	7,58
14:12:00	5	10,32	7,58
14:12:30	5	10,32	7,58
14:13:00	5	10,32	7,58
14:13:30	5	10,32	7,58
14:14:00	5	10,32	7,58
14:14:30	5	10,32	7,61
14:15:00	5	10,32	7,61
14:15:30	5	10,32	7,61
14:16:00	5	10,32	7,61
14:16:30	5	10,32	7,61
14:17:00	5	10,32	7,61
14:17:30	5	10,32	7,61
14:18:00	5	10,32	7,61
14:18:30	5	10,32	7,61
14:19:00	5	10,32	7,61
14:19:30	5	10,32	7,61
14:20:00	5	10,32	7,61
14:20:30	5	10,32	7,61
14:21:00	5	10,32	7,61
14:21:30	5	10,32	7,61
14:22:00	5	10,32	7,61
14:22:30	5	10,32	7,61
14:23:00	5	10,32	7,61
14:23:30	5	10,32	7,61
14:24:00	5	10,32	7,61
14:24:30	5	10,32	7,61
14:25:00	5	10,32	7,61
14:25:30	5	10,32	7,61
14:26:00	5	10,32	7,61
14:26:30	5	10,32	7,61
14:27:00	5	10,32	7,61
14:27:30	5	10,32	7,61
14:28:00	5	10,32	7,61
14:28:30	5	10,32	7,61
14:29:00	5	10,32	7,61
14:29:30	5	10,32	7,61
14:30:00	5	10,32	7,61
14:30:30	5	10,32	7,61
14:31:00	5	10,32	7,61
14:31:30	5	10,32	7,61
14:32:00	5	10,32	7,61
14:32:30	5	10,32	7,61
14:33:00	5	10,32	7,61
14:33:30	5	10,32	7,61
14:34:00	5	10,32	7,61
14:34:30	5	10,32	7,61
14:35:00	5	10,32	7,61
14:35:30	5	10,32	7,61
14:36:00	5	10,32	7,61
14:36:30	5	10,32	7,61
14:37:00	5	10,32	7,61
14:37:30	5	10,32	7,61
14:38:00	5	10,32	7,61
14:38:30	5	10,32	7,61
14:39:00	5	10,32	7,61
14:39:30	5	10,32	7,61
14:40:00	5	10,32	7,61
14:40:30	5	10,32	7,61
14:41:00	5	10,32	7,61
14:41:30	5	10,32	7,61
14:42:00	5	10,32	7,61
14:42:30	5	10,32	7,61
14:43:00	5	10,32	7,61
14:43:30	5	10,32	7,61
14:44:00	5	10,32	7,61
14:44:30	5	10,32	7,61
14:45:00	5	10,31	7,63
14:45:30	5	10,32	7,61
14:46:00	5	10,32	7,61
14:46:30	5	10,32	7,61
14:47:00	5	10,32	7,61
14:47:30	5	10,32	7,61
14:48:00	5	10,32	7,61
14:48:30	5	10,32	7,61
14:49:00	5	10,32	7,61
14:49:30	5	10,31	7,63
14:50:00	5	10,31	7,63
14:50:30	5	10,32	7,61
14:51:00	5	10,31	7,63
14:51:30	5	10,32	7,61
14:52:00	5	10,31	7,63
14:52:30	5	10,31	7,63
14:53:00	5	10,31	7,63
14:53:30	5	10,31	7,63
14:54:00	5	10,31	7,63
14:54:30	5	10,31	7,63
14:55:00	5	10,31	7,63
14:55:30	5	10,31	7,63
14:56:00	5	10,31	7,63
14:56:30	5	10,31	7,63
14:57:00	5	10,31	7,63
14:57:30	5	10,31	7,63
14:58:00	5	10,31	7,63
14:58:30	5	10,31	7,63
14:59:00	5	10,31	7,63
14:59:30	5	10,31	7,63
15:00:00	5	10,31	7,63
15:00:30	5	10,31	7,63
15:01:00	5	10,31	7,63
15:01:30	5	10,31	7,63
15:02:00	5	10,31	7,63
15:02:30	5	10,31	7,63
15:03:00	5	10,31	7,63
15:03:30	5	10,31	7,63
15:04:00	5	10,31	7,63
15:04:30	5	10,31	7,63
