Repository: ProgWizer/parser

File: project-root/data/Data Acquisition/Data Acquisition/2017 year (147)/17-00102.txt
--Test Summary--
Full Path and File Name	
Instrument Name	7322
Instrument Type	Model 7322 Consistometer - Variable Speed
Instrument Serial Number	
Test Start Date	15.08.2017
Test Start Time	11:07:49
Test Stop Date	15.08.2017
Test Stop Time	11:40:00
Test Length	0:32:11
Final Sample Time Offset	0:32:11
Controller Schedule Name	
Sampling Period	1 second
Comments	MPa 4
Information	WellID	
Information	Customer	
Information	EngName	
Information	CementClass	Cem550
Information	CementMfr	
Information	Additives	100Cem550+120GVVS+0.4ËÊ+0.3P-200
Information	Density	1870
Information	BHCT	4
Information	BHST	
Information	FluidLoss	
Information	JobType	
Calculated Value	Time_30Bc	0:24:18
Calculated Value	Time_70Bc	0:32:11
Initial Temperature (°C)	28 °C
Final Temperature (°C)	10 °C
Initial Pressure (MPa)	0,4 MPa
Final Pressure (MPa)	1,1 MPa
Initial Consistency (Bc)	45 Bc
Final Consistency (Bc)	82 Bc
Initial Wall Temperature (°C)	17 °C
Final Wall Temperature (°C)	8 °C
Initial Motor Speed (RPM)	150 RPM
Final Motor Speed (RPM)	150 RPM
--Data--
Time (HH:MM:SS)	Temperature (°C)	Pressure (MPa)	Consistency (Bc)	Wall Temperature (°C)	Motor Speed (RPM)
0:00:00	28	0,4	45	17	150
0:00:01	28	0,4	50	17	150
0:00:02	28	0,4	32	16	150
0:00:03	28	0,4	23	16	150
0:00:04	28	0,4	20	16	150
0:00:05	28	0,4	16	16	150
0:00:06	28	0,4	16	16	150
0:00:07	28	0,4	16	16	150
0:00:08	28	0,4	15	16	150
0:00:09	28	0,4	14	16	150
0:00:10	28	0,4	15	16	150
0:00:11	28	0,4	16	16	150
0:00:12	28	0,4	17	16	150
0:00:13	28	0,4	15	16	150
0:00:14	28	0,4	15	16	150
0:00:15	28	0,4	16	16	150
0:00:16	28	0,4	14	16	150
0:00:17	28	0,4	15	16	150
0:00:18	28	0,4	15	16	150
0:00:19	28	0,4	15	16	150
0:00:20	28	0,4	14	16	150
0:00:21	28	0,4	15	16	150
0:00:22	28	0,4	16	15	150
0:00:23	28	0,4	16	16	150
0:00:24	28	0,4	16	15	150
0:00:25	28	0,4	18	15	150
0:00:26	27	0,4	23	15	150
0:00:27	27	0,4	23	15	150
0:00:28	27	0,4	23	15	150
0:00:29	27	0,4	22	15	150
0:00:30	27	0,4	23	15	150
0:00:31	27	0,4	24	15	150
0:00:32	27	0,4	26	15	150
0:00:33	27	0,4	26	15	150
0:00:34	27	0,4	27	15	150
0:00:35	27	0,4	24	15	150
0:00:36	27	0,4	26	15	150
0:00:37	27	0,4	25	15	150
0:00:38	27	0,4	25	15	150
0:00:39	27	0,4	26	15	150
0:00:40	27	0,5	26	15	150
0:00:41	27	0,5	24	15	150
0:00:42	27	0,5	21	15	150
0:00:43	27	0,5	22	15	150
0:00:44	27	0,4	24	15	150
0:00:45	27	0,4	27	15	150
0:00:46	27	0,4	27	15	150
0:00:47	27	0,4	26	15	150
0:00:48	27	0,4	27	15	150
0:00:49	27	0,4	27	15	150
0:00:50	27	0,4	26	15	150
0:00:51	27	0,4	25	15	150
0:00:52	27	0,4	25	15	150
0:00:53	27	0,4	25	15	150
0:00:54	27	0,4	23	15	150
0:00:55	27	0,4	22	15	150
0:00:56	27	0,5	24	15	150
0:00:57	27	0,5	21	15	150
0:00:58	27	0,5	19	15	150
0:00:59	27	0,5	21	15	150
0:01:00	27	0,5	19	15	150
0:01:01	27	0,5	19	15	150
0:01:02	27	0,5	21	15	150
0:01:03	27	0,5	21	15	150
0:01:04	27	0,4	21	15	150
0:01:05	26	0,5	21	15	150
0:01:06	26	0,5	22	15	150
0:01:07	26	0,5	18	15	150
0:01:08	26	0,5	21	14	150
0:01:09	26	0,5	23	14	150
0:01:10	26	0,5	21	14	150
0:01:11	26	0,5	21	14	150
0:01:12	26	0,5	23	14	150
0:01:13	26	0,5	19	14	150
0:01:14	26	0,5	23	15	150
0:01:15	26	0,5	23	14	150
0:01:16	26	0,5	23	14	150
0:01:17	26	0,5	23	14	150
0:01:18	26	0,5	22	14	150
0:01:19	26	0,5	21	14	150
0:01:20	26	0,5	22	14	150
0:01:21	26	0,5	23	14	150
0:01:22	26	0,5	23	14	150
0:01:23	26	0,5	22	14	150
0:01:24	26	0,5	23	14	150
0:01:25	26	0,5	24	14	150
0:01:26	26	0,5	25	14	150
0:01:27	26	0,5	22	14	150
0:01:28	26	0,5	23	14	150
0:01:29	26	0,5	23	14	150
0:01:30	26	0,5	24	14	150
0:01:31	26	0,5	23	14	150
0:01:32	26	0,5	24	14	150
0:01:33	26	0,5	20	14	150
0:01:34	26	0,5	19	14	150
0:01:35	26	0,5	19	14	150
0:01:36	26	0,5	19	14	150
0:01:37	26	0,5	22	14	150
0:01:38	26	0,5	20	14	150
0:01:39	26	0,5	21	14	150
0:01:40	26	0,5	20	14	150
0:01:41	26	0,6	23	14	150
0:01:42	26	0,6	22	14	150
0:01:43	26	0,6	20	14	150
0:01:44	26	0,6	19	14	150
0:01:45	26	0,6	19	14	150
0:01:46	25	0,6	18	14	150
0:01:47	25	0,6	16	14	150
0:01:48	25	0,6	15	14	150
0:01:49	25	0,6	14	14	150
0:01:50	25	0,6	14	14	150
0:01:51	25	0,6	13	14	150
0:01:52	25	0,6	12	14	150
0:01:53	25	0,6	11	14	150
0:01:54	25	0,6	11	14	150
0:01:55	25	0,6	12	14	150
0:01:56	25	0,6	12	14	150
0:01:57	25	0,6	12	14	150
0:01:58	25	0,6	13	14	150
0:01:59	25	0,6	13	14	150
0:02:00	25	0,6	12	14	150
0:02:01	25	0,6	12	14	150
0:02:02	25	0,6	11	14	150
0:02:03	25	0,6	12	14	150
0:02:04	25	0,6	12	14	150
0:02:05	25	0,7	13	14	150
0:02:06	25	0,6	12	14	150
0:02:07	25	0,6	11	14	150
0:02:08	25	0,6	11	14	150
0:02:09	25	0,6	11	14	150
0:02:10	25	0,6	12	14	150
0:02:11	25	0,6	12	14	150
0:02:12	25	0,6	11	14	150
0:02:13	25	0,6	11	14	150
0:02:14	25	0,6	10	13	150
0:02:15	25	0,6	10	14	150
0:02:16	25	0,6	10	13	150
0:02:17	25	0,6	10	14	150
0:02:18	25	0,6	10	14	150
0:02:19	25	0,7	10	14	150
0:02:20	25	0,7	11	14	150
0:02:21	25	0,7	10	13	150
0:02:22	25	0,7	10	13	150
0:02:23	25	0,7	11	14	150
0:02:24	25	0,7	10	13	150
0:02:25	25	0,7	10	13	150
0:02:26	25	0,7	11	13	150
0:02:27	25	0,6	11	13	150
0:02:28	25	0,6	10	13	150
0:02:29	25	0,6	10	13	150
0:02:30	25	0,6	10	13	150
0:02:31	25	0,6	10	13	150
0:02:32	25	0,6	10	13	150
0:02:33	24	0,6	10	13	150
0:02:34	24	0,7	10	13	150
0:02:35	24	0,7	11	13	150
0:02:36	24	0,7	10	13	150
0:02:37	24	0,6	11	13	150
0:02:38	24	0,6	11	13	150
0:02:39	24	0,6	11	13	150
0:02:40	24	0,7	10	13	150
0:02:41	24	0,8	10	13	150
0:02:42	24	0,8	10	13	150
0:02:43	24	0,8	11	13	150
0:02:44	24	0,8	11	13	150
0:02:45	24	0,8	11	13	150
0:02:46	24	0,8	11	13	150
0:02:47	24	0,8	11	13	150
0:02:48	24	0,8	11	13	150
0:02:49	24	0,8	10	13	150
0:02:50	24	0,8	10	13	150
0:02:51	24	0,8	11	13	150
0:02:52	24	0,7	11	13	150
0:02:53	24	0,7	11	13	150
0:02:54	24	0,7	11	13	150
0:02:55	24	0,7	10	13	150
0:02:56	24	0,7	11	13	150
0:02:57	24	0,7	11	13	150
0:02:58	24	0,7	11	13	150
0:02:59	24	0,7	10	13	150
0:03:00	24	0,7	10	13	150
0:03:01	24	0,7	10	13	150
0:03:02	24	0,7	10	13	150
0:03:03	24	0,7	11	13	150
0:03:04	24	0,7	11	13	150
0:03:05	24	0,7	11	13	150
0:03:06	24	0,7	11	13	150
0:03:07	24	0,7	12	13	150
0:03:08	24	0,7	12	13	150
0:03:09	24	0,7	12	13	150
0:03:10	24	0,8	11	13	150
0:03:11	24	0,8	12	13	150
0:03:12	24	0,8	12	13	150
0:03:13	24	0,8	12	13	150
0:03:14	24	0,8	13	13	150
0:03:15	24	0,8	13	13	150
0:03:16	24	0,8	13	13	150
0:03:17	24	0,8	13	13	150
0:03:18	24	0,8	13	13	150
0:03:19	24	0,8	14	13	150
0:03:20	24	0,8	14	13	150
0:03:21	24	0,8	13	13	150
0:03:22	23	0,8	13	13	150
0:03:23	23	0,8	13	13	150
0:03:24	23	0,8	12	13	150
0:03:25	23	0,8	13	13	150
0:03:26	23	0,8	12	13	150
0:03:27	23	0,8	13	13	150
0:03:28	23	0,7	12	13	150
0:03:29	23	0,7	13	13	150
0:03:30	23	0,8	12	13	150
0:03:31	23	0,8	13	13	150
0:03:32	23	0,8	13	13	150
0:03:33	23	0,8	12	13	150
0:03:34	23	0,8	12	13	150
0:03:35	23	0,8	12	13	150
0:03:36	23	0,8	13	13	150
0:03:37	23	0,9	12	13	150
0:03:38	23	0,9	11	13	150
0:03:39	23	0,9	12	13	150
0:03:40	23	0,9	12	13	150
0:03:41	23	0,9	11	13	150
0:03:42	23	0,9	12	13	150
0:03:43	23	0,9	12	13	150
0:03:44	23	0,9	12	13	150
0:03:45	23	0,9	12	13	150
0:03:46	23	0,9	11	13	150
0:03:47	23	0,8	12	13	150
0:03:48	23	0,8	12	13	150
0:03:49	23	0,8	11	13	150
0:03:50	23	0,8	12	13	150
0:03:51	23	0,8	11	13	150
0:03:52	23	0,8	11	13	150
0:03:53	23	0,8	11	13	150
0:03:54	23	0,8	11	13	150
0:03:55	23	0,8	11	13	150
0:03:56	23	0,8	10	13	150
0:03:57	23	0,8	10	13	150
0:03:58	23	0,8	10	13	150
0:03:59	23	0,8	10	13	150
0:04:00	23	0,8	10	13	150
0:04:01	23	0,8	10	13	150
0:04:02	23	0,8	11	13	150
0:04:03	23	0,8	11	13	150
0:04:04	23	0,8	10	13	150
0:04:05	23	0,9	11	13	150
0:04:06	23	0,9	11	13	150
0:04:07	23	1,0	11	13	150
0:04:08	23	1,0	10	13	150
0:04:09	23	1,0	11	13	150
0:04:10	23	1,0	11	13	150
0:04:11	23	0,9	11	13	150
0:04:12	23	0,9	10	13	150
0:04:13	23	0,9	10	13	150
0:04:14	22	0,9	10	13	150
0:04:15	22	0,9	10	13	150
0:04:16	22	0,9	10	13	150
0:04:17	22	0,9	10	13	150
0:04:18	22	0,9	10	13	150
0:04:19	22	0,9	10	13	150
0:04:20	22	0,9	10	13	150
0:04:21	22	0,9	9	13	150
0:04:22	22	0,9	10	13	150
0:04:23	22	0,9	10	13	150
0:04:24	22	0,9	10	13	150
0:04:25	22	0,9	10	13	150
0:04:26	22	0,9	11	13	150
0:04:27	22	0,9	11	13	150
0:04:28	22	0,9	11	13	150
0:04:29	22	1,0	11	13	150
0:04:30	22	1,0	11	13	150
0:04:31	22	1,0	10	13	150
0:04:32	22	1,0	11	13	150
0:04:33	22	1,0	11	12	150
0:04:34	22	1,0	11	13	150
0:04:35	22	1,0	11	12	150
0:04:36	22	1,0	11	13	150
0:04:37	22	1,0	11	13	150
0:04:38	22	1,0	11	13	150
0:04:39	22	1,0	10	13	150
0:04:40	22	1,0	10	13	150
0:04:41	22	0,9	10	13	150
0:04:42	22	0,9	10	13	150
0:04:43	22	0,9	10	13	150
0:04:44	22	0,9	10	13	150
0:04:45	22	0,9	9	13	150
0:04:46	22	0,9	10	12	150
0:04:47	22	0,9	11	13	150
0:04:48	22	0,9	11	12	150
0:04:49	22	0,9	10	12	150
0:04:50	22	1,0	10	13	150
0:04:51	22	1,0	10	12	150
0:04:52	22	1,0	10	12	150
0:04:53	22	1,0	9	12	150
0:04:54	22	1,0	11	12	150
0:04:55	22	1,0	10	13	150
0:04:56	22	1,0	10	12	150
0:04:57	22	1,0	10	12	150
0:04:58	22	1,0	10	12	150
0:04:59	22	1,0	10	12	150
0:05:00	22	0,9	10	12	150
0:05:01	22	0,9	10	12	150
0:05:02	22	0,9	10	12	150
0:05:03	22	1,0	10	12	150
0:05:04	22	1,1	9	13	150
0:05:05	22	1,2	10	12	150
0:05:06	22	1,2	9	12	150
0:05:07	22	1,2	9	12	150
0:05:08	22	1,2	9	12	150
0:05:09	21	1,2	9	12	150
0:05:10	21	1,2	9	12	150
0:05:11	21	1,2	11	12	150
0:05:12	21	1,1	10	12	150
0:05:13	21	1,1	9	12	150
0:05:14	21	1,1	13	12	150
0:05:15	21	1,1	11	12	150
0:05:16	21	1,1	10	12	150
0:05:17	21	1,1	13	12	150
0:05:18	21	1,1	13	12	150
0:05:19	21	1,1	14	12	150
0:05:20	21	1,1	15	12	150
0:05:21	21	1,1	16	12	150
0:05:22	21	1,1	17	12	150
0:05:23	21	1,1	17	12	150
0:05:24	21	1,1	15	12	150
0:05:25	21	1,1	16	12	150
0:05:26	21	1,1	16	12	150
0:05:27	21	1,1	19	12	150
0:05:28	21	1,1	16	12	150
0:05:29	21	1,1	17	12	150
0:05:30	21	1,0	17	12	150
0:05:31	21	1,0	18	12	150
0:05:32	21	1,0	17	12	150
0:05:33	21	1,0	17	12	150
0:05:34	21	1,0	17	12	150
0:05:35	21	1,0	17	12	150
0:05:36	21	1,0	20	12	150
0:05:37	21	1,0	19	12	150
0:05:38	21	1,0	21	12	150
0:05:39	21	1,0	21	12	150
0:05:40	21	1,0	22	12	150
0:05:41	21	1,0	22	12	150
0:05:42	21	1,0	22	12	150
0:05:43	21	1,0	21	12	150
0:05:44	21	1,0	21	12	150
0:05:45	21	1,0	20	12	150
0:05:46	21	1,0	22	12	150
0:05:47	21	1,0	21	12	150
0:05:48	21	1,0	21	12	150
0:05:49	21	1,0	20	12	150
0:05:50	21	1,0	21	12	150
0:05:51	21	0,9	23	12	150
0:05:52	21	1,0	20	12	150
0:05:53	21	1,0	17	12	150
0:05:54	21	1,0	17	12	150
0:05:55	21	0,9	18	12	150
0:05:56	21	0,9	18	12	150
0:05:57	21	0,9	19	12	150
0:05:58	21	0,9	21	12	150
0:05:59	21	1,1	23	12	150
0:06:00	21	1,1	27	12	150
0:06:01	21	1,1	27	12	150
0:06:02	21	1,1	26	12	150
0:06:03	21	1,1	25	12	150
0:06:04	21	1,1	26	12	150
0:06:05	21	1,1	25	12	150
0:06:06	21	1,1	27	12	150
0:06:07	21	1,1	26	12	150
0:06:08	21	1,1	26	12	150
0:06:09	20	1,1	24	12	150
0:06:10	20	1,1	26	12	150
0:06:11	20	1,1	27	12	150
0:06:12	20	1,1	28	12	150
0:06:13	20	1,1	25	12	150
0:06:14	20	1,1	26	12	150
0:06:15	20	1,1	25	12	150
0:06:16	20	1,1	25	12	150
0:06:17	20	1,0	24	12	150
0:06:18	20	1,0	23	12	150
0:06:19	20	1,0	24	12	150
0:06:20	20	1,0	24	12	150
0:06:21	20	1,0	25	12	150
0:06:22	20	1,0	25	12	150
0:06:23	20	1,0	24	12	150
0:06:24	20	1,0	24	12	150
0:06:25	20	1,0	24	12	150
0:06:26	20	1,0	26	12	150
0:06:27	20	1,0	26	12	150
0:06:28	20	1,0	23	12	150
0:06:29	20	1,0	23	12	150
0:06:30	20	1,0	23	12	150
0:06:31	20	1,0	25	12	150
0:06:32	20	1,0	26	12	150
0:06:33	20	1,0	24	12	150
0:06:34	20	1,0	25	12	150
0:06:35	20	1,0	28	12	150
0:06:36	20	1,0	25	12	150
0:06:37	20	1,0	25	12	150
0:06:38	20	1,0	22	12	150
0:06:39	20	0,9	23	12	150
0:06:40	20	1,0	22	12	150
0:06:41	20	1,1	20	12	150
0:06:42	20	1,1	19	12	150
0:06:43	20	1,2	20	12	150
0:06:44	20	1,2	21	12	150
0:06:45	20	1,2	20	12	150
0:06:46	20	1,2	19	12	150
0:06:47	20	1,2	19	12	150
0:06:48	20	1,1	17	12	150
0:06:49	20	1,1	20	12	150
0:06:50	20	1,1	17	12	150
0:06:51	20	1,1	17	12	150
0:06:52	20	1,1	17	12	150
0:06:53	20	1,1	18	12	150
0:06:54	20	1,1	19	12	150
0:06:55	20	1,1	19	12	150
0:06:56	20	1,1	18	12	150
0:06:57	20	1,1	19	12	150
0:06:58	20	1,1	18	12	150
0:06:59	20	1,1	16	12	150
0:07:00	20	1,1	14	12	150
0:07:01	20	1,1	14	12	150
0:07:02	20	1,1	13	12	150
0:07:03	20	1,1	14	12	150
0:07:04	20	1,1	13	12	150
0:07:05	20	1,1	13	12	150
0:07:06	20	1,1	12	12	150
0:07:07	20	1,1	12	12	150
0:07:08	20	1,1	13	12	150
0:07:09	20	1,1	12	12	150
0:07:10	20	1,0	13	12	150
0:07:11	20	1,0	13	12	150
0:07:12	19	1,0	12	12	150
0:07:13	19	1,0	12	12	150
0:07:14	19	1,0	14	12	150
0:07:15	19	1,0	14	12	150
0:07:16	19	1,0	14	12	150
0:07:17	19	1,0	14	12	150
0:07:18	19	1,0	14	12	150
0:07:19	19	1,0	13	12	150
0:07:20	19	1,0	15	12	150
0:07:21	19	1,0	14	12	150
0:07:22	19	1,0	13	12	150
0:07:23	19	1,0	15	12	150
0:07:24	19	1,0	13	12	150
0:07:25	19	1,0	13	12	150
0:07:26	19	1,0	13	12	150
0:07:27	19	1,0	12	12	150
0:07:28	19	1,0	13	12	150
0:07:29	19	1,0	12	12	150
0:07:30	19	1,0	13	12	150
0:07:31	19	1,0	12	12	150
0:07:32	19	1,0	12	12	150
0:07:33	19	1,0	11	12	150
0:07:34	19	1,0	11	12	150
0:07:35	19	1,0	12	12	150
0:07:36	19	1,0	11	12	150
0:07:37	19	1,0	11	12	150
0:07:38	19	1,0	11	12	150
0:07:39	19	1,0	11	12	150
0:07:40	19	1,0	11	12	150
0:07:41	19	1,0	11	12	150
0:07:42	19	1,0	11	12	150
0:07:43	19	1,0	11	12	150
0:07:44	19	1,0	11	12	150
0:07:45	19	1,0	12	12	150
0:07:46	19	1,0	11	12	150
0:07:47	19	1,2	11	12	150
0:07:48	19	1,2	11	12	150
0:07:49	19	1,2	11	12	150
0:07:50	19	1,2	11	12	150
0:07:51	19	1,2	11	12	150
0:07:52	19	1,2	11	12	150
0:07:53	19	1,2	11	12	150
0:07:54	19	1,2	10	12	150
0:07:55	19	1,2	11	12	150
0:07:56	19	1,2	11	12	150
0:07:57	19	1,2	10	12	150
0:07:58	19	1,2	10	12	150
0:07:59	19	1,2	10	11	150
0:08:00	19	1,2	10	12	150
0:08:01	19	1,2	10	12	150
0:08:02	19	1,2	10	12	150
0:08:03	19	1,2	10	12	150
0:08:04	19	1,2	9	12	150
0:08:05	19	1,2	9	12	150
0:08:06	19	1,1	9	12	150
0:08:07	19	1,1	9	12	150
0:08:08	19	1,1	9	12	150
0:08:09	19	1,1	9	12	150
0:08:10	19	1,1	9	11	150
0:08:11	19	1,1	9	12	150
0:08:12	19	1,1	9	11	150
0:08:13	19	1,1	9	12	150
0:08:14	19	1,1	9	12	150
0:08:15	19	1,1	9	11	150
0:08:16	19	1,1	9	12	150
0:08:17	19	1,1	9	11	150
0:08:18	19	1,1	9	12	150
0:08:19	19	1,1	9	11	150
0:08:20	19	1,1	9	11	150
0:08:21	19	1,1	9	11	150
0:08:22	18	1,1	9	12	150
0:08:23	18	1,1	9	11	150
0:08:24	18	1,1	8	12	150
0:08:25	18	1,1	8	11	150
0:08:26	18	1,1	8	12	150
0:08:27	18	1,1	9	11	150
0:08:28	18	1,1	8	11	150
0:08:29	18	1,1	8	12	150
0:08:30	18	1,1	9	11	150
0:08:31	18	1,0	9	11	150
0:08:32	18	1,0	9	11	150
0:08:33	18	1,0	9	11	150
0:08:34	18	1,0	9	11	150
0:08:35	18	1,0	9	11	150
0:08:36	18	1,0	9	11	150
0:08:37	18	1,0	9	12	150
0:08:38	18	1,0	9	12	150
0:08:39	18	1,0	9	12	150
0:08:40	18	1,0	9	11	150
0:08:41	18	1,0	9	11	150
0:08:42	18	1,0	9	11	150
0:08:43	18	1,0	9	11	150
0:08:44	18	1,0	9	11	150
0:08:45	18	1,0	9	11	150
0:08:46	18	1,0	10	11	150
0:08:47	18	1,0	9	11	150
0:08:48	18	1,0	9	11	150
0:08:49	18	1,0	9	11	150
0:08:50	18	1,0	9	11	150
0:08:51	18	1,0	9	11	150
0:08:52	18	1,0	9	11	150
0:08:53	18	1,0	9	11	150
0:08:54	18	1,0	9	11	150
0:08:55	18	1,0	9	11	150
0:08:56	18	1,0	9	11	150
0:08:57	18	1,0	9	11	150
0:08:58	18	1,0	8	11	150
0:08:59	18	1,0	8	11	150
0:09:00	18	1,0	9	11	150
0:09:01	18	1,0	9	11	150
0:09:02	18	1,0	9	11	150
0:09:03	18	1,0	9	11	150
0:09:04	18	1,0	9	11	150
0:09:05	18	1,0	9	11	150
0:09:06	18	1,0	9	11	150
0:09:07	18	1,0	9	11	150
0:09:08	18	1,0	9	11	150
0:09:09	18	1,0	9	11	150
0:09:10	18	1,0	9	11	150
0:09:11	18	1,1	10	11	150
0:09:12	18	1,1	9	11	150
0:09:13	18	1,2	9	11	150
0:09:14	18	1,2	9	11	150
0:09:15	18	1,2	9	11	150
0:09:16	18	1,2	9	11	150
0:09:17	18	1,2	10	11	150
0:09:18	18	1,2	9	11	150
0:09:19	18	1,2	9	11	150
0:09:20	18	1,2	9	11	150
0:09:21	18	1,2	9	11	150
0:09:22	18	1,1	9	11	150
0:09:23	18	1,1	9	11	150
0:09:24	18	1,1	9	11	150
0:09:25	18	1,1	9	11	150
0:09:26	18	1,1	9	11	150
0:09:27	18	1,1	9	11	150
0:09:28	18	1,1	9	11	150
0:09:29	18	1,1	9	11	150
0:09:30	18	1,1	9	11	150
0:09:31	18	1,1	9	11	150
0:09:32	18	1,1	9	11	150
0:09:33	18	1,1	9	11	150
0:09:34	18	1,1	9	11	150
0:09:35	18	1,1	9	11	150
0:09:36	18	1,1	9	11	150
0:09:37	18	1,1	9	11	150
0:09:38	18	1,1	9	11	150
0:09:39	17	1,1	9	11	150
0:09:40	17	1,1	9	11	150
0:09:41	17	1,1	9	11	150
0:09:42	17	1,1	9	11	150
0:09:43	17	1,1	9	11	150
0:09:44	17	1,1	9	11	150
0:09:45	17	1,1	9	11	150
0:09:46	17	1,1	9	11	150
0:09:47	17	1,1	9	11	150
0:09:48	17	1,1	9	11	150
0:09:49	17	1,0	9	11	150
0:09:50	17	1,0	9	11	150
0:09:51	17	1,0	9	11	150
0:09:52	17	1,0	9	11	150
0:09:53	17	1,0	9	11	150
0:09:54	17	1,0	9	11	150
0:09:55	17	1,0	9	11	150
0:09:56	17	1,0	9	11	150
0:09:57	17	1,0	9	11	150
0:09:58	17	1,0	9	11	150
0:09:59	17	1,0	9	11	150
0:10:00	17	1,0	9	11	150
0:10:01	17	1,0	9	11	150
0:10:02	17	1,0	9	11	150
0:10:03	17	1,0	9	11	150
0:10:04	17	1,0	9	11	150
0:10:05	17	1,0	9	11	150
0:10:06	17	1,0	9	11	150
0:10:07	17	1,0	9	11	150
0:10:08	17	1,0	9	11	150
0:10:09	17	1,0	9	11	150
0:10:10	17	1,0	9	11	150
0:10:11	17	1,0	9	11	150
0:10:12	17	1,0	9	11	150
0:10:13	17	1,0	9	11	150
0:10:14	17	1,0	9	11	150
0:10:15	17	1,0	9	11	150
0:10:16	17	1,0	9	11	150
0:10:17	17	1,0	9	11	150
0:10:18	17	1,0	9	11	150
0:10:19	17	1,0	10	11	150
0:10:20	17	1,0	10	11	150
0:10:21	17	1,0	10	11	150
0:10:22	17	1,0	11	11	150
0:10:23	17	1,0	10	11	150
0:10:24	17	1,0	10	11	150
0:10:25	17	1,0	9	11	150
0:10:26	17	1,0	9	11	150
0:10:27	17	1,0	9	11	150
0:10:28	17	1,0	9	11	150
0:10:29	17	1,0	10	11	150
0:10:30	17	1,0	9	11	150
0:10:31	17	1,0	10	11	150
0:10:32	17	1,0	10	11	150
0:10:33	17	1,0	11	11	150
0:10:34	17	1,0	11	11	150
0:10:35	17	1,0	11	11	150
0:10:36	17	1,0	10	11	150
0:10:37	17	1,0	9	11	150
0:10:38	17	1,0	10	11	150
0:10:39	17	1,0	10	11	150
0:10:40	17	1,0	9	11	150
0:10:41	17	1,0	9	11	150
0:10:42	17	1,0	9	11	150
0:10:43	17	1,0	8	11	150
0:10:44	17	1,0	9	11	150
0:10:45	17	1,0	9	11	150
0:10:46	17	1,0	8	11	150
0:10:47	17	1,0	9	11	150
0:10:48	17	1,0	9	11	150
0:10:49	17	1,0	8	11	150
0:10:50	17	1,0	8	11	150
0:10:51	17	1,0	9	11	150
0:10:52	17	1,0	9	11	150
0:10:53	17	1,1	8	11	150
0:10:54	17	1,1	8	11	150
0:10:55	17	1,1	9	11	150
0:10:56	17	1,1	9	11	150
0:10:57	17	1,1	9	11	150
0:10:58	17	1,1	9	11	150
0:10:59	17	1,1	9	11	150
0:11:00	17	1,1	9	11	150
0:11:01	17	1,1	9	11	150
0:11:02	17	1,1	9	11	150
0:11:03	17	1,1	9	11	150
0:11:04	17	1,1	10	11	150
0:11:05	17	1,1	10	11	150
0:11:06	17	1,1	9	11	150
0:11:07	17	1,1	9	11	150
0:11:08	17	1,1	9	11	150
0:11:09	16	1,1	10	11	150
0:11:10	16	1,1	10	11	150
0:11:11	16	1,1	11	11	150
0:11:12	16	1,1	11	11	150
0:11:13	16	1,1	10	11	150
0:11:14	16	1,1	11	11	150
0:11:15	16	1,1	12	11	150
0:11:16	16	1,1	12	11	150
0:11:17	16	1,1	13	11	150
0:11:18	16	1,1	14	11	150
0:11:19	16	1,1	13	11	150
0:11:20	16	1,1	12	11	150
0:11:21	16	1,1	13	11	150
0:11:22	16	1,1	12	11	150
0:11:23	16	1,0	12	11	150
0:11:24	16	1,0	12	11	150
0:11:25	16	1,0	12	11	150
0:11:26	16	1,0	12	11	150
0:11:27	16	1,0	11	11	150
0:11:28	16	1,0	13	11	150
0:11:29	16	1,0	11	11	150
0:11:30	16	1,0	10	11	150
0:11:31	16	1,0	10	11	150
0:11:32	16	1,0	10	11	150
0:11:33	16	1,0	11	11	150
0:11:34	16	1,0	11	11	150
0:11:35	16	1,0	11	11	150
0:11:36	16	1,0	11	11	150
0:11:37	16	1,0	10	11	150
0:11:38	16	1,0	10	11	150
0:11:39	16	1,0	10	11	150
0:11:40	16	1,0	10	11	150
0:11:41	16	1,0	10	11	150
0:11:42	16	1,0	10	11	150
0:11:43	16	1,0	10	11	150
0:11:44	16	1,0	10	11	150
0:11:45	16	1,0	10	11	150
0:11:46	16	1,0	10	11	150
0:11:47	16	1,0	10	11	150
0:11:48	16	1,0	10	11	150
0:11:49	16	1,0	10	11	150
0:11:50	16	1,0	9	11	150
0:11:51	16	1,0	10	11	150
0:11:52	16	1,0	10	11	150
0:11:53	16	1,0	10	11	150
0:11:54	16	1,0	10	11	150
0:11:55	16	1,0	10	11	150
0:11:56	16	1,0	10	11	150
0:11:57	16	1,0	10	11	150
0:11:58	16	1,0	10	11	150
0:11:59	16	1,0	10	11	150
0:12:00	16	1,0	10	11	150
0:12:01	16	1,0	11	11	150
0:12:02	16	1,0	11	11	150
0:12:03	16	1,0	11	11	150
0:12:04	16	1,0	11	11	150
0:12:05	16	1,0	11	11	150
0:12:06	16	1,0	11	11	150
0:12:07	16	1,0	11	10	150
0:12:08	16	1,0	11	11	150
0:12:09	16	1,0	12	11	150
0:12:10	16	1,0	12	11	150
0:12:11	16	1,0	11	11	150
0:12:12	16	1,1	11	11	150
0:12:13	16	1,2	11	11	150
0:12:14	16	1,2	11	11	150
0:12:15	16	1,2	11	11	150
0:12:16	16	1,2	11	11	150
0:12:17	16	1,2	10	11	150
0:12:18	16	1,2	10	11	150
0:12:19	16	1,2	10	11	150
0:12:20	16	1,2	10	11	150
0:12:21	16	1,2	10	11	150
0:12:22	16	1,2	9	11	150
0:12:23	16	1,2	9	11	150
0:12:24	16	1,2	9	10	150
0:12:25	16	1,2	8	11	150
0:12:26	16	1,2	8	11	150
0:12:27	16	1,2	8	11	150
0:12:28	16	1,2	8	11	150
0:12:29	16	1,1	8	11	150
0:12:30	16	1,1	8	11	150
0:12:31	16	1,1	8	11	150
0:12:32	16	1,1	8	10	150
0:12:33	16	1,1	8	10	150
0:12:34	16	1,1	8	11	150
0:12:35	16	1,1	8	11	150
0:12:36	16	1,1	8	10	150
0:12:37	16	1,1	8	11	150
0:12:38	16	1,1	9	11	150
0:12:39	16	1,1	9	10	150
0:12:40	16	1,1	9	11	150
0:12:41	16	1,1	9	10	150
0:12:42	16	1,1	9	11	150
0:12:43	16	1,1	9	11	150
0:12:44	16	1,1	9	10	150
0:12:45	16	1,1	9	10	150
0:12:46	16	1,1	9	10	150
0:12:47	16	1,1	9	10	150
0:12:48	15	1,1	9	11	150
0:12:49	15	1,1	9	11	150
0:12:50	15	1,1	9	11	150
0:12:51	15	1,1	9	10	150
0:12:52	15	1,1	9	10	150
0:12:53	15	1,1	9	11	150
0:12:54	15	1,1	9	10	150
0:12:55	15	1,1	9	11	150
0:12:56	15	1,1	9	10	150
0:12:57	15	1,1	9	11	150
0:12:58	15	1,1	9	11	150
0:12:59	15	1,1	9	11	150
0:13:00	15	1,1	9	10	150
0:13:01	15	1,1	9	11	150
0:13:02	15	1,1	9	10	150
0:13:03	15	1,0	9	10	150
0:13:04	15	1,0	9	10	150
0:13:05	15	1,0	9	10	150
0:13:06	15	1,0	9	10	150
0:13:07	15	1,0	9	11	150
0:13:08	15	1,0	9	10	150
0:13:09	15	1,0	9	10	150
0:13:10	15	1,0	9	10	150
0:13:11	15	1,0	9	10	150
0:13:12	15	1,0	8	11	150
0:13:13	15	1,0	8	10	150
0:13:14	15	1,0	8	10	150
0:13:15	15	1,0	8	10	150
0:13:16	15	1,0	8	10	150
0:13:17	15	1,0	8	10	150
0:13:18	15	1,0	9	10	150
0:13:19	15	1,0	9	10	150
0:13:20	15	1,0	9	10	150
0:13:21	15	1,0	9	10	150
0:13:22	15	1,0	9	10	150
0:13:23	15	1,0	9	10	150
0:13:24	15	1,0	9	10	150
0:13:25	15	1,0	9	10	150
0:13:26	15	1,0	9	11	150
0:13:27	15	1,0	9	10	150
0:13:28	15	1,0	9	10	150
0:13:29	15	1,0	9	10	150
0:13:30	15	1,0	9	10	150
0:13:31	15	1,0	9	10	150
0:13:32	15	1,0	9	10	150
0:13:33	15	1,0	9	10	150
0:13:34	15	1,0	9	10	150
0:13:35	15	1,0	9	10	150
0:13:36	15	1,0	9	10	150
0:13:37	15	1,0	9	10	150
0:13:38	15	1,0	9	10	150
0:13:39	15	1,0	9	10	150
0:13:40	15	1,0	10	10	150
0:13:41	15	1,0	9	10	150
0:13:42	15	1,0	9	10	150
0:13:43	15	1,0	10	10	150
0:13:44	15	1,0	10	10	150
0:13:45	15	1,0	10	10	150
0:13:46	15	1,0	11	10	150
0:13:47	15	1,0	10	10	150
0:13:48	15	1,0	11	10	150
0:13:49	15	1,0	10	10	150
0:13:50	15	1,0	10	10	150
0:13:51	15	1,0	10	10	150
0:13:52	15	1,0	10	10	150
0:13:53	15	1,0	10	10	150
0:13:54	15	1,0	10	10	150
0:13:55	15	1,0	9	10	150
0:13:56	15	1,0	9	10	150
0:13:57	15	1,0	9	10	150
0:13:58	15	1,0	9	10	150
0:13:59	15	1,0	9	10	150
0:14:00	15	1,0	9	10	150
0:14:01	15	1,0	9	10	150
0:14:02	15	1,0	9	10	150
0:14:03	15	1,1	9	10	150
0:14:04	15	1,2	9	10	150
0:14:05	15	1,2	9	10	150
0:14:06	15	1,2	9	10	150
0:14:07	15	1,2	9	10	150
0:14:08	15	1,2	9	10	150
0:14:09	15	1,2	9	10	150
0:14:10	15	1,2	9	10	150
0:14:11	15	1,2	9	10	150
0:14:12	15	1,2	9	10	150
0:14:13	15	1,2	9	10	150
0:14:14	15	1,2	8	10	150
0:14:15	15	1,2	9	10	150
0:14:16	15	1,2	9	10	150
0:14:17	15	1,2	9	10	150
0:14:18	15	1,2	9	10	150
0:14:19	15	1,2	9	10	150
0:14:20	15	1,1	9	10	150
0:14:21	15	1,1	9	10	150
0:14:22	15	1,1	9	10	150
0:14:23	15	1,1	9	10	150
0:14:24	15	1,1	10	10	150
0:14:25	15	1,1	10	10	150
0:14:26	15	1,1	10	10	150
0:14:27	15	1,1	10	10	150
0:14:28	15	1,1	10	10	150
0:14:29	15	1,1	11	10	150
0:14:30	15	1,1	10	10	150
0:14:31	15	1,1	10	10	150
0:14:32	15	1,1	10	10	150
0:14:33	15	1,1	12	10	150
0:14:34	15	1,1	12	10	150
0:14:35	15	1,1	13	10	150
0:14:36	15	1,1	13	10	150
0:14:37	15	1,1	15	10	150
0:14:38	15	1,1	15	10	150
0:14:39	15	1,1	16	10	150
0:14:40	15	1,1	16	10	150
0:14:41	14	1,1	15	10	150
0:14:42	15	1,1	16	10	150
0:14:43	14	1,1	16	10	150
0:14:44	14	1,1	16	10	150
0:14:45	14	1,1	14	10	150
0:14:46	14	1,1	17	10	150
0:14:47	14	1,1	17	10	150
0:14:48	14	1,1	15	10	150
0:14:49	14	1,1	15	10	150
0:14:50	14	1,1	16	10	150
0:14:51	14	1,1	16	10	150
0:14:52	14	1,1	15	10	150
0:14:53	14	1,1	16	10	150
0:14:54	14	1,1	15	10	150
0:14:55	14	1,1	17	10	150
0:14:56	14	1,1	18	10	150
0:14:57	14	1,1	16	10	150
0:14:58	14	1,0	17	10	150
0:14:59	14	1,0	16	10	150
0:15:00	14	1,0	15	10	150
0:15:01	14	1,0	15	10	150
0:15:02	14	1,0	16	10	150
0:15:03	14	1,0	16	10	150
0:15:04	14	1,0	16	10	150
0:15:05	14	1,0	17	10	150
0:15:06	14	1,0	17	10	150
0:15:07	14	1,0	18	10	150
0:15:08	14	1,0	18	10	150
0:15:09	14	1,0	20	10	150
0:15:10	14	1,0	20	10	150
0:15:11	14	1,0	20	10	150
0:15:12	14	1,0	18	10	150
0:15:13	14	1,0	21	10	150
0:15:14	14	1,0	22	10	150
0:15:15	14	1,0	22	10	150
0:15:16	14	1,0	23	10	150
0:15:17	14	1,0	23	10	150
0:15:18	14	1,0	23	10	150
0:15:19	14	1,0	24	10	150
0:15:20	14	1,0	24	10	150
0:15:21	14	1,0	24	10	150
0:15:22	14	1,0	24	10	150
0:15:23	14	1,0	24	10	150
0:15:24	14	1,0	23	10	150
0:15:25	14	1,0	24	10	150
0:15:26	14	1,0	22	10	150
0:15:27	14	1,0	22	10	150
0:15:28	14	1,0	20	10	150
0:15:29	14	1,0	21	10	150
0:15:30	14	1,0	22	10	150
0:15:31	14	1,0	23	10	150
0:15:32	14	1,0	22	10	150
0:15:33	14	1,0	23	10	150
0:15:34	14	1,0	22	10	150
0:15:35	14	1,0	19	10	150
0:15:36	14	1,0	20	10	150
0:15:37	14	1,0	20	10	150
0:15:38	14	1,0	20	10	150
0:15:39	14	1,0	18	10	150
0:15:40	14	1,0	20	10	150
0:15:41	14	1,0	22	10	150
0:15:42	14	1,0	23	10	150
0:15:43	14	1,0	23	10	150
0:15:44	14	1,0	24	10	150
0:15:45	14	1,0	21	10	150
0:15:46	14	1,0	24	10	150
0:15:47	14	1,0	22	10	150
0:15:48	14	1,0	22	10	150
0:15:49	14	1,0	21	10	150
0:15:50	14	1,0	21	10	150
0:15:51	14	1,0	20	10	150
0:15:52	14	1,0	22	10	150
0:15:53	14	1,0	21	10	150
0:15:54	14	1,0	21	10	150
0:15:55	14	1,0	22	10	150
0:15:56	14	1,0	22	10	150
0:15:57	14	1,0	22	10	150
0:15:58	14	1,0	19	10	150
0:15:59	14	1,0	22	10	150
0:16:00	14	1,0	23	10	150
0:16:01	14	1,0	20	10	150
0:16:02	14	1,0	21	10	150
0:16:03	14	1,0	23	10	150
0:16:04	14	1,0	22	10	150
0:16:05	14	1,0	22	10	150
0:16:06	14	1,0	23	10	150
0:16:07	14	1,0	21	10	150
0:16:08	14	1,0	22	10	150
0:16:09	14	1,0	22	10	150
0:16:10	14	1,0	21	10	150
0:16:11	14	1,0	21	10	150
0:16:12	14	1,1	22	10	150
0:16:13	14	1,2	22	10	150
0:16:14	14	1,2	22	10	150
0:16:15	14	1,2	23	10	150
0:16:16	14	1,2	22	10	150
0:16:17	14	1,2	24	10	150
0:16:18	14	1,2	24	10	150
0:16:19	14	1,2	24	10	150
0:16:20	14	1,2	25	10	150
0:16:21	14	1,2	23	10	150
0:16:22	14	1,2	22	10	150
0:16:23	14	1,2	24	10	150
0:16:24	14	1,2	22	10	150
0:16:25	14	1,2	25	10	150
0:16:26	14	1,2	23	10	150
0:16:27	14	1,2	23	10	150
0:16:28	14	1,1	21	10	150
0:16:29	14	1,1	22	10	150
0:16:30	14	1,1	22	10	150
0:16:31	14	1,1	23	10	150
0:16:32	14	1,1	23	10	150
0:16:33	14	1,1	23	10	150
0:16:34	14	1,1	22	10	150
0:16:35	14	1,1	24	10	150
0:16:36	14	1,1	25	10	150
0:16:37	14	1,1	23	10	150
0:16:38	14	1,1	23	10	150
0:16:39	14	1,1	23	10	150
0:16:40	14	1,1	21	10	150
0:16:41	14	1,1	23	10	150
0:16:42	14	1,1	20	10	150
0:16:43	14	1,1	23	10	150
0:16:44	14	1,1	20	10	150
0:16:45	14	1,1	22	10	150
0:16:46	14	1,1	21	10	150
0:16:47	14	1,1	22	10	150
0:16:48	14	1,1	22	10	150
0:16:49	14	1,1	21	10	150
0:16:50	14	1,1	22	10	150
0:16:51	14	1,1	22	10	150
0:16:52	14	1,1	22	10	150
0:16:53	14	1,1	21	10	150
0:16:54	14	1,1	21	10	150
0:16:55	14	1,1	21	10	150
0:16:56	14	1,1	20	10	150
0:16:57	13	1,1	21	10	150
0:16:58	14	1,1	20	10	150
0:16:59	14	1,1	23	10	150
0:17:00	13	1,1	21	10	150
0:17:01	13	1,1	20	10	150
0:17:02	13	1,1	18	10	150
0:17:03	13	1,1	17	10	150
0:17:04	13	1,1	15	10	150
0:17:05	13	1,1	14	10	150
0:17:06	13	1,1	16	10	150
0:17:07	13	1,1	16	10	150
0:17:08	13	1,0	16	10	150
0:17:09	13	1,1	18	10	150
0:17:10	13	1,0	13	10	150
0:17:11	13	1,0	11	10	150
0:17:12	13	1,0	10	10	150
0:17:13	13	1,0	12	10	150
0:17:14	13	1,0	12	10	150
0:17:15	13	1,0	13	10	150
0:17:16	13	1,0	13	10	150
0:17:17	13	1,0	14	10	150
0:17:18	13	1,0	14	10	150
0:17:19	13	1,0	14	10	150
0:17:20	13	1,0	15	10	150
0:17:21	13	1,0	15	10	150
0:17:22	13	1,0	13	10	150
0:17:23	13	1,0	14	10	150
0:17:24	13	1,0	13	10	150
0:17:25	13	1,0	13	10	150
0:17:26	13	1,0	13	10	150
0:17:27	13	1,0	13	10	150
0:17:28	13	1,0	12	10	150
0:17:29	13	1,0	12	10	150
0:17:30	13	1,0	14	10	150
0:17:31	13	1,0	11	10	150
0:17:32	13	1,0	12	9	150
0:17:33	13	1,0	13	9	150
0:17:34	13	1,0	13	10	150
0:17:35	13	1,0	14	9	150
0:17:36	13	1,0	12	10	150
0:17:37	13	1,0	13	10	150
0:17:38	13	1,0	13	10	150
0:17:39	13	1,0	14	9	150
0:17:40	13	1,0	13	10	150
0:17:41	13	1,0	16	10	150
0:17:42	13	1,0	14	9	150
0:17:43	13	1,0	15	10	150
0:17:44	13	1,0	14	10	150
0:17:45	13	1,0	14	10	150
0:17:46	13	1,0	13	9	150
0:17:47	13	1,0	12	10	150
0:17:48	13	1,0	15	10	150
0:17:49	13	1,0	15	10	150
0:17:50	13	1,0	16	9	150
0:17:51	13	1,0	15	9	150
0:17:52	13	1,0	14	10	150
0:17:53	13	1,0	17	10	150
0:17:54	13	1,0	14	9	150
0:17:55	13	1,0	15	10	150
0:17:56	13	1,0	15	10	150
0:17:57	13	1,0	15	9	150
0:17:58	13	1,0	15	9	150
0:17:59	13	1,0	15	10	150
0:18:00	13	1,0	15	10	150
0:18:01	13	1,0	16	10	150
0:18:02	13	1,0	16	10	150
0:18:03	13	1,0	14	9	150
0:18:04	13	1,0	17	10	150
0:18:05	13	1,0	14	10	150
0:18:06	13	1,0	13	10	150
0:18:07	13	1,0	14	10	150
0:18:08	13	1,0	13	10	150
0:18:09	13	1,0	13	9	150
0:18:10	13	1,0	12	9	150
0:18:11	13	1,0	14	10	150
0:18:12	13	1,0	13	9	150
0:18:13	13	1,1	15	9	150
0:18:14	13	1,2	14	9	150
0:18:15	13	1,2	14	9	150
0:18:16	13	1,2	14	9	150
0:18:17	13	1,2	15	9	150
0:18:18	13	1,2	17	9	150
0:18:19	13	1,2	16	9	150
0:18:20	13	1,2	17	9	150
0:18:21	13	1,2	15	9	150
0:18:22	13	1,2	16	9	150
0:18:23	13	1,2	17	9	150
0:18:24	13	1,2	17	9	150
0:18:25	13	1,2	19	9	150
0:18:26	13	1,2	21	9	150
0:18:27	13	1,2	20	10	150
0:18:28	13	1,2	22	9	150
0:18:29	13	1,2	20	10	150
0:18:30	13	1,2	18	9	150
0:18:31	13	1,2	20	9	150
0:18:32	13	1,2	18	9	150
0:18:33	13	1,2	18	10	150
0:18:34	13	1,2	20	9	150
0:18:35	13	1,2	20	10	150
0:18:36	13	1,2	22	9	150
0:18:37	13	1,2	20	9	150
0:18:38	13	1,2	21	9	150
0:18:39	13	1,2	20	9	150
0:18:40	13	1,2	21	9	150
0:18:41	13	1,1	19	9	150
0:18:42	13	1,1	21	9	150
0:18:43	13	1,1	18	9	150
0:18:44	13	1,1	22	9	150
0:18:45	13	1,1	21	9	150
0:18:46	13	1,1	22	9	150
0:18:47	13	1,1	22	9	150
0:18:48	13	1,1	22	9	150
0:18:49	13	1,1	20	9	150
0:18:50	13	1,1	19	9	150
0:18:51	13	1,1	21	9	150
0:18:52	13	1,1	19	9	150
0:18:53	13	1,1	21	9	150
0:18:54	13	1,1	22	9	150
0:18:55	13	1,1	22	9	150
0:18:56	13	1,1	21	9	150
0:18:57	13	1,1	22	9	150
0:18:58	13	1,1	21	9	150
0:18:59	13	1,1	19	9	150
0:19:00	13	1,1	19	9	150
0:19:01	13	1,1	18	9	150
0:19:02	13	1,1	19	9	150
0:19:03	13	1,1	21	9	150
0:19:04	13	1,1	23	9	150
0:19:05	13	1,1	23	9	150
0:19:06	13	1,1	21	9	150
0:19:07	13	1,1	21	9	150
0:19:08	13	1,1	21	9	150
0:19:09	13	1,1	19	9	150
0:19:10	13	1,1	17	9	150
0:19:11	13	1,1	19	9	150
0:19:12	13	1,1	20	9	150
0:19:13	13	1,1	23	9	150
0:19:14	13	1,1	23	9	150
0:19:15	13	1,1	21	9	150
0:19:16	13	1,1	25	9	150
0:19:17	13	1,1	27	9	150
0:19:18	13	1,1	24	9	150
0:19:19	13	1,1	24	9	150
0:19:20	13	1,1	23	9	150
0:19:21	13	1,1	22	9	150
0:19:22	13	1,1	21	9	150
0:19:23	13	1,1	22	9	150
0:19:24	13	1,1	23	9	150
0:19:25	13	1,1	25	9	150
0:19:26	13	1,1	23	9	150
0:19:27	13	1,1	23	9	150
0:19:28	13	1,0	23	9	150
0:19:29	13	1,0	25	9	150
0:19:30	13	1,0	26	9	150
0:19:31	13	1,0	23	9	150
0:19:32	13	1,0	23	9	150
0:19:33	13	1,0	26	9	150
0:19:34	13	1,0	25	9	150
0:19:35	13	1,0	23	9	150
0:19:36	13	1,0	26	9	150
0:19:37	13	1,0	26	9	150
0:19:38	13	1,0	25	9	150
0:19:39	13	1,0	24	9	150
0:19:40	13	1,0	26	9	150
0:19:41	13	1,0	25	9	150
0:19:42	13	1,0	26	9	150
0:19:43	13	1,0	26	9	150
0:19:44	13	1,0	27	9	150
0:19:45	12	1,0	28	9	150
0:19:46	12	1,0	27	9	150
0:19:47	12	1,0	26	9	150
0:19:48	12	1,0	27	9	150
0:19:49	12	1,0	26	9	150
0:19:50	12	1,0	25	9	150
0:19:51	12	1,0	25	9	150
0:19:52	12	1,0	26	9	150
0:19:53	12	1,0	27	9	150
0:19:54	12	1,0	24	9	150
0:19:55	12	1,0	24	9	150
0:19:56	12	1,0	26	9	150
0:19:57	12	1,0	25	9	150
0:19:58	12	1,0	26	9	150
0:19:59	12	1,0	27	9	150
0:20:00	12	1,0	26	9	150
0:20:01	12	1,0	28	9	150
0:20:02	12	1,0	27	9	150
0:20:03	12	1,0	28	9	150
0:20:04	12	1,0	27	9	150
0:20:05	12	1,0	27	9	150
0:20:06	12	1,0	25	9	150
0:20:07	12	1,0	24	9	150
0:20:08	12	1,0	25	9	150
0:20:09	12	1,0	22	9	150
0:20:10	12	1,0	25	9	150
0:20:11	12	1,0	26	9	150
0:20:12	12	1,0	25	9	150
0:20:13	12	1,0	25	9	150
0:20:14	12	1,1	23	9	150
0:20:15	12	1,1	22	9	150
0:20:16	12	1,2	20	9	150
0:20:17	12	1,2	20	9	150
0:20:18	12	1,2	18	9	150
0:20:19	12	1,2	18	9	150
0:20:20	12	1,2	18	9	150
0:20:21	12	1,2	19	9	150
0:20:22	12	1,2	17	9	150
0:20:23	12	1,2	16	9	150
0:20:24	12	1,2	17	9	150
0:20:25	12	1,2	17	9	150
0:20:26	12	1,2	17	9	150
0:20:27	12	1,2	17	9	150
0:20:28	12	1,2	18	9	150
0:20:29	12	1,2	16	9	150
0:20:30	12	1,2	17	9	150
0:20:31	12	1,2	17	9	150
0:20:32	12	1,2	17	9	150
0:20:33	12	1,2	18	9	150
0:20:34	12	1,2	19	9	150
0:20:35	12	1,2	17	9	150
0:20:36	12	1,2	18	9	150
0:20:37	12	1,2	18	9	150
0:20:38	12	1,2	17	9	150
0:20:39	12	1,2	17	9	150
0:20:40	12	1,2	18	9	150
0:20:41	12	1,2	16	9	150
0:20:42	12	1,2	17	9	150
0:20:43	12	1,2	17	9	150
0:20:44	12	1,2	18	9	150
0:20:45	12	1,1	16	9	150
0:20:46	12	1,2	16	9	150
0:20:47	12	1,1	15	9	150
0:20:48	12	1,1	15	9	150
0:20:49	12	1,1	16	9	150
0:20:50	12	1,1	16	9	150
0:20:51	12	1,1	16	9	150
0:20:52	12	1,1	16	9	150
0:20:53	12	1,1	16	9	150
0:20:54	12	1,1	16	9	150
0:20:55	12	1,1	17	9	150
0:20:56	12	1,1	17	9	150
0:20:57	12	1,1	16	9	150
0:20:58	12	1,1	15	9	150
0:20:59	12	1,1	16	9	150
0:21:00	12	1,1	16	9	150
0:21:01	12	1,1	16	9	150
0:21:02	12	1,1	16	9	150
0:21:03	12	1,1	17	9	150
0:21:04	12	1,1	15	9	150
0:21:05	12	1,1	16	9	150
0:21:06	12	1,1	16	9	150
0:21:07	12	1,1	15	9	150
0:21:08	12	1,1	15	9	150
0:21:09	12	1,1	15	9	150
0:21:10	12	1,1	16	9	150
0:21:11	12	1,1	16	9	150
0:21:12	12	1,1	15	9	150
0:21:13	12	1,1	15	9	150
0:21:14	12	1,1	13	9	150
0:21:15	12	1,1	12	9	150
0:21:16	12	1,1	12	9	150
0:21:17	12	1,1	11	9	150
0:21:18	12	1,1	12	9	150
0:21:19	12	1,1	12	9	150
0:21:20	12	1,1	11	9	150
0:21:21	12	1,1	11	9	150
0:21:22	12	1,1	12	9	150
0:21:23	12	1,1	12	9	150
0:21:24	12	1,1	11	9	150
0:21:25	12	1,1	11	9	150
0:21:26	12	1,1	10	9	150
0:21:27	12	1,1	10	9	150
0:21:28	12	1,1	10	9	150
0:21:29	12	1,1	10	9	150
0:21:30	12	1,1	10	9	150
0:21:31	12	1,1	10	9	150
0:21:32	12	1,1	10	9	150
0:21:33	12	1,1	10	9	150
0:21:34	12	1,1	10	9	150
0:21:35	12	1,1	10	9	150
0:21:36	12	1,1	9	9	150
0:21:37	12	1,1	9	9	150
0:21:38	12	1,0	9	9	150
0:21:39	12	1,0	9	9	150
0:21:40	12	1,0	10	9	150
0:21:41	12	1,0	10	9	150
0:21:42	12	1,0	10	9	150
0:21:43	12	1,0	10	9	150
0:21:44	12	1,0	10	9	150
0:21:45	12	1,0	10	9	150
0:21:46	12	1,0	11	9	150
0:21:47	12	1,0	11	9	150
0:21:48	12	1,0	11	9	150
0:21:49	12	1,0	11	9	150
0:21:50	12	1,0	11	9	150
0:21:51	12	1,0	11	9	150
0:21:52	12	1,0	11	9	150
0:21:53	12	1,0	11	9	150
0:21:54	12	1,0	10	9	150
0:21:55	12	1,0	11	9	150
0:21:56	12	1,0	10	9	150
0:21:57	12	1,0	11	9	150
0:21:58	12	1,0	11	9	150
0:21:59	12	1,0	10	9	150
0:22:00	12	1,0	11	9	150
0:22:01	12	1,0	11	9	150
0:22:02	12	1,0	11	9	150
0:22:03	12	1,0	11	9	150
0:22:04	12	1,0	10	9	150
0:22:05	12	1,0	11	9	150
0:22:06	12	1,0	10	9	150
0:22:07	12	1,0	10	9	150
0:22:08	12	1,0	11	9	150
0:22:09	12	1,0	10	9	150
0:22:10	12	1,0	11	9	150
0:22:11	12	1,0	11	9	150
0:22:12	12	1,0	11	9	150
0:22:13	12	1,0	11	9	150
0:22:14	12	1,0	11	9	150
0:22:15	12	1,0	10	9	150
0:22:16	12	1,0	9	9	150
0:22:17	12	1,0	11	9	150
0:22:18	12	1,0	10	9	150
0:22:19	12	1,0	9	9	150
0:22:20	12	1,0	10	9	150
0:22:21	12	1,0	10	9	150
0:22:22	12	1,0	9	9	150
0:22:23	12	1,0	10	9	150
0:22:24	12	1,0	10	9	150
0:22:25	12	1,0	10	9	150
0:22:26	12	1,0	10	9	150
0:22:27	12	1,0	9	9	150
0:22:28	12	1,0	9	9	150
0:22:29	12	1,0	10	9	150
0:22:30	12	1,0	10	9	150
0:22:31	12	1,0	10	9	150
0:22:32	12	1,0	10	9	150
0:22:33	12	1,0	10	9	150
0:22:34	12	1,0	10	9	150
0:22:35	12	1,0	10	9	150
0:22:36	12	1,0	10	9	150
0:22:37	12	1,0	10	9	150
0:22:38	12	1,0	10	9	150
0:22:39	12	1,0	10	9	150
0:22:40	12	1,0	10	9	150
0:22:41	12	1,0	10	9	150
0:22:42	12	1,0	9	9	150
0:22:43	12	1,0	9	9	150
0:22:44	12	1,0	9	9	150
0:22:45	12	1,0	9	9	150
0:22:46	12	1,0	10	9	150
0:22:47	12	1,0	9	9	150
0:22:48	12	1,0	10	9	150
0:22:49	12	1,0	10	9	150
0:22:50	12	1,0	9	9	150
0:22:51	12	1,0	10	9	150
0:22:52	12	1,0	9	9	150
0:22:53	12	1,0	9	9	150
0:22:54	12	1,0	9	9	150
0:22:55	12	1,0	9	9	150
0:22:56	12	1,0	9	9	150
0:22:57	12	1,0	9	9	150
0:22:58	12	1,0	10	9	150
0:22:59	12	1,0	10	9	150
0:23:00	12	1,0	10	9	150
0:23:01	12	1,0	10	9	150
0:23:02	12	1,0	10	9	150
0:23:03	12	1,0	9	9	150
0:23:04	12	1,0	9	9	150
0:23:05	12	1,0	10	9	150
0:23:06	12	1,0	10	9	150
0:23:07	12	1,0	10	9	150
0:23:08	12	1,1	11	9	150
0:23:09	12	1,2	12	9	150
0:23:10	11	1,2	12	9	150
0:23:11	11	1,3	12	9	150
0:23:12	11	1,3	11	9	150
0:23:13	11	1,3	12	9	150
0:23:14	11	1,3	12	9	150
0:23:15	11	1,3	12	9	150
0:23:16	11	1,3	12	9	150
0:23:17	11	1,3	12	9	150
0:23:18	11	1,2	12	9	150
0:23:19	11	1,2	12	9	150
0:23:20	11	1,2	13	9	150
0:23:21	11	1,2	14	9	150
0:23:22	11	1,2	13	9	150
0:23:23	11	1,2	15	9	150
0:23:24	11	1,2	15	9	150
0:23:25	11	1,2	16	9	150
0:23:26	11	1,2	15	9	150
0:23:27	11	1,2	17	9	150
0:23:28	11	1,2	16	9	150
0:23:29	11	1,2	15	9	150
0:23:30	11	1,2	16	9	150
0:23:31	11	1,2	14	9	150
0:23:32	11	1,2	18	9	150
0:23:33	11	1,2	18	9	150
0:23:34	11	1,2	19	9	150
0:23:35	11	1,2	19	9	150
0:23:36	11	1,2	20	9	150
0:23:37	11	1,2	18	9	150
0:23:38	11	1,2	15	8	150
0:23:39	11	1,2	17	9	150
0:23:40	11	1,2	17	9	150
0:23:41	11	1,2	16	9	150
0:23:42	11	1,2	17	9	150
0:23:43	11	1,2	20	9	150
0:23:44	11	1,2	22	9	150
0:23:45	11	1,2	23	9	150
0:23:46	11	1,2	22	9	150
0:23:47	11	1,2	21	9	150
0:23:48	11	1,2	22	9	150
0:23:49	11	1,2	24	9	150
0:23:50	11	1,2	28	9	150
0:23:51	11	1,2	27	9	150
0:23:52	11	1,2	29	9	150
0:23:53	11	1,2	32	9	150
0:23:54	11	1,2	28	9	150
0:23:55	11	1,2	31	9	150
0:23:56	11	1,2	29	9	150
0:23:57	11	1,2	28	9	150
0:23:58	11	1,2	29	9	150
0:23:59	11	1,2	31	9	150
0:24:00	11	1,2	29	9	150
0:24:01	11	1,2	26	9	150
0:24:02	11	1,2	28	9	150
0:24:03	11	1,2	26	9	150
0:24:04	11	1,2	29	9	150
0:24:05	11	1,2	29	9	150
0:24:06	11	1,2	29	9	150
0:24:07	11	1,2	30	9	150
0:24:08	11	1,2	30	9	150
0:24:09	11	1,2	32	9	150
0:24:10	11	1,2	29	9	150
0:24:11	11	1,1	26	8	150
0:24:12	11	1,1	26	9	150
0:24:13	11	1,1	32	9	150
0:24:14	11	1,1	34	8	150
0:24:15	11	1,1	31	9	150
0:24:16	11	1,1	30	8	150
0:24:17	11	1,1	31	9	150
0:24:18	11	1,1	31	8	150
0:24:19	11	1,1	27	8	150
0:24:20	11	1,1	30	8	150
0:24:21	11	1,1	26	8	150
0:24:22	11	1,1	27	9	150
0:24:23	11	1,1	26	9	150
0:24:24	11	1,1	31	8	150
0:24:25	11	1,1	28	9	150
0:24:26	11	1,1	26	9	150
0:24:27	11	1,1	30	9	150
0:24:28	11	1,1	25	8	150
0:24:29	11	1,1	26	8	150
0:24:30	11	1,1	23	9	150
0:24:31	11	1,1	22	8	150
0:24:32	11	1,1	26	9	150
0:24:33	11	1,1	25	8	150
0:24:34	11	1,1	29	9	150
0:24:35	11	1,1	27	8	150
0:24:36	11	1,1	32	8	150
0:24:37	11	1,1	28	8	150
0:24:38	11	1,1	26	8	150
0:24:39	11	1,1	26	8	150
0:24:40	11	1,1	28	9	150
0:24:41	11	1,1	32	8	150
0:24:42	11	1,1	36	9	150
0:24:43	11	1,1	35	9	150
0:24:44	11	1,1	34	8	150
0:24:45	11	1,1	29	8	150
0:24:46	11	1,1	35	9	150
0:24:47	11	1,1	43	8	150
0:24:48	11	1,1	43	8	150
0:24:49	11	1,1	53	8	150
0:24:50	11	1,1	60	8	150
0:24:51	11	1,1	61	8	150
0:24:52	11	1,1	65	8	150
0:24:53	11	1,1	64	8	150
0:24:54	11	1,1	63	9	150
0:24:55	11	1,1	66	8	150
0:24:56	11	1,1	68	8	150
0:24:57	11	1,1	67	8	150
0:24:58	11	1,1	67	8	150
0:24:59	11	1,1	66	8	150
0:25:00	11	1,1	64	8	150
0:25:01	11	1,1	68	8	150
0:25:02	11	1,1	65	8	150
0:25:03	11	1,1	65	8	150
0:25:04	11	1,1	65	8	150
0:25:05	11	1,1	67	8	150
0:25:06	11	1,1	69	8	150
0:25:07	11	1,1	70	9	150
0:25:08	11	1,1	66	8	150
0:25:09	11	1,0	67	8	150
0:25:10	11	1,0	69	8	150
0:25:11	11	1,0	66	8	150
0:25:12	11	1,0	70	8	150
0:25:13	11	1,0	63	8	150
0:25:14	11	1,0	57	8	150
0:25:15	11	1,0	56	8	150
0:25:16	11	1,0	59	8	150
0:25:17	11	1,0	56	8	150
0:25:18	11	1,0	58	8	150
0:25:19	11	1,0	60	8	150
0:25:20	11	1,0	59	8	150
0:25:21	11	1,0	55	8	150
0:25:22	11	1,0	59	8	150
0:25:23	11	1,0	54	8	150
0:25:24	11	1,0	57	8	150
0:25:25	11	1,0	58	8	150
0:25:26	11	1,0	55	8	150
0:25:27	11	1,0	51	9	150
0:25:28	11	1,0	51	8	150
0:25:29	11	1,0	50	8	150
0:25:30	11	1,0	46	8	150
0:25:31	11	1,0	49	8	150
0:25:32	11	1,0	48	8	150
0:25:33	11	1,0	44	8	150
0:25:34	11	1,0	45	8	150
0:25:35	11	1,0	45	8	150
0:25:36	11	1,0	43	8	150
0:25:37	11	1,0	50	8	150
0:25:38	11	1,0	46	8	150
0:25:39	11	1,0	49	8	150
0:25:40	11	1,0	46	8	150
0:25:41	11	1,0	49	8	150
0:25:42	11	1,0	41	8	150
0:25:43	11	1,0	41	8	150
0:25:44	11	1,0	40	8	150
0:25:45	11	1,0	37	8	150
0:25:46	11	1,0	37	8	150
0:25:47	11	1,0	41	8	150
0:25:48	11	1,0	34	8	150
0:25:49	11	1,0	37	8	150
0:25:50	11	1,0	34	8	150
0:25:51	11	1,0	38	8	150
0:25:52	11	1,0	40	8	150
0:25:53	11	1,0	45	8	150
0:25:54	11	1,0	47	8	150
0:25:55	11	1,0	47	8	150
0:25:56	11	1,0	43	8	150
0:25:57	11	1,0	37	8	150
0:25:58	11	1,0	40	8	150
0:25:59	11	1,0	41	8	150
0:26:00	11	1,0	37	8	150
0:26:01	11	1,0	38	8	150
0:26:02	11	1,0	40	8	150
0:26:03	11	1,0	38	8	150
0:26:04	11	1,0	40	8	150
0:26:05	11	1,0	38	8	150
0:26:06	11	1,1	37	8	150
0:26:07	11	1,1	39	8	150
0:26:08	11	1,1	42	8	150
0:26:09	11	1,1	43	8	150
0:26:10	11	1,1	39	8	150
0:26:11	11	1,1	38	8	150
0:26:12	11	1,1	39	8	150
0:26:13	11	1,1	36	8	150
0:26:14	11	1,1	36	8	150
0:26:15	11	1,1	34	8	150
0:26:16	11	1,1	30	8	150
0:26:17	11	1,1	33	8	150
0:26:18	11	1,1	34	8	150
0:26:19	11	1,1	34	8	150
0:26:20	11	1,1	31	8	150
0:26:21	11	1,1	32	8	150
0:26:22	11	1,1	33	8	150
0:26:23	11	1,1	33	8	150
0:26:24	11	1,1	37	8	150
0:26:25	11	1,1	34	8	150
0:26:26	11	1,1	37	8	150
0:26:27	11	1,0	44	8	150
0:26:28	11	1,0	47	8	150
0:26:29	11	1,0	58	8	150
0:26:30	11	1,0	69	8	150
0:26:31	11	1,0	70	8	150
0:26:32	11	1,0	67	8	150
0:26:33	11	1,0	56	8	150
0:26:34	11	1,0	54	8	150
0:26:35	11	1,0	38	8	150
0:26:36	11	1,0	31	8	150
0:26:37	11	1,0	34	8	150
0:26:38	11	1,0	35	8	150
0:26:39	11	1,0	33	8	150
0:26:40	11	1,0	39	8	150
0:26:41	11	1,0	46	8	150
0:26:42	11	1,0	47	8	150
0:26:43	11	1,0	40	8	150
0:26:44	11	1,0	43	8	150
0:26:45	11	1,0	48	8	150
0:26:46	11	1,0	37	8	150
0:26:47	11	1,0	36	8	150
0:26:48	11	1,0	31	8	150
0:26:49	11	1,0	36	8	150
0:26:50	11	1,0	45	8	150
0:26:51	11	1,0	37	8	150
0:26:52	11	1,0	28	8	150
0:26:53	11	1,0	31	8	150
0:26:54	11	1,0	27	8	150
0:26:55	11	1,0	25	8	150
0:26:56	11	1,0	29	8	150
0:26:57	11	1,0	25	8	150
0:26:58	11	1,0	27	8	150
0:26:59	11	1,0	22	8	150
0:27:00	11	1,0	23	8	150
0:27:01	11	1,0	22	8	150
0:27:02	11	1,0	23	8	150
0:27:03	11	1,0	19	8	150
0:27:04	11	1,0	22	8	150
0:27:05	11	1,0	20	8	150
0:27:06	11	1,0	20	8	150
0:27:07	11	1,0	16	8	150
0:27:08	11	1,0	14	8	150
0:27:09	11	1,0	12	8	150
0:27:10	11	1,0	11	8	150
0:27:11	11	1,0	11	8	150
0:27:12	11	1,0	11	8	150
0:27:13	11	1,0	11	8	150
0:27:14	11	1,0	10	8	150
0:27:15	11	1,0	10	8	150
0:27:16	11	1,0	10	8	150
0:27:17	11	1,0	10	8	150
0:27:18	11	1,0	10	8	150
0:27:19	11	1,0	10	8	150
0:27:20	11	1,0	10	8	150
0:27:21	11	1,0	10	8	150
0:27:22	10	1,0	10	8	150
0:27:23	11	1,1	10	8	150
0:27:24	11	1,1	10	8	150
0:27:25	11	1,2	10	8	150
0:27:26	11	1,2	10	8	150
0:27:27	11	1,2	10	8	150
0:27:28	10	1,2	10	8	150
0:27:29	10	1,2	10	8	150
0:27:30	10	1,2	10	8	150
0:27:31	10	1,2	10	8	150
0:27:32	10	1,2	10	8	150
0:27:33	10	1,2	10	8	150
0:27:34	10	1,2	10	8	150
0:27:35	10	1,2	10	8	150
0:27:36	10	1,2	10	8	150
0:27:37	10	1,2	10	8	150
0:27:38	10	1,2	10	8	150
0:27:39	10	1,2	9	8	150
0:27:40	10	1,1	10	8	150
0:27:41	10	1,1	10	8	150
0:27:42	10	1,1	10	8	150
0:27:43	10	1,1	10	8	150
0:27:44	10	1,1	10	8	150
0:27:45	10	1,1	10	8	150
0:27:46	10	1,1	10	8	150
0:27:47	10	1,1	10	8	150
0:27:48	10	1,1	10	8	150
0:27:49	10	1,1	10	8	150
0:27:50	10	1,1	10	8	150
0:27:51	10	1,1	11	8	150
0:27:52	10	1,1	11	8	150
0:27:53	10	1,1	11	8	150
0:27:54	10	1,1	11	8	150
0:27:55	10	1,1	11	8	150
0:27:56	10	1,1	11	8	150
0:27:57	10	1,1	11	8	150
0:27:58	10	1,1	11	8	150
0:27:59	10	1,1	11	8	150
0:28:00	10	1,1	11	8	150
0:28:01	10	1,1	11	8	150
0:28:02	10	1,1	12	8	150
0:28:03	10	1,1	11	8	150
0:28:04	10	1,1	12	8	150
0:28:05	10	1,1	11	8	150
0:28:06	10	1,1	12	8	150
0:28:07	10	1,1	12	8	150
0:28:08	10	1,1	12	8	150
0:28:09	10	1,1	11	8	150
0:28:10	10	1,1	11	8	150
0:28:11	10	1,1	12	8	150
0:28:12	10	1,1	12	8	150
0:28:13	10	1,1	12	8	150
0:28:14	10	1,1	11	8	150
0:28:15	10	1,1	11	8	150
0:28:16	10	1,1	11	8	150
0:28:17	10	1,1	12	8	150
0:28:18	10	1,1	11	8	150
0:28:19	10	1,1	11	8	150
0:28:20	10	1,1	11	8	150
0:28:21	10	1,1	11	8	150
0:28:22	10	1,1	10	8	150
0:28:23	10	1,1	11	8	150
0:28:24	10	1,1	12	8	150
0:28:25	10	1,1	12	8	150
0:28:26	10	1,1	12	8	150
0:28:27	10	1,1	12	8	150
0:28:28	10	1,1	12	8	150
0:28:29	10	1,1	12	8	150
0:28:30	10	1,1	13	8	150
0:28:31	10	1,1	14	8	150
0:28:32	10	1,1	14	8	150
0:28:33	10	1,1	14	8	150
0:28:34	10	1,1	15	8	150
0:28:35	10	1,1	14	8	150
0:28:36	10	1,1	13	8	150
0:28:37	10	1,1	13	8	150
0:28:38	10	1,1	13	8	150
0:28:39	10	1,1	13	8	150
0:28:40	10	1,1	12	8	150
0:28:41	10	1,1	13	8	150
0:28:42	10	1,1	12	8	150
0:28:43	10	1,1	13	8	150
0:28:44	10	1,1	13	8	150
0:28:45	10	1,1	13	8	150
0:28:46	10	1,0	12	8	150
0:28:47	10	1,0	12	8	150
0:28:48	10	1,0	12	8	150
0:28:49	10	1,0	13	8	150
0:28:50	10	1,0	13	8	150
0:28:51	10	1,0	13	8	150
0:28:52	10	1,0	13	8	150
0:28:53	10	1,0	13	8	150
0:28:54	10	1,0	13	8	150
0:28:55	10	1,0	14	8	150
0:28:56	10	1,0	14	8	150
0:28:57	10	1,0	14	8	150
0:28:58	10	1,0	14	8	150
0:28:59	10	1,0	15	8	150
0:29:00	10	1,0	15	8	150
0:29:01	10	1,0	16	8	150
0:29:02	10	1,0	16	8	150
0:29:03	10	1,0	16	8	150
0:29:04	10	1,0	15	8	150
0:29:05	10	1,0	16	8	150
0:29:06	10	1,0	17	8	150
0:29:07	10	1,0	17	8	150
0:29:08	10	1,0	17	8	150
0:29:09	10	1,0	15	8	150
0:29:10	10	1,0	20	8	150
0:29:11	10	1,0	18	8	150
0:29:12	10	1,0	19	8	150
0:29:13	10	1,0	19	8	150
0:29:14	10	1,0	19	8	150
0:29:15	10	1,0	18	8	150
0:29:16	10	1,0	18	8	150
0:29:17	10	1,0	18	8	150
0:29:18	10	1,0	18	8	150
0:29:19	10	1,0	19	8	150
0:29:20	10	1,0	18	8	150
0:29:21	10	1,0	18	8	150
0:29:22	10	1,0	17	8	150
0:29:23	10	1,0	18	8	150
0:29:24	10	1,0	24	8	150
0:29:25	10	1,0	23	8	150
0:29:26	10	1,0	21	8	150
0:29:27	10	1,0	19	8	150
0:29:28	10	1,0	18	8	150
0:29:29	10	1,0	17	8	150
0:29:30	10	1,0	17	8	150
0:29:31	10	1,0	19	8	150
0:29:32	10	1,0	21	8	150
0:29:33	10	1,0	17	8	150
0:29:34	10	1,0	17	8	150
0:29:35	10	1,0	17	8	150
0:29:36	10	1,0	16	8	150
0:29:37	10	1,0	16	8	150
0:29:38	10	1,0	16	8	150
0:29:39	10	1,0	19	8	150
0:29:40	10	1,0	25	8	150
0:29:41	10	1,0	26	8	150
0:29:42	10	1,0	25	8	150
0:29:43	10	1,0	26	8	150
0:29:44	10	1,0	25	8	150
0:29:45	10	1,1	32	8	150
0:29:46	10	1,1	38	8	150
0:29:47	10	1,1	37	8	150
0:29:48	10	1,1	42	8	150
0:29:49	10	1,1	34	8	150
0:29:50	10	1,1	29	8	150
0:29:51	10	1,1	34	8	150
0:29:52	10	1,1	39	8	150
0:29:53	10	1,1	47	8	150
0:29:54	10	1,1	44	8	150
0:29:55	10	1,1	34	8	150
0:29:56	10	1,1	27	8	150
0:29:57	10	1,1	29	8	150
0:29:58	10	1,1	33	8	150
0:29:59	10	1,1	29	8	150
0:30:00	10	1,1	30	8	150
0:30:01	10	1,1	30	8	150
0:30:02	10	1,1	29	8	150
0:30:03	10	1,1	32	8	150
0:30:04	10	1,1	24	8	150
0:30:05	10	1,1	31	8	150
0:30:06	10	1,1	22	8	150
0:30:07	10	1,1	23	8	150
0:30:08	10	1,1	27	8	150
0:30:09	10	1,1	24	8	150
0:30:10	10	1,1	21	8	150
0:30:11	10	1,1	21	8	150
0:30:12	10	1,1	21	8	150
0:30:13	10	1,1	21	8	150
0:30:14	10	1,1	22	8	150
0:30:15	10	1,1	21	8	150
0:30:16	10	1,1	22	8	150
0:30:17	10	1,1	22	8	150
0:30:18	10	1,1	21	8	150
0:30:19	10	1,1	22	8	150
0:30:20	10	1,1	20	8	150
0:30:21	10	1,1	21	8	150
0:30:22	10	1,1	20	8	150
0:30:23	10	1,1	19	8	150
0:30:24	10	1,1	18	8	150
0:30:25	10	1,1	20	8	150
0:30:26	10	1,1	19	8	150
0:30:27	10	1,1	20	8	150
0:30:28	10	1,1	21	8	150
0:30:29	10	1,1	22	8	150
0:30:30	10	1,1	22	8	150
0:30:31	10	1,1	19	8	150
0:30:32	10	1,1	18	8	150
0:30:33	10	1,1	19	8	150
0:30:34	10	1,1	19	8	150
0:30:35	10	1,1	20	8	150
0:30:36	10	1,1	20	8	150
0:30:37	10	1,1	22	8	150
0:30:38	10	1,1	23	8	150
0:30:39	10	1,1	24	8	150
0:30:40	10	1,1	22	8	150
0:30:41	10	1,1	23	8	150
0:30:42	10	1,1	30	8	150
0:30:43	10	1,1	31	8	150
0:30:44	10	1,1	34	8	150
0:30:45	10	1,1	43	8	150
0:30:46	10	1,1	52	8	150
0:30:47	10	1,1	61	8	150
0:30:48	10	1,1	53	8	150
0:30:49	10	1,1	48	8	150
0:30:50	10	1,0	64	8	150
0:30:51	10	1,1	69	8	150
0:30:52	10	1,0	75	8	150
0:30:53	10	1,0	40	8	150
0:30:54	10	1,0	30	8	150
0:30:55	10	1,0	23	8	150
0:30:56	10	1,0	44	8	150
0:30:57	10	1,0	42	8	150
0:30:58	10	1,0	28	8	150
0:30:59	10	1,0	22	8	150
0:31:00	10	1,0	17	8	150
0:31:01	10	1,0	20	8	150
0:31:02	10	1,0	22	8	150
0:31:03	10	1,0	28	8	150
0:31:04	10	1,0	30	8	150
0:31:05	10	1,0	46	8	150
0:31:06	10	1,0	32	8	150
0:31:07	10	1,0	30	8	150
0:31:08	10	1,0	32	8	150
0:31:09	10	1,0	34	8	150
0:31:10	10	1,0	44	8	150
0:31:11	10	1,0	34	8	150
0:31:12	10	1,0	44	8	150
0:31:13	10	1,0	36	8	150
0:31:14	10	1,0	37	8	150
0:31:15	10	1,0	40	8	150
0:31:16	10	1,0	32	8	150
0:31:17	10	1,0	32	8	150
0:31:18	10	1,0	31	8	150
0:31:19	10	1,0	22	8	150
0:31:20	10	1,0	25	8	150
0:31:21	10	1,0	21	8	150
0:31:22	10	1,0	23	8	150
0:31:23	10	1,0	22	8	150
0:31:24	10	1,0	28	8	150
0:31:25	10	1,0	30	8	150
0:31:26	10	1,0	22	8	150
0:31:27	10	1,0	25	8	150
0:31:28	10	1,0	36	8	150
0:31:29	10	1,0	38	8	150
0:31:30	10	1,0	56	8	150
0:31:31	10	1,0	62	8	150
0:31:32	10	1,0	64	8	150
0:31:33	10	1,0	65	8	150
0:31:34	10	1,0	56	8	150
0:31:35	10	1,0	64	8	150
0:31:36	10	1,0	58	8	150
0:31:37	10	1,0	65	8	150
0:31:38	10	1,0	67	8	150
0:31:39	10	1,0	71	8	150
0:31:40	10	1,0	75	8	150
0:31:41	10	1,0	73	8	150
0:31:42	10	1,0	75	8	150
0:31:43	10	1,0	66	8	150
0:31:44	10	1,0	64	8	150
0:31:45	10	1,0	72	8	150
0:31:46	10	1,0	60	8	150
0:31:47	10	1,0	64	8	150
0:31:48	10	1,0	67	8	150
0:31:49	10	1,0	73	8	150
0:31:50	10	1,0	71	8	150
0:31:51	10	1,0	70	8	150
0:31:52	10	1,0	73	8	150
0:31:53	10	1,0	65	8	150
0:31:54	10	1,0	76	8	150
0:31:55	10	1,0	69	8	150
0:31:56	10	1,1	66	8	150
0:31:57	10	1,1	62	8	150
0:31:58	10	1,1	70	8	150
0:31:59	10	1,1	73	8	150
0:32:00	10	1,1	66	8	150
0:32:01	10	1,1	77	8	150
0:32:02	10	1,1	70	8	150
0:32:03	10	1,1	74	8	150
0:32:04	10	1,1	66	8	150
0:32:05	10	1,1	69	8	150
0:32:06	10	1,1	71	8	150
0:32:07	10	1,1	84	8	150
0:32:08	10	1,1	92	7	150
0:32:09	10	1,1	82	8	150
0:32:10	10	1,1	88	8	150
0:32:11	10	1,1	82	8	150
