Repository: ProgWizer/parser

File: project-root/data/Data Acquisition/Data Acquisition/2017 year (147)/17-00103.txt (part 1 of 2)
--Test Summary--
Full Path and File Name	
Instrument Name	7322
Instrument Type	Model 7322 Consistometer - Variable Speed
Instrument Serial Number	
Test Start Date	15.08.2017
Test Start Time	12:05:02
Test Stop Date	15.08.2017
Test Stop Time	13:07:30
Test Length	1:02:28
Final Sample Time Offset	1:02:28
Controller Schedule Name	
Sampling Period	1 second
Comments	
Information	WellID	
Information	Customer	
Information	EngName	
Information	CementClass	Cem550
Information	CementMfr	
Information	Additives	100Cem550+120GVVS+0.4ËÊ+0.3P-200
Information	Density	1870
Information	BHCT	4
Information	BHST	
Information	FluidLoss	
Information	JobType	
Calculated Value	Time_30Bc	0:05:45
Calculated Value	Time_70Bc	0:06:17
Initial Temperature (°C)	29 °C
Final Temperature (°C)	25 °C
Initial Pressure (MPa)	-0,3 MPa
Final Pressure (MPa)	-0,4 MPa
Initial Consistency (Bc)	12 Bc
Final Consistency (Bc)	-0 Bc
Initial Wall Temperature (°C)	11 °C
Final Wall Temperature (°C)	5 °C
Initial Motor Speed (RPM)	150 RPM
Final Motor Speed (RPM)	0 RPM
--Data--
Time (HH:MM:SS)	Temperature (°C)	Pressure (MPa)	Consistency (Bc)	Wall Temperature (°C)	Motor Speed (RPM)
0:00:00	29	-0,3	12	11	150
0:00:01	29	-0,3	11	11	150
0:00:02	29	-0,3	13	11	150
0:00:03	29	-0,3	12	11	150
0:00:04	29	-0,3	12	11	150
0:00:05	29	-0,3	11	11	150
0:00:06	29	-0,3	11	11	150
0:00:07	29	-0,3	11	11	150
0:00:08	29	-0,3	11	11	150
0:00:09	29	-0,3	11	11	150
0:00:10	29	-0,3	12	11	150
0:00:11	29	-0,3	11	11	150
0:00:12	29	-0,3	12	11	150
0:00:13	29	-0,3	12	11	150
0:00:14	29	-0,3	12	11	150
0:00:15	28	-0,3	12	11	150
0:00:16	28	-0,3	12	11	150
0:00:17	28	-0,3	12	11	150
0:00:18	28	-0,3	11	11	150
0:00:19	28	-0,3	10	11	150
0:00:20	28	-0,3	9	11	150
0:00:21	28	-0,3	9	12	150
0:00:22	28	-0,3	9	12	150
0:00:23	28	-0,3	10	11	150
0:00:24	28	-0,3	9	11	150
0:00:25	28	-0,3	9	12	150
0:00:26	28	-0,3	12	12	150
0:00:27	28	-0,3	13	12	150
0:00:28	28	-0,3	14	12	150
0:00:29	28	-0,3	14	12	150
0:00:30	28	-0,3	12	12	150
0:00:31	28	-0,3	15	12	150
0:00:32	28	-0,3	15	12	150
0:00:33	28	-0,3	14	12	150
0:00:34	28	-0,3	15	12	150
0:00:35	28	-0,3	14	12	150
0:00:36	28	-0,3	14	12	150
0:00:37	28	-0,3	15	12	150
0:00:38	28	-0,3	14	12	150
0:00:39	28	-0,3	14	12	150
0:00:40	28	-0,3	12	12	150
0:00:41	28	-0,3	16	12	150
0:00:42	28	-0,3	13	12	150
0:00:43	28	-0,3	11	12	150
0:00:44	28	-0,3	14	12	150
0:00:45	28	-0,3	14	12	150
0:00:46	28	-0,3	13	12	150
0:00:47	28	-0,3	15	12	150
0:00:48	28	-0,3	14	12	150
0:00:49	28	-0,3	12	12	150
0:00:50	28	-0,3	14	12	150
0:00:51	28	-0,3	15	12	150
0:00:52	28	-0,3	15	12	150
0:00:53	28	-0,3	14	12	150
0:00:54	28	-0,3	16	12	150
0:00:55	28	-0,3	14	12	150
0:00:56	28	-0,3	14	12	150
0:00:57	28	-0,3	12	12	150
0:00:58	28	-0,3	12	12	150
0:00:59	28	-0,3	12	12	150
0:01:00	28	-0,3	13	12	150
0:01:01	28	-0,3	13	12	150
0:01:02	28	-0,3	14	12	150
0:01:03	28	-0,3	13	12	150
0:01:04	28	-0,3	14	12	150
0:01:05	28	-0,3	13	12	150
0:01:06	28	-0,3	13	12	150
0:01:07	28	-0,3	13	12	150
0:01:08	28	-0,3	12	12	150
0:01:09	28	-0,3	13	12	150
0:01:10	28	-0,3	14	12	150
0:01:11	28	-0,3	14	12	150
0:01:12	28	-0,3	11	12	150
0:01:13	28	-0,3	12	12	150
0:01:14	28	-0,3	14	12	150
0:01:15	28	-0,3	15	12	150
0:01:16	28	-0,3	17	12	150
0:01:17	28	-0,3	15	12	150
0:01:18	28	-0,3	14	12	150
0:01:19	28	-0,3	14	12	150
0:01:20	28	-0,3	16	12	150
0:01:21	28	-0,3	13	12	150
0:01:22	28	-0,3	12	12	150
0:01:23	28	-0,3	14	12	150
0:01:24	28	-0,3	12	12	150
0:01:25	28	-0,3	15	12	150
0:01:26	28	-0,3	14	12	150
0:01:27	28	-0,3	15	12	150
0:01:28	28	-0,3	16	12	150
0:01:29	28	-0,3	17	12	150
0:01:30	28	-0,3	15	12	150
0:01:31	28	-0,3	12	12	150
0:01:32	28	-0,3	14	12	150
0:01:33	28	-0,3	13	12	150
0:01:34	28	-0,3	14	12	150
0:01:35	28	-0,3	14	12	150
0:01:36	28	-0,3	13	12	150
0:01:37	28	-0,3	15	12	150
0:01:38	28	-0,3	15	12	150
0:01:39	28	-0,3	17	13	150
0:01:40	28	-0,3	17	12	150
0:01:41	27	-0,3	16	13	150
0:01:42	27	-0,3	16	12	150
0:01:43	27	-0,3	13	13	150
0:01:44	27	-0,3	13	12	150
0:01:45	27	-0,3	14	12	150
0:01:46	27	-0,3	12	13	150
0:01:47	27	-0,3	24	13	150
0:01:48	27	-0,3	20	13	150
0:01:49	27	-0,3	19	12	150
0:01:50	27	-0,3	17	13	150
0:01:51	27	-0,3	17	12	150
0:01:52	27	-0,3	17	13	150
0:01:53	27	-0,3	15	13	150
0:01:54	27	-0,3	14	12	150
0:01:55	27	-0,3	14	12	150
0:01:56	27	-0,3	14	12	150
0:01:57	27	-0,3	14	13	150
0:01:58	27	-0,3	15	12	150
0:01:59	27	-0,3	15	13	150
0:02:00	27	-0,3	15	13	150
0:02:01	27	-0,3	15	12	150
0:02:02	27	-0,3	15	12	150
0:02:03	27	-0,3	12	13	150
0:02:04	27	-0,3	13	13	150
0:02:05	27	-0,3	13	13	150
0:02:06	27	-0,3	13	13	150
0:02:07	27	-0,3	15	12	150
0:02:08	27	-0,3	14	13	150
0:02:09	27	-0,3	14	13	150
0:02:10	27	-0,3	15	13	150
0:02:11	27	-0,3	15	13	150
0:02:12	27	-0,3	18	13	150
0:02:13	27	-0,3	18	13	150
0:02:14	27	-0,3	17	13	150
0:02:15	27	-0,3	13	13	150
0:02:16	27	-0,3	12	13	150
0:02:17	27	-0,3	12	13	150
0:02:18	27	-0,3	12	13	150
0:02:19	27	-0,3	16	13	150
0:02:20	27	-0,3	17	13	150
0:02:21	27	-0,3	18	13	150
0:02:22	27	-0,3	17	13	150
0:02:23	27	-0,3	15	13	150
0:02:24	27	-0,3	14	13	150
0:02:25	27	-0,3	13	13	150
0:02:26	27	-0,3	15	13	150
0:02:27	27	-0,3	14	13	150
0:02:28	27	-0,3	16	13	150
0:02:29	27	-0,3	14	13	150
0:02:30	27	-0,3	13	13	150
0:02:31	27	-0,3	17	13	150
0:02:32	27	-0,3	17	13	150
0:02:33	27	-0,3	12	13	150
0:02:34	27	-0,3	14	13	150
0:02:35	27	-0,3	14	13	150
0:02:36	27	-0,3	16	13	150
0:02:37	27	-0,3	17	13	150
0:02:38	27	-0,3	14	13	150
0:02:39	27	-0,3	13	13	150
0:02:40	27	-0,3	12	13	150
0:02:41	27	-0,3	11	13	150
0:02:42	27	-0,3	10	13	150
0:02:43	27	-0,3	10	13	150
0:02:44	27	-0,3	11	13	150
0:02:45	27	-0,3	10	13	150
0:02:46	27	-0,3	10	13	150
0:02:47	27	-0,3	9	13	150
0:02:48	27	-0,3	10	13	150
0:02:49	27	-0,3	10	13	150
0:02:50	27	-0,3	15	13	150
0:02:51	27	-0,3	15	13	150
0:02:52	27	-0,3	13	13	150
0:02:53	27	-0,3	12	13	150
0:02:54	27	-0,3	13	13	150
0:02:55	27	-0,3	12	13	150
0:02:56	27	-0,3	11	13	150
0:02:57	27	-0,3	10	13	150
0:02:58	27	-0,3	10	13	150
0:02:59	27	-0,3	10	13	150
0:03:00	27	-0,3	11	13	150
0:03:01	27	-0,3	10	13	150
0:03:02	27	-0,3	10	13	150
0:03:03	27	-0,3	10	13	150
0:03:04	27	-0,3	10	13	150
0:03:05	27	-0,3	10	13	150
0:03:06	27	-0,3	9	13	150
0:03:07	27	-0,3	10	13	150
0:03:08	27	-0,3	9	13	150
0:03:09	27	-0,3	10	13	150
0:03:10	27	-0,3	10	13	150
0:03:11	27	-0,3	10	13	150
0:03:12	27	-0,3	10	13	150
0:03:13	27	-0,3	11	13	150
0:03:14	27	-0,3	11	13	150
0:03:15	27	-0,3	10	13	150
0:03:16	27	-0,3	10	13	150
0:03:17	26	-0,3	9	13	150
0:03:18	26	-0,3	9	13	150
0:03:19	26	-0,3	9	13	150
0:03:20	26	-0,3	9	13	150
0:03:21	26	-0,3	10	13	150
0:03:22	26	-0,3	9	13	150
0:03:23	26	-0,3	9	13	150
0:03:24	26	-0,3	10	13	150
0:03:25	26	-0,3	9	13	150
0:03:26	26	-0,3	9	13	150
0:03:27	26	-0,3	9	13	150
0:03:28	26	-0,3	9	13	150
0:03:29	26	-0,3	9	13	150
0:03:30	26	-0,3	11	13	150
0:03:31	26	-0,3	11	13	150
0:03:32	26	-0,3	10	13	150
0:03:33	26	-0,3	10	13	150
0:03:34	26	-0,3	8	13	150
0:03:35	26	-0,3	9	13	150
0:03:36	26	-0,3	10	13	150
0:03:37	26	-0,3	10	13	150
0:03:38	26	-0,3	9	13	150
0:03:39	26	-0,3	8	13	150
0:03:40	26	-0,3	9	13	150
0:03:41	26	-0,3	8	13	150
0:03:42	26	-0,3	9	13	150
0:03:43	26	-0,3	9	13	150
0:03:44	26	-0,3	9	13	150
0:03:45	26	-0,3	9	13	150
0:03:46	26	-0,3	8	13	150
0:03:47	26	-0,3	12	13	150
0:03:48	26	-0,3	15	13	150
0:03:49	26	-0,3	16	13	150
0:03:50	26	-0,3	16	13	150
0:03:51	26	-0,3	16	13	150
0:03:52	26	-0,3	17	13	150
0:03:53	26	-0,3	19	13	150
0:03:54	26	-0,3	22	13	150
0:03:55	26	-0,3	18	13	150
0:03:56	26	-0,3	14	13	150
0:03:57	26	-0,3	12	13	150
0:03:58	26	-0,3	11	13	150
0:03:59	26	-0,3	10	13	150
0:04:00	26	-0,3	12	13	150
0:04:01	26	-0,3	11	13	150
0:04:02	26	-0,3	9	13	150
0:04:03	26	-0,3	8	13	150
0:04:04	26	-0,3	10	13	150
0:04:05	26	-0,3	9	13	150
0:04:06	26	-0,3	9	13	150
0:04:07	26	-0,3	9	13	150
0:04:08	26	-0,3	10	13	150
0:04:09	26	-0,3	9	13	150
0:04:10	26	-0,3	11	13	150
0:04:11	26	-0,3	10	13	150
0:04:12	26	-0,3	11	13	150
0:04:13	26	-0,3	11	13	150
0:04:14	26	-0,3	10	13	150
0:04:15	26	-0,3	10	13	150
0:04:16	26	-0,3	9	13	150
0:04:17	26	-0,3	10	13	150
0:04:18	26	-0,3	11	13	150
0:04:19	26	-0,3	10	13	150
0:04:20	26	-0,3	10	13	150
0:04:21	26	-0,3	10	13	150
0:04:22	26	-0,3	12	13	150
0:04:23	26	-0,3	12	13	150
0:04:24	26	-0,3	11	13	150
0:04:25	26	-0,3	10	13	150
0:04:26	26	-0,3	10	13	150
0:04:27	26	-0,3	10	13	150
0:04:28	26	-0,3	9	13	150
0:04:29	26	-0,3	8	13	150
0:04:30	26	-0,3	9	13	150
0:04:31	26	-0,3	9	13	150
0:04:32	26	-0,3	9	13	150
0:04:33	26	-0,3	9	13	150
0:04:34	26	-0,3	10	13	150
0:04:35	26	-0,3	10	13	150
0:04:36	26	-0,3	9	13	150
0:04:37	26	-0,3	9	13	150
0:04:38	26	-0,3	12	13	150
0:04:39	26	-0,3	13	13	150
0:04:40	26	-0,3	23	13	150
0:04:41	26	-0,3	26	13	150
0:04:42	26	-0,3	27	13	150
0:04:43	26	-0,3	27	13	150
0:04:44	26	-0,3	30	13	150
0:04:45	26	-0,3	23	13	150
0:04:46	26	-0,3	21	13	150
0:04:47	26	-0,3	22	13	150
0:04:48	26	-0,3	17	13	150
0:04:49	26	-0,3	15	13	150
0:04:50	26	-0,3	13	13	150
0:04:51	26	-0,3	13	13	150
0:04:52	26	-0,3	12	13	150
0:04:53	26	-0,3	15	13	150
0:04:54	26	-0,3	13	13	150
0:04:55	26	-0,3	16	13	150
0:04:56	26	-0,3	15	13	150
0:04:57	26	-0,3	13	13	150
0:04:58	26	-0,3	14	13	150
0:04:59	26	-0,3	15	13	150
0:05:00	26	-0,3	17	13	150
0:05:01	26	-0,3	19	13	150
0:05:02	26	-0,3	14	13	150
0:05:03	26	-0,3	15	13	150
0:05:04	26	-0,3	18	13	150
0:05:05	26	-0,3	18	13	150
0:05:06	26	-0,3	16	13	150
0:05:07	26	-0,3	18	13	150
0:05:08	26	-0,3	16	13	150
0:05:09	26	-0,3	18	13	150
0:05:10	26	-0,3	18	13	150
0:05:11	26	-0,3	18	13	150
0:05:12	26	-0,3	14	13	150
0:05:13	26	-0,3	14	13	150
0:05:14	26	-0,3	15	13	150
0:05:15	26	-0,3	13	13	150
0:05:16	26	-0,3	13	13	150
0:05:17	26	-0,3	14	13	150
0:05:18	26	-0,3	16	13	150
0:05:19	26	-0,3	16	13	150
0:05:20	26	-0,3	16	13	150
0:05:21	26	-0,3	16	13	150
0:05:22	26	-0,3	16	13	150
0:05:23	26	-0,3	15	13	150
0:05:24	26	-0,3	14	13	150
0:05:25	26	-0,3	18	13	150
0:05:26	26	-0,3	18	13	150
0:05:27	26	-0,3	17	13	150
0:05:28	26	-0,3	17	13	150
0:05:29	26	-0,3	16	13	150
0:05:30	25	-0,3	15	13	150
0:05:31	25	-0,3	15	13	150
0:05:32	25	-0,3	18	13	150
0:05:33	26	-0,3	16	13	150
0:05:34	25	-0,3	15	13	150
0:05:35	25	-0,3	16	13	150
0:05:36	25	-0,3	15	13	150
0:05:37	25	-0,3	17	13	150
0:05:38	25	-0,3	15	13	150
0:05:39	25	-0,3	20	13	150
0:05:40	25	-0,3	36	13	150
0:05:41	25	-0,3	39	13	150
0:05:42	25	-0,3	41	13	150
0:05:43	25	-0,3	38	13	150
0:05:44	25	-0,3	39	13	150
0:05:45	25	-0,3	39	13	150
0:05:46	25	-0,3	43	13	150
0:05:47	25	-0,3	40	13	150
0:05:48	25	-0,3	44	13	150
0:05:49	25	-0,3	45	13	150
0:05:50	25	-0,3	45	13	150
0:05:51	25	-0,3	46	13	150
0:05:52	25	-0,3	45	13	150
0:05:53	25	-0,3	49	13	150
0:05:54	25	-0,3	44	13	150
0:05:55	25	-0,3	49	12	150
0:05:56	25	-0,3	52	13	150
0:05:57	25	-0,3	51	13	150
0:05:58	25	-0,3	55	13	150
0:05:59	25	-0,3	60	13	150
0:06:00	25	-0,3	60	12	150
0:06:01	25	-0,3	63	13	150
0:06:02	25	-0,3	57	13	150
0:06:03	25	-0,3	67	13	150
0:06:04	25	-0,3	60	13	150
0:06:05	25	-0,3	63	13	150
0:06:06	25	-0,3	71	13	150
0:06:07	25	-0,3	80	12	150
0:06:08	25	-0,3	73	13	150
0:06:09	25	-0,3	82	13	150
0:06:10	25	-0,3	78	13	150
0:06:11	25	-0,3	67	13	150
0:06:12	25	-0,3	83	13	150
0:06:13	25	-0,3	86	13	150
0:06:14	25	-0,3	86	13	150
0:06:15	25	-0,3	85	13	150
0:06:16	25	-0,3	82	12	150
0:06:17	25	-0,3	74	13	150
0:06:30					
0:06:30					
0:06:31					
0:06:32	25	-0,3	71	13	150
0:06:33	25	-0,3	71	13	150
0:06:34	25	-0,3	58	13	150
0:06:35	25	-0,3	65	13	150
0:06:36	25	-0,3	67	13	150
0:06:37	25	-0,3	76	13	150
0:06:38	25	-0,3	77	13	150
0:06:39	25	-0,3	65	13	150
0:06:40	25	-0,3	56	13	150
0:06:41	25	-0,3	41	13	150
0:06:42	25	-0,3	31	13	150
0:06:43	25	-0,3	24	13	150
0:06:44	25	-0,3	31	13	150
0:06:45	25	-0,3	25	13	150
0:06:46	25	-0,3	24	13	150
0:06:47	25	-0,3	32	13	150
0:06:48	25	-0,3	29	13	150
0:06:49	25	-0,3	28	13	150
0:06:50	25	-0,3	21	12	150
0:06:51	25	-0,3	16	13	150
0:06:52	25	-0,3	20	13	150
0:06:53	25	-0,3	18	12	150
0:06:54	25	-0,3	21	13	150
0:06:55	25	-0,3	18	12	150
0:06:56	25	-0,3	14	13	150
0:06:57	25	-0,3	13	13	150
0:06:58	25	-0,3	16	13	150
0:06:59	25	-0,3	16	13	150
0:07:00	25	-0,3	15	12	150
0:07:01	25	-0,3	24	13	150
0:13:27					
0:13:27					
0:13:28					
0:13:29	25	-0,3	1	12	150
0:13:30	25	-0,3	1	12	150
0:13:31	25	-0,3	1	12	150
0:13:32	25	-0,3	1	12	150
0:13:33	25	-0,3	1	12	150
0:13:34	25	-0,3	1	12	150
0:13:35	25	-0,3	1	12	150
0:13:36	25	-0,3	1	12	150
0:13:37	25	-0,3	1	12	150
0:13:38	25	-0,3	1	12	150
0:13:39	25	-0,3	1	12	150
0:13:40	25	-0,3	1	12	150
0:13:41	25	-0,3	1	12	150
0:13:42	25	-0,3	1	12	150
0:13:43	25	-0,3	1	12	150
0:13:44	25	-0,3	1	12	150
0:13:45	25	-0,3	1	12	150
0:13:46	26	-0,3	1	12	150
0:13:47	25	-0,3	1	12	150
0:13:48	25	-0,3	1	12	150
0:13:49	25	-0,3	1	12	150
0:13:50	25	-0,3	1	12	150
0:13:51	25	-0,3	1	12	150
0:13:52	25	-0,3	1	12	150
0:13:53	25	-0,3	1	12	150
0:13:54	26	-0,3	1	12	150
0:13:55	26	-0,3	1	12	150
0:13:56	26	-0,3	1	12	150
0:13:57	26	-0,3	1	12	150
0:13:58	25	-0,3	1	12	150
0:13:59	25	-0,3	1	12	150
0:14:00	25	-0,3	1	12	150
0:14:01	26	-0,3	1	12	150
0:14:02	26	-0,3	1	12	150
0:14:03	25	-0,3	1	12	150
0:14:04	25	-0,3	1	12	150
0:14:05	26	-0,3	1	12	150
0:14:06	25	-0,2	1	12	150
0:14:07	24	-0,3	1	12	150
0:14:08	23	-0,3	1	12	150
0:14:09	23	-0,3	1	12	150
0:14:10	23	-0,3	1	12	150
0:14:11	23	-0,3	1	12	150
0:14:12	23	-0,3	1	12	150
0:14:13	23	-0,3	1	12	150
0:14:14	23	-0,3	1	12	150
0:14:15	23	-0,3	1	12	150
0:14:16	23	-0,3	1	12	150
0:14:17	23	-0,3	1	12	150
0:14:18	23	-0,3	1	12	150
0:14:19	23	-0,3	1	12	150
0:14:20	23	-0,3	1	12	150
0:14:21	23	-0,3	1	12	150
0:14:22	23	-0,3	1	12	150
0:14:23	23	-0,3	1	12	150
0:14:24	23	-0,3	1	12	150
0:14:25	23	-0,3	1	12	150
0:14:26	23	-0,3	1	12	150
0:14:27	23	-0,3	1	12	150
0:14:28	23	-0,3	1	12	150
0:14:29	23	-0,3	1	12	150
0:14:30	23	-0,3	1	12	150
0:14:31	23	-0,3	1	12	150
0:14:32	23	-0,3	1	12	150
0:14:33	23	-0,3	1	12	150
0:14:34	23	-0,3	1	12	150
0:14:35	23	-0,3	1	12	150
0:14:36	23	-0,3	1	12	150
0:14:37	23	-0,3	1	12	150
0:14:38	23	-0,3	1	12	150
0:14:39	23	-0,3	1	12	150
0:14:40	23	-0,3	1	12	150
0:14:41	22	-0,3	1	12	150
0:14:42	22	-0,3	1	12	150
0:14:43	22	-0,3	1	12	150
0:14:44	22	-0,3	1	12	150
0:14:45	22	-0,3	1	12	150
0:14:46	22	-0,3	1	12	150
0:14:47	22	-0,3	1	12	150
0:14:48	22	-0,3	1	12	150
0:14:49	22	-0,3	1	12	150
0:14:50	22	-0,3	1	12	150
0:14:51	22	-0,3	1	12	150
0:14:52	22	-0,3	1	12	150
0:14:53	22	-0,3	1	12	150
0:14:54	22	-0,3	1	12	150
0:14:55	22	-0,3	1	12	150
0:14:56	22	-0,3	1	12	150
0:14:57	22	-0,3	1	12	150
0:14:58	22	-0,3	1	12	150
0:14:59	22	-0,3	1	12	150
0:15:00	22	-0,3	1	12	150
0:15:01	22	-0,3	1	12	150
0:15:02	22	-0,3	1	12	150
0:15:03	22	-0,3	1	12	150
0:15:04	22	-0,3	1	12	150
0:15:05	22	-0,3	1	12	150
0:15:06	22	-0,3	1	12	150
0:15:07	22	-0,3	1	12	150
0:15:08	22	-0,3	1	12	150
0:15:09	22	-0,3	1	12	150
0:15:10	22	-0,3	1	12	150
0:15:11	22	-0,3	1	12	150
0:15:12	22	-0,3	1	12	150
0:15:13	22	-0,3	1	12	150
0:15:14	22	-0,3	1	12	150
0:15:15	22	-0,3	1	12	150
0:15:16	22	-0,3	1	12	150
0:15:17	22	-0,3	1	12	150
0:15:18	22	-0,3	1	12	150
0:15:19	22	-0,3	1	12	150
0:15:20	22	-0,3	1	12	150
0:15:21	22	-0,3	1	12	150
0:15:22	22	-0,3	1	12	150
0:15:23	22	-0,3	1	12	150
0:15:24	22	-0,3	1	12	150
0:15:25	22	-0,3	1	12	150
0:15:26	22	-0,3	1	12	150
0:15:27	22	-0,3	1	12	150
0:15:28	22	-0,3	1	12	150
0:15:29	22	-0,3	1	12	150
0:15:30	22	-0,3	1	12	150
0:15:31	22	-0,3	1	12	150
0:15:32	22	-0,3	1	12	150
0:15:33	22	-0,3	1	12	150
0:15:34	22	-0,3	1	12	150
0:15:35	22	-0,3	1	12	150
0:15:36	22	-0,3	1	12	150
0:15:37	22	-0,3	1	12	150
0:15:38	22	-0,3	1	12	150
0:15:39	22	-0,3	1	12	150
0:15:40	22	-0,3	1	12	150
0:15:41	22	-0,3	1	12	150
0:15:42	22	-0,3	1	12	150
0:15:43	22	-0,3	1	12	150
0:15:44	22	-0,3	1	12	150
0:15:45	22	-0,3	1	12	150
0:15:46	22	-0,3	1	12	150
0:15:47	22	-0,3	1	12	150
0:15:48	22	-0,3	1	12	150
0:15:49	22	-0,3	1	12	150
0:15:50	22	-0,3	1	12	150
0:15:51	22	-0,3	1	12	150
0:15:52	22	-0,3	1	12	150
0:15:53	22	-0,3	1	12	150
0:15:54	22	-0,3	1	12	150
0:15:55	22	-0,3	1	12	150
0:15:56	22	-0,3	1	12	150
0:15:57	22	-0,3	1	12	150
0:15:58	22	-0,3	1	12	150
0:15:59	22	-0,3	1	12	150
0:16:00	22	-0,3	1	12	150
0:16:01	22	-0,3	1	12	150
0:16:02	22	-0,3	1	12	150
0:16:03	22	-0,3	1	12	150
0:16:04	22	-0,3	1	12	150
0:16:05	22	-0,3	1	12	150
0:16:06	22	-0,3	1	12	150
0:16:07	22	-0,3	1	12	150
0:16:08	22	-0,3	1	12	150
0:16:09	22	-0,3	1	12	150
0:16:10	22	-0,3	1	12	150
0:16:11	22	-0,3	1	12	150
0:16:12	22	-0,3	1	12	150
0:16:13	22	-0,3	1	12	150
0:16:14	22	-0,3	1	12	150
0:16:15	22	-0,3	1	12	150
0:16:16	22	-0,3	1	12	150
0:16:17	22	-0,3	1	12	150
0:16:18	22	-0,3	1	12	150
0:16:19	22	-0,3	1	12	150
0:16:20	22	-0,3	1	12	150
0:16:21	22	-0,3	1	12	150
0:16:22	22	-0,3	1	12	150
0:16:23	22	-0,3	1	12	150
0:16:24	22	-0,3	1	12	150
0:16:25	22	-0,3	1	12	150
0:16:26	22	-0,3	1	11	150
0:16:27	22	-0,3	1	12	150
0:16:28	22	-0,3	1	12	150
0:16:29	22	-0,3	1	12	150
0:16:30	22	-0,3	1	12	150
0:16:31	22	-0,3	1	12	150
0:16:32	22	-0,3	1	12	150
0:16:33	22	-0,3	1	12	150
0:16:34	22	-0,3	1	12	150
0:16:35	22	-0,3	1	12	150
0:16:36	22	-0,3	1	12	150
0:16:37	22	-0,3	1	12	150
0:16:38	22	-0,3	1	12	150
0:16:39	22	-0,3	1	12	150
0:16:40	22	-0,3	1	12	150
0:16:41	22	-0,3	1	12	150
0:16:42	22	-0,3	1	12	150
0:16:43	22	-0,3	1	12	150
0:16:44	22	-0,3	1	12	150
0:16:45	22	-0,3	1	12	150
0:16:46	22	-0,3	1	12	150
0:16:47	22	-0,3	1	12	150
0:16:48	22	-0,3	1	12	150
0:16:49	22	-0,3	1	12	150
0:16:50	22	-0,3	1	12	150
0:16:51	22	-0,3	1	12	150
0:16:52	22	-0,3	1	12	150
0:16:53	22	-0,3	1	12	150
0:16:54	22	-0,3	1	12	150
0:16:55	22	-0,3	1	12	150
0:16:56	22	-0,3	1	12	150
0:16:57	22	-0,3	1	12	150
0:16:58	22	-0,3	1	12	150
0:16:59	22	-0,3	1	12	150
0:17:00	22	-0,3	1	12	150
0:17:01	22	-0,3	1	12	150
0:17:02	22	-0,3	1	12	150
0:17:03	22	-0,3	1	12	150
0:17:04	22	-0,3	1	12	150
0:17:05	22	-0,3	1	12	150
0:17:06	22	-0,3	1	12	150
0:17:07	22	-0,3	1	12	150
0:17:08	22	-0,3	1	12	150
0:17:09	22	-0,3	1	12	150
0:17:10	22	-0,3	1	12	150
0:17:11	22	-0,3	1	12	150
0:17:12	22	-0,3	1	12	150
0:17:13	22	-0,3	1	12	150
0:17:14	22	-0,3	1	12	150
0:17:15	22	-0,3	1	12	150
0:17:16	22	-0,3	1	12	150
0:17:17	22	-0,3	1	12	150
0:17:18	22	-0,3	1	12	150
0:17:19	22	-0,3	1	12	150
0:17:20	22	-0,3	1	12	150
0:17:21	22	-0,3	1	12	150
0:17:22	22	-0,3	1	12	150
0:17:23	22	-0,3	1	12	150
0:17:24	22	-0,3	1	12	150
0:17:25	22	-0,3	1	12	150
0:17:26	22	-0,3	1	12	150
0:17:27	22	-0,3	1	12	150
0:17:28	22	-0,3	1	12	150
0:17:29	22	-0,3	1	12	150
0:17:30	22	-0,3	1	11	150
0:17:31	22	-0,3	1	12	150
0:17:32	22	-0,3	1	11	150
0:17:33	22	-0,3	1	12	150
0:17:34	22	-0,3	1	11	150
0:17:35	22	-0,3	1	12	150
0:17:36	22	-0,3	1	12	150
0:17:37	22	-0,3	1	11	150
0:17:38	22	-0,3	1	12	150
0:17:39	22	-0,3	1	12	150
0:17:40	22	-0,3	1	12	150
0:17:41	22	-0,3	1	12	150
0:17:42	22	-0,3	1	12	150
0:17:43	22	-0,3	1	12	150
0:17:44	22	-0,3	1	12	150
0:17:45	22	-0,3	1	12	150
0:17:46	22	-0,3	1	11	150
0:17:47	22	-0,3	1	11	150
0:17:48	22	-0,3	1	12	150
0:17:49	22	-0,3	1	12	150
0:17:50	22	-0,3	1	11	150
0:17:51	22	-0,3	1	11	150
0:17:52	22	-0,3	1	11	150
0:17:53	22	-0,3	1	12	150
0:17:54	22	-0,3	1	11	150
0:17:55	22	-0,3	1	12	150
0:17:56	22	-0,3	1	11	150
0:17:57	22	-0,3	1	11	150
0:17:58	22	-0,3	1	12	150
0:17:59	22	-0,3	1	12	150
0:18:00	22	-0,3	1	12	150
0:18:01	22	-0,3	1	11	150
0:18:02	22	-0,3	1	12	150
0:18:03	22	-0,3	1	11	150
0:18:04	22	-0,3	1	11	150
0:18:05	22	-0,3	1	11	150
0:18:06	22	-0,3	1	12	150
0:18:07	22	-0,3	1	11	150
0:18:08	22	-0,3	1	12	150
0:18:09	22	-0,3	1	11	150
0:18:10	22	-0,3	1	11	150
0:18:11	22	-0,3	1	12	150
0:18:12	22	-0,3	1	11	150
0:18:13	22	-0,3	1	11	150
0:18:14	22	-0,3	1	11	150
0:18:15	22	-0,3	1	11	150
0:18:16	21	-0,3	1	11	150
0:18:17	21	-0,3	1	12	150
0:18:18	21	-0,3	1	11	150
0:18:19	21	-0,3	1	11	150
0:18:20	21	-0,3	1	11	150
0:18:21	21	-0,3	1	12	150
0:18:22	21	-0,3	1	11	150
0:18:23	21	-0,3	1	11	150
0:18:24	21	-0,3	1	11	150
0:18:25	21	-0,3	1	11	150
0:18:26	21	-0,3	1	12	150
0:18:27	21	-0,3	1	11	150
0:18:28	21	-0,3	1	12	150
0:18:29	21	-0,3	1	11	150
0:18:30	21	-0,3	1	11	150
0:18:31	21	-0,3	1	11	150
0:18:32	21	-0,3	1	11	150
0:18:33	21	-0,3	1	12	150
0:18:34	21	-0,3	1	11	150
0:18:35	21	-0,3	1	11	150
0:18:36	21	-0,3	1	11	150
0:18:37	21	-0,3	1	11	150
0:18:38	21	-0,3	1	11	150
0:18:39	21	-0,3	1	11	150
0:18:40	21	-0,3	1	11	150
0:18:41	21	-0,3	1	11	150
0:18:42	21	-0,3	1	11	150
0:18:43	21	-0,3	1	11	150
0:18:44	21	-0,3	1	11	150
0:18:45	21	-0,3	1	11	150
0:18:46	21	-0,3	1	11	150
0:18:47	21	-0,3	1	11	150
0:18:48	21	-0,3	1	11	150
0:18:49	21	-0,3	1	11	150
0:18:50	21	-0,3	1	11	150
0:18:51	21	-0,3	1	11	150
0:18:52	21	-0,3	1	12	150
0:18:53	21	-0,3	1	11	150
0:18:54	21	-0,3	1	11	150
0:18:55	21	-0,3	1	12	150
0:18:56	21	-0,3	1	11	150
0:18:57	21	-0,3	1	12	150
0:18:58	21	-0,3	1	11	150
0:18:59	21	-0,3	1	11	150
0:19:00	21	-0,3	1	11	150
0:19:01	21	-0,3	1	11	150
0:19:02	21	-0,3	1	11	150
0:19:03	21	-0,3	1	12	150
0:19:04	21	-0,3	1	11	150
0:19:05	21	-0,3	1	11	150
0:19:06	21	-0,3	1	12	150
0:19:07	21	-0,3	1	11	150
0:19:08	21	-0,3	1	11	150
0:19:09	21	-0,3	1	11	150
0:19:10	21	-0,3	1	12	150
0:19:11	21	-0,3	1	11	150
0:19:12	21	-0,3	1	11	150
0:19:13	21	-0,3	1	11	150
0:19:14	21	-0,3	1	11	150
0:19:15	21	-0,3	1	11	150
0:19:16	21	-0,3	1	11	150
0:19:17	21	-0,3	1	11	150
0:19:18	21	-0,3	1	11	150
0:19:19	21	-0,3	1	11	150
0:19:20	21	-0,3	1	11	150
0:19:21	21	-0,3	1	11	150
0:19:22	21	-0,3	1	11	150
0:19:23	21	-0,3	1	11	150
0:19:24	21	-0,3	1	11	150
0:19:25	21	-0,3	1	11	150
0:19:26	21	-0,3	1	11	150
0:19:27	21	-0,3	1	11	150
0:19:28	21	-0,3	1	11	150
0:19:29	21	-0,3	1	11	150
0:19:30	21	-0,3	1	11	150
0:19:31	21	-0,3	1	11	150
0:19:32	21	-0,3	1	11	150
0:19:33	21	-0,3	1	11	150
0:19:34	21	-0,3	1	11	150
0:19:35	21	-0,3	1	11	150
0:19:36	21	-0,3	1	11	150
0:19:37	21	-0,3	1	11	150
0:19:38	21	-0,3	1	11	150
0:19:39	21	-0,3	1	11	150
0:19:40	21	-0,3	1	11	150
0:19:41	21	-0,3	1	11	150
0:19:42	21	-0,3	1	11	150
0:19:43	21	-0,3	1	11	150
0:19:44	21	-0,3	1	11	150
0:19:45	21	-0,3	1	11	150
0:19:46	21	-0,3	1	11	150
0:19:47	21	-0,3	1	11	150
0:19:48	21	-0,3	1	11	150
0:19:49	21	-0,3	1	11	150
0:19:50	21	-0,3	1	11	150
0:19:51	21	-0,3	1	11	150
0:19:52	21	-0,3	1	11	150
0:19:53	21	-0,3	1	11	150
0:19:54	21	-0,3	1	11	150
0:19:55	21	-0,3	1	11	150
0:19:56	21	-0,3	1	11	150
0:19:57	21	-0,3	1	11	150
0:19:58	21	-0,3	1	11	150
0:19:59	21	-0,3	1	11	150
0:20:00	21	-0,3	1	11	150
0:20:01	21	-0,3	1	11	150
0:20:02	21	-0,3	1	11	150
0:20:03	21	-0,3	1	11	150
0:20:04	21	-0,3	1	11	150
0:20:05	21	-0,3	1	11	150
0:20:06	21	-0,3	1	11	150
0:20:07	21	-0,3	1	11	150
0:20:08	21	-0,3	1	11	150
0:20:09	21	-0,3	1	11	150
0:20:10	21	-0,3	1	11	150
0:20:11	21	-0,3	1	11	150
0:20:12	21	-0,3	1	11	150
0:20:13	21	-0,3	1	11	150
0:20:14	21	-0,3	1	11	150
0:20:15	21	-0,3	1	11	150
0:20:16	21	-0,3	1	11	150
0:20:17	21	-0,3	1	11	150
0:20:18	21	-0,3	1	11	150
0:20:19	21	-0,3	1	11	150
0:20:20	21	-0,3	1	11	150
0:20:21	21	-0,3	1	11	150
0:20:22	21	-0,3	1	11	150
0:20:23	21	-0,3	1	11	150
0:20:24	21	-0,3	1	11	150
0:20:25	21	-0,3	1	11	150
0:20:26	21	-0,3	1	11	150
0:20:27	21	-0,3	1	11	150
0:20:28	21	-0,3	1	11	150
0:20:29	21	-0,3	1	11	150
0:20:30	21	-0,3	1	11	150
0:20:31	21	-0,3	1	11	150
0:20:32	21	-0,3	1	11	150
0:20:33	21	-0,3	1	11	150
0:20:34	21	-0,3	1	11	150
0:20:35	21	-0,3	1	11	150
0:20:36	21	-0,3	1	11	150
0:20:37	21	-0,3	1	11	150
0:20:38	21	-0,3	1	11	150
0:20:39	21	-0,3	1	11	150
0:20:40	21	-0,3	1	11	150
0:20:41	21	-0,3	1	11	150
0:20:42	21	-0,3	1	11	150
0:20:43	21	-0,3	1	11	150
0:20:44	21	-0,3	1	11	150
0:20:45	21	-0,3	1	11	150
0:20:46	21	-0,3	1	11	150
0:20:47	21	-0,3	1	11	150
0:20:48	21	-0,3	1	11	150
0:20:49	21	-0,3	1	11	150
0:20:50	21	-0,3	1	11	150
0:20:51	21	-0,3	1	11	150
0:20:52	21	-0,3	1	11	150
0:20:53	21	-0,3	1	11	150
0:20:54	21	-0,3	1	11	150
0:20:55	21	-0,3	1	11	150
0:20:56	21	-0,3	1	11	150
0:20:57	21	-0,3	1	11	150
0:20:58	21	-0,3	1	11	150
0:20:59	21	-0,3	1	11	150
0:21:00	21	-0,3	1	11	150
0:21:01	21	-0,3	1	11	150
0:21:02	21	-0,3	1	11	150
0:21:03	21	-0,3	1	11	150
0:21:04	21	-0,3	1	11	150
0:21:05	21	-0,3	1	11	150
0:21:06	21	-0,3	1	11	150
0:21:07	21	-0,3	1	11	150
0:21:08	21	-0,3	1	11	150
0:21:09	21	-0,3	1	11	150
0:21:10	21	-0,3	1	11	150
0:21:11	21	-0,3	1	11	150
0:21:12	21	-0,3	1	11	150
0:21:13	21	-0,3	1	11	150
0:21:14	21	-0,3	1	11	150
0:21:15	21	-0,3	1	11	150
0:21:16	21	-0,3	1	11	150
0:21:17	21	-0,3	1	11	150
0:21:18	21	-0,3	1	11	150
0:21:19	21	-0,3	1	11	150
0:21:20	21	-0,3	1	11	150
0:21:21	21	-0,3	1	11	150
0:21:22	21	-0,3	1	11	150
0:21:23	21	-0,3	1	11	150
0:21:24	21	-0,3	1	11	150
0:21:25	21	-0,3	1	11	150
0:21:26	21	-0,3	1	11	150
0:21:27	21	-0,3	1	11	150
0:21:28	21	-0,3	1	11	150
0:21:29	21	-0,3	1	11	150
0:21:30	21	-0,3	1	11	150
0:21:31	21	-0,3	1	11	150
0:21:32	21	-0,3	1	11	150
0:21:33	21	-0,3	1	11	150
0:21:34	21	-0,3	1	11	150
0:21:35	21	-0,3	1	11	150
0:21:36	21	-0,3	1	11	150
0:21:37	21	-0,3	1	11	150
0:21:38	21	-0,3	1	11	150
0:21:39	21	-0,3	1	11	150
0:21:40	21	-0,3	1	11	150
0:21:41	21	-0,3	1	11	150
0:21:42	21	-0,3	1	11	150
0:21:43	21	-0,3	1	11	150
0:21:44	21	-0,3	1	11	150
0:21:45	21	-0,3	1	11	150
0:21:46	21	-0,3	1	11	150
0:21:47	21	-0,3	1	11	150
0:21:48	21	-0,3	1	11	150
0:21:49	21	-0,3	1	11	150
0:21:50	21	-0,3	1	11	150
0:21:51	21	-0,3	1	11	150
0:21:52	21	-0,3	1	11	150
0:21:53	21	-0,3	1	11	150
0:21:54	21	-0,3	1	11	150
0:21:55	21	-0,3	1	11	150
0:21:56	21	-0,3	1	11	150
0:21:57	21	-0,3	1	11	150
0:21:58	21	-0,3	1	11	150
0:21:59	21	-0,3	1	11	150
0:22:00	21	-0,3	1	11	150
0:22:01	21	-0,3	1	11	150
0:22:02	21	-0,3	1	11	150
0:22:03	21	-0,3	1	11	150
0:22:04	21	-0,3	1	11	150
0:22:05	21	-0,3	1	11	150
0:22:06	21	-0,3	1	11	150
0:22:07	21	-0,3	1	11	150
0:22:08	21	-0,3	1	11	150
0:22:09	21	-0,3	1	11	150
0:22:10	21	-0,3	1	11	150
0:22:11	21	-0,3	1	11	150
0:22:12	21	-0,3	1	11	150
0:22:13	21	-0,3	1	11	150
0:22:14	21	-0,3	1	11	150
0:22:15	21	-0,3	1	11	150
0:22:16	20	-0,3	1	11	150
0:22:17	20	-0,3	1	11	150
0:22:18	20	-0,3	1	11	150
0:22:19	21	-0,3	1	11	150
0:22:20	20	-0,3	1	11	150
0:22:21	20	-0,3	1	11	150
0:22:22	20	-0,3	1	11	150
0:22:23	20	-0,3	1	11	150
0:22:24	20	-0,3	1	11	150
0:22:25	20	-0,3	1	11	150
0:22:26	20	-0,3	1	11	150
0:22:27	20	-0,3	1	11	150
0:22:28	20	-0,3	1	11	150
0:22:29	20	-0,3	1	11	150
0:22:30	20	-0,3	1	11	150
0:22:31	20	-0,3	1	11	150
0:22:32	20	-0,3	1	11	150
0:22:33	20	-0,3	1	11	150
0:22:34	20	-0,3	1	11	150
0:22:35	20	-0,3	1	11	150
0:22:36	20	-0,3	1	11	150
0:22:37	20	-0,3	1	11	150
0:22:38	20	-0,3	1	11	150
0:22:39	20	-0,3	1	11	150
0:22:40	20	-0,3	1	11	150
0:22:41	20	-0,3	1	12	150
0:22:42	20	-0,3	1	11	150
0:22:43	20	-0,3	1	11	150
0:22:44	20	-0,3	1	11	150
0:22:45	20	-0,3	1	11	150
0:22:46	20	-0,3	1	11	150
0:22:47	20	-0,3	1	11	150
0:22:48	20	-0,3	1	11	150
0:22:49	20	-0,3	1	11	150
0:22:50	20	-0,3	1	11	150
0:22:51	20	-0,3	1	11	150
0:22:52	20	-0,3	1	12	150
0:22:53	20	-0,3	1	11	150
0:22:54	20	-0,3	1	12	150
0:22:55	20	-0,3	1	11	150
0:22:56	20	-0,3	1	11	150
0:22:57	20	-0,3	1	11	150
0:22:58	20	-0,3	1	11	150
0:22:59	20	-0,3	1	12	150
0:23:00	20	-0,3	1	11	150
0:23:01	20	-0,3	1	11	150
0:23:02	20	-0,3	1	11	150
0:23:03	20	-0,3	1	12	150
0:23:04	20	-0,3	1	11	150
0:23:05	20	-0,3	1	12	150
0:23:06	20	-0,3	1	11	150
0:23:07	20	-0,3	1	11	150
0:23:08	20	-0,3	1	12	150
0:23:09	20	-0,3	1	11	150
0:23:10	20	-0,3	1	11	150
0:23:11	20	-0,3	1	12	150
0:23:12	20	-0,3	1	11	150
0:23:13	20	-0,3	1	11	150
0:23:14	20	-0,3	1	11	150
0:23:15	20	-0,3	1	12	150
0:23:16	20	-0,3	1	11	150
0:23:17	20	-0,3	1	11	150
0:23:18	20	-0,3	1	12	150
0:23:19	20	-0,3	1	12	150
0:23:20	20	-0,3	1	12	150
0:23:21	20	-0,3	1	12	150
0:23:22	20	-0,3	1	12	150
0:23:23	20	-0,3	1	12	150
0:23:24	20	-0,3	1	12	150
0:23:25	20	-0,3	1	12	150
0:23:26	20	-0,3	1	11	150
0:23:27	20	-0,3	1	12	150
0:23:28	20	-0,3	1	12	150
0:23:29	20	-0,3	1	12	150
0:23:30	20	-0,3	1	11	150
0:23:31	20	-0,3	1	11	150
0:23:32	20	-0,3	1	12	150
0:23:33	20	-0,3	1	11	150
0:23:34	20	-0,3	1	12	150
0:23:35	20	-0,3	1	11	150
0:23:36	20	-0,3	1	12	150
0:23:37	20	-0,3	1	12	150
0:23:38	20	-0,3	1	12	150
0:23:39	20	-0,3	1	11	150
0:23:40	20	-0,3	1	12	150
0:23:41	20	-0,3	1	12	150
0:23:42	20	-0,3	1	12	150
0:23:43	20	-0,3	1	12	150
0:23:44	20	-0,3	1	11	150
0:23:45	20	-0,3	1	12	150
0:23:46	20	-0,3	1	11	150
0:23:47	20	-0,3	1	12	150
0:23:48	20	-0,3	1	11	150
0:23:49	20	-0,3	1	12	150
0:23:50	20	-0,3	1	11	150
0:23:51	20	-0,3	1	12	150
0:23:52	20	-0,3	1	12	150
0:23:53	20	-0,3	1	11	150
0:23:54	20	-0,3	1	11	150
0:23:55	20	-0,3	1	11	150
0:23:56	20	-0,3	1	12	150
0:23:57	20	-0,3	1	12	150
0:23:58	20	-0,3	1	12	150
0:23:59	20	-0,3	1	12	150
0:24:00	20	-0,3	1	12	150
0:24:01	20	-0,3	1	11	150
0:24:02	20	-0,3	1	12	150
0:24:03	20	-0,3	1	11	150
0:24:04	20	-0,3	1	11	150
0:24:05	20	-0,3	1	12	150
0:24:06	20	-0,3	1	12	150
0:24:07	20	-0,3	1	12	150
0:24:08	20	-0,3	1	11	150
0:24:09	20	-0,3	1	12	150
0:24:10	20	-0,3	1	12	150
0:24:11	20	-0,3	1	12	150
0:24:12	20	-0,3	1	12	150
0:24:13	20	-0,3	1	12	150
0:24:14	20	-0,3	1	11	150
0:24:15	20	-0,3	1	11	150
0:24:16	20	-0,3	1	11	150
0:24:17	20	-0,3	1	12	150
0:24:18	20	-0,3	1	11	150
0:24:19	20	-0,3	1	11	150
0:24:20	20	-0,3	1	12	150
0:24:21	20	-0,3	1	12	150
0:24:22	20	-0,3	1	11	150
0:24:23	20	-0,3	1	12	150
0:24:24	20	-0,3	1	12	150
0:24:25	20	-0,3	1	12	150
0:24:26	20	-0,3	1	12	150
0:24:27	20	-0,3	1	11	150
0:24:28	20	-0,3	1	11	150
0:24:29	20	-0,3	1	12	150
0:24:30	20	-0,3	1	11	150
0:24:31	20	-0,3	1	12	150
0:24:32	20	-0,3	1	11	150
0:24:33	20	-0,3	1	11	150
0:24:34	20	-0,3	1	11	150
0:24:35	20	-0,3	1	11	150
0:24:36	20	-0,3	1	12	150
0:24:37	20	-0,3	1	11	150
0:24:38	20	-0,3	1	11	150
0:24:39	20	-0,3	1	11	150
0:24:40	20	-0,3	1	11	150
0:24:41	20	-0,3	1	11	150
0:24:42	20	-0,3	1	11	150
0:24:43	20	-0,3	1	11	150
0:24:44	20	-0,3	1	11	150
0:24:45	20	-0,3	1	11	150
0:24:46	20	-0,3	1	12	150
0:24:47	20	-0,3	1	12	150
0:24:48	20	-0,3	1	11	150
0:24:49	20	-0,3	1	11	150
0:24:50	20	-0,3	1	11	150
0:24:51	20	-0,3	1	12	150
0:24:52	20	-0,3	1	11	150
0:24:53	20	-0,3	1	11	150
0:24:54	20	-0,3	1	11	150
0:24:55	20	-0,3	1	11	150
0:24:56	20	-0,3	1	11	150
0:24:57	20	-0,3	1	11	150
0:24:58	20	-0,3	1	11	150
0:24:59	20	-0,3	1	11	150
0:25:00	20	-0,3	1	11	150
0:25:01	20	-0,3	1	11	150
0:25:02	20	-0,3	1	11	150
0:25:03	20	-0,3	1	11	150
0:25:04	20	-0,3	1	11	150
0:25:05	20	-0,3	1	11	150
0:25:06	20	-0,3	1	11	150
0:25:07	20	-0,3	1	11	150
0:25:08	20	-0,3	1	11	150
0:25:09	20	-0,3	1	11	150
0:25:10	20	-0,3	1	11	150
0:25:11	20	-0,3	1	11	150
0:25:12	20	-0,3	1	11	150
0:25:13	20	-0,3	1	11	150
0:25:14	20	-0,3	1	11	150
0:25:15	20	-0,3	1	11	150
0:25:16	20	-0,3	1	11	150
0:25:17	20	-0,3	1	11	150
0:25:18	20	-0,3	1	11	150
0:25:19	20	-0,3	1	11	150
0:25:20	20	-0,3	1	11	150
0:25:21	20	-0,3	1	11	150
0:25:22	20	-0,3	1	11	150
0:25:23	20	-0,3	1	11	150
0:25:24	20	-0,3	1	11	150
0:25:25	20	-0,3	1	11	150
0:25:26	20	-0,3	1	11	150
0:25:27	20	-0,3	1	11	150
0:25:28	20	-0,3	1	11	150
0:25:29	20	-0,3	1	11	150
0:25:30	20	-0,3	1	11	150
0:25:31	20	-0,3	1	11	150
0:25:32	20	-0,3	1	11	150
0:25:33	20	-0,3	1	11	150
0:25:34	20	-0,3	1	11	150
0:25:35	20	-0,3	1	11	150
0:25:36	20	-0,3	1	11	150
0:25:37	20	-0,3	1	11	150
0:25:38	20	-0,3	1	11	150
0:25:39	20	-0,3	1	11	150
0:25:40	20	-0,3	1	11	150
0:25:41	20	-0,3	1	11	150
0:25:42	20	-0,3	1	11	150
0:25:43	20	-0,3	1	11	150
0:25:44	20	-0,3	1	11	150
0:25:45	20	-0,3	1	11	150
0:25:46	20	-0,3	1	11	150
0:25:47	20	-0,3	1	11	150
0:25:48	20	-0,3	1	11	150
0:25:49	20	-0,3	1	11	150
0:25:50	20	-0,3	1	11	150
0:25:51	20	-0,3	1	11	150
0:25:52	20	-0,3	1	11	150
0:25:53	20	-0,3	1	11	150
0:25:54	20	-0,3	1	11	150
0:25:55	20	-0,3	1	11	150
0:25:56	20	-0,3	1	11	150
0:25:57	20	-0,3	1	11	150
0:25:58	20	-0,3	1	11	150
0:25:59	20	-0,3	1	11	150
0:26:00	20	-0,3	1	11	150
0:26:01	20	-0,3	1	11	150
0:26:02	20	-0,3	1	11	150
0:26:03	20	-0,3	1	11	150
0:26:04	20	-0,3	1	11	150
0:26:05	20	-0,3	1	11	150
0:26:06	20	-0,3	1	11	150
0:26:07	20	-0,3	1	11	150
0:26:08	20	-0,3	1	11	150
0:26:09	20	-0,3	1	11	150
0:26:10	20	-0,3	1	11	150
0:26:11	20	-0,3	1	11	150
0:26:12	20	-0,3	1	11	150
0:26:13	20	-0,3	1	11	150
0:26:14	20	-0,3	1	11	150
0:26:15	20	-0,3	1	11	150
0:26:16	20	-0,3	1	11	150
0:26:17	20	-0,3	1	11	150
0:26:18	20	-0,3	1	11	150
0:26:19	20	-0,3	1	11	150
0:26:20	20	-0,3	1	11	150
0:26:21	20	-0,3	1	11	150
0:26:22	20	-0,3	1	11	150
0:26:23	20	-0,3	1	11	150
0:26:24	20	-0,3	1	11	150
0:26:25	20	-0,3	1	11	150
0:26:26	20	-0,3	1	11	150
0:26:27	20	-0,3	1	11	150
0:26:28	20	-0,3	1	11	150
0:26:29	20	-0,3	1	11	150
0:26:30	20	-0,3	1	11	150
0:26:31	20	-0,3	1	11	150
0:26:32	20	-0,3	1	11	150
0:26:33	20	-0,3	1	11	150
0:26:34	20	-0,3	1	11	150
0:26:35	20	-0,3	1	11	150
0:26:36	20	-0,3	1	11	150
0:26:37	20	-0,3	1	11	150
0:26:38	19	-0,3	1	11	150
0:26:39	19	-0,3	1	11	150
0:26:40	20	-0,3	1	11	150
0:26:41	20	-0,3	1	11	150
0:26:42	20	-0,3	1	11	150
0:26:43	20	-0,3	1	11	150
0:26:44	20	-0,3	1	11	150
0:26:45	19	-0,3	1	11	150
0:26:46	19	-0,3	1	11	150
0:26:47	19	-0,3	1	11	150
0:26:48	19	-0,3	1	11	150
0:26:49	19	-0,3	1	11	150
0:26:50	19	-0,3	1	11	150
0:26:51	19	-0,3	1	11	150
0:26:52	19	-0,3	1	11	150
0:26:53	19	-0,3	1	11	150
0:26:54	19	-0,3	1	11	150
0:26:55	19	-0,3	1	11	150
0:26:56	19	-0,3	1	11	150
0:26:57	19	-0,3	1	11	150
0:26:58	19	-0,3	1	11	150
0:26:59	19	-0,3	1	11	150
0:27:00	19	-0,3	1	11	150
0:27:01	19	-0,3	1	11	150
0:27:02	19	-0,3	1	11	150
0:27:03	19	-0,3	1	11	150
0:27:04	19	-0,3	1	11	150
0:27:05	19	-0,3	1	11	150
0:27:06	19	-0,3	1	11	150
0:27:07	19	-0,3	1	11	150
0:27:08	19	-0,3	1	11	150
0:27:09	19	-0,3	1	11	150
0:27:10	19	-0,3	1	11	150
0:27:11	19	-0,3	1	11	150
0:27:12	19	-0,3	1	11	150
0:27:13	19	-0,3	1	11	150
0:27:14	19	-0,3	1	11	150
0:27:15	19	-0,3	1	11	150
0:27:16	19	-0,3	1	11	150
0:27:17	19	-0,3	1	11	150
0:27:18	19	-0,3	1	11	150
0:27:19	19	-0,3	1	11	150
0:27:20	19	-0,3	1	11	150
0:27:21	19	-0,3	1	11	150
0:27:22	19	-0,3	1	11	150
0:27:23	19	-0,3	1	11	150
0:27:24	19	-0,3	1	11	150
0:27:25	19	-0,3	1	11	150
0:27:26	19	-0,3	1	11	150
0:27:27	19	-0,3	1	11	150
0:27:28	19	-0,3	1	11	150
0:27:29	19	-0,3	1	11	150
0:27:30	19	-0,3	1	11	150
0:27:31	19	-0,3	1	11	150
0:27:32	19	-0,3	1	11	150
0:27:33	19	-0,3	1	11	150
0:27:34	19	-0,3	1	11	150
0:27:35	19	-0,3	1	11	150
0:27:36	19	-0,3	1	11	150
0:27:37	19	-0,3	1	11	150
0:27:38	19	-0,3	1	11	150
0:27:39	19	-0,3	1	11	150
0:27:40	19	-0,3	1	11	150
0:27:41	19	-0,3	1	11	150
0:27:42	19	-0,3	1	11	150
0:27:43	19	-0,3	1	11	150
0:27:44	19	-0,3	1	11	150
0:27:45	19	-0,3	1	11	150
0:27:46	19	-0,3	1	11	150
0:27:47	19	-0,3	1	11	150
0:27:48	19	-0,3	1	11	150
0:27:49	19	-0,3	1	11	150
0:27:50	19	-0,3	1	11	150
0:27:51	19	-0,3	1	11	150
0:27:52	19	-0,3	1	11	150
0:27:53	19	-0,3	1	11	150
0:27:54	19	-0,3	1	11	150
0:27:55	19	-0,3	1	11	150
0:27:56	19	-0,3	1	11	150
0:27:57	19	-0,3	1	11	150
0:27:58	19	-0,3	1	11	150
0:27:59	19	-0,3	1	11	150
0:28:00	19	-0,3	1	11	150
0:28:01	19	-0,3	1	11	150
0:28:02	19	-0,3	1	11	150
0:28:03	19	-0,3	1	11	150
0:28:04	19	-0,3	1	11	150
0:28:05	19	-0,3	1	11	150
0:28:06	19	-0,3	1	11	150
0:28:07	19	-0,3	1	11	150
0:28:08	19	-0,3	1	11	150
0:28:09	19	-0,3	1	11	150
0:28:10	19	-0,3	1	11	150
0:28:11	19	-0,3	1	11	150
0:28:12	19	-0,3	1	11	150
0:28:13	19	-0,3	1	11	150
0:28:14	19	-0,3	1	11	150
0:28:15	19	-0,3	1	11	150
0:28:16	19	-0,3	1	11	150
0:28:17	19	-0,3	1	11	150
0:28:18	19	-0,3	1	11	150
0:28:19	19	-0,3	1	11	150
0:28:20	19	-0,3	1	11	150
0:28:21	19	-0,3	1	11	150
0:28:22	19	-0,3	1	11	150
0:28:23	19	-0,3	1	11	150
0:28:24	19	-0,3	1	11	150
0:28:25	19	-0,3	1	11	150
0:28:26	19	-0,3	1	11	150
0:28:27	19	-0,3	1	11	150
0:28:28	19	-0,3	1	11	150
0:28:29	19	-0,3	1	11	150
0:28:30	19	-0,3	1	11	150
0:28:31	19	-0,3	1	11	150
0:28:32	19	-0,3	1	11	150
0:28:33	19	-0,3	1	11	150
0:28:34	19	-0,3	1	11	150
0:28:35	19	-0,3	1	11	150
0:28:36	19	-0,3	1	11	150
0:28:37	19	-0,3	1	11	150
0:28:38	19	-0,3	1	11	150
0:28:39	19	-0,3	1	11	150
0:28:40	19	-0,3	1	11	150
0:28:41	19	-0,3	1	11	150
0:28:42	19	-0,3	1	11	150
0:28:43	19	-0,3	1	11	150
0:28:44	19	-0,3	1	11	150
0:28:45	19	-0,3	1	11	150
0:28:46	19	-0,3	1	11	150
0:28:47	19	-0,3	1	11	150
0:28:48	19	-0,3	1	11	150
0:28:49	19	-0,3	1	11	150
0:28:50	19	-0,3	1	11	150
0:28:51	19	-0,3	1	11	150
0:28:52	19	-0,3	1	11	150
0:28:53	19	-0,3	1	11	150
0:28:54	19	-0,3	1	11	150
0:28:55	19	-0,3	1	11	150
0:28:56	19	-0,3	1	11	150
0:28:57	19	-0,3	1	11	150
0:28:58	19	-0,3	1	11	150
0:28:59	19	-0,3	1	11	150
0:29:00	19	-0,3	1	11	150
0:29:01	19	-0,3	1	11	150
0:29:02	19	-0,3	1	11	150
0:29:03	19	-0,3	1	11	150
0:29:04	19	-0,3	1	11	150
0:29:05	19	-0,3	1	11	150
0:29:06	19	-0,3	1	11	150
0:29:07	19	-0,3	1	10	150
0:29:08	19	-0,3	1	11	150
0:29:09	19	-0,3	1	10	150
0:29:10	19	-0,3	1	11	150
0:29:11	19	-0,3	1	11	150
0:29:12	19	-0,3	1	11	150
0:29:13	19	-0,3	1	11	150
0:29:14	19	-0,3	1	11	150
0:29:15	19	-0,3	1	11	150
0:29:16	19	-0,3	1	11	150
0:29:17	19	-0,3	1	11	150
0:29:18	19	-0,3	1	11	150
0:29:19	19	-0,3	1	11	150
0:29:20	19	-0,3	1	11	150
0:29:21	19	-0,3	1	11	150
0:29:22	19	-0,3	1	11	150
0:29:23	19	-0,3	1	11	150
0:29:24	19	-0,3	1	11	150
0:29:25	19	-0,3	1	11	150
0:29:26	19	-0,3	1	11	150
0:29:27	19	-0,3	1	11	150
0:29:28	19	-0,3	1	11	150
0:29:29	19	-0,3	1	11	150
0:29:30	19	-0,3	1	11	150
0:29:31	19	-0,3	1	11	150
0:29:32	19	-0,3	1	11	150
0:29:33	19	-0,3	1	11	150
0:29:34	19	-0,3	1	11	150
0:29:35	19	-0,3	1	11	150
0:29:36	19	-0,3	1	11	150
0:29:37	19	-0,3	1	11	150
0:29:38	19	-0,3	1	11	150
0:29:39	19	-0,3	1	11	150
0:29:40	19	-0,3	1	10	150
0:29:41	19	-0,3	1	11	150
0:29:42	19	-0,3	1	11	150
0:29:43	19	-0,3	1	11	150
0:29:44	19	-0,3	1	11	150
0:29:45	19	-0,3	1	11	150
0:29:46	19	-0,3	1	11	150
0:29:47	19	-0,3	1	11	150
0:29:48	19	-0,3	1	11	150
0:29:49	19	-0,3	1	11	150
0:29:50	19	-0,3	1	11	150
0:29:51	19	-0,3	1	10	150
0:29:52	19	-0,3	1	11	150
0:29:53	19	-0,3	1	11	150
0:29:54	19	-0,3	1	11	150
0:29:55	19	-0,3	1	11	150
0:29:56	19	-0,3	1	11	150
0:29:57	19	-0,3	1	10	150
0:29:58	19	-0,3	1	11	150
0:29:59	19	-0,3	1	11	150
0:30:00	19	-0,3	1	11	150
0:30:01	19	-0,3	1	11	150
0:30:02	19	-0,3	1	11	150
0:30:03	19	-0,3	1	11	150
0:30:04	19	-0,3	1	11	150
0:30:05	19	-0,3	1	11	150
0:30:06	19	-0,3	1	11	150
0:30:07	19	-0,3	1	11	150
0:30:08	19	-0,3	1	10	150
0:30:09	19	-0,3	1	11	150
0:30:10	19	-0,3	1	11	150
0:30:11	19	-0,3	1	11	150
0:30:12	19	-0,3	1	11	150
0:30:13	19	-0,3	1	11	150
0:30:14	19	-0,3	1	11	150
0:30:15	19	-0,3	1	10	150
0:30:16	19	-0,3	1	11	150
0:30:17	19	-0,3	1	10	150
0:30:18	19	-0,3	1	11	150
0:30:19	19	-0,3	1	10	150
0:30:20	19	-0,3	1	10	150
0:30:21	19	-0,3	1	10	150
0:30:22	19	-0,3	1	10	150
0:30:23	19	-0,3	1	11	150
0:30:24	19	-0,3	1	11	150
0:30:25	19	-0,3	1	11	150
0:30:26	19	-0,3	1	10	150
0:30:27	19	-0,3	1	10	150
0:30:28	19	-0,3	1	10	150
0:30:29	19	-0,3	1	11	150
0:30:30	19	-0,3	1	11	150
0:30:31	19	-0,3	1	11	150
0:30:32	19	-0,3	1	11	150
0:30:33	19	-0,3	1	11	150
0:30:34	19	-0,3	1	10	150
0:30:35	19	-0,3	1	11	150
0:30:36	19	-0,3	1	11	150
0:30:37	19	-0,3	1	11	150
0:30:38	19	-0,3	1	11	150
0:30:39	19	-0,3	1	11	150
0:30:40	19	-0,3	1	11	150
0:30:41	19	-0,3	1	10	150
0:30:42	19	-0,3	1	11	150
0:30:43	19	-0,3	1	11	150
0:30:44	19	-0,3	1	10	150
0:30:45	19	-0,3	1	11	150
0:30:46	19	-0,3	1	11	150
0:30:47	19	-0,3	1	11	150
0:30:48	19	-0,3	1	10	150
0:30:49	19	-0,3	1	10	150
0:30:50	19	-0,3	1	10	150
0:30:51	19	-0,3	1	11	150
0:30:52	19	-0,3	1	10	150
0:30:53	19	-0,3	1	10	150
0:30:54	19	-0,3	1	11	150
0:30:55	19	-0,3	1	10	150
0:30:56	19	-0,3	1	10	150
0:30:57	19	-0,3	1	10	150
0:30:58	19	-0,3	1	11	150
0:30:59	19	-0,3	1	10	150
0:31:00	19	-0,3	1	11	150
0:31:01	19	-0,3	1	11	150
0:31:02	19	-0,3	1	10	150
0:31:03	19	-0,3	1	10	150
0:31:04	19	-0,3	1	10	150
0:31:05	19	-0,3	1	11	150
0:31:06	19	-0,3	1	10	150
0:31:07	19	-0,3	1	11	150
0:31:08	19	-0,3	1	11	150
0:31:09	19	-0,3	1	11	150
0:31:10	19	-0,3	1	10	150
0:31:11	19	-0,3	1	11	150
0:31:12	19	-0,3	1	10	150
0:31:13	19	-0,3	1	11	150
0:31:14	19	-0,3	1	10	150
0:31:15	19	-0,3	1	10	150
0:31:16	19	-0,3	1	10	150
0:31:17	19	-0,3	1	10	150
0:31:18	19	-0,3	1	10	150
0:31:19	19	-0,3	1	10	150
0:31:20	19	-0,3	1	10	150
0:31:21	19	-0,3	1	10	150
0:31:22	19	-0,3	1	10	150
0:31:23	19	-0,3	1	10	150
0:31:24	19	-0,3	1	10	150
0:31:25	19	-0,3	1	10	150
0:31:26	19	-0,3	1	10	150
0:31:27	19	-0,3	1	10	150
0:31:28	19	-0,3	1	10	150
0:31:29	19	-0,3	1	10	150
0:31:30	19	-0,3	1	10	150
0:31:31	19	-0,3	1	10	150
0:31:32	19	-0,3	1	10	150
0:31:33	18	-0,3	1	10	150
0:31:34	18	-0,3	1	10	150
0:31:35	18	-0,3	1	10	150
0:31:36	18	-0,3	1	10	150
0:31:37	18	-0,3	1	10	150
0:31:38	18	-0,3	1	11	150
0:31:39	18	-0,3	1	10	150
0:31:40	18	-0,3	1	10	150
0:31:41	18	-0,3	1	10	150
0:31:42	18	-0,3	1	11	150
0:31:43	18	-0,3	1	10	150
0:31:44	18	-0,3	1	10	150
0:31:45	18	-0,3	1	10	150
0:31:46	18	-0,3	1	10	150
0:31:47	18	-0,3	1	10	150
0:31:48	18	-0,3	1	10	150
0:31:49	18	-0,3	1	11	150
0:31:50	18	-0,3	1	10	150
0:31:51	18	-0,3	1	10	150
0:31:52	18	-0,3	1	10	150
0:31:53	18	-0,3	1	11	150
0:31:54	18	-0,3	1	10	150
0:31:55	18	-0,3	1	10	150
0:31:56	18	-0,3	1	10	150
0:31:57	18	-0,3	1	10	150
0:31:58	18	-0,3	1	10	150
0:31:59	18	-0,3	1	10	150
0:32:00	18	-0,3	1	10	150
0:32:01	18	-0,3	1	10	150
0:32:02	18	-0,3	1	11	150
0:32:03	18	-0,3	1	10	150
0:32:04	18	-0,3	1	11	150
0:32:05	18	-0,3	1	10	150
0:32:06	18	-0,3	1	10	150
0:32:07	18	-0,3	1	10	150
0:32:08	18	-0,3	1	10	150
0:32:09	18	-0,3	1	10	150
0:32:10	18	-0,3	1	10	150
0:32:11	18	-0,3	1	11	150
0:32:12	18	-0,3	1	10	150
0:32:13	18	-0,3	1	10	150
0:32:14	18	-0,3	1	10	150
0:32:15	18	-0,3	1	10	150
0:32:16	18	-0,3	1	10	150
