Repository: ProgWizer/parser

File: project-root/data/Data Acquisition/Data Acquisition/2017 year (147)/17-00105.txt (part 1 of 6)
--Test Summary--
Full Path and File Name	
Instrument Name	7322
Instrument Type	Model 7322 Consistometer - Variable Speed
Instrument Serial Number	
Test Start Date	15.08.2017
Test Start Time	14:53:40
Test Stop Date	15.08.2017
Test Stop Time	17:41:40
Test Length	2:48:00
Final Sample Time Offset	2:47:59
Controller Schedule Name	
Sampling Period	1 second
Comments	MPa1
Information	WellID	
Information	Customer	
Information	EngName	
Information	CementClass	Cem550
Information	CementMfr	
Information	Additives	100Cem550+120GVVS+0.35ËÊ+0.3P-200
Information	Density	1870
Information	BHCT	4
Information	BHST	
Information	FluidLoss	
Information	JobType	
Calculated Value	Time_30Bc	N/A
Calculated Value	Time_70Bc	N/A
Initial Temperature (°C)	28 °C
Final Temperature (°C)	5 °C
Initial Pressure (MPa)	0,3 MPa
Final Pressure (MPa)	1,0 MPa
Initial Consistency (Bc)	1 Bc
Final Consistency (Bc)	30 Bc
Initial Wall Temperature (°C)	17 °C
Final Wall Temperature (°C)	4 °C
Initial Motor Speed (RPM)	150 RPM
Final Motor Speed (RPM)	150 RPM
--Data--
Time (HH:MM:SS)	Temperature (°C)	Pressure (MPa)	Consistency (Bc)	Wall Temperature (°C)	Motor Speed (RPM)
0:00:00	28	0,3	1	17	150
0:00:01	28	0,3	1	17	150
0:00:02	28	0,3	1	16	150
0:00:03	28	0,3	1	16	150
0:00:04	28	0,3	1	16	150
0:00:05	28	0,3	1	16	150
0:00:06	28	0,3	1	16	150
0:00:07	28	0,3	1	16	150
0:00:08	28	0,3	1	16	150
0:00:09	28	0,3	1	16	150
0:00:10	28	0,3	1	16	150
0:00:11	28	0,3	1	16	150
0:00:12	28	0,3	1	16	150
0:00:13	28	0,3	1	16	150
0:00:14	28	0,3	1	16	150
0:00:15	28	0,3	1	16	150
0:00:16	28	0,3	1	16	150
0:00:17	28	0,3	1	16	150
0:00:18	28	0,3	1	16	150
0:00:19	28	0,3	1	15	150
0:00:20	28	0,4	1	15	150
0:00:21	28	0,4	1	15	150
0:00:22	28	0,4	1	15	150
0:00:23	27	0,4	1	15	150
0:00:24	27	0,4	1	15	150
0:00:25	27	0,4	1	15	150
0:00:26	27	0,4	1	15	150
0:00:27	27	0,4	1	15	150
0:00:28	27	0,4	1	15	150
0:00:29	27	0,4	1	15	150
0:00:30	27	0,3	1	15	150
0:00:31	27	0,3	1	15	150
0:00:32	27	0,3	1	15	150
0:00:33	27	0,3	1	15	150
0:00:34	27	0,3	1	15	150
0:00:35	27	0,3	1	15	150
0:00:36	27	0,3	1	15	150
0:00:37	27	0,3	1	15	150
0:00:38	27	0,4	1	15	150
0:00:39	27	0,4	1	15	150
0:00:40	27	0,4	1	15	150
0:00:41	27	0,4	1	15	150
0:00:42	27	0,4	1	15	150
0:00:43	27	0,4	1	15	150
0:00:44	27	0,4	1	15	150
0:00:45	27	0,3	1	15	150
0:00:46	27	0,3	1	15	150
0:00:47	27	0,3	1	15	150
0:00:48	27	0,3	1	15	150
0:00:49	27	0,4	1	15	150
0:00:50	27	0,4	1	15	150
0:00:51	27	0,4	1	15	150
0:00:52	27	0,4	1	15	150
0:00:53	27	0,4	1	15	150
0:00:54	27	0,4	1	14	150
0:00:55	27	0,4	1	14	150
0:00:56	27	0,4	1	14	150
0:00:57	27	0,4	1	15	150
0:00:58	26	0,4	1	14	150
0:00:59	26	0,4	1	14	150
0:01:00	26	0,4	1	14	150
0:01:01	26	0,4	1	14	150
0:01:02	26	0,4	1	14	150
0:01:03	26	0,4	1	14	150
0:01:04	26	0,4	1	14	150
0:01:05	26	0,4	1	14	150
0:01:06	26	0,4	1	14	150
0:01:07	26	0,5	1	14	150
0:01:08	26	0,5	1	14	150
0:01:09	26	0,5	1	14	150
0:01:10	26	0,5	1	14	150
0:01:11	26	0,5	1	14	150
0:01:12	26	0,5	1	14	150
0:01:13	26	0,5	1	14	150
0:01:14	26	0,5	1	14	150
0:01:15	26	0,4	1	14	150
0:01:16	26	0,4	1	14	150
0:01:17	26	0,4	1	14	150
0:01:18	26	0,4	1	14	150
0:01:19	26	0,4	1	14	150
0:01:20	26	0,4	1	14	150
0:01:21	26	0,4	1	14	150
0:01:22	26	0,4	1	14	150
0:01:23	26	0,5	1	14	150
0:01:24	26	0,6	1	14	150
0:01:25	26	0,6	1	14	150
0:01:26	26	0,6	1	14	150
0:01:27	26	0,6	1	14	150
0:01:28	26	0,6	1	14	150
0:01:29	26	0,5	1	14	150
0:01:30	26	0,5	1	14	150
0:01:31	26	0,5	1	14	150
0:01:32	26	0,5	1	14	150
0:01:33	26	0,5	1	14	150
0:01:34	26	0,5	1	14	150
0:01:35	25	0,5	1	14	150
0:01:36	25	0,5	1	14	150
0:01:37	25	0,5	1	14	150
0:01:38	25	0,5	1	14	150
0:01:39	25	0,5	1	14	150
0:01:40	25	0,5	1	14	150
0:01:41	25	0,5	1	14	150
0:01:42	25	0,5	1	14	150
0:01:43	25	0,5	1	14	150
0:01:44	25	0,5	1	14	150
0:01:45	25	0,5	1	14	150
0:01:46	25	0,5	1	14	150
0:01:47	25	0,5	1	14	150
0:01:48	25	0,5	1	14	150
0:01:49	25	0,5	1	14	150
0:01:50	25	0,6	1	14	150
0:01:51	25	0,6	1	14	150
0:01:52	25	0,6	1	14	150
0:01:53	25	0,6	1	14	150
0:01:54	25	0,6	1	14	150
0:01:55	25	0,5	1	14	150
0:01:56	25	0,5	1	14	150
0:01:57	25	0,5	1	14	150
0:01:58	25	0,5	1	14	150
0:01:59	25	0,5	1	14	150
0:02:00	25	0,5	1	14	150
0:02:01	25	0,5	1	13	150
0:02:02	25	0,5	1	14	150
0:02:03	25	0,6	1	14	150
0:02:04	25	0,6	1	14	150
0:02:05	25	0,6	1	14	150
0:02:06	25	0,6	1	14	150
0:02:07	25	0,6	1	14	150
0:02:08	25	0,6	1	14	150
0:02:09	25	0,6	1	14	150
0:02:10	25	0,6	1	14	150
0:02:11	25	0,6	1	14	150
0:02:12	25	0,6	1	13	150
0:02:13	25	0,6	1	14	150
0:02:14	25	0,6	1	14	150
0:02:15	25	0,6	1	14	150
0:02:16	24	0,6	1	13	150
0:02:17	24	0,6	1	13	150
0:02:18	24	0,6	1	13	150
0:02:19	24	0,5	1	13	150
0:02:20	24	0,5	1	13	150
0:02:21	24	0,6	1	13	150
0:02:22	24	0,6	1	13	150
0:02:23	24	0,6	1	13	150
0:02:24	24	0,6	1	13	150
0:02:25	24	0,5	1	13	150
0:02:26	24	0,7	1	13	150
0:02:27	24	0,7	1	13	150
0:02:28	24	0,7	1	13	150
0:02:29	24	0,7	1	13	150
0:02:30	24	0,7	1	13	150
0:02:31	24	0,7	1	13	150
0:02:32	24	0,7	1	13	150
0:02:33	24	0,7	1	13	150
0:02:34	24	0,7	1	13	150
0:02:35	24	0,7	1	13	150
0:02:36	24	0,7	1	13	150
0:02:37	24	0,7	1	13	150
0:02:38	24	0,7	1	13	150
0:02:39	24	0,6	1	13	150
0:02:40	24	0,6	1	13	150
0:02:41	24	0,6	1	13	150
0:02:42	24	0,6	1	13	150
0:02:43	24	0,6	1	13	150
0:02:44	24	0,6	1	13	150
0:02:45	24	0,6	1	13	150
0:02:46	24	0,6	1	13	150
0:02:47	24	0,6	1	13	150
0:02:48	24	0,6	1	13	150
0:02:49	24	0,6	1	13	150
0:02:50	24	0,6	1	13	150
0:02:51	24	0,6	1	13	150
0:02:52	24	0,7	1	13	150
0:02:53	24	0,7	1	13	150
0:02:54	24	0,8	1	13	150
0:02:55	24	0,8	1	13	150
0:02:56	24	0,8	1	13	150
0:02:57	24	0,8	1	13	150
0:02:58	24	0,7	1	13	150
0:02:59	24	0,7	1	13	150
0:03:00	24	0,7	1	13	150
0:03:01	23	0,7	1	13	150
0:03:02	23	0,7	1	13	150
0:03:03	23	0,7	1	13	150
0:03:04	23	0,7	1	13	150
0:03:05	23	0,7	1	13	150
0:03:06	23	0,7	1	13	150
0:03:07	23	0,7	1	13	150
0:03:08	23	0,7	1	13	150
0:03:09	23	0,7	1	13	150
0:03:10	23	0,7	1	13	150
0:03:11	23	0,7	1	13	150
0:03:12	23	0,7	1	13	150
0:03:13	23	0,7	1	13	150
0:03:14	23	0,7	1	13	150
0:03:15	23	0,7	1	13	150
0:03:16	23	0,7	1	13	150
0:03:17	23	0,7	1	13	150
0:03:18	23	0,7	1	13	150
0:03:19	23	0,7	1	13	150
0:03:20	23	0,7	1	13	150
0:03:21	23	0,7	1	13	150
0:03:22	23	0,7	1	13	150
0:03:23	23	0,7	1	13	150
0:03:24	23	0,7	1	13	150
0:03:25	23	0,8	1	13	150
0:03:26	23	0,8	1	13	150
0:03:27	23	0,8	1	13	150
0:03:28	23	0,8	1	13	150
0:03:29	23	0,8	1	13	150
0:03:30	23	0,8	1	13	150
0:03:31	23	0,8	1	13	150
0:03:32	23	0,8	1	13	150
0:03:33	23	0,8	1	13	150
0:03:34	23	0,8	1	13	150
0:03:35	23	0,8	1	13	150
0:03:36	23	0,8	1	13	150
0:03:37	23	0,7	1	13	150
0:03:38	23	0,7	1	13	150
0:03:39	23	0,7	1	13	150
0:03:40	23	0,8	1	13	150
0:03:41	23	0,9	1	13	150
0:03:42	23	0,9	1	13	150
0:03:43	23	1,0	1	13	150
0:03:44	23	1,0	1	13	150
0:03:45	23	0,9	1	13	150
0:03:46	23	0,9	1	13	150
0:03:47	23	0,9	1	13	150
0:03:48	23	0,9	1	13	150
0:03:49	22	0,9	1	13	150
0:03:50	22	0,9	1	13	150
0:03:51	22	0,9	1	13	150
0:03:52	22	0,9	1	13	150
0:03:53	22	0,9	1	13	150
0:03:54	22	0,9	1	13	150
0:03:55	22	0,9	1	13	150
0:03:56	22	0,9	1	13	150
0:03:57	22	0,9	1	13	150
0:03:58	22	0,9	1	13	150
0:03:59	22	0,9	1	13	150
0:04:00	22	0,8	1	13	150
0:04:01	22	0,8	1	13	150
0:04:02	22	0,8	1	13	150
0:04:03	22	0,8	1	13	150
0:04:04	22	0,8	1	13	150
0:04:05	22	0,8	1	13	150
0:04:06	22	0,8	1	13	150
0:04:07	22	0,8	1	13	150
0:04:08	22	0,8	1	13	150
0:04:09	22	0,8	1	13	150
0:04:10	22	0,8	1	13	150
0:04:11	22	0,8	1	13	150
0:04:12	22	0,8	1	13	150
0:04:13	22	0,9	1	13	150
0:04:14	22	0,9	1	13	150
0:04:15	22	1,0	1	13	150
0:04:16	22	1,0	1	13	150
0:04:17	22	1,0	1	13	150
0:04:18	22	0,9	1	13	150
0:04:19	22	0,9	1	13	150
0:04:20	22	0,9	1	13	150
0:04:21	22	0,9	1	13	150
0:04:22	22	0,9	1	13	150
0:04:23	22	0,9	1	13	150
0:04:24	22	0,9	1	13	150
0:04:25	22	0,9	1	13	150
0:04:26	22	0,9	1	12	150
0:04:27	22	0,9	1	13	150
0:04:28	22	0,9	1	13	150
0:04:29	22	0,9	1	12	150
0:04:30	22	0,9	1	13	150
0:04:31	22	0,9	1	12	150
0:04:32	22	0,9	1	12	150
0:04:33	22	1,0	1	12	150
0:04:34	22	1,1	1	13	150
0:04:35	22	1,1	1	12	150
0:04:36	22	1,1	1	13	150
0:04:37	22	1,1	1	13	150
0:04:38	22	1,1	1	12	150
0:04:39	22	1,1	1	12	150
0:04:40	22	1,1	1	12	150
0:04:41	21	1,1	1	12	150
0:04:42	21	1,1	1	12	150
0:04:43	21	1,1	1	12	150
0:04:44	21	1,1	1	12	150
0:04:45	21	1,1	1	12	150
0:04:46	21	1,1	1	12	150
0:04:47	21	1,0	1	12	150
0:04:48	21	1,0	1	12	150
0:04:49	21	1,0	1	13	150
0:04:50	21	1,0	1	12	150
0:04:51	21	1,0	1	12	150
0:04:52	21	1,0	1	12	150
0:04:53	21	1,0	1	12	150
0:04:54	21	1,0	1	12	150
0:04:55	21	1,0	1	12	150
0:04:56	21	1,0	1	12	150
0:04:57	21	1,0	1	12	150
0:04:58	21	1,0	1	12	150
0:04:59	21	1,0	1	12	150
0:05:00	21	1,0	1	12	150
0:05:01	21	1,0	1	12	150
0:05:02	21	1,0	1	12	150
0:05:03	21	1,0	1	12	150
0:05:04	21	0,9	1	12	150
0:05:05	21	0,9	1	12	150
0:05:06	21	0,9	1	12	150
0:05:07	21	0,9	1	12	150
0:05:08	21	1,0	1	12	150
0:05:09	21	0,9	1	12	150
0:05:10	21	0,9	1	12	150
0:05:11	21	0,9	1	12	150
0:05:12	21	0,9	1	12	150
0:05:13	21	1,1	1	12	150
0:05:14	21	1,1	1	12	150
0:05:15	21	1,2	1	12	150
0:05:16	21	1,2	1	12	150
0:05:17	21	1,2	1	12	150
0:05:18	21	1,2	1	12	150
0:05:19	21	1,1	1	12	150
0:05:20	21	1,1	1	12	150
0:05:21	21	1,1	1	12	150
0:05:22	21	1,1	1	12	150
0:05:23	21	1,1	1	12	150
0:05:24	21	1,1	1	12	150
0:05:25	21	1,1	1	12	150
0:05:26	21	1,1	1	12	150
0:05:27	21	1,1	1	12	150
0:05:28	21	1,1	1	12	150
0:05:29	21	1,1	1	12	150
0:05:30	21	1,1	1	12	150
0:05:31	21	1,1	1	12	150
0:05:32	21	1,1	1	12	150
0:05:33	21	1,1	1	12	150
0:05:34	21	1,1	1	12	150
0:05:35	21	1,1	1	12	150
0:05:36	21	1,0	1	12	150
0:05:37	21	1,0	1	12	150
0:05:38	20	1,0	1	12	150
0:05:39	20	1,0	1	12	150
0:05:40	20	1,0	1	12	150
0:05:41	20	1,0	1	12	150
0:05:42	20	1,0	1	12	150
0:05:43	20	1,0	1	12	150
0:05:44	20	1,0	1	12	150
0:05:45	20	1,0	1	12	150
0:05:46	20	1,0	1	12	150
0:05:47	20	1,0	1	12	150
0:05:48	20	1,0	1	12	150
0:05:49	20	1,0	1	12	150
0:05:50	20	1,0	1	12	150
0:05:51	20	1,0	1	12	150
0:05:52	20	1,0	1	12	150
0:05:53	20	1,0	1	12	150
0:05:54	20	1,0	1	12	150
0:05:55	20	0,9	1	12	150
0:05:56	20	0,9	1	12	150
0:05:57	20	1,0	1	12	150
0:05:58	20	1,1	1	12	150
0:05:59	20	1,1	1	12	150
0:06:00	20	1,1	1	12	150
0:06:01	20	1,1	1	12	150
0:06:02	20	1,1	1	12	150
0:06:03	20	1,1	1	12	150
0:06:04	20	1,1	1	12	150
0:06:05	20	1,0	1	12	150
0:06:06	20	1,0	1	12	150
0:06:07	20	1,0	1	12	150
0:06:08	20	1,0	1	12	150
0:06:09	20	1,0	1	12	150
0:06:10	20	1,0	1	12	150
0:06:11	20	1,0	1	12	150
0:06:12	20	1,0	1	12	150
0:06:13	20	1,0	1	12	150
0:06:14	20	1,0	1	12	150
0:06:15	20	1,0	1	12	150
0:06:16	20	1,0	1	12	150
0:06:17	20	1,0	1	12	150
0:06:18	20	1,0	1	12	150
0:06:19	20	1,0	1	12	150
0:06:20	20	1,0	1	12	150
0:06:21	20	1,0	1	12	150
0:06:22	20	1,0	1	12	150
0:06:23	20	1,0	1	12	150
0:06:24	20	0,9	1	12	150
0:06:25	20	0,9	1	12	150
0:06:26	20	1,0	1	12	150
0:06:27	20	1,1	1	12	150
0:06:28	20	1,1	1	12	150
0:06:29	20	1,1	1	12	150
0:06:30	20	1,1	1	12	150
0:06:31	20	1,1	1	12	150
0:06:32	20	1,1	1	12	150
0:06:33	20	1,1	1	12	150
0:06:34	20	1,1	1	12	150
0:06:35	20	1,1	1	12	150
0:06:36	20	1,1	1	12	150
0:06:37	20	1,0	1	12	150
0:06:38	20	1,0	1	12	150
0:06:39	20	1,0	1	12	150
0:06:40	19	1,0	1	12	150
0:06:41	19	1,0	1	12	150
0:06:42	19	1,0	1	12	150
0:06:43	19	1,0	1	12	150
0:06:44	19	1,0	1	12	150
0:06:45	19	1,0	1	12	150
0:06:46	19	1,0	1	12	150
0:06:47	19	1,0	1	12	150
0:06:48	19	1,0	1	12	150
0:06:49	19	1,0	1	12	150
0:06:50	19	1,0	1	12	150
0:06:51	19	1,0	1	12	150
0:06:52	19	1,0	1	12	150
0:06:53	19	1,0	1	12	150
0:06:54	19	1,0	1	12	150
0:06:55	19	1,0	1	12	150
0:06:56	19	1,0	1	12	150
0:06:57	19	1,0	1	12	150
0:06:58	19	1,0	1	12	150
0:06:59	19	0,9	1	12	150
0:07:00	19	1,1	1	12	150
0:07:01	19	1,1	1	12	150
0:07:02	19	1,2	1	12	150
0:07:03	19	1,2	1	12	150
0:07:04	19	1,2	1	12	150
0:07:05	19	1,2	1	11	150
0:07:06	19	1,2	1	12	150
0:07:07	19	1,2	1	12	150
0:07:08	19	1,2	1	12	150
0:07:09	19	1,2	1	12	150
0:07:10	19	1,2	1	12	150
0:07:11	19	1,1	1	12	150
0:07:12	19	1,1	1	12	150
0:07:13	19	1,1	1	12	150
0:07:14	19	1,1	1	12	150
0:07:15	19	1,1	1	12	150
0:07:16	19	1,1	1	11	150
0:07:17	19	1,1	1	12	150
0:07:18	19	1,1	1	11	150
0:07:19	19	1,1	1	12	150
0:07:20	19	1,1	1	12	150
0:07:21	19	1,1	1	12	150
0:07:22	19	1,1	1	12	150
0:07:23	19	1,1	1	12	150
0:07:24	19	1,1	1	11	150
0:07:25	19	1,1	1	11	150
0:07:26	19	1,1	1	11	150
0:07:27	19	1,1	1	12	150
0:07:28	19	1,1	1	12	150
0:07:29	19	1,1	1	11	150
0:07:30	19	1,0	1	12	150
0:07:31	19	1,0	1	11	150
0:07:32	19	1,0	1	12	150
0:07:33	19	1,0	1	11	150
0:07:34	19	1,0	1	12	150
0:07:35	19	1,0	1	11	150
0:07:36	19	1,0	1	11	150
0:07:37	19	1,0	1	12	150
0:07:38	19	1,0	1	11	150
0:07:39	19	1,0	1	12	150
0:07:40	19	1,0	1	11	150
0:07:41	19	1,0	1	11	150
0:07:42	19	1,0	1	11	150
0:07:43	19	1,0	1	11	150
0:07:44	19	1,0	1	11	150
0:07:45	18	1,0	1	11	150
0:07:46	18	1,0	1	11	150
0:07:47	18	1,0	1	11	150
0:07:48	18	1,0	1	11	150
0:07:49	18	1,0	1	11	150
0:07:50	18	1,0	1	11	150
0:07:51	18	1,0	1	11	150
0:07:52	18	1,0	1	11	150
0:07:53	18	1,0	1	11	150
0:07:54	18	1,0	1	11	150
0:07:55	18	1,0	1	11	150
0:07:56	18	1,0	1	11	150
0:07:57	18	1,0	1	11	150
0:07:58	18	1,0	1	11	150
0:07:59	18	1,0	1	11	150
0:08:00	18	1,0	1	11	150
0:08:01	18	1,0	1	11	150
0:08:02	18	1,0	1	11	150
0:08:03	18	1,0	1	11	150
0:08:04	18	1,0	1	11	150
0:08:05	18	1,0	1	11	150
0:08:06	18	1,0	1	11	150
0:08:07	18	1,0	1	11	150
0:08:08	18	1,0	1	11	150
0:08:09	18	0,9	1	11	150
0:08:10	18	1,0	1	11	150
0:08:11	18	1,2	1	11	150
0:08:12	18	1,3	1	11	150
0:08:13	18	1,3	1	11	150
0:08:14	18	1,3	1	11	150
0:08:15	18	1,3	1	11	150
0:08:16	18	1,3	1	11	150
0:08:17	18	1,3	1	11	150
0:08:18	18	1,3	1	11	150
0:08:19	18	1,3	1	11	150
0:08:20	18	1,3	1	11	150
0:08:21	18	1,2	1	11	150
0:08:22	18	1,2	1	11	150
0:08:23	18	1,2	1	11	150
0:08:24	18	1,2	1	11	150
0:08:25	18	1,2	1	11	150
0:08:26	18	1,2	1	11	150
0:08:27	18	1,2	1	11	150
0:08:28	18	1,2	1	11	150
0:08:29	18	1,2	1	11	150
0:08:30	18	1,2	1	11	150
0:08:31	18	1,2	1	11	150
0:08:32	18	1,2	1	11	150
0:08:33	18	1,2	1	11	150
0:08:34	18	1,2	1	11	150
0:08:35	18	1,2	1	11	150
0:08:36	18	1,2	1	11	150
0:08:37	18	1,2	1	11	150
0:08:38	18	1,2	1	11	150
0:08:39	18	1,2	1	11	150
0:08:40	18	1,2	1	11	150
0:08:41	18	1,1	1	11	150
0:08:42	18	1,1	1	11	150
0:08:43	18	1,1	1	11	150
0:08:44	18	1,1	1	11	150
0:08:45	18	1,1	1	11	150
0:08:46	18	1,1	1	11	150
0:08:47	18	1,1	1	11	150
0:08:48	18	1,1	1	11	150
0:08:49	18	1,1	1	11	150
0:08:50	18	1,1	1	11	150
0:08:51	18	1,1	1	11	150
0:08:52	18	1,1	1	11	150
0:08:53	18	1,1	1	11	150
0:08:54	18	1,1	1	11	150
0:08:55	18	1,1	1	11	150
0:08:56	18	1,1	1	11	150
0:08:57	18	1,1	1	11	150
0:08:58	18	1,1	1	11	150
0:08:59	18	1,1	1	11	150
0:09:00	18	1,1	1	11	150
0:09:01	17	1,1	1	11	150
0:09:02	17	1,1	1	11	150
0:09:03	17	1,1	1	11	150
0:09:04	17	1,0	1	11	150
0:09:05	17	1,0	1	11	150
0:09:06	17	1,0	1	11	150
0:09:07	17	1,0	1	11	150
0:09:08	17	1,0	1	11	150
0:09:09	17	1,0	1	11	150
0:09:10	17	1,0	1	11	150
0:09:11	17	1,0	1	11	150
0:09:12	17	1,0	1	11	150
0:09:13	17	1,0	1	11	150
0:09:14	17	1,0	1	11	150
0:09:15	17	1,0	1	11	150
0:09:16	17	1,0	1	11	150
0:09:17	17	1,0	1	11	150
0:09:18	17	1,0	1	11	150
0:09:19	17	1,0	1	11	150
0:09:20	17	1,0	1	11	150
0:09:21	17	1,0	1	11	150
0:09:22	17	1,0	1	11	150
0:09:23	17	1,0	1	11	150
0:09:24	17	1,0	1	11	150
0:09:25	17	1,0	1	11	150
0:09:26	17	1,0	1	11	150
0:09:27	17	1,0	1	11	150
0:09:28	17	1,0	1	11	150
0:09:29	17	1,0	1	11	150
0:09:30	17	1,0	1	11	150
0:09:31	17	0,9	1	11	150
0:09:32	17	1,0	1	11	150
0:09:33	17	1,0	1	11	150
0:09:34	17	1,0	1	11	150
0:09:35	17	1,0	1	11	150
0:09:36	17	1,0	1	11	150
0:09:37	17	1,0	1	11	150
0:09:38	17	1,0	1	11	150
0:09:39	17	1,0	1	11	150
0:09:40	17	1,0	1	11	150
0:09:41	17	1,0	1	11	150
0:09:42	17	1,0	1	11	150
0:09:43	17	1,0	1	11	150
0:09:44	17	1,0	1	11	150
0:09:45	17	1,0	1	11	150
0:09:46	17	1,0	1	11	150
0:09:47	17	1,1	1	11	150
0:09:48	17	1,2	1	11	150
0:09:49	17	1,2	1	11	150
0:09:50	17	1,2	1	11	150
0:09:51	17	1,2	1	11	150
0:09:52	17	1,2	1	11	150
0:09:53	17	1,2	1	11	150
0:09:54	17	1,2	1	11	150
0:09:55	17	1,2	1	11	150
0:09:56	17	1,2	1	11	150
0:09:57	17	1,2	1	11	150
0:09:58	17	1,2	1	11	150
0:09:59	17	1,2	1	11	150
0:10:00	17	1,2	1	11	150
0:10:01	17	1,2	1	11	150
0:10:02	17	1,2	1	11	150
0:10:03	17	1,2	1	11	150
0:10:04	17	1,1	1	11	150
0:10:05	17	1,1	1	11	150
0:10:06	17	1,1	1	11	150
0:10:07	17	1,1	1	11	150
0:10:08	17	1,1	1	11	150
0:10:09	17	1,1	1	11	150
0:10:10	17	1,1	1	11	150
0:10:11	17	1,1	1	11	150
0:10:12	17	1,1	1	11	150
0:10:13	17	1,1	1	11	150
0:10:14	17	1,1	1	11	150
0:10:15	17	1,1	1	11	150
0:10:16	17	1,1	1	11	150
0:10:17	17	1,1	1	11	150
0:10:18	17	1,1	1	11	150
0:10:19	17	1,1	1	11	150
0:10:20	17	1,1	1	11	150
0:10:21	17	1,1	1	11	150
0:10:22	17	1,1	1	11	150
0:10:23	17	1,1	1	11	150
0:10:24	17	1,1	1	11	150
0:10:25	17	1,1	1	11	150
0:10:26	17	1,1	1	11	150
0:10:27	16	1,1	1	11	150
0:10:28	16	1,1	1	11	150
0:10:29	16	1,1	1	11	150
0:10:30	16	1,0	1	11	150
0:10:31	16	1,0	1	11	150
0:10:32	16	1,0	1	11	150
0:10:33	16	1,0	1	11	150
0:10:34	16	1,0	1	11	150
0:10:35	16	1,0	1	11	150
0:10:36	16	1,0	1	11	150
0:10:37	16	1,0	1	11	150
0:10:38	16	1,0	1	11	150
0:10:39	16	1,0	1	11	150
0:10:40	16	1,0	1	11	150
0:10:41	16	1,0	1	11	150
0:10:42	16	1,0	1	11	150
0:10:43	16	1,0	1	11	150
0:10:44	16	1,0	1	11	150
0:10:45	16	1,0	1	10	150
0:10:46	16	1,0	1	11	150
0:10:47	16	1,0	1	11	150
0:10:48	16	1,0	1	11	150
0:10:49	16	1,0	1	11	150
0:10:50	16	1,0	1	11	150
0:10:51	16	1,0	1	11	150
0:10:52	16	1,0	1	10	150
0:10:53	16	1,0	1	11	150
0:10:54	16	1,0	1	11	150
0:10:55	16	1,0	1	10	150
0:10:56	16	1,0	1	10	150
0:10:57	16	1,0	1	11	150
0:10:58	16	1,0	1	10	150
0:10:59	16	1,1	1	11	150
0:11:00	16	1,1	1	10	150
0:11:01	16	1,1	1	11	150
0:11:02	16	1,1	1	10	150
0:11:03	16	1,1	1	11	150
0:11:04	16	1,1	1	11	150
0:11:05	16	1,1	1	11	150
0:11:06	16	1,1	1	11	150
0:11:07	16	1,1	1	10	150
0:11:08	16	1,1	1	11	150
0:11:09	16	1,1	1	10	150
0:11:10	16	1,1	1	11	150
0:11:11	16	1,1	1	10	150
0:11:12	16	1,1	1	10	150
0:11:13	16	1,1	1	10	150
0:11:14	16	1,1	1	10	150
0:11:15	16	1,1	1	10	150
0:11:16	16	1,1	1	10	150
0:11:17	16	1,1	1	10	150
0:11:18	16	1,1	1	10	150
0:11:19	16	1,1	1	11	150
0:11:20	16	1,1	1	11	150
0:11:21	16	1,1	1	11	150
0:11:22	16	1,1	1	10	150
0:11:23	16	1,1	1	10	150
0:11:24	16	1,1	1	10	150
0:11:25	16	1,1	1	10	150
0:11:26	16	1,1	1	10	150
0:11:27	16	1,1	1	10	150
0:11:28	16	1,1	1	11	150
0:11:29	16	1,0	1	10	150
0:11:30	16	1,0	1	10	150
0:11:31	16	1,0	1	10	150
0:11:32	16	1,0	1	10	150
0:11:33	16	1,0	1	10	150
0:11:34	16	1,0	1	10	150
0:11:35	16	1,0	1	10	150
0:11:36	16	1,0	1	11	150
0:11:37	16	1,0	1	10	150
0:11:38	16	1,0	1	10	150
0:11:39	16	1,0	1	10	150
0:11:40	16	1,0	1	10	150
0:11:41	16	1,0	1	10	150
0:11:42	16	1,0	1	10	150
0:11:43	16	1,0	1	10	150
0:11:44	16	1,0	1	10	150
0:11:45	16	1,0	1	10	150
0:11:46	16	1,0	1	10	150
0:11:47	16	1,0	1	10	150
0:11:48	16	1,0	1	10	150
0:11:49	16	1,0	1	10	150
0:11:50	16	1,0	1	10	150
0:11:51	16	1,0	1	10	150
0:11:52	16	1,0	1	10	150
0:11:53	16	1,0	1	10	150
0:11:54	16	1,0	1	10	150
0:11:55	16	1,0	1	10	150
0:11:56	16	1,0	1	10	150
0:11:57	16	1,0	1	10	150
0:11:58	16	1,0	1	10	150
0:11:59	16	1,0	1	10	150
0:12:00	15	1,1	1	10	150
0:12:01	15	1,1	1	10	150
0:12:02	15	1,1	1	10	150
0:12:03	15	1,1	1	10	150
0:12:04	15	1,1	1	10	150
0:12:05	15	1,1	1	10	150
0:12:06	15	1,1	1	10	150
0:12:07	15	1,1	1	10	150
0:12:08	15	1,1	1	10	150
0:12:09	15	1,1	1	10	150
0:12:10	15	1,1	1	10	150
0:12:11	15	1,0	1	10	150
0:12:12	15	1,0	1	10	150
0:12:13	15	1,0	1	10	150
0:12:14	15	1,0	1	10	150
0:12:15	15	1,0	1	10	150
0:12:16	15	1,0	1	10	150
0:12:17	15	1,0	1	10	150
0:12:18	15	1,0	1	10	150
0:12:19	15	1,0	1	10	150
0:12:20	15	1,0	1	10	150
0:12:21	15	1,0	1	10	150
0:12:22	15	1,0	1	10	150
0:12:23	15	1,0	1	10	150
0:12:24	15	1,0	1	10	150
0:12:25	15	1,0	1	10	150
0:12:26	15	1,0	1	10	150
0:12:27	15	1,0	1	10	150
0:12:28	15	1,0	1	10	150
0:12:29	15	1,0	1	10	150
0:12:30	15	1,0	1	10	150
0:12:31	15	1,0	1	10	150
0:12:32	15	1,0	1	10	150
0:12:33	15	1,0	1	10	150
0:12:34	15	1,0	1	10	150
0:12:35	15	1,0	1	10	150
0:12:36	15	1,0	1	10	150
0:12:37	15	1,0	1	10	150
0:12:38	15	1,0	1	10	150
0:12:39	15	1,0	1	10	150
0:12:40	15	1,0	1	10	150
0:12:41	15	1,0	1	10	150
0:12:42	15	1,1	1	10	150
0:12:43	15	1,2	1	10	150
0:12:44	15	1,2	1	10	150
0:12:45	15	1,3	1	10	150
0:12:46	15	1,3	1	10	150
0:12:47	15	1,3	1	10	150
0:12:48	15	1,3	1	10	150
0:12:49	15	1,3	1	10	150
0:12:50	15	1,3	1	10	150
0:12:51	15	1,2	1	10	150
0:12:52	15	1,2	1	10	150
0:12:53	15	1,2	1	10	150
0:12:54	15	1,2	1	10	150
0:12:55	15	1,2	1	10	150
0:12:56	15	1,2	1	10	150
0:12:57	15	1,2	1	10	150
0:12:58	15	1,2	1	10	150
0:12:59	15	1,2	1	10	150
0:13:00	15	1,2	1	10	150
0:13:01	15	1,2	1	10	150
0:13:02	15	1,2	1	10	150
0:13:03	15	1,2	1	10	150
0:13:04	15	1,2	1	10	150
0:13:05	15	1,2	1	10	150
0:13:06	15	1,2	1	10	150
0:13:07	15	1,2	1	10	150
0:13:08	15	1,2	1	10	150
0:13:09	15	1,2	1	10	150
0:13:10	15	1,2	1	10	150
0:13:11	15	1,2	1	10	150
0:13:12	15	1,2	1	10	150
0:13:13	15	1,2	1	10	150
0:13:14	15	1,2	1	10	150
0:13:15	15	1,2	1	10	150
0:13:16	15	1,2	1	10	150
0:13:17	15	1,2	1	10	150
0:13:18	15	1,2	1	10	150
0:13:19	15	1,2	1	10	150
0:13:20	15	1,1	1	10	150
0:13:21	15	1,1	1	10	150
0:13:22	15	1,1	1	10	150
0:13:23	15	1,1	1	10	150
0:13:24	15	1,1	1	10	150
0:13:25	15	1,1	1	10	150
0:13:26	15	1,1	1	10	150
0:13:27	15	1,1	1	10	150
0:13:28	15	1,1	1	10	150
0:13:29	15	1,1	1	10	150
0:13:30	15	1,1	1	10	150
0:13:31	15	1,1	1	10	150
0:13:32	15	1,1	1	10	150
0:13:33	15	1,1	1	10	150
0:13:34	15	1,1	1	10	150
0:13:35	15	1,1	1	10	150
0:13:36	15	1,1	1	10	150
0:13:37	15	1,1	1	10	150
0:13:38	15	1,1	1	10	150
0:13:39	15	1,1	1	10	150
0:13:40	15	1,1	1	10	150
0:13:41	15	1,1	1	10	150
0:13:42	14	1,1	1	10	150
0:13:43	14	1,1	1	10	150
0:13:44	14	1,1	1	10	150
0:13:45	14	1,1	1	10	150
0:13:46	14	1,1	1	10	150
0:13:47	14	1,1	1	10	150
0:13:48	14	1,1	1	10	150
0:13:49	14	1,1	1	10	150
0:13:50	14	1,1	1	10	150
0:13:51	14	1,0	1	10	150
0:13:52	14	1,0	1	10	150
0:13:53	14	1,0	1	10	150
0:13:54	14	1,0	1	10	150
0:13:55	14	1,0	1	10	150
0:13:56	14	1,0	1	10	150
0:13:57	14	1,0	1	10	150
0:13:58	14	1,0	1	10	150
0:13:59	14	1,0	1	10	150
0:14:00	14	1,0	1	10	150
0:14:01	14	1,0	1	10	150
0:14:02	14	1,0	1	10	150
0:14:03	14	1,0	1	10	150
0:14:04	14	1,0	1	10	150
0:14:05	14	1,0	1	10	150
0:14:06	14	1,0	1	10	150
0:14:07	14	1,0	1	10	150
0:14:08	14	1,0	1	10	150
0:14:09	14	1,0	1	10	150
0:14:10	14	1,0	1	10	150
0:14:11	14	1,0	1	10	150
0:14:12	14	1,0	1	10	150
0:14:13	14	1,0	1	10	150
0:14:14	14	1,0	1	10	150
0:14:15	14	1,0	1	10	150
0:14:16	14	1,0	1	10	150
0:14:17	14	1,0	1	10	150
0:14:18	14	1,0	1	10	150
0:14:19	14	1,0	1	10	150
0:14:20	14	1,0	1	10	150
0:14:21	14	1,0	1	10	150
0:14:22	14	1,0	1	10	150
0:14:23	14	1,0	1	10	150
0:14:24	14	1,0	1	10	150
0:14:25	14	1,0	1	10	150
0:14:26	14	1,0	1	10	150
0:14:27	14	1,0	1	10	150
0:14:28	14	1,0	1	10	150
0:14:29	14	1,0	1	10	150
0:14:30	14	1,0	1	10	150
0:14:31	14	1,0	1	10	150
0:14:32	14	1,0	1	10	150
0:14:33	14	1,0	1	10	150
0:14:34	14	1,0	1	10	150
0:14:35	14	1,0	1	10	150
0:14:36	14	1,0	1	10	150
0:14:37	14	1,0	1	10	150
0:14:38	14	1,0	1	10	150
0:14:39	14	1,0	1	10	150
0:14:40	14	1,0	1	10	150
0:14:41	14	1,0	1	10	150
0:14:42	14	1,0	1	10	150
0:14:43	14	1,0	1	10	150
0:14:44	14	1,0	1	10	150
0:14:45	14	1,2	1	10	150
0:14:46	14	1,2	1	10	150
0:14:47	14	1,2	1	10	150
0:14:48	14	1,2	1	10	150
0:14:49	14	1,2	1	10	150
0:14:50	14	1,2	1	10	150
0:14:51	14	1,2	1	10	150
0:14:52	14	1,2	1	10	150
0:14:53	14	1,2	1	9	150
0:14:54	14	1,2	1	10	150
0:14:55	14	1,2	1	10	150
0:14:56	14	1,2	1	10	150
0:14:57	14	1,2	1	10	150
0:14:58	14	1,2	1	10	150
0:14:59	14	1,2	1	10	150
0:15:00	14	1,2	1	10	150
0:15:01	14	1,2	1	10	150
0:15:02	14	1,2	1	10	150
0:15:03	14	1,2	1	10	150
0:15:04	14	1,2	1	10	150
0:15:05	14	1,2	1	10	150
0:15:06	14	1,2	1	10	150
0:15:07	14	1,2	1	10	150
0:15:08	14	1,2	1	10	150
0:15:09	14	1,2	1	10	150
0:15:10	14	1,2	1	10	150
0:15:11	14	1,2	1	10	150
0:15:12	14	1,2	1	10	150
0:15:13	14	1,2	1	10	150
0:15:14	14	1,2	1	10	150
0:15:15	14	1,1	1	10	150
0:15:16	14	1,1	1	10	150
0:15:17	14	1,1	1	9	150
0:15:18	14	1,1	1	9	150
0:15:19	14	1,1	1	9	150
0:15:20	14	1,1	1	10	150
0:15:21	14	1,1	1	10	150
0:15:22	14	1,1	1	9	150
0:15:23	14	1,1	1	10	150
0:15:24	14	1,1	1	9	150
0:15:25	14	1,1	1	9	150
0:15:26	14	1,1	1	10	150
0:15:27	14	1,1	1	10	150
0:15:28	14	1,1	1	9	150
0:15:29	14	1,1	1	10	150
0:15:30	14	1,1	1	9	150
0:15:31	14	1,1	1	10	150
0:15:32	14	1,1	1	9	150
0:15:33	14	1,1	1	9	150
0:15:34	14	1,1	1	9	150
0:15:35	14	1,1	1	9	150
0:15:36	14	1,1	1	9	150
0:15:37	14	1,1	1	9	150
0:15:38	14	1,1	1	9	150
0:15:39	14	1,1	1	9	150
0:15:40	14	1,1	1	10	150
0:15:41	14	1,1	1	9	150
0:15:42	14	1,1	1	9	150
0:15:43	14	1,1	1	9	150
0:15:44	13	1,1	1	9	150
0:15:45	13	1,1	1	9	150
0:15:46	13	1,1	1	9	150
0:15:47	13	1,1	1	9	150
0:15:48	13	1,1	1	9	150
0:15:49	13	1,0	1	9	150
0:15:50	13	1,0	1	9	150
0:15:51	13	1,0	1	9	150
0:15:52	13	1,0	1	9	150
0:15:53	13	1,0	1	9	150
0:15:54	13	1,0	1	9	150
0:15:55	13	1,0	1	9	150
0:15:56	13	1,0	1	9	150
0:15:57	13	1,0	1	9	150
0:15:58	13	1,0	1	9	150
0:15:59	13	1,0	1	9	150
0:16:00	13	1,0	1	9	150
0:16:01	13	1,0	1	9	150
0:16:02	13	1,0	1	9	150
0:16:03	13	1,0	1	9	150
0:16:04	13	1,0	1	9	150
0:16:05	13	1,0	1	9	150
0:16:06	13	1,0	1	9	150
0:16:07	13	1,0	1	9	150
0:16:08	13	1,0	1	9	150
0:16:09	13	1,0	1	9	150
0:16:10	13	1,0	1	9	150
0:16:11	13	1,0	1	9	150
0:16:12	13	1,0	1	9	150
0:16:13	13	1,0	1	9	150
0:16:14	13	1,0	1	9	150
0:16:15	13	1,0	1	9	150
0:16:16	13	1,0	1	9	150
0:16:17	13	1,0	1	9	150
0:16:18	13	1,0	1	9	150
0:16:19	13	1,0	1	9	150
0:16:20	13	1,0	1	9	150
0:16:21	13	1,0	1	9	150
0:16:22	13	1,0	1	9	150
0:16:23	13	1,0	1	9	150
0:16:24	13	1,0	1	9	150
0:16:25	13	1,0	1	9	150
0:16:26	13	1,1	1	9	150
0:16:27	13	1,1	1	9	150
0:16:28	13	1,1	1	9	150
0:16:29	13	1,1	1	9	150
0:16:30	13	1,1	1	9	150
0:16:31	13	1,1	1	9	150
0:16:32	13	1,1	1	9	150
0:16:33	13	1,1	1	9	150
0:16:34	13	1,1	1	9	150
0:16:35	13	1,1	1	9	150
0:16:36	13	1,1	1	9	150
0:16:37	13	1,1	1	9	150
0:16:38	13	1,1	1	9	150
0:16:39	13	1,1	1	9	150
0:16:40	13	1,1	1	9	150
0:16:41	13	1,1	1	9	150
0:16:42	13	1,1	1	9	150
0:16:43	13	1,1	1	9	150
0:16:44	13	1,1	1	9	150
0:16:45	13	1,1	1	9	150
0:16:46	13	1,1	1	9	150
0:16:47	13	1,1	1	9	150
0:16:48	13	1,1	1	9	150
0:16:49	13	1,1	1	9	150
0:16:50	13	1,1	1	9	150
0:16:51	13	1,1	1	9	150
0:16:52	13	1,1	1	9	150
0:16:53	13	1,1	1	9	150
0:16:54	13	1,1	1	9	150
0:16:55	13	1,1	1	9	150
0:16:56	13	1,1	1	9	150
0:16:57	13	1,1	1	9	150
0:16:58	13	1,0	1	9	150
0:16:59	13	1,0	1	9	150
0:17:00	13	1,0	1	9	150
0:17:01	13	1,0	1	9	150
0:17:02	13	1,0	1	9	150
0:17:03	13	1,0	1	9	150
0:17:04	13	1,0	1	9	150
0:17:05	13	1,0	1	9	150
0:17:06	13	1,0	1	9	150
0:17:07	13	1,0	1	9	150
0:17:08	13	1,0	1	9	150
0:17:09	13	1,0	1	9	150
0:17:10	13	1,0	1	9	150
0:17:11	13	1,0	1	9	150
0:17:12	13	1,0	1	9	150
0:17:13	13	1,0	1	9	150
0:17:14	13	1,0	1	9	150
0:17:15	13	1,0	1	9	150
0:17:16	13	1,0	1	9	150
0:17:17	13	1,0	1	9	150
0:17:18	13	1,0	1	9	150
0:17:19	13	1,0	1	9	150
0:17:20	13	1,0	1	9	150
0:17:21	13	1,0	1	9	150
0:17:22	13	1,0	1	9	150
0:17:23	13	1,0	1	9	150
0:17:24	13	1,0	1	9	150
0:17:25	13	1,0	1	9	150
0:17:26	13	1,0	1	9	150
0:17:27	13	1,0	1	9	150
0:17:28	13	1,0	1	9	150
0:17:29	13	1,0	1	9	150
0:17:30	13	1,0	1	9	150
0:17:31	13	1,0	1	9	150
0:17:32	13	1,0	1	9	150
0:17:33	13	1,0	1	9	150
0:17:34	13	1,0	1	9	150
0:17:35	13	1,0	1	9	150
0:17:36	13	1,0	1	9	150
0:17:37	13	1,0	1	9	150
0:17:38	13	1,1	1	9	150
0:17:39	13	1,1	1	9	150
0:17:40	13	1,1	1	9	150
0:17:41	13	1,1	1	9	150
0:17:42	13	1,1	1	9	150
0:17:43	13	1,1	1	9	150
0:17:44	13	1,1	1	9	150
0:17:45	13	1,1	1	9	150
0:17:46	13	1,1	1	9	150
0:17:47	13	1,1	1	9	150
0:17:48	13	1,1	1	9	150
0:17:49	13	1,1	1	9	150
0:17:50	13	1,1	1	9	150
0:17:51	13	1,1	1	9	150
0:17:52	13	1,1	1	9	150
0:17:53	13	1,1	1	9	150
0:17:54	13	1,1	1	9	150
0:17:55	13	1,1	1	9	150
0:17:56	13	1,1	1	9	150
0:17:57	13	1,1	1	9	150
0:17:58	13	1,1	1	9	150
0:17:59	13	1,1	1	9	150
0:18:00	13	1,1	1	9	150
0:18:01	13	1,1	1	9	150
0:18:02	13	1,1	1	9	150
0:18:03	13	1,1	1	9	150
0:18:04	13	1,1	1	9	150
0:18:05	13	1,1	1	9	150
0:18:06	13	1,1	1	9	150
0:18:07	13	1,1	1	9	150
0:18:08	12	1,1	1	9	150
0:18:09	12	1,1	1	9	150
0:18:10	12	1,1	1	9	150
0:18:11	12	1,1	1	9	150
0:18:12	12	1,1	1	9	150
0:18:13	12	1,0	1	9	150
0:18:14	12	1,0	1	9	150
0:18:15	12	1,0	1	9	150
0:18:16	12	1,0	1	9	150
0:18:17	12	1,0	1	9	150
0:18:18	12	1,0	1	9	150
0:18:19	12	1,0	1	9	150
0:18:20	12	1,0	1	9	150
0:18:21	12	1,0	1	9	150
0:18:22	12	1,0	1	9	150
0:18:23	12	1,0	1	9	150
0:18:24	12	1,0	1	9	150
0:18:25	12	1,0	1	9	150
0:18:26	12	1,0	1	9	150
0:18:27	12	1,0	1	9	150
0:18:28	12	1,0	1	9	150
0:18:29	12	1,0	1	9	150
0:18:30	12	1,0	1	9	150
0:18:31	12	1,0	1	9	150
0:18:32	12	1,0	1	9	150
0:18:33	12	1,0	1	9	150
0:18:34	12	1,0	1	9	150
0:18:35	12	1,0	1	9	150
0:18:36	12	1,0	1	9	150
0:18:37	12	1,0	1	9	150
0:18:38	12	1,0	1	9	150
0:18:39	12	1,0	1	9	150
0:18:40	12	1,0	1	9	150
0:18:41	12	1,0	1	9	150
0:18:42	12	1,0	1	9	150
0:18:43	12	1,0	1	9	150
0:18:44	12	1,0	1	9	150
0:18:45	12	1,0	1	9	150
0:18:46	12	1,0	1	9	150
0:18:47	12	1,0	1	9	150
0:18:48	12	1,0	1	9	150
0:18:49	12	1,0	1	9	150
0:18:50	12	1,0	1	9	150
0:18:51	12	1,0	1	9	150
0:18:52	12	1,0	1	9	150
0:18:53	12	1,0	1	9	150
0:18:54	12	1,1	1	9	150
0:18:55	12	1,1	1	9	150
0:18:56	12	1,1	1	9	150
0:18:57	12	1,1	1	9	150
0:18:58	12	1,1	1	9	150
0:18:59	12	1,1	1	9	150
0:19:00	12	1,1	1	9	150
0:19:01	12	1,1	1	9	150
0:19:02	12	1,1	1	9	150
0:19:03	12	1,1	1	9	150
0:19:04	12	1,1	1	9	150
0:19:05	12	1,1	1	9	150
0:19:06	12	1,1	1	9	150
0:19:07	12	1,1	1	9	150
0:19:08	12	1,1	1	9	150
0:19:09	12	1,1	1	9	150
0:19:10	12	1,1	1	9	150
0:19:11	12	1,1	1	9	150
0:19:12	12	1,1	1	9	150
0:19:13	12	1,1	1	9	150
0:19:14	12	1,1	1	9	150
0:19:15	12	1,1	1	9	150
0:19:16	12	1,1	1	9	150
0:19:17	12	1,0	1	9	150
0:19:18	12	1,1	1	9	150
0:19:19	12	1,0	1	9	150
0:19:20	12	1,0	1	9	150
0:19:21	12	1,0	1	9	150
0:19:22	12	1,0	1	9	150
0:19:23	12	1,0	1	9	150
0:19:24	12	1,0	1	9	150
0:19:25	12	1,0	1	9	150
0:19:26	12	1,0	1	9	150
0:19:27	12	1,0	1	9	150
0:19:28	12	1,0	1	9	150
0:19:29	12	1,0	1	9	150
0:19:30	12	1,0	1	9	150
0:19:31	12	1,0	1	9	150
0:19:32	12	1,0	1	9	150
0:19:33	12	1,0	1	9	150
0:19:34	12	1,0	1	9	150
0:19:35	12	1,0	1	9	150
0:19:36	12	1,0	1	9	150
0:19:37	12	1,0	1	9	150
0:19:38	12	1,0	1	9	150
0:19:39	12	1,0	1	9	150
0:19:40	12	1,0	1	9	150
0:19:41	12	1,0	1	9	150
0:19:42	12	1,0	1	9	150
0:19:43	12	1,0	1	9	150
0:19:44	12	1,0	1	9	150
0:19:45	12	1,0	1	9	150
0:19:46	12	1,0	1	9	150
0:19:47	12	1,0	1	9	150
0:19:48	12	1,0	1	9	150
0:19:49	12	1,0	1	9	150
0:19:50	12	1,0	1	9	150
0:19:51	12	1,0	1	9	150
0:19:52	12	1,0	1	9	150
0:19:53	12	1,0	1	9	150
0:19:54	12	1,0	1	9	150
0:19:55	12	1,0	1	9	150
0:19:56	12	1,0	1	9	150
0:19:57	12	1,0	1	9	150
0:19:58	12	1,0	1	9	150
0:19:59	12	1,0	1	9	150
0:20:00	12	1,1	1	9	150
0:20:01	12	1,2	1	9	150
0:20:02	12	1,2	1	9	150
0:20:03	12	1,2	1	9	150
0:20:04	12	1,2	1	9	150
0:20:05	12	1,2	1	9	150
0:20:06	12	1,2	1	9	150
0:20:07	12	1,2	1	9	150
0:20:08	12	1,2	1	9	150
0:20:09	12	1,2	1	9	150
0:20:10	12	1,2	1	9	150
0:20:11	12	1,1	1	9	150
0:20:12	12	1,1	1	9	150
0:20:13	12	1,1	1	9	150
0:20:14	12	1,1	1	9	150
0:20:15	12	1,1	1	9	150
0:20:16	12	1,1	1	9	150
0:20:17	12	1,1	1	9	150
0:20:18	12	1,1	1	9	150
0:20:19	12	1,1	1	9	150
0:20:20	12	1,1	1	9	150
0:20:21	12	1,1	1	9	150
0:20:22	12	1,1	1	9	150
0:20:23	12	1,1	1	9	150
0:20:24	12	1,1	1	9	150
0:20:25	12	1,1	1	9	150
0:20:26	12	1,1	1	9	150
0:20:27	12	1,1	1	9	150
0:20:28	12	1,1	1	9	150
0:20:29	12	1,1	1	8	150
0:20:30	12	1,1	1	9	150
0:20:31	12	1,1	1	9	150
0:20:32	12	1,1	1	9	150
0:20:33	12	1,1	1	9	150
0:20:34	12	1,1	1	8	150
0:20:35	12	1,1	1	8	150
0:20:36	12	1,1	1	8	150
0:20:37	12	1,1	1	8	150
0:20:38	12	1,1	1	9	150
0:20:39	12	1,1	1	9	150
0:20:40	12	1,1	1	8	150
0:20:41	12	1,1	1	9	150
0:20:42	12	1,1	1	8	150
0:20:43	12	1,1	1	9	150
0:20:44	12	1,1	1	8	150
0:20:45	12	1,1	1	8	150
0:20:46	12	1,1	1	8	150
0:20:47	12	1,1	1	8	150
0:20:48	12	1,1	1	8	150
0:20:49	12	1,1	1	8	150
0:20:50	12	1,1	1	8	150
0:20:51	12	1,1	1	8	150
0:20:52	12	1,1	1	8	150
0:20:53	12	1,1	1	9	150
0:20:54	12	1,1	1	8	150
0:20:55	12	1,1	1	9	150
0:20:56	12	1,0	1	8	150
0:20:57	11	1,0	1	9	150
0:20:58	11	1,0	1	8	150
0:20:59	11	1,0	1	8	150
0:21:00	11	1,0	1	8	150
0:21:01	11	1,0	1	8	150
0:21:02	11	1,0	1	8	150
0:21:03	11	1,0	1	8	150
0:21:04	11	1,0	1	8	150
0:21:05	11	1,0	1	8	150
0:21:06	11	1,0	1	8	150
0:21:07	11	1,0	1	8	150
0:21:08	11	1,0	1	8	150
0:21:09	11	1,0	1	8	150
0:21:10	11	1,0	1	8	150
0:21:11	11	1,0	1	8	150
0:21:12	11	1,0	1	8	150
0:21:13	11	1,0	1	8	150
0:21:14	11	1,0	1	8	150
0:21:15	11	1,0	1	8	150
0:21:16	11	1,0	1	8	150
0:21:17	11	1,0	1	8	150
0:21:18	11	1,0	1	8	150
0:21:19	11	1,0	1	8	150
0:21:20	11	1,0	1	8	150
0:21:21	11	1,0	1	8	150
0:21:22	11	1,0	1	8	150
0:21:23	11	1,0	1	8	150
0:21:24	11	1,0	1	8	150
0:21:25	11	1,0	1	8	150
0:21:26	11	1,0	1	8	150
0:21:27	11	1,0	1	8	150
0:21:28	11	1,0	1	8	150
0:21:29	11	1,0	1	8	150
0:21:30	11	1,0	1	8	150
0:21:31	11	1,0	1	8	150
0:21:32	11	1,0	1	8	150
0:21:33	11	1,0	1	8	150
0:21:34	11	1,0	1	8	150
0:21:35	11	1,0	1	8	150
0:21:36	11	1,0	1	8	150
0:21:37	11	1,0	1	8	150
0:21:38	11	1,0	1	8	150
0:21:39	11	1,1	1	8	150
0:21:40	11	1,2	1	8	150
0:21:41	11	1,2	1	8	150
0:21:42	11	1,2	1	8	150
0:21:43	11	1,2	1	8	150
0:21:44	11	1,2	1	8	150
0:21:45	11	1,2	1	8	150
0:21:46	11	1,2	1	8	150
0:21:47	11	1,2	1	8	150
0:21:48	11	1,2	1	8	150
0:21:49	11	1,2	1	8	150
0:21:50	11	1,2	1	8	150
0:21:51	11	1,2	1	8	150
0:21:52	11	1,2	1	8	150
0:21:53	11	1,2	1	8	150
0:21:54	11	1,2	1	8	150
0:21:55	11	1,2	1	8	150
0:21:56	11	1,2	1	8	150
0:21:57	11	1,2	1	8	150
0:21:58	11	1,2	1	8	150
0:21:59	11	1,2	1	8	150
0:22:00	11	1,2	1	8	150
0:22:01	11	1,2	1	8	150
0:22:02	11	1,2	1	8	150
0:22:03	11	1,2	1	8	150
0:22:04	11	1,2	1	8	150
0:22:05	11	1,2	1	8	150
0:22:06	11	1,1	1	8	150
0:22:07	11	1,1	1	8	150
0:22:08	11	1,1	1	8	150
0:22:09	11	1,1	1	8	150
0:22:10	11	1,1	1	8	150
0:22:11	11	1,1	1	8	150
0:22:12	11	1,1	1	8	150
0:22:13	11	1,1	1	8	150
0:22:14	11	1,1	1	8	150
0:22:15	11	1,1	1	8	150
0:22:16	11	1,1	1	8	150
0:22:17	11	1,1	1	8	150
0:22:18	11	1,1	1	8	150
0:22:19	11	1,1	1	8	150
0:22:20	11	1,1	1	8	150
0:22:21	11	1,1	1	8	150
0:22:22	11	1,1	1	8	150
0:22:23	11	1,1	1	8	150
0:22:24	11	1,1	1	8	150
0:22:25	11	1,1	1	8	150
0:22:26	11	1,1	1	8	150
0:22:27	11	1,1	1	8	150
0:22:28	11	1,1	1	8	150
0:22:29	11	1,1	1	8	150
0:22:30	11	1,1	1	8	150
0:22:31	11	1,1	1	8	150
0:22:32	11	1,1	1	8	150
0:22:33	11	1,1	1	8	150
0:22:34	11	1,1	1	8	150
0:22:35	11	1,1	1	8	150
0:22:36	11	1,1	1	8	150
0:22:37	11	1,1	1	8	150
0:22:38	11	1,1	1	8	150
0:22:39	11	1,1	1	8	150
0:22:40	11	1,1	1	8	150
0:22:41	11	1,1	1	8	150
0:22:42	11	1,1	1	8	150
0:22:43	11	1,1	1	8	150
0:22:44	11	1,1	1	8	150
0:22:45	11	1,1	1	8	150
0:22:46	11	1,1	1	8	150
0:22:47	11	1,1	1	8	150
0:22:48	11	1,1	1	8	150
0:22:49	11	1,1	1	8	150
0:22:50	11	1,1	1	8	150
0:22:51	11	1,1	1	8	150
0:22:52	11	1,1	1	8	150
0:22:53	11	1,1	1	8	150
0:22:54	11	1,1	1	8	150
0:22:55	11	1,1	1	8	150
0:22:56	11	1,0	1	8	150
0:22:57	11	1,0	1	8	150
0:22:58	11	1,0	1	8	150
0:22:59	11	1,0	1	8	150
0:23:00	11	1,0	1	8	150
0:23:01	11	1,0	1	8	150
0:23:02	11	1,0	1	8	150
0:23:03	11	1,0	1	8	150
0:23:04	11	1,0	1	8	150
0:23:05	11	1,0	1	8	150
0:23:06	11	1,0	1	8	150
0:23:07	11	1,0	1	8	150
0:23:08	11	1,0	1	8	150
0:23:09	11	1,0	1	8	150
0:23:10	11	1,0	1	8	150
0:23:11	11	1,0	1	8	150
0:23:12	11	1,0	1	8	150
0:23:13	11	1,0	1	8	150
0:23:14	11	1,0	1	8	150
0:23:15	11	1,0	1	8	150
0:23:16	11	1,0	1	8	150
0:23:17	11	1,0	1	8	150
0:23:18	11	1,0	1	8	150
0:23:19	11	1,0	1	8	150
0:23:20	11	1,0	1	8	150
0:23:21	11	1,0	1	8	150
0:23:22	11	1,0	1	8	150
0:23:23	11	1,0	1	8	150
0:23:24	11	1,0	1	8	150
0:23:25	11	1,0	1	8	150
0:23:26	11	1,0	1	8	150
0:23:27	11	1,0	1	8	150
0:23:28	11	1,0	1	8	150
0:23:29	11	1,0	1	8	150
0:23:30	11	1,0	1	8	150
0:23:31	11	1,0	1	8	150
0:23:32	11	1,0	1	8	150
0:23:33	11	1,0	1	8	150
0:23:34	11	1,0	1	8	150
0:23:35	11	1,0	1	8	150
0:23:36	11	1,0	1	8	150
0:23:37	11	1,0	1	8	150
0:23:38	11	1,0	1	8	150
0:23:39	11	1,0	1	8	150
0:23:40	11	1,0	1	8	150
0:23:41	11	1,0	1	8	150
0:23:42	11	1,0	1	8	150
0:23:43	11	1,0	1	8	150
0:23:44	11	1,1	1	8	150
0:23:45	11	1,1	1	8	150
0:23:46	11	1,1	1	8	150
0:23:47	11	1,1	1	8	150
0:23:48	11	1,1	1	8	150
0:23:49	11	1,1	1	8	150
0:23:50	11	1,1	1	8	150
0:23:51	11	1,1	1	8	150
0:23:52	11	1,1	1	8	150
0:23:53	11	1,1	1	8	150
0:23:54	11	1,1	1	8	150
0:23:55	11	1,1	1	8	150
0:23:56	11	1,1	1	8	150
0:23:57	11	1,1	1	8	150
0:23:58	11	1,1	1	8	150
0:23:59	11	1,1	1	8	150
0:24:00	11	1,0	1	8	150
0:24:01	11	1,0	1	8	150
0:24:02	11	1,0	1	8	150
0:24:03	11	1,0	1	8	150
0:24:04	11	1,0	1	8	150
0:24:05	11	1,0	1	8	150
0:24:06	11	1,0	1	8	150
0:24:07	11	1,0	1	8	150
0:24:08	11	1,0	1	8	150
0:24:09	11	1,0	1	8	150
0:24:10	11	1,0	1	8	150
0:24:11	11	1,0	1	8	150
0:24:12	11	1,0	1	8	150
0:24:13	11	1,0	1	8	150
0:24:14	11	1,0	1	8	150
0:24:15	11	1,0	1	8	150
0:24:16	11	1,0	1	8	150
0:24:17	11	1,0	1	8	150
0:24:18	11	1,0	1	8	150
0:24:19	11	1,0	1	8	150
0:24:20	11	1,0	1	8	150
0:24:21	10	1,0	1	8	150
0:24:22	11	1,0	1	8	150
0:24:23	10	1,0	1	8	150
0:24:24	10	1,0	1	8	150
0:24:25	10	1,0	1	8	150
0:24:26	10	1,0	1	8	150
0:24:27	10	1,0	1	8	150
0:24:28	10	1,0	1	8	150
0:24:29	10	1,0	1	8	150
0:24:30	10	1,0	1	8	150
0:24:31	10	1,0	1	8	150
0:24:32	10	1,0	1	8	150
0:24:33	10	1,0	1	8	150
0:24:34	10	1,0	1	8	150
0:24:35	10	1,0	1	8	150
0:24:36	10	1,0	1	8	150
0:24:37	10	1,0	1	8	150
0:24:38	10	1,0	1	8	150
0:24:39	10	1,0	1	8	150
0:24:40	10	1,0	1	8	150
0:24:41	10	1,0	1	8	150
0:24:42	10	1,0	1	8	150
0:24:43	10	1,0	1	8	150
0:24:44	10	1,0	1	8	150
0:24:45	10	1,0	1	8	150
0:24:46	10	1,0	1	8	150
0:24:47	10	1,0	1	8	150
0:24:48	10	1,2	1	8	150
0:24:49	10	1,2	1	8	150
0:24:50	10	1,3	1	8	150
0:24:51	10	1,3	1	8	150
0:24:52	10	1,3	1	8	150
0:24:53	10	1,3	1	8	150
0:24:54	10	1,3	1	8	150
0:24:55	10	1,3	1	8	150
0:24:56	10	1,3	1	8	150
0:24:57	10	1,3	1	8	150
0:24:58	10	1,3	1	8	150
0:24:59	10	1,3	1	8	150
0:25:00	10	1,2	1	8	150
0:25:01	10	1,2	1	8	150
0:25:02	10	1,2	1	8	150
0:25:03	10	1,2	1	8	150
0:25:04	10	1,2	1	8	150
0:25:05	10	1,2	1	8	150
0:25:06	10	1,2	1	8	150
0:25:07	10	1,2	1	8	150
0:25:08	10	1,2	1	8	150
0:25:09	10	1,2	1	8	150
0:25:10	10	1,2	1	8	150
0:25:11	10	1,2	1	8	150
0:25:12	10	1,2	1	8	150
0:25:13	10	1,2	1	8	150
0:25:14	10	1,2	1	8	150
0:25:15	10	1,2	1	8	150
0:25:16	10	1,2	1	8	150
0:25:17	10	1,2	1	8	150
0:25:18	10	1,2	1	8	150
0:25:19	10	1,2	1	8	150
0:25:20	10	1,2	1	8	150
0:25:21	10	1,2	1	8	150
0:25:22	10	1,2	1	8	150
0:25:23	10	1,2	1	8	150
0:25:24	10	1,2	1	8	150
0:25:25	10	1,2	1	8	150
0:25:26	10	1,2	1	8	150
0:25:27	10	1,2	1	8	150
0:25:28	10	1,2	1	8	150
0:25:29	10	1,2	1	8	150
0:25:30	10	1,2	1	8	150
0:25:31	10	1,2	1	8	150
0:25:32	10	1,2	1	8	150
0:25:33	10	1,2	1	8	150
0:25:34	10	1,2	1	8	150
0:25:35	10	1,2	1	8	150
0:25:36	10	1,2	1	8	150
0:25:37	10	1,2	1	8	150
0:25:38	10	1,2	1	8	150
0:25:39	10	1,2	1	8	150
0:25:40	10	1,2	1	8	150
0:25:41	10	1,2	1	8	150
0:25:42	10	1,2	1	8	150
0:25:43	10	1,2	1	8	150
0:25:44	10	1,2	1	8	150
0:25:45	10	1,2	1	8	150
0:25:46	10	1,2	1	8	150
0:25:47	10	1,2	1	8	150
0:25:48	10	1,2	1	8	150
0:25:49	10	1,1	1	8	150
0:25:50	10	1,1	1	8	150
0:25:51	10	1,1	1	8	150
0:25:52	10	1,1	1	8	150
0:25:53	10	1,1	1	8	150
0:25:54	10	1,1	1	8	150
0:25:55	10	1,1	1	8	150
0:25:56	10	1,1	1	8	150
0:25:57	10	1,1	1	8	150
0:25:58	10	1,1	1	8	150
0:25:59	10	1,1	1	8	150
0:26:00	10	1,1	1	8	150
0:26:01	10	1,1	1	8	150
0:26:02	10	1,1	1	8	150
0:26:03	10	1,1	1	8	150
0:26:04	10	1,1	1	8	150
0:26:05	10	1,1	1	8	150
0:26:06	10	1,1	1	8	150
0:26:07	10	1,1	1	8	150
0:26:08	10	1,1	1	8	150
0:26:09	10	1,1	1	8	150
0:26:10	10	1,1	1	8	150
0:26:11	10	1,1	1	8	150
0:26:12	10	1,1	1	8	150
0:26:13	10	1,1	1	8	150
0:26:14	10	1,1	1	8	150
0:26:15	10	1,1	1	8	150
0:26:16	10	1,1	1	8	150
0:26:17	10	1,1	1	8	150
0:26:18	10	1,1	1	8	150
0:26:19	10	1,1	1	8	150
0:26:20	10	1,1	1	8	150
0:26:21	10	1,1	1	8	150
0:26:22	10	1,1	1	8	150
0:26:23	10	1,1	1	8	150
0:26:24	10	1,1	1	8	150
0:26:25	10	1,1	1	8	150
0:26:26	10	1,1	1	8	150
0:26:27	10	1,1	1	8	150
0:26:28	10	1,1	1	8	150
0:26:29	10	1,1	1	8	150
0:26:30	10	1,1	1	8	150
0:26:31	10	1,1	1	8	150
0:26:32	10	1,1	1	8	150
0:26:33	10	1,1	1	8	150
0:26:34	10	1,1	1	8	150
0:26:35	10	1,1	1	8	150
0:26:36	10	1,1	1	8	150
0:26:37	10	1,1	1	8	150
0:26:38	10	1,1	1	8	150
0:26:39	10	1,1	1	8	150
0:26:40	10	1,1	1	8	150
0:26:41	10	1,1	1	8	150
0:26:42	10	1,1	1	8	150
0:26:43	10	1,1	1	8	150
0:26:44	10	1,1	1	8	150
0:26:45	10	1,1	1	7	150
0:26:46	10	1,1	1	8	150
0:26:47	10	1,1	1	8	150
0:26:48	10	1,1	1	8	150
0:26:49	10	1,0	1	8	150
0:26:50	10	1,0	1	8	150
0:26:51	10	1,0	1	8	150
0:26:52	10	1,0	1	7	150
0:26:53	10	1,0	1	7	150
0:26:54	10	1,0	1	7	150
0:26:55	10	1,0	1	7	150
0:26:56	10	1,0	1	7	150
0:26:57	10	1,0	1	8	150
0:26:58	10	1,0	1	8	150
0:26:59	10	1,0	1	7	150
0:27:00	10	1,0	1	8	150
0:27:01	10	1,0	1	8	150
0:27:02	10	1,0	1	8	150
0:27:03	10	1,0	1	7	150
0:27:04	10	1,0	1	8	150
0:27:05	10	1,0	1	7	150
0:27:06	10	1,0	1	7	150
0:27:07	10	1,0	1	7	150
0:27:08	10	1,0	1	7	150
0:27:09	10	1,0	1	8	150
0:27:10	10	1,0	1	8	150
0:27:11	10	1,0	1	8	150
0:27:12	10	1,0	1	7	150
0:27:13	10	1,0	1	8	150
0:27:14	10	1,0	1	7	150
0:27:15	10	1,0	1	7	150
0:27:16	10	1,0	1	7	150
0:27:17	10	1,0	1	7	150
0:27:18	10	1,0	1	8	150
0:27:19	10	1,0	1	8	150
0:27:20	10	1,0	1	7	150
0:27:21	10	1,0	1	8	150
0:27:22	10	1,0	1	7	150
0:27:23	10	1,0	1	8	150
0:27:24	10	1,0	1	8	150
0:27:25	10	1,0	1	7	150
0:27:26	10	1,0	1	8	150
0:27:27	10	1,0	1	7	150
0:27:28	10	1,0	1	7	150
