Repository: ProgWizer/parser

File: project-root/data/Data Acquisition/Data Acquisition/2017 year (147)/17-00106.txt (part 1 of 6)
--Test Summary--
Full Path and File Name	
Instrument Name	7322
Instrument Type	Model 7322 Consistometer - Variable Speed
Instrument Serial Number	
Test Start Date	04.09.2017
Test Start Time	14:14:05
Test Stop Date	04.09.2017
Test Stop Time	17:03:08
Test Length	2:49:03
Final Sample Time Offset	2:49:02
Controller Schedule Name	
Sampling Period	1 second
Comments	MPa 7.5 (25)
Information	WellID	
Information	Customer	
Information	EngName	
Information	CementClass	Cem550
Information	CementMfr	
Information	Additives	100Cem550+120GVVS+15ASPM+0.45ËÊ+0.5TA-100
Information	Density	1600
Information	BHCT	4
Information	BHST	
Information	FluidLoss	
Information	JobType	
Calculated Value	Time_30Bc	2:44:27
Calculated Value	Time_70Bc	N/A
Initial Temperature (°C)	24 °C
Final Temperature (°C)	5 °C
Initial Pressure (MPa)	0,7 MPa
Final Pressure (MPa)	7,6 MPa
Initial Consistency (Bc)	1 Bc
Final Consistency (Bc)	38 Bc
Initial Wall Temperature (°C)	19 °C
Final Wall Temperature (°C)	4 °C
Initial Motor Speed (RPM)	150 RPM
Final Motor Speed (RPM)	150 RPM
--Data--
Time (HH:MM:SS)	Temperature (°C)	Pressure (MPa)	Consistency (Bc)	Wall Temperature (°C)	Motor Speed (RPM)
0:00:00	24	0,7	1	19	150
0:00:01	24	0,7	1	18	150
0:00:02	24	0,7	1	18	150
0:00:03	24	0,7	1	18	150
0:00:04	24	0,7	1	18	150
0:00:05	24	0,7	1	18	150
0:00:06	24	0,7	1	18	150
0:00:07	24	0,7	1	18	150
0:00:08	24	0,7	1	18	150
0:00:09	24	0,7	1	18	150
0:00:10	24	0,7	1	18	150
0:00:11	24	0,7	1	18	150
0:00:12	24	0,7	1	18	150
0:00:13	24	0,8	1	18	150
0:00:14	24	0,8	1	18	150
0:00:15	24	0,8	1	18	150
0:00:16	24	0,8	1	18	150
0:00:17	24	0,8	1	18	150
0:00:18	24	0,8	1	18	150
0:00:19	24	0,8	1	18	150
0:00:20	24	0,8	1	18	150
0:00:21	24	0,8	1	18	150
0:00:22	24	0,8	1	18	150
0:00:23	24	0,8	1	18	150
0:00:24	24	0,8	1	18	150
0:00:25	24	0,8	1	18	150
0:00:26	24	0,8	1	18	150
0:00:27	24	0,8	1	18	150
0:00:28	24	0,8	1	18	150
0:00:29	24	0,8	1	18	150
0:00:30	24	0,8	1	18	150
0:00:31	24	0,8	1	18	150
0:00:32	24	0,8	1	17	150
0:00:33	24	0,8	1	18	150
0:00:34	24	0,8	1	17	150
0:00:35	24	0,8	1	17	150
0:00:36	24	0,8	1	18	150
0:00:37	24	0,8	1	17	150
0:00:38	24	0,8	1	17	150
0:00:39	24	0,8	1	17	150
0:00:40	24	0,8	1	17	150
0:00:41	24	0,8	1	17	150
0:00:42	24	0,8	1	17	150
0:00:43	24	0,8	1	17	150
0:00:44	24	0,9	1	17	150
0:00:45	24	0,9	1	17	150
0:00:46	24	0,9	1	17	150
0:00:47	24	0,9	1	17	150
0:00:48	24	0,9	1	17	150
0:00:49	24	0,9	1	17	150
0:00:50	24	0,9	1	17	150
0:00:51	24	0,9	1	17	150
0:00:52	24	0,9	1	17	150
0:00:53	24	0,9	1	17	150
0:00:54	24	0,9	1	17	150
0:00:55	24	0,9	1	17	150
0:00:56	24	0,9	1	17	150
0:00:57	24	0,9	1	17	150
0:00:58	24	0,9	1	17	150
0:00:59	24	1,0	1	17	150
0:01:00	24	1,0	1	17	150
0:01:01	24	1,0	1	17	150
0:01:02	24	1,0	1	17	150
0:01:03	24	1,0	1	17	150
0:01:04	24	1,0	1	17	150
0:01:05	24	1,0	1	17	150
0:01:06	24	1,0	1	17	150
0:01:07	24	1,0	1	17	150
0:01:08	24	1,0	1	17	150
0:01:09	24	1,0	1	17	150
0:01:10	24	1,0	1	17	150
0:01:11	24	1,0	1	17	150
0:01:12	24	1,0	1	17	150
0:01:13	24	1,0	1	17	150
0:01:14	24	1,0	1	17	150
0:01:15	24	1,0	1	17	150
0:01:16	24	1,0	1	17	150
0:01:17	24	1,0	1	17	150
0:01:18	24	1,0	1	17	150
0:01:19	24	1,0	1	17	150
0:01:20	24	1,1	1	17	150
0:01:21	24	1,1	1	17	150
0:01:22	24	1,1	1	17	150
0:01:23	24	1,1	1	17	150
0:01:24	24	1,1	1	17	150
0:01:25	24	1,1	1	17	150
0:01:26	24	1,1	1	17	150
0:01:27	24	1,1	1	17	150
0:01:28	24	1,1	1	17	150
0:01:29	24	1,1	1	17	150
0:01:30	24	1,1	1	17	150
0:01:31	24	1,1	1	16	150
0:01:32	24	1,1	1	16	150
0:01:33	24	1,1	1	17	150
0:01:34	24	1,1	1	17	150
0:01:35	24	1,2	1	17	150
0:01:36	24	1,2	1	16	150
0:01:37	24	1,2	1	16	150
0:01:38	24	1,1	1	16	150
0:01:39	24	1,1	1	16	150
0:01:40	24	1,1	1	16	150
0:01:41	24	1,1	1	16	150
0:01:42	24	1,1	1	16	150
0:01:43	24	1,1	1	16	150
0:01:44	24	1,1	1	16	150
0:01:45	24	1,1	1	16	150
0:01:46	24	1,1	1	16	150
0:01:47	24	1,2	1	16	150
0:01:48	24	1,2	1	16	150
0:01:49	24	1,2	1	16	150
0:01:50	24	1,2	1	16	150
0:01:51	24	1,2	1	16	150
0:01:52	24	1,2	1	16	150
0:01:53	24	1,2	1	16	150
0:01:54	24	1,2	1	16	150
0:01:55	24	1,2	1	16	150
0:01:56	24	1,2	1	16	150
0:01:57	24	1,2	1	16	150
0:01:58	24	1,2	1	16	150
0:01:59	24	1,2	1	16	150
0:02:00	24	1,3	1	16	150
0:02:01	24	1,3	1	16	150
0:02:02	24	1,3	1	16	150
0:02:03	24	1,3	1	16	150
0:02:04	24	1,3	1	16	150
0:02:05	24	1,2	1	16	150
0:02:06	24	1,2	1	16	150
0:02:07	24	1,3	1	16	150
0:02:08	24	1,3	1	16	150
0:02:09	24	1,3	1	16	150
0:02:10	24	1,3	1	16	150
0:02:11	24	1,3	1	16	150
0:02:12	24	1,3	1	16	150
0:02:13	24	1,3	1	16	150
0:02:14	23	1,3	1	16	150
0:02:15	23	1,3	1	16	150
0:02:16	23	1,3	1	16	150
0:02:17	23	1,3	1	16	150
0:02:18	23	1,3	1	16	150
0:02:19	23	1,3	1	16	150
0:02:20	23	1,3	1	16	150
0:02:21	23	1,4	1	16	150
0:02:22	23	1,4	1	16	150
0:02:23	23	1,4	1	16	150
0:02:24	23	1,4	1	16	150
0:02:25	23	1,4	1	16	150
0:02:26	23	1,4	1	16	150
0:02:27	23	1,4	1	16	150
0:02:28	23	1,4	1	16	150
0:02:29	23	1,4	1	16	150
0:02:30	23	1,4	1	16	150
0:02:31	23	1,4	1	16	150
0:02:32	23	1,4	1	16	150
0:02:33	23	1,4	1	16	150
0:02:34	23	1,4	1	16	150
0:02:35	23	1,4	1	16	150
0:02:36	23	1,4	1	16	150
0:02:37	23	1,4	1	16	150
0:02:38	23	1,4	1	16	150
0:02:39	23	1,4	1	16	150
0:02:40	23	1,5	1	16	150
0:02:41	23	1,5	1	16	150
0:02:42	23	1,5	1	16	150
0:02:43	23	1,5	1	16	150
0:02:44	23	1,5	1	16	150
0:02:45	23	1,5	1	16	150
0:02:46	23	1,4	1	16	150
0:02:47	23	1,4	1	16	150
0:02:48	23	1,4	1	16	150
0:02:49	23	1,4	1	16	150
0:02:50	23	1,4	1	16	150
0:02:51	23	1,5	1	16	150
0:02:52	23	1,5	1	16	150
0:02:53	23	1,5	1	16	150
0:02:54	23	1,5	1	16	150
0:02:55	23	1,5	1	16	150
0:02:56	23	1,5	1	16	150
0:02:57	23	1,5	1	16	150
0:02:58	23	1,5	1	16	150
0:02:59	23	1,5	1	15	150
0:03:00	23	1,5	1	16	150
0:03:01	23	1,5	1	16	150
0:03:02	23	1,5	1	15	150
0:03:03	23	1,5	1	16	150
0:03:04	23	1,5	1	16	150
0:03:05	23	1,5	1	16	150
0:03:06	23	1,6	1	16	150
0:03:07	23	1,6	1	16	150
0:03:08	23	1,6	1	15	150
0:03:09	23	1,6	1	15	150
0:03:10	23	1,6	1	15	150
0:03:11	23	1,6	1	16	150
0:03:12	23	1,6	1	15	150
0:03:13	23	1,6	1	16	150
0:03:14	23	1,6	1	15	150
0:03:15	23	1,6	1	15	150
0:03:16	23	1,6	1	15	150
0:03:17	23	1,6	1	15	150
0:03:18	23	1,6	1	15	150
0:03:19	23	1,6	1	15	150
0:03:20	23	1,6	1	15	150
0:03:21	23	1,6	1	15	150
0:03:22	23	1,6	1	15	150
0:03:23	23	1,6	1	15	150
0:03:24	23	1,6	1	15	150
0:03:25	23	1,6	1	15	150
0:03:26	23	1,6	1	15	150
0:03:27	23	1,7	1	15	150
0:03:28	23	1,7	1	15	150
0:03:29	23	1,7	1	15	150
0:03:30	23	1,7	1	15	150
0:03:31	23	1,7	1	15	150
0:03:32	23	1,7	1	15	150
0:03:33	23	1,7	1	15	150
0:03:34	23	1,7	1	15	150
0:03:35	23	1,7	1	15	150
0:03:36	23	1,7	1	15	150
0:03:37	23	1,7	1	15	150
0:03:38	23	1,6	1	15	150
0:03:39	23	1,6	1	15	150
0:03:40	23	1,7	1	15	150
0:03:41	23	1,8	1	15	150
0:03:42	23	1,8	1	15	150
0:03:43	23	1,8	1	15	150
0:03:44	23	1,7	1	15	150
0:03:45	23	1,7	1	15	150
0:03:46	23	1,7	1	15	150
0:03:47	23	1,7	1	15	150
0:03:48	23	1,7	1	15	150
0:03:49	23	1,7	1	15	150
0:03:50	22	1,7	1	15	150
0:03:51	22	1,7	1	15	150
0:03:52	22	1,7	1	15	150
0:03:53	22	1,8	1	15	150
0:03:54	22	1,7	1	15	150
0:03:55	22	1,7	1	15	150
0:03:56	22	1,7	1	15	150
0:03:57	22	1,7	1	15	150
0:03:58	22	1,8	1	15	150
0:03:59	22	1,9	1	15	150
0:04:00	22	1,9	1	15	150
0:04:01	22	1,9	1	15	150
0:04:02	22	1,9	1	15	150
0:04:03	22	1,9	1	15	150
0:04:04	22	1,9	1	15	150
0:04:05	22	1,9	1	15	150
0:04:06	22	1,9	1	15	150
0:04:07	22	1,9	1	15	150
0:04:08	22	1,9	1	15	150
0:04:09	22	1,8	1	15	150
0:04:10	22	1,8	1	15	150
0:04:11	22	1,8	1	15	150
0:04:12	22	1,8	1	15	150
0:04:13	22	1,8	1	15	150
0:04:14	22	1,8	1	15	150
0:04:15	22	1,8	1	15	150
0:04:16	22	1,8	1	15	150
0:04:17	22	1,9	1	15	150
0:04:18	22	1,9	1	15	150
0:04:19	22	1,9	1	15	150
0:04:20	22	1,9	1	15	150
0:04:21	22	1,8	1	15	150
0:04:22	22	1,9	1	15	150
0:04:23	22	2,0	1	15	150
0:04:24	22	2,0	1	15	150
0:04:25	22	2,0	1	15	150
0:04:26	22	2,0	1	15	150
0:04:27	22	2,0	1	15	150
0:04:28	22	2,0	1	15	150
0:04:29	22	1,9	1	15	150
0:04:30	22	1,9	1	15	150
0:04:31	22	1,9	1	15	150
0:04:32	22	1,9	1	15	150
0:04:33	22	1,9	1	15	150
0:04:34	22	1,9	1	15	150
0:04:35	22	1,9	1	15	150
0:04:36	22	1,9	1	15	150
0:04:37	22	2,1	1	15	150
0:04:38	22	2,1	1	15	150
0:04:39	22	2,1	1	15	150
0:04:40	22	2,1	1	15	150
0:04:41	22	2,1	1	15	150
0:04:42	22	2,1	1	15	150
0:04:43	22	2,1	1	15	150
0:04:44	22	2,1	1	15	150
0:04:45	22	2,1	1	15	150
0:04:46	22	2,0	1	15	150
0:04:47	22	2,0	1	15	150
0:04:48	22	2,0	1	15	150
0:04:49	22	2,0	1	15	150
0:04:50	22	2,0	1	15	150
0:04:51	22	2,0	1	15	150
0:04:52	22	2,0	1	15	150
0:04:53	22	2,0	1	15	150
0:04:54	22	2,0	1	15	150
0:04:55	22	2,0	1	15	150
0:04:56	22	2,0	1	15	150
0:04:57	22	2,0	1	15	150
0:04:58	22	2,0	1	15	150
0:04:59	22	2,0	1	15	150
0:05:00	22	2,1	1	15	150
0:05:01	22	2,2	1	15	150
0:05:02	22	2,2	1	15	150
0:05:03	22	2,2	1	15	150
0:05:04	22	2,2	1	15	150
0:05:05	22	2,2	1	15	150
0:05:06	22	2,1	1	15	150
0:05:07	22	2,1	1	15	150
0:05:08	22	2,1	1	15	150
0:05:09	22	2,1	1	15	150
0:05:10	22	2,1	1	15	150
0:05:11	22	2,1	1	15	150
0:05:12	22	2,1	1	15	150
0:05:13	22	2,1	1	15	150
0:05:14	22	2,1	1	15	150
0:05:15	22	2,1	1	15	150
0:05:16	22	2,1	1	15	150
0:05:17	22	2,2	1	15	150
0:05:18	22	2,2	1	15	150
0:05:19	22	2,2	1	15	150
0:05:20	21	2,2	1	15	150
0:05:21	21	2,2	1	15	150
0:05:22	21	2,2	1	15	150
0:05:23	21	2,1	1	15	150
0:05:24	21	2,1	1	14	150
0:05:25	21	2,1	1	15	150
0:05:26	21	2,1	1	15	150
0:05:27	21	2,2	1	15	150
0:05:28	21	2,2	1	15	150
0:05:29	21	2,2	1	15	150
0:05:30	21	2,2	1	15	150
0:05:31	21	2,2	1	15	150
0:05:32	21	2,2	1	15	150
0:05:33	21	2,2	1	14	150
0:05:34	21	2,2	1	15	150
0:05:35	21	2,2	1	15	150
0:05:36	21	2,2	1	15	150
0:05:37	21	2,2	1	14	150
0:05:38	21	2,2	1	15	150
0:05:39	21	2,2	1	14	150
0:05:40	21	2,3	1	15	150
0:05:41	21	2,3	1	15	150
0:05:42	21	2,3	1	14	150
0:05:43	21	2,3	1	14	150
0:05:44	21	2,3	1	14	150
0:05:45	21	2,3	1	15	150
0:05:46	21	2,2	1	14	150
0:05:47	21	2,2	1	14	150
0:05:48	21	2,2	1	14	150
0:05:49	21	2,2	1	15	150
0:05:50	21	2,3	1	14	150
0:05:51	21	2,3	1	15	150
0:05:52	21	2,4	1	14	150
0:05:53	21	2,4	1	14	150
0:05:54	21	2,3	1	14	150
0:05:55	21	2,3	1	14	150
0:05:56	21	2,3	1	14	150
0:05:57	21	2,3	1	14	150
0:05:58	21	2,3	1	14	150
0:05:59	21	2,3	1	14	150
0:06:00	21	2,3	1	14	150
0:06:01	21	2,3	1	14	150
0:06:02	21	2,3	1	14	150
0:06:03	21	2,4	1	14	150
0:06:04	21	2,5	1	14	150
0:06:05	21	2,5	1	14	150
0:06:06	21	2,5	1	14	150
0:06:07	21	2,5	1	14	150
0:06:08	21	2,5	1	14	150
0:06:09	21	2,5	1	14	150
0:06:10	21	2,5	1	14	150
0:06:11	21	2,5	1	14	150
0:06:12	21	2,5	1	14	150
0:06:13	21	2,5	1	14	150
0:06:14	21	2,4	1	14	150
0:06:15	21	2,4	1	14	150
0:06:16	21	2,4	1	14	150
0:06:17	21	2,4	1	14	150
0:06:18	21	2,4	1	14	150
0:06:19	21	2,4	1	14	150
0:06:20	21	2,4	1	14	150
0:06:21	21	2,4	1	14	150
0:06:22	21	2,4	1	14	150
0:06:23	21	2,4	1	14	150
0:06:24	21	2,4	1	14	150
0:06:25	21	2,4	1	14	150
0:06:26	21	2,4	1	14	150
0:06:27	21	2,4	1	14	150
0:06:28	21	2,4	1	14	150
0:06:29	21	2,4	1	14	150
0:06:30	21	2,5	1	14	150
0:06:31	21	2,6	1	14	150
0:06:32	21	2,6	1	14	150
0:06:33	21	2,6	1	14	150
0:06:34	21	2,6	1	14	150
0:06:35	21	2,6	1	14	150
0:06:36	21	2,6	1	14	150
0:06:37	21	2,6	1	14	150
0:06:38	21	2,6	1	14	150
0:06:39	21	2,6	1	14	150
0:06:40	21	2,5	1	14	150
0:06:41	21	2,5	1	14	150
0:06:42	21	2,5	1	14	150
0:06:43	21	2,5	1	14	150
0:06:44	21	2,5	1	14	150
0:06:45	21	2,5	1	14	150
0:06:46	21	2,5	1	14	150
0:06:47	21	2,5	1	14	150
0:06:48	21	2,5	1	14	150
0:06:49	21	2,6	1	14	150
0:06:50	21	2,6	1	14	150
0:06:51	21	2,6	1	14	150
0:06:52	20	2,6	1	14	150
0:06:53	21	2,6	1	14	150
0:06:54	21	2,6	1	14	150
0:06:55	20	2,6	1	14	150
0:06:56	20	2,6	1	14	150
0:06:57	20	2,6	1	14	150
0:06:58	20	2,6	1	14	150
0:06:59	20	2,6	1	14	150
0:07:00	20	2,6	1	14	150
0:07:01	20	2,5	1	14	150
0:07:02	20	2,6	1	14	150
0:07:03	20	2,7	1	14	150
0:07:04	20	2,7	1	14	150
0:07:05	20	2,7	1	14	150
0:07:06	20	2,7	1	14	150
0:07:07	20	2,7	1	14	150
0:07:08	20	2,7	1	14	150
0:07:09	20	2,6	1	14	150
0:07:10	20	2,6	1	14	150
0:07:11	20	2,6	1	14	150
0:07:12	20	2,6	1	14	150
0:07:13	20	2,6	1	14	150
0:07:14	20	2,6	1	14	150
0:07:15	20	2,8	1	14	150
0:07:16	20	2,9	1	14	150
0:07:17	20	2,9	1	14	150
0:07:18	20	2,9	1	14	150
0:07:19	20	2,9	1	14	150
0:07:20	20	2,9	1	14	150
0:07:21	20	2,9	1	14	150
0:07:22	20	2,8	1	14	150
0:07:23	20	2,8	1	14	150
0:07:24	20	2,8	1	14	150
0:07:25	20	2,8	1	14	150
0:07:26	20	2,8	1	14	150
0:07:27	20	2,8	1	14	150
0:07:28	20	2,8	1	14	150
0:07:29	20	2,8	1	14	150
0:07:30	20	2,8	1	14	150
0:07:31	20	2,8	1	14	150
0:07:32	20	2,7	1	14	150
0:07:33	20	2,7	1	14	150
0:07:34	20	2,7	1	14	150
0:07:35	20	2,7	1	14	150
0:07:36	20	2,7	1	14	150
0:07:37	20	2,7	1	14	150
0:07:38	20	2,8	1	14	150
0:07:39	20	2,8	1	14	150
0:07:40	20	2,8	1	14	150
0:07:41	20	2,8	1	14	150
0:07:42	20	2,8	1	14	150
0:07:43	20	2,8	1	14	150
0:07:44	20	2,9	1	14	150
0:07:45	20	3,0	1	14	150
0:07:46	20	3,0	1	14	150
0:07:47	20	3,0	1	14	150
0:07:48	20	3,0	1	14	150
0:07:49	20	3,0	1	14	150
0:07:50	20	3,0	1	14	150
0:07:51	20	2,9	1	14	150
0:07:52	20	2,9	1	14	150
0:07:53	20	2,9	1	14	150
0:07:54	20	2,9	1	14	150
0:07:55	20	2,9	1	14	150
0:07:56	20	2,9	1	14	150
0:07:57	20	2,9	1	14	150
0:07:58	20	2,9	1	14	150
0:07:59	20	2,9	1	14	150
0:08:00	20	2,9	1	14	150
0:08:01	20	2,9	1	14	150
0:08:02	20	2,8	1	14	150
0:08:03	20	2,8	1	14	150
0:08:04	20	2,8	1	14	150
0:08:05	20	2,9	1	14	150
0:08:06	20	3,0	1	14	150
0:08:07	20	3,0	1	14	150
0:08:08	20	3,0	1	14	150
0:08:09	20	3,0	1	14	150
0:08:10	20	3,0	1	14	150
0:08:11	20	3,0	1	14	150
0:08:12	20	3,0	1	14	150
0:08:13	20	2,9	1	14	150
0:08:14	20	2,9	1	14	150
0:08:15	20	2,9	1	14	150
0:08:16	20	2,9	1	14	150
0:08:17	20	2,9	1	14	150
0:08:18	20	2,9	1	14	150
0:08:19	20	2,9	1	14	150
0:08:20	20	3,0	1	14	150
0:08:21	20	3,0	1	14	150
0:08:22	20	3,0	1	14	150
0:08:23	20	3,0	1	14	150
0:08:24	20	3,0	1	14	150
0:08:25	20	3,0	1	14	150
0:08:26	20	3,0	1	14	150
0:08:27	19	3,0	1	14	150
0:08:28	19	3,0	1	14	150
0:08:29	19	3,0	1	14	150
0:08:30	19	3,0	1	14	150
0:08:31	19	3,0	1	14	150
0:08:32	19	3,0	1	14	150
0:08:33	19	3,0	1	14	150
0:08:34	19	3,2	1	14	150
0:08:35	19	3,3	1	14	150
0:08:36	19	3,3	1	14	150
0:08:37	19	3,3	1	14	150
0:08:38	19	3,3	1	14	150
0:08:39	19	3,3	1	14	150
0:08:40	19	3,2	1	14	150
0:08:41	19	3,2	1	14	150
0:08:42	19	3,2	1	14	150
0:08:43	19	3,2	1	14	150
0:08:44	19	3,2	1	14	150
0:08:45	19	3,2	1	14	150
0:08:46	19	3,2	1	14	150
0:08:47	19	3,2	1	14	150
0:08:48	19	3,2	1	14	150
0:08:49	19	3,1	1	14	150
0:08:50	19	3,1	1	14	150
0:08:51	19	3,1	1	14	150
0:08:52	19	3,1	1	14	150
0:08:53	19	3,1	1	14	150
0:08:54	19	3,1	1	13	150
0:08:55	19	3,1	1	13	150
0:08:56	19	3,1	1	13	150
0:08:57	19	3,1	1	13	150
0:08:58	19	3,1	1	13	150
0:08:59	19	3,2	1	14	150
0:09:00	19	3,2	1	13	150
0:09:01	19	3,2	1	13	150
0:09:02	19	3,2	1	13	150
0:09:03	19	3,2	1	13	150
0:09:04	19	3,1	1	13	150
0:09:05	19	3,1	1	14	150
0:09:06	19	3,1	1	13	150
0:09:07	19	3,1	1	14	150
0:09:08	19	3,2	1	13	150
0:09:09	19	3,3	1	13	150
0:09:10	19	3,3	1	13	150
0:09:11	19	3,4	1	13	150
0:09:12	19	3,3	1	13	150
0:09:13	19	3,3	1	13	150
0:09:14	19	3,3	1	13	150
0:09:15	19	3,3	1	13	150
0:09:16	19	3,3	1	13	150
0:09:17	19	3,3	1	13	150
0:09:18	19	3,3	1	14	150
0:09:19	19	3,3	1	13	150
0:09:20	19	3,3	1	13	150
0:09:21	19	3,3	1	13	150
0:09:22	19	3,3	1	13	150
0:09:23	19	3,2	1	13	150
0:09:24	19	3,2	1	13	150
0:09:25	19	3,2	1	13	150
0:09:26	19	3,2	1	13	150
0:09:27	19	3,2	1	13	150
0:09:28	19	3,3	1	13	150
0:09:29	19	3,5	1	13	150
0:09:30	19	3,5	1	13	150
0:09:31	19	3,5	1	13	150
0:09:32	19	3,5	1	13	150
0:09:33	19	3,5	1	13	150
0:09:34	19	3,5	1	13	150
0:09:35	19	3,5	1	13	150
0:09:36	19	3,5	1	13	150
0:09:37	19	3,5	1	13	150
0:09:38	19	3,5	1	13	150
0:09:39	19	3,4	1	13	150
0:09:40	19	3,4	1	13	150
0:09:41	19	3,4	1	13	150
0:09:42	19	3,4	1	13	150
0:09:43	19	3,4	1	13	150
0:09:44	19	3,4	1	13	150
0:09:45	19	3,4	1	13	150
0:09:46	19	3,4	1	13	150
0:09:47	19	3,4	1	13	150
0:09:48	19	3,4	1	13	150
0:09:49	19	3,4	1	13	150
0:09:50	19	3,3	1	13	150
0:09:51	19	3,3	1	13	150
0:09:52	19	3,3	1	13	150
0:09:53	19	3,3	1	13	150
0:09:54	19	3,3	1	13	150
0:09:55	19	3,3	1	13	150
0:09:56	19	3,3	1	13	150
0:09:57	19	3,3	1	13	150
0:09:58	19	3,5	1	13	150
0:09:59	19	3,7	1	13	150
0:10:00	19	3,7	1	13	150
0:10:01	19	3,7	1	13	150
0:10:02	19	3,7	1	13	150
0:10:03	19	3,7	1	13	150
0:10:04	19	3,7	1	13	150
0:10:05	19	3,7	1	13	150
0:10:06	19	3,7	1	13	150
0:10:07	19	3,7	1	13	150
0:10:08	19	3,6	1	13	150
0:10:09	19	3,6	1	13	150
0:10:10	19	3,6	1	13	150
0:10:11	19	3,6	1	13	150
0:10:12	18	3,6	1	13	150
0:10:13	18	3,6	1	13	150
0:10:14	18	3,6	1	13	150
0:10:15	18	3,6	1	13	150
0:10:16	18	3,6	1	13	150
0:10:17	18	3,5	1	13	150
0:10:18	18	3,5	1	13	150
0:10:19	18	3,5	1	13	150
0:10:20	18	3,5	1	13	150
0:10:21	18	3,5	1	13	150
0:10:22	18	3,5	1	13	150
0:10:23	18	3,5	1	13	150
0:10:24	18	3,5	1	13	150
0:10:25	18	3,5	1	13	150
0:10:26	18	3,5	1	13	150
0:10:27	18	3,6	1	13	150
0:10:28	18	3,8	1	13	150
0:10:29	18	3,8	1	13	150
0:10:30	18	3,9	1	13	150
0:10:31	18	3,8	1	13	150
0:10:32	18	3,8	1	13	150
0:10:33	18	3,8	1	13	150
0:10:34	18	3,8	1	13	150
0:10:35	18	3,8	1	13	150
0:10:36	18	3,8	1	13	150
0:10:37	18	3,8	1	13	150
0:10:38	18	3,8	1	13	150
0:10:39	18	3,8	1	13	150
0:10:40	18	3,8	1	13	150
0:10:41	18	3,7	1	13	150
0:10:42	18	3,7	1	13	150
0:10:43	18	3,7	1	13	150
0:10:44	18	3,7	1	13	150
0:10:45	18	3,7	1	13	150
0:10:46	18	3,7	1	13	150
0:10:47	18	3,7	1	13	150
0:10:48	18	3,7	1	13	150
0:10:49	18	3,7	1	13	150
0:10:50	18	3,7	1	13	150
0:10:51	18	3,6	1	13	150
0:10:52	18	3,6	1	13	150
0:10:53	18	3,6	1	13	150
0:10:54	18	3,6	1	13	150
0:10:55	18	3,6	1	13	150
0:10:56	18	3,6	1	13	150
0:10:57	18	3,8	1	13	150
0:10:58	18	3,9	1	13	150
0:10:59	18	4,0	1	13	150
0:11:00	18	4,0	1	13	150
0:11:01	18	4,0	1	13	150
0:11:02	18	4,0	1	13	150
0:11:03	18	4,0	1	13	150
0:11:04	18	4,0	1	13	150
0:11:05	18	4,0	1	13	150
0:11:06	18	3,9	1	13	150
0:11:07	18	3,9	1	13	150
0:11:08	18	3,9	1	13	150
0:11:09	18	3,9	1	13	150
0:11:10	18	3,9	1	13	150
0:11:11	18	3,9	1	13	150
0:11:12	18	3,9	1	13	150
0:11:13	18	3,9	1	13	150
0:11:14	18	3,9	1	13	150
0:11:15	18	3,9	1	13	150
0:11:16	18	3,8	1	13	150
0:11:17	18	3,8	1	13	150
0:11:18	18	3,8	1	13	150
0:11:19	18	3,8	1	13	150
0:11:20	18	3,8	1	13	150
0:11:21	18	3,8	1	13	150
0:11:22	18	3,8	1	13	150
0:11:23	18	3,8	1	13	150
0:11:24	18	3,8	1	13	150
0:11:25	18	3,8	1	13	150
0:11:26	18	3,8	1	13	150
0:11:27	18	3,8	1	13	150
0:11:28	18	3,7	1	13	150
0:11:29	18	4,0	1	13	150
0:11:30	18	4,1	1	13	150
0:11:31	18	4,1	1	13	150
0:11:32	18	4,1	1	13	150
0:11:33	18	4,1	1	13	150
0:11:34	18	4,1	1	13	150
0:11:35	18	4,1	1	13	150
0:11:36	18	4,1	1	13	150
0:11:37	18	4,1	1	13	150
0:11:38	18	4,1	1	13	150
0:11:39	18	4,1	1	13	150
0:11:40	18	4,1	1	13	150
0:11:41	18	4,1	1	13	150
0:11:42	18	4,0	1	13	150
0:11:43	18	4,0	1	13	150
0:11:44	18	4,0	1	13	150
0:11:45	18	4,0	1	13	150
0:11:46	18	4,0	1	13	150
0:11:47	18	4,0	1	13	150
0:11:48	18	4,0	1	13	150
0:11:49	18	4,0	1	13	150
0:11:50	18	4,0	1	13	150
0:11:51	18	4,0	1	13	150
0:11:52	18	4,0	1	13	150
0:11:53	18	3,9	1	13	150
0:11:54	18	3,9	1	13	150
0:11:55	18	3,9	1	13	150
0:11:56	18	3,9	1	13	150
0:11:57	18	3,9	1	13	150
0:11:58	18	3,9	1	13	150
0:11:59	18	3,9	1	13	150
0:12:00	18	4,0	1	13	150
0:12:01	18	4,2	1	13	150
0:12:02	18	4,3	1	13	150
0:12:03	18	4,3	1	13	150
0:12:04	18	4,3	1	13	150
0:12:05	18	4,3	1	13	150
0:12:06	18	4,3	1	13	150
0:12:07	18	4,3	1	13	150
0:12:08	18	4,3	1	13	150
0:12:09	18	4,3	1	13	150
0:12:10	18	4,2	1	13	150
0:12:11	18	4,2	1	13	150
0:12:12	18	4,2	1	13	150
0:12:13	18	4,2	1	13	150
0:12:14	17	4,2	1	13	150
0:12:15	17	4,2	1	13	150
0:12:16	17	4,2	1	13	150
0:12:17	17	4,2	1	13	150
0:12:18	17	4,2	1	13	150
0:12:19	17	4,2	1	13	150
0:12:20	17	4,1	1	13	150
0:12:21	17	4,1	1	13	150
0:12:22	17	4,1	1	13	150
0:12:23	17	4,1	1	13	150
0:12:24	17	4,1	1	13	150
0:12:25	17	4,1	1	13	150
0:12:26	17	4,1	1	13	150
0:12:27	17	4,1	1	13	150
0:12:28	17	4,1	1	12	150
0:12:29	17	4,1	1	13	150
0:12:30	17	4,1	1	12	150
0:12:31	17	4,0	1	13	150
0:12:32	17	4,0	1	12	150
0:12:33	17	4,2	1	13	150
0:12:34	17	4,4	1	13	150
0:12:35	17	4,5	1	12	150
0:12:36	17	4,5	1	13	150
0:12:37	17	4,5	1	13	150
0:12:38	17	4,5	1	12	150
0:12:39	17	4,4	1	12	150
0:12:40	17	4,4	1	13	150
0:12:41	17	4,4	1	13	150
0:12:42	17	4,4	1	12	150
0:12:43	17	4,4	1	12	150
0:12:44	17	4,4	1	13	150
0:12:45	17	4,4	1	13	150
0:12:46	17	4,4	1	12	150
0:12:47	17	4,4	1	13	150
0:12:48	17	4,4	1	13	150
0:12:49	17	4,3	1	12	150
0:12:50	17	4,3	1	12	150
0:12:51	17	4,3	1	12	150
0:12:52	17	4,3	1	13	150
0:12:53	17	4,3	1	12	150
0:12:54	17	4,3	1	13	150
0:12:55	17	4,3	1	12	150
0:12:56	17	4,3	1	12	150
0:12:57	17	4,3	1	12	150
0:12:58	17	4,3	1	12	150
0:12:59	17	4,3	1	12	150
0:13:00	17	4,2	1	12	150
0:13:01	17	4,2	1	12	150
0:13:02	17	4,2	1	13	150
0:13:03	17	4,2	1	12	150
0:13:04	17	4,2	1	12	150
0:13:05	17	4,2	1	12	150
0:13:06	17	4,2	1	12	150
0:13:07	17	4,2	1	12	150
0:13:08	17	4,2	1	12	150
0:13:09	17	4,2	1	13	150
0:13:10	17	4,2	1	12	150
0:13:11	17	4,2	1	12	150
0:13:12	17	4,2	1	12	150
0:13:13	17	4,2	1	12	150
0:13:14	17	4,5	1	12	150
0:13:15	17	4,6	1	12	150
0:13:16	17	4,6	1	12	150
0:13:17	17	4,6	1	12	150
0:13:18	17	4,6	1	12	150
0:13:19	17	4,6	1	12	150
0:13:20	17	4,6	1	12	150
0:13:21	17	4,6	1	12	150
0:13:22	17	4,6	1	12	150
0:13:23	17	4,5	1	12	150
0:13:24	17	4,5	1	12	150
0:13:25	17	4,5	1	12	150
0:13:26	17	4,5	1	12	150
0:13:27	17	4,5	1	12	150
0:13:28	17	4,5	1	12	150
0:13:29	17	4,5	1	12	150
0:13:30	17	4,5	1	12	150
0:13:31	17	4,5	1	12	150
0:13:32	17	4,5	1	12	150
0:13:33	17	4,5	1	12	150
0:13:34	17	4,4	1	12	150
0:13:35	17	4,4	1	12	150
0:13:36	17	4,4	1	12	150
0:13:37	17	4,4	1	12	150
0:13:38	17	4,4	1	12	150
0:13:39	17	4,4	1	12	150
0:13:40	17	4,4	1	12	150
0:13:41	17	4,4	1	12	150
0:13:42	17	4,4	1	12	150
0:13:43	17	4,4	1	12	150
0:13:44	17	4,4	1	12	150
0:13:45	17	4,4	1	12	150
0:13:46	17	4,4	1	12	150
0:13:47	17	4,5	1	12	150
0:13:48	17	4,5	1	12	150
0:13:49	17	4,5	1	12	150
0:13:50	17	4,4	1	12	150
0:13:51	17	4,4	1	12	150
0:13:52	17	4,4	1	12	150
0:13:53	17	4,4	1	12	150
0:13:54	17	4,6	1	12	150
0:13:55	17	4,8	1	12	150
0:13:56	17	4,9	1	12	150
0:13:57	17	4,9	1	12	150
0:13:58	17	4,9	1	12	150
0:13:59	17	4,9	1	12	150
0:14:00	17	4,8	1	12	150
0:14:01	17	4,8	1	12	150
0:14:02	17	4,8	1	12	150
0:14:03	17	4,8	1	12	150
0:14:04	17	4,8	1	12	150
0:14:05	17	4,8	1	12	150
0:14:06	17	4,8	1	12	150
0:14:07	17	4,8	1	12	150
0:14:08	17	4,8	1	12	150
0:14:09	17	4,8	1	12	150
0:14:10	17	4,8	1	12	150
0:14:11	17	4,7	1	12	150
0:14:12	17	4,7	1	12	150
0:14:13	17	4,7	1	12	150
0:14:14	17	4,7	1	12	150
0:14:15	17	4,7	1	12	150
0:14:16	17	4,7	1	12	150
0:14:17	17	4,7	1	12	150
0:14:18	17	4,7	1	12	150
0:14:19	17	4,7	1	12	150
0:14:20	17	4,6	1	12	150
0:14:21	17	4,6	1	12	150
0:14:22	17	4,6	1	12	150
0:14:23	17	4,6	1	12	150
0:14:24	17	4,6	1	12	150
0:14:25	17	4,6	1	12	150
0:14:26	17	4,6	1	12	150
0:14:27	17	4,6	1	12	150
0:14:28	17	4,6	1	12	150
0:14:29	17	4,6	1	12	150
0:14:30	16	4,6	1	12	150
0:14:31	16	4,6	1	12	150
0:14:32	16	4,6	1	12	150
0:14:33	16	4,6	1	12	150
0:14:34	16	4,6	1	12	150
0:14:35	16	4,6	1	12	150
0:14:36	16	4,9	1	12	150
0:14:37	16	5,0	1	12	150
0:14:38	16	5,0	1	12	150
0:14:39	16	5,0	1	12	150
0:14:40	16	5,0	1	12	150
0:14:41	16	5,0	1	12	150
0:14:42	16	5,0	1	12	150
0:14:43	16	5,0	1	12	150
0:14:44	16	5,0	1	12	150
0:14:45	16	5,0	1	12	150
0:14:46	16	4,9	1	12	150
0:14:47	16	4,9	1	12	150
0:14:48	16	4,9	1	12	150
0:14:49	16	4,9	1	12	150
0:14:50	16	4,9	1	12	150
0:14:51	16	4,9	1	12	150
0:14:52	16	4,9	1	12	150
0:14:53	16	4,9	1	12	150
0:14:54	16	4,9	1	12	150
0:14:55	16	4,9	1	12	150
0:14:56	16	4,9	1	12	150
0:14:57	16	4,8	1	12	150
0:14:58	16	4,8	1	12	150
0:14:59	16	4,8	1	12	150
0:15:00	16	4,8	1	12	150
0:15:01	16	4,8	1	12	150
0:15:02	16	4,8	1	12	150
0:15:03	16	4,8	1	12	150
0:15:04	16	4,8	1	12	150
0:15:05	16	4,8	1	12	150
0:15:06	16	4,8	1	12	150
0:15:07	16	4,8	1	12	150
0:15:08	16	4,8	1	12	150
0:15:09	16	4,8	1	12	150
0:15:10	16	4,7	1	12	150
0:15:11	16	4,8	1	12	150
0:15:12	16	4,8	1	12	150
0:15:13	16	4,8	1	12	150
0:15:14	16	4,8	1	12	150
0:15:15	16	5,0	1	12	150
0:15:16	16	5,1	1	12	150
0:15:17	16	5,1	1	12	150
0:15:18	16	5,1	1	12	150
0:15:19	16	5,1	1	12	150
0:15:20	16	5,1	1	12	150
0:15:21	16	5,1	1	12	150
0:15:22	16	5,1	1	12	150
0:15:23	16	5,0	1	12	150
0:15:24	16	5,0	1	12	150
0:15:25	16	5,0	1	12	150
0:15:26	16	5,0	1	12	150
0:15:27	16	5,0	1	12	150
0:15:28	16	5,0	1	12	150
0:15:29	16	5,0	1	12	150
0:15:30	16	5,0	1	12	150
0:15:31	16	5,0	1	12	150
0:15:32	16	5,0	1	12	150
0:15:33	16	5,0	1	12	150
0:15:34	16	5,0	1	12	150
0:15:35	16	4,9	1	12	150
0:15:36	16	4,9	1	12	150
0:15:37	16	4,9	1	12	150
0:15:38	16	4,9	1	12	150
0:15:39	16	4,9	1	12	150
0:15:40	16	4,9	1	12	150
0:15:41	16	4,9	1	12	150
0:15:42	16	5,0	1	12	150
0:15:43	16	5,2	1	12	150
0:15:44	16	5,3	1	12	150
0:15:45	16	5,3	1	12	150
0:15:46	16	5,3	1	12	150
0:15:47	16	5,3	1	12	150
0:15:48	16	5,3	1	12	150
0:15:49	16	5,3	1	12	150
0:15:50	16	5,3	1	12	150
0:15:51	16	5,2	1	12	150
0:15:52	16	5,2	1	12	150
0:15:53	16	5,2	1	12	150
0:15:54	16	5,2	1	12	150
0:15:55	16	5,2	1	12	150
0:15:56	16	5,2	1	12	150
0:15:57	16	5,2	1	12	150
0:15:58	16	5,2	1	12	150
0:15:59	16	5,2	1	12	150
0:16:00	16	5,2	1	12	150
0:16:01	16	5,2	1	12	150
0:16:02	16	5,1	1	12	150
0:16:03	16	5,1	1	12	150
0:16:04	16	5,1	1	12	150
0:16:05	16	5,1	1	12	150
0:16:06	16	5,1	1	12	150
0:16:07	16	5,1	1	12	150
0:16:08	16	5,1	1	12	150
0:16:09	16	5,1	1	12	150
0:16:10	16	5,1	1	12	150
0:16:11	16	5,1	1	12	150
0:16:12	16	5,1	1	12	150
0:16:13	16	5,1	1	12	150
0:16:14	16	5,1	1	12	150
0:16:15	16	5,0	1	12	150
0:16:16	16	5,2	1	12	150
0:16:17	16	5,3	1	12	150
0:16:18	16	5,3	1	12	150
0:16:19	16	5,3	1	12	150
0:16:20	16	5,3	1	12	150
0:16:21	16	5,3	1	12	150
0:16:22	16	5,3	1	12	150
0:16:23	16	5,3	1	12	150
0:16:24	16	5,3	1	12	150
0:16:25	16	5,3	1	12	150
0:16:26	16	5,3	1	12	150
0:16:27	16	5,3	1	12	150
0:16:28	16	5,2	1	12	150
0:16:29	16	5,2	1	12	150
0:16:30	16	5,2	1	12	150
0:16:31	16	5,2	1	12	150
0:16:32	16	5,2	1	12	150
0:16:33	16	5,2	1	12	150
0:16:34	16	5,2	1	12	150
0:16:35	16	5,2	1	12	150
0:16:36	16	5,2	1	12	150
0:16:37	16	5,2	1	12	150
0:16:38	16	5,2	1	12	150
0:16:39	16	5,2	1	12	150
0:16:40	16	5,2	1	12	150
0:16:41	16	5,5	1	12	150
0:16:42	16	5,6	1	12	150
0:16:43	16	5,6	1	12	150
0:16:44	16	5,6	1	12	150
0:16:45	16	5,6	1	12	150
0:16:46	16	5,6	1	12	150
0:16:47	16	5,6	1	12	150
0:16:48	16	5,5	1	12	150
0:16:49	16	5,5	1	12	150
0:16:50	16	5,5	1	12	150
0:16:51	16	5,5	1	12	150
0:16:52	16	5,5	1	12	150
0:16:53	16	5,5	1	11	150
0:16:54	16	5,5	1	11	150
0:16:55	16	5,5	1	12	150
0:16:56	16	5,5	1	12	150
0:16:57	16	5,5	1	11	150
0:16:58	16	5,4	1	12	150
0:16:59	16	5,4	1	12	150
0:17:00	16	5,4	1	12	150
0:17:01	16	5,4	1	11	150
0:17:02	16	5,4	1	12	150
0:17:03	16	5,4	1	11	150
0:17:04	16	5,4	1	12	150
0:17:05	16	5,4	1	11	150
0:17:06	15	5,4	1	12	150
0:17:07	15	5,4	1	12	150
0:17:08	15	5,4	1	12	150
0:17:09	15	5,4	1	12	150
0:17:10	15	5,4	1	11	150
0:17:11	15	5,3	1	12	150
0:17:12	15	5,3	1	12	150
0:17:13	15	5,3	1	11	150
0:17:14	15	5,3	1	11	150
0:17:15	15	5,3	1	12	150
0:17:16	15	5,3	1	11	150
0:17:17	15	5,4	1	12	150
0:17:18	15	5,4	1	11	150
0:17:19	15	5,4	1	12	150
0:17:20	15	5,4	1	12	150
0:17:21	15	5,4	1	11	150
0:17:22	15	5,7	1	12	150
0:17:23	15	5,8	1	12	150
0:17:24	15	5,9	1	12	150
0:17:25	15	5,9	1	12	150
0:17:26	15	5,9	1	12	150
0:17:27	15	5,8	1	12	150
0:17:28	15	5,8	1	12	150
0:17:29	15	5,8	1	12	150
0:17:30	15	5,8	1	11	150
0:17:31	15	5,8	1	12	150
0:17:32	15	5,8	1	11	150
0:17:33	15	5,8	1	12	150
0:17:34	15	5,8	1	11	150
0:17:35	15	5,8	1	12	150
0:17:36	15	5,7	1	11	150
0:17:37	15	5,7	1	12	150
0:17:38	15	5,7	1	11	150
0:17:39	15	5,7	1	11	150
0:17:40	15	5,7	1	11	150
0:17:41	15	5,7	1	12	150
0:17:42	15	5,7	1	11	150
0:17:43	15	5,7	1	11	150
0:17:44	15	5,7	1	11	150
0:17:45	15	5,7	1	11	150
0:17:46	15	5,7	1	11	150
0:17:47	15	5,7	1	11	150
0:17:48	15	5,6	1	11	150
0:17:49	15	5,6	1	11	150
0:17:50	15	5,6	1	11	150
0:17:51	15	5,6	1	11	150
0:17:52	15	5,6	1	11	150
0:17:53	15	5,6	1	11	150
0:17:54	15	5,6	1	11	150
0:17:55	15	5,6	1	11	150
0:17:56	15	5,6	1	11	150
0:17:57	15	5,6	1	11	150
0:17:58	15	5,6	1	11	150
0:17:59	15	5,6	1	11	150
0:18:00	15	5,6	1	11	150
0:18:01	15	5,5	1	11	150
0:18:02	15	5,5	1	11	150
0:18:03	15	5,5	1	11	150
0:18:04	15	5,8	1	11	150
0:18:05	15	6,0	1	11	150
0:18:06	15	6,1	1	11	150
0:18:07	15	6,1	1	11	150
0:18:08	15	6,1	1	11	150
0:18:09	15	6,1	1	11	150
0:18:10	15	6,1	1	11	150
0:18:11	15	6,0	1	11	150
0:18:12	15	6,0	1	11	150
0:18:13	15	6,0	1	11	150
0:18:14	15	6,0	1	11	150
0:18:15	15	6,0	1	11	150
0:18:16	15	6,0	1	11	150
0:18:17	15	6,0	1	11	150
0:18:18	15	6,0	1	11	150
0:18:19	15	6,0	1	11	150
0:18:20	15	6,0	1	11	150
0:18:21	15	5,9	1	11	150
0:18:22	15	5,9	1	11	150
0:18:23	15	5,9	1	11	150
0:18:24	15	5,9	1	11	150
0:18:25	15	5,9	1	11	150
0:18:26	15	5,9	1	11	150
0:18:27	15	5,9	1	11	150
0:18:28	15	5,9	1	11	150
0:18:29	15	5,9	1	11	150
0:18:30	15	5,9	1	11	150
0:18:31	15	5,9	1	11	150
0:18:32	15	5,9	1	11	150
0:18:33	15	5,8	1	11	150
0:18:34	15	5,8	1	11	150
0:18:35	15	5,8	1	11	150
0:18:36	15	5,8	1	11	150
0:18:37	15	5,8	1	11	150
0:18:38	15	5,8	1	11	150
0:18:39	15	5,8	1	11	150
0:18:40	15	5,8	1	11	150
0:18:41	15	5,8	1	11	150
0:18:42	15	5,8	1	11	150
0:18:43	15	5,8	1	11	150
0:18:44	15	5,8	1	11	150
0:18:45	15	5,8	1	11	150
0:18:46	15	5,8	1	11	150
0:18:47	15	5,7	1	11	150
0:18:48	15	5,7	1	11	150
0:18:49	15	5,8	1	11	150
0:18:50	15	5,9	1	11	150
0:18:51	15	6,0	1	11	150
0:18:52	15	6,0	1	11	150
0:18:53	15	6,0	1	11	150
0:18:54	15	6,0	1	11	150
0:18:55	15	5,9	1	11	150
0:18:56	15	5,9	1	11	150
0:18:57	15	5,9	1	11	150
0:18:58	15	5,9	1	11	150
0:18:59	15	5,9	1	11	150
0:19:00	15	5,9	1	11	150
0:19:01	15	5,9	1	11	150
0:19:02	15	5,9	1	11	150
0:19:03	15	5,9	1	11	150
0:19:04	15	5,9	1	11	150
0:19:05	15	5,9	1	11	150
0:19:06	15	5,9	1	11	150
0:19:07	15	5,9	1	11	150
0:19:08	15	5,9	1	11	150
0:19:09	15	5,8	1	11	150
0:19:10	15	5,8	1	11	150
0:19:11	15	6,0	1	11	150
0:19:12	15	6,2	1	11	150
0:19:13	15	6,3	1	11	150
0:19:14	15	6,3	1	11	150
0:19:15	15	6,3	1	11	150
0:19:16	15	6,3	1	11	150
0:19:17	15	6,3	1	11	150
0:19:18	15	6,2	1	11	150
0:19:19	15	6,2	1	11	150
0:19:20	15	6,2	1	11	150
0:19:21	15	6,2	1	11	150
0:19:22	15	6,2	1	11	150
0:19:23	15	6,2	1	11	150
0:19:24	15	6,2	1	11	150
0:19:25	15	6,2	1	11	150
0:19:26	15	6,2	1	11	150
0:19:27	15	6,2	1	11	150
0:19:28	15	6,2	1	11	150
0:19:29	15	6,2	1	11	150
0:19:30	15	6,1	1	11	150
0:19:31	15	6,1	1	11	150
0:19:32	15	6,1	1	11	150
0:19:33	15	6,1	1	11	150
0:19:34	15	6,1	1	11	150
0:19:35	15	6,1	1	11	150
0:19:36	15	6,1	1	11	150
0:19:37	15	6,1	1	11	150
0:19:38	15	6,1	1	11	150
0:19:39	15	6,1	1	11	150
0:19:40	15	6,1	1	11	150
0:19:41	15	6,1	1	11	150
0:19:42	15	6,1	1	11	150
0:19:43	15	6,0	1	11	150
0:19:44	15	6,0	1	11	150
0:19:45	15	6,0	1	11	150
0:19:46	15	6,0	1	11	150
0:19:47	15	6,0	1	11	150
0:19:48	15	6,0	1	11	150
0:19:49	15	6,0	1	11	150
0:19:50	15	6,1	1	11	150
0:19:51	15	6,1	1	11	150
0:19:52	15	6,1	1	11	150
0:19:53	15	6,1	1	11	150
0:19:54	15	6,1	1	11	150
0:19:55	15	6,1	1	11	150
0:19:56	15	6,1	1	11	150
0:19:57	15	6,1	1	11	150
0:19:58	15	6,1	1	11	150
0:19:59	15	6,2	1	11	150
0:20:00	15	6,3	1	11	150
0:20:01	14	6,4	1	11	150
0:20:02	15	6,4	1	11	150
0:20:03	15	6,4	1	11	150
0:20:04	15	6,4	1	11	150
0:20:05	15	6,4	1	11	150
0:20:06	14	6,4	1	11	150
0:20:07	14	6,4	1	11	150
0:20:08	14	6,4	1	11	150
0:20:09	14	6,4	1	11	150
0:20:10	14	6,4	1	11	150
0:20:11	14	6,3	1	11	150
0:20:12	14	6,3	1	11	150
0:20:13	14	6,3	1	11	150
0:20:14	14	6,3	1	11	150
0:20:15	14	6,3	1	11	150
0:20:16	14	6,3	1	11	150
0:20:17	14	6,3	1	11	150
0:20:18	14	6,3	1	11	150
0:20:19	14	6,3	1	11	150
0:20:20	14	6,3	1	11	150
0:20:21	14	6,3	1	11	150
0:20:22	14	6,3	1	11	150
0:20:23	14	6,2	1	11	150
0:20:24	14	6,2	1	11	150
0:20:25	14	6,2	1	11	150
0:20:26	14	6,2	1	11	150
0:20:27	14	6,2	1	11	150
0:20:28	14	6,2	1	11	150
0:20:29	14	6,2	1	11	150
0:20:30	14	6,2	1	11	150
0:20:31	14	6,2	1	11	150
0:20:32	14	6,4	1	11	150
0:20:33	14	6,4	1	11	150
0:20:34	14	6,5	1	11	150
0:20:35	14	6,5	1	11	150
0:20:36	14	6,5	1	11	150
0:20:37	14	6,4	1	11	150
0:20:38	14	6,4	1	11	150
0:20:39	14	6,4	1	11	150
0:20:40	14	6,4	1	11	150
0:20:41	14	6,4	1	11	150
0:20:42	14	6,4	1	11	150
0:20:43	14	6,4	1	11	150
0:20:44	14	6,4	1	11	150
0:20:45	14	6,4	1	11	150
0:20:46	14	6,4	1	11	150
0:20:47	14	6,4	1	11	150
0:20:48	14	6,4	1	11	150
0:20:49	14	6,4	1	11	150
0:20:50	14	6,3	1	11	150
0:20:51	14	6,3	1	11	150
0:20:52	14	6,3	1	11	150
0:20:53	14	6,3	1	11	150
0:20:54	14	6,3	1	11	150
0:20:55	14	6,3	1	11	150
0:20:56	14	6,4	1	11	150
0:20:57	14	6,5	1	11	150
0:20:58	14	6,5	1	11	150
0:20:59	14	6,5	1	11	150
0:21:00	14	6,5	1	11	150
0:21:01	14	6,5	1	11	150
0:21:02	14	6,5	1	11	150
0:21:03	14	6,5	1	11	150
0:21:04	14	6,5	1	11	150
0:21:05	14	6,5	1	11	150
0:21:06	14	6,5	1	11	150
0:21:07	14	6,5	1	11	150
0:21:08	14	6,4	1	11	150
0:21:09	14	6,4	1	11	150
0:21:10	14	6,4	1	11	150
0:21:11	14	6,4	1	11	150
0:21:12	14	6,4	1	11	150
0:21:13	14	6,4	1	11	150
0:21:14	14	6,4	1	11	150
0:21:15	14	6,4	1	11	150
0:21:16	14	6,6	1	11	150
0:21:17	14	6,8	1	11	150
0:21:18	14	6,8	1	11	150
0:21:19	14	6,8	1	11	150
0:21:20	14	6,8	1	11	150
0:21:21	14	6,8	1	11	150
0:21:22	14	6,8	1	11	150
0:21:23	14	6,8	1	11	150
0:21:24	14	6,8	1	11	150
0:21:25	14	6,8	1	11	150
0:21:26	14	6,8	1	11	150
0:21:27	14	6,8	1	11	150
0:21:28	14	6,7	1	11	150
0:21:29	14	6,7	1	11	150
0:21:30	14	6,7	1	11	150
0:21:31	14	6,7	1	11	150
0:21:32	14	6,7	1	11	150
0:21:33	14	6,7	1	11	150
0:21:34	14	6,7	1	11	150
0:21:35	14	6,7	1	11	150
0:21:36	14	6,7	1	11	150
0:21:37	14	6,7	1	11	150
0:21:38	14	6,7	1	11	150
0:21:39	14	6,7	1	11	150
0:21:40	14	6,6	1	11	150
0:21:41	14	6,6	1	11	150
0:21:42	14	6,6	1	11	150
0:21:43	14	6,6	1	11	150
0:21:44	14	6,6	1	11	150
0:21:45	14	6,6	1	11	150
0:21:46	14	6,6	1	11	150
0:21:47	14	6,6	1	11	150
0:21:48	14	6,6	1	11	150
0:21:49	14	6,6	1	10	150
0:21:50	14	6,6	1	11	150
0:21:51	14	6,6	1	11	150
0:21:52	14	6,6	1	11	150
0:21:53	14	6,6	1	10	150
0:21:54	14	6,6	1	11	150
0:21:55	14	6,6	1	11	150
0:21:56	14	6,6	1	11	150
0:21:57	14	6,6	1	11	150
0:21:58	14	6,6	1	10	150
0:21:59	14	6,6	1	11	150
0:22:00	14	6,6	1	10	150
0:22:01	14	6,7	1	11	150
0:22:02	14	6,9	1	10	150
0:22:03	14	7,0	1	11	150
0:22:04	14	7,0	1	10	150
0:22:05	14	7,0	1	11	150
0:22:06	14	7,0	1	11	150
0:22:07	14	7,0	1	11	150
0:22:08	14	7,0	1	11	150
0:22:09	14	6,9	1	10	150
0:22:10	14	6,9	1	11	150
0:22:11	14	6,9	1	11	150
0:22:12	14	6,9	1	11	150
0:22:13	14	6,9	1	10	150
0:22:14	14	6,9	1	11	150
0:22:15	14	6,9	1	10	150
0:22:16	14	6,9	1	10	150
0:22:17	14	6,9	1	11	150
0:22:18	14	6,9	1	11	150
0:22:19	14	6,9	1	11	150
0:22:20	14	6,9	1	10	150
0:22:21	14	6,8	1	11	150
0:22:22	14	6,8	1	10	150
0:22:23	14	6,8	1	10	150
0:22:24	14	6,8	1	10	150
0:22:25	14	6,8	1	10	150
0:22:26	14	6,8	1	10	150
0:22:27	14	6,8	1	11	150
0:22:28	14	6,8	1	10	150
0:22:29	14	6,8	1	10	150
0:22:30	14	6,8	1	10	150
0:22:31	14	6,8	1	10	150
0:22:32	14	6,8	1	11	150
0:22:33	14	6,8	1	10	150
0:22:34	14	6,8	1	10	150
0:22:35	14	6,8	1	10	150
0:22:36	14	6,8	1	10	150
0:22:37	14	6,8	1	10	150
0:22:38	14	6,8	1	10	150
0:22:39	14	6,8	1	10	150
0:22:40	14	6,8	1	10	150
0:22:41	14	7,0	1	10	150
0:22:42	14	7,1	1	10	150
0:22:43	14	7,2	1	10	150
0:22:44	14	7,2	1	10	150
0:22:45	14	7,2	1	10	150
0:22:46	14	7,2	1	10	150
0:22:47	14	7,2	1	10	150
0:22:48	14	7,2	1	10	150
0:22:49	14	7,1	1	10	150
0:22:50	14	7,1	1	10	150
0:22:51	14	7,1	1	10	150
0:22:52	14	7,1	1	10	150
0:22:53	14	7,1	1	10	150
0:22:54	14	7,1	1	10	150
0:22:55	14	7,1	1	10	150
0:22:56	14	7,1	1	10	150
0:22:57	14	7,1	1	10	150
0:22:58	14	7,1	1	10	150
0:22:59	14	7,1	1	10	150
0:23:00	14	7,1	1	10	150
0:23:01	14	7,0	1	10	150
0:23:02	14	7,0	1	10	150
0:23:03	14	7,0	1	10	150
0:23:04	14	7,0	1	10	150
0:23:05	14	7,0	1	10	150
0:23:06	14	7,0	1	10	150
0:23:07	14	7,0	1	10	150
0:23:08	14	7,0	1	10	150
0:23:09	14	7,0	1	10	150
0:23:10	14	7,0	1	10	150
0:23:11	14	7,0	1	10	150
0:23:12	14	7,0	1	10	150
0:23:13	14	7,0	1	10	150
0:23:14	14	7,0	1	10	150
0:23:15	14	6,9	1	10	150
0:23:16	14	6,9	1	10	150
0:23:17	14	7,0	1	10	150
0:23:18	14	7,1	1	10	150
0:23:19	14	7,1	1	10	150
0:23:20	14	7,1	1	10	150
0:23:21	14	7,1	1	10	150
0:23:22	14	7,1	1	10	150
0:23:23	14	7,1	1	10	150
0:23:24	14	7,1	1	10	150
0:23:25	14	7,1	1	10	150
0:23:26	13	7,1	1	10	150
0:23:27	13	7,1	1	10	150
0:23:28	13	7,0	1	10	150
0:23:29	14	7,0	1	10	150
0:23:30	14	7,0	1	10	150
0:23:31	13	7,0	1	10	150
0:23:32	13	7,0	1	10	150
0:23:33	13	7,2	1	10	150
0:23:34	13	7,3	1	10	150
0:23:35	13	7,3	1	10	150
0:23:36	13	7,3	1	10	150
0:23:37	13	7,3	1	10	150
0:23:38	13	7,3	1	10	150
0:23:39	13	7,3	1	10	150
0:23:40	13	7,3	1	10	150
0:23:41	13	7,3	1	10	150
0:23:42	13	7,3	1	10	150
0:23:43	13	7,3	1	10	150
0:23:44	13	7,3	1	10	150
0:23:45	13	7,3	1	10	150
0:23:46	13	7,2	1	10	150
0:23:47	13	7,2	1	10	150
0:23:48	13	7,2	1	10	150
0:23:49	13	7,2	1	10	150
0:23:50	13	7,2	1	10	150
0:23:51	13	7,2	1	10	150
0:23:52	13	7,2	1	10	150
0:23:53	13	7,2	1	10	150
0:23:54	13	7,2	1	10	150
0:23:55	13	7,2	1	10	150
0:23:56	13	7,2	1	10	150
0:23:57	13	7,2	1	10	150
0:23:58	13	7,2	1	10	150
0:23:59	13	7,2	1	10	150
0:24:00	13	7,2	1	10	150
0:24:01	13	7,1	1	10	150
0:24:02	13	7,3	1	10	150
0:24:03	13	7,3	1	10	150
0:24:04	13	7,4	1	10	150
0:24:05	13	7,4	1	10	150
0:24:06	13	7,3	1	10	150
0:24:07	13	7,3	1	10	150
0:24:08	13	7,3	1	10	150
0:24:09	13	7,3	1	10	150
0:24:10	13	7,3	1	10	150
0:24:11	13	7,3	1	10	150
0:24:12	13	7,3	1	10	150
0:24:13	13	7,3	1	10	150
0:24:14	13	7,3	1	10	150
0:24:15	13	7,3	1	10	150
0:24:16	13	7,3	1	10	150
0:24:17	13	7,3	1	10	150
0:24:18	13	7,3	1	10	150
0:24:19	13	7,3	1	10	150
0:24:20	13	7,2	1	10	150
0:24:21	13	7,2	1	10	150
0:24:22	13	7,4	1	10	150
0:24:23	13	7,5	1	10	150
0:24:24	13	7,5	1	10	150
0:24:25	13	7,5	1	10	150
0:24:26	13	7,5	1	10	150
0:24:27	13	7,5	1	10	150
0:24:28	13	7,5	1	10	150
0:24:29	13	7,5	1	10	150
0:24:30	13	7,5	1	10	150
0:24:31	13	7,4	1	10	150
0:24:32	13	7,4	1	10	150
0:24:33	13	7,4	1	10	150
0:24:34	13	7,4	1	10	150
0:24:35	13	7,4	1	10	150
0:24:36	13	7,4	1	10	150
0:24:37	13	7,4	1	10	150
0:24:38	13	7,4	1	10	150
0:24:39	13	7,4	1	10	150
0:24:40	13	7,4	1	10	150
0:24:41	13	7,4	1	10	150
0:24:42	13	7,4	1	10	150
0:24:43	13	7,4	1	10	150
0:24:44	13	7,4	1	10	150
0:24:45	13	7,3	1	10	150
0:24:46	13	7,4	1	10	150
0:24:47	13	7,7	1	10	150
0:24:48	13	7,7	1	10	150
0:24:49	13	7,8	1	10	150
0:24:50	13	7,8	1	10	150
0:24:51	13	7,8	1	10	150
0:24:52	13	7,8	1	10	150
0:24:53	13	7,7	1	10	150
0:24:54	13	7,7	1	10	150
0:24:55	13	7,7	1	10	150
0:24:56	13	7,7	1	10	150
0:24:57	13	7,7	1	10	150
0:24:58	13	7,7	1	10	150
0:24:59	13	7,7	1	10	150
0:25:00	13	7,7	1	10	150
0:25:01	13	7,7	1	10	150
0:25:02	13	7,7	1	10	150
0:25:03	13	7,7	1	10	150
0:25:04	13	7,7	1	10	150
0:25:05	13	7,6	1	10	150
0:25:06	13	7,6	1	10	150
0:25:07	13	7,6	1	10	150
0:25:08	13	7,6	1	10	150
0:25:09	13	7,6	1	10	150
0:25:10	13	7,6	1	10	150
0:25:11	13	7,6	1	10	150
0:25:12	13	7,6	1	10	150
0:25:13	13	7,6	1	10	150
0:25:14	13	7,6	1	10	150
0:25:15	13	7,6	1	10	150
0:25:16	13	7,6	1	10	150
0:25:17	13	7,6	1	10	150
0:25:18	13	7,6	1	10	150
0:25:19	13	7,6	1	10	150
0:25:20	13	7,5	1	10	150
0:25:21	13	7,5	1	10	150
0:25:22	13	7,5	1	10	150
0:25:23	13	7,5	1	10	150
0:25:24	13	7,5	1	10	150
0:25:25	13	7,5	1	10	150
0:25:26	13	7,5	1	10	150
0:25:27	13	7,5	1	10	150
0:25:28	13	7,5	1	10	150
0:25:29	13	7,5	1	10	150
0:25:30	13	7,5	1	10	150
0:25:31	13	7,5	1	10	150
0:25:32	13	7,5	1	10	150
0:25:33	13	7,5	1	10	150
0:25:34	13	7,5	1	10	150
0:25:35	13	7,5	1	10	150
0:25:36	13	7,4	1	10	150
0:25:37	13	7,4	1	10	150
0:25:38	13	7,4	1	10	150
0:25:39	13	7,5	1	10	150
0:25:40	13	7,5	1	10	150
0:25:41	13	7,5	1	10	150
0:25:42	13	7,5	1	10	150
0:25:43	13	7,5	1	10	150
0:25:44	13	7,5	1	10	150
0:25:45	13	7,5	1	10	150
0:25:46	13	7,4	1	10	150
0:25:47	13	7,4	1	10	150
0:25:48	13	7,6	1	10	150
0:25:49	13	7,7	1	10	150
0:25:50	13	7,8	1	10	150
0:25:51	13	7,8	1	10	150
0:25:52	13	7,8	1	10	150
0:25:53	13	7,8	1	10	150
0:25:54	13	7,7	1	10	150
0:25:55	13	7,7	1	10	150
0:25:56	13	7,7	1	10	150
0:25:57	13	7,7	1	10	150
0:25:58	13	7,7	1	10	150
0:25:59	13	7,7	1	10	150
0:26:00	13	7,7	1	10	150
0:26:01	13	7,7	1	10	150
0:26:02	13	7,7	1	10	150
0:26:03	13	7,7	1	10	150
0:26:04	13	7,7	1	10	150
0:26:05	13	7,7	1	10	150
0:26:06	13	7,7	1	10	150
0:26:07	13	7,7	1	10	150
0:26:08	13	7,7	1	10	150
0:26:09	13	7,6	1	10	150
0:26:10	13	7,6	1	10	150
0:26:11	13	7,6	1	10	150
0:26:12	13	7,6	1	10	150
0:26:13	13	7,6	1	10	150
0:26:14	13	7,6	1	10	150
0:26:15	13	7,6	1	10	150
0:26:16	13	7,6	1	10	150
0:26:17	13	7,6	1	10	150
0:26:18	13	7,6	1	10	150
0:26:19	13	7,6	1	10	150
0:26:20	13	7,6	1	10	150
0:26:21	13	7,6	1	10	150
0:26:22	13	7,6	1	10	150
0:26:23	13	7,6	1	10	150
0:26:24	13	7,6	1	10	150
0:26:25	13	7,6	1	10	150
0:26:26	13	7,6	1	10	150
0:26:27	13	7,6	1	10	150
0:26:28	13	7,5	1	10	150
0:26:29	13	7,5	1	10	150
0:26:30	13	7,5	1	10	150
0:26:31	13	7,5	1	10	150
0:26:32	13	7,5	1	10	150
0:26:33	13	7,5	1	10	150
0:26:34	13	7,5	1	10	150
0:26:35	13	7,5	1	10	150
0:26:36	13	7,5	1	10	150
0:26:37	13	7,5	1	10	150
0:26:38	13	7,5	1	10	150
0:26:39	13	7,5	1	10	150
0:26:40	13	7,5	1	10	150
0:26:41	13	7,5	1	10	150
0:26:42	13	7,5	1	10	150
0:26:43	13	7,5	1	10	150
0:26:44	13	7,5	1	10	150
0:26:45	13	7,5	1	10	150
0:26:46	13	7,5	1	10	150
0:26:47	13	7,4	1	10	150
0:26:48	13	7,4	1	10	150
0:26:49	13	7,6	1	10	150
0:26:50	13	7,7	1	10	150
0:26:51	13	7,7	1	10	150
0:26:52	13	7,7	1	10	150
0:26:53	13	7,7	1	10	150
0:26:54	13	7,7	1	10	150
0:26:55	13	7,7	1	10	150
0:26:56	13	7,7	1	10	150
0:26:57	13	7,7	1	9	150
