Repository: ProgWizer/parser

File: project-root/data/Data Acquisition/Data Acquisition/2017 year (147)/17-00109.txt (part 1 of 9)
--Test Summary--
Full Path and File Name	
Instrument Name	7322
Instrument Type	Model 7322 Consistometer - Variable Speed
Instrument Serial Number	
Test Start Date	06.09.2017
Test Start Time	10:15:28
Test Stop Date	06.09.2017
Test Stop Time	13:56:37
Test Length	3:41:09
Final Sample Time Offset	3:41:08
Controller Schedule Name	
Sampling Period	1 second
Comments	MPa 25 (30)
Information	WellID	
Information	Customer	
Information	EngName	
Information	CementClass	Cem550
Information	CementMfr	
Information	Additives	100Cem550+100GVVS+5DCN-25+0.4ËÊ+0.8FL Extra
Information	Density	1890
Information	BHCT	10
Information	BHST	
Information	FluidLoss	
Information	JobType	
Calculated Value	Time_30Bc	3:34:19
Calculated Value	Time_70Bc	N/A
Initial Temperature (°C)	27 °C
Final Temperature (°C)	11 °C
Initial Pressure (MPa)	0,7 MPa
Final Pressure (MPa)	25,0 MPa
Initial Consistency (Bc)	2 Bc
Final Consistency (Bc)	32 Bc
Initial Wall Temperature (°C)	21 °C
Final Wall Temperature (°C)	10 °C
Initial Motor Speed (RPM)	150 RPM
Final Motor Speed (RPM)	150 RPM
--Data--
Time (HH:MM:SS)	Temperature (°C)	Pressure (MPa)	Consistency (Bc)	Wall Temperature (°C)	Motor Speed (RPM)
0:00:00	27	0,7	2	21	150
0:00:01	27	0,7	2	21	150
0:00:02	27	0,7	2	21	150
0:00:03	27	0,7	2	21	150
0:00:04	27	0,7	2	21	150
0:00:05	27	0,7	2	21	150
0:00:06	27	0,7	2	21	150
0:00:07	27	0,7	2	20	150
0:00:08	27	0,8	2	21	150
0:00:09	27	0,8	2	20	150
0:00:10	27	0,8	2	20	150
0:00:11	27	0,8	2	20	150
0:00:12	27	0,8	2	20	150
0:00:13	27	0,8	2	20	150
0:00:14	27	0,8	2	20	150
0:00:15	27	0,8	2	20	150
0:00:16	27	0,8	2	20	150
0:00:17	27	0,8	2	20	150
0:00:18	27	0,8	2	20	150
0:00:19	27	0,8	2	20	150
0:00:20	27	0,9	2	20	150
0:00:21	27	0,9	2	20	150
0:00:22	27	0,9	2	20	150
0:00:23	27	0,9	2	20	150
0:00:24	27	0,9	2	20	150
0:00:25	27	0,9	2	20	150
0:00:26	27	0,9	2	20	150
0:00:27	27	1,1	2	20	150
0:00:28	27	1,1	2	20	150
0:00:29	27	1,1	2	20	150
0:00:30	27	1,1	2	20	150
0:00:31	27	1,1	2	20	150
0:00:32	27	1,1	2	20	150
0:00:33	27	1,1	2	20	150
0:00:34	27	1,1	2	20	150
0:00:35	27	1,1	2	20	150
0:00:36	27	1,0	2	20	150
0:00:37	27	1,0	2	20	150
0:00:38	27	1,1	2	20	150
0:00:39	27	1,1	2	20	150
0:00:40	27	1,1	2	20	150
0:00:41	27	1,3	2	20	150
0:00:42	27	1,5	2	20	150
0:00:43	27	1,5	2	20	150
0:00:44	27	1,5	2	20	150
0:00:45	27	1,5	2	20	150
0:00:46	27	1,5	2	20	150
0:00:47	27	1,5	2	20	150
0:00:48	27	1,5	2	20	150
0:00:49	27	1,5	2	20	150
0:00:50	27	1,4	2	20	150
0:00:51	27	1,4	2	20	150
0:00:52	27	1,4	2	20	150
0:00:53	27	1,4	2	20	150
0:00:54	27	1,4	2	20	150
0:00:55	27	1,4	2	20	150
0:00:56	27	1,4	2	20	150
0:00:57	26	1,4	2	20	150
0:00:58	26	1,3	2	19	150
0:00:59	26	1,3	2	20	150
0:01:00	26	1,4	2	20	150
0:01:01	26	1,4	2	20	150
0:01:02	26	1,4	2	19	150
0:01:03	26	1,6	2	20	150
0:01:04	26	1,7	2	20	150
0:01:05	26	1,7	2	20	150
0:01:06	26	1,7	2	19	150
0:01:07	26	1,7	2	19	150
0:01:08	26	1,7	2	20	150
0:01:09	26	1,6	2	19	150
0:01:10	26	1,6	2	19	150
0:01:11	26	1,6	2	19	150
0:01:12	26	1,6	2	19	150
0:01:13	26	1,6	2	19	150
0:01:14	26	1,6	2	19	150
0:01:15	26	1,6	2	19	150
0:01:16	26	1,6	2	19	150
0:01:17	26	1,6	2	19	150
0:01:18	26	1,6	2	19	150
0:01:19	26	1,6	2	19	150
0:01:20	26	1,8	2	19	150
0:01:21	26	1,8	2	19	150
0:01:22	26	1,9	2	19	150
0:01:23	26	1,9	2	19	150
0:01:24	26	1,9	2	19	150
0:01:25	26	1,8	2	19	150
0:01:26	26	1,8	2	19	150
0:01:27	26	1,8	2	19	150
0:01:28	26	1,8	2	19	150
0:01:29	26	1,8	2	19	150
0:01:30	26	1,8	2	19	150
0:01:31	26	1,8	2	19	150
0:01:32	26	2,1	2	19	150
0:01:33	26	2,1	2	19	150
0:01:34	26	2,1	2	19	150
0:01:35	26	2,1	2	19	150
0:01:36	26	2,1	2	19	150
0:01:37	26	2,1	2	19	150
0:01:38	26	2,1	2	19	150
0:01:39	26	2,1	2	19	150
0:01:40	26	2,1	2	19	150
0:01:41	26	2,1	2	19	150
0:01:42	26	2,1	2	19	150
0:01:43	26	2,0	2	19	150
0:01:44	26	2,0	2	19	150
0:01:45	26	2,0	2	19	150
0:01:46	26	2,0	2	19	150
0:01:47	26	2,0	2	19	150
0:01:48	26	2,1	2	19	150
0:01:49	26	2,2	2	19	150
0:01:50	26	2,2	2	19	150
0:01:51	26	2,2	2	19	150
0:01:52	26	2,2	2	19	150
0:01:53	26	2,2	2	19	150
0:01:54	26	2,2	2	19	150
0:01:55	26	2,2	2	19	150
0:01:56	26	2,2	2	19	150
0:01:57	26	2,2	2	19	150
0:01:58	26	2,2	2	19	150
0:01:59	26	2,2	2	19	150
0:02:00	26	2,4	2	19	150
0:02:01	26	2,4	2	19	150
0:02:02	26	2,5	2	19	150
0:02:03	26	2,5	2	19	150
0:02:04	26	2,5	2	19	150
0:02:05	26	2,4	2	19	150
0:02:06	26	2,4	2	19	150
0:02:07	26	2,4	2	19	150
0:02:08	26	2,4	2	19	150
0:02:09	26	2,4	2	19	150
0:02:10	26	2,4	2	19	150
0:02:11	26	2,4	2	19	150
0:02:12	26	2,4	2	19	150
0:02:13	26	2,3	2	19	150
0:02:14	26	2,5	2	19	150
0:02:15	26	2,6	2	19	150
0:02:16	26	2,7	2	19	150
0:02:17	26	2,7	2	19	150
0:02:18	26	2,7	2	19	150
0:02:19	26	2,7	2	19	150
0:02:20	26	2,7	2	19	150
0:02:21	26	2,6	2	19	150
0:02:22	26	2,6	2	19	150
0:02:23	26	2,6	2	19	150
0:02:24	25	2,6	2	19	150
0:02:25	25	2,6	2	19	150
0:02:26	25	2,6	2	19	150
0:02:27	25	2,6	2	19	150
0:02:28	25	2,6	2	19	150
0:02:29	25	2,6	2	19	150
0:02:30	25	2,6	2	19	150
0:02:31	25	2,6	2	19	150
0:02:32	25	2,6	2	19	150
0:02:33	25	2,9	2	19	150
0:02:34	25	3,1	2	19	150
0:02:35	25	3,1	2	19	150
0:02:36	25	3,2	2	19	150
0:02:37	25	3,1	2	19	150
0:02:38	25	3,1	2	19	150
0:02:39	25	3,1	2	19	150
0:02:40	25	3,1	2	19	150
0:02:41	25	3,1	2	19	150
0:02:42	25	3,1	2	19	150
0:02:43	25	3,1	2	19	150
0:02:44	25	3,1	2	19	150
0:02:45	25	3,1	2	19	150
0:02:46	25	3,0	2	19	150
0:02:47	25	3,0	2	19	150
0:02:48	25	3,0	2	19	150
0:02:49	25	3,0	2	19	150
0:02:50	25	3,0	2	18	150
0:02:51	25	3,0	2	19	150
0:02:52	25	3,0	2	19	150
0:02:53	25	3,0	2	19	150
0:02:54	25	3,0	2	19	150
0:02:55	25	2,9	2	19	150
0:02:56	25	2,9	2	18	150
0:02:57	25	3,1	2	19	150
0:02:58	25	3,3	2	19	150
0:02:59	25	3,4	2	19	150
0:03:00	25	3,4	2	19	150
0:03:01	25	3,4	2	18	150
0:03:02	25	3,4	2	18	150
0:03:03	25	3,4	2	18	150
0:03:04	25	3,4	2	18	150
0:03:05	25	3,4	2	18	150
0:03:06	25	3,4	2	19	150
0:03:07	25	3,4	2	18	150
0:03:08	25	3,4	2	19	150
0:03:09	25	3,3	2	18	150
0:03:10	25	3,3	2	19	150
0:03:11	25	3,3	2	18	150
0:03:12	25	3,3	2	18	150
0:03:13	25	3,3	2	18	150
0:03:14	25	3,3	2	18	150
0:03:15	25	3,3	2	18	150
0:03:16	25	3,3	2	18	150
0:03:17	25	3,3	2	18	150
0:03:18	25	3,2	2	18	150
0:03:19	25	3,2	2	18	150
0:03:20	25	3,5	2	18	150
0:03:21	25	3,5	2	18	150
0:03:22	25	3,6	2	18	150
0:03:23	25	3,6	2	18	150
0:03:24	25	3,6	2	18	150
0:03:25	25	3,6	2	18	150
0:03:26	25	3,6	2	18	150
0:03:27	25	3,5	2	18	150
0:03:28	25	3,5	2	18	150
0:03:29	25	3,5	2	18	150
0:03:30	25	3,5	2	18	150
0:03:31	25	3,5	2	18	150
0:03:32	25	3,5	2	18	150
0:03:33	25	3,5	2	18	150
0:03:34	25	3,5	2	18	150
0:03:35	25	3,5	2	18	150
0:03:36	25	3,5	2	18	150
0:03:37	25	3,6	2	18	150
0:03:38	25	3,7	2	18	150
0:03:39	25	3,7	2	18	150
0:03:40	25	3,7	2	18	150
0:03:41	25	3,6	2	18	150
0:03:42	25	3,6	2	18	150
0:03:43	25	3,6	2	18	150
0:03:44	25	3,6	2	18	150
0:03:45	25	3,6	2	18	150
0:03:46	25	3,6	2	18	150
0:03:47	25	3,7	2	18	150
0:03:48	25	3,8	2	18	150
0:03:49	25	3,8	2	18	150
0:03:50	24	3,8	2	18	150
0:03:51	24	3,8	2	18	150
0:03:52	24	3,8	2	18	150
0:03:53	24	3,8	2	18	150
0:03:54	24	3,8	2	18	150
0:03:55	24	3,8	2	18	150
0:03:56	24	3,8	2	18	150
0:03:57	24	3,8	2	18	150
0:03:58	24	3,8	2	18	150
0:03:59	24	4,1	2	18	150
0:04:00	24	4,2	2	18	150
0:04:01	24	4,2	2	18	150
0:04:02	24	4,2	2	18	150
0:04:03	24	4,2	2	18	150
0:04:04	24	4,2	2	18	150
0:04:05	24	4,2	2	18	150
0:04:06	24	4,1	2	18	150
0:04:07	24	4,1	2	18	150
0:04:08	24	4,1	2	18	150
0:04:09	24	4,1	2	18	150
0:04:10	24	4,1	2	18	150
0:04:11	24	4,1	2	18	150
0:04:12	24	4,1	2	18	150
0:04:13	24	4,1	2	18	150
0:04:14	24	4,1	2	18	150
0:04:15	24	4,1	2	18	150
0:04:16	24	4,1	2	18	150
0:04:17	24	4,0	2	18	150
0:04:18	24	4,0	2	18	150
0:04:19	24	4,1	2	18	150
0:04:20	24	4,1	2	18	150
0:04:21	24	4,1	2	18	150
0:04:22	24	4,3	2	18	150
0:04:23	24	4,4	2	18	150
0:04:24	24	4,4	2	18	150
0:04:25	24	4,4	2	18	150
0:04:26	24	4,4	2	18	150
0:04:27	24	4,4	2	18	150
0:04:28	24	4,4	2	18	150
0:04:29	24	4,4	2	18	150
0:04:30	24	4,4	2	18	150
0:04:31	24	4,4	2	18	150
0:04:32	24	4,4	2	18	150
0:04:33	24	4,3	2	18	150
0:04:34	24	4,3	2	18	150
0:04:35	24	4,3	2	18	150
0:04:36	24	4,3	2	18	150
0:04:37	24	4,3	2	18	150
0:04:38	24	4,3	2	18	150
0:04:39	24	4,5	2	18	150
0:04:40	24	4,6	2	18	150
0:04:41	24	4,6	2	18	150
0:04:42	24	4,6	2	18	150
0:04:43	24	4,6	2	18	150
0:04:44	24	4,6	2	18	150
0:04:45	24	4,6	2	18	150
0:04:46	24	4,5	2	18	150
0:04:47	24	4,5	2	18	150
0:04:48	24	4,5	2	18	150
0:04:49	24	4,5	2	18	150
0:04:50	24	4,5	2	18	150
0:04:51	24	4,5	2	18	150
0:04:52	24	4,5	2	18	150
0:04:53	24	4,8	2	18	150
0:04:54	24	4,9	2	18	150
0:04:55	24	4,9	2	18	150
0:04:56	24	4,9	2	18	150
0:04:57	24	4,9	2	18	150
0:04:58	24	4,9	2	18	150
0:04:59	24	4,9	2	18	150
0:05:00	24	4,9	2	18	150
0:05:01	24	4,9	2	18	150
0:05:02	24	4,9	2	18	150
0:05:03	24	4,9	2	18	150
0:05:04	24	4,9	2	18	150
0:05:05	24	4,9	2	18	150
0:05:06	24	4,9	2	18	150
0:05:07	24	4,9	2	18	150
0:05:08	24	4,8	2	18	150
0:05:09	24	4,8	2	18	150
0:05:10	24	4,8	2	18	150
0:05:11	24	4,8	2	18	150
0:05:12	24	4,8	2	18	150
0:05:13	24	4,8	2	18	150
0:05:14	24	4,8	2	18	150
0:05:15	24	4,8	2	18	150
0:05:16	24	4,9	2	18	150
0:05:17	24	4,9	2	18	150
0:05:18	24	4,9	2	18	150
0:05:19	24	5,1	2	18	150
0:05:20	24	5,2	2	18	150
0:05:21	24	5,2	2	18	150
0:05:22	24	5,2	2	18	150
0:05:23	23	5,2	2	18	150
0:05:24	23	5,2	2	18	150
0:05:25	23	5,2	2	18	150
0:05:26	23	5,2	2	18	150
0:05:27	23	5,2	2	18	150
0:05:28	23	5,2	2	18	150
0:05:29	23	5,2	2	18	150
0:05:30	23	5,2	2	18	150
0:05:31	23	5,2	2	18	150
0:05:32	23	5,2	2	18	150
0:05:33	23	5,2	2	18	150
0:05:34	23	5,2	2	18	150
0:05:35	23	5,1	2	18	150
0:05:36	23	5,1	2	18	150
0:05:37	23	5,1	2	18	150
0:05:38	23	5,1	2	18	150
0:05:39	23	5,3	2	18	150
0:05:40	23	5,4	2	18	150
0:05:41	23	5,4	2	18	150
0:05:42	23	5,4	2	18	150
0:05:43	23	5,4	2	18	150
0:05:44	23	5,4	2	18	150
0:05:45	23	5,4	2	18	150
0:05:46	23	5,4	2	18	150
0:05:47	23	5,4	2	18	150
0:05:48	23	5,4	2	18	150
0:05:49	23	5,4	2	18	150
0:05:50	23	5,4	2	18	150
0:05:51	23	5,4	2	18	150
0:05:52	23	5,3	2	18	150
0:05:53	23	5,3	2	18	150
0:05:54	23	5,3	2	18	150
0:05:55	23	5,4	2	18	150
0:05:56	23	5,5	2	18	150
0:05:57	23	5,5	2	18	150
0:05:58	23	5,5	2	18	150
0:05:59	23	5,5	2	18	150
0:06:00	23	5,5	2	18	150
0:06:01	23	5,5	2	18	150
0:06:02	23	5,5	2	18	150
0:06:03	23	5,8	2	18	150
0:06:04	23	5,9	2	18	150
0:06:05	23	5,9	2	18	150
0:06:06	23	5,9	2	18	150
0:06:07	23	5,9	2	18	150
0:06:08	23	5,9	2	18	150
0:06:09	23	5,9	2	18	150
0:06:10	23	5,9	2	18	150
0:06:11	23	5,9	2	18	150
0:06:12	23	5,9	2	18	150
0:06:13	23	5,9	2	18	150
0:06:14	23	5,8	2	18	150
0:06:15	23	5,8	2	18	150
0:06:16	23	5,8	2	18	150
0:06:17	23	5,8	2	18	150
0:06:18	23	5,8	2	18	150
0:06:19	23	5,8	2	18	150
0:06:20	23	5,8	2	18	150
0:06:21	23	5,8	2	18	150
0:06:22	23	5,8	2	18	150
0:06:23	23	5,8	2	17	150
0:06:24	23	5,8	2	18	150
0:06:25	23	5,8	2	18	150
0:06:26	23	5,8	2	18	150
0:06:27	23	5,8	2	17	150
0:06:28	23	5,8	2	17	150
0:06:29	23	6,0	2	18	150
0:06:30	23	6,1	2	18	150
0:06:31	23	6,2	2	18	150
0:06:32	23	6,2	2	18	150
0:06:33	23	6,2	2	18	150
0:06:34	23	6,2	2	18	150
0:06:35	23	6,2	2	17	150
0:06:36	23	6,2	2	18	150
0:06:37	23	6,2	2	18	150
0:06:38	23	6,2	2	17	150
0:06:39	23	6,2	2	18	150
0:06:40	23	6,1	2	18	150
0:06:41	23	6,1	2	18	150
0:06:42	23	6,1	2	18	150
0:06:43	23	6,1	2	18	150
0:06:44	23	6,1	2	18	150
0:06:45	23	6,1	2	17	150
0:06:46	23	6,1	2	18	150
0:06:47	23	6,1	2	17	150
0:06:48	23	6,1	2	17	150
0:06:49	23	6,1	2	18	150
0:06:50	23	6,2	2	17	150
0:06:51	23	6,2	2	18	150
0:06:52	23	6,3	2	18	150
0:06:53	23	6,3	2	18	150
0:06:54	23	6,3	2	17	150
0:06:55	23	6,3	2	18	150
0:06:56	23	6,2	2	18	150
0:06:57	23	6,2	2	18	150
0:06:58	23	6,2	2	17	150
0:06:59	23	6,2	2	17	150
0:07:00	23	6,3	2	17	150
0:07:01	23	6,4	2	18	150
0:07:02	23	6,5	2	18	150
0:07:03	23	6,5	2	18	150
0:07:04	23	6,5	2	18	150
0:07:05	23	6,5	2	18	150
0:07:06	22	6,5	2	17	150
0:07:07	22	6,5	2	17	150
0:07:08	22	6,5	2	18	150
0:07:09	22	6,5	2	17	150
0:07:10	22	6,5	2	18	150
0:07:11	22	6,4	2	17	150
0:07:12	22	6,4	2	18	150
0:07:13	22	6,4	2	17	150
0:07:14	22	6,4	2	17	150
0:07:15	22	6,6	2	17	150
0:07:16	22	6,7	2	17	150
0:07:17	22	6,8	2	17	150
0:07:18	22	6,8	2	17	150
0:07:19	22	6,8	2	17	150
0:07:20	22	6,8	2	17	150
0:07:21	22	6,8	2	17	150
0:07:22	22	6,8	2	17	150
0:07:23	22	6,7	2	17	150
0:07:24	22	6,7	2	17	150
0:07:25	22	6,7	2	17	150
0:07:26	22	6,7	2	17	150
0:07:27	22	6,7	2	17	150
0:07:28	22	6,7	2	17	150
0:07:29	22	6,7	2	17	150
0:07:30	22	6,7	2	17	150
0:07:31	22	6,7	2	17	150
0:07:32	22	6,7	2	17	150
0:07:33	22	6,7	2	17	150
0:07:34	22	6,7	2	17	150
0:07:35	22	6,8	2	17	150
0:07:36	22	6,8	2	17	150
0:07:37	22	6,8	2	17	150
0:07:38	22	6,8	2	17	150
0:07:39	22	7,1	2	17	150
0:07:40	22	7,2	2	17	150
0:07:41	22	7,3	2	17	150
0:07:42	22	7,3	2	17	150
0:07:43	22	7,3	2	17	150
0:07:44	22	7,3	2	17	150
0:07:45	22	7,3	2	17	150
0:07:46	22	7,3	2	17	150
0:07:47	22	7,3	2	17	150
0:07:48	22	7,3	2	17	150
0:07:49	22	7,2	2	17	150
0:07:50	22	7,2	2	17	150
0:07:51	22	7,2	2	17	150
0:07:52	22	7,2	2	17	150
0:07:53	22	7,2	2	17	150
0:07:54	22	7,2	2	17	150
0:07:55	22	7,2	2	17	150
0:07:56	22	7,2	2	17	150
0:07:57	22	7,2	2	17	150
0:07:58	22	7,2	2	17	150
0:07:59	22	7,2	2	17	150
0:08:00	22	7,2	2	17	150
0:08:01	22	7,2	2	17	150
0:08:02	22	7,2	2	17	150
0:08:03	22	7,1	2	17	150
0:08:04	22	7,1	2	17	150
0:08:05	22	7,1	2	17	150
0:08:06	22	7,1	2	17	150
0:08:07	22	7,4	2	17	150
0:08:08	22	7,5	2	17	150
0:08:09	22	7,5	2	17	150
0:08:10	22	7,6	2	17	150
0:08:11	22	7,6	2	17	150
0:08:12	22	7,6	2	17	150
0:08:13	22	7,5	2	17	150
0:08:14	22	7,5	2	17	150
0:08:15	22	7,5	2	17	150
0:08:16	22	7,5	2	17	150
0:08:17	22	7,5	2	17	150
0:08:18	22	7,5	2	17	150
0:08:19	22	7,5	2	17	150
0:08:20	22	7,5	2	17	150
0:08:21	22	7,5	2	17	150
0:08:22	22	7,5	2	17	150
0:08:23	22	7,5	2	17	150
0:08:24	22	7,5	2	17	150
0:08:25	22	7,5	2	17	150
0:08:26	22	7,4	2	17	150
0:08:27	22	7,4	2	17	150
0:08:28	22	7,4	2	17	150
0:08:29	22	7,5	2	17	150
0:08:30	22	7,8	2	17	150
0:08:31	22	7,9	2	17	150
0:08:32	22	7,9	2	17	150
0:08:33	22	7,9	2	17	150
0:08:34	22	7,9	2	17	150
0:08:35	22	7,9	2	17	150
0:08:36	22	7,9	2	17	150
0:08:37	22	7,9	2	17	150
0:08:38	22	7,9	2	17	150
0:08:39	22	7,9	2	17	150
0:08:40	22	7,9	2	17	150
0:08:41	22	7,9	2	17	150
0:08:42	22	7,9	2	17	150
0:08:43	22	7,8	2	17	150
0:08:44	22	7,8	2	17	150
0:08:45	22	7,8	2	17	150
0:08:46	22	7,8	2	17	150
0:08:47	22	7,8	2	17	150
0:08:48	22	7,8	2	17	150
0:08:49	22	7,8	2	17	150
0:08:50	22	7,8	2	17	150
0:08:51	22	7,8	2	17	150
0:08:52	22	7,8	2	17	150
0:08:53	22	7,8	2	17	150
0:08:54	22	7,8	2	17	150
0:08:55	22	7,8	2	17	150
0:08:56	22	7,9	2	17	150
0:08:57	22	7,9	2	17	150
0:08:58	22	7,9	2	17	150
0:08:59	22	7,9	2	17	150
0:09:00	22	7,9	2	17	150
0:09:01	22	7,9	2	17	150
0:09:02	22	8,1	2	17	150
0:09:03	22	8,2	2	17	150
0:09:04	21	8,2	2	17	150
0:09:05	21	8,2	2	17	150
0:09:06	21	8,2	2	17	150
0:09:07	21	8,2	2	17	150
0:09:08	21	8,2	2	17	150
0:09:09	21	8,2	2	17	150
0:09:10	21	8,2	2	17	150
0:09:11	21	8,2	2	17	150
0:09:12	21	8,2	2	17	150
0:09:13	21	8,2	2	17	150
0:09:14	21	8,2	2	17	150
0:09:15	21	8,2	2	17	150
0:09:16	21	8,2	2	17	150
0:09:17	21	8,1	2	17	150
0:09:18	21	8,1	2	17	150
0:09:19	21	8,1	2	17	150
0:09:20	21	8,1	2	17	150
0:09:21	21	8,1	2	17	150
0:09:22	21	8,1	2	17	150
0:09:23	21	8,2	2	17	150
0:09:24	21	8,5	2	17	150
0:09:25	21	8,5	2	17	150
0:09:26	21	8,6	2	17	150
0:09:27	21	8,6	2	17	150
0:09:28	21	8,6	2	17	150
0:09:29	21	8,6	2	17	150
0:09:30	21	8,6	2	17	150
0:09:31	21	8,6	2	17	150
0:09:32	21	8,6	2	17	150
0:09:33	21	8,6	2	17	150
0:09:34	21	8,5	2	17	150
0:09:35	21	8,5	2	17	150
0:09:36	21	8,5	2	17	150
0:09:37	21	8,5	2	17	150
0:09:38	21	8,5	2	17	150
0:09:39	21	8,5	2	17	150
0:09:40	21	8,5	2	17	150
0:09:41	21	8,5	2	17	150
0:09:42	21	8,5	2	17	150
0:09:43	21	8,5	2	17	150
0:09:44	21	8,5	2	17	150
0:09:45	21	8,5	2	17	150
0:09:46	21	8,5	2	17	150
0:09:47	21	8,6	2	17	150
0:09:48	21	8,6	2	17	150
0:09:49	21	8,6	2	17	150
0:09:50	21	8,6	2	17	150
0:09:51	21	8,6	2	17	150
0:09:52	21	8,8	2	17	150
0:09:53	21	8,9	2	17	150
0:09:54	21	8,9	2	17	150
0:09:55	21	8,9	2	17	150
0:09:56	21	8,9	2	17	150
0:09:57	21	8,9	2	17	150
0:09:58	21	8,9	2	17	150
0:09:59	21	8,9	2	17	150
0:10:00	21	8,9	2	17	150
0:10:01	21	8,9	2	17	150
0:10:02	21	8,9	2	17	150
0:10:03	21	8,9	2	17	150
0:10:04	21	8,9	2	17	150
0:10:05	21	8,9	2	17	150
0:10:06	21	8,9	2	17	150
0:10:07	21	8,8	2	17	150
0:10:08	21	8,8	2	17	150
0:10:09	21	8,8	2	17	150
0:10:10	21	8,8	2	17	150
0:10:11	21	8,8	2	17	150
0:10:12	21	8,9	2	17	150
0:10:13	21	9,0	2	17	150
0:10:14	21	9,1	2	17	150
0:10:15	21	9,1	2	17	150
0:10:16	21	9,1	2	17	150
0:10:17	21	9,1	2	17	150
0:10:18	21	9,1	2	17	150
0:10:19	21	9,1	2	17	150
0:10:20	21	9,1	2	17	150
0:10:21	21	9,1	2	17	150
0:10:22	21	9,1	2	17	150
0:10:23	21	9,1	2	17	150
0:10:24	21	9,1	2	17	150
0:10:25	21	9,0	2	17	150
0:10:26	21	9,0	2	17	150
0:10:27	21	9,0	2	17	150
0:10:28	21	9,1	2	17	150
0:10:29	21	9,2	2	17	150
0:10:30	21	9,2	2	17	150
0:10:31	21	9,2	2	17	150
0:10:32	21	9,2	2	17	150
0:10:33	21	9,2	2	17	150
0:10:34	21	9,2	2	17	150
0:10:35	21	9,2	2	17	150
0:10:36	21	9,2	2	17	150
0:10:37	21	9,2	2	17	150
0:10:38	21	9,2	2	17	150
0:10:39	21	9,5	2	17	150
0:10:40	21	9,6	2	17	150
0:10:41	21	9,6	2	17	150
0:10:42	21	9,7	2	17	150
0:10:43	21	9,7	2	17	150
0:10:44	21	9,7	2	17	150
0:10:45	21	9,6	2	17	150
0:10:46	21	9,6	2	17	150
0:10:47	21	9,6	2	17	150
0:10:48	21	9,6	2	17	150
0:10:49	21	9,6	2	17	150
0:10:50	21	9,6	2	17	150
0:10:51	21	9,6	2	17	150
0:10:52	21	9,6	2	17	150
0:10:53	21	9,6	2	17	150
0:10:54	21	9,6	2	17	150
0:10:55	21	9,6	2	17	150
0:10:56	21	9,6	2	17	150
0:10:57	21	9,6	2	17	150
0:10:58	21	9,6	2	17	150
0:10:59	21	9,5	2	17	150
0:11:00	21	9,5	2	17	150
0:11:01	21	9,5	2	17	150
0:11:02	21	9,5	2	17	150
0:11:03	21	9,5	2	17	150
0:11:04	21	9,5	2	17	150
0:11:05	21	9,6	2	17	150
0:11:06	21	9,6	2	17	150
0:11:07	21	9,7	2	17	150
0:11:08	21	9,9	2	17	150
0:11:09	21	10,0	2	17	150
0:11:10	21	10,0	2	17	150
0:11:11	21	10,0	2	17	150
0:11:12	21	10,0	2	17	150
0:11:13	21	10,0	2	17	150
0:11:14	21	10,0	2	17	150
0:11:15	21	10,0	2	17	150
0:11:16	21	10,0	2	17	150
0:11:17	21	10,0	2	17	150
0:11:18	21	10,0	2	17	150
0:11:19	21	9,9	2	17	150
0:11:20	21	9,9	2	17	150
0:11:21	21	9,9	2	17	150
0:11:22	21	9,9	2	17	150
0:11:23	21	9,9	2	17	150
0:11:24	20	9,9	2	17	150
0:11:25	20	9,9	2	17	150
0:11:26	21	9,9	2	17	150
0:11:27	21	9,9	2	17	150
0:11:28	20	9,9	2	17	150
0:11:29	20	9,9	2	17	150
0:11:30	20	9,9	2	17	150
0:11:31	20	10,0	2	17	150
0:11:32	20	10,0	2	17	150
0:11:33	20	10,0	2	17	150
0:11:34	20	10,0	2	17	150
0:11:35	20	10,0	2	17	150
0:11:36	20	10,0	2	17	150
0:11:37	20	10,0	2	17	150
0:11:38	20	10,1	2	17	150
0:11:39	20	10,3	2	17	150
0:11:40	20	10,3	2	17	150
0:11:41	20	10,3	2	17	150
0:11:42	20	10,3	2	17	150
0:11:43	20	10,3	2	17	150
0:11:44	20	10,3	2	17	150
0:11:45	20	10,3	2	17	150
0:11:46	20	10,3	2	17	150
0:11:47	20	10,3	2	17	150
0:11:48	20	10,3	2	17	150
0:11:49	20	10,3	2	17	150
0:11:50	20	10,3	2	17	150
0:11:51	20	10,3	2	17	150
0:11:52	20	10,3	2	17	150
0:11:53	20	10,3	2	17	150
0:11:54	20	10,3	2	17	150
0:11:55	20	10,3	2	17	150
0:11:56	20	10,2	2	17	150
0:11:57	20	10,2	2	17	150
0:11:58	20	10,3	2	17	150
0:11:59	20	10,4	2	17	150
0:12:00	20	10,4	2	17	150
0:12:01	20	10,4	2	17	150
0:12:02	20	10,4	2	17	150
0:12:03	20	10,4	2	17	150
0:12:04	20	10,6	3	17	150
0:12:05	20	10,7	3	17	150
0:12:06	20	10,7	3	17	150
0:12:07	20	10,7	3	17	150
0:12:08	20	10,7	3	17	150
0:12:09	20	10,7	3	17	150
0:12:10	20	10,7	3	17	150
0:12:11	20	10,7	3	17	150
0:12:12	20	10,7	3	16	150
0:12:13	20	10,7	3	17	150
0:12:14	20	10,7	3	17	150
0:12:15	20	10,7	3	16	150
0:12:16	20	10,7	3	16	150
0:12:17	20	10,6	3	17	150
0:12:18	20	10,6	3	17	150
0:12:19	20	10,6	3	17	150
0:12:20	20	10,6	3	17	150
0:12:21	20	10,6	3	16	150
0:12:22	20	10,6	3	17	150
0:12:23	20	10,6	3	16	150
0:12:24	20	10,6	3	16	150
0:12:25	20	10,7	3	17	150
0:12:26	20	10,7	3	16	150
0:12:27	20	10,7	3	17	150
0:12:28	20	10,7	3	16	150
0:12:29	20	10,7	3	17	150
0:12:30	20	11,0	3	16	150
0:12:31	20	11,0	3	16	150
0:12:32	20	11,1	3	16	150
0:12:33	20	11,1	3	16	150
0:12:34	20	11,1	3	17	150
0:12:35	20	11,1	3	17	150
0:12:36	20	11,1	3	16	150
0:12:37	20	11,0	3	16	150
0:12:38	20	11,0	3	16	150
0:12:39	20	11,0	3	16	150
0:12:40	20	11,0	3	17	150
0:12:41	20	11,0	3	16	150
0:12:42	20	11,0	3	16	150
0:12:43	20	11,0	3	16	150
0:12:44	20	11,0	3	16	150
0:12:45	20	11,0	3	16	150
0:12:46	20	11,0	3	16	150
0:12:47	20	11,0	3	16	150
0:12:48	20	11,0	3	16	150
0:12:49	20	11,0	3	16	150
0:12:50	20	11,0	3	16	150
0:12:51	20	11,0	3	16	150
0:12:52	20	11,0	3	16	150
0:12:53	20	11,1	3	16	150
0:12:54	20	11,1	3	16	150
0:12:55	20	11,1	3	16	150
0:12:56	20	11,3	3	16	150
0:12:57	20	11,4	3	16	150
0:12:58	20	11,4	3	17	150
0:12:59	20	11,4	3	16	150
0:13:00	20	11,4	3	17	150
0:13:01	20	11,4	3	16	150
0:13:02	20	11,4	3	17	150
0:13:03	20	11,4	3	16	150
0:13:04	20	11,4	3	16	150
0:13:05	20	11,4	3	16	150
0:13:06	20	11,4	3	17	150
0:13:07	20	11,4	3	16	150
0:13:08	20	11,4	3	16	150
0:13:09	20	11,4	3	16	150
0:13:10	20	11,4	3	16	150
0:13:11	20	11,4	3	16	150
0:13:12	20	11,4	3	16	150
0:13:13	20	11,4	3	16	150
0:13:14	20	11,3	3	16	150
0:13:15	20	11,3	3	16	150
0:13:16	20	11,3	3	16	150
0:13:17	20	11,3	3	16	150
0:13:18	20	11,4	3	16	150
0:13:19	20	11,5	3	16	150
0:13:20	20	11,5	3	16	150
0:13:21	20	11,5	3	16	150
0:13:22	20	11,5	3	16	150
0:13:23	20	11,5	3	16	150
0:13:24	20	11,5	3	16	150
0:13:25	20	11,5	3	16	150
0:13:26	20	11,5	3	16	150
0:13:27	20	11,5	3	16	150
0:13:28	20	11,5	3	16	150
0:13:29	20	11,6	3	16	150
0:13:30	20	11,7	3	16	150
0:13:31	20	11,8	3	16	150
0:13:32	20	11,8	3	16	150
0:13:33	20	11,8	3	16	150
0:13:34	20	11,8	3	16	150
0:13:35	20	11,8	3	16	150
0:13:36	20	11,7	3	16	150
0:13:37	20	11,7	3	16	150
0:13:38	20	11,7	3	16	150
0:13:39	20	11,7	3	16	150
0:13:40	20	11,7	3	16	150
0:13:41	20	11,7	3	16	150
0:13:42	20	11,7	3	16	150
0:13:43	20	11,7	3	16	150
0:13:44	20	11,7	3	16	150
0:13:45	20	11,8	3	16	150
0:13:46	20	11,8	3	16	150
0:13:47	20	11,9	3	16	150
0:13:48	20	11,9	3	16	150
0:13:49	20	11,9	3	16	150
0:13:50	20	11,9	3	16	150
0:13:51	20	11,9	3	16	150
0:13:52	20	11,9	3	16	150
0:13:53	20	11,9	3	16	150
0:13:54	20	11,8	3	16	150
0:13:55	20	11,8	3	16	150
0:13:56	20	12,0	3	16	150
0:13:57	20	12,1	3	16	150
0:13:58	20	12,1	3	16	150
0:13:59	20	12,1	3	16	150
0:14:00	20	12,1	3	16	150
0:14:01	20	12,1	3	16	150
0:14:02	20	12,1	3	16	150
0:14:03	20	12,1	3	16	150
0:14:04	20	12,1	3	16	150
0:14:05	20	12,1	3	16	150
0:14:06	20	12,1	3	16	150
0:14:07	20	12,1	3	16	150
0:14:08	20	12,1	3	16	150
0:14:09	20	12,1	3	16	150
0:14:10	20	12,1	3	16	150
0:14:11	20	12,1	3	16	150
0:14:12	20	12,3	3	16	150
0:14:13	20	12,4	3	16	150
0:14:14	20	12,5	3	16	150
0:14:15	20	12,5	3	16	150
0:14:16	20	12,5	3	16	150
0:14:17	19	12,5	3	16	150
0:14:18	19	12,5	3	16	150
0:14:19	19	12,5	3	16	150
0:14:20	19	12,5	3	16	150
0:14:21	19	12,5	3	16	150
0:14:22	19	12,5	3	16	150
0:14:23	19	12,5	3	16	150
0:14:24	19	12,5	3	16	150
0:14:25	19	12,4	3	16	150
0:14:26	19	12,4	3	16	150
0:14:27	19	12,4	3	16	150
0:14:28	19	12,4	3	16	150
0:14:29	19	12,4	3	16	150
0:14:30	19	12,4	3	16	150
0:14:31	19	12,4	3	16	150
0:14:32	19	12,4	3	16	150
0:14:33	19	12,4	3	16	150
0:14:34	19	12,4	3	16	150
0:14:35	19	12,4	3	16	150
0:14:36	19	12,4	3	16	150
0:14:37	19	12,4	3	16	150
0:14:38	19	12,4	3	16	150
0:14:39	19	12,5	3	16	150
0:14:40	19	12,7	3	16	150
0:14:41	19	12,8	3	16	150
0:14:42	19	12,9	3	16	150
0:14:43	19	12,9	3	16	150
0:14:44	19	12,9	3	16	150
0:14:45	19	12,9	3	16	150
0:14:46	19	12,9	3	16	150
0:14:47	19	12,8	3	16	150
0:14:48	19	12,8	3	16	150
0:14:49	19	12,8	3	16	150
0:14:50	19	12,8	3	16	150
0:14:51	19	12,8	3	16	150
0:14:52	19	12,8	3	16	150
0:14:53	19	12,8	3	16	150
0:14:54	19	12,8	3	16	150
0:14:55	19	12,8	3	16	150
0:14:56	19	12,8	3	16	150
0:14:57	19	12,8	4	16	150
0:14:58	19	12,8	4	16	150
0:14:59	19	12,8	3	16	150
0:15:00	19	12,8	4	16	150
0:15:01	19	12,8	3	16	150
0:15:02	19	12,8	4	16	150
0:15:03	19	12,8	4	16	150
0:15:04	19	12,8	4	16	150
0:15:05	19	12,8	4	16	150
0:15:06	19	12,8	4	16	150
0:15:07	19	13,0	4	16	150
0:15:08	19	13,2	4	16	150
0:15:09	19	13,2	4	16	150
0:15:10	19	13,3	4	16	150
0:15:11	19	13,3	4	16	150
0:15:12	19	13,3	4	16	150
0:15:13	19	13,2	4	16	150
0:15:14	19	13,2	4	16	150
0:15:15	19	13,2	3	16	150
0:15:16	19	13,2	3	16	150
0:15:17	19	13,2	3	16	150
0:15:18	19	13,2	3	16	150
0:15:19	19	13,2	3	16	150
0:15:20	19	13,2	3	16	150
0:15:21	19	13,2	3	16	150
0:15:22	19	13,2	3	16	150
0:15:23	19	13,2	3	16	150
0:15:24	19	13,2	3	16	150
0:15:25	19	13,2	3	16	150
0:15:26	19	13,2	3	16	150
0:15:27	19	13,2	3	16	150
0:15:28	19	13,1	3	16	150
0:15:29	19	13,1	3	16	150
0:15:30	19	13,1	3	16	150
0:15:31	19	13,2	3	16	150
0:15:32	19	13,2	3	16	150
0:15:33	19	13,2	3	16	150
0:15:34	19	13,2	3	16	150
0:15:35	19	13,3	3	16	150
0:15:36	19	13,4	3	16	150
0:15:37	19	13,5	3	16	150
0:15:38	19	13,5	3	16	150
0:15:39	19	13,5	3	16	150
0:15:40	19	13,5	3	16	150
0:15:41	19	13,5	3	16	150
0:15:42	19	13,5	3	16	150
0:15:43	19	13,5	3	16	150
0:15:44	19	13,5	3	16	150
0:15:45	19	13,5	3	16	150
0:15:46	19	13,5	3	16	150
0:15:47	19	13,5	3	16	150
0:15:48	19	13,5	3	16	150
0:15:49	19	13,5	3	16	150
0:15:50	19	13,5	3	16	150
0:15:51	19	13,4	3	16	150
0:15:52	19	13,4	3	16	150
0:15:53	19	13,4	3	16	150
0:15:54	19	13,5	3	16	150
0:15:55	19	13,6	3	16	150
0:15:56	19	13,6	3	16	150
0:15:57	19	13,6	3	16	150
0:15:58	19	13,6	3	16	150
0:15:59	19	13,6	3	16	150
0:16:00	19	13,6	3	16	150
0:16:01	19	13,6	3	16	150
0:16:02	19	13,9	3	16	150
0:16:03	19	13,9	3	16	150
0:16:04	19	14,0	3	16	150
0:16:05	19	14,0	3	16	150
0:16:06	19	14,0	3	16	150
0:16:07	19	14,0	3	16	150
0:16:08	19	14,0	3	16	150
0:16:09	19	14,0	3	16	150
0:16:10	19	14,0	3	16	150
0:16:11	19	14,0	3	16	150
0:16:12	19	13,9	3	16	150
0:16:13	19	13,9	3	16	150
0:16:14	19	13,9	3	16	150
0:16:15	19	13,9	3	16	150
0:16:16	19	13,9	3	16	150
0:16:17	19	13,9	3	16	150
0:16:18	19	13,9	3	16	150
0:16:19	19	13,9	3	16	150
0:16:20	19	13,9	3	16	150
0:16:21	19	13,9	3	16	150
0:16:22	19	13,9	3	16	150
0:16:23	19	13,9	3	16	150
0:16:24	19	13,9	3	16	150
0:16:25	19	13,9	3	16	150
0:16:26	19	13,9	3	16	150
0:16:27	19	13,9	3	16	150
0:16:28	19	13,9	3	16	150
0:16:29	19	14,0	3	16	150
0:16:30	19	14,2	3	16	150
0:16:31	19	14,3	3	16	150
0:16:32	19	14,3	3	16	150
0:16:33	19	14,3	3	16	150
0:16:34	19	14,3	3	16	150
0:16:35	19	14,3	3	16	150
0:16:36	19	14,3	3	16	150
0:16:37	19	14,3	3	16	150
0:16:38	19	14,3	3	16	150
0:16:39	19	14,3	3	16	150
0:16:40	19	14,3	3	16	150
0:16:41	19	14,3	3	16	150
0:16:42	19	14,3	3	16	150
0:16:43	19	14,3	3	16	150
0:16:44	19	14,3	3	16	150
0:16:45	19	14,3	3	16	150
0:16:46	19	14,3	3	16	150
0:16:47	19	14,3	3	16	150
0:16:48	19	14,3	3	16	150
0:16:49	19	14,3	3	16	150
0:16:50	19	14,3	3	16	150
0:16:51	19	14,3	3	16	150
0:16:52	19	14,3	3	16	150
0:16:53	19	14,3	3	16	150
0:16:54	19	14,3	3	16	150
0:16:55	19	14,3	2	16	150
0:16:56	19	14,3	2	16	150
0:16:57	19	14,4	2	16	150
0:16:58	19	14,6	2	16	150
0:16:59	19	14,7	2	16	150
0:17:00	19	14,7	2	16	150
0:17:01	19	14,7	2	16	150
0:17:02	19	14,7	2	16	150
0:17:03	19	14,7	2	16	150
0:17:04	19	14,7	2	16	150
0:17:05	19	14,7	2	16	150
0:17:06	19	14,7	2	16	150
0:17:07	19	14,7	2	16	150
0:17:08	19	14,7	2	16	150
0:17:09	19	14,7	2	16	150
0:17:10	19	14,7	2	16	150
0:17:11	19	14,7	2	16	150
0:17:12	19	14,6	2	16	150
0:17:13	19	14,6	2	16	150
0:17:14	19	14,6	2	16	150
0:17:15	19	14,6	2	16	150
0:17:16	19	14,6	2	16	150
0:17:17	19	14,6	2	16	150
0:17:18	19	14,6	2	16	150
0:17:19	19	14,6	2	16	150
0:17:20	19	14,6	2	16	150
0:17:21	19	14,7	2	16	150
0:17:22	19	14,7	2	16	150
0:17:23	19	14,7	2	16	150
0:17:24	19	14,7	2	16	150
0:17:25	19	14,8	2	16	150
0:17:26	19	15,0	2	16	150
0:17:27	19	15,1	3	16	150
0:17:28	19	15,1	3	16	150
0:17:29	19	15,1	3	16	150
0:17:30	19	15,1	3	16	150
0:17:31	19	15,1	3	16	150
0:17:32	19	15,1	3	16	150
0:17:33	19	15,1	3	16	150
0:17:34	19	15,1	3	16	150
0:17:35	19	15,1	3	16	150
0:17:36	19	15,1	2	16	150
0:17:37	19	15,1	2	16	150
0:17:38	19	15,1	2	16	150
0:17:39	19	15,1	2	16	150
0:17:40	19	15,1	2	16	150
0:17:41	19	15,0	2	16	150
0:17:42	19	15,0	2	15	150
0:17:43	19	15,0	2	16	150
0:17:44	19	15,0	2	16	150
0:17:45	19	15,0	2	16	150
0:17:46	19	15,0	2	15	150
0:17:47	18	15,0	2	16	150
0:17:48	18	15,0	2	16	150
0:17:49	18	15,0	2	16	150
0:17:50	18	15,0	2	16	150
0:17:51	18	15,1	2	16	150
0:17:52	18	15,1	2	16	150
0:17:53	18	15,1	2	16	150
0:17:54	18	15,3	2	16	150
0:17:55	18	15,5	2	16	150
0:17:56	18	15,5	2	16	150
0:17:57	18	15,5	2	16	150
0:17:58	18	15,5	2	16	150
0:17:59	18	15,5	2	16	150
0:18:00	18	15,5	2	15	150
0:18:01	18	15,5	2	16	150
0:18:02	18	15,5	2	15	150
0:18:03	18	15,5	2	16	150
0:18:04	18	15,5	2	16	150
0:18:05	18	15,5	2	16	150
0:18:06	18	15,5	2	16	150
0:18:07	18	15,5	2	16	150
0:18:08	18	15,5	2	15	150
0:18:09	18	15,4	2	16	150
0:18:10	18	15,4	2	16	150
0:18:11	18	15,4	2	15	150
0:18:12	18	15,4	2	16	150
0:18:13	18	15,4	2	16	150
0:18:14	18	15,4	2	15	150
0:18:15	18	15,4	2	15	150
0:18:16	18	15,4	2	16	150
0:18:17	18	15,4	2	16	150
0:18:18	18	15,4	2	16	150
0:18:19	18	15,4	2	15	150
0:18:20	18	15,4	2	16	150
0:18:21	18	15,4	2	16	150
0:18:22	18	15,5	2	16	150
0:18:23	18	15,7	2	16	150
0:18:24	18	15,8	2	15	150
0:18:25	18	15,8	2	16	150
0:18:26	18	15,8	2	15	150
0:18:27	18	15,8	2	16	150
0:18:28	18	15,8	2	15	150
0:18:29	18	15,8	2	16	150
0:18:30	18	15,8	2	15	150
0:18:31	18	15,8	2	16	150
0:18:32	18	15,8	2	16	150
0:18:33	18	15,7	2	15	150
0:18:34	18	15,7	2	16	150
0:18:35	18	15,7	2	15	150
0:18:36	18	15,7	2	15	150
0:18:37	18	15,7	2	16	150
0:18:38	18	15,7	2	16	150
0:18:39	18	15,7	2	15	150
0:18:40	18	15,7	2	16	150
0:18:41	18	15,7	2	15	150
0:18:42	18	15,8	2	16	150
0:18:43	18	15,8	2	15	150
0:18:44	18	15,9	2	16	150
0:18:45	18	15,9	2	15	150
0:18:46	18	15,9	2	15	150
0:18:47	18	15,8	2	15	150
0:18:48	18	15,8	2	15	150
0:18:49	18	15,8	2	15	150
0:18:50	18	15,8	2	15	150
0:18:51	18	16,0	2	15	150
0:18:52	18	16,1	2	15	150
0:18:53	18	16,1	2	15	150
0:18:54	18	16,1	2	15	150
0:18:55	18	16,1	2	15	150
0:18:56	18	16,1	2	15	150
0:18:57	18	16,1	2	15	150
0:18:58	18	16,1	2	15	150
0:18:59	18	16,1	2	15	150
0:19:00	18	16,1	2	16	150
0:19:01	18	16,1	2	15	150
0:19:02	18	16,1	2	16	150
0:19:03	18	16,1	2	15	150
0:19:04	18	16,1	2	15	150
0:19:05	18	16,1	2	15	150
0:19:06	18	16,0	2	15	150
0:19:07	18	16,2	2	16	150
0:19:08	18	16,2	2	15	150
0:19:09	18	16,2	2	16	150
0:19:10	18	16,2	2	15	150
0:19:11	18	16,2	2	16	150
0:19:12	18	16,2	2	15	150
0:19:13	18	16,2	2	15	150
0:19:14	18	16,2	2	15	150
0:19:15	18	16,2	2	15	150
0:19:16	18	16,2	2	15	150
0:19:17	18	16,2	2	15	150
0:19:18	18	16,2	2	15	150
0:19:19	18	16,4	2	15	150
0:19:20	18	16,5	2	15	150
0:19:21	18	16,5	2	15	150
0:19:22	18	16,5	2	15	150
0:19:23	18	16,5	2	15	150
0:19:24	18	16,5	2	15	150
0:19:25	18	16,5	2	15	150
0:19:26	18	16,5	2	15	150
0:19:27	18	16,5	2	15	150
0:19:28	18	16,5	2	15	150
0:19:29	18	16,5	2	15	150
0:19:30	18	16,5	2	15	150
0:19:31	18	16,5	2	15	150
0:19:32	18	16,5	2	15	150
0:19:33	18	16,5	2	15	150
0:19:34	18	16,5	2	15	150
0:19:35	18	16,5	2	15	150
0:19:36	18	16,5	2	15	150
0:19:37	18	16,5	2	15	150
0:19:38	18	16,5	2	15	150
0:19:39	18	16,6	2	15	150
0:19:40	18	16,6	2	15	150
0:19:41	18	16,6	2	15	150
0:19:42	18	16,6	2	15	150
0:19:43	18	16,6	2	15	150
0:19:44	18	16,6	2	15	150
0:19:45	18	16,6	2	15	150
0:19:46	18	16,7	2	15	150
0:19:47	18	16,9	2	15	150
0:19:48	18	16,9	2	15	150
0:19:49	18	16,9	2	15	150
0:19:50	18	16,9	2	15	150
0:19:51	18	16,9	2	15	150
0:19:52	18	16,9	2	15	150
0:19:53	18	16,9	2	15	150
0:19:54	18	16,9	2	15	150
0:19:55	18	16,9	2	15	150
0:19:56	18	16,9	2	15	150
0:19:57	18	16,9	2	15	150
0:19:58	18	16,9	2	15	150
0:19:59	18	16,9	2	15	150
0:20:00	18	16,9	2	15	150
0:20:01	18	16,9	2	15	150
0:20:02	18	16,9	2	15	150
0:20:03	18	16,9	2	15	150
0:20:04	18	16,9	2	15	150
0:20:05	18	16,9	2	15	150
0:20:06	18	16,9	2	15	150
0:20:07	18	17,0	2	15	150
0:20:08	18	17,0	2	15	150
0:20:09	18	17,0	2	15	150
0:20:10	18	17,0	2	15	150
0:20:11	18	17,0	2	15	150
0:20:12	18	17,0	2	15	150
0:20:13	18	17,0	2	15	150
0:20:14	18	17,0	2	15	150
0:20:15	18	17,0	2	15	150
0:20:16	18	17,2	2	15	150
0:20:17	18	17,3	2	15	150
0:20:18	18	17,3	2	15	150
0:20:19	18	17,3	2	15	150
0:20:20	18	17,3	2	15	150
0:20:21	18	17,3	2	15	150
0:20:22	18	17,3	2	15	150
0:20:23	18	17,3	2	15	150
0:20:24	18	17,3	2	15	150
0:20:25	18	17,3	2	15	150
0:20:26	18	17,3	2	15	150
0:20:27	18	17,3	2	15	150
0:20:28	18	17,3	2	15	150
0:20:29	18	17,3	2	15	150
0:20:30	18	17,2	2	15	150
0:20:31	18	17,2	2	15	150
0:20:32	18	17,2	2	15	150
0:20:33	18	17,2	2	15	150
0:20:34	18	17,3	2	15	150
0:20:35	18	17,4	2	15	150
0:20:36	18	17,4	2	15	150
0:20:37	18	17,4	2	15	150
0:20:38	18	17,4	2	15	150
0:20:39	18	17,4	2	15	150
0:20:40	18	17,4	2	15	150
0:20:41	18	17,4	2	15	150
0:20:42	18	17,4	2	15	150
0:20:43	18	17,4	2	15	150
0:20:44	18	17,4	2	15	150
0:20:45	18	17,6	2	15	150
0:20:46	18	17,6	2	15	150
0:20:47	18	17,7	2	15	150
0:20:48	18	17,7	2	15	150
0:20:49	18	17,7	2	15	150
0:20:50	18	17,7	2	15	150
0:20:51	18	17,7	2	15	150
0:20:52	18	17,7	2	15	150
0:20:53	18	17,7	2	15	150
0:20:54	18	17,6	2	15	150
0:20:55	18	17,6	2	15	150
0:20:56	18	17,6	2	15	150
0:20:57	18	17,6	2	15	150
0:20:58	18	17,6	2	15	150
0:20:59	18	17,6	2	15	150
0:21:00	18	17,6	2	15	150
0:21:01	18	17,6	2	15	150
0:21:02	18	17,6	2	15	150
0:21:03	18	17,7	2	15	150
0:21:04	18	17,8	2	15	150
0:21:05	18	17,8	2	15	150
0:21:06	18	17,8	2	15	150
0:21:07	18	17,8	2	15	150
0:21:08	18	17,8	2	15	150
0:21:09	18	17,8	2	15	150
0:21:10	18	17,8	2	15	150
0:21:11	18	17,8	2	15	150
0:21:12	18	17,8	2	15	150
0:21:13	18	17,9	2	15	150
0:21:14	18	18,0	2	15	150
0:21:15	18	18,1	2	15	150
0:21:16	18	18,1	2	15	150
0:21:17	18	18,1	2	15	150
0:21:18	18	18,1	2	15	150
0:21:19	18	18,1	2	15	150
0:21:20	18	18,1	2	15	150
0:21:21	18	18,1	2	15	150
0:21:22	18	18,1	2	15	150
0:21:23	18	18,1	2	15	150
0:21:24	18	18,1	2	15	150
0:21:25	18	18,1	2	15	150
0:21:26	18	18,1	2	15	150
0:21:27	18	18,1	2	15	150
0:21:28	18	18,1	2	15	150
0:21:29	18	18,1	2	15	150
0:21:30	18	18,0	2	15	150
0:21:31	18	18,0	2	15	150
0:21:32	18	18,0	2	15	150
0:21:33	18	18,0	2	15	150
0:21:34	18	18,1	2	15	150
0:21:35	18	18,2	2	15	150
0:21:36	18	18,2	2	15	150
0:21:37	18	18,2	2	15	150
0:21:38	18	18,2	2	15	150
0:21:39	18	18,2	2	15	150
0:21:40	18	18,2	2	15	150
0:21:41	18	18,2	2	15	150
0:21:42	18	18,4	2	15	150
0:21:43	18	18,5	2	15	150
0:21:44	18	18,5	2	15	150
0:21:45	18	18,5	2	15	150
0:21:46	18	18,5	2	15	150
0:21:47	18	18,5	2	15	150
0:21:48	18	18,5	2	15	150
0:21:49	18	18,5	2	15	150
0:21:50	18	18,5	2	15	150
0:21:51	18	18,5	2	15	150
0:21:52	18	18,5	2	15	150
0:21:53	18	18,5	2	15	150
0:21:54	18	18,5	2	15	150
0:21:55	18	18,5	2	15	150
0:21:56	18	18,4	2	15	150
0:21:57	18	18,4	2	15	150
0:21:58	18	18,4	2	15	150
0:21:59	18	18,4	2	15	150
0:22:00	18	18,4	2	15	150
0:22:01	18	18,4	2	15	150
0:22:02	18	18,5	2	15	150
0:22:03	18	18,5	2	15	150
0:22:04	18	18,5	2	15	150
0:22:05	18	18,6	2	15	150
0:22:06	18	18,6	2	15	150
0:22:07	18	18,5	2	15	150
0:22:08	18	18,5	2	15	150
0:22:09	18	18,5	2	15	150
0:22:10	18	18,8	2	15	150
0:22:11	18	18,8	2	15	150
0:22:12	18	18,9	2	15	150
0:22:13	18	18,9	2	15	150
0:22:14	18	18,9	2	15	150
0:22:15	18	18,9	2	15	150
0:22:16	18	18,9	2	15	150
0:22:17	17	18,9	2	15	150
0:22:18	18	18,9	2	15	150
0:22:19	17	18,9	2	15	150
0:22:20	17	18,8	2	15	150
0:22:21	17	18,8	2	15	150
0:22:22	17	18,8	2	15	150
0:22:23	17	18,8	2	15	150
0:22:24	17	18,8	2	15	150
0:22:25	17	18,8	2	15	150
0:22:26	17	18,8	2	15	150
0:22:27	17	18,8	2	15	150
0:22:28	17	18,8	2	15	150
0:22:29	17	18,8	2	15	150
0:22:30	17	18,8	2	15	150
0:22:31	17	18,9	2	15	150
0:22:32	17	18,9	2	15	150
0:22:33	17	18,9	2	15	150
0:22:34	17	18,9	2	15	150
0:22:35	17	18,9	2	15	150
0:22:36	17	18,9	2	15	150
0:22:37	17	18,9	2	15	150
0:22:38	17	19,0	2	15	150
0:22:39	17	19,1	2	15	150
0:22:40	17	19,2	2	15	150
0:22:41	17	19,2	2	15	150
0:22:42	17	19,2	2	15	150
0:22:43	17	19,2	2	15	150
0:22:44	17	19,2	2	15	150
0:22:45	17	19,2	2	15	150
0:22:46	17	19,2	2	15	150
0:22:47	17	19,2	2	15	150
0:22:48	17	19,2	2	15	150
0:22:49	17	19,2	2	15	150
0:22:50	17	19,2	2	15	150
0:22:51	17	19,2	2	15	150
0:22:52	17	19,2	2	15	150
0:22:53	17	19,2	2	15	150
0:22:54	17	19,2	2	15	150
0:22:55	17	19,2	2	15	150
0:22:56	17	19,2	2	15	150
0:22:57	17	19,3	2	15	150
0:22:58	17	19,3	2	15	150
0:22:59	17	19,4	2	15	150
0:23:00	17	19,3	2	15	150
0:23:01	17	19,3	2	15	150
0:23:02	17	19,3	2	15	150
0:23:03	17	19,3	2	15	150
0:23:04	17	19,3	2	15	150
0:23:05	17	19,3	2	15	150
0:23:06	17	19,3	2	15	150
0:23:07	17	19,3	2	15	150
0:23:08	17	19,3	2	15	150
0:23:09	17	19,5	2	15	150
0:23:10	17	19,5	2	15	150
0:23:11	17	19,5	2	15	150
0:23:12	17	19,5	2	15	150
0:23:13	17	19,5	2	15	150
0:23:14	17	19,5	2	15	150
0:23:15	17	19,5	2	15	150
0:23:16	17	19,5	2	15	150
0:23:17	17	19,5	2	15	150
0:23:18	17	19,5	2	15	150
0:23:19	17	19,5	2	15	150
0:23:20	17	19,5	2	15	150
0:23:21	17	19,7	2	15	150
0:23:22	17	19,7	2	15	150
0:23:23	17	19,8	2	15	150
0:23:24	17	19,8	2	15	150
0:23:25	17	19,8	2	15	150
0:23:26	17	19,8	2	15	150
0:23:27	17	19,7	2	15	150
0:23:28	17	19,7	2	15	150
0:23:29	17	19,7	2	15	150
0:23:30	17	19,7	2	15	150
0:23:31	17	19,7	2	15	150
0:23:32	17	19,7	2	15	150
0:23:33	17	19,7	2	15	150
0:23:34	17	19,7	2	15	150
0:23:35	17	19,7	2	15	150
0:23:36	17	19,7	2	15	150
0:23:37	17	19,7	2	15	150
0:23:38	17	19,7	2	15	150
0:23:39	17	19,7	2	15	150
0:23:40	17	19,8	2	15	150
0:23:41	17	20,1	2	15	150
0:23:42	17	20,2	2	15	150
0:23:43	17	20,2	2	15	150
0:23:44	17	20,2	2	15	150
0:23:45	17	20,2	2	15	150
0:23:46	17	20,2	2	15	150
0:23:47	17	20,2	2	15	150
0:23:48	17	20,2	2	15	150
0:23:49	17	20,2	2	15	150
0:23:50	17	20,2	2	15	150
0:23:51	17	20,2	2	15	150
0:23:52	17	20,2	2	15	150
0:23:53	17	20,1	2	15	150
0:23:54	17	20,1	2	15	150
0:23:55	17	20,1	2	15	150
0:23:56	17	20,1	2	15	150
0:23:57	17	20,1	2	15	150
0:23:58	17	20,1	2	15	150
0:23:59	17	20,1	2	15	150
0:24:00	17	20,1	2	15	150
0:24:01	17	20,1	2	15	150
0:24:02	17	20,1	2	15	150
0:24:03	17	20,1	2	15	150
0:24:04	17	20,1	2	15	150
0:24:05	17	20,1	2	15	150
0:24:06	17	20,1	2	15	150
0:24:07	17	20,1	2	15	150
0:24:08	17	20,1	2	15	150
0:24:09	17	20,2	2	15	150
0:24:10	17	20,2	2	15	150
0:24:11	17	20,2	2	15	150
0:24:12	17	20,3	2	15	150
0:24:13	17	20,5	2	15	150
0:24:14	17	20,6	2	15	150
0:24:15	17	20,6	2	15	150
0:24:16	17	20,6	2	15	150
0:24:17	17	20,6	2	15	150
0:24:18	17	20,6	2	15	150
0:24:19	17	20,6	2	15	150
0:24:20	17	20,6	2	15	150
0:24:21	17	20,6	2	15	150
0:24:22	17	20,6	2	15	150
0:24:23	17	20,6	2	15	150
0:24:24	17	20,6	2	15	150
0:24:25	17	20,6	2	15	150
0:24:26	17	20,6	2	15	150
0:24:27	17	20,6	2	15	150
0:24:28	17	20,6	2	15	150
0:24:29	17	20,6	2	15	150
0:24:30	17	20,6	2	15	150
0:24:31	17	20,6	2	15	150
0:24:32	17	20,5	2	15	150
0:24:33	17	20,5	2	15	150
0:24:34	17	20,5	2	15	150
0:24:35	17	20,5	2	14	150
0:24:36	17	20,5	2	15	150
0:24:37	17	20,5	2	15	150
0:24:38	17	20,5	2	15	150
0:24:39	17	20,5	2	15	150
0:24:40	17	20,5	2	15	150
0:24:41	17	20,8	2	15	150
0:24:42	17	21,0	2	15	150
0:24:43	17	21,0	2	15	150
0:24:44	17	21,0	2	15	150
0:24:45	17	21,0	2	15	150
0:24:46	17	21,0	2	15	150
0:24:47	17	21,0	2	15	150
0:24:48	17	21,0	2	15	150
0:24:49	17	21,0	2	15	150
0:24:50	17	21,0	2	15	150
0:24:51	17	21,0	2	15	150
0:24:52	17	21,0	2	15	150
0:24:53	17	21,0	2	15	150
0:24:54	17	21,0	2	15	150
0:24:55	17	21,0	2	15	150
0:24:56	17	21,0	2	15	150
0:24:57	17	21,0	2	15	150
0:24:58	17	21,0	2	15	150
0:24:59	17	21,0	2	15	150
0:25:00	17	20,9	2	15	150
0:25:01	17	20,9	2	15	150
0:25:02	17	20,9	2	15	150
0:25:03	17	20,9	2	15	150
0:25:04	17	20,9	2	14	150
0:25:05	17	20,9	2	15	150
0:25:06	17	20,9	2	15	150
0:25:07	17	20,9	2	15	150
0:25:08	17	20,9	2	15	150
0:25:09	17	20,9	2	15	150
0:25:10	17	21,1	2	15	150
0:25:11	17	21,3	2	15	150
0:25:12	17	21,4	2	15	150
0:25:13	17	21,4	2	15	150
0:25:14	17	21,4	2	15	150
0:25:15	17	21,4	2	15	150
0:25:16	17	21,4	2	15	150
0:25:17	17	21,4	2	15	150
0:25:18	17	21,4	2	15	150
0:25:19	17	21,4	2	15	150
0:25:20	17	21,4	2	15	150
0:25:21	17	21,4	2	15	150
0:25:22	17	21,4	2	15	150
0:25:23	17	21,4	2	15	150
0:25:24	17	21,4	2	15	150
0:25:25	17	21,4	2	15	150
0:25:26	17	21,4	2	15	150
0:25:27	17	21,4	2	15	150
0:25:28	17	21,4	2	14	150
0:25:29	17	21,4	2	15	150
0:25:30	17	21,3	2	15	150
0:25:31	17	21,3	2	15	150
0:25:32	17	21,3	2	15	150
0:25:33	17	21,3	2	14	150
0:25:34	17	21,3	2	15	150
0:25:35	17	21,3	2	15	150
0:25:36	17	21,3	2	14	150
0:25:37	17	21,3	2	14	150
0:25:38	17	21,3	2	15	150
0:25:39	17	21,3	2	14	150
0:25:40	17	21,6	2	15	150
0:25:41	17	21,8	2	14	150
0:25:42	17	21,8	2	14	150
0:25:43	17	21,8	2	15	150
0:25:44	17	21,8	2	14	150
0:25:45	17	21,8	2	15	150
0:25:46	17	21,8	2	15	150
0:25:47	17	21,8	2	15	150
0:25:48	17	21,8	2	14	150
0:25:49	17	21,8	2	15	150
0:25:50	17	21,8	2	15	150
0:25:51	17	21,8	2	15	150
0:25:52	17	21,8	2	15	150
0:25:53	17	21,8	2	15	150
0:25:54	17	21,8	2	14	150
0:25:55	17	21,8	2	15	150
0:25:56	17	21,8	2	15	150
0:25:57	17	21,8	2	15	150
0:25:58	17	21,8	2	15	150
0:25:59	17	21,8	2	14	150
0:26:00	17	21,7	2	15	150
0:26:01	17	21,7	2	14	150
0:26:02	17	21,7	2	15	150
0:26:03	17	21,7	2	14	150
0:26:04	17	21,7	2	14	150
0:26:05	17	21,7	2	14	150
0:26:06	17	21,7	2	14	150
0:26:07	17	21,7	2	14	150
0:26:08	17	21,7	2	14	150
0:26:09	17	21,9	2	14	150
0:26:10	17	22,1	2	15	150
0:26:11	17	22,2	2	15	150
0:26:12	17	22,2	2	14	150
0:26:13	17	22,2	2	15	150
0:26:14	17	22,2	2	14	150
0:26:15	17	22,2	2	15	150
0:26:16	17	22,2	2	15	150
0:26:17	17	22,2	2	14	150
0:26:18	17	22,2	2	14	150
0:26:19	17	22,2	2	15	150
