Repository: ProgWizer/parser

File: project-root/data/Data Acquisition/Data Acquisition/2017 year (147)/17-00115.txt (part 1 of 8)
--Test Summary--
Full Path and File Name	
Instrument Name	7322
Instrument Type	Model 7322 Consistometer - Variable Speed
Instrument Serial Number	
Test Start Date	12.09.2017
Test Start Time	9:45:18
Test Stop Date	12.09.2017
Test Stop Time	13:15:18
Test Length	3:30:00
Final Sample Time Offset	3:30:00
Controller Schedule Name	
Sampling Period	1 second
Comments	MPa 24 (35)
Information	WellID	
Information	Customer	
Information	EngName	
Information	CementClass	G
Information	CementMfr	
Information	Additives	100G+100Gipsum+40ASPM+0.7ËÊ+0.4TA-100+0.8Floss-117+0.1NoFoam
Information	Density	1460
Information	BHCT	10
Information	BHST	
Information	FluidLoss	
Information	JobType	
Calculated Value	Time_30Bc	2:58:41
Calculated Value	Time_70Bc	3:30:00
Initial Temperature (°C)	25 °C
Final Temperature (°C)	11 °C
Initial Pressure (MPa)	0,7 MPa
Final Pressure (MPa)	24,0 MPa
Initial Consistency (Bc)	1 Bc
Final Consistency (Bc)	70 Bc
Initial Wall Temperature (°C)	21 °C
Final Wall Temperature (°C)	9 °C
Initial Motor Speed (RPM)	150 RPM
Final Motor Speed (RPM)	150 RPM
--Data--
Time (HH:MM:SS)	Temperature (°C)	Pressure (MPa)	Consistency (Bc)	Wall Temperature (°C)	Motor Speed (RPM)
0:00:00	25	0,7	1	21	150
0:00:01	25	0,7	1	20	150
0:00:02	25	0,7	1	20	150
0:00:03	25	0,7	1	20	150
0:00:04	25	0,7	1	20	150
0:00:05	25	0,7	1	20	150
0:00:06	25	0,7	1	20	150
0:00:07	25	0,7	1	21	150
0:00:08	25	0,7	1	20	150
0:00:09	25	0,8	1	20	150
0:00:10	25	0,8	1	20	150
0:00:11	25	0,8	1	20	150
0:00:12	25	0,8	1	20	150
0:00:13	25	0,8	1	20	150
0:00:14	25	0,8	1	20	150
0:00:15	25	0,8	1	20	150
0:00:16	25	0,8	1	20	150
0:00:17	25	0,9	1	20	150
0:00:18	25	0,9	1	20	150
0:00:19	25	0,9	1	20	150
0:00:20	25	0,9	1	20	150
0:00:21	25	0,9	1	20	150
0:00:22	25	0,9	1	20	150
0:00:23	25	0,8	1	20	150
0:00:24	25	0,9	1	20	150
0:00:25	25	0,9	1	20	150
0:00:26	25	0,9	1	20	150
0:00:27	25	0,9	1	20	150
0:00:28	25	1,0	1	20	150
0:00:29	25	1,0	1	20	150
0:00:30	25	1,0	1	20	150
0:00:31	25	1,0	1	20	150
0:00:32	25	1,0	1	20	150
0:00:33	25	1,0	1	20	150
0:00:34	25	1,0	1	20	150
0:00:35	25	1,0	1	20	150
0:00:36	25	1,1	1	20	150
0:00:37	25	1,1	1	20	150
0:00:38	25	1,1	1	20	150
0:00:39	25	1,1	1	20	150
0:00:40	25	1,1	1	20	150
0:00:41	25	1,1	1	20	150
0:00:42	25	1,1	1	20	150
0:00:43	25	1,2	1	20	150
0:00:44	25	1,2	1	20	150
0:00:45	25	1,3	1	20	150
0:00:46	25	1,3	1	20	150
0:00:47	25	1,2	1	20	150
0:00:48	25	1,2	1	20	150
0:00:49	25	1,2	1	20	150
0:00:50	25	1,2	1	20	150
0:00:51	25	1,2	1	20	150
0:00:52	25	1,4	1	20	150
0:00:53	25	1,4	1	20	150
0:00:54	25	1,4	1	20	150
0:00:55	25	1,4	1	20	150
0:00:56	25	1,3	1	20	150
0:00:57	25	1,3	1	20	150
0:00:58	25	1,3	1	20	150
0:00:59	25	1,3	1	20	150
0:01:00	25	1,2	1	20	150
0:01:01	25	1,5	1	20	150
0:01:02	25	1,5	1	20	150
0:01:03	25	1,5	1	20	150
0:01:04	25	1,5	1	20	150
0:01:05	25	1,5	1	20	150
0:01:06	25	1,4	1	20	150
0:01:07	25	1,4	1	19	150
0:01:08	25	1,4	1	20	150
0:01:09	25	1,4	1	20	150
0:01:10	25	1,4	1	20	150
0:01:11	25	1,3	1	19	150
0:01:12	25	1,4	1	19	150
0:01:13	25	1,5	1	20	150
0:01:14	25	1,5	1	20	150
0:01:15	25	1,5	1	20	150
0:01:16	25	1,5	1	19	150
0:01:17	25	1,5	1	20	150
0:01:18	25	1,5	1	19	150
0:01:19	25	1,5	1	20	150
0:01:20	25	1,6	1	20	150
0:01:21	25	1,6	1	19	150
0:01:22	25	1,6	1	19	150
0:01:23	25	1,6	1	19	150
0:01:24	25	1,6	1	19	150
0:01:25	25	1,5	1	19	150
0:01:26	24	1,6	1	19	150
0:01:27	25	1,6	1	19	150
0:01:28	24	1,6	1	19	150
0:01:29	24	1,6	1	19	150
0:01:30	24	1,7	1	19	150
0:01:31	24	1,7	1	19	150
0:01:32	24	1,7	1	19	150
0:01:33	24	1,7	1	19	150
0:01:34	24	1,7	1	19	150
0:01:35	24	1,8	1	19	150
0:01:36	24	1,8	1	19	150
0:01:37	24	1,8	1	19	150
0:01:38	24	1,8	1	19	150
0:01:39	24	1,8	1	19	150
0:01:40	24	1,8	1	19	150
0:01:41	24	1,7	1	19	150
0:01:42	24	1,7	1	19	150
0:01:43	24	1,7	1	19	150
0:01:44	24	1,7	1	19	150
0:01:45	24	1,8	1	19	150
0:01:46	24	1,9	1	19	150
0:01:47	24	1,8	1	19	150
0:01:48	24	1,8	1	19	150
0:01:49	24	2,0	1	19	150
0:01:50	24	2,0	1	19	150
0:01:51	24	2,0	1	19	150
0:01:52	24	2,0	1	19	150
0:01:53	24	2,0	1	19	150
0:01:54	24	1,9	1	19	150
0:01:55	24	1,9	1	19	150
0:01:56	24	1,9	1	19	150
0:01:57	24	1,9	1	19	150
0:01:58	24	1,9	1	19	150
0:01:59	24	2,0	1	19	150
0:02:00	24	2,1	1	19	150
0:02:01	24	2,1	1	19	150
0:02:02	24	2,1	1	19	150
0:02:03	24	2,1	1	19	150
0:02:04	24	2,1	1	19	150
0:02:05	24	2,0	1	19	150
0:02:06	24	2,0	1	19	150
0:02:07	24	2,0	1	19	150
0:02:08	24	2,0	1	19	150
0:02:09	24	2,0	1	19	150
0:02:10	24	2,1	1	19	150
0:02:11	24	2,2	1	19	150
0:02:12	24	2,2	1	19	150
0:02:13	24	2,2	1	19	150
0:02:14	24	2,1	1	19	150
0:02:15	24	2,1	1	19	150
0:02:16	24	2,1	1	19	150
0:02:17	24	2,2	1	19	150
0:02:18	24	2,3	1	19	150
0:02:19	24	2,3	1	19	150
0:02:20	24	2,2	1	19	150
0:02:21	24	2,2	1	19	150
0:02:22	24	2,2	1	19	150
0:02:23	24	2,2	1	19	150
0:02:24	24	2,2	1	19	150
0:02:25	24	2,2	1	19	150
0:02:26	24	2,2	1	19	150
0:02:27	24	2,4	1	19	150
0:02:28	24	2,4	1	19	150
0:02:29	24	2,4	1	19	150
0:02:30	24	2,4	1	19	150
0:02:31	24	2,4	1	19	150
0:02:32	24	2,4	1	19	150
0:02:33	24	2,3	1	19	150
0:02:34	24	2,3	1	19	150
0:02:35	24	2,3	1	19	150
0:02:36	24	2,3	1	19	150
0:02:37	24	2,3	1	19	150
0:02:38	24	2,5	1	19	150
0:02:39	24	2,5	1	19	150
0:02:40	24	2,5	1	19	150
0:02:41	24	2,5	1	19	150
0:02:42	24	2,5	1	19	150
0:02:43	24	2,4	1	19	150
0:02:44	24	2,4	1	19	150
0:02:45	24	2,4	1	19	150
0:02:46	24	2,4	1	19	150
0:02:47	24	2,5	1	19	150
0:02:48	24	2,6	1	19	150
0:02:49	24	2,6	1	19	150
0:02:50	24	2,6	1	19	150
0:02:51	24	2,6	1	19	150
0:02:52	24	2,6	1	19	150
0:02:53	24	2,5	1	19	150
0:02:54	24	2,5	1	19	150
0:02:55	24	2,5	1	19	150
0:02:56	24	2,6	1	19	150
0:02:57	24	2,6	1	19	150
0:02:58	24	2,7	1	19	150
0:02:59	24	2,7	1	19	150
0:03:00	24	2,7	1	19	150
0:03:01	24	2,7	1	19	150
0:03:02	24	2,7	1	19	150
0:03:03	24	2,6	1	19	150
0:03:04	24	2,6	1	19	150
0:03:05	24	2,7	1	19	150
0:03:06	24	2,8	1	19	150
0:03:07	24	2,8	1	19	150
0:03:08	24	2,8	1	19	150
0:03:09	24	2,8	1	19	150
0:03:10	24	2,7	1	19	150
0:03:11	24	2,7	1	19	150
0:03:12	24	2,7	1	19	150
0:03:13	24	2,8	1	19	150
0:03:14	24	2,8	1	19	150
0:03:15	24	2,9	1	19	150
0:03:16	24	3,0	1	19	150
0:03:17	24	3,0	1	19	150
0:03:18	24	3,0	1	19	150
0:03:19	23	3,0	1	19	150
0:03:20	23	2,9	1	19	150
0:03:21	23	2,9	1	19	150
0:03:22	23	2,9	1	19	150
0:03:23	23	2,9	1	19	150
0:03:24	23	2,8	1	19	150
0:03:25	23	2,8	1	19	150
0:03:26	23	2,8	1	19	150
0:03:27	23	3,0	1	19	150
0:03:28	23	3,1	1	19	150
0:03:29	23	3,1	1	19	150
0:03:30	23	3,1	1	18	150
0:03:31	23	3,0	1	19	150
0:03:32	23	3,0	1	19	150
0:03:33	23	3,0	1	19	150
0:03:34	23	3,0	1	19	150
0:03:35	23	2,9	1	19	150
0:03:36	23	2,9	1	19	150
0:03:37	23	3,1	1	19	150
0:03:38	23	3,2	1	19	150
0:03:39	23	3,2	1	19	150
0:03:40	23	3,2	1	19	150
0:03:41	23	3,2	1	19	150
0:03:42	23	3,1	1	19	150
0:03:43	23	3,1	1	18	150
0:03:44	23	3,1	1	19	150
0:03:45	23	3,1	1	19	150
0:03:46	23	3,1	1	18	150
0:03:47	23	3,1	1	18	150
0:03:48	23	3,2	1	18	150
0:03:49	23	3,3	1	18	150
0:03:50	23	3,3	1	19	150
0:03:51	23	3,3	1	19	150
0:03:52	23	3,3	1	18	150
0:03:53	23	3,3	1	19	150
0:03:54	23	3,2	1	18	150
0:03:55	23	3,2	1	18	150
0:03:56	23	3,2	1	19	150
0:03:57	23	3,3	1	18	150
0:03:58	23	3,4	1	18	150
0:03:59	23	3,4	1	18	150
0:04:00	23	3,4	1	18	150
0:04:01	23	3,3	1	18	150
0:04:02	23	3,3	1	18	150
0:04:03	23	3,3	1	18	150
0:04:04	23	3,3	1	18	150
0:04:05	23	3,3	1	18	150
0:04:06	23	3,3	1	18	150
0:04:07	23	3,5	1	18	150
0:04:08	23	3,6	1	18	150
0:04:09	23	3,6	1	18	150
0:04:10	23	3,6	1	18	150
0:04:11	23	3,6	1	18	150
0:04:12	23	3,5	1	18	150
0:04:13	23	3,5	1	18	150
0:04:14	23	3,5	1	18	150
0:04:15	23	3,5	1	18	150
0:04:16	23	3,4	1	18	150
0:04:17	23	3,4	1	18	150
0:04:18	23	3,4	1	18	150
0:04:19	23	3,4	1	18	150
0:04:20	23	3,6	1	18	150
0:04:21	23	3,7	1	18	150
0:04:22	23	3,7	1	18	150
0:04:23	23	3,7	1	18	150
0:04:24	23	3,6	1	18	150
0:04:25	23	3,6	1	18	150
0:04:26	23	3,6	1	18	150
0:04:27	23	3,6	1	18	150
0:04:28	23	3,5	1	18	150
0:04:29	23	3,5	1	18	150
0:04:30	23	3,5	1	18	150
0:04:31	23	3,7	1	18	150
0:04:32	23	3,8	1	18	150
0:04:33	23	3,8	1	18	150
0:04:34	23	3,7	1	18	150
0:04:35	23	3,7	1	18	150
0:04:36	23	3,7	1	18	150
0:04:37	23	3,7	1	18	150
0:04:38	23	3,8	1	18	150
0:04:39	23	3,9	1	18	150
0:04:40	23	3,9	1	18	150
0:04:41	23	3,9	1	18	150
0:04:42	23	3,9	1	18	150
0:04:43	23	3,9	1	18	150
0:04:44	23	3,8	1	18	150
0:04:45	23	3,8	1	18	150
0:04:46	23	3,8	1	18	150
0:04:47	23	3,8	1	18	150
0:04:48	23	3,8	1	18	150
0:04:49	23	3,8	1	18	150
0:04:50	23	4,0	1	18	150
0:04:51	23	4,1	1	18	150
0:04:52	23	4,1	1	18	150
0:04:53	23	4,1	1	18	150
0:04:54	23	4,0	1	18	150
0:04:55	23	4,0	1	18	150
0:04:56	23	4,0	1	18	150
0:04:57	23	3,9	1	18	150
0:04:58	23	3,9	1	18	150
0:04:59	23	3,9	1	18	150
0:05:00	23	3,9	1	18	150
0:05:01	23	3,9	1	18	150
0:05:02	23	4,1	1	18	150
0:05:03	23	4,2	1	18	150
0:05:04	23	4,2	1	18	150
0:05:05	23	4,2	1	18	150
0:05:06	23	4,1	1	18	150
0:05:07	23	4,1	1	18	150
0:05:08	23	4,1	1	18	150
0:05:09	23	4,1	1	18	150
0:05:10	23	4,0	1	18	150
0:05:11	23	4,1	1	18	150
0:05:12	23	4,1	1	18	150
0:05:13	23	4,1	1	18	150
0:05:14	23	4,1	1	18	150
0:05:15	23	4,2	1	18	150
0:05:16	23	4,3	1	18	150
0:05:17	23	4,3	1	18	150
0:05:18	23	4,3	1	18	150
0:05:19	22	4,2	1	18	150
0:05:20	23	4,2	1	18	150
0:05:21	22	4,2	1	18	150
0:05:22	22	4,2	1	18	150
0:05:23	22	4,2	1	18	150
0:05:24	22	4,3	1	18	150
0:05:25	22	4,3	1	18	150
0:05:26	22	4,3	1	18	150
0:05:27	22	4,4	1	18	150
0:05:28	22	4,4	1	18	150
0:05:29	22	4,4	1	18	150
0:05:30	22	4,4	1	18	150
0:05:31	22	4,4	1	18	150
0:05:32	22	4,3	1	18	150
0:05:33	22	4,3	1	18	150
0:05:34	22	4,3	1	18	150
0:05:35	22	4,3	1	18	150
0:05:36	22	4,3	1	18	150
0:05:37	22	4,4	1	18	150
0:05:38	22	4,5	1	18	150
0:05:39	22	4,6	1	18	150
0:05:40	22	4,5	1	18	150
0:05:41	22	4,5	1	18	150
0:05:42	22	4,5	1	18	150
0:05:43	22	4,5	1	18	150
0:05:44	22	4,4	1	18	150
0:05:45	22	4,4	1	18	150
0:05:46	22	4,4	1	18	150
0:05:47	22	4,4	1	18	150
0:05:48	22	4,5	1	18	150
0:05:49	22	4,7	1	18	150
0:05:50	22	4,7	1	18	150
0:05:51	22	4,7	1	18	150
0:05:52	22	4,7	1	18	150
0:05:53	22	4,6	1	18	150
0:05:54	22	4,6	1	18	150
0:05:55	22	4,6	1	18	150
0:05:56	22	4,6	1	18	150
0:05:57	22	4,5	1	18	150
0:05:58	22	4,6	1	18	150
0:05:59	22	4,6	1	18	150
0:06:00	22	4,6	1	18	150
0:06:01	22	4,8	1	18	150
0:06:02	22	4,8	1	18	150
0:06:03	22	4,8	1	18	150
0:06:04	22	4,8	1	18	150
0:06:05	22	4,8	1	18	150
0:06:06	22	4,7	1	18	150
0:06:07	22	4,7	1	18	150
0:06:08	22	4,7	1	18	150
0:06:09	22	4,7	1	18	150
0:06:10	22	4,7	1	18	150
0:06:11	22	4,8	1	18	150
0:06:12	22	4,7	1	18	150
0:06:13	22	4,9	1	18	150
0:06:14	22	4,9	1	18	150
0:06:15	22	4,9	1	18	150
0:06:16	22	4,9	1	18	150
0:06:17	22	4,9	1	18	150
0:06:18	22	4,9	1	18	150
0:06:19	22	4,8	1	18	150
0:06:20	22	4,8	1	18	150
0:06:21	22	4,8	1	18	150
0:06:22	22	4,9	1	18	150
0:06:23	22	5,0	1	18	150
0:06:24	22	5,0	1	18	150
0:06:25	22	5,0	1	18	150
0:06:26	22	4,9	1	18	150
0:06:27	22	4,9	1	18	150
0:06:28	22	5,0	1	18	150
0:06:29	22	5,0	1	18	150
0:06:30	22	5,0	1	18	150
0:06:31	22	5,0	1	18	150
0:06:32	22	5,0	1	18	150
0:06:33	22	5,0	1	18	150
0:06:34	22	5,2	1	18	150
0:06:35	22	5,2	1	18	150
0:06:36	22	5,3	1	18	150
0:06:37	22	5,2	1	18	150
0:06:38	22	5,2	1	18	150
0:06:39	22	5,2	1	18	150
0:06:40	22	5,1	1	18	150
0:06:41	22	5,1	1	18	150
0:06:42	22	5,1	1	18	150
0:06:43	22	5,1	1	18	150
0:06:44	22	5,0	1	18	150
0:06:45	22	5,1	1	18	150
0:06:46	22	5,0	1	18	150
0:06:47	22	5,3	1	18	150
0:06:48	22	5,4	1	18	150
0:06:49	22	5,4	1	18	150
0:06:50	22	5,4	1	18	150
0:06:51	22	5,4	1	18	150
0:06:52	22	5,3	1	18	150
0:06:53	22	5,3	1	18	150
0:06:54	22	5,3	1	18	150
0:06:55	22	5,3	1	18	150
0:06:56	22	5,2	1	18	150
0:06:57	22	5,2	1	18	150
0:06:58	22	5,2	1	18	150
0:06:59	22	5,2	1	17	150
0:07:00	22	5,4	1	18	150
0:07:01	22	5,5	1	18	150
0:07:02	22	5,5	1	18	150
0:07:03	22	5,5	1	18	150
0:07:04	22	5,5	1	18	150
0:07:05	22	5,5	1	18	150
0:07:06	22	5,4	1	18	150
0:07:07	22	5,4	1	17	150
0:07:08	22	5,4	1	18	150
0:07:09	22	5,4	1	18	150
0:07:10	22	5,3	1	18	150
0:07:11	22	5,3	1	18	150
0:07:12	22	5,4	1	18	150
0:07:13	22	5,6	1	18	150
0:07:14	22	5,6	1	18	150
0:07:15	22	5,6	1	18	150
0:07:16	22	5,6	1	17	150
0:07:17	22	5,6	1	17	150
0:07:18	22	5,6	1	17	150
0:07:19	22	5,6	1	18	150
0:07:20	22	5,5	1	18	150
0:07:21	22	5,5	1	17	150
0:07:22	22	5,5	1	17	150
0:07:23	22	5,5	1	17	150
0:07:24	22	5,5	1	17	150
0:07:25	22	5,6	1	17	150
0:07:26	22	5,7	1	17	150
0:07:27	22	5,8	1	18	150
0:07:28	22	5,8	1	17	150
0:07:29	22	5,8	1	17	150
0:07:30	22	5,7	1	17	150
0:07:31	22	5,7	1	17	150
0:07:32	22	5,7	1	17	150
0:07:33	22	5,7	1	17	150
0:07:34	22	5,6	1	17	150
0:07:35	22	5,6	1	17	150
0:07:36	22	5,7	1	17	150
0:07:37	22	5,7	1	17	150
0:07:38	22	5,7	1	17	150
0:07:39	21	5,9	1	17	150
0:07:40	21	5,9	1	18	150
0:07:41	21	5,9	1	17	150
0:07:42	21	5,9	1	17	150
0:07:43	21	5,9	1	18	150
0:07:44	21	5,8	1	17	150
0:07:45	21	5,8	1	17	150
0:07:46	21	5,8	1	17	150
0:07:47	21	5,8	1	17	150
0:07:48	21	5,9	1	17	150
0:07:49	21	6,0	1	17	150
0:07:50	21	6,0	1	17	150
0:07:51	21	6,0	1	17	150
0:07:52	21	6,0	1	17	150
0:07:53	21	6,0	1	17	150
0:07:54	21	6,0	1	17	150
0:07:55	21	5,9	1	17	150
0:07:56	21	5,9	1	17	150
0:07:57	21	5,9	1	17	150
0:07:58	21	5,9	1	17	150
0:07:59	21	5,9	1	17	150
0:08:00	21	5,9	1	17	150
0:08:01	21	6,1	1	17	150
0:08:02	21	6,2	1	17	150
0:08:03	21	6,3	1	17	150
0:08:04	21	6,2	1	17	150
0:08:05	21	6,2	1	17	150
0:08:06	21	6,2	1	17	150
0:08:07	21	6,2	1	17	150
0:08:08	21	6,1	1	17	150
0:08:09	21	6,1	1	17	150
0:08:10	21	6,1	1	17	150
0:08:11	21	6,1	1	17	150
0:08:12	21	6,0	1	17	150
0:08:13	21	6,0	1	17	150
0:08:14	21	6,0	1	17	150
0:08:15	21	6,1	1	17	150
0:08:16	21	6,2	1	17	150
0:08:17	21	6,3	1	17	150
0:08:18	21	6,3	1	17	150
0:08:19	21	6,2	1	17	150
0:08:20	21	6,2	1	17	150
0:08:21	21	6,2	1	17	150
0:08:22	21	6,2	1	17	150
0:08:23	21	6,2	1	17	150
0:08:24	21	6,4	1	17	150
0:08:25	21	6,5	1	17	150
0:08:26	21	6,5	1	17	150
0:08:27	21	6,5	1	17	150
0:08:28	21	6,4	1	17	150
0:08:29	21	6,4	1	17	150
0:08:30	21	6,4	1	17	150
0:08:31	21	6,3	1	17	150
0:08:32	21	6,3	1	17	150
0:08:33	21	6,3	1	17	150
0:08:34	21	6,3	1	17	150
0:08:35	21	6,3	1	17	150
0:08:36	21	6,3	1	17	150
0:08:37	21	6,4	1	17	150
0:08:38	21	6,6	1	17	150
0:08:39	21	6,6	1	17	150
0:08:40	21	6,6	1	17	150
0:08:41	21	6,6	1	17	150
0:08:42	21	6,5	1	17	150
0:08:43	21	6,5	1	17	150
0:08:44	21	6,5	1	17	150
0:08:45	21	6,5	1	17	150
0:08:46	21	6,4	1	17	150
0:08:47	21	6,4	1	17	150
0:08:48	21	6,5	1	17	150
0:08:49	21	6,6	1	17	150
0:08:50	21	6,6	1	17	150
0:08:51	21	6,6	1	17	150
0:08:52	21	6,6	1	17	150
0:08:53	21	6,6	1	17	150
0:08:54	21	6,6	1	17	150
0:08:55	21	6,5	1	17	150
0:08:56	21	6,5	1	17	150
0:08:57	21	6,6	1	17	150
0:08:58	21	6,6	1	17	150
0:08:59	21	6,6	1	17	150
0:09:00	21	6,6	1	17	150
0:09:01	21	6,8	1	17	150
0:09:02	21	6,9	1	17	150
0:09:03	21	6,9	1	17	150
0:09:04	21	6,9	1	17	150
0:09:05	21	6,9	1	17	150
0:09:06	21	6,9	1	17	150
0:09:07	21	6,8	2	17	150
0:09:08	21	6,8	1	17	150
0:09:09	21	6,8	1	17	150
0:09:10	21	6,8	1	17	150
0:09:11	21	6,7	1	17	150
0:09:12	21	6,7	1	17	150
0:09:13	21	6,7	1	17	150
0:09:14	21	6,7	1	17	150
0:09:15	21	6,8	1	17	150
0:09:16	21	6,9	2	17	150
0:09:17	21	6,9	2	17	150
0:09:18	21	6,9	2	17	150
0:09:19	21	6,9	1	17	150
0:09:20	21	6,9	2	17	150
0:09:21	21	6,9	1	17	150
0:09:22	21	6,8	1	17	150
0:09:23	21	6,9	1	17	150
0:09:24	21	7,1	1	17	150
0:09:25	21	7,1	1	17	150
0:09:26	21	7,1	1	17	150
0:09:27	21	7,1	1	17	150
0:09:28	21	7,1	1	17	150
0:09:29	21	7,1	1	17	150
0:09:30	21	7,0	1	17	150
0:09:31	21	7,0	1	17	150
0:09:32	21	7,0	1	17	150
0:09:33	21	7,0	1	17	150
0:09:34	21	7,0	1	17	150
0:09:35	21	6,9	1	17	150
0:09:36	21	6,9	1	17	150
0:09:37	21	7,1	1	17	150
0:09:38	21	7,2	1	17	150
0:09:39	21	7,2	1	17	150
0:09:40	21	7,2	1	17	150
0:09:41	21	7,1	1	17	150
0:09:42	21	7,1	1	17	150
0:09:43	21	7,1	1	17	150
0:09:44	21	7,1	1	17	150
0:09:45	21	7,1	1	17	150
0:09:46	21	7,3	2	17	150
0:09:47	21	7,4	2	17	150
0:09:48	21	7,4	2	17	150
0:09:49	21	7,4	2	17	150
0:09:50	21	7,3	2	17	150
0:09:51	21	7,3	2	17	150
0:09:52	21	7,3	2	17	150
0:09:53	21	7,3	2	17	150
0:09:54	21	7,2	2	17	150
0:09:55	21	7,2	2	17	150
0:09:56	21	7,2	2	17	150
0:09:57	21	7,2	2	17	150
0:09:58	21	7,2	2	17	150
0:09:59	21	7,2	2	17	150
0:10:00	21	7,5	2	17	150
0:10:01	21	7,5	2	17	150
0:10:02	21	7,5	2	17	150
0:10:03	21	7,5	2	17	150
0:10:04	21	7,5	2	17	150
0:10:05	21	7,5	2	17	150
0:10:06	21	7,4	2	17	150
0:10:07	21	7,4	2	17	150
0:10:08	21	7,4	2	17	150
0:10:09	21	7,4	1	17	150
0:10:10	21	7,3	1	17	150
0:10:11	21	7,4	1	17	150
0:10:12	21	7,5	2	17	150
0:10:13	21	7,5	1	17	150
0:10:14	21	7,5	2	17	150
0:10:15	21	7,5	2	17	150
0:10:16	21	7,6	2	17	150
0:10:17	21	7,6	2	17	150
0:10:18	21	7,6	2	17	150
0:10:19	21	7,6	2	17	150
0:10:20	21	7,6	2	17	150
0:10:21	21	7,6	2	17	150
0:10:22	21	7,5	2	17	150
0:10:23	20	7,5	2	17	150
0:10:24	20	7,5	2	17	150
0:10:25	20	7,7	2	17	150
0:10:26	20	7,8	2	17	150
0:10:27	20	7,8	2	17	150
0:10:28	20	7,8	2	17	150
0:10:29	20	7,7	2	17	150
0:10:30	20	7,7	2	17	150
0:10:31	20	7,7	2	17	150
0:10:32	20	7,7	2	17	150
0:10:33	20	7,6	2	17	150
0:10:34	20	7,6	2	17	150
0:10:35	20	7,6	2	17	150
0:10:36	20	7,7	2	17	150
0:10:37	20	7,7	2	17	150
0:10:38	20	7,8	2	17	150
0:10:39	20	7,9	2	17	150
0:10:40	20	8,0	2	17	150
0:10:41	20	8,0	2	17	150
0:10:42	20	8,0	2	17	150
0:10:43	20	7,9	2	17	150
0:10:44	20	7,9	2	17	150
0:10:45	20	7,9	2	17	150
0:10:46	20	7,9	2	17	150
0:10:47	20	7,8	2	17	150
0:10:48	20	7,8	2	17	150
0:10:49	20	7,8	2	17	150
0:10:50	20	7,8	2	17	150
0:10:51	20	7,8	2	17	150
0:10:52	20	7,8	2	17	150
0:10:53	20	8,0	2	17	150
0:10:54	20	8,1	2	17	150
0:10:55	20	8,1	2	17	150
0:10:56	20	8,1	2	17	150
0:10:57	20	8,1	2	17	150
0:10:58	20	8,1	2	17	150
0:10:59	20	8,0	2	17	150
0:11:00	20	8,0	2	17	150
0:11:01	20	8,0	2	17	150
0:11:02	20	8,0	2	17	150
0:11:03	20	8,0	2	16	150
0:11:04	20	8,0	2	17	150
0:11:05	20	8,0	2	16	150
0:11:06	20	8,0	2	17	150
0:11:07	20	8,0	2	17	150
0:11:08	20	8,2	2	17	150
0:11:09	20	8,3	2	17	150
0:11:10	20	8,4	2	17	150
0:11:11	20	8,4	2	17	150
0:11:12	20	8,3	2	17	150
0:11:13	20	8,3	2	17	150
0:11:14	20	8,3	2	17	150
0:11:15	20	8,3	2	17	150
0:11:16	20	8,2	2	16	150
0:11:17	20	8,2	2	17	150
0:11:18	20	8,2	2	17	150
0:11:19	20	8,2	2	17	150
0:11:20	20	8,1	2	17	150
0:11:21	20	8,1	2	17	150
0:11:22	20	8,1	2	17	150
0:11:23	20	8,2	1	17	150
0:11:24	20	8,3	2	16	150
0:11:25	20	8,4	2	16	150
0:11:26	20	8,4	2	17	150
0:11:27	20	8,4	2	16	150
0:11:28	20	8,3	2	16	150
0:11:29	20	8,3	2	17	150
0:11:30	20	8,3	2	17	150
0:11:31	20	8,3	2	16	150
0:11:32	20	8,3	2	16	150
0:11:33	20	8,4	2	17	150
0:11:34	20	8,6	2	16	150
0:11:35	20	8,6	2	16	150
0:11:36	20	8,6	2	16	150
0:11:37	20	8,6	2	16	150
0:11:38	20	8,5	2	17	150
0:11:39	20	8,5	2	17	150
0:11:40	20	8,5	2	16	150
0:11:41	20	8,5	2	17	150
0:11:42	20	8,5	2	17	150
0:11:43	20	8,4	2	16	150
0:11:44	20	8,4	2	16	150
0:11:45	20	8,4	2	16	150
0:11:46	20	8,4	2	16	150
0:11:47	20	8,4	2	16	150
0:11:48	20	8,6	2	16	150
0:11:49	20	8,6	2	16	150
0:11:50	20	8,6	2	17	150
0:11:51	20	8,6	2	16	150
0:11:52	20	8,6	2	16	150
0:11:53	20	8,5	2	16	150
0:11:54	20	8,5	2	16	150
0:11:55	20	8,5	2	16	150
0:11:56	20	8,7	2	16	150
0:11:57	20	8,8	2	16	150
0:11:58	20	8,9	2	16	150
0:11:59	20	8,8	2	16	150
0:12:00	20	8,8	2	16	150
0:12:01	20	8,8	2	16	150
0:12:02	20	8,8	2	16	150
0:12:03	20	8,7	2	16	150
0:12:04	20	8,7	2	16	150
0:12:05	20	8,7	2	16	150
0:12:06	20	8,7	2	16	150
0:12:07	20	8,7	2	16	150
0:12:08	20	8,6	2	16	150
0:12:09	20	8,7	2	16	150
0:12:10	20	8,7	2	16	150
0:12:11	20	8,9	2	16	150
0:12:12	20	9,0	2	16	150
0:12:13	20	9,0	2	16	150
0:12:14	20	9,0	2	16	150
0:12:15	20	9,0	2	16	150
0:12:16	20	8,9	2	16	150
0:12:17	20	8,9	2	16	150
0:12:18	20	8,9	2	16	150
0:12:19	20	8,9	2	16	150
0:12:20	20	8,8	2	16	150
0:12:21	20	8,8	2	16	150
0:12:22	20	8,8	2	16	150
0:12:23	20	8,9	2	16	150
0:12:24	20	8,9	2	16	150
0:12:25	20	8,9	2	16	150
0:12:26	20	8,9	2	16	150
0:12:27	20	9,1	2	16	150
0:12:28	20	9,1	2	16	150
0:12:29	20	9,1	2	16	150
0:12:30	20	9,1	2	16	150
0:12:31	20	9,1	2	16	150
0:12:32	20	9,1	2	16	150
0:12:33	20	9,0	2	16	150
0:12:34	20	9,0	2	16	150
0:12:35	20	9,0	2	16	150
0:12:36	20	9,0	2	16	150
0:12:37	20	9,0	2	16	150
0:12:38	20	9,2	2	16	150
0:12:39	20	9,2	2	16	150
0:12:40	20	9,2	2	16	150
0:12:41	20	9,2	2	16	150
0:12:42	20	9,2	2	16	150
0:12:43	20	9,1	2	16	150
0:12:44	20	9,1	2	16	150
0:12:45	20	9,1	2	16	150
0:12:46	20	9,1	2	16	150
0:12:47	20	9,1	2	16	150
0:12:48	20	9,2	2	16	150
0:12:49	20	9,2	2	16	150
0:12:50	20	9,2	2	16	150
0:12:51	20	9,2	2	16	150
0:12:52	20	9,4	2	16	150
0:12:53	20	9,5	2	16	150
0:12:54	20	9,5	2	16	150
0:12:55	20	9,5	2	16	150
0:12:56	20	9,4	2	16	150
0:12:57	20	9,4	2	16	150
0:12:58	20	9,4	2	16	150
0:12:59	20	9,4	2	16	150
0:13:00	20	9,4	2	16	150
0:13:01	20	9,3	2	16	150
0:13:02	20	9,3	2	16	150
0:13:03	20	9,3	2	16	150
0:13:04	20	9,3	2	16	150
0:13:05	20	9,3	2	16	150
0:13:06	20	9,3	2	16	150
0:13:07	20	9,4	2	16	150
0:13:08	20	9,6	2	16	150
0:13:09	20	9,6	2	16	150
0:13:10	20	9,6	2	16	150
0:13:11	20	9,6	2	16	150
0:13:12	20	9,6	2	16	150
0:13:13	20	9,6	2	16	150
0:13:14	20	9,5	2	16	150
0:13:15	20	9,5	2	16	150
0:13:16	20	9,5	2	16	150
0:13:17	20	9,5	2	16	150
0:13:18	20	9,4	2	16	150
0:13:19	20	9,4	2	16	150
0:13:20	20	9,5	2	16	150
0:13:21	20	9,5	2	16	150
0:13:22	20	9,5	2	16	150
0:13:23	20	9,6	2	16	150
0:13:24	20	9,7	2	16	150
0:13:25	19	9,8	2	16	150
0:13:26	19	9,8	2	16	150
0:13:27	19	9,7	2	16	150
0:13:28	19	9,7	2	16	150
0:13:29	19	9,7	2	16	150
0:13:30	19	9,7	2	16	150
0:13:31	19	9,7	2	16	150
0:13:32	19	9,6	2	16	150
0:13:33	19	9,6	2	16	150
0:13:34	19	9,6	2	16	150
0:13:35	19	9,8	2	16	150
0:13:36	19	9,9	2	16	150
0:13:37	19	9,9	3	16	150
0:13:38	19	9,8	3	16	150
0:13:39	19	9,8	3	16	150
0:13:40	19	9,8	3	16	150
0:13:41	19	9,8	3	16	150
0:13:42	19	9,8	3	16	150
0:13:43	19	9,7	3	16	150
0:13:44	19	9,7	3	16	150
0:13:45	19	9,8	3	16	150
0:13:46	19	9,8	3	16	150
0:13:47	19	9,8	3	16	150
0:13:48	19	9,8	3	16	150
0:13:49	19	9,9	3	16	150
0:13:50	19	10,0	3	16	150
0:13:51	19	10,0	3	16	150
0:13:52	19	10,0	3	16	150
0:13:53	19	10,0	3	16	150
0:13:54	19	10,0	3	16	150
0:13:55	19	10,0	3	16	150
0:13:56	19	9,9	3	16	150
0:13:57	19	9,9	3	16	150
0:13:58	19	9,9	3	16	150
0:13:59	19	9,9	3	16	150
0:14:00	19	10,0	3	16	150
0:14:01	19	10,0	3	16	150
0:14:02	19	10,0	3	16	150
0:14:03	19	10,0	3	16	150
0:14:04	19	10,2	3	16	150
0:14:05	19	10,3	3	16	150
0:14:06	19	10,3	3	16	150
0:14:07	19	10,3	3	16	150
0:14:08	19	10,3	3	16	150
0:14:09	19	10,3	3	16	150
0:14:10	19	10,2	3	16	150
0:14:11	19	10,2	3	16	150
0:14:12	19	10,2	3	16	150
0:14:13	19	10,2	3	16	150
0:14:14	19	10,1	3	16	150
0:14:15	19	10,1	3	16	150
0:14:16	19	10,1	3	16	150
0:14:17	19	10,1	3	16	150
0:14:18	19	10,1	3	16	150
0:14:19	19	10,1	3	16	150
0:14:20	19	10,2	3	16	150
0:14:21	19	10,2	3	16	150
0:14:22	19	10,2	3	16	150
0:14:23	19	10,2	3	16	150
0:14:24	19	10,3	3	16	150
0:14:25	19	10,4	3	16	150
0:14:26	19	10,4	3	16	150
0:14:27	19	10,4	3	16	150
0:14:28	19	10,4	3	16	150
0:14:29	19	10,4	3	16	150
0:14:30	19	10,4	3	16	150
0:14:31	19	10,3	3	16	150
0:14:32	19	10,3	3	16	150
0:14:33	19	10,3	3	16	150
0:14:34	19	10,3	3	16	150
0:14:35	19	10,4	3	16	150
0:14:36	19	10,4	3	16	150
0:14:37	19	10,4	3	16	150
0:14:38	19	10,4	3	16	150
0:14:39	19	10,4	3	16	150
0:14:40	19	10,4	3	16	150
0:14:41	19	10,4	3	16	150
0:14:42	19	10,4	3	16	150
0:14:43	19	10,6	3	16	150
0:14:44	19	10,7	3	16	150
0:14:45	19	10,7	3	16	150
0:14:46	19	10,7	3	16	150
0:14:47	19	10,7	3	16	150
0:14:48	19	10,6	3	16	150
0:14:49	19	10,6	3	16	150
0:14:50	19	10,6	3	16	150
0:14:51	19	10,6	3	16	150
0:14:52	19	10,6	3	16	150
0:14:53	19	10,5	3	16	150
0:14:54	19	10,5	3	16	150
0:14:55	19	10,5	3	16	150
0:14:56	19	10,5	3	16	150
0:14:57	19	10,5	3	16	150
0:14:58	19	10,6	3	16	150
0:14:59	19	10,6	3	16	150
0:15:00	19	10,6	3	16	150
0:15:01	19	10,7	3	16	150
0:15:02	19	10,9	3	16	150
0:15:03	19	10,9	3	16	150
0:15:04	19	10,9	3	16	150
0:15:05	19	10,9	3	16	150
0:15:06	19	10,8	3	16	150
0:15:07	19	10,8	3	16	150
0:15:08	19	10,8	3	16	150
0:15:09	19	10,8	3	16	150
0:15:10	19	10,8	3	16	150
0:15:11	19	10,7	3	16	150
0:15:12	19	10,7	3	16	150
0:15:13	19	10,7	3	16	150
0:15:14	19	10,9	3	16	150
0:15:15	19	11,0	3	16	150
0:15:16	19	11,1	3	16	150
0:15:17	19	11,1	3	16	150
0:15:18	19	11,0	3	16	150
0:15:19	19	11,0	3	16	150
0:15:20	19	11,0	3	16	150
0:15:21	19	11,0	3	16	150
0:15:22	19	10,9	3	16	150
0:15:23	19	10,9	3	16	150
0:15:24	19	10,9	3	16	150
0:15:25	19	10,9	3	16	150
0:15:26	19	10,9	3	16	150
0:15:27	19	10,9	3	16	150
0:15:28	19	10,9	3	16	150
0:15:29	19	10,9	3	16	150
0:15:30	19	11,1	3	16	150
0:15:31	19	11,2	3	16	150
0:15:32	19	11,2	3	16	150
0:15:33	19	11,2	3	16	150
0:15:34	19	11,2	3	16	150
0:15:35	19	11,2	3	16	150
0:15:36	19	11,1	3	16	150
0:15:37	19	11,1	3	16	150
0:15:38	19	11,1	3	16	150
0:15:39	19	11,1	3	16	150
0:15:40	19	11,1	3	16	150
0:15:41	19	11,0	3	16	150
0:15:42	19	11,0	3	15	150
0:15:43	19	11,1	3	16	150
0:15:44	19	11,1	3	16	150
0:15:45	19	11,1	3	16	150
0:15:46	19	11,1	3	16	150
0:15:47	19	11,4	3	16	150
0:15:48	19	11,5	3	16	150
0:15:49	19	11,5	3	16	150
0:15:50	19	11,5	3	16	150
0:15:51	19	11,5	3	16	150
0:15:52	19	11,5	3	15	150
0:15:53	19	11,4	3	16	150
0:15:54	19	11,4	3	15	150
0:15:55	19	11,4	3	15	150
0:15:56	19	11,4	3	16	150
0:15:57	19	11,4	3	15	150
0:15:58	19	11,3	3	15	150
0:15:59	19	11,3	3	15	150
0:16:00	19	11,3	3	16	150
0:16:01	19	11,3	3	16	150
0:16:02	19	11,3	3	16	150
0:16:03	19	11,4	3	16	150
0:16:04	19	11,5	3	16	150
0:16:05	19	11,5	3	16	150
0:16:06	19	11,5	3	16	150
0:16:07	19	11,5	3	16	150
0:16:08	19	11,5	3	16	150
0:16:09	19	11,4	3	15	150
0:16:10	19	11,4	3	16	150
0:16:11	19	11,4	3	16	150
0:16:12	19	11,4	3	15	150
0:16:13	19	11,5	3	15	150
0:16:14	19	11,7	3	16	150
0:16:15	19	11,7	3	16	150
0:16:16	19	11,7	3	16	150
0:16:17	19	11,7	3	15	150
0:16:18	19	11,7	3	16	150
0:16:19	19	11,7	3	15	150
0:16:20	19	11,7	3	16	150
0:16:21	19	11,6	3	15	150
0:16:22	19	11,6	3	15	150
0:16:23	19	11,6	3	16	150
0:16:24	19	11,6	3	15	150
0:16:25	19	11,6	3	15	150
0:16:26	19	11,5	3	15	150
0:16:27	19	11,5	3	15	150
0:16:28	19	11,5	3	15	150
0:16:29	19	11,5	3	15	150
0:16:30	19	11,7	3	15	150
0:16:31	19	11,8	3	15	150
0:16:32	19	11,9	3	16	150
0:16:33	19	11,9	3	15	150
0:16:34	19	11,9	3	16	150
0:16:35	19	11,8	3	15	150
0:16:36	19	11,8	3	15	150
0:16:37	19	11,8	3	15	150
0:16:38	19	11,8	3	15	150
0:16:39	19	11,8	3	15	150
0:16:40	19	11,7	3	15	150
0:16:41	19	11,7	3	15	150
0:16:42	19	11,7	3	15	150
0:16:43	19	11,7	3	15	150
0:16:44	19	11,7	3	15	150
0:16:45	19	11,7	3	15	150
0:16:46	19	11,9	3	15	150
0:16:47	19	12,0	3	15	150
0:16:48	19	12,1	3	15	150
0:16:49	19	12,1	3	15	150
0:16:50	19	12,0	3	15	150
0:16:51	19	12,0	3	15	150
0:16:52	19	12,0	3	15	150
0:16:53	19	12,0	3	15	150
0:16:54	18	12,0	3	15	150
0:16:55	19	11,9	3	15	150
0:16:56	19	11,9	3	15	150
0:16:57	19	11,9	3	15	150
0:16:58	18	11,9	3	15	150
0:16:59	18	11,9	3	15	150
0:17:00	18	11,8	3	15	150
0:17:01	18	12,0	3	15	150
0:17:02	18	12,2	3	15	150
0:17:03	18	12,2	3	15	150
0:17:04	19	12,2	3	15	150
0:17:05	18	12,2	3	15	150
0:17:06	18	12,2	3	15	150
0:17:07	18	12,2	3	15	150
0:17:08	18	12,2	3	15	150
0:17:09	18	12,1	3	15	150
0:17:10	18	12,1	3	15	150
0:17:11	18	12,1	3	15	150
0:17:12	18	12,1	3	15	150
0:17:13	18	12,1	3	15	150
0:17:14	18	12,0	3	15	150
0:17:15	18	12,1	3	15	150
0:17:16	18	12,1	3	15	150
0:17:17	18	12,2	3	15	150
0:17:18	18	12,4	3	15	150
0:17:19	18	12,4	3	15	150
0:17:20	18	12,4	3	15	150
0:17:21	18	12,4	3	15	150
0:17:22	18	12,4	3	15	150
0:17:23	18	12,3	3	15	150
0:17:24	18	12,3	3	15	150
0:17:25	18	12,3	3	15	150
0:17:26	18	12,3	3	15	150
0:17:27	18	12,3	3	15	150
0:17:28	18	12,2	3	15	150
0:17:29	18	12,2	3	15	150
0:17:30	18	12,2	3	15	150
0:17:31	18	12,3	3	15	150
0:17:32	18	12,3	3	15	150
0:17:33	18	12,3	3	15	150
0:17:34	18	12,4	3	15	150
0:17:35	18	12,5	3	15	150
0:17:36	18	12,6	3	15	150
0:17:37	18	12,6	3	15	150
0:17:38	18	12,5	3	15	150
0:17:39	18	12,5	3	15	150
0:17:40	18	12,5	3	15	150
0:17:41	18	12,5	4	15	150
0:17:42	18	12,5	4	15	150
0:17:43	18	12,5	4	15	150
0:17:44	18	12,4	4	15	150
0:17:45	18	12,4	4	15	150
0:17:46	18	12,4	4	15	150
0:17:47	18	12,7	4	15	150
0:17:48	18	12,8	4	15	150
0:17:49	18	12,8	4	15	150
0:17:50	18	12,8	4	15	150
0:17:51	18	12,8	4	15	150
0:17:52	18	12,7	4	15	150
0:17:53	18	12,7	4	15	150
0:17:54	18	12,7	4	15	150
0:17:55	18	12,7	4	15	150
0:17:56	18	12,6	4	15	150
0:17:57	18	12,6	4	15	150
0:17:58	18	12,6	4	15	150
0:17:59	18	12,6	4	15	150
0:18:00	18	12,6	4	15	150
0:18:01	18	12,6	4	15	150
0:18:02	18	12,6	4	15	150
0:18:03	18	12,6	4	15	150
0:18:04	18	12,8	4	15	150
0:18:05	18	12,9	4	15	150
0:18:06	18	12,9	4	15	150
0:18:07	18	12,9	4	15	150
0:18:08	18	12,9	4	15	150
0:18:09	18	12,9	4	15	150
0:18:10	18	12,9	4	15	150
0:18:11	18	12,8	4	15	150
0:18:12	18	12,8	4	15	150
0:18:13	18	12,8	4	15	150
0:18:14	18	12,8	4	15	150
0:18:15	18	12,8	4	15	150
0:18:16	18	12,7	4	15	150
0:18:17	18	12,8	4	15	150
0:18:18	18	12,9	4	15	150
0:18:19	18	13,0	4	15	150
0:18:20	18	13,0	4	15	150
0:18:21	18	13,0	4	15	150
0:18:22	18	13,0	4	15	150
0:18:23	18	13,0	4	15	150
0:18:24	18	12,9	4	15	150
0:18:25	18	12,9	4	15	150
0:18:26	18	12,9	4	15	150
0:18:27	18	12,9	4	15	150
0:18:28	18	13,0	4	15	150
0:18:29	18	13,2	4	15	150
0:18:30	18	13,2	4	15	150
0:18:31	18	13,2	4	15	150
0:18:32	18	13,2	4	15	150
0:18:33	18	13,2	4	15	150
0:18:34	18	13,2	4	15	150
0:18:35	18	13,2	4	15	150
0:18:36	18	13,2	4	15	150
0:18:37	18	13,1	4	15	150
0:18:38	18	13,1	4	15	150
0:18:39	18	13,1	4	15	150
0:18:40	18	13,1	4	15	150
0:18:41	18	13,1	4	15	150
0:18:42	18	13,1	4	15	150
0:18:43	18	13,0	4	15	150
0:18:44	18	13,3	4	15	150
0:18:45	18	13,5	4	15	150
0:18:46	18	13,5	4	15	150
0:18:47	18	13,5	4	15	150
0:18:48	18	13,5	4	15	150
0:18:49	18	13,5	4	15	150
0:18:50	18	13,5	4	15	150
0:18:51	18	13,4	4	15	150
0:18:52	18	13,4	4	15	150
0:18:53	18	13,4	4	15	150
0:18:54	18	13,4	4	15	150
0:18:55	18	13,4	4	15	150
0:18:56	18	13,3	4	15	150
0:18:57	18	13,3	4	15	150
0:18:58	18	13,3	4	15	150
0:18:59	18	13,3	4	15	150
0:19:00	18	13,3	4	15	150
0:19:01	18	13,2	4	15	150
0:19:02	18	13,2	4	15	150
0:19:03	18	13,3	4	15	150
0:19:04	18	13,2	4	15	150
0:19:05	18	13,5	4	15	150
0:19:06	18	13,6	4	15	150
0:19:07	18	13,6	4	15	150
0:19:08	18	13,6	4	15	150
0:19:09	18	13,6	4	15	150
0:19:10	18	13,6	5	15	150
0:19:11	18	13,6	5	15	150
0:19:12	18	13,5	5	15	150
0:19:13	18	13,5	5	15	150
0:19:14	18	13,5	5	15	150
0:19:15	18	13,5	5	15	150
0:19:16	18	13,5	5	15	150
0:19:17	18	13,4	5	15	150
0:19:18	18	13,4	5	15	150
0:19:19	18	13,5	5	15	150
0:19:20	18	13,7	5	15	150
0:19:21	18	13,7	5	15	150
0:19:22	18	13,7	5	15	150
0:19:23	18	13,7	5	15	150
0:19:24	18	13,7	5	15	150
0:19:25	18	13,7	5	15	150
0:19:26	18	13,6	5	15	150
0:19:27	18	13,6	5	15	150
0:19:28	18	13,6	5	15	150
0:19:29	18	13,6	5	15	150
0:19:30	18	13,6	5	15	150
0:19:31	18	13,7	5	15	150
0:19:32	18	13,8	5	15	150
0:19:33	18	13,9	5	15	150
0:19:34	18	13,9	5	15	150
0:19:35	18	13,8	5	15	150
0:19:36	18	13,8	5	15	150
0:19:37	18	13,8	5	15	150
0:19:38	18	13,8	5	15	150
0:19:39	18	13,8	5	15	150
0:19:40	18	13,8	5	15	150
0:19:41	18	13,7	5	15	150
0:19:42	18	13,7	5	15	150
0:19:43	18	13,7	5	15	150
0:19:44	18	13,7	5	15	150
0:19:45	18	13,8	5	15	150
0:19:46	18	13,8	5	15	150
0:19:47	18	13,9	5	15	150
0:19:48	18	14,0	5	15	150
0:19:49	18	14,0	5	15	150
0:19:50	18	14,0	5	15	150
0:19:51	18	14,0	5	15	150
0:19:52	18	14,0	5	15	150
0:19:53	18	14,0	5	15	150
0:19:54	18	14,0	5	15	150
0:19:55	18	14,0	5	15	150
0:19:56	18	14,0	5	15	150
0:19:57	18	13,9	5	15	150
0:19:58	18	13,9	5	15	150
0:19:59	18	13,9	5	15	150
0:20:00	18	13,9	5	15	150
0:20:01	18	14,0	5	15	150
0:20:02	18	14,0	5	15	150
0:20:03	18	14,0	5	15	150
0:20:04	18	14,1	5	15	150
0:20:05	18	14,2	5	15	150
0:20:06	18	14,2	5	15	150
0:20:07	18	14,2	5	15	150
0:20:08	18	14,2	5	15	150
0:20:09	18	14,2	5	15	150
0:20:10	18	14,2	5	15	150
0:20:11	18	14,2	5	15	150
0:20:12	18	14,1	5	15	150
0:20:13	18	14,1	5	15	150
0:20:14	18	14,1	5	15	150
0:20:15	18	14,1	5	15	150
0:20:16	18	14,1	5	15	150
0:20:17	18	14,1	5	15	150
0:20:18	18	14,1	5	15	150
0:20:19	18	14,2	5	15	150
0:20:20	18	14,1	5	15	150
0:20:21	18	14,3	5	15	150
0:20:22	18	14,4	5	15	150
0:20:23	18	14,4	5	15	150
0:20:24	18	14,4	5	15	150
0:20:25	18	14,4	5	15	150
0:20:26	18	14,4	5	15	150
0:20:27	18	14,4	5	15	150
0:20:28	18	14,3	5	15	150
0:20:29	18	14,3	5	15	150
0:20:30	18	14,3	5	15	150
0:20:31	18	14,3	5	15	150
0:20:32	18	14,3	5	15	150
0:20:33	18	14,3	5	15	150
0:20:34	18	14,3	5	15	150
0:20:35	18	14,3	5	15	150
0:20:36	18	14,3	5	15	150
0:20:37	18	14,3	5	15	150
0:20:38	18	14,5	5	15	150
0:20:39	18	14,6	5	15	150
0:20:40	18	14,6	5	15	150
0:20:41	18	14,6	5	15	150
0:20:42	18	14,6	5	15	150
0:20:43	18	14,6	5	15	150
0:20:44	18	14,6	5	15	150
0:20:45	18	14,5	5	15	150
0:20:46	18	14,5	5	15	150
0:20:47	18	14,5	5	15	150
0:20:48	18	14,5	5	15	150
0:20:49	18	14,5	5	15	150
0:20:50	18	14,5	5	15	150
0:20:51	18	14,5	5	15	150
0:20:52	18	14,5	5	15	150
0:20:53	18	14,5	5	15	150
0:20:54	18	14,5	5	15	150
0:20:55	18	14,7	5	15	150
0:20:56	18	14,8	5	15	150
0:20:57	18	14,8	5	15	150
0:20:58	18	14,8	5	15	150
0:20:59	18	14,8	5	15	150
0:21:00	18	14,8	5	15	150
0:21:01	18	14,8	5	15	150
0:21:02	18	14,7	5	15	150
0:21:03	17	14,7	5	15	150
0:21:04	17	14,7	5	15	150
0:21:05	17	14,7	5	15	150
0:21:06	18	14,7	5	15	150
0:21:07	17	14,7	5	15	150
0:21:08	18	14,6	5	15	150
0:21:09	17	14,9	5	15	150
0:21:10	17	15,0	5	15	150
0:21:11	17	15,1	5	15	150
0:21:12	17	15,1	5	15	150
0:21:13	17	15,1	5	15	150
0:21:14	17	15,1	5	15	150
0:21:15	17	15,0	5	15	150
0:21:16	17	15,0	5	15	150
0:21:17	17	15,0	5	15	150
0:21:18	17	15,0	5	15	150
0:21:19	17	15,0	5	15	150
0:21:20	17	14,9	5	15	150
0:21:21	17	14,9	5	15	150
0:21:22	17	14,9	5	15	150
0:21:23	17	14,9	5	15	150
0:21:24	17	14,9	5	15	150
0:21:25	17	14,9	5	14	150
0:21:26	17	14,8	5	15	150
0:21:27	17	15,0	5	15	150
0:21:28	17	15,1	5	15	150
0:21:29	17	15,2	5	15	150
0:21:30	17	15,2	5	15	150
0:21:31	17	15,1	5	15	150
0:21:32	17	15,1	5	15	150
0:21:33	17	15,1	5	15	150
0:21:34	17	15,1	5	15	150
0:21:35	17	15,1	5	15	150
0:21:36	17	15,1	5	14	150
0:21:37	17	15,0	5	15	150
0:21:38	17	15,0	5	15	150
0:21:39	17	15,0	5	14	150
0:21:40	17	15,1	5	14	150
0:21:41	17	15,4	5	14	150
0:21:42	17	15,5	5	15	150
0:21:43	17	15,5	5	14	150
0:21:44	17	15,5	5	15	150
0:21:45	17	15,5	5	15	150
0:21:46	17	15,5	5	15	150
0:21:47	17	15,4	5	15	150
0:21:48	17	15,4	5	15	150
0:21:49	17	15,4	5	15	150
0:21:50	17	15,4	5	15	150
0:21:51	17	15,4	5	15	150
0:21:52	17	15,3	5	15	150
0:21:53	17	15,3	5	15	150
0:21:54	17	15,3	5	15	150
0:21:55	17	15,3	5	14	150
0:21:56	17	15,3	5	14	150
0:21:57	17	15,3	5	15	150
0:21:58	17	15,2	5	15	150
0:21:59	17	15,2	5	15	150
0:22:00	17	15,2	5	14	150
0:22:01	17	15,2	5	15	150
0:22:02	17	15,2	5	14	150
0:22:03	17	15,4	5	15	150
0:22:04	17	15,5	5	14	150
0:22:05	17	15,6	5	14	150
0:22:06	17	15,6	5	15	150
0:22:07	17	15,6	5	14	150
0:22:08	17	15,5	5	15	150
0:22:09	17	15,5	5	14	150
0:22:10	17	15,5	5	15	150
0:22:11	17	15,5	5	14	150
0:22:12	17	15,5	5	15	150
0:22:13	17	15,4	5	14	150
0:22:14	17	15,4	5	14	150
0:22:15	17	15,4	5	14	150
0:22:16	17	15,4	5	14	150
0:22:17	17	15,4	5	15	150
0:22:18	17	15,5	5	14	150
0:22:19	17	15,5	5	14	150
0:22:20	17	15,5	5	14	150
0:22:21	17	15,6	5	14	150
0:22:22	17	15,7	5	14	150
0:22:23	17	15,8	5	14	150
0:22:24	17	15,8	5	14	150
0:22:25	17	15,8	5	14	150
0:22:26	17	15,7	5	14	150
0:22:27	17	15,7	5	14	150
0:22:28	17	15,7	5	14	150
0:22:29	17	15,7	5	14	150
0:22:30	17	15,7	5	14	150
0:22:31	17	15,7	5	14	150
0:22:32	17	15,6	5	14	150
0:22:33	17	15,6	5	14	150
0:22:34	17	15,6	5	14	150
0:22:35	17	15,6	5	14	150
0:22:36	17	15,7	5	14	150
0:22:37	17	15,7	5	14	150
0:22:38	17	15,7	5	14	150
0:22:39	17	15,8	5	14	150
0:22:40	17	15,9	5	14	150
0:22:41	17	16,0	5	14	150
0:22:42	17	16,0	5	14	150
0:22:43	17	16,0	5	14	150
0:22:44	17	15,9	5	14	150
0:22:45	17	15,9	5	14	150
0:22:46	17	15,9	5	14	150
0:22:47	17	15,9	5	14	150
0:22:48	17	15,9	5	14	150
0:22:49	17	15,9	5	14	150
0:22:50	17	15,8	5	14	150
0:22:51	17	15,8	5	14	150
0:22:52	17	15,8	5	14	150
0:22:53	17	15,8	5	14	150
0:22:54	17	15,9	5	14	150
0:22:55	17	15,9	5	14	150
0:22:56	17	15,9	5	14	150
0:22:57	17	16,1	5	14	150
0:22:58	17	16,1	5	14	150
0:22:59	17	16,1	5	14	150
0:23:00	17	16,1	5	14	150
0:23:01	17	16,1	5	14	150
0:23:02	17	16,1	5	14	150
0:23:03	17	16,1	5	14	150
0:23:04	17	16,1	5	14	150
0:23:05	17	16,0	5	14	150
0:23:06	17	16,0	5	14	150
0:23:07	17	16,0	5	14	150
0:23:08	17	16,0	5	14	150
0:23:09	17	16,0	5	14	150
0:23:10	17	16,1	5	14	150
0:23:11	17	16,1	5	14	150
0:23:12	17	16,1	5	14	150
0:23:13	17	16,1	5	14	150
0:23:14	17	16,1	5	14	150
0:23:15	17	16,4	5	14	150
0:23:16	17	16,4	5	14	150
0:23:17	17	16,4	5	14	150
0:23:18	17	16,4	5	14	150
0:23:19	17	16,4	5	14	150
0:23:20	17	16,4	5	14	150
0:23:21	17	16,4	5	14	150
0:23:22	17	16,4	5	14	150
0:23:23	17	16,3	5	14	150
0:23:24	17	16,3	5	14	150
0:23:25	17	16,3	5	14	150
0:23:26	17	16,3	5	14	150
0:23:27	17	16,3	5	14	150
0:23:28	17	16,3	5	14	150
0:23:29	17	16,2	5	14	150
0:23:30	17	16,2	5	14	150
0:23:31	17	16,3	5	14	150
0:23:32	17	16,5	5	14	150
0:23:33	17	16,5	5	14	150
0:23:34	17	16,5	5	14	150
0:23:35	17	16,5	5	14	150
0:23:36	17	16,5	5	14	150
0:23:37	17	16,5	5	14	150
0:23:38	17	16,5	5	14	150
0:23:39	17	16,4	5	14	150
0:23:40	17	16,4	5	14	150
0:23:41	17	16,4	5	14	150
0:23:42	17	16,4	5	14	150
0:23:43	17	16,4	5	14	150
0:23:44	17	16,4	5	14	150
0:23:45	17	16,5	5	14	150
0:23:46	17	16,5	5	14	150
0:23:47	17	16,5	5	14	150
0:23:48	17	16,5	5	14	150
0:23:49	17	16,5	5	14	150
0:23:50	17	16,7	5	14	150
0:23:51	17	16,7	5	14	150
0:23:52	17	16,7	5	14	150
0:23:53	17	16,7	5	14	150
0:23:54	17	16,7	5	14	150
0:23:55	17	16,7	5	14	150
0:23:56	17	16,7	5	14	150
0:23:57	17	16,7	5	14	150
0:23:58	17	16,6	5	14	150
0:23:59	17	16,6	5	14	150
0:24:00	17	16,6	5	14	150
0:24:01	17	16,6	5	14	150
0:24:02	17	16,6	5	14	150
0:24:03	17	16,6	5	14	150
0:24:04	17	16,7	5	14	150
0:24:05	17	16,7	5	14	150
0:24:06	17	16,7	5	14	150
0:24:07	17	16,7	5	14	150
0:24:08	17	16,8	5	14	150
0:24:09	17	16,8	5	14	150
0:24:10	17	16,8	5	14	150
0:24:11	17	16,8	5	14	150
0:24:12	17	16,8	5	14	150
0:24:13	17	16,8	5	14	150
0:24:14	17	16,8	5	14	150
0:24:15	17	16,8	5	14	150
0:24:16	17	16,8	5	14	150
0:24:17	17	16,7	5	14	150
0:24:18	17	16,8	5	14	150
0:24:19	17	16,9	5	14	150
0:24:20	17	16,9	6	14	150
0:24:21	17	16,9	6	14	150
0:24:22	17	16,9	6	14	150
0:24:23	17	16,9	6	14	150
0:24:24	17	16,9	6	14	150
0:24:25	17	16,9	6	14	150
0:24:26	17	16,8	6	14	150
0:24:27	17	17,0	6	14	150
0:24:28	17	17,1	6	14	150
0:24:29	17	17,2	6	14	150
0:24:30	17	17,2	6	14	150
0:24:31	17	17,1	6	14	150
0:24:32	17	17,1	6	14	150
0:24:33	17	17,1	6	14	150
0:24:34	17	17,1	6	14	150
0:24:35	17	17,1	6	14	150
0:24:36	17	17,1	6	14	150
0:24:37	17	17,1	6	14	150
0:24:38	17	17,0	6	14	150
0:24:39	17	17,0	6	14	150
0:24:40	17	17,0	6	14	150
0:24:41	17	17,0	6	14	150
0:24:42	17	17,0	6	14	150
0:24:43	17	17,0	6	14	150
0:24:44	17	17,2	6	14	150
0:24:45	17	17,3	6	14	150
0:24:46	17	17,3	6	14	150
0:24:47	17	17,3	6	14	150
0:24:48	17	17,3	6	14	150
0:24:49	17	17,3	6	14	150
0:24:50	17	17,3	6	14	150
0:24:51	17	17,2	6	14	150
0:24:52	17	17,2	6	14	150
0:24:53	17	17,2	6	14	150
0:24:54	17	17,2	6	14	150
0:24:55	17	17,2	6	14	150
0:24:56	17	17,2	6	14	150
0:24:57	17	17,2	6	14	150
0:24:58	17	17,3	6	14	150
0:24:59	17	17,3	6	14	150
0:25:00	17	17,3	6	14	150
0:25:01	17	17,3	6	14	150
0:25:02	17	17,4	6	14	150
0:25:03	17	17,5	6	14	150
0:25:04	17	17,5	6	14	150
0:25:05	17	17,5	6	14	150
0:25:06	17	17,5	6	14	150
0:25:07	17	17,5	6	14	150
0:25:08	17	17,5	6	14	150
0:25:09	17	17,4	6	14	150
0:25:10	17	17,4	6	14	150
0:25:11	17	17,4	6	14	150
0:25:12	17	17,4	6	14	150
0:25:13	17	17,4	6	14	150
0:25:14	17	17,4	6	14	150
0:25:15	17	17,5	6	14	150
0:25:16	17	17,5	6	14	150
0:25:17	17	17,5	6	14	150
0:25:18	17	17,5	6	14	150
0:25:19	17	17,5	6	14	150
0:25:20	17	17,7	6	14	150
0:25:21	17	17,8	6	14	150
0:25:22	17	17,8	6	14	150
0:25:23	17	17,8	6	14	150
0:25:24	17	17,8	6	14	150
0:25:25	17	17,8	6	14	150
0:25:26	17	17,8	6	14	150
0:25:27	17	17,8	6	14	150
0:25:28	17	17,7	6	14	150
0:25:29	17	17,7	6	14	150
0:25:30	17	17,7	6	14	150
0:25:31	17	17,7	6	14	150
0:25:32	17	17,7	6	14	150
0:25:33	17	17,7	6	14	150
0:25:34	17	17,7	6	14	150
0:25:35	17	17,6	6	14	150
0:25:36	17	17,6	6	14	150
0:25:37	17	17,7	6	14	150
0:25:38	17	17,8	6	14	150
0:25:39	17	17,8	6	14	150
0:25:40	17	17,8	6	14	150
0:25:41	17	17,8	6	14	150
0:25:42	17	17,8	6	14	150
0:25:43	17	17,7	6	14	150
0:25:44	17	17,7	6	14	150
0:25:45	17	17,7	6	14	150
0:25:46	17	17,9	6	14	150
0:25:47	17	17,9	6	14	150
0:25:48	16	17,9	6	14	150
0:25:49	17	17,9	6	14	150
0:25:50	17	17,9	6	14	150
0:25:51	17	17,9	6	14	150
0:25:52	17	17,9	6	14	150
0:25:53	16	17,9	6	14	150
0:25:54	16	17,9	6	14	150
0:25:55	16	17,9	6	14	150
0:25:56	16	17,8	6	14	150
0:25:57	16	18,0	6	14	150
0:25:58	16	18,0	6	14	150
0:25:59	17	18,1	6	14	150
0:26:00	16	18,1	6	14	150
0:26:01	16	18,0	6	14	150
0:26:02	16	18,0	6	14	150
0:26:03	16	18,0	6	14	150
0:26:04	16	18,0	6	14	150
0:26:05	16	18,0	6	14	150
0:26:06	16	18,0	6	14	150
0:26:07	16	18,0	6	14	150
0:26:08	16	18,1	6	14	150
0:26:09	16	18,1	6	14	150
0:26:10	16	18,1	6	14	150
0:26:11	16	18,1	6	14	150
0:26:12	16	18,1	6	14	150
0:26:13	16	18,1	6	14	150
0:26:14	16	18,1	6	14	150
0:26:15	16	18,1	6	14	150
0:26:16	16	18,2	6	14	150
0:26:17	16	18,2	6	14	150
0:26:18	16	18,3	6	14	150
0:26:19	16	18,2	6	14	150
0:26:20	16	18,2	6	14	150
0:26:21	16	18,2	6	14	150
0:26:22	16	18,2	6	14	150
0:26:23	16	18,2	6	14	150
0:26:24	16	18,2	6	14	150
0:26:25	16	18,2	6	14	150
