Repository: ProgWizer/parser

File: project-root/data/Data Acquisition/Data Acquisition/2017 year (147)/17-00116.txt (part 1 of 6)
--Test Summary--
Full Path and File Name	
Instrument Name	7322
Instrument Type	Model 7322 Consistometer - Variable Speed
Instrument Serial Number	
Test Start Date	12.09.2017
Test Start Time	13:41:01
Test Stop Date	12.09.2017
Test Stop Time	16:23:38
Test Length	2:42:37
Final Sample Time Offset	2:42:37
Controller Schedule Name	
Sampling Period	1 second
Comments	MPa 24 (35)
Information	WellID	
Information	Customer	
Information	EngName	
Information	CementClass	G
Information	CementMfr	
Information	Additives	100G+80Gipsum+0.25ËÊ+0,2GMEA+0.1DAF+0.7Floss-117+0.1NoFoam
Information	Density	1890
Information	BHCT	10
Information	BHST	
Information	FluidLoss	
Information	JobType	
Calculated Value	Time_30Bc	2:21:24
Calculated Value	Time_70Bc	2:42:37
Initial Temperature (°C)	27 °C
Final Temperature (°C)	11 °C
Initial Pressure (MPa)	0,3 MPa
Final Pressure (MPa)	24,1 MPa
Initial Consistency (Bc)	1 Bc
Final Consistency (Bc)	70 Bc
Initial Wall Temperature (°C)	17 °C
Final Wall Temperature (°C)	10 °C
Initial Motor Speed (RPM)	150 RPM
Final Motor Speed (RPM)	150 RPM
--Data--
Time (HH:MM:SS)	Temperature (°C)	Pressure (MPa)	Consistency (Bc)	Wall Temperature (°C)	Motor Speed (RPM)
0:00:00	27	0,3	1	17	150
0:00:01	27	0,3	1	17	150
0:00:02	27	0,3	1	17	150
0:00:03	27	0,3	1	17	150
0:00:04	27	0,3	1	17	150
0:00:05	27	0,3	1	17	150
0:00:06	27	0,3	1	17	150
0:00:07	27	0,3	1	16	150
0:00:08	27	0,3	1	16	150
0:00:09	27	0,3	1	16	150
0:00:10	27	0,3	1	16	150
0:00:11	27	0,3	1	16	150
0:00:12	27	0,4	1	16	150
0:00:13	27	0,4	1	16	150
0:00:14	27	0,4	1	16	150
0:00:15	27	0,4	1	16	150
0:00:16	27	0,4	1	16	150
0:00:17	27	0,4	1	16	150
0:00:18	27	0,4	1	16	150
0:00:19	27	0,4	1	16	150
0:00:20	27	0,4	1	16	150
0:00:21	27	0,4	1	16	150
0:00:22	27	0,4	1	16	150
0:00:23	26	0,5	1	16	150
0:00:24	26	0,5	1	16	150
0:00:25	26	0,5	1	16	150
0:00:26	26	0,5	1	16	150
0:00:27	26	0,5	1	16	150
0:00:28	26	0,5	1	16	150
0:00:29	26	0,5	1	16	150
0:00:30	26	0,5	1	16	150
0:00:31	26	0,5	1	15	150
0:00:32	26	0,5	1	16	150
0:00:33	26	0,6	1	15	150
0:00:34	26	0,6	1	15	150
0:00:35	26	0,6	1	16	150
0:00:36	26	0,6	1	16	150
0:00:37	26	0,6	1	15	150
0:00:38	26	0,6	1	15	150
0:00:39	26	0,6	1	15	150
0:00:40	26	0,7	1	15	150
0:00:41	26	0,7	1	15	150
0:00:42	26	0,7	1	15	150
0:00:43	26	0,8	1	15	150
0:00:44	26	0,8	1	15	150
0:00:45	26	0,8	1	15	150
0:00:46	26	0,8	1	15	150
0:00:47	26	0,8	1	15	150
0:00:48	26	0,8	1	15	150
0:00:49	26	0,8	1	15	150
0:00:50	26	0,8	1	15	150
0:00:51	26	0,8	1	15	150
0:00:52	26	0,8	1	15	150
0:00:53	26	0,9	1	15	150
0:00:54	26	0,9	1	15	150
0:00:55	26	0,9	1	15	150
0:00:56	26	0,8	1	15	150
0:00:57	26	0,9	1	15	150
0:00:58	26	0,9	1	15	150
0:00:59	26	1,0	1	15	150
0:01:00	26	1,0	1	15	150
0:01:01	26	1,0	1	15	150
0:01:02	26	0,9	1	15	150
0:01:03	26	0,9	1	15	150
0:01:04	26	0,9	1	15	150
0:01:05	26	0,9	1	15	150
0:01:06	26	0,9	1	15	150
0:01:07	26	0,9	1	15	150
0:01:08	26	1,0	1	15	150
0:01:09	26	1,1	1	15	150
0:01:10	26	1,1	1	15	150
0:01:11	26	1,1	1	15	150
0:01:12	26	1,1	1	15	150
0:01:13	26	1,1	1	15	150
0:01:14	26	1,1	1	15	150
0:01:15	26	1,1	1	15	150
0:01:16	25	1,1	1	15	150
0:01:17	25	1,1	1	15	150
0:01:18	25	1,1	1	15	150
0:01:19	25	1,2	1	15	150
0:01:20	25	1,2	1	15	150
0:01:21	25	1,2	1	15	150
0:01:22	25	1,2	1	15	150
0:01:23	25	1,2	1	15	150
0:01:24	25	1,2	1	15	150
0:01:25	25	1,2	1	15	150
0:01:26	25	1,3	1	15	150
0:01:27	25	1,3	1	15	150
0:01:28	25	1,3	1	15	150
0:01:29	25	1,3	1	15	150
0:01:30	25	1,3	1	15	150
0:01:31	25	1,3	1	15	150
0:01:32	25	1,3	1	15	150
0:01:33	25	1,3	1	15	150
0:01:34	25	1,3	1	15	150
0:01:35	25	1,3	1	15	150
0:01:36	25	1,3	1	15	150
0:01:37	25	1,3	1	15	150
0:01:38	25	1,3	1	15	150
0:01:39	25	1,3	1	15	150
0:01:40	25	1,5	1	15	150
0:01:41	25	1,5	1	15	150
0:01:42	25	1,5	1	15	150
0:01:43	25	1,5	1	15	150
0:01:44	25	1,5	1	15	150
0:01:45	25	1,5	1	15	150
0:01:46	25	1,5	1	15	150
0:01:47	25	1,5	1	15	150
0:01:48	25	1,5	1	15	150
0:01:49	25	1,5	1	15	150
0:01:50	25	1,5	1	15	150
0:01:51	25	1,5	1	15	150
0:01:52	25	1,5	1	15	150
0:01:53	25	1,5	1	15	150
0:01:54	25	1,5	1	15	150
0:01:55	25	1,5	1	15	150
0:01:56	25	1,5	1	15	150
0:01:57	25	1,6	1	15	150
0:01:58	25	1,7	1	15	150
0:01:59	25	1,7	1	15	150
0:02:00	25	1,7	1	15	150
0:02:01	25	1,7	1	15	150
0:02:02	25	1,7	1	15	150
0:02:03	25	1,7	1	15	150
0:02:04	25	1,6	1	15	150
0:02:05	25	1,6	1	15	150
0:02:06	25	1,6	1	15	150
0:02:07	25	1,7	1	15	150
0:02:08	25	1,7	1	15	150
0:02:09	25	1,7	1	15	150
0:02:10	25	1,7	1	15	150
0:02:11	25	1,7	1	15	150
0:02:12	24	1,7	1	15	150
0:02:13	24	1,8	1	15	150
0:02:14	24	1,8	1	15	150
0:02:15	24	1,8	1	15	150
0:02:16	24	1,8	1	15	150
0:02:17	24	1,8	1	14	150
0:02:18	24	1,8	1	15	150
0:02:19	24	1,8	1	15	150
0:02:20	24	1,8	1	15	150
0:02:21	24	1,8	1	15	150
0:02:22	24	1,8	1	15	150
0:02:23	24	1,9	1	14	150
0:02:24	24	1,9	1	15	150
0:02:25	24	2,0	1	14	150
0:02:26	24	2,0	1	14	150
0:02:27	24	2,0	1	14	150
0:02:28	24	2,0	1	14	150
0:02:29	24	1,9	1	14	150
0:02:30	24	1,9	1	14	150
0:02:31	24	1,9	1	15	150
0:02:32	24	1,9	2	14	150
0:02:33	24	1,9	2	14	150
0:02:34	24	2,0	2	14	150
0:02:35	24	2,0	2	15	150
0:02:36	24	2,0	2	14	150
0:02:37	24	2,0	2	14	150
0:02:38	24	2,0	2	14	150
0:02:39	24	2,2	2	14	150
0:02:40	24	2,3	2	14	150
0:02:41	24	2,3	2	14	150
0:02:42	24	2,3	2	14	150
0:02:43	24	2,3	2	14	150
0:02:44	24	2,3	2	14	150
0:02:45	24	2,3	2	14	150
0:02:46	24	2,3	2	14	150
0:02:47	24	2,3	2	14	150
0:02:48	24	2,3	2	14	150
0:02:49	24	2,2	2	14	150
0:02:50	24	2,2	2	14	150
0:02:51	24	2,2	2	14	150
0:02:52	24	2,2	2	14	150
0:02:53	24	2,2	2	14	150
0:02:54	24	2,2	2	14	150
0:02:55	24	2,2	2	14	150
0:02:56	24	2,2	2	14	150
0:02:57	24	2,2	2	14	150
0:02:58	24	2,2	2	14	150
0:02:59	24	2,2	2	14	150
0:03:00	24	2,2	2	14	150
0:03:01	24	2,4	2	14	150
0:03:02	24	2,5	2	14	150
0:03:03	24	2,5	2	14	150
0:03:04	24	2,5	2	14	150
0:03:05	24	2,5	2	14	150
0:03:06	24	2,5	2	14	150
0:03:07	24	2,5	2	14	150
0:03:08	24	2,5	2	14	150
0:03:09	24	2,4	2	14	150
0:03:10	24	2,4	2	14	150
0:03:11	24	2,4	2	14	150
0:03:12	23	2,4	2	14	150
0:03:13	23	2,4	2	14	150
0:03:14	23	2,4	2	14	150
0:03:15	23	2,4	2	14	150
0:03:16	23	2,4	2	14	150
0:03:17	23	2,5	2	14	150
0:03:18	23	2,5	2	14	150
0:03:19	23	2,5	2	14	150
0:03:20	23	2,5	2	14	150
0:03:21	23	2,7	2	14	150
0:03:22	23	2,7	2	14	150
0:03:23	23	2,7	2	14	150
0:03:24	23	2,7	2	14	150
0:03:25	23	2,7	2	14	150
0:03:26	23	2,7	2	14	150
0:03:27	23	2,7	2	14	150
0:03:28	23	2,7	2	14	150
0:03:29	23	2,7	2	14	150
0:03:30	23	2,7	2	14	150
0:03:31	23	2,7	2	14	150
0:03:32	23	2,7	2	14	150
0:03:33	23	2,6	2	14	150
0:03:34	23	2,6	2	14	150
0:03:35	23	2,6	2	14	150
0:03:36	23	2,7	2	14	150
0:03:37	23	2,7	2	14	150
0:03:38	23	2,7	2	14	150
0:03:39	23	2,7	2	14	150
0:03:40	23	2,8	2	14	150
0:03:41	23	2,9	2	14	150
0:03:42	23	3,0	2	14	150
0:03:43	23	3,0	2	14	150
0:03:44	23	3,0	2	14	150
0:03:45	23	3,0	2	14	150
0:03:46	23	3,0	2	14	150
0:03:47	23	2,9	2	14	150
0:03:48	23	2,9	2	14	150
0:03:49	23	2,9	2	14	150
0:03:50	23	2,9	2	14	150
0:03:51	23	2,9	2	14	150
0:03:52	23	2,9	2	14	150
0:03:53	23	2,9	2	14	150
0:03:54	23	2,9	2	14	150
0:03:55	23	2,9	2	14	150
0:03:56	23	2,9	2	14	150
0:03:57	23	2,9	2	14	150
0:03:58	23	3,0	2	14	150
0:03:59	23	3,0	2	14	150
0:04:00	23	3,0	2	14	150
0:04:01	23	3,0	2	14	150
0:04:02	23	3,0	2	14	150
0:04:03	23	3,0	2	14	150
0:04:04	23	3,0	2	14	150
0:04:05	23	3,0	2	14	150
0:04:06	23	3,0	2	14	150
0:04:07	23	3,0	2	14	150
0:04:08	23	3,1	2	14	150
0:04:09	23	3,2	2	14	150
0:04:10	23	3,2	2	14	150
0:04:11	23	3,2	2	14	150
0:04:12	23	3,2	2	14	150
0:04:13	23	3,2	2	14	150
0:04:14	23	3,2	2	14	150
0:04:15	23	3,2	2	14	150
0:04:16	23	3,1	2	14	150
0:04:17	23	3,1	2	14	150
0:04:18	22	3,1	2	14	150
0:04:19	22	3,1	2	14	150
0:04:20	22	3,3	2	14	150
0:04:21	22	3,5	2	14	150
0:04:22	22	3,5	2	14	150
0:04:23	22	3,5	2	14	150
0:04:24	22	3,5	2	14	150
0:04:25	22	3,5	2	14	150
0:04:26	22	3,5	2	14	150
0:04:27	22	3,5	2	14	150
0:04:28	22	3,5	2	14	150
0:04:29	22	3,5	2	14	150
0:04:30	22	3,5	2	14	150
0:04:31	22	3,5	2	14	150
0:04:32	22	3,5	2	14	150
0:04:33	22	3,4	2	14	150
0:04:34	22	3,4	2	14	150
0:04:35	22	3,4	2	14	150
0:04:36	22	3,4	2	14	150
0:04:37	22	3,4	2	14	150
0:04:38	22	3,4	2	14	150
0:04:39	22	3,4	2	14	150
0:04:40	22	3,4	2	14	150
0:04:41	22	3,4	2	14	150
0:04:42	22	3,4	2	14	150
0:04:43	22	3,6	2	14	150
0:04:44	22	3,8	2	14	150
0:04:45	22	3,8	2	14	150
0:04:46	22	3,8	2	14	150
0:04:47	22	3,8	2	14	150
0:04:48	22	3,8	2	14	150
0:04:49	22	3,8	2	14	150
0:04:50	22	3,8	2	14	150
0:04:51	22	3,8	2	14	150
0:04:52	22	3,8	2	14	150
0:04:53	22	3,7	2	14	150
0:04:54	22	3,7	2	14	150
0:04:55	22	3,7	2	14	150
0:04:56	22	3,7	2	14	150
0:04:57	22	3,7	2	14	150
0:04:58	22	3,7	2	14	150
0:04:59	22	3,7	2	14	150
0:05:00	22	3,7	2	14	150
0:05:01	22	3,7	2	14	150
0:05:02	22	3,7	2	14	150
0:05:03	22	3,7	2	14	150
0:05:04	22	3,7	2	14	150
0:05:05	22	3,7	2	14	150
0:05:06	22	3,7	2	14	150
0:05:07	22	3,8	2	14	150
0:05:08	22	3,8	2	14	150
0:05:09	22	3,8	2	14	150
0:05:10	22	3,8	2	14	150
0:05:11	22	3,8	2	14	150
0:05:12	22	3,8	2	14	150
0:05:13	22	3,8	2	14	150
0:05:14	22	3,8	2	14	150
0:05:15	22	3,8	2	14	150
0:05:16	22	3,8	2	14	150
0:05:17	22	3,8	2	14	150
0:05:18	22	4,0	2	14	150
0:05:19	22	4,1	2	14	150
0:05:20	22	4,1	2	14	150
0:05:21	22	4,2	2	14	150
0:05:22	22	4,1	2	14	150
0:05:23	22	4,1	2	14	150
0:05:24	22	4,1	2	14	150
0:05:25	22	4,1	2	14	150
0:05:26	22	4,1	2	14	150
0:05:27	21	4,1	2	14	150
0:05:28	21	4,1	2	14	150
0:05:29	21	4,1	2	14	150
0:05:30	21	4,1	2	14	150
0:05:31	21	4,1	2	14	150
0:05:32	21	4,1	2	14	150
0:05:33	21	4,1	2	14	150
0:05:34	21	4,1	2	14	150
0:05:35	21	4,1	2	14	150
0:05:36	21	4,0	2	14	150
0:05:37	21	4,0	2	14	150
0:05:38	21	4,0	2	14	150
0:05:39	21	4,0	2	14	150
0:05:40	21	4,1	2	14	150
0:05:41	21	4,1	2	14	150
0:05:42	21	4,2	2	14	150
0:05:43	21	4,2	2	14	150
0:05:44	21	4,2	2	14	150
0:05:45	21	4,1	2	14	150
0:05:46	21	4,1	2	14	150
0:05:47	21	4,1	2	14	150
0:05:48	21	4,3	2	14	150
0:05:49	21	4,4	2	14	150
0:05:50	21	4,4	2	14	150
0:05:51	21	4,4	2	14	150
0:05:52	21	4,4	2	14	150
0:05:53	21	4,4	2	14	150
0:05:54	21	4,4	2	14	150
0:05:55	21	4,4	2	14	150
0:05:56	21	4,4	2	14	150
0:05:57	21	4,4	2	14	150
0:05:58	21	4,4	2	14	150
0:05:59	21	4,4	2	14	150
0:06:00	21	4,4	2	14	150
0:06:01	21	4,4	2	14	150
0:06:02	21	4,4	2	14	150
0:06:03	21	4,3	2	14	150
0:06:04	21	4,3	2	14	150
0:06:05	21	4,3	2	14	150
0:06:06	21	4,3	2	14	150
0:06:07	21	4,5	2	14	150
0:06:08	21	4,6	2	14	150
0:06:09	21	4,6	2	14	150
0:06:10	21	4,6	2	14	150
0:06:11	21	4,6	2	14	150
0:06:12	21	4,6	2	14	150
0:06:13	21	4,6	2	14	150
0:06:14	21	4,5	2	14	150
0:06:15	21	4,5	2	14	150
0:06:16	21	4,5	2	14	150
0:06:17	21	4,5	2	14	150
0:06:18	21	4,5	2	14	150
0:06:19	21	4,5	2	14	150
0:06:20	21	4,5	2	14	150
0:06:21	21	4,5	2	14	150
0:06:22	21	4,6	2	14	150
0:06:23	21	4,7	2	14	150
0:06:24	21	4,7	2	14	150
0:06:25	21	4,7	2	14	150
0:06:26	21	4,7	2	14	150
0:06:27	21	4,7	2	14	150
0:06:28	21	4,7	2	14	150
0:06:29	21	4,7	2	14	150
0:06:30	21	4,6	2	14	150
0:06:31	21	4,6	2	14	150
0:06:32	21	4,6	2	14	150
0:06:33	21	4,6	2	14	150
0:06:34	21	4,9	2	14	150
0:06:35	21	5,0	2	14	150
0:06:36	21	5,0	2	14	150
0:06:37	21	5,0	2	14	150
0:06:38	21	5,0	2	14	150
0:06:39	21	5,0	2	14	150
0:06:40	21	5,0	2	14	150
0:06:41	21	5,0	2	14	150
0:06:42	21	5,0	2	14	150
0:06:43	21	5,0	2	14	150
0:06:44	21	5,0	2	14	150
0:06:45	21	5,0	2	14	150
0:06:46	21	4,9	2	14	150
0:06:47	20	4,9	2	13	150
0:06:48	20	4,9	2	14	150
0:06:49	20	4,9	2	14	150
0:06:50	20	4,9	2	14	150
0:06:51	20	4,9	2	14	150
0:06:52	20	4,9	2	14	150
0:06:53	20	4,9	2	14	150
0:06:54	20	4,9	2	14	150
0:06:55	20	4,9	2	14	150
0:06:56	20	4,9	2	14	150
0:06:57	20	4,9	2	14	150
0:06:58	20	4,9	2	14	150
0:06:59	20	4,9	2	14	150
0:07:00	20	5,1	2	13	150
0:07:01	20	5,3	2	14	150
0:07:02	20	5,4	2	14	150
0:07:03	20	5,4	2	14	150
0:07:04	20	5,4	2	14	150
0:07:05	20	5,4	2	14	150
0:07:06	20	5,4	2	14	150
0:07:07	20	5,4	2	14	150
0:07:08	20	5,4	2	14	150
0:07:09	20	5,4	2	14	150
0:07:10	20	5,4	2	14	150
0:07:11	20	5,4	2	14	150
0:07:12	20	5,4	2	14	150
0:07:13	20	5,4	2	14	150
0:07:14	20	5,4	2	14	150
0:07:15	20	5,3	2	14	150
0:07:16	20	5,3	2	14	150
0:07:17	20	5,3	2	14	150
0:07:18	20	5,3	2	14	150
0:07:19	20	5,3	2	14	150
0:07:20	20	5,3	2	13	150
0:07:21	20	5,3	2	14	150
0:07:22	20	5,3	2	13	150
0:07:23	20	5,3	2	14	150
0:07:24	20	5,3	2	14	150
0:07:25	20	5,3	2	14	150
0:07:26	20	5,3	2	14	150
0:07:27	20	5,3	2	14	150
0:07:28	20	5,3	2	14	150
0:07:29	20	5,3	2	13	150
0:07:30	20	5,3	2	14	150
0:07:31	20	5,3	2	13	150
0:07:32	20	5,3	2	14	150
0:07:33	20	5,5	2	13	150
0:07:34	20	5,6	2	14	150
0:07:35	20	5,6	2	14	150
0:07:36	20	5,6	2	14	150
0:07:37	20	5,7	2	14	150
0:07:38	20	5,6	2	14	150
0:07:39	20	5,6	2	14	150
0:07:40	20	5,6	2	13	150
0:07:41	20	5,6	2	14	150
0:07:42	20	5,6	2	14	150
0:07:43	20	5,6	2	14	150
0:07:44	20	5,6	3	13	150
0:07:45	20	5,6	2	14	150
0:07:46	20	5,6	2	14	150
0:07:47	20	5,6	2	13	150
0:07:48	20	5,6	3	13	150
0:07:49	20	5,6	2	14	150
0:07:50	20	5,6	2	13	150
0:07:51	20	5,6	2	13	150
0:07:52	20	5,6	3	13	150
0:07:53	20	5,6	3	13	150
0:07:54	20	5,6	2	13	150
0:07:55	20	5,6	2	13	150
0:07:56	20	5,7	2	13	150
0:07:57	20	5,7	3	13	150
0:07:58	20	5,7	3	14	150
0:07:59	20	5,7	3	13	150
0:08:00	20	5,7	3	13	150
0:08:01	20	5,7	2	13	150
0:08:02	20	5,7	3	13	150
0:08:03	20	5,7	2	13	150
0:08:04	20	5,8	3	13	150
0:08:05	20	6,0	2	14	150
0:08:06	20	6,1	2	14	150
0:08:07	20	6,1	2	14	150
0:08:08	20	6,1	3	13	150
0:08:09	20	6,1	2	13	150
0:08:10	20	6,1	2	13	150
0:08:11	20	6,1	2	14	150
0:08:12	20	6,1	3	14	150
0:08:13	20	6,1	3	14	150
0:08:14	20	6,1	3	14	150
0:08:15	19	6,1	3	13	150
0:08:16	20	6,0	3	13	150
0:08:17	19	6,0	3	13	150
0:08:18	19	6,0	3	14	150
0:08:19	19	6,0	3	13	150
0:08:20	19	6,0	3	13	150
0:08:21	19	6,0	3	13	150
0:08:22	19	6,0	3	13	150
0:08:23	19	6,0	3	13	150
0:08:24	19	6,0	3	13	150
0:08:25	19	6,0	3	13	150
0:08:26	19	6,0	3	13	150
0:08:27	19	6,0	3	13	150
0:08:28	19	6,0	3	13	150
0:08:29	19	6,0	3	13	150
0:08:30	19	6,0	3	13	150
0:08:31	19	6,0	3	13	150
0:08:32	19	6,0	3	13	150
0:08:33	19	6,0	3	13	150
0:08:34	19	6,0	3	13	150
0:08:35	19	6,2	3	13	150
0:08:36	19	6,3	3	13	150
0:08:37	19	6,4	3	13	150
0:08:38	19	6,4	3	13	150
0:08:39	19	6,4	3	13	150
0:08:40	19	6,4	3	13	150
0:08:41	19	6,4	3	13	150
0:08:42	19	6,4	3	13	150
0:08:43	19	6,4	3	13	150
0:08:44	19	6,4	3	13	150
0:08:45	19	6,4	3	13	150
0:08:46	19	6,4	3	13	150
0:08:47	19	6,4	3	13	150
0:08:48	19	6,3	3	13	150
0:08:49	19	6,3	3	13	150
0:08:50	19	6,3	3	13	150
0:08:51	19	6,3	3	13	150
0:08:52	19	6,3	3	13	150
0:08:53	19	6,3	3	13	150
0:08:54	19	6,3	3	13	150
0:08:55	19	6,3	3	13	150
0:08:56	19	6,3	3	13	150
0:08:57	19	6,3	3	13	150
0:08:58	19	6,3	3	13	150
0:08:59	19	6,3	3	13	150
0:09:00	19	6,4	3	13	150
0:09:01	19	6,4	3	13	150
0:09:02	19	6,4	3	13	150
0:09:03	19	6,4	3	13	150
0:09:04	19	6,4	3	13	150
0:09:05	19	6,4	3	13	150
0:09:06	19	6,4	3	13	150
0:09:07	19	6,4	3	13	150
0:09:08	19	6,5	3	13	150
0:09:09	19	6,8	3	13	150
0:09:10	19	6,8	3	13	150
0:09:11	19	6,9	3	13	150
0:09:12	19	6,9	3	13	150
0:09:13	19	6,9	3	13	150
0:09:14	19	6,9	3	13	150
0:09:15	19	6,9	3	13	150
0:09:16	19	6,8	3	13	150
0:09:17	19	6,8	3	13	150
0:09:18	19	6,8	3	13	150
0:09:19	19	6,8	3	13	150
0:09:20	19	6,8	3	13	150
0:09:21	19	6,8	3	13	150
0:09:22	19	6,8	3	13	150
0:09:23	19	6,8	3	13	150
0:09:24	19	6,8	3	13	150
0:09:25	19	6,8	3	13	150
0:09:26	19	6,8	3	13	150
0:09:27	19	6,8	3	13	150
0:09:28	19	6,8	3	13	150
0:09:29	19	6,8	3	13	150
0:09:30	19	6,8	3	13	150
0:09:31	19	6,8	3	13	150
0:09:32	19	6,8	3	13	150
0:09:33	19	6,8	3	13	150
0:09:34	19	6,8	3	13	150
0:09:35	19	6,7	3	13	150
0:09:36	19	6,7	3	13	150
0:09:37	19	6,7	3	13	150
0:09:38	19	6,7	3	13	150
0:09:39	19	6,8	3	13	150
0:09:40	19	6,8	3	13	150
0:09:41	19	6,8	3	13	150
0:09:42	19	6,8	3	13	150
0:09:43	19	7,0	3	13	150
0:09:44	19	7,1	3	13	150
0:09:45	19	7,2	3	13	150
0:09:46	19	7,2	3	13	150
0:09:47	19	7,2	3	13	150
0:09:48	19	7,2	3	13	150
0:09:49	19	7,2	3	13	150
0:09:50	19	7,2	3	13	150
0:09:51	19	7,2	3	13	150
0:09:52	19	7,2	3	13	150
0:09:53	19	7,2	3	13	150
0:09:54	19	7,2	3	13	150
0:09:55	19	7,2	3	13	150
0:09:56	19	7,2	3	13	150
0:09:57	19	7,2	3	13	150
0:09:58	19	7,2	3	13	150
0:09:59	19	7,2	3	13	150
0:10:00	18	7,1	3	13	150
0:10:01	19	7,1	3	13	150
0:10:02	18	7,1	3	13	150
0:10:03	18	7,1	3	13	150
0:10:04	18	7,1	3	13	150
0:10:05	18	7,1	3	13	150
0:10:06	18	7,1	3	13	150
0:10:07	18	7,1	3	13	150
0:10:08	18	7,1	3	13	150
0:10:09	18	7,1	3	13	150
0:10:10	18	7,1	3	13	150
0:10:11	18	7,1	3	13	150
0:10:12	18	7,1	3	13	150
0:10:13	18	7,1	3	13	150
0:10:14	18	7,1	3	13	150
0:10:15	18	7,4	3	13	150
0:10:16	18	7,5	3	13	150
0:10:17	18	7,6	3	13	150
0:10:18	18	7,6	3	13	150
0:10:19	18	7,6	3	13	150
0:10:20	18	7,6	3	13	150
0:10:21	18	7,6	3	13	150
0:10:22	18	7,6	3	13	150
0:10:23	18	7,6	3	13	150
0:10:24	18	7,5	3	13	150
0:10:25	18	7,5	3	13	150
0:10:26	18	7,5	3	13	150
0:10:27	18	7,5	3	13	150
0:10:28	18	7,5	3	13	150
0:10:29	18	7,5	3	13	150
0:10:30	18	7,5	3	13	150
0:10:31	18	7,5	3	13	150
0:10:32	18	7,5	3	13	150
0:10:33	18	7,5	3	13	150
0:10:34	18	7,5	3	13	150
0:10:35	18	7,5	3	13	150
0:10:36	18	7,5	3	13	150
0:10:37	18	7,5	3	13	150
0:10:38	18	7,5	3	13	150
0:10:39	18	7,5	3	13	150
0:10:40	18	7,5	3	13	150
0:10:41	18	7,5	3	13	150
0:10:42	18	7,5	3	13	150
0:10:43	18	7,5	3	13	150
0:10:44	18	7,6	3	13	150
0:10:45	18	7,6	3	13	150
0:10:46	18	7,6	3	13	150
0:10:47	18	7,6	3	13	150
0:10:48	18	7,6	3	13	150
0:10:49	18	7,6	3	13	150
0:10:50	18	7,6	3	13	150
0:10:51	18	7,7	3	13	150
0:10:52	18	7,9	3	13	150
0:10:53	18	7,9	3	13	150
0:10:54	18	7,9	3	13	150
0:10:55	18	7,9	3	13	150
0:10:56	18	7,9	3	13	150
0:10:57	18	7,9	3	13	150
0:10:58	18	7,9	3	13	150
0:10:59	18	7,9	3	13	150
0:11:00	18	7,9	3	13	150
0:11:01	18	7,9	3	13	150
0:11:02	18	7,9	3	13	150
0:11:03	18	7,9	3	13	150
0:11:04	18	7,9	3	13	150
0:11:05	18	7,9	3	13	150
0:11:06	18	7,9	3	13	150
0:11:07	18	7,9	3	13	150
0:11:08	18	7,9	3	13	150
0:11:09	18	7,9	3	13	150
0:11:10	18	7,9	3	13	150
0:11:11	18	7,8	3	13	150
0:11:12	18	7,8	3	13	150
0:11:13	18	7,8	3	13	150
0:11:14	18	7,8	3	13	150
0:11:15	18	7,8	3	13	150
0:11:16	18	7,9	3	13	150
0:11:17	18	8,0	3	13	150
0:11:18	18	8,1	3	13	150
0:11:19	18	8,1	3	13	150
0:11:20	18	8,1	3	13	150
0:11:21	18	8,1	3	13	150
0:11:22	18	8,1	3	13	150
0:11:23	18	8,1	3	13	150
0:11:24	18	8,1	3	13	150
0:11:25	18	8,1	3	13	150
0:11:26	18	8,1	3	13	150
0:11:27	18	8,1	3	13	150
0:11:28	18	8,1	3	13	150
0:11:29	18	8,1	3	13	150
0:11:30	18	8,1	3	13	150
0:11:31	18	8,1	3	13	150
0:11:32	18	8,1	3	13	150
0:11:33	18	8,1	3	13	150
0:11:34	18	8,1	3	13	150
0:11:35	18	8,0	3	13	150
0:11:36	18	8,2	3	13	150
0:11:37	18	8,2	3	13	150
0:11:38	18	8,2	3	13	150
0:11:39	18	8,3	3	13	150
0:11:40	18	8,3	3	13	150
0:11:41	18	8,2	3	13	150
0:11:42	18	8,2	3	13	150
0:11:43	18	8,2	3	13	150
0:11:44	18	8,2	3	13	150
0:11:45	18	8,2	3	13	150
0:11:46	18	8,2	3	13	150
0:11:47	18	8,2	3	13	150
0:11:48	18	8,2	3	13	150
0:11:49	18	8,2	3	13	150
0:11:50	18	8,2	3	13	150
0:11:51	18	8,5	3	13	150
0:11:52	18	8,6	3	13	150
0:11:53	18	8,7	3	13	150
0:11:54	18	8,7	3	13	150
0:11:55	18	8,7	3	13	150
0:11:56	18	8,7	3	13	150
0:11:57	18	8,7	3	13	150
0:11:58	18	8,7	3	13	150
0:11:59	18	8,7	3	13	150
0:12:00	18	8,7	3	13	150
0:12:01	17	8,7	3	13	150
0:12:02	18	8,7	3	13	150
0:12:03	18	8,7	3	13	150
0:12:04	17	8,7	3	13	150
0:12:05	17	8,7	3	13	150
0:12:06	17	8,7	3	13	150
0:12:07	17	8,7	3	13	150
0:12:08	17	8,6	3	13	150
0:12:09	17	8,6	3	13	150
0:12:10	17	8,6	3	13	150
0:12:11	17	8,6	3	13	150
0:12:12	17	8,6	3	13	150
0:12:13	17	8,6	3	13	150
0:12:14	17	8,6	4	13	150
0:12:15	17	8,6	5	13	150
0:12:16	17	8,6	5	13	150
0:12:17	17	8,6	5	13	150
0:12:18	17	8,6	5	13	150
0:12:19	17	8,6	5	13	150
0:12:20	17	8,6	5	13	150
0:12:21	17	8,6	5	13	150
0:12:22	17	8,6	5	13	150
0:12:23	17	8,6	5	13	150
0:12:24	17	8,6	4	13	150
0:12:25	17	8,6	4	13	150
0:12:26	17	8,8	4	13	150
0:12:27	17	8,8	4	13	150
0:12:28	17	8,9	4	13	150
0:12:29	17	8,9	4	13	150
0:12:30	17	8,9	4	13	150
0:12:31	17	8,9	4	13	150
0:12:32	17	8,9	4	13	150
0:12:33	17	8,9	4	13	150
0:12:34	17	8,9	4	13	150
0:12:35	17	8,9	4	13	150
0:12:36	17	8,9	4	13	150
0:12:37	17	8,9	4	13	150
0:12:38	17	8,9	4	13	150
0:12:39	17	8,9	4	13	150
0:12:40	17	8,8	4	13	150
0:12:41	17	8,8	4	13	150
0:12:42	17	8,8	4	13	150
0:12:43	17	8,8	4	13	150
0:12:44	17	8,8	4	13	150
0:12:45	17	8,9	4	13	150
0:12:46	17	9,1	4	13	150
0:12:47	17	9,2	4	13	150
0:12:48	17	9,3	4	13	150
0:12:49	17	9,3	4	13	150
0:12:50	17	9,3	4	13	150
0:12:51	17	9,3	4	13	150
0:12:52	17	9,3	4	13	150
0:12:53	17	9,3	4	13	150
0:12:54	17	9,2	4	13	150
0:12:55	17	9,2	4	13	150
0:12:56	17	9,2	4	13	150
0:12:57	17	9,2	4	13	150
0:12:58	17	9,2	4	13	150
0:12:59	17	9,2	4	13	150
0:13:00	17	9,2	4	13	150
0:13:01	17	9,2	4	13	150
0:13:02	17	9,2	4	13	150
0:13:03	17	9,2	4	13	150
0:13:04	17	9,2	4	13	150
0:13:05	17	9,2	4	13	150
0:13:06	17	9,2	4	13	150
0:13:07	17	9,2	4	13	150
0:13:08	17	9,2	4	13	150
0:13:09	17	9,2	4	13	150
0:13:10	17	9,2	4	13	150
0:13:11	17	9,2	4	13	150
0:13:12	17	9,2	4	13	150
0:13:13	17	9,2	4	13	150
0:13:14	17	9,2	4	13	150
0:13:15	17	9,3	4	13	150
0:13:16	17	9,3	4	13	150
0:13:17	17	9,3	4	13	150
0:13:18	17	9,3	4	13	150
0:13:19	17	9,3	4	13	150
0:13:20	17	9,3	4	13	150
0:13:21	17	9,3	4	13	150
0:13:22	17	9,3	4	13	150
0:13:23	17	9,3	4	13	150
0:13:24	17	9,3	4	13	150
0:13:25	17	9,3	4	13	150
0:13:26	17	9,5	4	13	150
0:13:27	17	9,7	4	13	150
0:13:28	17	9,8	4	13	150
0:13:29	17	9,8	4	13	150
0:13:30	17	9,8	4	13	150
0:13:31	17	9,8	4	13	150
0:13:32	17	9,8	4	13	150
0:13:33	17	9,8	4	13	150
0:13:34	17	9,8	4	13	150
0:13:35	17	9,8	4	13	150
0:13:36	17	9,8	4	13	150
0:13:37	17	9,8	4	13	150
0:13:38	17	9,8	4	13	150
0:13:39	17	9,8	4	13	150
0:13:40	17	9,8	4	13	150
0:13:41	17	9,8	4	13	150
0:13:42	17	9,7	4	13	150
0:13:43	17	9,7	4	13	150
0:13:44	17	9,7	4	13	150
0:13:45	17	9,7	4	13	150
0:13:46	17	9,7	4	13	150
0:13:47	17	9,7	4	13	150
0:13:48	17	9,7	4	13	150
0:13:49	17	9,7	4	13	150
0:13:50	17	9,7	4	13	150
0:13:51	17	9,7	4	13	150
0:13:52	17	9,7	4	13	150
0:13:53	17	9,7	4	13	150
0:13:54	17	9,7	4	13	150
0:13:55	17	9,7	4	13	150
0:13:56	17	9,7	4	13	150
0:13:57	17	9,7	4	13	150
0:13:58	17	9,7	4	13	150
0:13:59	17	9,7	4	13	150
0:14:00	17	9,7	4	13	150
0:14:01	17	9,7	4	13	150
0:14:02	17	9,7	4	13	150
0:14:03	17	9,7	4	13	150
0:14:04	17	9,7	4	13	150
0:14:05	17	10,0	4	13	150
0:14:06	17	10,1	4	13	150
0:14:07	17	10,2	4	13	150
0:14:08	17	10,2	4	13	150
0:14:09	17	10,2	4	13	150
0:14:10	17	10,2	4	13	150
0:14:11	17	10,2	4	13	150
0:14:12	17	10,2	4	13	150
0:14:13	17	10,2	4	13	150
0:14:14	17	10,2	4	13	150
0:14:15	17	10,2	4	13	150
0:14:16	17	10,2	4	13	150
0:14:17	17	10,2	4	13	150
0:14:18	17	10,1	4	13	150
0:14:19	17	10,2	4	13	150
0:14:20	17	10,1	4	13	150
0:14:21	17	10,1	4	13	150
0:14:22	17	10,1	4	13	150
0:14:23	17	10,1	4	13	150
0:14:24	17	10,1	4	13	150
0:14:25	17	10,1	4	13	150
0:14:26	17	10,1	4	13	150
0:14:27	17	10,1	4	13	150
0:14:28	17	10,1	4	13	150
0:14:29	17	10,1	4	13	150
0:14:30	17	10,1	4	13	150
0:14:31	17	10,1	4	13	150
0:14:32	17	10,1	4	13	150
0:14:33	17	10,1	4	13	150
0:14:34	17	10,1	4	13	150
0:14:35	17	10,1	4	13	150
0:14:36	16	10,1	4	13	150
0:14:37	16	10,2	4	13	150
0:14:38	16	10,2	4	13	150
0:14:39	16	10,2	4	13	150
0:14:40	16	10,2	4	13	150
0:14:41	16	10,2	4	13	150
0:14:42	16	10,2	4	13	150
0:14:43	16	10,2	4	13	150
0:14:44	16	10,2	4	13	150
0:14:45	16	10,2	4	13	150
0:14:46	16	10,3	4	13	150
0:14:47	16	10,5	4	13	150
0:14:48	16	10,5	4	13	150
0:14:49	16	10,6	4	13	150
0:14:50	16	10,6	4	13	150
0:14:51	16	10,6	4	13	150
0:14:52	16	10,6	4	13	150
0:14:53	16	10,6	4	13	150
0:14:54	16	10,5	4	13	150
0:14:55	16	10,5	4	13	150
0:14:56	16	10,5	4	13	150
0:14:57	16	10,5	4	13	150
0:14:58	16	10,5	4	13	150
0:14:59	16	10,5	4	13	150
0:15:00	16	10,5	4	13	150
0:15:01	16	10,5	4	13	150
0:15:02	16	10,5	4	13	150
0:15:03	16	10,5	4	13	150
0:15:04	16	10,5	4	13	150
0:15:05	16	10,5	4	13	150
0:15:06	16	10,5	4	13	150
0:15:07	16	10,5	4	13	150
0:15:08	16	10,5	4	13	150
0:15:09	16	10,5	4	13	150
0:15:10	16	10,5	4	13	150
0:15:11	16	10,5	4	13	150
0:15:12	16	10,6	4	13	150
0:15:13	16	10,7	4	13	150
0:15:14	16	10,7	4	13	150
0:15:15	16	10,7	4	13	150
0:15:16	16	10,7	4	13	150
0:15:17	16	10,7	4	13	150
0:15:18	16	10,7	4	13	150
0:15:19	16	10,7	4	13	150
0:15:20	16	10,7	4	13	150
0:15:21	16	10,7	4	13	150
0:15:22	16	10,7	4	13	150
0:15:23	16	10,7	4	13	150
0:15:24	16	10,7	4	13	150
0:15:25	16	10,7	4	13	150
0:15:26	16	10,7	4	12	150
0:15:27	16	10,7	4	13	150
0:15:28	16	10,7	4	13	150
0:15:29	16	10,9	4	13	150
0:15:30	16	10,9	4	13	150
0:15:31	16	10,9	4	13	150
0:15:32	16	10,9	4	13	150
0:15:33	16	10,9	4	13	150
0:15:34	16	10,9	4	13	150
0:15:35	16	10,9	4	13	150
0:15:36	16	10,9	4	13	150
0:15:37	16	10,9	4	13	150
0:15:38	16	10,9	4	13	150
0:15:39	16	10,9	4	13	150
0:15:40	16	10,9	4	13	150
0:15:41	16	10,9	4	13	150
0:15:42	16	10,9	4	13	150
0:15:43	16	10,9	4	13	150
0:15:44	16	10,9	4	13	150
0:15:45	16	10,9	4	13	150
0:15:46	16	10,9	4	13	150
0:15:47	16	10,9	4	13	150
0:15:48	16	11,0	4	13	150
0:15:49	16	11,1	4	13	150
0:15:50	16	11,1	4	13	150
0:15:51	16	11,2	4	13	150
0:15:52	16	11,2	4	13	150
0:15:53	16	11,2	4	13	150
0:15:54	16	11,2	4	13	150
0:15:55	16	11,1	4	13	150
0:15:56	16	11,1	4	13	150
0:15:57	16	11,1	4	13	150
0:15:58	16	11,1	4	13	150
0:15:59	16	11,1	4	13	150
0:16:00	16	11,1	4	13	150
0:16:01	16	11,1	4	13	150
0:16:02	16	11,1	4	13	150
0:16:03	16	11,1	4	13	150
0:16:04	16	11,1	4	13	150
0:16:05	16	11,1	4	12	150
0:16:06	16	11,1	4	13	150
0:16:07	16	11,3	4	13	150
0:16:08	16	11,3	4	13	150
0:16:09	16	11,3	4	13	150
0:16:10	16	11,4	4	13	150
0:16:11	16	11,3	4	13	150
0:16:12	16	11,3	4	13	150
0:16:13	16	11,3	4	13	150
0:16:14	16	11,3	4	13	150
0:16:15	16	11,3	4	13	150
0:16:16	16	11,3	4	13	150
0:16:17	16	11,3	4	13	150
0:16:18	16	11,3	4	13	150
0:16:19	16	11,3	4	13	150
0:16:20	16	11,3	4	13	150
0:16:21	16	11,3	4	12	150
0:16:22	16	11,3	4	13	150
0:16:23	16	11,3	4	13	150
0:16:24	16	11,5	4	13	150
0:16:25	16	11,7	4	13	150
0:16:26	16	11,8	4	13	150
0:16:27	16	11,8	4	13	150
0:16:28	16	11,8	4	13	150
0:16:29	16	11,8	4	13	150
0:16:30	16	11,8	4	13	150
0:16:31	16	11,8	4	13	150
0:16:32	16	11,8	4	12	150
0:16:33	16	11,8	4	13	150
0:16:34	16	11,8	4	13	150
0:16:35	16	11,8	4	13	150
0:16:36	16	11,8	4	13	150
0:16:37	16	11,8	4	13	150
0:16:38	16	11,8	4	13	150
0:16:39	16	11,8	4	13	150
0:16:40	16	11,8	4	13	150
0:16:41	16	11,8	4	13	150
0:16:42	16	11,7	4	13	150
0:16:43	16	11,7	4	13	150
0:16:44	16	11,7	4	13	150
0:16:45	16	11,7	4	13	150
0:16:46	16	11,7	4	13	150
0:16:47	16	11,7	5	13	150
0:16:48	16	11,7	4	12	150
0:16:49	16	11,7	4	13	150
0:16:50	16	11,7	4	13	150
0:16:51	16	11,7	5	12	150
0:16:52	16	11,7	4	12	150
0:16:53	16	11,7	4	13	150
0:16:54	16	11,7	4	13	150
0:16:55	16	11,7	5	13	150
0:16:56	16	11,7	5	12	150
0:16:57	16	11,7	4	13	150
0:16:58	16	11,7	5	12	150
0:16:59	16	11,7	5	13	150
0:17:00	16	11,7	5	13	150
0:17:01	16	11,7	4	13	150
0:17:02	16	11,7	5	12	150
0:17:03	16	11,9	4	13	150
0:17:04	16	12,0	4	13	150
0:17:05	16	12,0	4	12	150
0:17:06	16	12,0	4	13	150
0:17:07	16	12,0	4	12	150
0:17:08	16	12,0	4	13	150
0:17:09	16	12,0	4	12	150
0:17:10	16	12,0	4	13	150
0:17:11	16	12,0	4	13	150
0:17:12	16	12,0	4	13	150
0:17:13	16	12,0	4	12	150
0:17:14	16	12,0	4	13	150
0:17:15	16	12,0	4	13	150
0:17:16	16	12,0	4	13	150
0:17:17	16	12,0	4	13	150
0:17:18	16	12,0	4	12	150
0:17:19	16	12,0	4	12	150
0:17:20	16	12,0	4	12	150
0:17:21	16	12,0	4	13	150
0:17:22	16	12,0	4	12	150
0:17:23	16	12,0	4	12	150
0:17:24	16	12,1	4	13	150
0:17:25	16	12,2	4	12	150
0:17:26	16	12,2	4	13	150
0:17:27	16	12,2	4	12	150
0:17:28	16	12,2	4	12	150
0:17:29	16	12,2	4	12	150
0:17:30	16	12,2	4	13	150
0:17:31	16	12,2	4	12	150
0:17:32	16	12,2	4	12	150
0:17:33	16	12,2	4	12	150
0:17:34	16	12,2	4	12	150
0:17:35	16	12,2	4	13	150
0:17:36	16	12,2	4	13	150
0:17:37	16	12,2	4	12	150
0:17:38	16	12,2	4	12	150
0:17:39	16	12,2	4	13	150
0:17:40	16	12,2	4	12	150
0:17:41	16	12,4	4	13	150
0:17:42	16	12,6	4	12	150
0:17:43	16	12,6	4	13	150
0:17:44	16	12,7	4	12	150
0:17:45	16	12,7	4	12	150
0:17:46	16	12,7	4	13	150
0:17:47	16	12,7	4	12	150
0:17:48	16	12,7	4	13	150
0:17:49	16	12,7	4	13	150
0:17:50	16	12,7	4	12	150
0:17:51	15	12,7	4	13	150
0:17:52	16	12,6	5	13	150
0:17:53	15	12,6	4	12	150
0:17:54	15	12,6	5	13	150
0:17:55	15	12,6	4	12	150
0:17:56	15	12,6	4	13	150
0:17:57	15	12,6	4	12	150
0:17:58	15	12,6	4	12	150
0:17:59	15	12,6	4	13	150
0:18:00	15	12,6	4	12	150
0:18:01	15	12,6	5	13	150
0:18:02	15	12,6	4	12	150
0:18:03	15	12,6	5	12	150
0:18:04	15	12,6	5	12	150
0:18:05	15	12,6	5	12	150
0:18:06	15	12,6	4	12	150
0:18:07	15	12,6	5	12	150
0:18:08	15	12,6	5	12	150
0:18:09	15	12,6	5	12	150
0:18:10	15	12,6	4	12	150
0:18:11	15	12,6	4	12	150
0:18:12	15	12,6	5	12	150
0:18:13	15	12,6	5	12	150
0:18:14	15	12,6	5	13	150
0:18:15	15	12,6	5	12	150
0:18:16	15	12,6	5	12	150
0:18:17	15	12,6	5	12	150
0:18:18	15	12,6	5	12	150
0:18:19	15	12,6	4	12	150
0:18:20	15	12,8	5	12	150
0:18:21	15	12,9	4	13	150
0:18:22	15	13,0	4	12	150
0:18:23	15	13,0	4	12	150
0:18:24	15	13,0	4	12	150
0:18:25	15	13,0	4	12	150
0:18:26	15	13,0	4	13	150
0:18:27	15	13,0	5	12	150
0:18:28	15	13,0	5	12	150
0:18:29	15	13,0	5	12	150
0:18:30	15	13,0	5	12	150
0:18:31	15	13,0	5	12	150
0:18:32	15	13,0	5	12	150
0:18:33	15	13,0	5	12	150
0:18:34	15	12,9	5	12	150
0:18:35	15	12,9	5	12	150
0:18:36	15	12,9	5	12	150
0:18:37	15	12,9	5	12	150
0:18:38	15	12,9	5	12	150
0:18:39	15	12,9	5	12	150
0:18:40	15	12,9	5	12	150
0:18:41	15	12,9	5	12	150
0:18:42	15	12,9	5	12	150
0:18:43	15	12,9	5	13	150
0:18:44	15	12,9	4	12	150
0:18:45	15	12,9	5	12	150
0:18:46	15	12,9	5	12	150
0:18:47	15	13,0	5	12	150
0:18:48	15	13,0	5	12	150
0:18:49	15	13,0	5	12	150
0:18:50	15	13,0	5	12	150
0:18:51	15	13,0	5	12	150
0:18:52	15	13,0	5	12	150
0:18:53	15	13,0	5	12	150
0:18:54	15	13,0	5	12	150
0:18:55	15	13,0	5	12	150
0:18:56	15	13,0	5	12	150
0:18:57	15	13,3	5	12	150
0:18:58	15	13,4	4	12	150
0:18:59	15	13,4	4	12	150
0:19:00	15	13,4	5	12	150
0:19:01	15	13,5	5	12	150
0:19:02	15	13,5	5	12	150
0:19:03	15	13,4	5	12	150
0:19:04	15	13,4	5	12	150
0:19:05	15	13,4	5	12	150
0:19:06	15	13,4	5	12	150
0:19:07	15	13,4	5	12	150
0:19:08	15	13,4	5	12	150
0:19:09	15	13,4	5	12	150
0:19:10	15	13,4	5	12	150
0:19:11	15	13,4	5	12	150
0:19:12	15	13,4	5	12	150
0:19:13	15	13,4	5	12	150
0:19:14	15	13,4	5	12	150
0:19:15	15	13,4	5	12	150
0:19:16	15	13,4	5	12	150
0:19:17	15	13,4	5	12	150
0:19:18	15	13,4	5	12	150
0:19:19	15	13,4	5	12	150
0:19:20	15	13,4	5	12	150
0:19:21	15	13,4	5	12	150
0:19:22	15	13,4	5	12	150
0:19:23	15	13,4	5	12	150
0:19:24	15	13,4	5	12	150
0:19:25	15	13,4	5	12	150
0:19:26	15	13,4	5	12	150
0:19:27	15	13,4	5	12	150
0:19:28	15	13,4	5	12	150
0:19:29	15	13,4	5	12	150
0:19:30	15	13,4	5	12	150
0:19:31	15	13,4	5	12	150
0:19:32	15	13,6	5	12	150
0:19:33	15	13,8	5	12	150
0:19:34	15	13,8	5	12	150
0:19:35	15	13,8	5	12	150
0:19:36	15	13,9	5	12	150
0:19:37	15	13,9	5	12	150
0:19:38	15	13,8	5	12	150
0:19:39	15	13,8	5	12	150
0:19:40	15	13,8	5	12	150
0:19:41	15	13,8	5	12	150
0:19:42	15	13,8	5	12	150
0:19:43	15	13,8	5	12	150
0:19:44	15	13,8	5	12	150
0:19:45	15	13,8	5	12	150
0:19:46	15	13,8	5	12	150
0:19:47	15	13,8	5	12	150
0:19:48	15	13,8	5	12	150
0:19:49	15	13,8	5	12	150
0:19:50	15	13,8	5	12	150
0:19:51	15	13,8	5	12	150
0:19:52	15	13,8	5	12	150
0:19:53	15	13,8	5	12	150
0:19:54	15	13,8	5	12	150
0:19:55	15	13,8	5	12	150
0:19:56	15	13,8	5	12	150
0:19:57	15	13,8	5	12	150
0:19:58	15	13,8	5	12	150
0:19:59	15	13,8	5	12	150
0:20:00	15	13,8	5	12	150
0:20:01	15	13,8	5	12	150
0:20:02	15	13,8	5	12	150
0:20:03	15	13,8	5	12	150
0:20:04	15	13,9	5	12	150
0:20:05	15	13,9	5	12	150
0:20:06	15	13,9	5	12	150
0:20:07	15	13,9	5	12	150
0:20:08	15	13,9	5	12	150
0:20:09	15	13,9	5	12	150
0:20:10	15	14,2	5	12	150
0:20:11	15	14,3	5	12	150
0:20:12	15	14,3	5	12	150
0:20:13	15	14,4	5	12	150
0:20:14	15	14,4	5	12	150
0:20:15	15	14,4	5	12	150
0:20:16	15	14,4	5	12	150
0:20:17	15	14,3	5	12	150
0:20:18	15	14,3	5	12	150
0:20:19	15	14,3	5	12	150
0:20:20	15	14,3	5	12	150
0:20:21	15	14,3	5	12	150
0:20:22	15	14,3	5	12	150
0:20:23	15	14,3	5	12	150
0:20:24	15	14,3	5	12	150
0:20:25	15	14,3	5	12	150
0:20:26	15	14,3	5	12	150
0:20:27	15	14,3	5	12	150
0:20:28	15	14,3	5	12	150
0:20:29	15	14,3	5	12	150
0:20:30	15	14,3	5	12	150
0:20:31	15	14,3	5	12	150
0:20:32	15	14,3	5	12	150
0:20:33	15	14,3	5	12	150
0:20:34	15	14,3	5	12	150
0:20:35	15	14,3	5	12	150
0:20:36	15	14,3	5	12	150
0:20:37	15	14,3	5	12	150
0:20:38	15	14,3	5	12	150
0:20:39	15	14,3	5	12	150
0:20:40	15	14,3	5	12	150
0:20:41	15	14,3	5	12	150
0:20:42	15	14,3	5	12	150
0:20:43	15	14,3	5	12	150
0:20:44	15	14,3	5	12	150
0:20:45	15	14,3	5	12	150
0:20:46	15	14,3	5	12	150
0:20:47	15	14,3	5	12	150
0:20:48	15	14,3	5	12	150
0:20:49	15	14,3	5	12	150
0:20:50	15	14,4	5	12	150
0:20:51	15	14,6	5	12	150
0:20:52	15	14,7	5	12	150
0:20:53	15	14,7	5	12	150
0:20:54	15	14,7	5	12	150
0:20:55	15	14,7	5	12	150
0:20:56	15	14,7	5	12	150
0:20:57	15	14,7	5	12	150
0:20:58	15	14,7	5	12	150
0:20:59	15	14,7	5	12	150
0:21:00	15	14,7	5	12	150
0:21:01	15	14,7	5	12	150
0:21:02	15	14,7	5	12	150
0:21:03	15	14,7	5	12	150
0:21:04	15	14,7	5	12	150
0:21:05	15	14,6	5	12	150
0:21:06	15	14,6	5	12	150
0:21:07	15	14,6	5	12	150
0:21:08	15	14,6	5	12	150
0:21:09	15	14,6	5	12	150
0:21:10	15	14,6	5	12	150
0:21:11	15	14,6	5	12	150
0:21:12	15	14,6	5	12	150
0:21:13	15	14,6	5	12	150
0:21:14	15	14,6	5	12	150
0:21:15	15	14,6	5	12	150
0:21:16	15	14,6	5	12	150
0:21:17	15	14,6	5	12	150
0:21:18	15	14,7	5	12	150
0:21:19	15	14,8	5	12	150
0:21:20	15	14,8	5	12	150
0:21:21	15	14,8	5	12	150
0:21:22	15	14,8	5	12	150
0:21:23	15	14,8	5	12	150
0:21:24	15	14,8	5	12	150
0:21:25	15	14,8	5	12	150
0:21:26	15	14,8	5	12	150
0:21:27	15	14,8	5	12	150
0:21:28	15	14,7	5	12	150
0:21:29	15	14,8	5	12	150
0:21:30	15	15,0	5	12	150
0:21:31	15	15,1	5	12	150
0:21:32	15	15,1	5	12	150
0:21:33	15	15,1	5	12	150
0:21:34	15	15,1	5	12	150
0:21:35	15	15,1	5	12	150
0:21:36	15	15,1	5	12	150
0:21:37	15	15,1	5	12	150
0:21:38	15	15,1	5	12	150
0:21:39	15	15,1	5	12	150
0:21:40	15	15,1	5	12	150
0:21:41	15	15,1	5	12	150
0:21:42	15	15,1	5	12	150
0:21:43	15	15,1	5	12	150
0:21:44	15	15,1	5	12	150
0:21:45	15	15,1	5	12	150
0:21:46	15	15,1	5	12	150
0:21:47	15	15,0	5	12	150
0:21:48	15	15,0	5	12	150
0:21:49	15	15,0	5	12	150
0:21:50	15	15,0	5	12	150
0:21:51	15	15,0	5	12	150
0:21:52	15	15,0	5	12	150
0:21:53	15	15,0	5	12	150
0:21:54	15	15,1	5	12	150
0:21:55	15	15,2	5	12	150
0:21:56	15	15,2	5	12	150
0:21:57	15	15,2	5	12	150
0:21:58	15	15,2	5	12	150
0:21:59	15	15,2	5	12	150
0:22:00	15	15,2	5	12	150
0:22:01	15	15,2	5	12	150
0:22:02	15	15,2	5	12	150
0:22:03	15	15,2	5	12	150
0:22:04	15	15,2	5	12	150
0:22:05	15	15,2	5	12	150
0:22:06	15	15,2	5	12	150
0:22:07	15	15,4	5	12	150
0:22:08	15	15,5	5	12	150
0:22:09	15	15,5	5	12	150
0:22:10	15	15,6	5	12	150
0:22:11	15	15,6	5	12	150
0:22:12	15	15,6	5	12	150
0:22:13	15	15,6	5	12	150
0:22:14	15	15,6	5	12	150
0:22:15	15	15,6	5	12	150
0:22:16	15	15,5	5	12	150
0:22:17	15	15,5	5	12	150
0:22:18	15	15,5	5	12	150
0:22:19	15	15,5	5	12	150
0:22:20	14	15,5	5	12	150
0:22:21	15	15,5	5	12	150
0:22:22	14	15,5	5	12	150
0:22:23	15	15,5	5	12	150
0:22:24	15	15,5	5	12	150
0:22:25	14	15,5	5	12	150
0:22:26	14	15,5	5	12	150
0:22:27	14	15,5	5	12	150
0:22:28	14	15,5	5	12	150
0:22:29	14	15,5	5	12	150
0:22:30	14	15,5	5	12	150
0:22:31	14	15,5	5	12	150
0:22:32	14	15,5	5	12	150
0:22:33	14	15,5	5	12	150
0:22:34	14	15,5	5	12	150
0:22:35	14	15,5	5	12	150
0:22:36	14	15,6	5	12	150
0:22:37	14	15,6	5	12	150
0:22:38	14	15,6	5	12	150
0:22:39	14	15,6	5	12	150
0:22:40	14	15,6	5	12	150
0:22:41	14	15,6	5	12	150
0:22:42	14	15,6	5	12	150
0:22:43	14	15,6	5	12	150
0:22:44	14	15,6	5	12	150
0:22:45	14	15,7	5	12	150
0:22:46	14	15,9	5	12	150
0:22:47	14	15,9	5	12	150
0:22:48	14	16,0	5	12	150
0:22:49	14	16,0	5	12	150
0:22:50	14	16,0	5	12	150
0:22:51	14	16,0	5	12	150
0:22:52	14	16,0	5	12	150
0:22:53	14	16,0	5	12	150
0:22:54	14	15,9	5	12	150
0:22:55	14	15,9	5	12	150
0:22:56	14	15,9	5	12	150
0:22:57	14	15,9	5	12	150
0:22:58	14	15,9	5	12	150
0:22:59	14	15,9	5	12	150
0:23:00	14	15,9	5	12	150
0:23:01	14	15,9	5	12	150
0:23:02	14	15,9	5	12	150
0:23:03	14	15,9	5	12	150
0:23:04	14	15,9	5	12	150
0:23:05	14	15,9	5	12	150
0:23:06	14	15,9	5	12	150
0:23:07	14	15,9	5	12	150
0:23:08	14	15,9	5	12	150
0:23:09	14	15,9	5	12	150
0:23:10	14	15,9	5	12	150
0:23:11	14	15,9	5	12	150
0:23:12	14	16,0	5	12	150
0:23:13	14	16,0	5	12	150
0:23:14	14	16,0	5	12	150
0:23:15	14	16,1	5	12	150
0:23:16	14	16,0	5	12	150
0:23:17	14	16,0	5	12	150
0:23:18	14	16,0	5	12	150
0:23:19	14	16,0	5	12	150
0:23:20	14	16,0	5	12	150
0:23:21	14	16,0	5	12	150
0:23:22	14	16,0	5	12	150
0:23:23	14	16,2	5	12	150
0:23:24	14	16,4	5	12	150
0:23:25	14	16,4	5	12	150
0:23:26	14	16,5	5	12	150
0:23:27	14	16,5	5	12	150
0:23:28	14	16,5	5	12	150
0:23:29	14	16,5	5	12	150
0:23:30	14	16,5	5	12	150
0:23:31	14	16,5	5	12	150
0:23:32	14	16,5	5	12	150
0:23:33	14	16,5	5	12	150
0:23:34	14	16,4	5	12	150
0:23:35	14	16,4	5	12	150
0:23:36	14	16,4	5	12	150
0:23:37	14	16,4	5	12	150
0:23:38	14	16,4	5	12	150
0:23:39	14	16,4	5	12	150
0:23:40	14	16,4	5	12	150
0:23:41	14	16,4	5	12	150
0:23:42	14	16,4	5	12	150
0:23:43	14	16,4	5	12	150
0:23:44	14	16,4	5	12	150
0:23:45	14	16,4	5	12	150
0:23:46	14	16,4	5	12	150
0:23:47	14	16,4	5	12	150
0:23:48	14	16,4	5	12	150
0:23:49	14	16,4	5	12	150
0:23:50	14	16,4	5	12	150
0:23:51	14	16,4	5	12	150
0:23:52	14	16,4	5	12	150
0:23:53	14	16,4	5	12	150
0:23:54	14	16,4	5	12	150
0:23:55	14	16,4	5	12	150
0:23:56	14	16,5	5	12	150
0:23:57	14	16,5	5	12	150
0:23:58	14	16,5	5	12	150
0:23:59	14	16,5	5	12	150
0:24:00	14	16,6	5	12	150
0:24:01	14	16,8	5	12	150
0:24:02	14	16,8	5	12	150
0:24:03	14	16,8	5	12	150
0:24:04	14	16,8	5	12	150
0:24:05	14	16,8	5	12	150
0:24:06	14	16,8	5	12	150
0:24:07	14	16,8	5	12	150
0:24:08	14	16,8	5	12	150
0:24:09	14	16,8	5	12	150
0:24:10	14	16,8	5	12	150
0:24:11	14	16,8	5	12	150
0:24:12	14	16,8	5	12	150
0:24:13	14	16,8	5	12	150
0:24:14	14	16,8	5	12	150
0:24:15	14	16,8	5	12	150
0:24:16	14	16,8	5	12	150
0:24:17	14	16,8	5	12	150
0:24:18	14	16,8	5	12	150
0:24:19	14	16,8	5	12	150
0:24:20	14	16,8	5	12	150
0:24:21	14	16,8	5	12	150
0:24:22	14	16,8	5	12	150
0:24:23	14	16,8	5	12	150
0:24:24	14	16,8	5	12	150
0:24:25	14	16,8	5	12	150
0:24:26	14	16,8	5	12	150
0:24:27	14	16,8	5	12	150
0:24:28	14	16,8	5	12	150
0:24:29	14	16,8	5	12	150
0:24:30	14	16,9	5	12	150
0:24:31	14	16,9	5	12	150
0:24:32	14	16,9	5	12	150
0:24:33	14	16,9	5	12	150
0:24:34	14	16,9	5	12	150
0:24:35	14	16,9	5	12	150
0:24:36	14	16,9	5	12	150
0:24:37	14	16,9	5	12	150
0:24:38	14	16,9	5	12	150
0:24:39	14	16,9	5	12	150
0:24:40	14	16,9	5	12	150
0:24:41	14	17,1	5	12	150
0:24:42	14	17,2	5	12	150
0:24:43	14	17,3	5	12	150
0:24:44	14	17,3	5	12	150
0:24:45	14	17,3	5	12	150
0:24:46	14	17,3	5	12	150
0:24:47	14	17,3	5	12	150
0:24:48	14	17,3	5	12	150
0:24:49	14	17,3	5	12	150
0:24:50	14	17,3	5	12	150
0:24:51	14	17,3	5	12	150
0:24:52	14	17,3	5	12	150
0:24:53	14	17,3	5	12	150
0:24:54	14	17,3	5	12	150
0:24:55	14	17,3	5	12	150
0:24:56	14	17,3	5	12	150
0:24:57	14	17,3	5	12	150
0:24:58	14	17,2	5	12	150
0:24:59	14	17,2	5	12	150
0:25:00	14	17,2	5	12	150
0:25:01	14	17,2	5	12	150
0:25:02	14	17,2	5	12	150
0:25:03	14	17,2	5	12	150
0:25:04	14	17,2	5	12	150
0:25:05	14	17,2	5	12	150
0:25:06	14	17,2	5	12	150
0:25:07	14	17,2	5	12	150
0:25:08	14	17,2	5	12	150
0:25:09	14	17,3	5	12	150
0:25:10	14	17,3	5	12	150
0:25:11	14	17,3	5	12	150
0:25:12	14	17,3	5	12	150
0:25:13	14	17,3	5	12	150
0:25:14	14	17,3	5	12	150
0:25:15	14	17,3	5	12	150
0:25:16	14	17,3	5	12	150
0:25:17	14	17,5	5	12	150
0:25:18	14	17,6	5	12	150
0:25:19	14	17,7	5	12	150
0:25:20	14	17,7	5	12	150
0:25:21	14	17,7	5	12	150
0:25:22	14	17,7	5	12	150
0:25:23	14	17,7	5	12	150
0:25:24	14	17,7	5	12	150
0:25:25	14	17,7	5	12	150
0:25:26	14	17,7	5	12	150
0:25:27	14	17,7	5	12	150
0:25:28	14	17,7	5	12	150
0:25:29	14	17,7	5	12	150
0:25:30	14	17,7	5	12	150
0:25:31	14	17,7	5	12	150
0:25:32	14	17,7	5	12	150
0:25:33	14	17,7	5	12	150
0:25:34	14	17,7	5	12	150
0:25:35	14	17,7	5	12	150
0:25:36	14	17,7	5	12	150
0:25:37	14	17,7	5	12	150
0:25:38	14	17,7	5	12	150
0:25:39	14	17,7	5	12	150
0:25:40	14	17,7	5	12	150
0:25:41	14	17,6	5	12	150
0:25:42	14	17,6	5	12	150
0:25:43	14	17,6	5	12	150
0:25:44	14	17,6	5	12	150
0:25:45	14	17,6	5	12	150
0:25:46	14	17,7	5	12	150
0:25:47	14	17,8	5	12	150
0:25:48	14	17,8	5	12	150
0:25:49	14	17,8	5	12	150
0:25:50	14	17,8	5	12	150
0:25:51	14	17,8	5	12	150
0:25:52	14	17,8	5	12	150
0:25:53	14	17,8	5	12	150
0:25:54	14	17,8	5	12	150
0:25:55	14	17,8	5	12	150
0:25:56	14	17,8	5	12	150
0:25:57	14	17,9	5	12	150
0:25:58	14	18,1	5	12	150
0:25:59	14	18,1	5	12	150
0:26:00	14	18,1	5	12	150
0:26:01	14	18,1	5	12	150
0:26:02	14	18,1	5	12	150
0:26:03	14	18,1	5	12	150
0:26:04	14	18,1	5	12	150
0:26:05	14	18,1	5	12	150
0:26:06	14	18,1	5	12	150
0:26:07	14	18,1	5	12	150
0:26:08	14	18,1	5	12	150
0:26:09	14	18,1	5	12	150
0:26:10	14	18,1	5	12	150
0:26:11	14	18,1	5	12	150
0:26:12	14	18,1	5	12	150
0:26:13	14	18,1	5	12	150
0:26:14	14	18,1	5	12	150
0:26:15	14	18,1	5	12	150
0:26:16	14	18,1	5	12	150
0:26:17	14	18,1	5	12	150
0:26:18	14	18,1	5	12	150
0:26:19	14	18,1	5	12	150
0:26:20	14	18,1	5	12	150
0:26:21	14	18,1	5	12	150
0:26:22	14	18,1	5	12	150
0:26:23	14	18,1	5	12	150
0:26:24	14	18,1	5	12	150
0:26:25	14	18,2	5	12	150
