Repository: ProgWizer/parser

File: project-root/data/Data Acquisition/Data Acquisition/2017 year (147)/17-00117.txt (part 1 of 2)
--Test Summary--
Full Path and File Name	
Instrument Name	UCA Left Cell
Instrument Type	Model 4262 Twin Cell UCA
Instrument Serial Number	
Test Start Date	12.09.2017
Test Start Time	14:06:16
Test Stop Date	13.09.2017
Test Stop Time	14:10:17
Test Length	24:04:01
Final Sample Time Offset	24:04:00
Controller Schedule Name	
Sampling Period	30 seconds
Comments	
Information	WellID	
Information	Customer	
Information	EngName	
Information	CementClass	G
Information	CementMfr	
Information	Additives	100G+80Gipsum+0.25ËÊ+0,2GMEA+0.1DAF+0.7Floss-117+0.1NoFoam
Information	Density	1890
Information	BHCT	10
Information	BHST	
Information	FluidLoss	
Information	JobType	
Calculated Value	CS_50	4:40:30
Calculated Value	CS_500	N/A
Calculated Value	CS_Time8h	2,42 MPa
Calculated Value	CS_Time12h	2,56 MPa
Calculated Value	CS_Time24h	3,36 MPa
Calculated Value	CS_Time48h	N/A
Calculated Value	CS_Time72h	N/A
Calculated Curve	Compressive Strength	Compressive strength type B (more than 14 lb/gal)
Initial Temperature (°C)	25 °C
Final Temperature (°C)	9 °C
Initial Transit Time (microsec/in)	16,54 microsec/in
Final Transit Time (microsec/in)	11,81 microsec/in
Initial Compressive Strength (MPa)	0,00 MPa
Final Compressive Strength (MPa)	3,37 MPa
--Data--
Time (HH:MM:SS)	Temperature (°C)	Transit Time (microsec/in)	Compressive Strength (MPa)
0:00:00	25	16,54	0,00
0:00:30	24	16,54	0,00
0:01:00	24	16,54	0,00
0:01:30	24	16,55	0,00
0:02:00	24	16,56	0,00
0:02:30	23	16,56	0,00
0:03:00	23	16,57	0,00
0:03:30	23	16,58	0,00
0:04:00	23	16,59	0,00
0:04:30	23	16,59	0,00
0:05:00	22	16,60	0,00
0:05:30	22	16,62	0,00
0:06:00	22	16,62	0,00
0:06:30	22	16,63	0,00
0:07:00	22	16,64	0,00
0:07:30	21	16,65	0,00
0:08:00	21	16,66	0,00
0:08:30	21	16,67	0,00
0:09:00	21	16,68	0,00
0:09:30	21	16,68	0,00
0:10:00	20	16,70	0,00
0:10:30	20	16,71	0,00
0:11:00	20	16,71	0,00
0:11:30	20	16,72	0,00
0:12:00	20	16,74	0,00
0:12:30	19	16,74	0,00
0:13:00	19	16,75	0,00
0:13:30	19	16,76	0,00
0:14:00	19	16,78	0,00
0:14:30	19	16,78	0,00
0:15:00	19	16,79	0,00
0:15:30	18	16,80	0,00
0:16:00	18	16,80	0,00
0:16:30	18	16,81	0,00
0:17:00	18	16,83	0,00
0:17:30	18	16,84	0,00
0:18:00	18	16,84	0,00
0:18:30	18	16,85	0,00
0:19:00	17	16,86	0,00
0:19:30	17	16,86	0,00
0:20:00	17	16,87	0,00
0:20:30	17	16,88	0,00
0:21:00	17	16,89	0,00
0:21:30	17	16,87	0,00
0:22:00	17	16,88	0,00
0:22:30	16	16,88	0,00
0:23:00	16	16,89	0,00
0:23:30	16	16,89	0,00
0:24:00	16	16,90	0,00
0:24:30	16	16,91	0,00
0:25:00	16	16,92	0,00
0:25:30	16	16,92	0,00
0:26:00	16	16,92	0,00
0:26:30	15	16,93	0,00
0:27:00	15	16,94	0,00
0:27:30	15	16,95	0,00
0:28:00	15	16,95	0,00
0:28:30	15	16,95	0,00
0:29:00	15	16,96	0,00
0:29:30	15	16,97	0,00
0:30:00	15	16,97	0,00
0:30:30	15	16,98	0,00
0:31:00	15	16,98	0,00
0:31:30	14	16,99	0,00
0:32:00	14	16,99	0,00
0:32:30	14	17,00	0,00
0:33:00	14	17,01	0,00
0:33:30	14	17,02	0,00
0:34:00	14	17,02	0,00
0:34:30	14	17,02	0,00
0:35:00	14	17,02	0,00
0:35:30	14	17,03	0,00
0:36:00	14	17,03	0,00
0:36:30	13	17,04	0,00
0:37:00	13	17,04	0,00
0:37:30	13	17,04	0,00
0:38:00	13	17,04	0,00
0:38:30	13	17,05	0,00
0:39:00	13	17,06	0,00
0:39:30	13	17,06	0,00
0:40:00	13	17,07	0,00
0:40:30	13	17,07	0,00
0:41:00	13	17,07	0,00
0:41:30	13	17,07	0,00
0:42:00	13	17,08	0,00
0:42:30	13	17,09	0,00
0:43:00	12	17,09	0,00
0:43:30	12	17,10	0,00
0:44:00	12	17,10	0,00
0:44:30	12	17,10	0,00
0:45:00	12	17,11	0,00
0:45:30	12	17,11	0,00
0:46:00	12	17,12	0,00
0:46:30	12	17,12	0,00
0:47:00	12	17,13	0,00
0:47:30	12	17,13	0,00
0:48:00	12	17,13	0,00
0:48:30	12	17,13	0,00
0:49:00	12	17,14	0,00
0:49:30	12	17,14	0,00
0:50:00	12	17,15	0,00
0:50:30	11	17,15	0,00
0:51:00	11	17,15	0,00
0:51:30	11	17,16	0,00
0:52:00	11	17,16	0,00
0:52:30	11	17,16	0,00
0:53:00	11	17,16	0,00
0:53:30	11	17,17	0,00
0:54:00	11	17,17	0,00
0:54:30	11	17,18	0,00
0:55:00	11	17,18	0,00
0:55:30	11	17,19	0,00
0:56:00	11	17,19	0,00
0:56:30	11	17,19	0,00
0:57:00	11	17,20	0,00
0:57:30	11	17,20	0,00
0:58:00	11	17,20	0,00
0:58:30	11	17,20	0,00
0:59:00	11	17,20	0,00
0:59:30	11	17,21	0,00
1:00:00	10	17,21	0,00
1:00:30	10	17,21	0,00
1:01:00	10	17,22	0,00
1:01:30	10	17,22	0,00
1:02:00	10	17,22	0,00
1:02:30	10	17,22	0,00
1:03:00	10	17,22	0,00
1:03:30	10	17,22	0,00
1:04:00	10	17,23	0,00
1:04:30	10	17,23	0,00
1:05:00	10	17,23	0,00
1:05:30	10	17,24	0,00
1:06:00	10	17,24	0,00
1:06:30	10	17,25	0,00
1:07:00	10	17,25	0,00
1:07:30	10	17,25	0,00
1:08:00	10	17,25	0,00
1:08:30	10	17,25	0,00
1:09:00	10	17,25	0,00
1:09:30	10	17,25	0,00
1:10:00	10	17,25	0,00
1:10:30	10	17,25	0,00
1:11:00	10	17,26	0,00
1:11:30	10	17,26	0,00
1:12:00	10	17,26	0,00
1:12:30	10	17,26	0,00
1:13:00	10	17,27	0,00
1:13:30	10	17,27	0,00
1:14:00	10	17,27	0,00
1:14:30	10	17,27	0,00
1:15:00	9	17,27	0,00
1:15:30	9	17,28	0,00
1:16:00	9	17,28	0,00
1:16:30	9	17,28	0,00
1:17:00	9	17,29	0,00
1:17:30	9	17,29	0,00
1:18:00	9	17,29	0,00
1:18:30	9	17,29	0,00
1:19:00	9	17,29	0,00
1:19:30	9	17,29	0,00
1:20:00	9	17,29	0,00
1:20:30	9	17,29	0,00
1:21:00	9	17,29	0,00
1:21:30	9	17,30	0,00
1:22:00	9	17,30	0,00
1:22:30	9	17,30	0,00
1:23:00	9	17,30	0,00
1:23:30	9	17,30	0,00
1:24:00	9	17,31	0,00
1:24:30	9	17,31	0,00
1:25:00	9	17,31	0,00
1:25:30	9	17,31	0,00
1:26:00	9	17,31	0,00
1:26:30	9	17,32	0,00
1:27:00	9	17,32	0,00
1:27:30	9	17,32	0,00
1:28:00	9	17,32	0,00
1:28:30	9	17,32	0,00
1:29:00	9	17,32	0,00
1:29:30	9	17,32	0,00
1:30:00	9	17,32	0,00
1:30:30	9	17,32	0,00
1:31:00	9	17,32	0,00
1:31:30	9	17,33	0,00
1:32:00	9	17,33	0,00
1:32:30	9	17,33	0,00
1:33:00	9	17,33	0,00
1:33:30	9	17,33	0,00
1:34:00	9	17,33	0,00
1:34:30	9	17,33	0,00
1:35:00	9	17,33	0,00
1:35:30	9	17,34	0,00
1:36:00	9	17,34	0,00
1:36:30	9	17,34	0,00
1:37:00	9	17,34	0,00
1:37:30	9	17,34	0,00
1:38:00	9	17,34	0,00
1:38:30	9	17,34	0,00
1:39:00	9	17,34	0,00
1:39:30	9	17,34	0,00
1:40:00	9	17,34	0,00
1:40:30	9	17,34	0,00
1:41:00	9	17,35	0,00
1:41:30	9	17,35	0,00
1:42:00	9	17,35	0,00
1:42:30	9	17,35	0,00
1:43:00	9	17,35	0,00
1:43:30	9	17,35	0,00
1:44:00	9	17,35	0,00
1:44:30	9	17,35	0,00
1:45:00	9	17,36	0,00
1:45:30	9	17,36	0,00
1:46:00	8	17,37	0,00
1:46:30	8	17,33	0,00
1:47:00	8	17,33	0,00
1:47:30	8	17,33	0,00
1:48:00	8	17,34	0,00
1:48:30	8	17,34	0,00
1:49:00	8	17,34	0,00
1:49:30	8	17,34	0,00
1:50:00	8	17,34	0,00
1:50:30	8	17,34	0,00
1:51:00	8	17,34	0,00
1:51:30	8	17,34	0,00
1:52:00	8	17,34	0,00
1:52:30	8	17,34	0,00
1:53:00	8	17,35	0,00
1:53:30	8	17,35	0,00
1:54:00	8	17,35	0,00
1:54:30	8	17,35	0,00
1:55:00	8	17,35	0,00
1:55:30	8	17,36	0,00
1:56:00	8	17,36	0,00
1:56:30	8	17,36	0,00
1:57:00	8	17,36	0,00
1:57:30	8	17,36	0,00
1:58:00	8	17,36	0,00
1:58:30	8	17,36	0,00
1:59:00	8	17,36	0,00
1:59:30	8	17,36	0,00
2:00:00	8	17,36	0,00
2:00:30	8	17,36	0,00
2:01:00	8	17,37	0,00
2:01:30	8	17,37	0,00
2:02:00	8	17,37	0,00
2:02:30	8	17,37	0,00
2:03:00	8	17,37	0,00
2:03:30	8	17,37	0,00
2:04:00	8	17,37	0,00
2:04:30	8	17,37	0,00
2:05:00	8	17,37	0,00
2:05:30	8	17,37	0,00
2:06:00	8	17,37	0,00
2:06:30	8	17,37	0,00
2:07:00	8	17,37	0,00
2:07:30	8	17,37	0,00
2:08:00	8	17,37	0,00
2:08:30	8	17,37	0,00
2:09:00	8	17,38	0,00
2:09:30	8	17,38	0,00
2:10:00	8	17,38	0,00
2:10:30	8	17,38	0,00
2:11:00	8	17,37	0,00
2:11:30	8	17,37	0,00
2:12:00	8	17,37	0,00
2:12:30	8	17,37	0,00
2:13:00	8	17,37	0,00
2:13:30	8	17,37	0,00
2:14:00	8	17,37	0,00
2:14:30	8	17,37	0,00
2:15:00	8	17,37	0,00
2:15:30	8	17,37	0,00
2:16:00	8	17,37	0,00
2:16:30	8	17,37	0,00
2:17:00	8	17,37	0,00
2:17:30	8	17,37	0,00
2:18:00	8	17,37	0,00
2:18:30	8	17,36	0,00
2:19:00	8	17,36	0,00
2:19:30	8	17,36	0,00
2:20:00	8	17,36	0,00
2:20:30	8	17,36	0,00
2:21:00	8	17,36	0,00
2:21:30	8	17,36	0,00
2:22:00	8	17,36	0,00
2:22:30	8	17,36	0,00
2:23:00	8	17,36	0,00
2:23:30	8	17,36	0,00
2:24:00	8	17,36	0,00
2:24:30	8	17,35	0,00
2:25:00	8	17,35	0,00
2:25:30	8	17,35	0,00
2:26:00	8	17,35	0,00
2:26:30	8	17,35	0,00
2:27:00	8	17,35	0,00
2:27:30	8	17,35	0,00
2:28:00	9	17,35	0,00
2:28:30	8	17,35	0,00
2:29:00	9	17,35	0,00
2:29:30	9	17,35	0,00
2:30:00	9	17,34	0,00
2:30:30	9	17,34	0,00
2:31:00	9	17,34	0,00
2:31:30	9	17,34	0,00
2:32:00	9	17,34	0,00
2:32:30	9	17,34	0,00
2:33:00	9	17,34	0,00
2:33:30	9	17,34	0,00
2:34:00	9	17,34	0,00
2:34:30	9	17,34	0,00
2:35:00	9	17,34	0,00
2:35:30	9	17,34	0,00
2:36:00	9	17,34	0,00
2:36:30	9	17,34	0,00
2:37:00	9	17,34	0,00
2:37:30	9	17,33	0,00
2:38:00	9	17,33	0,00
2:38:30	9	17,33	0,00
2:39:00	9	17,33	0,00
2:39:30	9	17,33	0,00
2:40:00	9	17,33	0,00
2:40:30	9	17,33	0,00
2:41:00	9	17,33	0,00
2:41:30	9	17,32	0,00
2:42:00	9	17,32	0,00
2:42:30	9	17,32	0,00
2:43:00	9	17,32	0,00
2:43:30	9	17,32	0,00
2:44:00	9	17,32	0,00
2:44:30	9	17,32	0,00
2:45:00	9	17,32	0,00
2:45:30	9	17,32	0,00
2:46:00	9	17,32	0,00
2:46:30	9	17,32	0,00
2:47:00	9	17,32	0,00
2:47:30	9	17,32	0,00
2:48:00	9	17,32	0,00
2:48:30	9	17,32	0,00
2:49:00	9	17,32	0,00
2:49:30	9	17,31	0,00
2:50:00	9	17,31	0,00
2:50:30	9	17,31	0,00
2:51:00	9	17,31	0,00
2:51:30	9	17,31	0,00
2:52:00	9	17,31	0,00
2:52:30	9	17,31	0,00
2:53:00	9	17,30	0,00
2:53:30	9	17,30	0,00
2:54:00	9	17,30	0,00
2:54:30	9	17,30	0,00
2:55:00	9	17,29	0,00
2:55:30	9	17,29	0,00
2:56:00	9	17,29	0,00
2:56:30	9	17,29	0,00
2:57:00	9	17,29	0,00
2:57:30	9	17,29	0,00
2:58:00	9	17,29	0,00
2:58:30	9	17,29	0,00
2:59:00	9	17,29	0,00
2:59:30	9	17,28	0,00
3:00:00	9	17,28	0,00
3:00:30	9	17,28	0,00
3:01:00	9	17,28	0,00
3:01:30	9	17,27	0,00
3:02:00	9	17,27	0,00
3:02:30	9	17,27	0,00
3:03:00	9	17,27	0,00
3:03:30	9	17,26	0,00
3:04:00	9	17,26	0,00
3:04:30	9	17,26	0,00
3:05:00	9	17,26	0,00
3:05:30	9	17,25	0,00
3:06:00	9	17,25	0,00
3:06:30	9	17,25	0,00
3:07:00	9	17,25	0,00
3:07:30	9	17,25	0,00
3:08:00	9	17,25	0,00
3:08:30	9	17,25	0,00
3:09:00	9	17,24	0,00
3:09:30	9	17,24	0,00
3:10:00	9	17,24	0,00
3:10:30	9	17,24	0,00
3:11:00	9	17,23	0,00
3:11:30	9	17,23	0,00
3:12:00	9	17,23	0,00
3:12:30	9	17,22	0,00
3:13:00	9	17,22	0,00
3:13:30	9	17,22	0,00
3:14:00	9	17,22	0,00
3:14:30	9	17,22	0,00
3:15:00	9	17,21	0,00
3:15:30	9	17,21	0,00
3:16:00	9	17,21	0,00
3:16:30	9	17,20	0,00
3:17:00	9	17,20	0,00
3:17:30	9	17,20	0,00
3:18:00	9	17,20	0,00
3:18:30	9	17,20	0,00
3:19:00	9	17,19	0,00
3:19:30	9	17,19	0,00
3:20:00	9	17,19	0,00
3:20:30	9	17,18	0,00
3:21:00	9	17,18	0,00
3:21:30	9	17,17	0,00
3:22:00	9	17,17	0,00
3:22:30	9	17,17	0,00
3:23:00	9	17,16	0,00
3:23:30	9	17,16	0,00
3:24:00	9	17,16	0,00
3:24:30	9	17,16	0,00
3:25:00	9	17,15	0,00
3:25:30	9	17,15	0,00
3:26:00	9	17,14	0,00
3:26:30	9	17,14	0,00
3:27:00	9	17,13	0,00
3:27:30	9	17,13	0,00
3:28:00	9	17,13	0,00
3:28:30	9	17,13	0,00
3:29:00	9	17,12	0,00
3:29:30	9	17,12	0,00
3:30:00	9	17,11	0,00
3:30:30	9	17,11	0,00
3:31:00	9	17,10	0,00
3:31:30	9	17,10	0,00
3:32:00	9	17,10	0,00
3:32:30	9	17,09	0,00
3:33:00	9	17,09	0,00
3:33:30	9	17,08	0,00
3:34:00	9	17,08	0,00
3:34:30	9	17,07	0,00
3:35:00	9	17,06	0,00
3:35:30	9	17,05	0,00
3:36:00	9	17,04	0,00
3:36:30	9	17,04	0,00
3:37:00	9	17,04	0,00
3:37:30	9	17,04	0,00
3:38:00	9	17,03	0,00
3:38:30	9	17,02	0,00
3:39:00	9	17,02	0,00
3:39:30	9	17,02	0,00
3:40:00	9	17,01	0,00
3:40:30	9	17,01	0,00
3:41:00	9	17,00	0,00
3:41:30	9	16,99	0,00
3:42:00	9	16,98	0,00
3:42:30	9	16,98	0,00
3:43:00	9	16,98	0,00
3:43:30	9	16,97	0,00
3:44:00	9	16,96	0,00
3:44:30	9	16,95	0,00
3:45:00	9	16,95	0,00
3:45:30	9	16,95	0,00
3:46:00	9	16,94	0,00
3:46:30	9	16,93	0,00
3:47:00	9	16,92	0,00
3:47:30	9	16,92	0,00
3:48:00	9	16,91	0,00
3:48:30	9	16,91	0,00
3:49:00	9	16,90	0,00
3:49:30	9	16,89	0,00
3:50:00	9	16,89	0,00
3:50:30	9	16,88	0,00
3:51:00	9	16,87	0,00
3:51:30	9	16,86	0,00
3:52:00	9	16,86	0,00
3:52:30	9	16,85	0,00
3:53:00	9	16,84	0,00
3:53:30	9	16,84	0,00
3:54:00	9	16,83	0,00
3:54:30	9	16,82	0,00
3:55:00	9	16,81	0,00
3:55:30	9	16,80	0,00
3:56:00	9	16,80	0,00
3:56:30	9	16,79	0,00
3:57:00	9	16,78	0,00
3:57:30	9	16,77	0,00
3:58:00	9	16,76	0,00
3:58:30	9	16,75	0,00
3:59:00	9	16,74	0,00
3:59:30	9	16,74	0,00
4:00:00	9	16,73	0,00
4:00:30	9	16,72	0,00
4:01:00	9	16,71	0,00
4:01:30	9	16,70	0,00
4:02:00	9	16,69	0,00
4:02:30	9	16,68	0,00
4:03:00	9	16,68	0,00
4:03:30	9	16,67	0,00
4:04:00	9	16,66	0,00
4:04:30	9	16,65	0,00
4:05:00	9	16,64	0,00
4:05:30	9	16,63	0,00
4:06:00	9	16,62	0,00
4:06:30	9	16,61	0,00
4:07:00	9	16,59	0,00
4:07:30	9	16,59	0,00
4:08:00	9	16,58	0,00
4:08:30	9	16,56	0,00
4:09:00	9	16,56	0,00
4:09:30	9	16,54	0,00
4:10:00	9	16,54	0,00
4:10:30	9	16,52	0,01
4:11:00	9	16,50	0,01
4:11:30	9	16,50	0,01
4:12:00	9	16,48	0,02
4:12:30	9	16,48	0,02
4:13:00	9	16,46	0,02
4:13:30	9	16,44	0,03
4:14:00	9	16,44	0,03
4:14:30	9	16,42	0,03
4:15:00	9	16,41	0,03
4:15:30	9	16,39	0,04
4:16:00	9	16,38	0,04
4:16:30	9	16,37	0,04
4:17:00	9	16,36	0,05
4:17:30	9	16,34	0,05
4:18:00	9	16,32	0,06
4:18:30	9	16,31	0,06
4:19:00	9	16,30	0,07
4:19:30	9	16,28	0,07
4:20:00	9	16,27	0,07
4:20:30	9	16,25	0,08
4:21:00	9	16,23	0,08
4:21:30	10	16,22	0,09
4:22:00	9	16,20	0,09
4:22:30	10	16,19	0,09
4:23:00	9	16,18	0,10
4:23:30	9	16,16	0,10
4:24:00	9	16,14	0,11
4:24:30	10	16,12	0,11
4:25:00	10	16,11	0,12
4:25:30	10	16,08	0,12
4:26:00	10	16,07	0,13
4:26:30	10	16,05	0,13
4:27:00	10	16,03	0,14
4:27:30	10	16,01	0,15
4:28:00	10	16,00	0,15
4:28:30	10	15,97	0,16
4:29:00	10	15,95	0,17
4:29:30	10	15,93	0,17
4:30:00	10	15,91	0,18
4:30:30	10	15,90	0,18
4:31:00	10	15,88	0,19
4:31:30	10	15,85	0,20
4:32:00	10	15,83	0,20
4:32:30	10	15,81	0,21
4:33:00	10	15,79	0,22
4:33:30	10	15,76	0,23
4:34:00	10	15,74	0,23
4:34:30	10	15,71	0,24
4:35:00	10	15,69	0,25
4:35:30	10	15,66	0,26
4:36:00	10	15,63	0,27
4:36:30	10	15,61	0,28
4:37:00	10	15,58	0,29
4:37:30	10	15,56	0,30
4:38:00	10	15,53	0,31
4:38:30	10	15,50	0,32
4:39:00	10	15,48	0,32
4:39:30	10	15,45	0,34
4:40:00	10	15,42	0,35
4:40:30	10	15,39	0,36
4:41:00	10	15,36	0,37
4:41:30	10	15,33	0,38
4:42:00	10	15,29	0,40
4:42:30	10	15,26	0,41
4:43:00	10	15,23	0,42
4:43:30	10	15,19	0,43
4:44:00	10	15,15	0,45
4:44:30	10	15,12	0,46
4:45:00	10	15,09	0,48
4:45:30	10	15,05	0,49
4:46:00	10	15,00	0,51
4:46:30	10	14,97	0,53
4:47:00	10	14,93	0,55
4:47:30	10	14,88	0,57
4:48:00	10	14,85	0,58
4:48:30	10	14,81	0,60
4:49:00	10	14,77	0,62
4:49:30	10	14,72	0,65
4:50:00	10	14,68	0,66
4:50:30	10	14,62	0,69
4:51:00	10	14,57	0,72
4:51:30	10	14,52	0,74
4:52:00	10	14,47	0,77
4:52:30	10	14,42	0,80
4:53:00	10	14,37	0,83
4:53:30	10	14,32	0,86
4:54:00	10	14,26	0,89
4:54:30	10	14,21	0,92
4:55:00	10	14,16	0,95
4:55:30	10	14,10	0,99
4:56:00	10	14,05	1,01
4:56:30	10	14,00	1,05
4:57:00	10	13,95	1,08
4:57:30	10	13,91	1,11
4:58:00	10	13,86	1,14
4:58:30	10	13,81	1,17
4:59:00	10	13,77	1,21
4:59:30	10	13,72	1,24
5:00:00	10	13,68	1,27
5:00:30	10	13,64	1,30
5:01:00	10	13,59	1,33
5:01:30	10	13,57	1,35
5:02:00	10	13,53	1,38
5:02:30	10	13,49	1,41
5:03:00	10	13,46	1,44
5:03:30	10	13,43	1,46
5:04:00	10	13,39	1,49
5:04:30	10	13,37	1,51
5:05:00	10	13,34	1,54
5:05:30	10	13,32	1,55
5:06:00	10	13,29	1,58
5:06:30	10	13,27	1,59
5:07:00	10	13,25	1,61
5:07:30	10	13,23	1,63
5:08:00	10	13,20	1,65
5:08:30	10	13,18	1,67
5:09:00	10	13,17	1,69
5:09:30	10	13,14	1,71
5:10:00	10	13,13	1,72
5:10:30	10	13,12	1,73
5:11:00	10	13,10	1,75
5:11:30	10	13,09	1,76
5:12:00	10	13,07	1,78
5:12:30	10	13,05	1,79
5:13:00	10	13,04	1,81
5:13:30	10	13,03	1,82
5:14:00	10	13,02	1,83
5:14:30	10	13,00	1,84
5:15:00	10	12,99	1,86
5:15:30	10	12,98	1,86
5:16:00	10	12,97	1,87
5:16:30	10	12,96	1,89
5:17:00	10	12,95	1,89
5:17:30	10	12,94	1,90
5:18:00	10	12,93	1,92
5:18:30	10	12,92	1,92
5:19:00	10	12,91	1,93
5:19:30	10	12,90	1,94
5:20:00	10	12,90	1,95
5:20:30	10	12,89	1,95
5:21:00	10	12,88	1,96
5:21:30	10	12,88	1,97
5:22:00	10	12,87	1,98
5:22:30	10	12,86	1,98
5:23:00	10	12,85	1,99
5:23:30	10	12,84	2,00
5:24:00	10	12,84	2,01
5:24:30	10	12,83	2,02
5:25:00	10	12,82	2,02
5:25:30	10	12,82	2,02
5:26:00	10	12,82	2,03
5:26:30	10	12,81	2,04
5:27:00	10	12,81	2,04
5:27:30	10	12,80	2,05
5:28:00	10	12,79	2,06
5:28:30	10	12,79	2,06
5:29:00	10	12,79	2,06
5:29:30	10	12,78	2,07
5:30:00	10	12,77	2,08
5:30:30	10	12,77	2,08
5:31:00	10	12,76	2,09
5:31:30	10	12,76	2,09
5:32:00	10	12,75	2,10
5:32:30	10	12,75	2,10
5:33:00	10	12,75	2,10
5:33:30	10	12,75	2,10
5:34:00	10	12,74	2,11
5:34:30	10	12,74	2,11
5:35:00	10	12,73	2,12
5:35:30	10	12,73	2,12
5:36:00	10	12,73	2,13
5:36:30	10	12,73	2,13
5:37:00	10	12,72	2,14
5:37:30	10	12,72	2,14
5:38:00	10	12,72	2,14
5:38:30	10	12,71	2,15
5:39:00	10	12,71	2,15
5:39:30	10	12,70	2,15
5:40:00	10	12,70	2,15
5:40:30	10	12,70	2,16
5:41:00	10	12,70	2,16
5:41:30	10	12,70	2,16
5:42:00	10	12,70	2,16
5:42:30	10	12,69	2,17
5:43:00	10	12,69	2,17
5:43:30	10	12,69	2,17
5:44:00	10	12,68	2,18
5:44:30	10	12,68	2,18
5:45:00	10	12,68	2,18
5:45:30	10	12,67	2,19
5:46:00	10	12,67	2,19
5:46:30	10	12,67	2,19
5:47:00	10	12,66	2,20
5:47:30	10	12,66	2,20
5:48:00	10	12,66	2,20
5:48:30	10	12,66	2,20
5:49:00	10	12,66	2,20
5:49:30	10	12,66	2,20
5:50:00	10	12,66	2,20
5:50:30	10	12,66	2,20
5:51:00	10	12,65	2,21
5:51:30	10	12,65	2,21
5:52:00	10	12,65	2,21
5:52:30	10	12,64	2,22
5:53:00	10	12,64	2,22
5:53:30	10	12,64	2,22
5:54:00	10	12,64	2,23
5:54:30	10	12,64	2,23
5:55:00	10	12,64	2,23
5:55:30	10	12,64	2,23
5:56:00	10	12,64	2,23
5:56:30	10	12,63	2,24
5:57:00	9	12,63	2,24
5:57:30	9	12,63	2,24
5:58:00	9	12,63	2,24
5:58:30	10	12,63	2,24
5:59:00	9	12,62	2,25
5:59:30	9	12,62	2,25
6:00:00	10	12,62	2,25
6:00:30	9	12,62	2,25
6:01:00	9	12,62	2,25
6:01:30	9	12,61	2,26
6:02:00	9	12,61	2,26
6:02:30	9	12,61	2,26
6:03:00	9	12,61	2,26
6:03:30	9	12,61	2,26
6:04:00	9	12,61	2,26
6:04:30	9	12,61	2,26
6:05:00	9	12,61	2,26
6:05:30	9	12,61	2,26
6:06:00	9	12,61	2,26
6:06:30	9	12,61	2,26
6:07:00	9	12,60	2,27
6:07:30	9	12,60	2,27
6:08:00	9	12,60	2,27
6:08:30	9	12,60	2,27
6:09:00	9	12,60	2,27
6:09:30	9	12,60	2,27
6:10:00	9	12,60	2,27
6:10:30	9	12,59	2,28
6:11:00	9	12,59	2,28
6:11:30	9	12,59	2,28
6:12:00	9	12,59	2,28
6:12:30	9	12,59	2,28
6:13:00	9	12,59	2,28
6:13:30	9	12,59	2,28
6:14:00	9	12,59	2,28
6:14:30	9	12,59	2,28
6:15:00	9	12,58	2,29
6:15:30	9	12,58	2,29
6:16:00	9	12,58	2,29
6:16:30	9	12,58	2,29
6:17:00	9	12,58	2,29
6:17:30	9	12,58	2,29
6:18:00	9	12,58	2,29
6:18:30	9	12,58	2,29
6:19:00	9	12,58	2,29
6:19:30	9	12,57	2,30
6:20:00	9	12,57	2,30
6:20:30	9	12,57	2,30
6:21:00	9	12,57	2,30
6:21:30	9	12,57	2,30
6:22:00	9	12,57	2,30
6:22:30	9	12,57	2,30
6:23:00	9	12,57	2,30
6:23:30	9	12,57	2,30
6:24:00	9	12,57	2,30
6:24:30	9	12,57	2,31
6:25:00	9	12,57	2,31
6:25:30	9	12,57	2,31
6:26:00	9	12,57	2,31
6:26:30	9	12,57	2,31
6:27:00	9	12,57	2,31
6:27:30	9	12,57	2,31
6:28:00	9	12,57	2,31
6:28:30	9	12,56	2,32
6:29:00	9	12,57	2,31
6:29:30	9	12,56	2,32
6:30:00	9	12,56	2,32
6:30:30	9	12,56	2,32
6:31:00	9	12,56	2,32
6:31:30	9	12,56	2,32
6:32:00	9	12,56	2,32
6:32:30	9	12,56	2,32
6:33:00	9	12,56	2,32
6:33:30	9	12,56	2,32
6:34:00	9	12,56	2,32
6:34:30	9	12,55	2,33
6:35:00	9	12,55	2,33
6:35:30	9	12,55	2,33
6:36:00	9	12,55	2,33
6:36:30	9	12,55	2,33
6:37:00	9	12,55	2,33
6:37:30	9	12,55	2,33
6:38:00	9	12,55	2,33
6:38:30	9	12,55	2,33
6:39:00	9	12,55	2,33
6:39:30	9	12,55	2,33
6:40:00	9	12,55	2,33
6:40:30	9	12,55	2,33
6:41:00	9	12,55	2,33
6:41:30	9	12,55	2,33
6:42:00	9	12,55	2,33
6:42:30	9	12,55	2,33
6:43:00	9	12,55	2,33
6:43:30	9	12,55	2,33
6:44:00	9	12,55	2,33
6:44:30	9	12,55	2,33
6:45:00	9	12,55	2,33
6:45:30	9	12,54	2,34
6:46:00	9	12,54	2,34
6:46:30	9	12,54	2,34
6:47:00	9	12,54	2,34
6:47:30	9	12,54	2,34
6:48:00	9	12,54	2,34
6:48:30	9	12,54	2,34
6:49:00	9	12,54	2,34
6:49:30	9	12,54	2,34
6:50:00	9	12,54	2,34
6:50:30	9	12,54	2,34
6:51:00	9	12,54	2,34
6:51:30	9	12,54	2,34
6:52:00	9	12,53	2,35
6:52:30	9	12,53	2,35
6:53:00	9	12,53	2,35
6:53:30	9	12,53	2,35
6:54:00	9	12,53	2,35
6:54:30	9	12,53	2,35
6:55:00	9	12,53	2,35
6:55:30	9	12,53	2,35
6:56:00	9	12,53	2,35
6:56:30	9	12,53	2,35
6:57:00	9	12,53	2,35
6:57:30	9	12,53	2,35
6:58:00	9	12,53	2,35
6:58:30	9	12,52	2,36
6:59:00	9	12,52	2,36
6:59:30	9	12,52	2,36
7:00:00	9	12,52	2,36
7:00:30	9	12,52	2,36
7:01:00	9	12,52	2,36
7:01:30	9	12,52	2,36
7:02:00	9	12,52	2,36
7:02:30	9	12,52	2,36
7:03:00	9	12,52	2,36
7:03:30	9	12,52	2,36
7:04:00	9	12,52	2,36
7:04:30	9	12,52	2,36
7:05:00	9	12,52	2,36
7:05:30	9	12,52	2,36
7:06:00	9	12,52	2,36
7:06:30	9	12,52	2,37
7:07:00	9	12,52	2,37
7:07:30	9	12,52	2,37
7:08:00	9	12,52	2,37
7:08:30	9	12,52	2,37
7:09:00	9	12,52	2,37
7:09:30	9	12,52	2,37
7:10:00	9	12,52	2,37
7:10:30	9	12,52	2,37
7:11:00	9	12,52	2,37
7:11:30	9	12,52	2,37
7:12:00	9	12,52	2,37
7:12:30	9	12,52	2,37
7:13:00	9	12,52	2,37
7:13:30	9	12,52	2,37
7:14:00	9	12,51	2,38
7:14:30	9	12,51	2,38
7:15:00	9	12,51	2,38
7:15:30	9	12,51	2,38
7:16:00	9	12,51	2,38
7:16:30	9	12,51	2,38
7:17:00	9	12,51	2,38
7:17:30	9	12,51	2,38
7:18:00	9	12,51	2,38
7:18:30	9	12,51	2,38
7:19:00	9	12,51	2,38
7:19:30	9	12,51	2,38
7:20:00	9	12,51	2,38
7:20:30	9	12,51	2,38
7:21:00	9	12,51	2,38
7:21:30	9	12,51	2,38
7:22:00	9	12,51	2,38
7:22:30	9	12,51	2,38
7:23:00	9	12,51	2,38
7:23:30	9	12,50	2,39
7:24:00	9	12,50	2,39
7:24:30	9	12,50	2,39
7:25:00	9	12,50	2,39
7:25:30	9	12,50	2,39
7:26:00	9	12,50	2,39
7:26:30	9	12,50	2,39
7:27:00	9	12,50	2,39
7:27:30	9	12,50	2,39
7:28:00	9	12,50	2,39
7:28:30	9	12,50	2,39
7:29:00	9	12,50	2,39
7:29:30	9	12,50	2,39
7:30:00	9	12,50	2,39
7:30:30	9	12,50	2,39
7:31:00	9	12,50	2,39
7:31:30	9	12,50	2,39
7:32:00	9	12,50	2,39
7:32:30	9	12,50	2,39
7:33:00	9	12,50	2,39
7:33:30	9	12,49	2,40
7:34:00	9	12,49	2,40
7:34:30	9	12,49	2,40
7:35:00	9	12,49	2,40
7:35:30	9	12,49	2,40
7:36:00	9	12,49	2,40
7:36:30	9	12,49	2,40
7:37:00	9	12,49	2,40
7:37:30	9	12,49	2,40
7:38:00	9	12,49	2,40
7:38:30	9	12,49	2,40
7:39:00	9	12,49	2,40
7:39:30	9	12,49	2,40
7:40:00	9	12,49	2,40
7:40:30	9	12,49	2,40
7:41:00	9	12,49	2,40
7:41:30	9	12,49	2,40
7:42:00	9	12,48	2,41
7:42:30	9	12,48	2,41
7:43:00	9	12,48	2,41
7:43:30	9	12,48	2,41
7:44:00	9	12,48	2,41
7:44:30	9	12,48	2,41
7:45:00	9	12,48	2,41
7:45:30	9	12,48	2,41
7:46:00	9	12,48	2,41
7:46:30	9	12,48	2,41
7:47:00	9	12,48	2,41
7:47:30	9	12,48	2,41
7:48:00	9	12,48	2,41
7:48:30	9	12,48	2,41
7:49:00	9	12,48	2,41
7:49:30	9	12,48	2,41
7:50:00	9	12,48	2,41
7:50:30	9	12,48	2,41
7:51:00	9	12,48	2,41
7:51:30	9	12,48	2,41
7:52:00	9	12,48	2,42
7:52:30	9	12,48	2,42
7:53:00	9	12,48	2,42
7:53:30	9	12,48	2,42
7:54:00	9	12,48	2,42
7:54:30	9	12,48	2,42
7:55:00	9	12,48	2,42
7:55:30	9	12,48	2,42
7:56:00	9	12,48	2,42
7:56:30	9	12,48	2,42
7:57:00	9	12,48	2,42
7:57:30	9	12,48	2,42
7:58:00	9	12,48	2,42
7:58:30	9	12,48	2,42
7:59:00	9	12,48	2,42
7:59:30	9	12,48	2,42
8:00:00	9	12,48	2,42
8:00:30	9	12,48	2,42
8:01:00	9	12,48	2,42
8:01:30	9	12,48	2,42
8:02:00	9	12,48	2,42
8:02:30	9	12,47	2,43
8:03:00	9	12,47	2,43
8:03:30	9	12,47	2,43
8:04:00	9	12,47	2,43
8:04:30	9	12,47	2,43
8:05:00	9	12,47	2,43
8:05:30	9	12,47	2,43
8:06:00	9	12,47	2,43
8:06:30	9	12,47	2,43
8:07:00	9	12,47	2,43
8:07:30	9	12,47	2,43
8:08:00	9	12,47	2,43
8:08:30	9	12,47	2,43
8:09:00	9	12,47	2,43
8:09:30	9	12,47	2,43
8:10:00	9	12,47	2,43
8:10:30	9	12,47	2,43
8:11:00	9	12,47	2,43
8:11:30	9	12,47	2,43
8:12:00	9	12,47	2,43
8:12:30	9	12,47	2,43
8:13:00	9	12,47	2,43
8:13:30	9	12,46	2,43
8:14:00	9	12,46	2,43
8:14:30	9	12,46	2,43
8:15:00	9	12,46	2,43
8:15:30	9	12,46	2,43
8:16:00	9	12,46	2,43
8:16:30	9	12,46	2,43
8:17:00	9	12,46	2,43
8:17:30	9	12,46	2,43
8:18:00	9	12,46	2,43
8:18:30	9	12,46	2,43
8:19:00	9	12,46	2,43
8:19:30	9	12,46	2,43
8:20:00	9	12,46	2,43
8:20:30	9	12,46	2,43
8:21:00	9	12,46	2,43
8:21:30	9	12,46	2,43
8:22:00	9	12,46	2,43
8:22:30	9	12,46	2,43
8:23:00	9	12,46	2,43
8:23:30	9	12,46	2,43
8:24:00	9	12,45	2,44
8:24:30	9	12,46	2,43
8:25:00	9	12,45	2,44
8:25:30	9	12,45	2,44
8:26:00	9	12,45	2,44
8:26:30	9	12,45	2,44
8:27:00	9	12,45	2,44
8:27:30	9	12,45	2,44
8:28:00	9	12,45	2,44
8:28:30	9	12,45	2,44
8:29:00	9	12,45	2,44
8:29:30	9	12,45	2,44
8:30:00	9	12,45	2,44
8:30:30	9	12,45	2,44
8:31:00	9	12,45	2,44
8:31:30	9	12,45	2,44
8:32:00	9	12,45	2,44
8:32:30	9	12,45	2,44
8:33:00	9	12,45	2,44
8:33:30	9	12,45	2,44
8:34:00	9	12,45	2,44
8:34:30	9	12,45	2,44
8:35:00	9	12,45	2,44
8:35:30	9	12,45	2,44
8:36:00	9	12,45	2,44
8:36:30	9	12,45	2,44
8:37:00	9	12,45	2,44
8:37:30	9	12,45	2,44
8:38:00	9	12,45	2,44
8:38:30	9	12,45	2,44
8:39:00	9	12,45	2,44
8:39:30	9	12,45	2,45
8:40:00	9	12,45	2,45
8:40:30	9	12,45	2,45
8:41:00	9	12,45	2,45
8:41:30	9	12,45	2,45
8:42:00	9	12,45	2,45
8:42:30	9	12,45	2,45
8:43:00	9	12,45	2,45
8:43:30	9	12,45	2,45
8:44:00	9	12,45	2,45
8:44:30	9	12,45	2,45
8:45:00	9	12,45	2,45
8:45:30	9	12,45	2,45
8:46:00	9	12,45	2,45
8:46:30	9	12,45	2,45
8:47:00	9	12,45	2,45
8:47:30	9	12,45	2,45
8:48:00	9	12,45	2,45
8:48:30	9	12,45	2,45
8:49:00	9	12,45	2,45
8:49:30	9	12,45	2,45
8:50:00	9	12,45	2,45
8:50:30	9	12,45	2,45
8:51:00	9	12,45	2,45
8:51:30	9	12,45	2,45
8:52:00	9	12,45	2,45
8:52:30	9	12,45	2,45
8:53:00	9	12,44	2,46
8:53:30	9	12,44	2,46
8:54:00	9	12,44	2,46
8:54:30	9	12,44	2,46
8:55:00	9	12,44	2,46
8:55:30	9	12,44	2,46
8:56:00	9	12,44	2,46
8:56:30	9	12,44	2,46
8:57:00	9	12,44	2,46
8:57:30	9	12,44	2,46
8:58:00	9	12,44	2,46
8:58:30	9	12,44	2,46
8:59:00	9	12,44	2,46
8:59:30	9	12,44	2,46
9:00:00	9	12,44	2,46
9:00:30	9	12,44	2,46
9:01:00	9	12,44	2,46
9:01:30	9	12,44	2,46
9:02:00	9	12,44	2,46
9:02:30	9	12,44	2,46
9:03:00	9	12,44	2,46
9:03:30	9	12,44	2,46
9:04:00	9	12,44	2,46
9:04:30	9	12,44	2,46
9:05:00	9	12,44	2,46
9:05:30	9	12,44	2,46
9:06:00	9	12,44	2,46
9:06:30	9	12,44	2,46
9:07:00	9	12,43	2,47
9:07:30	9	12,43	2,47
9:08:00	9	12,43	2,47
9:08:30	9	12,43	2,47
9:09:00	9	12,43	2,47
9:09:30	9	12,43	2,47
9:10:00	9	12,43	2,47
9:10:30	9	12,43	2,47
9:11:00	9	12,43	2,47
9:11:30	9	12,43	2,47
9:12:00	9	12,43	2,47
9:12:30	9	12,43	2,47
9:13:00	9	12,43	2,47
9:13:30	9	12,43	2,47
9:14:00	9	12,43	2,47
9:14:30	9	12,43	2,47
9:15:00	9	12,43	2,47
9:15:30	9	12,43	2,47
9:16:00	9	12,43	2,47
9:16:30	9	12,43	2,47
9:17:00	9	12,43	2,47
9:17:30	9	12,43	2,47
9:18:00	9	12,43	2,47
9:18:30	9	12,43	2,47
9:19:00	9	12,43	2,47
9:19:30	9	12,43	2,48
9:20:00	9	12,43	2,48
9:20:30	9	12,43	2,48
9:21:00	9	12,43	2,48
9:21:30	9	12,43	2,48
9:22:00	9	12,43	2,48
9:22:30	9	12,43	2,48
9:23:00	9	12,43	2,48
9:23:30	9	12,43	2,48
9:24:00	9	12,43	2,48
9:24:30	9	12,43	2,48
9:25:00	9	12,43	2,48
9:25:30	9	12,43	2,48
9:26:00	9	12,43	2,48
9:26:30	9	12,43	2,48
9:27:00	9	12,43	2,48
9:27:30	9	12,43	2,48
9:28:00	9	12,43	2,48
9:28:30	9	12,43	2,48
9:29:00	9	12,43	2,48
9:29:30	9	12,43	2,48
9:30:00	9	12,43	2,48
9:30:30	9	12,43	2,48
9:31:00	9	12,43	2,48
9:31:30	9	12,43	2,48
9:32:00	9	12,43	2,48
9:32:30	9	12,43	2,48
9:33:00	9	12,43	2,48
9:33:30	9	12,43	2,48
9:34:00	9	12,43	2,48
9:34:30	9	12,43	2,48
9:35:00	9	12,43	2,48
9:35:30	9	12,43	2,48
9:36:00	9	12,43	2,48
9:36:30	9	12,43	2,48
9:37:00	9	12,43	2,48
9:37:30	9	12,43	2,48
9:38:00	9	12,43	2,48
9:38:30	9	12,43	2,48
9:39:00	9	12,42	2,49
9:39:30	9	12,42	2,49
9:40:00	9	12,42	2,49
9:40:30	9	12,42	2,49
9:41:00	9	12,42	2,49
9:41:30	9	12,42	2,49
9:42:00	9	12,42	2,49
9:42:30	9	12,42	2,49
9:43:00	9	12,42	2,49
9:43:30	9	12,42	2,49
9:44:00	9	12,42	2,49
9:44:30	9	12,42	2,49
9:45:00	9	12,42	2,49
9:45:30	9	12,42	2,49
9:46:00	9	12,42	2,49
9:46:30	9	12,42	2,49
9:47:00	9	12,42	2,49
9:47:30	9	12,42	2,49
9:48:00	9	12,42	2,49
9:48:30	9	12,42	2,49
9:49:00	9	12,42	2,49
9:49:30	9	12,42	2,49
9:50:00	9	12,42	2,49
9:50:30	9	12,42	2,49
9:51:00	9	12,42	2,49
9:51:30	9	12,42	2,49
9:52:00	9	12,42	2,49
9:52:30	9	12,42	2,49
9:53:00	9	12,42	2,49
9:53:30	9	12,42	2,49
9:54:00	9	12,42	2,49
9:54:30	9	12,42	2,49
9:55:00	9	12,42	2,49
9:55:30	9	12,42	2,49
9:56:00	9	12,41	2,50
9:56:30	9	12,41	2,50
9:57:00	9	12,42	2,49
9:57:30	9	12,41	2,50
9:58:00	9	12,41	2,50
9:58:30	9	12,41	2,50
9:59:00	9	12,41	2,50
9:59:30	9	12,41	2,50
10:00:00	9	12,41	2,50
10:00:30	9	12,41	2,50
10:01:00	9	12,41	2,50
10:01:30	9	12,41	2,50
10:02:00	9	12,41	2,50
10:02:30	9	12,41	2,50
10:03:00	9	12,41	2,50
10:03:30	9	12,41	2,50
10:04:00	9	12,41	2,50
10:04:30	9	12,41	2,50
10:05:00	9	12,41	2,50
10:05:30	9	12,41	2,50
10:06:00	9	12,41	2,50
10:06:30	9	12,41	2,50
10:07:00	9	12,41	2,50
10:07:30	9	12,41	2,50
10:08:00	9	12,41	2,50
10:08:30	9	12,41	2,50
10:09:00	9	12,41	2,50
10:09:30	9	12,41	2,50
10:10:00	9	12,41	2,50
10:10:30	9	12,41	2,50
10:11:00	9	12,41	2,50
10:11:30	9	12,41	2,50
10:12:00	9	12,41	2,50
10:12:30	9	12,41	2,50
10:13:00	9	12,40	2,51
10:13:30	9	12,41	2,50
10:14:00	9	12,41	2,50
10:14:30	9	12,41	2,50
10:15:00	9	12,41	2,50
10:15:30	9	12,41	2,50
10:16:00	9	12,41	2,50
10:16:30	9	12,41	2,50
10:17:00	9	12,41	2,50
10:17:30	9	12,41	2,50
10:18:00	9	12,40	2,51
10:18:30	9	12,40	2,51
10:19:00	9	12,40	2,51
10:19:30	9	12,40	2,51
10:20:00	9	12,40	2,51
10:20:30	9	12,40	2,51
10:21:00	9	12,40	2,51
10:21:30	9	12,40	2,51
10:22:00	9	12,40	2,51
10:22:30	9	12,40	2,51
10:23:00	9	12,40	2,51
10:23:30	9	12,40	2,51
10:24:00	9	12,40	2,51
10:24:30	9	12,40	2,51
10:25:00	9	12,40	2,51
10:25:30	9	12,40	2,51
10:26:00	9	12,40	2,51
10:26:30	9	12,40	2,51
10:27:00	9	12,40	2,51
10:27:30	9	12,40	2,51
10:28:00	9	12,40	2,51
10:28:30	9	12,40	2,51
10:29:00	9	12,40	2,51
10:29:30	9	12,40	2,51
10:30:00	9	12,40	2,51
10:30:30	9	12,40	2,51
10:31:00	9	12,40	2,51
10:31:30	9	12,40	2,51
10:32:00	9	12,39	2,52
10:32:30	9	12,39	2,52
10:33:00	9	12,39	2,52
10:33:30	9	12,39	2,52
10:34:00	9	12,39	2,52
10:34:30	9	12,39	2,52
10:35:00	9	12,39	2,52
10:35:30	9	12,39	2,52
10:36:00	9	12,39	2,52
10:36:30	9	12,39	2,52
10:37:00	9	12,39	2,52
10:37:30	9	12,39	2,52
10:38:00	9	12,39	2,52
10:38:30	9	12,39	2,52
10:39:00	9	12,39	2,52
10:39:30	9	12,39	2,52
10:40:00	9	12,39	2,52
10:40:30	9	12,39	2,52
10:41:00	9	12,39	2,52
10:41:30	9	12,39	2,52
10:42:00	9	12,39	2,52
10:42:30	9	12,39	2,52
10:43:00	9	12,39	2,52
10:43:30	9	12,39	2,52
10:44:00	9	12,39	2,52
10:44:30	9	12,39	2,52
10:45:00	9	12,39	2,52
10:45:30	9	12,39	2,52
10:46:00	9	12,39	2,52
10:46:30	9	12,39	2,52
10:47:00	9	12,39	2,52
10:47:30	9	12,39	2,52
10:48:00	9	12,39	2,53
10:48:30	9	12,39	2,53
10:49:00	9	12,39	2,53
10:49:30	9	12,39	2,53
10:50:00	9	12,39	2,53
10:50:30	9	12,39	2,53
10:51:00	9	12,39	2,53
10:51:30	9	12,39	2,53
10:52:00	9	12,39	2,53
10:52:30	9	12,39	2,53
10:53:00	9	12,39	2,53
10:53:30	9	12,39	2,53
10:54:00	9	12,39	2,53
10:54:30	9	12,39	2,53
10:55:00	9	12,39	2,53
10:55:30	9	12,39	2,53
10:56:00	9	12,39	2,53
10:56:30	9	12,39	2,53
10:57:00	9	12,39	2,53
10:57:30	9	12,39	2,53
10:58:00	9	12,39	2,53
10:58:30	9	12,39	2,53
10:59:00	9	12,39	2,53
10:59:30	9	12,39	2,53
11:00:00	9	12,39	2,53
11:00:30	9	12,39	2,53
11:01:00	9	12,39	2,53
11:01:30	9	12,39	2,53
11:02:00	9	12,39	2,53
11:02:30	9	12,39	2,53
11:03:00	9	12,39	2,53
11:03:30	9	12,39	2,53
11:04:00	9	12,38	2,54
11:04:30	9	12,38	2,54
11:05:00	9	12,38	2,54
11:05:30	9	12,38	2,54
11:06:00	9	12,38	2,54
11:06:30	9	12,38	2,54
11:07:00	9	12,38	2,54
11:07:30	9	12,38	2,54
11:08:00	9	12,38	2,54
11:08:30	9	12,38	2,54
11:09:00	9	12,38	2,54
11:09:30	9	12,38	2,54
11:10:00	9	12,38	2,54
11:10:30	9	12,38	2,54
11:11:00	9	12,38	2,54
11:11:30	9	12,38	2,54
11:12:00	9	12,38	2,54
11:12:30	9	12,38	2,54
11:13:00	9	12,38	2,54
11:13:30	9	12,38	2,54
11:14:00	9	12,38	2,54
11:14:30	9	12,38	2,54
11:15:00	9	12,38	2,54
11:15:30	9	12,38	2,54
11:16:00	9	12,38	2,54
11:16:30	9	12,38	2,54
11:17:00	9	12,38	2,54
11:17:30	9	12,38	2,54
11:18:00	9	12,38	2,54
11:18:30	9	12,38	2,54
11:19:00	9	12,38	2,54
11:19:30	9	12,38	2,54
11:20:00	9	12,38	2,54
11:20:30	9	12,38	2,54
11:21:00	9	12,37	2,55
11:21:30	9	12,37	2,55
11:22:00	9	12,37	2,55
11:22:30	9	12,37	2,55
11:23:00	9	12,37	2,55
11:23:30	9	12,37	2,55
11:24:00	9	12,37	2,55
11:24:30	9	12,37	2,55
11:25:00	9	12,37	2,55
11:25:30	9	12,37	2,55
11:26:00	9	12,37	2,55
11:26:30	9	12,37	2,55
11:27:00	9	12,37	2,55
11:27:30	9	12,37	2,55
11:28:00	9	12,37	2,55
11:28:30	9	12,37	2,55
11:29:00	9	12,37	2,55
11:29:30	9	12,37	2,55
11:30:00	9	12,37	2,55
11:30:30	9	12,37	2,55
11:31:00	9	12,37	2,55
11:31:30	9	12,37	2,55
11:32:00	9	12,37	2,55
11:32:30	9	12,37	2,55
11:33:00	9	12,37	2,55
11:33:30	9	12,37	2,55
11:34:00	9	12,37	2,55
11:34:30	9	12,37	2,55
11:35:00	9	12,37	2,55
11:35:30	9	12,37	2,55
11:36:00	9	12,37	2,55
11:36:30	9	12,37	2,55
11:37:00	9	12,37	2,55
11:37:30	9	12,37	2,55
11:38:00	9	12,37	2,55
11:38:30	9	12,37	2,55
11:39:00	9	12,37	2,55
11:39:30	9	12,36	2,56
11:40:00	9	12,36	2,56
11:40:30	9	12,36	2,56
11:41:00	9	12,36	2,56
11:41:30	9	12,36	2,56
11:42:00	9	12,36	2,56
11:42:30	9	12,36	2,56
11:43:00	9	12,36	2,56
11:43:30	9	12,36	2,56
11:44:00	9	12,36	2,56
11:44:30	9	12,36	2,56
11:45:00	9	12,36	2,56
11:45:30	9	12,36	2,56
11:46:00	9	12,36	2,56
11:46:30	9	12,36	2,56
11:47:00	9	12,36	2,56
11:47:30	9	12,36	2,56
11:48:00	9	12,36	2,56
11:48:30	9	12,36	2,56
11:49:00	9	12,36	2,56
11:49:30	9	12,36	2,56
11:50:00	9	12,36	2,56
11:50:30	9	12,36	2,56
11:51:00	9	12,36	2,56
11:51:30	9	12,36	2,56
11:52:00	9	12,36	2,56
11:52:30	9	12,36	2,56
11:53:00	9	12,36	2,56
11:53:30	9	12,36	2,56
11:54:00	9	12,36	2,56
11:54:30	9	12,36	2,56
11:55:00	9	12,36	2,56
11:55:30	9	12,36	2,56
11:56:00	9	12,36	2,56
11:56:30	9	12,36	2,56
11:57:00	9	12,36	2,56
11:57:30	9	12,36	2,56
11:58:00	9	12,36	2,56
11:58:30	9	12,36	2,56
11:59:00	9	12,36	2,56
11:59:30	9	12,36	2,56
12:00:00	9	12,36	2,56
12:00:30	9	12,36	2,56
12:01:00	9	12,36	2,56
12:01:30	9	12,36	2,56
12:02:00	9	12,36	2,56
12:02:30	9	12,36	2,56
12:03:00	9	12,36	2,56
12:03:30	9	12,36	2,56
12:04:00	9	12,36	2,56
12:04:30	9	12,36	2,56
12:05:00	9	12,36	2,56
12:05:30	9	12,36	2,56
12:06:00	9	12,36	2,56
12:06:30	9	12,36	2,56
12:07:00	9	12,36	2,57
12:07:30	9	12,36	2,57
12:08:00	9	12,36	2,57
12:08:30	9	12,36	2,57
12:09:00	9	12,36	2,57
12:09:30	9	12,36	2,57
12:10:00	9	12,36	2,57
12:10:30	9	12,36	2,57
12:11:00	9	12,36	2,57
12:11:30	9	12,36	2,57
12:12:00	9	12,36	2,57
12:12:30	9	12,36	2,57
12:13:00	9	12,36	2,57
12:13:30	9	12,36	2,57
12:14:00	9	12,36	2,57
12:14:30	9	12,36	2,57
12:15:00	9	12,36	2,57
12:15:30	9	12,36	2,57
12:16:00	9	12,36	2,57
12:16:30	9	12,36	2,57
12:17:00	9	12,36	2,57
12:17:30	9	12,36	2,57
12:18:00	9	12,36	2,57
12:18:30	9	12,36	2,57
12:19:00	9	12,36	2,57
12:19:30	9	12,36	2,57
12:20:00	9	12,36	2,57
12:20:30	9	12,36	2,57
12:21:00	9	12,36	2,57
12:21:30	9	12,36	2,57
12:22:00	9	12,36	2,57
12:22:30	9	12,36	2,57
12:23:00	9	12,36	2,57
12:23:30	9	12,35	2,58
12:24:00	9	12,36	2,57
12:24:30	9	12,36	2,57
12:25:00	9	12,35	2,58
12:25:30	9	12,35	2,58
12:26:00	9	12,35	2,58
12:26:30	9	12,35	2,58
12:27:00	9	12,35	2,58
12:27:30	9	12,35	2,58
12:28:00	9	12,35	2,58
12:28:30	9	12,35	2,58
12:29:00	9	12,35	2,58
12:29:30	9	12,35	2,58
12:30:00	9	12,35	2,58
12:30:30	9	12,35	2,58
12:31:00	9	12,35	2,58
12:31:30	9	12,35	2,58
12:32:00	9	12,35	2,58
12:32:30	9	12,35	2,58
12:33:00	9	12,35	2,58
12:33:30	9	12,35	2,58
12:34:00	9	12,35	2,58
12:34:30	9	12,35	2,58
12:35:00	9	12,35	2,58
12:35:30	9	12,35	2,58
12:36:00	9	12,35	2,58
12:36:30	9	12,35	2,58
12:37:00	9	12,35	2,58
12:37:30	9	12,35	2,58
12:38:00	9	12,35	2,58
12:38:30	9	12,35	2,58
12:39:00	9	12,35	2,58
12:39:30	9	12,34	2,59
12:40:00	9	12,35	2,58
12:40:30	9	12,34	2,59
12:41:00	9	12,34	2,59
12:41:30	9	12,34	2,59
12:42:00	9	12,34	2,59
12:42:30	9	12,34	2,59
12:43:00	9	12,34	2,59
12:43:30	9	12,34	2,59
12:44:00	9	12,34	2,59
12:44:30	9	12,34	2,59
12:45:00	9	12,34	2,59
12:45:30	9	12,34	2,59
12:46:00	9	12,34	2,59
12:46:30	9	12,34	2,59
12:47:00	9	12,34	2,59
12:47:30	9	12,34	2,59
12:48:00	9	12,34	2,59
12:48:30	9	12,34	2,59
12:49:00	9	12,34	2,59
12:49:30	9	12,34	2,59
12:50:00	9	12,34	2,59
12:50:30	9	12,34	2,59
12:51:00	9	12,34	2,59
12:51:30	9	12,34	2,59
12:52:00	9	12,34	2,59
12:52:30	9	12,34	2,59
12:53:00	9	12,34	2,59
12:53:30	9	12,34	2,59
12:54:00	9	12,34	2,59
12:54:30	9	12,34	2,59
12:55:00	9	12,34	2,59
12:55:30	9	12,34	2,59
12:56:00	9	12,34	2,59
12:56:30	9	12,34	2,59
12:57:00	9	12,34	2,59
12:57:30	9	12,34	2,59
12:58:00	9	12,34	2,59
12:58:30	9	12,34	2,59
12:59:00	9	12,34	2,59
12:59:30	9	12,34	2,60
13:00:00	9	12,34	2,60
13:00:30	9	12,34	2,59
13:01:00	9	12,34	2,60
13:01:30	9	12,34	2,60
13:02:00	9	12,34	2,60
13:02:30	9	12,34	2,60
13:03:00	9	12,34	2,60
13:03:30	9	12,34	2,60
13:04:00	9	12,34	2,60
13:04:30	9	12,34	2,60
13:05:00	9	12,34	2,60
13:05:30	9	12,34	2,60
13:06:00	9	12,34	2,60
13:06:30	9	12,34	2,60
13:07:00	9	12,34	2,60
13:07:30	9	12,34	2,60
13:08:00	9	12,34	2,60
13:08:30	9	12,34	2,60
13:09:00	9	12,34	2,60
13:09:30	9	12,34	2,60
13:10:00	9	12,34	2,60
13:10:30	9	12,34	2,60
13:11:00	9	12,34	2,60
13:11:30	9	12,34	2,60
13:12:00	9	12,34	2,60
13:12:30	9	12,34	2,60
13:13:00	9	12,34	2,60
13:13:30	9	12,34	2,60
13:14:00	9	12,34	2,60
13:14:30	9	12,34	2,60
13:15:00	9	12,34	2,60
13:15:30	9	12,33	2,61
13:16:00	9	12,33	2,61
13:16:30	9	12,33	2,61
13:17:00	9	12,33	2,61
13:17:30	9	12,33	2,61
13:18:00	9	12,33	2,61
13:18:30	9	12,33	2,61
13:19:00	9	12,33	2,61
13:19:30	9	12,33	2,61
13:20:00	9	12,33	2,61
13:20:30	9	12,33	2,61
13:21:00	9	12,33	2,61
13:21:30	9	12,33	2,61
13:22:00	9	12,33	2,61
13:22:30	9	12,33	2,61
13:23:00	9	12,33	2,61
13:23:30	9	12,33	2,61
13:24:00	9	12,33	2,61
13:24:30	9	12,33	2,61
13:25:00	9	12,33	2,61
13:25:30	9	12,33	2,61
13:26:00	9	12,33	2,61
13:26:30	9	12,33	2,61
13:27:00	9	12,33	2,61
13:27:30	9	12,33	2,61
13:28:00	9	12,33	2,61
13:28:30	9	12,33	2,61
13:29:00	9	12,33	2,61
13:29:30	9	12,33	2,61
13:30:00	9	12,33	2,61
13:30:30	9	12,33	2,61
13:31:00	9	12,32	2,62
13:31:30	9	12,32	2,62
13:32:00	9	12,32	2,62
13:32:30	9	12,32	2,62
13:33:00	9	12,32	2,62
13:33:30	9	12,32	2,62
13:34:00	9	12,32	2,62
13:34:30	9	12,32	2,62
13:35:00	9	12,32	2,62
13:35:30	9	12,32	2,62
13:36:00	9	12,32	2,62
13:36:30	9	12,32	2,62
13:37:00	9	12,32	2,62
13:37:30	9	12,32	2,62
13:38:00	9	12,32	2,62
13:38:30	9	12,32	2,62
13:39:00	9	12,32	2,62
13:39:30	9	12,32	2,62
13:40:00	9	12,32	2,62
13:40:30	9	12,32	2,62
13:41:00	9	12,32	2,62
13:41:30	9	12,32	2,62
13:42:00	9	12,32	2,62
13:42:30	9	12,32	2,62
13:43:00	9	12,32	2,62
13:43:30	9	12,32	2,62
13:44:00	9	12,32	2,62
13:44:30	9	12,32	2,62
13:45:00	9	12,32	2,62
13:45:30	9	12,32	2,62
13:46:00	9	12,32	2,62
13:46:30	9	12,32	2,62
13:47:00	9	12,32	2,62
13:47:30	9	12,32	2,62
13:48:00	9	12,32	2,62
13:48:30	9	12,32	2,62
13:49:00	9	12,32	2,62
13:49:30	9	12,32	2,62
13:50:00	9	12,32	2,62
13:50:30	9	12,31	2,63
13:51:00	9	12,31	2,63
13:51:30	9	12,31	2,63
13:52:00	9	12,31	2,63
13:52:30	9	12,31	2,63
13:53:00	9	12,31	2,63
13:53:30	9	12,31	2,63
13:54:00	9	12,31	2,63
13:54:30	9	12,31	2,63
13:55:00	9	12,31	2,63
13:55:30	9	12,31	2,63
13:56:00	9	12,31	2,63
13:56:30	9	12,31	2,63
13:57:00	9	12,31	2,63
13:57:30	9	12,31	2,63
13:58:00	9	12,31	2,63
13:58:30	9	12,31	2,63
13:59:00	9	12,31	2,63
13:59:30	9	12,31	2,63
14:00:00	9	12,31	2,63
14:00:30	9	12,31	2,63
14:01:00	9	12,31	2,63
14:01:30	9	12,31	2,63
14:02:00	9	12,31	2,63
14:02:30	9	12,31	2,63
14:03:00	9	12,31	2,63
14:03:30	9	12,31	2,63
14:04:00	9	12,30	2,64
14:04:30	9	12,31	2,63
14:05:00	9	12,31	2,63
14:05:30	9	12,30	2,64
14:06:00	9	12,30	2,64
14:06:30	9	12,30	2,64
14:07:00	9	12,30	2,64
14:07:30	9	12,30	2,64
14:08:00	9	12,30	2,64
14:08:30	9	12,30	2,64
14:09:00	9	12,30	2,64
14:09:30	9	12,30	2,64
14:10:00	9	12,30	2,64
14:10:30	9	12,30	2,64
14:11:00	9	12,30	2,64
14:11:30	9	12,30	2,64
14:12:00	9	12,30	2,64
14:12:30	9	12,30	2,64
14:13:00	9	12,30	2,64
14:13:30	9	12,30	2,64
14:14:00	9	12,30	2,64
14:14:30	9	12,30	2,64
14:15:00	9	12,30	2,64
14:15:30	9	12,30	2,64
14:16:00	9	12,30	2,64
14:16:30	9	12,30	2,64
14:17:00	9	12,30	2,64
14:17:30	9	12,30	2,64
14:18:00	9	12,30	2,64
14:18:30	9	12,30	2,64
14:19:00	9	12,30	2,64
14:19:30	9	12,30	2,64
14:20:00	9	12,30	2,64
14:20:30	9	12,30	2,65
14:21:00	9	12,30	2,65
14:21:30	9	12,30	2,65
14:22:00	9	12,30	2,65
14:22:30	9	12,30	2,65
14:23:00	9	12,30	2,65
14:23:30	9	12,30	2,65
14:24:00	9	12,30	2,65
14:24:30	9	12,30	2,65
14:25:00	9	12,30	2,65
14:25:30	9	12,30	2,65
14:26:00	9	12,30	2,65
14:26:30	9	12,30	2,65
14:27:00	9	12,30	2,65
14:27:30	9	12,30	2,65
14:28:00	9	12,30	2,65
14:28:30	9	12,30	2,65
14:29:00	9	12,30	2,65
14:29:30	9	12,30	2,65
14:30:00	9	12,30	2,65
14:30:30	9	12,30	2,65
14:31:00	9	12,30	2,65
14:31:30	9	12,30	2,65
14:32:00	9	12,30	2,65
14:32:30	9	12,30	2,65
14:33:00	9	12,30	2,65
14:33:30	9	12,30	2,65
14:34:00	9	12,30	2,65
14:34:30	9	12,30	2,65
14:35:00	9	12,30	2,65
14:35:30	9	12,30	2,65
14:36:00	9	12,30	2,65
14:36:30	9	12,30	2,65
14:37:00	9	12,30	2,65
14:37:30	9	12,30	2,65
14:38:00	9	12,30	2,65
14:38:30	9	12,30	2,65
14:39:00	9	12,29	2,66
14:39:30	9	12,29	2,66
14:40:00	9	12,29	2,66
14:40:30	9	12,29	2,66
14:41:00	9	12,29	2,66
14:41:30	9	12,29	2,66
14:42:00	9	12,29	2,66
14:42:30	9	12,29	2,66
14:43:00	9	12,29	2,66
14:43:30	9	12,29	2,66
14:44:00	9	12,29	2,66
14:44:30	9	12,29	2,66
14:45:00	9	12,29	2,66
14:45:30	9	12,29	2,66
14:46:00	9	12,29	2,66
14:46:30	9	12,29	2,66
14:47:00	9	12,29	2,66
14:47:30	9	12,29	2,66
14:48:00	9	12,29	2,66
14:48:30	9	12,29	2,66
14:49:00	9	12,29	2,66
14:49:30	9	12,29	2,66
14:50:00	9	12,29	2,66
14:50:30	9	12,29	2,66
14:51:00	9	12,29	2,66
14:51:30	9	12,29	2,66
14:52:00	9	12,29	2,66
14:52:30	9	12,29	2,66
14:53:00	9	12,29	2,66
14:53:30	9	12,29	2,66
14:54:00	9	12,29	2,66
14:54:30	9	12,28	2,67
14:55:00	9	12,28	2,67
14:55:30	9	12,28	2,67
14:56:00	9	12,28	2,67
14:56:30	9	12,28	2,67
14:57:00	9	12,28	2,67
14:57:30	9	12,28	2,67
14:58:00	9	12,28	2,67
