Repository: ProgWizer/parser

File: project-root/data/Data Acquisition/Data Acquisition/2017 year (147)/17-00118.txt (part 1 of 2)
--Test Summary--
Full Path and File Name	
Instrument Name	UCA Left Cell
Instrument Type	Model 4262 Twin Cell UCA
Instrument Serial Number	
Test Start Date	13.09.2017
Test Start Time	16:52:36
Test Stop Date	14.09.2017
Test Stop Time	16:58:24
Test Length	24:05:48
Final Sample Time Offset	24:05:30
Controller Schedule Name	
Sampling Period	30 seconds
Comments	
Information	WellID	
Information	Customer	
Information	EngName	
Information	CementClass	Cem550
Information	CementMfr	
Information	Additives	100Cem550+120GVVS+0.35ËÊ+0.3P-200
Information	Density	1870
Information	BHCT	4
Information	BHST	
Information	FluidLoss	
Information	JobType	
Calculated Value	CS_50	3:33:30
Calculated Value	CS_500	4:51:00
Calculated Value	CS_Time8h	4,03 MPa
Calculated Value	CS_Time12h	4,19 MPa
Calculated Value	CS_Time24h	5,13 MPa
Calculated Value	CS_Time48h	N/A
Calculated Value	CS_Time72h	N/A
Calculated Curve	Compressive Strength	Compressive strength type B (more than 14 lb/gal)
Initial Temperature (°C)	22 °C
Final Temperature (°C)	4 °C
Initial Transit Time (microsec/in)	16,64 microsec/in
Final Transit Time (microsec/in)	10,97 microsec/in
Initial Compressive Strength (MPa)	0,00 MPa
Final Compressive Strength (MPa)	5,13 MPa
--Data--
Time (HH:MM:SS)	Temperature (°C)	Transit Time (microsec/in)	Compressive Strength (MPa)
0:00:00	22	16,64	0,00
0:00:30	21	16,65	0,00
0:01:00	21	16,66	0,00
0:01:30	21	16,68	0,00
0:02:00	20	16,68	0,00
0:02:30	20	16,70	0,00
0:03:00	20	16,71	0,00
0:03:30	19	16,73	0,00
0:04:00	19	16,74	0,00
0:04:30	19	16,76	0,00
0:05:00	18	16,78	0,00
0:05:30	18	16,80	0,00
0:06:00	18	16,81	0,00
0:06:30	18	16,84	0,00
0:07:00	17	16,85	0,00
0:07:30	17	16,86	0,00
0:08:00	17	16,88	0,00
0:08:30	16	16,90	0,00
0:09:00	16	16,92	0,00
0:09:30	16	16,94	0,00
0:10:00	16	16,95	0,00
0:10:30	15	16,97	0,00
0:11:00	15	16,99	0,00
0:11:30	15	17,01	0,00
0:12:00	15	17,02	0,00
0:12:30	14	17,04	0,00
0:13:00	14	17,05	0,00
0:13:30	14	17,07	0,00
0:14:00	14	17,09	0,00
0:14:30	13	17,10	0,00
0:15:00	13	17,11	0,00
0:15:30	13	17,13	0,00
0:16:00	13	17,14	0,00
0:16:30	13	17,16	0,00
0:17:00	12	17,17	0,00
0:17:30	12	17,19	0,00
0:18:00	12	17,20	0,00
0:18:30	12	17,22	0,00
0:19:00	12	17,22	0,00
0:19:30	11	17,24	0,00
0:20:00	11	17,25	0,00
0:20:30	11	17,25	0,00
0:21:00	11	17,27	0,00
0:21:30	11	17,29	0,00
0:22:00	11	17,29	0,00
0:22:30	10	17,30	0,00
0:23:00	10	17,32	0,00
0:23:30	10	17,32	0,00
0:24:00	10	17,34	0,00
0:24:30	10	17,31	0,00
0:25:00	10	17,32	0,00
0:25:30	9	17,32	0,00
0:26:00	9	17,34	0,00
0:26:30	9	17,34	0,00
0:27:00	9	17,34	0,00
0:27:30	9	17,35	0,00
0:28:00	9	17,36	0,00
0:28:30	9	17,38	0,00
0:29:00	9	17,38	0,00
0:29:30	8	17,39	0,00
0:30:00	8	17,40	0,00
0:30:30	8	17,40	0,00
0:31:00	8	17,41	0,00
0:31:30	8	17,42	0,00
0:32:00	8	17,43	0,00
0:32:30	8	17,43	0,00
0:33:00	8	17,44	0,00
0:33:30	8	17,44	0,00
0:34:00	7	17,45	0,00
0:34:30	7	17,46	0,00
0:35:00	7	17,46	0,00
0:35:30	7	17,46	0,00
0:36:00	7	17,47	0,00
0:36:30	7	17,47	0,00
0:37:00	7	17,48	0,00
0:37:30	7	17,49	0,00
0:38:00	7	17,49	0,00
0:38:30	7	17,50	0,00
0:39:00	7	17,50	0,00
0:39:30	6	17,50	0,00
0:40:00	6	17,50	0,00
0:40:30	6	17,51	0,00
0:41:00	6	17,51	0,00
0:41:30	6	17,52	0,00
0:42:00	6	17,52	0,00
0:42:30	6	17,52	0,00
0:43:00	6	17,53	0,00
0:43:30	6	17,53	0,00
0:44:00	6	17,53	0,00
0:44:30	6	17,54	0,00
0:45:00	6	17,54	0,00
0:45:30	6	17,55	0,00
0:46:00	6	17,55	0,00
0:46:30	5	17,55	0,00
0:47:00	5	17,55	0,00
0:47:30	5	17,55	0,00
0:48:00	5	17,55	0,00
0:48:30	5	17,55	0,00
0:49:00	5	17,56	0,00
0:49:30	5	17,56	0,00
0:50:00	5	17,56	0,00
0:50:30	5	17,56	0,00
0:51:00	5	17,57	0,00
0:51:30	5	17,57	0,00
0:52:00	5	17,58	0,00
0:52:30	5	17,58	0,00
0:53:00	5	17,58	0,00
0:53:30	5	17,58	0,00
0:54:00	5	17,58	0,00
0:54:30	5	17,58	0,00
0:55:00	5	17,58	0,00
0:55:30	5	17,58	0,00
0:56:00	5	17,58	0,00
0:56:30	5	17,58	0,00
0:57:00	4	17,58	0,00
0:57:30	4	17,58	0,00
0:58:00	4	17,59	0,00
0:58:30	4	17,59	0,00
0:59:00	4	17,58	0,00
0:59:30	4	17,58	0,00
1:00:00	4	17,59	0,00
1:00:30	4	17,59	0,00
1:01:00	4	17,59	0,00
1:01:30	4	17,60	0,00
1:02:00	4	17,60	0,00
1:02:30	4	17,60	0,00
1:03:00	4	17,61	0,00
1:03:30	4	17,61	0,00
1:04:00	4	17,61	0,00
1:04:30	4	17,61	0,00
1:05:00	4	17,61	0,00
1:05:30	4	17,61	0,00
1:06:00	4	17,61	0,00
1:06:30	4	17,61	0,00
1:07:00	4	17,61	0,00
1:07:30	4	17,61	0,00
1:08:00	4	17,61	0,00
1:08:30	4	17,61	0,00
1:09:00	4	17,61	0,00
1:09:30	4	17,61	0,00
1:10:00	4	17,61	0,00
1:10:30	4	17,61	0,00
1:11:00	4	17,61	0,00
1:11:30	4	17,61	0,00
1:12:00	4	17,61	0,00
1:12:30	4	17,61	0,00
1:13:00	4	17,61	0,00
1:13:30	4	17,61	0,00
1:14:00	4	17,61	0,00
1:14:30	4	17,61	0,00
1:15:00	4	17,61	0,00
1:15:30	4	17,61	0,00
1:16:00	4	17,61	0,00
1:16:30	4	17,61	0,00
1:17:00	4	17,61	0,00
1:17:30	4	17,61	0,00
1:18:00	4	17,61	0,00
1:18:30	3	17,61	0,00
1:19:00	3	17,61	0,00
1:19:30	3	17,61	0,00
1:20:00	3	17,61	0,00
1:20:30	3	17,61	0,00
1:21:00	3	17,61	0,00
1:21:30	3	17,61	0,00
1:22:00	3	17,61	0,00
1:22:30	3	17,61	0,00
1:23:00	3	17,61	0,00
1:23:30	3	17,60	0,00
1:24:00	3	17,60	0,00
1:24:30	3	17,60	0,00
1:25:00	3	17,60	0,00
1:25:30	3	17,60	0,00
1:26:00	3	17,60	0,00
1:26:30	3	17,60	0,00
1:27:00	3	17,60	0,00
1:27:30	3	17,59	0,00
1:28:00	3	17,59	0,00
1:28:30	3	17,59	0,00
1:29:00	3	17,59	0,00
1:29:30	3	17,59	0,00
1:30:00	3	17,59	0,00
1:30:30	3	17,59	0,00
1:31:00	3	17,58	0,00
1:31:30	3	17,58	0,00
1:32:00	3	17,58	0,00
1:32:30	3	17,58	0,00
1:33:00	3	17,58	0,00
1:33:30	3	17,58	0,00
1:34:00	3	17,58	0,00
1:34:30	3	17,58	0,00
1:35:00	3	17,58	0,00
1:35:30	3	17,58	0,00
1:36:00	3	17,58	0,00
1:36:30	3	17,58	0,00
1:37:00	3	17,58	0,00
1:37:30	3	17,57	0,00
1:38:00	3	17,57	0,00
1:38:30	3	17,57	0,00
1:39:00	3	17,57	0,00
1:39:30	3	17,57	0,00
1:40:00	3	17,56	0,00
1:40:30	3	17,56	0,00
1:41:00	3	17,56	0,00
1:41:30	3	17,56	0,00
1:42:00	3	17,55	0,00
1:42:30	3	17,55	0,00
1:43:00	3	17,55	0,00
1:43:30	3	17,55	0,00
1:44:00	3	17,55	0,00
1:44:30	3	17,55	0,00
1:45:00	3	17,55	0,00
1:45:30	3	17,55	0,00
1:46:00	3	17,55	0,00
1:46:30	3	17,55	0,00
1:47:00	3	17,55	0,00
1:47:30	3	17,55	0,00
1:48:00	3	17,55	0,00
1:48:30	3	17,55	0,00
1:49:00	3	17,54	0,00
1:49:30	3	17,54	0,00
1:50:00	3	17,54	0,00
1:50:30	3	17,53	0,00
1:51:00	3	17,53	0,00
1:51:30	3	17,53	0,00
1:52:00	3	17,53	0,00
1:52:30	3	17,53	0,00
1:53:00	3	17,52	0,00
1:53:30	3	17,52	0,00
1:54:00	3	17,52	0,00
1:54:30	3	17,52	0,00
1:55:00	3	17,52	0,00
1:55:30	3	17,52	0,00
1:56:00	3	17,51	0,00
1:56:30	3	17,51	0,00
1:57:00	3	17,51	0,00
1:57:30	3	17,50	0,00
1:58:00	3	17,50	0,00
1:58:30	3	17,50	0,00
1:59:00	3	17,50	0,00
1:59:30	3	17,50	0,00
2:00:00	3	17,50	0,00
2:00:30	3	17,50	0,00
2:01:00	3	17,49	0,00
2:01:30	3	17,49	0,00
2:02:00	3	17,49	0,00
2:02:30	3	17,48	0,00
2:03:00	3	17,48	0,00
2:03:30	3	17,48	0,00
2:04:00	3	17,48	0,00
2:04:30	3	17,47	0,00
2:05:00	3	17,47	0,00
2:05:30	3	17,46	0,00
2:06:00	3	17,46	0,00
2:06:30	3	17,46	0,00
2:07:00	3	17,46	0,00
2:07:30	3	17,46	0,00
2:08:00	3	17,45	0,00
2:08:30	3	17,45	0,00
2:09:00	3	17,45	0,00
2:09:30	3	17,44	0,00
2:10:00	3	17,44	0,00
2:10:30	3	17,44	0,00
2:11:00	3	17,43	0,00
2:11:30	3	17,43	0,00
2:12:00	3	17,43	0,00
2:12:30	3	17,43	0,00
2:13:00	3	17,42	0,00
2:13:30	3	17,42	0,00
2:14:00	3	17,42	0,00
2:14:30	3	17,41	0,00
2:15:00	3	17,41	0,00
2:15:30	3	17,40	0,00
2:16:00	3	17,40	0,00
2:16:30	3	17,40	0,00
2:17:00	3	17,40	0,00
2:17:30	3	17,39	0,00
2:18:00	3	17,39	0,00
2:18:30	3	17,38	0,00
2:19:00	3	17,38	0,00
2:19:30	3	17,38	0,00
2:20:00	3	17,38	0,00
2:20:30	3	17,37	0,00
2:21:00	3	17,37	0,00
2:21:30	3	17,37	0,00
2:22:00	3	17,36	0,00
2:22:30	3	17,35	0,00
2:23:00	3	17,35	0,00
2:23:30	3	17,34	0,00
2:24:00	3	17,34	0,00
2:24:30	3	17,34	0,00
2:25:00	3	17,34	0,00
2:25:30	3	17,34	0,00
2:26:00	3	17,33	0,00
2:26:30	3	17,33	0,00
2:27:00	3	17,33	0,00
2:27:30	3	17,32	0,00
2:28:00	3	17,31	0,00
2:28:30	3	17,30	0,00
2:29:00	3	17,29	0,00
2:29:30	3	17,29	0,00
2:30:00	3	17,28	0,00
2:30:30	3	17,27	0,00
2:31:00	3	17,27	0,00
2:31:30	3	17,26	0,00
2:32:00	3	17,25	0,00
2:32:30	3	17,25	0,00
2:33:00	3	17,25	0,00
2:33:30	3	17,24	0,00
2:34:00	3	17,23	0,00
2:34:30	3	17,22	0,00
2:35:00	3	17,22	0,00
2:35:30	3	17,22	0,00
2:36:00	3	17,21	0,00
2:36:30	3	17,21	0,00
2:37:00	3	17,20	0,00
2:37:30	3	17,20	0,00
2:38:00	3	17,20	0,00
2:38:30	3	17,19	0,00
2:39:00	3	17,18	0,00
2:39:30	3	17,17	0,00
2:40:00	3	17,16	0,00
2:40:30	3	17,16	0,00
2:41:00	3	17,15	0,00
2:41:30	3	17,15	0,00
2:42:00	3	17,14	0,00
2:42:30	3	17,13	0,00
2:43:00	3	17,13	0,00
2:43:30	3	17,12	0,00
2:44:00	3	17,11	0,00
2:44:30	3	17,10	0,00
2:45:00	3	17,10	0,00
2:45:30	3	17,09	0,00
2:46:00	3	17,08	0,00
2:46:30	3	17,07	0,00
2:47:00	3	17,07	0,00
2:47:30	3	17,06	0,00
2:48:00	3	17,05	0,00
2:48:30	3	17,04	0,00
2:49:00	3	17,04	0,00
2:49:30	3	17,03	0,00
2:50:00	3	17,02	0,00
2:50:30	3	17,02	0,00
2:51:00	3	17,01	0,00
2:51:30	3	17,00	0,00
2:52:00	3	16,99	0,00
2:52:30	3	16,98	0,00
2:53:00	3	16,98	0,00
2:53:30	3	16,96	0,00
2:54:00	3	16,95	0,00
2:54:30	3	16,95	0,00
2:55:00	3	16,94	0,00
2:55:30	3	16,93	0,00
2:56:00	3	16,92	0,00
2:56:30	3	16,91	0,00
2:57:00	3	16,90	0,00
2:57:30	3	16,89	0,00
2:58:00	3	16,88	0,00
2:58:30	3	16,87	0,00
2:59:00	3	16,86	0,00
2:59:30	3	16,85	0,00
3:00:00	3	16,84	0,00
3:00:30	3	16,83	0,00
3:01:00	3	16,82	0,00
3:01:30	3	16,80	0,00
3:02:00	3	16,80	0,00
3:02:30	3	16,79	0,00
3:03:00	3	16,78	0,00
3:03:30	3	16,77	0,00
3:04:00	3	16,76	0,00
3:04:30	3	16,74	0,00
3:05:00	3	16,74	0,00
3:05:30	3	16,72	0,00
3:06:00	3	16,71	0,00
3:06:30	3	16,70	0,00
3:07:00	3	16,68	0,00
3:07:30	3	16,67	0,00
3:08:00	3	16,66	0,00
3:08:30	3	16,65	0,00
3:09:00	3	16,63	0,00
3:09:30	3	16,62	0,01
3:10:00	3	16,61	0,01
3:10:30	3	16,59	0,01
3:11:00	3	16,58	0,01
3:11:30	3	16,56	0,02
3:12:00	3	16,55	0,02
3:12:30	3	16,54	0,03
3:13:00	3	16,52	0,03
3:13:30	3	16,50	0,03
3:14:00	3	16,49	0,04
3:14:30	3	16,48	0,04
3:15:00	3	16,46	0,05
3:15:30	3	16,44	0,05
3:16:00	3	16,42	0,06
3:16:30	3	16,41	0,06
3:17:00	3	16,39	0,06
3:17:30	3	16,38	0,07
3:18:00	3	16,36	0,07
3:18:30	3	16,34	0,08
3:19:00	3	16,32	0,08
3:19:30	3	16,30	0,09
3:20:00	3	16,29	0,09
3:20:30	3	16,27	0,10
3:21:00	3	16,24	0,10
3:21:30	3	16,23	0,11
3:22:00	3	16,20	0,11
3:22:30	3	16,18	0,12
3:23:00	3	16,17	0,13
3:23:30	3	16,14	0,13
3:24:00	3	16,12	0,14
3:24:30	3	16,10	0,14
3:25:00	3	16,07	0,15
3:25:30	3	16,05	0,16
3:26:00	3	16,02	0,17
3:26:30	3	16,00	0,17
3:27:00	3	15,97	0,18
3:27:30	3	15,94	0,19
3:28:00	3	15,92	0,20
3:28:30	3	15,89	0,21
3:29:00	3	15,86	0,22
3:29:30	3	15,82	0,23
3:30:00	3	15,79	0,24
3:30:30	3	15,74	0,26
3:31:00	3	15,70	0,27
3:31:30	3	15,64	0,29
3:32:00	3	15,59	0,31
3:32:30	3	15,54	0,33
3:33:00	3	15,48	0,35
3:33:30	3	15,42	0,37
3:34:00	3	15,37	0,39
3:34:30	3	15,32	0,41
3:35:00	3	15,26	0,43
3:35:30	3	15,21	0,45
3:36:00	3	15,15	0,47
3:36:30	3	15,10	0,50
3:37:00	3	15,06	0,52
3:37:30	3	15,00	0,54
3:38:00	3	14,95	0,56
3:38:30	3	14,90	0,58
3:39:00	3	14,85	0,61
3:39:30	3	14,80	0,63
3:40:00	3	14,75	0,65
3:40:30	3	14,70	0,68
3:41:00	3	14,64	0,71
3:41:30	3	14,60	0,73
3:42:00	3	14,55	0,76
3:42:30	3	14,50	0,78
3:43:00	3	14,46	0,80
3:43:30	3	14,41	0,83
3:44:00	3	14,37	0,85
3:44:30	3	14,32	0,88
3:45:00	3	14,28	0,90
3:45:30	3	14,23	0,93
3:46:00	3	14,20	0,95
3:46:30	3	14,16	0,97
3:47:00	3	14,11	1,00
3:47:30	3	14,07	1,03
3:48:00	3	14,04	1,05
3:48:30	3	13,99	1,08
3:49:00	3	13,95	1,10
3:49:30	3	13,92	1,13
3:50:00	3	13,88	1,15
3:50:30	3	13,84	1,18
3:51:00	3	13,80	1,20
3:51:30	3	13,77	1,23
3:52:00	3	13,73	1,26
3:52:30	3	13,70	1,28
3:53:00	3	13,66	1,31
3:53:30	3	13,62	1,34
3:54:00	3	13,58	1,37
3:54:30	3	13,54	1,40
3:55:00	3	13,52	1,41
3:55:30	3	13,48	1,44
3:56:00	3	13,45	1,47
3:56:30	3	13,41	1,50
3:57:00	3	13,38	1,52
3:57:30	3	13,36	1,55
3:58:00	3	13,32	1,57
3:58:30	3	13,29	1,60
3:59:00	3	13,27	1,62
3:59:30	3	13,23	1,65
4:00:00	3	13,20	1,68
4:00:30	3	13,18	1,70
4:01:00	3	13,14	1,73
4:01:30	3	13,12	1,76
4:02:00	3	13,09	1,78
4:02:30	3	13,06	1,81
4:03:00	3	13,03	1,84
4:03:30	3	13,01	1,86
4:04:00	3	12,99	1,88
4:04:30	3	12,96	1,91
4:05:00	3	12,93	1,93
4:05:30	3	12,91	1,96
4:06:00	3	12,88	1,99
4:06:30	3	12,86	2,01
4:07:00	3	12,83	2,04
4:07:30	3	12,81	2,06
4:08:00	3	12,79	2,09
4:08:30	3	12,76	2,11
4:09:00	3	12,74	2,14
4:09:30	3	12,72	2,16
4:10:00	3	12,70	2,19
4:10:30	3	12,67	2,21
4:11:00	3	12,65	2,24
4:11:30	3	12,63	2,26
4:12:00	3	12,61	2,28
4:12:30	3	12,59	2,31
4:13:00	3	12,57	2,33
4:13:30	3	12,55	2,35
4:14:00	3	12,53	2,38
4:14:30	3	12,52	2,40
4:15:00	3	12,49	2,42
4:15:30	3	12,47	2,45
4:16:00	3	12,45	2,47
4:16:30	3	12,44	2,49
4:17:00	3	12,42	2,52
4:17:30	3	12,40	2,53
4:18:00	3	12,39	2,55
4:18:30	3	12,36	2,58
4:19:00	3	12,35	2,60
4:19:30	3	12,34	2,62
4:20:00	3	12,32	2,64
4:20:30	3	12,30	2,66
4:21:00	3	12,29	2,68
4:21:30	3	12,27	2,70
4:22:00	3	12,26	2,72
4:22:30	3	12,25	2,74
4:23:00	3	12,23	2,76
4:23:30	3	12,22	2,77
4:24:00	3	12,21	2,79
4:24:30	3	12,19	2,81
4:25:00	3	12,18	2,82
4:25:30	3	12,17	2,85
4:26:00	3	12,16	2,87
4:26:30	3	12,15	2,88
4:27:00	3	12,13	2,90
4:27:30	3	12,13	2,91
4:28:00	3	12,11	2,93
4:28:30	3	12,10	2,94
4:29:00	3	12,09	2,96
4:29:30	3	12,08	2,98
4:30:00	3	12,07	2,99
4:30:30	3	12,06	3,01
4:31:00	3	12,05	3,02
4:31:30	3	12,04	3,03
4:32:00	3	12,04	3,04
4:32:30	3	12,02	3,06
4:33:00	3	12,01	3,08
4:33:30	3	12,00	3,09
4:34:00	3	12,00	3,10
4:34:30	3	11,99	3,11
4:35:00	3	11,98	3,12
4:35:30	3	11,97	3,15
4:36:00	3	11,96	3,16
4:36:30	3	11,95	3,17
4:37:00	3	11,95	3,18
4:37:30	3	11,94	3,19
4:38:00	3	11,93	3,20
4:38:30	3	11,92	3,22
4:39:00	3	11,91	3,23
4:39:30	3	11,91	3,24
4:40:00	3	11,90	3,25
4:40:30	3	11,89	3,26
4:41:00	3	11,88	3,28
4:41:30	3	11,88	3,28
4:42:00	3	11,87	3,30
4:42:30	3	11,87	3,30
4:43:00	3	11,86	3,31
4:43:30	3	11,86	3,32
4:44:00	3	11,85	3,34
4:44:30	3	11,84	3,35
4:45:00	3	11,84	3,35
4:45:30	3	11,83	3,36
4:46:00	3	11,82	3,37
4:46:30	3	11,82	3,39
4:47:00	3	11,82	3,39
4:47:30	3	11,81	3,40
4:48:00	3	11,80	3,41
4:48:30	3	11,79	3,42
4:49:00	3	11,79	3,42
4:49:30	3	11,79	3,44
4:50:00	3	11,79	3,44
4:50:30	3	11,78	3,45
4:51:00	3	11,78	3,45
4:51:30	3	11,77	3,46
4:52:00	3	11,77	3,48
4:52:30	3	11,77	3,48
4:53:00	3	11,76	3,49
4:53:30	3	11,76	3,49
4:54:00	3	11,75	3,50
4:54:30	3	11,75	3,50
4:55:00	3	11,74	3,51
4:55:30	3	11,73	3,53
4:56:00	3	11,73	3,53
4:56:30	3	11,73	3,54
4:57:00	3	11,73	3,54
4:57:30	3	11,72	3,55
4:58:00	3	11,72	3,55
4:58:30	3	11,72	3,55
4:59:00	3	11,71	3,57
4:59:30	3	11,71	3,57
5:00:00	3	11,70	3,58
5:00:30	3	11,70	3,58
5:01:00	3	11,70	3,58
5:01:30	3	11,70	3,59
5:02:00	3	11,70	3,59
5:02:30	3	11,69	3,61
5:03:00	3	11,69	3,61
5:03:30	3	11,69	3,61
5:04:00	3	11,68	3,62
5:04:30	3	11,68	3,62
5:05:00	3	11,68	3,62
5:05:30	3	11,68	3,63
5:06:00	3	11,68	3,63
5:06:30	3	11,68	3,63
5:07:00	3	11,67	3,65
5:07:30	3	11,67	3,65
5:08:00	3	11,67	3,65
5:08:30	3	11,66	3,66
5:09:00	3	11,66	3,66
5:09:30	3	11,66	3,66
5:10:00	3	11,65	3,67
5:10:30	3	11,65	3,67
5:11:00	3	11,65	3,67
5:11:30	3	11,64	3,69
5:12:00	3	11,64	3,69
5:12:30	3	11,64	3,69
5:13:00	3	11,64	3,69
5:13:30	3	11,64	3,70
5:14:00	3	11,64	3,70
5:14:30	3	11,64	3,70
5:15:00	3	11,63	3,71
5:15:30	3	11,63	3,71
5:16:00	3	11,63	3,71
5:16:30	3	11,63	3,71
5:17:00	3	11,63	3,71
5:17:30	3	11,62	3,73
5:18:00	3	11,62	3,73
5:18:30	3	11,62	3,73
5:19:00	3	11,62	3,73
5:19:30	3	11,62	3,74
5:20:00	3	11,62	3,74
5:20:30	3	11,62	3,74
5:21:00	3	11,62	3,74
5:21:30	3	11,62	3,74
5:22:00	3	11,61	3,75
5:22:30	3	11,61	3,75
5:23:00	3	11,61	3,75
5:23:30	3	11,61	3,75
5:24:00	3	11,60	3,77
5:24:30	3	11,60	3,77
5:25:00	3	11,60	3,77
5:25:30	3	11,60	3,77
5:26:00	3	11,60	3,77
5:26:30	3	11,60	3,77
5:27:00	3	11,59	3,78
5:27:30	3	11,59	3,78
5:28:00	3	11,59	3,78
5:28:30	3	11,59	3,78
5:29:00	3	11,59	3,78
5:29:30	3	11,59	3,80
5:30:00	3	11,59	3,80
5:30:30	3	11,59	3,80
5:31:00	3	11,59	3,80
5:31:30	3	11,59	3,80
5:32:00	3	11,59	3,80
5:32:30	3	11,59	3,80
5:33:00	3	11,58	3,81
5:33:30	3	11,58	3,81
5:34:00	3	11,58	3,81
5:34:30	3	11,58	3,81
5:35:00	3	11,58	3,81
5:35:30	3	11,58	3,81
5:36:00	3	11,57	3,82
5:36:30	3	11,57	3,82
5:37:00	3	11,57	3,82
5:37:30	3	11,57	3,82
5:38:00	3	11,57	3,82
5:38:30	3	11,57	3,82
5:39:00	3	11,57	3,82
5:39:30	3	11,57	3,82
5:40:00	3	11,57	3,82
5:40:30	3	11,56	3,84
5:41:00	3	11,57	3,82
5:41:30	3	11,56	3,84
5:42:00	3	11,56	3,84
5:42:30	3	11,56	3,84
5:43:00	3	11,56	3,84
5:43:30	3	11,56	3,84
5:44:00	3	11,56	3,84
5:44:30	3	11,56	3,84
5:45:00	3	11,56	3,84
5:45:30	3	11,55	3,85
5:46:00	3	11,55	3,85
5:46:30	3	11,55	3,85
5:47:00	3	11,55	3,85
5:47:30	3	11,55	3,85
5:48:00	3	11,55	3,85
5:48:30	3	11,55	3,85
5:49:00	3	11,55	3,85
5:49:30	3	11,55	3,85
5:50:00	3	11,55	3,87
5:50:30	3	11,55	3,87
5:51:00	3	11,55	3,87
5:51:30	3	11,55	3,87
5:52:00	3	11,55	3,87
5:52:30	3	11,55	3,87
5:53:00	3	11,55	3,87
5:53:30	3	11,55	3,87
5:54:00	2	11,55	3,87
5:54:30	3	11,54	3,88
5:55:00	3	11,54	3,88
5:55:30	3	11,54	3,88
5:56:00	2	11,54	3,88
5:56:30	3	11,54	3,88
5:57:00	2	11,54	3,88
5:57:30	3	11,54	3,88
5:58:00	3	11,54	3,88
5:58:30	2	11,54	3,88
5:59:00	2	11,54	3,88
5:59:30	2	11,54	3,88
6:00:00	2	11,53	3,90
6:00:30	2	11,53	3,90
6:01:00	2	11,53	3,90
6:01:30	2	11,53	3,90
6:02:00	2	11,53	3,90
6:02:30	2	11,53	3,90
6:03:00	2	11,53	3,90
6:03:30	3	11,53	3,90
6:04:00	2	11,53	3,90
6:04:30	2	11,53	3,91
6:05:00	2	11,53	3,90
6:05:30	2	11,53	3,90
6:06:00	2	11,53	3,91
6:06:30	2	11,53	3,91
6:07:00	2	11,53	3,91
6:07:30	2	11,53	3,91
6:08:00	2	11,53	3,91
6:08:30	2	11,53	3,91
6:09:00	2	11,53	3,91
6:09:30	2	11,53	3,91
6:10:00	2	11,53	3,91
6:10:30	2	11,53	3,91
6:11:00	2	11,53	3,91
6:11:30	2	11,53	3,91
6:12:00	2	11,53	3,91
6:12:30	2	11,53	3,91
6:13:00	2	11,53	3,91
6:13:30	2	11,52	3,92
6:14:00	2	11,52	3,92
6:14:30	2	11,52	3,92
6:15:00	2	11,52	3,92
6:15:30	2	11,52	3,92
6:16:00	2	11,52	3,92
6:16:30	2	11,52	3,92
6:17:00	2	11,52	3,92
6:17:30	2	11,52	3,92
6:18:00	2	11,52	3,92
6:18:30	2	11,52	3,92
6:19:00	2	11,52	3,92
6:19:30	2	11,52	3,92
6:20:00	2	11,52	3,92
6:20:30	2	11,52	3,92
6:21:00	2	11,52	3,92
6:21:30	2	11,52	3,92
6:22:00	2	11,52	3,92
6:22:30	3	11,52	3,92
6:23:00	2	11,52	3,92
6:23:30	2	11,52	3,92
6:24:00	2	11,51	3,94
6:24:30	2	11,51	3,94
6:25:00	2	11,51	3,94
6:25:30	2	11,51	3,94
6:26:00	2	11,51	3,94
6:26:30	2	11,51	3,94
6:27:00	2	11,51	3,94
6:27:30	2	11,51	3,94
6:28:00	2	11,51	3,94
6:28:30	2	11,51	3,94
6:29:00	2	11,51	3,94
6:29:30	2	11,51	3,94
6:30:00	2	11,51	3,94
6:30:30	2	11,51	3,94
6:31:00	2	11,51	3,94
6:31:30	2	11,51	3,94
6:32:00	2	11,51	3,94
6:32:30	2	11,51	3,94
6:33:00	2	11,51	3,94
6:33:30	2	11,51	3,94
6:34:00	2	11,51	3,94
6:34:30	2	11,51	3,94
6:35:00	2	11,50	3,95
6:35:30	2	11,50	3,95
6:36:00	2	11,50	3,95
6:36:30	2	11,50	3,95
6:37:00	2	11,50	3,95
6:37:30	2	11,50	3,95
6:38:00	2	11,50	3,95
6:38:30	2	11,50	3,95
6:39:00	2	11,50	3,95
6:39:30	2	11,50	3,95
6:40:00	2	11,50	3,95
6:40:30	2	11,50	3,95
6:41:00	2	11,50	3,95
6:41:30	2	11,50	3,95
6:42:00	2	11,50	3,95
6:42:30	2	11,50	3,95
6:43:00	2	11,50	3,95
6:43:30	2	11,50	3,95
6:44:00	2	11,50	3,95
6:44:30	2	11,50	3,95
6:45:00	2	11,50	3,95
6:45:30	2	11,50	3,95
6:46:00	2	11,50	3,95
6:46:30	2	11,50	3,95
6:47:00	2	11,50	3,95
6:47:30	2	11,50	3,95
6:48:00	2	11,50	3,95
6:48:30	2	11,50	3,95
6:49:00	2	11,50	3,95
6:49:30	2	11,50	3,95
6:50:00	2	11,50	3,95
6:50:30	2	11,50	3,95
6:51:00	2	11,50	3,95
6:51:30	2	11,50	3,95
6:52:00	2	11,50	3,95
6:52:30	2	11,50	3,95
6:53:00	2	11,50	3,95
6:53:30	2	11,50	3,97
6:54:00	2	11,50	3,95
6:54:30	2	11,50	3,95
6:55:00	2	11,50	3,97
6:55:30	2	11,50	3,97
6:56:00	2	11,50	3,97
6:56:30	2	11,50	3,97
6:57:00	2	11,50	3,97
6:57:30	2	11,50	3,97
6:58:00	2	11,50	3,97
6:58:30	2	11,50	3,97
6:59:00	2	11,50	3,97
6:59:30	2	11,50	3,97
7:00:00	2	11,50	3,97
7:00:30	2	11,50	3,97
7:01:00	2	11,50	3,97
7:01:30	2	11,50	3,97
7:02:00	2	11,50	3,97
7:02:30	2	11,50	3,97
7:03:00	2	11,50	3,97
7:03:30	2	11,50	3,97
7:04:00	2	11,50	3,97
7:04:30	2	11,50	3,97
7:05:00	2	11,50	3,97
7:05:30	2	11,50	3,97
7:06:00	2	11,50	3,97
7:06:30	2	11,50	3,97
7:07:00	2	11,50	3,97
7:07:30	2	11,50	3,97
7:08:00	2	11,49	3,98
7:08:30	2	11,49	3,98
7:09:00	2	11,49	3,98
7:09:30	2	11,49	3,98
7:10:00	2	11,49	3,98
7:10:30	2	11,49	3,98
7:11:00	2	11,49	3,98
7:11:30	2	11,49	3,98
7:12:00	2	11,49	3,98
7:12:30	2	11,49	3,98
7:13:00	2	11,49	3,98
7:13:30	2	11,49	3,98
7:14:00	2	11,49	3,98
7:14:30	2	11,49	3,98
7:15:00	2	11,49	3,98
7:15:30	2	11,49	3,98
7:16:00	2	11,49	3,98
7:16:30	2	11,49	3,98
7:17:00	2	11,48	4,00
7:17:30	2	11,48	4,00
7:18:00	2	11,48	4,00
7:18:30	2	11,48	4,00
7:19:00	2	11,49	3,98
7:19:30	2	11,48	4,00
7:20:00	2	11,48	4,00
7:20:30	2	11,48	4,00
7:21:00	2	11,48	4,00
7:21:30	2	11,48	4,00
7:22:00	2	11,48	4,00
7:22:30	2	11,48	4,00
7:23:00	2	11,48	4,00
7:23:30	2	11,48	4,00
7:24:00	2	11,48	4,00
7:24:30	2	11,48	4,00
7:25:00	2	11,48	4,00
7:25:30	2	11,48	4,00
7:26:00	2	11,48	4,00
7:26:30	2	11,48	4,00
7:27:00	2	11,48	4,00
7:27:30	2	11,48	4,00
7:28:00	2	11,48	4,00
7:28:30	2	11,48	4,00
7:29:00	2	11,48	4,00
7:29:30	2	11,48	4,00
7:30:00	2	11,48	4,00
7:30:30	2	11,48	4,00
7:31:00	2	11,48	4,00
7:31:30	2	11,48	4,00
7:32:00	2	11,48	4,00
7:32:30	2	11,48	4,00
7:33:00	2	11,48	4,00
7:33:30	2	11,48	4,00
7:34:00	2	11,48	4,00
7:34:30	2	11,48	4,00
7:35:00	2	11,48	4,00
7:35:30	2	11,48	4,00
7:36:00	2	11,48	4,00
7:36:30	2	11,47	4,01
7:37:00	2	11,48	4,00
7:37:30	2	11,48	4,00
7:38:00	2	11,48	4,00
7:38:30	2	11,47	4,01
7:39:00	2	11,47	4,01
7:39:30	2	11,47	4,01
7:40:00	2	11,47	4,01
7:40:30	2	11,47	4,01
7:41:00	2	11,47	4,01
7:41:30	2	11,47	4,01
7:42:00	2	11,47	4,01
7:42:30	2	11,47	4,01
7:43:00	2	11,47	4,01
7:43:30	2	11,47	4,01
7:44:00	2	11,47	4,01
7:44:30	2	11,47	4,01
7:45:00	2	11,47	4,01
7:45:30	2	11,47	4,01
7:46:00	2	11,47	4,01
7:46:30	2	11,47	4,01
7:47:00	2	11,47	4,01
7:47:30	2	11,47	4,01
7:48:00	2	11,47	4,01
7:48:30	2	11,47	4,01
7:49:00	2	11,47	4,01
7:49:30	2	11,47	4,01
7:50:00	2	11,47	4,01
7:50:30	2	11,47	4,01
7:51:00	2	11,46	4,03
7:51:30	2	11,47	4,01
7:52:00	2	11,46	4,03
7:52:30	2	11,47	4,01
7:53:00	2	11,46	4,03
7:53:30	2	11,46	4,03
7:54:00	2	11,46	4,03
7:54:30	2	11,46	4,03
7:55:00	2	11,46	4,03
7:55:30	2	11,46	4,03
7:56:00	2	11,46	4,03
7:56:30	2	11,46	4,03
7:57:00	2	11,46	4,03
7:57:30	2	11,46	4,03
7:58:00	2	11,46	4,03
7:58:30	2	11,46	4,03
7:59:00	2	11,46	4,03
7:59:30	2	11,46	4,03
8:00:00	2	11,46	4,03
8:00:30	2	11,46	4,03
8:01:00	2	11,46	4,03
8:01:30	2	11,46	4,03
8:02:00	2	11,46	4,03
8:02:30	2	11,46	4,03
8:03:00	2	11,46	4,03
8:03:30	2	11,46	4,03
8:04:00	2	11,46	4,03
8:04:30	2	11,46	4,03
8:05:00	2	11,46	4,03
8:05:30	2	11,46	4,03
8:06:00	2	11,46	4,03
8:06:30	2	11,46	4,03
8:07:00	2	11,46	4,03
8:07:30	2	11,46	4,03
8:08:00	2	11,46	4,04
8:08:30	2	11,46	4,04
8:09:00	2	11,46	4,03
8:09:30	2	11,46	4,04
8:10:00	2	11,46	4,04
8:10:30	2	11,46	4,04
8:11:00	2	11,46	4,04
8:11:30	2	11,46	4,04
8:12:00	2	11,46	4,04
8:12:30	2	11,46	4,04
8:13:00	2	11,46	4,04
8:13:30	2	11,46	4,04
8:14:00	2	11,46	4,04
8:14:30	2	11,46	4,04
8:15:00	2	11,46	4,04
8:15:30	2	11,46	4,04
8:16:00	2	11,46	4,04
8:16:30	2	11,46	4,04
8:17:00	2	11,46	4,04
8:17:30	2	11,46	4,04
8:18:00	2	11,46	4,04
8:18:30	2	11,46	4,04
8:19:00	2	11,46	4,04
8:19:30	2	11,46	4,04
8:20:00	2	11,46	4,04
8:20:30	2	11,46	4,04
8:21:00	2	11,46	4,04
8:21:30	2	11,46	4,04
8:22:00	2	11,46	4,04
8:22:30	2	11,46	4,04
8:23:00	2	11,46	4,04
8:23:30	2	11,45	4,06
8:24:00	2	11,46	4,04
8:24:30	2	11,46	4,04
8:25:00	2	11,45	4,06
8:25:30	2	11,45	4,06
8:26:00	2	11,45	4,06
8:26:30	2	11,45	4,06
8:27:00	2	11,45	4,06
8:27:30	2	11,45	4,06
8:28:00	2	11,45	4,06
8:28:30	2	11,45	4,06
8:29:00	2	11,45	4,06
8:29:30	2	11,45	4,06
8:30:00	2	11,45	4,06
8:30:30	2	11,45	4,06
8:31:00	2	11,45	4,06
8:31:30	2	11,45	4,06
8:32:00	2	11,45	4,06
8:32:30	2	11,45	4,06
8:33:00	2	11,45	4,06
8:33:30	2	11,45	4,06
8:34:00	2	11,45	4,06
8:34:30	2	11,45	4,06
8:35:00	2	11,45	4,06
8:35:30	2	11,45	4,06
8:36:00	2	11,45	4,06
8:36:30	2	11,44	4,07
8:37:00	2	11,44	4,07
8:37:30	2	11,44	4,07
8:38:00	2	11,44	4,07
8:38:30	2	11,44	4,07
8:39:00	2	11,44	4,07
8:39:30	2	11,44	4,07
8:40:00	2	11,44	4,07
8:40:30	2	11,44	4,07
8:41:00	2	11,44	4,07
8:41:30	2	11,44	4,07
8:42:00	2	11,44	4,07
8:42:30	2	11,44	4,07
8:43:00	2	11,44	4,07
8:43:30	2	11,44	4,07
8:44:00	2	11,44	4,07
8:44:30	2	11,44	4,07
8:45:00	2	11,44	4,07
8:45:30	2	11,44	4,07
8:46:00	2	11,44	4,07
8:46:30	2	11,44	4,07
8:47:00	2	11,44	4,07
8:47:30	2	11,44	4,07
8:48:00	2	11,44	4,07
8:48:30	2	11,44	4,07
8:49:00	2	11,44	4,07
8:49:30	2	11,44	4,07
8:50:00	2	11,44	4,07
8:50:30	2	11,44	4,07
8:51:00	2	11,44	4,07
8:51:30	2	11,44	4,07
8:52:00	2	11,44	4,07
8:52:30	2	11,44	4,07
8:53:00	2	11,44	4,07
8:53:30	2	11,44	4,07
8:54:00	2	11,44	4,07
8:54:30	2	11,43	4,09
8:55:00	2	11,43	4,09
8:55:30	2	11,44	4,07
8:56:00	2	11,43	4,09
8:56:30	2	11,43	4,09
8:57:00	2	11,43	4,09
8:57:30	2	11,43	4,09
8:58:00	2	11,43	4,09
8:58:30	2	11,43	4,09
8:59:00	2	11,43	4,09
8:59:30	2	11,43	4,09
9:00:00	2	11,43	4,09
9:00:30	2	11,43	4,09
9:01:00	2	11,43	4,09
9:01:30	2	11,43	4,09
9:02:00	2	11,43	4,09
9:02:30	2	11,43	4,09
9:03:00	2	11,43	4,09
9:03:30	2	11,43	4,09
9:04:00	2	11,43	4,09
9:04:30	2	11,43	4,09
9:05:00	2	11,43	4,09
9:05:30	2	11,43	4,09
9:06:00	2	11,43	4,09
9:06:30	2	11,43	4,09
9:07:00	2	11,43	4,09
9:07:30	2	11,43	4,09
9:08:00	2	11,43	4,09
9:08:30	2	11,43	4,09
9:09:00	2	11,43	4,09
9:09:30	2	11,43	4,09
9:10:00	2	11,43	4,09
9:10:30	2	11,43	4,09
9:11:00	2	11,43	4,09
9:11:30	2	11,43	4,09
9:12:00	2	11,43	4,10
9:12:30	2	11,43	4,09
9:13:00	2	11,43	4,09
9:13:30	2	11,43	4,10
9:14:00	2	11,43	4,09
9:14:30	2	11,43	4,09
9:15:00	2	11,43	4,10
9:15:30	2	11,43	4,10
9:16:00	2	11,43	4,10
9:16:30	2	11,43	4,10
9:17:00	2	11,43	4,10
9:17:30	2	11,43	4,09
9:18:00	2	11,43	4,10
9:18:30	2	11,43	4,10
9:19:00	2	11,43	4,10
9:19:30	2	11,43	4,10
9:20:00	2	11,43	4,10
9:20:30	2	11,43	4,10
9:21:00	2	11,43	4,10
9:21:30	2	11,43	4,10
9:22:00	2	11,43	4,10
9:22:30	2	11,43	4,10
9:23:00	2	11,43	4,10
9:23:30	2	11,43	4,10
9:24:00	2	11,43	4,10
9:24:30	2	11,43	4,10
9:25:00	2	11,43	4,10
9:25:30	2	11,43	4,10
9:26:00	2	11,43	4,10
9:26:30	2	11,43	4,10
9:27:00	2	11,43	4,10
9:27:30	2	11,43	4,10
9:28:00	2	11,43	4,10
9:28:30	2	11,43	4,10
9:29:00	2	11,43	4,10
9:29:30	2	11,43	4,10
9:30:00	2	11,43	4,10
9:30:30	2	11,43	4,10
9:31:00	2	11,43	4,10
9:31:30	2	11,43	4,10
9:32:00	2	11,43	4,10
9:32:30	2	11,43	4,10
9:33:00	2	11,43	4,10
9:33:30	2	11,43	4,10
9:34:00	2	11,43	4,10
9:34:30	2	11,43	4,10
9:35:00	2	11,43	4,10
9:35:30	2	11,42	4,12
9:36:00	2	11,42	4,12
9:36:30	2	11,42	4,12
9:37:00	2	11,42	4,12
9:37:30	2	11,42	4,12
9:38:00	2	11,42	4,12
9:38:30	2	11,42	4,12
9:39:00	2	11,42	4,12
9:39:30	2	11,42	4,12
9:40:00	2	11,42	4,12
9:40:30	2	11,42	4,12
9:41:00	2	11,42	4,12
9:41:30	2	11,42	4,12
9:42:00	2	11,42	4,12
9:42:30	2	11,42	4,12
9:43:00	2	11,42	4,12
9:43:30	2	11,42	4,12
9:44:00	2	11,42	4,12
9:44:30	2	11,42	4,12
9:45:00	2	11,42	4,12
9:45:30	2	11,42	4,12
9:46:00	2	11,42	4,12
9:46:30	2	11,42	4,12
9:47:00	2	11,42	4,12
9:47:30	2	11,42	4,12
9:48:00	2	11,42	4,12
9:48:30	2	11,42	4,12
9:49:00	2	11,42	4,12
9:49:30	2	11,42	4,12
9:50:00	2	11,42	4,12
9:50:30	2	11,42	4,12
9:51:00	2	11,42	4,12
9:51:30	2	11,42	4,12
9:52:00	2	11,42	4,12
9:52:30	2	11,42	4,12
9:53:00	2	11,41	4,13
9:53:30	2	11,41	4,13
9:54:00	2	11,41	4,13
9:54:30	2	11,41	4,13
9:55:00	2	11,41	4,13
9:55:30	2	11,41	4,13
9:56:00	2	11,41	4,13
9:56:30	2	11,41	4,13
9:57:00	2	11,41	4,13
9:57:30	2	11,41	4,13
9:58:00	2	11,41	4,13
9:58:30	2	11,41	4,13
9:59:00	2	11,41	4,13
9:59:30	2	11,41	4,13
10:00:00	2	11,41	4,13
10:00:30	2	11,41	4,13
10:01:00	2	11,41	4,13
10:01:30	2	11,41	4,13
10:02:00	2	11,41	4,13
10:02:30	2	11,41	4,13
10:03:00	2	11,41	4,13
10:03:30	2	11,41	4,13
10:04:00	2	11,41	4,13
10:04:30	2	11,41	4,13
10:05:00	2	11,41	4,13
10:05:30	2	11,41	4,13
10:06:00	2	11,41	4,13
10:06:30	2	11,41	4,13
10:07:00	2	11,41	4,13
10:07:30	2	11,41	4,13
10:08:00	2	11,41	4,13
10:08:30	2	11,41	4,13
10:09:00	2	11,41	4,13
10:09:30	2	11,41	4,13
10:10:00	2	11,41	4,13
10:10:30	2	11,41	4,13
10:11:00	2	11,41	4,13
10:11:30	2	11,41	4,13
10:12:00	2	11,41	4,13
10:12:30	2	11,41	4,13
10:13:00	2	11,41	4,13
10:13:30	2	11,41	4,13
10:14:00	2	11,41	4,13
10:14:30	2	11,41	4,13
10:15:00	2	11,41	4,13
10:15:30	2	11,40	4,15
10:16:00	2	11,40	4,15
10:16:30	2	11,40	4,15
10:17:00	2	11,40	4,15
10:17:30	2	11,40	4,15
10:18:00	2	11,40	4,15
10:18:30	2	11,40	4,15
10:19:00	2	11,40	4,15
10:19:30	2	11,40	4,15
10:20:00	2	11,40	4,15
10:20:30	2	11,40	4,15
10:21:00	2	11,40	4,15
10:21:30	2	11,40	4,15
10:22:00	2	11,40	4,15
10:22:30	2	11,40	4,15
10:23:00	2	11,40	4,15
10:23:30	2	11,40	4,15
10:24:00	2	11,40	4,15
10:24:30	2	11,40	4,15
10:25:00	2	11,40	4,15
10:25:30	2	11,40	4,15
10:26:00	2	11,40	4,15
10:26:30	2	11,40	4,15
10:27:00	2	11,40	4,15
10:27:30	2	11,40	4,15
10:28:00	2	11,40	4,15
10:28:30	2	11,40	4,15
10:29:00	2	11,40	4,15
10:29:30	2	11,40	4,15
10:30:00	2	11,40	4,15
10:30:30	2	11,40	4,15
10:31:00	2	11,40	4,15
10:31:30	2	11,40	4,15
10:32:00	2	11,40	4,15
10:32:30	2	11,40	4,15
10:33:00	2	11,40	4,15
10:33:30	2	11,40	4,15
10:34:00	2	11,40	4,15
10:34:30	2	11,40	4,15
10:35:00	2	11,40	4,15
10:35:30	2	11,40	4,15
10:36:00	2	11,40	4,15
10:36:30	2	11,40	4,15
10:37:00	2	11,40	4,15
10:37:30	2	11,40	4,15
10:38:00	2	11,40	4,15
10:38:30	2	11,40	4,15
10:39:00	2	11,40	4,15
10:39:30	2	11,40	4,15
10:40:00	2	11,40	4,15
10:40:30	2	11,40	4,15
10:41:00	2	11,40	4,15
10:41:30	2	11,40	4,15
10:42:00	2	11,40	4,15
10:42:30	2	11,40	4,15
10:43:00	2	11,40	4,15
10:43:30	2	11,40	4,15
10:44:00	2	11,40	4,15
10:44:30	2	11,40	4,15
10:45:00	2	11,40	4,15
10:45:30	2	11,40	4,15
10:46:00	2	11,40	4,15
10:46:30	2	11,40	4,15
10:47:00	2	11,40	4,15
10:47:30	2	11,40	4,15
10:48:00	2	11,40	4,15
10:48:30	2	11,40	4,16
10:49:00	2	11,40	4,15
10:49:30	2	11,40	4,15
10:50:00	2	11,40	4,16
10:50:30	2	11,40	4,15
10:51:00	2	11,40	4,16
10:51:30	2	11,40	4,16
10:52:00	2	11,40	4,16
10:52:30	2	11,40	4,16
10:53:00	2	11,40	4,16
10:53:30	2	11,40	4,16
10:54:00	2	11,40	4,16
10:54:30	2	11,40	4,16
10:55:00	2	11,40	4,16
10:55:30	2	11,40	4,16
10:56:00	2	11,40	4,16
10:56:30	2	11,40	4,16
10:57:00	2	11,40	4,16
10:57:30	2	11,40	4,16
10:58:00	2	11,40	4,16
10:58:30	2	11,40	4,16
10:59:00	2	11,40	4,16
10:59:30	2	11,40	4,16
11:00:00	2	11,40	4,16
11:00:30	2	11,40	4,16
11:01:00	2	11,40	4,16
11:01:30	2	11,40	4,16
11:02:00	2	11,40	4,16
11:02:30	2	11,40	4,16
11:03:00	2	11,40	4,16
11:03:30	2	11,40	4,16
11:04:00	2	11,40	4,16
11:04:30	2	11,40	4,16
11:05:00	2	11,40	4,16
11:05:30	2	11,39	4,18
11:06:00	2	11,39	4,18
11:06:30	2	11,39	4,18
11:07:00	2	11,39	4,18
11:07:30	2	11,39	4,18
11:08:00	2	11,39	4,18
11:08:30	2	11,39	4,18
11:09:00	2	11,39	4,18
11:09:30	2	11,39	4,18
11:10:00	2	11,39	4,18
11:10:30	2	11,39	4,18
11:11:00	2	11,39	4,18
11:11:30	2	11,39	4,18
11:12:00	2	11,39	4,18
11:12:30	2	11,39	4,18
11:13:00	2	11,39	4,18
11:13:30	2	11,39	4,18
11:14:00	2	11,39	4,18
11:14:30	2	11,39	4,18
11:15:00	2	11,39	4,18
11:15:30	2	11,39	4,18
11:16:00	2	11,39	4,18
11:16:30	2	11,39	4,18
11:17:00	2	11,39	4,18
11:17:30	2	11,39	4,18
11:18:00	2	11,39	4,18
11:18:30	2	11,39	4,18
11:19:00	2	11,39	4,18
11:19:30	2	11,39	4,18
11:20:00	2	11,39	4,18
11:20:30	2	11,39	4,18
11:21:00	2	11,39	4,18
11:21:30	2	11,39	4,18
11:22:00	2	11,39	4,18
11:22:30	2	11,39	4,18
11:23:00	2	11,39	4,18
11:23:30	2	11,39	4,18
11:24:00	2	11,39	4,18
11:24:30	2	11,39	4,18
11:25:00	2	11,39	4,18
11:25:30	2	11,39	4,18
11:26:00	2	11,39	4,18
11:26:30	2	11,39	4,18
11:27:00	2	11,39	4,18
11:27:30	2	11,39	4,18
11:28:00	2	11,39	4,18
11:28:30	2	11,39	4,18
11:29:00	2	11,39	4,18
11:29:30	2	11,39	4,18
11:30:00	2	11,39	4,18
11:30:30	2	11,38	4,19
11:31:00	2	11,38	4,19
11:31:30	2	11,39	4,18
11:32:00	2	11,38	4,19
11:32:30	2	11,38	4,19
11:33:00	2	11,38	4,19
11:33:30	2	11,39	4,18
11:34:00	2	11,38	4,19
11:34:30	2	11,38	4,19
11:35:00	2	11,38	4,19
11:35:30	2	11,38	4,19
11:36:00	2	11,38	4,19
11:36:30	2	11,38	4,19
11:37:00	2	11,38	4,19
11:37:30	2	11,38	4,19
11:38:00	2	11,38	4,19
11:38:30	2	11,38	4,19
11:39:00	2	11,38	4,19
11:39:30	2	11,38	4,19
11:40:00	2	11,38	4,19
11:40:30	2	11,38	4,19
11:41:00	2	11,38	4,19
11:41:30	2	11,38	4,19
11:42:00	2	11,38	4,19
11:42:30	2	11,38	4,19
11:43:00	2	11,38	4,19
11:43:30	2	11,38	4,19
11:44:00	2	11,38	4,19
11:44:30	2	11,38	4,19
11:45:00	2	11,38	4,19
11:45:30	2	11,38	4,19
11:46:00	2	11,38	4,19
11:46:30	2	11,38	4,19
11:47:00	2	11,38	4,19
11:47:30	2	11,38	4,19
11:48:00	2	11,38	4,19
11:48:30	2	11,38	4,19
11:49:00	2	11,38	4,19
11:49:30	2	11,38	4,19
11:50:00	2	11,38	4,19
11:50:30	2	11,38	4,19
11:51:00	2	11,38	4,19
11:51:30	2	11,38	4,19
11:52:00	2	11,38	4,19
11:52:30	2	11,38	4,19
11:53:00	2	11,38	4,19
11:53:30	2	11,38	4,19
11:54:00	2	11,38	4,19
11:54:30	2	11,38	4,19
11:55:00	2	11,38	4,19
11:55:30	2	11,38	4,19
11:56:00	2	11,38	4,19
11:56:30	2	11,38	4,19
11:57:00	2	11,38	4,19
11:57:30	2	11,38	4,19
11:58:00	2	11,38	4,19
11:58:30	2	11,38	4,19
11:59:00	2	11,38	4,19
11:59:30	2	11,38	4,19
12:00:00	2	11,38	4,19
12:00:30	2	11,38	4,19
12:01:00	2	11,38	4,19
12:01:30	2	11,38	4,21
12:02:00	2	11,38	4,21
12:02:30	2	11,38	4,21
12:03:00	2	11,38	4,21
12:03:30	2	11,38	4,21
12:04:00	2	11,38	4,21
12:04:30	2	11,38	4,21
12:05:00	2	11,38	4,21
12:05:30	2	11,38	4,21
12:06:00	2	11,38	4,21
12:06:30	2	11,38	4,21
12:07:00	2	11,38	4,21
12:07:30	2	11,38	4,21
12:08:00	2	11,38	4,21
12:08:30	2	11,38	4,21
12:09:00	2	11,38	4,21
12:09:30	2	11,38	4,21
12:10:00	2	11,38	4,21
12:10:30	2	11,38	4,21
12:11:00	2	11,38	4,21
12:11:30	2	11,38	4,21
12:12:00	2	11,38	4,21
12:12:30	2	11,38	4,21
12:13:00	2	11,38	4,21
12:13:30	2	11,38	4,21
12:14:00	2	11,38	4,21
12:14:30	2	11,38	4,21
12:15:00	2	11,38	4,21
12:15:30	2	11,38	4,21
12:16:00	2	11,38	4,21
12:16:30	2	11,38	4,21
12:17:00	2	11,37	4,22
12:17:30	2	11,38	4,21
12:18:00	2	11,37	4,22
12:18:30	2	11,37	4,22
12:19:00	2	11,37	4,22
12:19:30	2	11,37	4,22
12:20:00	2	11,37	4,22
12:20:30	2	11,37	4,22
12:21:00	2	11,37	4,22
12:21:30	2	11,37	4,22
12:22:00	2	11,37	4,22
12:22:30	2	11,37	4,22
12:23:00	2	11,37	4,22
12:23:30	2	11,37	4,22
12:24:00	2	11,37	4,22
12:24:30	2	11,37	4,22
12:25:00	2	11,37	4,22
12:25:30	2	11,37	4,22
12:26:00	2	11,37	4,22
12:26:30	2	11,37	4,22
12:27:00	2	11,37	4,22
12:27:30	2	11,37	4,22
12:28:00	2	11,37	4,22
12:28:30	2	11,37	4,22
12:29:00	2	11,37	4,22
12:29:30	2	11,37	4,22
12:30:00	2	11,37	4,22
12:30:30	2	11,37	4,22
12:31:00	2	11,37	4,22
12:31:30	2	11,37	4,22
12:32:00	2	11,37	4,22
12:32:30	2	11,37	4,22
12:33:00	2	11,37	4,22
12:33:30	2	11,37	4,22
12:34:00	2	11,37	4,22
12:34:30	2	11,37	4,22
12:35:00	2	11,37	4,22
12:35:30	2	11,37	4,22
12:36:00	2	11,37	4,22
12:36:30	2	11,37	4,22
12:37:00	2	11,37	4,22
12:37:30	2	11,37	4,22
12:38:00	2	11,37	4,22
12:38:30	2	11,37	4,22
12:39:00	2	11,36	4,24
12:39:30	2	11,37	4,22
12:40:00	2	11,37	4,22
12:40:30	2	11,36	4,24
12:41:00	2	11,36	4,24
12:41:30	2	11,36	4,24
12:42:00	2	11,36	4,24
12:42:30	2	11,36	4,24
12:43:00	2	11,36	4,24
12:43:30	2	11,36	4,24
12:44:00	2	11,36	4,24
12:44:30	2	11,36	4,24
12:45:00	2	11,36	4,24
12:45:30	2	11,36	4,24
12:46:00	2	11,36	4,24
12:46:30	2	11,36	4,24
12:47:00	2	11,36	4,24
12:47:30	2	11,36	4,24
12:48:00	2	11,36	4,24
12:48:30	2	11,36	4,24
12:49:00	2	11,36	4,24
12:49:30	2	11,36	4,24
12:50:00	2	11,36	4,24
12:50:30	2	11,36	4,24
12:51:00	2	11,36	4,24
12:51:30	2	11,36	4,24
12:52:00	2	11,36	4,24
12:52:30	2	11,36	4,24
12:53:00	2	11,36	4,24
12:53:30	2	11,36	4,24
12:54:00	2	11,36	4,24
12:54:30	2	11,36	4,24
12:55:00	2	11,36	4,24
12:55:30	2	11,36	4,24
12:56:00	2	11,36	4,24
12:56:30	2	11,36	4,24
12:57:00	2	11,36	4,24
12:57:30	2	11,36	4,24
12:58:00	2	11,36	4,24
12:58:30	2	11,36	4,24
12:59:00	2	11,36	4,24
12:59:30	2	11,36	4,24
13:00:00	2	11,36	4,24
13:00:30	2	11,36	4,24
13:01:00	2	11,36	4,24
13:01:30	2	11,35	4,25
13:02:00	2	11,35	4,25
13:02:30	2	11,35	4,25
13:03:00	2	11,35	4,25
13:03:30	2	11,35	4,25
13:04:00	2	11,35	4,25
13:04:30	2	11,35	4,25
13:05:00	2	11,35	4,25
13:05:30	2	11,35	4,25
13:06:00	2	11,35	4,25
13:06:30	2	11,35	4,25
13:07:00	2	11,35	4,25
13:07:30	2	11,35	4,25
13:08:00	2	11,35	4,25
13:08:30	2	11,35	4,25
13:09:00	2	11,35	4,25
13:09:30	2	11,35	4,25
13:10:00	2	11,35	4,25
13:10:30	2	11,35	4,25
13:11:00	2	11,35	4,25
13:11:30	2	11,35	4,25
13:12:00	2	11,35	4,25
13:12:30	2	11,35	4,25
13:13:00	2	11,35	4,25
13:13:30	2	11,35	4,25
13:14:00	2	11,35	4,25
13:14:30	2	11,35	4,25
13:15:00	2	11,35	4,25
13:15:30	2	11,35	4,25
13:16:00	2	11,35	4,25
13:16:30	2	11,35	4,25
13:17:00	2	11,35	4,25
13:17:30	2	11,35	4,25
13:18:00	2	11,34	4,27
13:18:30	2	11,34	4,27
13:19:00	2	11,35	4,25
13:19:30	2	11,34	4,27
13:20:00	2	11,34	4,27
13:20:30	2	11,34	4,27
13:21:00	2	11,34	4,27
13:21:30	2	11,34	4,27
13:22:00	2	11,34	4,27
13:22:30	2	11,34	4,27
13:23:00	2	11,34	4,27
13:23:30	2	11,34	4,27
13:24:00	2	11,34	4,27
13:24:30	2	11,34	4,27
13:25:00	2	11,34	4,27
13:25:30	2	11,34	4,27
13:26:00	2	11,34	4,27
13:26:30	2	11,34	4,27
13:27:00	2	11,34	4,27
13:27:30	2	11,34	4,27
13:28:00	2	11,34	4,27
13:28:30	2	11,34	4,27
13:29:00	2	11,34	4,27
13:29:30	2	11,34	4,27
13:30:00	2	11,34	4,27
13:30:30	2	11,34	4,27
13:31:00	2	11,34	4,27
13:31:30	2	11,34	4,27
13:32:00	2	11,34	4,27
13:32:30	2	11,34	4,27
13:33:00	2	11,34	4,27
13:33:30	2	11,34	4,27
13:34:00	2	11,34	4,27
13:34:30	2	11,34	4,27
13:35:00	2	11,34	4,27
13:35:30	2	11,34	4,27
13:36:00	2	11,34	4,27
13:36:30	2	11,34	4,27
13:37:00	2	11,34	4,27
13:37:30	2	11,34	4,27
13:38:00	2	11,34	4,27
13:38:30	2	11,34	4,27
13:39:00	2	11,34	4,27
13:39:30	2	11,34	4,27
13:40:00	2	11,34	4,27
13:40:30	2	11,34	4,27
13:41:00	2	11,34	4,27
13:41:30	2	11,34	4,27
13:42:00	2	11,34	4,27
13:42:30	2	11,34	4,27
13:43:00	2	11,34	4,29
13:43:30	2	11,34	4,29
13:44:00	2	11,34	4,29
13:44:30	2	11,34	4,29
13:45:00	2	11,34	4,29
13:45:30	2	11,34	4,29
13:46:00	2	11,34	4,29
13:46:30	2	11,34	4,29
13:47:00	2	11,34	4,29
13:47:30	2	11,34	4,29
13:48:00	2	11,34	4,29
13:48:30	2	11,34	4,29
13:49:00	2	11,34	4,29
13:49:30	2	11,34	4,29
13:50:00	2	11,34	4,29
13:50:30	2	11,34	4,29
13:51:00	2	11,34	4,29
13:51:30	2	11,34	4,29
13:52:00	2	11,34	4,29
13:52:30	2	11,33	4,30
13:53:00	2	11,34	4,29
13:53:30	2	11,34	4,29
13:54:00	2	11,33	4,30
13:54:30	2	11,33	4,30
13:55:00	2	11,33	4,30
13:55:30	2	11,33	4,30
13:56:00	2	11,33	4,30
13:56:30	2	11,33	4,30
13:57:00	2	11,33	4,30
13:57:30	2	11,33	4,30
13:58:00	2	11,33	4,30
13:58:30	2	11,33	4,30
13:59:00	2	11,33	4,30
13:59:30	2	11,33	4,30
14:00:00	2	11,33	4,30
14:00:30	2	11,33	4,30
14:01:00	2	11,33	4,30
14:01:30	2	11,33	4,30
14:02:00	2	11,33	4,30
14:02:30	2	11,33	4,30
14:03:00	2	11,33	4,30
14:03:30	2	11,33	4,30
14:04:00	2	11,33	4,30
14:04:30	2	11,33	4,30
14:05:00	2	11,33	4,30
14:05:30	2	11,33	4,30
14:06:00	2	11,33	4,30
14:06:30	2	11,33	4,30
14:07:00	2	11,33	4,30
14:07:30	2	11,33	4,30
14:08:00	2	11,33	4,30
14:08:30	2	11,33	4,30
14:09:00	2	11,33	4,30
14:09:30	2	11,33	4,30
14:10:00	2	11,33	4,30
14:10:30	2	11,33	4,30
14:11:00	2	11,32	4,32
14:11:30	2	11,32	4,32
14:12:00	2	11,32	4,32
14:12:30	2	11,32	4,32
14:13:00	2	11,32	4,32
14:13:30	2	11,33	4,30
14:14:00	2	11,33	4,30
14:14:30	2	11,33	4,30
14:15:00	2	11,33	4,30
14:15:30	2	11,32	4,32
14:16:00	2	11,33	4,30
14:16:30	2	11,33	4,30
14:17:00	2	11,32	4,32
14:17:30	2	11,32	4,32
14:18:00	2	11,32	4,32
14:18:30	2	11,32	4,32
14:19:00	2	11,32	4,32
14:19:30	2	11,32	4,32
14:20:00	2	11,32	4,32
14:20:30	2	11,32	4,32
14:21:00	2	11,32	4,32
14:21:30	2	11,32	4,32
14:22:00	2	11,32	4,32
14:22:30	2	11,32	4,32
14:23:00	2	11,32	4,32
14:23:30	2	11,32	4,32
14:24:00	2	11,32	4,32
14:24:30	2	11,32	4,32
14:25:00	2	11,32	4,32
14:25:30	2	11,32	4,32
14:26:00	2	11,32	4,32
14:26:30	2	11,32	4,32
14:27:00	2	11,32	4,32
14:27:30	2	11,32	4,32
14:28:00	2	11,32	4,32
14:28:30	2	11,32	4,33
14:29:00	2	11,32	4,33
14:29:30	2	11,32	4,33
14:30:00	2	11,32	4,33
14:30:30	2	11,32	4,33
14:31:00	2	11,32	4,33
14:31:30	2	11,32	4,33
14:32:00	2	11,32	4,33
14:32:30	2	11,32	4,33
14:33:00	2	11,32	4,33
14:33:30	2	11,32	4,33
14:34:00	2	11,32	4,33
14:34:30	2	11,32	4,33
14:35:00	2	11,32	4,33
14:35:30	2	11,32	4,33
14:36:00	2	11,32	4,33
14:36:30	2	11,32	4,33
14:37:00	2	11,32	4,33
14:37:30	2	11,32	4,33
14:38:00	2	11,32	4,33
14:38:30	2	11,32	4,33
14:39:00	2	11,32	4,33
14:39:30	2	11,32	4,33
14:40:00	2	11,32	4,33
14:40:30	2	11,32	4,33
14:41:00	2	11,32	4,33
14:41:30	2	11,32	4,33
14:42:00	2	11,32	4,33
14:42:30	2	11,32	4,33
14:43:00	2	11,32	4,33
14:43:30	2	11,32	4,33
14:44:00	2	11,32	4,33
14:44:30	2	11,32	4,33
14:45:00	2	11,32	4,33
14:45:30	2	11,32	4,33
14:46:00	2	11,32	4,33
14:46:30	2	11,32	4,33
14:47:00	2	11,32	4,33
14:47:30	2	11,31	4,35
14:48:00	2	11,31	4,35
14:48:30	2	11,31	4,35
14:49:00	2	11,31	4,35
14:49:30	2	11,31	4,35
14:50:00	2	11,31	4,35
14:50:30	2	11,31	4,35
14:51:00	2	11,31	4,35
14:51:30	2	11,31	4,35
14:52:00	2	11,31	4,35
14:52:30	2	11,31	4,35
14:53:00	2	11,31	4,35
14:53:30	2	11,31	4,35
14:54:00	2	11,31	4,35
14:54:30	2	11,31	4,35
14:55:00	2	11,31	4,35
14:55:30	2	11,31	4,35
14:56:00	2	11,31	4,35
14:56:30	2	11,31	4,35
14:57:00	2	11,31	4,35
14:57:30	2	11,31	4,35
14:58:00	2	11,31	4,35
14:58:30	2	11,31	4,35
14:59:00	2	11,31	4,35
14:59:30	2	11,31	4,35
15:00:00	2	11,31	4,35
15:00:30	2	11,31	4,35
15:01:00	2	11,31	4,35
15:01:30	2	11,31	4,35
15:02:00	2	11,31	4,35
15:02:30	2	11,31	4,35
15:03:00	2	11,31	4,35
15:03:30	2	11,31	4,35
15:04:00	2	11,31	4,35
15:04:30	2	11,31	4,35
