Repository: ProgWizer/parser

File: project-root/data/Data Acquisition/Data Acquisition/2017 year (147)/17-00120.txt (part 1 of 5)
--Test Summary--
Full Path and File Name	
Instrument Name	UCA Left Cell
Instrument Type	Model 4262 Twin Cell UCA
Instrument Serial Number	
Test Start Date	15.09.2017
Test Start Time	12:10:29
Test Stop Date	18.09.2017
Test Stop Time	8:29:06
Test Length	68:18:37
Final Sample Time Offset	68:18:30
Controller Schedule Name	
Sampling Period	30 seconds
Comments	
Information	WellID	
Information	Customer	
Information	EngName	
Information	CementClass	G
Information	CementMfr	
Information	Additives	100G+80Gipsum+0.35ËÊ+0,2GMEA+0.1DAF+0.7Floss-117+0.1NoFoam
Information	Density	1890
Information	BHCT	11
Information	BHST	
Information	FluidLoss	
Information	JobType	
Calculated Value	CS_50	8:57:30
Calculated Value	CS_500	36:16:30
Calculated Value	CS_Time8h	0,02 MPa
Calculated Value	CS_Time12h	2,22 MPa
Calculated Value	CS_Time24h	2,58 MPa
Calculated Value	CS_Time48h	5,75 MPa
Calculated Value	CS_Time72h	N/A
Calculated Curve	Compressive Strength	Compressive strength type B (more than 14 lb/gal)
Initial Temperature (°C)	23 °C
Final Temperature (°C)	8 °C
Initial Transit Time (microsec/in)	16,62 microsec/in
Final Transit Time (microsec/in)	9,60 microsec/in
Initial Compressive Strength (MPa)	0,00 MPa
Final Compressive Strength (MPa)	10,25 MPa
--Data--
Time (HH:MM:SS)	Temperature (°C)	Transit Time (microsec/in)	Compressive Strength (MPa)
0:00:00	23	16,62	0,00
0:00:30	22	16,62	0,00
0:01:00	22	16,62	0,00
0:01:30	22	16,62	0,00
0:02:00	22	16,64	0,00
0:02:30	21	16,65	0,00
0:03:00	21	16,65	0,00
0:03:30	21	16,66	0,00
0:04:00	20	16,68	0,00
0:04:30	20	16,68	0,00
0:05:00	20	16,69	0,00
0:05:30	20	16,70	0,00
0:06:00	19	16,71	0,00
0:06:30	19	16,73	0,00
0:07:00	19	16,74	0,00
0:07:30	19	16,75	0,00
0:08:00	19	16,76	0,00
0:08:30	18	16,78	0,00
0:09:00	18	16,78	0,00
0:09:30	18	16,80	0,00
0:10:00	18	16,80	0,00
0:10:30	18	16,81	0,00
0:11:00	17	16,83	0,00
0:11:30	17	16,84	0,00
0:12:00	17	16,85	0,00
0:12:30	17	16,86	0,00
0:13:00	17	16,87	0,00
0:13:30	16	16,88	0,00
0:14:00	16	16,89	0,00
0:14:30	16	16,90	0,00
0:15:00	16	16,91	0,00
0:15:30	16	16,92	0,00
0:16:00	16	16,93	0,00
0:16:30	16	16,94	0,00
0:17:00	15	16,95	0,00
0:17:30	15	16,95	0,00
0:18:00	15	16,96	0,00
0:18:30	15	16,98	0,00
0:19:00	15	16,98	0,00
0:19:30	15	16,99	0,00
0:20:00	15	17,00	0,00
0:20:30	14	17,01	0,00
0:21:00	14	17,02	0,00
0:21:30	14	17,03	0,00
0:22:00	14	17,04	0,00
0:22:30	14	17,04	0,00
0:23:00	14	17,05	0,00
0:23:30	14	17,06	0,00
0:24:00	14	17,07	0,00
0:24:30	13	17,07	0,00
0:25:00	13	17,07	0,00
0:25:30	13	17,08	0,00
0:26:00	13	17,09	0,00
0:26:30	13	17,10	0,00
0:27:00	13	17,10	0,00
0:27:30	13	17,11	0,00
0:28:00	13	17,12	0,00
0:28:30	13	17,12	0,00
0:29:00	13	17,13	0,00
0:29:30	13	17,13	0,00
0:30:00	12	17,13	0,00
0:30:30	12	17,14	0,00
0:31:00	12	17,15	0,00
0:31:30	12	17,16	0,00
0:32:00	12	17,16	0,00
0:32:30	12	17,16	0,00
0:33:00	12	17,16	0,00
0:33:30	12	17,17	0,00
0:34:00	12	17,17	0,00
0:34:30	12	17,18	0,00
0:35:00	12	17,18	0,00
0:35:30	12	17,19	0,00
0:36:00	12	17,20	0,00
0:36:30	11	17,20	0,00
0:37:00	11	17,20	0,00
0:37:30	11	17,21	0,00
0:38:00	11	17,22	0,00
0:38:30	11	17,19	0,00
0:39:00	11	17,19	0,00
0:39:30	11	17,20	0,00
0:40:00	11	17,20	0,00
0:40:30	11	17,20	0,00
0:41:00	11	17,20	0,00
0:41:30	11	17,20	0,00
0:42:00	11	17,21	0,00
0:42:30	11	17,21	0,00
0:43:00	11	17,21	0,00
0:43:30	11	17,22	0,00
0:44:00	11	17,22	0,00
0:44:30	11	17,22	0,00
0:45:00	11	17,23	0,00
0:45:30	11	17,23	0,00
0:46:00	10	17,23	0,00
0:46:30	10	17,24	0,00
0:47:00	10	17,24	0,00
0:47:30	10	17,24	0,00
0:48:00	10	17,25	0,00
0:48:30	10	17,25	0,00
0:49:00	10	17,25	0,00
0:49:30	10	17,25	0,00
0:50:00	10	17,25	0,00
0:50:30	10	17,25	0,00
0:51:00	10	17,25	0,00
0:51:30	10	17,26	0,00
0:52:00	10	17,26	0,00
0:52:30	10	17,26	0,00
0:53:00	10	17,27	0,00
0:53:30	10	17,27	0,00
0:54:00	10	17,27	0,00
0:54:30	10	17,27	0,00
0:55:00	10	17,28	0,00
0:55:30	10	17,28	0,00
0:56:00	10	17,28	0,00
0:56:30	10	17,29	0,00
0:57:00	10	17,29	0,00
0:57:30	10	17,29	0,00
0:58:00	10	17,29	0,00
0:58:30	10	17,29	0,00
0:59:00	10	17,29	0,00
0:59:30	10	17,29	0,00
1:00:00	10	17,29	0,00
1:00:30	10	17,29	0,00
1:01:00	10	17,29	0,00
1:01:30	9	17,29	0,00
1:02:00	9	17,30	0,00
1:02:30	9	17,30	0,00
1:03:00	9	17,30	0,00
1:03:30	9	17,30	0,00
1:04:00	9	17,30	0,00
1:04:30	9	17,30	0,00
1:05:00	9	17,30	0,00
1:05:30	9	17,31	0,00
1:06:00	9	17,31	0,00
1:06:30	9	17,31	0,00
1:07:00	9	17,31	0,00
1:07:30	9	17,31	0,00
1:08:00	9	17,31	0,00
1:08:30	9	17,32	0,00
1:09:00	9	17,32	0,00
1:09:30	9	17,32	0,00
1:10:00	9	17,32	0,00
1:10:30	9	17,32	0,00
1:11:00	9	17,32	0,00
1:11:30	9	17,32	0,00
1:12:00	9	17,32	0,00
1:12:30	9	17,32	0,00
1:13:00	9	17,32	0,00
1:13:30	9	17,33	0,00
1:14:00	9	17,33	0,00
1:14:30	9	17,33	0,00
1:15:00	9	17,33	0,00
1:15:30	9	17,33	0,00
1:16:00	9	17,33	0,00
1:16:30	9	17,33	0,00
1:17:00	9	17,33	0,00
1:17:30	9	17,33	0,00
1:18:00	9	17,34	0,00
1:18:30	9	17,33	0,00
1:19:00	9	17,34	0,00
1:19:30	9	17,34	0,00
1:20:00	9	17,34	0,00
1:20:30	9	17,34	0,00
1:21:00	9	17,34	0,00
1:21:30	9	17,34	0,00
1:22:00	9	17,34	0,00
1:22:30	9	17,34	0,00
1:23:00	9	17,34	0,00
1:23:30	9	17,34	0,00
1:24:00	9	17,34	0,00
1:24:30	9	17,34	0,00
1:25:00	9	17,34	0,00
1:25:30	9	17,34	0,00
1:26:00	9	17,34	0,00
1:26:30	9	17,34	0,00
1:27:00	9	17,34	0,00
1:27:30	9	17,34	0,00
1:28:00	9	17,34	0,00
1:28:30	9	17,34	0,00
1:29:00	9	17,34	0,00
1:29:30	9	17,34	0,00
1:30:00	9	17,34	0,00
1:30:30	9	17,34	0,00
1:31:00	9	17,34	0,00
1:31:30	9	17,34	0,00
1:32:00	9	17,35	0,00
1:32:30	9	17,34	0,00
1:33:00	9	17,34	0,00
1:33:30	9	17,34	0,00
1:34:00	9	17,34	0,00
1:34:30	9	17,34	0,00
1:35:00	9	17,34	0,00
1:35:30	9	17,34	0,00
1:36:00	9	17,34	0,00
1:36:30	9	17,35	0,00
1:37:00	9	17,34	0,00
1:37:30	9	17,35	0,00
1:38:00	9	17,35	0,00
1:38:30	9	17,35	0,00
1:39:00	9	17,35	0,00
1:39:30	9	17,35	0,00
1:40:00	9	17,35	0,00
1:40:30	9	17,35	0,00
1:41:00	9	17,35	0,00
1:41:30	9	17,35	0,00
1:42:00	9	17,35	0,00
1:42:30	9	17,35	0,00
1:43:00	9	17,36	0,00
1:43:30	9	17,36	0,00
1:44:00	9	17,36	0,00
1:44:30	9	17,36	0,00
1:45:00	9	17,36	0,00
1:45:30	9	17,36	0,00
1:46:00	9	17,36	0,00
1:46:30	9	17,36	0,00
1:47:00	9	17,36	0,00
1:47:30	9	17,36	0,00
1:48:00	9	17,37	0,00
1:48:30	9	17,37	0,00
1:49:00	9	17,37	0,00
1:49:30	9	17,37	0,00
1:50:00	9	17,37	0,00
1:50:30	9	17,37	0,00
1:51:00	9	17,37	0,00
1:51:30	9	17,37	0,00
1:52:00	9	17,37	0,00
1:52:30	9	17,37	0,00
1:53:00	9	17,37	0,00
1:53:30	9	17,37	0,00
1:54:00	9	17,37	0,00
1:54:30	9	17,37	0,00
1:55:00	9	17,37	0,00
1:55:30	9	17,37	0,00
1:56:00	9	17,37	0,00
1:56:30	9	17,37	0,00
1:57:00	9	17,38	0,00
1:57:30	9	17,37	0,00
1:58:00	9	17,37	0,00
1:58:30	9	17,37	0,00
1:59:00	9	17,37	0,00
1:59:30	9	17,37	0,00
2:00:00	9	17,37	0,00
2:00:30	9	17,37	0,00
2:01:00	9	17,37	0,00
2:01:30	9	17,38	0,00
2:02:00	9	17,38	0,00
2:02:30	9	17,37	0,00
2:03:00	9	17,37	0,00
2:03:30	9	17,37	0,00
2:04:00	9	17,37	0,00
2:04:30	9	17,37	0,00
2:05:00	9	17,37	0,00
2:05:30	9	17,37	0,00
2:06:00	9	17,37	0,00
2:06:30	9	17,37	0,00
2:07:00	9	17,38	0,00
2:07:30	9	17,37	0,00
2:08:00	9	17,37	0,00
2:08:30	9	17,37	0,00
2:09:00	9	17,37	0,00
2:09:30	9	17,37	0,00
2:10:00	9	17,38	0,00
2:10:30	9	17,38	0,00
2:11:00	9	17,38	0,00
2:11:30	9	17,38	0,00
2:12:00	9	17,38	0,00
2:12:30	9	17,38	0,00
2:13:00	9	17,38	0,00
2:13:30	9	17,38	0,00
2:14:00	9	17,38	0,00
2:14:30	9	17,38	0,00
2:15:00	9	17,38	0,00
2:15:30	9	17,38	0,00
2:16:00	9	17,38	0,00
2:16:30	9	17,38	0,00
2:17:00	9	17,38	0,00
2:17:30	9	17,38	0,00
2:18:00	9	17,38	0,00
2:18:30	9	17,38	0,00
2:19:00	9	17,38	0,00
2:19:30	9	17,38	0,00
2:20:00	9	17,38	0,00
2:20:30	9	17,38	0,00
2:21:00	9	17,38	0,00
2:21:30	9	17,38	0,00
2:22:00	9	17,38	0,00
2:22:30	9	17,38	0,00
2:23:00	9	17,38	0,00
2:23:30	9	17,38	0,00
2:24:00	9	17,38	0,00
2:24:30	9	17,39	0,00
2:25:00	9	17,39	0,00
2:25:30	9	17,38	0,00
2:26:00	9	17,39	0,00
2:26:30	9	17,39	0,00
2:27:00	9	17,38	0,00
2:27:30	9	17,39	0,00
2:28:00	9	17,38	0,00
2:28:30	9	17,38	0,00
2:29:00	9	17,39	0,00
2:29:30	9	17,38	0,00
2:30:00	9	17,39	0,00
2:30:30	9	17,39	0,00
2:31:00	9	17,39	0,00
2:31:30	9	17,39	0,00
2:32:00	9	17,39	0,00
2:32:30	9	17,39	0,00
2:33:00	9	17,39	0,00
2:33:30	9	17,39	0,00
2:34:00	9	17,39	0,00
2:34:30	9	17,39	0,00
2:35:00	9	17,39	0,00
2:35:30	9	17,39	0,00
2:36:00	9	17,39	0,00
2:36:30	9	17,39	0,00
2:37:00	9	17,39	0,00
2:37:30	9	17,39	0,00
2:38:00	9	17,39	0,00
2:38:30	9	17,39	0,00
2:39:00	9	17,39	0,00
2:39:30	9	17,39	0,00
2:40:00	9	17,39	0,00
2:40:30	9	17,39	0,00
2:41:00	9	17,39	0,00
2:41:30	9	17,39	0,00
2:42:00	9	17,39	0,00
2:42:30	9	17,39	0,00
2:43:00	9	17,39	0,00
2:43:30	9	17,39	0,00
2:44:00	9	17,39	0,00
2:44:30	9	17,39	0,00
2:45:00	9	17,40	0,00
2:45:30	9	17,40	0,00
2:46:00	9	17,40	0,00
2:46:30	9	17,40	0,00
2:47:00	9	17,40	0,00
2:47:30	9	17,40	0,00
2:48:00	9	17,40	0,00
2:48:30	9	17,40	0,00
2:49:00	9	17,40	0,00
2:49:30	9	17,40	0,00
2:50:00	9	17,40	0,00
2:50:30	9	17,40	0,00
2:51:00	9	17,40	0,00
2:51:30	9	17,40	0,00
2:52:00	9	17,40	0,00
2:52:30	9	17,40	0,00
2:53:00	9	17,40	0,00
2:53:30	9	17,40	0,00
2:54:00	9	17,40	0,00
2:54:30	9	17,40	0,00
2:55:00	9	17,40	0,00
2:55:30	9	17,40	0,00
2:56:00	9	17,40	0,00
2:56:30	9	17,40	0,00
2:57:00	9	17,40	0,00
2:57:30	9	17,40	0,00
2:58:00	9	17,40	0,00
2:58:30	9	17,40	0,00
2:59:00	9	17,40	0,00
2:59:30	9	17,40	0,00
3:00:00	9	17,40	0,00
3:00:30	9	17,40	0,00
3:01:00	9	17,40	0,00
3:01:30	9	17,40	0,00
3:02:00	9	17,40	0,00
3:02:30	9	17,40	0,00
3:03:00	9	17,40	0,00
3:03:30	9	17,41	0,00
3:04:00	9	17,41	0,00
3:04:30	9	17,40	0,00
3:05:00	9	17,41	0,00
3:05:30	9	17,41	0,00
3:06:00	9	17,41	0,00
3:06:30	9	17,41	0,00
3:07:00	9	17,41	0,00
3:07:30	9	17,41	0,00
3:08:00	9	17,41	0,00
3:08:30	9	17,41	0,00
3:09:00	9	17,41	0,00
3:09:30	9	17,41	0,00
3:10:00	9	17,41	0,00
3:10:30	9	17,41	0,00
3:11:00	9	17,41	0,00
3:11:30	9	17,41	0,00
3:12:00	9	17,41	0,00
3:12:30	9	17,41	0,00
3:13:00	9	17,41	0,00
3:13:30	9	17,41	0,00
3:14:00	9	17,41	0,00
3:14:30	9	17,41	0,00
3:15:00	9	17,41	0,00
3:15:30	9	17,41	0,00
3:16:00	9	17,41	0,00
3:16:30	9	17,41	0,00
3:17:00	9	17,41	0,00
3:17:30	9	17,42	0,00
3:18:00	9	17,42	0,00
3:18:30	9	17,41	0,00
3:19:00	9	17,42	0,00
3:19:30	9	17,42	0,00
3:20:00	9	17,42	0,00
3:20:30	9	17,42	0,00
3:21:00	9	17,42	0,00
3:21:30	9	17,42	0,00
3:22:00	9	17,42	0,00
3:22:30	9	17,42	0,00
3:23:00	9	17,42	0,00
3:23:30	9	17,42	0,00
3:24:00	9	17,42	0,00
3:24:30	9	17,42	0,00
3:25:00	9	17,42	0,00
3:25:30	9	17,43	0,00
3:26:00	9	17,43	0,00
3:26:30	9	17,43	0,00
3:27:00	9	17,43	0,00
3:27:30	9	17,43	0,00
3:28:00	9	17,43	0,00
3:28:30	9	17,43	0,00
3:29:00	9	17,43	0,00
3:29:30	9	17,43	0,00
3:30:00	9	17,43	0,00
3:30:30	9	17,43	0,00
3:31:00	9	17,43	0,00
3:31:30	9	17,43	0,00
3:32:00	9	17,43	0,00
3:32:30	9	17,43	0,00
3:33:00	9	17,43	0,00
3:33:30	9	17,43	0,00
3:34:00	9	17,43	0,00
3:34:30	9	17,43	0,00
3:35:00	9	17,43	0,00
3:35:30	9	17,43	0,00
3:36:00	9	17,43	0,00
3:36:30	9	17,43	0,00
3:37:00	9	17,43	0,00
3:37:30	9	17,43	0,00
3:38:00	9	17,43	0,00
3:38:30	9	17,43	0,00
3:39:00	9	17,43	0,00
3:39:30	9	17,43	0,00
3:40:00	9	17,43	0,00
3:40:30	9	17,43	0,00
3:41:00	9	17,43	0,00
3:41:30	9	17,43	0,00
3:42:00	9	17,43	0,00
3:42:30	9	17,43	0,00
3:43:00	9	17,43	0,00
3:43:30	9	17,43	0,00
3:44:00	9	17,43	0,00
3:44:30	9	17,43	0,00
3:45:00	9	17,43	0,00
3:45:30	9	17,43	0,00
3:46:00	9	17,43	0,00
3:46:30	9	17,43	0,00
3:47:00	9	17,43	0,00
3:47:30	9	17,43	0,00
3:48:00	9	17,43	0,00
3:48:30	9	17,43	0,00
3:49:00	9	17,43	0,00
3:49:30	9	17,43	0,00
3:50:00	9	17,43	0,00
3:50:30	9	17,43	0,00
3:51:00	9	17,43	0,00
3:51:30	9	17,43	0,00
3:52:00	9	17,43	0,00
3:52:30	9	17,43	0,00
3:53:00	9	17,43	0,00
3:53:30	9	17,43	0,00
3:54:00	9	17,43	0,00
3:54:30	9	17,43	0,00
3:55:00	9	17,43	0,00
3:55:30	9	17,43	0,00
3:56:00	9	17,43	0,00
3:56:30	9	17,43	0,00
3:57:00	9	17,43	0,00
3:57:30	9	17,43	0,00
3:58:00	9	17,44	0,00
3:58:30	9	17,43	0,00
3:59:00	9	17,43	0,00
3:59:30	9	17,44	0,00
4:00:00	9	17,44	0,00
4:00:30	9	17,43	0,00
4:01:00	9	17,44	0,00
4:01:30	9	17,43	0,00
4:02:00	9	17,44	0,00
4:02:30	9	17,43	0,00
4:03:00	9	17,43	0,00
4:03:30	9	17,43	0,00
4:04:00	9	17,43	0,00
4:04:30	9	17,43	0,00
4:05:00	9	17,43	0,00
4:05:30	9	17,43	0,00
4:06:00	9	17,43	0,00
4:06:30	9	17,43	0,00
4:07:00	9	17,43	0,00
4:07:30	9	17,43	0,00
4:08:00	9	17,43	0,00
4:08:30	9	17,43	0,00
4:09:00	9	17,43	0,00
4:09:30	9	17,43	0,00
4:10:00	9	17,43	0,00
4:10:30	9	17,43	0,00
4:11:00	9	17,43	0,00
4:11:30	9	17,43	0,00
4:12:00	9	17,43	0,00
4:12:30	9	17,43	0,00
4:13:00	9	17,43	0,00
4:13:30	9	17,43	0,00
4:14:00	9	17,43	0,00
4:14:30	9	17,43	0,00
4:15:00	9	17,43	0,00
4:15:30	9	17,43	0,00
4:16:00	9	17,43	0,00
4:16:30	9	17,43	0,00
4:17:00	9	17,43	0,00
4:17:30	9	17,43	0,00
4:18:00	9	17,43	0,00
4:18:30	9	17,43	0,00
4:19:00	9	17,43	0,00
4:19:30	9	17,43	0,00
4:20:00	9	17,43	0,00
4:20:30	9	17,43	0,00
4:21:00	9	17,43	0,00
4:21:30	9	17,43	0,00
4:22:00	9	17,43	0,00
4:22:30	9	17,43	0,00
4:23:00	9	17,43	0,00
4:23:30	9	17,43	0,00
4:24:00	9	17,43	0,00
4:24:30	9	17,43	0,00
4:25:00	9	17,43	0,00
4:25:30	9	17,43	0,00
4:26:00	9	17,43	0,00
4:26:30	9	17,43	0,00
4:27:00	9	17,43	0,00
4:27:30	9	17,43	0,00
4:28:00	9	17,43	0,00
4:28:30	9	17,43	0,00
4:29:00	9	17,43	0,00
4:29:30	9	17,43	0,00
4:30:00	9	17,43	0,00
4:30:30	9	17,43	0,00
4:31:00	9	17,43	0,00
4:31:30	9	17,43	0,00
4:32:00	9	17,43	0,00
4:32:30	9	17,43	0,00
4:33:00	9	17,43	0,00
4:33:30	9	17,43	0,00
4:34:00	9	17,43	0,00
4:34:30	9	17,43	0,00
4:35:00	9	17,43	0,00
4:35:30	9	17,43	0,00
4:36:00	9	17,43	0,00
4:36:30	9	17,43	0,00
4:37:00	9	17,43	0,00
4:37:30	9	17,43	0,00
4:38:00	9	17,43	0,00
4:38:30	9	17,43	0,00
4:39:00	9	17,43	0,00
4:39:30	9	17,43	0,00
4:40:00	9	17,43	0,00
4:40:30	9	17,43	0,00
4:41:00	9	17,43	0,00
4:41:30	9	17,43	0,00
4:42:00	9	17,43	0,00
4:42:30	9	17,43	0,00
4:43:00	9	17,43	0,00
4:43:30	9	17,43	0,00
4:44:00	9	17,43	0,00
4:44:30	9	17,43	0,00
4:45:00	9	17,43	0,00
4:45:30	9	17,43	0,00
4:46:00	9	17,43	0,00
4:46:30	9	17,43	0,00
4:47:00	9	17,43	0,00
4:47:30	9	17,43	0,00
4:48:00	9	17,43	0,00
4:48:30	9	17,43	0,00
4:49:00	9	17,43	0,00
4:49:30	9	17,43	0,00
4:50:00	9	17,43	0,00
4:50:30	9	17,43	0,00
4:51:00	9	17,42	0,00
4:51:30	9	17,42	0,00
4:52:00	9	17,42	0,00
4:52:30	9	17,42	0,00
4:53:00	9	17,43	0,00
4:53:30	9	17,43	0,00
4:54:00	9	17,43	0,00
4:54:30	9	17,43	0,00
4:55:00	9	17,43	0,00
4:55:30	9	17,43	0,00
4:56:00	9	17,43	0,00
4:56:30	9	17,43	0,00
4:57:00	9	17,43	0,00
4:57:30	9	17,43	0,00
4:58:00	9	17,43	0,00
4:58:30	9	17,43	0,00
4:59:00	9	17,43	0,00
4:59:30	9	17,43	0,00
5:00:00	9	17,43	0,00
5:00:30	9	17,42	0,00
5:01:00	9	17,43	0,00
5:01:30	9	17,43	0,00
5:02:00	9	17,42	0,00
5:02:30	9	17,42	0,00
5:03:00	9	17,42	0,00
5:03:30	9	17,43	0,00
5:04:00	9	17,42	0,00
5:04:30	9	17,42	0,00
5:05:00	9	17,42	0,00
5:05:30	9	17,42	0,00
5:06:00	9	17,42	0,00
5:06:30	9	17,42	0,00
5:07:00	9	17,42	0,00
5:07:30	9	17,42	0,00
5:08:00	9	17,42	0,00
5:08:30	9	17,42	0,00
5:09:00	9	17,41	0,00
5:09:30	9	17,41	0,00
5:10:00	9	17,41	0,00
5:10:30	9	17,41	0,00
5:11:00	9	17,41	0,00
5:11:30	9	17,41	0,00
5:12:00	9	17,41	0,00
5:12:30	9	17,41	0,00
5:13:00	9	17,41	0,00
5:13:30	9	17,41	0,00
5:14:00	9	17,41	0,00
5:14:30	9	17,41	0,00
5:15:00	9	17,41	0,00
5:15:30	9	17,40	0,00
5:16:00	9	17,40	0,00
5:16:30	9	17,40	0,00
5:17:00	9	17,40	0,00
5:17:30	9	17,40	0,00
5:18:00	9	17,40	0,00
5:18:30	9	17,40	0,00
5:19:00	9	17,40	0,00
5:19:30	9	17,40	0,00
5:20:00	9	17,40	0,00
5:20:30	9	17,40	0,00
5:21:00	9	17,40	0,00
5:21:30	9	17,40	0,00
5:22:00	9	17,40	0,00
5:22:30	9	17,40	0,00
5:23:00	9	17,40	0,00
5:23:30	9	17,40	0,00
5:24:00	9	17,40	0,00
5:24:30	9	17,40	0,00
5:25:00	9	17,40	0,00
5:25:30	9	17,40	0,00
5:26:00	9	17,40	0,00
5:26:30	9	17,40	0,00
5:27:00	9	17,40	0,00
5:27:30	9	17,40	0,00
5:28:00	9	17,39	0,00
5:28:30	9	17,40	0,00
5:29:00	9	17,39	0,00
5:29:30	9	17,39	0,00
5:30:00	9	17,39	0,00
5:30:30	9	17,39	0,00
5:31:00	9	17,39	0,00
5:31:30	9	17,39	0,00
5:32:00	9	17,39	0,00
5:32:30	9	17,39	0,00
5:33:00	9	17,39	0,00
5:33:30	9	17,39	0,00
5:34:00	9	17,39	0,00
5:34:30	9	17,39	0,00
5:35:00	9	17,39	0,00
5:35:30	9	17,39	0,00
5:36:00	9	17,38	0,00
5:36:30	9	17,39	0,00
5:37:00	9	17,38	0,00
5:37:30	9	17,38	0,00
5:38:00	9	17,38	0,00
5:38:30	9	17,38	0,00
5:39:00	9	17,38	0,00
5:39:30	9	17,38	0,00
5:40:00	9	17,38	0,00
5:40:30	9	17,38	0,00
5:41:00	9	17,38	0,00
5:41:30	9	17,38	0,00
5:42:00	9	17,38	0,00
5:42:30	9	17,38	0,00
5:43:00	9	17,38	0,00
5:43:30	9	17,38	0,00
5:44:00	9	17,38	0,00
5:44:30	9	17,38	0,00
5:45:00	9	17,37	0,00
5:45:30	9	17,37	0,00
5:46:00	9	17,37	0,00
5:46:30	9	17,37	0,00
5:47:00	9	17,37	0,00
5:47:30	9	17,36	0,00
5:48:00	9	17,36	0,00
5:48:30	9	17,36	0,00
5:49:00	9	17,36	0,00
5:49:30	9	17,36	0,00
5:50:00	9	17,36	0,00
5:50:30	9	17,35	0,00
5:51:00	9	17,35	0,00
5:51:30	9	17,35	0,00
5:52:00	9	17,35	0,00
5:52:30	9	17,35	0,00
5:53:00	9	17,35	0,00
5:53:30	9	17,35	0,00
5:54:00	9	17,34	0,00
5:54:30	9	17,34	0,00
5:55:00	9	17,34	0,00
5:55:30	9	17,34	0,00
5:56:00	9	17,34	0,00
5:56:30	9	17,34	0,00
5:57:00	9	17,34	0,00
5:57:30	9	17,34	0,00
5:58:00	9	17,34	0,00
5:58:30	9	17,34	0,00
5:59:00	9	17,34	0,00
5:59:30	9	17,34	0,00
6:00:00	9	17,34	0,00
6:00:30	9	17,34	0,00
6:01:00	9	17,34	0,00
6:01:30	9	17,34	0,00
6:02:00	9	17,34	0,00
6:02:30	9	17,33	0,00
6:03:00	9	17,33	0,00
6:03:30	9	17,33	0,00
6:04:00	9	17,33	0,00
6:04:30	9	17,33	0,00
6:05:00	9	17,33	0,00
6:05:30	9	17,33	0,00
6:06:00	9	17,33	0,00
6:06:30	9	17,32	0,00
6:07:00	9	17,32	0,00
6:07:30	9	17,32	0,00
6:08:00	9	17,32	0,00
6:08:30	9	17,32	0,00
6:09:00	9	17,32	0,00
6:09:30	9	17,32	0,00
6:10:00	9	17,32	0,00
6:10:30	9	17,32	0,00
6:11:00	9	17,32	0,00
6:11:30	9	17,31	0,00
6:12:00	9	17,31	0,00
6:12:30	9	17,31	0,00
6:13:00	9	17,31	0,00
6:13:30	9	17,31	0,00
6:14:00	9	17,30	0,00
6:14:30	9	17,30	0,00
6:15:00	9	17,30	0,00
6:15:30	9	17,29	0,00
6:16:00	9	17,29	0,00
6:16:30	9	17,29	0,00
6:17:00	9	17,29	0,00
6:17:30	9	17,29	0,00
6:18:00	9	17,29	0,00
6:18:30	9	17,29	0,00
6:19:00	9	17,29	0,00
6:19:30	9	17,29	0,00
6:20:00	9	17,29	0,00
6:20:30	9	17,28	0,00
6:21:00	9	17,28	0,00
6:21:30	9	17,28	0,00
6:22:00	9	17,27	0,00
6:22:30	9	17,27	0,00
6:23:00	9	17,27	0,00
6:23:30	9	17,27	0,00
6:24:00	9	17,27	0,00
6:24:30	9	17,27	0,00
6:25:00	9	17,26	0,00
6:25:30	9	17,26	0,00
6:26:00	9	17,26	0,00
6:26:30	9	17,25	0,00
6:27:00	9	17,25	0,00
6:27:30	9	17,25	0,00
6:28:00	9	17,25	0,00
6:28:30	9	17,25	0,00
6:29:00	9	17,25	0,00
6:29:30	9	17,25	0,00
6:30:00	9	17,25	0,00
6:30:30	9	17,25	0,00
6:31:00	9	17,25	0,00
6:31:30	9	17,25	0,00
6:32:00	9	17,24	0,00
6:32:30	9	17,24	0,00
6:33:00	9	17,24	0,00
6:33:30	9	17,23	0,00
6:34:00	9	17,24	0,00
6:34:30	9	17,23	0,00
6:35:00	9	17,23	0,00
6:35:30	9	17,23	0,00
6:36:00	9	17,23	0,00
6:36:30	9	17,22	0,00
6:37:00	9	17,22	0,00
6:37:30	9	17,22	0,00
6:38:00	9	17,22	0,00
6:38:30	9	17,22	0,00
6:39:00	9	17,22	0,00
6:39:30	9	17,22	0,00
6:40:00	9	17,21	0,00
6:40:30	9	17,21	0,00
6:41:00	9	17,21	0,00
6:41:30	9	17,20	0,00
6:42:00	9	17,21	0,00
6:42:30	9	17,20	0,00
6:43:00	9	17,19	0,00
6:43:30	9	17,20	0,00
6:44:00	9	17,19	0,00
6:44:30	9	17,18	0,00
6:45:00	9	17,18	0,00
6:45:30	9	17,18	0,00
6:46:00	9	17,17	0,00
6:46:30	9	17,17	0,00
6:47:00	9	17,16	0,00
6:47:30	9	17,16	0,00
6:48:00	9	17,16	0,00
6:48:30	9	17,16	0,00
6:49:00	9	17,16	0,00
6:49:30	9	17,15	0,00
6:50:00	9	17,15	0,00
6:50:30	9	17,15	0,00
6:51:00	9	17,14	0,00
6:51:30	9	17,14	0,00
6:52:00	9	17,13	0,00
6:52:30	9	17,13	0,00
6:53:00	9	17,13	0,00
6:53:30	9	17,13	0,00
6:54:00	9	17,13	0,00
6:54:30	9	17,13	0,00
6:55:00	9	17,12	0,00
6:55:30	9	17,12	0,00
6:56:00	9	17,11	0,00
6:56:30	9	17,11	0,00
6:57:00	9	17,11	0,00
6:57:30	9	17,10	0,00
6:58:00	9	17,10	0,00
6:58:30	9	17,10	0,00
6:59:00	9	17,10	0,00
6:59:30	9	17,10	0,00
7:00:00	9	17,09	0,00
7:00:30	9	17,09	0,00
7:01:00	9	17,09	0,00
7:01:30	9	17,08	0,00
7:02:00	9	17,08	0,00
7:02:30	9	17,08	0,00
7:03:00	9	17,07	0,00
7:03:30	9	17,07	0,00
7:04:00	9	17,07	0,00
7:04:30	9	17,07	0,00
7:05:00	9	17,07	0,00
7:05:30	9	17,06	0,00
7:06:00	9	17,06	0,00
7:06:30	9	17,05	0,00
7:07:00	9	17,05	0,00
7:07:30	9	17,05	0,00
7:08:00	9	17,04	0,00
7:08:30	9	17,04	0,00
7:09:00	9	17,04	0,00
7:09:30	9	17,04	0,00
7:10:00	9	17,04	0,00
7:10:30	9	17,03	0,00
7:11:00	9	17,03	0,00
7:11:30	9	17,02	0,00
7:12:00	9	17,02	0,00
7:12:30	9	17,02	0,00
7:13:00	9	17,02	0,00
7:13:30	9	17,02	0,00
7:14:00	9	17,01	0,00
7:14:30	9	17,00	0,00
7:15:00	9	17,00	0,00
7:15:30	9	16,99	0,00
7:16:00	9	16,99	0,00
7:16:30	9	16,98	0,00
7:17:00	9	16,98	0,00
7:17:30	9	16,98	0,00
7:18:00	9	16,98	0,00
7:18:30	9	16,97	0,00
7:19:00	9	16,97	0,00
7:19:30	9	16,96	0,00
7:20:00	9	16,95	0,00
7:20:30	9	16,95	0,00
7:21:00	9	16,95	0,00
7:21:30	9	16,95	0,00
7:22:00	9	16,94	0,00
7:22:30	9	16,94	0,00
7:23:00	9	16,93	0,00
7:23:30	9	16,93	0,00
7:24:00	9	16,92	0,00
7:24:30	9	16,92	0,00
7:25:00	9	16,92	0,00
7:25:30	9	16,91	0,00
7:26:00	9	16,91	0,00
7:26:30	9	16,90	0,00
7:27:00	9	16,89	0,00
7:27:30	9	16,89	0,00
7:28:00	9	16,89	0,00
7:28:30	9	16,89	0,00
7:29:00	9	16,88	0,00
7:29:30	9	16,87	0,00
7:30:00	9	16,87	0,00
7:30:30	9	16,86	0,00
7:31:00	9	16,86	0,00
7:31:30	9	16,86	0,00
7:32:00	9	16,85	0,00
7:32:30	9	16,85	0,00
7:33:00	9	16,85	0,00
7:33:30	9	16,84	0,00
7:34:00	9	16,84	0,00
7:34:30	9	16,84	0,00
7:35:00	9	16,83	0,00
7:35:30	9	16,83	0,00
7:36:00	9	16,82	0,00
7:36:30	9	16,82	0,00
7:37:00	9	16,81	0,00
7:37:30	9	16,80	0,00
7:38:00	9	16,80	0,00
7:38:30	9	16,80	0,00
7:39:00	9	16,79	0,00
7:39:30	9	16,78	0,00
7:40:00	9	16,78	0,00
7:40:30	9	16,78	0,00
7:41:00	9	16,78	0,00
7:41:30	9	16,77	0,00
7:42:00	9	16,76	0,00
7:42:30	9	16,75	0,00
7:43:00	9	16,75	0,00
7:43:30	9	16,74	0,00
7:44:00	9	16,74	0,00
7:44:30	9	16,74	0,00
7:45:00	9	16,73	0,00
7:45:30	9	16,72	0,00
7:46:00	9	16,71	0,00
7:46:30	9	16,71	0,00
7:47:00	9	16,71	0,00
7:47:30	9	16,70	0,00
7:48:00	9	16,69	0,00
7:48:30	9	16,68	0,00
7:49:00	9	16,68	0,00
7:49:30	9	16,68	0,00
7:50:00	9	16,67	0,00
7:50:30	9	16,66	0,00
7:51:00	9	16,65	0,00
7:51:30	9	16,65	0,00
7:52:00	9	16,65	0,00
7:52:30	9	16,64	0,00
7:53:00	9	16,63	0,00
7:53:30	9	16,63	0,00
7:54:00	9	16,62	0,00
7:54:30	9	16,62	0,00
7:55:00	9	16,61	0,00
7:55:30	9	16,60	0,00
7:56:00	9	16,60	0,00
7:56:30	9	16,59	0,01
7:57:00	9	16,59	0,01
7:57:30	9	16,58	0,01
7:58:00	9	16,57	0,01
7:58:30	9	16,56	0,01
7:59:00	9	16,56	0,01
7:59:30	9	16,55	0,02
8:00:00	9	16,54	0,02
8:00:30	9	16,54	0,02
8:01:00	9	16,54	0,02
8:01:30	9	16,53	0,02
8:02:00	9	16,52	0,02
8:02:30	9	16,51	0,03
8:03:00	9	16,50	0,03
8:03:30	9	16,50	0,03
8:04:00	9	16,49	0,03
8:04:30	9	16,48	0,03
8:05:00	9	16,48	0,04
8:05:30	9	16,48	0,04
8:06:00	9	16,47	0,04
8:06:30	9	16,46	0,04
8:07:00	9	16,45	0,04
8:07:30	9	16,44	0,04
8:08:00	9	16,44	0,04
8:08:30	9	16,44	0,05
8:09:00	9	16,42	0,05
8:09:30	9	16,41	0,05
8:10:00	9	16,41	0,05
8:10:30	9	16,41	0,05
8:11:00	9	16,40	0,06
8:11:30	9	16,39	0,06
8:12:00	9	16,38	0,06
8:12:30	9	16,37	0,06
8:13:00	9	16,36	0,07
8:13:30	9	16,36	0,07
8:14:00	9	16,36	0,07
8:14:30	9	16,35	0,07
8:15:00	9	16,33	0,07
8:15:30	9	16,32	0,08
8:16:00	9	16,32	0,08
8:16:30	9	16,31	0,08
8:17:00	9	16,30	0,08
8:17:30	9	16,30	0,08
8:18:00	9	16,29	0,09
8:18:30	9	16,28	0,09
8:19:00	9	16,27	0,09
8:19:30	9	16,27	0,09
8:20:00	9	16,26	0,09
8:20:30	9	16,25	0,10
8:21:00	9	16,23	0,10
8:21:30	9	16,23	0,10
8:22:00	9	16,22	0,10
8:22:30	9	16,21	0,11
8:23:00	9	16,20	0,11
8:23:30	9	16,19	0,11
8:24:00	9	16,18	0,12
8:24:30	9	16,18	0,12
8:25:00	9	16,17	0,12
8:25:30	9	16,16	0,12
8:26:00	9	16,14	0,13
8:26:30	9	16,14	0,13
8:27:00	9	16,13	0,13
8:27:30	9	16,12	0,13
8:28:00	9	16,11	0,13
8:28:30	9	16,10	0,14
8:29:00	9	16,09	0,14
8:29:30	9	16,08	0,14
8:30:00	9	16,07	0,15
8:30:30	9	16,06	0,15
8:31:00	9	16,05	0,15
8:31:30	9	16,04	0,16
8:32:00	9	16,03	0,16
8:32:30	9	16,02	0,16
8:33:00	9	16,01	0,17
8:33:30	9	16,00	0,17
8:34:00	9	16,00	0,17
8:34:30	9	15,98	0,18
8:35:00	9	15,97	0,18
8:35:30	9	15,96	0,18
8:36:00	9	15,95	0,18
8:36:30	9	15,94	0,19
8:37:00	9	15,93	0,19
8:37:30	9	15,92	0,19
8:38:00	9	15,91	0,20
8:38:30	9	15,90	0,20
8:39:00	9	15,89	0,20
8:39:30	9	15,88	0,21
8:40:00	9	15,88	0,21
8:40:30	9	15,86	0,21
8:41:00	9	15,85	0,22
8:41:30	9	15,84	0,22
8:42:00	9	15,83	0,22
8:42:30	9	15,82	0,23
8:43:00	9	15,81	0,23
8:43:30	9	15,79	0,23
8:44:00	9	15,79	0,24
8:44:30	9	15,77	0,24
8:45:00	9	15,76	0,24
8:45:30	9	15,75	0,25
8:46:00	9	15,74	0,25
8:46:30	9	15,72	0,26
8:47:00	9	15,72	0,26
8:47:30	9	15,70	0,26
8:48:00	9	15,70	0,27
8:48:30	9	15,68	0,27
8:49:00	9	15,66	0,28
8:49:30	9	15,66	0,28
8:50:00	9	15,64	0,28
8:50:30	9	15,63	0,29
8:51:00	9	15,62	0,29
8:51:30	9	15,60	0,30
8:52:00	9	15,59	0,30
8:52:30	9	15,57	0,31
8:53:00	9	15,57	0,31
8:53:30	9	15,55	0,32
8:54:00	9	15,54	0,32
8:54:30	9	15,53	0,32
8:55:00	9	15,52	0,33
8:55:30	9	15,50	0,34
8:56:00	9	15,49	0,34
8:56:30	9	15,48	0,34
8:57:00	9	15,46	0,35
8:57:30	9	15,45	0,35
8:58:00	9	15,43	0,36
8:58:30	9	15,42	0,37
8:59:00	9	15,41	0,37
8:59:30	9	15,39	0,37
9:00:00	9	15,38	0,38
9:00:30	9	15,36	0,39
9:01:00	9	15,35	0,39
9:01:30	9	15,34	0,40
9:02:00	9	15,32	0,40
9:02:30	9	15,30	0,41
9:03:00	9	15,29	0,41
9:03:30	9	15,28	0,42
9:04:00	9	15,26	0,43
9:04:30	9	15,24	0,43
9:05:00	9	15,24	0,44
9:05:30	9	15,21	0,44
9:06:00	9	15,20	0,45
9:06:30	9	15,18	0,46
9:07:00	9	15,17	0,46
9:07:30	9	15,15	0,47
9:08:00	9	15,14	0,48
9:08:30	9	15,12	0,48
9:09:00	9	15,11	0,49
9:09:30	9	15,09	0,49
9:10:00	9	15,08	0,50
9:10:30	9	15,06	0,51
9:11:00	9	15,05	0,51
9:11:30	9	15,04	0,52
9:12:00	9	15,01	0,53
9:12:30	9	15,00	0,54
9:13:00	9	14,98	0,54
9:13:30	9	14,97	0,55
9:14:00	9	14,95	0,56
9:14:30	9	14,94	0,56
9:15:00	9	14,91	0,57
9:15:30	9	14,90	0,58
9:16:00	9	14,88	0,59
9:16:30	9	14,86	0,60
9:17:00	9	14,85	0,60
9:17:30	9	14,83	0,61
9:18:00	9	14,82	0,62
9:18:30	9	14,80	0,63
9:19:00	9	14,78	0,63
9:19:30	9	14,76	0,65
9:20:00	9	14,74	0,65
9:20:30	9	14,72	0,66
9:21:00	9	14,70	0,67
9:21:30	9	14,68	0,68
9:22:00	9	14,67	0,69
9:22:30	9	14,64	0,70
9:23:00	9	14,63	0,71
9:23:30	9	14,61	0,72
9:24:00	9	14,59	0,73
9:24:30	9	14,58	0,73
9:25:00	9	14,55	0,75
9:25:30	9	14,54	0,75
9:26:00	9	14,52	0,77
9:26:30	9	14,50	0,78
9:27:00	9	14,48	0,79
9:27:30	9	14,46	0,80
9:28:00	9	14,43	0,81
9:28:30	9	14,42	0,82
9:29:00	9	14,40	0,83
9:29:30	9	14,38	0,84
9:30:00	9	14,36	0,85
9:30:30	9	14,33	0,87
9:31:00	9	14,31	0,88
9:31:30	9	14,29	0,89
9:32:00	9	14,26	0,91
9:32:30	9	14,25	0,92
9:33:00	9	14,22	0,93
9:33:30	9	14,20	0,94
9:34:00	9	14,18	0,96
9:34:30	9	14,16	0,97
9:35:00	9	14,13	0,98
9:35:30	9	14,11	1,00
9:36:00	9	14,09	1,01
9:36:30	9	14,07	1,02
9:37:00	9	14,04	1,04
9:37:30	9	14,02	1,05
9:38:00	9	14,00	1,07
9:38:30	9	13,98	1,08
9:39:00	9	13,95	1,10
9:39:30	9	13,93	1,11
9:40:00	9	13,91	1,13
9:40:30	9	13,89	1,14
9:41:00	9	13,86	1,16
9:41:30	9	13,85	1,17
9:42:00	9	13,82	1,19
9:42:30	9	13,80	1,20
9:43:00	9	13,78	1,22
9:43:30	9	13,75	1,23
9:44:00	9	13,73	1,25
9:44:30	9	13,71	1,27
9:45:00	9	13,68	1,28
9:45:30	9	13,66	1,30
9:46:00	9	13,64	1,32
9:46:30	9	13,62	1,33
9:47:00	9	13,59	1,35
9:47:30	9	13,57	1,37
9:48:00	9	13,55	1,38
9:48:30	9	13,53	1,40
9:49:00	9	13,50	1,42
9:49:30	9	13,48	1,44
9:50:00	9	13,46	1,46
9:50:30	9	13,45	1,47
9:51:00	9	13,42	1,49
9:51:30	9	13,41	1,50
9:52:00	9	13,38	1,52
9:52:30	9	13,37	1,53
9:53:00	9	13,35	1,55
9:53:30	9	13,33	1,56
9:54:00	9	13,32	1,57
9:54:30	9	13,30	1,59
9:55:00	9	13,28	1,61
9:55:30	9	13,27	1,62
9:56:00	9	13,25	1,63
9:56:30	9	13,23	1,64
9:57:00	9	13,23	1,65
9:57:30	9	13,21	1,66
9:58:00	9	13,20	1,68
9:58:30	9	13,18	1,69
9:59:00	9	13,17	1,71
9:59:30	9	13,16	1,71
10:00:00	9	13,14	1,73
10:00:30	9	13,14	1,73
10:01:00	9	13,13	1,74
10:01:30	9	13,12	1,75
10:02:00	9	13,11	1,76
10:02:30	9	13,09	1,77
10:03:00	9	13,09	1,78
10:03:30	9	13,08	1,79
10:04:00	9	13,06	1,80
10:04:30	9	13,05	1,81
10:05:00	9	13,05	1,82
10:05:30	9	13,04	1,82
10:06:00	9	13,03	1,83
10:06:30	9	13,03	1,84
10:07:00	9	13,02	1,85
10:07:30	9	13,01	1,85
10:08:00	9	13,00	1,86
10:08:30	9	13,00	1,87
10:09:00	9	12,99	1,87
10:09:30	9	12,98	1,88
10:10:00	9	12,98	1,88
10:10:30	9	12,96	1,90
10:11:00	9	12,96	1,90
10:11:30	9	12,96	1,90
10:12:00	9	12,95	1,91
10:12:30	9	12,95	1,91
10:13:00	9	12,94	1,92
10:13:30	9	12,93	1,93
10:14:00	9	12,93	1,93
10:14:30	9	12,93	1,93
10:15:00	9	12,92	1,94
10:15:30	9	12,92	1,94
10:16:00	9	12,91	1,95
10:16:30	9	12,90	1,96
10:17:00	9	12,90	1,96
10:17:30	9	12,90	1,96
10:18:00	9	12,90	1,96
10:18:30	9	12,89	1,97
10:19:00	9	12,89	1,97
10:19:30	9	12,88	1,98
10:20:00	9	12,88	1,98
10:20:30	9	12,88	1,99
10:21:00	9	12,88	1,99
10:21:30	9	12,87	2,00
10:22:00	9	12,87	2,00
10:22:30	9	12,86	2,00
10:23:00	9	12,86	2,00
10:23:30	9	12,85	2,01
10:24:00	9	12,85	2,01
10:24:30	9	12,84	2,02
10:25:00	9	12,84	2,02
10:25:30	9	12,84	2,02
10:26:00	9	12,84	2,03
10:26:30	9	12,84	2,03
10:27:00	9	12,83	2,03
10:27:30	9	12,83	2,03
10:28:00	9	12,83	2,03
10:28:30	9	12,82	2,04
10:29:00	9	12,82	2,04
10:29:30	9	12,82	2,04
10:30:00	9	12,82	2,05
10:30:30	9	12,82	2,05
10:31:00	9	12,82	2,05
10:31:30	9	12,82	2,05
10:32:00	9	12,81	2,06
10:32:30	9	12,81	2,06
10:33:00	9	12,80	2,07
10:33:30	9	12,80	2,07
10:34:00	8	12,80	2,07
10:34:30	9	12,80	2,07
10:35:00	8	12,79	2,07
10:35:30	9	12,79	2,07
10:36:00	9	12,79	2,07
10:36:30	9	12,79	2,07
10:37:00	8	12,79	2,08
10:37:30	9	12,79	2,08
10:38:00	9	12,79	2,08
10:38:30	9	12,79	2,08
10:39:00	9	12,78	2,09
10:39:30	9	12,78	2,09
10:40:00	9	12,78	2,09
10:40:30	9	12,78	2,09
10:41:00	9	12,77	2,10
10:41:30	8	12,77	2,10
10:42:00	8	12,77	2,10
10:42:30	8	12,77	2,10
10:43:00	8	12,77	2,10
10:43:30	8	12,76	2,11
10:44:00	8	12,76	2,11
10:44:30	8	12,76	2,11
10:45:00	8	12,76	2,11
10:45:30	8	12,76	2,11
10:46:00	8	12,75	2,11
10:46:30	8	12,75	2,11
10:47:00	8	12,75	2,11
10:47:30	8	12,75	2,11
10:48:00	8	12,75	2,11
10:48:30	8	12,75	2,11
10:49:00	8	12,75	2,11
10:49:30	8	12,75	2,12
10:50:00	8	12,75	2,12
10:50:30	8	12,75	2,12
10:51:00	8	12,75	2,12
10:51:30	8	12,75	2,12
10:52:00	8	12,75	2,12
10:52:30	8	12,74	2,13
10:53:00	8	12,74	2,13
10:53:30	8	12,74	2,13
10:54:00	8	12,74	2,13
10:54:30	8	12,74	2,13
10:55:00	8	12,74	2,13
10:55:30	8	12,74	2,13
10:56:00	8	12,73	2,14
10:56:30	8	12,73	2,14
10:57:00	8	12,73	2,14
10:57:30	8	12,73	2,14
10:58:00	8	12,73	2,14
10:58:30	8	12,73	2,14
10:59:00	8	12,73	2,14
10:59:30	8	12,73	2,15
11:00:00	8	12,73	2,15
11:00:30	8	12,73	2,15
11:01:00	8	12,73	2,15
11:01:30	8	12,73	2,15
11:02:00	8	12,73	2,15
11:02:30	8	12,73	2,15
11:03:00	8	12,73	2,15
11:03:30	8	12,72	2,16
11:04:00	8	12,72	2,16
11:04:30	8	12,72	2,16
11:05:00	8	12,72	2,16
11:05:30	8	12,72	2,16
11:06:00	8	12,72	2,16
11:06:30	8	12,72	2,16
11:07:00	8	12,72	2,16
11:07:30	8	12,72	2,16
11:08:00	8	12,71	2,16
11:08:30	8	12,71	2,16
11:09:00	8	12,71	2,16
11:09:30	8	12,71	2,16
11:10:00	8	12,71	2,16
11:10:30	8	12,71	2,16
11:11:00	8	12,71	2,16
11:11:30	8	12,71	2,16
11:12:00	8	12,71	2,16
11:12:30	8	12,70	2,17
11:13:00	8	12,70	2,17
11:13:30	8	12,70	2,17
11:14:00	8	12,70	2,17
11:14:30	8	12,70	2,17
11:15:00	8	12,70	2,17
11:15:30	8	12,70	2,17
11:16:00	8	12,70	2,17
11:16:30	8	12,70	2,17
11:17:00	8	12,70	2,17
11:17:30	8	12,70	2,18
11:18:00	8	12,70	2,18
11:18:30	8	12,70	2,18
11:19:00	8	12,70	2,18
11:19:30	8	12,70	2,18
11:20:00	8	12,70	2,18
11:20:30	8	12,70	2,18
11:21:00	8	12,70	2,18
11:21:30	8	12,70	2,18
11:22:00	8	12,70	2,18
11:22:30	8	12,70	2,18
11:23:00	8	12,70	2,18
11:23:30	8	12,70	2,18
11:24:00	8	12,70	2,18
11:24:30	8	12,70	2,18
11:25:00	8	12,69	2,19
11:25:30	8	12,69	2,19
11:26:00	8	12,69	2,19
11:26:30	8	12,69	2,19
11:27:00	8	12,69	2,19
11:27:30	8	12,69	2,19
11:28:00	8	12,69	2,19
11:28:30	8	12,69	2,19
11:29:00	8	12,69	2,19
11:29:30	8	12,69	2,19
11:30:00	8	12,68	2,20
11:30:30	8	12,69	2,19
11:31:00	8	12,68	2,20
11:31:30	8	12,68	2,20
11:32:00	8	12,68	2,20
11:32:30	8	12,68	2,20
11:33:00	8	12,68	2,20
11:33:30	8	12,68	2,20
11:34:00	8	12,68	2,20
11:34:30	8	12,68	2,20
11:35:00	8	12,68	2,20
11:35:30	8	12,68	2,20
11:36:00	8	12,68	2,20
11:36:30	8	12,68	2,20
11:37:00	8	12,67	2,21
11:37:30	8	12,67	2,21
11:38:00	8	12,67	2,21
11:38:30	8	12,67	2,21
11:39:00	8	12,67	2,21
11:39:30	8	12,67	2,21
11:40:00	8	12,67	2,21
11:40:30	8	12,67	2,21
11:41:00	8	12,67	2,21
11:41:30	8	12,67	2,21
11:42:00	8	12,67	2,21
11:42:30	8	12,67	2,21
11:43:00	8	12,66	2,21
11:43:30	8	12,66	2,21
11:44:00	8	12,66	2,21
11:44:30	8	12,66	2,21
11:45:00	8	12,66	2,21
11:45:30	8	12,66	2,21
11:46:00	8	12,66	2,21
11:46:30	8	12,66	2,21
11:47:00	8	12,66	2,21
11:47:30	8	12,66	2,21
11:48:00	8	12,66	2,21
11:48:30	8	12,66	2,21
11:49:00	8	12,66	2,21
11:49:30	8	12,66	2,21
11:50:00	8	12,66	2,21
11:50:30	8	12,66	2,21
11:51:00	8	12,66	2,22
11:51:30	8	12,66	2,21
11:52:00	8	12,66	2,22
11:52:30	8	12,66	2,22
11:53:00	8	12,66	2,22
11:53:30	8	12,66	2,22
11:54:00	8	12,66	2,22
11:54:30	8	12,66	2,22
11:55:00	8	12,66	2,22
11:55:30	8	12,66	2,22
11:56:00	8	12,66	2,22
11:56:30	8	12,66	2,22
11:57:00	8	12,66	2,22
11:57:30	8	12,66	2,22
11:58:00	8	12,66	2,22
11:58:30	8	12,66	2,22
11:59:00	8	12,66	2,22
11:59:30	8	12,66	2,22
12:00:00	8	12,66	2,22
12:00:30	8	12,66	2,22
12:01:00	8	12,65	2,23
12:01:30	8	12,65	2,23
12:02:00	8	12,65	2,23
12:02:30	8	12,65	2,23
12:03:00	8	12,65	2,23
12:03:30	8	12,65	2,23
12:04:00	8	12,65	2,23
12:04:30	8	12,65	2,23
12:05:00	8	12,65	2,23
12:05:30	8	12,65	2,23
12:06:00	8	12,65	2,23
12:06:30	8	12,65	2,23
12:07:00	8	12,65	2,23
12:07:30	8	12,65	2,23
12:08:00	8	12,65	2,23
12:08:30	8	12,65	2,23
12:09:00	8	12,64	2,24
12:09:30	8	12,64	2,24
12:10:00	8	12,64	2,24
12:10:30	8	12,64	2,24
12:11:00	8	12,64	2,24
12:11:30	8	12,64	2,24
12:12:00	8	12,64	2,24
12:12:30	8	12,64	2,24
12:13:00	8	12,64	2,24
12:13:30	8	12,64	2,24
12:14:00	8	12,64	2,24
12:14:30	8	12,64	2,24
12:15:00	8	12,64	2,24
12:15:30	8	12,64	2,24
12:16:00	8	12,64	2,24
12:16:30	8	12,64	2,25
12:17:00	8	12,64	2,25
12:17:30	8	12,64	2,25
12:18:00	8	12,64	2,25
12:18:30	8	12,64	2,25
12:19:00	8	12,64	2,25
12:19:30	8	12,64	2,25
12:20:00	8	12,64	2,25
12:20:30	8	12,64	2,25
12:21:00	8	12,64	2,25
12:21:30	8	12,64	2,25
12:22:00	8	12,64	2,25
12:22:30	8	12,64	2,25
12:23:00	8	12,64	2,25
12:23:30	8	12,64	2,25
12:24:00	8	12,64	2,25
12:24:30	8	12,64	2,25
12:25:00	8	12,64	2,25
12:25:30	8	12,64	2,25
12:26:00	8	12,64	2,25
12:26:30	8	12,64	2,25
12:27:00	8	12,63	2,26
12:27:30	8	12,63	2,26
12:28:00	8	12,63	2,26
12:28:30	8	12,63	2,26
12:29:00	8	12,63	2,26
12:29:30	8	12,63	2,26
12:30:00	8	12,63	2,26
12:30:30	8	12,63	2,26
12:31:00	8	12,63	2,26
12:31:30	8	12,63	2,26
12:32:00	8	12,63	2,26
12:32:30	8	12,63	2,26
12:33:00	8	12,63	2,26
12:33:30	8	12,63	2,26
12:34:00	8	12,63	2,26
12:34:30	8	12,63	2,26
12:35:00	8	12,63	2,26
12:35:30	8	12,63	2,26
12:36:00	8	12,63	2,26
12:36:30	8	12,63	2,26
12:37:00	8	12,63	2,26
12:37:30	8	12,62	2,27
12:38:00	8	12,62	2,27
12:38:30	8	12,62	2,27
12:39:00	8	12,62	2,27
12:39:30	8	12,62	2,27
12:40:00	8	12,62	2,27
12:40:30	8	12,62	2,27
12:41:00	8	12,62	2,27
12:41:30	8	12,62	2,27
12:42:00	8	12,62	2,27
12:42:30	8	12,62	2,27
12:43:00	8	12,62	2,27
12:43:30	8	12,62	2,27
12:44:00	8	12,62	2,27
12:44:30	8	12,62	2,27
12:45:00	8	12,62	2,27
12:45:30	8	12,62	2,27
12:46:00	8	12,62	2,27
12:46:30	8	12,62	2,27
12:47:00	8	12,62	2,27
12:47:30	8	12,62	2,27
12:48:00	8	12,61	2,27
12:48:30	8	12,61	2,27
12:49:00	8	12,61	2,27
12:49:30	8	12,61	2,27
12:50:00	8	12,61	2,27
12:50:30	8	12,61	2,27
12:51:00	8	12,61	2,27
12:51:30	8	12,61	2,27
12:52:00	8	12,61	2,27
12:52:30	8	12,61	2,27
12:53:00	8	12,61	2,27
12:53:30	8	12,61	2,27
12:54:00	8	12,61	2,27
12:54:30	8	12,61	2,27
12:55:00	8	12,61	2,27
12:55:30	8	12,61	2,27
12:56:00	8	12,61	2,27
12:56:30	8	12,61	2,27
12:57:00	8	12,61	2,27
12:57:30	8	12,61	2,27
12:58:00	8	12,61	2,27
12:58:30	8	12,61	2,28
12:59:00	8	12,61	2,28
12:59:30	8	12,61	2,28
13:00:00	8	12,61	2,28
13:00:30	8	12,61	2,28
13:01:00	8	12,61	2,28
13:01:30	8	12,61	2,28
13:02:00	8	12,61	2,28
13:02:30	8	12,61	2,28
13:03:00	8	12,61	2,28
13:03:30	8	12,61	2,28
13:04:00	8	12,61	2,28
13:04:30	8	12,61	2,28
13:05:00	8	12,61	2,28
13:05:30	8	12,61	2,28
13:06:00	8	12,61	2,28
13:06:30	8	12,61	2,28
13:07:00	8	12,61	2,28
13:07:30	8	12,61	2,28
13:08:00	8	12,61	2,28
13:08:30	8	12,61	2,28
13:09:00	8	12,61	2,28
13:09:30	8	12,61	2,28
13:10:00	8	12,61	2,28
13:10:30	8	12,61	2,28
13:11:00	8	12,61	2,28
13:11:30	8	12,61	2,28
13:12:00	8	12,61	2,28
13:12:30	8	12,61	2,28
13:13:00	8	12,60	2,29
13:13:30	8	12,60	2,29
13:14:00	8	12,60	2,29
13:14:30	8	12,60	2,29
13:15:00	8	12,60	2,29
13:15:30	8	12,60	2,29
13:16:00	8	12,60	2,29
13:16:30	8	12,60	2,29
13:17:00	8	12,60	2,29
13:17:30	8	12,60	2,29
13:18:00	8	12,60	2,29
13:18:30	8	12,60	2,29
13:19:00	8	12,60	2,29
13:19:30	8	12,60	2,29
13:20:00	8	12,60	2,29
13:20:30	8	12,60	2,29
13:21:00	8	12,60	2,29
13:21:30	8	12,60	2,29
13:22:00	8	12,60	2,29
13:22:30	8	12,59	2,30
13:23:00	8	12,59	2,30
13:23:30	8	12,59	2,30
13:24:00	8	12,59	2,30
13:24:30	8	12,59	2,30
13:25:00	8	12,59	2,30
13:25:30	8	12,59	2,30
13:26:00	8	12,59	2,30
13:26:30	8	12,59	2,30
13:27:00	8	12,59	2,30
13:27:30	8	12,59	2,30
13:28:00	8	12,59	2,30
13:28:30	8	12,59	2,30
13:29:00	8	12,59	2,30
13:29:30	8	12,59	2,30
13:30:00	8	12,59	2,30
13:30:30	8	12,59	2,30
13:31:00	8	12,59	2,30
13:31:30	8	12,59	2,30
13:32:00	8	12,59	2,30
13:32:30	8	12,59	2,30
13:33:00	8	12,59	2,30
13:33:30	8	12,59	2,30
13:34:00	8	12,59	2,30
13:34:30	8	12,59	2,30
13:35:00	8	12,59	2,30
13:35:30	8	12,59	2,30
13:36:00	8	12,59	2,30
13:36:30	8	12,59	2,30
13:37:00	8	12,59	2,30
13:37:30	8	12,59	2,30
13:38:00	8	12,58	2,31
13:38:30	8	12,59	2,30
13:39:00	8	12,59	2,30
13:39:30	8	12,59	2,30
13:40:00	8	12,58	2,31
13:40:30	8	12,58	2,31
13:41:00	8	12,59	2,30
13:41:30	8	12,58	2,31
13:42:00	8	12,58	2,31
13:42:30	8	12,58	2,31
13:43:00	8	12,58	2,31
13:43:30	8	12,58	2,31
13:44:00	8	12,58	2,31
13:44:30	8	12,58	2,31
13:45:00	8	12,58	2,31
13:45:30	8	12,58	2,31
13:46:00	8	12,58	2,31
13:46:30	8	12,58	2,31
13:47:00	8	12,58	2,31
13:47:30	8	12,58	2,31
13:48:00	8	12,58	2,31
13:48:30	8	12,58	2,31
13:49:00	8	12,58	2,31
13:49:30	8	12,58	2,31
13:50:00	8	12,58	2,31
13:50:30	8	12,57	2,32
13:51:00	8	12,57	2,32
13:51:30	8	12,57	2,32
13:52:00	8	12,57	2,32
13:52:30	8	12,57	2,32
13:53:00	8	12,57	2,32
13:53:30	8	12,57	2,32
13:54:00	8	12,57	2,32
13:54:30	8	12,57	2,32
13:55:00	8	12,57	2,32
13:55:30	8	12,57	2,32
13:56:00	8	12,57	2,32
13:56:30	8	12,57	2,32
13:57:00	8	12,57	2,32
13:57:30	8	12,57	2,32
13:58:00	8	12,57	2,32
13:58:30	8	12,57	2,32
13:59:00	8	12,57	2,32
13:59:30	8	12,57	2,32
14:00:00	8	12,57	2,32
14:00:30	8	12,57	2,32
14:01:00	8	12,57	2,32
14:01:30	8	12,57	2,32
14:02:00	8	12,57	2,32
14:02:30	8	12,57	2,32
14:03:00	8	12,57	2,32
14:03:30	8	12,57	2,32
14:04:00	8	12,57	2,32
14:04:30	8	12,57	2,32
14:05:00	8	12,57	2,32
14:05:30	8	12,57	2,32
14:06:00	8	12,57	2,32
14:06:30	8	12,57	2,32
14:07:00	8	12,57	2,32
14:07:30	8	12,57	2,33
14:08:00	8	12,57	2,33
14:08:30	8	12,57	2,33
14:09:00	8	12,57	2,33
14:09:30	8	12,57	2,33
14:10:00	8	12,57	2,33
14:10:30	8	12,57	2,33
14:11:00	8	12,57	2,33
14:11:30	8	12,57	2,33
14:12:00	8	12,57	2,33
14:12:30	8	12,57	2,33
14:13:00	8	12,57	2,33
14:13:30	8	12,57	2,33
14:14:00	8	12,57	2,33
14:14:30	8	12,57	2,33
14:15:00	8	12,57	2,33
14:15:30	8	12,57	2,33
14:16:00	8	12,57	2,33
14:16:30	8	12,57	2,33
14:17:00	8	12,57	2,33
14:17:30	8	12,57	2,33
14:18:00	8	12,57	2,33
14:18:30	8	12,57	2,33
14:19:00	8	12,57	2,33
14:19:30	8	12,57	2,33
14:20:00	8	12,57	2,33
14:20:30	8	12,57	2,33
14:21:00	8	12,57	2,33
14:21:30	8	12,56	2,34
14:22:00	8	12,56	2,34
14:22:30	8	12,56	2,34
14:23:00	8	12,57	2,33
14:23:30	8	12,56	2,34
14:24:00	8	12,56	2,34
14:24:30	8	12,56	2,34
14:25:00	8	12,56	2,34
14:25:30	8	12,56	2,34
14:26:00	8	12,56	2,34
14:26:30	8	12,56	2,34
14:27:00	8	12,56	2,34
14:27:30	8	12,56	2,34
14:28:00	8	12,56	2,34
14:28:30	8	12,56	2,34
14:29:00	8	12,56	2,34
14:29:30	8	12,56	2,34
14:30:00	8	12,56	2,34
14:30:30	8	12,56	2,34
14:31:00	8	12,56	2,34
14:31:30	8	12,56	2,34
14:32:00	8	12,56	2,34
14:32:30	8	12,56	2,34
14:33:00	8	12,56	2,34
14:33:30	8	12,56	2,34
14:34:00	8	12,56	2,34
14:34:30	8	12,56	2,34
14:35:00	8	12,56	2,34
14:35:30	8	12,56	2,34
14:36:00	8	12,56	2,34
14:36:30	8	12,56	2,34
14:37:00	8	12,56	2,34
14:37:30	8	12,56	2,34
14:38:00	8	12,56	2,34
14:38:30	8	12,56	2,34
14:39:00	8	12,55	2,34
14:39:30	8	12,55	2,34
14:40:00	8	12,55	2,34
14:40:30	8	12,55	2,34
14:41:00	8	12,55	2,34
14:41:30	8	12,55	2,34
14:42:00	8	12,55	2,34
14:42:30	8	12,55	2,34
14:43:00	8	12,55	2,34
14:43:30	8	12,55	2,34
14:44:00	8	12,55	2,34
14:44:30	8	12,55	2,34
14:45:00	8	12,55	2,34
14:45:30	8	12,55	2,34
14:46:00	8	12,55	2,34
14:46:30	8	12,55	2,34
14:47:00	8	12,55	2,34
14:47:30	8	12,55	2,34
14:48:00	8	12,55	2,34
14:48:30	8	12,55	2,34
14:49:00	8	12,55	2,34
14:49:30	8	12,55	2,34
14:50:00	8	12,55	2,34
14:50:30	8	12,55	2,34
14:51:00	8	12,55	2,34
14:51:30	8	12,55	2,34
14:52:00	8	12,55	2,34
14:52:30	8	12,55	2,34
14:53:00	8	12,55	2,34
14:53:30	8	12,55	2,34
14:54:00	8	12,55	2,34
14:54:30	8	12,55	2,34
14:55:00	8	12,55	2,34
14:55:30	8	12,55	2,35
14:56:00	8	12,55	2,35
14:56:30	8	12,55	2,35
14:57:00	8	12,55	2,35
14:57:30	8	12,55	2,35
14:58:00	8	12,55	2,35
14:58:30	8	12,55	2,35
14:59:00	8	12,55	2,35
14:59:30	8	12,55	2,35
15:00:00	8	12,55	2,35
15:00:30	8	12,55	2,35
15:01:00	8	12,55	2,35
15:01:30	8	12,55	2,35
15:02:00	8	12,55	2,35
15:02:30	8	12,55	2,35
