Repository: ProgWizer/parser

File: project-root/data/Data Acquisition/Data Acquisition/2017 year (147)/17-00123.txt (part 1 of 2)
--Test Summary--
Full Path and File Name	
Instrument Name	7322
Instrument Type	Model 7322 Consistometer - Variable Speed
Instrument Serial Number	
Test Start Date	19.09.2017
Test Start Time	12:03:40
Test Stop Date	19.09.2017
Test Stop Time	12:52:11
Test Length	0:48:31
Final Sample Time Offset	0:48:30
Controller Schedule Name	
Sampling Period	1 second
Comments	MPa 26 (35)
Information	WellID	
Information	Customer	
Information	EngName	
Information	CementClass	Cem550
Information	CementMfr	
Information	Additives	100Cem550+100GVVS+0.35ËÊ+0.9Floss-110LV+0.4DPC
Information	Density	1890
Information	BHCT	11
Information	BHST	
Information	FluidLoss	
Information	JobType	
Calculated Value	Time_30Bc	0:33:29
Calculated Value	Time_70Bc	N/A
Initial Temperature (°C)	28 °C
Final Temperature (°C)	14 °C
Initial Pressure (MPa)	0,6 MPa
Final Pressure (MPa)	26,0 MPa
Initial Consistency (Bc)	17 Bc
Final Consistency (Bc)	34 Bc
Initial Wall Temperature (°C)	21 °C
Final Wall Temperature (°C)	12 °C
Initial Motor Speed (RPM)	150 RPM
Final Motor Speed (RPM)	150 RPM
--Data--
Time (HH:MM:SS)	Temperature (°C)	Pressure (MPa)	Consistency (Bc)	Wall Temperature (°C)	Motor Speed (RPM)
0:00:00	28	0,6	17	21	150
0:00:01	28	0,6	17	21	150
0:00:02	28	0,6	17	21	150
0:00:03	28	0,6	17	20	150
0:00:04	28	0,6	17	20	150
0:00:05	28	0,6	17	20	150
0:00:06	28	0,6	17	20	150
0:00:07	28	0,6	17	20	150
0:00:08	28	0,6	17	20	150
0:00:09	28	0,6	17	20	150
0:00:10	28	0,6	17	20	150
0:00:11	28	0,6	17	20	150
0:00:12	28	0,6	17	20	150
0:00:13	28	0,6	17	20	150
0:00:14	28	0,6	17	20	150
0:00:15	28	0,6	17	20	150
0:00:16	28	0,6	17	20	150
0:00:17	28	0,6	17	21	150
0:00:18	28	0,6	17	20	150
0:00:19	28	0,6	17	20	150
0:00:20	28	0,6	17	20	150
0:00:21	28	0,6	17	20	150
0:00:22	28	0,6	17	20	150
0:00:23	28	0,6	17	20	150
0:00:24	28	0,6	17	20	150
0:00:25	28	0,6	17	20	150
0:00:26	28	0,6	17	20	150
0:00:27	28	0,7	17	20	150
0:00:28	28	0,7	17	20	150
0:00:29	28	0,7	17	20	150
0:00:30	28	0,7	17	20	150
0:00:31	28	0,7	17	20	150
0:00:32	28	0,7	17	20	150
0:00:33	28	0,7	17	20	150
0:00:34	28	0,7	17	20	150
0:00:35	28	0,7	17	20	150
0:00:36	28	0,8	17	20	150
0:00:37	28	0,7	17	20	150
0:00:38	28	0,8	17	20	150
0:00:39	28	0,8	17	20	150
0:00:40	28	0,8	17	20	150
0:00:41	28	0,8	17	20	150
0:00:42	27	0,8	17	20	150
0:00:43	27	0,8	17	20	150
0:00:44	27	0,9	17	20	150
0:00:45	27	0,9	17	20	150
0:00:46	27	0,9	17	20	150
0:00:47	27	0,9	17	20	150
0:00:48	27	0,9	17	20	150
0:00:49	27	0,9	17	20	150
0:00:50	27	0,9	17	20	150
0:00:51	27	0,9	17	20	150
0:00:52	27	1,0	17	20	150
0:00:53	27	1,0	18	20	150
0:00:54	27	1,0	18	20	150
0:00:55	27	1,0	18	20	150
0:00:56	27	1,0	18	20	150
0:00:57	27	1,1	18	20	150
0:00:58	27	1,1	18	20	150
0:00:59	27	1,1	18	20	150
0:01:00	27	1,1	18	20	150
0:01:01	27	1,1	18	20	150
0:01:02	27	1,1	18	20	150
0:01:03	27	1,2	18	20	150
0:01:04	27	1,2	18	20	150
0:01:05	27	1,2	18	20	150
0:01:06	27	1,2	18	20	150
0:01:07	27	1,2	18	20	150
0:01:08	27	1,2	18	20	150
0:01:09	27	1,3	18	20	150
0:01:10	27	1,3	18	20	150
0:01:11	27	1,3	18	20	150
0:01:12	27	1,3	18	20	150
0:01:13	27	1,3	18	20	150
0:01:14	27	1,3	18	20	150
0:01:15	27	1,3	18	20	150
0:01:16	27	1,3	18	20	150
0:01:17	27	1,3	18	20	150
0:01:18	27	1,4	18	20	150
0:01:19	27	1,4	18	20	150
0:01:20	27	1,4	18	20	150
0:01:21	27	1,4	18	20	150
0:01:22	27	1,5	18	20	150
0:01:23	27	1,5	18	20	150
0:01:24	27	1,5	18	20	150
0:01:25	27	1,5	18	20	150
0:01:26	27	1,5	18	20	150
0:01:27	27	1,5	18	20	150
0:01:28	27	1,5	18	20	150
0:01:29	27	1,5	18	20	150
0:01:30	27	1,6	18	20	150
0:01:31	27	1,6	18	20	150
0:01:32	27	1,6	18	20	150
0:01:33	27	1,6	18	20	150
0:01:34	27	1,6	18	20	150
0:01:35	27	1,6	18	20	150
0:01:36	27	1,6	18	20	150
0:01:37	27	1,6	18	20	150
0:01:38	27	1,7	18	20	150
0:01:39	27	1,7	18	20	150
0:01:40	27	1,7	18	20	150
0:01:41	27	1,7	18	20	150
0:01:42	27	1,7	18	20	150
0:01:43	27	1,8	18	20	150
0:01:44	27	1,8	18	20	150
0:01:45	27	1,8	18	20	150
0:01:46	27	1,8	18	20	150
0:01:47	27	1,8	18	20	150
0:01:48	27	1,8	18	20	150
0:01:49	27	1,8	18	20	150
0:01:50	27	1,8	18	20	150
0:01:51	27	1,8	18	20	150
0:01:52	27	1,8	18	20	150
0:01:53	27	1,8	18	20	150
0:01:54	27	1,8	18	20	150
0:01:55	27	1,9	18	20	150
0:01:56	27	1,9	18	20	150
0:01:57	27	1,9	18	20	150
0:01:58	27	1,9	18	20	150
0:01:59	27	2,0	18	19	150
0:02:00	27	2,0	18	20	150
0:02:01	27	2,0	19	20	150
0:02:02	27	2,0	19	20	150
0:02:03	27	2,0	19	20	150
0:02:04	27	2,0	19	20	150
0:02:05	27	2,0	19	20	150
0:02:06	27	2,0	19	20	150
0:02:07	26	2,0	19	20	150
0:02:08	26	2,0	19	19	150
0:02:09	26	2,1	19	20	150
0:02:10	26	2,1	19	19	150
0:02:11	26	2,1	19	20	150
0:02:12	26	2,1	19	19	150
0:02:13	26	2,2	19	20	150
0:02:14	26	2,2	19	20	150
0:02:15	26	2,2	19	19	150
0:02:16	26	2,2	19	20	150
0:02:17	26	2,2	19	19	150
0:02:18	26	2,2	19	19	150
0:02:19	26	2,2	19	19	150
0:02:20	26	2,2	19	19	150
0:02:21	26	2,2	19	19	150
0:02:22	26	2,2	19	19	150
0:02:23	26	2,2	19	19	150
0:02:24	26	2,2	19	19	150
0:02:25	26	2,2	19	19	150
0:02:26	26	2,3	19	19	150
0:02:27	26	2,3	19	19	150
0:02:28	26	2,3	19	19	150
0:02:29	26	2,3	19	20	150
0:02:30	26	2,3	19	19	150
0:02:31	26	2,3	19	19	150
0:02:32	26	2,4	19	19	150
0:02:33	26	2,4	19	19	150
0:02:34	26	2,4	19	19	150
0:02:35	26	2,4	19	19	150
0:02:36	26	2,4	19	19	150
0:02:37	26	2,4	19	19	150
0:02:38	26	2,4	19	19	150
0:02:39	26	2,4	19	19	150
0:02:40	26	2,4	19	19	150
0:02:41	26	2,4	19	19	150
0:02:42	26	2,4	19	19	150
0:02:43	26	2,4	19	19	150
0:02:44	26	2,5	19	19	150
0:02:45	26	2,6	19	19	150
0:02:46	26	2,6	19	19	150
0:02:47	26	2,6	19	19	150
0:02:48	26	2,6	19	19	150
0:02:49	26	2,6	19	19	150
0:02:50	26	2,6	19	19	150
0:02:51	26	2,6	19	19	150
0:02:52	26	2,6	19	19	150
0:02:53	26	2,6	19	19	150
0:02:54	26	2,6	19	19	150
0:02:55	26	2,6	19	19	150
0:02:56	26	2,6	19	19	150
0:02:57	26	2,6	19	19	150
0:02:58	26	2,6	19	19	150
0:02:59	26	2,7	19	19	150
0:03:00	26	2,7	19	19	150
0:03:01	26	2,7	19	19	150
0:03:02	26	2,8	19	19	150
0:03:03	26	2,8	19	19	150
0:03:04	26	2,7	19	19	150
0:03:05	26	2,7	19	19	150
0:03:06	26	2,7	19	19	150
0:03:07	26	2,8	19	19	150
0:03:08	26	2,9	19	19	150
0:03:09	26	2,9	19	19	150
0:03:10	26	2,9	19	19	150
0:03:11	26	2,9	19	19	150
0:03:12	26	2,9	19	19	150
0:03:13	26	2,9	19	19	150
0:03:14	26	2,9	19	19	150
0:03:15	26	2,9	19	19	150
0:03:16	26	2,9	19	19	150
0:03:17	26	2,9	19	19	150
0:03:18	26	2,9	19	19	150
0:03:19	26	2,9	19	19	150
0:03:20	26	2,9	19	19	150
0:03:21	26	2,9	19	19	150
0:03:22	26	2,9	19	19	150
0:03:23	26	3,0	19	19	150
0:03:24	26	3,1	19	19	150
0:03:25	26	3,1	19	19	150
0:03:26	26	3,1	19	19	150
0:03:27	26	3,1	19	19	150
0:03:28	26	3,1	19	19	150
0:03:29	26	3,1	19	19	150
0:03:30	26	3,1	19	19	150
0:03:31	26	3,1	19	19	150
0:03:32	26	3,1	19	19	150
0:03:33	26	3,1	19	19	150
0:03:34	25	3,1	19	19	150
0:03:35	25	3,1	19	19	150
0:03:36	25	3,1	19	19	150
0:03:37	25	3,1	19	19	150
0:03:38	25	3,1	19	19	150
0:03:39	25	3,2	19	19	150
0:03:40	25	3,3	19	19	150
0:03:41	25	3,3	19	19	150
0:03:42	25	3,3	19	19	150
0:03:43	25	3,3	19	19	150
0:03:44	25	3,3	19	19	150
0:03:45	25	3,3	19	19	150
0:03:46	25	3,3	19	19	150
0:03:47	25	3,3	19	19	150
0:03:48	25	3,2	19	19	150
0:03:49	25	3,2	19	19	150
0:03:50	25	3,3	19	19	150
0:03:51	25	3,3	19	19	150
0:03:52	25	3,4	19	19	150
0:03:53	25	3,4	19	19	150
0:03:54	25	3,3	19	19	150
0:03:55	25	3,3	19	19	150
0:03:56	25	3,3	19	19	150
0:03:57	25	3,4	19	19	150
0:03:58	25	3,5	19	19	150
0:03:59	25	3,5	19	19	150
0:04:00	25	3,5	19	19	150
0:04:01	25	3,5	19	19	150
0:04:02	25	3,5	19	19	150
0:04:03	25	3,4	19	19	150
0:04:04	25	3,4	19	19	150
0:04:05	25	3,4	19	19	150
0:04:06	25	3,4	19	19	150
0:04:07	25	3,6	19	19	150
0:04:08	25	3,6	19	19	150
0:04:09	25	3,6	19	19	150
0:04:10	25	3,6	19	19	150
0:04:11	25	3,6	19	19	150
0:04:12	25	3,6	19	19	150
0:04:13	25	3,6	19	19	150
0:04:14	25	3,6	20	19	150
0:04:15	25	3,6	20	19	150
0:04:16	25	3,6	20	19	150
0:04:17	25	3,6	20	19	150
0:04:18	25	3,6	20	19	150
0:04:19	25	3,6	20	19	150
0:04:20	25	3,7	20	19	150
0:04:21	25	3,7	20	19	150
0:04:22	25	3,7	20	19	150
0:04:23	25	3,7	20	19	150
0:04:24	25	3,9	20	19	150
0:04:25	25	3,9	20	19	150
0:04:26	25	3,9	20	19	150
0:04:27	25	3,9	20	19	150
0:04:28	25	3,9	20	19	150
0:04:29	25	3,9	20	19	150
0:04:30	25	3,9	20	19	150
0:04:31	25	3,9	20	19	150
0:04:32	25	3,9	20	19	150
0:04:33	25	3,9	20	19	150
0:04:34	25	3,9	20	19	150
0:04:35	25	3,9	20	19	150
0:04:36	25	3,9	20	19	150
0:04:37	25	3,9	20	19	150
0:04:38	25	3,9	20	19	150
0:04:39	25	3,8	20	19	150
0:04:40	25	3,8	20	19	150
0:04:41	25	3,9	20	19	150
0:04:42	25	3,9	20	19	150
0:04:43	25	3,9	20	19	150
0:04:44	25	4,1	20	19	150
0:04:45	25	4,1	20	19	150
0:04:46	25	4,1	20	19	150
0:04:47	25	4,1	20	19	150
0:04:48	25	4,1	20	19	150
0:04:49	25	4,1	20	19	150
0:04:50	25	4,1	20	19	150
0:04:51	25	4,1	20	19	150
0:04:52	25	4,1	20	19	150
0:04:53	25	4,1	20	19	150
0:04:54	25	4,1	20	19	150
0:04:55	25	4,1	20	19	150
0:04:56	25	4,1	20	19	150
0:04:57	25	4,1	20	19	150
0:04:58	25	4,1	20	19	150
0:04:59	25	4,1	20	19	150
0:05:00	25	4,1	20	19	150
0:05:01	25	4,2	20	18	150
0:05:02	25	4,3	20	19	150
0:05:03	25	4,3	20	19	150
0:05:04	25	4,3	20	19	150
0:05:05	25	4,3	20	19	150
0:05:06	25	4,3	20	19	150
0:05:07	25	4,3	20	18	150
0:05:08	25	4,3	20	19	150
0:05:09	25	4,3	20	19	150
0:05:10	24	4,3	20	19	150
0:05:11	24	4,3	20	19	150
0:05:12	24	4,3	20	19	150
0:05:13	24	4,3	20	19	150
0:05:14	24	4,3	20	18	150
0:05:15	24	4,3	20	18	150
0:05:16	24	4,3	20	19	150
0:05:17	24	4,4	20	18	150
0:05:18	24	4,4	20	18	150
0:05:19	24	4,4	20	18	150
0:05:20	24	4,4	20	18	150
0:05:21	24	4,4	20	18	150
0:05:22	24	4,5	20	19	150
0:05:23	24	4,6	20	18	150
0:05:24	24	4,6	20	19	150
0:05:25	24	4,6	20	18	150
0:05:26	24	4,6	20	18	150
0:05:27	24	4,6	20	19	150
0:05:28	24	4,6	20	18	150
0:05:29	24	4,6	20	18	150
0:05:30	24	4,6	20	18	150
0:05:31	24	4,5	20	18	150
0:05:32	24	4,5	20	18	150
0:05:33	24	4,5	20	19	150
0:05:34	24	4,5	20	18	150
0:05:35	24	4,5	20	18	150
0:05:36	24	4,7	20	18	150
0:05:37	24	4,8	20	18	150
0:05:38	24	4,8	20	18	150
0:05:39	24	4,8	20	18	150
0:05:40	24	4,8	20	18	150
0:05:41	24	4,8	20	18	150
0:05:42	24	4,8	20	18	150
0:05:43	24	4,8	20	18	150
0:05:44	24	4,8	20	18	150
0:05:45	24	4,8	20	18	150
0:05:46	24	4,8	20	18	150
0:05:47	24	4,8	20	18	150
0:05:48	24	4,8	21	18	150
0:05:49	24	4,8	21	18	150
0:05:50	24	4,8	21	18	150
0:05:51	24	4,8	21	18	150
0:05:52	24	4,8	21	18	150
0:05:53	24	4,7	21	18	150
0:05:54	24	4,7	21	18	150
0:05:55	24	4,8	21	18	150
0:05:56	24	4,8	21	18	150
0:05:57	24	4,8	21	18	150
0:05:58	24	4,9	21	18	150
0:05:59	24	5,0	21	18	150
0:06:00	24	5,1	21	18	150
0:06:01	24	5,1	21	18	150
0:06:02	24	5,1	21	18	150
0:06:03	24	5,1	21	18	150
0:06:04	24	5,1	21	18	150
0:06:05	24	5,1	21	18	150
0:06:06	24	5,0	21	18	150
0:06:07	24	5,0	21	18	150
0:06:08	24	5,0	21	18	150
0:06:09	24	5,0	21	18	150
0:06:10	24	5,0	21	18	150
0:06:11	24	5,0	21	18	150
0:06:12	24	5,0	21	18	150
0:06:13	24	5,0	21	18	150
0:06:14	24	5,0	21	18	150
0:06:15	24	5,0	21	18	150
0:06:16	24	5,1	21	18	150
0:06:17	24	5,1	21	18	150
0:06:18	24	5,1	21	18	150
0:06:19	24	5,1	21	18	150
0:06:20	24	5,1	21	18	150
0:06:21	24	5,1	21	18	150
0:06:22	24	5,1	21	18	150
0:06:23	24	5,2	21	18	150
0:06:24	24	5,3	21	18	150
0:06:25	24	5,3	21	18	150
0:06:26	24	5,3	21	18	150
0:06:27	24	5,3	21	18	150
0:06:28	24	5,3	21	18	150
0:06:29	24	5,3	21	18	150
0:06:30	24	5,3	21	18	150
0:06:31	24	5,3	21	18	150
0:06:32	24	5,3	21	18	150
0:06:33	24	5,3	21	18	150
0:06:34	24	5,3	21	18	150
0:06:35	24	5,3	21	18	150
0:06:36	24	5,3	21	18	150
0:06:37	24	5,4	21	18	150
0:06:38	24	5,6	21	18	150
0:06:39	24	5,6	21	18	150
0:06:40	24	5,6	21	18	150
0:06:41	24	5,6	21	18	150
0:06:42	24	5,6	21	18	150
0:06:43	24	5,6	21	18	150
0:06:44	24	5,6	21	18	150
0:06:45	24	5,6	21	18	150
0:06:46	24	5,6	21	18	150
0:06:47	24	5,6	21	18	150
0:06:48	24	5,5	21	18	150
0:06:49	24	5,5	21	18	150
0:06:50	24	5,5	21	18	150
0:06:51	24	5,5	21	18	150
0:06:52	24	5,5	21	18	150
0:06:53	24	5,5	21	18	150
0:06:54	24	5,5	21	18	150
0:06:55	24	5,5	21	18	150
0:06:56	24	5,5	21	18	150
0:06:57	23	5,5	21	18	150
0:06:58	23	5,5	21	18	150
0:06:59	23	5,5	21	18	150
0:07:00	23	5,6	21	18	150
0:07:01	23	5,7	21	18	150
0:07:02	23	5,7	21	18	150
0:07:03	23	5,8	21	18	150
0:07:04	23	5,8	21	18	150
0:07:05	23	5,7	21	18	150
0:07:06	23	5,7	21	18	150
0:07:07	23	5,7	21	18	150
0:07:08	23	5,7	21	18	150
0:07:09	23	5,7	21	18	150
0:07:10	23	5,7	21	18	150
0:07:11	23	5,7	21	18	150
0:07:12	23	5,7	21	18	150
0:07:13	23	5,7	21	18	150
0:07:14	23	5,9	21	18	150
0:07:15	23	5,9	21	18	150
0:07:16	23	5,9	21	18	150
0:07:17	23	6,0	21	18	150
0:07:18	23	5,9	21	18	150
0:07:19	23	5,9	21	18	150
0:07:20	23	5,9	21	18	150
0:07:21	23	5,9	21	18	150
0:07:22	23	5,9	21	18	150
0:07:23	23	5,9	21	18	150
0:07:24	23	5,9	21	18	150
0:07:25	23	5,9	21	18	150
0:07:26	23	5,9	21	18	150
0:07:27	23	5,9	21	18	150
0:07:28	23	5,9	21	18	150
0:07:29	23	6,0	21	18	150
0:07:30	23	6,0	21	18	150
0:07:31	23	6,1	21	18	150
0:07:32	23	6,1	21	18	150
0:07:33	23	6,1	21	18	150
0:07:34	23	6,1	21	18	150
0:07:35	23	6,0	21	18	150
0:07:36	23	6,0	21	18	150
0:07:37	23	6,0	22	18	150
0:07:38	23	6,0	21	18	150
0:07:39	23	6,0	21	18	150
0:07:40	23	6,1	21	18	150
0:07:41	23	6,2	21	18	150
0:07:42	23	6,2	21	18	150
0:07:43	23	6,2	21	18	150
0:07:44	23	6,2	21	18	150
0:07:45	23	6,2	21	18	150
0:07:46	23	6,2	21	18	150
0:07:47	23	6,2	21	18	150
0:07:48	23	6,2	21	18	150
0:07:49	23	6,2	21	18	150
0:07:50	23	6,2	21	18	150
0:07:51	23	6,2	21	18	150
0:07:52	23	6,2	21	18	150
0:07:53	23	6,2	21	18	150
0:07:54	23	6,4	21	18	150
0:07:55	23	6,5	21	18	150
0:07:56	23	6,6	21	18	150
0:07:57	23	6,6	21	18	150
0:07:58	23	6,6	21	18	150
0:07:59	23	6,6	21	18	150
0:08:00	23	6,6	21	18	150
0:08:01	23	6,6	21	18	150
0:08:02	23	6,5	21	18	150
0:08:03	23	6,5	21	18	150
0:08:04	23	6,5	21	18	150
0:08:05	23	6,5	21	18	150
0:08:06	23	6,5	21	18	150
0:08:07	23	6,5	22	18	150
0:08:08	23	6,5	22	18	150
0:08:09	23	6,5	22	18	150
0:08:10	23	6,5	22	18	150
0:08:11	23	6,5	22	18	150
0:08:12	23	6,5	22	18	150
0:08:13	23	6,5	22	18	150
0:08:14	23	6,5	22	18	150
0:08:15	23	6,5	22	18	150
0:08:16	23	6,5	22	18	150
0:08:17	23	6,5	22	18	150
0:08:18	23	6,5	22	18	150
0:08:19	23	6,5	22	18	150
0:08:20	23	6,8	22	18	150
0:08:21	23	6,8	22	18	150
0:08:22	23	6,8	22	18	150
0:08:23	23	6,9	22	18	150
0:08:24	23	6,9	22	18	150
0:08:25	23	6,8	22	18	150
0:08:26	23	6,8	22	18	150
0:08:27	23	6,8	22	18	150
0:08:28	23	6,8	22	18	150
0:08:29	23	6,8	22	18	150
0:08:30	23	6,8	22	18	150
0:08:31	23	6,8	22	18	150
0:08:32	23	6,8	22	18	150
0:08:33	23	6,8	22	18	150
0:08:34	23	6,8	22	18	150
0:08:35	23	6,8	22	18	150
0:08:36	23	6,8	22	18	150
0:08:37	23	6,8	22	18	150
0:08:38	23	6,8	22	18	150
0:08:39	23	6,7	22	18	150
0:08:40	23	6,8	22	18	150
0:08:41	23	6,8	22	18	150
0:08:42	23	6,8	22	18	150
0:08:43	23	6,8	22	18	150
0:08:44	23	6,8	22	18	150
0:08:45	23	6,9	22	18	150
0:08:46	23	7,1	22	18	150
0:08:47	23	7,1	22	18	150
0:08:48	23	7,1	22	18	150
0:08:49	23	7,1	22	18	150
0:08:50	23	7,1	22	18	150
0:08:51	23	7,1	22	18	150
0:08:52	23	7,1	22	18	150
0:08:53	23	7,1	22	18	150
0:08:54	23	7,1	22	18	150
0:08:55	23	7,1	22	18	150
0:08:56	23	7,1	22	18	150
0:08:57	23	7,1	22	18	150
0:08:58	23	7,1	22	18	150
0:08:59	22	7,1	22	18	150
0:09:00	22	7,1	22	17	150
0:09:01	22	7,1	22	17	150
0:09:02	22	7,1	22	18	150
0:09:03	22	7,1	22	17	150
0:09:04	22	7,0	22	18	150
0:09:05	22	7,1	22	18	150
0:09:06	22	7,1	22	18	150
0:09:07	22	7,1	22	18	150
0:09:08	22	7,2	22	18	150
0:09:09	22	7,4	22	18	150
0:09:10	22	7,4	22	18	150
0:09:11	22	7,5	22	18	150
0:09:12	22	7,5	22	18	150
0:09:13	22	7,5	22	18	150
0:09:14	22	7,5	22	17	150
0:09:15	22	7,4	22	18	150
0:09:16	22	7,4	22	17	150
0:09:17	22	7,4	22	17	150
0:09:18	22	7,4	22	18	150
0:09:19	22	7,4	22	18	150
0:09:20	22	7,4	22	17	150
0:09:21	22	7,4	22	18	150
0:09:22	22	7,4	22	18	150
0:09:23	22	7,4	22	18	150
0:09:24	22	7,4	22	17	150
0:09:25	22	7,4	22	17	150
0:09:26	22	7,4	22	17	150
0:09:27	22	7,4	22	17	150
0:09:28	22	7,4	22	17	150
0:09:29	22	7,4	22	17	150
0:09:30	22	7,4	22	17	150
0:09:31	22	7,4	22	18	150
0:09:32	22	7,3	22	17	150
0:09:33	22	7,6	22	17	150
0:09:34	22	7,7	22	17	150
0:09:35	22	7,7	22	17	150
0:09:36	22	7,8	22	17	150
0:09:37	22	7,8	22	17	150
0:09:38	22	7,7	22	17	150
0:09:39	22	7,7	23	17	150
0:09:40	22	7,7	23	17	150
0:09:41	22	7,7	23	17	150
0:09:42	22	7,7	22	18	150
0:09:43	22	7,7	22	17	150
0:09:44	22	7,7	22	18	150
0:09:45	22	7,7	23	17	150
0:09:46	22	7,7	23	17	150
0:09:47	22	7,7	23	17	150
0:09:48	22	7,7	23	17	150
0:09:49	22	7,7	23	17	150
0:09:50	22	7,7	23	17	150
0:09:51	22	7,7	23	17	150
0:09:52	22	7,7	23	17	150
0:09:53	22	7,6	23	17	150
0:09:54	22	7,6	23	17	150
0:09:55	22	7,7	23	17	150
0:09:56	22	7,7	23	17	150
0:09:57	22	7,7	23	17	150
0:09:58	22	8,0	23	17	150
0:09:59	22	8,0	23	17	150
0:10:00	22	8,1	23	17	150
0:10:01	22	8,1	23	17	150
0:10:02	22	8,1	23	17	150
0:10:03	22	8,1	23	17	150
0:10:04	22	8,0	23	17	150
0:10:05	22	8,0	22	17	150
0:10:06	22	8,0	22	17	150
0:10:07	22	8,0	22	17	150
0:10:08	22	8,0	22	17	150
0:10:09	22	8,0	22	17	150
0:10:10	22	8,0	22	17	150
0:10:11	22	8,0	22	17	150
0:10:12	22	8,0	22	17	150
0:10:13	22	8,0	23	17	150
0:10:14	22	8,0	23	17	150
0:10:15	22	8,0	23	17	150
0:10:16	22	8,0	23	17	150
0:10:17	22	8,0	23	17	150
0:10:18	22	8,0	23	17	150
0:10:19	22	7,9	23	17	150
0:10:20	22	8,0	23	17	150
0:10:21	22	8,0	23	17	150
0:10:22	22	8,0	23	17	150
0:10:23	22	8,1	23	17	150
0:10:24	22	8,3	23	17	150
0:10:25	22	8,4	23	17	150
0:10:26	22	8,4	23	17	150
0:10:27	22	8,4	23	17	150
0:10:28	22	8,4	23	17	150
0:10:29	22	8,4	23	17	150
0:10:30	22	8,4	23	17	150
0:10:31	22	8,4	23	17	150
0:10:32	22	8,4	23	17	150
0:10:33	22	8,3	23	17	150
0:10:34	22	8,3	23	17	150
0:10:35	22	8,3	23	17	150
0:10:36	22	8,3	23	17	150
0:10:37	22	8,3	23	17	150
0:10:38	22	8,3	23	17	150
0:10:39	22	8,3	23	17	150
0:10:40	22	8,3	23	17	150
0:10:41	22	8,3	23	17	150
0:10:42	22	8,3	23	17	150
0:10:43	22	8,3	23	17	150
0:10:44	22	8,3	23	17	150
0:10:45	22	8,3	23	17	150
0:10:46	22	8,3	23	17	150
0:10:47	22	8,3	23	17	150
0:10:48	22	8,3	23	17	150
0:10:49	22	8,3	23	17	150
0:10:50	22	8,6	23	17	150
0:10:51	22	8,7	23	17	150
0:10:52	22	8,7	23	17	150
0:10:53	22	8,7	23	17	150
0:10:54	22	8,7	23	17	150
0:10:55	22	8,7	23	17	150
0:10:56	22	8,7	23	17	150
0:10:57	22	8,7	23	17	150
0:10:58	22	8,7	23	17	150
0:10:59	22	8,7	23	17	150
0:11:00	22	8,7	23	17	150
0:11:01	22	8,6	23	17	150
0:11:02	22	8,6	23	17	150
0:11:03	22	8,6	23	17	150
0:11:04	22	8,6	23	17	150
0:11:05	22	8,6	23	17	150
0:11:06	22	8,6	23	17	150
0:11:07	22	8,6	23	17	150
0:11:08	22	8,6	23	17	150
0:11:09	22	8,6	23	17	150
0:11:10	22	8,6	23	17	150
0:11:11	22	8,6	24	17	150
0:11:12	21	8,6	24	17	150
0:11:13	21	8,6	24	17	150
0:11:14	21	8,6	24	17	150
0:11:15	22	8,8	24	17	150
0:11:16	21	9,0	24	17	150
0:11:17	21	9,0	24	17	150
0:11:18	21	9,0	24	17	150
0:11:19	21	9,0	24	17	150
0:11:20	21	9,0	24	17	150
0:11:21	21	9,0	24	17	150
0:11:22	21	9,0	24	17	150
0:11:23	21	9,0	24	17	150
0:11:24	21	9,0	24	17	150
0:11:25	21	9,0	24	17	150
0:11:26	21	9,0	24	17	150
0:11:27	21	9,0	24	17	150
0:11:28	21	9,0	24	17	150
0:11:29	21	8,9	24	17	150
0:11:30	21	8,9	24	17	150
0:11:31	21	8,9	24	17	150
0:11:32	21	8,9	24	17	150
0:11:33	21	8,9	24	17	150
0:11:34	21	8,9	24	17	150
0:11:35	21	8,9	24	17	150
0:11:36	21	8,9	24	17	150
0:11:37	21	8,9	24	17	150
0:11:38	21	8,9	24	17	150
0:11:39	21	8,9	24	17	150
0:11:40	21	9,0	24	17	150
0:11:41	21	9,2	24	17	150
0:11:42	21	9,3	24	17	150
0:11:43	21	9,3	24	17	150
0:11:44	21	9,3	24	17	150
0:11:45	21	9,3	24	17	150
0:11:46	21	9,3	24	17	150
0:11:47	21	9,3	24	17	150
0:11:48	21	9,3	24	17	150
0:11:49	21	9,3	24	17	150
0:11:50	21	9,3	24	17	150
0:11:51	21	9,3	24	17	150
0:11:52	21	9,3	24	17	150
0:11:53	21	9,3	24	17	150
0:11:54	21	9,2	24	17	150
0:11:55	21	9,2	24	17	150
0:11:56	21	9,2	24	17	150
0:11:57	21	9,2	24	17	150
0:11:58	21	9,2	24	17	150
0:11:59	21	9,2	24	17	150
0:12:00	21	9,2	24	17	150
0:12:01	21	9,2	24	17	150
0:12:02	21	9,2	24	17	150
0:12:03	21	9,2	24	17	150
0:12:04	21	9,2	24	17	150
0:12:05	21	9,3	24	17	150
0:12:06	21	9,5	24	17	150
0:12:07	21	9,6	24	17	150
0:12:08	21	9,6	24	17	150
0:12:09	21	9,6	24	17	150
0:12:10	21	9,6	24	17	150
0:12:11	21	9,6	24	17	150
0:12:12	21	9,6	24	17	150
0:12:13	21	9,6	24	17	150
0:12:14	21	9,6	24	17	150
0:12:15	21	9,6	24	17	150
0:12:16	21	9,6	24	17	150
0:12:17	21	9,6	24	17	150
0:12:18	21	9,6	24	17	150
0:12:19	21	9,6	24	17	150
0:12:20	21	9,6	24	17	150
0:12:21	21	9,6	24	17	150
0:12:22	21	9,6	24	17	150
0:12:23	21	9,6	24	17	150
0:12:24	21	9,6	24	17	150
0:12:25	21	9,5	24	17	150
0:12:26	21	9,5	24	17	150
0:12:27	21	9,5	24	17	150
0:12:28	21	9,5	24	17	150
0:12:29	21	9,5	24	17	150
0:12:30	21	9,6	24	17	150
0:12:31	21	9,6	24	17	150
0:12:32	21	9,6	24	17	150
0:12:33	21	9,7	24	17	150
0:12:34	21	9,9	24	17	150
0:12:35	21	10,0	24	17	150
0:12:36	21	10,0	24	17	150
0:12:37	21	10,0	24	17	150
0:12:38	21	10,0	24	17	150
0:12:39	21	10,0	24	17	150
0:12:40	21	10,0	24	17	150
0:12:41	21	10,0	24	17	150
0:12:42	21	9,9	24	17	150
0:12:43	21	9,9	24	17	150
0:12:44	21	9,9	24	17	150
0:12:45	21	9,9	24	17	150
0:12:46	21	9,9	24	17	150
0:12:47	21	9,9	24	17	150
0:12:48	21	9,9	24	17	150
0:12:49	21	9,9	24	17	150
0:12:50	21	9,9	24	17	150
0:12:51	21	9,9	24	17	150
0:12:52	21	9,9	24	17	150
0:12:53	21	9,9	24	17	150
0:12:54	21	9,9	24	17	150
0:12:55	21	9,9	24	17	150
0:12:56	21	9,9	24	17	150
0:12:57	21	9,9	24	17	150
0:12:58	21	9,8	24	17	150
0:12:59	21	9,9	24	17	150
0:13:00	21	10,1	24	17	150
0:13:01	21	10,3	24	17	150
0:13:02	21	10,3	24	17	150
0:13:03	21	10,3	24	17	150
0:13:04	21	10,3	24	17	150
0:13:05	21	10,3	24	17	150
0:13:06	21	10,3	24	17	150
0:13:07	21	10,3	24	17	150
0:13:08	21	10,3	24	17	150
0:13:09	21	10,3	24	17	150
0:13:10	21	10,3	24	17	150
0:13:11	21	10,3	24	17	150
0:13:12	21	10,2	24	17	150
0:13:13	21	10,2	24	17	150
0:13:14	21	10,2	24	17	150
0:13:15	21	10,2	24	17	150
0:13:16	21	10,2	24	17	150
0:13:17	21	10,2	24	17	150
0:13:18	21	10,2	24	17	150
0:13:19	21	10,2	24	17	150
0:13:20	21	10,2	24	17	150
0:13:21	21	10,2	24	17	150
0:13:22	21	10,2	24	17	150
0:13:23	21	10,2	24	17	150
0:13:24	21	10,2	24	17	150
0:13:25	21	10,2	24	17	150
0:13:26	21	10,2	24	17	150
0:13:27	21	10,4	24	17	150
0:13:28	21	10,6	24	17	150
0:13:29	21	10,6	24	16	150
0:13:30	21	10,6	24	17	150
0:13:31	21	10,6	24	17	150
0:13:32	21	10,6	24	17	150
0:13:33	21	10,6	24	17	150
0:13:34	21	10,6	24	16	150
0:13:35	21	10,6	24	17	150
0:13:36	21	10,6	24	16	150
0:13:37	21	10,6	24	17	150
0:13:38	21	10,6	24	17	150
0:13:39	21	10,6	24	17	150
0:13:40	21	10,6	24	16	150
0:13:41	21	10,6	24	17	150
0:13:42	21	10,6	24	17	150
0:13:43	21	10,6	24	17	150
0:13:44	21	10,6	24	17	150
0:13:45	21	10,5	24	16	150
0:13:46	21	10,5	24	16	150
0:13:47	21	10,5	24	17	150
0:13:48	21	10,5	24	17	150
0:13:49	21	10,5	24	16	150
0:13:50	21	10,5	24	17	150
0:13:51	21	10,5	24	16	150
0:13:52	20	10,5	24	17	150
0:13:53	21	10,5	24	17	150
0:13:54	20	10,7	24	17	150
0:13:55	20	10,9	24	16	150
0:13:56	20	10,9	24	17	150
0:13:57	20	11,0	24	17	150
0:13:58	20	11,0	24	17	150
0:13:59	20	11,0	24	16	150
0:14:00	20	10,9	24	16	150
0:14:01	20	10,9	24	17	150
0:14:02	20	10,9	24	16	150
0:14:03	20	10,9	24	17	150
0:14:04	20	10,9	24	16	150
0:14:05	20	10,9	24	17	150
0:14:06	20	10,9	25	17	150
0:14:07	20	10,9	25	17	150
0:14:08	20	10,9	25	17	150
0:14:09	20	10,9	25	16	150
0:14:10	20	10,9	25	16	150
0:14:11	20	10,9	25	16	150
0:14:12	20	10,9	25	17	150
0:14:13	20	10,9	25	16	150
0:14:14	20	10,9	25	17	150
0:14:15	20	10,9	25	16	150
0:14:16	20	10,8	25	16	150
0:14:17	20	10,8	25	16	150
0:14:18	20	11,0	25	16	150
0:14:19	20	11,2	25	16	150
0:14:20	20	11,3	25	16	150
0:14:21	20	11,3	25	16	150
0:14:22	20	11,3	25	16	150
0:14:23	20	11,3	25	16	150
0:14:24	20	11,3	25	16	150
0:14:25	20	11,3	25	16	150
0:14:26	20	11,3	25	16	150
0:14:27	20	11,3	25	16	150
0:14:28	20	11,3	25	16	150
0:14:29	20	11,3	25	16	150
0:14:30	20	11,3	25	16	150
0:14:31	20	11,3	25	16	150
0:14:32	20	11,3	25	16	150
0:14:33	20	11,2	25	16	150
0:14:34	20	11,2	25	16	150
0:14:35	20	11,2	25	16	150
0:14:36	20	11,2	25	16	150
0:14:37	20	11,2	25	16	150
0:14:38	20	11,2	25	16	150
0:14:39	20	11,2	25	16	150
0:14:40	20	11,2	25	16	150
0:14:41	20	11,2	25	16	150
0:14:42	20	11,2	25	16	150
0:14:43	20	11,2	25	16	150
0:14:44	20	11,2	25	16	150
0:14:45	20	11,2	25	16	150
0:14:46	20	11,4	25	16	150
0:14:47	20	11,6	25	16	150
0:14:48	20	11,6	25	16	150
0:14:49	20	11,6	25	16	150
0:14:50	20	11,6	25	16	150
0:14:51	20	11,6	25	16	150
0:14:52	20	11,6	25	16	150
0:14:53	20	11,6	25	16	150
0:14:54	20	11,6	25	16	150
0:14:55	20	11,6	25	16	150
0:14:56	20	11,6	25	16	150
0:14:57	20	11,6	25	16	150
0:14:58	20	11,6	25	16	150
0:14:59	20	11,6	25	16	150
0:15:00	20	11,6	25	16	150
0:15:01	20	11,6	25	16	150
0:15:02	20	11,6	25	16	150
0:15:03	20	11,6	25	16	150
0:15:04	20	11,6	25	16	150
0:15:05	20	11,5	25	16	150
0:15:06	20	11,5	25	16	150
0:15:07	20	11,5	25	16	150
0:15:08	20	11,5	25	16	150
0:15:09	20	11,5	25	16	150
0:15:10	20	11,5	25	16	150
0:15:11	20	11,5	25	16	150
0:15:12	20	11,5	25	16	150
0:15:13	20	11,7	25	16	150
0:15:14	20	12,1	25	16	150
0:15:15	20	12,2	25	16	150
0:15:16	20	12,3	25	16	150
0:15:17	20	12,3	25	16	150
0:15:18	20	12,3	26	16	150
0:15:19	20	12,3	26	16	150
0:15:20	20	12,3	26	16	150
0:15:21	20	12,3	26	16	150
0:15:22	20	12,3	26	16	150
0:15:23	20	12,2	26	16	150
0:15:24	20	12,2	26	16	150
0:15:25	20	12,2	26	16	150
0:15:26	20	12,2	26	16	150
0:15:27	20	12,2	26	16	150
0:15:28	20	12,2	26	16	150
0:15:29	20	12,2	26	16	150
0:15:30	20	12,2	26	16	150
0:15:31	20	12,2	26	16	150
0:15:32	20	12,2	26	16	150
0:15:33	20	12,2	26	16	150
0:15:34	20	12,2	26	16	150
0:15:35	20	12,2	26	16	150
0:15:36	20	12,2	26	16	150
0:15:37	20	12,2	26	16	150
0:15:38	20	12,2	26	16	150
0:15:39	20	12,1	26	16	150
0:15:40	20	12,1	26	16	150
0:15:41	20	12,1	26	16	150
0:15:42	20	12,1	26	16	150
0:15:43	20	12,1	26	16	150
0:15:44	20	12,1	26	16	150
0:15:45	20	12,1	26	16	150
0:15:46	20	12,1	26	16	150
0:15:47	20	12,1	26	16	150
0:15:48	20	12,1	26	16	150
0:15:49	20	12,1	26	16	150
0:15:50	20	12,1	26	16	150
0:15:51	20	12,1	26	16	150
0:15:52	20	12,1	26	16	150
0:15:53	20	12,1	26	16	150
0:15:54	20	12,1	26	16	150
0:15:55	20	12,1	26	16	150
0:15:56	20	12,1	26	16	150
0:15:57	20	12,0	26	16	150
0:15:58	20	12,3	26	16	150
0:15:59	20	12,5	26	16	150
0:16:00	20	12,5	26	16	150
0:16:01	20	12,6	26	16	150
0:16:02	20	12,6	26	16	150
0:16:03	20	12,5	26	16	150
0:16:04	20	12,5	26	16	150
0:16:05	20	12,5	26	16	150
0:16:06	20	12,5	26	16	150
0:16:07	20	12,5	26	16	150
0:16:08	20	12,5	26	16	150
0:16:09	20	12,5	26	16	150
0:16:10	20	12,5	26	16	150
0:16:11	20	12,5	26	16	150
0:16:12	20	12,5	26	16	150
0:16:13	20	12,5	26	16	150
0:16:14	20	12,5	26	16	150
0:16:15	20	12,5	26	16	150
0:16:16	20	12,5	26	16	150
0:16:17	20	12,5	26	16	150
0:16:18	20	12,5	26	16	150
0:16:19	20	12,5	26	16	150
0:16:20	20	12,5	26	16	150
0:16:21	20	12,4	26	16	150
0:16:22	20	12,4	26	16	150
0:16:23	20	12,4	26	16	150
0:16:24	20	12,4	26	16	150
0:16:25	20	12,4	26	16	150
0:16:26	20	12,4	26	16	150
0:16:27	20	12,4	26	16	150
0:16:28	20	12,4	26	16	150
0:16:29	20	12,4	26	16	150
0:16:30	20	12,4	26	16	150
0:16:31	20	12,6	26	16	150
0:16:32	20	12,8	26	16	150
0:16:33	20	12,8	26	16	150
0:16:34	20	12,9	26	16	150
0:16:35	20	12,9	26	16	150
0:16:36	20	12,9	26	16	150
0:16:37	20	12,9	26	16	150
0:16:38	20	12,9	26	16	150
0:16:39	20	12,9	26	16	150
0:16:40	20	12,8	26	16	150
0:16:41	20	12,8	26	16	150
0:16:42	20	12,8	26	16	150
0:16:43	20	12,8	26	16	150
0:16:44	20	12,8	26	16	150
0:16:45	20	12,8	26	16	150
0:16:46	20	12,8	26	16	150
0:16:47	20	12,8	26	16	150
0:16:48	20	12,8	26	16	150
0:16:49	20	12,8	26	16	150
0:16:50	20	12,8	26	16	150
0:16:51	20	12,8	26	16	150
0:16:52	20	12,8	26	16	150
0:16:53	20	12,8	26	16	150
0:16:54	20	12,8	26	16	150
0:16:55	20	12,8	26	16	150
0:16:56	20	12,8	26	16	150
0:16:57	20	12,8	26	16	150
0:16:58	20	12,8	26	16	150
0:16:59	20	12,8	26	16	150
0:17:00	20	12,9	26	16	150
0:17:01	20	13,1	26	16	150
0:17:02	19	13,2	26	16	150
0:17:03	19	13,2	26	16	150
0:17:04	19	13,2	26	16	150
0:17:05	19	13,2	26	16	150
0:17:06	19	13,2	26	16	150
0:17:07	19	13,2	26	16	150
0:17:08	19	13,2	26	16	150
0:17:09	19	13,2	26	16	150
0:17:10	19	13,2	26	16	150
0:17:11	19	13,2	26	16	150
0:17:12	19	13,2	26	16	150
0:17:13	19	13,2	26	16	150
0:17:14	19	13,2	26	16	150
0:17:15	19	13,2	26	16	150
0:17:16	19	13,2	26	16	150
0:17:17	19	13,2	26	16	150
0:17:18	19	13,1	26	16	150
0:17:19	19	13,1	26	16	150
0:17:20	19	13,1	26	16	150
0:17:21	19	13,1	26	16	150
0:17:22	19	13,1	26	16	150
0:17:23	19	13,1	26	16	150
0:17:24	19	13,1	26	16	150
0:17:25	19	13,1	26	16	150
0:17:26	19	13,2	26	16	150
0:17:27	19	13,2	26	16	150
0:17:28	19	13,2	26	16	150
0:17:29	19	13,2	26	16	150
0:17:30	19	13,2	26	16	150
0:17:31	19	13,2	26	16	150
0:17:32	19	13,4	26	16	150
0:17:33	19	13,4	26	16	150
0:17:34	19	13,4	26	16	150
0:17:35	19	13,4	26	16	150
0:17:36	19	13,4	26	16	150
0:17:37	19	13,4	26	16	150
0:17:38	19	13,4	26	16	150
0:17:39	19	13,4	26	16	150
0:17:40	19	13,4	26	16	150
0:17:41	19	13,4	26	16	150
0:17:42	19	13,4	26	16	150
0:17:43	19	13,4	26	16	150
0:17:44	19	13,4	26	16	150
0:17:45	19	13,4	26	16	150
0:17:46	19	13,5	26	16	150
0:17:47	19	13,6	26	16	150
0:17:48	19	13,6	26	16	150
0:17:49	19	13,6	26	16	150
0:17:50	19	13,6	26	16	150
0:17:51	19	13,6	26	16	150
0:17:52	19	13,6	26	16	150
0:17:53	19	13,6	26	16	150
0:17:54	19	13,6	26	16	150
0:17:55	19	13,6	26	16	150
0:17:56	19	13,6	26	16	150
0:17:57	19	13,6	26	16	150
0:17:58	19	13,6	26	16	150
0:17:59	19	13,6	26	16	150
0:18:00	19	13,6	26	16	150
0:18:01	19	13,6	26	16	150
0:18:02	19	13,6	26	16	150
0:18:03	19	13,6	26	16	150
0:18:04	19	13,8	26	16	150
0:18:05	19	13,9	26	16	150
0:18:06	19	13,9	26	16	150
0:18:07	19	13,9	26	16	150
0:18:08	19	13,9	26	16	150
0:18:09	19	13,9	26	16	150
0:18:10	19	13,9	26	16	150
0:18:11	19	13,9	26	16	150
0:18:12	19	13,9	26	16	150
0:18:13	19	13,9	26	16	150
0:18:14	19	13,9	26	16	150
0:18:15	19	13,9	26	16	150
0:18:16	19	13,9	26	16	150
0:18:17	19	13,9	26	16	150
0:18:18	19	13,9	26	16	150
0:18:19	19	13,9	26	16	150
0:18:20	19	13,9	26	16	150
0:18:21	19	13,9	26	15	150
0:18:22	19	13,8	26	15	150
0:18:23	19	13,8	26	16	150
0:18:24	19	13,8	26	16	150
0:18:25	19	13,9	26	15	150
0:18:26	19	14,0	26	16	150
0:18:27	19	14,0	26	16	150
0:18:28	19	14,0	26	15	150
0:18:29	19	14,0	26	16	150
0:18:30	19	14,0	26	16	150
0:18:31	19	14,0	26	16	150
0:18:32	19	14,0	26	16	150
0:18:33	19	14,0	26	15	150
0:18:34	19	14,0	26	16	150
0:18:35	19	14,0	26	15	150
0:18:36	19	14,3	26	16	150
0:18:37	19	14,4	26	15	150
0:18:38	19	14,4	26	16	150
0:18:39	19	14,5	26	16	150
0:18:40	19	14,5	26	15	150
0:18:41	19	14,5	26	16	150
0:18:42	19	14,5	26	16	150
0:18:43	19	14,4	26	16	150
0:18:44	19	14,4	26	16	150
0:18:45	19	14,4	26	16	150
0:18:46	19	14,4	26	15	150
0:18:47	19	14,4	26	16	150
0:18:48	19	14,4	26	15	150
0:18:49	19	14,4	26	16	150
0:18:50	19	14,4	26	15	150
0:18:51	19	14,4	26	16	150
0:18:52	19	14,4	26	16	150
0:18:53	19	14,4	26	16	150
0:18:54	19	14,4	26	15	150
0:18:55	19	14,4	26	15	150
0:18:56	19	14,4	26	15	150
0:18:57	19	14,4	26	16	150
0:18:58	19	14,4	26	16	150
0:18:59	19	14,4	26	16	150
0:19:00	19	14,3	26	16	150
0:19:01	19	14,3	26	15	150
0:19:02	19	14,3	26	15	150
0:19:03	19	14,3	26	16	150
0:19:04	19	14,3	26	15	150
0:19:05	19	14,3	26	16	150
0:19:06	19	14,4	26	15	150
0:19:07	19	14,4	26	15	150
0:19:08	19	14,5	26	15	150
0:19:09	19	14,5	26	16	150
0:19:10	19	14,5	26	15	150
0:19:11	19	14,5	26	15	150
0:19:12	19	14,5	26	15	150
0:19:13	19	14,4	26	16	150
0:19:14	19	14,6	26	15	150
0:19:15	19	14,8	26	16	150
0:19:16	19	14,8	26	16	150
0:19:17	19	14,8	26	15	150
0:19:18	19	14,8	26	16	150
0:19:19	19	14,8	26	15	150
0:19:20	19	14,8	26	16	150
0:19:21	19	14,8	26	15	150
0:19:22	19	14,8	26	16	150
0:19:23	19	14,8	26	15	150
0:19:24	19	14,8	26	15	150
0:19:25	19	14,8	26	15	150
0:19:26	19	14,8	26	15	150
0:19:27	19	14,8	26	15	150
0:19:28	19	14,8	26	15	150
0:19:29	19	14,8	26	15	150
0:19:30	19	14,8	26	15	150
0:19:31	19	14,7	26	15	150
0:19:32	19	14,7	26	15	150
0:19:33	19	14,7	26	15	150
0:19:34	19	14,7	26	15	150
0:19:35	19	14,7	26	15	150
0:19:36	19	14,7	26	15	150
0:19:37	19	14,7	26	15	150
0:19:38	19	14,7	26	15	150
0:19:39	19	14,7	26	15	150
0:19:40	19	14,7	26	15	150
0:19:41	19	15,0	26	15	150
0:19:42	19	15,2	26	16	150
0:19:43	19	15,2	26	15	150
0:19:44	19	15,2	26	15	150
0:19:45	19	15,2	26	15	150
0:19:46	19	15,2	26	15	150
0:19:47	19	15,2	26	15	150
0:19:48	19	15,2	26	15	150
0:19:49	19	15,2	26	15	150
0:19:50	19	15,2	26	15	150
0:19:51	19	15,2	26	15	150
0:19:52	19	15,2	26	15	150
0:19:53	19	15,2	26	15	150
0:19:54	19	15,2	26	15	150
0:19:55	19	15,2	26	15	150
0:19:56	19	15,2	26	15	150
0:19:57	19	15,2	26	15	150
0:19:58	19	15,2	26	15	150
0:19:59	19	15,2	26	15	150
0:20:00	19	15,2	26	15	150
0:20:01	19	15,1	26	15	150
0:20:02	19	15,1	26	15	150
0:20:03	19	15,1	26	15	150
0:20:04	19	15,1	26	15	150
0:20:05	19	15,1	26	15	150
0:20:06	19	15,1	26	15	150
0:20:07	19	15,1	26	15	150
0:20:08	19	15,1	26	15	150
0:20:09	19	15,1	26	15	150
0:20:10	19	15,1	26	15	150
0:20:11	19	15,1	26	15	150
0:20:12	19	15,1	26	15	150
0:20:13	19	15,3	26	15	150
0:20:14	19	15,5	26	15	150
0:20:15	19	15,6	27	15	150
0:20:16	19	15,6	27	15	150
0:20:17	19	15,6	27	15	150
0:20:18	19	15,6	27	15	150
0:20:19	19	15,6	27	15	150
0:20:20	19	15,6	27	15	150
0:20:21	19	15,6	27	15	150
0:20:22	19	15,6	27	15	150
0:20:23	19	15,6	27	15	150
0:20:24	19	15,6	27	15	150
0:20:25	19	15,6	27	15	150
0:20:26	19	15,6	27	15	150
0:20:27	19	15,6	27	15	150
0:20:28	19	15,5	27	15	150
0:20:29	19	15,5	27	15	150
0:20:30	19	15,5	27	15	150
0:20:31	19	15,5	27	15	150
0:20:32	19	15,5	27	15	150
0:20:33	19	15,5	27	15	150
0:20:34	19	15,5	27	15	150
0:20:35	19	15,5	27	15	150
0:20:36	19	15,5	27	15	150
0:20:37	18	15,5	27	15	150
0:20:38	18	15,5	27	15	150
0:20:39	18	15,5	27	15	150
0:20:40	18	15,5	27	15	150
0:20:41	18	15,5	27	15	150
0:20:42	18	15,5	27	15	150
0:20:43	18	15,5	27	15	150
0:20:44	18	15,5	27	15	150
0:20:45	18	15,5	27	15	150
0:20:46	18	15,6	27	15	150
0:20:47	18	15,9	27	15	150
0:20:48	18	16,0	27	15	150
0:20:49	18	16,0	27	15	150
0:20:50	18	16,0	27	15	150
0:20:51	18	16,0	27	15	150
0:20:52	18	16,0	27	15	150
0:20:53	18	16,0	27	15	150
0:20:54	18	16,0	27	15	150
0:20:55	18	16,0	27	15	150
0:20:56	18	16,0	27	15	150
0:20:57	18	16,0	27	15	150
0:20:58	18	16,0	27	15	150
0:20:59	18	16,0	27	15	150
0:21:00	18	16,0	27	15	150
0:21:01	18	16,0	27	15	150
0:21:02	18	16,0	27	15	150
0:21:03	18	16,0	27	15	150
0:21:04	18	16,0	27	15	150
0:21:05	18	16,0	27	15	150
0:21:06	18	15,9	27	15	150
0:21:07	18	15,9	27	15	150
0:21:08	18	15,9	27	15	150
0:21:09	18	15,9	27	15	150
0:21:10	18	15,9	27	15	150
0:21:11	18	15,9	27	15	150
0:21:12	18	15,9	27	15	150
0:21:13	18	15,9	27	15	150
0:21:14	18	15,9	27	15	150
0:21:15	18	15,9	27	15	150
0:21:16	18	15,9	27	15	150
0:21:17	18	15,9	27	15	150
0:21:18	18	16,0	26	15	150
0:21:19	18	16,3	26	15	150
0:21:20	18	16,4	26	15	150
0:21:21	18	16,4	26	15	150
0:21:22	18	16,4	26	15	150
0:21:23	18	16,4	26	15	150
0:21:24	18	16,4	26	15	150
0:21:25	18	16,4	26	15	150
0:21:26	18	16,4	26	15	150
0:21:27	18	16,4	26	15	150
0:21:28	18	16,4	26	15	150
0:21:29	18	16,4	26	15	150
0:21:30	18	16,4	26	15	150
0:21:31	18	16,4	26	15	150
0:21:32	18	16,4	26	15	150
0:21:33	18	16,4	26	15	150
0:21:34	18	16,4	26	15	150
0:21:35	18	16,3	26	15	150
0:21:36	18	16,3	26	15	150
0:21:37	18	16,3	26	15	150
0:21:38	18	16,3	26	15	150
0:21:39	18	16,3	26	15	150
0:21:40	18	16,3	26	15	150
0:21:41	18	16,3	26	15	150
0:21:42	18	16,3	26	15	150
0:21:43	18	16,3	26	15	150
0:21:44	18	16,3	26	15	150
0:21:45	18	16,3	26	15	150
0:21:46	18	16,3	26	15	150
0:21:47	18	16,3	26	15	150
0:21:48	18	16,3	26	15	150
0:21:49	18	16,3	26	15	150
0:21:50	18	16,5	26	15	150
0:21:51	18	16,7	26	15	150
0:21:52	18	16,8	26	15	150
0:21:53	18	16,8	26	15	150
0:21:54	18	16,8	26	15	150
0:21:55	18	16,8	26	15	150
0:21:56	18	16,8	26	15	150
0:21:57	18	16,8	26	15	150
0:21:58	18	16,8	26	15	150
0:21:59	18	16,8	26	15	150
0:22:00	18	16,8	26	15	150
0:22:01	18	16,8	26	15	150
0:22:02	18	16,8	26	15	150
0:22:03	18	16,7	26	15	150
0:22:04	18	16,7	26	15	150
0:22:05	18	16,7	26	15	150
0:22:06	18	16,7	26	15	150
0:22:07	18	16,7	26	15	150
0:22:08	18	16,7	26	15	150
0:22:09	18	16,7	26	15	150
0:22:10	18	16,7	26	15	150
0:22:11	18	16,7	26	15	150
0:22:12	18	16,7	26	15	150
0:22:13	18	16,7	26	15	150
0:22:14	18	16,7	26	15	150
0:22:15	18	16,7	26	15	150
0:22:16	18	16,7	26	15	150
0:22:17	18	16,7	26	15	150
0:22:18	18	16,7	26	15	150
0:22:19	18	16,7	26	15	150
0:22:20	18	16,7	26	15	150
0:22:21	18	16,7	27	15	150
0:22:22	18	16,8	27	15	150
0:22:23	18	17,0	27	15	150
0:22:24	18	17,1	27	15	150
0:22:25	18	17,1	27	15	150
0:22:26	18	17,2	27	15	150
0:22:27	18	17,2	27	15	150
0:22:28	18	17,1	27	15	150
0:22:29	18	17,1	27	15	150
0:22:30	18	17,1	27	15	150
0:22:31	18	17,1	27	15	150
0:22:32	18	17,1	27	15	150
0:22:33	18	17,1	27	15	150
0:22:34	18	17,1	27	15	150
0:22:35	18	17,1	27	15	150
0:22:36	18	17,1	27	15	150
0:22:37	18	17,1	27	15	150
0:22:38	18	17,1	27	15	150
0:22:39	18	17,1	27	15	150
0:22:40	18	17,1	27	15	150
0:22:41	18	17,1	27	15	150
0:22:42	18	17,1	27	15	150
0:22:43	18	17,1	27	15	150
0:22:44	18	17,1	27	15	150
0:22:45	18	17,1	27	15	150
0:22:46	18	17,1	27	15	150
0:22:47	18	17,0	27	15	150
0:22:48	18	17,0	27	15	150
0:22:49	18	17,0	27	15	150
0:22:50	18	17,1	27	15	150
0:22:51	18	17,1	27	15	150
0:22:52	18	17,1	27	15	150
0:22:53	18	17,1	27	15	150
0:22:54	18	17,2	27	15	150
0:22:55	18	17,3	27	15	150
0:22:56	18	17,3	27	15	150
0:22:57	18	17,3	27	15	150
0:22:58	18	17,3	27	15	150
0:22:59	18	17,3	27	15	150
0:23:00	18	17,3	27	15	150
0:23:01	18	17,3	27	15	150
0:23:02	18	17,3	27	15	150
0:23:03	18	17,3	27	15	150
0:23:04	18	17,3	27	15	150
0:23:05	18	17,3	27	15	150
0:23:06	18	17,3	27	15	150
0:23:07	18	17,2	27	15	150
0:23:08	18	17,5	27	15	150
0:23:09	18	17,5	27	15	150
0:23:10	18	17,5	27	15	150
0:23:11	18	17,6	27	15	150
0:23:12	18	17,6	27	15	150
0:23:13	18	17,5	27	15	150
0:23:14	18	17,5	27	15	150
0:23:15	18	17,5	27	15	150
0:23:16	18	17,5	27	15	150
0:23:17	18	17,5	27	15	150
0:23:18	18	17,5	27	15	150
0:23:19	18	17,5	27	15	150
0:23:20	18	17,5	27	15	150
0:23:21	18	17,5	27	15	150
0:23:22	18	17,5	27	15	150
0:23:23	18	17,5	27	15	150
0:23:24	18	17,5	27	15	150
0:23:25	18	17,5	27	15	150
0:23:26	18	17,5	27	15	150
0:23:27	18	17,5	27	15	150
0:23:28	18	17,6	27	15	150
0:23:29	18	17,6	27	15	150
0:23:30	18	17,6	27	15	150
0:23:31	18	17,7	27	15	150
0:23:32	18	17,9	27	15	150
0:23:33	18	18,0	27	15	150
0:23:34	18	18,0	27	15	150
0:23:35	18	18,0	27	15	150
0:23:36	18	18,0	27	15	150
0:23:37	18	18,0	27	15	150
0:23:38	18	18,0	27	15	150
0:23:39	18	18,0	27	15	150
0:23:40	18	18,0	27	15	150
0:23:41	18	18,0	27	15	150
0:23:42	18	18,0	27	15	150
0:23:43	18	18,0	27	15	150
0:23:44	18	18,0	27	15	150
0:23:45	18	18,0	27	15	150
0:23:46	18	18,0	27	15	150
0:23:47	18	18,0	27	15	150
0:23:48	18	18,0	27	15	150
0:23:49	18	18,0	27	15	150
0:23:50	18	17,9	27	15	150
0:23:51	18	17,9	27	15	150
0:23:52	18	17,9	27	15	150
0:23:53	18	17,9	27	15	150
0:23:54	18	17,9	27	15	150
0:23:55	18	17,9	27	15	150
0:23:56	18	17,9	27	15	150
0:23:57	18	17,9	27	15	150
0:23:58	18	17,9	27	15	150
0:23:59	18	17,9	27	15	150
0:24:00	18	17,9	27	15	150
0:24:01	18	17,9	27	15	150
0:24:02	18	17,9	27	15	150
0:24:03	18	17,9	27	15	150
0:24:04	18	17,9	27	15	150
0:24:05	18	17,9	27	14	150
0:24:06	18	17,9	27	15	150
0:24:07	18	18,1	27	15	150
0:24:08	18	18,3	27	15	150
0:24:09	18	18,4	27	15	150
0:24:10	18	18,4	27	15	150
0:24:11	18	18,4	27	15	150
0:24:12	18	18,4	27	15	150
0:24:13	18	18,4	27	15	150
0:24:14	18	18,4	27	15	150
0:24:15	18	18,4	27	15	150
0:24:16	18	18,4	27	15	150
0:24:17	18	18,4	27	15	150
0:24:18	18	18,4	27	15	150
0:24:19	18	18,4	27	15	150
0:24:20	18	18,4	27	15	150
0:24:21	18	18,4	27	15	150
0:24:22	18	18,4	27	15	150
0:24:23	18	18,4	27	15	150
0:24:24	18	18,4	27	15	150
0:24:25	18	18,3	27	15	150
0:24:26	18	18,3	27	15	150
0:24:27	18	18,3	27	15	150
0:24:28	18	18,3	27	15	150
0:24:29	18	18,3	27	15	150
0:24:30	18	18,3	27	15	150
0:24:31	18	18,3	27	15	150
0:24:32	18	18,3	27	15	150
0:24:33	18	18,3	27	15	150
0:24:34	18	18,3	27	15	150
0:24:35	18	18,3	27	15	150
0:24:36	18	18,3	27	15	150
0:24:37	18	18,5	27	15	150
0:24:38	18	18,7	27	15	150
0:24:39	18	18,8	27	15	150
0:24:40	18	18,8	27	14	150
0:24:41	18	18,8	27	15	150
0:24:42	18	18,8	27	14	150
0:24:43	18	18,8	27	15	150
0:24:44	18	18,8	27	15	150
0:24:45	18	18,8	27	15	150
0:24:46	18	18,8	27	15	150
0:24:47	18	18,8	27	15	150
0:24:48	18	18,8	27	15	150
0:24:49	18	18,8	27	15	150
0:24:50	18	18,8	27	15	150
0:24:51	18	18,8	27	15	150
0:24:52	18	18,7	27	15	150
0:24:53	18	18,7	27	14	150
0:24:54	18	18,7	27	15	150
0:24:55	18	18,7	27	15	150
0:24:56	18	18,7	27	15	150
0:24:57	18	18,7	27	15	150
0:24:58	18	18,7	27	15	150
0:24:59	18	18,7	27	15	150
0:25:00	17	18,7	27	14	150
0:25:01	18	18,7	27	15	150
0:25:02	17	18,7	27	15	150
0:25:03	17	18,7	27	14	150
0:25:04	18	18,7	27	14	150
0:25:05	18	18,7	27	14	150
0:25:06	17	18,7	27	15	150
0:25:07	17	18,7	27	15	150
0:25:08	17	18,7	27	15	150
0:25:09	17	18,7	27	15	150
0:25:10	17	18,7	27	15	150
0:25:11	17	18,7	27	14	150
0:25:12	17	18,9	27	15	150
0:25:13	17	19,1	27	14	150
0:25:14	17	19,2	27	15	150
0:25:15	17	19,2	27	14	150
0:25:16	17	19,2	27	15	150
0:25:17	17	19,2	27	15	150
0:25:18	17	19,2	27	15	150
0:25:19	17	19,2	27	14	150
0:25:20	17	19,2	27	15	150
0:25:21	17	19,2	27	15	150
0:25:22	17	19,2	27	14	150
