Repository: ProgWizer/parser

File: project-root/data/Data Acquisition/Data Acquisition/2017 year (147)/17-00124.txt (part 1 of 6)
--Test Summary--
Full Path and File Name	
Instrument Name	7322
Instrument Type	Model 7322 Consistometer - Variable Speed
Instrument Serial Number	
Test Start Date	19.09.2017
Test Start Time	13:31:25
Test Stop Date	19.09.2017
Test Stop Time	16:13:47
Test Length	2:42:22
Final Sample Time Offset	2:42:21
Controller Schedule Name	
Sampling Period	1 second
Comments	Mpa 26 (35)
Information	WellID	
Information	Customer	
Information	EngName	
Information	CementClass	I-50
Information	CementMfr	
Information	Additives	100I-50+100GVVS+0.45ËÊ+0.8FL Extra
Information	Density	1890
Information	BHCT	11
Information	BHST	
Information	FluidLoss	
Information	JobType	
Calculated Value	Time_30Bc	2:24:26
Calculated Value	Time_70Bc	2:42:21
Initial Temperature (°C)	25 °C
Final Temperature (°C)	11 °C
Initial Pressure (MPa)	0,4 MPa
Final Pressure (MPa)	26,0 MPa
Initial Consistency (Bc)	1 Bc
Final Consistency (Bc)	70 Bc
Initial Wall Temperature (°C)	17 °C
Final Wall Temperature (°C)	10 °C
Initial Motor Speed (RPM)	150 RPM
Final Motor Speed (RPM)	150 RPM
--Data--
Time (HH:MM:SS)	Temperature (°C)	Pressure (MPa)	Consistency (Bc)	Wall Temperature (°C)	Motor Speed (RPM)
0:00:00	25	0,4	1	17	150
0:00:01	25	0,4	1	17	150
0:00:02	25	0,4	1	17	150
0:00:03	25	0,4	1	17	150
0:00:04	25	0,4	1	17	150
0:00:05	25	0,4	1	17	150
0:00:06	25	0,4	1	17	150
0:00:07	25	0,4	1	17	150
0:00:08	25	0,4	1	17	150
0:00:09	25	0,4	1	17	150
0:00:10	25	0,4	1	17	150
0:00:11	25	0,4	1	17	150
0:00:12	25	0,4	1	17	150
0:00:13	25	0,4	1	17	150
0:00:14	25	0,4	1	17	150
0:00:15	25	0,4	1	17	150
0:00:16	25	0,4	1	17	150
0:00:17	25	0,4	1	17	150
0:00:18	25	0,4	1	17	150
0:00:19	25	0,4	1	17	150
0:00:20	25	0,4	1	17	150
0:00:21	25	0,4	1	17	150
0:00:22	25	0,4	1	17	150
0:00:23	25	0,4	1	17	150
0:00:24	25	0,4	1	17	150
0:00:25	25	0,4	1	17	150
0:00:26	25	0,4	1	17	150
0:00:27	25	0,5	1	17	150
0:00:28	25	0,5	1	17	150
0:00:29	25	0,5	1	17	150
0:00:30	25	0,5	1	17	150
0:00:31	25	0,5	1	17	150
0:00:32	25	0,5	1	17	150
0:00:33	25	0,5	1	17	150
0:00:34	25	0,5	1	17	150
0:00:35	25	0,5	1	17	150
0:00:36	25	0,5	1	17	150
0:00:37	25	0,5	1	17	150
0:00:38	25	0,5	1	17	150
0:00:39	25	0,5	1	17	150
0:00:40	25	0,5	1	17	150
0:00:41	25	0,5	1	17	150
0:00:42	24	0,6	1	17	150
0:00:43	24	0,6	1	17	150
0:00:44	24	0,6	1	17	150
0:00:45	24	0,6	1	17	150
0:00:46	24	0,6	1	17	150
0:00:47	24	0,6	1	17	150
0:00:48	24	0,6	1	17	150
0:00:49	24	0,6	1	17	150
0:00:50	24	0,6	1	17	150
0:00:51	24	0,6	1	17	150
0:00:52	24	0,7	1	17	150
0:00:53	24	0,7	1	17	150
0:00:54	24	0,7	1	17	150
0:00:55	24	0,7	1	17	150
0:00:56	24	0,7	1	17	150
0:00:57	24	0,7	1	17	150
0:00:58	24	0,7	1	17	150
0:00:59	24	0,8	1	17	150
0:01:00	24	0,8	1	17	150
0:01:01	24	0,8	1	17	150
0:01:02	24	0,8	1	17	150
0:01:03	24	0,8	1	17	150
0:01:04	24	0,8	1	17	150
0:01:05	24	0,8	1	17	150
0:01:06	24	0,9	1	16	150
0:01:07	24	0,9	1	16	150
0:01:08	24	0,9	1	16	150
0:01:09	24	0,9	1	17	150
0:01:10	24	0,9	1	16	150
0:01:11	24	0,9	1	17	150
0:01:12	24	1,0	1	16	150
0:01:13	24	1,0	1	16	150
0:01:14	24	1,0	1	16	150
0:01:15	24	1,0	1	16	150
0:01:16	24	1,0	1	17	150
0:01:17	24	1,0	1	16	150
0:01:18	24	1,1	1	16	150
0:01:19	24	1,1	1	16	150
0:01:20	24	1,1	1	16	150
0:01:21	24	1,1	1	16	150
0:01:22	24	1,1	1	16	150
0:01:23	24	1,2	1	16	150
0:01:24	24	1,2	1	16	150
0:01:25	24	1,2	1	16	150
0:01:26	24	1,2	1	16	150
0:01:27	24	1,2	1	16	150
0:01:28	24	1,2	1	16	150
0:01:29	24	1,3	1	16	150
0:01:30	24	1,3	1	16	150
0:01:31	24	1,3	1	16	150
0:01:32	24	1,3	1	16	150
0:01:33	24	1,3	1	16	150
0:01:34	24	1,4	1	16	150
0:01:35	24	1,4	1	16	150
0:01:36	24	1,4	1	16	150
0:01:37	24	1,4	1	16	150
0:01:38	24	1,4	1	16	150
0:01:39	24	1,5	1	16	150
0:01:40	24	1,5	1	16	150
0:01:41	24	1,5	1	16	150
0:01:42	24	1,5	1	16	150
0:01:43	24	1,5	1	16	150
0:01:44	24	1,5	1	16	150
0:01:45	24	1,5	1	16	150
0:01:46	24	1,6	1	16	150
0:01:47	24	1,6	1	16	150
0:01:48	24	1,6	1	16	150
0:01:49	24	1,6	1	16	150
0:01:50	24	1,6	1	16	150
0:01:51	24	1,6	1	16	150
0:01:52	24	1,6	1	16	150
0:01:53	24	1,6	1	16	150
0:01:54	24	1,7	1	16	150
0:01:55	24	1,7	1	16	150
0:01:56	24	1,7	1	16	150
0:01:57	23	1,7	1	16	150
0:01:58	23	1,8	1	16	150
0:01:59	23	1,8	1	16	150
0:02:00	23	1,8	1	16	150
0:02:01	23	1,8	1	16	150
0:02:02	23	1,8	1	16	150
0:02:03	23	1,8	1	16	150
0:02:04	23	1,8	1	16	150
0:02:05	23	1,8	1	16	150
0:02:06	23	1,8	1	16	150
0:02:07	23	1,8	1	16	150
0:02:08	23	1,9	1	16	150
0:02:09	23	1,9	1	16	150
0:02:10	23	1,9	1	16	150
0:02:11	23	1,9	1	16	150
0:02:12	23	1,9	1	16	150
0:02:13	23	1,9	1	16	150
0:02:14	23	1,9	1	16	150
0:02:15	23	2,0	1	16	150
0:02:16	23	2,0	1	16	150
0:02:17	23	2,0	1	16	150
0:02:18	23	2,0	1	16	150
0:02:19	23	2,0	1	16	150
0:02:20	23	2,0	1	16	150
0:02:21	23	2,0	1	16	150
0:02:22	23	2,0	1	16	150
0:02:23	23	2,0	1	16	150
0:02:24	23	2,1	1	16	150
0:02:25	23	2,1	1	16	150
0:02:26	23	2,1	1	16	150
0:02:27	23	2,1	1	16	150
0:02:28	23	2,1	1	16	150
0:02:29	23	2,1	1	16	150
0:02:30	23	2,1	1	16	150
0:02:31	23	2,1	1	16	150
0:02:32	23	2,2	1	16	150
0:02:33	23	2,2	1	16	150
0:02:34	23	2,2	1	16	150
0:02:35	23	2,2	1	16	150
0:02:36	23	2,2	1	16	150
0:02:37	23	2,3	1	16	150
0:02:38	23	2,3	1	16	150
0:02:39	23	2,3	1	16	150
0:02:40	23	2,3	1	16	150
0:02:41	23	2,3	1	16	150
0:02:42	23	2,3	1	16	150
0:02:43	23	2,3	1	16	150
0:02:44	23	2,3	1	16	150
0:02:45	23	2,3	1	16	150
0:02:46	23	2,3	1	16	150
0:02:47	23	2,3	1	16	150
0:02:48	23	2,4	1	16	150
0:02:49	23	2,4	1	16	150
0:02:50	23	2,4	1	16	150
0:02:51	23	2,4	1	16	150
0:02:52	23	2,4	1	16	150
0:02:53	23	2,5	1	16	150
0:02:54	23	2,5	1	16	150
0:02:55	23	2,5	1	16	150
0:02:56	23	2,5	1	16	150
0:02:57	23	2,5	1	16	150
0:02:58	23	2,5	1	16	150
0:02:59	23	2,6	1	16	150
0:03:00	23	2,6	1	16	150
0:03:01	23	2,6	1	16	150
0:03:02	23	2,6	1	16	150
0:03:03	23	2,6	1	16	150
0:03:04	23	2,6	1	16	150
0:03:05	23	2,6	1	16	150
0:03:06	23	2,6	1	16	150
0:03:07	23	2,6	1	16	150
0:03:08	23	2,6	1	16	150
0:03:09	23	2,6	1	16	150
0:03:10	23	2,7	1	16	150
0:03:11	23	2,7	1	16	150
0:03:12	23	2,7	1	16	150
0:03:13	23	2,7	1	16	150
0:03:14	23	2,7	1	16	150
0:03:15	22	2,7	1	16	150
0:03:16	22	2,7	1	16	150
0:03:17	22	2,7	1	16	150
0:03:18	22	2,7	1	16	150
0:03:19	22	2,7	1	16	150
0:03:20	22	2,7	1	16	150
0:03:21	22	2,7	1	16	150
0:03:22	22	2,7	1	16	150
0:03:23	22	2,8	1	16	150
0:03:24	22	2,8	1	16	150
0:03:25	22	2,8	1	16	150
0:03:26	22	2,8	1	16	150
0:03:27	22	2,8	1	16	150
0:03:28	22	2,9	1	16	150
0:03:29	22	2,9	1	16	150
0:03:30	22	2,9	1	16	150
0:03:31	22	2,9	1	16	150
0:03:32	22	2,9	1	16	150
0:03:33	22	2,9	1	16	150
0:03:34	22	2,9	1	16	150
0:03:35	22	2,9	1	16	150
0:03:36	22	2,9	1	16	150
0:03:37	22	3,0	1	16	150
0:03:38	22	3,0	1	16	150
0:03:39	22	3,0	1	16	150
0:03:40	22	3,0	1	16	150
0:03:41	22	3,0	1	16	150
0:03:42	22	3,1	1	16	150
0:03:43	22	3,1	1	16	150
0:03:44	22	3,1	1	16	150
0:03:45	22	3,1	1	16	150
0:03:46	22	3,1	1	16	150
0:03:47	22	3,1	1	16	150
0:03:48	22	3,1	1	16	150
0:03:49	22	3,2	1	16	150
0:03:50	22	3,3	1	16	150
0:03:51	22	3,3	1	16	150
0:03:52	22	3,3	1	16	150
0:03:53	22	3,3	1	16	150
0:03:54	22	3,3	1	16	150
0:03:55	22	3,3	1	16	150
0:03:56	22	3,3	1	16	150
0:03:57	22	3,2	1	16	150
0:03:58	22	3,2	1	16	150
0:03:59	22	3,2	1	16	150
0:04:00	22	3,2	1	16	150
0:04:01	22	3,2	1	16	150
0:04:02	22	3,2	1	16	150
0:04:03	22	3,2	1	16	150
0:04:04	22	3,2	1	16	150
0:04:05	22	3,4	1	16	150
0:04:06	22	3,4	1	16	150
0:04:07	22	3,5	1	16	150
0:04:08	22	3,5	1	16	150
0:04:09	22	3,4	1	16	150
0:04:10	22	3,4	1	16	150
0:04:11	22	3,4	1	16	150
0:04:12	22	3,4	1	16	150
0:04:13	22	3,4	1	16	150
0:04:14	22	3,4	1	16	150
0:04:15	22	3,4	1	16	150
0:04:16	22	3,4	1	16	150
0:04:17	22	3,4	1	16	150
0:04:18	22	3,5	1	16	150
0:04:19	22	3,6	1	16	150
0:04:20	22	3,6	1	16	150
0:04:21	22	3,6	1	16	150
0:04:22	22	3,6	1	16	150
0:04:23	22	3,6	1	16	150
0:04:24	22	3,6	1	16	150
0:04:25	22	3,6	1	16	150
0:04:26	22	3,6	1	16	150
0:04:27	22	3,5	1	16	150
0:04:28	22	3,6	1	16	150
0:04:29	22	3,6	1	16	150
0:04:30	22	3,6	1	16	150
0:04:31	22	3,6	1	16	150
0:04:32	22	3,6	1	16	150
0:04:33	22	3,6	1	15	150
0:04:34	22	3,7	1	16	150
0:04:35	22	3,8	1	16	150
0:04:36	22	3,8	1	16	150
0:04:37	22	3,8	1	16	150
0:04:38	22	3,8	1	16	150
0:04:39	21	3,8	1	16	150
0:04:40	21	3,7	1	16	150
0:04:41	21	3,7	1	16	150
0:04:42	21	3,7	1	15	150
0:04:43	21	3,7	1	16	150
0:04:44	21	3,9	1	16	150
0:04:45	21	3,9	1	16	150
0:04:46	21	4,0	1	15	150
0:04:47	21	4,0	1	15	150
0:04:48	21	4,0	1	15	150
0:04:49	21	4,0	1	15	150
0:04:50	21	3,9	1	16	150
0:04:51	21	3,9	1	16	150
0:04:52	21	3,9	1	15	150
0:04:53	21	3,9	1	16	150
0:04:54	21	3,9	1	15	150
0:04:55	21	3,9	1	15	150
0:04:56	21	3,9	1	16	150
0:04:57	21	3,9	1	15	150
0:04:58	21	3,9	1	15	150
0:04:59	21	3,9	1	15	150
0:05:00	21	3,9	1	15	150
0:05:01	21	4,0	1	16	150
0:05:02	21	4,1	2	15	150
0:05:03	21	4,1	2	16	150
0:05:04	21	4,1	2	15	150
0:05:05	21	4,1	2	15	150
0:05:06	21	4,1	2	15	150
0:05:07	21	4,1	2	15	150
0:05:08	21	4,1	2	15	150
0:05:09	21	4,1	2	15	150
0:05:10	21	4,1	2	15	150
0:05:11	21	4,1	2	15	150
0:05:12	21	4,1	2	15	150
0:05:13	21	4,1	2	15	150
0:05:14	21	4,1	2	15	150
0:05:15	21	4,2	2	15	150
0:05:16	21	4,2	2	15	150
0:05:17	21	4,2	2	15	150
0:05:18	21	4,2	2	15	150
0:05:19	21	4,3	2	15	150
0:05:20	21	4,3	2	16	150
0:05:21	21	4,4	2	15	150
0:05:22	21	4,4	2	15	150
0:05:23	21	4,3	2	15	150
0:05:24	21	4,3	2	15	150
0:05:25	21	4,3	2	15	150
0:05:26	21	4,3	2	15	150
0:05:27	21	4,3	2	15	150
0:05:28	21	4,3	2	15	150
0:05:29	21	4,3	2	15	150
0:05:30	21	4,3	2	15	150
0:05:31	21	4,4	2	15	150
0:05:32	21	4,5	2	15	150
0:05:33	21	4,6	2	15	150
0:05:34	21	4,6	2	15	150
0:05:35	21	4,6	2	15	150
0:05:36	21	4,6	1	15	150
0:05:37	21	4,6	1	15	150
0:05:38	21	4,6	1	15	150
0:05:39	21	4,6	1	15	150
0:05:40	21	4,5	1	15	150
0:05:41	21	4,5	1	15	150
0:05:42	21	4,5	1	15	150
0:05:43	21	4,5	1	15	150
0:05:44	21	4,5	1	15	150
0:05:45	21	4,5	1	15	150
0:05:46	21	4,5	1	15	150
0:05:47	21	4,5	1	15	150
0:05:48	21	4,5	1	15	150
0:05:49	21	4,5	1	15	150
0:05:50	21	4,5	1	15	150
0:05:51	21	4,7	1	15	150
0:05:52	21	4,7	1	15	150
0:05:53	21	4,7	1	15	150
0:05:54	21	4,7	1	15	150
0:05:55	21	4,7	1	15	150
0:05:56	21	4,7	1	15	150
0:05:57	21	4,7	1	15	150
0:05:58	21	4,7	1	15	150
0:05:59	21	4,7	1	15	150
0:06:00	21	4,7	1	15	150
0:06:01	21	4,7	1	15	150
0:06:02	21	4,8	1	15	150
0:06:03	21	4,9	1	15	150
0:06:04	21	4,9	1	15	150
0:06:05	21	4,9	1	15	150
0:06:06	21	4,9	2	15	150
0:06:07	21	4,9	1	15	150
0:06:08	21	4,9	1	15	150
0:06:09	21	4,9	1	15	150
0:06:10	21	4,9	1	15	150
0:06:11	21	4,9	1	15	150
0:06:12	21	4,9	1	15	150
0:06:13	21	4,9	1	15	150
0:06:14	21	4,8	1	15	150
0:06:15	20	4,9	1	15	150
0:06:16	20	5,0	1	15	150
0:06:17	20	5,1	2	15	150
0:06:18	20	5,1	2	15	150
0:06:19	20	5,1	2	15	150
0:06:20	20	5,1	2	15	150
0:06:21	20	5,1	2	15	150
0:06:22	20	5,1	2	15	150
0:06:23	20	5,1	2	15	150
0:06:24	20	5,1	2	15	150
0:06:25	20	5,0	2	15	150
0:06:26	20	5,0	1	15	150
0:06:27	20	5,0	1	15	150
0:06:28	20	5,0	1	15	150
0:06:29	20	5,0	1	15	150
0:06:30	20	5,1	1	15	150
0:06:31	20	5,1	1	15	150
0:06:32	20	5,1	1	15	150
0:06:33	20	5,1	1	15	150
0:06:34	20	5,1	1	15	150
0:06:35	20	5,3	1	15	150
0:06:36	20	5,4	1	15	150
0:06:37	20	5,4	1	15	150
0:06:38	20	5,4	1	15	150
0:06:39	20	5,4	1	15	150
0:06:40	20	5,4	1	15	150
0:06:41	20	5,4	1	15	150
0:06:42	20	5,4	1	15	150
0:06:43	20	5,4	1	15	150
0:06:44	20	5,4	1	15	150
0:06:45	20	5,4	1	15	150
0:06:46	20	5,4	1	15	150
0:06:47	20	5,4	1	15	150
0:06:48	20	5,4	1	15	150
0:06:49	20	5,4	1	15	150
0:06:50	20	5,4	1	15	150
0:06:51	20	5,4	1	15	150
0:06:52	20	5,3	1	15	150
0:06:53	20	5,3	1	15	150
0:06:54	20	5,3	1	15	150
0:06:55	20	5,4	1	15	150
0:06:56	20	5,4	1	15	150
0:06:57	20	5,4	1	15	150
0:06:58	20	5,5	1	15	150
0:06:59	20	5,6	1	15	150
0:07:00	20	5,6	1	15	150
0:07:01	20	5,6	1	15	150
0:07:02	20	5,7	1	15	150
0:07:03	20	5,7	1	15	150
0:07:04	20	5,6	1	15	150
0:07:05	20	5,6	1	15	150
0:07:06	20	5,6	1	15	150
0:07:07	20	5,6	1	15	150
0:07:08	20	5,6	1	15	150
0:07:09	20	5,6	1	15	150
0:07:10	20	5,6	1	15	150
0:07:11	20	5,6	1	15	150
0:07:12	20	5,6	1	15	150
0:07:13	20	5,6	1	15	150
0:07:14	20	5,6	1	15	150
0:07:15	20	5,6	1	15	150
0:07:16	20	5,7	1	15	150
0:07:17	20	5,7	1	15	150
0:07:18	20	5,7	1	15	150
0:07:19	20	5,7	1	15	150
0:07:20	20	5,7	1	15	150
0:07:21	20	5,7	1	15	150
0:07:22	20	5,7	1	15	150
0:07:23	20	5,7	1	15	150
0:07:24	20	5,7	1	15	150
0:07:25	20	5,7	1	15	150
0:07:26	20	5,8	1	15	150
0:07:27	20	5,9	1	15	150
0:07:28	20	5,9	1	15	150
0:07:29	20	5,9	1	15	150
0:07:30	20	5,9	1	15	150
0:07:31	20	5,9	1	15	150
0:07:32	20	5,9	1	15	150
0:07:33	20	5,9	1	15	150
0:07:34	20	5,9	1	15	150
0:07:35	20	5,9	1	15	150
0:07:36	20	5,9	1	15	150
0:07:37	20	5,9	1	15	150
0:07:38	20	5,9	1	15	150
0:07:39	20	5,9	1	15	150
0:07:40	20	5,9	1	15	150
0:07:41	20	5,9	1	15	150
0:07:42	20	6,1	1	15	150
0:07:43	20	6,2	1	15	150
0:07:44	20	6,2	1	15	150
0:07:45	20	6,2	1	15	150
0:07:46	20	6,2	1	15	150
0:07:47	20	6,2	1	15	150
0:07:48	20	6,2	1	15	150
0:07:49	20	6,2	1	15	150
0:07:50	20	6,2	1	15	150
0:07:51	20	6,2	1	15	150
0:07:52	20	6,2	1	15	150
0:07:53	20	6,2	1	15	150
0:07:54	20	6,2	1	15	150
0:07:55	20	6,2	1	15	150
0:07:56	20	6,2	1	15	150
0:07:57	20	6,2	1	15	150
0:07:58	20	6,2	1	15	150
0:07:59	20	6,2	1	15	150
0:08:00	20	6,2	1	15	150
0:08:01	20	6,1	1	15	150
0:08:02	19	6,2	1	15	150
0:08:03	20	6,2	1	15	150
0:08:04	19	6,2	1	15	150
0:08:05	19	6,3	1	15	150
0:08:06	19	6,4	1	15	150
0:08:07	19	6,5	1	15	150
0:08:08	19	6,5	1	15	150
0:08:09	19	6,5	1	15	150
0:08:10	19	6,5	1	15	150
0:08:11	19	6,5	1	15	150
0:08:12	19	6,5	1	15	150
0:08:13	19	6,5	1	15	150
0:08:14	19	6,5	1	15	150
0:08:15	19	6,5	1	15	150
0:08:16	19	6,5	1	15	150
0:08:17	19	6,5	1	15	150
0:08:18	19	6,5	1	15	150
0:08:19	19	6,5	1	15	150
0:08:20	19	6,4	1	15	150
0:08:21	19	6,4	1	15	150
0:08:22	19	6,4	1	15	150
0:08:23	19	6,4	1	15	150
0:08:24	19	6,4	1	15	150
0:08:25	19	6,4	1	15	150
0:08:26	19	6,5	1	15	150
0:08:27	19	6,5	1	15	150
0:08:28	19	6,6	1	15	150
0:08:29	19	6,7	1	15	150
0:08:30	19	6,8	1	15	150
0:08:31	19	6,8	1	15	150
0:08:32	19	6,8	1	15	150
0:08:33	19	6,8	1	15	150
0:08:34	19	6,8	1	15	150
0:08:35	19	6,8	1	15	150
0:08:36	19	6,8	1	15	150
0:08:37	19	6,8	1	15	150
0:08:38	19	6,8	1	15	150
0:08:39	19	6,7	1	15	150
0:08:40	19	6,7	1	15	150
0:08:41	19	6,7	1	15	150
0:08:42	19	6,7	1	15	150
0:08:43	19	6,7	1	15	150
0:08:44	19	6,7	1	15	150
0:08:45	19	6,7	1	15	150
0:08:46	19	6,7	1	15	150
0:08:47	19	6,7	1	15	150
0:08:48	19	6,8	1	15	150
0:08:49	19	6,8	1	15	150
0:08:50	19	6,8	1	15	150
0:08:51	19	6,8	1	15	150
0:08:52	19	6,8	1	15	150
0:08:53	19	6,9	1	15	150
0:08:54	19	7,0	1	15	150
0:08:55	19	7,1	1	15	150
0:08:56	19	7,1	1	15	150
0:08:57	19	7,1	1	15	150
0:08:58	19	7,1	1	15	150
0:08:59	19	7,1	1	15	150
0:09:00	19	7,1	1	15	150
0:09:01	19	7,1	1	15	150
0:09:02	19	7,1	1	15	150
0:09:03	19	7,1	1	15	150
0:09:04	19	7,1	1	15	150
0:09:05	19	7,0	1	15	150
0:09:06	19	7,0	1	15	150
0:09:07	19	7,0	1	15	150
0:09:08	19	7,0	1	15	150
0:09:09	19	7,0	1	15	150
0:09:10	19	7,0	1	15	150
0:09:11	19	7,0	1	15	150
0:09:12	19	7,0	1	15	150
0:09:13	19	7,1	1	15	150
0:09:14	19	7,2	1	15	150
0:09:15	19	7,2	1	15	150
0:09:16	19	7,2	1	15	150
0:09:17	19	7,2	1	15	150
0:09:18	19	7,2	1	15	150
0:09:19	19	7,2	1	15	150
0:09:20	19	7,2	1	15	150
0:09:21	19	7,2	1	14	150
0:09:22	19	7,2	1	15	150
0:09:23	19	7,2	1	15	150
0:09:24	19	7,2	1	15	150
0:09:25	19	7,3	1	15	150
0:09:26	19	7,3	1	15	150
0:09:27	19	7,4	1	15	150
0:09:28	19	7,4	1	15	150
0:09:29	19	7,4	1	15	150
0:09:30	19	7,4	1	15	150
0:09:31	19	7,4	1	15	150
0:09:32	19	7,3	1	15	150
0:09:33	19	7,3	1	15	150
0:09:34	19	7,3	1	15	150
0:09:35	19	7,3	1	15	150
0:09:36	19	7,3	1	14	150
0:09:37	19	7,3	1	15	150
0:09:38	19	7,5	1	15	150
0:09:39	19	7,6	1	15	150
0:09:40	19	7,7	1	14	150
0:09:41	19	7,7	1	14	150
0:09:42	19	7,7	1	15	150
0:09:43	19	7,7	1	14	150
0:09:44	19	7,7	1	15	150
0:09:45	19	7,7	1	15	150
0:09:46	19	7,7	1	15	150
0:09:47	19	7,7	1	14	150
0:09:48	19	7,7	1	15	150
0:09:49	19	7,7	1	15	150
0:09:50	19	7,6	1	15	150
0:09:51	19	7,6	1	15	150
0:09:52	19	7,6	1	15	150
0:09:53	19	7,6	1	15	150
0:09:54	19	7,6	1	14	150
0:09:55	19	7,6	1	15	150
0:09:56	19	7,6	1	14	150
0:09:57	19	7,6	1	14	150
0:09:58	19	7,6	1	14	150
0:09:59	19	7,6	1	14	150
0:10:00	19	7,6	1	14	150
0:10:01	19	7,6	1	14	150
0:10:02	19	7,6	1	14	150
0:10:03	19	7,6	1	14	150
0:10:04	19	7,7	1	14	150
0:10:05	19	7,8	1	14	150
0:10:06	19	7,9	1	14	150
0:10:07	19	7,9	1	14	150
0:10:08	19	7,9	1	14	150
0:10:09	18	7,9	1	14	150
0:10:10	18	7,9	1	14	150
0:10:11	18	7,9	1	14	150
0:10:12	18	7,9	1	14	150
0:10:13	18	7,9	1	15	150
0:10:14	18	7,9	1	15	150
0:10:15	18	7,9	1	15	150
0:10:16	18	7,9	1	14	150
0:10:17	18	7,9	1	14	150
0:10:18	18	7,9	1	14	150
0:10:19	18	7,8	1	14	150
0:10:20	18	7,8	1	14	150
0:10:21	18	8,0	1	14	150
0:10:22	18	8,1	1	14	150
0:10:23	18	8,1	1	14	150
0:10:24	18	8,1	1	14	150
0:10:25	18	8,1	1	14	150
0:10:26	18	8,1	1	14	150
0:10:27	18	8,1	1	15	150
0:10:28	18	8,1	1	14	150
0:10:29	18	8,1	1	14	150
0:10:30	18	8,1	1	14	150
0:10:31	18	8,1	1	14	150
0:10:32	18	8,1	1	14	150
0:10:33	18	8,1	1	14	150
0:10:34	18	8,1	1	14	150
0:10:35	18	8,1	1	14	150
0:10:36	18	8,1	1	14	150
0:10:37	18	8,1	1	14	150
0:10:38	18	8,2	1	14	150
0:10:39	18	8,2	1	14	150
0:10:40	18	8,2	1	14	150
0:10:41	18	8,2	1	14	150
0:10:42	18	8,2	1	14	150
0:10:43	18	8,2	1	14	150
0:10:44	18	8,2	1	14	150
0:10:45	18	8,2	1	14	150
0:10:46	18	8,2	1	14	150
0:10:47	18	8,2	1	14	150
0:10:48	18	8,2	1	14	150
0:10:49	18	8,2	1	14	150
0:10:50	18	8,3	1	14	150
0:10:51	18	8,4	1	14	150
0:10:52	18	8,4	1	14	150
0:10:53	18	8,4	1	14	150
0:10:54	18	8,4	1	14	150
0:10:55	18	8,4	1	14	150
0:10:56	18	8,4	1	14	150
0:10:57	18	8,4	1	14	150
0:10:58	18	8,4	1	14	150
0:10:59	18	8,4	1	14	150
0:11:00	18	8,4	1	14	150
0:11:01	18	8,4	1	14	150
0:11:02	18	8,4	1	14	150
0:11:03	18	8,4	1	14	150
0:11:04	18	8,4	1	14	150
0:11:05	18	8,5	1	14	150
0:11:06	18	8,6	1	14	150
0:11:07	18	8,6	1	14	150
0:11:08	18	8,6	1	14	150
0:11:09	18	8,6	1	14	150
0:11:10	18	8,6	1	14	150
0:11:11	18	8,6	1	14	150
0:11:12	18	8,6	1	14	150
0:11:13	18	8,6	1	14	150
0:11:14	18	8,6	1	14	150
0:11:15	18	8,6	1	14	150
0:11:16	18	8,6	1	14	150
0:11:17	18	8,6	1	14	150
0:11:18	18	8,6	1	14	150
0:11:19	18	8,6	1	14	150
0:11:20	18	8,7	1	14	150
0:11:21	18	8,7	1	14	150
0:11:22	18	8,7	1	14	150
0:11:23	18	8,8	1	14	150
0:11:24	18	8,7	1	14	150
0:11:25	18	8,7	1	14	150
0:11:26	18	8,7	1	14	150
0:11:27	18	8,7	1	14	150
0:11:28	18	8,7	1	14	150
0:11:29	18	8,7	1	14	150
0:11:30	18	8,7	1	14	150
0:11:31	18	8,7	1	14	150
0:11:32	18	8,8	1	14	150
0:11:33	18	9,0	1	14	150
0:11:34	18	9,1	1	14	150
0:11:35	18	9,1	1	14	150
0:11:36	18	9,1	1	14	150
0:11:37	18	9,1	1	14	150
0:11:38	18	9,1	1	14	150
0:11:39	18	9,1	1	14	150
0:11:40	18	9,1	1	14	150
0:11:41	18	9,1	1	14	150
0:11:42	18	9,1	1	14	150
0:11:43	18	9,1	1	14	150
0:11:44	18	9,1	1	14	150
0:11:45	18	9,1	1	14	150
0:11:46	18	9,1	1	14	150
0:11:47	18	9,1	1	14	150
0:11:48	18	9,1	1	14	150
0:11:49	18	9,1	1	14	150
0:11:50	18	9,1	1	14	150
0:11:51	18	9,1	1	14	150
0:11:52	18	9,1	1	14	150
0:11:53	18	9,1	1	14	150
0:11:54	18	9,1	1	14	150
0:11:55	18	9,1	1	14	150
0:11:56	18	9,1	1	14	150
0:11:57	18	9,0	1	14	150
0:11:58	18	9,0	1	14	150
0:11:59	18	9,1	1	14	150
0:12:00	18	9,1	1	14	150
0:12:01	18	9,1	1	14	150
0:12:02	18	9,3	1	14	150
0:12:03	18	9,4	1	14	150
0:12:04	18	9,5	1	14	150
0:12:05	18	9,5	1	14	150
0:12:06	18	9,5	1	14	150
0:12:07	18	9,5	1	14	150
0:12:08	18	9,5	1	14	150
0:12:09	18	9,5	1	14	150
0:12:10	18	9,5	1	14	150
0:12:11	18	9,5	1	14	150
0:12:12	18	9,5	1	14	150
0:12:13	18	9,5	1	14	150
0:12:14	18	9,5	1	14	150
0:12:15	18	9,5	1	14	150
0:12:16	18	9,5	1	14	150
0:12:17	18	9,5	1	14	150
0:12:18	18	9,5	1	14	150
0:12:19	18	9,5	1	14	150
0:12:20	18	9,5	1	14	150
0:12:21	18	9,5	1	14	150
0:12:22	18	9,5	1	14	150
0:12:23	18	9,4	1	14	150
0:12:24	18	9,4	1	14	150
0:12:25	18	9,4	1	14	150
0:12:26	18	9,4	1	14	150
0:12:27	18	9,4	1	14	150
0:12:28	18	9,4	1	14	150
0:12:29	18	9,4	1	14	150
0:12:30	18	9,6	1	14	150
0:12:31	18	9,7	1	14	150
0:12:32	18	9,7	1	14	150
0:12:33	18	9,8	1	14	150
0:12:34	18	9,8	1	14	150
0:12:35	18	9,8	1	14	150
0:12:36	18	9,8	1	14	150
0:12:37	18	9,8	1	14	150
0:12:38	18	9,7	1	14	150
0:12:39	18	9,7	1	14	150
0:12:40	18	9,7	1	14	150
0:12:41	18	9,7	1	14	150
0:12:42	18	9,7	1	14	150
0:12:43	18	9,7	1	14	150
0:12:44	18	9,7	1	14	150
0:12:45	17	9,7	1	14	150
0:12:46	18	9,7	1	14	150
0:12:47	18	9,7	1	14	150
0:12:48	17	9,7	1	14	150
0:12:49	17	9,7	1	14	150
0:12:50	17	9,7	1	14	150
0:12:51	17	9,8	1	14	150
0:12:52	17	10,0	1	14	150
0:12:53	17	10,1	1	14	150
0:12:54	17	10,1	1	14	150
0:12:55	17	10,1	1	14	150
0:12:56	17	10,1	1	14	150
0:12:57	17	10,1	1	14	150
0:12:58	17	10,1	1	14	150
0:12:59	17	10,1	1	14	150
0:13:00	17	10,1	1	14	150
0:13:01	17	10,1	1	14	150
0:13:02	17	10,1	1	14	150
0:13:03	17	10,1	1	14	150
0:13:04	17	10,1	1	14	150
0:13:05	17	10,1	1	14	150
0:13:06	17	10,1	1	14	150
0:13:07	17	10,1	1	14	150
0:13:08	17	10,1	1	14	150
0:13:09	17	10,1	1	14	150
0:13:10	17	10,1	1	14	150
0:13:11	17	10,1	1	14	150
0:13:12	17	10,1	1	14	150
0:13:13	17	10,1	1	14	150
0:13:14	17	10,0	1	14	150
0:13:15	17	10,0	1	14	150
0:13:16	17	10,0	1	14	150
0:13:17	17	10,0	1	14	150
0:13:18	17	10,0	1	14	150
0:13:19	17	10,0	1	14	150
0:13:20	17	10,3	1	14	150
0:13:21	17	10,4	1	14	150
0:13:22	17	10,5	1	14	150
0:13:23	17	10,5	1	14	150
0:13:24	17	10,5	1	14	150
0:13:25	17	10,5	1	14	150
0:13:26	17	10,5	1	14	150
0:13:27	17	10,5	1	14	150
0:13:28	17	10,5	1	14	150
0:13:29	17	10,5	1	14	150
0:13:30	17	10,5	1	14	150
0:13:31	17	10,5	1	14	150
0:13:32	17	10,4	1	14	150
0:13:33	17	10,4	1	14	150
0:13:34	17	10,4	1	14	150
0:13:35	17	10,4	1	14	150
0:13:36	17	10,4	1	14	150
0:13:37	17	10,4	1	14	150
0:13:38	17	10,4	1	14	150
0:13:39	17	10,4	1	14	150
0:13:40	17	10,4	1	14	150
0:13:41	17	10,4	1	14	150
0:13:42	17	10,4	1	14	150
0:13:43	17	10,4	1	14	150
0:13:44	17	10,4	1	14	150
0:13:45	17	10,4	1	14	150
0:13:46	17	10,4	1	14	150
0:13:47	17	10,4	1	14	150
0:13:48	17	10,4	1	14	150
0:13:49	17	10,4	1	14	150
0:13:50	17	10,4	1	14	150
0:13:51	17	10,4	1	14	150
0:13:52	17	10,6	1	14	150
0:13:53	17	10,7	1	14	150
0:13:54	17	10,8	1	14	150
0:13:55	17	10,8	1	14	150
0:13:56	17	10,8	1	14	150
0:13:57	17	10,8	1	14	150
0:13:58	17	10,8	1	14	150
0:13:59	17	10,8	1	14	150
0:14:00	17	10,7	1	14	150
0:14:01	17	10,7	1	14	150
0:14:02	17	10,7	1	14	150
0:14:03	17	10,7	1	14	150
0:14:04	17	10,7	1	14	150
0:14:05	17	10,7	1	14	150
0:14:06	17	10,7	1	14	150
0:14:07	17	10,7	1	14	150
0:14:08	17	10,7	1	14	150
0:14:09	17	10,7	1	14	150
0:14:10	17	10,7	1	14	150
0:14:11	17	10,7	1	14	150
0:14:12	17	10,7	1	14	150
0:14:13	17	10,7	1	14	150
0:14:14	17	10,8	1	14	150
0:14:15	17	10,8	1	14	150
0:14:16	17	10,9	1	14	150
0:14:17	17	10,9	1	14	150
0:14:18	17	10,9	1	14	150
0:14:19	17	10,8	1	14	150
0:14:20	17	10,8	1	14	150
0:14:21	17	10,8	1	14	150
0:14:22	17	10,8	1	14	150
0:14:23	17	10,8	1	14	150
0:14:24	17	10,8	1	14	150
0:14:25	17	11,0	1	14	150
0:14:26	17	11,1	1	14	150
0:14:27	17	11,2	1	14	150
0:14:28	17	11,2	1	14	150
0:14:29	17	11,2	1	14	150
0:14:30	17	11,2	1	14	150
0:14:31	17	11,2	1	14	150
0:14:32	17	11,2	1	14	150
0:14:33	17	11,2	1	14	150
0:14:34	17	11,2	1	14	150
0:14:35	17	11,2	1	14	150
0:14:36	17	11,2	1	14	150
0:14:37	17	11,2	1	14	150
0:14:38	17	11,2	1	14	150
0:14:39	17	11,1	1	14	150
0:14:40	17	11,1	1	14	150
0:14:41	17	11,1	1	14	150
0:14:42	17	11,1	1	14	150
0:14:43	17	11,1	1	14	150
0:14:44	17	11,1	1	14	150
0:14:45	17	11,1	1	14	150
0:14:46	17	11,1	1	14	150
0:14:47	17	11,1	1	14	150
0:14:48	17	11,1	1	14	150
0:14:49	17	11,2	1	14	150
0:14:50	17	11,2	1	14	150
0:14:51	17	11,2	1	14	150
0:14:52	17	11,2	1	14	150
0:14:53	17	11,2	1	14	150
0:14:54	17	11,2	1	14	150
0:14:55	17	11,4	1	14	150
0:14:56	17	11,5	1	14	150
0:14:57	17	11,6	1	14	150
0:14:58	17	11,6	1	14	150
0:14:59	17	11,6	1	14	150
0:15:00	17	11,6	1	14	150
0:15:01	17	11,6	1	14	150
0:15:02	17	11,6	1	14	150
0:15:03	17	11,5	1	14	150
0:15:04	17	11,5	1	14	150
0:15:05	17	11,5	1	14	150
0:15:06	17	11,5	1	14	150
0:15:07	17	11,5	1	14	150
0:15:08	17	11,5	1	14	150
0:15:09	17	11,5	1	14	150
0:15:10	17	11,5	1	14	150
0:15:11	17	11,5	1	14	150
0:15:12	17	11,5	1	14	150
0:15:13	17	11,5	1	14	150
0:15:14	17	11,5	1	14	150
0:15:15	17	11,5	1	14	150
0:15:16	17	11,5	1	14	150
0:15:17	17	11,5	1	14	150
0:15:18	17	11,5	1	14	150
0:15:19	17	11,5	1	14	150
0:15:20	17	11,6	1	14	150
0:15:21	17	11,6	1	14	150
0:15:22	17	11,6	1	14	150
0:15:23	17	11,6	1	14	150
0:15:24	17	11,6	1	13	150
0:15:25	17	11,6	1	14	150
0:15:26	17	11,8	1	14	150
0:15:27	17	12,0	1	14	150
0:15:28	17	12,0	1	14	150
0:15:29	17	12,0	1	14	150
0:15:30	17	12,0	1	14	150
0:15:31	17	12,0	1	14	150
0:15:32	17	12,0	1	14	150
0:15:33	17	12,0	1	14	150
0:15:34	17	12,0	1	14	150
0:15:35	17	12,0	1	14	150
0:15:36	17	12,0	1	13	150
0:15:37	17	12,0	1	14	150
0:15:38	17	12,0	1	14	150
0:15:39	17	12,0	1	14	150
0:15:40	17	12,0	1	14	150
0:15:41	17	12,0	1	14	150
0:15:42	17	12,0	1	14	150
0:15:43	17	12,0	1	14	150
0:15:44	17	12,0	1	14	150
0:15:45	17	12,0	1	14	150
0:15:46	17	12,0	1	14	150
0:15:47	17	12,0	1	14	150
0:15:48	17	12,0	1	13	150
0:15:49	17	12,0	1	14	150
0:15:50	17	11,9	1	13	150
0:15:51	17	11,9	1	14	150
0:15:52	17	11,9	1	14	150
0:15:53	17	11,9	1	13	150
0:15:54	17	11,9	1	14	150
0:15:55	17	11,9	1	14	150
0:15:56	17	12,0	1	14	150
0:15:57	17	12,0	1	13	150
0:15:58	17	12,0	1	14	150
0:15:59	16	12,1	1	13	150
0:16:00	16	12,2	1	14	150
0:16:01	16	12,3	1	13	150
0:16:02	16	12,3	1	13	150
0:16:03	16	12,3	1	13	150
0:16:04	16	12,3	1	13	150
0:16:05	16	12,3	1	13	150
0:16:06	16	12,3	1	13	150
0:16:07	16	12,3	1	14	150
0:16:08	16	12,3	1	13	150
0:16:09	16	12,3	1	14	150
0:16:10	16	12,3	1	14	150
0:16:11	16	12,3	1	14	150
0:16:12	16	12,3	1	13	150
0:16:13	16	12,3	1	14	150
0:16:14	16	12,3	1	14	150
0:16:15	16	12,2	1	13	150
0:16:16	16	12,2	1	14	150
0:16:17	16	12,2	1	14	150
0:16:18	16	12,2	1	14	150
0:16:19	16	12,2	1	13	150
0:16:20	16	12,3	1	13	150
0:16:21	16	12,4	1	13	150
0:16:22	16	12,4	1	14	150
0:16:23	16	12,4	1	13	150
0:16:24	16	12,4	1	13	150
0:16:25	16	12,4	1	13	150
0:16:26	16	12,4	1	13	150
0:16:27	16	12,4	1	14	150
0:16:28	16	12,4	1	13	150
0:16:29	16	12,4	1	14	150
0:16:30	16	12,4	1	13	150
0:16:31	16	12,4	1	13	150
0:16:32	16	12,4	1	13	150
0:16:33	16	12,4	1	13	150
0:16:34	16	12,7	1	13	150
0:16:35	16	12,8	1	13	150
0:16:36	16	12,8	1	14	150
0:16:37	16	12,8	1	13	150
0:16:38	16	12,8	1	13	150
0:16:39	16	12,8	1	13	150
0:16:40	16	12,8	1	13	150
0:16:41	16	12,8	1	13	150
0:16:42	16	12,8	1	13	150
0:16:43	16	12,8	1	13	150
0:16:44	16	12,8	1	13	150
0:16:45	16	12,8	1	13	150
0:16:46	16	12,8	1	13	150
0:16:47	16	12,8	1	13	150
0:16:48	16	12,8	1	13	150
0:16:49	16	12,8	1	13	150
0:16:50	16	12,8	1	13	150
0:16:51	16	12,8	1	13	150
0:16:52	16	12,8	1	13	150
0:16:53	16	12,8	1	14	150
0:16:54	16	12,8	1	13	150
0:16:55	16	12,8	1	14	150
0:16:56	16	12,7	1	13	150
0:16:57	16	12,7	1	13	150
0:16:58	16	12,7	1	13	150
0:16:59	16	12,7	1	13	150
0:17:00	16	12,7	1	13	150
0:17:01	16	12,7	1	13	150
0:17:02	16	12,8	1	13	150
0:17:03	16	12,8	1	13	150
0:17:04	16	12,8	1	13	150
0:17:05	16	12,8	1	13	150
0:17:06	16	13,0	1	13	150
0:17:07	16	13,1	1	13	150
0:17:08	16	13,1	1	13	150
0:17:09	16	13,1	1	13	150
0:17:10	16	13,1	1	13	150
0:17:11	16	13,1	1	13	150
0:17:12	16	13,1	1	13	150
0:17:13	16	13,1	1	13	150
0:17:14	16	13,1	1	13	150
0:17:15	16	13,1	1	13	150
0:17:16	16	13,1	1	13	150
0:17:17	16	13,1	1	13	150
0:17:18	16	13,1	1	13	150
0:17:19	16	13,1	1	13	150
0:17:20	16	13,1	1	13	150
0:17:21	16	13,1	1	13	150
0:17:22	16	13,1	1	13	150
0:17:23	16	13,1	1	13	150
0:17:24	16	13,1	1	13	150
0:17:25	16	13,1	1	13	150
0:17:26	16	13,0	1	13	150
0:17:27	16	13,1	1	13	150
0:17:28	16	13,2	1	13	150
0:17:29	16	13,2	1	13	150
0:17:30	16	13,2	1	13	150
0:17:31	16	13,2	1	13	150
0:17:32	16	13,2	1	13	150
0:17:33	16	13,2	1	13	150
0:17:34	16	13,2	1	13	150
0:17:35	16	13,2	1	13	150
0:17:36	16	13,2	1	13	150
0:17:37	16	13,2	1	13	150
0:17:38	16	13,4	1	13	150
0:17:39	16	13,5	1	13	150
0:17:40	16	13,6	1	13	150
0:17:41	16	13,6	1	13	150
0:17:42	16	13,6	1	13	150
0:17:43	16	13,6	1	13	150
0:17:44	16	13,6	1	13	150
0:17:45	16	13,6	1	13	150
0:17:46	16	13,6	1	13	150
0:17:47	16	13,6	1	13	150
0:17:48	16	13,6	1	13	150
0:17:49	16	13,6	1	13	150
0:17:50	16	13,6	1	13	150
0:17:51	16	13,6	1	13	150
0:17:52	16	13,6	1	13	150
0:17:53	16	13,6	1	13	150
0:17:54	16	13,6	1	13	150
0:17:55	16	13,6	1	13	150
0:17:56	16	13,6	1	13	150
0:17:57	16	13,6	1	13	150
0:17:58	16	13,5	1	13	150
0:17:59	16	13,5	1	13	150
0:18:00	16	13,5	1	13	150
0:18:01	16	13,5	1	13	150
0:18:02	16	13,5	1	13	150
0:18:03	16	13,5	1	13	150
0:18:04	16	13,5	1	13	150
0:18:05	16	13,5	1	13	150
0:18:06	16	13,6	1	13	150
0:18:07	16	13,6	1	13	150
0:18:08	16	13,6	1	13	150
0:18:09	16	13,6	1	13	150
0:18:10	16	13,7	1	13	150
0:18:11	16	13,8	1	13	150
0:18:12	16	13,8	1	13	150
0:18:13	16	13,8	1	13	150
0:18:14	16	13,8	1	13	150
0:18:15	16	13,8	1	13	150
0:18:16	16	13,8	1	13	150
0:18:17	16	13,8	1	13	150
0:18:18	16	13,8	1	13	150
0:18:19	16	13,8	1	13	150
0:18:20	16	13,8	1	13	150
0:18:21	16	13,8	1	13	150
0:18:22	16	13,8	1	13	150
0:18:23	16	13,8	1	13	150
0:18:24	16	13,8	1	13	150
0:18:25	16	13,8	1	13	150
0:18:26	16	13,9	1	13	150
0:18:27	16	14,0	1	13	150
0:18:28	16	14,0	1	13	150
0:18:29	16	14,0	1	13	150
0:18:30	16	14,0	1	13	150
0:18:31	16	14,0	1	13	150
0:18:32	16	14,0	1	13	150
0:18:33	16	14,0	1	13	150
0:18:34	16	14,0	1	13	150
0:18:35	16	14,0	1	13	150
0:18:36	16	14,0	1	13	150
0:18:37	16	14,0	1	13	150
0:18:38	16	14,0	1	13	150
0:18:39	16	14,0	1	13	150
0:18:40	16	14,0	1	13	150
0:18:41	16	14,0	1	13	150
0:18:42	16	14,0	1	13	150
0:18:43	16	14,2	1	13	150
0:18:44	16	14,3	1	13	150
0:18:45	16	14,3	1	13	150
0:18:46	16	14,3	1	13	150
0:18:47	16	14,3	1	13	150
0:18:48	16	14,3	1	13	150
0:18:49	16	14,3	1	13	150
0:18:50	16	14,3	1	13	150
0:18:51	16	14,3	1	13	150
0:18:52	16	14,3	1	13	150
0:18:53	16	14,3	1	13	150
0:18:54	16	14,3	1	13	150
0:18:55	16	14,3	1	13	150
0:18:56	16	14,3	1	13	150
0:18:57	16	14,3	1	13	150
0:18:58	16	14,3	1	13	150
0:18:59	16	14,3	1	13	150
0:19:00	16	14,3	1	13	150
0:19:01	16	14,2	1	13	150
0:19:02	16	14,2	1	13	150
0:19:03	16	14,2	1	13	150
0:19:04	16	14,2	1	13	150
0:19:05	16	14,5	1	13	150
0:19:06	16	14,7	1	13	150
0:19:07	16	14,7	1	13	150
0:19:08	16	14,8	1	13	150
0:19:09	16	14,8	1	13	150
0:19:10	16	14,8	1	13	150
0:19:11	16	14,8	1	13	150
0:19:12	16	14,8	1	13	150
0:19:13	16	14,8	1	13	150
0:19:14	16	14,8	1	13	150
0:19:15	16	14,7	1	13	150
0:19:16	16	14,7	1	13	150
0:19:17	16	14,7	1	13	150
0:19:18	16	14,7	1	13	150
0:19:19	16	14,7	1	13	150
0:19:20	16	14,7	1	13	150
0:19:21	16	14,7	1	13	150
0:19:22	16	14,7	1	13	150
0:19:23	16	14,7	1	13	150
0:19:24	16	14,7	1	13	150
0:19:25	16	14,7	1	13	150
0:19:26	16	14,7	1	13	150
0:19:27	16	14,7	1	13	150
0:19:28	16	14,7	1	13	150
0:19:29	16	14,7	1	13	150
0:19:30	16	14,7	1	13	150
0:19:31	16	14,7	1	13	150
0:19:32	16	14,7	1	13	150
0:19:33	16	14,7	1	13	150
0:19:34	16	14,7	1	13	150
0:19:35	16	14,7	1	13	150
0:19:36	16	14,7	1	13	150
0:19:37	16	14,7	1	13	150
0:19:38	16	14,7	1	13	150
0:19:39	16	14,7	1	13	150
0:19:40	16	14,8	1	13	150
0:19:41	16	14,8	1	13	150
0:19:42	16	14,8	1	13	150
0:19:43	16	14,8	1	13	150
0:19:44	16	14,8	1	13	150
0:19:45	16	14,8	1	13	150
0:19:46	16	14,8	1	13	150
0:19:47	16	15,0	1	13	150
0:19:48	16	15,1	1	13	150
0:19:49	16	15,1	1	13	150
0:19:50	16	15,1	1	13	150
0:19:51	16	15,1	1	13	150
0:19:52	16	15,1	1	13	150
0:19:53	16	15,1	1	13	150
0:19:54	16	15,1	1	13	150
0:19:55	16	15,1	1	13	150
0:19:56	16	15,1	1	13	150
0:19:57	16	15,1	1	13	150
0:19:58	16	15,1	1	13	150
0:19:59	16	15,1	1	13	150
0:20:00	16	15,1	1	13	150
0:20:01	16	15,1	1	13	150
0:20:02	16	15,1	1	13	150
0:20:03	16	15,1	1	13	150
0:20:04	16	15,1	1	13	150
0:20:05	16	15,1	1	13	150
0:20:06	16	15,1	1	13	150
0:20:07	16	15,1	1	13	150
0:20:08	16	15,1	1	13	150
0:20:09	15	15,1	1	13	150
0:20:10	15	15,1	1	13	150
0:20:11	16	15,1	1	13	150
0:20:12	16	15,1	1	13	150
0:20:13	15	15,1	1	13	150
0:20:14	16	15,2	1	13	150
0:20:15	16	15,2	1	13	150
0:20:16	15	15,2	1	13	150
0:20:17	15	15,2	1	13	150
0:20:18	15	15,2	1	13	150
0:20:19	15	15,2	1	13	150
0:20:20	15	15,4	1	13	150
0:20:21	15	15,5	1	13	150
0:20:22	15	15,5	1	13	150
0:20:23	15	15,6	1	13	150
0:20:24	15	15,6	1	13	150
0:20:25	15	15,6	1	13	150
0:20:26	15	15,6	1	13	150
0:20:27	15	15,5	1	13	150
0:20:28	15	15,5	1	13	150
0:20:29	15	15,5	1	13	150
0:20:30	15	15,5	1	13	150
0:20:31	15	15,5	1	13	150
0:20:32	15	15,5	1	13	150
0:20:33	15	15,5	1	13	150
0:20:34	15	15,5	1	13	150
0:20:35	15	15,5	1	13	150
0:20:36	15	15,5	1	13	150
0:20:37	15	15,5	1	13	150
0:20:38	15	15,5	1	13	150
0:20:39	15	15,5	1	13	150
0:20:40	15	15,5	1	13	150
0:20:41	15	15,5	1	13	150
0:20:42	15	15,5	1	13	150
0:20:43	15	15,5	1	13	150
0:20:44	15	15,5	1	13	150
0:20:45	15	15,5	1	13	150
0:20:46	15	15,6	1	13	150
0:20:47	15	15,7	1	13	150
0:20:48	15	15,7	1	13	150
0:20:49	15	15,7	1	13	150
0:20:50	15	15,8	1	13	150
0:20:51	15	15,7	1	13	150
0:20:52	15	15,7	1	13	150
0:20:53	15	15,7	1	13	150
0:20:54	15	15,7	1	13	150
0:20:55	15	15,7	1	13	150
0:20:56	15	15,7	1	13	150
0:20:57	15	15,7	1	13	150
0:20:58	15	15,7	1	13	150
0:20:59	15	15,7	1	13	150
0:21:00	15	15,7	1	13	150
0:21:01	15	15,7	1	13	150
0:21:02	15	15,7	1	13	150
0:21:03	15	15,7	1	13	150
0:21:04	15	15,8	1	13	150
0:21:05	15	15,9	1	13	150
0:21:06	15	16,0	1	13	150
0:21:07	15	16,0	1	13	150
0:21:08	15	16,0	1	13	150
0:21:09	15	16,0	1	13	150
0:21:10	15	16,0	1	13	150
0:21:11	15	16,0	1	13	150
0:21:12	15	16,0	1	13	150
0:21:13	15	16,0	1	13	150
0:21:14	15	16,0	1	13	150
0:21:15	15	16,0	1	13	150
0:21:16	15	16,0	1	13	150
0:21:17	15	16,0	1	13	150
0:21:18	15	16,0	1	13	150
0:21:19	15	16,0	1	13	150
0:21:20	15	16,0	1	13	150
0:21:21	15	16,0	1	13	150
0:21:22	15	16,0	1	13	150
0:21:23	15	16,0	1	13	150
0:21:24	15	16,0	1	13	150
0:21:25	15	16,0	1	13	150
0:21:26	15	16,0	1	13	150
0:21:27	15	16,0	1	13	150
0:21:28	15	16,0	1	13	150
0:21:29	15	16,1	1	13	150
0:21:30	15	16,2	1	13	150
0:21:31	15	16,2	1	13	150
0:21:32	15	16,2	1	13	150
0:21:33	15	16,2	1	13	150
0:21:34	15	16,2	1	13	150
0:21:35	15	16,2	1	13	150
0:21:36	15	16,2	1	13	150
0:21:37	15	16,2	1	13	150
0:21:38	15	16,2	1	13	150
0:21:39	15	16,2	1	13	150
0:21:40	15	16,2	1	13	150
0:21:41	15	16,2	1	13	150
0:21:42	15	16,2	1	13	150
0:21:43	15	16,2	1	13	150
0:21:44	15	16,4	1	13	150
0:21:45	15	16,4	1	13	150
0:21:46	15	16,5	1	13	150
0:21:47	15	16,5	1	13	150
0:21:48	15	16,5	1	13	150
0:21:49	15	16,5	1	13	150
0:21:50	15	16,5	1	13	150
0:21:51	15	16,5	1	13	150
0:21:52	15	16,5	1	13	150
0:21:53	15	16,5	1	13	150
0:21:54	15	16,4	1	13	150
0:21:55	15	16,4	1	13	150
0:21:56	15	16,4	1	13	150
0:21:57	15	16,4	1	13	150
0:21:58	15	16,4	1	13	150
0:21:59	15	16,4	1	13	150
0:22:00	15	16,4	1	13	150
0:22:01	15	16,4	1	13	150
0:22:02	15	16,4	1	13	150
0:22:03	15	16,5	1	13	150
0:22:04	15	16,6	1	13	150
0:22:05	15	16,6	1	13	150
0:22:06	15	16,6	1	13	150
0:22:07	15	16,6	1	13	150
0:22:08	15	16,6	1	13	150
0:22:09	15	16,6	1	13	150
0:22:10	15	16,6	1	13	150
0:22:11	15	16,6	1	13	150
0:22:12	15	16,6	1	13	150
0:22:13	15	16,6	1	13	150
0:22:14	15	16,6	1	13	150
0:22:15	15	16,6	1	13	150
0:22:16	15	16,6	1	13	150
0:22:17	15	16,7	1	13	150
0:22:18	15	16,8	1	13	150
0:22:19	15	16,8	1	13	150
0:22:20	15	16,8	1	13	150
0:22:21	15	16,8	1	13	150
0:22:22	15	16,8	1	13	150
0:22:23	15	16,8	1	13	150
0:22:24	15	16,8	1	13	150
0:22:25	15	16,8	1	13	150
0:22:26	15	16,8	1	13	150
0:22:27	15	16,8	1	13	150
0:22:28	15	16,8	1	13	150
0:22:29	15	16,8	1	13	150
0:22:30	15	16,8	1	13	150
0:22:31	15	16,8	1	13	150
0:22:32	15	16,8	1	13	150
0:22:33	15	16,9	1	13	150
0:22:34	15	17,0	1	13	150
0:22:35	15	17,0	1	13	150
0:22:36	15	17,0	1	13	150
0:22:37	15	17,0	1	13	150
0:22:38	15	17,0	1	13	150
0:22:39	15	17,0	1	13	150
0:22:40	15	17,0	1	13	150
0:22:41	15	17,0	1	13	150
0:22:42	15	17,0	1	13	150
0:22:43	15	17,0	1	13	150
0:22:44	15	17,0	1	13	150
0:22:45	15	17,0	1	13	150
0:22:46	15	17,0	1	13	150
0:22:47	15	17,0	1	13	150
0:22:48	15	17,0	1	13	150
0:22:49	15	17,0	1	13	150
0:22:50	15	17,0	1	13	150
0:22:51	15	17,0	1	13	150
0:22:52	15	17,0	1	13	150
0:22:53	15	17,2	1	13	150
0:22:54	15	17,4	1	13	150
0:22:55	15	17,5	1	13	150
0:22:56	15	17,5	1	13	150
0:22:57	15	17,5	1	13	150
0:22:58	15	17,5	1	13	150
0:22:59	15	17,5	1	13	150
0:23:00	15	17,5	1	13	150
0:23:01	15	17,5	1	13	150
0:23:02	15	17,5	1	13	150
0:23:03	15	17,5	1	13	150
0:23:04	15	17,4	1	13	150
0:23:05	15	17,4	1	13	150
0:23:06	15	17,4	1	13	150
0:23:07	15	17,4	1	13	150
0:23:08	15	17,4	1	13	150
0:23:09	15	17,4	1	13	150
0:23:10	15	17,4	1	13	150
0:23:11	15	17,4	1	13	150
0:23:12	15	17,4	1	13	150
0:23:13	15	17,4	1	13	150
0:23:14	15	17,4	1	13	150
0:23:15	15	17,4	1	13	150
0:23:16	15	17,4	1	13	150
0:23:17	15	17,4	1	12	150
0:23:18	15	17,4	1	13	150
0:23:19	15	17,4	1	13	150
0:23:20	15	17,4	1	13	150
0:23:21	15	17,4	1	13	150
0:23:22	15	17,5	1	13	150
0:23:23	15	17,7	1	13	150
0:23:24	15	17,8	1	13	150
0:23:25	15	17,9	1	13	150
0:23:26	15	17,9	1	13	150
0:23:27	15	17,9	1	13	150
0:23:28	15	17,9	1	13	150
0:23:29	15	17,9	1	13	150
0:23:30	15	17,9	1	13	150
0:23:31	15	17,9	1	13	150
0:23:32	15	17,9	1	13	150
0:23:33	15	17,8	1	13	150
0:23:34	15	17,8	1	13	150
0:23:35	15	17,8	1	13	150
0:23:36	15	17,8	1	13	150
0:23:37	15	17,8	1	12	150
0:23:38	15	17,8	1	13	150
0:23:39	15	17,8	1	13	150
0:23:40	15	17,8	1	12	150
0:23:41	15	17,8	1	13	150
0:23:42	15	17,8	1	13	150
0:23:43	15	17,8	1	13	150
0:23:44	15	17,8	1	13	150
0:23:45	15	17,8	1	13	150
0:23:46	15	17,8	1	13	150
0:23:47	15	17,8	1	12	150
0:23:48	15	17,8	1	13	150
0:23:49	15	17,8	1	13	150
0:23:50	15	17,8	1	13	150
0:23:51	15	17,8	1	13	150
0:23:52	15	17,8	1	12	150
0:23:53	15	17,8	1	13	150
0:23:54	15	17,8	1	13	150
0:23:55	15	17,8	1	12	150
0:23:56	15	17,8	1	12	150
0:23:57	15	17,8	1	13	150
0:23:58	15	17,9	1	12	150
0:23:59	15	17,9	1	13	150
0:24:00	15	17,9	1	13	150
0:24:01	15	17,9	1	13	150
0:24:02	15	18,2	1	12	150
0:24:03	15	18,4	1	13	150
0:24:04	15	18,5	1	13	150
0:24:05	15	18,5	1	13	150
0:24:06	15	18,5	1	13	150
0:24:07	15	18,5	1	13	150
0:24:08	15	18,5	1	13	150
0:24:09	15	18,5	1	13	150
0:24:10	15	18,5	1	13	150
0:24:11	15	18,5	1	13	150
0:24:12	15	18,5	1	12	150
0:24:13	15	18,5	1	13	150
0:24:14	15	18,5	1	13	150
0:24:15	15	18,5	1	13	150
0:24:16	15	18,5	1	12	150
0:24:17	15	18,4	1	12	150
0:24:18	15	18,4	1	12	150
0:24:19	15	18,4	1	12	150
0:24:20	15	18,4	1	13	150
0:24:21	15	18,4	1	13	150
0:24:22	15	18,4	1	13	150
0:24:23	15	18,4	1	12	150
0:24:24	15	18,4	1	12	150
0:24:25	15	18,4	1	12	150
0:24:26	15	18,4	1	12	150
0:24:27	15	18,4	1	12	150
0:24:28	15	18,4	1	13	150
0:24:29	15	18,4	1	12	150
0:24:30	15	18,4	1	12	150
0:24:31	15	18,4	1	12	150
0:24:32	15	18,4	1	12	150
0:24:33	15	18,4	1	13	150
0:24:34	15	18,4	1	12	150
0:24:35	15	18,4	1	13	150
0:24:36	15	18,4	1	12	150
0:24:37	15	18,4	1	13	150
0:24:38	15	18,4	1	12	150
0:24:39	15	18,4	1	12	150
0:24:40	15	18,4	1	12	150
0:24:41	15	18,4	1	12	150
0:24:42	15	18,4	1	12	150
0:24:43	15	18,5	1	13	150
0:24:44	15	18,5	1	12	150
0:24:45	15	18,5	1	12	150
0:24:46	15	18,5	1	12	150
0:24:47	15	18,5	1	12	150
0:24:48	15	18,5	1	13	150
0:24:49	15	18,5	1	12	150
0:24:50	15	18,5	1	12	150
0:24:51	15	18,5	1	12	150
0:24:52	15	18,5	1	12	150
0:24:53	15	18,5	1	12	150
0:24:54	15	18,5	1	12	150
0:24:55	15	18,5	1	12	150
0:24:56	15	18,7	1	12	150
0:24:57	15	18,8	1	13	150
0:24:58	15	18,8	1	12	150
0:24:59	15	18,8	1	13	150
0:25:00	15	18,8	1	12	150
0:25:01	15	18,8	1	12	150
0:25:02	15	18,8	1	12	150
0:25:03	15	18,8	1	12	150
0:25:04	15	18,8	1	12	150
0:25:05	15	18,8	1	12	150
0:25:06	15	18,8	1	12	150
0:25:07	15	18,8	1	12	150
0:25:08	15	18,8	1	12	150
0:25:09	15	18,8	1	12	150
0:25:10	15	18,8	1	12	150
0:25:11	15	18,8	1	12	150
0:25:12	15	18,8	1	12	150
0:25:13	15	18,8	1	13	150
0:25:14	15	18,8	1	12	150
0:25:15	15	18,8	1	12	150
0:25:16	15	18,9	1	12	150
0:25:17	15	19,0	1	12	150
0:25:18	15	19,0	1	12	150
0:25:19	15	19,0	1	12	150
0:25:20	15	19,0	1	12	150
0:25:21	15	19,0	1	12	150
0:25:22	15	19,0	1	12	150
0:25:23	15	19,0	1	12	150
0:25:24	15	19,0	1	12	150
0:25:25	15	19,0	1	12	150
0:25:26	15	19,0	1	12	150
0:25:27	15	18,9	1	12	150
0:25:28	15	18,9	1	12	150
0:25:29	15	18,9	1	12	150
0:25:30	15	19,0	1	12	150
0:25:31	15	19,2	1	12	150
0:25:32	15	19,3	1	12	150
0:25:33	15	19,3	1	12	150
0:25:34	15	19,3	1	12	150
0:25:35	15	19,3	1	12	150
0:25:36	15	19,3	1	12	150
0:25:37	15	19,3	1	12	150
0:25:38	15	19,3	1	12	150
0:25:39	15	19,3	1	12	150
0:25:40	15	19,3	1	12	150
0:25:41	15	19,3	1	12	150
0:25:42	15	19,3	1	12	150
0:25:43	15	19,3	1	12	150
0:25:44	15	19,3	1	12	150
0:25:45	15	19,3	1	12	150
0:25:46	15	19,3	1	12	150
0:25:47	15	19,3	1	12	150
0:25:48	15	19,3	1	12	150
0:25:49	15	19,3	1	12	150
0:25:50	15	19,3	1	12	150
0:25:51	15	19,3	1	12	150
0:25:52	15	19,3	1	12	150
0:25:53	15	19,3	1	12	150
0:25:54	15	19,2	1	12	150
0:25:55	15	19,2	1	12	150
0:25:56	15	19,3	1	12	150
0:25:57	15	19,4	1	12	150
0:25:58	15	19,4	1	12	150
0:25:59	15	19,4	1	12	150
0:26:00	14	19,4	1	12	150
0:26:01	14	19,4	1	12	150
0:26:02	14	19,4	1	12	150
0:26:03	14	19,4	1	12	150
0:26:04	14	19,5	1	12	150
0:26:05	14	19,6	1	12	150
0:26:06	14	19,7	1	12	150
0:26:07	14	19,7	1	12	150
0:26:08	14	19,7	1	12	150
0:26:09	14	19,7	1	12	150
0:26:10	14	19,7	1	12	150
0:26:11	14	19,7	1	12	150
0:26:12	14	19,7	1	12	150
0:26:13	14	19,7	1	12	150
0:26:14	14	19,7	1	12	150
0:26:15	14	19,7	1	12	150
0:26:16	14	19,7	1	12	150
0:26:17	14	19,7	1	12	150
0:26:18	14	19,7	1	12	150
0:26:19	14	19,7	1	12	150
0:26:20	14	19,6	1	12	150
0:26:21	14	19,6	1	12	150
0:26:22	14	19,6	1	12	150
0:26:23	14	19,6	1	12	150
