Repository: ProgWizer/parser

File: project-root/data/Data Acquisition/Data Acquisition/2017 year (147)/17-00125.txt (part 1 of 2)
--Test Summary--
Full Path and File Name	
Instrument Name	UCA Left Cell
Instrument Type	Model 4262 Twin Cell UCA
Instrument Serial Number	
Test Start Date	19.09.2017
Test Start Time	16:31:03
Test Stop Date	20.09.2017
Test Stop Time	16:35:14
Test Length	24:04:11
Final Sample Time Offset	24:04:00
Controller Schedule Name	
Sampling Period	30 seconds
Comments	
Information	WellID	
Information	Customer	
Information	EngName	
Information	CementClass	I-50
Information	CementMfr	
Information	Additives	100I-50+100GVVS+0.45ËÊ+0.8FL Extra
Information	Density	1890
Information	BHCT	11
Information	BHST	
Information	FluidLoss	
Information	JobType	
Calculated Value	CS_50	5:36:00
Calculated Value	CS_500	7:36:30
Calculated Value	CS_Time8h	3,70 MPa
Calculated Value	CS_Time12h	4,27 MPa
Calculated Value	CS_Time24h	5,71 MPa
Calculated Value	CS_Time48h	N/A
Calculated Value	CS_Time72h	N/A
Calculated Curve	Compressive Strength	Compressive strength type B (more than 14 lb/gal)
Initial Temperature (°C)	24 °C
Final Temperature (°C)	8 °C
Initial Transit Time (microsec/in)	16,29 microsec/in
Final Transit Time (microsec/in)	10,71 microsec/in
Initial Compressive Strength (MPa)	0,00 MPa
Final Compressive Strength (MPa)	5,73 MPa
--Data--
Time (HH:MM:SS)	Temperature (°C)	Transit Time (microsec/in)	Compressive Strength (MPa)
0:00:00	24	16,29	0,00
0:00:30	24	16,29	0,00
0:01:00	23	16,30	0,00
0:01:30	23	16,30	0,00
0:02:00	23	16,30	0,00
0:02:30	22	16,31	0,00
0:03:00	22	16,32	0,00
0:03:30	22	16,32	0,00
0:04:00	22	16,33	0,00
0:04:30	21	16,34	0,00
0:05:00	21	16,36	0,00
0:05:30	21	16,36	0,00
0:06:00	21	16,38	0,00
0:06:30	20	16,38	0,00
0:07:00	20	16,39	0,00
0:07:30	20	16,40	0,00
0:08:00	20	16,41	0,00
0:08:30	19	16,42	0,00
0:09:00	19	16,43	0,00
0:09:30	19	16,44	0,00
0:10:00	19	16,44	0,00
0:10:30	19	16,45	0,00
0:11:00	18	16,46	0,00
0:11:30	18	16,48	0,00
0:12:00	18	16,48	0,00
0:12:30	18	16,49	0,00
0:13:00	18	16,49	0,00
0:13:30	18	16,50	0,00
0:14:00	17	16,51	0,00
0:14:30	17	16,52	0,00
0:15:00	17	16,53	0,00
0:15:30	17	16,54	0,00
0:16:00	17	16,54	0,00
0:16:30	17	16,54	0,00
0:17:00	16	16,55	0,00
0:17:30	16	16,56	0,00
0:18:00	16	16,57	0,00
0:18:30	16	16,57	0,00
0:19:00	16	16,58	0,00
0:19:30	16	16,59	0,00
0:20:00	16	16,59	0,00
0:20:30	15	16,60	0,00
0:21:00	15	16,61	0,00
0:21:30	15	16,62	0,00
0:22:00	15	16,62	0,00
0:22:30	15	16,62	0,00
0:23:00	15	16,63	0,00
0:23:30	15	16,64	0,00
0:24:00	15	16,65	0,00
0:24:30	14	16,65	0,00
0:25:00	14	16,66	0,00
0:25:30	14	16,66	0,00
0:26:00	14	16,67	0,00
0:26:30	14	16,68	0,00
0:27:00	14	16,68	0,00
0:27:30	14	16,69	0,00
0:28:00	14	16,69	0,00
0:28:30	14	16,70	0,00
0:29:00	13	16,71	0,00
0:29:30	13	16,71	0,00
0:30:00	13	16,72	0,00
0:30:30	13	16,72	0,00
0:31:00	13	16,73	0,00
0:31:30	13	16,74	0,00
0:32:00	13	16,74	0,00
0:32:30	13	16,74	0,00
0:33:00	13	16,75	0,00
0:33:30	13	16,75	0,00
0:34:00	13	16,76	0,00
0:34:30	13	16,77	0,00
0:35:00	12	16,77	0,00
0:35:30	12	16,78	0,00
0:36:00	12	16,78	0,00
0:36:30	12	16,78	0,00
0:37:00	12	16,79	0,00
0:37:30	12	16,79	0,00
0:38:00	12	16,80	0,00
0:38:30	12	16,80	0,00
0:39:00	12	16,80	0,00
0:39:30	12	16,81	0,00
0:40:00	12	16,81	0,00
0:40:30	12	16,82	0,00
0:41:00	12	16,83	0,00
0:41:30	12	16,83	0,00
0:42:00	12	16,84	0,00
0:42:30	11	16,84	0,00
0:43:00	11	16,84	0,00
0:43:30	11	16,84	0,00
0:44:00	11	16,85	0,00
0:44:30	11	16,85	0,00
0:45:00	11	16,86	0,00
0:45:30	11	16,86	0,00
0:46:00	11	16,86	0,00
0:46:30	11	16,86	0,00
0:47:00	11	16,87	0,00
0:47:30	11	16,87	0,00
0:48:00	11	16,88	0,00
0:48:30	11	16,88	0,00
0:49:00	11	16,88	0,00
0:49:30	11	16,88	0,00
0:50:00	11	16,89	0,00
0:50:30	11	16,89	0,00
0:51:00	11	16,89	0,00
0:51:30	11		
0:52:00	11	26,80	0,00
0:52:30	11	26,80	0,00
0:53:00	10	26,80	0,00
0:53:30	10	26,81	0,00
0:54:00	10	26,81	0,00
0:54:30	10	26,81	0,00
0:55:00	10	26,81	0,00
0:55:30	10	26,82	0,00
0:56:00	10	26,82	0,00
0:56:30	10	26,82	0,00
0:57:00	10	26,82	0,00
0:57:30	10	26,82	0,00
0:58:00	10	26,82	0,00
0:58:30	10	26,82	0,00
0:59:00	10	26,82	0,00
0:59:30	10	26,83	0,00
1:00:00	10	26,83	0,00
1:00:30	10	26,81	0,00
1:01:00	10	26,81	0,00
1:01:30	10	26,81	0,00
1:02:00	10	26,81	0,00
1:02:30	10	26,81	0,00
1:03:00	10	26,82	0,00
1:03:30	10	26,82	0,00
1:04:00	10	26,82	0,00
1:04:30	10	26,82	0,00
1:05:00	10	26,82	0,00
1:05:30	10	26,82	0,00
1:06:00	10	26,82	0,00
1:06:30	10	26,82	0,00
1:07:00	10	26,82	0,00
1:07:30	10	26,83	0,00
1:08:00	10	26,83	0,00
1:08:30	10	26,83	0,00
1:09:00	10	26,84	0,00
1:09:30	10	26,84	0,00
1:10:00	10	26,84	0,00
1:10:30	10	26,84	0,00
1:11:00	9	26,84	0,00
1:11:30	9	26,84	0,00
1:12:00	9	26,84	0,00
1:12:30	9	26,84	0,00
1:13:00	9	26,85	0,00
1:13:30	9	26,85	0,00
1:14:00	9	26,85	0,00
1:14:30	9	26,86	0,00
1:15:00	9	26,86	0,00
1:15:30	9	26,86	0,00
1:16:00	9	26,86	0,00
1:16:30	9	26,86	0,00
1:17:00	9	26,86	0,00
1:17:30	9	26,86	0,00
1:18:00	9	26,86	0,00
1:18:30	9	26,86	0,00
1:19:00	9	26,86	0,00
1:19:30	9	26,86	0,00
1:20:00	9	26,86	0,00
1:20:30	9	26,86	0,00
1:21:00	9	26,86	0,00
1:21:30	9	26,86	0,00
1:22:00	9	26,86	0,00
1:22:30	9	26,87	0,00
1:23:00	9	26,87	0,00
1:23:30	9	26,87	0,00
1:24:00	9	26,87	0,00
1:24:30	9	26,87	0,00
1:25:00	9	26,87	0,00
1:25:30	9	26,87	0,00
1:26:00	9	26,87	0,00
1:26:30	9	26,87	0,00
1:27:00	9	26,87	0,00
1:27:30	9	26,88	0,00
1:28:00	9	26,87	0,00
1:28:30	9	26,88	0,00
1:29:00	9	26,88	0,00
1:29:30	9	26,88	0,00
1:30:00	9	26,88	0,00
1:30:30	9	26,88	0,00
1:31:00	9	26,88	0,00
1:31:30	9	26,88	0,00
1:32:00	9	26,88	0,00
1:32:30	9	26,88	0,00
1:33:00	9	26,88	0,00
1:33:30	9	26,88	0,00
1:34:00	9	26,88	0,00
1:34:30	9	26,88	0,00
1:35:00	9	26,88	0,00
1:35:30	9	26,88	0,00
1:36:00	9	26,88	0,00
1:36:30	9	26,88	0,00
1:37:00	9	26,88	0,00
1:37:30	9	26,88	0,00
1:38:00	9	26,88	0,00
1:38:30	9	26,88	0,00
1:39:00	9	26,88	0,00
1:39:30	9	26,88	0,00
1:40:00	9	26,88	0,00
1:40:30	9	26,88	0,00
1:41:00	9	26,88	0,00
1:41:30	9	26,88	0,00
1:42:00	9	26,88	0,00
1:42:30	9	26,88	0,00
1:43:00	9	26,88	0,00
1:43:30	9	16,95	0,00
1:44:00	9	16,95	0,00
1:44:30	9	16,95	0,00
1:45:00	9	16,95	0,00
1:45:30	9	16,95	0,00
1:46:00	9	16,95	0,00
1:46:30	9	16,95	0,00
1:47:00	9	16,95	0,00
1:47:30	9	16,95	0,00
1:48:00	9	16,95	0,00
1:48:30	9	16,95	0,00
1:49:00	9	16,95	0,00
1:49:30	9	16,95	0,00
1:50:00	9	16,95	0,00
1:50:30	9	16,95	0,00
1:51:00	9	16,95	0,00
1:51:30	9	16,95	0,00
1:52:00	9	16,95	0,00
1:52:30	9	16,95	0,00
1:53:00	9	16,95	0,00
1:53:30	9	16,95	0,00
1:54:00	9	16,95	0,00
1:54:30	9	16,95	0,00
1:55:00	9	16,95	0,00
1:55:30	9	16,95	0,00
1:56:00	9	16,95	0,00
1:56:30	9	16,95	0,00
1:57:00	9	16,95	0,00
1:57:30	9	16,95	0,00
1:58:00	9	16,94	0,00
1:58:30	9	16,94	0,00
1:59:00	9	16,94	0,00
1:59:30	9	16,94	0,00
2:00:00	9	16,94	0,00
2:00:30	9	16,94	0,00
2:01:00	9	16,94	0,00
2:01:30	9	16,94	0,00
2:02:00	9	16,94	0,00
2:02:30	9	16,93	0,00
2:03:00	9	16,93	0,00
2:03:30	9	16,93	0,00
2:04:00	9	16,93	0,00
2:04:30	9	16,93	0,00
2:05:00	9	16,93	0,00
2:05:30	9	16,93	0,00
2:06:00	9	16,93	0,00
2:06:30	9	16,93	0,00
2:07:00	9	16,92	0,00
2:07:30	9	16,92	0,00
2:08:00	9	16,92	0,00
2:08:30	9	16,92	0,00
2:09:00	9	16,92	0,00
2:09:30	9	16,92	0,00
2:10:00	9	16,92	0,00
2:10:30	9	16,92	0,00
2:11:00	9	16,92	0,00
2:11:30	9	16,92	0,00
2:12:00	9	16,91	0,00
2:12:30	9	16,91	0,00
2:13:00	9	16,91	0,00
2:13:30	9	16,91	0,00
2:14:00	9	16,91	0,00
2:14:30	9	16,91	0,00
2:15:00	9	16,91	0,00
2:15:30	9	16,91	0,00
2:16:00	9	16,90	0,00
2:16:30	9	16,90	0,00
2:17:00	9	16,90	0,00
2:17:30	9	16,90	0,00
2:18:00	9	16,90	0,00
2:18:30	9	16,90	0,00
2:19:00	9	16,89	0,00
2:19:30	9	16,89	0,00
2:20:00	9	16,89	0,00
2:20:30	9	16,89	0,00
2:21:00	9	16,89	0,00
2:21:30	9	16,89	0,00
2:22:00	9	16,89	0,00
2:22:30	9	16,89	0,00
2:23:00	9	16,88	0,00
2:23:30	9	16,88	0,00
2:24:00	9	16,88	0,00
2:24:30	9	16,88	0,00
2:25:00	9	16,88	0,00
2:25:30	9	16,88	0,00
2:26:00	9	16,88	0,00
2:26:30	9	16,88	0,00
2:27:00	9	16,88	0,00
2:27:30	9	16,88	0,00
2:28:00	9	16,88	0,00
2:28:30	9	16,88	0,00
2:29:00	9	16,87	0,00
2:29:30	9	16,87	0,00
2:30:00	9	16,87	0,00
2:30:30	9	16,87	0,00
2:31:00	9	16,86	0,00
2:31:30	9	16,86	0,00
2:32:00	9	16,86	0,00
2:32:30	9	16,86	0,00
2:33:00	9	16,86	0,00
2:33:30	9	16,86	0,00
2:34:00	9	16,86	0,00
2:34:30	9	16,86	0,00
2:35:00	9	16,85	0,00
2:35:30	9	16,85	0,00
2:36:00	9	16,85	0,00
2:36:30	9	16,85	0,00
2:37:00	9	16,85	0,00
2:37:30	9	16,84	0,00
2:38:00	9	16,84	0,00
2:38:30	9	16,84	0,00
2:39:00	9	16,84	0,00
2:39:30	9	16,84	0,00
2:40:00	9	16,84	0,00
2:40:30	9	16,84	0,00
2:41:00	9	16,83	0,00
2:41:30	9	16,83	0,00
2:42:00	9	16,83	0,00
2:42:30	9	16,83	0,00
2:43:00	9	16,82	0,00
2:43:30	9	16,82	0,00
2:44:00	9	16,82	0,00
2:44:30	9	16,82	0,00
2:45:00	9	16,81	0,00
2:45:30	9	16,81	0,00
2:46:00	9	16,81	0,00
2:46:30	9	16,81	0,00
2:47:00	9	16,80	0,00
2:47:30	9	16,80	0,00
2:48:00	9	16,80	0,00
2:48:30	9	16,80	0,00
2:49:00	9	16,80	0,00
2:49:30	9	16,80	0,00
2:50:00	9	16,80	0,00
2:50:30	9	16,79	0,00
2:51:00	9	16,79	0,00
2:51:30	9	16,79	0,00
2:52:00	9	16,79	0,00
2:52:30	9	16,78	0,00
2:53:00	9	16,78	0,00
2:53:30	9	16,78	0,00
2:54:00	9	16,78	0,00
2:54:30	9	16,78	0,00
2:55:00	9	16,78	0,00
2:55:30	9	16,78	0,00
2:56:00	9	16,77	0,00
2:56:30	9	16,77	0,00
2:57:00	9	16,76	0,00
2:57:30	9	16,76	0,00
2:58:00	9	16,76	0,00
2:58:30	9	16,76	0,00
2:59:00	9	16,75	0,00
2:59:30	9	16,75	0,00
3:00:00	9	16,75	0,00
3:00:30	9	16,74	0,00
3:01:00	9	16,74	0,00
3:01:30	9	16,74	0,00
3:02:00	9	16,74	0,00
3:02:30	9	16,74	0,00
3:03:00	9	16,74	0,00
3:03:30	9	16,74	0,00
3:04:00	9	16,74	0,00
3:04:30	9	16,73	0,00
3:05:00	9	16,73	0,00
3:05:30	9	16,73	0,00
3:06:00	9	16,73	0,00
3:06:30	9	16,72	0,00
3:07:00	9	16,72	0,00
3:07:30	9	16,72	0,00
3:08:00	9	16,71	0,00
3:08:30	9	16,71	0,00
3:09:00	9	16,71	0,00
3:09:30	9	16,71	0,00
3:10:00	9	16,71	0,00
3:10:30	9	16,70	0,00
3:11:00	9	16,70	0,00
3:11:30	9	16,70	0,00
3:12:00	9	16,70	0,00
3:12:30	9	16,69	0,00
3:13:00	9	16,69	0,00
3:13:30	9	16,69	0,00
3:14:00	9	16,68	0,00
3:14:30	9	16,68	0,00
3:15:00	9	16,68	0,00
3:15:30	9	16,68	0,00
3:16:00	9	16,68	0,00
3:16:30	9	16,67	0,00
3:17:00	9	16,67	0,00
3:17:30	9	16,67	0,00
3:18:00	9	16,66	0,00
3:18:30	9	16,66	0,00
3:19:00	9	16,66	0,00
3:19:30	9	16,65	0,00
3:20:00	9	16,65	0,00
3:20:30	9	16,65	0,00
3:21:00	9	16,65	0,00
3:21:30	9	16,65	0,00
3:22:00	9	16,64	0,00
3:22:30	9	16,64	0,00
3:23:00	9	16,64	0,00
3:23:30	9	16,63	0,00
3:24:00	9	16,63	0,00
3:24:30	9	16,62	0,00
3:25:00	9	16,62	0,00
3:25:30	9	16,62	0,00
3:26:00	9	16,62	0,00
3:26:30	9	16,62	0,00
3:27:00	9	16,61	0,00
3:27:30	9	16,61	0,00
3:28:00	9	16,61	0,00
3:28:30	9	16,60	0,00
3:29:00	9	16,60	0,00
3:29:30	9	16,59	0,00
3:30:00	9	16,59	0,00
3:30:30	9	16,59	0,00
3:31:00	9	16,59	0,00
3:31:30	9	16,59	0,00
3:32:00	9	16,58	0,00
3:32:30	9	16,58	0,00
3:33:00	9	16,57	0,00
3:33:30	9	16,57	0,00
3:34:00	9	16,57	0,00
3:34:30	9	16,56	0,00
3:35:00	9	16,56	0,00
3:35:30	9	16,56	0,00
3:36:00	9	16,56	0,00
3:36:30	9	16,55	0,00
3:37:00	9	16,55	0,00
3:37:30	9	16,55	0,00
3:38:00	9	16,54	0,00
3:38:30	9	16,54	0,00
3:39:00	9	16,54	0,00
3:39:30	9	16,54	0,00
3:40:00	9	16,54	0,00
3:40:30	9	16,54	0,00
3:41:00	9	16,53	0,00
3:41:30	9	16,53	0,00
3:42:00	9	16,52	0,00
3:42:30	9	16,52	0,00
3:43:00	9	16,52	0,00
3:43:30	9	16,51	0,00
3:44:00	9	16,51	0,00
3:44:30	9	16,50	0,00
3:45:00	9	16,50	0,00
3:45:30	9	16,50	0,00
3:46:00	9	16,50	0,00
3:46:30	9	16,49	0,00
3:47:00	9	16,49	0,00
3:47:30	9	16,48	0,00
3:48:00	9	16,48	0,00
3:48:30	9	16,48	0,00
3:49:00	9	16,48	0,00
3:49:30	9	16,47	0,00
3:50:00	9	16,47	0,00
3:50:30	9	16,46	0,00
3:51:00	9	16,46	0,00
3:51:30	9	16,46	0,00
3:52:00	9	16,45	0,00
3:52:30	9	16,45	0,00
3:53:00	9	16,44	0,00
3:53:30	9	16,44	0,00
3:54:00	9	16,44	0,00
3:54:30	9	16,43	0,00
3:55:00	9	16,43	0,00
3:55:30	9	16,43	0,00
3:56:00	9	16,42	0,00
3:56:30	9	16,42	0,00
3:57:00	9	16,41	0,00
3:57:30	9	16,41	0,00
3:58:00	9	16,41	0,00
3:58:30	9	16,41	0,00
3:59:00	9	16,40	0,00
3:59:30	9	16,39	0,00
4:00:00	9	16,39	0,00
4:00:30	9	16,39	0,00
4:01:00	9	16,38	0,00
4:01:30	9	16,38	0,00
4:02:00	9	16,38	0,00
4:02:30	9	16,37	0,00
4:03:00	9	16,37	0,00
4:03:30	9	16,37	0,00
4:04:00	9	16,37	0,00
4:04:30	9	16,36	0,00
4:05:00	9	16,35	0,00
4:05:30	9	16,34	0,00
4:06:00	9	16,34	0,00
4:06:30	9	16,33	0,00
4:07:00	9	16,33	0,00
4:07:30	9	16,32	0,00
4:08:00	9	16,32	0,00
4:08:30	9	16,32	0,00
4:09:00	9	16,31	0,00
4:09:30	9	16,30	0,00
4:10:00	9	16,30	0,00
4:10:30	9	16,30	0,00
4:11:00	9	16,30	0,00
4:11:30	9	16,29	0,00
4:12:00	9	16,29	0,00
4:12:30	9	16,29	0,00
4:13:00	9	16,28	0,00
4:13:30	9	16,27	0,00
4:14:00	9	16,27	0,00
4:14:30	9	16,27	0,01
4:15:00	9	16,27	0,01
4:15:30	9	16,26	0,01
4:16:00	9	16,25	0,01
4:16:30	9	16,25	0,01
4:17:00	9	16,24	0,01
4:17:30	9	16,24	0,01
4:18:00	9	16,23	0,01
4:18:30	9	16,23	0,02
4:19:00	9	16,23	0,02
4:19:30	9	16,22	0,02
4:20:00	9	16,21	0,02
4:20:30	9	16,21	0,02
4:21:00	9	16,20	0,02
4:21:30	9	16,20	0,03
4:22:00	9	16,20	0,03
4:22:30	9	16,19	0,03
4:23:00	9	16,18	0,03
4:23:30	9	16,18	0,03
4:24:00	9	16,18	0,03
4:24:30	9	16,18	0,03
4:25:00	9	16,17	0,03
4:25:30	9	16,16	0,04
4:26:00	9	16,16	0,04
4:26:30	9	16,15	0,04
4:27:00	9	16,14	0,04
4:27:30	9	16,14	0,04
4:28:00	9	16,14	0,04
4:28:30	9	16,13	0,04
4:29:00	9	16,13	0,04
4:29:30	9	16,12	0,05
4:30:00	9	16,11	0,05
4:30:30	9	16,11	0,05
4:31:00	9	16,11	0,05
4:31:30	9	16,10	0,05
4:32:00	9	16,09	0,06
4:32:30	9	16,09	0,06
4:33:00	9	16,08	0,06
4:33:30	9	16,08	0,06
4:34:00	9	16,08	0,06
4:34:30	9	16,07	0,06
4:35:00	9	16,06	0,06
4:35:30	9	16,06	0,06
4:36:00	9	16,05	0,07
4:36:30	9	16,05	0,07
4:37:00	9	16,04	0,07
4:37:30	9	16,04	0,07
4:38:00	9	16,03	0,07
4:38:30	9	16,02	0,08
4:39:00	9	16,02	0,08
4:39:30	9	16,02	0,08
4:40:00	9	16,01	0,08
4:40:30	9	16,00	0,08
4:41:00	9	16,00	0,08
4:41:30	9	16,00	0,08
4:42:00	9	15,99	0,09
4:42:30	9	15,98	0,09
4:43:00	9	15,97	0,09
4:43:30	9	15,97	0,09
4:44:00	9	15,96	0,09
4:44:30	9	15,96	0,10
4:45:00	9	15,95	0,10
4:45:30	9	15,95	0,10
4:46:00	9	15,94	0,10
4:46:30	9	15,93	0,10
4:47:00	9	15,93	0,10
4:47:30	9	15,93	0,11
4:48:00	9	15,92	0,11
4:48:30	9	15,91	0,11
4:49:00	9	15,91	0,11
4:49:30	9	15,90	0,11
4:50:00	9	15,90	0,11
4:50:30	9	15,90	0,11
4:51:00	9	15,89	0,12
4:51:30	9	15,88	0,12
4:52:00	9	15,88	0,12
4:52:30	9	15,87	0,12
4:53:00	9	15,87	0,12
4:53:30	9	15,86	0,13
4:54:00	9	15,85	0,13
4:54:30	9	15,84	0,13
4:55:00	9	15,84	0,13
4:55:30	9	15,83	0,14
4:56:00	9	15,83	0,14
4:56:30	9	15,82	0,14
4:57:00	9	15,82	0,14
4:57:30	9	15,81	0,14
4:58:00	9	15,80	0,15
4:58:30	9	15,79	0,15
4:59:00	9	15,79	0,15
4:59:30	9	15,79	0,15
5:00:00	9	15,78	0,15
5:00:30	9	15,77	0,16
5:01:00	9	15,76	0,16
5:01:30	9	15,75	0,16
5:02:00	9	15,75	0,16
5:02:30	9	15,75	0,16
5:03:00	9	15,74	0,17
5:03:30	9	15,73	0,17
5:04:00	9	15,72	0,17
5:04:30	9	15,72	0,17
5:05:00	9	15,71	0,18
5:05:30	9	15,70	0,18
5:06:00	9	15,70	0,18
5:06:30	9	15,70	0,18
5:07:00	9	15,69	0,18
5:07:30	9	15,68	0,19
5:08:00	9	15,67	0,19
5:08:30	9	15,66	0,19
5:09:00	9	15,66	0,19
5:09:30	9	15,65	0,20
5:10:00	9	15,64	0,20
5:10:30	9	15,63	0,20
5:11:00	9	15,63	0,20
5:11:30	9	15,62	0,21
5:12:00	9	15,61	0,21
5:12:30	9	15,60	0,21
5:13:00	9	15,60	0,21
5:13:30	9	15,59	0,22
5:14:00	9	15,58	0,22
5:14:30	9	15,57	0,22
5:15:00	9	15,57	0,23
5:15:30	9	15,56	0,23
5:16:00	9	15,55	0,23
5:16:30	9	15,54	0,23
5:17:00	9	15,54	0,24
5:17:30	9	15,53	0,24
5:18:00	9	15,52	0,24
5:18:30	9	15,52	0,24
5:19:00	9	15,51	0,25
5:19:30	9	15,50	0,25
5:20:00	9	15,49	0,25
5:20:30	9	15,48	0,26
5:21:00	9	15,48	0,26
5:21:30	9	15,47	0,26
5:22:00	9	15,46	0,26
5:22:30	9	15,45	0,27
5:23:00	9	15,45	0,27
5:23:30	9	15,44	0,27
5:24:00	9	15,43	0,27
5:24:30	9	15,42	0,28
5:25:00	9	15,42	0,28
5:25:30	9	15,41	0,28
5:26:00	9	15,40	0,29
5:26:30	9	15,39	0,29
5:27:00	9	15,39	0,29
5:27:30	9	15,38	0,29
5:28:00	9	15,37	0,30
5:28:30	9	15,36	0,30
5:29:00	9	15,36	0,30
5:29:30	9	15,35	0,31
5:30:00	9	15,34	0,31
5:30:30	9	15,34	0,31
5:31:00	9	15,32	0,32
5:31:30	9	15,31	0,32
5:32:00	9	15,30	0,32
5:32:30	9	15,30	0,33
5:33:00	9	15,29	0,33
5:33:30	9	15,28	0,33
5:34:00	9	15,28	0,33
5:34:30	9	15,26	0,34
5:35:00	9	15,25	0,34
5:35:30	9	15,24	0,35
5:36:00	9	15,24	0,35
5:36:30	9	15,23	0,35
5:37:00	9	15,21	0,36
5:37:30	9	15,21	0,36
5:38:00	9	15,20	0,36
5:38:30	9	15,19	0,37
5:39:00	9	15,18	0,37
5:39:30	9	15,18	0,37
5:40:00	9	15,16	0,38
5:40:30	9	15,15	0,38
5:41:00	9	15,15	0,39
5:41:30	9	15,14	0,39
5:42:00	9	15,12	0,40
5:42:30	9	15,12	0,40
5:43:00	9	15,11	0,40
5:43:30	9	15,10	0,41
5:44:00	9	15,09	0,41
5:44:30	9	15,08	0,41
5:45:00	9	15,07	0,42
5:45:30	9	15,06	0,42
5:46:00	9	15,05	0,43
5:46:30	9	15,04	0,43
5:47:00	9	15,04	0,43
5:47:30	9	15,03	0,44
5:48:00	9	15,01	0,44
5:48:30	9	15,00	0,45
5:49:00	9	14,99	0,45
5:49:30	9	14,98	0,46
5:50:00	9	14,98	0,46
5:50:30	9	14,97	0,46
5:51:00	9	14,95	0,47
5:51:30	9	14,94	0,47
5:52:00	9	14,93	0,48
5:52:30	9	14,92	0,48
5:53:00	9	14,91	0,49
5:53:30	9	14,90	0,49
5:54:00	9	14,89	0,50
5:54:30	9	14,88	0,50
5:55:00	9	14,87	0,51
5:55:30	9	14,86	0,51
5:56:00	9	14,85	0,52
5:56:30	9	14,84	0,52
5:57:00	9	14,83	0,52
5:57:30	9	14,82	0,53
5:58:00	9	14,81	0,53
5:58:30	9	14,80	0,54
5:59:00	9	14,79	0,55
5:59:30	9	14,77	0,55
6:00:00	9	14,77	0,56
6:00:30	9	14,75	0,56
6:01:00	9	14,74	0,57
6:01:30	9	14,73	0,57
6:02:00	9	14,72	0,58
6:02:30	9	14,70	0,59
6:03:00	9	14,70	0,59
6:03:30	9	14,69	0,59
6:04:00	9	14,68	0,60
6:04:30	9	14,67	0,60
6:05:00	9	14,65	0,61
6:05:30	9	14,64	0,61
6:06:00	9	14,63	0,62
6:06:30	9	14,61	0,63
6:07:00	9	14,61	0,63
6:07:30	9	14,59	0,64
6:08:00	9	14,58	0,65
6:08:30	9	14,57	0,65
6:09:00	9	14,56	0,66
6:09:30	9	14,55	0,66
6:10:00	9	14,53	0,67
6:10:30	9	14,52	0,68
6:11:00	9	14,51	0,68
6:11:30	9	14,50	0,69
6:12:00	9	14,49	0,70
6:12:30	9	14,47	0,70
6:13:00	9	14,46	0,71
6:13:30	9	14,45	0,72
6:14:00	9	14,43	0,72
6:14:30	9	14,43	0,73
6:15:00	9	14,41	0,74
6:15:30	9	14,40	0,74
6:16:00	9	14,38	0,75
6:16:30	9	14,38	0,76
6:17:00	9	14,36	0,77
6:17:30	9	14,34	0,77
6:18:00	9	14,33	0,78
6:18:30	9	14,32	0,79
6:19:00	9	14,31	0,79
6:19:30	9	14,29	0,80
6:20:00	9	14,28	0,81
6:20:30	9	14,26	0,82
6:21:00	9	14,25	0,83
6:21:30	9	14,23	0,84
6:22:00	9	14,22	0,84
6:22:30	9	14,21	0,85
6:23:00	9	14,20	0,86
6:23:30	9	14,18	0,87
6:24:00	9	14,16	0,88
6:24:30	9	14,16	0,88
6:25:00	9	14,14	0,89
6:25:30	9	14,12	0,91
6:26:00	9	14,10	0,92
6:26:30	9	14,08	0,93
6:27:00	9	14,07	0,94
6:27:30	9	14,05	0,95
6:28:00	9	14,04	0,96
6:28:30	9	14,02	0,97
6:29:00	9	14,01	0,98
6:29:30	9	13,99	0,99
6:30:00	9	13,97	1,00
6:30:30	9	13,95	1,01
6:31:00	9	13,94	1,02
6:31:30	9	13,92	1,03
6:32:00	9	13,91	1,04
6:32:30	9	13,89	1,05
6:33:00	9	13,87	1,07
6:33:30	9	13,86	1,08
6:34:00	9	13,84	1,09
6:34:30	9	13,83	1,10
6:35:00	9	13,80	1,11
6:35:30	9	13,79	1,12
6:36:00	9	13,78	1,13
6:36:30	9	13,75	1,15
6:37:00	9	13,74	1,16
6:37:30	9	13,72	1,17
6:38:00	9	13,70	1,19
6:38:30	9	13,68	1,20
6:39:00	9	13,66	1,21
6:39:30	9	13,64	1,23
6:40:00	9	13,63	1,24
6:40:30	9	13,60	1,26
6:41:00	9	13,59	1,27
6:41:30	9	13,57	1,29
6:42:00	9	13,54	1,30
6:42:30	9	13,53	1,32
6:43:00	9	13,50	1,33
6:43:30	9	13,48	1,35
6:44:00	9	13,46	1,37
6:44:30	9	13,44	1,39
6:45:00	9	13,41	1,41
6:45:30	9	13,39	1,42
6:46:00	9	13,37	1,44
6:46:30	9	13,35	1,46
6:47:00	9	13,32	1,48
6:47:30	9	13,30	1,50
6:48:00	9	13,28	1,52
6:48:30	9	13,26	1,54
6:49:00	9	13,23	1,56
6:49:30	9	13,20	1,59
6:50:00	9	13,19	1,60
6:50:30	9	13,16	1,63
6:51:00	9	13,14	1,65
6:51:30	9	13,12	1,67
6:52:00	9	13,09	1,70
6:52:30	9	13,06	1,72
6:53:00	9	13,04	1,74
6:53:30	9	13,02	1,76
6:54:00	9	12,99	1,79
6:54:30	9	12,96	1,81
6:55:00	9	12,94	1,83
6:55:30	9	12,91	1,86
6:56:00	9	12,89	1,89
6:56:30	9	12,87	1,91
6:57:00	9	12,84	1,94
6:57:30	9	12,82	1,96
6:58:00	9	12,79	1,99
6:58:30	9	12,77	2,01
6:59:00	9	12,75	2,04
6:59:30	9	12,73	2,06
7:00:00	9	12,70	2,09
7:00:30	9	12,68	2,11
7:01:00	9	12,66	2,14
7:01:30	9	12,64	2,16
7:02:00	9	12,61	2,19
7:02:30	9	12,59	2,21
7:03:00	9	12,57	2,24
7:03:30	9	12,55	2,27
7:04:00	9	12,53	2,29
7:04:30	9	12,51	2,31
7:05:00	9	12,48	2,34
7:05:30	9	12,46	2,37
7:06:00	9	12,45	2,39
7:06:30	9	12,43	2,41
7:07:00	9	12,40	2,44
7:07:30	9	12,39	2,46
7:08:00	9	12,37	2,48
7:08:30	9	12,35	2,51
7:09:00	9	12,34	2,53
7:09:30	9	12,31	2,56
7:10:00	9	12,30	2,58
7:10:30	9	12,28	2,60
7:11:00	9	12,26	2,63
7:11:30	9	12,25	2,65
7:12:00	9	12,23	2,67
7:12:30	9	12,21	2,69
7:13:00	9	12,20	2,71
7:13:30	9	12,18	2,74
7:14:00	9	12,16	2,76
7:14:30	9	12,15	2,79
7:15:00	9	12,13	2,81
7:15:30	9	12,12	2,83
7:16:00	9	12,10	2,85
7:16:30	9	12,09	2,87
7:17:00	9	12,08	2,88
7:17:30	9	12,07	2,91
7:18:00	9	12,05	2,93
7:18:30	9	12,04	2,95
7:19:00	9	12,02	2,97
7:19:30	9	12,00	3,00
7:20:00	9	11,99	3,02
7:20:30	9	11,98	3,04
7:21:00	9	11,97	3,05
7:21:30	9	11,95	3,08
7:22:00	9	11,95	3,09
7:22:30	9	11,93	3,11
7:23:00	9	11,92	3,12
7:23:30	9	11,91	3,14
7:24:00	9	11,90	3,16
7:24:30	9	11,89	3,17
7:25:00	9	11,88	3,18
7:25:30	9	11,87	3,21
7:26:00	9	11,86	3,22
7:26:30	9	11,86	3,23
7:27:00	9	11,85	3,25
7:27:30	9	11,84	3,26
7:28:00	9	11,83	3,27
7:28:30	9	11,82	3,28
7:29:00	9	11,82	3,30
7:29:30	9	11,80	3,32
7:30:00	9	11,80	3,32
7:30:30	9	11,79	3,33
7:31:00	9	11,79	3,35
7:31:30	9	11,78	3,36
7:32:00	9	11,77	3,37
7:32:30	9	11,77	3,38
7:33:00	9	11,76	3,40
7:33:30	9	11,75	3,41
7:34:00	9	11,75	3,41
7:34:30	9		
7:35:00	9	11,73	3,44
7:35:30	9	11,73	3,44
7:36:00	9	11,73	3,45
7:36:30	9	11,72	3,46
7:37:00	9	11,72	3,46
7:37:30	9	11,71	3,47
7:38:00	9	11,70	3,49
7:38:30	9	11,70	3,49
7:39:00	9	11,70	3,50
7:39:30	9	11,70	3,50
7:40:00	9	11,69	3,51
7:40:30	9	11,68	3,53
7:41:00	9	11,68	3,53
7:41:30	9	11,68	3,54
7:42:00	9	11,68	3,54
7:42:30	9	11,67	3,55
7:43:00	9	11,67	3,55
7:43:30	9	11,66	3,57
7:44:00	9	11,66	3,57
7:44:30	9	11,66	3,57
7:45:00	9	11,65	3,58
7:45:30	9	11,65	3,58
7:46:00	9	11,64	3,59
7:46:30	9	11,64	3,59
7:47:00	9	11,64	3,59
7:47:30	9	11,64	3,61
7:48:00	9	11,64	3,61
7:48:30	9	11,64	3,61
7:49:00	9	11,63	3,62
7:49:30	9	11,63	3,62
7:50:00	9	11,63	3,62
7:50:30	9	11,62	3,64
7:51:00	9	11,62	3,64
7:51:30	9	11,62	3,65
7:52:00	9	11,62	3,65
7:52:30	9	11,62	3,65
7:53:00	9	11,62	3,65
7:53:30	9	11,61	3,66
7:54:00	9	11,61	3,66
7:54:30	9	11,61	3,66
7:55:00	9	11,60	3,68
7:55:30	9	11,60	3,68
7:56:00	9	11,60	3,68
7:56:30	9	11,60	3,68
7:57:00	9	11,60	3,68
7:57:30	9	11,59	3,69
7:58:00	9	11,59	3,69
7:58:30	9	11,59	3,69
7:59:00	9	11,59	3,70
7:59:30	9	11,59	3,70
8:00:00	9	11,59	3,70
8:00:30	9	11,59	3,70
8:01:00	9	11,59	3,70
8:01:30	9	11,58	3,72
8:02:00	9	11,58	3,72
8:02:30	9	11,58	3,72
8:03:00	9	11,58	3,72
8:03:30	9	11,57	3,73
8:04:00	9	11,57	3,73
8:04:30	9	11,57	3,73
8:05:00	9	11,57	3,73
8:05:30	9	11,57	3,73
8:06:00	9	11,57	3,73
8:06:30	9	11,56	3,75
8:07:00	9	11,56	3,75
8:07:30	9	11,56	3,75
8:08:00	9	11,56	3,75
8:08:30	9	11,56	3,75
8:09:00	9	11,55	3,76
8:09:30	9	11,55	3,76
8:10:00	9	11,55	3,76
8:10:30	9	11,55	3,76
8:11:00	9	11,55	3,76
8:11:30	9	11,55	3,76
8:12:00	9	11,55	3,78
8:12:30	9	11,55	3,78
8:13:00	9	11,55	3,78
8:13:30	9	11,55	3,78
8:14:00	9	11,55	3,78
8:14:30	9	11,55	3,78
8:15:00	9	11,54	3,79
8:15:30	9	11,54	3,79
8:16:00	9	11,54	3,79
8:16:30	9	11,54	3,79
8:17:00	9	11,54	3,79
8:17:30	9	11,54	3,79
8:18:00	9	11,54	3,79
8:18:30	9	11,53	3,80
8:19:00	9	11,53	3,80
8:19:30	9	11,53	3,80
8:20:00	9	11,53	3,80
8:20:30	9	11,53	3,80
8:21:00	9	11,53	3,80
8:21:30	9	11,53	3,80
8:22:00	9	11,53	3,82
8:22:30	9	11,53	3,82
8:23:00	9	11,53	3,82
8:23:30	9	11,53	3,82
8:24:00	9	11,53	3,82
8:24:30	9	11,53	3,82
8:25:00	9	11,53	3,82
8:25:30	9	11,53	3,82
8:26:00	9	11,53	3,82
8:26:30	9	11,52	3,83
8:27:00	9	11,52	3,83
8:27:30	9	11,52	3,83
8:28:00	9	11,52	3,83
8:28:30	9	11,52	3,83
8:29:00	9	11,52	3,83
8:29:30	9	11,52	3,83
8:30:00	9	11,52	3,83
8:30:30	9	11,52	3,83
8:31:00	9	11,52	3,83
8:31:30	9	11,51	3,85
8:32:00	9	11,51	3,85
8:32:30	9	11,51	3,85
8:33:00	9	11,51	3,85
8:33:30	9	11,51	3,85
8:34:00	9	11,51	3,85
8:34:30	9	11,51	3,85
8:35:00	9	11,51	3,85
8:35:30	9	11,51	3,85
8:36:00	9	11,51	3,85
8:36:30	9	11,50	3,86
8:37:00	9	11,50	3,86
8:37:30	9	11,50	3,86
8:38:00	9	11,50	3,86
8:38:30	9	11,50	3,86
8:39:00	9	11,50	3,86
8:39:30	9	11,50	3,86
8:40:00	9	11,50	3,86
8:40:30	9	11,50	3,86
8:41:00	9	11,50	3,86
8:41:30	9	11,50	3,86
8:42:00	9	11,50	3,88
8:42:30	9	11,50	3,88
8:43:00	9	11,50	3,88
8:43:30	9	11,50	3,88
8:44:00	9	11,50	3,88
8:44:30	9	11,50	3,88
8:45:00	9	11,50	3,88
8:45:30	9	11,50	3,88
8:46:00	9	11,50	3,88
8:46:30	9	11,50	3,88
8:47:00	9	11,50	3,88
8:47:30	9	11,50	3,88
8:48:00	9	11,50	3,88
8:48:30	9	11,49	3,89
8:49:00	9	11,49	3,89
8:49:30	9	11,49	3,89
8:50:00	9	11,49	3,89
8:50:30	9	11,49	3,89
8:51:00	9	11,49	3,89
8:51:30	9	11,49	3,89
8:52:00	9	11,49	3,89
8:52:30	9	11,49	3,89
8:53:00	9	11,49	3,89
8:53:30	9	11,48	3,91
8:54:00	9	11,48	3,91
8:54:30	9	11,48	3,91
8:55:00	9	11,48	3,91
8:55:30	9	11,48	3,91
8:56:00	9	11,48	3,91
8:56:30	9	11,48	3,91
8:57:00	9	11,48	3,91
8:57:30	9	11,48	3,91
8:58:00	9	11,48	3,91
8:58:30	9	11,48	3,91
8:59:00	9	11,48	3,91
8:59:30	9	11,47	3,92
9:00:00	9	11,47	3,92
9:00:30	9	11,47	3,92
9:01:00	9	11,47	3,92
9:01:30	9	11,47	3,92
9:02:00	9	11,47	3,92
9:02:30	9	11,47	3,92
9:03:00	9	11,47	3,92
9:03:30	9	11,47	3,92
9:04:00	9	11,47	3,92
9:04:30	9	11,47	3,92
9:05:00	9	11,47	3,92
9:05:30	9	11,46	3,93
9:06:00	9	11,46	3,93
9:06:30	9	11,46	3,93
9:07:00	9	11,46	3,93
9:07:30	9	11,46	3,93
9:08:00	9	11,46	3,93
9:08:30	9	11,46	3,93
9:09:00	9	11,46	3,93
9:09:30	9	11,46	3,93
9:10:00	9	11,46	3,93
9:10:30	9	11,46	3,93
9:11:00	9	11,46	3,93
9:11:30	9	11,46	3,93
9:12:00	9	11,46	3,93
9:12:30	9	11,46	3,95
9:13:00	9	11,46	3,95
9:13:30	9	11,46	3,95
9:14:00	9	11,46	3,95
9:14:30	9	11,46	3,95
9:15:00	9	11,46	3,95
9:15:30	9	11,46	3,95
9:16:00	9	11,46	3,95
9:16:30	9	11,46	3,95
9:17:00	9	11,46	3,95
9:17:30	9	11,46	3,95
9:18:00	9	11,46	3,95
9:18:30	9	11,45	3,96
9:19:00	9	11,45	3,96
9:19:30	9	11,45	3,96
9:20:00	9	11,45	3,96
9:20:30	9	11,45	3,96
9:21:00	9	11,45	3,96
9:21:30	9	11,45	3,96
9:22:00	9	11,45	3,96
9:22:30	9	11,45	3,96
9:23:00	9	11,45	3,96
9:23:30	9	11,45	3,96
9:24:00	9	11,45	3,96
9:24:30	9	11,45	3,96
9:25:00	9	11,44	3,98
9:25:30	9	11,44	3,98
9:26:00	9	11,44	3,98
9:26:30	9	11,44	3,98
9:27:00	9	11,44	3,98
9:27:30	9	11,44	3,98
9:28:00	9	11,44	3,98
9:28:30	9	11,44	3,98
9:29:00	9	11,44	3,98
9:29:30	9	11,44	3,98
9:30:00	9	11,44	3,98
9:30:30	9	11,44	3,98
9:31:00	9	11,43	3,99
9:31:30	9	11,43	3,99
9:32:00	9	11,43	3,99
9:32:30	9	11,43	3,99
9:33:00	9	11,43	3,99
9:33:30	9	11,43	3,99
9:34:00	9	11,43	3,99
9:34:30	9	11,43	3,99
9:35:00	9	11,43	3,99
9:35:30	9	11,43	3,99
9:36:00	9	11,43	3,99
9:36:30	9	11,43	3,99
9:37:00	9	11,43	4,01
9:37:30	9	11,43	4,01
9:38:00	9	11,43	4,01
9:38:30	9	11,43	4,01
9:39:00	9	11,43	4,01
9:39:30	9	11,43	4,01
9:40:00	9	11,43	4,01
9:40:30	9	11,43	4,01
9:41:00	9	11,43	4,01
9:41:30	9	11,43	4,01
9:42:00	9	11,43	4,01
9:42:30	9	11,43	4,01
9:43:00	9	11,43	4,01
9:43:30	9	11,43	4,01
9:44:00	9	11,42	4,02
9:44:30	9	11,42	4,02
9:45:00	9	11,42	4,02
9:45:30	9	11,42	4,02
9:46:00	9	11,42	4,02
9:46:30	9	11,42	4,02
9:47:00	9	11,42	4,02
9:47:30	9	11,42	4,02
9:48:00	9	11,42	4,02
9:48:30	9	11,42	4,02
9:49:00	9	11,42	4,02
9:49:30	9	11,42	4,02
9:50:00	9	11,42	4,02
9:50:30	9	11,42	4,02
9:51:00	9	11,42	4,02
9:51:30	9	11,41	4,04
9:52:00	9	11,41	4,04
9:52:30	9	11,41	4,04
9:53:00	9	11,41	4,04
9:53:30	9	11,41	4,04
9:54:00	9	11,41	4,04
9:54:30	9	11,41	4,04
9:55:00	9	11,41	4,04
9:55:30	9	11,41	4,04
9:56:00	9	11,41	4,04
9:56:30	9	11,41	4,04
9:57:00	9	11,41	4,04
9:57:30	9	11,41	4,04
9:58:00	9	11,40	4,05
9:58:30	9	11,40	4,05
9:59:00	9	11,40	4,05
9:59:30	9	11,40	4,05
10:00:00	9	11,40	4,05
10:00:30	9	11,40	4,05
10:01:00	9	11,40	4,05
10:01:30	9	11,40	4,05
10:02:00	9	11,40	4,05
10:02:30	9	11,40	4,05
10:03:00	9	11,40	4,05
10:03:30	9	11,40	4,05
10:04:00	9	11,40	4,05
10:04:30	9	11,40	4,05
10:05:00	9	11,40	4,05
10:05:30	9	11,40	4,05
10:06:00	9	11,40	4,07
10:06:30	9	11,40	4,07
10:07:00	9	11,40	4,07
10:07:30	9	11,40	4,07
10:08:00	9	11,40	4,07
10:08:30	9	11,40	4,07
10:09:00	9	11,40	4,07
10:09:30	9	11,40	4,07
10:10:00	9	11,40	4,07
10:10:30	9	11,40	4,07
10:11:00	9	11,40	4,07
10:11:30	9	11,40	4,07
10:12:00	9	11,40	4,07
10:12:30	9	11,39	4,09
10:13:00	9	11,39	4,09
10:13:30	9	11,39	4,09
10:14:00	9	11,39	4,09
10:14:30	9	11,39	4,09
10:15:00	9	11,39	4,09
10:15:30	9	11,39	4,09
10:16:00	9	11,39	4,09
10:16:30	9	11,39	4,09
10:17:00	9	11,39	4,09
10:17:30	9	11,39	4,09
10:18:00	9	11,39	4,09
10:18:30	9	11,39	4,09
10:19:00	9	11,39	4,09
10:19:30	9	11,39	4,09
10:20:00	9	11,38	4,10
10:20:30	9	11,38	4,10
10:21:00	9	11,38	4,10
10:21:30	9	11,38	4,10
10:22:00	9	11,38	4,10
10:22:30	9	11,38	4,10
10:23:00	9	11,38	4,10
10:23:30	9	11,38	4,10
10:24:00	9	11,38	4,10
10:24:30	9	11,38	4,10
10:25:00	9	11,38	4,10
10:25:30	9	11,38	4,10
10:26:00	9	11,38	4,10
10:26:30	9	11,38	4,10
10:27:00	9	11,38	4,10
10:27:30	9	11,38	4,10
10:28:00	9	11,38	4,12
10:28:30	9	11,38	4,12
10:29:00	9	11,38	4,12
10:29:30	9	11,38	4,12
10:30:00	9	11,38	4,12
10:30:30	9	11,38	4,12
10:31:00	9	11,38	4,12
10:31:30	9	11,38	4,12
10:32:00	9	11,38	4,12
10:32:30	9	11,38	4,12
10:33:00	9	11,38	4,12
10:33:30	9	11,38	4,12
10:34:00	9	11,38	4,12
10:34:30	9	11,38	4,12
10:35:00	9	11,38	4,12
10:35:30	9	11,37	4,13
10:36:00	9	11,37	4,13
10:36:30	9	11,37	4,13
10:37:00	9	11,37	4,13
10:37:30	9	11,37	4,13
10:38:00	9	11,37	4,13
10:38:30	9	11,37	4,13
10:39:00	9	11,37	4,13
10:39:30	9	11,37	4,13
10:40:00	9	11,37	4,13
10:40:30	9	11,37	4,13
10:41:00	9	11,37	4,13
10:41:30	9	11,37	4,13
10:42:00	9	11,37	4,13
10:42:30	9	11,37	4,13
10:43:00	9	11,36	4,15
10:43:30	9	11,36	4,15
10:44:00	9	11,36	4,15
10:44:30	9	11,36	4,15
10:45:00	9	11,36	4,15
10:45:30	9	11,36	4,15
10:46:00	9	11,36	4,15
10:46:30	9	11,36	4,15
10:47:00	9	11,36	4,15
10:47:30	9	11,36	4,15
10:48:00	9	11,36	4,15
10:48:30	9	11,36	4,15
10:49:00	9	11,36	4,15
10:49:30	9	11,36	4,15
10:50:00	9	11,36	4,15
10:50:30	9	11,35	4,16
10:51:00	9	11,35	4,16
10:51:30	9	11,35	4,16
10:52:00	9	11,35	4,16
10:52:30	9	11,35	4,16
10:53:00	9	11,35	4,16
10:53:30	9	11,35	4,16
10:54:00	9	11,35	4,16
10:54:30	9	11,35	4,16
10:55:00	9	11,35	4,16
10:55:30	9	11,35	4,16
10:56:00	9	11,35	4,16
10:56:30	9	11,35	4,16
10:57:00	9	11,35	4,16
10:57:30	9	11,35	4,16
10:58:00	9	11,35	4,16
10:58:30	9	11,35	4,16
10:59:00	9	11,35	4,16
10:59:30	9	11,35	4,16
11:00:00	9	11,34	4,18
11:00:30	9	11,34	4,18
11:01:00	9	11,34	4,18
11:01:30	9	11,34	4,18
11:02:00	9	11,34	4,18
11:02:30	9	11,34	4,18
11:03:00	9	11,34	4,18
11:03:30	9	11,34	4,18
11:04:00	9	11,34	4,18
11:04:30	9	11,34	4,18
11:05:00	9	11,34	4,18
11:05:30	9	11,34	4,18
11:06:00	9	11,34	4,18
11:06:30	9	11,34	4,18
11:07:00	9	11,34	4,18
11:07:30	9	11,34	4,18
11:08:00	9	11,34	4,18
11:08:30	9	11,34	4,18
11:09:00	9	11,34	4,19
11:09:30	9	11,34	4,19
11:10:00	9	11,34	4,19
11:10:30	9	11,34	4,19
11:11:00	9	11,34	4,19
11:11:30	9	11,34	4,19
11:12:00	9	11,34	4,19
11:12:30	9	11,34	4,19
11:13:00	9	11,34	4,19
11:13:30	9	11,34	4,19
11:14:00	9	11,34	4,19
11:14:30	9	11,34	4,19
11:15:00	9	11,34	4,19
11:15:30	9	11,34	4,19
11:16:00	9	11,34	4,19
11:16:30	9	11,34	4,19
11:17:00	9	11,33	4,21
11:17:30	9	11,33	4,21
11:18:00	9	11,33	4,21
11:18:30	9	11,33	4,21
11:19:00	9	11,33	4,21
11:19:30	9	11,33	4,21
11:20:00	9	11,33	4,21
11:20:30	9	11,33	4,21
11:21:00	9	11,33	4,21
11:21:30	9	11,33	4,21
11:22:00	9	11,33	4,21
11:22:30	9	11,33	4,21
11:23:00	9	11,33	4,21
11:23:30	9	11,33	4,21
11:24:00	9	11,33	4,21
11:24:30	9	11,33	4,21
11:25:00	9	11,33	4,21
11:25:30	9	11,32	4,23
11:26:00	9	11,32	4,23
11:26:30	9	11,32	4,23
11:27:00	9	11,32	4,23
11:27:30	9	11,32	4,23
11:28:00	9	11,32	4,23
11:28:30	9	11,32	4,23
11:29:00	9	11,32	4,23
11:29:30	9	11,32	4,23
11:30:00	9	11,32	4,23
11:30:30	9	11,32	4,23
11:31:00	9	11,32	4,23
11:31:30	9	11,32	4,23
11:32:00	9	11,32	4,23
11:32:30	9	11,32	4,23
11:33:00	9	11,32	4,23
11:33:30	9	11,32	4,24
11:34:00	9	11,32	4,24
11:34:30	9	11,32	4,24
11:35:00	9	11,32	4,24
11:35:30	9	11,32	4,24
11:36:00	9	11,32	4,24
11:36:30	9	11,32	4,24
11:37:00	9	11,32	4,24
11:37:30	9	11,32	4,24
11:38:00	9	11,32	4,24
11:38:30	9	11,32	4,24
11:39:00	9	11,32	4,24
11:39:30	9	11,32	4,24
11:40:00	9	11,32	4,24
11:40:30	9	11,32	4,24
11:41:00	9	11,32	4,24
11:41:30	9	11,32	4,24
11:42:00	9	11,32	4,24
11:42:30	9	11,32	4,24
11:43:00	9	11,32	4,24
11:43:30	9	11,31	4,26
11:44:00	9	11,31	4,26
11:44:30	9	11,31	4,26
11:45:00	9	11,31	4,26
11:45:30	9	11,31	4,26
11:46:00	9	11,31	4,26
11:46:30	9	11,31	4,26
11:47:00	9	11,31	4,26
11:47:30	9	11,31	4,26
11:48:00	9	11,31	4,26
11:48:30	9	11,31	4,26
11:49:00	9	11,31	4,26
11:49:30	9	11,31	4,26
11:50:00	9	11,31	4,26
11:50:30	9	11,31	4,26
11:51:00	9	11,31	4,26
11:51:30	9	11,31	4,26
11:52:00	9	11,31	4,26
11:52:30	9	11,31	4,26
11:53:00	9	11,31	4,26
11:53:30	9	11,31	4,26
11:54:00	9	11,30	4,27
11:54:30	9	11,30	4,27
11:55:00	9	11,30	4,27
11:55:30	9	11,30	4,27
11:56:00	9	11,30	4,27
11:56:30	9	11,30	4,27
11:57:00	9	11,30	4,27
11:57:30	9	11,30	4,27
11:58:00	9	11,30	4,27
11:58:30	9	11,30	4,27
11:59:00	9	11,30	4,27
11:59:30	9	11,30	4,27
12:00:00	9	11,30	4,27
12:00:30	9	11,30	4,27
12:01:00	9	11,29	4,29
12:01:30	9	11,29	4,29
12:02:00	9	11,29	4,29
12:02:30	9	11,29	4,29
12:03:00	9	11,29	4,29
12:03:30	9	11,29	4,29
12:04:00	9	11,29	4,29
12:04:30	9	11,29	4,29
12:05:00	9	11,29	4,29
12:05:30	9	11,29	4,29
12:06:00	9	11,29	4,29
12:06:30	9	11,29	4,29
12:07:00	9	11,29	4,29
12:07:30	9	11,29	4,29
12:08:00	9	11,29	4,29
12:08:30	9	11,29	4,29
12:09:00	9	11,29	4,29
12:09:30	9	11,29	4,29
12:10:00	9	11,29	4,29
12:10:30	9	11,29	4,29
12:11:00	9	11,29	4,29
12:11:30	9	11,29	4,29
12:12:00	9	11,29	4,29
12:12:30	9	11,29	4,31
12:13:00	9	11,29	4,29
12:13:30	9	11,29	4,29
12:14:00	9	11,29	4,31
12:14:30	9	11,29	4,31
12:15:00	9	11,29	4,31
12:15:30	9	11,29	4,31
12:16:00	9	11,29	4,31
12:16:30	9	11,29	4,31
12:17:00	9	11,29	4,31
12:17:30	9	11,29	4,31
12:18:00	9	11,28	4,32
12:18:30	9	11,28	4,32
12:19:00	9	11,28	4,32
12:19:30	9	11,28	4,32
12:20:00	9	11,28	4,32
12:20:30	9	11,28	4,32
12:21:00	9	11,28	4,32
12:21:30	9	11,28	4,32
12:22:00	9	11,28	4,32
12:22:30	9	11,28	4,32
12:23:00	9	11,28	4,32
12:23:30	9	11,28	4,32
12:24:00	9	11,28	4,32
12:24:30	9	11,28	4,32
12:25:00	9	11,27	4,34
12:25:30	9	11,27	4,34
12:26:00	9	11,27	4,34
12:26:30	9	11,27	4,34
12:27:00	9	11,27	4,34
12:27:30	9	11,27	4,34
12:28:00	9	11,27	4,34
12:28:30	9	11,27	4,34
12:29:00	9	11,27	4,34
12:29:30	9	11,27	4,34
12:30:00	9	11,27	4,34
12:30:30	9	11,27	4,34
12:31:00	9	11,27	4,34
12:31:30	9	11,27	4,34
12:32:00	9	11,27	4,34
12:32:30	9	11,27	4,34
12:33:00	9	11,26	4,35
12:33:30	9	11,27	4,34
12:34:00	9	11,27	4,34
12:34:30	9	11,27	4,34
12:35:00	9	11,27	4,34
12:35:30	9	11,26	4,35
12:36:00	9	11,26	4,35
12:36:30	9	11,26	4,35
12:37:00	9	11,26	4,35
12:37:30	9	11,26	4,35
12:38:00	9	11,26	4,35
12:38:30	9	11,26	4,35
12:39:00	9	11,26	4,35
12:39:30	9	11,26	4,35
12:40:00	9	11,26	4,35
12:40:30	9	11,26	4,35
12:41:00	9	11,26	4,35
12:41:30	9	11,26	4,35
12:42:00	9	11,26	4,35
12:42:30	9	11,26	4,35
12:43:00	9	11,26	4,35
12:43:30	9	11,26	4,35
12:44:00	9	11,26	4,35
12:44:30	9	11,26	4,35
12:45:00	9	11,26	4,35
12:45:30	9	11,26	4,35
12:46:00	9	11,25	4,37
12:46:30	9	11,25	4,37
12:47:00	9	11,25	4,37
12:47:30	9	11,25	4,37
12:48:00	9	11,25	4,37
12:48:30	9	11,25	4,37
12:49:00	9	11,25	4,37
12:49:30	9	11,25	4,37
12:50:00	9	11,25	4,37
12:50:30	9	11,25	4,37
12:51:00	9	11,25	4,37
12:51:30	9	11,25	4,37
12:52:00	9	11,25	4,37
12:52:30	9	11,25	4,37
12:53:00	9	11,25	4,37
12:53:30	9	11,25	4,37
12:54:00	9	11,25	4,39
12:54:30	9	11,25	4,37
12:55:00	9	11,25	4,39
12:55:30	9	11,25	4,39
12:56:00	9	11,25	4,39
12:56:30	9	11,25	4,39
12:57:00	9	11,25	4,39
12:57:30	9	11,25	4,39
12:58:00	9	11,25	4,39
12:58:30	9	11,25	4,39
12:59:00	9	11,25	4,39
12:59:30	9	11,25	4,39
13:00:00	9	11,25	4,39
13:00:30	9	11,25	4,39
13:01:00	9	11,25	4,39
13:01:30	9	11,25	4,39
13:02:00	9	11,25	4,39
13:02:30	9	11,25	4,39
13:03:00	9	11,25	4,39
13:03:30	9	11,25	4,39
13:04:00	9	11,25	4,39
13:04:30	9	11,24	4,40
13:05:00	9	11,24	4,40
13:05:30	9	11,24	4,40
13:06:00	9	11,24	4,40
13:06:30	9	11,24	4,40
13:07:00	9	11,24	4,40
13:07:30	9	11,24	4,40
13:08:00	9	11,24	4,40
13:08:30	9	11,24	4,40
13:09:00	9	11,24	4,40
13:09:30	9	11,24	4,40
13:10:00	9	11,24	4,40
13:10:30	9	11,24	4,40
13:11:00	9	11,24	4,40
13:11:30	9	11,24	4,40
13:12:00	9	11,24	4,40
13:12:30	9	11,24	4,40
13:13:00	9	11,24	4,40
13:13:30	9	11,24	4,40
13:14:00	9	11,24	4,40
13:14:30	9	11,23	4,42
13:15:00	9	11,23	4,42
13:15:30	9	11,23	4,42
13:16:00	9	11,23	4,42
13:16:30	9	11,23	4,42
13:17:00	9	11,23	4,42
13:17:30	9	11,23	4,42
13:18:00	9	11,23	4,42
13:18:30	9	11,23	4,42
13:19:00	9	11,23	4,42
13:19:30	9	11,23	4,42
13:20:00	9	11,23	4,42
13:20:30	9	11,23	4,42
13:21:00	9	11,23	4,42
13:21:30	9	11,23	4,42
13:22:00	9	11,23	4,42
13:22:30	9	11,23	4,42
13:23:00	9	11,23	4,42
13:23:30	9	11,23	4,42
13:24:00	9	11,23	4,42
13:24:30	9	11,23	4,42
13:25:00	9	11,23	4,44
13:25:30	9	11,23	4,44
13:26:00	9	11,23	4,44
13:26:30	9	11,23	4,44
13:27:00	9	11,23	4,44
13:27:30	9	11,23	4,44
13:28:00	9	11,23	4,44
13:28:30	9	11,23	4,44
13:29:00	9	11,23	4,44
13:29:30	9	11,23	4,44
13:30:00	9	11,23	4,44
13:30:30	9	11,23	4,44
13:31:00	9	11,23	4,44
13:31:30	9	11,23	4,44
13:32:00	9	11,23	4,44
13:32:30	9	11,23	4,44
13:33:00	9	11,23	4,44
13:33:30	9	11,23	4,44
13:34:00	9	11,23	4,44
13:34:30	9	11,23	4,44
13:35:00	9	11,23	4,44
13:35:30	9	11,22	4,45
13:36:00	9	11,22	4,45
13:36:30	9	11,22	4,45
13:37:00	9	11,22	4,45
13:37:30	9	11,22	4,45
13:38:00	9	11,22	4,45
13:38:30	9	11,22	4,45
13:39:00	9	11,22	4,45
13:39:30	9	11,22	4,45
13:40:00	9	11,22	4,45
13:40:30	9	11,22	4,45
13:41:00	9	11,22	4,45
13:41:30	9	11,22	4,45
13:42:00	9	11,22	4,45
13:42:30	9	11,22	4,45
13:43:00	9	11,22	4,45
13:43:30	9	11,22	4,45
13:44:00	9	11,21	4,47
13:44:30	9	11,21	4,47
13:45:00	9	11,21	4,47
13:45:30	9	11,21	4,47
13:46:00	9	11,21	4,47
13:46:30	9	11,21	4,47
13:47:00	9	11,21	4,47
13:47:30	9	11,21	4,47
13:48:00	9	11,21	4,47
13:48:30	9	11,21	4,47
13:49:00	9	11,21	4,47
13:49:30	9	11,21	4,47
13:50:00	9	11,21	4,47
13:50:30	9	11,21	4,47
13:51:00	9	11,21	4,47
13:51:30	9	11,21	4,47
13:52:00	9	11,21	4,47
13:52:30	9	11,20	4,49
13:53:00	9	11,21	4,47
13:53:30	9	11,21	4,47
13:54:00	9	11,20	4,49
13:54:30	9	11,20	4,49
13:55:00	9	11,20	4,49
13:55:30	9	11,20	4,49
13:56:00	9	11,20	4,49
13:56:30	9	11,20	4,49
13:57:00	9	11,20	4,49
13:57:30	9	11,20	4,49
13:58:00	9	11,20	4,49
13:58:30	9	11,20	4,49
13:59:00	9	11,20	4,49
13:59:30	9	11,20	4,49
14:00:00	9	11,20	4,49
14:00:30	9	11,20	4,49
14:01:00	9	11,20	4,49
14:01:30	9	11,20	4,49
14:02:00	9	11,20	4,49
14:02:30	9	11,20	4,49
14:03:00	9	11,20	4,49
14:03:30	9	11,20	4,49
14:04:00	9	11,20	4,49
14:04:30	9	11,20	4,49
14:05:00	9	11,20	4,50
14:05:30	9	11,20	4,50
14:06:00	9	11,20	4,50
14:06:30	9	11,20	4,50
14:07:00	9	11,20	4,50
14:07:30	9	11,20	4,50
14:08:00	9	11,20	4,50
14:08:30	9	11,20	4,50
14:09:00	9	11,20	4,50
14:09:30	9	11,20	4,50
14:10:00	9	11,20	4,50
14:10:30	9	11,20	4,50
14:11:00	9	11,20	4,50
14:11:30	9	11,20	4,50
14:12:00	9	11,20	4,50
14:12:30	9	11,20	4,50
14:13:00	9	11,20	4,50
14:13:30	9	11,20	4,50
14:14:00	9	11,20	4,50
14:14:30	9	11,20	4,50
14:15:00	9	11,20	4,50
14:15:30	9	11,19	4,52
14:16:00	9	11,19	4,52
14:16:30	9	11,19	4,52
14:17:00	9	11,19	4,52
14:17:30	9	11,19	4,52
14:18:00	9	11,19	4,52
14:18:30	9	11,19	4,52
14:19:00	9	11,19	4,52
14:19:30	9	11,19	4,52
14:20:00	9	11,19	4,52
14:20:30	9	11,19	4,52
14:21:00	9	11,19	4,52
14:21:30	9	11,19	4,52
14:22:00	9	11,19	4,52
14:22:30	9	11,19	4,52
14:23:00	9	11,19	4,52
14:23:30	9	11,18	4,54
14:24:00	9	11,19	4,52
14:24:30	9	11,18	4,54
14:25:00	9	11,18	4,54
14:25:30	9	11,18	4,54
14:26:00	9	11,18	4,54
14:26:30	9	11,18	4,54
14:27:00	9	11,18	4,54
14:27:30	9	11,18	4,54
14:28:00	9	11,18	4,54
14:28:30	9	11,18	4,54
14:29:00	9	11,18	4,54
14:29:30	9	11,18	4,54
14:30:00	9	11,18	4,54
14:30:30	9	11,18	4,54
14:31:00	9	11,18	4,54
14:31:30	9	11,18	4,54
14:32:00	9	11,18	4,54
14:32:30	9	11,18	4,54
14:33:00	9	11,17	4,56
14:33:30	9	11,17	4,56
14:34:00	9	11,17	4,56
14:34:30	9	11,17	4,56
14:35:00	9	11,17	4,56
14:35:30	9	11,17	4,56
14:36:00	9	11,17	4,56
14:36:30	9	11,17	4,56
14:37:00	9	11,17	4,56
14:37:30	9	11,17	4,56
14:38:00	9	11,17	4,56
14:38:30	9	11,17	4,56
14:39:00	9	11,17	4,56
14:39:30	9	11,17	4,56
14:40:00	9	11,17	4,56
14:40:30	9	11,17	4,56
14:41:00	9	11,17	4,56
14:41:30	9	11,17	4,56
14:42:00	9	11,17	4,56
14:42:30	9	11,17	4,56
14:43:00	9	11,17	4,56
14:43:30	9	11,17	4,56
14:44:00	9	11,17	4,56
14:44:30	9	11,17	4,56
14:45:00	9	11,17	4,56
14:45:30	9	11,16	4,57
14:46:00	9	11,16	4,57
14:46:30	9	11,16	4,57
14:47:00	9	11,16	4,57
14:47:30	9	11,16	4,57
14:48:00	9	11,16	4,57
14:48:30	9	11,16	4,57
14:49:00	9	11,16	4,57
14:49:30	9	11,16	4,57
14:50:00	9	11,16	4,57
14:50:30	9	11,16	4,57
14:51:00	9	11,16	4,57
14:51:30	9	11,16	4,57
14:52:00	9	11,16	4,57
14:52:30	9	11,16	4,57
14:53:00	9	11,16	4,57
14:53:30	9	11,16	4,57
14:54:00	9	11,16	4,57
14:54:30	9	11,16	4,57
14:55:00	9	11,16	4,57
14:55:30	9	11,16	4,59
14:56:00	9	11,16	4,59
14:56:30	9	11,16	4,59
14:57:00	9	11,16	4,59
14:57:30	9	11,16	4,59
14:58:00	9	11,16	4,59
14:58:30	9	11,16	4,59
14:59:00	9	11,16	4,59
14:59:30	9	11,16	4,59
15:00:00	9	11,16	4,59
15:00:30	9	11,16	4,59
15:01:00	9	11,16	4,59
15:01:30	9	11,16	4,59
15:02:00	9	11,16	4,59
15:02:30	9	11,16	4,59
15:03:00	9	11,16	4,59
