Repository: ProgWizer/parser

File: project-root/data/Data Acquisition/Data Acquisition/2017 year (147)/17-00127.txt (part 1 of 5)
--Test Summary--
Full Path and File Name	
Instrument Name	7322
Instrument Type	Model 7322 Consistometer - Variable Speed
Instrument Serial Number	
Test Start Date	21.09.2017
Test Start Time	13:42:33
Test Stop Date	21.09.2017
Test Stop Time	15:56:14
Test Length	2:13:41
Final Sample Time Offset	2:13:41
Controller Schedule Name	
Sampling Period	1 second
Comments	Mpa 10 (20) CaCl2-Zirax
Information	WellID	
Information	Customer	
Information	EngName	
Information	CementClass	G
Information	CementMfr	
Information	Additives	100G+2CaCl2(Zirax)
Information	Density	1900
Information	BHCT	24
Information	BHST	
Information	FluidLoss	
Information	JobType	
Calculated Value	Time_30Bc	1:44:34
Calculated Value	Time_70Bc	2:13:41
Initial Temperature (°C)	29 °C
Final Temperature (°C)	23 °C
Initial Pressure (MPa)	0,6 MPa
Final Pressure (MPa)	10,7 MPa
Initial Consistency (Bc)	6 Bc
Final Consistency (Bc)	70 Bc
Initial Wall Temperature (°C)	19 °C
Final Wall Temperature (°C)	21 °C
Initial Motor Speed (RPM)	150 RPM
Final Motor Speed (RPM)	150 RPM
--Data--
Time (HH:MM:SS)	Temperature (°C)	Pressure (MPa)	Consistency (Bc)	Wall Temperature (°C)	Motor Speed (RPM)
0:00:00	29	0,6	6	19	150
0:00:01	29	0,6	6	19	150
0:00:02	29	0,6	6	19	150
0:00:03	29	0,6	6	19	150
0:00:04	29	0,6	6	19	150
0:00:05	29	0,6	6	19	150
0:00:06	29	0,6	6	19	150
0:00:07	29	0,6	6	19	150
0:00:08	29	0,6	6	19	150
0:00:09	29	0,6	6	19	150
0:00:10	29	0,6	6	19	150
0:00:11	29	0,6	6	19	150
0:00:12	29	0,6	6	19	150
0:00:13	29	0,6	6	19	150
0:00:14	29	0,6	6	19	150
0:00:15	29	0,6	6	19	150
0:00:16	29	0,6	6	19	150
0:00:17	29	0,6	6	19	150
0:00:18	29	0,6	6	19	150
0:00:19	29	0,6	6	19	150
0:00:20	29	0,6	6	19	150
0:00:21	29	0,6	6	19	150
0:00:22	29	0,6	7	19	150
0:00:23	29	0,6	7	19	150
0:00:24	29	0,6	7	19	150
0:00:25	29	0,6	7	19	150
0:00:26	29	0,6	7	19	150
0:00:27	29	0,6	7	19	150
0:00:28	29	0,6	7	19	150
0:00:29	29	0,6	7	19	150
0:00:30	29	0,6	7	19	150
0:00:31	29	0,6	7	19	150
0:00:32	29	0,6	7	19	150
0:00:33	29	0,6	7	19	150
0:00:34	29	0,6	7	19	150
0:00:35	29	0,6	7	19	150
0:00:36	29	0,7	7	19	150
0:00:37	29	0,7	7	19	150
0:00:38	29	0,7	7	19	150
0:00:39	29	0,7	7	19	150
0:00:40	29	0,7	7	19	150
0:00:41	29	0,7	7	19	150
0:00:42	29	0,7	7	19	150
0:00:43	29	0,7	7	19	150
0:00:44	29	0,7	7	19	150
0:00:45	29	0,7	7	19	150
0:00:46	29	0,7	7	19	150
0:00:47	29	0,7	7	19	150
0:00:48	29	0,7	7	19	150
0:00:49	29	0,7	7	19	150
0:00:50	29	0,7	7	19	150
0:00:51	29	0,7	7	19	150
0:00:52	29	0,7	7	19	150
0:00:53	29	0,7	7	19	150
0:00:54	28	0,7	7	19	150
0:00:55	28	0,7	7	19	150
0:00:56	28	0,7	7	19	150
0:00:57	28	0,7	7	19	150
0:00:58	28	0,7	7	19	150
0:00:59	28	0,8	7	18	150
0:01:00	28	0,8	7	19	150
0:01:01	28	0,8	7	19	150
0:01:02	28	0,8	7	19	150
0:01:03	28	0,8	7	19	150
0:01:04	28	0,8	7	19	150
0:01:05	28	0,8	7	19	150
0:01:06	28	0,8	7	19	150
0:01:07	28	0,8	7	19	150
0:01:08	28	0,8	7	19	150
0:01:09	28	0,8	7	19	150
0:01:10	28	0,8	7	19	150
0:01:11	28	0,8	7	19	150
0:01:12	28	0,8	7	19	150
0:01:13	28	0,8	7	19	150
0:01:14	28	0,8	7	19	150
0:01:15	28	0,8	7	19	150
0:01:16	28	0,9	7	19	150
0:01:17	28	0,9	7	18	150
0:01:18	28	0,9	7	19	150
0:01:19	28	0,9	7	19	150
0:01:20	28	0,9	7	19	150
0:01:21	28	0,9	7	19	150
0:01:22	28	0,9	7	19	150
0:01:23	28	0,9	7	18	150
0:01:24	28	0,9	7	19	150
0:01:25	28	0,9	7	18	150
0:01:26	28	0,9	7	19	150
0:01:27	28	0,9	7	19	150
0:01:28	28	0,9	7	19	150
0:01:29	28	0,9	7	19	150
0:01:30	28	1,0	7	19	150
0:01:31	28	1,0	7	19	150
0:01:32	28	1,0	7	19	150
0:01:33	28	1,0	7	19	150
0:01:34	28	1,0	7	19	150
0:01:35	28	1,0	7	19	150
0:01:36	28	1,0	7	19	150
0:01:37	28	1,0	7	19	150
0:01:38	28	1,0	7	19	150
0:01:39	28	1,0	7	19	150
0:01:40	28	1,1	7	19	150
0:01:41	28	1,1	7	19	150
0:01:42	28	1,1	7	19	150
0:01:43	28	1,1	7	19	150
0:01:44	28	1,1	7	19	150
0:01:45	28	1,1	7	19	150
0:01:46	28	1,1	7	19	150
0:01:47	28	1,1	7	19	150
0:01:48	28	1,1	7	19	150
0:01:49	28	1,2	7	19	150
0:01:50	28	1,2	7	19	150
0:01:51	28	1,2	7	19	150
0:01:52	28	1,2	7	19	150
0:01:53	28	1,2	7	19	150
0:01:54	28	1,2	7	19	150
0:01:55	28	1,2	7	19	150
0:01:56	28	1,2	7	19	150
0:01:57	28	1,2	7	19	150
0:01:58	28	1,3	7	19	150
0:01:59	28	1,3	7	19	150
0:02:00	28	1,3	7	19	150
0:02:01	28	1,3	7	19	150
0:02:02	28	1,3	7	19	150
0:02:03	28	1,3	7	19	150
0:02:04	28	1,3	7	19	150
0:02:05	28	1,3	7	19	150
0:02:06	28	1,3	7	19	150
0:02:07	28	1,4	7	19	150
0:02:08	27	1,4	7	19	150
0:02:09	27	1,4	7	19	150
0:02:10	27	1,4	7	19	150
0:02:11	27	1,4	7	19	150
0:02:12	27	1,4	7	19	150
0:02:13	27	1,4	7	19	150
0:02:14	27	1,4	7	19	150
0:02:15	27	1,4	7	19	150
0:02:16	27	1,5	7	19	150
0:02:17	27	1,5	7	19	150
0:02:18	27	1,5	7	19	150
0:02:19	27	1,5	7	19	150
0:02:20	27	1,5	7	19	150
0:02:21	27	1,5	7	19	150
0:02:22	27	1,5	7	19	150
0:02:23	27	1,5	7	19	150
0:02:24	27	1,5	7	19	150
0:02:25	27	1,6	7	19	150
0:02:26	27	1,6	7	19	150
0:02:27	27	1,6	7	19	150
0:02:28	27	1,6	7	19	150
0:02:29	27	1,6	7	19	150
0:02:30	27	1,6	7	19	150
0:02:31	27	1,6	7	19	150
0:02:32	27	1,6	7	19	150
0:02:33	27	1,6	7	19	150
0:02:34	27	1,6	7	19	150
0:02:35	27	1,6	7	19	150
0:02:36	27	1,7	7	19	150
0:02:37	27	1,7	7	19	150
0:02:38	27	1,7	7	19	150
0:02:39	27	1,7	7	19	150
0:02:40	27	1,7	7	18	150
0:02:41	27	1,7	7	19	150
0:02:42	27	1,7	7	18	150
0:02:43	27	1,7	7	19	150
0:02:44	27	1,7	7	19	150
0:02:45	27	1,7	7	19	150
0:02:46	27	1,8	7	19	150
0:02:47	27	1,8	7	19	150
0:02:48	27	1,8	7	19	150
0:02:49	27	1,8	7	19	150
0:02:50	27	1,8	7	19	150
0:02:51	27	1,8	7	19	150
0:02:52	27	1,8	7	19	150
0:02:53	27	1,8	7	19	150
0:02:54	27	1,8	7	18	150
0:02:55	27	1,8	7	18	150
0:02:56	27	1,8	7	19	150
0:02:57	27	1,8	7	19	150
0:02:58	27	1,8	7	18	150
0:02:59	27	1,8	7	18	150
0:03:00	27	1,9	7	18	150
0:03:01	27	1,9	7	19	150
0:03:02	27	1,9	7	18	150
0:03:03	27	1,9	7	19	150
0:03:04	27	1,9	7	18	150
0:03:05	27	1,9	7	19	150
0:03:06	27	1,9	7	19	150
0:03:07	27	1,9	7	19	150
0:03:08	27	1,9	7	18	150
0:03:09	27	2,0	7	19	150
0:03:10	27	2,0	7	19	150
0:03:11	27	2,0	7	18	150
0:03:12	27	2,0	7	19	150
0:03:13	27	2,0	7	18	150
0:03:14	27	2,0	7	19	150
0:03:15	27	2,0	7	18	150
0:03:16	27	2,0	7	19	150
0:03:17	27	2,0	7	18	150
0:03:18	27	2,0	7	18	150
0:03:19	27	2,0	7	18	150
0:03:20	27	2,1	7	19	150
0:03:21	27	2,1	7	19	150
0:03:22	27	2,1	7	19	150
0:03:23	27	2,1	7	19	150
0:03:24	27	2,1	7	18	150
0:03:25	27	2,1	7	19	150
0:03:26	26	2,1	7	19	150
0:03:27	27	2,1	7	19	150
0:03:28	26	2,2	7	19	150
0:03:29	26	2,2	7	19	150
0:03:30	26	2,2	7	18	150
0:03:31	26	2,2	7	19	150
0:03:32	26	2,2	7	19	150
0:03:33	26	2,2	7	18	150
0:03:34	26	2,2	7	18	150
0:03:35	26	2,2	7	18	150
0:03:36	26	2,2	7	19	150
0:03:37	26	2,2	7	18	150
0:03:38	26	2,2	7	18	150
0:03:39	26	2,2	7	19	150
0:03:40	26	2,3	7	18	150
0:03:41	26	2,3	7	19	150
0:03:42	26	2,3	7	18	150
0:03:43	26	2,3	7	18	150
0:03:44	26	2,3	7	18	150
0:03:45	26	2,3	7	18	150
0:03:46	26	2,3	7	18	150
0:03:47	26	2,3	7	18	150
0:03:48	26	2,3	7	18	150
0:03:49	26	2,3	7	18	150
0:03:50	26	2,3	7	18	150
0:03:51	26	2,3	7	18	150
0:03:52	26	2,3	7	18	150
0:03:53	26	2,4	7	18	150
0:03:54	26	2,4	7	18	150
0:03:55	26	2,4	7	18	150
0:03:56	26	2,4	7	18	150
0:03:57	26	2,4	7	18	150
0:03:58	26	2,4	7	18	150
0:03:59	26	2,4	7	18	150
0:04:00	26	2,4	8	18	150
0:04:01	26	2,4	7	18	150
0:04:02	26	2,4	7	18	150
0:04:03	26	2,4	7	18	150
0:04:04	26	2,4	7	18	150
0:04:05	26	2,4	7	18	150
0:04:06	26	2,4	7	18	150
0:04:07	26	2,5	7	18	150
0:04:08	26	2,5	7	18	150
0:04:09	26	2,5	7	18	150
0:04:10	26	2,5	7	18	150
0:04:11	26	2,5	7	18	150
0:04:12	26	2,5	7	18	150
0:04:13	26	2,5	7	18	150
0:04:14	26	2,5	7	19	150
0:04:15	26	2,5	8	18	150
0:04:16	25	2,5	8	19	150
0:04:17	25	2,6	8	18	150
0:04:18	25	2,6	8	18	150
0:04:19	25	2,6	8	18	150
0:04:20	25	2,6	8	18	150
0:04:21	25	2,6	8	18	150
0:04:22	25	2,6	8	18	150
0:04:23	25	2,6	8	18	150
0:04:24	25	2,6	8	18	150
0:04:25	25	2,6	8	18	150
0:04:26	25	2,6	8	18	150
0:04:27	25	2,6	8	18	150
0:04:28	25	2,7	8	18	150
0:04:29	25	2,7	8	18	150
0:04:30	25	2,7	8	18	150
0:04:31	25	2,7	8	18	150
0:04:32	25	2,7	8	18	150
0:04:33	25	2,7	8	18	150
0:04:34	25	2,7	8	18	150
0:04:35	25	2,7	8	18	150
0:04:36	25	2,7	8	18	150
0:04:37	25	2,7	8	18	150
0:04:38	25	2,7	8	18	150
0:04:39	25	2,7	8	18	150
0:04:40	25	2,7	8	18	150
0:04:41	25	2,7	8	18	150
0:04:42	25	2,7	8	18	150
0:04:43	25	2,8	8	18	150
0:04:44	25	2,8	8	18	150
0:04:45	25	2,8	8	18	150
0:04:46	25	2,8	8	18	150
0:04:47	25	2,8	8	18	150
0:04:48	25	2,8	8	18	150
0:04:49	25	2,9	8	18	150
0:04:50	25	2,9	8	18	150
0:04:51	25	2,9	8	18	150
0:04:52	25	2,9	8	18	150
0:04:53	25	2,9	8	18	150
0:04:54	25	2,9	8	18	150
0:04:55	25	2,9	8	18	150
0:04:56	25	2,9	8	18	150
0:04:57	25	2,9	8	18	150
0:04:58	25	2,9	8	18	150
0:04:59	25	2,9	8	18	150
0:05:00	25	2,9	8	18	150
0:05:01	25	2,9	8	18	150
0:05:02	25	2,9	8	18	150
0:05:03	25	2,9	8	18	150
0:05:04	25	2,9	8	18	150
0:05:05	25	2,9	8	18	150
0:05:06	25	3,0	8	18	150
0:05:07	25	3,0	8	18	150
0:05:08	25	3,0	8	18	150
0:05:09	25	3,0	8	18	150
0:05:10	25	3,0	8	18	150
0:05:11	25	3,0	8	18	150
0:05:12	25	3,0	8	18	150
0:05:13	25	3,0	8	18	150
0:05:14	25	3,0	8	18	150
0:05:15	25	3,0	8	18	150
0:05:16	25	3,1	8	18	150
0:05:17	25	3,1	8	18	150
0:05:18	25	3,1	8	18	150
0:05:19	25	3,1	8	18	150
0:05:20	25	3,1	8	18	150
0:05:21	25	3,1	8	18	150
0:05:22	25	3,1	8	18	150
0:05:23	25	3,1	8	18	150
0:05:24	25	3,1	8	18	150
0:05:25	25	3,1	8	18	150
0:05:26	25	3,1	8	18	150
0:05:27	24	3,1	8	18	150
0:05:28	24	3,1	8	18	150
0:05:29	24	3,1	8	18	150
0:05:30	24	3,1	8	18	150
0:05:31	24	3,1	8	18	150
0:05:32	24	3,1	8	18	150
0:05:33	24	3,1	8	18	150
0:05:34	24	3,1	8	18	150
0:05:35	24	3,2	8	18	150
0:05:36	24	3,2	8	18	150
0:05:37	24	3,2	8	18	150
0:05:38	24	3,2	8	18	150
0:05:39	24	3,2	8	18	150
0:05:40	24	3,2	8	18	150
0:05:41	24	3,2	8	18	150
0:05:42	24	3,2	8	18	150
0:05:43	24	3,2	8	18	150
0:05:44	24	3,2	8	18	150
0:05:45	24	3,3	8	18	150
0:05:46	24	3,2	8	18	150
0:05:47	24	3,2	8	18	150
0:05:48	24	3,3	8	18	150
0:05:49	24	3,3	8	18	150
0:05:50	24	3,3	8	18	150
0:05:51	24	3,3	8	18	150
0:05:52	24	3,3	8	18	150
0:05:53	24	3,3	8	18	150
0:05:54	24	3,3	8	18	150
0:05:55	24	3,3	8	18	150
0:05:56	24	3,3	8	18	150
0:05:57	24	3,4	8	18	150
0:05:58	24	3,4	8	18	150
0:05:59	24	3,5	8	18	150
0:06:00	24	3,5	8	18	150
0:06:01	24	3,5	8	18	150
0:06:02	24	3,5	8	18	150
0:06:03	24	3,5	8	18	150
0:06:04	24	3,5	8	18	150
0:06:05	24	3,4	8	18	150
0:06:06	24	3,4	8	18	150
0:06:07	24	3,5	8	18	150
0:06:08	24	3,4	8	18	150
0:06:09	24	3,4	8	18	150
0:06:10	24	3,4	8	18	150
0:06:11	24	3,4	8	18	150
0:06:12	24	3,4	8	18	150
0:06:13	24	3,5	8	18	150
0:06:14	24	3,5	8	18	150
0:06:15	24	3,5	8	18	150
0:06:16	24	3,4	8	18	150
0:06:17	24	3,5	7	18	150
0:06:18	24	3,6	7	18	150
0:06:19	24	3,6	7	18	150
0:06:20	24	3,6	7	18	150
0:06:21	24	3,6	7	18	150
0:06:22	24	3,6	7	18	150
0:06:23	24	3,6	7	18	150
0:06:24	24	3,6	7	18	150
0:06:25	24	3,6	7	18	150
0:06:26	24	3,6	7	18	150
0:06:27	24	3,6	7	18	150
0:06:28	24	3,6	7	18	150
0:06:29	24	3,6	7	18	150
0:06:30	24	3,6	7	18	150
0:06:31	24	3,6	7	18	150
0:06:32	24	3,6	7	18	150
0:06:33	24	3,6	7	18	150
0:06:34	24	3,7	7	18	150
0:06:35	24	3,7	7	18	150
0:06:36	24	3,7	7	18	150
0:06:37	24	3,7	7	18	150
0:06:38	24	3,7	7	18	150
0:06:39	24	3,7	7	18	150
0:06:40	24	3,7	7	18	150
0:06:41	24	3,7	7	18	150
0:06:42	24	3,7	7	18	150
0:06:43	24	3,7	7	18	150
0:06:44	24	3,7	7	18	150
0:06:45	24	3,7	7	18	150
0:06:46	24	3,7	7	18	150
0:06:47	24	3,7	7	18	150
0:06:48	24	3,7	7	18	150
0:06:49	24	3,7	7	18	150
0:06:50	24	3,8	7	18	150
0:06:51	24	3,9	7	18	150
0:06:52	24	3,9	7	18	150
0:06:53	24	3,9	7	18	150
0:06:54	24	3,9	7	18	150
0:06:55	24	3,9	7	18	150
0:06:56	24	3,9	7	18	150
0:06:57	24	3,9	7	18	150
0:06:58	24	3,9	7	18	150
0:06:59	24	3,9	7	18	150
0:07:00	24	3,9	7	18	150
0:07:01	24	3,9	7	18	150
0:07:02	24	3,9	7	18	150
0:07:03	23	3,9	7	18	150
0:07:04	23	3,9	7	18	150
0:07:05	23	3,9	7	18	150
0:07:06	23	3,9	7	18	150
0:07:07	23	3,9	8	18	150
0:07:08	23	3,9	8	18	150
0:07:09	23	3,9	7	18	150
0:07:10	23	3,9	7	18	150
0:07:11	23	3,9	7	18	150
0:07:12	23	4,0	7	18	150
0:07:13	23	4,0	7	18	150
0:07:14	23	4,0	7	18	150
0:07:15	23	4,0	7	18	150
0:07:16	23	4,0	7	18	150
0:07:17	23	4,0	7	18	150
0:07:18	23	4,0	7	18	150
0:07:19	23	4,0	7	18	150
0:07:20	23	4,0	7	18	150
0:07:21	23	4,0	7	18	150
0:07:22	23	4,0	7	18	150
0:07:23	23	4,0	7	18	150
0:07:24	23	4,0	7	18	150
0:07:25	23	4,0	7	18	150
0:07:26	23	4,0	7	18	150
0:07:27	23	4,1	7	18	150
0:07:28	23	4,1	7	18	150
0:07:29	23	4,1	7	18	150
0:07:30	23	4,0	7	18	150
0:07:31	23	4,1	7	18	150
0:07:32	23	4,1	7	18	150
0:07:33	23	4,1	7	18	150
0:07:34	23	4,1	7	18	150
0:07:35	23	4,1	7	18	150
0:07:36	23	4,1	7	18	150
0:07:37	23	4,1	7	18	150
0:07:38	23	4,1	7	18	150
0:07:39	23	4,1	7	18	150
0:07:40	23	4,2	7	18	150
0:07:41	23	4,2	7	18	150
0:07:42	23	4,2	7	18	150
0:07:43	23	4,2	7	18	150
0:07:44	23	4,2	7	18	150
0:07:45	23	4,2	7	18	150
0:07:46	23	4,2	7	18	150
0:07:47	23	4,2	7	18	150
0:07:48	23	4,2	7	18	150
0:07:49	23	4,2	7	18	150
0:07:50	23	4,2	7	18	150
0:07:51	23	4,2	7	18	150
0:07:52	23	4,2	7	18	150
0:07:53	23	4,2	7	18	150
0:07:54	23	4,2	7	18	150
0:07:55	23	4,2	7	18	150
0:07:56	23	4,2	7	18	150
0:07:57	23	4,2	7	18	150
0:07:58	23	4,2	7	18	150
0:07:59	23	4,3	7	18	150
0:08:00	23	4,4	7	18	150
0:08:01	23	4,4	7	18	150
0:08:02	23	4,4	7	18	150
0:08:03	23	4,4	7	18	150
0:08:04	23	4,4	7	18	150
0:08:05	23	4,4	7	18	150
0:08:06	23	4,4	7	18	150
0:08:07	23	4,4	7	18	150
0:08:08	23	4,4	7	18	150
0:08:09	23	4,4	7	18	150
0:08:10	23	4,4	7	18	150
0:08:11	23	4,4	7	18	150
0:08:12	23	4,4	7	18	150
0:08:13	23	4,4	7	18	150
0:08:14	23	4,4	7	18	150
0:08:15	23	4,4	7	18	150
0:08:16	23	4,4	7	18	150
0:08:17	23	4,4	7	18	150
0:08:18	23	4,4	7	18	150
0:08:19	23	4,4	7	18	150
0:08:20	23	4,6	7	18	150
0:08:21	23	4,6	7	18	150
0:08:22	23	4,6	7	18	150
0:08:23	23	4,6	7	18	150
0:08:24	23	4,6	7	18	150
0:08:25	23	4,6	7	18	150
0:08:26	23	4,6	7	18	150
0:08:27	23	4,6	7	18	150
0:08:28	23	4,6	7	18	150
0:08:29	23	4,6	7	18	150
0:08:30	23	4,6	7	18	150
0:08:31	23	4,6	7	18	150
0:08:32	23	4,6	7	18	150
0:08:33	23	4,6	7	18	150
0:08:34	23	4,6	7	18	150
0:08:35	23	4,6	7	18	150
0:08:36	23	4,6	7	18	150
0:08:37	23	4,6	7	18	150
0:08:38	23	4,6	7	18	150
0:08:39	23	4,6	7	18	150
0:08:40	23	4,6	7	18	150
0:08:41	23	4,6	7	18	150
0:08:42	23	4,6	7	18	150
0:08:43	23	4,6	7	18	150
0:08:44	23	4,7	7	18	150
0:08:45	23	4,8	7	18	150
0:08:46	23	4,8	7	18	150
0:08:47	23	4,8	7	18	150
0:08:48	23	4,8	7	18	150
0:08:49	23	4,8	7	18	150
0:08:50	23	4,8	7	18	150
0:08:51	23	4,8	7	18	150
0:08:52	23	4,8	7	18	150
0:08:53	23	4,8	7	18	150
0:08:54	23	4,8	7	18	150
0:08:55	23	4,8	7	18	150
0:08:56	22	4,8	7	18	150
0:08:57	22	4,8	7	18	150
0:08:58	22	4,8	7	18	150
0:08:59	22	4,8	7	18	150
0:09:00	22	4,8	7	18	150
0:09:01	22	4,8	7	18	150
0:09:02	22	4,8	7	18	150
0:09:03	22	4,8	7	18	150
0:09:04	22	4,8	7	18	150
0:09:05	22	4,8	7	18	150
0:09:06	22	4,8	7	18	150
0:09:07	22	4,8	7	18	150
0:09:08	22	4,8	7	18	150
0:09:09	22	4,8	7	18	150
0:09:10	22	4,8	7	18	150
0:09:11	22	4,8	7	18	150
0:09:12	22	4,8	7	18	150
0:09:13	22	4,7	7	18	150
0:09:14	22	4,8	7	18	150
0:09:15	22	4,9	7	18	150
0:09:16	22	5,0	7	18	150
0:09:17	22	5,0	7	18	150
0:09:18	22	5,0	7	18	150
0:09:19	22	5,0	7	18	150
0:09:20	22	5,0	7	18	150
0:09:21	22	5,0	7	18	150
0:09:22	22	5,0	7	18	150
0:09:23	22	5,0	7	18	150
0:09:24	22	5,0	7	18	150
0:09:25	22	5,0	7	18	150
0:09:26	22	5,0	7	18	150
0:09:27	22	5,0	7	18	150
0:09:28	22	5,0	7	18	150
0:09:29	22	5,0	7	18	150
0:09:30	22	5,0	7	18	150
0:09:31	22	5,0	7	18	150
0:09:32	22	5,0	7	18	150
0:09:33	22	5,0	7	18	150
0:09:34	22	5,0	7	18	150
0:09:35	22	5,0	7	18	150
0:09:36	22	5,0	7	18	150
0:09:37	22	5,0	7	18	150
0:09:38	22	5,0	7	18	150
0:09:39	22	5,0	7	18	150
0:09:40	22	5,0	7	18	150
0:09:41	22	5,0	7	18	150
0:09:42	22	5,0	7	18	150
0:09:43	22	5,1	7	18	150
0:09:44	22	5,1	7	18	150
0:09:45	22	5,1	7	18	150
0:09:46	22	5,2	7	18	150
0:09:47	22	5,2	7	18	150
0:09:48	22	5,2	7	18	150
0:09:49	22	5,2	7	18	150
0:09:50	22	5,2	7	18	150
0:09:51	22	5,2	7	18	150
0:09:52	22	5,2	7	18	150
0:09:53	22	5,2	7	18	150
0:09:54	22	5,2	7	18	150
0:09:55	22	5,2	7	18	150
0:09:56	22	5,2	7	18	150
0:09:57	22	5,2	7	18	150
0:09:58	22	5,2	7	18	150
0:09:59	22	5,2	7	18	150
0:10:00	22	5,2	7	18	150
0:10:01	22	5,2	7	18	150
0:10:02	22	5,2	7	18	150
0:10:03	22	5,2	7	18	150
0:10:04	22	5,2	7	18	150
0:10:05	22	5,2	7	18	150
0:10:06	22	5,2	7	18	150
0:10:07	22	5,2	7	18	150
0:10:08	22	5,2	7	18	150
0:10:09	22	5,3	7	18	150
0:10:10	22	5,4	7	18	150
0:10:11	22	5,5	7	18	150
0:10:12	22	5,5	7	18	150
0:10:13	22	5,5	7	18	150
0:10:14	22	5,5	7	18	150
0:10:15	22	5,5	7	18	150
0:10:16	22	5,5	7	18	150
0:10:17	22	5,5	7	18	150
0:10:18	22	5,5	7	18	150
0:10:19	22	5,4	7	18	150
0:10:20	22	5,4	7	18	150
0:10:21	22	5,4	7	18	150
0:10:22	22	5,4	7	18	150
0:10:23	22	5,4	7	18	150
0:10:24	22	5,4	7	18	150
0:10:25	22	5,4	7	18	150
0:10:26	22	5,4	7	18	150
0:10:27	22	5,4	7	18	150
0:10:28	22	5,4	7	18	150
0:10:29	22	5,4	7	18	150
0:10:30	22	5,4	7	18	150
0:10:31	22	5,4	7	18	150
0:10:32	22	5,5	7	18	150
0:10:33	22	5,5	7	18	150
0:10:34	22	5,5	7	18	150
0:10:35	22	5,7	7	18	150
0:10:36	22	5,7	7	18	150
0:10:37	22	5,7	7	18	150
0:10:38	22	5,7	7	18	150
0:10:39	22	5,7	7	18	150
0:10:40	22	5,7	7	18	150
0:10:41	22	5,7	7	18	150
0:10:42	22	5,7	7	18	150
0:10:43	22	5,7	7	18	150
0:10:44	22	5,7	7	18	150
0:10:45	22	5,7	7	18	150
0:10:46	22	5,7	7	18	150
0:10:47	22	5,7	7	18	150
0:10:48	22	5,7	7	18	150
0:10:49	22	5,7	7	18	150
0:10:50	22	5,7	7	18	150
0:10:51	22	5,7	7	18	150
0:10:52	22	5,7	7	18	150
0:10:53	22	5,7	7	18	150
0:10:54	22	5,7	7	18	150
0:10:55	22	5,7	7	18	150
0:10:56	22	5,7	7	18	150
0:10:57	22	5,7	7	18	150
0:10:58	22	5,7	7	18	150
0:10:59	22	5,7	7	18	150
0:11:00	22	5,7	7	18	150
0:11:01	22	5,7	7	18	150
0:11:02	22	5,7	7	18	150
0:11:03	22	5,7	7	18	150
0:11:04	22	5,7	7	18	150
0:11:05	22	5,7	7	18	150
0:11:06	22	5,8	7	18	150
0:11:07	22	5,9	7	18	150
0:11:08	22	5,9	7	18	150
0:11:09	22	6,0	7	18	150
0:11:10	22	5,9	7	18	150
0:11:11	22	5,9	7	18	150
0:11:12	22	5,9	7	18	150
0:11:13	22	5,9	7	18	150
0:11:14	22	5,9	7	18	150
0:11:15	22	5,9	7	18	150
0:11:16	22	5,9	7	18	150
0:11:17	22	5,9	7	18	150
0:11:18	22	5,9	7	18	150
0:11:19	22	5,9	7	18	150
0:11:20	22	5,9	7	18	150
0:11:21	22	5,9	7	18	150
0:11:22	21	5,9	7	18	150
0:11:23	21	5,9	7	18	150
0:11:24	21	5,9	7	18	150
0:11:25	21	5,9	7	18	150
0:11:26	21	5,9	7	18	150
0:11:27	21	5,9	7	18	150
0:11:28	21	5,9	7	18	150
0:11:29	21	5,9	7	18	150
0:11:30	21	5,9	7	18	150
0:11:31	21	5,9	7	18	150
0:11:32	21	5,9	7	18	150
0:11:33	21	5,9	7	18	150
0:11:34	21	5,9	7	18	150
0:11:35	21	5,9	7	18	150
0:11:36	21	5,9	7	18	150
0:11:37	21	5,9	7	18	150
0:11:38	21	5,9	7	18	150
0:11:39	21	6,0	7	18	150
0:11:40	21	6,2	7	18	150
0:11:41	21	6,2	7	18	150
0:11:42	21	6,2	7	18	150
0:11:43	21	6,2	7	18	150
0:11:44	21	6,2	7	18	150
0:11:45	21	6,2	7	18	150
0:11:46	21	6,2	7	18	150
0:11:47	21	6,2	7	18	150
0:11:48	21	6,2	7	18	150
0:11:49	21	6,2	7	18	150
0:11:50	21	6,2	7	18	150
0:11:51	21	6,2	7	18	150
0:11:52	21	6,2	7	18	150
0:11:53	21	6,2	7	18	150
0:11:54	21	6,2	7	18	150
0:11:55	21	6,2	7	18	150
0:11:56	21	6,2	7	18	150
0:11:57	21	6,2	7	18	150
0:11:58	21	6,2	7	18	150
0:11:59	21	6,2	7	18	150
0:12:00	21	6,2	7	18	150
0:12:01	21	6,2	7	18	150
0:12:02	21	6,2	7	18	150
0:12:03	21	6,2	7	18	150
0:12:04	21	6,2	7	18	150
0:12:05	21	6,2	7	18	150
0:12:06	21	6,2	7	18	150
0:12:07	21	6,4	7	18	150
0:12:08	21	6,5	7	18	150
0:12:09	21	6,5	7	18	150
0:12:10	21	6,5	7	18	150
0:12:11	21	6,5	7	18	150
0:12:12	21	6,5	7	18	150
0:12:13	21	6,5	7	18	150
0:12:14	21	6,5	7	18	150
0:12:15	21	6,5	7	18	150
0:12:16	21	6,5	7	18	150
0:12:17	21	6,5	7	18	150
0:12:18	21	6,5	7	18	150
0:12:19	21	6,5	7	18	150
0:12:20	21	6,5	7	18	150
0:12:21	21	6,5	7	18	150
0:12:22	21	6,5	7	18	150
0:12:23	21	6,5	7	18	150
0:12:24	21	6,5	7	18	150
0:12:25	21	6,4	7	18	150
0:12:26	21	6,4	7	18	150
0:12:27	21	6,4	7	18	150
0:12:28	21	6,4	7	18	150
0:12:29	21	6,4	7	18	150
0:12:30	21	6,4	7	18	150
0:12:31	21	6,4	7	18	150
0:12:32	21	6,4	7	18	150
0:12:33	21	6,4	7	18	150
0:12:34	21	6,4	7	18	150
0:12:35	21	6,4	7	18	150
0:12:36	21	6,4	7	18	150
0:12:37	21	6,4	7	18	150
0:12:38	21	6,4	7	18	150
0:12:39	21	6,6	7	18	150
0:12:40	21	6,7	7	18	150
0:12:41	21	6,7	7	18	150
0:12:42	21	6,7	7	18	150
0:12:43	21	6,7	7	18	150
0:12:44	21	6,7	7	18	150
0:12:45	21	6,7	7	18	150
0:12:46	21	6,7	7	18	150
0:12:47	21	6,7	7	18	150
0:12:48	21	6,7	7	18	150
0:12:49	21	6,7	7	18	150
0:12:50	21	6,7	7	18	150
0:12:51	21	6,7	7	18	150
0:12:52	21	6,7	7	18	150
0:12:53	21	6,7	7	18	150
0:12:54	21	6,7	7	18	150
0:12:55	21	6,7	7	18	150
0:12:56	21	6,7	7	18	150
0:12:57	21	6,7	7	18	150
0:12:58	21	6,7	7	18	150
0:12:59	21	6,7	7	18	150
0:13:00	21	6,7	7	18	150
0:13:01	21	6,7	7	18	150
0:13:02	21	6,7	7	18	150
0:13:03	21	6,7	7	18	150
0:13:04	21	6,7	7	18	150
0:13:05	21	6,7	7	18	150
0:13:06	21	6,7	7	18	150
0:13:07	21	6,7	7	18	150
0:13:08	21	6,7	7	18	150
0:13:09	21	6,7	7	18	150
0:13:10	21	6,7	7	18	150
0:13:11	21	6,7	7	18	150
0:13:12	21	6,7	7	18	150
0:13:13	21	6,7	7	18	150
0:13:14	21	6,7	7	18	150
0:13:15	21	6,7	7	18	150
0:13:16	21	6,7	7	18	150
0:13:17	21	6,7	7	18	150
0:13:18	21	6,7	7	18	150
0:13:19	21	6,7	7	18	150
0:13:20	21	6,7	7	18	150
0:13:21	21	6,9	7	18	150
0:13:22	21	7,0	8	18	150
0:13:23	21	7,0	8	18	150
0:13:24	21	7,0	8	18	150
0:13:25	21	7,0	8	18	150
0:13:26	21	7,0	8	18	150
0:13:27	21	7,0	8	18	150
0:13:28	21	7,0	8	18	150
0:13:29	21	7,0	8	18	150
0:13:30	21	7,0	8	18	150
0:13:31	21	7,0	8	18	150
0:13:32	21	7,0	8	18	150
0:13:33	21	7,0	8	18	150
0:13:34	21	7,0	8	18	150
0:13:35	21	7,0	8	18	150
0:13:36	21	7,0	8	18	150
0:13:37	21	7,0	8	18	150
0:13:38	21	7,0	8	18	150
0:13:39	21	7,0	8	18	150
0:13:40	21	7,0	7	18	150
0:13:41	21	7,0	7	18	150
0:13:42	21	7,0	7	18	150
0:13:43	21	7,0	7	18	150
0:13:44	21	7,0	8	18	150
0:13:45	21	7,0	8	18	150
0:13:46	21	7,0	8	18	150
0:13:47	21	7,0	8	18	150
0:13:48	21	7,0	8	18	150
0:13:49	21	7,0	8	18	150
0:13:50	21	7,0	8	18	150
0:13:51	21	7,0	8	18	150
0:13:52	21	7,1	8	18	150
0:13:53	21	7,3	8	18	150
0:13:54	21	7,3	8	18	150
0:13:55	21	7,3	8	18	150
0:13:56	21	7,3	8	18	150
0:13:57	21	7,3	8	18	150
0:13:58	21	7,3	8	18	150
0:13:59	21	7,3	8	18	150
0:14:00	21	7,3	8	18	150
0:14:01	21	7,3	8	18	150
0:14:02	21	7,3	8	18	150
0:14:03	21	7,3	8	18	150
0:14:04	21	7,3	8	18	150
0:14:05	21	7,3	8	18	150
0:14:06	21	7,3	8	18	150
0:14:07	21	7,3	8	18	150
0:14:08	21	7,3	8	18	150
0:14:09	21	7,3	8	18	150
0:14:10	21	7,3	8	18	150
0:14:11	21	7,3	8	18	150
0:14:12	21	7,3	8	18	150
0:14:13	21	7,3	8	18	150
0:14:14	21	7,3	8	18	150
0:14:15	21	7,3	8	18	150
0:14:16	21	7,3	8	18	150
0:14:17	21	7,3	8	18	150
0:14:18	21	7,3	8	18	150
0:14:19	21	7,3	8	18	150
0:14:20	21	7,3	8	18	150
0:14:21	21	7,3	8	18	150
0:14:22	21	7,3	8	18	150
0:14:23	21	7,3	8	18	150
0:14:24	21	7,3	7	18	150
0:14:25	21	7,3	7	18	150
0:14:26	21	7,3	8	18	150
0:14:27	20	7,3	8	18	150
0:14:28	21	7,3	8	18	150
0:14:29	20	7,3	8	18	150
0:14:30	21	7,3	8	18	150
0:14:31	21	7,3	8	18	150
0:14:32	21	7,3	8	18	150
0:14:33	20	7,3	8	18	150
0:14:34	20	7,3	7	18	150
0:14:35	20	7,3	7	18	150
0:14:36	20	7,3	7	18	150
0:14:37	20	7,5	7	18	150
0:14:38	20	7,6	7	18	150
0:14:39	20	7,6	7	18	150
0:14:40	20	7,6	7	18	150
0:14:41	20	7,7	7	18	150
0:14:42	20	7,6	7	18	150
0:14:43	20	7,6	7	18	150
0:14:44	20	7,6	7	18	150
0:14:45	20	7,6	7	18	150
0:14:46	20	7,6	7	18	150
0:14:47	20	7,6	7	18	150
0:14:48	20	7,6	7	18	150
0:14:49	20	7,6	7	18	150
0:14:50	20	7,6	7	18	150
0:14:51	20	7,6	7	18	150
0:14:52	20	7,6	7	18	150
0:14:53	20	7,6	7	18	150
0:14:54	20	7,6	7	18	150
0:14:55	20	7,6	7	18	150
0:14:56	20	7,6	7	18	150
0:14:57	20	7,6	7	18	150
0:14:58	20	7,6	7	18	150
0:14:59	20	7,6	7	18	150
0:15:00	20	7,6	7	18	150
0:15:01	20	7,6	7	18	150
0:15:02	20	7,6	7	18	150
0:15:03	20	7,6	7	18	150
0:15:04	20	7,6	7	18	150
0:15:05	20	7,6	7	18	150
0:15:06	20	7,6	7	18	150
0:15:07	20	7,6	7	18	150
0:15:08	20	7,6	7	18	150
0:15:09	20	7,6	7	18	150
0:15:10	20	7,6	7	18	150
0:15:11	20	7,6	7	18	150
0:15:12	20	7,6	7	17	150
0:15:13	20	7,6	7	18	150
0:15:14	20	7,6	7	18	150
0:15:15	20	7,7	7	18	150
0:15:16	20	7,9	7	18	150
0:15:17	20	7,9	7	18	150
0:15:18	20	8,0	8	18	150
0:15:19	20	8,0	8	18	150
0:15:20	20	8,0	8	18	150
0:15:21	20	8,0	8	18	150
0:15:22	20	8,0	8	18	150
0:15:23	20	8,0	8	18	150
0:15:24	20	8,0	8	18	150
0:15:25	20	8,0	8	18	150
0:15:26	20	8,0	8	18	150
0:15:27	20	8,0	8	18	150
0:15:28	20	8,0	8	18	150
0:15:29	20	8,0	8	18	150
0:15:30	20	7,9	8	18	150
0:15:31	20	7,9	7	18	150
0:15:32	20	7,9	7	18	150
0:15:33	20	7,9	7	18	150
0:15:34	20	7,9	7	18	150
0:15:35	20	7,9	7	18	150
0:15:36	20	7,9	7	18	150
0:15:37	20	7,9	7	18	150
0:15:38	20	7,9	7	18	150
0:15:39	20	7,9	7	18	150
0:15:40	20	7,9	7	18	150
0:15:41	20	7,9	7	18	150
0:15:42	20	7,9	7	18	150
0:15:43	20	7,9	7	18	150
0:15:44	20	7,9	7	18	150
0:15:45	20	7,9	7	17	150
0:15:46	20	7,9	7	18	150
0:15:47	20	7,9	7	18	150
0:15:48	20	7,9	7	18	150
0:15:49	20	7,9	7	18	150
0:15:50	20	8,2	7	18	150
0:15:51	20	8,3	7	18	150
0:15:52	20	8,3	7	18	150
0:15:53	20	8,3	7	18	150
0:15:54	20	8,3	7	18	150
0:15:55	20	8,3	7	18	150
0:15:56	20	8,3	7	18	150
0:15:57	20	8,3	7	18	150
0:15:58	20	8,3	7	18	150
0:15:59	20	8,3	7	18	150
0:16:00	20	8,3	7	18	150
0:16:01	20	8,3	7	18	150
0:16:02	20	8,3	7	18	150
0:16:03	20	8,3	7	17	150
0:16:04	20	8,3	7	17	150
0:16:05	20	8,3	7	18	150
0:16:06	20	8,3	7	18	150
0:16:07	20	8,3	7	17	150
0:16:08	20	8,3	7	18	150
0:16:09	20	8,3	7	18	150
0:16:10	20	8,3	7	18	150
0:16:11	20	8,3	7	18	150
0:16:12	20	8,3	7	17	150
0:16:13	20	8,3	7	18	150
0:16:14	20	8,3	7	18	150
0:16:15	20	8,3	7	18	150
0:16:16	20	8,3	7	17	150
0:16:17	20	8,3	7	18	150
0:16:18	20	8,3	7	18	150
0:16:19	20	8,3	7	18	150
0:16:20	20	8,2	7	18	150
0:16:21	20	8,2	7	18	150
0:16:22	20	8,2	7	18	150
0:16:23	20	8,2	7	17	150
0:16:24	20	8,2	7	18	150
0:16:25	20	8,2	7	18	150
0:16:26	20	8,2	7	18	150
0:16:27	20	8,2	7	17	150
0:16:28	20	8,2	7	18	150
0:16:29	20	8,2	7	17	150
0:16:30	20	8,2	7	18	150
0:16:31	20	8,2	7	18	150
0:16:32	20	8,2	7	18	150
0:16:33	20	8,2	7	18	150
0:16:34	20	8,2	7	18	150
0:16:35	20	8,5	7	18	150
0:16:36	20	8,6	7	18	150
0:16:37	20	8,6	7	18	150
0:16:38	20	8,6	7	18	150
0:16:39	20	8,6	7	18	150
0:16:40	20	8,6	7	17	150
0:16:41	20	8,6	7	18	150
0:16:42	20	8,6	7	18	150
0:16:43	20	8,6	7	18	150
0:16:44	20	8,6	7	18	150
0:16:45	20	8,6	7	18	150
0:16:46	20	8,6	7	18	150
0:16:47	20	8,6	7	18	150
0:16:48	20	8,6	7	18	150
0:16:49	20	8,6	7	18	150
0:16:50	20	8,6	7	18	150
0:16:51	20	8,6	7	18	150
0:16:52	20	8,6	7	18	150
0:16:53	20	8,6	7	17	150
0:16:54	20	8,6	7	18	150
0:16:55	20	8,6	7	18	150
0:16:56	20	8,6	7	17	150
0:16:57	20	8,6	7	18	150
0:16:58	20	8,6	7	18	150
0:16:59	20	8,6	7	18	150
0:17:00	20	8,6	7	17	150
0:17:01	20	8,6	7	18	150
0:17:02	20	8,6	7	18	150
0:17:03	20	8,6	7	18	150
0:17:04	20	8,6	7	17	150
0:17:05	20	8,6	7	17	150
0:17:06	20	8,6	7	18	150
0:17:07	20	8,6	7	17	150
0:17:08	20	8,6	7	18	150
0:17:09	20	8,6	7	17	150
0:17:10	20	8,6	7	17	150
0:17:11	20	8,6	7	18	150
0:17:12	20	8,6	7	18	150
0:17:13	20	8,6	7	17	150
0:17:14	20	8,6	7	18	150
0:17:15	20	8,9	7	18	150
0:17:16	20	9,0	7	18	150
0:17:17	20	9,0	7	18	150
0:17:18	20	9,0	7	17	150
0:17:19	20	9,0	7	18	150
0:17:20	20	9,0	7	17	150
0:17:21	20	9,0	7	18	150
0:17:22	20	9,0	7	18	150
0:17:23	20	9,0	7	18	150
0:17:24	20	9,0	7	18	150
0:17:25	20	9,0	7	18	150
0:17:26	20	9,0	7	17	150
0:17:27	20	9,0	7	18	150
0:17:28	20	9,0	7	18	150
0:17:29	20	9,0	7	18	150
0:17:30	20	9,0	7	17	150
0:17:31	20	9,0	7	17	150
0:17:32	20	9,0	7	18	150
0:17:33	20	9,0	7	18	150
0:17:34	20	9,0	7	18	150
0:17:35	20	9,0	7	18	150
0:17:36	20	9,0	7	18	150
0:17:37	20	9,0	7	18	150
0:17:38	20	8,9	7	17	150
0:17:39	20	8,9	7	18	150
0:17:40	20	8,9	7	17	150
0:17:41	20	8,9	7	18	150
0:17:42	20	8,9	7	17	150
0:17:43	20	8,9	7	18	150
0:17:44	20	8,9	7	17	150
0:17:45	20	8,9	7	18	150
0:17:46	20	8,9	7	17	150
0:17:47	20	8,9	7	18	150
0:17:48	20	8,9	7	17	150
0:17:49	20	8,9	7	18	150
0:17:50	20	8,9	7	17	150
0:17:51	20	8,9	7	18	150
0:17:52	20	8,9	7	18	150
0:17:53	20	8,9	7	17	150
0:17:54	20	8,9	7	18	150
0:17:55	20	8,9	7	18	150
0:17:56	20	8,9	7	18	150
0:17:57	20	9,0	7	17	150
0:17:58	20	9,1	7	17	150
0:17:59	20	9,1	7	17	150
0:18:00	20	9,1	7	18	150
0:18:01	20	9,1	7	17	150
0:18:02	20	9,1	7	17	150
0:18:03	20	9,1	7	18	150
0:18:04	20	9,1	7	18	150
0:18:05	20	9,1	7	18	150
0:18:06	20	9,1	7	17	150
0:18:07	20	9,1	7	17	150
0:18:08	20	9,1	7	18	150
0:18:09	20	9,1	7	18	150
0:18:10	20	9,1	7	18	150
0:18:11	20	9,1	7	17	150
0:18:12	20	9,1	7	17	150
0:18:13	20	9,1	7	17	150
0:18:14	20	9,1	7	18	150
0:18:15	20	9,1	7	17	150
0:18:16	20	9,1	7	18	150
0:18:17	20	9,1	7	18	150
0:18:18	20	9,2	7	18	150
0:18:19	20	9,3	7	17	150
0:18:20	20	9,3	7	18	150
0:18:21	20	9,3	7	17	150
0:18:22	20	9,3	7	18	150
0:18:23	20	9,3	7	18	150
0:18:24	20	9,3	7	18	150
0:18:25	20	9,3	7	18	150
0:18:26	20	9,3	7	18	150
0:18:27	20	9,3	7	18	150
0:18:28	20	9,3	7	18	150
0:18:29	20	9,3	7	18	150
0:18:30	20	9,3	7	18	150
0:18:31	20	9,3	7	18	150
0:18:32	20	9,3	7	17	150
0:18:33	20	9,3	7	17	150
0:18:34	20	9,3	7	17	150
0:18:35	20	9,3	7	17	150
0:18:36	20	9,3	7	17	150
0:18:37	20	9,3	7	17	150
0:18:38	20	9,3	7	17	150
0:18:39	20	9,3	7	17	150
0:18:40	20	9,3	7	17	150
0:18:41	20	9,3	7	17	150
0:18:42	20	9,3	7	18	150
0:18:43	20	9,3	7	17	150
0:18:44	20	9,6	7	18	150
0:18:45	20	9,7	7	18	150
0:18:46	20	9,7	7	17	150
0:18:47	20	9,7	7	18	150
0:18:48	20	9,7	7	18	150
0:18:49	20	9,7	7	18	150
0:18:50	20	9,7	7	18	150
0:18:51	20	9,7	7	18	150
0:18:52	20	9,7	7	18	150
0:18:53	20	9,7	7	18	150
0:18:54	20	9,7	7	18	150
0:18:55	20	9,7	7	17	150
0:18:56	20	9,7	7	17	150
0:18:57	20	9,7	7	18	150
0:18:58	20	9,7	7	17	150
0:18:59	20	9,7	7	18	150
0:19:00	20	9,7	7	17	150
0:19:01	20	9,7	7	18	150
0:19:02	20	9,7	7	18	150
0:19:03	20	9,7	7	17	150
0:19:04	20	9,7	7	18	150
0:19:05	20	9,7	7	17	150
0:19:06	19	9,7	7	17	150
0:19:07	20	9,7	7	17	150
0:19:08	19	9,7	7	17	150
0:19:09	19	9,7	7	18	150
0:19:10	19	9,7	7	17	150
0:19:11	19	9,7	7	18	150
0:19:12	19	9,7	7	17	150
0:19:13	19	9,7	7	17	150
0:19:14	19	9,7	7	17	150
0:19:15	19	9,7	7	17	150
0:19:16	19	9,7	7	17	150
0:19:17	19	9,7	7	18	150
0:19:18	19	9,7	7	17	150
0:19:19	19	9,7	7	17	150
0:19:20	19	9,6	7	17	150
0:19:21	19	9,6	7	17	150
0:19:22	19	9,6	7	17	150
0:19:23	19	9,6	7	17	150
0:19:24	19	9,6	7	17	150
0:19:25	19	9,6	7	18	150
0:19:26	19	9,6	7	18	150
0:19:27	19	9,7	7	17	150
0:19:28	19	9,6	7	17	150
0:19:29	19	9,7	7	18	150
0:19:30	19	10,0	7	17	150
0:19:31	19	10,1	7	18	150
0:19:32	19	10,1	7	17	150
0:19:33	19	10,1	7	18	150
0:19:34	19	10,1	7	17	150
0:19:35	19	10,1	7	17	150
0:19:36	19	10,1	7	17	150
0:19:37	19	10,1	7	18	150
0:19:38	19	10,1	7	17	150
0:19:39	19	10,1	7	17	150
0:19:40	19	10,1	7	18	150
0:19:41	19	10,1	7	17	150
0:19:42	19	10,1	7	17	150
0:19:43	19	10,1	7	18	150
0:19:44	19	10,1	7	18	150
0:19:45	19	10,1	7	17	150
0:19:46	19	10,1	7	18	150
0:19:47	19	10,1	7	17	150
0:19:48	19	10,1	7	17	150
0:19:49	19	10,1	7	17	150
0:19:50	19	10,1	7	18	150
0:19:51	19	10,1	7	17	150
0:19:52	19	10,1	7	17	150
0:19:53	19	10,1	7	17	150
0:19:54	19	10,1	7	17	150
0:19:55	19	10,1	7	17	150
0:19:56	19	10,0	7	17	150
0:19:57	19	10,0	7	17	150
0:19:58	19	10,0	7	17	150
0:19:59	19	10,0	7	17	150
0:20:00	19	10,0	7	17	150
0:20:01	19	10,0	7	17	150
0:20:02	19	10,0	7	17	150
0:20:03	19	10,0	7	17	150
0:20:04	19	10,0	7	17	150
0:20:05	19	10,0	7	17	150
0:20:06	19	10,0	7	18	150
0:20:07	19	10,0	7	17	150
0:20:08	19	10,0	7	18	150
0:20:09	19	10,0	7	17	150
0:20:10	19	10,0	7	17	150
0:20:11	19	10,0	7	17	150
0:20:12	19	10,0	7	17	150
0:20:13	19	10,0	7	17	150
0:20:14	19	10,0	7	18	150
0:20:15	19	10,0	7	17	150
0:20:16	19	10,0	7	17	150
0:20:17	19	10,0	7	18	150
0:20:18	19	10,0	7	17	150
0:20:19	19	10,0	7	17	150
0:20:20	19	10,0	7	17	150
0:20:21	19	10,0	7	17	150
0:20:22	19	10,0	7	17	150
0:20:23	19	10,0	7	17	150
0:20:24	19	10,0	7	17	150
0:20:25	19	10,0	7	17	150
0:20:26	19	10,0	7	17	150
0:20:27	19	10,0	7	17	150
0:20:28	19	10,0	7	17	150
0:20:29	19	10,0	7	17	150
0:20:30	19	10,0	7	17	150
0:20:31	19	10,0	7	17	150
0:20:32	19	10,0	7	17	150
0:20:33	19	10,0	7	17	150
0:20:34	19	10,0	7	17	150
0:20:35	19	10,0	7	17	150
0:20:36	19	10,0	7	17	150
0:20:37	19	10,0	7	17	150
0:20:38	19	10,0	7	17	150
0:20:39	19	10,0	7	17	150
0:20:40	19	10,0	7	17	150
0:20:41	19	10,0	7	17	150
0:20:42	19	10,0	7	17	150
0:20:43	19	10,0	7	17	150
0:20:44	19	10,0	7	17	150
0:20:45	19	10,0	7	18	150
0:20:46	19	10,0	7	17	150
0:20:47	19	10,0	7	17	150
0:20:48	19	10,0	7	17	150
0:20:49	19	10,0	7	17	150
0:20:50	19	10,0	7	17	150
0:20:51	19	10,0	7	17	150
0:20:52	19	10,0	7	17	150
0:20:53	19	10,0	7	17	150
0:20:54	19	10,0	7	17	150
0:20:55	19	10,0	7	17	150
0:20:56	19	10,0	7	17	150
0:20:57	19	10,0	7	17	150
0:20:58	19	10,0	7	17	150
0:20:59	19	10,0	7	17	150
0:21:00	19	10,0	7	17	150
0:21:01	19	10,0	7	17	150
0:21:02	19	10,0	7	17	150
0:21:03	19	10,0	7	17	150
0:21:04	19	10,0	7	17	150
0:21:05	19	10,0	7	18	150
0:21:06	19	10,0	7	17	150
0:21:07	19	10,0	7	17	150
0:21:08	19	10,0	7	17	150
0:21:09	19	10,0	7	17	150
0:21:10	19	10,0	7	18	150
0:21:11	19	10,0	7	17	150
0:21:12	19	10,0	7	17	150
0:21:13	19	9,9	7	17	150
0:21:14	19	9,9	7	17	150
0:21:15	19	9,9	7	17	150
0:21:16	19	9,9	7	17	150
0:21:17	19	9,9	7	17	150
0:21:18	19	9,9	7	17	150
0:21:19	19	9,9	7	17	150
0:21:20	19	9,9	7	17	150
0:21:21	19	9,9	7	17	150
0:21:22	19	9,9	7	17	150
0:21:23	19	9,9	7	17	150
0:21:24	19	9,9	7	17	150
0:21:25	19	9,9	7	17	150
0:21:26	19	9,9	7	17	150
0:21:27	19	9,9	7	17	150
0:21:28	19	9,9	7	17	150
0:21:29	19	9,9	7	17	150
0:21:30	19	9,9	7	17	150
0:21:31	19	9,9	7	17	150
0:21:32	19	9,9	7	17	150
0:21:33	19	9,9	7	17	150
0:21:34	19	9,9	7	17	150
0:21:35	19	9,9	7	17	150
0:21:36	19	9,9	7	17	150
0:21:37	19	9,9	7	17	150
0:21:38	19	9,9	7	17	150
0:21:39	19	9,9	7	17	150
0:21:40	19	9,9	7	17	150
0:21:41	19	9,9	7	17	150
0:21:42	19	9,9	7	17	150
0:21:43	19	9,9	7	17	150
0:21:44	19	10,0	7	17	150
0:21:45	19	10,0	7	17	150
0:21:46	19	10,0	7	17	150
0:21:47	19	10,0	7	17	150
0:21:48	19	10,2	7	17	150
0:21:49	19	10,3	7	17	150
0:21:50	19	10,4	7	17	150
0:21:51	19	10,4	7	18	150
0:21:52	19	10,4	7	17	150
0:21:53	19	10,4	7	17	150
0:21:54	19	10,4	7	17	150
0:21:55	19	10,4	7	17	150
0:21:56	19	10,4	7	18	150
0:21:57	19	10,4	7	17	150
0:21:58	19	10,4	7	17	150
0:21:59	19	10,4	7	17	150
0:22:00	19	10,4	7	17	150
0:22:01	19	10,4	7	17	150
0:22:02	19	10,4	7	17	150
0:22:03	19	10,4	7	17	150
0:22:04	19	10,4	7	17	150
0:22:05	19	10,4	7	17	150
0:22:06	19	10,4	7	17	150
0:22:07	19	10,4	7	17	150
0:22:08	19	10,4	7	17	150
0:22:09	19	10,4	7	17	150
0:22:10	19	10,4	7	17	150
0:22:11	19	10,4	7	17	150
0:22:12	19	10,4	7	17	150
0:22:13	19	10,4	7	17	150
0:22:14	19	10,4	7	17	150
0:22:15	19	10,4	7	17	150
0:22:16	19	10,4	7	18	150
0:22:17	19	10,4	7	17	150
0:22:18	19	10,4	7	17	150
0:22:19	19	10,4	7	17	150
0:22:20	19	10,4	7	17	150
0:22:21	19	10,4	7	17	150
0:22:22	19	10,3	7	17	150
0:22:23	19	10,3	7	17	150
0:22:24	19	10,3	7	17	150
0:22:25	19	10,4	7	17	150
0:22:26	19	10,3	7	17	150
0:22:27	19	10,3	7	17	150
0:22:28	19	10,3	7	17	150
0:22:29	19	10,3	7	17	150
0:22:30	19	10,3	7	17	150
0:22:31	19	10,3	7	17	150
0:22:32	19	10,3	7	17	150
0:22:33	19	10,3	7	17	150
0:22:34	19	10,3	7	17	150
0:22:35	19	10,3	7	17	150
0:22:36	19	10,3	7	17	150
0:22:37	19	10,3	7	17	150
0:22:38	19	10,3	7	17	150
0:22:39	19	10,3	7	17	150
0:22:40	19	10,3	7	17	150
0:22:41	19	10,3	7	17	150
0:22:42	19	10,3	7	17	150
0:22:43	19	10,3	7	17	150
0:22:44	19	10,3	7	17	150
0:22:45	19	10,3	7	17	150
0:22:46	19	10,3	7	17	150
0:22:47	19	10,3	7	17	150
0:22:48	19	10,3	7	17	150
0:22:49	19	10,3	7	17	150
0:22:50	19	10,3	7	17	150
0:22:51	19	10,3	7	17	150
0:22:52	19	10,3	7	17	150
0:22:53	19	10,3	7	17	150
0:22:54	19	10,3	7	17	150
0:22:55	19	10,3	7	17	150
0:22:56	19	10,3	7	17	150
0:22:57	19	10,3	7	17	150
0:22:58	19	10,3	7	17	150
0:22:59	19	10,3	7	17	150
0:23:00	19	10,3	7	17	150
0:23:01	19	10,3	7	17	150
0:23:02	19	10,3	7	17	150
0:23:03	19	10,3	7	17	150
0:23:04	19	10,3	7	17	150
0:23:05	19	10,3	7	17	150
0:23:06	19	10,3	7	17	150
0:23:07	19	10,3	7	17	150
0:23:08	19	10,3	7	17	150
0:23:09	19	10,3	7	17	150
0:23:10	19	10,3	7	17	150
0:23:11	19	10,3	7	17	150
0:23:12	19	10,3	7	17	150
0:23:13	19	10,3	7	17	150
0:23:14	19	10,3	7	17	150
0:23:15	19	10,3	7	17	150
0:23:16	19	10,3	7	17	150
0:23:17	19	10,3	7	17	150
0:23:18	19	10,3	7	17	150
0:23:19	19	10,3	7	17	150
0:23:20	19	10,3	7	17	150
0:23:21	19	10,3	7	17	150
0:23:22	19	10,3	7	17	150
0:23:23	19	10,3	7	17	150
0:23:24	19	10,3	7	17	150
0:23:25	19	10,3	7	17	150
0:23:26	19	10,3	7	17	150
0:23:27	19	10,3	7	17	150
0:23:28	19	10,3	7	17	150
0:23:29	19	10,3	7	17	150
0:23:30	19	10,3	7	17	150
0:23:31	19	10,3	7	17	150
0:23:32	19	10,3	7	17	150
0:23:33	19	10,3	7	17	150
0:23:34	19	10,3	7	17	150
0:23:35	19	10,3	7	17	150
0:23:36	19	10,3	7	17	150
0:23:37	19	10,3	7	17	150
0:23:38	19	10,3	7	17	150
0:23:39	19	10,3	7	17	150
0:23:40	19	10,3	7	17	150
0:23:41	19	10,3	7	17	150
0:23:42	19	10,3	7	17	150
0:23:43	19	10,3	7	17	150
0:23:44	19	10,3	7	17	150
0:23:45	19	10,3	7	17	150
0:23:46	19	10,3	7	17	150
0:23:47	19	10,3	7	17	150
0:23:48	19	10,3	7	17	150
0:23:49	19	10,3	7	17	150
0:23:50	19	10,3	7	17	150
0:23:51	19	10,3	7	17	150
0:23:52	19	10,3	7	17	150
0:23:53	19	10,3	7	17	150
0:23:54	19	10,3	7	17	150
0:23:55	19	10,3	7	17	150
0:23:56	19	10,3	7	17	150
0:23:57	19	10,3	7	17	150
0:23:58	19	10,3	7	17	150
0:23:59	19	10,3	7	17	150
0:24:00	19	10,3	7	17	150
0:24:01	19	10,3	7	17	150
0:24:02	19	10,3	7	17	150
0:24:03	19	10,3	7	17	150
0:24:04	19	10,3	7	17	150
0:24:05	19	10,2	7	17	150
0:24:06	19	10,3	7	17	150
0:24:07	19	10,2	7	17	150
0:24:08	19	10,3	7	17	150
0:24:09	19	10,3	7	17	150
0:24:10	19	10,2	7	17	150
0:24:11	19	10,2	7	17	150
0:24:12	19	10,2	7	17	150
0:24:13	19	10,2	7	17	150
0:24:14	19	10,2	7	17	150
0:24:15	19	10,2	7	17	150
0:24:16	19	10,2	7	17	150
0:24:17	19	10,2	7	17	150
0:24:18	19	10,2	7	17	150
0:24:19	19	10,2	7	17	150
0:24:20	19	10,2	7	17	150
0:24:21	19	10,2	7	17	150
0:24:22	19	10,2	7	17	150
0:24:23	19	10,2	7	17	150
0:24:24	19	10,2	7	17	150
0:24:25	19	10,2	7	17	150
0:24:26	19	10,2	7	17	150
0:24:27	19	10,2	7	17	150
0:24:28	19	10,2	7	17	150
0:24:29	19	10,2	7	17	150
0:24:30	19	10,2	7	17	150
0:24:31	19	10,2	7	17	150
0:24:32	19	10,2	7	17	150
0:24:33	19	10,2	7	17	150
0:24:34	19	10,2	7	17	150
0:24:35	19	10,2	7	17	150
0:24:36	19	10,2	7	17	150
0:24:37	19	10,2	7	17	150
0:24:38	19	10,2	7	17	150
0:24:39	19	10,2	7	17	150
0:24:40	19	10,2	7	17	150
0:24:41	19	10,2	7	17	150
0:24:42	19	10,2	7	17	150
0:24:43	19	10,2	7	17	150
0:24:44	19	10,2	7	17	150
0:24:45	19	10,2	7	17	150
0:24:46	19	10,2	7	17	150
0:24:47	19	10,2	7	17	150
0:24:48	19	10,2	7	17	150
0:24:49	19	10,2	7	17	150
0:24:50	19	10,2	7	17	150
0:24:51	19	10,2	7	17	150
0:24:52	19	10,2	7	17	150
0:24:53	19	10,2	7	17	150
0:24:54	19	10,2	7	17	150
0:24:55	19	10,2	7	17	150
0:24:56	19	10,2	7	17	150
0:24:57	19	10,2	7	17	150
0:24:58	19	10,2	7	17	150
0:24:59	19	10,2	7	17	150
0:25:00	19	10,2	7	17	150
0:25:01	19	10,2	7	17	150
0:25:02	19	10,2	7	17	150
0:25:03	19	10,2	7	17	150
0:25:04	19	10,2	7	17	150
0:25:05	19	10,2	7	17	150
0:25:06	19	10,2	7	17	150
0:25:07	19	10,2	7	17	150
0:25:08	19	10,2	7	17	150
0:25:09	19	10,2	7	17	150
0:25:10	19	10,2	7	17	150
0:25:11	19	10,2	7	17	150
0:25:12	19	10,2	7	17	150
0:25:13	19	10,2	7	17	150
0:25:14	19	10,2	7	17	150
0:25:15	19	10,2	7	17	150
0:25:16	19	10,2	7	17	150
0:25:17	19	10,2	7	17	150
0:25:18	19	10,2	7	17	150
0:25:19	19	10,2	7	17	150
0:25:20	19	10,2	7	17	150
0:25:21	19	10,2	7	17	150
0:25:22	19	10,2	7	17	150
0:25:23	19	10,2	7	17	150
0:25:24	19	10,2	7	17	150
0:25:25	19	10,2	7	17	150
0:25:26	19	10,2	7	17	150
0:25:27	19	10,2	7	17	150
0:25:28	19	10,2	7	17	150
0:25:29	19	10,2	7	17	150
0:25:30	19	10,2	7	17	150
0:25:31	19	10,2	7	17	150
0:25:32	19	10,2	7	17	150
0:25:33	19	10,2	7	17	150
0:25:34	19	10,2	7	17	150
0:25:35	19	10,2	7	17	150
0:25:36	19	10,2	7	17	150
0:25:37	19	10,2	7	17	150
0:25:38	19	10,2	7	17	150
0:25:39	19	10,2	7	17	150
0:25:40	19	10,2	7	17	150
0:25:41	19	10,2	7	17	150
0:25:42	19	10,2	7	17	150
0:25:43	19	10,2	7	17	150
0:25:44	19	10,2	7	17	150
0:25:45	19	10,2	7	17	150
0:25:46	19	10,2	7	17	150
0:25:47	19	10,2	7	17	150
0:25:48	19	10,2	7	17	150
0:25:49	19	10,2	7	17	150
0:25:50	19	10,2	7	17	150
0:25:51	19	10,2	7	17	150
0:25:52	19	10,2	7	17	150
0:25:53	19	10,2	7	17	150
0:25:54	19	10,2	7	17	150
0:25:55	19	10,2	7	17	150
0:25:56	19	10,2	7	17	150
0:25:57	19	10,2	7	17	150
0:25:58	19	10,2	7	17	150
0:25:59	19	10,2	7	17	150
0:26:00	19	10,2	7	17	150
0:26:01	19	10,2	7	17	150
0:26:02	19	10,2	7	17	150
0:26:03	19	10,2	7	17	150
0:26:04	19	10,2	7	17	150
0:26:05	19	10,2	7	17	150
0:26:06	19	10,2	7	17	150
0:26:07	19	10,2	7	17	150
0:26:08	19	10,2	7	17	150
0:26:09	19	10,2	7	17	150
0:26:10	19	10,2	7	17	150
0:26:11	19	10,2	7	17	150
0:26:12	19	10,2	7	17	150
0:26:13	19	10,2	7	17	150
0:26:14	19	10,2	7	17	150
0:26:15	19	10,2	7	17	150
0:26:16	19	10,2	7	17	150
0:26:17	19	10,2	7	17	150
0:26:18	19	10,2	7	17	150
0:26:19	19	10,2	7	17	150
0:26:20	19	10,2	7	17	150
0:26:21	19	10,2	7	17	150
0:26:22	19	10,2	7	17	150
0:26:23	19	10,2	7	17	150
0:26:24	19	10,2	7	17	150
0:26:25	19	10,2	7	17	150
0:26:26	19	10,2	7	17	150
0:26:27	19	10,2	7	17	150
0:26:28	19	10,2	7	17	150
0:26:29	19	10,1	7	17	150
0:26:30	19	10,1	7	17	150
0:26:31	19	10,1	7	17	150
0:26:32	19	10,1	7	17	150
0:26:33	19	10,2	7	17	150
0:26:34	19	10,1	7	17	150
0:26:35	19	10,1	7	17	150
0:26:36	19	10,1	7	17	150
0:26:37	19	10,1	7	17	150
0:26:38	19	10,1	7	17	150
0:26:39	19	10,1	7	17	150
0:26:40	19	10,1	7	17	150
0:26:41	19	10,1	7	17	150
