Repository: ProgWizer/parser

File: project-root/data/Data Acquisition/Data Acquisition/2017 year (147)/17-00129.txt (part 1 of 2)
--Test Summary--
Full Path and File Name	
Instrument Name	UCA Left Cell
Instrument Type	Model 4262 Twin Cell UCA
Instrument Serial Number	
Test Start Date	25.09.2017
Test Start Time	14:14:53
Test Stop Date	26.09.2017
Test Stop Time	14:21:41
Test Length	24:06:48
Final Sample Time Offset	24:06:30
Controller Schedule Name	
Sampling Period	30 seconds
Comments	
Information	WellID	
Information	Customer	
Information	EngName	Øóòü Êîíñòàíòèí
Information	CementClass	G
Information	CementMfr	
Information	Additives	100G+120Gipsum+0.2ËÊ+0.3DAF+0.1NoFoam
Information	Density	1870
Information	BHCT	10
Information	BHST	
Information	FluidLoss	
Information	JobType	
Calculated Value	CS_50	2:09:30
Calculated Value	CS_500	2:43:00
Calculated Value	CS_Time8h	4,76 MPa
Calculated Value	CS_Time12h	5,05 MPa
Calculated Value	CS_Time24h	6,58 MPa
Calculated Value	CS_Time48h	N/A
Calculated Value	CS_Time72h	N/A
Calculated Curve	Compressive Strength	Compressive strength type B (more than 14 lb/gal)
Initial Temperature (°C)	22 °C
Final Temperature (°C)	9 °C
Initial Transit Time (microsec/in)	16,84 microsec/in
Final Transit Time (microsec/in)	10,48 microsec/in
Initial Compressive Strength (MPa)	0,00 MPa
Final Compressive Strength (MPa)	6,61 MPa
--Data--
Time (HH:MM:SS)	Temperature (°C)	Transit Time (microsec/in)	Compressive Strength (MPa)
0:00:00	22	16,84	0,00
0:00:30	22	16,84	0,00
0:01:00	22	16,81	0,01
0:01:30	22	16,83	0,00
0:02:00	21	16,84	0,00
0:02:30	21	16,84	0,00
0:03:00	21	16,85	0,00
0:03:30	21	16,86	0,00
0:04:00	21	16,87	0,00
0:04:30	20	16,89	0,00
0:05:00	20	16,89	0,00
0:05:30	20	16,91	0,00
0:06:00	20	16,92	0,00
0:06:30	20	16,93	0,00
0:07:00	19	16,94	0,00
0:07:30	19	16,95	0,00
0:08:00	19	16,96	0,00
0:08:30	19	16,97	0,00
0:09:00	19	16,98	0,00
0:09:30	19	16,99	0,00
0:10:00	18	17,01	0,00
0:10:30	18	17,02	0,00
0:11:00	18	17,03	0,00
0:11:30	18	17,04	0,00
0:12:00	18	17,05	0,00
0:12:30	18	17,06	0,00
0:13:00	17	17,07	0,00
0:13:30	17	17,08	0,00
0:14:00	17	17,09	0,00
0:14:30	17	17,10	0,00
0:15:00	17	17,11	0,00
0:15:30	17	17,12	0,00
0:16:00	16	17,13	0,00
0:16:30	16	17,14	0,00
0:17:00	16	17,16	0,00
0:17:30	16	17,17	0,00
0:18:00	16	17,18	0,00
0:18:30	16	17,19	0,00
0:19:00	16	17,20	0,00
0:19:30	15	17,21	0,00
0:20:00	15	17,22	0,00
0:20:30	15	17,23	0,00
0:21:00	15	17,18	0,00
0:21:30	15	17,20	0,00
0:22:00	15	17,20	0,00
0:22:30	15	17,20	0,00
0:23:00	15	17,21	0,00
0:23:30	15	17,22	0,00
0:24:00	14	17,23	0,00
0:24:30	14	17,23	0,00
0:25:00	14	17,24	0,00
0:25:30	14	17,25	0,00
0:26:00	14	17,25	0,00
0:26:30	14	17,26	0,00
0:27:00	14	17,26	0,00
0:27:30	14	17,27	0,00
0:28:00	14	17,29	0,00
0:28:30	13	17,29	0,00
0:29:00	13	17,29	0,00
0:29:30	13	17,30	0,00
0:30:00	13	17,31	0,00
0:30:30	13	17,31	0,00
0:31:00	13	17,32	0,00
0:31:30	13	17,32	0,00
0:32:00	13	17,32	0,00
0:32:30	13	17,32	0,00
0:33:00	13	17,34	0,00
0:33:30	13	17,34	0,00
0:34:00	12	17,34	0,00
0:34:30	12	17,35	0,00
0:35:00	12	17,35	0,00
0:35:30	12	17,35	0,00
0:36:00	12	17,36	0,00
0:36:30	12	17,36	0,00
0:37:00	12	17,37	0,00
0:37:30	12	17,37	0,00
0:38:00	12	17,38	0,00
0:38:30	12	17,38	0,00
0:39:00	12	17,38	0,00
0:39:30	12	17,38	0,00
0:40:00	12	17,39	0,00
0:40:30	12	17,39	0,00
0:41:00	12	17,39	0,00
0:41:30	11	17,40	0,00
0:42:00	11	17,40	0,00
0:42:30	11	17,40	0,00
0:43:00	11	17,40	0,00
0:43:30	11	17,40	0,00
0:44:00	11	17,41	0,00
0:44:30	11	17,41	0,00
0:45:00	11	17,41	0,00
0:45:30	11	17,42	0,00
0:46:00	11	17,42	0,00
0:46:30	11	17,42	0,00
0:47:00	11	17,42	0,00
0:47:30	11	17,42	0,00
0:48:00	11	17,43	0,00
0:48:30	11	17,43	0,00
0:49:00	11	17,43	0,00
0:49:30	11	17,43	0,00
0:50:00	11	17,43	0,00
0:50:30	11	17,43	0,00
0:51:00	11	17,43	0,00
0:51:30	10	17,44	0,00
0:52:00	10	17,44	0,00
0:52:30	10	17,44	0,00
0:53:00	10	17,44	0,00
0:53:30	10	17,44	0,00
0:54:00	10	17,44	0,00
0:54:30	10	17,45	0,00
0:55:00	10	17,45	0,00
0:55:30	10	17,45	0,00
0:56:00	10	17,45	0,00
0:56:30	10	17,45	0,00
0:57:00	10	17,45	0,00
0:57:30	10	17,45	0,00
0:58:00	10	17,45	0,00
0:58:30	10	17,45	0,00
0:59:00	10	17,46	0,00
0:59:30	10	17,46	0,00
1:00:00	10	17,46	0,00
1:00:30	10	17,46	0,00
1:01:00	10	17,46	0,00
1:01:30	10	17,46	0,00
1:02:00	10	17,46	0,00
1:02:30	10	17,46	0,00
1:03:00	10	17,46	0,00
1:03:30	10	17,46	0,00
1:04:00	10	17,46	0,00
1:04:30	10	17,46	0,00
1:05:00	10	17,46	0,00
1:05:30	10	17,46	0,00
1:06:00	10	17,46	0,00
1:06:30	10	17,46	0,00
1:07:00	10	17,46	0,00
1:07:30	10	17,46	0,00
1:08:00	9	17,46	0,00
1:08:30	10	17,46	0,00
1:09:00	10	17,46	0,00
1:09:30	9	17,46	0,00
1:10:00	9	17,46	0,00
1:10:30	9	17,46	0,00
1:11:00	9	17,46	0,00
1:11:30	9	17,46	0,00
1:12:00	9	17,46	0,00
1:12:30	9	17,46	0,00
1:13:00	9	17,46	0,00
1:13:30	9	17,45	0,00
1:14:00	9	17,45	0,00
1:14:30	9	17,45	0,00
1:15:00	9	17,45	0,00
1:15:30	9	17,45	0,00
1:16:00	9	17,45	0,00
1:16:30	9	17,44	0,00
1:17:00	9	17,44	0,00
1:17:30	9	17,44	0,00
1:18:00	9	17,44	0,00
1:18:30	9	17,44	0,00
1:19:00	9	17,43	0,00
1:19:30	9	17,43	0,00
1:20:00	9	17,43	0,00
1:20:30	9	17,43	0,00
1:21:00	9	17,43	0,00
1:21:30	9	17,43	0,00
1:22:00	9	17,42	0,00
1:22:30	9	17,42	0,00
1:23:00	9	17,42	0,00
1:23:30	9	17,41	0,00
1:24:00	9	17,41	0,00
1:24:30	9	17,41	0,00
1:25:00	9	17,41	0,00
1:25:30	9	17,40	0,00
1:26:00	9	17,40	0,00
1:26:30	9	17,40	0,00
1:27:00	9	17,40	0,00
1:27:30	9	17,39	0,00
1:28:00	9	17,39	0,00
1:28:30	9	17,38	0,00
1:29:00	9	17,38	0,00
1:29:30	9	17,38	0,00
1:30:00	9	17,38	0,00
1:30:30	9	17,37	0,00
1:31:00	9	17,37	0,00
1:31:30	9	17,36	0,00
1:32:00	9	17,36	0,00
1:32:30	9	17,35	0,00
1:33:00	9	17,35	0,00
1:33:30	9	17,34	0,00
1:34:00	9	17,34	0,00
1:34:30	9	17,33	0,00
1:35:00	9	17,33	0,00
1:35:30	9	17,32	0,00
1:36:00	9	17,32	0,00
1:36:30	9	17,32	0,00
1:37:00	9	17,31	0,00
1:37:30	9	17,30	0,00
1:38:00	9	17,29	0,00
1:38:30	9	17,29	0,00
1:39:00	9	17,28	0,00
1:39:30	9	17,27	0,00
1:40:00	9	17,26	0,00
1:40:30	9	17,25	0,00
1:41:00	9	17,25	0,00
1:41:30	9	17,24	0,00
1:42:00	9	17,23	0,00
1:42:30	9	17,22	0,00
1:43:00	9	17,21	0,00
1:43:30	9	17,20	0,00
1:44:00	9	17,20	0,00
1:44:30	9	17,19	0,00
1:45:00	9	17,17	0,00
1:45:30	9	17,16	0,00
1:46:00	9	17,15	0,00
1:46:30	9	17,14	0,00
1:47:00	9	17,13	0,00
1:47:30	9	17,13	0,00
1:48:00	9	17,11	0,00
1:48:30	9	17,10	0,00
1:49:00	9	17,09	0,00
1:49:30	9	17,07	0,00
1:50:00	9	17,06	0,00
1:50:30	9	17,05	0,00
1:51:00	9	17,04	0,00
1:51:30	9	17,02	0,00
1:52:00	9	17,02	0,00
1:52:30	9	17,00	0,00
1:53:00	9	16,95	0,00
1:53:30	9	16,94	0,00
1:54:00	9	16,92	0,00
1:54:30	9	16,90	0,00
1:55:00	9	16,89	0,00
1:55:30	9	16,86	0,00
1:56:00	9	16,85	0,00
1:56:30	9	16,84	0,00
1:57:00	9	16,81	0,01
1:57:30	9	16,79	0,01
1:58:00	9	16,77	0,02
1:58:30	9	16,74	0,02
1:59:00	9	16,71	0,03
1:59:30	9	16,69	0,03
2:00:00	9	16,66	0,04
2:00:30	9	16,64	0,05
2:01:00	9	16,61	0,05
2:01:30	9	16,58	0,06
2:02:00	9	16,54	0,07
2:02:30	9	16,51	0,08
2:03:00	9	16,48	0,09
2:03:30	9	16,44	0,10
2:04:00	9	16,39	0,11
2:04:30	9	16,35	0,12
2:05:00	9	16,30	0,14
2:05:30	9	16,25	0,15
2:06:00	9	16,18	0,17
2:06:30	9	16,11	0,19
2:07:00	9	16,02	0,22
2:07:30	9	15,92	0,25
2:08:00	9	15,81	0,28
2:08:30	9	15,70	0,32
2:09:00	9	15,58	0,36
2:09:30	9	15,47	0,40
2:10:00	9	15,36	0,44
2:10:30	9	15,24	0,48
2:11:00	9	15,12	0,53
2:11:30	9	15,01	0,58
2:12:00	9	14,89	0,63
2:12:30	9	14,78	0,69
2:13:00	9	14,67	0,74
2:13:30	9	14,56	0,79
2:14:00	9	14,45	0,85
2:14:30	9	14,36	0,90
2:15:00	9	14,26	0,96
2:15:30	9	14,16	1,02
2:16:00	9	14,06	1,08
2:16:30	9	13,97	1,14
2:17:00	9	13,88	1,20
2:17:30	9	13,80	1,25
2:18:00	9	13,71	1,31
2:18:30	9	13,63	1,37
2:19:00	9	13,55	1,44
2:19:30	9	13,48	1,50
2:20:00	9	13,40	1,56
2:20:30	9	13,33	1,61
2:21:00	9	13,27	1,67
2:21:30	10	13,20	1,73
2:22:00	10	13,14	1,78
2:22:30	10	13,08	1,84
2:23:00	10	13,02	1,90
2:23:30	10	12,97	1,94
2:24:00	9	12,92	1,99
2:24:30	10	12,85	2,06
2:25:00	10	12,80	2,12
2:25:30	10	12,75	2,17
2:26:00	10	12,70	2,22
2:26:30	10	12,66	2,27
2:27:00	10	12,61	2,33
2:27:30	10	12,57	2,38
2:28:00	10	12,52	2,43
2:28:30	10	12,48	2,48
2:29:00	10	12,45	2,52
2:29:30	10	12,41	2,57
2:30:00	10	12,37	2,62
2:30:30	10	12,34	2,67
2:31:00	10	12,30	2,71
2:31:30	10	12,27	2,75
2:32:00	10	12,25	2,79
2:32:30	10	12,21	2,83
2:33:00	10	12,18	2,87
2:33:30	10	12,16	2,90
2:34:00	10	12,13	2,95
2:34:30	10	12,11	2,98
2:35:00	10	12,08	3,02
2:35:30	10	12,06	3,05
2:36:00	10	12,04	3,09
2:36:30	10	12,01	3,12
2:37:00	10	11,99	3,16
2:37:30	10	11,98	3,18
2:38:00	10	11,95	3,21
2:38:30	10	11,93	3,25
2:39:00	10	11,91	3,27
2:39:30	10	11,89	3,31
2:40:00	10	11,88	3,33
2:40:30	10	11,86	3,36
2:41:00	10	11,85	3,38
2:41:30	10	11,83	3,41
2:42:00	10	11,82	3,43
2:42:30	10	11,80	3,46
2:43:00	10	11,79	3,48
2:43:30	10	11,78	3,50
2:44:00	10	11,77	3,52
2:44:30	10	11,75	3,55
2:45:00	10	11,74	3,56
2:45:30	10	11,73	3,59
2:46:00	10	11,71	3,61
2:46:30	10	11,70	3,63
2:47:00	10	11,69	3,65
2:47:30	10	11,68	3,66
2:48:00	10	11,68	3,68
2:48:30	10	11,66	3,70
2:49:00	10	11,65	3,72
2:49:30	10	11,64	3,73
2:50:00	10	11,64	3,75
2:50:30	10	11,63	3,76
2:51:00	9	11,62	3,77
2:51:30	9	11,62	3,79
2:52:00	9	11,61	3,80
2:52:30	9	11,60	3,81
2:53:00	9	11,59	3,83
2:53:30	9	11,59	3,84
2:54:00	9	11,58	3,86
2:54:30	9	11,57	3,87
2:55:00	9	11,57	3,87
2:55:30	9	11,56	3,88
2:56:00	9	11,55	3,90
2:56:30	9	11,55	3,91
2:57:00	9	11,54	3,93
2:57:30	9	11,54	3,93
2:58:00	9	11,53	3,94
2:58:30	9	11,53	3,96
2:59:00	9	11,53	3,96
2:59:30	9	11,52	3,97
3:00:00	9	11,52	3,97
3:00:30	9	11,51	3,98
3:01:00	9	11,51	3,98
3:01:30	9	11,50	4,00
3:02:00	9	11,50	4,01
3:02:30	9	11,50	4,01
3:03:00	9	11,49	4,03
3:03:30	9	11,49	4,03
3:04:00	9	11,48	4,04
3:04:30	9	11,48	4,04
3:05:00	9	11,48	4,04
3:05:30	9	11,47	4,06
3:06:00	9	11,47	4,06
3:06:30	9	11,46	4,07
3:07:00	9	11,46	4,07
3:07:30	9	11,46	4,07
3:08:00	9	11,46	4,09
3:08:30	9	11,45	4,10
3:09:00	9	11,44	4,12
3:09:30	9	11,44	4,12
3:10:00	9	11,43	4,13
3:10:30	9	11,43	4,13
3:11:00	9	11,43	4,15
3:11:30	9	11,43	4,15
3:12:00	9	11,43	4,15
3:12:30	9	11,42	4,16
3:13:00	9	11,42	4,16
3:13:30	9	11,42	4,16
3:14:00	9	11,41	4,18
3:14:30	9	11,41	4,18
3:15:00	9	11,41	4,18
3:15:30	9	11,40	4,19
3:16:00	9	11,40	4,19
3:16:30	9	11,40	4,19
3:17:00	9	11,40	4,19
3:17:30	9	11,40	4,21
3:18:00	9	11,40	4,21
3:18:30	9	11,40	4,21
3:19:00	9	11,39	4,22
3:19:30	9	11,39	4,22
3:20:00	9	11,39	4,22
3:20:30	9	11,39	4,22
3:21:00	9	11,39	4,22
3:21:30	9	11,38	4,24
3:22:00	9	11,38	4,24
3:22:30	9	11,38	4,24
3:23:00	9	11,38	4,25
3:23:30	9	11,38	4,25
3:24:00	9	11,38	4,25
3:24:30	9	11,38	4,25
3:25:00	9	11,38	4,25
3:25:30	9	11,37	4,27
3:26:00	9	11,37	4,27
3:26:30	9	11,37	4,27
3:27:00	9	11,37	4,27
3:27:30	9	11,37	4,27
3:28:00	9	11,36	4,28
3:28:30	9	11,36	4,28
3:29:00	9	11,36	4,28
3:29:30	9	11,36	4,28
3:30:00	9	11,36	4,28
3:30:30	9	11,35	4,30
3:31:00	9	11,35	4,30
3:31:30	9	11,35	4,30
3:32:00	9	11,35	4,30
3:32:30	9	11,35	4,30
3:33:00	9	11,35	4,30
3:33:30	9	11,34	4,32
3:34:00	9	11,34	4,32
3:34:30	9	11,34	4,32
3:35:00	9	11,34	4,32
3:35:30	9	11,34	4,32
3:36:00	9	11,34	4,32
3:36:30	8	11,34	4,32
3:37:00	8	11,34	4,32
3:37:30	9	11,34	4,33
3:38:00	8	11,34	4,33
3:38:30	8	11,34	4,33
3:39:00	8	11,34	4,33
3:39:30	8	11,33	4,35
3:40:00	8	11,33	4,35
3:40:30	8	11,33	4,35
3:41:00	8	11,33	4,35
3:41:30	8	11,33	4,35
3:42:00	8	11,33	4,35
3:42:30	8	11,33	4,35
3:43:00	8	11,33	4,35
3:43:30	8	11,32	4,36
3:44:00	8	11,32	4,36
3:44:30	8	11,32	4,36
3:45:00	8	11,32	4,36
3:45:30	8	11,32	4,36
3:46:00	8	11,32	4,36
3:46:30	8	11,32	4,36
3:47:00	8	11,32	4,36
3:47:30	8	11,32	4,38
3:48:00	8	11,32	4,38
3:48:30	8	11,32	4,38
3:49:00	8	11,32	4,38
3:49:30	8	11,32	4,38
3:50:00	8	11,32	4,38
3:50:30	8	11,32	4,38
3:51:00	8	11,32	4,38
3:51:30	8	11,32	4,38
3:52:00	8	11,32	4,38
3:52:30	8	11,31	4,40
3:53:00	8	11,31	4,40
3:53:30	8	11,31	4,40
3:54:00	8	11,31	4,40
3:54:30	8	11,31	4,40
3:55:00	8	11,31	4,40
3:55:30	8	11,31	4,40
3:56:00	8	11,31	4,40
3:56:30	8	11,30	4,41
3:57:00	8	11,30	4,41
3:57:30	8	11,30	4,41
3:58:00	8	11,30	4,41
3:58:30	8	11,30	4,41
3:59:00	8	11,30	4,41
3:59:30	8	11,30	4,41
4:00:00	8	11,30	4,41
4:00:30	8	11,30	4,41
4:01:00	8	11,30	4,41
4:01:30	8	11,30	4,41
4:02:00	8	11,30	4,41
4:02:30	8	11,29	4,43
4:03:00	8	11,29	4,43
4:03:30	8	11,29	4,43
4:04:00	8	11,29	4,43
4:04:30	8	11,29	4,43
4:05:00	8	11,29	4,43
4:05:30	8	11,29	4,43
4:06:00	8	11,29	4,43
4:06:30	8	11,29	4,43
4:07:00	8	11,29	4,43
4:07:30	8	11,29	4,43
4:08:00	8	11,29	4,43
4:08:30	8	11,29	4,43
4:09:00	8	11,29	4,44
4:09:30	8	11,29	4,44
4:10:00	8	11,29	4,44
4:10:30	8	11,29	4,44
4:11:00	8	11,29	4,44
4:11:30	8	11,29	4,44
4:12:00	8	11,29	4,44
4:12:30	8	11,29	4,44
4:13:00	8	11,29	4,44
4:13:30	8	11,29	4,44
4:14:00	8	11,29	4,44
4:14:30	8	11,29	4,44
4:15:00	8	11,29	4,44
4:15:30	8	11,29	4,44
4:16:00	8	11,28	4,46
4:16:30	8	11,28	4,46
4:17:00	8	11,28	4,46
4:17:30	8	11,28	4,46
4:18:00	8	11,28	4,46
4:18:30	8	11,28	4,46
4:19:00	8	11,28	4,46
4:19:30	8	11,28	4,46
4:20:00	8	11,28	4,46
4:20:30	8	11,28	4,46
4:21:00	8	11,28	4,46
4:21:30	8	11,28	4,46
4:22:00	8	11,28	4,46
4:22:30	8	11,28	4,46
4:23:00	8	11,28	4,46
4:23:30	8	11,27	4,48
4:24:00	8	11,27	4,48
4:24:30	8	11,27	4,48
4:25:00	8	11,27	4,48
4:25:30	8	11,27	4,48
4:26:00	8	11,27	4,48
4:26:30	8	11,27	4,48
4:27:00	8	11,27	4,48
4:27:30	8	11,27	4,48
4:28:00	8	11,27	4,48
4:28:30	8	11,27	4,48
4:29:00	8	11,27	4,48
4:29:30	8	11,27	4,48
4:30:00	8	11,27	4,48
4:30:30	8	11,27	4,48
4:31:00	8	11,26	4,49
4:31:30	8	11,27	4,48
4:32:00	8	11,26	4,49
4:32:30	8	11,26	4,49
4:33:00	8	11,26	4,49
4:33:30	8	11,26	4,49
4:34:00	8	11,26	4,49
4:34:30	8	11,26	4,49
4:35:00	8	11,26	4,49
4:35:30	8	11,26	4,49
4:36:00	8	11,26	4,49
4:36:30	8	11,26	4,49
4:37:00	8	11,26	4,49
4:37:30	8	11,26	4,49
4:38:00	8	11,26	4,49
4:38:30	8	11,26	4,49
4:39:00	8	11,26	4,49
4:39:30	8	11,25	4,51
4:40:00	8	11,25	4,51
4:40:30	8	11,25	4,51
4:41:00	8	11,25	4,51
4:41:30	8	11,25	4,51
4:42:00	8	11,25	4,51
4:42:30	8	11,25	4,51
4:43:00	8	11,25	4,51
4:43:30	8	11,25	4,51
4:44:00	8	11,25	4,51
4:44:30	8	11,25	4,51
4:45:00	8	11,25	4,51
4:45:30	8	11,25	4,51
4:46:00	8	11,25	4,51
4:46:30	8	11,25	4,51
4:47:00	8	11,25	4,51
4:47:30	8	11,25	4,53
4:48:00	8	11,25	4,53
4:48:30	8	11,25	4,53
4:49:00	8	11,25	4,53
4:49:30	8	11,25	4,53
4:50:00	8	11,25	4,53
4:50:30	8	11,25	4,53
4:51:00	8	11,25	4,53
4:51:30	8	11,25	4,53
4:52:00	8	11,25	4,53
4:52:30	8	11,25	4,53
4:53:00	8	11,25	4,53
4:53:30	8	11,25	4,53
4:54:00	8	11,25	4,53
4:54:30	8	11,25	4,53
4:55:00	8	11,25	4,53
4:55:30	8	11,25	4,53
4:56:00	8	11,25	4,53
4:56:30	8	11,25	4,53
4:57:00	8	11,24	4,54
4:57:30	8	11,24	4,54
4:58:00	8	11,24	4,54
4:58:30	8	11,24	4,54
4:59:00	8	11,24	4,54
4:59:30	8	11,24	4,54
5:00:00	8	11,24	4,54
5:00:30	8	11,24	4,54
5:01:00	8	11,24	4,54
5:01:30	8	11,24	4,54
5:02:00	8	11,24	4,54
5:02:30	8	11,24	4,54
5:03:00	8	11,24	4,54
5:03:30	8	11,24	4,54
5:04:00	8	11,24	4,54
5:04:30	8	11,24	4,54
5:05:00	8	11,24	4,54
5:05:30	8	11,24	4,54
5:06:00	8	11,24	4,54
5:06:30	8	11,24	4,54
5:07:00	8	11,23	4,56
5:07:30	8	11,23	4,56
5:08:00	8	11,23	4,56
5:08:30	8	11,23	4,56
5:09:00	8	11,23	4,56
5:09:30	8	11,23	4,56
5:10:00	8	11,23	4,56
5:10:30	8	11,23	4,56
5:11:00	8	11,23	4,56
5:11:30	8	11,23	4,56
5:12:00	8	11,23	4,56
5:12:30	8	11,23	4,56
5:13:00	8	11,23	4,56
5:13:30	8	11,23	4,56
5:14:00	8	11,23	4,56
5:14:30	8	11,23	4,56
5:15:00	8	11,23	4,56
5:15:30	8	11,23	4,56
5:16:00	8	11,23	4,57
5:16:30	8	11,23	4,57
5:17:00	8	11,23	4,57
5:17:30	8	11,23	4,57
5:18:00	8	11,23	4,57
5:18:30	8	11,23	4,57
5:19:00	8	11,23	4,57
5:19:30	8	11,23	4,57
5:20:00	8	11,23	4,57
5:20:30	8	11,23	4,57
5:21:00	8	11,23	4,57
5:21:30	8	11,23	4,57
5:22:00	8	11,23	4,57
5:22:30	8	11,23	4,57
5:23:00	8	11,23	4,57
5:23:30	8	11,23	4,57
5:24:00	8	11,23	4,57
5:24:30	8	11,23	4,57
5:25:00	8	11,23	4,57
5:25:30	8	11,23	4,57
5:26:00	8	11,23	4,57
5:26:30	8	11,23	4,57
5:27:00	8	11,23	4,57
5:27:30	8	11,23	4,57
5:28:00	8	11,23	4,57
5:28:30	8	11,23	4,57
5:29:00	8	11,23	4,57
5:29:30	8	11,22	4,59
5:30:00	8	11,22	4,59
5:30:30	8	11,22	4,59
5:31:00	8	11,22	4,59
5:31:30	8	11,22	4,59
5:32:00	8	11,22	4,59
5:32:30	8	11,22	4,59
5:33:00	8	11,22	4,59
5:33:30	8	11,22	4,59
5:34:00	8	11,22	4,59
5:34:30	8	11,22	4,59
5:35:00	8	11,22	4,59
5:35:30	8	11,22	4,59
5:36:00	8	11,22	4,59
5:36:30	8	11,22	4,59
5:37:00	8	11,22	4,59
5:37:30	8	11,22	4,59
5:38:00	8	11,22	4,59
5:38:30	8	11,22	4,59
5:39:00	8	11,22	4,59
5:39:30	8	11,21	4,61
5:40:00	8	11,22	4,59
5:40:30	8	11,22	4,59
5:41:00	8	11,21	4,61
5:41:30	8	11,21	4,61
5:42:00	8	11,21	4,61
5:42:30	8	11,21	4,61
5:43:00	8	11,21	4,61
5:43:30	8	11,21	4,61
5:44:00	8	11,21	4,61
5:44:30	8	11,21	4,61
5:45:00	8	11,21	4,61
5:45:30	8	11,21	4,61
5:46:00	8	11,21	4,61
5:46:30	8	11,21	4,61
5:47:00	8	11,21	4,61
5:47:30	8	11,21	4,61
5:48:00	8	11,21	4,61
5:48:30	8	11,21	4,61
5:49:00	8	11,21	4,61
5:49:30	8	11,21	4,61
5:50:00	8	11,21	4,61
5:50:30	8	11,21	4,61
5:51:00	8	11,21	4,61
5:51:30	8	11,21	4,61
5:52:00	8	11,21	4,61
5:52:30	8	11,20	4,63
5:53:00	8	11,21	4,61
5:53:30	8	11,21	4,61
5:54:00	8	11,20	4,63
5:54:30	8	11,20	4,63
5:55:00	8	11,20	4,63
5:55:30	8	11,20	4,63
5:56:00	8	11,20	4,63
5:56:30	8	11,20	4,63
5:57:00	8	11,20	4,63
5:57:30	8	11,20	4,63
5:58:00	8	11,20	4,63
5:58:30	8	11,20	4,63
5:59:00	8	11,20	4,63
5:59:30	8	11,20	4,63
6:00:00	8	11,20	4,63
6:00:30	8	11,20	4,63
6:01:00	8	11,20	4,63
6:01:30	8	11,20	4,63
6:02:00	8	11,20	4,63
6:02:30	8	11,20	4,63
6:03:00	8	11,20	4,63
6:03:30	8	11,20	4,63
6:04:00	8	11,20	4,63
6:04:30	8	11,20	4,63
6:05:00	8	11,20	4,63
6:05:30	8	11,20	4,63
6:06:00	8	11,20	4,63
6:06:30	8	11,20	4,64
6:07:00	8	11,20	4,64
6:07:30	8	11,20	4,64
6:08:00	8	11,20	4,64
6:08:30	8	11,20	4,64
6:09:00	8	11,20	4,64
6:09:30	8	11,20	4,64
6:10:00	8	11,20	4,64
6:10:30	8	11,20	4,64
6:11:00	8	11,20	4,64
6:11:30	8	11,20	4,64
6:12:00	8	11,20	4,64
6:12:30	8	11,20	4,64
6:13:00	8	11,20	4,64
6:13:30	8	11,20	4,64
6:14:00	8	11,20	4,64
6:14:30	8	11,20	4,64
6:15:00	8	11,20	4,64
6:15:30	8	11,20	4,64
6:16:00	8	11,20	4,64
6:16:30	8	11,20	4,64
6:17:00	8	11,20	4,64
6:17:30	8	11,20	4,64
6:18:00	8	11,20	4,64
6:18:30	8	11,20	4,64
6:19:00	8	11,20	4,64
6:19:30	8	11,20	4,64
6:20:00	8	11,20	4,64
6:20:30	8	11,20	4,64
6:21:00	8	11,20	4,64
6:21:30	8	11,20	4,64
6:22:00	8	11,20	4,64
6:22:30	8	11,20	4,64
6:23:00	8	11,20	4,64
6:23:30	8	11,20	4,64
6:24:00	8	11,20	4,64
6:24:30	8	11,19	4,66
6:25:00	8	11,19	4,66
6:25:30	8	11,19	4,66
6:26:00	8	11,19	4,66
6:26:30	8	11,19	4,66
6:27:00	8	11,19	4,66
6:27:30	8	11,18	4,68
6:28:00	8	11,18	4,68
6:28:30	8	11,18	4,68
6:29:00	8	11,18	4,68
6:29:30	8	11,18	4,68
6:30:00	8	11,18	4,68
6:30:30	8	11,18	4,68
6:31:00	8	11,18	4,68
6:31:30	8	11,18	4,68
6:32:00	8	11,18	4,68
6:32:30	8	11,18	4,68
6:33:00	8	11,18	4,68
6:33:30	8	11,18	4,68
6:34:00	8	11,18	4,68
6:34:30	8	11,18	4,68
6:35:00	8	11,18	4,68
6:35:30	8	11,18	4,68
6:36:00	8	11,18	4,68
6:36:30	8	11,18	4,68
6:37:00	8	11,18	4,68
6:37:30	8	11,18	4,68
6:38:00	8	11,18	4,68
6:38:30	8	11,18	4,68
6:39:00	8	11,18	4,68
6:39:30	8	11,18	4,68
6:40:00	8	11,18	4,68
6:40:30	8	11,18	4,68
6:41:00	8	11,18	4,68
6:41:30	8	11,17	4,69
6:42:00	8	11,17	4,69
6:42:30	8	11,17	4,69
6:43:00	8	11,17	4,69
6:43:30	8	11,17	4,69
6:44:00	8	11,17	4,69
6:44:30	8	11,17	4,69
6:45:00	8	11,17	4,69
6:45:30	8	11,17	4,69
6:46:00	8	11,17	4,69
6:46:30	8	11,17	4,69
6:47:00	8	11,17	4,69
6:47:30	8	11,17	4,69
6:48:00	8	11,17	4,69
6:48:30	8	11,17	4,69
6:49:00	8	11,17	4,69
6:49:30	8	11,17	4,69
6:50:00	8	11,17	4,69
6:50:30	8	11,17	4,69
6:51:00	8	11,17	4,69
6:51:30	8	11,17	4,69
6:52:00	8	11,17	4,69
6:52:30	8	11,17	4,69
6:53:00	8	11,17	4,69
6:53:30	8	11,17	4,69
6:54:00	8	11,17	4,69
6:54:30	8	11,17	4,69
6:55:00	8	11,17	4,69
6:55:30	8	11,17	4,69
6:56:00	8	11,17	4,69
6:56:30	8	11,16	4,71
6:57:00	8	11,17	4,69
6:57:30	8	11,17	4,69
6:58:00	8	11,17	4,69
6:58:30	8	11,16	4,71
6:59:00	8	11,16	4,71
6:59:30	8	11,16	4,71
7:00:00	8	11,16	4,71
7:00:30	8	11,16	4,71
7:01:00	8	11,16	4,71
7:01:30	8	11,16	4,71
7:02:00	8	11,16	4,71
7:02:30	8	11,16	4,71
7:03:00	8	11,16	4,71
7:03:30	8	11,16	4,71
7:04:00	8	11,16	4,71
7:04:30	8	11,16	4,71
7:05:00	8	11,16	4,71
7:05:30	8	11,16	4,71
7:06:00	8	11,16	4,71
7:06:30	8	11,16	4,71
7:07:00	8	11,16	4,71
7:07:30	8	11,16	4,71
7:08:00	8	11,16	4,71
7:08:30	8	11,16	4,71
7:09:00	8	11,16	4,71
7:09:30	8	11,16	4,71
7:10:00	8	11,16	4,71
7:10:30	8	11,16	4,71
7:11:00	8	11,16	4,71
7:11:30	8	11,16	4,71
7:12:00	8	11,16	4,71
7:12:30	8	11,16	4,73
7:13:00	8	11,16	4,73
7:13:30	8	11,16	4,73
7:14:00	8	11,16	4,73
7:14:30	8	11,16	4,73
7:15:00	8	11,16	4,73
7:15:30	8	11,16	4,73
7:16:00	8	11,16	4,73
7:16:30	8	11,16	4,73
7:17:00	8	11,16	4,73
7:17:30	8	11,16	4,73
7:18:00	8	11,16	4,73
7:18:30	8	11,16	4,73
7:19:00	8	11,16	4,73
7:19:30	8	11,16	4,73
7:20:00	8	11,16	4,73
7:20:30	8	11,16	4,73
7:21:00	8	11,16	4,73
7:21:30	8	11,16	4,73
7:22:00	8	11,16	4,73
7:22:30	8	11,16	4,73
7:23:00	8	11,15	4,74
7:23:30	8	11,15	4,74
7:24:00	8	11,15	4,74
7:24:30	8	11,15	4,74
7:25:00	8	11,15	4,74
7:25:30	8	11,15	4,74
7:26:00	8	11,15	4,74
7:26:30	8	11,15	4,74
7:27:00	8	11,15	4,74
7:27:30	8	11,15	4,74
7:28:00	8	11,15	4,74
7:28:30	8	11,15	4,74
7:29:00	8	11,15	4,74
7:29:30	8	11,15	4,74
7:30:00	8	11,15	4,74
7:30:30	8	11,15	4,74
7:31:00	8	11,15	4,74
7:31:30	8	11,15	4,74
7:32:00	8	11,15	4,74
7:32:30	8	11,15	4,74
7:33:00	8	11,15	4,74
7:33:30	8	11,15	4,74
7:34:00	8	11,15	4,74
7:34:30	8	11,15	4,74
7:35:00	8	11,15	4,74
7:35:30	8	11,15	4,74
7:36:00	8	11,15	4,74
7:36:30	8	11,15	4,74
7:37:00	8	11,15	4,74
7:37:30	8	11,15	4,74
7:38:00	8	11,15	4,74
7:38:30	8	11,15	4,74
7:39:00	8	11,15	4,74
7:39:30	8	11,15	4,74
7:40:00	8	11,15	4,74
7:40:30	8	11,15	4,74
7:41:00	8	11,15	4,74
7:41:30	8	11,15	4,74
7:42:00	8	11,15	4,74
7:42:30	8	11,15	4,74
7:43:00	8	11,15	4,74
7:43:30	8	11,15	4,74
7:44:00	8	11,14	4,76
7:44:30	8	11,15	4,74
7:45:00	8	11,15	4,74
7:45:30	8	11,14	4,76
7:46:00	8	11,14	4,76
7:46:30	8	11,14	4,76
7:47:00	8	11,14	4,76
7:47:30	8	11,14	4,76
7:48:00	8	11,14	4,76
7:48:30	8	11,14	4,76
7:49:00	8	11,14	4,76
7:49:30	8	11,14	4,76
7:50:00	8	11,14	4,76
7:50:30	8	11,14	4,76
7:51:00	8	11,14	4,76
7:51:30	8	11,14	4,76
7:52:00	8	11,14	4,76
7:52:30	8	11,14	4,76
7:53:00	8	11,14	4,76
7:53:30	8	11,14	4,76
7:54:00	8	11,14	4,76
7:54:30	8	11,14	4,76
7:55:00	8	11,14	4,76
7:55:30	8	11,14	4,76
7:56:00	8	11,14	4,76
7:56:30	8	11,14	4,76
7:57:00	8	11,14	4,76
7:57:30	8	11,14	4,76
7:58:00	8	11,14	4,76
7:58:30	8	11,14	4,76
7:59:00	8	11,14	4,76
7:59:30	8	11,14	4,76
8:00:00	8	11,14	4,76
8:00:30	8	11,14	4,76
8:01:00	8	11,14	4,76
8:01:30	8	11,14	4,76
8:02:00	8	11,14	4,76
8:02:30	8	11,14	4,76
8:03:00	8	11,14	4,76
8:03:30	8	11,14	4,76
8:04:00	8	11,14	4,76
8:04:30	8	11,14	4,76
8:05:00	8	11,14	4,76
8:05:30	8	11,14	4,76
8:06:00	8	11,14	4,76
8:06:30	8	11,14	4,76
8:07:00	8	11,14	4,76
8:07:30	8	11,14	4,76
8:08:00	8	11,14	4,76
8:08:30	8	11,14	4,76
8:09:00	8	11,14	4,76
8:09:30	8	11,14	4,78
8:10:00	8	11,14	4,78
8:10:30	8	11,14	4,78
8:11:00	8	11,14	4,78
8:11:30	8	11,14	4,78
8:12:00	8	11,14	4,78
8:12:30	8	11,14	4,78
8:13:00	8	11,14	4,78
8:13:30	8	11,14	4,78
8:14:00	8	11,14	4,78
8:14:30	8	11,14	4,78
8:15:00	8	11,14	4,78
8:15:30	8	11,14	4,78
8:16:00	8	11,14	4,78
8:16:30	8	11,14	4,78
8:17:00	8	11,14	4,78
8:17:30	8	11,14	4,78
8:18:00	8	11,14	4,78
8:18:30	8	11,14	4,78
8:19:00	8	11,14	4,78
8:19:30	8	11,14	4,78
8:20:00	8	11,14	4,78
8:20:30	8	11,14	4,78
8:21:00	8	11,14	4,78
8:21:30	8	11,14	4,78
8:22:00	8	11,14	4,78
8:22:30	8	11,14	4,78
8:23:00	8	11,14	4,78
8:23:30	8	11,14	4,78
8:24:00	8	11,14	4,78
8:24:30	8	11,14	4,78
8:25:00	8	11,14	4,78
8:25:30	8	11,14	4,78
8:26:00	8	11,14	4,78
8:26:30	8	11,14	4,78
8:27:00	8	11,13	4,80
8:27:30	8	11,14	4,78
8:28:00	8	11,13	4,80
8:28:30	8	11,13	4,80
8:29:00	8	11,14	4,78
8:29:30	8	11,13	4,80
8:30:00	8	11,13	4,80
8:30:30	8	11,13	4,80
8:31:00	8	11,13	4,80
8:31:30	8	11,13	4,80
8:32:00	8	11,13	4,80
8:32:30	8	11,13	4,80
8:33:00	8	11,13	4,80
8:33:30	8	11,13	4,80
8:34:00	8	11,13	4,80
8:34:30	8	11,13	4,80
8:35:00	8	11,13	4,80
8:35:30	8	11,13	4,80
8:36:00	8	11,13	4,80
8:36:30	8	11,13	4,80
8:37:00	8	11,13	4,80
8:37:30	8	11,13	4,80
8:38:00	8	11,13	4,80
8:38:30	8	11,13	4,80
8:39:00	8	11,13	4,80
8:39:30	8	11,13	4,80
8:40:00	8	11,13	4,80
8:40:30	8	11,13	4,80
8:41:00	8	11,13	4,80
8:41:30	8	11,13	4,80
8:42:00	8	11,13	4,80
8:42:30	8	11,13	4,80
8:43:00	8	11,13	4,80
8:43:30	8	11,13	4,80
8:44:00	8	11,13	4,80
8:44:30	8	11,13	4,80
8:45:00	8	11,13	4,80
8:45:30	8	11,12	4,81
8:46:00	8	11,13	4,80
8:46:30	8	11,12	4,81
8:47:00	8	11,12	4,81
8:47:30	8	11,12	4,81
8:48:00	8	11,12	4,81
8:48:30	8	11,12	4,81
8:49:00	8	11,12	4,81
8:49:30	8	11,12	4,81
8:50:00	8	11,12	4,81
8:50:30	8	11,12	4,81
8:51:00	8	11,12	4,81
8:51:30	8	11,12	4,81
8:52:00	8	11,12	4,81
8:52:30	8	11,12	4,81
8:53:00	8	11,12	4,81
8:53:30	8	11,12	4,81
8:54:00	8	11,12	4,81
8:54:30	8	11,12	4,81
8:55:00	8	11,12	4,81
8:55:30	8	11,12	4,81
8:56:00	8	11,12	4,81
8:56:30	8	11,12	4,81
8:57:00	8	11,12	4,81
8:57:30	8	11,12	4,81
8:58:00	8	11,12	4,81
8:58:30	8	11,12	4,81
8:59:00	8	11,12	4,81
8:59:30	8	11,12	4,81
9:00:00	8	11,12	4,81
9:00:30	8	11,12	4,81
9:01:00	8	11,12	4,81
9:01:30	8	11,12	4,81
9:02:00	8	11,12	4,81
9:02:30	8	11,12	4,81
9:03:00	8	11,11	4,83
9:03:30	8	11,11	4,83
9:04:00	8	11,11	4,83
9:04:30	8	11,11	4,83
9:05:00	8	11,11	4,83
9:05:30	8	11,11	4,83
9:06:00	8	11,11	4,83
9:06:30	8	11,11	4,83
9:07:00	8	11,11	4,83
9:07:30	8	11,11	4,83
9:08:00	8	11,11	4,83
9:08:30	8	11,11	4,83
9:09:00	8	11,11	4,83
9:09:30	8	11,11	4,83
9:10:00	8	11,11	4,83
9:10:30	8	11,11	4,83
9:11:00	8	11,11	4,83
9:11:30	8	11,11	4,83
9:12:00	8	11,11	4,83
9:12:30	8	11,11	4,83
9:13:00	8	11,11	4,83
9:13:30	8	11,11	4,83
9:14:00	8	11,11	4,83
9:14:30	8	11,11	4,83
9:15:00	8	11,11	4,83
9:15:30	8	11,11	4,83
9:16:00	8	11,11	4,83
9:16:30	8	11,11	4,83
9:17:00	8	11,11	4,83
9:17:30	8	11,11	4,83
9:18:00	8	11,11	4,83
9:18:30	8	11,11	4,85
9:19:00	8	11,11	4,83
9:19:30	8	11,11	4,83
9:20:00	8	11,11	4,85
9:20:30	8	11,11	4,85
9:21:00	8	11,11	4,85
9:21:30	8	11,11	4,85
9:22:00	8	11,11	4,85
9:22:30	8	11,11	4,85
9:23:00	8	11,11	4,85
9:23:30	8	11,11	4,85
9:24:00	8	11,11	4,85
9:24:30	8	11,11	4,85
9:25:00	8	11,11	4,85
9:25:30	8	11,11	4,85
9:26:00	8	11,11	4,85
9:26:30	8	11,11	4,85
9:27:00	8	11,11	4,85
9:27:30	8	11,11	4,85
9:28:00	8	11,11	4,85
9:28:30	8	11,11	4,85
9:29:00	8	11,11	4,85
9:29:30	8	11,11	4,85
9:30:00	8	11,11	4,85
9:30:30	8	11,11	4,85
9:31:00	8	11,11	4,85
9:31:30	8	11,11	4,85
9:32:00	8	11,11	4,85
9:32:30	8	11,11	4,85
9:33:00	8	11,11	4,85
9:33:30	8	11,11	4,85
9:34:00	8	11,11	4,85
9:34:30	8	11,10	4,87
9:35:00	8	11,10	4,87
9:35:30	8	11,10	4,87
9:36:00	8	11,10	4,87
9:36:30	8	11,10	4,87
9:37:00	8	11,10	4,87
9:37:30	8	11,10	4,87
9:38:00	8	11,10	4,87
9:38:30	8	11,10	4,87
9:39:00	8	11,10	4,87
9:39:30	8	11,10	4,87
9:40:00	8	11,10	4,87
9:40:30	8	11,10	4,87
9:41:00	8	11,10	4,87
9:41:30	8	11,10	4,87
9:42:00	8	11,10	4,87
9:42:30	8	11,10	4,87
9:43:00	8	11,10	4,87
9:43:30	8	11,10	4,87
9:44:00	8	11,10	4,87
9:44:30	8	11,10	4,87
9:45:00	8	11,10	4,87
9:45:30	8	11,10	4,87
9:46:00	8	11,10	4,87
9:46:30	8	11,10	4,87
9:47:00	8	11,10	4,87
9:47:30	8	11,10	4,87
9:48:00	8	11,10	4,87
9:48:30	8	11,10	4,87
9:49:00	8	11,10	4,87
9:49:30	8	11,10	4,87
9:50:00	8	11,09	4,89
9:50:30	8	11,09	4,89
9:51:00	8	11,09	4,89
9:51:30	8	11,09	4,89
9:52:00	8	11,09	4,89
9:52:30	8	11,09	4,89
9:53:00	8	11,09	4,89
9:53:30	8	11,09	4,89
9:54:00	8	11,09	4,89
9:54:30	8	11,09	4,89
9:55:00	8	11,09	4,89
9:55:30	8	11,09	4,89
9:56:00	8	11,09	4,89
9:56:30	8	11,09	4,89
9:57:00	8	11,09	4,89
9:57:30	8	11,09	4,89
9:58:00	8	11,09	4,89
9:58:30	8	11,09	4,89
9:59:00	8	11,09	4,89
9:59:30	8	11,09	4,89
10:00:00	8	11,09	4,89
10:00:30	8	11,09	4,89
10:01:00	8	11,09	4,89
10:01:30	8	11,09	4,89
10:02:00	8	11,09	4,89
10:02:30	8	11,09	4,89
10:03:00	8	11,09	4,89
10:03:30	8	11,09	4,89
10:04:00	8	11,09	4,89
10:04:30	8	11,09	4,89
10:05:00	8	11,09	4,89
10:05:30	8	11,09	4,89
10:06:00	8	11,09	4,89
10:06:30	8	11,09	4,89
10:07:00	8	11,09	4,89
10:07:30	8	11,09	4,89
10:08:00	8	11,09	4,89
10:08:30	8	11,09	4,89
10:09:00	8	11,08	4,90
10:09:30	8	11,09	4,89
10:10:00	8	11,08	4,90
10:10:30	8	11,08	4,90
10:11:00	8	11,08	4,90
10:11:30	8	11,08	4,90
10:12:00	8	11,08	4,90
10:12:30	8	11,08	4,90
10:13:00	8	11,08	4,90
10:13:30	8	11,08	4,90
10:14:00	8	11,08	4,90
10:14:30	8	11,08	4,90
10:15:00	8	11,08	4,90
10:15:30	8	11,08	4,90
10:16:00	8	11,08	4,90
10:16:30	8	11,08	4,90
10:17:00	8	11,08	4,90
10:17:30	8	11,08	4,90
10:18:00	8	11,08	4,90
10:18:30	8	11,08	4,90
10:19:00	8	11,08	4,90
10:19:30	8	11,08	4,90
10:20:00	8	11,08	4,90
10:20:30	8	11,08	4,90
10:21:00	8	11,08	4,90
10:21:30	8	11,08	4,90
10:22:00	8	11,07	4,92
10:22:30	8	11,08	4,90
10:23:00	8	11,08	4,90
10:23:30	8	11,07	4,92
10:24:00	8	11,07	4,92
10:24:30	8	11,07	4,92
10:25:00	8	11,07	4,92
10:25:30	8	11,07	4,92
10:26:00	8	11,07	4,92
10:26:30	8	11,07	4,92
10:27:00	8	11,07	4,92
10:27:30	8	11,07	4,92
10:28:00	8	11,07	4,92
10:28:30	8	11,07	4,92
10:29:00	8	11,07	4,92
10:29:30	8	11,07	4,92
10:30:00	8	11,07	4,92
10:30:30	8	11,07	4,92
10:31:00	8	11,07	4,92
10:31:30	8	11,07	4,92
10:32:00	8	11,07	4,92
10:32:30	8	11,07	4,92
10:33:00	8	11,07	4,92
10:33:30	8	11,07	4,92
10:34:00	8	11,07	4,92
10:34:30	8	11,07	4,92
10:35:00	8	11,07	4,92
10:35:30	8	11,07	4,92
10:36:00	8	11,07	4,92
10:36:30	8	11,07	4,92
10:37:00	8	11,07	4,92
10:37:30	8	11,07	4,92
10:38:00	8	11,07	4,92
10:38:30	8	11,07	4,92
10:39:00	8	11,07	4,92
10:39:30	8	11,07	4,92
10:40:00	8	11,07	4,92
10:40:30	8	11,07	4,92
10:41:00	8	11,07	4,94
10:41:30	8	11,07	4,92
10:42:00	8	11,07	4,92
10:42:30	8	11,07	4,92
10:43:00	8	11,07	4,92
10:43:30	8	11,07	4,94
10:44:00	8	11,07	4,94
10:44:30	8	11,07	4,94
10:45:00	8	11,07	4,94
10:45:30	8	11,07	4,94
10:46:00	8	11,07	4,94
10:46:30	8	11,07	4,94
10:47:00	8	11,07	4,94
10:47:30	8	11,07	4,94
10:48:00	8	11,07	4,94
10:48:30	8	11,07	4,94
10:49:00	8	11,07	4,94
10:49:30	8	11,07	4,94
10:50:00	8	11,07	4,94
10:50:30	8	11,07	4,94
10:51:00	8	11,07	4,94
10:51:30	8	11,07	4,94
10:52:00	8	11,07	4,94
10:52:30	8	11,07	4,94
10:53:00	8	11,07	4,94
10:53:30	8	11,07	4,94
10:54:00	8	11,07	4,94
10:54:30	8	11,07	4,94
10:55:00	8	11,07	4,94
10:55:30	8	11,07	4,94
10:56:00	8	11,07	4,94
10:56:30	8	11,07	4,94
10:57:00	8	11,07	4,94
10:57:30	8	11,07	4,94
10:58:00	8	11,07	4,94
10:58:30	9	11,07	4,94
10:59:00	8	11,07	4,94
10:59:30	8	11,07	4,94
11:00:00	9	11,06	4,96
11:00:30	9	11,06	4,96
11:01:00	9	11,06	4,96
11:01:30	9	11,06	4,96
11:02:00	9	11,05	4,98
11:02:30	9	11,05	4,98
11:03:00	9	11,05	4,98
11:03:30	9	11,05	4,98
11:04:00	8	11,05	4,98
11:04:30	8	11,05	4,98
11:05:00	8	11,05	4,98
11:05:30	8	11,05	4,98
11:06:00	9	11,05	4,98
11:06:30	9	11,05	4,98
11:07:00	8	11,05	4,98
11:07:30	8	11,05	4,98
11:08:00	9	11,05	4,98
11:08:30	8	11,05	4,98
11:09:00	8	11,05	4,98
11:09:30	8	11,05	4,98
11:10:00	8	11,05	4,98
11:10:30	8	11,05	4,98
11:11:00	8	11,05	4,98
11:11:30	8	11,05	4,98
11:12:00	8	11,05	4,98
11:12:30	8	11,05	4,98
11:13:00	8	11,05	4,98
11:13:30	8	11,05	4,98
11:14:00	8	11,05	4,98
11:14:30	8	11,05	4,98
11:15:00	8	11,05	4,98
11:15:30	8	11,05	4,98
11:16:00	8	11,05	4,98
11:16:30	8	11,05	4,99
11:17:00	8	11,05	4,99
11:17:30	8	11,05	4,99
11:18:00	8	11,05	4,99
11:18:30	8	11,05	4,99
11:19:00	8	11,05	4,99
11:19:30	8	11,05	4,99
11:20:00	8	11,05	4,99
11:20:30	8	11,05	4,99
11:21:00	8	11,05	4,99
11:21:30	8	11,05	4,99
11:22:00	8	11,05	4,99
11:22:30	8	11,05	4,99
11:23:00	8	11,05	4,99
11:23:30	8	11,05	4,99
11:24:00	8	11,05	4,99
11:24:30	8	11,05	4,99
11:25:00	8	11,05	4,99
11:25:30	8	11,05	4,99
11:26:00	8	11,05	4,99
11:26:30	8	11,05	4,99
11:27:00	8	11,05	4,99
11:27:30	8	11,05	4,99
11:28:00	8	11,05	4,99
11:28:30	8	11,05	4,99
11:29:00	8	11,05	4,99
11:29:30	8	11,05	4,99
11:30:00	8	11,05	4,99
11:30:30	8	11,05	4,99
11:31:00	8	11,05	4,99
11:31:30	8	11,05	4,99
11:32:00	8	11,05	4,99
11:32:30	8	11,05	4,99
11:33:00	8	11,04	5,01
11:33:30	8	11,05	4,99
11:34:00	8	11,04	5,01
11:34:30	8	11,04	5,01
11:35:00	8	11,04	5,01
11:35:30	8	11,04	5,01
11:36:00	8	11,04	5,01
11:36:30	8	11,04	5,01
11:37:00	8	11,04	5,01
11:37:30	8	11,04	5,01
11:38:00	8	11,04	5,01
11:38:30	8	11,04	5,01
11:39:00	8	11,04	5,01
11:39:30	8	11,04	5,01
11:40:00	8	11,04	5,01
11:40:30	8	11,04	5,01
11:41:00	8	11,04	5,01
11:41:30	8	11,04	5,01
11:42:00	8	11,04	5,01
11:42:30	8	11,04	5,01
11:43:00	8	11,03	5,03
11:43:30	8	11,03	5,03
11:44:00	8	11,03	5,03
11:44:30	8	11,03	5,03
11:45:00	8	11,03	5,03
11:45:30	8	11,03	5,03
11:46:00	8	11,03	5,03
11:46:30	8	11,03	5,03
11:47:00	8	11,03	5,03
11:47:30	8	11,03	5,03
11:48:00	8	11,03	5,03
11:48:30	8	11,03	5,03
11:49:00	8	11,03	5,03
11:49:30	8	11,03	5,03
11:50:00	8	11,03	5,03
11:50:30	8	11,03	5,03
11:51:00	8	11,03	5,03
11:51:30	8	11,03	5,03
11:52:00	8	11,03	5,03
11:52:30	8	11,03	5,03
11:53:00	8	11,03	5,03
11:53:30	8	11,03	5,03
11:54:00	8	11,03	5,03
11:54:30	8	11,03	5,03
11:55:00	8	11,03	5,03
11:55:30	8	11,03	5,03
11:56:00	8	11,03	5,03
11:56:30	8	11,03	5,03
11:57:00	8	11,03	5,03
11:57:30	8	11,02	5,05
11:58:00	8	11,03	5,03
11:58:30	8	11,02	5,05
11:59:00	8	11,03	5,03
11:59:30	8	11,02	5,05
12:00:00	8	11,02	5,05
12:00:30	8	11,02	5,05
12:01:00	8	11,02	5,05
12:01:30	8	11,02	5,05
12:02:00	8	11,02	5,05
12:02:30	8	11,02	5,05
12:03:00	8	11,02	5,05
12:03:30	8	11,02	5,05
12:04:00	8	11,02	5,05
12:04:30	8	11,02	5,05
12:05:00	8	11,02	5,05
12:05:30	8	11,02	5,05
12:06:00	8	11,02	5,05
12:06:30	8	11,02	5,05
12:07:00	8	11,02	5,05
12:07:30	8	11,02	5,05
12:08:00	8	11,02	5,05
12:08:30	8	11,02	5,05
12:09:00	8	11,02	5,05
12:09:30	8	11,02	5,05
12:10:00	8	11,02	5,05
12:10:30	8	11,02	5,05
12:11:00	8	11,02	5,05
12:11:30	8	11,02	5,05
12:12:00	8	11,02	5,05
12:12:30	8	11,02	5,05
12:13:00	8	11,02	5,05
12:13:30	8	11,02	5,07
12:14:00	8	11,02	5,07
12:14:30	8	11,02	5,07
12:15:00	8	11,02	5,07
12:15:30	8	11,02	5,07
12:16:00	8	11,02	5,07
12:16:30	8	11,02	5,07
12:17:00	8	11,02	5,07
12:17:30	8	11,02	5,07
12:18:00	8	11,02	5,07
12:18:30	8	11,02	5,07
12:19:00	8	11,02	5,07
12:19:30	8	11,02	5,07
12:20:00	8	11,02	5,07
12:20:30	8	11,02	5,07
12:21:00	8	11,02	5,07
12:21:30	8	11,02	5,07
12:22:00	8	11,02	5,07
12:22:30	8	11,02	5,07
12:23:00	8	11,02	5,07
12:23:30	8	11,02	5,07
12:24:00	8	11,02	5,07
12:24:30	8	11,02	5,07
12:25:00	8	11,02	5,07
12:25:30	8	11,01	5,09
12:26:00	8	11,01	5,09
12:26:30	8	11,01	5,09
12:27:00	8	11,01	5,09
12:27:30	8	11,01	5,09
12:28:00	8	11,01	5,09
12:28:30	9	11,01	5,09
12:29:00	8	11,01	5,09
12:29:30	8	11,01	5,09
12:30:00	8	11,01	5,09
12:30:30	8	11,01	5,09
12:31:00	8	11,01	5,09
12:31:30	8	11,01	5,09
12:32:00	8	11,01	5,09
12:32:30	8	11,01	5,09
12:33:00	8	11,01	5,09
12:33:30	8	11,01	5,09
12:34:00	8	11,01	5,09
12:34:30	8	11,01	5,09
12:35:00	8	11,01	5,09
12:35:30	8	11,01	5,09
12:36:00	8	11,01	5,09
12:36:30	8	11,01	5,09
12:37:00	8	11,01	5,09
12:37:30	8	11,01	5,09
12:38:00	8	11,01	5,09
12:38:30	8	11,01	5,09
12:39:00	8	11,01	5,09
12:39:30	8	11,01	5,09
12:40:00	8	11,01	5,09
12:40:30	8	11,01	5,09
12:41:00	8	11,00	5,10
12:41:30	8	11,00	5,10
12:42:00	8	11,00	5,10
12:42:30	8	11,00	5,10
12:43:00	8	11,00	5,10
12:43:30	8	11,00	5,10
12:44:00	8	11,00	5,10
12:44:30	8	11,00	5,10
12:45:00	8	11,00	5,10
12:45:30	8	11,00	5,10
12:46:00	8	11,00	5,10
12:46:30	8	11,00	5,10
12:47:00	8	11,00	5,10
12:47:30	8	11,00	5,10
12:48:00	9	11,00	5,10
12:48:30	8	11,00	5,10
12:49:00	8	11,00	5,10
12:49:30	8	11,00	5,10
12:50:00	8	11,00	5,10
12:50:30	8	11,00	5,10
12:51:00	8	11,00	5,10
12:51:30	8	11,00	5,10
12:52:00	8	11,00	5,10
12:52:30	8	11,00	5,10
12:53:00	8	11,00	5,10
12:53:30	8	11,00	5,10
12:54:00	8	10,99	5,12
12:54:30	8	10,99	5,12
12:55:00	8	10,99	5,12
12:55:30	8	10,99	5,12
12:56:00	8	10,99	5,12
12:56:30	8	10,99	5,12
12:57:00	8	10,99	5,12
12:57:30	8	10,99	5,12
12:58:00	8	10,99	5,12
12:58:30	8	10,99	5,12
12:59:00	8	10,99	5,12
12:59:30	8	10,99	5,12
13:00:00	8	10,99	5,12
13:00:30	8	10,99	5,12
13:01:00	8	10,99	5,12
13:01:30	9	10,99	5,12
13:02:00	8	10,99	5,12
13:02:30	9	10,99	5,12
13:03:00	8	10,99	5,12
13:03:30	8	10,99	5,12
13:04:00	8	10,99	5,12
13:04:30	8	10,99	5,12
13:05:00	8	10,99	5,12
13:05:30	8	10,99	5,12
13:06:00	8	10,99	5,12
13:06:30	8	10,98	5,14
13:07:00	8	10,98	5,14
13:07:30	9	10,98	5,14
13:08:00	8	10,98	5,14
13:08:30	8	10,98	5,14
13:09:00	8	10,98	5,14
13:09:30	8	10,98	5,14
13:10:00	8	10,98	5,14
13:10:30	9	10,98	5,14
13:11:00	8	10,98	5,14
13:11:30	8	10,98	5,14
13:12:00	8	10,98	5,14
13:12:30	8	10,98	5,14
13:13:00	8	10,98	5,14
13:13:30	8	10,98	5,14
13:14:00	8	10,98	5,14
13:14:30	8	10,98	5,14
13:15:00	8	10,98	5,14
13:15:30	8	10,98	5,14
13:16:00	8	10,98	5,14
13:16:30	8	10,98	5,14
13:17:00	8	10,98	5,14
13:17:30	9	10,98	5,14
13:18:00	8	10,98	5,16
13:18:30	8	10,98	5,16
13:19:00	8	10,98	5,16
13:19:30	9	10,98	5,16
13:20:00	8	10,98	5,16
13:20:30	8	10,98	5,16
13:21:00	8	10,98	5,16
13:21:30	8	10,98	5,16
13:22:00	9	10,98	5,16
13:22:30	8	10,98	5,16
13:23:00	8	10,98	5,16
13:23:30	8	10,98	5,16
13:24:00	8	10,98	5,16
13:24:30	8	10,98	5,16
13:25:00	8	10,98	5,16
13:25:30	8	10,98	5,16
13:26:00	8	10,98	5,16
13:26:30	8	10,98	5,16
13:27:00	8	10,98	5,16
13:27:30	8	10,98	5,16
13:28:00	8	10,98	5,16
13:28:30	8	10,97	5,18
13:29:00	8	10,97	5,18
13:29:30	8	10,97	5,18
13:30:00	8	10,97	5,18
13:30:30	9	10,97	5,18
13:31:00	8	10,97	5,18
13:31:30	9	10,97	5,18
13:32:00	8	10,97	5,18
13:32:30	9	10,97	5,18
13:33:00	8	10,97	5,18
13:33:30	8	10,97	5,18
13:34:00	8	10,97	5,18
13:34:30	8	10,97	5,18
13:35:00	8	10,97	5,18
13:35:30	8	10,97	5,18
13:36:00	8	10,97	5,18
13:36:30	8	10,97	5,18
13:37:00	8	10,97	5,18
13:37:30	9	10,97	5,18
13:38:00	8	10,97	5,18
13:38:30	9	10,97	5,18
13:39:00	9	10,97	5,18
13:39:30	8	10,97	5,18
13:40:00	8	10,97	5,18
13:40:30	8	10,97	5,18
13:41:00	9	10,97	5,18
13:41:30	8	10,97	5,18
13:42:00	9	10,97	5,18
13:42:30	9	10,97	5,18
13:43:00	8	10,97	5,18
13:43:30	8	10,97	5,18
13:44:00	8	10,97	5,18
13:44:30	8	10,96	5,20
13:45:00	8	10,96	5,20
13:45:30	8	10,96	5,20
13:46:00	9	10,96	5,20
13:46:30	9	10,96	5,20
13:47:00	8	10,96	5,20
13:47:30	9	10,96	5,20
13:48:00	8	10,96	5,20
13:48:30	9	10,96	5,20
13:49:00	9	10,96	5,20
13:49:30	8	10,96	5,20
13:50:00	9	10,96	5,20
13:50:30	8	10,96	5,20
13:51:00	8	10,96	5,20
13:51:30	8	10,96	5,20
13:52:00	9	10,96	5,20
13:52:30	9	10,96	5,20
13:53:00	8	10,96	5,20
13:53:30	9	10,96	5,20
13:54:00	9	10,96	5,20
13:54:30	9	10,96	5,20
13:55:00	8	10,96	5,20
13:55:30	9	10,96	5,20
13:56:00	9	10,95	5,22
13:56:30	9	10,95	5,22
13:57:00	9	10,96	5,20
13:57:30	9	10,95	5,22
13:58:00	8	10,95	5,22
13:58:30	9	10,95	5,22
13:59:00	9	10,95	5,22
13:59:30	9	10,95	5,22
14:00:00	8	10,95	5,22
14:00:30	9	10,95	5,22
14:01:00	9	10,95	5,22
14:01:30	9	10,95	5,22
14:02:00	9	10,95	5,22
14:02:30	9	10,95	5,22
14:03:00	8	10,95	5,22
14:03:30	8	10,95	5,22
14:04:00	9	10,95	5,22
14:04:30	9	10,95	5,22
14:05:00	8	10,95	5,22
14:05:30	9	10,95	5,22
14:06:00	9	10,95	5,22
14:06:30	9	10,95	5,22
14:07:00	9	10,95	5,22
14:07:30	9	10,95	5,22
14:08:00	9	10,95	5,22
14:08:30	9	10,95	5,24
14:09:00	8	10,95	5,24
14:09:30	8	10,95	5,24
14:10:00	8	10,95	5,24
14:10:30	9	10,95	5,24
14:11:00	8	10,95	5,24
14:11:30	9	10,95	5,24
14:12:00	9	10,95	5,24
14:12:30	8	10,95	5,24
14:13:00	9	10,95	5,24
14:13:30	8	10,95	5,24
14:14:00	9	10,95	5,24
14:14:30	9	10,95	5,24
14:15:00	9	10,95	5,24
14:15:30	9	10,95	5,24
14:16:00	9	10,95	5,24
14:16:30	9	10,95	5,24
14:17:00	9	10,95	5,24
14:17:30	9	10,94	5,26
14:18:00	9	10,94	5,26
14:18:30	9	10,94	5,26
14:19:00	8	10,94	5,26
14:19:30	8	10,94	5,26
14:20:00	9	10,94	5,26
14:20:30	9	10,94	5,26
14:21:00	9	10,94	5,26
14:21:30	9	10,94	5,26
14:22:00	9	10,94	5,26
14:22:30	9	10,94	5,26
14:23:00	9	10,94	5,26
14:23:30	9	10,94	5,26
14:24:00	9	10,94	5,26
14:24:30	9	10,94	5,26
14:25:00	9	10,94	5,26
14:25:30	9	10,94	5,26
14:26:00	9	10,94	5,26
14:26:30	9	10,94	5,26
14:27:00	9	10,94	5,26
14:27:30	9	10,94	5,26
14:28:00	9	10,93	5,28
14:28:30	9	10,93	5,28
14:29:00	9	10,93	5,28
14:29:30	9	10,93	5,28
14:30:00	9	10,93	5,28
14:30:30	9	10,93	5,28
14:31:00	9	10,93	5,28
14:31:30	8	10,93	5,28
14:32:00	9	10,93	5,28
14:32:30	9	10,93	5,28
14:33:00	9	10,93	5,28
14:33:30	9	10,93	5,28
14:34:00	9	10,93	5,28
14:34:30	9	10,93	5,28
14:35:00	9	10,93	5,28
14:35:30	9	10,93	5,28
14:36:00	9	10,93	5,28
14:36:30	9	10,93	5,28
14:37:00	9	10,93	5,28
14:37:30	9	10,93	5,28
14:38:00	9	10,93	5,28
14:38:30	9	10,93	5,28
14:39:00	9	10,93	5,28
14:39:30	9	10,93	5,28
14:40:00	8	10,93	5,28
14:40:30	9	10,93	5,28
14:41:00	9	10,93	5,28
14:41:30	9	10,93	5,28
14:42:00	9	10,93	5,28
14:42:30	9	10,93	5,28
14:43:00	9	10,93	5,28
14:43:30	9	10,93	5,28
14:44:00	9	10,93	5,28
14:44:30	9	10,93	5,28
14:45:00	9	10,93	5,28
14:45:30	9	10,93	5,29
14:46:00	8	10,93	5,29
14:46:30	9	10,93	5,29
14:47:00	9	10,93	5,29
14:47:30	9	10,93	5,29
14:48:00	9	10,93	5,29
14:48:30	9	10,93	5,29
14:49:00	9	10,93	5,29
14:49:30	9	10,93	5,29
14:50:00	9	10,93	5,29
14:50:30	9	10,93	5,29
14:51:00	9	10,93	5,29
14:51:30	9	10,93	5,29
14:52:00	9	10,93	5,29
14:52:30	9	10,93	5,29
14:53:00	9	10,93	5,29
14:53:30	9	10,93	5,29
14:54:00	8	10,93	5,29
14:54:30	8	10,93	5,29
14:55:00	9	10,93	5,29
14:55:30	9	10,93	5,29
14:56:00	9	10,93	5,29
14:56:30	9	10,93	5,29
14:57:00	9	10,93	5,29
14:57:30	9	10,93	5,29
14:58:00	9	10,93	5,29
14:58:30	9	10,93	5,29
14:59:00	9	10,92	5,31
14:59:30	9	10,93	5,29
15:00:00	9	10,91	5,33
15:00:30	9	10,91	5,33
15:01:00	9	10,91	5,33
