Repository: ProgWizer/parser

File: project-root/data/Data Acquisition/Data Acquisition/2017 year (147)/17-00132.txt (part 1 of 5)
--Test Summary--
Full Path and File Name	
Instrument Name	7322
Instrument Type	Model 7322 Consistometer - Variable Speed
Instrument Serial Number	
Test Start Date	02.10.2017
Test Start Time	14:38:36
Test Stop Date	02.10.2017
Test Stop Time	17:04:05
Test Length	2:25:29
Final Sample Time Offset	2:25:29
Controller Schedule Name	
Sampling Period	1 second
Comments	MPa 7 (25)
Information	WellID	
Information	Customer	
Information	EngName	
Information	CementClass	G
Information	CementMfr	
Information	Additives	100G+120Gipsum+15ASPM+0.3ËÊ+0,5TA-100
Information	Density	1600
Information	BHCT	4
Information	BHST	
Information	FluidLoss	
Information	JobType	
Calculated Value	Time_30Bc	2:21:20
Calculated Value	Time_70Bc	2:25:29
Initial Temperature (°C)	21 °C
Final Temperature (°C)	6 °C
Initial Pressure (MPa)	0,6 MPa
Final Pressure (MPa)	7,0 MPa
Initial Consistency (Bc)	1 Bc
Final Consistency (Bc)	71 Bc
Initial Wall Temperature (°C)	11 °C
Final Wall Temperature (°C)	4 °C
Initial Motor Speed (RPM)	150 RPM
Final Motor Speed (RPM)	150 RPM
--Data--
Time (HH:MM:SS)	Temperature (°C)	Pressure (MPa)	Consistency (Bc)	Wall Temperature (°C)	Motor Speed (RPM)
0:00:00	21	0,6	1	11	150
0:00:01	21	0,6	1	12	150
0:00:02	21	0,6	1	11	150
0:00:03	21	0,6	1	11	150
0:00:04	21	0,6	1	11	150
0:00:05	21	0,6	1	11	150
0:00:06	21	0,6	1	11	150
0:00:07	21	0,6	1	11	150
0:00:08	21	0,6	1	11	150
0:00:09	21	0,6	1	11	150
0:00:10	21	0,6	1	11	150
0:00:11	21	0,6	1	11	150
0:00:12	21	0,6	1	11	150
0:00:13	21	0,6	1	11	150
0:00:14	21	0,6	1	11	150
0:00:15	21	0,6	1	11	150
0:00:16	21	0,6	1	11	150
0:00:17	21	0,6	1	11	150
0:00:18	21	0,6	1	11	150
0:00:19	21	0,6	1	11	150
0:00:20	21	0,6	1	11	150
0:00:21	21	0,6	1	11	150
0:00:22	21	0,6	1	11	150
0:00:23	21	0,6	1	11	150
0:00:24	21	0,6	1	11	150
0:00:25	21	0,6	1	11	150
0:00:26	21	0,6	1	11	150
0:00:27	21	0,6	1	11	150
0:00:28	21	0,6	1	11	150
0:00:29	21	0,6	1	11	150
0:00:30	21	0,6	1	11	150
0:00:31	21	0,6	1	11	150
0:00:32	21	0,6	1	11	150
0:00:33	21	0,6	1	11	150
0:00:34	21	0,6	1	11	150
0:00:35	21	0,6	1	11	150
0:00:36	21	0,7	1	11	150
0:00:37	21	0,7	1	11	150
0:00:38	21	0,7	1	11	150
0:00:39	21	0,7	1	10	150
0:00:40	21	0,7	1	11	150
0:00:41	21	0,7	1	11	150
0:00:42	21	0,7	1	11	150
0:00:43	21	0,7	1	11	150
0:00:44	21	0,7	1	11	150
0:00:45	21	0,7	1	11	150
0:00:46	21	0,7	1	11	150
0:00:47	21	0,7	1	11	150
0:00:48	21	0,7	1	11	150
0:00:49	21	0,7	1	10	150
0:00:50	21	0,7	1	10	150
0:00:51	21	0,7	1	10	150
0:00:52	21	0,7	1	10	150
0:00:53	21	0,7	1	10	150
0:00:54	21	0,7	1	10	150
0:00:55	21	0,7	1	10	150
0:00:56	21	0,7	1	10	150
0:00:57	21	0,8	1	11	150
0:00:58	20	0,8	1	10	150
0:00:59	20	0,8	1	10	150
0:01:00	20	0,8	1	10	150
0:01:01	20	0,8	1	10	150
0:01:02	20	0,8	1	10	150
0:01:03	20	0,8	1	10	150
0:01:04	20	0,8	1	10	150
0:01:05	20	0,8	1	10	150
0:01:06	20	0,8	1	10	150
0:01:07	20	0,8	1	10	150
0:01:08	20	0,8	1	10	150
0:01:09	20	0,8	1	10	150
0:01:10	20	0,8	1	10	150
0:01:11	20	0,8	1	10	150
0:01:12	20	0,8	1	10	150
0:01:13	20	0,8	1	10	150
0:01:14	20	0,8	1	10	150
0:01:15	20	0,8	1	10	150
0:01:16	20	0,9	1	10	150
0:01:17	20	0,9	1	10	150
0:01:18	20	0,9	1	10	150
0:01:19	20	0,9	1	10	150
0:01:20	20	0,9	1	10	150
0:01:21	20	0,8	1	10	150
0:01:22	20	0,8	1	10	150
0:01:23	20	0,9	1	10	150
0:01:24	20	0,9	1	10	150
0:01:25	20	1,0	1	10	150
0:01:26	20	0,9	1	10	150
0:01:27	20	0,9	1	10	150
0:01:28	20	0,9	1	10	150
0:01:29	20	0,9	1	10	150
0:01:30	20	0,9	1	10	150
0:01:31	20	0,9	1	10	150
0:01:32	20	0,9	1	10	150
0:01:33	20	0,9	1	10	150
0:01:34	20	0,9	1	10	150
0:01:35	20	0,9	1	10	150
0:01:36	20	0,9	1	10	150
0:01:37	20	0,9	1	10	150
0:01:38	20	0,9	1	10	150
0:01:39	20	0,9	1	10	150
0:01:40	20	0,9	1	10	150
0:01:41	20	0,9	1	10	150
0:01:42	20	1,0	1	10	150
0:01:43	20	1,0	1	10	150
0:01:44	20	1,0	1	10	150
0:01:45	20	1,0	1	10	150
0:01:46	20	1,0	1	10	150
0:01:47	20	1,0	1	10	150
0:01:48	20	1,0	1	10	150
0:01:49	20	1,0	1	10	150
0:01:50	20	1,0	1	10	150
0:01:51	20	1,1	1	10	150
0:01:52	20	1,1	1	10	150
0:01:53	19	1,1	1	10	150
0:01:54	19	1,0	1	10	150
0:01:55	19	1,0	1	10	150
0:01:56	19	1,0	1	10	150
0:01:57	19	1,0	1	10	150
0:01:58	19	1,0	1	10	150
0:01:59	19	1,0	1	10	150
0:02:00	19	1,0	1	10	150
0:02:01	19	1,0	1	10	150
0:02:02	19	1,0	1	10	150
0:02:03	19	1,0	1	10	150
0:02:04	19	1,1	1	10	150
0:02:05	19	1,1	1	10	150
0:02:06	19	1,0	1	10	150
0:02:07	19	1,0	1	10	150
0:02:08	19	1,0	1	10	150
0:02:09	19	1,1	1	10	150
0:02:10	19	1,1	1	10	150
0:02:11	19	1,1	1	10	150
0:02:12	19	1,1	1	10	150
0:02:13	19	1,1	1	10	150
0:02:14	19	1,1	1	10	150
0:02:15	19	1,1	1	10	150
0:02:16	19	1,1	1	10	150
0:02:17	19	1,1	1	10	150
0:02:18	19	1,1	1	10	150
0:02:19	19	1,1	1	10	150
0:02:20	19	1,1	1	10	150
0:02:21	19	1,1	1	10	150
0:02:22	19	1,1	1	10	150
0:02:23	19	1,1	1	10	150
0:02:24	19	1,2	1	10	150
0:02:25	19	1,2	1	10	150
0:02:26	19	1,1	1	10	150
0:02:27	19	1,1	1	9	150
0:02:28	19	1,1	1	10	150
0:02:29	19	1,1	1	10	150
0:02:30	19	1,2	1	10	150
0:02:31	19	1,2	1	9	150
0:02:32	19	1,2	1	9	150
0:02:33	19	1,2	1	9	150
0:02:34	19	1,2	1	10	150
0:02:35	19	1,2	1	9	150
0:02:36	19	1,2	1	10	150
0:02:37	19	1,2	1	10	150
0:02:38	19	1,2	1	10	150
0:02:39	19	1,2	1	9	150
0:02:40	19	1,2	1	10	150
0:02:41	19	1,2	1	9	150
0:02:42	19	1,2	1	9	150
0:02:43	19	1,2	1	9	150
0:02:44	19	1,2	1	9	150
0:02:45	19	1,2	1	9	150
0:02:46	19	1,2	1	9	150
0:02:47	19	1,2	1	9	150
0:02:48	19	1,2	1	9	150
0:02:49	19	1,3	1	9	150
0:02:50	18	1,3	1	10	150
0:02:51	18	1,3	1	9	150
0:02:52	18	1,3	1	9	150
0:02:53	18	1,3	1	9	150
0:02:54	18	1,3	1	9	150
0:02:55	18	1,3	1	9	150
0:02:56	18	1,3	1	9	150
0:02:57	18	1,3	1	9	150
0:02:58	18	1,3	1	9	150
0:02:59	18	1,3	1	9	150
0:03:00	18	1,3	1	9	150
0:03:01	18	1,3	1	9	150
0:03:02	18	1,3	1	9	150
0:03:03	18	1,3	1	9	150
0:03:04	18	1,3	1	9	150
0:03:05	18	1,3	1	9	150
0:03:06	18	1,3	1	9	150
0:03:07	18	1,3	1	9	150
0:03:08	18	1,3	1	9	150
0:03:09	18	1,3	1	9	150
0:03:10	18	1,3	1	9	150
0:03:11	18	1,4	1	9	150
0:03:12	18	1,4	1	9	150
0:03:13	18	1,4	1	9	150
0:03:14	18	1,4	1	9	150
0:03:15	18	1,4	1	9	150
0:03:16	18	1,4	1	9	150
0:03:17	18	1,4	1	9	150
0:03:18	18	1,4	1	9	150
0:03:19	18	1,4	1	9	150
0:03:20	18	1,4	1	9	150
0:03:21	18	1,4	1	9	150
0:03:22	18	1,4	1	9	150
0:03:23	18	1,3	1	9	150
0:03:24	18	1,4	1	9	150
0:03:25	18	1,5	1	9	150
0:03:26	18	1,5	1	9	150
0:03:27	18	1,6	1	9	150
0:03:28	18	1,6	1	9	150
0:03:29	18	1,5	1	9	150
0:03:30	18	1,5	1	9	150
0:03:31	18	1,5	1	9	150
0:03:32	18	1,5	1	9	150
0:03:33	18	1,5	1	9	150
0:03:34	18	1,5	1	9	150
0:03:35	18	1,5	1	9	150
0:03:36	18	1,5	1	9	150
0:03:37	18	1,5	1	9	150
0:03:38	18	1,5	1	9	150
0:03:39	18	1,5	1	9	150
0:03:40	18	1,5	1	9	150
0:03:41	18	1,5	1	9	150
0:03:42	18	1,4	1	9	150
0:03:43	18	1,4	1	9	150
0:03:44	18	1,4	1	9	150
0:03:45	18	1,5	1	9	150
0:03:46	18	1,5	1	9	150
0:03:47	18	1,5	1	9	150
0:03:48	18	1,5	1	9	150
0:03:49	18	1,5	1	9	150
0:03:50	18	1,6	1	9	150
0:03:51	18	1,6	1	9	150
0:03:52	17	1,6	1	9	150
0:03:53	17	1,6	1	9	150
0:03:54	17	1,6	1	9	150
0:03:55	17	1,6	1	9	150
0:03:56	17	1,6	1	9	150
0:03:57	17	1,6	1	9	150
0:03:58	17	1,6	1	9	150
0:03:59	17	1,6	1	9	150
0:04:00	17	1,6	1	9	150
0:04:01	17	1,6	1	9	150
0:04:02	17	1,6	1	9	150
0:04:03	17	1,6	1	9	150
0:04:04	17	1,6	1	9	150
0:04:05	17	1,6	1	9	150
0:04:06	17	1,5	1	9	150
0:04:07	17	1,5	1	9	150
0:04:08	17	1,5	1	9	150
0:04:09	17	1,7	1	9	150
0:04:10	17	1,7	1	9	150
0:04:11	17	1,7	1	9	150
0:04:12	17	1,7	1	9	150
0:04:13	17	1,7	1	9	150
0:04:14	17	1,7	1	9	150
0:04:15	17	1,7	1	9	150
0:04:16	17	1,7	1	9	150
0:04:17	17	1,7	1	9	150
0:04:18	17	1,7	1	9	150
0:04:19	17	1,7	1	9	150
0:04:20	17	1,7	1	9	150
0:04:21	17	1,7	1	9	150
0:04:22	17	1,7	1	9	150
0:04:23	17	1,7	1	9	150
0:04:24	17	1,7	1	9	150
0:04:25	17	1,7	1	9	150
0:04:26	17	1,7	1	9	150
0:04:27	17	1,7	1	9	150
0:04:28	17	1,6	1	9	150
0:04:29	17	1,6	1	9	150
0:04:30	17	1,6	1	9	150
0:04:31	17	1,7	1	9	150
0:04:32	17	1,7	1	9	150
0:04:33	17	1,7	1	9	150
0:04:34	17	1,7	1	9	150
0:04:35	17	1,7	1	9	150
0:04:36	17	1,8	1	9	150
0:04:37	17	1,9	1	9	150
0:04:38	17	1,9	1	9	150
0:04:39	17	1,9	1	9	150
0:04:40	17	1,9	1	9	150
0:04:41	17	1,9	1	9	150
0:04:42	17	1,9	1	9	150
0:04:43	17	1,9	1	9	150
0:04:44	17	1,9	1	9	150
0:04:45	17	1,9	1	9	150
0:04:46	17	1,9	1	9	150
0:04:47	17	1,9	1	9	150
0:04:48	16	1,8	1	9	150
0:04:49	17	1,8	1	9	150
0:04:50	16	1,8	1	9	150
0:04:51	16	1,8	1	9	150
0:04:52	16	1,8	1	9	150
0:04:53	16	1,8	1	9	150
0:04:54	16	1,8	1	9	150
0:04:55	16	1,8	1	9	150
0:04:56	16	1,8	1	9	150
0:04:57	16	1,8	1	9	150
0:04:58	16	1,8	1	9	150
0:04:59	16	1,8	1	9	150
0:05:00	16	1,8	1	9	150
0:05:01	16	1,8	1	9	150
0:05:02	16	1,8	1	9	150
0:05:03	16	1,8	1	9	150
0:05:04	16	1,8	1	9	150
0:05:05	16	1,8	1	9	150
0:05:06	16	1,9	1	9	150
0:05:07	16	2,0	1	9	150
0:05:08	16	2,0	1	9	150
0:05:09	16	2,0	1	9	150
0:05:10	16	2,0	1	9	150
0:05:11	16	2,0	1	9	150
0:05:12	16	2,0	1	9	150
0:05:13	16	2,0	1	9	150
0:05:14	16	2,0	1	9	150
0:05:15	16	2,0	1	9	150
0:05:16	16	2,0	1	9	150
0:05:17	16	2,0	1	9	150
0:05:18	16	2,0	1	9	150
0:05:19	16	1,9	1	9	150
0:05:20	16	1,9	1	9	150
0:05:21	16	1,9	1	9	150
0:05:22	16	1,9	1	9	150
0:05:23	16	1,9	1	9	150
0:05:24	16	1,9	1	9	150
0:05:25	16	1,9	1	9	150
0:05:26	16	1,9	1	9	150
0:05:27	16	1,9	1	9	150
0:05:28	16	1,9	1	9	150
0:05:29	16	1,9	1	9	150
0:05:30	16	2,0	1	9	150
0:05:31	16	2,0	1	9	150
0:05:32	16	2,0	1	9	150
0:05:33	16	2,0	1	9	150
0:05:34	16	2,0	1	9	150
0:05:35	16	2,0	1	9	150
0:05:36	16	2,0	1	9	150
0:05:37	16	2,0	1	9	150
0:05:38	16	2,0	1	8	150
0:05:39	16	2,0	1	9	150
0:05:40	16	2,0	1	9	150
0:05:41	16	2,0	1	9	150
0:05:42	16	1,9	1	9	150
0:05:43	16	2,0	1	9	150
0:05:44	16	2,1	1	9	150
0:05:45	16	2,1	1	9	150
0:05:46	16	2,1	1	9	150
0:05:47	16	2,1	1	9	150
0:05:48	16	2,1	1	9	150
0:05:49	16	2,1	1	9	150
0:05:50	16	2,1	1	9	150
0:05:51	16	2,1	1	9	150
0:05:52	16	2,1	1	9	150
0:05:53	16	2,1	1	8	150
0:05:54	16	2,1	1	9	150
0:05:55	16	2,1	1	9	150
0:05:56	16	2,1	1	9	150
0:05:57	16	2,1	1	9	150
0:05:58	16	2,1	1	9	150
0:05:59	16	2,1	1	9	150
0:06:00	16	2,0	1	9	150
0:06:01	15	2,0	1	9	150
0:06:02	15	2,0	1	9	150
0:06:03	15	2,0	1	9	150
0:06:04	15	2,1	1	9	150
0:06:05	15	2,1	1	9	150
0:06:06	15	2,1	1	8	150
0:06:07	15	2,1	1	9	150
0:06:08	15	2,1	1	9	150
0:06:09	15	2,1	1	9	150
0:06:10	15	2,1	1	9	150
0:06:11	15	2,1	1	9	150
0:06:12	15	2,1	1	9	150
0:06:13	15	2,1	1	9	150
0:06:14	15	2,1	1	9	150
0:06:15	15	2,1	1	8	150
0:06:16	15	2,2	1	9	150
0:06:17	15	2,2	1	9	150
0:06:18	15	2,3	1	8	150
0:06:19	15	2,3	1	8	150
0:06:20	15	2,3	1	8	150
0:06:21	15	2,3	1	8	150
0:06:22	15	2,3	1	9	150
0:06:23	15	2,3	1	9	150
0:06:24	15	2,3	1	9	150
0:06:25	15	2,2	1	9	150
0:06:26	15	2,2	1	8	150
0:06:27	15	2,2	1	8	150
0:06:28	15	2,2	1	8	150
0:06:29	15	2,2	1	8	150
0:06:30	15	2,2	1	8	150
0:06:31	15	2,2	1	8	150
0:06:32	15	2,2	1	9	150
0:06:33	15	2,2	1	8	150
0:06:34	15	2,2	1	8	150
0:06:35	15	2,2	1	8	150
0:06:36	15	2,2	1	8	150
0:06:37	15	2,3	1	8	150
0:06:38	15	2,4	1	8	150
0:06:39	15	2,4	1	8	150
0:06:40	15	2,5	1	8	150
0:06:41	15	2,5	1	8	150
0:06:42	15	2,4	1	9	150
0:06:43	15	2,4	1	8	150
0:06:44	15	2,4	1	8	150
0:06:45	15	2,4	1	9	150
0:06:46	15	2,4	1	8	150
0:06:47	15	2,4	1	8	150
0:06:48	15	2,4	1	8	150
0:06:49	15	2,4	1	8	150
0:06:50	15	2,4	1	8	150
0:06:51	15	2,4	1	8	150
0:06:52	15	2,4	1	8	150
0:06:53	15	2,4	1	8	150
0:06:54	15	2,4	1	8	150
0:06:55	15	2,4	1	8	150
0:06:56	15	2,3	1	8	150
0:06:57	15	2,3	1	8	150
0:06:58	15	2,3	1	8	150
0:06:59	15	2,3	1	8	150
0:07:00	15	2,3	1	8	150
0:07:01	15	2,3	1	8	150
0:07:02	15	2,3	1	8	150
0:07:03	15	2,3	1	8	150
0:07:04	15	2,3	1	8	150
0:07:05	15	2,3	1	8	150
0:07:06	15	2,3	1	8	150
0:07:07	15	2,3	1	8	150
0:07:08	15	2,3	1	8	150
0:07:09	15	2,3	1	8	150
0:07:10	15	2,3	1	8	150
0:07:11	15	2,4	1	8	150
0:07:12	15	2,6	1	8	150
0:07:13	15	2,7	1	8	150
0:07:14	15	2,7	1	8	150
0:07:15	15	2,7	1	8	150
0:07:16	15	2,7	1	8	150
0:07:17	15	2,7	1	8	150
0:07:18	15	2,7	1	8	150
0:07:19	15	2,7	1	8	150
0:07:20	15	2,7	1	8	150
0:07:21	15	2,6	1	8	150
0:07:22	15	2,6	1	8	150
0:07:23	15	2,6	1	8	150
0:07:24	14	2,6	1	8	150
0:07:25	15	2,6	1	8	150
0:07:26	14	2,6	1	8	150
0:07:27	14	2,6	1	8	150
0:07:28	14	2,6	1	8	150
0:07:29	14	2,6	1	8	150
0:07:30	14	2,6	1	8	150
0:07:31	14	2,6	1	8	150
0:07:32	14	2,6	1	8	150
0:07:33	14	2,6	1	8	150
0:07:34	14	2,6	1	8	150
0:07:35	14	2,5	1	8	150
0:07:36	14	2,5	1	8	150
0:07:37	14	2,5	1	8	150
0:07:38	14	2,5	1	8	150
0:07:39	14	2,5	1	8	150
0:07:40	14	2,5	1	8	150
0:07:41	14	2,5	1	8	150
0:07:42	14	2,5	1	8	150
0:07:43	14	2,5	1	8	150
0:07:44	14	2,5	1	8	150
0:07:45	14	2,5	1	8	150
0:07:46	14	2,5	1	8	150
0:07:47	14	2,5	1	8	150
0:07:48	14	2,5	1	8	150
0:07:49	14	2,5	1	8	150
0:07:50	14	2,5	1	8	150
0:07:51	14	2,5	1	8	150
0:07:52	14	2,5	1	8	150
0:07:53	14	2,5	1	8	150
0:07:54	14	2,7	1	8	150
0:07:55	14	2,8	1	8	150
0:07:56	14	2,8	1	8	150
0:07:57	14	2,8	1	8	150
0:07:58	14	2,8	1	8	150
0:07:59	14	2,8	1	8	150
0:08:00	14	2,8	1	8	150
0:08:01	14	2,8	1	8	150
0:08:02	14	2,8	1	8	150
0:08:03	14	2,8	1	8	150
0:08:04	14	2,8	1	8	150
0:08:05	14	2,8	1	8	150
0:08:06	14	2,7	1	8	150
0:08:07	14	2,7	1	8	150
0:08:08	14	2,7	1	8	150
0:08:09	14	2,7	1	8	150
0:08:10	14	2,7	1	8	150
0:08:11	14	2,7	1	8	150
0:08:12	14	2,7	1	8	150
0:08:13	14	2,7	1	8	150
0:08:14	14	2,7	1	8	150
0:08:15	14	2,7	1	8	150
0:08:16	14	2,7	1	8	150
0:08:17	14	2,7	1	8	150
0:08:18	14	2,7	1	8	150
0:08:19	14	2,7	1	8	150
0:08:20	14	2,7	1	8	150
0:08:21	14	2,7	1	8	150
0:08:22	14	2,7	1	8	150
0:08:23	14	2,7	1	8	150
0:08:24	14	2,6	1	8	150
0:08:25	14	2,8	1	8	150
0:08:26	14	2,9	1	8	150
0:08:27	14	3,0	1	8	150
0:08:28	14	3,0	1	8	150
0:08:29	14	3,0	1	8	150
0:08:30	14	3,0	1	8	150
0:08:31	14	3,0	1	8	150
0:08:32	14	2,9	1	8	150
0:08:33	14	2,9	1	8	150
0:08:34	14	2,9	1	8	150
0:08:35	14	2,9	1	8	150
0:08:36	14	2,9	1	8	150
0:08:37	14	2,9	1	8	150
0:08:38	14	2,9	1	8	150
0:08:39	14	2,9	1	8	150
0:08:40	14	2,9	1	8	150
0:08:41	14	2,9	1	8	150
0:08:42	14	2,9	1	8	150
0:08:43	14	2,9	1	8	150
0:08:44	14	2,9	1	8	150
0:08:45	14	2,9	1	8	150
0:08:46	14	2,9	1	8	150
0:08:47	14	2,8	1	8	150
0:08:48	14	2,8	1	8	150
0:08:49	14	2,8	1	8	150
0:08:50	14	2,8	1	8	150
0:08:51	14	2,8	1	8	150
0:08:52	14	2,8	1	8	150
0:08:53	14	2,8	1	8	150
0:08:54	14	2,8	1	8	150
0:08:55	14	2,8	1	8	150
0:08:56	14	2,8	1	8	150
0:08:57	14	2,8	1	8	150
0:08:58	14	2,8	1	8	150
0:08:59	14	2,8	1	8	150
0:09:00	13	2,8	1	8	150
0:09:01	13	2,8	1	8	150
0:09:02	13	2,8	1	8	150
0:09:03	13	2,8	1	8	150
0:09:04	13	2,8	1	8	150
0:09:05	13	2,8	1	8	150
0:09:06	13	3,0	1	8	150
0:09:07	13	3,1	1	8	150
0:09:08	13	3,1	1	8	150
0:09:09	13	3,1	1	8	150
0:09:10	13	3,1	1	8	150
0:09:11	13	3,1	1	8	150
0:09:12	13	3,1	1	8	150
0:09:13	13	3,1	1	8	150
0:09:14	13	3,1	1	8	150
0:09:15	13	3,0	1	8	150
0:09:16	13	3,0	1	8	150
0:09:17	13	3,0	1	8	150
0:09:18	13	3,0	1	8	150
0:09:19	13	3,0	1	8	150
0:09:20	13	3,0	1	8	150
0:09:21	13	3,0	1	8	150
0:09:22	13	3,0	1	8	150
0:09:23	13	3,0	1	8	150
0:09:24	13	3,0	1	8	150
0:09:25	13	3,0	1	8	150
0:09:26	13	3,0	1	8	150
0:09:27	13	3,0	1	8	150
0:09:28	13	3,0	1	8	150
0:09:29	13	3,0	1	8	150
0:09:30	13	3,0	1	8	150
0:09:31	13	2,9	1	8	150
0:09:32	13	2,9	1	8	150
0:09:33	13	2,9	1	8	150
0:09:34	13	3,1	1	8	150
0:09:35	13	3,2	1	8	150
0:09:36	13	3,2	1	8	150
0:09:37	13	3,2	1	8	150
0:09:38	13	3,2	1	8	150
0:09:39	13	3,2	1	8	150
0:09:40	13	3,2	1	8	150
0:09:41	13	3,2	1	8	150
0:09:42	13	3,2	1	8	150
0:09:43	13	3,2	1	8	150
0:09:44	13	3,2	1	8	150
0:09:45	13	3,2	1	8	150
0:09:46	13	3,1	1	8	150
0:09:47	13	3,1	1	8	150
0:09:48	13	3,1	1	8	150
0:09:49	13	3,1	1	8	150
0:09:50	13	3,1	1	8	150
0:09:51	13	3,1	1	8	150
0:09:52	13	3,1	1	8	150
0:09:53	13	3,1	1	8	150
0:09:54	13	3,1	1	8	150
0:09:55	13	3,1	1	8	150
0:09:56	13	3,1	1	8	150
0:09:57	13	3,1	1	8	150
0:09:58	13	3,1	1	8	150
0:09:59	13	3,1	1	8	150
0:10:00	13	3,1	1	8	150
0:10:01	13	3,1	1	8	150
0:10:02	13	3,1	1	8	150
0:10:03	13	3,3	1	8	150
0:10:04	13	3,3	1	8	150
0:10:05	13	3,3	1	8	150
0:10:06	13	3,3	1	8	150
0:10:07	13	3,3	1	8	150
0:10:08	13	3,3	1	8	150
0:10:09	13	3,3	1	8	150
0:10:10	13	3,3	1	8	150
0:10:11	13	3,3	1	8	150
0:10:12	13	3,3	1	8	150
0:10:13	13	3,3	1	8	150
0:10:14	13	3,3	1	8	150
0:10:15	13	3,3	1	8	150
0:10:16	13	3,3	1	8	150
0:10:17	13	3,3	1	8	150
0:10:18	13	3,3	1	8	150
0:10:19	13	3,2	1	8	150
0:10:20	13	3,2	1	8	150
0:10:21	13	3,2	1	8	150
0:10:22	13	3,2	1	8	150
0:10:23	13	3,2	1	8	150
0:10:24	13	3,2	1	8	150
0:10:25	13	3,2	1	8	150
0:10:26	13	3,2	1	8	150
0:10:27	13	3,2	1	8	150
0:10:28	13	3,2	1	8	150
0:10:29	13	3,2	1	8	150
0:10:30	13	3,2	1	8	150
0:10:31	13	3,2	1	8	150
0:10:32	13	3,3	1	8	150
0:10:33	13	3,3	1	8	150
0:10:34	13	3,3	1	8	150
0:10:35	13	3,3	1	8	150
0:10:36	13	3,3	1	8	150
0:10:37	13	3,3	1	8	150
0:10:38	13	3,3	1	8	150
0:10:39	13	3,3	1	8	150
0:10:40	13	3,3	1	8	150
0:10:41	13	3,3	1	8	150
0:10:42	13	3,3	1	8	150
0:10:43	13	3,3	1	8	150
0:10:44	13	3,3	1	8	150
0:10:45	13	3,3	1	8	150
0:10:46	13	3,3	1	8	150
0:10:47	13	3,3	1	8	150
0:10:48	13	3,5	1	8	150
0:10:49	13	3,6	1	8	150
0:10:50	12	3,6	1	8	150
0:10:51	12	3,6	1	8	150
0:10:52	12	3,6	1	8	150
0:10:53	12	3,6	1	8	150
0:10:54	12	3,6	1	8	150
0:10:55	12	3,6	1	8	150
0:10:56	12	3,6	1	8	150
0:10:57	12	3,6	1	8	150
0:10:58	12	3,6	1	8	150
0:10:59	12	3,6	1	8	150
0:11:00	12	3,6	1	8	150
0:11:01	12	3,5	1	8	150
0:11:02	12	3,5	1	8	150
0:11:03	12	3,5	1	8	150
0:11:04	12	3,5	1	8	150
0:11:05	12	3,5	1	8	150
0:11:06	12	3,5	1	8	150
0:11:07	12	3,5	1	8	150
0:11:08	12	3,5	1	8	150
0:11:09	12	3,5	1	8	150
0:11:10	12	3,5	1	8	150
0:11:11	12	3,5	1	8	150
0:11:12	12	3,5	1	8	150
0:11:13	12	3,5	1	8	150
0:11:14	12	3,5	1	8	150
0:11:15	12	3,5	1	8	150
0:11:16	12	3,5	1	8	150
0:11:17	12	3,5	1	8	150
0:11:18	12	3,5	1	8	150
0:11:19	12	3,4	1	8	150
0:11:20	12	3,4	1	8	150
0:11:21	12	3,4	1	8	150
0:11:22	12	3,4	1	8	150
0:11:23	12	3,4	1	8	150
0:11:24	12	3,4	1	8	150
0:11:25	12	3,4	1	7	150
0:11:26	12	3,5	1	8	150
0:11:27	12	3,5	1	8	150
0:11:28	12	3,5	1	8	150
0:11:29	12	3,5	1	8	150
0:11:30	12	3,5	1	7	150
0:11:31	12	3,5	1	8	150
0:11:32	12	3,5	1	8	150
0:11:33	12	3,7	1	8	150
0:11:34	12	3,8	1	8	150
0:11:35	12	3,8	1	8	150
0:11:36	12	3,8	1	8	150
0:11:37	12	3,8	1	7	150
0:11:38	12	3,8	1	7	150
0:11:39	12	3,8	1	8	150
0:11:40	12	3,8	1	8	150
0:11:41	12	3,8	1	8	150
0:11:42	12	3,8	1	7	150
0:11:43	12	3,7	1	8	150
0:11:44	12	3,7	1	8	150
0:11:45	12	3,7	1	8	150
0:11:46	12	3,7	1	8	150
0:11:47	12	3,7	1	7	150
0:11:48	12	3,7	1	8	150
0:11:49	12	3,7	1	8	150
0:11:50	12	3,7	1	8	150
0:11:51	12	3,7	1	7	150
0:11:52	12	3,7	1	8	150
0:11:53	12	3,7	1	8	150
0:11:54	12	3,7	1	7	150
0:11:55	12	3,7	1	8	150
0:11:56	12	3,7	1	7	150
0:11:57	12	3,7	1	8	150
0:11:58	12	3,7	1	7	150
0:11:59	12	3,6	1	7	150
0:12:00	12	3,6	1	7	150
0:12:01	12	3,6	1	8	150
0:12:02	12	3,6	1	7	150
0:12:03	12	3,6	1	7	150
0:12:04	12	3,6	1	7	150
0:12:05	12	3,6	1	7	150
0:12:06	12	3,6	1	8	150
0:12:07	12	3,6	1	7	150
0:12:08	12	3,6	1	7	150
0:12:09	12	3,6	1	7	150
0:12:10	12	3,7	1	7	150
0:12:11	12	3,7	1	7	150
0:12:12	12	3,7	1	7	150
0:12:13	12	3,7	1	7	150
0:12:14	12	3,7	1	7	150
0:12:15	12	3,8	1	7	150
0:12:16	12	3,9	1	7	150
0:12:17	12	4,0	1	8	150
0:12:18	12	4,0	1	7	150
0:12:19	12	4,0	1	7	150
0:12:20	12	4,0	1	7	150
0:12:21	12	4,0	1	8	150
0:12:22	12	4,0	1	7	150
0:12:23	12	4,0	1	7	150
0:12:24	12	3,9	1	7	150
0:12:25	12	3,9	1	7	150
0:12:26	12	3,9	1	7	150
0:12:27	12	3,9	1	7	150
0:12:28	12	3,9	1	7	150
0:12:29	12	3,9	1	7	150
0:12:30	12	3,9	1	7	150
0:12:31	12	3,9	1	7	150
0:12:32	12	3,9	1	7	150
0:12:33	12	3,9	1	7	150
0:12:34	12	3,9	1	7	150
0:12:35	12	3,9	1	7	150
0:12:36	12	3,9	1	7	150
0:12:37	12	3,9	1	7	150
0:12:38	12	3,9	1	7	150
0:12:39	12	3,9	1	7	150
0:12:40	12	3,8	1	7	150
0:12:41	12	3,8	1	7	150
0:12:42	12	3,8	1	7	150
0:12:43	12	3,8	1	7	150
0:12:44	12	3,8	1	7	150
0:12:45	12	3,8	1	7	150
0:12:46	12	3,8	1	7	150
0:12:47	12	3,8	1	7	150
0:12:48	12	3,8	1	7	150
0:12:49	12	3,8	1	7	150
0:12:50	12	3,8	1	7	150
0:12:51	12	3,8	1	7	150
0:12:52	12	3,9	1	7	150
0:12:53	12	4,0	1	7	150
0:12:54	12	4,0	1	7	150
0:12:55	11	4,0	1	7	150
0:12:56	12	4,0	1	7	150
0:12:57	11	4,0	1	7	150
0:12:58	11	4,0	1	7	150
0:12:59	11	4,0	1	7	150
0:13:00	11	4,0	1	7	150
0:13:01	11	3,9	1	7	150
0:13:02	11	3,9	1	7	150
0:13:03	11	3,9	1	7	150
0:13:04	11	3,9	1	7	150
0:13:05	11	3,9	1	7	150
0:13:06	11	3,9	1	7	150
0:13:07	11	3,9	1	7	150
0:13:08	11	3,9	1	7	150
0:13:09	11	3,9	1	7	150
0:13:10	11	3,9	1	7	150
0:13:11	11	3,9	1	7	150
0:13:12	11	3,9	1	7	150
0:13:13	11	3,9	1	7	150
0:13:14	11	4,0	1	7	150
0:13:15	11	4,1	1	7	150
0:13:16	11	4,1	1	7	150
0:13:17	11	4,1	1	7	150
0:13:18	11	4,1	1	7	150
0:13:19	11	4,1	1	7	150
0:13:20	11	4,1	1	7	150
0:13:21	11	4,1	1	7	150
0:13:22	11	4,1	1	7	150
0:13:23	11	4,1	1	7	150
0:13:24	11	4,1	1	7	150
0:13:25	11	4,1	1	7	150
0:13:26	11	4,1	1	7	150
0:13:27	11	4,1	1	7	150
0:13:28	11	4,1	1	7	150
0:13:29	11	4,1	1	7	150
0:13:30	11	4,1	1	7	150
0:13:31	11	4,0	1	7	150
0:13:32	11	4,0	1	7	150
0:13:33	11	4,0	1	7	150
0:13:34	11	4,0	1	7	150
0:13:35	11	4,0	1	7	150
0:13:36	11	4,0	1	7	150
0:13:37	11	4,0	1	7	150
0:13:38	11	4,0	1	7	150
0:13:39	11	4,0	1	7	150
0:13:40	11	4,0	1	7	150
0:13:41	11	4,1	1	7	150
0:13:42	11	4,1	1	7	150
0:13:43	11	4,2	1	7	150
0:13:44	11	4,2	1	7	150
0:13:45	11	4,2	1	7	150
0:13:46	11	4,2	1	7	150
0:13:47	11	4,1	1	7	150
0:13:48	11	4,1	1	7	150
0:13:49	11	4,1	1	7	150
0:13:50	11	4,1	1	7	150
0:13:51	11	4,1	1	7	150
0:13:52	11	4,1	1	7	150
0:13:53	11	4,1	1	7	150
0:13:54	11	4,1	1	7	150
0:13:55	11	4,1	1	7	150
0:13:56	11	4,1	1	7	150
0:13:57	11	4,1	1	7	150
0:13:58	11	4,1	1	7	150
0:13:59	11	4,1	1	7	150
0:14:00	11	4,3	1	7	150
0:14:01	11	4,3	1	7	150
0:14:02	11	4,3	1	7	150
0:14:03	11	4,4	1	7	150
0:14:04	11	4,3	1	7	150
0:14:05	11	4,3	1	7	150
0:14:06	11	4,3	1	7	150
0:14:07	11	4,3	1	7	150
0:14:08	11	4,3	1	7	150
0:14:09	11	4,3	1	7	150
0:14:10	11	4,3	1	7	150
0:14:11	11	4,3	1	7	150
0:14:12	11	4,3	1	7	150
0:14:13	11	4,3	1	7	150
0:14:14	11	4,3	1	7	150
0:14:15	11	4,3	1	7	150
0:14:16	11	4,3	1	7	150
0:14:17	11	4,3	1	7	150
0:14:18	11	4,3	1	7	150
0:14:19	11	4,2	1	7	150
0:14:20	11	4,2	1	7	150
0:14:21	11	4,2	1	7	150
0:14:22	11	4,2	1	7	150
0:14:23	11	4,2	1	7	150
0:14:24	11	4,2	1	7	150
0:14:25	11	4,2	1	7	150
0:14:26	11	4,2	1	7	150
0:14:27	11	4,2	1	7	150
0:14:28	11	4,2	1	7	150
0:14:29	11	4,4	1	7	150
0:14:30	11	4,5	1	7	150
0:14:31	11	4,5	1	7	150
0:14:32	11	4,5	1	7	150
0:14:33	11	4,5	1	7	150
0:14:34	11	4,5	1	7	150
0:14:35	11	4,5	1	7	150
0:14:36	11	4,5	1	7	150
0:14:37	11	4,5	1	7	150
0:14:38	11	4,5	1	7	150
0:14:39	11	4,5	1	7	150
0:14:40	11	4,5	1	7	150
0:14:41	11	4,5	1	7	150
0:14:42	11	4,4	1	7	150
0:14:43	11	4,4	1	7	150
0:14:44	11	4,4	1	7	150
0:14:45	11	4,4	1	7	150
0:14:46	11	4,4	1	7	150
0:14:47	11	4,4	1	7	150
0:14:48	11	4,4	1	7	150
0:14:49	11	4,4	1	7	150
0:14:50	11	4,4	1	7	150
0:14:51	11	4,4	1	7	150
0:14:52	11	4,4	1	7	150
0:14:53	11	4,4	1	7	150
0:14:54	11	4,4	1	7	150
0:14:55	11	4,4	1	7	150
0:14:56	11	4,4	1	7	150
0:14:57	11	4,4	1	7	150
0:14:58	11	4,4	1	7	150
0:14:59	11	4,4	1	7	150
0:15:00	11	4,4	1	7	150
0:15:01	11	4,4	1	7	150
0:15:02	11	4,5	1	7	150
0:15:03	11	4,5	1	7	150
0:15:04	11	4,5	1	7	150
0:15:05	11	4,5	1	7	150
0:15:06	11	4,5	1	7	150
0:15:07	11	4,5	1	7	150
0:15:08	11	4,5	1	7	150
0:15:09	11	4,5	1	7	150
0:15:10	11	4,5	1	7	150
0:15:11	11	4,4	1	7	150
0:15:12	11	4,4	1	7	150
0:15:13	11	4,4	1	7	150
0:15:14	11	4,4	1	7	150
0:15:15	11	4,4	1	7	150
0:15:16	11	4,4	1	7	150
0:15:17	11	4,4	1	7	150
0:15:18	11	4,5	1	7	150
0:15:19	11	4,5	1	7	150
0:15:20	11	4,5	1	7	150
0:15:21	11	4,5	1	7	150
0:15:22	11	4,5	1	7	150
0:15:23	11	4,5	1	7	150
0:15:24	11	4,5	1	7	150
0:15:25	10	4,5	1	7	150
0:15:26	11	4,5	1	7	150
0:15:27	10	4,5	1	7	150
0:15:28	11	4,5	1	7	150
0:15:29	10	4,5	1	7	150
0:15:30	10	4,5	1	7	150
0:15:31	10	4,7	1	7	150
0:15:32	10	4,8	1	7	150
0:15:33	10	4,8	1	7	150
0:15:34	10	4,8	1	7	150
0:15:35	10	4,8	1	7	150
0:15:36	10	4,8	1	7	150
0:15:37	10	4,8	1	7	150
0:15:38	10	4,8	1	7	150
0:15:39	10	4,8	1	7	150
0:15:40	10	4,8	1	7	150
0:15:41	10	4,8	1	7	150
0:15:42	10	4,8	1	7	150
0:15:43	10	4,8	1	7	150
0:15:44	10	4,7	1	7	150
0:15:45	10	4,7	1	7	150
0:15:46	10	4,7	1	7	150
0:15:47	10	4,7	1	7	150
0:15:48	10	4,7	1	7	150
0:15:49	10	4,7	1	7	150
0:15:50	10	4,7	1	7	150
0:15:51	10	4,7	1	7	150
0:15:52	10	4,7	1	7	150
0:15:53	10	4,7	1	7	150
0:15:54	10	4,7	1	7	150
0:15:55	10	4,7	1	7	150
0:15:56	10	4,7	1	7	150
0:15:57	10	4,7	1	7	150
0:15:58	10	4,7	1	7	150
0:15:59	10	4,7	1	7	150
0:16:00	10	4,7	1	7	150
0:16:01	10	4,7	1	7	150
0:16:02	10	4,6	1	7	150
0:16:03	10	4,6	1	7	150
0:16:04	10	4,6	1	7	150
0:16:05	10	4,6	1	7	150
0:16:06	10	4,6	1	7	150
0:16:07	10	4,7	1	7	150
0:16:08	10	4,7	1	7	150
0:16:09	10	4,7	1	7	150
0:16:10	10	4,7	1	7	150
0:16:11	10	4,7	1	7	150
0:16:12	10	4,7	1	7	150
0:16:13	10	4,7	1	7	150
0:16:14	10	4,7	1	7	150
0:16:15	10	4,7	1	7	150
0:16:16	10	4,7	1	7	150
0:16:17	10	4,7	1	7	150
0:16:18	10	4,7	1	7	150
0:16:19	10	4,8	1	7	150
0:16:20	10	5,0	1	7	150
0:16:21	10	5,0	1	7	150
0:16:22	10	5,0	1	7	150
0:16:23	10	5,0	1	7	150
0:16:24	10	5,0	1	7	150
0:16:25	10	5,0	1	7	150
0:16:26	10	5,0	1	7	150
0:16:27	10	5,0	1	7	150
0:16:28	10	5,0	1	7	150
0:16:29	10	5,0	1	7	150
0:16:30	10	5,0	1	7	150
0:16:31	10	5,0	1	7	150
0:16:32	10	5,0	1	7	150
0:16:33	10	5,0	1	7	150
0:16:34	10	4,9	1	7	150
0:16:35	10	4,9	1	7	150
0:16:36	10	4,9	1	7	150
0:16:37	10	4,9	1	7	150
0:16:38	10	4,9	1	7	150
0:16:39	10	4,9	1	7	150
0:16:40	10	4,9	1	7	150
0:16:41	10	4,9	1	7	150
0:16:42	10	4,9	1	7	150
0:16:43	10	4,9	1	7	150
0:16:44	10	4,9	1	7	150
0:16:45	10	4,9	1	7	150
0:16:46	10	4,9	1	7	150
0:16:47	10	4,9	1	7	150
0:16:48	10	4,9	1	7	150
0:16:49	10	4,9	1	7	150
0:16:50	10	4,9	1	7	150
0:16:51	10	4,9	1	7	150
0:16:52	10	4,9	1	7	150
0:16:53	10	4,8	1	7	150
0:16:54	10	4,8	1	7	150
0:16:55	10	4,8	1	7	150
0:16:56	10	4,9	1	7	150
0:16:57	10	4,9	1	7	150
0:16:58	10	4,9	1	7	150
0:16:59	10	4,9	1	7	150
0:17:00	10	4,9	1	7	150
0:17:01	10	5,1	1	7	150
0:17:02	10	5,2	1	7	150
0:17:03	10	5,2	1	7	150
0:17:04	10	5,2	1	7	150
0:17:05	10	5,2	1	7	150
0:17:06	10	5,2	1	7	150
0:17:07	10	5,2	1	7	150
0:17:08	10	5,2	1	7	150
0:17:09	10	5,2	1	7	150
0:17:10	10	5,2	1	7	150
0:17:11	10	5,2	1	7	150
0:17:12	10	5,2	1	7	150
0:17:13	10	5,2	1	7	150
0:17:14	10	5,2	1	7	150
0:17:15	10	5,2	1	7	150
0:17:16	10	5,2	1	7	150
0:17:17	10	5,2	1	7	150
0:17:18	10	5,2	1	7	150
0:17:19	10	5,1	1	7	150
0:17:20	10	5,1	1	7	150
0:17:21	10	5,1	1	7	150
0:17:22	10	5,1	1	7	150
0:17:23	10	5,1	1	7	150
0:17:24	10	5,1	1	7	150
0:17:25	10	5,1	1	7	150
0:17:26	10	5,1	1	7	150
0:17:27	10	5,1	1	6	150
0:17:28	10	5,1	1	7	150
0:17:29	10	5,1	1	7	150
0:17:30	10	5,1	1	7	150
0:17:31	10	5,1	1	6	150
0:17:32	10	5,1	1	7	150
0:17:33	10	5,1	1	7	150
0:17:34	10	5,1	1	7	150
0:17:35	10	5,1	1	7	150
0:17:36	10	5,1	1	7	150
0:17:37	10	5,1	1	7	150
0:17:38	10	5,0	1	7	150
0:17:39	10	5,0	1	7	150
0:17:40	10	5,0	1	7	150
0:17:41	10	5,0	1	7	150
0:17:42	10	5,1	1	7	150
0:17:43	10	5,2	1	7	150
0:17:44	10	5,2	1	7	150
0:17:45	10	5,2	1	7	150
0:17:46	10	5,2	1	7	150
0:17:47	10	5,2	1	6	150
0:17:48	10	5,2	1	7	150
0:17:49	10	5,2	1	7	150
0:17:50	10	5,2	1	6	150
0:17:51	10	5,2	1	7	150
0:17:52	10	5,2	1	6	150
0:17:53	10	5,2	1	7	150
0:17:54	10	5,2	1	7	150
0:17:55	10	5,2	1	7	150
0:17:56	10	5,1	1	6	150
0:17:57	10	5,1	1	7	150
0:17:58	10	5,1	1	7	150
0:17:59	10	5,1	1	7	150
0:18:00	10	5,1	1	7	150
0:18:01	10	5,1	1	6	150
0:18:02	10	5,2	1	7	150
0:18:03	10	5,4	1	7	150
0:18:04	10	5,4	1	7	150
0:18:05	10	5,4	1	6	150
0:18:06	10	5,4	1	7	150
0:18:07	10	5,4	1	7	150
0:18:08	10	5,4	1	7	150
0:18:09	10	5,4	1	7	150
0:18:10	10	5,4	1	6	150
0:18:11	10	5,4	1	7	150
0:18:12	10	5,4	1	7	150
0:18:13	10	5,4	1	7	150
0:18:14	10	5,4	1	7	150
0:18:15	10	5,4	1	6	150
0:18:16	10	5,4	1	6	150
0:18:17	10	5,3	1	7	150
0:18:18	10	5,3	1	7	150
0:18:19	10	5,3	1	7	150
0:18:20	10	5,3	1	7	150
0:18:21	10	5,3	1	6	150
0:18:22	10	5,3	1	7	150
0:18:23	10	5,3	1	6	150
0:18:24	10	5,3	1	7	150
0:18:25	10	5,3	1	6	150
0:18:26	10	5,3	1	7	150
0:18:27	10	5,3	1	6	150
0:18:28	10	5,3	1	6	150
0:18:29	10	5,3	1	6	150
0:18:30	10	5,3	1	6	150
0:18:31	10	5,3	1	6	150
0:18:32	10	5,3	1	6	150
0:18:33	9	5,3	1	6	150
0:18:34	9	5,3	1	6	150
0:18:35	9	5,5	1	6	150
0:18:36	9	5,5	1	6	150
0:18:37	9	5,6	1	6	150
0:18:38	9	5,6	1	6	150
0:18:39	9	5,6	1	6	150
0:18:40	9	5,6	1	6	150
0:18:41	9	5,5	1	6	150
0:18:42	9	5,5	1	6	150
0:18:43	9	5,5	1	7	150
0:18:44	9	5,5	1	6	150
0:18:45	9	5,5	1	6	150
0:18:46	9	5,5	1	6	150
0:18:47	9	5,5	1	6	150
0:18:48	9	5,5	1	6	150
0:18:49	9	5,5	1	6	150
0:18:50	9	5,5	1	6	150
0:18:51	9	5,5	1	6	150
0:18:52	9	5,5	1	6	150
0:18:53	9	5,5	1	6	150
0:18:54	9	5,5	1	7	150
0:18:55	9	5,5	1	6	150
0:18:56	9	5,5	1	6	150
0:18:57	9	5,5	1	6	150
0:18:58	9	5,4	1	6	150
0:18:59	9	5,4	1	6	150
0:19:00	9	5,4	1	6	150
0:19:01	9	5,4	1	6	150
0:19:02	9	5,4	1	6	150
0:19:03	9	5,4	1	6	150
0:19:04	9	5,4	1	6	150
0:19:05	9	5,4	1	6	150
0:19:06	9	5,4	1	6	150
0:19:07	9	5,4	1	6	150
0:19:08	9	5,5	1	6	150
0:19:09	9	5,6	1	6	150
0:19:10	9	5,6	1	6	150
0:19:11	9	5,6	1	6	150
0:19:12	9	5,6	1	6	150
0:19:13	9	5,6	1	6	150
0:19:14	9	5,6	1	6	150
0:19:15	9	5,6	1	6	150
0:19:16	9	5,5	1	6	150
0:19:17	9	5,5	1	6	150
0:19:18	9	5,5	1	6	150
0:19:19	9	5,5	1	6	150
0:19:20	9	5,5	1	6	150
0:19:21	9	5,5	1	6	150
0:19:22	9	5,5	1	6	150
0:19:23	9	5,5	1	6	150
0:19:24	9	5,5	1	6	150
0:19:25	9	5,5	1	6	150
0:19:26	9	5,5	1	6	150
0:19:27	9	5,5	1	6	150
0:19:28	9	5,8	1	6	150
0:19:29	9	5,9	1	6	150
0:19:30	9	5,9	1	6	150
0:19:31	9	5,9	1	6	150
0:19:32	9	5,9	1	6	150
0:19:33	9	5,9	1	6	150
0:19:34	9	5,9	1	6	150
0:19:35	9	5,9	1	6	150
0:19:36	9	5,9	1	6	150
0:19:37	9	5,9	1	6	150
0:19:38	9	5,9	1	6	150
0:19:39	9	5,9	1	6	150
0:19:40	9	5,9	1	6	150
0:19:41	9	5,8	1	6	150
0:19:42	9	5,8	1	6	150
0:19:43	9	5,8	1	6	150
0:19:44	9	5,8	1	6	150
0:19:45	9	5,8	1	6	150
0:19:46	9	5,8	1	6	150
0:19:47	9	5,8	1	6	150
0:19:48	9	5,8	1	6	150
0:19:49	9	5,8	1	6	150
0:19:50	9	5,8	1	6	150
0:19:51	9	5,8	1	6	150
0:19:52	9	5,8	1	6	150
0:19:53	9	5,8	1	6	150
0:19:54	9	5,8	1	6	150
0:19:55	9	5,8	1	6	150
0:19:56	9	5,8	1	6	150
0:19:57	9	5,8	1	6	150
0:19:58	9	5,7	1	6	150
0:19:59	9	5,7	1	6	150
0:20:00	9	5,7	1	6	150
0:20:01	9	5,7	1	6	150
0:20:02	9	5,7	1	6	150
0:20:03	9	5,7	1	6	150
0:20:04	9	5,7	1	6	150
0:20:05	9	5,7	1	6	150
0:20:06	9	5,7	1	6	150
0:20:07	9	5,7	1	6	150
0:20:08	9	5,7	1	6	150
0:20:09	9	5,7	1	6	150
0:20:10	9	5,7	1	6	150
0:20:11	9	5,7	1	6	150
0:20:12	9	5,7	1	6	150
0:20:13	9	5,7	1	6	150
0:20:14	9	5,7	1	6	150
0:20:15	9	5,7	1	6	150
0:20:16	9	5,7	1	6	150
0:20:17	9	5,7	1	6	150
0:20:18	9	5,9	1	6	150
0:20:19	9	6,1	1	6	150
0:20:20	9	6,1	1	6	150
0:20:21	9	6,1	1	6	150
0:20:22	9	6,1	1	6	150
0:20:23	9	6,1	1	6	150
0:20:24	9	6,1	1	6	150
0:20:25	9	6,1	1	6	150
0:20:26	9	6,1	1	6	150
0:20:27	9	6,1	1	6	150
0:20:28	9	6,1	1	6	150
0:20:29	9	6,1	1	6	150
0:20:30	9	6,1	1	6	150
0:20:31	9	6,1	1	6	150
0:20:32	9	6,0	1	6	150
0:20:33	9	6,0	1	6	150
0:20:34	9	6,0	1	6	150
0:20:35	9	6,0	1	6	150
0:20:36	9	6,0	1	6	150
0:20:37	9	6,0	1	6	150
0:20:38	9	6,0	1	6	150
0:20:39	9	6,0	1	6	150
0:20:40	9	6,0	1	6	150
0:20:41	9	6,0	1	6	150
0:20:42	9	6,0	1	6	150
0:20:43	9	6,0	1	6	150
0:20:44	9	6,0	1	6	150
0:20:45	9	6,0	1	6	150
0:20:46	9	6,0	1	6	150
0:20:47	9	6,0	1	6	150
0:20:48	9	6,0	1	6	150
0:20:49	9	6,0	1	6	150
0:20:50	9	6,0	1	6	150
0:20:51	9	5,9	1	6	150
0:20:52	9	5,9	1	6	150
0:20:53	9	5,9	1	6	150
0:20:54	9	5,9	1	6	150
0:20:55	9	5,9	1	6	150
0:20:56	9	5,9	1	6	150
0:20:57	9	5,9	1	6	150
0:20:58	9	5,9	1	6	150
0:20:59	9	5,9	1	6	150
0:21:00	9	5,9	1	6	150
0:21:01	9	5,9	1	6	150
0:21:02	9	5,9	1	6	150
0:21:03	9	5,9	1	6	150
0:21:04	9	5,9	1	6	150
0:21:05	9	5,9	1	6	150
0:21:06	9	5,9	1	6	150
0:21:07	9	5,9	1	6	150
0:21:08	9	6,2	1	6	150
0:21:09	9	6,3	1	6	150
0:21:10	9	6,3	1	6	150
0:21:11	9	6,3	1	6	150
0:21:12	9	6,3	1	6	150
0:21:13	9	6,3	1	6	150
0:21:14	9	6,3	1	6	150
0:21:15	9	6,3	1	6	150
0:21:16	9	6,3	1	6	150
0:21:17	9	6,3	1	6	150
0:21:18	9	6,3	1	6	150
0:21:19	9	6,3	1	6	150
0:21:20	9	6,3	1	6	150
0:21:21	9	6,3	1	6	150
0:21:22	9	6,3	1	6	150
0:21:23	9	6,3	1	6	150
0:21:24	9	6,3	1	6	150
0:21:25	9	6,2	1	6	150
0:21:26	9	6,2	1	6	150
0:21:27	9	6,2	1	6	150
0:21:28	9	6,2	1	6	150
0:21:29	9	6,2	1	6	150
0:21:30	9	6,2	1	6	150
0:21:31	9	6,2	1	6	150
0:21:32	9	6,2	1	6	150
0:21:33	9	6,2	1	6	150
0:21:34	9	6,2	1	6	150
0:21:35	9	6,2	1	6	150
0:21:36	9	6,2	1	6	150
0:21:37	9	6,2	1	6	150
0:21:38	9	6,2	1	6	150
0:21:39	9	6,2	1	6	150
0:21:40	9	6,2	1	6	150
0:21:41	9	6,2	1	6	150
0:21:42	9	6,2	1	6	150
0:21:43	9	6,2	1	6	150
0:21:44	9	6,1	1	6	150
0:21:45	9	6,1	1	6	150
0:21:46	9	6,1	1	6	150
0:21:47	9	6,1	1	6	150
0:21:48	9	6,1	1	6	150
0:21:49	9	6,1	1	6	150
0:21:50	9	6,1	1	6	150
0:21:51	9	6,1	1	6	150
0:21:52	9	6,1	1	6	150
0:21:53	9	6,1	1	6	150
0:21:54	9	6,1	1	6	150
0:21:55	9	6,1	1	6	150
0:21:56	9	6,1	1	6	150
0:21:57	9	6,3	1	6	150
0:21:58	9	6,4	1	6	150
0:21:59	9	6,5	1	6	150
0:22:00	9	6,5	1	6	150
0:22:01	9	6,5	1	6	150
0:22:02	9	6,5	1	6	150
0:22:03	9	6,5	1	6	150
0:22:04	9	6,4	1	6	150
0:22:05	9	6,4	1	6	150
0:22:06	9	6,4	1	6	150
0:22:07	9	6,4	1	6	150
0:22:08	9	6,4	1	6	150
0:22:09	9	6,4	1	6	150
0:22:10	9	6,4	1	6	150
0:22:11	9	6,4	1	6	150
0:22:12	9	6,4	1	6	150
0:22:13	9	6,4	1	6	150
0:22:14	9	6,4	1	6	150
0:22:15	9	6,4	1	6	150
0:22:16	9	6,4	1	6	150
0:22:17	9	6,4	1	6	150
0:22:18	8	6,4	1	6	150
0:22:19	9	6,4	1	6	150
0:22:20	9	6,4	1	6	150
0:22:21	9	6,4	1	6	150
0:22:22	8	6,4	1	6	150
0:22:23	9	6,3	1	6	150
0:22:24	8	6,3	1	6	150
0:22:25	8	6,3	1	6	150
0:22:26	8	6,3	1	6	150
0:22:27	9	6,3	1	6	150
0:22:28	8	6,3	1	6	150
0:22:29	8	6,3	1	6	150
0:22:30	8	6,3	1	6	150
0:22:31	8	6,3	1	6	150
0:22:32	8	6,3	1	6	150
0:22:33	8	6,3	1	6	150
0:22:34	8	6,3	1	6	150
0:22:35	8	6,3	1	6	150
0:22:36	8	6,6	1	6	150
0:22:37	8	6,7	1	6	150
0:22:38	8	6,7	1	6	150
0:22:39	8	6,7	1	6	150
0:22:40	8	6,7	1	6	150
0:22:41	8	6,7	1	6	150
0:22:42	8	6,7	1	6	150
0:22:43	8	6,7	1	6	150
0:22:44	8	6,7	1	6	150
0:22:45	8	6,7	1	6	150
0:22:46	8	6,7	1	6	150
0:22:47	8	6,7	1	6	150
0:22:48	8	6,7	1	6	150
0:22:49	8	6,7	1	6	150
0:22:50	8	6,7	1	6	150
0:22:51	8	6,7	1	6	150
0:22:52	8	6,6	1	6	150
0:22:53	8	6,6	1	6	150
0:22:54	8	6,6	1	6	150
0:22:55	8	6,6	1	6	150
0:22:56	8	6,6	1	6	150
0:22:57	8	6,6	1	6	150
0:22:58	8	6,6	1	6	150
0:22:59	8	6,6	1	6	150
0:23:00	8	6,6	1	6	150
0:23:01	8	6,6	1	6	150
0:23:02	8	6,6	1	6	150
0:23:03	8	6,6	1	6	150
0:23:04	8	6,6	1	6	150
0:23:05	8	6,6	1	6	150
0:23:06	8	6,6	1	6	150
0:23:07	8	6,6	1	6	150
0:23:08	8	6,6	1	6	150
0:23:09	8	6,6	1	6	150
0:23:10	8	6,6	1	6	150
0:23:11	8	6,6	1	6	150
0:23:12	8	6,6	1	6	150
0:23:13	8	6,6	1	6	150
0:23:14	8	6,5	1	6	150
0:23:15	8	6,5	1	6	150
0:23:16	8	6,5	1	6	150
0:23:17	8	6,5	1	6	150
0:23:18	8	6,5	1	6	150
0:23:19	8	6,5	1	6	150
0:23:20	8	6,5	1	6	150
0:23:21	8	6,5	1	6	150
0:23:22	8	6,5	1	6	150
0:23:23	8	6,5	1	6	150
0:23:24	8	6,5	1	6	150
0:23:25	8	6,5	1	6	150
0:23:26	8	6,5	1	6	150
0:23:27	8	6,5	1	6	150
0:23:28	8	6,5	1	6	150
0:23:29	8	6,7	1	6	150
0:23:30	8	6,9	1	6	150
0:23:31	8	6,9	1	6	150
0:23:32	8	6,9	1	6	150
0:23:33	8	6,9	1	6	150
0:23:34	8	6,9	1	6	150
0:23:35	8	6,9	1	6	150
0:23:36	8	6,9	1	6	150
0:23:37	8	6,9	1	6	150
0:23:38	8	6,9	1	6	150
0:23:39	8	6,9	1	6	150
0:23:40	8	6,9	1	6	150
0:23:41	8	6,9	1	6	150
0:23:42	8	6,9	1	6	150
0:23:43	8	6,9	1	6	150
0:23:44	8	6,9	1	6	150
0:23:45	8	6,9	1	6	150
0:23:46	8	6,9	1	6	150
0:23:47	8	6,9	1	6	150
0:23:48	8	6,8	1	6	150
0:23:49	8	6,8	1	6	150
0:23:50	8	6,8	1	6	150
0:23:51	8	6,8	1	6	150
0:23:52	8	6,8	1	6	150
0:23:53	8	6,8	1	6	150
0:23:54	8	6,8	1	6	150
0:23:55	8	6,8	1	6	150
0:23:56	8	6,8	1	6	150
0:23:57	8	6,8	1	6	150
0:23:58	8	6,8	1	6	150
0:23:59	8	6,8	1	6	150
0:24:00	8	6,8	1	6	150
0:24:01	8	6,8	1	6	150
0:24:02	8	6,8	1	6	150
0:24:03	8	6,8	1	6	150
0:24:04	8	6,8	1	6	150
0:24:05	8	6,8	1	6	150
0:24:06	8	6,8	1	6	150
0:24:07	8	6,8	1	6	150
0:24:08	8	6,8	1	6	150
0:24:09	8	6,7	1	6	150
0:24:10	8	6,7	1	6	150
0:24:11	8	6,7	1	6	150
0:24:12	8	6,7	1	6	150
0:24:13	8	6,7	1	6	150
0:24:14	8	6,7	1	6	150
0:24:15	8	6,8	1	6	150
0:24:16	8	6,8	1	6	150
0:24:17	8	6,9	1	6	150
0:24:18	8	6,9	1	6	150
0:24:19	8	6,9	1	6	150
0:24:20	8	6,8	1	6	150
0:24:21	8	6,8	1	6	150
0:24:22	8	6,8	1	6	150
0:24:23	8	6,8	1	6	150
0:24:24	8	6,8	1	6	150
0:24:25	8	6,8	1	6	150
0:24:26	8	6,8	1	6	150
0:24:27	8	6,8	1	6	150
0:24:28	8	6,8	1	6	150
0:24:29	8	6,8	1	6	150
0:24:30	8	6,8	1	6	150
0:24:31	8	6,8	1	6	150
0:24:32	8	7,0	1	6	150
0:24:33	8	7,1	1	6	150
0:24:34	8	7,1	1	6	150
0:24:35	8	7,1	1	6	150
0:24:36	8	7,1	1	6	150
0:24:37	8	7,1	1	6	150
0:24:38	8	7,1	1	6	150
0:24:39	8	7,1	1	6	150
0:24:40	8	7,1	1	6	150
0:24:41	8	7,1	1	6	150
0:24:42	8	7,1	1	6	150
0:24:43	8	7,1	1	6	150
0:24:44	8	7,1	1	6	150
0:24:45	8	7,1	1	6	150
0:24:46	8	7,1	1	6	150
0:24:47	8	7,1	1	6	150
0:24:48	8	7,1	1	6	150
0:24:49	8	7,1	1	6	150
0:24:50	8	7,1	1	6	150
0:24:51	8	7,1	1	6	150
0:24:52	8	7,1	1	6	150
0:24:53	8	7,0	1	6	150
0:24:54	8	7,0	1	6	150
0:24:55	8	7,0	1	6	150
0:24:56	8	7,0	1	6	150
0:24:57	8	7,0	1	6	150
0:24:58	8	7,0	1	6	150
0:24:59	8	7,0	1	6	150
0:25:00	8	7,0	1	6	150
0:25:01	8	7,0	1	6	150
0:25:02	8	7,0	1	6	150
0:25:03	8	7,0	1	6	150
0:25:04	8	7,0	1	6	150
0:25:05	8	7,0	1	6	150
0:25:06	8	7,0	1	6	150
0:25:07	8	7,0	1	6	150
0:25:08	8	7,0	1	6	150
0:25:09	8	7,0	1	6	150
0:25:10	8	7,0	1	6	150
0:25:11	8	7,0	1	6	150
0:25:12	8	7,0	1	6	150
0:25:13	8	7,0	1	6	150
0:25:14	8	7,0	1	6	150
0:25:15	8	7,0	1	6	150
0:25:16	8	6,9	1	6	150
0:25:17	8	7,0	1	6	150
0:25:18	8	7,1	1	6	150
0:25:19	8	7,1	1	6	150
0:25:20	8	7,1	1	6	150
0:25:21	8	7,1	1	6	150
0:25:22	8	7,1	1	6	150
0:25:23	8	7,1	1	6	150
0:25:24	8	7,1	1	6	150
0:25:25	8	7,1	1	6	150
0:25:26	8	7,1	1	6	150
0:25:27	8	7,1	1	6	150
0:25:28	8	7,1	1	6	150
0:25:29	8	7,0	1	6	150
0:25:30	8	7,0	1	6	150
0:25:31	8	7,0	1	6	150
0:25:32	8	7,0	1	6	150
0:25:33	8	7,0	1	6	150
0:25:34	8	7,0	1	6	150
0:25:35	8	7,0	1	6	150
0:25:36	8	7,0	1	6	150
0:25:37	8	7,0	1	6	150
0:25:38	8	7,0	1	6	150
0:25:39	8	7,0	1	6	150
0:25:40	8	7,0	1	6	150
0:25:41	8	7,0	1	6	150
0:25:42	8	7,0	1	6	150
0:25:43	8	7,0	1	6	150
0:25:44	8	7,0	1	6	150
0:25:45	8	7,0	1	6	150
0:25:46	8	7,0	1	6	150
0:25:47	8	7,0	1	6	150
0:25:48	8	7,0	1	6	150
0:25:49	8	7,0	1	6	150
0:25:50	8	7,0	1	6	150
0:25:51	8	7,0	1	6	150
0:25:52	8	7,0	1	6	150
0:25:53	8	7,0	1	6	150
0:25:54	8	7,0	1	6	150
0:25:55	8	7,0	1	6	150
0:25:56	8	7,0	1	6	150
0:25:57	8	7,2	1	6	150
0:25:58	8	7,3	1	6	150
0:25:59	8	7,3	1	6	150
0:26:00	8	7,3	1	6	150
0:26:01	8	7,3	1	6	150
0:26:02	8	7,3	1	6	150
0:26:03	8	7,3	1	6	150
0:26:04	8	7,3	1	5	150
0:26:05	8	7,3	1	6	150
0:26:06	8	7,3	1	6	150
0:26:07	8	7,3	1	6	150
0:26:08	8	7,3	1	6	150
0:26:09	8	7,3	1	5	150
0:26:10	8	7,3	1	6	150
0:26:11	8	7,3	1	6	150
0:26:12	8	7,2	1	6	150
0:26:13	8	7,2	1	5	150
0:26:14	8	7,2	1	6	150
0:26:15	8	7,2	1	5	150
0:26:16	8	7,2	1	6	150
0:26:17	8	7,2	1	5	150
0:26:18	8	7,2	1	6	150
0:26:19	8	7,2	1	5	150
0:26:20	8	7,2	1	6	150
0:26:21	8	7,2	1	6	150
0:26:22	8	7,2	1	6	150
0:26:23	8	7,2	1	5	150
0:26:24	8	7,2	1	6	150
0:26:25	8	7,2	1	6	150
0:26:26	8	7,2	1	5	150
0:26:27	8	7,2	1	6	150
0:26:28	8	7,2	1	6	150
0:26:29	8	7,2	1	6	150
0:26:30	8	7,2	1	6	150
0:26:31	8	7,2	1	6	150
0:26:32	8	7,2	1	5	150
0:26:33	8	7,2	1	5	150
0:26:34	8	7,2	1	5	150
0:26:35	8	7,2	1	5	150
0:26:36	8	7,2	1	5	150
0:26:37	8	7,1	1	5	150
0:26:38	8	7,1	1	5	150
0:26:39	8	7,1	1	5	150
0:26:40	8	7,1	1	5	150
0:26:41	8	7,1	1	5	150
0:26:42	8	7,1	1	5	150
0:26:43	8	7,1	1	6	150
0:26:44	8	7,1	1	6	150
0:26:45	8	7,1	1	5	150
0:26:46	8	7,1	1	5	150
0:26:47	8	7,1	1	6	150
0:26:48	8	7,1	1	5	150
0:26:49	8	7,1	1	6	150
0:26:50	8	7,1	1	5	150
0:26:51	8	7,1	1	6	150
0:26:52	8	7,1	1	5	150
0:26:53	8	7,1	1	5	150
0:26:54	8	7,1	1	5	150
0:26:55	8	7,1	1	5	150
0:26:56	8	7,1	1	5	150
0:26:57	8	7,1	1	6	150
0:26:58	8	7,1	1	5	150
0:26:59	8	7,1	1	5	150
0:27:00	8	7,1	1	5	150
0:27:01	8	7,1	1	5	150
0:27:02	8	7,1	1	5	150
0:27:03	8	7,1	1	5	150
0:27:04	8	7,1	1	6	150
0:27:05	8	7,1	1	5	150
0:27:06	8	7,1	1	5	150
0:27:07	8	7,1	1	5	150
0:27:08	8	7,1	1	5	150
0:27:09	8	7,1	1	5	150
0:27:10	8	7,1	1	5	150
0:27:11	8	7,0	1	5	150
0:27:12	8	7,0	1	5	150
0:27:13	8	7,0	1	5	150
0:27:14	8	7,0	1	5	150
0:27:15	8	7,0	1	5	150
0:27:16	8	7,0	1	5	150
0:27:17	8	7,0	1	5	150
0:27:18	8	7,0	1	5	150
0:27:19	8	7,0	1	5	150
0:27:20	8	7,0	1	5	150
0:27:21	8	7,0	1	5	150
0:27:22	8	7,0	1	5	150
0:27:23	8	7,0	1	5	150
0:27:24	8	7,0	1	5	150
0:27:25	8	7,0	1	5	150
0:27:26	8	7,0	1	5	150
0:27:27	8	7,0	1	5	150
0:27:28	8	7,0	1	5	150
0:27:29	8	7,0	1	6	150
0:27:30	7	7,0	1	5	150
0:27:31	7	7,0	1	5	150
0:27:32	7	7,0	1	5	150
0:27:33	8	7,0	1	5	150
0:27:34	7	7,0	1	5	150
0:27:35	7	7,0	1	5	150
0:27:36	7	7,0	1	5	150
0:27:37	7	7,0	1	5	150
0:27:38	7	7,0	1	5	150
0:27:39	7	7,0	1	5	150
0:27:40	8	7,0	1	5	150
0:27:41	8	7,0	1	5	150
0:27:42	7	7,0	1	5	150
0:27:43	7	7,0	1	5	150
0:27:44	7	7,0	1	5	150
0:27:45	7	7,0	1	5	150
0:27:46	7	7,0	1	5	150
0:27:47	7	7,0	1	5	150
0:27:48	7	7,0	1	5	150
0:27:49	7	7,1	1	5	150
0:27:50	7	7,1	1	5	150
0:27:51	7	7,1	1	5	150
0:27:52	7	7,1	1	5	150
0:27:53	7	7,1	1	5	150
0:27:54	7	7,1	1	5	150
0:27:55	7	7,1	1	5	150
0:27:56	7	7,1	1	5	150
0:27:57	7	7,1	1	6	150
0:27:58	7	7,1	1	5	150
0:27:59	7	7,0	1	5	150
0:28:00	7	7,0	1	5	150
0:28:01	7	7,0	1	5	150
0:28:02	7	7,0	1	5	150
0:28:03	7	7,0	1	5	150
0:28:04	7	7,0	1	6	150
0:28:05	7	7,0	1	5	150
0:28:06	7	7,0	1	5	150
0:28:07	7	7,0	1	5	150
0:28:08	7	7,0	1	5	150
0:28:09	7	7,0	1	5	150
0:28:10	7	7,0	1	5	150
0:28:11	7	7,0	1	5	150
0:28:12	7	7,0	1	5	150
0:28:13	7	7,0	1	5	150
0:28:14	7	7,0	1	5	150
0:28:15	7	7,0	1	5	150
0:28:16	7	7,0	1	5	150
0:28:17	7	7,0	1	5	150
0:28:18	7	7,0	1	5	150
0:28:19	7	7,0	1	5	150
0:28:20	7	7,0	1	5	150
0:28:21	7	7,0	1	5	150
0:28:22	7	7,0	1	5	150
0:28:23	7	7,0	1	5	150
0:28:24	7	7,0	1	5	150
0:28:25	7	7,0	1	5	150
0:28:26	7	7,0	1	5	150
0:28:27	7	7,0	1	5	150
