Repository: ProgWizer/parser

File: project-root/data/Data Acquisition/Data Acquisition/2017 year (147)/17-00133.txt (part 1 of 6)
--Test Summary--
Full Path and File Name	
Instrument Name	7322
Instrument Type	Model 7322 Consistometer - Variable Speed
Instrument Serial Number	
Test Start Date	03.10.2017
Test Start Time	9:37:46
Test Stop Date	03.10.2017
Test Stop Time	12:04:14
Test Length	2:26:28
Final Sample Time Offset	2:26:28
Controller Schedule Name	
Sampling Period	1 second
Comments	MPa 10 (20)

CaCl2 - Õèìïðîì
Information	WellID	
Information	Customer	
Information	EngName	
Information	CementClass	G
Information	CementMfr	
Information	Additives	100G+2CaCl2
Information	Density	1900
Information	BHCT	23
Information	BHST	
Information	FluidLoss	
Information	JobType	
Calculated Value	Time_30Bc	1:57:43
Calculated Value	Time_70Bc	2:26:28
Initial Temperature (°C)	28 °C
Final Temperature (°C)	24 °C
Initial Pressure (MPa)	0,9 MPa
Final Pressure (MPa)	10,4 MPa
Initial Consistency (Bc)	1 Bc
Final Consistency (Bc)	70 Bc
Initial Wall Temperature (°C)	20 °C
Final Wall Temperature (°C)	22 °C
Initial Motor Speed (RPM)	150 RPM
Final Motor Speed (RPM)	150 RPM
--Data--
Time (HH:MM:SS)	Temperature (°C)	Pressure (MPa)	Consistency (Bc)	Wall Temperature (°C)	Motor Speed (RPM)
0:00:00	28	0,9	1	20	150
0:00:01	28	0,9	1	20	150
0:00:02	28	0,9	1	20	150
0:00:03	28	0,9	1	20	150
0:00:04	28	0,9	1	20	150
0:00:05	28	0,9	1	20	150
0:00:06	28	0,9	1	20	150
0:00:07	28	0,9	1	20	150
0:00:08	28	0,9	1	20	150
0:00:09	28	0,9	1	20	150
0:00:10	28	0,9	1	20	150
0:00:11	28	0,9	1	20	150
0:00:12	28	1,0	1	20	150
0:00:13	28	1,0	1	20	150
0:00:14	28	1,0	1	20	150
0:00:15	28	1,0	1	20	150
0:00:16	28	1,0	1	20	150
0:00:17	28	1,0	1	20	150
0:00:18	28	1,0	1	20	150
0:00:19	28	1,0	1	20	150
0:00:20	28	1,0	1	20	150
0:00:21	28	1,0	1	20	150
0:00:22	28	1,0	1	20	150
0:00:23	28	1,0	1	20	150
0:00:24	28	1,0	1	20	150
0:00:25	28	1,0	1	20	150
0:00:26	28	1,1	1	20	150
0:00:27	28	1,1	1	20	150
0:00:28	28	1,1	1	20	150
0:00:29	28	1,1	1	20	150
0:00:30	28	1,1	1	20	150
0:00:31	28	1,1	1	20	150
0:00:32	28	1,1	1	20	150
0:00:33	28	1,1	1	20	150
0:00:34	28	1,1	1	20	150
0:00:35	27	1,1	1	20	150
0:00:36	27	1,1	1	20	150
0:00:37	27	1,1	1	20	150
0:00:38	27	1,1	1	20	150
0:00:39	27	1,1	1	20	150
0:00:40	27	1,1	1	20	150
0:00:41	27	1,1	1	20	150
0:00:42	27	1,1	1	20	150
0:00:43	27	1,1	1	20	150
0:00:44	27	1,2	1	20	150
0:00:45	27	1,2	1	20	150
0:00:46	27	1,2	1	20	150
0:00:47	27	1,3	1	20	150
0:00:48	27	1,3	1	21	150
0:00:49	27	1,3	1	20	150
0:00:50	27	1,3	1	21	150
0:00:51	27	1,2	1	21	150
0:00:52	27	1,2	1	21	150
0:00:53	27	1,2	1	20	150
0:00:54	27	1,2	1	21	150
0:00:55	27	1,2	1	20	150
0:00:56	27	1,3	1	21	150
0:00:57	27	1,4	1	21	150
0:00:58	27	1,4	1	21	150
0:00:59	27	1,4	1	21	150
0:01:00	27	1,4	1	21	150
0:01:01	27	1,4	1	21	150
0:01:02	27	1,4	1	21	150
0:01:03	27	1,4	1	21	150
0:01:04	27	1,4	1	21	150
0:01:05	27	1,4	1	21	150
0:01:06	27	1,4	1	21	150
0:01:07	27	1,4	1	21	150
0:01:08	27	1,4	1	21	150
0:01:09	27	1,4	1	21	150
0:01:10	27	1,4	1	21	150
0:01:11	27	1,4	1	21	150
0:01:12	27	1,4	1	21	150
0:01:13	27	1,5	1	21	150
0:01:14	27	1,6	1	21	150
0:01:15	27	1,6	1	21	150
0:01:16	27	1,6	1	21	150
0:01:17	27	1,6	1	21	150
0:01:18	27	1,6	1	21	150
0:01:19	27	1,6	1	21	150
0:01:20	27	1,6	1	21	150
0:01:21	27	1,6	1	21	150
0:01:22	27	1,6	1	21	150
0:01:23	27	1,6	1	21	150
0:01:24	27	1,6	1	21	150
0:01:25	27	1,6	1	21	150
0:01:26	27	1,6	1	21	150
0:01:27	27	1,6	1	21	150
0:01:28	27	1,6	2	21	150
0:01:29	27	1,6	2	21	150
0:01:30	27	1,6	2	21	150
0:01:31	27	1,5	2	21	150
0:01:32	27	1,5	2	21	150
0:01:33	27	1,5	2	21	150
0:01:34	27	1,5	2	21	150
0:01:35	27	1,5	2	21	150
0:01:36	27	1,7	2	21	150
0:01:37	27	1,8	2	21	150
0:01:38	27	1,8	2	21	150
0:01:39	27	1,8	2	21	150
0:01:40	27	1,8	2	21	150
0:01:41	27	1,8	2	21	150
0:01:42	27	1,8	2	21	150
0:01:43	27	1,8	2	21	150
0:01:44	27	1,8	2	21	150
0:01:45	27	1,8	2	21	150
0:01:46	27	1,8	2	21	150
0:01:47	27	1,8	2	21	150
0:01:48	27	1,8	2	21	150
0:01:49	27	1,8	2	21	150
0:01:50	27	1,8	2	21	150
0:01:51	27	1,8	2	21	150
0:01:52	27	1,8	2	21	150
0:01:53	27	1,8	2	21	150
0:01:54	27	1,8	2	21	150
0:01:55	27	1,8	2	21	150
0:01:56	27	1,8	2	21	150
0:01:57	27	1,8	2	21	150
0:01:58	27	1,8	2	21	150
0:01:59	27	1,8	2	21	150
0:02:00	27	1,8	2	21	150
0:02:01	27	1,8	2	21	150
0:02:02	27	1,8	2	21	150
0:02:03	27	1,7	2	21	150
0:02:04	27	1,9	2	21	150
0:02:05	27	2,0	2	21	150
0:02:06	27	2,0	2	21	150
0:02:07	27	2,0	2	21	150
0:02:08	27	2,0	2	21	150
0:02:09	27	2,0	2	21	150
0:02:10	27	2,0	2	21	150
0:02:11	27	2,0	2	21	150
0:02:12	27	2,0	2	21	150
0:02:13	27	2,0	2	21	150
0:02:14	27	2,0	2	21	150
0:02:15	27	2,0	2	21	150
0:02:16	27	2,0	2	21	150
0:02:17	27	2,0	2	21	150
0:02:18	27	2,0	2	21	150
0:02:19	27	2,0	2	21	150
0:02:20	27	2,0	2	21	150
0:02:21	27	2,0	2	21	150
0:02:22	27	2,0	2	21	150
0:02:23	27	2,0	2	21	150
0:02:24	27	2,0	2	21	150
0:02:25	27	2,0	2	21	150
0:02:26	27	2,0	2	21	150
0:02:27	27	2,0	2	21	150
0:02:28	27	2,0	2	21	150
0:02:29	27	1,9	2	21	150
0:02:30	27	2,0	2	21	150
0:02:31	27	2,0	2	21	150
0:02:32	27	2,0	2	21	150
0:02:33	27	2,0	2	21	150
0:02:34	27	2,0	2	21	150
0:02:35	27	2,0	2	21	150
0:02:36	27	2,0	2	21	150
0:02:37	27	2,2	2	21	150
0:02:38	27	2,4	2	21	150
0:02:39	27	2,4	2	21	150
0:02:40	27	2,4	2	21	150
0:02:41	27	2,5	2	21	150
0:02:42	27	2,5	2	21	150
0:02:43	26	2,5	2	21	150
0:02:44	26	2,4	2	21	150
0:02:45	26	2,4	2	21	150
0:02:46	26	2,4	2	21	150
0:02:47	26	2,4	2	21	150
0:02:48	26	2,4	2	21	150
0:02:49	26	2,4	2	21	150
0:02:50	26	2,4	2	21	150
0:02:51	26	2,4	2	21	150
0:02:52	26	2,4	2	21	150
0:02:53	26	2,4	2	21	150
0:02:54	26	2,4	2	21	150
0:02:55	26	2,4	2	21	150
0:02:56	26	2,4	2	21	150
0:02:57	26	2,4	2	21	150
0:02:58	26	2,4	2	21	150
0:02:59	26	2,4	2	21	150
0:03:00	26	2,4	2	21	150
0:03:01	26	2,4	2	21	150
0:03:02	26	2,4	2	21	150
0:03:03	26	2,4	2	21	150
0:03:04	26	2,4	2	21	150
0:03:05	26	2,4	2	21	150
0:03:06	26	2,4	2	21	150
0:03:07	26	2,4	2	21	150
0:03:08	26	2,4	2	21	150
0:03:09	26	2,4	2	21	150
0:03:10	26	2,4	2	21	150
0:03:11	26	2,4	2	21	150
0:03:12	26	2,4	2	21	150
0:03:13	26	2,4	2	21	150
0:03:14	26	2,4	2	21	150
0:03:15	26	2,4	2	21	150
0:03:16	26	2,4	2	21	150
0:03:17	26	2,4	2	21	150
0:03:18	26	2,3	2	21	150
0:03:19	26	2,3	2	21	150
0:03:20	26	2,3	2	21	150
0:03:21	26	2,3	2	21	150
0:03:22	26	2,6	2	21	150
0:03:23	26	2,7	2	21	150
0:03:24	26	2,7	2	21	150
0:03:25	26	2,8	2	21	150
0:03:26	26	2,8	2	21	150
0:03:27	26	2,8	2	21	150
0:03:28	26	2,8	2	21	150
0:03:29	26	2,8	2	21	150
0:03:30	26	2,7	2	21	150
0:03:31	26	2,7	2	21	150
0:03:32	26	2,7	2	21	150
0:03:33	26	2,7	2	21	150
0:03:34	26	2,7	2	21	150
0:03:35	26	2,7	2	21	150
0:03:36	26	2,7	2	21	150
0:03:37	26	2,7	2	21	150
0:03:38	26	2,7	2	21	150
0:03:39	26	2,7	2	21	150
0:03:40	26	2,7	2	21	150
0:03:41	26	2,7	2	21	150
0:03:42	26	2,7	2	21	150
0:03:43	26	2,7	2	21	150
0:03:44	26	2,7	2	21	150
0:03:45	26	2,7	2	21	150
0:03:46	26	2,7	2	21	150
0:03:47	26	2,7	2	21	150
0:03:48	26	2,7	2	21	150
0:03:49	26	2,7	2	21	150
0:03:50	26	2,7	2	21	150
0:03:51	26	2,7	2	21	150
0:03:52	26	2,7	2	21	150
0:03:53	26	2,7	2	21	150
0:03:54	26	2,7	2	21	150
0:03:55	26	2,7	2	21	150
0:03:56	26	2,7	2	21	150
0:03:57	26	2,7	2	21	150
0:03:58	26	2,7	2	21	150
0:03:59	26	2,7	2	21	150
0:04:00	26	2,7	2	21	150
0:04:01	26	2,7	2	21	150
0:04:02	26	2,7	2	21	150
0:04:03	26	2,7	2	21	150
0:04:04	26	2,7	2	21	150
0:04:05	26	2,7	2	21	150
0:04:06	26	2,7	2	21	150
0:04:07	26	2,7	2	21	150
0:04:08	26	2,9	2	21	150
0:04:09	26	3,0	2	21	150
0:04:10	26	3,0	2	21	150
0:04:11	26	3,0	2	21	150
0:04:12	26	3,0	2	21	150
0:04:13	26	3,0	2	21	150
0:04:14	26	3,0	2	21	150
0:04:15	26	3,0	2	21	150
0:04:16	26	3,0	2	21	150
0:04:17	26	3,0	2	21	150
0:04:18	26	3,0	2	21	150
0:04:19	26	3,0	2	21	150
0:04:20	26	3,0	2	21	150
0:04:21	26	3,0	2	21	150
0:04:22	26	3,0	2	21	150
0:04:23	26	3,0	2	21	150
0:04:24	26	3,0	2	21	150
0:04:25	26	3,0	2	21	150
0:04:26	26	3,0	2	21	150
0:04:27	26	3,0	2	21	150
0:04:28	26	3,0	2	21	150
0:04:29	26	3,0	2	21	150
0:04:30	26	3,0	2	21	150
0:04:31	26	3,0	2	21	150
0:04:32	26	3,0	2	21	150
0:04:33	26	3,0	2	21	150
0:04:34	26	3,0	2	21	150
0:04:35	26	3,0	2	21	150
0:04:36	26	3,0	2	21	150
0:04:37	26	3,0	2	21	150
0:04:38	26	3,0	2	21	150
0:04:39	26	3,0	2	21	150
0:04:40	26	3,0	2	21	150
0:04:41	26	3,0	2	21	150
0:04:42	26	3,0	2	21	150
0:04:43	26	3,0	2	21	150
0:04:44	26	3,2	2	21	150
0:04:45	26	3,3	2	21	150
0:04:46	26	3,4	2	21	150
0:04:47	26	3,4	2	21	150
0:04:48	25	3,4	2	21	150
0:04:49	26	3,4	2	21	150
0:04:50	25	3,4	2	21	150
0:04:51	26	3,4	2	21	150
0:04:52	25	3,4	2	21	150
0:04:53	26	3,4	2	21	150
0:04:54	25	3,4	2	21	150
0:04:55	25	3,4	2	21	150
0:04:56	25	3,4	2	21	150
0:04:57	25	3,3	2	21	150
0:04:58	25	3,3	2	21	150
0:04:59	25	3,3	2	21	150
0:05:00	25	3,3	2	21	150
0:05:01	25	3,3	2	21	150
0:05:02	25	3,3	2	21	150
0:05:03	25	3,3	2	21	150
0:05:04	25	3,3	2	21	150
0:05:05	25	3,3	2	21	150
0:05:06	25	3,3	2	21	150
0:05:07	25	3,3	2	21	150
0:05:08	25	3,3	2	21	150
0:05:09	25	3,3	2	21	150
0:05:10	25	3,3	2	21	150
0:05:11	25	3,3	2	21	150
0:05:12	25	3,3	2	21	150
0:05:13	25	3,3	2	21	150
0:05:14	25	3,3	2	21	150
0:05:15	25	3,3	2	21	150
0:05:16	25	3,3	2	21	150
0:05:17	25	3,3	2	21	150
0:05:18	25	3,3	2	21	150
0:05:19	25	3,3	2	21	150
0:05:20	25	3,3	2	21	150
0:05:21	25	3,3	2	21	150
0:05:22	25	3,3	2	21	150
0:05:23	25	3,3	2	21	150
0:05:24	25	3,3	2	21	150
0:05:25	25	3,3	2	21	150
0:05:26	25	3,3	2	21	150
0:05:27	25	3,3	2	21	150
0:05:28	25	3,3	2	21	150
0:05:29	25	3,3	2	21	150
0:05:30	25	3,3	2	21	150
0:05:31	25	3,5	2	21	150
0:05:32	25	3,7	2	21	150
0:05:33	25	3,8	2	21	150
0:05:34	25	3,8	2	21	150
0:05:35	25	3,8	2	21	150
0:05:36	25	3,8	2	21	150
0:05:37	25	3,8	2	21	150
0:05:38	25	3,8	2	21	150
0:05:39	25	3,8	2	21	150
0:05:40	25	3,8	2	21	150
0:05:41	25	3,8	2	21	150
0:05:42	25	3,8	2	21	150
0:05:43	25	3,8	2	21	150
0:05:44	25	3,8	2	21	150
0:05:45	25	3,7	2	21	150
0:05:46	25	3,7	2	21	150
0:05:47	25	3,7	2	21	150
0:05:48	25	3,7	2	21	150
0:05:49	25	3,7	2	21	150
0:05:50	25	3,7	2	21	150
0:05:51	25	3,7	2	21	150
0:05:52	25	3,7	2	21	150
0:05:53	25	3,7	2	21	150
0:05:54	25	3,7	2	21	150
0:05:55	25	3,7	2	21	150
0:05:56	25	3,7	2	21	150
0:05:57	25	3,7	2	21	150
0:05:58	25	3,7	2	21	150
0:05:59	25	3,7	2	21	150
0:06:00	25	3,7	2	21	150
0:06:01	25	3,7	2	21	150
0:06:02	25	3,7	2	21	150
0:06:03	25	3,7	2	21	150
0:06:04	25	3,7	2	21	150
0:06:05	25	3,7	2	21	150
0:06:06	25	3,7	2	21	150
0:06:07	25	3,7	2	21	150
0:06:08	25	3,7	2	21	150
0:06:09	25	3,7	2	21	150
0:06:10	25	3,7	2	21	150
0:06:11	25	3,7	2	21	150
0:06:12	25	3,7	2	21	150
0:06:13	25	3,7	2	21	150
0:06:14	25	3,7	2	21	150
0:06:15	25	3,7	2	21	150
0:06:16	25	3,7	2	21	150
0:06:17	25	3,7	2	21	150
0:06:18	25	3,7	2	21	150
0:06:19	25	3,8	2	21	150
0:06:20	25	3,8	2	21	150
0:06:21	25	3,8	2	21	150
0:06:22	25	3,8	2	21	150
0:06:23	25	3,8	2	21	150
0:06:24	25	3,8	2	21	150
0:06:25	25	3,9	2	21	150
0:06:26	25	4,0	2	21	150
0:06:27	25	4,1	2	21	150
0:06:28	25	4,1	2	21	150
0:06:29	25	4,1	2	21	150
0:06:30	25	4,1	2	21	150
0:06:31	25	4,1	2	21	150
0:06:32	25	4,1	2	21	150
0:06:33	25	4,1	2	21	150
0:06:34	25	4,1	2	21	150
0:06:35	25	4,1	2	21	150
0:06:36	25	4,1	2	21	150
0:06:37	25	4,1	2	21	150
0:06:38	25	4,1	2	21	150
0:06:39	25	4,1	2	21	150
0:06:40	25	4,1	2	21	150
0:06:41	25	4,1	2	21	150
0:06:42	25	4,1	2	21	150
0:06:43	25	4,1	2	21	150
0:06:44	25	4,1	2	21	150
0:06:45	25	4,1	2	21	150
0:06:46	25	4,1	2	21	150
0:06:47	25	4,1	2	21	150
0:06:48	25	4,1	2	21	150
0:06:49	25	4,1	2	21	150
0:06:50	25	4,1	2	21	150
0:06:51	25	4,1	2	21	150
0:06:52	25	4,1	2	21	150
0:06:53	25	4,1	2	21	150
0:06:54	25	4,1	2	21	150
0:06:55	25	4,1	2	21	150
0:06:56	25	4,1	2	21	150
0:06:57	25	4,1	2	21	150
0:06:58	25	4,1	2	21	150
0:06:59	25	4,1	2	21	150
0:07:00	25	4,1	2	21	150
0:07:01	25	4,1	2	21	150
0:07:02	25	4,1	2	21	150
0:07:03	25	4,1	2	21	150
0:07:04	25	4,0	2	21	150
0:07:05	25	4,0	2	21	150
0:07:06	25	4,1	2	21	150
0:07:07	25	4,2	2	21	150
0:07:08	25	4,2	2	21	150
0:07:09	25	4,2	2	21	150
0:07:10	25	4,2	2	21	150
0:07:11	25	4,2	2	21	150
0:07:12	25	4,2	2	21	150
0:07:13	25	4,2	2	21	150
0:07:14	25	4,2	2	21	150
0:07:15	25	4,2	2	21	150
0:07:16	25	4,2	2	21	150
0:07:17	25	4,2	2	21	150
0:07:18	25	4,2	2	21	150
0:07:19	25	4,2	2	21	150
0:07:20	25	4,2	2	21	150
0:07:21	25	4,2	2	21	150
0:07:22	25	4,2	2	21	150
0:07:23	25	4,2	2	21	150
0:07:24	25	4,2	2	21	150
0:07:25	25	4,3	2	21	150
0:07:26	25	4,4	2	21	150
0:07:27	25	4,5	2	21	150
0:07:28	25	4,5	2	21	150
0:07:29	25	4,5	2	21	150
0:07:30	25	4,5	2	21	150
0:07:31	25	4,5	2	21	150
0:07:32	25	4,5	2	21	150
0:07:33	25	4,5	2	21	150
0:07:34	25	4,5	2	21	150
0:07:35	25	4,5	2	21	150
0:07:36	24	4,5	2	21	150
0:07:37	24	4,5	2	21	150
0:07:38	24	4,5	2	21	150
0:07:39	24	4,5	2	21	150
0:07:40	24	4,5	2	21	150
0:07:41	24	4,5	2	21	150
0:07:42	24	4,5	2	21	150
0:07:43	24	4,5	2	21	150
0:07:44	24	4,5	2	21	150
0:07:45	24	4,5	2	21	150
0:07:46	24	4,5	2	21	150
0:07:47	24	4,5	2	21	150
0:07:48	24	4,5	2	21	150
0:07:49	24	4,5	2	21	150
0:07:50	24	4,5	2	21	150
0:07:51	24	4,5	2	21	150
0:07:52	24	4,5	2	21	150
0:07:53	24	4,5	2	21	150
0:07:54	24	4,5	2	21	150
0:07:55	24	4,5	2	21	150
0:07:56	24	4,5	2	21	150
0:07:57	24	4,5	2	21	150
0:07:58	24	4,5	2	21	150
0:07:59	24	4,4	2	21	150
0:08:00	24	4,5	2	21	150
0:08:01	24	4,6	2	21	150
0:08:02	24	4,6	2	21	150
0:08:03	24	4,6	2	21	150
0:08:04	24	4,6	2	21	150
0:08:05	24	4,6	2	21	150
0:08:06	24	4,6	2	21	150
0:08:07	24	4,6	2	21	150
0:08:08	24	4,6	2	21	150
0:08:09	24	4,6	2	21	150
0:08:10	24	4,6	2	21	150
0:08:11	24	4,6	2	21	150
0:08:12	24	4,6	2	21	150
0:08:13	24	4,6	2	21	150
0:08:14	24	4,6	2	21	150
0:08:15	24	4,6	2	21	150
0:08:16	24	4,6	2	21	150
0:08:17	24	4,8	2	21	150
0:08:18	24	4,9	2	21	150
0:08:19	24	4,9	2	21	150
0:08:20	24	4,9	2	21	150
0:08:21	24	4,9	2	21	150
0:08:22	24	4,9	2	21	150
0:08:23	24	4,9	2	21	150
0:08:24	24	4,9	2	21	150
0:08:25	24	4,9	2	21	150
0:08:26	24	4,9	2	21	150
0:08:27	24	4,9	2	21	150
0:08:28	24	4,9	2	21	150
0:08:29	24	4,9	2	21	150
0:08:30	24	4,9	2	21	150
0:08:31	24	4,9	2	21	150
0:08:32	24	4,9	2	21	150
0:08:33	24	4,9	2	21	150
0:08:34	24	4,9	2	21	150
0:08:35	24	4,9	2	21	150
0:08:36	24	4,9	2	21	150
0:08:37	24	4,9	2	21	150
0:08:38	24	4,9	2	21	150
0:08:39	24	4,9	2	21	150
0:08:40	24	4,9	2	21	150
0:08:41	24	4,9	2	21	150
0:08:42	24	4,9	2	21	150
0:08:43	24	4,9	2	21	150
0:08:44	24	4,9	2	21	150
0:08:45	24	4,9	2	21	150
0:08:46	24	4,9	2	21	150
0:08:47	24	4,9	2	21	150
0:08:48	24	4,9	2	21	150
0:08:49	24	4,9	2	21	150
0:08:50	24	4,9	2	21	150
0:08:51	24	4,9	2	21	150
0:08:52	24	4,9	2	21	150
0:08:53	24	4,9	2	21	150
0:08:54	24	4,9	2	21	150
0:08:55	24	5,0	2	21	150
0:08:56	24	5,0	2	21	150
0:08:57	24	5,0	2	21	150
0:08:58	24	5,0	2	21	150
0:08:59	24	5,0	2	21	150
0:09:00	24	5,0	2	21	150
0:09:01	24	5,0	2	21	150
0:09:02	24	5,0	2	21	150
0:09:03	24	5,0	2	21	150
0:09:04	24	5,0	2	21	150
0:09:05	24	5,0	2	21	150
0:09:06	24	5,0	2	21	150
0:09:07	24	5,2	2	21	150
0:09:08	24	5,3	2	21	150
0:09:09	24	5,3	2	21	150
0:09:10	24	5,3	2	21	150
0:09:11	24	5,3	2	21	150
0:09:12	24	5,3	2	21	150
0:09:13	24	5,3	2	21	150
0:09:14	24	5,3	2	21	150
0:09:15	24	5,3	2	21	150
0:09:16	24	5,3	2	21	150
0:09:17	24	5,3	2	21	150
0:09:18	24	5,3	2	21	150
0:09:19	24	5,3	2	21	150
0:09:20	24	5,3	2	21	150
0:09:21	24	5,3	2	21	150
0:09:22	24	5,3	2	21	150
0:09:23	24	5,3	2	21	150
0:09:24	24	5,3	2	21	150
0:09:25	24	5,3	2	21	150
0:09:26	24	5,3	2	21	150
0:09:27	24	5,3	2	21	150
0:09:28	24	5,3	2	21	150
0:09:29	24	5,3	2	21	150
0:09:30	24	5,3	2	21	150
0:09:31	24	5,3	2	21	150
0:09:32	24	5,3	2	21	150
0:09:33	24	5,3	2	21	150
0:09:34	24	5,3	2	21	150
0:09:35	24	5,3	2	21	150
0:09:36	24	5,3	2	21	150
0:09:37	24	5,3	2	21	150
0:09:38	24	5,3	2	21	150
0:09:39	24	5,3	2	21	150
0:09:40	24	5,3	2	21	150
0:09:41	24	5,3	2	21	150
0:09:42	24	5,3	2	21	150
0:09:43	24	5,3	2	21	150
0:09:44	24	5,3	2	21	150
0:09:45	24	5,3	2	21	150
0:09:46	24	5,3	2	21	150
0:09:47	24	5,3	2	21	150
0:09:48	24	5,4	2	21	150
0:09:49	24	5,4	2	21	150
0:09:50	24	5,4	2	21	150
0:09:51	24	5,4	2	21	150
0:09:52	24	5,4	2	21	150
0:09:53	24	5,4	2	21	150
0:09:54	24	5,4	2	21	150
0:09:55	24	5,4	2	21	150
0:09:56	24	5,4	2	21	150
0:09:57	24	5,4	2	21	150
0:09:58	24	5,4	2	21	150
0:09:59	24	5,4	2	21	150
0:10:00	24	5,4	2	21	150
0:10:01	24	5,5	2	21	150
0:10:02	24	5,7	2	21	150
0:10:03	24	5,7	2	21	150
0:10:04	24	5,8	2	21	150
0:10:05	24	5,8	2	21	150
0:10:06	24	5,8	2	21	150
0:10:07	24	5,8	2	21	150
0:10:08	24	5,8	2	21	150
0:10:09	24	5,7	2	21	150
0:10:10	24	5,7	2	21	150
0:10:11	24	5,7	2	21	150
0:10:12	24	5,7	2	21	150
0:10:13	24	5,7	2	21	150
0:10:14	24	5,7	2	21	150
0:10:15	24	5,7	2	21	150
0:10:16	24	5,7	2	21	150
0:10:17	24	5,7	2	21	150
0:10:18	24	5,7	2	21	150
0:10:19	24	5,7	2	21	150
0:10:20	24	5,7	2	21	150
0:10:21	24	5,7	2	21	150
0:10:22	24	5,7	2	21	150
0:10:23	24	5,7	2	21	150
0:10:24	24	5,7	2	21	150
0:10:25	24	5,7	2	21	150
0:10:26	24	5,7	2	21	150
0:10:27	24	5,7	2	21	150
0:10:28	24	5,7	2	21	150
0:10:29	24	5,7	2	21	150
0:10:30	24	5,7	2	21	150
0:10:31	24	5,7	2	21	150
0:10:32	24	5,7	2	21	150
0:10:33	24	5,7	2	21	150
0:10:34	24	5,7	2	21	150
0:10:35	24	5,7	2	21	150
0:10:36	24	5,7	2	21	150
0:10:37	24	5,7	2	21	150
0:10:38	24	5,7	2	21	150
0:10:39	24	5,7	2	21	150
0:10:40	24	5,7	2	21	150
0:10:41	24	5,7	2	21	150
0:10:42	24	5,8	2	21	150
0:10:43	24	5,9	2	21	150
0:10:44	24	5,9	2	21	150
0:10:45	24	5,9	2	21	150
0:10:46	24	5,9	2	21	150
0:10:47	24	5,9	2	21	150
0:10:48	24	5,9	2	21	150
0:10:49	24	5,9	2	21	150
0:10:50	24	5,9	2	21	150
0:10:51	24	5,9	2	21	150
0:10:52	24	5,9	2	21	150
0:10:53	24	5,9	2	21	150
0:10:54	24	5,9	2	21	150
0:10:55	24	5,9	2	21	150
0:10:56	24	5,9	2	21	150
0:10:57	24	5,9	2	21	150
0:10:58	24	5,9	2	21	150
0:10:59	24	5,9	2	21	150
0:11:00	24	5,9	2	21	150
0:11:01	24	5,9	2	21	150
0:11:02	24	5,9	2	21	150
0:11:03	24	5,9	2	21	150
0:11:04	24	5,9	2	21	150
0:11:05	24	6,0	2	21	150
0:11:06	24	6,1	2	21	150
0:11:07	23	6,1	2	21	150
0:11:08	23	6,2	2	21	150
0:11:09	23	6,2	2	21	150
0:11:10	24	6,2	2	21	150
0:11:11	23	6,2	2	21	150
0:11:12	23	6,2	2	21	150
0:11:13	23	6,2	2	21	150
0:11:14	23	6,2	2	21	150
0:11:15	23	6,2	2	21	150
0:11:16	23	6,1	2	21	150
0:11:17	23	6,1	2	21	150
0:11:18	23	6,1	2	21	150
0:11:19	23	6,1	2	21	150
0:11:20	23	6,1	2	21	150
0:11:21	23	6,1	2	21	150
0:11:22	23	6,1	2	21	150
0:11:23	23	6,1	2	21	150
0:11:24	23	6,1	2	21	150
0:11:25	23	6,1	2	21	150
0:11:26	23	6,1	2	21	150
0:11:27	23	6,1	2	21	150
0:11:28	23	6,1	2	21	150
0:11:29	23	6,1	2	21	150
0:11:30	23	6,1	2	21	150
0:11:31	23	6,1	2	21	150
0:11:32	23	6,1	2	21	150
0:11:33	23	6,1	2	21	150
0:11:34	23	6,1	2	21	150
0:11:35	23	6,1	2	21	150
0:11:36	23	6,1	2	21	150
0:11:37	23	6,1	2	21	150
0:11:38	23	6,1	2	21	150
0:11:39	23	6,1	2	21	150
0:11:40	23	6,1	2	21	150
0:11:41	23	6,1	2	21	150
0:11:42	23	6,1	2	21	150
0:11:43	23	6,1	2	21	150
0:11:44	23	6,1	2	21	150
0:11:45	23	6,1	2	21	150
0:11:46	23	6,1	2	21	150
0:11:47	23	6,1	2	21	150
0:11:48	23	6,2	2	21	150
0:11:49	23	6,4	2	21	150
0:11:50	23	6,6	2	21	150
0:11:51	23	6,6	2	21	150
0:11:52	23	6,6	2	21	150
0:11:53	23	6,6	2	21	150
0:11:54	23	6,6	2	21	150
0:11:55	23	6,6	2	21	150
0:11:56	23	6,6	2	21	150
0:11:57	23	6,6	2	21	150
0:11:58	23	6,6	2	21	150
0:11:59	23	6,6	2	21	150
0:12:00	23	6,6	2	21	150
0:12:01	23	6,6	2	21	150
0:12:02	23	6,6	2	21	150
0:12:03	23	6,6	2	21	150
0:12:04	23	6,6	2	21	150
0:12:05	23	6,6	2	21	150
0:12:06	23	6,6	2	21	150
0:12:07	23	6,6	2	21	150
0:12:08	23	6,6	2	21	150
0:12:09	23	6,6	2	21	150
0:12:10	23	6,6	2	21	150
0:12:11	23	6,6	2	21	150
0:12:12	23	6,6	2	21	150
0:12:13	23	6,6	2	21	150
0:12:14	23	6,6	2	21	150
0:12:15	23	6,6	2	21	150
0:12:16	23	6,6	2	21	150
0:12:17	23	6,6	2	21	150
0:12:18	23	6,6	2	21	150
0:12:19	23	6,6	2	21	150
0:12:20	23	6,6	2	21	150
0:12:21	23	6,6	2	21	150
0:12:22	23	6,6	2	21	150
0:12:23	23	6,6	2	21	150
0:12:24	23	6,6	2	21	150
0:12:25	23	6,6	2	21	150
0:12:26	23	6,6	2	21	150
0:12:27	23	6,6	2	21	150
0:12:28	23	6,6	2	21	150
0:12:29	23	6,6	2	21	150
0:12:30	23	6,6	2	21	150
0:12:31	23	6,6	2	21	150
0:12:32	23	6,5	2	21	150
0:12:33	23	6,5	2	21	150
0:12:34	23	6,5	2	21	150
0:12:35	23	6,5	2	21	150
0:12:36	23	6,7	2	21	150
0:12:37	23	6,7	2	21	150
0:12:38	23	6,7	2	21	150
0:12:39	23	6,7	2	21	150
0:12:40	23	6,7	2	21	150
0:12:41	23	6,7	2	21	150
0:12:42	23	6,7	2	21	150
0:12:43	23	6,7	2	21	150
0:12:44	23	6,7	2	21	150
0:12:45	23	6,7	2	21	150
0:12:46	23	6,7	2	21	150
0:12:47	23	6,7	2	21	150
0:12:48	23	6,7	2	21	150
0:12:49	23	6,7	2	21	150
0:12:50	23	6,7	2	21	150
0:12:51	23	6,7	2	21	150
0:12:52	23	6,7	2	21	150
0:12:53	23	6,7	2	21	150
0:12:54	23	6,7	2	21	150
0:12:55	23	6,7	2	21	150
0:12:56	23	6,7	2	21	150
0:12:57	23	6,7	2	21	150
0:12:58	23	6,8	2	21	150
0:12:59	23	7,0	2	21	150
0:13:00	23	7,0	2	21	150
0:13:01	23	7,0	2	21	150
0:13:02	23	7,0	2	21	150
0:13:03	23	7,0	2	21	150
0:13:04	23	7,0	2	21	150
0:13:05	23	7,0	2	21	150
0:13:06	23	7,0	2	21	150
0:13:07	23	7,0	2	21	150
0:13:08	23	7,0	2	21	150
0:13:09	23	7,0	2	21	150
0:13:10	23	7,0	2	21	150
0:13:11	23	7,0	2	21	150
0:13:12	23	7,0	2	21	150
0:13:13	23	7,0	2	21	150
0:13:14	23	7,0	2	21	150
0:13:15	23	7,0	2	21	150
0:13:16	23	7,0	2	21	150
0:13:17	23	7,0	2	21	150
0:13:18	23	7,0	2	21	150
0:13:19	23	7,0	2	21	150
0:13:20	23	7,0	2	21	150
0:13:21	23	7,0	2	21	150
0:13:22	23	7,0	2	21	150
0:13:23	23	7,0	2	21	150
0:13:24	23	7,0	2	21	150
0:13:25	23	7,0	2	21	150
0:13:26	23	7,0	2	21	150
0:13:27	23	7,0	2	21	150
0:13:28	23	7,0	2	21	150
0:13:29	23	7,0	2	21	150
0:13:30	23	7,0	2	21	150
0:13:31	23	7,0	2	21	150
0:13:32	23	7,0	2	21	150
0:13:33	23	7,0	2	21	150
0:13:34	23	7,1	2	21	150
0:13:35	23	7,1	2	21	150
0:13:36	23	7,1	2	21	150
0:13:37	23	7,1	2	21	150
0:13:38	23	7,1	2	21	150
0:13:39	23	7,1	2	21	150
0:13:40	23	7,1	2	21	150
0:13:41	23	7,1	2	21	150
0:13:42	23	7,1	2	21	150
0:13:43	23	7,1	2	21	150
0:13:44	23	7,1	2	21	150
0:13:45	23	7,1	2	21	150
0:13:46	23	7,1	2	21	150
0:13:47	23	7,2	2	21	150
0:13:48	23	7,4	2	21	150
0:13:49	23	7,4	2	21	150
0:13:50	23	7,5	2	21	150
0:13:51	23	7,5	2	21	150
0:13:52	23	7,5	2	21	150
0:13:53	23	7,5	2	21	150
0:13:54	23	7,5	2	21	150
0:13:55	23	7,5	2	21	150
0:13:56	23	7,5	2	21	150
0:13:57	23	7,5	2	21	150
0:13:58	23	7,5	2	21	150
0:13:59	23	7,5	2	21	150
0:14:00	23	7,5	2	21	150
0:14:01	23	7,5	2	21	150
0:14:02	23	7,5	2	21	150
0:14:03	23	7,5	2	21	150
0:14:04	23	7,5	2	21	150
0:14:05	23	7,5	2	21	150
0:14:06	23	7,4	2	21	150
0:14:07	23	7,4	2	21	150
0:14:08	23	7,4	2	21	150
0:14:09	23	7,4	2	21	150
0:14:10	23	7,4	2	21	150
0:14:11	23	7,4	2	21	150
0:14:12	23	7,4	2	21	150
0:14:13	23	7,4	2	21	150
0:14:14	23	7,4	2	21	150
0:14:15	23	7,4	2	21	150
0:14:16	23	7,4	2	21	150
0:14:17	23	7,4	2	21	150
0:14:18	23	7,4	2	21	150
0:14:19	23	7,4	2	21	150
0:14:20	23	7,4	2	21	150
0:14:21	23	7,4	2	21	150
0:14:22	23	7,4	2	21	150
0:14:23	23	7,4	2	21	150
0:14:24	23	7,4	2	21	150
0:14:25	23	7,4	2	21	150
0:14:26	23	7,4	2	21	150
0:14:27	23	7,4	2	21	150
0:14:28	23	7,4	2	21	150
0:14:29	23	7,4	2	21	150
0:14:30	23	7,5	2	21	150
0:14:31	23	7,5	2	21	150
0:14:32	23	7,5	2	21	150
0:14:33	23	7,5	2	21	150
0:14:34	23	7,5	2	21	150
0:14:35	23	7,5	2	21	150
0:14:36	23	7,7	2	21	150
0:14:37	23	7,8	2	21	150
0:14:38	23	7,9	2	21	150
0:14:39	23	7,9	2	21	150
0:14:40	23	7,9	2	21	150
0:14:41	23	7,9	2	21	150
0:14:42	23	7,9	2	21	150
0:14:43	23	7,9	2	21	150
0:14:44	23	7,9	2	21	150
0:14:45	23	7,9	2	21	150
0:14:46	23	7,9	2	21	150
0:14:47	23	7,9	2	21	150
0:14:48	23	7,9	2	21	150
0:14:49	23	7,9	2	21	150
0:14:50	23	7,9	2	21	150
0:14:51	23	7,9	2	20	150
0:14:52	23	7,9	2	21	150
0:14:53	23	7,9	2	21	150
0:14:54	23	7,9	2	21	150
0:14:55	23	7,9	2	21	150
0:14:56	23	7,9	2	21	150
0:14:57	23	7,9	2	21	150
0:14:58	23	7,9	2	21	150
0:14:59	23	7,9	2	21	150
0:15:00	23	7,9	2	21	150
0:15:01	23	7,9	2	21	150
0:15:02	23	7,9	2	21	150
0:15:03	23	7,9	2	21	150
0:15:04	23	7,9	2	21	150
0:15:05	23	7,9	2	21	150
0:15:06	23	7,9	2	21	150
0:15:07	23	7,9	2	21	150
0:15:08	23	7,9	2	21	150
0:15:09	23	7,9	2	21	150
0:15:10	23	7,9	2	21	150
0:15:11	23	7,9	2	21	150
0:15:12	23	7,9	2	21	150
0:15:13	23	7,8	2	21	150
0:15:14	23	7,8	2	21	150
0:15:15	23	7,8	2	21	150
0:15:16	23	7,8	2	21	150
0:15:17	23	7,8	2	21	150
0:15:18	23	7,8	2	21	150
0:15:19	23	7,8	2	21	150
0:15:20	23	7,8	2	21	150
0:15:21	23	7,8	2	21	150
0:15:22	23	7,8	2	21	150
0:15:23	23	7,8	2	21	150
0:15:24	23	7,8	2	21	150
0:15:25	23	7,9	2	21	150
0:15:26	23	7,9	2	21	150
0:15:27	23	7,9	2	21	150
0:15:28	23	7,9	2	21	150
0:15:29	23	7,9	2	21	150
0:15:30	23	7,9	2	21	150
0:15:31	23	7,9	2	21	150
0:15:32	23	7,9	2	21	150
0:15:33	23	7,9	2	21	150
0:15:34	23	7,9	2	21	150
0:15:35	23	7,9	2	21	150
0:15:36	23	8,2	2	21	150
0:15:37	23	8,3	2	21	150
0:15:38	23	8,3	2	21	150
0:15:39	23	8,3	2	21	150
0:15:40	23	8,3	2	21	150
0:15:41	23	8,3	2	21	150
0:15:42	23	8,3	2	21	150
0:15:43	23	8,3	2	21	150
0:15:44	23	8,3	2	21	150
0:15:45	23	8,3	2	21	150
0:15:46	23	8,3	2	21	150
0:15:47	23	8,3	2	21	150
0:15:48	23	8,3	2	21	150
0:15:49	23	8,3	2	21	150
0:15:50	23	8,3	2	21	150
0:15:51	23	8,3	2	21	150
0:15:52	23	8,3	2	21	150
0:15:53	23	8,3	2	21	150
0:15:54	23	8,3	2	21	150
0:15:55	23	8,3	2	21	150
0:15:56	23	8,3	2	21	150
0:15:57	23	8,3	2	21	150
0:15:58	23	8,3	2	21	150
0:15:59	23	8,3	2	21	150
0:16:00	23	8,3	2	21	150
0:16:01	23	8,3	2	21	150
0:16:02	23	8,3	2	21	150
0:16:03	23	8,3	2	21	150
0:16:04	23	8,3	2	21	150
0:16:05	23	8,3	2	21	150
0:16:06	23	8,3	2	21	150
0:16:07	23	8,3	2	21	150
0:16:08	23	8,3	2	21	150
0:16:09	23	8,3	2	21	150
0:16:10	23	8,3	2	21	150
0:16:11	23	8,3	2	21	150
0:16:12	23	8,3	2	21	150
0:16:13	23	8,3	2	21	150
0:16:14	23	8,3	2	21	150
0:16:15	23	8,3	2	21	150
0:16:16	23	8,3	2	20	150
0:16:17	23	8,3	2	21	150
0:16:18	23	8,3	2	21	150
0:16:19	23	8,3	2	21	150
0:16:20	23	8,3	2	21	150
0:16:21	23	8,3	2	21	150
0:16:22	23	8,3	2	21	150
0:16:23	23	8,3	2	21	150
0:16:24	23	8,4	2	21	150
0:16:25	23	8,4	2	21	150
0:16:26	23	8,4	2	21	150
0:16:27	23	8,4	2	21	150
0:16:28	23	8,4	2	21	150
0:16:29	23	8,4	2	21	150
0:16:30	23	8,4	2	21	150
0:16:31	23	8,4	2	21	150
0:16:32	22	8,4	2	21	150
0:16:33	22	8,4	2	21	150
0:16:34	22	8,4	2	21	150
0:16:35	22	8,4	2	21	150
0:16:36	22	8,4	2	21	150
0:16:37	22	8,4	2	21	150
0:16:38	22	8,6	2	21	150
0:16:39	22	8,7	2	21	150
0:16:40	23	8,8	2	21	150
0:16:41	22	8,8	2	21	150
0:16:42	22	8,8	2	21	150
0:16:43	22	8,8	2	21	150
0:16:44	22	8,8	2	21	150
0:16:45	22	8,8	2	21	150
0:16:46	22	8,8	2	21	150
0:16:47	22	8,8	2	21	150
0:16:48	22	8,8	2	21	150
0:16:49	22	8,8	2	21	150
0:16:50	22	8,8	2	21	150
0:16:51	22	8,8	2	21	150
0:16:52	22	8,8	2	21	150
0:16:53	22	8,8	2	21	150
0:16:54	22	8,8	2	21	150
0:16:55	22	8,7	2	21	150
0:16:56	22	8,7	2	21	150
0:16:57	22	8,7	2	21	150
0:16:58	22	8,7	2	21	150
0:16:59	22	8,7	2	21	150
0:17:00	22	8,7	2	21	150
0:17:01	22	8,7	2	21	150
0:17:02	22	8,7	2	21	150
0:17:03	22	8,7	2	20	150
0:17:04	22	8,7	2	21	150
0:17:05	22	8,7	2	21	150
0:17:06	22	8,7	2	21	150
0:17:07	22	8,7	2	21	150
0:17:08	22	8,7	2	21	150
0:17:09	22	8,7	2	21	150
0:17:10	22	8,7	2	21	150
0:17:11	22	8,7	2	21	150
0:17:12	22	8,7	2	21	150
0:17:13	22	8,7	2	21	150
0:17:14	22	8,7	2	21	150
0:17:15	22	8,7	2	21	150
0:17:16	22	8,7	2	21	150
0:17:17	22	8,7	2	21	150
0:17:18	22	8,7	2	21	150
0:17:19	22	8,7	2	21	150
0:17:20	22	8,7	2	21	150
0:17:21	22	8,7	2	21	150
0:17:22	22	8,7	2	20	150
0:17:23	22	8,7	2	20	150
0:17:24	22	8,7	2	21	150
0:17:25	22	8,8	2	21	150
0:17:26	22	9,1	2	21	150
0:17:27	22	9,2	2	21	150
0:17:28	22	9,2	2	21	150
0:17:29	22	9,2	2	21	150
0:17:30	22	9,2	2	21	150
0:17:31	22	9,2	2	21	150
0:17:32	22	9,2	2	21	150
0:17:33	22	9,2	2	21	150
0:17:34	22	9,2	2	21	150
0:17:35	22	9,2	2	21	150
0:17:36	22	9,2	2	21	150
0:17:37	22	9,2	2	21	150
0:17:38	22	9,2	2	21	150
0:17:39	22	9,2	2	21	150
0:17:40	22	9,2	2	21	150
0:17:41	22	9,2	2	21	150
0:17:42	22	9,2	2	21	150
0:17:43	22	9,2	2	21	150
0:17:44	22	9,2	2	21	150
0:17:45	22	9,2	2	21	150
0:17:46	22	9,2	2	21	150
0:17:47	22	9,2	2	21	150
0:17:48	22	9,2	2	21	150
0:17:49	22	9,2	2	21	150
0:17:50	22	9,2	2	21	150
0:17:51	22	9,2	2	20	150
0:17:52	22	9,2	2	20	150
0:17:53	22	9,2	2	21	150
0:17:54	22	9,2	2	21	150
0:17:55	22	9,2	2	21	150
0:17:56	22	9,2	2	20	150
0:17:57	22	9,2	2	21	150
0:17:58	22	9,2	2	20	150
0:17:59	22	9,2	2	20	150
0:18:00	22	9,1	2	21	150
0:18:01	22	9,1	2	21	150
0:18:02	22	9,1	2	21	150
0:18:03	22	9,1	2	21	150
0:18:04	22	9,1	2	20	150
0:18:05	22	9,1	2	21	150
0:18:06	22	9,1	2	21	150
0:18:07	22	9,1	2	21	150
0:18:08	22	9,1	2	21	150
0:18:09	22	9,1	2	21	150
0:18:10	22	9,1	2	21	150
0:18:11	22	9,1	2	20	150
0:18:12	22	9,1	2	21	150
0:18:13	22	9,1	2	21	150
0:18:14	22	9,1	2	21	150
0:18:15	22	9,1	2	20	150
0:18:16	22	9,2	2	21	150
0:18:17	22	9,2	2	21	150
0:18:18	22	9,3	2	21	150
0:18:19	22	9,3	2	21	150
0:18:20	22	9,3	2	21	150
0:18:21	22	9,3	2	21	150
0:18:22	22	9,3	2	21	150
0:18:23	22	9,3	2	21	150
0:18:24	22	9,3	2	21	150
0:18:25	22	9,3	2	21	150
0:18:26	22	9,3	2	21	150
0:18:27	22	9,3	2	21	150
0:18:28	22	9,3	2	21	150
0:18:29	22	9,3	2	21	150
0:18:30	22	9,3	2	21	150
0:18:31	22	9,3	2	20	150
0:18:32	22	9,3	2	21	150
0:18:33	22	9,3	2	21	150
0:18:34	22	9,5	2	21	150
0:18:35	22	9,6	2	20	150
0:18:36	22	9,6	2	21	150
0:18:37	22	9,6	2	21	150
0:18:38	22	9,6	2	21	150
0:18:39	22	9,6	2	21	150
0:18:40	22	9,6	2	21	150
0:18:41	22	9,6	2	20	150
0:18:42	22	9,6	2	21	150
0:18:43	22	9,6	2	21	150
0:18:44	22	9,6	2	21	150
0:18:45	22	9,6	2	21	150
0:18:46	22	9,6	2	20	150
0:18:47	22	9,6	2	21	150
0:18:48	22	9,6	2	21	150
0:18:49	22	9,6	2	21	150
0:18:50	22	9,6	2	21	150
0:18:51	22	9,6	2	20	150
0:18:52	22	9,6	2	20	150
0:18:53	22	9,6	2	21	150
0:18:54	22	9,6	2	21	150
0:18:55	22	9,6	2	20	150
0:18:56	22	9,6	2	20	150
0:18:57	22	9,6	2	20	150
0:18:58	22	9,6	2	21	150
0:18:59	22	9,6	2	21	150
0:19:00	22	9,6	2	21	150
0:19:01	22	9,6	2	20	150
0:19:02	22	9,6	2	20	150
0:19:03	22	9,6	2	20	150
0:19:04	22	9,6	2	20	150
0:19:05	22	9,6	2	21	150
0:19:06	22	9,6	2	20	150
0:19:07	22	9,6	2	21	150
0:19:08	22	9,6	2	21	150
0:19:09	22	9,6	2	21	150
0:19:10	22	9,6	2	20	150
0:19:11	22	9,6	2	21	150
0:19:12	22	9,6	2	21	150
0:19:13	22	9,6	2	21	150
0:19:14	22	9,6	2	21	150
0:19:15	22	9,7	2	21	150
0:19:16	22	9,7	2	20	150
0:19:17	22	9,7	2	20	150
0:19:18	22	9,7	2	21	150
0:19:19	22	9,7	2	20	150
0:19:20	22	9,7	2	21	150
0:19:21	22	9,7	2	21	150
0:19:22	22	9,7	2	21	150
0:19:23	22	9,7	2	21	150
0:19:24	22	9,7	2	21	150
0:19:25	22	9,7	2	21	150
0:19:26	22	9,7	2	20	150
0:19:27	22	9,7	2	21	150
0:19:28	22	9,7	2	21	150
0:19:29	22	9,7	2	21	150
0:19:30	22	9,7	2	20	150
0:19:31	22	9,7	2	20	150
0:19:32	22	9,7	2	20	150
0:19:33	22	9,9	2	21	150
0:19:34	22	10,0	2	21	150
0:19:35	22	10,1	2	21	150
0:19:36	22	10,1	2	20	150
0:19:37	22	10,1	2	21	150
0:19:38	22	10,1	2	21	150
0:19:39	22	10,1	2	21	150
0:19:40	22	10,1	2	21	150
0:19:41	22	10,1	2	21	150
0:19:42	22	10,1	2	21	150
0:19:43	22	10,1	2	20	150
0:19:44	22	10,1	2	21	150
0:19:45	22	10,1	2	20	150
0:19:46	22	10,1	2	21	150
0:19:47	22	10,1	2	21	150
0:19:48	22	10,1	2	21	150
0:19:49	22	10,1	2	21	150
0:19:50	22	10,1	2	20	150
0:19:51	22	10,1	2	21	150
0:19:52	22	10,1	2	20	150
0:19:53	22	10,0	2	21	150
0:19:54	22	10,0	2	20	150
0:19:55	22	10,0	2	21	150
0:19:56	22	10,0	2	20	150
0:19:57	22	10,0	2	21	150
0:19:58	22	10,0	2	21	150
0:19:59	22	10,0	2	21	150
0:20:00	22	10,0	2	21	150
0:20:01	22	10,0	2	21	150
0:20:02	22	10,0	2	20	150
0:20:03	22	10,0	2	20	150
0:20:04	22	10,0	2	21	150
0:20:05	22	10,0	2	21	150
0:20:06	22	10,0	2	20	150
0:20:07	22	10,0	2	20	150
0:20:08	22	10,0	2	21	150
0:20:09	22	10,0	2	21	150
0:20:10	22	10,0	2	21	150
0:20:11	22	10,0	2	21	150
0:20:12	22	10,0	2	20	150
0:20:13	22	10,0	2	21	150
0:20:14	22	10,0	2	20	150
0:20:15	22	10,0	2	21	150
0:20:16	22	10,0	2	20	150
0:20:17	22	10,0	2	21	150
0:20:18	22	10,0	2	21	150
0:20:19	22	10,0	2	20	150
0:20:20	22	10,0	2	21	150
0:20:21	22	10,0	2	20	150
0:20:22	22	10,0	2	21	150
0:20:23	22	10,0	2	21	150
0:20:24	22	10,0	2	21	150
0:20:25	22	10,0	2	20	150
0:20:26	22	10,0	2	21	150
0:20:27	22	10,0	2	20	150
0:20:28	22	10,0	2	21	150
0:20:29	22	10,0	2	20	150
0:20:30	22	10,0	2	21	150
0:20:31	22	10,0	2	21	150
0:20:32	22	10,0	2	20	150
0:20:33	22	10,0	2	20	150
0:20:34	22	10,0	2	20	150
0:20:35	22	10,0	2	20	150
0:20:36	22	10,0	2	20	150
0:20:37	22	10,0	2	21	150
0:20:38	22	10,0	2	20	150
0:20:39	22	10,0	2	20	150
0:20:40	22	10,0	2	20	150
0:20:41	22	10,0	2	20	150
0:20:42	22	10,0	2	20	150
0:20:43	22	10,0	2	21	150
0:20:44	22	10,0	2	21	150
0:20:45	22	10,0	2	20	150
0:20:46	22	10,0	2	21	150
0:20:47	22	10,0	2	20	150
0:20:48	22	10,0	2	21	150
0:20:49	22	10,0	2	21	150
0:20:50	22	10,0	2	20	150
0:20:51	22	10,0	2	21	150
0:20:52	22	10,0	2	21	150
0:20:53	22	10,0	2	20	150
0:20:54	22	10,0	2	21	150
0:20:55	22	10,0	2	20	150
0:20:56	22	10,0	2	20	150
0:20:57	22	10,0	2	21	150
0:20:58	22	10,0	2	20	150
0:20:59	22	10,0	2	20	150
0:21:00	22	10,0	2	20	150
0:21:01	22	10,0	2	21	150
0:21:02	22	10,0	2	20	150
0:21:03	22	10,0	2	20	150
0:21:04	22	10,0	2	20	150
0:21:05	22	10,0	2	20	150
0:21:06	22	10,0	2	21	150
0:21:07	22	10,0	2	21	150
0:21:08	22	10,0	2	21	150
0:21:09	22	10,0	2	20	150
0:21:10	22	10,0	2	20	150
0:21:11	22	10,0	2	20	150
0:21:12	22	10,0	2	20	150
0:21:13	22	10,0	2	20	150
0:21:14	22	10,0	2	21	150
0:21:15	22	10,0	2	20	150
0:21:16	22	10,0	2	20	150
0:21:17	22	10,0	2	21	150
0:21:18	22	10,0	2	20	150
0:21:19	22	10,0	2	20	150
0:21:20	22	10,0	2	20	150
0:21:21	22	10,0	2	21	150
0:21:22	22	10,0	2	21	150
0:21:23	22	10,0	2	21	150
0:21:24	22	10,0	2	20	150
0:21:25	22	10,0	2	21	150
0:21:26	22	10,0	2	20	150
0:21:27	22	10,0	2	20	150
0:21:28	22	10,0	2	20	150
0:21:29	22	10,0	2	20	150
0:21:30	22	10,0	2	21	150
0:21:31	22	10,0	2	20	150
0:21:32	22	10,0	2	20	150
0:21:33	22	10,0	2	20	150
0:21:34	22	10,0	2	20	150
0:21:35	22	10,0	2	20	150
0:21:36	22	10,0	2	20	150
0:21:37	22	10,0	2	20	150
0:21:38	22	10,0	2	20	150
0:21:39	22	10,0	2	21	150
0:21:40	22	10,0	2	21	150
0:21:41	22	10,0	2	21	150
0:21:42	22	10,0	2	20	150
0:21:43	22	10,0	2	20	150
0:21:44	22	10,0	2	20	150
0:21:45	22	10,0	2	20	150
0:21:46	22	10,0	2	20	150
0:21:47	22	10,0	2	20	150
0:21:48	22	10,0	2	20	150
0:21:49	22	10,0	2	21	150
0:21:50	22	10,0	2	20	150
0:21:51	22	10,0	2	20	150
0:21:52	22	10,0	2	20	150
0:21:53	22	10,0	2	20	150
0:21:54	22	10,0	2	20	150
0:21:55	22	10,0	2	20	150
0:21:56	22	10,0	2	21	150
0:21:57	22	10,0	2	21	150
0:21:58	22	10,0	2	20	150
0:21:59	22	10,0	2	20	150
0:22:00	22	10,0	2	21	150
0:22:01	22	10,3	2	20	150
0:22:02	22	10,4	2	20	150
0:22:03	22	10,4	2	21	150
0:22:04	22	10,4	2	20	150
0:22:05	22	10,4	2	20	150
0:22:06	22	10,4	2	20	150
0:22:07	22	10,4	2	21	150
0:22:08	22	10,4	2	20	150
0:22:09	22	10,4	2	21	150
0:22:10	22	10,4	2	21	150
0:22:11	22	10,4	2	20	150
0:22:12	22	10,4	2	20	150
0:22:13	22	10,4	2	20	150
0:22:14	22	10,4	2	20	150
0:22:15	22	10,4	2	20	150
0:22:16	22	10,4	2	21	150
0:22:17	22	10,4	2	20	150
0:22:18	22	10,4	2	21	150
0:22:19	22	10,4	2	20	150
0:22:20	22	10,4	2	20	150
0:22:21	22	10,4	2	21	150
0:22:22	22	10,4	2	21	150
0:22:23	22	10,4	2	20	150
0:22:24	22	10,4	2	20	150
0:22:25	22	10,4	2	21	150
0:22:26	22	10,4	2	20	150
0:22:27	22	10,4	2	21	150
0:22:28	22	10,4	2	20	150
0:22:29	22	10,4	2	21	150
0:22:30	22	10,4	2	20	150
0:22:31	22	10,4	2	21	150
0:22:32	22	10,4	2	20	150
0:22:33	22	10,4	2	20	150
0:22:34	22	10,4	2	21	150
0:22:35	22	10,4	2	20	150
0:22:36	22	10,4	2	20	150
0:22:37	22	10,4	2	20	150
0:22:38	22	10,4	2	20	150
0:22:39	22	10,4	2	20	150
0:22:40	22	10,4	2	21	150
0:22:41	22	10,4	2	20	150
0:22:42	22	10,4	2	21	150
0:22:43	22	10,4	2	20	150
0:22:44	22	10,4	2	20	150
0:22:45	22	10,4	2	21	150
0:22:46	22	10,4	2	20	150
0:22:47	22	10,4	2	20	150
0:22:48	22	10,4	2	20	150
0:22:49	22	10,4	2	20	150
0:22:50	22	10,4	2	20	150
0:22:51	22	10,4	2	20	150
0:22:52	22	10,4	2	20	150
0:22:53	22	10,4	2	20	150
0:22:54	22	10,4	2	20	150
0:22:55	22	10,4	2	21	150
0:22:56	22	10,4	2	20	150
0:22:57	22	10,4	2	20	150
0:22:58	22	10,4	2	21	150
0:22:59	22	10,4	2	20	150
0:23:00	22	10,4	2	21	150
0:23:01	22	10,4	2	20	150
0:23:02	22	10,4	2	20	150
0:23:03	22	10,4	2	20	150
0:23:04	22	10,4	2	21	150
0:23:05	22	10,4	2	20	150
0:23:06	22	10,4	2	21	150
0:23:07	22	10,4	2	20	150
0:23:08	22	10,4	2	20	150
0:23:09	22	10,3	2	21	150
0:23:10	22	10,4	2	20	150
0:23:11	22	10,4	2	20	150
0:23:12	22	10,3	2	20	150
0:23:13	22	10,3	2	20	150
0:23:14	22	10,3	2	20	150
0:23:15	22	10,3	2	20	150
0:23:16	22	10,3	2	20	150
0:23:17	22	10,3	2	20	150
0:23:18	22	10,3	2	20	150
0:23:19	22	10,3	2	20	150
0:23:20	22	10,3	2	20	150
0:23:21	22	10,3	2	20	150
0:23:22	22	10,3	2	20	150
0:23:23	22	10,3	2	20	150
0:23:24	22	10,3	2	20	150
0:23:25	22	10,3	2	20	150
0:23:26	22	10,3	2	20	150
0:23:27	22	10,3	2	20	150
0:23:28	22	10,3	2	20	150
0:23:29	22	10,3	2	20	150
0:23:30	22	10,3	2	20	150
0:23:31	22	10,3	2	20	150
0:23:32	22	10,3	2	20	150
0:23:33	22	10,3	2	20	150
0:23:34	22	10,3	2	20	150
0:23:35	22	10,3	2	21	150
0:23:36	22	10,3	2	20	150
0:23:37	22	10,3	2	20	150
0:23:38	22	10,3	2	20	150
0:23:39	22	10,3	2	21	150
0:23:40	22	10,3	2	20	150
0:23:41	22	10,3	2	20	150
0:23:42	22	10,3	2	20	150
0:23:43	22	10,3	2	20	150
0:23:44	22	10,3	2	20	150
0:23:45	22	10,3	2	20	150
0:23:46	22	10,3	2	20	150
0:23:47	22	10,3	2	20	150
0:23:48	22	10,3	2	20	150
0:23:49	22	10,3	2	20	150
0:23:50	22	10,3	2	20	150
0:23:51	22	10,3	2	20	150
0:23:52	22	10,3	2	20	150
0:23:53	22	10,3	2	20	150
0:23:54	22	10,3	2	20	150
0:23:55	22	10,3	2	20	150
0:23:56	22	10,3	2	20	150
0:23:57	22	10,3	2	20	150
0:23:58	22	10,3	2	20	150
0:23:59	22	10,3	2	20	150
0:24:00	22	10,3	2	20	150
0:24:01	22	10,3	2	21	150
0:24:02	22	10,3	2	21	150
0:24:03	22	10,3	2	20	150
0:24:04	22	10,3	2	20	150
0:24:05	22	10,3	2	20	150
0:24:06	22	10,3	2	20	150
0:24:07	22	10,3	2	20	150
0:24:08	22	10,3	2	20	150
0:24:09	22	10,3	2	20	150
0:24:10	22	10,3	2	20	150
0:24:11	22	10,3	2	20	150
0:24:12	22	10,3	2	20	150
0:24:13	22	10,3	2	20	150
0:24:14	22	10,3	2	20	150
0:24:15	22	10,3	2	20	150
0:24:16	22	10,3	2	20	150
0:24:17	22	10,3	2	20	150
0:24:18	22	10,3	2	20	150
0:24:19	22	10,3	2	20	150
0:24:20	22	10,3	2	20	150
0:24:21	22	10,3	2	20	150
0:24:22	22	10,3	2	20	150
0:24:23	22	10,3	2	20	150
0:24:24	22	10,3	2	20	150
0:24:25	22	10,3	2	20	150
0:24:26	22	10,3	2	20	150
0:24:27	22	10,3	2	20	150
0:24:28	22	10,3	2	20	150
0:24:29	22	10,3	2	20	150
0:24:30	22	10,3	2	20	150
0:24:31	22	10,3	2	20	150
0:24:32	22	10,3	2	20	150
0:24:33	22	10,3	2	20	150
0:24:34	22	10,3	2	20	150
0:24:35	22	10,3	2	20	150
0:24:36	22	10,3	2	21	150
0:24:37	22	10,3	2	20	150
0:24:38	22	10,3	2	20	150
0:24:39	22	10,3	2	20	150
0:24:40	22	10,3	2	20	150
0:24:41	22	10,3	2	20	150
0:24:42	22	10,3	2	20	150
0:24:43	22	10,3	2	20	150
0:24:44	22	10,3	2	20	150
0:24:45	22	10,3	2	20	150
0:24:46	22	10,3	2	20	150
0:24:47	22	10,3	2	20	150
0:24:48	22	10,3	2	20	150
0:24:49	22	10,3	2	20	150
0:24:50	22	10,3	2	20	150
0:24:51	22	10,3	2	20	150
0:24:52	22	10,3	2	20	150
0:24:53	22	10,3	2	20	150
0:24:54	22	10,3	2	20	150
0:24:55	22	10,3	2	20	150
0:24:56	22	10,3	2	20	150
0:24:57	22	10,3	2	20	150
0:24:58	22	10,3	2	20	150
0:24:59	22	10,3	2	20	150
0:25:00	22	10,2	2	20	150
0:25:01	22	10,2	2	20	150
0:25:02	22	10,2	2	20	150
0:25:03	22	10,2	2	20	150
0:25:04	22	10,2	2	20	150
0:25:05	22	10,2	2	20	150
0:25:06	22	10,2	2	20	150
0:25:07	22	10,2	2	20	150
0:25:08	22	10,2	2	20	150
0:25:09	22	10,2	2	20	150
0:25:10	22	10,2	2	20	150
0:25:11	22	10,2	2	20	150
0:25:12	22	10,2	2	20	150
0:25:13	22	10,2	2	20	150
0:25:14	22	10,2	2	20	150
0:25:15	22	10,2	2	20	150
0:25:16	22	10,2	2	20	150
0:25:17	22	10,2	2	20	150
0:25:18	22	10,2	2	20	150
0:25:19	22	10,2	2	20	150
0:25:20	22	10,2	2	20	150
0:25:21	22	10,2	2	20	150
0:25:22	22	10,2	2	20	150
0:25:23	22	10,2	2	20	150
0:25:24	22	10,2	2	20	150
0:25:25	22	10,2	2	20	150
0:25:26	22	10,2	2	20	150
0:25:27	22	10,2	2	20	150
0:25:28	22	10,2	2	20	150
0:25:29	22	10,2	2	20	150
0:25:30	22	10,2	2	20	150
0:25:31	22	10,2	2	20	150
0:25:32	22	10,2	2	20	150
0:25:33	22	10,2	2	20	150
0:25:34	22	10,2	2	20	150
0:25:35	22	10,2	2	20	150
0:25:36	22	10,2	2	20	150
0:25:37	22	10,2	2	20	150
0:25:38	22	10,2	2	20	150
0:25:39	22	10,2	2	20	150
0:25:40	22	10,2	2	20	150
0:25:41	22	10,2	2	20	150
0:25:42	22	10,2	2	20	150
0:25:43	22	10,2	2	20	150
0:25:44	22	10,2	2	20	150
0:25:45	22	10,2	2	20	150
0:25:46	22	10,2	2	20	150
0:25:47	22	10,2	2	20	150
0:25:48	22	10,2	2	20	150
0:25:49	22	10,2	2	20	150
0:25:50	22	10,2	2	20	150
0:25:51	22	10,2	2	20	150
0:25:52	22	10,2	2	20	150
0:25:53	22	10,2	2	20	150
0:25:54	22	10,2	2	20	150
0:25:55	22	10,2	2	20	150
0:25:56	22	10,2	2	20	150
0:25:57	22	10,2	2	20	150
0:25:58	22	10,2	2	20	150
0:25:59	22	10,2	2	20	150
0:26:00	22	10,2	2	20	150
0:26:01	22	10,2	2	20	150
0:26:02	22	10,2	2	20	150
0:26:03	22	10,2	2	20	150
0:26:04	22	10,2	2	20	150
0:26:05	22	10,2	2	20	150
0:26:06	22	10,2	2	20	150
0:26:07	22	10,2	2	20	150
0:26:08	22	10,2	2	20	150
0:26:09	22	10,2	2	20	150
0:26:10	22	10,2	2	20	150
0:26:11	22	10,2	2	20	150
0:26:12	22	10,2	2	20	150
0:26:13	22	10,2	2	20	150
0:26:14	22	10,2	2	20	150
0:26:15	22	10,2	2	20	150
0:26:16	22	10,2	2	20	150
0:26:17	22	10,2	2	20	150
0:26:18	22	10,2	2	20	150
0:26:19	22	10,2	2	20	150
0:26:20	22	10,2	2	20	150
0:26:21	22	10,2	2	20	150
0:26:22	22	10,2	2	20	150
0:26:23	22	10,2	2	20	150
0:26:24	22	10,2	2	20	150
0:26:25	22	10,2	2	20	150
0:26:26	22	10,2	2	20	150
0:26:27	22	10,2	2	20	150
0:26:28	22	10,2	2	20	150
0:26:29	22	10,2	2	20	150
0:26:30	22	10,2	2	20	150
0:26:31	22	10,2	2	20	150
0:26:32	22	10,2	2	20	150
0:26:33	22	10,2	2	20	150
0:26:34	22	10,2	2	20	150
0:26:35	22	10,2	2	20	150
0:26:36	22	10,2	2	20	150
0:26:37	22	10,2	2	20	150
0:26:38	22	10,2	2	20	150
0:26:39	22	10,2	2	20	150
0:26:40	22	10,2	2	20	150
