Repository: ProgWizer/parser

File: project-root/data/Data Acquisition/Data Acquisition/2017 year (147)/17-00135.txt (part 1 of 9)
--Test Summary--
Full Path and File Name	
Instrument Name	7322
Instrument Type	Model 7322 Consistometer - Variable Speed
Instrument Serial Number	
Test Start Date	03.10.2017
Test Start Time	12:39:32
Test Stop Date	03.10.2017
Test Stop Time	16:47:30
Test Length	4:07:58
Final Sample Time Offset	4:07:58
Controller Schedule Name	
Sampling Period	1 second
Comments	MPa 7 (25)
Information	WellID	
Information	Customer	
Information	EngName	
Information	CementClass	G
Information	CementMfr	
Information	Additives	100G+100Gipsum+0.3ËÊ+0.25DAF
Information	Density	1870
Information	BHCT	4
Information	BHST	
Information	FluidLoss	
Information	JobType	
Calculated Value	Time_30Bc	N/A
Calculated Value	Time_70Bc	N/A
Initial Temperature (°C)	24 °C
Final Temperature (°C)	5 °C
Initial Pressure (MPa)	0,5 MPa
Final Pressure (MPa)	7,3 MPa
Initial Consistency (Bc)	2 Bc
Final Consistency (Bc)	2 Bc
Initial Wall Temperature (°C)	18 °C
Final Wall Temperature (°C)	4 °C
Initial Motor Speed (RPM)	150 RPM
Final Motor Speed (RPM)	150 RPM
--Data--
Time (HH:MM:SS)	Temperature (°C)	Pressure (MPa)	Consistency (Bc)	Wall Temperature (°C)	Motor Speed (RPM)
0:00:00	24	0,5	2	18	150
0:00:01	24	0,5	2	18	150
0:00:02	24	0,5	2	18	150
0:00:03	24	0,5	2	18	150
0:00:04	24	0,5	2	18	150
0:00:05	24	0,5	2	18	150
0:00:06	24	0,5	2	17	150
0:00:07	24	0,5	2	18	150
0:00:08	24	0,5	2	17	150
0:00:09	24	0,5	2	17	150
0:00:10	24	0,5	2	17	150
0:00:11	24	0,5	2	17	150
0:00:12	24	0,6	2	17	150
0:00:13	24	0,6	2	17	150
0:00:14	24	0,7	2	17	150
0:00:15	24	0,7	2	17	150
0:00:16	24	0,7	2	17	150
0:00:17	24	0,7	2	17	150
0:00:18	24	0,6	2	17	150
0:00:19	24	0,6	2	17	150
0:00:20	23	0,6	2	17	150
0:00:21	23	0,6	2	17	150
0:00:22	23	0,6	2	17	150
0:00:23	23	0,6	2	17	150
0:00:24	23	0,6	2	17	150
0:00:25	23	0,6	2	17	150
0:00:26	23	0,6	2	17	150
0:00:27	23	0,6	2	17	150
0:00:28	23	0,6	2	17	150
0:00:29	23	0,6	2	17	150
0:00:30	23	0,6	2	17	150
0:00:31	23	0,6	2	17	150
0:00:32	23	0,6	2	17	150
0:00:33	23	0,6	2	17	150
0:00:34	23	0,7	2	17	150
0:00:35	23	0,7	2	17	150
0:00:36	23	0,7	2	17	150
0:00:37	23	0,7	2	17	150
0:00:38	23	0,7	2	17	150
0:00:39	23	0,6	2	17	150
0:00:40	23	0,6	2	17	150
0:00:41	23	0,7	2	17	150
0:00:42	23	0,7	2	17	150
0:00:43	23	0,8	2	17	150
0:00:44	23	0,8	2	17	150
0:00:45	23	0,7	2	17	150
0:00:46	23	0,7	2	17	150
0:00:47	23	0,7	2	16	150
0:00:48	23	0,7	2	17	150
0:00:49	23	0,7	2	17	150
0:00:50	23	0,7	2	16	150
0:00:51	23	0,7	2	17	150
0:00:52	23	0,7	2	16	150
0:00:53	23	0,7	2	16	150
0:00:54	23	0,7	2	16	150
0:00:55	23	0,7	2	16	150
0:00:56	23	0,7	2	16	150
0:00:57	23	0,7	2	16	150
0:00:58	23	0,7	2	16	150
0:00:59	23	0,7	2	16	150
0:01:00	23	0,8	2	16	150
0:01:01	23	0,8	2	16	150
0:01:02	23	0,8	2	16	150
0:01:03	23	0,8	2	16	150
0:01:04	23	0,8	2	16	150
0:01:05	23	0,8	2	16	150
0:01:06	23	0,8	2	16	150
0:01:07	23	0,8	2	16	150
0:01:08	23	0,8	2	16	150
0:01:09	23	0,8	2	16	150
0:01:10	23	0,9	2	16	150
0:01:11	23	0,9	2	16	150
0:01:12	23	0,9	2	16	150
0:01:13	23	0,9	2	16	150
0:01:14	23	0,9	2	16	150
0:01:15	23	0,9	2	16	150
0:01:16	23	0,9	2	16	150
0:01:17	23	0,9	2	16	150
0:01:18	23	0,9	2	16	150
0:01:19	23	0,9	2	16	150
0:01:20	23	0,8	2	16	150
0:01:21	23	0,8	2	16	150
0:01:22	23	0,8	2	16	150
0:01:23	23	0,8	2	16	150
0:01:24	23	0,8	2	16	150
0:01:25	23	0,8	2	16	150
0:01:26	23	0,8	2	16	150
0:01:27	23	0,8	2	16	150
0:01:28	23	0,8	2	16	150
0:01:29	23	0,9	2	16	150
0:01:30	23	0,9	2	16	150
0:01:31	23	1,0	2	16	150
0:01:32	23	1,0	2	16	150
0:01:33	23	1,0	2	16	150
0:01:34	23	0,9	2	16	150
0:01:35	23	0,9	2	16	150
0:01:36	23	0,9	2	16	150
0:01:37	23	0,9	2	16	150
0:01:38	23	0,9	2	16	150
0:01:39	23	0,9	2	16	150
0:01:40	23	0,9	2	16	150
0:01:41	23	0,9	2	16	150
0:01:42	23	0,9	2	16	150
0:01:43	23	1,0	2	16	150
0:01:44	23	1,1	2	16	150
0:01:45	22	1,1	2	16	150
0:01:46	23	1,1	2	16	150
0:01:47	22	1,1	2	16	150
0:01:48	22	1,1	2	16	150
0:01:49	22	1,1	2	16	150
0:01:50	22	1,0	2	16	150
0:01:51	22	1,0	2	16	150
0:01:52	22	1,0	2	16	150
0:01:53	22	1,0	2	16	150
0:01:54	22	1,0	2	16	150
0:01:55	22	1,0	2	16	150
0:01:56	22	1,0	2	16	150
0:01:57	22	1,0	2	16	150
0:01:58	22	1,0	2	16	150
0:01:59	22	1,0	2	16	150
0:02:00	22	1,0	2	16	150
0:02:01	22	1,0	2	16	150
0:02:02	22	1,0	2	15	150
0:02:03	22	1,0	2	16	150
0:02:04	22	1,0	2	16	150
0:02:05	22	1,0	2	16	150
0:02:06	22	1,0	2	15	150
0:02:07	22	1,1	2	15	150
0:02:08	22	1,1	2	15	150
0:02:09	22	1,2	2	16	150
0:02:10	22	1,1	2	16	150
0:02:11	22	1,1	2	15	150
0:02:12	22	1,1	2	16	150
0:02:13	22	1,1	2	15	150
0:02:14	22	1,1	2	15	150
0:02:15	22	1,1	2	15	150
0:02:16	22	1,1	2	15	150
0:02:17	22	1,1	2	15	150
0:02:18	22	1,1	2	15	150
0:02:19	22	1,1	2	15	150
0:02:20	22	1,1	2	15	150
0:02:21	22	1,1	2	15	150
0:02:22	22	1,1	2	15	150
0:02:23	22	1,2	2	15	150
0:02:24	22	1,3	2	15	150
0:02:25	22	1,3	2	15	150
0:02:26	22	1,3	2	15	150
0:02:27	22	1,3	2	15	150
0:02:28	22	1,3	2	15	150
0:02:29	22	1,3	2	15	150
0:02:30	22	1,3	2	15	150
0:02:31	22	1,2	2	15	150
0:02:32	22	1,2	2	15	150
0:02:33	22	1,2	2	15	150
0:02:34	22	1,2	2	15	150
0:02:35	22	1,2	2	15	150
0:02:36	22	1,2	2	15	150
0:02:37	22	1,2	2	15	150
0:02:38	22	1,2	2	15	150
0:02:39	22	1,2	2	15	150
0:02:40	22	1,2	2	15	150
0:02:41	22	1,2	2	15	150
0:02:42	22	1,2	2	15	150
0:02:43	22	1,2	2	15	150
0:02:44	22	1,2	2	15	150
0:02:45	22	1,2	2	15	150
0:02:46	22	1,2	2	15	150
0:02:47	22	1,2	2	15	150
0:02:48	22	1,3	2	15	150
0:02:49	22	1,3	2	15	150
0:02:50	22	1,3	2	15	150
0:02:51	22	1,3	2	15	150
0:02:52	22	1,3	2	15	150
0:02:53	22	1,3	2	15	150
0:02:54	22	1,3	2	15	150
0:02:55	22	1,3	2	15	150
0:02:56	22	1,3	2	15	150
0:02:57	22	1,3	2	15	150
0:02:58	22	1,3	2	15	150
0:02:59	22	1,3	2	15	150
0:03:00	22	1,3	2	15	150
0:03:01	22	1,3	2	15	150
0:03:02	22	1,2	2	15	150
0:03:03	22	1,2	2	15	150
0:03:04	22	1,4	2	15	150
0:03:05	22	1,4	2	15	150
0:03:06	21	1,5	2	15	150
0:03:07	21	1,5	2	15	150
0:03:08	21	1,4	2	15	150
0:03:09	21	1,4	2	15	150
0:03:10	21	1,4	2	15	150
0:03:11	21	1,4	2	15	150
0:03:12	21	1,4	2	15	150
0:03:13	21	1,4	2	15	150
0:03:14	21	1,4	2	15	150
0:03:15	21	1,4	2	15	150
0:03:16	21	1,4	2	15	150
0:03:17	21	1,4	2	15	150
0:03:18	21	1,4	2	15	150
0:03:19	21	1,4	2	15	150
0:03:20	21	1,3	2	15	150
0:03:21	21	1,3	2	15	150
0:03:22	21	1,3	2	15	150
0:03:23	21	1,3	2	15	150
0:03:24	21	1,4	2	15	150
0:03:25	21	1,5	2	15	150
0:03:26	21	1,5	2	15	150
0:03:27	21	1,5	2	15	150
0:03:28	21	1,5	2	15	150
0:03:29	21	1,5	2	15	150
0:03:30	21	1,5	2	15	150
0:03:31	21	1,5	2	15	150
0:03:32	21	1,5	2	15	150
0:03:33	21	1,5	2	15	150
0:03:34	21	1,5	2	15	150
0:03:35	21	1,5	2	15	150
0:03:36	21	1,5	2	15	150
0:03:37	21	1,5	2	15	150
0:03:38	21	1,5	2	15	150
0:03:39	21	1,4	2	15	150
0:03:40	21	1,4	2	15	150
0:03:41	21	1,4	2	15	150
0:03:42	21	1,4	2	15	150
0:03:43	21	1,4	2	15	150
0:03:44	21	1,4	2	15	150
0:03:45	21	1,5	2	15	150
0:03:46	21	1,5	2	15	150
0:03:47	21	1,5	2	15	150
0:03:48	21	1,5	2	15	150
0:03:49	21	1,5	2	15	150
0:03:50	21	1,5	2	15	150
0:03:51	21	1,5	2	15	150
0:03:52	21	1,7	2	15	150
0:03:53	21	1,7	2	15	150
0:03:54	21	1,8	2	15	150
0:03:55	21	1,8	2	15	150
0:03:56	21	1,8	2	15	150
0:03:57	21	1,8	2	15	150
0:03:58	21	1,8	2	15	150
0:03:59	21	1,8	2	15	150
0:04:00	21	1,7	2	15	150
0:04:01	21	1,7	2	15	150
0:04:02	21	1,7	2	15	150
0:04:03	21	1,7	2	15	150
0:04:04	21	1,7	2	15	150
0:04:05	21	1,7	2	15	150
0:04:06	21	1,7	2	15	150
0:04:07	21	1,7	2	15	150
0:04:08	21	1,7	2	15	150
0:04:09	21	1,7	2	15	150
0:04:10	21	1,7	2	15	150
0:04:11	21	1,7	2	15	150
0:04:12	21	1,6	2	15	150
0:04:13	21	1,6	2	15	150
0:04:14	21	1,6	2	15	150
0:04:15	21	1,6	2	15	150
0:04:16	21	1,6	2	15	150
0:04:17	21	1,6	2	15	150
0:04:18	21	1,6	2	15	150
0:04:19	21	1,6	2	15	150
0:04:20	21	1,6	2	15	150
0:04:21	21	1,6	2	15	150
0:04:22	21	1,6	2	15	150
0:04:23	21	1,6	2	15	150
0:04:24	21	1,6	2	15	150
0:04:25	21	1,6	2	15	150
0:04:26	21	1,6	2	15	150
0:04:27	21	1,6	2	15	150
0:04:28	21	1,6	2	14	150
0:04:29	21	1,8	2	14	150
0:04:30	21	1,8	2	15	150
0:04:31	21	1,9	2	15	150
0:04:32	21	1,9	2	15	150
0:04:33	20	1,9	2	15	150
0:04:34	20	1,9	2	15	150
0:04:35	20	1,9	2	15	150
0:04:36	20	1,8	2	15	150
0:04:37	20	1,8	2	15	150
0:04:38	20	1,8	2	14	150
0:04:39	20	1,8	2	15	150
0:04:40	20	1,8	2	14	150
0:04:41	20	1,8	2	14	150
0:04:42	20	1,8	2	14	150
0:04:43	20	1,8	2	14	150
0:04:44	20	1,8	2	14	150
0:04:45	20	1,8	2	14	150
0:04:46	20	1,8	2	15	150
0:04:47	20	1,8	2	14	150
0:04:48	20	1,8	2	14	150
0:04:49	20	1,7	2	14	150
0:04:50	20	1,7	2	14	150
0:04:51	20	1,7	2	14	150
0:04:52	20	1,7	2	15	150
0:04:53	20	1,7	2	14	150
0:04:54	20	1,8	2	14	150
0:04:55	20	2,0	2	14	150
0:04:56	20	2,0	2	14	150
0:04:57	20	2,0	2	14	150
0:04:58	20	2,0	2	14	150
0:04:59	20	2,0	2	15	150
0:05:00	20	2,0	2	14	150
0:05:01	20	2,0	2	14	150
0:05:02	20	2,0	2	14	150
0:05:03	20	2,0	2	14	150
0:05:04	20	2,0	2	14	150
0:05:05	20	2,0	2	14	150
0:05:06	20	2,0	2	14	150
0:05:07	20	2,0	2	14	150
0:05:08	20	1,9	2	14	150
0:05:09	20	1,9	2	14	150
0:05:10	20	1,9	2	14	150
0:05:11	20	1,9	2	14	150
0:05:12	20	1,9	2	14	150
0:05:13	20	1,9	2	14	150
0:05:14	20	1,9	2	14	150
0:05:15	20	1,9	2	14	150
0:05:16	20	1,9	2	14	150
0:05:17	20	1,9	2	14	150
0:05:18	20	1,9	2	14	150
0:05:19	20	1,9	2	14	150
0:05:20	20	1,9	2	14	150
0:05:21	20	1,9	2	14	150
0:05:22	20	1,8	2	14	150
0:05:23	20	1,9	2	14	150
0:05:24	20	1,9	2	14	150
0:05:25	20	1,9	2	14	150
0:05:26	20	1,9	2	14	150
0:05:27	20	1,9	2	14	150
0:05:28	20	1,9	2	14	150
0:05:29	20	2,0	2	14	150
0:05:30	20	2,1	2	14	150
0:05:31	20	2,1	2	14	150
0:05:32	20	2,1	2	14	150
0:05:33	20	2,1	2	14	150
0:05:34	20	2,1	2	14	150
0:05:35	20	2,1	2	14	150
0:05:36	20	2,1	2	14	150
0:05:37	20	2,0	2	14	150
0:05:38	20	2,0	2	14	150
0:05:39	20	2,0	2	14	150
0:05:40	20	2,0	2	14	150
0:05:41	20	2,0	2	14	150
0:05:42	20	2,0	2	14	150
0:05:43	20	2,0	2	14	150
0:05:44	20	2,0	2	14	150
0:05:45	20	2,0	2	14	150
0:05:46	20	2,0	2	14	150
0:05:47	20	2,0	2	14	150
0:05:48	20	2,0	2	14	150
0:05:49	20	2,0	2	14	150
0:05:50	20	2,1	2	14	150
0:05:51	20	2,2	2	14	150
0:05:52	20	2,3	2	14	150
0:05:53	20	2,3	2	14	150
0:05:54	20	2,3	2	14	150
0:05:55	20	2,3	2	14	150
0:05:56	20	2,3	2	14	150
0:05:57	20	2,2	2	14	150
0:05:58	20	2,2	2	14	150
0:05:59	20	2,2	2	14	150
0:06:00	20	2,2	2	14	150
0:06:01	20	2,2	2	14	150
0:06:02	20	2,2	2	14	150
0:06:03	19	2,2	2	14	150
0:06:04	20	2,2	2	14	150
0:06:05	19	2,2	2	14	150
0:06:06	19	2,2	2	14	150
0:06:07	19	2,2	2	14	150
0:06:08	19	2,2	2	14	150
0:06:09	19	2,2	2	14	150
0:06:10	19	2,2	2	14	150
0:06:11	19	2,1	2	14	150
0:06:12	19	2,1	2	14	150
0:06:13	19	2,1	2	14	150
0:06:14	19	2,1	2	14	150
0:06:15	19	2,1	2	14	150
0:06:16	19	2,1	2	14	150
0:06:17	19	2,1	2	14	150
0:06:18	19	2,1	2	14	150
0:06:19	19	2,1	2	14	150
0:06:20	19	2,2	2	14	150
0:06:21	19	2,3	2	14	150
0:06:22	19	2,3	2	14	150
0:06:23	19	2,3	2	14	150
0:06:24	19	2,3	2	14	150
0:06:25	19	2,3	2	14	150
0:06:26	19	2,3	2	14	150
0:06:27	19	2,3	2	14	150
0:06:28	19	2,2	2	14	150
0:06:29	19	2,2	2	14	150
0:06:30	19	2,2	2	14	150
0:06:31	19	2,2	2	14	150
0:06:32	19	2,2	2	14	150
0:06:33	19	2,2	2	14	150
0:06:34	19	2,2	2	14	150
0:06:35	19	2,2	2	14	150
0:06:36	19	2,2	2	14	150
0:06:37	19	2,2	2	14	150
0:06:38	19	2,2	2	14	150
0:06:39	19	2,2	2	14	150
0:06:40	19	2,3	2	14	150
0:06:41	19	2,3	2	14	150
0:06:42	19	2,4	2	14	150
0:06:43	19	2,4	2	14	150
0:06:44	19	2,4	2	14	150
0:06:45	19	2,4	2	14	150
0:06:46	19	2,4	2	14	150
0:06:47	19	2,4	2	14	150
0:06:48	19	2,3	2	14	150
0:06:49	19	2,3	2	14	150
0:06:50	19	2,3	2	14	150
0:06:51	19	2,3	2	14	150
0:06:52	19	2,3	2	14	150
0:06:53	19	2,3	2	14	150
0:06:54	19	2,3	2	14	150
0:06:55	19	2,3	2	14	150
0:06:56	19	2,3	2	14	150
0:06:57	19	2,3	2	14	150
0:06:58	19	2,3	2	14	150
0:06:59	19	2,3	2	14	150
0:07:00	19	2,3	2	14	150
0:07:01	19	2,4	2	14	150
0:07:02	19	2,5	2	14	150
0:07:03	19	2,6	2	14	150
0:07:04	19	2,6	2	14	150
0:07:05	19	2,6	2	14	150
0:07:06	19	2,6	2	14	150
0:07:07	19	2,6	2	14	150
0:07:08	19	2,6	2	14	150
0:07:09	19	2,6	2	14	150
0:07:10	19	2,6	2	14	150
0:07:11	19	2,5	2	14	150
0:07:12	19	2,5	2	14	150
0:07:13	19	2,5	2	14	150
0:07:14	19	2,5	2	14	150
0:07:15	19	2,5	2	14	150
0:07:16	19	2,5	2	14	150
0:07:17	19	2,5	2	14	150
0:07:18	19	2,5	2	14	150
0:07:19	19	2,5	2	14	150
0:07:20	19	2,5	2	14	150
0:07:21	19	2,5	2	14	150
0:07:22	19	2,5	2	14	150
0:07:23	19	2,5	2	14	150
0:07:24	19	2,5	2	14	150
0:07:25	19	2,4	2	14	150
0:07:26	19	2,4	2	14	150
0:07:27	19	2,4	2	14	150
0:07:28	19	2,4	2	14	150
0:07:29	19	2,4	2	14	150
0:07:30	19	2,4	2	14	150
0:07:31	19	2,4	2	14	150
0:07:32	19	2,4	2	14	150
0:07:33	19	2,5	2	14	150
0:07:34	19	2,5	2	14	150
0:07:35	19	2,5	2	14	150
0:07:36	19	2,5	2	14	150
0:07:37	19	2,5	2	14	150
0:07:38	19	2,5	2	14	150
0:07:39	19	2,5	2	14	150
0:07:40	19	2,5	2	14	150
0:07:41	19	2,5	2	14	150
0:07:42	19	2,5	2	14	150
0:07:43	19	2,5	2	14	150
0:07:44	19	2,5	2	14	150
0:07:45	19	2,5	2	14	150
0:07:46	18	2,5	2	14	150
0:07:47	18	2,6	2	14	150
0:07:48	18	2,7	2	14	150
0:07:49	18	2,7	2	14	150
0:07:50	18	2,7	2	14	150
0:07:51	18	2,7	2	14	150
0:07:52	18	2,7	2	14	150
0:07:53	18	2,7	2	14	150
0:07:54	18	2,7	2	14	150
0:07:55	18	2,7	2	14	150
0:07:56	18	2,7	2	14	150
0:07:57	18	2,7	2	14	150
0:07:58	18	2,7	2	14	150
0:07:59	18	2,7	2	13	150
0:08:00	18	2,7	2	13	150
0:08:01	18	2,7	2	14	150
0:08:02	18	2,6	2	14	150
0:08:03	18	2,6	2	14	150
0:08:04	18	2,6	2	14	150
0:08:05	18	2,6	2	14	150
0:08:06	18	2,6	2	14	150
0:08:07	18	2,6	2	13	150
0:08:08	18	2,6	2	14	150
0:08:09	18	2,6	2	13	150
0:08:10	18	2,6	2	14	150
0:08:11	18	2,6	2	13	150
0:08:12	18	2,6	2	14	150
0:08:13	18	2,7	2	14	150
0:08:14	18	2,8	2	13	150
0:08:15	18	2,8	2	14	150
0:08:16	18	2,8	2	13	150
0:08:17	18	2,8	2	13	150
0:08:18	18	2,8	2	13	150
0:08:19	18	2,8	2	14	150
0:08:20	18	2,8	2	14	150
0:08:21	18	2,8	2	13	150
0:08:22	18	2,8	2	14	150
0:08:23	18	2,8	2	14	150
0:08:24	18	2,7	2	13	150
0:08:25	18	2,7	2	13	150
0:08:26	18	2,7	2	13	150
0:08:27	18	2,7	2	13	150
0:08:28	18	2,7	2	13	150
0:08:29	18	2,7	2	13	150
0:08:30	18	2,7	2	13	150
0:08:31	18	2,7	2	13	150
0:08:32	18	2,7	2	13	150
0:08:33	18	2,7	2	13	150
0:08:34	18	2,7	2	13	150
0:08:35	18	2,7	2	13	150
0:08:36	18	2,9	2	13	150
0:08:37	18	3,1	2	13	150
0:08:38	18	3,1	2	13	150
0:08:39	18	3,1	2	13	150
0:08:40	18	3,1	2	13	150
0:08:41	18	3,1	2	13	150
0:08:42	18	3,1	2	13	150
0:08:43	18	3,1	2	13	150
0:08:44	18	3,1	2	13	150
0:08:45	18	3,1	2	13	150
0:08:46	18	3,1	2	13	150
0:08:47	18	3,1	2	13	150
0:08:48	18	3,1	2	13	150
0:08:49	18	3,1	2	13	150
0:08:50	18	3,0	2	13	150
0:08:51	18	3,0	2	13	150
0:08:52	18	3,0	2	13	150
0:08:53	18	3,0	2	13	150
0:08:54	18	3,0	2	13	150
0:08:55	18	3,0	2	13	150
0:08:56	18	3,0	2	13	150
0:08:57	18	3,0	2	13	150
0:08:58	18	3,0	2	13	150
0:08:59	18	3,0	2	13	150
0:09:00	18	3,0	2	13	150
0:09:01	18	3,0	2	13	150
0:09:02	18	3,0	2	13	150
0:09:03	18	3,0	2	13	150
0:09:04	18	3,0	2	13	150
0:09:05	18	2,9	2	13	150
0:09:06	18	2,9	2	13	150
0:09:07	18	2,9	2	13	150
0:09:08	18	2,9	2	13	150
0:09:09	18	2,9	2	13	150
0:09:10	18	2,9	2	13	150
0:09:11	18	2,9	2	13	150
0:09:12	18	2,9	2	13	150
0:09:13	18	2,9	2	13	150
0:09:14	18	2,9	2	13	150
0:09:15	18	2,9	2	13	150
0:09:16	18	2,9	2	13	150
0:09:17	18	2,9	2	13	150
0:09:18	18	2,9	2	13	150
0:09:19	18	2,9	2	13	150
0:09:20	18	2,9	2	13	150
0:09:21	18	2,9	2	13	150
0:09:22	18	2,9	2	13	150
0:09:23	18	2,9	2	13	150
0:09:24	18	3,0	2	13	150
0:09:25	18	3,2	2	13	150
0:09:26	18	3,2	2	13	150
0:09:27	18	3,3	2	13	150
0:09:28	18	3,3	2	13	150
0:09:29	18	3,3	2	13	150
0:09:30	18	3,3	2	13	150
0:09:31	18	3,2	2	13	150
0:09:32	18	3,2	2	13	150
0:09:33	18	3,2	2	13	150
0:09:34	18	3,2	2	13	150
0:09:35	18	3,2	2	13	150
0:09:36	18	3,2	2	13	150
0:09:37	18	3,2	2	13	150
0:09:38	18	3,2	2	13	150
0:09:39	18	3,2	2	13	150
0:09:40	18	3,2	2	13	150
0:09:41	18	3,2	2	13	150
0:09:42	18	3,2	2	13	150
0:09:43	18	3,2	2	13	150
0:09:44	17	3,2	2	13	150
0:09:45	17	3,2	2	13	150
0:09:46	17	3,2	2	13	150
0:09:47	17	3,1	2	13	150
0:09:48	17	3,1	2	13	150
0:09:49	17	3,1	2	13	150
0:09:50	17	3,1	2	13	150
0:09:51	17	3,1	2	13	150
0:09:52	17	3,1	2	13	150
0:09:53	17	3,1	2	13	150
0:09:54	17	3,1	2	13	150
0:09:55	17	3,1	2	13	150
0:09:56	17	3,1	2	13	150
0:09:57	17	3,1	2	13	150
0:09:58	17	3,1	2	13	150
0:09:59	17	3,1	2	13	150
0:10:00	17	3,1	2	13	150
0:10:01	17	3,1	2	13	150
0:10:02	17	3,1	2	13	150
0:10:03	17	3,1	2	13	150
0:10:04	17	3,2	2	13	150
0:10:05	17	3,3	2	13	150
0:10:06	17	3,3	2	13	150
0:10:07	17	3,3	2	13	150
0:10:08	17	3,3	2	13	150
0:10:09	17	3,3	2	13	150
0:10:10	17	3,3	2	13	150
0:10:11	17	3,3	2	13	150
0:10:12	17	3,3	2	13	150
0:10:13	17	3,3	2	13	150
0:10:14	17	3,3	2	13	150
0:10:15	17	3,3	2	13	150
0:10:16	17	3,3	2	13	150
0:10:17	17	3,3	2	13	150
0:10:18	17	3,3	2	13	150
0:10:19	17	3,2	2	13	150
0:10:20	17	3,2	2	13	150
0:10:21	17	3,2	2	13	150
0:10:22	17	3,2	2	13	150
0:10:23	17	3,2	2	13	150
0:10:24	17	3,2	2	13	150
0:10:25	17	3,2	2	13	150
0:10:26	17	3,2	2	13	150
0:10:27	17	3,2	2	13	150
0:10:28	17	3,2	2	13	150
0:10:29	17	3,2	2	13	150
0:10:30	17	3,2	2	13	150
0:10:31	17	3,2	1	13	150
0:10:32	17	3,3	1	13	150
0:10:33	17	3,4	1	13	150
0:10:34	17	3,4	1	13	150
0:10:35	17	3,4	1	13	150
0:10:36	17	3,4	1	13	150
0:10:37	17	3,4	1	13	150
0:10:38	17	3,4	1	13	150
0:10:39	17	3,4	1	13	150
0:10:40	17	3,3	2	13	150
0:10:41	17	3,3	2	13	150
0:10:42	17	3,3	1	13	150
0:10:43	17	3,3	1	13	150
0:10:44	17	3,3	1	13	150
0:10:45	17	3,3	1	13	150
0:10:46	17	3,3	1	13	150
0:10:47	17	3,3	1	13	150
0:10:48	17	3,3	1	13	150
0:10:49	17	3,3	1	13	150
0:10:50	17	3,3	1	13	150
0:10:51	17	3,3	1	13	150
0:10:52	17	3,3	1	13	150
0:10:53	17	3,3	1	13	150
0:10:54	17	3,5	1	13	150
0:10:55	17	3,7	1	13	150
0:10:56	17	3,7	1	13	150
0:10:57	17	3,7	1	13	150
0:10:58	17	3,7	1	13	150
0:10:59	17	3,7	1	13	150
0:11:00	17	3,7	1	13	150
0:11:01	17	3,7	1	13	150
0:11:02	17	3,7	1	13	150
0:11:03	17	3,7	1	13	150
0:11:04	17	3,7	1	13	150
0:11:05	17	3,7	1	13	150
0:11:06	17	3,7	1	13	150
0:11:07	17	3,7	1	13	150
0:11:08	17	3,7	1	13	150
0:11:09	17	3,7	1	13	150
0:11:10	17	3,7	1	13	150
0:11:11	17	3,7	1	13	150
0:11:12	17	3,7	1	13	150
0:11:13	17	3,6	1	13	150
0:11:14	17	3,6	1	13	150
0:11:15	17	3,6	1	13	150
0:11:16	17	3,6	1	13	150
0:11:17	17	3,6	1	13	150
0:11:18	17	3,6	1	13	150
0:11:19	17	3,6	1	13	150
0:11:20	17	3,6	1	13	150
0:11:21	17	3,6	1	13	150
0:11:22	17	3,6	1	13	150
0:11:23	17	3,6	1	13	150
0:11:24	17	3,6	1	13	150
0:11:25	17	3,6	1	13	150
0:11:26	17	3,6	1	13	150
0:11:27	17	3,6	1	13	150
0:11:28	17	3,6	1	13	150
0:11:29	17	3,6	1	13	150
0:11:30	17	3,6	1	13	150
0:11:31	17	3,5	1	13	150
0:11:32	17	3,5	1	13	150
0:11:33	17	3,5	1	13	150
0:11:34	17	3,5	1	13	150
0:11:35	17	3,5	1	13	150
0:11:36	17	3,5	1	13	150
0:11:37	17	3,5	1	13	150
0:11:38	17	3,5	1	13	150
0:11:39	17	3,5	1	13	150
0:11:40	17	3,5	1	13	150
0:11:41	17	3,5	1	13	150
0:11:42	17	3,5	1	13	150
0:11:43	17	3,5	1	13	150
0:11:44	17	3,6	1	13	150
0:11:45	17	3,6	1	13	150
0:11:46	17	3,6	1	13	150
0:11:47	17	3,6	1	13	150
0:11:48	17	3,6	1	13	150
0:11:49	17	3,6	1	13	150
0:11:50	17	3,6	1	13	150
0:11:51	17	3,6	1	13	150
0:11:52	17	3,6	1	13	150
0:11:53	17	3,6	1	13	150
0:11:54	17	3,5	1	13	150
0:11:55	17	3,5	1	13	150
0:11:56	17	3,8	1	13	150
0:11:57	17	3,9	1	13	150
0:11:58	17	3,9	1	13	150
0:11:59	16	3,9	1	13	150
0:12:00	16	3,9	1	13	150
0:12:01	17	3,9	1	13	150
0:12:02	16	3,9	1	13	150
0:12:03	16	3,9	1	13	150
0:12:04	16	3,9	1	13	150
0:12:05	16	3,9	1	13	150
0:12:06	16	3,9	1	13	150
0:12:07	16	3,9	1	13	150
0:12:08	16	3,9	1	13	150
0:12:09	16	3,9	1	13	150
0:12:10	16	3,9	1	13	150
0:12:11	16	3,9	1	13	150
0:12:12	16	3,8	1	13	150
0:12:13	16	3,8	1	13	150
0:12:14	16	3,8	1	13	150
0:12:15	16	3,8	1	13	150
0:12:16	16	3,8	1	13	150
0:12:17	16	3,8	1	13	150
0:12:18	16	3,8	1	12	150
0:12:19	16	3,8	1	13	150
0:12:20	16	3,8	1	13	150
0:12:21	16	3,8	1	13	150
0:12:22	16	3,8	1	12	150
0:12:23	16	3,8	1	13	150
0:12:24	16	3,8	1	12	150
0:12:25	16	3,8	1	12	150
0:12:26	16	3,8	1	13	150
0:12:27	16	3,8	1	12	150
0:12:28	16	3,8	1	12	150
0:12:29	16	3,8	1	13	150
0:12:30	16	3,8	1	12	150
0:12:31	16	3,7	1	12	150
0:12:32	16	3,7	1	13	150
0:12:33	16	3,7	1	12	150
0:12:34	16	3,7	1	13	150
0:12:35	16	3,7	1	12	150
0:12:36	16	3,7	1	12	150
0:12:37	16	3,8	1	12	150
0:12:38	16	3,9	1	12	150
0:12:39	16	3,9	1	12	150
0:12:40	16	4,0	1	12	150
0:12:41	16	4,0	1	12	150
0:12:42	16	4,0	1	12	150
0:12:43	16	3,9	1	13	150
0:12:44	16	3,9	1	12	150
0:12:45	16	3,9	1	13	150
0:12:46	16	3,9	1	12	150
0:12:47	16	3,9	1	12	150
0:12:48	16	3,9	1	12	150
0:12:49	16	3,9	1	12	150
0:12:50	16	3,9	1	12	150
0:12:51	16	3,9	1	12	150
0:12:52	16	3,9	1	12	150
0:12:53	16	3,9	1	12	150
0:12:54	16	3,9	1	12	150
0:12:55	16	3,9	1	12	150
0:12:56	16	3,9	1	12	150
0:12:57	16	3,9	1	12	150
0:12:58	16	3,9	1	12	150
0:12:59	16	3,9	1	13	150
0:13:00	16	3,9	1	12	150
0:13:01	16	3,9	1	12	150
0:13:02	16	3,8	1	12	150
0:13:03	16	3,8	1	12	150
0:13:04	16	3,9	1	12	150
0:13:05	16	4,0	1	12	150
0:13:06	16	4,1	1	12	150
0:13:07	16	4,1	1	12	150
0:13:08	16	4,1	1	12	150
0:13:09	16	4,1	1	12	150
0:13:10	16	4,1	1	12	150
0:13:11	16	4,1	1	12	150
0:13:12	16	4,1	1	12	150
0:13:13	16	4,1	1	12	150
0:13:14	16	4,0	1	12	150
0:13:15	16	4,0	1	12	150
0:13:16	16	4,0	1	12	150
0:13:17	16	4,0	1	12	150
0:13:18	16	4,0	1	12	150
0:13:19	16	4,0	1	12	150
0:13:20	16	4,0	1	12	150
0:13:21	16	4,0	1	12	150
0:13:22	16	4,0	1	12	150
0:13:23	16	4,0	1	12	150
0:13:24	16	4,0	1	12	150
0:13:25	16	4,0	1	12	150
0:13:26	16	4,0	1	12	150
0:13:27	16	4,0	1	12	150
0:13:28	16	4,0	1	12	150
0:13:29	16	4,0	1	12	150
0:13:30	16	4,0	1	12	150
0:13:31	16	4,0	1	12	150
0:13:32	16	4,0	1	12	150
0:13:33	16	4,1	1	12	150
0:13:34	16	4,2	1	12	150
0:13:35	16	4,2	1	12	150
0:13:36	16	4,2	1	12	150
0:13:37	16	4,2	1	12	150
0:13:38	16	4,2	1	12	150
0:13:39	16	4,2	1	12	150
0:13:40	16	4,2	1	12	150
0:13:41	16	4,2	1	12	150
0:13:42	16	4,2	1	12	150
0:13:43	16	4,2	1	12	150
0:13:44	16	4,2	1	12	150
0:13:45	16	4,2	1	12	150
0:13:46	16	4,2	1	12	150
0:13:47	16	4,2	1	12	150
0:13:48	16	4,2	1	12	150
0:13:49	16	4,2	1	12	150
0:13:50	16	4,1	1	12	150
0:13:51	16	4,1	1	12	150
0:13:52	16	4,1	1	12	150
0:13:53	16	4,1	1	12	150
0:13:54	16	4,1	1	12	150
0:13:55	16	4,1	1	12	150
0:13:56	16	4,1	1	12	150
0:13:57	16	4,1	1	12	150
0:13:58	16	4,1	1	12	150
0:13:59	16	4,1	1	12	150
0:14:00	16	4,1	1	12	150
0:14:01	16	4,1	1	12	150
0:14:02	16	4,1	1	12	150
0:14:03	16	4,3	1	12	150
0:14:04	16	4,3	1	12	150
0:14:05	16	4,4	1	12	150
0:14:06	16	4,4	1	12	150
0:14:07	16	4,4	1	12	150
0:14:08	16	4,4	1	12	150
0:14:09	16	4,3	1	12	150
0:14:10	16	4,3	1	12	150
0:14:11	16	4,3	1	12	150
0:14:12	16	4,3	1	12	150
0:14:13	16	4,3	1	12	150
0:14:14	16	4,3	1	12	150
0:14:15	16	4,3	1	12	150
0:14:16	16	4,3	1	12	150
0:14:17	16	4,3	1	12	150
0:14:18	16	4,3	1	12	150
0:14:19	16	4,3	1	12	150
0:14:20	16	4,3	1	12	150
0:14:21	16	4,3	1	12	150
0:14:22	16	4,3	1	12	150
0:14:23	16	4,3	1	12	150
0:14:24	16	4,3	1	12	150
0:14:25	16	4,3	1	12	150
0:14:26	16	4,3	1	12	150
0:14:27	16	4,3	1	12	150
0:14:28	16	4,3	1	12	150
0:14:29	16	4,2	1	12	150
0:14:30	16	4,2	1	12	150
0:14:31	16	4,2	1	12	150
0:14:32	16	4,2	1	12	150
0:14:33	16	4,2	1	12	150
0:14:34	16	4,4	1	12	150
0:14:35	16	4,6	1	12	150
0:14:36	15	4,7	1	12	150
0:14:37	15	4,7	1	12	150
0:14:38	15	4,7	1	12	150
0:14:39	15	4,7	1	12	150
0:14:40	15	4,7	1	12	150
0:14:41	15	4,7	1	12	150
0:14:42	15	4,7	1	12	150
0:14:43	15	4,7	1	12	150
0:14:44	15	4,7	1	12	150
0:14:45	15	4,7	1	12	150
0:14:46	15	4,7	1	12	150
0:14:47	15	4,7	1	12	150
0:14:48	15	4,7	1	12	150
0:14:49	15	4,7	1	12	150
0:14:50	15	4,6	1	12	150
0:14:51	15	4,6	1	12	150
0:14:52	15	4,6	1	12	150
0:14:53	15	4,6	1	12	150
0:14:54	15	4,6	1	12	150
0:14:55	15	4,6	1	12	150
0:14:56	15	4,6	1	12	150
0:14:57	15	4,6	1	12	150
0:14:58	15	4,6	1	12	150
0:14:59	15	4,6	1	12	150
0:15:00	15	4,6	1	12	150
0:15:01	15	4,6	1	12	150
0:15:02	15	4,6	1	12	150
0:15:03	15	4,6	1	12	150
0:15:04	15	4,6	1	12	150
0:15:05	15	4,6	1	12	150
0:15:06	15	4,6	1	12	150
0:15:07	15	4,6	1	12	150
0:15:08	15	4,6	1	12	150
0:15:09	15	4,5	1	12	150
0:15:10	15	4,5	1	12	150
0:15:11	15	4,5	1	12	150
0:15:12	15	4,5	1	12	150
0:15:13	15	4,5	1	12	150
0:15:14	15	4,5	1	12	150
0:15:15	15	4,5	1	12	150
0:15:16	15	4,5	1	12	150
0:15:17	15	4,5	1	12	150
0:15:18	15	4,5	1	12	150
0:15:19	15	4,5	1	12	150
0:15:20	15	4,5	1	12	150
0:15:21	15	4,5	1	12	150
0:15:22	15	4,5	1	12	150
0:15:23	15	4,5	1	12	150
0:15:24	15	4,5	1	12	150
0:15:25	15	4,5	1	12	150
0:15:26	15	4,5	1	12	150
0:15:27	15	4,5	1	12	150
0:15:28	15	4,5	1	12	150
0:15:29	15	4,5	1	12	150
0:15:30	15	4,5	1	12	150
0:15:31	15	4,5	1	12	150
0:15:32	15	4,5	1	12	150
0:15:33	15	4,5	1	12	150
0:15:34	15	4,5	1	12	150
0:15:35	15	4,5	1	12	150
0:15:36	15	4,5	1	12	150
0:15:37	15	4,6	1	12	150
0:15:38	15	4,8	1	12	150
0:15:39	15	4,9	2	12	150
0:15:40	15	4,9	2	12	150
0:15:41	15	4,9	2	12	150
0:15:42	15	4,9	2	12	150
0:15:43	15	4,9	2	12	150
0:15:44	15	4,9	2	12	150
0:15:45	15	4,9	2	12	150
0:15:46	15	4,9	2	12	150
0:15:47	15	4,9	2	12	150
0:15:48	15	4,9	2	12	150
0:15:49	15	4,9	2	12	150
0:15:50	15	4,9	2	12	150
0:15:51	15	4,9	2	12	150
0:15:52	15	4,9	2	12	150
0:15:53	15	4,9	2	12	150
0:15:54	15	4,9	2	12	150
0:15:55	15	4,8	2	12	150
0:15:56	15	4,8	2	12	150
0:15:57	15	4,8	2	12	150
0:15:58	15	4,8	2	12	150
0:15:59	15	4,8	2	12	150
0:16:00	15	4,8	2	12	150
0:16:01	15	4,8	2	12	150
0:16:02	15	4,8	2	12	150
0:16:03	15	4,8	2	12	150
0:16:04	15	4,8	2	12	150
0:16:05	15	4,8	2	12	150
0:16:06	15	4,8	2	12	150
0:16:07	15	4,8	2	12	150
0:16:08	15	4,8	2	12	150
0:16:09	15	4,8	2	12	150
0:16:10	15	4,8	2	12	150
0:16:11	15	4,8	2	12	150
0:16:12	15	4,8	2	12	150
0:16:13	15	4,8	2	12	150
0:16:14	15	4,8	2	12	150
0:16:15	15	4,8	2	12	150
0:16:16	15	4,7	2	12	150
0:16:17	15	4,7	2	12	150
0:16:18	15	4,7	2	12	150
0:16:19	15	4,7	2	12	150
0:16:20	15	4,7	2	12	150
0:16:21	15	4,7	2	12	150
0:16:22	15	4,7	2	12	150
0:16:23	15	4,7	2	12	150
0:16:24	15	4,7	2	12	150
0:16:25	15	4,7	2	12	150
0:16:26	15	4,8	2	12	150
0:16:27	15	4,9	2	12	150
0:16:28	15	4,9	2	12	150
0:16:29	15	4,9	2	12	150
0:16:30	15	4,9	2	12	150
0:16:31	15	4,9	2	12	150
0:16:32	15	4,9	2	12	150
0:16:33	15	4,9	2	12	150
0:16:34	15	4,9	2	12	150
0:16:35	15	4,9	2	12	150
0:16:36	15	4,9	2	12	150
0:16:37	15	4,9	2	12	150
0:16:38	15	4,9	2	12	150
0:16:39	15	4,9	2	12	150
0:16:40	15	4,9	2	12	150
0:16:41	15	4,9	2	12	150
0:16:42	15	4,9	2	12	150
0:16:43	15	4,9	2	12	150
0:16:44	15	4,8	2	12	150
0:16:45	15	4,8	2	12	150
0:16:46	15	4,8	2	12	150
0:16:47	15	4,8	2	12	150
0:16:48	15	4,8	2	12	150
0:16:49	15	4,8	2	12	150
0:16:50	15	4,8	2	12	150
0:16:51	15	4,8	2	12	150
0:16:52	15	5,0	2	12	150
0:16:53	15	5,1	2	12	150
0:16:54	15	5,1	2	12	150
0:16:55	15	5,1	2	12	150
0:16:56	15	5,1	2	12	150
0:16:57	15	5,1	2	12	150
0:16:58	15	5,1	2	12	150
0:16:59	15	5,1	2	12	150
0:17:00	15	5,1	2	12	150
0:17:01	15	5,1	2	12	150
0:17:02	15	5,1	2	12	150
0:17:03	15	5,1	2	12	150
0:17:04	15	5,1	2	12	150
0:17:05	15	5,1	2	12	150
0:17:06	15	5,1	2	12	150
0:17:07	15	5,0	2	12	150
0:17:08	15	5,0	2	12	150
0:17:09	15	5,0	2	12	150
0:17:10	15	5,0	2	12	150
0:17:11	15	5,0	2	12	150
0:17:12	15	5,0	2	12	150
0:17:13	15	5,0	2	11	150
0:17:14	15	5,0	2	12	150
0:17:15	15	5,0	2	12	150
0:17:16	15	5,0	2	12	150
0:17:17	15	5,0	2	12	150
0:17:18	15	5,0	2	11	150
0:17:19	15	5,0	2	12	150
0:17:20	15	5,0	2	12	150
0:17:21	15	5,0	2	12	150
0:17:22	15	5,0	2	11	150
0:17:23	15	5,0	2	12	150
0:17:24	15	5,0	2	12	150
0:17:25	15	5,0	2	12	150
0:17:26	15	5,1	2	12	150
0:17:27	15	5,3	2	12	150
0:17:28	15	5,4	2	12	150
0:17:29	15	5,4	2	12	150
0:17:30	15	5,4	2	11	150
0:17:31	15	5,4	2	12	150
0:17:32	15	5,4	2	11	150
0:17:33	15	5,4	2	12	150
0:17:34	15	5,4	2	12	150
0:17:35	15	5,4	2	11	150
0:17:36	15	5,4	2	12	150
0:17:37	15	5,4	2	12	150
0:17:38	15	5,4	2	12	150
0:17:39	15	5,4	2	11	150
0:17:40	14	5,3	2	11	150
0:17:41	14	5,3	2	11	150
0:17:42	14	5,3	2	12	150
0:17:43	14	5,3	2	11	150
0:17:44	14	5,3	2	11	150
0:17:45	14	5,3	2	11	150
0:17:46	14	5,3	2	11	150
0:17:47	14	5,3	2	11	150
0:17:48	14	5,3	2	11	150
0:17:49	14	5,3	2	11	150
0:17:50	14	5,3	2	11	150
0:17:51	14	5,3	2	12	150
0:17:52	14	5,3	2	11	150
0:17:53	14	5,3	2	12	150
0:17:54	14	5,3	2	11	150
0:17:55	14	5,3	2	11	150
0:17:56	14	5,3	2	11	150
0:17:57	14	5,3	2	11	150
0:17:58	14	5,3	2	11	150
0:17:59	14	5,3	2	11	150
0:18:00	14	5,3	2	11	150
0:18:01	14	5,3	2	11	150
0:18:02	14	5,2	2	12	150
0:18:03	14	5,2	2	11	150
0:18:04	14	5,2	2	12	150
0:18:05	14	5,2	2	11	150
0:18:06	14	5,2	2	11	150
0:18:07	14	5,2	2	11	150
0:18:08	14	5,2	2	11	150
0:18:09	14	5,2	2	11	150
0:18:10	14	5,2	2	11	150
0:18:11	14	5,2	2	11	150
0:18:12	14	5,2	2	11	150
0:18:13	14	5,2	2	11	150
0:18:14	14	5,2	2	11	150
0:18:15	14	5,2	2	11	150
0:18:16	14	5,2	2	11	150
0:18:17	14	5,2	2	11	150
0:18:18	14	5,2	2	11	150
0:18:19	14	5,3	2	11	150
0:18:20	14	5,3	2	11	150
0:18:21	14	5,3	2	11	150
0:18:22	14	5,3	2	11	150
0:18:23	14	5,2	2	11	150
0:18:24	14	5,2	2	11	150
0:18:25	14	5,2	2	11	150
0:18:26	14	5,2	2	11	150
0:18:27	14	5,5	2	11	150
0:18:28	14	5,7	2	11	150
0:18:29	14	5,7	2	12	150
0:18:30	14	5,7	2	11	150
0:18:31	14	5,7	2	11	150
0:18:32	14	5,7	2	11	150
0:18:33	14	5,7	2	11	150
0:18:34	14	5,7	2	11	150
0:18:35	14	5,7	2	11	150
0:18:36	14	5,7	2	11	150
0:18:37	14	5,7	2	11	150
0:18:38	14	5,7	2	11	150
0:18:39	14	5,7	2	11	150
0:18:40	14	5,7	2	11	150
0:18:41	14	5,7	2	11	150
0:18:42	14	5,7	2	11	150
0:18:43	14	5,7	2	11	150
0:18:44	14	5,7	2	11	150
0:18:45	14	5,7	2	11	150
0:18:46	14	5,7	2	11	150
0:18:47	14	5,7	2	11	150
0:18:48	14	5,7	2	11	150
0:18:49	14	5,6	2	11	150
0:18:50	14	5,6	2	11	150
0:18:51	14	5,6	2	11	150
0:18:52	14	5,6	2	11	150
0:18:53	14	5,6	2	11	150
0:18:54	14	5,6	2	11	150
0:18:55	14	5,6	2	11	150
0:18:56	14	5,6	2	11	150
0:18:57	14	5,6	2	11	150
0:18:58	14	5,6	2	11	150
0:18:59	14	5,6	2	11	150
0:19:00	14	5,6	2	11	150
0:19:01	14	5,6	2	11	150
0:19:02	14	5,6	2	11	150
0:19:03	14	5,6	2	11	150
0:19:04	14	5,6	2	11	150
0:19:05	14	5,6	2	11	150
0:19:06	14	5,6	2	11	150
0:19:07	14	5,6	2	11	150
0:19:08	14	5,6	2	11	150
0:19:09	14	5,6	2	11	150
0:19:10	14	5,6	2	11	150
0:19:11	14	5,5	2	11	150
0:19:12	14	5,5	2	11	150
0:19:13	14	5,5	2	11	150
0:19:14	14	5,5	2	11	150
0:19:15	14	5,5	2	11	150
0:19:16	14	5,5	2	11	150
0:19:17	14	5,5	2	11	150
0:19:18	14	5,5	2	11	150
0:19:19	14	5,5	2	11	150
0:19:20	14	5,5	2	11	150
0:19:21	14	5,5	2	11	150
0:19:22	14	5,5	2	11	150
0:19:23	14	5,5	2	11	150
0:19:24	14	5,5	2	11	150
0:19:25	14	5,5	2	11	150
0:19:26	14	5,5	2	11	150
0:19:27	14	5,5	2	11	150
0:19:28	14	5,5	2	11	150
0:19:29	14	5,5	2	11	150
0:19:30	14	5,5	2	11	150
0:19:31	14	5,5	2	11	150
0:19:32	14	5,5	2	11	150
0:19:33	14	5,8	2	11	150
0:19:34	14	5,9	2	11	150
0:19:35	14	6,0	2	11	150
0:19:36	14	6,0	2	11	150
0:19:37	14	6,0	2	11	150
0:19:38	14	6,0	2	11	150
0:19:39	14	6,0	2	11	150
0:19:40	14	6,0	2	11	150
0:19:41	14	5,9	2	11	150
0:19:42	14	5,9	2	11	150
0:19:43	14	5,9	2	11	150
0:19:44	14	5,9	2	11	150
0:19:45	14	5,9	2	11	150
0:19:46	14	5,9	2	11	150
0:19:47	14	5,9	2	11	150
0:19:48	14	5,9	2	11	150
0:19:49	14	5,9	2	11	150
0:19:50	14	5,9	2	11	150
0:19:51	14	5,9	2	11	150
0:19:52	14	5,9	2	11	150
0:19:53	14	5,9	2	11	150
0:19:54	14	5,9	2	11	150
0:19:55	14	5,9	2	11	150
0:19:56	14	5,9	2	11	150
0:19:57	14	5,9	2	11	150
0:19:58	14	5,9	2	11	150
0:19:59	14	5,9	2	11	150
0:20:00	14	5,9	2	11	150
0:20:01	14	5,9	2	11	150
0:20:02	14	5,9	2	11	150
0:20:03	14	5,9	2	11	150
0:20:04	14	5,8	2	11	150
0:20:05	14	5,8	2	11	150
0:20:06	14	5,8	2	11	150
0:20:07	14	5,8	2	11	150
0:20:08	14	5,8	2	11	150
0:20:09	14	5,8	2	11	150
0:20:10	14	5,8	2	11	150
0:20:11	14	5,8	2	11	150
0:20:12	14	5,8	2	11	150
0:20:13	14	5,8	2	11	150
0:20:14	14	5,8	2	11	150
0:20:15	14	5,8	2	11	150
0:20:16	14	5,8	2	11	150
0:20:17	14	5,8	2	11	150
0:20:18	14	5,8	2	11	150
0:20:19	14	5,8	2	11	150
0:20:20	14	5,8	2	11	150
0:20:21	14	5,8	2	11	150
0:20:22	14	5,8	2	11	150
0:20:23	14	5,8	2	11	150
0:20:24	14	5,8	2	11	150
0:20:25	14	5,8	2	11	150
0:20:26	14	5,8	2	11	150
0:20:27	14	5,8	2	11	150
0:20:28	14	5,8	2	11	150
0:20:29	14	5,8	2	11	150
0:20:30	14	5,8	2	11	150
0:20:31	14	5,9	2	11	150
0:20:32	14	5,9	2	11	150
0:20:33	14	5,8	2	11	150
0:20:34	14	5,8	2	11	150
0:20:35	14	5,8	2	11	150
0:20:36	14	5,8	2	11	150
0:20:37	14	5,8	2	11	150
0:20:38	14	5,8	2	11	150
0:20:39	14	5,8	2	11	150
0:20:40	14	5,8	2	11	150
0:20:41	14	5,8	2	11	150
0:20:42	14	6,0	2	11	150
0:20:43	14	6,1	2	11	150
0:20:44	14	6,2	2	11	150
0:20:45	14	6,2	2	11	150
0:20:46	14	6,2	2	11	150
0:20:47	14	6,2	2	11	150
0:20:48	14	6,2	2	11	150
0:20:49	14	6,2	2	11	150
0:20:50	14	6,2	2	11	150
0:20:51	14	6,2	2	11	150
0:20:52	14	6,2	2	11	150
0:20:53	14	6,2	2	11	150
0:20:54	14	6,2	2	11	150
0:20:55	14	6,2	2	11	150
0:20:56	14	6,2	2	11	150
0:20:57	14	6,2	2	11	150
0:20:58	14	6,1	2	11	150
0:20:59	14	6,1	2	11	150
0:21:00	14	6,1	2	11	150
0:21:01	14	6,1	2	11	150
0:21:02	14	6,1	2	11	150
0:21:03	14	6,1	2	11	150
0:21:04	14	6,1	2	11	150
0:21:05	14	6,1	2	11	150
0:21:06	14	6,1	2	11	150
0:21:07	14	6,1	2	11	150
0:21:08	14	6,1	2	11	150
0:21:09	14	6,1	2	11	150
0:21:10	14	6,1	2	11	150
0:21:11	14	6,1	2	11	150
0:21:12	14	6,1	2	11	150
0:21:13	13	6,1	2	11	150
0:21:14	13	6,1	2	11	150
0:21:15	13	6,1	2	11	150
0:21:16	14	6,1	2	11	150
0:21:17	13	6,1	2	11	150
0:21:18	13	6,1	2	11	150
0:21:19	13	6,1	2	11	150
0:21:20	13	6,1	2	11	150
0:21:21	13	6,1	2	11	150
0:21:22	13	6,0	2	11	150
0:21:23	13	6,0	2	11	150
0:21:24	13	6,0	2	11	150
0:21:25	13	6,0	2	11	150
0:21:26	13	6,0	2	11	150
0:21:27	13	6,0	2	11	150
0:21:28	13	6,0	2	11	150
0:21:29	13	6,0	2	11	150
0:21:30	13	6,0	2	11	150
0:21:31	13	6,0	2	11	150
0:21:32	13	6,0	2	11	150
0:21:33	13	6,0	2	11	150
0:21:34	13	6,0	2	11	150
0:21:35	13	6,3	2	11	150
0:21:36	13	6,5	2	11	150
0:21:37	13	6,5	2	11	150
0:21:38	13	6,5	2	11	150
0:21:39	13	6,5	2	11	150
0:21:40	13	6,5	2	11	150
0:21:41	13	6,5	2	11	150
0:21:42	13	6,5	2	11	150
0:21:43	13	6,5	2	11	150
0:21:44	13	6,5	2	11	150
0:21:45	13	6,5	2	11	150
0:21:46	13	6,5	2	11	150
0:21:47	13	6,5	2	11	150
0:21:48	13	6,5	2	11	150
0:21:49	13	6,5	2	11	150
0:21:50	13	6,5	2	11	150
0:21:51	13	6,4	2	11	150
0:21:52	13	6,4	2	11	150
0:21:53	13	6,4	2	11	150
0:21:54	13	6,4	2	11	150
0:21:55	13	6,4	2	11	150
0:21:56	13	6,4	2	11	150
0:21:57	13	6,4	2	11	150
0:21:58	13	6,4	2	11	150
0:21:59	13	6,4	2	11	150
0:22:00	13	6,4	2	11	150
0:22:01	13	6,4	2	11	150
0:22:02	13	6,4	2	11	150
0:22:03	13	6,4	2	11	150
0:22:04	13	6,4	2	11	150
0:22:05	13	6,4	2	11	150
0:22:06	13	6,4	2	11	150
0:22:07	13	6,4	2	11	150
0:22:08	13	6,4	2	11	150
0:22:09	13	6,4	2	11	150
0:22:10	13	6,4	2	11	150
0:22:11	13	6,4	2	11	150
0:22:12	13	6,4	2	11	150
0:22:13	13	6,4	2	11	150
0:22:14	13	6,4	2	11	150
0:22:15	13	6,4	2	11	150
0:22:16	13	6,3	2	10	150
0:22:17	13	6,3	2	11	150
0:22:18	13	6,3	2	11	150
0:22:19	13	6,3	2	11	150
0:22:20	13	6,3	2	11	150
0:22:21	13	6,3	2	11	150
0:22:22	13	6,3	2	11	150
0:22:23	13	6,3	2	11	150
0:22:24	13	6,3	2	10	150
0:22:25	13	6,3	2	11	150
0:22:26	13	6,3	2	11	150
0:22:27	13	6,3	2	10	150
0:22:28	13	6,3	2	11	150
0:22:29	13	6,3	2	11	150
0:22:30	13	6,3	2	11	150
0:22:31	13	6,3	2	11	150
0:22:32	13	6,3	2	11	150
0:22:33	13	6,3	2	11	150
0:22:34	13	6,4	2	11	150
0:22:35	13	6,4	2	11	150
0:22:36	13	6,4	2	11	150
0:22:37	13	6,4	2	11	150
0:22:38	13	6,4	2	11	150
0:22:39	13	6,4	2	11	150
0:22:40	13	6,4	2	11	150
0:22:41	13	6,3	2	11	150
0:22:42	13	6,4	2	11	150
0:22:43	13	6,7	2	11	150
0:22:44	13	6,7	1	11	150
0:22:45	13	6,8	1	11	150
0:22:46	13	6,8	1	11	150
0:22:47	13	6,8	1	11	150
0:22:48	13	6,8	1	11	150
0:22:49	13	6,8	1	11	150
0:22:50	13	6,8	1	11	150
0:22:51	13	6,8	1	11	150
0:22:52	13	6,8	1	11	150
0:22:53	13	6,7	1	10	150
0:22:54	13	6,7	1	10	150
0:22:55	13	6,7	1	11	150
0:22:56	13	6,7	1	11	150
0:22:57	13	6,7	1	11	150
0:22:58	13	6,7	1	11	150
0:22:59	13	6,7	1	11	150
0:23:00	13	6,7	1	10	150
0:23:01	13	6,7	1	11	150
0:23:02	13	6,7	1	11	150
0:23:03	13	6,7	1	11	150
0:23:04	13	6,7	1	10	150
0:23:05	13	6,7	1	10	150
0:23:06	13	6,7	1	10	150
0:23:07	13	6,7	1	10	150
0:23:08	13	6,7	1	11	150
0:23:09	13	6,7	1	10	150
0:23:10	13	6,7	1	11	150
0:23:11	13	6,7	1	10	150
0:23:12	13	6,7	1	11	150
0:23:13	13	6,7	1	10	150
0:23:14	13	6,7	1	10	150
0:23:15	13	6,7	1	10	150
0:23:16	13	6,7	1	10	150
0:23:17	13	6,7	1	10	150
0:23:18	13	6,6	1	10	150
0:23:19	13	6,6	1	10	150
0:23:20	13	6,6	1	10	150
0:23:21	13	6,6	1	10	150
0:23:22	13	6,6	1	10	150
0:23:23	13	6,6	1	10	150
0:23:24	13	6,6	1	10	150
0:23:25	13	6,6	1	10	150
0:23:26	13	6,6	1	10	150
0:23:27	13	6,6	1	10	150
0:23:28	13	6,6	1	10	150
0:23:29	13	6,6	1	10	150
0:23:30	13	6,6	1	10	150
0:23:31	13	6,6	1	10	150
0:23:32	13	6,6	1	11	150
0:23:33	13	6,6	1	10	150
0:23:34	13	6,6	1	10	150
0:23:35	13	6,6	1	10	150
0:23:36	13	6,6	1	10	150
0:23:37	13	6,6	1	11	150
0:23:38	13	6,6	1	10	150
0:23:39	13	6,6	1	10	150
0:23:40	13	6,6	1	10	150
0:23:41	13	6,6	1	10	150
0:23:42	13	6,6	1	10	150
0:23:43	13	6,8	1	10	150
0:23:44	13	7,0	1	10	150
0:23:45	13	7,0	1	10	150
0:23:46	13	7,1	1	10	150
0:23:47	13	7,1	1	11	150
0:23:48	13	7,1	1	10	150
0:23:49	13	7,1	1	10	150
0:23:50	13	7,0	1	10	150
0:23:51	13	7,0	1	10	150
0:23:52	13	7,0	1	10	150
0:23:53	13	7,0	1	10	150
0:23:54	13	7,0	1	10	150
0:23:55	13	7,0	1	10	150
0:23:56	13	7,0	1	10	150
0:23:57	13	7,0	1	10	150
0:23:58	13	7,0	1	10	150
0:23:59	13	7,0	1	10	150
0:24:00	13	7,0	1	10	150
0:24:01	13	7,0	1	10	150
0:24:02	13	7,0	1	10	150
0:24:03	13	7,0	1	10	150
0:24:04	13	7,0	1	10	150
0:24:05	13	7,0	1	10	150
0:24:06	13	7,0	1	10	150
0:24:07	13	7,0	1	10	150
0:24:08	13	7,0	1	10	150
0:24:09	13	7,0	1	10	150
0:24:10	13	7,0	1	10	150
0:24:11	13	7,0	1	10	150
0:24:12	13	7,0	1	10	150
0:24:13	13	7,0	1	10	150
0:24:14	13	7,0	1	10	150
0:24:15	13	6,9	1	10	150
0:24:16	13	6,9	1	10	150
0:24:17	13	6,9	1	10	150
0:24:18	13	6,9	1	10	150
0:24:19	13	6,9	1	10	150
0:24:20	13	6,9	1	10	150
0:24:21	13	6,9	1	10	150
0:24:22	13	6,9	1	10	150
0:24:23	13	6,9	1	10	150
0:24:24	13	6,9	1	10	150
0:24:25	13	6,9	1	10	150
0:24:26	13	6,9	1	10	150
0:24:27	13	6,9	1	10	150
0:24:28	13	6,9	1	10	150
0:24:29	13	6,9	1	10	150
0:24:30	13	6,9	1	10	150
0:24:31	13	6,9	1	10	150
0:24:32	13	6,9	1	10	150
0:24:33	13	6,9	1	10	150
0:24:34	13	6,9	1	10	150
0:24:35	13	6,9	1	10	150
0:24:36	13	6,9	1	10	150
0:24:37	13	6,9	1	10	150
0:24:38	13	6,9	1	10	150
0:24:39	13	6,9	1	10	150
0:24:40	13	6,9	1	10	150
0:24:41	13	6,8	1	10	150
0:24:42	13	6,8	1	10	150
0:24:43	13	6,8	1	10	150
0:24:44	13	6,8	1	10	150
0:24:45	13	6,8	1	10	150
0:24:46	13	6,9	1	10	150
0:24:47	13	7,0	1	10	150
0:24:48	13	7,1	1	10	150
0:24:49	13	7,1	1	10	150
0:24:50	13	7,1	1	10	150
0:24:51	13	7,1	1	10	150
0:24:52	13	7,1	1	10	150
0:24:53	13	7,1	1	10	150
0:24:54	13	7,1	1	10	150
0:24:55	13	7,1	1	10	150
0:24:56	13	7,1	1	10	150
0:24:57	13	7,1	1	10	150
0:24:58	13	7,1	1	10	150
0:24:59	13	7,1	1	10	150
0:25:00	13	7,1	1	10	150
0:25:01	13	7,1	1	10	150
0:25:02	13	7,1	1	10	150
0:25:03	13	7,1	1	10	150
0:25:04	13	7,1	1	10	150
0:25:05	13	7,1	1	10	150
0:25:06	13	7,1	1	10	150
0:25:07	13	7,1	1	10	150
0:25:08	13	7,1	1	10	150
0:25:09	13	7,0	1	10	150
0:25:10	13	7,0	1	10	150
0:25:11	13	7,0	1	10	150
0:25:12	13	7,0	1	10	150
0:25:13	13	7,0	1	10	150
0:25:14	13	7,0	1	10	150
0:25:15	13	7,0	1	10	150
0:25:16	13	7,0	1	10	150
0:25:17	13	7,0	1	10	150
0:25:18	13	7,0	1	10	150
0:25:19	13	7,0	1	10	150
0:25:20	13	7,0	1	10	150
0:25:21	13	7,0	1	10	150
0:25:22	13	7,0	1	10	150
0:25:23	13	7,0	1	10	150
0:25:24	13	7,0	1	10	150
0:25:25	13	7,0	1	10	150
0:25:26	13	7,0	1	10	150
0:25:27	13	7,0	1	10	150
0:25:28	13	7,0	1	10	150
0:25:29	13	7,0	1	10	150
0:25:30	12	7,0	1	10	150
0:25:31	12	7,0	1	10	150
0:25:32	13	7,0	1	10	150
0:25:33	12	7,0	1	10	150
0:25:34	12	7,0	1	10	150
0:25:35	12	7,0	1	10	150
0:25:36	12	7,0	1	10	150
0:25:37	12	7,3	1	10	150
0:25:38	12	7,4	1	10	150
0:25:39	12	7,5	1	10	150
0:25:40	12	7,5	1	10	150
0:25:41	12	7,5	1	10	150
0:25:42	12	7,5	1	10	150
0:25:43	12	7,5	1	10	150
0:25:44	12	7,5	1	10	150
0:25:45	12	7,5	1	10	150
0:25:46	12	7,5	1	10	150
0:25:47	12	7,5	1	10	150
0:25:48	12	7,5	1	10	150
0:25:49	12	7,5	1	10	150
0:25:50	12	7,5	1	10	150
0:25:51	12	7,5	1	10	150
0:25:52	12	7,5	1	10	150
0:25:53	12	7,5	1	10	150
0:25:54	12	7,4	1	10	150
0:25:55	12	7,4	1	10	150
0:25:56	12	7,4	1	10	150
0:25:57	12	7,4	1	10	150
0:25:58	12	7,4	1	10	150
0:25:59	12	7,4	1	10	150
0:26:00	12	7,4	1	10	150
0:26:01	12	7,4	1	10	150
0:26:02	12	7,4	1	10	150
0:26:03	12	7,4	1	10	150
0:26:04	12	7,4	1	10	150
0:26:05	12	7,4	1	10	150
0:26:06	12	7,4	1	10	150
0:26:07	12	7,4	1	10	150
0:26:08	12	7,4	1	10	150
0:26:09	12	7,4	1	10	150
0:26:10	12	7,4	1	10	150
0:26:11	12	7,4	1	10	150
0:26:12	12	7,4	1	10	150
0:26:13	12	7,4	1	10	150
0:26:14	12	7,4	1	10	150
0:26:15	12	7,4	1	10	150
0:26:16	12	7,4	1	10	150
0:26:17	12	7,4	1	10	150
0:26:18	12	7,4	1	10	150
0:26:19	12	7,3	1	10	150
0:26:20	12	7,4	1	10	150
0:26:21	12	7,3	1	10	150
0:26:22	12	7,3	1	10	150
0:26:23	12	7,3	1	10	150
0:26:24	12	7,3	1	10	150
0:26:25	12	7,3	1	10	150
0:26:26	12	7,3	1	10	150
0:26:27	12	7,3	1	10	150
0:26:28	12	7,3	1	10	150
0:26:29	12	7,3	1	10	150
0:26:30	12	7,3	1	10	150
0:26:31	12	7,3	1	10	150
0:26:32	12	7,3	1	10	150
0:26:33	12	7,3	1	10	150
0:26:34	12	7,3	1	10	150
0:26:35	12	7,3	1	10	150
0:26:36	12	7,3	1	10	150
0:26:37	12	7,3	1	10	150
0:26:38	12	7,3	1	10	150
0:26:39	12	7,3	1	10	150
0:26:40	12	7,3	1	10	150
0:26:41	12	7,3	1	10	150
0:26:42	12	7,3	1	10	150
0:26:43	12	7,3	1	10	150
0:26:44	12	7,3	1	10	150
0:26:45	12	7,3	1	10	150
0:26:46	12	7,3	1	10	150
0:26:47	12	7,3	1	10	150
0:26:48	12	7,2	1	10	150
0:26:49	12	7,3	1	10	150
0:26:50	12	7,2	1	10	150
0:26:51	12	7,2	1	10	150
0:26:52	12	7,2	1	10	150
0:26:53	12	7,2	1	10	150
0:26:54	12	7,2	1	10	150
0:26:55	12	7,2	1	10	150
0:26:56	12	7,2	1	10	150
0:26:57	12	7,2	1	10	150
0:26:58	12	7,2	1	10	150
