Repository: ProgWizer/parser

File: project-root/data/Data Acquisition/Data Acquisition/2017 year (147)/17-00137_F.txt
--Test Summary--
Full Path and File Name	
Instrument Name	7222
Instrument Type	Model 7222 Consistometer
Instrument Serial Number	
Test Start Date	04.10.2017
Test Start Time	10:28:48
Test Stop Date	04.10.2017
Test Stop Time	12:11:37
Test Length	1:42:49
Final Sample Time Offset	1:42:40
Controller Schedule Name	
Sampling Period	10 seconds
Comments	
Information	WellID	
Information	Customer	
Information	EngName	
Information	CementClass	G
Information	CementMfr	
Information	Additives	100G+2CaCl2
Information	Density	1900
Information	BHCT	23
Information	BHST	
Information	FluidLoss	
Information	JobType	
Calculated Value	Time_30Bc	N/A
Calculated Value	Time_70Bc	N/A
Initial Temperature (°C)	31 °C
Final Temperature (°C)	29 °C
Initial Pressure (MPa)	0,4 MPa
Final Pressure (MPa)	0,6 MPa
Initial Consistency (Bc)	4 Bc
Final Consistency (Bc)	0 Bc
--Data--
Time (HH:MM:SS)	Temperature (°C)	Pressure (MPa)	Consistency (Bc)
0:00:00	31	0,4	4
0:00:10	30	0,4	8
0:00:20	30	0,4	8
0:00:30	30	0,4	6
0:00:40	30	0,4	6
0:00:50	30	0,4	6
0:01:00	30	0,4	6
0:01:10	30	0,4	5
0:01:20	30	0,4	5
0:01:30	30	0,4	5
0:01:40	29	0,3	5
0:01:50	29	0,3	5
0:02:00	29	0,3	5
0:02:10	29	0,3	5
0:02:20	29	0,3	5
0:02:30	29	0,3	5
0:02:40	29	0,3	5
0:02:50	29	0,3	5
0:03:00	29	0,3	5
0:03:10	29	0,3	4
0:03:20	29	0,3	4
0:03:30	29	0,3	4
0:03:40	29	0,3	4
0:03:50	29	0,3	4
0:04:00	28	0,3	4
0:04:10	28	0,4	4
0:04:20	28	0,4	4
0:04:30	28	0,4	4
0:04:40	28	0,4	4
0:04:50	28	0,4	4
0:05:00	28	0,4	4
0:05:10	28	0,4	4
0:05:20	28	0,4	4
0:05:30	28	0,4	4
0:05:40	28	0,4	4
0:05:50	28	0,4	4
0:06:00	28	0,4	4
0:06:10	28	0,4	4
0:06:20	28	0,4	4
0:06:30	28	0,3	4
0:06:40	28	0,3	4
0:06:50	28	0,3	4
0:07:00	28	0,3	4
0:07:10	27	0,3	4
0:07:20	27	0,3	4
0:07:30	27	0,4	4
0:07:40	27	0,4	4
0:07:50	27	0,4	4
0:08:00	27	0,4	4
0:08:10	27	0,4	4
0:08:20	27	0,4	4
0:08:30	27	0,4	4
0:08:40	27	0,4	4
0:08:50	27	0,4	4
0:09:00	27	0,4	4
0:09:10	27	0,4	4
0:09:20	27	0,3	4
0:09:30	27	0,3	4
0:09:40	27	0,3	4
0:09:50	27	0,3	4
0:10:00	27	0,4	4
0:10:10	27	0,4	4
0:10:20	27	0,4	3
0:10:30	27	0,4	4
0:10:40	27	0,4	4
0:10:50	27	0,4	3
0:11:00	27	0,4	3
0:11:10	27	0,4	3
0:11:20	27	0,4	3
0:11:30	27	0,5	4
0:11:40	27	0,5	3
0:11:50	26	0,5	4
0:12:00	26	0,5	3
0:12:10	26	0,5	4
0:12:20	26	0,5	3
0:12:30	26	0,5	3
0:12:40	26	0,5	3
0:12:50	26	0,5	3
0:13:00	26	0,5	3
0:13:10	26	0,5	4
0:13:20	26	0,5	3
0:13:30	26	0,5	3
0:13:40	26	0,5	4
0:13:50	26	0,5	3
0:14:00	26	0,5	3
0:14:10	26	0,5	3
0:14:20	26	0,5	3
0:14:30	26	0,5	4
0:14:40	26	0,5	4
0:14:50	26	0,5	3
0:15:00	26	0,5	3
0:15:10	26	0,4	4
0:15:20	26	0,5	3
0:15:30	26	0,4	3
0:15:40	26	0,4	3
0:15:50	26	0,4	3
0:16:00	26	0,4	3
0:16:10	26	0,4	4
0:16:20	26	0,5	4
0:16:30	26	0,5	4
0:16:40	26	0,5	3
0:16:50	26	0,5	3
0:17:00	26	0,5	3
0:17:10	26	0,5	4
0:17:20	26	0,5	4
0:17:30	26	0,5	3
0:17:40	26	0,5	3
0:17:50	26	0,5	3
0:18:00	26	0,5	3
0:18:10	26	0,5	4
0:18:20	26	0,5	3
0:18:30	26	0,5	4
0:18:40	26	0,5	4
0:18:50	26	0,5	4
0:19:00	26	0,5	4
0:19:10	26	0,5	4
0:19:20	26	0,5	4
0:19:30	26	0,5	4
0:19:40	26	0,5	4
0:19:50	26	0,5	4
0:20:00	26	0,5	4
0:20:10	26	0,5	4
0:20:20	26	0,5	4
0:20:30	26	0,5	4
0:20:40	26	0,5	4
0:20:50	26	0,5	4
0:21:00	26	0,5	3
0:21:10	26	0,5	3
0:21:20	26	0,5	4
0:21:30	26	0,5	3
0:21:40	26	0,5	3
0:21:50	26	0,5	3
0:22:00	26	0,5	4
0:22:10	26	0,5	4
0:22:20	26	0,4	4
0:22:30	26	0,5	4
0:22:40	26	0,5	3
0:22:50	26	0,5	3
0:23:00	26	0,5	4
0:23:10	26	0,5	3
0:23:20	26	0,5	4
0:23:30	26	0,5	3
0:23:40	26	0,5	3
0:23:50	26	0,5	4
0:24:00	26	0,5	4
0:24:10	26	0,5	4
0:24:20	26	0,5	4
0:24:30	26	0,5	4
0:24:40	26	0,5	4
0:24:50	26	0,5	4
0:25:00	26	0,5	4
0:25:10	26	0,5	4
0:25:20	26	0,5	4
0:25:30	26	0,5	4
0:25:40	26	0,5	4
0:25:50	26	0,5	4
0:26:00	26	0,5	4
0:26:10	26	0,5	4
0:26:20	26	0,5	4
0:26:30	26	0,5	3
0:26:40	25	0,5	4
0:26:50	25	0,5	3
0:27:00	25	0,5	4
0:27:10	25	0,5	3
0:27:20	26	0,5	4
0:27:30	25	0,5	4
0:27:40	26	0,5	4
0:27:50	25	0,5	4
0:28:00	26	0,5	4
0:28:10	25	0,5	4
0:28:20	25	0,5	4
0:28:30	25	0,5	4
0:28:40	25	0,5	4
0:28:50	25	0,5	4
0:29:00	25	0,5	5
0:29:10	26	0,4	4
0:29:20	25	0,5	5
0:29:30	25	0,5	4
0:29:40	25	0,5	4
0:29:50	26	0,5	4
0:30:00	25	0,5	4
0:30:10	25	0,5	4
0:30:20	25	0,5	3
0:30:30	25	0,5	3
0:30:40	25	0,5	3
0:30:50	25	0,5	3
0:31:00	25	0,5	3
0:31:10	25	0,5	3
0:31:20	25	0,5	3
0:31:30	25	0,5	4
0:31:40	25	0,5	3
0:31:50	25	0,5	3
0:32:00	25	0,5	3
0:32:10	25	0,5	3
0:32:20	25	0,5	3
0:32:30	25	0,5	3
0:32:40	25	0,5	4
0:32:50	26	0,5	4
0:33:00	26	0,5	3
0:33:10	26	0,5	4
0:33:20	25	0,5	3
0:33:30	26	0,5	4
0:33:40	25	0,5	3
0:33:50	25	0,5	4
0:34:00	26	0,5	3
0:34:10	26	0,5	3
0:34:20	26	0,5	3
0:34:30	26	0,5	4
0:34:40	26	0,5	3
0:34:50	26	0,5	3
0:35:00	26	0,5	4
0:35:10	26	0,5	4
0:35:20	26	0,4	3
0:35:30	26	0,5	4
0:35:40	26	0,5	3
0:35:50	26	0,5	3
0:36:00	26	0,5	3
0:36:10	26	0,5	4
0:36:20	26	0,5	4
0:36:30	26	0,5	3
0:36:40	26	0,5	4
0:36:50	26	0,5	4
0:37:00	26	0,5	4
0:37:10	26	0,5	4
0:37:20	26	0,5	4
0:37:30	26	0,5	4
0:37:40	26	0,5	3
0:37:50	26	0,5	3
0:38:00	26	0,5	4
0:38:10	26	0,5	4
0:38:20	26	0,5	4
0:38:30	26	0,5	4
0:38:40	26	0,5	4
0:38:50	26	0,5	4
0:39:00	26	0,5	4
0:39:10	26	0,5	4
0:39:20	26	0,5	4
0:39:30	26	0,5	4
0:39:40	26	0,5	3
0:39:50	26	0,5	4
0:40:00	26	0,5	4
0:40:10	26	0,5	4
0:40:20	26	0,5	4
0:40:30	26	0,5	4
0:40:40	26	0,5	4
0:40:50	26	0,5	4
0:41:00	26	0,5	4
0:41:10	26	0,5	4
0:41:20	26	0,5	4
0:41:30	26	0,5	3
0:41:40	26	0,5	3
0:41:50	26	0,4	4
0:42:00	26	0,5	4
0:42:10	26	0,5	4
0:42:20	26	0,5	4
0:42:30	26	0,5	4
0:42:40	26	0,5	4
0:42:50	26	0,5	4
0:43:00	26	0,5	4
0:43:10	26	0,5	4
0:43:20	26	0,5	4
0:43:30	26	0,5	3
0:43:40	26	0,5	4
0:43:50	26	0,5	3
0:44:00	26	0,5	3
0:44:10	26	0,5	3
0:44:20	26	0,5	3
0:44:30	26	0,5	3
0:44:40	26	0,5	3
0:44:50	26	0,5	4
0:45:00	26	0,5	3
0:45:10	26	0,5	3
0:45:20	26	0,5	3
0:45:30	26	0,5	3
0:45:40	26	0,5	3
0:45:50	26	0,5	3
0:46:00	26	0,5	4
0:46:10	26	0,5	4
0:46:20	26	0,5	4
0:46:30	26	0,5	4
0:46:40	26	0,5	4
0:46:50	26	0,5	4
0:47:00	26	0,5	4
0:47:10	26	0,5	4
0:47:20	26	0,5	3
0:47:30	26	0,5	3
0:47:40	26	0,5	4
0:47:50	26	0,5	3
0:48:00	26	0,5	4
0:48:10	26	0,4	4
0:48:20	26	0,4	4
0:48:30	26	0,5	4
0:48:40	26	0,5	4
0:48:50	26	0,5	4
0:49:00	26	0,5	4
0:49:10	26	0,5	4
0:49:20	26	0,5	4
0:49:30	26	0,5	4
0:49:40	26	0,5	4
0:49:50	26	0,5	3
0:50:00	26	0,5	4
0:50:10	26	0,5	4
0:50:20	26	0,5	4
0:50:30	26	0,5	4
0:50:40	26	0,5	4
0:50:50	26	0,5	4
0:51:00	26	0,5	4
0:51:10	26	0,5	4
0:51:20	26	0,5	4
0:51:30	26	0,5	4
0:51:40	26	0,5	3
0:51:50	26	0,5	4
0:52:00	26	0,5	4
0:52:10	26	0,5	4
0:52:20	26	0,5	4
0:52:30	26	0,5	4
0:52:40	26	0,5	4
0:52:50	26	0,5	4
0:53:00	26	0,5	4
0:53:10	26	0,5	4
0:53:20	26	0,5	4
0:53:30	26	0,5	4
0:53:40	26	0,5	4
0:53:50	26	0,5	4
0:54:00	26	0,4	4
0:54:10	26	0,4	4
0:54:20	26	0,4	4
0:54:30	26	0,4	4
0:54:40	26	0,4	4
0:54:50	26	0,4	4
0:55:00	26	0,5	4
0:55:10	26	0,5	4
0:55:20	26	0,5	4
0:55:30	26	0,5	4
0:55:40	26	0,5	4
0:55:50	26	0,5	4
0:56:00	26	0,5	4
0:56:10	26	0,5	5
0:56:20	26	0,5	5
0:56:30	26	0,5	5
0:56:40	26	0,5	5
0:56:50	26	0,5	5
0:57:00	26	0,5	5
0:57:10	26	0,5	5
0:57:20	26	0,5	5
0:57:30	26	0,5	5
0:57:40	26	0,5	5
0:57:50	26	0,5	5
0:58:00	26	0,5	5
0:58:10	26	0,5	5
0:58:20	26	0,5	5
0:58:30	26	0,5	5
0:58:40	26	0,5	5
0:58:50	26	0,5	5
0:59:00	26	0,5	5
0:59:10	26	0,5	5
0:59:20	26	0,5	5
0:59:30	26	0,5	5
0:59:40	26	0,5	5
0:59:50	26	0,5	5
1:00:00	26	0,5	5
1:00:10	26	0,4	5
1:00:20	26	0,4	5
1:00:30	26	0,4	5
1:00:40	26	0,4	5
1:00:50	26	0,4	5
1:01:00	26	0,4	5
1:01:10	26	0,4	5
1:01:20	26	0,4	5
1:01:30	26	0,5	5
1:01:40	26	0,5	5
1:01:50	26	0,5	5
1:02:00	26	0,5	5
1:02:10	26	0,5	5
1:02:20	26	0,5	5
1:02:30	26	0,5	6
1:02:40	26	0,5	6
1:02:50	26	0,5	6
1:03:00	26	0,5	6
1:03:10	26	0,5	5
1:03:20	26	0,5	6
1:03:30	26	0,5	6
1:03:40	26	0,5	6
1:03:50	26	0,5	6
1:04:00	26	0,5	6
1:04:10	26	0,5	6
1:04:20	26	0,5	6
1:04:30	26	0,5	6
1:04:40	26	0,5	6
1:04:50	26	0,5	6
1:05:00	26	0,5	6
1:05:10	26	0,5	6
1:05:20	26	0,5	6
1:05:30	26	0,5	6
1:05:40	26	0,5	6
1:05:50	26	0,5	6
1:06:00	26	0,5	6
1:06:10	26	0,5	6
1:06:20	26	0,5	6
1:06:30	26	0,5	6
1:06:40	26	0,5	6
1:06:50	26	0,5	6
1:07:00	26	0,5	6
1:07:10	26	0,5	6
1:07:20	26	0,4	6
1:07:30	26	0,5	6
1:07:40	26	0,5	6
1:07:50	26	0,4	6
1:08:00	26	0,4	6
1:08:10	26	0,4	6
1:08:20	26	0,4	6
1:08:30	26	0,4	6
1:08:40	26	0,5	6
1:08:50	26	0,5	6
1:09:00	26	0,5	6
1:09:10	26	0,5	6
1:09:20	26	0,5	6
1:09:30	26	0,5	6
1:09:40	26	0,5	6
1:09:50	26	0,5	6
1:10:00	26	0,5	6
1:10:10	26	0,5	6
1:10:20	26	0,5	6
1:10:30	26	0,5	6
1:10:40	26	0,5	6
1:10:50	26	0,5	6
1:11:00	26	0,5	6
1:11:10	26	0,5	7
1:11:20	26	0,5	7
1:11:30	26	0,5	7
1:11:40	26	0,5	6
1:11:50	26	0,5	7
1:12:00	26	0,5	6
1:12:10	26	0,5	7
1:12:20	27	0,5	7
1:12:30	26	0,5	7
1:12:40	27	0,5	7
1:12:50	27	0,5	7
1:13:00	27	0,5	7
1:13:10	27	0,5	7
1:13:20	27	0,5	6
1:13:30	27	0,5	6
1:13:40	27	0,5	7
1:13:50	27	0,5	7
1:14:00	27	0,5	6
1:14:10	27	0,5	6
1:14:20	27	0,5	7
1:14:30	27	0,5	7
1:14:40	27	0,5	7
1:14:50	27	0,4	7
1:15:00	27	0,4	7
1:15:10	27	0,4	7
1:15:20	27	0,4	7
1:15:30	27	0,4	7
1:15:40	27	0,5	6
1:15:50	27	0,5	7
1:16:00	27	0,5	7
1:16:10	27	0,5	7
1:16:20	27	0,5	7
1:16:30	27	0,5	7
1:16:40	27	0,5	7
1:16:50	27	0,5	7
1:17:00	27	0,5	7
1:17:10	27	0,5	7
1:17:20	27	0,5	7
1:17:30	27	0,5	7
1:17:40	27	0,5	7
1:17:50	27	0,5	7
1:18:00	27	0,5	7
1:18:10	27	0,5	7
1:18:20	27	0,5	7
1:18:30	27	0,5	8
1:18:40	27	0,5	7
1:18:50	27	0,5	7
1:19:00	27	0,5	7
1:19:10	27	0,5	8
1:19:20	27	0,5	7
1:19:30	27	0,5	7
1:19:40	27	0,5	7
1:19:50	27	0,5	7
1:20:00	27	0,5	7
1:20:10	27	0,5	7
1:20:20	27	0,5	8
1:20:30	27	0,5	8
1:20:40	27	0,5	7
1:20:50	27	0,5	7
1:21:00	27	0,5	7
1:21:10	27	0,5	7
1:21:20	27	0,5	7
1:21:30	27	0,5	7
1:21:40	27	0,5	7
1:21:50	27	0,5	8
1:22:00	27	0,5	7
1:22:10	27	0,6	7
1:22:20	27	0,5	8
1:22:30	27	0,5	7
1:22:40	27	0,5	7
1:22:50	27	0,5	7
1:23:00	27	0,5	8
1:23:10	27	0,5	8
1:23:20	27	0,5	8
1:23:30	27	0,5	9
1:23:40	27	0,5	9
1:23:50	27	0,5	9
1:24:00	27	0,5	9
1:24:10	27	0,5	9
1:24:20	27	0,5	9
1:24:30	27	0,5	9
1:24:40	27	0,5	9
1:24:50	27	0,5	9
1:25:00	27	0,5	9
1:25:10	27	0,5	9
1:25:20	27	0,5	9
1:25:30	27	0,5	9
1:25:40	27	0,5	9
1:25:50	27	0,5	9
1:26:00	27	0,5	9
1:26:10	27	0,5	9
1:26:20	27	0,5	9
1:26:30	27	0,5	9
1:26:40	27	0,5	9
1:26:50	27	0,5	9
1:27:00	27	0,5	9
1:27:10	27	0,5	9
1:27:20	27	0,5	9
1:27:30	27	0,5	9
1:27:40	27	0,5	9
1:27:50	27	0,5	9
1:28:00	27	0,5	10
1:28:10	27	0,5	9
1:28:20	27	0,5	10
1:28:30	27	0,5	9
1:28:40	27	0,5	10
1:28:50	27	0,5	10
1:29:00	27	0,5	10
1:29:10	27	0,5	10
1:29:20	27	0,5	10
1:29:30	27	0,5	10
1:29:40	27	0,5	10
1:29:50	27	0,5	10
1:30:00	27	0,5	10
1:30:10	27	0,5	10
1:30:20	27	0,5	10
1:30:30	27	0,5	11
1:30:40	27	0,5	10
1:30:50	27	0,5	10
1:31:00	27	0,5	11
1:31:10	27	0,5	11
1:31:20	28	0,5	11
1:31:30	28	0,5	11
1:31:40	28	0,5	10
1:31:50	28	0,5	21
1:32:00	28	0,5	17
1:32:10	28	0,5	24
1:32:20	28	0,5	17
1:32:30	28	0,5	28
1:32:40	28	0,5	28
1:32:50	28	0,5	21
1:33:00	28	0,5	27
1:33:10	28	0,5	18
1:33:20	28	0,5	24
1:33:30	28	0,5	20
1:33:40	28	0,5	26
1:33:50	28	0,5	30
1:34:00	28	0,5	27
1:34:10	28	0,5	29
1:34:20	28	0,5	20
1:34:30	28	0,5	23
1:34:40	28	0,5	21
1:34:50	28	0,5	23
1:35:00	28	0,5	19
1:35:10	28	0,5	13
1:35:20	28	0,4	14
1:35:30	28	0,5	16
1:35:40	28	0,5	19
1:35:50	28	0,6	16
1:36:00	28	0,6	16
1:36:10	28	0,6	31
1:36:20	28	0,6	26
1:36:30	28	0,6	30
1:36:40	28	0,6	25
1:36:50	28	0,5	20
1:37:00	28	0,5	29
1:37:10	28	0,5	24
1:37:20	28	0,5	18
1:37:30	28	0,5	6
1:37:40	28	0,5	1
1:37:50	28	0,5	0
1:38:00	28	0,5	1
1:38:10	28	0,5	1
1:38:20	28	0,5	1
1:38:30	28	0,5	0
1:38:40	28	0,5	0
1:38:50	28	0,5	1
1:39:00	28	0,5	0
1:39:10	28	0,5	0
1:39:20	28	0,5	0
1:39:30	28	0,5	0
1:39:40	28	0,5	0
1:39:50	28	0,5	0
1:40:00	28	0,5	0
1:40:10	28	0,5	0
1:40:20	28	0,5	0
1:40:30	28	0,5	0
1:40:40	28	0,5	0
1:40:50	28	0,5	0
1:41:00	28	0,5	0
1:41:10	28	0,5	0
1:41:20	28	0,5	0
1:41:30	28	0,5	0
1:41:40	28	0,5	0
1:41:50	29	0,5	0
1:42:00	29	0,5	0
1:42:10	29	0,5	0
1:42:20	29	0,6	0
1:42:30	29	0,6	0
1:42:40	29	0,6	0

File: project-root/data/Data Acquisition/Data Acquisition/2017 year (147)/17-00138.txt (part 1 of 2)
--Test Summary--
Full Path and File Name	
Instrument Name	UCA Left Cell
Instrument Type	Model 4262 Twin Cell UCA
Instrument Serial Number	
Test Start Date	04.10.2017
Test Start Time	12:38:32
Test Stop Date	05.10.2017
Test Stop Time	12:47:51
Test Length	24:09:19
Final Sample Time Offset	24:09:00
Controller Schedule Name	
Sampling Period	30 seconds
Comments	
Information	WellID	
Information	Customer	
Information	EngName	
Information	CementClass	G
Information	CementMfr	
Information	Additives	100G+100Gipsum+0.15ËÊ+0.25DAF
Information	Density	1870
Information	BHCT	4
Information	BHST	
Information	FluidLoss	
Information	JobType	
Calculated Value	CS_50	2:18:30
Calculated Value	CS_500	4:06:00
Calculated Value	CS_Time8h	3,90 MPa
Calculated Value	CS_Time12h	4,07 MPa
Calculated Value	CS_Time24h	4,91 MPa
Calculated Value	CS_Time48h	N/A
Calculated Value	CS_Time72h	N/A
Calculated Curve	Compressive Strength	Compressive strength type B (more than 14 lb/gal)
Initial Temperature (°C)	23 °C
Final Temperature (°C)	4 °C
Initial Transit Time (microsec/in)	ERROR
Final Transit Time (microsec/in)	11,13 microsec/in
Initial Compressive Strength (MPa)	N/A
Final Compressive Strength (MPa)	4,91 MPa
--Data--
Time (HH:MM:SS)	Temperature (°C)	Transit Time (microsec/in)	Compressive Strength (MPa)
0:00:00	23		
0:00:30	23		
0:01:00	22		
0:01:30	22		
0:02:00	22		
0:02:30	22		
0:03:00	21		
0:03:30	21		
0:04:00	21		
0:04:30	20		
0:05:00	20		
0:05:30	20		
0:06:00	20		
0:06:30	19		
0:07:00	19		
0:07:30	19		
0:08:00	19		
0:08:30	18		
0:09:00	18		
0:09:30	18		
0:10:00	18		
0:10:30	17		
0:11:00	17		
0:11:30	17		
0:12:00	17		
0:12:30	17		
0:13:00	16		
0:13:30	16		
0:14:00	16		
0:14:30	16		
0:15:00	16		
0:15:30	15		
0:16:00	15		
0:16:30	15		
0:17:00	15		
0:17:30	15		
0:18:00	14		
0:18:30	14		
0:19:00	14		
0:19:30	14		
0:20:00	14		
0:20:30	14		
0:21:00	13		
0:21:30	13		
0:22:00	13		
0:22:30	13		
0:23:00	13		
0:23:30	13		
0:24:00	12		
0:24:30	12		
0:25:00	12		
0:25:30	12		
0:26:00	12		
0:26:30	12		
0:27:00	11		
0:27:30	11		
0:28:00	11		
0:28:30	11		
0:29:00	11	17,38	0,00
0:29:30	11	17,39	0,00
0:30:00	11	17,40	0,00
0:30:30	11	17,40	0,00
0:31:00	10	17,40	0,00
0:31:30	10	17,42	0,00
0:32:00	10	17,43	0,00
0:32:30	10	17,44	0,00
0:33:00	10	17,46	0,00
0:33:30	10	17,46	0,00
0:34:00	10	17,46	0,00
0:34:30	10	17,47	0,00
0:35:00	10	17,48	0,00
0:35:30	9	17,50	0,00
0:36:00	9	17,50	0,00
0:36:30	9	17,50	0,00
0:37:00	9	17,51	0,00
0:37:30	9	17,52	0,00
0:38:00	9	17,52	0,00
0:38:30	9	17,50	0,00
0:39:00	9	17,51	0,00
0:39:30	9	17,51	0,00
0:40:00	9	17,51	0,00
0:40:30	9	17,52	0,00
0:41:00	9	17,52	0,00
0:41:30	8	17,53	0,00
0:42:00	8	17,54	0,00
0:42:30	8	17,55	0,00
0:43:00	8	17,55	0,00
0:43:30	8	17,55	0,00
0:44:00	8	17,56	0,00
0:44:30	8	17,57	0,00
0:45:00	8	17,57	0,00
0:45:30	8	17,58	0,00
0:46:00	8	17,58	0,00
0:46:30	8	17,58	0,00
0:47:00	8	17,58	0,00
0:47:30	8	17,60	0,00
0:48:00	8	17,60	0,00
0:48:30	8	17,61	0,00
0:49:00	8	17,61	0,00
0:49:30	7	17,61	0,00
0:50:00	7	17,61	0,00
0:50:30	7	17,61	0,00
0:51:00	7	17,61	0,00
0:51:30	7	17,62	0,00
0:52:00	7	17,62	0,00
0:52:30	7	17,63	0,00
0:53:00	7	17,63	0,00
0:53:30	7	17,63	0,00
0:54:00	7	17,64	0,00
0:54:30	7	17,64	0,00
0:55:00	7	17,64	0,00
0:55:30	7	17,64	0,00
0:56:00	7	17,64	0,00
0:56:30	7	17,65	0,00
0:57:00	7	17,64	0,00
0:57:30	7	17,65	0,00
0:58:00	7	17,65	0,00
0:58:30	7	17,66	0,00
0:59:00	7	17,66	0,00
0:59:30	7	17,67	0,00
1:00:00	7	17,68	0,00
1:00:30	7	17,68	0,00
1:01:00	6	17,68	0,00
1:01:30	6	17,68	0,00
1:02:00	6	17,68	0,00
1:02:30	6	17,68	0,00
1:03:00	6	17,68	0,00
1:03:30	6	17,69	0,00
1:04:00	6	17,68	0,00
1:04:30	6	17,69	0,00
1:05:00	6	17,69	0,00
1:05:30	6	17,69	0,00
1:06:00	6	17,69	0,00
1:06:30	6	17,69	0,00
1:07:00	6	17,69	0,00
1:07:30	6	17,70	0,00
1:08:00	6	17,69	0,00
1:08:30	6	17,70	0,00
1:09:00	6	17,70	0,00
1:09:30	6	17,70	0,00
1:10:00	6	17,70	0,00
1:10:30	6	17,70	0,00
1:11:00	6	17,70	0,00
1:11:30	6	17,70	0,00
1:12:00	6	17,70	0,00
1:12:30	6	17,70	0,00
1:13:00	6	17,70	0,00
1:13:30	6	17,70	0,00
1:14:00	6	17,70	0,00
1:14:30	6	17,70	0,00
1:15:00	6	17,70	0,00
1:15:30	6	17,70	0,00
1:16:00	6	17,70	0,00
1:16:30	6	17,70	0,00
1:17:00	6	17,70	0,00
1:17:30	6	17,70	0,00
1:18:00	6	17,70	0,00
1:18:30	6	17,70	0,00
1:19:00	6	17,70	0,00
1:19:30	6	17,70	0,00
1:20:00	6	17,70	0,00
1:20:30	5	17,70	0,00
1:21:00	5	17,70	0,00
1:21:30	5	17,70	0,00
1:22:00	5	17,70	0,00
1:22:30	5	17,70	0,00
1:23:00	5	17,70	0,00
1:23:30	5	17,69	0,00
1:24:00	5	17,69	0,00
1:24:30	5	17,70	0,00
1:25:00	5	17,69	0,00
1:25:30	5	17,69	0,00
1:26:00	5	17,69	0,00
1:26:30	5	17,69	0,00
1:27:00	5	17,69	0,00
1:27:30	5	17,69	0,00
1:28:00	5	17,69	0,00
1:28:30	5	17,68	0,00
1:29:00	5	17,68	0,00
1:29:30	5	17,68	0,00
1:30:00	5	17,68	0,00
1:30:30	5	17,68	0,00
1:31:00	5	17,68	0,00
1:31:30	5	17,68	0,00
1:32:00	5	17,68	0,00
1:32:30	5	17,68	0,00
1:33:00	5	17,68	0,00
1:33:30	5	17,68	0,00
1:34:00	5	17,68	0,00
1:34:30	5	17,67	0,00
1:35:00	5	17,67	0,00
1:35:30	5	17,66	0,00
1:36:00	5	17,67	0,00
1:36:30	5	17,66	0,00
1:37:00	5	17,66	0,00
1:37:30	5	17,66	0,00
1:38:00	5	17,65	0,00
1:38:30	5	17,65	0,00
1:39:00	5	17,64	0,00
1:39:30	5	17,64	0,00
1:40:00	5	17,64	0,00
1:40:30	5	17,64	0,00
1:41:00	5	17,62	0,00
1:41:30	5	17,62	0,00
1:42:00	5	17,62	0,00
1:42:30	5	17,61	0,00
1:43:00	5	17,61	0,00
1:43:30	5	17,61	0,00
1:44:00	5	17,61	0,00
1:44:30	5	17,60	0,00
1:45:00	5	17,60	0,00
1:45:30	5	17,59	0,00
1:46:00	5	17,59	0,00
1:46:30	5	17,58	0,00
1:47:00	5	17,58	0,00
1:47:30	5	17,57	0,00
1:48:00	5	17,56	0,00
1:48:30	5	17,56	0,00
1:49:00	5	17,55	0,00
1:49:30	5	17,55	0,00
1:50:00	5	17,54	0,00
1:50:30	5	17,53	0,00
1:51:00	5	17,53	0,00
1:51:30	5	17,52	0,00
1:52:00	5	17,52	0,00
1:52:30	5	17,51	0,00
1:53:00	5	17,50	0,00
1:53:30	5	17,50	0,00
1:54:00	5	17,50	0,00
1:54:30	5	17,48	0,00
1:55:00	5	17,47	0,00
1:55:30	5	17,47	0,00
1:56:00	5	17,46	0,00
1:56:30	5	17,45	0,00
1:57:00	5	17,44	0,00
1:57:30	5	17,43	0,00
1:58:00	5	17,42	0,00
1:58:30	5	17,41	0,00
1:59:00	5	17,40	0,00
1:59:30	5	17,39	0,00
2:00:00	5	17,38	0,00
2:00:30	5	17,37	0,00
2:01:00	5	17,36	0,00
2:01:30	5	17,34	0,01
2:02:00	5	17,33	0,01
2:02:30	5	17,32	0,01
2:03:00	5	17,31	0,01
2:03:30	5	17,29	0,02
2:04:00	5	17,29	0,02
2:04:30	5	17,26	0,02
2:05:00	5	17,25	0,03
2:05:30	5	17,23	0,03
2:06:00	5	17,22	0,03
2:06:30	5	17,20	0,04
2:07:00	5	17,17	0,04
2:07:30	5	17,15	0,05
2:08:00	5	17,13	0,05
2:08:30	5	17,10	0,06
2:09:00	5	17,07	0,06
2:09:30	5	17,04	0,07
2:10:00	5	17,00	0,08
2:10:30	5	16,96	0,09
2:11:00	5	16,91	0,10
2:11:30	5	16,86	0,11
2:12:00	5	16,80	0,12
2:12:30	5	16,74	0,14
2:13:00	5	16,68	0,15
2:13:30	5	16,61	0,17
2:14:00	5	16,54	0,18
2:14:30	5	16,48	0,20
2:15:00	5	16,41	0,22
2:15:30	5	16,34	0,24
2:16:00	5	16,27	0,26
2:16:30	5	16,19	0,28
2:17:00	5	16,12	0,30
2:17:30	5	16,03	0,33
2:18:00	5	15,96	0,35
2:18:30	5	15,89	0,37
2:19:00	5	15,82	0,39
2:19:30	5	15,73	0,42
2:20:00	5	15,66	0,45
2:20:30	5	15,58	0,47
2:21:00	5	15,52	0,50
2:21:30	5	15,45	0,52
2:22:00	5	15,37	0,55
2:22:30	5	15,30	0,57
2:23:00	5	15,24	0,60
2:23:30	5	15,17	0,63
2:24:00	5	15,10	0,66
2:24:30	5	15,04	0,68
2:25:00	5	14,98	0,71
2:25:30	5	14,91	0,74
2:26:00	5	14,86	0,77
2:26:30	5	14,80	0,79
2:27:00	5	14,75	0,82
2:27:30	5	14,69	0,84
2:28:00	5	14,64	0,87
2:28:30	5	14,58	0,90
2:29:00	5	14,52	0,93
2:29:30	5	14,47	0,96
2:30:00	5	14,42	0,98
2:30:30	5	14,37	1,01
2:31:00	5	14,32	1,04
2:31:30	5	14,27	1,07
2:32:00	5	14,22	1,09
2:32:30	5	14,17	1,13
2:33:00	5	14,13	1,15
2:33:30	5	14,08	1,18
2:34:00	5	14,04	1,21
2:34:30	5	13,99	1,24
2:35:00	5	13,95	1,26
2:35:30	5	13,91	1,29
2:36:00	5	13,87	1,32
2:36:30	5	13,84	1,34
2:37:00	5	13,80	1,37
2:37:30	5	13,75	1,40
2:38:00	5	13,71	1,43
2:38:30	5	13,68	1,45
2:39:00	5	13,64	1,48
2:39:30	5	13,61	1,50
2:40:00	5	13,57	1,53
2:40:30	5	13,54	1,56
2:41:00	5	13,50	1,59
2:41:30	5	13,48	1,61
2:42:00	5	13,45	1,63
2:42:30	5	13,41	1,66
2:43:00	5	13,38	1,69
2:43:30	6	13,35	1,71
2:44:00	5	13,32	1,73
2:44:30	6	13,29	1,76
2:45:00	5	13,27	1,78
2:45:30	5	13,24	1,80
2:46:00	6	13,21	1,83
2:46:30	6	13,19	1,85
2:47:00	5	13,17	1,87
2:47:30	6	13,14	1,89
2:48:00	6	13,12	1,92
2:48:30	6	13,09	1,94
2:49:00	6	13,06	1,97
2:49:30	6	13,04	1,99
2:50:00	5	13,02	2,01
2:50:30	5	13,00	2,03
2:51:00	5	12,97	2,06
2:51:30	5	12,95	2,08
2:52:00	6	12,93	2,09
2:52:30	5	12,91	2,12
2:53:00	6	12,89	2,14
2:53:30	6	12,88	2,15
2:54:00	5	12,85	2,18
2:54:30	6	12,84	2,19
2:55:00	5	12,82	2,21
2:55:30	5	12,80	2,23
2:56:00	5	12,79	2,25
2:56:30	5	12,76	2,27
2:57:00	5	12,75	2,29
2:57:30	5	12,73	2,31
2:58:00	5	12,72	2,32
2:58:30	5	12,70	2,34
2:59:00	5	12,69	2,36
2:59:30	5	12,66	2,38
3:00:00	5	12,65	2,40
3:00:30	5	12,64	2,41
3:01:00	5	12,62	2,43
3:01:30	5	12,61	2,44
3:02:00	5	12,60	2,46
3:02:30	5	12,58	2,48
3:03:00	5	12,56	2,50
3:03:30	5	12,56	2,50
3:04:00	5	12,55	2,52
3:04:30	5	12,53	2,54
3:05:00	5	12,52	2,55
3:05:30	5	12,51	2,56
3:06:00	5	12,49	2,58
3:06:30	5	12,48	2,60
3:07:00	5	12,47	2,61
3:07:30	5	12,45	2,63
3:08:00	5	12,44	2,65
3:08:30	5	12,43	2,66
3:09:00	5	12,43	2,67
3:09:30	5	12,41	2,69
3:10:00	5	12,40	2,69
3:10:30	5	12,39	2,70
3:11:00	5	12,38	2,72
3:11:30	5	12,37	2,73
3:12:00	5	12,36	2,74
3:12:30	5	12,36	2,75
3:13:00	5	12,34	2,77
3:13:30	5	12,34	2,78
3:14:00	5	12,33	2,79
3:14:30	5	12,31	2,81
3:15:00	5	12,30	2,82
3:15:30	5	12,30	2,83
3:16:00	5	12,29	2,84
3:16:30	5	12,28	2,85
3:17:00	5	12,27	2,86
3:17:30	5	12,27	2,87
3:18:00	5	12,26	2,88
3:18:30	5	12,25	2,89
3:19:00	5	12,25	2,90
3:19:30	5	12,24	2,91
3:20:00	5	12,22	2,93
3:20:30	5	12,22	2,93
3:21:00	5	12,21	2,94
3:21:30	5	12,20	2,96
3:22:00	5	12,20	2,96
3:22:30	5	12,19	2,97
3:23:00	5	12,18	2,99
3:23:30	5	12,18	3,00
3:24:00	5	12,17	3,01
3:24:30	5	12,16	3,02
3:25:00	5	12,16	3,03
3:25:30	5	12,16	3,03
3:26:00	5	12,15	3,04
3:26:30	5	12,14	3,05
3:27:00	5	12,13	3,06
3:27:30	5	12,13	3,06
3:28:00	5	12,13	3,07
3:28:30	5	12,12	3,08
3:29:00	5	12,11	3,09
3:29:30	5	12,10	3,10
3:30:00	5	12,10	3,10
3:30:30	5	12,09	3,11
3:31:00	5	12,09	3,12
3:31:30	5	12,09	3,12
3:32:00	5	12,08	3,14
3:32:30	5	12,07	3,15
3:33:00	5	12,07	3,15
3:33:30	5	12,07	3,16
3:34:00	5	12,07	3,16
3:34:30	5	12,06	3,17
3:35:00	5	12,05	3,18
3:35:30	5	12,05	3,18
3:36:00	5	12,04	3,19
3:36:30	5	12,04	3,19
3:37:00	5	12,04	3,20
3:37:30	5	12,04	3,20
3:38:00	5	12,03	3,21
3:38:30	5	12,02	3,23
3:39:00	5	12,02	3,23
3:39:30	5	12,01	3,24
3:40:00	5	12,01	3,24
3:40:30	5	12,01	3,24
3:41:00	5	12,00	3,25
3:41:30	5	12,00	3,25
3:42:00	5	12,00	3,26
3:42:30	5	11,99	3,27
3:43:00	5	11,99	3,27
3:43:30	5	11,98	3,28
3:44:00	5	11,98	3,28
3:44:30	5	11,98	3,28
3:45:00	5	11,98	3,29
3:45:30	5	11,98	3,29
3:46:00	5	11,97	3,31
3:46:30	5	11,97	3,31
3:47:00	5	11,96	3,32
3:47:30	5	11,96	3,32
3:48:00	5	11,96	3,32
3:48:30	5	11,95	3,33
3:49:00	5	11,95	3,33
3:49:30	5	11,95	3,33
3:50:00	5	11,95	3,34
3:50:30	5	11,95	3,34
3:51:00	5	11,95	3,34
3:51:30	5	11,94	3,35
3:52:00	5	11,94	3,35
3:52:30	5	11,93	3,36
3:53:00	5	11,93	3,36
3:53:30	5	11,93	3,36
3:54:00	5	11,92	3,38
3:54:30	5	11,92	3,38
3:55:00	5	11,92	3,38
3:55:30	5	11,91	3,39
3:56:00	5	11,91	3,39
3:56:30	5	11,91	3,39
3:57:00	5	11,91	3,39
3:57:30	5	11,91	3,40
3:58:00	5	11,91	3,40
3:58:30	5	11,91	3,40
3:59:00	5	11,90	3,41
3:59:30	5	11,90	3,41
4:00:00	5	11,90	3,41
4:00:30	5	11,90	3,41
4:01:00	5	11,89	3,42
4:01:30	5	11,89	3,42
4:02:00	5	11,89	3,42
4:02:30	5	11,89	3,42
4:03:00	5	11,89	3,42
4:03:30	5	11,88	3,44
4:04:00	5	11,88	3,44
4:04:30	5	11,88	3,44
4:05:00	5	11,88	3,44
4:05:30	5	11,88	3,45
4:06:00	5	11,88	3,45
4:06:30	5	11,88	3,45
4:07:00	5	11,88	3,45
4:07:30	5	11,88	3,45
4:08:00	5	11,87	3,46
4:08:30	5	11,87	3,46
4:09:00	5	11,87	3,46
4:09:30	5	11,86	3,47
4:10:00	5	11,86	3,47
4:10:30	5	11,86	3,47
4:11:00	5	11,86	3,47
4:11:30	5	11,86	3,47
4:12:00	5	11,86	3,47
4:12:30	5	11,86	3,49
4:13:00	5	11,86	3,49
4:13:30	5	11,86	3,49
4:14:00	5	11,86	3,49
4:14:30	5	11,86	3,49
4:15:00	5	11,86	3,49
4:15:30	5	11,85	3,50
4:16:00	5	11,85	3,50
4:16:30	5	11,85	3,50
4:17:00	5	11,85	3,50
4:17:30	5	11,85	3,50
4:18:00	5	11,84	3,51
4:18:30	4	11,84	3,51
4:19:00	4	11,84	3,51
4:19:30	4	11,84	3,51
4:20:00	5	11,84	3,51
4:20:30	4	11,84	3,51
4:21:00	4	11,84	3,51
4:21:30	4	11,84	3,51
4:22:00	4	11,83	3,52
4:22:30	4	11,83	3,52
4:23:00	4	11,82	3,53
4:23:30	4	11,82	3,53
4:24:00	4	11,82	3,53
4:24:30	4	11,82	3,53
4:25:00	4	11,82	3,53
4:25:30	4	11,82	3,55
4:26:00	4	11,82	3,55
4:26:30	4	11,82	3,55
4:27:00	4	11,82	3,55
4:27:30	4	11,82	3,55
4:28:00	4	11,82	3,55
4:28:30	4	11,82	3,55
4:29:00	4	11,82	3,55
4:29:30	4	11,81	3,56
4:30:00	4	11,81	3,56
4:30:30	4	11,81	3,56
4:31:00	4	11,81	3,56
4:31:30	4	11,81	3,56
4:32:00	4	11,81	3,56
4:32:30	4	11,81	3,56
4:33:00	4	11,81	3,56
4:33:30	4	11,80	3,57
4:34:00	4	11,80	3,57
4:34:30	4	11,80	3,57
4:35:00	4	11,80	3,57
4:35:30	4	11,80	3,57
4:36:00	4	11,80	3,57
4:36:30	4	11,80	3,57
4:37:00	4	11,79	3,58
4:37:30	4	11,79	3,58
4:38:00	4	11,79	3,58
4:38:30	4	11,79	3,58
4:39:00	4	11,79	3,58
4:39:30	4	11,79	3,58
4:40:00	4	11,79	3,58
4:40:30	4	11,79	3,58
4:41:00	4	11,79	3,58
4:41:30	4	11,79	3,58
4:42:00	4	11,79	3,60
4:42:30	4	11,79	3,60
4:43:00	4	11,79	3,60
4:43:30	4	11,79	3,60
4:44:00	4	11,79	3,60
4:44:30	4	11,79	3,60
4:45:00	4	11,79	3,60
4:45:30	4	11,79	3,60
4:46:00	4	11,78	3,61
4:46:30	4	11,78	3,61
4:47:00	4	11,78	3,61
4:47:30	4	11,78	3,61
4:48:00	4	11,78	3,61
4:48:30	4	11,78	3,61
4:49:00	4	11,78	3,61
4:49:30	4	11,78	3,61
4:50:00	4	11,77	3,62
4:50:30	4	11,77	3,62
4:51:00	4	11,77	3,62
4:51:30	4	11,77	3,62
4:52:00	4	11,77	3,62
4:52:30	4	11,77	3,62
4:53:00	4	11,77	3,62
4:53:30	4	11,77	3,62
4:54:00	4	11,77	3,62
4:54:30	4	11,77	3,62
4:55:00	4	11,77	3,62
4:55:30	4	11,77	3,62
4:56:00	4	11,77	3,62
4:56:30	4	11,77	3,62
4:57:00	4	11,77	3,64
4:57:30	4	11,77	3,64
4:58:00	4	11,77	3,64
4:58:30	4	11,77	3,64
4:59:00	4	11,77	3,64
4:59:30	4	11,77	3,64
5:00:00	4	11,77	3,64
5:00:30	4	11,77	3,64
5:01:00	4	11,77	3,64
5:01:30	4	11,77	3,64
5:02:00	4	11,77	3,64
5:02:30	4	11,77	3,64
5:03:00	4	11,77	3,64
5:03:30	4	11,76	3,65
5:04:00	4	11,76	3,65
5:04:30	4	11,76	3,65
5:05:00	4	11,76	3,65
5:05:30	4	11,76	3,65
5:06:00	4	11,76	3,65
5:06:30	4	11,76	3,65
5:07:00	4	11,76	3,65
5:07:30	4	11,75	3,66
5:08:00	4	11,75	3,66
5:08:30	4	11,75	3,66
5:09:00	4	11,75	3,66
5:09:30	4	11,75	3,66
5:10:00	4	11,75	3,66
5:10:30	4	11,75	3,66
5:11:00	4	11,75	3,66
5:11:30	4	11,75	3,66
5:12:00	4	11,75	3,66
5:12:30	4	11,75	3,66
5:13:00	4	11,74	3,67
5:13:30	4	11,74	3,67
5:14:00	4	11,74	3,67
5:14:30	4	11,74	3,67
5:15:00	4	11,74	3,67
5:15:30	4	11,74	3,67
5:16:00	4	11,74	3,67
5:16:30	4	11,74	3,67
5:17:00	4	11,74	3,67
5:17:30	4	11,74	3,67
5:18:00	4	11,74	3,67
5:18:30	4	11,74	3,67
5:19:00	4	11,74	3,67
5:19:30	4	11,74	3,67
5:20:00	4	11,74	3,67
5:20:30	4	11,74	3,67
5:21:00	4	11,74	3,67
5:21:30	4	11,74	3,67
5:22:00	4	11,73	3,69
5:22:30	4	11,73	3,69
5:23:00	4	11,73	3,69
5:23:30	4	11,73	3,69
5:24:00	4	11,73	3,69
5:24:30	4	11,73	3,69
5:25:00	4	11,73	3,69
5:25:30	4	11,73	3,69
5:26:00	4	11,73	3,69
5:26:30	4	11,73	3,69
5:27:00	4	11,73	3,69
5:27:30	4	11,73	3,69
5:28:00	4	11,73	3,69
5:28:30	4	11,73	3,69
5:29:00	4	11,73	3,69
5:29:30	4	11,73	3,70
5:30:00	4	11,73	3,69
5:30:30	4	11,73	3,70
5:31:00	4	11,73	3,70
5:31:30	4	11,73	3,70
5:32:00	4	11,73	3,70
5:32:30	4	11,73	3,70
5:33:00	4	11,73	3,70
5:33:30	4	11,73	3,70
5:34:00	4	11,73	3,70
5:34:30	4	11,73	3,70
5:35:00	4	11,72	3,71
5:35:30	4	11,73	3,70
5:36:00	4	11,72	3,71
5:36:30	4	11,72	3,71
5:37:00	4	11,72	3,71
5:37:30	4	11,72	3,71
5:38:00	4	11,72	3,71
5:38:30	4	11,72	3,71
5:39:00	4	11,72	3,71
5:39:30	4	11,72	3,71
5:40:00	4	11,72	3,71
5:40:30	4	11,72	3,71
5:41:00	4	11,72	3,71
5:41:30	4	11,72	3,71
5:42:00	4	11,72	3,71
5:42:30	4	11,72	3,71
5:43:00	4	11,72	3,71
5:43:30	4	11,71	3,73
5:44:00	4	11,71	3,73
5:44:30	4	11,71	3,73
5:45:00	4	11,71	3,73
5:45:30	4	11,71	3,73
5:46:00	4	11,71	3,73
5:46:30	4	11,71	3,73
5:47:00	4	11,71	3,73
5:47:30	4	11,71	3,73
5:48:00	4	11,71	3,73
5:48:30	4	11,71	3,73
5:49:00	4	11,71	3,73
5:49:30	4	11,70	3,74
5:50:00	4	11,71	3,73
5:50:30	4	11,71	3,73
5:51:00	4	11,70	3,74
5:51:30	4	11,70	3,74
5:52:00	4	11,70	3,74
5:52:30	4	11,70	3,74
5:53:00	4	11,70	3,74
5:53:30	4	11,70	3,74
5:54:00	4	11,70	3,74
5:54:30	4	11,70	3,74
5:55:00	4	11,70	3,74
5:55:30	4	11,70	3,74
5:56:00	4	11,70	3,74
5:56:30	4	11,70	3,74
5:57:00	4	11,70	3,74
5:57:30	4	11,70	3,74
5:58:00	4	11,70	3,74
5:58:30	4	11,70	3,75
5:59:00	4	11,70	3,74
5:59:30	4	11,70	3,74
6:00:00	4	11,70	3,75
6:00:30	4	11,70	3,75
6:01:00	4	11,70	3,75
6:01:30	4	11,70	3,75
6:02:00	4	11,70	3,75
6:02:30	4	11,70	3,75
6:03:00	4	11,70	3,75
6:03:30	4	11,70	3,75
6:04:00	4	11,70	3,75
6:04:30	4	11,70	3,75
6:05:00	4	11,70	3,75
6:05:30	4	11,70	3,75
6:06:00	4	11,70	3,75
6:06:30	4	11,69	3,77
6:07:00	4	11,70	3,75
6:07:30	4	11,69	3,77
6:08:00	4	11,70	3,75
6:08:30	4	11,69	3,77
6:09:00	4	11,69	3,77
6:09:30	4	11,69	3,77
6:10:00	4	11,69	3,77
6:10:30	4	11,69	3,77
6:11:00	4	11,69	3,77
6:11:30	4	11,69	3,77
6:12:00	4	11,69	3,77
6:12:30	4	11,69	3,77
6:13:00	4	11,69	3,77
6:13:30	4	11,69	3,77
6:14:00	4	11,69	3,77
6:14:30	4	11,69	3,77
6:15:00	4	11,69	3,77
6:15:30	4	11,69	3,77
6:16:00	4	11,69	3,77
6:16:30	4	11,69	3,77
6:17:00	4	11,69	3,77
6:17:30	4	11,69	3,77
6:18:00	4	11,69	3,77
6:18:30	4	11,69	3,77
6:19:00	4	11,69	3,77
6:19:30	4	11,68	3,78
6:20:00	4	11,68	3,78
6:20:30	4	11,68	3,78
6:21:00	4	11,68	3,78
6:21:30	4	11,68	3,78
6:22:00	4	11,68	3,78
6:22:30	4	11,68	3,78
6:23:00	4	11,68	3,78
6:23:30	4	11,68	3,78
6:24:00	4	11,68	3,78
6:24:30	4	11,68	3,78
6:25:00	4	11,68	3,78
6:25:30	4	11,68	3,78
6:26:00	4	11,68	3,78
6:26:30	4	11,68	3,78
6:27:00	4	11,68	3,78
6:27:30	4	11,68	3,78
6:28:00	4	11,68	3,78
6:28:30	4	11,68	3,79
6:29:00	4	11,68	3,79
6:29:30	4	11,68	3,79
6:30:00	4	11,68	3,79
6:30:30	4	11,68	3,79
6:31:00	4	11,68	3,79
6:31:30	4	11,68	3,79
6:32:00	4	11,68	3,79
6:32:30	4	11,68	3,79
6:33:00	4	11,68	3,79
6:33:30	4	11,68	3,79
6:34:00	4	11,68	3,79
6:34:30	4	11,68	3,79
6:35:00	4	11,68	3,79
6:35:30	4	11,68	3,79
6:36:00	4	11,68	3,79
6:36:30	4	11,68	3,79
6:37:00	4	11,68	3,79
6:37:30	4	11,68	3,79
6:38:00	4	11,68	3,79
6:38:30	4	11,67	3,81
6:39:00	4	11,67	3,81
6:39:30	4	11,67	3,81
6:40:00	4	11,67	3,81
6:40:30	4	11,67	3,81
6:41:00	4	11,67	3,81
6:41:30	4	11,67	3,81
6:42:00	4	11,67	3,81
6:42:30	4	11,67	3,81
6:43:00	4	11,67	3,81
6:43:30	4	11,67	3,81
6:44:00	4	11,67	3,81
6:44:30	4	11,66	3,82
6:45:00	4	11,66	3,82
6:45:30	4	11,66	3,82
6:46:00	4	11,66	3,82
6:46:30	4	11,66	3,82
6:47:00	4	11,66	3,82
6:47:30	4	11,66	3,82
6:48:00	4	11,66	3,82
6:48:30	4	11,66	3,82
6:49:00	4	11,66	3,82
6:49:30	4	11,66	3,82
6:50:00	4	11,66	3,82
6:50:30	4	11,66	3,82
6:51:00	4	11,66	3,82
6:51:30	4	11,66	3,82
6:52:00	4	11,66	3,82
6:52:30	4	11,66	3,82
6:53:00	4	11,66	3,82
6:53:30	4	11,66	3,82
6:54:00	4	11,66	3,82
6:54:30	4	11,66	3,82
6:55:00	4	11,66	3,82
6:55:30	4	11,66	3,82
6:56:00	4	11,66	3,82
6:56:30	4	11,66	3,82
6:57:00	4	11,65	3,83
6:57:30	4	11,65	3,83
6:58:00	4	11,65	3,83
6:58:30	4	11,65	3,83
6:59:00	4	11,65	3,83
6:59:30	4	11,65	3,83
7:00:00	4	11,65	3,83
7:00:30	4	11,65	3,83
7:01:00	4	11,65	3,83
7:01:30	4	11,65	3,83
7:02:00	4	11,65	3,83
7:02:30	4	11,65	3,83
7:03:00	4	11,65	3,83
7:03:30	4	11,65	3,83
7:04:00	4	11,65	3,83
7:04:30	4	11,65	3,83
7:05:00	4	11,65	3,83
7:05:30	4	11,65	3,83
7:06:00	4	11,65	3,83
7:06:30	4	11,65	3,83
7:07:00	4	11,65	3,83
7:07:30	4	11,65	3,83
7:08:00	4	11,65	3,83
7:08:30	4	11,64	3,85
7:09:00	4	11,65	3,83
7:09:30	4	11,65	3,83
7:10:00	4	11,64	3,85
7:10:30	4	11,64	3,85
7:11:00	4	11,64	3,85
7:11:30	4	11,64	3,85
7:12:00	4	11,64	3,85
7:12:30	4	11,64	3,85
7:13:00	4	11,64	3,85
7:13:30	4	11,64	3,85
7:14:00	4	11,64	3,85
7:14:30	4	11,64	3,85
7:15:00	4	11,64	3,85
7:15:30	4	11,64	3,85
7:16:00	4	11,64	3,85
7:16:30	4	11,64	3,85
7:17:00	4	11,64	3,85
7:17:30	4	11,64	3,85
7:18:00	4	11,64	3,85
7:18:30	4	11,64	3,85
7:19:00	4	11,64	3,85
7:19:30	4	11,64	3,85
7:20:00	4	11,64	3,85
7:20:30	4	11,64	3,85
7:21:00	4	11,64	3,85
7:21:30	4	11,64	3,85
7:22:00	4	11,64	3,85
7:22:30	4	11,64	3,85
7:23:00	4	11,64	3,85
7:23:30	4	11,64	3,86
7:24:00	4	11,64	3,86
7:24:30	4	11,64	3,86
7:25:00	4	11,64	3,86
7:25:30	4	11,64	3,86
7:26:00	4	11,64	3,86
7:26:30	4	11,64	3,86
7:27:00	4	11,64	3,86
7:27:30	4	11,64	3,86
7:28:00	4	11,64	3,86
7:28:30	4	11,64	3,86
7:29:00	4	11,64	3,86
7:29:30	4	11,64	3,86
7:30:00	4	11,64	3,86
7:30:30	4	11,64	3,86
7:31:00	4	11,63	3,87
7:31:30	4	11,64	3,86
7:32:00	4	11,64	3,86
7:32:30	4	11,63	3,87
7:33:00	4	11,63	3,87
7:33:30	4	11,63	3,87
7:34:00	4	11,63	3,87
7:34:30	4	11,63	3,87
7:35:00	4	11,63	3,87
7:35:30	4	11,63	3,87
7:36:00	4	11,63	3,87
7:36:30	4	11,63	3,87
7:37:00	4	11,63	3,87
7:37:30	4	11,63	3,87
7:38:00	4	11,63	3,87
7:38:30	4	11,63	3,87
7:39:00	4	11,63	3,87
7:39:30	4	11,63	3,87
7:40:00	4	11,63	3,87
7:40:30	4	11,63	3,87
7:41:00	4	11,63	3,87
7:41:30	4	11,63	3,87
7:42:00	4	11,63	3,87
7:42:30	4	11,63	3,87
7:43:00	4	11,63	3,87
7:43:30	4	11,63	3,87
7:44:00	4	11,63	3,87
7:44:30	4	11,63	3,87
7:45:00	4	11,62	3,89
7:45:30	4	11,63	3,87
7:46:00	4	11,63	3,87
7:46:30	4	11,63	3,87
7:47:00	4	11,62	3,89
7:47:30	4	11,63	3,87
7:48:00	4	11,62	3,89
7:48:30	4	11,62	3,89
7:49:00	4	11,62	3,89
7:49:30	4	11,62	3,89
7:50:00	4	11,62	3,89
7:50:30	4	11,62	3,89
7:51:00	4	11,62	3,89
7:51:30	4	11,62	3,89
7:52:00	4	11,62	3,89
7:52:30	4	11,62	3,89
7:53:00	4	11,62	3,89
7:53:30	4	11,62	3,89
7:54:00	4	11,62	3,89
7:54:30	4	11,62	3,89
7:55:00	4	11,62	3,89
7:55:30	4	11,62	3,89
7:56:00	4	11,62	3,89
7:56:30	4	11,62	3,89
7:57:00	4	11,62	3,89
7:57:30	4	11,62	3,89
7:58:00	4	11,62	3,89
7:58:30	4	11,62	3,89
7:59:00	4	11,62	3,89
7:59:30	4	11,62	3,89
8:00:00	4	11,62	3,90
8:00:30	4	11,62	3,90
8:01:00	4	11,62	3,90
8:01:30	4	11,62	3,90
8:02:00	4	11,62	3,90
8:02:30	4	11,62	3,90
8:03:00	4	11,62	3,90
8:03:30	4	11,62	3,90
8:04:00	4	11,62	3,90
8:04:30	4	11,62	3,90
8:05:00	4	11,62	3,90
8:05:30	4	11,62	3,90
8:06:00	4	11,62	3,90
8:06:30	4	11,62	3,90
8:07:00	4	11,62	3,90
8:07:30	4	11,62	3,90
8:08:00	4	11,62	3,90
8:08:30	4	11,62	3,90
8:09:00	4	11,62	3,90
8:09:30	4	11,62	3,90
8:10:00	4	11,62	3,90
8:10:30	4	11,62	3,90
8:11:00	4	11,62	3,90
8:11:30	4	11,62	3,90
8:12:00	4	11,62	3,90
8:12:30	4	11,62	3,90
8:13:00	4	11,62	3,90
8:13:30	4	11,62	3,90
8:14:00	4	11,62	3,90
8:14:30	4	11,62	3,90
8:15:00	4	11,62	3,90
8:15:30	4	11,62	3,90
8:16:00	4	11,62	3,90
8:16:30	4	11,62	3,90
8:17:00	4	11,62	3,90
8:17:30	4	11,62	3,90
8:18:00	4	11,62	3,90
8:18:30	4	11,62	3,90
8:19:00	4	11,62	3,90
8:19:30	4	11,62	3,90
8:20:00	4	11,61	3,91
8:20:30	4	11,62	3,90
8:21:00	4	11,61	3,91
8:21:30	4	11,62	3,90
8:22:00	4	11,61	3,91
8:22:30	4	11,61	3,91
8:23:00	4	11,61	3,91
8:23:30	4	11,61	3,91
8:24:00	4	11,61	3,91
8:24:30	4	11,61	3,91
8:25:00	4	11,61	3,91
8:25:30	4	11,61	3,91
8:26:00	4	11,61	3,91
8:26:30	4	11,61	3,91
8:27:00	4	11,61	3,91
8:27:30	4	11,61	3,91
8:28:00	4	11,61	3,91
8:28:30	4	11,61	3,91
8:29:00	4	11,61	3,91
8:29:30	4	11,61	3,91
8:30:00	4	11,61	3,91
8:30:30	4	11,61	3,91
8:31:00	4	11,61	3,91
8:31:30	4	11,61	3,91
8:32:00	4	11,61	3,91
8:32:30	4	11,61	3,91
8:33:00	4	11,61	3,91
8:33:30	4	11,61	3,91
8:34:00	4	11,61	3,91
8:34:30	4	11,61	3,91
8:35:00	4	11,61	3,91
8:35:30	4	11,61	3,91
8:36:00	4	11,61	3,91
8:36:30	4	11,61	3,91
8:37:00	4	11,61	3,91
8:37:30	4	11,61	3,91
8:38:00	4	11,61	3,91
8:38:30	4	11,60	3,93
8:39:00	4	11,60	3,93
8:39:30	4	11,60	3,93
8:40:00	4	11,60	3,93
8:40:30	4	11,60	3,93
8:41:00	4	11,60	3,93
8:41:30	4	11,60	3,93
8:42:00	4	11,60	3,93
8:42:30	4	11,60	3,93
8:43:00	4	11,60	3,93
8:43:30	4	11,60	3,93
8:44:00	4	11,60	3,93
8:44:30	4	11,60	3,93
8:45:00	4	11,60	3,93
8:45:30	4	11,60	3,93
8:46:00	4	11,60	3,93
8:46:30	4	11,60	3,93
8:47:00	4	11,60	3,93
8:47:30	4	11,60	3,93
8:48:00	4	11,60	3,93
8:48:30	4	11,60	3,93
8:49:00	4	11,60	3,93
8:49:30	4	11,60	3,93
8:50:00	4	11,60	3,93
8:50:30	4	11,60	3,93
8:51:00	4	11,60	3,93
8:51:30	4	11,60	3,93
8:52:00	4	11,60	3,93
8:52:30	4	11,60	3,93
8:53:00	4	11,60	3,93
8:53:30	4	11,60	3,93
8:54:00	4	11,60	3,93
8:54:30	4	11,60	3,93
8:55:00	4	11,60	3,93
8:55:30	4	11,59	3,94
8:56:00	4	11,60	3,93
8:56:30	4	11,60	3,93
8:57:00	4	11,59	3,94
8:57:30	4	11,59	3,94
8:58:00	4	11,59	3,94
8:58:30	4	11,59	3,94
8:59:00	4	11,59	3,94
8:59:30	4	11,59	3,94
9:00:00	4	11,59	3,94
9:00:30	4	11,59	3,94
9:01:00	4	11,59	3,94
9:01:30	4	11,59	3,94
9:02:00	4	11,59	3,94
9:02:30	4	11,59	3,94
9:03:00	4	11,59	3,94
9:03:30	4	11,59	3,94
9:04:00	4	11,59	3,94
9:04:30	4	11,59	3,94
9:05:00	4	11,59	3,94
9:05:30	4	11,59	3,94
9:06:00	4	11,59	3,94
9:06:30	4	11,59	3,96
9:07:00	4	11,59	3,94
9:07:30	4	11,59	3,96
9:08:00	4	11,59	3,94
9:08:30	4	11,59	3,94
9:09:00	4	11,59	3,94
9:09:30	4	11,59	3,96
9:10:00	4	11,59	3,96
9:10:30	4	11,59	3,94
9:11:00	4	11,59	3,96
9:11:30	4	11,59	3,94
9:12:00	4	11,59	3,96
9:12:30	4	11,59	3,96
9:13:00	4	11,59	3,96
9:13:30	4	11,59	3,96
9:14:00	4	11,59	3,96
9:14:30	4	11,59	3,96
9:15:00	4	11,59	3,96
9:15:30	4	11,59	3,96
9:16:00	4	11,59	3,96
9:16:30	4	11,59	3,96
9:17:00	4	11,59	3,96
9:17:30	4	11,59	3,96
9:18:00	4	11,59	3,96
9:18:30	4	11,59	3,96
9:19:00	4	11,59	3,96
9:19:30	4	11,59	3,96
9:20:00	4	11,59	3,96
9:20:30	4	11,59	3,96
9:21:00	4	11,59	3,96
9:21:30	4	11,59	3,96
9:22:00	4	11,59	3,96
9:22:30	4	11,59	3,96
9:23:00	4	11,59	3,96
9:23:30	4	11,59	3,96
9:24:00	4	11,59	3,96
9:24:30	4	11,59	3,96
9:25:00	4	11,59	3,96
9:25:30	4	11,59	3,96
9:26:00	4	11,59	3,96
9:26:30	4	11,59	3,96
9:27:00	4	11,59	3,96
9:27:30	4	11,59	3,96
9:28:00	4	11,59	3,96
9:28:30	4	11,59	3,96
9:29:00	4	11,59	3,96
9:29:30	4	11,59	3,96
9:30:00	4	11,59	3,96
9:30:30	4	11,59	3,96
9:31:00	4	11,59	3,96
9:31:30	4	11,58	3,97
9:32:00	4	11,59	3,96
9:32:30	4	11,58	3,97
9:33:00	4	11,58	3,97
9:33:30	4	11,58	3,97
9:34:00	4	11,58	3,97
9:34:30	4	11,58	3,97
9:35:00	4	11,58	3,97
9:35:30	4	11,58	3,97
9:36:00	4	11,58	3,97
9:36:30	4	11,58	3,97
9:37:00	4	11,58	3,97
9:37:30	4	11,58	3,97
9:38:00	4	11,59	3,96
9:38:30	4	11,58	3,97
9:39:00	4	11,58	3,97
9:39:30	4	11,58	3,97
9:40:00	4	11,58	3,97
9:40:30	4	11,58	3,97
9:41:00	4	11,58	3,97
9:41:30	4	11,58	3,97
9:42:00	4	11,58	3,97
9:42:30	4	11,58	3,97
9:43:00	5	11,57	3,98
9:43:30	5	11,57	3,98
9:44:00	5	11,57	3,98
9:44:30	5	11,57	3,98
9:45:00	5	11,57	3,98
9:45:30	5	11,57	3,98
9:46:00	4	11,57	3,98
9:46:30	4	11,57	3,98
9:47:00	5	11,57	3,98
9:47:30	5	11,57	3,98
9:48:00	5	11,57	3,98
9:48:30	5	11,57	3,98
9:49:00	4	11,57	3,98
9:49:30	4	11,57	3,98
9:50:00	4	11,57	3,98
9:50:30	4	11,57	3,98
9:51:00	4	11,57	3,98
9:51:30	4	11,57	3,98
9:52:00	5	11,57	3,98
9:52:30	4	11,57	3,98
9:53:00	4	11,57	3,98
9:53:30	4	11,57	3,98
9:54:00	4	11,57	3,98
9:54:30	4	11,57	3,98
9:55:00	4	11,57	3,98
9:55:30	4	11,57	3,98
9:56:00	4	11,57	3,98
9:56:30	4	11,57	3,98
9:57:00	5	11,57	3,98
9:57:30	4	11,57	3,98
9:58:00	5	11,57	3,98
9:58:30	4	11,57	3,98
9:59:00	4	11,57	3,98
9:59:30	4	11,57	3,98
10:00:00	4	11,57	3,98
10:00:30	4	11,57	3,98
10:01:00	4	11,57	3,98
10:01:30	4	11,57	3,98
10:02:00	4	11,57	3,98
10:02:30	4	11,57	3,98
10:03:00	4	11,57	3,98
10:03:30	4	11,57	3,98
10:04:00	4	11,57	3,98
10:04:30	4	11,57	3,98
10:05:00	4	11,57	3,98
10:05:30	4	11,57	3,98
10:06:00	4	11,57	3,98
10:06:30	4	11,57	3,98
10:07:00	4	11,57	3,98
10:07:30	4	11,57	3,98
10:08:00	4	11,57	3,98
10:08:30	4	11,57	3,98
10:09:00	4	11,57	3,98
10:09:30	4	11,56	4,00
10:10:00	4	11,56	4,00
10:10:30	4	11,57	3,98
10:11:00	4	11,57	3,98
10:11:30	4	11,57	3,98
10:12:00	4	11,56	4,00
10:12:30	4	11,57	3,98
10:13:00	4	11,56	4,00
10:13:30	4	11,57	3,98
10:14:00	4	11,56	4,00
10:14:30	4	11,57	3,98
10:15:00	4	11,57	3,98
10:15:30	4	11,56	4,00
10:16:00	5	11,56	4,00
10:16:30	5	11,56	4,00
10:17:00	4	11,57	3,98
10:17:30	4	11,56	4,00
10:18:00	5	11,57	3,98
10:18:30	5	11,56	4,00
10:19:00	4	11,56	4,00
10:19:30	5	11,57	3,98
10:20:00	4	11,56	4,00
10:20:30	4	11,56	4,00
10:21:00	4	11,56	4,00
10:21:30	4	11,56	4,00
10:22:00	4	11,56	4,00
10:22:30	4	11,56	4,00
10:23:00	4	11,56	4,00
10:23:30	4	11,56	4,00
10:24:00	4	11,56	4,00
10:24:30	4	11,56	4,00
10:25:00	4	11,56	4,00
10:25:30	4	11,56	4,00
10:26:00	4	11,56	4,00
10:26:30	4	11,56	4,00
10:27:00	4	11,56	4,00
10:27:30	4	11,56	4,00
10:28:00	5	11,56	4,00
10:28:30	4	11,56	4,00
10:29:00	4	11,56	4,00
10:29:30	4	11,56	4,00
10:30:00	4	11,56	4,00
10:30:30	4	11,55	4,01
10:31:00	4	11,55	4,01
10:31:30	4	11,55	4,01
10:32:00	4	11,56	4,00
10:32:30	4	11,55	4,01
10:33:00	4	11,55	4,01
10:33:30	4	11,55	4,01
10:34:00	5	11,55	4,01
10:34:30	4	11,55	4,01
10:35:00	4	11,56	4,00
10:35:30	4	11,55	4,01
10:36:00	4	11,55	4,01
10:36:30	5	11,55	4,01
10:37:00	4	11,55	4,01
10:37:30	5	11,55	4,01
10:38:00	4	11,55	4,01
10:38:30	4	11,55	4,01
10:39:00	5	11,55	4,01
10:39:30	5	11,55	4,01
10:40:00	4	11,55	4,01
10:40:30	4	11,55	4,01
10:41:00	4	11,55	4,01
10:41:30	5	11,55	4,01
10:42:00	5	11,55	4,01
10:42:30	5	11,55	4,01
10:43:00	4	11,55	4,01
10:43:30	5	11,55	4,01
10:44:00	5	11,55	4,01
10:44:30	4	11,55	4,01
10:45:00	5	11,55	4,01
10:45:30	4	11,55	4,01
10:46:00	5	11,55	4,01
10:46:30	4	11,55	4,01
10:47:00	4	11,55	4,01
10:47:30	5	11,55	4,01
10:48:00	5	11,55	4,03
10:48:30	4	11,55	4,03
10:49:00	4	11,55	4,01
10:49:30	4	11,55	4,01
10:50:00	4	11,55	4,01
10:50:30	5	11,55	4,03
10:51:00	5	11,55	4,03
10:51:30	5	11,55	4,03
10:52:00	4	11,55	4,03
10:52:30	5	11,55	4,01
10:53:00	4	11,55	4,03
10:53:30	4	11,55	4,03
10:54:00	5	11,55	4,03
10:54:30	4	11,55	4,03
10:55:00	5	11,55	4,03
10:55:30	5	11,55	4,03
10:56:00	4	11,55	4,03
10:56:30	4	11,55	4,03
10:57:00	5	11,55	4,03
10:57:30	5	11,55	4,03
10:58:00	4	11,55	4,03
10:58:30	5	11,55	4,03
10:59:00	5	11,55	4,03
10:59:30	5	11,55	4,03
11:00:00	5	11,55	4,03
11:00:30	4	11,55	4,03
11:01:00	5	11,55	4,03
11:01:30	5	11,55	4,03
11:02:00	5	11,55	4,03
11:02:30	5	11,55	4,03
11:03:00	5	11,55	4,03
11:03:30	5	11,55	4,03
11:04:00	4	11,55	4,03
11:04:30	5	11,55	4,03
11:05:00	5	11,55	4,03
11:05:30	5	11,55	4,03
11:06:00	4	11,55	4,03
11:06:30	5	11,55	4,03
11:07:00	4	11,55	4,03
11:07:30	5	11,55	4,03
11:08:00	5	11,55	4,03
11:08:30	5	11,55	4,03
11:09:00	5	11,54	4,04
11:09:30	4	11,55	4,03
11:10:00	4	11,54	4,04
11:10:30	5	11,54	4,04
11:11:00	4	11,54	4,04
11:11:30	5	11,54	4,04
11:12:00	5	11,54	4,04
11:12:30	5	11,54	4,04
11:13:00	5	11,54	4,04
11:13:30	5	11,54	4,04
11:14:00	5	11,54	4,04
11:14:30	4	11,54	4,04
11:15:00	5	11,54	4,04
11:15:30	5	11,54	4,04
11:16:00	5	11,54	4,04
11:16:30	5	11,54	4,04
11:17:00	5	11,54	4,04
11:17:30	5	11,54	4,04
11:18:00	4	11,54	4,04
11:18:30	5	11,54	4,04
11:19:00	5	11,54	4,04
11:19:30	5	11,54	4,04
11:20:00	5	11,54	4,04
11:20:30	5	11,54	4,04
11:21:00	4	11,54	4,04
11:21:30	5	11,54	4,04
11:22:00	5	11,54	4,04
11:22:30	5	11,54	4,04
11:23:00	5	11,54	4,04
11:23:30	5	11,54	4,04
11:24:00	5	11,54	4,04
11:24:30	5	11,54	4,04
11:25:00	5	11,54	4,04
11:25:30	5	11,54	4,04
11:26:00	5	11,54	4,04
11:26:30	5	11,54	4,04
11:27:00	5	11,54	4,04
11:27:30	5	11,54	4,04
11:28:00	5	11,54	4,04
11:28:30	5	11,54	4,04
11:29:00	5	11,54	4,04
11:29:30	5	11,54	4,04
11:30:00	5	11,54	4,04
11:30:30	4	11,54	4,04
11:31:00	5	11,54	4,04
11:31:30	5	11,53	4,06
11:32:00	5	11,53	4,06
11:32:30	5	11,53	4,06
11:33:00	5	11,54	4,04
11:33:30	5	11,53	4,06
11:34:00	5	11,53	4,06
11:34:30	5	11,53	4,06
11:35:00	5	11,53	4,06
11:35:30	5	11,53	4,06
11:36:00	5	11,53	4,06
11:36:30	5	11,53	4,06
11:37:00	5	11,53	4,06
11:37:30	5	11,53	4,06
11:38:00	5	11,53	4,06
11:38:30	5	11,53	4,06
11:39:00	5	11,53	4,06
11:39:30	5	11,53	4,06
11:40:00	5	11,53	4,06
11:40:30	5	11,53	4,06
11:41:00	5	11,53	4,06
11:41:30	5	11,53	4,06
11:42:00	5	11,53	4,06
11:42:30	5	11,53	4,06
11:43:00	5	11,53	4,06
11:43:30	5	11,53	4,06
11:44:00	5	11,53	4,07
11:44:30	5	11,53	4,06
11:45:00	5	11,53	4,07
11:45:30	5	11,53	4,06
11:46:00	5	11,53	4,07
11:46:30	5	11,53	4,07
11:47:00	5	11,53	4,07
11:47:30	5	11,53	4,07
11:48:00	5	11,53	4,07
11:48:30	5	11,53	4,07
11:49:00	5	11,53	4,07
11:49:30	5	11,53	4,07
11:50:00	5	11,53	4,07
11:50:30	5	11,53	4,07
11:51:00	5	11,53	4,07
11:51:30	5	11,53	4,07
11:52:00	5	11,53	4,07
11:52:30	5	11,53	4,07
11:53:00	5	11,53	4,07
11:53:30	5	11,53	4,07
11:54:00	5	11,53	4,07
11:54:30	5	11,53	4,07
11:55:00	5	11,53	4,07
11:55:30	5	11,53	4,07
11:56:00	5	11,53	4,07
11:56:30	5	11,53	4,07
11:57:00	5	11,53	4,07
11:57:30	5	11,53	4,07
11:58:00	5	11,53	4,07
11:58:30	5	11,53	4,07
11:59:00	5	11,53	4,07
11:59:30	5	11,53	4,07
12:00:00	5	11,53	4,07
12:00:30	5	11,53	4,07
12:01:00	5	11,53	4,07
12:01:30	5	11,53	4,07
12:02:00	5	11,53	4,07
12:02:30	5	11,53	4,07
12:03:00	5	11,53	4,07
12:03:30	5	11,53	4,07
12:04:00	5	11,53	4,07
12:04:30	5	11,53	4,07
12:05:00	5	11,53	4,07
12:05:30	5	11,53	4,07
12:06:00	5	11,53	4,07
12:06:30	5	11,52	4,08
12:07:00	5	11,52	4,08
12:07:30	5	11,53	4,07
12:08:00	5	11,52	4,08
12:08:30	5	11,52	4,08
12:09:00	5	11,52	4,08
12:09:30	5	11,52	4,08
12:10:00	5	11,52	4,08
12:10:30	5	11,52	4,08
12:11:00	5	11,52	4,08
12:11:30	5	11,52	4,08
12:12:00	5	11,52	4,08
12:12:30	5	11,52	4,08
12:13:00	5	11,52	4,08
12:13:30	5	11,52	4,08
12:14:00	5	11,52	4,08
12:14:30	5	11,52	4,08
12:15:00	5	11,52	4,08
12:15:30	5	11,52	4,08
12:16:00	5	11,52	4,08
12:16:30	5	11,52	4,08
12:17:00	5	11,52	4,08
12:17:30	5	11,52	4,08
12:18:00	5	11,52	4,08
12:18:30	5	11,52	4,08
12:19:00	5	11,52	4,08
12:19:30	5	11,52	4,08
12:20:00	5	11,52	4,08
12:20:30	5	11,51	4,10
12:21:00	5	11,51	4,10
12:21:30	5	11,51	4,10
12:22:00	5	11,51	4,10
12:22:30	5	11,51	4,10
12:23:00	5	11,51	4,10
12:23:30	5	11,51	4,10
12:24:00	5	11,51	4,10
12:24:30	5	11,51	4,10
12:25:00	5	11,51	4,10
12:25:30	5	11,51	4,10
12:26:00	5	11,51	4,10
12:26:30	5	11,51	4,10
12:27:00	5	11,51	4,10
12:27:30	5	11,51	4,10
12:28:00	5	11,51	4,10
12:28:30	5	11,51	4,10
12:29:00	5	11,51	4,10
12:29:30	5	11,51	4,10
12:30:00	5	11,51	4,10
12:30:30	5	11,51	4,10
12:31:00	5	11,51	4,10
12:31:30	5	11,51	4,10
12:32:00	5	11,51	4,10
12:32:30	5	11,51	4,10
12:33:00	5	11,51	4,10
12:33:30	5	11,51	4,10
12:34:00	5	11,50	4,11
12:34:30	5	11,51	4,10
12:35:00	5	11,51	4,10
12:35:30	5	11,51	4,10
12:36:00	5	11,51	4,10
12:36:30	5	11,51	4,10
12:37:00	5	11,50	4,11
12:37:30	5	11,51	4,10
12:38:00	5	11,50	4,11
12:38:30	5	11,50	4,11
12:39:00	5	11,50	4,11
12:39:30	5	11,51	4,10
12:40:00	5	11,50	4,11
12:40:30	5	11,51	4,10
12:41:00	5	11,51	4,10
12:41:30	5	11,50	4,11
12:42:00	5	11,50	4,11
12:42:30	5	11,50	4,11
12:43:00	5	11,50	4,11
12:43:30	5	11,50	4,11
12:44:00	5	11,50	4,11
12:44:30	5	11,50	4,11
12:45:00	5	11,50	4,11
12:45:30	5	11,50	4,11
12:46:00	5	11,50	4,11
12:46:30	5	11,50	4,11
12:47:00	5	11,50	4,11
12:47:30	5	11,50	4,11
12:48:00	5	11,50	4,11
12:48:30	5	11,50	4,11
12:49:00	5	11,50	4,11
12:49:30	5	11,50	4,11
12:50:00	5	11,50	4,11
12:50:30	5	11,50	4,11
12:51:00	5	11,50	4,11
12:51:30	5	11,50	4,11
12:52:00	5	11,50	4,11
12:52:30	5	11,50	4,13
12:53:00	5	11,50	4,13
12:53:30	5	11,50	4,13
12:54:00	5	11,50	4,11
12:54:30	5	11,50	4,13
12:55:00	5	11,50	4,11
12:55:30	5	11,50	4,13
12:56:00	5	11,50	4,11
12:56:30	5	11,50	4,13
12:57:00	5	11,50	4,13
12:57:30	5	11,50	4,13
12:58:00	5	11,50	4,13
12:58:30	5	11,50	4,13
12:59:00	5	11,50	4,13
12:59:30	5	11,50	4,13
13:00:00	5	11,50	4,13
13:00:30	5	11,50	4,13
13:01:00	5	11,50	4,13
13:01:30	5	11,50	4,13
13:02:00	5	11,50	4,13
13:02:30	5	11,50	4,13
13:03:00	5	11,50	4,13
13:03:30	5	11,50	4,13
13:04:00	5	11,50	4,13
13:04:30	5	11,50	4,13
13:05:00	5	11,50	4,13
13:05:30	5	11,50	4,13
13:06:00	5	11,50	4,13
13:06:30	5	11,50	4,13
13:07:00	5	11,50	4,13
13:07:30	5	11,50	4,13
13:08:00	5	11,50	4,13
13:08:30	5	11,50	4,13
13:09:00	5	11,50	4,13
13:09:30	5	11,50	4,13
13:10:00	5	11,50	4,13
13:10:30	5	11,50	4,13
13:11:00	5	11,50	4,13
13:11:30	5	11,50	4,13
13:12:00	5	11,50	4,13
13:12:30	5	11,50	4,13
13:13:00	5	11,50	4,13
13:13:30	5	11,50	4,13
13:14:00	5	11,50	4,13
13:14:30	5	11,50	4,13
13:15:00	5	11,50	4,13
13:15:30	5	11,50	4,13
13:16:00	5	11,50	4,13
13:16:30	5	11,49	4,14
13:17:00	5	11,49	4,14
13:17:30	5	11,49	4,14
13:18:00	5	11,49	4,14
13:18:30	5	11,49	4,14
13:19:00	5	11,49	4,14
13:19:30	5	11,49	4,14
13:20:00	5	11,49	4,14
13:20:30	5	11,49	4,14
13:21:00	5	11,49	4,14
13:21:30	5	11,49	4,14
13:22:00	5	11,49	4,14
13:22:30	5	11,49	4,14
13:23:00	5	11,49	4,14
13:23:30	5	11,49	4,14
13:24:00	5	11,49	4,14
13:24:30	5	11,49	4,14
13:25:00	5	11,49	4,14
13:25:30	5	11,49	4,14
13:26:00	5	11,49	4,14
13:26:30	5	11,48	4,16
13:27:00	5	11,49	4,14
13:27:30	5	11,49	4,14
13:28:00	5	11,48	4,16
13:28:30	5	11,49	4,14
13:29:00	5	11,49	4,14
13:29:30	5	11,49	4,14
13:30:00	5	11,49	4,14
13:30:30	5	11,49	4,14
13:31:00	5	11,48	4,16
13:31:30	5	11,48	4,16
13:32:00	5	11,48	4,16
13:32:30	5	11,48	4,16
13:33:00	5	11,48	4,16
13:33:30	5	11,48	4,16
13:34:00	5	11,48	4,16
13:34:30	5	11,48	4,16
13:35:00	5	11,48	4,16
13:35:30	5	11,48	4,16
13:36:00	5	11,48	4,16
13:36:30	5	11,48	4,16
13:37:00	5	11,48	4,16
13:37:30	5	11,48	4,16
13:38:00	5	11,48	4,16
13:38:30	5	11,48	4,16
13:39:00	5	11,48	4,16
13:39:30	5	11,48	4,16
13:40:00	5	11,48	4,16
13:40:30	5	11,48	4,16
13:41:00	5	11,48	4,16
13:41:30	5	11,48	4,16
13:42:00	5	11,48	4,16
13:42:30	5	11,48	4,16
13:43:00	5	11,48	4,16
13:43:30	5	11,48	4,16
13:44:00	5	11,48	4,16
13:44:30	5	11,47	4,17
13:45:00	5	11,48	4,16
13:45:30	5	11,48	4,16
13:46:00	5	11,48	4,16
13:46:30	5	11,47	4,17
13:47:00	5	11,47	4,17
13:47:30	5	11,47	4,17
13:48:00	5	11,47	4,17
13:48:30	5	11,47	4,17
13:49:00	5	11,47	4,17
13:49:30	5	11,47	4,17
13:50:00	5	11,47	4,17
13:50:30	5	11,47	4,17
13:51:00	5	11,47	4,17
13:51:30	5	11,47	4,17
13:52:00	5	11,47	4,17
13:52:30	5	11,47	4,17
13:53:00	5	11,47	4,17
13:53:30	5	11,47	4,17
13:54:00	5	11,47	4,17
13:54:30	5	11,47	4,17
13:55:00	5	11,47	4,17
13:55:30	5	11,47	4,17
13:56:00	5	11,47	4,17
13:56:30	5	11,47	4,17
13:57:00	5	11,47	4,17
13:57:30	5	11,47	4,17
13:58:00	5	11,47	4,17
13:58:30	5	11,47	4,17
13:59:00	5	11,47	4,17
13:59:30	5	11,47	4,17
14:00:00	5	11,47	4,17
14:00:30	5	11,47	4,17
14:01:00	5	11,47	4,17
14:01:30	5	11,47	4,17
14:02:00	5	11,47	4,17
14:02:30	5	11,47	4,17
14:03:00	5	11,47	4,17
14:03:30	5	11,47	4,17
14:04:00	5	11,47	4,17
14:04:30	5	11,47	4,17
14:05:00	5	11,47	4,17
14:05:30	5	11,47	4,17
14:06:00	5	11,47	4,17
14:06:30	5	11,46	4,19
14:07:00	5	11,47	4,17
14:07:30	5	11,46	4,19
14:08:00	5	11,46	4,19
14:08:30	5	11,46	4,19
14:09:00	5	11,46	4,19
14:09:30	5	11,46	4,19
14:10:00	5	11,46	4,19
14:10:30	5	11,46	4,19
14:11:00	5	11,46	4,19
14:11:30	5	11,46	4,19
14:12:00	5	11,46	4,19
14:12:30	5	11,46	4,19
14:13:00	5	11,46	4,19
14:13:30	5	11,46	4,19
14:14:00	5	11,46	4,19
14:14:30	5	11,46	4,19
14:15:00	5	11,46	4,19
14:15:30	5	11,46	4,19
14:16:00	5	11,46	4,19
14:16:30	5	11,46	4,19
14:17:00	5	11,46	4,19
14:17:30	5	11,46	4,19
14:18:00	5	11,46	4,19
14:18:30	5	11,46	4,19
14:19:00	5	11,46	4,19
14:19:30	5	11,46	4,19
14:20:00	5	11,46	4,19
14:20:30	5	11,46	4,19
14:21:00	5	11,46	4,19
14:21:30	5	11,46	4,19
14:22:00	5	11,46	4,19
14:22:30	5	11,46	4,19
14:23:00	5	11,46	4,19
14:23:30	5	11,46	4,19
14:24:00	5	11,46	4,19
14:24:30	5	11,46	4,20
14:25:00	5	11,46	4,20
14:25:30	5	11,46	4,20
14:26:00	5	11,46	4,20
14:26:30	5	11,46	4,20
14:27:00	5	11,46	4,20
14:27:30	5	11,46	4,20
14:28:00	5	11,46	4,20
14:28:30	5	11,46	4,20
14:29:00	5	11,46	4,20
14:29:30	5	11,46	4,20
14:30:00	5	11,46	4,20
14:30:30	5	11,46	4,20
14:31:00	5	11,46	4,20
14:31:30	5	11,46	4,20
14:32:00	5	11,46	4,20
14:32:30	5	11,46	4,20
14:33:00	5	11,46	4,20
14:33:30	5	11,46	4,20
14:34:00	5	11,46	4,20
14:34:30	5	11,46	4,20
14:35:00	5	11,46	4,20
14:35:30	5	11,46	4,20
14:36:00	5	11,46	4,20
14:36:30	5	11,46	4,20
14:37:00	5	11,45	4,22
14:37:30	5	11,45	4,22
14:38:00	5	11,45	4,22
14:38:30	5	11,45	4,22
14:39:00	5	11,45	4,22
14:39:30	5	11,45	4,22
14:40:00	5	11,45	4,22
14:40:30	5	11,45	4,22
14:41:00	5	11,45	4,22
14:41:30	5	11,45	4,22
14:42:00	5	11,45	4,22
14:42:30	5	11,45	4,22
14:43:00	5	11,45	4,22
14:43:30	5	11,45	4,22
14:44:00	5	11,45	4,22
14:44:30	5	11,45	4,22
14:45:00	5	11,45	4,22
14:45:30	5	11,45	4,22
14:46:00	5	11,45	4,22
14:46:30	5	11,45	4,22
14:47:00	5	11,45	4,22
14:47:30	5	11,45	4,22
14:48:00	5	11,45	4,22
14:48:30	5	11,45	4,22
14:49:00	5	11,45	4,22
14:49:30	5	11,45	4,22
14:50:00	5	11,45	4,22
14:50:30	5	11,45	4,22
14:51:00	5	11,45	4,22
14:51:30	5	11,45	4,22
14:52:00	5	11,45	4,22
14:52:30	5	11,45	4,22
14:53:00	5	11,44	4,23
14:53:30	5	11,44	4,23
14:54:00	5	11,44	4,23
14:54:30	5	11,44	4,23
14:55:00	5	11,44	4,23
14:55:30	5	11,44	4,23
14:56:00	5	11,44	4,23
14:56:30	5	11,44	4,23
14:57:00	5	11,44	4,23
14:57:30	5	11,44	4,23
14:58:00	5	11,44	4,23
14:58:30	5	11,44	4,23
14:59:00	5	11,44	4,23
14:59:30	5	11,44	4,23
15:00:00	5	11,44	4,23
15:00:30	5	11,44	4,23
15:01:00	5	11,44	4,23
15:01:30	5	11,44	4,23
15:02:00	5	11,44	4,23
15:02:30	5	11,44	4,23
15:03:00	5	11,44	4,23
15:03:30	5	11,44	4,23
15:04:00	5	11,44	4,23
15:04:30	5	11,44	4,23
15:05:00	5	11,44	4,23
15:05:30	5	11,44	4,23
15:06:00	5	11,43	4,25
15:06:30	5	11,44	4,23
15:07:00	5	11,43	4,25
15:07:30	5	11,43	4,25
15:08:00	5	11,43	4,25
15:08:30	5	11,43	4,25
15:09:00	5	11,43	4,25
15:09:30	5	11,43	4,25
15:10:00	5	11,44	4,23
15:10:30	5	11,43	4,25
15:11:00	5	11,44	4,23
15:11:30	5	11,44	4,23
15:12:00	5	11,43	4,25
15:12:30	5	11,43	4,25
15:13:00	5	11,43	4,25
15:13:30	5	11,43	4,25
15:14:00	5	11,43	4,25
15:14:30	5	11,43	4,25
15:15:00	5	11,43	4,25
15:15:30	5	11,43	4,25
15:16:00	5	11,43	4,25
15:16:30	5	11,43	4,25
