Repository: ProgWizer/parser

File: project-root/data/Data Acquisition/Data Acquisition/2017 year (147)/17-00139.txt (part 1 of 5)
--Test Summary--
Full Path and File Name	
Instrument Name	UCA Left Cell
Instrument Type	Model 4262 Twin Cell UCA
Instrument Serial Number	
Test Start Date	06.10.2017
Test Start Time	14:52:13
Test Stop Date	09.10.2017
Test Stop Time	9:21:07
Test Length	66:28:54
Final Sample Time Offset	66:28:30
Controller Schedule Name	
Sampling Period	30 seconds
Comments	
Information	WellID	
Information	Customer	
Information	EngName	
Information	CementClass	G
Information	CementMfr	
Information	Additives	100G+8DCN-25
Information	Density	1900
Information	BHCT	23
Information	BHST	
Information	FluidLoss	
Information	JobType	
Calculated Value	CS_50	5:28:00
Calculated Value	CS_500	11:59:30
Calculated Value	CS_Time8h	1,28 MPa
Calculated Value	CS_Time12h	3,45 MPa
Calculated Value	CS_Time24h	9,74 MPa
Calculated Value	CS_Time48h	18,46 MPa
Calculated Value	CS_Time72h	N/A
Calculated Curve	Compressive Strength	Compressive strength type B (more than 14 lb/gal)
Initial Temperature (°C)	26 °C
Final Temperature (°C)	28 °C
Initial Transit Time (microsec/in)	16,74 microsec/in
Final Transit Time (microsec/in)	8,20 microsec/in
Initial Compressive Strength (MPa)	0,00 MPa
Final Compressive Strength (MPa)	22,13 MPa
--Data--
Time (HH:MM:SS)	Temperature (°C)	Transit Time (microsec/in)	Compressive Strength (MPa)
0:00:00	26	16,74	0,00
0:00:30	26	16,74	0,00
0:01:00	26	16,75	0,00
0:01:30	26	16,75	0,00
0:02:00	26	16,74	0,00
0:02:30	26	16,74	0,00
0:03:00	26	16,75	0,00
0:03:30	26	16,76	0,00
0:04:00	26	16,77	0,00
0:04:30	26	16,77	0,00
0:05:00	26	16,78	0,00
0:05:30	26	16,78	0,00
0:06:00	26	16,78	0,00
0:06:30	26	16,78	0,00
0:07:00	26	16,79	0,00
0:07:30	26	16,79	0,00
0:08:00	26	16,77	0,00
0:08:30	26	16,77	0,00
0:09:00	26	16,78	0,00
0:09:30	26	16,78	0,00
0:10:00	26	16,78	0,00
0:10:30	26	16,79	0,00
0:11:00	26	16,79	0,00
0:11:30	26	16,80	0,00
0:12:00	26	16,81	0,00
0:12:30	26	16,81	0,00
0:13:00	26	16,81	0,00
0:13:30	26	16,81	0,00
0:14:00	26	16,82	0,00
0:14:30	26	16,82	0,00
0:15:00	26	16,82	0,00
0:15:30	26	16,83	0,00
0:16:00	26	16,83	0,00
0:16:30	26	16,80	0,00
0:17:00	26	16,81	0,00
0:17:30	26	16,81	0,00
0:18:00	26	16,81	0,00
0:18:30	26	16,82	0,00
0:19:00	26	16,82	0,00
0:19:30	26	16,82	0,00
0:20:00	26	16,82	0,00
0:20:30	26	16,83	0,00
0:21:00	26	16,83	0,00
0:21:30	26	16,83	0,00
0:22:00	26	16,84	0,00
0:22:30	26	16,84	0,00
0:23:00	26	16,84	0,00
0:23:30	26	16,84	0,00
0:24:00	26	16,84	0,00
0:24:30	26	16,84	0,00
0:25:00	26	16,84	0,00
0:25:30	26	16,84	0,00
0:26:00	26	16,84	0,00
0:26:30	26	16,84	0,00
0:27:00	26	16,84	0,00
0:27:30	26	16,82	0,00
0:28:00	26	16,82	0,00
0:28:30	26	16,82	0,00
0:29:00	26	16,83	0,00
0:29:30	26	16,83	0,00
0:30:00	26	16,83	0,00
0:30:30	26	16,83	0,00
0:31:00	26	16,83	0,00
0:31:30	26	16,83	0,00
0:32:00	26	16,84	0,00
0:32:30	26	16,84	0,00
0:33:00	26	16,84	0,00
0:33:30	26	16,84	0,00
0:34:00	26	16,84	0,00
0:34:30	26	16,84	0,00
0:35:00	26	16,84	0,00
0:35:30	26	16,84	0,00
0:36:00	26	16,84	0,00
0:36:30	26	16,84	0,00
0:37:00	26	16,84	0,00
0:37:30	26	16,85	0,00
0:38:00	26	16,85	0,00
0:38:30	26	16,85	0,00
0:39:00	26	16,85	0,00
0:39:30	26	16,86	0,00
0:40:00	26	16,83	0,00
0:40:30	26	16,83	0,00
0:41:00	26	16,83	0,00
0:41:30	26	16,83	0,00
0:42:00	26	16,84	0,00
0:42:30	26	16,84	0,00
0:43:00	26	16,84	0,00
0:43:30	26	16,84	0,00
0:44:00	26	16,84	0,00
0:44:30	26	16,84	0,00
0:45:00	26	16,84	0,00
0:45:30	26	16,85	0,00
0:46:00	26	16,85	0,00
0:46:30	26	16,85	0,00
0:47:00	26	16,85	0,00
0:47:30	26	16,86	0,00
0:48:00	26	16,86	0,00
0:48:30	26	16,86	0,00
0:49:00	26	16,86	0,00
0:49:30	26	16,86	0,00
0:50:00	26	16,86	0,00
0:50:30	26	16,86	0,00
0:51:00	26	16,86	0,00
0:51:30	26	16,86	0,00
0:52:00	26	16,86	0,00
0:52:30	26	16,86	0,00
0:53:00	26	16,87	0,00
0:53:30	26	16,87	0,00
0:54:00	26	16,88	0,00
0:54:30	26	16,89	0,00
0:55:00	26	16,85	0,00
0:55:30	26	16,85	0,00
0:56:00	26	16,86	0,00
0:56:30	26	16,86	0,00
0:57:00	26	16,86	0,00
0:57:30	26	16,87	0,00
0:58:00	26	16,87	0,00
0:58:30	26	16,87	0,00
0:59:00	26	16,87	0,00
0:59:30	26	16,87	0,00
1:00:00	26	16,87	0,00
1:00:30	26	16,88	0,00
1:01:00	26	16,88	0,00
1:01:30	26	16,88	0,00
1:02:00	26	16,88	0,00
1:02:30	26	16,88	0,00
1:03:00	26	16,88	0,00
1:03:30	26	16,88	0,00
1:04:00	26	16,88	0,00
1:04:30	26	16,89	0,00
1:05:00	26	16,89	0,00
1:05:30	26	16,89	0,00
1:06:00	26	16,89	0,00
1:06:30	26	16,89	0,00
1:07:00	26	16,89	0,00
1:07:30	26	16,89	0,00
1:08:00	26	16,89	0,00
1:08:30	26	16,89	0,00
1:09:00	26	16,89	0,00
1:09:30	26	16,89	0,00
1:10:00	26	16,89	0,00
1:10:30	26	16,89	0,00
1:11:00	26	16,90	0,00
1:11:30	26	16,90	0,00
1:12:00	26	16,90	0,00
1:12:30	26	16,90	0,00
1:13:00	26	16,88	0,00
1:13:30	26	16,88	0,00
1:14:00	26	16,88	0,00
1:14:30	26	16,88	0,00
1:15:00	26	16,88	0,00
1:15:30	26	16,89	0,00
1:16:00	26	16,89	0,00
1:16:30	26	16,89	0,00
1:17:00	26	16,89	0,00
1:17:30	26	16,89	0,00
1:18:00	26	16,89	0,00
1:18:30	26	16,89	0,00
1:19:00	26	16,89	0,00
1:19:30	26	16,89	0,00
1:20:00	26	16,89	0,00
1:20:30	26	16,89	0,00
1:21:00	26	16,89	0,00
1:21:30	26	16,89	0,00
1:22:00	26	16,89	0,00
1:22:30	26	16,89	0,00
1:23:00	26	16,90	0,00
1:23:30	26	16,90	0,00
1:24:00	26	16,90	0,00
1:24:30	26	16,90	0,00
1:25:00	26	16,90	0,00
1:25:30	26	16,90	0,00
1:26:00	26	16,90	0,00
1:26:30	26	16,91	0,00
1:27:00	26	16,91	0,00
1:27:30	26	16,91	0,00
1:28:00	26	16,92	0,00
1:28:30	26	16,92	0,00
1:29:00	26	16,92	0,00
1:29:30	26	16,92	0,00
1:30:00	26	16,92	0,00
1:30:30	26	16,92	0,00
1:31:00	26	16,92	0,00
1:31:30	26	16,92	0,00
1:32:00	26	16,92	0,00
1:32:30	26	16,89	0,00
1:33:00	26	16,90	0,00
1:33:30	26	16,89	0,00
1:34:00	26	16,89	0,00
1:34:30	26	16,89	0,00
1:35:00	26	16,90	0,00
1:35:30	26	16,90	0,00
1:36:00	26	16,90	0,00
1:36:30	26	16,90	0,00
1:37:00	26	16,91	0,00
1:37:30	26	16,92	0,00
1:38:00	26	16,92	0,00
1:38:30	26	16,92	0,00
1:39:00	26	16,92	0,00
1:39:30	26	16,92	0,00
1:40:00	26	16,92	0,00
1:40:30	26	16,92	0,00
1:41:00	26	16,92	0,00
1:41:30	26	16,92	0,00
1:42:00	26	16,92	0,00
1:42:30	26	16,92	0,00
1:43:00	26	16,92	0,00
1:43:30	26	16,92	0,00
1:44:00	26	16,93	0,00
1:44:30	26	16,93	0,00
1:45:00	26	16,93	0,00
1:45:30	26	16,93	0,00
1:46:00	26	16,93	0,00
1:46:30	26	16,93	0,00
1:47:00	26	16,93	0,00
1:47:30	26	16,93	0,00
1:48:00	26	16,93	0,00
1:48:30	26	16,93	0,00
1:49:00	26	16,93	0,00
1:49:30	26	16,93	0,00
1:50:00	26	16,94	0,00
1:50:30	26	16,94	0,00
1:51:00	26	16,94	0,00
1:51:30	26	16,94	0,00
1:52:00	26	16,94	0,00
1:52:30	26	16,94	0,00
1:53:00	26	16,94	0,00
1:53:30	26	16,94	0,00
1:54:00	26	16,94	0,00
1:54:30	26	16,94	0,00
1:55:00	26	16,92	0,00
1:55:30	26	16,92	0,00
1:56:00	26	16,92	0,00
1:56:30	26	16,92	0,00
1:57:00	26	16,91	0,00
1:57:30	26	16,92	0,00
1:58:00	26	16,92	0,00
1:58:30	26	16,92	0,00
1:59:00	26	16,92	0,00
1:59:30	26	16,92	0,00
2:00:00	26	16,92	0,00
2:00:30	26	16,92	0,00
2:01:00	26	16,92	0,00
2:01:30	26	16,92	0,00
2:02:00	26	16,92	0,00
2:02:30	26	16,92	0,00
2:03:00	26	16,92	0,00
2:03:30	26	16,93	0,00
2:04:00	26	16,93	0,00
2:04:30	26	16,92	0,00
2:05:00	26	16,92	0,00
2:05:30	26	16,93	0,00
2:06:00	26	16,93	0,00
2:06:30	26	16,93	0,00
2:07:00	26	16,93	0,00
2:07:30	26	16,93	0,00
2:08:00	26	16,93	0,00
2:08:30	26	16,93	0,00
2:09:00	26	16,93	0,00
2:09:30	27	16,93	0,00
2:10:00	26	16,93	0,00
2:10:30	27	16,93	0,00
2:11:00	27	16,93	0,00
2:11:30	26	16,93	0,00
2:12:00	27	16,93	0,00
2:12:30	27	16,93	0,00
2:13:00	27	16,93	0,00
2:13:30	27	16,93	0,00
2:14:00	27	16,93	0,00
2:14:30	27	16,93	0,00
2:15:00	27	16,93	0,00
2:15:30	27	16,93	0,00
2:16:00	27	16,93	0,00
2:16:30	27	16,93	0,00
2:17:00	27	16,93	0,00
2:17:30	27	16,93	0,00
2:18:00	27	16,93	0,00
2:18:30	27	16,93	0,00
2:19:00	27	16,93	0,00
2:19:30	27	16,93	0,00
2:20:00	27	16,91	0,00
2:20:30	27	16,90	0,00
2:21:00	27	16,90	0,00
2:21:30	27	16,90	0,00
2:22:00	27	16,90	0,00
2:22:30	27	16,90	0,00
2:23:00	27	16,90	0,00
2:23:30	27	16,90	0,00
2:24:00	27	16,90	0,00
2:24:30	27	16,90	0,00
2:25:00	27	16,90	0,00
2:25:30	27	16,90	0,00
2:26:00	27	16,90	0,00
2:26:30	27	16,90	0,00
2:27:00	27	16,90	0,00
2:27:30	27	16,90	0,00
2:28:00	27	16,89	0,00
2:28:30	27	16,89	0,00
2:29:00	27	16,89	0,00
2:29:30	27	16,89	0,00
2:30:00	27	16,89	0,00
2:30:30	27	16,89	0,00
2:31:00	27	16,89	0,00
2:31:30	27	16,89	0,00
2:32:00	27	16,89	0,00
2:32:30	27	16,89	0,00
2:33:00	27	16,89	0,00
2:33:30	27	16,89	0,00
2:34:00	27	16,89	0,00
2:34:30	27	16,89	0,00
2:35:00	27	16,89	0,00
2:35:30	27	16,89	0,00
2:36:00	27	16,89	0,00
2:36:30	27	16,89	0,00
2:37:00	27	16,89	0,00
2:37:30	27	16,89	0,00
2:38:00	27	16,89	0,00
2:38:30	27	16,88	0,00
2:39:00	27	16,88	0,00
2:39:30	27	16,88	0,00
2:40:00	27	16,88	0,00
2:40:30	27	16,88	0,00
2:41:00	27	16,88	0,00
2:41:30	27	16,88	0,00
2:42:00	27	16,89	0,00
2:42:30	27	16,88	0,00
2:43:00	27	16,88	0,00
2:43:30	27	16,88	0,00
2:44:00	27	16,88	0,00
2:44:30	27	16,88	0,00
2:45:00	27	16,88	0,00
2:45:30	27	16,88	0,00
2:46:00	27	16,88	0,00
2:46:30	27	16,88	0,00
2:47:00	27	16,88	0,00
2:47:30	27	16,85	0,00
2:48:00	27	16,85	0,00
2:48:30	27	16,85	0,00
2:49:00	27	16,85	0,00
2:49:30	27	16,85	0,00
2:50:00	27	16,84	0,00
2:50:30	27	16,84	0,00
2:51:00	27	16,84	0,00
2:51:30	27	16,84	0,00
2:52:00	27	16,84	0,00
2:52:30	27	16,84	0,00
2:53:00	27	16,84	0,00
2:53:30	27	16,84	0,00
2:54:00	27	16,84	0,00
2:54:30	27	16,84	0,00
2:55:00	27	16,84	0,00
2:55:30	27	16,84	0,00
2:56:00	27	16,84	0,00
2:56:30	27	16,84	0,00
2:57:00	27	16,83	0,00
2:57:30	27	16,83	0,00
2:58:00	27	16,83	0,00
2:58:30	27	16,83	0,00
2:59:00	27	16,82	0,00
2:59:30	27	16,82	0,00
3:00:00	27	16,82	0,00
3:00:30	27	16,82	0,00
3:01:00	27	16,82	0,00
3:01:30	27	16,81	0,00
3:02:00	27	16,81	0,00
3:02:30	27	16,81	0,00
3:03:00	27	16,81	0,00
3:03:30	27	16,81	0,00
3:04:00	27	16,80	0,00
3:04:30	27	16,80	0,00
3:05:00	27	16,80	0,00
3:05:30	27	16,80	0,00
3:06:00	27	16,80	0,00
3:06:30	27	16,80	0,00
3:07:00	27	16,80	0,00
3:07:30	27	16,80	0,00
3:08:00	27	16,79	0,00
3:08:30	27	16,79	0,00
3:09:00	27	16,79	0,00
3:09:30	27	16,79	0,00
3:10:00	27	16,79	0,00
3:10:30	27	16,78	0,00
3:11:00	27	16,78	0,00
3:11:30	27	16,78	0,00
3:12:00	27	16,78	0,00
3:12:30	27	16,78	0,00
3:13:00	27	16,78	0,00
3:13:30	27	16,78	0,00
3:14:00	27	16,78	0,00
3:14:30	27	16,77	0,00
3:15:00	27	16,77	0,00
3:15:30	27	16,77	0,00
3:16:00	27	16,76	0,00
3:16:30	27	16,77	0,00
3:17:00	27	16,74	0,00
3:17:30	27	16,74	0,00
3:18:00	27	16,73	0,00
3:18:30	27	16,73	0,00
3:19:00	27	16,73	0,00
3:19:30	27	16,72	0,00
3:20:00	27	16,72	0,00
3:20:30	27	16,72	0,00
3:21:00	27	16,72	0,00
3:21:30	27	16,72	0,00
3:22:00	27	16,71	0,01
3:22:30	27	16,71	0,01
3:23:00	27	16,71	0,01
3:23:30	27	16,71	0,01
3:24:00	27	16,71	0,01
3:24:30	27	16,71	0,01
3:25:00	27	16,71	0,01
3:25:30	27	16,71	0,01
3:26:00	27	16,71	0,01
3:26:30	27	16,70	0,01
3:27:00	27	16,70	0,01
3:27:30	27	16,70	0,01
3:28:00	27	16,69	0,01
3:28:30	27	16,69	0,01
3:29:00	27	16,68	0,01
3:29:30	27	16,68	0,01
3:30:00	27	16,68	0,01
3:30:30	27	16,68	0,01
3:31:00	27	16,68	0,01
3:31:30	27	16,68	0,01
3:32:00	27	16,67	0,02
3:32:30	27	16,67	0,02
3:33:00	27	16,66	0,02
3:33:30	27	16,66	0,02
3:34:00	27	16,65	0,02
3:34:30	27	16,65	0,02
3:35:00	27	16,65	0,02
3:35:30	27	16,65	0,02
3:36:00	27	16,65	0,02
3:36:30	27	16,65	0,02
3:37:00	27	16,64	0,02
3:37:30	27	16,64	0,02
3:38:00	27	16,63	0,03
3:38:30	27	16,63	0,03
3:39:00	27	16,63	0,03
3:39:30	27	16,62	0,03
3:40:00	27	16,62	0,03
3:40:30	27	16,62	0,03
3:41:00	27	16,62	0,03
3:41:30	27	16,62	0,03
3:42:00	27	16,61	0,03
3:42:30	27	16,61	0,03
3:43:00	27	16,60	0,03
3:43:30	27	16,60	0,03
3:44:00	27	16,60	0,03
3:44:30	27	16,59	0,03
3:45:00	27	16,59	0,03
3:45:30	27	16,59	0,04
3:46:00	27	16,59	0,04
3:46:30	27	16,58	0,04
3:47:00	27	16,58	0,04
3:47:30	27	16,58	0,04
3:48:00	27	16,57	0,04
3:48:30	27	16,57	0,04
3:49:00	27	16,57	0,04
3:49:30	27	16,54	0,05
3:50:00	27	16,54	0,05
3:50:30	27	16,54	0,05
3:51:00	27	16,53	0,05
3:51:30	27	16,53	0,05
3:52:00	27	16,52	0,05
3:52:30	27	16,52	0,05
3:53:00	28	16,52	0,05
3:53:30	27	16,51	0,06
3:54:00	27	16,51	0,06
3:54:30	28	16,50	0,06
3:55:00	27	16,50	0,06
3:55:30	27	16,50	0,06
3:56:00	27	16,50	0,06
3:56:30	28	16,49	0,06
3:57:00	28	16,49	0,06
3:57:30	28	16,48	0,06
3:58:00	28	16,48	0,06
3:58:30	28	16,48	0,06
3:59:00	28	16,48	0,06
3:59:30	28	16,47	0,07
4:00:00	28	16,46	0,07
4:00:30	28	16,46	0,07
4:01:00	28	16,45	0,07
4:01:30	28	16,45	0,07
4:02:00	28	16,44	0,07
4:02:30	28	16,44	0,07
4:03:00	28	16,44	0,07
4:03:30	28	16,44	0,07
4:04:00	28	16,43	0,08
4:04:30	28	16,43	0,08
4:05:00	28	16,42	0,08
4:05:30	28	16,42	0,08
4:06:00	28	16,42	0,08
4:06:30	28	16,42	0,08
4:07:00	28	16,41	0,08
4:07:30	28	16,41	0,08
4:08:00	28	16,41	0,08
4:08:30	28	16,40	0,08
4:09:00	28	16,40	0,08
4:09:30	28	16,39	0,09
4:10:00	28	16,39	0,09
4:10:30	28	16,38	0,09
4:11:00	28	16,38	0,09
4:11:30	28	16,38	0,09
4:12:00	28	16,38	0,09
4:12:30	28	16,37	0,09
4:13:00	28	16,36	0,09
4:13:30	28	16,36	0,09
4:14:00	28	16,36	0,09
4:14:30	28	16,36	0,10
4:15:00	28	16,35	0,10
4:15:30	28	16,35	0,10
4:16:00	28	16,34	0,10
4:16:30	28	16,34	0,10
4:17:00	28	16,33	0,10
4:17:30	28	16,33	0,10
4:18:00	28	16,32	0,10
4:18:30	28	16,32	0,11
4:19:00	28	16,32	0,11
4:19:30	28	16,31	0,11
4:20:00	28	16,31	0,11
4:20:30	28	16,30	0,11
4:21:00	28	16,30	0,11
4:21:30	28	16,30	0,11
4:22:00	28	16,29	0,11
4:22:30	28	16,29	0,11
4:23:00	28	16,27	0,12
4:23:30	28	16,26	0,12
4:24:00	28	16,25	0,13
4:24:30	28	16,24	0,13
4:25:00	28	16,24	0,13
4:25:30	28	16,23	0,13
4:26:00	28	16,23	0,13
4:26:30	28	16,23	0,13
4:27:00	28	16,22	0,13
4:27:30	28	16,22	0,13
4:28:00	28	16,21	0,14
4:28:30	28	16,21	0,14
4:29:00	28	16,20	0,14
4:29:30	28	16,20	0,14
4:30:00	28	16,20	0,14
4:30:30	28	16,19	0,14
4:31:00	28	16,18	0,14
4:31:30	28	16,18	0,14
4:32:00	28	16,18	0,15
4:32:30	28	16,17	0,15
4:33:00	28	16,17	0,15
4:33:30	28	16,16	0,15
4:34:00	28	16,15	0,15
4:34:30	28	16,15	0,15
4:35:00	28	16,14	0,15
4:35:30	28	16,14	0,16
4:36:00	28	16,14	0,16
4:36:30	28	16,13	0,16
4:37:00	28	16,12	0,16
4:37:30	28	16,12	0,16
4:38:00	28	16,11	0,16
4:38:30	28	16,11	0,17
4:39:00	28	16,11	0,17
4:39:30	28	16,10	0,17
4:40:00	28	16,09	0,17
4:40:30	28	16,09	0,17
4:41:00	28	16,08	0,17
4:41:30	28	16,08	0,17
4:42:00	28	16,07	0,18
4:42:30	28	16,07	0,18
4:43:00	28	16,06	0,18
4:43:30	28	16,05	0,18
4:44:00	28	16,05	0,18
4:44:30	28	16,05	0,18
4:45:00	28	16,04	0,19
4:45:30	28	16,04	0,19
4:46:00	28	16,03	0,19
4:46:30	28	16,02	0,19
4:47:00	28	16,02	0,19
4:47:30	28	16,02	0,19
4:48:00	28	16,01	0,19
4:48:30	28	16,00	0,20
4:49:00	28	16,00	0,20
4:49:30	28	16,00	0,20
4:50:00	28	16,00	0,20
4:50:30	28	15,99	0,20
4:51:00	28	15,99	0,20
4:51:30	28	15,98	0,20
4:52:00	28	15,97	0,21
4:52:30	28	15,96	0,21
4:53:00	28	15,96	0,21
4:53:30	28	15,96	0,21
4:54:00	28	15,95	0,21
4:54:30	28	15,95	0,21
4:55:00	28	15,94	0,22
4:55:30	28	15,93	0,22
4:56:00	28	15,93	0,22
4:56:30	28	15,93	0,22
4:57:00	28	15,92	0,22
4:57:30	28	15,91	0,22
4:58:00	28	15,91	0,22
4:58:30	28	15,89	0,23
4:59:00	28	15,88	0,23
4:59:30	28	15,88	0,24
5:00:00	28	15,87	0,24
5:00:30	28	15,87	0,24
5:01:00	28	15,86	0,24
5:01:30	28	15,85	0,24
5:02:00	28	15,84	0,25
5:02:30	28	15,84	0,25
5:03:00	28	15,84	0,25
5:03:30	28	15,83	0,25
5:04:00	28	15,82	0,25
5:04:30	28	15,82	0,25
5:05:00	28	15,82	0,26
5:05:30	28	15,81	0,26
5:06:00	28	15,81	0,26
5:06:30	28	15,80	0,26
5:07:00	28	15,79	0,26
5:07:30	28	15,79	0,27
5:08:00	28	15,79	0,27
5:08:30	28	15,78	0,27
5:09:00	28	15,77	0,27
5:09:30	28	15,76	0,27
5:10:00	28	15,76	0,27
5:10:30	28	15,75	0,28
5:11:00	28	15,75	0,28
5:11:30	28	15,74	0,28
5:12:00	28	15,73	0,28
5:12:30	28	15,73	0,28
5:13:00	28	15,72	0,29
5:13:30	28	15,72	0,29
5:14:00	28	15,71	0,29
5:14:30	28	15,71	0,29
5:15:00	28	15,70	0,29
5:15:30	28	15,70	0,30
5:16:00	28	15,69	0,30
5:16:30	28	15,68	0,30
5:17:00	28	15,68	0,30
5:17:30	28	15,67	0,30
5:18:00	28	15,66	0,31
5:18:30	28	15,66	0,31
5:19:00	28	15,66	0,31
5:19:30	28	15,65	0,31
5:20:00	28	15,64	0,31
5:20:30	28	15,63	0,32
5:21:00	28	15,63	0,32
5:21:30	28	15,63	0,32
5:22:00	28	15,62	0,32
5:22:30	28	15,61	0,32
5:23:00	28	15,60	0,33
5:23:30	28	15,60	0,33
5:24:00	28	15,60	0,33
5:24:30	28	15,59	0,33
5:25:00	28	15,58	0,33
5:25:30	28	15,57	0,34
5:26:00	28	15,57	0,34
5:26:30	28	15,57	0,34
5:27:00	28	15,56	0,34
5:27:30	28	15,55	0,35
5:28:00	28	15,54	0,35
5:28:30	28	15,54	0,35
5:29:00	28	15,54	0,35
5:29:30	28	15,53	0,35
5:30:00	28	15,52	0,36
5:30:30	28	15,52	0,36
5:31:00	28	15,51	0,36
5:31:30	28	15,51	0,36
5:32:00	28	15,51	0,36
5:32:30	28	15,50	0,36
5:33:00	28	15,49	0,37
5:33:30	28	15,48	0,37
5:34:00	28	15,48	0,37
5:34:30	28	15,48	0,37
5:35:00	28	15,47	0,38
5:35:30	28	15,46	0,38
5:36:00	28	15,45	0,38
5:36:30	28	15,45	0,38
5:37:00	28	15,45	0,38
5:37:30	28	15,45	0,38
5:38:00	28	15,42	0,39
5:38:30	28	15,41	0,40
5:39:00	28	15,40	0,40
5:39:30	28	15,39	0,40
5:40:00	28	15,39	0,41
5:40:30	28	15,39	0,41
5:41:00	28	15,38	0,41
5:41:30	28	15,37	0,41
5:42:00	28	15,36	0,41
5:42:30	28	15,36	0,41
5:43:00	28	15,36	0,42
5:43:30	28	15,35	0,42
5:44:00	28	15,34	0,42
5:44:30	28	15,34	0,42
5:45:00	28	15,34	0,43
5:45:30	28	15,33	0,43
5:46:00	28	15,32	0,43
5:46:30	28	15,31	0,43
5:47:00	28	15,30	0,44
5:47:30	28	15,30	0,44
5:48:00	28	15,30	0,44
5:48:30	28	15,29	0,44
5:49:00	28	15,28	0,45
5:49:30	28	15,28	0,45
5:50:00	28	15,27	0,45
5:50:30	28	15,27	0,45
5:51:00	28	15,26	0,46
5:51:30	28	15,25	0,46
5:52:00	28	15,24	0,46
5:52:30	28	15,24	0,46
5:53:00	28	15,23	0,47
5:53:30	28	15,22	0,47
5:54:00	28	15,22	0,47
5:54:30	28	15,21	0,47
5:55:00	28	15,21	0,48
5:55:30	28	15,20	0,48
5:56:00	28	15,19	0,48
5:56:30	28	15,18	0,49
5:57:00	28	15,18	0,49
5:57:30	28	15,18	0,49
5:58:00	28	15,17	0,49
5:58:30	28	15,16	0,49
5:59:00	28	15,15	0,50
5:59:30	28	15,15	0,50
6:00:00	28	15,15	0,50
6:00:30	28	15,14	0,50
6:01:00	28	15,13	0,51
6:01:30	28	15,12	0,51
6:02:00	28	15,12	0,51
6:02:30	28	15,11	0,52
6:03:00	28	15,11	0,52
6:03:30	28	15,10	0,52
6:04:00	28	15,09	0,52
6:04:30	28	15,09	0,53
6:05:00	28	15,08	0,53
6:05:30	28	15,08	0,53
6:06:00	28	15,07	0,53
6:06:30	28	15,06	0,54
6:07:00	28	15,06	0,54
6:07:30	28	15,06	0,54
6:08:00	28	15,05	0,54
6:08:30	28	15,05	0,54
6:09:00	28	15,04	0,55
6:09:30	28	15,04	0,55
6:10:00	28	15,03	0,55
6:10:30	28	15,02	0,56
6:11:00	28	15,01	0,56
6:11:30	28	15,01	0,56
6:12:00	28	15,00	0,56
6:12:30	28	15,00	0,56
6:13:00	28	14,99	0,57
6:13:30	28	14,98	0,57
6:14:00	28	14,98	0,57
6:14:30	28	14,98	0,57
6:15:00	28	14,97	0,58
6:15:30	28	14,96	0,58
6:16:00	28	14,95	0,58
6:16:30	28	14,95	0,58
6:17:00	28	14,94	0,59
6:17:30	28	14,94	0,59
6:18:00	28	14,94	0,59
6:18:30	28	14,93	0,59
6:19:00	28	14,92	0,60
6:19:30	28	14,90	0,61
6:20:00	28	14,89	0,61
6:20:30	28	14,88	0,62
6:21:00	28	14,88	0,62
6:21:30	28	14,87	0,62
6:22:00	28	14,87	0,62
6:22:30	28	14,86	0,63
6:23:00	28	14,86	0,63
6:23:30	28	14,85	0,63
6:24:00	28	14,84	0,64
6:24:30	28	14,83	0,64
6:25:00	28	14,82	0,64
6:25:30	28	14,82	0,65
6:26:00	28	14,82	0,65
6:26:30	28	14,81	0,65
6:27:00	28	14,80	0,65
6:27:30	28	14,80	0,66
6:28:00	28	14,79	0,66
6:28:30	28	14,78	0,66
6:29:00	28	14,78	0,66
6:29:30	28	14,77	0,67
6:30:00	28	14,77	0,67
6:30:30	28	14,76	0,67
6:31:00	28	14,75	0,68
6:31:30	28	14,74	0,68
6:32:00	28	14,74	0,68
6:32:30	28	14,73	0,69
6:33:00	28	14,73	0,69
6:33:30	28	14,72	0,69
6:34:00	28	14,71	0,70
6:34:30	28	14,71	0,70
6:35:00	28	14,70	0,70
6:35:30	28	14,70	0,70
6:36:00	28	14,69	0,71
6:36:30	28	14,68	0,71
6:37:00	28	14,68	0,71
6:37:30	28	14,68	0,71
6:38:00	28	14,67	0,72
6:38:30	28	14,66	0,72
6:39:00	28	14,65	0,73
6:39:30	28	14,64	0,73
6:40:00	28	14,64	0,73
6:40:30	28	14,64	0,73
6:41:00	28	14,63	0,74
6:41:30	28	14,62	0,74
6:42:00	28	14,61	0,74
6:42:30	28	14,61	0,74
6:43:00	28	14,61	0,75
6:43:30	28	14,61	0,75
6:44:00	28	14,60	0,75
6:44:30	28	14,59	0,76
6:45:00	28	14,58	0,76
6:45:30	28	14,58	0,76
6:46:00	28	14,58	0,76
6:46:30	28	14,57	0,77
6:47:00	28	14,56	0,77
6:47:30	28	14,55	0,78
6:48:00	28	14,55	0,78
6:48:30	28	14,55	0,78
6:49:00	28	14,54	0,78
6:49:30	28	14,53	0,79
6:50:00	28	14,53	0,79
6:50:30	28	14,52	0,79
6:51:00	28	14,52	0,79
6:51:30	28	14,51	0,80
6:52:00	28	14,50	0,80
6:52:30	28	14,50	0,80
6:53:00	28	14,50	0,81
6:53:30	28	14,49	0,81
6:54:00	28	14,48	0,81
6:54:30	28	14,48	0,81
6:55:00	28	14,47	0,82
6:55:30	28	14,46	0,82
6:56:00	28	14,46	0,83
6:56:30	28	14,45	0,83
6:57:00	28	14,45	0,83
6:57:30	28	14,44	0,83
6:58:00	28	14,43	0,84
6:58:30	28	14,43	0,84
6:59:00	28	14,43	0,84
6:59:30	28	14,42	0,85
7:00:00	28	14,41	0,85
7:00:30	28	14,40	0,86
7:01:00	28	14,40	0,86
7:01:30	28	14,40	0,86
7:02:00	28	14,39	0,86
7:02:30	28	14,39	0,86
7:03:00	28	14,38	0,87
7:03:30	28	14,38	0,87
7:04:00	28	14,38	0,87
7:04:30	28	14,34	0,89
7:05:00	28	14,34	0,89
7:05:30	28	14,34	0,89
7:06:00	28	14,33	0,90
7:06:30	28	14,32	0,90
7:07:00	28	14,32	0,91
7:07:30	28	14,31	0,91
7:08:00	28	14,31	0,91
7:08:30	28	14,30	0,91
7:09:00	28	14,29	0,92
7:09:30	28	14,29	0,92
7:10:00	28	14,29	0,92
7:10:30	28	14,28	0,93
7:11:00	28	14,27	0,93
7:11:30	28	14,27	0,93
7:12:00	28	14,26	0,94
7:12:30	28	14,26	0,94
7:13:00	28	14,25	0,94
7:13:30	28	14,25	0,94
7:14:00	28	14,24	0,95
7:14:30	28	14,24	0,95
7:15:00	28	14,23	0,95
7:15:30	28	14,22	0,96
7:16:00	28	14,22	0,96
7:16:30	28	14,22	0,96
7:17:00	28	14,21	0,97
7:17:30	28	14,20	0,97
7:18:00	28	14,20	0,98
7:18:30	28	14,20	0,98
7:19:00	28	14,19	0,98
7:19:30	28	14,18	0,98
7:20:00	28	14,17	0,99
7:20:30	28	14,16	0,99
7:21:00	28	14,16	0,99
7:21:30	28	14,16	1,00
7:22:00	28	14,15	1,00
7:22:30	28	14,14	1,01
7:23:00	28	14,13	1,01
7:23:30	28	14,13	1,01
7:24:00	28	14,13	1,02
7:24:30	28	14,12	1,02
7:25:00	28	14,12	1,02
7:25:30	28	14,11	1,03
7:26:00	28	14,10	1,03
7:26:30	28	14,10	1,03
7:27:00	28	14,09	1,04
7:27:30	28	14,09	1,04
7:28:00	28	14,08	1,04
7:28:30	28	14,07	1,05
7:29:00	28	14,07	1,05
7:29:30	28	14,07	1,05
7:30:00	28	14,06	1,06
7:30:30	28	14,05	1,06
7:31:00	28	14,05	1,06
7:31:30	28	14,04	1,07
7:32:00	28	14,04	1,07
7:32:30	28	14,03	1,08
7:33:00	28	14,03	1,08
7:33:30	28	14,02	1,08
7:34:00	28	14,02	1,09
7:34:30	28	14,01	1,09
7:35:00	28	14,01	1,09
7:35:30	28	14,00	1,10
7:36:00	28	13,99	1,10
7:36:30	28	13,98	1,11
7:37:00	28	13,98	1,11
7:37:30	28	13,98	1,11
7:38:00	28	13,97	1,12
7:38:30	28	13,97	1,12
7:39:00	28	13,96	1,12
7:39:30	28	13,95	1,13
7:40:00	28	13,95	1,13
7:40:30	28	13,95	1,13
7:41:00	28	13,94	1,14
7:41:30	28	13,93	1,14
7:42:00	28	13,93	1,14
7:42:30	28	13,92	1,14
7:43:00	28	13,92	1,15
7:43:30	28	13,91	1,15
7:44:00	28	13,91	1,15
7:44:30	28	13,90	1,16
7:45:00	28	13,89	1,16
7:45:30	28	13,89	1,16
7:46:00	28	13,89	1,17
7:46:30	28	13,88	1,18
7:47:00	28	13,87	1,18
7:47:30	28	13,87	1,18
7:48:00	28	13,86	1,19
7:48:30	28	13,86	1,19
7:49:00	28	13,86	1,19
7:49:30	28	13,85	1,20
7:50:00	28	13,84	1,20
7:50:30	28	13,84	1,20
7:51:00	28	13,84	1,21
7:51:30	28	13,84	1,21
7:52:00	28	13,84	1,21
7:52:30	28	13,80	1,23
7:53:00	28	13,80	1,23
7:53:30	28	13,80	1,23
7:54:00	28	13,79	1,24
7:54:30	28	13,79	1,24
7:55:00	28	13,78	1,24
7:55:30	28	13,78	1,25
7:56:00	28	13,77	1,25
7:56:30	28	13,77	1,25
7:57:00	28	13,76	1,26
7:57:30	28	13,75	1,26
7:58:00	28	13,75	1,26
7:58:30	28	13,74	1,27
7:59:00	28	13,74	1,27
7:59:30	28	13,73	1,28
8:00:00	28	13,73	1,28
8:00:30	28	13,72	1,28
8:01:00	28	13,71	1,29
8:01:30	28	13,71	1,29
8:02:00	28	13,71	1,30
8:02:30	28	13,70	1,30
8:03:00	28	13,69	1,31
8:03:30	28	13,69	1,31
8:04:00	28	13,68	1,31
8:04:30	28	13,68	1,32
8:05:00	28	13,68	1,32
8:05:30	28	13,67	1,32
8:06:00	28	13,66	1,33
8:06:30	28	13,66	1,33
8:07:00	28	13,66	1,33
8:07:30	28	13,65	1,34
8:08:00	28	13,64	1,35
8:08:30	28	13,64	1,35
8:09:00	28	13,63	1,35
8:09:30	28	13,63	1,36
8:10:00	28	13,62	1,36
8:10:30	28	13,61	1,37
8:11:00	28	13,61	1,37
8:11:30	28	13,60	1,37
8:12:00	28	13,59	1,38
8:12:30	28	13,59	1,38
8:13:00	28	13,59	1,38
8:13:30	28	13,58	1,39
8:14:00	28	13,58	1,39
8:14:30	28	13,57	1,40
8:15:00	28	13,57	1,40
8:15:30	28	13,57	1,40
8:16:00	28	13,56	1,41
8:16:30	28	13,55	1,41
8:17:00	28	13,55	1,41
8:17:30	28	13,54	1,42
8:18:00	28	13,54	1,43
8:18:30	28	13,53	1,43
8:19:00	28	13,53	1,43
8:19:30	28	13,52	1,44
8:20:00	28	13,51	1,44
8:20:30	28	13,51	1,44
8:21:00	28	13,50	1,45
8:21:30	28	13,50	1,45
8:22:00	28	13,49	1,46
8:22:30	28	13,49	1,46
8:23:00	28	13,48	1,47
8:23:30	28	13,48	1,47
8:24:00	28	13,48	1,47
8:24:30	28	13,47	1,48
8:25:00	28	13,47	1,48
8:25:30	28	13,46	1,48
8:26:00	28	13,45	1,49
8:26:30	28	13,45	1,50
8:27:00	28	13,45	1,50
8:27:30	28	13,44	1,50
8:28:00	28	13,44	1,50
8:28:30	28	13,43	1,51
8:29:00	28	13,42	1,51
8:29:30	28	13,41	1,52
8:30:00	28	13,41	1,52
8:30:30	28	13,41	1,53
8:31:00	28	13,40	1,53
8:31:30	28	13,40	1,53
8:32:00	28	13,39	1,54
8:32:30	28	13,38	1,55
8:33:00	28	13,38	1,55
8:33:30	28	13,38	1,55
8:34:00	28	13,37	1,56
8:34:30	28	13,37	1,56
8:35:00	28	13,36	1,56
8:35:30	28	13,36	1,57
8:36:00	28	13,36	1,57
8:36:30	28	13,35	1,58
8:37:00	28	13,34	1,58
8:37:30	28	13,33	1,59
8:38:00	28	13,33	1,59
8:38:30	28	13,32	1,60
8:39:00	28	13,32	1,60
8:39:30	28	13,32	1,60
8:40:00	28	13,31	1,61
8:40:30	28	13,31	1,61
8:41:00	28	13,30	1,61
8:41:30	28	13,29	1,62
8:42:00	28	13,29	1,62
8:42:30	28	13,29	1,62
8:43:00	28	13,27	1,64
8:43:30	28	13,27	1,65
8:44:00	28	13,26	1,65
8:44:30	28	13,26	1,65
8:45:00	28	13,25	1,66
8:45:30	28	13,24	1,67
8:46:00	28	13,24	1,67
8:46:30	28	13,23	1,67
8:47:00	28	13,23	1,68
8:47:30	28	13,23	1,68
8:48:00	28	13,22	1,69
8:48:30	28	13,22	1,69
8:49:00	28	13,21	1,69
8:49:30	28	13,20	1,70
8:50:00	28	13,20	1,70
8:50:30	28	13,20	1,71
8:51:00	28	13,19	1,71
8:51:30	28	13,19	1,71
8:52:00	28	13,18	1,72
8:52:30	28	13,18	1,73
8:53:00	28	13,18	1,73
8:53:30	28	13,17	1,73
8:54:00	28	13,17	1,73
8:54:30	28	13,16	1,74
8:55:00	28	13,15	1,75
8:55:30	28	13,14	1,75
8:56:00	28	13,14	1,75
8:56:30	28	13,14	1,76
8:57:00	28	13,14	1,76
8:57:30	28	13,13	1,77
8:58:00	28	13,13	1,77
8:58:30	28	13,12	1,78
8:59:00	28	13,12	1,78
8:59:30	28	13,12	1,78
9:00:00	28	13,12	1,78
9:00:30	28	13,11	1,79
9:01:00	28	13,10	1,80
9:01:30	28	13,10	1,80
9:02:00	28	13,09	1,80
9:02:30	28	13,09	1,80
9:03:00	28	13,09	1,81
9:03:30	28	13,09	1,81
9:04:00	28	13,08	1,82
9:04:30	28	13,08	1,82
9:05:00	28	13,07	1,82
9:05:30	28	13,07	1,82
9:06:00	28	13,06	1,83
9:06:30	28	13,05	1,84
9:07:00	28	13,05	1,84
9:07:30	28	13,05	1,85
9:08:00	28	13,05	1,85
9:08:30	28	13,04	1,85
9:09:00	28	13,04	1,85
9:09:30	28	13,03	1,86
9:10:00	28	13,03	1,86
9:10:30	28	13,03	1,87
9:11:00	28	13,02	1,87
9:11:30	28	13,02	1,87
9:12:00	28	13,01	1,88
9:12:30	28	13,01	1,88
9:13:00	28	13,00	1,89
9:13:30	28	13,00	1,90
9:14:00	28	13,00	1,90
9:14:30	28	12,99	1,90
9:15:00	28	12,99	1,90
9:15:30	28	12,98	1,91
9:16:00	28	12,97	1,92
9:16:30	28	12,97	1,92
9:17:00	28	12,96	1,93
9:17:30	28	12,96	1,93
9:18:00	28	12,96	1,93
9:18:30	28	12,96	1,93
9:19:00	28	12,95	1,94
9:19:30	28	12,94	1,95
9:20:00	28	12,94	1,95
9:20:30	28	12,93	1,96
9:21:00	28	12,93	1,96
9:21:30	28	12,93	1,96
9:22:00	28	12,93	1,96
9:22:30	28	12,92	1,97
9:23:00	28	12,91	1,98
9:23:30	28	12,91	1,98
9:24:00	28	12,90	1,99
9:24:30	28	12,90	1,99
9:25:00	28	12,90	1,99
9:25:30	28	12,89	2,00
9:26:00	28	12,89	2,00
9:26:30	28	12,88	2,01
9:27:00	28	12,88	2,01
9:27:30	28	12,88	2,02
9:28:00	28	12,88	2,02
9:28:30	28	12,87	2,02
9:29:00	28	12,86	2,03
9:29:30	28	12,86	2,03
9:30:00	28	12,85	2,04
9:30:30	28	12,85	2,04
9:31:00	28	12,84	2,05
9:31:30	28	12,84	2,05
9:32:00	28	12,84	2,06
9:32:30	28	12,84	2,06
9:33:00	28	12,83	2,06
9:33:30	28	12,82	2,07
9:34:00	28	12,82	2,07
9:34:30	28	12,82	2,07
9:35:00	28	12,82	2,08
9:35:30	28	12,82	2,08
9:36:00	28	12,82	2,08
9:36:30	28	12,79	2,10
9:37:00	28	12,79	2,11
9:37:30	28	12,79	2,11
9:38:00	28	12,78	2,12
9:38:30	28	12,78	2,12
9:39:00	28	12,77	2,13
9:39:30	28	12,76	2,14
9:40:00	28	12,76	2,14
9:40:30	28	12,75	2,14
9:41:00	28	12,75	2,14
9:41:30	28	12,75	2,15
9:42:00	28	12,75	2,15
9:42:30	28	12,74	2,16
9:43:00	28	12,74	2,16
9:43:30	28	12,73	2,17
9:44:00	28	12,73	2,17
9:44:30	28	12,73	2,18
9:45:00	28	12,73	2,18
9:45:30	28	12,72	2,18
9:46:00	28	12,71	2,19
9:46:30	28	12,71	2,19
9:47:00	28	12,70	2,20
9:47:30	28	12,70	2,20
9:48:00	28	12,70	2,21
9:48:30	28	12,70	2,21
9:49:00	28	12,69	2,22
9:49:30	28	12,69	2,22
9:50:00	28	12,68	2,23
9:50:30	28	12,68	2,23
9:51:00	28	12,67	2,23
9:51:30	28	12,66	2,24
9:52:00	28	12,66	2,24
9:52:30	28	12,66	2,25
9:53:00	28	12,66	2,25
9:53:30	28	12,65	2,26
9:54:00	28	12,65	2,26
9:54:30	28	12,64	2,27
9:55:00	28	12,64	2,27
9:55:30	28	12,64	2,28
9:56:00	28	12,64	2,28
9:56:30	28	12,63	2,29
9:57:00	28	12,63	2,29
9:57:30	28	12,62	2,29
9:58:00	28	12,61	2,30
9:58:30	28	12,61	2,30
9:59:00	28	12,61	2,31
9:59:30	28	12,61	2,31
10:00:00	28	12,60	2,32
10:00:30	28	12,60	2,32
10:01:00	28	12,59	2,33
10:01:30	28	12,59	2,33
10:02:00	28	12,58	2,34
10:02:30	28	12,58	2,34
10:03:00	28	12,57	2,35
10:03:30	28	12,57	2,35
10:04:00	28	12,57	2,36
10:04:30	28	12,56	2,36
10:05:00	28	12,56	2,36
10:05:30	28	12,55	2,37
10:06:00	28	12,55	2,37
10:06:30	28	12,55	2,38
10:07:00	28	12,55	2,38
10:07:30	28	12,54	2,39
10:08:00	28	12,54	2,39
10:08:30	28	12,53	2,40
10:09:00	28	12,53	2,40
10:09:30	28	12,52	2,41
10:10:00	28	12,52	2,41
10:10:30	28	12,52	2,42
10:11:00	28	12,52	2,42
10:11:30	28	12,51	2,43
10:12:00	28	12,51	2,43
10:12:30	28	12,50	2,44
10:13:00	28	12,50	2,44
10:13:30	28	12,49	2,45
10:14:00	28	12,49	2,45
10:14:30	28	12,48	2,45
10:15:00	28	12,48	2,45
10:15:30	28	12,48	2,46
10:16:00	28	12,48	2,46
10:16:30	28	12,47	2,47
10:17:00	28	12,47	2,47
10:17:30	28	12,46	2,48
10:18:00	28	12,46	2,48
10:18:30	28	12,45	2,49
10:19:00	28	12,45	2,49
10:19:30	28	12,45	2,50
10:20:00	28	12,45	2,50
10:20:30	28	12,45	2,50
10:21:00	28	12,44	2,51
10:21:30	28	12,44	2,51
10:22:00	28	12,43	2,52
10:22:30	28	12,43	2,52
10:23:00	28	12,43	2,53
10:23:30	28	12,43	2,53
10:24:00	28	12,42	2,54
10:24:30	28	12,42	2,54
10:25:00	28	12,41	2,55
10:25:30	28	12,41	2,55
10:26:00	28	12,40	2,56
10:26:30	28	12,40	2,56
10:27:00	28	12,39	2,57
10:27:30	28	12,39	2,57
10:28:00	28	12,39	2,58
10:28:30	28	12,39	2,58
10:29:00	28	12,38	2,59
10:29:30	28	12,38	2,59
10:30:00	28	12,37	2,60
10:30:30	28	12,37	2,60
10:31:00	28	12,37	2,60
10:31:30	28	12,36	2,61
10:32:00	28	12,36	2,61
10:32:30	28	12,36	2,62
10:33:00	28	12,36	2,62
10:33:30	28	12,35	2,63
10:34:00	28	12,35	2,63
10:34:30	28	12,35	2,63
10:35:00	28	12,33	2,65
10:35:30	28	12,33	2,65
10:36:00	28	12,32	2,66
10:36:30	28	12,32	2,66
10:37:00	28	12,31	2,67
10:37:30	28	12,31	2,67
10:38:00	28	12,30	2,68
10:38:30	28	12,30	2,68
10:39:00	28	12,30	2,68
10:39:30	28	12,30	2,69
10:40:00	28	12,30	2,69
10:40:30	28	12,30	2,69
10:41:00	28	12,29	2,70
10:41:30	28	12,29	2,70
10:42:00	28	12,29	2,70
10:42:30	28	12,28	2,71
10:43:00	28	12,28	2,71
10:43:30	28	12,27	2,72
10:44:00	28	12,27	2,72
10:44:30	28	12,27	2,73
10:45:00	28	12,27	2,73
10:45:30	28	12,26	2,74
10:46:00	28	12,26	2,74
10:46:30	28	12,25	2,75
10:47:00	28	12,25	2,75
10:47:30	28	12,25	2,75
10:48:00	28	12,25	2,77
10:48:30	28	12,25	2,77
10:49:00	28	12,25	2,77
10:49:30	28	12,24	2,78
10:50:00	28	12,24	2,78
10:50:30	28	12,23	2,79
10:51:00	28	12,23	2,79
10:51:30	28	12,22	2,80
10:52:00	28	12,22	2,80
10:52:30	28	12,22	2,80
10:53:00	28	12,21	2,81
10:53:30	28	12,21	2,81
10:54:00	28	12,21	2,82
10:54:30	28	12,21	2,82
10:55:00	28	12,20	2,83
10:55:30	28	12,20	2,83
10:56:00	28	12,19	2,84
10:56:30	28	12,19	2,84
10:57:00	28	12,18	2,85
10:57:30	28	12,18	2,85
10:58:00	28	12,18	2,86
10:58:30	28	12,18	2,86
10:59:00	28	12,18	2,86
10:59:30	28	12,17	2,87
11:00:00	28	12,17	2,87
11:00:30	28	12,16	2,88
11:01:00	28	12,16	2,88
11:01:30	28	12,16	2,89
11:02:00	28	12,16	2,89
11:02:30	28	12,15	2,90
11:03:00	28	12,15	2,90
11:03:30	28	12,14	2,91
11:04:00	28	12,14	2,91
11:04:30	28	12,14	2,91
11:05:00	28	12,13	2,92
11:05:30	28	12,13	2,92
11:06:00	28	12,13	2,93
11:06:30	28	12,13	2,93
11:07:00	28	12,13	2,93
11:07:30	28	12,12	2,94
11:08:00	28	12,12	2,94
11:08:30	28	12,11	2,95
11:09:00	28	12,11	2,95
11:09:30	28	12,10	2,97
11:10:00	28	12,10	2,97
11:10:30	28	12,09	2,98
11:11:00	28	12,09	2,98
11:11:30	28	12,09	2,98
11:12:00	28	12,09	2,99
11:12:30	28	12,09	2,99
11:13:00	28	12,08	3,00
11:13:30	28	12,07	3,01
11:14:00	28	12,07	3,01
11:14:30	28	12,07	3,01
11:15:00	28	12,07	3,02
11:15:30	28	12,07	3,02
11:16:00	28	12,06	3,03
11:16:30	28	12,06	3,03
11:17:00	28	12,06	3,03
11:17:30	28	12,05	3,04
11:18:00	28	12,05	3,04
11:18:30	28	12,04	3,05
11:19:00	28	12,04	3,05
11:19:30	28	12,04	3,07
11:20:00	28	12,04	3,07
11:20:30	28	12,03	3,08
11:21:00	28	12,03	3,08
11:21:30	28	12,02	3,09
11:22:00	28	12,02	3,09
11:22:30	28	12,02	3,09
11:23:00	28	12,01	3,10
11:23:30	28	12,01	3,10
11:24:00	28	12,01	3,10
11:24:30	28	12,00	3,11
11:25:00	28	12,00	3,11
11:25:30	28	12,00	3,12
11:26:00	28	12,00	3,12
11:26:30	28	11,99	3,13
11:27:00	28	11,99	3,13
11:27:30	28	11,99	3,13
11:28:00	28	11,98	3,15
11:28:30	28	11,98	3,15
11:29:00	28	11,98	3,16
11:29:30	28	11,98	3,16
11:30:00	28	11,98	3,16
11:30:30	28	11,97	3,17
11:31:00	28	11,97	3,17
11:31:30	28	11,97	3,17
11:32:00	28	11,96	3,18
11:32:30	28	11,96	3,18
11:33:00	28	11,96	3,18
11:33:30	28	11,95	3,19
11:34:00	28	11,95	3,19
11:34:30	28	11,95	3,20
11:35:00	28	11,95	3,20
11:35:30	28	11,95	3,20
11:36:00	28	11,94	3,22
11:36:30	28	11,94	3,22
11:37:00	28	11,94	3,22
11:37:30	28	11,93	3,23
11:38:00	28	11,92	3,24
11:38:30	28	11,91	3,25
11:39:00	28	11,91	3,25
11:39:30	28	11,91	3,26
11:40:00	28	11,91	3,26
11:40:30	28	11,90	3,28
11:41:00	28	11,90	3,28
11:41:30	28	11,90	3,28
11:42:00	28	11,90	3,28
11:42:30	28	11,90	3,28
11:43:00	28	11,89	3,29
11:43:30	28	11,89	3,29
11:44:00	28	11,88	3,30
11:44:30	28	11,88	3,30
11:45:00	28	11,88	3,30
11:45:30	28	11,88	3,31
11:46:00	28	11,88	3,31
11:46:30	28	11,87	3,32
11:47:00	28	11,87	3,32
11:47:30	28	11,87	3,32
11:48:00	28	11,86	3,34
11:48:30	28	11,86	3,34
11:49:00	28	11,86	3,35
11:49:30	28	11,86	3,35
11:50:00	28	11,85	3,36
11:50:30	28	11,85	3,36
11:51:00	28	11,84	3,37
11:51:30	28	11,84	3,37
11:52:00	28	11,84	3,37
11:52:30	28	11,83	3,39
11:53:00	28	11,83	3,39
11:53:30	28	11,82	3,40
11:54:00	28	11,82	3,40
11:54:30	28	11,82	3,40
11:55:00	28	11,82	3,40
11:55:30	28	11,82	3,41
11:56:00	28	11,82	3,41
11:56:30	28	11,81	3,42
11:57:00	28	11,81	3,42
11:57:30	28	11,81	3,42
11:58:00	28	11,80	3,44
11:58:30	28	11,80	3,44
11:59:00	28	11,79	3,45
11:59:30	28	11,79	3,45
12:00:00	28	11,79	3,45
12:00:30	28	11,79	3,46
12:01:00	28	11,79	3,46
12:01:30	28	11,79	3,46
12:02:00	28	11,78	3,47
12:02:30	28	11,78	3,47
12:03:00	28	11,77	3,49
12:03:30	28	11,77	3,49
12:04:00	28	11,77	3,49
12:04:30	28	11,77	3,50
12:05:00	28	11,77	3,50
12:05:30	28	11,77	3,50
12:06:00	28	11,76	3,51
12:06:30	28	11,76	3,51
12:07:00	28	11,75	3,52
12:07:30	28	11,75	3,52
12:08:00	28	11,75	3,52
12:08:30	28	11,75	3,52
12:09:00	28	11,75	3,52
12:09:30	28	11,74	3,54
12:10:00	28	11,74	3,54
12:10:30	28	11,73	3,55
12:11:00	28	11,73	3,55
12:11:30	28	11,73	3,56
12:12:00	28	11,73	3,56
12:12:30	28	11,73	3,56
12:13:00	28	11,73	3,56
12:13:30	28	11,72	3,58
12:14:00	28	11,72	3,58
12:14:30	28	11,72	3,58
12:15:00	28	11,71	3,59
12:15:30	28	11,71	3,59
12:16:00	28	11,72	3,58
12:16:30	28	11,72	3,58
12:17:00	28	11,71	3,59
12:17:30	28	11,70	3,60
12:18:00	28	11,70	3,60
12:18:30	28	11,70	3,60
12:19:00	28	11,70	3,60
12:19:30	28	11,70	3,62
12:20:00	28	11,70	3,62
12:20:30	28	11,70	3,62
12:21:00	28	11,69	3,63
12:21:30	28	11,69	3,63
12:22:00	28	11,68	3,64
12:22:30	28	11,68	3,64
12:23:00	28	11,68	3,66
12:23:30	28	11,68	3,66
12:24:00	28	11,67	3,67
12:24:30	28	11,67	3,67
12:25:00	28	11,67	3,67
12:25:30	28	11,67	3,67
12:26:00	28	11,66	3,68
12:26:30	28	11,66	3,68
12:27:00	28	11,66	3,68
12:27:30	28	11,65	3,70
12:28:00	28	11,65	3,70
12:28:30	28	11,65	3,70
12:29:00	28	11,64	3,71
12:29:30	28	11,64	3,71
12:30:00	28	11,64	3,71
12:30:30	28	11,64	3,72
12:31:00	28	11,64	3,72
12:31:30	28	11,63	3,74
12:32:00	28	11,63	3,74
12:32:30	28	11,62	3,75
12:33:00	28	11,62	3,75
12:33:30	28	11,62	3,76
12:34:00	28	11,62	3,76
12:34:30	28	11,61	3,78
12:35:00	28	11,61	3,78
12:35:30	28	11,61	3,78
12:36:00	28	11,61	3,78
12:36:30	28	11,61	3,78
12:37:00	28	11,60	3,79
12:37:30	28	11,60	3,79
12:38:00	28	11,59	3,81
12:38:30	28	11,59	3,81
12:39:00	28	11,59	3,82
12:39:30	28	11,59	3,82
12:40:00	28	11,59	3,82
12:40:30	28	11,58	3,83
12:41:00	28	11,58	3,83
12:41:30	28	11,58	3,83
12:42:00	28	11,58	3,83
12:42:30	28	11,57	3,85
12:43:00	28	11,57	3,85
12:43:30	28	11,56	3,86
12:44:00	28	11,56	3,86
12:44:30	28	11,56	3,86
12:45:00	28	11,56	3,86
12:45:30	28	11,55	3,88
12:46:00	28	11,55	3,89
12:46:30	28	11,55	3,89
12:47:00	28	11,55	3,89
12:47:30	28	11,54	3,90
12:48:00	28	11,54	3,90
12:48:30	28	11,54	3,90
12:49:00	28	11,53	3,92
12:49:30	28	11,53	3,92
12:50:00	28	11,53	3,93
12:50:30	28	11,53	3,93
12:51:00	28	11,53	3,93
12:51:30	28	11,52	3,95
12:52:00	28	11,52	3,95
12:52:30	28	11,51	3,96
12:53:00	28	11,51	3,96
12:53:30	28	11,51	3,96
12:54:00	28	11,51	3,96
12:54:30	28	11,51	3,96
12:55:00	28	11,50	3,98
12:55:30	28	11,50	3,98
12:56:00	28	11,50	3,98
12:56:30	28	11,50	3,99
12:57:00	28	11,50	3,99
12:57:30	28	11,50	3,99
12:58:00	28	11,50	3,99
12:58:30	28	11,49	4,01
12:59:00	28	11,48	4,02
12:59:30	28	11,48	4,02
13:00:00	28	11,48	4,02
13:00:30	28	11,48	4,02
13:01:00	28	11,47	4,03
13:01:30	28	11,47	4,03
13:02:00	28	11,47	4,03
13:02:30	28	11,46	4,05
13:03:00	28	11,46	4,05
13:03:30	28	11,46	4,06
13:04:00	28	11,46	4,06
13:04:30	28	11,46	4,06
13:05:00	28	11,46	4,06
13:05:30	28	11,45	4,08
13:06:00	28	11,45	4,08
13:06:30	28	11,45	4,08
13:07:00	28	11,44	4,09
13:07:30	28	11,44	4,09
13:08:00	28	11,43	4,11
13:08:30	28	11,43	4,11
13:09:00	28	11,43	4,11
13:09:30	28	11,43	4,11
13:10:00	28	11,43	4,12
13:10:30	28	11,43	4,12
13:11:00	28	11,43	4,12
13:11:30	28	11,43	4,12
13:12:00	28	11,42	4,14
13:12:30	28	11,42	4,14
13:13:00	28	11,42	4,14
13:13:30	28	11,42	4,14
13:14:00	28	11,42	4,14
13:14:30	28	11,42	4,14
13:15:00	28	11,42	4,14
13:15:30	28	11,41	4,15
13:16:00	28	11,41	4,15
13:16:30	28	11,41	4,15
13:17:00	28	11,40	4,17
13:17:30	28	11,40	4,17
13:18:00	28	11,40	4,18
13:18:30	28	11,40	4,18
13:19:00	28	11,40	4,18
13:19:30	28	11,39	4,20
13:20:00	28	11,39	4,20
13:20:30	28	11,39	4,20
13:21:00	28	11,38	4,22
13:21:30	28	11,38	4,22
13:22:00	28	11,38	4,22
13:22:30	28	11,38	4,22
13:23:00	28	11,38	4,22
13:23:30	28	11,38	4,23
13:24:00	28	11,38	4,23
13:24:30	28	11,38	4,23
13:25:00	28	11,38	4,23
13:25:30	28	11,37	4,25
13:26:00	28	11,37	4,25
13:26:30	28	11,37	4,25
13:27:00	28	11,36	4,26
13:27:30	28	11,36	4,26
13:28:00	28	11,36	4,26
13:28:30	28	11,36	4,26
13:29:00	28	11,35	4,28
13:29:30	28	11,35	4,28
13:30:00	28	11,35	4,28
13:30:30	28	11,34	4,29
13:31:00	28	11,34	4,29
13:31:30	28	11,34	4,29
13:32:00	28	11,34	4,31
13:32:30	28	11,34	4,31
13:33:00	28	11,34	4,31
13:33:30	28	11,33	4,32
13:34:00	28	11,33	4,32
13:34:30	28	11,33	4,32
13:35:00	28	11,33	4,32
13:35:30	28	11,32	4,34
13:36:00	28	11,32	4,34
13:36:30	28	11,32	4,34
13:37:00	28	11,32	4,36
13:37:30	28	11,32	4,36
13:38:00	28	11,32	4,36
13:38:30	28	11,32	4,36
13:39:00	28	11,31	4,37
13:39:30	28	11,31	4,37
13:40:00	28	11,31	4,37
13:40:30	28	11,31	4,37
13:41:00	28	11,31	4,37
13:41:30	28	11,30	4,39
13:42:00	28	11,30	4,39
13:42:30	28	11,30	4,39
13:43:00	28	11,29	4,40
13:43:30	28	11,29	4,40
13:44:00	28	11,29	4,40
13:44:30	28	11,29	4,40
13:45:00	28	11,29	4,42
13:45:30	28	11,29	4,42
13:46:00	28	11,29	4,42
13:46:30	28	11,29	4,42
13:47:00	28	11,28	4,44
13:47:30	28	11,28	4,44
13:48:00	28	11,28	4,44
13:48:30	28	11,27	4,45
13:49:00	28	11,27	4,45
13:49:30	28	11,27	4,45
13:50:00	28	11,26	4,47
13:50:30	28	11,26	4,47
13:51:00	28	11,26	4,47
13:51:30	28	11,26	4,47
13:52:00	28	11,25	4,49
13:52:30	28	11,25	4,49
13:53:00	28	11,25	4,49
13:53:30	28	11,25	4,49
13:54:00	28	11,25	4,50
13:54:30	28	11,25	4,50
13:55:00	28	11,25	4,50
13:55:30	28	11,25	4,50
13:56:00	28	11,24	4,52
13:56:30	28	11,24	4,52
13:57:00	28	11,24	4,52
13:57:30	28	11,24	4,52
13:58:00	28	11,23	4,54
13:58:30	28	11,23	4,54
13:59:00	28	11,23	4,54
13:59:30	28	11,22	4,57
14:00:00	28	11,22	4,57
14:00:30	28	11,22	4,57
14:01:00	28	11,21	4,59
14:01:30	28	11,21	4,59
14:02:00	28	11,21	4,59
14:02:30	28	11,20	4,60
14:03:00	28	11,20	4,60
14:03:30	28	11,20	4,60
14:04:00	28	11,20	4,62
14:04:30	28	11,20	4,62
14:05:00	28	11,20	4,62
14:05:30	28	11,20	4,62
14:06:00	28	11,20	4,62
14:06:30	28	11,19	4,64
14:07:00	28	11,19	4,64
14:07:30	28	11,19	4,64
14:08:00	28	11,18	4,65
14:08:30	28	11,18	4,65
14:09:00	28	11,18	4,65
14:09:30	28	11,18	4,65
14:10:00	28	11,18	4,65
14:10:30	28	11,18	4,65
14:11:00	28	11,18	4,65
14:11:30	28	11,17	4,67
14:12:00	28	11,17	4,67
14:12:30	28	11,17	4,67
14:13:00	28	11,17	4,67
14:13:30	28	11,16	4,69
14:14:00	28	11,16	4,69
14:14:30	28	11,16	4,69
14:15:00	28	11,16	4,70
14:15:30	28	11,16	4,70
14:16:00	28	11,16	4,70
14:16:30	28	11,16	4,70
14:17:00	28	11,15	4,72
14:17:30	28	11,15	4,72
14:18:00	28	11,15	4,72
14:18:30	28	11,14	4,74
14:19:00	28	11,14	4,74
14:19:30	28	11,14	4,74
14:20:00	28	11,14	4,74
14:20:30	28	11,14	4,76
14:21:00	28	11,14	4,76
14:21:30	28	11,14	4,76
14:22:00	28	11,13	4,77
14:22:30	28	11,13	4,77
14:23:00	28	11,13	4,77
14:23:30	28	11,13	4,77
14:24:00	28	11,12	4,79
14:24:30	28	11,12	4,79
14:25:00	28	11,12	4,79
14:25:30	28	11,12	4,79
14:26:00	28	11,12	4,79
14:26:30	28	11,12	4,79
14:27:00	28	11,11	4,81
