Repository: ProgWizer/parser

File: project-root/data/Data Acquisition/Data Acquisition/2017 year (147)/17-00140.txt (part 1 of 5)
--Test Summary--
Full Path and File Name	
Instrument Name	UCA Right Cell
Instrument Type	Model 4262 Twin Cell UCA
Instrument Serial Number	
Test Start Date	06.10.2017
Test Start Time	14:52:46
Test Stop Date	09.10.2017
Test Stop Time	9:21:00
Test Length	66:28:14
Final Sample Time Offset	66:28:00
Controller Schedule Name	
Sampling Period	30 seconds
Comments	
Information	WellID	
Information	Customer	
Information	EngName	
Information	CementClass	G
Information	CementMfr	
Information	Additives	100G+15DCN-25
Information	Density	1900
Information	BHCT	23
Information	BHST	
Information	FluidLoss	
Information	JobType	
Calculated Value	CS_50	9:47:30
Calculated Value	CS_500	15:00:00
Calculated Value	CS_Time8h	N/A
Calculated Value	CS_Time12h	2,28 MPa
Calculated Value	CS_Time24h	7,50 MPa
Calculated Value	CS_Time48h	15,99 MPa
Calculated Value	CS_Time72h	N/A
Calculated Curve	Compressive Strength	Compressive strength type B (more than 14 lb/gal)
Initial Temperature (°C)	26 °C
Final Temperature (°C)	27 °C
Initial Transit Time (microsec/in)	ERROR
Final Transit Time (microsec/in)	8,57 microsec/in
Initial Compressive Strength (MPa)	N/A
Final Compressive Strength (MPa)	18,68 MPa
--Data--
Time (HH:MM:SS)	Temperature (°C)	Transit Time (microsec/in)	Compressive Strength (MPa)
0:00:00	26		
0:00:30	26		
0:01:00	26		
0:01:30	26		
0:02:00	26		
0:02:30	26		
0:03:00	26		
0:03:30	26		
0:04:00	26		
0:04:30	26		
0:05:00	26		
0:05:30	26		
0:06:00	26		
0:06:30	26		
0:07:00	26		
0:07:30	26		
0:08:00	26		
0:08:30	26		
0:09:00	26		
0:09:30	26		
0:10:00	26		
0:10:30	26		
0:11:00	26		
0:11:30	26		
0:12:00	26		
0:12:30	26		
0:13:00	26		
0:13:30	26		
0:14:00	26		
0:14:30	26		
0:15:00	26		
0:15:30	26		
0:16:00	26		
0:16:30	26		
0:17:00	26		
0:17:30	26		
0:18:00	26		
0:18:30	26		
0:19:00	26		
0:19:30	26		
0:20:00	26		
0:20:30	26		
0:21:00	26		
0:21:30	26		
0:22:00	26		
0:22:30	26		
0:23:00	27		
0:23:30	26		
0:24:00	26		
0:24:30	26		
0:25:00	26		
0:25:30	26		
0:26:00	27		
0:26:30	26		
0:27:00	26		
0:27:30	26		
0:28:00	26		
0:28:30	26		
0:29:00	26		
0:29:30	26		
0:30:00	26		
0:30:30	26		
0:31:00	26		
0:31:30	26		
0:32:00	26		
0:32:30	26		
0:33:00	26		
0:33:30	26		
0:34:00	26		
0:34:30	26		
0:35:00	26		
0:35:30	26		
0:36:00	26		
0:36:30	26		
0:37:00	26		
0:37:30	26		
0:38:00	26		
0:38:30	26		
0:39:00	26		
0:39:30	26		
0:40:00	26		
0:40:30	26		
0:41:00	26		
0:41:30	26		
0:42:00	26		
0:42:30	26		
0:43:00	26		
0:43:30	26		
0:44:00	26		
0:44:30	26		
0:45:00	27		
0:45:30	27		
0:46:00	26		
0:46:30	26		
0:47:00	26		
0:47:30	27		
0:48:00	26		
0:48:30	26		
0:49:00	26		
0:49:30	26		
0:50:00	26		
0:50:30	26		
0:51:00	26		
0:51:30	27		
0:52:00	26		
0:52:30	27		
0:53:00	27		
0:53:30	27		
0:54:00	27		
0:54:30	27		
0:55:00	27		
0:55:30	27		
0:56:00	27		
0:56:30	27		
0:57:00	27		
0:57:30	27		
0:58:00	27		
0:58:30	27		
0:59:00	27		
0:59:30	27		
1:00:00	27		
1:00:30	27		
1:01:00	27		
1:01:30	27		
1:02:00	27		
1:02:30	27		
1:03:00	27		
1:03:30	27		
1:04:00	27		
1:04:30	27		
1:05:00	27		
1:05:30	27		
1:06:00	27		
1:06:30	27		
1:07:00	27		
1:07:30	27		
1:08:00	27		
1:08:30	27		
1:09:00	27		
1:09:30	27		
1:10:00	27		
1:10:30	27		
1:11:00	27		
1:11:30	27		
1:12:00	27		
1:12:30	27		
1:13:00	27		
1:13:30	27		
1:14:00	27		
1:14:30	27		
1:15:00	27		
1:15:30	27		
1:16:00	27		
1:16:30	27		
1:17:00	27	26,96	0,00
1:17:30	27	26,97	0,00
1:18:00	27	26,99	0,00
1:18:30	27	26,97	0,00
1:19:00	27	26,97	0,00
1:19:30	27	26,98	0,00
1:20:00	27	26,99	0,00
1:20:30	27	26,98	0,00
1:21:00	27	26,98	0,00
1:21:30	27	26,97	0,00
1:22:00	27	26,97	0,00
1:22:30	27	26,97	0,00
1:23:00	27	26,97	0,00
1:23:30	27	26,99	0,00
1:24:00	27	26,98	0,00
1:24:30	27	26,99	0,00
1:25:00	27	26,99	0,00
1:25:30	27	26,98	0,00
1:26:00	27	26,99	0,00
1:26:30	27	26,99	0,00
1:27:00	27	26,99	0,00
1:27:30	27	27,00	0,00
1:28:00	27	27,00	0,00
1:28:30	27	27,00	0,00
1:29:00	27	27,00	0,00
1:29:30	27	27,00	0,00
1:30:00	27	27,00	0,00
1:30:30	27	27,02	0,00
1:31:00	27	27,01	0,00
1:31:30	27	27,01	0,00
1:32:00	27	27,02	0,00
1:32:30	27	27,02	0,00
1:33:00	27	27,00	0,00
1:33:30	27	27,02	0,00
1:34:00	27	27,03	0,00
1:34:30	27	27,03	0,00
1:35:00	27	27,02	0,00
1:35:30	27	27,03	0,00
1:36:00	27	27,03	0,00
1:36:30	27	27,03	0,00
1:37:00	27	27,03	0,00
1:37:30	27	27,03	0,00
1:38:00	27	27,03	0,00
1:38:30	27	27,04	0,00
1:39:00	27	27,03	0,00
1:39:30	27	27,02	0,00
1:40:00	27	27,02	0,00
1:40:30	27	27,03	0,00
1:41:00	27	27,04	0,00
1:41:30	27	27,03	0,00
1:42:00	27	27,05	0,00
1:42:30	27	27,03	0,00
1:43:00	27	27,05	0,00
1:43:30	27	27,06	0,00
1:44:00	27	27,03	0,00
1:44:30	27	27,04	0,00
1:45:00	27	27,05	0,00
1:45:30	27	27,03	0,00
1:46:00	27	27,03	0,00
1:46:30	27	27,04	0,00
1:47:00	27	27,05	0,00
1:47:30	27	27,06	0,00
1:48:00	27	27,06	0,00
1:48:30	27	27,06	0,00
1:49:00	27	27,06	0,00
1:49:30	27	27,05	0,00
1:50:00	27	27,06	0,00
1:50:30	27	27,06	0,00
1:51:00	27	27,06	0,00
1:51:30	27	27,07	0,00
1:52:00	27	27,07	0,00
1:52:30	27	27,05	0,00
1:53:00	27	27,06	0,00
1:53:30	27	27,06	0,00
1:54:00	27	27,07	0,00
1:54:30	27	27,07	0,00
1:55:00	27	27,06	0,00
1:55:30	27	27,07	0,00
1:56:00	27	27,07	0,00
1:56:30	27	27,07	0,00
1:57:00	27	27,06	0,00
1:57:30	27	27,06	0,00
1:58:00	27	27,07	0,00
1:58:30	27	27,07	0,00
1:59:00	27	27,07	0,00
1:59:30	27	27,06	0,00
2:00:00	27	27,07	0,00
2:00:30	27	27,07	0,00
2:01:00	27	27,07	0,00
2:01:30	27	27,07	0,00
2:02:00	27	27,07	0,00
2:02:30	27	27,06	0,00
2:03:00	27	27,06	0,00
2:03:30	27	27,08	0,00
2:04:00	27	27,07	0,00
2:04:30	27	27,06	0,00
2:05:00	27	27,06	0,00
2:05:30	27	27,07	0,00
2:06:00	27	27,08	0,00
2:06:30	27	27,07	0,00
2:07:00	27	27,08	0,00
2:07:30	27	27,07	0,00
2:08:00	27	27,07	0,00
2:08:30	27	27,06	0,00
2:09:00	27	27,07	0,00
2:09:30	27	27,07	0,00
2:10:00	27	27,07	0,00
2:10:30	27	27,07	0,00
2:11:00	27	27,08	0,00
2:11:30	27	27,07	0,00
2:12:00	27	27,07	0,00
2:12:30	27	27,07	0,00
2:13:00	27	27,08	0,00
2:13:30	27	27,08	0,00
2:14:00	27	27,07	0,00
2:14:30	27	27,07	0,00
2:15:00	27	27,08	0,00
2:15:30	27	27,07	0,00
2:16:00	27	27,09	0,00
2:16:30	27	27,09	0,00
2:17:00	27	27,07	0,00
2:17:30	27	27,08	0,00
2:18:00	27	27,07	0,00
2:18:30	27	27,07	0,00
2:19:00	27	27,08	0,00
2:19:30	27	27,08	0,00
2:20:00	27	27,09	0,00
2:20:30	27	27,09	0,00
2:21:00	27	27,09	0,00
2:21:30	27	27,09	0,00
2:22:00	27	27,09	0,00
2:22:30	27	27,08	0,00
2:23:00	27	27,09	0,00
2:23:30	27	27,09	0,00
2:24:00	27	27,08	0,00
2:24:30	27	27,08	0,00
2:25:00	27	27,09	0,00
2:25:30	27	27,08	0,00
2:26:00	27	27,07	0,00
2:26:30	27	27,08	0,00
2:27:00	27	27,09	0,00
2:27:30	27	27,08	0,00
2:28:00	27	27,09	0,00
2:28:30	27	27,09	0,00
2:29:00	27	27,09	0,00
2:29:30	27	27,10	0,00
2:30:00	27	27,10	0,00
2:30:30	27	27,09	0,00
2:31:00	27	27,09	0,00
2:31:30	27	27,09	0,00
2:32:00	27	27,08	0,00
2:32:30	27	27,09	0,00
2:33:00	27	27,09	0,00
2:33:30	27	27,10	0,00
2:34:00	27	27,09	0,00
2:34:30	27	27,09	0,00
2:35:00	27	27,09	0,00
2:35:30	27	27,08	0,00
2:36:00	27	27,09	0,00
2:36:30	27	27,09	0,00
2:37:00	27	27,07	0,00
2:37:30	27	27,09	0,00
2:38:00	27	27,09	0,00
2:38:30	27	27,08	0,00
2:39:00	27	27,09	0,00
2:39:30	27	27,09	0,00
2:40:00	27	27,09	0,00
2:40:30	27	27,09	0,00
2:41:00	27	27,08	0,00
2:41:30	27	27,08	0,00
2:42:00	27	27,08	0,00
2:42:30	27	27,09	0,00
2:43:00	27	27,09	0,00
2:43:30	27	27,09	0,00
2:44:00	27	27,09	0,00
2:44:30	27	27,08	0,00
2:45:00	27	27,09	0,00
2:45:30	27	27,09	0,00
2:46:00	27	27,08	0,00
2:46:30	27	27,08	0,00
2:47:00	27	27,08	0,00
2:47:30	27	27,07	0,00
2:48:00	27	27,08	0,00
2:48:30	27	27,06	0,00
2:49:00	27	27,07	0,00
2:49:30	27	27,08	0,00
2:50:00	27	27,08	0,00
2:50:30	27	27,07	0,00
2:51:00	27	27,08	0,00
2:51:30	27	27,07	0,00
2:52:00	27	27,09	0,00
2:52:30	27	27,07	0,00
2:53:00	27	27,07	0,00
2:53:30	27	27,06	0,00
2:54:00	27	27,07	0,00
2:54:30	27	27,07	0,00
2:55:00	27	27,06	0,00
2:55:30	27	27,06	0,00
2:56:00	27	27,06	0,00
2:56:30	27	27,06	0,00
2:57:00	27	27,06	0,00
2:57:30	27	27,06	0,00
2:58:00	27	27,06	0,00
2:58:30	27	27,06	0,00
2:59:00	27	27,06	0,00
2:59:30	27	27,05	0,00
3:00:00	27	27,06	0,00
3:00:30	27	27,06	0,00
3:01:00	27	27,06	0,00
3:01:30	27	27,05	0,00
3:02:00	27	27,04	0,00
3:02:30	27	27,06	0,00
3:03:00	27	27,05	0,00
3:03:30	27	27,05	0,00
3:04:00	27	27,05	0,00
3:04:30	27	27,04	0,00
3:05:00	27	27,05	0,00
3:05:30	27	27,04	0,00
3:06:00	27	27,04	0,00
3:06:30	27	27,04	0,00
3:07:00	27	27,03	0,00
3:07:30	27	27,04	0,00
3:08:00	27	27,03	0,00
3:08:30	27	27,04	0,00
3:09:00	27	27,03	0,00
3:09:30	27	27,03	0,00
3:10:00	27	27,03	0,00
3:10:30	27	27,03	0,00
3:11:00	27	27,03	0,00
3:11:30	27	27,03	0,00
3:12:00	27	27,03	0,00
3:12:30	27	27,03	0,00
3:13:00	27	27,03	0,00
3:13:30	27	27,02	0,00
3:14:00	27	27,01	0,00
3:14:30	27	27,01	0,00
3:15:00	27	27,02	0,00
3:15:30	27	27,02	0,00
3:16:00	27	27,01	0,00
3:16:30	27	27,01	0,00
3:17:00	27	27,00	0,00
3:17:30	27	27,01	0,00
3:18:00	27	27,00	0,00
3:18:30	27	27,00	0,00
3:19:00	28	27,00	0,00
3:19:30	28	27,00	0,00
3:20:00	27	26,99	0,00
3:20:30	28	27,00	0,00
3:21:00	28	27,00	0,00
3:21:30	28	27,00	0,00
3:22:00	28	26,99	0,00
3:22:30	28	27,00	0,00
3:23:00	28	26,99	0,00
3:23:30	28	26,99	0,00
3:24:00	28	26,99	0,00
3:24:30	28	26,99	0,00
3:25:00	28	26,98	0,00
3:25:30	28	26,98	0,00
3:26:00	28	26,98	0,00
3:26:30	28	26,97	0,00
3:27:00	28	26,97	0,00
3:27:30	28	26,97	0,00
3:28:00	28	26,97	0,00
3:28:30	28	26,97	0,00
3:29:00	28	26,97	0,00
3:29:30	28	26,97	0,00
3:30:00	28	26,96	0,00
3:30:30	28	26,96	0,00
3:31:00	28	26,95	0,00
3:31:30	28	26,96	0,00
3:32:00	28	26,95	0,00
3:32:30	28	26,95	0,00
3:33:00	28	26,95	0,00
3:33:30	28	26,95	0,00
3:34:00	28	26,96	0,00
3:34:30	28	26,94	0,00
3:35:00	28	26,94	0,00
3:35:30	28	26,95	0,00
3:36:00	28	26,94	0,00
3:36:30	28	26,94	0,00
3:37:00	28	26,94	0,00
3:37:30	28	26,94	0,00
3:38:00	28	26,95	0,00
3:38:30	28	26,95	0,00
3:39:00	28	26,94	0,00
3:39:30	28	26,94	0,00
3:40:00	28	26,94	0,00
3:40:30	28	26,94	0,00
3:41:00	28	26,94	0,00
3:41:30	28	26,94	0,00
3:42:00	28	26,93	0,00
3:42:30	28	26,93	0,00
3:43:00	28	26,93	0,00
3:43:30	28	26,93	0,00
3:44:00	28	26,93	0,00
3:44:30	28	26,93	0,00
3:45:00	28	26,92	0,00
3:45:30	28	26,92	0,00
3:46:00	28	26,92	0,00
3:46:30	28	26,91	0,00
3:47:00	28	26,91	0,00
3:47:30	28	26,91	0,00
3:48:00	28	26,91	0,00
3:48:30	28	26,91	0,00
3:49:00	28	26,91	0,00
3:49:30	28	26,91	0,00
3:50:00	28	26,91	0,00
3:50:30	28	26,91	0,00
3:51:00	28	26,90	0,00
3:51:30	28	26,90	0,00
3:52:00	28	26,90	0,00
3:52:30	28	26,89	0,00
3:53:00	28	26,89	0,00
3:53:30	28	26,89	0,00
3:54:00	28	26,89	0,00
3:54:30	28	26,89	0,00
3:55:00	28	26,88	0,00
3:55:30	28	26,88	0,00
3:56:00	28	26,88	0,00
3:56:30	28	26,88	0,00
3:57:00	28	26,88	0,00
3:57:30	28	26,87	0,00
3:58:00	28	26,88	0,00
3:58:30	28	26,87	0,00
3:59:00	28	26,87	0,00
3:59:30	28	26,86	0,00
4:00:00	28	26,86	0,00
4:00:30	28	26,85	0,00
4:01:00	28	26,85	0,00
4:01:30	28	26,85	0,00
4:02:00	28	26,85	0,00
4:02:30	28	26,85	0,00
4:03:00	28	26,84	0,00
4:03:30	28	26,84	0,00
4:04:00	28	26,83	0,00
4:04:30	28	26,83	0,00
4:05:00	28	26,84	0,00
4:05:30	28	26,84	0,00
4:06:00	28	26,83	0,00
4:06:30	28	26,83	0,00
4:07:00	28	26,82	0,00
4:07:30	28	26,82	0,00
4:08:00	28	26,82	0,00
4:08:30	28	26,81	0,00
4:09:00	28	26,82	0,00
4:09:30	28	26,81	0,00
4:10:00	28	26,81	0,00
4:10:30	28	26,82	0,00
4:11:00	28	26,81	0,00
4:11:30	28	26,81	0,00
4:12:00	28	26,80	0,00
4:12:30	28	26,80	0,00
4:13:00	28	26,79	0,00
4:13:30	28	26,79	0,00
4:14:00	28	26,79	0,00
4:14:30	28	26,79	0,00
4:15:00	28	26,78	0,00
4:15:30	28	26,78	0,00
4:16:00	28	26,77	0,00
4:16:30	28	26,78	0,00
4:17:00	28	26,78	0,00
4:17:30	28	26,77	0,00
4:18:00	28	26,77	0,00
4:18:30	28	26,76	0,00
4:19:00	28	26,76	0,00
4:19:30	28	26,76	0,00
4:20:00	28	26,76	0,00
4:20:30	28	26,76	0,00
4:21:00	28	26,76	0,00
4:21:30	28	26,76	0,00
4:22:00	28	26,74	0,00
4:22:30	28	26,74	0,00
4:23:00	28	26,74	0,00
4:23:30	28	26,73	0,00
4:24:00	28	26,73	0,00
4:24:30	28	26,73	0,00
4:25:00	28	26,72	0,00
4:25:30	28	26,71	0,00
4:26:00	28	26,72	0,00
4:26:30	28	26,70	0,00
4:27:00	28	26,71	0,00
4:27:30	28	26,71	0,00
4:28:00	28	26,70	0,00
4:28:30	28	26,70	0,00
4:29:00	28	26,70	0,00
4:29:30	28	26,70	0,00
4:30:00	28	26,69	0,00
4:30:30	28	26,69	0,00
4:31:00	28	26,69	0,00
4:31:30	28	26,68	0,00
4:32:00	28	26,68	0,00
4:32:30	28	26,68	0,00
4:33:00	28	26,67	0,00
4:33:30	28	26,66	0,01
4:34:00	28	26,67	0,00
4:34:30	28	26,67	0,00
4:35:00	28	26,66	0,01
4:35:30	28	26,66	0,01
4:36:00	28	26,65	0,01
4:36:30	28	26,65	0,01
4:37:00	28	26,64	0,01
4:37:30	28	26,64	0,01
4:38:00	28	26,64	0,01
4:38:30	28	26,64	0,01
4:39:00	28	26,64	0,01
4:39:30	28	26,64	0,01
4:40:00	28	26,63	0,01
4:40:30	28	26,63	0,01
4:41:00	28	26,62	0,01
4:41:30	28	26,62	0,01
4:42:00	28	26,61	0,01
4:42:30	28	26,61	0,01
4:43:00	28	26,60	0,01
4:43:30	28	26,61	0,01
4:44:00	28	26,60	0,01
4:44:30	28	26,60	0,01
4:45:00	28	26,59	0,01
4:45:30	28	26,58	0,01
4:46:00	28	26,58	0,01
4:46:30	28	26,58	0,01
4:47:00	28	26,58	0,01
4:47:30	28	26,57	0,01
4:48:00	28	26,57	0,01
4:48:30	28	26,57	0,01
4:49:00	28	26,56	0,01
4:49:30	28	26,55	0,01
4:50:00	28	26,55	0,01
4:50:30	28	26,55	0,01
4:51:00	28	26,55	0,01
4:51:30	28	26,54	0,01
4:52:00	28	26,54	0,01
4:52:30	28	26,53	0,01
4:53:00	28	26,52	0,01
4:53:30	28	26,52	0,01
4:54:00	28	26,52	0,01
4:54:30	28	26,52	0,01
4:55:00	28	26,51	0,01
4:55:30	28	26,50	0,01
4:56:00	28	26,50	0,01
4:56:30	28	26,50	0,01
4:57:00	28	26,49	0,01
4:57:30	28	26,49	0,01
4:58:00	28	26,49	0,01
4:58:30	28	26,48	0,01
4:59:00	28	26,46	0,01
4:59:30	28	26,46	0,01
5:00:00	28	26,46	0,01
5:00:30	28	26,46	0,01
5:01:00	28	26,46	0,01
5:01:30	28	26,46	0,01
5:02:00	28	26,45	0,01
5:02:30	28	26,44	0,01
5:03:00	28	26,43	0,01
5:03:30	28	26,43	0,01
5:04:00	28	26,43	0,01
5:04:30	28	26,43	0,01
5:05:00	28	26,42	0,01
5:05:30	28	26,41	0,01
5:06:00	28	26,41	0,01
5:06:30	28	26,40	0,01
5:07:00	28	26,40	0,01
5:07:30	28	26,40	0,01
5:08:00	28	26,38	0,01
5:08:30	28	26,38	0,01
5:09:00	28	26,37	0,01
5:09:30	28	26,37	0,01
5:10:00	28		
5:10:30	28	26,35	0,01
5:11:00	28	26,34	0,01
5:11:30	28	26,35	0,01
5:12:00	28	26,34	0,01
5:12:30	28		
5:13:00	28		
5:13:30	28		
5:14:00	28		
5:14:30	28		
5:15:00	28		
5:15:30	28		
5:16:00	28		
5:16:30	28		
5:17:00	28		
5:17:30	28		
5:18:00	28		
5:18:30	28		
5:19:00	28		
5:19:30	28		
5:20:00	28		
5:20:30	28		
5:21:00	28		
5:21:30	28		
5:22:00	28		
5:22:30	28		
5:23:00	28		
5:23:30	28		
5:24:00	28		
5:24:30	28		
5:25:00	28		
5:25:30	28		
5:26:00	28		
5:26:30	28		
5:27:00	28		
5:27:30	28	27,60	0,00
5:28:00	28	27,60	0,00
5:28:30	28	27,59	0,00
5:29:00	28	27,58	0,00
5:29:30	28	27,57	0,00
5:30:00	28	27,57	0,00
5:30:30	28	27,56	0,00
5:31:00	28	27,54	0,00
5:31:30	28	27,54	0,00
5:32:00	28	27,54	0,00
5:32:30	28	27,53	0,00
5:33:00	28	27,51	0,00
5:33:30	28	27,51	0,00
5:34:00	28	27,51	0,00
5:34:30	28	27,49	0,00
5:35:00	28	27,48	0,00
5:35:30	28	27,48	0,00
5:36:00	28	27,47	0,00
5:36:30	28	27,45	0,00
5:37:00	28	27,44	0,00
5:37:30	28	27,44	0,00
5:38:00	28	27,44	0,00
5:38:30	28	27,43	0,00
5:39:00	28	27,42	0,00
5:39:30	28	27,41	0,00
5:40:00	28	27,40	0,00
5:40:30	28	27,40	0,00
5:41:00	28	27,39	0,00
5:41:30	28	27,39	0,00
5:42:00	28	27,38	0,00
5:42:30	28	27,36	0,00
5:43:00	28	27,36	0,00
5:43:30	28	27,35	0,00
5:44:00	28	27,35	0,00
5:44:30	28	27,33	0,00
5:45:00	28	27,32	0,00
5:45:30	28	27,31	0,00
5:46:00	28	27,31	0,00
5:46:30	28	27,31	0,00
5:47:00	28	27,30	0,00
5:47:30	28	27,29	0,00
5:48:00	28	27,28	0,00
5:48:30	28	27,27	0,00
5:49:00	28	27,27	0,00
5:49:30	28	27,27	0,00
5:50:00	28	27,26	0,00
5:50:30	28	27,25	0,00
5:51:00	28	27,24	0,00
5:51:30	28	27,24	0,00
5:52:00	28	27,22	0,00
5:52:30	28	27,21	0,00
5:53:00	28	27,22	0,00
5:53:30	28	27,21	0,00
5:54:00	28	27,20	0,00
5:54:30	28	27,19	0,00
5:55:00	28	27,18	0,00
5:55:30	28	27,19	0,00
5:56:00	28	27,18	0,00
5:56:30	28	27,18	0,00
5:57:00	28	27,17	0,00
5:57:30	28	27,15	0,00
5:58:00	28	27,15	0,00
5:58:30	28	27,15	0,00
5:59:00	28	27,14	0,00
5:59:30	28	27,13	0,00
6:00:00	28	27,13	0,00
6:00:30	28	27,12	0,00
6:01:00	28	27,12	0,00
6:01:30	28	27,10	0,00
6:02:00	28	27,09	0,00
6:02:30	28	27,09	0,00
6:03:00	28	27,09	0,00
6:03:30	28	27,08	0,00
6:04:00	28	27,08	0,00
6:04:30	28	27,06	0,00
6:05:00	28	27,07	0,00
6:05:30	28	27,07	0,00
6:06:00	28	27,05	0,00
6:06:30	28	27,05	0,00
6:07:00	28	27,04	0,00
6:07:30	28	27,04	0,00
6:08:00	28	27,03	0,00
6:08:30	28	27,03	0,00
6:09:00	28	27,03	0,00
6:09:30	28	27,02	0,00
6:10:00	28	27,02	0,00
6:10:30	28	27,01	0,00
6:11:00	28	27,00	0,00
6:11:30	28	27,00	0,00
6:12:00	28	27,00	0,00
6:12:30	28	27,00	0,00
6:13:00	28	26,98	0,00
6:13:30	28	26,98	0,00
6:14:00	28	26,97	0,00
6:14:30	28	26,97	0,00
6:15:00	28	26,97	0,00
6:15:30	28	26,95	0,00
6:16:00	29	26,94	0,00
6:16:30	28	26,95	0,00
6:17:00	28	26,94	0,00
6:17:30	28	26,94	0,00
6:18:00	28	26,93	0,00
6:18:30	28	26,92	0,00
6:19:00	29	26,92	0,00
6:19:30	29	26,91	0,00
6:20:00	29	26,91	0,00
6:20:30	29	26,91	0,00
6:21:00	29	26,90	0,00
6:21:30	29	26,90	0,00
6:22:00	29	26,89	0,00
6:22:30	29	26,88	0,00
6:23:00	29	26,88	0,00
6:23:30	29	26,88	0,00
6:24:00	29	26,87	0,00
6:24:30	29	26,87	0,00
6:25:00	29	26,87	0,00
6:25:30	29	26,86	0,00
6:26:00	29	26,85	0,00
6:26:30	29	26,85	0,00
6:27:00	29	26,85	0,00
6:27:30	29	26,84	0,00
6:28:00	29	26,83	0,00
6:28:30	29	26,84	0,00
6:29:00	29	26,84	0,00
6:29:30	29	26,82	0,00
6:30:00	29	26,82	0,00
6:30:30	29	26,82	0,00
6:31:00	29	26,82	0,00
6:31:30	29	26,81	0,00
6:32:00	29	26,82	0,00
6:32:30	29	26,79	0,00
6:33:00	29	26,80	0,00
6:33:30	29	26,79	0,00
6:34:00	29	26,79	0,00
6:34:30	29	26,79	0,00
6:35:00	29	26,78	0,00
6:35:30	29	26,77	0,00
6:36:00	29	26,77	0,00
6:36:30	29	26,77	0,00
6:37:00	29	26,76	0,00
6:37:30	29	26,76	0,00
6:38:00	29	26,76	0,00
6:38:30	29	26,76	0,00
6:39:00	29	26,75	0,00
6:39:30	29	26,74	0,00
6:40:00	29	26,74	0,00
6:40:30	29	26,73	0,00
6:41:00	29	26,73	0,00
6:41:30	29	26,73	0,00
6:42:00	29	26,72	0,00
6:42:30	29	26,71	0,00
6:43:00	29	26,71	0,00
6:43:30	29	26,70	0,00
6:44:00	29	26,70	0,00
6:44:30	29	26,70	0,00
6:45:00	29	26,70	0,00
6:45:30	29	26,69	0,00
6:46:00	29	26,70	0,00
6:46:30	29	26,69	0,00
6:47:00	29	26,69	0,00
6:47:30	29	26,67	0,00
6:48:00	29	26,67	0,00
6:48:30	29	26,67	0,00
6:49:00	29	26,66	0,01
6:49:30	29	26,67	0,00
6:50:00	29	26,65	0,01
6:50:30	29	26,66	0,01
6:51:00	29	26,65	0,01
6:51:30	29	26,65	0,01
6:52:00	29	26,64	0,01
6:52:30	29	26,64	0,01
6:53:00	29	26,64	0,01
6:53:30	29	26,63	0,01
6:54:00	29	26,63	0,01
6:54:30	29	26,63	0,01
6:55:00	29	26,63	0,01
6:55:30	29	26,62	0,01
6:56:00	29	26,61	0,01
6:56:30	29	26,61	0,01
6:57:00	29	26,61	0,01
6:57:30	29	26,59	0,01
6:58:00	29	26,60	0,01
6:58:30	29	26,59	0,01
6:59:00	29	26,58	0,01
6:59:30	29	26,58	0,01
7:00:00	29	26,58	0,01
7:00:30	29	26,58	0,01
7:01:00	29	26,58	0,01
7:01:30	29	26,58	0,01
7:02:00	29	26,57	0,01
7:02:30	29	26,57	0,01
7:03:00	29	26,57	0,01
7:03:30	29	26,55	0,01
7:04:00	29	26,55	0,01
7:04:30	29	26,56	0,01
7:05:00	29	26,55	0,01
7:05:30	29	26,55	0,01
7:06:00	29	26,55	0,01
7:06:30	29	26,54	0,01
7:07:00	29	26,54	0,01
7:07:30	29	26,53	0,01
7:08:00	29	26,53	0,01
7:08:30	29	26,52	0,01
7:09:00	29	26,52	0,01
7:09:30	29	26,52	0,01
7:10:00	29	26,52	0,01
7:10:30	29	26,52	0,01
7:11:00	29	26,50	0,01
7:11:30	29	26,49	0,01
7:12:00	29	26,50	0,01
7:12:30	29	26,49	0,01
7:13:00	29	26,49	0,01
7:13:30	29	26,49	0,01
7:14:00	29	26,48	0,01
7:14:30	29	26,48	0,01
7:15:00	29	26,47	0,01
7:15:30	29	26,47	0,01
7:16:00	29	26,47	0,01
7:16:30	29	26,46	0,01
7:17:00	29	26,46	0,01
7:17:30	29	26,46	0,01
7:18:00	29	26,46	0,01
7:18:30	29	26,44	0,01
7:19:00	29	26,44	0,01
7:19:30	29	26,44	0,01
7:20:00	29	26,43	0,01
7:20:30	29	26,43	0,01
7:21:00	29	26,43	0,01
7:21:30	29	26,43	0,01
7:22:00	29	26,42	0,01
7:22:30	29	26,43	0,01
7:23:00	29	26,42	0,01
7:23:30	29	26,41	0,01
7:24:00	29	26,41	0,01
7:24:30	29	26,41	0,01
7:25:00	29	26,40	0,01
7:25:30	29	26,40	0,01
7:26:00	29	24,88	0,04
7:26:30	29	24,87	0,04
7:27:00	29	24,87	0,04
7:27:30	29	24,87	0,04
7:28:00	29	24,86	0,04
7:28:30	29	24,84	0,04
7:29:00	29	24,84	0,04
7:29:30	29	24,84	0,04
7:30:00	29	24,84	0,04
7:30:30	29	24,83	0,04
7:31:00	29	24,82	0,04
7:31:30	29	24,80	0,04
7:32:00	29	24,80	0,04
7:32:30	29	24,80	0,04
7:33:00	29	24,79	0,04
7:33:30	29	24,79	0,04
7:34:00	29	24,78	0,05
7:34:30	29		
7:35:00	29		
7:35:30	29		
7:36:00	29		
7:36:30	29		
7:37:00	29		
7:37:30	29		
7:38:00	29		
7:38:30	29		
7:39:00	29		
7:39:30	29		
7:40:00	29		
7:40:30	29		
7:41:00	29		
7:41:30	29		
7:42:00	29		
7:42:30	29		
7:43:00	29		
7:43:30	29		
7:44:00	29		
7:44:30	29		
7:45:00	29		
7:45:30	29		
7:46:00	29		
7:46:30	29		
7:47:00	29		
7:47:30	29		
7:48:00	29		
7:48:30	29		
7:49:00	29		
7:49:30	29		
7:50:00	29		
7:50:30	29		
7:51:00	29		
7:51:30	29		
7:52:00	29		
7:52:30	29		
7:53:00	29		
7:53:30	29		
7:54:00	29		
7:54:30	29		
7:55:00	29		
7:55:30	29		
7:56:00	29		
7:56:30	29		
7:57:00	29		
7:57:30	29		
7:58:00	29		
7:58:30	29		
7:59:00	29		
7:59:30	29		
8:00:00	29		
8:00:30	29		
8:01:00	29		
8:01:30	29		
8:02:00	29		
8:02:30	29		
8:03:00	29		
8:03:30	29		
8:04:00	29		
8:04:30	29		
8:05:00	29		
8:05:30	29		
8:06:00	29		
8:06:30	29		
8:07:00	29		
8:07:30	29		
8:08:00	29		
8:08:30	29		
8:09:00	29		
8:09:30	29		
8:10:00	29		
8:10:30	29		
8:11:00	29		
8:11:30	29		
8:12:00	29	24,22	0,06
8:12:30	29	24,22	0,06
8:13:00	29	24,21	0,06
8:13:30	29	24,21	0,06
8:14:00	29	24,20	0,06
8:14:30	29	24,20	0,06
8:15:00	29	24,18	0,06
8:15:30	29	24,18	0,06
8:16:00	29	24,17	0,06
8:16:30	29	24,17	0,06
8:17:00	29	24,15	0,06
8:17:30	29	24,15	0,06
8:18:00	29	24,15	0,06
8:18:30	29	24,14	0,06
8:19:00	29	24,12	0,06
8:19:30	29	24,11	0,06
8:20:00	29	24,11	0,06
8:20:30	29	24,11	0,06
8:21:00	29	24,09	0,06
8:21:30	29	24,09	0,06
8:22:00	29	24,09	0,06
8:22:30	29	24,07	0,07
8:23:00	29	24,06	0,07
8:23:30	29		
8:24:00	29	24,06	0,07
8:24:30	29	24,06	0,07
8:25:00	29	24,04	0,07
8:25:30	29	24,04	0,07
8:26:00	29	24,04	0,07
8:26:30	29	24,03	0,07
8:27:00	29	24,01	0,07
8:27:30	29	24,01	0,07
8:28:00	29	24,01	0,07
8:28:30	29	24,00	0,07
8:29:00	29	23,99	0,07
8:29:30	29	23,98	0,07
8:30:00	29	23,97	0,07
8:30:30	29		
8:31:00	29	23,97	0,07
8:31:30	29	23,97	0,07
8:32:00	29	23,95	0,07
8:32:30	29	23,94	0,07
8:33:00	29		
8:33:30	29	22,50	0,12
8:34:00	29	22,50	0,12
8:34:30	29	22,49	0,12
8:35:00	29	22,48	0,12
8:35:30	29	22,47	0,13
8:36:00	29	22,48	0,12
8:36:30	29	22,46	0,13
8:37:00	29	22,46	0,13
8:37:30	29	22,45	0,13
8:38:00	29	22,46	0,13
8:38:30	29	22,45	0,13
8:39:00	29	22,44	0,13
8:39:30	29	22,44	0,13
8:40:00	29	22,44	0,13
8:40:30	29	22,42	0,13
8:41:00	29	22,41	0,13
8:41:30	29	22,42	0,13
8:42:00	29	22,41	0,13
8:42:30	29	22,41	0,13
8:43:00	29	22,41	0,13
8:43:30	29	22,40	0,13
8:44:00	29	22,40	0,13
8:44:30	29	22,39	0,13
8:45:00	29	22,38	0,13
8:45:30	29	22,38	0,13
8:46:00	29	22,38	0,13
8:46:30	29	22,37	0,13
8:47:00	29	22,37	0,13
8:47:30	29	22,36	0,13
8:48:00	29	22,35	0,13
8:48:30	29	22,35	0,13
8:49:00	29	22,35	0,13
8:49:30	29	22,34	0,13
8:50:00	29	22,34	0,13
8:50:30	29	22,33	0,13
8:51:00	29	22,32	0,13
8:51:30	29	22,32	0,13
8:52:00	29	22,32	0,13
8:52:30	29	22,30	0,13
8:53:00	29	22,29	0,13
8:53:30	29	22,29	0,13
8:54:00	29	22,29	0,13
8:54:30	29	22,28	0,13
8:55:00	29	22,28	0,13
8:55:30	29	22,26	0,13
8:56:00	29	22,26	0,13
8:56:30	29	22,26	0,13
8:57:00	29	22,26	0,14
8:57:30	29	22,25	0,14
8:58:00	29	22,25	0,14
8:58:30	29	22,24	0,14
8:59:00	29	22,23	0,14
8:59:30	29	22,23	0,14
9:00:00	29	22,23	0,14
9:00:30	29	22,23	0,14
9:01:00	29	22,21	0,14
9:01:30	29	22,21	0,14
9:02:00	29	22,20	0,14
9:02:30	29	22,20	0,14
9:03:00	29	22,20	0,14
9:03:30	29	22,20	0,14
9:04:00	29	22,19	0,14
9:04:30	29	22,18	0,14
9:05:00	29	22,17	0,14
9:05:30	29	22,17	0,14
9:06:00	29	22,16	0,14
9:06:30	29	22,15	0,14
9:07:00	29	22,16	0,14
9:07:30	29	22,14	0,14
9:08:00	29	22,15	0,14
9:08:30	29	22,14	0,14
9:09:00	29	22,14	0,14
9:09:30	29	22,14	0,14
9:10:00	29	22,14	0,14
9:10:30	29	22,13	0,14
9:11:00	29	22,12	0,14
9:11:30	29	22,12	0,14
9:12:00	29	22,11	0,14
9:12:30	29	22,11	0,14
9:13:00	29	22,11	0,14
9:13:30	29	22,10	0,14
9:14:00	29	22,09	0,14
9:14:30	29	22,08	0,14
9:15:00	29	22,08	0,14
9:15:30	29	22,08	0,14
9:16:00	29	22,07	0,14
9:16:30	29	22,07	0,14
9:17:00	29	22,07	0,14
9:17:30	29	22,05	0,15
9:18:00	29	22,05	0,15
9:18:30	29	22,05	0,15
9:19:00	29	22,05	0,15
9:19:30	29	22,04	0,15
9:20:00	29	22,04	0,15
9:20:30	29	22,03	0,15
9:21:00	29	22,02	0,15
9:21:30	29	22,02	0,15
9:22:00	29	22,02	0,15
9:22:30	29	22,01	0,15
9:23:00	29	22,01	0,15
9:23:30	29	22,01	0,15
9:24:00	29	22,00	0,15
9:24:30	29	21,99	0,15
9:25:00	29	21,99	0,15
9:25:30	29	21,98	0,15
9:26:00	29	21,98	0,15
9:26:30	29	21,97	0,15
9:27:00	29	21,96	0,15
9:27:30	29	21,96	0,15
9:28:00	29	21,96	0,15
9:28:30	29	21,96	0,15
9:29:00	29	21,96	0,15
9:29:30	29	21,95	0,15
9:30:00	29	21,95	0,15
9:30:30	29	21,95	0,15
9:31:00	29	21,94	0,15
9:31:30	29	21,93	0,15
9:32:00	29	21,93	0,15
9:32:30	29	21,92	0,15
9:33:00	29	21,91	0,15
9:33:30	29	21,91	0,15
9:34:00	29	21,90	0,15
9:34:30	29	21,90	0,15
9:35:00	29	21,90	0,15
9:35:30	29	21,90	0,15
9:36:00	29	21,89	0,15
9:36:30	29	21,88	0,15
9:37:00	29	21,88	0,15
9:37:30	29	21,87	0,15
9:38:00	29	21,87	0,15
9:38:30	29	21,87	0,15
9:39:00	29	21,87	0,15
9:39:30	29	21,86	0,16
9:40:00	29	21,85	0,16
9:40:30	29	21,85	0,16
9:41:00	29	21,84	0,16
9:41:30	29	21,84	0,16
9:42:00	29	21,84	0,16
9:42:30	29	21,84	0,16
9:43:00	29	21,83	0,16
9:43:30	29	21,82	0,16
9:44:00	29	21,81	0,16
9:44:30	29	21,81	0,16
9:45:00	29	21,81	0,16
9:45:30	29	21,81	0,16
9:46:00	29	21,80	0,16
9:46:30	29	21,80	0,16
9:47:00	29	18,98	0,38
9:47:30	29	18,97	0,39
9:48:00	29	18,97	0,39
9:48:30	29	18,96	0,39
9:49:00	29	18,96	0,39
9:49:30	29	18,96	0,39
9:50:00	29	18,94	0,39
9:50:30	29	18,94	0,39
9:51:00	29	18,93	0,39
9:51:30	29	18,93	0,39
9:52:00	28	18,92	0,39
9:52:30	29	18,92	0,39
9:53:00	28	18,93	0,39
9:53:30	28	18,91	0,39
9:54:00	28	18,90	0,39
9:54:30	29	18,90	0,39
9:55:00	28	18,90	0,39
9:55:30	28	18,90	0,39
9:56:00	28	18,90	0,39
9:56:30	29	18,89	0,40
9:57:00	28	18,89	0,40
9:57:30	28	18,88	0,40
9:58:00	28	18,87	0,40
9:58:30	29	18,87	0,40
9:59:00	28	18,87	0,40
9:59:30	28	18,87	0,40
10:00:00	28	18,86	0,40
10:00:30	28	18,86	0,40
10:01:00	28	18,85	0,40
10:01:30	28	18,84	0,40
10:02:00	28	18,84	0,40
10:02:30	28	18,83	0,40
10:03:00	28	18,83	0,40
10:03:30	28	18,82	0,40
10:04:00	28	18,82	0,40
10:04:30	28	18,81	0,40
10:05:00	28	18,81	0,41
10:05:30	28	18,81	0,41
10:06:00	28	18,81	0,41
10:06:30	28	18,80	0,41
10:07:00	28	18,79	0,41
10:07:30	28	18,78	0,41
10:08:00	28	18,78	0,41
10:08:30	28	18,78	0,41
10:09:00	28	18,78	0,41
10:09:30	28	18,77	0,41
10:10:00	28	18,77	0,41
10:10:30	28	18,77	0,41
10:11:00	28	18,75	0,41
10:11:30	28	18,75	0,41
10:12:00	28	18,75	0,41
10:12:30	28	18,75	0,41
10:13:00	28	18,75	0,41
10:13:30	28	18,74	0,41
10:14:00	28	18,73	0,41
10:14:30	28	18,73	0,41
10:15:00	28	18,72	0,42
10:15:30	28	18,72	0,42
10:16:00	28	18,72	0,42
10:16:30	28	18,72	0,42
10:17:00	28	18,70	0,42
10:17:30	28	18,70	0,42
10:18:00	28	18,69	0,42
10:18:30	28	18,68	0,42
10:19:00	28	18,69	0,42
10:19:30	28	18,68	0,42
10:20:00	28	18,68	0,42
10:20:30	28	18,68	0,42
10:21:00	28	18,67	0,42
10:21:30	28	18,67	0,42
10:22:00	28	18,66	0,42
10:22:30	28	18,66	0,42
10:23:00	28	18,66	0,42
10:23:30	28	18,65	0,43
10:24:00	28	18,64	0,43
10:24:30	28	18,64	0,43
10:25:00	28	18,64	0,43
10:25:30	28	18,63	0,43
10:26:00	28	18,63	0,43
10:26:30	28	18,62	0,43
10:27:00	28	18,62	0,43
10:27:30	28	18,61	0,43
10:28:00	28	18,61	0,43
10:28:30	28	18,60	0,43
10:29:00	28	18,60	0,43
10:29:30	28	18,60	0,43
10:30:00	28	18,60	0,43
10:30:30	28	18,59	0,43
10:31:00	28	18,58	0,43
10:31:30	28	18,57	0,44
10:32:00	28	18,57	0,44
10:32:30	28	18,57	0,44
10:33:00	28	18,57	0,44
10:33:30	28	18,57	0,44
10:34:00	28	18,56	0,44
10:34:30	29	18,55	0,44
10:35:00	29	18,55	0,44
10:35:30	29	18,55	0,44
10:36:00	28	18,54	0,44
10:36:30	28	18,54	0,44
10:37:00	28	18,54	0,44
10:37:30	28	18,53	0,44
10:38:00	28	18,53	0,44
10:38:30	28	18,52	0,44
10:39:00	28	18,51	0,44
10:39:30	28	18,51	0,44
10:40:00	28	18,51	0,44
10:40:30	28	18,50	0,45
10:41:00	28	18,50	0,45
10:41:30	28	18,50	0,45
10:42:00	28	18,49	0,45
10:42:30	28	18,48	0,45
10:43:00	28	18,48	0,45
10:43:30	28	18,47	0,45
10:44:00	28	18,48	0,45
10:44:30	28	18,47	0,45
10:45:00	28	18,45	0,45
10:45:30	28	18,45	0,45
10:46:00	28	18,45	0,45
10:46:30	28	18,45	0,45
10:47:00	28	18,45	0,45
10:47:30	28	18,43	0,45
10:48:00	28	18,43	0,45
10:48:30	28	18,43	0,45
10:49:00	28	18,42	0,46
10:49:30	28	18,42	0,46
10:50:00	28	18,42	0,46
10:50:30	28	18,41	0,46
10:51:00	28	18,41	0,46
10:51:30	28	18,41	0,46
10:52:00	28	18,40	0,46
10:52:30	28	18,39	0,46
10:53:00	28	18,39	0,46
10:53:30	28	18,39	0,46
10:54:00	28	18,39	0,46
10:54:30	28	18,39	0,46
10:55:00	28	18,38	0,46
10:55:30	28	18,37	0,46
10:56:00	28	18,36	0,46
10:56:30	28	18,36	0,46
10:57:00	28	18,36	0,46
10:57:30	28	18,36	0,46
10:58:00	28	18,36	0,46
10:58:30	28	18,34	0,47
10:59:00	28	18,34	0,47
10:59:30	28	18,33	0,47
11:00:00	28	18,33	0,47
11:00:30	28	18,32	0,47
11:01:00	28	18,32	0,47
11:01:30	28	18,31	0,47
11:02:00	28	18,31	0,47
11:02:30	28	18,30	0,47
11:03:00	28	18,30	0,47
11:03:30	28	18,30	0,47
11:04:00	28	18,30	0,47
11:04:30	28	18,29	0,47
11:05:00	28	18,28	0,48
11:05:30	28	18,28	0,48
11:06:00	28	18,27	0,48
11:06:30	28	18,27	0,48
11:07:00	28	18,27	0,48
11:07:30	28	18,26	0,48
11:08:00	28	18,25	0,48
11:08:30	28	18,25	0,48
11:09:00	28	18,24	0,48
11:09:30	28	18,24	0,48
11:10:00	28	18,24	0,48
11:10:30	28	18,24	0,48
11:11:00	28	18,23	0,48
11:11:30	28	18,22	0,48
11:12:00	28	18,22	0,48
11:12:30	28	18,21	0,49
11:13:00	28	18,21	0,49
11:13:30	28	18,21	0,49
11:14:00	28	18,20	0,49
11:14:30	28	18,20	0,49
11:15:00	28	19,45	0,33
11:15:30	28	19,45	0,33
11:16:00	28	19,44	0,33
11:16:30	28	19,44	0,33
11:17:00	28	19,44	0,33
11:17:30	28	19,43	0,34
11:18:00	28	19,43	0,34
11:18:30	28	19,42	0,34
11:19:00	28	19,42	0,34
11:19:30	28	19,42	0,34
11:20:00	28	19,41	0,34
11:20:30	28	19,41	0,34
11:21:00	28	19,41	0,34
11:21:30	28	19,41	0,34
11:22:00	28	19,40	0,34
11:22:30	28	19,39	0,34
11:23:00	28	19,38	0,34
11:23:30	28	19,38	0,34
11:24:00	28	19,38	0,34
11:24:30	28	19,38	0,34
11:25:00	28	19,38	0,34
11:25:30	28	19,37	0,34
11:26:00	28	19,37	0,34
11:26:30	28	19,35	0,34
11:27:00	28	19,35	0,34
11:27:30	28	19,35	0,34
11:28:00	28	19,35	0,34
11:28:30	28	19,35	0,34
11:29:00	28	19,35	0,34
11:29:30	28	19,34	0,35
11:30:00	28	19,33	0,35
11:30:30	28	19,33	0,35
11:31:00	28	19,32	0,35
11:31:30	28	19,32	0,35
11:32:00	28	19,32	0,35
11:32:30	28	19,32	0,35
11:33:00	28	19,31	0,35
11:33:30	28	19,31	0,35
11:34:00	28	19,31	0,35
11:34:30	28	19,30	0,35
11:35:00	28	19,30	0,35
11:35:30	28	19,29	0,35
11:36:00	28	19,29	0,35
11:36:30	28	19,29	0,35
11:37:00	28	19,28	0,35
11:37:30	28	19,28	0,35
11:38:00	28	19,27	0,35
11:38:30	28	19,26	0,35
11:39:00	28	19,26	0,35
11:39:30	28	19,26	0,35
11:40:00	28	19,26	0,35
11:40:30	28	19,26	0,35
11:41:00	28	19,24	0,36
11:41:30	28	19,24	0,36
11:42:00	28	19,24	0,36
11:42:30	28	19,23	0,36
11:43:00	28	19,23	0,36
11:43:30	28	13,54	2,18
11:44:00	28	13,54	2,18
11:44:30	28	13,54	2,18
11:45:00	28	13,53	2,19
11:45:30	28	13,53	2,19
11:46:00	28	13,52	2,20
11:46:30	28	13,52	2,20
11:47:00	28	13,53	2,19
11:47:30	28	13,51	2,20
11:48:00	28	13,53	2,19
11:48:30	28	13,50	2,21
11:49:00	28	13,50	2,21
11:49:30	28	13,50	2,21
11:50:00	28	13,50	2,22
11:50:30	28	13,50	2,22
11:51:00	28	13,49	2,22
11:51:30	28	13,50	2,22
11:52:00	28	13,49	2,22
11:52:30	28	13,48	2,23
11:53:00	28	13,48	2,23
11:53:30	28	13,47	2,24
11:54:00	28	13,48	2,23
11:54:30	28	13,47	2,24
11:55:00	28	13,46	2,25
11:55:30	28	13,46	2,25
11:56:00	28	13,45	2,25
11:56:30	28	13,45	2,25
11:57:00	28	13,45	2,26
11:57:30	28	13,45	2,26
11:58:00	28	13,44	2,26
11:58:30	28	13,44	2,26
11:59:00	28	13,43	2,27
11:59:30	28	13,42	2,28
12:00:00	28	13,41	2,28
12:00:30	28	13,41	2,29
12:01:00	28	13,41	2,28
12:01:30	28	13,41	2,29
12:02:00	28	13,41	2,29
12:02:30	28	13,40	2,30
12:03:00	28	13,40	2,30
12:03:30	28	13,39	2,30
12:04:00	28	13,39	2,30
12:04:30	28	13,39	2,30
12:05:00	28	13,38	2,31
12:05:30	28	13,38	2,31
12:06:00	28	13,38	2,31
12:06:30	28	13,38	2,31
12:07:00	28	13,38	2,31
12:07:30	28	13,37	2,32
12:08:00	28	13,38	2,31
12:08:30	28	13,36	2,33
12:09:00	28	13,37	2,32
12:09:30	28	13,36	2,33
12:10:00	28	13,35	2,33
12:10:30	28	13,35	2,34
12:11:00	28	13,35	2,33
12:11:30	28	13,34	2,35
12:12:00	28	13,34	2,35
12:12:30	28	13,35	2,34
12:13:00	28	13,33	2,35
12:13:30	28	13,32	2,36
12:14:00	28	13,32	2,36
12:14:30	28	13,32	2,36
12:15:00	28	13,32	2,36
12:15:30	28	13,30	2,38
12:16:00	28	13,30	2,38
12:16:30	28	13,30	2,38
12:17:00	28	13,29	2,38
12:17:30	28	13,28	2,40
12:18:00	28	13,29	2,39
12:18:30	28	13,29	2,39
12:19:00	28	13,28	2,40
12:19:30	28	13,28	2,40
12:20:00	28	13,27	2,40
12:20:30	28	13,27	2,40
12:21:00	28	13,27	2,40
12:21:30	28	13,26	2,41
12:22:00	28	13,26	2,42
12:22:30	28	13,26	2,41
12:23:00	28	13,26	2,42
12:23:30	28	13,26	2,42
12:24:00	28	13,25	2,42
12:24:30	28	13,25	2,42
12:25:00	28	13,24	2,43
12:25:30	28	13,24	2,43
12:26:00	28	13,23	2,44
12:26:30	28	13,23	2,44
12:27:00	28	13,22	2,45
12:27:30	28	13,22	2,45
12:28:00	28	13,22	2,45
12:28:30	28	13,21	2,46
12:29:00	28	13,22	2,45
12:29:30	28	13,20	2,46
12:30:00	28	13,20	2,47
12:30:30	28	13,20	2,46
12:31:00	28	13,20	2,47
12:31:30	28	13,20	2,47
12:32:00	28	13,19	2,48
12:32:30	28	13,19	2,48
12:33:00	28	13,18	2,49
12:33:30	28	13,17	2,50
12:34:00	28	13,17	2,50
12:34:30	28	13,15	2,51
12:35:00	28	13,16	2,50
12:35:30	28	13,15	2,51
12:36:00	28	13,15	2,51
12:36:30	28	13,16	2,50
12:37:00	28	13,14	2,52
12:37:30	28	13,15	2,51
12:38:00	28	13,14	2,52
12:38:30	28	13,14	2,52
12:39:00	28	13,14	2,52
12:39:30	28	13,14	2,52
12:40:00	28	13,14	2,52
12:40:30	28	13,14	2,52
12:41:00	28	13,14	2,52
12:41:30	28	13,13	2,53
12:42:00	28	13,13	2,53
12:42:30	28	13,12	2,54
12:43:00	28	13,12	2,54
12:43:30	28	13,12	2,54
12:44:00	28	13,11	2,55
12:44:30	28	13,11	2,55
12:45:00	28	13,11	2,55
12:45:30	28	13,11	2,55
12:46:00	28	13,11	2,55
12:46:30	28	13,09	2,57
12:47:00	28	13,10	2,56
12:47:30	28	13,09	2,57
12:48:00	28	13,09	2,57
12:48:30	28	13,09	2,57
12:49:00	28	13,09	2,57
12:49:30	28	13,08	2,58
12:50:00	28	13,08	2,58
12:50:30	28	13,08	2,58
12:51:00	28	13,07	2,59
12:51:30	28	13,07	2,59
12:52:00	28	13,06	2,59
12:52:30	28	13,05	2,60
12:53:00	28	13,05	2,60
12:53:30	28	13,05	2,61
12:54:00	28	13,05	2,60
12:54:30	28	13,05	2,61
12:55:00	28	13,05	2,61
12:55:30	28	13,03	2,62
12:56:00	28	13,04	2,61
12:56:30	28	13,03	2,62
12:57:00	28	13,03	2,62
12:57:30	28	13,03	2,62
12:58:00	28	13,02	2,63
12:58:30	28	13,01	2,64
12:59:00	28	13,02	2,64
12:59:30	28	13,01	2,64
13:00:00	28	13,01	2,64
13:00:30	28	13,01	2,64
13:01:00	28	13,00	2,65
13:01:30	28	13,00	2,65
13:02:00	28	13,00	2,66
13:02:30	28	13,00	2,66
13:03:00	28	12,98	2,67
13:03:30	28	12,98	2,67
13:04:00	28	12,98	2,67
13:04:30	28	12,97	2,68
13:05:00	28	12,97	2,68
13:05:30	28	12,97	2,68
13:06:00	28	12,97	2,68
13:06:30	28	12,96	2,69
13:07:00	28	12,96	2,69
13:07:30	28	12,96	2,69
13:08:00	28	12,96	2,69
13:08:30	28	12,96	2,70
13:09:00	28	12,95	2,70
13:09:30	28	12,95	2,70
13:10:00	28	12,94	2,71
13:10:30	28	12,94	2,71
13:11:00	28	12,94	2,71
13:11:30	28	12,93	2,72
13:12:00	28	12,93	2,73
13:12:30	28	12,93	2,73
13:13:00	28	12,92	2,73
13:13:30	28	12,92	2,73
13:14:00	28	12,92	2,73
13:14:30	28	12,91	2,74
13:15:00	28	12,91	2,74
13:15:30	28	12,90	2,75
13:16:00	28	12,90	2,76
13:16:30	28	12,90	2,76
13:17:00	28	12,90	2,76
13:17:30	28	12,90	2,76
13:18:00	28	12,89	2,76
13:18:30	28	12,89	2,76
13:19:00	28	12,88	2,77
13:19:30	28	12,88	2,77
13:20:00	28	12,88	2,77
13:20:30	28	12,88	2,78
13:21:00	28	12,88	2,78
13:21:30	28	12,87	2,79
13:22:00	28	12,87	2,79
13:22:30	28	12,86	2,79
13:23:00	28	12,86	2,79
13:23:30	28	12,85	2,80
13:24:00	28	12,85	2,80
13:24:30	28	12,85	2,80
13:25:00	28	12,85	2,80
13:25:30	28	12,84	2,81
13:26:00	28	12,84	2,81
13:26:30	28	12,84	2,82
13:27:00	28	12,84	2,82
13:27:30	28	12,84	2,82
13:28:00	28	12,83	2,83
13:28:30	28	12,83	2,83
13:29:00	28	12,83	2,83
13:29:30	28	12,82	2,83
13:30:00	28	12,82	2,83
13:30:30	28	12,81	2,84
13:31:00	28	12,81	2,84
13:31:30	28	12,81	2,85
13:32:00	28	12,81	2,85
13:32:30	28	12,80	2,86
13:33:00	28	12,79	2,87
13:33:30	28	12,79	2,87
13:34:00	28	12,79	2,87
13:34:30	28	12,79	2,87
13:35:00	28	12,79	2,87
13:35:30	28	12,78	2,88
13:36:00	28	12,78	2,88
13:36:30	28	12,78	2,88
13:37:00	28	12,77	2,89
13:37:30	28	12,77	2,89
13:38:00	28	12,77	2,89
13:38:30	28	12,76	2,90
13:39:00	28	12,76	2,90
13:39:30	28	12,75	2,91
13:40:00	28	12,75	2,91
13:40:30	28	12,75	2,91
13:41:00	28	12,75	2,91
13:41:30	28	12,75	2,91
13:42:00	28	12,74	2,92
13:42:30	28	12,74	2,92
13:43:00	28	12,73	2,93
13:43:30	28	12,73	2,93
13:44:00	28	12,73	2,93
13:44:30	28	12,72	2,94
13:45:00	28	12,72	2,94
13:45:30	28	12,72	2,94
13:46:00	28	12,72	2,95
13:46:30	28	12,72	2,95
13:47:00	28	12,71	2,96
13:47:30	28	12,71	2,96
13:48:00	28	12,71	2,96
13:48:30	28	12,70	2,96
13:49:00	28	12,70	2,96
13:49:30	28	12,70	2,96
13:50:00	28	12,70	2,97
13:50:30	28	12,70	2,97
13:51:00	28	12,69	2,98
13:51:30	28	12,69	2,98
13:52:00	28	12,69	2,98
13:52:30	28	12,68	2,99
13:53:00	28	12,68	2,99
13:53:30	28	12,67	3,00
13:54:00	28	12,66	3,01
13:54:30	28	12,67	3,00
13:55:00	28	12,66	3,01
13:55:30	28	12,66	3,01
13:56:00	28	12,66	3,01
13:56:30	28	12,66	3,01
13:57:00	28	12,66	3,01
13:57:30	28	12,65	3,02
13:58:00	28	12,65	3,02
13:58:30	28	12,64	3,03
13:59:00	28	12,64	3,03
13:59:30	28	12,64	3,03
14:00:00	28	12,63	3,04
14:00:30	28	12,63	3,04
14:01:00	28	12,63	3,04
14:01:30	28	12,63	3,05
14:02:00	28	12,63	3,05
14:02:30	28	12,62	3,06
14:03:00	28	12,62	3,06
14:03:30	28	12,61	3,07
14:04:00	28	12,61	3,07
14:04:30	28	12,61	3,07
14:05:00	28	12,61	3,07
14:05:30	28	12,61	3,07
14:06:00	28	12,61	3,07
14:06:30	28	12,60	3,08
14:07:00	28	12,60	3,08
14:07:30	28	12,60	3,08
14:08:00	28	12,59	3,09
14:08:30	28	12,59	3,09
14:09:00	28	12,59	3,09
14:09:30	28	12,59	3,09
14:10:00	28	12,58	3,10
14:10:30	28	12,58	3,10
14:11:00	28	12,57	3,11
14:11:30	28	12,57	3,11
14:12:00	28	12,57	3,11
14:12:30	28	12,57	3,12
14:13:00	28	12,57	3,12
14:13:30	28	12,56	3,13
14:14:00	28	12,56	3,13
14:14:30	28	12,55	3,14
14:15:00	28	12,54	3,14
14:15:30	28	12,54	3,14
14:16:00	28	12,54	3,14
14:16:30	28	12,54	3,14
14:17:00	28	12,54	3,15
14:17:30	28	12,54	3,15
14:18:00	28	12,53	3,16
14:18:30	28	12,53	3,16
14:19:00	28	12,53	3,16
14:19:30	28	12,52	3,17
14:20:00	28	12,52	3,17
14:20:30	28	12,52	3,17
14:21:00	28	12,52	3,18
14:21:30	28	12,52	3,18
14:22:00	28	12,51	3,19
14:22:30	28	12,51	3,19
14:23:00	28	12,51	3,19
14:23:30	28	12,50	3,20
14:24:00	28	12,50	3,20
14:24:30	28	12,50	3,20
14:25:00	28	12,49	3,21
14:25:30	28	12,49	3,21
14:26:00	28	12,48	3,22
14:26:30	28	12,48	3,22
14:27:00	28	12,48	3,22
14:27:30	28	12,48	3,23
14:28:00	28	12,48	3,23
14:28:30	28	12,48	3,23
14:29:00	28	12,47	3,24
14:29:30	28	12,47	3,24
14:30:00	28	12,46	3,24
14:30:30	28	12,46	3,24
14:31:00	28	12,46	3,24
14:31:30	28	12,46	3,24
14:32:00	28	12,45	3,25
14:32:30	28	12,45	3,25
14:33:00	28	12,45	3,25
14:33:30	28	12,45	3,26
14:34:00	28	12,45	3,26
14:34:30	28	12,44	3,27
14:35:00	28	12,44	3,27
14:35:30	28	12,44	3,27
14:36:00	28	12,43	3,28
14:36:30	28	12,43	3,28
14:37:00	28	12,43	3,29
14:37:30	28	12,43	3,29
14:38:00	28	12,43	3,29
14:38:30	28	12,42	3,30
14:39:00	28	12,42	3,30
14:39:30	28	12,42	3,30
14:40:00	28	12,41	3,31
14:40:30	28	12,41	3,31
14:41:00	28	12,40	3,32
14:41:30	28	12,39	3,33
14:42:00	28	12,39	3,33
14:42:30	28	12,39	3,33
14:43:00	28	12,39	3,33
14:43:30	28	12,39	3,34
14:44:00	28	12,39	3,34
14:44:30	28	12,39	3,34
14:45:00	28	12,38	3,35
14:45:30	28	12,38	3,35
14:46:00	28	12,38	3,35
14:46:30	28	12,37	3,36
14:47:00	28	12,36	3,37
14:47:30	28	12,36	3,37
14:48:00	28	12,36	3,37
14:48:30	28	12,36	3,38
14:49:00	28	12,36	3,38
14:49:30	28	12,36	3,38
14:50:00	28	12,36	3,38
14:50:30	28	12,35	3,39
14:51:00	28	12,34	3,40
14:51:30	28	12,34	3,40
14:52:00	28	12,34	3,40
14:52:30	28	12,34	3,40
14:53:00	28	12,33	3,41
14:53:30	28	12,33	3,41
14:54:00	28	12,33	3,41
14:54:30	28	12,33	3,42
14:55:00	28	12,33	3,42
14:55:30	28	12,33	3,42
14:56:00	28	12,32	3,43
14:56:30	28	12,31	3,44
14:57:00	28	12,31	3,44
14:57:30	28	12,31	3,44
14:58:00	28	12,30	3,45
14:58:30	28	12,30	3,45
14:59:00	28	12,30	3,45
14:59:30	28	12,30	3,46
15:00:00	28	12,30	3,46
15:00:30	28	12,30	3,46
15:01:00	28	12,30	3,46
15:01:30	28	12,29	3,47
15:02:00	28	12,29	3,47
15:02:30	28	12,28	3,48
15:03:00	28	12,28	3,48
15:03:30	28	12,27	3,49
15:04:00	28	12,27	3,49
15:04:30	28	12,27	3,49
15:05:00	28	12,27	3,49
15:05:30	28	12,27	3,50
15:06:00	28	12,27	3,50
15:06:30	28	12,26	3,51
15:07:00	28	12,26	3,51
15:07:30	28	12,26	3,51
15:08:00	28	12,26	3,51
15:08:30	28	12,25	3,52
15:09:00	28	12,25	3,52
15:09:30	28	12,24	3,53
15:10:00	28	12,24	3,53
15:10:30	28	12,24	3,53
15:11:00	28	12,24	3,54
15:11:30	28	12,24	3,54
15:12:00	28	12,24	3,54
15:12:30	28	12,23	3,55
15:13:00	28	12,23	3,55
15:13:30	28	12,22	3,56
15:14:00	28	12,22	3,56
15:14:30	28	12,22	3,56
15:15:00	28	12,21	3,57
15:15:30	28	12,21	3,57
15:16:00	28	12,21	3,57
15:16:30	28	12,21	3,57
15:17:00	28	12,21	3,58
15:17:30	28	12,21	3,58
15:18:00	28	12,21	3,58
15:18:30	28	12,20	3,59
15:19:00	28	12,20	3,59
