Repository: ProgWizer/parser

File: project-root/data/Data Acquisition/Data Acquisition/2017 year (147)/17-00141.txt (part 1 of 5)
--Test Summary--
Full Path and File Name	
Instrument Name	7322
Instrument Type	Model 7322 Consistometer - Variable Speed
Instrument Serial Number	
Test Start Date	12.10.2017
Test Start Time	10:25:32
Test Stop Date	12.10.2017
Test Stop Time	12:18:58
Test Length	1:53:26
Final Sample Time Offset	1:53:26
Controller Schedule Name	
Sampling Period	1 second
Comments	MPa 10 (20)

CaCl2 - Oil Energy


Information	WellID	
Information	Customer	
Information	EngName	
Information	CementClass	G
Information	CementMfr	
Information	Additives	100G+2CaCl2
Information	Density	1900
Information	BHCT	22
Information	BHST	
Information	FluidLoss	
Information	JobType	
Calculated Value	Time_30Bc	1:21:02
Calculated Value	Time_70Bc	1:53:26
Initial Temperature (°C)	31 °C
Final Temperature (°C)	26 °C
Initial Pressure (MPa)	0,8 MPa
Final Pressure (MPa)	10,3 MPa
Initial Consistency (Bc)	11 Bc
Final Consistency (Bc)	70 Bc
Initial Wall Temperature (°C)	22 °C
Final Wall Temperature (°C)	24 °C
Initial Motor Speed (RPM)	150 RPM
Final Motor Speed (RPM)	150 RPM
--Data--
Time (HH:MM:SS)	Temperature (°C)	Pressure (MPa)	Consistency (Bc)	Wall Temperature (°C)	Motor Speed (RPM)
0:00:00	31	0,8	11	22	150
0:00:01	31	0,8	11	22	150
0:00:02	31	0,8	11	22	150
0:00:03	31	0,8	11	22	150
0:00:04	31	0,8	11	22	150
0:00:05	31	0,8	11	23	150
0:00:06	31	0,8	11	23	150
0:00:07	31	0,8	11	23	150
0:00:08	31	0,8	11	23	150
0:00:09	31	0,8	11	23	150
0:00:10	31	0,8	12	23	150
0:00:11	31	0,8	11	23	150
0:00:12	31	0,8	12	23	150
0:00:13	31	0,8	12	23	150
0:00:14	31	0,8	12	23	150
0:00:15	31	0,8	12	23	150
0:00:16	31	0,8	12	23	150
0:00:17	31	0,8	12	23	150
0:00:18	31	0,8	12	23	150
0:00:19	31	0,8	12	23	150
0:00:20	31	0,8	12	23	150
0:00:21	31	0,8	12	23	150
0:00:22	31	0,9	12	23	150
0:00:23	31	0,9	12	23	150
0:00:24	31	0,9	12	23	150
0:00:25	31	0,9	12	23	150
0:00:26	31	0,9	12	23	150
0:00:27	31	0,9	12	23	150
0:00:28	31	0,9	12	23	150
0:00:29	31	0,9	12	23	150
0:00:30	31	0,9	12	23	150
0:00:31	31	0,9	12	23	150
0:00:32	31	0,9	12	23	150
0:00:33	31	1,0	12	23	150
0:00:34	31	1,0	12	23	150
0:00:35	31	1,0	12	23	150
0:00:36	31	1,0	12	23	150
0:00:37	31	1,0	12	23	150
0:00:38	31	1,0	12	23	150
0:00:39	31	1,0	12	23	150
0:00:40	31	1,0	12	23	150
0:00:41	31	1,0	12	23	150
0:00:42	31	1,0	12	23	150
0:00:43	31	1,0	12	23	150
0:00:44	31	1,0	12	23	150
0:00:45	31	1,1	12	23	150
0:00:46	31	1,1	12	23	150
0:00:47	31	1,1	12	23	150
0:00:48	31	1,1	12	23	150
0:00:49	31	1,1	12	23	150
0:00:50	31	1,1	12	23	150
0:00:51	31	1,1	12	23	150
0:00:52	31	1,1	12	24	150
0:00:53	31	1,1	12	23	150
0:00:54	31	1,1	12	23	150
0:00:55	31	1,2	12	24	150
0:00:56	31	1,2	12	24	150
0:00:57	31	1,2	12	23	150
0:00:58	31	1,2	12	24	150
0:00:59	31	1,2	12	23	150
0:01:00	31	1,2	12	23	150
0:01:01	31	1,2	12	24	150
0:01:02	31	1,2	12	23	150
0:01:03	31	1,2	12	24	150
0:01:04	31	1,2	12	24	150
0:01:05	31	1,2	12	24	150
0:01:06	31	1,2	12	24	150
0:01:07	31	1,3	12	24	150
0:01:08	31	1,3	12	23	150
0:01:09	31	1,3	12	24	150
0:01:10	31	1,3	12	24	150
0:01:11	31	1,3	12	24	150
0:01:12	31	1,3	12	24	150
0:01:13	31	1,3	12	24	150
0:01:14	31	1,3	12	24	150
0:01:15	31	1,4	12	24	150
0:01:16	31	1,4	12	24	150
0:01:17	31	1,4	12	24	150
0:01:18	31	1,3	12	24	150
0:01:19	31	1,3	12	24	150
0:01:20	31	1,3	12	24	150
0:01:21	31	1,3	12	24	150
0:01:22	31	1,3	12	24	150
0:01:23	31	1,4	12	24	150
0:01:24	30	1,4	12	24	150
0:01:25	30	1,4	12	24	150
0:01:26	30	1,4	12	24	150
0:01:27	30	1,4	12	24	150
0:01:28	30	1,4	12	24	150
0:01:29	30	1,4	12	24	150
0:01:30	30	1,5	12	24	150
0:01:31	30	1,5	12	24	150
0:01:32	30	1,5	12	24	150
0:01:33	30	1,5	12	24	150
0:01:34	30	1,4	12	24	150
0:01:35	30	1,4	12	24	150
0:01:36	30	1,5	12	24	150
0:01:37	30	1,5	12	24	150
0:01:38	30	1,6	12	24	150
0:01:39	30	1,6	12	24	150
0:01:40	30	1,6	13	24	150
0:01:41	30	1,6	13	24	150
0:01:42	30	1,6	13	24	150
0:01:43	30	1,6	13	24	150
0:01:44	30	1,5	13	24	150
0:01:45	30	1,6	13	24	150
0:01:46	30	1,6	13	24	150
0:01:47	30	1,5	13	24	150
0:01:48	30	1,5	13	24	150
0:01:49	30	1,5	13	24	150
0:01:50	30	1,6	13	24	150
0:01:51	30	1,6	13	24	150
0:01:52	30	1,6	13	24	150
0:01:53	30	1,6	13	24	150
0:01:54	30	1,6	13	24	150
0:01:55	30	1,7	13	24	150
0:01:56	30	1,7	13	24	150
0:01:57	30	1,7	13	24	150
0:01:58	30	1,7	13	24	150
0:01:59	30	1,7	13	24	150
0:02:00	30	1,7	13	24	150
0:02:01	30	1,7	13	24	150
0:02:02	30	1,7	13	24	150
0:02:03	30	1,7	13	24	150
0:02:04	30	1,7	13	24	150
0:02:05	30	1,7	13	24	150
0:02:06	30	1,7	13	24	150
0:02:07	30	1,7	13	24	150
0:02:08	30	1,7	13	24	150
0:02:09	30	1,7	13	24	150
0:02:10	30	1,7	13	24	150
0:02:11	30	1,7	13	24	150
0:02:12	30	1,7	13	24	150
0:02:13	30	1,8	13	24	150
0:02:14	30	1,9	13	24	150
0:02:15	30	2,0	13	24	150
0:02:16	30	2,0	13	24	150
0:02:17	30	2,0	13	24	150
0:02:18	30	2,0	13	24	150
0:02:19	30	2,0	13	24	150
0:02:20	30	2,0	13	24	150
0:02:21	30	2,0	13	24	150
0:02:22	30	2,0	13	24	150
0:02:23	30	2,0	13	24	150
0:02:24	30	2,0	13	24	150
0:02:25	30	2,0	13	24	150
0:02:26	30	2,0	13	24	150
0:02:27	30	2,0	13	24	150
0:02:28	30	2,0	13	24	150
0:02:29	30	2,0	13	24	150
0:02:30	30	2,0	13	24	150
0:02:31	30	2,0	13	24	150
0:02:32	30	2,0	13	24	150
0:02:33	30	2,0	13	24	150
0:02:34	30	1,9	13	24	150
0:02:35	30	1,9	13	24	150
0:02:36	30	1,9	13	24	150
0:02:37	30	1,9	13	24	150
0:02:38	30	1,9	13	24	150
0:02:39	30	1,9	13	24	150
0:02:40	30	1,9	13	24	150
0:02:41	30	2,0	13	24	150
0:02:42	30	2,0	13	24	150
0:02:43	30	2,0	13	24	150
0:02:44	30	2,0	13	24	150
0:02:45	30	2,0	14	24	150
0:02:46	30	2,0	13	24	150
0:02:47	30	2,1	13	24	150
0:02:48	30	2,2	13	24	150
0:02:49	30	2,2	13	24	150
0:02:50	30	2,2	13	24	150
0:02:51	30	2,2	13	24	150
0:02:52	30	2,2	13	24	150
0:02:53	30	2,2	13	24	150
0:02:54	30	2,2	13	24	150
0:02:55	30	2,2	13	24	150
0:02:56	30	2,2	13	24	150
0:02:57	30	2,2	13	24	150
0:02:58	30	2,2	13	24	150
0:02:59	30	2,2	13	24	150
0:03:00	30	2,2	13	24	150
0:03:01	30	2,2	13	24	150
0:03:02	30	2,2	13	24	150
0:03:03	30	2,2	13	24	150
0:03:04	30	2,2	13	24	150
0:03:05	30	2,2	13	24	150
0:03:06	30	2,2	13	24	150
0:03:07	30	2,2	13	24	150
0:03:08	30	2,2	13	24	150
0:03:09	30	2,2	13	24	150
0:03:10	30	2,2	13	24	150
0:03:11	30	2,2	13	24	150
0:03:12	30	2,3	13	24	150
0:03:13	30	2,3	13	24	150
0:03:14	30	2,3	13	24	150
0:03:15	30	2,3	13	24	150
0:03:16	30	2,3	13	24	150
0:03:17	30	2,2	13	24	150
0:03:18	30	2,2	13	24	150
0:03:19	30	2,2	13	24	150
0:03:20	30	2,2	13	24	150
0:03:21	30	2,3	13	24	150
0:03:22	30	2,4	13	24	150
0:03:23	30	2,4	13	24	150
0:03:24	30	2,4	13	24	150
0:03:25	30	2,4	13	24	150
0:03:26	30	2,4	13	24	150
0:03:27	30	2,4	13	24	150
0:03:28	30	2,4	13	24	150
0:03:29	29	2,4	13	24	150
0:03:30	29	2,4	13	24	150
0:03:31	29	2,4	13	24	150
0:03:32	29	2,4	13	24	150
0:03:33	29	2,4	13	24	150
0:03:34	29	2,3	13	24	150
0:03:35	29	2,4	13	24	150
0:03:36	29	2,6	13	24	150
0:03:37	29	2,6	13	24	150
0:03:38	29	2,6	12	24	150
0:03:39	29	2,6	12	24	150
0:03:40	29	2,6	12	24	150
0:03:41	29	2,6	12	24	150
0:03:42	29	2,6	12	24	150
0:03:43	29	2,6	12	24	150
0:03:44	29	2,6	12	24	150
0:03:45	29	2,6	12	24	150
0:03:46	29	2,6	12	24	150
0:03:47	29	2,6	12	24	150
0:03:48	29	2,6	12	24	150
0:03:49	29	2,6	12	24	150
0:03:50	29	2,6	12	24	150
0:03:51	29	2,6	12	24	150
0:03:52	29	2,6	12	24	150
0:03:53	29	2,6	12	24	150
0:03:54	29	2,6	12	24	150
0:03:55	29	2,6	12	24	150
0:03:56	29	2,6	12	24	150
0:03:57	29	2,6	12	24	150
0:03:58	29	2,6	12	24	150
0:03:59	29	2,5	12	24	150
0:04:00	29	2,6	12	24	150
0:04:01	29	2,5	12	24	150
0:04:02	29	2,6	12	24	150
0:04:03	29	2,6	12	24	150
0:04:04	29	2,6	12	24	150
0:04:05	29	2,6	12	24	150
0:04:06	29	2,6	12	24	150
0:04:07	29	2,6	12	24	150
0:04:08	29	2,8	12	24	150
0:04:09	29	2,8	12	24	150
0:04:10	29	2,8	12	24	150
0:04:11	29	2,9	12	24	150
0:04:12	29	2,8	12	24	150
0:04:13	29	2,8	12	24	150
0:04:14	29	2,8	12	24	150
0:04:15	29	2,8	12	24	150
0:04:16	29	2,8	12	24	150
0:04:17	29	2,8	12	24	150
0:04:18	29	2,8	12	24	150
0:04:19	29	2,8	12	24	150
0:04:20	29	2,8	12	24	150
0:04:21	29	2,8	12	24	150
0:04:22	29	2,8	12	24	150
0:04:23	29	2,8	12	24	150
0:04:24	29	2,8	12	24	150
0:04:25	29	2,8	12	24	150
0:04:26	29	2,8	12	24	150
0:04:27	29	2,8	12	24	150
0:04:28	29	2,8	12	24	150
0:04:29	29	2,8	12	24	150
0:04:30	29	2,8	12	24	150
0:04:31	29	2,8	12	24	150
0:04:32	29	2,8	12	24	150
0:04:33	29	2,9	12	24	150
0:04:34	29	2,9	12	24	150
0:04:35	29	2,9	12	24	150
0:04:36	29	2,9	12	24	150
0:04:37	29	2,9	12	24	150
0:04:38	29	2,9	12	24	150
0:04:39	29	2,9	12	24	150
0:04:40	29	2,9	12	24	150
0:04:41	29	2,9	12	24	150
0:04:42	29	2,9	12	24	150
0:04:43	29	2,9	12	24	150
0:04:44	29	2,9	12	24	150
0:04:45	29	3,0	12	24	150
0:04:46	29	3,1	12	24	150
0:04:47	29	3,1	12	24	150
0:04:48	29	3,1	12	24	150
0:04:49	29	3,1	12	24	150
0:04:50	29	3,1	12	24	150
0:04:51	29	3,1	12	24	150
0:04:52	29	3,1	12	24	150
0:04:53	29	3,1	12	24	150
0:04:54	29	3,1	12	24	150
0:04:55	29	3,1	12	24	150
0:04:56	29	3,1	12	24	150
0:04:57	29	3,1	12	24	150
0:04:58	29	3,1	12	24	150
0:04:59	29	3,1	12	24	150
0:05:00	29	3,1	12	24	150
0:05:01	29	3,1	12	24	150
0:05:02	29	3,0	12	24	150
0:05:03	29	3,1	12	24	150
0:05:04	29	3,1	12	24	150
0:05:05	29	3,0	12	24	150
0:05:06	29	3,2	12	24	150
0:05:07	29	3,3	12	24	150
0:05:08	29	3,3	12	24	150
0:05:09	29	3,3	12	24	150
0:05:10	29	3,3	12	24	150
0:05:11	29	3,3	12	24	150
0:05:12	29	3,3	12	24	150
0:05:13	29	3,3	12	24	150
0:05:14	29	3,3	12	24	150
0:05:15	29	3,3	12	24	150
0:05:16	29	3,3	12	24	150
0:05:17	29	3,3	12	24	150
0:05:18	29	3,3	12	24	150
0:05:19	29	3,3	12	24	150
0:05:20	29	3,3	12	24	150
0:05:21	29	3,3	12	24	150
0:05:22	29	3,3	12	24	150
0:05:23	29	3,3	12	24	150
0:05:24	29	3,3	12	24	150
0:05:25	29	3,3	12	24	150
0:05:26	29	3,3	12	24	150
0:05:27	29	3,3	12	24	150
0:05:28	29	3,3	12	24	150
0:05:29	29	3,3	12	24	150
0:05:30	29	3,3	12	24	150
0:05:31	29	3,2	12	24	150
0:05:32	29	3,3	12	24	150
0:05:33	29	3,3	12	24	150
0:05:34	29	3,3	12	24	150
0:05:35	29	3,4	12	24	150
0:05:36	29	3,4	12	24	150
0:05:37	29	3,3	12	24	150
0:05:38	29	3,3	12	24	150
0:05:39	29	3,3	12	24	150
0:05:40	29	3,3	12	24	150
0:05:41	29	3,3	12	24	150
0:05:42	29	3,3	12	24	150
0:05:43	29	3,4	12	24	150
0:05:44	29	3,6	12	24	150
0:05:45	29	3,7	12	24	150
0:05:46	29	3,7	12	24	150
0:05:47	29	3,7	12	24	150
0:05:48	29	3,7	12	24	150
0:05:49	29	3,7	12	24	150
0:05:50	29	3,7	12	24	150
0:05:51	29	3,7	12	24	150
0:05:52	28	3,7	12	24	150
0:05:53	29	3,7	12	24	150
0:05:54	28	3,7	12	24	150
0:05:55	28	3,7	12	24	150
0:05:56	28	3,7	12	24	150
0:05:57	28	3,7	12	24	150
0:05:58	28	3,7	12	24	150
0:05:59	28	3,7	12	24	150
0:06:00	28	3,7	12	24	150
0:06:01	28	3,7	12	24	150
0:06:02	28	3,7	12	24	150
0:06:03	28	3,7	12	24	150
0:06:04	28	3,7	12	24	150
0:06:05	28	3,7	12	24	150
0:06:06	28	3,7	12	24	150
0:06:07	28	3,7	12	24	150
0:06:08	28	3,7	12	24	150
0:06:09	28	3,7	12	24	150
0:06:10	28	3,7	12	24	150
0:06:11	28	3,6	12	24	150
0:06:12	28	3,6	12	24	150
0:06:13	28	3,6	12	24	150
0:06:14	28	3,6	12	24	150
0:06:15	28	3,6	12	24	150
0:06:16	28	3,6	12	24	150
0:06:17	28	3,6	12	24	150
0:06:18	28	3,6	12	24	150
0:06:19	28	3,6	12	24	150
0:06:20	28	3,6	12	24	150
0:06:21	28	3,6	12	24	150
0:06:22	28	3,7	12	24	150
0:06:23	28	3,7	12	24	150
0:06:24	28	3,7	12	24	150
0:06:25	28	3,8	12	24	150
0:06:26	28	3,7	12	24	150
0:06:27	28	3,7	12	24	150
0:06:28	28	3,7	12	24	150
0:06:29	28	3,7	12	24	150
0:06:30	28	3,7	12	24	150
0:06:31	28	3,7	12	24	150
0:06:32	28	3,7	12	24	150
0:06:33	28	3,7	12	24	150
0:06:34	28	3,7	12	24	150
0:06:35	28	3,9	12	24	150
0:06:36	28	4,0	13	24	150
0:06:37	28	4,0	13	24	150
0:06:38	28	4,0	13	24	150
0:06:39	28	4,0	13	24	150
0:06:40	28	4,0	13	24	150
0:06:41	28	4,0	13	24	150
0:06:42	28	4,0	13	24	150
0:06:43	28	4,0	13	24	150
0:06:44	28	4,0	12	24	150
0:06:45	28	4,0	12	24	150
0:06:46	28	4,0	12	24	150
0:06:47	28	4,0	12	24	150
0:06:48	28	4,0	12	24	150
0:06:49	28	4,0	12	24	150
0:06:50	28	4,0	12	24	150
0:06:51	28	4,0	12	24	150
0:06:52	28	4,0	12	24	150
0:06:53	28	4,0	12	24	150
0:06:54	28	4,0	12	24	150
0:06:55	28	4,0	12	24	150
0:06:56	28	4,0	12	24	150
0:06:57	28	4,0	12	24	150
0:06:58	28	4,0	12	24	150
0:06:59	28	4,0	12	24	150
0:07:00	28	4,0	12	24	150
0:07:01	28	3,9	12	24	150
0:07:02	28	3,9	12	24	150
0:07:03	28	4,0	12	24	150
0:07:04	28	4,3	13	24	150
0:07:05	28	4,3	13	24	150
0:07:06	28	4,4	13	24	150
0:07:07	28	4,4	13	24	150
0:07:08	28	4,4	13	24	150
0:07:09	28	4,4	13	24	150
0:07:10	28	4,4	13	24	150
0:07:11	28	4,4	13	24	150
0:07:12	28	4,4	13	24	150
0:07:13	28	4,4	13	24	150
0:07:14	28	4,4	13	24	150
0:07:15	28	4,4	13	24	150
0:07:16	28	4,4	13	24	150
0:07:17	28	4,4	13	24	150
0:07:18	28	4,4	13	24	150
0:07:19	28	4,3	13	24	150
0:07:20	28	4,3	13	24	150
0:07:21	28	4,3	13	24	150
0:07:22	28	4,3	13	24	150
0:07:23	28	4,3	13	24	150
0:07:24	28	4,3	13	24	150
0:07:25	28	4,3	13	24	150
0:07:26	28	4,3	13	24	150
0:07:27	28	4,3	13	24	150
0:07:28	28	4,3	13	24	150
0:07:29	28	4,3	13	24	150
0:07:30	28	4,3	13	24	150
0:07:31	28	4,3	13	24	150
0:07:32	28	4,3	13	24	150
0:07:33	28	4,3	13	24	150
0:07:34	28	4,3	13	24	150
0:07:35	28	4,3	13	24	150
0:07:36	28	4,3	13	24	150
0:07:37	28	4,3	13	24	150
0:07:38	28	4,3	13	24	150
0:07:39	28	4,3	13	24	150
0:07:40	28	4,3	13	24	150
0:07:41	28	4,3	13	24	150
0:07:42	28	4,3	13	24	150
0:07:43	28	4,3	13	24	150
0:07:44	28	4,3	13	24	150
0:07:45	28	4,3	13	24	150
0:07:46	28	4,5	13	24	150
0:07:47	28	4,7	13	24	150
0:07:48	28	4,7	13	24	150
0:07:49	28	4,7	13	24	150
0:07:50	27	4,7	13	24	150
0:07:51	27	4,7	13	24	150
0:07:52	27	4,7	13	24	150
0:07:53	27	4,7	13	24	150
0:07:54	27	4,7	13	24	150
0:07:55	27	4,7	13	24	150
0:07:56	27	4,7	13	24	150
0:07:57	27	4,7	13	24	150
0:07:58	27	4,7	13	24	150
0:07:59	27	4,7	13	24	150
0:08:00	27	4,7	13	24	150
0:08:01	27	4,7	13	24	150
0:08:02	27	4,7	13	24	150
0:08:03	27	4,7	13	24	150
0:08:04	27	4,7	13	24	150
0:08:05	27	4,7	13	24	150
0:08:06	27	4,7	13	24	150
0:08:07	27	4,7	13	24	150
0:08:08	27	4,7	13	24	150
0:08:09	27	4,7	13	24	150
0:08:10	27	4,7	13	24	150
0:08:11	27	4,7	13	24	150
0:08:12	27	4,7	13	24	150
0:08:13	27	4,7	13	24	150
0:08:14	27	4,6	13	24	150
0:08:15	27	4,6	13	24	150
0:08:16	27	4,6	13	24	150
0:08:17	27	4,6	13	24	150
0:08:18	27	4,6	13	24	150
0:08:19	27	4,6	13	24	150
0:08:20	27	4,6	13	24	150
0:08:21	27	4,6	13	24	150
0:08:22	27	4,6	13	24	150
0:08:23	27	4,6	13	24	150
0:08:24	27	4,6	13	24	150
0:08:25	27	4,6	13	24	150
0:08:26	27	4,6	13	24	150
0:08:27	27	4,6	13	24	150
0:08:28	27	4,6	13	24	150
0:08:29	27	4,6	13	24	150
0:08:30	27	4,6	13	24	150
0:08:31	27	4,7	13	24	150
0:08:32	27	4,7	13	24	150
0:08:33	27	4,7	13	24	150
0:08:34	27	4,7	13	24	150
0:08:35	27	4,7	13	24	150
0:08:36	27	4,7	13	24	150
0:08:37	27	4,7	13	24	150
0:08:38	27	4,9	13	24	150
0:08:39	27	5,1	13	24	150
0:08:40	27	5,2	13	24	150
0:08:41	27	5,2	13	24	150
0:08:42	27	5,2	13	24	150
0:08:43	27	5,2	13	24	150
0:08:44	27	5,2	13	24	150
0:08:45	27	5,2	13	24	150
0:08:46	27	5,2	13	24	150
0:08:47	27	5,2	13	24	150
0:08:48	27	5,2	13	24	150
0:08:49	27	5,2	13	24	150
0:08:50	27	5,2	13	24	150
0:08:51	27	5,2	13	24	150
0:08:52	27	5,2	13	24	150
0:08:53	27	5,1	13	24	150
0:08:54	27	5,2	13	24	150
0:08:55	27	5,1	13	24	150
0:08:56	27	5,1	13	24	150
0:08:57	27	5,1	13	24	150
0:08:58	27	5,1	13	24	150
0:08:59	27	5,1	13	24	150
0:09:00	27	5,1	13	24	150
0:09:01	27	5,1	13	24	150
0:09:02	27	5,1	13	24	150
0:09:03	27	5,1	13	24	150
0:09:04	27	5,1	13	24	150
0:09:05	27	5,1	13	24	150
0:09:06	27	5,1	13	24	150
0:09:07	27	5,1	13	24	150
0:09:08	27	5,1	13	24	150
0:09:09	27	5,1	13	24	150
0:09:10	27	5,1	12	24	150
0:09:11	27	5,1	12	24	150
0:09:12	27	5,1	12	24	150
0:09:13	27	5,1	12	24	150
0:09:14	27	5,1	12	24	150
0:09:15	27	5,1	12	24	150
0:09:16	27	5,1	12	24	150
0:09:17	27	5,1	12	24	150
0:09:18	27	5,1	12	24	150
0:09:19	27	5,1	12	24	150
0:09:20	27	5,1	12	24	150
0:09:21	27	5,1	12	24	150
0:09:22	27	5,1	12	24	150
0:09:23	27	5,1	12	24	150
0:09:24	27	5,1	12	24	150
0:09:25	27	5,1	12	24	150
0:09:26	27	5,1	12	24	150
0:09:27	27	5,1	12	24	150
0:09:28	27	5,1	12	24	150
0:09:29	27	5,3	12	24	150
0:09:30	27	5,4	13	24	150
0:09:31	27	5,4	13	24	150
0:09:32	27	5,4	13	24	150
0:09:33	27	5,4	13	24	150
0:09:34	27	5,4	13	24	150
0:09:35	27	5,4	13	24	150
0:09:36	27	5,4	13	24	150
0:09:37	27	5,4	13	24	150
0:09:38	27	5,4	13	24	150
0:09:39	27	5,4	13	24	150
0:09:40	27	5,4	13	24	150
0:09:41	27	5,4	13	24	150
0:09:42	27	5,4	13	24	150
0:09:43	27	5,4	13	24	150
0:09:44	27	5,4	13	24	150
0:09:45	27	5,4	13	24	150
0:09:46	27	5,4	13	24	150
0:09:47	27	5,4	13	24	150
0:09:48	27	5,4	13	24	150
0:09:49	27	5,4	13	24	150
0:09:50	27	5,4	13	24	150
0:09:51	27	5,4	13	24	150
0:09:52	27	5,4	13	24	150
0:09:53	27	5,4	13	24	150
0:09:54	27	5,4	13	24	150
0:09:55	27	5,4	13	24	150
0:09:56	27	5,4	13	24	150
0:09:57	27	5,4	13	24	150
0:09:58	27	5,4	13	24	150
0:09:59	27	5,4	13	24	150
0:10:00	27	5,4	13	24	150
0:10:01	27	5,4	13	24	150
0:10:02	27	5,4	13	24	150
0:10:03	27	5,4	13	24	150
0:10:04	27	5,3	13	24	150
0:10:05	27	5,4	13	24	150
0:10:06	27	5,5	13	24	150
0:10:07	27	5,5	13	24	150
0:10:08	27	5,5	13	24	150
0:10:09	27	5,5	13	24	150
0:10:10	27	5,5	13	24	150
0:10:11	27	5,5	13	24	150
0:10:12	27	5,5	13	24	150
0:10:13	27	5,5	13	24	150
0:10:14	27	5,5	13	24	150
0:10:15	27	5,5	13	24	150
0:10:16	27	5,5	13	24	150
0:10:17	27	5,5	13	24	150
0:10:18	27	5,5	13	24	150
0:10:19	27	5,5	13	24	150
0:10:20	27	5,5	13	24	150
0:10:21	27	5,5	12	24	150
0:10:22	27	5,5	12	24	150
0:10:23	27	5,5	12	24	150
0:10:24	27	5,5	12	24	150
0:10:25	27	5,6	13	24	150
0:10:26	27	5,7	13	24	150
0:10:27	27	5,8	13	24	150
0:10:28	27	5,8	13	24	150
0:10:29	27	5,8	13	24	150
0:10:30	27	5,8	13	24	150
0:10:31	27	5,8	13	24	150
0:10:32	27	5,8	13	24	150
0:10:33	27	5,8	13	24	150
0:10:34	27	5,8	13	24	150
0:10:35	27	5,8	13	24	150
0:10:36	27	5,8	13	24	150
0:10:37	27	5,8	13	24	150
0:10:38	27	5,8	13	24	150
0:10:39	27	5,8	13	24	150
0:10:40	27	5,8	13	24	150
0:10:41	27	5,8	12	24	150
0:10:42	27	5,8	12	24	150
0:10:43	27	5,8	12	24	150
0:10:44	27	5,8	12	24	150
0:10:45	27	5,8	12	24	150
0:10:46	27	5,8	12	24	150
0:10:47	27	5,8	12	24	150
0:10:48	27	5,7	12	24	150
0:10:49	27	5,7	12	24	150
0:10:50	27	5,7	12	24	150
0:10:51	27	5,7	12	24	150
0:10:52	26	5,7	12	24	150
0:10:53	27	5,7	12	24	150
0:10:54	27	5,7	12	24	150
0:10:55	27	5,7	12	24	150
0:10:56	26	5,8	12	24	150
0:10:57	26	5,8	13	24	150
0:10:58	26	5,9	13	24	150
0:10:59	26	5,9	13	24	150
0:11:00	26	5,9	13	24	150
0:11:01	26	5,9	13	24	150
0:11:02	26	5,9	12	24	150
0:11:03	26	5,8	13	24	150
0:11:04	26	5,8	12	24	150
0:11:05	26	5,8	12	24	150
0:11:06	26	5,8	12	24	150
0:11:07	26	5,8	12	24	150
0:11:08	26	5,8	13	24	150
0:11:09	26	6,0	13	24	150
0:11:10	26	6,1	13	24	150
0:11:11	26	6,2	13	24	150
0:11:12	26	6,2	13	24	150
0:11:13	26	6,2	13	24	150
0:11:14	26	6,2	13	24	150
0:11:15	26	6,2	13	24	150
0:11:16	26	6,2	13	24	150
0:11:17	26	6,2	13	24	150
0:11:18	26	6,2	13	24	150
0:11:19	26	6,2	13	24	150
0:11:20	26	6,2	13	24	150
0:11:21	26	6,2	13	24	150
0:11:22	26	6,2	13	24	150
0:11:23	26	6,2	13	24	150
0:11:24	26	6,2	13	24	150
0:11:25	26	6,2	13	24	150
0:11:26	26	6,2	13	24	150
0:11:27	26	6,2	13	24	150
0:11:28	26	6,2	13	24	150
0:11:29	26	6,2	13	24	150
0:11:30	26	6,2	13	24	150
0:11:31	26	6,1	13	24	150
0:11:32	26	6,1	13	24	150
0:11:33	26	6,1	13	24	150
0:11:34	26	6,1	13	24	150
0:11:35	26	6,1	13	24	150
0:11:36	26	6,1	13	24	150
0:11:37	26	6,1	13	24	150
0:11:38	26	6,1	13	24	150
0:11:39	26	6,1	13	24	150
0:11:40	26	6,1	13	24	150
0:11:41	26	6,1	13	24	150
0:11:42	26	6,1	13	24	150
0:11:43	26	6,1	13	24	150
0:11:44	26	6,1	13	24	150
0:11:45	26	6,1	13	24	150
0:11:46	26	6,2	13	24	150
0:11:47	26	6,3	13	24	150
0:11:48	26	6,3	13	24	150
0:11:49	26	6,4	13	24	150
0:11:50	26	6,4	13	24	150
0:11:51	26	6,3	13	24	150
0:11:52	26	6,3	13	24	150
0:11:53	26	6,3	13	24	150
0:11:54	26	6,3	13	24	150
0:11:55	26	6,3	13	24	150
0:11:56	26	6,3	13	24	150
0:11:57	26	6,3	13	24	150
0:11:58	26	6,3	13	24	150
0:11:59	26	6,3	13	24	150
0:12:00	26	6,3	13	24	150
0:12:01	26	6,3	13	24	150
0:12:02	26	6,3	13	24	150
0:12:03	26	6,3	13	24	150
0:12:04	26	6,3	13	24	150
0:12:05	26	6,3	13	24	150
0:12:06	26	6,3	13	24	150
0:12:07	26	6,3	13	24	150
0:12:08	26	6,3	13	24	150
0:12:09	26	6,3	13	24	150
0:12:10	26	6,3	13	24	150
0:12:11	26	6,5	13	24	150
0:12:12	26	6,5	13	24	150
0:12:13	26	6,6	13	24	150
0:12:14	26	6,6	13	24	150
0:12:15	26	6,6	13	24	150
0:12:16	26	6,6	13	24	150
0:12:17	26	6,6	13	24	150
0:12:18	26	6,6	13	24	150
0:12:19	26	6,6	13	24	150
0:12:20	26	6,5	13	24	150
0:12:21	26	6,5	13	23	150
0:12:22	26	6,5	13	24	150
0:12:23	26	6,5	13	24	150
0:12:24	26	6,5	13	24	150
0:12:25	26	6,5	13	24	150
0:12:26	26	6,5	13	24	150
0:12:27	26	6,5	13	24	150
0:12:28	26	6,5	13	24	150
0:12:29	26	6,5	13	24	150
0:12:30	26	6,5	13	24	150
0:12:31	26	6,5	13	24	150
0:12:32	26	6,5	13	24	150
0:12:33	26	6,5	13	24	150
0:12:34	26	6,5	13	24	150
0:12:35	26	6,5	13	24	150
0:12:36	26	6,5	13	24	150
0:12:37	26	6,7	13	23	150
0:12:38	26	6,9	13	24	150
0:12:39	26	6,9	13	23	150
0:12:40	26	7,0	13	24	150
0:12:41	26	7,0	13	24	150
0:12:42	26	7,0	13	24	150
0:12:43	26	7,0	13	24	150
0:12:44	26	7,0	13	24	150
0:12:45	26	7,0	13	24	150
0:12:46	26	7,0	13	24	150
0:12:47	26	7,0	13	24	150
0:12:48	26	7,0	13	24	150
0:12:49	26	7,0	13	24	150
0:12:50	26	7,0	13	24	150
0:12:51	26	7,0	13	24	150
0:12:52	26	7,0	13	24	150
0:12:53	26	7,0	13	24	150
0:12:54	26	7,0	13	24	150
0:12:55	26	6,9	13	24	150
0:12:56	26	6,9	13	24	150
0:12:57	26	6,9	13	24	150
0:12:58	26	6,9	13	24	150
0:12:59	26	6,9	13	24	150
0:13:00	26	6,9	13	24	150
0:13:01	26	6,9	13	23	150
0:13:02	26	6,9	13	24	150
0:13:03	26	6,9	13	23	150
0:13:04	26	6,9	13	24	150
0:13:05	26	6,9	13	23	150
0:13:06	26	6,9	13	24	150
0:13:07	26	6,9	13	24	150
0:13:08	26	6,9	13	24	150
0:13:09	26	6,9	13	24	150
0:13:10	26	6,9	13	24	150
0:13:11	26	6,9	13	24	150
0:13:12	26	6,9	13	24	150
0:13:13	26	6,9	13	24	150
0:13:14	26	6,9	13	24	150
0:13:15	26	6,9	13	24	150
0:13:16	26	6,9	13	24	150
0:13:17	26	6,9	13	23	150
0:13:18	26	6,9	13	23	150
0:13:19	26	6,9	13	24	150
0:13:20	26	6,9	13	24	150
0:13:21	26	6,9	13	23	150
0:13:22	26	6,9	13	24	150
0:13:23	26	6,9	13	24	150
0:13:24	26	6,9	13	23	150
0:13:25	26	6,9	13	24	150
0:13:26	26	6,9	13	23	150
0:13:27	26	6,9	13	23	150
0:13:28	26	6,9	13	24	150
0:13:29	26	6,9	13	24	150
0:13:30	26	6,9	13	24	150
0:13:31	26	7,3	13	23	150
0:13:32	26	7,4	13	24	150
0:13:33	26	7,4	13	24	150
0:13:34	26	7,5	13	23	150
0:13:35	26	7,5	13	24	150
0:13:36	26	7,5	13	24	150
0:13:37	26	7,5	13	24	150
0:13:38	26	7,5	13	24	150
0:13:39	26	7,5	13	24	150
0:13:40	26	7,5	13	23	150
0:13:41	26	7,5	13	24	150
0:13:42	26	7,5	13	24	150
0:13:43	26	7,4	13	24	150
0:13:44	26	7,4	13	24	150
0:13:45	26	7,4	13	24	150
0:13:46	26	7,4	13	24	150
0:13:47	26	7,4	13	24	150
0:13:48	26	7,4	13	24	150
0:13:49	26	7,4	13	24	150
0:13:50	26	7,4	13	23	150
0:13:51	26	7,4	13	24	150
0:13:52	26	7,4	13	24	150
0:13:53	26	7,4	13	23	150
0:13:54	26	7,4	13	24	150
0:13:55	26	7,4	13	24	150
0:13:56	26	7,4	13	24	150
0:13:57	26	7,4	13	24	150
0:13:58	26	7,4	13	24	150
0:13:59	26	7,4	13	24	150
0:14:00	26	7,4	13	24	150
0:14:01	26	7,4	13	24	150
0:14:02	26	7,4	13	23	150
0:14:03	26	7,4	13	23	150
0:14:04	26	7,4	13	24	150
0:14:05	26	7,4	13	24	150
0:14:06	26	7,4	13	23	150
0:14:07	26	7,4	13	23	150
0:14:08	26	7,4	13	24	150
0:14:09	26	7,4	13	23	150
0:14:10	26	7,4	13	24	150
0:14:11	26	7,4	13	23	150
0:14:12	26	7,4	13	23	150
0:14:13	26	7,4	13	24	150
0:14:14	26	7,4	13	24	150
0:14:15	26	7,4	13	23	150
0:14:16	26	7,4	13	24	150
0:14:17	26	7,4	13	23	150
0:14:18	26	7,4	13	23	150
0:14:19	26	7,4	13	24	150
0:14:20	26	7,4	13	24	150
0:14:21	26	7,4	13	24	150
0:14:22	26	7,4	13	24	150
0:14:23	26	7,4	12	23	150
0:14:24	26	7,4	12	23	150
0:14:25	26	7,4	12	23	150
0:14:26	26	7,3	12	23	150
0:14:27	26	7,5	13	24	150
0:14:28	26	7,5	12	23	150
0:14:29	26	7,6	13	23	150
0:14:30	26	7,6	13	24	150
0:14:31	26	7,6	13	24	150
0:14:32	26	7,6	13	24	150
0:14:33	26	7,6	13	23	150
0:14:34	26	7,6	13	24	150
0:14:35	26	7,6	13	23	150
0:14:36	26	7,6	13	24	150
0:14:37	26	7,6	13	24	150
0:14:38	26	7,5	13	23	150
0:14:39	26	7,5	13	24	150
0:14:40	26	7,5	13	23	150
0:14:41	26	7,5	13	23	150
0:14:42	26	7,5	13	24	150
0:14:43	26	7,5	13	23	150
0:14:44	26	7,5	13	23	150
0:14:45	26	7,5	13	24	150
0:14:46	26	7,5	13	23	150
0:14:47	26	7,5	13	24	150
0:14:48	26	7,5	13	23	150
0:14:49	26	7,5	13	24	150
0:14:50	26	7,7	13	23	150
0:14:51	26	7,8	13	23	150
0:14:52	26	7,8	13	23	150
0:14:53	26	7,8	13	23	150
0:14:54	26	7,8	13	23	150
0:14:55	26	7,8	13	24	150
0:14:56	26	7,8	13	23	150
0:14:57	26	7,8	13	23	150
0:14:58	26	7,8	13	23	150
0:14:59	26	7,8	13	23	150
0:15:00	26	7,8	13	24	150
0:15:01	26	7,8	13	24	150
0:15:02	26	7,8	13	23	150
0:15:03	26	7,8	13	23	150
0:15:04	26	7,8	13	23	150
0:15:05	26	7,8	13	23	150
0:15:06	26	7,8	13	23	150
0:15:07	26	7,8	13	23	150
0:15:08	26	7,8	13	23	150
0:15:09	26	7,8	13	24	150
0:15:10	26	7,8	13	23	150
0:15:11	26	7,8	13	24	150
0:15:12	26	7,8	13	23	150
0:15:13	26	7,8	13	24	150
0:15:14	26	7,8	13	24	150
0:15:15	26	7,8	13	23	150
0:15:16	26	7,8	13	24	150
0:15:17	26	7,8	13	23	150
0:15:18	26	7,8	13	23	150
0:15:19	26	7,8	13	23	150
0:15:20	26	7,8	13	23	150
0:15:21	26	7,8	13	23	150
0:15:22	26	7,8	13	23	150
0:15:23	26	7,8	13	23	150
0:15:24	26	8,1	13	23	150
0:15:25	26	8,2	13	23	150
0:15:26	26	8,2	13	23	150
0:15:27	26	8,3	13	23	150
0:15:28	26	8,3	13	24	150
0:15:29	26	8,3	13	24	150
0:15:30	26	8,3	13	23	150
0:15:31	26	8,3	13	23	150
0:15:32	26	8,3	13	23	150
0:15:33	26	8,3	13	23	150
0:15:34	26	8,3	13	23	150
0:15:35	26	8,2	13	23	150
0:15:36	26	8,2	13	23	150
0:15:37	26	8,2	13	23	150
0:15:38	26	8,2	13	23	150
0:15:39	26	8,2	13	23	150
0:15:40	26	8,2	13	23	150
0:15:41	26	8,2	13	23	150
0:15:42	26	8,2	13	23	150
0:15:43	26	8,2	13	24	150
0:15:44	26	8,2	13	23	150
0:15:45	26	8,2	13	23	150
0:15:46	26	8,2	13	23	150
0:15:47	26	8,2	13	23	150
0:15:48	26	8,2	13	23	150
0:15:49	26	8,2	13	23	150
0:15:50	25	8,2	13	23	150
0:15:51	25	8,2	13	24	150
0:15:52	26	8,2	13	23	150
0:15:53	26	8,2	13	24	150
0:15:54	26	8,2	13	23	150
0:15:55	26	8,2	13	23	150
0:15:56	25	8,2	13	23	150
0:15:57	25	8,2	13	24	150
0:15:58	25	8,2	13	23	150
0:15:59	26	8,2	13	23	150
0:16:00	25	8,2	13	24	150
0:16:01	25	8,2	13	23	150
0:16:02	25	8,2	13	23	150
0:16:03	25	8,2	13	23	150
0:16:04	25	8,2	13	23	150
0:16:05	25	8,2	13	23	150
0:16:06	25	8,2	13	23	150
0:16:07	25	8,2	13	23	150
0:16:08	25	8,2	13	23	150
0:16:09	25	8,2	13	23	150
0:16:10	25	8,2	13	23	150
0:16:11	25	8,2	13	23	150
0:16:12	25	8,2	13	23	150
0:16:13	25	8,2	13	23	150
0:16:14	25	8,2	13	23	150
0:16:15	25	8,2	13	23	150
0:16:16	25	8,2	13	23	150
0:16:17	25	8,2	13	23	150
0:16:18	25	8,2	13	23	150
0:16:19	25	8,5	13	23	150
0:16:20	25	8,6	13	23	150
0:16:21	25	8,7	13	24	150
0:16:22	25	8,7	13	24	150
0:16:23	25	8,7	13	23	150
0:16:24	25	8,7	13	23	150
0:16:25	25	8,7	13	23	150
0:16:26	25	8,7	13	23	150
0:16:27	25	8,7	13	23	150
0:16:28	25	8,7	13	24	150
0:16:29	25	8,7	13	23	150
0:16:30	25	8,7	13	24	150
0:16:31	25	8,7	13	23	150
0:16:32	25	8,7	13	23	150
0:16:33	25	8,7	13	23	150
0:16:34	25	8,7	13	23	150
0:16:35	25	8,7	13	23	150
0:16:36	25	8,7	13	23	150
0:16:37	25	8,7	13	23	150
0:16:38	25	8,7	13	23	150
0:16:39	25	8,7	13	23	150
0:16:40	25	8,7	13	23	150
0:16:41	25	8,7	13	23	150
0:16:42	25	8,7	13	23	150
0:16:43	25	8,7	13	23	150
0:16:44	25	8,6	13	23	150
0:16:45	25	8,6	13	23	150
0:16:46	25	8,6	13	23	150
0:16:47	25	8,6	13	23	150
0:16:48	25	8,6	13	23	150
0:16:49	25	8,6	13	23	150
0:16:50	25	8,6	13	23	150
0:16:51	25	8,6	13	23	150
0:16:52	25	8,6	13	23	150
0:16:53	25	8,6	13	23	150
0:16:54	25	8,6	13	23	150
0:16:55	25	8,6	13	24	150
0:16:56	25	8,6	13	23	150
0:16:57	25	8,6	13	23	150
0:16:58	25	8,6	13	23	150
0:16:59	25	8,6	13	23	150
0:17:00	25	8,6	13	23	150
0:17:01	25	8,6	13	24	150
0:17:02	25	8,6	13	23	150
0:17:03	25	8,6	13	23	150
0:17:04	25	8,6	13	23	150
0:17:05	25	8,6	13	23	150
0:17:06	25	8,6	13	23	150
0:17:07	25	8,6	13	23	150
0:17:08	25	8,6	13	23	150
0:17:09	25	8,6	13	23	150
0:17:10	25	8,6	13	23	150
0:17:11	25	8,7	13	23	150
0:17:12	25	8,7	13	23	150
0:17:13	25	8,7	13	23	150
0:17:14	25	8,7	13	23	150
0:17:15	25	8,7	13	23	150
0:17:16	25	8,8	13	23	150
0:17:17	25	9,0	13	23	150
0:17:18	25	9,1	13	23	150
0:17:19	25	9,1	13	23	150
0:17:20	25	9,1	13	23	150
0:17:21	25	9,1	13	24	150
0:17:22	25	9,1	13	23	150
0:17:23	25	9,1	13	23	150
0:17:24	25	9,1	13	23	150
0:17:25	25	9,1	13	23	150
0:17:26	25	9,1	13	23	150
0:17:27	25	9,1	13	23	150
0:17:28	25	9,1	13	24	150
0:17:29	25	9,1	13	23	150
0:17:30	25	9,1	13	23	150
0:17:31	25	9,1	13	23	150
0:17:32	25	9,1	13	23	150
0:17:33	25	9,1	13	23	150
0:17:34	25	9,1	13	23	150
0:17:35	25	9,1	13	23	150
0:17:36	25	9,1	13	23	150
0:17:37	25	9,1	13	23	150
0:17:38	25	9,1	13	23	150
0:17:39	25	9,1	13	23	150
0:17:40	25	9,1	13	23	150
0:17:41	25	9,1	13	23	150
0:17:42	25	9,1	13	23	150
0:17:43	25	9,1	13	23	150
0:17:44	25	9,1	13	23	150
0:17:45	25	9,1	13	23	150
0:17:46	25	9,1	13	23	150
0:17:47	25	9,1	13	23	150
0:17:48	25	9,1	13	23	150
0:17:49	25	9,1	13	23	150
0:17:50	25	9,1	13	23	150
0:17:51	25	9,1	13	23	150
0:17:52	25	9,1	13	23	150
0:17:53	25	9,1	13	23	150
0:17:54	25	9,1	13	23	150
0:17:55	25	9,1	13	23	150
0:17:56	25	9,1	13	23	150
0:17:57	25	9,1	13	23	150
0:17:58	25	9,1	13	23	150
0:17:59	25	9,1	13	23	150
0:18:00	25	9,1	13	23	150
0:18:01	25	9,1	13	23	150
0:18:02	25	9,0	13	23	150
0:18:03	25	9,0	13	23	150
0:18:04	25	9,0	13	23	150
0:18:05	25	9,0	13	23	150
0:18:06	25	9,0	13	23	150
0:18:07	25	9,1	13	23	150
0:18:08	25	9,1	13	23	150
0:18:09	25	9,1	13	23	150
0:18:10	25	9,1	13	23	150
0:18:11	25	9,1	13	23	150
0:18:12	25	9,1	13	23	150
0:18:13	25	9,1	13	23	150
0:18:14	25	9,2	13	23	150
0:18:15	25	9,5	13	23	150
0:18:16	25	9,6	13	23	150
0:18:17	25	9,6	13	23	150
0:18:18	25	9,6	13	23	150
0:18:19	25	9,6	13	23	150
0:18:20	25	9,6	13	23	150
0:18:21	25	9,6	13	23	150
0:18:22	25	9,6	13	23	150
0:18:23	25	9,6	13	23	150
0:18:24	25	9,6	13	23	150
0:18:25	25	9,6	13	23	150
0:18:26	25	9,6	13	23	150
0:18:27	25	9,6	13	23	150
0:18:28	25	9,6	13	23	150
0:18:29	25	9,6	13	23	150
0:18:30	25	9,6	13	23	150
0:18:31	25	9,6	13	23	150
0:18:32	25	9,6	13	23	150
0:18:33	25	9,6	13	23	150
0:18:34	25	9,6	13	23	150
0:18:35	25	9,6	13	23	150
0:18:36	25	9,6	13	23	150
0:18:37	25	9,6	13	23	150
0:18:38	25	9,6	13	23	150
0:18:39	25	9,6	13	23	150
0:18:40	25	9,6	13	23	150
0:18:41	25	9,6	13	23	150
0:18:42	25	9,6	13	23	150
0:18:43	25	9,6	13	23	150
0:18:44	25	9,5	13	23	150
0:18:45	25	9,5	13	23	150
0:18:46	25	9,5	13	23	150
0:18:47	25	9,5	13	23	150
0:18:48	25	9,5	13	23	150
0:18:49	25	9,5	13	23	150
0:18:50	25	9,5	13	23	150
0:18:51	25	9,5	13	23	150
0:18:52	25	9,5	13	23	150
0:18:53	25	9,5	13	23	150
0:18:54	25	9,5	13	23	150
0:18:55	25	9,5	13	23	150
0:18:56	25	9,5	13	23	150
0:18:57	25	9,5	13	23	150
0:18:58	25	9,5	13	23	150
0:18:59	25	9,5	13	23	150
0:19:00	25	9,5	13	23	150
0:19:01	25	9,5	13	23	150
0:19:02	25	9,5	13	23	150
0:19:03	25	9,5	13	23	150
0:19:04	25	9,5	13	23	150
0:19:05	25	9,5	13	23	150
0:19:06	25	9,5	13	23	150
0:19:07	25	9,5	13	23	150
0:19:08	25	9,5	13	23	150
0:19:09	25	9,6	13	23	150
0:19:10	25	9,6	13	23	150
0:19:11	25	9,6	13	23	150
0:19:12	25	9,6	13	23	150
0:19:13	25	9,7	13	23	150
0:19:14	25	9,8	14	23	150
0:19:15	25	9,8	14	23	150
0:19:16	25	9,9	14	23	150
0:19:17	25	9,9	14	23	150
0:19:18	25	9,9	14	23	150
0:19:19	25	9,9	14	23	150
0:19:20	25	9,9	14	23	150
0:19:21	25	9,9	14	23	150
0:19:22	25	9,9	14	23	150
0:19:23	25	9,9	14	23	150
0:19:24	25	9,9	14	23	150
0:19:25	25	9,9	14	23	150
0:19:26	25	9,9	14	23	150
0:19:27	25	9,8	14	23	150
0:19:28	25	9,8	14	23	150
0:19:29	25	9,8	14	23	150
0:19:30	25	9,8	14	23	150
0:19:31	25	9,8	14	23	150
0:19:32	25	9,8	14	23	150
0:19:33	25	9,8	14	23	150
0:19:34	25	9,8	14	23	150
0:19:35	25	9,8	14	23	150
0:19:36	25	9,8	14	23	150
0:19:37	25	9,8	14	23	150
0:19:38	25	9,8	14	23	150
0:19:39	25	9,8	14	23	150
0:19:40	25	9,8	14	23	150
0:19:41	25	9,8	14	23	150
0:19:42	25	9,8	14	23	150
0:19:43	25	9,8	14	23	150
0:19:44	25	9,8	14	23	150
0:19:45	25	9,8	14	23	150
0:19:46	25	9,8	14	23	150
0:19:47	25	9,9	14	23	150
0:19:48	25	10,0	14	23	150
0:19:49	25	10,0	14	23	150
0:19:50	25	10,0	14	23	150
0:19:51	25	10,0	14	23	150
0:19:52	25	10,0	14	23	150
0:19:53	25	10,0	14	23	150
0:19:54	25	10,0	14	23	150
0:19:55	25	10,0	14	23	150
0:19:56	25	10,0	13	23	150
0:19:57	25	10,0	13	23	150
0:19:58	25	10,0	14	23	150
0:19:59	25	10,0	14	23	150
0:20:00	25	10,0	14	23	150
0:20:01	25	10,0	14	23	150
0:20:02	25	10,0	14	23	150
0:20:03	25	10,0	14	23	150
0:20:04	25	10,0	14	23	150
0:20:05	25	10,0	14	23	150
0:20:06	25	10,0	14	23	150
0:20:07	25	10,0	14	23	150
0:20:08	25	10,0	14	23	150
0:20:09	25	10,0	14	23	150
0:20:10	25	10,0	14	23	150
0:20:11	25	10,0	14	23	150
0:20:12	25	10,0	14	23	150
0:20:13	25	10,0	14	23	150
0:20:14	25	10,0	14	23	150
0:20:15	25	10,0	14	23	150
0:20:16	25	10,0	14	23	150
0:20:17	25	10,0	14	23	150
0:20:18	25	10,0	14	23	150
0:20:19	25	10,0	13	23	150
0:20:20	25	10,0	14	23	150
0:20:21	25	10,0	14	23	150
0:20:22	25	10,0	13	23	150
0:20:23	25	10,0	13	23	150
0:20:24	25	10,0	13	23	150
0:20:25	25	10,0	13	23	150
0:20:26	25	10,0	13	23	150
0:20:27	25	10,0	13	23	150
0:20:28	25	10,0	13	23	150
0:20:29	25	10,0	13	23	150
0:20:30	25	10,0	13	23	150
0:20:31	25	10,0	13	23	150
0:20:32	25	10,0	13	23	150
0:20:33	25	10,2	13	23	150
0:20:34	25	10,3	13	23	150
0:20:35	25	10,3	13	23	150
0:20:36	25	10,3	13	23	150
0:20:37	25	10,3	13	23	150
0:20:38	25	10,3	13	23	150
0:20:39	25	10,3	13	23	150
0:20:40	25	10,3	13	23	150
0:20:41	25	10,3	13	23	150
0:20:42	25	10,3	13	23	150
0:20:43	25	10,3	13	23	150
0:20:44	25	10,3	13	23	150
0:20:45	25	10,3	13	23	150
0:20:46	25	10,3	13	23	150
0:20:47	25	10,3	13	23	150
0:20:48	25	10,3	13	23	150
0:20:49	25	10,3	13	23	150
0:20:50	25	10,3	13	23	150
0:20:51	25	10,3	13	23	150
0:20:52	25	10,3	13	23	150
0:20:53	25	10,3	13	23	150
0:20:54	25	10,3	13	23	150
0:20:55	25	10,3	13	23	150
0:20:56	25	10,3	13	23	150
0:20:57	25	10,3	13	23	150
0:20:58	25	10,3	13	23	150
0:20:59	25	10,3	13	23	150
0:21:00	25	10,3	13	23	150
0:21:01	25	10,3	13	23	150
0:21:02	25	10,3	13	23	150
0:21:03	25	10,3	13	23	150
0:21:04	25	10,3	13	23	150
0:21:05	25	10,3	13	23	150
0:21:06	25	10,3	13	23	150
0:21:07	25	10,3	14	23	150
0:21:08	25	10,3	14	23	150
0:21:09	25	10,3	14	23	150
0:21:10	25	10,3	14	23	150
0:21:11	25	10,3	14	23	150
0:21:12	25	10,3	14	23	150
0:21:13	25	10,3	14	23	150
0:21:14	25	10,3	14	23	150
0:21:15	25	10,3	14	23	150
0:21:16	25	10,3	14	23	150
0:21:17	25	10,3	14	23	150
0:21:18	25	10,3	14	23	150
0:21:19	25	10,3	14	23	150
0:21:20	25	10,3	13	23	150
0:21:21	25	10,3	13	23	150
0:21:22	25	10,3	13	23	150
0:21:23	25	10,3	13	23	150
0:21:24	25	10,3	13	23	150
0:21:25	25	10,3	13	23	150
0:21:26	25	10,3	13	23	150
0:21:27	25	10,3	13	23	150
0:21:28	25	10,3	13	23	150
0:21:29	25	10,3	13	23	150
0:21:30	25	10,3	13	23	150
0:21:31	25	10,3	13	23	150
0:21:32	25	10,3	13	23	150
0:21:33	25	10,3	13	23	150
0:21:34	25	10,3	13	23	150
0:21:35	25	10,3	13	23	150
0:21:36	25	10,2	13	23	150
0:21:37	25	10,2	13	23	150
0:21:38	25	10,2	13	23	150
0:21:39	25	10,2	13	23	150
0:21:40	25	10,2	13	23	150
0:21:41	25	10,2	13	23	150
0:21:42	25	10,2	13	23	150
0:21:43	25	10,2	13	23	150
0:21:44	25	10,2	13	23	150
0:21:45	25	10,2	13	23	150
0:21:46	25	10,2	13	23	150
0:21:47	25	10,2	13	23	150
0:21:48	25	10,2	13	23	150
0:21:49	25	10,2	13	23	150
0:21:50	25	10,2	13	23	150
0:21:51	25	10,2	13	23	150
0:21:52	25	10,2	13	23	150
0:21:53	25	10,2	13	23	150
0:21:54	25	10,2	13	23	150
0:21:55	25	10,2	13	23	150
0:21:56	25	10,2	13	23	150
0:21:57	25	10,2	13	23	150
0:21:58	25	10,2	13	23	150
0:21:59	25	10,2	13	23	150
0:22:00	25	10,2	13	23	150
0:22:01	25	10,2	13	23	150
0:22:02	25	10,2	13	23	150
0:22:03	25	10,2	13	23	150
0:22:04	25	10,2	13	23	150
0:22:05	25	10,2	13	23	150
0:22:06	25	10,2	13	23	150
0:22:07	25	10,2	13	23	150
0:22:08	25	10,2	13	23	150
0:22:09	25	10,2	13	23	150
0:22:10	25	10,2	13	23	150
0:22:11	25	10,2	13	23	150
0:22:12	25	10,2	13	23	150
0:22:13	25	10,2	13	23	150
0:22:14	25	10,2	13	23	150
0:22:15	25	10,2	13	23	150
0:22:16	25	10,2	13	23	150
0:22:17	25	10,2	13	23	150
0:22:18	25	10,2	13	23	150
0:22:19	25	10,2	13	23	150
0:22:20	25	10,2	13	23	150
0:22:21	25	10,2	13	23	150
0:22:22	25	10,2	13	23	150
0:22:23	25	10,2	13	23	150
0:22:24	25	10,2	13	23	150
0:22:25	25	10,2	13	23	150
0:22:26	25	10,2	13	23	150
0:22:27	25	10,2	14	23	150
0:22:28	25	10,2	14	23	150
0:22:29	25	10,2	14	23	150
0:22:30	25	10,2	14	23	150
0:22:31	25	10,2	14	23	150
0:22:32	25	10,2	14	23	150
0:22:33	25	10,2	14	23	150
0:22:34	25	10,2	14	23	150
0:22:35	25	10,2	14	23	150
0:22:36	25	10,2	14	23	150
0:22:37	25	10,2	14	23	150
0:22:38	25	10,2	14	23	150
0:22:39	25	10,2	14	23	150
0:22:40	25	10,2	14	23	150
0:22:41	25	10,2	14	23	150
0:22:42	25	10,2	14	23	150
0:22:43	25	10,2	14	23	150
0:22:44	25	10,2	14	23	150
0:22:45	25	10,2	14	23	150
0:22:46	25	10,2	14	23	150
0:22:47	25	10,2	14	23	150
0:22:48	25	10,2	14	23	150
0:22:49	25	10,2	14	23	150
0:22:50	25	10,2	14	23	150
0:22:51	25	10,2	14	23	150
0:22:52	25	10,2	14	23	150
0:22:53	25	10,2	14	23	150
0:22:54	25	10,2	14	23	150
0:22:55	25	10,2	14	23	150
0:22:56	25	10,2	14	23	150
0:22:57	25	10,2	14	23	150
0:22:58	25	10,2	14	23	150
0:22:59	25	10,2	14	23	150
0:23:00	25	10,2	14	23	150
0:23:01	25	10,2	14	23	150
0:23:02	25	10,2	14	23	150
0:23:03	25	10,2	14	23	150
0:23:04	25	10,1	14	23	150
0:23:05	25	10,1	14	23	150
0:23:06	25	10,2	14	23	150
0:23:07	25	10,1	14	23	150
0:23:08	25	10,1	14	23	150
0:23:09	25	10,2	14	23	150
0:23:10	25	10,2	14	23	150
0:23:11	25	10,1	14	23	150
0:23:12	25	10,2	14	23	150
0:23:13	25	10,1	14	23	150
0:23:14	25	10,1	14	23	150
0:23:15	25	10,1	14	23	150
0:23:16	25	10,1	14	23	150
0:23:17	25	10,1	14	23	150
0:23:18	25	10,1	14	23	150
0:23:19	25	10,1	14	23	150
0:23:20	25	10,1	14	23	150
0:23:21	25	10,1	14	23	150
0:23:22	25	10,1	14	23	150
0:23:23	25	10,1	14	23	150
0:23:24	25	10,1	14	23	150
0:23:25	25	10,1	14	23	150
0:23:26	25	10,1	14	23	150
0:23:27	25	10,1	14	23	150
0:23:28	25	10,1	14	23	150
0:23:29	25	10,1	14	23	150
0:23:30	25	10,1	14	23	150
0:23:31	25	10,1	14	23	150
0:23:32	25	10,1	14	23	150
0:23:33	25	10,1	14	23	150
0:23:34	25	10,1	14	23	150
0:23:35	25	10,1	14	23	150
0:23:36	25	10,1	14	23	150
0:23:37	25	10,1	13	23	150
0:23:38	25	10,1	13	23	150
0:23:39	25	10,1	13	23	150
0:23:40	25	10,1	13	23	150
0:23:41	25	10,1	13	23	150
0:23:42	25	10,1	13	23	150
0:23:43	25	10,1	13	23	150
0:23:44	25	10,1	13	23	150
0:23:45	25	10,1	13	23	150
0:23:46	25	10,1	13	23	150
0:23:47	25	10,1	13	23	150
0:23:48	25	10,1	13	23	150
0:23:49	25	10,1	13	23	150
0:23:50	25	10,1	13	23	150
0:23:51	25	10,1	13	23	150
0:23:52	25	10,1	13	23	150
0:23:53	25	10,1	13	23	150
0:23:54	25	10,1	13	23	150
0:23:55	25	10,1	13	23	150
0:23:56	25	10,1	13	23	150
0:23:57	25	10,1	13	23	150
0:23:58	25	10,1	13	23	150
0:23:59	25	10,1	13	23	150
0:24:00	25	10,1	13	23	150
0:24:01	25	10,1	13	23	150
0:24:02	25	10,1	13	23	150
0:24:03	25	10,1	13	23	150
0:24:04	25	10,1	13	23	150
0:24:05	25	10,1	13	23	150
0:24:06	25	10,1	13	23	150
0:24:07	25	10,1	13	23	150
0:24:08	25	10,1	13	23	150
0:24:09	25	10,1	13	23	150
0:24:10	25	10,1	13	23	150
0:24:11	25	10,1	13	23	150
0:24:12	25	10,1	13	23	150
0:24:13	25	10,1	13	23	150
0:24:14	25	10,1	13	23	150
0:24:15	25	10,1	13	23	150
0:24:16	25	10,1	13	23	150
0:24:17	25	10,1	13	23	150
0:24:18	25	10,1	13	23	150
0:24:19	25	10,1	13	23	150
0:24:20	25	10,1	13	23	150
0:24:21	25	10,1	13	23	150
0:24:22	25	10,1	13	23	150
0:24:23	25	10,1	13	23	150
0:24:24	25	10,1	13	23	150
0:24:25	25	10,1	13	23	150
0:24:26	25	10,1	13	23	150
0:24:27	25	10,1	13	23	150
0:24:28	25	10,1	13	23	150
0:24:29	25	10,1	13	23	150
0:24:30	25	10,1	13	23	150
0:24:31	25	10,1	13	23	150
0:24:32	25	10,1	13	23	150
0:24:33	25	10,1	13	23	150
0:24:34	25	10,1	13	23	150
0:24:35	25	10,1	13	23	150
0:24:36	25	10,1	13	23	150
0:24:37	25	10,1	13	23	150
0:24:38	25	10,1	13	23	150
0:24:39	25	10,1	13	23	150
0:24:40	24	10,1	13	23	150
0:24:41	25	10,1	13	23	150
0:24:42	25	10,1	13	23	150
0:24:43	25	10,1	13	23	150
0:24:44	25	10,1	13	23	150
0:24:45	25	10,1	13	23	150
0:24:46	25	10,1	13	23	150
0:24:47	24	10,1	13	23	150
0:24:48	25	10,1	13	23	150
0:24:49	24	10,1	13	23	150
0:24:50	24	10,1	13	23	150
0:24:51	24	10,1	13	23	150
0:24:52	25	10,1	13	23	150
0:24:53	25	10,1	13	23	150
0:24:54	24	10,1	13	23	150
0:24:55	25	10,1	13	23	150
0:24:56	25	10,1	13	23	150
0:24:57	25	10,1	13	23	150
0:24:58	24	10,1	13	23	150
0:24:59	24	10,1	13	23	150
0:25:00	24	10,1	13	23	150
0:25:01	24	10,1	13	23	150
0:25:02	24	10,1	13	23	150
0:25:03	24	10,1	13	23	150
0:25:04	24	10,1	13	23	150
0:25:05	24	10,1	13	23	150
0:25:06	25	10,1	13	23	150
0:25:07	24	10,1	13	23	150
0:25:08	24	10,1	13	23	150
0:25:09	24	10,0	13	23	150
0:25:10	24	10,1	13	23	150
0:25:11	24	10,0	13	23	150
0:25:12	24	10,0	13	23	150
0:25:13	24	10,0	13	23	150
0:25:14	24	10,0	13	23	150
0:25:15	24	10,0	13	23	150
0:25:16	24	10,0	13	23	150
0:25:17	24	10,0	13	23	150
0:25:18	24	10,0	13	23	150
0:25:19	24	10,0	13	23	150
0:25:20	24	10,0	13	23	150
0:25:21	24	10,0	13	23	150
0:25:22	24	10,0	14	23	150
0:25:23	24	10,0	14	23	150
0:25:24	24	10,0	14	23	150
0:25:25	24	10,0	14	23	150
0:25:26	24	10,0	15	23	150
0:25:27	24	10,0	15	23	150
0:25:28	24	10,0	15	23	150
0:25:29	24	10,0	16	23	150
0:25:30	24	10,0	16	23	150
0:25:31	24	10,0	15	23	150
0:25:32	24	10,0	15	23	150
0:25:33	24	10,0	15	23	150
0:25:34	24	10,0	15	23	150
0:25:35	24	10,0	15	23	150
0:25:36	24	10,0	15	23	150
0:25:37	24	10,0	15	23	150
0:25:38	24	10,0	15	23	150
