Repository: ProgWizer/parser

File: project-root/data/Data Acquisition/Data Acquisition/2017 year (147)/17-00145_F.txt (part 1 of 4)
--Test Summary--
Full Path and File Name	
Instrument Name	7322
Instrument Type	Model 7322 Consistometer - Variable Speed
Instrument Serial Number	
Test Start Date	17.10.2017
Test Start Time	15:19:59
Test Stop Date	17.10.2017
Test Stop Time	16:48:41
Test Length	1:28:42
Final Sample Time Offset	1:28:41
Controller Schedule Name	
Sampling Period	1 second
Comments	
Information	WellID	
Information	Customer	
Information	EngName	
Information	CementClass	G
Information	CementMfr	
Information	Additives	100G+2CaCl2
Information	Density	1900
Information	BHCT	
Information	BHST	
Information	FluidLoss	
Information	JobType	
Calculated Value	Time_30Bc	1:28:27
Calculated Value	Time_70Bc	N/A
Initial Temperature (°C)	32 °C
Final Temperature (°C)	27 °C
Initial Pressure (MPa)	0,3 MPa
Final Pressure (MPa)	0,4 MPa
Initial Consistency (Bc)	13 Bc
Final Consistency (Bc)	30 Bc
Initial Wall Temperature (°C)	24 °C
Final Wall Temperature (°C)	25 °C
Initial Motor Speed (RPM)	150 RPM
Final Motor Speed (RPM)	150 RPM
--Data--
Time (HH:MM:SS)	Temperature (°C)	Pressure (MPa)	Consistency (Bc)	Wall Temperature (°C)	Motor Speed (RPM)
0:00:00	32	0,3	13	24	150
0:00:01	32	0,3	13	24	150
0:00:02	32	0,3	13	24	150
0:00:03	32	0,3	13	24	150
0:00:04	32	0,4	13	24	150
0:00:05	32	0,4	13	24	150
0:00:06	32	0,4	13	24	150
0:00:07	32	0,3	13	24	150
0:00:08	32	0,4	13	24	150
0:00:09	32	0,3	13	24	150
0:00:10	32	0,3	13	24	150
0:00:11	32	0,3	13	24	150
0:00:12	32	0,3	13	24	150
0:00:13	32	0,3	13	24	150
0:00:14	32	0,3	13	24	150
0:00:15	32	0,4	13	24	150
0:00:16	32	0,3	13	24	150
0:00:17	32	0,4	13	24	150
0:00:18	32	0,4	13	24	150
0:00:19	32	0,3	13	24	150
0:00:20	32	0,3	13	24	150
0:00:21	32	0,4	13	24	150
0:00:22	32	0,4	13	24	150
0:00:23	31	0,4	13	24	150
0:00:24	31	0,3	13	25	150
0:00:25	31	0,3	13	24	150
0:00:26	31	0,3	13	25	150
0:00:27	31	0,3	13	25	150
0:00:28	31	0,3	13	24	150
0:00:29	31	0,3	13	25	150
0:00:30	31	0,4	12	24	150
0:00:31	31	0,4	12	25	150
0:00:32	31	0,3	12	24	150
0:00:33	31	0,3	12	24	150
0:00:34	31	0,3	12	25	150
0:00:35	31	0,4	12	24	150
0:00:36	31	0,4	12	25	150
0:00:37	31	0,4	12	24	150
0:00:38	31	0,4	12	25	150
0:00:39	31	0,4	12	25	150
0:00:40	31	0,4	12	25	150
0:00:41	31	0,4	12	25	150
0:00:42	31	0,4	12	25	150
0:00:43	31	0,4	12	25	150
0:00:44	31	0,4	12	25	150
0:00:45	31	0,4	12	25	150
0:00:46	31	0,4	12	25	150
0:00:47	31	0,4	12	25	150
0:00:48	31	0,4	12	25	150
0:00:49	31	0,4	12	25	150
0:00:50	31	0,4	12	25	150
0:00:51	31	0,4	12	25	150
0:00:52	31	0,4	12	25	150
0:00:53	31	0,4	12	25	150
0:00:54	31	0,4	12	25	150
0:00:55	31	0,4	12	25	150
0:00:56	31	0,4	12	25	150
0:00:57	31	0,4	12	25	150
0:00:58	31	0,4	12	25	150
0:00:59	31	0,4	12	25	150
0:01:00	31	0,4	12	25	150
0:01:01	31	0,4	12	25	150
0:01:02	31	0,4	12	25	150
0:01:03	31	0,4	12	25	150
0:01:04	31	0,4	12	25	150
0:01:05	31	0,4	12	25	150
0:01:06	31	0,4	12	25	150
0:01:07	31	0,4	12	25	150
0:01:08	31	0,4	12	25	150
0:01:09	31	0,4	12	25	150
0:01:10	31	0,4	12	25	150
0:01:11	31	0,4	12	25	150
0:01:12	31	0,4	12	25	150
0:01:13	31	0,4	12	25	150
0:01:14	31	0,4	12	25	150
0:01:15	31	0,4	12	25	150
0:01:16	31	0,4	12	25	150
0:01:17	31	0,4	12	25	150
0:01:18	31	0,4	12	25	150
0:01:19	31	0,4	12	25	150
0:01:20	31	0,4	12	25	150
0:01:21	31	0,4	12	25	150
0:01:22	31	0,4	12	25	150
0:01:23	31	0,4	12	25	150
0:01:24	31	0,4	12	25	150
0:01:25	30	0,4	12	25	150
0:01:26	30	0,4	12	25	150
0:01:27	30	0,4	12	25	150
0:01:28	30	0,4	12	25	150
0:01:29	30	0,4	12	25	150
0:01:30	30	0,4	12	25	150
0:01:31	30	0,4	12	25	150
0:01:32	30	0,4	12	25	150
0:01:33	30	0,4	12	25	150
0:01:34	30	0,4	12	25	150
0:01:35	30	0,4	12	25	150
0:01:36	30	0,4	12	25	150
0:01:37	30	0,4	12	25	150
0:01:38	30	0,4	12	25	150
0:01:39	30	0,4	12	25	150
0:01:40	30	0,4	12	25	150
0:01:41	30	0,4	12	25	150
0:01:42	30	0,4	12	25	150
0:01:43	30	0,4	12	25	150
0:01:44	30	0,4	12	25	150
0:01:45	30	0,4	12	25	150
0:01:46	30	0,4	12	25	150
0:01:47	30	0,4	12	25	150
0:01:48	30	0,4	12	25	150
0:01:49	30	0,4	12	25	150
0:01:50	30	0,4	12	25	150
0:01:51	30	0,4	12	25	150
0:01:52	30	0,4	12	25	150
0:01:53	30	0,4	12	25	150
0:01:54	30	0,4	12	25	150
0:01:55	30	0,4	12	25	150
0:01:56	30	0,4	12	25	150
0:01:57	30	0,4	12	25	150
0:01:58	30	0,4	12	25	150
0:01:59	30	0,4	12	25	150
0:02:00	30	0,4	12	25	150
0:02:01	30	0,4	12	25	150
0:02:02	30	0,4	12	25	150
0:02:03	30	0,4	12	25	150
0:02:04	30	0,4	12	25	150
0:02:05	30	0,4	12	25	150
0:02:06	30	0,4	12	25	150
0:02:07	30	0,4	12	25	150
0:02:08	30	0,4	12	25	150
0:02:09	30	0,4	12	25	150
0:02:10	30	0,4	12	25	150
0:02:11	30	0,4	12	25	150
0:02:12	30	0,4	12	25	150
0:02:13	30	0,4	12	25	150
0:02:14	30	0,4	12	25	150
0:02:15	30	0,4	12	25	150
0:02:16	30	0,4	12	25	150
0:02:17	30	0,4	12	25	150
0:02:18	30	0,4	12	25	150
0:02:19	30	0,4	12	25	150
0:02:20	30	0,4	12	25	150
0:02:21	30	0,4	12	25	150
0:02:22	30	0,4	12	25	150
0:02:23	30	0,4	12	25	150
0:02:24	30	0,4	11	25	150
0:02:25	30	0,4	11	25	150
0:02:26	30	0,4	11	25	150
0:02:27	30	0,4	11	25	150
0:02:28	30	0,4	11	25	150
0:02:29	30	0,4	11	25	150
0:02:30	30	0,4	11	25	150
0:02:31	30	0,4	11	25	150
0:02:32	30	0,4	11	25	150
0:02:33	30	0,4	11	25	150
0:02:34	30	0,4	11	25	150
0:02:35	30	0,4	11	25	150
0:02:36	30	0,4	11	25	150
0:02:37	30	0,4	11	25	150
0:02:38	30	0,4	11	25	150
0:02:39	30	0,4	11	25	150
0:02:40	30	0,4	11	25	150
0:02:41	30	0,4	11	25	150
0:02:42	30	0,4	11	25	150
0:02:43	30	0,4	11	25	150
0:02:44	30	0,4	11	25	150
0:02:45	30	0,4	11	25	150
0:02:46	30	0,4	11	25	150
0:02:47	30	0,4	11	25	150
0:02:48	30	0,4	11	25	150
0:02:49	30	0,4	11	25	150
0:02:50	30	0,4	11	25	150
0:02:51	30	0,4	11	25	150
0:02:52	30	0,4	11	25	150
0:02:53	30	0,4	11	25	150
0:02:54	30	0,4	11	25	150
0:02:55	30	0,4	11	25	150
0:02:56	30	0,4	11	25	150
0:02:57	30	0,4	11	25	150
0:02:58	30	0,4	11	25	150
0:02:59	30	0,4	11	25	150
0:03:00	30	0,4	11	25	150
0:03:01	30	0,4	11	25	150
0:03:02	30	0,4	11	25	150
0:03:03	30	0,4	11	25	150
0:03:04	30	0,4	11	25	150
0:03:05	30	0,4	11	25	150
0:03:06	30	0,4	11	25	150
0:03:07	30	0,4	11	25	150
0:03:08	30	0,4	11	25	150
0:03:09	30	0,4	11	25	150
0:03:10	30	0,4	11	25	150
0:03:11	30	0,4	11	25	150
0:03:12	29	0,4	11	25	150
0:03:13	29	0,4	11	25	150
0:03:14	29	0,4	11	25	150
0:03:15	29	0,4	11	25	150
0:03:16	29	0,4	11	25	150
0:03:17	29	0,4	11	25	150
0:03:18	29	0,4	11	25	150
0:03:19	29	0,4	11	25	150
0:03:20	29	0,4	11	25	150
0:03:21	29	0,4	11	25	150
0:03:22	29	0,4	11	25	150
0:03:23	29	0,4	11	25	150
0:03:24	29	0,4	11	25	150
0:03:25	29	0,4	11	25	150
0:03:26	29	0,4	11	25	150
0:03:27	29	0,4	11	25	150
0:03:28	29	0,4	11	25	150
0:03:29	29	0,4	11	25	150
0:03:30	29	0,4	11	25	150
0:03:31	29	0,4	11	25	150
0:03:32	29	0,4	11	25	150
0:03:33	29	0,4	11	25	150
0:03:34	29	0,4	11	25	150
0:03:35	29	0,5	11	25	150
0:03:36	29	0,5	11	25	150
0:03:37	29	0,4	11	25	150
0:03:38	29	0,4	11	25	150
0:03:39	29	0,5	11	25	150
0:03:40	29	0,4	11	25	150
0:03:41	29	0,5	11	25	150
0:03:42	29	0,5	11	25	150
0:03:43	29	0,5	11	25	150
0:03:44	29	0,5	11	25	150
0:03:45	29	0,5	11	25	150
0:03:46	29	0,5	11	25	150
0:03:47	29	0,5	11	25	150
0:03:48	29	0,5	10	25	150
0:03:49	29	0,5	10	25	150
0:03:50	29	0,5	10	25	150
0:03:51	29	0,5	10	25	150
0:03:52	29	0,5	10	25	150
0:03:53	29	0,5	10	25	150
0:03:54	29	0,5	10	25	150
0:03:55	29	0,5	10	25	150
0:03:56	29	0,5	10	25	150
0:03:57	29	0,5	10	25	150
0:03:58	29	0,5	10	25	150
0:03:59	29	0,5	10	25	150
0:04:00	29	0,5	10	25	150
0:04:01	29	0,5	10	25	150
0:04:02	29	0,5	10	25	150
0:04:03	29	0,5	10	25	150
0:04:04	29	0,5	10	25	150
0:04:05	29	0,5	10	25	150
0:04:06	29	0,5	10	25	150
0:04:07	29	0,5	10	25	150
0:04:08	29	0,5	10	25	150
0:04:09	29	0,5	10	25	150
0:04:10	29	0,5	10	25	150
0:04:11	29	0,5	10	25	150
0:04:12	29	0,5	10	25	150
0:04:13	29	0,5	10	25	150
0:04:14	29	0,5	10	25	150
0:04:15	29	0,5	10	25	150
0:04:16	29	0,5	10	25	150
0:04:17	29	0,5	10	25	150
0:04:18	29	0,5	10	25	150
0:04:19	29	0,5	10	25	150
0:04:20	29	0,5	10	25	150
0:04:21	29	0,5	10	25	150
0:04:22	29	0,5	10	25	150
0:04:23	29	0,5	10	25	150
0:04:24	29	0,5	10	25	150
0:04:25	29	0,5	10	25	150
0:04:26	29	0,5	10	25	150
0:04:27	29	0,5	10	25	150
0:04:28	29	0,5	10	25	150
0:04:29	29	0,5	10	25	150
0:04:30	29	0,5	10	25	150
0:04:31	29	0,5	10	25	150
0:04:32	29	0,5	10	25	150
0:04:33	29	0,5	10	25	150
0:04:34	29	0,5	10	25	150
0:04:35	29	0,5	10	25	150
0:04:36	29	0,5	10	25	150
0:04:37	29	0,5	10	25	150
0:04:38	29	0,5	10	25	150
0:04:39	29	0,5	10	25	150
0:04:40	29	0,5	10	25	150
0:04:41	29	0,5	10	25	150
0:04:42	29	0,5	10	25	150
0:04:43	29	0,5	10	25	150
0:04:44	29	0,5	10	25	150
0:04:45	29	0,5	10	25	150
0:04:46	29	0,5	10	25	150
0:04:47	29	0,5	10	25	150
0:04:48	29	0,5	10	25	150
0:04:49	29	0,5	10	25	150
0:04:50	29	0,5	10	25	150
0:04:51	29	0,5	10	25	150
0:04:52	29	0,5	10	25	150
0:04:53	29	0,5	10	25	150
0:04:54	29	0,5	10	25	150
0:04:55	29	0,5	10	25	150
0:04:56	29	0,5	10	25	150
0:04:57	29	0,5	10	25	150
0:04:58	29	0,5	10	25	150
0:04:59	29	0,5	10	25	150
0:05:00	29	0,5	10	25	150
0:05:01	29	0,5	10	25	150
0:05:02	29	0,5	10	25	150
0:05:03	29	0,5	10	25	150
0:05:04	29	0,5	10	25	150
0:05:05	29	0,5	10	25	150
0:05:06	29	0,5	10	25	150
0:05:07	29	0,5	10	25	150
0:05:08	29	0,5	10	25	150
0:05:09	29	0,5	10	25	150
0:05:10	29	0,5	10	25	150
0:05:11	29	0,5	10	25	150
0:05:12	29	0,5	10	25	150
0:05:13	29	0,5	10	25	150
0:05:14	29	0,5	10	25	150
0:05:15	29	0,5	10	25	150
0:05:16	29	0,5	10	25	150
0:05:17	29	0,5	10	25	150
0:05:18	29	0,5	10	25	150
0:05:19	29	0,5	10	25	150
0:05:20	29	0,5	10	25	150
0:05:21	29	0,5	10	25	150
0:05:22	29	0,5	10	25	150
0:05:23	29	0,5	10	25	150
0:05:24	29	0,5	10	25	150
0:05:25	29	0,5	10	25	150
0:05:26	29	0,5	10	25	150
0:05:27	29	0,5	10	25	150
0:05:28	29	0,5	10	25	150
0:05:29	29	0,5	10	25	150
0:05:30	29	0,5	10	25	150
0:05:31	29	0,5	10	25	150
0:05:32	29	0,5	10	25	150
0:05:33	29	0,5	10	25	150
0:05:34	29	0,5	10	25	150
0:05:35	29	0,5	10	25	150
0:05:36	29	0,5	10	25	150
0:05:37	29	0,5	10	25	150
0:05:38	29	0,5	10	25	150
0:05:39	29	0,5	10	25	150
0:05:40	29	0,5	10	25	150
0:05:41	29	0,5	10	25	150
0:05:42	29	0,5	10	25	150
0:05:43	29	0,5	10	25	150
0:05:44	29	0,5	10	25	150
0:05:45	28	0,5	10	25	150
0:05:46	28	0,5	10	25	150
0:05:47	28	0,4	10	25	150
0:05:48	28	0,5	10	25	150
0:05:49	28	0,5	10	25	150
0:05:50	28	0,5	10	25	150
0:05:51	28	0,5	10	25	150
0:05:52	28	0,5	10	25	150
0:05:53	28	0,5	10	25	150
0:05:54	28	0,5	10	25	150
0:05:55	28	0,5	10	25	150
0:05:56	28	0,5	10	25	150
0:05:57	28	0,5	10	25	150
0:05:58	28	0,5	10	25	150
0:05:59	28	0,5	10	25	150
0:06:00	28	0,5	10	25	150
0:06:01	28	0,5	10	25	150
0:06:02	28	0,5	10	25	150
0:06:03	28	0,5	10	25	150
0:06:04	28	0,5	10	25	150
0:06:05	28	0,5	10	25	150
0:06:06	28	0,5	10	25	150
0:06:07	28	0,5	10	25	150
0:06:08	28	0,5	10	25	150
0:06:09	28	0,5	10	25	150
0:06:10	28	0,5	10	25	150
0:06:11	28	0,5	10	25	150
0:06:12	28	0,5	10	25	150
0:06:13	28	0,5	10	25	150
0:06:14	28	0,5	10	25	150
0:06:15	28	0,5	10	25	150
0:06:16	28	0,5	10	25	150
0:06:17	28	0,5	10	25	150
0:06:18	28	0,5	10	25	150
0:06:19	28	0,5	10	25	150
0:06:20	28	0,5	10	25	150
0:06:21	28	0,5	10	25	150
0:06:22	28	0,5	10	25	150
0:06:23	28	0,5	10	25	150
0:06:24	28	0,5	10	25	150
0:06:25	28	0,5	10	25	150
0:06:26	28	0,5	10	25	150
0:06:27	28	0,5	10	25	150
0:06:28	28	0,5	10	25	150
0:06:29	28	0,5	10	25	150
0:06:30	28	0,5	10	25	150
0:06:31	28	0,5	10	25	150
0:06:32	28	0,5	10	25	150
0:06:33	28	0,5	10	25	150
0:06:34	28	0,5	10	25	150
0:06:35	28	0,5	10	25	150
0:06:36	28	0,5	10	25	150
0:06:37	28	0,5	10	25	150
0:06:38	28	0,5	10	25	150
0:06:39	28	0,5	10	25	150
0:06:40	28	0,5	10	25	150
0:06:41	28	0,5	10	25	150
0:06:42	28	0,5	10	25	150
0:06:43	28	0,5	10	25	150
0:06:44	28	0,5	10	25	150
0:06:45	28	0,5	10	25	150
0:06:46	28	0,5	10	25	150
0:06:47	28	0,5	10	25	150
0:06:48	28	0,5	10	25	150
0:06:49	28	0,5	10	25	150
0:06:50	28	0,5	10	25	150
0:06:51	28	0,5	10	25	150
0:06:52	28	0,5	10	25	150
0:06:53	28	0,5	10	25	150
0:06:54	28	0,5	10	25	150
0:06:55	28	0,5	10	25	150
0:06:56	28	0,5	10	25	150
0:06:57	28	0,5	10	25	150
0:06:58	28	0,5	10	25	150
0:06:59	28	0,5	10	25	150
0:07:00	28	0,5	10	25	150
0:07:01	28	0,5	10	25	150
0:07:02	28	0,5	10	25	150
0:07:03	28	0,5	10	25	150
0:07:04	28	0,4	10	25	150
0:07:05	28	0,5	10	25	150
0:07:06	28	0,5	10	25	150
0:07:07	28	0,5	10	25	150
0:07:08	28	0,5	10	25	150
0:07:09	28	0,4	10	25	150
0:07:10	28	0,5	10	25	150
0:07:11	28	0,5	10	25	150
0:07:12	28	0,5	10	25	150
0:07:13	28	0,5	10	25	150
0:07:14	28	0,5	10	25	150
0:07:15	28	0,5	10	25	150
0:07:16	28	0,5	10	25	150
0:07:17	28	0,5	10	25	150
0:07:18	28	0,5	10	25	150
0:07:19	28	0,5	10	25	150
0:07:20	28	0,5	10	25	150
0:07:21	28	0,5	9	25	150
0:07:22	28	0,5	9	25	150
0:07:23	28	0,5	9	25	150
0:07:24	28	0,5	9	25	150
0:07:25	28	0,5	9	25	150
0:07:26	28	0,5	9	25	150
0:07:27	28	0,5	9	25	150
0:07:28	28	0,4	9	25	150
0:07:29	28	0,5	9	25	150
0:07:30	28	0,5	9	25	150
0:07:31	28	0,5	9	25	150
0:07:32	28	0,5	9	25	150
0:07:33	28	0,5	9	25	150
0:07:34	28	0,5	9	25	150
0:07:35	28	0,5	9	25	150
0:07:36	28	0,5	9	25	150
0:07:37	28	0,5	9	25	150
0:07:38	28	0,5	9	25	150
0:07:39	28	0,5	9	25	150
0:07:40	28	0,5	9	25	150
0:07:41	28	0,5	9	25	150
0:07:42	28	0,5	9	25	150
0:07:43	28	0,5	9	25	150
0:07:44	28	0,5	9	25	150
0:07:45	28	0,5	9	25	150
0:07:46	28	0,5	9	25	150
0:07:47	28	0,5	9	25	150
0:07:48	28	0,5	9	25	150
0:07:49	28	0,5	9	25	150
0:07:50	28	0,5	9	25	150
0:07:51	28	0,5	9	25	150
0:07:52	28	0,5	9	25	150
0:07:53	28	0,5	9	25	150
0:07:54	28	0,5	9	25	150
0:07:55	28	0,5	9	25	150
0:07:56	28	0,5	9	25	150
0:07:57	28	0,5	9	25	150
0:07:58	28	0,5	9	25	150
0:07:59	28	0,5	9	25	150
0:08:00	28	0,5	9	25	150
0:08:01	28	0,5	9	25	150
0:08:02	28	0,5	9	25	150
0:08:03	28	0,5	9	25	150
0:08:04	28	0,5	9	25	150
0:08:05	28	0,5	9	25	150
0:08:06	28	0,5	9	25	150
0:08:07	28	0,5	9	25	150
0:08:08	28	0,5	9	25	150
0:08:09	28	0,5	9	25	150
0:08:10	28	0,5	9	25	150
0:08:11	28	0,5	9	25	150
0:08:12	28	0,5	9	25	150
0:08:13	28	0,5	9	25	150
0:08:14	28	0,5	9	25	150
0:08:15	28	0,5	9	25	150
0:08:16	28	0,5	9	25	150
0:08:17	28	0,5	9	25	150
0:08:18	28	0,5	9	25	150
0:08:19	28	0,5	9	25	150
0:08:20	28	0,5	9	25	150
0:08:21	28	0,5	9	25	150
0:08:22	28	0,5	9	25	150
0:08:23	28	0,5	9	25	150
0:08:24	28	0,5	9	25	150
0:08:25	28	0,5	9	25	150
0:08:26	28	0,5	9	25	150
0:08:27	28	0,5	9	25	150
0:08:28	28	0,5	9	25	150
0:08:29	28	0,5	9	25	150
0:08:30	28	0,5	9	25	150
0:08:31	28	0,5	9	25	150
0:08:32	28	0,5	9	25	150
0:08:33	28	0,5	9	25	150
0:08:34	28	0,5	9	25	150
0:08:35	28	0,5	9	25	150
0:08:36	28	0,5	9	25	150
0:08:37	28	0,5	9	25	150
0:08:38	28	0,5	9	25	150
0:08:39	28	0,5	9	25	150
0:08:40	28	0,5	9	25	150
0:08:41	28	0,5	9	25	150
0:08:42	28	0,5	9	25	150
0:08:43	28	0,5	9	25	150
0:08:44	28	0,5	9	25	150
0:08:45	28	0,5	9	25	150
0:08:46	28	0,5	9	25	150
0:08:47	28	0,5	9	25	150
0:08:48	28	0,5	9	25	150
0:08:49	28	0,5	9	25	150
0:08:50	28	0,5	9	25	150
0:08:51	28	0,5	9	25	150
0:08:52	28	0,5	9	25	150
0:08:53	28	0,5	9	25	150
0:08:54	28	0,5	9	25	150
0:08:55	28	0,5	9	25	150
0:08:56	28	0,4	9	25	150
0:08:57	28	0,5	9	25	150
0:08:58	28	0,5	9	25	150
0:08:59	28	0,5	9	25	150
0:09:00	28	0,5	9	25	150
0:09:01	28	0,5	9	25	150
0:09:02	28	0,5	9	25	150
0:09:03	28	0,5	9	25	150
0:09:04	28	0,5	9	25	150
0:09:05	28	0,5	9	25	150
0:09:06	28	0,5	9	25	150
0:09:07	28	0,5	9	25	150
0:09:08	28	0,5	9	25	150
0:09:09	28	0,5	9	25	150
0:09:10	28	0,5	9	25	150
0:09:11	28	0,5	9	25	150
0:09:12	28	0,5	9	25	150
0:09:13	27	0,5	9	25	150
0:09:14	27	0,5	9	25	150
0:09:15	28	0,5	9	25	150
0:09:16	27	0,5	9	25	150
0:09:17	27	0,4	9	25	150
0:09:18	27	0,5	9	25	150
0:09:19	27	0,5	9	25	150
0:09:20	27	0,5	9	25	150
0:09:21	27	0,5	9	25	150
0:09:22	27	0,5	9	25	150
0:09:23	27	0,5	9	25	150
0:09:24	27	0,5	9	25	150
0:09:25	27	0,5	9	25	150
0:09:26	27	0,5	9	25	150
0:09:27	27	0,5	9	25	150
0:09:28	27	0,5	9	25	150
0:09:29	27	0,4	9	25	150
0:09:30	27	0,5	9	25	150
0:09:31	27	0,5	9	25	150
0:09:32	27	0,5	9	25	150
0:09:33	27	0,5	9	25	150
0:09:34	27	0,5	9	25	150
0:09:35	27	0,5	9	25	150
0:09:36	27	0,5	9	25	150
0:09:37	27	0,5	9	25	150
0:09:38	27	0,4	9	25	150
0:09:39	27	0,5	9	25	150
0:09:40	27	0,5	9	25	150
0:09:41	27	0,5	9	25	150
0:09:42	27	0,5	9	25	150
0:09:43	27	0,5	9	25	150
0:09:44	27	0,5	9	25	150
0:09:45	27	0,5	9	25	150
0:09:46	27	0,5	9	25	150
0:09:47	27	0,5	9	25	150
0:09:48	27	0,5	9	25	150
0:09:49	27	0,5	9	25	150
0:09:50	27	0,5	9	25	150
0:09:51	27	0,5	9	25	150
0:09:52	27	0,5	9	25	150
0:09:53	27	0,5	9	25	150
0:09:54	27	0,5	9	25	150
0:09:55	27	0,5	9	25	150
0:09:56	27	0,4	9	25	150
0:09:57	27	0,5	9	25	150
0:09:58	27	0,4	9	25	150
0:09:59	27	0,5	9	25	150
0:10:00	27	0,5	9	25	150
0:10:01	27	0,5	9	25	150
0:10:02	27	0,4	9	25	150
0:10:03	27	0,5	9	25	150
0:10:04	27	0,5	9	25	150
0:10:05	27	0,4	9	25	150
0:10:06	27	0,5	9	25	150
0:10:07	27	0,5	9	25	150
0:10:08	27	0,5	9	25	150
0:10:09	27	0,5	9	25	150
0:10:10	27	0,5	9	25	150
0:10:11	27	0,5	9	25	150
0:10:12	27	0,4	9	25	150
0:10:13	27	0,5	9	25	150
0:10:14	27	0,5	9	25	150
0:10:15	27	0,5	9	25	150
0:10:16	27	0,5	9	25	150
0:10:17	27	0,4	9	25	150
0:10:18	27	0,5	9	25	150
0:10:19	27	0,5	9	25	150
0:10:20	27	0,5	9	25	150
0:10:21	27	0,5	9	25	150
0:10:22	27	0,5	9	25	150
0:10:23	27	0,5	9	25	150
0:10:24	27	0,5	9	25	150
0:10:25	27	0,5	9	25	150
0:10:26	27	0,5	9	25	150
0:10:27	27	0,5	9	25	150
0:10:28	27	0,5	9	25	150
0:10:29	27	0,5	9	25	150
0:10:30	27	0,5	9	25	150
0:10:31	27	0,5	9	25	150
0:10:32	27	0,4	9	25	150
0:10:33	27	0,5	9	25	150
0:10:34	27	0,5	9	25	150
0:10:35	27	0,5	9	25	150
0:10:36	27	0,5	9	25	150
0:10:37	27	0,5	9	25	150
0:10:38	27	0,5	9	25	150
0:10:39	27	0,5	9	25	150
0:10:40	27	0,5	9	25	150
0:10:41	27	0,5	9	25	150
0:10:42	27	0,5	9	25	150
0:10:43	27	0,5	9	25	150
0:10:44	27	0,5	9	25	150
0:10:45	27	0,5	9	25	150
0:10:46	27	0,5	9	25	150
0:10:47	27	0,5	9	25	150
0:10:48	27	0,5	9	25	150
0:10:49	27	0,4	9	25	150
0:10:50	27	0,5	9	25	150
0:10:51	27	0,5	9	25	150
0:10:52	27	0,5	9	25	150
0:10:53	27	0,5	9	25	150
0:10:54	27	0,5	9	25	150
0:10:55	27	0,5	9	25	150
0:10:56	27	0,5	9	25	150
0:10:57	27	0,5	9	25	150
0:10:58	27	0,5	9	25	150
0:10:59	27	0,5	9	25	150
0:11:00	27	0,5	9	25	150
0:11:01	27	0,5	9	25	150
0:11:02	27	0,5	9	25	150
0:11:03	27	0,5	9	25	150
0:11:04	27	0,5	9	25	150
0:11:05	27	0,5	9	25	150
0:11:06	27	0,5	9	25	150
0:11:07	27	0,5	9	25	150
0:11:08	27	0,5	9	25	150
0:11:09	27	0,4	9	25	150
0:11:10	27	0,5	9	25	150
0:11:11	27	0,5	9	25	150
0:11:12	27	0,5	9	25	150
0:11:13	27	0,5	9	25	150
0:11:14	27	0,5	9	25	150
0:11:15	27	0,5	9	25	150
0:11:16	27	0,5	9	25	150
0:11:17	27	0,4	9	25	150
0:11:18	27	0,4	9	25	150
0:11:19	27	0,5	9	25	150
0:11:20	27	0,4	9	25	150
0:11:21	27	0,5	9	25	150
0:11:22	27	0,4	9	25	150
0:11:23	27	0,5	9	25	150
0:11:24	27	0,5	9	25	150
0:11:25	27	0,5	9	25	150
0:11:26	27	0,4	9	25	150
0:11:27	27	0,5	9	25	150
0:11:28	27	0,4	9	25	150
0:11:29	27	0,5	9	25	150
0:11:30	27	0,5	9	25	150
0:11:31	27	0,5	9	25	150
0:11:32	27	0,5	9	25	150
0:11:33	27	0,5	9	25	150
0:11:34	27	0,5	9	25	150
0:11:35	27	0,5	9	25	150
0:11:36	27	0,5	9	25	150
0:11:37	27	0,5	9	25	150
0:11:38	27	0,5	9	25	150
0:11:39	27	0,5	9	25	150
0:11:40	27	0,5	9	25	150
0:11:41	27	0,5	9	25	150
0:11:42	27	0,4	9	25	150
0:11:43	27	0,5	9	25	150
0:11:44	27	0,4	9	25	150
0:11:45	27	0,4	9	25	150
0:11:46	27	0,4	9	25	150
0:11:47	27	0,5	9	25	150
0:11:48	27	0,4	9	25	150
0:11:49	27	0,4	9	25	150
0:11:50	27	0,5	9	25	150
0:11:51	27	0,5	9	25	150
0:11:52	27	0,5	9	25	150
0:11:53	27	0,4	9	25	150
0:11:54	27	0,5	9	25	150
0:11:55	27	0,5	9	25	150
0:11:56	27	0,5	9	25	150
0:11:57	27	0,5	9	25	150
0:11:58	27	0,5	9	25	150
0:11:59	27	0,5	9	25	150
0:12:00	27	0,5	9	25	150
0:12:01	27	0,5	9	25	150
0:12:02	27	0,5	9	25	150
0:12:03	27	0,5	9	25	150
0:12:04	27	0,5	9	25	150
0:12:05	27	0,5	9	25	150
0:12:06	27	0,5	9	25	150
0:12:07	27	0,4	9	25	150
0:12:08	27	0,5	9	25	150
0:12:09	27	0,5	9	25	150
0:12:10	27	0,4	9	25	150
0:12:11	27	0,5	9	25	150
0:12:12	27	0,4	9	25	150
0:12:13	27	0,4	9	25	150
0:12:14	27	0,5	9	25	150
0:12:15	27	0,5	9	25	150
0:12:16	27	0,5	9	25	150
0:12:17	27	0,5	9	25	150
0:12:18	27	0,4	9	25	150
0:12:19	27	0,4	9	25	150
0:12:20	27	0,4	9	25	150
0:12:21	27	0,5	9	25	150
0:12:22	27	0,5	9	25	150
0:12:23	27	0,4	9	25	150
0:12:24	27	0,4	9	25	150
0:12:25	27	0,5	9	25	150
0:12:26	27	0,4	9	25	150
0:12:27	27	0,4	9	25	150
0:12:28	27	0,4	9	25	150
0:12:29	27	0,4	9	25	150
0:12:30	27	0,4	9	25	150
0:12:31	27	0,4	9	25	150
0:12:32	27	0,4	9	25	150
0:12:33	27	0,5	9	25	150
0:12:34	27	0,4	9	25	150
0:12:35	27	0,4	9	25	150
0:12:36	27	0,4	9	25	150
0:12:37	27	0,4	9	25	150
0:12:38	27	0,4	9	25	150
0:12:39	27	0,4	9	25	150
0:12:40	27	0,4	9	25	150
0:12:41	27	0,4	9	25	150
0:12:42	27	0,5	9	25	150
0:12:43	27	0,4	9	25	150
0:12:44	27	0,4	9	25	150
0:12:45	27	0,4	9	25	150
0:12:46	27	0,4	9	25	150
0:12:47	27	0,4	9	25	150
0:12:48	27	0,5	9	25	150
0:12:49	27	0,4	9	25	150
0:12:50	27	0,4	9	25	150
0:12:51	27	0,4	9	25	150
0:12:52	27	0,4	9	25	150
0:12:53	27	0,4	9	25	150
0:12:54	27	0,4	9	25	150
0:12:55	27	0,5	9	25	150
0:12:56	27	0,4	9	25	150
0:12:57	27	0,5	9	25	150
0:12:58	27	0,4	9	25	150
0:12:59	27	0,4	9	25	150
0:13:00	27	0,4	9	25	150
0:13:01	27	0,4	9	25	150
0:13:02	27	0,4	9	25	150
0:13:03	27	0,4	9	25	150
0:13:04	27	0,5	9	25	150
0:13:05	27	0,4	9	25	150
0:13:06	27	0,5	9	25	150
0:13:07	27	0,5	9	25	150
0:13:08	27	0,5	9	25	150
0:13:09	27	0,5	9	25	150
0:13:10	27	0,5	9	25	150
0:13:11	27	0,5	9	25	150
0:13:12	27	0,4	9	25	150
0:13:13	27	0,5	9	25	150
0:13:14	27	0,4	9	25	150
0:13:15	27	0,4	9	25	150
0:13:16	27	0,5	9	25	150
0:13:17	27	0,4	9	25	150
0:13:18	27	0,4	9	25	150
0:13:19	27	0,5	9	25	150
0:13:20	27	0,5	9	25	150
0:13:21	27	0,5	9	25	150
0:13:22	27	0,5	9	25	150
0:13:23	27	0,5	9	25	150
0:13:24	27	0,5	9	25	150
0:13:25	27	0,5	9	25	150
0:13:26	27	0,5	9	25	150
0:13:27	27	0,5	9	25	150
0:13:28	27	0,5	9	25	150
0:13:29	27	0,4	9	25	150
0:13:30	27	0,4	9	25	150
0:13:31	27	0,5	9	25	150
0:13:32	27	0,4	9	25	150
0:13:33	27	0,5	9	25	150
0:13:34	27	0,4	9	25	150
0:13:35	27	0,5	9	25	150
0:13:36	27	0,5	9	25	150
0:13:37	27	0,4	9	25	150
0:13:38	27	0,5	9	25	150
0:13:39	27	0,4	9	25	150
0:13:40	27	0,5	9	25	150
0:13:41	27	0,4	9	25	150
0:13:42	27	0,4	9	25	150
0:13:43	27	0,5	9	25	150
0:13:44	27	0,4	9	25	150
0:13:45	27	0,4	9	25	150
0:13:46	27	0,4	9	25	150
0:13:47	27	0,4	9	25	150
0:13:48	27	0,4	9	25	150
0:13:49	27	0,4	9	25	150
0:13:50	27	0,5	9	25	150
0:13:51	27	0,4	9	25	150
0:13:52	27	0,4	9	25	150
0:13:53	27	0,4	9	25	150
0:13:54	27	0,4	9	25	150
0:13:55	27	0,5	9	25	150
0:13:56	27	0,5	9	25	150
0:13:57	27	0,5	9	25	150
0:13:58	27	0,5	9	25	150
0:13:59	27	0,5	9	25	150
0:14:00	27	0,5	9	25	150
0:14:01	27	0,5	9	25	150
0:14:02	27	0,4	9	25	150
0:14:03	27	0,5	9	25	150
0:14:04	27	0,4	9	25	150
0:14:05	27	0,4	9	25	150
0:14:06	27	0,5	9	25	150
0:14:07	27	0,4	8	25	150
0:14:08	27	0,5	9	25	150
0:14:09	27	0,5	9	25	150
0:14:10	27	0,4	9	25	150
0:14:11	27	0,4	9	25	150
0:14:12	27	0,4	9	25	150
0:14:13	27	0,4	9	25	150
0:14:14	27	0,5	9	25	150
0:14:15	27	0,4	9	25	150
0:14:16	27	0,4	9	25	150
0:14:17	27	0,4	9	25	150
0:14:18	27	0,5	9	25	150
0:14:19	27	0,4	9	25	150
0:14:20	27	0,4	9	25	150
0:14:21	27	0,4	9	25	150
0:14:22	27	0,4	9	25	150
0:14:23	27	0,5	9	25	150
0:14:24	27	0,4	9	25	150
0:14:25	27	0,5	9	25	150
0:14:26	27	0,4	9	25	150
0:14:27	26	0,4	9	25	150
0:14:28	27	0,5	9	25	150
0:14:29	27	0,4	9	25	150
0:14:30	27	0,4	9	25	150
0:14:31	27	0,4	9	25	150
0:14:32	27	0,4	9	25	150
0:14:33	26	0,4	9	25	150
0:14:34	26	0,4	9	25	150
0:14:35	26	0,4	9	25	150
0:14:36	26	0,4	9	25	150
0:14:37	26	0,5	9	25	150
0:14:38	26	0,4	9	25	150
0:14:39	26	0,5	9	25	150
0:14:40	26	0,5	9	25	150
0:14:41	26	0,4	9	25	150
0:14:42	26	0,4	9	25	150
0:14:43	26	0,4	9	25	150
0:14:44	26	0,4	9	25	150
0:14:45	26	0,4	9	25	150
0:14:46	26	0,5	9	25	150
0:14:47	26	0,4	9	25	150
0:14:48	26	0,4	9	25	150
0:14:49	26	0,4	9	25	150
0:14:50	26	0,4	9	25	150
0:14:51	26	0,4	9	25	150
0:14:52	26	0,4	9	25	150
0:14:53	26	0,4	9	25	150
0:14:54	26	0,4	9	25	150
0:14:55	26	0,5	9	25	150
0:14:56	26	0,5	9	25	150
0:14:57	26	0,5	9	25	150
0:14:58	26	0,5	8	25	150
0:14:59	26	0,5	9	25	150
0:15:00	26	0,5	9	25	150
0:15:01	26	0,5	9	25	150
0:15:02	26	0,5	9	25	150
0:15:03	26	0,5	9	25	150
0:15:04	26	0,4	9	25	150
0:15:05	26	0,5	9	25	150
0:15:06	26	0,4	9	25	150
0:15:07	26	0,4	9	25	150
0:15:08	26	0,5	9	25	150
0:15:09	26	0,5	9	25	150
0:15:10	26	0,4	9	25	150
0:15:11	26	0,5	9	25	150
0:15:12	26	0,4	9	25	150
0:15:13	26	0,4	9	25	150
0:15:14	26	0,4	9	25	150
0:15:15	26	0,5	9	25	150
0:15:16	26	0,4	9	25	150
0:15:17	26	0,4	9	25	150
0:15:18	26	0,5	9	25	150
0:15:19	26	0,4	9	25	150
0:15:20	26	0,4	9	25	150
0:15:21	26	0,4	9	25	150
0:15:22	26	0,5	8	25	150
0:15:23	26	0,5	8	25	150
0:15:24	26	0,5	9	25	150
0:15:25	26	0,5	9	25	150
0:15:26	26	0,5	9	25	150
0:15:27	26	0,5	9	25	150
0:15:28	26	0,5	9	25	150
0:15:29	26	0,5	9	25	150
0:15:30	26	0,4	9	25	150
0:15:31	26	0,4	9	25	150
0:15:32	26	0,4	9	25	150
0:15:33	26	0,4	8	25	150
0:15:34	26	0,5	9	25	150
0:15:35	26	0,5	9	25	150
0:15:36	26	0,5	9	25	150
0:15:37	26	0,4	9	25	150
0:15:38	26	0,4	9	25	150
0:15:39	26	0,4	9	25	150
0:15:40	26	0,5	9	25	150
0:15:41	26	0,4	9	25	150
0:15:42	26	0,5	9	25	150
0:15:43	26	0,5	9	25	150
0:15:44	26	0,5	9	25	150
0:15:45	26	0,5	9	25	150
0:15:46	26	0,4	9	25	150
0:15:47	26	0,4	9	25	150
0:15:48	26	0,5	9	25	150
0:15:49	26	0,5	9	25	150
0:15:50	26	0,5	9	25	150
0:15:51	26	0,4	9	25	150
0:15:52	26	0,4	9	25	150
0:15:53	26	0,5	9	25	150
0:15:54	26	0,5	9	25	150
0:15:55	26	0,5	9	25	150
0:15:56	26	0,5	9	25	150
0:15:57	26	0,5	9	25	150
0:15:58	26	0,5	9	25	150
0:15:59	26	0,5	9	25	150
0:16:00	26	0,5	9	25	150
0:16:01	26	0,5	8	25	150
0:16:02	26	0,4	9	25	150
0:16:03	26	0,4	9	25	150
0:16:04	26	0,4	9	25	150
0:16:05	26	0,5	9	25	150
0:16:06	26	0,4	8	25	150
0:16:07	26	0,4	8	25	150
0:16:08	26	0,5	9	25	150
0:16:09	26	0,5	9	25	150
0:16:10	26	0,4	9	25	150
0:16:11	26	0,4	9	25	150
0:16:12	26	0,5	9	25	150
0:16:13	26	0,4	9	25	150
0:16:14	26	0,4	9	25	150
0:16:15	26	0,5	9	25	150
0:16:16	26	0,4	9	25	150
0:16:17	26	0,4	9	25	150
0:16:18	26	0,5	9	25	150
0:16:19	26	0,4	9	25	150
0:16:20	26	0,5	9	25	150
0:16:21	26	0,4	9	25	150
0:16:22	26	0,4	9	25	150
0:16:23	26	0,4	9	25	150
0:16:24	26	0,4	9	25	150
0:16:25	26	0,5	9	25	150
0:16:26	26	0,4	9	25	150
0:16:27	26	0,4	9	25	150
0:16:28	26	0,4	8	25	150
0:16:29	26	0,4	9	25	150
0:16:30	26	0,4	9	25	150
0:16:31	26	0,4	9	25	150
0:16:32	26	0,5	9	25	150
0:16:33	26	0,4	9	25	150
0:16:34	26	0,4	9	25	150
0:16:35	26	0,4	9	25	150
0:16:36	26	0,4	9	25	150
0:16:37	26	0,4	8	25	150
0:16:38	26	0,4	9	25	150
0:16:39	26	0,4	9	25	150
0:16:40	26	0,4	9	25	150
0:16:41	26	0,4	9	25	150
0:16:42	26	0,4	9	25	150
0:16:43	26	0,5	9	25	150
0:16:44	26	0,5	9	25	150
0:16:45	26	0,4	9	25	150
0:16:46	26	0,5	9	25	150
0:16:47	26	0,4	9	25	150
0:16:48	26	0,4	8	25	150
0:16:49	26	0,5	9	25	150
0:16:50	26	0,4	9	25	150
0:16:51	26	0,5	9	25	150
0:16:52	26	0,5	8	25	150
0:16:53	26	0,4	8	25	150
0:16:54	26	0,5	8	25	150
0:16:55	26	0,5	8	25	150
0:16:56	26	0,5	8	25	150
0:16:57	26	0,5	8	25	150
0:16:58	26	0,5	8	25	150
0:16:59	26	0,5	8	25	150
0:17:00	26	0,5	8	25	150
0:17:01	26	0,5	8	25	150
0:17:02	26	0,5	8	25	150
0:17:03	26	0,5	8	25	150
0:17:04	26	0,5	8	25	150
0:17:05	26	0,4	8	25	150
0:17:06	26	0,5	8	25	150
0:17:07	26	0,4	8	25	150
0:17:08	26	0,4	8	25	150
0:17:09	26	0,5	8	25	150
0:17:10	26	0,4	8	25	150
0:17:11	26	0,4	8	25	150
0:17:12	26	0,4	8	25	150
0:17:13	26	0,4	8	25	150
0:17:14	26	0,4	8	25	150
0:17:15	26	0,4	8	25	150
0:17:16	26	0,4	8	25	150
0:17:17	26	0,5	8	25	150
0:17:18	26	0,4	8	25	150
0:17:19	26	0,4	8	25	150
0:17:20	26	0,4	8	25	150
0:17:21	26	0,4	8	25	150
0:17:22	26	0,4	8	25	150
0:17:23	26	0,4	8	25	150
0:17:24	26	0,5	8	25	150
0:17:25	26	0,4	8	25	150
0:17:26	26	0,4	8	25	150
0:17:27	26	0,5	8	25	150
0:17:28	26	0,4	8	25	150
0:17:29	26	0,4	8	25	150
0:17:30	26	0,4	8	25	150
0:17:31	26	0,4	8	25	150
0:17:32	26	0,4	8	25	150
0:17:33	26	0,5	8	25	150
0:17:34	26	0,4	8	25	150
0:17:35	26	0,5	8	25	150
0:17:36	26	0,5	8	25	150
0:17:37	26	0,5	8	25	150
0:17:38	26	0,4	8	25	150
0:17:39	26	0,4	8	25	150
0:17:40	26	0,4	8	25	150
0:17:41	26	0,4	8	25	150
0:17:42	26	0,4	8	25	150
0:17:43	26	0,4	8	24	150
0:17:44	26	0,4	8	25	150
0:17:45	26	0,5	8	25	150
0:17:46	26	0,4	8	25	150
0:17:47	26	0,4	8	25	150
0:17:48	26	0,4	8	25	150
0:17:49	26	0,5	8	25	150
0:17:50	26	0,4	8	25	150
0:17:51	26	0,5	8	25	150
0:17:52	26	0,5	8	25	150
0:17:53	26	0,5	8	25	150
0:17:54	26	0,5	8	25	150
0:17:55	26	0,5	8	25	150
0:17:56	26	0,5	8	25	150
0:17:57	26	0,5	8	25	150
0:17:58	26	0,5	8	25	150
0:17:59	26	0,5	8	25	150
0:18:00	26	0,5	8	25	150
0:18:01	26	0,5	8	25	150
0:18:02	26	0,5	8	25	150
0:18:03	26	0,5	8	25	150
0:18:04	26	0,5	8	25	150
0:18:05	26	0,4	8	25	150
0:18:06	26	0,4	8	25	150
0:18:07	26	0,4	8	25	150
0:18:08	26	0,4	8	25	150
0:18:09	26	0,4	8	25	150
0:18:10	26	0,4	8	25	150
0:18:11	26	0,4	8	25	150
0:18:12	26	0,4	8	25	150
0:18:13	26	0,4	8	25	150
0:18:14	26	0,4	8	25	150
0:18:15	26	0,4	8	25	150
0:18:16	26	0,4	8	24	150
0:18:17	26	0,5	8	25	150
0:18:18	26	0,4	8	25	150
0:18:19	26	0,4	8	25	150
0:18:20	26	0,4	8	25	150
0:18:21	26	0,4	8	25	150
0:18:22	26	0,4	8	25	150
0:18:23	26	0,4	8	25	150
0:18:24	26	0,4	8	25	150
0:18:25	26	0,4	8	25	150
0:18:26	26	0,4	8	25	150
0:18:27	26	0,4	8	25	150
0:18:28	26	0,4	8	25	150
0:18:29	26	0,4	8	25	150
0:18:30	26	0,4	8	25	150
0:18:31	26	0,4	8	25	150
0:18:32	26	0,4	8	25	150
0:18:33	26	0,4	8	25	150
0:18:34	26	0,4	8	25	150
0:18:35	26	0,4	8	25	150
0:18:36	26	0,4	8	25	150
0:18:37	26	0,4	8	25	150
0:18:38	26	0,4	8	25	150
0:18:39	26	0,4	8	25	150
0:18:40	26	0,4	8	25	150
0:18:41	26	0,4	8	25	150
0:18:42	26	0,5	8	25	150
0:18:43	26	0,4	8	25	150
0:18:44	26	0,5	8	25	150
0:18:45	26	0,4	8	25	150
0:18:46	26	0,4	8	25	150
0:18:47	26	0,5	8	25	150
0:18:48	26	0,4	8	25	150
0:18:49	26	0,5	8	25	150
0:18:50	26	0,5	8	25	150
0:18:51	26	0,4	8	25	150
0:18:52	26	0,4	8	25	150
0:18:53	26	0,5	8	25	150
0:18:54	26	0,5	8	25	150
0:18:55	26	0,5	8	24	150
0:18:56	26	0,5	8	25	150
0:18:57	26	0,5	8	25	150
0:18:58	26	0,5	8	25	150
0:18:59	26	0,5	8	25	150
0:19:00	26	0,5	8	24	150
0:19:01	26	0,4	8	25	150
0:19:02	26	0,5	8	25	150
0:19:03	26	0,5	8	25	150
0:19:04	26	0,4	8	25	150
0:19:05	26	0,4	8	25	150
0:19:06	26	0,4	8	25	150
0:19:07	26	0,4	8	25	150
0:19:08	26	0,5	8	25	150
0:19:09	26	0,4	8	25	150
0:19:10	26	0,4	8	25	150
0:19:11	26	0,4	8	25	150
0:19:12	26	0,4	8	25	150
0:19:13	26	0,4	8	25	150
0:19:14	26	0,4	8	25	150
0:19:15	26	0,4	8	24	150
0:19:16	26	0,4	8	25	150
0:19:17	26	0,5	8	25	150
0:19:18	26	0,4	8	25	150
0:19:19	26	0,4	8	25	150
0:19:20	26	0,4	8	25	150
0:19:21	26	0,4	8	25	150
0:19:22	26	0,4	8	25	150
0:19:23	26	0,4	8	25	150
0:19:24	26	0,5	8	25	150
0:19:25	26	0,4	8	25	150
0:19:26	26	0,5	8	25	150
0:19:27	26	0,4	8	25	150
0:19:28	26	0,4	8	25	150
0:19:29	26	0,4	8	25	150
0:19:30	26	0,4	8	25	150
0:19:31	26	0,4	8	25	150
0:19:32	26	0,4	8	25	150
0:19:33	26	0,4	8	25	150
0:19:34	26	0,4	8	25	150
0:19:35	26	0,4	8	25	150
0:19:36	26	0,4	8	25	150
0:19:37	26	0,5	8	25	150
0:19:38	26	0,4	8	25	150
0:19:39	26	0,4	8	25	150
0:19:40	26	0,4	8	25	150
0:19:41	26	0,4	8	25	150
0:19:42	26	0,4	8	25	150
0:19:43	26	0,4	8	25	150
0:19:44	26	0,4	8	25	150
0:19:45	26	0,4	8	25	150
0:19:46	26	0,4	8	25	150
0:19:47	26	0,4	8	25	150
0:19:48	26	0,4	8	25	150
0:19:49	26	0,4	8	25	150
0:19:50	26	0,4	8	25	150
0:19:51	26	0,4	8	25	150
0:19:52	26	0,4	8	25	150
0:19:53	26	0,4	8	25	150
0:19:54	26	0,5	8	25	150
0:19:55	26	0,5	8	25	150
0:19:56	26	0,5	8	25	150
0:19:57	26	0,5	8	25	150
0:19:58	26	0,5	8	25	150
0:19:59	26	0,5	8	24	150
0:20:00	26	0,4	8	25	150
0:20:01	26	0,4	8	25	150
0:20:02	26	0,4	8	25	150
0:20:03	26	0,4	8	25	150
0:20:04	26	0,4	8	25	150
0:20:05	26	0,4	8	25	150
0:20:06	26	0,4	8	25	150
0:20:07	26	0,4	8	25	150
0:20:08	26	0,4	8	25	150
0:20:09	26	0,4	8	25	150
0:20:10	26	0,4	8	25	150
0:20:11	26	0,4	8	25	150
0:20:12	26	0,4	8	25	150
0:20:13	26	0,4	8	25	150
0:20:14	26	0,4	8	24	150
0:20:15	26	0,4	8	25	150
0:20:16	26	0,4	8	25	150
0:20:17	26	0,4	8	25	150
0:20:18	26	0,4	8	25	150
0:20:19	26	0,4	8	25	150
0:20:20	26	0,4	8	25	150
0:20:21	26	0,4	8	25	150
0:20:22	26	0,4	8	25	150
0:20:23	26	0,4	8	25	150
0:20:24	26	0,4	8	25	150
0:20:25	26	0,4	8	25	150
0:20:26	26	0,4	8	25	150
0:20:27	26	0,4	8	25	150
0:20:28	26	0,4	8	25	150
0:20:29	26	0,4	8	25	150
0:20:30	26	0,4	8	25	150
0:20:31	26	0,4	8	25	150
0:20:32	26	0,4	8	25	150
0:20:33	26	0,4	8	25	150
0:20:34	26	0,4	8	25	150
0:20:35	26	0,4	8	25	150
0:20:36	26	0,4	8	25	150
0:20:37	26	0,4	8	25	150
0:20:38	26	0,4	8	25	150
0:20:39	26	0,4	8	25	150
0:20:40	26	0,4	8	25	150
0:20:41	26	0,4	8	25	150
0:20:42	26	0,4	8	25	150
0:20:43	26	0,4	8	25	150
0:20:44	26	0,4	8	25	150
0:20:45	26	0,5	8	25	150
0:20:46	26	0,4	8	25	150
0:20:47	26	0,4	8	25	150
0:20:48	26	0,4	8	25	150
0:20:49	26	0,4	8	25	150
0:20:50	26	0,4	8	24	150
0:20:51	26	0,4	8	25	150
0:20:52	26	0,4	8	24	150
0:20:53	26	0,4	8	24	150
0:20:54	26	0,5	8	25	150
0:20:55	26	0,5	8	25	150
0:20:56	26	0,5	8	25	150
0:20:57	26	0,5	8	25	150
0:20:58	26	0,5	8	25	150
0:20:59	26	0,4	8	24	150
0:21:00	26	0,4	8	25	150
0:21:01	26	0,4	8	25	150
0:21:02	26	0,4	8	25	150
0:21:03	26	0,4	8	25	150
0:21:04	26	0,4	8	25	150
0:21:05	26	0,4	8	25	150
0:21:06	26	0,4	8	25	150
0:21:07	26	0,4	8	25	150
0:21:08	26	0,4	8	25	150
0:21:09	26	0,4	8	25	150
0:21:10	26	0,4	8	25	150
0:21:11	26	0,4	8	25	150
0:21:12	26	0,4	8	25	150
0:21:13	26	0,4	8	25	150
0:21:14	26	0,4	8	25	150
0:21:15	26	0,4	8	25	150
0:21:16	26	0,4	8	25	150
0:21:17	26	0,4	8	25	150
0:21:18	26	0,4	8	25	150
0:21:19	26	0,4	8	25	150
0:21:20	26	0,4	8	25	150
0:21:21	26	0,4	8	25	150
0:21:22	26	0,4	8	25	150
0:21:23	26	0,4	8	25	150
0:21:24	26	0,4	8	25	150
0:21:25	26	0,4	8	25	150
0:21:26	26	0,4	8	25	150
0:21:27	26	0,4	8	24	150
0:21:28	26	0,4	8	25	150
0:21:29	26	0,4	8	25	150
0:21:30	26	0,4	8	25	150
0:21:31	26	0,4	8	25	150
0:21:32	26	0,4	8	25	150
0:21:33	26	0,4	8	24	150
0:21:34	26	0,4	8	24	150
0:21:35	26	0,4	8	25	150
0:21:36	26	0,4	8	24	150
0:21:37	26	0,4	8	24	150
0:21:38	26	0,4	8	25	150
0:21:39	26	0,4	8	25	150
0:21:40	26	0,4	8	24	150
0:21:41	26	0,4	8	25	150
0:21:42	26	0,4	8	25	150
0:21:43	26	0,4	8	25	150
0:21:44	26	0,4	8	25	150
0:21:45	26	0,4	8	25	150
0:21:46	26	0,4	8	25	150
0:21:47	26	0,4	8	24	150
0:21:48	26	0,4	8	25	150
0:21:49	26	0,4	8	24	150
0:21:50	26	0,4	8	25	150
0:21:51	26	0,4	8	25	150
0:21:52	26	0,4	8	25	150
0:21:53	26	0,4	8	25	150
0:21:54	26	0,5	8	25	150
0:21:55	26	0,5	8	25	150
0:21:56	26	0,5	8	25	150
0:21:57	26	0,5	8	25	150
0:21:58	26	0,5	8	25	150
0:21:59	26	0,5	8	25	150
0:22:00	26	0,4	8	25	150
0:22:01	26	0,4	8	24	150
0:22:02	26	0,4	8	25	150
0:22:03	26	0,4	8	25	150
0:22:04	26	0,4	8	24	150
0:22:05	26	0,4	8	25	150
0:22:06	26	0,4	8	25	150
0:22:07	26	0,4	8	25	150
0:22:08	26	0,4	8	25	150
0:22:09	26	0,4	8	25	150
0:22:10	26	0,4	8	25	150
0:22:11	26	0,4	8	25	150
0:22:12	26	0,4	8	25	150
0:22:13	26	0,4	8	25	150
0:22:14	26	0,4	8	25	150
0:22:15	26	0,4	8	25	150
0:22:16	26	0,4	8	25	150
0:22:17	26	0,4	8	25	150
0:22:18	26	0,4	8	25	150
0:22:19	26	0,4	8	25	150
0:22:20	26	0,4	8	25	150
0:22:21	26	0,4	8	25	150
0:22:22	26	0,4	8	25	150
0:22:23	26	0,4	8	25	150
0:22:24	26	0,4	8	25	150
0:22:25	26	0,4	8	25	150
0:22:26	26	0,4	8	25	150
0:22:27	26	0,4	8	24	150
0:22:28	26	0,4	8	25	150
0:22:29	26	0,4	8	25	150
0:22:30	26	0,4	8	25	150
0:22:31	26	0,4	8	24	150
0:22:32	26	0,4	8	25	150
0:22:33	26	0,4	8	25	150
0:22:34	26	0,4	8	25	150
0:22:35	26	0,4	8	25	150
0:22:36	26	0,4	8	25	150
0:22:37	26	0,4	8	25	150
0:22:38	26	0,4	8	24	150
0:22:39	26	0,4	8	25	150
0:22:40	26	0,4	8	25	150
0:22:41	26	0,4	8	25	150
0:22:42	26	0,4	8	24	150
0:22:43	26	0,4	8	25	150
0:22:44	26	0,4	8	25	150
0:22:45	26	0,4	8	25	150
0:22:46	26	0,4	8	25	150
0:22:47	26	0,4	8	25	150
0:22:48	26	0,4	8	25	150
0:22:49	26	0,4	8	25	150
0:22:50	26	0,4	8	24	150
0:22:51	26	0,4	8	25	150
0:22:52	26	0,4	8	25	150
0:22:53	26	0,4	8	25	150
0:22:54	26	0,5	8	25	150
0:22:55	26	0,5	8	24	150
0:22:56	26	0,5	8	24	150
0:22:57	26	0,5	8	24	150
0:22:58	26	0,5	8	25	150
0:22:59	26	0,4	8	24	150
0:23:00	26	0,4	8	24	150
0:23:01	26	0,4	8	25	150
0:23:02	26	0,4	8	25	150
0:23:03	26	0,4	8	25	150
0:23:04	26	0,4	8	25	150
0:23:05	26	0,4	8	25	150
0:23:06	26	0,4	8	25	150
0:23:07	26	0,4	8	25	150
0:23:08	26	0,4	8	24	150
0:23:09	26	0,4	8	25	150
0:23:10	26	0,4	8	25	150
0:23:11	26	0,4	8	25	150
0:23:12	26	0,4	8	25	150
0:23:13	26	0,4	8	25	150
0:23:14	26	0,4	8	25	150
0:23:15	26	0,4	8	25	150
0:23:16	26	0,4	8	25	150
0:23:17	26	0,4	8	25	150
0:23:18	26	0,4	8	25	150
0:23:19	26	0,4	8	24	150
0:23:20	26	0,4	8	25	150
0:23:21	26	0,4	8	24	150
0:23:22	26	0,4	8	25	150
0:23:23	26	0,4	8	25	150
0:23:24	26	0,4	8	25	150
0:23:25	26	0,4	8	25	150
0:23:26	26	0,4	8	24	150
0:23:27	26	0,4	8	25	150
0:23:28	26	0,4	8	25	150
0:23:29	26	0,4	8	25	150
0:23:30	26	0,4	8	24	150
0:23:31	26	0,4	8	25	150
0:23:32	26	0,4	8	24	150
0:23:33	26	0,4	8	25	150
0:23:34	26	0,4	8	25	150
0:23:35	26	0,4	8	24	150
0:23:36	26	0,4	8	25	150
0:23:37	26	0,4	8	25	150
0:23:38	26	0,4	8	25	150
0:23:39	26	0,4	8	25	150
0:23:40	26	0,4	8	24	150
0:23:41	26	0,4	8	25	150
0:23:42	26	0,4	8	25	150
0:23:43	26	0,4	8	25	150
0:23:44	26	0,4	8	24	150
0:23:45	26	0,4	8	25	150
0:23:46	26	0,4	8	25	150
0:23:47	26	0,4	8	25	150
0:23:48	26	0,4	8	24	150
0:23:49	26	0,4	8	25	150
0:23:50	26	0,4	8	24	150
0:23:51	26	0,4	8	25	150
0:23:52	26	0,4	8	25	150
0:23:53	26	0,4	8	25	150
0:23:54	26	0,4	8	24	150
0:23:55	26	0,4	8	24	150
0:23:56	26	0,4	8	25	150
0:23:57	26	0,4	8	25	150
0:23:58	26	0,4	8	25	150
0:23:59	26	0,4	8	24	150
0:24:00	26	0,4	8	25	150
0:24:01	26	0,4	8	25	150
0:24:02	26	0,4	8	25	150
0:24:03	26	0,4	8	24	150
0:24:04	26	0,4	8	25	150
0:24:05	26	0,4	8	25	150
0:24:06	26	0,4	8	24	150
0:24:07	26	0,4	8	25	150
0:24:08	26	0,4	8	25	150
0:24:09	26	0,4	8	24	150
0:24:10	26	0,4	8	24	150
0:24:11	26	0,4	8	25	150
0:24:12	26	0,4	8	25	150
0:24:13	26	0,4	8	24	150
0:24:14	26	0,4	8	24	150
0:24:15	26	0,4	8	25	150
0:24:16	26	0,4	8	25	150
0:24:17	26	0,4	8	24	150
0:24:18	26	0,4	8	24	150
0:24:19	26	0,4	8	25	150
0:24:20	26	0,4	8	25	150
0:24:21	26	0,4	8	24	150
0:24:22	26	0,4	8	25	150
0:24:23	26	0,4	8	24	150
0:24:24	26	0,4	8	25	150
0:24:25	26	0,4	8	25	150
0:24:26	26	0,4	8	25	150
0:24:27	26	0,4	8	24	150
0:24:28	26	0,4	8	25	150
0:24:29	26	0,4	8	24	150
0:24:30	26	0,4	8	24	150
0:24:31	26	0,4	8	25	150
0:24:32	26	0,4	8	25	150
0:24:33	26	0,4	8	24	150
0:24:34	26	0,4	8	24	150
0:24:35	26	0,4	8	25	150
0:24:36	26	0,4	8	24	150
0:24:37	26	0,4	8	25	150
0:24:38	26	0,4	8	25	150
0:24:39	26	0,4	8	25	150
0:24:40	26	0,4	8	25	150
0:24:41	26	0,4	8	24	150
0:24:42	26	0,4	8	25	150
0:24:43	26	0,4	8	25	150
0:24:44	26	0,4	8	25	150
0:24:45	26	0,4	8	24	150
0:24:46	26	0,4	8	25	150
0:24:47	26	0,4	8	24	150
0:24:48	26	0,4	8	25	150
0:24:49	26	0,4	8	25	150
0:24:50	26	0,4	8	25	150
0:24:51	26	0,4	8	25	150
0:24:52	26	0,4	8	24	150
0:24:53	26	0,4	8	25	150
0:24:54	26	0,4	8	25	150
0:24:55	26	0,4	8	24	150
0:24:56	26	0,4	8	24	150
0:24:57	26	0,4	8	25	150
0:24:58	26	0,4	8	24	150
0:24:59	26	0,4	8	25	150
0:25:00	26	0,4	8	25	150
0:25:01	26	0,4	8	25	150
0:25:02	26	0,4	8	25	150
0:25:03	26	0,4	8	24	150
0:25:04	26	0,4	8	25	150
0:25:05	26	0,4	8	24	150
0:25:06	26	0,4	8	25	150
0:25:07	26	0,4	8	24	150
0:25:08	26	0,4	8	24	150
0:25:09	26	0,4	8	24	150
0:25:10	26	0,4	8	25	150
0:25:11	26	0,4	8	24	150
0:25:12	26	0,4	8	25	150
0:25:13	26	0,4	8	25	150
0:25:14	26	0,4	8	24	150
0:25:15	26	0,4	8	25	150
0:25:16	26	0,4	8	25	150
0:25:17	26	0,4	8	25	150
0:25:18	26	0,4	8	25	150
0:25:19	26	0,4	8	24	150
0:25:20	26	0,4	8	24	150
0:25:21	26	0,4	8	25	150
0:25:22	26	0,4	8	24	150
0:25:23	26	0,4	8	25	150
0:25:24	26	0,4	8	25	150
0:25:25	26	0,4	8	24	150
0:25:26	26	0,4	8	24	150
0:25:27	26	0,4	8	24	150
0:25:28	26	0,4	8	25	150
0:25:29	26	0,4	8	24	150
0:25:30	26	0,4	8	25	150
0:25:31	26	0,4	8	25	150
0:25:32	26	0,4	8	25	150
0:25:33	26	0,4	8	24	150
0:25:34	26	0,4	8	25	150
0:25:35	26	0,4	8	24	150
0:25:36	26	0,4	8	24	150
0:25:37	26	0,4	8	25	150
0:25:38	26	0,4	8	25	150
0:25:39	26	0,4	8	25	150
0:25:40	26	0,4	8	24	150
0:25:41	26	0,4	8	24	150
0:25:42	26	0,4	8	25	150
0:25:43	26	0,4	8	25	150
0:25:44	26	0,4	8	24	150
0:25:45	26	0,4	8	24	150
0:25:46	26	0,4	8	24	150
0:25:47	26	0,4	8	25	150
0:25:48	26	0,4	8	25	150
0:25:49	26	0,4	8	24	150
0:25:50	26	0,4	8	25	150
0:25:51	26	0,4	8	24	150
0:25:52	26	0,4	8	25	150
0:25:53	26	0,4	8	24	150
0:25:54	26	0,4	8	25	150
0:25:55	26	0,4	8	24	150
0:25:56	26	0,4	8	25	150
0:25:57	26	0,4	8	25	150
0:25:58	26	0,4	8	25	150
0:25:59	26	0,4	8	25	150
0:26:00	26	0,4	8	25	150
0:26:01	26	0,4	8	25	150
0:26:02	26	0,4	8	24	150
0:26:03	26	0,4	8	25	150
0:26:04	26	0,4	8	24	150
0:26:05	26	0,4	8	25	150
0:26:06	26	0,4	8	25	150
0:26:07	26	0,4	8	25	150
0:26:08	26	0,4	8	25	150
0:26:09	26	0,4	8	24	150
0:26:10	26	0,4	8	25	150
0:26:11	26	0,4	8	24	150
0:26:12	25	0,4	8	25	150
0:26:13	26	0,4	8	25	150
0:26:14	25	0,4	8	25	150
0:26:15	25	0,4	8	24	150
0:26:16	26	0,4	8	25	150
0:26:17	26	0,4	8	24	150
0:26:18	25	0,4	8	25	150
0:26:19	25	0,4	8	24	150
0:26:20	26	0,4	8	24	150
0:26:21	25	0,4	8	25	150
0:26:22	25	0,4	8	25	150
0:26:23	26	0,4	8	25	150
0:26:24	26	0,4	8	24	150
0:26:25	26	0,4	8	25	150
0:26:26	26	0,4	8	24	150
0:26:27	26	0,4	8	25	150
0:26:28	26	0,4	8	24	150
0:26:29	26	0,4	8	25	150
0:26:30	26	0,4	8	25	150
0:26:31	26	0,4	8	24	150
0:26:32	26	0,4	8	24	150
0:26:33	26	0,4	8	24	150
0:26:34	26	0,4	8	25	150
0:26:35	25	0,4	8	24	150
0:26:36	25	0,4	8	24	150
0:26:37	25	0,4	8	24	150
0:26:38	25	0,4	8	25	150
0:26:39	25	0,4	8	24	150
0:26:40	25	0,4	8	25	150
0:26:41	25	0,4	8	24	150
