Repository: ProgWizer/parser

File: project-root/data/Data Acquisition/Data Acquisition/2017 year (147)/17-00146.txt (part 1 of 2)
--Test Summary--
Full Path and File Name	
Instrument Name	UCA Right Cell
Instrument Type	Model 4262 Twin Cell UCA
Instrument Serial Number	
Test Start Date	25.10.2017
Test Start Time	12:40:45
Test Stop Date	26.10.2017
Test Stop Time	16:52:22
Test Length	28:11:37
Final Sample Time Offset	28:11:30
Controller Schedule Name	
Sampling Period	30 seconds
Comments	
Information	WellID	
Information	Customer	
Information	EngName	
Information	CementClass	G
Information	CementMfr	
Information	Additives	80G+20MK-85+0.1LTR+0.1DPC
Information	Density	1500
Information	BHCT	60
Information	BHST	
Information	FluidLoss	
Information	JobType	
Calculated Value	CS_50	9:27:00
Calculated Value	CS_500	13:35:30
Calculated Value	CS_Time8h	0,00 MPa
Calculated Value	CS_Time12h	2,76 MPa
Calculated Value	CS_Time24h	6,96 MPa
Calculated Value	CS_Time48h	N/A
Calculated Value	CS_Time72h	N/A
Calculated Curve	Compressive Strength	Compressive strength type B (more than 14 lb/gal)
Initial Temperature (°C)	26 °C
Final Temperature (°C)	60 °C
Initial Transit Time (microsec/in)	ERROR
Final Transit Time (microsec/in)	10,50 microsec/in
Initial Compressive Strength (MPa)	N/A
Final Compressive Strength (MPa)	7,22 MPa
--Data--
Time (HH:MM:SS)	Temperature (°C)	Transit Time (microsec/in)	Compressive Strength (MPa)
0:00:00	26		
0:00:30	26		
0:01:00	26		
0:01:30	26		
0:02:00	26		
0:02:30	26		
0:03:00	26		
0:03:30	26		
0:04:00	26		
0:04:30	26		
0:05:00	26		
0:05:30	27		
0:06:00	27		
0:06:30	28		
0:07:00	29		
0:07:30	29		
0:08:00	30		
0:08:30	30		
0:09:00	31		
0:09:30	31		
0:10:00	32		
0:10:30	33		
0:11:00	33		
0:11:30	34		
0:12:00	34		
0:12:30	35		
0:13:00	36		
0:13:30	36		
0:14:00	37		
0:14:30	37		
0:15:00	38		
0:15:30	38		
0:16:00	39		
0:16:30	39		
0:17:00	40		
0:17:30	41		
0:18:00	41		
0:18:30	42		
0:19:00	43		
0:19:30	43		
0:20:00	44		
0:20:30	45		
0:21:00	45		
0:21:30	46		
0:22:00	47		
0:22:30	47		
0:23:00	48		
0:23:30	49		
0:24:00	49		
0:24:30	50		
0:25:00	50		
0:25:30	51		
0:26:00	52		
0:26:30	52		
0:27:00	53		
0:27:30	54		
0:28:00	54		
0:28:30	55		
0:29:00	56		
0:29:30	56		
0:30:00	57		
0:30:30	57		
0:31:00	58		
0:31:30	59		
0:32:00	59		
0:32:30	60		
0:33:00	60		
0:33:30	61		
0:34:00	61		
0:34:30	61		
0:35:00	62		
0:35:30	62		
0:36:00	62		
0:36:30	62		
0:37:00	62		
0:37:30	63		
0:38:00	63		
0:38:30	63		
0:39:00	63		
0:39:30	63		
0:40:00	63		
0:40:30	63		
0:41:00	63		
0:41:30	63		
0:42:00	63		
0:42:30	64		
0:43:00	64		
0:43:30	64		
0:44:00	64		
0:44:30	63		
0:45:00	63		
0:45:30	63		
0:46:00	63		
0:46:30	62		
0:47:00	62		
0:47:30	62		
0:48:00	62		
0:48:30	62		
0:49:00	61		
0:49:30	61	25,37	0,00
0:50:00	61	25,38	0,00
0:50:30	61	25,38	0,00
0:51:00	61	25,39	0,00
0:51:30	61	25,40	0,00
0:52:00	61	25,40	0,00
0:52:30	61	25,40	0,00
0:53:00	61	25,40	0,00
0:53:30	62	25,41	0,00
0:54:00	62	25,40	0,00
0:54:30	62	25,41	0,00
0:55:00	62	25,40	0,00
0:55:30	62	25,41	0,00
0:56:00	62	25,40	0,00
0:56:30	62	25,40	0,00
0:57:00	62	25,40	0,00
0:57:30	62	25,41	0,00
0:58:00	62	25,41	0,00
0:58:30	62	25,41	0,00
0:59:00	61	25,41	0,00
0:59:30	61	25,41	0,00
1:00:00	61	25,41	0,00
1:00:30	61	25,41	0,00
1:01:00	61	25,41	0,00
1:01:30	61	25,39	0,00
1:02:00	61	25,40	0,00
1:02:30	61	25,41	0,00
1:03:00	61	25,40	0,00
1:03:30	61	25,41	0,00
1:04:00	61	25,40	0,00
1:04:30	61	25,41	0,00
1:05:00	61	25,40	0,00
1:05:30	61	25,40	0,00
1:06:00	61	25,40	0,00
1:06:30	61	25,39	0,00
1:07:00	61	25,40	0,00
1:07:30	61	25,40	0,00
1:08:00	61	25,41	0,00
1:08:30	61	25,40	0,00
1:09:00	61	25,40	0,00
1:09:30	61	25,40	0,00
1:10:00	61	25,40	0,00
1:10:30	61	25,40	0,00
1:11:00	61	25,39	0,00
1:11:30	61	25,40	0,00
1:12:00	61	25,41	0,00
1:12:30	61	25,40	0,00
1:13:00	61	25,41	0,00
1:13:30	61	25,40	0,00
1:14:00	61	25,39	0,00
1:14:30	61	25,39	0,00
1:15:00	61	25,40	0,00
1:15:30	61	25,40	0,00
1:16:00	61	25,40	0,00
1:16:30	60	25,41	0,00
1:17:00	60	25,40	0,00
1:17:30	60	25,39	0,00
1:18:00	60	25,39	0,00
1:18:30	60	25,40	0,00
1:19:00	60	25,39	0,00
1:19:30	60	25,39	0,00
1:20:00	60	25,41	0,00
1:20:30	60	25,41	0,00
1:21:00	60	25,40	0,00
1:21:30	60	25,39	0,00
1:22:00	60	25,40	0,00
1:22:30	60	25,40	0,00
1:23:00	60	25,40	0,00
1:23:30	60	25,40	0,00
1:24:00	60	25,40	0,00
1:24:30	60	25,39	0,00
1:25:00	60	25,40	0,00
1:25:30	60	25,41	0,00
1:26:00	60	25,39	0,00
1:26:30	60	25,41	0,00
1:27:00	60	25,40	0,00
1:27:30	60	25,40	0,00
1:28:00	60	25,40	0,00
1:28:30	60	25,41	0,00
1:29:00	60	25,41	0,00
1:29:30	60	25,41	0,00
1:30:00	60	25,39	0,00
1:30:30	60	25,40	0,00
1:31:00	60	25,40	0,00
1:31:30	60	25,41	0,00
1:32:00	60	25,40	0,00
1:32:30	60	25,40	0,00
1:33:00	60	25,40	0,00
1:33:30	60	25,40	0,00
1:34:00	60	25,41	0,00
1:34:30	60	25,40	0,00
1:35:00	60	25,39	0,00
1:35:30	60	25,40	0,00
1:36:00	60	25,40	0,00
1:36:30	60	25,40	0,00
1:37:00	60	25,40	0,00
1:37:30	60	25,39	0,00
1:38:00	60	25,40	0,00
1:38:30	60	25,40	0,00
1:39:00	60	25,40	0,00
1:39:30	60	25,40	0,00
1:40:00	60	25,40	0,00
1:40:30	60	25,39	0,00
1:41:00	60	25,39	0,00
1:41:30	60	25,39	0,00
1:42:00	60	25,39	0,00
1:42:30	60	25,39	0,00
1:43:00	60	25,39	0,00
1:43:30	60	25,39	0,00
1:44:00	60	25,38	0,00
1:44:30	60	25,39	0,00
1:45:00	60	25,39	0,00
1:45:30	60	25,38	0,00
1:46:00	60	25,40	0,00
1:46:30	60	25,39	0,00
1:47:00	60	25,39	0,00
1:47:30	60	25,39	0,00
1:48:00	60	25,40	0,00
1:48:30	60	25,38	0,00
1:49:00	60	25,40	0,00
1:49:30	60	25,39	0,00
1:50:00	60	25,39	0,00
1:50:30	60	25,39	0,00
1:51:00	60	25,39	0,00
1:51:30	60	25,39	0,00
1:52:00	60	25,40	0,00
1:52:30	60	25,39	0,00
1:53:00	60	25,39	0,00
1:53:30	60	25,39	0,00
1:54:00	60	25,39	0,00
1:54:30	60	25,39	0,00
1:55:00	60	25,40	0,00
1:55:30	60	25,40	0,00
1:56:00	60	25,39	0,00
1:56:30	60	25,39	0,00
1:57:00	60	25,40	0,00
1:57:30	60	25,40	0,00
1:58:00	60	25,40	0,00
1:58:30	60	25,40	0,00
1:59:00	60	25,39	0,00
1:59:30	60	25,39	0,00
2:00:00	60	25,40	0,00
2:00:30	60	25,40	0,00
2:01:00	60	25,39	0,00
2:01:30	60	25,39	0,00
2:02:00	60	25,40	0,00
2:02:30	60	25,39	0,00
2:03:00	60	25,40	0,00
2:03:30	60	25,39	0,00
2:04:00	60	25,39	0,00
2:04:30	60	25,40	0,00
2:05:00	60	25,40	0,00
2:05:30	60	25,39	0,00
2:06:00	60	25,39	0,00
2:06:30	60	25,40	0,00
2:07:00	60	25,39	0,00
2:07:30	60	25,39	0,00
2:08:00	60	25,40	0,00
2:08:30	60	25,39	0,00
2:09:00	60	25,40	0,00
2:09:30	60	25,40	0,00
2:10:00	60	25,40	0,00
2:10:30	60	25,40	0,00
2:11:00	60	25,40	0,00
2:11:30	60	25,40	0,00
2:12:00	60	25,40	0,00
2:12:30	60	25,39	0,00
2:13:00	60	25,40	0,00
2:13:30	60	25,39	0,00
2:14:00	60	25,39	0,00
2:14:30	60	25,39	0,00
2:15:00	60	25,40	0,00
2:15:30	60	25,40	0,00
2:16:00	60	25,39	0,00
2:16:30	60	25,39	0,00
2:17:00	60	25,39	0,00
2:17:30	60	25,39	0,00
2:18:00	60	25,40	0,00
2:18:30	60	25,39	0,00
2:19:00	60	25,39	0,00
2:19:30	60	25,39	0,00
2:20:00	60	25,39	0,00
2:20:30	60	25,39	0,00
2:21:00	60	25,39	0,00
2:21:30	60	25,39	0,00
2:22:00	60	25,39	0,00
2:22:30	60	25,39	0,00
2:23:00	60	25,39	0,00
2:23:30	60	25,39	0,00
2:24:00	60	25,39	0,00
2:24:30	60	25,39	0,00
2:25:00	60	25,39	0,00
2:25:30	60	25,39	0,00
2:26:00	60	25,39	0,00
2:26:30	60	25,39	0,00
2:27:00	60	25,40	0,00
2:27:30	60	25,39	0,00
2:28:00	60	25,39	0,00
2:28:30	60	25,39	0,00
2:29:00	60	25,38	0,00
2:29:30	60	25,39	0,00
2:30:00	60	25,39	0,00
2:30:30	60	25,39	0,00
2:31:00	60	25,39	0,00
2:31:30	60	25,39	0,00
2:32:00	60	25,38	0,00
2:32:30	60	25,39	0,00
2:33:00	60	25,39	0,00
2:33:30	60	25,39	0,00
2:34:00	60	25,39	0,00
2:34:30	60	25,39	0,00
2:35:00	60	25,39	0,00
2:35:30	60	25,38	0,00
2:36:00	60	25,38	0,00
2:36:30	60	25,38	0,00
2:37:00	60	25,39	0,00
2:37:30	60	25,39	0,00
2:38:00	60	25,39	0,00
2:38:30	60	25,38	0,00
2:39:00	60	25,39	0,00
2:39:30	60	25,38	0,00
2:40:00	60	25,38	0,00
2:40:30	60	25,39	0,00
2:41:00	60	25,38	0,00
2:41:30	60	25,38	0,00
2:42:00	60	25,39	0,00
2:42:30	60	25,38	0,00
2:43:00	60	25,38	0,00
2:43:30	60	25,39	0,00
2:44:00	60	25,39	0,00
2:44:30	60	25,38	0,00
2:45:00	60	25,38	0,00
2:45:30	60	25,38	0,00
2:46:00	60	25,39	0,00
2:46:30	60	25,39	0,00
2:47:00	60	25,39	0,00
2:47:30	60	25,38	0,00
2:48:00	60	25,38	0,00
2:48:30	60	25,39	0,00
2:49:00	60	25,39	0,00
2:49:30	60	25,38	0,00
2:50:00	60	25,39	0,00
2:50:30	60	25,38	0,00
2:51:00	60	25,38	0,00
2:51:30	60	25,39	0,00
2:52:00	60	25,39	0,00
2:52:30	60	25,39	0,00
2:53:00	60	25,39	0,00
2:53:30	60	25,39	0,00
2:54:00	60	25,39	0,00
2:54:30	60	25,38	0,00
2:55:00	60	25,39	0,00
2:55:30	60	25,38	0,00
2:56:00	60	25,38	0,00
2:56:30	60	25,38	0,00
2:57:00	60	25,39	0,00
2:57:30	60	25,39	0,00
2:58:00	60	25,39	0,00
2:58:30	60	25,38	0,00
2:59:00	60	25,39	0,00
2:59:30	60	25,39	0,00
3:00:00	60	25,39	0,00
3:00:30	60	25,38	0,00
3:01:00	60	25,39	0,00
3:01:30	60	25,38	0,00
3:02:00	60	25,39	0,00
3:02:30	60	25,39	0,00
3:03:00	60	25,39	0,00
3:03:30	60	25,39	0,00
3:04:00	60	25,39	0,00
3:04:30	60	25,38	0,00
3:05:00	60	25,38	0,00
3:05:30	60	25,39	0,00
3:06:00	60	25,38	0,00
3:06:30	60	25,39	0,00
3:07:00	60	25,39	0,00
3:07:30	60	25,39	0,00
3:08:00	60	25,39	0,00
3:08:30	60	25,38	0,00
3:09:00	60	25,38	0,00
3:09:30	60	25,38	0,00
3:10:00	60	25,39	0,00
3:10:30	60	25,38	0,00
3:11:00	60	25,39	0,00
3:11:30	60	25,38	0,00
3:12:00	60	25,39	0,00
3:12:30	60	25,39	0,00
3:13:00	60	25,38	0,00
3:13:30	60	25,38	0,00
3:14:00	60	25,39	0,00
3:14:30	60	25,38	0,00
3:15:00	60	25,38	0,00
3:15:30	60	25,38	0,00
3:16:00	60	25,39	0,00
3:16:30	60	25,38	0,00
3:17:00	60	25,38	0,00
3:17:30	60	25,38	0,00
3:18:00	60	25,39	0,00
3:18:30	60	25,39	0,00
3:19:00	60	25,38	0,00
3:19:30	60	25,38	0,00
3:20:00	60	25,38	0,00
3:20:30	60	25,38	0,00
3:21:00	60	25,38	0,00
3:21:30	60	25,38	0,00
3:22:00	60	25,38	0,00
3:22:30	60	25,38	0,00
3:23:00	60	25,38	0,00
3:23:30	60	25,38	0,00
3:24:00	60	25,38	0,00
3:24:30	60	25,38	0,00
3:25:00	60	25,38	0,00
3:25:30	60	25,38	0,00
3:26:00	60	25,38	0,00
3:26:30	60	25,38	0,00
3:27:00	60	25,38	0,00
3:27:30	60	25,38	0,00
3:28:00	60	25,38	0,00
3:28:30	60	25,38	0,00
3:29:00	60	25,38	0,00
3:29:30	60	25,38	0,00
3:30:00	60	25,38	0,00
3:30:30	60	25,38	0,00
3:31:00	60	25,38	0,00
3:31:30	60	25,38	0,00
3:32:00	60	25,38	0,00
3:32:30	60	25,38	0,00
3:33:00	60	25,38	0,00
3:33:30	60	25,38	0,00
3:34:00	60	25,38	0,00
3:34:30	60	25,38	0,00
3:35:00	60	25,38	0,00
3:35:30	60	25,38	0,00
3:36:00	60	25,38	0,00
3:36:30	60	25,38	0,00
3:37:00	60	25,38	0,00
3:37:30	60	25,38	0,00
3:38:00	60	25,38	0,00
3:38:30	60	25,38	0,00
3:39:00	60	25,37	0,00
3:39:30	60	25,38	0,00
3:40:00	60	25,38	0,00
3:40:30	60	25,38	0,00
3:41:00	60	25,38	0,00
3:41:30	60	25,37	0,00
3:42:00	60	25,38	0,00
3:42:30	60	25,38	0,00
3:43:00	60	25,38	0,00
3:43:30	60	25,38	0,00
3:44:00	60	25,38	0,00
3:44:30	60	25,37	0,00
3:45:00	60	25,38	0,00
3:45:30	60	25,38	0,00
3:46:00	60	25,38	0,00
3:46:30	60	25,38	0,00
3:47:00	60	25,38	0,00
3:47:30	60	25,38	0,00
3:48:00	60	25,38	0,00
3:48:30	60	25,38	0,00
3:49:00	60	25,38	0,00
3:49:30	60	25,38	0,00
3:50:00	60	25,37	0,00
3:50:30	60	25,38	0,00
3:51:00	60	25,38	0,00
3:51:30	60	25,37	0,00
3:52:00	60	25,38	0,00
3:52:30	60	25,38	0,00
3:53:00	60	25,38	0,00
3:53:30	60	25,38	0,00
3:54:00	60	25,38	0,00
3:54:30	60	25,38	0,00
3:55:00	60	25,38	0,00
3:55:30	60	25,37	0,00
3:56:00	60	25,38	0,00
3:56:30	60	25,38	0,00
3:57:00	60	25,38	0,00
3:57:30	60	25,38	0,00
3:58:00	60	25,38	0,00
3:58:30	60	25,38	0,00
3:59:00	60	25,38	0,00
3:59:30	60	25,38	0,00
4:00:00	60	25,38	0,00
4:00:30	60	25,38	0,00
4:01:00	60	25,38	0,00
4:01:30	60	25,38	0,00
4:02:00	60	25,38	0,00
4:02:30	60	25,38	0,00
4:03:00	60	25,38	0,00
4:03:30	60	25,38	0,00
4:04:00	60	25,38	0,00
4:04:30	60	25,38	0,00
4:05:00	60	25,38	0,00
4:05:30	60	25,38	0,00
4:06:00	60	25,38	0,00
4:06:30	60	25,38	0,00
4:07:00	60	25,38	0,00
4:07:30	60	25,38	0,00
4:08:00	60	25,38	0,00
4:08:30	60	25,38	0,00
4:09:00	60	25,38	0,00
4:09:30	60	25,38	0,00
4:10:00	60	25,38	0,00
4:10:30	60	25,38	0,00
4:11:00	60	25,38	0,00
4:11:30	60	25,38	0,00
4:12:00	60	25,38	0,00
4:12:30	60	25,38	0,00
4:13:00	60	25,38	0,00
4:13:30	60	25,38	0,00
4:14:00	60	25,38	0,00
4:14:30	60	25,38	0,00
4:15:00	60	25,38	0,00
4:15:30	60	25,38	0,00
4:16:00	60	25,38	0,00
4:16:30	60	25,38	0,00
4:17:00	60	25,38	0,00
4:17:30	60	25,38	0,00
4:18:00	60	25,38	0,00
4:18:30	60	25,38	0,00
4:19:00	60	25,38	0,00
4:19:30	60	25,38	0,00
4:20:00	60	25,38	0,00
4:20:30	60	25,38	0,00
4:21:00	60	25,38	0,00
4:21:30	60	25,38	0,00
4:22:00	60	25,38	0,00
4:22:30	60	25,38	0,00
4:23:00	60	25,38	0,00
4:23:30	60	25,38	0,00
4:24:00	60	25,38	0,00
4:24:30	60	25,38	0,00
4:25:00	60	25,38	0,00
4:25:30	60	25,38	0,00
4:26:00	60	25,38	0,00
4:26:30	60	25,38	0,00
4:27:00	60	25,38	0,00
4:27:30	60	25,38	0,00
4:28:00	60	25,38	0,00
4:28:30	60	25,38	0,00
4:29:00	60	25,38	0,00
4:29:30	60	25,38	0,00
4:30:00	60	25,38	0,00
4:30:30	60	25,38	0,00
4:31:00	60	25,38	0,00
4:31:30	60	25,38	0,00
4:32:00	60	25,37	0,00
4:32:30	60	25,37	0,00
4:33:00	60	25,38	0,00
4:33:30	60	25,37	0,00
4:34:00	60	25,38	0,00
4:34:30	60	25,38	0,00
4:35:00	60	25,38	0,00
4:35:30	60	25,38	0,00
4:36:00	60	25,37	0,00
4:36:30	60	25,38	0,00
4:37:00	60	25,37	0,00
4:37:30	60	25,38	0,00
4:38:00	60	25,38	0,00
4:38:30	60	25,37	0,00
4:39:00	60	25,38	0,00
4:39:30	60	25,38	0,00
4:40:00	60	25,38	0,00
4:40:30	60	25,37	0,00
4:41:00	60	25,37	0,00
4:41:30	60	25,37	0,00
4:42:00	60	25,37	0,00
4:42:30	60	25,38	0,00
4:43:00	60	25,38	0,00
4:43:30	60	25,37	0,00
4:44:00	60	25,38	0,00
4:44:30	60	25,38	0,00
4:45:00	60	25,38	0,00
4:45:30	60	25,38	0,00
4:46:00	60	25,38	0,00
4:46:30	60	25,37	0,00
4:47:00	60	25,37	0,00
4:47:30	60	25,37	0,00
4:48:00	60	25,37	0,00
4:48:30	60	25,38	0,00
4:49:00	60	25,38	0,00
4:49:30	60	25,37	0,00
4:50:00	60	25,38	0,00
4:50:30	60	25,37	0,00
4:51:00	60	25,38	0,00
4:51:30	60	25,38	0,00
4:52:00	60	25,38	0,00
4:52:30	60	25,38	0,00
4:53:00	60	25,38	0,00
4:53:30	60	25,38	0,00
4:54:00	60	25,38	0,00
4:54:30	60	25,38	0,00
4:55:00	60	25,38	0,00
4:55:30	60	25,38	0,00
4:56:00	60	25,38	0,00
4:56:30	60	25,38	0,00
4:57:00	60		
4:57:30	60		
4:58:00	60		
4:58:30	60		
4:59:00	60		
4:59:30	60		
5:00:00	60		
5:00:30	60		
5:01:00	60		
5:01:30	60		
5:02:00	60		
5:02:30	60		
5:03:00	60		
5:03:30	60		
5:04:00	60		
5:04:30	60		
5:05:00	60		
5:05:30	60		
5:06:00	60		
5:06:30	60		
5:07:00	60		
5:07:30	60		
5:08:00	60		
5:08:30	60		
5:09:00	60		
5:09:30	60		
5:10:00	60		
5:10:30	60		
5:11:00	60		
5:11:30	60		
5:12:00	60		
5:12:30	60		
5:13:00	60		
5:13:30	60		
5:14:00	60		
5:14:30	60		
5:15:00	60		
5:15:30	60		
5:16:00	60		
5:16:30	60		
5:17:00	60		
5:17:30	60		
5:18:00	60		
5:18:30	60		
5:19:00	60		
5:19:30	60		
5:20:00	60		
5:20:30	60		
5:21:00	60		
5:21:30	60		
5:22:00	60		
5:22:30	60		
5:23:00	60		
5:23:30	60		
5:24:00	60		
5:24:30	60		
5:25:00	60		
5:25:30	60		
5:26:00	60		
5:26:30	60		
5:27:00	60		
5:27:30	60		
5:28:00	60		
5:28:30	60		
5:29:00	60		
5:29:30	60		
5:30:00	60		
5:30:30	60		
5:31:00	60		
5:31:30	60		
5:32:00	60		
5:32:30	60		
5:33:00	60		
5:33:30	60		
5:34:00	60		
5:34:30	60		
5:35:00	60		
5:35:30	60		
5:36:00	60		
5:36:30	60		
5:37:00	60		
5:37:30	60		
5:38:00	60		
5:38:30	60	26,91	0,00
5:39:00	60	26,91	0,00
5:39:30	60	26,91	0,00
5:40:00	60	26,91	0,00
5:40:30	60	26,91	0,00
5:41:00	60	26,92	0,00
5:41:30	60	26,92	0,00
5:42:00	60	26,91	0,00
5:42:30	60	26,92	0,00
5:43:00	60	26,92	0,00
5:43:30	60	26,92	0,00
5:44:00	60	26,92	0,00
5:44:30	60	26,92	0,00
5:45:00	60	26,93	0,00
5:45:30	60	26,93	0,00
5:46:00	60	26,93	0,00
5:46:30	60	26,93	0,00
5:47:00	60	26,93	0,00
5:47:30	60	26,92	0,00
5:48:00	60	26,93	0,00
5:48:30	60	26,92	0,00
5:49:00	60	26,94	0,00
5:49:30	60	26,93	0,00
5:50:00	60	26,93	0,00
5:50:30	60	26,93	0,00
5:51:00	60	26,93	0,00
5:51:30	60	26,93	0,00
5:52:00	60	26,93	0,00
5:52:30	60	26,93	0,00
5:53:00	60	26,93	0,00
5:53:30	60	26,93	0,00
5:54:00	60	26,93	0,00
5:54:30	60	26,93	0,00
5:55:00	60	26,93	0,00
5:55:30	60	26,93	0,00
5:56:00	60	26,93	0,00
5:56:30	60	26,93	0,00
5:57:00	60	26,93	0,00
5:57:30	60	26,93	0,00
5:58:00	60	26,93	0,00
5:58:30	60	26,93	0,00
5:59:00	60	26,94	0,00
5:59:30	60	26,93	0,00
6:00:00	60	26,93	0,00
6:00:30	60	26,94	0,00
6:01:00	60	26,94	0,00
6:01:30	60	26,93	0,00
6:02:00	60	26,94	0,00
6:02:30	60	26,94	0,00
6:03:00	60	26,93	0,00
6:03:30	60	26,93	0,00
6:04:00	60	26,93	0,00
6:04:30	60	26,93	0,00
6:05:00	60	26,93	0,00
6:05:30	60	26,92	0,00
6:06:00	60	26,93	0,00
6:06:30	60	26,93	0,00
6:07:00	60	26,93	0,00
6:07:30	60	26,93	0,00
6:08:00	60	26,94	0,00
6:08:30	60	26,93	0,00
6:09:00	60	26,93	0,00
6:09:30	60	26,93	0,00
6:10:00	60	26,93	0,00
6:10:30	60	26,92	0,00
6:11:00	60	26,92	0,00
6:11:30	60	26,93	0,00
6:12:00	60	26,93	0,00
6:12:30	60	26,93	0,00
6:13:00	60	26,93	0,00
6:13:30	60	26,93	0,00
6:14:00	60	26,93	0,00
6:14:30	60	26,92	0,00
6:15:00	60	26,92	0,00
6:15:30	60	26,92	0,00
6:16:00	60	26,93	0,00
6:16:30	60	26,92	0,00
6:17:00	60	26,91	0,00
6:17:30	60	26,92	0,00
6:18:00	60	26,91	0,00
6:18:30	60	26,92	0,00
6:19:00	60	26,92	0,00
6:19:30	60	26,92	0,00
6:20:00	60	26,92	0,00
6:20:30	60	26,92	0,00
6:21:00	60	26,92	0,00
6:21:30	60	26,92	0,00
6:22:00	60	26,91	0,00
6:22:30	60	26,91	0,00
6:23:00	60	26,91	0,00
6:23:30	60	26,91	0,00
6:24:00	60	26,91	0,00
6:24:30	60	26,91	0,00
6:25:00	60	26,91	0,00
6:25:30	60	26,91	0,00
6:26:00	60	26,91	0,00
6:26:30	60	26,91	0,00
6:27:00	60	26,91	0,00
6:27:30	60	26,91	0,00
6:28:00	60	26,91	0,00
6:28:30	60	26,91	0,00
6:29:00	60	26,91	0,00
6:29:30	60	26,91	0,00
6:30:00	60	26,91	0,00
6:30:30	60	26,91	0,00
6:31:00	60	26,91	0,00
6:31:30	60	26,91	0,00
6:32:00	60	26,91	0,00
6:32:30	60	26,91	0,00
6:33:00	60	26,91	0,00
6:33:30	60	26,91	0,00
6:34:00	60	26,91	0,00
6:34:30	60	26,91	0,00
6:35:00	60	26,91	0,00
6:35:30	60	26,91	0,00
6:36:00	60	26,91	0,00
6:36:30	60	26,91	0,00
6:37:00	60	26,91	0,00
6:37:30	60	26,91	0,00
6:38:00	60	26,91	0,00
6:38:30	60	26,91	0,00
6:39:00	60	26,91	0,00
6:39:30	60	26,91	0,00
6:40:00	60	26,91	0,00
6:40:30	60	26,91	0,00
6:41:00	60	26,91	0,00
6:41:30	60	26,91	0,00
6:42:00	60	26,91	0,00
6:42:30	60	26,91	0,00
6:43:00	60	26,91	0,00
6:43:30	60	26,91	0,00
6:44:00	60	26,91	0,00
6:44:30	60	26,91	0,00
6:45:00	60	26,91	0,00
6:45:30	60	26,91	0,00
6:46:00	60	26,91	0,00
6:46:30	60	26,91	0,00
6:47:00	60	26,91	0,00
6:47:30	60	26,91	0,00
6:48:00	60	26,91	0,00
6:48:30	60	26,91	0,00
6:49:00	60	26,91	0,00
6:49:30	60	26,91	0,00
6:50:00	60	26,91	0,00
6:50:30	60	26,91	0,00
6:51:00	60	26,91	0,00
6:51:30	60	26,91	0,00
6:52:00	60	26,91	0,00
6:52:30	60	26,91	0,00
6:53:00	60	26,91	0,00
6:53:30	60	26,91	0,00
6:54:00	60	26,91	0,00
6:54:30	60	26,92	0,00
6:55:00	60	26,91	0,00
6:55:30	60	26,92	0,00
6:56:00	60	26,92	0,00
6:56:30	60	26,92	0,00
6:57:00	60	26,92	0,00
6:57:30	60	26,92	0,00
6:58:00	60	26,92	0,00
6:58:30	60	26,93	0,00
6:59:00	60	26,92	0,00
6:59:30	60	26,93	0,00
7:00:00	60	26,93	0,00
7:00:30	60	26,93	0,00
7:01:00	60	26,93	0,00
7:01:30	60	26,93	0,00
7:02:00	60	26,93	0,00
7:02:30	60	26,94	0,00
7:03:00	60	26,94	0,00
7:03:30	60	26,93	0,00
7:04:00	60	26,93	0,00
7:04:30	60	26,94	0,00
7:05:00	60	26,94	0,00
7:05:30	60	26,94	0,00
7:06:00	60	26,94	0,00
7:06:30	60	26,94	0,00
7:07:00	60	26,94	0,00
7:07:30	60	26,94	0,00
7:08:00	60	26,94	0,00
7:08:30	60	26,95	0,00
7:09:00	60	26,94	0,00
7:09:30	60	26,94	0,00
7:10:00	60	26,94	0,00
7:10:30	60	26,95	0,00
7:11:00	60	26,95	0,00
7:11:30	60	26,95	0,00
7:12:00	60	26,94	0,00
7:12:30	60	26,95	0,00
7:13:00	60	26,94	0,00
7:13:30	60	26,94	0,00
7:14:00	60	26,95	0,00
7:14:30	60	26,96	0,00
7:15:00	60	26,95	0,00
7:15:30	60	26,95	0,00
7:16:00	60	26,96	0,00
7:16:30	60	26,97	0,00
7:17:00	60	26,96	0,00
7:17:30	60	26,96	0,00
7:18:00	60	26,96	0,00
7:18:30	60	26,97	0,00
7:19:00	60	26,97	0,00
7:19:30	60	26,97	0,00
7:20:00	60	26,97	0,00
7:20:30	60	26,97	0,00
7:21:00	60	26,97	0,00
7:21:30	60	26,97	0,00
7:22:00	60	26,97	0,00
7:22:30	60	26,97	0,00
7:23:00	60	26,97	0,00
7:23:30	60	26,97	0,00
7:24:00	60	26,97	0,00
7:24:30	60	26,97	0,00
7:25:00	60	26,97	0,00
7:25:30	60	26,97	0,00
7:26:00	60	26,96	0,00
7:26:30	60	26,97	0,00
7:27:00	60	26,97	0,00
7:27:30	60	26,96	0,00
7:28:00	60	26,97	0,00
7:28:30	60	26,96	0,00
7:29:00	60		
7:29:30	60	25,46	0,00
7:30:00	60	25,45	0,00
7:30:30	60	25,45	0,00
7:31:00	60	25,45	0,00
7:31:30	60	25,45	0,00
7:32:00	60	25,45	0,00
7:32:30	60	25,45	0,00
7:33:00	60	25,45	0,00
7:33:30	60	25,45	0,00
7:34:00	60	25,45	0,00
7:34:30	60	25,45	0,00
7:35:00	60	25,44	0,00
7:35:30	60	25,44	0,00
7:36:00	60	25,44	0,00
7:36:30	60	25,44	0,00
7:37:00	60	25,44	0,00
7:37:30	60	25,44	0,00
7:38:00	60	25,44	0,00
7:38:30	60	25,44	0,00
7:39:00	60	25,43	0,00
7:39:30	60	25,43	0,00
7:40:00	60	25,43	0,00
7:40:30	60	25,43	0,00
7:41:00	60	25,42	0,00
7:41:30	60	25,41	0,00
7:42:00	60	25,41	0,00
7:42:30	60	25,41	0,00
7:43:00	60	25,41	0,00
7:43:30	60	25,41	0,00
7:44:00	60	25,40	0,00
7:44:30	60	25,39	0,00
7:45:00	60	25,39	0,00
7:45:30	60	25,39	0,00
7:46:00	60	25,38	0,00
7:46:30	60	25,38	0,00
7:47:00	60	25,38	0,00
7:47:30	60	25,38	0,00
7:48:00	60	25,38	0,00
7:48:30	60	25,37	0,00
7:49:00	60	25,37	0,00
7:49:30	60	25,36	0,00
7:50:00	60	25,36	0,00
7:50:30	60	25,35	0,00
7:51:00	60	25,35	0,00
7:51:30	60	25,35	0,00
7:52:00	60	25,35	0,00
7:52:30	60	25,34	0,00
7:53:00	60	25,34	0,00
7:53:30	60	25,34	0,00
7:54:00	60	25,33	0,00
7:54:30	60	25,32	0,00
7:55:00	60	25,33	0,00
7:55:30	60	25,32	0,00
7:56:00	60	25,32	0,00
7:56:30	60	25,31	0,00
7:57:00	60	25,31	0,00
7:57:30	60	25,31	0,00
7:58:00	60	25,30	0,00
7:58:30	60	25,29	0,00
7:59:00	60	25,29	0,00
7:59:30	60	25,28	0,00
8:00:00	60	25,28	0,00
8:00:30	60	25,27	0,00
8:01:00	60	25,27	0,00
8:01:30	60	25,26	0,00
8:02:00	60	25,26	0,00
8:02:30	60	25,26	0,00
8:03:00	60	25,26	0,00
8:03:30	60	25,25	0,00
8:04:00	60	25,24	0,00
8:04:30	60	25,23	0,00
8:05:00	60	25,23	0,00
8:05:30	60	25,23	0,00
8:06:00	60	25,21	0,00
8:06:30	60	25,22	0,00
8:07:00	60	25,21	0,00
8:07:30	60	25,20	0,00
8:08:00	60	25,20	0,00
8:08:30	60	25,19	0,00
8:09:00	60	25,18	0,00
8:09:30	60	25,18	0,00
8:10:00	60	25,17	0,00
8:10:30	60	25,17	0,00
8:11:00	60	25,17	0,00
8:11:30	60	25,16	0,00
8:12:00	60	26,71	0,00
8:12:30	60	26,71	0,00
8:13:00	60	26,71	0,00
8:13:30	60	26,71	0,00
8:14:00	60	26,71	0,00
8:14:30	60	26,70	0,00
8:15:00	60	26,70	0,00
8:15:30	60	26,70	0,00
8:16:00	60	26,70	0,00
8:16:30	60	26,70	0,00
8:17:00	60	26,70	0,00
8:17:30	60	26,70	0,00
8:18:00	60	26,70	0,00
8:18:30	60	26,70	0,00
8:19:00	60	26,70	0,00
8:19:30	60	26,70	0,00
8:20:00	60	26,70	0,00
8:20:30	60	26,70	0,00
8:21:00	60	26,70	0,00
8:21:30	60	26,70	0,00
8:22:00	60	26,70	0,00
8:22:30	60	26,70	0,00
8:23:00	60	26,70	0,00
8:23:30	60	26,70	0,00
8:24:00	60	26,71	0,00
8:24:30	60	26,71	0,00
8:25:00	60	26,70	0,00
8:25:30	60	26,71	0,00
8:26:00	60	26,71	0,00
8:26:30	60	26,72	0,00
8:27:00	60	26,72	0,00
8:27:30	60	26,73	0,00
8:28:00	60	26,73	0,00
8:28:30	60	26,73	0,00
8:29:00	60	26,74	0,00
8:29:30	60	26,75	0,00
8:30:00	60	26,74	0,00
8:30:30	60	20,84	0,19
8:31:00	60	20,83	0,19
8:31:30	60	20,82	0,19
8:32:00	60	20,80	0,19
8:32:30	60	20,79	0,19
8:33:00	60	20,78	0,19
8:33:30	60	20,76	0,19
8:34:00	60	20,75	0,19
8:34:30	60	20,73	0,19
8:35:00	60	20,73	0,19
8:35:30	60	20,71	0,19
8:36:00	60	20,70	0,20
8:36:30	60	20,67	0,20
8:37:00	60	20,66	0,20
8:37:30	60	20,64	0,20
8:38:00	60	20,63	0,20
8:38:30	60	20,61	0,20
8:39:00	60	20,61	0,20
8:39:30	60	20,59	0,20
8:40:00	60	20,58	0,20
8:40:30	60	20,58	0,20
8:41:00	60	20,56	0,21
8:41:30	60	20,55	0,21
8:42:00	60	20,53	0,21
8:42:30	60	20,52	0,21
8:43:00	60	20,51	0,21
8:43:30	60	20,49	0,21
8:44:00	60	20,49	0,21
8:44:30	60	20,48	0,21
8:45:00	60	20,46	0,21
8:45:30	60	20,46	0,21
8:46:00	60	20,43	0,22
8:46:30	60	20,41	0,22
8:47:00	60	20,40	0,22
8:47:30	60	20,39	0,22
8:48:00	60	20,36	0,22
8:48:30	60	20,36	0,22
8:49:00	60	20,34	0,22
8:49:30	60	20,33	0,22
8:50:00	60	20,32	0,22
8:50:30	60	20,31	0,23
8:51:00	60	20,28	0,23
8:51:30	60	20,27	0,23
8:52:00	60	20,25	0,23
8:52:30	60	20,23	0,23
8:53:00	60	20,22	0,23
8:53:30	60	20,22	0,23
8:54:00	60	20,20	0,23
8:54:30	60	20,19	0,23
8:55:00	60	20,18	0,24
8:55:30	60	20,16	0,24
8:56:00	60	20,15	0,24
8:56:30	60	20,13	0,24
8:57:00	60	20,11	0,24
8:57:30	60	20,10	0,24
8:58:00	60	20,09	0,24
8:58:30	60	20,07	0,24
8:59:00	60	20,04	0,25
8:59:30	60	20,02	0,25
9:00:00	60	20,01	0,25
9:00:30	60	20,00	0,25
9:01:00	60	19,98	0,25
9:01:30	60	19,97	0,25
9:02:00	60	19,95	0,26
9:02:30	60	19,92	0,26
9:03:00	60	19,90	0,26
9:03:30	60	19,87	0,26
9:04:00	60	19,86	0,26
9:04:30	60	19,85	0,26
9:05:00	60	19,84	0,27
9:05:30	60	19,80	0,27
9:06:00	60	19,78	0,27
9:06:30	60	19,76	0,27
9:07:00	60	19,75	0,27
9:07:30	60	19,74	0,27
9:08:00	60	19,71	0,28
9:08:30	60	19,71	0,28
9:09:00	60	19,64	0,28
9:09:30	60	19,63	0,28
9:10:00	60	19,61	0,29
9:10:30	60	19,59	0,29
9:11:00	60	19,56	0,29
9:11:30	60	19,53	0,29
9:12:00	60	19,51	0,30
9:12:30	60	19,50	0,30
9:13:00	60	19,47	0,30
9:13:30	60	19,47	0,30
9:14:00	60	19,44	0,30
9:14:30	60	19,41	0,31
9:15:00	60	19,39	0,31
9:15:30	60	19,38	0,31
9:16:00	60	19,36	0,31
9:16:30	60	19,35	0,31
9:17:00	60	19,32	0,32
9:17:30	60	19,31	0,32
9:18:00	60	19,29	0,32
9:18:30	60	19,27	0,32
9:19:00	60	19,26	0,32
9:19:30	60	19,24	0,32
9:20:00	60	19,23	0,33
9:20:30	60	19,21	0,33
9:21:00	60	19,20	0,33
9:21:30	60	19,18	0,33
9:22:00	60	19,16	0,33
9:22:30	60	19,15	0,33
9:23:00	60	19,14	0,34
9:23:30	60	19,13	0,34
9:24:00	60	19,12	0,34
9:24:30	60	19,11	0,34
9:25:00	60	19,09	0,34
9:25:30	60	19,07	0,34
9:26:00	60	19,06	0,34
9:26:30	60	19,05	0,35
9:27:00	60	19,05	0,35
9:27:30	60	19,02	0,35
9:28:00	60	19,02	0,35
9:28:30	60	19,01	0,35
9:29:00	60	19,01	0,35
9:29:30	60	18,99	0,35
9:30:00	60	18,97	0,35
9:30:30	60	18,96	0,36
9:31:00	60	18,95	0,36
9:31:30	60	18,93	0,36
9:32:00	60	18,92	0,36
9:32:30	60	18,90	0,36
9:33:00	60	18,90	0,36
9:33:30	60	18,90	0,36
9:34:00	60	18,88	0,37
9:34:30	60	18,87	0,37
9:35:00	60	18,85	0,37
9:35:30	60	18,84	0,37
9:36:00	60	18,83	0,37
9:36:30	60	18,81	0,37
9:37:00	60	18,79	0,38
9:37:30	60	18,78	0,38
9:38:00	60	18,77	0,38
9:38:30	60	18,75	0,38
9:39:00	60	18,75	0,38
9:39:30	60	18,73	0,38
9:40:00	60	18,73	0,38
9:40:30	60	18,72	0,39
9:41:00	60	18,71	0,39
9:41:30	60	18,69	0,39
9:42:00	60	18,68	0,39
9:42:30	60	18,67	0,39
9:43:00	60	18,66	0,39
9:43:30	60	18,65	0,39
9:44:00	60	18,63	0,40
9:44:30	60	18,63	0,40
9:45:00	60	18,62	0,40
9:45:30	60	18,60	0,40
9:46:00	60	18,59	0,40
9:46:30	60	18,57	0,41
9:47:00	60	18,55	0,41
9:47:30	60	14,65	1,46
9:48:00	60	14,63	1,47
9:48:30	60	14,61	1,48
9:49:00	60	14,61	1,48
9:49:30	60	14,60	1,48
9:50:00	60	14,60	1,48
9:50:30	60	14,58	1,49
9:51:00	60	14,58	1,50
9:51:30	60	14,58	1,50
9:52:00	60	14,56	1,50
9:52:30	60	14,58	1,50
9:53:00	60	14,55	1,51
9:53:30	60	14,54	1,51
9:54:00	60	14,52	1,53
9:54:30	60	14,51	1,53
9:55:00	60	14,50	1,53
9:55:30	60	14,49	1,54
9:56:00	60	14,49	1,54
9:56:30	60	14,49	1,54
9:57:00	60	14,48	1,55
9:57:30	60	14,46	1,55
9:58:00	60	14,46	1,55
9:58:30	60	14,45	1,56
9:59:00	60	14,43	1,57
9:59:30	60	14,43	1,57
10:00:00	60	14,41	1,58
10:00:30	60	14,40	1,59
10:01:00	60	14,39	1,59
10:01:30	60	14,39	1,59
10:02:00	60	14,37	1,61
10:02:30	60	14,36	1,61
10:03:00	60	14,35	1,62
10:03:30	60	14,35	1,62
10:04:00	60	14,33	1,63
10:04:30	60	14,31	1,64
10:05:00	60	14,33	1,63
10:05:30	60	14,31	1,64
10:06:00	60	14,29	1,65
10:06:30	60	14,27	1,66
10:07:00	60	14,26	1,67
10:07:30	60	14,25	1,68
10:08:00	60	14,24	1,68
10:08:30	60	14,23	1,68
10:09:00	60	14,22	1,69
10:09:30	60	14,21	1,70
10:10:00	60	14,20	1,70
10:10:30	60	14,20	1,70
10:11:00	60	14,20	1,70
10:11:30	60	14,20	1,70
10:12:00	60	14,19	1,71
10:12:30	60	14,16	1,73
10:13:00	60	14,16	1,73
10:13:30	60	14,13	1,75
10:14:00	60	14,12	1,75
10:14:30	60	14,10	1,76
10:15:00	60	14,11	1,76
10:15:30	60	14,10	1,77
10:16:00	60	14,08	1,77
10:16:30	60	14,07	1,78
10:17:00	60	14,05	1,79
10:17:30	60	14,04	1,80
10:18:00	60	14,04	1,80
10:18:30	60	14,03	1,81
10:19:00	60	14,02	1,81
10:19:30	60	14,01	1,82
10:20:00	60	14,00	1,83
10:20:30	60	14,00	1,83
10:21:00	60	13,98	1,84
10:21:30	60	13,98	1,84
10:22:00	60	13,97	1,85
10:22:30	60	13,98	1,84
10:23:00	60	13,96	1,85
10:23:30	60	13,94	1,87
10:24:00	60	13,94	1,87
10:24:30	60	13,93	1,87
10:25:00	60	13,92	1,88
10:25:30	60	13,90	1,89
10:26:00	60	13,88	1,91
10:26:30	60	13,89	1,90
10:27:00	60	13,88	1,91
10:27:30	60	13,86	1,92
10:28:00	60	13,86	1,92
10:28:30	60	13,86	1,92
10:29:00	60	13,84	1,93
10:29:30	60	13,83	1,94
10:30:00	60	13,83	1,94
10:30:30	60	13,82	1,95
10:31:00	60	13,82	1,95
10:31:30	60	13,82	1,95
10:32:00	60	13,80	1,96
10:32:30	60	13,79	1,97
10:33:00	60	13,77	1,98
10:33:30	60	13,77	1,98
10:34:00	60	13,75	1,99
10:34:30	60	13,74	2,00
10:35:00	60	13,75	1,99
10:35:30	60	13,74	2,01
10:36:00	60	13,72	2,02
10:36:30	60	13,71	2,02
10:37:00	60	13,71	2,03
10:37:30	60	13,70	2,03
10:38:00	60	13,69	2,04
10:38:30	60	13,68	2,05
10:39:00	60	13,68	2,05
10:39:30	60	13,66	2,06
10:40:00	60	13,65	2,07
10:40:30	60	13,65	2,07
10:41:00	60	13,65	2,07
10:41:30	60	13,63	2,08
10:42:00	60	13,63	2,08
10:42:30	60	13,62	2,09
10:43:00	60	13,62	2,09
10:43:30	60	13,62	2,09
10:44:00	60	13,62	2,09
10:44:30	60	13,61	2,10
10:45:00	60	13,61	2,10
10:45:30	60	13,61	2,10
10:46:00	60	13,61	2,10
10:46:30	60	13,61	2,10
10:47:00	60	13,60	2,10
10:47:30	60	13,60	2,10
10:48:00	60	13,60	2,10
10:48:30	60	13,59	2,11
10:49:00	60	13,58	2,12
10:49:30	60	13,58	2,12
10:50:00	60	13,58	2,12
10:50:30	60	13,58	2,12
10:51:00	60	13,57	2,13
10:51:30	60	13,56	2,13
10:52:00	60	13,54	2,15
10:52:30	60	13,54	2,15
10:53:00	60	13,54	2,16
10:53:30	60	13,53	2,16
10:54:00	60	13,53	2,16
10:54:30	60	13,54	2,16
10:55:00	60	13,53	2,16
10:55:30	60	13,54	2,16
10:56:00	60	13,54	2,15
10:56:30	60	13,54	2,16
10:57:00	60	13,53	2,16
10:57:30	60	13,54	2,15
10:58:00	60	13,55	2,14
10:58:30	60	13,57	2,13
10:59:00	60	13,56	2,13
10:59:30	60	13,56	2,14
11:00:00	60	13,56	2,14
11:00:30	60	13,54	2,15
11:01:00	60	13,54	2,15
11:01:30	60	13,55	2,14
11:02:00	60	13,54	2,16
11:02:30	60	13,54	2,16
11:03:00	60	13,52	2,17
11:03:30	60	13,53	2,16
11:04:00	60	13,51	2,17
11:04:30	60	13,50	2,18
11:05:00	60	13,50	2,19
11:05:30	60	13,50	2,18
11:06:00	60	13,49	2,19
11:06:30	60	13,50	2,19
11:07:00	60	13,49	2,19
11:07:30	60	13,48	2,20
11:08:00	60	13,47	2,21
11:08:30	60	13,46	2,22
11:09:00	60	13,45	2,22
11:09:30	60	13,44	2,23
11:10:00	60	13,44	2,23
11:10:30	60	13,42	2,25
11:11:00	60	13,41	2,25
11:11:30	60	13,41	2,26
11:12:00	60	13,39	2,27
11:12:30	60	13,39	2,27
11:13:00	60	13,39	2,27
11:13:30	60	13,38	2,28
11:14:00	60	13,37	2,29
11:14:30	60	13,37	2,29
11:15:00	60	13,36	2,30
11:15:30	60	13,35	2,30
11:16:00	60	13,35	2,31
11:16:30	60	13,34	2,31
11:17:00	60	13,33	2,32
11:17:30	60	13,32	2,33
11:18:00	60	13,32	2,33
11:18:30	60	13,31	2,34
11:19:00	60	13,29	2,35
11:19:30	60	13,29	2,36
11:20:00	60	13,28	2,37
11:20:30	60	13,28	2,37
11:21:00	60	13,27	2,37
11:21:30	60	13,28	2,37
11:22:00	60	13,26	2,38
11:22:30	60	13,26	2,38
11:23:00	60	13,26	2,39
11:23:30	60	13,26	2,39
11:24:00	60	13,24	2,40
11:24:30	60	13,24	2,40
11:25:00	60	13,23	2,40
11:25:30	60	13,23	2,41
11:26:00	60	13,22	2,42
11:26:30	60	13,20	2,43
11:27:00	60	13,20	2,44
11:27:30	60	13,20	2,43
11:28:00	60	13,19	2,44
11:28:30	60	13,19	2,44
11:29:00	60	13,18	2,45
11:29:30	60	13,18	2,46
11:30:00	60	13,17	2,47
11:30:30	60	13,16	2,47
11:31:00	60	13,16	2,47
11:31:30	60	13,14	2,49
11:32:00	60	13,15	2,48
11:32:30	60	13,14	2,49
11:33:00	60	13,14	2,49
11:33:30	60	13,14	2,49
11:34:00	60	13,13	2,50
11:34:30	60	13,13	2,50
11:35:00	60	13,11	2,51
11:35:30	60	13,11	2,51
11:36:00	60	13,11	2,52
11:36:30	60	13,10	2,53
11:37:00	60	13,10	2,53
11:37:30	60	13,10	2,53
11:38:00	60	13,09	2,54
11:38:30	60	13,09	2,54
11:39:00	60	13,08	2,55
11:39:30	60	13,06	2,56
11:40:00	60	13,07	2,56
11:40:30	60	13,05	2,57
11:41:00	60	13,05	2,57
11:41:30	60	13,05	2,58
11:42:00	60	13,05	2,58
11:42:30	60	13,05	2,58
11:43:00	60	13,04	2,58
11:43:30	60	13,03	2,59
11:44:00	60	13,03	2,59
11:44:30	60	13,02	2,60
11:45:00	60	13,02	2,60
11:45:30	60	13,02	2,61
11:46:00	60	13,02	2,61
11:46:30	60	13,00	2,63
11:47:00	60	12,99	2,64
11:47:30	60	12,99	2,64
11:48:00	60	12,98	2,64
11:48:30	60	12,97	2,65
11:49:00	60	12,97	2,65
11:49:30	60	12,96	2,66
11:50:00	60	12,96	2,66
11:50:30	60	12,96	2,66
11:51:00	60	12,96	2,66
11:51:30	60	12,95	2,67
11:52:00	60	12,94	2,68
11:52:30	60	12,93	2,69
11:53:00	60	12,93	2,69
11:53:30	60	12,93	2,69
11:54:00	60	12,92	2,70
11:54:30	60	12,92	2,70
11:55:00	60	12,91	2,71
11:55:30	60	12,90	2,72
11:56:00	60	12,90	2,72
11:56:30	60	12,90	2,73
11:57:00	60	12,89	2,73
11:57:30	60	12,89	2,73
11:58:00	60	12,88	2,74
11:58:30	60	12,88	2,74
11:59:00	60	12,88	2,74
11:59:30	60	12,88	2,75
12:00:00	60	12,87	2,76
12:00:30	60	12,88	2,75
12:01:00	60	12,87	2,76
12:01:30	60	12,86	2,76
12:02:00	60	12,85	2,77
12:02:30	60	12,85	2,77
12:03:00	60	12,84	2,78
12:03:30	60	12,84	2,79
12:04:00	60	12,84	2,79
12:04:30	60	12,83	2,79
12:05:00	60	12,83	2,79
12:05:30	60	12,82	2,80
12:06:00	60	12,82	2,80
12:06:30	60	12,81	2,81
12:07:00	60	12,81	2,82
12:07:30	60	12,81	2,82
12:08:00	60	12,81	2,82
12:08:30	60	12,80	2,83
12:09:00	60	12,79	2,83
12:09:30	60	12,80	2,83
12:10:00	60	12,79	2,83
12:10:30	60	12,79	2,84
12:11:00	60	12,78	2,85
12:11:30	60	12,78	2,85
12:12:00	60	12,78	2,85
12:12:30	60	12,77	2,86
12:13:00	60	12,76	2,87
12:13:30	60	12,76	2,87
12:14:00	60	12,75	2,87
12:14:30	60	12,75	2,88
12:15:00	60	12,74	2,89
12:15:30	60	12,75	2,88
12:16:00	60	12,74	2,89
12:16:30	60	12,74	2,89
12:17:00	60	12,73	2,90
12:17:30	60	12,73	2,90
12:18:00	60	12,73	2,90
12:18:30	60	12,72	2,91
12:19:00	60	12,72	2,91
12:19:30	60	12,72	2,92
12:20:00	60	12,71	2,92
12:20:30	60	12,71	2,92
12:21:00	60	12,71	2,92
12:21:30	60	12,70	2,93
12:22:00	60	12,70	2,94
12:22:30	60	12,69	2,95
12:23:00	60	12,68	2,96
12:23:30	60	12,68	2,96
12:24:00	60	12,69	2,95
12:24:30	60	12,67	2,97
12:25:00	60	12,67	2,97
12:25:30	60	12,66	2,97
12:26:00	60	12,66	2,97
12:26:30	60	12,66	2,97
12:27:00	60	12,66	2,98
12:27:30	60	12,66	2,98
12:28:00	60	12,65	2,99
12:28:30	60	12,65	2,99
12:29:00	60	12,64	3,00
12:29:30	60	12,63	3,01
12:30:00	60	12,64	3,00
12:30:30	60	12,63	3,01
12:31:00	60	12,63	3,02
12:31:30	60	12,63	3,02
12:32:00	60	12,63	3,02
12:32:30	60	12,62	3,03
12:33:00	60	12,62	3,03
12:33:30	60	12,62	3,03
12:34:00	60	12,62	3,03
12:34:30	60	12,61	3,03
12:35:00	60	12,61	3,03
12:35:30	60	12,61	3,04
12:36:00	60	12,60	3,05
12:36:30	60	12,60	3,05
12:37:00	60	12,60	3,05
12:37:30	60	12,60	3,05
12:38:00	60	12,59	3,06
12:38:30	60	12,58	3,07
12:39:00	60	12,57	3,08
12:39:30	60	12,57	3,08
12:40:00	60	12,57	3,08
12:40:30	60	12,56	3,10
12:41:00	60	12,56	3,10
12:41:30	60	12,56	3,10
12:42:00	60	12,56	3,10
12:42:30	60	12,56	3,10
12:43:00	60	12,55	3,10
12:43:30	60	12,55	3,10
12:44:00	60	12,54	3,11
12:44:30	60	12,54	3,11
12:45:00	60	12,54	3,12
12:45:30	60	12,54	3,12
12:46:00	60	12,54	3,12
12:46:30	60	12,53	3,13
12:47:00	60	12,53	3,13
12:47:30	60	12,52	3,14
12:48:00	60	12,52	3,14
12:48:30	60	12,52	3,15
12:49:00	60	12,52	3,15
12:49:30	60	12,52	3,15
12:50:00	60	12,51	3,16
12:50:30	60	12,50	3,17
12:51:00	60	12,51	3,16
12:51:30	60	12,50	3,17
12:52:00	60	12,49	3,18
12:52:30	60	12,49	3,18
12:53:00	60	12,49	3,18
12:53:30	60	12,49	3,18
12:54:00	60	12,48	3,19
12:54:30	60	12,48	3,19
12:55:00	60	12,48	3,19
12:55:30	60	12,48	3,20
12:56:00	60	12,48	3,20
12:56:30	60	12,48	3,20
12:57:00	60	12,47	3,20
12:57:30	60	12,46	3,21
12:58:00	60	12,46	3,21
12:58:30	60	12,46	3,21
12:59:00	60	12,45	3,22
12:59:30	60	12,45	3,22
13:00:00	60	12,45	3,22
13:00:30	60	12,45	3,23
13:01:00	60	12,44	3,24
13:01:30	60	12,44	3,24
13:02:00	60	12,44	3,24
13:02:30	60	12,43	3,25
13:03:00	60	12,43	3,25
13:03:30	60	12,43	3,25
13:04:00	60	12,43	3,25
13:04:30	60	12,43	3,26
13:05:00	60	12,43	3,26
13:05:30	60	12,42	3,27
13:06:00	60	12,42	3,27
13:06:30	60	12,42	3,27
13:07:00	60	12,42	3,27
13:07:30	60	12,41	3,28
13:08:00	60	12,41	3,28
13:08:30	60	12,40	3,29
13:09:00	60	12,40	3,29
13:09:30	60	12,40	3,29
13:10:00	60	12,39	3,30
13:10:30	60	12,39	3,31
13:11:00	60	12,39	3,31
13:11:30	60	12,39	3,31
13:12:00	60	12,38	3,32
13:12:30	60	12,38	3,32
13:13:00	60	12,38	3,32
13:13:30	60	12,38	3,32
13:14:00	60	12,37	3,33
13:14:30	60	12,37	3,33
13:15:00	60	12,37	3,33
13:15:30	60	12,37	3,33
13:16:00	60	12,36	3,34
13:16:30	60	12,36	3,35
13:17:00	60	12,36	3,35
13:17:30	60	12,36	3,35
13:18:00	60	12,36	3,35
13:18:30	60	12,35	3,36
13:19:00	60	12,35	3,36
13:19:30	60	12,35	3,36
13:20:00	60	12,35	3,36
13:20:30	60	12,34	3,37
13:21:00	60	12,33	3,38
13:21:30	60	12,33	3,38
13:22:00	60	12,33	3,38
13:22:30	60	12,33	3,39
13:23:00	60	12,33	3,39
13:23:30	60	12,33	3,39
13:24:00	60	12,33	3,39
13:24:30	60	12,32	3,40
13:25:00	60	12,31	3,41
13:25:30	60	12,32	3,40
13:26:00	60	12,31	3,41
13:26:30	60	12,31	3,41
13:27:00	60	12,31	3,41
13:27:30	60	12,31	3,41
13:28:00	60	12,30	3,42
13:28:30	60	12,30	3,42
13:29:00	60	12,30	3,42
13:29:30	60	12,30	3,42
13:30:00	60	12,30	3,43
13:30:30	60	12,30	3,42
13:31:00	60	12,30	3,43
13:31:30	60	12,30	3,43
13:32:00	60		
13:32:30	60	12,29	3,44
13:33:00	60	12,29	3,44
13:33:30	60	12,29	3,44
13:34:00	60	12,28	3,45
13:34:30	60	12,28	3,45
13:35:00	60	12,27	3,46
13:35:30	60	12,27	3,46
13:36:00	60	12,27	3,46
13:36:30	60	12,27	3,46
13:37:00	60	12,27	3,46
13:37:30	60	12,27	3,47
13:38:00	60	12,27	3,47
13:38:30	60	12,26	3,48
13:39:00	60	12,26	3,48
13:39:30	60	12,26	3,48
13:40:00	60	12,26	3,48
13:40:30	60	12,26	3,48
13:41:00	60	12,26	3,48
13:41:30	60	12,26	3,48
13:42:00	60	12,25	3,49
13:42:30	60	12,25	3,49
13:43:00	60	12,25	3,49
13:43:30	60	12,24	3,50
13:44:00	60	12,24	3,50
13:44:30	60	12,24	3,51
13:45:00	60	12,24	3,50
13:45:30	60	12,24	3,50
13:46:00	60	12,24	3,51
13:46:30	60	12,24	3,51
13:47:00	60	12,24	3,51
13:47:30	60	12,24	3,51
13:48:00	60	12,23	3,52
13:48:30	60	12,23	3,52
13:49:00	60	12,22	3,53
13:49:30	60	12,22	3,53
13:50:00	60	12,22	3,53
13:50:30	60	12,22	3,53
13:51:00	60	12,22	3,53
13:51:30	60	12,22	3,53
13:52:00	60	12,21	3,54
13:52:30	60	12,21	3,55
13:53:00	60		
13:53:30	60	12,21	3,55
13:54:00	60	12,21	3,55
13:54:30	60		
13:55:00	60	12,21	3,55
13:55:30	60	12,20	3,56
13:56:00	60	12,19	3,57
13:56:30	60	12,20	3,56
13:57:00	60	12,19	3,57
13:57:30	60	12,19	3,57
13:58:00	60	12,19	3,57
13:58:30	60	12,18	3,58
13:59:00	60	12,19	3,57
13:59:30	60	12,18	3,58
14:00:00	60	12,18	3,58
14:00:30	60	12,18	3,58
14:01:00	60	12,18	3,59
14:01:30	60	12,18	3,58
14:02:00	60	12,18	3,59
14:02:30	60	12,18	3,59
14:03:00	60	12,17	3,60
14:03:30	60	12,18	3,59
14:04:00	60	12,17	3,60
14:04:30	60	12,17	3,60
14:05:00	60	12,17	3,60
14:05:30	60	12,17	3,60
14:06:00	60	12,16	3,61
14:06:30	60	12,16	3,61
14:07:00	60	12,16	3,61
14:07:30	60	12,16	3,61
14:08:00	60	12,16	3,61
14:08:30	60	12,16	3,61
14:09:00	60	12,15	3,62
14:09:30	60	12,15	3,62
14:10:00	60		
14:10:30	60	15,26	1,19
14:11:00	60	15,26	1,19
14:11:30	60	15,25	1,19
14:12:00	60	15,25	1,19
14:12:30	60	15,25	1,19
14:13:00	60	15,25	1,19
14:13:30	60	15,24	1,19
14:14:00	60	15,24	1,19
14:14:30	60	15,24	1,19
14:15:00	60	15,24	1,19
14:15:30	60	15,24	1,19
14:16:00	60	15,24	1,19
14:16:30	60	15,24	1,20
14:17:00	60	15,24	1,20
14:17:30	60	15,24	1,20
14:18:00	60	15,24	1,20
14:18:30	60	15,23	1,20
14:19:00	60	15,23	1,20
14:19:30	60	15,23	1,20
14:20:00	60	15,22	1,20
14:20:30	60	15,22	1,20
14:21:00	60	15,22	1,20
14:21:30	60	15,21	1,20
14:22:00	60	15,21	1,20
14:22:30	60	15,21	1,20
14:23:00	60	15,21	1,20
14:23:30	60	15,21	1,20
14:24:00	60	12,13	3,66
14:24:30	60	12,12	3,68
14:25:00	60	12,12	3,68
14:25:30	60	12,12	3,68
14:26:00	60	12,11	3,69
14:26:30	60		
14:27:00	60	12,11	3,69
14:27:30	60	12,11	3,69
14:28:00	60	12,11	3,69
14:28:30	60	12,11	3,69
14:29:00	60	12,11	3,69
14:29:30	60	12,10	3,70
14:30:00	60		
14:30:30	60		
14:31:00	60		
14:31:30	60	15,19	1,21
14:32:00	60	15,19	1,21
14:32:30	60	15,18	1,22
14:33:00	60	15,18	1,22
14:33:30	60	15,18	1,22
14:34:00	60	15,18	1,22
14:34:30	60	15,18	1,22
14:35:00	60	15,18	1,22
14:35:30	60	15,18	1,22
14:36:00	60	15,18	1,22
14:36:30	60	15,18	1,22
14:37:00	60	15,18	1,22
14:37:30	60	15,18	1,22
14:38:00	60	15,18	1,22
14:38:30	60	15,18	1,22
14:39:00	60	15,18	1,22
14:39:30	60	15,17	1,22
14:40:00	60	15,17	1,22
14:40:30	60	15,16	1,23
14:41:00	60	15,16	1,23
14:41:30	60	15,16	1,23
14:42:00	60	15,16	1,23
14:42:30	60	15,16	1,23
14:43:00	60	15,15	1,23
14:43:30	60	15,16	1,23
14:44:00	60	15,15	1,23
14:44:30	60	15,16	1,23
14:45:00	60	15,15	1,23
14:45:30	60	15,15	1,23
14:46:00	60	15,15	1,23
14:46:30	60	15,15	1,23
14:47:00	60	15,15	1,23
14:47:30	60	15,15	1,23
14:48:00	60	15,15	1,23
14:48:30	60	15,15	1,23
14:49:00	60	15,15	1,23
14:49:30	60	15,15	1,23
14:50:00	60	15,15	1,23
14:50:30	60	15,15	1,23
14:51:00	60	15,15	1,23
14:51:30	60	15,15	1,23
14:52:00	60	15,15	1,23
14:52:30	60	15,14	1,24
14:53:00	60	15,15	1,23
14:53:30	60	15,14	1,24
14:54:00	60	15,14	1,24
14:54:30	60	15,14	1,24
14:55:00	60	15,14	1,24
14:55:30	60	15,14	1,24
14:56:00	60	15,14	1,24
14:56:30	60	15,13	1,24
14:57:00	60	15,13	1,24
14:57:30	60	15,13	1,24
14:58:00	60	15,13	1,24
14:58:30	60	15,13	1,24
14:59:00	60	15,13	1,24
14:59:30	60	15,13	1,24
15:00:00	60	15,13	1,24
15:00:30	60	15,13	1,24
15:01:00	60	15,13	1,24
15:01:30	60	15,13	1,24
15:02:00	60	15,13	1,24
15:02:30	60	15,13	1,24
15:03:00	60	15,13	1,24
15:03:30	60	15,13	1,24
15:04:00	60	15,13	1,24
15:04:30	60	15,13	1,24
