Repository: ProgWizer/parser

File: project-root/data/Data Acquisition/Data Acquisition/2018 year (71)/18-00015.txt (part 1 of 2)
--Test Summary--
Full Path and File Name	
Instrument Name	UCA Left Cell
Instrument Type	Model 4262 Twin Cell UCA
Instrument Serial Number	
Test Start Date	08.06.2018
Test Start Time	16:06:00
Test Stop Date	09.06.2018
Test Stop Time	16:31:43
Test Length	24:25:43
Final Sample Time Offset	24:25:30
Controller Schedule Name	
Sampling Period	30 seconds
Comments	
Information	WellID	
Information	Customer	
Information	EngName	
Information	CementClass	G
Information	CementMfr	
Information	Additives	95G+5DART-100+0.3Floss-500+0.2DPC+0.1CitricAcid
Information	Density	1900
Information	BHCT	
Information	BHST	
Information	FluidLoss	
Information	JobType	
Calculated Value	CS_50	6:32:30
Calculated Value	CS_500	11:32:00
Calculated Value	CS_Time8h	0,81 MPa
Calculated Value	CS_Time12h	3,81 MPa
Calculated Value	CS_Time24h	17,56 MPa
Calculated Value	CS_Time48h	N/A
Calculated Value	CS_Time72h	N/A
Calculated Curve	Compressive Strength	Compressive strength type B (more than 14 lb/gal)
Initial Temperature (°C)	23 °C
Final Temperature (°C)	ERROR
Initial Transit Time (microsec/in)	16,49 microsec/in
Final Transit Time (microsec/in)	ERROR
Initial Compressive Strength (MPa)	0,00 MPa
Final Compressive Strength (MPa)	N/A
--Data--
Time (HH:MM:SS)	Temperature (°C)	Transit Time (microsec/in)	Compressive Strength (MPa)
0:00:00	23	16,49	0,00
0:00:30	23	16,48	0,00
0:01:00	23	16,48	0,00
0:01:30	23	16,48	0,00
0:02:00	23	16,47	0,01
0:02:30	23	16,47	0,01
0:03:00	23	16,46	0,01
0:03:30	24	16,45	0,01
0:04:00	24	16,45	0,01
0:04:30	24	16,44	0,01
0:05:00	24	16,44	0,01
0:05:30	25	16,44	0,01
0:06:00	25	16,42	0,02
0:06:30	25	16,41	0,02
0:07:00	26	16,40	0,02
0:07:30	27	16,62	0,00
0:08:00	27	16,38	0,03
0:08:30	28	16,38	0,03
0:09:00	28	16,34	0,04
0:09:30	29	16,32	0,05
0:10:00	30	16,30	0,05
0:10:30	30	16,28	0,06
0:11:00	31	16,26	0,06
0:11:30	32	16,23	0,07
0:12:00	32	16,26	0,06
0:12:30	33	16,26	0,06
0:13:00	34	16,23	0,07
0:13:30	34	16,21	0,07
0:14:00	35	16,20	0,08
0:14:30	35	16,18	0,08
0:15:00	36	16,17	0,09
0:15:30	36	16,16	0,09
0:16:00	37	16,14	0,09
0:16:30	38	16,13	0,10
0:17:00	38	16,11	0,10
0:17:30	39	16,11	0,10
0:18:00	39	16,09	0,11
0:18:30	40	16,08	0,11
0:19:00	41	16,07	0,12
0:19:30	42	16,05	0,12
0:20:00	42	16,04	0,12
0:20:30	43	16,03	0,13
0:21:00	44	16,02	0,13
0:21:30	44	16,01	0,13
0:22:00	45	16,00	0,14
0:22:30	46	16,00	0,14
0:23:00	47	15,98	0,14
0:23:30	47	15,97	0,15
0:24:00	48	15,96	0,15
0:24:30	49	15,95	0,15
0:25:00	49	15,94	0,15
0:25:30	50	15,93	0,16
0:26:00	51	15,93	0,16
0:26:30	51	15,92	0,16
0:27:00	52	15,92	0,16
0:27:30	52	15,90	0,17
0:28:00	53	15,91	0,16
0:28:30	54	15,90	0,17
0:29:00	54	15,89	0,17
0:29:30	55	15,88	0,18
0:30:00	56	15,86	0,18
0:30:30	56	15,84	0,19
0:31:00	57	15,83	0,19
0:31:30	58	15,82	0,20
0:32:00	58	15,80	0,20
0:32:30	59	15,79	0,20
0:33:00	60	15,77	0,21
0:33:30	60	15,75	0,22
0:34:00	61	15,73	0,22
0:34:30	62	15,72	0,23
0:35:00	62	15,70	0,23
0:35:30	63	15,69	0,24
0:36:00	64	15,67	0,24
0:36:30	64	15,66	0,25
0:37:00	65	15,63	0,26
0:37:30	66	15,62	0,26
0:38:00	66	15,61	0,26
0:38:30	67	15,60	0,27
0:39:00	67	15,58	0,27
0:39:30	68	15,57	0,28
0:40:00	68	15,56	0,28
0:40:30	68	15,54	0,29
0:41:00	69	15,54	0,29
0:41:30	69	15,53	0,29
0:42:00	69	15,52	0,30
0:42:30	69	15,52	0,30
0:43:00	70	15,51	0,30
0:43:30	70	15,50	0,30
0:44:00	70	15,49	0,31
0:44:30	70	15,48	0,31
0:45:00	70	15,48	0,31
0:45:30	70	15,48	0,31
0:46:00	70	15,47	0,31
0:46:30	70	15,47	0,31
0:47:00	70	15,46	0,32
0:47:30	71	15,46	0,32
0:48:00	71	15,45	0,32
0:48:30	71	15,45	0,32
0:49:00	71	15,45	0,32
0:49:30	71	15,45	0,32
0:50:00	71	15,45	0,32
0:50:30	71	15,45	0,32
0:51:00	71	15,45	0,32
0:51:30	71	15,45	0,32
0:52:00	70	15,45	0,32
0:52:30	70	15,45	0,32
0:53:00	70	15,45	0,32
0:53:30	70	15,45	0,32
0:54:00	70	15,45	0,32
0:54:30	70	15,45	0,32
0:55:00	70	15,45	0,32
0:55:30	70	15,45	0,32
0:56:00	70	15,45	0,32
0:56:30	70	15,45	0,32
0:57:00	70	15,45	0,32
0:57:30	69	16,08	0,11
0:58:00	69	15,97	0,15
0:58:30	69	16,04	0,12
0:59:00	69	15,97	0,15
0:59:30	69	16,05	0,12
1:00:00	69	16,03	0,13
1:00:30	69	16,03	0,13
1:01:00	69	16,03	0,13
1:01:30	69	16,02	0,13
1:02:00	69	16,02	0,13
1:02:30	68	16,02	0,13
1:03:00	68	16,02	0,13
1:03:30	68	16,02	0,13
1:04:00	68	16,02	0,13
1:04:30	68	16,01	0,13
1:05:00	68	16,01	0,13
1:05:30	68	16,01	0,13
1:06:00	68	16,01	0,13
1:06:30	68	16,06	0,12
1:07:00	69	15,69	0,24
1:07:30	69	15,68	0,24
1:08:00	69	15,68	0,24
1:08:30	69	15,68	0,24
1:09:00	69	15,68	0,24
1:09:30	69	15,67	0,24
1:10:00	69	15,67	0,24
1:10:30	69	15,67	0,24
1:11:00	69	15,67	0,24
1:11:30	69	15,67	0,24
1:12:00	69	15,67	0,24
1:12:30	69	15,67	0,24
1:13:00	69	15,67	0,24
1:13:30	69	15,67	0,24
1:14:00	69	15,67	0,24
1:14:30	69	15,67	0,24
1:15:00	69	15,67	0,24
1:15:30	69	15,67	0,24
1:16:00	69	15,67	0,24
1:16:30	69	15,67	0,24
1:17:00	69	15,67	0,24
1:17:30	69	15,67	0,24
1:18:00	69	15,67	0,24
1:18:30	69	15,67	0,24
1:19:00	69	15,67	0,24
1:19:30	69	15,67	0,24
1:20:00	69	15,67	0,24
1:20:30	69	15,67	0,24
1:21:00	69	15,67	0,24
1:21:30	69	15,67	0,24
1:22:00	69	15,66	0,25
1:22:30	69	15,66	0,25
1:23:00	69	15,66	0,25
1:23:30	69	15,66	0,25
1:24:00	69	15,66	0,25
1:24:30	69	15,66	0,25
1:25:00	69	15,66	0,25
1:25:30	69	15,66	0,25
1:26:00	69	15,66	0,25
1:26:30	69	15,66	0,25
1:27:00	69	15,66	0,25
1:27:30	69	15,66	0,25
1:28:00	69	15,66	0,25
1:28:30	69	15,66	0,25
1:29:00	69	15,66	0,25
1:29:30	69	15,66	0,25
1:30:00	69	15,66	0,25
1:30:30	70	15,66	0,25
1:31:00	70	15,66	0,25
1:31:30	70	15,66	0,25
1:32:00	70	15,66	0,25
1:32:30	70	15,66	0,25
1:33:00	70	15,66	0,25
1:33:30	70	15,66	0,25
1:34:00	70	15,66	0,25
1:34:30	70	15,66	0,25
1:35:00	70	15,66	0,25
1:35:30	70	15,66	0,25
1:36:00	70	15,66	0,25
1:36:30	70	15,66	0,25
1:37:00	70	15,66	0,25
1:37:30	70	15,66	0,25
1:38:00	70	15,66	0,25
1:38:30	70	15,66	0,25
1:39:00	70	15,66	0,25
1:39:30	70	15,66	0,25
1:40:00	70	15,66	0,25
1:40:30	70	15,66	0,25
1:41:00	70	15,66	0,25
1:41:30	70	15,66	0,25
1:42:00	70	15,66	0,25
1:42:30	70	15,66	0,25
1:43:00	70	15,66	0,25
1:43:30	70	15,66	0,25
1:44:00	71	15,66	0,25
1:44:30	71	15,66	0,25
1:45:00	71	15,66	0,25
1:45:30	71	15,66	0,25
1:46:00	71	15,66	0,25
1:46:30	71	15,66	0,25
1:47:00	71	15,66	0,25
1:47:30	71	15,66	0,25
1:48:00	71	15,66	0,25
1:48:30	71	15,66	0,25
1:49:00	71	15,65	0,25
1:49:30	71	15,65	0,25
1:50:00	71	15,65	0,25
1:50:30	71	15,65	0,25
1:51:00	71	15,65	0,25
1:51:30	71	15,65	0,25
1:52:00	71	15,65	0,25
1:52:30	71	15,65	0,25
1:53:00	71	15,65	0,25
1:53:30	71	15,65	0,25
1:54:00	71	15,65	0,25
1:54:30	71	15,65	0,25
1:55:00	71	15,65	0,25
1:55:30	71	15,65	0,25
1:56:00	71	15,65	0,25
1:56:30	72	15,64	0,25
1:57:00	72	15,64	0,25
1:57:30	72	15,64	0,25
1:58:00	72	15,64	0,25
1:58:30	72	15,64	0,25
1:59:00	72	15,64	0,25
1:59:30	72	15,64	0,25
2:00:00	72	15,64	0,25
2:00:30	72	15,64	0,25
2:01:00	72	15,64	0,25
2:01:30	72	15,64	0,25
2:02:00	72	15,64	0,25
2:02:30	72	15,64	0,25
2:03:00	72	15,64	0,25
2:03:30	72	15,64	0,25
2:04:00	72	15,64	0,25
2:04:30	72	15,63	0,26
2:05:00	72	15,63	0,26
2:05:30	72	15,63	0,26
2:06:00	72	15,63	0,26
2:06:30	72	15,63	0,26
2:07:00	72	15,63	0,26
2:07:30	72	15,63	0,26
2:08:00	72	15,63	0,26
2:08:30	72	15,63	0,26
2:09:00	72	15,63	0,26
2:09:30	73	15,63	0,26
2:10:00	73	15,63	0,26
2:10:30	73	15,63	0,26
2:11:00	73	15,63	0,26
2:11:30	73	15,63	0,26
2:12:00	73	15,63	0,26
2:12:30	73	15,63	0,26
2:13:00	73	15,63	0,26
2:13:30	73	15,63	0,26
2:14:00	73	15,63	0,26
2:14:30	73	15,63	0,26
2:15:00	73	15,63	0,26
2:15:30	73	15,63	0,26
2:16:00	73	15,63	0,26
2:16:30	73	15,63	0,26
2:17:00	73	15,63	0,26
2:17:30	73	15,63	0,26
2:18:00	73	15,63	0,26
2:18:30	73	15,63	0,26
2:19:00	73	15,63	0,26
2:19:30	73	15,63	0,26
2:20:00	73	15,63	0,26
2:20:30	73	15,63	0,26
2:21:00	73	15,62	0,26
2:21:30	74	15,62	0,26
2:22:00	74	15,62	0,26
2:22:30	74	15,62	0,26
2:23:00	74	15,62	0,26
2:23:30	74	15,62	0,26
2:24:00	74	15,62	0,26
2:24:30	74	15,62	0,26
2:25:00	74	15,62	0,26
2:25:30	74	15,62	0,26
2:26:00	74	15,62	0,26
2:26:30	74	15,62	0,26
2:27:00	74	15,62	0,26
2:27:30	74	15,62	0,26
2:28:00	74	15,62	0,26
2:28:30	74	15,62	0,26
2:29:00	74	15,62	0,26
2:29:30	74	15,62	0,26
2:30:00	74	15,62	0,26
2:30:30	74	15,62	0,26
2:31:00	74	15,62	0,26
2:31:30	74	15,62	0,26
2:32:00	74	15,62	0,26
2:32:30	74	15,62	0,26
2:33:00	74	15,62	0,26
2:33:30	75	15,61	0,26
2:34:00	75	15,61	0,26
2:34:30	75	15,61	0,26
2:35:00	75	15,62	0,26
2:35:30	75	15,61	0,26
2:36:00	75	15,61	0,26
2:36:30	75	15,61	0,26
2:37:00	75	15,61	0,26
2:37:30	75	15,61	0,26
2:38:00	75	15,61	0,26
2:38:30	75	15,61	0,26
2:39:00	75	15,61	0,26
2:39:30	75	15,61	0,26
2:40:00	75	15,61	0,26
2:40:30	75	15,61	0,26
2:41:00	75	15,61	0,26
2:41:30	75	15,61	0,26
2:42:00	75	15,61	0,26
2:42:30	75	15,61	0,26
2:43:00	75	15,61	0,26
2:43:30	75	15,61	0,26
2:44:00	75	15,61	0,26
2:44:30	75	15,61	0,26
2:45:00	75	15,61	0,26
2:45:30	75	15,61	0,26
2:46:00	76	15,61	0,26
2:46:30	76	15,61	0,26
2:47:00	76	15,61	0,26
2:47:30	76	15,61	0,26
2:48:00	76	15,61	0,26
2:48:30	76	15,61	0,26
2:49:00	76	15,61	0,26
2:49:30	76	15,61	0,26
2:50:00	76	15,61	0,26
2:50:30	76	15,61	0,26
2:51:00	76	15,61	0,26
2:51:30	76	15,61	0,26
2:52:00	76	15,61	0,26
2:52:30	76	15,61	0,26
2:53:00	76	15,61	0,26
2:53:30	76	15,61	0,26
2:54:00	76	15,60	0,27
2:54:30	76	15,61	0,26
2:55:00	76	15,61	0,26
2:55:30	76	15,60	0,27
2:56:00	76	15,60	0,27
2:56:30	76	15,60	0,27
2:57:00	76	15,60	0,27
2:57:30	77	15,60	0,27
2:58:00	77	15,60	0,27
2:58:30	77	15,60	0,27
2:59:00	77	15,60	0,27
2:59:30	77	15,60	0,27
3:00:00	77	15,60	0,27
3:00:30	77	15,60	0,27
3:01:00	77	15,60	0,27
3:01:30	77	15,60	0,27
3:02:00	77	15,60	0,27
3:02:30	77	15,60	0,27
3:03:00	77	15,60	0,27
3:03:30	77	15,60	0,27
3:04:00	77	15,60	0,27
3:04:30	77	15,60	0,27
3:05:00	77	15,60	0,27
3:05:30	77	15,60	0,27
3:06:00	77	15,60	0,27
3:06:30	77	15,60	0,27
3:07:00	77	15,60	0,27
3:07:30	77	15,60	0,27
3:08:00	77	15,60	0,27
3:08:30	77	15,60	0,27
3:09:00	77	15,60	0,27
3:09:30	77	15,60	0,27
3:10:00	78	15,60	0,27
3:10:30	78	15,60	0,27
3:11:00	78	15,60	0,27
3:11:30	78	15,60	0,27
3:12:00	78	15,60	0,27
3:12:30	78	15,60	0,27
3:13:00	78	15,60	0,27
3:13:30	78	15,60	0,27
3:14:00	78	15,60	0,27
3:14:30	78	15,60	0,27
3:15:00	78	15,60	0,27
3:15:30	78	15,60	0,27
3:16:00	78	15,60	0,27
3:16:30	78	15,60	0,27
3:17:00	78	15,60	0,27
3:17:30	78	15,60	0,27
3:18:00	78	15,60	0,27
3:18:30	78	15,60	0,27
3:19:00	78	15,60	0,27
3:19:30	78	15,60	0,27
3:20:00	78	15,60	0,27
3:20:30	78	15,60	0,27
3:21:00	78	15,60	0,27
3:21:30	79	15,60	0,27
3:22:00	79	15,60	0,27
3:22:30	79	15,60	0,27
3:23:00	79	15,60	0,27
3:23:30	79	15,60	0,27
3:24:00	79	15,60	0,27
3:24:30	79	15,60	0,27
3:25:00	79	15,60	0,27
3:25:30	79	15,60	0,27
3:26:00	79	15,60	0,27
3:26:30	79	15,60	0,27
3:27:00	79	15,60	0,27
3:27:30	79	15,60	0,27
3:28:00	79	15,60	0,27
3:28:30	79	15,60	0,27
3:29:00	79	15,60	0,27
3:29:30	79	15,60	0,27
3:30:00	79	15,60	0,27
3:30:30	79	15,60	0,27
3:31:00	79	15,60	0,27
3:31:30	79	15,60	0,27
3:32:00	79	15,60	0,27
3:32:30	79	15,60	0,27
3:33:00	79	15,60	0,27
3:33:30	80	15,60	0,27
3:34:00	80	15,60	0,27
3:34:30	80	15,60	0,27
3:35:00	80	15,60	0,27
3:35:30	80	15,60	0,27
3:36:00	80	15,60	0,27
3:36:30	80	15,60	0,27
3:37:00	80	15,60	0,27
3:37:30	80	15,60	0,27
3:38:00	80	15,60	0,27
3:38:30	80	15,60	0,27
3:39:00	80	15,60	0,27
3:39:30	80	15,60	0,27
3:40:00	80	15,60	0,27
3:40:30	80	15,60	0,27
3:41:00	80	15,60	0,27
3:41:30	80	15,60	0,27
3:42:00	80	15,60	0,27
3:42:30	80	15,60	0,27
3:43:00	80	15,60	0,27
3:43:30	80	15,60	0,27
3:44:00	80	15,60	0,27
3:44:30	80	15,60	0,27
3:45:00	80	15,60	0,27
3:45:30	81	15,60	0,27
3:46:00	81	15,60	0,27
3:46:30	81	15,60	0,27
3:47:00	81	15,60	0,27
3:47:30	81	15,60	0,27
3:48:00	81	15,60	0,27
3:48:30	81	15,60	0,27
3:49:00	81	15,60	0,27
3:49:30	81	15,60	0,27
3:50:00	81	15,60	0,27
3:50:30	81	15,60	0,27
3:51:00	81	15,60	0,27
3:51:30	81	15,60	0,27
3:52:00	81	15,60	0,27
3:52:30	81	15,59	0,27
3:53:00	81	15,60	0,27
3:53:30	81	15,60	0,27
3:54:00	81	15,59	0,27
3:54:30	81	15,59	0,27
3:55:00	81	15,59	0,27
3:55:30	81	15,59	0,27
3:56:00	81	15,59	0,27
3:56:30	81	15,59	0,27
3:57:00	81	15,59	0,27
3:57:30	81	15,59	0,27
3:58:00	82	15,59	0,27
3:58:30	82	15,59	0,27
3:59:00	82	15,59	0,27
3:59:30	82	15,59	0,27
4:00:00	82	15,59	0,27
4:00:30	82	15,59	0,27
4:01:00	82	15,59	0,27
4:01:30	82	15,59	0,27
4:02:00	82	15,59	0,27
4:02:30	82	15,59	0,27
4:03:00	82	15,59	0,27
4:03:30	82	15,59	0,27
4:04:00	82	15,59	0,27
4:04:30	82	15,59	0,27
4:05:00	82	15,59	0,27
4:05:30	82	15,59	0,27
4:06:00	82	15,59	0,27
4:06:30	82	15,59	0,27
4:07:00	82	15,59	0,27
4:07:30	82	15,59	0,27
4:08:00	82	15,59	0,27
4:08:30	82	15,59	0,27
4:09:00	82	15,59	0,27
4:09:30	83	15,59	0,27
4:10:00	83	15,59	0,27
4:10:30	83	15,59	0,27
4:11:00	83	15,59	0,27
4:11:30	83	15,59	0,27
4:12:00	83	15,59	0,27
4:12:30	83	15,59	0,27
4:13:00	83	15,59	0,27
4:13:30	83	15,59	0,27
4:14:00	83	15,59	0,27
4:14:30	83	15,59	0,27
4:15:00	83	15,59	0,27
4:15:30	83	15,59	0,27
4:16:00	83	15,58	0,27
4:16:30	83	15,58	0,27
4:17:00	83	15,58	0,27
4:17:30	83	15,58	0,27
4:18:00	83	15,58	0,27
4:18:30	83	15,58	0,27
4:19:00	83	15,58	0,27
4:19:30	83	15,58	0,27
4:20:00	83	15,58	0,27
4:20:30	83	15,58	0,27
4:21:00	83	15,58	0,27
4:21:30	83	15,58	0,27
4:22:00	84	15,58	0,27
4:22:30	84	15,58	0,27
4:23:00	84	15,58	0,27
4:23:30	84	15,58	0,27
4:24:00	84	15,58	0,27
4:24:30	84	15,58	0,27
4:25:00	84	15,58	0,27
4:25:30	84	15,58	0,27
4:26:00	84	15,58	0,27
4:26:30	84	15,58	0,27
4:27:00	84	15,58	0,27
4:27:30	84	15,58	0,27
4:28:00	84	15,58	0,27
4:28:30	84	15,58	0,27
4:29:00	84	15,58	0,27
4:29:30	84	15,58	0,27
4:30:00	84	15,58	0,27
4:30:30	84	15,58	0,27
4:31:00	84	15,58	0,27
4:31:30	84	15,58	0,27
4:32:00	84	15,58	0,27
4:32:30	84	15,58	0,27
4:33:00	84	15,58	0,27
4:33:30	84	15,58	0,27
4:34:00	85	15,58	0,27
4:34:30	85	15,57	0,28
4:35:00	85	15,57	0,28
4:35:30	85	15,57	0,28
4:36:00	85	15,57	0,28
4:36:30	85	15,57	0,28
4:37:00	85	15,57	0,28
4:37:30	85	15,57	0,28
4:38:00	85	15,57	0,28
4:38:30	85	15,57	0,28
4:39:00	85	15,57	0,28
4:39:30	85	15,57	0,28
4:40:00	85	15,57	0,28
4:40:30	85	15,57	0,28
4:41:00	85	15,57	0,28
4:41:30	85	15,57	0,28
4:42:00	85	15,57	0,28
4:42:30	85	15,57	0,28
4:43:00	85	15,57	0,28
4:43:30	85	15,57	0,28
4:44:00	85	15,58	0,27
4:44:30	85	15,58	0,27
4:45:00	85	15,58	0,27
4:45:30	85	15,58	0,27
4:46:00	85	15,58	0,27
4:46:30	85	15,58	0,27
4:47:00	85	15,58	0,27
4:47:30	85	15,58	0,27
4:48:00	85	15,58	0,27
4:48:30	85	15,58	0,27
4:49:00	85	15,58	0,27
4:49:30	85	15,58	0,27
4:50:00	85	15,58	0,27
4:50:30	85	15,58	0,27
4:51:00	85	15,58	0,27
4:51:30	85	15,58	0,27
4:52:00	85	15,58	0,27
4:52:30	85	15,58	0,27
4:53:00	85	15,58	0,27
4:53:30	85	15,58	0,27
4:54:00	85	15,58	0,27
4:54:30	85	15,58	0,27
4:55:00	85	15,58	0,27
4:55:30	85	15,58	0,27
4:56:00	85	15,58	0,27
4:56:30	85	15,58	0,27
4:57:00	85	15,58	0,27
4:57:30	85	15,58	0,27
4:58:00	85	15,58	0,27
4:58:30	85	15,58	0,27
4:59:00	85	15,58	0,27
4:59:30	85	15,58	0,27
5:00:00	85	15,58	0,27
5:00:30	85	15,58	0,27
5:01:00	85	15,58	0,27
5:01:30	85	15,58	0,27
5:02:00	85	15,58	0,27
5:02:30	85	15,58	0,27
5:03:00	85	15,58	0,27
5:03:30	85	15,58	0,27
5:04:00	85	15,58	0,27
5:04:30	85	15,58	0,27
5:05:00	85	15,58	0,27
5:05:30	85	15,58	0,27
5:06:00	85	15,58	0,27
5:06:30	85	15,58	0,27
5:07:00	85	15,58	0,27
5:07:30	85	15,58	0,27
5:08:00	85	15,58	0,27
5:08:30	85	15,58	0,27
5:09:00	85	15,58	0,27
5:09:30	85	15,58	0,27
5:10:00	85	15,58	0,27
5:10:30	85	15,58	0,27
5:11:00	85	15,57	0,28
5:11:30	85	15,57	0,28
5:12:00	85	15,58	0,27
5:12:30	85	15,57	0,28
5:13:00	85	15,57	0,28
5:13:30	85	15,57	0,28
5:14:00	85	15,57	0,28
5:14:30	85	15,57	0,28
5:15:00	85	15,57	0,28
5:15:30	85	15,57	0,28
5:16:00	85	15,57	0,28
5:16:30	85	15,57	0,28
5:17:00	85	15,57	0,28
5:17:30	85	15,57	0,28
5:18:00	85	15,57	0,28
5:18:30	85	15,57	0,28
5:19:00	85	15,57	0,28
5:19:30	85	15,57	0,28
5:20:00	85	15,57	0,28
5:20:30	85	15,57	0,28
5:21:00	85	15,57	0,28
5:21:30	85	15,57	0,28
5:22:00	85	15,57	0,28
5:22:30	85	15,57	0,28
5:23:00	85	15,57	0,28
5:23:30	85	15,57	0,28
5:24:00	85	15,57	0,28
5:24:30	85	15,57	0,28
5:25:00	85	15,57	0,28
5:25:30	85	15,57	0,28
5:26:00	85	15,57	0,28
5:26:30	85	15,57	0,28
5:27:00	85	15,57	0,28
5:27:30	85	15,57	0,28
5:28:00	85	15,57	0,28
5:28:30	85	15,57	0,28
5:29:00	85	15,57	0,28
5:29:30	85	15,57	0,28
5:30:00	85	15,57	0,28
5:30:30	85	15,57	0,28
5:31:00	85	15,57	0,28
5:31:30	85	15,57	0,28
5:32:00	85	15,57	0,28
5:32:30	85	15,57	0,28
5:33:00	85	15,57	0,28
5:33:30	85	15,56	0,28
5:34:00	85	15,57	0,28
5:34:30	85	15,56	0,28
5:35:00	85	15,56	0,28
5:35:30	85	15,56	0,28
5:36:00	85	15,56	0,28
5:36:30	85	15,56	0,28
5:37:00	85	15,56	0,28
5:37:30	85	15,56	0,28
5:38:00	85	15,56	0,28
5:38:30	85	15,56	0,28
5:39:00	85	15,56	0,28
5:39:30	85	15,56	0,28
5:40:00	85	15,55	0,28
5:40:30	85	15,55	0,28
5:41:00	85	15,55	0,28
5:41:30	85	15,55	0,28
5:42:00	85	15,55	0,28
5:42:30	85	15,55	0,28
5:43:00	85	15,55	0,28
5:43:30	85	15,55	0,28
5:44:00	85	15,55	0,28
5:44:30	85	15,55	0,28
5:45:00	85	15,55	0,28
5:45:30	85	15,54	0,29
5:46:00	85	15,54	0,29
5:46:30	85	15,54	0,29
5:47:00	85	15,54	0,29
5:47:30	85	15,54	0,29
5:48:00	85	15,54	0,29
5:48:30	85	15,54	0,29
5:49:00	85	15,54	0,29
5:49:30	85	15,54	0,29
5:50:00	85	15,54	0,29
5:50:30	85	15,54	0,29
5:51:00	85	15,54	0,29
5:51:30	85	15,54	0,29
5:52:00	85	15,54	0,29
5:52:30	85	15,54	0,29
5:53:00	85	15,54	0,29
5:53:30	85	15,54	0,29
5:54:00	85	15,54	0,29
5:54:30	85	15,53	0,29
5:55:00	85	15,53	0,29
5:55:30	85	15,53	0,29
5:56:00	85	15,53	0,29
5:56:30	85	15,53	0,29
5:57:00	85	15,53	0,29
5:57:30	85	15,52	0,30
5:58:00	85	15,52	0,30
5:58:30	85	15,52	0,30
5:59:00	85	15,52	0,30
5:59:30	85	15,52	0,30
6:00:00	85	15,52	0,30
6:00:30	85	15,52	0,30
6:01:00	85	15,52	0,30
6:01:30	85	15,52	0,30
6:02:00	85	15,52	0,30
6:02:30	85	15,52	0,30
6:03:00	85	15,52	0,30
6:03:30	85	15,51	0,30
6:04:00	85	15,51	0,30
6:04:30	85	15,51	0,30
6:05:00	85	15,51	0,30
6:05:30	85	15,51	0,30
6:06:00	85	15,51	0,30
6:06:30	85	15,50	0,30
6:07:00	85	15,50	0,30
6:07:30	85	15,50	0,30
6:08:00	85	15,50	0,30
6:08:30	85	15,50	0,30
6:09:00	85	15,49	0,31
6:09:30	85	15,49	0,31
6:10:00	85	15,49	0,31
6:10:30	85	15,49	0,31
6:11:00	85	15,48	0,31
6:11:30	85	15,48	0,31
6:12:00	85	15,48	0,31
6:12:30	85	15,48	0,31
6:13:00	85	15,48	0,31
6:13:30	85	15,48	0,31
6:14:00	85	15,48	0,31
6:14:30	85	15,47	0,31
6:15:00	85	15,47	0,31
6:15:30	85	15,47	0,31
6:16:00	85	15,47	0,31
6:16:30	85	15,47	0,31
6:17:00	85	15,46	0,32
6:17:30	85	15,46	0,32
6:18:00	85	15,46	0,32
6:18:30	85	15,45	0,32
6:19:00	85	15,45	0,32
6:19:30	85	15,45	0,32
6:20:00	85	15,45	0,32
6:20:30	85	15,45	0,32
6:21:00	85	15,45	0,32
6:21:30	85	15,45	0,32
6:22:00	85	15,44	0,33
6:22:30	85	15,44	0,33
6:23:00	85	15,44	0,33
6:23:30	85	15,43	0,33
6:24:00	85	15,43	0,33
6:24:30	85	15,43	0,33
6:25:00	85	15,43	0,33
6:25:30	85	15,42	0,33
6:26:00	85	15,42	0,33
6:26:30	85	15,42	0,33
6:27:00	85	15,42	0,33
6:27:30	85	15,42	0,33
6:28:00	85	15,41	0,34
6:28:30	85	15,41	0,34
6:29:00	85	15,41	0,34
6:29:30	85	15,40	0,34
6:30:00	85	15,40	0,34
6:30:30	85	15,40	0,34
6:31:00	85	15,39	0,34
6:31:30	85	15,39	0,34
6:32:00	85	15,39	0,35
6:32:30	85	15,39	0,35
6:33:00	85	15,38	0,35
6:33:30	85	15,38	0,35
6:34:00	85	15,38	0,35
6:34:30	85	15,37	0,35
6:35:00	85	15,37	0,35
6:35:30	85	15,36	0,35
6:36:00	85	15,36	0,35
6:36:30	85	15,36	0,36
6:37:00	85	15,36	0,36
6:37:30	85	15,35	0,36
6:38:00	85	15,35	0,36
6:38:30	85	15,35	0,36
6:39:00	85	15,34	0,36
6:39:30	85	15,34	0,36
6:40:00	85	15,34	0,37
6:40:30	85	15,34	0,37
6:41:00	85	15,33	0,37
6:41:30	85	15,33	0,37
6:42:00	85	15,32	0,37
6:42:30	85	15,32	0,37
6:43:00	85	15,31	0,37
6:43:30	85	15,31	0,37
6:44:00	85	15,30	0,38
6:44:30	85	15,30	0,38
6:45:00	85	15,30	0,38
6:45:30	85	15,30	0,38
6:46:00	85	15,29	0,38
6:46:30	85	15,29	0,38
6:47:00	85	15,28	0,39
6:47:30	85	15,28	0,39
6:48:00	85	15,28	0,39
6:48:30	85	15,27	0,39
6:49:00	85	15,27	0,39
6:49:30	85	15,26	0,39
6:50:00	85	15,26	0,39
6:50:30	85	15,25	0,40
6:51:00	85	15,24	0,40
6:51:30	85	15,24	0,40
6:52:00	85	15,24	0,40
6:52:30	85	15,23	0,41
6:53:00	85	15,23	0,41
6:53:30	85	15,22	0,41
6:54:00	85	15,22	0,41
6:54:30	85	15,21	0,41
6:55:00	85	15,21	0,41
6:55:30	85	15,21	0,42
6:56:00	85	15,20	0,42
6:56:30	85	15,20	0,42
6:57:00	85	15,19	0,42
6:57:30	85	15,18	0,42
6:58:00	85	15,18	0,42
6:58:30	85	15,18	0,43
6:59:00	85	15,17	0,43
6:59:30	85	15,17	0,43
7:00:00	85	15,16	0,43
7:00:30	85	15,15	0,44
7:01:00	85	15,15	0,44
7:01:30	85	15,15	0,44
7:02:00	85	15,14	0,44
7:02:30	85	15,14	0,44
7:03:00	85	15,13	0,45
7:03:30	85	15,12	0,45
7:04:00	85	15,12	0,45
7:04:30	85	15,12	0,45
7:05:00	85	15,11	0,46
7:05:30	85	15,10	0,46
7:06:00	85	15,10	0,46
7:06:30	85	15,09	0,46
7:07:00	85	15,09	0,47
7:07:30	85	15,09	0,47
7:08:00	85	15,08	0,47
7:08:30	85	15,07	0,47
7:09:00	85	15,06	0,47
7:09:30	85	15,06	0,48
7:10:00	85	15,05	0,48
7:10:30	85	15,05	0,48
7:11:00	85	15,04	0,48
7:11:30	85	15,04	0,49
7:12:00	85	15,04	0,49
7:12:30	85	15,03	0,49
7:13:00	85	15,02	0,49
7:13:30	85	15,02	0,49
7:14:00	85	15,01	0,50
7:14:30	85	15,00	0,50
7:15:00	85	15,00	0,50
7:15:30	85	14,99	0,51
7:16:00	85	14,99	0,51
7:16:30	85	14,98	0,51
7:17:00	85	14,98	0,51
7:17:30	85	14,97	0,52
7:18:00	85	14,96	0,52
7:18:30	85	14,96	0,52
7:19:00	85	14,95	0,52
7:19:30	85	14,94	0,53
7:20:00	85	14,94	0,53
7:20:30	85	14,93	0,53
7:21:00	85	14,93	0,53
7:21:30	85	14,92	0,54
7:22:00	85	14,91	0,54
7:22:30	85	14,91	0,54
7:23:00	85	14,90	0,55
7:23:30	85	14,90	0,55
7:24:00	85	14,89	0,55
7:24:30	85	14,88	0,55
7:25:00	85	14,88	0,56
7:25:30	85	14,87	0,56
7:26:00	85	14,86	0,56
7:26:30	85	14,86	0,57
7:27:00	85	14,86	0,57
7:27:30	85	14,85	0,57
7:28:00	85	14,84	0,57
7:28:30	85	14,83	0,58
7:29:00	85	14,82	0,58
7:29:30	85	14,82	0,59
7:30:00	85	14,82	0,59
7:30:30	85	14,81	0,59
7:31:00	85	14,80	0,59
7:31:30	85	14,80	0,60
7:32:00	85	14,79	0,60
7:32:30	85	14,78	0,60
7:33:00	85	14,77	0,61
7:33:30	85	14,77	0,61
7:34:00	85	14,76	0,61
7:34:30	85	14,75	0,62
7:35:00	85	14,75	0,62
7:35:30	85	14,73	0,62
7:36:00	85	14,73	0,62
7:36:30	85	14,73	0,63
7:37:00	85	14,72	0,63
7:37:30	85	14,71	0,64
7:38:00	85	14,70	0,64
7:38:30	85	14,70	0,64
7:39:00	85	14,69	0,65
7:39:30	85	14,68	0,65
7:40:00	85	14,68	0,65
7:40:30	85	14,68	0,65
7:41:00	85	14,67	0,66
7:41:30	85	14,66	0,66
7:42:00	85	14,65	0,66
7:42:30	85	14,64	0,67
7:43:00	85	14,64	0,67
7:43:30	85	14,63	0,68
7:44:00	85	14,62	0,68
7:44:30	85	14,61	0,68
7:45:00	85	14,61	0,69
7:45:30	85	14,60	0,69
7:46:00	85	14,59	0,70
7:46:30	85	14,58	0,70
7:47:00	85	14,58	0,70
7:47:30	85	14,57	0,71
7:48:00	85	14,56	0,71
7:48:30	85	14,55	0,71
7:49:00	85	14,55	0,72
7:49:30	85	14,54	0,72
7:50:00	85	14,53	0,73
7:50:30	85	14,52	0,73
7:51:00	85	14,52	0,73
7:51:30	85	14,51	0,74
7:52:00	85	14,50	0,74
7:52:30	85	14,50	0,75
7:53:00	85	14,49	0,75
7:53:30	85	14,48	0,75
7:54:00	85	14,47	0,76
7:54:30	85	14,46	0,76
7:55:00	85	14,46	0,77
7:55:30	85	14,45	0,77
7:56:00	85	14,44	0,77
7:56:30	85	14,43	0,78
7:57:00	85	14,43	0,78
7:57:30	85	14,42	0,79
7:58:00	85	14,41	0,79
7:58:30	85	14,40	0,79
7:59:00	85	14,40	0,80
7:59:30	85	14,39	0,80
8:00:00	85	14,38	0,81
8:00:30	85	14,38	0,81
8:01:00	85	14,37	0,82
8:01:30	85	14,36	0,82
8:02:00	85	14,35	0,82
8:02:30	85	14,34	0,83
8:03:00	85	14,34	0,83
8:03:30	85	14,33	0,84
8:04:00	85	14,32	0,84
8:04:30	85	14,32	0,84
8:05:00	85	14,31	0,85
8:05:30	85	14,30	0,85
8:06:00	85	14,29	0,86
8:06:30	85	14,29	0,86
8:07:00	85	14,28	0,87
8:07:30	85	14,26	0,87
8:08:00	85	14,25	0,88
8:08:30	85	14,25	0,88
8:09:00	85	14,24	0,89
8:09:30	85	14,23	0,89
8:10:00	85	14,22	0,90
8:10:30	85	14,22	0,90
8:11:00	85	14,21	0,91
8:11:30	85	14,20	0,91
8:12:00	85	14,20	0,91
8:12:30	85	14,19	0,92
8:13:00	85	14,18	0,92
8:13:30	85	14,17	0,93
8:14:00	85	14,16	0,93
8:14:30	85	14,16	0,94
8:15:00	85	14,14	0,95
8:15:30	85	14,13	0,95
8:16:00	85	14,13	0,96
8:16:30	85	14,12	0,96
8:17:00	85	14,11	0,96
8:17:30	85	14,10	0,97
8:18:00	85	14,10	0,97
8:18:30	85	14,09	0,98
8:19:00	85	14,08	0,98
8:19:30	85	14,07	0,99
8:20:00	85	14,06	1,00
8:20:30	85	14,05	1,00
8:21:00	85	14,04	1,01
8:21:30	85	14,04	1,01
8:22:00	85	14,03	1,02
8:22:30	85	14,02	1,02
8:23:00	85	14,02	1,03
8:23:30	85	14,01	1,03
8:24:00	85	14,00	1,04
8:24:30	85	13,99	1,04
8:25:00	85	13,98	1,04
8:25:30	85	13,97	1,05
8:26:00	85	13,96	1,06
8:26:30	85	13,95	1,06
8:27:00	85	13,95	1,07
8:27:30	85	13,94	1,07
8:28:00	85	13,93	1,08
8:28:30	85	13,92	1,09
8:29:00	85	13,91	1,09
8:29:30	85	13,90	1,10
8:30:00	85	13,89	1,10
8:30:30	85	13,89	1,11
8:31:00	85	13,88	1,11
8:31:30	85	13,87	1,12
8:32:00	85	13,86	1,12
8:32:30	85	13,86	1,13
8:33:00	85	13,85	1,13
8:33:30	85	13,84	1,14
8:34:00	85	13,83	1,15
8:34:30	85	13,82	1,16
8:35:00	85	13,81	1,16
8:35:30	85	13,80	1,17
8:36:00	85	13,80	1,17
8:36:30	85	13,78	1,18
8:37:00	85	13,78	1,19
8:37:30	85	13,77	1,19
8:38:00	85	13,76	1,20
8:38:30	85	13,75	1,20
8:39:00	85	13,74	1,21
8:39:30	85	13,73	1,22
8:40:00	85	13,72	1,22
8:40:30	85	13,71	1,23
8:41:00	85	13,71	1,23
8:41:30	85	13,70	1,24
8:42:00	85	13,69	1,25
8:42:30	85	13,68	1,25
8:43:00	85	13,68	1,26
8:43:30	85	13,66	1,27
8:44:00	85	13,66	1,27
8:44:30	85	13,65	1,28
8:45:00	85	13,64	1,28
8:45:30	85	13,63	1,29
8:46:00	85	13,63	1,30
8:46:30	85	13,61	1,31
8:47:00	85	13,60	1,31
8:47:30	85	13,59	1,32
8:48:00	85	13,59	1,32
8:48:30	85	13,58	1,33
8:49:00	85	13,57	1,34
8:49:30	85	13,57	1,34
8:50:00	85	13,55	1,35
8:50:30	85	13,54	1,36
8:51:00	85	13,54	1,36
8:51:30	85	13,53	1,37
8:52:00	85	13,52	1,38
8:52:30	85	13,51	1,38
8:53:00	85	13,50	1,39
8:53:30	85	13,50	1,39
8:54:00	85	13,49	1,40
8:54:30	85	13,48	1,41
8:55:00	85	13,47	1,42
8:55:30	85	13,46	1,42
8:56:00	85	13,45	1,43
8:56:30	85	13,45	1,44
8:57:00	85	13,44	1,44
8:57:30	85	13,43	1,45
8:58:00	85	13,42	1,45
8:58:30	85	13,41	1,46
8:59:00	85	13,40	1,47
8:59:30	85	13,39	1,48
9:00:00	85	13,38	1,48
9:00:30	85	13,38	1,49
9:01:00	85	13,37	1,50
9:01:30	85	13,36	1,50
9:02:00	85	13,36	1,51
9:02:30	85	13,35	1,52
9:03:00	85	13,34	1,52
9:03:30	85	13,33	1,53
9:04:00	85	13,32	1,53
9:04:30	85	13,32	1,54
9:05:00	85	13,31	1,55
9:05:30	85	13,30	1,55
9:06:00	85	13,29	1,56
9:06:30	85	13,28	1,57
9:07:00	85	13,27	1,58
9:07:30	85	13,27	1,59
9:08:00	85	13,26	1,59
9:08:30	85	13,25	1,60
9:09:00	85	13,24	1,61
9:09:30	85	13,23	1,61
9:10:00	85	13,23	1,62
9:10:30	85	13,22	1,63
9:11:00	85	13,21	1,63
9:11:30	85	13,20	1,64
9:12:00	85	13,20	1,65
9:12:30	85	13,19	1,65
9:13:00	85	13,18	1,66
9:13:30	85	13,18	1,67
9:14:00	85	13,17	1,67
9:14:30	85	13,16	1,68
9:15:00	85	13,15	1,69
9:15:30	85	13,14	1,69
9:16:00	85	13,14	1,70
9:16:30	85	13,13	1,71
9:17:00	85	13,12	1,71
9:17:30	85	13,12	1,71
9:18:00	85	13,12	1,72
9:18:30	85	13,11	1,73
9:19:00	85	13,10	1,74
9:19:30	85	13,09	1,74
9:20:00	85	13,09	1,75
9:20:30	85	13,08	1,76
9:21:00	85	13,07	1,76
9:21:30	85	13,06	1,77
9:22:00	85	13,05	1,78
9:22:30	85	13,05	1,78
9:23:00	85	13,04	1,79
9:23:30	85	13,03	1,80
9:24:00	85	13,03	1,81
9:24:30	85	13,02	1,81
9:25:00	85	13,02	1,81
9:25:30	85	13,01	1,82
9:26:00	85	13,00	1,83
9:26:30	85	13,00	1,84
9:27:00	85	12,99	1,84
9:27:30	85	12,98	1,85
9:28:00	85	12,97	1,86
9:28:30	85	12,96	1,87
9:29:00	85	12,96	1,87
9:29:30	85	12,95	1,88
9:30:00	85	12,95	1,88
9:30:30	85	12,94	1,89
9:31:00	85	12,93	1,89
9:31:30	85	12,93	1,90
9:32:00	85	12,92	1,91
9:32:30	85	12,91	1,92
9:33:00	85	12,91	1,92
9:33:30	85	12,90	1,93
9:34:00	85	12,90	1,93
9:34:30	85	12,89	1,94
9:35:00	85	12,88	1,95
9:35:30	85	12,88	1,96
9:36:00	85	12,87	1,96
9:36:30	85	12,87	1,96
9:37:00	85	12,86	1,97
9:37:30	85	12,85	1,98
9:38:00	85	12,84	1,99
9:38:30	85	12,84	1,99
9:39:00	85	12,83	2,00
9:39:30	85	12,83	2,00
9:40:00	85	12,82	2,01
9:40:30	85	12,82	2,02
9:41:00	85	12,81	2,03
9:41:30	85	12,80	2,03
9:42:00	85	12,80	2,03
9:42:30	85	12,79	2,04
9:43:00	85	12,79	2,05
9:43:30	85	12,78	2,06
9:44:00	85	12,77	2,07
9:44:30	85	12,77	2,07
9:45:00	85	12,76	2,07
9:45:30	85	12,75	2,08
9:46:00	85	12,75	2,09
9:46:30	85	12,74	2,10
9:47:00	85	12,74	2,10
9:47:30	85	12,73	2,11
9:48:00	85	12,73	2,12
9:48:30	85	12,72	2,12
9:49:00	85	12,71	2,13
9:49:30	85	12,71	2,13
9:50:00	85	12,70	2,14
9:50:30	85	12,70	2,15
9:51:00	85	12,69	2,16
9:51:30	85	12,69	2,16
9:52:00	85	12,68	2,17
9:52:30	85	12,67	2,17
9:53:00	85	12,66	2,18
9:53:30	85	12,66	2,19
9:54:00	85	12,66	2,19
9:54:30	85	12,65	2,20
9:55:00	85	12,64	2,21
9:55:30	85	12,64	2,22
9:56:00	85	12,64	2,22
9:56:30	85	12,63	2,23
9:57:00	85	12,62	2,23
9:57:30	85	12,61	2,24
9:58:00	85	12,61	2,24
9:58:30	85	12,61	2,25
9:59:00	85	12,60	2,26
9:59:30	85	12,59	2,27
10:00:00	85	12,58	2,28
10:00:30	85	12,58	2,28
10:01:00	85	12,57	2,29
10:01:30	85	12,57	2,29
10:02:00	85	12,56	2,30
10:02:30	85	12,56	2,30
10:03:00	85	12,55	2,31
10:03:30	85	12,55	2,32
10:04:00	85	12,54	2,33
10:04:30	85	12,54	2,33
10:05:00	85	12,53	2,34
10:05:30	85	12,52	2,35
10:06:00	85	12,52	2,36
10:06:30	85	12,52	2,36
10:07:00	85	12,51	2,37
10:07:30	85	12,50	2,38
10:08:00	85	12,49	2,38
10:08:30	85	12,49	2,38
10:09:00	85	12,48	2,39
10:09:30	85	12,48	2,40
10:10:00	85	12,48	2,40
10:10:30	85	12,47	2,41
10:11:00	85	12,46	2,42
10:11:30	85	12,45	2,43
10:12:00	85	12,45	2,43
10:12:30	85	12,45	2,44
10:13:00	85	12,44	2,45
10:13:30	85	12,44	2,45
10:14:00	85	12,43	2,46
10:14:30	85	12,43	2,47
10:15:00	85	12,43	2,47
10:15:30	85	12,42	2,48
10:16:00	85	12,41	2,49
10:16:30	85	12,41	2,49
10:17:00	85	12,40	2,50
10:17:30	85	12,39	2,51
10:18:00	85	12,39	2,51
10:18:30	85	12,39	2,52
10:19:00	85	12,38	2,53
10:19:30	85	12,38	2,53
10:20:00	85	12,37	2,54
10:20:30	85	12,36	2,54
10:21:00	85	12,36	2,55
10:21:30	85	12,36	2,55
10:22:00	85	12,35	2,56
10:22:30	85	12,34	2,57
10:23:00	85	12,34	2,57
10:23:30	85	12,34	2,58
10:24:00	85	12,34	2,58
10:24:30	85	12,33	2,59
10:25:00	85	12,32	2,60
10:25:30	85	12,32	2,60
10:26:00	85	12,31	2,61
10:26:30	85	12,30	2,62
10:27:00	85	12,30	2,62
10:27:30	85	12,30	2,63
10:28:00	85	12,29	2,64
10:28:30	85	12,29	2,64
10:29:00	85	12,28	2,65
10:29:30	85	12,27	2,66
10:30:00	85	12,27	2,66
10:30:30	85	12,27	2,67
10:31:00	85	12,27	2,67
10:31:30	85	12,26	2,68
10:32:00	85	12,25	2,69
10:32:30	85	12,25	2,69
10:33:00	85	12,25	2,70
10:33:30	85	12,25	2,70
10:34:00	85	12,24	2,71
10:34:30	85	12,23	2,72
10:35:00	85	12,23	2,72
10:35:30	85	12,22	2,73
10:36:00	85	12,21	2,75
10:36:30	85	12,21	2,75
10:37:00	85	12,21	2,76
10:37:30	85	12,21	2,76
10:38:00	85	12,20	2,77
10:38:30	85	12,19	2,78
10:39:00	85	12,19	2,78
10:39:30	85	12,18	2,79
10:40:00	85	12,18	2,79
10:40:30	85	12,18	2,80
10:41:00	85	12,17	2,81
10:41:30	85	12,17	2,81
10:42:00	85	12,16	2,82
10:42:30	85	12,16	2,82
10:43:00	85	12,16	2,83
10:43:30	85	12,15	2,84
10:44:00	85	12,15	2,84
10:44:30	85	12,14	2,85
10:45:00	85	12,14	2,85
10:45:30	85	12,13	2,86
10:46:00	85	12,13	2,87
10:46:30	85	12,13	2,87
10:47:00	85	12,12	2,88
10:47:30	85	12,12	2,88
10:48:00	85	12,11	2,89
10:48:30	85	12,11	2,89
10:49:00	85	12,10	2,90
10:49:30	85	12,09	2,92
10:50:00	85	12,09	2,92
10:50:30	85	12,09	2,93
10:51:00	85	12,09	2,93
10:51:30	85	12,08	2,94
10:52:00	85	12,08	2,94
10:52:30	85	12,07	2,95
10:53:00	85	12,07	2,95
10:53:30	85	12,07	2,96
10:54:00	85	12,06	2,97
10:54:30	85	12,06	2,97
10:55:00	85	12,05	2,98
10:55:30	85	12,05	2,98
10:56:00	85	12,04	2,99
10:56:30	85	12,04	3,00
10:57:00	85	12,04	3,00
10:57:30	85	12,04	3,00
10:58:00	85	12,03	3,02
10:58:30	85	12,02	3,03
10:59:00	85	12,02	3,03
10:59:30	85	12,01	3,04
11:00:00	85	12,01	3,04
11:00:30	85	12,00	3,05
11:01:00	85	12,00	3,05
11:01:30	85	12,00	3,06
11:02:00	85	12,00	3,06
11:02:30	85	11,99	3,07
11:03:00	85	11,98	3,08
11:03:30	85	11,98	3,08
11:04:00	85	11,98	3,10
11:04:30	85	11,98	3,10
11:05:00	85	11,97	3,11
11:05:30	85	11,97	3,11
11:06:00	85	11,96	3,12
11:06:30	85	11,96	3,12
11:07:00	85	11,95	3,13
11:07:30	85	11,95	3,13
11:08:00	85	11,95	3,14
11:08:30	85	11,95	3,14
11:09:00	85	11,94	3,15
11:09:30	85	11,93	3,17
11:10:00	85	11,93	3,17
11:10:30	85	11,92	3,18
11:11:00	85	11,92	3,18
11:11:30	85	11,91	3,19
11:12:00	85	11,91	3,19
11:12:30	85	11,91	3,20
11:13:00	85	11,91	3,20
11:13:30	85	11,90	3,21
11:14:00	85	11,90	3,21
11:14:30	85	11,89	3,23
11:15:00	85	11,88	3,24
11:15:30	85	11,88	3,24
11:16:00	85	11,88	3,24
11:16:30	85	11,88	3,25
11:17:00	85	11,88	3,25
11:17:30	85	11,87	3,26
11:18:00	85	11,86	3,27
11:18:30	85	11,86	3,27
11:19:00	85	11,86	3,29
11:19:30	85	11,86	3,29
11:20:00	85	11,85	3,30
11:20:30	85	11,85	3,30
11:21:00	85	11,84	3,31
11:21:30	85	11,84	3,31
11:22:00	85	11,83	3,32
11:22:30	85	11,83	3,32
11:23:00	85	11,82	3,34
11:23:30	85	11,82	3,34
11:24:00	85	11,82	3,35
11:24:30	85	11,82	3,35
11:25:00	85	11,81	3,36
11:25:30	85	11,81	3,36
11:26:00	85	11,80	3,37
11:26:30	85	11,80	3,37
11:27:00	85	11,79	3,39
11:27:30	85	11,79	3,39
11:28:00	85	11,79	3,40
11:28:30	85	11,78	3,41
11:29:00	85	11,78	3,41
11:29:30	85	11,77	3,42
11:30:00	85	11,77	3,42
11:30:30	85	11,77	3,44
11:31:00	85	11,77	3,44
11:31:30	85	11,76	3,45
11:32:00	85	11,76	3,45
11:32:30	85	11,75	3,46
11:33:00	85	11,75	3,46
11:33:30	85	11,75	3,46
11:34:00	85	11,74	3,48
11:34:30	85	11,74	3,48
11:35:00	85	11,73	3,49
11:35:30	85	11,73	3,49
11:36:00	85	11,73	3,50
11:36:30	85	11,73	3,50
11:37:00	85	11,72	3,52
11:37:30	85	11,72	3,52
11:38:00	85	11,71	3,53
11:38:30	85	11,71	3,53
11:39:00	85	11,70	3,54
11:39:30	85	11,70	3,54
11:40:00	85	11,70	3,55
11:40:30	85	11,70	3,55
11:41:00	85	11,69	3,57
11:41:30	85	11,69	3,57
11:42:00	85	11,68	3,58
11:42:30	85	11,68	3,58
11:43:00	85	11,68	3,59
11:43:30	85	11,68	3,59
11:44:00	85	11,67	3,61
11:44:30	85	11,67	3,61
11:45:00	85	11,66	3,62
11:45:30	85	11,66	3,62
11:46:00	85	11,65	3,63
11:46:30	85	11,65	3,63
11:47:00	85	11,64	3,65
11:47:30	85	11,64	3,65
11:48:00	85	11,64	3,66
11:48:30	85	11,64	3,66
11:49:00	85	11,63	3,68
11:49:30	85	11,63	3,68
11:50:00	85	11,62	3,69
11:50:30	85	11,62	3,69
11:51:00	85	11,62	3,70
11:51:30	85	11,62	3,70
11:52:00	85	11,61	3,72
11:52:30	85	11,61	3,72
11:53:00	85	11,60	3,73
11:53:30	85	11,60	3,73
11:54:00	85	11,59	3,74
11:54:30	85	11,59	3,74
11:55:00	85	11,59	3,74
11:55:30	85	11,59	3,76
11:56:00	85	11,58	3,77
11:56:30	85	11,58	3,77
11:57:00	85	11,58	3,77
11:57:30	85	11,57	3,79
11:58:00	85	11,57	3,79
11:58:30	85	11,56	3,80
11:59:00	85	11,56	3,80
11:59:30	85	11,55	3,81
12:00:00	85	11,55	3,81
12:00:30	85	11,55	3,83
12:01:00	85	11,55	3,83
12:01:30	85	11,54	3,84
12:02:00	85	11,54	3,84
12:02:30	85	11,53	3,86
12:03:00	85	11,53	3,86
12:03:30	85	11,53	3,87
12:04:00	85	11,53	3,87
12:04:30	85	11,52	3,89
12:05:00	85	11,52	3,89
12:05:30	85	11,51	3,90
12:06:00	85	11,51	3,90
12:06:30	85	11,50	3,92
12:07:00	85	11,50	3,92
12:07:30	85	11,50	3,92
12:08:00	85	11,50	3,93
12:08:30	85	11,50	3,93
12:09:00	85	11,49	3,94
12:09:30	85	11,49	3,94
12:10:00	85	11,48	3,96
12:10:30	85	11,48	3,96
12:11:00	85	11,47	3,97
12:11:30	85	11,47	3,97
12:12:00	85	11,46	3,99
12:12:30	85	11,46	3,99
12:13:00	85	11,46	4,00
12:13:30	85	11,46	4,00
12:14:00	85	11,45	4,02
12:14:30	85	11,45	4,02
12:15:00	85	11,45	4,02
12:15:30	85	11,44	4,03
12:16:00	85	11,44	4,03
12:16:30	85	11,43	4,05
12:17:00	85	11,43	4,05
12:17:30	85	11,43	4,06
12:18:00	85	11,43	4,06
12:18:30	85	11,42	4,08
12:19:00	85	11,42	4,08
12:19:30	85	11,41	4,09
12:20:00	85	11,41	4,09
12:20:30	85	11,40	4,11
12:21:00	85	11,40	4,11
12:21:30	85	11,40	4,12
12:22:00	85	11,40	4,12
12:22:30	85	11,40	4,12
12:23:00	85	11,39	4,14
12:23:30	85	11,39	4,14
12:24:00	85	11,38	4,15
12:24:30	85	11,38	4,15
12:25:00	85	11,38	4,17
12:25:30	85	11,38	4,17
12:26:00	85	11,37	4,19
12:26:30	85	11,37	4,19
12:27:00	85	11,36	4,20
12:27:30	85	11,36	4,20
12:28:00	85	11,36	4,20
12:28:30	85	11,35	4,22
12:29:00	85	11,35	4,22
12:29:30	85	11,34	4,23
12:30:00	85	11,34	4,23
12:30:30	85	11,34	4,25
12:31:00	85	11,34	4,25
12:31:30	85	11,33	4,26
12:32:00	85	11,33	4,26
12:32:30	85	11,32	4,28
12:33:00	85	11,32	4,28
12:33:30	85	11,32	4,30
12:34:00	85	11,32	4,30
12:34:30	85	11,32	4,30
12:35:00	85	11,31	4,31
12:35:30	85	11,31	4,31
12:36:00	85	11,30	4,33
12:36:30	85	11,30	4,33
12:37:00	85	11,29	4,34
12:37:30	85	11,29	4,34
12:38:00	85	11,29	4,36
12:38:30	85	11,29	4,36
12:39:00	85	11,28	4,38
12:39:30	85	11,28	4,38
12:40:00	85	11,28	4,38
12:40:30	85	11,27	4,39
12:41:00	85	11,27	4,39
12:41:30	85	11,26	4,41
12:42:00	85	11,26	4,41
12:42:30	85	11,25	4,43
12:43:00	85	11,25	4,43
12:43:30	85	11,25	4,44
12:44:00	85	11,25	4,44
12:44:30	85	11,25	4,44
12:45:00	85	11,24	4,46
12:45:30	85	11,24	4,46
12:46:00	85	11,23	4,47
12:46:30	85	11,23	4,47
12:47:00	85	11,23	4,49
12:47:30	85	11,23	4,49
12:48:00	85	11,22	4,51
12:48:30	85	11,22	4,51
12:49:00	85	11,22	4,51
12:49:30	85	11,21	4,52
12:50:00	85	11,21	4,52
12:50:30	85	11,20	4,54
12:51:00	85	11,20	4,54
12:51:30	85	11,20	4,56
12:52:00	85	11,20	4,56
12:52:30	85	11,20	4,56
12:53:00	85	11,19	4,58
12:53:30	85	11,19	4,58
12:54:00	85	11,18	4,59
12:54:30	85	11,18	4,59
12:55:00	85	11,17	4,61
12:55:30	85	11,17	4,61
12:56:00	85	11,17	4,61
12:56:30	85	11,16	4,63
12:57:00	85	11,16	4,64
12:57:30	85	11,16	4,64
12:58:00	85	11,16	4,64
12:58:30	85	11,15	4,66
12:59:00	85	11,15	4,66
12:59:30	85	11,14	4,68
13:00:00	85	11,14	4,68
13:00:30	85	11,14	4,70
13:01:00	85	11,14	4,70
13:01:30	85	11,13	4,71
13:02:00	85	11,13	4,71
13:02:30	85	11,12	4,73
13:03:00	85	11,12	4,73
13:03:30	85	11,12	4,73
13:04:00	85	11,11	4,75
13:04:30	85	11,11	4,75
13:05:00	85	11,11	4,77
13:05:30	85	11,11	4,77
13:06:00	85	11,10	4,78
13:06:30	85	11,10	4,78
13:07:00	85	11,10	4,78
13:07:30	85	11,09	4,80
13:08:00	85	11,09	4,80
13:08:30	85	11,08	4,82
13:09:00	85	11,08	4,82
13:09:30	85	11,07	4,84
13:10:00	85	11,07	4,84
13:10:30	85	11,07	4,86
13:11:00	85	11,07	4,86
13:11:30	85	11,07	4,86
13:12:00	85	11,06	4,87
13:12:30	85	11,06	4,87
13:13:00	85	11,05	4,89
13:13:30	85	11,05	4,89
13:14:00	85	11,05	4,91
13:14:30	85	11,05	4,91
13:15:00	85	11,04	4,93
13:15:30	85	11,04	4,93
13:16:00	85	11,04	4,93
13:16:30	85	11,03	4,95
13:17:00	85	11,03	4,95
13:17:30	85	11,02	4,97
13:18:00	85	11,02	4,97
13:18:30	85	11,02	4,98
13:19:00	85	11,02	4,98
13:19:30	85	11,01	5,00
13:20:00	85	11,01	5,00
13:20:30	85	11,01	5,00
13:21:00	85	11,00	5,02
13:21:30	85	11,00	5,02
13:22:00	85	10,99	5,04
13:22:30	85	10,99	5,04
13:23:00	85	10,99	5,04
13:23:30	85	10,98	5,06
13:24:00	85	10,98	5,06
13:24:30	85	10,98	5,08
13:25:00	85	10,98	5,08
13:25:30	85	10,98	5,08
13:26:00	85	10,97	5,10
13:26:30	85	10,97	5,10
13:27:00	85	10,96	5,11
13:27:30	85	10,96	5,11
13:28:00	85	10,95	5,13
13:28:30	85	10,95	5,13
13:29:00	85	10,95	5,13
13:29:30	85	10,95	5,15
13:30:00	85	10,95	5,15
13:30:30	85	10,94	5,17
13:31:00	85	10,94	5,17
13:31:30	85	10,93	5,19
13:32:00	85	10,93	5,19
13:32:30	85	10,93	5,21
13:33:00	85	10,93	5,21
13:33:30	85	10,93	5,21
13:34:00	85	10,92	5,23
13:34:30	85	10,92	5,23
13:35:00	85	10,91	5,25
13:35:30	85	10,91	5,25
13:36:00	85	10,90	5,27
13:36:30	85	10,90	5,27
13:37:00	85	10,89	5,29
13:37:30	85	10,89	5,29
13:38:00	85	10,89	5,29
13:38:30	85	10,89	5,31
13:39:00	85	10,89	5,31
13:39:30	85	10,88	5,33
13:40:00	85	10,88	5,33
13:40:30	85	10,88	5,33
13:41:00	85	10,87	5,35
13:41:30	85	10,87	5,35
13:42:00	85	10,86	5,37
13:42:30	85	10,86	5,37
13:43:00	85	10,86	5,39
13:43:30	85	10,86	5,39
13:44:00	85	10,85	5,41
13:44:30	85	10,85	5,41
13:45:00	85	10,84	5,43
13:45:30	85	10,84	5,43
13:46:00	85	10,84	5,45
13:46:30	85	10,84	5,45
13:47:00	85	10,84	5,45
13:47:30	85	10,83	5,47
13:48:00	85	10,83	5,47
13:48:30	85	10,82	5,49
13:49:00	85	10,82	5,49
13:49:30	85	10,81	5,51
13:50:00	85	10,81	5,51
13:50:30	85	10,80	5,53
13:51:00	85	10,80	5,53
13:51:30	85	10,80	5,55
13:52:00	85	10,80	5,55
13:52:30	85	10,79	5,57
13:53:00	85	10,79	5,57
13:53:30	85	10,79	5,57
13:54:00	85	10,78	5,59
13:54:30	85	10,77	5,61
13:55:00	85	10,77	5,61
13:55:30	85	10,77	5,61
13:56:00	85	10,77	5,64
13:56:30	85	10,77	5,64
13:57:00	85	10,76	5,66
13:57:30	85	10,76	5,66
13:58:00	85	10,75	5,68
13:58:30	85	10,75	5,68
13:59:00	85	10,75	5,70
13:59:30	85	10,75	5,70
14:00:00	85	10,74	5,72
14:00:30	85	10,74	5,72
14:01:00	85	10,73	5,74
14:01:30	85	10,73	5,74
14:02:00	85	10,72	5,76
14:02:30	85	10,72	5,76
14:03:00	85	10,71	5,78
14:03:30	85	10,71	5,78
14:04:00	85	10,71	5,78
14:04:30	85	10,71	5,81
14:05:00	85	10,70	5,83
14:05:30	85	10,70	5,83
14:06:00	85	10,69	5,85
14:06:30	85	10,69	5,85
14:07:00	85	10,68	5,87
14:07:30	85	10,68	5,87
14:08:00	85	10,68	5,87
14:08:30	85	10,68	5,89
14:09:00	85	10,67	5,92
14:09:30	85	10,67	5,92
14:10:00	85	10,67	5,92
14:10:30	85	10,66	5,94
14:11:00	85	10,66	5,94
14:11:30	85	10,66	5,96
14:12:00	85	10,66	5,96
14:12:30	85	10,65	5,98
14:13:00	85	10,65	5,98
14:13:30	85	10,64	6,01
14:14:00	85	10,64	6,01
14:14:30	85	10,63	6,03
14:15:00	85	10,63	6,03
14:15:30	85	10,63	6,05
14:16:00	85	10,63	6,05
14:16:30	85	10,62	6,07
14:17:00	85	10,62	6,07
14:17:30	85	10,61	6,10
14:18:00	85	10,61	6,10
14:18:30	85	10,60	6,12
14:19:00	85	10,60	6,12
14:19:30	85	10,59	6,14
14:20:00	85	10,59	6,14
14:20:30	85	10,59	6,14
14:21:00	85	10,59	6,17
14:21:30	85	10,59	6,17
14:22:00	85	10,58	6,19
14:22:30	85	10,58	6,19
14:23:00	85	10,57	6,21
14:23:30	85	10,57	6,21
14:24:00	85	10,57	6,21
14:24:30	85	10,57	6,24
14:25:00	85	10,57	6,24
14:25:30	85	10,56	6,26
14:26:00	85	10,56	6,26
14:26:30	85	10,55	6,28
