Repository: ProgWizer/parser

File: project-root/data/Data Acquisition/Data Acquisition/2018 year (71)/18-00040.txt (part 1 of 5)
--Test Summary--
Full Path and File Name	
Instrument Name	UCA Left Cell
Instrument Type	Model 4262 Twin Cell UCA
Instrument Serial Number	
Test Start Date	20.07.2018
Test Start Time	10:37:18
Test Stop Date	23.07.2018
Test Stop Time	11:06:12
Test Length	72:28:54
Final Sample Time Offset	72:28:30
Controller Schedule Name	
Sampling Period	30 seconds
Comments	
Information	WellID	
Information	Customer	
Information	EngName	
Information	CementClass	G
Information	CementMfr	Ñóõîéëîã
Information	Additives	100G+8Bond
Information	Density	1900
Information	BHCT	
Information	BHST	
Information	FluidLoss	
Information	JobType	
Calculated Value	CS_50	1:14:30
Calculated Value	CS_500	2:35:30
Calculated Value	CS_Time8h	13,51 MPa
Calculated Value	CS_Time12h	16,86 MPa
Calculated Value	CS_Time24h	21,12 MPa
Calculated Value	CS_Time48h	24,09 MPa
Calculated Value	CS_Time72h	25,53 MPa
Calculated Curve	Compressive Strength	Compressive strength type B (more than 14 lb/gal)
Initial Temperature (°C)	26 °C
Final Temperature (°C)	65 °C
Initial Transit Time (microsec/in)	16,89 microsec/in
Final Transit Time (microsec/in)	7,96 microsec/in
Initial Compressive Strength (MPa)	0,00 MPa
Final Compressive Strength (MPa)	25,53 MPa
--Data--
Time (HH:MM:SS)	Temperature (°C)	Transit Time (microsec/in)	Compressive Strength (MPa)
0:00:00	26	16,89	0,00
0:00:30	26	16,89	0,00
0:01:00	26	16,89	0,00
0:01:30	26	16,89	0,00
0:02:00	26	16,89	0,00
0:02:30	26	16,90	0,00
0:03:00	26	16,90	0,00
0:03:30	26	16,90	0,00
0:04:00	27	16,90	0,00
0:04:30	27	16,90	0,00
0:05:00	28	16,90	0,00
0:05:30	28	16,91	0,00
0:06:00	29	16,91	0,00
0:06:30	29	16,90	0,00
0:07:00	30	16,89	0,00
0:07:30	31	16,89	0,00
0:08:00	31	16,88	0,00
0:08:30	32	16,87	0,00
0:09:00	33	16,86	0,01
0:09:30	33	16,84	0,01
0:10:00	34	16,84	0,01
0:10:30	35	16,82	0,02
0:11:00	35	16,80	0,02
0:11:30	36	16,78	0,02
0:12:00	36	16,78	0,03
0:12:30	37	16,76	0,03
0:13:00	37	16,75	0,03
0:13:30	38	16,74	0,03
0:14:00	39	16,73	0,04
0:14:30	39	16,72	0,04
0:15:00	40	16,71	0,04
0:15:30	41	16,69	0,05
0:16:00	42	16,68	0,05
0:16:30	43	16,67	0,05
0:17:00	43	16,66	0,05
0:17:30	44	16,65	0,05
0:18:00	45	16,64	0,06
0:18:30	46	16,63	0,06
0:19:00	46	16,62	0,06
0:19:30	47	16,60	0,07
0:20:00	48	16,59	0,07
0:20:30	48	16,58	0,07
0:21:00	49	16,56	0,08
0:21:30	50	16,56	0,08
0:22:00	50	16,54	0,08
0:22:30	51	16,53	0,09
0:23:00	52	16,51	0,09
0:23:30	52	16,50	0,09
0:24:00	53	16,49	0,10
0:24:30	54	16,48	0,10
0:25:00	55	16,48	0,10
0:25:30	55	16,46	0,10
0:26:00	56	16,45	0,11
0:26:30	57	16,44	0,11
0:27:00	58	16,44	0,11
0:27:30	58	16,43	0,11
0:28:00	59	16,42	0,11
0:28:30	60	16,41	0,12
0:29:00	61	16,41	0,12
0:29:30	61	16,40	0,12
0:30:00	62	16,40	0,12
0:30:30	63	16,39	0,12
0:31:00	63	16,38	0,12
0:31:30	64	16,38	0,12
0:32:00	65	16,38	0,12
0:32:30	65	16,37	0,13
0:33:00	66	16,37	0,13
0:33:30	66	16,37	0,13
0:34:00	67	16,36	0,13
0:34:30	67	16,36	0,13
0:35:00	67	16,36	0,13
0:35:30	67	16,36	0,13
0:36:00	68	16,36	0,13
0:36:30	68	16,36	0,13
0:37:00	68	16,36	0,13
0:37:30	68	16,35	0,13
0:38:00	68	16,35	0,13
0:38:30	68	16,35	0,13
0:39:00	68	16,35	0,13
0:39:30	68	16,35	0,13
0:40:00	68	16,34	0,14
0:40:30	68	16,34	0,14
0:41:00	68	16,34	0,14
0:41:30	68	16,34	0,14
0:42:00	68	16,34	0,14
0:42:30	68	16,34	0,14
0:43:00	68	16,34	0,14
0:43:30	68	16,33	0,14
0:44:00	68	16,33	0,14
0:44:30	68	16,33	0,14
0:45:00	68	16,33	0,14
0:45:30	68	16,33	0,14
0:46:00	68	16,33	0,14
0:46:30	68	16,32	0,14
0:47:00	68	16,32	0,14
0:47:30	68	16,32	0,14
0:48:00	68	16,31	0,14
0:48:30	68	16,31	0,14
0:49:00	68	16,30	0,15
0:49:30	68	16,30	0,15
0:50:00	68	16,30	0,15
0:50:30	67	16,30	0,15
0:51:00	67	16,29	0,15
0:51:30	67	16,28	0,15
0:52:00	67	16,27	0,15
0:52:30	67	16,27	0,16
0:53:00	67	16,26	0,16
0:53:30	67	16,25	0,16
0:54:00	67	16,24	0,16
0:54:30	67	16,24	0,16
0:55:00	67	16,23	0,16
0:55:30	67	16,22	0,17
0:56:00	67		
0:56:30	66	16,20	0,17
0:57:00	66	16,20	0,17
0:57:30	66	16,19	0,18
0:58:00	66	16,18	0,18
0:58:30	66	16,17	0,18
0:59:00	66	16,16	0,19
0:59:30	66	16,15	0,19
1:00:00	66	16,14	0,19
1:00:30	66	16,13	0,19
1:01:00	66	16,11	0,20
1:01:30	66	16,10	0,20
1:02:00	66	16,09	0,20
1:02:30	66	16,08	0,21
1:03:00	66	16,06	0,21
1:03:30	66	16,05	0,22
1:04:00	66	16,03	0,22
1:04:30	66	16,02	0,23
1:05:00	66	16,01	0,23
1:05:30	66	16,00	0,23
1:06:00	66	15,95	0,25
1:06:30	66	15,93	0,25
1:07:00	66	15,92	0,26
1:07:30	66	15,90	0,26
1:08:00	66	15,88	0,27
1:08:30	66	15,87	0,27
1:09:00	66	15,85	0,28
1:09:30	66	15,83	0,29
1:10:00	66	15,81	0,29
1:10:30	66	15,79	0,30
1:11:00	66	15,77	0,31
1:11:30	66	15,75	0,31
1:12:00	66	15,72	0,32
1:12:30	66	15,70	0,33
1:13:00	66	15,68	0,34
1:13:30	66	15,66	0,34
1:14:00	66	15,63	0,35
1:14:30	66	15,61	0,36
1:15:00	66	15,59	0,37
1:15:30	65	15,57	0,37
1:16:00	65	15,54	0,39
1:16:30	65	15,52	0,39
1:17:00	65	15,49	0,40
1:17:30	65	15,46	0,41
1:18:00	65	15,44	0,42
1:18:30	65	15,42	0,43
1:19:00	65	15,39	0,44
1:19:30	65	15,36	0,45
1:20:00	65	15,34	0,46
1:20:30	65	15,30	0,47
1:21:00	65	15,28	0,48
1:21:30	65	15,25	0,49
1:22:00	65	15,22	0,50
1:22:30	65	15,20	0,51
1:23:00	65	15,17	0,53
1:23:30	65	15,14	0,54
1:24:00	65	15,11	0,55
1:24:30	65	15,08	0,56
1:25:00	65	15,05	0,58
1:25:30	65	15,03	0,59
1:26:00	65	15,00	0,60
1:26:30	65	14,97	0,61
1:27:00	65	14,94	0,63
1:27:30	65	14,91	0,64
1:28:00	65	14,88	0,65
1:28:30	65	14,86	0,66
1:29:00	65	14,82	0,68
1:29:30	65	14,80	0,69
1:30:00	65	14,77	0,71
1:30:30	65	14,73	0,72
1:31:00	65	14,70	0,73
1:31:30	65	14,68	0,75
1:32:00	65	14,64	0,76
1:32:30	65	14,61	0,78
1:33:00	65	14,58	0,79
1:33:30	65	14,56	0,81
1:34:00	65	14,53	0,82
1:34:30	65	14,50	0,84
1:35:00	65	14,47	0,85
1:35:30	65	14,44	0,87
1:36:00	65	14,42	0,88
1:36:30	65	14,39	0,90
1:37:00	65	14,37	0,91
1:37:30	65	14,34	0,93
1:38:00	65	14,31	0,94
1:38:30	65	14,28	0,96
1:39:00	65	14,25	0,98
1:39:30	65	14,22	0,99
1:40:00	65	14,20	1,01
1:40:30	65	14,16	1,03
1:41:00	65	14,13	1,05
1:41:30	65	14,11	1,06
1:42:00	65	14,08	1,08
1:42:30	65	14,05	1,10
1:43:00	65	14,03	1,11
1:43:30	65	14,00	1,13
1:44:00	65	13,98	1,15
1:44:30	65	13,95	1,16
1:45:00	65	13,92	1,18
1:45:30	65	13,88	1,21
1:46:00	65	13,86	1,22
1:46:30	65	13,83	1,25
1:47:00	65	13,80	1,26
1:47:30	65	13,78	1,28
1:48:00	65	13,75	1,30
1:48:30	65	13,73	1,31
1:49:00	65	13,70	1,34
1:49:30	65	13,68	1,35
1:50:00	65	13,65	1,37
1:50:30	65	13,63	1,39
1:51:00	65	13,60	1,41
1:51:30	65	13,57	1,43
1:52:00	65	13,55	1,45
1:52:30	65	13,53	1,47
1:53:00	65	13,50	1,49
1:53:30	65	13,48	1,51
1:54:00	65	13,45	1,52
1:54:30	65	13,43	1,54
1:55:00	65	13,41	1,56
1:55:30	65	13,38	1,58
1:56:00	65	13,36	1,60
1:56:30	65	13,33	1,62
1:57:00	65	13,31	1,64
1:57:30	65	13,29	1,66
1:58:00	65	13,27	1,68
1:58:30	65	13,24	1,70
1:59:00	65	13,22	1,72
1:59:30	65	13,20	1,74
2:00:00	65	13,18	1,76
2:00:30	65	13,15	1,78
2:01:00	65	13,13	1,80
2:01:30	65	13,11	1,82
2:02:00	65	13,09	1,84
2:02:30	65	13,06	1,87
2:03:00	65	13,05	1,88
2:03:30	65	13,03	1,90
2:04:00	65	13,00	1,92
2:04:30	65	12,98	1,95
2:05:00	65	12,96	1,97
2:05:30	65	12,93	1,99
2:06:00	65	12,91	2,01
2:06:30	65	12,89	2,04
2:07:00	65	12,87	2,06
2:07:30	65	12,85	2,07
2:08:00	65	12,83	2,10
2:08:30	65	12,81	2,12
2:09:00	65	12,79	2,15
2:09:30	65	12,77	2,16
2:10:00	65	12,75	2,19
2:10:30	65	12,73	2,21
2:11:00	65	12,70	2,24
2:11:30	65	12,68	2,26
2:12:00	65	12,66	2,28
2:12:30	65	12,64	2,30
2:13:00	65	12,63	2,32
2:13:30	65	12,61	2,35
2:14:00	65	12,58	2,37
2:14:30	65	12,57	2,39
2:15:00	65	12,55	2,42
2:15:30	65	12,52	2,44
2:16:00	65	12,51	2,46
2:16:30	65	12,48	2,49
2:17:00	65	12,47	2,51
2:17:30	65	12,45	2,54
2:18:00	65	12,43	2,56
2:18:30	65	12,41	2,58
2:19:00	65	12,39	2,61
2:19:30	65	12,37	2,63
2:20:00	65	12,35	2,66
2:20:30	65	12,34	2,68
2:21:00	65	12,31	2,71
2:21:30	65	12,30	2,73
2:22:00	65	12,27	2,76
2:22:30	65	12,26	2,78
2:23:00	65	12,24	2,81
2:23:30	65	12,22	2,83
2:24:00	65	12,20	2,86
2:24:30	65	12,18	2,88
2:25:00	65	12,16	2,91
2:25:30	65	12,15	2,94
2:26:00	65	12,13	2,97
2:26:30	65	12,11	2,99
2:27:00	65	12,09	3,01
2:27:30	65	12,07	3,04
2:28:00	65	12,06	3,07
2:28:30	65	12,04	3,10
2:29:00	65	12,02	3,12
2:29:30	65	12,00	3,15
2:30:00	65	11,98	3,19
2:30:30	65	11,96	3,22
2:31:00	65	11,94	3,25
2:31:30	65	11,92	3,27
2:32:00	65	11,91	3,30
2:32:30	65	11,89	3,32
2:33:00	65	11,87	3,36
2:33:30	65	11,86	3,38
2:34:00	65	11,84	3,41
2:34:30	65	11,82	3,43
2:35:00	65	11,80	3,47
2:35:30	65	11,79	3,49
2:36:00	65	11,77	3,52
2:36:30	65	11,76	3,55
2:37:00	65	11,74	3,57
2:37:30	65	11,73	3,60
2:38:00	65	11,71	3,62
2:38:30	65	11,69	3,66
2:39:00	65	11,68	3,69
2:39:30	65	11,67	3,70
2:40:00	65	11,64	3,74
2:40:30	65	11,63	3,77
2:41:00	65	11,62	3,80
2:41:30	65	11,60	3,83
2:42:00	65	11,59	3,84
2:42:30	65	11,58	3,87
2:43:00	65	11,56	3,90
2:43:30	65	11,55	3,92
2:44:00	65	11,53	3,95
2:44:30	65	11,52	3,98
2:45:00	65	11,50	4,01
2:45:30	65	11,49	4,04
2:46:00	65	11,47	4,07
2:46:30	65	11,46	4,08
2:47:00	65	11,45	4,11
2:47:30	65	11,43	4,14
2:48:00	65	11,42	4,17
2:48:30	65	11,41	4,19
2:49:00	65	11,40	4,22
2:49:30	65	11,38	4,25
2:50:00	65	11,37	4,28
2:50:30	65	11,36	4,30
2:51:00	65	11,34	4,33
2:51:30	65	11,33	4,36
2:52:00	65	11,32	4,38
2:52:30	65	11,31	4,41
2:53:00	65	11,29	4,44
2:53:30	65	11,29	4,46
2:54:00	65	11,27	4,49
2:54:30	65	11,25	4,52
2:55:00	65	11,25	4,54
2:55:30	65	11,23	4,57
2:56:00	65	11,23	4,59
2:56:30	65	11,21	4,62
2:57:00	65	11,20	4,65
2:57:30	65	11,19	4,67
2:58:00	65	11,18	4,69
2:58:30	65	11,16	4,72
2:59:00	65	11,15	4,76
2:59:30	65	11,14	4,77
3:00:00	65	11,14	4,79
3:00:30	65	11,12	4,83
3:01:00	65	11,11	4,84
3:01:30	65	11,10	4,88
3:02:00	65	11,09	4,90
3:02:30	65	11,07	4,93
3:03:00	65	11,07	4,95
3:03:30	65	11,05	4,99
3:04:00	65	11,05	5,01
3:04:30	65	11,04	5,02
3:05:00	65	11,02	5,06
3:05:30	65	11,02	5,08
3:06:00	65	11,01	5,10
3:06:30	65	11,00	5,12
3:07:00	65	10,98	5,15
3:07:30	65	10,98	5,17
3:08:00	65	10,96	5,21
3:08:30	65	10,95	5,23
3:09:00	65	10,95	5,25
3:09:30	65	10,93	5,29
3:10:00	65	10,93	5,31
3:10:30	65	10,92	5,33
3:11:00	65	10,91	5,35
3:11:30	65	10,89	5,38
3:12:00	65	10,89	5,40
3:12:30	65	10,88	5,42
3:13:00	65	10,87	5,44
3:13:30	65	10,86	5,46
3:14:00	65	10,85	5,50
3:14:30	65	10,84	5,52
3:15:00	65	10,84	5,54
3:15:30	65	10,83	5,57
3:16:00	65	10,82	5,59
3:16:30	65	10,81	5,61
3:17:00	65	10,80	5,63
3:17:30	65	10,79	5,67
3:18:00	65	10,78	5,69
3:18:30	65	10,77	5,71
3:19:00	65	10,77	5,73
3:19:30	65	10,76	5,75
3:20:00	65	10,75	5,77
3:20:30	65	10,75	5,79
3:21:00	65	10,74	5,82
3:21:30	65	10,73	5,84
3:22:00	65	10,71	5,88
3:22:30	65	10,71	5,90
3:23:00	65	10,70	5,92
3:23:30	65	10,69	5,95
3:24:00	65	10,68	5,97
3:24:30	65	10,68	5,99
3:25:00	65	10,67	6,01
3:25:30	65	10,66	6,03
3:26:00	65	10,66	6,06
3:26:30	65	10,65	6,08
3:27:00	65	10,64	6,10
3:27:30	65	10,63	6,12
3:28:00	65	10,63	6,15
3:28:30	65	10,62	6,17
3:29:00	65	10,61	6,19
3:29:30	65	10,60	6,21
3:30:00	65	10,59	6,24
3:30:30	65	10,59	6,26
3:31:00	65	10,59	6,26
3:31:30	65	10,57	6,31
3:32:00	65	10,57	6,31
3:32:30	65	10,57	6,33
3:33:00	65	10,56	6,35
3:33:30	65	10,55	6,38
3:34:00	65	10,55	6,38
3:34:30	65	10,54	6,40
3:35:00	65	10,52	6,47
3:35:30	65	10,51	6,50
3:36:00	65	10,50	6,52
3:36:30	65	10,50	6,55
3:37:00	65	10,49	6,57
3:37:30	65	10,49	6,57
3:38:00	65	10,48	6,59
3:38:30	65	10,48	6,62
3:39:00	65	10,47	6,64
3:39:30	65	10,46	6,67
3:40:00	65	10,45	6,69
3:40:30	65	10,45	6,72
3:41:00	65	10,45	6,72
3:41:30	65	10,44	6,74
3:42:00	65	10,43	6,77
3:42:30	65	10,42	6,79
3:43:00	65	10,41	6,82
3:43:30	65	10,41	6,84
3:44:00	65	10,41	6,84
3:44:30	65	10,40	6,87
3:45:00	65	10,39	6,89
3:45:30	65	10,38	6,92
3:46:00	65	10,38	6,95
3:46:30	65	10,37	6,97
3:47:00	65	10,37	6,97
3:47:30	65	10,36	7,00
3:48:00	65	10,36	7,02
3:48:30	65	10,35	7,05
3:49:00	65	10,35	7,05
3:49:30	65	10,34	7,08
3:50:00	65	10,33	7,10
3:50:30	65	10,32	7,13
3:51:00	65	10,32	7,16
3:51:30	65	10,31	7,18
3:52:00	65	10,31	7,18
3:52:30	65	10,30	7,21
3:53:00	65	10,29	7,24
3:53:30	65	10,29	7,24
3:54:00	65	10,29	7,26
3:54:30	65	10,28	7,29
3:55:00	65	10,27	7,32
3:55:30	65	10,27	7,32
3:56:00	65	10,27	7,35
3:56:30	65	10,26	7,37
3:57:00	65	10,26	7,37
3:57:30	65	10,25	7,40
3:58:00	65	10,24	7,43
3:58:30	65	10,23	7,46
3:59:00	65	10,23	7,46
3:59:30	65	10,23	7,49
4:00:00	65	10,22	7,51
4:00:30	65	10,22	7,51
4:01:00	65	10,21	7,54
4:01:30	65	10,20	7,57
4:02:00	65	10,20	7,57
4:02:30	65	10,20	7,60
4:03:00	65	10,19	7,63
4:03:30	65	10,19	7,63
4:04:00	65	10,18	7,66
4:04:30	65	10,18	7,69
4:05:00	65	10,18	7,69
4:05:30	65	10,17	7,71
4:06:00	65	10,16	7,74
4:06:30	65	10,16	7,74
4:07:00	65	10,15	7,77
4:07:30	65	10,14	7,80
4:08:00	65	10,14	7,80
4:08:30	65	10,14	7,83
4:09:00	65	10,13	7,86
4:09:30	65	10,13	7,86
4:10:00	65	10,12	7,89
4:10:30	65	10,12	7,89
4:11:00	65	10,12	7,92
4:11:30	65	10,12	7,92
4:12:00	65	10,11	7,95
4:12:30	65	10,10	7,98
4:13:00	65	10,10	7,98
4:13:30	65	10,09	8,01
4:14:00	65	10,09	8,04
4:14:30	65	10,09	8,04
4:15:00	65	10,08	8,07
4:15:30	65	10,07	8,10
4:16:00	65	10,07	8,10
4:16:30	65	10,06	8,13
4:17:00	65	10,06	8,13
4:17:30	65	10,05	8,16
4:18:00	65	10,05	8,16
4:18:30	65	10,05	8,19
4:19:00	65	10,04	8,23
4:19:30	65	10,04	8,23
4:20:00	65	10,03	8,26
4:20:30	65	10,03	8,26
4:21:00	65	10,03	8,29
4:21:30	65	10,03	8,29
4:22:00	65	10,02	8,32
4:22:30	65	10,01	8,35
4:23:00	65	10,01	8,35
4:23:30	65	10,00	8,38
4:24:00	65	10,00	8,38
4:24:30	65	10,00	8,42
4:25:00	65	10,00	8,42
4:25:30	65	9,99	8,45
4:26:00	65	9,99	8,45
4:26:30	65	9,98	8,48
4:27:00	65	9,97	8,51
4:27:30	65	9,97	8,51
4:28:00	65	9,96	8,54
4:28:30	65	9,96	8,54
4:29:00	65	9,96	8,58
4:29:30	65	9,96	8,58
4:30:00	65	9,95	8,61
4:30:30	65	9,95	8,61
4:31:00	65	9,94	8,64
4:31:30	65	9,94	8,64
4:32:00	65	9,93	8,68
4:32:30	65	9,93	8,68
4:33:00	65	9,93	8,71
4:33:30	65	9,93	8,71
4:34:00	65	9,92	8,74
4:34:30	65	9,92	8,74
4:35:00	65	9,91	8,78
4:35:30	65	9,91	8,78
4:36:00	65	9,90	8,81
4:36:30	65	9,90	8,84
4:37:00	65	9,90	8,84
4:37:30	65	9,90	8,84
4:38:00	65	9,89	8,88
4:38:30	65	9,89	8,88
4:39:00	65	9,88	8,91
4:39:30	65	9,88	8,91
4:40:00	65	9,88	8,94
4:40:30	65	9,88	8,94
4:41:00	65	9,87	8,98
4:41:30	65	9,87	8,98
4:42:00	65	9,86	9,01
4:42:30	65	9,86	9,01
4:43:00	65	9,85	9,05
4:43:30	65	9,85	9,05
4:44:00	65	9,84	9,08
4:44:30	65	9,84	9,08
4:45:00	65	9,84	9,12
4:45:30	65	9,84	9,12
4:46:00	65	9,83	9,15
4:46:30	65	9,83	9,15
4:47:00	65	9,83	9,15
4:47:30	65	9,82	9,19
4:48:00	65	9,82	9,19
4:48:30	65	9,82	9,22
4:49:00	65	9,82	9,22
4:49:30	65	9,81	9,26
4:50:00	65	9,81	9,26
4:50:30	65	9,81	9,26
4:51:00	65	9,80	9,29
4:51:30	65	9,80	9,29
4:52:00	65	9,79	9,33
4:52:30	65	9,79	9,33
4:53:00	65	9,79	9,37
4:53:30	65	9,79	9,37
4:54:00	65	9,79	9,37
4:54:30	65	9,78	9,40
4:55:00	65	9,78	9,40
4:55:30	65	9,77	9,44
4:56:00	65	9,77	9,44
4:56:30	65	9,76	9,47
4:57:00	65	9,76	9,47
4:57:30	65	9,76	9,47
4:58:00	65	9,75	9,51
4:58:30	65	9,75	9,51
4:59:00	65	9,75	9,51
4:59:30	65	9,75	9,55
5:00:00	65	9,75	9,55
5:00:30	65	9,74	9,58
5:01:00	65	9,74	9,58
5:01:30	65	9,73	9,62
5:02:00	65	9,73	9,62
5:02:30	65	9,73	9,62
5:03:00	65	9,73	9,66
5:03:30	65	9,73	9,66
5:04:00	65	9,72	9,70
5:04:30	65	9,72	9,70
5:05:00	65	9,71	9,73
5:05:30	65	9,71	9,73
5:06:00	65	9,71	9,73
5:06:30	65	9,71	9,73
5:07:00	65	9,70	9,77
5:07:30	65	9,70	9,77
5:08:00	65	9,70	9,81
5:08:30	65	9,70	9,81
5:09:00	65	9,70	9,81
5:09:30	65	9,69	9,85
5:10:00	65	9,69	9,85
5:10:30	65	9,69	9,85
5:11:00	65	9,68	9,89
5:11:30	65	9,68	9,89
5:12:00	65	9,67	9,92
5:12:30	65	9,67	9,92
5:13:00	65	9,67	9,92
5:13:30	65	9,66	9,96
5:14:00	65	9,66	10,00
5:14:30	65	9,66	10,00
5:15:00	65	9,65	10,04
5:15:30	65	9,65	10,04
5:16:00	65	9,65	10,04
5:16:30	65	9,64	10,08
5:17:00	65	9,64	10,08
5:17:30	65	9,64	10,08
5:18:00	65	9,64	10,12
5:18:30	65	9,64	10,12
5:19:00	65	9,64	10,12
5:19:30	65	9,63	10,16
5:20:00	65	9,63	10,16
5:20:30	65	9,63	10,16
5:21:00	65	9,62	10,20
5:21:30	65	9,62	10,20
5:22:00	65	9,61	10,24
5:22:30	65	9,61	10,24
5:23:00	65	9,61	10,24
5:23:30	65	9,61	10,28
5:24:00	65	9,61	10,28
5:24:30	65	9,61	10,28
5:25:00	65	9,60	10,32
5:25:30	65	9,60	10,32
5:26:00	65	9,60	10,32
5:26:30	65	9,59	10,36
5:27:00	65	9,59	10,36
5:27:30	65	9,59	10,36
5:28:00	65	9,58	10,40
5:28:30	65	9,58	10,40
5:29:00	65	9,58	10,40
5:29:30	65	9,57	10,44
5:30:00	65	9,57	10,44
5:30:30	65	9,57	10,44
5:31:00	65	9,57	10,44
5:31:30	65	9,57	10,48
5:32:00	65	9,57	10,48
5:32:30	65	9,57	10,48
5:33:00	65	9,56	10,52
5:33:30	65	9,56	10,52
5:34:00	65	9,56	10,52
5:34:30	65	9,55	10,56
5:35:00	65	9,55	10,56
5:35:30	65	9,55	10,56
5:36:00	65	9,55	10,60
5:36:30	65	9,55	10,60
5:37:00	65	9,55	10,60
5:37:30	65	9,54	10,64
5:38:00	65	9,54	10,64
5:38:30	65	9,54	10,64
5:39:00	65	9,54	10,64
5:39:30	65	9,53	10,69
5:40:00	65	9,53	10,69
5:40:30	65	9,53	10,69
5:41:00	65	9,52	10,73
5:41:30	65	9,52	10,73
5:42:00	65	9,52	10,73
5:42:30	65	9,52	10,77
5:43:00	65	9,52	10,77
5:43:30	65	9,52	10,77
5:44:00	65	9,52	10,77
5:44:30	65	9,51	10,81
5:45:00	65	9,51	10,81
5:45:30	65	9,51	10,81
5:46:00	65	9,50	10,85
5:46:30	65	9,50	10,85
5:47:00	65	9,50	10,85
5:47:30	65	9,49	10,90
5:48:00	65	9,49	10,90
5:48:30	65	9,49	10,90
5:49:00	65	9,49	10,90
5:49:30	65	9,48	10,94
5:50:00	65	9,48	10,94
5:50:30	65	9,48	10,94
5:51:00	65	9,48	10,94
5:51:30	65	9,48	10,98
5:52:00	65	9,48	10,98
5:52:30	65	9,48	10,98
5:53:00	65	9,47	11,03
5:53:30	65	9,47	11,03
5:54:00	65	9,47	11,03
5:54:30	65	9,47	11,03
5:55:00	65	9,46	11,07
5:55:30	65	9,46	11,07
5:56:00	65	9,46	11,07
5:56:30	65	9,46	11,07
5:57:00	65	9,45	11,11
5:57:30	65	9,45	11,11
5:58:00	65	9,45	11,11
5:58:30	65	9,45	11,11
5:59:00	65	9,45	11,16
5:59:30	65	9,45	11,16
6:00:00	65	9,45	11,16
6:00:30	65	9,44	11,20
6:01:00	65	9,44	11,20
6:01:30	65	9,44	11,20
6:02:00	65	9,44	11,20
6:02:30	65	9,43	11,24
6:03:00	65	9,43	11,24
6:03:30	65	9,43	11,24
6:04:00	65	9,43	11,24
6:04:30	65	9,43	11,29
6:05:00	65	9,43	11,29
6:05:30	65	9,43	11,29
6:06:00	65	9,43	11,29
6:06:30	65	9,42	11,33
6:07:00	65	9,42	11,33
6:07:30	65	9,42	11,33
6:08:00	65	9,42	11,33
6:08:30	65	9,41	11,38
6:09:00	65	9,41	11,38
6:09:30	65	9,41	11,38
6:10:00	65	9,41	11,38
6:10:30	65	9,40	11,42
6:11:00	65	9,40	11,42
6:11:30	65	9,40	11,42
6:12:00	65	9,40	11,42
6:12:30	65	9,39	11,47
6:13:00	65	9,39	11,47
6:13:30	65	9,39	11,47
6:14:00	65	9,39	11,47
6:14:30	65	9,39	11,51
6:15:00	65	9,39	11,51
6:15:30	65	9,39	11,51
6:16:00	65	9,39	11,51
6:16:30	65	9,39	11,51
6:17:00	65	9,38	11,56
6:17:30	65	9,38	11,56
6:18:00	65	9,38	11,56
6:18:30	65	9,38	11,56
6:19:00	65	9,37	11,60
6:19:30	65	9,37	11,60
6:20:00	65	9,37	11,60
6:20:30	65	9,37	11,60
6:21:00	65	9,36	11,65
6:21:30	65	9,36	11,65
6:22:00	65	9,36	11,65
6:22:30	65	9,36	11,65
6:23:00	65	9,36	11,70
6:23:30	65	9,36	11,70
6:24:00	65	9,36	11,70
6:24:30	65	9,36	11,70
6:25:00	65	9,36	11,70
6:25:30	65	9,35	11,74
6:26:00	65	9,35	11,74
6:26:30	65	9,35	11,74
6:27:00	65	9,35	11,74
6:27:30	65	9,34	11,79
6:28:00	65	9,34	11,79
6:28:30	65	9,34	11,79
6:29:00	65	9,34	11,79
6:29:30	65	9,34	11,84
6:30:00	65	9,34	11,84
6:30:30	65	9,34	11,84
6:31:00	65	9,34	11,84
6:31:30	65	9,34	11,84
6:32:00	65	9,33	11,88
6:32:30	65	9,33	11,88
6:33:00	65	9,33	11,88
6:33:30	65	9,33	11,88
6:34:00	65	9,32	11,93
6:34:30	65	9,32	11,93
6:35:00	65	9,32	11,93
6:35:30	65	9,32	11,93
6:36:00	65	9,32	11,93
6:36:30	65	9,31	11,98
6:37:00	65	9,31	11,98
6:37:30	65	9,31	11,98
6:38:00	65	9,31	11,98
6:38:30	65	9,31	11,98
6:39:00	65	9,30	12,03
6:39:30	65	9,30	12,03
6:40:00	65	9,30	12,03
6:40:30	65	9,30	12,03
6:41:00	65	9,30	12,03
6:41:30	65	9,30	12,07
6:42:00	65	9,30	12,07
6:42:30	65	9,30	12,07
6:43:00	65	9,30	12,07
6:43:30	65	9,29	12,12
6:44:00	65	9,29	12,12
6:44:30	65	9,29	12,12
6:45:00	65	9,29	12,12
6:45:30	65	9,29	12,12
6:46:00	65	9,28	12,17
6:46:30	65	9,28	12,17
6:47:00	65	9,28	12,17
6:47:30	65	9,28	12,17
6:48:00	65	9,28	12,17
6:48:30	65	9,27	12,22
6:49:00	65	9,27	12,22
6:49:30	65	9,27	12,22
6:50:00	65	9,27	12,22
6:50:30	65	9,27	12,22
6:51:00	65	9,27	12,27
6:51:30	65	9,27	12,27
6:52:00	65	9,27	12,27
6:52:30	65	9,27	12,27
6:53:00	65	9,27	12,27
6:53:30	65	9,26	12,32
6:54:00	65	9,26	12,32
6:54:30	65	9,26	12,32
6:55:00	65	9,26	12,32
6:55:30	65	9,25	12,37
6:56:00	65	9,25	12,37
6:56:30	65	9,25	12,37
6:57:00	65	9,25	12,37
6:57:30	65	9,25	12,37
6:58:00	65	9,25	12,37
6:58:30	65	9,25	12,41
6:59:00	65	9,25	12,41
6:59:30	65	9,25	12,41
7:00:00	65	9,25	12,41
7:00:30	65	9,24	12,46
7:01:00	65	9,24	12,46
7:01:30	65	9,24	12,46
7:02:00	65	9,24	12,46
7:02:30	65	9,24	12,46
7:03:00	65	9,24	12,46
7:03:30	65	9,23	12,51
7:04:00	65	9,23	12,51
7:04:30	65	9,23	12,51
7:05:00	65	9,23	12,51
7:05:30	65	9,23	12,51
7:06:00	65	9,22	12,56
7:06:30	65	9,22	12,56
7:07:00	65	9,22	12,56
7:07:30	65	9,22	12,56
7:08:00	65	9,22	12,56
7:08:30	65	9,21	12,61
7:09:00	65	9,21	12,61
7:09:30	65	9,21	12,61
7:10:00	65	9,21	12,61
7:10:30	65	9,21	12,61
7:11:00	65	9,21	12,61
7:11:30	65	9,21	12,67
7:12:00	65	9,21	12,67
7:12:30	65	9,21	12,67
7:13:00	65	9,21	12,67
7:13:30	65	9,21	12,67
7:14:00	65	9,20	12,72
7:14:30	65	9,20	12,72
7:15:00	65	9,20	12,72
7:15:30	65	9,20	12,72
7:16:00	65	9,20	12,72
7:16:30	65	9,20	12,72
7:17:00	65	9,19	12,77
7:17:30	65	9,19	12,77
7:18:00	65	9,19	12,77
7:18:30	65	9,19	12,77
7:19:00	65	9,18	12,82
7:19:30	65	9,18	12,82
7:20:00	65	9,18	12,82
7:20:30	65	9,18	12,82
7:21:00	65	9,18	12,82
7:21:30	65	9,18	12,87
7:22:00	65	9,18	12,87
7:22:30	65	9,18	12,87
7:23:00	65	9,18	12,87
7:23:30	65	9,18	12,87
7:24:00	65	9,18	12,87
7:24:30	65	9,17	12,92
7:25:00	65	9,17	12,92
7:25:30	65	9,17	12,92
7:26:00	65	9,17	12,92
7:26:30	65	9,17	12,92
7:27:00	65	9,16	12,97
7:27:30	65	9,17	12,92
7:28:00	65	9,16	12,97
7:28:30	65	9,16	12,97
7:29:00	65	9,16	12,97
7:29:30	65	9,16	13,03
7:30:00	65	9,16	13,03
7:30:30	65	9,16	13,03
7:31:00	65	9,16	12,97
7:31:30	65	9,16	13,03
7:32:00	65	9,16	13,03
7:32:30	65	9,16	13,03
7:33:00	65	9,16	13,03
7:33:30	65	9,15	13,08
7:34:00	65	9,15	13,08
7:34:30	65	9,15	13,08
7:35:00	65	9,15	13,08
7:35:30	65	9,15	13,08
7:36:00	65	9,14	13,13
7:36:30	65	9,14	13,13
7:37:00	65	9,14	13,13
7:37:30	65	9,14	13,13
7:38:00	65	9,14	13,13
7:38:30	65	9,14	13,13
7:39:00	65	9,13	13,18
7:39:30	65	9,13	13,18
7:40:00	65	9,13	13,18
7:40:30	65	9,13	13,18
7:41:00	65	9,13	13,18
7:41:30	65	9,13	13,18
7:42:00	65	9,13	13,24
7:42:30	65	9,13	13,24
7:43:00	65	9,13	13,24
7:43:30	65	9,13	13,24
7:44:00	65	9,13	13,24
7:44:30	65	9,13	13,24
7:45:00	65	9,12	13,29
7:45:30	65	9,12	13,29
7:46:00	65	9,12	13,29
7:46:30	65	9,12	13,29
7:47:00	65	9,12	13,29
7:47:30	65	9,12	13,29
7:48:00	65	9,11	13,34
7:48:30	65	9,11	13,34
7:49:00	65	9,11	13,34
7:49:30	65	9,11	13,34
7:50:00	65	9,11	13,34
7:50:30	65	9,11	13,34
7:51:00	65	9,11	13,34
7:51:30	65	9,10	13,40
7:52:00	65	9,10	13,40
7:52:30	65	9,10	13,40
7:53:00	65	9,10	13,40
7:53:30	65	9,10	13,40
7:54:00	65	9,10	13,40
7:54:30	65	9,09	13,45
7:55:00	65	9,09	13,45
7:55:30	65	9,09	13,45
7:56:00	65	9,09	13,45
7:56:30	65	9,09	13,45
7:57:00	65	9,09	13,45
7:57:30	65	9,09	13,45
7:58:00	65	9,09	13,51
7:58:30	65	9,09	13,51
7:59:00	65	9,09	13,51
7:59:30	65	9,09	13,51
8:00:00	65	9,09	13,51
8:00:30	65	9,09	13,51
8:01:00	65	9,08	13,56
8:01:30	65	9,08	13,56
8:02:00	65	9,08	13,56
8:02:30	65	9,08	13,56
8:03:00	65	9,08	13,56
8:03:30	65	9,08	13,56
8:04:00	65	9,08	13,56
8:04:30	65	9,07	13,62
8:05:00	65	9,07	13,62
8:05:30	65	9,07	13,62
8:06:00	65	9,07	13,62
8:06:30	65	9,07	13,67
8:07:00	65	9,07	13,67
8:07:30	65	9,07	13,67
8:08:00	65	9,07	13,67
8:08:30	65	9,07	13,67
8:09:00	65	9,06	13,73
8:09:30	65	9,06	13,73
8:10:00	65	9,06	13,73
8:10:30	65	9,06	13,73
8:11:00	65	9,06	13,73
8:11:30	65	9,06	13,73
8:12:00	65	9,05	13,78
8:12:30	65	9,05	13,78
8:13:00	65	9,05	13,78
8:13:30	65	9,05	13,78
8:14:00	65	9,05	13,78
8:14:30	65	9,05	13,78
8:15:00	65	9,04	13,84
8:15:30	65	9,04	13,84
8:16:00	65	9,04	13,84
8:16:30	65	9,04	13,84
8:17:00	65	9,04	13,84
8:17:30	65	9,04	13,84
8:18:00	65	9,04	13,84
8:18:30	65	9,04	13,89
8:19:00	65	9,04	13,89
8:19:30	65	9,04	13,89
8:20:00	65	9,04	13,89
8:20:30	65	9,04	13,89
8:21:00	65	9,04	13,89
8:21:30	65	9,04	13,89
8:22:00	65	9,03	13,95
8:22:30	65	9,03	13,95
8:23:00	65	9,03	13,95
8:23:30	65	9,03	13,95
8:24:00	65	9,03	13,95
8:24:30	65	9,03	13,95
8:25:00	65	9,03	13,95
8:25:30	65	9,03	13,95
8:26:00	65	9,02	14,01
8:26:30	65	9,02	14,01
8:27:00	65	9,02	14,01
8:27:30	65	9,02	14,01
8:28:00	65	9,02	14,01
8:28:30	65	9,02	14,01
8:29:00	65	9,01	14,06
8:29:30	65	9,01	14,06
8:30:00	65	9,01	14,06
8:30:30	65	9,01	14,06
8:31:00	65	9,01	14,06
8:31:30	65	9,01	14,06
8:32:00	65	9,01	14,06
8:32:30	65	9,00	14,12
8:33:00	65	9,00	14,12
8:33:30	65	9,00	14,12
8:34:00	65	9,00	14,12
8:34:30	65	9,00	14,12
8:35:00	65	9,00	14,12
8:35:30	65	9,00	14,12
8:36:00	65	9,00	14,18
8:36:30	65	9,00	14,18
8:37:00	65	9,00	14,18
8:37:30	65	9,00	14,18
8:38:00	65	9,00	14,18
8:38:30	65	9,00	14,18
8:39:00	65	8,99	14,24
8:39:30	65	8,99	14,24
8:40:00	65	8,99	14,24
8:40:30	65	8,99	14,24
8:41:00	65	8,99	14,24
8:41:30	65	8,99	14,24
8:42:00	65	8,99	14,24
8:42:30	65	8,99	14,24
8:43:00	65	8,98	14,30
8:43:30	65	8,98	14,30
8:44:00	65	8,98	14,30
8:44:30	65	8,98	14,30
8:45:00	65	8,98	14,30
8:45:30	65	8,98	14,30
8:46:00	65	8,98	14,30
8:46:30	65	8,98	14,35
8:47:00	65	8,98	14,35
8:47:30	65	8,98	14,35
8:48:00	65	8,98	14,35
8:48:30	65	8,98	14,35
8:49:00	65	8,98	14,35
8:49:30	65	8,98	14,35
8:50:00	65	8,97	14,41
8:50:30	65	8,97	14,41
8:51:00	65	8,97	14,41
8:51:30	65	8,97	14,41
8:52:00	65	8,97	14,41
8:52:30	65	8,97	14,41
8:53:00	65	8,97	14,41
8:53:30	65	8,96	14,47
8:54:00	65	8,96	14,47
8:54:30	65	8,96	14,47
8:55:00	65	8,96	14,47
8:55:30	65	8,96	14,47
8:56:00	65	8,96	14,47
8:56:30	65	8,96	14,47
8:57:00	65	8,96	14,47
8:57:30	65	8,96	14,47
8:58:00	65	8,95	14,53
8:58:30	65	8,95	14,53
8:59:00	65	8,95	14,53
8:59:30	65	8,95	14,53
9:00:00	65	8,95	14,53
9:00:30	65	8,95	14,53
9:01:00	65	8,95	14,53
9:01:30	65	8,95	14,59
9:02:00	65	8,95	14,59
9:02:30	65	8,95	14,59
9:03:00	65	8,95	14,59
9:03:30	65	8,95	14,59
9:04:00	65	8,95	14,59
9:04:30	65	8,95	14,59
9:05:00	65	8,95	14,59
9:05:30	65	8,94	14,65
9:06:00	65	8,94	14,65
9:06:30	65	8,94	14,65
9:07:00	65	8,94	14,65
9:07:30	65	8,94	14,65
9:08:00	65	8,94	14,65
9:08:30	65	8,94	14,65
9:09:00	65	8,93	14,71
9:09:30	65	8,93	14,71
9:10:00	65	8,93	14,71
9:10:30	65	8,93	14,71
9:11:00	65	8,93	14,71
9:11:30	65	8,93	14,71
9:12:00	65	8,93	14,71
9:12:30	65	8,93	14,71
9:13:00	65	8,93	14,71
9:13:30	65	8,92	14,77
9:14:00	65	8,92	14,77
9:14:30	65	8,92	14,77
9:15:00	65	8,92	14,77
9:15:30	65	8,92	14,77
9:16:00	65	8,92	14,77
9:16:30	65	8,92	14,77
9:17:00	65	8,92	14,77
9:17:30	65	8,91	14,83
9:18:00	65	8,91	14,83
9:18:30	65	8,91	14,83
9:19:00	65	8,91	14,83
9:19:30	65	8,91	14,83
9:20:00	65	8,91	14,83
9:20:30	65	8,91	14,83
9:21:00	65	8,91	14,89
9:21:30	65	8,91	14,89
9:22:00	65	8,91	14,89
9:22:30	65	8,91	14,89
9:23:00	65	8,91	14,89
9:23:30	65	8,91	14,89
9:24:00	65	8,91	14,89
9:24:30	65	8,91	14,89
9:25:00	65	8,90	14,95
9:25:30	65	8,90	14,95
9:26:00	65	8,90	14,95
9:26:30	65	8,90	14,95
9:27:00	65	8,90	14,95
9:27:30	65	8,90	14,95
9:28:00	65	8,90	14,95
9:28:30	65	8,90	14,95
9:29:00	65	8,90	14,95
9:29:30	65	8,89	15,01
9:30:00	65	8,89	15,01
9:30:30	65	8,89	15,01
9:31:00	65	8,89	15,01
9:31:30	65	8,89	15,01
9:32:00	65	8,89	15,01
9:32:30	65	8,89	15,01
9:33:00	65	8,88	15,08
9:33:30	65	8,88	15,08
9:34:00	65	8,88	15,08
9:34:30	65	8,88	15,08
9:35:00	65	8,88	15,08
9:35:30	65	8,88	15,08
9:36:00	65	8,88	15,08
9:36:30	65	8,88	15,08
9:37:00	65	8,88	15,08
9:37:30	65	8,88	15,08
9:38:00	65	8,88	15,14
9:38:30	65	8,88	15,14
9:39:00	65	8,88	15,14
9:39:30	65	8,88	15,14
9:40:00	65	8,88	15,14
9:40:30	65	8,88	15,14
9:41:00	65	8,88	15,14
9:41:30	65	8,88	15,14
9:42:00	65	8,88	15,14
9:42:30	65	8,87	15,20
9:43:00	65	8,87	15,20
9:43:30	65	8,87	15,20
9:44:00	65	8,87	15,20
9:44:30	65	8,87	15,20
9:45:00	65	8,87	15,20
9:45:30	65	8,87	15,20
9:46:00	65	8,87	15,20
9:46:30	65	8,87	15,20
9:47:00	65	8,86	15,26
9:47:30	65	8,86	15,26
9:48:00	65	8,86	15,26
9:48:30	65	8,86	15,26
9:49:00	65	8,86	15,26
9:49:30	65	8,86	15,26
9:50:00	65	8,86	15,26
9:50:30	65	8,86	15,26
9:51:00	65	8,86	15,33
9:51:30	65	8,86	15,33
9:52:00	65	8,86	15,33
9:52:30	65	8,86	15,33
9:53:00	65	8,86	15,33
9:53:30	65	8,86	15,33
9:54:00	65	8,86	15,33
9:54:30	65	8,86	15,33
9:55:00	65	8,86	15,33
9:55:30	65	8,86	15,33
9:56:00	65	8,85	15,39
9:56:30	65	8,85	15,39
9:57:00	65	8,85	15,39
9:57:30	65	8,85	15,39
9:58:00	65	8,85	15,39
9:58:30	65	8,85	15,39
9:59:00	65	8,85	15,39
9:59:30	65	8,85	15,39
10:00:00	65	8,84	15,45
10:00:30	65	8,84	15,45
10:01:00	65	8,84	15,45
10:01:30	65	8,84	15,45
10:02:00	65	8,84	15,45
10:02:30	65	8,84	15,45
10:03:00	65	8,84	15,45
10:03:30	65	8,84	15,45
10:04:00	65	8,84	15,45
10:04:30	65	8,84	15,45
10:05:00	65	8,83	15,52
10:05:30	65	8,83	15,52
10:06:00	65	8,83	15,52
10:06:30	65	8,83	15,52
10:07:00	65	8,83	15,52
10:07:30	65	8,83	15,52
10:08:00	65	8,83	15,52
10:08:30	65	8,83	15,52
10:09:00	65	8,82	15,58
10:09:30	65	8,82	15,58
10:10:00	65	8,82	15,58
10:10:30	65	8,82	15,58
10:11:00	65	8,82	15,58
10:11:30	65	8,82	15,58
10:12:00	65	8,82	15,58
10:12:30	65	8,82	15,58
10:13:00	65	8,82	15,58
10:13:30	65	8,82	15,58
10:14:00	65	8,82	15,58
10:14:30	65	8,82	15,58
10:15:00	65	8,82	15,58
10:15:30	65	8,82	15,64
10:16:00	65	8,82	15,64
10:16:30	65	8,82	15,64
10:17:00	65	8,82	15,64
10:17:30	65	8,82	15,64
10:18:00	65	8,82	15,64
10:18:30	65	8,82	15,64
10:19:00	65	8,82	15,64
10:19:30	65	8,81	15,71
10:20:00	65	8,81	15,71
10:20:30	65	8,81	15,71
10:21:00	65	8,81	15,71
10:21:30	65	8,81	15,71
10:22:00	65	8,81	15,71
10:22:30	65	8,81	15,71
10:23:00	65	8,81	15,71
10:23:30	65	8,81	15,71
10:24:00	65	8,81	15,71
10:24:30	65	8,80	15,77
10:25:00	65	8,80	15,77
10:25:30	65	8,80	15,77
10:26:00	65	8,80	15,77
10:26:30	65	8,80	15,77
10:27:00	65	8,80	15,77
10:27:30	65	8,80	15,77
10:28:00	65	8,80	15,77
10:28:30	65	8,80	15,77
10:29:00	65	8,80	15,77
10:29:30	65	8,79	15,84
10:30:00	65	8,79	15,84
10:30:30	65	8,79	15,84
10:31:00	65	8,79	15,84
10:31:30	65	8,79	15,84
10:32:00	65	8,79	15,84
10:32:30	65	8,79	15,84
10:33:00	65	8,79	15,84
10:33:30	65	8,79	15,84
10:34:00	65	8,79	15,84
10:34:30	65	8,79	15,84
10:35:00	65	8,79	15,91
10:35:30	65	8,79	15,91
10:36:00	65	8,79	15,91
10:36:30	65	8,79	15,91
10:37:00	65	8,79	15,91
10:37:30	65	8,79	15,91
10:38:00	65	8,79	15,91
10:38:30	65	8,79	15,91
10:39:00	65	8,79	15,91
10:39:30	65	8,78	15,97
10:40:00	65	8,78	15,97
10:40:30	65	8,78	15,97
10:41:00	65	8,78	15,97
10:41:30	65	8,78	15,97
10:42:00	65	8,78	15,97
10:42:30	65	8,78	15,97
10:43:00	65	8,78	15,97
10:43:30	65	8,78	15,97
10:44:00	65	8,78	15,97
10:44:30	65	8,78	15,97
10:45:00	65	8,77	16,04
10:45:30	65	8,77	16,04
10:46:00	65	8,77	16,04
10:46:30	65	8,77	16,04
10:47:00	65	8,77	16,04
10:47:30	65	8,77	16,04
10:48:00	65	8,77	16,04
10:48:30	65	8,77	16,04
10:49:00	65	8,77	16,10
10:49:30	65	8,77	16,04
10:50:00	65	8,77	16,04
10:50:30	65	8,77	16,10
10:51:00	65	8,77	16,10
10:51:30	65	8,77	16,10
10:52:00	65	8,77	16,10
10:52:30	65	8,77	16,10
10:53:00	65	8,77	16,10
10:53:30	65	8,77	16,10
10:54:00	65	8,77	16,10
10:54:30	65	8,77	16,10
10:55:00	65	8,77	16,10
10:55:30	65	8,77	16,10
10:56:00	65	8,77	16,10
10:56:30	65	8,76	16,17
10:57:00	65	8,76	16,17
10:57:30	65	8,76	16,17
10:58:00	65	8,76	16,17
10:58:30	65	8,76	16,17
10:59:00	65	8,76	16,17
10:59:30	65	8,76	16,17
11:00:00	65	8,76	16,17
11:00:30	65	8,76	16,17
11:01:00	65	8,76	16,17
11:01:30	65	8,75	16,24
11:02:00	65	8,75	16,24
11:02:30	65	8,75	16,24
11:03:00	65	8,75	16,24
11:03:30	65	8,75	16,24
11:04:00	65	8,75	16,24
11:04:30	65	8,75	16,24
11:05:00	65	8,75	16,24
11:05:30	65	8,75	16,24
11:06:00	65	8,75	16,24
11:06:30	65	8,75	16,24
11:07:00	65	8,74	16,31
11:07:30	65	8,74	16,31
11:08:00	65	8,74	16,31
11:08:30	65	8,74	16,31
11:09:00	65	8,74	16,31
11:09:30	65	8,74	16,31
11:10:00	65	8,74	16,31
11:10:30	65	8,74	16,31
11:11:00	65	8,74	16,31
11:11:30	65	8,74	16,31
11:12:00	65	8,73	16,37
11:12:30	65	8,74	16,31
11:13:00	65	8,73	16,37
11:13:30	65	8,73	16,37
11:14:00	65	8,73	16,37
11:14:30	65	8,73	16,37
11:15:00	65	8,73	16,37
11:15:30	65	8,73	16,44
11:16:00	65	8,73	16,37
11:16:30	65	8,73	16,44
11:17:00	65	8,73	16,37
11:17:30	65	8,73	16,44
11:18:00	65	8,73	16,37
11:18:30	65	8,73	16,44
11:19:00	65	8,73	16,44
11:19:30	65	8,73	16,44
11:20:00	65	8,73	16,44
11:20:30	65	8,73	16,44
11:21:00	65	8,73	16,44
11:21:30	65	8,73	16,44
11:22:00	65	8,73	16,44
11:22:30	65	8,73	16,44
11:23:00	65	8,73	16,44
11:23:30	65	8,72	16,51
11:24:00	65	8,73	16,44
11:24:30	65	8,72	16,51
11:25:00	65	8,72	16,51
11:25:30	65	8,72	16,51
11:26:00	65	8,72	16,51
11:26:30	65	8,72	16,51
11:27:00	65	8,72	16,51
11:27:30	65	8,72	16,51
11:28:00	65	8,72	16,51
11:28:30	65	8,72	16,51
11:29:00	65	8,72	16,51
11:29:30	65	8,72	16,51
11:30:00	65	8,71	16,58
11:30:30	65	8,71	16,58
11:31:00	65	8,71	16,58
11:31:30	65	8,71	16,58
11:32:00	65	8,71	16,58
11:32:30	65	8,71	16,58
11:33:00	65	8,71	16,58
11:33:30	65	8,71	16,58
11:34:00	65	8,71	16,58
11:34:30	65	8,71	16,58
11:35:00	65	8,71	16,58
11:35:30	65	8,71	16,58
11:36:00	65	8,71	16,58
11:36:30	65	8,70	16,65
11:37:00	65	8,70	16,65
11:37:30	65	8,70	16,65
11:38:00	65	8,70	16,65
11:38:30	65	8,70	16,65
11:39:00	65	8,70	16,65
11:39:30	65	8,70	16,65
11:40:00	65	8,70	16,65
11:40:30	65	8,70	16,65
11:41:00	65	8,70	16,65
11:41:30	65	8,70	16,65
11:42:00	65	8,70	16,65
11:42:30	65	8,70	16,65
11:43:00	65	8,70	16,65
11:43:30	65	8,70	16,72
11:44:00	65	8,70	16,72
11:44:30	65	8,70	16,72
11:45:00	65	8,70	16,72
11:45:30	65	8,70	16,72
11:46:00	65	8,70	16,72
11:46:30	65	8,70	16,72
11:47:00	65	8,69	16,79
11:47:30	65	8,70	16,72
11:48:00	65	8,70	16,72
11:48:30	65	8,69	16,79
11:49:00	65	8,69	16,79
11:49:30	65	8,70	16,72
11:50:00	65	8,69	16,79
11:50:30	65	8,69	16,79
11:51:00	65	8,69	16,79
11:51:30	65	8,69	16,79
11:52:00	65	8,69	16,79
11:52:30	65	8,69	16,79
11:53:00	65	8,69	16,79
11:53:30	65	8,69	16,79
11:54:00	65	8,68	16,86
11:54:30	65	8,69	16,79
11:55:00	65	8,68	16,86
11:55:30	65	8,68	16,86
11:56:00	65	8,68	16,86
11:56:30	65	8,68	16,86
11:57:00	65	8,68	16,86
11:57:30	65	8,68	16,86
11:58:00	65	8,68	16,86
11:58:30	65	8,68	16,86
11:59:00	65	8,68	16,86
11:59:30	65	8,68	16,86
12:00:00	65	8,68	16,86
12:00:30	65	8,68	16,86
12:01:00	65	8,68	16,86
12:01:30	65	8,68	16,93
12:02:00	65	8,68	16,93
12:02:30	65	8,68	16,93
12:03:00	65	8,68	16,93
12:03:30	65	8,68	16,93
12:04:00	65	8,68	16,93
12:04:30	65	8,68	16,93
12:05:00	65	8,68	16,93
12:05:30	65	8,68	16,93
12:06:00	65	8,68	16,93
12:06:30	65	8,68	16,93
12:07:00	65	8,68	16,93
12:07:30	65	8,68	16,93
12:08:00	65	8,68	16,93
12:08:30	65	8,67	17,00
12:09:00	65	8,67	17,00
12:09:30	65	8,67	17,00
12:10:00	65	8,67	17,00
12:10:30	65	8,67	17,00
12:11:00	65	8,67	17,00
12:11:30	65	8,67	17,00
12:12:00	65	8,67	17,00
12:12:30	65	8,67	17,00
12:13:00	65	8,67	17,00
12:13:30	65	8,67	17,00
12:14:00	65	8,67	17,00
12:14:30	65	8,67	17,00
12:15:00	65	8,66	17,07
12:15:30	65	8,66	17,07
12:16:00	65	8,66	17,07
12:16:30	65	8,66	17,07
12:17:00	65	8,66	17,07
12:17:30	65	8,66	17,07
12:18:00	65	8,66	17,07
12:18:30	65	8,66	17,07
12:19:00	65	8,66	17,07
12:19:30	65	8,66	17,07
12:20:00	65	8,66	17,07
12:20:30	65	8,66	17,07
12:21:00	65	8,66	17,07
12:21:30	65	8,66	17,07
12:22:00	65	8,66	17,07
12:22:30	65	8,65	17,14
12:23:00	65	8,65	17,14
12:23:30	65	8,65	17,14
12:24:00	65	8,65	17,14
12:24:30	65	8,65	17,14
12:25:00	65	8,65	17,14
12:25:30	65	8,65	17,14
12:26:00	65	8,65	17,14
12:26:30	65	8,65	17,14
12:27:00	65	8,65	17,14
12:27:30	65	8,65	17,14
12:28:00	65	8,65	17,14
12:28:30	65	8,65	17,14
12:29:00	65	8,64	17,22
12:29:30	65	8,64	17,22
12:30:00	65	8,64	17,22
12:30:30	65	8,64	17,22
12:31:00	65	8,64	17,22
12:31:30	65	8,64	17,22
12:32:00	65	8,64	17,22
12:32:30	65	8,64	17,22
12:33:00	65	8,64	17,22
12:33:30	65	8,64	17,22
12:34:00	65	8,64	17,22
12:34:30	65	8,64	17,22
12:35:00	65	8,64	17,22
12:35:30	65	8,64	17,22
12:36:00	65	8,64	17,22
12:36:30	65	8,64	17,29
12:37:00	65	8,64	17,29
12:37:30	65	8,64	17,29
12:38:00	65	8,64	17,29
12:38:30	65	8,64	17,29
12:39:00	65	8,64	17,29
12:39:30	65	8,64	17,29
12:40:00	65	8,64	17,29
12:40:30	65	8,64	17,29
12:41:00	65	8,64	17,29
12:41:30	65	8,64	17,29
12:42:00	65	8,64	17,29
12:42:30	65	8,64	17,29
12:43:00	65	8,64	17,29
12:43:30	65	8,64	17,29
12:44:00	65	8,64	17,29
12:44:30	65	8,63	17,36
12:45:00	65	8,63	17,36
12:45:30	65	8,63	17,36
12:46:00	65	8,63	17,36
12:46:30	65	8,63	17,36
12:47:00	65	8,63	17,36
12:47:30	65	8,63	17,36
12:48:00	65	8,63	17,36
12:48:30	65	8,63	17,36
12:49:00	65	8,63	17,36
12:49:30	65	8,63	17,36
12:50:00	65	8,63	17,36
12:50:30	65	8,63	17,36
12:51:00	65	8,63	17,36
12:51:30	65	8,62	17,43
12:52:00	65	8,62	17,43
12:52:30	65	8,62	17,43
12:53:00	65	8,62	17,43
12:53:30	65	8,62	17,43
12:54:00	65	8,62	17,43
12:54:30	65	8,62	17,43
12:55:00	65	8,62	17,43
12:55:30	65	8,62	17,43
12:56:00	65	8,62	17,43
12:56:30	65	8,62	17,43
12:57:00	65	8,62	17,43
12:57:30	65	8,62	17,43
12:58:00	65	8,62	17,43
12:58:30	65	8,62	17,43
12:59:00	65	8,62	17,43
12:59:30	65	8,62	17,51
13:00:00	65	8,62	17,51
13:00:30	65	8,62	17,51
13:01:00	65	8,62	17,51
13:01:30	65	8,62	17,51
13:02:00	65	8,62	17,51
13:02:30	65	8,62	17,51
13:03:00	65	8,62	17,51
13:03:30	65	8,62	17,51
13:04:00	65	8,62	17,51
13:04:30	65	8,62	17,51
13:05:00	65	8,62	17,51
13:05:30	65	8,62	17,51
13:06:00	65	8,62	17,51
13:06:30	65	8,62	17,51
13:07:00	65	8,61	17,58
13:07:30	65	8,61	17,58
13:08:00	65	8,61	17,58
13:08:30	65	8,61	17,58
13:09:00	65	8,61	17,58
13:09:30	65	8,61	17,58
13:10:00	65	8,61	17,58
13:10:30	65	8,61	17,58
13:11:00	65	8,61	17,58
13:11:30	65	8,61	17,58
13:12:00	65	8,61	17,58
13:12:30	65	8,61	17,58
13:13:00	65	8,61	17,58
13:13:30	65	8,61	17,58
13:14:00	65	8,61	17,58
13:14:30	65	8,61	17,58
13:15:00	65	8,61	17,58
13:15:30	65	8,60	17,65
13:16:00	65	8,60	17,65
13:16:30	65	8,60	17,65
13:17:00	65	8,60	17,65
13:17:30	65	8,60	17,65
13:18:00	65	8,60	17,65
13:18:30	65	8,60	17,65
13:19:00	65	8,60	17,65
13:19:30	65	8,60	17,65
13:20:00	65	8,60	17,65
13:20:30	65	8,60	17,65
13:21:00	65	8,60	17,65
13:21:30	65	8,60	17,65
13:22:00	65	8,60	17,65
13:22:30	65	8,60	17,65
13:23:00	65	8,60	17,65
13:23:30	65	8,59	17,73
13:24:00	65	8,59	17,73
13:24:30	65	8,59	17,73
13:25:00	65	8,59	17,73
13:25:30	65	8,59	17,73
13:26:00	65	8,59	17,73
13:26:30	65	8,59	17,73
13:27:00	65	8,59	17,73
13:27:30	65	8,59	17,73
13:28:00	65	8,59	17,73
13:28:30	65	8,59	17,73
13:29:00	65	8,59	17,73
13:29:30	65	8,59	17,73
13:30:00	65	8,59	17,73
13:30:30	65	8,59	17,73
13:31:00	65	8,59	17,80
13:31:30	65	8,59	17,80
13:32:00	65	8,59	17,80
13:32:30	65	8,59	17,80
13:33:00	65	8,59	17,80
13:33:30	65	8,59	17,80
13:34:00	65	8,59	17,80
13:34:30	65	8,59	17,80
13:35:00	65	8,59	17,80
13:35:30	65	8,59	17,80
13:36:00	65	8,59	17,80
13:36:30	65	8,59	17,80
13:37:00	65	8,59	17,80
13:37:30	65	8,59	17,80
13:38:00	65	8,59	17,80
13:38:30	65	8,59	17,80
13:39:00	65	8,59	17,80
13:39:30	65	8,58	17,88
13:40:00	65	8,58	17,88
13:40:30	65	8,58	17,88
13:41:00	65	8,58	17,88
13:41:30	65	8,58	17,88
13:42:00	65	8,58	17,88
13:42:30	65	8,58	17,88
13:43:00	65	8,58	17,88
13:43:30	65	8,58	17,88
13:44:00	65	8,58	17,88
13:44:30	65	8,58	17,88
13:45:00	65	8,58	17,88
13:45:30	65	8,58	17,88
13:46:00	65	8,58	17,88
13:46:30	65	8,58	17,88
13:47:00	65	8,58	17,88
13:47:30	65	8,58	17,88
13:48:00	65	8,58	17,88
13:48:30	65	8,58	17,88
13:49:00	65	8,57	17,95
13:49:30	65	8,57	17,95
13:50:00	65	8,57	17,95
13:50:30	65	8,57	17,95
13:51:00	65	8,57	17,95
13:51:30	65	8,57	17,95
13:52:00	65	8,57	17,95
13:52:30	65	8,57	17,95
13:53:00	65	8,57	17,95
13:53:30	65	8,57	17,95
13:54:00	65	8,57	17,95
13:54:30	65	8,57	17,95
13:55:00	65	8,57	17,95
13:55:30	65	8,57	17,95
13:56:00	65	8,57	17,95
13:56:30	65	8,57	17,95
13:57:00	65	8,56	18,03
13:57:30	65	8,56	18,03
13:58:00	65	8,56	18,03
13:58:30	65	8,56	18,03
13:59:00	65	8,56	18,03
13:59:30	65	8,56	18,03
14:00:00	65	8,56	18,03
14:00:30	65	8,56	18,03
14:01:00	65	8,56	18,03
14:01:30	65	8,56	18,03
14:02:00	65	8,56	18,03
14:02:30	65	8,56	18,03
14:03:00	65	8,56	18,03
14:03:30	65	8,56	18,03
14:04:00	65	8,56	18,03
14:04:30	65	8,56	18,03
14:05:00	65	8,56	18,03
14:05:30	65	8,55	18,11
14:06:00	65	8,55	18,11
14:06:30	65	8,55	18,11
14:07:00	65	8,55	18,11
14:07:30	65	8,55	18,11
14:08:00	65	8,55	18,11
14:08:30	65	8,55	18,11
14:09:00	65	8,55	18,11
14:09:30	65	8,55	18,11
14:10:00	65	8,55	18,11
14:10:30	65	8,55	18,11
14:11:00	65	8,55	18,11
14:11:30	65	8,55	18,11
14:12:00	65	8,55	18,11
14:12:30	65	8,55	18,11
14:13:00	65	8,55	18,11
14:13:30	65	8,55	18,11
14:14:00	65	8,55	18,11
14:14:30	65	8,55	18,11
14:15:00	65	8,55	18,18
14:15:30	65	8,55	18,18
14:16:00	65	8,55	18,18
14:16:30	65	8,55	18,18
14:17:00	65	8,55	18,18
14:17:30	65	8,55	18,18
14:18:00	65	8,55	18,18
14:18:30	65	8,55	18,18
14:19:00	65	8,55	18,18
14:19:30	65	8,55	18,18
14:20:00	65	8,55	18,18
14:20:30	65	8,55	18,18
14:21:00	65	8,55	18,18
14:21:30	65	8,55	18,18
14:22:00	65	8,55	18,18
14:22:30	65	8,55	18,18
14:23:00	65	8,55	18,18
14:23:30	65	8,55	18,18
14:24:00	65	8,55	18,18
14:24:30	65	8,54	18,26
14:25:00	65	8,54	18,26
14:25:30	65	8,54	18,26
14:26:00	65	8,54	18,26
14:26:30	65	8,54	18,26
14:27:00	65	8,54	18,26
14:27:30	65	8,54	18,26
14:28:00	65	8,54	18,26
14:28:30	65	8,54	18,26
14:29:00	65	8,54	18,26
