Repository: ProgWizer/parser

File: project-root/data/Data Acquisition/Data Acquisition/2019 year (140)/19-001.txt
--Test Summary--
Full Path and File Name	
Instrument Name	7222
Instrument Type	Model 7222 Consistometer
Instrument Serial Number	
Test Start Date	01.02.2019
Test Start Time	13:19:06
Test Stop Date	01.02.2019
Test Stop Time	14:01:28
Test Length	0:42:22
Final Sample Time Offset	0:42:20
Controller Schedule Name	
Sampling Period	10 seconds
Comments	
Information	WellID	
Information	Customer	
Information	EngName	
Information	CementClass	
Information	CementMfr	
Information	Additives	
Information	Density	
Information	BHCT	
Information	BHST	
Information	FluidLoss	
Information	JobType	
Calculated Value	Time_30Bc	0:00:40
Calculated Value	Time_70Bc	N/A
Initial Temperature (°C)	25 °C
Final Temperature (°C)	78 °C
Initial Pressure (MPa)	0,5 MPa
Final Pressure (MPa)	27,7 MPa
Initial Consistency (Bc)	22 Bc
Final Consistency (Bc)	25 Bc
--Data--
Time (HH:MM:SS)	Temperature (°C)	Pressure (MPa)	Consistency (Bc)
0:00:00	25	0,5	22
0:00:10	25	0,5	22
0:00:20	25	0,5	23
0:00:30	25	0,6	30
0:00:40	25	0,6	31
0:00:50	25	0,7	32
0:01:00	24	0,7	30
0:01:10	24	0,8	32
0:01:20	24	1,8	27
0:01:30	24	2,1	26
0:01:40	24	2,4	24
0:01:50	25	2,7	25
0:02:00	25	3,0	27
0:02:10	25	3,2	27
0:02:20	25	3,3	25
0:02:30	25	3,4	29
0:02:40	25	3,6	29
0:02:50	26	3,6	28
0:03:00	26	3,7	29
0:03:10	26	3,9	31
0:03:20	27	4,0	28
0:03:30	27	4,1	30
0:03:40	27	4,2	29
0:03:50	27	4,3	28
0:04:00	28	4,4	29
0:04:10	28	4,6	32
0:04:20	28	4,7	31
0:04:30	29	4,7	30
0:04:40	29	4,9	38
0:04:50	29	5,0	41
0:05:00	29	5,1	29
0:05:10	30	5,2	30
0:05:20	30	5,3	31
0:05:30	30	5,4	31
0:05:40	31	5,6	33
0:05:50	31	5,7	31
0:06:00	31	5,8	31
0:06:10	31	5,8	32
0:06:20	32	6,0	32
0:06:30	32	6,1	31
0:06:40	32	6,2	31
0:06:50	32	6,4	32
0:07:00	33	6,5	31
0:07:10	33	6,5	31
0:07:20	33	6,7	31
0:07:30	33	6,8	30
0:07:40	34	6,9	28
0:07:50	34	7,0	31
0:08:00	34	7,2	31
0:08:10	34	7,3	31
0:08:20	35	7,3	30
0:08:30	35	7,5	31
0:08:40	35	7,5	32
0:08:50	35	7,7	32
0:09:00	35	7,8	31
0:09:10	36	8,0	31
0:09:20	36	8,0	30
0:09:30	36	8,2	30
0:09:40	36	8,3	29
0:09:50	37	8,4	29
0:10:00	37	8,5	30
0:10:10	37	8,6	33
0:10:20	37	8,6	36
0:10:30	38	8,8	50
0:10:40	38	9,0	35
0:10:50	38	9,0	35
0:11:00	38	9,1	35
0:11:10	39	9,3	34
0:11:20	39	9,3	33
0:11:30	39	9,5	32
0:11:40	39	9,5	32
0:11:50	39	9,7	31
0:12:00	40	9,9	30
0:12:10	40	9,9	30
0:12:20	40	10,1	30
0:12:30	40	10,2	29
0:12:40	41	10,2	29
0:12:50	41	10,4	28
0:13:00	41	10,6	28
0:13:10	41	10,5	28
0:13:20	42	10,7	28
0:13:30	42	10,9	28
0:13:40	42	11,1	27
0:13:50	42	11,0	36
0:14:00	42	11,2	32
0:14:10	43	11,3	29
0:14:20	43	11,3	27
0:14:30	43	11,5	27
0:14:40	43	11,7	26
0:14:50	43	11,6	26
0:15:00	44	11,8	26
0:15:10	44	12,0	26
0:15:20	44	12,0	25
0:15:30	44	12,2	25
0:15:40	45	12,4	25
0:15:50	45	12,5	31
0:16:00	45	12,6	30
0:16:10	45	12,8	29
0:16:20	45	12,7	29
0:16:30	46	12,9	31
0:16:40	46	13,1	34
0:16:50	46	13,1	32
0:17:00	46	13,2	29
0:17:10	47	13,4	30
0:17:20	47	13,4	28
0:17:30	47	13,6	27
0:17:40	47	13,8	27
0:17:50	48	13,7	28
0:18:00	48	13,8	27
0:18:10	48	14,0	27
0:18:20	48	14,2	27
0:18:30	48	14,1	30
0:18:40	49	14,3	31
0:18:50	49	14,4	29
0:19:00	49	14,6	27
0:19:10	49	14,5	27
0:19:20	49	14,7	27
0:19:30	50	14,8	26
0:19:40	50	15,0	30
0:19:50	50	15,0	38
0:20:00	50	15,2	33
0:20:10	50	15,4	34
0:20:20	51	15,6	33
0:20:30	51	15,5	30
0:20:40	51	15,7	29
0:20:50	51	15,9	29
0:21:00	52	16,0	28
0:21:10	52	16,2	27
0:21:20	52	16,0	27
0:21:30	52	16,2	27
0:21:40	52	16,3	27
0:21:50	53	16,5	27
0:22:00	53	16,5	27
0:22:10	53	16,6	27
0:22:20	53	16,8	27
0:22:30	53	17,0	27
0:22:40	54	17,2	27
0:22:50	54	17,1	27
0:23:00	54	17,3	27
0:23:10	54	17,5	27
0:23:20	54	17,4	27
0:23:30	55	17,6	27
0:23:40	55	17,8	27
0:23:50	55	18,0	27
0:24:00	55	17,8	27
0:24:10	56	18,0	27
0:24:20	56	18,2	27
0:24:30	56	18,4	27
0:24:40	56	18,3	25
0:24:50	56	18,5	25
0:25:00	57	18,7	25
0:25:10	57	18,9	25
0:25:20	57	18,8	25
0:25:30	57	19,1	25
0:25:40	57	18,9	25
0:25:50	58	19,1	25
0:26:00	58	19,3	25
0:26:10	58	19,2	25
0:26:20	58	19,4	25
0:26:30	59	19,6	25
0:26:40	59	19,8	25
0:26:50	59	20,0	25
0:27:00	59	19,8	25
0:27:10	59	19,9	25
0:27:20	60	20,1	25
0:27:30	60	20,3	25
0:27:40	60	20,5	25
0:27:50	60	20,7	25
0:28:00	60	20,4	25
0:28:10	61	20,6	25
0:28:20	61	20,8	24
0:28:30	61	21,0	23
0:28:40	61	21,2	23
0:28:50	61	21,4	23
0:29:00	62	21,0	24
0:29:10	62	21,3	23
0:29:20	62	21,6	24
0:29:30	62	21,8	25
0:29:40	62	21,4	25
0:29:50	63	21,6	25
0:30:00	63	21,9	25
0:30:10	63	22,0	25
0:30:20	63	22,3	24
0:30:30	64	22,5	25
0:30:40	64	22,6	27
0:30:50	64	22,4	27
0:31:00	64	22,6	26
0:31:10	65	22,7	26
0:31:20	65	23,0	25
0:31:30	65	23,1	25
0:31:40	65	23,3	26
0:31:50	65	23,0	26
0:32:00	66	23,2	26
0:32:10	66	23,4	26
0:32:20	66	23,7	25
0:32:30	66	23,9	25
0:32:40	66	23,5	24
0:32:50	67	23,8	23
0:33:00	67	23,9	23
0:33:10	67	24,1	23
0:33:20	67	24,3	23
0:33:30	68	24,5	24
0:33:40	68	24,1	26
0:33:50	68	24,3	25
0:34:00	68	24,5	25
0:34:10	68	24,7	25
0:34:20	69	24,9	26
0:34:30	69	25,0	25
0:34:40	69	25,2	26
0:34:50	69	25,3	28
0:35:00	70	25,5	27
0:35:10	70	25,7	27
0:35:20	70	25,4	26
0:35:30	70	25,6	28
0:35:40	70	25,8	29
0:35:50	71	26,0	30
0:36:00	71	26,2	28
0:36:10	71	26,4	27
0:36:20	71	26,5	27
0:36:30	71	26,1	27
0:36:40	72	26,3	34
0:36:50	72	26,5	33
0:37:00	72	26,7	32
0:37:10	72	27,0	36
0:37:20	72	27,2	33
0:37:30	73	27,0	28
0:37:40	73	27,2	28
0:37:50	73	27,5	29
0:38:00	73	27,1	27
0:38:10	73	27,3	26
0:38:20	74	27,5	26
0:38:30	74	27,7	26
0:38:40	74	27,8	26
0:38:50	74	28,0	35
0:39:00	75	28,1	25
0:39:10	75	28,3	25
0:39:20	75	28,4	28
0:39:30	75	28,6	35
0:39:40	75	28,8	38
0:39:50	76	28,3	35
0:40:00	76	28,5	37
0:40:10	76	28,8	34
0:40:20	76	28,4	31
0:40:30	76	28,5	34
0:40:40	77	28,5	36
0:40:50	77	28,5	36
0:41:00	77	28,4	33
0:41:10	77	28,3	32
0:41:20	77	28,3	30
0:41:30	78	28,2	32
0:41:40	78	28,1	36
0:41:50	78	28,0	27
0:42:00	78	27,8	26
0:42:10	78	27,8	25
0:42:20	78	27,7	25

File: project-root/data/Data Acquisition/Data Acquisition/2019 year (140)/19-002.txt
--Test Summary--
Full Path and File Name	
Instrument Name	7222
Instrument Type	Model 7222 Consistometer
Instrument Serial Number	
Test Start Date	04.02.2019
Test Start Time	12:10:58
Test Stop Date	04.02.2019
Test Stop Time	15:17:58
Test Length	3:07:00
Final Sample Time Offset	3:07:00
Controller Schedule Name	
Sampling Period	10 seconds
Comments	
Information	WellID	
Information	Customer	
Information	EngName	
Information	CementClass	DENIS
Information	CementMfr	
Information	Additives	
Information	Density	
Information	BHCT	
Information	BHST	
Information	FluidLoss	
Information	JobType	
Calculated Value	Time_30Bc	0:00:20
Calculated Value	Time_70Bc	3:02:50
Calculated Value	Time_100Bc	3:07:00
Initial Temperature (°C)	26 °C
Final Temperature (°C)	76 °C
Initial Pressure (MPa)	0,6 MPa
Final Pressure (MPa)	27,8 MPa
Initial Consistency (Bc)	26 Bc
Final Consistency (Bc)	102 Bc
--Data--
Time (HH:MM:SS)	Temperature (°C)	Pressure (MPa)	Consistency (Bc)
0:00:00	26	0,6	26
0:00:10	26	0,7	30
0:00:20	26	0,8	33
0:00:30	26	1,0	32
0:00:40	26	1,1	31
0:00:50	25	1,2	31
0:01:00	25	1,3	33
0:01:10	25	1,5	36
0:01:20	25	1,7	37
0:01:30	25	2,0	39
0:01:40	25	2,3	29
0:01:50	25	2,5	38
0:02:00	25	2,9	37
0:02:10	26	3,1	41
0:02:20	26	3,2	38
0:02:30	26	3,3	40
0:02:40	26	3,5	35
0:02:50	26	3,5	37
0:03:00	27	3,7	33
0:03:10	27	3,8	34
0:03:20	27	3,9	36
0:03:30	27	4,0	32
0:03:40	28	4,1	36
0:03:50	28	4,2	36
0:04:00	28	4,3	43
0:04:10	29	4,4	37
0:04:20	29	4,6	35
0:04:30	29	4,7	33
0:04:40	29	4,8	38
0:04:50	30	4,9	37
0:05:00	30	5,0	31
0:05:10	30	5,2	28
0:05:20	30	5,2	33
0:05:30	31	5,4	35
0:05:40	31	5,4	40
0:05:50	31	5,6	38
0:06:00	32	5,6	34
0:06:10	32	5,8	34
0:06:20	32	5,9	40
0:06:30	32	6,1	31
0:06:40	33	6,1	36
0:06:50	33	6,3	35
0:07:00	33	6,3	31
0:07:10	33	6,5	40
0:07:20	34	6,6	40
0:07:30	34	6,7	38
0:07:40	34	6,9	36
0:07:50	34	7,0	36
0:08:00	35	7,0	27
0:08:10	35	7,2	23
0:08:20	35	7,2	36
0:08:30	35	7,4	37
0:08:40	36	7,5	42
0:08:50	36	7,6	37
0:09:00	36	7,8	35
0:09:10	36	7,8	35
0:09:20	36	8,0	41
0:09:30	37	8,0	37
0:09:40	37	8,2	43
0:09:50	37	8,3	38
0:10:00	37	8,3	40
0:10:10	38	8,5	37
0:10:20	38	8,6	36
0:10:30	38	8,8	42
0:10:40	38	8,8	33
0:10:50	39	8,9	37
0:11:00	39	9,1	33
0:11:10	39	9,3	38
0:11:20	39	9,2	43
0:11:30	40	9,4	35
0:11:40	40	9,6	36
0:11:50	40	9,5	37
0:12:00	40	9,7	35
0:12:10	40	9,9	33
0:12:20	41	9,9	32
0:12:30	41	10,1	32
0:12:40	41	10,3	33
0:12:50	41	10,4	33
0:13:00	42	10,4	32
0:13:10	42	10,6	30
0:13:20	42	10,6	30
0:13:30	42	10,8	30
0:13:40	42	10,9	31
0:13:50	43	10,9	32
0:14:00	43	11,1	33
0:14:10	43	11,2	34
0:14:20	43	11,4	34
0:14:30	44	11,3	36
0:14:40	44	11,5	41
0:14:50	44	11,6	40
0:15:00	44	11,8	42
0:15:10	44	11,9	40
0:15:20	45	12,1	35
0:15:30	45	12,0	33
0:15:40	45	12,1	33
0:15:50	45	12,4	33
0:16:00	46	12,5	33
0:16:10	46	12,5	33
0:16:20	46	12,6	34
0:16:30	46	12,8	35
0:16:40	46	13,0	37
0:16:50	47	13,0	34
0:17:00	47	13,1	37
0:17:10	47	13,1	37
0:17:20	47	13,4	35
0:17:30	47	13,4	35
0:17:40	48	13,6	35
0:17:50	48	13,8	36
0:18:00	48	13,7	35
0:18:10	48	13,9	34
0:18:20	48	14,0	34
0:18:30	49	14,1	34
0:18:40	49	14,3	35
0:18:50	49	14,4	35
0:19:00	49	14,6	35
0:19:10	50	14,7	35
0:19:20	50	14,5	35
0:19:30	50	14,7	33
0:19:40	50	14,8	32
0:19:50	50	15,0	32
0:20:00	51	15,2	32
0:20:10	51	15,3	32
0:20:20	51	15,5	32
0:20:30	51	15,4	33
0:20:40	52	15,5	33
0:20:50	52	15,7	34
0:21:00	52	15,9	33
0:21:10	52	16,1	34
0:21:20	52	15,9	35
0:21:30	53	16,1	34
0:21:40	53	16,3	34
0:21:50	53	16,5	34
0:22:00	53	16,7	34
0:22:10	53	16,4	34
0:22:20	54	16,6	34
0:22:30	54	16,8	34
0:22:40	54	17,0	33
0:22:50	54	17,2	33
0:23:00	54	17,1	33
0:23:10	55	17,3	33
0:23:20	55	17,4	33
0:23:30	55	17,6	33
0:23:40	55	17,8	33
0:23:50	55	17,6	32
0:24:00	56	17,8	33
0:24:10	56	18,0	33
0:24:20	56	18,2	33
0:24:30	56	18,1	32
0:24:40	56	18,3	33
0:24:50	57	18,5	34
0:25:00	57	18,2	33
0:25:10	57	18,4	32
0:25:20	57	18,6	32
0:25:30	58	18,8	32
0:25:40	58	19,0	32
0:25:50	58	19,2	32
0:26:00	58	19,0	31
0:26:10	58	19,2	32
0:26:20	59	19,4	32
0:26:30	59	19,6	32
0:26:40	59	19,7	32
0:26:50	59	19,9	33
0:27:00	59	20,0	33
0:27:10	60	19,7	32
0:27:20	60	19,9	34
0:27:30	60	20,1	34
0:27:40	60	20,3	34
0:27:50	60	20,4	34
0:28:00	61	20,6	34
0:28:10	61	20,8	34
0:28:20	61	20,6	32
0:28:30	61	20,8	32
0:28:40	61	21,0	33
0:28:50	62	21,2	32
0:29:00	62	21,0	31
0:29:10	62	21,2	31
0:29:20	62	21,4	31
0:29:30	62	21,7	32
0:29:40	63	21,4	31
0:29:50	63	21,6	31
0:30:00	63	21,8	32
0:30:10	63	22,0	31
0:30:20	64	22,2	30
0:30:30	64	22,4	30
0:30:40	64	22,6	29
0:30:50	64	22,2	29
0:31:00	64	22,4	30
0:31:10	65	22,6	29
0:31:20	65	22,8	29
0:31:30	65	23,0	27
0:31:40	65	23,2	29
0:31:50	66	23,4	27
0:32:00	66	23,1	27
0:32:10	66	23,4	26
0:32:20	66	23,6	28
0:32:30	66	23,7	32
0:32:40	67	23,9	32
0:32:50	67	24,0	34
0:33:00	67	23,6	37
0:33:10	67	23,8	35
0:33:20	67	24,0	30
0:33:30	68	24,2	32
0:33:40	68	24,4	28
0:33:50	68	24,6	31
0:34:00	68	24,8	29
0:34:10	68	24,4	29
0:34:20	69	24,6	27
0:34:30	69	24,8	26
0:34:40	69	25,0	27
0:34:50	69	25,2	27
0:35:00	70	25,4	26
0:35:10	70	25,6	25
0:35:20	70	25,8	23
0:35:30	70	25,5	23
0:35:40	70	25,7	24
0:35:50	71	25,8	23
0:36:00	71	26,0	23
0:36:10	71	26,2	22
0:36:20	71	26,4	23
0:36:30	71	26,6	24
0:36:40	72	26,3	25
0:36:50	72	26,6	25
0:37:00	72	26,7	35
0:37:10	72	27,0	35
0:37:20	72	26,5	39
0:37:30	73	26,7	41
0:37:40	73	26,9	32
0:37:50	73	27,0	40
0:38:00	73	27,3	33
0:38:10	73	27,5	31
0:38:20	74	27,7	34
0:38:30	74	27,9	35
0:38:40	74	27,6	40
0:38:50	74	27,7	40
0:39:00	74	27,9	39
0:39:10	75	28,2	35
0:39:20	75	28,4	34
0:39:30	75	28,4	36
0:39:40	75	28,0	39
0:39:50	76	28,2	36
0:40:00	76	28,4	33
0:40:10	76	28,6	28
0:40:20	76	28,7	32
0:40:30	76	28,8	30
0:40:40	77	28,1	36
0:40:50	77	28,1	36
0:41:00	77	28,1	32
0:41:10	77	28,1	31
0:41:20	77	28,0	34
0:41:30	77	27,9	42
0:41:40	78	27,9	32
0:41:50	78	27,9	28
0:42:00	78	27,8	30
0:42:10	78	27,8	37
0:42:20	78	27,8	33
0:42:30	78	27,9	27
0:42:40	78	27,9	30
0:42:50	78	27,9	27
0:43:00	78	27,9	24
0:43:10	78	27,8	29
0:43:20	78	27,9	29
0:43:30	78	27,8	33
0:43:40	78	27,8	28
0:43:50	78	27,8	29
0:44:00	78	27,8	27
0:44:10	78	27,8	29
0:44:20	78	27,8	29
0:44:30	78	27,8	29
0:44:40	78	27,8	26
0:44:50	78	27,9	28
0:45:00	78	27,9	29
0:45:10	78	27,9	37
0:45:20	78	27,9	32
0:45:30	78	27,8	30
0:45:40	78	27,8	31
0:45:50	78	27,8	29
0:46:00	78	27,8	30
0:46:10	78	27,8	26
0:46:20	78	27,8	24
0:46:30	78	27,8	27
0:46:40	78	27,8	29
0:46:50	78	27,8	32
0:47:00	78	27,9	29
0:47:10	78	27,9	26
0:47:20	78	27,9	23
0:47:30	78	27,8	25
0:47:40	78	27,9	24
0:47:50	78	27,9	22
0:48:00	78	27,9	28
0:48:10	78	27,8	27
0:48:20	78	27,8	27
0:48:30	77	27,9	24
0:48:40	77	27,8	26
0:48:50	77	27,8	21
0:49:00	77	27,8	34
0:49:10	77	27,9	31
0:49:20	77	27,9	33
0:49:30	77	27,9	31
0:49:40	77	27,8	31
0:49:50	77	27,8	28
0:50:00	77	27,8	32
0:50:10	77	27,8	30
0:50:20	77	27,9	41
0:50:30	77	27,9	28
0:50:40	77	27,9	30
0:50:50	77	27,8	29
0:51:00	77	27,8	32
0:51:10	77	27,8	34
0:51:20	77	27,8	36
0:51:30	77	27,8	27
0:51:40	77	27,9	28
0:51:50	77	27,9	31
0:52:00	77	27,9	30
0:52:10	77	27,9	24
0:52:20	77	27,9	23
0:52:30	77	27,9	26
0:52:40	77	27,9	24
0:52:50	77	27,9	23
0:53:00	77	27,9	22
0:53:10	77	27,9	23
0:53:20	77	27,9	23
0:53:30	77	28,0	24
0:53:40	77	28,0	22
0:53:50	77	28,0	23
0:54:00	77	28,0	23
0:54:10	77	28,0	20
0:54:20	77	28,0	19
0:54:30	77	28,0	18
0:54:40	77	28,0	18
0:54:50	77	28,0	18
0:55:00	77	28,0	17
0:55:10	77	28,0	17
0:55:20	77	28,0	18
0:55:30	77	28,0	17
0:55:40	77	28,0	19
0:55:50	77	28,0	20
0:56:00	77	28,0	19
0:56:10	77	28,1	17
0:56:20	77	28,1	22
0:56:30	77	28,1	24
0:56:40	76	28,1	25
0:56:50	76	28,1	23
0:57:00	76	28,1	22
0:57:10	76	28,1	22
0:57:20	76	28,1	22
0:57:30	76	28,1	20
0:57:40	76	28,1	21
0:57:50	76	28,1	21
0:58:00	76	28,1	21
0:58:10	76	28,1	20
0:58:20	76	28,1	18
0:58:30	76	28,1	19
0:58:40	76	28,1	19
0:58:50	76	28,1	19
0:59:00	76	28,1	18
0:59:10	76	28,1	19
0:59:20	76	28,1	20
0:59:30	76	28,1	21
0:59:40	76	28,1	21
0:59:50	76	28,2	21
1:00:00	76	28,2	21
1:00:10	76	28,2	21
1:00:20	76	28,2	20
1:00:30	76	28,2	21
1:00:40	76	28,2	22
1:00:50	76	28,2	21
1:01:00	76	28,2	21
1:01:10	76	28,2	22
1:01:20	76	28,2	22
1:01:30	76	28,2	23
1:01:40	76	28,2	23
1:01:50	76	28,2	23
1:02:00	76	28,2	22
1:02:10	76	28,2	26
1:02:20	76	28,3	24
1:02:30	76	28,3	25
1:02:40	76	28,3	25
1:02:50	76	28,3	26
1:03:00	76	28,3	24
1:03:10	76	28,3	23
1:03:20	76	28,3	23
1:03:30	76	28,3	23
1:03:40	76	28,3	30
1:03:50	76	28,3	29
1:04:00	76	28,3	29
1:04:10	76	28,3	25
1:04:20	76	28,3	29
1:04:30	76	28,3	26
1:04:40	76	28,4	24
1:04:50	76	28,4	24
1:05:00	76	28,4	24
1:05:10	76	28,4	28
1:05:20	76	28,4	25
1:05:30	76	28,5	24
1:05:40	76	28,5	25
1:05:50	76	28,5	23
1:06:00	76	28,4	23
1:06:10	76	28,4	24
1:06:20	76	28,4	24
1:06:30	76	28,4	27
1:06:40	76	28,4	28
1:06:50	76	28,4	26
1:07:00	76	28,4	27
1:07:10	76	28,4	26
1:07:20	76	28,4	24
1:07:30	76	28,4	30
1:07:40	76	28,4	23
1:07:50	76	28,4	25
1:08:00	76	28,4	28
1:08:10	76	28,4	29
1:08:20	76	28,5	26
1:08:30	76	28,5	25
1:08:40	76	28,5	28
1:08:50	76	28,5	26
1:09:00	76	28,5	27
1:09:10	76	28,5	27
1:09:20	76	28,5	27
1:09:30	76	28,5	25
1:09:40	76	28,5	25
1:09:50	76	28,5	26
1:10:00	76	28,5	27
1:10:10	76	28,5	25
1:10:20	76	28,5	24
1:10:30	76	28,5	26
1:10:40	76	28,5	24
1:10:50	76	28,6	23
1:11:00	76	28,6	23
1:11:10	76	28,6	23
1:11:20	76	28,6	24
1:11:30	76	28,6	26
1:11:40	76	28,6	26
1:11:50	76	28,6	26
1:12:00	76	28,6	25
1:12:10	76	28,6	26
1:12:20	76	28,7	25
1:12:30	76	28,6	26
1:12:40	76	28,6	25
1:12:50	76	28,6	26
1:13:00	76	28,6	26
1:13:10	76	28,6	25
1:13:20	76	28,6	25
1:13:30	76	28,6	23
1:13:40	76	28,6	23
1:13:50	76	28,6	24
1:14:00	76	28,6	25
1:14:10	76	28,6	26
1:14:20	76	28,6	25
1:14:30	76	28,6	26
1:14:40	76	28,6	23
1:14:50	76	28,6	25
1:15:00	76	28,6	26
1:15:10	76	28,6	27
1:15:20	76	28,6	29
1:15:30	76	28,6	26
1:15:40	76	28,6	27
1:15:50	76	28,6	27
1:16:00	76	28,6	27
1:16:10	76	28,6	28
1:16:20	76	28,7	25
1:16:30	76	28,7	23
1:16:40	76	28,7	22
1:16:50	76	28,7	21
1:17:00	76	28,7	22
1:17:10	76	28,7	22
1:17:20	76	28,7	22
1:17:30	76	28,7	23
1:17:40	76	28,7	24
1:17:50	76	28,7	23
1:18:00	76	28,7	23
1:18:10	76	28,7	24
1:18:20	76	28,7	22
1:18:30	76	28,7	21
1:18:40	76	28,7	21
1:18:50	76	28,7	22
1:19:00	76	28,7	22
1:19:10	76	28,7	22
1:19:20	76	28,7	23
1:19:30	76	28,7	23
1:19:40	76	28,7	22
1:19:50	76	28,7	22
1:20:00	76	28,7	22
1:20:10	76	28,7	21
1:20:20	76	28,7	22
1:20:30	76	28,7	21
1:20:40	76	28,7	22
1:20:50	76	28,7	20
1:21:00	76	28,7	20
1:21:10	76	28,8	20
1:21:20	76	28,8	20
1:21:30	76	28,8	21
1:21:40	76	28,8	21
1:21:50	76	28,8	22
1:22:00	76	28,8	22
1:22:10	76	28,8	23
1:22:20	76	28,8	24
1:22:30	76	28,8	23
1:22:40	76	28,3	15
1:22:50	76	28,3	16
1:23:00	76	28,4	29
1:23:10	76	28,3	26
1:23:20	76	28,4	25
1:23:30	76	28,4	28
1:23:40	76	28,4	23
1:23:50	76	28,4	18
1:24:00	76	28,4	18
1:24:10	76	28,4	19
1:24:20	76	28,4	22
1:24:30	76	28,5	23
1:24:40	76	28,4	25
1:24:50	76	28,4	27
1:25:00	76	28,4	24
1:25:10	76	28,4	26
1:25:20	76	28,4	22
1:25:30	76	28,4	21
1:25:40	76	28,4	21
1:25:50	76	28,4	20
1:26:00	76	28,4	20
1:26:10	76	28,5	20
1:26:20	76	28,5	20
1:26:30	76	28,4	20
1:26:40	76	28,4	20
1:26:50	76	28,5	21
1:27:00	76	28,5	21
1:27:10	76	28,5	21
1:27:20	76	28,5	21
1:27:30	76	28,5	21
1:27:40	76	28,5	21
1:27:50	76	28,5	23
1:28:00	76	28,5	25
1:28:10	76	28,5	24
1:28:20	76	28,5	22
1:28:30	76	28,5	24
1:28:40	76	28,4	23
1:28:50	76	28,4	26
1:29:00	76	28,5	25
1:29:10	76	28,5	25
1:29:20	76	28,5	29
1:29:30	76	28,5	24
1:29:40	76	28,5	24
1:29:50	76	28,5	30
1:30:00	76	28,4	29
1:30:10	76	28,5	25
1:30:20	76	28,5	27
1:30:30	76	28,5	22
1:30:40	76	28,5	32
1:30:50	76	28,4	33
1:31:00	76	28,4	30
1:31:10	76	28,4	29
1:31:20	76	28,5	36
1:31:30	76	28,5	37
1:31:40	76	28,5	35
1:31:50	76	28,5	29
1:32:00	76	28,5	29
1:32:10	76	28,5	36
1:32:20	76	28,5	24
1:32:30	76	28,5	21
1:32:40	76	28,5	22
1:32:50	76	28,5	23
1:33:00	76	28,5	25
1:33:10	76	28,5	33
1:33:20	76	28,5	28
1:33:30	76	28,5	30
1:33:40	76	28,4	32
1:33:50	76	28,5	28
1:34:00	76	28,4	27
1:34:10	76	28,4	26
1:34:20	76	28,4	26
1:34:30	76	28,5	25
1:34:40	76	28,5	26
1:34:50	76	28,5	25
1:35:00	76	28,5	26
1:35:10	76	28,5	26
1:35:20	76	28,5	27
1:35:30	76	28,5	27
1:35:40	76	28,6	28
1:35:50	76	28,5	28
1:36:00	76	28,5	27
1:36:10	76	28,5	28
1:36:20	76	28,6	28
1:36:30	76	28,6	27
1:36:40	76	28,5	28
1:36:50	76	28,5	28
1:37:00	76	28,5	28
1:37:10	76	28,5	29
1:37:20	76	28,5	29
1:37:30	76	28,5	28
1:37:40	76	28,5	28
1:37:50	76	28,5	27
1:38:00	76	28,5	23
1:38:10	76	28,5	23
1:38:20	76	28,5	25
1:38:30	76	28,5	25
1:38:40	76	28,5	30
1:38:50	76	28,5	28
1:39:00	76	28,5	26
1:39:10	76	28,5	25
1:39:20	76	28,5	26
1:39:30	76	28,5	26
1:39:40	76	28,5	26
1:39:50	76	28,5	26
1:40:00	76	28,5	25
1:40:10	76	28,5	25
1:40:20	76	28,5	24
1:40:30	76	28,5	24
1:40:40	76	28,5	24
1:40:50	76	28,5	24
1:41:00	76	28,5	23
1:41:10	76	28,5	24
1:41:20	76	28,5	23
1:41:30	76	28,5	22
1:41:40	76	28,5	22
1:41:50	76	28,5	21
1:42:00	76	28,5	21
1:42:10	76	28,5	21
1:42:20	76	28,5	22
1:42:30	76	28,5	23
1:42:40	76	28,5	22
1:42:50	76	28,5	22
1:43:00	76	28,5	21
1:43:10	76	28,5	21
1:43:20	76	28,5	21
1:43:30	76	28,5	21
1:43:40	76	28,6	21
1:43:50	76	28,5	21
1:44:00	76	28,5	21
1:44:10	76	28,5	21
1:44:20	76	28,5	21
1:44:30	76	28,5	21
1:44:40	76	28,5	20
1:44:50	76	28,5	20
1:45:00	76	28,5	20
1:45:10	76	28,5	20
1:45:20	76	28,5	21
1:45:30	76	28,5	23
1:45:40	76	28,5	24
1:45:50	76	28,5	26
1:46:00	76	28,5	28
1:46:10	76	28,5	27
1:46:20	76	28,5	27
1:46:30	76	28,5	29
1:46:40	76	28,5	28
1:46:50	76	28,5	30
1:47:00	76	28,5	28
1:47:10	76	28,5	26
1:47:20	76	28,6	26
1:47:30	76	28,6	26
1:47:40	76	28,6	26
1:47:50	76	28,6	26
1:48:00	76	28,5	26
1:48:10	76	28,5	26
1:48:20	76	28,5	26
1:48:30	76	28,5	25
1:48:40	76	28,6	25
1:48:50	76	28,6	25
1:49:00	76	28,6	25
1:49:10	76	28,6	25
1:49:20	76	28,6	25
1:49:30	76	28,6	25
1:49:40	76	28,6	25
1:49:50	76	28,6	26
1:50:00	76	28,6	26
1:50:10	76	28,6	26
1:50:20	76	28,6	26
1:50:30	76	28,6	26
1:50:40	76	28,6	26
1:50:50	76	28,6	25
1:51:00	76	28,6	25
1:51:10	76	28,6	25
1:51:20	76	28,6	25
1:51:30	76	28,6	24
1:51:40	76	28,6	24
1:51:50	76	28,6	25
1:52:00	76	28,6	24
1:52:10	76	28,5	24
1:52:20	76	28,6	24
1:52:30	76	28,5	23
1:52:40	76	28,5	24
1:52:50	76	28,5	24
1:53:00	76	28,5	25
1:53:10	76	28,5	24
1:53:20	76	28,5	25
1:53:30	76	28,5	26
1:53:40	76	28,5	25
1:53:50	76	28,5	24
1:54:00	76	28,5	24
1:54:10	76	28,5	24
1:54:20	76	28,5	24
1:54:30	76	28,5	24
1:54:40	76	28,5	25
1:54:50	76	28,5	25
1:55:00	76	28,5	26
1:55:10	76	28,5	27
1:55:20	76	28,6	27
1:55:30	76	28,6	27
1:55:40	76	28,6	27
1:55:50	76	28,6	26
1:56:00	76	28,6	26
1:56:10	76	28,5	26
1:56:20	76	28,5	25
1:56:30	76	28,5	25
1:56:40	76	28,5	25
1:56:50	76	28,5	25
1:57:00	76	28,6	25
1:57:10	76	28,6	24
1:57:20	76	28,6	24
1:57:30	76	28,5	24
1:57:40	76	28,5	25
1:57:50	76	28,5	25
1:58:00	76	28,5	25
1:58:10	76	28,5	26
1:58:20	76	28,5	26
1:58:30	76	28,5	27
1:58:40	76	28,6	27
1:58:50	76	28,6	27
1:59:00	76	28,6	27
1:59:10	76	28,6	27
1:59:20	76	28,6	27
1:59:30	76	28,6	27
1:59:40	76	28,6	27
1:59:50	76	28,5	27
2:00:00	76	28,5	28
2:00:10	76	28,5	28
2:00:20	76	28,5	28
2:00:30	76	28,5	27
2:00:40	76	28,5	31
2:00:50	76	28,5	30
2:01:00	76	28,5	26
2:01:10	76	28,5	26
2:01:20	76	28,5	26
2:01:30	76	28,5	27
2:01:40	76	28,5	27
2:01:50	76	28,5	27
2:02:00	76	28,5	27
2:02:10	76	28,5	27
2:02:20	76	28,5	26
2:02:30	76	28,5	26
2:02:40	76	28,6	27
2:02:50	76	28,6	26
2:03:00	76	28,5	26
2:03:10	76	28,6	26
2:03:20	76	28,5	26
2:03:30	76	28,6	26
2:03:40	76	28,5	26
2:03:50	76	28,5	26
2:04:00	76	28,5	26
2:04:10	76	28,5	26
2:04:20	76	28,5	26
2:04:30	76	28,5	26
2:04:40	76	28,5	26
2:04:50	76	28,6	26
2:05:00	76	28,6	26
2:05:10	76	28,6	26
2:05:20	76	28,6	26
2:05:30	76	28,6	26
2:05:40	76	28,6	26
2:05:50	76	28,6	26
2:06:00	76	28,6	26
2:06:10	76	28,6	26
2:06:20	76	28,6	26
2:06:30	76	28,6	26
2:06:40	76	28,6	26
2:06:50	76	28,6	26
2:07:00	76	28,6	26
2:07:10	76	28,6	26
2:07:20	76	28,6	26
2:07:30	76	28,6	26
2:07:40	76	28,6	26
2:07:50	76	28,6	26
2:08:00	76	28,6	26
2:08:10	76	28,6	26
2:08:20	76	28,6	26
2:08:30	76	28,6	26
2:08:40	76	28,6	26
2:08:50	76	28,6	26
2:09:00	76	28,6	26
2:09:10	76	28,6	26
2:09:20	76	28,6	26
2:09:30	76	28,6	26
2:09:40	76	28,6	26
2:09:50	76	28,6	26
2:10:00	76	28,6	26
2:10:10	76	28,7	26
2:10:20	76	28,7	26
2:10:30	76	28,7	26
2:10:40	76	28,6	26
2:10:50	76	28,6	26
2:11:00	76	28,6	26
2:11:10	76	28,6	26
2:11:20	76	28,6	26
2:11:30	76	28,6	26
2:11:40	76	28,6	26
2:11:50	76	28,6	26
2:12:00	76	28,6	26
2:12:10	76	28,6	26
2:12:20	76	28,6	26
2:12:30	76	28,6	25
2:12:40	76	28,6	26
2:12:50	76	28,6	25
2:13:00	76	28,6	25
2:13:10	76	28,6	26
2:13:20	76	28,6	26
2:13:30	76	28,6	25
2:13:40	76	28,6	26
2:13:50	76	28,6	26
2:14:00	76	28,6	26
2:14:10	76	28,6	26
2:14:20	76	28,6	26
2:14:30	76	28,6	25
2:14:40	76	28,6	25
2:14:50	76	28,6	25
2:15:00	76	28,6	25
2:15:10	76	28,6	25
2:15:20	76	28,6	25
2:15:30	76	28,6	25
2:15:40	76	28,6	25
2:15:50	76	28,6	25
2:16:00	76	28,6	26
2:16:10	76	28,6	25
2:16:20	76	28,6	25
2:16:30	76	28,6	25
2:16:40	76	28,6	25
2:16:50	76	28,6	25
2:17:00	76	28,6	25
2:17:10	76	28,6	25
2:17:20	76	28,6	25
2:17:30	76	28,6	25
2:17:40	76	28,7	25
2:17:50	76	28,7	25
2:18:00	76	28,7	25
2:18:10	76	28,7	25
2:18:20	76	28,7	25
2:18:30	76	28,7	25
2:18:40	76	28,7	25
2:18:50	76	28,7	25
2:19:00	76	28,6	25
2:19:10	76	28,6	25
2:19:20	76	28,6	25
2:19:30	76	28,6	25
2:19:40	76	28,6	25
2:19:50	76	28,6	25
2:20:00	76	28,6	25
2:20:10	76	28,6	25
2:20:20	76	28,6	25
2:20:30	76	28,6	25
2:20:40	76	28,6	25
2:20:50	76	28,6	25
2:21:00	76	28,6	25
2:21:10	76	28,6	25
2:21:20	76	28,7	25
2:21:30	76	28,7	25
2:21:40	76	28,7	25
2:21:50	76	28,7	25
2:22:00	76	28,7	25
2:22:10	76	28,7	25
2:22:20	76	28,7	25
2:22:30	76	28,7	25
2:22:40	76	28,7	25
2:22:50	76	28,6	25
2:23:00	76	28,6	26
2:23:10	76	28,6	26
2:23:20	76	28,6	27
2:23:30	76	28,5	28
2:23:40	76	28,5	28
2:23:50	76	28,5	30
2:24:00	76	28,5	26
2:24:10	76	28,5	25
2:24:20	76	28,5	25
2:24:30	76	28,5	25
2:24:40	76	28,5	26
2:24:50	76	28,5	26
2:25:00	76	28,5	27
2:25:10	76	28,5	27
2:25:20	76	28,5	28
2:25:30	76	28,5	28
2:25:40	76	28,5	28
2:25:50	76	28,5	28
2:26:00	76	28,5	27
2:26:10	76	28,5	28
2:26:20	76	28,5	28
2:26:30	76	28,5	27
2:26:40	76	28,5	27
2:26:50	76	28,5	27
2:27:00	76	28,5	27
2:27:10	76	28,5	27
2:27:20	76	28,5	28
2:27:30	76	28,5	28
2:27:40	76	28,5	31
2:27:50	76	28,5	31
2:28:00	76	28,5	31
2:28:10	76	28,5	31
2:28:20	76	28,5	31
2:28:30	76	28,5	31
2:28:40	76	28,6	31
2:28:50	76	28,5	31
2:29:00	76	28,6	31
2:29:10	76	28,6	31
2:29:20	76	28,5	31
2:29:30	76	28,5	31
2:29:40	76	28,5	31
2:29:50	76	28,5	31
2:30:00	76	28,5	30
2:30:10	76	28,5	30
2:30:20	76	28,5	30
2:30:30	76	28,5	30
2:30:40	76	28,5	30
2:30:50	76	28,5	29
2:31:00	76	28,5	30
2:31:10	76	28,6	29
2:31:20	76	28,7	29
2:31:30	76	28,7	30
2:31:40	76	28,7	29
2:31:50	76	28,7	27
2:32:00	76	28,7	27
2:32:10	76	28,7	27
2:32:20	76	28,7	26
2:32:30	76	28,7	26
2:32:40	76	28,7	26
2:32:50	76	28,7	26
2:33:00	76	28,7	26
2:33:10	76	28,7	26
2:33:20	76	28,7	26
2:33:30	76	28,7	26
2:33:40	76	28,7	26
2:33:50	76	28,7	26
2:34:00	76	28,7	26
2:34:10	76	28,7	26
2:34:20	76	28,7	26
2:34:30	76	28,7	26
2:34:40	76	28,7	26
2:34:50	76	28,7	26
2:35:00	76	28,7	26
2:35:10	76	28,7	26
2:35:20	76	28,7	26
2:35:30	76	28,7	26
2:35:40	76	28,7	26
2:35:50	76	28,7	26
2:36:00	76	28,7	26
2:36:10	76	28,7	26
2:36:20	76	28,7	26
2:36:30	76	28,7	26
2:36:40	76	28,7	26
2:36:50	76	28,7	26
2:37:00	76	28,7	26
2:37:10	76	28,7	26
2:37:20	76	28,7	26
2:37:30	76	28,7	26
2:37:40	76	28,7	26
2:37:50	76	28,7	26
2:38:00	76	28,7	27
2:38:10	76	28,6	27
2:38:20	76	28,6	27
2:38:30	76	28,6	28
2:38:40	76	28,6	29
2:38:50	76	28,6	30
2:39:00	76	28,6	27
2:39:10	76	28,5	27
2:39:20	76	28,6	28
2:39:30	76	28,6	29
2:39:40	76	28,6	29
2:39:50	76	28,6	29
2:40:00	76	28,6	28
2:40:10	76	28,6	29
2:40:20	76	28,7	29
2:40:30	76	28,7	28
2:40:40	76	28,7	28
2:40:50	76	28,7	28
2:41:00	76	28,7	28
2:41:10	76	28,7	28
2:41:20	76	28,7	28
2:41:30	76	28,6	28
2:41:40	76	28,6	28
2:41:50	76	28,6	25
2:42:00	76	28,6	30
2:42:10	76	28,6	26
2:42:20	76	28,5	26
2:42:30	76	28,5	22
2:42:40	76	28,5	29
2:42:50	76	28,5	27
2:43:00	76	28,6	25
2:43:10	76	28,6	29
2:43:20	76	28,5	30
2:43:30	76	28,5	30
2:43:40	76	28,5	22
2:43:50	76	28,5	21
2:44:00	76	28,5	24
2:44:10	76	28,5	25
2:44:20	76	28,5	28
2:44:30	76	28,5	27
2:44:40	76	28,5	27
2:44:50	76	28,5	25
2:45:00	76	28,5	27
2:45:10	76	28,5	27
2:45:20	76	28,5	28
2:45:30	76	28,5	30
2:45:40	76	28,5	27
2:45:50	76	28,5	32
2:46:00	76	28,5	25
2:46:10	76	28,5	27
2:46:20	76	28,5	26
2:46:30	76	28,5	30
2:46:40	76	28,5	29
2:46:50	76	28,4	27
2:47:00	76	28,4	27
2:47:10	76	28,5	23
2:47:20	76	28,5	23
2:47:30	76	28,4	21
2:47:40	76	28,5	21
2:47:50	76	28,4	22
2:48:00	76	28,5	22
2:48:10	76	28,4	22
2:48:20	76	28,5	22
2:48:30	76	28,5	23
2:48:40	76	28,5	23
2:48:50	76	28,5	23
2:49:00	76	28,6	23
2:49:10	76	28,6	23
2:49:20	76	28,6	23
2:49:30	76	28,6	24
2:49:40	76	28,6	24
2:49:50	76	28,6	24
2:50:00	76	28,5	25
2:50:10	76	28,5	25
2:50:20	76	28,6	25
2:50:30	76	28,6	26
2:50:40	76	28,5	25
2:50:50	76	28,5	25
2:51:00	76	28,5	26
2:51:10	76	28,5	26
2:51:20	76	28,5	26
2:51:30	76	28,4	26
2:51:40	76	28,5	27
2:51:50	76	28,5	27
2:52:00	76	28,5	28
2:52:10	76	28,5	26
2:52:20	76	28,5	26
2:52:30	76	28,5	27
2:52:40	76	28,4	27
2:52:50	76	28,4	27
2:53:00	76	28,4	32
2:53:10	76	28,4	30
2:53:20	76	28,5	33
2:53:30	76	28,5	39
2:53:40	76	28,5	30
2:53:50	76	28,5	44
2:54:00	76	28,5	37
2:54:10	76	28,5	35
2:54:20	76	28,5	43
2:54:30	76	28,5	42
2:54:40	76	28,5	40
2:54:50	76	28,6	39
2:55:00	76	28,5	43
2:55:10	76	28,5	35
2:55:20	76	28,5	33
2:55:30	76	28,5	37
2:55:40	76	28,5	39
2:55:50	76	28,5	35
2:56:00	76	28,5	37
2:56:10	76	28,5	37
2:56:20	76	28,5	37
2:56:30	76	28,4	37
2:56:40	76	28,4	38
2:56:50	76	28,5	38
2:57:00	76	28,5	39
2:57:10	76	28,5	39
2:57:20	76	28,5	39
2:57:30	76	28,5	40
2:57:40	76	28,4	35
2:57:50	76	28,5	38
2:58:00	76	28,5	37
2:58:10	76	28,5	37
2:58:20	76	28,4	42
2:58:30	76	28,4	50
2:58:40	76	28,4	47
2:58:50	76	28,3	48
2:59:00	76	28,3	47
2:59:10	76	28,3	47
2:59:20	76	28,3	49
2:59:30	76	28,3	50
2:59:40	76	28,3	49
2:59:50	76	28,3	58
3:00:00	76	28,3	51
3:00:10	76	28,2	50
3:00:20	76	28,2	58
3:00:30	76	28,2	58
3:00:40	76	28,2	60
3:00:50	76	28,2	52
3:01:00	76	28,2	50
3:01:10	76	28,2	62
3:01:20	76	28,1	62
3:01:30	76	28,2	59
3:01:40	76	28,2	52
3:01:50	76	28,1	60
3:02:00	76	28,1	58
3:02:10	76	28,1	64
3:02:20	76	28,1	67
3:02:30	76	28,1	58
3:02:40	76	28,1	71
3:02:50	76	28,1	71
3:03:00	76	28,1	63
3:03:10	76	28,1	54
3:03:20	76	28,1	72
3:03:30	76	28,1	59
3:03:40	76	28,1	63
3:03:50	76	28,1	69
3:04:00	76	28,1	86
3:04:10	76	28,1	85
3:04:20	76	28,0	74
3:04:30	76	28,0	75
3:04:40	76	28,0	77
3:04:50	76	28,0	79
3:05:00	76	28,0	83
3:05:10	76	28,0	95
3:05:20	76	27,9	98
3:05:30	76	27,9	100
3:05:40	76	27,9	82
3:05:50	76	27,9	98
3:06:00	76	27,9	86
3:06:10	76	27,9	89
3:06:20	76	27,9	95
3:06:30	76	27,9	97
3:06:40	76	27,9	97
3:06:50	76	27,9	105
3:07:00	76	27,8	102
