Repository: ProgWizer/parser

File: project-root/data/Data Acquisition/Data Acquisition/2019 year (140)/19-004.txt
--Test Summary--
Full Path and File Name	
Instrument Name	7222
Instrument Type	Model 7222 Consistometer
Instrument Serial Number	
Test Start Date	07.02.2019
Test Start Time	11:51:53
Test Stop Date	07.02.2019
Test Stop Time	13:37:33
Test Length	1:45:40
Final Sample Time Offset	1:45:40
Controller Schedule Name	
Sampling Period	10 seconds
Comments	MPa 28(40), T:75(40)
Information	WellID	
Information	Customer	
Information	EngName	
Information	CementClass	G
Information	CementMfr	Ñóõîé Ëîã
Information	Additives	2,5%DST0+0.3%Floss500+0.1%DPC+0.2%TA100
Information	Density	1920
Information	BHCT	75
Information	BHST	
Information	FluidLoss	
Information	JobType	Research
Calculated Value	Time_30Bc	1:40:50
Calculated Value	Time_70Bc	1:45:40
Initial Temperature (°C)	24 °C
Final Temperature (°C)	76 °C
Initial Pressure (MPa)	0,9 MPa
Final Pressure (MPa)	27,8 MPa
Initial Consistency (Bc)	8 Bc
Final Consistency (Bc)	72 Bc
--Data--
Time (HH:MM:SS)	Temperature (°C)	Pressure (MPa)	Consistency (Bc)
0:00:00	24	0,9	8
0:00:10	24	1,0	8
0:00:20	24	1,1	8
0:00:30	24	1,3	8
0:00:40	24	1,4	8
0:00:50	24	1,6	8
0:01:00	24	1,9	8
0:01:10	24	2,1	8
0:01:20	24	2,5	10
0:01:30	24	2,9	11
0:01:40	24	3,0	11
0:01:50	24	3,2	11
0:02:00	24	3,2	10
0:02:10	25	3,3	10
0:02:20	25	3,2	9
0:02:30	25	3,0	10
0:02:40	25	2,9	5
0:02:50	25	2,9	5
0:03:00	25	3,1	5
0:03:10	26	3,1	4
0:03:20	26	3,2	4
0:03:30	26	3,3	5
0:03:40	26	3,4	5
0:03:50	26	3,5	6
0:04:00	26	3,7	7
0:04:10	26	3,8	8
0:04:20	26	4,0	8
0:04:30	26	4,1	8
0:04:40	26	4,2	8
0:04:50	27	4,4	7
0:05:00	26	4,6	8
0:05:10	27	4,8	9
0:05:20	27	5,1	8
0:05:30	27	5,4	8
0:05:40	27	5,7	9
0:05:50	27	5,9	9
0:06:00	27	6,2	9
0:06:10	27	6,1	9
0:06:20	27	6,3	10
0:06:30	27	6,5	9
0:06:40	27	6,4	9
0:06:50	27	6,5	9
0:07:00	28	6,7	9
0:07:10	28	6,8	9
0:07:20	28	6,9	9
0:07:30	28	7,0	9
0:07:40	29	7,2	9
0:07:50	29	7,2	8
0:08:00	29	7,5	9
0:08:10	29	7,5	8
0:08:20	30	7,6	10
0:08:30	30	7,8	9
0:08:40	30	7,7	8
0:08:50	31	7,8	8
0:09:00	31	8,0	9
0:09:10	31	8,1	10
0:09:20	32	8,3	10
0:09:30	32	8,4	10
0:09:40	32	8,5	9
0:09:50	32	8,7	9
0:10:00	33	8,8	9
0:10:10	33	8,8	8
0:10:20	33	9,0	9
0:10:30	33	9,1	8
0:10:40	34	9,1	9
0:10:50	34	9,4	9
0:11:00	34	9,4	9
0:11:10	34	9,6	9
0:11:20	35	9,5	9
0:11:30	35	9,7	9
0:11:40	35	9,9	10
0:11:50	35	9,9	9
0:12:00	36	10,1	9
0:12:10	36	10,2	9
0:12:20	36	10,4	9
0:12:30	36	10,5	8
0:12:40	37	10,7	9
0:12:50	37	10,6	8
0:13:00	37	10,8	8
0:13:10	37	10,9	8
0:13:20	38	10,9	8
0:13:30	38	11,1	8
0:13:40	38	11,3	8
0:13:50	38	11,2	9
0:14:00	39	11,4	9
0:14:10	39	11,6	9
0:14:20	39	11,5	9
0:14:30	39	11,8	9
0:14:40	40	12,0	8
0:14:50	40	11,9	8
0:15:00	40	12,0	8
0:15:10	40	12,2	8
0:15:20	40	12,5	8
0:15:30	41	12,4	8
0:15:40	41	12,5	8
0:15:50	41	12,7	8
0:16:00	41	12,9	8
0:16:10	42	12,8	8
0:16:20	42	13,0	8
0:16:30	42	13,2	8
0:16:40	42	13,1	8
0:16:50	43	13,3	8
0:17:00	43	13,5	8
0:17:10	43	13,5	8
0:17:20	43	13,7	8
0:17:30	43	13,8	8
0:17:40	44	14,0	8
0:17:50	44	14,2	8
0:18:00	44	14,1	8
0:18:10	44	14,2	8
0:18:20	45	14,3	8
0:18:30	45	14,5	8
0:18:40	45	14,6	8
0:18:50	45	14,8	8
0:19:00	46	14,8	8
0:19:10	46	15,0	8
0:19:20	46	15,1	8
0:19:30	46	15,3	8
0:19:40	47	15,1	8
0:19:50	47	15,3	8
0:20:00	47	15,5	8
0:20:10	47	15,7	8
0:20:20	47	15,5	8
0:20:30	48	15,7	8
0:20:40	48	15,9	8
0:20:50	48	16,1	8
0:21:00	48	16,3	8
0:21:10	48	16,1	8
0:21:20	49	16,3	8
0:21:30	49	16,5	9
0:21:40	49	16,7	8
0:21:50	49	16,9	8
0:22:00	49	16,8	8
0:22:10	50	16,9	8
0:22:20	50	17,1	8
0:22:30	50	17,4	8
0:22:40	50	17,1	8
0:22:50	51	17,3	8
0:23:00	51	17,6	8
0:23:10	51	17,8	8
0:23:20	51	17,6	8
0:23:30	51	17,8	8
0:23:40	52	18,0	8
0:23:50	52	18,2	8
0:24:00	52	18,4	8
0:24:10	52	18,2	8
0:24:20	53	18,5	8
0:24:30	53	18,7	8
0:24:40	53	18,8	8
0:24:50	53	19,0	7
0:25:00	53	18,6	7
0:25:10	54	18,7	7
0:25:20	54	18,9	7
0:25:30	54	19,1	7
0:25:40	54	19,3	7
0:25:50	55	19,4	7
0:26:00	55	19,6	7
0:26:10	55	19,7	7
0:26:20	55	19,9	7
0:26:30	55	19,7	7
0:26:40	56	19,9	7
0:26:50	56	20,1	7
0:27:00	56	20,3	7
0:27:10	56	20,5	7
0:27:20	56	20,1	7
0:27:30	57	20,3	7
0:27:40	57	20,5	7
0:27:50	57	20,7	7
0:28:00	57	20,9	7
0:28:10	58	21,1	7
0:28:20	58	21,3	7
0:28:30	58	21,1	7
0:28:40	58	21,3	7
0:28:50	58	21,6	7
0:29:00	59	21,8	7
0:29:10	59	21,5	7
0:29:20	59	21,7	7
0:29:30	59	21,9	7
0:29:40	59	22,1	7
0:29:50	60	22,3	7
0:30:00	60	22,5	7
0:30:10	60	22,2	7
0:30:20	60	22,4	7
0:30:30	60	22,6	7
0:30:40	61	22,7	7
0:30:50	61	22,9	7
0:31:00	61	23,1	7
0:31:10	61	23,3	7
0:31:20	62	22,7	7
0:31:30	62	22,9	7
0:31:40	62	23,1	7
0:31:50	62	23,3	7
0:32:00	62	23,6	7
0:32:10	63	23,8	7
0:32:20	63	24,0	7
0:32:30	63	23,7	7
0:32:40	63	23,9	7
0:32:50	63	24,1	7
0:33:00	64	24,3	7
0:33:10	64	24,6	7
0:33:20	64	24,8	7
0:33:30	64	24,4	7
0:33:40	65	24,6	7
0:33:50	65	24,8	7
0:34:00	65	25,0	7
0:34:10	65	25,2	7
0:34:20	65	25,4	7
0:34:30	66	25,5	7
0:34:40	66	25,0	7
0:34:50	66	25,4	7
0:35:00	66	25,6	7
0:35:10	66	25,8	7
0:35:20	67	26,2	7
0:35:30	67	25,6	7
0:35:40	67	25,8	7
0:35:50	67	26,0	7
0:36:00	67	26,2	7
0:36:10	68	26,4	7
0:36:20	68	26,6	7
0:36:30	68	26,9	7
0:36:40	68	26,6	7
0:36:50	69	26,9	7
0:37:00	69	27,2	7
0:37:10	69	26,8	7
0:37:20	69	26,9	7
0:37:30	70	27,1	7
0:37:40	70	27,2	7
0:37:50	70	27,4	7
0:38:00	70	27,5	7
0:38:10	71	27,7	7
0:38:20	71	27,9	7
0:38:30	71	28,0	6
0:38:40	71	28,1	6
0:38:50	71	28,4	6
0:39:00	72	28,6	6
0:39:10	72	28,1	6
0:39:20	72	28,3	6
0:39:30	72	28,7	6
0:39:40	72	28,1	6
0:39:50	73	28,4	6
0:40:00	73	28,6	6
0:40:10	73	28,8	6
0:40:20	73	28,2	6
0:40:30	74	28,3	6
0:40:40	74	28,4	6
0:40:50	74	28,6	6
0:41:00	74	28,7	6
0:41:10	75	28,8	6
0:41:20	75	28,2	6
0:41:30	75	28,4	6
0:41:40	75	28,6	7
0:41:50	75	28,7	7
0:42:00	76	28,2	6
0:42:10	76	28,4	6
0:42:20	76	28,8	7
0:42:30	76	28,1	7
0:42:40	76	28,2	7
0:42:50	76	28,3	7
0:43:00	77	28,3	6
0:43:10	77	28,2	6
0:43:20	77	28,2	7
0:43:30	77	28,1	7
0:43:40	77	28,0	7
0:43:50	78	27,9	7
0:44:00	78	27,8	7
0:44:10	78	27,7	7
0:44:20	78	27,7	6
0:44:30	78	27,7	6
0:44:40	78	27,7	6
0:44:50	78	27,6	6
0:45:00	78	27,7	6
0:45:10	78	27,6	6
0:45:20	79	27,6	6
0:45:30	79	27,8	7
0:45:40	79	27,8	6
0:45:50	79	27,8	6
0:46:00	79	27,8	6
0:46:10	78	27,8	6
0:46:20	79	27,8	6
0:46:30	78	27,8	6
0:46:40	78	27,8	6
0:46:50	78	27,8	6
0:47:00	78	27,8	6
0:47:10	78	27,8	6
0:47:20	78	27,8	6
0:47:30	78	27,8	6
0:47:40	78	27,8	6
0:47:50	78	27,8	6
0:48:00	78	27,8	6
0:48:10	78	27,8	6
0:48:20	78	27,8	6
0:48:30	78	27,8	6
0:48:40	78	27,8	6
0:48:50	78	27,8	6
0:49:00	78	27,8	6
0:49:10	78	27,8	6
0:49:20	78	27,9	6
0:49:30	78	27,9	6
0:49:40	78	27,9	6
0:49:50	78	27,9	6
0:50:00	78	27,9	6
0:50:10	77	27,9	6
0:50:20	77	28,0	6
0:50:30	77	28,0	6
0:50:40	77	28,0	6
0:50:50	77	28,0	6
0:51:00	77	28,0	6
0:51:10	77	28,0	6
0:51:20	77	28,0	6
0:51:30	77	28,0	7
0:51:40	77	27,9	6
0:51:50	77	27,9	6
0:52:00	77	27,9	6
0:52:10	77	27,8	6
0:52:20	77	27,9	7
0:52:30	77	27,9	7
0:52:40	77	27,8	7
0:52:50	77	27,8	7
0:53:00	77	27,8	6
0:53:10	77	27,8	6
0:53:20	77	27,8	6
0:53:30	77	27,8	6
0:53:40	77	27,8	6
0:53:50	77	27,8	6
0:54:00	77	27,8	6
0:54:10	77	27,8	6
0:54:20	77	27,8	6
0:54:30	77	27,9	6
0:54:40	77	27,9	6
0:54:50	77	27,8	6
0:55:00	77	27,9	6
0:55:10	77	27,9	6
0:55:20	77	27,9	6
0:55:30	77	27,9	6
0:55:40	77	27,9	6
0:55:50	77	27,9	6
0:56:00	77	27,9	6
0:56:10	77	27,9	6
0:56:20	77	27,9	6
0:56:30	77	27,9	6
0:56:40	77	27,9	6
0:56:50	77	27,9	6
0:57:00	77	27,9	6
0:57:10	77	28,0	6
0:57:20	77	28,0	6
0:57:30	77	28,1	6
0:57:40	77	28,1	6
0:57:50	77	28,0	6
0:58:00	77	28,0	6
0:58:10	77	28,0	6
0:58:20	77	28,0	6
0:58:30	77	28,0	6
0:58:40	77	28,0	6
0:58:50	77	28,0	6
0:59:00	77	28,0	6
0:59:10	76	28,0	6
0:59:20	76	28,0	6
0:59:30	76	28,0	6
0:59:40	76	28,0	6
0:59:50	76	28,0	6
1:00:00	76	28,0	6
1:00:10	76	28,0	6
1:00:20	76	28,0	6
1:00:30	76	28,0	7
1:00:40	76	28,0	6
1:00:50	76	28,0	7
1:01:00	76	28,1	6
1:01:10	76	28,1	7
1:01:20	76	28,1	7
1:01:30	76	28,1	6
1:01:40	76	28,1	6
1:01:50	76	28,1	6
1:02:00	76	28,1	7
1:02:10	76	28,1	6
1:02:20	76	28,1	6
1:02:30	76	28,1	6
1:02:40	76	28,1	6
1:02:50	76	28,1	6
1:03:00	76	28,1	6
1:03:10	76	28,2	6
1:03:20	76	28,2	6
1:03:30	76	28,2	6
1:03:40	76	28,2	6
1:03:50	76	28,2	7
1:04:00	76	28,2	7
1:04:10	76	28,2	6
1:04:20	76	28,2	6
1:04:30	76	28,2	6
1:04:40	76	28,2	6
1:04:50	76	28,2	6
1:05:00	76	28,1	6
1:05:10	76	28,1	6
1:05:20	76	28,2	6
1:05:30	76	28,2	6
1:05:40	76	28,2	6
1:05:50	76	28,2	6
1:06:00	76	28,2	6
1:06:10	76	28,3	6
1:06:20	76	28,3	6
1:06:30	76	28,3	6
1:06:40	76	28,3	6
1:06:50	76	28,3	6
1:07:00	76	28,3	6
1:07:10	76	28,3	6
1:07:20	76	28,3	6
1:07:30	76	28,3	6
1:07:40	76	28,3	6
1:07:50	76	28,4	6
1:08:00	76	28,3	6
1:08:10	76	28,4	6
1:08:20	76	28,4	6
1:08:30	76	28,4	6
1:08:40	76	28,4	6
1:08:50	76	28,4	6
1:09:00	76	28,4	6
1:09:10	76	28,4	7
1:09:20	76	28,4	7
1:09:30	76	28,4	6
1:09:40	76	28,4	6
1:09:50	76	28,4	6
1:10:00	76	28,4	6
1:10:10	76	28,4	6
1:10:20	76	28,5	6
1:10:30	76	28,5	6
1:10:40	76	28,5	6
1:10:50	76	28,5	6
1:11:00	76	28,5	6
1:11:10	76	28,5	6
1:11:20	76	28,5	6
1:11:30	76	28,5	6
1:11:40	76	28,5	6
1:11:50	76	28,5	6
1:12:00	76	28,5	6
1:12:10	76	28,5	6
1:12:20	76	28,5	6
1:12:30	76	28,5	6
1:12:40	76	28,5	6
1:12:50	76	28,5	6
1:13:00	76	28,5	6
1:13:10	76	28,5	6
1:13:20	76	28,5	6
1:13:30	76	28,5	6
1:13:40	76	28,5	6
1:13:50	76	28,5	6
1:14:00	76	28,5	6
1:14:10	76	28,5	6
1:14:20	76	28,5	6
1:14:30	76	28,5	6
1:14:40	76	28,5	6
1:14:50	76	28,5	6
1:15:00	76	28,5	6
1:15:10	76	28,5	6
1:15:20	76	28,4	6
1:15:30	76	28,4	6
1:15:40	76	28,5	6
1:15:50	76	28,5	6
1:16:00	76	28,5	6
1:16:10	76	28,5	6
1:16:20	76	28,5	6
1:16:30	76	28,5	6
1:16:40	76	28,5	6
1:16:50	76	28,5	6
1:17:00	76	28,5	6
1:17:10	76	28,5	6
1:17:20	76	28,5	6
1:17:30	76	28,5	6
1:17:40	76	28,5	6
1:17:50	76	28,5	6
1:18:00	76	28,5	6
1:18:10	76	28,5	6
1:18:20	76	28,5	6
1:18:30	76	28,5	6
1:18:40	76	28,5	6
1:18:50	76	28,5	6
1:19:00	76	28,5	6
1:19:10	76	28,5	6
1:19:20	76	28,5	6
1:19:30	76	28,5	6
1:19:40	76	28,5	6
1:19:50	76	28,5	6
1:20:00	76	28,5	6
1:20:10	76	28,5	6
1:20:20	76	28,5	6
1:20:30	76	28,5	7
1:20:40	76	28,5	6
1:20:50	76	28,5	6
1:21:00	76	28,5	6
1:21:10	76	28,5	7
1:21:20	76	28,5	7
1:21:30	76	28,5	7
1:21:40	76	28,5	7
1:21:50	76	28,5	6
1:22:00	76	28,5	6
1:22:10	76	28,5	6
1:22:20	76	28,5	6
1:22:30	76	28,5	6
1:22:40	76	28,5	6
1:22:50	76	28,5	6
1:23:00	76	28,5	7
1:23:10	76	28,5	7
1:23:20	76	28,5	7
1:23:30	76	28,5	7
1:23:40	76	28,5	7
1:23:50	76	28,5	7
1:24:00	76	28,5	7
1:24:10	76	28,5	8
1:24:20	76	28,5	8
1:24:30	76	28,5	8
1:24:40	76	28,5	8
1:24:50	76	28,5	8
1:25:00	76	28,5	8
1:25:10	76	28,5	8
1:25:20	76	28,5	8
1:25:30	76	28,5	8
1:25:40	76	28,5	8
1:25:50	76	28,5	9
1:26:00	76	28,5	9
1:26:10	76	28,5	8
1:26:20	76	28,5	8
1:26:30	76	28,5	9
1:26:40	76	28,5	9
1:26:50	76	28,5	9
1:27:00	76	28,5	9
1:27:10	76	28,5	9
1:27:20	76	28,5	9
1:27:30	76	28,5	10
1:27:40	76	28,5	10
1:27:50	76	28,6	10
1:28:00	76	28,5	10
1:28:10	76	28,5	11
1:28:20	76	28,5	11
1:28:30	76	28,5	11
1:28:40	76	28,5	12
1:28:50	76	28,5	12
1:29:00	76	28,6	12
1:29:10	76	28,6	12
1:29:20	76	28,6	12
1:29:30	76	28,6	12
1:29:40	76	28,6	12
1:29:50	76	28,6	12
1:30:00	76	28,6	12
1:30:10	76	28,6	12
1:30:20	76	28,6	12
1:30:30	76	28,5	12
1:30:40	76	28,5	12
1:30:50	76	28,6	13
1:31:00	76	28,5	13
1:31:10	76	28,5	13
1:31:20	76	28,5	14
1:31:30	76	28,5	14
1:31:40	76	28,5	14
1:31:50	76	28,5	14
1:32:00	76	28,5	14
1:32:10	76	28,5	15
1:32:20	76	28,5	15
1:32:30	76	28,5	15
1:32:40	76	28,5	15
1:32:50	76	28,5	15
1:33:00	76	28,5	15
1:33:10	76	28,5	15
1:33:20	76	28,5	16
1:33:30	76	28,5	16
1:33:40	76	28,5	16
1:33:50	76	28,5	16
1:34:00	76	28,5	17
1:34:10	76	28,5	17
1:34:20	76	28,4	17
1:34:30	76	28,4	17
1:34:40	76	28,4	18
1:34:50	76	28,4	18
1:35:00	76	28,4	18
1:35:10	76	28,4	18
1:35:20	76	28,4	18
1:35:30	76	28,4	18
1:35:40	76	28,4	19
1:35:50	76	28,3	19
1:36:00	76	28,3	19
1:36:10	76	28,3	20
1:36:20	76	28,3	21
1:36:30	76	28,3	22
1:36:40	76	28,3	22
1:36:50	76	28,2	23
1:37:00	76	28,2	23
1:37:10	76	28,2	23
1:37:20	76	28,2	24
1:37:30	76	28,2	24
1:37:40	76	28,2	25
1:37:50	76	28,2	25
1:38:00	76	28,2	25
1:38:10	76	28,2	26
1:38:20	76	28,2	26
1:38:30	76	28,1	27
1:38:40	76	28,1	27
1:38:50	76	28,1	28
1:39:00	76	28,1	28
1:39:10	76	28,0	29
1:39:20	76	28,0	29
1:39:30	76	28,0	29
1:39:40	76	28,0	29
1:39:50	76	28,0	29
1:40:00	76	28,0	29
1:40:10	76	28,0	29
1:40:20	76	27,9	29
1:40:30	76	27,9	30
1:40:40	76	27,9	30
1:40:50	76	27,9	31
1:41:00	76	27,9	32
1:41:10	76	27,8	33
1:41:20	76	27,8	34
1:41:30	76	27,9	35
1:41:40	76	27,8	36
1:41:50	76	27,8	37
1:42:00	76	27,9	37
1:42:10	76	27,8	39
1:42:20	76	27,8	40
1:42:30	76	27,8	41
1:42:40	76	27,8	42
1:42:50	76	27,8	42
1:43:00	76	27,8	43
1:43:10	76	27,8	45
1:43:20	76	27,8	48
1:43:30	76	27,8	51
1:43:40	76	27,8	52
1:43:50	76	27,8	52
1:44:00	76	27,8	52
1:44:10	76	27,8	59
1:44:20	76	27,8	59
1:44:30	76	27,8	61
1:44:40	76	27,8	65
1:44:50	76	27,8	68
1:45:00	76	27,8	67
1:45:10	76	27,8	67
1:45:20	76	27,8	69
1:45:30	76	27,9	73
1:45:40	76	27,8	72

File: project-root/data/Data Acquisition/Data Acquisition/2019 year (140)/19-007.txt
--Test Summary--
Full Path and File Name	
Instrument Name	7222
Instrument Type	Model 7222 Consistometer
Instrument Serial Number	
Test Start Date	12.02.2019
Test Start Time	14:22:49
Test Stop Date	12.02.2019
Test Stop Time	16:14:29
Test Length	1:51:40
Final Sample Time Offset	1:51:40
Controller Schedule Name	
Sampling Period	10 seconds
Comments	
Information	WellID	
Information	Customer	
Information	EngName	
Information	CementClass	
Information	CementMfr	
Information	Additives	
Information	Density	
Information	BHCT	
Information	BHST	
Information	FluidLoss	
Information	JobType	
Calculated Value	Time_30Bc	1:43:50
Calculated Value	Time_70Bc	1:51:40
Initial Temperature (°C)	23 °C
Final Temperature (°C)	76 °C
Initial Pressure (MPa)	0,7 MPa
Final Pressure (MPa)	28,2 MPa
Initial Consistency (Bc)	15 Bc
Final Consistency (Bc)	77 Bc
--Data--
Time (HH:MM:SS)	Temperature (°C)	Pressure (MPa)	Consistency (Bc)
0:00:00	23	0,7	15
0:00:10	23	0,8	15
0:00:20	23	1,0	15
0:00:30	23	1,2	15
0:00:40	23	1,2	15
0:00:50	23	1,3	15
0:01:00	23	1,4	16
0:01:10	23	1,5	16
0:01:20	23	1,7	16
0:01:30	23	1,9	16
0:01:40	23	2,1	17
0:01:50	23	2,3	16
0:02:00	23	2,6	16
0:02:10	23	2,9	17
0:02:20	24	3,2	16
0:02:30	24	3,4	16
0:02:40	24	3,5	16
0:02:50	24	3,6	17
0:03:00	24	3,8	17
0:03:10	25	3,8	17
0:03:20	25	4,0	17
0:03:30	25	4,1	18
0:03:40	25	4,2	17
0:03:50	26	4,3	18
0:04:00	26	4,4	18
0:04:10	26	4,5	18
0:04:20	27	4,7	18
0:04:30	27	4,7	18
0:04:40	27	4,9	18
0:04:50	27	4,9	18
0:05:00	28	5,1	18
0:05:10	28	5,1	18
0:05:20	28	5,3	18
0:05:30	29	5,5	18
0:05:40	29	5,5	18
0:05:50	29	5,7	18
0:06:00	29	5,7	17
0:06:10	30	5,9	18
0:06:20	30	6,0	18
0:06:30	30	6,1	18
0:06:40	30	6,2	18
0:06:50	31	6,4	18
0:07:00	31	6,4	18
0:07:10	31	6,4	18
0:07:20	31	6,6	18
0:07:30	32	6,8	18
0:07:40	32	6,9	18
0:07:50	32	6,9	18
0:08:00	32	7,1	18
0:08:10	33	7,3	18
0:08:20	33	7,3	18
0:08:30	33	7,5	18
0:08:40	33	7,6	18
0:08:50	34	7,7	18
0:09:00	34	7,8	18
0:09:10	34	8,0	18
0:09:20	35	8,0	18
0:09:30	35	8,2	18
0:09:40	35	8,1	18
0:09:50	35	8,3	18
0:10:00	36	8,5	18
0:10:10	36	8,6	18
0:10:20	36	8,8	18
0:10:30	36	8,7	18
0:10:40	37	8,9	18
0:10:50	37	9,0	18
0:11:00	37	9,2	18
0:11:10	37	9,2	18
0:11:20	37	9,3	18
0:11:30	38	9,5	18
0:11:40	38	9,4	18
0:11:50	38	9,7	18
0:12:00	38	9,9	18
0:12:10	39	9,8	17
0:12:20	39	10,0	17
0:12:30	39	10,2	17
0:12:40	39	10,4	17
0:12:50	40	10,3	17
0:13:00	40	10,5	17
0:13:10	40	10,7	17
0:13:20	40	10,6	17
0:13:30	40	10,8	17
0:13:40	41	11,0	17
0:13:50	41	11,0	17
0:14:00	41	11,2	17
0:14:10	41	11,4	17
0:14:20	42	11,3	17
0:14:30	42	11,6	17
0:14:40	42	11,4	17
0:14:50	42	11,6	17
0:15:00	43	11,9	17
0:15:10	43	12,1	17
0:15:20	43	12,0	17
0:15:30	43	12,3	17
0:15:40	44	12,2	17
0:15:50	44	12,4	17
0:16:00	44	12,5	17
0:16:10	44	12,7	17
0:16:20	44	12,9	17
0:16:30	45	12,8	17
0:16:40	45	13,0	17
0:16:50	45	13,2	17
0:17:00	45	13,3	17
0:17:10	46	13,4	17
0:17:20	46	13,4	17
0:17:30	46	13,6	17
0:17:40	46	13,8	18
0:17:50	47	13,7	18
0:18:00	47	13,9	18
0:18:10	47	14,1	17
0:18:20	47	13,9	18
0:18:30	47	14,2	17
0:18:40	48	14,3	17
0:18:50	48	14,6	17
0:19:00	48	14,4	17
0:19:10	48	14,6	17
0:19:20	49	14,7	17
0:19:30	49	14,9	16
0:19:40	49	15,1	16
0:19:50	49	14,9	16
0:20:00	49	15,1	16
0:20:10	50	15,3	16
0:20:20	50	15,5	16
0:20:30	50	15,7	16
0:20:40	50	15,5	16
0:20:50	51	15,7	16
0:21:00	51	15,8	16
0:21:10	51	16,0	16
0:21:20	51	16,2	16
0:21:30	51	16,0	16
0:21:40	52	16,3	15
0:21:50	52	16,5	15
0:22:00	52	16,6	15
0:22:10	52	16,8	15
0:22:20	52	16,6	15
0:22:30	53	16,9	15
0:22:40	53	17,1	15
0:22:50	53	17,2	15
0:23:00	53	17,4	16
0:23:10	54	17,3	15
0:23:20	54	17,5	15
0:23:30	54	17,7	15
0:23:40	54	17,9	15
0:23:50	54	17,6	16
0:24:00	55	17,8	16
0:24:10	55	18,0	16
0:24:20	55	18,1	16
0:24:30	55	18,3	15
0:24:40	56	18,5	15
0:24:50	56	18,7	15
0:25:00	56	18,4	15
0:25:10	56	18,7	15
0:25:20	56	18,9	15
0:25:30	57	19,0	15
0:25:40	57	19,2	15
0:25:50	57	18,9	15
0:26:00	57	19,2	15
0:26:10	57	19,5	15
0:26:20	58	19,2	15
0:26:30	58	19,4	15
0:26:40	58	19,6	15
0:26:50	58	19,8	15
0:27:00	59	19,9	15
0:27:10	59	20,1	14
0:27:20	59	20,3	14
0:27:30	59	20,4	14
0:27:40	60	20,6	14
0:27:50	60	20,4	14
0:28:00	60	20,6	14
0:28:10	60	20,8	14
0:28:20	60	21,0	14
0:28:30	61	21,2	14
0:28:40	61	20,9	14
0:28:50	61	21,1	14
0:29:00	61	21,3	14
0:29:10	61	21,5	14
0:29:20	62	21,7	14
0:29:30	62	21,5	14
0:29:40	62	21,7	14
0:29:50	62	21,9	14
0:30:00	63	22,1	14
0:30:10	63	22,3	14
0:30:20	63	21,8	14
0:30:30	63	22,0	14
0:30:40	63	22,3	14
0:30:50	64	22,5	14
0:31:00	64	22,7	14
0:31:10	64	22,9	14
0:31:20	64	23,1	14
0:31:30	65	22,8	13
0:31:40	65	23,0	13
0:31:50	65	23,2	13
0:32:00	65	23,4	13
0:32:10	65	23,6	13
0:32:20	66	23,8	13
0:32:30	66	23,3	14
0:32:40	66	23,5	14
0:32:50	66	23,7	14
0:33:00	67	23,9	14
0:33:10	67	24,1	14
0:33:20	67	24,3	14
0:33:30	67	24,4	13
0:33:40	68	24,6	13
0:33:50	68	24,8	14
0:34:00	68	24,5	13
0:34:10	68	24,7	13
0:34:20	68	24,9	13
0:34:30	69	25,1	13
0:34:40	69	25,3	13
0:34:50	69	25,0	13
0:35:00	69	25,1	13
0:35:10	69	25,3	13
0:35:20	70	25,5	13
0:35:30	70	25,7	13
0:35:40	70	25,9	13
0:35:50	70	26,2	13
0:36:00	71	25,8	14
0:36:10	71	25,9	13
0:36:20	71	26,1	13
0:36:30	71	26,3	13
0:36:40	71	26,5	13
0:36:50	72	26,7	13
0:37:00	72	26,9	13
0:37:10	72	26,5	13
0:37:20	72	26,8	13
0:37:30	73	27,0	13
0:37:40	73	27,2	13
0:37:50	73	27,4	13
0:38:00	73	27,6	13
0:38:10	73	27,8	13
0:38:20	74	27,4	13
0:38:30	74	27,6	13
0:38:40	74	27,9	13
0:38:50	74	28,0	13
0:39:00	75	28,2	13
0:39:10	75	28,4	13
0:39:20	75	27,8	13
0:39:30	75	28,0	13
0:39:40	75	28,2	13
0:39:50	76	28,4	13
0:40:00	76	28,6	13
0:40:10	76	28,7	13
0:40:20	76	28,7	13
0:40:30	77	28,2	13
0:40:40	77	28,3	13
0:40:50	77	28,4	13
0:41:00	77	28,5	13
0:41:10	77	28,5	13
0:41:20	77	28,8	13
0:41:30	78	28,2	13
0:41:40	78	28,1	13
0:41:50	78	28,0	13
0:42:00	78	27,8	13
0:42:10	78	27,7	13
0:42:20	78	27,8	13
0:42:30	78	27,8	13
0:42:40	78	27,8	13
0:42:50	78	27,8	13
0:43:00	78	27,8	13
0:43:10	78	27,7	13
0:43:20	78	27,8	13
0:43:30	78	27,8	13
0:43:40	78	27,8	13
0:43:50	78	27,8	13
0:44:00	78	27,8	13
0:44:10	78	27,8	13
0:44:20	78	27,8	13
0:44:30	78	27,8	13
0:44:40	78	27,8	13
0:44:50	78	27,8	13
0:45:00	78	27,8	13
0:45:10	78	27,8	13
0:45:20	78	27,8	13
0:45:30	78	27,8	13
0:45:40	78	27,9	13
0:45:50	78	27,9	13
0:46:00	78	27,9	13
0:46:10	78	27,9	13
0:46:20	78	27,8	13
0:46:30	78	27,8	13
0:46:40	78	27,8	13
0:46:50	78	27,9	13
0:47:00	78	27,8	13
0:47:10	78	27,8	13
0:47:20	78	27,8	13
0:47:30	78	28,0	13
0:47:40	78	28,0	13
0:47:50	78	28,0	13
0:48:00	78	28,0	13
0:48:10	78	28,0	13
0:48:20	78	28,0	13
0:48:30	78	27,9	13
0:48:40	78	28,0	13
0:48:50	77	28,0	13
0:49:00	77	28,0	13
0:49:10	77	28,0	13
0:49:20	77	27,9	13
0:49:30	77	27,9	13
0:49:40	77	28,0	13
0:49:50	77	28,0	13
0:50:00	77	28,0	13
0:50:10	77	28,0	13
0:50:20	77	28,0	12
0:50:30	77	28,0	12
0:50:40	77	28,0	12
0:50:50	77	28,1	12
0:51:00	77	28,0	12
0:51:10	77	28,0	12
0:51:20	77	28,0	12
0:51:30	77	28,0	11
0:51:40	77	28,0	11
0:51:50	77	27,9	11
0:52:00	77	27,9	11
0:52:10	77	27,9	11
0:52:20	77	27,9	11
0:52:30	77	27,9	11
0:52:40	77	27,8	11
0:52:50	77	27,8	11
0:53:00	77	27,9	11
0:53:10	77	27,9	11
0:53:20	77	27,9	11
0:53:30	77	27,8	11
0:53:40	77	27,8	11
0:53:50	77	27,8	11
0:54:00	77	27,9	11
0:54:10	77	27,8	11
0:54:20	77	27,8	11
0:54:30	77	27,8	11
0:54:40	77	27,9	11
0:54:50	77	27,9	11
0:55:00	77	27,9	11
0:55:10	77	27,9	11
0:55:20	77	27,9	11
0:55:30	77	27,9	11
0:55:40	77	27,9	11
0:55:50	77	27,9	11
0:56:00	77	27,9	11
0:56:10	77	27,9	11
0:56:20	77	27,9	11
0:56:30	77	27,9	11
0:56:40	77	27,9	11
0:56:50	77	27,9	11
0:57:00	77	27,9	11
0:57:10	77	28,0	11
0:57:20	77	28,0	11
0:57:30	76	28,0	11
0:57:40	77	28,0	11
0:57:50	76	28,0	11
0:58:00	76	28,0	11
0:58:10	76	28,0	11
0:58:20	77	28,0	11
0:58:30	76	28,0	11
0:58:40	77	28,0	11
0:58:50	76	28,0	11
0:59:00	76	28,1	11
0:59:10	76	28,0	11
0:59:20	76	28,1	11
0:59:30	76	28,1	11
0:59:40	76	28,1	11
0:59:50	76	28,1	11
1:00:00	76	28,1	11
1:00:10	76	28,1	11
1:00:20	76	28,1	11
1:00:30	76	28,1	11
1:00:40	76	28,1	11
1:00:50	76	28,1	11
1:01:00	76	28,1	11
1:01:10	76	28,1	11
1:01:20	76	28,1	11
1:01:30	76	28,1	11
1:01:40	76	28,1	11
1:01:50	76	28,1	11
1:02:00	76	28,1	11
1:02:10	76	28,1	11
1:02:20	76	28,1	11
1:02:30	76	28,1	11
1:02:40	76	28,2	11
1:02:50	76	28,2	11
1:03:00	76	28,1	11
1:03:10	76	28,1	11
1:03:20	76	28,1	11
1:03:30	76	28,2	11
1:03:40	76	28,2	11
1:03:50	76	28,2	11
1:04:00	76	28,1	11
1:04:10	76	28,1	11
1:04:20	76	28,1	11
1:04:30	76	28,1	11
1:04:40	76	28,2	11
1:04:50	76	28,2	11
1:05:00	76	28,2	11
1:05:10	76	28,2	11
1:05:20	76	28,2	11
1:05:30	76	28,2	11
1:05:40	76	28,2	11
1:05:50	76	28,2	11
1:06:00	76	28,2	11
1:06:10	76	28,2	11
1:06:20	76	28,2	11
1:06:30	76	28,2	11
1:06:40	76	28,3	11
1:06:50	76	28,3	11
1:07:00	76	28,3	11
1:07:10	76	28,3	11
1:07:20	76	28,3	11
1:07:30	76	28,3	11
1:07:40	76	28,3	11
1:07:50	76	28,3	11
1:08:00	76	28,3	11
1:08:10	76	28,3	11
1:08:20	76	28,3	11
1:08:30	76	28,3	11
1:08:40	76	28,3	11
1:08:50	76	28,3	11
1:09:00	76	28,3	11
1:09:10	76	28,3	11
1:09:20	76	28,3	11
1:09:30	76	28,3	11
1:09:40	76	28,3	10
1:09:50	76	28,3	10
1:10:00	76	28,3	10
1:10:10	76	28,3	10
1:10:20	76	28,3	10
1:10:30	76	28,3	10
1:10:40	76	28,3	10
1:10:50	76	28,3	10
1:11:00	76	28,3	10
1:11:10	76	28,3	10
1:11:20	76	28,4	11
1:11:30	76	28,4	10
1:11:40	76	28,3	10
1:11:50	76	28,4	10
1:12:00	76	28,4	10
1:12:10	76	28,4	10
1:12:20	76	28,4	10
1:12:30	76	28,4	10
1:12:40	76	28,4	10
1:12:50	76	28,4	10
1:13:00	76	28,4	10
1:13:10	76	28,4	10
1:13:20	76	28,4	10
1:13:30	76	28,4	10
1:13:40	76	28,4	10
1:13:50	76	28,4	10
1:14:00	76	28,4	10
1:14:10	76	28,4	10
1:14:20	76	28,4	10
1:14:30	76	28,4	10
1:14:40	76	28,4	10
1:14:50	76	28,5	10
1:15:00	76	28,5	10
1:15:10	76	28,5	10
1:15:20	76	28,5	10
1:15:30	76	28,5	10
1:15:40	76	28,5	10
1:15:50	76	28,5	10
1:16:00	76	28,5	10
1:16:10	76	28,5	10
1:16:20	76	28,5	10
1:16:30	76	28,5	10
1:16:40	76	28,5	10
1:16:50	76	28,5	10
1:17:00	76	28,5	10
1:17:10	76	28,5	10
1:17:20	76	28,4	10
1:17:30	76	28,5	10
1:17:40	76	28,4	10
1:17:50	76	28,4	10
1:18:00	76	28,4	10
1:18:10	76	28,5	10
1:18:20	76	28,5	10
1:18:30	76	28,5	10
1:18:40	76	28,5	10
1:18:50	76	28,5	10
1:19:00	76	28,5	10
1:19:10	76	28,5	10
1:19:20	76	28,5	11
1:19:30	76	28,5	10
1:19:40	76	28,5	10
1:19:50	76	28,5	10
1:20:00	76	28,5	10
1:20:10	76	28,5	10
1:20:20	76	28,6	10
1:20:30	76	28,5	10
1:20:40	76	28,5	10
1:20:50	76	28,5	10
1:21:00	76	28,5	10
1:21:10	76	28,6	10
1:21:20	76	28,6	10
1:21:30	76	28,7	10
1:21:40	76	28,6	10
1:21:50	76	28,6	10
1:22:00	76	28,5	10
1:22:10	76	28,6	10
1:22:20	76	28,6	10
1:22:30	76	28,6	10
1:22:40	76	28,5	10
1:22:50	76	28,5	10
1:23:00	76	28,6	10
1:23:10	76	28,5	11
1:23:20	76	28,5	10
1:23:30	76	28,5	10
1:23:40	76	28,5	10
1:23:50	76	28,5	10
1:24:00	76	28,5	10
1:24:10	76	28,5	10
1:24:20	76	28,5	10
1:24:30	76	28,5	10
1:24:40	76	28,5	10
1:24:50	76	28,5	10
1:25:00	76	28,5	10
1:25:10	76	28,5	10
1:25:20	76	28,5	10
1:25:30	76	28,5	11
1:25:40	76	28,5	10
1:25:50	76	28,5	10
1:26:00	76	28,6	10
1:26:10	76	28,6	11
1:26:20	76	28,6	11
1:26:30	76	28,6	11
1:26:40	76	28,6	11
1:26:50	76	28,6	11
1:27:00	76	28,6	11
1:27:10	76	28,6	11
1:27:20	76	28,6	11
1:27:30	76	28,6	11
1:27:40	76	28,6	11
1:27:50	76	28,6	11
1:28:00	76	28,6	11
1:28:10	76	28,6	11
1:28:20	76	28,6	10
1:28:30	76	28,5	11
1:28:40	76	28,5	11
1:28:50	76	28,5	10
1:29:00	76	28,6	10
1:29:10	76	28,5	10
1:29:20	76	28,5	11
1:29:30	76	28,5	11
1:29:40	76	28,5	11
1:29:50	76	28,5	11
1:30:00	76	28,5	11
1:30:10	76	28,5	11
1:30:20	76	28,6	11
1:30:30	76	28,6	11
1:30:40	76	28,6	11
1:30:50	76	28,6	11
1:31:00	76	28,6	11
1:31:10	76	28,6	11
1:31:20	76	28,6	11
1:31:30	76	28,6	11
1:31:40	76	28,5	11
1:31:50	76	28,5	11
1:32:00	76	28,6	12
1:32:10	76	28,6	12
1:32:20	76	28,6	12
1:32:30	76	28,6	12
1:32:40	76	28,6	12
1:32:50	76	28,6	12
1:33:00	76	28,6	12
1:33:10	76	28,6	12
1:33:20	76	28,6	12
1:33:30	76	28,6	12
1:33:40	76	28,6	12
1:33:50	76	28,6	12
1:34:00	76	28,6	12
1:34:10	76	28,6	13
1:34:20	76	28,6	13
1:34:30	76	28,6	13
1:34:40	76	28,5	13
1:34:50	76	28,5	13
1:35:00	76	28,6	13
1:35:10	76	28,6	13
1:35:20	76	28,5	14
1:35:30	76	28,5	14
1:35:40	76	28,5	14
1:35:50	76	28,5	15
1:36:00	76	28,5	15
1:36:10	76	28,5	15
1:36:20	76	28,5	15
1:36:30	76	28,5	16
1:36:40	76	28,5	16
1:36:50	76	28,6	16
1:37:00	76	28,6	16
1:37:10	76	28,6	16
1:37:20	76	28,6	16
1:37:30	76	28,5	17
1:37:40	76	28,5	17
1:37:50	76	28,5	17
1:38:00	76	28,5	17
1:38:10	76	28,5	17
1:38:20	76	28,5	18
1:38:30	76	28,5	18
1:38:40	76	28,5	19
1:38:50	76	28,6	19
1:39:00	76	28,5	20
1:39:10	76	28,5	20
1:39:20	76	28,5	20
1:39:30	76	28,5	21
1:39:40	76	28,5	21
1:39:50	76	28,5	21
1:40:00	76	28,5	22
1:40:10	76	28,5	22
1:40:20	76	28,5	23
1:40:30	76	28,5	23
1:40:40	76	28,6	24
1:40:50	76	28,6	23
1:41:00	76	28,6	23
1:41:10	76	28,6	24
1:41:20	76	28,6	24
1:41:30	76	28,6	24
1:41:40	76	28,6	25
1:41:50	76	28,6	25
1:42:00	76	28,6	26
1:42:10	76	28,6	26
1:42:20	76	28,6	26
1:42:30	76	28,6	27
1:42:40	76	28,6	27
1:42:50	76	28,6	27
1:43:00	76	28,5	28
1:43:10	76	28,5	28
1:43:20	76	28,5	29
1:43:30	76	28,5	30
1:43:40	76	28,5	30
1:43:50	76	28,5	31
1:44:00	76	28,5	31
1:44:10	76	28,5	32
1:44:20	76	28,5	32
1:44:30	76	28,4	32
1:44:40	76	28,4	33
1:44:50	76	28,4	33
1:45:00	76	28,4	33
1:45:10	76	28,4	34
1:45:20	76	28,4	34
1:45:30	76	28,4	35
1:45:40	76	28,4	35
1:45:50	76	28,5	36
1:46:00	76	28,5	37
1:46:10	76	28,5	37
1:46:20	76	28,5	38
1:46:30	76	28,4	39
1:46:40	76	28,4	39
1:46:50	76	28,5	40
1:47:00	76	28,5	41
1:47:10	76	28,5	43
1:47:20	76	28,5	43
1:47:30	76	28,5	43
1:47:40	76	28,5	43
1:47:50	76	28,4	43
1:48:00	76	28,4	46
1:48:10	76	28,4	49
1:48:20	76	28,4	48
1:48:30	76	28,4	48
1:48:40	76	28,4	48
1:48:50	76	28,4	50
1:49:00	76	28,4	52
1:49:10	76	28,4	52
1:49:20	76	28,3	54
1:49:30	76	28,3	55
1:49:40	76	28,3	57
1:49:50	76	28,3	59
1:50:00	76	28,3	60
1:50:10	76	28,3	62
1:50:20	76	28,3	63
1:50:30	76	28,3	65
1:50:40	76	28,3	65
1:50:50	76	28,3	67
1:51:00	76	28,3	68
1:51:10	76	28,3	69
1:51:20	76	28,3	70
1:51:30	76	28,2	71
1:51:40	76	28,2	77

File: project-root/data/Data Acquisition/Data Acquisition/2019 year (140)/19-008.txt (part 1 of 4)
--Test Summary--
Full Path and File Name	
Instrument Name	UCA Right Cell
Instrument Type	Model 4262 Twin Cell UCA
Instrument Serial Number	
Test Start Date	26.02.2019
Test Start Time	14:57:00
Test Stop Date	28.02.2019
Test Stop Time	17:39:44
Test Length	50:42:44
Final Sample Time Offset	50:42:30
Controller Schedule Name	
Sampling Period	30 seconds
Comments	
Information	WellID	
Information	Customer	
Information	EngName	
Information	CementClass	G
Information	CementMfr	
Information	Additives	80G+20MKU+1.2FL-2+0.3TA-100
Information	Density	55
Information	BHCT	
Information	BHST	
Information	FluidLoss	
Information	JobType	
Calculated Value	CS_50	4:55:00
Calculated Value	CS_500	14:14:30
Calculated Value	CS_Time8h	1,25 MPa
Calculated Value	CS_Time12h	2,25 MPa
Calculated Value	CS_Time24h	9,41 MPa
Calculated Value	CS_Time48h	11,67 MPa
Calculated Value	CS_Time72h	N/A
Calculated Curve	Compressive Strength	Compressive strength type A (less than 14 lb/gal)
Initial Temperature (°C)	23 °C
Final Temperature (°C)	55 °C
Initial Transit Time (microsec/in)	16,82 microsec/in
Final Transit Time (microsec/in)	9,95 microsec/in
Initial Compressive Strength (MPa)	0,00 MPa
Final Compressive Strength (MPa)	11,76 MPa
--Data--
Time (HH:MM:SS)	Temperature (°C)	Transit Time (microsec/in)	Compressive Strength (MPa)
0:00:00	23	16,82	0,00
0:00:30	23	16,82	0,00
0:01:00	23	16,83	0,00
0:01:30	23	16,83	0,00
0:02:00	23	16,83	0,00
0:02:30	23	16,83	0,00
0:03:00	23	16,84	0,00
0:03:30	23	16,84	0,00
0:04:00	24	16,85	0,00
0:04:30	24	16,86	0,00
0:05:00	24	16,83	0,00
0:05:30	25	16,83	0,00
0:06:00	25	16,83	0,00
0:06:30	26	16,83	0,00
0:07:00	26	16,83	0,00
0:07:30	27	16,83	0,00
0:08:00	27	16,83	0,00
0:08:30	28	16,83	0,00
0:09:00	28	16,83	0,00
0:09:30	29	16,82	0,00
0:10:00	29	16,82	0,00
0:10:30	30	16,81	0,00
0:11:00	30	16,80	0,00
0:11:30	31	16,80	0,00
0:12:00	31	16,80	0,01
0:12:30	32	16,79	0,01
0:13:00	32	16,77	0,01
0:13:30	33	16,77	0,02
0:14:00	33	16,76	0,02
0:14:30	34	16,75	0,02
0:15:00	34	16,74	0,02
0:15:30	35	16,74	0,03
0:16:00	36	16,73	0,03
0:16:30	36	16,72	0,03
0:17:00	37	16,71	0,04
0:17:30	37	16,70	0,04
0:18:00	38	16,69	0,04
0:18:30	39	16,68	0,05
0:19:00	39	16,67	0,05
0:19:30	40	16,65	0,05
0:20:00	40	16,64	0,06
0:20:30	41	16,62	0,06
0:21:00	42	16,61	0,07
0:21:30	42	16,60	0,07
0:22:00	43	16,59	0,08
0:22:30	43	16,57	0,08
0:23:00	44	16,56	0,09
0:23:30	45	16,55	0,09
0:24:00	45	16,53	0,09
0:24:30	46	16,52	0,10
0:25:00	46	16,50	0,10
0:25:30	47	16,50	0,11
0:26:00	48	16,48	0,11
0:26:30	48	16,48	0,11
0:27:00	49	16,47	0,11
0:27:30	49	16,46	0,12
0:28:00	50	16,45	0,12
0:28:30	51	16,44	0,13
0:29:00	51	16,44	0,13
0:29:30	52	16,43	0,13
0:30:00	52	16,42	0,13
0:30:30	53	16,41	0,14
0:31:00	53	16,41	0,14
0:31:30	54	16,40	0,14
0:32:00	55	16,39	0,14
0:32:30	55	16,38	0,15
0:33:00	55	16,38	0,15
0:33:30	56	16,38	0,15
0:34:00	56	16,37	0,15
0:34:30	57	16,37	0,15
0:35:00	57	16,36	0,16
0:35:30	57	16,36	0,16
0:36:00	57	16,35	0,16
0:36:30	57	16,35	0,16
0:37:00	58	16,35	0,16
0:37:30	58	16,35	0,16
0:38:00	58	16,35	0,16
0:38:30	58	16,35	0,16
0:39:00	58	16,35	0,16
0:39:30	58	16,34	0,16
0:40:00	58	16,34	0,16
0:40:30	58	16,34	0,16
0:41:00	58	16,34	0,16
0:41:30	58	16,34	0,16
0:42:00	58	16,34	0,16
0:42:30	58	16,34	0,16
0:43:00	58	16,34	0,16
0:43:30	58	16,34	0,16
0:44:00	58	16,34	0,16
0:44:30	58	16,34	0,16
0:45:00	58	16,34	0,16
0:45:30	58	16,34	0,16
0:46:00	58	16,34	0,16
0:46:30	58	16,34	0,16
0:47:00	58	16,34	0,16
0:47:30	58	16,34	0,16
0:48:00	57	16,35	0,16
0:48:30	57	16,35	0,16
0:49:00	57	16,35	0,16
0:49:30	57	16,35	0,16
0:50:00	57	16,35	0,16
0:50:30	57	16,35	0,16
0:51:00	57	16,35	0,16
0:51:30	57	16,36	0,16
0:52:00	57	16,36	0,16
0:52:30	57	16,36	0,16
0:53:00	57	16,37	0,15
0:53:30	57	16,37	0,15
0:54:00	57	16,37	0,15
0:54:30	57	16,37	0,15
0:55:00	57	16,37	0,15
0:55:30	57	16,37	0,15
0:56:00	57	16,38	0,15
0:56:30	57	16,38	0,15
0:57:00	57	16,38	0,15
0:57:30	57	16,38	0,15
0:58:00	57	16,38	0,15
0:58:30	57	16,38	0,15
0:59:00	57	16,38	0,15
0:59:30	56	16,38	0,15
1:00:00	56	16,38	0,15
1:00:30	56	16,38	0,15
1:01:00	56	16,39	0,14
1:01:30	56	16,39	0,14
1:02:00	56	16,39	0,14
1:02:30	56	16,39	0,14
1:03:00	56	16,39	0,14
1:03:30	56	16,39	0,14
1:04:00	56	16,39	0,14
1:04:30	56	16,39	0,14
1:05:00	56	16,40	0,14
1:05:30	56	16,40	0,14
1:06:00	56	16,40	0,14
1:06:30	56	16,40	0,14
1:07:00	56	16,40	0,14
1:07:30	56	16,40	0,14
1:08:00	56	16,40	0,14
1:08:30	56	16,40	0,14
1:09:00	56	16,40	0,14
1:09:30	56	16,41	0,14
1:10:00	56	16,41	0,14
1:10:30	56	16,41	0,14
1:11:00	56	16,41	0,14
1:11:30	56	16,41	0,14
1:12:00	56	16,41	0,14
1:12:30	56	16,41	0,14
1:13:00	56	16,41	0,14
1:13:30	56	16,41	0,14
1:14:00	56	16,41	0,14
1:14:30	56	16,41	0,14
1:15:00	56	16,41	0,14
1:15:30	56	16,41	0,14
1:16:00	56	16,41	0,14
1:16:30	56	16,41	0,14
1:17:00	56	16,41	0,14
1:17:30	56	16,41	0,14
1:18:00	56	16,41	0,14
1:18:30	56	16,41	0,14
1:19:00	55	16,42	0,13
1:19:30	56	16,41	0,14
1:20:00	55	16,42	0,13
1:20:30	55	16,42	0,13
1:21:00	55	16,42	0,13
1:21:30	55	16,42	0,13
1:22:00	55	16,42	0,13
1:22:30	55	16,42	0,13
1:23:00	55	16,42	0,13
1:23:30	55	16,42	0,13
1:24:00	55	16,43	0,13
1:24:30	55	16,43	0,13
1:25:00	55	16,43	0,13
1:25:30	55	16,43	0,13
1:26:00	55	16,43	0,13
1:26:30	55	16,43	0,13
1:27:00	55	16,43	0,13
1:27:30	55	16,44	0,13
1:28:00	55	16,44	0,13
1:28:30	55	16,44	0,13
1:29:00	55	16,44	0,13
1:29:30	55	16,44	0,13
1:30:00	55	16,44	0,13
1:30:30	55	16,44	0,13
1:31:00	55	16,44	0,13
1:31:30	55	16,44	0,13
1:32:00	55	16,44	0,13
1:32:30	55	16,44	0,13
1:33:00	55	16,44	0,13
1:33:30	55	16,44	0,13
1:34:00	55	16,45	0,12
1:34:30	55	16,45	0,12
1:35:00	55	16,45	0,12
1:35:30	55	16,45	0,12
1:36:00	55	16,45	0,12
1:36:30	55	16,45	0,12
1:37:00	55	16,45	0,12
1:37:30	55	16,46	0,12
1:38:00	55	16,46	0,12
1:38:30	55	16,46	0,12
1:39:00	55	16,46	0,12
1:39:30	55	16,46	0,12
1:40:00	55	16,47	0,12
1:40:30	55	16,47	0,12
1:41:00	55	16,47	0,12
1:41:30	55	16,47	0,12
1:42:00	55	16,47	0,12
1:42:30	55	16,47	0,11
1:43:00	55	16,47	0,11
1:43:30	55	16,47	0,11
1:44:00	55	16,47	0,11
1:44:30	55	16,47	0,11
1:45:00	55	16,48	0,11
1:45:30	55	16,48	0,11
1:46:00	55	16,48	0,11
1:46:30	55	16,48	0,11
1:47:00	55	16,48	0,11
1:47:30	55	16,49	0,11
1:48:00	55	16,49	0,11
1:48:30	55	16,49	0,11
1:49:00	55	16,49	0,11
1:49:30	55	16,49	0,11
1:50:00	55	16,50	0,11
1:50:30	55	16,50	0,11
1:51:00	55	16,50	0,11
1:51:30	55	16,50	0,10
1:52:00	55	16,50	0,10
1:52:30	55	16,50	0,10
1:53:00	55	16,50	0,10
1:53:30	55	16,50	0,10
1:54:00	55	16,51	0,10
1:54:30	55	16,51	0,10
1:55:00	55	16,51	0,10
1:55:30	55	16,52	0,10
1:56:00	55	16,52	0,10
1:56:30	55	16,52	0,10
1:57:00	55	16,53	0,10
1:57:30	55	16,53	0,10
1:58:00	55	16,53	0,10
1:58:30	55	16,53	0,09
1:59:00	55	16,53	0,09
1:59:30	55	16,53	0,09
2:00:00	55	16,54	0,09
2:00:30	55	16,54	0,09
2:01:00	55	16,54	0,09
2:01:30	55	16,55	0,09
2:02:00	55	16,55	0,09
2:02:30	55	16,55	0,09
2:03:00	55	16,55	0,09
2:03:30	55	16,56	0,09
2:04:00	55	16,56	0,09
2:04:30	55	16,56	0,09
2:05:00	55	16,56	0,08
2:05:30	55	16,56	0,08
2:06:00	55	16,57	0,08
2:06:30	55	16,57	0,08
2:07:00	55	16,57	0,08
2:07:30	55	16,58	0,08
2:08:00	55	16,58	0,08
2:08:30	55	16,59	0,08
2:09:00	55	16,59	0,08
2:09:30	55	16,59	0,07
2:10:00	55	16,59	0,07
2:10:30	55	16,60	0,07
2:11:00	55	16,60	0,07
2:11:30	55	16,61	0,07
2:12:00	55	16,61	0,07
2:12:30	55	16,62	0,07
2:13:00	55	16,62	0,07
2:13:30	55	16,62	0,06
2:14:00	55	16,62	0,06
2:14:30	55	16,63	0,06
2:15:00	55	16,63	0,06
2:15:30	55	16,64	0,06
2:16:00	55	16,65	0,06
2:16:30	55	16,65	0,06
2:17:00	55	16,65	0,05
2:17:30	55	16,65	0,05
2:18:00	55	16,66	0,05
2:18:30	55	16,66	0,05
2:19:00	55	16,67	0,05
2:19:30	55	16,68	0,05
2:20:00	55	16,68	0,05
2:20:30	55	16,68	0,04
2:21:00	55	16,69	0,04
2:21:30	55	16,69	0,04
2:22:00	55	16,70	0,04
2:22:30	55	16,71	0,04
2:23:00	55	16,71	0,04
2:23:30	55	16,71	0,03
2:24:00	55	16,72	0,03
2:24:30	55	16,72	0,03
2:25:00	55	16,73	0,03
2:25:30	55	16,73	0,03
2:26:00	55	16,74	0,03
2:26:30	55	16,74	0,02
2:27:00	55	16,75	0,02
2:27:30	55	16,75	0,02
2:28:00	55	16,76	0,02
2:28:30	55	16,77	0,02
2:29:00	55	16,77	0,01
2:29:30	55	16,78	0,01
2:30:00	55	16,78	0,01
2:30:30	55	16,79	0,01
2:31:00	55	16,80	0,01
2:31:30	55	16,80	0,01
2:32:00	55	16,77	0,02
2:32:30	55	16,77	0,01
2:33:00	55	16,78	0,01
2:33:30	55	16,79	0,01
2:34:00	55	16,79	0,01
2:34:30	55	16,80	0,01
2:35:00	55	16,80	0,00
2:35:30	55	16,80	0,00
2:36:00	55	16,81	0,00
2:36:30	55	16,81	0,00
2:37:00	55	16,82	0,00
2:37:30	55	16,83	0,00
2:38:00	55	16,83	0,00
2:38:30	55	16,83	0,00
2:39:00	55	16,83	0,00
2:39:30	55	16,84	0,00
2:40:00	55	16,84	0,00
2:40:30	55	16,85	0,00
2:41:00	55	16,85	0,00
2:41:30	55	16,86	0,00
2:42:00	55	16,86	0,00
2:42:30	55	16,86	0,00
2:43:00	55	16,86	0,00
2:43:30	55	16,86	0,00
2:44:00	55	16,87	0,00
2:44:30	55	16,87	0,00
2:45:00	55	16,87	0,00
2:45:30	55	16,88	0,00
2:46:00	55	16,88	0,00
2:46:30	55	16,88	0,00
2:47:00	55	16,89	0,00
2:47:30	55	16,89	0,00
2:48:00	55	16,89	0,00
2:48:30	55	16,89	0,00
2:49:00	55	16,89	0,00
2:49:30	55	16,89	0,00
2:50:00	55	16,89	0,00
2:50:30	55	16,89	0,00
2:51:00	55	16,89	0,00
2:51:30	55	16,89	0,00
2:52:00	55	16,90	0,00
2:52:30	55	16,90	0,00
2:53:00	55	16,90	0,00
2:53:30	55	16,91	0,00
2:54:00	55	16,91	0,00
2:54:30	55	16,91	0,00
2:55:00	55	16,91	0,00
2:55:30	55	16,91	0,00
2:56:00	55	16,91	0,00
2:56:30	55	16,91	0,00
2:57:00	55	16,91	0,00
2:57:30	55	16,91	0,00
2:58:00	55	16,91	0,00
2:58:30	55	16,91	0,00
2:59:00	55	16,91	0,00
2:59:30	55	16,91	0,00
3:00:00	55	16,91	0,00
3:00:30	55	16,90	0,00
3:01:00	55	16,91	0,00
3:01:30	55	16,90	0,00
3:02:00	55	16,90	0,00
3:02:30	55	16,90	0,00
3:03:00	55	16,90	0,00
3:03:30	55	16,90	0,00
3:04:00	55	16,90	0,00
3:04:30	55	16,89	0,00
3:05:00	55	16,89	0,00
3:05:30	55	16,89	0,00
3:06:00	55	16,89	0,00
3:06:30	55	16,89	0,00
3:07:00	55	16,89	0,00
3:07:30	55	16,89	0,00
3:08:00	55	16,89	0,00
3:08:30	55	16,89	0,00
3:09:00	55	16,89	0,00
3:09:30	55	16,89	0,00
3:10:00	55	16,88	0,00
3:10:30	55	16,88	0,00
3:11:00	55	16,88	0,00
3:11:30	55	16,88	0,00
3:12:00	55	16,87	0,00
3:12:30	55	16,87	0,00
3:13:00	55	16,87	0,00
3:13:30	55	16,87	0,00
3:14:00	55	16,87	0,00
3:14:30	55	16,86	0,00
3:15:00	55	16,86	0,00
3:15:30	55	16,86	0,00
3:16:00	55	16,86	0,00
3:16:30	55	16,86	0,00
3:17:00	55	16,85	0,00
3:17:30	55	16,86	0,00
3:18:00	55	16,85	0,00
3:18:30	55	16,85	0,00
3:19:00	55	16,84	0,00
3:19:30	55	16,84	0,00
3:20:00	55	16,84	0,00
3:20:30	55	16,83	0,00
3:21:00	55	16,83	0,00
3:21:30	55	16,83	0,00
3:22:00	55	16,83	0,00
3:22:30	55	16,83	0,00
3:23:00	55	16,83	0,00
3:23:30	55	16,82	0,00
3:24:00	55	16,82	0,00
3:24:30	55	16,81	0,00
3:25:00	55	16,81	0,00
3:25:30	55	16,80	0,00
3:26:00	55	16,80	0,00
3:26:30	55	16,80	0,00
3:27:00	55	16,80	0,00
3:27:30	55	16,80	0,01
3:28:00	55	16,80	0,01
3:28:30	55	16,79	0,01
3:29:00	55	16,79	0,01
3:29:30	55	16,78	0,01
3:30:00	55	16,78	0,01
3:30:30	55	16,78	0,01
3:31:00	55	16,77	0,01
3:31:30	55	16,77	0,01
3:32:00	55	16,77	0,02
3:32:30	55	16,77	0,02
3:33:00	55	16,76	0,02
3:33:30	55	16,76	0,02
3:34:00	55	16,76	0,02
3:34:30	55	16,75	0,02
3:35:00	55	16,75	0,02
3:35:30	55	16,74	0,02
3:36:00	55	16,74	0,02
3:36:30	55	16,74	0,03
3:37:00	55	16,74	0,03
3:37:30	55	16,73	0,03
3:38:00	55	16,72	0,03
3:38:30	55	16,72	0,03
3:39:00	55	16,72	0,03
3:39:30	55	16,71	0,03
3:40:00	55	16,71	0,03
3:40:30	55	16,71	0,04
3:41:00	55	16,71	0,04
3:41:30	55	16,70	0,04
3:42:00	55	16,70	0,04
3:42:30	55	16,69	0,04
3:43:00	55	16,69	0,04
3:43:30	55	16,68	0,04
3:44:00	55	16,68	0,04
3:44:30	55	16,68	0,05
3:45:00	55	16,68	0,05
3:45:30	55	16,68	0,05
3:46:00	55	16,68	0,05
3:46:30	55	16,64	0,06
3:47:00	55	16,64	0,06
3:47:30	55	16,64	0,06
3:48:00	55	16,63	0,06
3:48:30	55	16,62	0,06
3:49:00	55	16,62	0,06
3:49:30	55	16,62	0,07
3:50:00	55	16,62	0,07
3:50:30	55	16,61	0,07
3:51:00	55	16,60	0,07
3:51:30	55	16,60	0,07
3:52:00	55	16,59	0,07
3:52:30	55	16,59	0,07
3:53:00	55	16,59	0,08
3:53:30	55	16,59	0,08
3:54:00	55	16,58	0,08
3:54:30	55	16,57	0,08
3:55:00	55	16,57	0,08
3:55:30	55	16,56	0,08
3:56:00	55	16,56	0,09
3:56:30	55	16,56	0,09
3:57:00	55	16,55	0,09
3:57:30	55	16,55	0,09
3:58:00	55	16,54	0,09
3:58:30	55	16,53	0,09
3:59:00	55	16,53	0,09
3:59:30	55	16,53	0,10
4:00:00	55	16,52	0,10
4:00:30	55	16,52	0,10
4:01:00	55	16,51	0,10
4:01:30	55	16,50	0,10
4:02:00	55	16,50	0,10
4:02:30	55	16,50	0,11
4:03:00	55	16,49	0,11
4:03:30	55	16,49	0,11
4:04:00	55	16,48	0,11
4:04:30	55	16,48	0,11
4:05:00	55	16,47	0,11
4:05:30	55	16,47	0,12
4:06:00	55	16,46	0,12
4:06:30	55	16,46	0,12
4:07:00	55	16,45	0,12
4:07:30	55	16,44	0,13
4:08:00	55	16,44	0,13
4:08:30	55	16,44	0,13
4:09:00	55	16,43	0,13
4:09:30	55	16,43	0,13
4:10:00	55	16,42	0,13
4:10:30	55	16,41	0,14
4:11:00	55	16,41	0,14
4:11:30	55	16,41	0,14
4:12:00	55	16,41	0,14
4:12:30	55	16,40	0,14
4:13:00	55	16,39	0,14
4:13:30	55	16,38	0,15
4:14:00	55	16,38	0,15
4:14:30	55	16,37	0,15
4:15:00	55	16,37	0,15
4:15:30	55	16,36	0,16
4:16:00	55	16,35	0,16
4:16:30	55	16,35	0,16
4:17:00	55	16,35	0,16
4:17:30	55	16,34	0,16
4:18:00	55	16,33	0,17
4:18:30	55	16,33	0,17
4:19:00	55	16,32	0,17
4:19:30	55	16,32	0,17
4:20:00	55	16,32	0,17
4:20:30	55	16,31	0,17
4:21:00	55	16,30	0,18
4:21:30	55	16,30	0,18
4:22:00	55	16,29	0,18
4:22:30	55	16,29	0,18
4:23:00	55	16,28	0,19
4:23:30	55	16,27	0,19
4:24:00	55	16,27	0,19
4:24:30	55	16,26	0,19
4:25:00	55	16,26	0,19
4:25:30	55	16,25	0,20
4:26:00	55	16,24	0,20
4:26:30	55	16,24	0,20
4:27:00	55	16,23	0,20
4:27:30	55	16,23	0,21
4:28:00	55	16,22	0,21
4:28:30	55	16,22	0,21
4:29:00	55	16,21	0,21
4:29:30	55	16,20	0,21
4:30:00	55	16,20	0,22
4:30:30	55	16,19	0,22
4:31:00	55	16,19	0,22
4:31:30	55	16,18	0,22
4:32:00	55	16,17	0,23
4:32:30	55	16,17	0,23
4:33:00	55	16,16	0,23
4:33:30	55	16,15	0,24
4:34:00	55	16,15	0,24
4:34:30	55	16,14	0,24
4:35:00	55	16,14	0,24
4:35:30	55	16,13	0,24
4:36:00	55	16,12	0,25
4:36:30	55	16,12	0,25
4:37:00	55	16,11	0,25
4:37:30	55	16,11	0,25
4:38:00	55	16,10	0,26
4:38:30	55	16,09	0,26
4:39:00	55	16,09	0,26
4:39:30	55	16,08	0,26
4:40:00	55	16,08	0,27
4:40:30	55	16,07	0,27
4:41:00	55	16,06	0,27
4:41:30	55	16,06	0,27
4:42:00	55	16,05	0,27
4:42:30	55	16,05	0,28
4:43:00	55	16,04	0,28
4:43:30	55	16,03	0,28
4:44:00	55	16,02	0,29
4:44:30	55	16,02	0,29
4:45:00	55	16,02	0,29
4:45:30	55	16,01	0,29
4:46:00	55	16,00	0,30
4:46:30	55	15,99	0,30
4:47:00	55	15,99	0,30
4:47:30	55	15,99	0,30
4:48:00	55	15,98	0,31
4:48:30	55	15,97	0,31
4:49:00	55	15,96	0,31
4:49:30	55	15,96	0,31
4:50:00	55	15,96	0,32
4:50:30	55	15,95	0,32
4:51:00	55	15,94	0,32
4:51:30	55	15,93	0,32
4:52:00	55	15,93	0,33
4:52:30	55	15,93	0,33
4:53:00	55	15,92	0,33
4:53:30	55	15,91	0,33
4:54:00	55	15,91	0,33
4:54:30	55	15,87	0,35
4:55:00	55	15,87	0,35
4:55:30	55	15,87	0,35
4:56:00	55	15,86	0,36
4:56:30	55	15,86	0,36
4:57:00	55	15,85	0,36
4:57:30	55	15,84	0,36
4:58:00	55	15,84	0,37
4:58:30	55	15,83	0,37
4:59:00	55	15,82	0,37
4:59:30	55	15,81	0,38
5:00:00	55	15,81	0,38
5:00:30	55	15,80	0,38
5:01:00	55	15,80	0,38
5:01:30	55	15,79	0,39
5:02:00	55	15,78	0,39
5:02:30	55	15,78	0,39
5:03:00	55	15,77	0,40
5:03:30	55	15,76	0,40
5:04:00	55	15,76	0,40
5:04:30	55	15,75	0,40
5:05:00	55	15,75	0,41
5:05:30	55	15,74	0,41
5:06:00	55	15,73	0,41
5:06:30	55	15,72	0,42
5:07:00	55	15,72	0,42
5:07:30	55	15,71	0,42
5:08:00	55	15,71	0,42
5:08:30	55	15,70	0,43
5:09:00	55	15,69	0,43
5:09:30	55	15,69	0,43
5:10:00	55	15,69	0,43
5:10:30	55	15,68	0,44
5:11:00	55	15,67	0,44
5:11:30	55	15,66	0,45
5:12:00	55	15,66	0,45
5:12:30	55	15,65	0,45
5:13:00	55	15,65	0,45
5:13:30	55	15,64	0,46
5:14:00	55	15,63	0,46
5:14:30	55	15,63	0,46
5:15:00	55	15,62	0,47
5:15:30	55	15,62	0,47
5:16:00	55	15,61	0,47
5:16:30	55	15,60	0,47
5:17:00	55	15,60	0,48
5:17:30	55	15,59	0,48
5:18:00	55	15,59	0,48
5:18:30	55	15,58	0,48
5:19:00	55	15,57	0,49
5:19:30	55	15,57	0,49
5:20:00	55	15,56	0,50
5:20:30	55	15,56	0,50
5:21:00	55	15,55	0,50
5:21:30	55	15,54	0,50
5:22:00	55	15,54	0,50
5:22:30	55	15,54	0,51
5:23:00	55	15,53	0,51
5:23:30	55	15,53	0,51
5:24:00	55	15,52	0,51
5:24:30	55	15,51	0,52
5:25:00	55	15,51	0,52
5:25:30	55	15,51	0,52
5:26:00	55	15,50	0,52
5:26:30	55	15,49	0,53
5:27:00	55	15,48	0,53
5:27:30	55	15,48	0,54
5:28:00	55	15,47	0,54
5:28:30	55	15,47	0,54
5:29:00	55	15,46	0,54
5:29:30	55	15,45	0,55
5:30:00	55	15,45	0,55
5:30:30	55	15,45	0,55
5:31:00	55	15,44	0,56
5:31:30	55	15,43	0,56
5:32:00	55	15,42	0,56
5:32:30	55	15,42	0,56
5:33:00	55	15,42	0,57
5:33:30	55	15,41	0,57
5:34:00	55	15,40	0,57
5:34:30	55	15,39	0,58
5:35:00	55	15,39	0,58
5:35:30	55	15,39	0,58
5:36:00	55	15,38	0,59
5:36:30	55	15,38	0,59
5:37:00	55	15,37	0,59
5:37:30	55	15,36	0,59
5:38:00	55	15,36	0,60
5:38:30	55	15,35	0,60
5:39:00	55	15,35	0,60
5:39:30	55	15,34	0,61
5:40:00	55	15,34	0,61
5:40:30	55	15,33	0,61
5:41:00	55	15,33	0,61
5:41:30	55	15,32	0,62
5:42:00	55	15,32	0,62
5:42:30	55	15,31	0,62
5:43:00	55	15,30	0,63
5:43:30	55	15,30	0,63
5:44:00	55	15,30	0,63
5:44:30	55	15,29	0,63
5:45:00	55	15,28	0,64
5:45:30	55	15,28	0,64
5:46:00	55	15,27	0,64
5:46:30	55	15,27	0,65
5:47:00	55	15,27	0,65
5:47:30	55	15,26	0,65
5:48:00	55	15,25	0,65
5:48:30	55	15,25	0,65
5:49:00	55	15,24	0,66
5:49:30	55	15,24	0,66
5:50:00	55	15,24	0,66
5:50:30	55	15,23	0,67
5:51:00	55	15,22	0,67
5:51:30	55	15,22	0,67
5:52:00	55	15,21	0,67
5:52:30	55	15,21	0,68
5:53:00	55	15,21	0,68
5:53:30	55	15,20	0,68
5:54:00	55	15,19	0,69
5:54:30	55	15,19	0,69
5:55:00	55	15,18	0,69
5:55:30	55	15,18	0,70
5:56:00	55	15,18	0,70
5:56:30	55	15,17	0,70
5:57:00	55	15,16	0,70
5:57:30	55	15,16	0,70
5:58:00	55	15,15	0,71
5:58:30	55	15,15	0,71
5:59:00	55	15,15	0,71
5:59:30	55	15,14	0,72
6:00:00	55	15,14	0,72
6:00:30	55	15,13	0,72
6:01:00	55	15,12	0,72
6:01:30	55	15,12	0,72
6:02:00	55	15,12	0,73
6:02:30	55	15,11	0,73
6:03:00	55	15,11	0,73
6:03:30	55	15,10	0,74
6:04:00	55	15,10	0,74
6:04:30	55	15,09	0,74
6:05:00	55	15,09	0,75
6:05:30	55	15,09	0,75
6:06:00	55	15,08	0,75
6:06:30	55	15,08	0,75
6:07:00	55	15,07	0,75
6:07:30	55	15,06	0,76
6:08:00	55	15,06	0,76
6:08:30	55	15,06	0,76
6:09:00	55	15,06	0,76
6:09:30	55	15,05	0,77
6:10:00	55	15,05	0,77
6:10:30	55	15,04	0,77
6:11:00	55	15,03	0,78
6:11:30	55	15,03	0,78
6:12:00	55	15,03	0,78
6:12:30	55	15,03	0,78
6:13:00	55	15,02	0,79
6:13:30	55	15,02	0,79
6:14:00	55	15,01	0,79
6:14:30	55	15,00	0,79
6:15:00	55	15,00	0,79
6:15:30	55	15,00	0,80
6:16:00	55	15,00	0,80
6:16:30	55	14,99	0,80
6:17:00	55	14,99	0,80
6:17:30	55	14,98	0,81
6:18:00	55	14,98	0,81
6:18:30	55	14,97	0,81
6:19:00	55	14,97	0,82
6:19:30	55	14,97	0,82
6:20:00	55	14,97	0,82
6:20:30	55	14,96	0,82
6:21:00	55	14,95	0,83
6:21:30	55	14,95	0,83
6:22:00	55	14,94	0,83
6:22:30	55	14,94	0,83
6:23:00	55	14,94	0,84
6:23:30	55	14,93	0,84
6:24:00	55	14,93	0,84
6:24:30	55	14,92	0,84
6:25:00	55	14,92	0,84
6:25:30	55	14,92	0,84
6:26:00	55	14,91	0,85
6:26:30	55	14,91	0,85
6:27:00	55	14,91	0,85
6:27:30	55	14,91	0,85
6:28:00	55	14,91	0,85
6:28:30	55	14,90	0,86
6:29:00	55	14,90	0,86
6:29:30	55	14,89	0,86
6:30:00	55	14,87	0,88
6:30:30	55	14,86	0,88
6:31:00	55	14,86	0,88
6:31:30	55	14,86	0,88
6:32:00	55	14,85	0,89
6:32:30	55	14,85	0,89
6:33:00	55	14,85	0,89
6:33:30	55	14,85	0,89
6:34:00	55	14,84	0,90
6:34:30	55	14,84	0,90
6:35:00	55	14,83	0,90
6:35:30	55	14,83	0,90
6:36:00	55	14,82	0,91
6:36:30	55	14,82	0,91
6:37:00	55	14,82	0,91
6:37:30	55	14,82	0,91
6:38:00	55	14,81	0,92
6:38:30	55	14,81	0,92
6:39:00	55	14,80	0,92
6:39:30	55	14,80	0,92
6:40:00	55	14,79	0,93
6:40:30	55	14,79	0,93
6:41:00	55	14,79	0,93
6:41:30	55	14,79	0,93
6:42:00	55	14,78	0,93
6:42:30	55	14,78	0,93
6:43:00	55	14,77	0,94
6:43:30	55	14,77	0,94
6:44:00	55	14,76	0,94
6:44:30	55	14,76	0,94
6:45:00	55	14,76	0,95
6:45:30	55	14,76	0,95
6:46:00	55	14,75	0,95
6:46:30	55	14,75	0,95
6:47:00	55	14,74	0,96
6:47:30	55	14,74	0,96
6:48:00	55	14,74	0,96
6:48:30	55	14,73	0,96
6:49:00	55	14,73	0,96
6:49:30	55	14,73	0,97
6:50:00	55	14,73	0,97
6:50:30	55	14,72	0,97
6:51:00	55	14,72	0,97
6:51:30	55	14,71	0,98
6:52:00	55	14,71	0,98
6:52:30	55	14,70	0,98
6:53:00	55	14,70	0,98
6:53:30	55	14,70	0,98
6:54:00	55	14,70	0,99
6:54:30	55	14,70	0,99
6:55:00	55	14,69	0,99
6:55:30	55	14,69	0,99
6:56:00	55	14,68	1,00
6:56:30	55	14,68	1,00
6:57:00	55	14,67	1,00
6:57:30	55	14,67	1,00
6:58:00	55	14,67	1,00
6:58:30	55	14,67	1,01
6:59:00	55	14,67	1,01
6:59:30	55	14,66	1,01
7:00:00	55	14,66	1,01
7:00:30	55	14,65	1,02
7:01:00	55	14,65	1,02
7:01:30	55	14,65	1,02
7:02:00	55	14,64	1,02
7:02:30	55	14,64	1,02
7:03:00	55	14,64	1,03
7:03:30	55	14,64	1,03
7:04:00	55	14,63	1,04
7:04:30	55	14,63	1,04
7:05:00	55	14,63	1,04
7:05:30	55	14,62	1,04
7:06:00	55	14,62	1,04
7:06:30	55	14,61	1,05
7:07:00	55	14,61	1,05
7:07:30	55	14,61	1,05
7:08:00	55	14,61	1,05
7:08:30	55	14,61	1,05
7:09:00	55	14,60	1,06
7:09:30	55	14,60	1,06
7:10:00	55	14,59	1,06
7:10:30	55	14,59	1,06
7:11:00	55	14,59	1,06
7:11:30	55	14,58	1,07
7:12:00	55	14,58	1,07
7:12:30	55	14,58	1,07
7:13:00	55	14,58	1,07
7:13:30	55	14,58	1,07
7:14:00	55	14,57	1,08
7:14:30	55	14,57	1,08
7:15:00	55	14,56	1,08
7:15:30	55	14,56	1,08
7:16:00	55	14,56	1,08
7:16:30	55	14,55	1,09
7:17:00	55	14,55	1,09
7:17:30	55	14,55	1,09
7:18:00	55	14,55	1,09
7:18:30	55	14,55	1,09
7:19:00	55	14,54	1,10
7:19:30	55	14,54	1,10
7:20:00	55	14,54	1,10
7:20:30	55	14,53	1,10
7:21:00	55	14,53	1,10
7:21:30	55	14,52	1,11
7:22:00	55	14,52	1,11
7:22:30	55	14,52	1,11
7:23:00	55	14,52	1,11
7:23:30	55	14,52	1,11
7:24:00	55	14,52	1,11
7:24:30	55	14,51	1,12
7:25:00	55	14,51	1,12
7:25:30	55	14,50	1,12
7:26:00	55	14,50	1,12
7:26:30	55	14,50	1,12
7:27:00	55	14,49	1,13
7:27:30	55	14,49	1,13
7:28:00	55	14,49	1,13
7:28:30	55	14,49	1,14
7:29:00	55	14,49	1,14
7:29:30	55	14,48	1,14
7:30:00	55	14,48	1,14
7:30:30	55	14,48	1,14
7:31:00	55	14,47	1,15
7:31:30	55	14,47	1,15
7:32:00	55	14,47	1,15
7:32:30	55	14,46	1,15
7:33:00	55	14,46	1,15
7:33:30	55	14,46	1,15
7:34:00	55	14,46	1,16
7:34:30	55	14,46	1,16
7:35:00	55	14,45	1,16
7:35:30	55	14,45	1,16
7:36:00	55	14,45	1,16
7:36:30	55	14,44	1,17
7:37:00	55	14,44	1,17
7:37:30	55	14,44	1,17
7:38:00	55	14,43	1,17
7:38:30	55	14,43	1,17
7:39:00	55	14,43	1,17
7:39:30	55	14,43	1,18
7:40:00	55	14,43	1,18
7:40:30	55	14,43	1,18
7:41:00	55	14,42	1,19
7:41:30	55	14,42	1,19
7:42:00	55	14,42	1,19
7:42:30	55	14,41	1,19
7:43:00	55	14,41	1,19
7:43:30	55	14,41	1,19
7:44:00	55	14,40	1,20
7:44:30	55	14,40	1,20
7:45:00	55	14,40	1,20
7:45:30	55	14,40	1,20
7:46:00	55	14,40	1,20
7:46:30	55	14,40	1,20
7:47:00	55	14,39	1,21
7:47:30	55	14,39	1,21
7:48:00	55	14,39	1,21
7:48:30	55	14,38	1,21
7:49:00	55	14,38	1,21
7:49:30	55	14,38	1,21
7:50:00	55	14,37	1,22
7:50:30	55	14,37	1,22
7:51:00	55	14,37	1,23
7:51:30	55	14,37	1,23
7:52:00	55	14,37	1,23
7:52:30	55	14,37	1,23
7:53:00	55	14,36	1,23
7:53:30	55	14,36	1,23
7:54:00	55	14,35	1,24
7:54:30	55	14,35	1,24
7:55:00	55	14,35	1,24
7:55:30	55	14,34	1,24
7:56:00	55	14,34	1,24
7:56:30	55	14,34	1,24
7:57:00	55	14,34	1,24
7:57:30	55	14,34	1,25
7:58:00	55	14,34	1,25
7:58:30	55	14,34	1,25
7:59:00	55	14,33	1,25
7:59:30	55	14,33	1,25
8:00:00	55	14,33	1,25
8:00:30	55	14,32	1,26
8:01:00	55	14,32	1,26
8:01:30	55	14,32	1,26
8:02:00	55	14,31	1,27
8:02:30	55	14,31	1,27
8:03:00	55	14,31	1,27
8:03:30	55	14,31	1,27
8:04:00	55	14,31	1,27
8:04:30	55	14,31	1,27
8:05:00	55	14,30	1,28
8:05:30	55	14,30	1,28
8:06:00	55	14,30	1,28
8:06:30	55	14,30	1,28
8:07:00	55	14,29	1,28
8:07:30	55	14,29	1,28
8:08:00	55	14,29	1,28
8:08:30	55	14,28	1,29
8:09:00	55	14,28	1,29
8:09:30	55	14,28	1,29
8:10:00	55	14,28	1,29
8:10:30	55	14,28	1,29
8:11:00	55	14,28	1,29
8:11:30	55	14,27	1,30
8:12:00	55	14,27	1,30
8:12:30	55	14,27	1,30
8:13:00	55	14,26	1,31
8:13:30	55	14,26	1,31
8:14:00	55	14,26	1,31
8:14:30	55	14,26	1,31
8:15:00	55	14,25	1,31
8:15:30	55	14,25	1,31
8:16:00	55	14,25	1,31
8:16:30	55	14,25	1,32
8:17:00	55	14,25	1,32
8:17:30	55	14,25	1,32
8:18:00	55	14,24	1,32
8:18:30	55	14,24	1,32
8:19:00	55	14,24	1,32
8:19:30	55	14,24	1,32
8:20:00	55	14,23	1,33
8:20:30	55	14,23	1,33
8:21:00	55	14,23	1,33
8:21:30	55	14,22	1,34
8:22:00	55	14,22	1,34
8:22:30	55	14,22	1,34
8:23:00	55	14,22	1,34
8:23:30	55	14,22	1,34
8:24:00	55	14,22	1,34
8:24:30	55	14,22	1,34
8:25:00	55	14,22	1,34
8:25:30	55	14,21	1,35
8:26:00	55	14,21	1,35
8:26:30	55	14,21	1,35
8:27:00	55	14,20	1,35
8:27:30	55	14,20	1,35
8:28:00	55	14,20	1,35
8:28:30	55	14,20	1,35
8:29:00	55	14,19	1,36
8:29:30	55	14,19	1,36
8:30:00	55	14,19	1,36
8:30:30	55	14,19	1,36
8:31:00	55	14,19	1,37
8:31:30	55	14,19	1,37
8:32:00	55	14,19	1,37
8:32:30	55	14,18	1,37
8:33:00	55	14,18	1,37
8:33:30	55	14,18	1,37
8:34:00	55	14,18	1,37
8:34:30	55	14,17	1,38
8:35:00	55	14,17	1,38
8:35:30	55	14,17	1,38
8:36:00	55	14,17	1,38
8:36:30	55	14,16	1,39
8:37:00	55	14,16	1,39
8:37:30	55	14,16	1,39
8:38:00	55	14,16	1,39
8:38:30	55	14,16	1,39
8:39:00	55	14,16	1,39
8:39:30	55	14,16	1,39
8:40:00	55	14,15	1,40
8:40:30	55	14,15	1,40
8:41:00	55	14,15	1,40
8:41:30	55	14,14	1,40
8:42:00	55	14,14	1,40
8:42:30	55	14,14	1,40
8:43:00	55	14,14	1,40
8:43:30	55	14,13	1,41
8:44:00	55	14,13	1,41
8:44:30	55	14,13	1,41
8:45:00	55	14,13	1,42
8:45:30	55	14,13	1,42
8:46:00	55	14,13	1,42
8:46:30	55	14,13	1,42
8:47:00	55	14,12	1,42
8:47:30	55	14,12	1,42
8:48:00	55	14,12	1,42
8:48:30	55	14,12	1,42
8:49:00	55	14,11	1,43
8:49:30	55	14,11	1,43
8:50:00	55	14,11	1,43
8:50:30	55	14,10	1,44
8:51:00	55	14,10	1,44
8:51:30	55	14,10	1,44
8:52:00	55	14,10	1,44
8:52:30	55	14,10	1,44
8:53:00	55	14,10	1,44
8:53:30	55	14,10	1,44
8:54:00	55	14,09	1,45
8:54:30	55	14,09	1,45
8:55:00	55	14,09	1,45
8:55:30	55	14,09	1,45
8:56:00	55	14,08	1,45
8:56:30	55	14,08	1,45
8:57:00	55	14,08	1,45
8:57:30	55	14,08	1,45
8:58:00	55	14,08	1,45
8:58:30	55	14,07	1,46
8:59:00	55	14,07	1,46
8:59:30	55	14,07	1,46
9:00:00	55	14,07	1,47
9:00:30	55	14,05	1,48
9:01:00	55	14,05	1,48
9:01:30	55	14,05	1,48
9:02:00	55	14,04	1,49
9:02:30	55	14,04	1,49
9:03:00	55	14,04	1,49
9:03:30	55	14,04	1,49
9:04:00	55	14,04	1,49
9:04:30	55	14,04	1,49
9:05:00	55	14,04	1,49
9:05:30	55	14,04	1,49
9:06:00	55	14,03	1,50
9:06:30	55	14,03	1,50
9:07:00	55	14,03	1,50
9:07:30	55	14,02	1,51
9:08:00	55	14,02	1,51
9:08:30	55	14,02	1,51
9:09:00	55	14,02	1,51
9:09:30	55	14,01	1,51
9:10:00	55	14,01	1,51
9:10:30	55	14,01	1,51
9:11:00	55	14,01	1,51
9:11:30	55	14,01	1,52
9:12:00	55	14,01	1,52
9:12:30	55	14,01	1,52
9:13:00	55	14,01	1,52
9:13:30	55	14,00	1,53
9:14:00	55	14,00	1,53
9:14:30	55	14,00	1,53
9:15:00	55	13,99	1,53
9:15:30	55	13,99	1,53
9:16:00	55	13,99	1,53
9:16:30	55	13,99	1,53
9:17:00	55	13,98	1,54
9:17:30	55	13,98	1,54
9:18:00	55	13,98	1,54
9:18:30	55	13,98	1,54
9:19:00	55	13,98	1,55
9:19:30	55	13,98	1,55
9:20:00	55	13,98	1,55
9:20:30	55	13,97	1,55
9:21:00	55	13,97	1,55
9:21:30	55	13,97	1,55
9:22:00	55	13,97	1,55
9:22:30	55	13,96	1,56
9:23:00	55	13,96	1,56
9:23:30	55	13,96	1,56
9:24:00	55	13,96	1,56
9:24:30	55	13,95	1,57
9:25:00	55	13,95	1,57
9:25:30	55	13,95	1,57
9:26:00	55	13,95	1,57
9:26:30	55	13,95	1,57
9:27:00	55	13,95	1,57
9:27:30	55	13,95	1,57
9:28:00	55	13,94	1,58
9:28:30	55	13,94	1,58
9:29:00	55	13,94	1,58
9:29:30	55	13,94	1,58
9:30:00	55	13,93	1,59
9:30:30	55	13,93	1,59
9:31:00	55	13,93	1,59
9:31:30	55	13,93	1,59
9:32:00	55	13,92	1,59
9:32:30	55	13,92	1,59
9:33:00	55	13,92	1,59
9:33:30	55	13,92	1,60
9:34:00	55	13,92	1,60
9:34:30	55	13,92	1,60
9:35:00	55	13,92	1,60
9:35:30	55	13,91	1,61
9:36:00	55	13,91	1,61
9:36:30	55	13,91	1,61
9:37:00	55	13,91	1,61
9:37:30	55	13,90	1,61
9:38:00	55	13,90	1,61
9:38:30	55	13,90	1,61
9:39:00	55	13,90	1,61
9:39:30	55	13,89	1,62
9:40:00	55	13,89	1,62
9:40:30	55	13,89	1,62
9:41:00	55	13,89	1,62
9:41:30	55	13,89	1,63
9:42:00	55	13,89	1,63
9:42:30	55	13,89	1,63
9:43:00	55	13,89	1,63
9:43:30	55	13,89	1,63
9:44:00	55	13,88	1,63
9:44:30	55	13,88	1,63
9:45:00	55	13,87	1,64
9:45:30	55	13,87	1,64
9:46:00	55	13,87	1,64
9:46:30	55	13,87	1,64
9:47:00	55	13,87	1,64
9:47:30	55	13,86	1,65
9:48:00	55	13,86	1,65
9:48:30	55	13,86	1,65
9:49:00	55	13,86	1,66
9:49:30	55	13,86	1,66
9:50:00	55	13,86	1,66
9:50:30	55	13,86	1,66
9:51:00	55	13,86	1,66
9:51:30	55	13,85	1,66
9:52:00	55	13,85	1,66
9:52:30	55	13,85	1,66
9:53:00	55	13,84	1,67
9:53:30	55	13,84	1,67
9:54:00	55	13,84	1,67
9:54:30	55	13,83	1,68
9:55:00	55	13,83	1,68
9:55:30	55	13,83	1,68
9:56:00	55	13,83	1,68
9:56:30	55	13,83	1,68
9:57:00	55	13,83	1,68
9:57:30	55	13,83	1,68
9:58:00	55	13,83	1,68
9:58:30	55	13,82	1,69
9:59:00	55	13,82	1,69
9:59:30	55	13,82	1,69
10:00:00	55	13,82	1,69
10:00:30	55	13,81	1,70
10:01:00	55	13,81	1,70
10:01:30	55	13,81	1,70
10:02:00	55	13,81	1,70
10:02:30	55	13,80	1,70
10:03:00	55	13,80	1,70
10:03:30	55	13,80	1,70
10:04:00	55	13,80	1,71
10:04:30	55	13,80	1,71
10:05:00	55	13,80	1,71
10:05:30	55	13,80	1,71
10:06:00	55	13,79	1,72
10:06:30	55	13,79	1,72
10:07:00	55	13,79	1,72
10:07:30	55	13,79	1,72
10:08:00	55	13,78	1,73
10:08:30	55	13,78	1,73
10:09:00	55	13,78	1,73
10:09:30	55	13,78	1,73
10:10:00	55	13,78	1,73
10:10:30	55	13,77	1,73
10:11:00	55	13,77	1,73
10:11:30	55	13,77	1,73
10:12:00	55	13,77	1,74
10:12:30	55	13,77	1,74
10:13:00	55	13,77	1,74
10:13:30	55	13,77	1,74
10:14:00	55	13,76	1,75
10:14:30	55	13,76	1,75
10:15:00	55	13,76	1,75
10:15:30	55	13,76	1,75
10:16:00	55	13,75	1,76
10:16:30	55	13,75	1,76
10:17:00	55	13,75	1,76
10:17:30	55	13,74	1,76
10:18:00	55	13,74	1,76
10:18:30	55	13,74	1,76
10:19:00	55	13,74	1,76
10:19:30	55	13,74	1,77
10:20:00	55	13,74	1,77
10:20:30	55	13,74	1,77
10:21:00	55	13,74	1,77
10:21:30	55	13,73	1,78
10:22:00	55	13,73	1,78
10:22:30	55	13,73	1,78
10:23:00	55	13,72	1,78
10:23:30	55	13,72	1,78
10:24:00	55	13,72	1,78
10:24:30	55	13,72	1,78
10:25:00	55	13,71	1,79
10:25:30	55	13,71	1,79
10:26:00	55	13,71	1,79
10:26:30	55	13,71	1,79
10:27:00	55	13,71	1,80
10:27:30	55	13,71	1,80
10:28:00	55	13,71	1,80
10:28:30	55	13,70	1,81
10:29:00	55	13,70	1,81
10:29:30	55	13,70	1,81
10:30:00	55	13,70	1,81
10:30:30	55	13,70	1,81
10:31:00	55	13,69	1,81
10:31:30	55	13,69	1,81
10:32:00	55	13,69	1,81
10:32:30	55	13,68	1,82
10:33:00	55	13,68	1,82
10:33:30	55	13,68	1,82
10:34:00	55	13,68	1,82
10:34:30	55	13,68	1,83
10:35:00	55	13,68	1,83
10:35:30	55	13,68	1,83
10:36:00	55	13,68	1,83
10:36:30	55	13,67	1,84
10:37:00	55	13,67	1,84
10:37:30	55	13,67	1,84
10:38:00	55	13,66	1,84
10:38:30	55	13,66	1,84
10:39:00	55	13,66	1,84
10:39:30	55	13,66	1,84
10:40:00	55	13,65	1,85
10:40:30	55	13,65	1,85
10:41:00	55	13,65	1,85
10:41:30	55	13,65	1,85
10:42:00	55	13,65	1,86
10:42:30	55	13,65	1,86
10:43:00	55	13,65	1,86
10:43:30	55	13,65	1,86
10:44:00	55	13,64	1,87
10:44:30	55	13,64	1,87
10:45:00	55	13,64	1,87
10:45:30	55	13,63	1,87
10:46:00	55	13,63	1,87
10:46:30	55	13,63	1,87
10:47:00	55	13,63	1,87
10:47:30	55	13,62	1,88
10:48:00	55	13,62	1,88
10:48:30	55	13,62	1,88
10:49:00	55	13,62	1,89
10:49:30	55	13,62	1,89
10:50:00	55	13,62	1,89
10:50:30	55	13,62	1,89
10:51:00	55	13,61	1,90
10:51:30	55	13,61	1,90
10:52:00	55	13,61	1,90
10:52:30	55	13,61	1,90
10:53:00	55	13,60	1,91
10:53:30	55	13,60	1,91
10:54:00	55	13,60	1,91
10:54:30	55	13,59	1,91
10:55:00	55	13,59	1,91
10:55:30	55	13,59	1,91
10:56:00	55	13,59	1,91
10:56:30	55	13,59	1,92
10:57:00	55	13,59	1,92
10:57:30	55	13,59	1,92
10:58:00	55	13,58	1,93
10:58:30	55	13,58	1,93
10:59:00	55	13,58	1,93
10:59:30	55	13,58	1,93
11:00:00	55	13,57	1,94
11:00:30	55	13,57	1,94
11:01:00	55	13,57	1,94
11:01:30	55	13,57	1,94
11:02:00	55	13,56	1,94
11:02:30	55	13,56	1,94
11:03:00	55	13,56	1,94
11:03:30	55	13,56	1,95
11:04:00	55	13,56	1,95
11:04:30	55	13,56	1,95
11:05:00	55	13,56	1,95
11:05:30	55	13,55	1,96
11:06:00	55	13,55	1,96
11:06:30	55	13,55	1,96
11:07:00	55	13,55	1,96
11:07:30	55	13,54	1,97
11:08:00	55	13,54	1,97
11:08:30	55	13,54	1,97
11:09:00	55	13,54	1,98
11:09:30	55	13,54	1,98
11:10:00	55	13,54	1,98
11:10:30	55	13,53	1,98
11:11:00	55	13,53	1,98
11:11:30	55	13,53	1,98
11:12:00	55	13,53	1,98
11:12:30	55	13,52	1,99
11:13:00	55	13,52	1,99
11:13:30	55	13,52	1,99
11:14:00	55	13,51	2,00
11:14:30	55	13,51	2,00
11:15:00	55	13,51	2,00
11:15:30	55	13,51	2,00
11:16:00	55	13,50	2,01
11:16:30	55	13,50	2,01
11:17:00	55	13,50	2,01
11:17:30	55	13,50	2,02
11:18:00	55	13,50	2,02
11:18:30	55	13,50	2,02
11:19:00	55	13,50	2,02
11:19:30	55	13,49	2,02
11:20:00	55	13,49	2,02
11:20:30	55	13,48	2,03
11:21:00	55	13,48	2,03
11:21:30	55	13,48	2,03
11:22:00	55	13,48	2,03
11:22:30	55	13,48	2,04
11:23:00	55	13,48	2,04
11:23:30	55	13,48	2,04
11:24:00	55	13,47	2,05
11:24:30	55	13,47	2,05
11:25:00	55	13,47	2,05
11:25:30	55	13,47	2,05
11:26:00	55	13,46	2,06
11:26:30	55	13,46	2,06
11:27:00	55	13,46	2,06
11:27:30	55	13,45	2,07
11:28:00	55	13,45	2,07
11:28:30	55	13,45	2,07
11:29:00	55	13,45	2,07
11:29:30	55	13,45	2,07
11:30:00	55	13,45	2,07
11:30:30	55	13,45	2,07
11:31:00	55	13,45	2,07
11:31:30	55	13,45	2,07
11:32:00	55	13,44	2,08
11:32:30	55	13,44	2,08
11:33:00	55	13,44	2,08
11:33:30	55	13,43	2,09
11:34:00	55	13,43	2,09
11:34:30	55	13,42	2,10
11:35:00	55	13,42	2,10
11:35:30	55	13,42	2,10
11:36:00	55	13,42	2,10
11:36:30	55	13,41	2,11
11:37:00	55	13,41	2,11
11:37:30	55	13,41	2,11
11:38:00	55	13,41	2,12
11:38:30	55	13,41	2,12
11:39:00	55	13,41	2,12
11:39:30	55	13,40	2,12
11:40:00	55	13,40	2,12
11:40:30	55	13,40	2,12
11:41:00	55	13,40	2,12
11:41:30	55	13,40	2,12
11:42:00	55	13,39	2,13
11:42:30	55	13,39	2,13
11:43:00	55	13,39	2,13
11:43:30	55	13,38	2,14
11:44:00	55	13,38	2,14
11:44:30	55	13,38	2,14
11:45:00	55	13,38	2,15
11:45:30	55	13,38	2,15
11:46:00	55	13,38	2,15
11:46:30	55	13,38	2,15
11:47:00	55	13,37	2,16
11:47:30	55	13,35	2,18
11:48:00	55	13,35	2,18
11:48:30	55	13,35	2,18
11:49:00	55	13,35	2,18
11:49:30	55	13,35	2,18
11:50:00	55	13,34	2,19
11:50:30	55	13,34	2,19
11:51:00	55	13,34	2,19
11:51:30	55	13,34	2,19
11:52:00	55	13,33	2,20
11:52:30	55	13,33	2,20
11:53:00	55	13,33	2,20
11:53:30	55	13,32	2,21
11:54:00	55	13,32	2,21
11:54:30	55	13,32	2,22
11:55:00	55	13,32	2,22
11:55:30	55	13,32	2,22
11:56:00	55	13,31	2,23
11:56:30	55	13,31	2,23
11:57:00	55	13,31	2,23
11:57:30	55	13,30	2,24
11:58:00	55	13,30	2,24
11:58:30	55	13,30	2,24
11:59:00	55	13,29	2,25
11:59:30	55	13,29	2,25
12:00:00	55	13,29	2,25
12:00:30	55	13,29	2,25
12:01:00	55	13,29	2,25
12:01:30	55	13,29	2,25
12:02:00	55	13,28	2,26
12:02:30	55	13,28	2,26
12:03:00	55	13,28	2,26
12:03:30	55	13,27	2,27
12:04:00	55	13,27	2,27
12:04:30	55	13,27	2,27
12:05:00	55	13,26	2,28
12:05:30	55	13,26	2,28
12:06:00	55	13,26	2,28
12:06:30	55	13,26	2,29
12:07:00	55	13,26	2,29
12:07:30	55	13,26	2,29
12:08:00	55	13,25	2,30
12:08:30	55	13,25	2,30
12:09:00	55	13,25	2,30
12:09:30	55	13,24	2,31
12:10:00	55	13,24	2,31
12:10:30	55	13,24	2,31
12:11:00	55	13,23	2,32
12:11:30	55	13,23	2,32
12:12:00	55	13,23	2,32
12:12:30	55	13,23	2,33
12:13:00	55	13,23	2,33
12:13:30	55	13,22	2,33
12:14:00	55	13,22	2,33
12:14:30	55	13,22	2,33
12:15:00	55	13,21	2,34
12:15:30	55	13,21	2,34
12:16:00	55	13,21	2,34
12:16:30	55	13,20	2,35
12:17:00	55	13,20	2,35
12:17:30	55	13,20	2,35
12:18:00	55	13,20	2,36
12:18:30	55	13,20	2,36
12:19:00	55	13,19	2,37
12:19:30	55	13,19	2,37
12:20:00	55	13,19	2,37
12:20:30	55	13,18	2,38
12:21:00	55	13,18	2,38
12:21:30	55	13,18	2,38
12:22:00	55	13,18	2,39
12:22:30	55	13,18	2,39
12:23:00	55	13,18	2,39
12:23:30	55	13,17	2,40
12:24:00	55	13,17	2,40
12:24:30	55	13,16	2,41
12:25:00	55	13,16	2,41
12:25:30	55	13,16	2,41
12:26:00	55	13,15	2,42
12:26:30	55	13,15	2,42
12:27:00	55	13,15	2,42
12:27:30	55	13,14	2,43
12:28:00	55	13,14	2,43
12:28:30	55	13,14	2,43
12:29:00	55	13,14	2,44
12:29:30	55	13,14	2,44
12:30:00	55	13,13	2,45
12:30:30	55	13,13	2,45
12:31:00	55	13,13	2,45
12:31:30	55	13,12	2,46
12:32:00	55	13,12	2,46
12:32:30	55	13,11	2,47
12:33:00	55	13,11	2,47
12:33:30	55	13,11	2,47
12:34:00	55	13,11	2,47
12:34:30	55	13,11	2,47
12:35:00	55	13,11	2,47
12:35:30	55	13,10	2,48
12:36:00	55	13,10	2,48
12:36:30	55	13,09	2,49
12:37:00	55	13,09	2,49
12:37:30	55	13,09	2,49
12:38:00	55	13,09	2,50
12:38:30	55	13,09	2,50
12:39:00	55	13,09	2,50
12:39:30	55	13,08	2,51
12:40:00	55	13,08	2,51
12:40:30	55	13,07	2,52
12:41:00	55	13,07	2,52
12:41:30	55	13,07	2,52
12:42:00	55	13,06	2,53
12:42:30	55	13,06	2,53
12:43:00	55	13,06	2,53
12:43:30	55	13,05	2,54
12:44:00	55	13,05	2,54
12:44:30	55	13,05	2,55
12:45:00	55	13,05	2,55
12:45:30	55	13,04	2,56
12:46:00	55	13,04	2,56
12:46:30	55	13,04	2,56
12:47:00	55	13,03	2,57
12:47:30	55	13,03	2,57
12:48:00	55	13,03	2,57
12:48:30	55	13,02	2,58
12:49:00	55	13,02	2,58
12:49:30	55	13,02	2,59
12:50:00	55	13,02	2,59
12:50:30	55	13,01	2,60
12:51:00	55	13,01	2,60
12:51:30	55	13,01	2,60
12:52:00	55	13,00	2,61
12:52:30	55	13,00	2,61
12:53:00	55	13,00	2,62
12:53:30	55	13,00	2,62
12:54:00	55	13,00	2,62
12:54:30	55	12,99	2,63
12:55:00	55	12,99	2,63
12:55:30	55	12,98	2,64
12:56:00	55	12,98	2,64
12:56:30	55	12,98	2,64
12:57:00	55	12,97	2,65
12:57:30	55	12,97	2,65
12:58:00	55	12,96	2,66
12:58:30	55	12,96	2,66
12:59:00	55	12,96	2,66
12:59:30	55	12,96	2,67
13:00:00	55	12,96	2,67
13:00:30	55	12,95	2,68
13:01:00	55	12,95	2,68
13:01:30	55	12,94	2,69
13:02:00	55	12,94	2,69
13:02:30	55	12,94	2,69
13:03:00	55	12,93	2,70
13:03:30	55	12,93	2,70
13:04:00	55	12,93	2,71
13:04:30	55	12,93	2,71
13:05:00	55	12,93	2,71
13:05:30	55	12,92	2,72
13:06:00	55	12,92	2,72
13:06:30	55	12,91	2,73
13:07:00	55	12,91	2,73
13:07:30	55	12,90	2,74
13:08:00	55	12,90	2,74
13:08:30	55	12,90	2,74
13:09:00	55	12,90	2,75
13:09:30	55	12,90	2,75
13:10:00	55	12,89	2,77
13:10:30	55	12,89	2,77
13:11:00	55	12,88	2,78
13:11:30	55	12,88	2,78
13:12:00	55	12,88	2,78
13:12:30	55	12,88	2,79
13:13:00	55	12,88	2,79
13:13:30	55	12,87	2,80
13:14:00	55	12,87	2,80
13:14:30	55	12,87	2,80
13:15:00	55	12,86	2,81
13:15:30	55	12,86	2,81
13:16:00	55	12,85	2,82
13:16:30	55	12,85	2,82
13:17:00	55	12,84	2,83
13:17:30	55	12,84	2,83
13:18:00	55	12,84	2,84
13:18:30	55	12,84	2,84
13:19:00	55	12,84	2,84
13:19:30	55	12,83	2,85
13:20:00	55	12,83	2,85
13:20:30	55	12,82	2,86
13:21:00	55	12,82	2,86
13:21:30	55	12,81	2,87
13:22:00	55	12,81	2,87
13:22:30	55	12,81	2,88
13:23:00	55	12,81	2,88
13:23:30	55	12,81	2,88
13:24:00	55	12,80	2,89
13:24:30	55	12,80	2,89
13:25:00	55	12,79	2,90
13:25:30	55	12,79	2,90
13:26:00	55	12,79	2,92
13:26:30	55	12,79	2,92
13:27:00	55	12,78	2,93
13:27:30	55	12,78	2,93
13:28:00	55	12,78	2,93
13:28:30	55	12,77	2,94
13:29:00	55	12,77	2,94
13:29:30	55	12,76	2,95
13:30:00	55	12,76	2,95
13:30:30	55	12,75	2,96
13:31:00	55	12,75	2,96
13:31:30	55	12,75	2,97
13:32:00	55	12,75	2,97
13:32:30	55	12,74	2,98
13:33:00	55	12,74	2,98
13:33:30	55	12,74	2,98
13:34:00	55	12,73	2,99
13:34:30	55	12,73	2,99
13:35:00	55	12,72	3,00
13:35:30	55	12,72	3,00
13:36:00	55	12,72	3,02
13:36:30	55	12,72	3,02
13:37:00	55	12,71	3,03
13:37:30	55	12,71	3,03
13:38:00	55	12,70	3,04
13:38:30	55	12,70	3,04
13:39:00	55	12,70	3,04
13:39:30	55	12,70	3,05
13:40:00	55	12,70	3,05
13:40:30	55	12,69	3,06
13:41:00	55	12,69	3,06
13:41:30	55	12,68	3,07
13:42:00	55	12,68	3,07
13:42:30	55	12,67	3,08
13:43:00	55	12,67	3,08
13:43:30	55	12,66	3,10
13:44:00	55	12,66	3,10
13:44:30	55	12,66	3,11
13:45:00	55	12,66	3,11
13:45:30	55	12,66	3,11
13:46:00	55	12,65	3,12
13:46:30	55	12,65	3,12
13:47:00	55	12,64	3,13
13:47:30	55	12,64	3,13
13:48:00	55	12,63	3,14
13:48:30	55	12,63	3,14
13:49:00	55	12,63	3,15
13:49:30	55	12,63	3,15
13:50:00	55	12,62	3,17
13:50:30	55	12,62	3,17
13:51:00	55	12,61	3,18
13:51:30	55	12,61	3,18
13:52:00	55	12,61	3,19
13:52:30	55	12,61	3,19
13:53:00	55	12,61	3,19
13:53:30	55	12,60	3,20
13:54:00	55	12,60	3,20
13:54:30	55	12,59	3,21
13:55:00	55	12,59	3,21
13:55:30	55	12,58	3,23
13:56:00	55	12,58	3,23
13:56:30	55	12,57	3,24
13:57:00	55	12,57	3,24
13:57:30	55	12,57	3,25
13:58:00	55	12,57	3,25
13:58:30	55	12,56	3,26
13:59:00	55	12,56	3,26
13:59:30	55	12,55	3,27
14:00:00	55	12,55	3,27
14:00:30	55	12,54	3,29
14:01:00	55	12,54	3,29
14:01:30	55	12,54	3,30
14:02:00	55	12,54	3,30
14:02:30	55	12,53	3,31
14:03:00	55	12,53	3,31
14:03:30	55	12,52	3,32
14:04:00	55	12,52	3,32
14:04:30	55	12,52	3,32
14:05:00	55	12,52	3,34
14:05:30	55	12,51	3,35
14:06:00	55	12,51	3,35
14:06:30	55	12,51	3,35
14:07:00	55	12,50	3,36
14:07:30	55	12,50	3,36
14:08:00	55	12,49	3,37
14:08:30	55	12,49	3,37
14:09:00	55	12,48	3,39
14:09:30	55	12,48	3,39
14:10:00	55	12,48	3,40
14:10:30	55	12,48	3,40
14:11:00	55	12,47	3,41
14:11:30	55	12,47	3,41
14:12:00	55	12,46	3,42
14:12:30	55	12,46	3,42
14:13:00	55	12,45	3,44
14:13:30	55	12,45	3,44
14:14:00	55	12,45	3,45
14:14:30	55	12,45	3,45
14:15:00	55	12,44	3,46
14:15:30	55	12,44	3,46
14:16:00	55	12,43	3,47
14:16:30	55	12,43	3,47
14:17:00	55	12,43	3,49
14:17:30	55	12,43	3,49
14:18:00	55	12,43	3,49
14:18:30	55	12,42	3,50
14:19:00	55	12,42	3,50
14:19:30	55	12,41	3,51
14:20:00	55	12,41	3,51
14:20:30	55	12,40	3,53
14:21:00	55	12,40	3,53
14:21:30	55	12,39	3,54
14:22:00	55	12,39	3,55
14:22:30	55	12,39	3,55
14:23:00	55	12,38	3,57
14:23:30	55	12,38	3,57
14:24:00	55	12,38	3,57
14:24:30	55	12,37	3,58
14:25:00	55	12,37	3,58
14:25:30	55	12,36	3,59
14:26:00	55	12,36	3,59
14:26:30	55	12,36	3,61
