Repository: ProgWizer/parser

File: project-root/data/Data Acquisition/Data Acquisition/2019 year (140)/19-011 UCA.txt (part 1 of 4)
--Test Summary--
Full Path and File Name	
Instrument Name	UCA Left Cell
Instrument Type	Model 4262 Twin Cell UCA
Instrument Serial Number	
Test Start Date	04.03.2019
Test Start Time	17:16:45
Test Stop Date	06.03.2019
Test Stop Time	17:04:36
Test Length	47:47:51
Final Sample Time Offset	47:47:30
Controller Schedule Name	
Sampling Period	30 seconds
Comments	
Information	WellID	
Information	Customer	RGU
Information	EngName	DENIS
Information	CementClass	G
Information	CementMfr	Ñóõîé Ëîã
Information	Additives	5%MKU+5%DST0+0.3%Floss500+0.2%DPC+0.1%TA100+0.1%LR
Information	Density	1920
Information	BHCT	75
Information	BHST	85
Information	FluidLoss	
Information	JobType	Research
Calculated Value	CS_50	9:32:30
Calculated Value	CS_500	10:32:00
Calculated Value	CS_Time8h	0,00 MPa
Calculated Value	CS_Time12h	11,37 MPa
Calculated Value	CS_Time24h	16,87 MPa
Calculated Value	CS_Time48h	N/A
Calculated Value	CS_Time72h	N/A
Calculated Curve	Compressive Strength	Compressive strength type B (more than 14 lb/gal)
Initial Temperature (°C)	23 °C
Final Temperature (°C)	85 °C
Initial Transit Time (microsec/in)	16,65 microsec/in
Final Transit Time (microsec/in)	8,51 microsec/in
Initial Compressive Strength (MPa)	0,00 MPa
Final Compressive Strength (MPa)	18,52 MPa
--Data--
Time (HH:MM:SS)	Temperature (°C)	Transit Time (microsec/in)	Compressive Strength (MPa)
0:00:00	23	16,65	0,00
0:00:30	23	16,66	0,00
0:01:00	23	16,65	0,00
0:01:30	23	16,65	0,00
0:02:00	1317	16,67	0,00
0:02:30	23	16,68	0,00
0:03:00	23	16,65	0,00
0:03:30	23	16,65	0,00
0:04:00	23	16,66	0,00
0:04:30	24	16,67	0,00
0:05:00	24	16,68	0,00
0:05:30	24	16,66	0,00
0:06:00	24	16,67	0,00
0:06:30	24	16,67	0,00
0:07:00	25	16,68	0,00
0:07:30	25	16,68	0,00
0:08:00	25	16,68	0,00
0:08:30	26	16,68	0,00
0:09:00	26	16,69	0,00
0:09:30	27	16,67	0,00
0:10:00	28	16,67	0,00
0:10:30	28	16,67	0,00
0:11:00	29	16,67	0,00
0:11:30	30	16,66	0,00
0:12:00	30	16,66	0,00
0:12:30	31	16,65	0,00
0:13:00	31	16,65	0,00
0:13:30	32	16,65	0,00
0:14:00	32	16,64	0,00
0:14:30	33	16,63	0,01
0:15:00	34	16,63	0,01
0:15:30	34	16,62	0,01
0:16:00	35	16,62	0,01
0:16:30	36	16,61	0,01
0:17:00	37	16,61	0,01
0:17:30	37	16,60	0,01
0:18:00	38	16,59	0,01
0:18:30	39	16,59	0,01
0:19:00	39	16,58	0,02
0:19:30	40	16,57	0,02
0:20:00	41	16,56	0,02
0:20:30	41	16,55	0,03
0:21:00	42	16,54	0,03
0:21:30	43	16,54	0,03
0:22:00	43	16,52	0,03
0:22:30	44	16,51	0,04
0:23:00	45	16,50	0,04
0:23:30	46	16,50	0,04
0:24:00	47	16,50	0,04
0:24:30	47	16,50	0,04
0:25:00	48	16,50	0,04
0:25:30	49	16,50	0,04
0:26:00	49	16,50	0,04
0:26:30	50	16,45	0,05
0:27:00	50	16,44	0,05
0:27:30	51	16,44	0,05
0:28:00	51	16,43	0,06
0:28:30	52	16,43	0,06
0:29:00	53	16,42	0,06
0:29:30	54	16,42	0,06
0:30:00	54	16,42	0,06
0:30:30	55	16,43	0,06
0:31:00	56	16,43	0,06
0:31:30	57	16,43	0,06
0:32:00	58	16,43	0,06
0:32:30	58	16,43	0,06
0:33:00	59	16,44	0,05
0:33:30	60	16,44	0,05
0:34:00	60	16,46	0,05
0:34:30	61	16,46	0,05
0:35:00	62	16,46	0,05
0:35:30	62	16,47	0,05
0:36:00	63	16,47	0,05
0:36:30	64	16,48	0,05
0:37:00	65	16,48	0,05
0:37:30	65	16,48	0,05
0:38:00	66	16,48	0,05
0:38:30	67	16,48	0,04
0:39:00	67	16,48	0,04
0:39:30	68	16,50	0,04
0:40:00	69	16,50	0,04
0:40:30	69	16,50	0,04
0:41:00	70	16,51	0,04
0:41:30	71	16,52	0,03
0:42:00	71	16,53	0,03
0:42:30	72	16,54	0,03
0:43:00	73	16,54	0,03
0:43:30	73	16,56	0,02
0:44:00	74	16,57	0,02
0:44:30	75	16,59	0,02
0:45:00	75	16,59	0,01
0:45:30	76	16,61	0,01
0:46:00	76	16,62	0,01
0:46:30	77	16,63	0,01
0:47:00	77	16,65	0,00
0:47:30	78	16,65	0,00
0:48:00	78	16,67	0,00
0:48:30	78	16,67	0,00
0:49:00	79	16,68	0,00
0:49:30	79	16,70	0,00
0:50:00	79	16,71	0,00
0:50:30	79	16,72	0,00
0:51:00	79	16,72	0,00
0:51:30	79	16,74	0,00
0:52:00	80	16,75	0,00
0:52:30	80	16,77	0,00
0:53:00	80	16,77	0,00
0:53:30	80	16,78	0,00
0:54:00	80	16,79	0,00
0:54:30	80	16,79	0,00
0:55:00	80	16,80	0,00
0:55:30	80	16,81	0,00
0:56:00	80	16,82	0,00
0:56:30	80	16,84	0,00
0:57:00	79	16,84	0,00
0:57:30	79	16,85	0,00
0:58:00	79	16,86	0,00
0:58:30	79	16,88	0,00
0:59:00	79	16,89	0,00
0:59:30	79	16,89	0,00
1:00:00	79	16,90	0,00
1:00:30	79	16,92	0,00
1:01:00	79	16,90	0,00
1:01:30	79	16,92	0,00
1:02:00	78	16,92	0,00
1:02:30	78	16,92	0,00
1:03:00	78	16,92	0,00
1:03:30	78	16,92	0,00
1:04:00	78	16,93	0,00
1:04:30	78	16,93	0,00
1:05:00	78	16,93	0,00
1:05:30	77	16,92	0,00
1:06:00	77	16,94	0,00
1:06:30	77	16,93	0,00
1:07:00	77	16,93	0,00
1:07:30	77	16,93	0,00
1:08:00	77	16,94	0,00
1:08:30	77	16,94	0,00
1:09:00	77	16,95	0,00
1:09:30	77	16,95	0,00
1:10:00	77	16,96	0,00
1:10:30	77	16,95	0,00
1:11:00	77	16,96	0,00
1:11:30	77	16,96	0,00
1:12:00	77	16,96	0,00
1:12:30	77	16,95	0,00
1:13:00	77	16,97	0,00
1:13:30	77	16,97	0,00
1:14:00	77	16,96	0,00
1:14:30	77	16,96	0,00
1:15:00	77	16,97	0,00
1:15:30	77	16,98	0,00
1:16:00	77	16,98	0,00
1:16:30	77	17,00	0,00
1:17:00	77	16,92	0,00
1:17:30	77	16,92	0,00
1:18:00	77	16,92	0,00
1:18:30	77	16,92	0,00
1:19:00	77	16,93	0,00
1:19:30	77	16,93	0,00
1:20:00	77	16,93	0,00
1:20:30	77	16,94	0,00
1:21:00	77	16,94	0,00
1:21:30	77	16,95	0,00
1:22:00	77	16,94	0,00
1:22:30	77	16,95	0,00
1:23:00	77	16,95	0,00
1:23:30	77	16,98	0,00
1:24:00	77	17,01	0,00
1:24:30	77	17,00	0,00
1:25:00	77	17,00	0,00
1:25:30	77	16,99	0,00
1:26:00	77	17,00	0,00
1:26:30	77	17,00	0,00
1:27:00	77	17,01	0,00
1:27:30	77	17,01	0,00
1:28:00	77	17,02	0,00
1:28:30	77		
1:29:00	77	25,53	0,00
1:29:30	77	25,53	0,00
1:30:00	77	25,53	0,00
1:30:30	77	25,54	0,00
1:31:00	77	25,53	0,00
1:31:30	77	25,54	0,00
1:32:00	77	25,54	0,00
1:32:30	77	25,53	0,00
1:33:00	77	25,54	0,00
1:33:30	77	25,54	0,00
1:34:00	77	25,54	0,00
1:34:30	77	25,54	0,00
1:35:00	77	25,54	0,00
1:35:30	77	25,54	0,00
1:36:00	77	25,54	0,00
1:36:30	77	25,54	0,00
1:37:00	77	25,54	0,00
1:37:30	77	25,54	0,00
1:38:00	77	25,54	0,00
1:38:30	77	25,54	0,00
1:39:00	77	25,54	0,00
1:39:30	77	25,54	0,00
1:40:00	77	25,54	0,00
1:40:30	77	25,55	0,00
1:41:00	77	25,55	0,00
1:41:30	77	25,55	0,00
1:42:00	77	25,55	0,00
1:42:30	77	25,55	0,00
1:43:00	77	25,55	0,00
1:43:30	77	25,56	0,00
1:44:00	77	25,55	0,00
1:44:30	77	25,56	0,00
1:45:00	77	25,56	0,00
1:45:30	77	25,56	0,00
1:46:00	77	25,56	0,00
1:46:30	77	25,56	0,00
1:47:00	77	25,56	0,00
1:47:30	77	25,56	0,00
1:48:00	77	25,56	0,00
1:48:30	78	25,56	0,00
1:49:00	78	25,56	0,00
1:49:30	78	25,56	0,00
1:50:00	78	25,56	0,00
1:50:30	78	25,56	0,00
1:51:00	78	25,56	0,00
1:51:30	78	25,56	0,00
1:52:00	78	25,57	0,00
1:52:30	78	25,57	0,00
1:53:00	78	25,57	0,00
1:53:30	78	25,57	0,00
1:54:00	78	25,57	0,00
1:54:30	78	25,57	0,00
1:55:00	78	25,57	0,00
1:55:30	78	25,57	0,00
1:56:00	78	25,58	0,00
1:56:30	78	25,58	0,00
1:57:00	78	25,58	0,00
1:57:30	78	25,58	0,00
1:58:00	78	25,58	0,00
1:58:30	78	25,58	0,00
1:59:00	78	25,58	0,00
1:59:30	78	25,58	0,00
2:00:00	78	25,58	0,00
2:00:30	78	25,58	0,00
2:01:00	78	25,59	0,00
2:01:30	78	25,58	0,00
2:02:00	78	25,58	0,00
2:02:30	78	25,58	0,00
2:03:00	78	25,58	0,00
2:03:30	78	25,59	0,00
2:04:00	78	25,59	0,00
2:04:30	78	25,59	0,00
2:05:00	78	25,59	0,00
2:05:30	78	25,59	0,00
2:06:00	78	25,59	0,00
2:06:30	78	25,59	0,00
2:07:00	78	25,59	0,00
2:07:30	78	25,59	0,00
2:08:00	78	25,59	0,00
2:08:30	78	25,59	0,00
2:09:00	78	25,59	0,00
2:09:30	78	25,59	0,00
2:10:00	78	25,59	0,00
2:10:30	78	25,59	0,00
2:11:00	78	25,59	0,00
2:11:30	78	25,59	0,00
2:12:00	78	25,59	0,00
2:12:30	78	25,59	0,00
2:13:00	78	25,59	0,00
2:13:30	78	25,59	0,00
2:14:00	78	25,59	0,00
2:14:30	78	25,60	0,00
2:15:00	79	25,59	0,00
2:15:30	79	25,59	0,00
2:16:00	79	25,59	0,00
2:16:30	79	25,59	0,00
2:17:00	79	25,59	0,00
2:17:30	79	25,60	0,00
2:18:00	79	25,60	0,00
2:18:30	79	25,60	0,00
2:19:00	79	25,60	0,00
2:19:30	79	25,60	0,00
2:20:00	79	25,60	0,00
2:20:30	79	25,60	0,00
2:21:00	79	25,60	0,00
2:21:30	79	25,60	0,00
2:22:00	79	25,61	0,00
2:22:30	79	25,60	0,00
2:23:00	79	25,60	0,00
2:23:30	79	25,60	0,00
2:24:00	79	25,60	0,00
2:24:30	79	25,60	0,00
2:25:00	79	25,61	0,00
2:25:30	79	25,61	0,00
2:26:00	79	25,61	0,00
2:26:30	79	25,61	0,00
2:27:00	79	25,60	0,00
2:27:30	79	25,61	0,00
2:28:00	79	25,60	0,00
2:28:30	79	25,61	0,00
2:29:00	79	25,61	0,00
2:29:30	79	25,61	0,00
2:30:00	79	25,61	0,00
2:30:30	79	25,62	0,00
2:31:00	79	25,61	0,00
2:31:30	79	25,61	0,00
2:32:00	79	25,61	0,00
2:32:30	79	25,61	0,00
2:33:00	79	25,61	0,00
2:33:30	79	25,61	0,00
2:34:00	79	25,61	0,00
2:34:30	79	25,61	0,00
2:35:00	79	25,62	0,00
2:35:30	79	25,61	0,00
2:36:00	79	25,61	0,00
2:36:30	79	25,62	0,00
2:37:00	79	25,61	0,00
2:37:30	79	25,62	0,00
2:38:00	79	25,62	0,00
2:38:30	79	25,62	0,00
2:39:00	79	25,62	0,00
2:39:30	79	25,62	0,00
2:40:00	79	25,62	0,00
2:40:30	79	25,62	0,00
2:41:00	80	25,62	0,00
2:41:30	80	25,62	0,00
2:42:00	80	25,62	0,00
2:42:30	80	25,62	0,00
2:43:00	80	25,62	0,00
2:43:30	80	25,62	0,00
2:44:00	80	25,62	0,00
2:44:30	80	25,62	0,00
2:45:00	80	25,62	0,00
2:45:30	80	25,62	0,00
2:46:00	80	25,62	0,00
2:46:30	80	25,62	0,00
2:47:00	80	25,62	0,00
2:47:30	80	25,62	0,00
2:48:00	80	25,62	0,00
2:48:30	80	25,62	0,00
2:49:00	80	25,62	0,00
2:49:30	80	25,62	0,00
2:50:00	80	25,62	0,00
2:50:30	80	25,62	0,00
2:51:00	80	25,62	0,00
2:51:30	80	25,62	0,00
2:52:00	80	25,63	0,00
2:52:30	80	25,63	0,00
2:53:00	80	25,63	0,00
2:53:30	80	25,62	0,00
2:54:00	80	25,63	0,00
2:54:30	80	25,63	0,00
2:55:00	80	25,62	0,00
2:55:30	80	25,63	0,00
2:56:00	80	25,62	0,00
2:56:30	80	25,63	0,00
2:57:00	80	25,63	0,00
2:57:30	80	25,63	0,00
2:58:00	80	25,63	0,00
2:58:30	80	25,64	0,00
2:59:00	80	25,63	0,00
2:59:30	80	25,63	0,00
3:00:00	80	25,63	0,00
3:00:30	80	25,63	0,00
3:01:00	80	25,64	0,00
3:01:30	80	25,63	0,00
3:02:00	80	25,63	0,00
3:02:30	80	25,63	0,00
3:03:00	80	25,64	0,00
3:03:30	80	25,63	0,00
3:04:00	80	25,64	0,00
3:04:30	80	25,64	0,00
3:05:00	81	25,64	0,00
3:05:30	81	25,64	0,00
3:06:00	81	25,64	0,00
3:06:30	81	25,64	0,00
3:07:00	81	25,64	0,00
3:07:30	81	25,64	0,00
3:08:00	81	25,65	0,00
3:08:30	81	25,64	0,00
3:09:00	81	25,64	0,00
3:09:30	81	25,64	0,00
3:10:00	81	25,65	0,00
3:10:30	81	25,64	0,00
3:11:00	81	25,64	0,00
3:11:30	81	25,64	0,00
3:12:00	81	25,65	0,00
3:12:30	81	25,65	0,00
3:13:00	81	25,64	0,00
3:13:30	81	25,65	0,00
3:14:00	81	25,65	0,00
3:14:30	81	25,65	0,00
3:15:00	81	25,65	0,00
3:15:30	81	25,65	0,00
3:16:00	81	25,65	0,00
3:16:30	81	25,65	0,00
3:17:00	81	25,65	0,00
3:17:30	81	25,65	0,00
3:18:00	81	25,65	0,00
3:18:30	81	25,65	0,00
3:19:00	81	25,65	0,00
3:19:30	81	25,65	0,00
3:20:00	81	25,65	0,00
3:20:30	81	25,65	0,00
3:21:00	81	25,65	0,00
3:21:30	81	25,65	0,00
3:22:00	81	25,65	0,00
3:22:30	81	25,65	0,00
3:23:00	81	25,65	0,00
3:23:30	81	25,65	0,00
3:24:00	81	25,65	0,00
3:24:30	81	25,65	0,00
3:25:00	81	25,65	0,00
3:25:30	81	25,65	0,00
3:26:00	81	25,65	0,00
3:26:30	81	25,65	0,00
3:27:00	81	25,65	0,00
3:27:30	81	25,66	0,00
3:28:00	81	25,65	0,00
3:28:30	81	25,66	0,00
3:29:00	81	25,66	0,00
3:29:30	82	17,17	0,00
3:30:00	82	17,18	0,00
3:30:30	82	17,17	0,00
3:31:00	82	17,16	0,00
3:31:30	82	17,18	0,00
3:32:00	82	17,18	0,00
3:32:30	82	17,18	0,00
3:33:00	82	17,17	0,00
3:33:30	82	17,20	0,00
3:34:00	82	17,18	0,00
3:34:30	82	17,18	0,00
3:35:00	82	17,16	0,00
3:35:30	82	17,18	0,00
3:36:00	82	17,20	0,00
3:36:30	82	17,20	0,00
3:37:00	82	17,19	0,00
3:37:30	82	17,19	0,00
3:38:00	82	17,16	0,00
3:38:30	82	17,16	0,00
3:39:00	82	17,18	0,00
3:39:30	82	17,19	0,00
3:40:00	82	17,19	0,00
3:40:30	82	17,17	0,00
3:41:00	82	17,16	0,00
3:41:30	82	17,22	0,00
3:42:00	82	17,18	0,00
3:42:30	82	17,17	0,00
3:43:00	82	17,17	0,00
3:43:30	82	17,18	0,00
3:44:00	82	17,19	0,00
3:44:30	82	17,16	0,00
3:45:00	82	17,17	0,00
3:45:30	82	17,17	0,00
3:46:00	82	17,17	0,00
3:46:30	82	17,17	0,00
3:47:00	82	17,16	0,00
3:47:30	82	17,17	0,00
3:48:00	82	17,19	0,00
3:48:30	82	17,17	0,00
3:49:00	82	17,18	0,00
3:49:30	82	17,17	0,00
3:50:00	82	17,17	0,00
3:50:30	82	17,17	0,00
3:51:00	82	17,16	0,00
3:51:30	82	17,17	0,00
3:52:00	82	17,17	0,00
3:52:30	82	17,16	0,00
3:53:00	82	17,16	0,00
3:53:30	83	17,18	0,00
3:54:00	83	17,17	0,00
3:54:30	83	17,16	0,00
3:55:00	83	17,16	0,00
3:55:30	83	17,17	0,00
3:56:00	83	17,18	0,00
3:56:30	83	17,18	0,00
3:57:00	83	17,16	0,00
3:57:30	83	17,17	0,00
3:58:00	83	17,17	0,00
3:58:30	83	17,17	0,00
3:59:00	83	17,17	0,00
3:59:30	83	17,17	0,00
4:00:00	83	17,20	0,00
4:00:30	83	17,17	0,00
4:01:00	83	17,18	0,00
4:01:30	83	17,16	0,00
4:02:00	83	17,19	0,00
4:02:30	83	17,18	0,00
4:03:00	83	17,17	0,00
4:03:30	83	17,17	0,00
4:04:00	83	17,16	0,00
4:04:30	83	17,18	0,00
4:05:00	83	17,18	0,00
4:05:30	83	17,18	0,00
4:06:00	83	17,17	0,00
4:06:30	83	17,18	0,00
4:07:00	83	17,17	0,00
4:07:30	83	17,16	0,00
4:08:00	83	17,19	0,00
4:08:30	83	17,18	0,00
4:09:00	83	17,18	0,00
4:09:30	83	17,17	0,00
4:10:00	83	17,17	0,00
4:10:30	83	17,18	0,00
4:11:00	83	17,18	0,00
4:11:30	83	17,18	0,00
4:12:00	83	17,18	0,00
4:12:30	83	17,17	0,00
4:13:00	83	17,17	0,00
4:13:30	83	17,17	0,00
4:14:00	83	17,18	0,00
4:14:30	83	17,18	0,00
4:15:00	83	17,17	0,00
4:15:30	83	17,20	0,00
4:16:00	83	17,17	0,00
4:16:30	83	17,18	0,00
4:17:00	84	17,17	0,00
4:17:30	84	17,18	0,00
4:18:00	84	17,18	0,00
4:18:30	84	17,18	0,00
4:19:00	84	17,20	0,00
4:19:30	84	17,20	0,00
4:20:00	84	17,20	0,00
4:20:30	84	17,19	0,00
4:21:00	84	17,19	0,00
4:21:30	84	17,20	0,00
4:22:00	84	17,20	0,00
4:22:30	84	17,20	0,00
4:23:00	84	17,19	0,00
4:23:30	84	17,20	0,00
4:24:00	84	17,20	0,00
4:24:30	84	17,20	0,00
4:25:00	84	17,20	0,00
4:25:30	84	17,20	0,00
4:26:00	84	17,20	0,00
4:26:30	84	17,20	0,00
4:27:00	84	17,20	0,00
4:27:30	84	17,20	0,00
4:28:00	84	17,20	0,00
4:28:30	84	17,20	0,00
4:29:00	84	17,20	0,00
4:29:30	84	17,20	0,00
4:30:00	84	17,20	0,00
4:30:30	84	17,20	0,00
4:31:00	84	17,20	0,00
4:31:30	84	17,20	0,00
4:32:00	84	17,20	0,00
4:32:30	84	17,20	0,00
4:33:00	84	17,20	0,00
4:33:30	84	17,20	0,00
4:34:00	84	17,20	0,00
4:34:30	84	17,19	0,00
4:35:00	84	17,20	0,00
4:35:30	84	17,20	0,00
4:36:00	84	17,20	0,00
4:36:30	84	17,20	0,00
4:37:00	84	17,19	0,00
4:37:30	84	17,20	0,00
4:38:00	84	17,20	0,00
4:38:30	84	17,20	0,00
4:39:00	84	17,20	0,00
4:39:30	84	17,20	0,00
4:40:00	84	17,20	0,00
4:40:30	84	17,20	0,00
4:41:00	85	17,20	0,00
4:41:30	85	17,20	0,00
4:42:00	85	17,21	0,00
4:42:30	85	17,20	0,00
4:43:00	85	17,20	0,00
4:43:30	85	17,21	0,00
4:44:00	85	17,21	0,00
4:44:30	85	17,21	0,00
4:45:00	85	17,21	0,00
4:45:30	85	17,21	0,00
4:46:00	85	17,21	0,00
4:46:30	85	17,20	0,00
4:47:00	85	17,21	0,00
4:47:30	85	17,20	0,00
4:48:00	85	17,21	0,00
4:48:30	85	17,20	0,00
4:49:00	85	17,22	0,00
4:49:30	85	17,21	0,00
4:50:00	85	17,21	0,00
4:50:30	85	17,21	0,00
4:51:00	85	17,21	0,00
4:51:30	85	17,21	0,00
4:52:00	85	17,21	0,00
4:52:30	85	17,21	0,00
4:53:00	85	17,21	0,00
4:53:30	85	17,22	0,00
4:54:00	85	17,22	0,00
4:54:30	85	17,21	0,00
4:55:00	85	17,21	0,00
4:55:30	85	17,22	0,00
4:56:00	85	17,21	0,00
4:56:30	85	17,22	0,00
4:57:00	85	17,21	0,00
4:57:30	85	17,21	0,00
4:58:00	85	17,21	0,00
4:58:30	85	17,21	0,00
4:59:00	85	17,21	0,00
4:59:30	85	17,21	0,00
5:00:00	85	17,22	0,00
5:00:30	85	17,21	0,00
5:01:00	85	17,21	0,00
5:01:30	85	17,21	0,00
5:02:00	85	17,22	0,00
5:02:30	85	17,21	0,00
5:03:00	85	17,22	0,00
5:03:30	85	17,21	0,00
5:04:00	85	17,22	0,00
5:04:30	85	17,21	0,00
5:05:00	85	17,22	0,00
5:05:30	85	17,21	0,00
5:06:00	85	17,21	0,00
5:06:30	85	17,21	0,00
5:07:00	85	17,21	0,00
5:07:30	85	17,21	0,00
5:08:00	85	17,22	0,00
5:08:30	85	17,21	0,00
5:09:00	85	17,21	0,00
5:09:30	85	17,22	0,00
5:10:00	85	17,21	0,00
5:10:30	85	17,22	0,00
5:11:00	85	17,21	0,00
5:11:30	85	17,22	0,00
5:12:00	85	17,21	0,00
5:12:30	85	17,22	0,00
5:13:00	85	17,21	0,00
5:13:30	85	17,21	0,00
5:14:00	85	17,21	0,00
5:14:30	85	17,21	0,00
5:15:00	85	17,21	0,00
5:15:30	85	17,22	0,00
5:16:00	85	17,22	0,00
5:16:30	85	17,21	0,00
5:17:00	85	17,21	0,00
5:17:30	85	17,22	0,00
5:18:00	85	17,21	0,00
5:18:30	85	17,21	0,00
5:19:00	85	17,21	0,00
5:19:30	85	17,21	0,00
5:20:00	85	17,22	0,00
5:20:30	85	17,21	0,00
5:21:00	85	17,21	0,00
5:21:30	85	17,22	0,00
5:22:00	85	17,21	0,00
5:22:30	85	17,22	0,00
5:23:00	85	17,21	0,00
5:23:30	85	17,21	0,00
5:24:00	85	17,22	0,00
5:24:30	85	17,21	0,00
5:25:00	85	17,21	0,00
5:25:30	85	17,22	0,00
5:26:00	85	17,21	0,00
5:26:30	85	17,21	0,00
5:27:00	85	17,21	0,00
5:27:30	85	17,21	0,00
5:28:00	85	17,21	0,00
5:28:30	85	17,21	0,00
5:29:00	85	17,21	0,00
5:29:30	85	17,21	0,00
5:30:00	85	17,21	0,00
5:30:30	85	17,22	0,00
5:31:00	85	17,21	0,00
5:31:30	85	17,21	0,00
5:32:00	85	17,21	0,00
5:32:30	85	17,21	0,00
5:33:00	85	17,21	0,00
5:33:30	85	17,21	0,00
5:34:00	85	17,21	0,00
5:34:30	85	17,20	0,00
5:35:00	85	17,21	0,00
5:35:30	85	17,20	0,00
5:36:00	85	17,21	0,00
5:36:30	85	17,21	0,00
5:37:00	85	17,21	0,00
5:37:30	85	17,21	0,00
5:38:00	85	17,21	0,00
5:38:30	85	17,21	0,00
5:39:00	85	17,21	0,00
5:39:30	85	17,21	0,00
5:40:00	85	17,21	0,00
5:40:30	85	17,21	0,00
5:41:00	85	17,20	0,00
5:41:30	85	17,21	0,00
5:42:00	85	17,21	0,00
5:42:30	85	17,21	0,00
5:43:00	85	17,21	0,00
5:43:30	85	17,20	0,00
5:44:00	85	17,21	0,00
5:44:30	85	17,20	0,00
5:45:00	85	17,21	0,00
5:45:30	85	17,20	0,00
5:46:00	85	17,21	0,00
5:46:30	85	17,20	0,00
5:47:00	85	17,20	0,00
5:47:30	85	17,20	0,00
5:48:00	85	17,21	0,00
5:48:30	85	17,20	0,00
5:49:00	85	17,20	0,00
5:49:30	85	17,20	0,00
5:50:00	85	17,20	0,00
5:50:30	85	17,20	0,00
5:51:00	85	17,20	0,00
5:51:30	85	17,20	0,00
5:52:00	85	17,20	0,00
5:52:30	85	17,21	0,00
5:53:00	85	17,20	0,00
5:53:30	85	17,20	0,00
5:54:00	85	17,20	0,00
5:54:30	85	17,20	0,00
5:55:00	85	17,20	0,00
5:55:30	85	17,20	0,00
5:56:00	85	17,20	0,00
5:56:30	85	17,21	0,00
5:57:00	85	17,20	0,00
5:57:30	85	17,20	0,00
5:58:00	85	17,20	0,00
5:58:30	85	17,20	0,00
5:59:00	85	17,20	0,00
5:59:30	85	17,20	0,00
6:00:00	85	17,20	0,00
6:00:30	85	17,20	0,00
6:01:00	85	17,20	0,00
6:01:30	85	17,20	0,00
6:02:00	85	17,20	0,00
6:02:30	85	17,20	0,00
6:03:00	85	17,20	0,00
6:03:30	85	17,20	0,00
6:04:00	85	17,20	0,00
6:04:30	85	17,20	0,00
6:05:00	85	17,20	0,00
6:05:30	85	17,20	0,00
6:06:00	85	17,20	0,00
6:06:30	85	17,20	0,00
6:07:00	85	17,20	0,00
6:07:30	85	17,20	0,00
6:08:00	85	17,20	0,00
6:08:30	85	17,20	0,00
6:09:00	85	17,20	0,00
6:09:30	85	17,20	0,00
6:10:00	85	17,20	0,00
6:10:30	85	17,20	0,00
6:11:00	85	17,20	0,00
6:11:30	85	17,20	0,00
6:12:00	85	17,20	0,00
6:12:30	85	17,20	0,00
6:13:00	85	17,20	0,00
6:13:30	85	17,20	0,00
6:14:00	85	17,20	0,00
6:14:30	85	17,19	0,00
6:15:00	85	17,19	0,00
6:15:30	85	17,19	0,00
6:16:00	85	17,20	0,00
6:16:30	85	17,19	0,00
6:17:00	85	17,20	0,00
6:17:30	85	17,20	0,00
6:18:00	85	17,20	0,00
6:18:30	85	17,19	0,00
6:19:00	85	17,19	0,00
6:19:30	85	17,19	0,00
6:20:00	85	17,19	0,00
6:20:30	85	17,20	0,00
6:21:00	85	17,19	0,00
6:21:30	85	17,19	0,00
6:22:00	85	17,19	0,00
6:22:30	85	17,19	0,00
6:23:00	85	17,19	0,00
6:23:30	85	17,19	0,00
6:24:00	85	17,19	0,00
6:24:30	85	17,19	0,00
6:25:00	85	17,19	0,00
6:25:30	85	17,19	0,00
6:26:00	85	17,18	0,00
6:26:30	85	17,18	0,00
6:27:00	85	17,18	0,00
6:27:30	85	17,18	0,00
6:28:00	85	17,18	0,00
6:28:30	85	17,17	0,00
6:29:00	85	17,17	0,00
6:29:30	85	17,17	0,00
6:30:00	85	17,17	0,00
6:30:30	85	17,17	0,00
6:31:00	85	17,17	0,00
6:31:30	85	17,17	0,00
6:32:00	85	17,16	0,00
6:32:30	85	17,17	0,00
6:33:00	85	17,16	0,00
6:33:30	85	17,17	0,00
6:34:00	85	17,16	0,00
6:34:30	85	17,16	0,00
6:35:00	85	17,16	0,00
6:35:30	85	17,16	0,00
6:36:00	85	17,16	0,00
6:36:30	85	17,16	0,00
6:37:00	85	17,16	0,00
6:37:30	85	17,16	0,00
6:38:00	85	17,16	0,00
6:38:30	85	17,16	0,00
6:39:00	85	17,16	0,00
6:39:30	85	17,16	0,00
6:40:00	85	17,16	0,00
6:40:30	85	17,16	0,00
6:41:00	85	17,16	0,00
6:41:30	85	17,16	0,00
6:42:00	85	17,16	0,00
6:42:30	85	17,15	0,00
6:43:00	85	17,16	0,00
6:43:30	85	17,15	0,00
6:44:00	85	17,15	0,00
6:44:30	85	17,15	0,00
6:45:00	85	17,15	0,00
6:45:30	85	17,15	0,00
6:46:00	85	17,15	0,00
6:46:30	85	17,15	0,00
6:47:00	85	17,15	0,00
6:47:30	85	17,14	0,00
6:48:00	85	17,15	0,00
6:48:30	85	17,14	0,00
6:49:00	85	17,14	0,00
6:49:30	85	17,14	0,00
6:50:00	85	17,14	0,00
6:50:30	85	17,14	0,00
6:51:00	85	17,14	0,00
6:51:30	85	17,14	0,00
6:52:00	85	17,14	0,00
6:52:30	85	17,13	0,00
6:53:00	85	17,14	0,00
6:53:30	85	17,13	0,00
6:54:00	85	17,13	0,00
6:54:30	85	17,13	0,00
6:55:00	85	17,13	0,00
6:55:30	85	17,13	0,00
6:56:00	85	17,13	0,00
6:56:30	85	17,13	0,00
6:57:00	85	17,13	0,00
6:57:30	85	17,13	0,00
6:58:00	85	17,13	0,00
6:58:30	85	17,13	0,00
6:59:00	85	17,13	0,00
6:59:30	85	17,13	0,00
7:00:00	85	17,13	0,00
7:00:30	85	17,13	0,00
7:01:00	85	17,12	0,00
7:01:30	85	17,13	0,00
7:02:00	85	17,12	0,00
7:02:30	85	17,12	0,00
7:03:00	85	17,12	0,00
7:03:30	85	17,12	0,00
7:04:00	85	17,12	0,00
7:04:30	85	17,12	0,00
7:05:00	85	17,12	0,00
7:05:30	85	17,12	0,00
7:06:00	85	17,11	0,00
7:06:30	85	17,11	0,00
7:07:00	85	17,11	0,00
7:07:30	85	17,11	0,00
7:08:00	85	17,11	0,00
7:08:30	85	17,11	0,00
7:09:00	85	17,11	0,00
7:09:30	85	17,11	0,00
7:10:00	85	17,11	0,00
7:10:30	85	17,11	0,00
7:11:00	85	17,11	0,00
7:11:30	85	17,10	0,00
7:12:00	85	17,10	0,00
7:12:30	85	17,10	0,00
7:13:00	85	17,10	0,00
7:13:30	85	17,10	0,00
7:14:00	85	17,10	0,00
7:14:30	85	17,10	0,00
7:15:00	85	17,10	0,00
7:15:30	85	17,10	0,00
7:16:00	85	17,10	0,00
7:16:30	85	17,10	0,00
7:17:00	85	17,10	0,00
7:17:30	85	17,10	0,00
7:18:00	85	17,10	0,00
7:18:30	85	17,09	0,00
7:19:00	85	17,10	0,00
7:19:30	85	17,10	0,00
7:20:00	85	17,09	0,00
7:20:30	85	17,09	0,00
7:21:00	85	17,09	0,00
7:21:30	85	17,09	0,00
7:22:00	85	17,09	0,00
7:22:30	85	17,09	0,00
7:23:00	85	17,08	0,00
7:23:30	85	17,08	0,00
7:24:00	85	17,08	0,00
7:24:30	85	17,08	0,00
7:25:00	85	17,08	0,00
7:25:30	85	17,08	0,00
7:26:00	85	17,08	0,00
7:26:30	85	17,08	0,00
7:27:00	85	17,07	0,00
7:27:30	85	17,07	0,00
7:28:00	85	17,07	0,00
7:28:30	85	17,07	0,00
7:29:00	85	17,07	0,00
7:29:30	85	17,07	0,00
7:30:00	85	17,07	0,00
7:30:30	85	17,07	0,00
7:31:00	85	17,07	0,00
7:31:30	85	17,07	0,00
7:32:00	85	17,07	0,00
7:32:30	85	17,07	0,00
7:33:00	85	17,07	0,00
7:33:30	85	17,07	0,00
7:34:00	85	17,07	0,00
7:34:30	85	17,06	0,00
7:35:00	85	17,06	0,00
7:35:30	85	17,06	0,00
7:36:00	85	17,06	0,00
7:36:30	85	17,06	0,00
7:37:00	85	17,06	0,00
7:37:30	85	17,05	0,00
7:38:00	85	17,05	0,00
7:38:30	85	17,05	0,00
7:39:00	85	17,05	0,00
7:39:30	85	17,05	0,00
7:40:00	85	17,05	0,00
7:40:30	85	17,04	0,00
7:41:00	85	17,04	0,00
7:41:30	85	17,04	0,00
7:42:00	85	17,04	0,00
7:42:30	85	17,04	0,00
7:43:00	85	17,04	0,00
7:43:30	85	17,04	0,00
7:44:00	85	17,04	0,00
7:44:30	85	17,04	0,00
7:45:00	85	17,04	0,00
7:45:30	85	17,04	0,00
7:46:00	85	17,03	0,00
7:46:30	85	17,03	0,00
7:47:00	85	17,03	0,00
7:47:30	85	17,03	0,00
7:48:00	85	17,03	0,00
7:48:30	85	17,02	0,00
7:49:00	85	17,02	0,00
7:49:30	85	17,02	0,00
7:50:00	85	17,02	0,00
7:50:30	85	17,02	0,00
7:51:00	85	17,02	0,00
7:51:30	85	17,02	0,00
7:52:00	85	17,02	0,00
7:52:30	85	17,02	0,00
7:53:00	85	17,02	0,00
7:53:30	85	17,01	0,00
7:54:00	85	17,01	0,00
7:54:30	85	17,01	0,00
7:55:00	85	17,01	0,00
7:55:30	85	17,01	0,00
7:56:00	85	17,01	0,00
7:56:30	85	17,00	0,00
7:57:00	85	17,00	0,00
7:57:30	85	17,00	0,00
7:58:00	85	17,00	0,00
7:58:30	85	16,99	0,00
7:59:00	85	16,99	0,00
7:59:30	85	16,99	0,00
8:00:00	85	16,99	0,00
8:00:30	85	16,98	0,00
8:01:00	85	16,98	0,00
8:01:30	85	16,98	0,00
8:02:00	85	16,98	0,00
8:02:30	85	16,98	0,00
8:03:00	85	16,98	0,00
8:03:30	85	16,98	0,00
8:04:00	85	16,98	0,00
8:04:30	85	16,97	0,00
8:05:00	85	16,97	0,00
8:05:30	85	16,96	0,00
8:06:00	85	16,96	0,00
8:06:30	85	16,96	0,00
8:07:00	85	16,96	0,00
8:07:30	85	16,95	0,00
8:08:00	85	16,95	0,00
8:08:30	85	16,95	0,00
8:09:00	85	16,95	0,00
8:09:30	85	16,95	0,00
8:10:00	85	16,95	0,00
8:10:30	85	16,95	0,00
8:11:00	85	16,94	0,00
8:11:30	85	16,94	0,00
8:12:00	85	16,94	0,00
8:12:30	85	16,93	0,00
8:13:00	85	16,93	0,00
8:13:30	85	16,93	0,00
8:14:00	85	16,92	0,00
8:14:30	85	16,93	0,00
8:15:00	85	16,92	0,00
8:15:30	85	16,92	0,00
8:16:00	85	16,92	0,00
8:16:30	85	16,92	0,00
8:17:00	85	16,92	0,00
8:17:30	85	16,91	0,00
8:18:00	85	16,91	0,00
8:18:30	85	16,90	0,00
8:19:00	85	16,90	0,00
8:19:30	85	16,90	0,00
8:20:00	85	16,89	0,00
8:20:30	85	16,89	0,00
8:21:00	85	16,89	0,00
8:21:30	85	16,89	0,00
8:22:00	85	16,88	0,00
8:22:30	85	16,88	0,00
8:23:00	85	16,88	0,00
8:23:30	85	16,88	0,00
8:24:00	85	16,87	0,00
8:24:30	85	16,87	0,00
8:25:00	85	16,86	0,00
8:25:30	85	16,86	0,00
8:26:00	85	16,86	0,00
8:26:30	85	16,86	0,00
8:27:00	85	16,85	0,00
8:27:30	85	16,85	0,00
8:28:00	85	16,85	0,00
8:28:30	85	16,84	0,00
8:29:00	85	16,84	0,00
8:29:30	85	16,84	0,00
8:30:00	85	16,84	0,00
8:30:30	85	16,83	0,00
8:31:00	85	16,82	0,00
8:31:30	85	16,82	0,00
8:32:00	85	16,81	0,00
8:32:30	85	16,81	0,00
8:33:00	85	16,80	0,00
8:33:30	85	16,80	0,00
8:34:00	85	16,80	0,00
8:34:30	85	16,80	0,00
8:35:00	85	16,79	0,00
8:35:30	85	16,78	0,00
8:36:00	85	16,78	0,00
8:36:30	85	16,78	0,00
8:37:00	85	16,78	0,00
8:37:30	85	16,77	0,00
8:38:00	85	16,77	0,00
8:38:30	85	16,76	0,00
8:39:00	85	16,75	0,00
8:39:30	85	16,75	0,00
8:40:00	85	16,74	0,00
8:40:30	85	16,74	0,00
8:41:00	85	16,74	0,00
8:41:30	85	16,73	0,00
8:42:00	85	16,72	0,00
8:42:30	85	16,72	0,00
8:43:00	85	16,71	0,00
8:43:30	85	16,71	0,00
8:44:00	85	16,70	0,00
8:44:30	85	16,70	0,00
8:45:00	85	16,69	0,00
8:45:30	85	16,69	0,00
8:46:00	85	16,68	0,00
8:46:30	85	16,68	0,00
8:47:00	85	16,67	0,00
8:47:30	85	16,66	0,00
8:48:00	85	16,65	0,00
8:48:30	85	16,65	0,00
8:49:00	85	16,65	0,00
8:49:30	85	16,64	0,00
8:50:00	85	16,63	0,01
8:50:30	85	16,62	0,01
8:51:00	85	16,62	0,01
8:51:30	85	16,62	0,01
8:52:00	85	16,61	0,01
8:52:30	85	16,60	0,01
8:53:00	85	16,59	0,01
8:53:30	85	16,59	0,02
8:54:00	85	16,58	0,02
8:54:30	85	16,57	0,02
8:55:00	85	16,56	0,02
8:55:30	85	16,56	0,02
8:56:00	85	16,55	0,03
8:56:30	85	16,54	0,03
8:57:00	85	16,54	0,03
8:57:30	85	16,53	0,03
8:58:00	85	16,51	0,04
8:58:30	85	16,51	0,04
8:59:00	85	16,50	0,04
8:59:30	85	16,48	0,04
9:00:00	85	16,48	0,05
9:00:30	85	16,48	0,05
9:01:00	85	16,46	0,05
9:01:30	85	16,45	0,05
9:02:00	85	16,44	0,05
9:02:30	85	16,44	0,05
9:03:00	85	16,43	0,06
9:03:30	85	16,42	0,06
9:04:00	85	16,41	0,06
9:04:30	85	16,41	0,06
9:05:00	85	16,39	0,07
9:05:30	85	16,36	0,07
9:06:00	85	16,35	0,08
9:06:30	85	16,34	0,08
9:07:00	85	16,32	0,08
9:07:30	85	16,32	0,09
9:08:00	85	16,30	0,09
9:08:30	85	16,29	0,10
9:09:00	85	16,28	0,10
9:09:30	85	16,27	0,10
9:10:00	85	16,26	0,10
9:10:30	85	16,25	0,11
9:11:00	85	16,23	0,11
9:11:30	85	16,22	0,11
9:12:00	85	16,21	0,12
9:12:30	85	16,19	0,12
9:13:00	85	16,18	0,13
9:13:30	85	16,17	0,13
9:14:00	85	16,15	0,13
9:14:30	85	16,14	0,14
9:15:00	85	16,12	0,14
9:15:30	85	16,11	0,14
9:16:00	85	16,09	0,15
9:16:30	85	16,08	0,15
9:17:00	85	16,07	0,16
9:17:30	85	16,05	0,16
9:18:00	85	16,03	0,17
9:18:30	85	16,02	0,17
9:19:00	85	16,00	0,18
9:19:30	85	15,99	0,18
9:20:00	85	15,96	0,19
9:20:30	85	15,96	0,19
9:21:00	85	15,93	0,20
9:21:30	85	15,92	0,20
9:22:00	85	15,90	0,21
9:22:30	85	15,89	0,21
9:23:00	85	15,87	0,22
9:23:30	85	15,84	0,23
9:24:00	85	15,82	0,23
9:24:30	85	15,81	0,24
9:25:00	85	15,79	0,25
9:25:30	85	15,77	0,25
9:26:00	85	15,75	0,26
9:26:30	85	15,72	0,27
9:27:00	85	15,70	0,27
9:27:30	85	15,68	0,28
9:28:00	85	15,66	0,29
9:28:30	85	15,64	0,29
9:29:00	85	15,61	0,30
9:29:30	85	15,60	0,31
9:30:00	85	15,57	0,32
9:30:30	85	15,55	0,33
9:31:00	85	15,52	0,34
9:31:30	85	15,50	0,34
9:32:00	85	15,48	0,35
9:32:30	85	15,45	0,36
9:33:00	85	15,42	0,37
9:33:30	85	15,40	0,38
9:34:00	85	15,37	0,39
9:34:30	85	15,35	0,40
9:35:00	85	15,32	0,41
9:35:30	85	15,30	0,42
9:36:00	85	15,27	0,43
9:36:30	85	15,24	0,44
9:37:00	85	15,21	0,45
9:37:30	85	15,18	0,47
9:38:00	85	15,15	0,48
9:38:30	85	15,13	0,49
9:39:00	85	15,10	0,50
9:39:30	85	15,07	0,51
9:40:00	85	15,04	0,53
9:40:30	85	15,01	0,54
9:41:00	85	14,98	0,55
9:41:30	85	14,95	0,56
9:42:00	85	14,92	0,58
9:42:30	85	14,89	0,59
9:43:00	85	14,86	0,61
9:43:30	85	14,83	0,62
9:44:00	85	14,80	0,64
9:44:30	85	14,77	0,65
9:45:00	85	14,73	0,67
9:45:30	85	14,70	0,68
9:46:00	85	14,67	0,70
9:46:30	85	14,64	0,71
9:47:00	85	14,60	0,73
9:47:30	85	14,57	0,75
9:48:00	85	14,54	0,76
9:48:30	85	14,51	0,78
9:49:00	85	14,47	0,80
9:49:30	85	14,44	0,82
9:50:00	85	14,40	0,84
9:50:30	85	14,38	0,85
9:51:00	85	14,34	0,87
9:51:30	85	14,31	0,89
9:52:00	85	14,27	0,91
9:52:30	85	14,23	0,93
9:53:00	85	14,20	0,95
9:53:30	85	14,17	0,97
9:54:00	85	14,13	0,99
9:54:30	85	14,10	1,01
9:55:00	85	14,06	1,04
9:55:30	85	14,03	1,06
9:56:00	85	13,99	1,08
9:56:30	85	13,96	1,10
9:57:00	85	13,92	1,13
9:57:30	85	13,89	1,15
9:58:00	85	13,86	1,17
9:58:30	85	13,82	1,20
9:59:00	85	13,79	1,22
9:59:30	85	13,75	1,24
10:00:00	85	13,71	1,27
10:00:30	85	13,68	1,29
10:01:00	85	13,65	1,32
10:01:30	85	13,62	1,34
10:02:00	85	13,58	1,37
10:02:30	85	13,54	1,40
10:03:00	85	13,51	1,42
10:03:30	85	13,48	1,45
10:04:00	85	13,44	1,48
10:04:30	85	13,41	1,51
10:05:00	85	13,37	1,54
10:05:30	85	13,33	1,57
10:06:00	85	13,31	1,59
10:06:30	85	13,27	1,62
10:07:00	85	13,23	1,65
10:07:30	85	13,20	1,68
10:08:00	85	13,18	1,71
10:08:30	85	13,14	1,73
10:09:00	85	13,11	1,77
10:09:30	85	13,08	1,80
10:10:00	85	13,04	1,83
10:10:30	85	13,01	1,86
10:11:00	85	12,97	1,90
10:11:30	85	12,93	1,94
10:12:00	85	12,90	1,97
10:12:30	85	12,88	2,00
10:13:00	85	12,84	2,04
10:13:30	85	12,81	2,07
10:14:00	85	12,77	2,11
10:14:30	85	12,74	2,14
10:15:00	85	12,71	2,17
10:15:30	85	12,68	2,21
10:16:00	85	12,65	2,24
10:16:30	85	12,62	2,27
10:17:00	85	12,58	2,32
10:17:30	85	12,55	2,35
10:18:00	85	12,52	2,39
10:18:30	85	12,49	2,43
10:19:00	85	12,46	2,46
10:19:30	85	12,43	2,50
10:20:00	85	12,40	2,54
10:20:30	85	12,38	2,57
10:21:00	85	12,33	2,63
10:21:30	85	12,30	2,67
10:22:00	85	12,27	2,70
10:22:30	85	12,25	2,75
10:23:00	85	12,21	2,79
10:23:30	85	12,18	2,83
10:24:00	85	12,16	2,86
10:24:30	85	12,13	2,90
10:25:00	85	12,10	2,95
10:25:30	85	12,08	2,98
10:26:00	85	12,05	3,02
10:26:30	85	12,02	3,07
10:27:00	85	12,00	3,10
10:27:30	85	11,97	3,15
10:28:00	85	11,95	3,18
10:28:30	85	11,91	3,23
10:29:00	85	11,89	3,27
10:29:30	85	11,86	3,32
10:30:00	85	11,83	3,37
10:30:30	85	11,82	3,39
10:31:00	85	11,79	3,43
10:31:30	85	11,76	3,49
10:32:00	85	11,73	3,53
10:32:30	85	11,70	3,58
10:33:00	85	11,69	3,61
10:33:30	85	11,66	3,66
10:34:00	85	11,64	3,70
10:34:30	85	11,61	3,76
10:35:00	85	11,59	3,80
10:35:30	85	11,56	3,84
10:36:00	85	11,53	3,90
10:36:30	85	11,51	3,94
10:37:00	85	11,48	4,00
10:37:30	85	11,46	4,04
10:38:00	85	11,43	4,09
10:38:30	85	11,41	4,13
10:39:00	85	11,39	4,18
10:39:30	85	11,36	4,24
10:40:00	85	11,33	4,31
10:40:30	85	11,31	4,35
10:41:00	85	11,29	4,39
10:41:30	85	11,26	4,45
10:42:00	85	11,24	4,50
10:42:30	85	11,23	4,53
10:43:00	85	11,20	4,60
10:43:30	85	11,17	4,65
10:44:00	85	11,15	4,70
10:44:30	85	11,13	4,75
10:45:00	85	11,11	4,81
10:45:30	85	11,08	4,86
10:46:00	85	11,06	4,91
10:46:30	85	11,05	4,95
10:47:00	85	11,02	5,02
10:47:30	85	10,99	5,08
10:48:00	85	10,97	5,14
10:48:30	85	10,95	5,18
10:49:00	85	10,93	5,23
10:49:30	85	10,91	5,29
10:50:00	85	10,89	5,35
10:50:30	85	10,86	5,41
10:51:00	85	10,85	5,45
10:51:30	85	10,83	5,51
10:52:00	85	10,81	5,55
10:52:30	85	10,79	5,61
10:53:00	85	10,77	5,68
10:53:30	85	10,75	5,72
10:54:00	85	10,73	5,78
10:54:30	85	10,71	5,85
10:55:00	85	10,69	5,89
10:55:30	85	10,68	5,94
10:56:00	85	10,66	6,00
10:56:30	85	10,64	6,05
10:57:00	85	10,62	6,11
10:57:30	85	10,60	6,16
10:58:00	85	10,59	6,21
10:58:30	85	10,56	6,30
10:59:00	85	10,54	6,35
10:59:30	85	10,53	6,39
11:00:00	85	10,50	6,47
11:00:30	85	10,50	6,49
11:01:00	85	10,48	6,56
11:01:30	85	10,46	6,61
11:02:00	85	10,45	6,66
11:02:30	85	10,43	6,71
11:03:00	85	10,41	6,76
11:03:30	85	10,40	6,81
11:04:00	85	10,38	6,87
11:04:30	85	10,37	6,92
11:05:00	85	10,36	6,97
11:05:30	85	10,33	7,05
11:06:00	85	10,32	7,08
11:06:30	85	10,31	7,13
11:07:00	85	10,29	7,18
11:07:30	85	10,28	7,24
11:08:00	85	10,27	7,29
11:08:30	85	10,25	7,35
11:09:00	85	10,23	7,40
11:09:30	85	10,23	7,43
11:10:00	85	10,21	7,49
11:10:30	85	10,20	7,55
11:11:00	85	10,19	7,57
11:11:30	85	10,18	7,63
11:12:00	85	10,16	7,69
11:12:30	85	10,15	7,72
11:13:00	85	10,14	7,78
11:13:30	85	10,12	7,84
11:14:00	85	10,11	7,90
11:14:30	85	10,10	7,93
11:15:00	85	10,09	7,99
11:15:30	85	10,08	8,02
11:16:00	85	10,06	8,08
11:16:30	85	10,05	8,11
11:17:00	85	10,04	8,17
11:17:30	85	10,03	8,23
11:18:00	85	10,02	8,27
11:18:30	85	10,01	8,30
11:19:00	85	10,00	8,36
11:19:30	85	9,99	8,39
11:20:00	85	9,97	8,46
11:20:30	85	9,96	8,49
11:21:00	85	9,96	8,52
11:21:30	85	9,94	8,59
11:22:00	85	9,93	8,62
11:22:30	85	9,92	8,69
11:23:00	85	9,91	8,72
11:23:30	85	9,90	8,75
11:24:00	85	9,90	8,79
11:24:30	85	9,88	8,86
11:25:00	85	9,88	8,89
11:25:30	85	9,87	8,92
11:26:00	85	9,85	8,99
11:26:30	84	9,84	9,03
11:27:00	85	9,84	9,06
11:27:30	85	9,83	9,10
11:28:00	85	9,82	9,13
11:28:30	85	9,82	9,17
11:29:00	85	9,80	9,24
11:29:30	85	9,79	9,28
11:30:00	85	9,79	9,31
11:30:30	85	9,78	9,35
11:31:00	85	9,77	9,38
11:31:30	85	9,75	9,46
11:32:00	85	9,75	9,46
11:32:30	85	9,75	9,49
11:33:00	85	9,74	9,53
11:33:30	85	9,73	9,60
11:34:00	85	9,72	9,64
11:34:30	85	9,72	9,64
11:35:00	85	9,70	9,72
11:35:30	85	9,70	9,76
11:36:00	85	9,69	9,79
11:36:30	85	9,69	9,79
11:37:00	85	9,67	9,87
11:37:30	85	9,66	9,91
11:38:00	85	9,66	9,91
11:38:30	85	9,66	9,95
11:39:00	85	9,65	9,99
11:39:30	85	9,64	10,02
11:40:00	85	9,64	10,06
11:40:30	85	9,63	10,10
11:41:00	85	9,62	10,14
11:41:30	85	9,61	10,18
11:42:00	85	9,61	10,22
11:42:30	85	9,61	10,22
11:43:00	85	9,60	10,26
11:43:30	85	9,58	10,34
11:44:00	85	9,57	10,38
11:44:30	85	9,57	10,42
11:45:00	85	9,56	10,47
11:45:30	85	9,56	10,47
11:46:00	85	9,55	10,51
11:46:30	85	9,55	10,55
11:47:00	85	9,54	10,59
11:47:30	85	9,53	10,63
11:48:00	85	9,52	10,67
11:48:30	85	9,52	10,67
11:49:00	85	9,52	10,71
11:49:30	85	9,51	10,76
11:50:00	85	9,50	10,80
11:50:30	85	9,50	10,80
11:51:00	85	9,49	10,84
11:51:30	85	9,49	10,84
11:52:00	85	9,48	10,93
11:52:30	85	9,48	10,93
11:53:00	85	9,47	10,97
11:53:30	85	9,46	11,01
11:54:00	85	9,45	11,06
11:54:30	85	9,45	11,06
11:55:00	85	9,45	11,10
11:55:30	85	9,45	11,10
11:56:00	85	9,44	11,15
11:56:30	85	9,43	11,19
11:57:00	85	9,43	11,19
11:57:30	85	9,43	11,23
11:58:00	85	9,42	11,28
11:58:30	85	9,42	11,28
11:59:00	85	9,41	11,32
11:59:30	85	9,40	11,37
12:00:00	85	9,40	11,37
12:00:30	85	9,39	11,41
12:01:00	85	9,39	11,46
12:01:30	85	9,39	11,46
12:02:00	85	9,38	11,50
12:02:30	85	9,38	11,50
12:03:00	85	9,37	11,55
12:03:30	85	9,37	11,55
12:04:00	85	9,36	11,60
12:04:30	85	9,36	11,64
12:05:00	85	9,36	11,64
12:05:30	85	9,35	11,69
12:06:00	85	9,35	11,69
12:06:30	85	9,35	11,69
12:07:00	85	9,34	11,74
12:07:30	85	9,34	11,78
12:08:00	85	9,34	11,78
12:08:30	85	9,33	11,83
12:09:00	85	9,33	11,83
12:09:30	85	9,32	11,88
12:10:00	85	9,32	11,88
12:10:30	85	9,31	11,92
12:11:00	85	9,31	11,92
12:11:30	85	9,30	11,97
12:12:00	85	9,30	11,97
12:12:30	85	9,30	11,97
12:13:00	85	9,30	12,02
12:13:30	85	9,30	12,02
12:14:00	85	9,29	12,07
12:14:30	85	9,28	12,12
12:15:00	85	9,28	12,12
12:15:30	85	9,28	12,12
12:16:00	85	9,27	12,16
12:16:30	85	9,27	12,16
12:17:00	85	9,27	12,21
12:17:30	85	9,27	12,21
12:18:00	85	9,27	12,21
12:18:30	85	9,26	12,26
12:19:00	85	9,26	12,26
12:19:30	85	9,26	12,26
12:20:00	85	9,25	12,31
12:20:30	85	9,25	12,31
12:21:00	85	9,25	12,36
12:21:30	85	9,25	12,36
12:22:00	85	9,25	12,36
12:22:30	85	9,24	12,41
12:23:00	85	9,24	12,41
12:23:30	85	9,24	12,41
12:24:00	85	9,23	12,46
12:24:30	85	9,23	12,46
12:25:00	85	9,23	12,46
12:25:30	85	9,23	12,46
12:26:00	85	9,22	12,51
12:26:30	85	9,22	12,51
12:27:00	85	9,21	12,56
12:27:30	85	9,21	12,56
12:28:00	85	9,21	12,56
12:28:30	85	9,21	12,61
12:29:00	85	9,21	12,61
12:29:30	85	9,21	12,61
12:30:00	85	9,20	12,66
12:30:30	85	9,20	12,66
12:31:00	85	9,20	12,66
12:31:30	85	9,19	12,71
12:32:00	85	9,19	12,71
12:32:30	85	9,19	12,71
12:33:00	85	9,19	12,71
12:33:30	85	9,18	12,76
12:34:00	85	9,18	12,76
12:34:30	85	9,18	12,76
12:35:00	85	9,18	12,82
12:35:30	85	9,18	12,82
12:36:00	85	9,18	12,82
12:36:30	85	9,18	12,82
12:37:00	85	9,17	12,87
12:37:30	85	9,17	12,87
12:38:00	85	9,17	12,87
12:38:30	85	9,17	12,87
12:39:00	85	9,16	12,92
12:39:30	85	9,16	12,92
12:40:00	85	9,16	12,92
12:40:30	85	9,16	12,92
12:41:00	85	9,16	12,97
12:41:30	85	9,16	12,97
12:42:00	85	9,16	12,97
12:42:30	85	9,16	12,97
12:43:00	85	9,15	13,02
12:43:30	85	9,15	13,02
12:44:00	85	9,15	13,02
12:44:30	85	9,15	13,02
12:45:00	85	9,15	13,02
12:45:30	85	9,15	13,02
12:46:00	85	9,14	13,08
12:46:30	85	9,14	13,08
12:47:00	85	9,14	13,08
12:47:30	85	9,13	13,13
12:48:00	85	9,13	13,13
12:48:30	85	9,13	13,13
12:49:00	85	9,13	13,13
12:49:30	85	9,13	13,18
12:50:00	85	9,13	13,18
12:50:30	85	9,13	13,18
12:51:00	85	9,13	13,18
12:51:30	85	9,13	13,18
12:52:00	85	9,13	13,18
12:52:30	85	9,12	13,24
12:53:00	85	9,12	13,24
12:53:30	85	9,12	13,24
12:54:00	85	9,12	13,24
12:54:30	85	9,12	13,24
12:55:00	85	9,12	13,24
12:55:30	85	9,11	13,29
12:56:00	85	9,11	13,29
12:56:30	85	9,11	13,29
12:57:00	85	9,10	13,34
12:57:30	85	9,10	13,34
12:58:00	85	9,10	13,34
12:58:30	85	9,10	13,34
12:59:00	85	9,10	13,34
12:59:30	84	9,10	13,34
13:00:00	85	9,10	13,34
13:00:30	85	9,10	13,34
13:01:00	85	9,09	13,40
13:01:30	85	9,09	13,40
13:02:00	85	9,09	13,40
13:02:30	85	9,10	13,34
13:03:00	85	9,10	13,34
13:03:30	85	9,10	13,34
13:04:00	85	9,09	13,40
13:04:30	85	9,09	13,40
13:05:00	85	9,09	13,40
13:05:30	85	9,09	13,45
13:06:00	85	9,09	13,45
13:06:30	85	9,09	13,45
13:07:00	85	9,08	13,51
13:07:30	85	9,08	13,51
13:08:00	85	9,08	13,51
13:08:30	85	9,08	13,51
13:09:00	85	9,08	13,51
13:09:30	85	9,08	13,51
13:10:00	85	9,07	13,56
13:10:30	85	9,07	13,56
13:11:00	85	9,07	13,56
13:11:30	85	9,07	13,56
13:12:00	85	9,07	13,56
13:12:30	85	9,07	13,62
13:13:00	85	9,07	13,62
13:13:30	85	9,07	13,62
13:14:00	85	9,07	13,62
13:14:30	85	9,07	13,62
13:15:00	85	9,07	13,62
13:15:30	85	9,06	13,67
13:16:00	85	9,06	13,67
13:16:30	85	9,06	13,67
13:17:00	85	9,06	13,67
13:17:30	85	9,06	13,67
13:18:00	85	9,06	13,67
13:18:30	85	9,06	13,67
13:19:00	85	9,06	13,67
13:19:30	85	9,05	13,73
13:20:00	85	9,05	13,73
13:20:30	85	9,05	13,73
13:21:00	85	9,05	13,73
13:21:30	85	9,05	13,73
13:22:00	85	9,05	13,73
13:22:30	85	9,05	13,73
13:23:00	85	9,04	13,78
13:23:30	85	9,04	13,78
13:24:00	85	9,04	13,78
13:24:30	85	9,04	13,78
13:25:00	85	9,04	13,78
13:25:30	85	9,04	13,78
13:26:00	85	9,04	13,78
13:26:30	85	9,04	13,78
13:27:00	85	9,04	13,84
13:27:30	85	9,04	13,84
13:28:00	85	9,04	13,84
13:28:30	85	9,04	13,84
13:29:00	85	9,04	13,84
13:29:30	85	9,04	13,84
13:30:00	85	9,04	13,84
13:30:30	85	9,03	13,90
13:31:00	85	9,03	13,90
13:31:30	85	9,03	13,90
13:32:00	85	9,03	13,90
13:32:30	85	9,03	13,90
13:33:00	85	9,03	13,90
13:33:30	85	9,03	13,90
13:34:00	85	9,03	13,90
13:34:30	85	9,03	13,90
13:35:00	85	9,03	13,90
13:35:30	85	9,02	13,95
13:36:00	85	9,02	13,95
13:36:30	85	9,02	13,95
13:37:00	85	9,02	13,95
13:37:30	85	9,02	13,95
13:38:00	85	9,02	13,95
13:38:30	85	9,02	13,95
13:39:00	85	9,02	13,95
13:39:30	85	9,02	13,95
13:40:00	85	9,01	14,01
13:40:30	85	9,01	14,01
13:41:00	85	9,01	14,01
13:41:30	85	9,01	14,01
13:42:00	85	9,01	14,01
13:42:30	85	9,01	14,01
13:43:00	85	9,01	14,01
13:43:30	85	9,01	14,01
13:44:00	85	9,00	14,07
13:44:30	85	9,00	14,07
13:45:00	85	9,00	14,07
13:45:30	85	9,00	14,07
13:46:00	85	9,00	14,07
13:46:30	85	9,00	14,07
13:47:00	85	9,00	14,07
13:47:30	85	9,00	14,07
13:48:00	85	9,00	14,07
13:48:30	85	9,00	14,07
13:49:00	85	9,00	14,07
13:49:30	85	9,00	14,12
13:50:00	85	9,00	14,12
13:50:30	85	9,00	14,12
13:51:00	85	9,00	14,12
13:51:30	85	9,00	14,12
13:52:00	85	9,00	14,12
13:52:30	85	9,00	14,12
13:53:00	85	9,00	14,12
13:53:30	85	9,00	14,12
13:54:00	85	8,99	14,18
13:54:30	85	8,99	14,18
13:55:00	85	8,99	14,18
13:55:30	85	8,99	14,18
13:56:00	85	8,99	14,18
13:56:30	85	8,99	14,18
13:57:00	85	8,99	14,18
13:57:30	85	8,99	14,18
13:58:00	85	8,98	14,24
13:58:30	85	8,99	14,18
13:59:00	85	8,98	14,24
13:59:30	85	8,98	14,24
14:00:00	85	8,98	14,24
14:00:30	85	8,98	14,24
14:01:00	85	8,98	14,24
14:01:30	85	8,98	14,24
14:02:00	85	8,98	14,24
14:02:30	85	8,98	14,24
14:03:00	85	8,98	14,30
14:03:30	85	8,98	14,24
14:04:00	85	8,98	14,30
14:04:30	85	8,98	14,30
14:05:00	85	8,98	14,30
14:05:30	85	8,98	14,30
14:06:00	85	8,98	14,30
14:06:30	85	8,98	14,30
14:07:00	85	8,98	14,30
14:07:30	85	8,97	14,36
14:08:00	85	8,98	14,30
14:08:30	85	8,98	14,30
14:09:00	85	8,97	14,36
14:09:30	85	8,97	14,36
14:10:00	85	8,97	14,36
14:10:30	85	8,97	14,36
14:11:00	85	8,97	14,36
14:11:30	85	8,97	14,36
14:12:00	85	8,97	14,36
14:12:30	85	8,97	14,36
14:13:00	85	8,97	14,36
14:13:30	85	8,97	14,36
14:14:00	85	8,97	14,36
14:14:30	85	8,96	14,42
14:15:00	85	8,96	14,42
14:15:30	85	8,96	14,42
14:16:00	85	8,96	14,42
14:16:30	85	8,96	14,42
14:17:00	85	8,96	14,42
14:17:30	85	8,96	14,42
14:18:00	85	8,96	14,42
14:18:30	85	8,96	14,42
14:19:00	85	8,96	14,42
14:19:30	85	8,96	14,42
14:20:00	85	8,96	14,42
14:20:30	85	8,95	14,48
14:21:00	85	8,96	14,42
14:21:30	85	8,95	14,48
14:22:00	85	8,95	14,48
14:22:30	85	8,95	14,48
14:23:00	85	8,95	14,48
14:23:30	85	8,95	14,48
14:24:00	85	8,95	14,48
14:24:30	85	8,95	14,48
14:25:00	85	8,95	14,48
14:25:30	85	8,95	14,48
14:26:00	85	8,95	14,48
14:26:30	85	8,95	14,54
