Repository: ProgWizer/parser

File: project-root/data/Data Acquisition/Data Acquisition/2019 year (140)/19-012 UCA.txt (part 1 of 2)
--Test Summary--
Full Path and File Name	
Instrument Name	SGSA/UCA
Instrument Type	Model 5265 SGSA/UCA
Instrument Serial Number	
Test Start Date	20.03.2019
Test Start Time	14:27:55
Test Stop Date	21.03.2019
Test Stop Time	9:47:16
Test Length	19:19:21
Final Sample Time Offset	19:19:00
Controller Schedule Name	
Sampling Period	30 seconds
Comments	
Information	WellID	
Information	Customer	
Information	EngName	
Information	CementClass	I-50
Information	CementMfr	Ñóõîé Ëîã
Information	Additives	100I-50+2GVVS-16+2CaCl2
Information	Density	1870
Information	BHCT	
Information	BHST	6
Information	FluidLoss	
Information	JobType	
Calculated Value	CS_50	9:23:00
Calculated Value	CS_500	N/A
Calculated Value	SGS_Initial	0:10:30
Calculated Value	SGS_Final	3:15:00
Calculated Value	CS_Time8h	0,13 MPa
Calculated Value	CS_Time12h	0,85 MPa
Calculated Value	Time_SGS_100lb/100ft2	0:04:00
Calculated Value	Time_SGS_500lb/100ft2	1:46:00
Calculated Value	CS_Time24h	N/A
Calculated Value	CS_Time48h	N/A
Calculated Curve	Compressive Strength	Compressive strength type B (more than 14 lb/gal)
Calculated Curve	Static Gel Strength	Static gel strength
Initial Temperature (°C)	19 °C
Final Temperature (°C)	7 °C
Initial Pressure (psi)	3101 psi
Final Pressure (psi)	2682 psi
Initial Transit Time (microsec/in)	16,27 microsec/in
Final Transit Time (microsec/in)	12,33 microsec/in
Initial Gel Value	4848
Final Gel Value	6732
Initial Compressive Strength (MPa)	0,00 MPa
Final Compressive Strength (MPa)	2,53 MPa
Initial Static Gel Strength (lb/100ft2)	75,0 lb/100ft2
Final Static Gel Strength (lb/100ft2)	ERROR
--Data--
Time (HH:MM:SS)	Temperature (°C)	Pressure (psi)	Transit Time (microsec/in)	Gel Value	Compressive Strength (MPa)	Static Gel Strength (lb/100ft2)
0:00:00	19	3101	16,27	4848	0,00	75,0
0:00:30	19	3048	16,30	4836	0,00	78,6
0:01:00	18	2998	16,33	4820	0,00	82,1
0:01:30	18	2951	16,34	4809	0,00	85,7
0:02:00	18	2907	16,36	4821	0,00	89,3
0:02:30	17	2865	16,38	4806	0,00	92,9
0:03:00	17	2826	16,40	4800	0,00	96,4
0:03:30	17	2790	16,42	4821	0,00	100,0
0:04:00	17	3373	16,41	4879	0,00	103,6
0:04:30	16	3332	16,39	4872	0,00	107,1
0:05:00	16	3297	16,40	4870	0,00	110,7
0:05:30	16	3263	16,41	4869	0,00	114,3
0:06:00	16	3232	16,42	4868	0,00	117,9
0:06:30	15	3202	16,43	4866	0,00	121,4
0:07:00	15	3173	16,45	4868	0,00	125,0
0:07:30	15	3146	16,46	4865	0,00	128,6
0:08:00	15	3119	16,48	4870	0,00	132,1
0:08:30	15	3094	16,49	4865	0,00	135,7
0:09:00	14	3069	16,50	4868	0,00	139,3
0:09:30	14	3046	16,51	4869	0,00	142,9
0:10:00	14	3023	16,53	4858	0,00	146,4
0:10:30	14	3002	16,54	4865	0,00	150,0
0:11:00	14	2981	16,55	4869	0,00	150,8
0:11:30	14	2961	16,57	4862	0,00	149,2
0:12:00	14	2942	16,58	4868	0,00	150,6
0:12:30	13	2922	16,59	4873	0,00	151,9
0:13:00	13	2904	16,59	4863	0,00	149,4
0:13:30	13	2886	16,60	4867	0,00	150,4
0:14:00	13	2868	16,62	4857	0,00	148,0
0:14:30	13	2852	16,63	4865	0,00	149,9
0:15:00	13	2835	16,64	4866	0,00	150,1
0:15:30	13	2820	16,65	4867	0,00	150,4
0:16:00	13	2804	16,65	4872	0,00	151,7
0:16:30	12	2790	16,67	4867	0,00	150,4
0:17:00	12	2775	16,67	4865	0,00	149,8
0:17:30	12	2761	16,68	4870	0,00	151,0
0:18:00	12	2748	16,69	4875	0,00	152,4
0:18:30	12	2734	16,70	4873	0,00	152,0
0:19:00	12	2721	16,71	4877	0,00	152,7
0:19:30	12	2709	16,71	4876	0,00	152,6
0:20:00	12	2696	16,72	4878	0,00	153,1
0:20:30	12	2685	16,73	4870	0,00	151,2
0:21:00	12	2673	16,74	4885	0,00	154,8
0:21:30	12	2662	16,75	4881	0,00	153,9
0:22:00	11	2651	16,75	4884	0,00	154,5
0:22:30	11	2640	16,76	4887	0,00	155,3
0:23:00	11	3273	16,77	4890	0,00	156,0
0:23:30	11	3251	16,74	4907	0,00	160,3
0:24:00	11	3237	16,71	4911	0,00	161,4
0:24:30	11	3225	16,70	4902	0,00	159,0
0:25:00	11	3213	16,70	4907	0,00	160,4
0:25:30	11	3201	16,71	4903	0,00	159,3
0:26:00	11	3190	16,72	4907	0,00	160,4
0:26:30	11	3180	16,72	4908	0,00	160,5
0:27:00	11	3170	16,72	4912	0,00	161,5
0:27:30	11	3161	16,73	4919	0,00	163,4
0:28:00	11	3151	16,74	4911	0,00	161,4
0:28:30	11	3141	16,74	4911	0,00	161,3
0:29:00	11	3132	16,75	4917	0,00	162,9
0:29:30	10	3123	16,75	4926	0,00	165,2
0:30:00	10	3115	16,76	4922	0,00	164,1
0:30:30	10	3107	16,76	4933	0,00	166,9
0:31:00	10	3100	16,77	4927	0,00	165,4
0:31:30	10	3092	16,77	4924	0,00	164,5
0:32:00	10	3086	16,77	4927	0,00	165,5
0:32:30	10	3081	16,78	4927	0,00	165,5
0:33:00	10	3077	16,78	4936	0,00	167,8
0:33:30	10	3074	16,79	4937	0,00	168,0
0:34:00	10	3071	16,79	4946	0,00	170,3
0:34:30	10	3069	16,80	4950	0,00	171,5
0:35:00	10	3067	16,80	4952	0,00	171,8
0:35:30	10	3065	16,80	4952	0,00	171,9
0:36:00	10	3063	16,81	4963	0,00	174,8
0:36:30	10	3060	16,81	4960	0,00	174,1
0:37:00	10	3056	16,82	4973	0,00	177,3
0:37:30	10	3052	16,82	4971	0,00	176,9
0:38:00	10	3048	16,82	4969	0,00	176,4
0:38:30	10	3043	16,82	4984	0,00	180,3
0:39:00	10	3038	16,83	4977	0,00	178,5
0:39:30	10	3033	16,83	4984	0,00	180,4
0:40:00	10	3028	16,83	4992	0,00	182,5
0:40:30	10	3023	16,84	5001	0,00	184,9
0:41:00	10	3018	16,84	5000	0,00	184,6
0:41:30	10	3014	16,84	4997	0,00	184,0
0:42:00	9	3008	16,84	5008	0,00	186,9
0:42:30	9	3004	16,85	5016	0,00	189,2
0:43:00	9	2999	16,85	5016	0,00	189,2
0:43:30	9	2994	16,85	5031	0,00	193,2
0:44:00	9	2989	16,86	5023	0,00	191,1
0:44:30	9	2984	16,86	5038	0,00	195,2
0:45:00	9	2980	16,86	5033	0,00	193,8
0:45:30	9	2975	16,87	5042	0,00	196,2
0:46:00	9	2971	16,86	5049	0,00	198,2
0:46:30	9	2966	16,87	5053	0,00	199,4
0:47:00	9	2962	16,87	5067	0,00	203,4
0:47:30	9	2958	16,87	5063	0,00	202,3
0:48:00	9	2953	16,88	5069	0,00	203,8
0:48:30	9	2949	16,88	5081	0,00	207,3
0:49:00	9	2945	16,88	5089	0,00	209,7
0:49:30	9	2940	16,88	5098	0,00	212,3
0:50:00	9	2936	16,88	5093	0,00	210,9
0:50:30	9	2932	16,89	5101	0,00	213,3
0:51:00	9	2928	16,89	5107	0,00	215,0
0:51:30	9	2924	16,89	5118	0,00	218,2
0:52:00	9	2920	16,89	5119	0,00	218,5
0:52:30	9	2916	16,90	5124	0,00	220,1
0:53:00	9	2911	16,90	5133	0,00	222,7
0:53:30	9	2907	16,90	5137	0,00	223,9
0:54:00	9	2903	16,90	5142	0,00	225,4
0:54:30	9	2899	16,90	5154	0,00	229,1
0:55:00	9	2895	16,91	5167	0,00	233,1
0:55:30	9	2890	16,91	5168	0,00	233,3
0:56:00	9	2886	16,91	5166	0,00	232,8
0:56:30	9	2882	16,92	5182	0,00	237,6
0:57:00	9	2877	16,92	5183	0,00	238,0
0:57:30	9	2873	16,92	5194	0,00	241,4
0:58:00	9	2869	16,92	5202	0,00	244,0
0:58:30	9	2865	16,92	5205	0,00	244,8
0:59:00	9	2861	16,93	5212	0,00	247,2
0:59:30	9	2857	16,93	5222	0,00	250,2
1:00:00	9	2853	16,93	5218	0,00	248,9
1:00:30	9	2849	16,93	5231	0,00	253,2
1:01:00	9	2845	16,94	5232	0,00	253,7
1:01:30	9	2841	16,94	5241	0,00	256,5
1:02:00	9	2837	16,94	5250	0,00	259,3
1:02:30	9	2833	16,94	5259	0,00	262,5
1:03:00	9	2829	16,94	5263	0,00	263,9
1:03:30	9	2825	16,94	5269	0,00	265,7
1:04:00	8	2821	16,94	5281	0,00	269,9
1:04:30	8	2817	16,95	5285	0,00	271,0
1:05:00	8	2814	16,95	5289	0,00	272,4
1:05:30	8	2810	16,95	5297	0,00	275,4
1:06:00	8	2806	16,95	5301	0,00	276,6
1:06:30	8	2803	16,95	5308	0,00	278,9
1:07:00	8	2799	16,96	5318	0,00	282,4
1:07:30	8	2795	16,96	5321	0,00	283,5
1:08:00	8	2791	16,96	5335	0,00	288,3
1:08:30	8	2788	16,96	5339	0,00	289,9
1:09:00	8	2784	16,96	5351	0,00	293,9
1:09:30	8	2780	16,96	5349	0,00	293,2
1:10:00	8	3400	16,93	5268	0,00	265,4
1:10:30	8	3391	16,90	5286	0,00	271,4
1:11:00	8	3383	16,88	5291	0,00	273,1
1:11:30	8	3376	16,88	5306	0,00	278,4
1:12:00	8	3370	16,88	5320	0,00	283,1
1:12:30	8	3364	16,87	5328	0,00	285,9
1:13:00	8	3359	16,88	5335	0,00	288,5
1:13:30	8	3355	16,88	5349	0,00	293,3
1:14:00	8	3350	16,88	5363	0,00	298,2
1:14:30	8	3346	16,89	5362	0,00	297,9
1:15:00	8	3342	16,89	5373	0,00	301,8
1:15:30	8	3338	16,89	5386	0,00	306,5
1:16:00	8	3334	16,89	5394	0,00	309,5
1:16:30	8	3329	16,89	5401	0,00	312,0
1:17:00	8	3326	16,90	5409	0,00	315,0
1:17:30	8	3321	16,90	5419	0,00	318,8
1:18:00	8	3318	16,90	5424	0,00	320,8
1:18:30	8	3313	16,90	5437	0,00	325,6
1:19:00	8	3309	16,91	5442	0,00	327,4
1:19:30	8	3305	16,91	5447	0,00	329,2
1:20:00	8	3301	16,91	5453	0,00	331,9
1:20:30	8	3297	16,91	5465	0,00	336,3
1:21:00	8	3293	16,92	5471	0,00	338,6
1:21:30	8	3290	16,92	5480	0,00	342,3
1:22:00	8	3285	16,92	5491	0,00	346,6
1:22:30	8	3282	16,92	5500	0,00	350,0
1:23:00	8	3278	16,93	5501	0,00	350,3
1:23:30	8	3274	16,93	5510	0,00	354,1
1:24:00	8	3270	16,93	5518	0,00	357,4
1:24:30	8	3266	16,93	5523	0,00	359,1
1:25:00	8	3262	16,93	5534	0,00	363,8
1:25:30	7	3259	16,94	5544	0,00	367,8
1:26:00	7	3255	16,94	5549	0,00	370,1
1:26:30	7	3251	16,94	5553	0,00	371,6
1:27:00	7	3248	16,94	5569	0,00	378,3
1:27:30	7	3244	16,94	5574	0,00	380,4
1:28:00	7	3241	16,94	5583	0,00	384,0
1:28:30	7	3237	16,94	5595	0,00	389,1
1:29:00	7	3234	16,94	5600	0,00	391,3
1:29:30	7	3230	16,95	5600	0,00	391,5
1:30:00	7	3227	16,95	5614	0,00	397,6
1:30:30	7	3223	16,95	5617	0,00	398,6
1:31:00	7	3220	16,95	5626	0,00	402,6
1:31:30	7	3216	16,95	5635	0,00	406,8
1:32:00	7	3213	16,95	5646	0,00	411,6
1:32:30	7	3210	16,96	5650	0,00	413,2
1:33:00	7	3206	16,96	5656	0,00	416,0
1:33:30	7	3203	16,96	5663	0,00	419,2
1:34:00	7	3200	16,96	5668	0,00	421,7
1:34:30	7	3196	16,96	5673	0,00	423,8
1:35:00	7	3193	16,96	5686	0,00	429,5
1:35:30	7	3190	16,96	5696	0,00	434,4
1:36:00	7	3187	16,97	5698	0,00	435,3
1:36:30	7	3184	16,97	5707	0,00	439,5
1:37:00	7	3180	16,97	5714	0,00	442,9
1:37:30	7	3177	16,97	5719	0,00	445,0
1:38:00	7	3174	16,97	5727	0,00	449,0
1:38:30	7	3171	16,97	5738	0,00	454,1
1:39:00	7	3168	16,97	5748	0,00	458,8
1:39:30	7	3165	16,97	5751	0,00	460,1
1:40:00	7	3162	16,98	5754	0,00	461,8
1:40:30	7	3159	16,98	5768	0,00	468,6
1:41:00	7	3155	16,98	5772	0,00	470,7
1:41:30	7	3152	16,98	5783	0,00	475,7
1:42:00	7	3149	16,98	5784	0,00	476,7
1:42:30	7	3146	16,98	5788	0,00	478,2
1:43:00	7	3143	16,98	5796	0,00	482,5
1:43:30	7	3140	16,98	5806	0,00	487,3
1:44:00	7	3137	16,98	5815	0,00	492,0
1:44:30	7	3134	16,98	5819	0,00	494,1
1:45:00	7	3131	16,98	5823	0,00	496,3
1:45:30	7	3128	16,99	5835	0,00	502,1
1:46:00	7	3125	16,99	5840	0,00	504,9
1:46:30	7	3122	16,99	5849	0,00	509,4
1:47:00	7	3119	16,99	5855	0,00	512,8
1:47:30	7	3116	16,99	5858	0,00	513,9
1:48:00	7	3114	16,99	5862	0,00	516,3
1:48:30	7	3111	16,99	5875	0,00	523,1
1:49:00	7	3108	16,99	5880	0,00	525,6
1:49:30	7	3106	16,99	5887	0,00	529,7
1:50:00	7	3103	16,99	5893	0,00	532,7
1:50:30	7	3100	16,99	5905	0,00	539,4
1:51:00	7	3097	16,99	5908	0,00	541,1
1:51:30	7	3094	16,99	5912	0,00	543,3
1:52:00	7	3091	16,99	5926	0,00	550,7
1:52:30	7	3088	17,00	5927	0,00	551,1
1:53:00	7	3085	17,00	5931	0,00	553,5
1:53:30	7	3083	17,00	5942	0,00	559,7
1:54:00	7	3080	17,00	5952	0,00	565,0
1:54:30	7	3077	17,00	5956	0,00	567,7
1:55:00	7	3074	17,00	5964	0,00	572,0
1:55:30	7	3071	17,00	5967	0,00	573,6
1:56:00	7	3069	17,00	5977	0,00	579,4
1:56:30	7	3066	17,00	5984	0,00	583,3
1:57:00	7	3063	17,00	5990	0,00	587,1
1:57:30	7	3060	17,00	5995	0,00	590,0
1:58:00	7	3057	17,00	6003	0,00	594,8
1:58:30	7	3054	17,00	6007	0,00	597,1
1:59:00	7	3052	17,01	6018	0,00	603,2
1:59:30	7	3049	17,01	6022	0,00	605,6
2:00:00	7	3046	17,01	6028	0,00	609,2
2:00:30	7	3043	17,01	6032	0,00	611,5
2:01:00	7	3040	17,01	6042	0,00	617,6
2:01:30	7	3038	17,01	6049	0,00	621,9
2:02:00	7	3035	17,01	6054	0,00	625,3
2:02:30	7	3032	17,01	6063	0,00	630,8
2:03:00	7	3030	17,01	6067	0,00	632,8
2:03:30	7	3027	17,01	6077	0,00	639,2
2:04:00	7	3024	17,01	6080	0,00	640,8
2:04:30	7	3022	17,01	6085	0,00	644,4
2:05:00	7	3019	17,01	6088	0,00	646,3
2:05:30	7	3016	17,01	6096	0,00	650,8
2:06:00	7	3014	17,02	6103	0,00	655,6
2:06:30	7	3011	17,01	6109	0,00	659,2
2:07:00	7	3008	17,01	6111	0,00	660,9
2:07:30	7	3006	17,01	6119	0,00	666,0
2:08:00	7	3003	17,02	6129	0,00	672,2
2:08:30	7	3000	17,02	6137	0,00	677,1
2:09:00	7	2998	17,02	6142	0,00	680,8
2:09:30	7	2995	17,02	6146	0,00	683,2
2:10:00	7	2992	17,02	6154	0,00	688,6
2:10:30	7	2990	17,02	6156	0,00	689,9
2:11:00	7	2987	17,02	6168	0,00	697,7
2:11:30	7	2985	17,02	6175	0,00	702,5
2:12:00	7	2982	17,02	6180	0,00	705,6
2:12:30	7	2980	17,02	6187	0,00	710,4
2:13:00	7	2977	17,02	6191	0,00	713,3
2:13:30	7	2974	17,02	6195	0,00	716,1
2:14:00	7	2971	17,02	6204	0,00	722,1
2:14:30	7	2969	17,02	6209	0,00	725,7
2:15:00	7	2966	17,02	6219	0,00	732,4
2:15:30	7	2963	17,02	6226	0,00	737,3
2:16:00	7	2961	17,02	6228	0,00	738,8
2:16:30	7	2958	17,02	6233	0,00	741,7
2:17:00	7	2956	17,03	6243	0,00	749,2
2:17:30	7	2953	17,02	6245	0,00	750,5
2:18:00	7	2951	17,03	6253	0,00	756,2
2:18:30	7	2948	17,03	6255	0,00	757,5
2:19:00	7	2945	17,02	6265	0,00	764,3
2:19:30	7	2943	17,02	6271	0,00	768,8
2:20:00	7	2940	17,03	6277	0,00	773,4
2:20:30	7	2938	17,03	6280	0,00	775,8
2:21:00	7	2935	17,03	6288	0,00	781,1
2:21:30	7	2933	17,03	6299	0,00	789,1
2:22:00	7	2930	17,03	6302	0,00	791,4
2:22:30	7	2927	17,03	6305	0,00	793,9
2:23:00	7	2924	17,03	6315	0,00	801,1
2:23:30	7	2922	17,03	6320	0,00	804,6
2:24:00	7	2920	17,03	6324	0,00	808,2
2:24:30	7	2917	17,03	6334	0,00	815,1
2:25:00	7	2915	17,03	6336	0,00	816,9
2:25:30	7	2912	17,03	6341	0,00	820,6
2:26:00	7	2909	17,03	6345	0,00	823,5
2:26:30	7	2907	17,03	6349	0,00	826,7
2:27:00	7	2904	17,03	6358	0,00	833,4
2:27:30	7	2902	17,03	6361	0,00	836,3
2:28:00	7	2899	17,03	6365	0,00	839,2
2:28:30	7	2897	17,03	6374	0,00	846,2
2:29:00	7	2894	17,03	6383	0,00	852,9
2:29:30	7	2891	17,03	6385	0,00	854,3
2:30:00	7	2889	17,03	6392	0,00	860,3
2:30:30	7	2887	17,03	6395	0,00	862,9
2:31:00	7	2884	17,03	6404	0,00	869,8
2:31:30	7	2882	17,03	6407	0,00	872,2
2:32:00	7	2879	17,03	6413	0,00	877,1
2:32:30	7	2876	17,03	6421	0,00	883,2
2:33:00	7	2874	17,03	6426	0,00	887,5
2:33:30	7	2872	17,04	6432	0,00	892,7
2:34:00	7	2869	17,03	6435	0,00	895,1
2:34:30	7	2866	17,04	6441	0,00	899,8
2:35:00	7	2864	17,04	6451	0,00	907,8
2:35:30	7	2861	17,04	6455	0,00	911,1
2:36:00	7	2859	17,04	6462	0,00	917,2
2:36:30	7	2856	17,03	6465	0,00	919,8
2:37:00	7	2854	17,04	6470	0,00	923,3
2:37:30	7	2851	17,04	6475	0,00	928,1
2:38:00	7	2849	17,04	6480	0,00	932,4
2:38:30	7	2846	17,04	6489	0,00	940,1
2:39:00	7	2844	17,04	6494	0,00	944,3
2:39:30	7	2841	17,03	6498	0,00	947,6
2:40:00	7	2839	17,04	6503	0,00	951,7
2:40:30	7	2836	17,04	6508	0,00	956,2
2:41:00	7	2834	17,04	6517	0,00	963,6
2:41:30	7	2831	17,04	6522	0,00	967,9
2:42:00	7	2829	17,04	6525	0,00	970,8
2:42:30	7	2826	17,04	6534	0,00	978,3
2:43:00	7	2824	17,03	6536	0,00	980,6
2:43:30	7	2821	17,04	6539	0,00	983,1
2:44:00	7	2819	17,04	6548	0,00	990,7
2:44:30	7	2816	17,04	6554	0,00	996,9
2:45:00	7	2814	17,04	6559	0,00	1001,0
2:45:30	7	2811	17,04	6565	0,00	1006,1
2:46:00	7	2809	17,04	6567	0,00	1008,0
2:46:30	7	2806	17,04	6574	0,00	1014,2
2:47:00	7	2804	17,04	6579	0,00	1018,6
2:47:30	7	2802	17,04	6583	0,00	1022,8
2:48:00	7	2799	17,04	6590	0,00	1028,8
2:48:30	7	2797	17,04	6593	0,00	1031,5
2:49:00	7	2794	17,04	6599	0,00	1037,6
2:49:30	7	2791	17,04	6600	0,00	1038,1
2:50:00	7	2789	17,04	6609	0,00	1047,0
2:50:30	7	2786	17,04	6613	0,00	1050,2
2:51:00	7	2784	17,04	6620	0,00	1056,7
2:51:30	7	2782	17,04	6625	0,00	1062,1
2:52:00	7	2779	17,04	6628	0,00	1064,6
2:52:30	7	2776	17,04	6631	0,00	1067,0
2:53:00	7	2774	17,04	6638	0,00	1074,0
2:53:30	7	2772	17,04	6639	0,00	1074,9
2:54:00	7	2770	17,04	6650	0,00	1085,9
2:54:30	7	2767	17,04	6651	0,00	1086,6
2:55:00	7	2765	17,04	6661	0,00	1096,2
2:55:30	7	2762	17,04	6662	0,00	1097,6
2:56:00	7	2759	17,04	6667	0,00	1102,0
2:56:30	7	2757	17,04	6673	0,00	1107,6
2:57:00	7	2755	17,04	6680	0,00	1115,0
2:57:30	7	2752	17,03	6687	0,00	1121,4
2:58:00	7	2750	17,04	6689	0,00	1123,7
2:58:30	7	2747	17,04	6695	0,00	1129,6
2:59:00	7	2745	17,04	6696	0,00	1130,7
2:59:30	7	3369	17,01	6626	0,00	1062,4
3:00:00	7	3362	16,98	6637	0,00	1073,1
3:00:30	7	3356	16,97	6654	0,00	1089,8
3:01:00	7	3351	16,96	6665	0,00	1100,1
3:01:30	7	3346	16,96	6671	0,00	1106,2
3:02:00	7	3342	16,96	6685	0,00	1120,0
3:02:30	7	3339	16,96	6694	0,00	1128,2
3:03:00	7	3336	16,96	6699	0,00	1133,8
3:03:30	7	3333	16,95	6710	0,00	1144,2
3:04:00	7	3330	16,95	6711	0,00	1145,6
3:04:30	7	3327	16,95	6721	0,00	1156,0
3:05:00	7	3324	16,95	6725	0,00	1159,6
3:05:30	7	3321	16,95	6733	0,00	1168,2
3:06:00	7	3318	16,96	6738	0,00	1173,7
3:06:30	7	3315	16,95	6747	0,00	1182,5
3:07:00	7	3313	16,96	6753	0,00	1188,4
3:07:30	7	3309	16,96	6759	0,00	1195,3
3:08:00	7	3306	16,95	6763	0,00	1199,1
3:08:30	7	3304	16,95	6770	0,00	1206,6
3:09:00	7	3301	16,95	6773	0,00	1209,9
3:09:30	7	3298	16,95	6781	0,00	1218,4
3:10:00	7	3295	16,95	6787	0,00	1224,6
3:10:30	7	3292	16,95	6789	0,00	1227,2
3:11:00	7	3289	16,95	6796	0,00	1233,9
3:11:30	7	3286	16,95	6797	0,00	1235,7
3:12:00	7	3283	16,95	6806	0,00	1245,3
3:12:30	7	3280	16,96	6809	0,00	1248,3
3:13:00	7	3277	16,96	6815	0,00	1254,5
3:13:30	7	3274	16,96	6822	0,00	1262,9
3:14:00	7	3271	16,96	6824	0,00	1265,3
3:14:30	7	3268	16,96	6831	0,00	1273,0
3:15:00	7	3266	16,96	6833	0,00	1275,0
3:15:30	7	3263	16,96	6840	0,00	
3:16:00	7	3260	16,96	6846	0,00	
3:16:30	7	3257	16,96	6851	0,00	
3:17:00	7	3254	16,96	6852	0,00	
3:17:30	7	3251	16,96	6861	0,00	
3:18:00	7	3248	16,95	6866	0,00	
3:18:30	7	3246	16,96	6869	0,00	
3:19:00	7	3243	16,96	6874	0,00	
3:19:30	7	3240	16,96	6880	0,00	
3:20:00	7	3238	16,96	6885	0,00	
3:20:30	7	3235	16,96	6887	0,00	
3:21:00	7	3232	16,96	6894	0,00	
3:21:30	7	3230	16,95	6899	0,00	
3:22:00	7	3227	16,96	6901	0,00	
3:22:30	7	3224	16,96	6904	0,00	
3:23:00	7	3222	16,96	6913	0,00	
3:23:30	7	3219	16,96	6918	0,00	
3:24:00	7	3216	16,96	6922	0,00	
3:24:30	7	3213	16,96	6926	0,00	
3:25:00	7	3210	16,96	6930	0,00	
3:25:30	7	3208	16,96	6933	0,00	
3:26:00	7	3205	16,96	6937	0,00	
3:26:30	7	3202	16,96	6941	0,00	
3:27:00	7	3199	16,96	6948	0,00	
3:27:30	7	3196	16,96	6951	0,00	
3:28:00	7	3194	16,96	6954	0,00	
3:28:30	7	3191	16,96	6959	0,00	
3:29:00	7	3188	16,95	6960	0,00	
3:29:30	7	3185	16,95	6966	0,00	
3:30:00	7	3183	16,95	6973	0,00	
3:30:30	7	3180	16,95	6979	0,00	
3:31:00	7	3177	16,95	6976	0,00	
3:31:30	7	3175	16,95	6981	0,00	
3:32:00	7	3172	16,96	6989	0,00	
3:32:30	7	3169	16,95	6992	0,00	
3:33:00	7	3167	16,95	6994	0,00	
3:33:30	7	3164	16,95	6999	0,00	
3:34:00	7	3161	16,95	7000	0,00	
3:34:30	7	3158	16,95	7007	0,00	
3:35:00	7	3155	16,95	7010	0,00	
3:35:30	7	3153	16,95	7015	0,00	
3:36:00	7	3150	16,95	7016	0,00	
3:36:30	7	3147	16,95	7023	0,00	
3:37:00	7	3145	16,95	7027	0,00	
3:37:30	7	3142	16,95	7026	0,00	
3:38:00	7	3139	16,95	7030	0,00	
3:38:30	7	3137	16,95	7038	0,00	
3:39:00	7	3134	16,95	7039	0,00	
3:39:30	7	3132	16,95	7044	0,00	
3:40:00	7	3129	16,95	7050	0,00	
3:40:30	7	3127	16,95	7052	0,00	
3:41:00	7	3124	16,95	7057	0,00	
3:41:30	7	3121	16,95	7060	0,00	
3:42:00	7	3119	16,95	7066	0,00	
3:42:30	7	3116	16,95	7066	0,00	
3:43:00	7	3113	16,95	7072	0,00	
3:43:30	7	3110	16,95	7074	0,00	
3:44:00	7	3108	16,95	7075	0,00	
3:44:30	7	3105	16,95	7079	0,00	
3:45:00	7	3103	16,95	7086	0,00	
3:45:30	7	3100	16,95	7087	0,00	
3:46:00	7	3097	16,95	7093	0,00	
3:46:30	7	3095	16,95	7095	0,00	
3:47:00	7	3093	16,95	7099	0,00	
3:47:30	7	3090	16,94	7103	0,00	
3:48:00	7	3087	16,94	7104	0,00	
3:48:30	7	3084	16,95	7109	0,00	
3:49:00	7	3082	16,94	7114	0,00	
3:49:30	7	3079	16,94	7118	0,00	
3:50:00	7	3076	16,94	7120	0,00	
3:50:30	7	3074	16,94	7124	0,00	
3:51:00	7	3071	16,94	7128	0,00	
3:51:30	7	3068	16,94	7132	0,00	
3:52:00	7	3065	16,94	7132	0,00	
3:52:30	7	3063	16,94	7133	0,00	
3:53:00	7	3060	16,94	7141	0,00	
3:53:30	7	3058	16,94	7144	0,00	
3:54:00	7	3055	16,94	7147	0,00	
3:54:30	7	3052	16,94	7148	0,00	
3:55:00	7	3050	16,94	7153	0,00	
3:55:30	7	3047	16,94	7154	0,00	
3:56:00	7	3044	16,94	7158	0,00	
3:56:30	7	3041	16,94	7162	0,00	
3:57:00	7	3039	16,94	7164	0,00	
3:57:30	7	3036	16,93	7168	0,00	
3:58:00	7	3034	16,93	7172	0,00	
3:58:30	7	3031	16,94	7175	0,00	
3:59:00	7	3028	16,94	7179	0,00	
3:59:30	7	3026	16,94	7181	0,00	
4:00:00	7	3023	16,93	7184	0,00	
4:00:30	7	3020	16,93	7186	0,00	
4:01:00	7	3018	16,93	7189	0,00	
4:01:30	7	3015	16,93	7194	0,00	
4:02:00	7	3013	16,93	7196	0,00	
4:02:30	7	3010	16,93	7199	0,00	
4:03:00	7	3007	16,93	7202	0,00	
4:03:30	7	3004	16,93	7205	0,00	
4:04:00	7	3002	16,93	7208	0,00	
4:04:30	7	2999	16,93	7210	0,00	
4:05:00	7	2996	16,93	7213	0,00	
4:05:30	7	2993	16,93	7218	0,00	
4:06:00	7	2991	16,93	7221	0,00	
4:06:30	7	2988	16,93	7222	0,00	
4:07:00	7	2985	16,93	7226	0,00	
4:07:30	7	2983	16,93	7227	0,00	
4:08:00	7	2980	16,93	7229	0,00	
4:08:30	7	2977	16,93	7235	0,00	
4:09:00	7	2975	16,93	7234	0,00	
4:09:30	7	2972	16,93	7238	0,00	
4:10:00	7	2969	16,93	7239	0,00	
4:10:30	7	2967	16,93	7247	0,00	
4:11:00	7	2964	16,93	7250	0,00	
4:11:30	7	2961	16,93	7251	0,00	
4:12:00	7	2959	16,92	7254	0,00	
4:12:30	7	2956	16,92	7255	0,00	
4:13:00	7	2954	16,92	7260	0,00	
4:13:30	7	2951	16,92	7264	0,00	
4:14:00	7	2948	16,92	7266	0,00	
4:14:30	7	2945	16,92	7268	0,00	
4:15:00	7	2943	16,92	7270	0,00	
4:15:30	7	2940	16,92	7272	0,00	
4:16:00	7	2937	16,92	7274	0,00	
4:16:30	7	2935	16,92	7279	0,00	
4:17:00	7	2932	16,92	7279	0,00	
4:17:30	7	2929	16,92	7280	0,00	
4:18:00	7	2927	16,92	7284	0,00	
4:18:30	7	2924	16,92	7288	0,00	
4:19:00	7	2921	16,92	7291	0,00	
4:19:30	7	2919	16,92	7289	0,00	
4:20:00	7	2916	16,92	7293	0,00	
4:20:30	7	2914	16,92	7297	0,00	
4:21:00	7	2911	16,92	7299	0,00	
4:21:30	7	2908	16,91	7301	0,00	
4:22:00	7	2905	16,91	7304	0,00	
4:22:30	7	2902	16,91	7307	0,00	
4:23:00	7	2900	16,91	7311	0,00	
4:23:30	7	2897	16,91	7312	0,00	
4:24:00	7	2894	16,91	7314	0,00	
4:24:30	7	2891	16,91	7315	0,00	
4:25:00	7	2889	16,91	7322	0,00	
4:25:30	7	2886	16,91	7324	0,00	
4:26:00	7	2883	16,91	7324	0,00	
4:26:30	7	2881	16,91	7326	0,00	
4:27:00	7	2878	16,91	7331	0,00	
4:27:30	7	2875	16,91	7332	0,00	
4:28:00	7	2872	16,91	7333	0,00	
4:28:30	7	2869	16,91	7337	0,00	
4:29:00	7	2867	16,91	7337	0,00	
4:29:30	7	2864	16,90	7343	0,00	
4:30:00	7	2862	16,90	7344	0,00	
4:30:30	7	2859	16,90	7346	0,00	
4:31:00	7	2856	16,90	7346	0,00	
4:31:30	7	2853	16,90	7349	0,00	
4:32:00	7	2851	16,90	7354	0,00	
4:32:30	7	2848	16,90	7355	0,00	
4:33:00	7	2845	16,90	7359	0,00	
4:33:30	7	2842	16,90	7361	0,00	
4:34:00	7	2840	16,90	7364	0,00	
4:34:30	7	2837	16,90	7367	0,00	
4:35:00	7	2834	16,90	7365	0,00	
4:35:30	7	2831	16,89	7368	0,00	
4:36:00	7	2829	16,89	7371	0,00	
4:36:30	7	2826	16,89	7374	0,00	
4:37:00	7	2823	16,89	7377	0,00	
4:37:30	7	2820	16,89	7379	0,00	
4:38:00	7	2817	16,89	7381	0,00	
4:38:30	7	2815	16,89	7381	0,00	
4:39:00	7	2811	16,89	7385	0,00	
4:39:30	7	2809	16,89	7384	0,00	
4:40:00	7	2806	16,89	7386	0,00	
4:40:30	7	2803	16,89	7390	0,00	
4:41:00	7	2801	16,88	7393	0,00	
4:41:30	7	3420	16,88	7395	0,00	
4:42:00	7	3412	16,85	7356	0,00	
4:42:30	7	3406	16,83	7363	0,00	
4:43:00	7	3400	16,82	7370	0,00	
4:43:30	7	3396	16,81	7376	0,00	
4:44:00	7	3391	16,81	7380	0,00	
4:44:30	7	3388	16,81	7381	0,00	
4:45:00	7	3384	16,81	7385	0,00	
4:45:30	7	3381	16,80	7388	0,00	
4:46:00	7	3377	16,80	7393	0,00	
4:46:30	7	3374	16,80	7396	0,00	
4:47:00	7	3370	16,80	7398	0,00	
4:47:30	7	3367	16,80	7402	0,00	
4:48:00	7	3363	16,80	7403	0,00	
4:48:30	7	3360	16,80	7406	0,00	
4:49:00	7	3356	16,80	7409	0,00	
4:49:30	7	3353	16,79	7412	0,00	
4:50:00	7	3350	16,79	7413	0,00	
4:50:30	7	3346	16,79	7415	0,00	
4:51:00	7	3343	16,79	7419	0,00	
4:51:30	7	3340	16,79	7420	0,00	
4:52:00	7	3336	16,79	7420	0,00	
4:52:30	7	3333	16,79	7424	0,00	
4:53:00	7	3330	16,79	7427	0,00	
4:53:30	7	3326	16,78	7429	0,00	
4:54:00	7	3323	16,78	7431	0,00	
4:54:30	7	3320	16,78	7431	0,00	
4:55:00	7	3317	16,78	7434	0,00	
4:55:30	7	3313	16,78	7436	0,00	
4:56:00	7	3310	16,78	7437	0,00	
4:56:30	7	3306	16,78	7443	0,00	
4:57:00	7	3303	16,78	7443	0,00	
4:57:30	7	3300	16,78	7446	0,00	
4:58:00	7	3297	16,77	7446	0,00	
4:58:30	7	3294	16,77	7449	0,00	
4:59:00	7	3291	16,77	7449	0,00	
4:59:30	7	3287	16,77	7452	0,00	
5:00:00	7	3284	16,77	7454	0,00	
5:00:30	7	3281	16,77	7456	0,00	
5:01:00	7	3278	16,77	7456	0,00	
5:01:30	7	3274	16,77	7457	0,00	
5:02:00	7	3271	16,76	7459	0,00	
5:02:30	7	3268	16,76	7462	0,00	
5:03:00	7	3264	16,76	7464	0,00	
5:03:30	7	3261	16,76	7463	0,00	
5:04:00	7	3258	16,76	7466	0,00	
5:04:30	7	3255	16,76	7468	0,00	
5:05:00	7	3252	16,75	7470	0,00	
5:05:30	7	3248	16,75	7474	0,00	
5:06:00	7	3245	16,75	7472	0,00	
5:06:30	7	3242	16,75	7475	0,00	
5:07:00	7	3239	16,75	7478	0,00	
5:07:30	7	3236	16,75	7478	0,00	
5:08:00	7	3233	16,75	7480	0,00	
5:08:30	7	3230	16,75	7483	0,00	
5:09:00	7	3227	16,75	7484	0,00	
5:09:30	7	3224	16,75	7484	0,00	
5:10:00	7	3220	16,75	7485	0,00	
5:10:30	7	3217	16,74	7488	0,00	
5:11:00	7	3214	16,74	7491	0,00	
5:11:30	7	3211	16,74	7491	0,00	
5:12:00	7	3208	16,74	7491	0,00	
5:12:30	7	3205	16,74	7495	0,00	
5:13:00	7	3201	16,74	7495	0,00	
5:13:30	7	3198	16,74	7499	0,00	
5:14:00	7	3195	16,74	7499	0,00	
5:14:30	7	3192	16,74	7500	0,00	
5:15:00	7	3189	16,74	7503	0,00	
5:15:30	7	3186	16,74	7503	0,00	
5:16:00	7	3183	16,74	7506	0,00	
5:16:30	7	3179	16,73	7505	0,00	
5:17:00	7	3177	16,73	7508	0,00	
5:17:30	7	3173	16,73	7510	0,00	
5:18:00	7	3170	16,73	7509	0,00	
5:18:30	7	3167	16,73	7512	0,00	
5:19:00	7	3164	16,73	7512	0,00	
5:19:30	7	3161	16,73	7515	0,00	
5:20:00	7	3157	16,72	7514	0,00	
5:20:30	7	3154	16,72	7517	0,00	
5:21:00	7	3151	16,72	7519	0,00	
5:21:30	7	3148	16,72	7519	0,00	
5:22:00	7	3145	16,72	7521	0,00	
5:22:30	7	3142	16,72	7524	0,00	
5:23:00	7	3139	16,72	7524	0,00	
5:23:30	7	3135	16,72	7526	0,00	
5:24:00	7	3132	16,72	7526	0,00	
5:24:30	7	3129	16,71	7527	0,00	
5:25:00	7	3126	16,71	7528	0,00	
5:25:30	7	3123	16,71	7528	0,00	
5:26:00	7	3120	16,71	7531	0,00	
5:26:30	7	3117	16,71	7530	0,00	
5:27:00	7	3114	16,71	7533	0,00	
5:27:30	7	3110	16,71	7534	0,00	
5:28:00	7	3107	16,71	7536	0,00	
5:28:30	7	3104	16,70	7537	0,00	
5:29:00	7	3101	16,70	7539	0,00	
5:29:30	7	3098	16,70	7538	0,00	
5:30:00	7	3094	16,70	7541	0,00	
5:30:30	7	3091	16,70	7542	0,00	
5:31:00	7	3088	16,70	7541	0,00	
5:31:30	7	3085	16,69	7544	0,00	
5:32:00	7	3082	16,69	7545	0,00	
5:32:30	7	3078	16,69	7545	0,00	
5:33:00	7	3075	16,69	7545	0,00	
5:33:30	7	3073	16,69	7544	0,00	
5:34:00	7	3069	16,69	7548	0,00	
5:34:30	7	3066	16,68	7548	0,00	
5:35:00	7	3063	16,68	7547	0,00	
5:35:30	7	3060	16,68	7551	0,00	
5:36:00	7	3056	16,68	7553	0,00	
5:36:30	7	3053	16,68	7551	0,00	
5:37:00	7	3050	16,68	7553	0,00	
5:37:30	7	3047	16,67	7556	0,00	
5:38:00	7	3044	16,67	7555	0,00	
5:38:30	7	3041	16,67	7554	0,00	
5:39:00	7	3037	16,67	7557	0,00	
5:39:30	7	3034	16,67	7558	0,00	
5:40:00	7	3031	16,66	7558	0,00	
5:40:30	7	3028	16,66	7560	0,00	
5:41:00	7	3025	16,66	7562	0,00	
5:41:30	7	3021	16,66	7560	0,00	
5:42:00	7	3018	16,66	7561	0,00	
5:42:30	7	3015	16,66	7561	0,00	
5:43:00	7	3012	16,65	7565	0,00	
5:43:30	7	3009	16,65	7565	0,00	
5:44:00	7	3005	16,65	7564	0,00	
5:44:30	7	3002	16,65	7567	0,00	
5:45:00	7	2999	16,65	7564	0,00	
5:45:30	7	2997	16,65	7565	0,00	
5:46:00	7	2993	16,64	7569	0,00	
5:46:30	7	2990	16,64	7569	0,00	
5:47:00	7	2987	16,64	7568	0,00	
5:47:30	7	2983	16,64	7571	0,00	
5:48:00	7	2980	16,64	7569	0,00	
5:48:30	7	2977	16,64	7570	0,00	
5:49:00	7	2973	16,64	7573	0,00	
5:49:30	7	2970	16,64	7571	0,00	
5:50:00	7	2967	16,64	7573	0,00	
5:50:30	7	2964	16,63	7572	0,00	
5:51:00	7	2960	16,63	7575	0,00	
5:51:30	7	2957	16,63	7576	0,00	
5:52:00	7	2954	16,63	7575	0,00	
5:52:30	7	2951	16,63	7578	0,00	
5:53:00	7	2948	16,63	7578	0,00	
5:53:30	7	2944	16,62	7579	0,00	
5:54:00	7	2941	16,62	7576	0,00	
5:54:30	7	2938	16,62	7577	0,00	
5:55:00	7	2934	16,62	7580	0,00	
5:55:30	7	2931	16,62	7579	0,00	
5:56:00	7	2928	16,62	7579	0,00	
5:56:30	7	2924	16,62	7583	0,00	
5:57:00	7	2921	16,61	7581	0,00	
5:57:30	7	2918	16,61	7584	0,00	
5:58:00	7	2914	16,61	7584	0,00	
5:58:30	7	2911	16,61	7581	0,00	
5:59:00	7	2908	16,61	7582	0,00	
5:59:30	7	2905	16,60	7584	0,00	
6:00:00	7	2902	16,60	7585	0,00	
6:00:30	7	2898	16,60	7585	0,00	
6:01:00	7	2895	16,60	7585	0,00	
6:01:30	7	2892	16,60	7583	0,00	
6:02:00	7	2888	16,59	7586	0,00	
6:02:30	7	2885	16,59	7588	0,00	
6:03:00	7	2882	16,59	7588	0,00	
6:03:30	7	2878	16,59	7586	0,00	
6:04:00	7	2875	16,58	7588	0,00	
6:04:30	7	2871	16,58	7589	0,00	
6:05:00	7	2868	16,58	7588	0,00	
6:05:30	7	2865	16,58	7587	0,00	
6:06:00	7	2862	16,58	7589	0,00	
6:06:30	7	2858	16,57	7588	0,00	
6:07:00	7	2855	16,57	7589	0,00	
6:07:30	7	2852	16,57	7591	0,00	
6:08:00	7	2848	16,57	7589	0,00	
6:08:30	7	2845	16,56	7592	0,00	
6:09:00	7	2841	16,56	7592	0,00	
6:09:30	7	2838	16,56	7593	0,00	
6:10:00	7	2835	16,56	7591	0,00	
6:10:30	7	2832	16,56	7594	0,00	
6:11:00	7	2828	16,56	7594	0,00	
6:11:30	7	2825	16,55	7591	0,00	
6:12:00	7	2822	16,55	7592	0,00	
6:12:30	7	2818	16,55	7595	0,00	
6:13:00	7	2815	16,55	7596	0,00	
6:13:30	7	2811	16,55	7592	0,00	
6:14:00	7	2808	16,55	7594	0,00	
6:14:30	7	2805	16,54	7596	0,00	
6:15:00	7	2801	16,54	7596	0,00	
6:15:30	7	2798	16,54	7592	0,00	
6:16:00	7	2794	16,54	7596	0,00	
6:16:30	7	2791	16,54	7597	0,00	
6:17:00	7	2787	16,53	7594	0,00	
6:17:30	7	2784	16,53	7594	0,00	
6:18:00	7	2781	16,53	7594	0,00	
6:18:30	7	2777	16,53	7594	0,00	
6:19:00	7	2774	16,53	7597	0,00	
6:19:30	7	2771	16,53	7597	0,00	
6:20:00	7	2767	16,52	7595	0,00	
6:20:30	7	2764	16,52	7597	0,00	
6:21:00	7	2760	16,52	7595	0,00	
6:21:30	7	2757	16,52	7596	0,00	
6:22:00	7	2753	16,52	7596	0,00	
6:22:30	7	2750	16,51	7595	0,00	
6:23:00	7	2746	16,51	7596	0,00	
6:23:30	7	2743	16,51	7597	0,00	
6:24:00	7	2740	16,51	7597	0,00	
6:24:30	7	2736	16,50	7599	0,00	
6:25:00	7	2733	16,50	7596	0,00	
6:25:30	7	2729	16,50	7594	0,00	
6:26:00	7	2726	16,50	7599	0,00	
6:26:30	7	2722	16,50	7596	0,00	
6:27:00	7	2719	16,49	7598	0,00	
6:27:30	7	2715	16,49	7595	0,00	
6:28:00	7	2712	16,49	7598	0,00	
6:28:30	7	2709	16,48	7596	0,00	
6:29:00	7	2705	16,48	7595	0,00	
6:29:30	7	2701	16,48	7597	0,00	
6:30:00	7	2698	16,48	7597	0,00	
6:30:30	7	2695	16,47	7597	0,00	
6:31:00	7	2691	16,47	7596	0,00	
6:31:30	7	2688	16,47	7595	0,00	
6:32:00	7	2684	16,47	7594	0,00	
6:32:30	7	2680	16,46	7594	0,00	
6:33:00	7	2677	16,46	7595	0,00	
6:33:30	7	2674	16,46	7598	0,00	
6:34:00	7	3306	16,46	7597	0,00	
6:34:30	7	3297	16,43	7556	0,00	
6:35:00	7	3290	16,42	7560	0,00	
6:35:30	7	3284	16,41	7565	0,00	
6:36:00	7	3278	16,40	7567	0,00	
6:36:30	7	3273	16,40	7569	0,00	
6:37:00	7	3268	16,39	7569	0,00	
6:37:30	7	3263	16,39	7573	0,00	
6:38:00	7	3259	16,38	7573	0,00	
6:38:30	7	3254	16,38	7574	0,00	
6:39:00	7	3250	16,37	7571	0,00	
6:39:30	7	3246	16,37	7574	0,00	
6:40:00	7	3241	16,37	7574	0,00	
6:40:30	7	3237	16,36	7572	0,00	
6:41:00	7	3233	16,36	7573	0,00	
6:41:30	7	3228	16,36	7574	0,00	
6:42:00	7	3224	16,36	7575	0,00	
6:42:30	7	3220	16,35	7573	0,00	
6:43:00	7	3216	16,35	7571	0,00	
6:43:30	7	3211	16,35	7575	0,00	
6:44:00	7	3207	16,35	7574	0,00	
6:44:30	7	3203	16,34	7571	0,00	
6:45:00	7	3199	16,34	7573	0,00	
6:45:30	7	3195	16,34	7571	0,00	
6:46:00	7	3190	16,34	7574	0,00	
6:46:30	7	3186	16,34	7575	0,00	
6:47:00	7	3182	16,33	7571	0,00	
6:47:30	7	3178	16,33	7573	0,00	
6:48:00	7	3174	16,33	7571	0,00	
6:48:30	7	3170	16,33	7570	0,00	
6:49:00	7	3166	16,33	7571	0,00	
6:49:30	7	3162	16,32	7571	0,00	
6:50:00	7	3158	16,32	7572	0,00	
6:50:30	7	3154	16,32	7571	0,00	
6:51:00	7	3150	16,31	7571	0,00	
6:51:30	7	3145	16,31	7568	0,00	
6:52:00	7	3142	16,31	7569	0,00	
6:52:30	7	3137	16,31	7570	0,00	
6:53:00	7	3133	16,31	7568	0,00	
6:53:30	7	3129	16,30	7570	0,00	
6:54:00	7	3125	16,30	7567	0,00	
6:54:30	7	3121	16,30	7568	0,00	
6:55:00	7	3117	16,29	7567	0,00	
6:55:30	7	3113	16,29	7569	0,00	
6:56:00	7	3108	16,29	7567	0,00	
6:56:30	7	3105	16,28	7565	0,00	
6:57:00	7	3100	16,28	7563	0,00	
6:57:30	7	3096	16,28	7561	0,00	
6:58:00	7	3092	16,28	7562	0,00	
6:58:30	7	3088	16,27	7563	0,00	
6:59:00	7	3084	16,27	7561	0,00	
6:59:30	7	3080	16,27	7562	0,00	
7:00:00	7	3076	16,26	7562	0,00	
7:00:30	7	3072	16,26	7561	0,00	
7:01:00	7	3067	16,26	7558	0,00	
7:01:30	7	3063	16,26	7559	0,01	
7:02:00	7	3060	16,25	7559	0,01	
7:02:30	7	3057	16,25	7558	0,01	
7:03:00	7	3053	16,25	7555	0,01	
7:03:30	7	3049	16,25	7553	0,01	
7:04:00	7	3045	16,25	7553	0,01	
7:04:30	7	3041	16,24	7555	0,01	
7:05:00	7	3037	16,24	7552	0,01	
7:05:30	7	3033	16,24	7552	0,01	
7:06:00	7	3029	16,24	7551	0,01	
7:06:30	7	3025	16,24	7551	0,01	
7:07:00	7	3021	16,23	7551	0,01	
7:07:30	7	3017	16,23	7551	0,01	
7:08:00	7	3013	16,23	7549	0,01	
7:08:30	7	3009	16,22	7547	0,01	
7:09:00	7	3005	16,22	7545	0,01	
7:09:30	7	3001	16,22	7547	0,02	
7:10:00	7	2997	16,22	7544	0,02	
7:10:30	7	2993	16,21	7546	0,02	
7:11:00	7	2989	16,21	7545	0,02	
7:11:30	7	2984	16,21	7543	0,02	
7:12:00	7	2980	16,21	7542	0,02	
7:12:30	7	2976	16,20	7542	0,02	
7:13:00	7	2973	16,20	7539	0,02	
7:13:30	7	2968	16,20	7540	0,02	
7:14:00	7	2964	16,19	7540	0,02	
7:14:30	7	2960	16,19	7536	0,02	
7:15:00	7	2956	16,19	7536	0,02	
7:15:30	7	2951	16,19	7536	0,02	
7:16:00	7	2947	16,18	7536	0,03	
7:16:30	7	2943	16,18	7536	0,03	
7:17:00	7	2938	16,17	7535	0,03	
7:17:30	7	2934	16,17	7532	0,03	
7:18:00	7	2931	16,17	7533	0,03	
7:18:30	7	2926	16,16	7532	0,03	
7:19:00	7	2922	16,16	7529	0,03	
7:19:30	7	2918	16,16	7528	0,03	
7:20:00	7	2914	16,16	7528	0,03	
7:20:30	7	2910	16,15	7526	0,03	
7:21:00	7	2906	16,15	7526	0,03	
7:21:30	7	2901	16,15	7526	0,03	
7:22:00	7	2897	16,15	7524	0,04	
7:22:30	7	2893	16,14	7522	0,04	
7:23:00	7	2889	16,15	7521	0,04	
7:23:30	7	2885	16,14	7522	0,04	
7:24:00	7	3503	16,14	7520	0,04	
7:24:30	7	3492	16,11	7484	0,05	
7:25:00	7	3485	16,09	7489	0,05	
7:25:30	7	3478	16,08	7494	0,05	
7:26:00	7	3472	16,07	7495	0,06	
7:26:30	7	3467	16,07	7496	0,06	
7:27:00	7	3461	16,06	7496	0,06	
7:27:30	7	3456	16,06	7496	0,06	
7:28:00	7	3451	16,06	7493	0,06	
7:28:30	7	3446	16,05	7496	0,06	
7:29:00	7	3441	16,05	7495	0,07	
7:29:30	7	3437	16,05	7495	0,07	
7:30:00	7	3432	16,04	7494	0,07	
7:30:30	7	3428	16,04	7493	0,07	
7:31:00	7	3423	16,04	7492	0,07	
7:31:30	7	3419	16,03	7490	0,07	
7:32:00	7	3415	16,03	7489	0,07	
7:32:30	7	3411	16,03	7491	0,07	
7:33:00	7	3406	16,03	7485	0,07	
7:33:30	7	3402	16,02	7489	0,07	
7:34:00	7	3397	16,02	7485	0,07	
7:34:30	7	3393	16,02	7487	0,07	
7:35:00	7	3389	16,01	7486	0,08	
7:35:30	7	3384	16,01	7483	0,08	
7:36:00	7	3380	16,01	7483	0,08	
7:36:30	7	3376	16,00	7483	0,08	
7:37:00	7	3371	16,00	7482	0,08	
7:37:30	7	3367	16,00	7481	0,08	
7:38:00	7	3363	15,99	7479	0,08	
7:38:30	7	3358	15,99	7479	0,08	
7:39:00	7	3354	15,98	7475	0,08	
7:39:30	7	3350	15,98	7475	0,09	
7:40:00	7	3345	15,98	7474	0,09	
7:40:30	7	3341	15,97	7473	0,09	
7:41:00	7	3337	15,97	7475	0,09	
7:41:30	7	3332	15,96	7471	0,09	
7:42:00	7	3328	15,96	7473	0,09	
7:42:30	7	3323	15,96	7469	0,09	
7:43:00	7	3319	15,96	7471	0,09	
7:43:30	7	3315	15,95	7466	0,09	
7:44:00	7	3310	15,95	7469	0,09	
7:44:30	7	3306	15,95	7465	0,10	
7:45:00	7	3302	15,95	7466	0,10	
7:45:30	7	3297	15,95	7466	0,10	
7:46:00	7	3293	15,94	7462	0,10	
7:46:30	7	3288	15,94	7463	0,10	
7:47:00	7	3284	15,94	7462	0,10	
7:47:30	7	3280	15,93	7462	0,10	
7:48:00	7	3276	15,93	7458	0,10	
7:48:30	7	3271	15,93	7456	0,10	
7:49:00	7	3267	15,92	7456	0,10	
7:49:30	7	3263	15,92	7458	0,10	
7:50:00	7	3258	15,92	7457	0,10	
7:50:30	7	3254	15,91	7454	0,11	
7:51:00	7	3250	15,91	7454	0,11	
7:51:30	7	3246	15,91	7454	0,11	
7:52:00	7	3241	15,90	7450	0,11	
7:52:30	7	3237	15,90	7450	0,11	
7:53:00	7	3233	15,90	7450	0,11	
7:53:30	7	3228	15,89	7447	0,11	
7:54:00	7	3224	15,89	7446	0,11	
7:54:30	7	3219	15,89	7443	0,11	
7:55:00	7	3215	15,88	7440	0,12	
7:55:30	7	3211	15,88	7443	0,12	
7:56:00	7	3207	15,87	7441	0,12	
7:56:30	7	3202	15,87	7438	0,12	
7:57:00	7	3198	15,87	7437	0,12	
7:57:30	7	3193	15,86	7439	0,12	
7:58:00	7	3189	15,86	7435	0,12	
7:58:30	7	3185	15,86	7436	0,12	
7:59:00	7	3180	15,86	7435	0,12	
7:59:30	7	3176	15,85	7434	0,13	
8:00:00	7	3172	15,85	7430	0,13	
8:00:30	7	3167	15,85	7429	0,13	
8:01:00	7	3163	15,85	7430	0,13	
8:01:30	7	3159	15,84	7430	0,13	
8:02:00	7	3154	15,84	7425	0,13	
8:02:30	7	3150	15,84	7423	0,13	
8:03:00	7	3145	15,83	7425	0,13	
8:03:30	7	3141	15,83	7422	0,13	
8:04:00	7	3137	15,83	7423	0,13	
8:04:30	7	3133	15,83	7420	0,13	
8:05:00	7	3128	15,82	7420	0,13	
8:05:30	7	3124	15,82	7418	0,14	
8:06:00	7	3120	15,82	7416	0,14	
8:06:30	7	3116	15,81	7415	0,14	
8:07:00	7	3111	15,81	7412	0,14	
8:07:30	7	3107	15,81	7410	0,14	
8:08:00	7	3102	15,80	7410	0,14	
8:08:30	7	3098	15,80	7412	0,14	
8:09:00	7	3094	15,80	7410	0,14	
8:09:30	7	3089	15,79	7406	0,15	
8:10:00	7	3085	15,79	7407	0,15	
8:10:30	7	3081	15,78	7406	0,15	
8:11:00	7	3077	15,78	7402	0,15	
8:11:30	7	3073	15,78	7404	0,15	
8:12:00	7	3068	15,77	7404	0,15	
8:12:30	7	3064	15,77	7399	0,15	
8:13:00	7	3059	15,76	7400	0,15	
8:13:30	7	3055	15,76	7399	0,16	
8:14:00	7	3051	15,76	7396	0,16	
8:14:30	7	3046	15,76	7396	0,16	
8:15:00	7	3042	15,75	7394	0,16	
8:15:30	7	3038	15,75	7393	0,16	
8:16:00	7	3033	15,75	7393	0,16	
8:16:30	7	3029	15,75	7392	0,16	
8:17:00	7	3025	15,74	7391	0,16	
8:17:30	7	3020	15,74	7389	0,16	
8:18:00	7	3016	15,74	7387	0,16	
8:18:30	7	3012	15,73	7384	0,16	
8:19:00	7	3008	15,73	7386	0,17	
8:19:30	7	3003	15,73	7382	0,17	
8:20:00	7	2999	15,72	7382	0,17	
8:20:30	7	2994	15,72	7379	0,17	
8:21:00	7	2990	15,72	7381	0,17	
8:21:30	7	2986	15,72	7381	0,17	
8:22:00	7	2981	15,71	7378	0,17	
8:22:30	7	2977	15,71	7375	0,17	
8:23:00	7	2973	15,71	7375	0,17	
8:23:30	7	2969	15,70	7375	0,17	
8:24:00	7	2964	15,70	7372	0,18	
8:24:30	7	2960	15,70	7372	0,18	
8:25:00	7	2956	15,69	7367	0,18	
8:25:30	7	2951	15,69	7371	0,18	
8:26:00	7	2947	15,68	7369	0,18	
8:26:30	7	2943	15,68	7368	0,18	
8:27:00	7	2938	15,68	7365	0,18	
8:27:30	7	2934	15,67	7363	0,19	
8:28:00	7	2930	15,67	7362	0,19	
8:28:30	7	2925	15,66	7361	0,19	
8:29:00	7	2921	15,66	7362	0,19	
8:29:30	7	2918	15,66	7359	0,19	
8:30:00	7	2914	15,65	7355	0,19	
8:30:30	7	2910	15,65	7354	0,19	
8:31:00	7	2905	15,65	7354	0,19	
8:31:30	7	2901	15,65	7354	0,19	
8:32:00	7	2898	15,64	7354	0,20	
8:32:30	7	2893	15,64	7351	0,20	
8:33:00	7	2889	15,64	7350	0,20	
8:33:30	7	2885	15,64	7349	0,20	
8:34:00	7	2880	15,63	7347	0,20	
8:34:30	7	2876	15,63	7343	0,20	
8:35:00	7	2872	15,63	7342	0,20	
8:35:30	7	2868	15,62	7341	0,20	
8:36:00	7	2863	15,62	7342	0,20	
8:36:30	7	2859	15,62	7340	0,20	
8:37:00	7	2855	15,61	7339	0,21	
8:37:30	7	2850	15,61	7337	0,21	
8:38:00	7	2846	15,61	7334	0,21	
8:38:30	7	2842	15,60	7335	0,21	
8:39:00	7	2838	15,60	7334	0,21	
8:39:30	7	2834	15,60	7332	0,21	
8:40:00	7	2829	15,59	7331	0,21	
8:40:30	7	2825	15,59	7331	0,22	
8:41:00	7	2820	15,58	7328	0,22	
8:41:30	7	3435	15,57	7290	0,22	
8:42:00	7	3433	15,55	7303	0,23	
8:42:30	7	3428	15,54	7303	0,23	
8:43:00	7	3422	15,53	7308	0,24	
8:43:30	7	3416	15,52	7306	0,24	
8:44:00	7	3411	15,52	7306	0,24	
8:44:30	7	3406	15,51	7307	0,24	
8:45:00	7	3401	15,51	7307	0,24	
8:45:30	7	3397	15,50	7306	0,24	
8:46:00	7	3392	15,50	7306	0,25	
8:46:30	7	3387	15,49	7305	0,25	
8:47:00	7	3382	15,49	7301	0,25	
8:47:30	7	3377	15,49	7302	0,25	
8:48:00	7	3373	15,48	7300	0,25	
8:48:30	7	3368	15,48	7302	0,25	
8:49:00	7	3364	15,47	7300	0,26	
8:49:30	7	3359	15,47	7299	0,26	
8:50:00	7	3354	15,46	7298	0,26	
8:50:30	7	3349	15,46	7295	0,26	
8:51:00	7	3345	15,46	7297	0,26	
8:51:30	7	3340	15,45	7295	0,26	
8:52:00	7	3335	15,45	7296	0,26	
8:52:30	7	3331	15,45	7293	0,27	
8:53:00	7	3326	15,44	7293	0,27	
8:53:30	7	3321	15,44	7291	0,27	
8:54:00	7	3317	15,44	7286	0,27	
8:54:30	7	3312	15,43	7289	0,27	
8:55:00	7	3307	15,43	7287	0,27	
8:55:30	7	3303	15,43	7284	0,27	
8:56:00	7	3298	15,42	7281	0,27	
8:56:30	7	3293	15,42	7282	0,27	
8:57:00	7	3289	15,42	7282	0,28	
8:57:30	7	3284	15,42	7279	0,28	
8:58:00	7	3280	15,41	7277	0,28	
8:58:30	7	3275	15,41	7279	0,28	
8:59:00	7	3271	15,40	7278	0,28	
8:59:30	7	3266	15,40	7275	0,28	
9:00:00	7	3261	15,40	7271	0,28	
9:00:30	7	3256	15,39	7269	0,29	
9:01:00	7	3251	15,39	7272	0,29	
9:01:30	7	3247	15,38	7269	0,29	
9:02:00	7	3242	15,38	7271	0,29	
9:02:30	7	3238	15,38	7267	0,29	
9:03:00	7	3233	15,37	7270	0,29	
9:03:30	7	3229	15,37	7266	0,30	
9:04:00	7	3224	15,36	7263	0,30	
9:04:30	7	3219	15,36	7263	0,30	
9:05:00	7	3215	15,36	7261	0,30	
9:05:30	7	3210	15,35	7262	0,30	
9:06:00	7	3205	15,35	7260	0,30	
9:06:30	7	3201	15,35	7259	0,30	
9:07:00	7	3196	15,35	7258	0,30	
9:07:30	7	3191	15,34	7255	0,30	
9:08:00	7	3187	15,34	7254	0,31	
9:08:30	7	3182	15,34	7254	0,31	
9:09:00	7	3178	15,33	7250	0,31	
9:09:30	7	3173	15,33	7247	0,31	
9:10:00	7	3168	15,33	7247	0,31	
9:10:30	7	3164	15,33	7246	0,31	
9:11:00	7	3159	15,32	7247	0,31	
9:11:30	7	3155	15,32	7245	0,31	
9:12:00	7	3150	15,31	7244	0,32	
9:12:30	7	3146	15,31	7243	0,32	
9:13:00	7	3141	15,31	7242	0,32	
9:13:30	7	3136	15,30	7239	0,32	
9:14:00	7	3132	15,30	7240	0,32	
9:14:30	7	3128	15,30	7238	0,32	
9:15:00	7	3123	15,29	7237	0,32	
9:15:30	7	3118	15,29	7235	0,33	
9:16:00	7	3114	15,29	7233	0,33	
9:16:30	7	3109	15,28	7230	0,33	
9:17:00	7	3105	15,28	7230	0,33	
9:17:30	7	3100	15,27	7227	0,33	
9:18:00	7	3095	15,27	7228	0,33	
9:18:30	7	3091	15,26	7228	0,34	
9:19:00	7	3086	15,26	7222	0,34	
9:19:30	7	3082	15,26	7222	0,34	
9:20:00	7	3077	15,25	7222	0,34	
9:20:30	7	3073	15,25	7222	0,34	
9:21:00	7	3068	15,25	7221	0,34	
9:21:30	7	3064	15,25	7219	0,34	
9:22:00	7	3059	15,24	7217	0,34	
9:22:30	7	3055	15,24	7215	0,35	
9:23:00	7	3050	15,24	7215	0,35	
9:23:30	7	3046	15,23	7215	0,35	
9:24:00	7	3041	15,23	7209	0,35	
9:24:30	7	3037	15,23	7209	0,35
