Repository: ProgWizer/parser

File: project-root/data/Data Acquisition/Data Acquisition/2019 year (140)/19-013 UCA.txt (part 1 of 2)
--Test Summary--
Full Path and File Name	
Instrument Name	UCA Right Cell
Instrument Type	Model 4262 Twin Cell UCA
Instrument Serial Number	
Test Start Date	20.03.2019
Test Start Time	14:46:04
Test Stop Date	21.03.2019
Test Stop Time	9:47:20
Test Length	19:01:16
Final Sample Time Offset	19:01:00
Controller Schedule Name	
Sampling Period	30 seconds
Comments	
Information	WellID	
Information	Customer	
Information	EngName	
Information	CementClass	I-50
Information	CementMfr	Ñóõîé Ëîã
Information	Additives	100I-50+10GVVS-16+2CaCl2
Information	Density	1870
Information	BHCT	
Information	BHST	6
Information	FluidLoss	
Information	JobType	
Calculated Value	CS_50	6:12:00
Calculated Value	CS_500	19:01:00
Calculated Value	CS_Time8h	0,71 MPa
Calculated Value	CS_Time12h	1,66 MPa
Calculated Value	CS_Time24h	N/A
Calculated Value	CS_Time48h	N/A
Calculated Value	CS_Time72h	N/A
Calculated Curve	Compressive Strength	Compressive strength type B (more than 14 lb/gal)
Initial Temperature (°C)	22 °C
Final Temperature (°C)	11 °C
Initial Transit Time (microsec/in)	16,77 microsec/in
Final Transit Time (microsec/in)	11,79 microsec/in
Initial Compressive Strength (MPa)	0,00 MPa
Final Compressive Strength (MPa)	3,46 MPa
--Data--
Time (HH:MM:SS)	Temperature (°C)	Transit Time (microsec/in)	Compressive Strength (MPa)
0:00:00	22	16,77	0,00
0:00:30	22	16,78	0,00
0:01:00	21	16,79	0,00
0:01:30	21	16,80	0,00
0:02:00	21	16,80	0,00
0:02:30	21	16,80	0,00
0:03:00	21	16,80	0,00
0:03:30	21	16,78	0,00
0:04:00	21	16,78	0,00
0:04:30	20	16,78	0,00
0:05:00	20	16,79	0,00
0:05:30	20	16,79	0,00
0:06:00	20	16,79	0,00
0:06:30	20	16,79	0,00
0:07:00	20	16,80	0,00
0:07:30	20	16,80	0,00
0:08:00	20	16,80	0,00
0:08:30	19	16,80	0,00
0:09:00	19	16,80	0,00
0:09:30	19	16,80	0,00
0:10:00	19	16,81	0,00
0:10:30	19	16,81	0,00
0:11:00	19	16,81	0,00
0:11:30	19	16,82	0,00
0:12:00	19	16,82	0,00
0:12:30	18	16,82	0,00
0:13:00	18	16,83	0,00
0:13:30	18	16,83	0,00
0:14:00	18	16,83	0,00
0:14:30	18	16,83	0,00
0:15:00	18	16,83	0,00
0:15:30	18	16,83	0,00
0:16:00	18	16,84	0,00
0:16:30	18	16,84	0,00
0:17:00	17	16,84	0,00
0:17:30	17	16,85	0,00
0:18:00	17	16,85	0,00
0:18:30	17	16,85	0,00
0:19:00	17	16,86	0,00
0:19:30	17	16,86	0,00
0:20:00	17	16,86	0,00
0:20:30	17	16,86	0,00
0:21:00	17	16,86	0,00
0:21:30	17	16,86	0,00
0:22:00	16	16,87	0,00
0:22:30	16	16,87	0,00
0:23:00	16	16,87	0,00
0:23:30	16	16,87	0,00
0:24:00	16	16,88	0,00
0:24:30	16	16,89	0,00
0:25:00	16	16,89	0,00
0:25:30	16	16,89	0,00
0:26:00	16	16,89	0,00
0:26:30	16	16,89	0,00
0:27:00	16	16,89	0,00
0:27:30	16	16,89	0,00
0:28:00	15	16,89	0,00
0:28:30	15	16,90	0,00
0:29:00	15	16,90	0,00
0:29:30	15	16,90	0,00
0:30:00	15	16,91	0,00
0:30:30	15	16,91	0,00
0:31:00	15	16,91	0,00
0:31:30	15	16,91	0,00
0:32:00	15	16,91	0,00
0:32:30	15	16,91	0,00
0:33:00	15	16,92	0,00
0:33:30	15	16,92	0,00
0:34:00	15	16,92	0,00
0:34:30	15	16,92	0,00
0:35:00	14	16,93	0,00
0:35:30	14	16,93	0,00
0:36:00	15	16,91	0,00
0:36:30	15	16,91	0,00
0:37:00	14	16,91	0,00
0:37:30	14	16,91	0,00
0:38:00	14	16,91	0,00
0:38:30	14	16,92	0,00
0:39:00	14	16,92	0,00
0:39:30	14	16,92	0,00
0:40:00	14	16,92	0,00
0:40:30	14	16,92	0,00
0:41:00	14	16,92	0,00
0:41:30	14	16,92	0,00
0:42:00	14	16,92	0,00
0:42:30	14	16,92	0,00
0:43:00	14	16,92	0,00
0:43:30	14	16,92	0,00
0:44:00	14	16,92	0,00
0:44:30	13	16,92	0,00
0:45:00	13	16,92	0,00
0:45:30	13	16,92	0,00
0:46:00	13	16,92	0,00
0:46:30	13	16,92	0,00
0:47:00	13	16,92	0,00
0:47:30	13	16,92	0,00
0:48:00	13	16,92	0,00
0:48:30	13	16,92	0,00
0:49:00	13	16,93	0,00
0:49:30	13	16,93	0,00
0:50:00	13	16,92	0,00
0:50:30	13	16,92	0,00
0:51:00	13	16,93	0,00
0:51:30	13	16,93	0,00
0:52:00	13	16,93	0,00
0:52:30	13	16,93	0,00
0:53:00	13	16,94	0,00
0:53:30	13	16,94	0,00
0:54:00	13	16,94	0,00
0:54:30	13	16,94	0,00
0:55:00	12	16,94	0,00
0:55:30	12	16,94	0,00
0:56:00	12	16,94	0,00
0:56:30	12	16,94	0,00
0:57:00	12	16,94	0,00
0:57:30	12	16,94	0,00
0:58:00	12	16,94	0,00
0:58:30	12	16,94	0,00
0:59:00	12	16,94	0,00
0:59:30	12	16,94	0,00
1:00:00	12	16,94	0,00
1:00:30	12	16,94	0,00
1:01:00	12	16,94	0,00
1:01:30	12	16,94	0,00
1:02:00	12	16,94	0,00
1:02:30	12	16,94	0,00
1:03:00	12	16,95	0,00
1:03:30	12	16,94	0,00
1:04:00	12	16,94	0,00
1:04:30	12	16,94	0,00
1:05:00	12	16,94	0,00
1:05:30	12	16,94	0,00
1:06:00	12	16,94	0,00
1:06:30	12	16,94	0,00
1:07:00	12	16,95	0,00
1:07:30	12	16,95	0,00
1:08:00	12	16,95	0,00
1:08:30	12	16,95	0,00
1:09:00	12	16,95	0,00
1:09:30	12	16,95	0,00
1:10:00	12	16,95	0,00
1:10:30	12	16,95	0,00
1:11:00	12	16,95	0,00
1:11:30	11	16,95	0,00
1:12:00	11	16,95	0,00
1:12:30	11	16,95	0,00
1:13:00	11	16,95	0,00
1:13:30	11	16,95	0,00
1:14:00	11	16,95	0,00
1:14:30	11	16,95	0,00
1:15:00	11	16,95	0,00
1:15:30	11	16,95	0,00
1:16:00	11	16,95	0,00
1:16:30	11	16,95	0,00
1:17:00	11	16,95	0,00
1:17:30	11	16,95	0,00
1:18:00	11	16,94	0,00
1:18:30	11	16,94	0,00
1:19:00	11	16,94	0,00
1:19:30	11	16,94	0,00
1:20:00	11	16,94	0,00
1:20:30	11	16,94	0,00
1:21:00	11	16,94	0,00
1:21:30	11	16,94	0,00
1:22:00	11	16,94	0,00
1:22:30	11	16,95	0,00
1:23:00	11	16,95	0,00
1:23:30	11	16,95	0,00
1:24:00	11	16,94	0,00
1:24:30	11	16,94	0,00
1:25:00	11	16,94	0,00
1:25:30	11	16,94	0,00
1:26:00	11	16,94	0,00
1:26:30	11	16,94	0,00
1:27:00	11	16,94	0,00
1:27:30	11	16,94	0,00
1:28:00	11	16,94	0,00
1:28:30	11	16,94	0,00
1:29:00	11	16,94	0,00
1:29:30	11	16,94	0,00
1:30:00	11	16,94	0,00
1:30:30	11	16,93	0,00
1:31:00	11	16,93	0,00
1:31:30	11	16,93	0,00
1:32:00	11	16,93	0,00
1:32:30	11	16,93	0,00
1:33:00	11	16,93	0,00
1:33:30	11	16,93	0,00
1:34:00	11	16,93	0,00
1:34:30	11	16,93	0,00
1:35:00	11	16,93	0,00
1:35:30	11	16,93	0,00
1:36:00	11	16,93	0,00
1:36:30	11	16,93	0,00
1:37:00	11	16,93	0,00
1:37:30	11	16,93	0,00
1:38:00	11	16,93	0,00
1:38:30	11	16,92	0,00
1:39:00	11	16,92	0,00
1:39:30	11	16,92	0,00
1:40:00	11	16,92	0,00
1:40:30	11	16,92	0,00
1:41:00	11	16,92	0,00
1:41:30	11	16,92	0,00
1:42:00	11	16,92	0,00
1:42:30	11	16,92	0,00
1:43:00	11	16,92	0,00
1:43:30	11	16,92	0,00
1:44:00	11	16,92	0,00
1:44:30	10	16,92	0,00
1:45:00	10	16,92	0,00
1:45:30	11	16,92	0,00
1:46:00	11	16,92	0,00
1:46:30	11	16,92	0,00
1:47:00	11	16,93	0,00
1:47:30	11	16,92	0,00
1:48:00	11	16,91	0,00
1:48:30	11	16,91	0,00
1:49:00	11	16,91	0,00
1:49:30	11	16,90	0,00
1:50:00	11	16,90	0,00
1:50:30	11	16,90	0,00
1:51:00	11	16,90	0,00
1:51:30	11	16,90	0,00
1:52:00	11	16,90	0,00
1:52:30	11	16,89	0,00
1:53:00	11	16,89	0,00
1:53:30	11	16,89	0,00
1:54:00	11	16,89	0,00
1:54:30	10	16,89	0,00
1:55:00	10	16,89	0,00
1:55:30	10	16,89	0,00
1:56:00	10	16,89	0,00
1:56:30	10	16,89	0,00
1:57:00	10	16,89	0,00
1:57:30	10	16,89	0,00
1:58:00	10	16,89	0,00
1:58:30	10	16,88	0,00
1:59:00	10	16,88	0,00
1:59:30	10	16,88	0,00
2:00:00	10	16,87	0,00
2:00:30	10	16,87	0,00
2:01:00	10	16,87	0,00
2:01:30	10	16,87	0,00
2:02:00	10	16,87	0,00
2:02:30	10	16,87	0,00
2:03:00	10	16,87	0,00
2:03:30	10	16,87	0,00
2:04:00	10	16,87	0,00
2:04:30	10	16,86	0,00
2:05:00	10	16,86	0,00
2:05:30	10	16,86	0,00
2:06:00	10	16,86	0,00
2:06:30	10	16,86	0,00
2:07:00	10	16,86	0,00
2:07:30	10	16,86	0,00
2:08:00	10	16,86	0,00
2:08:30	10	16,86	0,00
2:09:00	10	16,86	0,00
2:09:30	10	16,86	0,00
2:10:00	10	16,85	0,00
2:10:30	10	16,85	0,00
2:11:00	10	16,85	0,00
2:11:30	10	16,85	0,00
2:12:00	10	16,84	0,00
2:12:30	10	16,84	0,00
2:13:00	10	16,84	0,00
2:13:30	10	16,84	0,00
2:14:00	10	16,84	0,00
2:14:30	10	16,84	0,00
2:15:00	10	16,84	0,00
2:15:30	10	16,84	0,00
2:16:00	10	16,83	0,00
2:16:30	10	16,83	0,00
2:17:00	10	16,83	0,00
2:17:30	10	16,83	0,00
2:18:00	10	16,83	0,00
2:18:30	10	16,83	0,00
2:19:00	10	16,83	0,00
2:19:30	10	16,83	0,00
2:20:00	10	16,83	0,00
2:20:30	10	16,83	0,00
2:21:00	10	16,82	0,00
2:21:30	10	16,82	0,00
2:22:00	10	16,82	0,00
2:22:30	10	16,82	0,00
2:23:00	10	16,82	0,00
2:23:30	10	16,82	0,00
2:24:00	10	16,82	0,00
2:24:30	10	16,81	0,00
2:25:00	10	16,81	0,00
2:25:30	10	16,81	0,00
2:26:00	10	16,81	0,00
2:26:30	10	16,81	0,00
2:27:00	10	16,81	0,00
2:27:30	10	16,80	0,00
2:28:00	10	16,80	0,00
2:28:30	10	16,80	0,00
2:29:00	10	16,80	0,00
2:29:30	10	16,80	0,00
2:30:00	10	16,80	0,00
2:30:30	10	16,80	0,00
2:31:00	10	16,80	0,00
2:31:30	10	16,80	0,00
2:32:00	10	16,79	0,00
2:32:30	10	16,79	0,00
2:33:00	10	16,79	0,00
2:33:30	10	16,78	0,00
2:34:00	10	16,79	0,00
2:34:30	10	16,78	0,00
2:35:00	10	16,78	0,00
2:35:30	10	16,78	0,00
2:36:00	10	16,78	0,00
2:36:30	10	16,78	0,00
2:37:00	10	16,77	0,00
2:37:30	10	16,77	0,00
2:38:00	10	16,77	0,00
2:38:30	10	16,77	0,00
2:39:00	10	16,77	0,00
2:39:30	10	16,77	0,00
2:40:00	10	16,77	0,00
2:40:30	10	16,77	0,00
2:41:00	10	16,77	0,00
2:41:30	10	16,77	0,00
2:42:00	10	16,77	0,00
2:42:30	10	16,77	0,00
2:43:00	10	16,76	0,00
2:43:30	10	16,76	0,00
2:44:00	10	16,76	0,00
2:44:30	10	16,76	0,00
2:45:00	10	16,76	0,00
2:45:30	10	16,76	0,00
2:46:00	10	16,75	0,01
2:46:30	10	16,75	0,01
2:47:00	10	16,75	0,01
2:47:30	10	16,75	0,01
2:48:00	10	16,74	0,01
2:48:30	10	16,74	0,01
2:49:00	10	16,74	0,01
2:49:30	10	16,74	0,01
2:50:00	10	16,74	0,01
2:50:30	10	16,74	0,01
2:51:00	10	16,74	0,01
2:51:30	10	16,74	0,01
2:52:00	10	16,73	0,01
2:52:30	10	16,73	0,01
2:53:00	10	16,73	0,01
2:53:30	10	16,73	0,01
2:54:00	10	16,72	0,01
2:54:30	10	16,72	0,01
2:55:00	10	16,72	0,01
2:55:30	10	16,72	0,01
2:56:00	10	16,72	0,01
2:56:30	10	16,71	0,01
2:57:00	10	16,71	0,01
2:57:30	10	16,71	0,01
2:58:00	10	16,71	0,01
2:58:30	10	16,71	0,01
2:59:00	10	16,71	0,01
2:59:30	10	16,71	0,02
3:00:00	10	16,71	0,02
3:00:30	10	16,71	0,02
3:01:00	10	16,71	0,02
3:01:30	10	16,71	0,02
3:02:00	10	16,70	0,02
3:02:30	10	16,70	0,02
3:03:00	10	16,70	0,02
3:03:30	10	16,70	0,02
3:04:00	10	16,69	0,02
3:04:30	10	16,69	0,02
3:05:00	10	16,69	0,02
3:05:30	10	16,69	0,02
3:06:00	10	16,68	0,02
3:06:30	10	16,68	0,02
3:07:00	10	16,68	0,02
3:07:30	10	16,68	0,02
3:08:00	10	16,68	0,02
3:08:30	10	16,68	0,02
3:09:00	10	16,68	0,02
3:09:30	10	16,68	0,02
3:10:00	10	16,67	0,02
3:10:30	10	16,67	0,02
3:11:00	10	16,67	0,02
3:11:30	10	16,67	0,02
3:12:00	10	16,67	0,02
3:12:30	10	16,67	0,02
3:13:00	10	16,66	0,03
3:13:30	10	16,66	0,03
3:14:00	10	16,66	0,03
3:14:30	10	16,66	0,03
3:15:00	10	16,65	0,03
3:15:30	10	16,65	0,03
3:16:00	10	16,65	0,03
3:16:30	10	16,65	0,03
3:17:00	10	16,65	0,03
3:17:30	10	16,65	0,03
3:18:00	10	16,65	0,03
3:18:30	10	16,65	0,03
3:19:00	10	16,64	0,03
3:19:30	10	16,64	0,03
3:20:00	10	16,64	0,03
3:20:30	10	16,64	0,03
3:21:00	10	16,63	0,03
3:21:30	10	16,63	0,03
3:22:00	10	16,63	0,03
3:22:30	10	16,63	0,03
3:23:00	10	16,62	0,04
3:23:30	10	16,62	0,04
3:24:00	10	16,62	0,04
3:24:30	10	16,62	0,04
3:25:00	10	16,62	0,04
3:25:30	10	16,62	0,04
3:26:00	10	16,62	0,04
3:26:30	10	16,62	0,04
3:27:00	10	16,62	0,04
3:27:30	10	16,62	0,04
3:28:00	10	16,62	0,04
3:28:30	10	16,62	0,04
3:29:00	10	16,62	0,04
3:29:30	10	16,62	0,04
3:30:00	11	16,60	0,04
3:30:30	11	16,59	0,04
3:31:00	11	16,59	0,04
3:31:30	11	16,59	0,05
3:32:00	11	16,59	0,05
3:32:30	11	16,58	0,05
3:33:00	11	16,58	0,05
3:33:30	11	16,58	0,05
3:34:00	11	16,57	0,05
3:34:30	10	16,57	0,05
3:35:00	10	16,57	0,05
3:35:30	10	16,56	0,05
3:36:00	10	16,56	0,05
3:36:30	10	16,56	0,05
3:37:00	10	16,56	0,05
3:37:30	10	16,56	0,05
3:38:00	10	16,56	0,05
3:38:30	10	16,56	0,05
3:39:00	10	16,55	0,05
3:39:30	10	16,55	0,05
3:40:00	10	16,55	0,05
3:40:30	10	16,55	0,05
3:41:00	10	16,54	0,06
3:41:30	10	16,54	0,06
3:42:00	10	16,53	0,06
3:42:30	10	16,53	0,06
3:43:00	10	16,53	0,06
3:43:30	10	16,53	0,06
3:44:00	10	16,53	0,06
3:44:30	10	16,52	0,06
3:45:00	10	16,52	0,06
3:45:30	10	16,52	0,06
3:46:00	10	16,52	0,06
3:46:30	10	16,52	0,06
3:47:00	10	16,51	0,06
3:47:30	10	16,51	0,06
3:48:00	10	16,51	0,06
3:48:30	10	16,50	0,07
3:49:00	10	16,50	0,07
3:49:30	10	16,50	0,07
3:50:00	10	16,50	0,07
3:50:30	10	16,50	0,07
3:51:00	10	16,49	0,07
3:51:30	10	16,49	0,07
3:52:00	10	16,49	0,07
3:52:30	10	16,49	0,07
3:53:00	10	16,48	0,07
3:53:30	10	16,48	0,07
3:54:00	10	16,48	0,07
3:54:30	10	16,48	0,07
3:55:00	10	16,47	0,07
3:55:30	10	16,47	0,07
3:56:00	10	16,47	0,08
3:56:30	10	16,47	0,08
3:57:00	10	16,46	0,08
3:57:30	10	16,46	0,08
3:58:00	10	16,46	0,08
3:58:30	10	16,46	0,08
3:59:00	10	16,45	0,08
3:59:30	10	16,45	0,08
4:00:00	10	16,45	0,08
4:00:30	10	16,45	0,08
4:01:00	10	16,44	0,08
4:01:30	10	16,44	0,08
4:02:00	10	16,44	0,08
4:02:30	10	16,44	0,08
4:03:00	10	16,43	0,09
4:03:30	10	16,43	0,09
4:04:00	10	16,43	0,09
4:04:30	10	16,43	0,09
4:05:00	10	16,42	0,09
4:05:30	10	16,42	0,09
4:06:00	10	16,42	0,09
4:06:30	10	16,42	0,09
4:07:00	10	16,41	0,09
4:07:30	10	16,41	0,09
4:08:00	10	16,41	0,09
4:08:30	10	16,41	0,09
4:09:00	10	16,40	0,09
4:09:30	10	16,40	0,09
4:10:00	10	16,40	0,09
4:10:30	10	16,40	0,09
4:11:00	10	16,39	0,10
4:11:30	10	16,39	0,10
4:12:00	10	16,39	0,10
4:12:30	10	16,38	0,10
4:13:00	10	16,38	0,10
4:13:30	10	16,38	0,10
4:14:00	10	16,38	0,10
4:14:30	10	16,38	0,10
4:15:00	10	16,37	0,10
4:15:30	10	16,37	0,10
4:16:00	10	16,37	0,10
4:16:30	10	16,37	0,10
4:17:00	10	16,36	0,10
4:17:30	10	16,36	0,10
4:18:00	10	16,35	0,11
4:18:30	10	16,35	0,11
4:19:00	10	16,35	0,11
4:19:30	10	16,35	0,11
4:20:00	10	16,35	0,11
4:20:30	10	16,35	0,11
4:21:00	10	16,34	0,11
4:21:30	10	16,34	0,11
4:22:00	10	16,33	0,11
4:22:30	10	16,33	0,11
4:23:00	10	16,32	0,11
4:23:30	10	16,32	0,11
4:24:00	10	16,32	0,11
4:24:30	10	16,32	0,11
4:25:00	10	16,32	0,12
4:25:30	10	16,32	0,12
4:26:00	10	16,32	0,12
4:26:30	10	16,31	0,12
4:27:00	10	16,31	0,12
4:27:30	10	16,31	0,12
4:28:00	10	16,30	0,12
4:28:30	10	16,30	0,12
4:29:00	10	16,29	0,12
4:29:30	10	16,29	0,12
4:30:00	10	16,29	0,12
4:30:30	10	16,29	0,12
4:31:00	10	16,29	0,12
4:31:30	10	16,28	0,13
4:32:00	10	16,28	0,13
4:32:30	10	16,28	0,13
4:33:00	10	16,27	0,13
4:33:30	10	16,27	0,13
4:34:00	10	16,27	0,13
4:34:30	10	16,26	0,13
4:35:00	10	16,26	0,13
4:35:30	10	16,26	0,13
4:36:00	10	16,26	0,13
4:36:30	10	16,25	0,13
4:37:00	10	16,25	0,13
4:37:30	10	16,25	0,13
4:38:00	10	16,24	0,14
4:38:30	10	16,24	0,14
4:39:00	10	16,23	0,14
4:39:30	10	16,23	0,14
4:40:00	10	16,23	0,14
4:40:30	10	16,23	0,14
4:41:00	10	16,23	0,14
4:41:30	10	16,22	0,14
4:42:00	10	16,22	0,14
4:42:30	10	16,22	0,14
4:43:00	10	16,21	0,14
4:43:30	10	16,21	0,14
4:44:00	10	16,21	0,14
4:44:30	10	16,20	0,15
4:45:00	10	16,20	0,15
4:45:30	10	16,20	0,15
4:46:00	10	16,20	0,15
4:46:30	10	16,20	0,15
4:47:00	10	16,20	0,15
4:47:30	10	16,19	0,15
4:48:00	10	16,19	0,15
4:48:30	10	16,18	0,15
4:49:00	10	16,18	0,15
4:49:30	10	16,17	0,16
4:50:00	10	16,17	0,16
4:50:30	10	16,17	0,16
4:51:00	10	16,17	0,16
4:51:30	10	16,17	0,16
4:52:00	10	16,16	0,16
4:52:30	10	16,16	0,16
4:53:00	10	16,15	0,16
4:53:30	10	16,15	0,16
4:54:00	10	16,14	0,16
4:54:30	10	16,14	0,16
4:55:00	10	16,14	0,16
4:55:30	10	16,14	0,17
4:56:00	10	16,14	0,17
4:56:30	10	16,13	0,17
4:57:00	10	16,13	0,17
4:57:30	10	16,12	0,17
4:58:00	10	16,12	0,17
4:58:30	10	16,11	0,17
4:59:00	10	16,11	0,17
4:59:30	10	16,11	0,17
5:00:00	10	16,11	0,17
5:00:30	10	16,10	0,18
5:01:00	10	16,10	0,18
5:01:30	10	16,10	0,18
5:02:00	10	16,10	0,18
5:02:30	10	16,09	0,18
5:03:00	10	16,09	0,18
5:03:30	10	16,09	0,18
5:04:00	10	16,08	0,18
5:04:30	10	16,08	0,18
5:05:00	10	16,08	0,18
5:05:30	10	16,08	0,18
5:06:00	10	16,08	0,18
5:06:30	10	16,07	0,19
5:07:00	10	16,07	0,19
5:07:30	10	16,06	0,19
5:08:00	10	16,06	0,19
5:08:30	10	16,05	0,19
5:09:00	10	16,05	0,19
5:09:30	10	16,05	0,19
5:10:00	10	16,05	0,19
5:10:30	10	16,04	0,19
5:11:00	10	16,04	0,19
5:11:30	10	16,03	0,20
5:12:00	10	16,03	0,20
5:12:30	10	16,03	0,20
5:13:00	10	16,02	0,20
5:13:30	10	16,02	0,20
5:14:00	10	16,02	0,20
5:14:30	10	16,01	0,20
5:15:00	10	16,01	0,20
5:15:30	10	16,01	0,20
5:16:00	10	16,00	0,21
5:16:30	10	15,99	0,21
5:17:00	10	15,99	0,21
5:17:30	10	15,99	0,21
5:18:00	10	15,99	0,21
5:18:30	10	15,99	0,21
5:19:00	10	15,99	0,21
5:19:30	10	15,98	0,21
5:20:00	10	15,98	0,21
5:20:30	10	15,98	0,21
5:21:00	10	15,97	0,22
5:21:30	10	15,97	0,22
5:22:00	10	15,96	0,22
5:22:30	10	15,96	0,22
5:23:00	10	15,96	0,22
5:23:30	10	15,95	0,22
5:24:00	10	15,95	0,22
5:24:30	10	15,95	0,22
5:25:00	10	15,94	0,22
5:25:30	10	15,94	0,22
5:26:00	10	15,93	0,23
5:26:30	10	15,93	0,23
5:27:00	10	15,93	0,23
5:27:30	10	15,93	0,23
5:28:00	10	15,93	0,23
5:28:30	10	15,93	0,23
5:29:00	10	15,92	0,23
5:29:30	10	15,92	0,23
5:30:00	10	15,92	0,23
5:30:30	10	15,91	0,23
5:31:00	10	15,91	0,23
5:31:30	10	15,91	0,23
5:32:00	11	15,90	0,24
5:32:30	11	15,89	0,24
5:33:00	11	15,88	0,24
5:33:30	11	15,88	0,24
5:34:00	11	15,87	0,25
5:34:30	11	15,87	0,25
5:35:00	11	15,87	0,25
5:35:30	11	15,86	0,25
5:36:00	11	15,85	0,25
5:36:30	11	15,85	0,25
5:37:00	11	15,84	0,26
5:37:30	11	15,84	0,26
5:38:00	11	15,84	0,26
5:38:30	11	15,84	0,26
5:39:00	11	15,83	0,26
5:39:30	10	15,83	0,26
5:40:00	10	15,82	0,26
5:40:30	10	15,82	0,26
5:41:00	10	15,81	0,26
5:41:30	10	15,81	0,26
5:42:00	10	15,81	0,27
5:42:30	10	15,81	0,27
5:43:00	10	15,80	0,27
5:43:30	10	15,80	0,27
5:44:00	10	15,79	0,27
5:44:30	10	15,78	0,27
5:45:00	10	15,78	0,27
5:45:30	10	15,78	0,28
5:46:00	10	15,78	0,28
5:46:30	10	15,77	0,28
5:47:00	10	15,77	0,28
5:47:30	10	15,76	0,28
5:48:00	10	15,76	0,28
5:48:30	10	15,75	0,28
5:49:00	10	15,75	0,28
5:49:30	10	15,75	0,29
5:50:00	10	15,75	0,29
5:50:30	10	15,74	0,29
5:51:00	10	15,74	0,29
5:51:30	10	15,73	0,29
5:52:00	10	15,72	0,29
5:52:30	10	15,72	0,29
5:53:00	10	15,72	0,30
5:53:30	10	15,72	0,30
5:54:00	10	15,72	0,30
5:54:30	10	15,71	0,30
5:55:00	10	15,71	0,30
5:55:30	10	15,70	0,30
5:56:00	10	15,70	0,30
5:56:30	10	15,69	0,30
5:57:00	10	15,69	0,31
5:57:30	10	15,69	0,31
5:58:00	10	15,68	0,31
5:58:30	10	15,68	0,31
5:59:00	10	15,67	0,31
5:59:30	10	15,67	0,31
6:00:00	10	15,66	0,31
6:00:30	10	15,66	0,31
6:01:00	10	15,66	0,32
6:01:30	10	15,66	0,32
6:02:00	10	15,65	0,32
6:02:30	10	15,64	0,32
6:03:00	10	15,64	0,32
6:03:30	10	15,63	0,33
6:04:00	10	15,63	0,33
6:04:30	10	15,63	0,33
6:05:00	10	15,63	0,33
6:05:30	10	15,63	0,33
6:06:00	10	15,62	0,33
6:06:30	10	15,61	0,33
6:07:00	10	15,61	0,33
6:07:30	10	15,60	0,34
6:08:00	10	15,60	0,34
6:08:30	10	15,60	0,34
6:09:00	11	15,60	0,34
6:09:30	10	15,59	0,34
6:10:00	10	15,59	0,34
6:10:30	10	15,58	0,34
6:11:00	10	15,58	0,34
6:11:30	10	15,57	0,35
6:12:00	10	15,57	0,35
6:12:30	10	15,57	0,35
6:13:00	10	15,57	0,35
6:13:30	10	15,56	0,35
6:14:00	11	15,56	0,35
6:14:30	10	15,55	0,35
6:15:00	10	15,54	0,36
6:15:30	10	15,54	0,36
6:16:00	10	15,54	0,36
6:16:30	10	15,54	0,36
6:17:00	10	15,53	0,36
6:17:30	10	15,53	0,36
6:18:00	11	15,52	0,36
6:18:30	10	15,52	0,36
6:19:00	11	15,51	0,37
6:19:30	10	15,51	0,37
6:20:00	10	15,51	0,37
6:20:30	10	15,51	0,37
6:21:00	10	15,50	0,37
6:21:30	10	15,50	0,37
6:22:00	10	15,49	0,38
6:22:30	11	15,49	0,38
6:23:00	10	15,48	0,38
6:23:30	10	15,48	0,38
6:24:00	11	15,48	0,38
6:24:30	10	15,47	0,38
6:25:00	11	15,47	0,38
6:25:30	10	15,47	0,38
6:26:00	10	15,46	0,39
6:26:30	10	15,45	0,39
6:27:00	11	15,45	0,39
6:27:30	10	15,45	0,39
6:28:00	11	15,44	0,40
6:28:30	11	15,44	0,40
6:29:00	11	15,43	0,40
6:29:30	11	15,43	0,40
6:30:00	10	15,42	0,40
6:30:30	11	15,42	0,40
6:31:00	11	15,42	0,40
6:31:30	10	15,41	0,41
6:32:00	11	15,41	0,41
6:32:30	10	15,40	0,41
6:33:00	11	15,40	0,41
6:33:30	11	15,39	0,41
6:34:00	11	15,39	0,41
6:34:30	10	15,39	0,41
6:35:00	11	15,39	0,41
6:35:30	10	15,39	0,41
6:36:00	10	15,38	0,42
6:36:30	10	15,37	0,42
6:37:00	10	15,37	0,42
6:37:30	11	15,36	0,42
6:38:00	11	15,36	0,42
6:38:30	11	15,36	0,43
6:39:00	11	15,36	0,43
6:39:30	11	15,35	0,43
6:40:00	11	15,34	0,43
6:40:30	11	15,34	0,43
6:41:00	11	15,33	0,43
6:41:30	11	15,33	0,43
6:42:00	11	15,33	0,44
6:42:30	11	15,33	0,44
6:43:00	11	15,32	0,44
6:43:30	11	15,32	0,44
6:44:00	11	15,31	0,44
6:44:30	11	15,30	0,45
6:45:00	11	15,30	0,45
6:45:30	11	15,30	0,45
6:46:00	11	15,30	0,45
6:46:30	11	15,29	0,45
6:47:00	11	15,29	0,45
6:47:30	11	15,29	0,45
6:48:00	11	15,28	0,46
6:48:30	11	15,28	0,46
6:49:00	11	15,27	0,46
6:49:30	11	15,27	0,46
6:50:00	11	15,27	0,46
6:50:30	11	15,26	0,46
6:51:00	11	15,25	0,47
6:51:30	11	15,25	0,47
6:52:00	11	15,24	0,47
6:52:30	11	15,24	0,47
6:53:00	11	15,24	0,47
6:53:30	11	15,24	0,47
6:54:00	11	15,23	0,48
6:54:30	11	15,22	0,48
6:55:00	11	15,22	0,48
6:55:30	11	15,21	0,48
6:56:00	11	15,21	0,48
6:56:30	11	15,21	0,49
6:57:00	11	15,21	0,49
6:57:30	11	15,20	0,49
6:58:00	11	15,20	0,49
6:58:30	11	15,20	0,49
6:59:00	11	15,19	0,49
6:59:30	11	15,18	0,49
7:00:00	11	15,18	0,49
7:00:30	11	15,18	0,50
7:01:00	11	15,18	0,50
7:01:30	11	15,17	0,50
7:02:00	11	15,16	0,50
7:02:30	11	15,16	0,50
7:03:00	11	15,16	0,50
7:03:30	11	15,15	0,51
7:04:00	11	15,15	0,51
7:04:30	11	15,15	0,51
7:05:00	11	15,15	0,51
7:05:30	11	15,14	0,51
7:06:00	11	15,13	0,52
7:06:30	11	15,13	0,52
7:07:00	11	15,12	0,52
7:07:30	11	15,12	0,52
7:08:00	11	15,12	0,52
7:08:30	11	15,12	0,52
7:09:00	11	15,11	0,53
7:09:30	11	15,11	0,53
7:10:00	11	15,10	0,53
7:10:30	11	15,09	0,53
7:11:00	11	15,09	0,53
7:11:30	11	15,09	0,53
7:12:00	11	15,09	0,53
7:12:30	11	15,08	0,54
7:13:00	11	15,08	0,54
7:13:30	11	15,07	0,54
7:14:00	11	15,07	0,54
7:14:30	11	15,06	0,54
7:15:00	11	15,06	0,54
7:15:30	11	15,06	0,54
7:16:00	11	15,06	0,55
7:16:30	11	15,06	0,55
7:17:00	11	15,05	0,55
7:17:30	11	15,05	0,55
7:18:00	11	15,04	0,55
7:18:30	11	15,03	0,56
7:19:00	11	15,03	0,56
7:19:30	11	15,03	0,56
7:20:00	11	15,03	0,56
7:20:30	11	15,02	0,56
7:21:00	11	15,02	0,56
7:21:30	11	15,01	0,57
7:22:00	11	15,01	0,57
7:22:30	11	15,01	0,57
7:23:00	10	15,00	0,57
7:23:30	11	15,00	0,57
7:24:00	11	15,00	0,57
7:24:30	11	15,00	0,57
7:25:00	11	15,00	0,57
7:25:30	11	14,99	0,58
7:26:00	11	15,00	0,57
7:26:30	11	14,98	0,58
7:27:00	11	14,97	0,58
7:27:30	11	14,97	0,59
7:28:00	11	14,96	0,59
7:28:30	11	14,95	0,59
7:29:00	11	14,95	0,59
7:29:30	11	14,94	0,60
7:30:00	11	14,94	0,60
7:30:30	11	14,94	0,60
7:31:00	11	14,93	0,60
7:31:30	11	14,93	0,60
7:32:00	11	14,92	0,61
7:32:30	11	14,92	0,61
7:33:00	11	14,91	0,61
7:33:30	11	14,91	0,61
7:34:00	11	14,91	0,61
7:34:30	11	14,90	0,62
7:35:00	11	14,90	0,62
7:35:30	11	14,89	0,62
7:36:00	11	14,89	0,62
7:36:30	11	14,88	0,62
7:37:00	11	14,88	0,63
7:37:30	11	14,88	0,63
7:38:00	11	14,87	0,63
7:38:30	11	14,87	0,63
7:39:00	11	14,86	0,63
7:39:30	11	14,86	0,63
7:40:00	11	14,85	0,64
7:40:30	11	14,85	0,64
7:41:00	11	14,85	0,64
7:41:30	11	14,85	0,64
7:42:00	11	14,84	0,64
7:42:30	11	14,84	0,64
7:43:00	11	14,83	0,65
7:43:30	11	14,83	0,65
7:44:00	11	14,82	0,65
7:44:30	11	14,82	0,65
7:45:00	11	14,82	0,66
7:45:30	11	14,82	0,66
7:46:00	11	14,81	0,66
7:46:30	11	14,81	0,66
7:47:00	11	14,80	0,66
7:47:30	11	14,80	0,66
7:48:00	11	14,79	0,67
7:48:30	11	14,79	0,67
7:49:00	11	14,79	0,67
7:49:30	11	14,78	0,67
7:50:00	11	14,78	0,67
7:50:30	11	14,77	0,68
7:51:00	11	14,77	0,68
7:51:30	11	14,76	0,68
7:52:00	11	14,76	0,68
7:52:30	11	14,76	0,68
7:53:00	11	14,76	0,68
7:53:30	11	14,75	0,69
7:54:00	11	14,75	0,69
7:54:30	11	14,74	0,69
7:55:00	11	14,74	0,69
7:55:30	11	14,73	0,69
7:56:00	11	14,73	0,70
7:56:30	11	14,73	0,70
7:57:00	11	14,72	0,70
7:57:30	11	14,72	0,70
7:58:00	11	14,71	0,71
7:58:30	11	14,71	0,71
7:59:00	11	14,70	0,71
7:59:30	11	14,70	0,71
8:00:00	11	14,70	0,71
8:00:30	11	14,70	0,71
8:01:00	11	14,69	0,72
8:01:30	11	14,69	0,72
8:02:00	11	14,69	0,72
8:02:30	11	14,68	0,72
8:03:00	11	14,68	0,72
8:03:30	11	14,67	0,72
8:04:00	11	14,67	0,72
8:04:30	11	14,67	0,73
8:05:00	11	14,67	0,73
8:05:30	11	14,66	0,73
8:06:00	11	14,66	0,73
8:06:30	11	14,65	0,73
8:07:00	11	14,65	0,73
8:07:30	11	14,64	0,74
8:08:00	11	14,64	0,74
8:08:30	11	14,64	0,74
8:09:00	11	14,64	0,74
8:09:30	11	14,63	0,75
8:10:00	11	14,62	0,75
8:10:30	11	14,62	0,75
8:11:00	11	14,62	0,75
8:11:30	11	14,61	0,75
8:12:00	11	14,61	0,76
8:12:30	11	14,61	0,76
8:13:00	11	14,60	0,76
8:13:30	11	14,60	0,76
8:14:00	11	14,59	0,76
8:14:30	11	14,59	0,76
8:15:00	11	14,58	0,77
8:15:30	11	14,58	0,77
8:16:00	11	14,58	0,77
8:16:30	11	14,58	0,77
8:17:00	11	14,58	0,77
8:17:30	11	14,57	0,78
8:18:00	11	14,57	0,78
8:18:30	11	14,56	0,78
8:19:00	11	14,56	0,78
8:19:30	11	14,55	0,78
8:20:00	11	14,55	0,78
8:20:30	11	14,55	0,79
8:21:00	11	14,54	0,79
8:21:30	11	14,54	0,79
8:22:00	11	14,53	0,80
8:22:30	11	14,53	0,80
8:23:00	11	14,53	0,80
8:23:30	11	14,52	0,80
8:24:00	11	14,52	0,80
8:24:30	11	14,52	0,80
8:25:00	11	14,52	0,80
8:25:30	11	14,52	0,80
8:26:00	11	14,52	0,80
8:26:30	11	14,51	0,81
8:27:00	11	14,51	0,81
8:27:30	11	14,50	0,81
8:28:00	11	14,50	0,81
8:28:30	11	14,49	0,82
8:29:00	11	14,49	0,82
8:29:30	11	14,49	0,82
8:30:00	11	14,49	0,82
8:30:30	11	14,48	0,82
8:31:00	11	14,48	0,82
8:31:30	11	14,47	0,83
8:32:00	11	14,47	0,83
8:32:30	11	14,46	0,83
8:33:00	11	14,46	0,83
8:33:30	11	14,46	0,84
8:34:00	11	14,46	0,84
8:34:30	11	14,45	0,84
8:35:00	11	14,45	0,84
8:35:30	11	14,44	0,84
8:36:00	11	14,44	0,84
8:36:30	11	14,43	0,85
8:37:00	11	14,43	0,85
8:37:30	11	14,43	0,85
8:38:00	11	14,43	0,85
8:38:30	11	14,43	0,85
8:39:00	11	14,42	0,86
8:39:30	11	14,42	0,86
8:40:00	11	14,41	0,86
8:40:30	11	14,41	0,86
8:41:00	11	14,40	0,86
8:41:30	11	14,40	0,86
8:42:00	11	14,40	0,87
8:42:30	11	14,40	0,87
8:43:00	11	14,40	0,87
8:43:30	11	14,39	0,87
8:44:00	11	14,39	0,87
8:44:30	11	14,38	0,88
8:45:00	11	14,38	0,88
8:45:30	11	14,37	0,88
8:46:00	11	14,37	0,88
8:46:30	11	14,37	0,88
8:47:00	11	14,37	0,88
8:47:30	11	14,36	0,89
8:48:00	11	14,36	0,89
8:48:30	11	14,36	0,89
8:49:00	11	14,35	0,89
8:49:30	11	14,35	0,89
8:50:00	11	14,34	0,90
8:50:30	11	14,34	0,90
8:51:00	11	14,34	0,90
8:51:30	11	14,34	0,90
8:52:00	11	14,34	0,90
8:52:30	11	14,33	0,91
8:53:00	11	14,33	0,91
8:53:30	11	14,32	0,91
8:54:00	11	14,32	0,91
8:54:30	11	14,31	0,91
8:55:00	11	14,31	0,91
8:55:30	11	14,31	0,91
8:56:00	11	14,31	0,92
8:56:30	11	14,31	0,92
8:57:00	11	14,30	0,92
8:57:30	11	14,30	0,92
8:58:00	11	14,29	0,93
8:58:30	11	14,29	0,93
8:59:00	11	14,28	0,93
8:59:30	11	14,28	0,93
9:00:00	11	14,28	0,93
9:00:30	11	14,28	0,94
9:01:00	11	14,28	0,94
9:01:30	11	14,27	0,94
9:02:00	11	14,27	0,94
9:02:30	11	14,27	0,94
9:03:00	11	14,26	0,94
9:03:30	11	14,26	0,94
9:04:00	11	14,25	0,95
9:04:30	11	14,25	0,95
9:05:00	11	14,25	0,95
9:05:30	11	14,25	0,95
9:06:00	11	14,25	0,95
9:06:30	11	14,24	0,96
9:07:00	11	14,24	0,96
9:07:30	11	14,23	0,96
9:08:00	11	14,23	0,96
9:08:30	11	14,23	0,96
9:09:00	11	14,22	0,97
9:09:30	11	14,22	0,97
9:10:00	11	14,22	0,97
9:10:30	11	14,22	0,97
9:11:00	11	14,21	0,98
9:11:30	11	14,21	0,98
9:12:00	11	14,20	0,98
9:12:30	11	14,20	0,98
9:13:00	11	14,19	0,98
9:13:30	11	14,19	0,98
9:14:00	11	14,19	0,98
9:14:30	11	14,19	0,98
9:15:00	11	14,19	0,99
9:15:30	11	14,19	0,99
9:16:00	11	14,19	0,99
9:16:30	11	14,18	0,99
9:17:00	11	14,18	0,99
9:17:30	11	14,18	0,99
9:18:00	11	14,17	1,00
9:18:30	11	14,19	0,99
9:19:00	11	14,16	1,00
9:19:30	11	14,16	1,01
9:20:00	11	14,16	1,01
9:20:30	11	14,15	1,01
9:21:00	11	14,14	1,02
9:21:30	11	14,14	1,02
9:22:00	11	14,13	1,02
9:22:30	11	14,13	1,02
9:23:00	11	14,13	1,02
9:23:30	11	14,13	1,02
9:24:00	11	14,13	1,02
9:24:30	11	14,12	1,03
9:25:00	11	14,12	1,03
9:25:30	11	14,11	1,03
9:26:00	11	14,11	1,03
9:26:30	11	14,10	1,04
9:27:00	11	14,10	1,04
9:27:30	11	14,10	1,04
9:28:00	11	14,10	1,04
9:28:30	11	14,09	1,05
9:29:00	11	14,09	1,05
9:29:30	11	14,09	1,05
9:30:00	11	14,08	1,05
9:30:30	11	14,08	1,05
9:31:00	11	14,08	1,05
9:31:30	11	14,07	1,06
9:32:00	11	14,07	1,06
9:32:30	11	14,07	1,06
9:33:00	11	14,07	1,06
9:33:30	11	14,06	1,07
9:34:00	11	14,06	1,07
9:34:30	11	14,06	1,07
9:35:00	11	14,05	1,07
9:35:30	11	14,05	1,07
9:36:00	11	14,05	1,07
9:36:30	11	14,04	1,08
9:37:00	11	14,04	1,08
9:37:30	11	14,04	1,08
9:38:00	11	14,04	1,08
9:38:30	11	14,04	1,08
9:39:00	11	14,03	1,09
9:39:30	11	14,03	1,09
9:40:00	11	14,03	1,09
9:40:30	11	14,02	1,09
9:41:00	11	14,02	1,09
9:41:30	11	14,01	1,10
9:42:00	11	14,01	1,10
9:42:30	11	14,01	1,10
9:43:00	11	14,01	1,10
9:43:30	11	14,01	1,10
9:44:00	11	14,00	1,10
9:44:30	11	14,00	1,10
9:45:00	11	13,99	1,11
9:45:30	11	13,99	1,11
9:46:00	11	13,99	1,11
9:46:30	11	13,98	1,11
9:47:00	11	13,98	1,11
9:47:30	11	13,98	1,12
9:48:00	11	13,98	1,12
9:48:30	11	13,98	1,12
9:49:00	11	13,97	1,12
9:49:30	11	13,97	1,12
9:50:00	11	13,96	1,13
9:50:30	11	13,96	1,13
9:51:00	11	13,96	1,13
9:51:30	11	13,95	1,13
9:52:00	11	13,95	1,13
9:52:30	11	13,95	1,14
9:53:00	11	13,95	1,14
9:53:30	11	13,95	1,14
9:54:00	11	13,94	1,14
9:54:30	11	13,94	1,14
9:55:00	11	13,93	1,15
9:55:30	11	13,93	1,15
9:56:00	11	13,93	1,15
9:56:30	11	13,92	1,15
9:57:00	11	13,92	1,15
9:57:30	11	13,92	1,15
9:58:00	11	13,92	1,16
9:58:30	11	13,92	1,16
9:59:00	11	13,91	1,16
9:59:30	11	13,91	1,16
10:00:00	11	13,91	1,16
10:00:30	11	13,90	1,17
10:01:00	11	13,90	1,17
10:01:30	11	13,89	1,17
10:02:00	11	13,89	1,17
10:02:30	11	13,89	1,17
10:03:00	11	13,89	1,18
10:03:30	11	13,89	1,18
10:04:00	11	13,89	1,18
10:04:30	11	13,88	1,18
10:05:00	11	13,88	1,18
10:05:30	11	13,87	1,19
10:06:00	11	13,87	1,19
10:06:30	11	13,87	1,19
10:07:00	11	13,86	1,19
10:07:30	11	13,86	1,19
10:08:00	11	13,86	1,20
10:08:30	11	13,86	1,20
10:09:00	11	13,86	1,20
10:09:30	11	13,85	1,20
10:10:00	11	13,85	1,20
10:10:30	11	13,85	1,20
10:11:00	11	13,84	1,21
10:11:30	11	13,84	1,21
10:12:00	11	13,83	1,21
10:12:30	11	13,83	1,21
10:13:00	11	13,83	1,21
10:13:30	11	13,83	1,22
10:14:00	11	13,83	1,22
10:14:30	11	13,82	1,22
10:15:00	11	13,82	1,22
10:15:30	11	13,82	1,22
10:16:00	11	13,81	1,23
10:16:30	11	13,81	1,23
10:17:00	11	13,81	1,23
10:17:30	11	13,80	1,24
10:18:00	11	13,80	1,24
10:18:30	11	13,80	1,24
10:19:00	11	13,80	1,24
10:19:30	11	13,80	1,24
10:20:00	11	13,79	1,25
10:20:30	11	13,79	1,25
10:21:00	11	13,78	1,25
10:21:30	11	13,78	1,25
10:22:00	11	13,78	1,25
10:22:30	11	13,77	1,26
10:23:00	11	13,77	1,26
10:23:30	11	13,77	1,26
10:24:00	11	13,77	1,26
10:24:30	11	13,77	1,26
10:25:00	11	13,76	1,27
10:25:30	11	13,76	1,27
10:26:00	11	13,75	1,27
10:26:30	11	13,75	1,27
10:27:00	11	13,75	1,27
10:27:30	11	13,74	1,28
10:28:00	11	13,74	1,28
10:28:30	11	13,74	1,28
10:29:00	11	13,74	1,28
10:29:30	11	13,74	1,28
10:30:00	11	13,74	1,28
10:30:30	11	13,73	1,29
10:31:00	11	13,73	1,29
10:31:30	11	13,73	1,29
10:32:00	11	13,72	1,29
10:32:30	11	13,72	1,29
10:33:00	11	13,72	1,29
10:33:30	11	13,71	1,30
10:34:00	11	13,71	1,30
10:34:30	11	13,71	1,30
10:35:00	11	13,71	1,30
10:35:30	11	13,71	1,30
10:36:00	11	13,70	1,31
10:36:30	11	13,70	1,31
10:37:00	11	13,70	1,31
10:37:30	11	13,69	1,32
10:38:00	11	13,69	1,32
10:38:30	11	13,69	1,32
10:39:00	11	13,68	1,32
10:39:30	11	13,68	1,32
10:40:00	11	13,68	1,33
10:40:30	11	13,68	1,33
10:41:00	11	13,68	1,33
10:41:30	11	13,67	1,33
10:42:00	11	13,67	1,33
10:42:30	11	13,67	1,33
10:43:00	11	13,66	1,34
10:43:30	11	13,66	1,34
10:44:00	11	13,66	1,34
10:44:30	11	13,65	1,34
10:45:00	11	13,65	1,34
10:45:30	11	13,65	1,35
10:46:00	11	13,65	1,35
10:46:30	11	13,65	1,35
10:47:00	11	13,64	1,35
10:47:30	11	13,64	1,35
10:48:00	11	13,64	1,35
10:48:30	11	13,63	1,36
10:49:00	11	13,63	1,36
10:49:30	11	13,63	1,36
10:50:00	11	13,62	1,37
10:50:30	11	13,62	1,37
10:51:00	11	13,62	1,37
10:51:30	11	13,62	1,37
10:52:00	11	13,62	1,37
10:52:30	11	13,61	1,38
10:53:00	11	13,61	1,38
10:53:30	11	13,61	1,38
10:54:00	11	13,60	1,38
10:54:30	11	13,60	1,38
10:55:00	11	13,59	1,39
10:55:30	11	13,59	1,39
10:56:00	11	13,59	1,39
10:56:30	11	13,59	1,39
10:57:00	11	13,59	1,39
10:57:30	11	13,59	1,39
10:58:00	11	13,59	1,39
10:58:30	11	13,58	1,40
10:59:00	11	13,58	1,40
10:59:30	11	13,57	1,41
11:00:00	11	13,57	1,41
11:00:30	11	13,57	1,41
11:01:00	11	13,56	1,41
11:01:30	11	13,56	1,41
11:02:00	11	13,56	1,41
11:02:30	11	13,56	1,42
11:03:00	11	13,56	1,42
11:03:30	11	13,56	1,42
11:04:00	11	13,55	1,42
11:04:30	11	13,55	1,42
11:05:00	11	13,55	1,42
11:05:30	11	13,55	1,42
11:06:00	11	13,54	1,43
11:06:30	11	13,54	1,43
11:07:00	11	13,54	1,43
11:07:30	11	13,54	1,43
11:08:00	11	13,54	1,43
11:08:30	11	13,54	1,43
11:09:00	11	13,53	1,44
11:09:30	11	13,53	1,44
11:10:00	11	13,52	1,45
11:10:30	11	13,52	1,45
11:11:00	11	13,52	1,45
11:11:30	11	13,51	1,45
11:12:00	11	13,51	1,45
11:12:30	11	13,51	1,45
11:13:00	11	13,50	1,46
11:13:30	11	13,50	1,46
11:14:00	11	13,50	1,46
11:14:30	11	13,50	1,46
11:15:00	11	13,50	1,46
11:15:30	11	13,50	1,46
11:16:00	11	13,49	1,47
11:16:30	11	13,49	1,47
11:17:00	11	13,49	1,47
11:17:30	11	13,48	1,48
11:18:00	11	13,48	1,48
11:18:30	11	13,48	1,48
11:19:00	11	13,48	1,48
11:19:30	11	13,48	1,48
11:20:00	11	13,48	1,48
11:20:30	11	13,47	1,49
11:21:00	11	13,47	1,49
11:21:30	11	13,47	1,49
11:22:00	11	13,46	1,49
11:22:30	11	13,46	1,49
11:23:00	11	13,46	1,49
11:23:30	11	13,45	1,50
11:24:00	11	13,45	1,50
11:24:30	11	13,45	1,50
11:25:00	11	13,45	1,51
11:25:30	11	13,45	1,51
11:26:00	11	13,45	1,51
11:26:30	11	13,44	1,51
11:27:00	11	13,44	1,51
11:27:30	11	13,44	1,51
11:28:00	11	13,43	1,52
11:28:30	11	13,43	1,52
11:29:00	11	13,43	1,52
11:29:30	11	13,42	1,52
11:30:00	11	13,42	1,52
11:30:30	11	13,42	1,52
11:31:00	11	13,41	1,53
11:31:30	11	13,41	1,53
11:32:00	11	13,41	1,53
11:32:30	11	13,41	1,54
11:33:00	11	13,41	1,54
11:33:30	11	13,41	1,54
11:34:00	11	13,40	1,54
11:34:30	11	13,39	1,55
11:35:00	11	13,39	1,55
11:35:30	11	13,39	1,55
11:36:00	11	13,39	1,55
11:36:30	11	13,38	1,55
11:37:00	11	13,38	1,55
11:37:30	11	13,38	1,55
11:38:00	11	13,38	1,55
11:38:30	11	13,38	1,55
11:39:00	11	13,38	1,56
11:39:30	11	13,38	1,56
11:40:00	10	13,38	1,56
11:40:30	11	13,37	1,57
11:41:00	11	13,37	1,57
11:41:30	11	13,37	1,57
11:42:00	11	13,37	1,57
11:42:30	11	13,36	1,57
11:43:00	11	13,36	1,57
11:43:30	11	13,36	1,57
11:44:00	11	13,35	1,58
11:44:30	11	13,35	1,59
11:45:00	11	13,34	1,59
11:45:30	11	13,34	1,59
11:46:00	11	13,34	1,59
11:46:30	11	13,33	1,60
11:47:00	11	13,33	1,60
11:47:30	11	13,33	1,60
11:48:00	11	13,32	1,60
11:48:30	11	13,32	1,60
11:49:00	11	13,32	1,60
11:49:30	11	13,32	1,61
11:50:00	11	13,32	1,61
11:50:30	11	13,31	1,62
11:51:00	11	13,31	1,62
11:51:30	11	13,31	1,62
11:52:00	11	13,30	1,62
11:52:30	11	13,30	1,62
11:53:00	11	13,29	1,63
11:53:30	11	13,29	1,63
11:54:00	11	13,29	1,63
11:54:30	11	13,29	1,64
11:55:00	11	13,29	1,64
11:55:30	11	13,29	1,64
11:56:00	11	13,29	1,64
11:56:30	11	13,28	1,64
11:57:00	11	13,28	1,64
11:57:30	11	13,28	1,64
11:58:00	11	13,27	1,65
11:58:30	11	13,27	1,65
11:59:00	11	13,27	1,65
11:59:30	11	13,26	1,66
12:00:00	11	13,26	1,66
12:00:30	11	13,26	1,66
12:01:00	11	13,26	1,66
12:01:30	11	13,26	1,66
12:02:00	11	13,25	1,67
12:02:30	11	13,25	1,67
12:03:00	11	13,25	1,67
12:03:30	11	13,25	1,67
12:04:00	11	13,24	1,68
12:04:30	11	13,24	1,68
12:05:00	11	13,24	1,68
12:05:30	11	13,23	1,68
12:06:00	11	13,23	1,68
12:06:30	11	13,23	1,69
12:07:00	11	13,23	1,69
12:07:30	11	13,23	1,69
12:08:00	11	13,22	1,70
12:08:30	11	13,22	1,70
12:09:00	11	13,22	1,70
12:09:30	11	13,22	1,70
12:10:00	11	13,21	1,70
12:10:30	11	13,21	1,70
12:11:00	11	13,20	1,71
12:11:30	11	13,20	1,71
12:12:00	11	13,20	1,72
12:12:30	11	13,20	1,71
12:13:00	11	13,20	1,72
12:13:30	11	13,20	1,72
12:14:00	11	13,20	1,72
12:14:30	11	13,19	1,72
12:15:00	11	13,19	1,72
12:15:30	11	13,19	1,72
12:16:00	11	13,18	1,73
12:16:30	11	13,18	1,73
12:17:00	11	13,18	1,73
12:17:30	11	13,18	1,73
12:18:00	11	13,18	1,74
12:18:30	11	13,18	1,74
12:19:00	11	13,17	1,74
12:19:30	11	13,17	1,74
12:20:00	11	13,17	1,74
12:20:30	11	13,17	1,74
12:21:00	11	13,16	1,75
12:21:30	11	13,16	1,75
12:22:00	11	13,16	1,75
12:22:30	11	13,15	1,76
12:23:00	11	13,15	1,76
12:23:30	11	13,15	1,76
12:24:00	11	13,14	1,76
12:24:30	11	13,14	1,76
12:25:00	11	13,14	1,76
12:25:30	11	13,14	1,77
12:26:00	11	13,14	1,77
12:26:30	11	13,14	1,77
12:27:00	11	13,13	1,78
12:27:30	11	13,13	1,78
12:28:00	11	13,13	1,78
12:28:30	11	13,12	1,78
12:29:00	11	13,12	1,78
12:29:30	11	13,12	1,78
12:30:00	11	13,11	1,79
12:30:30	11	13,11	1,79
12:31:00	11	13,11	1,79
12:31:30	11	13,11	1,80
12:32:00	11	13,11	1,80
12:32:30	11	13,11	1,80
12:33:00	11	13,10	1,81
12:33:30	11	13,10	1,81
12:34:00	11	13,10	1,81
12:34:30	11	13,10	1,81
12:35:00	11	13,10	1,81
12:35:30	11	13,09	1,81
12:36:00	11	13,09	1,81
12:36:30	11	13,09	1,81
12:37:00	11	13,09	1,82
12:37:30	11	13,09	1,82
12:38:00	11	13,09	1,82
12:38:30	11	13,08	1,83
12:39:00	11	13,08	1,83
12:39:30	11	13,08	1,83
12:40:00	11	13,07	1,83
12:40:30	11	13,07	1,83
12:41:00	11	13,07	1,83
12:41:30	11	13,07	1,83
12:42:00	11	13,06	1,84
12:42:30	11	13,06	1,84
12:43:00	11	13,06	1,84
12:43:30	11	13,05	1,85
12:44:00	11	13,05	1,85
12:44:30	11	13,05	1,85
12:45:00	11	13,05	1,85
12:45:30	11	13,05	1,85
12:46:00	11	13,05	1,85
12:46:30	11	13,04	1,86
12:47:00	11	13,04	1,86
12:47:30	11	13,04	1,86
12:48:00	11	13,03	1,87
12:48:30	11	13,03	1,87
12:49:00	11	13,03	1,87
12:49:30	11	13,03	1,87
12:50:00	11	13,02	1,88
12:50:30	11	13,02	1,88
12:51:00	11	13,02	1,88
12:51:30	11	13,02	1,88
12:52:00	11	13,02	1,88
12:52:30	11	13,02	1,88
12:53:00	11	13,02	1,88
12:53:30	11	13,01	1,89
12:54:00	11	13,01	1,89
12:54:30	11	13,01	1,89
12:55:00	11	13,00	1,90
12:55:30	11	13,00	1,90
12:56:00	11	13,00	1,90
12:56:30	11	13,00	1,90
12:57:00	11	13,00	1,91
12:57:30	11	13,00	1,91
12:58:00	11	13,00	1,91
12:58:30	11	12,99	1,91
12:59:00	11	12,99	1,91
12:59:30	11	12,99	1,91
13:00:00	11	12,98	1,92
13:00:30	11	12,98	1,92
13:01:00	11	12,98	1,92
13:01:30	11	12,97	1,93
13:02:00	11	12,97	1,93
13:02:30	11	12,97	1,93
13:03:00	11	12,97	1,93
13:03:30	11	12,96	1,93
13:04:00	11	12,96	1,93
13:04:30	11	12,96	1,93
13:05:00	11	12,96	1,94
13:05:30	11	12,96	1,94
13:06:00	11	12,96	1,94
13:06:30	11	12,95	1,95
13:07:00	11	12,95	1,95
13:07:30	11	12,95	1,95
13:08:00	11	12,94	1,96
13:08:30	11	12,94	1,96
13:09:00	11	12,94	1,96
13:09:30	11	12,94	1,96
13:10:00	11	12,93	1,96
13:10:30	11	12,93	1,96
13:11:00	11	12,93	1,96
13:11:30	11	12,93	1,96
13:12:00	11	12,93	1,97
13:12:30	11	12,93	1,97
13:13:00	11	12,93	1,97
13:13:30	11	12,93	1,97
13:14:00	11	12,92	1,98
13:14:30	11	12,92	1,98
13:15:00	11	12,92	1,98
13:15:30	11	12,91	1,99
13:16:00	11	12,91	1,99
13:16:30	11	12,90	2,00
13:17:00	11	12,91	1,99
13:17:30	11	12,90	2,00
13:18:00	11	12,90	2,00
13:18:30	11	12,90	2,00
13:19:00	11	12,90	2,00
13:19:30	11	12,90	2,00
13:20:00	11	12,90	2,00
13:20:30	11	12,90	2,00
13:21:00	11	12,89	2,01
13:21:30	11	12,89	2,01
13:22:00	11	12,89	2,01
13:22:30	11	12,88	2,02
13:23:00	11	12,88	2,02
13:23:30	11	12,88	2,02
13:24:00	11	12,88	2,03
13:24:30	11	12,88	2,03
13:25:00	11	12,88	2,03
13:25:30	11	12,88	2,03
13:26:00	11	12,87	2,03
13:26:30	11	12,87	2,03
13:27:00	11	12,87	2,03
13:27:30	11	12,87	2,03
13:28:00	11	12,86	2,04
13:28:30	11	12,86	2,04
13:29:00	11	12,86	2,04
13:29:30	11	12,86	2,04
13:30:00	11	12,85	2,05
13:30:30	11	12,85	2,05
13:31:00	11	12,84	2,06
13:31:30	11	12,84	2,06
13:32:00	11	12,84	2,06
13:32:30	11	12,84	2,06
13:33:00	11	12,84	2,06
13:33:30	11	12,84	2,06
13:34:00	11	12,84	2,06
13:34:30	11	12,84	2,06
13:35:00	11	12,84	2,06
13:35:30	11	12,83	2,07
13:36:00	11	12,83	2,07
13:36:30	11	12,83	2,07
13:37:00	11	12,83	2,07
13:37:30	11	12,82	2,08
13:38:00	11	12,82	2,08
13:38:30	11	12,82	2,08
13:39:00	11	12,82	2,08
13:39:30	11	12,81	2,09
13:40:00	11	12,81	2,09
13:40:30	11	12,81	2,09
13:41:00	11	12,81	2,09
13:41:30	11	12,81	2,10
13:42:00	11	12,81	2,10
13:42:30	11	12,81	2,10
13:43:00	11	12,80	2,10
13:43:30	11	12,80	2,10
13:44:00	11	12,80	2,10
13:44:30	11	12,80	2,10
13:45:00	11	12,79	2,11
13:45:30	11	12,79	2,11
13:46:00	11	12,79	2,11
13:46:30	11	12,79	2,12
13:47:00	11	12,79	2,12
13:47:30	11	12,79	2,12
13:48:00	11	12,79	2,12
13:48:30	11	12,78	2,13
13:49:00	11	12,78	2,13
13:49:30	11	12,78	2,13
13:50:00	11	12,78	2,13
13:50:30	11	12,77	2,14
13:51:00	11	12,77	2,14
13:51:30	11	12,77	2,14
13:52:00	11	12,77	2,14
13:52:30	11	12,76	2,14
13:53:00	11	12,76	2,14
13:53:30	11	12,76	2,14
13:54:00	11	12,76	2,14
13:54:30	11	12,75	2,15
13:55:00	11	12,75	2,15
13:55:30	11	12,75	2,15
13:56:00	11	12,75	2,15
13:56:30	11	12,75	2,16
13:57:00	11	12,75	2,16
13:57:30	11	12,75	2,16
13:58:00	11	12,75	2,16
13:58:30	11	12,74	2,17
13:59:00	11	12,74	2,17
13:59:30	11	12,74	2,17
14:00:00	11	12,73	2,18
14:00:30	11	12,73	2,18
14:01:00	11	12,73	2,18
14:01:30	11	12,73	2,18
14:02:00	11	12,72	2,19
14:02:30	11	12,72	2,19
14:03:00	11	12,72	2,19
14:03:30	11	12,72	2,19
14:04:00	11	12,72	2,19
14:04:30	11	12,72	2,19
14:05:00	11	12,72	2,19
14:05:30	11	12,71	2,20
14:06:00	11	12,71	2,20
14:06:30	11	12,71	2,20
14:07:00	11	12,71	2,20
14:07:30	11	12,71	2,20
14:08:00	11	12,70	2,21
14:08:30	11	12,70	2,21
14:09:00	11	12,70	2,21
14:09:30	11	12,70	2,21
14:10:00	11	12,70	2,22
14:10:30	11	12,70	2,22
14:11:00	11	12,70	2,22
14:11:30	11	12,70	2,22
14:12:00	11	12,69	2,23
14:12:30	11	12,69	2,23
14:13:00	11	12,69	2,23
14:13:30	11	12,69	2,23
14:14:00	11	12,68	2,24
14:14:30	11	12,68	2,24
14:15:00	11	12,68	2,24
14:15:30	11	12,68	2,24
14:16:00	11	12,67	2,24
14:16:30	11	12,67	2,24
14:17:00	11	12,67	2,24
14:17:30	11	12,67	2,24
14:18:00	11	12,66	2,25
14:18:30	11	12,66	2,25
14:19:00	11	12,66	2,25
14:19:30	11	12,66	2,25
14:20:00	11	12,66	2,26
14:20:30	11	12,66	2,26
14:21:00	11	12,66	2,26
14:21:30	11	12,66	2,26
14:22:00	11	12,65	2,27
14:22:30	11	12,65	2,27
14:23:00	11	12,65	2,27
14:23:30	11	12,65	2,27
14:24:00	11	12,65	2,27
14:24:30	11	12,64	2,28
14:25:00	11	12,64	2,28
14:25:30	11	12,64	2,28
14:26:00	11	12,63	2,29
14:26:30	11	12,63	2,29
