Repository: ProgWizer/parser

File: project-root/data/Data Acquisition/Data Acquisition/2019 year (140)/19-014 UCA.txt (part 1 of 3)
--Test Summary--
Full Path and File Name	
Instrument Name	SGSA/UCA
Instrument Type	Model 5265 SGSA/UCA
Instrument Serial Number	
Test Start Date	21.03.2019
Test Start Time	10:21:06
Test Stop Date	22.03.2019
Test Stop Time	11:49:16
Test Length	25:28:10
Final Sample Time Offset	25:28:00
Controller Schedule Name	
Sampling Period	30 seconds
Comments	
Information	WellID	
Information	Customer	
Information	EngName	
Information	CementClass	I-50
Information	CementMfr	Ñóõîé Ëîã
Information	Additives	50I-50+50GVVS-16+0.45CitricAcid (woc)
Information	Density	1870
Information	BHCT	
Information	BHST	6
Information	FluidLoss	
Information	JobType	
Calculated Value	CS_50	4:29:30
Calculated Value	CS_500	5:58:30
Calculated Value	SGS_Initial	0:20:00
Calculated Value	SGS_Final	0:47:00
Calculated Value	CS_Time8h	4,09 MPa
Calculated Value	CS_Time12h	4,47 MPa
Calculated Value	Time_SGS_100lb/100ft2	0:07:30
Calculated Value	Time_SGS_500lb/100ft2	0:33:00
Calculated Value	CS_Time24h	5,80 MPa
Calculated Value	CS_Time48h	N/A
Calculated Curve	Compressive Strength	Compressive strength type B (more than 14 lb/gal)
Calculated Curve	Static Gel Strength	Static gel strength
Initial Temperature (°C)	17 °C
Final Temperature (°C)	7 °C
Initial Pressure (psi)	3275 psi
Final Pressure (psi)	2524 psi
Initial Transit Time (microsec/in)	16,32 microsec/in
Final Transit Time (microsec/in)	10,63 microsec/in
Initial Gel Value	5423
Final Gel Value	7263
Initial Compressive Strength (MPa)	0,00 MPa
Final Compressive Strength (MPa)	5,99 MPa
Initial Static Gel Strength (lb/100ft2)	75,0 lb/100ft2
Final Static Gel Strength (lb/100ft2)	ERROR
--Data--
Time (HH:MM:SS)	Temperature (°C)	Pressure (psi)	Transit Time (microsec/in)	Gel Value	Compressive Strength (MPa)	Static Gel Strength (lb/100ft2)
0:00:00	17	3275	16,32	5423	0,00	75,0
0:00:30	17	3223	16,32	5437	0,00	76,9
0:01:00	16	3180	16,33	5429	0,00	78,8
0:01:30	16	3144	16,35	5422	0,00	80,6
0:02:00	16	3112	16,37	5410	0,00	82,5
0:02:30	16	3084	16,38	5427	0,00	84,4
0:03:00	16	3057	16,40	5425	0,00	86,3
0:03:30	16	3034	16,41	5410	0,00	88,1
0:04:00	16	3012	16,42	5417	0,00	90,0
0:04:30	16	2993	16,44	5416	0,00	91,9
0:05:00	16	2974	16,45	5430	0,00	93,8
0:05:30	16	2958	16,46	5429	0,00	95,6
0:06:00	16	3495	16,48	5420	0,00	97,5
0:06:30	16	3487	16,44	5471	0,00	99,4
0:07:00	16	3475	16,43	5459	0,00	101,3
0:07:30	16	3464	16,43	5440	0,00	103,1
0:08:00	16	3448	16,44	5434	0,00	105,0
0:08:30	16	3433	16,45	5425	0,00	106,9
0:09:00	16	3420	16,45	5405	0,00	108,8
0:09:30	16	3407	16,46	5390	0,00	110,6
0:10:00	16	3394	16,47	5379	0,00	112,5
0:10:30	16	3381	16,48	5361	0,00	114,4
0:11:00	16	3368	16,48	5341	0,00	116,3
0:11:30	16	3354	16,49	5328	0,00	118,1
0:12:00	16	3345	16,49	5318	0,00	120,0
0:12:30	16	3332	16,50	5295	0,00	121,9
0:13:00	16	3319	16,50	5297	0,00	123,8
0:13:30	16	3306	16,50	5279	0,00	125,6
0:14:00	16	3294	16,50	5271	0,00	127,5
0:14:30	16	3281	16,51	5258	0,00	129,4
0:15:00	16	3269	16,51	5249	0,00	131,3
0:15:30	16	3256	16,52	5237	0,00	133,1
0:16:00	16	3243	16,52	5231	0,00	135,0
0:16:30	16	3230	16,52	5224	0,00	136,9
0:17:00	16	3217	16,53	5224	0,00	138,8
0:17:30	16	3204	16,53	5212	0,00	140,6
0:18:00	16	3189	16,53	5204	0,00	142,5
0:18:30	16	3175	16,53	5208	0,00	144,4
0:19:00	16	3160	16,53	5206	0,00	146,3
0:19:30	16	3146	16,54	5203	0,00	148,1
0:20:00	17	3133	16,54	5202	0,00	150,0
0:20:30	17	3120	16,55	5199	0,00	146,1
0:21:00	16	3105	16,55	5205	0,00	154,8
0:21:30	16	3089	16,55	5200	0,00	147,9
0:22:00	16	3073	16,55	5219	0,00	175,6
0:22:30	16	3055	16,55	5218	0,00	173,9
0:23:00	16	3036	16,55	5220	0,00	177,8
0:23:30	16	3016	16,55	5228	0,00	189,2
0:24:00	16	2996	16,56	5241	0,00	209,6
0:24:30	15	2976	16,56	5244	0,00	214,7
0:25:00	15	2955	16,57	5259	0,00	236,8
0:25:30	15	2934	16,57	5269	0,00	253,1
0:26:00	15	2913	16,57	5286	0,00	279,9
0:26:30	15	2891	16,58	5295	0,00	294,6
0:27:00	14	2870	16,58	5303	0,00	307,4
0:27:30	14	2849	16,59	5320	0,00	333,8
0:28:00	14	2828	16,59	5330	0,00	350,6
0:28:30	14	2808	16,60	5343	0,00	372,0
0:29:00	14	2788	16,60	5365	0,00	408,4
0:29:30	14	2768	16,61	5370	0,00	416,5
0:30:00	13	2748	16,62	5388	0,00	447,2
0:30:30	13	2729	16,63	5403	0,00	473,8
0:31:00	13	2710	16,63	5415	0,00	494,7
0:31:30	13	3299	16,61	5391	0,00	452,3
0:32:00	13	3269	16,58	5411	0,00	488,0
0:32:30	13	3242	16,57	5428	0,00	517,4
0:33:00	13	3218	16,57	5448	0,00	552,5
0:33:30	12	3196	16,58	5460	0,00	574,1
0:34:00	12	3174	16,58	5479	0,00	609,7
0:34:30	12	3154	16,59	5490	0,00	629,3
0:35:00	12	3134	16,59	5495	0,00	639,3
0:35:30	12	3115	16,60	5518	0,00	682,2
0:36:00	12	3097	16,61	5518	0,00	682,0
0:36:30	12	3079	16,61	5534	0,00	713,8
0:37:00	12	3062	16,62	5558	0,00	759,7
0:37:30	11	3046	16,63	5566	0,00	775,8
0:38:00	11	3030	16,64	5580	0,00	803,1
0:38:30	11	3014	16,64	5595	0,00	833,3
0:39:00	11	2999	16,65	5611	0,00	864,6
0:39:30	11	2984	16,66	5622	0,00	888,5
0:40:00	11	2970	16,67	5638	0,00	919,9
0:40:30	11	2956	16,67	5645	0,00	934,9
0:41:00	11	2942	16,68	5664	0,00	976,0
0:41:30	11	2928	16,68	5676	0,00	1000,9
0:42:00	11	2915	16,69	5687	0,00	1024,5
0:42:30	10	2902	16,70	5703	0,00	1058,4
0:43:00	10	2890	16,70	5708	0,00	1070,9
0:43:30	10	2877	16,71	5724	0,00	1105,1
0:44:00	10	2865	16,71	5732	0,00	1123,3
0:44:30	10	2853	16,72	5744	0,00	1149,3
0:45:00	10	2842	16,73	5756	0,00	1177,6
0:45:30	10	2831	16,74	5769	0,00	1206,9
0:46:00	10	2820	16,74	5778	0,00	1227,9
0:46:30	10	2809	16,75	5791	0,00	1257,0
0:47:00	10	2799	16,75	5798	0,00	1275,0
0:47:30	10	2788	16,76	5807	0,00	
0:48:00	10	2778	16,77	5818	0,00	
0:48:30	10	2769	16,77	5827	0,00	
0:49:00	9	2759	16,78	5841	0,00	
0:49:30	9	2749	16,78	5850	0,00	
0:50:00	9	3288	16,78	5858	0,00	
0:50:30	9	3274	16,74	5777	0,00	
0:51:00	9	3263	16,72	5790	0,00	
0:51:30	9	3253	16,72	5803	0,00	
0:52:00	9	3243	16,72	5815	0,00	
0:52:30	9	3234	16,72	5825	0,00	
0:53:00	9	3227	16,73	5840	0,00	
0:53:30	9	3220	16,73	5856	0,00	
0:54:00	9	3213	16,73	5862	0,00	
0:54:30	9	3208	16,74	5871	0,00	
0:55:00	9	3203	16,74	5883	0,00	
0:55:30	9	3196	16,75	5890	0,00	
0:56:00	9	3191	16,75	5897	0,00	
0:56:30	9	3184	16,75	5910	0,00	
0:57:00	9	3175	16,76	5920	0,00	
0:57:30	9	3166	16,76	5921	0,00	
0:58:00	9	3158	16,76	5933	0,00	
0:58:30	9	3149	16,76	5942	0,00	
0:59:00	9	3141	16,77	5945	0,00	
0:59:30	8	3132	16,77	5961	0,00	
1:00:00	8	3125	16,77	5964	0,00	
1:00:30	8	3117	16,78	5972	0,00	
1:01:00	8	3109	16,78	5987	0,00	
1:01:30	8	3101	16,79	5994	0,00	
1:02:00	8	3094	16,79	5999	0,00	
1:02:30	8	3086	16,79	6002	0,00	
1:03:00	8	3080	16,79	6011	0,00	
1:03:30	8	3072	16,79	6022	0,00	
1:04:00	8	3065	16,79	6024	0,00	
1:04:30	8	3058	16,80	6034	0,00	
1:05:00	8	3051	16,80	6042	0,00	
1:05:30	8	3044	16,80	6046	0,00	
1:06:00	8	3038	16,81	6058	0,00	
1:06:30	8	3031	16,81	6059	0,00	
1:07:00	8	3024	16,80	6067	0,00	
1:07:30	8	3018	16,81	6072	0,00	
1:08:00	8	3011	16,81	6083	0,00	
1:08:30	8	3004	16,81	6093	0,00	
1:09:00	8	2998	16,81	6095	0,00	
1:09:30	8	2992	16,82	6100	0,00	
1:10:00	8	2985	16,82	6109	0,00	
1:10:30	8	2979	16,82	6106	0,00	
1:11:00	8	2973	16,82	6117	0,00	
1:11:30	8	2966	16,82	6122	0,00	
1:12:00	8	2960	16,83	6132	0,00	
1:12:30	8	2954	16,83	6134	0,00	
1:13:00	8	2948	16,83	6143	0,00	
1:13:30	8	2942	16,83	6149	0,00	
1:14:00	8	2935	16,83	6154	0,00	
1:14:30	8	2929	16,83	6155	0,00	
1:15:00	8	2923	16,84	6160	0,00	
1:15:30	8	2918	16,84	6167	0,00	
1:16:00	8	2911	16,84	6171	0,00	
1:16:30	8	2906	16,84	6181	0,00	
1:17:00	8	2900	16,84	6183	0,00	
1:17:30	8	2894	16,84	6187	0,00	
1:18:00	8	2889	16,85	6193	0,00	
1:18:30	8	2883	16,85	6198	0,00	
1:19:00	8	2877	16,85	6205	0,00	
1:19:30	8	2872	16,85	6203	0,00	
1:20:00	7	2867	16,85	6211	0,00	
1:20:30	7	2861	16,85	6217	0,00	
1:21:00	7	2856	16,85	6222	0,00	
1:21:30	7	2850	16,85	6227	0,00	
1:22:00	7	2845	16,86	6232	0,00	
1:22:30	7	2840	16,86	6235	0,00	
1:23:00	7	2834	16,86	6238	0,00	
1:23:30	7	2829	16,86	6245	0,00	
1:24:00	7	2824	16,86	6247	0,00	
1:24:30	7	2818	16,86	6256	0,00	
1:25:00	7	2813	16,86	6258	0,00	
1:25:30	7	2808	16,86	6259	0,00	
1:26:00	7	2803	16,86	6268	0,00	
1:26:30	7	2798	16,86	6270	0,00	
1:27:00	7	2793	16,86	6274	0,00	
1:27:30	7	2788	16,86	6279	0,00	
1:28:00	7	2783	16,86	6283	0,00	
1:28:30	7	2778	16,86	6290	0,00	
1:29:00	7	2773	16,86	6291	0,00	
1:29:30	7	2768	16,86	6296	0,00	
1:30:00	7	2762	16,86	6297	0,00	
1:30:30	7	2757	16,86	6307	0,00	
1:31:00	7	2752	16,86	6307	0,00	
1:31:30	7	2747	16,86	6315	0,00	
1:32:00	7	2742	16,87	6318	0,00	
1:32:30	7	2737	16,87	6322	0,00	
1:33:00	7	2732	16,87	6326	0,00	
1:33:30	7	2727	16,87	6326	0,00	
1:34:00	7	2723	16,87	6332	0,00	
1:34:30	7	2718	16,87	6336	0,00	
1:35:00	7	2713	16,87	6339	0,00	
1:35:30	7	2708	16,87	6344	0,00	
1:36:00	7	2704	16,87	6345	0,00	
1:36:30	7	3253	16,84	6237	0,00	
1:37:00	7	3245	16,82	6251	0,00	
1:37:30	7	3238	16,81	6265	0,00	
1:38:00	7	3233	16,80	6273	0,00	
1:38:30	7	3228	16,80	6285	0,00	
1:39:00	7	3225	16,79	6291	0,00	
1:39:30	7	3221	16,79	6298	0,00	
1:40:00	7	3219	16,79	6304	0,00	
1:40:30	7	3215	16,79	6310	0,00	
1:41:00	7	3212	16,79	6320	0,00	
1:41:30	7	3208	16,79	6326	0,00	
1:42:00	7	3203	16,79	6327	0,00	
1:42:30	7	3197	16,79	6334	0,00	
1:43:00	7	3191	16,79	6338	0,00	
1:43:30	7	3185	16,79	6342	0,00	
1:44:00	7	3179	16,79	6348	0,00	
1:44:30	7	3174	16,79	6354	0,00	
1:45:00	7	3168	16,79	6357	0,00	
1:45:30	7	3162	16,79	6360	0,00	
1:46:00	7	3156	16,79	6366	0,00	
1:46:30	7	3151	16,79	6373	0,00	
1:47:00	7	3145	16,79	6378	0,00	
1:47:30	7	3140	16,79	6381	0,00	
1:48:00	7	3135	16,79	6386	0,00	
1:48:30	7	3129	16,79	6388	0,00	
1:49:00	7	3124	16,79	6394	0,00	
1:49:30	7	3119	16,79	6398	0,00	
1:50:00	7	3113	16,79	6402	0,00	
1:50:30	7	3108	16,79	6406	0,00	
1:51:00	7	3102	16,79	6406	0,00	
1:51:30	7	3097	16,79	6416	0,00	
1:52:00	7	3092	16,79	6420	0,00	
1:52:30	7	3086	16,79	6417	0,00	
1:53:00	7	3081	16,79	6425	0,00	
1:53:30	7	3076	16,79	6426	0,00	
1:54:00	7	3071	16,78	6431	0,00	
1:54:30	7	3065	16,79	6434	0,00	
1:55:00	7	3060	16,78	6442	0,00	
1:55:30	7	3055	16,78	6444	0,00	
1:56:00	7	3050	16,78	6443	0,00	
1:56:30	7	3044	16,78	6448	0,00	
1:57:00	7	3039	16,78	6453	0,00	
1:57:30	7	3034	16,78	6456	0,00	
1:58:00	7	3029	16,78	6461	0,00	
1:58:30	7	3024	16,78	6463	0,00	
1:59:00	7	3019	16,78	6467	0,00	
1:59:30	7	3013	16,78	6467	0,00	
2:00:00	7	3008	16,78	6468	0,00	
2:00:30	7	3003	16,78	6473	0,00	
2:01:00	7	2998	16,78	6481	0,00	
2:01:30	7	2993	16,78	6479	0,00	
2:02:00	7	2988	16,78	6487	0,00	
2:02:30	7	2983	16,78	6487	0,00	
2:03:00	7	2979	16,77	6494	0,00	
2:03:30	7	2973	16,77	6495	0,00	
2:04:00	7	2968	16,77	6495	0,00	
2:04:30	7	2963	16,77	6499	0,00	
2:05:00	7	2957	16,77	6503	0,00	
2:05:30	7	2952	16,77	6506	0,00	
2:06:00	7	2947	16,77	6507	0,00	
2:06:30	7	2942	16,77	6511	0,00	
2:07:00	7	2937	16,77	6511	0,00	
2:07:30	7	2932	16,77	6519	0,00	
2:08:00	7	2926	16,77	6519	0,00	
2:08:30	7	2921	16,76	6523	0,00	
2:09:00	7	2916	16,76	6520	0,00	
2:09:30	7	2911	16,76	6528	0,00	
2:10:00	7	2906	16,76	6531	0,00	
2:10:30	7	2901	16,76	6535	0,00	
2:11:00	7	2896	16,76	6536	0,00	
2:11:30	7	2891	16,76	6540	0,00	
2:12:00	7	2887	16,76	6541	0,00	
2:12:30	7	2882	16,76	6542	0,00	
2:13:00	7	2877	16,75	6549	0,00	
2:13:30	7	2871	16,76	6549	0,00	
2:14:00	7	2866	16,76	6554	0,00	
2:14:30	7	2861	16,75	6557	0,00	
2:15:00	7	2856	16,75	6556	0,00	
2:15:30	7	2851	16,75	6561	0,00	
2:16:00	7	2846	16,75	6561	0,00	
2:16:30	7	2841	16,75	6565	0,00	
2:17:00	7	2836	16,75	6570	0,00	
2:17:30	7	2831	16,75	6573	0,00	
2:18:00	7	2826	16,75	6575	0,00	
2:18:30	7	2821	16,74	6574	0,00	
2:19:00	7	2816	16,74	6579	0,00	
2:19:30	7	2811	16,74	6581	0,00	
2:20:00	7	2806	16,74	6587	0,00	
2:20:30	7	2801	16,74	6586	0,00	
2:21:00	7	2795	16,74	6589	0,00	
2:21:30	7	2790	16,73	6593	0,00	
2:22:00	7	2785	16,73	6597	0,00	
2:22:30	7	2780	16,73	6599	0,00	
2:23:00	7	2775	16,73	6602	0,00	
2:23:30	7	2770	16,73	6602	0,00	
2:24:00	7	2765	16,73	6608	0,00	
2:24:30	7	2760	16,73	6604	0,00	
2:25:00	7	2755	16,73	6608	0,00	
2:25:30	7	2749	16,73	6612	0,00	
2:26:00	7	2744	16,73	6613	0,00	
2:26:30	7	2739	16,73	6613	0,00	
2:27:00	7	2734	16,72	6618	0,00	
2:27:30	7	2729	16,72	6619	0,00	
2:28:00	7	2724	16,72	6625	0,00	
2:28:30	7	2719	16,72	6623	0,00	
2:29:00	7	2713	16,72	6628	0,00	
2:29:30	7	2709	16,72	6630	0,00	
2:30:00	7	2703	16,72	6633	0,00	
2:30:30	7	2698	16,72	6636	0,00	
2:31:00	7	2693	16,72	6639	0,00	
2:31:30	7	2688	16,71	6641	0,00	
2:32:00	7	2683	16,71	6643	0,00	
2:32:30	7	2678	16,71	6644	0,00	
2:33:00	7	2673	16,71	6646	0,00	
2:33:30	7	3226	16,69	6574	0,00	
2:34:00	7	3217	16,67	6595	0,00	
2:34:30	7	3211	16,66	6603	0,00	
2:35:00	7	3205	16,65	6610	0,00	
2:35:30	7	3201	16,65	6616	0,00	
2:36:00	7	3196	16,64	6618	0,00	
2:36:30	7	3193	16,64	6623	0,00	
2:37:00	7	3190	16,63	6626	0,00	
2:37:30	7	3186	16,63	6634	0,00	
2:38:00	7	3181	16,63	6639	0,00	
2:38:30	7	3178	16,63	6639	0,00	
2:39:00	7	3173	16,63	6645	0,00	
2:39:30	7	3169	16,62	6650	0,00	
2:40:00	7	3162	16,62	6649	0,00	
2:40:30	7	3156	16,62	6655	0,00	
2:41:00	7	3150	16,62	6658	0,00	
2:41:30	7	3143	16,62	6661	0,00	
2:42:00	7	3137	16,62	6667	0,00	
2:42:30	7	3131	16,61	6669	0,00	
2:43:00	7	3125	16,61	6673	0,00	
2:43:30	7	3119	16,61	6676	0,00	
2:44:00	7	3112	16,61	6676	0,00	
2:44:30	7	3107	16,61	6681	0,00	
2:45:00	7	3101	16,61	6683	0,00	
2:45:30	7	3095	16,60	6690	0,00	
2:46:00	7	3089	16,60	6690	0,00	
2:46:30	7	3084	16,60	6690	0,00	
2:47:00	7	3078	16,60	6697	0,00	
2:47:30	7	3072	16,60	6701	0,00	
2:48:00	7	3066	16,59	6703	0,00	
2:48:30	7	3061	16,59	6705	0,00	
2:49:00	7	3055	16,59	6705	0,00	
2:49:30	7	3049	16,59	6712	0,00	
2:50:00	7	3043	16,59	6713	0,00	
2:50:30	7	3037	16,59	6715	0,00	
2:51:00	7	3031	16,58	6719	0,00	
2:51:30	7	3025	16,58	6723	0,00	
2:52:00	7	3019	16,58	6725	0,00	
2:52:30	7	3013	16,57	6725	0,00	
2:53:00	7	3007	16,57	6727	0,00	
2:53:30	7	3001	16,57	6733	0,00	
2:54:00	7	2995	16,57	6737	0,00	
2:54:30	7	2990	16,57	6737	0,00	
2:55:00	7	2984	16,56	6744	0,00	
2:55:30	7	2978	16,56	6741	0,00	
2:56:00	7	2972	16,56	6749	0,00	
2:56:30	7	2966	16,56	6746	0,00	
2:57:00	7	2960	16,55	6755	0,00	
2:57:30	7	2954	16,55	6758	0,00	
2:58:00	7	2948	16,55	6758	0,00	
2:58:30	7	2943	16,54	6762	0,00	
2:59:00	7	2937	16,54	6765	0,00	
2:59:30	7	2932	16,54	6766	0,00	
3:00:00	7	2925	16,54	6768	0,00	
3:00:30	7	2920	16,53	6771	0,00	
3:01:00	7	2913	16,53	6773	0,00	
3:01:30	7	2908	16,53	6775	0,00	
3:02:00	7	2902	16,53	6779	0,00	
3:02:30	7	2896	16,53	6782	0,00	
3:03:00	7	2890	16,52	6787	0,00	
3:03:30	7	2884	16,52	6787	0,00	
3:04:00	7	2878	16,52	6792	0,00	
3:04:30	7	2872	16,52	6794	0,00	
3:05:00	7	2866	16,51	6795	0,00	
3:05:30	7	2860	16,51	6798	0,00	
3:06:00	7	2854	16,51	6801	0,00	
3:06:30	7	2848	16,51	6803	0,00	
3:07:00	7	2841	16,50	6807	0,00	
3:07:30	7	2836	16,50	6808	0,00	
3:08:00	7	2829	16,50	6808	0,00	
3:08:30	7	2824	16,50	6814	0,00	
3:09:00	7	2817	16,49	6818	0,00	
3:09:30	7	2811	16,49	6819	0,00	
3:10:00	7	2805	16,49	6819	0,00	
3:10:30	7	2799	16,48	6823	0,00	
3:11:00	7	2793	16,48	6826	0,00	
3:11:30	7	2787	16,48	6826	0,00	
3:12:00	7	2781	16,48	6829	0,00	
3:12:30	7	2775	16,47	6835	0,00	
3:13:00	7	2768	16,47	6836	0,00	
3:13:30	7	2762	16,47	6838	0,00	
3:14:00	7	2756	16,46	6841	0,00	
3:14:30	7	2750	16,46	6843	0,00	
3:15:00	7	2744	16,45	6843	0,00	
3:15:30	7	2738	16,45	6850	0,00	
3:16:00	7	2732	16,45	6848	0,00	
3:16:30	7	2725	16,44	6854	0,00	
3:17:00	7	2719	16,44	6855	0,00	
3:17:30	7	2713	16,44	6859	0,00	
3:18:00	7	2706	16,43	6863	0,00	
3:18:30	7	2700	16,43	6866	0,00	
3:19:00	7	2693	16,43	6870	0,00	
3:19:30	7	2688	16,43	6871	0,00	
3:20:00	7	2681	16,42	6875	0,00	
3:20:30	7	2675	16,42	6876	0,00	
3:21:00	7	2669	16,42	6876	0,00	
3:21:30	7	2662	16,41	6877	0,00	
3:22:00	7	2656	16,41	6885	0,00	
3:22:30	7	2650	16,41	6884	0,00	
3:23:00	7	2643	16,40	6886	0,00	
3:23:30	7	2637	16,40	6891	0,00	
3:24:00	7	3245	16,40	6890	0,00	
3:24:30	7	3222	16,37	6856	0,00	
3:25:00	7	3209	16,35	6861	0,00	
3:25:30	7	3198	16,34	6868	0,00	
3:26:00	7	3189	16,33	6871	0,00	
3:26:30	7	3180	16,32	6880	0,00	
3:27:00	7	3173	16,32	6883	0,00	
3:27:30	7	3165	16,31	6887	0,00	
3:28:00	7	3156	16,31	6890	0,00	
3:28:30	7	3149	16,30	6892	0,00	
3:29:00	7	3141	16,30	6894	0,00	
3:29:30	7	3133	16,29	6898	0,01	
3:30:00	7	3125	16,29	6901	0,01	
3:30:30	7	3117	16,28	6908	0,01	
3:31:00	7	3109	16,28	6911	0,01	
3:31:30	7	3101	16,27	6913	0,01	
3:32:00	7	3093	16,27	6912	0,01	
3:32:30	7	3085	16,26	6919	0,01	
3:33:00	7	3077	16,26	6922	0,02	
3:33:30	7	3069	16,25	6921	0,02	
3:34:00	7	3062	16,25	6926	0,02	
3:34:30	7	3054	16,24	6928	0,02	
3:35:00	7	3046	16,24	6931	0,02	
3:35:30	7	3038	16,24	6933	0,02	
3:36:00	7	3030	16,23	6936	0,02	
3:36:30	7	3023	16,23	6941	0,02	
3:37:00	7	3015	16,22	6940	0,02	
3:37:30	7	3007	16,22	6946	0,03	
3:38:00	7	2999	16,22	6948	0,03	
3:38:30	7	2991	16,21	6950	0,03	
3:39:00	7	2983	16,21	6951	0,03	
3:39:30	7	2975	16,20	6953	0,03	
3:40:00	7	2967	16,20	6955	0,03	
3:40:30	7	2959	16,19	6959	0,03	
3:41:00	7	2951	16,19	6962	0,04	
3:41:30	7	2944	16,18	6965	0,04	
3:42:00	7	2936	16,17	6967	0,04	
3:42:30	7	2928	16,17	6965	0,04	
3:43:00	7	2920	16,16	6970	0,04	
3:43:30	7	2912	16,15	6972	0,05	
3:44:00	7	2904	16,15	6976	0,05	
3:44:30	7	2896	16,14	6976	0,05	
3:45:00	7	2888	16,14	6980	0,05	
3:45:30	7	2880	16,14	6981	0,05	
3:46:00	7	2872	16,13	6986	0,05	
3:46:30	7	2864	16,13	6982	0,05	
3:47:00	7	2856	16,12	6991	0,05	
3:47:30	7	2848	16,12	6990	0,06	
3:48:00	7	2840	16,11	6995	0,06	
3:48:30	7	2832	16,10	6996	0,06	
3:49:00	7	2824	16,10	6995	0,06	
3:49:30	7	2816	16,09	7000	0,06	
3:50:00	7	2808	16,08	7003	0,07	
3:50:30	7	2800	16,08	7004	0,07	
3:51:00	7	2792	16,07	7006	0,07	
3:51:30	7	2784	16,06	7009	0,07	
3:52:00	7	2776	16,06	7012	0,07	
3:52:30	7	2767	16,05	7011	0,08	
3:53:00	7	2759	16,04	7016	0,08	
3:53:30	7	2751	16,04	7018	0,08	
3:54:00	7	2743	16,03	7022	0,08	
3:54:30	7	2735	16,03	7022	0,08	
3:55:00	7	2726	16,03	7021	0,08	
3:55:30	7	2718	16,02	7026	0,08	
3:56:00	7	2709	16,01	7028	0,09	
3:56:30	7	2701	16,01	7032	0,09	
3:57:00	7	2692	16,00	7031	0,09	
3:57:30	7	2684	15,99	7032	0,09	
3:58:00	7	2675	15,98	7038	0,10	
3:58:30	7	2666	15,97	7040	0,10	
3:59:00	7	2658	15,97	7043	0,10	
3:59:30	7	2650	15,96	7045	0,10	
4:00:00	7	2641	15,95	7047	0,11	
4:00:30	7	2632	15,94	7047	0,11	
4:01:00	7	2624	15,94	7050	0,11	
4:01:30	7	2615	15,93	7055	0,11	
4:02:00	7	3224	15,92	7054	0,11	
4:02:30	7	3200	15,89	7051	0,13	
4:03:00	7	3186	15,87	7056	0,13	
4:03:30	7	3175	15,85	7058	0,14	
4:04:00	7	3164	15,84	7061	0,14	
4:04:30	7	3154	15,83	7065	0,14	
4:05:00	7	3143	15,82	7069	0,15	
4:05:30	7	3133	15,81	7072	0,15	
4:06:00	7	3123	15,80	7076	0,15	
4:06:30	7	3113	15,79	7076	0,16	
4:07:00	7	3102	15,78	7081	0,16	
4:07:30	7	3092	15,77	7083	0,16	
4:08:00	7	3082	15,76	7085	0,17	
4:08:30	7	3072	15,75	7092	0,17	
4:09:00	7	3061	15,74	7091	0,17	
4:09:30	7	3051	15,73	7099	0,18	
4:10:00	7	3040	15,73	7101	0,18	
4:10:30	7	3030	15,72	7103	0,18	
4:11:00	7	3020	15,71	7107	0,18	
4:11:30	7	3009	15,70	7110	0,19	
4:12:00	7	2999	15,69	7114	0,19	
4:12:30	7	2988	15,68	7117	0,20	
4:13:00	7	2978	15,66	7117	0,20	
4:13:30	7	2968	15,65	7122	0,20	
4:14:00	7	2957	15,64	7123	0,21	
4:14:30	7	2947	15,64	7131	0,21	
4:15:00	7	2936	15,63	7132	0,21	
4:15:30	7	2926	15,62	7136	0,22	
4:16:00	7	2915	15,61	7141	0,22	
4:16:30	7	2904	15,60	7141	0,22	
4:17:00	7	2894	15,59	7147	0,23	
4:17:30	7	2883	15,57	7145	0,23	
4:18:00	7	2871	15,56	7151	0,24	
4:18:30	7	2860	15,55	7155	0,24	
4:19:00	7	2850	15,54	7160	0,24	
4:19:30	7	2839	15,53	7161	0,25	
4:20:00	7	2828	15,52	7164	0,25	
4:20:30	7	2817	15,51	7168	0,25	
4:21:00	7	2806	15,50	7169	0,26	
4:21:30	7	2794	15,48	7170	0,26	
4:22:00	7	2783	15,47	7174	0,27	
4:22:30	7	2772	15,46	7178	0,27	
4:23:00	7	2760	15,44	7184	0,28	
4:23:30	7	2749	15,43	7185	0,28	
4:24:00	7	2738	15,42	7187	0,29	
4:24:30	7	2726	15,41	7191	0,29	
4:25:00	7	2715	15,40	7193	0,30	
4:25:30	7	2703	15,38	7195	0,30	
4:26:00	7	2692	15,36	7197	0,31	
4:26:30	7	2680	15,35	7202	0,31	
4:27:00	7	2669	15,34	7206	0,32	
4:27:30	7	2657	15,33	7207	0,32	
4:28:00	7	2646	15,31	7210	0,33	
4:28:30	7	3245	15,30	7209	0,33	
4:29:00	7	3224	15,26	7223	0,35	
4:29:30	7	3211	15,23	7223	0,36	
4:30:00	7	3197	15,21	7222	0,37	
4:30:30	7	3183	15,19	7224	0,38	
4:31:00	7	3169	15,17	7225	0,39	
4:31:30	7	3155	15,15	7227	0,39	
4:32:00	7	3142	15,14	7230	0,40	
4:32:30	7	3128	15,12	7231	0,40	
4:33:00	7	3114	15,10	7231	0,41	
4:33:30	7	3099	15,08	7233	0,42	
4:34:00	7	3085	15,07	7234	0,43	
4:34:30	7	3071	15,05	7237	0,43	
4:35:00	7	3057	15,03	7238	0,44	
4:35:30	7	3042	15,02	7239	0,45	
4:36:00	7	3028	15,00	7245	0,46	
4:36:30	7	3014	14,98	7243	0,47	
4:37:00	7	3000	14,96	7247	0,47	
4:37:30	7	2985	14,94	7248	0,48	
4:38:00	7	2971	14,93	7251	0,49	
4:38:30	7	2956	14,91	7252	0,50	
4:39:00	7	2941	14,88	7255	0,51	
4:39:30	7	2926	14,87	7254	0,51	
4:40:00	7	2912	14,86	7258	0,52	
4:40:30	7	2897	14,84	7258	0,53	
4:41:00	7	2882	14,82	7264	0,54	
4:41:30	7	2867	14,80	7264	0,55	
4:42:00	7	2852	14,77	7265	0,56	
4:42:30	7	2837	14,75	7268	0,57	
4:43:00	7	2822	14,74	7271	0,58	
4:43:30	7	2806	14,71	7276	0,59	
4:44:00	7	2791	14,69	7274	0,60	
4:44:30	7	2776	14,67	7280	0,61	
4:45:00	7	2761	14,65	7281	0,62	
4:45:30	7	2745	14,63	7282	0,63	
4:46:00	7	2729	14,60	7283	0,64	
4:46:30	7	2713	14,58	7285	0,66	
4:47:00	7	2697	14,55	7286	0,67	
4:47:30	7	2681	14,53	7288	0,68	
4:48:00	7	2665	14,51	7289	0,69	
4:48:30	7	2648	14,48	7288	0,71	
4:49:00	7	2632	14,46	7289	0,72	
4:49:30	7	2616	14,44	7292	0,73	
4:50:00	7	3220	14,41	7293	0,74	
4:50:30	7	3194	14,37	7303	0,77	
4:51:00	7	3175	14,33	7298	0,79	
4:51:30	7	3156	14,30	7296	0,81	
4:52:00	7	3136	14,27	7294	0,83	
4:52:30	7	3117	14,24	7294	0,84	
4:53:00	7	3097	14,21	7297	0,86	
4:53:30	7	3078	14,18	7295	0,87	
4:54:00	7	3058	14,16	7293	0,89	
4:54:30	7	3039	14,13	7297	0,90	
4:55:00	7	3019	14,11	7296	0,92	
4:55:30	7	2998	14,08	7293	0,94	
4:56:00	7	2978	14,05	7294	0,96	
4:56:30	7	2958	14,02	7293	0,97	
4:57:00	7	2937	13,99	7296	0,99	
4:57:30	7	2917	13,97	7298	1,01	
4:58:00	7	2896	13,94	7299	1,03	
4:58:30	7	2875	13,91	7299	1,04	
4:59:00	7	2854	13,88	7300	1,07	
4:59:30	7	2832	13,86	7296	1,08	
5:00:00	7	2811	13,83	7299	1,10	
5:00:30	7	2790	13,80	7301	1,12	
5:01:00	7	2768	13,77	7300	1,14	
5:01:30	7	2747	13,76	7298	1,15	
5:02:00	7	2725	13,73	7303	1,17	
5:02:30	7	2703	13,70	7304	1,19	
5:03:00	7	2681	13,67	7306	1,21	
5:03:30	7	3252	13,65	7304	1,23	
5:04:00	7	3257	13,61	7330	1,26	
5:04:30	7	3232	13,57	7315	1,29	
5:05:00	7	3206	13,54	7313	1,32	
5:05:30	7	3180	13,50	7314	1,34	
5:06:00	7	3155	13,47	7318	1,37	
5:06:30	7	3129	13,45	7318	1,39	
5:07:00	7	3102	13,42	7319	1,41	
5:07:30	7	3076	13,39	7322	1,43	
5:08:00	7	3050	13,36	7319	1,46	
5:08:30	7	3023	13,34	7323	1,48	
5:09:00	7	2997	13,31	7325	1,50	
5:09:30	7	2970	13,28	7327	1,53	
5:10:00	7	2942	13,26	7327	1,55	
5:10:30	7	2915	13,23	7328	1,57	
5:11:00	7	2887	13,20	7329	1,59	
5:11:30	7	2860	13,18	7329	1,62	
5:12:00	7	2832	13,15	7327	1,64	
5:12:30	7	2804	13,13	7330	1,66	
5:13:00	7	2776	13,10	7331	1,69	
5:13:30	7	2747	13,07	7333	1,71	
5:14:00	7	2719	13,05	7333	1,74	
5:14:30	7	2690	13,03	7330	1,76	
5:15:00	7	2661	13,00	7333	1,78	
5:15:30	7	2632	12,97	7332	1,81	
5:16:00	7	2603	12,95	7335	1,83	
5:16:30	7	3201	12,92	7330	1,87	
5:17:00	7	3171	12,88	7330	1,90	
5:17:30	7	3140	12,86	7332	1,93	
5:18:00	7	3108	12,83	7333	1,96	
5:18:30	7	3075	12,80	7335	1,98	
5:19:00	7	3042	12,78	7330	2,01	
5:19:30	7	3009	12,76	7333	2,04	
5:20:00	7	2976	12,74	7334	2,06	
5:20:30	7	2943	12,71	7331	2,08	
5:21:00	7	2909	12,69	7334	2,11	
5:21:30	7	2875	12,66	7335	2,14	
5:22:00	7	2842	12,65	7332	2,16	
5:22:30	7	2808	12,63	7330	2,18	
5:23:00	7	2775	12,60	7333	2,21	
5:23:30	7	2741	12,58	7331	2,23	
5:24:00	7	2708	12,57	7334	2,25	
5:24:30	7	2674	12,55	7333	2,27	
5:25:00	7	2640	12,53	7335	2,29	
5:25:30	7	2606	12,51	7336	2,31	
5:26:00	7	3216	12,49	7334	2,34	
5:26:30	7	3182	12,46	7338	2,38	
5:27:00	7	3146	12,44	7336	2,41	
5:27:30	7	3109	12,41	7338	2,44	
5:28:00	7	3073	12,39	7338	2,47	
5:28:30	7	3038	12,37	7340	2,49	
5:29:00	7	3002	12,35	7343	2,51	
5:29:30	7	2966	12,34	7345	2,53	
5:30:00	7	2931	12,32	7345	2,56	
5:30:30	7	2896	12,30	7348	2,58	
5:31:00	7	2861	12,29	7349	2,60	
5:31:30	7	2826	12,27	7349	2,62	
5:32:00	7	2792	12,25	7351	2,64	
5:32:30	7	2758	12,24	7352	2,66	
5:33:00	7	2724	12,23	7353	2,68	
5:33:30	7	2691	12,21	7354	2,70	
5:34:00	7	2657	12,20	7355	2,72	
5:34:30	7	2624	12,18	7355	2,75	
5:35:00	7	3178	12,16	7354	2,77	
5:35:30	7	3152	12,14	7355	2,80	
5:36:00	7	3127	12,12	7361	2,83	
5:36:30	7	3103	12,11	7362	2,85	
5:37:00	7	3079	12,09	7361	2,87	
5:37:30	7	3058	12,07	7363	2,90	
5:38:00	7	3032	12,06	7367	2,92	
5:38:30	7	2999	12,05	7366	2,93	
5:39:00	7	2966	12,04	7371	2,95	
5:39:30	7	2934	12,03	7373	2,97	
5:40:00	7	2901	12,02	7371	2,98	
5:40:30	7	2869	12,01	7373	3,00	
5:41:00	7	2839	12,00	7377	3,01	
5:41:30	7	2808	11,99	7379	3,03	
5:42:00	7	2777	11,97	7377	3,05	
5:42:30	7	2748	11,96	7379	3,07	
5:43:00	7	2720	11,96	7380	3,08	
5:43:30	7	2691	11,95	7383	3,09	
5:44:00	7	2663	11,94	7384	3,10	
5:44:30	7	2634	11,93	7384	3,12	
5:45:00	7	2607	11,92	7385	3,13	
5:45:30	7	3168	11,92	7386	3,14	
5:46:00	7	3207	11,91	7434	3,16	
5:46:30	7	3180	11,88	7408	3,19	
5:47:00	7	3154	11,87	7402	3,22	
5:47:30	7	3125	11,86	7404	3,23	
5:48:00	7	3098	11,85	7404	3,25	
5:48:30	7	3071	11,85	7406	3,26	
5:49:00	7	3045	11,84	7405	3,27	
5:49:30	7	3019	11,83	7404	3,28	
5:50:00	7	2994	11,83	7407	3,29	
5:50:30	7	2969	11,82	7404	3,30	
5:51:00	7	2945	11,81	7405	3,31	
5:51:30	7	2922	11,81	7404	3,32	
5:52:00	7	2899	11,80	7406	3,33	
5:52:30	7	2876	11,79	7404	3,35	
5:53:00	7	2854	11,78	7404	3,36	
5:53:30	7	2832	11,78	7405	3,37	
5:54:00	7	2811	11,77	7403	3,39	
5:54:30	7	2791	11,76	7401	3,40	
5:55:00	7	2771	11,76	7404	3,40	
5:55:30	7	2751	11,75	7401	3,41	
5:56:00	7	2733	11,75	7400	3,42	
5:56:30	7	2714	11,74	7399	3,43	
5:57:00	7	2696	11,74	7398	3,43	
5:57:30	7	2678	11,74	7400	3,44	
5:58:00	7	2660	11,73	7398	3,45	
5:58:30	7	2643	11,73	7399	3,45	
5:59:00	7	3241	11,72	7398	3,46	
5:59:30	7	3224	11,71	7428	3,48	
6:00:00	7	3209	11,70	7416	3,50	
6:00:30	7	3195	11,69	7412	3,52	
6:01:00	7	3182	11,68	7409	3,53	
6:01:30	7	3170	11,68	7411	3,54	
6:02:00	7	3159	11,67	7405	3,56	
6:02:30	7	3148	11,67	7407	3,57	
6:03:00	7	3138	11,66	7406	3,57	
6:03:30	7	3126	11,66	7404	3,58	
6:04:00	7	3114	11,65	7400	3,59	
6:04:30	7	3099	11,65	7401	3,59	
6:05:00	7	3084	11,65	7399	3,59	
6:05:30	7	3070	11,64	7396	3,60	
6:06:00	7	3056	11,64	7396	3,61	
6:06:30	7	3042	11,64	7395	3,61	
6:07:00	7	3029	11,64	7396	3,62	
6:07:30	7	3016	11,63	7392	3,62	
6:08:00	7	3003	11,63	7391	3,62	
6:08:30	7	2992	11,63	7389	3,63	
6:09:00	7	2980	11,63	7391	3,63	
6:09:30	7	2968	11,63	7388	3,64	
6:10:00	7	2957	11,62	7388	3,64	
6:10:30	7	2945	11,62	7387	3,65	
6:11:00	7	2935	11,62	7387	3,65	
6:11:30	7	2924	11,62	7382	3,66	
6:12:00	7	2913	11,61	7384	3,66	
6:12:30	7	2903	11,61	7379	3,67	
6:13:00	7	2892	11,61	7381	3,67	
6:13:30	7	2882	11,60	7380	3,68	
6:14:00	7	2872	11,60	7375	3,68	
6:14:30	7	2863	11,60	7378	3,69	
6:15:00	7	2852	11,60	7376	3,69	
6:15:30	7	2843	11,59	7374	3,70	
6:16:00	7	2834	11,59	7375	3,70	
6:16:30	7	2825	11,59	7373	3,71	
6:17:00	7	2817	11,59	7371	3,71	
6:17:30	7	2809	11,58	7372	3,71	
6:18:00	7	2801	11,58	7369	3,72	
6:18:30	7	2793	11,58	7369	3,73	
6:19:00	7	2785	11,58	7367	3,73	
6:19:30	7	2777	11,57	7367	3,74	
6:20:00	7	2770	11,57	7365	3,74	
6:20:30	7	2762	11,57	7366	3,75	
6:21:00	7	2754	11,56	7365	3,75	
6:21:30	7	2746	11,56	7365	3,76	
6:22:00	7	2738	11,56	7363	3,76	
6:22:30	7	2731	11,56	7362	3,76	
6:23:00	7	2724	11,56	7362	3,77	
6:23:30	7	2717	11,55	7362	3,77	
6:24:00	7	2709	11,55	7357	3,77	
6:24:30	7	2702	11,55	7359	3,77	
6:25:00	7	2696	11,55	7360	3,78	
6:25:30	7	2689	11,55	7357	3,78	
6:26:00	7	3286	11,55	7357	3,78	
6:26:30	7	3278	11,54	7430	3,79	
6:27:00	7	3271	11,54	7431	3,80	
6:27:30	7	3266	11,54	7417	3,81	
6:28:00	7	3260	11,53	7405	3,81	
6:28:30	7	3256	11,53	7401	3,82	
6:29:00	7	3250	11,53	7399	3,82	
6:29:30	7	3246	11,53	7395	3,82	
6:30:00	7	3240	11,53	7392	3,82	
6:30:30	7	3236	11,53	7391	3,83	
6:31:00	7	3232	11,52	7388	3,83	
6:31:30	7	3227	11,52	7387	3,83	
6:32:00	7	3223	11,52	7384	3,84	
6:32:30	7	3218	11,52	7385	3,84	
6:33:00	7	3214	11,52	7386	3,84	
6:33:30	7	3210	11,52	7381	3,84	
6:34:00	7	3207	11,51	7382	3,85	
6:34:30	7	3203	11,51	7380	3,85	
6:35:00	7	3197	11,51	7380	3,85	
6:35:30	7	3195	11,51	7380	3,86	
6:36:00	7	3190	11,51	7378	3,86	
6:36:30	7	3184	11,51	7378	3,86	
6:37:00	7	3177	11,51	7375	3,86	
6:37:30	7	3170	11,50	7377	3,87	
6:38:00	7	3164	11,50	7375	3,87	
6:38:30	7	3157	11,50	7374	3,87	
6:39:00	7	3150	11,50	7374	3,87	
6:39:30	7	3144	11,50	7371	3,88	
6:40:00	7	3137	11,50	7370	3,88	
6:40:30	7	3131	11,50	7369	3,88	
6:41:00	7	3125	11,50	7369	3,88	
6:41:30	7	3119	11,50	7368	3,88	
6:42:00	7	3112	11,49	7368	3,89	
6:42:30	7	3106	11,49	7370	3,89	
6:43:00	7	3101	11,49	7366	3,89	
6:43:30	7	3095	11,49	7368	3,89	
6:44:00	7	3089	11,49	7366	3,90	
6:44:30	7	3084	11,49	7364	3,90	
6:45:00	7	3078	11,49	7365	3,90	
6:45:30	7	3072	11,48	7364	3,90	
6:46:00	7	3067	11,48	7365	3,90	
6:46:30	7	3062	11,48	7365	3,91	
6:47:00	7	3056	11,48	7361	3,91	
6:47:30	7	3051	11,48	7362	3,91	
6:48:00	7	3046	11,48	7364	3,91	
6:48:30	7	3041	11,48	7363	3,92	
6:49:00	7	3037	11,48	7363	3,92	
6:49:30	7	3032	11,48	7360	3,92	
6:50:00	7	3027	11,47	7361	3,92	
6:50:30	7	3022	11,47	7361	3,93	
6:51:00	7	3018	11,47	7359	3,93	
6:51:30	7	3013	11,47	7360	3,93	
6:52:00	7	3009	11,47	7358	3,93	
6:52:30	7	3004	11,47	7359	3,94	
6:53:00	7	3000	11,47	7357	3,94	
6:53:30	7	2995	11,47	7359	3,94	
6:54:00	7	2991	11,46	7360	3,94	
6:54:30	7	2987	11,46	7355	3,95	
6:55:00	7	2982	11,46	7358	3,95	
6:55:30	7	2977	11,46	7357	3,95	
6:56:00	7	2973	11,46	7358	3,95	
6:56:30	7	2969	11,46	7356	3,95	
6:57:00	7	2964	11,46	7357	3,95	
6:57:30	7	2960	11,46	7356	3,95	
6:58:00	7	2956	11,46	7356	3,96	
6:58:30	7	2951	11,46	7356	3,96	
6:59:00	7	2947	11,46	7355	3,96	
6:59:30	7	2943	11,46	7352	3,96	
7:00:00	7	2939	11,46	7353	3,96	
7:00:30	7	2934	11,46	7353	3,96	
7:01:00	7	2930	11,45	7351	3,96	
7:01:30	7	2926	11,45	7352	3,96	
7:02:00	7	2922	11,45	7350	3,97	
7:02:30	7	2918	11,45	7351	3,96	
7:03:00	7	2915	11,45	7353	3,96	
7:03:30	7	2911	11,45	7350	3,97	
7:04:00	7	2907	11,45	7353	3,97	
7:04:30	7	2903	11,45	7353	3,97	
7:05:00	7	2899	11,45	7351	3,97	
7:05:30	7	2895	11,45	7350	3,97	
7:06:00	7	2892	11,45	7351	3,97	
7:06:30	7	2888	11,45	7349	3,97	
7:07:00	7	2885	11,45	7349	3,97	
7:07:30	7	2881	11,45	7349	3,97	
7:08:00	7	2877	11,45	7350	3,98	
7:08:30	7	2874	11,45	7350	3,98	
7:09:00	7	2870	11,45	7351	3,98	
7:09:30	7	2867	11,45	7349	3,98	
7:10:00	7	2864	11,45	7350	3,98	
7:10:30	7	2860	11,45	7349	3,98	
7:11:00	7	2857	11,45	7348	3,98	
7:11:30	7	2853	11,45	7346	3,98	
7:12:00	7	2851	11,45	7347	3,98	
7:12:30	7	2847	11,44	7347	3,98	
7:13:00	7	2844	11,44	7345	3,98	
7:13:30	7	2841	11,44	7349	3,98	
7:14:00	7	2838	11,44	7347	3,98	
7:14:30	7	2834	11,44	7344	3,99	
7:15:00	7	2831	11,44	7346	3,99	
7:15:30	7	2828	11,44	7345	3,99	
7:16:00	7	2825	11,44	7346	3,99	
7:16:30	7	2822	11,44	7347	3,99	
7:17:00	7	2819	11,44	7346	3,99	
7:17:30	7	2817	11,44	7348	3,99	
7:18:00	7	2814	11,44	7343	3,99	
7:18:30	7	2811	11,44	7346	3,99	
7:19:00	7	2808	11,44	7344	3,99	
7:19:30	7	2806	11,44	7345	4,00	
7:20:00	7	2803	11,44	7346	4,00	
7:20:30	7	2801	11,44	7345	4,00	
7:21:00	7	2798	11,44	7345	4,00	
7:21:30	7	2795	11,44	7346	4,00	
7:22:00	7	2793	11,44	7342	4,00	
7:22:30	7	2791	11,44	7344	4,00	
7:23:00	7	2788	11,44	7347	4,00	
7:23:30	7	2786	11,43	7343	4,00	
7:24:00	7	2784	11,44	7344	4,00	
7:24:30	7	2782	11,43	7345	4,00	
7:25:00	7	2780	11,43	7346	4,00	
7:25:30	7	2778	11,43	7344	4,00	
7:26:00	7	2776	11,43	7342	4,01	
7:26:30	7	2774	11,43	7342	4,00	
7:27:00	7	2772	11,43	7342	4,00	
7:27:30	7	2771	11,43	7342	4,01	
7:28:00	7	2769	11,43	7344	4,01	
7:28:30	7	2766	11,43	7343	4,01	
7:29:00	7	2765	11,43	7345	4,01	
7:29:30	7	2762	11,43	7341	4,01	
7:30:00	7	2760	11,43	7344	4,01	
7:30:30	7	2758	11,43	7345	4,01	
7:31:00	7	2756	11,43	7340	4,01	
7:31:30	7	2754	11,43	7340	4,01	
7:32:00	7	2752	11,43	7345	4,01	
7:32:30	7	2749	11,43	7341	4,02	
7:33:00	7	2747	11,43	7343	4,02	
7:33:30	7	2745	11,43	7340	4,02	
7:34:00	7	2743	11,43	7341	4,02	
7:34:30	7	2741	11,43	7344	4,02	
7:35:00	7	2739	11,43	7342	4,02	
7:35:30	7	2736	11,43	7343	4,02	
7:36:00	7	2735	11,43	7344	4,02	
7:36:30	7	2733	11,43	7342	4,02	
7:37:00	7	2731	11,43	7342	4,02	
7:37:30	7	2729	11,42	7341	4,02	
7:38:00	7	2727	11,42	7344	4,02	
7:38:30	7	2725	11,42	7342	4,02	
7:39:00	7	2723	11,42	7343	4,02	
7:39:30	7	2721	11,42	7342	4,03	
7:40:00	7	2719	11,42	7343	4,03	
7:40:30	7	2718	11,42	7341	4,03	
7:41:00	7	2716	11,42	7341	4,03	
7:41:30	7	2713	11,42	7341	4,03	
7:42:00	7	2712	11,42	7343	4,03	
7:42:30	7	2710	11,42	7342	4,03	
7:43:00	7	2708	11,42	7338	4,03	
7:43:30	7	2706	11,42	7342	4,03	
7:44:00	7	2704	11,42	7338	4,03	
7:44:30	7	2702	11,42	7341	4,03	
7:45:00	7	2701	11,42	7341	4,03	
7:45:30	7	2699	11,42	7341	4,03	
7:46:00	7	2697	11,42	7339	4,03	
7:46:30	7	2695	11,42	7341	4,04	
7:47:00	7	2693	11,42	7338	4,04	
7:47:30	7	2691	11,42	7340	4,04	
7:48:00	7	2689	11,42	7340	4,04	
7:48:30	7	2687	11,42	7340	4,04	
7:49:00	7	2685	11,42	7338	4,04	
7:49:30	7	2683	11,42	7336	4,04	
7:50:00	7	2681	11,42	7339	4,04	
7:50:30	7	2679	11,42	7337	4,04	
7:51:00	7	2678	11,41	7338	4,04	
7:51:30	7	2676	11,42	7337	4,04	
7:52:00	7	2674	11,41	7339	4,04	
7:52:30	7	2672	11,41	7337	4,05	
7:53:00	7	2670	11,41	7340	4,05	
7:53:30	7	2668	11,41	7338	4,05	
7:54:00	7	3264	11,41	7399	4,05	
7:54:30	7	3263	11,41	7399	4,06	
7:55:00	7	3262	11,40	7405	4,07	
7:55:30	7	3261	11,40	7407	4,07	
7:56:00	7	3260	11,40	7410	4,08	
7:56:30	7	3258	11,40	7409	4,08	
7:57:00	7	3256	11,39	7405	4,08	
7:57:30	7	3254	11,39	7401	4,09	
7:58:00	7	3251	11,39	7399	4,09	
7:58:30	7	3249	11,39	7394	4,09	
7:59:00	7	3246	11,39	7395	4,09	
7:59:30	7	3244	11,39	7392	4,09	
8:00:00	7	3242	11,39	7390	4,09	
8:00:30	7	3239	11,39	7392	4,09	
8:01:00	7	3237	11,39	7387	4,09	
8:01:30	7	3235	11,39	7385	4,09	
8:02:00	7	3232	11,39	7385	4,10	
8:02:30	7	3231	11,39	7387	4,10	
8:03:00	7	3227	11,39	7387	4,10	
8:03:30	7	3225	11,39	7386	4,10	
8:04:00	7	3221	11,39	7382	4,10	
8:04:30	7	3221	11,38	7386	4,10	
8:05:00	7	3217	11,38	7385	4,10	
8:05:30	7	3216	11,38	7383	4,11	
8:06:00	7	3214	11,38	7381	4,11	
8:06:30	7	3210	11,38	7382	4,11	
8:07:00	7	3207	11,38	7380	4,11	
8:07:30	7	3204	11,38	7378	4,11	
8:08:00	7	3205	11,38	7381	4,11	
8:08:30	7	3201	11,38	7378	4,12	
8:09:00	7	3198	11,38	7380	4,11	
8:09:30	7	3199	11,38	7376	4,11	
8:10:00	7	3195	11,38	7379	4,12	
8:10:30	7	3195	11,38	7379	4,12	
8:11:00	7	3192	11,38	7380	4,12	
8:11:30	7	3190	11,38	7378	4,12	
8:12:00	7	3188	11,38	7377	4,12	
8:12:30	7	3184	11,38	7379	4,12	
8:13:00	7	3184	11,38	7375	4,12	
8:13:30	7	3180	11,38	7377	4,12	
8:14:00	7	3177	11,37	7375	4,12	
8:14:30	7	3175	11,37	7376	4,12	
8:15:00	7	3175	11,37	7376	4,13	
8:15:30	7	3172	11,37	7374	4,13	
8:16:00	7	3170	11,37	7375	4,13	
8:16:30	7	3169	11,37	7377	4,13	
8:17:00	7	3166	11,37	7373	4,13	
8:17:30	7	3165	11,37	7374	4,14	
8:18:00	7	3162	11,37	7372	4,14	
8:18:30	7	3160	11,37	7376	4,14	
8:19:00	7	3156	11,37	7371	4,14	
8:19:30	7	3154	11,37	7374	4,14	
8:20:00	7	3150	11,37	7371	4,14	
8:20:30	7	3147	11,37	7372	4,14	
8:21:00	7	3144	11,37	7371	4,14	
8:21:30	7	3141	11,37	7374	4,14	
8:22:00	7	3139	11,37	7374	4,14	
8:22:30	7	3136	11,37	7374	4,14	
8:23:00	7	3133	11,36	7371	4,15	
8:23:30	7	3130	11,36	7372	4,15	
8:24:00	7	3127	11,36	7373	4,15	
8:24:30	7	3124	11,36	7373	4,15	
8:25:00	7	3121	11,36	7370	4,15	
8:25:30	7	3119	11,36	7370	4,15	
8:26:00	7	3116	11,36	7370	4,15	
8:26:30	7	3112	11,36	7371	4,16	
8:27:00	7	3110	11,36	7371	4,16	
8:27:30	7	3107	11,36	7371	4,16	
8:28:00	7	3104	11,36	7372	4,15	
8:28:30	7	3101	11,36	7367	4,16	
8:29:00	7	3098	11,36	7371	4,16	
8:29:30	7	3095	11,36	7369	4,16	
8:30:00	7	3092	11,36	7371	4,16	
8:30:30	7	3090	11,36	7369	4,16	
8:31:00	7	3087	11,36	7370	4,16	
8:31:30	7	3084	11,36	7369	4,16	
8:32:00	7	3081	11,36	7368	4,16	
8:32:30	7	3078	11,36	7366	4,16	
8:33:00	7	3076	11,36	7370	4,16	
8:33:30	7	3073	11,36	7367	4,16	
8:34:00	7	3070	11,36	7367	4,17	
8:34:30	7	3068	11,36	7369	4,16	
8:35:00	7	3065	11,35	7366	4,17	
8:35:30	7	3062	11,35	7369	4,17	
8:36:00	7	3059	11,35	7369	4,17	
8:36:30	7	3057	11,35	7367	4,17	
8:37:00	7	3054	11,35	7366	4,17	
8:37:30	7	3051	11,35	7365	4,17	
8:38:00	7	3049	11,35	7367	4,17	
8:38:30	7	3046	11,35	7366	4,17	
8:39:00	7	3043	11,35	7366	4,17	
8:39:30	7	3040	11,35	7367	4,17	
8:40:00	7	3038	11,35	7367	4,17	
8:40:30	7	3035	11,35	7363	4,17	
8:41:00	7	3033	11,35	7366	4,17	
8:41:30	7	3030	11,35	7365	4,17	
8:42:00	7	3027	11,35	7363	4,17	
8:42:30	7	3025	11,35	7363	4,17	
8:43:00	7	3022	11,35	7365	4,17	
8:43:30	7	3020	11,35	7364	4,17	
8:44:00	7	3017	11,35	7363	4,17	
8:44:30	7	3015	11,35	7364	4,17	
8:45:00	7	3013	11,35	7365	4,17	
8:45:30	7	3010	11,35	7364	4,18	
8:46:00	7	3008	11,35	7365	4,17	
8:46:30	7	3005	11,35	7365	4,18	
8:47:00	7	3003	11,35	7364	4,18	
8:47:30	7	3000	11,35	7364	4,18	
8:48:00	7	2998	11,35	7365	4,18	
8:48:30	7	2995	11,35	7364	4,18	
8:49:00	7	2993	11,35	7362	4,18	
8:49:30	7	2991	11,35	7364	4,18	
8:50:00	7	2988	11,35	7362	4,18	
8:50:30	7	2986	11,35	7362	4,18	
8:51:00	7	2983	11,35	7364	4,18	
8:51:30	7	2981	11,35	7363	4,18	
8:52:00	7	2979	11,35	7363	4,18	
8:52:30	7	2976	11,35	7364	4,18	
8:53:00	7	2974	11,35	7360	4,18	
8:53:30	7	2972	11,35	7361	4,18	
8:54:00	7	2970	11,35	7359	4,18	
8:54:30	7	2967	11,35	7360	4,18	
8:55:00	7	2965	11,35	7359	4,18	
8:55:30	7	2962	11,35	7360	4,18	
8:56:00	7	2960	11,34	7361	4,19	
8:56:30	7	2957	11,34	7363	4,19	
8:57:00	7	2955	11,35	7361	4,19	
8:57:30	7	2952	11,34	7362	4,19	
8:58:00	7	2950	11,35	7359	4,19	
8:58:30	7	2947	11,34	7358	4,19	
8:59:00	7	2945	11,34	7358	4,19	
8:59:30	7	2943	11,34	7361	4,19	
9:00:00	7	2940	11,34	7359	4,19	
9:00:30	7	2938	11,34	7356	4,19	
9:01:00	7	2935	11,34	7359	4,19	
9:01:30	7	2933	11,34	7362	4,19	
9:02:00	7	2931	11,34	7360	4,19	
9:02:30	7	2928	11,34	7357	4,19	
9:03:00	7	2926	11,34	7358	4,19	
9:03:30	7	2924	11,34	7359	4,19	
9:04:00	7	2922	11,34	7361	4,19	
9:04:30	7	2919	11,34	7359	4,19	
9:05:00	7	2916	11,34	7358	4,19	
9:05:30	7	2914	11,34	7359	4,20	
9:06:00	7	2912	11,34	7359	4,20	
9:06:30	7	2910	11,34	7356	4,20	
9:07:00	7	2908	11,34	7360	4,20	
9:07:30	7	2905	11,34	7358	4,20	
9:08:00	7	2903	11,34	7359	4,20	
9:08:30	7	2901	11,34	7355	4,20	
9:09:00	7	2898	11,34	7356	4,20	
9:09:30	7	2896	11,34	7358	4,20	
9:10:00	7	2894	11,34	7358	4,20	
9:10:30	7	2892	11,34	7356	4,20	
9:11:00	7	2890	11,34	7358	4,20	
9:11:30	7	2887	11,34	7356	4,20	
9:12:00	7	2885	11,34	7358	4,20	
9:12:30	7	2883	11,34	7355	4,20	
9:13:00	7	2881	11,34	7357	4,20	
9:13:30	7	2879	11,34	7355	4,20	
9:14:00	7	2876	11,34	7356	4,20	
9:14:30	7	2874	11,34	7358	4,20	
9:15:00	7	2872	11,34	7356	4,20	
9:15:30	7	2870	11,34	7356	4,20	
9:16:00	7	2868	11,34	7355	4,20	
9:16:30	7	2865	11,34	7354	4,20	
9:17:00	7	2864	11,34	7354	4,20	
9:17:30	7	2861	11,34	7357	4,21	
9:18:00	7	2859	11,33	7354	4,21	
9:18:30	7	2857	11,33	7353	4,21	
9:19:00	7	2855	11,33	7356	4,21	
9:19:30	7	2853	11,33	7356	4,21	
9:20:00	7	2851	11,33	7355	4,21	
9:20:30	7	2849	11,33	7353	4,21	
9:21:00	7	2847	11,33	7354	4,21	
9:21:30	7	2844	11,33	7355	4,21	
9:22:00	7	2842	11,33	7356	4,21	
9:22:30	7	2841	11,33	7356	4,21	
9:23:00	7	2839	11,33	7355	4,21	
9:23:30	7	2836	11,33	7354	4,21	
9:24:00	7	2834	11,33	7353	4,21	
9:24:30	7	2832	11,33	7352	4,22	
9:25:00	7	2830	11,33	7355	4,22	
9:25:30	7	2828	11,33	7351	4,22	
9:26:00	7	2826	11,33	7355	4,22	
9:26:30	7	2824	11,33	7350	4,22	
9:27:00	7	2821	11,33	7353	4,22	
9:27:30	7	2819	11,33	7352	4,22	
9:28:00	7	2817	11,33	7353	4,22	
9:28:30	7	2815	11,33	7353	4,22	
9:29:00	7	2813	11,33	7353	4,22	
9:29:30	7	2811	11,33	7351	4,22	
9:30:00	7	2808	11,33	7352	4,22	
9:30:30	7	2807	11,33	7351	4,22	
9:31:00	7	2804	11,33	7354	4,22	
9:31:30	7	2803	11,33	7351	4,22	
9:32:00	7	2800	11,33	7349	4,22	
9:32:30	7	2799	11,33	7353	4,23	
9:33:00	7	2797	11,33	7350	4,23	
9:33:30	7	2794	11,33	7350	4,23	
9:34:00	7	2793	11,33	7351	4,22	
9:34:30	7	2791	11,33	7351	4,22	
9:35:00	7	2789	11,33	7353	4,22	
9:35:30	7	2787	11,33	7352	4,23	
9:36:00	7	2784	11,33	7350	4,23	
9:36:30	7	2783	11,33	7350	4,23	
9:37:00	7	2781	11,32	7351	4,23	
9:37:30	7	2779	11,32	7352	4,23	
9:38:00	7	2777	11,32	7353	4,23	
9:38:30	7	2775	11,32	7353	4,23	
9:39:00	7	2773	11,32	7349	4,23	
9:39:30	7	2771	11,32	7351	4,23	
9:40:00	7	2770	11,32	7349	4,23	
9:40:30	7	2768	11,32	7348	4,23	
9:41:00	7	2766	11,32	7350	4,23	
9:41:30	7	2764	11,32	7349	4,24	
9:42:00	7	2762	11,32	7352	4,24	
9:42:30	7	2760	11,32	7350	4,24	
9:43:00	7	2758	11,32	7350	4,24	
9:43:30	7	2757	11,32	7348	4,23	
9:44:00	7	2755	11,32	7351	4,24	
9:44:30	7	2753	11,32	7350	4,24	
9:45:00	7	2751	11,32	7349	4,24	
9:45:30	7	2750	11,32	7350	4,24	
9:46:00	7	2748	11,32	7349	4,24	
9:46:30	7	2747	11,32	7351	4,24	
9:47:00	7	2745	11,32	7350	4,24	
9:47:30	7	2744	11,32	7351	4,24	
9:48:00	7	2742	11,32	7351	4,24
