Repository: ProgWizer/parser

File: project-root/data/Data Acquisition/Data Acquisition/2019 year (140)/19-016 UCA.txt (part 1 of 4)
--Test Summary--
Full Path and File Name	
Instrument Name	SGSA/UCA
Instrument Type	Model 5265 SGSA/UCA
Instrument Serial Number	
Test Start Date	22.03.2019
Test Start Time	16:14:06
Test Stop Date	24.03.2019
Test Stop Time	9:35:34
Test Length	41:21:28
Final Sample Time Offset	41:21:00
Controller Schedule Name	
Sampling Period	30 seconds
Comments	
Information	WellID	
Information	Customer	
Information	EngName	
Information	CementClass	I-50
Information	CementMfr	Ñóõîé Ëîã
Information	Additives	70I-50+30GVVS-16+0.2CitricAcid (woc)
Information	Density	1870
Information	BHCT	
Information	BHST	6
Information	FluidLoss	
Information	JobType	
Calculated Value	CS_50	0:01:00
Calculated Value	CS_500	24:31:30
Calculated Value	SGS_Initial	N/A
Calculated Value	SGS_Final	N/A
Calculated Value	CS_Time8h	1,75 MPa
Calculated Value	CS_Time12h	1,99 MPa
Calculated Value	Time_SGS_100lb/100ft2	N/A
Calculated Value	Time_SGS_500lb/100ft2	N/A
Calculated Value	CS_Time24h	3,39 MPa
Calculated Value	CS_Time48h	N/A
Calculated Curve	Compressive Strength	Compressive strength type B (more than 14 lb/gal)
Calculated Curve	Static Gel Strength	Static gel strength
Initial Temperature (°C)	24 °C
Final Temperature (°C)	7 °C
Initial Pressure (psi)	1704 psi
Final Pressure (psi)	2944 psi
Initial Transit Time (microsec/in)	20,45 microsec/in
Final Transit Time (microsec/in)	10,69 microsec/in
Initial Gel Value	3186
Final Gel Value	7420
Initial Compressive Strength (MPa)	0,00 MPa
Final Compressive Strength (MPa)	6,43 MPa
Initial Static Gel Strength (lb/100ft2)	N/A
Final Static Gel Strength (lb/100ft2)	N/A
--Data--
Time (HH:MM:SS)	Temperature (°C)	Pressure (psi)	Transit Time (microsec/in)	Gel Value	Compressive Strength (MPa)	Static Gel Strength (lb/100ft2)
0:00:00	24	1704	20,45	3186	0,00	
0:00:30	23	2060	16,49	4833	0,58	
0:01:00	22	1958	16,50	4776	0,57	
0:01:30	21	2991	16,50	4782	0,57	
0:02:00	21	3848	16,46	4848	0,58	
0:02:30	20	3318	16,40	5034	0,60	
0:03:00	19	3190	16,40	5189	0,60	
0:03:30	19	3083	16,40	5342	0,60	
0:04:00	19	2992	16,41	5464	0,60	
0:04:30	18	2912	16,42	5560	0,60	
0:05:00	18	2841	16,43	5646	0,59	
0:05:30	18	2776	16,43	5703	0,59	
0:06:00	17	2717	16,44	5754	0,59	
0:06:30	17	3280	16,45	5799	0,59	
0:07:00	17	3212	16,42	5791	0,60	
0:07:30	17	3156	16,41	5827	0,60	
0:08:00	16	3106	16,41	5861	0,60	
0:08:30	16	3060	16,42	5897	0,59	
0:09:00	16	3016	16,44	5921	0,59	
0:09:30	16	2976	16,44	5934	0,59	
0:10:00	15	2938	16,46	5956	0,59	
0:10:30	15	2902	16,47	5980	0,58	
0:11:00	15	2868	16,48	5995	0,58	
0:11:30	15	2836	16,50	6013	0,58	
0:12:00	15	2805	16,51	6026	0,57	
0:12:30	14	2775	16,52	6039	0,57	
0:13:00	14	2747	16,54	6057	0,57	
0:13:30	14	2722	16,55	6068	0,56	
0:14:00	14	3311	16,57	6085	0,56	
0:14:30	14	3272	16,54	6039	0,57	
0:15:00	14	3240	16,53	6064	0,57	
0:15:30	13	3212	16,53	6078	0,57	
0:16:00	13	3186	16,54	6097	0,56	
0:16:30	13	3161	16,55	6110	0,56	
0:17:00	13	3138	16,57	6120	0,56	
0:17:30	13	3115	16,58	6133	0,56	
0:18:00	13	3094	16,59	6149	0,55	
0:18:30	12	3074	16,60	6156	0,55	
0:19:00	12	3054	16,61	6168	0,55	
0:19:30	12	3035	16,62	6178	0,55	
0:20:00	12	3017	16,63	6192	0,54	
0:20:30	12	2999	16,64	6202	0,54	
0:21:00	12	2981	16,65	6211	0,54	
0:21:30	12	2964	16,66	6220	0,53	
0:22:00	12	2948	16,67	6234	0,53	
0:22:30	11	2932	16,68	6238	0,53	
0:23:00	11	2917	16,69	6249	0,53	
0:23:30	11	2901	16,70	6254	0,53	
0:24:00	11	2887	16,70	6263	0,52	
0:24:30	11	2873	16,71	6265	0,52	
0:25:00	11	2859	16,72	6274	0,52	
0:25:30	11	2846	16,73	6281	0,52	
0:26:00	11	2832	16,74	6287	0,52	
0:26:30	11	2819	16,74	6292	0,52	
0:27:00	11	2807	16,75	6297	0,51	
0:27:30	10	2795	16,76	6304	0,51	
0:28:00	10	2782	16,77	6307	0,51	
0:28:30	10	2771	16,78	6315	0,51	
0:29:00	10	2759	16,78	6323	0,51	
0:29:30	10	2748	16,79	6326	0,50	
0:30:00	10	2737	16,79	6333	0,50	
0:30:30	10	2726	16,80	6336	0,50	
0:31:00	10	2715	16,81	6344	0,50	
0:31:30	10	2705	16,81	6348	0,50	
0:32:00	10	2697	16,81	6352	0,50	
0:32:30	10	2687	16,81	6355	0,50	
0:33:00	10	2677	16,82	6359	0,50	
0:33:30	10	3275	16,83	6368	0,50	
0:34:00	9	3262	16,81	6280	0,50	
0:34:30	9	3244	16,79	6300	0,50	
0:35:00	9	3229	16,78	6313	0,51	
0:35:30	9	3215	16,78	6324	0,51	
0:36:00	9	3203	16,78	6329	0,51	
0:36:30	9	3192	16,79	6341	0,51	
0:37:00	9	3181	16,79	6346	0,50	
0:37:30	9	3171	16,79	6354	0,50	
0:38:00	9	3161	16,80	6362	0,50	
0:38:30	9	3152	16,80	6366	0,50	
0:39:00	9	3143	16,80	6372	0,50	
0:39:30	9	3134	16,81	6377	0,50	
0:40:00	9	3125	16,81	6385	0,50	
0:40:30	9	3116	16,81	6391	0,50	
0:41:00	9	3108	16,81	6394	0,50	
0:41:30	9	3099	16,82	6400	0,50	
0:42:00	9	3091	16,82	6401	0,50	
0:42:30	9	3083	16,82	6406	0,50	
0:43:00	9	3074	16,82	6412	0,50	
0:43:30	9	3067	16,83	6419	0,50	
0:44:00	9	3058	16,83	6421	0,49	
0:44:30	8	3051	16,83	6421	0,49	
0:45:00	8	3043	16,84	6431	0,49	
0:45:30	8	3035	16,84	6432	0,49	
0:46:00	8	3028	16,84	6437	0,49	
0:46:30	8	3020	16,85	6443	0,49	
0:47:00	8	3013	16,85	6446	0,49	
0:47:30	8	3005	16,85	6448	0,49	
0:48:00	8	2998	16,85	6454	0,49	
0:48:30	8	2991	16,85	6459	0,49	
0:49:00	8	2983	16,86	6459	0,49	
0:49:30	8	2976	16,86	6465	0,49	
0:50:00	8	2969	16,86	6468	0,49	
0:50:30	8	2962	16,86	6477	0,49	
0:51:00	8	2955	16,86	6481	0,49	
0:51:30	8	2948	16,87	6484	0,49	
0:52:00	8	2941	16,87	6482	0,49	
0:52:30	8	2934	16,87	6488	0,49	
0:53:00	8	2927	16,87	6493	0,49	
0:53:30	8	2921	16,87	6496	0,49	
0:54:00	8	2914	16,87	6497	0,48	
0:54:30	8	2907	16,88	6499	0,48	
0:55:00	8	2900	16,88	6503	0,48	
0:55:30	8	2894	16,88	6506	0,48	
0:56:00	8	2887	16,88	6510	0,48	
0:56:30	8	2881	16,88	6517	0,48	
0:57:00	8	2874	16,88	6520	0,48	
0:57:30	8	2868	16,88	6524	0,48	
0:58:00	8	2862	16,88	6524	0,48	
0:58:30	8	2855	16,88	6530	0,48	
0:59:00	8	2849	16,88	6530	0,48	
0:59:30	8	2842	16,88	6535	0,48	
1:00:00	8	2836	16,88	6538	0,48	
1:00:30	8	2830	16,88	6541	0,48	
1:01:00	8	2824	16,89	6544	0,48	
1:01:30	8	2817	16,89	6548	0,48	
1:02:00	8	2811	16,89	6552	0,48	
1:02:30	8	2805	16,89	6555	0,48	
1:03:00	8	2799	16,89	6558	0,48	
1:03:30	8	2793	16,89	6560	0,48	
1:04:00	8	2787	16,89	6565	0,48	
1:04:30	8	2781	16,89	6565	0,48	
1:05:00	8	2774	16,89	6568	0,48	
1:05:30	8	2768	16,89	6573	0,48	
1:06:00	8	2762	16,89	6579	0,48	
1:06:30	8	2756	16,89	6580	0,48	
1:07:00	8	2750	16,89	6585	0,48	
1:07:30	8	2744	16,89	6582	0,48	
1:08:00	8	2738	16,89	6589	0,48	
1:08:30	7	2732	16,89	6591	0,48	
1:09:00	8	2728	16,89	6594	0,48	
1:09:30	7	2722	16,89	6597	0,48	
1:10:00	7	2716	16,89	6603	0,48	
1:10:30	7	2710	16,89	6605	0,48	
1:11:00	7	2704	16,89	6611	0,48	
1:11:30	7	2698	16,89	6609	0,48	
1:12:00	7	2692	16,89	6614	0,48	
1:12:30	7	2686	16,89	6618	0,48	
1:13:00	7	2680	16,89	6623	0,48	
1:13:30	7	2675	16,89	6623	0,48	
1:14:00	7	2669	16,89	6628	0,48	
1:14:30	7	2663	16,89	6631	0,48	
1:15:00	7	2657	16,89	6633	0,48	
1:15:30	7	2651	16,89	6636	0,48	
1:16:00	7	2645	16,89	6638	0,48	
1:16:30	7	2639	16,89	6641	0,48	
1:17:00	7	2633	16,89	6647	0,48	
1:17:30	7	2627	16,89	6649	0,48	
1:18:00	7	3197	16,89	6652	0,48	
1:18:30	7	3181	16,85	6582	0,49	
1:19:00	7	3169	16,83	6592	0,49	
1:19:30	7	3159	16,83	6604	0,50	
1:20:00	7	3151	16,82	6610	0,50	
1:20:30	7	3155	16,82	6616	0,50	
1:21:00	7	3147	16,82	6624	0,50	
1:21:30	7	3141	16,81	6629	0,50	
1:22:00	7	3134	16,81	6633	0,50	
1:22:30	7	3127	16,81	6640	0,50	
1:23:00	7	3121	16,81	6647	0,50	
1:23:30	7	3120	16,81	6648	0,50	
1:24:00	7	3114	16,81	6655	0,50	
1:24:30	7	3107	16,81	6656	0,50	
1:25:00	7	3106	16,80	6664	0,50	
1:25:30	7	3100	16,80	6667	0,50	
1:26:00	7	3093	16,80	6673	0,50	
1:26:30	7	3092	16,80	6673	0,50	
1:27:00	7	3085	16,80	6680	0,50	
1:27:30	7	3078	16,80	6682	0,50	
1:28:00	7	3072	16,80	6684	0,50	
1:28:30	7	3065	16,79	6690	0,50	
1:29:00	7	3059	16,79	6696	0,50	
1:29:30	7	3052	16,79	6700	0,50	
1:30:00	7	3046	16,79	6703	0,50	
1:30:30	7	3039	16,79	6704	0,50	
1:31:00	7	3033	16,79	6710	0,50	
1:31:30	7	3026	16,79	6713	0,50	
1:32:00	7	3019	16,79	6717	0,51	
1:32:30	7	3013	16,78	6721	0,51	
1:33:00	7	3006	16,78	6723	0,51	
1:33:30	7	2999	16,78	6727	0,51	
1:34:00	7	2993	16,78	6731	0,51	
1:34:30	7	2986	16,78	6736	0,51	
1:35:00	7	2979	16,77	6738	0,51	
1:35:30	7	2972	16,77	6742	0,51	
1:36:00	7	2966	16,77	6745	0,51	
1:36:30	7	2959	16,77	6745	0,51	
1:37:00	7	2952	16,76	6748	0,51	
1:37:30	7	2945	16,76	6758	0,51	
1:38:00	7	2938	16,76	6761	0,51	
1:38:30	7	2931	16,76	6760	0,51	
1:39:00	7	2924	16,76	6764	0,51	
1:39:30	7	2917	16,75	6767	0,51	
1:40:00	7	2910	16,75	6768	0,51	
1:40:30	7	2903	16,75	6772	0,51	
1:41:00	7	2897	16,74	6776	0,52	
1:41:30	7	2890	16,74	6781	0,52	
1:42:00	7	2883	16,74	6785	0,52	
1:42:30	7	2875	16,74	6790	0,52	
1:43:00	7	2868	16,73	6795	0,52	
1:43:30	7	2862	16,73	6794	0,52	
1:44:00	7	2854	16,73	6795	0,52	
1:44:30	7	2847	16,73	6800	0,52	
1:45:00	7	2840	16,72	6806	0,52	
1:45:30	7	2833	16,72	6810	0,52	
1:46:00	7	2825	16,72	6812	0,52	
1:46:30	7	2818	16,72	6813	0,52	
1:47:00	7	2811	16,71	6818	0,52	
1:47:30	7	2803	16,71	6822	0,52	
1:48:00	7	2796	16,71	6828	0,52	
1:48:30	7	2789	16,71	6826	0,52	
1:49:00	7	2781	16,70	6832	0,52	
1:49:30	7	2774	16,70	6835	0,53	
1:50:00	7	2767	16,70	6842	0,53	
1:50:30	7	2759	16,69	6841	0,53	
1:51:00	7	2751	16,69	6848	0,53	
1:51:30	7	2744	16,69	6849	0,53	
1:52:00	7	2736	16,68	6850	0,53	
1:52:30	7	2729	16,68	6856	0,53	
1:53:00	7	2721	16,67	6859	0,53	
1:53:30	7	2713	16,67	6864	0,53	
1:54:00	7	2706	16,66	6863	0,54	
1:54:30	7	2699	16,65	6871	0,54	
1:55:00	7	2691	16,65	6872	0,54	
1:55:30	7	2683	16,64	6874	0,54	
1:56:00	7	2675	16,64	6879	0,54	
1:56:30	7	2667	16,63	6885	0,54	
1:57:00	7	2659	16,63	6884	0,54	
1:57:30	7	2651	16,63	6891	0,54	
1:58:00	7	2643	16,62	6893	0,54	
1:58:30	7	2634	16,62	6895	0,55	
1:59:00	7	2626	16,61	6902	0,55	
1:59:30	7	2618	16,61	6902	0,55	
2:00:00	7	2610	16,60	6907	0,55	
2:00:30	7	2601	16,60	6909	0,55	
2:01:00	7	2593	16,59	6912	0,55	
2:01:30	7	2584	16,58	6917	0,55	
2:02:00	7	2575	16,58	6921	0,56	
2:02:30	7	2567	16,57	6918	0,56	
2:03:00	7	2558	16,56	6922	0,56	
2:03:30	7	3151	16,54	6857	0,57	
2:04:00	7	3133	16,51	6885	0,57	
2:04:30	7	3121	16,49	6892	0,58	
2:05:00	7	3110	16,48	6903	0,58	
2:05:30	7	3100	16,46	6911	0,58	
2:06:00	7	3090	16,45	6919	0,59	
2:06:30	7	3080	16,44	6924	0,59	
2:07:00	7	3070	16,43	6929	0,59	
2:07:30	7	3060	16,43	6931	0,59	
2:08:00	7	3050	16,41	6940	0,60	
2:08:30	7	3040	16,41	6940	0,60	
2:09:00	7	3029	16,40	6949	0,60	
2:09:30	7	3019	16,38	6952	0,61	
2:10:00	7	3009	16,37	6954	0,61	
2:10:30	7	2998	16,36	6960	0,61	
2:11:00	7	2988	16,35	6962	0,61	
2:11:30	7	2977	16,34	6966	0,62	
2:12:00	7	2966	16,33	6970	0,62	
2:12:30	7	2955	16,32	6976	0,62	
2:13:00	7	2944	16,31	6977	0,63	
2:13:30	7	2933	16,29	6980	0,63	
2:14:00	7	2922	16,28	6989	0,63	
2:14:30	7	2911	16,27	6992	0,64	
2:15:00	7	2899	16,25	6994	0,64	
2:15:30	7	2888	16,24	6999	0,64	
2:16:00	7	2876	16,23	7005	0,65	
2:16:30	7	2865	16,22	7007	0,65	
2:17:00	7	2853	16,20	7012	0,65	
2:17:30	7	2841	16,19	7015	0,66	
2:18:00	7	2829	16,18	7020	0,66	
2:18:30	7	2817	16,16	7023	0,67	
2:19:00	7	2805	16,15	7027	0,67	
2:19:30	7	2793	16,13	7032	0,67	
2:20:00	7	2780	16,12	7039	0,68	
2:20:30	7	2768	16,11	7041	0,68	
2:21:00	7	2755	16,09	7046	0,69	
2:21:30	7	2743	16,07	7051	0,69	
2:22:00	7	2730	16,06	7056	0,70	
2:22:30	7	2717	16,04	7061	0,70	
2:23:00	7	2704	16,04	7066	0,70	
2:23:30	7	2690	16,02	7072	0,71	
2:24:00	7	2677	16,01	7074	0,71	
2:24:30	7	2664	15,99	7083	0,72	
2:25:00	7	2650	15,97	7085	0,72	
2:25:30	7	2636	15,96	7090	0,73	
2:26:00	7	2622	15,94	7098	0,73	
2:26:30	7	2610	15,93	7100	0,74	
2:27:00	7	2596	15,91	7110	0,74	
2:27:30	7	2582	15,89	7113	0,75	
2:28:00	7	2567	15,88	7122	0,75	
2:28:30	7	2553	15,86	7129	0,76	
2:29:00	7	3149	15,84	7132	0,76	
2:29:30	7	3125	15,80	7107	0,78	
2:30:00	7	3107	15,77	7120	0,79	
2:30:30	7	3091	15,74	7129	0,80	
2:31:00	7	3074	15,72	7139	0,80	
2:31:30	7	3058	15,70	7149	0,81	
2:32:00	7	3041	15,68	7152	0,82	
2:32:30	7	3024	15,66	7159	0,82	
2:33:00	7	3007	15,65	7169	0,83	
2:33:30	7	2990	15,63	7173	0,83	
2:34:00	7	2973	15,61	7185	0,84	
2:34:30	7	2956	15,60	7190	0,85	
2:35:00	7	2938	15,58	7197	0,85	
2:35:30	7	2920	15,56	7203	0,86	
2:36:00	7	2902	15,54	7210	0,86	
2:36:30	7	2884	15,53	7216	0,87	
2:37:00	7	2866	15,51	7226	0,88	
2:37:30	7	2848	15,50	7232	0,88	
2:38:00	7	2829	15,47	7238	0,89	
2:38:30	7	2810	15,46	7247	0,90	
2:39:00	7	2792	15,44	7253	0,90	
2:39:30	7	2773	15,43	7259	0,91	
2:40:00	7	2753	15,41	7266	0,91	
2:40:30	7	2734	15,39	7272	0,92	
2:41:00	7	2715	15,37	7276	0,93	
2:41:30	7	2695	15,36	7283	0,93	
2:42:00	7	2675	15,34	7290	0,94	
2:42:30	7	2657	15,33	7295	0,95	
2:43:00	7	2637	15,31	7302	0,95	
2:43:30	7	2617	15,30	7307	0,96	
2:44:00	7	2596	15,28	7313	0,97	
2:44:30	7	2576	15,26	7319	0,97	
2:45:00	7	3132	15,25	7319	0,97	
2:45:30	7	3108	15,21	7306	0,99	
2:46:00	7	3085	15,18	7318	1,00	
2:46:30	7	3068	15,16	7329	1,01	
2:47:00	7	3050	15,14	7339	1,02	
2:47:30	7	3029	15,13	7349	1,03	
2:48:00	7	3015	15,11	7353	1,03	
2:48:30	7	2991	15,09	7362	1,04	
2:49:00	7	2975	15,07	7371	1,05	
2:49:30	7	2960	15,06	7376	1,05	
2:50:00	7	2936	15,04	7386	1,06	
2:50:30	7	2913	15,03	7392	1,07	
2:51:00	7	2889	15,02	7397	1,07	
2:51:30	7	2865	15,00	7403	1,08	
2:52:00	7	2841	14,98	7411	1,09	
2:52:30	7	2817	14,97	7419	1,09	
2:53:00	7	2793	14,96	7426	1,10	
2:53:30	7	2769	14,94	7429	1,11	
2:54:00	7	2745	14,93	7435	1,11	
2:54:30	7	2721	14,92	7444	1,12	
2:55:00	7	2697	14,90	7450	1,12	
2:55:30	7	2672	14,89	7456	1,13	
2:56:00	7	2648	14,87	7463	1,14	
2:56:30	7	2623	14,86	7468	1,14	
2:57:00	7	2600	14,85	7470	1,15	
2:57:30	7	2575	14,84	7479	1,15	
2:58:00	7	2550	14,83	7482	1,16	
2:58:30	7	3153	14,80	7473	1,17	
2:59:00	7	3125	14,77	7483	1,18	
2:59:30	7	3098	14,75	7489	1,19	
3:00:00	7	3073	14,74	7499	1,20	
3:00:30	7	3047	14,72	7503	1,21	
3:01:00	7	3022	14,71	7508	1,21	
3:01:30	7	2996	14,70	7513	1,22	
3:02:00	7	2971	14,68	7521	1,23	
3:02:30	7	2946	14,67	7523	1,23	
3:03:00	7	2921	14,66	7526	1,24	
3:03:30	7	2896	14,65	7534	1,24	
3:04:00	7	2872	14,64	7538	1,25	
3:04:30	7	2847	14,63	7541	1,25	
3:05:00	7	2823	14,62	7544	1,26	
3:05:30	7	2799	14,61	7548	1,26	
3:06:00	7	2775	14,60	7552	1,27	
3:06:30	7	2752	14,59	7555	1,27	
3:07:00	7	2728	14,58	7560	1,28	
3:07:30	7	2706	14,57	7561	1,28	
3:08:00	7	2682	14,57	7565	1,29	
3:08:30	7	2660	14,56	7570	1,29	
3:09:00	7	2638	14,55	7571	1,30	
3:09:30	7	2617	14,54	7575	1,30	
3:10:00	7	2595	14,54	7575	1,30	
3:10:30	7	2573	14,53	7578	1,31	
3:11:00	7	2552	14,52	7584	1,31	
3:11:30	7	3120	14,51	7585	1,31	
3:12:00	7	3145	14,49	7582	1,32	
3:12:30	7	3121	14,47	7580	1,34	
3:13:00	7	3099	14,45	7586	1,35	
3:13:30	7	3078	14,44	7591	1,35	
3:14:00	7	3057	14,43	7594	1,36	
3:14:30	7	3037	14,43	7594	1,36	
3:15:00	7	3016	14,42	7599	1,37	
3:15:30	7	2997	14,41	7602	1,37	
3:16:00	7	2977	14,40	7601	1,37	
3:16:30	7	2958	14,39	7605	1,38	
3:17:00	7	2940	14,39	7607	1,38	
3:17:30	7	2921	14,38	7608	1,39	
3:18:00	7	2903	14,37	7613	1,39	
3:18:30	7	2886	14,36	7614	1,39	
3:19:00	7	2868	14,36	7615	1,40	
3:19:30	7	2851	14,36	7615	1,40	
3:20:00	7	2834	14,35	7618	1,40	
3:20:30	7	2817	14,35	7619	1,40	
3:21:00	7	2802	14,34	7621	1,41	
3:21:30	7	2786	14,34	7622	1,41	
3:22:00	7	2771	14,33	7624	1,41	
3:22:30	7	2755	14,33	7623	1,41	
3:23:00	7	2741	14,32	7625	1,42	
3:23:30	7	2726	14,32	7627	1,42	
3:24:00	7	2712	14,31	7631	1,42	
3:24:30	7	2699	14,31	7629	1,43	
3:25:00	7	2685	14,30	7632	1,43	
3:25:30	7	2671	14,30	7633	1,43	
3:26:00	7	2658	14,29	7635	1,43	
3:26:30	7	2646	14,29	7638	1,44	
3:27:00	7	2633	14,28	7636	1,44	
3:27:30	7	2621	14,28	7640	1,44	
3:28:00	7	2609	14,27	7639	1,45	
3:28:30	7	2599	14,27	7640	1,45	
3:29:00	7	2587	14,27	7642	1,45	
3:29:30	7	2576	14,27	7640	1,45	
3:30:00	7	2565	14,26	7644	1,45	
3:30:30	7	2554	14,26	7646	1,45	
3:31:00	7	2544	14,26	7643	1,46	
3:31:30	7	3184	14,25	7645	1,46	
3:32:00	7	3166	14,24	7673	1,46	
3:32:30	7	3153	14,23	7663	1,47	
3:33:00	7	3142	14,22	7663	1,48	
3:33:30	7	3131	14,21	7659	1,48	
3:34:00	7	3120	14,20	7661	1,49	
3:34:30	7	3110	14,20	7664	1,49	
3:35:00	7	3100	14,19	7663	1,49	
3:35:30	7	3091	14,19	7663	1,50	
3:36:00	7	3082	14,19	7663	1,50	
3:36:30	7	3072	14,18	7664	1,50	
3:37:00	7	3063	14,18	7664	1,50	
3:37:30	7	3054	14,17	7668	1,51	
3:38:00	7	3046	14,17	7665	1,51	
3:38:30	7	3037	14,17	7669	1,51	
3:39:00	7	3029	14,16	7671	1,51	
3:39:30	7	3021	14,16	7669	1,51	
3:40:00	7	3013	14,16	7672	1,51	
3:40:30	7	3005	14,16	7672	1,51	
3:41:00	7	2997	14,16	7672	1,51	
3:41:30	7	2989	14,15	7672	1,52	
3:42:00	7	2982	14,15	7674	1,52	
3:42:30	7	2975	14,15	7672	1,52	
3:43:00	7	2968	14,15	7674	1,52	
3:43:30	7	2960	14,15	7673	1,52	
3:44:00	7	2953	14,15	7677	1,52	
3:44:30	7	2947	14,14	7676	1,52	
3:45:00	7	2940	14,14	7678	1,52	
3:45:30	7	2933	14,14	7676	1,52	
3:46:00	7	2927	14,14	7678	1,53	
3:46:30	7	2920	14,14	7678	1,53	
3:47:00	7	2914	14,14	7678	1,53	
3:47:30	7	2908	14,13	7679	1,53	
3:48:00	7	2901	14,13	7680	1,53	
3:48:30	7	2895	14,13	7680	1,53	
3:49:00	7	2889	14,13	7682	1,53	
3:49:30	7	2883	14,13	7683	1,53	
3:50:00	7	2877	14,12	7680	1,53	
3:50:30	7	2872	14,12	7682	1,54	
3:51:00	7	2867	14,12	7681	1,54	
3:51:30	7	2861	14,12	7682	1,54	
3:52:00	7	2855	14,12	7683	1,54	
3:52:30	7	2850	14,12	7683	1,54	
3:53:00	7	2845	14,12	7682	1,54	
3:53:30	7	2840	14,11	7682	1,54	
3:54:00	7	2834	14,11	7684	1,54	
3:54:30	7	2829	14,11	7684	1,54	
3:55:00	7	2824	14,11	7685	1,54	
3:55:30	7	2819	14,11	7686	1,54	
3:56:00	7	2814	14,11	7687	1,55	
3:56:30	7	2809	14,11	7688	1,55	
3:57:00	7	2805	14,10	7688	1,55	
3:57:30	7	2800	14,10	7685	1,55	
3:58:00	7	2795	14,10	7686	1,55	
3:58:30	7	2791	14,10	7686	1,55	
3:59:00	7	2786	14,10	7690	1,55	
3:59:30	7	2782	14,10	7687	1,55	
4:00:00	7	2777	14,09	7688	1,55	
4:00:30	7	2773	14,09	7690	1,55	
4:01:00	7	2769	14,09	7691	1,55	
4:01:30	7	2765	14,09	7690	1,56	
4:02:00	7	2761	14,09	7692	1,56	
4:02:30	7	2756	14,09	7692	1,56	
4:03:00	7	2752	14,09	7692	1,56	
4:03:30	7	2748	14,08	7692	1,56	
4:04:00	7	2744	14,08	7691	1,56	
4:04:30	7	2741	14,08	7693	1,56	
4:05:00	7	2737	14,08	7695	1,56	
4:05:30	7	2733	14,08	7692	1,56	
4:06:00	7	2729	14,08	7693	1,56	
4:06:30	7	2725	14,08	7693	1,56	
4:07:00	7	2722	14,08	7691	1,56	
4:07:30	7	2718	14,07	7694	1,57	
4:08:00	7	2714	14,07	7695	1,57	
4:08:30	7	2711	14,07	7696	1,57	
4:09:00	7	2707	14,07	7692	1,57	
4:09:30	7	2704	14,07	7695	1,57	
4:10:00	7	2700	14,07	7693	1,57	
4:10:30	7	2697	14,07	7694	1,57	
4:11:00	7	2693	14,07	7696	1,57	
4:11:30	7	2690	14,07	7698	1,57	
4:12:00	7	2687	14,06	7697	1,57	
4:12:30	7	2684	14,06	7696	1,57	
4:13:00	7	2680	14,06	7696	1,57	
4:13:30	7	2677	14,06	7698	1,57	
4:14:00	7	2674	14,06	7698	1,57	
4:14:30	7	2671	14,06	7695	1,57	
4:15:00	7	2668	14,06	7697	1,57	
4:15:30	7	2665	14,06	7699	1,57	
4:16:00	7	2662	14,06	7698	1,57	
4:16:30	7	2659	14,06	7696	1,57	
4:17:00	7	2655	14,06	7699	1,57	
4:17:30	7	2653	14,06	7696	1,58	
4:18:00	7	2650	14,06	7696	1,58	
4:18:30	7	2647	14,06	7698	1,58	
4:19:00	7	2644	14,06	7697	1,58	
4:19:30	7	2641	14,06	7698	1,58	
4:20:00	7	2639	14,05	7699	1,58	
4:20:30	7	2637	14,05	7701	1,58	
4:21:00	7	2634	14,05	7699	1,58	
4:21:30	7	2631	14,05	7701	1,58	
4:22:00	7	2628	14,05	7698	1,58	
4:22:30	7	2626	14,05	7701	1,58	
4:23:00	7	2623	14,05	7698	1,58	
4:23:30	7	2620	14,05	7700	1,58	
4:24:00	7	2618	14,05	7701	1,58	
4:24:30	7	2615	14,05	7702	1,58	
4:25:00	7	2613	14,05	7702	1,58	
4:25:30	7	2610	14,05	7702	1,58	
4:26:00	7	2608	14,05	7700	1,58	
4:26:30	7	2605	14,05	7700	1,58	
4:27:00	7	2603	14,05	7703	1,58	
4:27:30	7	2600	14,05	7703	1,58	
4:28:00	7	2597	14,04	7701	1,58	
4:28:30	7	2595	14,04	7703	1,58	
4:29:00	7	2593	14,04	7702	1,59	
4:29:30	7	2590	14,04	7704	1,58	
4:30:00	7	2587	14,04	7703	1,59	
4:30:30	7	2585	14,04	7704	1,59	
4:31:00	7	2583	14,04	7705	1,59	
4:31:30	7	2580	14,04	7704	1,59	
4:32:00	7	2578	14,04	7704	1,59	
4:32:30	7	2575	14,04	7703	1,59	
4:33:00	7	2573	14,04	7702	1,59	
4:33:30	7	2571	14,04	7702	1,59	
4:34:00	7	2568	14,04	7706	1,59	
4:34:30	7	2566	14,04	7703	1,59	
4:35:00	7	2564	14,04	7705	1,59	
4:35:30	7	2561	14,04	7706	1,59	
4:36:00	7	2559	14,04	7703	1,59	
4:36:30	7	2557	14,04	7706	1,59	
4:37:00	7	2555	14,03	7706	1,59	
4:37:30	7	2552	14,03	7703	1,59	
4:38:00	7	2550	14,03	7705	1,59	
4:38:30	7	2548	14,03	7704	1,59	
4:39:00	7	2546	14,03	7707	1,59	
4:39:30	7	2544	14,03	7704	1,59	
4:40:00	7	2542	14,03	7705	1,59	
4:40:30	7	2540	14,03	7706	1,59	
4:41:00	7	3144	14,03	7704	1,59	
4:41:30	7	3140	14,02	7749	1,60	
4:42:00	7	3136	14,01	7748	1,61	
4:42:30	7	3133	14,00	7745	1,61	
4:43:00	7	3130	14,00	7742	1,61	
4:43:30	7	3127	14,00	7740	1,61	
4:44:00	7	3124	13,99	7739	1,62	
4:44:30	7	3121	13,99	7738	1,62	
4:45:00	7	3125	13,99	7735	1,62	
4:45:30	7	3123	13,99	7736	1,62	
4:46:00	7	3120	13,99	7737	1,62	
4:46:30	7	3117	13,98	7737	1,62	
4:47:00	7	3118	13,98	7735	1,62	
4:47:30	7	3116	13,98	7733	1,62	
4:48:00	7	3113	13,98	7735	1,63	
4:48:30	7	3111	13,98	7735	1,63	
4:49:00	7	3113	13,98	7735	1,63	
4:49:30	7	3110	13,98	7733	1,63	
4:50:00	7	3108	13,98	7736	1,63	
4:50:30	7	3110	13,97	7731	1,63	
4:51:00	7	3108	13,97	7735	1,63	
4:51:30	7	3106	13,97	7734	1,63	
4:52:00	7	3104	13,97	7735	1,63	
4:52:30	7	3102	13,97	7731	1,63	
4:53:00	7	3100	13,97	7734	1,63	
4:53:30	7	3098	13,97	7736	1,63	
4:54:00	7	3103	13,97	7732	1,63	
4:54:30	7	3101	13,97	7735	1,63	
4:55:00	7	3099	13,97	7735	1,63	
4:55:30	7	3097	13,97	7731	1,63	
4:56:00	7	3095	13,97	7735	1,64	
4:56:30	7	3093	13,97	7735	1,63	
4:57:00	7	3091	13,96	7736	1,64	
4:57:30	7	3089	13,96	7731	1,64	
4:58:00	7	3087	13,96	7733	1,64	
4:58:30	7	3094	13,96	7731	1,64	
4:59:00	7	3092	13,96	7735	1,64	
4:59:30	7	3091	13,96	7732	1,64	
5:00:00	7	3089	13,96	7731	1,64	
5:00:30	7	3087	13,96	7734	1,64	
5:01:00	7	3085	13,96	7733	1,64	
5:01:30	7	3083	13,96	7734	1,64	
5:02:00	7	3082	13,96	7734	1,64	
5:02:30	7	3086	13,96	7732	1,64	
5:03:00	7	3085	13,96	7735	1,64	
5:03:30	7	3083	13,96	7734	1,64	
5:04:00	7	3081	13,96	7734	1,64	
5:04:30	7	3079	13,96	7735	1,64	
5:05:00	7	3078	13,96	7735	1,64	
5:05:30	7	3076	13,96	7735	1,64	
5:06:00	7	3074	13,96	7734	1,64	
5:06:30	7	3073	13,96	7735	1,64	
5:07:00	7	3072	13,96	7734	1,64	
5:07:30	7	3071	13,96	7732	1,64	
5:08:00	7	3069	13,95	7736	1,64	
5:08:30	7	3067	13,95	7733	1,64	
5:09:00	7	3066	13,95	7735	1,64	
5:09:30	7	3064	13,95	7736	1,64	
5:10:00	7	3062	13,95	7736	1,64	
5:10:30	7	3061	13,95	7732	1,64	
5:11:00	7	3059	13,95	7735	1,64	
5:11:30	7	3057	13,95	7735	1,64	
5:12:00	7	3056	13,95	7733	1,64	
5:12:30	7	3054	13,95	7736	1,64	
5:13:00	7	3052	13,95	7733	1,64	
5:13:30	7	3051	13,95	7732	1,64	
5:14:00	7	3049	13,95	7734	1,64	
5:14:30	7	3048	13,95	7736	1,65	
5:15:00	7	3046	13,95	7736	1,65	
5:15:30	7	3045	13,95	7733	1,65	
5:16:00	7	3043	13,95	7733	1,65	
5:16:30	7	3041	13,95	7733	1,65	
5:17:00	7	3039	13,95	7736	1,65	
5:17:30	7	3038	13,95	7735	1,65	
5:18:00	7	3036	13,95	7734	1,65	
5:18:30	7	3034	13,95	7735	1,65	
5:19:00	7	3033	13,95	7734	1,65	
5:19:30	7	3031	13,95	7734	1,65	
5:20:00	7	3029	13,95	7736	1,65	
5:20:30	7	3028	13,95	7733	1,65	
5:21:00	7	3026	13,94	7736	1,65	
5:21:30	7	3024	13,94	7735	1,65	
5:22:00	7	3023	13,94	7736	1,65	
5:22:30	7	3021	13,94	7737	1,65	
5:23:00	7	3019	13,94	7738	1,65	
5:23:30	7	3018	13,94	7737	1,65	
5:24:00	7	3017	13,94	7735	1,65	
5:24:30	7	3015	13,94	7736	1,65	
5:25:00	7	3013	13,94	7737	1,65	
5:25:30	7	3011	13,94	7735	1,65	
5:26:00	7	3010	13,94	7735	1,65	
5:26:30	7	3008	13,94	7738	1,65	
5:27:00	7	3006	13,94	7736	1,65	
5:27:30	7	3004	13,94	7737	1,65	
5:28:00	7	3003	13,94	7737	1,65	
5:28:30	7	3001	13,94	7737	1,65	
5:29:00	7	3000	13,94	7735	1,65	
5:29:30	7	2998	13,94	7734	1,65	
5:30:00	7	2996	13,94	7738	1,65	
5:30:30	7	2994	13,94	7738	1,65	
5:31:00	7	2993	13,94	7735	1,65	
5:31:30	7	2991	13,94	7738	1,65	
5:32:00	7	2990	13,94	7735	1,65	
5:32:30	7	2988	13,93	7737	1,66	
5:33:00	7	2986	13,93	7737	1,66	
5:33:30	7	2985	13,93	7737	1,66	
5:34:00	7	2983	13,93	7738	1,66	
5:34:30	7	2981	13,93	7735	1,66	
5:35:00	7	2980	13,93	7738	1,66	
5:35:30	7	2978	13,93	7736	1,66	
5:36:00	7	2976	13,93	7735	1,66	
5:36:30	7	2975	13,93	7735	1,66	
5:37:00	7	2973	13,93	7736	1,66	
5:37:30	7	2971	13,93	7738	1,66	
5:38:00	7	2970	13,93	7738	1,66	
5:38:30	7	2968	13,93	7735	1,66	
5:39:00	7	2966	13,93	7736	1,66	
5:39:30	7	2965	13,93	7736	1,66	
5:40:00	7	2963	13,93	7737	1,66	
5:40:30	7	2961	13,93	7739	1,66	
5:41:00	7	2959	13,93	7740	1,66	
5:41:30	7	2958	13,93	7737	1,66	
5:42:00	7	2956	13,92	7738	1,66	
5:42:30	7	2954	13,93	7738	1,66	
5:43:00	7	2953	13,92	7738	1,66	
5:43:30	7	2951	13,93	7739	1,66	
5:44:00	7	2950	13,92	7739	1,66	
5:44:30	7	2948	13,92	7740	1,66	
5:45:00	7	2946	13,92	7740	1,66	
5:45:30	7	2944	13,92	7739	1,66	
5:46:00	7	2943	13,92	7740	1,66	
5:46:30	7	2941	13,92	7740	1,66	
5:47:00	7	2940	13,92	7737	1,66	
5:47:30	7	2938	13,92	7740	1,67	
5:48:00	7	2936	13,92	7739	1,66	
5:48:30	7	2935	13,92	7739	1,67	
5:49:00	7	2933	13,92	7738	1,67	
5:49:30	7	2931	13,92	7737	1,67	
5:50:00	7	2930	13,92	7738	1,67	
5:50:30	7	2928	13,92	7741	1,67	
5:51:00	7	2926	13,92	7739	1,67	
5:51:30	7	2925	13,92	7737	1,67	
5:52:00	7	2923	13,92	7739	1,67	
5:52:30	7	2922	13,92	7741	1,67	
5:53:00	7	2920	13,92	7739	1,67	
5:53:30	7	2919	13,91	7741	1,67	
5:54:00	7	2917	13,91	7741	1,67	
5:54:30	7	2915	13,91	7743	1,67	
5:55:00	7	2913	13,91	7742	1,67	
5:55:30	7	2912	13,91	7742	1,67	
5:56:00	7	2910	13,91	7743	1,67	
5:56:30	7	2909	13,91	7740	1,67	
5:57:00	7	2907	13,91	7739	1,67	
5:57:30	7	2906	13,91	7741	1,67	
5:58:00	7	2904	13,91	7742	1,67	
5:58:30	7	2902	13,91	7740	1,67	
5:59:00	7	2901	13,91	7742	1,67	
5:59:30	7	2899	13,91	7741	1,67	
6:00:00	7	2897	13,91	7742	1,67	
6:00:30	7	2896	13,91	7740	1,67	
6:01:00	7	2894	13,91	7743	1,67	
6:01:30	7	2893	13,91	7743	1,67	
6:02:00	7	2891	13,91	7743	1,67	
6:02:30	7	2889	13,90	7743	1,68	
6:03:00	7	2888	13,90	7743	1,68	
6:03:30	7	2886	13,90	7742	1,68	
6:04:00	7	2885	13,90	7742	1,68	
6:04:30	7	2883	13,90	7740	1,68	
6:05:00	7	2881	13,90	7742	1,68	
6:05:30	7	2879	13,90	7743	1,68	
6:06:00	7	2878	13,90	7741	1,68	
6:06:30	7	2876	13,90	7743	1,68	
6:07:00	7	2875	13,90	7744	1,68	
6:07:30	7	2873	13,90	7744	1,68	
6:08:00	7	2872	13,90	7743	1,68	
6:08:30	7	2870	13,90	7740	1,68	
6:09:00	7	2868	13,90	7740	1,68	
6:09:30	7	2867	13,90	7744	1,68	
6:10:00	7	2865	13,90	7743	1,68	
6:10:30	7	2864	13,90	7744	1,68	
6:11:00	7	2862	13,90	7744	1,68	
6:11:30	7	2860	13,89	7742	1,68	
6:12:00	7	2859	13,89	7742	1,68	
6:12:30	7	2857	13,89	7743	1,68	
6:13:00	7	2855	13,89	7742	1,68	
6:13:30	7	2854	13,89	7744	1,68	
6:14:00	7	2852	13,89	7744	1,68	
6:14:30	7	2851	13,89	7742	1,68	
6:15:00	7	2849	13,89	7743	1,68	
6:15:30	7	2848	13,89	7742	1,69	
6:16:00	7	2846	13,89	7743	1,69	
6:16:30	7	2844	13,89	7745	1,69	
6:17:00	7	2843	13,89	7742	1,69	
6:17:30	7	2841	13,89	7744	1,69	
6:18:00	7	2840	13,89	7745	1,69	
6:18:30	7	2838	13,89	7743	1,69	
6:19:00	7	2837	13,89	7745	1,69	
6:19:30	7	2835	13,89	7742	1,69	
6:20:00	7	2833	13,88	7741	1,69	
6:20:30	7	2832	13,88	7745	1,69	
6:21:00	7	2830	13,88	7743	1,69	
6:21:30	7	2829	13,88	7746	1,69	
6:22:00	7	2827	13,88	7746	1,69	
6:22:30	7	2826	13,88	7745	1,69	
6:23:00	7	2824	13,88	7744	1,69	
6:23:30	7	2822	13,88	7744	1,69	
6:24:00	7	2821	13,88	7744	1,69	
6:24:30	7	2819	13,88	7745	1,69	
6:25:00	7	2818	13,88	7744	1,69	
6:25:30	7	2816	13,88	7744	1,69	
6:26:00	7	2815	13,88	7746	1,69	
6:26:30	7	2813	13,88	7745	1,69	
6:27:00	7	2811	13,88	7744	1,69	
6:27:30	7	2810	13,88	7747	1,69	
6:28:00	7	2808	13,88	7745	1,69	
6:28:30	7	2807	13,87	7747	1,70	
6:29:00	7	2805	13,87	7743	1,70	
6:29:30	7	2804	13,87	7746	1,70	
6:30:00	7	2802	13,87	7744	1,70	
6:30:30	7	2801	13,87	7747	1,70	
6:31:00	7	2799	13,87	7746	1,70	
6:31:30	7	2797	13,87	7745	1,70	
6:32:00	7	2796	13,87	7744	1,70	
6:32:30	7	2794	13,87	7745	1,70	
6:33:00	7	2793	13,87	7747	1,70	
6:33:30	7	2792	13,87	7748	1,70	
6:34:00	7	2790	13,87	7748	1,70	
6:34:30	7	2788	13,87	7745	1,70	
6:35:00	7	2787	13,87	7743	1,70	
6:35:30	7	2785	13,87	7745	1,70	
6:36:00	7	2784	13,87	7744	1,70	
6:36:30	7	2782	13,87	7747	1,70	
6:37:00	7	2781	13,87	7748	1,70	
6:37:30	7	2779	13,87	7745	1,70	
6:38:00	7	2778	13,87	7744	1,70	
6:38:30	7	2776	13,87	7747	1,70	
6:39:00	7	2775	13,87	7745	1,70	
6:39:30	7	2773	13,87	7748	1,70	
6:40:00	7	2772	13,87	7745	1,70	
6:40:30	7	2770	13,87	7745	1,70	
6:41:00	7	2768	13,86	7746	1,70	
6:41:30	7	2767	13,86	7747	1,70	
6:42:00	7	2766	13,86	7748	1,70	
6:42:30	7	2764	13,86	7746	1,70	
6:43:00	7	2763	13,86	7745	1,70	
6:43:30	7	2761	13,86	7747	1,70	
6:44:00	7	2759	13,86	7745	1,70	
6:44:30	7	2758	13,86	7747	1,70	
6:45:00	7	2757	13,86	7749	1,70	
6:45:30	7	2755	13,86	7749	1,70	
6:46:00	7	2753	13,86	7746	1,70	
6:46:30	7	2752	13,86	7749	1,71	
6:47:00	7	2750	13,86	7747	1,71	
6:47:30	7	2749	13,86	7749	1,71	
6:48:00	7	2747	13,86	7747	1,71	
6:48:30	7	2746	13,86	7749	1,71	
6:49:00	7	2745	13,86	7749	1,71	
6:49:30	7	2743	13,86	7748	1,71	
6:50:00	7	2741	13,86	7746	1,71	
6:50:30	7	2740	13,86	7747	1,71	
6:51:00	7	2738	13,86	7750	1,71	
6:51:30	7	2737	13,86	7746	1,71	
6:52:00	7	2735	13,86	7749	1,71	
6:52:30	7	2734	13,86	7749	1,71	
6:53:00	7	2732	13,86	7751	1,71	
6:53:30	7	2731	13,86	7747	1,71	
6:54:00	7	2729	13,86	7748	1,71	
6:54:30	7	2728	13,86	7750	1,71	
6:55:00	7	2726	13,86	7747	1,71	
6:55:30	7	2725	13,85	7748	1,71	
6:56:00	7	2724	13,85	7751	1,71	
6:56:30	7	2722	13,85	7748	1,71	
6:57:00	7	2721	13,85	7751	1,71	
6:57:30	7	2719	13,85	7749	1,71	
6:58:00	7	2717	13,85	7748	1,71	
6:58:30	7	2716	13,85	7750	1,71	
6:59:00	7	2714	13,85	7749	1,71	
6:59:30	7	2713	13,85	7749	1,71	
7:00:00	7	2712	13,85	7748	1,71	
7:00:30	7	2710	13,85	7749	1,71	
7:01:00	7	2708	13,85	7752	1,71	
7:01:30	7	2707	13,85	7751	1,71	
7:02:00	7	2706	13,85	7752	1,71	
7:02:30	7	2704	13,85	7752	1,71	
7:03:00	7	2702	13,85	7750	1,71	
7:03:30	7	2701	13,85	7751	1,71	
7:04:00	7	2700	13,85	7751	1,71	
7:04:30	7	2699	13,85	7750	1,71	
7:05:00	7	2697	13,85	7752	1,71	
7:05:30	7	2695	13,85	7748	1,71	
7:06:00	7	2694	13,85	7752	1,72	
7:06:30	7	2692	13,85	7751	1,71	
7:07:00	7	2691	13,85	7751	1,71	
7:07:30	7	2690	13,85	7749	1,71	
7:08:00	7	2688	13,85	7749	1,72	
7:08:30	7	2687	13,85	7751	1,72	
7:09:00	7	2685	13,85	7751	1,72	
7:09:30	7	2684	13,84	7753	1,72	
7:10:00	7	2682	13,84	7753	1,72	
7:10:30	7	2681	13,84	7749	1,72	
7:11:00	7	2679	13,84	7749	1,72	
7:11:30	7	2678	13,84	7752	1,72	
7:12:00	7	2677	13,84	7749	1,72	
7:12:30	7	2675	13,84	7751	1,72	
7:13:00	7	2674	13,84	7751	1,72	
7:13:30	7	2672	13,84	7752	1,72	
7:14:00	7	2670	13,84	7749	1,72	
7:14:30	7	2669	13,84	7753	1,72	
7:15:00	7	2668	13,84	7749	1,72	
7:15:30	7	2666	13,84	7750	1,72	
7:16:00	7	2665	13,84	7751	1,72	
7:16:30	7	2664	13,84	7751	1,72	
7:17:00	7	2662	13,84	7750	1,72	
7:17:30	7	2661	13,84	7752	1,72	
7:18:00	7	2659	13,84	7753	1,72	
7:18:30	7	2659	13,84	7749	1,72	
7:19:00	7	2658	13,84	7750	1,72	
7:19:30	7	2656	13,84	7752	1,72	
7:20:00	7	2654	13,83	7754	1,72	
7:20:30	7	2653	13,83	7751	1,72	
7:21:00	7	2652	13,83	7753	1,72	
7:21:30	7	2650	13,83	7752	1,72	
7:22:00	7	2649	13,83	7750	1,72	
7:22:30	7	2647	13,83	7753	1,72	
7:23:00	7	2646	13,83	7750	1,72	
7:23:30	7	2644	13,83	7752	1,72	
7:24:00	7	2643	13,83	7750	1,72	
7:24:30	7	2642	13,83	7754	1,72	
7:25:00	7	2640	13,83	7754	1,72	
7:25:30	7	2639	13,83	7754	1,73	
7:26:00	7	2638	13,83	7753	1,73	
7:26:30	7	2636	13,83	7752	1,73	
7:27:00	7	2635	13,83	7754	1,73	
7:27:30	7	2633	13,83	7752	1,73	
7:28:00	7	2631	13,83	7754	1,73	
7:28:30	7	2630	13,83	7753	1,73	
7:29:00	7	2629	13,83	7754	1,73	
7:29:30	7	2627	13,83	7753	1,73	
7:30:00	7	2626	13,83	7752	1,73	
7:30:30	7	2624	13,83	7752	1,73	
7:31:00	7	2623	13,83	7752	1,73	
7:31:30	7	2621	13,83	7751	1,73	
7:32:00	7	2620	13,82	7754	1,73	
7:32:30	7	2619	13,82	7754	1,73	
7:33:00	7	2617	13,82	7754	1,73	
7:33:30	7	2616	13,82	7754	1,73	
7:34:00	7	2615	13,82	7754	1,73	
7:34:30	7	2613	13,82	7752	1,73	
7:35:00	7	2612	13,82	7754	1,73	
7:35:30	7	2610	13,82	7755	1,73	
7:36:00	7	2609	13,82	7753	1,73	
7:36:30	7	2608	13,82	7755	1,73	
7:37:00	7	2606	13,82	7753	1,73	
7:37:30	7	2605	13,82	7753	1,73	
7:38:00	7	2603	13,82	7756	1,73	
7:38:30	7	2602	13,82	7753	1,73	
7:39:00	7	2600	13,82	7753	1,73	
7:39:30	7	2599	13,82	7753	1,73	
7:40:00	7	2597	13,82	7753	1,73	
7:40:30	7	2596	13,82	7753	1,73	
7:41:00	7	2595	13,82	7753	1,74	
7:41:30	7	2593	13,82	7752	1,74	
7:42:00	7	2592	13,82	7755	1,74	
7:42:30	7	2590	13,81	7754	1,74	
7:43:00	7	2589	13,81	7754	1,74	
7:43:30	7	2587	13,81	7755	1,74	
7:44:00	7	2586	13,81	7755	1,74	
7:44:30	7	2585	13,81	7752	1,74	
7:45:00	7	2583	13,81	7756	1,74	
7:45:30	7	2582	13,81	7756	1,74	
7:46:00	7	2580	13,81	7756	1,74	
7:46:30	7	2579	13,81	7754	1,74	
7:47:00	7	2578	13,81	7756	1,74	
7:47:30	7	2576	13,81	7753	1,74	
7:48:00	7	2575	13,81	7757	1,74	
7:48:30	7	2574	13,81	7754	1,74	
7:49:00	7	2572	13,81	7754	1,74	
7:49:30	7	2571	13,81	7755	1,74	
7:50:00	7	2569	13,81	7755	1,74	
7:50:30	7	2568	13,81	7756	1,74	
7:51:00	7	2566	13,81	7756	1,74	
7:51:30	7	2565	13,81	7755	1,74	
7:52:00	7	2563	13,80	7756	1,74	
7:52:30	7	2562	13,81	7753	1,74	
7:53:00	7	2561	13,80	7756	1,74	
7:53:30	7	2559	13,80	7754	1,74	
7:54:00	7	2558	13,80	7754	1,74	
7:54:30	7	2557	13,80	7753	1,74	
7:55:00	7	2555	13,80	7756	1,74	
7:55:30	7	2553	13,80	7755	1,75	
7:56:00	7	2552	13,80	7755	1,75	
7:56:30	7	2551	13,80	7757	1,75	
7:57:00	7	2549	13,80	7756	1,75	
7:57:30	7	2548	13,80	7755	1,75	
7:58:00	7	2546	13,80	7755	1,75	
7:58:30	7	2545	13,80	7757	1,75	
7:59:00	7	2544	13,80	7756	1,75	
7:59:30	7	2542	13,80	7756	1,75	
8:00:00	7	2541	13,80	7757	1,75	
8:00:30	7	2539	13,80	7757	1,75	
8:01:00	7	2538	13,79	7758	1,75	
8:01:30	7	2537	13,79	7754	1,75	
8:02:00	7	2535	13,79	7757	1,75	
8:02:30	7	2534	13,79	7755	1,75	
8:03:00	7	2532	13,79	7754	1,75	
8:03:30	7	2531	13,79	7755	1,75	
8:04:00	7	2529	13,79	7757	1,75	
8:04:30	7	3143	13,79	7756	1,75	
8:05:00	7	3140	13,78	7817	1,76	
8:05:30	7	3141	13,77	7818	1,77	
8:06:00	7	3138	13,77	7823	1,77	
8:06:30	7	3135	13,77	7821	1,77	
8:07:00	7	3133	13,76	7826	1,77	
8:07:30	7	3131	13,76	7827	1,77	
8:08:00	7	3129	13,76	7828	1,77	
8:08:30	7	3127	13,76	7825	1,78	
8:09:00	7	3125	13,76	7827	1,78	
8:09:30	7	3123	13,76	7827	1,78	
8:10:00	7	3133	13,76	7826	1,78	
8:10:30	7	3131	13,76	7828	1,78	
8:11:00	7	3129	13,75	7827	1,78	
8:11:30	7	3127	13,75	7826	1,78	
8:12:00	7	3125	13,75	7823	1,78	
8:12:30	7	3123	13,75	7826	1,78	
8:13:00	7	3122	13,75	7822	1,78	
8:13:30	7	3120	13,75	7825	1,78	
8:14:00	7	3118	13,75	7821	1,78	
8:14:30	7	3117	13,75	7820	1,78	
8:15:00	7	3115	13,75	7821	1,78	
8:15:30	7	3113	13,75	7822	1,78	
8:16:00	7	3111	13,75	7819	1,78	
8:16:30	7	3122	13,75	7820	1,78	
8:17:00	7	3120	13,75	7820	1,78	
8:17:30	7	3118	13,75	7821	1,78	
8:18:00	7	3117	13,75	7817	1,78	
8:18:30	7	3115	13,75	7819	1,79	
8:19:00	7	3114	13,75	7820	1,79	
8:19:30	7	3112	13,74	7819	1,79	
8:20:00	7	3110	13,74	7818	1,79	
8:20:30	7	3108	13,74	7815	1,79	
8:21:00	7	3107	13,74	7816	1,79	
8:21:30	7	3105	13,74	7818	1,79	
8:22:00	7	3104	13,74	7815	1,79	
8:22:30	7	3108	13,74	7816	1,79	
8:23:00	7	3107	13,74	7816	1,79	
8:23:30	7	3105	13,74	7814	1,79	
8:24:00	7	3104	13,74	7816	1,79	
8:24:30	7	3102	13,74	7814	1,79	
8:25:00	7	3101	13,74	7813	1,79	
8:25:30	7	3099	13,74	7813	1,79	
8:26:00	7	3097	13,74	7812	1,79	
8:26:30	7	3096	13,74	7814	1,79	
8:27:00	7	3094	13,74	7814	1,79	
8:27:30	7	3093	13,74	7810	1,79	
8:28:00	7	3097	13,74	7809	1,79	
8:28:30	7	3096	13,74	7812	1,79	
8:29:00	7	3095	13,73	7811	1,79	
8:29:30	7	3093	13,73	7811	1,79	
8:30:00	7	3091	13,73	7809	1,79	
8:30:30	7	3090	13,73	7810	1,79	
8:31:00	7	3088	13,73	7810	1,79	
8:31:30	7	3087	13,73	7811	1,79	
8:32:00	7	3085	13,73	7809	1,79	
8:32:30	7	3084	13,73	7810	1,80	
8:33:00	7	3082	13,73	7811	1,80	
8:33:30	7	3082	13,73	7810	1,80	
8:34:00	7	3080	13,73	7807	1,80	
8:34:30	7	3078	13,73	7808	1,80	
8:35:00	7	3077	13,73	7808	1,80	
8:35:30	7	3075	13,73	7810	1,80	
8:36:00	7	3073	13,73	7809	1,80	
8:36:30	7	3072	13,73	7807	1,80	
8:37:00	7	3071	13,73	7805	1,80	
8:37:30	7	3069	13,73	7809	1,80	
8:38:00	7	3068	13,73	7808	1,80	
8:38:30	7	3066	13,73	7808	1,80	
8:39:00	7	3065	13,73	7805	1,80	
8:39:30	7	3063	13,72	7808	1,80	
8:40:00	7	3062	13,72	7806	1,80	
8:40:30	7	3060	13,72	7807	1,80	
8:41:00	7	3059	13,72	7805	1,80	
8:41:30	7	3057	13,72	7807	1,80	
8:42:00	7	3056	13,72	7806	1,80	
8:42:30	7	3054	13,72	7806	1,80	
8:43:00	7	3053	13,72	7806	1,80	
8:43:30	7	3051	13,72	7805	1,80	
8:44:00	7	3050	13,72	7806	1,80	
8:44:30	7	3048	13,72	7803	1,80	
8:45:00	7	3047	13,72	7805	1,80	
8:45:30	7	3045	13,72	7803	1,80	
8:46:00	7	3044	13,72	7802	1,80	
8:46:30	7	3042	13,72	7802	1,80	
8:47:00	7	3041	13,72	7803	1,80	
8:47:30	7	3040	13,72	7804	1,81	
8:48:00	7	3038	13,72	7801	1,81	
8:48:30	7	3036	13,72	7804	1,81	
8:49:00	7	3035	13,72	7805	1,81	
8:49:30	7	3033	13,72	7803	1,81	
8:50:00	7	3032	13,71	7805	1,81	
8:50:30	7	3031	13,71	7803	1,81	
8:51:00	7	3029	13,71	7804	1,81	
8:51:30	7	3028	13,71	7800	1,81	
8:52:00	7	3026	13,71	7804	1,81	
8:52:30	7	3025	13,71	7801	1,81	
8:53:00	7	3023	13,71	7802	1,81	
8:53:30	7	3022	13,71	7802	1,81	
8:54:00	7	3020	13,71	7802	1,81	
8:54:30	7	3019	13,71	7802	1,81	
8:55:00	7	3017	13,71	7799	1,81	
8:55:30	7	3016	13,71	7800	1,81	
8:56:00	7	3015	13,71	7801	1,81	
8:56:30	7	3013	13,71	7802	1,81	
8:57:00	7	3012	13,71	7797	1,81	
8:57:30	7	3010	13,71	7799	1,81	
8:58:00	7	3009	13,71	7802	1,81	
8:58:30	7	3007	13,70	7800	1,81	
8:59:00	7	3006	13,70	7800	1,82	
8:59:30	7	3004	13,70	7798	1,82	
9:00:00	7	3003	13,70	7799	1,82	
9:00:30	7	3002	13,70	7801	1,82	
9:01:00	7	3000	13,70	7800	1,82	
9:01:30	7	2999	13,70	7800	1,82	
9:02:00	7	2997	13,70	7798	1,82	
9:02:30	7	2996	13,70	7801	1,82	
9:03:00	7	2994	13,70	7799	1,82	
9:03:30	7	2993	13,70	7797	1,82	
9:04:00	7	2991	13,70	7800	1,82	
9:04:30	7	2990	13,70	7798	1,82	
9:05:00	7	2988	13,70	7797	1,82	
9:05:30	7	2987	13,70	7800	1,82	
9:06:00	7	2985	13,70	7796	1,82	
9:06:30	7	2984	13,70	7795	1,82	
9:07:00	7	2982	13,70	7797	1,82	
9:07:30	7	2981	13,69	7800	1,82	
9:08:00	7	2980	13,69	7798	1,82	
9:08:30	7	2978	13,69	7798	1,82	
9:09:00	7	2977	13,69	7797	1,82	
9:09:30	7	2975	13,69	7795	1,82	
9:10:00	7	2974	13,69	7798	1,82	
9:10:30	7	2972	13,69	7796	1,83	
9:11:00	7	2971	13,69	7798	1,82	
9:11:30	7	2969	13,69	7798	1,83	
9:12:00	7	2968	13,69	7799	1,83	
9:12:30	7	2966	13,69	7796	1,83	
9:13:00	7	2965	13,69	7795	1,83	
9:13:30	7	2964	13,69	7796	1,83	
9:14:00	7	2962	13,69	7796	1,83	
9:14:30	7	2961	13,68	7797	1,83	
9:15:00	7	2959	13,69	7798	1,83	
9:15:30	7	2958	13,69	7798	1,83	
9:16:00	7	2957	13,68	7795	1,83	
9:16:30	7	2955	13,68	7798	1,83	
9:17:00	7	2954	13,68	7796	1,83	
9:17:30	7	2952	13,68	7796	1,83	
9:18:00	7	2951	13,68	7796	1,83	
9:18:30	7	2949	13,68	7796	1,83	
9:19:00	7	2948	13,68	7797	1,83	
9:19:30	7	2946	13,68	7796	1,83	
9:20:00	7	2945	13,68	7797	1,83	
9:20:30	7	2944	13,68	7796	1,83	
9:21:00	7	2942	13,68	7792	1,84	
9:21:30	7	2941	13,67	7793	1,84	
9:22:00	7	2939	13,68	7795	1,84	
9:22:30	7	2938	13,67	7795	1,84	
9:23:00	7	2936	13,67	7793	1,84	
9:23:30	7	2935	13,67	7794	1,84	
9:24:00	7	2934	13,67	7794	1,84	
9:24:30	7	2932	13,67	7795	1,84	
9:25:00	7	2931	13,67	7793	1,84	
9:25:30	7	2929	13,67	7793	1,84	
9:26:00	7	2928	13,67	7793	1,84	
9:26:30	7	2926	13,67	7794	1,84	
9:27:00	7	2925	13,67	7795	1,84	
9:27:30	7	2923	13,67	7794	1,84	
9:28:00	7	2922	13,67	7795	1,84	
9:28:30	7	2920	13,67	7791	1,84	
9:29:00	7	2919	13,67	7795	1,84	
9:29:30	7	2918	13,67	7794	1,84	
9:30:00	7	2916	13,67	7793	1,84	
9:30:30	7	2915	13,67	7793	1,84	
9:31:00	7	2913	13,67	7791	1,84	
9:31:30	7	2912	13,67	7794	1,84	
9:32:00	7	2910	13,67	7791	1,84	
9:32:30	7	2909	13,67	7794	1,84	
9:33:00	7	2908	13,67	7791	1,84	
9:33:30	7	2906	13,66	7794	1,84	
9:34:00	7	2905	13,66	7791	1,84	
9:34:30	7	2903	13,66	7792	1,84	
9:35:00	7	2902	13,66	7793	1,84	
9:35:30	7	2900	13,66	7793	1,84	
9:36:00	7	2899	13,66	7791	1,85	
9:36:30	7	2898	13,66	7790	1,85	
9:37:00	7	2896	13,66	7792	1,85	
9:37:30	7	2895	13,66	7793	1,85	
9:38:00	7	2894	13,66	7791	1,85	
9:38:30	7	2892	13,66	7792	1,85	
9:39:00	7	2890	13,66	7790	1,85	
9:39:30	7	2889	13,66	7789	1,85	
9:40:00	7	2888	13,66	7791	1,85	
9:40:30	7	2886	13,66	7793	1,85	
9:41:00	7	2885	13,66	7792	1,85	
9:41:30	7	2884	13,66	7788	1,85	
9:42:00	7	2882	13,66	7789	1,85	
9:42:30	7	2881	13,66	7789	1,85	
9:43:00	7	2879	13,66	7788	1,85	
9:43:30	7	2878	13,66	7791	1,85	
9:44:00	7	2876	13,66	7791	1,85	
9:44:30	7	2875	13,66	7789	1,85	
9:45:00	7	2874	13,66	7789	1,85	
9:45:30	7	2872	13,65	7790	1,85	
9:46:00	7	2871	13,65	7791	1,85	
9:46:30	7	2869	13,65	7787	1,85	
9:47:00	7	2868	13,65	7791	1,85	
9:47:30	7	2867	13,65	7788	1,85	
9:48:00	7	2864	13,65	7788	1,85	
9:48:30	7	2864	13,65	7791	1,85	
9:49:00	7	2862	13,65	7789	1,85	
9:49:30	7	2861	13,65	7788	1,85	
9:50:00	7	2859	13,65	7788	1,85	
9:50:30	7	2858	13,65	7790	1,85	
9:51:00	7	2856	13,65	7790	1,85	
9:51:30	7	2855	13,65	7789	1,85	
9:52:00	7	2853	13,65	7788	1,85	
9:52:30	7	2852	13,65	7790	1,85	
9:53:00	7	2851	13,65	7790	1,86	
9:53:30	7	2849	13,65	7789	1,86	
9:54:00	7	2848	13,65	7789	1,86	
9:54:30	7	2846	13,65	7788	1,86	
9:55:00	7	2845	13,65	7789	1,86	
9:55:30	7	2843	13,65	7787	1,86	
9:56:00	7	2842	13,64	7789	1,86
