Repository: ProgWizer/parser

File: project-root/data/Data Acquisition/Data Acquisition/2019 year (140)/19-017 UCA.txt (part 1 of 3)
--Test Summary--
Full Path and File Name	
Instrument Name	SGSA/UCA
Instrument Type	Model 5265 SGSA/UCA
Instrument Serial Number	
Test Start Date	25.03.2019
Test Start Time	10:29:41
Test Stop Date	26.03.2019
Test Stop Time	10:25:27
Test Length	23:55:46
Final Sample Time Offset	23:55:30
Controller Schedule Name	
Sampling Period	30 seconds
Comments	
Information	WellID	
Information	Customer	
Information	EngName	
Information	CementClass	I-50
Information	CementMfr	Ñóõîé Ëîã
Information	Additives	70I-50+30GVVS-16+0.3CitricAcid (woc)
Information	Density	1870
Information	BHCT	
Information	BHST	15
Information	FluidLoss	
Information	JobType	
Calculated Value	CS_50	4:52:00
Calculated Value	CS_500	N/A
Calculated Value	SGS_Initial	0:10:30
Calculated Value	SGS_Final	5:01:30
Calculated Value	CS_Time8h	1,58 MPa
Calculated Value	CS_Time12h	1,83 MPa
Calculated Value	Time_SGS_100lb/100ft2	0:04:00
Calculated Value	Time_SGS_500lb/100ft2	1:28:00
Calculated Value	CS_Time24h	N/A
Calculated Value	CS_Time48h	N/A
Calculated Curve	Compressive Strength	Compressive strength type B (more than 14 lb/gal)
Calculated Curve	Static Gel Strength	Static gel strength
Initial Temperature (°C)	21 °C
Final Temperature (°C)	16 °C
Initial Pressure (psi)	3218 psi
Final Pressure (psi)	6 psi
Initial Transit Time (microsec/in)	ERROR
Final Transit Time (microsec/in)	12,23 microsec/in
Initial Gel Value	5221
Final Gel Value	7399
Initial Compressive Strength (MPa)	N/A
Final Compressive Strength (MPa)	2,70 MPa
Initial Static Gel Strength (lb/100ft2)	75,0 lb/100ft2
Final Static Gel Strength (lb/100ft2)	ERROR
--Data--
Time (HH:MM:SS)	Temperature (°C)	Pressure (psi)	Transit Time (microsec/in)	Gel Value	Compressive Strength (MPa)	Static Gel Strength (lb/100ft2)
0:00:00	21	3218		5221		75,0
0:00:30	21	3171	16,39	5167	0,00	78,6
0:01:00	20	3132	16,40	5175	0,00	82,1
0:01:30	20	3100	16,41	5152	0,00	85,7
0:02:00	20	3071	16,42	5137	0,00	89,3
0:02:30	20	3045	16,44	5111	0,00	92,9
0:03:00	20	3020	16,45	5097	0,00	96,4
0:03:30	19	2998	16,46	5071	0,00	100,0
0:04:00	19	2978	16,47	5051	0,00	103,6
0:04:30	19	2959	16,48	5037	0,00	107,1
0:05:00	19	2942	16,49	5026	0,00	110,7
0:05:30	19	2925	16,50	5029	0,00	114,3
0:06:00	19	2910	16,51	5008	0,00	117,9
0:06:30	19	2894	16,52	4986	0,00	121,4
0:07:00	18	2880	16,54	4960	0,00	125,0
0:07:30	18	2865	16,55	4930	0,00	128,6
0:08:00	18	2849	16,56	4889	0,00	132,1
0:08:30	18	2831	16,57	4873	0,00	135,7
0:09:00	18	2812	16,58	4848	0,00	139,3
0:09:30	18	2790	16,59	4818	0,00	142,9
0:10:00	18	2767	16,59	4803	0,00	146,4
0:10:30	18	2743	16,60	4798	0,00	150,0
0:11:00	18	2718	16,61	4776	0,00	146,3
0:11:30	18	2691	16,62	4775	0,00	146,1
0:12:00	18	2665	16,62	4766	0,00	144,6
0:12:30	18	2639	16,63	4774	0,00	146,0
0:13:00	18	2640	16,63	4780	0,00	147,0
0:13:30	18	2607	16,64	4809	0,00	152,0
0:14:00	18	2573	16,64	4833	0,00	156,1
0:14:30	17	2540	16,65	4854	0,00	159,9
0:15:00	17	2507	16,65	4875	0,00	163,7
0:15:30	17	3074	16,63	4907	0,00	169,6
0:16:00	17	3030	16,60	4940	0,00	175,8
0:16:30	17	2989	16,59	4981	0,00	183,8
0:17:00	17	2952	16,59	5016	0,00	191,0
0:17:30	17	2916	16,59	5052	0,00	198,3
0:18:00	17	2883	16,59	5079	0,00	204,2
0:18:30	17	2851	16,60	5117	0,00	212,4
0:19:00	17	2820	16,60	5147	0,00	218,9
0:19:30	17	2791	16,61	5170	0,00	224,3
0:20:00	17	2762	16,61	5201	0,00	231,4
0:20:30	17	2735	16,62	5218	0,00	235,5
0:21:00	17	2709	16,62	5243	0,00	241,4
0:21:30	17	2684	16,63	5262	0,00	246,1
0:22:00	17	2661	16,63	5291	0,00	253,4
0:22:30	17	2638	16,64	5310	0,00	258,1
0:23:00	17	2616	16,64	5324	0,00	261,8
0:23:30	17	2596	16,64	5345	0,00	267,3
0:24:00	17	2575	16,65	5362	0,00	271,7
0:24:30	17	2556	16,66	5382	0,00	277,1
0:25:00	17	2537	16,66	5397	0,00	281,0
0:25:30	17	2519	16,66	5409	0,00	284,4
0:26:00	17	2501	16,66	5419	0,00	287,2
0:26:30	17	2484	16,67	5438	0,00	292,4
0:27:00	17	2467	16,67	5455	0,00	297,4
0:27:30	17	2451	16,67	5464	0,00	299,8
0:28:00	17	2435	16,67	5478	0,00	304,1
0:28:30	17	2420	16,68	5491	0,00	307,6
0:29:00	17	2405	16,68	5501	0,00	310,7
0:29:30	17	2391	16,68	5511	0,00	313,5
0:30:00	17	2377	16,69	5522	0,00	316,8
0:30:30	17	2363	16,69	5536	0,00	321,1
0:31:00	16	2351	16,69	5545	0,00	323,9
0:31:30	16	2338	16,69	5555	0,00	326,8
0:32:00	16	2325	16,69	5566	0,00	330,3
0:32:30	16	2312	16,69	5573	0,00	332,4
0:33:00	16	2300	16,70	5576	0,00	333,4
0:33:30	16	2289	16,70	5588	0,00	337,3
0:34:00	16	2277	16,70	5600	0,00	341,1
0:34:30	16	2266	16,70	5601	0,00	341,3
0:35:00	16	2254	16,70	5613	0,00	345,2
0:35:30	16	2243	16,70	5626	0,00	349,4
0:36:00	16	2233	16,70	5632	0,00	351,6
0:36:30	16	2222	16,71	5640	0,00	353,9
0:37:00	16	2840	16,71	5650	0,00	357,4
0:37:30	16	2820	16,66	5548	0,00	325,0
0:38:00	16	2803	16,64	5571	0,00	331,9
0:38:30	16	2788	16,64	5588	0,00	337,3
0:39:00	16	2774	16,63	5603	0,00	342,1
0:39:30	16	2761	16,63	5609	0,00	343,9
0:40:00	16	2749	16,63	5620	0,00	347,4
0:40:30	16	2737	16,63	5626	0,00	349,5
0:41:00	16	2726	16,64	5634	0,00	352,2
0:41:30	16	2715	16,64	5641	0,00	354,3
0:42:00	16	2705	16,64	5652	0,00	358,0
0:42:30	16	2694	16,64	5661	0,00	360,8
0:43:00	16	2684	16,64	5666	0,00	362,6
0:43:30	16	2675	16,64	5674	0,00	365,2
0:44:00	16	2666	16,64	5678	0,00	366,9
0:44:30	16	2656	16,65	5690	0,00	370,7
0:45:00	16	2648	16,65	5694	0,00	372,3
0:45:30	16	2639	16,65	5704	0,00	375,8
0:46:00	16	2630	16,65	5703	0,00	375,4
0:46:30	16	2621	16,65	5710	0,00	377,6
0:47:00	16	2613	16,65	5714	0,00	379,2
0:47:30	16	2605	16,65	5726	0,00	383,2
0:48:00	16	2596	16,65	5728	0,00	384,1
0:48:30	16	2588	16,65	5735	0,00	386,3
0:49:00	16	2580	16,65	5742	0,00	389,0
0:49:30	16	2572	16,65	5747	0,00	390,6
0:50:00	16	2564	16,65	5753	0,00	393,0
0:50:30	16	2557	16,65	5754	0,00	393,1
0:51:00	16	2549	16,65	5762	0,00	395,9
0:51:30	16	2541	16,66	5769	0,00	398,6
0:52:00	16	2534	16,66	5773	0,00	400,1
0:52:30	16	2526	16,66	5779	0,00	402,2
0:53:00	16	2519	16,66	5783	0,00	403,7
0:53:30	16	2512	16,66	5786	0,00	405,0
0:54:00	16	2504	16,66	5793	0,00	407,4
0:54:30	16	2497	16,66	5794	0,00	407,6
0:55:00	16	2490	16,66	5798	0,00	409,2
0:55:30	16	2483	16,66	5802	0,00	410,7
0:56:00	16	2476	16,66	5808	0,00	413,0
0:56:30	16	2469	16,66	5816	0,00	416,0
0:57:00	16	2463	16,66	5816	0,00	416,2
0:57:30	16	2456	16,66	5819	0,00	417,2
0:58:00	16	2449	16,66	5825	0,00	419,4
0:58:30	16	2443	16,66	5832	0,00	422,1
0:59:00	16	2436	16,66	5835	0,00	423,2
0:59:30	16	2429	16,66	5839	0,00	424,7
1:00:00	16	2423	16,66	5843	0,00	426,2
1:00:30	16	2416	16,66	5845	0,00	427,0
1:01:00	16	2410	16,66	5849	0,00	428,6
1:01:30	16	2404	16,66	5855	0,00	430,9
1:02:00	16	2398	16,66	5855	0,00	431,0
1:02:30	16	2391	16,66	5862	0,00	433,7
1:03:00	16	2385	16,66	5868	0,00	435,9
1:03:30	16	2379	16,66	5875	0,00	438,7
1:04:00	16	2373	16,66	5876	0,00	439,0
1:04:30	16	2367	16,66	5878	0,00	440,0
1:05:00	16	2361	16,66	5884	0,00	442,4
1:05:30	16	2355	16,66	5881	0,00	441,0
1:06:00	16	2349	16,66	5889	0,00	444,1
1:06:30	16	2343	16,66	5895	0,00	446,7
1:07:00	16	2338	16,66	5899	0,00	448,2
1:07:30	16	2332	16,66	5898	0,00	447,9
1:08:00	16	2326	16,66	5899	0,00	448,4
1:08:30	16	2321	16,66	5909	0,00	452,5
1:09:00	16	2315	16,66	5907	0,00	451,6
1:09:30	16	2309	16,66	5910	0,00	452,9
1:10:00	16	2304	16,66	5920	0,00	456,8
1:10:30	16	2298	16,66	5924	0,00	458,5
1:11:00	16	2293	16,66	5927	0,00	459,5
1:11:30	16	2287	16,66	5928	0,00	460,2
1:12:00	16	2282	16,66	5931	0,00	461,5
1:12:30	16	2278	16,66	5935	0,00	463,2
1:13:00	16	2273	16,66	5937	0,00	463,7
1:13:30	16	2268	16,66	5941	0,00	465,4
1:14:00	16	2263	16,66	5949	0,00	468,6
1:14:30	16	2258	16,66	5947	0,00	467,9
1:15:00	16	2252	16,66	5949	0,00	468,8
1:15:30	16	2247	16,66	5950	0,00	469,2
1:16:00	16	2242	16,66	5954	0,00	471,0
1:16:30	16	2236	16,66	5960	0,00	473,2
1:17:00	16	2232	16,66	5960	0,00	473,5
1:17:30	16	2227	16,66	5963	0,00	474,6
1:18:00	16	2221	16,66	5968	0,00	476,9
1:18:30	16	2216	16,66	5970	0,00	477,6
1:19:00	16	2212	16,66	5974	0,00	479,4
1:19:30	16	2206	16,66	5979	0,00	481,3
1:20:00	16	2202	16,66	5975	0,00	479,6
1:20:30	16	2197	16,66	5982	0,00	482,7
1:21:00	16	2192	16,66	5986	0,00	484,5
1:21:30	16	2187	16,66	5989	0,00	485,6
1:22:00	16	2183	16,66	5988	0,00	485,4
1:22:30	16	2178	16,66	5995	0,00	488,3
1:23:00	16	2173	16,66	6002	0,00	491,3
1:23:30	16	2168	16,66	6001	0,00	490,8
1:24:00	16	2163	16,66	6003	0,00	491,6
1:24:30	16	2159	16,66	6002	0,00	491,3
1:25:00	16	2154	16,66	6010	0,00	494,9
1:25:30	16	2150	16,66	6009	0,00	494,2
1:26:00	16	2145	16,65	6017	0,00	497,9
1:26:30	16	2141	16,65	6018	0,00	498,5
1:27:00	16	2136	16,66	6021	0,00	499,5
1:27:30	16	2132	16,65	6022	0,00	500,2
1:28:00	16	2128	16,65	6027	0,00	502,4
1:28:30	16	2123	16,65	6026	0,00	501,8
1:29:00	16	2736	16,65	6034	0,00	505,5
1:29:30	16	2729	16,61	5952	0,00	469,9
1:30:00	16	2718	16,59	5969	0,00	477,0
1:30:30	16	2710	16,59	5979	0,00	481,6
1:31:00	16	2702	16,58	5983	0,00	483,3
1:31:30	16	2695	16,58	5990	0,00	486,3
1:32:00	16	2689	16,58	5995	0,00	488,1
1:32:30	16	2684	16,58	6004	0,00	492,3
1:33:00	16	2678	16,58	6010	0,00	494,8
1:33:30	16	2672	16,57	6011	0,00	495,2
1:34:00	16	2667	16,58	6014	0,00	496,5
1:34:30	16	2663	16,57	6019	0,00	498,9
1:35:00	16	2657	16,57	6022	0,00	500,0
1:35:30	16	2653	16,57	6031	0,00	504,0
1:36:00	16	2648	16,57	6033	0,00	504,7
1:36:30	16	2643	16,57	6037	0,00	506,8
1:37:00	16	2638	16,57	6039	0,00	507,8
1:37:30	16	2633	16,57	6043	0,00	509,4
1:38:00	16	2629	16,57	6051	0,00	513,1
1:38:30	16	2624	16,57	6052	0,00	513,4
1:39:00	16	2619	16,57	6052	0,00	513,6
1:39:30	16	2614	16,57	6055	0,00	514,8
1:40:00	16	2610	16,57	6062	0,00	518,0
1:40:30	16	2605	16,56	6065	0,00	519,3
1:41:00	16	2600	16,56	6066	0,00	519,6
1:41:30	16	2596	16,56	6074	0,00	523,4
1:42:00	16	2591	16,56	6077	0,00	525,0
1:42:30	16	2586	16,56	6078	0,00	525,4
1:43:00	16	2582	16,56	6082	0,00	527,3
1:43:30	16	2577	16,56	6083	0,00	527,5
1:44:00	16	2573	16,56	6090	0,00	530,8
1:44:30	16	2568	16,56	6093	0,00	532,4
1:45:00	16	2564	16,56	6093	0,00	532,0
1:45:30	16	2559	16,56	6099	0,00	535,0
1:46:00	16	2555	16,56	6100	0,00	535,3
1:46:30	16	2550	16,56	6107	0,00	538,9
1:47:00	16	2546	16,56	6106	0,00	538,3
1:47:30	16	2541	16,56	6108	0,00	539,1
1:48:00	16	2537	16,56	6112	0,00	541,0
1:48:30	16	2532	16,56	6118	0,00	543,9
1:49:00	16	2527	16,55	6117	0,00	543,6
1:49:30	16	2524	16,55	6127	0,00	548,1
1:50:00	16	2519	16,55	6127	0,00	548,1
1:50:30	16	2515	16,55	6126	0,00	547,9
1:51:00	16	2510	16,55	6130	0,00	549,7
1:51:30	16	2506	16,55	6132	0,00	550,8
1:52:00	16	2502	16,55	6140	0,00	554,5
1:52:30	16	2497	16,55	6136	0,00	552,8
1:53:00	16	2493	16,55	6143	0,00	555,8
1:53:30	16	2489	16,55	6142	0,00	555,7
1:54:00	16	2484	16,55	6146	0,00	557,5
1:54:30	16	2480	16,55	6150	0,00	559,3
1:55:00	16	2476	16,55	6154	0,00	561,2
1:55:30	16	2471	16,55	6157	0,00	562,7
1:56:00	16	2467	16,54	6160	0,00	564,0
1:56:30	16	2463	16,54	6158	0,00	563,4
1:57:00	16	2458	16,54	6162	0,00	565,4
1:57:30	16	2454	16,54	6167	0,00	567,9
1:58:00	16	2450	16,54	6167	0,00	567,5
1:58:30	16	2445	16,54	6172	0,00	570,0
1:59:00	16	2441	16,54	6177	0,00	572,6
1:59:30	16	2437	16,54	6174	0,00	571,0
2:00:00	16	2433	16,53	6180	0,00	574,3
2:00:30	16	2428	16,53	6178	0,00	573,1
2:01:00	16	2424	16,53	6186	0,00	577,1
2:01:30	16	2420	16,53	6191	0,00	579,5
2:02:00	16	2416	16,53	6185	0,00	576,7
2:02:30	16	2412	16,53	6192	0,00	579,9
2:03:00	16	2408	16,53	6193	0,00	580,9
2:03:30	16	2403	16,53	6195	0,00	581,7
2:04:00	16	2399	16,53	6196	0,00	582,1
2:04:30	16	2395	16,53	6200	0,00	584,3
2:05:00	16	2391	16,53	6206	0,00	587,1
2:05:30	16	2387	16,53	6206	0,00	587,0
2:06:00	16	2382	16,53	6211	0,00	589,9
2:06:30	16	2378	16,53	6214	0,00	591,2
2:07:00	16	2374	16,53	6212	0,00	590,0
2:07:30	16	2370	16,53	6218	0,00	593,5
2:08:00	16	2365	16,52	6223	0,00	595,9
2:08:30	16	2362	16,52	6220	0,00	594,2
2:09:00	16	2357	16,52	6226	0,00	597,7
2:09:30	16	2353	16,52	6225	0,00	597,1
2:10:00	16	2349	16,52	6232	0,00	600,5
2:10:30	16	2345	16,52	6229	0,00	599,2
2:11:00	16	2341	16,52	6233	0,00	600,8
2:11:30	16	2337	16,52	6239	0,00	604,1
2:12:00	16	2333	16,52	6236	0,00	602,7
2:12:30	16	2328	16,52	6243	0,00	606,4
2:13:00	16	2325	16,52	6242	0,00	605,5
2:13:30	16	2320	16,52	6245	0,00	607,3
2:14:00	16	2317	16,52	6248	0,00	608,8
2:14:30	16	2312	16,52	6251	0,00	610,3
2:15:00	16	2308	16,52	6251	0,00	610,7
2:15:30	16	2304	16,52	6255	0,00	612,5
2:16:00	16	2300	16,51	6261	0,00	615,6
2:16:30	16	2296	16,51	6256	0,00	613,3
2:17:00	16	2292	16,51	6259	0,00	614,5
2:17:30	16	2288	16,51	6262	0,00	616,1
2:18:00	16	2284	16,51	6266	0,00	618,3
2:18:30	16	2280	16,51	6271	0,00	620,9
2:19:00	16	2276	16,51	6273	0,00	621,9
2:19:30	16	2272	16,51	6275	0,00	623,1
2:20:00	16	2268	16,51	6275	0,00	623,3
2:20:30	16	2264	16,51	6279	0,00	625,5
2:21:00	16	2260	16,51	6279	0,00	625,6
2:21:30	16	2256	16,51	6284	0,00	628,2
2:22:00	16	2252	16,51	6283	0,00	627,7
2:22:30	16	2248	16,51	6285	0,00	628,7
2:23:00	16	2244	16,50	6290	0,00	631,5
2:23:30	16	2240	16,50	6291	0,00	631,7
2:24:00	16	2236	16,50	6295	0,00	634,2
2:24:30	16	2232	16,50	6295	0,00	634,2
2:25:00	16	2228	16,50	6298	0,00	635,8
2:25:30	16	2224	16,50	6300	0,00	636,6
2:26:00	16	2220	16,50	6298	0,00	635,6
2:26:30	16	2216	16,50	6302	0,00	638,0
2:27:00	16	2212	16,50	6308	0,00	641,1
2:27:30	16	2208	16,50	6308	0,00	641,2
2:28:00	16	2204	16,50	6312	0,00	643,3
2:28:30	16	2200	16,50	6314	0,00	644,3
2:29:00	16	2196	16,49	6315	0,00	645,0
2:29:30	16	2192	16,49	6317	0,00	645,9
2:30:00	16	2188	16,49	6319	0,00	647,4
2:30:30	16	2184	16,49	6323	0,00	649,6
2:31:00	16	2180	16,49	6322	0,00	648,8
2:31:30	16	2176	16,49	6328	0,00	651,9
2:32:00	16	2172	16,49	6332	0,00	654,2
2:32:30	16	2168	16,49	6334	0,00	655,5
2:33:00	16	2164	16,49	6335	0,00	656,0
2:33:30	16	2160	16,49	6338	0,00	657,6
2:34:00	16	2158	16,49	6341	0,00	659,7
2:34:30	16	2154	16,49	6343	0,00	660,5
2:35:00	16	2150	16,48	6346	0,00	662,0
2:35:30	16	2146	16,48	6348	0,00	663,3
2:36:00	16	2142	16,48	6351	0,00	665,3
2:36:30	16	2138	16,48	6350	0,00	664,6
2:37:00	16	2134	16,48	6352	0,00	665,5
2:37:30	16	2130	16,48	6357	0,00	668,6
2:38:00	16	2126	16,48	6358	0,00	669,4
2:38:30	16	2122	16,48	6360	0,00	670,4
2:39:00	16	2118	16,48	6359	0,00	669,6
2:39:30	16	2114	16,48	6362	0,00	671,2
2:40:00	16	2110	16,48	6370	0,00	676,0
2:40:30	16	2107	16,47	6368	0,00	675,0
2:41:00	16	2102	16,47	6370	0,00	676,0
2:41:30	16	2098	16,47	6375	0,00	678,7
2:42:00	16	2095	16,47	6376	0,00	679,7
2:42:30	16	2090	16,47	6377	0,00	680,2
2:43:00	16	2087	16,47	6380	0,00	681,6
2:43:30	16	2726	16,46	6379	0,00	681,2
2:44:00	16	2710	16,43	6333	0,00	655,0
2:44:30	16	2700	16,42	6339	0,00	658,2
2:45:00	16	2692	16,41	6349	0,00	663,7
2:45:30	16	2686	16,40	6356	0,00	668,0
2:46:00	16	2680	16,40	6356	0,00	667,8
2:46:30	16	2675	16,40	6361	0,00	670,6
2:47:00	16	2670	16,39	6367	0,00	674,1
2:47:30	16	2666	16,39	6367	0,00	674,3
2:48:00	16	2661	16,39	6373	0,00	677,8
2:48:30	16	2657	16,39	6377	0,00	680,1
2:49:00	16	2652	16,39	6378	0,00	680,6
2:49:30	16	2648	16,39	6380	0,00	681,9
2:50:00	16	2643	16,38	6386	0,00	685,0
2:50:30	16	2638	16,38	6386	0,00	685,3
2:51:00	16	2634	16,38	6392	0,00	688,7
2:51:30	16	2629	16,38	6396	0,00	691,0
2:52:00	16	2625	16,38	6396	0,00	691,1
2:52:30	16	2620	16,38	6402	0,00	694,7
2:53:00	16	2615	16,37	6401	0,01	694,1
2:53:30	16	2611	16,37	6410	0,01	699,5
2:54:00	16	2607	16,37	6409	0,01	698,9
2:54:30	16	2601	16,37	6414	0,01	701,7
2:55:00	16	2597	16,37	6416	0,01	702,7
2:55:30	16	2593	16,37	6421	0,01	706,0
2:56:00	16	2588	16,37	6422	0,01	706,8
2:56:30	16	2583	16,36	6422	0,01	706,3
2:57:00	16	2579	16,36	6426	0,01	708,9
2:57:30	16	2574	16,36	6426	0,01	709,0
2:58:00	16	2569	16,36	6433	0,01	713,3
2:58:30	16	2565	16,36	6433	0,01	713,3
2:59:00	16	2560	16,36	6435	0,01	714,3
2:59:30	16	2556	16,35	6438	0,01	715,9
3:00:00	16	2551	16,35	6439	0,01	716,7
3:00:30	16	2547	16,35	6441	0,01	718,2
3:01:00	16	2542	16,35	6444	0,01	719,8
3:01:30	16	2537	16,35	6449	0,01	722,7
3:02:00	16	2533	16,35	6452	0,01	724,6
3:02:30	16	2528	16,35	6455	0,01	726,6
3:03:00	16	2523	16,34	6456	0,01	727,0
3:03:30	16	2519	16,34	6460	0,01	729,5
3:04:00	16	2514	16,34	6464	0,01	732,3
3:04:30	16	2509	16,34	6464	0,02	732,4
3:05:00	16	2505	16,34	6468	0,02	734,3
3:05:30	16	2500	16,33	6465	0,02	733,0
3:06:00	16	2495	16,33	6469	0,02	735,0
3:06:30	16	2491	16,33	6473	0,02	737,6
3:07:00	16	2486	16,33	6474	0,02	738,3
3:07:30	16	2481	16,33	6477	0,02	740,4
3:08:00	16	2477	16,33	6475	0,02	738,8
3:08:30	16	2472	16,33	6479	0,02	741,4
3:09:00	16	2467	16,32	6480	0,02	742,4
3:09:30	16	2463	16,32	6487	0,02	746,7
3:10:00	16	2458	16,32	6487	0,02	746,5
3:10:30	16	2454	16,32	6490	0,02	748,2
3:11:00	16	2449	16,32	6494	0,02	750,7
3:11:30	16	2444	16,32	6497	0,02	752,8
3:12:00	16	2440	16,32	6498	0,02	753,6
3:12:30	16	2435	16,32	6497	0,02	752,8
3:13:00	16	2430	16,31	6503	0,02	756,6
3:13:30	16	2425	16,31	6507	0,02	759,0
3:14:00	16	2421	16,31	6506	0,02	758,8
3:14:30	16	2416	16,31	6509	0,02	760,4
3:15:00	16	2411	16,31	6511	0,02	761,7
3:15:30	16	2407	16,31	6517	0,02	765,5
3:16:00	16	2402	16,31	6517	0,02	765,5
3:16:30	16	2397	16,31	6517	0,02	765,5
3:17:00	16	2393	16,30	6523	0,02	769,3
3:17:30	16	2388	16,30	6525	0,03	770,8
3:18:00	16	2383	16,30	6528	0,03	772,9
3:18:30	16	2378	16,30	6530	0,03	773,8
3:19:00	16	2374	16,30	6527	0,03	772,4
3:19:30	16	2369	16,30	6535	0,03	777,0
3:20:00	16	2364	16,29	6537	0,03	778,3
3:20:30	16	2359	16,29	6538	0,03	779,0
3:21:00	16	2355	16,29	6539	0,03	779,7
3:21:30	16	2350	16,29	6542	0,03	782,1
3:22:00	16	2345	16,29	6546	0,03	784,8
3:22:30	16	2340	16,28	6546	0,03	784,3
3:23:00	16	2336	16,28	6551	0,03	787,8
3:23:30	16	2331	16,28	6553	0,03	789,0
3:24:00	16	2326	16,28	6551	0,03	787,6
3:24:30	16	2321	16,28	6554	0,03	790,1
3:25:00	16	2317	16,27	6559	0,03	793,2
3:25:30	16	2312	16,27	6559	0,03	793,2
3:26:00	16	2307	16,27	6559	0,03	793,2
3:26:30	16	2302	16,27	6565	0,03	797,1
3:27:00	16	2297	16,27	6569	0,03	799,5
3:27:30	16	2293	16,26	6571	0,04	801,3
3:28:00	16	2288	16,26	6571	0,04	801,4
3:28:30	16	2283	16,26	6573	0,04	802,5
3:29:00	16	2278	16,26	6575	0,04	804,0
3:29:30	16	2273	16,25	6581	0,04	808,0
3:30:00	16	2269	16,25	6582	0,04	808,4
3:30:30	16	2264	16,25	6585	0,04	810,7
3:31:00	16	2259	16,25	6584	0,04	809,7
3:31:30	16	2254	16,24	6586	0,04	811,6
3:32:00	16	2249	16,24	6589	0,04	813,3
3:32:30	16	2245	16,24	6592	0,04	815,7
3:33:00	16	2240	16,24	6592	0,04	815,7
3:33:30	16	2235	16,24	6595	0,04	817,3
3:34:00	16	2230	16,23	6601	0,04	821,5
3:34:30	16	2225	16,23	6602	0,04	822,6
3:35:00	16	2220	16,23	6601	0,04	821,8
3:35:30	16	2215	16,23	6603	0,05	823,2
3:36:00	16	2211	16,23	6605	0,05	824,6
3:36:30	16	2206	16,22	6608	0,05	826,4
3:37:00	16	2201	16,22	6610	0,05	827,6
3:37:30	16	2196	16,22	6614	0,05	830,4
3:38:00	16	2191	16,22	6617	0,05	832,7
3:38:30	16	2186	16,22	6616	0,05	832,3
3:39:00	16	2182	16,22	6620	0,05	835,1
3:39:30	16	2178	16,21	6621	0,05	835,2
3:40:00	16	2174	16,21	6625	0,05	838,5
3:40:30	16	2169	16,21	6628	0,05	840,7
3:41:00	16	2164	16,21	6630	0,05	841,6
3:41:30	16	2159	16,21	6633	0,05	843,8
3:42:00	16	2154	16,20	6639	0,05	847,8
3:42:30	16	2149	16,20	6637	0,05	847,0
3:43:00	16	2144	16,20	6637	0,05	846,9
3:43:30	16	2140	16,19	6642	0,06	850,2
3:44:00	16	2135	16,19	6642	0,06	850,5
3:44:30	16	2130	16,19	6648	0,06	854,4
3:45:00	16	2125	16,19	6651	0,06	856,3
3:45:30	16	2120	16,18	6653	0,06	857,8
3:46:00	16	2115	16,18	6653	0,06	858,4
3:46:30	16	2110	16,18	6655	0,06	859,8
3:47:00	16	2106	16,18	6657	0,06	860,8
3:47:30	16	2101	16,17	6662	0,06	864,4
3:48:00	16	2096	16,17	6662	0,06	864,3
3:48:30	16	2091	16,17	6666	0,06	867,1
3:49:00	16	2086	16,16	6668	0,06	868,5
3:49:30	16	2681	16,14	6638	0,07	847,5
3:50:00	16	2671	16,12	6648	0,08	854,2
3:50:30	16	2662	16,11	6655	0,08	859,2
3:51:00	16	2659	16,10	6657	0,08	860,8
3:51:30	16	2654	16,09	6664	0,08	865,7
3:52:00	16	2650	16,09	6668	0,09	868,9
3:52:30	16	2648	16,09	6668	0,09	869,2
3:53:00	16	2642	16,08	6675	0,09	873,8
3:53:30	16	2640	16,07	6676	0,09	874,7
3:54:00	16	2634	16,07	6683	0,09	880,0
3:54:30	16	2631	16,07	6681	0,09	878,1
3:55:00	16	2627	16,06	6685	0,09	881,4
3:55:30	16	2622	16,06	6691	0,09	885,4
3:56:00	16	2616	16,05	6690	0,10	885,1
3:56:30	16	2611	16,05	6693	0,10	887,3
3:57:00	16	2605	16,04	6701	0,10	892,8
3:57:30	16	2600	16,04	6702	0,10	893,9
3:58:00	16	2594	16,04	6704	0,10	895,6
3:58:30	16	2588	16,03	6705	0,10	896,3
3:59:00	16	2583	16,03	6708	0,10	898,6
3:59:30	16	2577	16,03	6712	0,10	901,5
4:00:00	16	2571	16,03	6714	0,10	902,5
4:00:30	16	2566	16,02	6719	0,11	906,4
4:01:00	16	2560	16,02	6724	0,11	910,0
4:01:30	16	2554	16,02	6727	0,11	912,7
4:02:00	16	2549	16,01	6729	0,11	914,3
4:02:30	16	2543	16,01	6732	0,11	916,6
4:03:00	16	2537	16,01	6734	0,11	918,1
4:03:30	16	2531	16,00	6737	0,11	919,9
4:04:00	16	2525	16,00	6740	0,11	922,3
4:04:30	16	2520	16,00	6742	0,11	923,8
4:05:00	16	2514	15,99	6744	0,11	925,3
4:05:30	16	2508	15,99	6750	0,12	930,3
4:06:00	16	2502	15,98	6751	0,12	931,2
4:06:30	16	2497	15,98	6752	0,12	932,0
4:07:00	16	2491	15,97	6757	0,12	935,5
4:07:30	16	2485	15,97	6761	0,12	938,7
4:08:00	16	2479	15,96	6766	0,12	942,6
4:08:30	16	2473	15,96	6768	0,13	944,4
4:09:00	16	2468	15,95	6769	0,13	945,0
4:09:30	16	2462	15,95	6773	0,13	947,9
4:10:00	16	2456	15,94	6778	0,13	952,1
4:10:30	16	2450	15,94	6779	0,13	952,6
4:11:00	16	2445	15,94	6783	0,13	956,1
4:11:30	16	2439	15,93	6785	0,13	957,3
4:12:00	16	2433	15,93	6788	0,13	960,2
4:12:30	16	2427	15,92	6791	0,14	962,6
4:13:00	16	2421	15,92	6792	0,14	962,9
4:13:30	16	2415	15,92	6798	0,14	967,7
4:14:00	16	2409	15,91	6799	0,14	968,9
4:14:30	16	2403	15,91	6801	0,14	970,5
4:15:00	16	2398	15,90	6808	0,14	975,9
4:15:30	16	2391	15,90	6809	0,14	976,6
4:16:00	16	2385	15,90	6813	0,14	979,6
4:16:30	16	2379	15,89	6813	0,15	979,8
4:17:00	16	2374	15,88	6817	0,15	982,9
4:17:30	16	2367	15,88	6821	0,15	986,1
4:18:00	16	2362	15,87	6826	0,15	990,3
4:18:30	16	2356	15,87	6830	0,15	993,4
4:19:00	16	2350	15,86	6831	0,16	994,6
4:19:30	16	2344	15,85	6835	0,16	997,8
4:20:00	16	2338	15,85	6837	0,16	999,3
4:20:30	16	2332	15,84	6842	0,16	1003,8
4:21:00	16	2326	15,84	6843	0,16	1004,7
4:21:30	16	2319	15,83	6850	0,16	1009,9
4:22:00	16	2314	15,83	6851	0,17	1011,4
4:22:30	16	2307	15,83	6859	0,17	1018,2
4:23:00	16	2301	15,82	6859	0,17	1018,0
4:23:30	16	2295	15,81	6861	0,17	1019,9
4:24:00	16	2289	15,81	6864	0,17	1022,4
4:24:30	16	2283	15,80	6871	0,17	1028,0
4:25:00	16	2277	15,80	6871	0,18	1027,6
4:25:30	16	2271	15,79	6874	0,18	1030,6
4:26:00	16	2265	15,78	6880	0,18	1035,3
4:26:30	16	2258	15,78	6885	0,18	1039,7
4:27:00	16	2253	15,77	6890	0,18	1044,1
4:27:30	16	2246	15,76	6892	0,19	1045,5
4:28:00	16	2240	15,76	6894	0,19	1047,9
4:28:30	16	2234	15,75	6897	0,19	1050,5
4:29:00	16	2228	15,74	6902	0,19	1054,6
4:29:30	16	2222	15,74	6903	0,20	1055,4
4:30:00	16	2215	15,73	6909	0,20	1060,2
4:30:30	16	2209	15,72	6915	0,20	1066,2
4:31:00	16	2203	15,72	6918	0,20	1068,5
4:31:30	16	2196	15,71	6918	0,20	1068,3
4:32:00	16	2190	15,71	6924	0,21	1073,6
4:32:30	16	2184	15,70	6929	0,21	1078,0
4:33:00	16	2177	15,69	6933	0,21	1081,7
4:33:30	16	2172	15,69	6937	0,21	1084,8
4:34:00	16	2165	15,68	6940	0,22	1087,8
4:34:30	16	2159	15,67	6942	0,22	1089,4
4:35:00	16	2153	15,66	6946	0,22	1093,3
4:35:30	16	2146	15,65	6950	0,22	1097,2
4:36:00	16	2141	15,64	6955	0,23	1101,6
4:36:30	16	2134	15,64	6958	0,23	1104,5
4:37:00	16	2128	15,64	6961	0,23	1106,9
4:37:30	16	2121	15,63	6962	0,23	1107,6
4:38:00	16	2115	15,62	6969	0,23	1114,5
4:38:30	16	2108	15,61	6969	0,24	1114,2
4:39:00	16	2102	15,61	6976	0,24	1120,1
4:39:30	16	2096	15,60	6977	0,24	1121,7
4:40:00	16	2089	15,59	6984	0,25	1128,0
4:40:30	16	2083	15,58	6988	0,25	1131,7
4:41:00	16	2076	15,57	6991	0,25	1134,4
4:41:30	16	2070	15,56	6994	0,26	1136,7
4:42:00	16	2063	15,55	6998	0,26	1141,2
4:42:30	16	2056	15,55	7002	0,26	1144,7
4:43:00	16	2050	15,54	7007	0,26	1149,0
4:43:30	16	2043	15,53	7007	0,27	1149,4
4:44:00	16	2037	15,52	7015	0,27	1156,5
4:44:30	16	2030	15,51	7019	0,27	1160,6
4:45:00	16	2024	15,51	7020	0,28	1161,1
4:45:30	16	2673	15,50	7027	0,28	1168,1
4:46:00	16	2655	15,46	7011	0,29	1153,0
4:46:30	16	2645	15,44	7020	0,30	1161,3
4:47:00	16	2637	15,42	7023	0,31	1163,9
4:47:30	16	2629	15,41	7029	0,31	1170,0
4:48:00	16	2621	15,39	7034	0,32	1174,8
4:48:30	16	2614	15,38	7039	0,32	1179,4
4:49:00	16	2606	15,37	7044	0,33	1184,6
4:49:30	16	2598	15,35	7044	0,33	1184,6
4:50:00	16	2590	15,34	7049	0,34	1189,4
4:50:30	16	2582	15,34	7055	0,34	1195,1
4:51:00	16	2574	15,33	7059	0,34	1199,5
4:51:30	16	2566	15,31	7064	0,35	1203,7
4:52:00	16	2559	15,30	7064	0,35	1203,9
4:52:30	16	2550	15,29	7071	0,36	1211,0
4:53:00	16	2542	15,28	7072	0,36	1212,0
4:53:30	16	2535	15,27	7079	0,37	1218,4
4:54:00	16	2527	15,25	7083	0,37	1222,4
4:54:30	16	2518	15,24	7085	0,38	1224,9
4:55:00	16	2510	15,24	7087	0,38	1227,2
4:55:30	16	2502	15,23	7092	0,38	1231,9
4:56:00	16	2494	15,21	7097	0,39	1237,2
4:56:30	16	2486	15,20	7100	0,39	1239,3
4:57:00	16	2478	15,19	7103	0,40	1243,2
4:57:30	16	2470	15,18	7105	0,40	1244,4
4:58:00	16	2461	15,16	7107	0,41	1246,8
4:58:30	16	2453	15,15	7112	0,41	1252,4
4:59:00	16	2445	15,15	7115	0,42	1255,2
4:59:30	16	2436	15,13	7115	0,42	1255,2
5:00:00	16	2428	15,12	7124	0,43	1264,3
5:00:30	16	2420	15,11	7125	0,43	1265,2
5:01:00	16	2411	15,10	7127	0,44	1266,9
5:01:30	16	2402	15,08	7134	0,44	1275,0
5:02:00	16	2394	15,07	7135	0,45	
5:02:30	16	2385	15,06	7140	0,45	
5:03:00	16	2377	15,04	7144	0,46	
5:03:30	16	2368	15,03	7149	0,46	
5:04:00	16	2360	15,02	7151	0,47	
5:04:30	16	2351	15,01	7153	0,47	
5:05:00	16	2342	14,99	7159	0,48	
5:05:30	16	2334	14,98	7165	0,49	
5:06:00	16	2325	14,96	7166	0,49	
5:06:30	16	2316	14,95	7173	0,50	
5:07:00	16	2307	14,94	7177	0,50	
5:07:30	16	2298	14,93	7180	0,51	
5:08:00	16	2290	14,91	7186	0,52	
5:08:30	16	2281	14,90	7191	0,52	
5:09:00	16	2272	14,88	7194	0,53	
5:09:30	16	2263	14,87	7196	0,54	
5:10:00	16	2254	14,85	7201	0,54	
5:10:30	16	2245	14,84	7207	0,55	
5:11:00	16	2236	14,83	7212	0,55	
5:11:30	16	2227	14,82	7216	0,56	
5:12:00	16	2218	14,80	7220	0,57	
5:12:30	16	2209	14,79	7222	0,57	
5:13:00	16	2199	14,77	7229	0,58	
5:13:30	16	2190	14,76	7233	0,59	
5:14:00	16	2181	14,75	7234	0,59	
5:14:30	16	2172	14,74	7238	0,60	
5:15:00	16	2162	14,72	7242	0,61	
5:15:30	16	2153	14,71	7249	0,61	
5:16:00	16	2143	14,70	7254	0,62	
5:16:30	16	2134	14,68	7257	0,63	
5:17:00	16	2125	14,66	7261	0,63	
5:17:30	16	2116	14,65	7265	0,64	
5:18:00	16	2107	14,64	7267	0,65	
5:18:30	16	2097	14,63	7273	0,65	
5:19:00	16	2088	14,62	7273	0,66	
5:19:30	16	2734	14,60	7278	0,67	
5:20:00	16	2710	14,57	7279	0,68	
5:20:30	16	2697	14,54	7284	0,70	
5:21:00	16	2685	14,53	7288	0,70	
5:21:30	16	2675	14,52	7290	0,71	
5:22:00	16	2664	14,50	7291	0,72	
5:22:30	16	2653	14,48	7296	0,73	
5:23:00	16	2642	14,47	7299	0,74	
5:23:30	16	2631	14,46	7302	0,74	
5:24:00	16	2620	14,44	7304	0,75	
5:24:30	16	2610	14,43	7305	0,75	
5:25:00	16	2599	14,42	7311	0,76	
5:25:30	16	2588	14,41	7313	0,77	
5:26:00	16	2577	14,39	7313	0,78	
5:26:30	16	2566	14,38	7316	0,79	
5:27:00	16	2555	14,36	7320	0,79	
5:27:30	16	2545	14,35	7321	0,80	
5:28:00	16	2534	14,34	7323	0,80	
5:28:30	16	2523	14,33	7327	0,81	
5:29:00	16	2512	14,32	7328	0,82	
5:29:30	16	2501	14,31	7330	0,82	
5:30:00	16	2491	14,30	7335	0,83	
5:30:30	16	2480	14,28	7335	0,84	
5:31:00	16	2469	14,27	7338	0,85	
5:31:30	16	2458	14,26	7339	0,85	
5:32:00	16	2447	14,25	7343	0,86	
5:32:30	16	2436	14,24	7343	0,86	
5:33:00	16	2425	14,23	7348	0,87	
5:33:30	16	2415	14,22	7347	0,87	
5:34:00	16	2404	14,21	7351	0,88	
5:34:30	16	2393	14,20	7352	0,89	
5:35:00	16	2382	14,19	7355	0,89	
5:35:30	16	2371	14,17	7358	0,90	
5:36:00	16	2360	14,16	7357	0,91	
5:36:30	16	2350	14,16	7361	0,91	
5:37:00	16	2339	14,15	7361	0,92	
5:37:30	16	2328	14,14	7364	0,92	
5:38:00	16	2317	14,13	7367	0,93	
5:38:30	16	2306	14,12	7363	0,93	
5:39:00	16	2296	14,11	7366	0,94	
5:39:30	16	2285	14,10	7367	0,95	
5:40:00	16	2274	14,09	7372	0,95	
5:40:30	16	2263	14,08	7370	0,96	
5:41:00	16	2253	14,07	7374	0,97	
5:41:30	16	2242	14,06	7375	0,97	
5:42:00	16	2232	14,05	7377	0,98	
5:42:30	16	2221	14,05	7378	0,98	
5:43:00	16	2211	14,04	7381	0,99	
5:43:30	16	2200	14,03	7380	0,99	
5:44:00	16	2190	14,03	7382	0,99	
5:44:30	16	2180	14,02	7385	1,00	
5:45:00	16	2170	14,01	7386	1,00	
5:45:30	16	2160	14,00	7384	1,01	
5:46:00	16	2150	13,99	7388	1,02	
5:46:30	16	2140	13,98	7389	1,02	
5:47:00	16	2130	13,97	7391	1,03	
5:47:30	16	2120	13,96	7392	1,03	
5:48:00	16	2109	13,96	7391	1,04	
5:48:30	16	2721	13,95	7393	1,04	
5:49:00	16	2736	13,94	7399	1,05	
5:49:30	16	2722	13,92	7396	1,07	
5:50:00	16	2710	13,90	7396	1,08	
5:50:30	16	2699	13,89	7395	1,09	
5:51:00	16	2688	13,88	7398	1,09	
5:51:30	16	2677	13,87	7401	1,10	
5:52:00	16	2670	13,86	7403	1,10	
5:52:30	16	2660	13,85	7405	1,11	
5:53:00	16	2650	13,85	7404	1,11	
5:53:30	16	2640	13,84	7406	1,12	
5:54:00	16	2629	13,83	7408	1,12	
5:54:30	16	2619	13,83	7407	1,12	
5:55:00	16	2608	13,82	7410	1,13	
5:55:30	16	2598	13,81	7410	1,13	
5:56:00	16	2588	13,81	7414	1,14	
5:56:30	16	2578	13,80	7415	1,14	
5:57:00	16	2568	13,79	7415	1,15	
5:57:30	16	2558	13,78	7417	1,15	
5:58:00	16	2549	13,78	7418	1,16	
5:58:30	16	2538	13,77	7421	1,17	
5:59:00	16	2529	13,76	7419	1,17	
5:59:30	16	2519	13,76	7424	1,17	
6:00:00	16	2510	13,75	7425	1,18	
6:00:30	16	2500	13,75	7427	1,18	
6:01:00	16	2491	13,75	7424	1,18	
6:01:30	16	2482	13,74	7427	1,19	
6:02:00	16	2472	13,73	7431	1,19	
6:02:30	16	2463	13,73	7430	1,19	
6:03:00	16	2454	13,73	7431	1,20	
6:03:30	16	2445	13,72	7432	1,20	
6:04:00	16	2436	13,72	7436	1,20	
6:04:30	16	2427	13,71	7437	1,21	
6:05:00	16	2418	13,70	7435	1,21	
6:05:30	16	2409	13,70	7441	1,22	
6:06:00	16	2400	13,70	7438	1,22	
6:06:30	16	2391	13,69	7438	1,22	
6:07:00	16	2383	13,68	7444	1,23	
6:07:30	16	2374	13,68	7445	1,23	
6:08:00	16	2366	13,67	7447	1,24	
6:08:30	16	2357	13,66	7448	1,24	
6:09:00	16	2349	13,66	7450	1,24	
6:09:30	16	2340	13,66	7448	1,25	
6:10:00	16	2332	13,65	7450	1,25	
6:10:30	16	2324	13,65	7449	1,25	
6:11:00	16	2316	13,65	7455	1,25	
6:11:30	16	2308	13,64	7456	1,26	
6:12:00	16	2300	13,64	7454	1,26	
6:12:30	16	2292	13,64	7457	1,26	
6:13:00	16	2284	13,63	7457	1,27	
6:13:30	16	2276	13,63	7460	1,27	
6:14:00	16	2269	13,62	7461	1,27	
6:14:30	16	2261	13,62	7463	1,27	
6:15:00	16	2253	13,62	7460	1,28	
6:15:30	16	2246	13,61	7464	1,28	
6:16:00	16	2238	13,61	7465	1,28	
6:16:30	16	2231	13,60	7467	1,29	
6:17:00	16	2224	13,60	7467	1,29	
6:17:30	16	2216	13,59	7469	1,29	
6:18:00	16	2209	13,59	7469	1,30	
6:18:30	16	2202	13,59	7473	1,30	
6:19:00	16	2195	13,58	7471	1,30	
6:19:30	16	2188	13,58	7472	1,31	
6:20:00	16	2181	13,57	7472	1,31	
6:20:30	16	2175	13,56	7475	1,32	
6:21:00	16	2169	13,56	7474	1,32	
6:21:30	16	2162	13,56	7476	1,32	
6:22:00	16	2155	13,56	7477	1,32	
6:22:30	16	2149	13,55	7478	1,32	
6:23:00	16	2142	13,55	7480	1,33	
6:23:30	16	2136	13,55	7479	1,33	
6:24:00	16	2129	13,55	7482	1,33	
6:24:30	16	2123	13,54	7480	1,33	
6:25:00	16	2117	13,54	7480	1,33	
6:25:30	16	2110	13,54	7482	1,34	
6:26:00	16	2104	13,54	7483	1,34	
6:26:30	16	2098	13,53	7482	1,34	
6:27:00	16	2697	13,52	7474	1,35	
6:27:30	16	2690	13,50	7477	1,36	
6:28:00	16	2685	13,50	7477	1,37	
6:28:30	16	2677	13,49	7478	1,37	
6:29:00	16	2670	13,49	7484	1,38	
6:29:30	16	2668	13,48	7484	1,38	
6:30:00	16	2662	13,48	7486	1,39	
6:30:30	16	2658	13,47	7488	1,39	
6:31:00	16	2653	13,47	7487	1,39	
6:31:30	16	2651	13,46	7490	1,40	
6:32:00	16	2644	13,46	7488	1,40	
6:32:30	16	2641	13,46	7491	1,40	
6:33:00	16	2638	13,46	7492	1,40	
6:33:30	16	2634	13,45	7490	1,40	
6:34:00	16	2629	13,45	7494	1,41	
6:34:30	16	2627	13,45	7494	1,41	
6:35:00	16	2622	13,45	7492	1,41	
6:35:30	16	2619	13,45	7495	1,41	
6:36:00	16	2615	13,44	7493	1,41	
6:36:30	16	2610	13,44	7494	1,41	
6:37:00	16	2606	13,44	7499	1,42	
6:37:30	16	2603	13,44	7497	1,42	
6:38:00	16	2599	13,43	7499	1,42	
6:38:30	16	2595	13,43	7501	1,42	
6:39:00	16	2589	13,43	7502	1,42	
6:39:30	16	2584	13,43	7500	1,43	
6:40:00	16	2579	13,43	7501	1,43	
6:40:30	16	2573	13,43	7503	1,43	
6:41:00	16	2568	13,42	7503	1,43	
6:41:30	16	2563	13,42	7504	1,43	
6:42:00	16	2558	13,42	7505	1,43	
6:42:30	16	2553	13,41	7505	1,44	
6:43:00	16	2548	13,41	7504	1,44	
6:43:30	16	2543	13,41	7507	1,44	
6:44:00	16	2538	13,41	7506	1,44	
6:44:30	16	2533	13,41	7508	1,44	
6:45:00	16	2529	13,40	7508	1,45	
6:45:30	16	2524	13,40	7508	1,45	
6:46:00	16	2519	13,40	7509	1,45	
6:46:30	16	2515	13,40	7510	1,45	
6:47:00	16	2510	13,39	7509	1,45	
6:47:30	16	2505	13,39	7508	1,45	
6:48:00	16	2501	13,39	7510	1,46	
6:48:30	16	2496	13,39	7508	1,46	
6:49:00	16	2492	13,38	7512	1,46	
6:49:30	16	2487	13,38	7510	1,46	
6:50:00	16	2483	13,38	7512	1,46	
6:50:30	16	2479	13,38	7510	1,46	
6:51:00	16	2474	13,38	7509	1,47	
6:51:30	16	2470	13,37	7513	1,47	
6:52:00	16	2466	13,37	7514	1,47	
6:52:30	16	2462	13,37	7512	1,47	
6:53:00	16	2458	13,37	7513	1,48	
6:53:30	16	2454	13,36	7514	1,48	
6:54:00	16	2450	13,36	7513	1,48	
6:54:30	16	2445	13,36	7512	1,48	
6:55:00	16	2442	13,36	7513	1,48	
6:55:30	16	2438	13,36	7512	1,48	
6:56:00	16	2434	13,36	7512	1,48	
6:56:30	16	2430	13,36	7516	1,48	
6:57:00	16	2426	13,36	7515	1,48	
6:57:30	16	2422	13,35	7516	1,48	
6:58:00	16	2419	13,35	7515	1,49	
6:58:30	16	2415	13,35	7516	1,49	
6:59:00	16	2411	13,35	7517	1,49	
6:59:30	16	2408	13,35	7515	1,49	
7:00:00	16	2404	13,35	7517	1,49	
7:00:30	16	2400	13,35	7517	1,49	
7:01:00	16	2397	13,35	7516	1,49	
7:01:30	16	2394	13,35	7516	1,49	
7:02:00	16	2390	13,34	7517	1,49	
7:02:30	16	2387	13,34	7515	1,50	
7:03:00	16	2384	13,34	7517	1,50	
7:03:30	16	2380	13,34	7515	1,50	
7:04:00	16	2376	13,34	7520	1,50	
7:04:30	16	2373	13,34	7519	1,50	
7:05:00	16	2370	13,34	7519	1,50	
7:05:30	16	2367	13,34	7516	1,50	
7:06:00	16	2364	13,33	7520	1,50	
7:06:30	16	2361	13,33	7517	1,50	
7:07:00	16	2358	13,33	7518	1,50	
7:07:30	16	2354	13,33	7519	1,50	
7:08:00	16	2351	13,33	7521	1,51	
7:08:30	16	2348	13,33	7519	1,51	
7:09:00	16	2345	13,33	7521	1,51	
7:09:30	16	2342	13,33	7521	1,51	
7:10:00	16	2339	13,33	7518	1,51	
7:10:30	16	2336	13,33	7519	1,51	
7:11:00	16	2333	13,32	7521	1,51	
7:11:30	16	2330	13,32	7518	1,51	
7:12:00	16	2327	13,32	7522	1,51	
7:12:30	16	2324	13,32	7522	1,51	
7:13:00	16	2322	13,32	7520	1,51	
7:13:30	16	2319	13,32	7522	1,51	
7:14:00	16	2316	13,32	7520	1,52	
7:14:30	16	2313	13,32	7522	1,52	
7:15:00	16	2311	13,32	7518	1,52	
7:15:30	16	2308	13,31	7523	1,52	
7:16:00	16	2305	13,31	7520	1,52	
7:16:30	16	2303	13,31	7519	1,52	
7:17:00	16	2300	13,31	7523	1,52	
7:17:30	16	2297	13,31	7521	1,52	
7:18:00	16	2295	13,31	7521	1,52	
7:18:30	16	2292	13,31	7522	1,52	
7:19:00	16	2289	13,31	7522	1,52	
7:19:30	16	2287	13,31	7523	1,53	
7:20:00	16	2284	13,31	7520	1,53	
7:20:30	16	2282	13,30	7521	1,53	
7:21:00	16	2280	13,30	7522	1,53	
7:21:30	16	2277	13,30	7521	1,53	
7:22:00	16	2275	13,30	7520	1,53	
7:22:30	16	2272	13,30	7523	1,53	
7:23:00	16	2270	13,30	7522	1,53	
7:23:30	16	2268	13,30	7521	1,53	
7:24:00	16	2266	13,30	7522	1,53	
7:24:30	16	2263	13,30	7522	1,54	
7:25:00	16	2261	13,29	7522	1,54	
7:25:30	16	2258	13,29	7523	1,54	
7:26:00	16	2256	13,29	7523	1,54	
7:26:30	16	2254	13,29	7521	1,54	
7:27:00	16	2252	13,29	7522	1,54	
7:27:30	16	2249	13,29	7523	1,54	
7:28:00	16	2247	13,29	7522	1,54	
7:28:30	16	2245	13,29	7523	1,54	
7:29:00	16	2243	13,28	7521	1,54	
7:29:30	16	2241	13,28	7523	1,55	
7:30:00	16	2239	13,28	7522	1,55	
7:30:30	16	2237	13,28	7521	1,55	
7:31:00	16	2235	13,28	7523	1,55	
7:31:30	16	2233	13,28	7523	1,55	
7:32:00	16	2231	13,28	7522	1,55	
7:32:30	16	2229	13,28	7523	1,55	
7:33:00	16	2227	13,28	7523	1,55	
7:33:30	16	2225	13,27	7523	1,55	
7:34:00	16	2223	13,27	7522	1,55	
7:34:30	16	2221	13,27	7521	1,56	
7:35:00	16	2219	13,27	7523	1,56	
7:35:30	16	2217	13,27	7523	1,56	
7:36:00	16	2215	13,27	7523	1,56	
7:36:30	16	2213	13,27	7522	1,56	
7:37:00	16	2211	13,27	7523	1,56	
7:37:30	16	2210	13,27	7520	1,56	
7:38:00	16	2208	13,27	7522	1,56	
7:38:30	16	2206	13,26	7523	1,56	
7:39:00	16	2204	13,26	7521	1,56	
7:39:30	16	2202	13,26	7522	1,56	
7:40:00	16	2200	13,26	7523	1,56	
7:40:30	16	2199	13,26	7523	1,56	
7:41:00	16	2197	13,26	7521	1,57	
7:41:30	16	2195	13,26	7524	1,56	
7:42:00	16	2193	13,26	7521	1,57	
7:42:30	16	2191	13,26	7524	1,57	
7:43:00	16	2190	13,26	7520	1,57	
7:43:30	16	2188	13,26	7521	1,57	
7:44:00	16	2186	13,26	7523	1,57	
7:44:30	16	2185	13,26	7520	1,57	
7:45:00	16	2183	13,26	7523	1,57	
7:45:30	16	2181	13,26	7524	1,57	
7:46:00	16	2180	13,26	7521	1,57	
7:46:30	16	2179	13,26	7521	1,57	
7:47:00	16	2177	13,26	7522	1,57	
7:47:30	16	2176	13,25	7524	1,57	
7:48:00	16	2174	13,25	7522	1,57	
7:48:30	16	2173	13,25	7523	1,57	
7:49:00	16	2171	13,25	7523	1,57	
7:49:30	16	2170	13,25	7524	1,57	
7:50:00	16	2168	13,25	7521	1,57	
7:50:30	16	2167	13,25	7524	1,57	
7:51:00	16	2166	13,25	7522	1,57	
7:51:30	16	2164	13,25	7524	1,57	
7:52:00	16	2163	13,25	7522	1,57	
7:52:30	16	2161	13,25	7523	1,58	
7:53:00	16	2160	13,25	7522	1,58	
7:53:30	16	2158	13,25	7521	1,58	
7:54:00	16	2156	13,25	7522	1,58	
7:54:30	16	2155	13,25	7522	1,58	
7:55:00	16	2154	13,25	7523	1,58	
7:55:30	16	2152	13,25	7523	1,58	
7:56:00	16	2151	13,25	7520	1,58	
7:56:30	16	2149	13,24	7522	1,58	
7:57:00	16	2148	13,24	7524	1,58	
7:57:30	16	2146	13,24	7523	1,58	
7:58:00	16	2145	13,24	7523	1,58	
7:58:30	16	2144	13,24	7522	1,58	
7:59:00	16	2142	13,24	7524	1,58	
7:59:30	16	2141	13,24	7525	1,58	
8:00:00	16	2140	13,24	7522	1,58	
8:00:30	16	2138	13,24	7524	1,58	
8:01:00	16	2137	13,24	7524	1,58	
8:01:30	16	2136	13,24	7521	1,58	
8:02:00	16	2134	13,24	7523	1,58	
8:02:30	16	2133	13,24	7522	1,58	
8:03:00	16	2132	13,24	7525	1,58	
8:03:30	16	2130	13,24	7525	1,59	
8:04:00	16	2129	13,24	7524	1,59	
8:04:30	16	2128	13,24	7524	1,59	
8:05:00	16	2127	13,24	7522	1,59	
8:05:30	16	2125	13,24	7524	1,59	
8:06:00	16	2124	13,24	7526	1,59	
8:06:30	16	2123	13,23	7525	1,59	
8:07:00	16	2121	13,23	7524	1,59	
8:07:30	16	2120	13,23	7523	1,59	
8:08:00	16	2119	13,23	7522	1,59	
8:08:30	16	2118	13,23	7524	1,59	
8:09:00	16	2117	13,23	7523	1,59	
8:09:30	16	2116	13,23	7524	1,59	
8:10:00	16	2114	13,23	7522	1,59	
8:10:30	16	2113	13,23	7525	1,59	
8:11:00	16	2112	13,23	7525	1,59	
8:11:30	16	2111	13,23	7526	1,59	
8:12:00	16	2109	13,23	7523	1,59	
8:12:30	16	2108	13,23	7522	1,59	
8:13:00	16	2107	13,23	7525	1,59	
8:13:30	16	2106	13,23	7526	1,59	
8:14:00	16	2105	13,23	7525	1,59	
8:14:30	16	2103	13,23	7525	1,59	
8:15:00	16	2102	13,23	7524	1,60	
8:15:30	16	2101	13,23	7527	1,60	
8:16:00	16	2100	13,23	7523	1,60	
8:16:30	16	2099	13,23	7523	1,60	
8:17:00	16	2097	13,23	7524	1,60	
8:17:30	16	2096	13,23	7524	1,60	
8:18:00	16	2095	13,22	7524	1,60	
8:18:30	16	2094	13,22	7526	1,60	
8:19:00	16	2093	13,22	7526	1,60	
8:19:30	16	2091	13,22	7525	1,60	
8:20:00	16	2090	13,22	7524	1,60	
8:20:30	16	2089	13,22	7525	1,60	
8:21:00	16	2088	13,22	7523	1,60	
8:21:30	16	2086	13,22	7525	1,60	
8:22:00	16	2085	13,22	7527	1,60	
8:22:30	16	2084	13,22	7526	1,60	
8:23:00	16	2083	13,22	7526	1,60	
8:23:30	16	2081	13,22	7525	1,60	
8:24:00	16	2695	13,22	7523	1,60	
8:24:30	16	2703	13,21	7541	1,61	
8:25:00	16	2702	13,20	7538	1,62	
8:25:30	16	2699	13,19	7532	1,62	
8:26:00	16	2696	13,19	7525	1,63	
8:26:30	16	2693	13,19	7525	1,63	
8:27:00	16	2691	13,18	7526	1,63	
8:27:30	16	2693	13,18	7524	1,63	
8:28:00	16	2693	13,18	7528	1,64	
8:28:30	16	2691	13,18	7528	1,64	
8:29:00	16	2689	13,18	7524	1,64	
8:29:30	16	2687	13,18	7524	1,64	
8:30:00	16	2691	13,17	7528	1,64	
8:30:30	16	2690	13,17	7525	1,64	
8:31:00	16	2688	13,17	7526	1,64	
8:31:30	16	2689	13,17	7525	1,65	
8:32:00	16	2690	13,17	7525	1,65	
8:32:30	16	2689	13,17	7526	1,65	
8:33:00	16	2687	13,17	7529	1,65	
8:33:30	16	2689	13,17	7526	1,65	
8:34:00	16	2687	13,17	7529	1,65	
8:34:30	16	2688	13,16	7528	1,65	
8:35:00	16	2686	13,16	7529	1,65	
8:35:30	16	2684	13,16	7526	1,65	
8:36:00	16	2683	13,16	7529	1,65	
8:36:30	16	2685	13,16	7527	1,65	
8:37:00	16	2683	13,16	7528	1,65	
8:37:30	16	2684	13,16	7526	1,66	
8:38:00	16	2682	13,16	7530	1,66	
8:38:30	16	2680	13,16	7529	1,66	
8:39:00	16	2679	13,16	7529	1,66	
8:39:30	16	2678	13,16	7527	1,66	
8:40:00	16	2677	13,16	7527	1,66	
8:40:30	16	2675	13,16	7527	1,66	
8:41:00	16	2673	13,16	7527	1,66	
8:41:30	16	2671	13,16	7530	1,66	
8:42:00	16	2670	13,16	7528	1,66	
8:42:30	16	2668	13,15	7530	1,66	
8:43:00	16	2666	13,15	7530	1,66	
8:43:30	16	2665	13,15	7530	1,66	
8:44:00	16	2663	13,15	7528	1,66	
8:44:30	16	2662	13,15	7530	1,66	
8:45:00	16	2660	13,15	7530	1,66	
8:45:30	16	2659	13,15	7530	1,66	
8:46:00	16	2657	13,15	7528	1,66	
8:46:30	16	2655	13,15	7530	1,66	
8:47:00	16	2654	13,15	7529	1,66	
8:47:30	16	2652	13,15	7530	1,66	
8:48:00	16	2651	13,15	7527	1,66	
8:48:30	16	2649	13,15	7529	1,66	
8:49:00	16	2648	13,15	7530	1,66	
8:49:30	16	2646	13,15	7529	1,67	
8:50:00	16	2645	13,15	7527	1,67	
8:50:30	16	2643	13,15	7530	1,66	
8:51:00	16	2641	13,15	7528	1,67	
8:51:30	16	2640	13,15	7530	1,67	
8:52:00	16	2638	13,15	7532	1,67	
8:52:30	16	2637	13,15	7529	1,67
