Repository: ProgWizer/parser

File: project-root/data/Data Acquisition/Data Acquisition/2019 year (140)/19-018.txt (part 1 of 4)
--Test Summary--
Full Path and File Name	
Instrument Name	7322
Instrument Type	Model 7322 Consistometer - Variable Speed
Instrument Serial Number	
Test Start Date	26.03.2019
Test Start Time	13:40:26
Test Stop Date	26.03.2019
Test Stop Time	15:13:25
Test Length	1:32:59
Final Sample Time Offset	1:32:59
Controller Schedule Name	
Sampling Period	1 second
Comments	
Information	WellID	
Information	Customer	
Information	EngName	
Information	CementClass	
Information	CementMfr	
Information	Additives	
Information	Density	
Information	BHCT	
Information	BHST	
Information	FluidLoss	
Information	JobType	
Calculated Value	Time_30Bc	0:20:41
Calculated Value	Time_70Bc	1:20:45
Calculated Value	Time_100Bc	1:32:59
Initial Temperature (°C)	27 °C
Final Temperature (°C)	22 °C
Initial Pressure (MPa)	0,6 MPa
Final Pressure (MPa)	1,2 MPa
Initial Consistency (Bc)	10 Bc
Final Consistency (Bc)	101 Bc
Initial Wall Temperature (°C)	23 °C
Final Wall Temperature (°C)	21 °C
Initial Motor Speed (RPM)	150 RPM
Final Motor Speed (RPM)	150 RPM
--Data--
Time (HH:MM:SS)	Temperature (°C)	Pressure (MPa)	Consistency (Bc)	Wall Temperature (°C)	Motor Speed (RPM)
0:00:00	27	0,6	10	23	150
0:00:01	27	0,6	10	23	150
0:00:02	27	0,6	10	23	150
0:00:03	27	0,6	10	23	150
0:00:04	27	0,6	11	23	150
0:00:05	27	0,6	11	22	150
0:00:06	27	0,6	11	23	150
0:00:07	27	0,6	11	23	150
0:00:08	27	0,6	10	23	150
0:00:09	27	0,6	10	22	150
0:00:10	27	0,6	10	23	150
0:00:11	27	0,6	10	22	150
0:00:12	27	0,6	10	22	150
0:00:13	27	0,6	10	23	150
0:00:14	27	0,6	10	22	150
0:00:15	27	0,6	10	22	150
0:00:16	27	0,6	10	22	150
0:00:17	27	0,6	10	22	150
0:00:18	27	0,6	10	23	150
0:00:19	27	0,6	10	22	150
0:00:20	27	0,6	10	22	150
0:00:21	27	0,6	10	22	150
0:00:22	27	0,6	10	22	150
0:00:23	27	0,6	10	22	150
0:00:24	27	0,6	10	22	150
0:00:25	27	0,6	11	22	150
0:00:26	27	0,6	10	22	150
0:00:27	27	0,6	10	22	150
0:00:28	27	0,6	11	22	150
0:00:29	27	0,6	11	22	150
0:00:30	27	0,6	11	22	150
0:00:31	27	0,6	11	22	150
0:00:32	27	0,6	11	22	150
0:00:33	27	0,6	11	22	150
0:00:34	27	0,6	11	22	150
0:00:35	27	0,6	11	22	150
0:00:36	27	0,6	11	22	150
0:00:37	27	0,6	11	22	150
0:00:38	27	0,6	11	22	150
0:00:39	27	0,6	11	22	150
0:00:40	27	0,6	11	22	150
0:00:41	27	0,6	11	22	150
0:00:42	27	0,6	12	22	150
0:00:43	27	0,6	11	22	150
0:00:44	27	0,6	11	22	150
0:00:45	27	0,6	11	22	150
0:00:46	27	0,6	11	22	150
0:00:47	27	0,6	11	22	150
0:00:48	27	0,6	11	22	150
0:00:49	27	0,6	11	22	150
0:00:50	27	0,6	12	22	150
0:00:51	27	0,6	12	22	150
0:00:52	27	0,6	11	22	150
0:00:53	27	0,6	11	22	150
0:00:54	27	0,6	11	22	150
0:00:55	27	0,6	11	22	150
0:00:56	27	0,6	11	22	150
0:00:57	27	0,6	11	22	150
0:00:58	27	0,6	11	22	150
0:00:59	27	0,6	11	22	150
0:01:00	27	0,6	11	22	150
0:01:01	27	0,6	11	22	150
0:01:02	27	0,6	11	22	150
0:01:03	27	0,6	11	22	150
0:01:04	27	0,6	11	22	150
0:01:05	27	0,7	11	22	150
0:01:06	27	0,7	11	22	150
0:01:07	27	0,7	11	22	150
0:01:08	27	0,7	11	22	150
0:01:09	27	0,7	11	22	150
0:01:10	27	0,7	11	22	150
0:01:11	27	0,7	11	22	150
0:01:12	27	0,7	11	22	150
0:01:13	27	0,7	11	22	150
0:01:14	27	0,7	11	22	150
0:01:15	27	0,7	11	22	150
0:01:16	27	0,7	11	22	150
0:01:17	27	0,7	11	22	150
0:01:18	27	0,7	11	22	150
0:01:19	27	0,7	11	22	150
0:01:20	27	0,6	11	22	150
0:01:21	27	0,6	11	22	150
0:01:22	27	0,6	12	22	150
0:01:23	27	0,6	12	22	150
0:01:24	27	0,6	12	22	150
0:01:25	27	0,6	12	22	150
0:01:26	27	0,6	12	22	150
0:01:27	27	0,6	12	22	150
0:01:28	27	0,6	11	22	150
0:01:29	27	0,6	11	22	150
0:01:30	27	0,6	11	22	150
0:01:31	27	0,6	12	22	150
0:01:32	27	0,6	12	22	150
0:01:33	27	0,6	12	22	150
0:01:34	27	0,6	12	22	150
0:01:35	27	0,6	12	22	150
0:01:36	27	0,6	12	22	150
0:01:37	27	0,6	11	22	150
0:01:38	27	0,6	12	22	150
0:01:39	27	0,6	12	22	150
0:01:40	27	0,7	12	22	150
0:01:41	27	0,7	12	22	150
0:01:42	27	0,7	12	22	150
0:01:43	27	0,7	12	22	150
0:01:44	27	0,7	12	22	150
0:01:45	27	0,7	12	22	150
0:01:46	27	0,7	12	22	150
0:01:47	27	0,7	12	22	150
0:01:48	27	0,7	12	22	150
0:01:49	27	0,7	12	22	150
0:01:50	26	0,7	12	22	150
0:01:51	27	0,7	12	22	150
0:01:52	26	0,7	12	22	150
0:01:53	27	0,7	12	22	150
0:01:54	27	0,7	12	22	150
0:01:55	27	0,7	12	22	150
0:01:56	26	0,7	12	22	150
0:01:57	26	0,7	12	22	150
0:01:58	26	0,7	12	22	150
0:01:59	26	0,7	12	22	150
0:02:00	26	0,7	12	22	150
0:02:01	26	0,7	12	22	150
0:02:02	26	0,7	12	22	150
0:02:03	26	0,7	12	22	150
0:02:04	26	0,7	12	22	150
0:02:05	26	0,7	12	22	150
0:02:06	26	0,7	12	22	150
0:02:07	26	0,7	12	22	150
0:02:08	26	0,7	12	22	150
0:02:09	26	0,7	12	22	150
0:02:10	26	0,7	12	22	150
0:02:11	26	0,7	12	22	150
0:02:12	26	0,7	12	22	150
0:02:13	26	0,7	12	22	150
0:02:14	26	0,7	12	22	150
0:02:15	26	0,6	12	22	150
0:02:16	26	0,7	12	22	150
0:02:17	26	0,6	12	22	150
0:02:18	26	0,6	12	22	150
0:02:19	26	0,6	12	22	150
0:02:20	26	0,6	12	22	150
0:02:21	26	0,6	12	22	150
0:02:22	26	0,6	12	22	150
0:02:23	26	0,6	15	22	150
0:02:24	26	0,6	15	22	150
0:02:25	26	0,6	15	22	150
0:02:26	26	0,6	14	22	150
0:02:27	26	0,6	14	22	150
0:02:28	26	0,6	14	22	150
0:02:29	26	0,6	14	22	150
0:02:30	26	0,6	14	22	150
0:02:31	26	0,7	14	22	150
0:02:32	26	0,8	14	22	150
0:02:33	26	0,8	14	22	150
0:02:34	26	0,8	14	22	150
0:02:35	26	0,8	14	22	150
0:02:36	26	0,8	14	22	150
0:02:37	26	0,8	14	22	150
0:02:38	26	0,8	14	22	150
0:02:39	26	0,8	14	22	150
0:02:40	26	0,8	14	22	150
0:02:41	26	0,8	14	22	150
0:02:42	26	0,8	15	22	150
0:02:43	26	0,8	15	22	150
0:02:44	26	0,8	15	22	150
0:02:45	26	0,8	15	22	150
0:02:46	26	0,8	15	22	150
0:02:47	26	0,8	15	22	150
0:02:48	26	0,8	19	22	150
0:02:49	26	0,8	24	22	150
0:02:50	26	0,8	24	22	150
0:02:51	26	0,8	25	22	150
0:02:52	26	0,8	23	22	150
0:02:53	26	0,8	23	22	150
0:02:54	26	0,8	23	22	150
0:02:55	26	0,8	19	22	150
0:02:56	26	0,8	17	22	150
0:02:57	26	0,8	17	22	150
0:02:58	26	0,8	16	22	150
0:02:59	26	0,8	16	22	150
0:03:00	26	0,8	16	22	150
0:03:01	26	0,8	16	22	150
0:03:02	26	0,8	16	22	150
0:03:03	26	0,8	16	22	150
0:03:04	26	0,8	16	22	150
0:03:05	26	0,8	16	22	150
0:03:06	26	0,8	15	22	150
0:03:07	26	0,8	16	22	150
0:03:08	26	0,8	15	22	150
0:03:09	26	0,8	15	22	150
0:03:10	26	0,8	16	22	150
0:03:11	26	0,7	15	22	150
0:03:12	26	0,7	15	22	150
0:03:13	26	0,7	15	22	150
0:03:14	26	0,7	15	22	150
0:03:15	26	0,7	15	22	150
0:03:16	26	0,7	15	22	150
0:03:17	26	0,7	15	22	150
0:03:18	26	0,7	16	22	150
0:03:19	26	0,7	16	22	150
0:03:20	26	0,7	16	22	150
0:03:21	26	0,7	16	22	150
0:03:22	26	0,7	16	22	150
0:03:23	26	0,7	16	22	150
0:03:24	26	0,7	16	22	150
0:03:25	26	0,7	16	22	150
0:03:26	26	0,7	16	22	150
0:03:27	26	0,7	16	22	150
0:03:28	26	0,7	16	22	150
0:03:29	26	0,7	16	22	150
0:03:30	26	0,7	16	22	150
0:03:31	26	0,7	16	22	150
0:03:32	26	0,7	16	22	150
0:03:33	26	0,7	16	22	150
0:03:34	26	0,7	16	22	150
0:03:35	26	0,7	16	22	150
0:03:36	26	0,7	16	22	150
0:03:37	26	0,7	16	22	150
0:03:38	26	0,7	16	22	150
0:03:39	26	0,7	16	22	150
0:03:40	26	0,7	16	22	150
0:03:41	26	0,7	16	22	150
0:03:42	26	0,8	16	22	150
0:03:43	26	0,8	16	22	150
0:03:44	26	0,8	16	22	150
0:03:45	26	0,8	16	22	150
0:03:46	26	0,8	16	22	150
0:03:47	26	0,8	16	22	150
0:03:48	26	0,8	16	22	150
0:03:49	26	0,8	16	22	150
0:03:50	26	0,8	16	22	150
0:03:51	26	0,8	16	22	150
0:03:52	26	0,8	17	22	150
0:03:53	26	0,8	18	22	150
0:03:54	26	0,8	18	22	150
0:03:55	26	0,8	18	22	150
0:03:56	26	0,8	18	22	150
0:03:57	26	0,8	17	22	150
0:03:58	26	0,8	17	22	150
0:03:59	26	0,8	17	22	150
0:04:00	26	0,8	17	22	150
0:04:01	26	0,8	17	22	150
0:04:02	26	0,8	17	22	150
0:04:03	26	0,8	17	22	150
0:04:04	26	0,8	17	22	150
0:04:05	26	0,8	17	22	150
0:04:06	26	0,8	17	22	150
0:04:07	26	0,8	17	22	150
0:04:08	26	0,8	17	22	150
0:04:09	26	0,8	17	22	150
0:04:10	26	0,8	17	22	150
0:04:11	26	0,8	17	22	150
0:04:12	26	0,8	17	22	150
0:04:13	26	0,8	17	22	150
0:04:14	26	0,8	17	22	150
0:04:15	26	0,7	17	22	150
0:04:16	26	0,7	17	22	150
0:04:17	26	0,7	17	22	150
0:04:18	26	0,7	17	22	150
0:04:19	26	0,7	17	22	150
0:04:20	26	0,7	17	22	150
0:04:21	26	0,7	17	22	150
0:04:22	26	0,7	17	22	150
0:04:23	26	0,7	17	22	150
0:04:24	26	0,7	17	22	150
0:04:25	26	0,7	17	22	150
0:04:26	26	0,7	18	22	150
0:04:27	26	0,7	18	22	150
0:04:28	26	0,7	18	22	150
0:04:29	26	0,8	18	22	150
0:04:30	26	0,8	18	22	150
0:04:31	26	0,8	18	22	150
0:04:32	26	0,8	18	22	150
0:04:33	26	0,8	18	22	150
0:04:34	26	0,8	18	22	150
0:04:35	26	0,8	18	22	150
0:04:36	26	0,8	18	22	150
0:04:37	26	0,8	18	22	150
0:04:38	26	0,8	18	22	150
0:04:39	26	0,8	18	22	150
0:04:40	26	0,8	18	22	150
0:04:41	26	0,8	18	22	150
0:04:42	26	0,8	18	22	150
0:04:43	26	0,8	18	22	150
0:04:44	26	0,8	18	22	150
0:04:45	26	0,8	18	22	150
0:04:46	26	0,8	18	22	150
0:04:47	26	0,8	18	22	150
0:04:48	26	0,8	18	22	150
0:04:49	26	0,8	18	22	150
0:04:50	26	0,8	18	22	150
0:04:51	26	0,8	18	22	150
0:04:52	26	0,8	18	22	150
0:04:53	26	0,8	18	22	150
0:04:54	26	0,8	18	22	150
0:04:55	26	0,8	18	22	150
0:04:56	26	0,8	18	22	150
0:04:57	26	0,8	18	22	150
0:04:58	26	0,7	18	22	150
0:04:59	26	0,8	18	22	150
0:05:00	26	0,8	18	22	150
0:05:01	26	0,9	18	22	150
0:05:02	26	0,9	18	22	150
0:05:03	26	0,9	18	22	150
0:05:04	26	0,9	18	22	150
0:05:05	26	0,9	18	22	150
0:05:06	26	0,9	18	22	150
0:05:07	26	0,9	18	22	150
0:05:08	26	0,9	18	22	150
0:05:09	26	0,9	18	22	150
0:05:10	26	0,9	18	22	150
0:05:11	26	0,8	18	22	150
0:05:12	26	0,8	18	22	150
0:05:13	26	0,8	18	22	150
0:05:14	26	0,8	18	22	150
0:05:15	26	0,8	18	22	150
0:05:16	26	0,8	18	22	150
0:05:17	26	0,8	18	22	150
0:05:18	26	0,8	18	22	150
0:05:19	26	0,8	18	22	150
0:05:20	26	0,8	18	22	150
0:05:21	26	0,8	18	22	150
0:05:22	26	0,8	18	22	150
0:05:23	26	0,8	18	22	150
0:05:24	26	0,8	18	22	150
0:05:25	26	0,8	18	22	150
0:05:26	26	0,8	18	22	150
0:05:27	26	0,8	18	22	150
0:05:28	26	0,8	18	22	150
0:05:29	26	0,8	18	22	150
0:05:30	26	0,8	18	22	150
0:05:31	26	0,8	18	22	150
0:05:32	26	0,8	18	22	150
0:05:33	26	0,8	18	22	150
0:05:34	26	0,8	18	22	150
0:05:35	26	0,8	18	22	150
0:05:36	26	0,8	18	22	150
0:05:37	26	0,8	18	22	150
0:05:38	26	0,8	18	22	150
0:05:39	26	0,8	18	22	150
0:05:40	26	0,8	18	22	150
0:05:41	26	0,8	18	22	150
0:05:42	26	0,8	18	22	150
0:05:43	26	0,8	18	22	150
0:05:44	26	0,8	18	22	150
0:05:45	26	0,8	18	22	150
0:05:46	26	0,8	18	22	150
0:05:47	26	0,8	18	22	150
0:05:48	26	0,8	18	22	150
0:05:49	26	0,8	18	22	150
0:05:50	26	0,9	18	22	150
0:05:51	26	0,9	18	22	150
0:05:52	26	0,9	18	22	150
0:05:53	26	0,9	19	22	150
0:05:54	26	0,9	19	22	150
0:05:55	26	0,9	19	22	150
0:05:56	26	0,9	19	22	150
0:05:57	26	0,9	19	22	150
0:05:58	26	0,9	19	22	150
0:05:59	26	0,9	19	22	150
0:06:00	26	0,9	19	22	150
0:06:01	26	0,9	19	22	150
0:06:02	26	0,9	19	22	150
0:06:03	26	0,9	19	22	150
0:06:04	26	0,9	19	22	150
0:06:05	26	0,9	19	22	150
0:06:06	26	0,9	19	22	150
0:06:07	26	0,9	19	22	150
0:06:08	26	0,9	19	22	150
0:06:09	26	0,9	19	22	150
0:06:10	26	0,9	19	22	150
0:06:11	26	0,9	19	22	150
0:06:12	26	0,9	19	22	150
0:06:13	26	0,9	19	22	150
0:06:14	26	0,9	19	22	150
0:06:15	26	0,9	19	22	150
0:06:16	26	0,9	19	22	150
0:06:17	26	0,9	19	22	150
0:06:18	26	0,9	19	22	150
0:06:19	26	0,9	19	22	150
0:06:20	26	0,9	19	22	150
0:06:21	26	0,9	19	22	150
0:06:22	26	0,9	19	22	150
0:06:23	26	0,9	19	22	150
0:06:24	26	0,9	19	22	150
0:06:25	26	0,9	19	22	150
0:06:26	26	0,9	19	22	150
0:06:27	26	0,9	19	22	150
0:06:28	26	0,9	19	22	150
0:06:29	25	0,9	19	22	150
0:06:30	26	0,9	19	22	150
0:06:31	26	0,9	19	22	150
0:06:32	25	0,9	19	22	150
0:06:33	26	0,9	19	22	150
0:06:34	25	0,9	19	22	150
0:06:35	26	0,9	19	22	150
0:06:36	25	0,8	19	22	150
0:06:37	25	0,8	19	22	150
0:06:38	25	0,8	19	22	150
0:06:39	26	0,8	19	22	150
0:06:40	26	0,8	19	22	150
0:06:41	26	0,8	19	22	150
0:06:42	25	0,8	20	22	150
0:06:43	25	0,8	20	22	150
0:06:44	25	0,8	20	22	150
0:06:45	25	0,8	20	22	150
0:06:46	25	0,8	20	22	150
0:06:47	25	0,8	20	22	150
0:06:48	25	0,8	20	22	150
0:06:49	25	0,8	20	22	150
0:06:50	25	0,8	20	22	150
0:06:51	25	1,0	20	22	150
0:06:52	25	1,0	20	22	150
0:06:53	25	1,1	20	22	150
0:06:54	25	1,1	20	22	150
0:06:55	25	1,1	20	22	150
0:06:56	25	1,1	20	22	150
0:06:57	25	1,1	20	22	150
0:06:58	25	1,1	20	22	150
0:06:59	25	1,1	20	22	150
0:07:00	25	1,1	20	22	150
0:07:01	25	1,1	20	22	150
0:07:02	25	1,1	20	22	150
0:07:03	25	1,1	20	22	150
0:07:04	25	1,1	20	22	150
0:07:05	25	1,1	20	22	150
0:07:06	25	1,1	20	22	150
0:07:07	25	1,1	20	22	150
0:07:08	25	1,1	20	22	150
0:07:09	25	1,1	20	22	150
0:07:10	25	1,1	20	22	150
0:07:11	25	1,1	20	22	150
0:07:12	25	1,1	20	22	150
0:07:13	25	1,1	20	22	150
0:07:14	25	1,1	20	22	150
0:07:15	25	1,0	20	22	150
0:07:16	25	1,0	20	22	150
0:07:17	25	1,0	20	22	150
0:07:18	25	1,0	20	22	150
0:07:19	25	1,0	20	22	150
0:07:20	25	1,0	20	22	150
0:07:21	25	1,0	20	22	150
0:07:22	25	1,0	20	22	150
0:07:23	25	1,0	20	22	150
0:07:24	25	1,0	20	22	150
0:07:25	25	1,0	20	22	150
0:07:26	25	1,0	20	22	150
0:07:27	25	1,0	20	22	150
0:07:28	25	1,0	20	22	150
0:07:29	25	1,0	20	22	150
0:07:30	25	1,0	20	22	150
0:07:31	25	1,0	20	22	150
0:07:32	25	1,0	20	22	150
0:07:33	25	1,0	20	22	150
0:07:34	25	1,0	20	22	150
0:07:35	25	1,0	20	22	150
0:07:36	25	1,0	20	22	150
0:07:37	25	1,0	20	22	150
0:07:38	25	1,0	20	22	150
0:07:39	25	1,0	20	22	150
0:07:40	25	1,0	20	22	150
0:07:41	25	1,0	20	22	150
0:07:42	25	1,0	20	22	150
0:07:43	25	1,0	20	22	150
0:07:44	25	1,0	20	22	150
0:07:45	25	1,0	20	22	150
0:07:46	25	1,0	20	22	150
0:07:47	25	1,0	20	22	150
0:07:48	25	1,0	20	22	150
0:07:49	25	1,0	20	22	150
0:07:50	25	1,0	20	22	150
0:07:51	25	1,0	20	22	150
0:07:52	25	1,0	21	22	150
0:07:53	25	1,0	20	22	150
0:07:54	25	1,0	21	22	150
0:07:55	25	1,0	21	22	150
0:07:56	25	1,0	21	22	150
0:07:57	25	1,0	21	22	150
0:07:58	25	1,0	21	22	150
0:07:59	25	1,0	21	22	150
0:08:00	25	1,0	21	22	150
0:08:01	25	1,0	21	22	150
0:08:02	25	1,0	21	22	150
0:08:03	25	1,0	21	22	150
0:08:04	25	1,0	21	22	150
0:08:05	25	1,0	21	22	150
0:08:06	25	1,0	21	22	150
0:08:07	25	1,0	21	22	150
0:08:08	25	1,0	21	22	150
0:08:09	25	1,0	21	22	150
0:08:10	25	0,9	21	22	150
0:08:11	25	0,9	21	22	150
0:08:12	25	0,9	22	22	150
0:08:13	25	0,9	22	22	150
0:08:14	25	0,9	22	22	150
0:08:15	25	0,9	22	22	150
0:08:16	25	0,9	22	22	150
0:08:17	25	0,9	22	22	150
0:08:18	25	0,9	22	22	150
0:08:19	25	0,9	22	22	150
0:08:20	25	0,9	22	22	150
0:08:21	25	0,9	22	22	150
0:08:22	25	0,9	22	22	150
0:08:23	25	0,9	22	22	150
0:08:24	25	0,9	22	22	150
0:08:25	25	0,9	28	22	150
0:08:26	25	0,9	25	22	150
0:08:27	25	0,9	24	22	150
0:08:28	25	0,9	23	22	150
0:08:29	25	0,9	23	22	150
0:08:30	25	0,9	23	22	150
0:08:31	25	0,9	23	22	150
0:08:32	25	0,9	23	22	150
0:08:33	25	0,9	23	22	150
0:08:34	25	0,9	23	22	150
0:08:35	25	0,9	23	22	150
0:08:36	25	0,9	23	22	150
0:08:37	25	0,9	23	22	150
0:08:38	25	0,9	23	22	150
0:08:39	25	0,9	23	22	150
0:08:40	25	0,9	23	22	150
0:08:41	25	0,9	23	22	150
0:08:42	25	1,0	23	22	150
0:08:43	25	1,0	23	22	150
0:08:44	25	1,0	23	22	150
0:08:45	25	1,0	23	22	150
0:08:46	25	1,0	23	22	150
0:08:47	25	1,0	23	22	150
0:08:48	25	1,0	23	22	150
0:08:49	25	1,0	23	22	150
0:08:50	25	1,0	23	22	150
0:08:51	25	1,0	23	22	150
0:08:52	25	1,0	23	22	150
0:08:53	25	0,9	23	22	150
0:08:54	25	0,9	23	22	150
0:08:55	25	0,9	23	22	150
0:08:56	25	0,9	23	22	150
0:08:57	25	0,9	23	22	150
0:08:58	25	0,9	23	22	150
0:08:59	25	0,9	23	22	150
0:09:00	25	0,9	23	22	150
0:09:01	25	0,9	23	22	150
0:09:02	25	0,9	23	22	150
0:09:03	25	0,9	23	22	150
0:09:04	25	0,9	23	22	150
0:09:05	25	0,9	23	22	150
0:09:06	25	0,9	23	22	150
0:09:07	25	0,9	23	22	150
0:09:08	25	0,9	23	22	150
0:09:09	25	1,0	23	22	150
0:09:10	25	1,1	24	22	150
0:09:11	25	1,1	24	22	150
0:09:12	25	1,1	24	22	150
0:09:13	25	1,1	25	22	150
0:09:14	25	1,1	25	22	150
0:09:15	25	1,1	25	22	150
0:09:16	25	1,1	25	22	150
0:09:17	25	1,1	25	22	150
0:09:18	25	1,1	24	22	150
0:09:19	25	1,1	24	22	150
0:09:20	25	1,1	24	22	150
0:09:21	25	1,1	24	22	150
0:09:22	25	1,1	24	22	150
0:09:23	25	1,1	24	22	150
0:09:24	25	1,1	24	22	150
0:09:25	25	1,1	24	22	150
0:09:26	25	1,1	24	22	150
0:09:27	25	1,1	24	22	150
0:09:28	25	1,1	24	22	150
0:09:29	25	1,1	24	22	150
0:09:30	25	1,1	24	22	150
0:09:31	25	1,1	24	22	150
0:09:32	25	1,1	24	22	150
0:09:33	25	1,1	24	22	150
0:09:34	25	1,1	24	22	150
0:09:35	25	1,1	24	22	150
0:09:36	25	1,1	24	22	150
0:09:37	25	1,1	24	22	150
0:09:38	25	1,1	24	22	150
0:09:39	25	1,1	24	22	150
0:09:40	25	1,1	24	22	150
0:09:41	25	1,1	24	22	150
0:09:42	25	1,1	24	22	150
0:09:43	25	1,1	24	22	150
0:09:44	25	1,1	24	22	150
0:09:45	25	1,1	24	22	150
0:09:46	25	1,1	24	22	150
0:09:47	25	1,1	24	22	150
0:09:48	25	1,0	24	22	150
0:09:49	25	1,0	24	22	150
0:09:50	25	1,0	24	22	150
0:09:51	25	1,0	24	22	150
0:09:52	25	1,0	24	22	150
0:09:53	25	1,0	24	22	150
0:09:54	25	1,0	24	22	150
0:09:55	25	1,0	24	22	150
0:09:56	25	1,0	24	22	150
0:09:57	25	1,0	24	22	150
0:09:58	25	1,0	24	22	150
0:09:59	25	1,0	24	22	150
0:10:00	25	1,0	24	22	150
0:10:01	25	1,0	24	22	150
0:10:02	25	1,0	24	22	150
0:10:03	25	1,0	24	22	150
0:10:04	25	1,0	24	22	150
0:10:05	25	1,0	24	22	150
0:10:06	25	1,0	24	22	150
0:10:07	25	1,0	24	22	150
0:10:08	25	1,0	24	22	150
0:10:09	25	1,0	24	22	150
0:10:10	25	1,0	24	22	150
0:10:11	25	1,0	24	22	150
0:10:12	25	1,0	24	22	150
0:10:13	25	1,0	24	22	150
0:10:14	25	1,0	24	22	150
0:10:15	25	1,0	24	22	150
0:10:16	25	1,0	24	22	150
0:10:17	25	1,0	24	22	150
0:10:18	25	1,0	24	22	150
0:10:19	25	1,0	24	22	150
0:10:20	25	1,0	24	22	150
0:10:21	25	1,0	24	22	150
0:10:22	25	1,0	24	22	150
0:10:23	25	1,0	24	22	150
0:10:24	25	1,0	24	22	150
0:10:25	25	1,0	24	22	150
0:10:26	25	1,0	24	22	150
0:10:27	25	1,0	24	22	150
0:10:28	25	1,0	24	22	150
0:10:29	25	1,0	24	22	150
0:10:30	25	1,0	24	22	150
0:10:31	25	1,0	24	22	150
0:10:32	25	1,0	24	22	150
0:10:33	25	1,0	24	22	150
0:10:34	25	1,0	24	22	150
0:10:35	25	1,0	24	22	150
0:10:36	25	1,0	24	22	150
0:10:37	25	1,0	24	22	150
0:10:38	25	1,0	24	22	150
0:10:39	25	1,0	24	22	150
0:10:40	25	1,0	24	22	150
0:10:41	25	1,0	24	22	150
0:10:42	25	1,0	24	22	150
0:10:43	25	1,0	24	22	150
0:10:44	25	1,1	24	22	150
0:10:45	25	1,1	24	22	150
0:10:46	25	1,1	24	22	150
0:10:47	25	1,1	24	22	150
0:10:48	25	1,1	24	22	150
0:10:49	25	1,1	24	22	150
0:10:50	25	1,1	24	22	150
0:10:51	25	1,1	24	22	150
0:10:52	25	1,1	24	22	150
0:10:53	25	1,1	24	22	150
0:10:54	25	1,1	24	22	150
0:10:55	25	1,1	24	22	150
0:10:56	25	1,1	24	22	150
0:10:57	25	1,1	24	22	150
0:10:58	25	1,1	24	22	150
0:10:59	25	1,1	24	22	150
0:11:00	25	1,1	24	22	150
0:11:01	25	1,1	24	22	150
0:11:02	25	1,1	24	22	150
0:11:03	25	1,1	24	22	150
0:11:04	25	1,1	24	22	150
0:11:05	25	1,1	24	22	150
0:11:06	25	1,1	24	22	150
0:11:07	25	1,1	24	22	150
0:11:08	25	1,1	24	22	150
0:11:09	25	1,1	24	22	150
0:11:10	25	1,1	24	22	150
0:11:11	25	1,1	24	22	150
0:11:12	25	1,1	24	22	150
0:11:13	25	1,1	24	22	150
0:11:14	25	1,1	24	22	150
0:11:15	25	1,1	24	22	150
0:11:16	25	1,1	24	22	150
0:11:17	25	1,1	24	22	150
0:11:18	25	1,1	24	22	150
0:11:19	25	1,1	24	22	150
0:11:20	25	1,1	24	22	150
0:11:21	25	1,1	24	22	150
0:11:22	25	1,1	24	22	150
0:11:23	25	1,1	24	22	150
0:11:24	25	1,1	24	22	150
0:11:25	25	1,1	25	22	150
0:11:26	25	1,1	24	22	150
0:11:27	25	1,1	24	22	150
0:11:28	25	1,1	25	22	150
0:11:29	25	1,1	25	22	150
0:11:30	25	1,1	25	22	150
0:11:31	25	1,1	25	22	150
0:11:32	25	1,1	25	22	150
0:11:33	25	1,1	25	22	150
0:11:34	25	1,1	25	22	150
0:11:35	25	1,1	25	22	150
0:11:36	25	1,1	25	22	150
0:11:37	25	1,1	25	22	150
0:11:38	25	1,1	25	22	150
0:11:39	25	1,0	25	22	150
0:11:40	25	1,0	25	22	150
0:11:41	25	1,0	25	22	150
0:11:42	25	1,0	25	22	150
0:11:43	25	1,0	25	22	150
0:11:44	25	1,0	25	22	150
0:11:45	25	1,0	25	22	150
0:11:46	25	1,0	25	22	150
0:11:47	25	1,0	25	22	150
0:11:48	25	1,0	25	22	150
0:11:49	25	1,0	25	22	150
0:11:50	25	1,0	25	22	150
0:11:51	25	1,0	25	22	150
0:11:52	25	1,0	25	22	150
0:11:53	25	1,0	25	22	150
0:11:54	25	1,0	25	22	150
0:11:55	25	1,0	25	22	150
0:11:56	25	1,0	25	22	150
0:11:57	25	1,0	25	22	150
0:11:58	25	1,0	25	22	150
0:11:59	25	1,0	25	22	150
0:12:00	25	1,0	25	22	150
0:12:01	25	1,0	25	22	150
0:12:02	25	1,0	25	22	150
0:12:03	25	1,0	25	22	150
0:12:04	25	1,0	25	22	150
0:12:05	25	1,0	25	22	150
0:12:06	25	1,0	25	22	150
0:12:07	25	1,0	25	22	150
0:12:08	24	1,0	25	22	150
0:12:09	24	1,0	25	22	150
0:12:10	24	1,0	25	22	150
0:12:11	24	1,0	25	22	150
0:12:12	24	1,0	25	22	150
0:12:13	24	1,0	25	22	150
0:12:14	24	1,0	25	22	150
0:12:15	24	1,0	25	22	150
0:12:16	24	1,0	25	22	150
0:12:17	24	1,0	25	22	150
0:12:18	24	1,0	25	22	150
0:12:19	24	1,0	25	22	150
0:12:20	24	1,0	25	22	150
0:12:21	24	1,0	25	22	150
0:12:22	24	1,0	25	22	150
0:12:23	24	1,0	25	22	150
0:12:24	24	1,0	25	22	150
0:12:25	24	1,0	25	22	150
0:12:26	24	1,0	25	22	150
0:12:27	24	1,0	25	22	150
0:12:28	24	1,0	25	22	150
0:12:29	24	1,0	25	22	150
0:12:30	24	1,0	25	22	150
0:12:31	24	1,0	25	22	150
0:12:32	24	1,0	25	22	150
0:12:33	24	1,0	25	22	150
0:12:34	24	1,0	25	22	150
0:12:35	24	1,0	25	22	150
0:12:36	24	1,0	25	22	150
0:12:37	24	1,0	25	22	150
0:12:38	24	1,0	25	22	150
0:12:39	24	1,0	25	22	150
0:12:40	24	1,0	25	22	150
0:12:41	24	1,0	25	22	150
0:12:42	24	1,0	25	22	150
0:12:43	24	1,1	25	22	150
0:12:44	24	1,1	25	22	150
0:12:45	24	1,1	25	22	150
0:12:46	24	1,1	26	22	150
0:12:47	24	1,1	26	22	150
0:12:48	24	1,1	26	22	150
0:12:49	24	1,1	26	22	150
0:12:50	24	1,1	26	22	150
0:12:51	24	1,1	26	22	150
0:12:52	24	1,1	26	22	150
0:12:53	24	1,1	26	22	150
0:12:54	24	1,1	25	22	150
0:12:55	24	1,0	25	22	150
0:12:56	24	1,0	26	22	150
0:12:57	24	1,0	26	22	150
0:12:58	24	1,0	26	22	150
0:12:59	24	1,0	26	22	150
0:13:00	24	1,0	26	22	150
0:13:01	24	1,0	26	22	150
0:13:02	24	1,0	26	22	150
0:13:03	24	1,0	26	22	150
0:13:04	24	1,0	26	22	150
0:13:05	24	1,0	26	22	150
0:13:06	24	1,0	26	22	150
0:13:07	24	1,0	26	22	150
0:13:08	24	1,0	26	22	150
0:13:09	24	1,0	26	22	150
0:13:10	24	1,0	26	22	150
0:13:11	24	1,0	26	22	150
0:13:12	24	1,0	26	22	150
0:13:13	24	1,0	26	22	150
0:13:14	24	1,0	26	22	150
0:13:15	24	1,0	26	22	150
0:13:16	24	1,0	26	22	150
0:13:17	24	1,0	26	22	150
0:13:18	24	1,0	26	22	150
0:13:19	24	1,0	26	22	150
0:13:20	24	1,0	26	22	150
0:13:21	24	1,0	26	22	150
0:13:22	24	1,0	26	22	150
0:13:23	24	1,0	26	22	150
0:13:24	24	1,0	26	22	150
0:13:25	24	1,0	26	22	150
0:13:26	24	1,0	26	22	150
0:13:27	24	1,0	26	22	150
0:13:28	24	1,0	26	22	150
0:13:29	24	1,0	26	22	150
0:13:30	24	1,0	26	21	150
0:13:31	24	1,0	26	22	150
0:13:32	24	1,0	26	22	150
0:13:33	24	1,0	26	22	150
0:13:34	24	1,0	26	22	150
0:13:35	24	1,0	26	22	150
0:13:36	24	1,0	26	22	150
0:13:37	24	1,0	26	22	150
0:13:38	24	1,0	26	22	150
0:13:39	24	1,0	26	22	150
0:13:40	24	1,0	26	22	150
0:13:41	24	1,0	26	22	150
0:13:42	24	1,0	26	21	150
0:13:43	24	1,0	26	22	150
0:13:44	24	1,0	26	22	150
0:13:45	24	1,0	26	22	150
0:13:46	24	1,0	26	22	150
0:13:47	24	1,0	26	22	150
0:13:48	24	1,0	26	22	150
0:13:49	24	1,0	26	22	150
0:13:50	24	1,0	26	22	150
0:13:51	24	1,0	26	22	150
0:13:52	24	1,0	26	21	150
0:13:53	24	1,0	26	22	150
0:13:54	24	1,0	26	22	150
0:13:55	24	1,0	26	22	150
0:13:56	24	1,0	26	22	150
0:13:57	24	1,0	26	22	150
0:13:58	24	1,0	26	22	150
0:13:59	24	1,0	26	22	150
0:14:00	24	1,1	26	22	150
0:14:01	24	1,2	26	22	150
0:14:02	24	1,2	26	22	150
0:14:03	24	1,2	26	22	150
0:14:04	24	1,2	26	22	150
0:14:05	24	1,2	26	22	150
0:14:06	24	1,2	26	22	150
0:14:07	24	1,2	26	22	150
0:14:08	24	1,2	26	22	150
0:14:09	24	1,2	26	22	150
0:14:10	24	1,2	26	22	150
0:14:11	24	1,2	26	22	150
0:14:12	24	1,2	26	22	150
0:14:13	24	1,2	26	22	150
0:14:14	24	1,2	26	22	150
0:14:15	24	1,2	26	22	150
0:14:16	24	1,2	26	22	150
0:14:17	24	1,2	26	22	150
0:14:18	24	1,2	26	22	150
0:14:19	24	1,1	26	22	150
0:14:20	24	1,1	26	22	150
0:14:21	24	1,1	26	22	150
0:14:22	24	1,1	26	22	150
0:14:23	24	1,1	26	22	150
0:14:24	24	1,1	26	22	150
0:14:25	24	1,1	26	22	150
0:14:26	24	1,1	26	22	150
0:14:27	24	1,1	26	22	150
0:14:28	24	1,1	26	22	150
0:14:29	24	1,1	26	21	150
0:14:30	24	1,1	26	22	150
0:14:31	24	1,1	26	21	150
0:14:32	24	1,1	26	22	150
0:14:33	24	1,1	26	22	150
0:14:34	24	1,1	26	21	150
0:14:35	24	1,1	26	22	150
0:14:36	24	1,1	26	21	150
0:14:37	24	1,1	26	22	150
0:14:38	24	1,1	26	22	150
0:14:39	24	1,1	26	22	150
0:14:40	24	1,1	26	21	150
0:14:41	24	1,1	26	22	150
0:14:42	24	1,1	26	22	150
0:14:43	24	1,1	26	22	150
0:14:44	24	1,1	26	22	150
0:14:45	24	1,1	26	22	150
0:14:46	24	1,1	26	22	150
0:14:47	24	1,1	26	22	150
0:14:48	24	1,1	26	22	150
0:14:49	24	1,1	26	22	150
0:14:50	24	1,1	26	22	150
0:14:51	24	1,1	26	22	150
0:14:52	24	1,1	26	22	150
0:14:53	24	1,1	26	22	150
0:14:54	24	1,1	26	22	150
0:14:55	24	1,1	26	22	150
0:14:56	24	1,1	26	22	150
0:14:57	24	1,1	26	22	150
0:14:58	24	1,1	26	22	150
0:14:59	24	1,1	26	22	150
0:15:00	24	1,1	26	22	150
0:15:01	24	1,1	26	22	150
0:15:02	24	1,1	26	21	150
0:15:03	24	1,1	26	22	150
0:15:04	24	1,1	26	22	150
0:15:05	24	1,1	26	21	150
0:15:06	24	1,1	26	22	150
0:15:07	24	1,1	26	21	150
0:15:08	24	1,1	26	22	150
0:15:09	24	1,1	26	22	150
0:15:10	24	1,1	26	22	150
0:15:11	24	1,1	26	22	150
0:15:12	24	1,1	26	22	150
0:15:13	24	1,1	26	22	150
0:15:14	24	1,1	26	22	150
0:15:15	24	1,1	26	21	150
0:15:16	24	1,1	26	22	150
0:15:17	24	1,1	26	22	150
0:15:18	24	1,1	26	21	150
0:15:19	24	1,1	26	22	150
0:15:20	24	1,1	26	22	150
0:15:21	24	1,1	26	22	150
0:15:22	24	1,1	26	21	150
0:15:23	24	1,1	26	22	150
0:15:24	24	1,1	26	22	150
0:15:25	24	1,1	26	22	150
0:15:26	24	1,1	26	21	150
0:15:27	24	1,1	26	22	150
0:15:28	24	1,1	26	22	150
0:15:29	24	1,1	26	22	150
0:15:30	24	1,1	26	22	150
0:15:31	24	1,1	26	21	150
0:15:32	24	1,1	26	21	150
0:15:33	24	1,1	26	22	150
0:15:34	24	1,1	26	22	150
0:15:35	24	1,1	26	21	150
0:15:36	24	1,1	27	22	150
0:15:37	24	1,0	27	22	150
0:15:38	24	1,0	27	22	150
0:15:39	24	1,0	27	22	150
0:15:40	24	1,0	27	22	150
0:15:41	24	1,0	27	22	150
0:15:42	24	1,0	27	21	150
0:15:43	24	1,0	27	22	150
0:15:44	24	1,0	27	22	150
0:15:45	24	1,0	27	22	150
0:15:46	24	1,0	27	22	150
0:15:47	24	1,0	27	22	150
0:15:48	24	1,0	27	21	150
0:15:49	24	1,0	27	22	150
0:15:50	24	1,0	27	21	150
0:15:51	24	1,0	27	21	150
0:15:52	24	1,0	27	22	150
0:15:53	24	1,0	27	22	150
0:15:54	24	1,0	27	21	150
0:15:55	24	1,0	27	21	150
0:15:56	24	1,0	27	22	150
0:15:57	24	1,0	27	21	150
0:15:58	24	1,0	27	22	150
0:15:59	24	1,0	27	22	150
0:16:00	24	1,0	27	22	150
0:16:01	24	1,0	27	22	150
0:16:02	24	1,0	27	22	150
0:16:03	24	1,0	27	22	150
0:16:04	24	1,0	27	22	150
0:16:05	24	1,0	27	22	150
0:16:06	24	1,0	27	22	150
0:16:07	24	1,0	27	22	150
0:16:08	24	1,0	27	22	150
0:16:09	24	1,0	27	21	150
0:16:10	24	1,0	27	22	150
0:16:11	24	1,0	27	22	150
0:16:12	24	1,0	27	21	150
0:16:13	24	1,0	27	21	150
0:16:14	24	1,0	27	22	150
0:16:15	24	1,0	27	22	150
0:16:16	24	1,0	27	21	150
0:16:17	24	1,0	27	21	150
0:16:18	24	1,0	27	22	150
0:16:19	24	1,0	27	22	150
0:16:20	24	1,0	27	22	150
0:16:21	24	1,0	27	21	150
0:16:22	24	1,0	27	22	150
0:16:23	24	1,0	27	21	150
0:16:24	24	1,0	27	21	150
0:16:25	24	1,0	27	21	150
0:16:26	24	1,0	27	21	150
0:16:27	24	1,0	27	22	150
0:16:28	24	1,0	27	22	150
0:16:29	24	1,0	27	22	150
0:16:30	24	1,0	27	21	150
0:16:31	24	1,0	27	21	150
0:16:32	24	1,0	27	22	150
0:16:33	24	1,0	27	22	150
0:16:34	24	1,0	27	22	150
0:16:35	24	1,0	27	21	150
0:16:36	24	1,0	27	21	150
0:16:37	24	1,0	27	21	150
0:16:38	24	1,0	27	21	150
0:16:39	24	1,0	27	22	150
0:16:40	24	1,0	27	22	150
0:16:41	24	1,0	28	22	150
0:16:42	24	1,0	28	22	150
0:16:43	24	1,0	27	21	150
0:16:44	24	1,0	27	22	150
0:16:45	24	1,0	27	21	150
0:16:46	24	1,0	27	21	150
0:16:47	24	1,0	27	22	150
0:16:48	24	1,0	27	22	150
0:16:49	24	1,0	27	22	150
0:16:50	24	1,0	27	21	150
0:16:51	24	1,0	27	22	150
0:16:52	24	1,0	27	21	150
0:16:53	24	1,0	28	22	150
0:16:54	24	1,0	28	21	150
0:16:55	24	1,0	28	22	150
0:16:56	24	1,0	28	21	150
0:16:57	24	1,0	28	21	150
0:16:58	24	1,0	28	22	150
0:16:59	24	1,0	28	22	150
0:17:00	24	1,0	28	22	150
0:17:01	24	1,0	28	21	150
0:17:02	24	1,0	28	21	150
0:17:03	24	1,0	28	21	150
0:17:04	24	1,0	28	21	150
0:17:05	24	1,0	28	21	150
0:17:06	24	1,0	28	21	150
0:17:07	24	1,0	28	22	150
0:17:08	24	1,0	28	22	150
0:17:09	24	1,0	28	22	150
0:17:10	24	1,0	28	22	150
0:17:11	24	1,0	28	22	150
0:17:12	24	1,0	28	21	150
0:17:13	24	1,0	28	22	150
0:17:14	24	1,0	28	21	150
0:17:15	24	1,0	28	22	150
0:17:16	24	1,0	28	21	150
0:17:17	24	1,0	28	22	150
0:17:18	24	1,0	28	21	150
0:17:19	24	1,0	28	22	150
0:17:20	24	1,0	28	21	150
0:17:21	24	1,0	28	21	150
0:17:22	24	1,0	28	21	150
0:17:23	24	1,0	28	21	150
0:17:24	24	1,0	28	21	150
0:17:25	24	1,0	28	22	150
0:17:26	24	1,0	28	21	150
0:17:27	24	1,0	28	21	150
0:17:28	24	1,0	28	21	150
0:17:29	24	1,0	28	22	150
0:17:30	24	1,0	28	21	150
0:17:31	24	1,0	28	21	150
0:17:32	24	1,0	28	21	150
0:17:33	24	1,0	28	21	150
0:17:34	24	1,0	28	21	150
0:17:35	24	1,0	28	21	150
0:17:36	24	1,0	28	21	150
0:17:37	24	1,0	28	22	150
0:17:38	24	1,0	28	22	150
0:17:39	24	1,0	28	21	150
0:17:40	24	1,0	28	21	150
0:17:41	24	1,0	28	21	150
0:17:42	24	1,0	28	21	150
0:17:43	24	1,0	28	21	150
0:17:44	24	1,0	28	21	150
0:17:45	24	1,0	28	21	150
0:17:46	24	1,0	28	21	150
0:17:47	24	1,0	28	21	150
0:17:48	24	1,0	28	22	150
0:17:49	24	1,0	28	21	150
0:17:50	24	1,0	28	21	150
0:17:51	24	1,0	28	21	150
0:17:52	24	1,0	28	21	150
0:17:53	24	1,0	28	21	150
0:17:54	24	1,0	28	21	150
0:17:55	24	1,0	28	21	150
0:17:56	24	1,0	28	21	150
0:17:57	24	1,0	28	21	150
0:17:58	24	1,0	28	21	150
0:17:59	24	1,0	28	21	150
0:18:00	24	1,0	28	21	150
0:18:01	24	1,1	28	21	150
0:18:02	24	1,2	28	21	150
0:18:03	24	1,2	28	22	150
0:18:04	24	1,3	28	21	150
0:18:05	24	1,3	28	21	150
0:18:06	24	1,3	28	21	150
0:18:07	24	1,3	28	21	150
0:18:08	24	1,3	28	22	150
0:18:09	24	1,3	28	21	150
0:18:10	24	1,3	28	22	150
0:18:11	24	1,2	28	21	150
0:18:12	24	1,2	28	21	150
0:18:13	24	1,2	28	21	150
0:18:14	24	1,2	28	21	150
0:18:15	24	1,2	28	21	150
0:18:16	24	1,2	28	22	150
0:18:17	24	1,2	28	21	150
0:18:18	24	1,2	28	22	150
0:18:19	24	1,2	28	21	150
0:18:20	24	1,2	28	21	150
0:18:21	24	1,2	28	22	150
0:18:22	24	1,2	28	21	150
0:18:23	24	1,2	28	22	150
0:18:24	24	1,2	28	21	150
0:18:25	24	1,2	28	21	150
0:18:26	24	1,2	28	21	150
0:18:27	24	1,2	28	21	150
0:18:28	24	1,2	28	21	150
0:18:29	24	1,2	28	21	150
0:18:30	24	1,2	28	21	150
0:18:31	24	1,2	28	21	150
0:18:32	24	1,2	28	21	150
0:18:33	24	1,2	28	21	150
0:18:34	24	1,2	28	21	150
0:18:35	24	1,2	28	21	150
0:18:36	24	1,2	28	21	150
0:18:37	24	1,2	28	21	150
0:18:38	24	1,2	28	22	150
0:18:39	24	1,2	28	22	150
0:18:40	24	1,2	28	21	150
0:18:41	24	1,2	28	21	150
0:18:42	24	1,2	28	21	150
0:18:43	24	1,2	28	21	150
0:18:44	24	1,2	28	21	150
0:18:45	24	1,2	28	21	150
0:18:46	24	1,2	28	21	150
0:18:47	24	1,2	28	21	150
0:18:48	24	1,2	28	21	150
0:18:49	24	1,2	28	21	150
0:18:50	24	1,2	28	21	150
0:18:51	24	1,2	28	21	150
0:18:52	24	1,2	28	21	150
0:18:53	24	1,2	28	21	150
0:18:54	24	1,2	28	21	150
0:18:55	24	1,2	28	21	150
0:18:56	24	1,2	28	22	150
0:18:57	24	1,2	28	21	150
0:18:58	24	1,2	28	21	150
0:18:59	24	1,2	28	21	150
0:19:00	24	1,2	28	21	150
0:19:01	24	1,2	28	21	150
0:19:02	24	1,2	28	21	150
0:19:03	24	1,2	28	22	150
0:19:04	24	1,2	28	21	150
0:19:05	24	1,2	28	21	150
0:19:06	24	1,2	28	21	150
0:19:07	24	1,2	28	21	150
0:19:08	24	1,2	28	21	150
0:19:09	24	1,2	28	21	150
0:19:10	24	1,2	28	21	150
0:19:11	24	1,2	28	21	150
0:19:12	24	1,2	28	21	150
0:19:13	24	1,2	28	21	150
0:19:14	24	1,2	28	21	150
0:19:15	24	1,2	28	21	150
0:19:16	24	1,2	28	21	150
0:19:17	24	1,2	28	21	150
0:19:18	24	1,2	28	21	150
0:19:19	24	1,2	28	21	150
0:19:20	24	1,2	28	21	150
0:19:21	24	1,2	28	21	150
0:19:22	24	1,2	28	21	150
0:19:23	24	1,2	28	21	150
0:19:24	24	1,2	28	21	150
0:19:25	24	1,2	28	21	150
0:19:26	24	1,2	28	21	150
0:19:27	24	1,1	28	21	150
0:19:28	24	1,1	28	21	150
0:19:29	24	1,1	28	21	150
0:19:30	24	1,1	28	21	150
0:19:31	24	1,1	28	21	150
0:19:32	24	1,1	28	21	150
0:19:33	23	1,1	28	22	150
0:19:34	24	1,1	28	21	150
0:19:35	23	1,1	28	21	150
0:19:36	23	1,1	28	21	150
0:19:37	23	1,1	28	21	150
0:19:38	23	1,1	28	21	150
0:19:39	24	1,1	28	21	150
0:19:40	24	1,1	28	21	150
0:19:41	23	1,1	28	21	150
0:19:42	23	1,1	28	21	150
0:19:43	23	1,1	28	21	150
0:19:44	24	1,1	28	21	150
0:19:45	24	1,1	28	21	150
0:19:46	23	1,1	28	21	150
0:19:47	23	1,1	28	21	150
0:19:48	23	1,1	28	21	150
0:19:49	23	1,1	28	21	150
0:19:50	23	1,1	29	21	150
0:19:51	23	1,1	29	21	150
0:19:52	23	1,1	29	21	150
0:19:53	23	1,1	29	21	150
0:19:54	23	1,1	29	21	150
0:19:55	23	1,1	29	21	150
0:19:56	23	1,1	29	21	150
0:19:57	23	1,1	29	21	150
0:19:58	23	1,1	29	21	150
0:19:59	23	1,1	29	21	150
0:20:00	23	1,1	29	21	150
0:20:01	23	1,1	29	21	150
0:20:02	23	1,1	29	21	150
0:20:03	23	1,1	29	21	150
0:20:04	23	1,1	29	21	150
0:20:05	23	1,1	29	21	150
0:20:06	23	1,1	29	21	150
0:20:07	23	1,1	29	21	150
0:20:08	23	1,1	29	21	150
0:20:09	23	1,1	29	21	150
0:20:10	23	1,1	29	21	150
0:20:11	23	1,1	29	21	150
0:20:12	23	1,1	29	21	150
0:20:13	23	1,1	29	21	150
0:20:14	23	1,1	29	21	150
0:20:15	23	1,1	29	21	150
0:20:16	23	1,1	29	21	150
0:20:17	23	1,1	29	21	150
0:20:18	23	1,1	29	21	150
0:20:19	23	1,1	29	21	150
0:20:20	23	1,1	29	21	150
0:20:21	23	1,1	29	21	150
0:20:22	23	1,1	29	21	150
0:20:23	23	1,1	29	21	150
0:20:24	23	1,1	29	21	150
0:20:25	23	1,1	29	21	150
0:20:26	23	1,1	29	21	150
0:20:27	23	1,1	29	21	150
0:20:28	23	1,1	29	21	150
0:20:29	23	1,1	30	21	150
0:20:30	23	1,1	30	21	150
0:20:31	23	1,1	30	21	150
0:20:32	23	1,1	30	21	150
0:20:33	23	1,1	30	21	150
0:20:34	23	1,1	30	21	150
0:20:35	23	1,1	30	21	150
0:20:36	23	1,1	30	21	150
0:20:37	23	1,1	30	21	150
0:20:38	23	1,1	30	21	150
0:20:39	23	1,1	30	21	150
0:20:40	23	1,1	30	21	150
0:20:41	23	1,1	30	21	150
0:20:42	23	1,1	30	21	150
0:20:43	23	1,1	30	21	150
0:20:44	23	1,1	30	21	150
0:20:45	23	1,1	30	21	150
0:20:46	23	1,1	30	21	150
0:20:47	23	1,1	30	21	150
0:20:48	23	1,1	30	21	150
0:20:49	23	1,1	30	21	150
0:20:50	23	1,1	30	21	150
0:20:51	23	1,1	30	21	150
0:20:52	23	1,1	31	21	150
0:20:53	23	1,1	31	21	150
0:20:54	23	1,1	31	21	150
0:20:55	23	1,1	31	21	150
0:20:56	23	1,1	31	21	150
0:20:57	23	1,1	31	21	150
0:20:58	23	1,1	31	21	150
0:20:59	23	1,1	31	21	150
0:21:00	23	1,1	31	21	150
0:21:01	23	1,1	31	21	150
0:21:02	23	1,1	31	21	150
0:21:03	23	1,1	31	21	150
0:21:04	23	1,0	31	21	150
0:21:05	23	1,0	31	21	150
0:21:06	23	1,0	31	21	150
0:21:07	23	1,0	31	21	150
0:21:08	23	1,0	31	21	150
0:21:09	23	1,0	31	21	150
0:21:10	23	1,0	31	21	150
0:21:11	23	1,0	31	21	150
0:21:12	23	1,0	31	21	150
0:21:13	23	1,0	31	21	150
0:21:14	23	1,0	31	21	150
0:21:15	23	1,0	31	21	150
0:21:16	23	1,0	31	21	150
0:21:17	23	1,0	31	21	150
0:21:18	23	1,0	31	21	150
0:21:19	23	1,0	31	21	150
0:21:20	23	1,0	31	21	150
0:21:21	23	1,0	31	21	150
0:21:22	23	1,0	31	21	150
0:21:23	23	1,0	31	21	150
0:21:24	23	1,0	31	21	150
0:21:25	23	1,0	31	21	150
0:21:26	23	1,0	31	21	150
0:21:27	23	1,0	31	21	150
0:21:28	23	1,0	31	21	150
0:21:29	23	1,0	31	21	150
0:21:30	23	1,0	31	21	150
0:21:31	23	1,0	31	21	150
0:21:32	23	1,0	31	21	150
0:21:33	23	1,0	31	21	150
0:21:34	23	1,0	31	21	150
0:21:35	23	1,0	31	21	150
0:21:36	23	1,0	31	21	150
0:21:37	23	1,0	31	21	150
0:21:38	23	1,0	31	21	150
0:21:39	23	1,0	31	21	150
0:21:40	23	1,0	31	21	150
0:21:41	23	1,0	31	21	150
0:21:42	23	1,0	31	21	150
0:21:43	23	1,0	31	21	150
0:21:44	23	1,0	31	21	150
0:21:45	23	1,0	31	21	150
0:21:46	23	1,0	31	21	150
0:21:47	23	1,0	31	21	150
0:21:48	23	1,0	31	21	150
0:21:49	23	1,0	31	21	150
0:21:50	23	1,0	31	21	150
0:21:51	23	1,0	31	21	150
0:21:52	23	1,0	31	21	150
0:21:53	23	1,0	31	21	150
0:21:54	23	1,0	31	21	150
0:21:55	23	1,0	31	21	150
0:21:56	23	1,0	31	21	150
0:21:57	23	1,0	31	21	150
0:21:58	23	1,0	31	21	150
0:21:59	23	1,0	31	21	150
0:22:00	23	1,0	31	21	150
0:22:01	23	1,0	31	21	150
0:22:02	23	1,0	31	21	150
0:22:03	23	1,0	31	21	150
0:22:04	23	1,0	31	21	150
0:22:05	23	1,0	31	21	150
0:22:06	23	1,0	31	21	150
0:22:07	23	1,0	31	21	150
0:22:08	23	1,0	31	21	150
0:22:09	23	1,0	31	21	150
0:22:10	23	1,0	31	21	150
0:22:11	23	1,0	31	21	150
0:22:12	23	1,0	31	21	150
0:22:13	23	1,0	31	21	150
0:22:14	23	1,0	31	21	150
0:22:15	23	1,0	31	21	150
0:22:16	23	1,0	31	21	150
0:22:17	23	1,0	31	21	150
0:22:18	23	1,0	31	21	150
0:22:19	23	1,0	31	21	150
0:22:20	23	1,0	31	21	150
0:22:21	23	1,0	31	21	150
0:22:22	23	1,0	31	21	150
0:22:23	23	1,0	31	21	150
0:22:24	23	1,0	31	21	150
0:22:25	23	1,0	31	21	150
0:22:26	23	1,0	31	21	150
0:22:27	23	1,0	31	21	150
0:22:28	23	1,0	31	21	150
0:22:29	23	1,0	31	21	150
0:22:30	23	1,0	31	21	150
0:22:31	23	1,0	31	21	150
0:22:32	23	1,0	31	21	150
0:22:33	23	1,0	31	21	150
0:22:34	23	1,0	31	21	150
0:22:35	23	1,0	31	21	150
0:22:36	23	1,0	31	21	150
0:22:37	23	1,0	31	21	150
0:22:38	23	1,0	31	21	150
0:22:39	23	1,0	31	21	150
0:22:40	23	1,0	31	21	150
0:22:41	23	1,0	31	21	150
0:22:42	23	1,0	31	21	150
0:22:43	23	1,0	31	21	150
0:22:44	23	1,0	31	21	150
0:22:45	23	1,0	31	21	150
0:22:46	23	1,0	31	21	150
0:22:47	23	1,0	31	21	150
0:22:48	23	1,0	31	21	150
0:22:49	23	1,0	31	21	150
0:22:50	23	1,0	31	21	150
0:22:51	23	1,0	31	21	150
0:22:52	23	1,0	31	21	150
0:22:53	23	1,0	31	21	150
0:22:54	23	1,0	31	21	150
0:22:55	23	1,0	31	21	150
0:22:56	23	1,0	31	21	150
0:22:57	23	1,0	31	21	150
0:22:58	23	1,0	31	21	150
0:22:59	23	1,0	31	21	150
0:23:00	23	1,0	31	21	150
0:23:01	23	1,1	31	21	150
0:23:02	23	1,2	31	21	150
0:23:03	23	1,2	31	21	150
0:23:04	23	1,2	31	21	150
0:23:05	23	1,2	31	21	150
0:23:06	23	1,2	31	21	150
0:23:07	23	1,2	31	21	150
0:23:08	23	1,2	31	21	150
0:23:09	23	1,2	31	21	150
0:23:10	23	1,2	31	21	150
0:23:11	23	1,2	31	21	150
0:23:12	23	1,2	31	21	150
0:23:13	23	1,2	31	21	150
0:23:14	23	1,2	31	21	150
0:23:15	23	1,2	31	21	150
0:23:16	23	1,2	31	21	150
0:23:17	23	1,2	31	21	150
0:23:18	23	1,2	31	21	150
0:23:19	23	1,2	31	21	150
0:23:20	23	1,2	31	21	150
0:23:21	23	1,2	31	21	150
0:23:22	23	1,2	31	21	150
0:23:23	23	1,2	31	21	150
0:23:24	23	1,2	31	21	150
0:23:25	23	1,2	31	21	150
0:23:26	23	1,2	31	21	150
0:23:27	23	1,2	31	21	150
0:23:28	23	1,2	31	21	150
0:23:29	23	1,2	31	21	150
0:23:30	23	1,2	31	21	150
0:23:31	23	1,2	31	21	150
0:23:32	23	1,2	31	21	150
0:23:33	23	1,2	31	21	150
0:23:34	23	1,2	31	21	150
0:23:35	23	1,2	31	21	150
0:23:36	23	1,2	31	21	150
0:23:37	23	1,2	31	21	150
0:23:38	23	1,2	31	21	150
0:23:39	23	1,2	31	21	150
0:23:40	23	1,2	31	21	150
0:23:41	23	1,2	31	21	150
0:23:42	23	1,2	31	21	150
0:23:43	23	1,2	31	21	150
0:23:44	23	1,2	31	21	150
0:23:45	23	1,2	31	21	150
0:23:46	23	1,2	31	21	150
0:23:47	23	1,2	31	21	150
0:23:48	23	1,2	31	21	150
0:23:49	23	1,2	31	21	150
0:23:50	23	1,2	31	21	150
0:23:51	23	1,2	31	21	150
0:23:52	23	1,2	31	21	150
0:23:53	23	1,2	31	21	150
0:23:54	23	1,2	31	21	150
0:23:55	23	1,2	31	21	150
0:23:56	23	1,2	31	21	150
0:23:57	23	1,2	31	21	150
0:23:58	23	1,1	31	21	150
0:23:59	23	1,1	31	21	150
0:24:00	23	1,1	31	21	150
0:24:01	23	1,1	31	21	150
0:24:02	23	1,1	31	21	150
0:24:03	23	1,1	31	21	150
0:24:04	23	1,1	31	21	150
0:24:05	23	1,1	31	21	150
0:24:06	23	1,1	31	21	150
0:24:07	23	1,1	31	21	150
0:24:08	23	1,1	31	21	150
0:24:09	23	1,1	31	21	150
0:24:10	23	1,1	31	21	150
0:24:11	23	1,1	31	21	150
0:24:12	23	1,1	31	21	150
0:24:13	23	1,1	31	21	150
0:24:14	23	1,1	31	21	150
0:24:15	23	1,1	31	21	150
0:24:16	23	1,1	31	21	150
0:24:17	23	1,1	31	21	150
0:24:18	23	1,1	31	21	150
0:24:19	23	1,1	31	21	150
0:24:20	23	1,1	31	21	150
0:24:21	23	1,1	31	21	150
0:24:22	23	1,1	31	21	150
0:24:23	23	1,1	31	21	150
0:24:24	23	1,1	31	21	150
0:24:25	23	1,1	31	21	150
0:24:26	23	1,1	31	21	150
0:24:27	23	1,1	31	21	150
0:24:28	23	1,1	31	21	150
0:24:29	23	1,1	31	21	150
0:24:30	23	1,1	31	21	150
0:24:31	23	1,1	31	21	150
0:24:32	23	1,1	31	21	150
0:24:33	23	1,1	31	21	150
0:24:34	23	1,1	31	21	150
0:24:35	23	1,1	31	21	150
0:24:36	23	1,1	31	21	150
0:24:37	23	1,1	31	21	150
0:24:38	23	1,1	31	21	150
0:24:39	23	1,1	31	21	150
0:24:40	23	1,1	31	21	150
0:24:41	23	1,1	31	21	150
0:24:42	23	1,1	31	21	150
0:24:43	23	1,1	31	21	150
0:24:44	23	1,1	31	21	150
0:24:45	23	1,1	31	21	150
0:24:46	23	1,1	31	21	150
0:24:47	23	1,1	31	21	150
0:24:48	23	1,1	31	21	150
0:24:49	23	1,1	31	21	150
0:24:50	23	1,1	32	21	150
0:24:51	23	1,1	32	21	150
0:24:52	23	1,1	32	21	150
0:24:53	23	1,1	32	21	150
0:24:54	23	1,1	32	21	150
0:24:55	23	1,1	32	21	150
0:24:56	23	1,1	32	21	150
0:24:57	23	1,1	32	21	150
0:24:58	23	1,1	32	21	150
0:24:59	23	1,1	32	21	150
0:25:00	23	1,1	32	21	150
0:25:01	23	1,1	32	21	150
0:25:02	23	1,1	32	21	150
0:25:03	23	1,1	32	21	150
0:25:04	23	1,1	32	21	150
0:25:05	23	1,1	32	21	150
0:25:06	23	1,1	32	21	150
0:25:07	23	1,1	32	21	150
0:25:08	23	1,1	32	21	150
0:25:09	23	1,1	32	21	150
0:25:10	23	1,1	32	21	150
0:25:11	23	1,1	32	21	150
0:25:12	23	1,1	32	21	150
0:25:13	23	1,1	32	21	150
0:25:14	23	1,1	32	21	150
0:25:15	23	1,1	32	21	150
0:25:16	23	1,1	32	21	150
0:25:17	23	1,1	32	21	150
0:25:18	23	1,1	32	21	150
0:25:19	23	1,1	32	21	150
0:25:20	23	1,1	32	21	150
0:25:21	23	1,1	32	21	150
0:25:22	23	1,1	32	21	150
0:25:23	23	1,1	32	21	150
0:25:24	23	1,1	32	21	150
0:25:25	23	1,1	32	21	150
0:25:26	23	1,1	32	21	150
0:25:27	23	1,1	32	21	150
0:25:28	23	1,1	32	21	150
0:25:29	23	1,1	32	21	150
0:25:30	23	1,1	32	21	150
0:25:31	23	1,1	32	21	150
0:25:32	23	1,1	32	21	150
0:25:33	23	1,1	32	21	150
0:25:34	23	1,1	32	21	150
0:25:35	23	1,1	32	21	150
0:25:36	23	1,1	32	21	150
0:25:37	23	1,1	32	21	150
0:25:38	23	1,1	32	21	150
0:25:39	23	1,1	32	21	150
0:25:40	23	1,1	32	21	150
0:25:41	23	1,1	32	21	150
0:25:42	23	1,1	32	21	150
0:25:43	23	1,1	32	21	150
0:25:44	23	1,1	32	21	150
0:25:45	23	1,1	32	21	150
0:25:46	23	1,1	32	21	150
0:25:47	23	1,1	32	21	150
0:25:48	23	1,0	32	21	150
0:25:49	23	1,0	32	21	150
0:25:50	23	1,0	32	21	150
0:25:51	23	1,0	32	21	150
0:25:52	23	1,0	32	21	150
0:25:53	23	1,0	32	21	150
