Repository: ProgWizer/parser

File: project-root/data/Data Acquisition/Data Acquisition/2019 year (140)/19-021.txt (part 1 of 14)
--Test Summary--
Full Path and File Name	
Instrument Name	7322
Instrument Type	Model 7322 Consistometer - Variable Speed
Instrument Serial Number	
Test Start Date	17.04.2019
Test Start Time	10:43:27
Test Stop Date	17.04.2019
Test Stop Time	16:52:14
Test Length	6:08:47
Final Sample Time Offset	6:08:46
Controller Schedule Name	
Sampling Period	1 second
Comments	MPa15 (20)
Information	WellID	
Information	Customer	
Information	EngName	
Information	CementClass	G
Information	CementMfr	
Information	Additives	100G+6Gel+6MKU+1CaCl2+0.3DPC+0.25FL-2
Information	Density	1820
Information	BHCT	25
Information	BHST	
Information	FluidLoss	
Information	JobType	
Calculated Value	Time_30Bc	N/A
Calculated Value	Time_70Bc	N/A
Calculated Value	Time_100Bc	N/A
Initial Temperature (°C)	26 °C
Final Temperature (°C)	25 °C
Initial Pressure (MPa)	0,8 MPa
Final Pressure (MPa)	15,7 MPa
Initial Consistency (Bc)	2 Bc
Final Consistency (Bc)	12 Bc
Initial Wall Temperature (°C)	22 °C
Final Wall Temperature (°C)	25 °C
Initial Motor Speed (RPM)	150 RPM
Final Motor Speed (RPM)	150 RPM
--Data--
Time (HH:MM:SS)	Temperature (°C)	Pressure (MPa)	Consistency (Bc)	Wall Temperature (°C)	Motor Speed (RPM)
0:00:00	26	0,8	2	22	150
0:00:01	26	0,8	2	22	150
0:00:02	26	0,8	2	22	150
0:00:03	26	0,8	2	22	150
0:00:04	26	0,8	2	23	150
0:00:05	26	0,8	2	22	150
0:00:06	26	0,8	2	23	150
0:00:07	26	0,8	2	22	150
0:00:08	26	0,8	2	23	150
0:00:09	26	0,9	2	22	150
0:00:10	26	0,9	2	23	150
0:00:11	26	0,9	2	23	150
0:00:12	26	0,9	2	23	150
0:00:13	26	0,9	2	22	150
0:00:14	26	0,9	2	23	150
0:00:15	26	0,9	2	23	150
0:00:16	26	0,9	2	22	150
0:00:17	26	0,9	2	23	150
0:00:18	26	0,9	2	22	150
0:00:19	26	1,0	2	23	150
0:00:20	26	1,0	2	23	150
0:00:21	26	1,0	2	23	150
0:00:22	26	1,0	2	23	150
0:00:23	26	1,0	2	23	150
0:00:24	26	1,0	2	23	150
0:00:25	26	1,0	2	23	150
0:00:26	26	1,0	2	23	150
0:00:27	26	1,0	2	23	150
0:00:28	26	1,1	2	23	150
0:00:29	26	1,1	2	23	150
0:00:30	26	1,1	2	23	150
0:00:31	26	1,1	3	23	150
0:00:32	26	1,1	3	23	150
0:00:33	26	1,1	3	23	150
0:00:34	26	1,1	3	23	150
0:00:35	26	1,1	3	23	150
0:00:36	26	1,1	3	23	150
0:00:37	26	1,1	3	23	150
0:00:38	26	1,2	3	23	150
0:00:39	26	1,2	3	23	150
0:00:40	26	1,2	3	23	150
0:00:41	26	1,2	3	23	150
0:00:42	26	1,2	3	23	150
0:00:43	26	1,2	3	23	150
0:00:44	26	1,2	3	23	150
0:00:45	26	1,3	3	23	150
0:00:46	26	1,4	3	23	150
0:00:47	26	1,4	3	23	150
0:00:48	26	1,4	3	23	150
0:00:49	26	1,4	3	23	150
0:00:50	26	1,4	3	23	150
0:00:51	26	1,4	3	23	150
0:00:52	26	1,4	3	23	150
0:00:53	26	1,4	3	23	150
0:00:54	26	1,4	3	23	150
0:00:55	26	1,4	3	23	150
0:00:56	26	1,4	3	23	150
0:00:57	26	1,4	3	23	150
0:00:58	26	1,4	3	23	150
0:00:59	26	1,4	3	23	150
0:01:00	26	1,4	3	23	150
0:01:01	26	1,4	3	23	150
0:01:02	26	1,4	3	23	150
0:01:03	26	1,4	3	23	150
0:01:04	26	1,4	3	23	150
0:01:05	26	1,5	3	23	150
0:01:06	26	1,5	3	23	150
0:01:07	26	1,6	3	23	150
0:01:08	26	1,7	3	23	150
0:01:09	26	1,7	3	23	150
0:01:10	26	1,7	3	23	150
0:01:11	26	1,7	3	23	150
0:01:12	26	1,7	3	23	150
0:01:13	26	1,7	3	23	150
0:01:14	26	1,7	3	23	150
0:01:15	26	1,7	3	23	150
0:01:16	26	1,7	3	23	150
0:01:17	26	1,7	3	23	150
0:01:18	26	1,7	3	23	150
0:01:19	26	1,7	3	23	150
0:01:20	26	1,7	3	23	150
0:01:21	26	1,7	3	23	150
0:01:22	26	1,7	3	23	150
0:01:23	26	1,7	3	23	150
0:01:24	26	1,7	3	23	150
0:01:25	26	1,7	3	23	150
0:01:26	26	1,7	3	23	150
0:01:27	26	1,7	3	23	150
0:01:28	26	1,8	3	23	150
0:01:29	26	1,9	3	23	150
0:01:30	26	1,9	3	23	150
0:01:31	26	1,9	2	23	150
0:01:32	26	1,9	2	23	150
0:01:33	26	1,9	2	23	150
0:01:34	26	1,9	2	23	150
0:01:35	26	1,9	2	23	150
0:01:36	26	1,9	2	23	150
0:01:37	26	1,9	2	23	150
0:01:38	26	1,9	2	23	150
0:01:39	26	1,9	2	23	150
0:01:40	26	1,9	2	23	150
0:01:41	26	1,9	2	23	150
0:01:42	26	1,9	2	23	150
0:01:43	26	1,9	2	23	150
0:01:44	26	2,0	2	23	150
0:01:45	26	2,0	2	23	150
0:01:46	26	2,0	2	23	150
0:01:47	26	2,0	2	23	150
0:01:48	26	2,0	2	23	150
0:01:49	26	2,0	2	23	150
0:01:50	26	2,0	2	23	150
0:01:51	26	2,1	2	23	150
0:01:52	26	2,2	2	23	150
0:01:53	26	2,2	2	23	150
0:01:54	26	2,2	2	23	150
0:01:55	26	2,2	2	23	150
0:01:56	26	2,2	2	23	150
0:01:57	26	2,2	2	23	150
0:01:58	26	2,2	2	23	150
0:01:59	26	2,2	2	23	150
0:02:00	26	2,2	2	23	150
0:02:01	26	2,2	2	23	150
0:02:02	26	2,2	2	23	150
0:02:03	26	2,2	2	23	150
0:02:04	26	2,2	2	23	150
0:02:05	26	2,2	2	23	150
0:02:06	26	2,4	2	23	150
0:02:07	26	2,4	2	23	150
0:02:08	26	2,4	2	23	150
0:02:09	26	2,4	2	23	150
0:02:10	26	2,4	2	23	150
0:02:11	26	2,4	2	23	150
0:02:12	26	2,4	2	23	150
0:02:13	26	2,4	2	23	150
0:02:14	26	2,4	2	23	150
0:02:15	26	2,4	2	23	150
0:02:16	26	2,4	2	23	150
0:02:17	26	2,4	2	23	150
0:02:18	26	2,4	2	23	150
0:02:19	26	2,4	2	23	150
0:02:20	26	2,4	2	23	150
0:02:21	26	2,4	2	23	150
0:02:22	26	2,4	2	23	150
0:02:23	26	2,4	2	23	150
0:02:24	26	2,4	2	23	150
0:02:25	26	2,4	2	23	150
0:02:26	26	2,5	2	23	150
0:02:27	26	2,4	2	23	150
0:02:28	26	2,4	2	23	150
0:02:29	26	2,7	2	23	150
0:02:30	26	2,8	2	23	150
0:02:31	26	2,8	2	23	150
0:02:32	26	2,8	2	23	150
0:02:33	26	2,8	2	23	150
0:02:34	26	2,8	2	23	150
0:02:35	26	2,8	2	23	150
0:02:36	26	2,8	2	23	150
0:02:37	26	2,8	2	23	150
0:02:38	26	2,8	2	23	150
0:02:39	26	2,8	2	23	150
0:02:40	26	2,8	2	23	150
0:02:41	26	2,8	2	23	150
0:02:42	26	2,8	2	23	150
0:02:43	26	2,8	2	23	150
0:02:44	26	2,8	2	23	150
0:02:45	26	2,8	2	23	150
0:02:46	26	2,8	2	23	150
0:02:47	26	2,8	2	23	150
0:02:48	26	2,8	2	23	150
0:02:49	26	2,8	2	23	150
0:02:50	26	2,8	2	23	150
0:02:51	26	2,8	2	23	150
0:02:52	26	2,8	2	23	150
0:02:53	26	2,7	2	23	150
0:02:54	26	2,7	2	23	150
0:02:55	26	3,0	2	23	150
0:02:56	26	3,1	2	23	150
0:02:57	26	3,1	2	23	150
0:02:58	26	3,1	2	23	150
0:02:59	26	3,1	2	23	150
0:03:00	25	3,1	2	23	150
0:03:01	25	3,1	2	23	150
0:03:02	25	3,1	2	23	150
0:03:03	26	3,1	2	23	150
0:03:04	25	3,1	2	23	150
0:03:05	25	3,1	2	23	150
0:03:06	25	3,1	2	23	150
0:03:07	25	3,1	2	23	150
0:03:08	25	3,1	2	23	150
0:03:09	25	3,1	2	23	150
0:03:10	25	3,1	2	23	150
0:03:11	25	3,1	2	23	150
0:03:12	25	3,1	2	23	150
0:03:13	25	3,1	2	23	150
0:03:14	25	3,1	2	23	150
0:03:15	25	3,1	2	23	150
0:03:16	25	3,1	2	23	150
0:03:17	25	3,1	2	23	150
0:03:18	25	3,1	2	23	150
0:03:19	25	3,1	2	23	150
0:03:20	25	3,1	2	23	150
0:03:21	25	3,1	2	23	150
0:03:22	25	3,2	2	23	150
0:03:23	25	3,2	2	23	150
0:03:24	25	3,2	2	23	150
0:03:25	25	3,2	2	23	150
0:03:26	25	3,2	2	23	150
0:03:27	25	3,2	2	23	150
0:03:28	25	3,2	2	23	150
0:03:29	25	3,2	2	23	150
0:03:30	25	3,2	2	23	150
0:03:31	25	3,2	2	23	150
0:03:32	25	3,2	2	23	150
0:03:33	25	3,4	2	23	150
0:03:34	25	3,4	2	23	150
0:03:35	25	3,4	2	23	150
0:03:36	25	3,5	2	23	150
0:03:37	25	3,4	2	23	150
0:03:38	25	3,4	2	23	150
0:03:39	25	3,4	2	23	150
0:03:40	25	3,4	2	23	150
0:03:41	25	3,4	2	23	150
0:03:42	25	3,4	2	23	150
0:03:43	25	3,4	2	23	150
0:03:44	25	3,4	2	23	150
0:03:45	25	3,4	2	23	150
0:03:46	25	3,4	2	23	150
0:03:47	25	3,4	2	23	150
0:03:48	25	3,4	2	23	150
0:03:49	25	3,4	2	23	150
0:03:50	25	3,4	2	23	150
0:03:51	25	3,5	2	23	150
0:03:52	25	3,6	2	23	150
0:03:53	25	3,7	2	23	150
0:03:54	25	3,7	2	23	150
0:03:55	25	3,7	2	23	150
0:03:56	25	3,7	2	23	150
0:03:57	25	3,7	2	23	150
0:03:58	25	3,7	2	23	150
0:03:59	25	3,7	2	23	150
0:04:00	25	3,7	2	23	150
0:04:01	25	3,7	2	23	150
0:04:02	25	3,7	2	23	150
0:04:03	25	3,7	2	23	150
0:04:04	25	3,7	2	23	150
0:04:05	25	3,7	2	23	150
0:04:06	25	3,7	2	23	150
0:04:07	25	3,7	2	23	150
0:04:08	25	3,7	2	23	150
0:04:09	25	3,7	2	23	150
0:04:10	25	3,7	2	23	150
0:04:11	25	3,7	2	23	150
0:04:12	25	3,8	2	23	150
0:04:13	25	3,8	2	23	150
0:04:14	25	3,8	2	23	150
0:04:15	25	3,8	2	23	150
0:04:16	25	3,8	2	23	150
0:04:17	25	3,8	2	23	150
0:04:18	25	3,8	2	23	150
0:04:19	25	3,8	2	23	150
0:04:20	25	3,8	2	23	150
0:04:21	25	3,9	2	23	150
0:04:22	25	4,1	2	23	150
0:04:23	25	4,2	2	23	150
0:04:24	25	4,2	2	23	150
0:04:25	25	4,2	2	23	150
0:04:26	25	4,2	2	23	150
0:04:27	25	4,2	2	23	150
0:04:28	25	4,2	2	23	150
0:04:29	25	4,2	2	23	150
0:04:30	25	4,2	2	23	150
0:04:31	25	4,2	2	23	150
0:04:32	25	4,2	2	23	150
0:04:33	25	4,2	2	23	150
0:04:34	25	4,2	2	23	150
0:04:35	25	4,1	2	23	150
0:04:36	25	4,1	2	23	150
0:04:37	25	4,1	2	23	150
0:04:38	25	4,1	2	23	150
0:04:39	25	4,1	2	23	150
0:04:40	25	4,1	2	23	150
0:04:41	25	4,1	2	23	150
0:04:42	25	4,1	2	23	150
0:04:43	25	4,1	2	23	150
0:04:44	25	4,1	2	23	150
0:04:45	25	4,1	2	23	150
0:04:46	25	4,1	2	23	150
0:04:47	25	4,1	2	23	150
0:04:48	25	4,1	2	23	150
0:04:49	25	4,1	2	23	150
0:04:50	25	4,1	2	23	150
0:04:51	25	4,1	2	23	150
0:04:52	25	4,2	2	23	150
0:04:53	25	4,2	2	23	150
0:04:54	25	4,5	2	23	150
0:04:55	25	4,5	2	23	150
0:04:56	25	4,6	2	23	150
0:04:57	25	4,6	2	23	150
0:04:58	25	4,6	2	23	150
0:04:59	25	4,6	2	23	150
0:05:00	25	4,6	2	23	150
0:05:01	25	4,6	2	23	150
0:05:02	25	4,6	2	23	150
0:05:03	25	4,6	2	23	150
0:05:04	25	4,6	2	23	150
0:05:05	25	4,6	2	23	150
0:05:06	25	4,6	2	23	150
0:05:07	25	4,6	2	23	150
0:05:08	25	4,5	2	23	150
0:05:09	25	4,5	2	23	150
0:05:10	25	4,5	2	23	150
0:05:11	25	4,5	2	23	150
0:05:12	25	4,5	2	23	150
0:05:13	25	4,5	2	23	150
0:05:14	25	4,5	2	23	150
0:05:15	25	4,5	2	23	150
0:05:16	25	4,5	2	23	150
0:05:17	25	4,5	2	23	150
0:05:18	25	4,5	2	23	150
0:05:19	25	4,5	2	23	150
0:05:20	25	4,5	2	23	150
0:05:21	25	4,5	2	23	150
0:05:22	25	4,5	2	23	150
0:05:23	25	4,5	2	23	150
0:05:24	25	4,5	2	23	150
0:05:25	25	4,6	2	23	150
0:05:26	25	4,6	2	23	150
0:05:27	25	4,6	2	23	150
0:05:28	25	4,8	2	23	150
0:05:29	25	4,9	2	23	150
0:05:30	25	4,9	2	23	150
0:05:31	25	5,0	2	23	150
0:05:32	25	5,0	2	23	150
0:05:33	25	5,0	2	23	150
0:05:34	25	5,0	2	23	150
0:05:35	25	5,0	2	23	150
0:05:36	25	4,9	2	23	150
0:05:37	25	4,9	2	23	150
0:05:38	25	4,9	2	23	150
0:05:39	25	4,9	2	23	150
0:05:40	25	4,9	2	23	150
0:05:41	25	4,9	2	23	150
0:05:42	25	4,9	2	23	150
0:05:43	25	4,9	2	23	150
0:05:44	25	4,9	2	23	150
0:05:45	25	4,9	2	23	150
0:05:46	25	4,9	2	23	150
0:05:47	25	4,9	2	23	150
0:05:48	25	4,9	2	23	150
0:05:49	25	4,9	2	23	150
0:05:50	25	4,9	2	23	150
0:05:51	25	4,9	2	23	150
0:05:52	25	4,9	2	23	150
0:05:53	25	4,9	2	23	150
0:05:54	25	4,9	2	23	150
0:05:55	25	4,9	2	23	150
0:05:56	25	4,9	2	23	150
0:05:57	25	4,9	2	23	150
0:05:58	25	4,9	2	23	150
0:05:59	25	4,9	2	23	150
0:06:00	25	5,1	2	23	150
0:06:01	25	5,2	2	23	150
0:06:02	25	5,3	2	23	150
0:06:03	25	5,3	2	23	150
0:06:04	25	5,4	2	23	150
0:06:05	25	5,4	2	23	150
0:06:06	25	5,3	2	23	150
0:06:07	25	5,3	2	23	150
0:06:08	25	5,3	2	23	150
0:06:09	25	5,3	2	23	150
0:06:10	25	5,3	2	23	150
0:06:11	25	5,3	2	23	150
0:06:12	25	5,3	2	23	150
0:06:13	25	5,3	2	23	150
0:06:14	25	5,3	2	23	150
0:06:15	25	5,3	2	23	150
0:06:16	25	5,3	2	23	150
0:06:17	25	5,3	2	23	150
0:06:18	25	5,3	2	23	150
0:06:19	25	5,3	2	23	150
0:06:20	25	5,3	2	23	150
0:06:21	25	5,3	2	23	150
0:06:22	25	5,3	2	23	150
0:06:23	25	5,3	2	23	150
0:06:24	25	5,3	2	23	150
0:06:25	25	5,3	2	23	150
0:06:26	25	5,3	2	23	150
0:06:27	25	5,3	2	23	150
0:06:28	25	5,3	2	23	150
0:06:29	25	5,3	2	23	150
0:06:30	25	5,3	2	23	150
0:06:31	25	5,3	2	23	150
0:06:32	25	5,3	2	23	150
0:06:33	25	5,3	2	23	150
0:06:34	25	5,6	2	23	150
0:06:35	25	5,7	2	23	150
0:06:36	25	5,7	2	23	150
0:06:37	25	5,7	2	23	150
0:06:38	25	5,8	2	23	150
0:06:39	25	5,8	2	23	150
0:06:40	25	5,7	2	23	150
0:06:41	25	5,7	2	23	150
0:06:42	25	5,7	2	23	150
0:06:43	25	5,7	2	23	150
0:06:44	25	5,7	2	23	150
0:06:45	25	5,7	2	23	150
0:06:46	25	5,7	2	23	150
0:06:47	25	5,7	2	23	150
0:06:48	25	5,7	2	23	150
0:06:49	25	5,7	2	23	150
0:06:50	25	5,7	2	23	150
0:06:51	25	5,7	2	23	150
0:06:52	25	5,7	2	23	150
0:06:53	25	5,7	2	23	150
0:06:54	25	5,7	2	23	150
0:06:55	25	5,7	2	23	150
0:06:56	25	5,7	2	23	150
0:06:57	25	5,7	2	23	150
0:06:58	25	5,7	2	23	150
0:06:59	25	5,7	2	23	150
0:07:00	25	5,7	2	23	150
0:07:01	25	5,7	2	23	150
0:07:02	25	5,7	2	23	150
0:07:03	25	5,7	2	23	150
0:07:04	25	5,7	2	23	150
0:07:05	25	5,7	2	23	150
0:07:06	25	5,8	2	23	150
0:07:07	25	6,0	2	23	150
0:07:08	25	6,1	2	23	150
0:07:09	25	6,1	2	23	150
0:07:10	25	6,1	2	23	150
0:07:11	25	6,1	2	23	150
0:07:12	25	6,1	2	23	150
0:07:13	25	6,1	2	23	150
0:07:14	25	6,1	2	23	150
0:07:15	25	6,1	2	23	150
0:07:16	25	6,1	2	23	150
0:07:17	25	6,1	2	23	150
0:07:18	25	6,1	2	23	150
0:07:19	25	6,1	2	23	150
0:07:20	25	6,1	2	23	150
0:07:21	25	6,1	2	23	150
0:07:22	25	6,1	2	23	150
0:07:23	25	6,1	2	23	150
0:07:24	25	6,1	2	23	150
0:07:25	25	6,1	2	23	150
0:07:26	25	6,1	2	23	150
0:07:27	25	6,1	2	23	150
0:07:28	25	6,1	2	23	150
0:07:29	25	6,1	2	23	150
0:07:30	25	6,1	2	23	150
0:07:31	25	6,1	2	23	150
0:07:32	25	6,1	2	23	150
0:07:33	25	6,1	2	23	150
0:07:34	25	6,1	2	23	150
0:07:35	25	6,1	2	23	150
0:07:36	25	6,1	2	23	150
0:07:37	25	6,1	2	23	150
0:07:38	25	6,1	2	23	150
0:07:39	25	6,1	2	23	150
0:07:40	25	6,3	2	23	150
0:07:41	25	6,5	2	23	150
0:07:42	25	6,6	2	23	150
0:07:43	25	6,6	2	23	150
0:07:44	25	6,6	2	23	150
0:07:45	25	6,6	2	23	150
0:07:46	25	6,6	2	23	150
0:07:47	25	6,6	2	23	150
0:07:48	25	6,6	2	23	150
0:07:49	25	6,6	2	23	150
0:07:50	25	6,6	2	23	150
0:07:51	25	6,6	2	23	150
0:07:52	25	6,6	2	23	150
0:07:53	25	6,6	2	23	150
0:07:54	25	6,6	2	23	150
0:07:55	25	6,5	2	23	150
0:07:56	25	6,5	2	23	150
0:07:57	25	6,5	2	23	150
0:07:58	25	6,5	2	23	150
0:07:59	25	6,5	2	23	150
0:08:00	25	6,5	2	23	150
0:08:01	25	6,5	2	23	150
0:08:02	25	6,5	2	23	150
0:08:03	25	6,5	2	23	150
0:08:04	25	6,5	2	23	150
0:08:05	25	6,5	2	23	150
0:08:06	25	6,5	2	23	150
0:08:07	25	6,5	2	23	150
0:08:08	25	6,5	2	23	150
0:08:09	25	6,5	2	23	150
0:08:10	25	6,5	2	23	150
0:08:11	25	6,5	2	23	150
0:08:12	25	6,5	2	23	150
0:08:13	25	6,5	2	23	150
0:08:14	25	6,6	2	23	150
0:08:15	25	6,6	2	23	150
0:08:16	25	6,6	2	23	150
0:08:17	25	6,9	2	23	150
0:08:18	25	7,0	2	23	150
0:08:19	25	7,0	2	23	150
0:08:20	25	7,0	2	23	150
0:08:21	25	7,0	2	23	150
0:08:22	25	7,0	2	23	150
0:08:23	25	7,0	2	23	150
0:08:24	25	7,0	2	23	150
0:08:25	25	7,0	2	23	150
0:08:26	25	7,0	2	23	150
0:08:27	25	7,0	2	23	150
0:08:28	25	7,0	2	23	150
0:08:29	25	7,0	2	23	150
0:08:30	25	7,0	2	23	150
0:08:31	25	7,0	2	23	150
0:08:32	25	7,0	2	23	150
0:08:33	25	7,0	2	23	150
0:08:34	25	7,0	2	23	150
0:08:35	25	7,0	2	23	150
0:08:36	25	7,0	2	23	150
0:08:37	25	7,0	2	23	150
0:08:38	25	7,0	2	23	150
0:08:39	25	7,0	2	23	150
0:08:40	25	7,0	2	23	150
0:08:41	25	7,0	2	23	150
0:08:42	25	7,0	2	23	150
0:08:43	25	7,0	2	23	150
0:08:44	25	7,0	2	23	150
0:08:45	25	7,0	2	23	150
0:08:46	25	7,0	2	23	150
0:08:47	25	7,0	2	23	150
0:08:48	25	7,0	2	23	150
0:08:49	25	7,0	2	23	150
0:08:50	25	7,0	2	23	150
0:08:51	25	7,0	2	23	150
0:08:52	25	7,0	2	23	150
0:08:53	25	7,0	2	23	150
0:08:54	25	7,1	2	23	150
0:08:55	25	7,3	2	23	150
0:08:56	25	7,4	2	23	150
0:08:57	25	7,4	2	23	150
0:08:58	25	7,4	2	23	150
0:08:59	25	7,4	2	23	150
0:09:00	25	7,4	2	23	150
0:09:01	25	7,4	2	23	150
0:09:02	25	7,4	2	23	150
0:09:03	25	7,4	2	23	150
0:09:04	25	7,4	2	23	150
0:09:05	25	7,4	2	23	150
0:09:06	25	7,4	2	23	150
0:09:07	25	7,4	2	23	150
0:09:08	25	7,4	2	23	150
0:09:09	25	7,4	2	23	150
0:09:10	25	7,4	2	23	150
0:09:11	25	7,4	2	23	150
0:09:12	25	7,4	2	23	150
0:09:13	25	7,4	2	23	150
0:09:14	25	7,4	2	23	150
0:09:15	25	7,4	2	23	150
0:09:16	25	7,4	2	23	150
0:09:17	25	7,4	2	23	150
0:09:18	25	7,4	2	23	150
0:09:19	25	7,4	2	23	150
0:09:20	25	7,4	2	23	150
0:09:21	25	7,4	2	23	150
0:09:22	25	7,4	2	23	150
0:09:23	25	7,4	2	23	150
0:09:24	25	7,4	2	23	150
0:09:25	25	7,4	2	23	150
0:09:26	25	7,4	2	23	150
0:09:27	25	7,4	2	23	150
0:09:28	25	7,5	2	23	150
0:09:29	25	7,5	2	23	150
0:09:30	25	7,5	2	23	150
0:09:31	25	7,5	2	23	150
0:09:32	25	7,8	2	23	150
0:09:33	25	7,8	2	23	150
0:09:34	25	7,9	2	23	150
0:09:35	25	7,9	2	23	150
0:09:36	25	7,9	2	23	150
0:09:37	25	7,9	2	23	150
0:09:38	25	7,9	2	23	150
0:09:39	25	7,9	2	23	150
0:09:40	25	7,9	2	23	150
0:09:41	25	7,9	2	23	150
0:09:42	25	7,9	2	23	150
0:09:43	25	7,9	2	23	150
0:09:44	25	7,9	2	23	150
0:09:45	25	7,9	2	23	150
0:09:46	25	7,9	2	23	150
0:09:47	25	7,9	2	23	150
0:09:48	25	7,9	2	23	150
0:09:49	25	7,9	2	23	150
0:09:50	25	7,9	2	23	150
0:09:51	25	7,9	2	23	150
0:09:52	25	7,8	2	23	150
0:09:53	25	7,8	2	23	150
0:09:54	25	7,8	2	23	150
0:09:55	25	7,8	2	23	150
0:09:56	25	7,8	2	23	150
0:09:57	25	7,8	2	23	150
0:09:58	25	7,8	2	23	150
0:09:59	25	7,8	2	23	150
0:10:00	25	7,8	2	23	150
0:10:01	25	7,8	2	23	150
0:10:02	25	7,8	2	23	150
0:10:03	25	7,8	2	23	150
0:10:04	25	7,8	2	23	150
0:10:05	25	7,8	2	23	150
0:10:06	25	7,8	2	23	150
0:10:07	25	8,0	2	23	150
0:10:08	25	8,0	2	23	150
0:10:09	25	8,0	2	23	150
0:10:10	25	8,0	2	23	150
0:10:11	25	8,0	2	23	150
0:10:12	25	8,0	2	23	150
0:10:13	25	8,0	2	23	150
0:10:14	25	8,0	2	23	150
0:10:15	25	8,0	2	23	150
0:10:16	25	8,0	2	23	150
0:10:17	25	8,0	2	23	150
0:10:18	25	8,0	2	23	150
0:10:19	25	8,1	2	23	150
0:10:20	25	8,3	2	23	150
0:10:21	25	8,4	2	23	150
0:10:22	25	8,4	2	23	150
0:10:23	25	8,4	2	23	150
0:10:24	25	8,4	2	23	150
0:10:25	25	8,4	2	23	150
0:10:26	25	8,4	2	23	150
0:10:27	25	8,4	2	23	150
0:10:28	25	8,4	2	23	150
0:10:29	25	8,4	2	23	150
0:10:30	25	8,4	2	23	150
0:10:31	25	8,4	2	23	150
0:10:32	25	8,4	2	23	150
0:10:33	25	8,4	2	23	150
0:10:34	25	8,4	2	23	150
0:10:35	25	8,4	2	23	150
0:10:36	25	8,4	2	23	150
0:10:37	25	8,4	2	23	150
0:10:38	25	8,4	2	23	150
0:10:39	25	8,4	2	23	150
0:10:40	25	8,4	2	23	150
0:10:41	25	8,4	2	23	150
0:10:42	25	8,4	2	23	150
0:10:43	25	8,4	2	23	150
0:10:44	25	8,4	2	23	150
0:10:45	25	8,4	2	23	150
0:10:46	25	8,4	2	23	150
0:10:47	25	8,4	2	23	150
0:10:48	25	8,4	2	23	150
0:10:49	25	8,4	2	23	150
0:10:50	25	8,5	2	23	150
0:10:51	25	8,5	2	23	150
0:10:52	25	8,5	2	23	150
0:10:53	25	8,5	2	23	150
0:10:54	25	8,5	2	23	150
0:10:55	25	8,5	2	23	150
0:10:56	25	8,5	2	23	150
0:10:57	25	8,5	2	23	150
0:10:58	25	8,7	2	23	150
0:10:59	25	8,8	2	23	150
0:11:00	25	8,9	2	23	150
0:11:01	25	8,9	2	23	150
0:11:02	25	8,9	2	23	150
0:11:03	25	8,9	2	23	150
0:11:04	25	8,9	2	23	150
0:11:05	25	8,9	2	23	150
0:11:06	25	8,9	2	23	150
0:11:07	25	8,9	2	23	150
0:11:08	25	8,9	2	23	150
0:11:09	25	8,9	2	23	150
0:11:10	25	8,9	2	23	150
0:11:11	25	8,9	2	23	150
0:11:12	25	8,8	2	23	150
0:11:13	25	8,8	2	23	150
0:11:14	25	8,8	2	23	150
0:11:15	25	8,8	2	23	150
0:11:16	25	8,8	2	23	150
0:11:17	25	8,8	2	23	150
0:11:18	25	8,8	2	23	150
0:11:19	25	8,8	2	23	150
0:11:20	25	8,8	2	23	150
0:11:21	25	8,8	2	23	150
0:11:22	25	8,8	2	23	150
0:11:23	25	8,8	2	23	150
0:11:24	25	8,8	2	23	150
0:11:25	25	8,8	2	23	150
0:11:26	25	8,8	2	23	150
0:11:27	25	8,8	2	23	150
0:11:28	25	8,9	2	23	150
0:11:29	25	8,9	2	23	150
0:11:30	25	8,9	2	23	150
0:11:31	25	8,9	2	23	150
0:11:32	25	9,0	2	23	150
0:11:33	25	8,9	2	23	150
0:11:34	25	8,9	2	23	150
0:11:35	25	8,9	2	23	150
0:11:36	25	9,1	2	23	150
0:11:37	25	9,3	2	23	150
0:11:38	25	9,3	2	23	150
0:11:39	25	9,3	2	23	150
0:11:40	25	9,3	2	23	150
0:11:41	25	9,3	2	23	150
0:11:42	25	9,3	2	23	150
0:11:43	25	9,3	2	23	150
0:11:44	25	9,3	2	23	150
0:11:45	25	9,3	2	23	150
0:11:46	25	9,3	2	23	150
0:11:47	25	9,3	2	23	150
0:11:48	25	9,3	2	23	150
0:11:49	25	9,3	2	23	150
0:11:50	25	9,3	2	23	150
0:11:51	25	9,3	2	23	150
0:11:52	25	9,3	2	23	150
0:11:53	25	9,3	2	23	150
0:11:54	25	9,3	2	23	150
0:11:55	25	9,3	2	23	150
0:11:56	25	9,3	2	23	150
0:11:57	25	9,3	2	23	150
0:11:58	25	9,3	2	23	150
0:11:59	25	9,3	2	23	150
0:12:00	25	9,3	2	23	150
0:12:01	25	9,3	2	23	150
0:12:02	25	9,3	2	23	150
0:12:03	25	9,3	2	23	150
0:12:04	25	9,3	2	23	150
0:12:05	25	9,3	2	23	150
0:12:06	25	9,4	2	23	150
0:12:07	25	9,4	2	23	150
0:12:08	25	9,4	2	23	150
0:12:09	25	9,4	2	23	150
0:12:10	25	9,4	2	23	150
0:12:11	25	9,4	2	23	150
0:12:12	25	9,5	2	23	150
0:12:13	25	9,7	2	23	150
0:12:14	25	9,7	2	23	150
0:12:15	25	9,8	2	23	150
0:12:16	25	9,8	2	23	150
0:12:17	25	9,8	2	23	150
0:12:18	25	9,8	2	23	150
0:12:19	25	9,8	2	23	150
0:12:20	25	9,8	2	23	150
0:12:21	25	9,8	2	23	150
0:12:22	25	9,8	2	23	150
0:12:23	25	9,8	2	23	150
0:12:24	25	9,8	2	23	150
0:12:25	25	9,8	2	23	150
0:12:26	25	9,8	2	23	150
0:12:27	25	9,8	2	23	150
0:12:28	25	9,8	2	23	150
0:12:29	25	9,8	2	23	150
0:12:30	25	9,8	2	23	150
0:12:31	25	9,8	2	23	150
0:12:32	25	9,8	2	23	150
0:12:33	25	9,8	2	23	150
0:12:34	25	9,8	2	23	150
0:12:35	25	9,7	2	23	150
0:12:36	25	9,7	2	23	150
0:12:37	25	9,7	2	23	150
0:12:38	25	9,7	2	23	150
0:12:39	25	9,7	2	23	150
0:12:40	25	9,7	2	23	150
0:12:41	25	9,7	2	23	150
0:12:42	25	9,7	2	23	150
0:12:43	25	9,7	2	23	150
0:12:44	25	9,8	2	23	150
0:12:45	24	9,8	2	23	150
0:12:46	25	9,8	2	23	150
0:12:47	25	9,9	2	23	150
0:12:48	25	9,9	2	23	150
0:12:49	25	9,9	2	23	150
0:12:50	25	9,9	2	23	150
0:12:51	25	9,9	2	23	150
0:12:52	24	9,9	2	23	150
0:12:53	24	10,1	2	23	150
0:12:54	25	10,2	2	23	150
0:12:55	24	10,2	2	23	150
0:12:56	24	10,2	2	23	150
0:12:57	24	10,2	2	23	150
0:12:58	24	10,2	2	23	150
0:12:59	25	10,2	2	23	150
0:13:00	25	10,2	2	23	150
0:13:01	25	10,2	2	23	150
0:13:02	24	10,2	2	23	150
0:13:03	24	10,2	2	23	150
0:13:04	24	10,2	2	23	150
0:13:05	24	10,2	2	23	150
0:13:06	24	10,2	2	23	150
0:13:07	24	10,2	2	23	150
0:13:08	24	10,2	2	23	150
0:13:09	24	10,2	2	23	150
0:13:10	24	10,2	2	23	150
0:13:11	24	10,2	2	23	150
0:13:12	24	10,2	2	23	150
0:13:13	24	10,2	2	23	150
0:13:14	24	10,2	2	23	150
0:13:15	24	10,2	2	23	150
0:13:16	24	10,2	2	23	150
0:13:17	24	10,2	2	23	150
0:13:18	24	10,2	2	23	150
0:13:19	24	10,2	2	23	150
0:13:20	24	10,2	2	23	150
0:13:21	24	10,2	2	23	150
0:13:22	24	10,2	2	23	150
0:13:23	24	10,2	2	23	150
0:13:24	24	10,2	2	23	150
0:13:25	24	10,2	2	23	150
0:13:26	24	10,2	2	23	150
0:13:27	24	10,4	2	23	150
0:13:28	24	10,6	2	23	150
0:13:29	24	10,7	2	23	150
0:13:30	24	10,7	2	23	150
0:13:31	24	10,7	2	23	150
0:13:32	24	10,7	2	23	150
0:13:33	24	10,7	2	23	150
0:13:34	24	10,7	2	23	150
0:13:35	24	10,7	2	23	150
0:13:36	24	10,7	2	23	150
0:13:37	24	10,7	2	23	150
0:13:38	24	10,7	2	23	150
0:13:39	24	10,7	2	23	150
0:13:40	24	10,7	2	23	150
0:13:41	24	10,7	2	23	150
0:13:42	24	10,7	2	23	150
0:13:43	24	10,7	2	23	150
0:13:44	24	10,7	2	23	150
0:13:45	24	10,7	2	23	150
0:13:46	24	10,7	2	23	150
0:13:47	24	10,7	2	23	150
0:13:48	24	10,6	2	23	150
0:13:49	24	10,6	2	23	150
0:13:50	24	10,6	2	23	150
0:13:51	24	10,6	2	23	150
0:13:52	24	10,6	2	23	150
0:13:53	24	10,6	2	23	150
0:13:54	24	10,6	2	23	150
0:13:55	24	10,6	2	23	150
0:13:56	24	10,6	2	23	150
0:13:57	24	10,6	2	23	150
0:13:58	24	10,6	2	23	150
0:13:59	24	10,6	2	23	150
0:14:00	24	10,6	2	23	150
0:14:01	24	10,6	2	23	150
0:14:02	24	10,6	2	23	150
0:14:03	24	10,7	2	23	150
0:14:04	24	10,8	2	23	150
0:14:05	24	10,9	2	23	150
0:14:06	24	10,9	2	23	150
0:14:07	24	10,9	2	23	150
0:14:08	24	10,9	2	23	150
0:14:09	24	10,9	2	23	150
0:14:10	24	10,9	2	23	150
0:14:11	24	10,9	2	23	150
0:14:12	24	10,9	2	23	150
0:14:13	24	10,9	2	23	150
0:14:14	24	10,9	2	23	150
0:14:15	24	10,9	2	23	150
0:14:16	24	10,9	2	23	150
0:14:17	24	10,9	2	23	150
0:14:18	24	10,9	2	23	150
0:14:19	24	10,9	2	23	150
0:14:20	24	10,9	2	23	150
0:14:21	24	10,9	2	23	150
0:14:22	24	10,9	2	23	150
0:14:23	24	11,0	2	23	150
0:14:24	24	11,1	2	23	150
0:14:25	24	11,1	2	23	150
0:14:26	24	11,1	2	23	150
0:14:27	24	11,1	2	23	150
0:14:28	24	11,1	2	23	150
0:14:29	24	11,1	2	23	150
0:14:30	24	11,1	2	23	150
0:14:31	24	11,1	2	23	150
0:14:32	24	11,1	2	23	150
0:14:33	24	11,1	2	23	150
0:14:34	24	11,1	2	23	150
0:14:35	24	11,1	2	23	150
0:14:36	24	11,1	2	23	150
0:14:37	24	11,1	2	23	150
0:14:38	24	11,1	2	23	150
0:14:39	24	11,1	2	23	150
0:14:40	24	11,4	2	23	150
0:14:41	24	11,4	2	23	150
0:14:42	24	11,5	2	23	150
0:14:43	24	11,5	2	23	150
0:14:44	24	11,5	2	23	150
0:14:45	24	11,5	2	23	150
0:14:46	24	11,5	2	23	150
0:14:47	24	11,5	2	23	150
0:14:48	24	11,5	2	23	150
0:14:49	24	11,5	2	23	150
0:14:50	24	11,5	2	23	150
0:14:51	24	11,5	2	23	150
0:14:52	24	11,5	2	23	150
0:14:53	24	11,5	2	23	150
0:14:54	24	11,5	2	23	150
0:14:55	24	11,5	2	23	150
0:14:56	24	11,5	2	23	150
0:14:57	24	11,5	2	23	150
0:14:58	24	11,5	2	23	150
0:14:59	24	11,5	2	23	150
0:15:00	24	11,5	2	23	150
0:15:01	24	11,5	2	23	150
0:15:02	24	11,5	2	23	150
0:15:03	24	11,5	2	23	150
0:15:04	24	11,5	2	23	150
0:15:05	24	11,4	2	23	150
0:15:06	24	11,4	2	23	150
0:15:07	24	11,4	2	23	150
0:15:08	24	11,4	2	23	150
0:15:09	24	11,5	2	23	150
0:15:10	24	11,6	2	23	150
0:15:11	24	11,6	2	23	150
0:15:12	24	11,6	2	23	150
0:15:13	24	11,6	2	23	150
0:15:14	24	11,6	2	23	150
0:15:15	24	11,6	2	23	150
0:15:16	24	11,6	2	23	150
0:15:17	24	11,6	2	23	150
0:15:18	24	11,6	2	23	150
0:15:19	24	11,7	2	23	150
0:15:20	24	11,9	2	23	150
0:15:21	24	12,0	2	23	150
0:15:22	24	12,0	2	23	150
0:15:23	24	12,0	2	23	150
0:15:24	24	12,0	2	23	150
0:15:25	24	12,0	2	23	150
0:15:26	24	12,0	2	23	150
0:15:27	24	12,0	2	23	150
0:15:28	24	12,0	2	23	150
0:15:29	24	12,0	2	23	150
0:15:30	24	12,0	2	23	150
0:15:31	24	12,0	2	23	150
0:15:32	24	12,0	2	23	150
0:15:33	24	12,0	2	23	150
0:15:34	24	12,0	2	23	150
0:15:35	24	12,0	2	23	150
0:15:36	24	12,0	2	23	150
0:15:37	24	12,0	2	23	150
0:15:38	24	12,0	2	23	150
0:15:39	24	12,0	2	23	150
0:15:40	24	12,0	2	23	150
0:15:41	24	12,0	2	23	150
0:15:42	24	12,0	2	23	150
0:15:43	24	12,0	2	23	150
0:15:44	24	12,0	2	23	150
0:15:45	24	12,0	2	23	150
0:15:46	24	12,0	2	23	150
0:15:47	24	11,9	2	23	150
0:15:48	24	12,0	2	23	150
0:15:49	24	11,9	2	23	150
0:15:50	24	11,9	2	23	150
0:15:51	24	12,0	2	23	150
0:15:52	24	12,0	2	23	150
0:15:53	24	12,0	2	23	150
0:15:54	24	12,0	2	23	150
0:15:55	24	12,0	2	23	150
0:15:56	24	12,1	2	23	150
0:15:57	24	12,4	2	23	150
0:15:58	24	12,4	2	23	150
0:15:59	24	12,5	2	23	150
0:16:00	24	12,5	2	23	150
0:16:01	24	12,5	2	23	150
0:16:02	24	12,5	2	23	150
0:16:03	24	12,5	2	23	150
0:16:04	24	12,5	2	23	150
0:16:05	24	12,5	2	23	150
0:16:06	24	12,5	2	23	150
0:16:07	24	12,5	2	23	150
0:16:08	24	12,5	2	23	150
0:16:09	24	12,5	2	23	150
0:16:10	24	12,5	2	23	150
0:16:11	24	12,5	2	23	150
0:16:12	24	12,5	2	23	150
0:16:13	24	12,5	2	23	150
0:16:14	24	12,5	2	23	150
0:16:15	24	12,5	2	23	150
0:16:16	24	12,5	2	23	150
0:16:17	24	12,5	2	23	150
0:16:18	24	12,5	2	23	150
0:16:19	24	12,4	2	23	150
0:16:20	24	12,5	2	23	150
0:16:21	24	12,4	2	23	150
0:16:22	24	12,4	2	23	150
0:16:23	24	12,4	2	23	150
0:16:24	24	12,4	2	23	150
0:16:25	24	12,4	2	23	150
0:16:26	24	12,4	2	23	150
0:16:27	24	12,4	2	23	150
0:16:28	24	12,4	2	23	150
0:16:29	24	12,4	2	23	150
0:16:30	24	12,4	2	23	150
0:16:31	24	12,4	2	23	150
0:16:32	24	12,5	2	23	150
0:16:33	24	12,5	2	23	150
0:16:34	24	12,5	2	23	150
0:16:35	24	12,5	2	23	150
0:16:36	24	12,5	2	23	150
0:16:37	24	12,7	2	23	150
0:16:38	24	12,9	2	23	150
0:16:39	24	12,9	2	23	150
0:16:40	24	13,0	2	23	150
0:16:41	24	13,0	2	23	150
0:16:42	24	13,0	2	23	150
0:16:43	24	13,0	2	23	150
0:16:44	24	13,0	2	23	150
0:16:45	24	13,0	2	23	150
0:16:46	24	13,0	2	23	150
0:16:47	24	13,0	2	23	150
0:16:48	24	13,0	2	23	150
0:16:49	24	13,0	2	23	150
0:16:50	24	13,0	2	23	150
0:16:51	24	12,9	2	23	150
0:16:52	24	13,0	2	23	150
0:16:53	24	13,0	2	23	150
0:16:54	24	12,9	2	23	150
0:16:55	24	12,9	2	23	150
0:16:56	24	12,9	2	23	150
0:16:57	24	12,9	2	23	150
0:16:58	24	12,9	2	23	150
0:16:59	24	12,9	2	23	150
0:17:00	24	12,9	2	23	150
0:17:01	24	12,9	2	23	150
0:17:02	24	12,9	2	23	150
0:17:03	24	12,9	2	23	150
0:17:04	24	12,9	2	23	150
0:17:05	24	12,9	2	23	150
0:17:06	24	12,9	2	23	150
0:17:07	24	12,9	2	23	150
0:17:08	24	12,9	2	23	150
0:17:09	24	12,9	2	23	150
0:17:10	24	12,9	2	23	150
0:17:11	24	12,9	2	23	150
0:17:12	24	12,9	2	23	150
0:17:13	24	12,9	2	23	150
0:17:14	24	13,0	2	23	150
0:17:15	24	13,0	2	23	150
0:17:16	24	13,0	2	23	150
0:17:17	24	13,0	2	23	150
0:17:18	24	13,3	2	23	150
0:17:19	24	13,4	2	23	150
0:17:20	24	13,4	2	23	150
0:17:21	24	13,4	2	23	150
0:17:22	24	13,4	2	23	150
0:17:23	24	13,4	2	23	150
0:17:24	24	13,4	2	23	150
0:17:25	24	13,4	2	23	150
0:17:26	24	13,4	2	23	150
0:17:27	24	13,4	2	23	150
0:17:28	24	13,4	2	23	150
0:17:29	24	13,4	2	23	150
0:17:30	24	13,4	2	23	150
0:17:31	24	13,4	2	23	150
0:17:32	24	13,4	2	23	150
0:17:33	24	13,4	2	23	150
0:17:34	24	13,4	2	23	150
0:17:35	24	13,4	2	23	150
0:17:36	24	13,4	2	23	150
0:17:37	24	13,4	2	23	150
0:17:38	24	13,4	2	23	150
0:17:39	24	13,4	2	23	150
0:17:40	24	13,4	2	23	150
0:17:41	24	13,4	2	23	150
0:17:42	24	13,4	2	23	150
0:17:43	24	13,4	2	23	150
0:17:44	24	13,4	2	23	150
0:17:45	24	13,4	2	23	150
0:17:46	24	13,4	2	23	150
0:17:47	24	13,4	2	23	150
0:17:48	24	13,4	2	23	150
0:17:49	24	13,4	2	23	150
0:17:50	24	13,4	2	23	150
0:17:51	24	13,4	2	23	150
0:17:52	24	13,4	2	23	150
0:17:53	24	13,4	2	23	150
0:17:54	24	13,4	2	23	150
0:17:55	24	13,4	2	23	150
0:17:56	24	13,5	2	23	150
0:17:57	24	13,7	2	23	150
0:17:58	24	13,8	2	23	150
0:17:59	24	13,9	2	23	150
0:18:00	24	13,9	2	23	150
0:18:01	24	13,9	2	23	150
0:18:02	24	13,9	2	23	150
0:18:03	24	13,9	2	23	150
0:18:04	24	13,9	2	23	150
0:18:05	24	13,9	2	23	150
0:18:06	24	13,9	2	23	150
0:18:07	24	13,9	2	23	150
0:18:08	24	13,9	2	23	150
0:18:09	24	13,9	2	23	150
0:18:10	24	13,8	2	23	150
0:18:11	24	13,9	2	23	150
0:18:12	24	13,9	2	23	150
0:18:13	24	13,8	2	23	150
0:18:14	24	13,8	2	23	150
0:18:15	24	13,8	2	23	150
0:18:16	24	13,8	2	23	150
0:18:17	24	13,8	2	23	150
0:18:18	24	13,8	2	23	150
0:18:19	24	13,8	2	23	150
0:18:20	24	13,8	2	23	150
0:18:21	24	13,8	2	23	150
0:18:22	24	13,8	2	23	150
0:18:23	24	13,8	2	23	150
0:18:24	24	13,8	2	23	150
0:18:25	24	13,8	2	23	150
0:18:26	24	13,8	2	23	150
0:18:27	24	13,8	2	23	150
0:18:28	24	13,8	2	23	150
0:18:29	24	13,8	2	23	150
0:18:30	24	13,8	2	23	150
0:18:31	24	13,8	2	23	150
0:18:32	24	13,8	2	23	150
0:18:33	24	14,1	2	23	150
0:18:34	24	14,2	2	23	150
0:18:35	24	14,3	2	23	150
0:18:36	24	14,3	2	23	150
0:18:37	24	14,3	2	23	150
0:18:38	24	14,4	2	23	150
0:18:39	24	14,4	2	23	150
0:18:40	24	14,4	2	23	150
0:18:41	24	14,4	2	23	150
0:18:42	24	14,3	2	23	150
0:18:43	24	14,3	2	23	150
0:18:44	24	14,3	2	23	150
0:18:45	24	14,3	2	23	150
0:18:46	24	14,3	2	23	150
0:18:47	24	14,3	2	23	150
0:18:48	24	14,3	2	23	150
0:18:49	24	14,3	2	23	150
0:18:50	24	14,3	2	23	150
0:18:51	24	14,3	2	23	150
0:18:52	24	14,3	2	23	150
0:18:53	24	14,3	2	23	150
0:18:54	24	14,3	2	23	150
0:18:55	24	14,3	2	23	150
0:18:56	24	14,3	2	23	150
0:18:57	24	14,3	2	23	150
0:18:58	24	14,3	2	23	150
0:18:59	24	14,3	2	23	150
0:19:00	24	14,3	2	23	150
0:19:01	24	14,3	2	23	150
0:19:02	24	14,3	2	23	150
0:19:03	24	14,3	2	23	150
0:19:04	24	14,3	2	23	150
0:19:05	24	14,3	2	23	150
0:19:06	24	14,3	2	23	150
0:19:07	24	14,3	2	23	150
0:19:08	24	14,3	2	23	150
0:19:09	24	14,3	2	23	150
0:19:10	24	14,3	2	23	150
0:19:11	24	14,3	2	23	150
0:19:12	24	14,3	2	23	150
0:19:13	24	14,3	2	23	150
0:19:14	24	14,5	2	23	150
0:19:15	24	14,7	2	23	150
0:19:16	24	14,8	2	23	150
0:19:17	24	14,8	2	23	150
0:19:18	24	14,8	2	23	150
0:19:19	24	14,8	2	23	150
0:19:20	24	14,8	2	23	150
0:19:21	24	14,8	2	23	150
0:19:22	24	14,8	2	23	150
0:19:23	24	14,8	2	23	150
0:19:24	24	14,8	2	23	150
0:19:25	24	14,8	2	23	150
0:19:26	24	14,8	2	23	150
0:19:27	24	14,8	2	23	150
0:19:28	24	14,8	2	23	150
0:19:29	24	14,8	2	23	150
0:19:30	24	14,8	2	23	150
0:19:31	24	14,8	2	23	150
0:19:32	24	14,8	2	23	150
0:19:33	24	14,8	2	23	150
0:19:34	24	14,8	2	23	150
0:19:35	24	14,8	2	23	150
0:19:36	24	14,8	2	23	150
0:19:37	24	14,8	2	23	150
0:19:38	24	14,8	2	23	150
0:19:39	24	14,8	2	23	150
0:19:40	24	14,8	2	23	150
0:19:41	24	14,8	2	23	150
0:19:42	24	14,8	2	23	150
0:19:43	24	14,8	2	23	150
0:19:44	24	14,8	2	23	150
0:19:45	24	14,8	2	23	150
0:19:46	24	14,8	2	23	150
0:19:47	24	14,7	2	23	150
0:19:48	24	14,8	2	23	150
0:19:49	24	14,8	2	23	150
0:19:50	24	14,8	2	23	150
0:19:51	24	14,8	2	23	150
0:19:52	24	14,8	2	23	150
0:19:53	24	15,0	2	23	150
0:19:54	24	15,2	2	23	150
0:19:55	24	15,2	2	23	150
0:19:56	24	15,2	2	23	150
0:19:57	24	15,3	2	23	150
0:19:58	24	15,3	2	23	150
0:19:59	24	15,3	2	23	150
0:20:00	24	15,3	2	23	150
0:20:01	24	15,3	2	23	150
0:20:02	24	15,3	2	23	150
0:20:03	24	15,3	2	23	150
0:20:04	24	15,2	2	23	150
0:20:05	24	15,2	2	23	150
0:20:06	24	15,2	2	23	150
0:20:07	24	15,2	2	23	150
0:20:08	24	15,2	2	23	150
0:20:09	24	15,2	2	23	150
0:20:10	24	15,2	2	23	150
0:20:11	24	15,2	2	23	150
0:20:12	24	15,2	2	23	150
0:20:13	24	15,2	2	23	150
0:20:14	24	15,2	2	23	150
0:20:15	24	15,2	2	23	150
0:20:16	24	15,2	2	23	150
0:20:17	24	15,2	2	23	150
0:20:18	24	15,2	2	23	150
0:20:19	24	15,2	2	23	150
0:20:20	24	15,2	2	23	150
0:20:21	24	15,2	2	23	150
0:20:22	24	15,2	2	23	150
0:20:23	24	15,2	2	23	150
0:20:24	24	15,2	2	23	150
0:20:25	24	15,2	2	23	150
0:20:26	24	15,2	2	23	150
0:20:27	24	15,2	2	23	150
0:20:28	24	15,2	2	23	150
0:20:29	24	15,2	2	23	150
0:20:30	24	15,2	2	23	150
0:20:31	24	15,2	2	23	150
0:20:32	24	15,2	2	23	150
0:20:33	24	15,2	2	23	150
0:20:34	24	15,2	2	23	150
0:20:35	24	15,2	2	23	150
0:20:36	24	15,2	2	23	150
0:20:37	24	15,2	2	23	150
0:20:38	24	15,2	2	23	150
0:20:39	24	15,2	2	23	150
0:20:40	24	15,2	2	23	150
0:20:41	24	15,2	2	23	150
0:20:42	24	15,2	2	23	150
0:20:43	24	15,2	2	23	150
0:20:44	24	15,2	2	23	150
0:20:45	24	15,2	2	23	150
0:20:46	24	15,2	2	23	150
0:20:47	24	15,2	2	23	150
0:20:48	24	15,2	2	23	150
0:20:49	24	15,2	2	23	150
0:20:50	24	15,2	2	23	150
0:20:51	24	15,2	2	23	150
0:20:52	24	15,2	2	23	150
0:20:53	24	15,2	2	23	150
0:20:54	24	15,2	2	23	150
0:20:55	24	15,2	2	23	150
0:20:56	24	15,2	2	23	150
0:20:57	24	15,2	2	23	150
0:20:58	24	15,2	2	23	150
0:20:59	24	15,2	2	23	150
0:21:00	24	15,2	2	23	150
0:21:01	24	15,2	2	23	150
0:21:02	24	15,2	2	23	150
0:21:03	24	15,2	2	23	150
0:21:04	24	15,2	2	23	150
0:21:05	24	15,2	2	23	150
0:21:06	24	15,2	2	23	150
0:21:07	24	15,2	2	23	150
0:21:08	24	15,2	2	23	150
0:21:09	24	15,2	2	23	150
0:21:10	24	15,2	2	23	150
0:21:11	24	15,2	2	23	150
0:21:12	24	15,2	2	23	150
0:21:13	24	15,2	2	23	150
0:21:14	24	15,2	2	23	150
0:21:15	24	15,2	2	23	150
0:21:16	24	15,2	2	23	150
0:21:17	24	15,2	2	23	150
0:21:18	24	15,2	2	23	150
0:21:19	24	15,1	2	23	150
0:21:20	24	15,2	2	23	150
0:21:21	24	15,2	2	23	150
0:21:22	24	15,2	2	23	150
0:21:23	24	15,1	2	23	150
0:21:24	24	15,1	2	23	150
0:21:25	24	15,1	2	23	150
0:21:26	24	15,1	2	23	150
0:21:27	24	15,1	2	23	150
0:21:28	24	15,1	2	23	150
0:21:29	24	15,1	2	23	150
0:21:30	24	15,1	2	23	150
0:21:31	24	15,1	2	23	150
0:21:32	24	15,1	2	23	150
0:21:33	24	15,1	2	23	150
0:21:34	24	15,1	2	23	150
0:21:35	24	15,1	2	23	150
0:21:36	24	15,1	2	23	150
0:21:37	24	15,1	2	23	150
0:21:38	24	15,1	2	23	150
0:21:39	24	15,1	2	23	150
0:21:40	24	15,1	2	23	150
0:21:41	24	15,1	2	23	150
0:21:42	24	15,1	2	23	150
0:21:43	24	15,1	2	23	150
0:21:44	24	15,1	2	23	150
0:21:45	24	15,1	2	23	150
0:21:46	24	15,1	2	23	150
0:21:47	24	15,1	2	23	150
0:21:48	24	15,1	2	23	150
0:21:49	24	15,1	2	23	150
0:21:50	24	15,1	2	23	150
0:21:51	24	15,1	2	23	150
0:21:52	24	15,1	2	23	150
0:21:53	24	15,1	2	23	150
0:21:54	24	15,1	2	23	150
0:21:55	24	15,1	2	23	150
0:21:56	24	15,1	2	23	150
0:21:57	24	15,1	2	23	150
0:21:58	24	15,1	2	23	150
0:21:59	24	15,1	2	23	150
0:22:00	24	15,1	2	23	150
0:22:01	24	15,1	2	23	150
0:22:02	24	15,1	2	23	150
0:22:03	24	15,1	2	23	150
0:22:04	24	15,1	2	23	150
0:22:05	24	15,1	2	23	150
0:22:06	24	15,1	2	23	150
0:22:07	24	15,1	2	23	150
0:22:08	24	15,1	2	23	150
0:22:09	24	15,1	2	23	150
0:22:10	24	15,1	2	23	150
0:22:11	24	15,1	2	23	150
0:22:12	24	15,1	2	23	150
0:22:13	24	15,1	2	23	150
0:22:14	24	15,1	2	23	150
0:22:15	24	15,1	2	23	150
0:22:16	24	15,1	2	23	150
0:22:17	24	15,1	2	23	150
0:22:18	24	15,1	2	23	150
0:22:19	24	15,1	2	23	150
0:22:20	24	15,1	2	23	150
0:22:21	24	15,1	2	23	150
0:22:22	24	15,1	2	23	150
0:22:23	24	15,1	2	23	150
0:22:24	24	15,1	2	23	150
0:22:25	24	15,1	2	23	150
0:22:26	24	15,1	2	23	150
0:22:27	24	15,1	2	23	150
0:22:28	24	15,1	2	23	150
0:22:29	24	15,1	2	23	150
0:22:30	24	15,1	2	23	150
0:22:31	24	15,1	2	23	150
0:22:32	24	15,1	2	23	150
0:22:33	24	15,1	2	23	150
0:22:34	24	15,1	2	23	150
0:22:35	24	15,1	2	23	150
0:22:36	24	15,1	2	23	150
0:22:37	24	15,1	2	23	150
0:22:38	24	15,1	2	23	150
0:22:39	24	15,1	2	23	150
0:22:40	24	15,1	2	23	150
0:22:41	24	15,1	2	23	150
0:22:42	24	15,1	2	23	150
0:22:43	24	15,1	2	23	150
0:22:44	24	15,1	2	23	150
0:22:45	24	15,1	2	23	150
0:22:46	24	15,1	2	23	150
0:22:47	24	15,1	2	23	150
0:22:48	24	15,1	2	23	150
0:22:49	24	15,1	2	23	150
0:22:50	24	15,1	2	23	150
0:22:51	24	15,1	2	23	150
0:22:52	24	15,1	2	23	150
0:22:53	24	15,1	2	23	150
0:22:54	24	15,1	2	23	150
0:22:55	24	15,1	2	23	150
0:22:56	24	15,1	2	23	150
0:22:57	24	15,1	2	23	150
0:22:58	24	15,1	2	23	150
0:22:59	24	15,1	2	23	150
0:23:00	24	15,1	2	23	150
0:23:01	24	15,1	2	23	150
0:23:02	24	15,1	2	23	150
0:23:03	24	15,1	2	23	150
0:23:04	24	15,1	2	23	150
0:23:05	24	15,1	2	23	150
0:23:06	24	15,1	2	23	150
0:23:07	24	15,1	2	23	150
0:23:08	24	15,1	2	23	150
0:23:09	24	15,1	2	23	150
0:23:10	24	15,1	2	23	150
0:23:11	24	15,1	2	23	150
0:23:12	24	15,1	2	23	150
0:23:13	24	15,1	2	23	150
0:23:14	24	15,1	2	23	150
0:23:15	24	15,1	2	23	150
0:23:16	24	15,1	2	23	150
0:23:17	24	15,1	2	23	150
0:23:18	24	15,1	2	23	150
0:23:19	24	15,1	2	23	150
0:23:20	24	15,1	2	23	150
0:23:21	24	15,1	2	23	150
0:23:22	24	15,1	2	23	150
0:23:23	24	15,1	2	23	150
0:23:24	24	15,0	2	23	150
0:23:25	24	15,0	2	23	150
0:23:26	24	15,1	2	23	150
0:23:27	24	15,1	2	23	150
0:23:28	24	15,1	2	23	150
0:23:29	24	15,0	2	23	150
0:23:30	24	15,0	2	23	150
0:23:31	24	15,0	2	23	150
0:23:32	24	15,0	2	23	150
0:23:33	24	15,0	2	23	150
0:23:34	24	15,0	2	23	150
0:23:35	24	15,0	2	23	150
0:23:36	24	15,0	2	23	150
0:23:37	24	15,0	2	23	150
0:23:38	24	15,0	2	23	150
0:23:39	24	15,0	2	23	150
0:23:40	24	15,0	2	23	150
0:23:41	24	15,0	2	23	150
0:23:42	24	15,0	2	23	150
0:23:43	24	15,0	2	23	150
0:23:44	24	15,0	2	23	150
0:23:45	24	15,0	2	23	150
0:23:46	24	15,0	2	23	150
0:23:47	24	15,0	2	23	150
0:23:48	24	15,0	2	23	150
0:23:49	24	15,0	2	23	150
0:23:50	24	15,0	2	23	150
0:23:51	24	15,0	2	23	150
0:23:52	24	15,0	2	23	150
0:23:53	24	15,0	2	23	150
0:23:54	24	15,0	2	23	150
0:23:55	24	15,0	2	23	150
0:23:56	24	15,0	2	23	150
0:23:57	24	15,0	2	23	150
0:23:58	24	15,0	2	23	150
0:23:59	24	15,0	2	23	150
0:24:00	24	15,0	2	23	150
0:24:01	24	15,0	2	23	150
0:24:02	24	15,0	2	23	150
0:24:03	24	15,0	2	23	150
0:24:04	24	15,0	2	23	150
0:24:05	24	15,0	2	23	150
0:24:06	24	15,0	2	23	150
0:24:07	24	15,0	2	23	150
0:24:08	24	15,0	2	23	150
0:24:09	24	15,0	2	23	150
0:24:10	24	15,0	2	23	150
0:24:11	24	15,0	2	23	150
0:24:12	24	15,0	2	23	150
0:24:13	24	15,0	2	23	150
0:24:14	24	15,0	2	23	150
0:24:15	24	15,0	2	23	150
0:24:16	24	15,0	2	23	150
0:24:17	24	15,0	2	23	150
0:24:18	24	15,0	2	23	150
0:24:19	24	15,0	2	23	150
0:24:20	24	15,0	2	23	150
0:24:21	24	15,0	2	23	150
0:24:22	24	15,0	2	23	150
0:24:23	24	15,0	2	23	150
0:24:24	24	15,0	2	23	150
0:24:25	24	15,0	2	23	150
0:24:26	24	15,0	2	23	150
0:24:27	24	15,0	2	23	150
0:24:28	24	15,0	2	23	150
0:24:29	24	15,0	2	23	150
0:24:30	24	15,0	2	23	150
0:24:31	24	15,0	2	23	150
0:24:32	24	15,0	2	23	150
0:24:33	24	15,0	2	23	150
0:24:34	24	15,0	2	23	150
0:24:35	24	15,0	2	23	150
0:24:36	24	15,0	2	23	150
0:24:37	24	15,0	2	23	150
0:24:38	24	15,0	2	23	150
0:24:39	24	15,0	2	23	150
0:24:40	24	15,0	2	23	150
0:24:41	24	15,0	2	23	150
0:24:42	24	15,0	2	23	150
0:24:43	24	15,0	2	23	150
0:24:44	24	15,0	2	23	150
0:24:45	24	15,0	2	23	150
0:24:46	24	15,0	2	23	150
0:24:47	24	15,0	2	23	150
0:24:48	24	15,0	2	23	150
0:24:49	24	15,0	2	23	150
0:24:50	24	15,0	2	23	150
0:24:51	24	15,0	2	23	150
0:24:52	24	15,0	2	23	150
0:24:53	24	15,0	2	23	150
0:24:54	24	15,0	2	23	150
0:24:55	24	15,0	2	23	150
0:24:56	24	15,0	2	23	150
0:24:57	24	15,0	2	23	150
0:24:58	24	15,0	2	23	150
0:24:59	24	15,0	2	23	150
0:25:00	24	15,0	2	23	150
0:25:01	24	15,0	2	23	150
0:25:02	24	15,0	2	23	150
0:25:03	24	15,0	2	23	150
0:25:04	24	15,0	2	23	150
0:25:05	24	15,0	2	23	150
0:25:06	24	15,0	2	23	150
0:25:07	24	15,0	2	23	150
0:25:08	24	15,1	2	23	150
0:25:09	24	15,1	2	23	150
0:25:10	24	15,1	2	23	150
0:25:11	24	15,1	2	23	150
0:25:12	24	15,1	2	23	150
0:25:13	24	15,1	2	23	150
0:25:14	24	15,1	2	23	150
0:25:15	24	15,1	2	23	150
0:25:16	24	15,1	2	23	150
0:25:17	24	15,1	2	23	150
0:25:18	24	15,1	2	23	150
0:25:19	24	15,1	2	23	150
0:25:20	24	15,1	2	23	150
0:25:21	24	15,1	2	23	150
0:25:22	24	15,1	2	23	150
0:25:23	24	15,1	2	23	150
0:25:24	24	15,1	2	23	150
0:25:25	24	15,1	2	23	150
0:25:26	24	15,1	2	23	150
0:25:27	24	15,1	2	23	150
0:25:28	24	15,1	2	23	150
0:25:29	24	15,1	2	23	150
0:25:30	24	15,1	2	23	150
0:25:31	24	15,1	2	23	150
0:25:32	24	15,1	2	23	150
0:25:33	24	15,1	2	23	150
0:25:34	24	15,1	2	23	150
0:25:35	24	15,1	2	23	150
0:25:36	24	15,1	2	23	150
0:25:37	24	15,1	2	23	150
0:25:38	24	15,1	2	23	150
0:25:39	24	15,1	2	23	150
0:25:40	24	15,1	2	23	150
0:25:41	24	15,1	2	23	150
0:25:42	24	15,1	2	23	150
0:25:43	24	15,1	2	23	150
0:25:44	24	15,1	2	23	150
0:25:45	24	15,1	2	23	150
0:25:46	24	15,1	2	23	150
0:25:47	24	15,1	2	23	150
0:25:48	24	15,1	2	23	150
0:25:49	24	15,1	2	23	150
0:25:50	24	15,1	2	23	150
0:25:51	24	15,1	2	23	150
0:25:52	24	15,1	2	23	150
0:25:53	24	15,1	2	23	150
0:25:54	24	15,1	2	23	150
0:25:55	24	15,1	2	23	150
0:25:56	24	15,1	2	23	150
0:25:57	24	15,0	2	23	150
0:25:58	24	15,0	2	23	150
0:25:59	24	15,1	2	23	150
0:26:00	24	15,1	2	23	150
0:26:01	24	15,1	2	23	150
0:26:02	24	15,1	2	23	150
0:26:03	24	15,1	2	23	150
0:26:04	24	15,1	2	23	150
0:26:05	24	15,1	2	23	150
0:26:06	24	15,1	2	23	150
0:26:07	24	15,0	2	23	150
0:26:08	24	15,0	2	23	150
0:26:09	24	15,1	2	23	150
0:26:10	24	15,1	2	23	150
0:26:11	24	15,0	2	23	150
0:26:12	24	15,0	2	23	150
0:26:13	24	15,0	2	23	150
0:26:14	24	15,0	2	23	150
0:26:15	24	15,0	2	23	150
0:26:16	24	15,0	2	23	150
0:26:17	24	15,0	2	23	150
0:26:18	24	15,0	2	23	150
0:26:19	24	15,0	2	23	150
0:26:20	24	15,0	2	23	150
0:26:21	24	15,0	2	23	150
0:26:22	24	15,0	2	23	150
