Repository: ProgWizer/parser

File: project-root/data/Data Acquisition/Data Acquisition/2019 year (140)/19-023.txt
--Test Summary--
Full Path and File Name	
Instrument Name	7222
Instrument Type	Model 7222 Consistometer
Instrument Serial Number	
Test Start Date	18.04.2019
Test Start Time	11:25:09
Test Stop Date	18.04.2019
Test Stop Time	17:19:38
Test Length	5:54:29
Final Sample Time Offset	5:54:20
Controller Schedule Name	
Sampling Period	10 seconds
Comments	MPa10 (16)
Information	WellID	
Information	Customer	RGU
Information	EngName	
Information	CementClass	G
Information	CementMfr	
Information	Additives	100G+4Bentonite+1Econolite+0.1D-Air5000
Information	Density	1500
Information	BHCT	20
Information	BHST	
Information	FluidLoss	
Information	JobType	
Calculated Value	Time_30Bc	N/A
Calculated Value	Time_70Bc	N/A
Calculated Value	Time_100Bc	N/A
Initial Temperature (°C)	25 °C
Final Temperature (°C)	29 °C
Initial Pressure (MPa)	0,5 MPa
Final Pressure (MPa)	10,5 MPa
Initial Consistency (Bc)	4 Bc
Final Consistency (Bc)	7 Bc
--Data--
Time (HH:MM:SS)	Temperature (°C)	Pressure (MPa)	Consistency (Bc)
0:00:00	25	0,5	4
0:00:10	25	0,6	4
0:00:20	25	0,6	4
0:00:30	25	0,8	3
0:00:40	25	0,9	3
0:00:50	25	1,0	3
0:01:00	25	1,1	3
0:01:10	25	1,2	2
0:01:20	25	1,3	2
0:01:30	25	1,4	2
0:01:40	25	1,5	2
0:01:50	24	1,6	2
0:02:00	24	1,7	2
0:02:10	24	1,8	2
0:02:20	24	1,9	2
0:02:30	24	2,0	2
0:02:40	24	2,1	2
0:02:50	24	2,2	2
0:03:00	24	2,3	2
0:03:10	24	2,4	2
0:03:20	24	2,5	2
0:03:30	24	2,6	2
0:03:40	24	2,7	2
0:03:50	24	2,8	2
0:04:00	24	2,9	2
0:04:10	24	3,1	2
0:04:20	24	3,0	2
0:04:30	24	3,2	2
0:04:40	24	3,3	2
0:04:50	24	3,4	2
0:05:00	24	3,6	2
0:05:10	24	3,7	2
0:05:20	24	3,6	2
0:05:30	24	3,8	2
0:05:40	24	3,9	2
0:05:50	24	4,1	2
0:06:00	24	4,1	2
0:06:10	24	4,2	2
0:06:20	24	4,4	2
0:06:30	24	4,3	2
0:06:40	24	4,5	2
0:06:50	24	4,5	2
0:07:00	24	4,7	2
0:07:10	24	4,7	2
0:07:20	24	5,0	2
0:07:30	24	5,0	2
0:07:40	24	5,0	2
0:07:50	24	5,2	2
0:08:00	24	5,2	2
0:08:10	24	5,3	2
0:08:20	24	5,4	2
0:08:30	24	5,5	2
0:08:40	24	5,7	2
0:08:50	24	5,7	2
0:09:00	24	5,9	2
0:09:10	24	5,9	2
0:09:20	24	5,9	2
0:09:30	24	6,1	2
0:09:40	24	6,1	2
0:09:50	24	6,4	2
0:10:00	24	6,3	2
0:10:10	24	6,5	2
0:10:20	24	6,6	2
0:10:30	24	6,7	3
0:10:40	24	6,9	3
0:10:50	24	6,9	3
0:11:00	24	7,0	3
0:11:10	24	7,1	3
0:11:20	24	7,2	3
0:11:30	24	7,4	3
0:11:40	24	7,3	3
0:11:50	24	7,5	3
0:12:00	24	7,5	2
0:12:10	24	7,7	2
0:12:20	24	7,7	2
0:12:30	24	7,9	2
0:12:40	24	7,8	2
0:12:50	24	8,0	2
0:13:00	24	8,1	2
0:13:10	24	8,2	2
0:13:20	24	8,3	2
0:13:30	24	8,5	2
0:13:40	24	8,5	2
0:13:50	24	8,8	4
0:14:00	24	8,8	5
0:14:10	24	8,8	5
0:14:20	24	9,1	4
0:14:30	24	9,1	3
0:14:40	24	9,1	3
0:14:50	24	9,4	4
0:15:00	24	9,3	5
0:15:10	24	9,3	5
0:15:20	24	9,6	6
0:15:30	24	9,5	6
0:15:40	24	9,8	6
0:15:50	24	9,8	5
0:16:00	24	9,8	6
0:16:10	24	9,8	6
0:16:20	24	9,8	6
0:16:30	24	9,7	6
0:16:40	24	9,7	6
0:16:50	24	9,8	5
0:17:00	24	9,9	6
0:17:10	24	9,9	6
0:17:20	24	9,9	6
0:17:30	24	9,9	6
0:17:40	24	9,9	5
0:17:50	24	9,9	5
0:18:00	24	9,9	5
0:18:10	24	9,9	5
0:18:20	24	9,8	5
0:18:30	24	9,8	5
0:18:40	24	9,8	5
0:18:50	24	9,8	5
0:19:00	24	9,8	5
0:19:10	24	9,8	5
0:19:20	24	9,8	6
0:19:30	24	9,8	6
0:19:40	24	9,8	6
0:19:50	24	9,8	6
0:20:00	24	9,8	6
0:20:10	24	9,8	6
0:20:20	24	9,8	6
0:20:30	24	9,8	6
0:20:40	24	9,8	6
0:20:50	24	9,8	5
0:21:00	24	9,8	5
0:21:10	24	9,8	5
0:21:20	24	9,8	5
0:21:30	24	9,8	6
0:21:40	24	9,8	6
0:21:50	24	9,8	6
0:22:00	24	9,8	6
0:22:10	24	9,7	6
0:22:20	24	9,8	6
0:22:30	24	9,7	6
0:22:40	24	9,8	6
0:22:50	24	9,7	5
0:23:00	24	9,9	6
0:23:10	24	9,9	6
0:23:20	24	9,9	7
0:23:30	24	9,9	6
0:23:40	24	9,9	7
0:23:50	24	9,8	7
0:24:00	24	9,8	7
0:24:10	24	9,8	6
0:24:20	24	9,8	6
0:24:30	24	9,8	6
0:24:40	24	9,8	5
0:24:50	24	9,8	6
0:25:00	24	9,8	4
0:25:10	24	9,8	4
0:25:20	24	9,8	4
0:25:30	24	9,8	4
0:25:40	24	9,8	4
0:25:50	24	10,0	4
0:26:00	24	10,1	4
0:26:10	24	10,1	4
0:26:20	24	10,1	4
0:26:30	24	10,2	4
0:26:40	24	10,3	4
0:26:50	24	10,3	4
0:27:00	24	10,5	5
0:27:10	24	10,5	6
0:27:20	24	10,5	6
0:27:30	24	10,5	4
0:27:40	24	10,5	4
0:27:50	24	10,5	6
0:28:00	24	10,5	6
0:28:10	24	10,5	6
0:28:20	24	10,5	6
0:28:30	24	10,4	6
0:28:40	24	10,4	6
0:28:50	24	10,4	6
0:29:00	24	10,4	6
0:29:10	24	10,4	6
0:29:20	23	10,4	6
0:29:30	23	10,3	6
0:29:40	23	10,2	6
0:29:50	23	10,0	6
0:30:00	23	10,0	6
0:30:10	23	10,0	6
0:30:20	23	10,0	6
0:30:30	23	10,0	6
0:30:40	24	10,0	6
0:30:50	23	10,0	6
0:31:00	23	10,3	6
0:31:10	23	10,3	6
0:31:20	24	10,4	6
0:31:30	24	10,4	6
0:31:40	23	10,4	6
0:31:50	23	10,4	6
0:32:00	23	10,4	6
0:32:10	23	10,4	6
0:32:20	24	10,4	6
0:32:30	23	10,4	6
0:32:40	23	10,4	6
0:32:50	23	10,4	6
0:33:00	23	10,4	6
0:33:10	23	10,4	6
0:33:20	23	10,4	6
0:33:30	23	10,4	5
0:33:40	23	10,4	6
0:33:50	23	10,4	6
0:34:00	23	10,4	6
0:34:10	23	10,4	6
0:34:20	23	10,4	6
0:34:30	23	10,4	6
0:34:40	23	10,4	6
0:34:50	23	10,4	6
0:35:00	24	10,1	6
0:35:10	23	10,1	6
0:35:20	23	10,0	5
0:35:30	23	9,9	5
0:35:40	24	9,9	5
0:35:50	23	9,9	5
0:36:00	23	9,9	5
0:36:10	23	9,8	6
0:36:20	23	9,9	6
0:36:30	23	9,9	6
0:36:40	23	9,8	6
0:36:50	23	9,7	6
0:37:00	24	9,7	5
0:37:10	23	9,9	6
0:37:20	24	9,9	6
0:37:30	23	9,9	6
0:37:40	24	9,9	6
0:37:50	23	9,9	6
0:38:00	24	9,9	6
0:38:10	23	9,9	6
0:38:20	24	9,9	6
0:38:30	23	10,0	6
0:38:40	23	9,9	6
0:38:50	24	10,0	6
0:39:00	23	10,1	6
0:39:10	23	10,1	6
0:39:20	23	10,1	5
0:39:30	24	10,4	6
0:39:40	23	10,4	5
0:39:50	23	10,3	5
0:40:00	23	10,4	5
0:40:10	23	10,4	5
0:40:20	24	10,3	5
0:40:30	23	10,3	5
0:40:40	24	10,3	5
0:40:50	23	10,4	5
0:41:00	23	10,4	5
0:41:10	23	10,4	6
0:41:20	23	10,4	6
0:41:30	23	10,4	6
0:41:40	24	10,4	6
0:41:50	23	10,4	6
0:42:00	24	10,3	6
0:42:10	24	10,4	6
0:42:20	24	10,4	6
0:42:30	24	10,1	6
0:42:40	23	10,3	6
0:42:50	24	10,2	6
0:43:00	23	10,1	6
0:43:10	24	10,3	6
0:43:20	24	10,3	6
0:43:30	24	10,3	6
0:43:40	24	10,3	6
0:43:50	23	10,2	6
0:44:00	24	10,3	6
0:44:10	24	10,4	6
0:44:20	24	10,4	6
0:44:30	24	10,4	6
0:44:40	24	10,4	6
0:44:50	23	10,4	6
0:45:00	24	10,3	6
0:45:10	24	10,3	5
0:45:20	24	10,3	5
0:45:30	24	10,4	5
0:45:40	24	10,3	5
0:45:50	24	10,3	6
0:46:00	24	10,3	6
0:46:10	24	10,3	5
0:46:20	24	10,3	5
0:46:30	24	10,3	5
0:46:40	24	10,3	5
0:46:50	24	10,2	5
0:47:00	24	10,1	5
0:47:10	24	10,0	5
0:47:20	24	9,9	5
0:47:30	24	9,9	5
0:47:40	24	9,8	5
0:47:50	24	9,7	5
0:48:00	24	9,8	5
0:48:10	24	9,9	5
0:48:20	24	10,0	5
0:48:30	24	10,0	5
0:48:40	24	10,0	5
0:48:50	24	10,0	5
0:49:00	24	10,0	5
0:49:10	24	10,0	5
0:49:20	24	10,0	5
0:49:30	24	10,0	5
0:49:40	24	10,0	5
0:49:50	24	10,0	5
0:50:00	24	10,0	5
0:50:10	24	10,0	5
0:50:20	24	10,0	5
0:50:30	24	9,9	5
0:50:40	24	10,0	5
0:50:50	24	9,9	5
0:51:00	24	10,0	5
0:51:10	24	10,0	5
0:51:20	24	10,1	5
0:51:30	24	10,1	5
0:51:40	24	10,2	5
0:51:50	24	10,1	5
0:52:00	24	10,0	6
0:52:10	24	10,1	6
0:52:20	24	10,0	6
0:52:30	24	10,0	6
0:52:40	24	9,9	6
0:52:50	24	9,9	6
0:53:00	24	9,8	6
0:53:10	24	9,7	6
0:53:20	24	9,9	6
0:53:30	24	9,7	6
0:53:40	24	9,7	6
0:53:50	24	9,7	7
0:54:00	24	9,7	7
0:54:10	24	9,7	7
0:54:20	24	9,7	7
0:54:30	24	9,7	7
0:54:40	24	9,7	7
0:54:50	24	9,7	7
0:55:00	24	9,7	8
0:55:10	24	9,7	8
0:55:20	24	9,7	7
0:55:30	24	9,7	7
0:55:40	24	9,7	7
0:55:50	24	9,7	7
0:56:00	24	9,7	7
0:56:10	24	9,7	7
0:56:20	24	9,7	7
0:56:30	24	9,7	7
0:56:40	24	9,7	7
0:56:50	24	9,7	7
0:57:00	24	9,7	7
0:57:10	24	9,8	7
0:57:20	24	10,2	7
0:57:30	24	10,2	7
0:57:40	24	10,2	7
0:57:50	24	10,2	7
0:58:00	24	10,2	7
0:58:10	24	10,1	7
0:58:20	24	10,1	8
0:58:30	24	10,1	8
0:58:40	24	10,1	8
0:58:50	24	10,1	8
0:59:00	24	9,9	8
0:59:10	24	10,0	7
0:59:20	24	10,1	7
0:59:30	24	10,0	7
0:59:40	24	9,9	7
0:59:50	24	9,9	7
1:00:00	24	9,9	7
1:00:10	24	9,9	7
1:00:20	24	9,9	7
1:00:30	24	10,0	7
1:00:40	24	10,2	7
1:00:50	24	10,2	7
1:01:00	24	10,2	7
1:01:10	24	10,2	7
1:01:20	24	10,2	7
1:01:30	24	10,3	7
1:01:40	24	10,4	7
1:01:50	24	10,5	7
1:02:00	24	10,5	7
1:02:10	24	10,5	8
1:02:20	24	10,5	8
1:02:30	24	10,5	8
1:02:40	24	10,5	8
1:02:50	24	10,5	8
1:03:00	24	10,5	8
1:03:10	24	10,4	8
1:03:20	24	10,4	8
1:03:30	24	10,5	8
1:03:40	24	10,5	8
1:03:50	24	10,5	8
1:04:00	24	10,5	8
1:04:10	24	10,5	8
1:04:20	24	10,5	8
1:04:30	24	10,5	8
1:04:40	24	10,5	8
1:04:50	24	10,5	8
1:05:00	24	10,5	8
1:05:10	24	10,5	8
1:05:20	24	10,5	8
1:05:30	24	10,5	8
1:05:40	24	10,5	8
1:05:50	24	10,5	9
1:06:00	24	10,5	9
1:06:10	24	10,5	9
1:06:20	24	10,5	9
1:06:30	24	10,5	9
1:06:40	24	10,5	9
1:06:50	24	10,5	10
1:07:00	24	10,5	12
1:07:10	24	10,5	13
1:07:20	24	10,5	10
1:07:30	24	10,5	9
1:07:40	24	10,5	9
1:07:50	24	10,5	9
1:08:00	24	10,5	9
1:08:10	24	10,6	9
1:08:20	24	10,5	9
1:08:30	24	10,5	9
1:08:40	24	10,5	9
1:08:50	24	10,5	9
1:09:00	24	10,5	9
1:09:10	24	10,5	9
1:09:20	24	10,5	9
1:09:30	24	10,5	9
1:09:40	24	10,5	9
1:09:50	24	10,5	9
1:10:00	24	10,5	9
1:10:10	24	10,5	9
1:10:20	24	10,5	9
1:10:30	24	10,5	8
1:10:40	24	10,5	8
1:10:50	24	10,5	8
1:11:00	24	10,5	8
1:11:10	24	10,4	8
1:11:20	24	10,4	8
1:11:30	24	10,4	8
1:11:40	24	10,4	8
1:11:50	24	10,4	8
1:12:00	24	10,4	8
1:12:10	24	10,4	8
1:12:20	24	10,4	8
1:12:30	24	10,4	8
1:12:40	24	10,4	8
1:12:50	24	10,4	8
1:13:00	24	10,4	8
1:13:10	24	10,4	8
1:13:20	24	10,4	8
1:13:30	24	10,4	8
1:13:40	24	10,4	8
1:13:50	24	10,4	8
1:14:00	24	10,4	8
1:14:10	24	10,4	8
1:14:20	24	10,4	8
1:14:30	24	10,4	8
1:14:40	24	10,4	8
1:14:50	24	10,4	7
1:15:00	24	10,4	7
1:15:10	24	10,4	7
1:15:20	24	10,4	7
1:15:30	24	10,4	7
1:15:40	24	10,4	7
1:15:50	24	10,4	7
1:16:00	24	10,4	7
1:16:10	24	10,4	7
1:16:20	24	10,4	7
1:16:30	24	10,4	7
1:16:40	24	10,3	7
1:16:50	24	10,2	7
1:17:00	24	10,1	7
1:17:10	24	10,1	7
1:17:20	24	10,1	7
1:17:30	24	10,1	7
1:17:40	24	10,1	7
1:17:50	24	10,1	7
1:18:00	24	10,1	7
1:18:10	24	10,1	7
1:18:20	24	10,1	7
1:18:30	24	10,0	7
1:18:40	24	10,0	7
1:18:50	24	10,0	7
1:19:00	24	10,0	7
1:19:10	24	10,0	7
1:19:20	24	10,0	7
1:19:30	24	10,0	7
1:19:40	24	10,0	7
1:19:50	24	10,0	7
1:20:00	24	10,0	7
1:20:10	24	10,0	7
1:20:20	24	10,0	7
1:20:30	24	10,0	7
1:20:40	24	10,0	7
1:20:50	24	10,0	7
1:21:00	24	10,0	7
1:21:10	24	10,0	7
1:21:20	24	10,0	7
1:21:30	24	10,0	7
1:21:40	24	10,0	7
1:21:50	24	10,0	7
1:22:00	24	10,0	7
1:22:10	24	10,0	7
1:22:20	24	10,0	7
1:22:30	24	10,0	7
1:22:40	24	10,0	7
1:22:50	24	10,0	7
1:23:00	24	10,0	7
1:23:10	24	10,0	7
1:23:20	24	10,1	7
1:23:30	24	10,2	7
1:23:40	24	10,3	7
1:23:50	24	10,3	7
1:24:00	24	10,3	7
1:24:10	24	10,3	7
1:24:20	24	10,3	7
1:24:30	24	10,3	7
1:24:40	24	10,3	7
1:24:50	24	10,3	7
1:25:00	24	10,3	7
1:25:10	24	10,3	7
1:25:20	24	10,3	7
1:25:30	24	10,3	7
1:25:40	24	10,3	7
1:25:50	24	10,3	7
1:26:00	24	10,3	7
1:26:10	24	10,3	7
1:26:20	24	10,3	7
1:26:30	24	10,2	7
1:26:40	24	10,3	7
1:26:50	24	10,2	7
1:27:00	24	10,3	7
1:27:10	24	10,2	7
1:27:20	24	10,2	7
1:27:30	24	10,2	7
1:27:40	24	10,2	7
1:27:50	24	10,2	7
1:28:00	24	10,2	7
1:28:10	24	10,3	7
1:28:20	24	10,2	7
1:28:30	24	10,3	7
1:28:40	24	10,3	7
1:28:50	24	10,3	7
1:29:00	24	10,4	7
1:29:10	24	10,4	7
1:29:20	24	10,4	7
1:29:30	24	10,3	7
1:29:40	24	10,4	7
1:29:50	24	10,5	7
1:30:00	24	10,5	7
1:30:10	24	10,5	7
1:30:20	24	10,5	7
1:30:30	24	10,6	7
1:30:40	24	10,6	7
1:30:50	24	10,6	7
1:31:00	24	10,6	7
1:31:10	24	10,6	7
1:31:20	24	10,6	7
1:31:30	24	10,6	7
1:31:40	24	10,6	7
1:31:50	24	10,6	7
1:32:00	24	10,5	7
1:32:10	24	10,5	7
1:32:20	24	10,5	7
1:32:30	24	10,5	7
1:32:40	24	10,4	7
1:32:50	24	10,5	7
1:33:00	24	10,5	7
1:33:10	24	10,5	7
1:33:20	24	10,5	7
1:33:30	24	10,5	7
1:33:40	24	10,5	7
1:33:50	24	10,4	7
1:34:00	24	10,4	7
1:34:10	24	10,4	7
1:34:20	24	10,4	7
1:34:30	24	10,4	7
1:34:40	24	10,4	7
1:34:50	24	10,4	7
1:35:00	24	10,4	7
1:35:10	24	10,4	7
1:35:20	24	10,4	7
1:35:30	24	10,3	7
1:35:40	24	10,4	7
1:35:50	24	10,3	7
1:36:00	24	10,3	7
1:36:10	24	10,3	7
1:36:20	24	10,2	7
1:36:30	24	10,2	7
1:36:40	24	10,2	7
1:36:50	24	10,2	7
1:37:00	24	10,2	7
1:37:10	24	10,2	7
1:37:20	24	10,2	7
1:37:30	24	10,2	7
1:37:40	24	10,1	7
1:37:50	24	10,1	7
1:38:00	24	10,2	7
1:38:10	24	10,1	7
1:38:20	24	10,1	7
1:38:30	24	10,1	7
1:38:40	24	10,1	7
1:38:50	24	10,0	7
1:39:00	24	10,1	7
1:39:10	24	10,1	7
1:39:20	24	10,1	7
1:39:30	24	10,1	7
1:39:40	24	10,1	7
1:39:50	24	10,0	7
1:40:00	24	10,0	7
1:40:10	24	10,0	7
1:40:20	24	10,0	7
1:40:30	24	10,0	7
1:40:40	24	10,0	7
1:40:50	24	10,0	7
1:41:00	24	10,0	7
1:41:10	24	10,0	7
1:41:20	24	9,9	7
1:41:30	24	9,9	7
1:41:40	24	9,9	7
1:41:50	24	9,9	7
1:42:00	24	9,9	7
1:42:10	24	9,9	7
1:42:20	24	9,9	7
1:42:30	24	9,9	7
1:42:40	24	9,9	7
1:42:50	24	9,9	7
1:43:00	24	9,9	7
1:43:10	24	9,9	7
1:43:20	24	9,9	7
1:43:30	24	9,9	7
1:43:40	24	9,9	7
1:43:50	24	9,9	7
1:44:00	24	9,9	7
1:44:10	24	9,9	7
1:44:20	24	10,1	7
1:44:30	24	10,2	7
1:44:40	24	10,2	7
1:44:50	24	10,2	7
1:45:00	24	10,2	7
1:45:10	24	10,2	7
1:45:20	24	10,2	7
1:45:30	24	10,2	7
1:45:40	24	10,2	7
1:45:50	24	10,2	7
1:46:00	24	10,2	7
1:46:10	24	10,2	7
1:46:20	24	10,2	7
1:46:30	24	10,1	7
1:46:40	24	10,2	7
1:46:50	24	10,1	7
1:47:00	24	10,1	7
1:47:10	24	10,1	7
1:47:20	24	10,1	7
1:47:30	24	10,1	7
1:47:40	24	10,1	7
1:47:50	24	10,1	7
1:48:00	24	10,1	7
1:48:10	24	10,1	7
1:48:20	24	10,1	7
1:48:30	24	10,1	7
1:48:40	24	10,1	7
1:48:50	24	10,1	7
1:49:00	24	10,0	7
1:49:10	24	10,0	7
1:49:20	24	10,0	7
1:49:30	24	10,0	7
1:49:40	24	10,0	7
1:49:50	24	10,0	7
1:50:00	24	10,0	7
1:50:10	24	10,0	7
1:50:20	24	10,0	7
1:50:30	24	10,0	7
1:50:40	24	10,0	7
1:50:50	24	10,0	7
1:51:00	24	9,9	7
1:51:10	24	10,0	7
1:51:20	24	9,9	7
1:51:30	24	10,0	7
1:51:40	24	9,9	7
1:51:50	24	10,0	7
1:52:00	24	10,0	7
1:52:10	24	10,1	7
1:52:20	24	10,0	7
1:52:30	24	10,0	7
1:52:40	24	10,0	7
1:52:50	24	10,0	7
1:53:00	24	10,0	7
1:53:10	24	10,0	7
1:53:20	24	10,0	7
1:53:30	24	10,0	7
1:53:40	24	10,0	7
1:53:50	24	10,0	7
1:54:00	24	10,0	7
1:54:10	24	10,0	7
1:54:20	24	10,0	7
1:54:30	24	10,0	7
1:54:40	24	10,0	7
1:54:50	24	10,0	7
1:55:00	24	10,0	7
1:55:10	24	10,0	7
1:55:20	24	10,0	7
1:55:30	24	10,0	7
1:55:40	24	10,0	7
1:55:50	24	10,0	7
1:56:00	24	10,0	7
1:56:10	24	10,0	7
1:56:20	24	10,0	7
1:56:30	24	10,0	7
1:56:40	24	10,0	7
1:56:50	24	10,0	7
1:57:00	24	10,0	7
1:57:10	24	10,0	7
1:57:20	24	10,0	7
1:57:30	24	9,9	7
1:57:40	24	10,0	7
1:57:50	24	10,0	7
1:58:00	24	10,0	7
1:58:10	24	9,9	7
1:58:20	24	10,0	7
1:58:30	24	10,0	7
1:58:40	24	10,0	7
1:58:50	24	10,0	7
1:59:00	24	10,0	7
1:59:10	24	10,0	7
1:59:20	24	10,0	7
1:59:30	24	10,0	7
1:59:40	24	10,0	7
1:59:50	24	10,0	7
2:00:00	24	10,0	7
2:00:10	24	10,0	7
2:00:20	24	10,0	7
2:00:30	24	10,0	7
2:00:40	24	10,0	7
2:00:50	24	10,0	7
2:01:00	24	10,0	7
2:01:10	24	10,0	7
2:01:20	24	10,0	7
2:01:30	24	9,9	7
2:01:40	24	10,0	7
2:01:50	24	9,9	7
2:02:00	24	10,0	7
2:02:10	24	9,9	7
2:02:20	24	10,0	7
2:02:30	24	10,0	7
2:02:40	24	10,0	7
2:02:50	24	10,0	7
2:03:00	24	10,0	7
2:03:10	24	10,0	7
2:03:20	24	10,0	7
2:03:30	24	10,0	7
2:03:40	24	10,0	7
2:03:50	24	10,1	7
2:04:00	24	10,1	7
2:04:10	24	10,1	7
2:04:20	24	10,1	7
2:04:30	24	10,1	7
2:04:40	24	10,0	7
2:04:50	24	10,1	7
2:05:00	24	10,1	7
2:05:10	24	10,1	7
2:05:20	24	10,1	7
2:05:30	24	10,0	7
2:05:40	25	10,1	7
2:05:50	24	10,1	7
2:06:00	24	10,0	7
2:06:10	24	10,1	7
2:06:20	24	10,1	7
2:06:30	24	10,1	7
2:06:40	24	10,1	7
2:06:50	24	10,1	7
2:07:00	24	10,1	7
2:07:10	24	10,1	7
2:07:20	24	10,1	7
2:07:30	24	10,1	7
2:07:40	24	10,0	7
2:07:50	24	10,0	7
2:08:00	24	10,0	7
2:08:10	24	10,0	7
2:08:20	25	9,9	7
2:08:30	24	9,8	7
2:08:40	24	9,8	7
2:08:50	25	9,8	7
2:09:00	25	9,8	7
2:09:10	25	9,7	7
2:09:20	25	9,7	7
2:09:30	25	9,7	7
2:09:40	25	9,9	7
2:09:50	25	9,9	7
2:10:00	25	9,9	7
2:10:10	24	9,9	7
2:10:20	25	9,9	7
2:10:30	25	9,9	7
2:10:40	25	9,9	7
2:10:50	25	9,9	7
2:11:00	25	9,9	7
2:11:10	25	9,9	7
2:11:20	25	9,9	7
2:11:30	25	9,9	7
2:11:40	25	9,9	7
2:11:50	25	9,9	7
2:12:00	25	9,9	7
2:12:10	25	9,9	7
2:12:20	25	9,9	7
2:12:30	25	9,9	7
2:12:40	25	9,9	7
2:12:50	25	9,9	7
2:13:00	25	9,9	7
2:13:10	25	9,9	7
2:13:20	25	9,9	7
2:13:30	25	9,9	7
2:13:40	25	9,9	7
2:13:50	25	9,9	7
2:14:00	25	9,9	7
2:14:10	25	9,9	7
2:14:20	25	9,9	7
2:14:30	25	9,9	7
2:14:40	25	9,9	7
2:14:50	25	9,9	7
2:15:00	25	9,9	7
2:15:10	25	9,9	7
2:15:20	25	9,9	7
2:15:30	25	9,9	7
2:15:40	25	9,8	7
2:15:50	25	9,9	7
2:16:00	25	9,8	7
2:16:10	25	9,8	7
2:16:20	25	9,8	7
2:16:30	25	9,8	7
2:16:40	25	9,8	7
2:16:50	25	9,8	7
2:17:00	25	9,9	7
2:17:10	25	9,9	7
2:17:20	25	9,9	7
2:17:30	25	9,9	7
2:17:40	25	9,8	7
2:17:50	25	9,8	7
2:18:00	25	9,8	7
2:18:10	25	9,8	7
2:18:20	25	9,8	7
2:18:30	25	9,8	7
2:18:40	25	9,8	7
2:18:50	25	9,8	7
2:19:00	25	9,8	7
2:19:10	25	9,8	7
2:19:20	25	9,9	7
2:19:30	25	9,8	7
2:19:40	25	9,8	7
2:19:50	25	9,8	7
2:20:00	25	9,8	7
2:20:10	25	9,8	7
2:20:20	25	9,9	7
2:20:30	25	9,8	7
2:20:40	25	9,8	7
2:20:50	25	9,8	7
2:21:00	25	9,8	7
2:21:10	25	9,8	7
2:21:20	25	9,8	7
2:21:30	25	9,8	7
2:21:40	25	9,8	7
2:21:50	25	9,8	7
2:22:00	25	9,8	7
2:22:10	25	9,9	7
2:22:20	25	9,9	7
2:22:30	25	9,9	7
2:22:40	25	9,9	7
2:22:50	25	9,9	7
2:23:00	25	9,9	7
2:23:10	25	9,9	7
2:23:20	25	9,9	7
2:23:30	25	9,9	7
2:23:40	25	9,9	7
2:23:50	25	9,9	7
2:24:00	25	9,9	7
2:24:10	25	10,0	7
2:24:20	25	10,0	7
2:24:30	25	9,9	7
2:24:40	25	10,0	7
2:24:50	25	9,9	7
2:25:00	25	9,9	7
2:25:10	25	10,0	7
2:25:20	25	10,0	7
2:25:30	25	10,0	7
2:25:40	25	10,0	7
2:25:50	25	10,0	7
2:26:00	25	10,0	7
2:26:10	25	10,0	7
2:26:20	25	10,0	7
2:26:30	25	10,0	7
2:26:40	25	10,0	7
2:26:50	25	10,0	7
2:27:00	25	10,0	7
2:27:10	25	10,0	7
2:27:20	25	10,0	7
2:27:30	25	10,0	7
2:27:40	25	10,0	7
2:27:50	25	10,0	7
2:28:00	25	9,9	7
2:28:10	25	9,9	7
2:28:20	25	10,0	7
2:28:30	25	10,0	7
2:28:40	25	10,0	7
2:28:50	25	10,0	7
2:29:00	25	10,0	7
2:29:10	25	10,0	7
2:29:20	25	10,0	7
2:29:30	25	10,0	7
2:29:40	25	9,9	7
2:29:50	25	10,0	7
2:30:00	25	10,0	7
2:30:10	25	9,9	7
2:30:20	25	9,9	7
2:30:30	25	9,9	7
2:30:40	25	10,0	7
2:30:50	25	9,9	7
2:31:00	25	9,9	7
2:31:10	25	9,9	7
2:31:20	25	9,9	7
2:31:30	25	9,9	7
2:31:40	25	9,9	7
2:31:50	25	9,9	7
2:32:00	25	9,9	7
2:32:10	25	9,9	7
2:32:20	25	9,9	7
2:32:30	25	10,0	7
2:32:40	25	9,9	7
2:32:50	25	9,9	7
2:33:00	25	9,9	7
2:33:10	25	9,9	7
2:33:20	25	9,9	7
2:33:30	25	9,9	7
2:33:40	25	9,9	7
2:33:50	25	9,9	7
2:34:00	25	9,9	7
2:34:10	25	9,9	7
2:34:20	25	9,9	7
2:34:30	25	9,9	7
2:34:40	25	9,9	7
2:34:50	25	9,9	7
2:35:00	25	9,8	7
2:35:10	25	9,8	7
2:35:20	25	9,9	7
2:35:30	25	9,9	7
2:35:40	25	9,8	7
2:35:50	25	9,8	7
2:36:00	25	9,8	7
2:36:10	25	9,8	7
2:36:20	25	9,8	7
2:36:30	25	9,8	7
2:36:40	25	9,8	7
2:36:50	25	9,8	7
2:37:00	25	9,8	7
2:37:10	25	9,8	7
2:37:20	25	9,8	2
2:37:30	25	9,8	2
2:37:40	25	9,8	2
2:37:50	25	9,8	2
2:38:00	25	9,8	2
2:38:10	25	10,0	2
2:38:20	25	10,1	2
2:38:30	25	10,2	2
2:38:40	25	10,1	2
2:38:50	25	10,2	2
2:39:00	25	10,1	2
2:39:10	25	10,1	2
2:39:20	25	10,2	2
2:39:30	25	10,2	2
2:39:40	25	10,1	2
2:39:50	25	10,2	2
2:40:00	25	10,2	2
2:40:10	25	10,1	2
2:40:20	25	10,1	2
2:40:30	25	10,1	2
2:40:40	25	10,1	2
2:40:50	25	10,0	2
2:41:00	25	10,0	2
2:41:10	25	10,1	2
2:41:20	25	10,1	2
2:41:30	25	10,1	2
2:41:40	25	10,1	2
2:41:50	25	10,1	2
2:42:00	25	10,1	2
2:42:10	25	10,0	2
2:42:20	25	10,0	2
2:42:30	25	10,1	2
2:42:40	25	10,1	2
2:42:50	25	10,1	2
2:43:00	25	10,1	2
2:43:10	25	10,0	2
2:43:20	25	10,0	2
2:43:30	25	10,0	2
2:43:40	25	10,0	2
2:43:50	25	10,0	2
2:44:00	25	10,0	2
2:44:10	25	10,0	2
2:44:20	25	10,0	2
2:44:30	25	10,0	2
2:44:40	25	10,0	2
2:44:50	25	10,0	2
2:45:00	25	10,0	2
2:45:10	25	10,0	2
2:45:20	25	10,0	2
2:45:30	25	10,0	2
2:45:40	25	10,0	2
2:45:50	25	10,0	2
2:46:00	25	9,9	2
2:46:10	25	10,0	2
2:46:20	25	10,0	2
2:46:30	25	10,0	2
2:46:40	25	10,0	2
2:46:50	25	10,0	2
2:47:00	25	9,9	2
2:47:10	25	9,9	2
2:47:20	25	9,9	2
2:47:30	25	9,9	2
2:47:40	25	9,9	2
2:47:50	25	9,9	2
2:48:00	25	9,9	2
2:48:10	25	9,9	2
2:48:20	25	9,9	2
2:48:30	25	9,9	2
2:48:40	25	9,9	2
2:48:50	25	9,9	2
2:49:00	25	9,9	2
2:49:10	25	9,9	2
2:49:20	25	9,9	2
2:49:30	25	9,9	2
2:49:40	25	9,9	2
2:49:50	25	9,9	2
2:50:00	25	9,9	2
2:50:10	25	9,9	2
2:50:20	25	9,9	2
2:50:30	25	9,9	2
2:50:40	25	9,9	2
2:50:50	25	9,9	2
2:51:00	25	9,9	2
2:51:10	25	9,9	2
2:51:20	25	9,9	2
2:51:30	25	9,9	2
2:51:40	25	9,9	2
2:51:50	25	9,9	2
2:52:00	25	9,9	2
2:52:10	25	9,9	2
2:52:20	25	9,9	2
2:52:30	25	9,9	2
2:52:40	25	9,9	2
2:52:50	25	9,9	2
2:53:00	25	9,9	2
2:53:10	25	9,9	2
2:53:20	25	9,9	2
2:53:30	25	9,9	2
2:53:40	25	9,9	2
2:53:50	25	9,9	2
2:54:00	25	9,9	2
2:54:10	25	9,9	2
2:54:20	25	9,9	2
2:54:30	25	9,9	2
2:54:40	25	9,9	2
2:54:50	25	9,9	2
2:55:00	25	9,9	2
2:55:10	25	9,9	2
2:55:20	25	9,9	2
2:55:30	25	9,9	2
2:55:40	25	9,9	2
2:55:50	25	9,9	2
2:56:00	25	9,9	2
2:56:10	25	9,9	2
2:56:20	25	9,9	2
2:56:30	25	9,9	2
2:56:40	25	9,9	2
2:56:50	25	9,9	2
2:57:00	25	9,9	2
2:57:10	25	9,9	2
2:57:20	25	9,9	2
2:57:30	25	9,9	2
2:57:40	25	9,9	2
2:57:50	25	9,9	2
2:58:00	25	9,9	2
2:58:10	25	9,9	2
2:58:20	25	9,9	2
2:58:30	25	9,9	2
2:58:40	25	9,9	2
2:58:50	25	9,9	2
2:59:00	25	9,9	2
2:59:10	25	9,9	2
2:59:20	25	9,9	2
2:59:30	25	9,8	2
2:59:40	25	9,8	2
2:59:50	25	9,8	2
3:00:00	25	9,8	2
3:00:10	25	9,8	2
3:00:20	25	9,8	2
3:00:30	25	9,8	2
3:00:40	25	9,8	2
3:00:50	25	9,8	2
3:01:00	25	9,8	2
3:01:10	25	9,8	2
3:01:20	25	9,8	2
3:01:30	25	9,8	2
3:01:40	25	9,8	2
3:01:50	25	9,8	2
3:02:00	25	9,8	2
3:02:10	25	9,8	2
3:02:20	25	9,8	2
3:02:30	25	9,8	2
3:02:40	25	9,8	2
3:02:50	25	9,8	2
3:03:00	25	9,9	2
3:03:10	25	9,9	2
3:03:20	25	9,9	2
3:03:30	25	9,9	2
3:03:40	25	9,9	2
3:03:50	25	9,9	2
3:04:00	25	9,9	2
3:04:10	25	9,9	2
3:04:20	25	9,9	2
3:04:30	25	9,9	2
3:04:40	25	9,9	2
3:04:50	25	9,9	2
3:05:00	25	9,9	2
3:05:10	25	9,8	2
3:05:20	25	9,8	2
3:05:30	25	9,8	2
3:05:40	25	9,8	2
3:05:50	25	9,8	2
3:06:00	25	9,7	2
3:06:10	25	9,8	2
3:06:20	25	9,8	2
3:06:30	25	9,8	2
3:06:40	25	9,8	2
3:06:50	25	9,7	2
3:07:00	25	9,7	2
3:07:10	25	9,9	2
3:07:20	25	9,9	2
3:07:30	25	9,9	2
3:07:40	25	9,9	2
3:07:50	25	9,9	2
3:08:00	25	10,0	2
3:08:10	25	10,0	2
3:08:20	25	10,0	2
3:08:30	25	10,0	2
3:08:40	25	10,0	2
3:08:50	25	10,0	2
3:09:00	25	10,0	2
3:09:10	25	10,0	2
3:09:20	25	10,0	2
3:09:30	25	10,0	2
3:09:40	25	10,0	2
3:09:50	25	10,0	2
3:10:00	25	10,0	2
3:10:10	25	10,0	2
3:10:20	25	10,0	2
3:10:30	25	10,0	2
3:10:40	25	10,0	2
3:10:50	25	10,0	2
3:11:00	25	10,0	2
3:11:10	25	10,1	2
3:11:20	25	10,1	2
3:11:30	25	10,1	2
3:11:40	25	10,1	2
3:11:50	25	10,1	2
3:12:00	25	10,0	2
3:12:10	25	10,0	2
3:12:20	25	10,0	2
3:12:30	25	10,0	2
3:12:40	25	10,1	2
3:12:50	25	10,0	2
3:13:00	25	10,0	2
3:13:10	25	10,0	2
3:13:20	25	10,0	2
3:13:30	25	10,0	2
3:13:40	25	10,0	2
3:13:50	25	10,0	2
3:14:00	25	10,0	2
3:14:10	25	10,0	2
3:14:20	25	10,0	2
3:14:30	25	10,0	2
3:14:40	25	10,0	2
3:14:50	25	10,0	2
3:15:00	25	10,0	2
3:15:10	25	10,0	2
3:15:20	25	9,9	2
3:15:30	25	9,9	2
3:15:40	25	9,9	2
3:15:50	25	9,9	2
3:16:00	25	9,9	2
3:16:10	25	9,9	2
3:16:20	25	9,9	2
3:16:30	25	9,9	2
3:16:40	25	9,9	2
3:16:50	25	9,9	2
3:17:00	25	9,9	2
3:17:10	25	9,9	2
3:17:20	25	9,9	2
3:17:30	25	9,9	2
3:17:40	25	9,9	2
3:17:50	25	9,9	2
3:18:00	25	9,8	2
3:18:10	25	9,8	2
3:18:20	25	9,8	2
3:18:30	25	9,8	2
3:18:40	25	9,8	2
3:18:50	25	9,8	2
3:19:00	25	9,8	2
3:19:10	25	9,8	2
3:19:20	25	9,9	2
3:19:30	25	9,8	2
3:19:40	25	9,8	2
3:19:50	25	9,8	2
3:20:00	25	9,8	2
3:20:10	25	9,8	2
3:20:20	25	9,8	2
3:20:30	25	9,8	2
3:20:40	25	9,8	2
3:20:50	25	9,8	2
3:21:00	25	9,8	2
3:21:10	25	9,8	2
3:21:20	25	9,8	2
3:21:30	25	9,8	2
3:21:40	25	9,8	2
3:21:50	25	9,8	2
3:22:00	25	9,8	2
3:22:10	25	9,8	2
3:22:20	25	9,8	2
3:22:30	25	9,8	2
3:22:40	25	9,8	2
3:22:50	25	9,8	2
3:23:00	25	9,8	2
3:23:10	25	9,8	2
3:23:20	25	9,8	2
3:23:30	25	9,8	2
3:23:40	25	9,8	2
3:23:50	25	9,8	2
3:24:00	25	9,8	2
3:24:10	25	9,8	2
3:24:20	25	9,8	2
3:24:30	25	9,8	2
3:24:40	25	9,8	2
3:24:50	25	9,8	2
3:25:00	25	9,8	2
3:25:10	25	9,8	2
3:25:20	25	9,8	2
3:25:30	25	9,8	2
3:25:40	25	9,8	2
3:25:50	25	9,8	2
3:26:00	25	9,8	2
3:26:10	25	9,8	2
3:26:20	25	9,8	2
3:26:30	25	9,8	2
3:26:40	25	9,8	2
3:26:50	25	9,8	2
3:27:00	25	9,8	2
3:27:10	25	9,8	2
3:27:20	25	9,8	2
3:27:30	25	9,8	2
3:27:40	25	9,8	2
3:27:50	25	9,8	2
3:28:00	25	9,8	2
3:28:10	25	9,8	2
3:28:20	25	9,8	2
3:28:30	25	9,8	2
3:28:40	25	9,8	2
3:28:50	25	9,8	2
3:29:00	25	9,8	2
3:29:10	25	9,8	2
3:29:20	25	9,8	2
3:29:30	25	9,8	2
3:29:40	25	9,8	2
3:29:50	25	9,8	2
3:30:00	25	9,8	2
3:30:10	25	9,8	2
3:30:20	25	9,8	2
3:30:30	25	9,8	2
3:30:40	25	9,8	2
3:30:50	25	9,8	2
3:31:00	25	9,8	2
3:31:10	25	9,8	2
3:31:20	25	9,8	2
3:31:30	25	9,8	2
3:31:40	25	9,8	2
3:31:50	25	9,8	2
3:32:00	25	9,8	2
3:32:10	25	9,8	2
3:32:20	25	9,8	2
3:32:30	25	9,8	2
3:32:40	25	9,8	2
3:32:50	25	9,8	2
3:33:00	25	9,7	2
3:33:10	25	9,7	2
3:33:20	25	9,7	2
3:33:30	25	9,7	2
3:33:40	25	9,7	2
3:33:50	25	9,7	2
3:34:00	25	9,7	2
3:34:10	25	9,7	2
3:34:20	25	9,7	2
3:34:30	25	9,7	2
3:34:40	25	9,7	2
3:34:50	25	9,7	2
3:35:00	25	9,7	2
3:35:10	25	9,7	2
3:35:20	25	9,7	2
3:35:30	25	9,7	2
3:35:40	25	9,8	2
3:35:50	25	9,8	2
3:36:00	25	9,8	2
3:36:10	25	9,8	2
3:36:20	25	9,8	2
3:36:30	25	9,8	2
3:36:40	25	9,8	2
3:36:50	25	9,8	2
3:37:00	25	9,8	2
3:37:10	25	9,8	2
3:37:20	25	9,8	2
3:37:30	25	9,7	2
3:37:40	25	9,7	2
3:37:50	25	9,8	2
3:38:00	25	9,8	2
3:38:10	25	9,8	2
3:38:20	25	9,8	2
3:38:30	25	9,8	2
3:38:40	25	9,8	2
3:38:50	25	9,8	2
3:39:00	25	9,8	2
3:39:10	25	9,8	2
3:39:20	25	9,8	2
3:39:30	25	9,8	2
3:39:40	25	9,8	2
3:39:50	25	9,8	2
3:40:00	25	9,8	2
3:40:10	25	9,8	2
3:40:20	25	9,8	2
3:40:30	25	9,9	2
3:40:40	25	10,0	2
3:40:50	25	9,9	2
3:41:00	25	9,9	2
3:41:10	25	9,9	2
3:41:20	25	9,9	2
3:41:30	25	9,9	2
3:41:40	25	9,9	2
3:41:50	25	9,9	2
3:42:00	25	9,9	2
3:42:10	25	9,9	2
3:42:20	25	9,9	2
3:42:30	25	9,9	2
3:42:40	25	9,9	2
3:42:50	25	9,9	2
3:43:00	25	9,9	2
3:43:10	25	9,8	2
3:43:20	25	9,8	2
3:43:30	25	9,8	2
3:43:40	25	9,8	2
3:43:50	25	9,8	2
3:44:00	25	9,8	2
3:44:10	25	9,8	2
3:44:20	25	9,8	2
3:44:30	25	9,8	2
3:44:40	25	9,8	2
3:44:50	25	9,8	2
3:45:00	25	9,8	2
3:45:10	25	9,9	2
3:45:20	25	9,9	2
3:45:30	25	9,9	2
3:45:40	25	9,9	2
3:45:50	25	9,9	2
3:46:00	25	9,8	2
3:46:10	25	9,8	2
3:46:20	25	9,9	2
3:46:30	25	9,9	2
3:46:40	25	9,8	2
3:46:50	25	9,8	2
3:47:00	25	9,8	2
3:47:10	25	9,8	2
3:47:20	25	9,8	2
3:47:30	25	9,8	2
3:47:40	25	9,8	2
3:47:50	25	9,8	2
3:48:00	25	9,7	2
3:48:10	25	9,7	2
3:48:20	25	9,7	2
3:48:30	25	9,7	2
3:48:40	25	9,7	2
3:48:50	25	9,7	2
3:49:00	25	9,7	2
3:49:10	25	9,7	2
3:49:20	25	9,7	2
3:49:30	25	9,7	2
3:49:40	25	9,7	2
3:49:50	25	9,7	2
3:50:00	25	9,7	2
3:50:10	25	9,7	2
3:50:20	25	9,7	2
3:50:30	25	9,7	2
3:50:40	25	9,7	2
3:50:50	25	9,9	2
3:51:00	25	9,9	2
3:51:10	25	9,9	2
3:51:20	25	9,9	2
3:51:30	25	9,9	2
3:51:40	25	9,9	2
3:51:50	25	9,9	2
3:52:00	25	9,9	2
3:52:10	25	9,9	2
3:52:20	25	9,9	2
3:52:30	25	9,9	2
3:52:40	25	9,9	2
3:52:50	25	9,9	2
3:53:00	25	9,9	2
3:53:10	25	9,9	2
3:53:20	25	9,8	2
3:53:30	25	9,8	2
3:53:40	25	9,8	2
3:53:50	25	9,8	2
3:54:00	25	9,8	2
3:54:10	25	9,8	2
3:54:20	25	9,8	2
3:54:30	25	9,8	2
3:54:40	25	9,8	2
3:54:50	25	9,8	2
3:55:00	25	9,8	2
3:55:10	25	9,8	2
3:55:20	25	9,8	2
3:55:30	25	9,8	2
3:55:40	25	9,8	2
3:55:50	25	9,8	2
3:56:00	25	9,8	2
3:56:10	25	9,8	2
3:56:20	25	9,8	2
3:56:30	25	9,8	2
3:56:40	25	9,8	2
3:56:50	25	9,8	2
3:57:00	25	9,8	2
3:57:10	25	9,8	2
3:57:20	25	9,8	2
3:57:30	25	9,8	2
3:57:40	25	9,8	2
3:57:50	25	9,8	2
3:58:00	25	9,8	2
3:58:10	25	9,8	2
3:58:20	25	9,8	2
3:58:30	25	9,8	2
3:58:40	25	9,8	2
3:58:50	25	9,8	2
3:59:00	25	9,8	2
3:59:10	25	9,8	2
3:59:20	25	9,7	2
3:59:30	25	9,8	2
3:59:40	25	9,7	2
3:59:50	25	9,7	2
4:00:00	25	9,7	2
4:00:10	25	9,7	2
4:00:20	25	9,7	2
4:00:30	25	9,7	2
4:00:40	25	9,7	2
4:00:50	25	9,7	2
4:01:00	25	9,7	2
4:01:10	25	9,7	2
4:01:20	25	9,7	2
4:01:30	25	9,7	2
4:01:40	25	9,7	2
4:01:50	25	9,8	2
4:02:00	25	9,8	2
4:02:10	25	9,8	2
4:02:20	25	9,8	2
4:02:30	25	9,8	2
4:02:40	25	9,8	2
4:02:50	25	9,8	2
4:03:00	25	9,8	2
4:03:10	26	9,8	2
4:03:20	25	9,9	2
4:03:30	25	9,9	2
4:03:40	25	9,9	2
4:03:50	26	9,9	2
4:04:00	26	9,9	2
4:04:10	26	9,8	2
4:04:20	26	9,9	2
4:04:30	26	9,8	2
4:04:40	26	9,8	2
4:04:50	26	9,8	2
4:05:00	26	9,8	2
4:05:10	26	9,8	2
4:05:20	26	9,8	2
4:05:30	26	9,8	2
4:05:40	26	9,8	2
4:05:50	26	9,8	2
4:06:00	26	9,7	2
4:06:10	26	9,7	2
4:06:20	26	9,7	2
4:06:30	26	9,7	2
4:06:40	26	9,7	2
4:06:50	26	9,7	2
4:07:00	26	9,7	2
4:07:10	26	9,7	2
4:07:20	26	9,7	2
4:07:30	26	9,7	2
4:07:40	26	9,7	2
4:07:50	26	9,7	2
4:08:00	26	9,7	2
4:08:10	26	9,7	2
4:08:20	26	9,8	2
4:08:30	26	9,8	2
4:08:40	26	9,8	2
4:08:50	26	10,0	2
4:09:00	26	9,9	2
4:09:10	26	10,0	2
4:09:20	26	10,0	2
4:09:30	26	10,0	2
4:09:40	26	10,0	2
4:09:50	26	10,0	2
4:10:00	26	10,0	2
4:10:10	26	10,0	2
4:10:20	26	10,0	2
4:10:30	26	10,0	2
4:10:40	26	10,0	2
4:10:50	26	9,9	2
4:11:00	26	9,8	2
4:11:10	26	9,8	2
4:11:20	26	9,8	2
4:11:30	26	9,8	2
4:11:40	26	9,8	2
4:11:50	26	9,8	2
4:12:00	26	9,8	2
4:12:10	26	9,8	2
4:12:20	26	9,8	2
4:12:30	26	9,8	2
4:12:40	26	9,8	2
4:12:50	26	9,8	2
4:13:00	26	9,8	2
4:13:10	26	9,8	2
4:13:20	26	9,8	2
4:13:30	26	9,8	2
4:13:40	26	9,8	2
4:13:50	26	9,8	2
4:14:00	26	9,8	2
4:14:10	26	9,8	2
4:14:20	26	10,1	2
4:14:30	26	10,1	2
4:14:40	26	10,1	2
4:14:50	26	10,1	2
4:15:00	26	10,1	2
4:15:10	26	10,1	2
4:15:20	26	10,1	2
4:15:30	26	10,1	2
4:15:40	26	10,1	2
4:15:50	26	10,1	2
4:16:00	26	10,1	2
4:16:10	26	10,1	2
4:16:20	26	10,1	2
4:16:30	26	10,1	2
4:16:40	26	10,1	2
4:16:50	26	10,1	2
4:17:00	26	10,1	2
4:17:10	26	10,1	2
4:17:20	26	10,1	2
4:17:30	26	10,1	2
4:17:40	26	10,1	2
4:17:50	26	10,1	2
4:18:00	26	10,1	2
4:18:10	26	10,1	2
4:18:20	26	10,1	2
4:18:30	26	10,1	2
4:18:40	26	10,1	2
4:18:50	26	10,1	2
4:19:00	26	10,1	2
4:19:10	26	10,1	2
4:19:20	26	10,1	2
4:19:30	26	10,1	2
4:19:40	26	10,1	2
4:19:50	26	10,1	2
4:20:00	26	10,1	3
4:20:10	26	10,1	3
4:20:20	26	10,1	2
4:20:30	26	10,1	2
4:20:40	26	10,1	2
4:20:50	26	10,1	2
4:21:00	26	10,1	2
4:21:10	26	10,1	3
4:21:20	26	10,1	3
4:21:30	26	10,1	3
4:21:40	26	10,1	3
4:21:50	26	10,1	3
4:22:00	26	10,2	3
4:22:10	26	10,2	3
4:22:20	26	10,2	3
4:22:30	26	10,2	2
4:22:40	26	10,2	2
4:22:50	26	10,2	2
4:23:00	26	10,2	2
4:23:10	26	10,2	2
4:23:20	26	10,2	2
4:23:30	26	10,2	2
4:23:40	26	10,2	2
4:23:50	26	10,2	2
4:24:00	26	10,2	2
4:24:10	26	10,2	2
4:24:20	26	10,2	2
4:24:30	26	10,2	2
4:24:40	26	10,2	2
4:24:50	26	10,2	2
4:25:00	26	10,2	2
4:25:10	26	10,2	2
4:25:20	26	10,2	2
4:25:30	26	10,2	2
4:25:40	26	10,2	2
4:25:50	26	10,2	2
4:26:00	26	10,2	2
4:26:10	26	10,2	2
4:26:20	26	10,2	2
4:26:30	26	10,2	2
4:26:40	26	10,2	2
4:26:50	26	10,2	2
4:27:00	26	10,2	2
4:27:10	26	10,2	2
4:27:20	26	10,2	2
4:27:30	26	10,2	2
4:27:40	26	10,2	2
4:27:50	26	10,3	2
4:28:00	26	10,3	2
4:28:10	26	10,3	2
4:28:20	26	10,3	2
4:28:30	26	10,3	2
4:28:40	26	10,3	2
4:28:50	26	10,3	2
4:29:00	26	10,3	2
4:29:10	26	10,3	2
4:29:20	26	10,3	2
4:29:30	26	10,3	2
4:29:40	26	10,3	2
4:29:50	26	10,3	2
4:30:00	26	10,3	2
4:30:10	26	10,3	2
4:30:20	26	10,3	2
4:30:30	26	10,3	2
4:30:40	26	10,3	2
4:30:50	26	10,3	2
4:31:00	26	10,3	2
4:31:10	26	10,3	2
4:31:20	26	10,3	2
4:31:30	26	10,3	2
4:31:40	26	10,3	2
4:31:50	26	10,3	2
4:32:00	26	10,3	2
4:32:10	26	10,3	3
4:32:20	26	10,3	3
4:32:30	26	10,3	3
4:32:40	26	10,3	3
4:32:50	26	10,3	3
4:33:00	26	10,3	3
4:33:10	26	10,3	3
4:33:20	26	10,4	3
4:33:30	26	10,4	3
4:33:40	26	10,3	3
4:33:50	26	10,4	3
4:34:00	26	10,4	3
4:34:10	27	10,4	3
4:34:20	26	10,4	3
4:34:30	27	10,4	3
4:34:40	26	10,4	3
4:34:50	27	10,4	3
4:35:00	27	10,4	3
4:35:10	27	10,4	3
4:35:20	27	10,4	3
4:35:30	27	10,4	2
4:35:40	27	10,4	2
4:35:50	27	10,4	3
4:36:00	27	10,4	3
4:36:10	27	10,4	3
4:36:20	27	10,5	3
4:36:30	27	10,5	3
4:36:40	27	10,5	3
4:36:50	27	10,5	3
4:37:00	27	10,5	3
4:37:10	27	10,5	3
4:37:20	27	10,5	3
4:37:30	27	10,5	3
4:37:40	27	10,5	3
4:37:50	27	10,5	3
4:38:00	27	10,5	3
4:38:10	27	10,5	3
4:38:20	27	10,5	3
4:38:30	27	10,5	3
4:38:40	27	10,5	3
4:38:50	27	10,5	3
4:39:00	27	10,5	3
4:39:10	27	10,5	3
4:39:20	27	10,5	3
4:39:30	27	10,5	3
4:39:40	27	10,5	3
4:39:50	27	10,5	3
4:40:00	27	10,5	3
4:40:10	27	10,5	3
4:40:20	27	10,5	3
4:40:30	27	10,5	3
4:40:40	27	10,5	3
4:40:50	27	10,5	3
4:41:00	27	10,6	3
4:41:10	27	10,6	3
4:41:20	27	10,6	3
4:41:30	27	10,6	3
4:41:40	27	10,6	3
4:41:50	27	10,6	3
4:42:00	27	10,6	3
4:42:10	27	10,6	3
4:42:20	27	10,6	3
4:42:30	27	10,6	3
4:42:40	27	10,6	3
4:42:50	27	10,6	3
4:43:00	27	10,6	3
4:43:10	27	10,6	3
4:43:20	27	10,6	3
4:43:30	27	10,6	3
4:43:40	27	10,6	3
4:43:50	27	10,6	3
4:44:00	27	10,6	3
4:44:10	27	10,6	3
4:44:20	27	10,6	3
4:44:30	27	10,6	3
4:44:40	27	10,6	3
4:44:50	27	10,6	3
4:45:00	27	10,6	3
4:45:10	27	10,6	3
4:45:20	27	10,6	3
4:45:30	27	10,6	3
4:45:40	27	10,6	3
4:45:50	27	10,6	3
4:46:00	27	10,6	3
4:46:10	27	10,6	3
4:46:20	27	10,6	3
4:46:30	27	10,6	3
4:46:40	27	10,6	3
4:46:50	27	10,6	3
4:47:00	27	10,6	3
4:47:10	27	10,7	3
4:47:20	27	10,7	3
4:47:30	27	10,7	3
4:47:40	27	10,7	3
4:47:50	27	10,7	3
4:48:00	27	10,7	3
4:48:10	27	10,7	3
4:48:20	27	10,7	3
4:48:30	27	10,7	3
4:48:40	27	10,7	3
4:48:50	27	10,7	3
4:49:00	27	10,7	3
4:49:10	27	10,7	3
4:49:20	27	10,7	3
4:49:30	27	10,7	3
4:49:40	27	10,7	3
4:49:50	27	10,7	3
4:50:00	27	10,7	3
4:50:10	27	10,7	3
4:50:20	27	10,7	3
4:50:30	27	10,7	3
4:50:40	27	10,7	3
4:50:50	27	10,7	3
4:51:00	27	10,7	3
4:51:10	27	10,7	3
4:51:20	27	10,7	3
4:51:30	27	10,4	4
4:51:40	27	10,4	4
4:51:50	27	10,4	3
4:52:00	27	10,4	4
4:52:10	27	10,4	3
4:52:20	27	10,4	3
4:52:30	27	10,4	3
4:52:40	27	10,4	3
4:52:50	27	10,4	3
4:53:00	27	10,4	3
4:53:10	27	10,4	3
4:53:20	27	10,4	3
4:53:30	27	10,4	3
4:53:40	27	10,4	3
4:53:50	27	10,4	3
4:54:00	27	10,4	3
4:54:10	27	10,4	3
4:54:20	27	10,4	3
4:54:30	27	10,5	3
4:54:40	27	10,5	3
4:54:50	27	10,5	3
4:55:00	27	10,5	3
4:55:10	27	10,5	3
4:55:20	27	10,5	3
4:55:30	27	10,5	3
4:55:40	27	10,5	3
4:55:50	27	10,5	3
4:56:00	27	10,5	3
4:56:10	27	10,5	3
4:56:20	27	10,5	3
4:56:30	27	10,5	3
4:56:40	27	10,5	3
4:56:50	27	10,5	3
4:57:00	27	10,5	3
4:57:10	27	10,5	3
4:57:20	27	10,5	3
4:57:30	27	10,5	3
4:57:40	27	10,5	3
4:57:50	27	10,5	3
4:58:00	27	10,5	3
4:58:10	27	10,5	3
4:58:20	27	10,5	3
4:58:30	27	10,5	3
4:58:40	27	10,5	3
4:58:50	27	10,5	3
4:59:00	27	10,5	3
4:59:10	27	10,5	3
4:59:20	27	10,5	3
4:59:30	27	10,5	3
4:59:40	27	10,5	3
4:59:50	27	10,5	3
5:00:00	27	10,5	4
5:00:10	27	10,5	4
5:00:20	27	10,5	4
5:00:30	27	10,5	4
5:00:40	27	10,6	4
5:00:50	27	10,6	4
5:01:00	27	10,6	4
5:01:10	27	10,6	4
5:01:20	27	10,6	4
5:01:30	27	10,6	4
5:01:40	27	10,6	4
5:01:50	27	10,6	4
5:02:00	27	10,6	4
5:02:10	27	10,6	4
5:02:20	27	10,6	4
5:02:30	27	10,6	4
5:02:40	28	10,6	4
5:02:50	27	10,6	4
5:03:00	27	10,6	4
5:03:10	27	10,6	4
5:03:20	28	10,6	3
5:03:30	27	10,6	3
5:03:40	28	10,6	3
5:03:50	28	10,6	3
5:04:00	28	10,6	3
5:04:10	28	10,6	3
5:04:20	28	10,6	3
5:04:30	28	10,6	3
5:04:40	28	10,6	3
5:04:50	28	10,6	3
5:05:00	28	10,6	3
5:05:10	28	10,6	3
5:05:20	28	10,6	3
5:05:30	28	10,6	3
5:05:40	28	10,6	3
5:05:50	28	10,6	3
5:06:00	28	10,6	4
5:06:10	28	10,6	3
5:06:20	28	10,6	4
5:06:30	28	10,6	4
5:06:40	28	10,6	4
5:06:50	28	10,6	4
5:07:00	28	10,6	4
5:07:10	28	10,6	4
5:07:20	28	10,6	3
5:07:30	28	10,6	3
5:07:40	28	10,6	3
5:07:50	28	10,6	3
5:08:00	28	10,6	3
5:08:10	28	10,6	3
5:08:20	28	10,6	4
5:08:30	28	10,6	4
5:08:40	28	10,7	4
5:08:50	28	10,7	4
5:09:00	28	10,7	4
5:09:10	28	10,7	4
5:09:20	28	10,7	4
5:09:30	28	10,7	4
5:09:40	28	10,7	4
5:09:50	28	10,7	4
5:10:00	28	10,7	4
5:10:10	28	10,7	4
5:10:20	28	10,7	4
5:10:30	28	10,7	4
5:10:40	28	10,7	4
5:10:50	28	10,7	4
5:11:00	28	10,7	4
5:11:10	28	10,7	4
5:11:20	28	10,7	4
5:11:30	28	10,7	4
5:11:40	28	10,7	4
5:11:50	28	10,7	4
5:12:00	28	10,7	4
5:12:10	28	10,7	4
5:12:20	28	10,7	4
5:12:30	28	10,7	4
5:12:40	28	10,7	4
5:12:50	28	10,7	4
5:13:00	28	10,7	4
5:13:10	28	10,4	5
5:13:20	28	10,4	5
5:13:30	28	10,4	5
5:13:40	28	10,4	5
5:13:50	28	10,4	5
5:14:00	28	10,4	5
5:14:10	28	10,4	5
5:14:20	28	10,4	5
5:14:30	28	10,4	5
5:14:40	28	10,5	5
5:14:50	28	10,5	5
5:15:00	28	10,5	5
5:15:10	28	10,5	5
5:15:20	28	10,5	5
5:15:30	28	10,5	5
5:15:40	28	10,5	5
5:15:50	28	10,5	5
5:16:00	28	10,5	6
5:16:10	28	10,5	7
5:16:20	28	10,5	7
5:16:30	28	10,5	7
5:16:40	28	10,5	7
5:16:50	28	10,5	7
5:17:00	28	10,5	7
5:17:10	28	10,5	7
5:17:20	28	10,5	7
5:17:30	28	10,5	7
5:17:40	28	10,5	7
5:17:50	28	10,5	7
5:18:00	28	10,5	7
5:18:10	28	10,5	7
5:18:20	28	10,5	7
5:18:30	28	10,5	7
5:18:40	28	10,5	7
5:18:50	28	10,5	7
5:19:00	28	10,5	7
5:19:10	28	10,5	7
5:19:20	28	10,5	7
5:19:30	28	10,5	7
5:19:40	28	10,5	7
5:19:50	28	10,5	7
5:20:00	28	10,5	7
5:20:10	28	10,5	7
5:20:20	28	10,5	7
5:20:30	28	10,5	7
5:20:40	28	10,5	7
5:20:50	28	10,5	7
5:21:00	28	10,5	7
5:21:10	28	10,6	7
5:21:20	28	10,6	7
5:21:30	28	10,5	7
5:21:40	28	10,5	7
5:21:50	28	10,5	7
5:22:00	28	10,5	7
5:22:10	28	10,5	7
5:22:20	28	10,5	7
5:22:30	28	10,5	7
5:22:40	28	10,5	7
5:22:50	28	10,6	7
5:23:00	28	10,6	7
5:23:10	28	10,6	7
5:23:20	28	10,6	7
5:23:30	28	10,6	7
5:23:40	28	10,6	7
5:23:50	28	10,6	7
5:24:00	28	10,6	7
5:24:10	28	10,6	7
5:24:20	28	10,6	7
5:24:30	28	10,6	7
5:24:40	28	10,6	7
5:24:50	28	10,6	7
5:25:00	28	10,6	7
5:25:10	28	10,6	7
5:25:20	28	10,6	7
5:25:30	28	10,6	7
5:25:40	28	10,6	7
5:25:50	28	10,6	7
5:26:00	28	10,6	7
5:26:10	28	10,6	7
5:26:20	28	10,6	7
5:26:30	28	10,6	7
5:26:40	28	10,6	7
5:26:50	28	10,6	7
5:27:00	28	10,6	7
5:27:10	28	10,6	7
5:27:20	28	10,6	7
5:27:30	28	10,6	7
5:27:40	28	10,6	7
5:27:50	28	10,6	7
5:28:00	28	10,6	7
5:28:10	28	10,6	7
5:28:20	28	10,6	7
5:28:30	28	10,6	7
5:28:40	28	10,6	7
5:28:50	28	10,6	7
5:29:00	28	10,6	7
5:29:10	28	10,6	7
5:29:20	28	10,6	7
5:29:30	28	10,6	7
5:29:40	28	10,6	7
5:29:50	28	10,6	7
5:30:00	28	10,6	7
5:30:10	28	10,6	6
5:30:20	28	10,6	6
5:30:30	28	10,6	6
5:30:40	28	10,6	6
5:30:50	28	10,6	6
5:31:00	28	10,6	6
5:31:10	28	10,6	6
5:31:20	28	10,7	7
5:31:30	28	10,7	7
5:31:40	28	10,7	7
5:31:50	28	10,7	7
5:32:00	28	10,7	7
5:32:10	28	10,7	7
5:32:20	28	10,7	7
5:32:30	28	10,7	7
5:32:40	28	10,7	7
5:32:50	28	10,7	7
5:33:00	28	10,7	7
5:33:10	28	10,7	7
5:33:20	28	10,7	7
5:33:30	28	10,7	7
5:33:40	28	10,7	7
5:33:50	28	10,7	7
5:34:00	28	10,7	7
5:34:10	28	10,7	7
5:34:20	28	10,7	7
5:34:30	28	10,7	7
5:34:40	28	10,7	8
5:34:50	28	10,7	8
5:35:00	28	10,7	8
5:35:10	28	10,7	8
5:35:20	28	10,7	8
5:35:30	28	10,7	7
5:35:40	28	10,7	7
5:35:50	28	10,7	7
5:36:00	28	10,7	7
5:36:10	28	10,7	7
5:36:20	28	10,7	7
5:36:30	28	10,7	7
5:36:40	28	10,7	7
5:36:50	28	10,7	7
5:37:00	28	10,7	7
5:37:10	28	10,7	7
5:37:20	28	10,7	7
5:37:30	28	10,7	7
5:37:40	28	10,7	7
5:37:50	28	10,7	7
5:38:00	28	10,7	7
5:38:10	29	10,7	7
5:38:20	28	10,7	7
5:38:30	28	10,5	7
5:38:40	28	10,5	7
5:38:50	29	10,5	7
5:39:00	29	10,5	7
5:39:10	29	10,5	7
5:39:20	29	10,5	7
5:39:30	29	10,5	7
5:39:40	29	10,5	7
5:39:50	29	10,5	7
5:40:00	29	10,5	7
5:40:10	29	10,5	7
5:40:20	29	10,5	7
5:40:30	29	10,5	7
5:40:40	29	10,5	7
5:40:50	29	10,5	7
5:41:00	29	10,5	7
5:41:10	29	10,5	7
5:41:20	29	10,5	7
5:41:30	29	10,5	7
5:41:40	29	10,5	7
5:41:50	29	10,5	7
5:42:00	29	10,5	7
5:42:10	29	10,5	7
5:42:20	29	10,6	7
5:42:30	29	10,5	7
5:42:40	29	10,5	7
5:42:50	29	10,5	7
5:43:00	29	10,6	7
5:43:10	29	10,6	7
5:43:20	29	10,6	7
5:43:30	29	10,6	7
5:43:40	29	10,6	7
5:43:50	29	10,6	8
5:44:00	29	10,6	7
5:44:10	29	10,6	7
5:44:20	29	10,6	7
5:44:30	29	10,6	7
5:44:40	29	10,6	7
5:44:50	29	10,6	7
5:45:00	29	10,6	7
5:45:10	29	10,6	7
5:45:20	29	10,6	7
5:45:30	29	10,6	7
5:45:40	29	10,6	7
5:45:50	29	10,6	7
5:46:00	29	10,6	7
5:46:10	29	10,6	7
5:46:20	29	10,6	7
5:46:30	29	10,6	7
5:46:40	29	10,6	7
5:46:50	29	10,6	7
5:47:00	28	10,6	7
5:47:10	29	10,6	7
5:47:20	29	10,6	7
5:47:30	29	10,6	7
5:47:40	29	10,6	7
5:47:50	29	10,6	7
5:48:00	29	10,6	7
5:48:10	29	10,6	7
5:48:20	29	10,6	7
5:48:30	29	10,6	7
5:48:40	28	10,6	7
5:48:50	29	10,6	7
5:49:00	28	10,6	7
5:49:10	28	10,6	7
5:49:20	28	10,6	7
5:49:30	28	10,6	7
5:49:40	29	10,6	7
5:49:50	29	10,6	7
5:50:00	29	10,6	7
5:50:10	28	10,6	7
5:50:20	29	10,6	7
5:50:30	29	10,6	7
5:50:40	29	10,6	7
5:50:50	29	10,6	7
5:51:00	29	10,6	7
5:51:10	28	10,6	7
5:51:20	28	10,6	7
5:51:30	29	10,6	7
5:51:40	28	10,6	7
5:51:50	29	10,6	7
5:52:00	29	10,6	7
5:52:10	29	10,6	7
5:52:20	29	10,6	7
5:52:30	29	10,6	7
5:52:40	29	10,6	7
5:52:50	29	10,6	8
5:53:00	29	10,6	8
5:53:10	29	10,6	8
5:53:20	29	10,6	8
5:53:30	29	10,6	7
5:53:40	29	10,6	7
5:53:50	29	10,6	7
5:54:00	29	10,5	7
5:54:10	29	10,5	7
5:54:20	29	10,5	7
