Repository: ProgWizer/parser

File: project-root/data/Data Acquisition/Data Acquisition/2019 year (140)/19-025.txt (part 1 of 5)
--Test Summary--
Full Path and File Name	
Instrument Name	7322
Instrument Type	Model 7322 Consistometer - Variable Speed
Instrument Serial Number	
Test Start Date	24.04.2019
Test Start Time	9:09:25
Test Stop Date	24.04.2019
Test Stop Time	11:04:54
Test Length	1:55:29
Final Sample Time Offset	1:55:28
Controller Schedule Name	
Sampling Period	1 second
Comments	MPa: 15(20), T:25(20)
Information	WellID	
Information	Customer	RN-GRP
Information	EngName	
Information	CementClass	I-50
Information	CementMfr	Ñóõîé Ëîã
Information	Additives	5%MKU+0.2%SMS+0.2%DPC+3%CaCl2
Information	Density	1820
Information	BHCT	25
Information	BHST	25
Information	FluidLoss	213 cc/30min
Information	JobType	Research
Calculated Value	Time_30Bc	1:29:12
Calculated Value	Time_70Bc	1:47:27
Calculated Value	Time_100Bc	N/A
Initial Temperature (°C)	33 °C
Final Temperature (°C)	30 °C
Initial Pressure (MPa)	0,8 MPa
Final Pressure (MPa)	15,1 MPa
Initial Consistency (Bc)	7 Bc
Final Consistency (Bc)	99 Bc
Initial Wall Temperature (°C)	25 °C
Final Wall Temperature (°C)	27 °C
Initial Motor Speed (RPM)	150 RPM
Final Motor Speed (RPM)	150 RPM
--Data--
Time (HH:MM:SS)	Temperature (°C)	Pressure (MPa)	Consistency (Bc)	Wall Temperature (°C)	Motor Speed (RPM)
0:00:00	33	0,8	7	25	150
0:00:01	33	0,8	4	25	150
0:00:02	33	0,8	3	25	150
0:00:03	33	0,8	2	25	150
0:00:04	33	0,8	2	26	150
0:00:05	33	0,8	2	26	150
0:00:06	33	0,8	2	26	150
0:00:07	33	0,8	11	26	150
0:00:08	33	0,8	6	26	150
0:00:09	33	0,8	3	26	150
0:00:10	33	0,8	16	26	150
0:00:11	33	0,8	7	26	150
0:00:12	33	0,8	4	26	150
0:00:13	33	0,8	2	26	150
0:00:14	33	0,8	2	26	150
0:00:15	33	0,8	2	26	150
0:00:16	33	0,8	2	26	150
0:00:17	33	0,8	2	26	150
0:00:18	33	0,9	2	26	150
0:00:19	33	0,9	2	26	150
0:00:20	33	0,9	2	26	150
0:00:21	33	0,9	2	26	150
0:00:22	33	0,9	2	26	150
0:00:23	33	0,9	2	26	150
0:00:24	33	0,9	2	26	150
0:00:25	33	1,0	2	26	150
0:00:26	33	1,0	2	26	150
0:00:27	33	1,0	2	26	150
0:00:28	33	1,0	14	26	150
0:00:29	33	1,0	7	26	150
0:00:30	33	1,1	4	26	150
0:00:31	33	1,1	2	26	150
0:00:32	33	1,1	2	26	150
0:00:33	33	1,1	2	26	150
0:00:34	33	1,1	2	26	150
0:00:35	33	1,1	2	26	150
0:00:36	33	1,1	2	26	150
0:00:37	33	1,1	1	26	150
0:00:38	33	1,1	1	26	150
0:00:39	33	1,1	1	26	150
0:00:40	33	1,1	1	26	150
0:00:41	33	1,1	1	26	150
0:00:42	33	1,1	1	26	150
0:00:43	33	1,1	1	26	150
0:00:44	33	1,2	1	26	150
0:00:45	33	1,2	1	27	150
0:00:46	33	1,3	1	26	150
0:00:47	33	1,3	1	27	150
0:00:48	33	1,3	1	27	150
0:00:49	33	1,3	1	27	150
0:00:50	33	1,3	1	27	150
0:00:51	33	1,3	1	27	150
0:00:52	33	1,3	1	27	150
0:00:53	33	1,3	1	27	150
0:00:54	33	1,4	1	27	150
0:00:55	33	1,4	1	27	150
0:00:56	33	1,4	1	27	150
0:00:57	33	1,4	1	27	150
0:00:58	33	1,4	1	27	150
0:00:59	33	1,4	1	28	150
0:01:00	33	1,5	1	28	150
0:01:01	33	1,6	1	28	150
0:01:02	33	1,6	1	28	150
0:01:03	32	1,6	1	28	150
0:01:04	32	1,6	2	28	150
0:01:05	32	1,7	2	28	150
0:01:06	32	1,7	2	28	150
0:01:07	32	1,7	2	28	150
0:01:08	32	1,7	2	28	150
0:01:09	32	1,7	2	29	150
0:01:10	32	1,7	2	29	150
0:01:11	32	1,7	2	29	150
0:01:12	32	1,7	2	29	150
0:01:13	32	1,8	2	29	150
0:01:14	32	1,8	2	29	150
0:01:15	32	1,8	2	29	150
0:01:16	32	1,8	2	29	150
0:01:17	32	1,8	2	29	150
0:01:18	32	1,8	2	29	150
0:01:19	32	1,8	2	29	150
0:01:20	32	1,9	2	29	150
0:01:21	32	1,9	2	29	150
0:01:22	32	1,9	2	29	150
0:01:23	32	1,9	2	29	150
0:01:24	32	1,9	2	30	150
0:01:25	32	1,9	2	30	150
0:01:26	32	2,0	2	30	150
0:01:27	32	2,0	2	30	150
0:01:28	32	2,0	2	30	150
0:01:29	32	2,0	2	30	150
0:01:30	32	2,0	2	30	150
0:01:31	32	2,0	2	30	150
0:01:32	32	2,1	2	30	150
0:01:33	32	2,1	2	30	150
0:01:34	32	2,1	2	30	150
0:01:35	32	2,1	2	31	150
0:01:36	32	2,1	2	31	150
0:01:37	32	2,1	2	31	150
0:01:38	32	2,2	2	31	150
0:01:39	32	2,2	2	31	150
0:01:40	32	2,2	2	31	150
0:01:41	32	2,2	2	31	150
0:01:42	32	2,2	2	31	150
0:01:43	32	2,2	2	31	150
0:01:44	32	2,3	2	31	150
0:01:45	32	2,3	2	31	150
0:01:46	32	2,3	2	31	150
0:01:47	32	2,3	2	31	150
0:01:48	32	2,3	2	31	150
0:01:49	32	2,3	2	31	150
0:01:50	32	2,4	2	32	150
0:01:51	32	2,4	2	32	150
0:01:52	32	2,4	2	32	150
0:01:53	32	2,4	2	32	150
0:01:54	32	2,4	2	32	150
0:01:55	32	2,4	2	32	150
0:01:56	32	2,5	2	32	150
0:01:57	32	2,5	2	32	150
0:01:58	32	2,5	2	32	150
0:01:59	32	2,5	2	32	150
0:02:00	32	2,5	2	32	150
0:02:01	32	2,5	2	32	150
0:02:02	32	2,6	2	32	150
0:02:03	32	2,6	2	32	150
0:02:04	32	2,6	2	33	150
0:02:05	32	2,6	2	32	150
0:02:06	32	2,6	2	33	150
0:02:07	32	2,6	2	33	150
0:02:08	32	2,6	2	33	150
0:02:09	32	2,7	2	33	150
0:02:10	32	2,7	2	33	150
0:02:11	32	2,7	2	33	150
0:02:12	32	2,7	2	33	150
0:02:13	32	2,7	2	33	150
0:02:14	32	2,7	2	33	150
0:02:15	32	2,7	2	33	150
0:02:16	32	2,8	2	33	150
0:02:17	32	2,8	2	33	150
0:02:18	32	2,8	2	33	150
0:02:19	32	2,8	2	33	150
0:02:20	32	2,8	2	33	150
0:02:21	32	2,8	2	33	150
0:02:22	32	2,8	2	33	150
0:02:23	32	2,8	2	33	150
0:02:24	32	2,9	2	33	150
0:02:25	32	2,9	2	33	150
0:02:26	32	2,9	2	33	150
0:02:27	32	2,9	2	33	150
0:02:28	32	2,9	2	33	150
0:02:29	32	2,9	1	34	150
0:02:30	32	2,9	1	34	150
0:02:31	32	2,9	1	33	150
0:02:32	32	3,0	1	33	150
0:02:33	32	3,0	1	34	150
0:02:34	32	3,0	1	34	150
0:02:35	32	3,0	1	34	150
0:02:36	32	3,0	1	34	150
0:02:37	32	3,0	1	34	150
0:02:38	32	3,0	1	34	150
0:02:39	32	3,0	1	34	150
0:02:40	32	3,0	1	34	150
0:02:41	32	3,0	1	34	150
0:02:42	32	3,1	1	34	150
0:02:43	32	3,1	1	34	150
0:02:44	32	3,1	1	34	150
0:02:45	32	3,1	1	34	150
0:02:46	32	3,1	1	34	150
0:02:47	32	3,1	1	34	150
0:02:48	32	3,1	1	34	150
0:02:49	32	3,1	1	34	150
0:02:50	32	3,1	1	34	150
0:02:51	32	3,1	1	34	150
0:02:52	32	3,1	1	34	150
0:02:53	32	3,1	1	34	150
0:02:54	32	3,1	1	34	150
0:02:55	32	3,1	1	34	150
0:02:56	32	3,1	1	34	150
0:02:57	32	3,1	1	34	150
0:02:58	32	3,1	1	34	150
0:02:59	32	3,1	1	34	150
0:03:00	32	3,1	1	34	150
0:03:01	32	3,1	1	34	150
0:03:02	32	3,1	1	34	150
0:03:03	32	3,1	1	34	150
0:03:04	32	3,1	1	34	150
0:03:05	32	3,1	1	34	150
0:03:06	32	3,1	1	34	150
0:03:07	32	3,1	1	34	150
0:03:08	32	3,1	1	34	150
0:03:09	32	3,1	1	34	150
0:03:10	32	3,1	1	34	150
0:03:11	32	3,1	1	34	150
0:03:12	32	3,1	1	34	150
0:03:13	32	3,1	1	34	150
0:03:14	32	3,1	1	34	150
0:03:15	32	3,1	1	34	150
0:03:16	32	3,1	1	34	150
0:03:17	32	3,1	1	33	150
0:03:18	32	3,1	1	34	150
0:03:19	32	3,1	1	34	150
0:03:20	32	3,1	1	34	150
0:03:21	32	3,1	1	34	150
0:03:22	32	3,1	1	33	150
0:03:23	32	3,1	1	34	150
0:03:24	32	3,1	1	33	150
0:03:25	32	3,1	1	33	150
0:03:26	32	3,1	1	33	150
0:03:27	32	3,2	1	33	150
0:03:28	32	3,2	1	33	150
0:03:29	32	3,2	1	33	150
0:03:30	32	3,2	1	33	150
0:03:31	32	3,2	1	33	150
0:03:32	32	3,2	1	33	150
0:03:33	32	3,2	1	33	150
0:03:34	32	3,2	1	33	150
0:03:35	32	3,2	1	33	150
0:03:36	32	3,3	1	33	150
0:03:37	32	3,4	1	33	150
0:03:38	32	3,4	1	33	150
0:03:39	32	3,4	1	33	150
0:03:40	32	3,4	1	33	150
0:03:41	32	3,4	1	33	150
0:03:42	32	3,4	1	33	150
0:03:43	32	3,3	1	33	150
0:03:44	32	3,3	1	33	150
0:03:45	32	3,3	1	33	150
0:03:46	32	3,3	1	33	150
0:03:47	32	3,4	1	33	150
0:03:48	32	3,4	1	33	150
0:03:49	32	3,4	1	33	150
0:03:50	32	3,4	1	33	150
0:03:51	32	3,6	1	33	150
0:03:52	32	3,6	1	33	150
0:03:53	32	3,6	1	33	150
0:03:54	32	3,6	1	32	150
0:03:55	32	3,6	1	33	150
0:03:56	32	3,6	1	32	150
0:03:57	32	3,6	1	32	150
0:03:58	32	3,6	1	32	150
0:03:59	32	3,5	1	32	150
0:04:00	32	3,5	1	32	150
0:04:01	32	3,5	1	32	150
0:04:02	32	3,5	1	32	150
0:04:03	32	3,7	1	32	150
0:04:04	32	3,8	1	32	150
0:04:05	32	3,8	1	32	150
0:04:06	32	3,8	1	32	150
0:04:07	32	3,8	1	32	150
0:04:08	32	3,8	1	32	150
0:04:09	32	3,8	1	32	150
0:04:10	32	3,8	1	32	150
0:04:11	32	3,8	1	32	150
0:04:12	32	3,8	1	32	150
0:04:13	32	3,7	1	32	150
0:04:14	32	3,7	1	32	150
0:04:15	32	3,7	1	31	150
0:04:16	32	3,7	1	31	150
0:04:17	32	3,7	1	32	150
0:04:18	32	3,7	1	32	150
0:04:19	32	3,9	1	32	150
0:04:20	32	4,0	1	31	150
0:04:21	32	4,0	1	31	150
0:04:22	32	4,0	1	31	150
0:04:23	32	4,0	1	31	150
0:04:24	32	4,0	1	31	150
0:04:25	32	4,0	1	31	150
0:04:26	32	4,0	1	31	150
0:04:27	32	4,0	1	31	150
0:04:28	32	3,9	1	31	150
0:04:29	32	3,9	1	31	150
0:04:30	32	3,9	1	31	150
0:04:31	32	3,9	1	31	150
0:04:32	32	3,9	1	31	150
0:04:33	32	3,9	1	31	150
0:04:34	32	4,0	1	31	150
0:04:35	32	4,2	1	31	150
0:04:36	32	4,2	1	31	150
0:04:37	32	4,2	2	31	150
0:04:38	32	4,2	2	31	150
0:04:39	32	4,2	2	31	150
0:04:40	32	4,2	2	31	150
0:04:41	32	4,2	2	31	150
0:04:42	32	4,2	2	31	150
0:04:43	32	4,2	2	31	150
0:04:44	32	4,2	2	31	150
0:04:45	32	4,1	2	31	150
0:04:46	32	4,1	2	30	150
0:04:47	32	4,1	2	31	150
0:04:48	32	4,1	2	31	150
0:04:49	32	4,1	2	31	150
0:04:50	32	4,1	2	30	150
0:04:51	32	4,1	2	30	150
0:04:52	32	4,2	2	31	150
0:04:53	32	4,2	2	30	150
0:04:54	32	4,3	2	31	150
0:04:55	32	4,3	2	30	150
0:04:56	32	4,2	2	31	150
0:04:57	32	4,2	2	30	150
0:04:58	32	4,2	2	30	150
0:04:59	32	4,2	2	30	150
0:05:00	32	4,2	2	30	150
0:05:01	32	4,3	2	30	150
0:05:02	32	4,4	2	30	150
0:05:03	32	4,4	2	30	150
0:05:04	32	4,4	2	30	150
0:05:05	32	4,4	2	30	150
0:05:06	32	4,4	2	30	150
0:05:07	32	4,4	2	30	150
0:05:08	32	4,3	2	30	150
0:05:09	32	4,3	2	30	150
0:05:10	32	4,3	2	30	150
0:05:11	32	4,4	2	30	150
0:05:12	32	4,5	2	30	150
0:05:13	32	4,5	2	30	150
0:05:14	32	4,5	2	30	150
0:05:15	32	4,5	2	30	150
0:05:16	32	4,5	2	30	150
0:05:17	32	4,5	2	30	150
0:05:18	32	4,5	2	30	150
0:05:19	32	4,5	2	30	150
0:05:20	32	4,4	2	30	150
0:05:21	32	4,5	2	30	150
0:05:22	32	4,6	2	30	150
0:05:23	32	4,6	2	30	150
0:05:24	32	4,6	2	30	150
0:05:25	32	4,6	2	30	150
0:05:26	32	4,6	2	30	150
0:05:27	32	4,6	2	30	150
0:05:28	32	4,6	2	30	150
0:05:29	32	4,6	2	30	150
0:05:30	32	4,6	2	30	150
0:05:31	32	4,6	2	30	150
0:05:32	32	4,6	2	30	150
0:05:33	32	4,8	2	30	150
0:05:34	32	4,9	2	30	150
0:05:35	32	4,9	2	30	150
0:05:36	32	4,9	2	30	150
0:05:37	32	4,9	2	29	150
0:05:38	32	4,9	2	30	150
0:05:39	32	4,9	2	29	150
0:05:40	32	4,9	2	29	150
0:05:41	32	4,9	2	29	150
0:05:42	32	4,8	2	29	150
0:05:43	32	4,8	2	29	150
0:05:44	32	4,8	2	29	150
0:05:45	32	4,8	2	29	150
0:05:46	32	4,8	2	29	150
0:05:47	32	4,8	2	29	150
0:05:48	32	4,8	2	29	150
0:05:49	32	4,8	2	29	150
0:05:50	32	4,8	2	29	150
0:05:51	32	4,8	2	29	150
0:05:52	32	4,9	2	29	150
0:05:53	32	4,8	2	29	150
0:05:54	32	5,0	2	29	150
0:05:55	32	5,2	2	29	150
0:05:56	32	5,2	2	29	150
0:05:57	32	5,2	2	29	150
0:05:58	32	5,2	2	29	150
0:05:59	32	5,2	2	29	150
0:06:00	32	5,2	2	29	150
0:06:01	32	5,2	2	29	150
0:06:02	32	5,2	2	29	150
0:06:03	32	5,2	2	29	150
0:06:04	32	5,2	2	29	150
0:06:05	32	5,2	2	29	150
0:06:06	32	5,2	2	29	150
0:06:07	32	5,2	2	29	150
0:06:08	32	5,2	2	29	150
0:06:09	32	5,2	2	29	150
0:06:10	32	5,1	2	29	150
0:06:11	32	5,1	2	29	150
0:06:12	32	5,1	2	29	150
0:06:13	32	5,1	2	29	150
0:06:14	32	5,1	2	29	150
0:06:15	32	5,1	2	29	150
0:06:16	32	5,1	2	29	150
0:06:17	32	5,1	2	29	150
0:06:18	32	5,1	2	29	150
0:06:19	32	5,1	2	29	150
0:06:20	32	5,4	2	29	150
0:06:21	32	5,5	2	29	150
0:06:22	32	5,5	2	29	150
0:06:23	32	5,5	2	29	150
0:06:24	32	5,5	2	29	150
0:06:25	32	5,5	2	29	150
0:06:26	32	5,5	2	29	150
0:06:27	32	5,5	2	29	150
0:06:28	32	5,5	2	29	150
0:06:29	32	5,5	2	29	150
0:06:30	32	5,5	2	29	150
0:06:31	32	5,5	2	29	150
0:06:32	32	5,5	2	29	150
0:06:33	32	5,5	2	29	150
0:06:34	32	5,5	2	29	150
0:06:35	32	5,5	2	29	150
0:06:36	32	5,4	2	29	150
0:06:37	32	5,4	2	29	150
0:06:38	32	5,4	2	29	150
0:06:39	32	5,4	2	29	150
0:06:40	32	5,4	2	29	150
0:06:41	32	5,4	2	29	150
0:06:42	32	5,4	2	29	150
0:06:43	32	5,4	2	29	150
0:06:44	32	5,4	2	29	150
0:06:45	32	5,4	2	29	150
0:06:46	32	5,7	2	29	150
0:06:47	32	5,8	2	29	150
0:06:48	32	5,8	2	29	150
0:06:49	32	5,8	2	29	150
0:06:50	32	5,8	2	29	150
0:06:51	32	5,8	2	29	150
0:06:52	32	5,8	2	29	150
0:06:53	32	5,8	2	29	150
0:06:54	32	5,8	2	29	150
0:06:55	32	5,8	2	29	150
0:06:56	32	5,8	2	28	150
0:06:57	32	5,8	2	29	150
0:06:58	32	5,8	2	28	150
0:06:59	32	5,8	2	28	150
0:07:00	32	5,8	2	28	150
0:07:01	32	5,8	2	29	150
0:07:02	32	5,8	2	28	150
0:07:03	32	5,8	2	28	150
0:07:04	32	5,8	2	28	150
0:07:05	32	5,8	2	28	150
0:07:06	32	5,7	2	29	150
0:07:07	32	5,7	2	28	150
0:07:08	32	5,7	2	28	150
0:07:09	32	5,7	2	28	150
0:07:10	32	5,8	2	28	150
0:07:11	32	5,8	2	28	150
0:07:12	32	5,8	2	28	150
0:07:13	32	6,0	2	28	150
0:07:14	32	6,1	1	29	150
0:07:15	32	6,2	1	28	150
0:07:16	32	6,2	1	28	150
0:07:17	32	6,2	2	28	150
0:07:18	32	6,2	2	28	150
0:07:19	32	6,2	2	28	150
0:07:20	32	6,2	2	28	150
0:07:21	32	6,2	2	28	150
0:07:22	32	6,2	2	28	150
0:07:23	32	6,2	1	28	150
0:07:24	32	6,2	1	28	150
0:07:25	32	6,2	1	28	150
0:07:26	32	6,2	2	28	150
0:07:27	32	6,2	1	28	150
0:07:28	32	6,1	1	28	150
0:07:29	32	6,1	1	28	150
0:07:30	32	6,1	1	28	150
0:07:31	32	6,1	2	28	150
0:07:32	32	6,1	1	28	150
0:07:33	32	6,1	2	28	150
0:07:34	32	6,1	1	28	150
0:07:35	32	6,1	2	28	150
0:07:36	31	6,1	1	28	150
0:07:37	31	6,1	1	28	150
0:07:38	31	6,1	1	28	150
0:07:39	31	6,1	2	28	150
0:07:40	31	6,1	1	28	150
0:07:41	31	6,1	1	28	150
0:07:42	31	6,1	1	28	150
0:07:43	31	6,3	1	28	150
0:07:44	31	6,5	1	28	150
0:07:45	31	6,5	1	28	150
0:07:46	31	6,5	2	28	150
0:07:47	31	6,5	2	28	150
0:07:48	31	6,5	2	28	150
0:07:49	31	6,5	2	28	150
0:07:50	31	6,5	2	28	150
0:07:51	31	6,5	2	28	150
0:07:52	31	6,5	2	28	150
0:07:53	31	6,5	2	28	150
0:07:54	31	6,5	2	28	150
0:07:55	31	6,5	2	28	150
0:07:56	31	6,5	2	28	150
0:07:57	31	6,5	2	28	150
0:07:58	31	6,5	2	28	150
0:07:59	31	6,5	2	28	150
0:08:00	31	6,5	2	28	150
0:08:01	31	6,5	2	28	150
0:08:02	31	6,5	2	28	150
0:08:03	31	6,5	2	28	150
0:08:04	31	6,5	2	28	150
0:08:05	31	6,5	2	28	150
0:08:06	31	6,5	2	28	150
0:08:07	31	6,4	2	28	150
0:08:08	31	6,4	2	28	150
0:08:09	31	6,5	2	28	150
0:08:10	31	6,5	2	28	150
0:08:11	31	6,5	2	28	150
0:08:12	31	6,5	2	28	150
0:08:13	31	6,5	2	28	150
0:08:14	31	6,5	2	28	150
0:08:15	31	6,8	2	28	150
0:08:16	31	6,9	2	28	150
0:08:17	31	6,9	2	28	150
0:08:18	31	6,9	2	28	150
0:08:19	31	6,9	2	28	150
0:08:20	31	6,9	2	28	150
0:08:21	31	6,9	2	28	150
0:08:22	31	6,9	2	28	150
0:08:23	31	6,9	2	28	150
0:08:24	31	6,9	2	28	150
0:08:25	31	6,9	2	28	150
0:08:26	31	6,9	2	28	150
0:08:27	31	6,9	2	28	150
0:08:28	31	6,9	2	28	150
0:08:29	31	6,8	2	28	150
0:08:30	31	6,8	2	28	150
0:08:31	31	6,8	2	28	150
0:08:32	31	6,8	2	28	150
0:08:33	31	6,8	2	28	150
0:08:34	31	6,8	2	28	150
0:08:35	31	6,8	2	28	150
0:08:36	31	6,8	2	28	150
0:08:37	31	6,8	2	28	150
0:08:38	31	6,8	2	28	150
0:08:39	31	6,8	2	28	150
0:08:40	31	6,8	2	28	150
0:08:41	31	6,9	2	28	150
0:08:42	31	6,9	2	28	150
0:08:43	31	6,9	2	28	150
0:08:44	31	6,9	2	28	150
0:08:45	31	7,1	2	28	150
0:08:46	31	7,2	2	28	150
0:08:47	31	7,3	2	28	150
0:08:48	31	7,3	2	28	150
0:08:49	31	7,3	2	28	150
0:08:50	31	7,3	2	28	150
0:08:51	31	7,3	2	28	150
0:08:52	31	7,3	2	28	150
0:08:53	31	7,3	2	28	150
0:08:54	31	7,3	2	28	150
0:08:55	31	7,2	2	28	150
0:08:56	31	7,2	2	28	150
0:08:57	31	7,2	2	28	150
0:08:58	31	7,2	2	28	150
0:08:59	31	7,2	2	28	150
0:09:00	31	7,2	2	28	150
0:09:01	31	7,2	2	28	150
0:09:02	31	7,2	2	28	150
0:09:03	31	7,2	2	28	150
0:09:04	31	7,2	2	28	150
0:09:05	31	7,2	2	28	150
0:09:06	31	7,2	2	28	150
0:09:07	31	7,2	2	28	150
0:09:08	31	7,2	2	28	150
0:09:09	31	7,2	2	28	150
0:09:10	31	7,2	2	28	150
0:09:11	31	7,2	2	28	150
0:09:12	31	7,3	2	28	150
0:09:13	31	7,3	2	28	150
0:09:14	31	7,3	2	28	150
0:09:15	31	7,3	2	28	150
0:09:16	31	7,3	2	28	150
0:09:17	31	7,5	2	28	150
0:09:18	31	7,6	2	28	150
0:09:19	31	7,7	2	28	150
0:09:20	31	7,7	2	28	150
0:09:21	31	7,7	2	28	150
0:09:22	31	7,7	2	28	150
0:09:23	31	7,7	2	28	150
0:09:24	31	7,7	2	28	150
0:09:25	31	7,6	2	28	150
0:09:26	31	7,6	2	28	150
0:09:27	31	7,6	2	28	150
0:09:28	31	7,6	2	28	150
0:09:29	31	7,6	2	28	150
0:09:30	31	7,6	2	28	150
0:09:31	31	7,6	2	28	150
0:09:32	31	7,6	2	28	150
0:09:33	31	7,6	2	28	150
0:09:34	31	7,6	2	28	150
0:09:35	31	7,6	2	28	150
0:09:36	31	7,6	2	28	150
0:09:37	31	7,6	2	28	150
0:09:38	31	7,6	2	28	150
0:09:39	31	7,6	2	28	150
0:09:40	31	7,6	2	28	150
0:09:41	31	7,6	2	28	150
0:09:42	31	7,6	2	28	150
0:09:43	31	7,6	2	28	150
0:09:44	31	7,6	2	28	150
0:09:45	31	7,6	2	28	150
0:09:46	31	7,6	2	28	150
0:09:47	31	7,8	2	28	150
0:09:48	31	7,9	2	28	150
0:09:49	31	8,0	2	28	150
0:09:50	31	8,0	2	28	150
0:09:51	31	8,0	2	28	150
0:09:52	31	8,0	2	28	150
0:09:53	31	8,0	2	28	150
0:09:54	31	8,0	2	28	150
0:09:55	31	8,0	2	28	150
0:09:56	31	8,0	2	28	150
0:09:57	31	8,0	2	28	150
0:09:58	31	8,0	2	28	150
0:09:59	31	8,0	2	28	150
0:10:00	31	8,0	2	28	150
0:10:01	31	8,0	2	28	150
0:10:02	31	8,0	2	28	150
0:10:03	31	8,0	2	28	150
0:10:04	31	8,0	2	28	150
0:10:05	31	8,0	2	28	150
0:10:06	31	8,0	2	28	150
0:10:07	31	8,0	2	28	150
0:10:08	31	7,9	2	28	150
0:10:09	31	7,9	2	28	150
0:10:10	31	7,9	2	28	150
0:10:11	31	7,9	2	28	150
0:10:12	31	7,9	2	28	150
0:10:13	31	7,9	2	28	150
0:10:14	31	8,0	2	28	150
0:10:15	31	8,0	2	28	150
0:10:16	31	8,0	2	28	150
0:10:17	31	8,0	2	28	150
0:10:18	31	8,0	2	28	150
0:10:19	31	8,0	2	28	150
0:10:20	31	8,3	2	28	150
0:10:21	31	8,4	2	28	150
0:10:22	31	8,4	2	28	150
0:10:23	31	8,4	2	28	150
0:10:24	31	8,4	2	28	150
0:10:25	31	8,4	2	28	150
0:10:26	31	8,4	2	28	150
0:10:27	31	8,4	2	28	150
0:10:28	31	8,4	2	28	150
0:10:29	31	8,4	2	28	150
0:10:30	31	8,4	2	28	150
0:10:31	31	8,4	2	28	150
0:10:32	31	8,4	2	28	150
0:10:33	31	8,4	2	28	150
0:10:34	31	8,4	2	28	150
0:10:35	31	8,4	2	28	150
0:10:36	31	8,4	2	28	150
0:10:37	31	8,4	2	28	150
0:10:38	31	8,4	2	28	150
0:10:39	31	8,3	2	28	150
0:10:40	31	8,3	2	28	150
0:10:41	31	8,3	2	28	150
0:10:42	31	8,3	2	28	150
0:10:43	31	8,3	2	28	150
0:10:44	31	8,3	2	28	150
0:10:45	31	8,3	2	28	150
0:10:46	31	8,3	2	28	150
0:10:47	31	8,3	2	28	150
0:10:48	31	8,4	2	28	150
0:10:49	30	8,4	2	28	150
0:10:50	30	8,4	2	28	150
0:10:51	30	8,4	2	28	150
0:10:52	30	8,4	2	28	150
0:10:53	30	8,4	2	28	150
0:10:54	30	8,7	2	28	150
0:10:55	30	8,8	2	28	150
0:10:56	30	8,9	2	28	150
0:10:57	30	8,9	2	28	150
0:10:58	30	8,9	2	28	150
0:10:59	30	8,9	2	28	150
0:11:00	30	8,9	2	28	150
0:11:01	30	8,9	2	28	150
0:11:02	30	8,9	2	28	150
0:11:03	30	8,9	2	28	150
0:11:04	30	8,9	2	28	150
0:11:05	30	8,9	2	28	150
0:11:06	30	8,9	2	28	150
0:11:07	30	8,9	2	28	150
0:11:08	30	8,9	2	27	150
0:11:09	30	8,8	2	28	150
0:11:10	30	8,8	2	28	150
0:11:11	30	8,8	2	28	150
0:11:12	30	8,8	2	28	150
0:11:13	30	8,8	2	28	150
0:11:14	30	8,8	2	28	150
0:11:15	30	8,8	2	28	150
0:11:16	30	8,8	2	28	150
0:11:17	30	8,8	2	28	150
0:11:18	30	8,8	2	28	150
0:11:19	30	8,8	2	28	150
0:11:20	30	8,8	2	28	150
0:11:21	30	8,8	2	28	150
0:11:22	30	8,8	2	28	150
0:11:23	30	8,8	2	28	150
0:11:24	30	8,8	2	27	150
0:11:25	30	8,8	2	27	150
0:11:26	30	8,8	2	28	150
0:11:27	30	8,8	2	28	150
0:11:28	30	8,8	2	28	150
0:11:29	30	8,8	2	28	150
0:11:30	30	9,1	2	28	150
0:11:31	30	9,2	2	28	150
0:11:32	30	9,2	2	28	150
0:11:33	30	9,3	2	28	150
0:11:34	30	9,3	2	27	150
0:11:35	30	9,3	2	28	150
0:11:36	30	9,3	2	28	150
0:11:37	30	9,3	2	28	150
0:11:38	30	9,3	2	28	150
0:11:39	30	9,3	2	28	150
0:11:40	30	9,2	2	28	150
0:11:41	30	9,2	2	28	150
0:11:42	30	9,2	2	27	150
0:11:43	30	9,2	2	28	150
0:11:44	30	9,2	2	27	150
0:11:45	30	9,2	2	28	150
0:11:46	30	9,2	2	28	150
0:11:47	30	9,2	2	28	150
0:11:48	30	9,2	2	27	150
0:11:49	30	9,2	2	28	150
0:11:50	30	9,2	2	28	150
0:11:51	30	9,2	2	27	150
0:11:52	30	9,2	2	28	150
0:11:53	30	9,2	2	28	150
0:11:54	30	9,2	2	28	150
0:11:55	30	9,2	2	27	150
0:11:56	30	9,2	2	28	150
0:11:57	30	9,2	2	27	150
0:11:58	30	9,2	2	28	150
0:11:59	30	9,2	2	27	150
0:12:00	30	9,2	2	28	150
0:12:01	30	9,2	2	27	150
0:12:02	30	9,2	2	27	150
0:12:03	30	9,3	2	27	150
0:12:04	30	9,4	2	28	150
0:12:05	30	9,4	2	28	150
0:12:06	30	9,4	2	27	150
0:12:07	30	9,4	2	28	150
0:12:08	30	9,4	2	27	150
0:12:09	30	9,4	2	27	150
0:12:10	30	9,4	2	27	150
0:12:11	30	9,4	2	28	150
0:12:12	30	9,4	2	27	150
0:12:13	30	9,4	2	27	150
0:12:14	30	9,6	2	27	150
0:12:15	30	9,7	2	27	150
0:12:16	30	9,7	2	28	150
0:12:17	30	9,7	2	27	150
0:12:18	30	9,7	2	28	150
0:12:19	30	9,7	2	27	150
0:12:20	30	9,7	2	28	150
0:12:21	30	9,7	2	27	150
0:12:22	30	9,7	2	28	150
0:12:23	30	9,7	2	28	150
0:12:24	30	9,7	2	27	150
0:12:25	30	9,7	2	27	150
0:12:26	30	9,7	2	27	150
0:12:27	30	9,7	2	28	150
0:12:28	30	9,7	2	28	150
0:12:29	30	9,7	2	28	150
0:12:30	30	9,7	2	27	150
0:12:31	30	9,7	2	28	150
0:12:32	30	9,7	2	27	150
0:12:33	30	9,7	2	28	150
0:12:34	30	9,7	2	27	150
0:12:35	30	9,7	2	28	150
0:12:36	30	9,7	2	28	150
0:12:37	30	9,7	2	27	150
0:12:38	30	9,7	2	28	150
0:12:39	30	9,7	2	28	150
0:12:40	30	9,7	2	27	150
0:12:41	30	9,7	2	27	150
0:12:42	30	9,7	2	28	150
0:12:43	30	9,7	2	27	150
0:12:44	30	10,0	2	28	150
0:12:45	30	10,1	2	27	150
0:12:46	30	10,1	2	27	150
0:12:47	30	10,2	2	27	150
0:12:48	30	10,2	2	28	150
0:12:49	30	10,2	2	27	150
0:12:50	30	10,1	2	27	150
0:12:51	30	10,1	2	27	150
0:12:52	30	10,1	2	27	150
0:12:53	30	10,1	2	27	150
0:12:54	30	10,1	2	27	150
0:12:55	30	10,1	2	27	150
0:12:56	30	10,1	2	27	150
0:12:57	30	10,1	2	27	150
0:12:58	30	10,1	2	27	150
0:12:59	30	10,1	2	27	150
0:13:00	30	10,1	2	27	150
0:13:01	30	10,1	2	27	150
0:13:02	30	10,1	2	27	150
0:13:03	30	10,1	2	27	150
0:13:04	30	10,1	2	28	150
0:13:05	30	10,1	2	27	150
0:13:06	30	10,1	2	27	150
0:13:07	30	10,1	2	28	150
0:13:08	30	10,1	2	27	150
0:13:09	30	10,1	2	27	150
0:13:10	30	10,1	2	28	150
0:13:11	30	10,1	2	27	150
0:13:12	30	10,1	2	27	150
0:13:13	30	10,1	2	27	150
0:13:14	30	10,1	2	27	150
0:13:15	30	10,1	2	27	150
0:13:16	30	10,1	2	27	150
0:13:17	30	10,1	2	28	150
0:13:18	30	10,1	2	27	150
0:13:19	30	10,4	2	27	150
0:13:20	30	10,5	2	27	150
0:13:21	30	10,6	2	28	150
0:13:22	30	10,6	2	27	150
0:13:23	30	10,6	2	27	150
0:13:24	30	10,6	2	27	150
0:13:25	30	10,6	2	28	150
0:13:26	30	10,6	2	27	150
0:13:27	30	10,6	2	27	150
0:13:28	30	10,6	2	27	150
0:13:29	30	10,6	2	27	150
0:13:30	30	10,5	2	27	150
0:13:31	30	10,5	2	27	150
0:13:32	30	10,5	2	27	150
0:13:33	30	10,5	2	27	150
0:13:34	30	10,5	2	27	150
0:13:35	30	10,5	2	27	150
0:13:36	30	10,5	2	27	150
0:13:37	30	10,5	2	27	150
0:13:38	30	10,5	2	27	150
0:13:39	30	10,5	2	27	150
0:13:40	30	10,5	2	27	150
0:13:41	30	10,5	2	27	150
0:13:42	30	10,5	2	27	150
0:13:43	30	10,5	2	27	150
0:13:44	30	10,5	2	27	150
0:13:45	30	10,5	2	27	150
0:13:46	30	10,5	2	27	150
0:13:47	30	10,5	2	27	150
0:13:48	30	10,5	2	27	150
0:13:49	30	10,5	2	27	150
0:13:50	30	10,5	2	27	150
0:13:51	30	10,5	2	27	150
0:13:52	30	10,5	2	27	150
0:13:53	30	10,6	2	27	150
0:13:54	30	10,9	2	27	150
0:13:55	30	10,9	2	27	150
0:13:56	30	11,0	2	27	150
0:13:57	30	11,0	2	27	150
0:13:58	30	11,0	2	27	150
0:13:59	30	11,0	2	27	150
0:14:00	30	11,0	2	27	150
0:14:01	30	11,0	2	27	150
0:14:02	30	11,0	2	27	150
0:14:03	30	11,0	2	27	150
0:14:04	30	11,0	2	27	150
0:14:05	30	11,0	2	27	150
0:14:06	30	11,0	2	27	150
0:14:07	30	11,0	2	27	150
0:14:08	30	11,0	2	28	150
0:14:09	30	11,0	2	27	150
0:14:10	30	11,0	2	27	150
0:14:11	30	11,0	2	27	150
0:14:12	30	10,9	2	27	150
0:14:13	30	10,9	2	27	150
0:14:14	30	10,9	2	27	150
0:14:15	30	10,9	2	27	150
0:14:16	30	10,9	2	27	150
0:14:17	30	10,9	2	27	150
0:14:18	30	10,9	2	27	150
0:14:19	30	10,9	2	27	150
0:14:20	30	10,9	2	27	150
0:14:21	30	10,9	2	27	150
0:14:22	30	10,9	2	27	150
0:14:23	30	10,9	2	27	150
0:14:24	30	10,9	2	27	150
0:14:25	30	10,9	2	27	150
0:14:26	30	10,9	2	27	150
0:14:27	30	11,0	2	27	150
0:14:28	30	10,9	2	27	150
0:14:29	30	11,2	2	27	150
0:14:30	29	11,3	2	27	150
0:14:31	30	11,4	2	27	150
0:14:32	29	11,4	2	27	150
0:14:33	30	11,4	2	27	150
0:14:34	29	11,4	2	27	150
0:14:35	29	11,4	2	27	150
0:14:36	29	11,4	2	27	150
0:14:37	29	11,4	2	27	150
0:14:38	29	11,4	2	27	150
0:14:39	29	11,4	2	27	150
0:14:40	29	11,4	2	27	150
0:14:41	29	11,4	2	27	150
0:14:42	29	11,4	2	27	150
0:14:43	29	11,4	2	27	150
0:14:44	29	11,4	2	27	150
0:14:45	29	11,4	2	27	150
0:14:46	29	11,4	2	27	150
0:14:47	29	11,4	2	27	150
0:14:48	29	11,4	2	27	150
0:14:49	29	11,4	2	27	150
0:14:50	29	11,4	2	27	150
0:14:51	29	11,4	2	27	150
0:14:52	29	11,4	2	27	150
0:14:53	29	11,4	2	27	150
0:14:54	29	11,3	2	27	150
0:14:55	29	11,3	2	27	150
0:14:56	29	11,3	2	27	150
0:14:57	29	11,3	2	27	150
0:14:58	29	11,3	2	27	150
0:14:59	29	11,3	2	27	150
0:15:00	29	11,3	2	27	150
0:15:01	29	11,4	2	27	150
0:15:02	29	11,4	2	27	150
0:15:03	29	11,4	2	27	150
0:15:04	29	11,6	2	27	150
0:15:05	29	11,7	2	27	150
0:15:06	29	11,8	2	27	150
0:15:07	29	11,8	2	27	150
0:15:08	29	11,8	2	27	150
0:15:09	29	11,8	2	27	150
0:15:10	29	11,8	2	27	150
0:15:11	29	11,8	2	27	150
0:15:12	29	11,8	2	27	150
0:15:13	29	11,8	2	27	150
0:15:14	29	11,8	2	27	150
0:15:15	29	11,8	2	27	150
0:15:16	29	11,8	2	27	150
0:15:17	29	11,8	2	27	150
0:15:18	29	11,8	2	27	150
0:15:19	29	11,8	2	27	150
0:15:20	29	11,8	2	27	150
0:15:21	29	11,8	2	27	150
0:15:22	29	11,8	2	27	150
0:15:23	29	11,8	2	27	150
0:15:24	29	11,8	2	27	150
0:15:25	29	11,8	2	27	150
0:15:26	29	11,8	2	27	150
0:15:27	29	11,8	2	27	150
0:15:28	29	11,8	2	27	150
0:15:29	29	11,8	2	27	150
0:15:30	29	11,8	2	27	150
0:15:31	29	11,8	2	27	150
0:15:32	29	11,8	2	27	150
0:15:33	29	11,8	2	27	150
0:15:34	29	11,8	2	27	150
0:15:35	29	11,8	2	27	150
0:15:36	29	11,8	2	27	150
0:15:37	29	11,8	2	27	150
0:15:38	29	11,8	2	27	150
0:15:39	29	11,8	2	27	150
0:15:40	29	12,1	2	27	150
0:15:41	29	12,2	2	27	150
0:15:42	29	12,2	2	27	150
0:15:43	29	12,3	2	27	150
0:15:44	29	12,2	2	27	150
0:15:45	29	12,2	2	27	150
0:15:46	29	12,2	2	27	150
0:15:47	29	12,2	2	27	150
0:15:48	29	12,2	2	27	150
0:15:49	29	12,2	2	27	150
0:15:50	29	12,2	2	27	150
0:15:51	29	12,2	2	27	150
0:15:52	29	12,2	2	27	150
0:15:53	29	12,2	2	27	150
0:15:54	29	12,2	2	27	150
0:15:55	29	12,2	2	27	150
0:15:56	29	12,2	2	27	150
0:15:57	29	12,2	2	27	150
0:15:58	29	12,2	2	27	150
0:15:59	29	12,2	2	27	150
0:16:00	29	12,2	2	27	150
0:16:01	29	12,2	2	27	150
0:16:02	29	12,2	2	27	150
0:16:03	29	12,2	2	27	150
0:16:04	29	12,2	2	27	150
0:16:05	29	12,2	2	27	150
0:16:06	29	12,2	2	27	150
0:16:07	29	12,2	2	27	150
0:16:08	29	12,2	2	27	150
0:16:09	29	12,2	2	27	150
0:16:10	29	12,2	2	27	150
0:16:11	29	12,2	2	27	150
0:16:12	29	12,2	2	27	150
0:16:13	29	12,2	2	27	150
0:16:14	29	12,2	2	27	150
0:16:15	29	12,2	2	27	150
0:16:16	29	12,3	2	27	150
0:16:17	29	12,3	2	27	150
0:16:18	29	12,3	2	27	150
0:16:19	29	12,4	2	27	150
0:16:20	29	12,6	2	27	150
0:16:21	29	12,7	2	27	150
0:16:22	29	12,8	2	27	150
0:16:23	29	12,8	2	27	150
0:16:24	29	12,8	2	27	150
0:16:25	29	12,8	2	27	150
0:16:26	29	12,8	2	27	150
0:16:27	29	12,8	2	27	150
0:16:28	29	12,8	2	27	150
0:16:29	29	12,7	2	27	150
0:16:30	29	12,7	2	27	150
0:16:31	29	12,7	2	27	150
0:16:32	29	12,7	2	27	150
0:16:33	29	12,7	2	27	150
0:16:34	29	12,7	2	27	150
0:16:35	29	12,7	2	27	150
0:16:36	29	12,7	2	27	150
0:16:37	29	12,7	2	27	150
0:16:38	29	12,7	2	27	150
0:16:39	29	12,7	2	27	150
0:16:40	29	12,7	2	27	150
0:16:41	29	12,7	2	27	150
0:16:42	29	12,7	2	27	150
0:16:43	29	12,7	2	27	150
0:16:44	29	12,7	2	27	150
0:16:45	29	12,7	2	27	150
0:16:46	29	12,7	2	27	150
0:16:47	29	12,7	2	27	150
0:16:48	29	12,7	2	27	150
0:16:49	29	12,7	2	27	150
0:16:50	29	12,7	2	27	150
0:16:51	29	12,7	2	27	150
0:16:52	29	12,7	2	27	150
0:16:53	29	12,7	2	27	150
0:16:54	29	12,7	2	27	150
0:16:55	29	12,7	2	27	150
0:16:56	29	12,7	2	27	150
0:16:57	29	12,8	2	27	150
0:16:58	29	12,9	2	27	150
0:16:59	29	12,9	2	27	150
0:17:00	29	13,0	2	27	150
0:17:01	29	13,0	2	27	150
0:17:02	29	13,0	2	27	150
0:17:03	29	13,0	2	27	150
0:17:04	29	13,0	2	27	150
0:17:05	29	13,0	2	27	150
0:17:06	29	13,0	2	27	150
0:17:07	29	13,0	2	27	150
0:17:08	29	13,0	2	27	150
0:17:09	29	13,0	2	27	150
0:17:10	29	12,9	2	27	150
0:17:11	29	12,9	2	27	150
0:17:12	29	12,9	2	27	150
0:17:13	29	12,9	2	27	150
0:17:14	29	12,9	2	27	150
0:17:15	29	12,9	2	27	150
0:17:16	29	13,1	2	27	150
0:17:17	29	13,2	2	27	150
0:17:18	29	13,2	2	27	150
0:17:19	29	13,2	2	27	150
0:17:20	29	13,2	2	27	150
0:17:21	29	13,2	2	27	150
0:17:22	29	13,2	2	27	150
0:17:23	29	13,2	2	27	150
0:17:24	29	13,2	2	27	150
0:17:25	29	13,2	2	27	150
0:17:26	29	13,2	2	27	150
0:17:27	29	13,2	2	27	150
0:17:28	29	13,2	2	27	150
0:17:29	29	13,2	2	27	150
0:17:30	29	13,2	2	27	150
0:17:31	29	13,2	2	27	150
0:17:32	29	13,2	2	27	150
0:17:33	29	13,2	2	27	150
0:17:34	29	13,2	2	27	150
0:17:35	29	13,2	2	27	150
0:17:36	29	13,2	2	27	150
0:17:37	29	13,2	2	27	150
0:17:38	29	13,2	2	27	150
0:17:39	29	13,2	2	27	150
0:17:40	29	13,4	2	27	150
0:17:41	29	13,6	2	27	150
0:17:42	29	13,6	2	27	150
0:17:43	29	13,7	2	27	150
0:17:44	29	13,7	2	27	150
0:17:45	29	13,7	2	27	150
0:17:46	29	13,7	2	27	150
0:17:47	29	13,7	2	27	150
0:17:48	29	13,7	2	27	150
0:17:49	29	13,6	2	27	150
0:17:50	29	13,6	2	27	150
0:17:51	29	13,6	2	27	150
0:17:52	29	13,6	2	27	150
0:17:53	29	13,6	2	27	150
0:17:54	29	13,6	2	27	150
0:17:55	29	13,6	2	27	150
0:17:56	29	13,6	2	27	150
0:17:57	29	13,6	2	27	150
0:17:58	29	13,6	2	27	150
0:17:59	29	13,6	2	27	150
0:18:00	29	13,6	2	27	150
0:18:01	29	13,6	2	27	150
0:18:02	29	13,6	2	27	150
0:18:03	29	13,6	2	27	150
0:18:04	29	13,6	2	27	150
0:18:05	29	13,6	2	27	150
0:18:06	29	13,6	2	27	150
0:18:07	29	13,6	2	27	150
0:18:08	29	13,6	2	27	150
0:18:09	29	13,6	2	27	150
0:18:10	29	13,6	2	27	150
0:18:11	29	13,6	2	27	150
0:18:12	29	13,6	2	27	150
0:18:13	29	13,6	2	27	150
0:18:14	29	13,6	2	27	150
0:18:15	29	13,8	2	27	150
0:18:16	29	14,0	2	27	150
0:18:17	29	14,1	2	27	150
0:18:18	29	14,1	2	27	150
0:18:19	29	14,1	2	27	150
0:18:20	29	14,1	2	27	150
0:18:21	29	14,1	2	27	150
0:18:22	29	14,1	2	27	150
0:18:23	29	14,1	2	27	150
0:18:24	29	14,1	2	27	150
0:18:25	29	14,1	2	27	150
0:18:26	29	14,1	2	27	150
0:18:27	29	14,1	2	27	150
0:18:28	29	14,1	2	27	150
0:18:29	29	14,1	2	27	150
0:18:30	29	14,1	2	27	150
0:18:31	29	14,1	2	27	150
0:18:32	29	14,1	2	27	150
0:18:33	29	14,1	2	27	150
0:18:34	29	14,1	2	27	150
0:18:35	29	14,1	2	27	150
0:18:36	29	14,1	2	27	150
0:18:37	29	14,1	2	27	150
0:18:38	29	14,1	2	27	150
0:18:39	29	14,1	2	27	150
0:18:40	29	14,1	2	27	150
0:18:41	29	14,1	2	27	150
0:18:42	29	14,1	2	27	150
0:18:43	29	14,0	2	27	150
0:18:44	29	14,0	2	27	150
0:18:45	29	14,0	2	27	150
0:18:46	29	14,0	2	27	150
0:18:47	29	14,0	2	27	150
0:18:48	29	14,1	2	27	150
0:18:49	29	14,1	2	27	150
0:18:50	29	14,1	2	27	150
0:18:51	29	14,1	2	27	150
0:18:52	29	14,1	2	27	150
0:18:53	29	14,4	2	27	150
0:18:54	29	14,5	2	27	150
0:18:55	29	14,6	2	27	150
0:18:56	29	14,6	2	27	150
0:18:57	29	14,6	2	27	150
0:18:58	29	14,6	2	27	150
0:18:59	29	14,6	2	27	150
0:19:00	29	14,6	2	27	150
0:19:01	29	14,6	2	27	150
0:19:02	29	14,6	2	27	150
0:19:03	29	14,6	2	27	150
0:19:04	29	14,6	2	27	150
0:19:05	29	14,6	2	27	150
0:19:06	29	14,6	2	27	150
0:19:07	29	14,6	2	27	150
0:19:08	29	14,6	2	27	150
0:19:09	29	14,5	2	27	150
0:19:10	29	14,5	2	27	150
0:19:11	29	14,5	2	27	150
0:19:12	29	14,5	2	27	150
0:19:13	29	14,5	2	27	150
0:19:14	29	14,5	2	27	150
0:19:15	29	14,5	2	27	150
0:19:16	29	14,5	2	27	150
0:19:17	29	14,5	2	27	150
0:19:18	29	14,5	2	27	150
0:19:19	29	14,5	2	27	150
0:19:20	29	14,5	2	27	150
0:19:21	29	14,5	2	27	150
0:19:22	29	14,5	2	27	150
0:19:23	29	14,5	2	27	150
0:19:24	29	14,5	2	27	150
0:19:25	29	14,5	2	27	150
0:19:26	29	14,5	2	27	150
0:19:27	29	14,5	2	27	150
0:19:28	29	14,6	2	27	150
0:19:29	29	14,6	2	27	150
0:19:30	29	14,6	2	27	150
0:19:31	29	14,6	2	27	150
0:19:32	29	14,6	2	27	150
0:19:33	29	14,9	2	27	150
0:19:34	29	15,0	2	27	150
0:19:35	29	15,0	2	27	150
0:19:36	29	15,0	2	27	150
0:19:37	29	15,0	2	27	150
0:19:38	29	15,0	2	27	150
0:19:39	29	15,0	2	27	150
0:19:40	29	15,0	2	27	150
0:19:41	29	15,0	2	27	150
0:19:42	29	15,0	2	27	150
0:19:43	29	15,0	2	27	150
0:19:44	29	15,0	2	27	150
0:19:45	29	15,0	2	27	150
0:19:46	29	15,0	2	27	150
0:19:47	29	15,0	2	27	150
0:19:48	29	15,0	2	27	150
0:19:49	29	15,0	2	27	150
0:19:50	29	15,0	2	27	150
0:19:51	29	15,0	2	27	150
0:19:52	29	15,0	2	27	150
0:19:53	29	15,0	2	27	150
0:19:54	29	15,0	2	27	150
0:19:55	29	15,0	2	27	150
0:19:56	29	15,0	2	27	150
0:19:57	29	15,0	2	27	150
0:19:58	29	15,0	2	27	150
0:19:59	29	15,0	2	27	150
0:20:00	29	15,0	2	27	150
0:20:01	29	15,0	2	27	150
0:20:02	29	15,0	2	27	150
0:20:03	29	15,0	2	27	150
0:20:04	29	15,0	2	27	150
0:20:05	29	15,0	2	27	150
0:20:06	29	15,0	2	27	150
0:20:07	29	15,0	2	27	150
0:20:08	29	15,0	2	27	150
0:20:09	29	15,0	2	27	150
0:20:10	29	15,0	2	27	150
0:20:11	29	15,0	2	27	150
0:20:12	29	15,0	2	27	150
0:20:13	29	15,0	2	27	150
0:20:14	29	15,0	2	27	150
0:20:15	29	15,0	2	27	150
0:20:16	29	15,0	2	27	150
0:20:17	29	15,0	2	27	150
0:20:18	29	15,1	2	27	150
0:20:19	29	15,1	2	27	150
0:20:20	29	15,0	2	27	150
0:20:21	29	15,0	2	27	150
0:20:22	29	15,0	2	27	150
0:20:23	29	15,0	2	27	150
0:20:24	29	15,0	2	27	150
0:20:25	29	15,0	2	27	150
0:20:26	29	15,0	2	27	150
0:20:27	29	15,0	2	27	150
0:20:28	29	15,0	2	27	150
0:20:29	29	15,0	2	27	150
0:20:30	29	15,0	2	27	150
0:20:31	29	15,0	2	27	150
0:20:32	29	15,0	2	27	150
0:20:33	29	15,0	2	27	150
0:20:34	29	15,0	2	27	150
0:20:35	29	15,0	2	27	150
0:20:36	29	15,0	2	27	150
0:20:37	29	15,0	2	27	150
0:20:38	29	15,0	2	27	150
0:20:39	29	15,0	2	27	150
0:20:40	29	15,0	2	27	150
0:20:41	29	15,0	2	27	150
0:20:42	29	15,0	2	27	150
0:20:43	28	15,0	2	27	150
0:20:44	29	15,0	2	27	150
0:20:45	29	15,0	2	27	150
0:20:46	29	15,0	2	27	150
0:20:47	28	15,0	2	27	150
0:20:48	28	15,0	2	27	150
0:20:49	28	15,0	2	27	150
0:20:50	28	15,0	2	27	150
0:20:51	28	15,0	2	27	150
0:20:52	28	15,0	2	27	150
0:20:53	28	15,0	2	27	150
0:20:54	28	15,0	2	27	150
0:20:55	28	15,0	2	27	150
0:20:56	28	15,0	2	27	150
0:20:57	28	15,0	2	27	150
0:20:58	28	15,0	2	27	150
0:20:59	28	15,0	2	27	150
0:21:00	28	15,0	2	27	150
0:21:01	28	15,0	2	27	150
0:21:02	28	15,0	2	27	150
0:21:03	28	15,0	2	27	150
0:21:04	28	15,0	2	27	150
0:21:05	28	15,0	2	27	150
0:21:06	28	15,0	2	27	150
0:21:07	28	15,0	2	27	150
0:21:08	28	15,0	2	27	150
0:21:09	28	15,1	2	27	150
0:21:10	28	15,2	2	27	150
0:21:11	28	15,3	2	27	150
0:21:12	28	15,3	2	27	150
0:21:13	28	15,3	2	27	150
0:21:14	28	15,3	2	27	150
0:21:15	28	15,3	2	27	150
0:21:16	28	15,3	2	27	150
0:21:17	28	15,3	2	27	150
0:21:18	28	15,3	2	27	150
0:21:19	28	15,3	2	27	150
0:21:20	28	15,3	2	27	150
0:21:21	28	15,3	2	27	150
0:21:22	28	15,3	2	27	150
0:21:23	28	15,3	2	27	150
0:21:24	28	15,3	2	27	150
0:21:25	28	15,3	2	27	150
0:21:26	28	15,3	2	27	150
0:21:27	28	15,2	2	27	150
0:21:28	28	15,2	2	27	150
0:21:29	28	15,2	2	27	150
0:21:30	28	15,2	2	27	150
0:21:31	28	15,2	2	27	150
0:21:32	28	15,2	2	27	150
0:21:33	28	15,2	2	27	150
0:21:34	28	15,2	2	27	150
0:21:35	28	15,2	2	27	150
0:21:36	28	15,2	2	27	150
0:21:37	28	15,2	2	27	150
0:21:38	28	15,2	2	27	150
0:21:39	28	15,2	2	27	150
0:21:40	28	15,2	2	27	150
0:21:41	28	15,2	2	27	150
0:21:42	28	15,2	2	27	150
0:21:43	28	15,2	2	27	150
0:21:44	28	15,2	2	27	150
0:21:45	28	15,2	2	27	150
0:21:46	28	15,2	2	27	150
0:21:47	28	15,2	2	27	150
0:21:48	28	15,2	2	27	150
0:21:49	28	15,2	2	27	150
0:21:50	28	15,2	2	27	150
0:21:51	28	15,2	2	27	150
0:21:52	28	15,2	2	27	150
0:21:53	28	15,2	2	27	150
0:21:54	28	15,2	2	27	150
0:21:55	28	15,2	2	27	150
0:21:56	28	15,2	2	27	150
0:21:57	28	15,2	2	27	150
0:21:58	28	15,2	2	27	150
0:21:59	28	15,2	2	27	150
0:22:00	28	15,2	2	27	150
0:22:01	28	15,2	2	27	150
0:22:02	28	15,2	2	27	150
0:22:03	28	15,2	2	27	150
0:22:04	28	15,2	2	27	150
0:22:05	28	15,2	2	27	150
0:22:06	28	15,2	2	27	150
0:22:07	28	15,2	2	27	150
0:22:08	28	15,2	2	27	150
0:22:09	28	15,2	2	27	150
0:22:10	28	15,2	2	27	150
0:22:11	28	15,2	2	27	150
0:22:12	28	15,2	2	27	150
0:22:13	28	15,2	2	27	150
0:22:14	28	15,2	2	27	150
0:22:15	28	15,2	2	27	150
0:22:16	28	15,2	2	27	150
0:22:17	28	15,2	2	27	150
0:22:18	28	15,2	2	27	150
0:22:19	28	15,2	2	27	150
0:22:20	28	15,2	2	27	150
0:22:21	28	15,2	2	27	150
0:22:22	28	15,2	2	27	150
0:22:23	28	15,2	2	27	150
0:22:24	28	15,2	2	27	150
0:22:25	28	15,2	2	27	150
0:22:26	28	15,2	2	27	150
0:22:27	28	15,2	2	27	150
0:22:28	28	15,2	2	27	150
0:22:29	28	15,2	2	27	150
0:22:30	28	15,2	2	27	150
0:22:31	28	15,2	2	27	150
0:22:32	28	15,1	2	27	150
0:22:33	28	15,1	2	27	150
0:22:34	28	15,1	2	27	150
0:22:35	28	15,1	2	27	150
0:22:36	28	15,1	2	27	150
0:22:37	28	15,1	2	27	150
0:22:38	28	15,1	2	27	150
0:22:39	28	15,1	2	27	150
0:22:40	28	15,1	2	27	150
0:22:41	28	15,1	2	27	150
0:22:42	28	15,1	2	27	150
0:22:43	28	15,1	2	27	150
0:22:44	28	15,1	2	27	150
0:22:45	28	15,1	2	27	150
0:22:46	28	15,1	2	27	150
0:22:47	28	15,1	2	27	150
0:22:48	28	15,1	2	27	150
0:22:49	28	15,1	2	27	150
0:22:50	28	15,1	2	27	150
0:22:51	28	15,1	2	27	150
0:22:52	28	15,1	2	27	150
0:22:53	28	15,1	2	27	150
0:22:54	28	15,1	2	27	150
0:22:55	28	15,1	2	27	150
0:22:56	28	15,1	2	27	150
0:22:57	28	15,1	2	27	150
0:22:58	28	15,1	2	27	150
0:22:59	28	15,1	2	27	150
0:23:00	28	15,1	2	27	150
0:23:01	28	15,1	2	27	150
0:23:02	28	15,1	2	27	150
0:23:03	28	15,1	2	27	150
0:23:04	28	15,1	2	27	150
0:23:05	28	15,1	2	27	150
0:23:06	28	15,1	2	27	150
0:23:07	28	15,1	2	27	150
0:23:08	28	15,1	2	27	150
0:23:09	28	15,1	2	27	150
0:23:10	28	15,1	2	27	150
0:23:11	28	15,1	2	27	150
0:23:12	28	15,1	2	27	150
0:23:13	28	15,1	2	27	150
0:23:14	28	15,1	2	27	150
0:23:15	28	15,1	2	27	150
0:23:16	28	15,1	2	27	150
0:23:17	28	15,1	2	27	150
0:23:18	28	15,1	2	27	150
0:23:19	28	15,1	2	27	150
0:23:20	28	15,1	2	27	150
0:23:21	28	15,1	2	27	150
0:23:22	28	15,1	2	27	150
0:23:23	28	15,1	2	27	150
0:23:24	28	15,1	2	27	150
0:23:25	28	15,1	2	27	150
0:23:26	28	15,1	2	27	150
0:23:27	28	15,1	2	27	150
0:23:28	28	15,1	2	27	150
0:23:29	28	15,1	2	27	150
0:23:30	28	15,1	2	27	150
0:23:31	28	15,1	2	27	150
0:23:32	28	15,1	2	27	150
0:23:33	28	15,1	2	27	150
0:23:34	28	15,1	2	27	150
0:23:35	28	15,1	2	27	150
0:23:36	28	15,1	2	27	150
0:23:37	28	15,1	2	27	150
0:23:38	28	15,1	2	27	150
0:23:39	28	15,1	2	27	150
0:23:40	28	15,1	2	27	150
0:23:41	28	15,1	2	27	150
0:23:42	28	15,1	2	27	150
0:23:43	28	15,1	2	27	150
0:23:44	28	15,1	2	27	150
0:23:45	28	15,1	2	27	150
0:23:46	28	15,1	2	27	150
0:23:47	28	15,1	2	27	150
0:23:48	28	15,1	2	27	150
0:23:49	28	15,1	2	27	150
0:23:50	28	15,1	2	27	150
0:23:51	28	15,1	2	27	150
0:23:52	28	15,0	2	27	150
0:23:53	28	15,1	2	27	150
0:23:54	28	15,1	2	27	150
0:23:55	28	15,0	2	27	150
0:23:56	28	15,0	2	27	150
0:23:57	28	15,0	2	27	150
0:23:58	28	15,0	2	27	150
0:23:59	28	15,0	2	27	150
0:24:00	28	15,0	2	27	150
0:24:01	28	15,0	2	27	150
0:24:02	28	15,0	2	27	150
0:24:03	28	15,0	2	27	150
0:24:04	28	15,0	2	27	150
0:24:05	28	15,0	2	27	150
0:24:06	28	15,0	2	27	150
0:24:07	28	15,0	2	27	150
0:24:08	28	15,0	2	27	150
0:24:09	28	15,0	2	27	150
0:24:10	28	15,0	2	27	150
0:24:11	28	15,0	2	27	150
0:24:12	28	15,0	2	27	150
0:24:13	28	15,0	2	27	150
0:24:14	28	15,0	2	27	150
0:24:15	28	15,0	2	27	150
0:24:16	28	15,0	2	27	150
0:24:17	28	15,0	2	27	150
0:24:18	28	15,0	2	27	150
0:24:19	28	15,0	2	27	150
0:24:20	28	15,0	2	27	150
0:24:21	28	15,0	2	27	150
0:24:22	28	15,0	2	27	150
0:24:23	28	15,0	2	27	150
0:24:24	28	15,0	2	27	150
0:24:25	28	15,0	2	27	150
0:24:26	28	15,0	2	27	150
0:24:27	28	15,0	2	27	150
0:24:28	28	15,0	2	27	150
0:24:29	28	15,0	2	27	150
0:24:30	28	15,0	2	27	150
0:24:31	28	15,0	2	27	150
0:24:32	28	15,0	2	27	150
0:24:33	28	15,0	2	27	150
0:24:34	28	15,0	2	27	150
0:24:35	28	15,0	2	27	150
0:24:36	28	15,0	2	27	150
0:24:37	28	15,0	2	27	150
0:24:38	28	15,0	2	27	150
0:24:39	28	15,0	2	27	150
0:24:40	28	15,0	2	27	150
0:24:41	28	15,0	2	27	150
0:24:42	28	15,0	2	27	150
0:24:43	28	15,0	2	27	150
0:24:44	28	15,0	2	27	150
0:24:45	28	15,0	2	27	150
0:24:46	28	15,0	2	27	150
0:24:47	28	15,0	2	27	150
0:24:48	28	15,0	2	27	150
0:24:49	28	15,0	2	27	150
0:24:50	28	15,0	2	27	150
0:24:51	28	15,0	2	27	150
0:24:52	28	15,0	2	27	150
0:24:53	28	15,0	2	27	150
0:24:54	28	15,0	2	27	150
0:24:55	28	15,0	2	27	150
0:24:56	28	15,0	2	27	150
0:24:57	28	15,0	2	27	150
0:24:58	28	15,0	2	27	150
0:24:59	28	15,0	2	27	150
0:25:00	28	15,0	2	27	150
0:25:01	28	15,0	2	27	150
0:25:02	28	15,0	2	27	150
0:25:03	28	15,0	2	27	150
0:25:04	28	15,0	2	27	150
0:25:05	28	15,0	2	27	150
0:25:06	28	15,0	2	27	150
0:25:07	28	15,0	2	27	150
0:25:08	28	15,0	2	27	150
0:25:09	28	15,0	2	27	150
0:25:10	28	15,0	2	27	150
0:25:11	28	15,1	2	27	150
0:25:12	28	15,2	2	27	150
0:25:13	28	15,2	2	27	150
0:25:14	28	15,2	2	27	150
0:25:15	28	15,2	2	27	150
0:25:16	28	15,2	2	27	150
0:25:17	28	15,2	2	27	150
0:25:18	28	15,2	2	27	150
0:25:19	28	15,2	2	27	150
0:25:20	28	15,2	2	27	150
0:25:21	28	15,2	2	27	150
0:25:22	28	15,2	2	27	150
0:25:23	28	15,2	2	27	150
0:25:24	28	15,2	2	27	150
0:25:25	28	15,2	2	27	150
0:25:26	28	15,2	2	27	150
0:25:27	28	15,2	2	27	150
0:25:28	28	15,2	2	27	150
0:25:29	28	15,2	2	27	150
0:25:30	28	15,2	2	27	150
0:25:31	28	15,2	2	27	150
0:25:32	28	15,2	2	27	150
0:25:33	28	15,2	2	27	150
0:25:34	28	15,2	2	27	150
0:25:35	28	15,2	2	27	150
0:25:36	28	15,2	2	27	150
0:25:37	28	15,2	2	27	150
0:25:38	28	15,2	2	27	150
0:25:39	28	15,2	2	27	150
0:25:40	28	15,2	2	27	150
0:25:41	28	15,2	2	27	150
0:25:42	28	15,2	2	27	150
0:25:43	28	15,2	2	27	150
0:25:44	28	15,2	2	27	150
0:25:45	28	15,2	2	27	150
0:25:46	28	15,2	2	27	150
0:25:47	28	15,2	2	27	150
0:25:48	28	15,2	2	27	150
0:25:49	28	15,2	2	27	150
0:25:50	28	15,2	2	27	150
0:25:51	28	15,2	2	27	150
0:25:52	28	15,2	2	27	150
0:25:53	28	15,2	2	27	150
0:25:54	28	15,2	2	27	150
0:25:55	28	15,2	2	27	150
0:25:56	28	15,2	2	27	150
0:25:57	28	15,2	2	27	150
0:25:58	28	15,2	2	27	150
0:25:59	28	15,2	2	27	150
0:26:00	28	15,2	2	27	150
0:26:01	28	15,2	2	27	150
0:26:02	28	15,2	2	27	150
0:26:03	28	15,2	2	27	150
0:26:04	28	15,2	2	27	150
0:26:05	28	15,1	2	27	150
0:26:06	28	15,1	2	27	150
0:26:07	28	15,1	2	27	150
0:26:08	28	15,1	2	27	150
0:26:09	28	15,1	2	27	150
0:26:10	28	15,1	2	27	150
0:26:11	28	15,1	2	26	150
0:26:12	28	15,1	2	27	150
0:26:13	28	15,1	2	27	150
0:26:14	28	15,1	2	27	150
0:26:15	28	15,1	2	27	150
0:26:16	28	15,1	2	27	150
0:26:17	28	15,1	2	27	150
0:26:18	28	15,1	2	27	150
0:26:19	28	15,1	2	27	150
0:26:20	28	15,1	2	27	150
