Repository: ProgWizer/parser

File: project-root/data/Data Acquisition/Data Acquisition/2019 year (140)/19-026.txt (part 1 of 6)
--Test Summary--
Full Path and File Name	
Instrument Name	7322
Instrument Type	Model 7322 Consistometer - Variable Speed
Instrument Serial Number	
Test Start Date	25.04.2019
Test Start Time	9:50:10
Test Stop Date	25.04.2019
Test Stop Time	12:20:58
Test Length	2:30:48
Final Sample Time Offset	2:30:47
Controller Schedule Name	
Sampling Period	1 second
Comments	MPa15 (20)
Information	WellID	
Information	Customer	RN-GRP
Information	EngName	
Information	CementClass	I-50
Information	CementMfr	
Information	Additives	5%MKU+0.2%SMS+0.2%DPC+2%CaCl2
Information	Density	1820
Information	BHCT	25
Information	BHST	
Information	FluidLoss	
Information	JobType	
Calculated Value	Time_30Bc	1:58:15
Calculated Value	Time_70Bc	2:18:31
Calculated Value	Time_100Bc	2:30:47
Initial Temperature (°C)	33 °C
Final Temperature (°C)	28 °C
Initial Pressure (MPa)	0,7 MPa
Final Pressure (MPa)	15,1 MPa
Initial Consistency (Bc)	3 Bc
Final Consistency (Bc)	100 Bc
Initial Wall Temperature (°C)	26 °C
Final Wall Temperature (°C)	26 °C
Initial Motor Speed (RPM)	150 RPM
Final Motor Speed (RPM)	150 RPM
--Data--
Time (HH:MM:SS)	Temperature (°C)	Pressure (MPa)	Consistency (Bc)	Wall Temperature (°C)	Motor Speed (RPM)
0:00:00	33	0,7	3	26	150
0:00:01	33	0,7	3	26	150
0:00:02	33	0,7	3	26	150
0:00:03	33	0,7	3	26	150
0:00:04	33	0,7	3	26	150
0:00:05	33	0,7	3	26	150
0:00:06	33	0,7	3	26	150
0:00:07	33	0,7	3	26	150
0:00:08	33	0,7	3	26	150
0:00:09	33	0,8	3	26	150
0:00:10	33	0,8	3	26	150
0:00:11	33	0,8	3	26	150
0:00:12	33	0,8	3	26	150
0:00:13	33	0,8	3	26	150
0:00:14	32	0,8	3	26	150
0:00:15	32	0,8	3	26	150
0:00:16	32	0,8	3	26	150
0:00:17	32	0,8	3	26	150
0:00:18	32	0,8	3	26	150
0:00:19	32	0,9	3	26	150
0:00:20	32	0,9	3	26	150
0:00:21	32	0,9	3	26	150
0:00:22	32	1,0	3	26	150
0:00:23	32	1,0	3	26	150
0:00:24	32	0,9	3	26	150
0:00:25	32	0,9	3	26	150
0:00:26	32	0,9	3	26	150
0:00:27	32	0,9	3	26	150
0:00:28	32	0,9	3	26	150
0:00:29	32	0,9	3	26	150
0:00:30	32	0,9	3	26	150
0:00:31	32	1,0	3	26	150
0:00:32	32	1,1	3	26	150
0:00:33	32	1,2	3	26	150
0:00:34	32	1,2	3	26	150
0:00:35	32	1,2	3	26	150
0:00:36	32	1,2	3	26	150
0:00:37	32	1,2	3	26	150
0:00:38	32	1,2	3	26	150
0:00:39	32	1,2	3	26	150
0:00:40	32	1,2	3	26	150
0:00:41	32	1,2	3	26	150
0:00:42	32	1,2	3	26	150
0:00:43	32	1,2	3	26	150
0:00:44	32	1,2	3	26	150
0:00:45	32	1,2	3	26	150
0:00:46	32	1,2	3	26	150
0:00:47	32	1,2	3	26	150
0:00:48	32	1,2	3	26	150
0:00:49	32	1,2	3	26	150
0:00:50	32	1,2	3	26	150
0:00:51	32	1,2	3	26	150
0:00:52	32	1,3	3	26	150
0:00:53	32	1,3	3	26	150
0:00:54	32	1,3	3	26	150
0:00:55	32	1,3	3	27	150
0:00:56	32	1,3	3	26	150
0:00:57	32	1,3	3	26	150
0:00:58	32	1,3	3	26	150
0:00:59	32	1,3	3	26	150
0:01:00	32	1,3	3	26	150
0:01:01	32	1,3	3	26	150
0:01:02	32	1,3	3	26	150
0:01:03	32	1,4	3	26	150
0:01:04	32	1,4	3	26	150
0:01:05	32	1,4	3	26	150
0:01:06	32	1,4	3	26	150
0:01:07	32	1,5	3	26	150
0:01:08	32	1,5	3	26	150
0:01:09	32	1,6	3	27	150
0:01:10	32	1,6	3	26	150
0:01:11	32	1,6	3	27	150
0:01:12	32	1,6	2	26	150
0:01:13	32	1,6	2	27	150
0:01:14	32	1,6	2	26	150
0:01:15	32	1,6	2	26	150
0:01:16	32	1,6	2	26	150
0:01:17	32	1,6	2	27	150
0:01:18	32	1,6	2	27	150
0:01:19	32	1,6	2	27	150
0:01:20	32	1,6	2	27	150
0:01:21	32	1,6	2	27	150
0:01:22	32	1,6	2	27	150
0:01:23	32	1,6	2	26	150
0:01:24	32	1,6	2	27	150
0:01:25	32	1,6	2	26	150
0:01:26	32	1,6	2	27	150
0:01:27	32	1,7	2	26	150
0:01:28	32	1,8	2	27	150
0:01:29	32	1,9	2	27	150
0:01:30	32	1,9	2	27	150
0:01:31	32	1,9	2	27	150
0:01:32	32	1,9	2	27	150
0:01:33	32	1,9	2	27	150
0:01:34	32	1,9	2	27	150
0:01:35	32	1,9	2	27	150
0:01:36	32	1,9	2	27	150
0:01:37	32	1,9	2	27	150
0:01:38	32	1,9	2	26	150
0:01:39	32	1,9	2	27	150
0:01:40	32	1,9	2	27	150
0:01:41	32	1,9	2	27	150
0:01:42	32	1,9	2	27	150
0:01:43	32	1,9	2	27	150
0:01:44	32	1,9	2	27	150
0:01:45	32	1,9	2	27	150
0:01:46	32	1,8	2	27	150
0:01:47	32	1,8	2	27	150
0:01:48	32	1,9	2	27	150
0:01:49	32	1,9	2	27	150
0:01:50	32	1,9	2	27	150
0:01:51	32	2,0	2	27	150
0:01:52	32	2,1	2	27	150
0:01:53	32	2,2	2	27	150
0:01:54	32	2,2	2	27	150
0:01:55	32	2,2	2	27	150
0:01:56	32	2,2	2	27	150
0:01:57	32	2,2	2	27	150
0:01:58	32	2,2	2	27	150
0:01:59	32	2,2	2	27	150
0:02:00	32	2,2	2	26	150
0:02:01	32	2,2	2	27	150
0:02:02	32	2,2	2	27	150
0:02:03	32	2,2	2	27	150
0:02:04	32	2,2	2	27	150
0:02:05	32	2,2	2	27	150
0:02:06	32	2,2	2	27	150
0:02:07	32	2,2	2	27	150
0:02:08	31	2,2	2	27	150
0:02:09	31	2,2	2	27	150
0:02:10	31	2,2	2	27	150
0:02:11	31	2,1	2	27	150
0:02:12	31	2,2	2	27	150
0:02:13	31	2,2	2	27	150
0:02:14	31	2,2	2	27	150
0:02:15	31	2,2	2	27	150
0:02:16	31	2,3	2	26	150
0:02:17	31	2,5	2	27	150
0:02:18	31	2,5	2	27	150
0:02:19	31	2,5	2	27	150
0:02:20	31	2,5	2	27	150
0:02:21	31	2,5	2	27	150
0:02:22	31	2,5	2	27	150
0:02:23	31	2,5	2	27	150
0:02:24	31	2,5	2	27	150
0:02:25	31	2,5	2	27	150
0:02:26	31	2,5	2	27	150
0:02:27	31	2,5	2	27	150
0:02:28	31	2,5	2	27	150
0:02:29	31	2,5	2	26	150
0:02:30	31	2,5	2	27	150
0:02:31	31	2,5	2	26	150
0:02:32	31	2,5	2	27	150
0:02:33	31	2,5	2	27	150
0:02:34	31	2,5	2	27	150
0:02:35	31	2,5	2	27	150
0:02:36	31	2,5	2	27	150
0:02:37	31	2,5	2	27	150
0:02:38	31	2,5	2	27	150
0:02:39	31	2,5	2	27	150
0:02:40	31	2,5	2	27	150
0:02:41	31	2,5	2	27	150
0:02:42	31	2,6	2	27	150
0:02:43	31	2,6	2	27	150
0:02:44	31	2,6	2	27	150
0:02:45	31	2,6	2	27	150
0:02:46	31	2,8	2	27	150
0:02:47	31	2,9	2	27	150
0:02:48	31	2,9	2	27	150
0:02:49	31	2,9	2	27	150
0:02:50	31	2,9	2	27	150
0:02:51	31	2,9	2	27	150
0:02:52	31	2,9	2	27	150
0:02:53	31	2,9	2	27	150
0:02:54	31	2,9	2	27	150
0:02:55	31	2,9	2	27	150
0:02:56	31	2,9	2	27	150
0:02:57	31	2,9	2	27	150
0:02:58	31	2,9	2	27	150
0:02:59	31	2,9	2	27	150
0:03:00	31	2,9	2	27	150
0:03:01	31	2,8	2	27	150
0:03:02	31	2,8	2	27	150
0:03:03	31	2,8	2	27	150
0:03:04	31	2,8	2	27	150
0:03:05	31	2,8	2	27	150
0:03:06	31	2,8	2	27	150
0:03:07	31	2,8	2	27	150
0:03:08	31	2,8	2	27	150
0:03:09	31	2,8	2	27	150
0:03:10	31	2,9	2	27	150
0:03:11	31	2,9	2	27	150
0:03:12	31	3,0	2	27	150
0:03:13	31	3,0	2	27	150
0:03:14	31	2,9	2	27	150
0:03:15	31	2,9	2	27	150
0:03:16	31	2,9	2	27	150
0:03:17	31	2,9	2	27	150
0:03:18	31	3,1	2	27	150
0:03:19	31	3,2	2	27	150
0:03:20	31	3,2	2	27	150
0:03:21	31	3,2	2	27	150
0:03:22	31	3,3	2	27	150
0:03:23	31	3,2	2	27	150
0:03:24	31	3,2	2	27	150
0:03:25	31	3,2	2	27	150
0:03:26	31	3,2	2	27	150
0:03:27	31	3,2	2	27	150
0:03:28	31	3,2	2	27	150
0:03:29	31	3,2	2	27	150
0:03:30	31	3,2	2	27	150
0:03:31	31	3,2	2	27	150
0:03:32	31	3,2	2	27	150
0:03:33	31	3,2	2	27	150
0:03:34	31	3,2	2	27	150
0:03:35	31	3,2	2	27	150
0:03:36	31	3,2	2	27	150
0:03:37	31	3,2	2	27	150
0:03:38	31	3,2	2	27	150
0:03:39	31	3,2	2	27	150
0:03:40	31	3,2	2	27	150
0:03:41	31	3,3	2	27	150
0:03:42	31	3,3	2	27	150
0:03:43	31	3,3	2	27	150
0:03:44	31	3,3	2	27	150
0:03:45	31	3,3	2	27	150
0:03:46	31	3,3	2	27	150
0:03:47	31	3,3	2	27	150
0:03:48	31	3,3	2	27	150
0:03:49	31	3,3	2	27	150
0:03:50	31	3,5	2	27	150
0:03:51	31	3,6	2	27	150
0:03:52	31	3,6	2	27	150
0:03:53	31	3,6	2	27	150
0:03:54	31	3,6	2	27	150
0:03:55	31	3,6	2	27	150
0:03:56	31	3,6	2	27	150
0:03:57	31	3,6	2	27	150
0:03:58	31	3,6	2	27	150
0:03:59	31	3,6	2	27	150
0:04:00	31	3,6	2	27	150
0:04:01	31	3,6	2	27	150
0:04:02	31	3,6	2	27	150
0:04:03	31	3,6	2	27	150
0:04:04	31	3,6	2	27	150
0:04:05	31	3,6	2	27	150
0:04:06	31	3,6	2	26	150
0:04:07	31	3,6	2	27	150
0:04:08	31	3,6	2	27	150
0:04:09	31	3,6	2	27	150
0:04:10	31	3,6	2	27	150
0:04:11	31	3,6	2	27	150
0:04:12	30	3,6	2	27	150
0:04:13	30	3,6	2	27	150
0:04:14	30	3,6	2	27	150
0:04:15	30	3,6	2	27	150
0:04:16	30	3,8	2	27	150
0:04:17	30	3,9	2	27	150
0:04:18	30	4,0	2	27	150
0:04:19	30	4,0	2	27	150
0:04:20	30	4,0	2	27	150
0:04:21	30	4,0	2	27	150
0:04:22	30	4,0	2	27	150
0:04:23	30	4,0	2	27	150
0:04:24	30	4,0	2	27	150
0:04:25	30	4,0	2	27	150
0:04:26	30	4,0	2	27	150
0:04:27	30	4,0	2	27	150
0:04:28	30	4,0	2	27	150
0:04:29	30	4,0	2	27	150
0:04:30	30	4,0	2	27	150
0:04:31	30	4,0	2	27	150
0:04:32	30	4,0	2	27	150
0:04:33	30	4,0	2	27	150
0:04:34	30	4,0	2	27	150
0:04:35	30	4,0	2	27	150
0:04:36	30	4,0	2	27	150
0:04:37	30	4,0	2	27	150
0:04:38	30	4,0	2	27	150
0:04:39	30	4,0	2	27	150
0:04:40	30	4,0	2	27	150
0:04:41	30	3,9	2	27	150
0:04:42	30	3,9	2	27	150
0:04:43	30	4,0	2	27	150
0:04:44	30	4,1	2	27	150
0:04:45	30	4,1	2	27	150
0:04:46	30	4,1	2	27	150
0:04:47	30	4,1	2	27	150
0:04:48	30	4,1	2	27	150
0:04:49	30	4,1	2	27	150
0:04:50	30	4,1	2	27	150
0:04:51	30	4,1	2	27	150
0:04:52	30	4,1	2	27	150
0:04:53	30	4,1	2	27	150
0:04:54	30	4,1	2	26	150
0:04:55	30	4,3	2	27	150
0:04:56	30	4,4	2	27	150
0:04:57	30	4,4	2	27	150
0:04:58	30	4,4	2	27	150
0:04:59	30	4,4	2	27	150
0:05:00	30	4,4	2	27	150
0:05:01	30	4,4	2	27	150
0:05:02	30	4,4	2	27	150
0:05:03	30	4,4	2	27	150
0:05:04	30	4,4	2	27	150
0:05:05	30	4,4	2	27	150
0:05:06	30	4,4	2	27	150
0:05:07	30	4,4	2	27	150
0:05:08	30	4,4	2	27	150
0:05:09	30	4,4	2	27	150
0:05:10	30	4,4	2	27	150
0:05:11	30	4,4	2	27	150
0:05:12	30	4,4	2	27	150
0:05:13	30	4,4	2	27	150
0:05:14	30	4,3	2	27	150
0:05:15	30	4,3	2	27	150
0:05:16	30	4,3	2	27	150
0:05:17	30	4,4	2	27	150
0:05:18	30	4,4	2	27	150
0:05:19	30	4,4	2	27	150
0:05:20	30	4,4	2	27	150
0:05:21	30	4,6	2	27	150
0:05:22	30	4,7	2	27	150
0:05:23	30	4,8	2	27	150
0:05:24	30	4,8	2	27	150
0:05:25	30	4,8	2	27	150
0:05:26	30	4,8	2	27	150
0:05:27	30	4,8	2	27	150
0:05:28	30	4,8	2	27	150
0:05:29	30	4,8	2	27	150
0:05:30	30	4,8	2	27	150
0:05:31	30	4,8	2	27	150
0:05:32	30	4,8	2	27	150
0:05:33	30	4,8	2	27	150
0:05:34	30	4,8	2	27	150
0:05:35	30	4,8	2	27	150
0:05:36	30	4,8	2	27	150
0:05:37	30	4,8	2	27	150
0:05:38	30	4,8	2	27	150
0:05:39	30	4,8	2	27	150
0:05:40	30	4,8	2	27	150
0:05:41	30	4,8	2	27	150
0:05:42	30	4,8	2	27	150
0:05:43	30	4,8	2	27	150
0:05:44	30	4,7	2	27	150
0:05:45	30	4,7	2	27	150
0:05:46	30	4,7	2	27	150
0:05:47	30	4,7	2	27	150
0:05:48	30	4,7	2	27	150
0:05:49	30	4,8	2	27	150
0:05:50	30	4,8	2	27	150
0:05:51	30	4,8	2	26	150
0:05:52	30	4,8	2	27	150
0:05:53	30	4,8	2	26	150
0:05:54	30	4,8	2	27	150
0:05:55	30	4,8	2	27	150
0:05:56	30	4,8	2	27	150
0:05:57	30	5,0	2	27	150
0:05:58	30	5,1	2	27	150
0:05:59	30	5,2	2	27	150
0:06:00	30	5,2	2	27	150
0:06:01	30	5,2	2	27	150
0:06:02	30	5,2	2	27	150
0:06:03	30	5,2	2	27	150
0:06:04	30	5,2	2	27	150
0:06:05	30	5,2	2	27	150
0:06:06	30	5,2	2	27	150
0:06:07	30	5,2	2	27	150
0:06:08	30	5,2	2	27	150
0:06:09	30	5,2	2	27	150
0:06:10	30	5,2	2	27	150
0:06:11	30	5,2	2	27	150
0:06:12	30	5,2	2	27	150
0:06:13	30	5,2	2	27	150
0:06:14	30	5,2	2	27	150
0:06:15	30	5,2	2	27	150
0:06:16	30	5,1	2	27	150
0:06:17	30	5,2	2	27	150
0:06:18	30	5,1	2	27	150
0:06:19	30	5,1	2	26	150
0:06:20	30	5,1	2	27	150
0:06:21	30	5,1	2	27	150
0:06:22	30	5,1	2	27	150
0:06:23	30	5,1	2	27	150
0:06:24	30	5,2	2	26	150
0:06:25	30	5,2	2	27	150
0:06:26	30	5,2	2	27	150
0:06:27	30	5,4	2	27	150
0:06:28	30	5,6	2	26	150
0:06:29	30	5,6	2	27	150
0:06:30	30	5,6	2	27	150
0:06:31	30	5,6	2	27	150
0:06:32	30	5,6	2	27	150
0:06:33	30	5,6	2	27	150
0:06:34	30	5,6	2	27	150
0:06:35	30	5,6	2	27	150
0:06:36	30	5,6	2	27	150
0:06:37	30	5,6	2	27	150
0:06:38	30	5,6	2	27	150
0:06:39	30	5,6	2	27	150
0:06:40	30	5,6	2	27	150
0:06:41	30	5,6	2	27	150
0:06:42	30	5,6	2	27	150
0:06:43	30	5,6	2	27	150
0:06:44	30	5,6	2	27	150
0:06:45	30	5,6	2	27	150
0:06:46	30	5,6	2	26	150
0:06:47	30	5,6	2	27	150
0:06:48	30	5,5	2	27	150
0:06:49	30	5,5	2	27	150
0:06:50	30	5,5	2	27	150
0:06:51	30	5,5	2	27	150
0:06:52	30	5,5	2	26	150
0:06:53	30	5,5	2	26	150
0:06:54	30	5,5	2	27	150
0:06:55	30	5,5	2	27	150
0:06:56	30	5,6	2	27	150
0:06:57	30	5,6	2	26	150
0:06:58	30	5,6	2	27	150
0:06:59	30	5,6	2	27	150
0:07:00	30	5,6	2	27	150
0:07:01	30	5,6	2	27	150
0:07:02	30	5,6	2	27	150
0:07:03	30	5,7	2	27	150
0:07:04	30	5,9	2	27	150
0:07:05	29	6,0	2	27	150
0:07:06	29	6,0	2	26	150
0:07:07	29	6,0	2	27	150
0:07:08	30	6,0	2	27	150
0:07:09	29	6,0	2	27	150
0:07:10	29	6,0	2	27	150
0:07:11	29	6,0	2	27	150
0:07:12	29	6,0	2	27	150
0:07:13	29	6,0	2	27	150
0:07:14	29	6,0	2	27	150
0:07:15	29	6,0	2	27	150
0:07:16	29	6,0	2	27	150
0:07:17	29	6,0	2	27	150
0:07:18	29	6,0	2	27	150
0:07:19	29	6,0	2	27	150
0:07:20	29	6,0	2	27	150
0:07:21	29	6,0	2	27	150
0:07:22	29	6,0	2	27	150
0:07:23	29	5,9	2	27	150
0:07:24	29	5,9	2	26	150
0:07:25	29	5,9	2	27	150
0:07:26	29	5,9	2	27	150
0:07:27	29	5,9	2	27	150
0:07:28	29	5,9	2	27	150
0:07:29	29	5,9	2	27	150
0:07:30	29	6,0	2	26	150
0:07:31	29	6,0	2	27	150
0:07:32	29	6,0	2	27	150
0:07:33	29	6,1	2	27	150
0:07:34	29	6,3	2	26	150
0:07:35	29	6,4	2	27	150
0:07:36	29	6,4	2	27	150
0:07:37	29	6,4	2	27	150
0:07:38	29	6,4	2	27	150
0:07:39	29	6,4	2	27	150
0:07:40	29	6,4	2	27	150
0:07:41	29	6,4	2	27	150
0:07:42	29	6,4	2	27	150
0:07:43	29	6,4	2	27	150
0:07:44	29	6,4	2	26	150
0:07:45	29	6,4	2	27	150
0:07:46	29	6,4	2	27	150
0:07:47	29	6,4	2	26	150
0:07:48	29	6,4	2	27	150
0:07:49	29	6,4	2	27	150
0:07:50	29	6,4	2	26	150
0:07:51	29	6,4	2	26	150
0:07:52	29	6,4	2	27	150
0:07:53	29	6,4	2	27	150
0:07:54	29	6,4	2	26	150
0:07:55	29	6,4	2	27	150
0:07:56	29	6,4	2	27	150
0:07:57	29	6,3	2	27	150
0:07:58	29	6,3	2	26	150
0:07:59	29	6,3	2	26	150
0:08:00	29	6,3	2	27	150
0:08:01	29	6,3	2	26	150
0:08:02	29	6,3	2	27	150
0:08:03	29	6,3	2	26	150
0:08:04	29	6,3	2	26	150
0:08:05	29	6,3	2	27	150
0:08:06	29	6,4	2	27	150
0:08:07	29	6,6	2	26	150
0:08:08	29	6,6	2	27	150
0:08:09	29	6,7	2	26	150
0:08:10	29	6,7	2	27	150
0:08:11	29	6,7	2	26	150
0:08:12	29	6,7	2	26	150
0:08:13	29	6,7	2	27	150
0:08:14	29	6,7	2	26	150
0:08:15	29	6,7	2	27	150
0:08:16	29	6,7	2	27	150
0:08:17	29	6,6	2	27	150
0:08:18	29	6,6	2	27	150
0:08:19	29	6,6	2	26	150
0:08:20	29	6,6	2	26	150
0:08:21	29	6,6	2	26	150
0:08:22	29	6,6	2	27	150
0:08:23	29	6,6	2	27	150
0:08:24	29	6,6	2	26	150
0:08:25	29	6,6	2	26	150
0:08:26	29	6,6	2	26	150
0:08:27	29	6,7	2	26	150
0:08:28	29	6,7	2	27	150
0:08:29	29	6,8	2	26	150
0:08:30	29	6,8	2	27	150
0:08:31	29	6,8	2	27	150
0:08:32	29	6,8	2	27	150
0:08:33	29	6,8	2	27	150
0:08:34	29	6,8	2	26	150
0:08:35	29	6,8	2	27	150
0:08:36	29	6,8	2	26	150
0:08:37	29	6,8	2	27	150
0:08:38	29	6,8	2	26	150
0:08:39	29	6,8	2	27	150
0:08:40	29	6,9	2	26	150
0:08:41	29	7,1	2	27	150
0:08:42	29	7,2	2	26	150
0:08:43	29	7,2	2	27	150
0:08:44	29	7,2	2	27	150
0:08:45	29	7,2	2	26	150
0:08:46	29	7,2	2	27	150
0:08:47	29	7,2	2	26	150
0:08:48	29	7,2	2	26	150
0:08:49	29	7,2	2	26	150
0:08:50	29	7,2	2	26	150
0:08:51	29	7,2	2	26	150
0:08:52	29	7,2	2	27	150
0:08:53	29	7,2	2	26	150
0:08:54	29	7,2	2	27	150
0:08:55	29	7,2	2	26	150
0:08:56	29	7,2	2	27	150
0:08:57	29	7,2	2	27	150
0:08:58	29	7,1	2	27	150
0:08:59	29	7,1	2	27	150
0:09:00	29	7,1	2	26	150
0:09:01	29	7,1	2	26	150
0:09:02	29	7,1	2	26	150
0:09:03	29	7,1	2	27	150
0:09:04	29	7,1	2	26	150
0:09:05	29	7,1	2	26	150
0:09:06	29	7,1	2	27	150
0:09:07	29	7,1	2	26	150
0:09:08	29	7,1	2	27	150
0:09:09	29	7,2	2	26	150
0:09:10	29	7,2	2	27	150
0:09:11	29	7,2	2	26	150
0:09:12	29	7,2	2	27	150
0:09:13	29	7,2	2	26	150
0:09:14	29	7,3	2	27	150
0:09:15	29	7,5	2	26	150
0:09:16	29	7,6	2	26	150
0:09:17	29	7,6	2	27	150
0:09:18	29	7,6	2	26	150
0:09:19	29	7,6	2	26	150
0:09:20	29	7,6	2	26	150
0:09:21	29	7,6	2	26	150
0:09:22	29	7,6	2	26	150
0:09:23	29	7,6	2	27	150
0:09:24	29	7,6	2	26	150
0:09:25	29	7,6	2	27	150
0:09:26	29	7,6	2	26	150
0:09:27	29	7,6	2	26	150
0:09:28	29	7,6	2	27	150
0:09:29	29	7,6	2	26	150
0:09:30	29	7,5	2	27	150
0:09:31	29	7,5	2	26	150
0:09:32	29	7,5	2	26	150
0:09:33	29	7,5	2	26	150
0:09:34	29	7,5	2	26	150
0:09:35	29	7,5	2	26	150
0:09:36	29	7,5	2	26	150
0:09:37	29	7,5	2	26	150
0:09:38	29	7,5	2	27	150
0:09:39	29	7,5	2	26	150
0:09:40	29	7,5	2	26	150
0:09:41	29	7,5	2	26	150
0:09:42	29	7,5	2	26	150
0:09:43	29	7,6	2	26	150
0:09:44	29	7,6	2	26	150
0:09:45	29	7,6	2	26	150
0:09:46	29	7,6	2	26	150
0:09:47	29	7,6	2	26	150
0:09:48	29	7,6	2	27	150
0:09:49	29	7,6	2	26	150
0:09:50	29	7,8	2	26	150
0:09:51	29	7,9	2	26	150
0:09:52	29	7,9	2	26	150
0:09:53	29	7,9	2	26	150
0:09:54	29	7,9	2	26	150
0:09:55	29	7,9	2	27	150
0:09:56	29	7,9	2	26	150
0:09:57	29	7,9	2	26	150
0:09:58	29	7,9	2	27	150
0:09:59	29	7,9	2	26	150
0:10:00	29	7,9	2	26	150
0:10:01	29	7,9	2	26	150
0:10:02	29	7,8	2	26	150
0:10:03	29	7,8	2	26	150
0:10:04	29	7,8	2	26	150
0:10:05	29	7,8	2	26	150
0:10:06	29	7,8	2	26	150
0:10:07	29	7,8	2	26	150
0:10:08	29	7,8	2	26	150
0:10:09	29	8,0	2	26	150
0:10:10	29	8,0	2	26	150
0:10:11	29	8,1	2	26	150
0:10:12	29	8,1	2	26	150
0:10:13	29	8,1	2	26	150
0:10:14	29	8,1	2	27	150
0:10:15	29	8,1	2	26	150
0:10:16	29	8,1	2	26	150
0:10:17	29	8,1	2	26	150
0:10:18	29	8,1	2	27	150
0:10:19	29	8,1	2	26	150
0:10:20	29	8,1	2	26	150
0:10:21	29	8,1	2	26	150
0:10:22	29	8,1	2	26	150
0:10:23	29	8,1	2	26	150
0:10:24	29	8,1	2	26	150
0:10:25	29	8,0	2	26	150
0:10:26	29	8,0	2	26	150
0:10:27	29	8,1	2	26	150
0:10:28	29	8,1	2	26	150
0:10:29	29	8,1	2	26	150
0:10:30	29	8,1	2	26	150
0:10:31	29	8,3	2	26	150
0:10:32	29	8,5	2	26	150
0:10:33	29	8,5	2	26	150
0:10:34	29	8,5	2	26	150
0:10:35	29	8,5	2	26	150
0:10:36	29	8,5	2	27	150
0:10:37	29	8,5	2	26	150
0:10:38	29	8,5	2	26	150
0:10:39	29	8,5	2	26	150
0:10:40	29	8,5	2	26	150
0:10:41	29	8,5	2	26	150
0:10:42	29	8,5	2	26	150
0:10:43	29	8,5	2	26	150
0:10:44	29	8,5	2	26	150
0:10:45	29	8,5	2	26	150
0:10:46	29	8,5	2	26	150
0:10:47	29	8,5	2	27	150
0:10:48	29	8,5	2	26	150
0:10:49	29	8,5	2	26	150
0:10:50	29	8,5	2	26	150
0:10:51	29	8,5	2	26	150
0:10:52	29	8,5	2	26	150
0:10:53	29	8,5	2	26	150
0:10:54	29	8,5	2	26	150
0:10:55	29	8,5	2	26	150
0:10:56	29	8,5	2	26	150
0:10:57	29	8,5	2	26	150
0:10:58	29	8,5	2	27	150
0:10:59	29	8,5	2	26	150
0:11:00	29	8,5	2	26	150
0:11:01	29	8,5	2	26	150
0:11:02	29	8,5	2	26	150
0:11:03	29	8,5	2	26	150
0:11:04	29	8,5	2	26	150
0:11:05	29	8,6	2	26	150
0:11:06	29	8,8	2	26	150
0:11:07	29	8,9	2	26	150
0:11:08	29	8,9	2	26	150
0:11:09	29	8,9	2	26	150
0:11:10	29	8,9	2	26	150
0:11:11	29	8,9	2	26	150
0:11:12	29	8,9	2	26	150
0:11:13	29	8,9	2	26	150
0:11:14	29	8,9	2	26	150
0:11:15	29	8,9	2	26	150
0:11:16	29	8,9	2	26	150
0:11:17	29	8,9	2	26	150
0:11:18	29	8,9	2	26	150
0:11:19	29	8,9	2	26	150
0:11:20	29	8,9	2	26	150
0:11:21	29	8,9	2	26	150
0:11:22	29	8,9	2	26	150
0:11:23	29	8,9	2	26	150
0:11:24	29	8,9	2	26	150
0:11:25	29	8,9	2	26	150
0:11:26	29	8,9	2	26	150
0:11:27	29	8,9	2	26	150
0:11:28	29	8,9	2	26	150
0:11:29	29	8,9	2	26	150
0:11:30	29	8,9	2	26	150
0:11:31	29	8,9	2	26	150
0:11:32	29	8,9	2	26	150
0:11:33	29	8,9	2	26	150
0:11:34	29	8,9	2	26	150
0:11:35	29	8,9	2	26	150
0:11:36	29	8,9	2	26	150
0:11:37	29	8,9	2	26	150
0:11:38	29	8,9	2	26	150
0:11:39	29	8,9	2	26	150
0:11:40	29	9,2	2	26	150
0:11:41	29	9,3	2	26	150
0:11:42	29	9,3	2	26	150
0:11:43	29	9,4	2	26	150
0:11:44	29	9,4	2	26	150
0:11:45	29	9,4	2	26	150
0:11:46	29	9,4	2	26	150
0:11:47	29	9,4	2	26	150
0:11:48	29	9,4	2	26	150
0:11:49	29	9,4	2	26	150
0:11:50	29	9,3	2	26	150
0:11:51	29	9,3	2	26	150
0:11:52	29	9,3	2	26	150
0:11:53	29	9,3	2	26	150
0:11:54	29	9,3	2	26	150
0:11:55	29	9,3	2	26	150
0:11:56	29	9,3	2	26	150
0:11:57	29	9,3	2	26	150
0:11:58	29	9,3	2	26	150
0:11:59	29	9,3	2	26	150
0:12:00	29	9,3	2	26	150
0:12:01	29	9,3	2	26	150
0:12:02	29	9,3	2	26	150
0:12:03	29	9,3	2	26	150
0:12:04	29	9,3	2	26	150
0:12:05	29	9,3	2	26	150
0:12:06	29	9,3	2	26	150
0:12:07	29	9,3	2	26	150
0:12:08	29	9,3	2	26	150
0:12:09	29	9,3	2	26	150
0:12:10	29	9,3	2	26	150
0:12:11	29	9,3	2	26	150
0:12:12	29	9,3	2	26	150
0:12:13	29	9,3	2	26	150
0:12:14	29	9,4	2	26	150
0:12:15	29	9,6	2	26	150
0:12:16	29	9,7	2	26	150
0:12:17	29	9,8	2	26	150
0:12:18	29	9,8	2	26	150
0:12:19	29	9,8	2	26	150
0:12:20	29	9,8	2	26	150
0:12:21	29	9,8	2	26	150
0:12:22	29	9,8	2	26	150
0:12:23	29	9,8	2	26	150
0:12:24	29	9,8	2	26	150
0:12:25	29	9,8	2	26	150
0:12:26	29	9,8	2	26	150
0:12:27	29	9,8	2	26	150
0:12:28	29	9,8	2	26	150
0:12:29	29	9,7	2	26	150
0:12:30	29	9,7	2	26	150
0:12:31	29	9,7	2	26	150
0:12:32	29	9,7	2	26	150
0:12:33	29	9,7	2	26	150
0:12:34	29	9,7	2	26	150
0:12:35	29	9,7	2	26	150
0:12:36	29	9,7	2	26	150
0:12:37	29	9,7	2	26	150
0:12:38	29	9,7	2	26	150
0:12:39	29	9,7	2	26	150
0:12:40	29	9,7	2	26	150
0:12:41	28	9,7	2	26	150
0:12:42	28	9,7	2	26	150
0:12:43	29	9,7	2	26	150
0:12:44	29	9,7	2	26	150
0:12:45	29	9,7	2	26	150
0:12:46	28	9,7	2	26	150
0:12:47	28	9,7	2	26	150
0:12:48	28	9,7	2	26	150
0:12:49	28	10,0	2	26	150
0:12:50	29	10,1	2	26	150
0:12:51	29	10,2	2	26	150
0:12:52	29	10,2	2	26	150
0:12:53	29	10,2	2	26	150
0:12:54	28	10,2	2	26	150
0:12:55	28	10,2	2	26	150
0:12:56	28	10,2	2	26	150
0:12:57	28	10,2	2	26	150
0:12:58	28	10,2	2	26	150
0:12:59	28	10,2	2	26	150
0:13:00	28	10,2	2	26	150
0:13:01	28	10,2	2	26	150
0:13:02	28	10,2	2	26	150
0:13:03	28	10,2	2	26	150
0:13:04	28	10,2	2	26	150
0:13:05	28	10,2	2	26	150
0:13:06	28	10,2	2	26	150
0:13:07	28	10,1	2	26	150
0:13:08	28	10,2	2	26	150
0:13:09	28	10,1	2	26	150
0:13:10	28	10,1	2	26	150
0:13:11	28	10,1	2	26	150
0:13:12	28	10,1	2	26	150
0:13:13	28	10,1	2	26	150
0:13:14	28	10,1	2	26	150
0:13:15	28	10,1	2	26	150
0:13:16	28	10,1	2	26	150
0:13:17	28	10,1	2	26	150
0:13:18	28	10,1	2	26	150
0:13:19	28	10,1	2	26	150
0:13:20	28	10,1	2	26	150
0:13:21	28	10,1	2	26	150
0:13:22	28	10,1	2	26	150
0:13:23	28	10,1	2	26	150
0:13:24	28	10,4	2	26	150
0:13:25	28	10,5	2	26	150
0:13:26	28	10,5	2	26	150
0:13:27	28	10,6	2	26	150
0:13:28	28	10,6	2	26	150
0:13:29	28	10,6	2	26	150
0:13:30	28	10,6	2	26	150
0:13:31	28	10,6	2	26	150
0:13:32	28	10,6	2	26	150
0:13:33	28	10,5	2	26	150
0:13:34	28	10,5	2	26	150
0:13:35	28	10,5	2	26	150
0:13:36	28	10,5	2	26	150
0:13:37	28	10,5	2	26	150
0:13:38	28	10,5	2	26	150
0:13:39	28	10,5	2	26	150
0:13:40	28	10,5	2	26	150
0:13:41	28	10,5	2	26	150
0:13:42	28	10,5	2	26	150
0:13:43	28	10,5	2	26	150
0:13:44	28	10,5	2	26	150
0:13:45	28	10,5	2	26	150
0:13:46	28	10,5	2	26	150
0:13:47	28	10,5	2	26	150
0:13:48	28	10,5	2	26	150
0:13:49	28	10,5	2	26	150
0:13:50	28	10,5	2	26	150
0:13:51	28	10,5	2	26	150
0:13:52	28	10,5	2	26	150
0:13:53	28	10,6	2	26	150
0:13:54	28	10,6	2	26	150
0:13:55	28	10,6	2	26	150
0:13:56	28	10,6	2	26	150
0:13:57	28	10,7	2	26	150
0:13:58	28	10,9	2	26	150
0:13:59	28	10,9	2	26	150
0:14:00	28	11,0	2	26	150
0:14:01	28	11,0	2	26	150
0:14:02	28	11,0	2	26	150
0:14:03	28	11,0	2	26	150
0:14:04	28	11,0	2	26	150
0:14:05	28	11,0	2	26	150
0:14:06	28	10,9	2	26	150
0:14:07	28	10,9	2	26	150
0:14:08	28	10,9	2	26	150
0:14:09	28	10,9	2	26	150
0:14:10	28	10,9	2	26	150
0:14:11	28	10,9	2	26	150
0:14:12	28	10,9	2	26	150
0:14:13	28	10,9	2	26	150
0:14:14	28	10,9	2	26	150
0:14:15	28	10,9	2	26	150
0:14:16	28	10,9	2	26	150
0:14:17	28	10,9	2	26	150
0:14:18	28	10,9	2	26	150
0:14:19	28	10,9	2	26	150
0:14:20	28	10,9	2	26	150
0:14:21	28	10,9	2	26	150
0:14:22	28	10,9	2	26	150
0:14:23	28	10,9	2	26	150
0:14:24	28	10,9	2	26	150
0:14:25	28	10,9	2	26	150
0:14:26	28	11,0	2	26	150
0:14:27	28	11,0	2	26	150
0:14:28	28	11,0	2	26	150
0:14:29	28	11,0	2	26	150
0:14:30	28	11,0	2	26	150
0:14:31	28	11,0	2	26	150
0:14:32	28	11,0	2	26	150
0:14:33	28	11,0	2	26	150
0:14:34	28	11,0	2	26	150
0:14:35	28	11,0	2	26	150
0:14:36	28	11,2	2	26	150
0:14:37	28	11,3	2	26	150
0:14:38	28	11,3	2	26	150
0:14:39	28	11,3	2	26	150
0:14:40	28	11,3	2	26	150
0:14:41	28	11,3	2	26	150
0:14:42	28	11,3	2	26	150
0:14:43	28	11,3	2	26	150
0:14:44	28	11,3	2	26	150
0:14:45	28	11,3	2	26	150
0:14:46	28	11,3	2	26	150
0:14:47	28	11,3	2	26	150
0:14:48	28	11,3	2	26	150
0:14:49	28	11,3	2	26	150
0:14:50	28	11,3	2	26	150
0:14:51	28	11,3	2	26	150
0:14:52	28	11,3	2	26	150
0:14:53	28	11,3	2	26	150
0:14:54	28	11,3	2	26	150
0:14:55	28	11,3	2	26	150
0:14:56	28	11,3	2	26	150
0:14:57	28	11,3	2	26	150
0:14:58	28	11,3	2	26	150
0:14:59	28	11,3	2	26	150
0:15:00	28	11,4	2	26	150
0:15:01	28	11,5	2	26	150
0:15:02	28	11,5	2	26	150
0:15:03	28	11,5	2	26	150
0:15:04	28	11,5	2	26	150
0:15:05	28	11,5	2	26	150
0:15:06	28	11,5	2	26	150
0:15:07	28	11,5	2	26	150
0:15:08	28	11,5	2	26	150
0:15:09	28	11,5	2	26	150
0:15:10	28	11,5	2	26	150
0:15:11	28	11,5	2	26	150
0:15:12	28	11,5	2	26	150
0:15:13	28	11,5	2	26	150
0:15:14	28	11,6	2	26	150
0:15:15	28	11,7	2	26	150
0:15:16	28	11,7	2	26	150
0:15:17	28	11,7	2	26	150
0:15:18	28	11,7	2	26	150
0:15:19	28	11,7	2	26	150
0:15:20	28	11,7	2	26	150
0:15:21	28	11,7	2	26	150
0:15:22	28	11,7	2	26	150
0:15:23	28	11,7	2	26	150
0:15:24	28	11,7	2	26	150
0:15:25	28	11,7	2	26	150
0:15:26	28	11,7	2	26	150
0:15:27	28	11,7	2	26	150
0:15:28	28	11,7	2	26	150
0:15:29	28	11,8	2	26	150
0:15:30	28	11,9	2	26	150
0:15:31	28	11,9	2	26	150
0:15:32	28	11,9	2	26	150
0:15:33	28	11,9	2	26	150
0:15:34	28	12,0	2	26	150
0:15:35	28	11,9	2	26	150
0:15:36	28	11,9	2	26	150
0:15:37	28	11,9	2	26	150
0:15:38	28	11,9	2	26	150
0:15:39	28	11,9	2	26	150
0:15:40	28	11,9	2	26	150
0:15:41	28	11,9	2	26	150
0:15:42	28	11,9	2	26	150
0:15:43	28	11,9	2	26	150
0:15:44	28	11,9	2	26	150
0:15:45	28	11,9	2	26	150
0:15:46	28	11,9	2	26	150
0:15:47	28	11,9	2	26	150
0:15:48	28	11,9	2	26	150
0:15:49	28	11,9	2	26	150
0:15:50	28	12,0	2	26	150
0:15:51	28	12,0	2	26	150
0:15:52	28	12,0	2	26	150
0:15:53	28	12,0	2	26	150
0:15:54	28	12,0	2	26	150
0:15:55	28	12,0	2	26	150
0:15:56	28	12,0	2	26	150
0:15:57	28	12,0	2	26	150
0:15:58	28	12,2	2	26	150
0:15:59	28	12,3	2	26	150
0:16:00	28	12,4	2	26	150
0:16:01	28	12,4	2	26	150
0:16:02	28	12,4	2	26	150
0:16:03	28	12,4	2	26	150
0:16:04	28	12,4	2	26	150
0:16:05	28	12,4	2	26	150
0:16:06	28	12,4	2	26	150
0:16:07	28	12,4	2	26	150
0:16:08	28	12,4	2	26	150
0:16:09	28	12,4	2	26	150
0:16:10	28	12,4	2	26	150
0:16:11	28	12,4	2	26	150
0:16:12	28	12,4	2	26	150
0:16:13	28	12,4	2	26	150
0:16:14	28	12,3	2	26	150
0:16:15	28	12,3	2	26	150
0:16:16	28	12,3	2	26	150
0:16:17	28	12,3	2	26	150
0:16:18	28	12,3	2	26	150
0:16:19	28	12,3	2	26	150
0:16:20	28	12,3	2	26	150
0:16:21	28	12,3	2	26	150
0:16:22	28	12,3	2	26	150
0:16:23	28	12,3	2	26	150
0:16:24	28	12,3	2	26	150
0:16:25	28	12,3	2	26	150
0:16:26	28	12,3	2	26	150
0:16:27	28	12,3	2	26	150
0:16:28	28	12,4	2	26	150
0:16:29	28	12,5	2	26	150
0:16:30	28	12,6	2	26	150
0:16:31	28	12,6	2	26	150
0:16:32	28	12,6	2	26	150
0:16:33	28	12,6	2	26	150
0:16:34	28	12,6	2	26	150
0:16:35	28	12,6	2	26	150
0:16:36	28	12,6	2	26	150
0:16:37	28	12,6	3	26	150
0:16:38	28	12,6	3	26	150
0:16:39	28	12,6	3	26	150
0:16:40	28	12,6	2	26	150
0:16:41	28	12,6	2	26	150
0:16:42	28	12,6	2	26	150
0:16:43	28	12,6	2	26	150
0:16:44	28	12,6	2	26	150
0:16:45	28	12,6	2	26	150
0:16:46	28	12,6	2	26	150
0:16:47	28	12,7	2	26	150
0:16:48	28	12,8	2	26	150
0:16:49	28	12,8	2	26	150
0:16:50	28	12,8	2	26	150
0:16:51	28	12,8	2	26	150
0:16:52	28	12,8	3	26	150
0:16:53	28	12,8	2	26	150
0:16:54	28	12,8	2	26	150
0:16:55	28	12,8	2	26	150
0:16:56	28	12,8	2	26	150
0:16:57	28	12,8	3	26	150
0:16:58	28	12,8	2	26	150
0:16:59	28	12,8	3	26	150
0:17:00	28	12,8	2	26	150
0:17:01	28	12,8	3	26	150
0:17:02	28	12,9	2	26	150
0:17:03	28	13,0	3	26	150
0:17:04	28	13,0	3	26	150
0:17:05	28	13,0	3	26	150
0:17:06	28	13,0	3	26	150
0:17:07	28	13,0	3	26	150
0:17:08	28	13,0	3	26	150
0:17:09	28	13,0	3	26	150
0:17:10	28	13,0	3	26	150
0:17:11	28	13,0	3	26	150
0:17:12	28	13,0	3	26	150
0:17:13	28	13,0	3	26	150
0:17:14	28	13,0	3	26	150
0:17:15	28	13,0	3	26	150
0:17:16	28	13,0	3	26	150
0:17:17	28	13,0	3	26	150
0:17:18	28	13,0	3	26	150
0:17:19	28	13,0	3	26	150
0:17:20	28	13,0	3	26	150
0:17:21	28	13,0	3	26	150
0:17:22	28	13,0	3	26	150
0:17:23	28	13,2	3	26	150
0:17:24	28	13,2	3	26	150
0:17:25	28	13,2	3	26	150
0:17:26	28	13,2	3	26	150
0:17:27	28	13,2	3	26	150
0:17:28	28	13,2	3	26	150
0:17:29	28	13,2	3	26	150
0:17:30	28	13,2	3	26	150
0:17:31	28	13,2	3	26	150
0:17:32	28	13,2	3	26	150
0:17:33	28	13,2	3	26	150
0:17:34	28	13,2	3	26	150
0:17:35	28	13,2	3	26	150
0:17:36	28	13,2	3	26	150
0:17:37	28	13,2	3	26	150
0:17:38	28	13,2	3	26	150
0:17:39	28	13,2	3	26	150
0:17:40	28	13,3	3	26	150
0:17:41	28	13,3	3	26	150
0:17:42	28	13,3	3	26	150
0:17:43	28	13,3	3	26	150
0:17:44	28	13,4	3	26	150
0:17:45	28	13,6	3	26	150
0:17:46	28	13,7	3	26	150
0:17:47	28	13,7	3	26	150
0:17:48	28	13,7	3	26	150
0:17:49	28	13,7	3	26	150
0:17:50	28	13,7	3	26	150
0:17:51	28	13,7	3	26	150
0:17:52	28	13,7	3	26	150
0:17:53	28	13,7	3	26	150
0:17:54	28	13,7	3	26	150
0:17:55	28	13,7	3	26	150
0:17:56	28	13,7	3	26	150
0:17:57	28	13,7	3	26	150
0:17:58	28	13,7	3	26	150
0:17:59	28	13,7	3	26	150
0:18:00	28	13,7	3	26	150
0:18:01	28	13,7	3	26	150
0:18:02	28	13,7	3	26	150
0:18:03	28	13,7	3	26	150
0:18:04	28	13,7	3	26	150
0:18:05	28	13,6	3	26	150
0:18:06	28	13,6	3	26	150
0:18:07	28	13,6	3	26	150
0:18:08	28	13,6	3	26	150
0:18:09	28	13,6	3	26	150
0:18:10	28	13,6	3	26	150
0:18:11	28	13,6	3	26	150
0:18:12	28	13,6	3	26	150
0:18:13	28	13,6	3	26	150
0:18:14	28	13,6	3	26	150
0:18:15	28	13,7	3	26	150
0:18:16	28	13,7	3	26	150
0:18:17	28	13,7	3	26	150
0:18:18	28	13,7	3	26	150
0:18:19	28	14,0	3	26	150
0:18:20	28	14,1	3	26	150
0:18:21	28	14,1	3	26	150
0:18:22	28	14,1	3	26	150
0:18:23	28	14,1	3	26	150
0:18:24	28	14,1	3	26	150
0:18:25	28	14,1	3	26	150
0:18:26	28	14,1	3	26	150
0:18:27	28	14,1	3	26	150
0:18:28	28	14,1	3	26	150
0:18:29	28	14,1	3	26	150
0:18:30	28	14,1	3	26	150
0:18:31	28	14,1	3	26	150
0:18:32	28	14,1	3	26	150
0:18:33	28	14,1	3	26	150
0:18:34	28	14,1	3	26	150
0:18:35	28	14,1	3	26	150
0:18:36	28	14,1	3	26	150
0:18:37	28	14,1	3	26	150
0:18:38	28	14,1	3	26	150
0:18:39	28	14,1	3	26	150
0:18:40	28	14,1	3	26	150
0:18:41	28	14,1	3	26	150
0:18:42	28	14,1	3	26	150
0:18:43	28	14,1	3	26	150
0:18:44	28	14,1	3	26	150
0:18:45	28	14,1	3	26	150
0:18:46	28	14,1	3	26	150
0:18:47	28	14,1	3	26	150
0:18:48	28	14,1	3	26	150
0:18:49	28	14,1	3	26	150
0:18:50	28	14,1	3	26	150
0:18:51	28	14,1	3	26	150
0:18:52	28	14,1	3	26	150
0:18:53	28	14,1	3	26	150
0:18:54	28	14,1	3	26	150
0:18:55	28	14,1	3	26	150
0:18:56	28	14,3	3	26	150
0:18:57	28	14,5	3	26	150
0:18:58	28	14,5	3	26	150
0:18:59	28	14,6	3	26	150
0:19:00	28	14,6	3	26	150
0:19:01	28	14,6	3	26	150
0:19:02	28	14,6	3	26	150
0:19:03	28	14,6	3	26	150
0:19:04	28	14,6	3	26	150
0:19:05	28	14,6	3	26	150
0:19:06	28	14,6	3	26	150
0:19:07	28	14,6	3	26	150
0:19:08	28	14,6	3	26	150
0:19:09	28	14,5	3	26	150
0:19:10	28	14,5	3	26	150
0:19:11	28	14,5	3	26	150
0:19:12	28	14,5	3	26	150
0:19:13	28	14,5	3	26	150
0:19:14	28	14,5	3	26	150
0:19:15	28	14,5	3	26	150
0:19:16	28	14,5	3	26	150
0:19:17	28	14,5	3	26	150
0:19:18	28	14,5	3	26	150
0:19:19	28	14,5	3	26	150
0:19:20	28	14,5	3	26	150
0:19:21	28	14,5	3	26	150
0:19:22	28	14,5	3	26	150
0:19:23	28	14,5	3	26	150
0:19:24	28	14,5	3	26	150
0:19:25	28	14,5	3	26	150
0:19:26	28	14,5	3	26	150
0:19:27	28	14,5	3	26	150
0:19:28	28	14,5	3	26	150
0:19:29	28	14,6	3	26	150
0:19:30	28	14,6	3	26	150
0:19:31	28	14,6	3	26	150
0:19:32	28	14,7	3	26	150
0:19:33	28	14,9	3	26	150
0:19:34	28	15,0	3	26	150
0:19:35	28	15,0	3	26	150
0:19:36	28	15,0	3	26	150
0:19:37	28	15,0	3	26	150
0:19:38	28	15,0	3	26	150
0:19:39	28	15,0	3	26	150
0:19:40	28	15,0	3	26	150
0:19:41	28	15,0	3	26	150
0:19:42	28	15,0	3	26	150
0:19:43	28	15,0	3	26	150
0:19:44	28	15,0	3	26	150
0:19:45	28	15,0	3	26	150
0:19:46	28	15,0	3	26	150
0:19:47	28	15,0	3	26	150
0:19:48	28	15,0	3	26	150
0:19:49	28	15,0	3	26	150
0:19:50	28	15,0	3	26	150
0:19:51	28	15,0	3	26	150
0:19:52	28	15,0	3	26	150
0:19:53	28	15,0	3	26	150
0:19:54	28	15,0	3	26	150
0:19:55	28	15,0	3	26	150
0:19:56	28	15,0	3	26	150
0:19:57	28	14,9	3	26	150
0:19:58	28	14,9	3	26	150
0:19:59	28	14,9	3	26	150
0:20:00	28	14,9	3	26	150
0:20:01	28	14,9	3	26	150
0:20:02	28	14,9	3	26	150
0:20:03	28	14,9	3	26	150
0:20:04	28	14,9	3	26	150
0:20:05	28	14,9	3	26	150
0:20:06	28	14,9	3	26	150
0:20:07	28	14,9	3	26	150
0:20:08	28	15,0	3	26	150
0:20:09	28	15,0	3	26	150
0:20:10	28	15,0	3	26	150
0:20:11	28	15,1	3	26	150
0:20:12	28	15,3	3	26	150
0:20:13	28	15,4	3	26	150
0:20:14	28	15,4	3	26	150
0:20:15	28	15,4	3	26	150
0:20:16	28	15,4	3	26	150
0:20:17	28	15,4	3	26	150
0:20:18	28	15,4	3	26	150
0:20:19	28	15,4	3	26	150
0:20:20	28	15,4	3	26	150
0:20:21	28	15,4	3	26	150
0:20:22	28	15,4	3	26	150
0:20:23	28	15,4	3	26	150
0:20:24	28	15,4	3	26	150
0:20:25	28	15,4	3	26	150
0:20:26	28	15,4	3	26	150
0:20:27	28	15,4	3	26	150
0:20:28	28	15,4	3	26	150
0:20:29	28	15,4	3	26	150
0:20:30	28	15,4	3	26	150
0:20:31	28	15,4	3	26	150
0:20:32	28	15,4	3	26	150
0:20:33	28	15,4	3	26	150
0:20:34	28	15,4	3	26	150
0:20:35	28	15,4	3	26	150
0:20:36	28	15,4	3	26	150
0:20:37	28	15,4	3	26	150
0:20:38	28	15,4	3	26	150
0:20:39	28	15,4	3	26	150
0:20:40	28	15,4	3	26	150
0:20:41	28	15,4	3	26	150
0:20:42	28	15,4	3	26	150
0:20:43	28	15,4	3	26	150
0:20:44	28	15,4	3	26	150
0:20:45	28	15,4	3	26	150
0:20:46	28	15,4	3	26	150
0:20:47	28	15,4	3	26	150
0:20:48	28	15,3	3	26	150
0:20:49	28	15,3	3	26	150
0:20:50	28	15,3	3	26	150
0:20:51	28	15,3	3	26	150
0:20:52	28	15,3	3	26	150
0:20:53	28	15,3	3	26	150
0:20:54	28	15,3	3	26	150
0:20:55	28	15,3	3	26	150
0:20:56	28	15,3	3	26	150
0:20:57	28	15,3	3	26	150
0:20:58	28	15,3	3	26	150
0:20:59	28	15,3	3	26	150
0:21:00	28	15,3	3	26	150
0:21:01	28	15,3	3	26	150
0:21:02	28	15,3	3	26	150
0:21:03	28	15,3	3	26	150
0:21:04	28	15,3	3	26	150
0:21:05	28	15,3	3	26	150
0:21:06	28	15,3	3	26	150
0:21:07	28	15,3	3	26	150
0:21:08	28	15,3	3	26	150
0:21:09	28	15,3	3	26	150
0:21:10	28	15,3	3	26	150
0:21:11	28	15,3	3	26	150
0:21:12	28	15,3	3	26	150
0:21:13	28	15,3	3	26	150
0:21:14	28	15,3	3	26	150
0:21:15	28	15,3	3	26	150
0:21:16	28	15,3	3	26	150
0:21:17	28	15,3	3	26	150
0:21:18	28	15,3	3	26	150
0:21:19	28	15,3	3	26	150
0:21:20	28	15,3	3	26	150
0:21:21	28	15,3	3	26	150
0:21:22	28	15,3	3	26	150
0:21:23	28	15,3	3	26	150
0:21:24	28	15,3	3	26	150
0:21:25	28	15,3	3	26	150
0:21:26	28	15,3	3	26	150
0:21:27	28	15,3	3	26	150
0:21:28	28	15,3	3	26	150
0:21:29	28	15,3	3	26	150
0:21:30	28	15,3	3	26	150
0:21:31	28	15,3	3	26	150
0:21:32	28	15,3	3	26	150
0:21:33	28	15,3	3	26	150
0:21:34	28	15,3	3	26	150
0:21:35	28	15,3	3	26	150
0:21:36	28	15,3	3	26	150
0:21:37	28	15,3	3	26	150
0:21:38	28	15,3	3	26	150
0:21:39	28	15,3	3	26	150
0:21:40	28	15,3	3	26	150
0:21:41	28	15,3	3	26	150
0:21:42	28	15,3	3	26	150
0:21:43	28	15,3	3	26	150
0:21:44	28	15,3	3	26	150
0:21:45	28	15,3	3	26	150
0:21:46	28	15,3	3	26	150
0:21:47	28	15,3	3	26	150
0:21:48	28	15,2	3	26	150
0:21:49	28	15,2	3	26	150
0:21:50	28	15,2	3	26	150
0:21:51	28	15,2	3	26	150
0:21:52	28	15,2	3	26	150
0:21:53	28	15,2	3	26	150
0:21:54	28	15,2	3	26	150
0:21:55	28	15,2	3	26	150
0:21:56	28	15,2	3	26	150
0:21:57	28	15,2	3	26	150
0:21:58	28	15,2	3	26	150
0:21:59	28	15,2	3	26	150
0:22:00	28	15,2	3	26	150
0:22:01	28	15,2	3	26	150
0:22:02	28	15,2	3	26	150
0:22:03	28	15,2	3	26	150
0:22:04	28	15,2	3	26	150
0:22:05	28	15,2	3	26	150
0:22:06	28	15,2	3	26	150
0:22:07	28	15,2	3	26	150
0:22:08	28	15,2	3	26	150
0:22:09	28	15,2	3	26	150
0:22:10	28	15,2	3	26	150
0:22:11	28	15,2	3	26	150
0:22:12	28	15,2	3	26	150
0:22:13	28	15,2	3	26	150
0:22:14	28	15,2	3	26	150
0:22:15	28	15,2	3	26	150
0:22:16	28	15,2	3	26	150
0:22:17	28	15,2	3	26	150
0:22:18	28	15,2	3	26	150
0:22:19	28	15,2	3	26	150
0:22:20	28	15,2	3	26	150
0:22:21	28	15,2	3	26	150
0:22:22	28	15,2	3	26	150
0:22:23	28	15,2	3	26	150
0:22:24	28	15,2	3	26	150
0:22:25	28	15,2	3	26	150
0:22:26	28	15,2	3	26	150
0:22:27	28	15,2	3	26	150
0:22:28	28	15,2	3	26	150
0:22:29	28	15,2	3	26	150
0:22:30	28	15,2	3	26	150
0:22:31	28	15,2	3	26	150
0:22:32	28	15,2	3	26	150
0:22:33	28	15,2	3	26	150
0:22:34	28	15,2	3	26	150
0:22:35	28	15,2	3	26	150
0:22:36	28	15,2	3	26	150
0:22:37	28	15,2	3	26	150
0:22:38	28	15,2	3	26	150
0:22:39	28	15,2	3	26	150
0:22:40	28	15,2	3	26	150
0:22:41	28	15,2	3	26	150
0:22:42	28	15,2	3	26	150
0:22:43	28	15,2	3	26	150
0:22:44	28	15,2	3	26	150
0:22:45	28	15,2	3	26	150
0:22:46	28	15,2	3	26	150
0:22:47	28	15,2	3	26	150
0:22:48	28	15,2	3	26	150
0:22:49	28	15,2	3	26	150
0:22:50	28	15,2	3	26	150
0:22:51	28	15,2	3	26	150
0:22:52	28	15,2	3	26	150
0:22:53	28	15,2	3	26	150
0:22:54	28	15,2	3	26	150
0:22:55	28	15,2	3	26	150
0:22:56	28	15,2	3	26	150
0:22:57	28	15,1	3	26	150
0:22:58	28	15,2	3	26	150
0:22:59	28	15,1	3	26	150
0:23:00	28	15,1	3	26	150
0:23:01	28	15,1	3	26	150
0:23:02	28	15,1	3	26	150
0:23:03	28	15,1	3	26	150
0:23:04	28	15,1	3	26	150
0:23:05	28	15,1	3	26	150
0:23:06	28	15,1	3	26	150
0:23:07	28	15,1	3	26	150
0:23:08	28	15,1	3	26	150
0:23:09	27	15,1	3	26	150
0:23:10	28	15,1	3	26	150
0:23:11	28	15,1	3	26	150
0:23:12	27	15,1	3	26	150
0:23:13	27	15,1	3	26	150
0:23:14	28	15,1	3	26	150
0:23:15	27	15,1	3	26	150
0:23:16	27	15,1	3	26	150
0:23:17	27	15,1	3	26	150
0:23:18	27	15,1	3	26	150
0:23:19	27	15,1	3	26	150
0:23:20	27	15,1	3	26	150
0:23:21	28	15,1	3	26	150
0:23:22	27	15,1	3	26	150
0:23:23	27	15,1	3	26	150
0:23:24	28	15,1	3	26	150
0:23:25	27	15,1	3	26	150
0:23:26	27	15,1	3	26	150
0:23:27	27	15,1	3	26	150
0:23:28	27	15,1	3	26	150
0:23:29	27	15,1	3	26	150
0:23:30	27	15,1	3	26	150
0:23:31	27	15,1	3	26	150
0:23:32	27	15,1	3	26	150
0:23:33	27	15,1	3	26	150
0:23:34	27	15,1	3	26	150
0:23:35	27	15,1	3	26	150
0:23:36	27	15,1	3	26	150
0:23:37	27	15,1	3	26	150
0:23:38	27	15,1	3	26	150
0:23:39	27	15,1	3	26	150
0:23:40	27	15,1	3	26	150
0:23:41	27	15,1	3	26	150
0:23:42	27	15,1	3	26	150
0:23:43	27	15,1	3	26	150
0:23:44	27	15,1	3	26	150
0:23:45	27	15,1	3	26	150
0:23:46	27	15,1	3	26	150
0:23:47	27	15,1	3	26	150
0:23:48	27	15,1	3	26	150
0:23:49	27	15,1	3	26	150
0:23:50	27	15,1	3	26	150
0:23:51	27	15,1	3	26	150
0:23:52	27	15,1	3	26	150
0:23:53	27	15,1	3	26	150
0:23:54	27	15,1	3	26	150
0:23:55	27	15,1	3	26	150
0:23:56	27	15,1	3	26	150
0:23:57	27	15,1	3	26	150
0:23:58	27	15,1	3	26	150
0:23:59	27	15,1	3	26	150
0:24:00	27	15,1	3	26	150
0:24:01	27	15,1	3	26	150
0:24:02	27	15,1	3	26	150
0:24:03	27	15,1	3	26	150
0:24:04	27	15,1	3	26	150
0:24:05	27	15,1	3	26	150
0:24:06	27	15,1	3	26	150
0:24:07	27	15,1	3	26	150
0:24:08	27	15,1	3	26	150
0:24:09	27	15,1	3	26	150
0:24:10	27	15,1	3	26	150
0:24:11	27	15,1	3	26	150
0:24:12	27	15,1	3	26	150
0:24:13	27	15,1	3	26	150
0:24:14	27	15,1	3	26	150
0:24:15	27	15,1	3	26	150
0:24:16	27	15,1	3	26	150
0:24:17	27	15,1	3	26	150
0:24:18	27	15,1	3	26	150
0:24:19	27	15,1	3	26	150
0:24:20	27	15,1	3	26	150
0:24:21	27	15,1	3	26	150
0:24:22	27	15,1	3	26	150
0:24:23	27	15,1	3	26	150
0:24:24	27	15,0	3	26	150
0:24:25	27	15,1	3	26	150
0:24:26	27	15,0	3	26	150
0:24:27	27	15,0	3	26	150
0:24:28	27	15,0	3	26	150
0:24:29	27	15,0	3	26	150
0:24:30	27	15,0	3	26	150
0:24:31	27	15,0	3	26	150
0:24:32	27	15,0	3	26	150
0:24:33	27	15,0	3	26	150
0:24:34	27	15,0	3	26	150
0:24:35	27	15,0	3	26	150
0:24:36	27	15,0	3	26	150
0:24:37	27	15,0	3	26	150
0:24:38	27	15,0	3	26	150
0:24:39	27	15,0	3	26	150
0:24:40	27	15,0	3	26	150
0:24:41	27	15,0	3	26	150
0:24:42	27	15,0	3	26	150
0:24:43	27	15,0	3	26	150
0:24:44	27	15,0	3	26	150
0:24:45	27	15,0	3	26	150
0:24:46	27	15,0	3	26	150
0:24:47	27	15,0	3	26	150
0:24:48	27	15,0	3	26	150
0:24:49	27	15,0	3	26	150
0:24:50	27	15,0	3	26	150
0:24:51	27	15,0	3	26	150
0:24:52	27	15,0	3	26	150
0:24:53	27	15,0	3	26	150
0:24:54	27	15,0	3	26	150
0:24:55	27	15,0	3	26	150
0:24:56	27	15,0	3	26	150
0:24:57	27	15,0	3	26	150
0:24:58	27	15,0	3	26	150
0:24:59	27	15,0	3	26	150
0:25:00	27	15,0	3	26	150
0:25:01	27	15,0	3	26	150
0:25:02	27	15,0	3	26	150
0:25:03	27	15,0	3	26	150
0:25:04	27	15,0	3	26	150
0:25:05	27	15,0	3	26	150
0:25:06	27	15,0	3	26	150
0:25:07	27	15,0	3	26	150
0:25:08	27	15,0	3	26	150
0:25:09	27	15,0	3	26	150
0:25:10	27	15,0	3	26	150
0:25:11	27	15,0	3	26	150
0:25:12	27	15,0	3	26	150
0:25:13	27	15,0	3	26	150
0:25:14	27	15,0	3	26	150
0:25:15	27	15,0	3	26	150
0:25:16	27	15,0	3	26	150
0:25:17	27	15,0	3	26	150
0:25:18	27	15,0	3	26	150
0:25:19	27	15,0	3	26	150
0:25:20	27	15,0	3	26	150
0:25:21	27	15,0	3	26	150
0:25:22	27	15,0	3	26	150
0:25:23	27	15,0	3	26	150
0:25:24	27	15,0	3	26	150
0:25:25	27	15,0	3	26	150
0:25:26	27	15,0	3	26	150
0:25:27	27	15,0	3	26	150
0:25:28	27	15,0	3	26	150
0:25:29	27	15,0	3	26	150
0:25:30	27	15,0	3	26	150
0:25:31	27	15,0	3	26	150
0:25:32	27	15,0	3	26	150
0:25:33	27	15,0	3	26	150
0:25:34	27	15,0	3	26	150
0:25:35	27	15,0	3	26	150
0:25:36	27	15,0	3	26	150
0:25:37	27	15,0	3	26	150
0:25:38	27	15,0	3	26	150
0:25:39	27	15,0	3	26	150
0:25:40	27	15,0	3	26	150
0:25:41	27	15,0	3	26	150
0:25:42	27	15,0	3	26	150
0:25:43	27	15,0	3	26	150
0:25:44	27	15,0	3	26	150
0:25:45	27	15,0	3	26	150
0:25:46	27	15,0	3	26	150
0:25:47	27	15,0	3	26	150
0:25:48	27	15,0	3	26	150
0:25:49	27	15,0	3	26	150
0:25:50	27	15,0	3	26	150
0:25:51	27	15,0	3	26	150
0:25:52	27	15,0	3	26	150
0:25:53	27	15,0	3	26	150
0:25:54	27	15,0	3	26	150
0:25:55	27	15,0	3	26	150
0:25:56	27	15,0	3	26	150
0:25:57	27	15,0	3	26	150
0:25:58	27	15,0	3	26	150
0:25:59	27	15,0	3	26	150
0:26:00	27	15,0	3	26	150
0:26:01	27	15,0	3	26	150
0:26:02	27	15,0	3	26	150
0:26:03	27	15,0	3	26	150
0:26:04	27	15,0	3	26	150
0:26:05	27	15,0	3	26	150
0:26:06	27	15,0	3	26	150
0:26:07	27	15,0	3	26	150
0:26:08	27	15,0	3	26	150
0:26:09	27	15,0	3	26	150
0:26:10	27	15,0	3	26	150
0:26:11	27	15,0	3	25	150
0:26:12	27	15,0	3	26	150
0:26:13	27	15,0	3	26	150
0:26:14	27	15,0	3	26	150
0:26:15	27	15,0	3	26	150
0:26:16	27	15,0	3	26	150
0:26:17	27	15,0	3	26	150
0:26:18	27	15,0	3	26	150
0:26:19	27	15,0	3	26	150
0:26:20	27	15,0	3	26	150
0:26:21	27	15,0	3	26	150
0:26:22	27	15,0	3	26	150
