Repository: ProgWizer/parser

File: project-root/data/Data Acquisition/Data Acquisition/2019 year (140)/19-028 rgu.txt
--Test Summary--
Full Path and File Name	
Instrument Name	7222
Instrument Type	Model 7222 Consistometer
Instrument Serial Number	
Test Start Date	26.04.2019
Test Start Time	12:52:18
Test Stop Date	26.04.2019
Test Stop Time	14:34:23
Test Length	1:42:05
Final Sample Time Offset	1:42:00
Controller Schedule Name	
Sampling Period	10 seconds
Comments	
Information	WellID	
Information	Customer	
Information	EngName	
Information	CementClass	
Information	CementMfr	
Information	Additives	
Information	Density	
Information	BHCT	
Information	BHST	
Information	FluidLoss	
Information	JobType	
Calculated Value	Time_30Bc	N/A
Calculated Value	Time_70Bc	N/A
Calculated Value	Time_100Bc	N/A
Initial Temperature (°C)	29 °C
Final Temperature (°C)	64 °C
Initial Pressure (MPa)	1,7 MPa
Final Pressure (MPa)	37,0 MPa
Initial Consistency (Bc)	11 Bc
Final Consistency (Bc)	13 Bc
--Data--
Time (HH:MM:SS)	Temperature (°C)	Pressure (MPa)	Consistency (Bc)
0:00:00	29	1,7	11
0:00:10	29	1,9	11
0:00:20	29	2,1	11
0:00:30	29	2,3	11
0:00:40	29	2,5	11
0:00:50	29	2,6	12
0:01:00	29	2,8	12
0:01:10	29	3,1	11
0:01:20	29	3,1	11
0:01:30	29	3,3	12
0:01:40	29	3,5	12
0:01:50	30	3,7	11
0:02:00	30	4,0	11
0:02:10	30	4,1	12
0:02:20	30	4,2	12
0:02:30	30	4,4	13
0:02:40	30	4,5	12
0:02:50	30	4,7	12
0:03:00	31	4,9	12
0:03:10	31	5,1	12
0:03:20	31	5,2	12
0:03:30	31	5,4	12
0:03:40	31	5,7	12
0:03:50	32	5,8	12
0:04:00	32	6,1	13
0:04:10	32	6,2	12
0:04:20	32	6,3	12
0:04:30	32	6,6	14
0:04:40	33	6,7	13
0:04:50	33	6,8	13
0:05:00	33	6,9	13
0:05:10	33	7,3	12
0:05:20	33	7,4	12
0:05:30	34	7,5	13
0:05:40	34	7,6	13
0:05:50	34	8,0	15
0:06:00	34	8,1	15
0:06:10	34	8,2	15
0:06:20	35	8,3	15
0:06:30	35	8,7	14
0:06:40	35	8,8	13
0:06:50	35	9,0	13
0:07:00	35	9,1	13
0:07:10	36	9,3	12
0:07:20	36	9,4	12
0:07:30	36	9,5	12
0:07:40	36	9,9	13
0:07:50	36	10,0	13
0:08:00	37	10,1	13
0:08:10	37	10,2	13
0:08:20	37	10,5	14
0:08:30	37	10,6	13
0:08:40	37	10,7	13
0:08:50	38	11,1	15
0:09:00	38	11,2	15
0:09:10	38	11,3	15
0:09:20	38	11,4	15
0:09:30	38	11,6	15
0:09:40	38	11,7	15
0:09:50	39	11,9	16
0:10:00	39	12,0	16
0:10:10	39	12,4	21
0:10:20	39	12,5	17
0:10:30	39	12,6	17
0:10:40	40	12,8	17
0:10:50	40	13,2	17
0:11:00	40	13,2	14
0:11:10	40	13,3	14
0:11:20	40	13,4	13
0:11:30	40	13,8	14
0:11:40	41	13,9	14
0:11:50	41	14,1	13
0:12:00	41	14,2	13
0:12:10	41	14,3	14
0:12:20	41	14,5	14
0:12:30	42	14,6	15
0:12:40	42	14,9	13
0:12:50	42	15,0	13
0:13:00	42	15,1	13
0:13:10	42	15,4	13
0:13:20	42	15,5	13
0:13:30	43	15,8	16
0:13:40	43	15,9	16
0:13:50	43	16,0	15
0:14:00	43	16,2	16
0:14:10	43	16,6	19
0:14:20	43	16,7	15
0:14:30	44	16,8	15
0:14:40	44	17,0	16
0:14:50	44	17,1	15
0:15:00	44	17,2	17
0:15:10	44	17,3	20
0:15:20	44	17,8	14
0:15:30	45	17,9	13
0:15:40	45	18,1	13
0:15:50	45	18,2	14
0:16:00	45	18,4	14
0:16:10	45	18,5	14
0:16:20	45	18,6	15
0:16:30	46	18,8	15
0:16:40	46	18,9	15
0:16:50	46	19,3	15
0:17:00	46	19,5	15
0:17:10	46	19,6	14
0:17:20	46	19,7	14
0:17:30	47	19,9	14
0:17:40	47	20,0	14
0:17:50	47	20,1	14
0:18:00	47	20,3	14
0:18:10	47	20,7	14
0:18:20	47	20,8	14
0:18:30	48	21,0	14
0:18:40	48	21,1	14
0:18:50	48	21,2	14
0:19:00	48	21,5	14
0:19:10	48	21,6	14
0:19:20	48	21,8	14
0:19:30	49	21,9	14
0:19:40	49	22,0	15
0:19:50	49	22,1	15
0:20:00	49	22,5	20
0:20:10	49	22,6	19
0:20:20	49	22,7	19
0:20:30	50	22,9	19
0:20:40	50	23,0	18
0:20:50	50	23,2	18
0:21:00	50	23,3	18
0:21:10	50	23,6	18
0:21:20	50	23,7	18
0:21:30	51	23,8	18
0:21:40	51	24,1	18
0:21:50	51	24,2	18
0:22:00	51	24,4	17
0:22:10	51	24,6	17
0:22:20	51	24,7	17
0:22:30	52	24,9	17
0:22:40	52	25,2	17
0:22:50	52	25,3	17
0:23:00	52	25,5	17
0:23:10	52	25,6	17
0:23:20	52	25,8	16
0:23:30	53	25,9	16
0:23:40	53	26,1	16
0:23:50	53	26,3	17
0:24:00	53	26,4	16
0:24:10	53	26,7	16
0:24:20	53	26,8	16
0:24:30	54	26,9	16
0:24:40	54	27,3	16
0:24:50	54	27,4	16
0:25:00	54	27,5	16
0:25:10	54	27,7	16
0:25:20	54	27,8	16
0:25:30	55	27,9	16
0:25:40	55	28,1	16
0:25:50	55	28,5	16
0:26:00	55	28,6	17
0:26:10	55	28,8	17
0:26:20	55	28,9	17
0:26:30	56	29,0	18
0:26:40	56	29,2	17
0:26:50	56	29,3	18
0:27:00	56	29,9	20
0:27:10	56	30,1	19
0:27:20	56	30,2	20
0:27:30	57	30,3	19
0:27:40	57	30,4	19
0:27:50	57	30,6	21
0:28:00	57	30,7	20
0:28:10	57	30,9	21
0:28:20	57	31,2	20
0:28:30	58	31,6	20
0:28:40	58	31,8	20
0:28:50	58	31,7	20
0:29:00	58	32,3	19
0:29:10	58	32,3	19
0:29:20	58	32,6	19
0:29:30	59	32,7	19
0:29:40	59	32,9	19
0:29:50	59	33,1	19
0:30:00	59	33,4	18
0:30:10	59	33,6	18
0:30:20	59	33,7	18
0:30:30	60	33,9	19
0:30:40	60	34,0	19
0:30:50	60	34,2	18
0:31:00	60	34,2	17
0:31:10	60	34,4	18
0:31:20	60	34,4	17
0:31:30	61	34,6	18
0:31:40	61	34,7	18
0:31:50	61	34,9	18
0:32:00	61	35,1	18
0:32:10	61	35,3	18
0:32:20	61	35,4	18
0:32:30	62	35,6	19
0:32:40	62	35,7	18
0:32:50	62	35,8	18
0:33:00	62	36,0	18
0:33:10	62	36,2	18
0:33:20	62	36,4	18
0:33:30	63	36,5	18
0:33:40	63	36,7	17
0:33:50	63	36,9	17
0:34:00	63	37,0	16
0:34:10	63	37,2	16
0:34:20	63	37,3	16
0:34:30	64	36,5	16
0:34:40	64	36,7	16
0:34:50	64	36,8	16
0:35:00	64	36,8	16
0:35:10	64	36,9	16
0:35:20	64	36,9	16
0:35:30	65	36,9	16
0:35:40	65	36,9	16
0:35:50	65	36,9	16
0:36:00	65	36,8	16
0:36:10	65	36,8	16
0:36:20	65	36,7	16
0:36:30	65	36,7	16
0:36:40	65	36,6	16
0:36:50	65	36,5	16
0:37:00	66	36,5	16
0:37:10	66	36,6	16
0:37:20	66	36,5	16
0:37:30	66	36,5	16
0:37:40	66	36,4	16
0:37:50	66	36,3	16
0:38:00	66	36,5	16
0:38:10	66	36,4	15
0:38:20	66	36,3	15
0:38:30	66	36,7	15
0:38:40	66	36,7	15
0:38:50	66	36,6	15
0:39:00	66	36,6	15
0:39:10	66	36,5	15
0:39:20	66	36,5	15
0:39:30	66	36,4	15
0:39:40	66	36,4	15
0:39:50	66	36,4	15
0:40:00	66	36,4	15
0:40:10	66	36,4	15
0:40:20	66	36,4	15
0:40:30	66	36,3	15
0:40:40	66	36,3	15
0:40:50	65	36,5	14
0:41:00	65	36,5	15
0:41:10	65	36,4	14
0:41:20	65	36,4	14
0:41:30	65	36,4	15
0:41:40	65	36,3	15
0:41:50	65	36,3	14
0:42:00	65	36,3	15
0:42:10	65	36,3	15
0:42:20	65	36,3	15
0:42:30	65	36,3	15
0:42:40	65	36,3	15
0:42:50	65	36,6	15
0:43:00	65	36,6	15
0:43:10	65	36,6	15
0:43:20	65	36,6	15
0:43:30	65	36,6	15
0:43:40	65	36,6	15
0:43:50	65	36,6	15
0:44:00	65	36,6	15
0:44:10	65	36,6	15
0:44:20	65	36,6	15
0:44:30	65	36,6	15
0:44:40	65	36,6	15
0:44:50	65	36,6	15
0:45:00	65	36,6	15
0:45:10	65	36,6	15
0:45:20	65	36,6	15
0:45:30	65	36,6	15
0:45:40	65	36,5	15
0:45:50	65	36,5	15
0:46:00	65	36,6	14
0:46:10	65	36,5	14
0:46:20	65	36,5	14
0:46:30	65	36,5	14
0:46:40	65	36,5	14
0:46:50	65	36,5	14
0:47:00	65	36,5	14
0:47:10	65	36,5	14
0:47:20	65	36,5	14
0:47:30	65	36,5	14
0:47:40	65	36,5	14
0:47:50	65	36,5	14
0:48:00	65	36,5	14
0:48:10	65	36,5	14
0:48:20	64	36,5	14
0:48:30	64	36,6	14
0:48:40	64	36,5	14
0:48:50	65	36,5	14
0:49:00	64	36,5	14
0:49:10	64	36,6	14
0:49:20	64	36,5	14
0:49:30	64	36,5	14
0:49:40	64	36,5	14
0:49:50	64	36,5	14
0:50:00	64	36,5	14
0:50:10	64	36,6	14
0:50:20	64	36,6	14
0:50:30	64	36,6	14
0:50:40	64	36,5	14
0:50:50	64	36,5	14
0:51:00	64	36,5	14
0:51:10	64	36,6	14
0:51:20	64	36,6	14
0:51:30	64	36,6	14
0:51:40	64	36,6	14
0:51:50	64	36,6	14
0:52:00	64	36,6	14
0:52:10	64	36,6	14
0:52:20	64	36,6	14
0:52:30	64	36,6	14
0:52:40	64	36,6	14
0:52:50	64	36,6	14
0:53:00	64	36,6	14
0:53:10	64	36,6	14
0:53:20	64	36,6	14
0:53:30	64	36,7	14
0:53:40	64	36,7	14
0:53:50	64	36,7	14
0:54:00	64	36,7	14
0:54:10	64	36,7	14
0:54:20	64	36,7	14
0:54:30	64	36,7	14
0:54:40	64	36,7	14
0:54:50	64	36,7	14
0:55:00	64	36,7	14
0:55:10	64	36,7	14
0:55:20	64	36,7	14
0:55:30	64	36,6	14
0:55:40	64	36,6	14
0:55:50	64	36,7	14
0:56:00	64	36,7	14
0:56:10	64	36,7	14
0:56:20	64	36,6	14
0:56:30	64	36,7	14
0:56:40	64	36,7	14
0:56:50	64	36,7	14
0:57:00	64	36,7	14
0:57:10	64	36,7	14
0:57:20	64	36,7	14
0:57:30	64	36,7	14
0:57:40	64	36,7	14
0:57:50	64	36,7	14
0:58:00	64	36,7	14
0:58:10	64	36,6	14
0:58:20	64	36,6	14
0:58:30	64	36,7	14
0:58:40	64	36,7	14
0:58:50	64	36,7	14
0:59:00	64	36,7	14
0:59:10	64	36,7	14
0:59:20	64	36,7	14
0:59:30	64	36,7	14
0:59:40	64	36,7	14
0:59:50	64	36,7	14
1:00:00	64	36,7	14
1:00:10	64	36,7	14
1:00:20	64	36,7	14
1:00:30	64	36,7	14
1:00:40	64	36,7	14
1:00:50	64	36,7	14
1:01:00	64	36,7	14
1:01:10	64	36,7	14
1:01:20	64	36,7	14
1:01:30	64	36,7	14
1:01:40	64	36,8	14
1:01:50	64	36,7	14
1:02:00	64	36,7	14
1:02:10	64	36,7	14
1:02:20	64	36,8	14
1:02:30	64	36,8	14
1:02:40	64	36,9	14
1:02:50	64	36,9	14
1:03:00	64	36,8	14
1:03:10	64	36,8	14
1:03:20	64	36,8	14
1:03:30	64	36,8	14
1:03:40	64	36,8	14
1:03:50	64	36,8	14
1:04:00	64	36,8	14
1:04:10	64	36,8	14
1:04:20	64	36,8	14
1:04:30	64	36,8	14
1:04:40	64	36,8	14
1:04:50	64	36,8	14
1:05:00	64	36,8	14
1:05:10	64	36,8	14
1:05:20	64	36,8	14
1:05:30	64	36,8	14
1:05:40	64	36,8	14
1:05:50	64	36,8	14
1:06:00	64	36,8	14
1:06:10	64	36,8	14
1:06:20	64	36,8	14
1:06:30	64	36,8	14
1:06:40	64	36,8	14
1:06:50	64	36,8	14
1:07:00	64	36,8	14
1:07:10	64	36,8	14
1:07:20	64	36,8	14
1:07:30	64	36,8	14
1:07:40	64	36,8	14
1:07:50	64	36,8	14
1:08:00	64	36,8	14
1:08:10	64	36,8	14
1:08:20	64	36,8	14
1:08:30	64	36,8	14
1:08:40	64	36,8	14
1:08:50	64	36,8	14
1:09:00	64	36,8	14
1:09:10	64	36,8	14
1:09:20	64	36,9	14
1:09:30	64	36,9	14
1:09:40	64	36,9	14
1:09:50	64	36,9	14
1:10:00	64	36,9	14
1:10:10	64	36,8	14
1:10:20	64	36,8	14
1:10:30	64	36,8	14
1:10:40	64	36,8	14
1:10:50	64	36,8	14
1:11:00	64	36,8	14
1:11:10	64	36,8	14
1:11:20	64	36,8	14
1:11:30	64	36,9	14
1:11:40	64	36,9	14
1:11:50	64	36,9	14
1:12:00	64	36,9	14
1:12:10	64	36,9	14
1:12:20	64	36,9	14
1:12:30	64	36,9	14
1:12:40	64	36,9	14
1:12:50	64	36,9	14
1:13:00	64	36,9	14
1:13:10	64	36,9	14
1:13:20	64	36,9	14
1:13:30	64	36,9	14
1:13:40	64	36,9	14
1:13:50	64	36,9	14
1:14:00	64	36,9	14
1:14:10	64	36,9	14
1:14:20	64	36,9	14
1:14:30	64	36,9	14
1:14:40	64	36,9	14
1:14:50	64	36,9	14
1:15:00	64	36,9	14
1:15:10	64	36,9	14
1:15:20	64	36,9	14
1:15:30	64	36,9	14
1:15:40	64	36,9	14
1:15:50	64	36,9	14
1:16:00	64	36,9	13
1:16:10	64	36,9	13
1:16:20	64	36,9	13
1:16:30	64	36,8	13
1:16:40	64	36,8	13
1:16:50	64	36,9	13
1:17:00	64	36,9	13
1:17:10	64	36,9	13
1:17:20	64	36,9	13
1:17:30	64	36,9	13
1:17:40	64	36,9	13
1:17:50	64	36,9	13
1:18:00	64	36,8	13
1:18:10	64	36,8	13
1:18:20	64	36,8	13
1:18:30	64	36,8	13
1:18:40	64	36,8	13
1:18:50	64	36,8	13
1:19:00	64	36,8	13
1:19:10	64	36,8	13
1:19:20	64	36,8	13
1:19:30	64	36,8	13
1:19:40	64	36,8	13
1:19:50	64	36,8	13
1:20:00	64	36,8	13
1:20:10	64	36,8	13
1:20:20	64	36,8	13
1:20:30	64	36,8	13
1:20:40	64	36,8	13
1:20:50	64	36,8	13
1:21:00	64	36,8	13
1:21:10	64	36,8	13
1:21:20	64	36,8	13
1:21:30	64	36,8	13
1:21:40	64	36,8	13
1:21:50	64	36,8	13
1:22:00	64	36,8	13
1:22:10	64	36,8	13
1:22:20	64	36,8	13
1:22:30	64	36,8	13
1:22:40	64	36,8	13
1:22:50	64	36,8	13
1:23:00	64	36,8	13
1:23:10	64	36,8	13
1:23:20	64	36,8	13
1:23:30	64	36,8	13
1:23:40	64	36,8	13
1:23:50	64	36,8	13
1:24:00	64	36,8	13
1:24:10	64	36,8	13
1:24:20	64	36,8	13
1:24:30	64	36,9	13
1:24:40	64	36,9	13
1:24:50	64	36,9	13
1:25:00	64	36,9	13
1:25:10	64	36,8	13
1:25:20	64	36,9	13
1:25:30	64	36,9	13
1:25:40	64	36,9	13
1:25:50	64	36,9	13
1:26:00	64	36,9	13
1:26:10	64	36,9	13
1:26:20	64	36,9	13
1:26:30	64	36,9	13
1:26:40	64	36,9	13
1:26:50	64	36,9	13
1:27:00	64	36,9	13
1:27:10	64	36,9	13
1:27:20	64	36,9	13
1:27:30	64	36,9	13
1:27:40	64	36,9	13
1:27:50	64	36,9	13
1:28:00	64	36,9	13
1:28:10	64	37,0	14
1:28:20	64	37,0	14
1:28:30	64	37,0	14
1:28:40	64	37,0	14
1:28:50	64	37,0	14
1:29:00	64	37,0	14
1:29:10	64	37,0	13
1:29:20	64	37,0	13
1:29:30	64	37,0	13
1:29:40	64	37,0	13
1:29:50	64	37,0	13
1:30:00	64	37,0	13
1:30:10	64	37,0	13
1:30:20	64	37,0	13
1:30:30	64	37,0	13
1:30:40	64	37,0	13
1:30:50	64	37,1	13
1:31:00	64	37,1	13
1:31:10	64	37,1	13
1:31:20	64	37,0	13
1:31:30	64	37,0	13
1:31:40	64	37,0	13
1:31:50	64	37,0	13
1:32:00	64	37,0	13
1:32:10	64	37,0	13
1:32:20	64	37,0	13
1:32:30	64	37,0	13
1:32:40	64	37,0	13
1:32:50	64	37,0	13
1:33:00	64	36,9	13
1:33:10	64	36,9	13
1:33:20	64	36,9	13
1:33:30	64	36,9	13
1:33:40	64	36,9	13
1:33:50	64	36,9	13
1:34:00	64	36,9	13
1:34:10	64	36,9	13
1:34:20	64	36,9	13
1:34:30	64	37,0	13
1:34:40	64	37,0	13
1:34:50	64	37,0	13
1:35:00	64	37,0	13
1:35:10	64	37,0	13
1:35:20	64	37,0	13
1:35:30	64	37,0	13
1:35:40	64	37,0	13
1:35:50	64	37,0	13
1:36:00	64	36,9	13
1:36:10	64	36,9	13
1:36:20	64	36,9	13
1:36:30	64	37,0	13
1:36:40	64	37,0	13
1:36:50	64	37,0	13
1:37:00	64	37,0	13
1:37:10	64	37,0	13
1:37:20	64	37,0	13
1:37:30	64	37,0	13
1:37:40	64	37,0	13
1:37:50	64	37,0	13
1:38:00	64	37,0	13
1:38:10	64	37,0	13
1:38:20	64	37,0	13
1:38:30	64	37,0	13
1:38:40	64	37,0	13
1:38:50	64	37,0	13
1:39:00	64	37,0	13
1:39:10	64	37,0	13
1:39:20	64	37,0	13
1:39:30	64	37,0	13
1:39:40	64	37,0	13
1:39:50	64	37,0	13
1:40:00	64	37,0	13
1:40:10	64	37,0	13
1:40:20	64	37,0	13
1:40:30	64	37,0	13
1:40:40	64	37,0	13
1:40:50	64	37,0	13
1:41:00	64	37,0	13
1:41:10	64	37,0	13
1:41:20	64	37,0	13
1:41:30	64	37,0	13
1:41:40	64	37,0	13
1:41:50	64	37,0	13
1:42:00	64	37,0	13

File: project-root/data/Data Acquisition/Data Acquisition/2019 year (140)/19-029 rgu.txt
--Test Summary--
Full Path and File Name	
Instrument Name	7222
Instrument Type	Model 7222 Consistometer
Instrument Serial Number	
Test Start Date	29.04.2019
Test Start Time	12:31:06
Test Stop Date	29.04.2019
Test Stop Time	16:06:06
Test Length	3:35:00
Final Sample Time Offset	3:35:00
Controller Schedule Name	
Sampling Period	10 seconds
Comments	
Information	WellID	
Information	Customer	
Information	EngName	
Information	CementClass	Class G
Information	CementMfr	
Information	Additives	Floss500 0,3%+CR225 0,1%+DPC 0,2%, TA-100 0,2%
Information	Density	1920
Information	BHCT	
Information	BHST	
Information	FluidLoss	
Information	JobType	
Calculated Value	Time_30Bc	3:22:20
Calculated Value	Time_70Bc	3:30:50
Calculated Value	Time_100Bc	3:35:00
Initial Temperature (°C)	29 °C
Final Temperature (°C)	64 °C
Initial Pressure (MPa)	0,5 MPa
Final Pressure (MPa)	36,4 MPa
Initial Consistency (Bc)	6 Bc
Final Consistency (Bc)	103 Bc
--Data--
Time (HH:MM:SS)	Temperature (°C)	Pressure (MPa)	Consistency (Bc)
0:00:00	29	0,5	6
0:00:10	29	0,7	6
0:00:20	29	0,7	6
0:00:30	29	0,9	6
0:00:40	29	1,2	5
0:00:50	29	1,4	6
0:01:00	29	1,6	6
0:01:10	29	1,8	7
0:01:20	29	2,0	7
0:01:30	29	2,2	8
0:01:40	29	2,4	7
0:01:50	29	2,5	7
0:02:00	29	2,7	7
0:02:10	29	2,9	6
0:02:20	30	3,1	6
0:02:30	30	3,2	6
0:02:40	30	3,4	7
0:02:50	30	3,6	6
0:03:00	30	3,8	7
0:03:10	30	3,9	7
0:03:20	31	4,1	7
0:03:30	31	4,3	7
0:03:40	31	4,5	7
0:03:50	31	4,7	7
0:04:00	31	4,7	6
0:04:10	32	5,0	6
0:04:20	32	5,2	6
0:04:30	32	5,4	6
0:04:40	32	5,4	6
0:04:50	32	5,6	7
0:05:00	33	5,8	7
0:05:10	33	6,0	7
0:05:20	33	6,2	6
0:05:30	33	6,3	6
0:05:40	33	6,5	6
0:05:50	34	6,7	5
0:06:00	34	6,8	5
0:06:10	34	7,0	5
0:06:20	34	7,2	5
0:06:30	34	7,3	7
0:06:40	35	7,5	7
0:06:50	35	7,7	7
0:07:00	35	8,0	6
0:07:10	35	8,1	6
0:07:20	35	8,2	5
0:07:30	36	8,4	5
0:07:40	36	8,5	6
0:07:50	36	8,7	7
0:08:00	36	8,8	7
0:08:10	36	9,1	7
0:08:20	37	9,2	6
0:08:30	37	9,4	5
0:08:40	37	9,5	5
0:08:50	37	9,8	5
0:09:00	37	9,9	5
0:09:10	38	10,2	6
0:09:20	38	10,3	6
0:09:30	38	10,4	5
0:09:40	38	10,7	5
0:09:50	38	10,8	5
0:10:00	39	10,9	5
0:10:10	39	11,2	5
0:10:20	39	11,3	5
0:10:30	39	11,4	6
0:10:40	39	11,6	7
0:10:50	39	11,8	6
0:11:00	40	12,0	6
0:11:10	40	12,2	5
0:11:20	40	12,3	5
0:11:30	40	12,6	5
0:11:40	40	12,7	5
0:11:50	40	12,8	6
0:12:00	41	13,0	7
0:12:10	41	13,1	7
0:12:20	41	13,4	6
0:12:30	41	13,5	5
0:12:40	41	13,7	5
0:12:50	42	13,8	5
0:13:00	42	14,0	5
0:13:10	42	14,2	6
0:13:20	42	14,4	6
0:13:30	42	14,5	6
0:13:40	42	14,7	5
0:13:50	43	14,9	5
0:14:00	43	15,0	5
0:14:10	43	15,3	5
0:14:20	43	15,4	5
0:14:30	43	15,7	6
0:14:40	44	15,8	6
0:14:50	44	15,9	6
0:15:00	44	16,1	5
0:15:10	44	16,2	5
0:15:20	44	16,4	5
0:15:30	44	16,7	5
0:15:40	45	16,8	5
0:15:50	45	17,0	6
0:16:00	45	17,1	6
0:16:10	45	17,2	5
0:16:20	45	17,5	5
0:16:30	45	17,6	5
0:16:40	46	17,7	5
0:16:50	46	18,3	5
0:17:00	46	18,4	5
0:17:10	46	18,5	6
0:17:20	46	18,6	6
0:17:30	46	18,7	6
0:17:40	47	18,9	5
0:17:50	47	19,0	5
0:18:00	47	19,2	5
0:18:10	47	19,4	5
0:18:20	47	19,5	5
0:18:30	47	19,6	5
0:18:40	48	19,8	5
0:18:50	48	20,4	7
0:19:00	48	20,5	5
0:19:10	48	20,7	5
0:19:20	48	20,8	5
0:19:30	49	20,9	5
0:19:40	49	21,0	5
0:19:50	49	21,1	5
0:20:00	49	21,3	5
0:20:10	49	21,4	5
0:20:20	49	21,5	5
0:20:30	50	21,7	5
0:20:40	50	21,8	5
0:20:50	50	22,2	5
0:21:00	50	22,4	5
0:21:10	50	22,5	5
0:21:20	50	22,7	6
0:21:30	51	22,9	6
0:21:40	51	23,0	5
0:21:50	51	23,2	5
0:22:00	51	23,3	5
0:22:10	51	23,4	5
0:22:20	51	23,6	5
0:22:30	52	23,7	6
0:22:40	52	24,3	6
0:22:50	52	24,4	6
0:23:00	52	24,5	6
0:23:10	52	24,7	5
0:23:20	52	24,8	5
0:23:30	53	25,0	5
0:23:40	53	25,1	5
0:23:50	53	25,2	5
0:24:00	53	25,3	5
0:24:10	53	25,5	5
0:24:20	53	25,7	6
0:24:30	54	25,8	5
0:24:40	54	25,9	5
0:24:50	54	26,3	5
0:25:00	54	26,4	5
0:25:10	54	26,5	5
0:25:20	54	26,6	6
0:25:30	54	26,8	5
0:25:40	55	27,0	6
0:25:50	55	27,1	5
0:26:00	55	27,4	5
0:26:10	55	27,6	5
0:26:20	55	27,7	5
0:26:30	55	27,9	5
0:26:40	56	28,0	6
0:26:50	56	28,2	6
0:27:00	56	28,4	6
0:27:10	56	28,5	6
0:27:20	56	28,7	6
0:27:30	56	28,8	5
0:27:40	57	29,0	5
0:27:50	57	29,2	6
0:28:00	57	29,5	5
0:28:10	57	29,6	5
0:28:20	57	29,7	5
0:28:30	57	29,9	5
0:28:40	58	30,0	5
0:28:50	58	30,2	5
0:29:00	58	30,5	5
0:29:10	58	30,6	5
0:29:20	58	30,7	5
0:29:30	58	30,9	6
0:29:40	59	31,1	6
0:29:50	59	31,2	5
0:30:00	59	31,4	5
0:30:10	59	31,6	5
0:30:20	59	31,7	5
0:30:30	59	31,9	5
0:30:40	60	32,2	5
0:30:50	60	32,3	5
0:31:00	60	32,5	6
0:31:10	60	32,7	5
0:31:20	60	32,8	5
0:31:30	60	33,0	5
0:31:40	61	33,1	5
0:31:50	61	33,3	5
0:32:00	61	33,5	5
0:32:10	61	33,6	5
0:32:20	61	33,8	5
0:32:30	61	34,0	5
0:32:40	62	34,2	5
0:32:50	62	34,4	5
0:33:00	62	34,7	5
0:33:10	62	34,8	5
0:33:20	62	34,9	5
0:33:30	63	35,0	6
0:33:40	63	35,2	6
0:33:50	63	35,3	6
0:34:00	63	35,5	5
0:34:10	63	35,7	5
0:34:20	63	35,9	5
0:34:30	64	36,0	5
0:34:40	64	36,2	5
0:34:50	64	36,3	6
0:35:00	64	36,4	6
0:35:10	64	36,5	6
0:35:20	64	36,7	5
0:35:30	64	36,7	5
0:35:40	65	36,7	5
0:35:50	65	36,7	5
0:36:00	65	36,7	5
0:36:10	65	36,7	6
0:36:20	65	36,6	6
0:36:30	65	36,5	6
0:36:40	65	36,5	5
0:36:50	65	36,5	5
0:37:00	66	36,4	5
0:37:10	66	36,3	5
0:37:20	66	36,3	6
0:37:30	66	36,5	6
0:37:40	66	36,4	6
0:37:50	66	36,4	6
0:38:00	66	36,3	6
0:38:10	66	36,8	5
0:38:20	66	36,7	5
0:38:30	66	36,6	5
0:38:40	66	36,6	5
0:38:50	66	36,5	5
0:39:00	66	36,5	6
0:39:10	66	36,4	6
0:39:20	66	36,4	6
0:39:30	66	36,3	6
0:39:40	66	36,4	6
0:39:50	66	36,4	5
0:40:00	66	36,4	5
0:40:10	66	36,4	5
0:40:20	66	36,3	6
0:40:30	66	36,3	6
0:40:40	66	36,5	6
0:40:50	66	36,5	6
0:41:00	66	36,4	6
0:41:10	65	36,4	6
0:41:20	65	36,4	6
0:41:30	65	36,4	6
0:41:40	65	36,3	6
0:41:50	65	36,3	6
0:42:00	65	36,4	6
0:42:10	65	36,3	6
0:42:20	65	36,5	6
0:42:30	65	36,4	6
0:42:40	65	36,4	6
0:42:50	65	36,4	6
0:43:00	65	36,4	6
0:43:10	65	36,4	6
0:43:20	65	36,4	6
0:43:30	65	36,4	6
0:43:40	65	36,4	6
0:43:50	65	36,4	6
0:44:00	65	36,4	6
0:44:10	65	36,4	6
0:44:20	65	36,4	6
0:44:30	65	36,4	6
0:44:40	65	36,4	6
0:44:50	65	36,3	6
0:45:00	65	36,3	6
0:45:10	65	36,3	6
0:45:20	65	36,4	6
0:45:30	65	36,4	6
0:45:40	65	36,4	5
0:45:50	65	36,4	5
0:46:00	65	36,4	6
0:46:10	65	36,4	6
0:46:20	65	36,4	6
0:46:30	65	36,4	6
0:46:40	65	36,4	5
0:46:50	65	36,4	5
0:47:00	65	36,4	5
0:47:10	65	36,4	5
0:47:20	65	36,4	5
0:47:30	65	36,4	6
0:47:40	65	36,4	6
0:47:50	65	36,4	6
0:48:00	65	36,4	6
0:48:10	65	36,4	5
0:48:20	65	36,4	5
0:48:30	65	36,4	5
0:48:40	65	36,4	5
0:48:50	65	36,4	5
0:49:00	65	36,4	6
0:49:10	64	36,4	6
0:49:20	64	36,4	6
0:49:30	65	36,4	5
0:49:40	64	36,4	5
0:49:50	65	36,4	5
0:50:00	64	36,4	5
0:50:10	64	36,4	5
0:50:20	64	36,4	5
0:50:30	64	36,4	6
0:50:40	64	36,4	6
0:50:50	64	36,4	6
0:51:00	64	36,4	5
0:51:10	64	36,4	5
0:51:20	64	36,4	5
0:51:30	64	36,4	5
0:51:40	64	36,4	5
0:51:50	64	36,4	5
0:52:00	64	36,4	6
0:52:10	64	36,4	6
0:52:20	64	36,4	6
0:52:30	64	36,4	5
0:52:40	64	36,4	6
0:52:50	64	36,4	6
0:53:00	64	36,4	6
0:53:10	64	36,4	6
0:53:20	64	36,4	6
0:53:30	64	36,4	6
0:53:40	64	36,4	6
0:53:50	64	36,4	6
0:54:00	64	36,4	5
0:54:10	64	36,4	5
0:54:20	64	36,5	5
0:54:30	64	36,4	5
0:54:40	64	36,4	5
0:54:50	64	36,4	5
0:55:00	64	36,4	6
0:55:10	64	36,4	5
0:55:20	64	36,4	5
0:55:30	64	36,4	5
0:55:40	64	36,4	5
0:55:50	64	36,4	5
0:56:00	64	36,5	5
0:56:10	64	36,4	5
0:56:20	64	36,5	5
0:56:30	64	36,5	5
0:56:40	64	36,5	5
0:56:50	64	36,5	5
0:57:00	64	36,5	5
0:57:10	64	36,5	5
0:57:20	64	36,5	5
0:57:30	64	36,5	5
0:57:40	64	36,5	5
0:57:50	64	36,5	6
0:58:00	64	36,5	5
0:58:10	64	36,6	5
0:58:20	64	36,6	5
0:58:30	64	36,6	5
0:58:40	64	36,6	5
0:58:50	64	36,6	5
0:59:00	64	36,5	5
0:59:10	64	36,6	5
0:59:20	64	36,6	6
0:59:30	64	36,5	5
0:59:40	64	36,5	5
0:59:50	64	36,5	5
1:00:00	64	36,5	5
1:00:10	64	36,5	5
1:00:20	64	36,5	5
1:00:30	64	36,5	5
1:00:40	64	36,5	5
1:00:50	64	36,5	5
1:01:00	64	36,5	5
1:01:10	64	36,5	5
1:01:20	64	36,5	5
1:01:30	64	36,5	5
1:01:40	64	36,5	5
1:01:50	64	36,5	5
1:02:00	64	36,5	5
1:02:10	64	36,5	5
1:02:20	64	36,5	6
1:02:30	64	36,5	5
1:02:40	64	36,5	5
1:02:50	64	36,5	5
1:03:00	64	36,5	5
1:03:10	64	36,5	5
1:03:20	64	36,5	5
1:03:30	64	36,5	5
1:03:40	64	36,6	5
1:03:50	64	36,6	5
1:04:00	64	36,5	5
1:04:10	64	36,5	5
1:04:20	64	36,5	5
1:04:30	64	36,5	5
1:04:40	64	36,6	5
1:04:50	64	36,6	5
1:05:00	64	36,6	5
1:05:10	64	36,6	5
1:05:20	64	36,6	6
1:05:30	64	36,6	5
1:05:40	64	36,6	5
1:05:50	64	36,6	5
1:06:00	64	36,6	5
1:06:10	64	36,5	5
1:06:20	64	36,5	5
1:06:30	64	36,5	5
1:06:40	64	36,5	5
1:06:50	64	36,5	5
1:07:00	64	36,5	5
1:07:10	64	36,5	5
1:07:20	64	36,6	5
1:07:30	64	36,5	5
1:07:40	64	36,6	5
1:07:50	64	36,6	5
1:08:00	64	36,6	5
1:08:10	64	36,6	5
1:08:20	64	36,6	5
1:08:30	64	36,6	5
1:08:40	64	36,6	5
1:08:50	64	36,6	5
1:09:00	64	36,6	5
1:09:10	64	36,6	5
1:09:20	64	36,6	5
1:09:30	64	36,6	5
1:09:40	64	36,6	5
1:09:50	64	36,6	5
1:10:00	64	36,6	5
1:10:10	64	36,6	4
1:10:20	64	36,6	5
1:10:30	64	36,6	5
1:10:40	64	36,6	5
1:10:50	64	36,6	5
1:11:00	64	36,6	5
1:11:10	64	36,6	5
1:11:20	64	36,6	5
1:11:30	64	36,7	5
1:11:40	64	36,6	5
1:11:50	64	36,6	5
1:12:00	64	36,7	5
1:12:10	64	36,6	5
1:12:20	64	36,7	5
1:12:30	64	36,7	5
1:12:40	64	36,7	5
1:12:50	64	36,7	5
1:13:00	64	36,7	5
1:13:10	64	36,7	5
1:13:20	64	36,7	5
1:13:30	64	36,7	5
1:13:40	64	36,7	5
1:13:50	64	36,7	5
1:14:00	64	36,7	5
1:14:10	64	36,7	5
1:14:20	64	36,7	5
1:14:30	64	36,7	5
1:14:40	64	36,7	5
1:14:50	64	36,7	5
1:15:00	64	36,7	5
1:15:10	64	36,7	5
1:15:20	64	36,7	5
1:15:30	64	36,7	6
1:15:40	64	36,7	5
1:15:50	64	36,7	5
1:16:00	64	36,7	5
1:16:10	64	36,7	5
1:16:20	64	36,7	5
1:16:30	64	36,7	5
1:16:40	64	36,7	5
1:16:50	64	36,7	5
1:17:00	64	36,7	5
1:17:10	64	36,7	5
1:17:20	64	36,7	5
1:17:30	64	36,7	5
1:17:40	64	36,7	5
1:17:50	64	36,7	5
1:18:00	64	36,7	5
1:18:10	64	36,7	5
1:18:20	64	36,7	5
1:18:30	64	36,7	5
1:18:40	64	36,7	6
1:18:50	64	36,8	5
1:19:00	64	36,7	5
1:19:10	64	36,8	5
1:19:20	64	36,8	5
1:19:30	64	36,8	5
1:19:40	64	36,8	5
1:19:50	64	36,7	6
1:20:00	64	36,7	6
1:20:10	64	36,8	5
1:20:20	64	36,8	5
1:20:30	64	36,8	5
1:20:40	64	36,8	5
1:20:50	64	36,8	5
1:21:00	64	36,8	5
1:21:10	64	36,8	5
1:21:20	64	36,8	5
1:21:30	64	36,8	6
1:21:40	64	36,8	5
1:21:50	64	36,8	5
1:22:00	64	36,8	5
1:22:10	64	36,8	5
1:22:20	64	36,8	5
1:22:30	64	36,7	5
1:22:40	64	36,7	5
1:22:50	64	36,8	5
1:23:00	64	36,8	6
1:23:10	64	36,7	5
1:23:20	64	36,7	5
1:23:30	64	36,7	5
1:23:40	64	36,7	5
1:23:50	64	36,7	5
1:24:00	64	36,7	5
1:24:10	64	36,8	5
1:24:20	64	36,8	5
1:24:30	64	36,8	6
1:24:40	64	36,8	5
1:24:50	64	36,8	5
1:25:00	64	36,8	5
1:25:10	64	36,8	5
1:25:20	64	36,8	5
1:25:30	64	36,8	5
1:25:40	64	36,8	5
1:25:50	64	36,8	5
1:26:00	64	36,8	6
1:26:10	64	36,8	5
1:26:20	64	36,8	5
1:26:30	64	36,8	5
1:26:40	64	36,8	5
1:26:50	64	36,8	5
1:27:00	64	36,8	5
1:27:10	64	36,8	5
1:27:20	64	36,8	6
1:27:30	64	36,8	5
1:27:40	64	36,8	5
1:27:50	64	36,8	5
1:28:00	64	36,8	5
1:28:10	64	36,8	5
1:28:20	64	36,8	5
1:28:30	64	36,8	5
1:28:40	64	36,8	6
1:28:50	64	36,8	6
1:29:00	64	36,8	5
1:29:10	64	36,8	5
1:29:20	64	36,8	5
1:29:30	64	36,8	5
1:29:40	64	36,8	5
1:29:50	64	36,8	5
1:30:00	64	36,8	5
1:30:10	64	36,8	5
1:30:20	64	36,8	6
1:30:30	64	36,8	5
1:30:40	64	36,8	5
1:30:50	64	36,8	5
1:31:00	64	36,8	5
1:31:10	64	36,8	5
1:31:20	64	36,8	5
1:31:30	64	36,8	5
1:31:40	64	36,8	5
1:31:50	64	36,8	5
1:32:00	64	36,8	5
1:32:10	64	36,8	5
1:32:20	64	36,8	5
1:32:30	64	36,8	5
1:32:40	64	36,8	5
1:32:50	64	36,8	5
1:33:00	64	36,8	5
1:33:10	64	36,8	5
1:33:20	64	36,8	5
1:33:30	64	36,8	5
1:33:40	64	36,8	5
1:33:50	64	36,8	5
1:34:00	64	36,8	5
1:34:10	64	36,8	5
1:34:20	64	36,8	5
1:34:30	64	36,8	5
1:34:40	64	36,8	5
1:34:50	64	36,8	6
1:35:00	64	36,8	5
1:35:10	64	36,8	5
1:35:20	64	36,8	5
1:35:30	64	36,8	5
1:35:40	64	36,8	5
1:35:50	64	36,8	5
1:36:00	64	36,8	6
1:36:10	64	36,8	6
1:36:20	64	36,8	6
1:36:30	64	36,8	5
1:36:40	64	36,8	5
1:36:50	64	36,8	5
1:37:00	64	36,8	5
1:37:10	64	36,8	5
1:37:20	64	36,8	5
1:37:30	64	36,8	5
1:37:40	64	36,8	6
1:37:50	64	36,8	5
1:38:00	64	36,8	5
1:38:10	64	36,8	5
1:38:20	64	36,8	5
1:38:30	64	36,8	5
1:38:40	64	36,8	5
1:38:50	64	36,8	5
1:39:00	64	36,8	6
1:39:10	64	36,8	5
1:39:20	64	36,8	6
1:39:30	64	36,8	5
1:39:40	64	36,8	5
1:39:50	64	36,8	5
1:40:00	64	36,8	5
1:40:10	64	36,8	5
1:40:20	64	36,8	5
1:40:30	64	36,8	6
1:40:40	64	36,8	6
1:40:50	64	36,8	6
1:41:00	64	36,8	5
1:41:10	64	36,8	5
1:41:20	64	36,8	5
1:41:30	64	36,8	5
1:41:40	64	36,8	5
1:41:50	64	36,8	5
1:42:00	64	36,8	5
1:42:10	64	36,8	6
1:42:20	64	36,8	5
1:42:30	64	36,8	5
1:42:40	64	36,8	5
1:42:50	64	36,8	5
1:43:00	64	36,8	5
1:43:10	64	36,8	5
1:43:20	64	36,8	5
1:43:30	64	36,8	5
1:43:40	64	36,8	6
1:43:50	64	36,8	6
1:44:00	64	36,8	5
1:44:10	64	36,8	5
1:44:20	64	36,8	5
1:44:30	64	36,8	5
1:44:40	64	36,8	5
1:44:50	64	36,8	5
1:45:00	64	36,8	5
1:45:10	64	36,8	6
1:45:20	64	36,8	6
1:45:30	64	36,8	5
1:45:40	64	36,8	5
1:45:50	64	36,8	5
1:46:00	64	36,8	5
1:46:10	64	36,8	5
1:46:20	64	36,8	5
1:46:30	64	36,8	6
1:46:40	64	36,8	6
1:46:50	64	36,8	6
1:47:00	64	36,8	6
1:47:10	64	36,8	5
1:47:20	64	36,8	5
1:47:30	64	36,8	5
1:47:40	64	36,8	5
1:47:50	64	36,8	5
1:48:00	64	36,8	6
1:48:10	64	36,8	6
1:48:20	64	36,8	6
1:48:30	64	36,8	6
1:48:40	64	36,8	6
1:48:50	64	36,8	5
1:49:00	64	36,8	5
1:49:10	64	36,8	5
1:49:20	64	36,8	5
1:49:30	64	36,8	5
1:49:40	64	36,8	5
1:49:50	64	36,8	6
1:50:00	64	36,8	6
1:50:10	64	36,8	6
1:50:20	64	36,8	5
1:50:30	64	36,8	5
1:50:40	64	36,8	5
1:50:50	64	36,8	5
1:51:00	64	36,8	5
1:51:10	64	36,8	5
1:51:20	64	36,8	6
1:51:30	64	36,8	6
1:51:40	64	36,8	6
1:51:50	64	36,8	6
1:52:00	64	36,8	5
1:52:10	64	36,8	5
1:52:20	64	36,8	5
1:52:30	64	36,8	5
1:52:40	64	36,8	5
1:52:50	64	36,8	6
1:53:00	64	36,8	6
1:53:10	64	36,8	6
1:53:20	64	36,8	6
1:53:30	64	36,8	5
1:53:40	64	36,8	5
1:53:50	64	36,8	5
1:54:00	64	36,8	5
1:54:10	64	36,8	5
1:54:20	64	36,8	5
1:54:30	64	36,8	6
1:54:40	64	36,8	6
1:54:50	64	36,8	5
1:55:00	64	36,8	5
1:55:10	64	36,8	5
1:55:20	64	36,8	5
1:55:30	64	36,8	5
1:55:40	64	36,8	5
1:55:50	64	36,8	6
1:56:00	64	36,8	6
1:56:10	64	36,8	6
1:56:20	64	36,8	6
1:56:30	64	36,8	5
1:56:40	64	36,8	6
1:56:50	64	36,8	5
1:57:00	64	36,8	5
1:57:10	64	36,8	5
1:57:20	64	36,8	6
1:57:30	64	36,8	6
1:57:40	64	36,8	6
1:57:50	64	36,8	5
1:58:00	64	36,8	5
1:58:10	64	36,7	5
1:58:20	64	36,7	6
1:58:30	64	36,7	5
1:58:40	64	36,8	5
1:58:50	64	36,7	6
1:59:00	64	36,7	6
1:59:10	64	36,7	6
1:59:20	64	36,8	5
1:59:30	64	36,8	5
1:59:40	64	36,8	5
1:59:50	64	36,8	5
2:00:00	64	36,8	5
2:00:10	64	36,8	5
2:00:20	64	36,8	6
2:00:30	64	36,8	6
2:00:40	64	36,8	6
2:00:50	64	36,7	6
2:01:00	64	36,7	5
2:01:10	64	36,7	5
2:01:20	64	36,7	5
2:01:30	64	36,8	5
2:01:40	64	36,8	5
2:01:50	64	36,8	6
2:02:00	64	36,8	6
2:02:10	64	36,8	6
2:02:20	64	36,8	6
2:02:30	64	36,8	6
2:02:40	64	36,8	5
2:02:50	64	36,7	5
2:03:00	64	36,7	5
2:03:10	64	36,7	5
2:03:20	64	36,7	5
2:03:30	64	36,7	6
2:03:40	64	36,8	6
2:03:50	64	36,8	6
2:04:00	64	36,8	6
2:04:10	64	36,8	6
2:04:20	64	36,8	5
2:04:30	64	36,8	5
2:04:40	64	36,8	6
2:04:50	64	36,8	6
2:05:00	64	36,8	6
2:05:10	64	36,8	6
2:05:20	64	36,8	6
2:05:30	64	36,8	6
2:05:40	64	36,8	6
2:05:50	64	36,8	6
2:06:00	64	36,8	6
2:06:10	64	36,7	6
2:06:20	64	36,8	6
2:06:30	64	36,7	6
2:06:40	64	36,7	6
2:06:50	64	36,7	6
2:07:00	64	36,7	6
2:07:10	64	36,7	6
2:07:20	64	36,7	6
2:07:30	64	36,7	6
2:07:40	64	36,7	6
2:07:50	64	36,7	6
2:08:00	64	36,7	6
2:08:10	64	36,7	6
2:08:20	64	36,8	6
2:08:30	64	36,7	6
2:08:40	64	36,7	6
2:08:50	64	36,8	6
2:09:00	64	36,8	6
2:09:10	64	36,7	6
2:09:20	64	36,7	6
2:09:30	64	36,8	6
2:09:40	64	36,8	6
2:09:50	64	36,8	6
2:10:00	64	36,8	6
2:10:10	64	36,8	6
2:10:20	64	36,8	6
2:10:30	64	36,8	6
2:10:40	64	36,8	6
2:10:50	64	36,7	6
2:11:00	64	36,7	6
2:11:10	64	36,7	6
2:11:20	64	36,7	6
2:11:30	64	36,7	6
2:11:40	64	36,7	6
2:11:50	64	36,7	6
2:12:00	64	36,7	6
2:12:10	64	36,7	6
2:12:20	64	36,7	6
2:12:30	64	36,7	6
2:12:40	64	36,7	6
2:12:50	64	36,7	6
2:13:00	64	36,7	6
2:13:10	64	36,7	6
2:13:20	64	36,7	6
2:13:30	64	36,7	6
2:13:40	64	36,7	6
2:13:50	64	36,8	6
2:14:00	64	36,7	6
2:14:10	64	36,7	6
2:14:20	64	36,7	6
2:14:30	64	36,7	6
2:14:40	64	36,7	6
2:14:50	64	36,7	6
2:15:00	64	36,7	6
2:15:10	64	36,7	6
2:15:20	64	36,7	6
2:15:30	64	36,7	6
2:15:40	64	36,7	6
2:15:50	64	36,7	6
2:16:00	64	36,7	6
2:16:10	64	36,7	6
2:16:20	64	36,7	6
2:16:30	64	36,7	6
2:16:40	64	36,7	6
2:16:50	64	36,7	6
2:17:00	64	36,7	6
2:17:10	64	36,7	6
2:17:20	64	36,7	6
2:17:30	64	36,7	6
2:17:40	64	36,7	6
2:17:50	64	36,7	6
2:18:00	64	36,8	6
2:18:10	64	36,7	6
2:18:20	64	36,8	6
2:18:30	64	36,7	6
2:18:40	64	36,7	6
2:18:50	64	36,7	6
2:19:00	64	36,7	6
2:19:10	64	36,7	6
2:19:20	64	36,7	6
2:19:30	64	36,7	6
2:19:40	64	36,7	6
2:19:50	64	36,7	6
2:20:00	64	36,7	6
2:20:10	64	36,7	6
2:20:20	64	36,7	6
2:20:30	64	36,7	6
2:20:40	64	36,7	6
2:20:50	64	36,7	6
2:21:00	64	36,7	6
2:21:10	64	36,7	6
2:21:20	64	36,7	6
2:21:30	64	36,7	6
2:21:40	64	36,7	6
2:21:50	64	36,7	6
2:22:00	64	36,7	6
2:22:10	64	36,7	6
2:22:20	64	36,7	6
2:22:30	64	36,7	6
2:22:40	64	36,7	6
2:22:50	64	36,7	6
2:23:00	64	36,7	6
2:23:10	64	36,7	6
2:23:20	64	36,7	6
2:23:30	64	36,7	6
2:23:40	64	36,7	6
2:23:50	64	36,7	6
2:24:00	64	36,7	7
2:24:10	64	36,7	6
2:24:20	64	36,7	6
2:24:30	64	36,7	6
2:24:40	64	36,7	6
2:24:50	64	36,7	6
2:25:00	64	36,7	6
2:25:10	64	36,7	6
2:25:20	64	36,7	6
2:25:30	64	36,7	6
2:25:40	64	36,7	7
2:25:50	64	36,7	7
2:26:00	64	36,7	6
2:26:10	64	36,7	6
2:26:20	64	36,7	6
2:26:30	64	36,7	6
2:26:40	64	36,7	6
2:26:50	64	36,7	6
2:27:00	64	36,7	6
2:27:10	64	36,7	7
2:27:20	64	36,7	7
2:27:30	64	36,7	6
2:27:40	64	36,7	6
2:27:50	64	36,7	6
2:28:00	64	36,7	6
2:28:10	64	36,7	6
2:28:20	64	36,7	6
2:28:30	64	36,7	6
2:28:40	64	36,7	6
2:28:50	64	36,7	6
2:29:00	64	36,7	6
2:29:10	64	36,7	6
2:29:20	64	36,7	6
2:29:30	64	36,7	6
2:29:40	64	36,7	6
2:29:50	64	36,7	6
2:30:00	64	36,7	6
2:30:10	64	36,7	6
2:30:20	64	36,7	7
2:30:30	64	36,7	7
2:30:40	64	36,7	6
2:30:50	64	36,7	6
2:31:00	64	36,7	6
2:31:10	64	36,7	6
2:31:20	64	36,7	6
2:31:30	64	36,7	6
2:31:40	64	36,7	6
2:31:50	64	36,7	7
2:32:00	64	36,7	6
2:32:10	64	36,7	7
2:32:20	64	36,6	6
2:32:30	64	36,6	6
2:32:40	64	36,6	6
2:32:50	64	36,7	6
2:33:00	64	36,7	6
2:33:10	64	36,7	6
2:33:20	64	36,7	7
2:33:30	64	36,7	7
2:33:40	64	36,7	7
2:33:50	64	36,7	7
2:34:00	64	36,7	6
2:34:10	64	36,7	6
2:34:20	64	36,7	6
2:34:30	64	36,7	6
2:34:40	64	36,6	6
2:34:50	64	36,6	7
2:35:00	64	36,6	7
2:35:10	64	36,6	7
2:35:20	64	36,6	7
2:35:30	64	36,6	6
2:35:40	64	36,6	6
2:35:50	64	36,6	7
2:36:00	64	36,6	7
2:36:10	64	36,6	7
2:36:20	64	36,6	7
2:36:30	64	36,6	7
2:36:40	64	36,7	7
2:36:50	64	36,7	7
2:37:00	64	36,7	7
2:37:10	64	36,7	7
2:37:20	64	36,7	7
2:37:30	64	36,7	7
2:37:40	64	36,6	7
2:37:50	64	36,6	7
2:38:00	64	36,6	7
2:38:10	64	36,6	7
2:38:20	64	36,6	7
2:38:30	64	36,6	7
2:38:40	64	36,6	7
2:38:50	64	36,6	7
2:39:00	64	36,6	7
2:39:10	64	36,6	7
2:39:20	64	36,6	7
2:39:30	64	36,6	7
2:39:40	64	36,6	7
2:39:50	64	36,6	7
2:40:00	64	36,6	7
2:40:10	64	36,6	7
2:40:20	64	36,6	7
2:40:30	64	36,6	7
2:40:40	64	36,6	7
2:40:50	64	36,6	7
2:41:00	64	36,6	7
2:41:10	64	36,6	7
2:41:20	64	36,6	7
2:41:30	64	36,6	7
2:41:40	64	36,6	7
2:41:50	64	36,6	7
2:42:00	64	36,6	7
2:42:10	64	36,6	7
2:42:20	64	36,6	7
2:42:30	64	36,6	7
2:42:40	64	36,6	7
2:42:50	64	36,6	8
2:43:00	64	36,6	7
2:43:10	64	36,6	7
2:43:20	64	36,6	7
2:43:30	64	36,6	7
2:43:40	64	36,6	7
2:43:50	64	36,6	7
2:44:00	64	36,6	7
2:44:10	64	36,6	7
2:44:20	64	36,6	8
2:44:30	64	36,6	8
2:44:40	64	36,6	8
2:44:50	64	36,6	8
2:45:00	64	36,6	7
2:45:10	64	36,6	7
2:45:20	64	36,6	7
2:45:30	64	36,6	7
2:45:40	64	36,6	7
2:45:50	64	36,6	7
2:46:00	64	36,6	8
2:46:10	64	36,6	8
2:46:20	64	36,6	8
2:46:30	64	36,6	7
2:46:40	64	36,6	7
2:46:50	64	36,6	8
2:47:00	64	36,6	7
2:47:10	64	36,5	7
2:47:20	64	36,6	8
2:47:30	64	36,5	8
2:47:40	64	36,5	8
2:47:50	64	36,5	8
2:48:00	64	36,5	8
2:48:10	64	36,5	7
2:48:20	64	36,5	7
2:48:30	64	36,5	7
2:48:40	64	36,5	7
2:48:50	64	36,5	8
2:49:00	64	36,5	8
2:49:10	64	36,5	8
2:49:20	64	36,6	8
2:49:30	64	36,6	8
2:49:40	64	36,6	8
2:49:50	64	36,6	8
2:50:00	64	36,6	8
2:50:10	64	36,6	8
2:50:20	64	36,5	8
2:50:30	64	36,6	8
2:50:40	64	36,6	8
2:50:50	64	36,6	8
2:51:00	64	36,6	8
2:51:10	64	36,6	8
2:51:20	64	36,6	8
2:51:30	64	36,6	8
2:51:40	64	36,5	8
2:51:50	64	36,5	8
2:52:00	64	36,5	8
2:52:10	64	36,6	9
2:52:20	64	36,5	9
2:52:30	64	36,5	9
2:52:40	64	36,5	8
2:52:50	64	36,5	8
2:53:00	64	36,5	8
2:53:10	64	36,5	8
2:53:20	64	36,5	8
2:53:30	64	36,5	8
2:53:40	64	36,5	9
2:53:50	64	36,5	9
2:54:00	64	36,5	9
2:54:10	64	36,5	9
2:54:20	64	36,5	9
2:54:30	64	36,5	9
2:54:40	64	36,5	9
2:54:50	64	36,5	9
2:55:00	64	36,5	8
2:55:10	64	36,5	9
2:55:20	64	36,5	9
2:55:30	64	36,5	9
2:55:40	64	36,5	9
2:55:50	64	36,5	9
2:56:00	64	36,5	9
2:56:10	64	36,5	9
2:56:20	64	36,5	9
2:56:30	64	36,5	9
2:56:40	64	36,5	9
2:56:50	64	36,5	9
2:57:00	64	36,5	10
2:57:10	64	36,5	10
2:57:20	64	36,5	9
2:57:30	64	36,5	9
2:57:40	64	36,5	9
2:57:50	64	36,5	9
2:58:00	64	36,5	10
2:58:10	64	36,5	10
2:58:20	64	36,5	10
2:58:30	64	36,5	10
2:58:40	64	36,5	10
2:58:50	64	36,5	10
2:59:00	64	36,5	10
2:59:10	64	36,5	10
2:59:20	64	36,5	10
2:59:30	64	36,5	10
2:59:40	64	36,5	10
2:59:50	64	36,5	10
3:00:00	64	36,5	10
3:00:10	64	36,5	10
3:00:20	64	36,5	10
3:00:30	64	36,5	10
3:00:40	64	36,5	10
3:00:50	64	36,5	10
3:01:00	64	36,5	10
3:01:10	64	36,5	10
3:01:20	64	36,5	10
3:01:30	64	36,5	10
3:01:40	64	36,5	10
3:01:50	64	36,5	10
3:02:00	64	36,5	10
3:02:10	64	36,5	10
3:02:20	64	36,5	10
3:02:30	64	36,5	10
3:02:40	64	36,5	11
3:02:50	64	36,4	11
3:03:00	64	36,4	11
3:03:10	64	36,4	11
3:03:20	64	36,5	11
3:03:30	64	36,5	11
3:03:40	64	36,5	11
3:03:50	64	36,5	11
3:04:00	64	36,4	11
3:04:10	64	36,4	11
3:04:20	64	36,4	11
3:04:30	64	36,5	11
3:04:40	64	36,4	11
3:04:50	64	36,4	11
3:05:00	64	36,4	11
3:05:10	64	36,4	11
3:05:20	64	36,4	12
3:05:30	64	36,4	12
3:05:40	64	36,4	12
3:05:50	64	36,4	12
3:06:00	64	36,4	12
3:06:10	64	36,4	12
3:06:20	64	36,4	12
3:06:30	64	36,4	12
3:06:40	64	36,4	12
3:06:50	64	36,4	12
3:07:00	64	36,4	13
3:07:10	64	36,4	13
3:07:20	64	36,4	13
3:07:30	64	36,4	13
3:07:40	64	36,4	13
3:07:50	64	36,4	13
3:08:00	64	36,4	13
3:08:10	64	36,4	13
3:08:20	64	36,4	13
3:08:30	64	36,4	14
3:08:40	64	36,4	14
3:08:50	64	36,4	14
3:09:00	64	36,4	14
3:09:10	64	36,4	14
3:09:20	64	36,4	14
3:09:30	64	36,4	14
3:09:40	64	36,4	14
3:09:50	64	36,4	14
3:10:00	64	36,3	14
3:10:10	64	36,4	14
3:10:20	64	36,4	14
3:10:30	64	36,4	14
3:10:40	64	36,4	14
3:10:50	64	36,4	14
3:11:00	64	36,4	15
3:11:10	64	36,4	15
3:11:20	64	36,4	15
3:11:30	64	36,4	15
3:11:40	64	36,4	16
3:11:50	64	36,3	16
3:12:00	64	36,5	16
3:12:10	64	36,5	16
3:12:20	64	36,4	16
3:12:30	64	36,4	16
3:12:40	64	36,4	16
3:12:50	64	36,4	16
3:13:00	64	36,4	17
3:13:10	64	36,4	17
3:13:20	64	36,4	17
3:13:30	64	36,4	17
3:13:40	64	36,4	17
3:13:50	64	36,4	18
3:14:00	64	36,5	18
3:14:10	64	36,5	18
3:14:20	64	36,5	18
3:14:30	64	36,5	18
3:14:40	64	36,5	19
3:14:50	64	36,5	20
3:15:00	64	36,5	20
3:15:10	64	36,5	19
3:15:20	64	36,4	19
3:15:30	64	36,4	20
3:15:40	64	36,4	20
3:15:50	64	36,4	20
3:16:00	64	36,4	20
3:16:10	64	36,4	20
3:16:20	64	36,4	21
3:16:30	64	36,4	21
3:16:40	64	36,4	21
3:16:50	64	36,4	21
3:17:00	64	36,4	21
3:17:10	64	36,4	21
3:17:20	64	36,4	21
3:17:30	64	36,4	22
3:17:40	64	36,4	22
3:17:50	64	36,4	22
3:18:00	64	36,4	22
3:18:10	64	36,4	22
3:18:20	64	36,4	23
3:18:30	64	36,4	23
3:18:40	64	36,4	23
3:18:50	64	36,4	24
3:19:00	64	36,4	24
3:19:10	64	36,4	24
3:19:20	64	36,4	26
3:19:30	64	36,4	26
3:19:40	64	36,4	26
3:19:50	64	36,4	26
3:20:00	64	36,4	26
3:20:10	64	36,4	26
3:20:20	64	36,4	27
3:20:30	64	36,4	27
3:20:40	64	36,3	27
3:20:50	64	36,4	28
3:21:00	64	36,4	29
3:21:10	64	36,4	29
3:21:20	64	36,4	29
3:21:30	64	36,4	29
3:21:40	64	36,4	30
3:21:50	64	36,4	30
3:22:00	64	36,4	23
3:22:10	64	36,4	31
3:22:20	64	36,4	31
3:22:30	64	36,3	32
3:22:40	64	36,3	32
3:22:50	64	36,3	33
3:23:00	64	36,3	33
3:23:10	64	36,4	33
3:23:20	64	36,4	34
3:23:30	64	36,3	34
3:23:40	64	36,4	34
3:23:50	64	36,3	34
3:24:00	64	36,3	35
3:24:10	64	36,5	35
3:24:20	64	36,5	36
3:24:30	64	36,5	36
3:24:40	64	36,5	37
3:24:50	64	36,5	38
3:25:00	64	36,5	38
3:25:10	64	36,5	39
3:25:20	64	36,5	39
3:25:30	64	36,5	40
3:25:40	64	36,4	41
3:25:50	64	36,4	41
3:26:00	64	36,4	43
3:26:10	64	36,4	43
3:26:20	64	36,4	44
3:26:30	64	36,4	46
3:26:40	64	36,4	47
3:26:50	64	36,4	47
3:27:00	64	36,4	47
3:27:10	64	36,4	48
3:27:20	64	36,4	19
3:27:30	64	36,4	55
3:27:40	64	36,3	55
3:27:50	64	36,4	55
3:28:00	64	36,3	55
3:28:10	64	36,3	56
3:28:20	64	36,3	56
3:28:30	64	36,3	57
3:28:40	64	36,4	58
3:28:50	64	36,4	59
3:29:00	64	36,4	60
3:29:10	64	36,4	61
3:29:20	64	36,4	61
3:29:30	64	36,4	62
3:29:40	64	36,4	64
3:29:50	64	36,4	65
3:30:00	64	36,4	66
3:30:10	64	36,3	67
3:30:20	64	36,3	68
3:30:30	64	36,3	69
3:30:40	64	36,4	70
3:30:50	64	36,4	71
3:31:00	64	36,4	72
3:31:10	64	36,4	73
3:31:20	64	36,3	74
3:31:30	64	36,4	76
3:31:40	64	36,4	75
3:31:50	64	36,4	76
3:32:00	64	36,4	83
3:32:10	64	36,4	87
3:32:20	64	36,4	85
3:32:30	64	36,4	84
3:32:40	64	36,4	86
3:32:50	64	36,3	86
3:33:00	64	36,3	88
3:33:10	64	36,3	88
3:33:20	64	36,4	89
3:33:30	64	36,4	91
3:33:40	64	36,4	93
3:33:50	64	36,4	93
3:34:00	64	36,4	94
3:34:10	64	36,4	96
3:34:20	64	36,4	97
3:34:30	64	36,3	98
3:34:40	64	36,3	100
3:34:50	64	36,4	101
3:35:00	64	36,4	103
