Repository: ProgWizer/parser

File: project-root/data/Data Acquisition/Data Acquisition/2019 year (140)/19-030_2 rguUZ.txt (part 1 of 11)
--Test Summary--
Full Path and File Name	
Instrument Name	7322
Instrument Type	Model 7322 Consistometer - Variable Speed
Instrument Serial Number	
Test Start Date	06.05.2019
Test Start Time	12:08:38
Test Stop Date	06.05.2019
Test Stop Time	16:44:23
Test Length	4:35:45
Final Sample Time Offset	4:35:44
Controller Schedule Name	
Sampling Period	1 second
Comments	2. UZ
Information	WellID	
Information	Customer	
Information	EngName	
Information	CementClass	
Information	CementMfr	
Information	Additives	100I-50+15ASPM+2Econolite+0.2Halad-447+0.2D-Air5000
Information	Density	1500
Information	BHCT	20
Information	BHST	
Information	FluidLoss	
Information	JobType	
Calculated Value	Time_30Bc	3:46:32
Calculated Value	Time_70Bc	4:24:26
Calculated Value	Time_100Bc	N/A
Initial Temperature (°C)	45 °C
Final Temperature (°C)	23 °C
Initial Pressure (MPa)	0,4 MPa
Final Pressure (MPa)	16,1 MPa
Initial Consistency (Bc)	8 Bc
Final Consistency (Bc)	95 Bc
Initial Wall Temperature (°C)	23 °C
Final Wall Temperature (°C)	21 °C
Initial Motor Speed (RPM)	150 RPM
Final Motor Speed (RPM)	150 RPM
--Data--
Time (HH:MM:SS)	Temperature (°C)	Pressure (MPa)	Consistency (Bc)	Wall Temperature (°C)	Motor Speed (RPM)
0:00:00	45	0,4	8	23	150
0:00:01	45	0,4	8	23	150
0:00:02	45	0,4	8	23	150
0:00:03	45	0,4	8	23	150
0:00:04	44	0,4	8	23	150
0:00:05	44	0,4	8	23	150
0:00:06	44	0,4	8	23	150
0:00:07	44	0,4	8	23	150
0:00:08	44	0,4	8	23	150
0:00:09	44	0,5	8	23	150
0:00:10	44	0,4	8	23	150
0:00:11	44	0,5	8	23	150
0:00:12	44	0,5	8	23	150
0:00:13	44	0,5	8	23	150
0:00:14	44	0,5	8	23	150
0:00:15	44	0,5	8	23	150
0:00:16	44	0,5	8	23	150
0:00:17	44	0,5	8	23	150
0:00:18	44	0,5	8	23	150
0:00:19	44	0,5	8	23	150
0:00:20	44	0,5	8	23	150
0:00:21	43	0,5	8	23	150
0:00:22	43	0,6	8	23	150
0:00:23	43	0,6	8	23	150
0:00:24	43	0,6	8	23	150
0:00:25	43	0,6	8	23	150
0:00:26	43	0,6	8	23	150
0:00:27	43	0,6	8	23	150
0:00:28	43	0,6	8	23	150
0:00:29	43	0,6	8	23	150
0:00:30	43	0,6	8	23	150
0:00:31	43	0,6	8	23	150
0:00:32	43	0,7	8	23	150
0:00:33	43	0,7	8	23	150
0:00:34	43	0,7	8	23	150
0:00:35	43	0,7	8	23	150
0:00:36	42	0,7	8	23	150
0:00:37	42	0,7	8	23	150
0:00:38	42	0,7	8	23	150
0:00:39	42	0,7	8	23	150
0:00:40	42	0,8	8	23	150
0:00:41	42	0,8	8	23	150
0:00:42	42	0,8	8	23	150
0:00:43	42	0,8	8	23	150
0:00:44	42	0,8	8	23	150
0:00:45	42	0,8	8	23	150
0:00:46	42	0,8	8	23	150
0:00:47	42	0,8	8	23	150
0:00:48	42	0,8	9	23	150
0:00:49	42	0,9	9	23	150
0:00:50	42	0,9	9	23	150
0:00:51	42	0,9	9	23	150
0:00:52	42	0,9	9	23	150
0:00:53	42	0,9	9	23	150
0:00:54	42	1,0	9	23	150
0:00:55	42	1,0	9	23	150
0:00:56	42	1,0	9	23	150
0:00:57	42	1,0	9	23	150
0:00:58	42	1,0	9	23	150
0:00:59	42	1,0	9	23	150
0:01:00	42	1,0	9	23	150
0:01:01	42	1,0	9	23	150
0:01:02	42	1,0	9	23	150
0:01:03	41	1,0	9	23	150
0:01:04	41	1,1	9	23	150
0:01:05	41	1,1	10	23	150
0:01:06	41	1,1	10	23	150
0:01:07	41	1,0	10	23	150
0:01:08	41	1,1	10	23	150
0:01:09	41	1,1	10	23	150
0:01:10	41	1,1	10	23	150
0:01:11	41	1,1	10	23	150
0:01:12	41	1,1	10	23	150
0:01:13	41	1,1	10	23	150
0:01:14	41	1,1	10	23	150
0:01:15	41	1,1	10	23	150
0:01:16	41	1,2	10	23	150
0:01:17	41	1,2	10	23	150
0:01:18	41	1,2	10	23	150
0:01:19	41	1,2	10	23	150
0:01:20	41	1,2	10	23	150
0:01:21	41	1,2	10	23	150
0:01:22	41	1,2	10	23	150
0:01:23	41	1,2	10	23	150
0:01:24	41	1,3	10	23	150
0:01:25	41	1,3	10	23	150
0:01:26	41	1,3	10	23	150
0:01:27	41	1,3	10	23	150
0:01:28	41	1,4	10	23	150
0:01:29	40	1,4	10	23	150
0:01:30	40	1,4	10	23	150
0:01:31	40	1,4	10	23	150
0:01:32	40	1,4	10	23	150
0:01:33	40	1,4	10	23	150
0:01:34	40	1,4	10	23	150
0:01:35	40	1,4	10	23	150
0:01:36	40	1,4	10	23	150
0:01:37	40	1,4	10	23	150
0:01:38	40	1,4	10	23	150
0:01:39	40	1,4	10	23	150
0:01:40	40	1,4	10	23	150
0:01:41	40	1,5	10	23	150
0:01:42	40	1,5	10	23	150
0:01:43	40	1,5	10	23	150
0:01:44	40	1,5	10	23	150
0:01:45	40	1,5	10	23	150
0:01:46	40	1,5	10	23	150
0:01:47	40	1,5	10	23	150
0:01:48	40	1,5	10	23	150
0:01:49	40	1,5	10	23	150
0:01:50	40	1,5	10	23	150
0:01:51	40	1,6	10	23	150
0:01:52	40	1,6	10	23	150
0:01:53	40	1,7	10	23	150
0:01:54	40	1,7	10	23	150
0:01:55	40	1,7	10	23	150
0:01:56	40	1,7	10	23	150
0:01:57	40	1,7	10	23	150
0:01:58	40	1,7	10	23	150
0:01:59	40	1,6	10	23	150
0:02:00	40	1,6	10	23	150
0:02:01	39	1,6	10	23	150
0:02:02	39	1,6	10	23	150
0:02:03	39	1,6	10	23	150
0:02:04	39	1,6	10	23	150
0:02:05	39	1,7	10	23	150
0:02:06	39	1,7	10	23	150
0:02:07	39	1,7	10	23	150
0:02:08	39	1,7	10	23	150
0:02:09	39	1,7	10	23	150
0:02:10	39	1,7	10	23	150
0:02:11	39	1,7	10	23	150
0:02:12	39	1,7	10	23	150
0:02:13	39	1,8	10	23	150
0:02:14	39	1,8	10	23	150
0:02:15	39	1,8	10	23	150
0:02:16	39	1,8	10	23	150
0:02:17	39	1,8	10	23	150
0:02:18	39	1,8	10	23	150
0:02:19	39	1,9	10	23	150
0:02:20	39	2,0	10	23	150
0:02:21	39	2,0	10	23	150
0:02:22	39	2,0	10	23	150
0:02:23	39	2,0	10	23	150
0:02:24	39	2,0	10	23	150
0:02:25	39	2,0	10	23	150
0:02:26	39	2,0	10	23	150
0:02:27	39	2,0	10	23	150
0:02:28	39	2,0	10	23	150
0:02:29	39	2,0	10	23	150
0:02:30	39	2,0	10	23	150
0:02:31	39	1,9	10	23	150
0:02:32	39	1,9	10	23	150
0:02:33	38	1,9	10	23	150
0:02:34	38	1,9	10	23	150
0:02:35	38	2,0	10	23	150
0:02:36	38	2,1	10	23	150
0:02:37	38	2,1	10	23	150
0:02:38	38	2,1	10	23	150
0:02:39	38	2,1	10	23	150
0:02:40	38	2,1	10	23	150
0:02:41	38	2,1	10	23	150
0:02:42	38	2,1	10	23	150
0:02:43	38	2,1	10	23	150
0:02:44	38	2,0	10	23	150
0:02:45	38	2,0	10	23	150
0:02:46	38	2,1	10	23	150
0:02:47	38	2,1	10	23	150
0:02:48	38	2,1	10	23	150
0:02:49	38	2,1	10	23	150
0:02:50	38	2,2	10	23	150
0:02:51	38	2,3	10	23	150
0:02:52	38	2,3	10	23	150
0:02:53	38	2,4	10	23	150
0:02:54	38	2,3	10	23	150
0:02:55	38	2,3	10	23	150
0:02:56	38	2,3	10	23	150
0:02:57	38	2,3	10	23	150
0:02:58	38	2,3	10	23	150
0:02:59	38	2,3	10	23	150
0:03:00	38	2,3	10	23	150
0:03:01	38	2,3	10	23	150
0:03:02	38	2,3	10	23	150
0:03:03	38	2,3	10	23	150
0:03:04	38	2,3	10	23	150
0:03:05	38	2,3	10	23	150
0:03:06	38	2,3	10	23	150
0:03:07	38	2,3	10	23	150
0:03:08	38	2,4	10	23	150
0:03:09	38	2,4	10	23	150
0:03:10	37	2,4	10	23	150
0:03:11	37	2,4	10	23	150
0:03:12	37	2,4	10	23	150
0:03:13	37	2,4	10	23	150
0:03:14	37	2,4	10	23	150
0:03:15	37	2,4	10	23	150
0:03:16	37	2,4	10	23	150
0:03:17	37	2,4	10	23	150
0:03:18	37	2,5	10	23	150
0:03:19	37	2,5	10	23	150
0:03:20	37	2,5	10	23	150
0:03:21	37	2,5	10	23	150
0:03:22	37	2,5	10	23	150
0:03:23	37	2,5	10	23	150
0:03:24	37	2,5	10	23	150
0:03:25	37	2,5	10	23	150
0:03:26	37	2,5	10	23	150
0:03:27	37	2,6	10	23	150
0:03:28	37	2,7	10	23	150
0:03:29	37	2,7	10	23	150
0:03:30	37	2,7	10	23	150
0:03:31	37	2,7	10	23	150
0:03:32	37	2,7	10	23	150
0:03:33	37	2,7	10	23	150
0:03:34	37	2,7	10	23	150
0:03:35	37	2,7	10	23	150
0:03:36	37	2,7	10	23	150
0:03:37	37	2,7	10	23	150
0:03:38	37	2,7	10	23	150
0:03:39	37	2,7	10	23	150
0:03:40	37	2,7	10	23	150
0:03:41	37	2,7	10	23	150
0:03:42	37	2,7	10	23	150
0:03:43	37	2,7	10	23	150
0:03:44	37	2,7	10	23	150
0:03:45	37	2,7	10	23	150
0:03:46	37	2,8	10	23	150
0:03:47	37	2,8	10	23	150
0:03:48	36	2,8	10	23	150
0:03:49	36	2,8	10	23	150
0:03:50	36	2,8	10	23	150
0:03:51	36	2,8	10	23	150
0:03:52	36	2,8	10	23	150
0:03:53	36	2,9	10	23	150
0:03:54	36	2,9	10	23	150
0:03:55	36	2,9	10	23	150
0:03:56	36	2,9	10	23	150
0:03:57	36	2,9	10	23	150
0:03:58	36	2,9	10	23	150
0:03:59	36	2,9	10	23	150
0:04:00	36	2,9	10	23	150
0:04:01	36	2,9	10	23	150
0:04:02	36	2,9	10	23	150
0:04:03	36	2,9	10	23	150
0:04:04	36	2,9	10	23	150
0:04:05	36	3,0	10	23	150
0:04:06	36	3,0	10	23	150
0:04:07	36	3,0	10	23	150
0:04:08	36	3,0	10	23	150
0:04:09	36	3,0	10	23	150
0:04:10	36	3,0	10	23	150
0:04:11	36	3,0	10	23	150
0:04:12	36	3,0	10	23	150
0:04:13	36	3,0	10	23	150
0:04:14	36	3,0	10	23	150
0:04:15	36	3,0	10	23	150
0:04:16	36	3,1	10	23	150
0:04:17	36	3,1	10	23	150
0:04:18	36	3,1	10	23	150
0:04:19	36	3,1	10	23	150
0:04:20	36	3,1	10	23	150
0:04:21	36	3,1	10	23	150
0:04:22	36	3,1	10	23	150
0:04:23	36	3,1	10	23	150
0:04:24	36	3,1	10	23	150
0:04:25	36	3,2	10	23	150
0:04:26	36	3,3	10	23	150
0:04:27	36	3,4	10	23	150
0:04:28	36	3,4	9	23	150
0:04:29	36	3,4	9	23	150
0:04:30	36	3,4	9	23	150
0:04:31	36	3,4	9	23	150
0:04:32	35	3,4	9	23	150
0:04:33	35	3,3	9	23	150
0:04:34	35	3,3	9	23	150
0:04:35	35	3,3	9	23	150
0:04:36	35	3,3	9	23	150
0:04:37	35	3,3	9	23	150
0:04:38	35	3,3	9	23	150
0:04:39	35	3,3	9	23	150
0:04:40	35	3,3	9	23	150
0:04:41	35	3,3	9	23	150
0:04:42	35	3,3	9	23	150
0:04:43	35	3,3	9	23	150
0:04:44	35	3,3	9	23	150
0:04:45	35	3,4	9	23	150
0:04:46	35	3,4	9	23	150
0:04:47	35	3,4	9	23	150
0:04:48	35	3,4	9	23	150
0:04:49	35	3,4	9	23	150
0:04:50	35	3,4	9	23	150
0:04:51	35	3,4	9	23	150
0:04:52	35	3,4	9	23	150
0:04:53	35	3,4	9	23	150
0:04:54	35	3,4	9	23	150
0:04:55	35	3,5	9	23	150
0:04:56	35	3,5	9	23	150
0:04:57	35	3,6	9	23	150
0:04:58	35	3,6	9	23	150
0:04:59	35	3,6	9	23	150
0:05:00	35	3,5	9	23	150
0:05:01	35	3,5	9	23	150
0:05:02	35	3,5	9	23	150
0:05:03	35	3,5	9	23	150
0:05:04	35	3,5	9	23	150
0:05:05	35	3,5	9	23	150
0:05:06	35	3,6	9	23	150
0:05:07	35	3,8	9	23	150
0:05:08	35	3,8	9	23	150
0:05:09	35	3,8	9	23	150
0:05:10	35	3,8	9	23	150
0:05:11	35	3,8	9	23	150
0:05:12	35	3,8	9	23	150
0:05:13	35	3,8	9	23	150
0:05:14	35	3,8	9	23	150
0:05:15	35	3,8	9	23	150
0:05:16	35	3,8	9	23	150
0:05:17	34	3,8	9	23	150
0:05:18	34	3,8	9	23	150
0:05:19	34	3,8	9	23	150
0:05:20	34	3,8	9	23	150
0:05:21	34	3,8	9	23	150
0:05:22	34	3,7	9	23	150
0:05:23	34	3,7	9	23	150
0:05:24	34	3,7	9	23	150
0:05:25	34	3,7	9	23	150
0:05:26	34	3,7	9	23	150
0:05:27	34	3,8	9	23	150
0:05:28	34	3,9	9	23	150
0:05:29	34	4,0	9	23	150
0:05:30	34	4,0	9	23	150
0:05:31	34	4,0	9	23	150
0:05:32	34	4,0	9	23	150
0:05:33	34	3,9	9	23	150
0:05:34	34	3,9	9	23	150
0:05:35	34	3,9	9	23	150
0:05:36	34	3,9	9	23	150
0:05:37	34	3,9	9	23	150
0:05:38	34	3,9	9	23	150
0:05:39	34	3,9	9	23	150
0:05:40	34	3,9	9	23	150
0:05:41	34	3,9	9	23	150
0:05:42	34	3,9	9	23	150
0:05:43	34	3,9	9	23	150
0:05:44	34	4,0	9	23	150
0:05:45	34	4,0	9	23	150
0:05:46	34	4,0	9	23	150
0:05:47	34	4,0	9	23	150
0:05:48	34	4,0	9	23	150
0:05:49	34	4,1	9	23	150
0:05:50	34	4,3	9	23	150
0:05:51	34	4,3	9	23	150
0:05:52	34	4,3	9	23	150
0:05:53	34	4,3	9	23	150
0:05:54	34	4,3	9	23	150
0:05:55	34	4,3	9	23	150
0:05:56	34	4,3	9	23	150
0:05:57	34	4,3	9	23	150
0:05:58	34	4,3	9	23	150
0:05:59	34	4,3	9	23	150
0:06:00	34	4,3	9	23	150
0:06:01	34	4,3	9	23	150
0:06:02	34	4,2	9	23	150
0:06:03	34	4,2	9	23	150
0:06:04	34	4,2	9	23	150
0:06:05	33	4,2	9	23	150
0:06:06	33	4,2	9	23	150
0:06:07	33	4,2	9	23	150
0:06:08	33	4,2	9	23	150
0:06:09	33	4,2	9	23	150
0:06:10	33	4,2	9	23	150
0:06:11	33	4,2	9	23	150
0:06:12	33	4,3	9	23	150
0:06:13	33	4,4	9	23	150
0:06:14	33	4,4	9	23	150
0:06:15	33	4,4	9	23	150
0:06:16	33	4,4	9	23	150
0:06:17	33	4,4	9	23	150
0:06:18	33	4,4	9	23	150
0:06:19	33	4,4	9	23	150
0:06:20	33	4,4	9	23	150
0:06:21	33	4,4	9	23	150
0:06:22	33	4,4	9	23	150
0:06:23	33	4,4	9	23	150
0:06:24	33	4,4	9	23	150
0:06:25	33	4,4	9	23	150
0:06:26	33	4,4	9	23	150
0:06:27	33	4,3	9	23	150
0:06:28	33	4,4	9	23	150
0:06:29	33	4,4	9	23	150
0:06:30	33	4,5	9	23	150
0:06:31	33	4,5	9	23	150
0:06:32	33	4,5	9	23	150
0:06:33	33	4,5	9	23	150
0:06:34	33	4,4	9	23	150
0:06:35	33	4,4	9	23	150
0:06:36	33	4,7	9	23	150
0:06:37	33	4,8	9	23	150
0:06:38	33	4,8	9	23	150
0:06:39	33	4,8	9	23	150
0:06:40	33	4,8	9	23	150
0:06:41	33	4,8	9	23	150
0:06:42	33	4,8	9	23	150
0:06:43	33	4,8	9	23	150
0:06:44	33	4,8	9	23	150
0:06:45	33	4,8	9	23	150
0:06:46	33	4,8	9	23	150
0:06:47	33	4,7	9	23	150
0:06:48	33	4,7	9	23	150
0:06:49	33	4,7	10	23	150
0:06:50	33	4,7	10	23	150
0:06:51	33	4,7	10	23	150
0:06:52	33	4,7	9	23	150
0:06:53	33	4,7	9	23	150
0:06:54	33	4,7	9	23	150
0:06:55	33	4,7	9	23	150
0:06:56	33	4,7	9	23	150
0:06:57	33	4,7	9	23	150
0:06:58	32	4,7	9	23	150
0:06:59	32	4,8	9	23	150
0:07:00	32	4,9	9	23	150
0:07:01	32	4,9	9	23	150
0:07:02	32	4,9	9	23	150
0:07:03	32	4,9	9	23	150
0:07:04	32	4,9	9	23	150
0:07:05	32	4,9	9	23	150
0:07:06	32	4,9	9	23	150
0:07:07	32	4,9	9	23	150
0:07:08	32	4,9	9	23	150
0:07:09	32	4,9	9	23	150
0:07:10	32	4,9	9	23	150
0:07:11	32	4,9	9	23	150
0:07:12	32	4,8	9	23	150
0:07:13	32	4,8	9	23	150
0:07:14	32	4,8	9	23	150
0:07:15	32	4,9	9	23	150
0:07:16	32	5,0	10	23	150
0:07:17	32	5,0	10	23	150
0:07:18	32	5,0	10	23	150
0:07:19	32	5,0	10	23	150
0:07:20	32	5,0	10	23	150
0:07:21	32	4,9	10	23	150
0:07:22	32	4,9	10	23	150
0:07:23	32	4,9	10	23	150
0:07:24	32	5,1	10	23	150
0:07:25	32	5,2	10	23	150
0:07:26	32	5,3	10	23	150
0:07:27	32	5,3	10	23	150
0:07:28	32	5,3	10	23	150
0:07:29	32	5,3	10	23	150
0:07:30	32	5,3	10	23	150
0:07:31	32	5,3	10	23	150
0:07:32	32	5,3	10	23	150
0:07:33	32	5,3	10	23	150
0:07:34	32	5,3	10	23	150
0:07:35	32	5,3	10	23	150
0:07:36	32	5,2	10	23	150
0:07:37	32	5,2	10	23	150
0:07:38	32	5,2	10	23	150
0:07:39	32	5,2	10	23	150
0:07:40	32	5,2	10	23	150
0:07:41	32	5,2	10	22	150
0:07:42	32	5,2	10	23	150
0:07:43	32	5,2	10	23	150
0:07:44	32	5,2	10	22	150
0:07:45	32	5,2	10	23	150
0:07:46	32	5,2	10	22	150
0:07:47	32	5,3	10	23	150
0:07:48	32	5,4	10	23	150
0:07:49	32	5,4	10	23	150
0:07:50	32	5,4	10	23	150
0:07:51	32	5,4	10	23	150
0:07:52	32	5,4	10	23	150
0:07:53	31	5,4	10	23	150
0:07:54	31	5,4	10	22	150
0:07:55	32	5,4	10	22	150
0:07:56	31	5,4	10	23	150
0:07:57	31	5,4	10	22	150
0:07:58	31	5,4	10	23	150
0:07:59	31	5,4	10	23	150
0:08:00	31	5,4	10	23	150
0:08:01	31	5,3	10	22	150
0:08:02	31	5,3	10	22	150
0:08:03	31	5,4	10	22	150
0:08:04	31	5,5	10	23	150
0:08:05	31	5,5	10	23	150
0:08:06	31	5,5	10	23	150
0:08:07	31	5,5	10	23	150
0:08:08	31	5,5	10	23	150
0:08:09	31	5,5	10	22	150
0:08:10	31	5,5	10	22	150
0:08:11	31	5,4	10	23	150
0:08:12	31	5,4	10	23	150
0:08:13	31	5,5	10	22	150
0:08:14	31	5,7	10	23	150
0:08:15	31	5,8	10	23	150
0:08:16	31	5,8	10	22	150
0:08:17	31	5,8	10	22	150
0:08:18	31	5,8	10	22	150
0:08:19	31	5,8	10	23	150
0:08:20	31	5,8	10	23	150
0:08:21	31	5,8	10	23	150
0:08:22	31	5,8	10	23	150
0:08:23	31	5,8	10	22	150
0:08:24	31	5,8	10	22	150
0:08:25	31	5,8	10	23	150
0:08:26	31	5,8	10	23	150
0:08:27	31	5,7	10	22	150
0:08:28	31	5,7	10	22	150
0:08:29	31	5,7	10	22	150
0:08:30	31	5,7	10	22	150
0:08:31	31	5,7	10	23	150
0:08:32	31	5,7	10	22	150
0:08:33	31	5,7	10	22	150
0:08:34	31	5,7	10	22	150
0:08:35	31	5,7	10	23	150
0:08:36	31	5,7	10	23	150
0:08:37	31	5,8	10	22	150
0:08:38	31	5,9	10	22	150
0:08:39	31	5,9	10	22	150
0:08:40	31	5,9	10	23	150
0:08:41	31	5,9	10	22	150
0:08:42	31	5,9	10	22	150
0:08:43	31	5,9	10	22	150
0:08:44	31	5,9	10	23	150
0:08:45	31	5,9	10	22	150
0:08:46	31	5,9	10	22	150
0:08:47	31	5,9	10	22	150
0:08:48	31	5,9	10	22	150
0:08:49	31	5,9	10	22	150
0:08:50	31	5,9	10	23	150
0:08:51	31	5,9	10	22	150
0:08:52	31	5,9	10	22	150
0:08:53	31	5,9	10	22	150
0:08:54	31	6,0	10	22	150
0:08:55	31	6,0	10	22	150
0:08:56	31	6,0	10	22	150
0:08:57	31	6,0	10	22	150
0:08:58	31	6,0	10	22	150
0:08:59	31	6,0	10	22	150
0:09:00	31	6,0	10	22	150
0:09:01	30	6,0	10	23	150
0:09:02	30	6,0	10	22	150
0:09:03	30	6,0	10	22	150
0:09:04	30	6,2	10	22	150
0:09:05	30	6,3	10	22	150
0:09:06	30	6,3	10	22	150
0:09:07	30	6,4	10	22	150
0:09:08	30	6,4	10	22	150
0:09:09	30	6,3	10	22	150
0:09:10	30	6,3	10	22	150
0:09:11	30	6,3	10	22	150
0:09:12	30	6,3	10	22	150
0:09:13	30	6,3	10	22	150
0:09:14	30	6,3	10	22	150
0:09:15	30	6,3	10	22	150
0:09:16	30	6,3	10	22	150
0:09:17	30	6,3	10	22	150
0:09:18	30	6,3	10	22	150
0:09:19	30	6,3	10	22	150
0:09:20	30	6,3	10	22	150
0:09:21	30	6,3	10	22	150
0:09:22	30	6,2	10	22	150
0:09:23	30	6,2	10	22	150
0:09:24	30	6,2	10	22	150
0:09:25	30	6,2	10	22	150
0:09:26	30	6,2	10	22	150
0:09:27	30	6,2	10	22	150
0:09:28	30	6,4	10	22	150
0:09:29	30	6,4	10	22	150
0:09:30	30	6,5	10	22	150
0:09:31	30	6,5	10	22	150
0:09:32	30	6,5	10	22	150
0:09:33	30	6,4	10	22	150
0:09:34	30	6,4	10	22	150
0:09:35	30	6,4	10	22	150
0:09:36	30	6,4	10	22	150
0:09:37	30	6,4	10	22	150
0:09:38	30	6,4	10	22	150
0:09:39	30	6,4	10	22	150
0:09:40	30	6,4	10	22	150
0:09:41	30	6,4	10	22	150
0:09:42	30	6,4	10	22	150
0:09:43	30	6,4	10	22	150
0:09:44	30	6,5	10	22	150
0:09:45	30	6,5	10	22	150
0:09:46	30	6,6	10	22	150
0:09:47	30	6,5	10	22	150
0:09:48	30	6,5	10	22	150
0:09:49	30	6,5	10	22	150
0:09:50	30	6,5	10	22	150
0:09:51	30	6,5	10	22	150
0:09:52	30	6,5	10	22	150
0:09:53	30	6,5	10	22	150
0:09:54	30	6,5	10	22	150
0:09:55	30	6,6	10	22	150
0:09:56	30	6,8	10	22	150
0:09:57	30	6,9	10	22	150
0:09:58	30	6,9	10	22	150
0:09:59	30	6,9	10	22	150
0:10:00	30	6,9	10	22	150
0:10:01	30	6,9	10	22	150
0:10:02	30	6,9	10	22	150
0:10:03	30	6,9	10	22	150
0:10:04	30	6,9	10	22	150
0:10:05	30	6,8	10	22	150
0:10:06	30	6,8	10	22	150
0:10:07	30	6,8	10	22	150
0:10:08	30	6,8	10	22	150
0:10:09	30	6,8	10	22	150
0:10:10	30	6,8	10	22	150
0:10:11	30	6,8	10	22	150
0:10:12	30	6,8	10	22	150
0:10:13	30	6,8	10	22	150
0:10:14	30	6,8	10	22	150
0:10:15	30	6,8	10	22	150
0:10:16	30	6,8	10	22	150
0:10:17	30	6,8	10	22	150
0:10:18	30	6,7	10	22	150
0:10:19	30	6,8	10	22	150
0:10:20	29	6,9	10	22	150
0:10:21	29	6,9	10	22	150
0:10:22	29	7,0	10	22	150
0:10:23	29	7,0	10	22	150
0:10:24	29	6,9	10	22	150
0:10:25	29	6,9	10	22	150
0:10:26	29	6,9	10	22	150
0:10:27	29	6,9	10	22	150
0:10:28	29	6,9	10	22	150
0:10:29	29	6,9	10	22	150
0:10:30	29	6,9	10	22	150
0:10:31	29	6,9	10	22	150
0:10:32	29	6,9	10	22	150
0:10:33	29	7,0	10	22	150
0:10:34	29	7,1	10	22	150
0:10:35	29	7,1	10	22	150
0:10:36	29	7,1	10	22	150
0:10:37	29	7,1	10	22	150
0:10:38	29	7,1	10	22	150
0:10:39	29	7,1	10	22	150
0:10:40	29	7,1	10	22	150
0:10:41	29	7,1	10	22	150
0:10:42	29	7,1	10	22	150
0:10:43	29	7,1	10	22	150
0:10:44	29	7,1	10	22	150
0:10:45	29	7,1	10	22	150
0:10:46	29	7,0	10	22	150
0:10:47	29	7,0	10	22	150
0:10:48	29	7,3	11	22	150
0:10:49	29	7,4	11	22	150
0:10:50	29	7,4	11	22	150
0:10:51	29	7,4	11	22	150
0:10:52	29	7,4	11	22	150
0:10:53	29	7,4	11	22	150
0:10:54	29	7,4	11	22	150
0:10:55	29	7,4	11	22	150
0:10:56	29	7,4	11	22	150
0:10:57	29	7,4	11	22	150
0:10:58	29	7,4	11	22	150
0:10:59	29	7,4	11	22	150
0:11:00	29	7,4	11	22	150
0:11:01	29	7,4	11	22	150
0:11:02	29	7,4	11	22	150
0:11:03	29	7,4	11	22	150
0:11:04	29	7,3	11	22	150
0:11:05	29	7,3	11	22	150
0:11:06	29	7,3	11	22	150
0:11:07	29	7,3	11	22	150
0:11:08	29	7,3	11	22	150
0:11:09	29	7,3	11	22	150
0:11:10	29	7,3	11	22	150
0:11:11	29	7,3	11	22	150
0:11:12	29	7,4	11	22	150
0:11:13	29	7,5	11	22	150
0:11:14	29	7,5	11	22	150
0:11:15	29	7,5	11	22	150
0:11:16	29	7,5	11	22	150
0:11:17	29	7,5	11	22	150
0:11:18	29	7,5	11	22	150
0:11:19	29	7,4	11	22	150
0:11:20	29	7,4	11	22	150
0:11:21	29	7,4	11	22	150
0:11:22	29	7,4	11	22	150
0:11:23	29	7,4	11	22	150
0:11:24	29	7,5	11	22	150
0:11:25	29	7,6	11	22	150
0:11:26	29	7,7	11	22	150
0:11:27	29	7,7	11	22	150
0:11:28	29	7,7	11	22	150
0:11:29	29	7,7	11	22	150
0:11:30	29	7,7	11	22	150
0:11:31	29	7,6	10	22	150
0:11:32	29	7,6	10	22	150
0:11:33	29	7,6	10	22	150
0:11:34	29	7,6	10	22	150
0:11:35	29	7,6	10	22	150
0:11:36	29	7,6	10	22	150
0:11:37	29	7,6	10	22	150
0:11:38	29	7,6	10	22	150
0:11:39	29	7,6	10	22	150
0:11:40	29	7,7	10	22	150
0:11:41	29	7,8	11	22	150
0:11:42	29	7,9	11	22	150
0:11:43	29	7,9	11	22	150
0:11:44	29	7,9	11	22	150
0:11:45	28	7,9	11	22	150
0:11:46	28	7,9	11	22	150
0:11:47	28	7,9	11	22	150
0:11:48	28	7,9	11	22	150
0:11:49	28	7,9	11	22	150
0:11:50	28	7,9	11	22	150
0:11:51	28	7,9	11	22	150
0:11:52	28	7,8	11	22	150
0:11:53	28	7,8	11	22	150
0:11:54	28	7,8	11	22	150
0:11:55	28	7,8	11	22	150
0:11:56	28	7,8	11	22	150
0:11:57	28	7,8	11	22	150
0:11:58	28	7,8	11	22	150
0:11:59	28	7,8	11	22	150
0:12:00	28	7,8	11	22	150
0:12:01	28	7,9	11	22	150
0:12:02	28	7,9	11	22	150
0:12:03	28	7,9	11	22	150
0:12:04	28	7,9	11	22	150
0:12:05	28	7,9	11	22	150
0:12:06	28	7,9	11	22	150
0:12:07	28	8,0	11	22	150
0:12:08	28	8,2	11	22	150
0:12:09	28	8,2	11	22	150
0:12:10	28	8,2	11	22	150
0:12:11	28	8,2	11	22	150
0:12:12	28	8,2	11	22	150
0:12:13	28	8,2	11	22	150
0:12:14	28	8,2	11	22	150
0:12:15	28	8,2	11	22	150
0:12:16	28	8,2	11	22	150
0:12:17	28	8,2	11	22	150
0:12:18	28	8,2	11	22	150
0:12:19	28	8,2	11	22	150
0:12:20	28	8,2	11	22	150
0:12:21	28	8,1	11	22	150
0:12:22	28	8,1	11	22	150
0:12:23	28	8,1	11	22	150
0:12:24	28	8,1	11	22	150
0:12:25	28	8,1	11	22	150
0:12:26	28	8,1	11	22	150
0:12:27	28	8,1	11	22	150
0:12:28	28	8,1	11	22	150
0:12:29	28	8,1	11	22	150
0:12:30	28	8,2	11	22	150
0:12:31	28	8,2	11	22	150
0:12:32	28	8,2	11	22	150
0:12:33	28	8,2	11	22	150
0:12:34	28	8,2	11	22	150
0:12:35	28	8,4	11	22	150
0:12:36	28	8,5	11	22	150
0:12:37	28	8,5	11	22	150
0:12:38	28	8,5	11	22	150
0:12:39	28	8,5	11	22	150
0:12:40	28	8,5	11	22	150
0:12:41	28	8,5	11	22	150
0:12:42	28	8,5	11	22	150
0:12:43	28	8,5	11	22	150
0:12:44	28	8,5	11	22	150
0:12:45	28	8,5	11	22	150
0:12:46	28	8,5	11	22	150
0:12:47	28	8,4	11	22	150
0:12:48	28	8,4	11	22	150
0:12:49	28	8,4	11	22	150
0:12:50	28	8,4	11	22	150
0:12:51	28	8,4	11	22	150
0:12:52	28	8,4	11	22	150
0:12:53	28	8,4	11	22	150
0:12:54	28	8,4	11	22	150
0:12:55	28	8,4	11	22	150
0:12:56	28	8,4	11	22	150
0:12:57	28	8,4	11	22	150
0:12:58	28	8,5	11	22	150
0:12:59	28	8,5	11	22	150
0:13:00	28	8,5	11	22	150
0:13:01	28	8,5	11	22	150
0:13:02	28	8,5	11	22	150
0:13:03	28	8,7	11	22	150
0:13:04	28	8,8	11	22	150
0:13:05	28	8,8	11	22	150
0:13:06	28	8,8	11	22	150
0:13:07	28	8,8	11	22	150
0:13:08	28	8,8	11	22	150
0:13:09	28	8,8	11	22	150
0:13:10	28	8,8	11	22	150
0:13:11	28	8,8	11	22	150
0:13:12	28	8,8	11	22	150
0:13:13	27	8,7	11	22	150
0:13:14	27	8,7	11	22	150
0:13:15	27	8,7	11	22	150
0:13:16	27	8,7	11	22	150
0:13:17	27	8,7	11	22	150
0:13:18	27	8,7	11	22	150
0:13:19	27	8,7	11	22	150
0:13:20	27	8,7	11	22	150
0:13:21	27	8,7	11	22	150
0:13:22	27	8,7	11	22	150
0:13:23	27	8,7	11	22	150
0:13:24	27	8,7	11	22	150
0:13:25	27	8,7	11	22	150
0:13:26	27	8,8	11	22	150
0:13:27	27	8,8	11	22	150
0:13:28	27	8,8	11	22	150
0:13:29	27	8,8	11	22	150
0:13:30	27	8,8	11	22	150
0:13:31	27	8,9	11	22	150
0:13:32	27	9,0	11	22	150
0:13:33	27	9,1	11	22	150
0:13:34	27	9,1	11	22	150
0:13:35	27	9,1	11	22	150
0:13:36	27	9,1	11	22	150
0:13:37	27	9,1	11	22	150
0:13:38	27	9,1	11	22	150
0:13:39	27	9,1	11	22	150
0:13:40	27	9,1	11	22	150
0:13:41	27	9,0	11	22	150
0:13:42	27	9,0	11	22	150
0:13:43	27	9,0	11	22	150
0:13:44	27	9,0	11	22	150
0:13:45	27	9,0	11	22	150
0:13:46	27	9,0	12	22	150
0:13:47	27	9,0	12	22	150
0:13:48	27	9,0	12	22	150
0:13:49	27	9,0	12	22	150
0:13:50	27	9,0	12	22	150
0:13:51	27	9,0	12	22	150
0:13:52	27	9,0	12	22	150
0:13:53	27	9,0	12	22	150
0:13:54	27	9,1	12	22	150
0:13:55	27	9,1	11	22	150
0:13:56	27	9,1	11	22	150
0:13:57	27	9,1	11	22	150
0:13:58	27	9,1	11	22	150
0:13:59	27	9,1	11	22	150
0:14:00	27	9,3	11	22	150
0:14:01	27	9,3	11	22	150
0:14:02	27	9,4	11	22	150
0:14:03	27	9,4	11	22	150
0:14:04	27	9,4	11	22	150
0:14:05	27	9,4	11	22	150
0:14:06	27	9,4	11	22	150
0:14:07	27	9,4	11	22	150
0:14:08	27	9,3	11	22	150
0:14:09	27	9,3	11	22	150
0:14:10	27	9,3	11	22	150
0:14:11	27	9,3	11	22	150
0:14:12	27	9,3	11	22	150
0:14:13	27	9,3	11	22	150
0:14:14	27	9,3	11	22	150
0:14:15	27	9,3	11	21	150
0:14:16	27	9,3	11	22	150
0:14:17	27	9,3	11	22	150
0:14:18	27	9,3	11	22	150
0:14:19	27	9,3	11	22	150
0:14:20	27	9,3	11	22	150
0:14:21	27	9,3	11	22	150
0:14:22	27	9,4	11	22	150
0:14:23	27	9,4	11	22	150
0:14:24	27	9,4	11	22	150
0:14:25	27	9,4	11	22	150
0:14:26	27	9,4	11	22	150
0:14:27	27	9,4	11	22	150
0:14:28	27	9,4	11	22	150
0:14:29	27	9,6	11	22	150
0:14:30	27	9,6	11	22	150
0:14:31	27	9,6	11	22	150
0:14:32	27	9,7	11	22	150
0:14:33	27	9,6	11	22	150
0:14:34	27	9,6	11	22	150
0:14:35	27	9,6	11	22	150
0:14:36	27	9,6	11	22	150
0:14:37	27	9,6	11	22	150
0:14:38	27	9,6	11	22	150
0:14:39	27	9,6	11	22	150
0:14:40	27	9,6	11	22	150
0:14:41	27	9,6	11	22	150
0:14:42	27	9,6	11	22	150
0:14:43	27	9,6	11	22	150
0:14:44	27	9,6	11	22	150
0:14:45	27	9,6	11	22	150
0:14:46	27	9,5	11	21	150
0:14:47	27	9,5	11	22	150
0:14:48	27	9,6	11	22	150
0:14:49	27	9,7	11	22	150
0:14:50	27	9,7	11	22	150
0:14:51	27	9,7	11	22	150
0:14:52	27	9,7	11	22	150
0:14:53	27	9,7	11	21	150
0:14:54	27	9,7	11	22	150
0:14:55	27	9,7	11	22	150
0:14:56	26	9,6	11	21	150
0:14:57	26	9,6	11	21	150
0:14:58	26	9,9	11	22	150
0:14:59	26	10,0	12	22	150
0:15:00	26	10,0	12	22	150
0:15:01	26	10,0	12	22	150
0:15:02	26	10,0	12	21	150
0:15:03	26	10,0	12	21	150
0:15:04	26	10,0	12	22	150
0:15:05	26	10,0	12	22	150
0:15:06	26	10,0	12	21	150
0:15:07	26	10,0	12	22	150
0:15:08	26	10,0	12	22	150
0:15:09	26	10,0	12	22	150
0:15:10	26	10,0	12	21	150
0:15:11	26	10,0	12	22	150
0:15:12	26	10,0	12	21	150
0:15:13	26	10,0	12	21	150
0:15:14	26	10,0	12	21	150
0:15:15	26	10,0	12	21	150
0:15:16	26	9,9	12	21	150
0:15:17	26	9,9	12	21	150
0:15:18	26	9,9	12	21	150
0:15:19	26	9,9	12	21	150
0:15:20	26	9,9	12	22	150
0:15:21	26	9,9	12	21	150
0:15:22	26	9,9	12	22	150
0:15:23	26	9,9	12	21	150
0:15:24	26	9,9	12	21	150
0:15:25	26	9,9	12	21	150
0:15:26	26	9,9	12	21	150
0:15:27	26	10,2	12	21	150
0:15:28	26	10,3	12	22	150
0:15:29	26	10,3	12	22	150
0:15:30	26	10,4	12	22	150
0:15:31	26	10,4	12	21	150
0:15:32	26	10,4	12	21	150
0:15:33	26	10,3	12	22	150
0:15:34	26	10,3	12	21	150
0:15:35	26	10,3	12	21	150
0:15:36	26	10,3	12	22	150
0:15:37	26	10,3	12	22	150
0:15:38	26	10,3	12	21	150
0:15:39	26	10,3	12	21	150
0:15:40	26	10,3	12	22	150
0:15:41	26	10,3	12	21	150
0:15:42	26	10,3	12	21	150
0:15:43	26	10,3	12	21	150
0:15:44	26	10,3	12	21	150
0:15:45	26	10,3	12	21	150
0:15:46	26	10,2	12	21	150
0:15:47	26	10,2	12	21	150
0:15:48	26	10,2	12	21	150
0:15:49	26	10,2	12	21	150
0:15:50	26	10,2	12	21	150
0:15:51	26	10,2	12	21	150
0:15:52	26	10,2	12	21	150
0:15:53	26	10,3	12	22	150
0:15:54	26	10,4	12	21	150
0:15:55	26	10,5	12	21	150
0:15:56	26	10,5	12	21	150
0:15:57	26	10,5	12	21	150
0:15:58	26	10,5	12	21	150
0:15:59	26	10,5	12	21	150
0:16:00	26	10,5	12	21	150
0:16:01	26	10,5	12	22	150
0:16:02	26	10,5	12	21	150
0:16:03	26	10,5	12	21	150
0:16:04	26	10,4	12	21	150
0:16:05	26	10,4	12	21	150
0:16:06	26	10,4	12	21	150
0:16:07	26	10,4	12	21	150
0:16:08	26	10,4	12	21	150
0:16:09	26	10,4	12	21	150
0:16:10	26	10,4	12	21	150
0:16:11	26	10,5	12	21	150
0:16:12	26	10,5	12	21	150
0:16:13	26	10,6	12	21	150
0:16:14	26	10,6	11	21	150
0:16:15	26	10,6	11	21	150
0:16:16	26	10,6	11	21	150
0:16:17	26	10,6	11	21	150
0:16:18	26	10,6	11	21	150
0:16:19	26	10,5	11	21	150
0:16:20	26	10,5	11	21	150
0:16:21	26	10,5	11	21	150
0:16:22	26	10,5	11	21	150
0:16:23	26	10,6	11	21	150
0:16:24	26	10,8	11	21	150
0:16:25	26	10,9	11	21	150
0:16:26	26	10,9	11	21	150
0:16:27	26	10,9	11	21	150
0:16:28	26	10,9	11	21	150
0:16:29	26	10,9	11	21	150
0:16:30	26	10,9	11	21	150
0:16:31	26	10,8	11	21	150
0:16:32	26	10,8	11	21	150
0:16:33	26	10,8	11	21	150
0:16:34	26	10,8	11	21	150
0:16:35	26	10,8	11	21	150
0:16:36	26	10,8	11	21	150
0:16:37	26	10,8	11	21	150
0:16:38	26	10,8	11	21	150
0:16:39	26	10,8	11	21	150
0:16:40	26	10,8	11	21	150
0:16:41	26	10,8	11	21	150
0:16:42	26	10,8	11	21	150
0:16:43	26	10,8	11	21	150
0:16:44	26	10,8	11	21	150
0:16:45	26	10,8	11	21	150
0:16:46	26	10,8	11	21	150
0:16:47	26	10,8	11	21	150
0:16:48	26	10,8	11	21	150
0:16:49	26	10,8	11	21	150
0:16:50	26	10,8	11	21	150
0:16:51	26	10,9	11	21	150
0:16:52	26	11,1	11	21	150
0:16:53	26	11,2	11	21	150
0:16:54	26	11,2	11	21	150
0:16:55	25	11,2	11	21	150
0:16:56	25	11,2	11	21	150
0:16:57	25	11,2	11	21	150
0:16:58	25	11,2	11	21	150
0:16:59	25	11,2	11	21	150
0:17:00	25	11,1	11	21	150
0:17:01	25	11,1	11	21	150
0:17:02	25	11,1	11	21	150
0:17:03	25	11,1	11	21	150
0:17:04	25	11,1	11	21	150
0:17:05	25	11,1	11	21	150
0:17:06	25	11,1	11	21	150
0:17:07	25	11,1	11	21	150
0:17:08	25	11,1	11	21	150
0:17:09	25	11,1	11	21	150
0:17:10	25	11,1	11	21	150
0:17:11	25	11,1	11	21	150
0:17:12	25	11,1	11	21	150
0:17:13	25	11,1	11	21	150
0:17:14	25	11,1	11	21	150
0:17:15	25	11,1	11	21	150
0:17:16	25	11,1	11	21	150
0:17:17	25	11,1	11	21	150
0:17:18	25	11,1	11	21	150
0:17:19	25	11,1	11	21	150
0:17:20	25	11,4	11	21	150
0:17:21	25	11,5	11	21	150
0:17:22	25	11,5	12	21	150
0:17:23	25	11,5	12	21	150
0:17:24	25	11,5	12	21	150
0:17:25	25	11,5	12	21	150
0:17:26	25	11,5	12	21	150
0:17:27	25	11,5	12	21	150
0:17:28	25	11,5	12	21	150
0:17:29	25	11,5	12	21	150
0:17:30	25	11,5	12	21	150
0:17:31	25	11,5	12	21	150
0:17:32	25	11,5	12	21	150
0:17:33	25	11,4	12	21	150
0:17:34	25	11,4	12	21	150
0:17:35	25	11,4	12	21	150
0:17:36	25	11,4	12	21	150
0:17:37	25	11,4	12	21	150
0:17:38	25	11,4	12	21	150
0:17:39	25	11,4	12	21	150
0:17:40	25	11,4	12	21	150
0:17:41	25	11,4	12	21	150
0:17:42	25	11,4	12	21	150
0:17:43	25	11,4	12	21	150
0:17:44	25	11,4	12	21	150
0:17:45	25	11,4	12	21	150
0:17:46	25	11,4	12	21	150
0:17:47	25	11,4	12	21	150
0:17:48	25	11,4	12	21	150
0:17:49	25	11,4	12	21	150
0:17:50	25	11,6	12	21	150
0:17:51	25	11,8	12	21	150
0:17:52	25	11,8	12	21	150
0:17:53	25	11,8	12	21	150
0:17:54	25	11,8	12	21	150
0:17:55	25	11,8	12	21	150
0:17:56	25	11,8	12	21	150
0:17:57	25	11,8	12	21	150
0:17:58	25	11,8	12	21	150
0:17:59	25	11,8	12	21	150
0:18:00	25	11,7	12	21	150
0:18:01	25	11,7	12	21	150
0:18:02	25	11,7	12	21	150
0:18:03	25	11,7	12	21	150
0:18:04	25	11,7	12	21	150
0:18:05	25	11,7	12	21	150
0:18:06	25	11,7	12	21	150
0:18:07	25	11,7	12	21	150
0:18:08	25	11,7	12	21	150
0:18:09	25	11,7	12	21	150
0:18:10	25	11,7	12	21	150
0:18:11	25	11,7	12	21	150
0:18:12	25	11,7	12	21	150
0:18:13	25	11,7	12	21	150
0:18:14	25	11,7	12	21	150
0:18:15	25	11,8	12	21	150
0:18:16	25	11,8	12	21	150
0:18:17	25	11,8	12	21	150
0:18:18	25	11,8	12	21	150
0:18:19	25	11,8	12	21	150
0:18:20	25	11,9	12	21	150
0:18:21	25	12,0	12	21	150
0:18:22	25	12,0	12	21	150
0:18:23	25	12,0	12	21	150
0:18:24	25	12,0	12	21	150
0:18:25	25	12,0	12	21	150
0:18:26	25	12,0	12	21	150
0:18:27	25	12,0	12	21	150
0:18:28	25	12,0	12	21	150
0:18:29	25	12,0	12	21	150
0:18:30	25	12,0	12	21	150
0:18:31	25	12,0	12	21	150
0:18:32	25	11,9	12	21	150
0:18:33	25	11,9	12	21	150
0:18:34	25	11,9	12	21	150
0:18:35	25	11,9	12	21	150
0:18:36	25	11,9	12	21	150
0:18:37	25	11,9	12	21	150
0:18:38	25	12,1	12	21	150
0:18:39	25	12,1	12	21	150
0:18:40	25	12,1	12	21	150
0:18:41	25	12,1	12	21	150
0:18:42	25	12,1	12	21	150
0:18:43	25	12,1	12	21	150
0:18:44	25	12,1	12	21	150
0:18:45	25	12,1	12	21	150
0:18:46	25	12,1	12	21	150
0:18:47	25	12,1	12	21	150
0:18:48	25	12,1	12	21	150
0:18:49	25	12,1	12	21	150
0:18:50	25	12,1	12	21	150
0:18:51	25	12,2	12	21	150
0:18:52	25	12,3	11	21	150
0:18:53	25	12,4	11	21	150
0:18:54	25	12,4	11	21	150
0:18:55	25	12,4	11	21	150
0:18:56	25	12,4	11	21	150
0:18:57	25	12,4	11	21	150
0:18:58	25	12,4	11	21	150
0:18:59	25	12,4	11	21	150
0:19:00	25	12,4	11	21	150
0:19:01	25	12,3	11	21	150
0:19:02	25	12,3	11	21	150
0:19:03	25	12,3	11	21	150
0:19:04	25	12,3	11	21	150
0:19:05	25	12,3	11	21	150
0:19:06	25	12,3	11	21	150
0:19:07	25	12,3	11	21	150
0:19:08	25	12,3	11	21	150
0:19:09	25	12,3	11	21	150
0:19:10	25	12,3	11	21	150
0:19:11	25	12,3	11	21	150
0:19:12	25	12,3	11	21	150
0:19:13	25	12,4	11	21	150
0:19:14	25	12,4	11	21	150
0:19:15	25	12,4	11	21	150
0:19:16	24	12,4	11	21	150
0:19:17	25	12,4	11	21	150
0:19:18	24	12,4	11	21	150
0:19:19	24	12,4	11	21	150
0:19:20	24	12,5	11	21	150
0:19:21	24	12,7	11	21	150
0:19:22	24	12,8	11	21	150
0:19:23	24	12,8	11	21	150
0:19:24	24	12,8	11	21	150
0:19:25	24	12,8	11	21	150
0:19:26	24	12,8	11	21	150
0:19:27	24	12,8	11	21	150
0:19:28	24	12,8	11	21	150
0:19:29	24	12,8	11	21	150
0:19:30	24	12,8	11	21	150
0:19:31	24	12,8	11	21	150
0:19:32	24	12,7	11	21	150
0:19:33	24	12,7	11	21	150
0:19:34	24	12,7	11	21	150
0:19:35	24	12,7	11	21	150
0:19:36	24	12,7	11	21	150
0:19:37	24	12,7	11	21	150
0:19:38	24	12,7	10	21	150
0:19:39	24	12,7	10	21	150
0:19:40	24	12,7	10	21	150
0:19:41	24	12,7	10	21	150
0:19:42	24	12,7	10	21	150
0:19:43	24	12,7	10	21	150
0:19:44	24	12,7	10	21	150
0:19:45	24	12,7	10	21	150
0:19:46	24	12,7	10	21	150
0:19:47	24	12,7	10	21	150
0:19:48	24	12,7	10	21	150
0:19:49	24	12,7	10	21	150
0:19:50	24	12,7	10	21	150
0:19:51	24	12,7	10	21	150
0:19:52	24	13,0	11	21	150
0:19:53	24	13,1	11	21	150
0:19:54	24	13,1	10	21	150
0:19:55	24	13,1	10	21	150
0:19:56	24	13,1	10	21	150
0:19:57	24	13,1	10	21	150
0:19:58	24	13,1	10	21	150
0:19:59	24	13,1	10	21	150
0:20:00	24	13,1	10	21	150
0:20:01	24	13,1	10	21	150
0:20:02	24	13,1	10	21	150
0:20:03	24	13,1	10	21	150
0:20:04	24	13,1	10	21	150
0:20:05	24	13,1	10	21	150
0:20:06	24	13,1	10	21	150
0:20:07	24	13,0	10	21	150
0:20:08	24	13,0	10	21	150
0:20:09	24	13,0	10	21	150
0:20:10	24	13,0	10	21	150
0:20:11	24	13,0	10	21	150
0:20:12	24	13,0	10	21	150
0:20:13	24	13,0	10	21	150
0:20:14	24	13,0	10	21	150
0:20:15	24	13,0	10	21	150
0:20:16	24	13,0	10	21	150
0:20:17	24	13,0	10	21	150
0:20:18	24	13,0	10	21	150
0:20:19	24	13,0	10	21	150
0:20:20	24	13,0	10	21	150
0:20:21	24	13,0	10	21	150
0:20:22	24	13,0	10	21	150
0:20:23	24	13,0	10	21	150
0:20:24	24	13,3	10	21	150
0:20:25	24	13,4	10	21	150
0:20:26	24	13,4	10	21	150
0:20:27	24	13,4	10	21	150
0:20:28	24	13,4	10	21	150
0:20:29	24	13,4	10	21	150
0:20:30	24	13,4	10	21	150
0:20:31	24	13,4	10	21	150
0:20:32	24	13,4	10	21	150
0:20:33	24	13,4	10	21	150
0:20:34	24	13,4	10	21	150
0:20:35	24	13,4	10	21	150
0:20:36	24	13,4	10	21	150
0:20:37	24	13,4	10	21	150
0:20:38	24	13,4	10	21	150
0:20:39	24	13,4	10	21	150
0:20:40	24	13,3	10	21	150
0:20:41	24	13,3	10	21	150
0:20:42	24	13,3	10	21	150
0:20:43	24	13,3	10	21	150
0:20:44	24	13,3	10	21	150
0:20:45	24	13,3	10	21	150
0:20:46	24	13,3	10	21	150
0:20:47	24	13,3	10	21	150
0:20:48	24	13,3	10	21	150
0:20:49	24	13,3	10	21	150
0:20:50	24	13,4	10	21	150
0:20:51	24	13,5	10	21	150
0:20:52	24	13,5	10	21	150
0:20:53	24	13,5	10	21	150
0:20:54	24	13,5	10	21	150
0:20:55	24	13,5	10	21	150
0:20:56	24	13,5	10	21	150
0:20:57	24	13,5	10	21	150
0:20:58	24	13,5	10	21	150
0:20:59	24	13,5	10	21	150
0:21:00	24	13,5	10	21	150
0:21:01	24	13,5	10	21	150
0:21:02	24	13,4	10	21	150
0:21:03	24	13,4	10	21	150
0:21:04	24	13,5	10	21	150
0:21:05	24	13,6	10	21	150
0:21:06	24	13,7	10	21	150
0:21:07	24	13,7	10	21	150
0:21:08	24	13,7	10	21	150
0:21:09	24	13,7	10	21	150
0:21:10	24	13,7	10	20	150
0:21:11	24	13,7	10	21	150
0:21:12	24	13,7	10	21	150
0:21:13	24	13,6	10	21	150
0:21:14	24	13,6	10	21	150
0:21:15	24	13,6	10	20	150
0:21:16	24	13,6	10	21	150
0:21:17	24	13,6	10	21	150
0:21:18	24	13,6	10	21	150
0:21:19	24	13,6	10	20	150
0:21:20	24	13,7	10	21	150
0:21:21	24	13,9	10	21	150
0:21:22	24	13,9	10	21	150
0:21:23	24	13,9	10	20	150
0:21:24	24	13,9	10	21	150
0:21:25	24	13,9	10	21	150
0:21:26	24	13,9	10	21	150
0:21:27	24	13,9	10	21	150
0:21:28	24	13,9	10	21	150
0:21:29	24	13,9	10	21	150
0:21:30	24	13,9	10	21	150
0:21:31	24	13,9	10	21	150
0:21:32	24	13,9	10	21	150
0:21:33	24	13,9	10	21	150
0:21:34	24	13,9	10	21	150
0:21:35	24	13,9	10	21	150
0:21:36	24	13,9	10	21	150
0:21:37	24	13,9	10	21	150
0:21:38	24	13,8	10	21	150
0:21:39	24	13,8	10	20	150
0:21:40	24	13,8	10	21	150
0:21:41	24	13,8	10	20	150
0:21:42	24	13,9	10	20	150
0:21:43	24	13,9	10	20	150
0:21:44	24	14,0	10	20	150
0:21:45	24	14,0	10	21	150
0:21:46	24	14,0	10	20	150
0:21:47	24	14,0	10	21	150
0:21:48	24	13,9	10	20	150
0:21:49	24	13,9	10	21	150
0:21:50	24	13,9	10	20	150
0:21:51	24	14,0	10	21	150
0:21:52	24	14,1	10	20	150
0:21:53	24	14,2	10	21	150
0:21:54	24	14,2	10	20	150
0:21:55	24	14,2	10	20	150
0:21:56	24	14,2	10	20	150
0:21:57	24	14,2	10	21	150
0:21:58	24	14,2	10	20	150
0:21:59	24	14,2	10	21	150
0:22:00	24	14,2	10	20	150
0:22:01	24	14,1	10	20	150
0:22:02	24	14,1	10	20	150
0:22:03	24	14,1	10	20	150
0:22:04	24	14,1	10	20	150
0:22:05	23	14,1	10	20	150
0:22:06	24	14,1	10	21	150
0:22:07	24	14,1	10	20	150
0:22:08	24	14,1	10	20	150
0:22:09	24	14,2	10	20	150
0:22:10	23	14,3	10	21	150
0:22:11	23	14,3	10	20	150
0:22:12	23	14,3	10	20	150
0:22:13	23	14,3	10	21	150
0:22:14	23	14,3	10	20	150
0:22:15	23	14,3	10	20	150
0:22:16	23	14,3	10	20	150
0:22:17	23	14,3	10	20	150
0:22:18	23	14,3	10	20	150
0:22:19	23	14,2	10	20	150
0:22:20	23	14,2	10	20	150
0:22:21	23	14,4	10	20	150
0:22:22	23	14,6	9	20	150
0:22:23	23	14,6	9	20	150
0:22:24	23	14,7	9	21	150
0:22:25	23	14,7	9	20	150
0:22:26	23	14,6	9	20	150
0:22:27	23	14,6	9	20	150
0:22:28	23	14,6	9	20	150
0:22:29	23	14,6	9	20	150
0:22:30	23	14,6	9	20	150
0:22:31	23	14,6	9	20	150
0:22:32	23	14,6	9	20	150
0:22:33	23	14,6	9	20	150
0:22:34	23	14,6	9	20	150
0:22:35	23	14,6	9	20	150
0:22:36	23	14,6	9	20	150
0:22:37	23	14,6	9	21	150
0:22:38	23	14,6	9	20	150
0:22:39	23	14,6	9	20	150
0:22:40	23	14,6	9	20	150
0:22:41	23	14,5	9	20	150
0:22:42	23	14,5	9	20	150
0:22:43	23	14,5	9	20	150
0:22:44	23	14,5	9	20	150
0:22:45	23	14,5	9	20	150
0:22:46	23	14,5	9	20	150
0:22:47	23	14,5	9	20	150
0:22:48	23	14,6	9	20	150
0:22:49	23	14,6	9	20	150
0:22:50	23	14,6	9	20	150
0:22:51	23	14,6	9	20	150
0:22:52	23	14,7	9	20	150
0:22:53	23	14,8	9	20	150
0:22:54	23	14,8	9	20	150
0:22:55	23	14,8	9	20	150
0:22:56	23	14,8	9	20	150
0:22:57	23	14,8	9	20	150
0:22:58	23	14,8	9	20	150
0:22:59	23	14,8	9	20	150
0:23:00	23	14,8	9	20	150
0:23:01	23	14,8	9	20	150
0:23:02	23	14,8	9	20	150
0:23:03	23	14,8	9	20	150
0:23:04	23	14,8	9	20	150
0:23:05	23	14,8	9	20	150
0:23:06	23	14,8	9	20	150
0:23:07	23	14,8	9	20	150
0:23:08	23	14,8	9	20	150
0:23:09	23	14,8	9	20	150
0:23:10	23	14,8	9	20	150
0:23:11	23	14,9	9	20	150
0:23:12	23	14,9	9	20	150
0:23:13	23	14,9	9	20	150
0:23:14	23	14,9	9	20	150
0:23:15	23	14,9	9	20	150
0:23:16	23	14,9	9	20	150
0:23:17	23	14,9	9	20	150
0:23:18	23	14,9	9	20	150
0:23:19	23	14,9	9	20	150
0:23:20	23	14,9	9	20	150
0:23:21	23	14,9	9	20	150
0:23:22	23	15,0	9	20	150
0:23:23	23	15,2	9	20	150
0:23:24	23	15,3	9	20	150
0:23:25	23	15,3	9	20	150
0:23:26	23	15,3	9	20	150
0:23:27	23	15,3	9	20	150
0:23:28	23	15,3	9	20	150
0:23:29	23	15,3	9	20	150
0:23:30	23	15,3	9	20	150
0:23:31	23	15,3	9	20	150
0:23:32	23	15,3	9	20	150
0:23:33	23	15,2	9	20	150
0:23:34	23	15,2	9	20	150
0:23:35	23	15,2	9	20	150
0:23:36	23	15,2	9	20	150
0:23:37	23	15,2	9	20	150
0:23:38	23	15,2	9	20	150
0:23:39	23	15,2	9	20	150
0:23:40	23	15,2	9	20	150
0:23:41	23	15,2	9	20	150
0:23:42	23	15,2	9	20	150
0:23:43	23	15,2	9	20	150
0:23:44	23	15,2	9	20	150
0:23:45	23	15,2	9	20	150
0:23:46	23	15,2	9	20	150
0:23:47	23	15,2	9	20	150
0:23:48	23	15,2	9	20	150
0:23:49	23	15,2	9	20	150
0:23:50	23	15,2	9	20	150
0:23:51	23	15,2	9	20	150
0:23:52	23	15,2	9	20	150
0:23:53	23	15,4	9	20	150
0:23:54	23	15,5	10	20	150
0:23:55	23	15,6	10	20	150
0:23:56	23	15,6	10	20	150
0:23:57	23	15,6	10	20	150
0:23:58	23	15,6	10	20	150
0:23:59	23	15,6	10	20	150
0:24:00	23	15,6	10	20	150
0:24:01	23	15,5	10	20	150
0:24:02	23	15,5	10	20	150
0:24:03	23	15,5	10	20	150
0:24:04	23	15,5	10	20	150
0:24:05	23	15,5	10	20	150
0:24:06	23	15,5	10	20	150
0:24:07	23	15,5	10	20	150
0:24:08	23	15,5	10	20	150
0:24:09	23	15,5	10	20	150
0:24:10	23	15,5	10	20	150
0:24:11	23	15,5	10	20	150
0:24:12	23	15,5	10	20	150
0:24:13	23	15,5	10	20	150
0:24:14	23	15,5	10	20	150
0:24:15	23	15,5	10	20	150
0:24:16	23	15,5	10	20	150
0:24:17	23	15,5	10	20	150
0:24:18	23	15,5	10	20	150
0:24:19	23	15,5	10	20	150
0:24:20	23	15,5	9	20	150
0:24:21	23	15,5	9	20	150
0:24:22	23	15,5	9	20	150
0:24:23	23	15,8	10	20	150
0:24:24	23	15,8	10	20	150
0:24:25	23	15,9	10	20	150
0:24:26	23	15,9	10	20	150
0:24:27	23	15,9	10	20	150
0:24:28	23	15,9	10	20	150
0:24:29	23	15,9	10	20	150
0:24:30	23	15,9	10	20	150
0:24:31	23	15,9	10	20	150
0:24:32	23	15,8	10	20	150
0:24:33	23	15,8	10	20	150
0:24:34	23	15,8	10	20	150
0:24:35	23	15,8	10	20	150
0:24:36	23	15,8	10	20	150
0:24:37	23	15,8	10	20	150
0:24:38	23	15,8	10	20	150
0:24:39	23	15,8	10	20	150
0:24:40	23	15,8	10	20	150
0:24:41	23	15,8	10	20	150
0:24:42	23	15,8	10	20	150
0:24:43	23	15,8	10	20	150
0:24:44	23	15,8	10	20	150
0:24:45	23	15,8	10	20	150
0:24:46	23	15,8	10	20	150
0:24:47	23	15,8	10	20	150
0:24:48	23	15,8	10	20	150
0:24:49	23	15,8	10	20	150
0:24:50	23	15,8	10	20	150
0:24:51	23	15,8	10	20	150
0:24:52	23	15,9	10	20	150
0:24:53	23	16,0	10	20	150
0:24:54	23	16,1	10	20	150
0:24:55	23	16,1	10	20	150
0:24:56	23	16,1	10	20	150
0:24:57	23	16,1	10	20	150
0:24:58	23	16,1	10	20	150
0:24:59	23	16,1	10	20	150
0:25:00	23	16,1	10	20	150
0:25:01	23	16,1	10	20	150
0:25:02	23	16,1	10	20	150
0:25:03	23	16,0	10	20	150
0:25:04	23	16,0	10	20	150
0:25:05	23	16,0	10	20	150
0:25:06	23	16,0	10	20	150
0:25:07	23	16,0	10	20	150
0:25:08	23	16,0	10	20	150
0:25:09	23	16,0	10	20	150
0:25:10	23	16,0	10	20	150
0:25:11	23	16,0	10	20	150
0:25:12	23	16,0	10	20	150
0:25:13	23	16,0	10	20	150
0:25:14	23	16,0	10	20	150
0:25:15	23	16,0	10	20	150
0:25:16	23	16,0	10	20	150
0:25:17	23	16,0	10	20	150
0:25:18	23	16,0	10	20	150
0:25:19	23	16,0	10	20	150
0:25:20	23	16,0	10	20	150
0:25:21	23	16,0	10	20	150
0:25:22	23	15,9	10	20	150
0:25:23	23	16,0	10	20	150
0:25:24	23	16,1	10	20	150
0:25:25	23	16,1	10	20	150
0:25:26	23	16,1	10	20	150
0:25:27	23	16,1	10	20	150
0:25:28	23	16,1	10	20	150
0:25:29	23	16,1	10	20	150
0:25:30	23	16,1	10	20	150
0:25:31	23	16,1	10	20	150
0:25:32	23	16,1	9	20	150
0:25:33	23	16,1	9	20	150
0:25:34	23	16,1	9	20	150
0:25:35	23	16,1	9	20	150
0:25:36	23	16,1	9	20	150
0:25:37	23	16,1	9	20	150
0:25:38	23	16,1	9	20	150
0:25:39	23	16,1	9	20	150
