Repository: ProgWizer/parser

File: project-root/data/Data Acquisition/Data Acquisition/2019 year (140)/19-030_3 rguUZ.txt (part 1 of 11)
--Test Summary--
Full Path and File Name	
Instrument Name	7322
Instrument Type	Model 7322 Consistometer - Variable Speed
Instrument Serial Number	
Test Start Date	07.05.2019
Test Start Time	12:24:23
Test Stop Date	07.05.2019
Test Stop Time	16:56:47
Test Length	4:32:24
Final Sample Time Offset	4:32:23
Controller Schedule Name	
Sampling Period	1 second
Comments	MPa 16

UZ 2
Information	WellID	
Information	Customer	
Information	EngName	
Information	CementClass	
Information	CementMfr	
Information	Additives	100I-50+15ASPM+2Econolite+0.2Halad-447+0.2D-Air5000
Information	Density	1500
Information	BHCT	20
Information	BHST	
Information	FluidLoss	
Information	JobType	
Calculated Value	Time_30Bc	3:14:40
Calculated Value	Time_70Bc	4:27:13
Calculated Value	Time_100Bc	N/A
Initial Temperature (°C)	37 °C
Final Temperature (°C)	19 °C
Initial Pressure (MPa)	0,6 MPa
Final Pressure (MPa)	16,2 MPa
Initial Consistency (Bc)	6 Bc
Final Consistency (Bc)	76 Bc
Initial Wall Temperature (°C)	25 °C
Final Wall Temperature (°C)	18 °C
Initial Motor Speed (RPM)	150 RPM
Final Motor Speed (RPM)	150 RPM
--Data--
Time (HH:MM:SS)	Temperature (°C)	Pressure (MPa)	Consistency (Bc)	Wall Temperature (°C)	Motor Speed (RPM)
0:00:00	37	0,6	6	25	150
0:00:01	37	0,6	6	25	151
0:00:02	37	0,6	6	25	150
0:00:03	37	0,6	6	25	150
0:00:04	36	0,6	6	25	150
0:00:05	36	0,6	6	25	150
0:00:06	36	0,6	6	25	150
0:00:07	36	0,6	6	25	150
0:00:08	36	0,6	6	25	150
0:00:09	36	0,6	6	25	150
0:00:10	36	0,7	6	25	150
0:00:11	36	0,7	6	25	150
0:00:12	36	0,7	6	25	150
0:00:13	36	0,7	6	25	150
0:00:14	36	0,7	6	25	150
0:00:15	36	0,7	6	25	150
0:00:16	36	0,7	6	25	150
0:00:17	36	0,7	6	25	150
0:00:18	36	0,7	6	25	150
0:00:19	36	0,7	6	25	150
0:00:20	36	0,8	6	25	150
0:00:21	36	0,8	6	25	150
0:00:22	36	0,8	6	25	150
0:00:23	36	0,8	6	25	150
0:00:24	36	0,8	6	25	150
0:00:25	36	0,8	6	25	150
0:00:26	36	0,8	6	25	150
0:00:27	36	0,9	6	25	150
0:00:28	36	0,9	6	25	150
0:00:29	36	0,9	6	25	150
0:00:30	36	0,9	6	25	150
0:00:31	36	0,9	6	25	150
0:00:32	35	0,9	6	25	150
0:00:33	35	0,9	6	25	150
0:00:34	35	0,9	6	25	150
0:00:35	35	0,9	6	25	150
0:00:36	35	0,9	6	25	150
0:00:37	35	0,9	6	25	150
0:00:38	35	0,9	6	25	150
0:00:39	35	0,9	6	25	150
0:00:40	35	0,9	6	25	150
0:00:41	35	0,9	6	25	150
0:00:42	35	1,0	6	25	150
0:00:43	35	1,0	6	25	150
0:00:44	35	1,0	6	25	150
0:00:45	35	1,0	6	25	150
0:00:46	35	1,0	6	25	150
0:00:47	35	1,0	6	25	150
0:00:48	35	1,0	6	25	150
0:00:49	35	1,0	6	25	150
0:00:50	35	1,1	6	25	150
0:00:51	35	1,1	6	25	150
0:00:52	35	1,1	6	25	150
0:00:53	35	1,1	6	25	150
0:00:54	35	1,1	6	25	150
0:00:55	35	1,1	6	25	150
0:00:56	35	1,1	6	25	150
0:00:57	35	1,1	6	25	150
0:00:58	35	1,1	6	25	150
0:00:59	35	1,2	6	25	150
0:01:00	35	1,2	6	25	150
0:01:01	35	1,2	6	25	150
0:01:02	35	1,2	6	25	150
0:01:03	35	1,2	6	25	150
0:01:04	35	1,2	6	25	150
0:01:05	35	1,3	6	25	150
0:01:06	35	1,4	6	25	150
0:01:07	35	1,4	6	25	150
0:01:08	35	1,4	6	25	150
0:01:09	35	1,4	6	25	150
0:01:10	34	1,4	6	25	150
0:01:11	34	1,4	6	25	150
0:01:12	34	1,4	6	25	150
0:01:13	34	1,4	6	25	150
0:01:14	34	1,4	6	25	150
0:01:15	34	1,4	6	25	150
0:01:16	34	1,4	6	25	150
0:01:17	34	1,4	6	25	150
0:01:18	34	1,3	6	25	150
0:01:19	34	1,3	6	25	150
0:01:20	34	1,3	6	25	150
0:01:21	34	1,3	6	25	150
0:01:22	34	1,4	6	25	150
0:01:23	34	1,4	6	25	150
0:01:24	34	1,4	6	25	150
0:01:25	34	1,4	6	25	150
0:01:26	34	1,4	6	25	150
0:01:27	34	1,4	6	25	150
0:01:28	34	1,5	6	25	150
0:01:29	34	1,6	6	25	150
0:01:30	34	1,6	6	25	150
0:01:31	34	1,6	6	25	150
0:01:32	34	1,6	6	25	150
0:01:33	34	1,6	6	25	150
0:01:34	34	1,6	6	25	150
0:01:35	34	1,6	6	25	150
0:01:36	34	1,5	6	25	150
0:01:37	34	1,5	6	25	150
0:01:38	34	1,5	6	25	150
0:01:39	34	1,5	6	25	150
0:01:40	34	1,5	6	25	150
0:01:41	34	1,7	6	25	150
0:01:42	34	1,8	6	25	150
0:01:43	34	1,8	6	25	150
0:01:44	34	1,8	6	25	150
0:01:45	34	1,8	6	25	150
0:01:46	34	1,8	6	25	150
0:01:47	34	1,8	6	25	150
0:01:48	34	1,8	6	25	150
0:01:49	34	1,8	6	25	150
0:01:50	34	1,8	6	25	150
0:01:51	34	1,8	6	25	150
0:01:52	34	1,7	6	25	150
0:01:53	34	1,7	6	25	150
0:01:54	34	1,7	6	25	150
0:01:55	34	1,7	6	25	150
0:01:56	34	1,7	6	25	150
0:01:57	34	1,7	6	25	150
0:01:58	34	1,7	6	25	150
0:01:59	34	1,7	6	25	150
0:02:00	34	1,7	6	25	150
0:02:01	34	1,7	6	25	150
0:02:02	34	1,7	6	25	150
0:02:03	34	1,9	6	25	150
0:02:04	34	2,0	6	25	150
0:02:05	33	2,1	6	25	150
0:02:06	33	2,1	6	25	150
0:02:07	33	2,1	6	25	150
0:02:08	33	2,1	6	25	150
0:02:09	33	2,1	6	25	150
0:02:10	33	2,0	6	25	150
0:02:11	33	2,0	6	25	150
0:02:12	33	2,0	6	25	150
0:02:13	33	2,0	6	25	150
0:02:14	33	2,0	6	25	150
0:02:15	33	2,0	6	25	150
0:02:16	33	2,0	6	25	150
0:02:17	33	2,0	6	25	150
0:02:18	33	2,0	6	25	150
0:02:19	33	2,0	6	25	150
0:02:20	33	2,0	6	25	150
0:02:21	33	2,0	6	25	150
0:02:22	33	2,0	6	25	150
0:02:23	33	2,0	6	25	150
0:02:24	33	2,1	6	25	150
0:02:25	33	2,2	6	25	150
0:02:26	33	2,2	6	25	150
0:02:27	33	2,2	6	25	150
0:02:28	33	2,2	6	25	150
0:02:29	33	2,2	6	25	150
0:02:30	33	2,2	6	25	150
0:02:31	33	2,2	6	25	150
0:02:32	33	2,2	6	25	150
0:02:33	33	2,2	6	25	150
0:02:34	33	2,2	6	25	150
0:02:35	33	2,2	6	25	150
0:02:36	33	2,2	6	25	150
0:02:37	33	2,2	6	25	150
0:02:38	33	2,2	6	25	150
0:02:39	33	2,2	6	25	150
0:02:40	33	2,2	6	25	150
0:02:41	33	2,2	6	25	150
0:02:42	33	2,2	6	25	150
0:02:43	33	2,2	6	25	150
0:02:44	33	2,2	6	25	150
0:02:45	33	2,2	6	25	150
0:02:46	33	2,2	6	25	150
0:02:47	33	2,2	6	25	150
0:02:48	33	2,4	6	25	150
0:02:49	33	2,5	6	25	150
0:02:50	33	2,6	6	25	150
0:02:51	33	2,6	6	25	150
0:02:52	33	2,6	6	25	150
0:02:53	33	2,6	6	25	150
0:02:54	33	2,6	6	25	150
0:02:55	33	2,6	6	25	150
0:02:56	33	2,6	6	25	150
0:02:57	33	2,5	6	25	150
0:02:58	33	2,5	6	25	150
0:02:59	33	2,5	6	25	150
0:03:00	33	2,5	6	25	150
0:03:01	33	2,5	6	25	150
0:03:02	33	2,5	6	25	150
0:03:03	33	2,5	6	25	150
0:03:04	33	2,5	6	25	150
0:03:05	33	2,5	6	25	150
0:03:06	33	2,5	6	25	150
0:03:07	33	2,5	6	25	150
0:03:08	33	2,5	6	25	150
0:03:09	33	2,5	6	25	150
0:03:10	33	2,5	6	25	150
0:03:11	32	2,5	6	25	150
0:03:12	32	2,5	6	25	150
0:03:13	32	2,7	6	25	150
0:03:14	32	2,7	6	25	150
0:03:15	32	2,7	6	25	150
0:03:16	32	2,7	6	25	150
0:03:17	32	2,7	6	25	150
0:03:18	32	2,7	6	25	150
0:03:19	32	2,7	6	25	150
0:03:20	32	2,7	6	25	150
0:03:21	32	2,7	6	25	150
0:03:22	32	2,7	6	25	150
0:03:23	32	2,7	6	25	150
0:03:24	32	2,7	6	25	150
0:03:25	32	2,7	6	25	150
0:03:26	32	2,7	6	25	150
0:03:27	32	2,7	6	25	150
0:03:28	32	2,7	6	25	150
0:03:29	32	2,7	6	25	150
0:03:30	32	2,7	6	25	150
0:03:31	32	2,7	6	25	150
0:03:32	32	2,7	6	25	150
0:03:33	32	2,8	6	25	150
0:03:34	32	2,8	6	25	150
0:03:35	32	2,8	6	25	150
0:03:36	32	2,8	6	25	150
0:03:37	32	2,8	6	25	150
0:03:38	32	2,8	6	25	150
0:03:39	32	3,0	6	25	150
0:03:40	32	3,1	6	25	150
0:03:41	32	3,1	6	25	150
0:03:42	32	3,1	6	25	150
0:03:43	32	3,1	6	25	150
0:03:44	32	3,1	6	25	150
0:03:45	32	3,1	6	25	150
0:03:46	32	3,1	6	25	150
0:03:47	32	3,1	6	25	150
0:03:48	32	3,1	6	25	150
0:03:49	32	3,1	5	25	150
0:03:50	32	3,1	6	25	150
0:03:51	32	3,1	6	25	150
0:03:52	32	3,1	5	25	150
0:03:53	32	3,1	5	25	150
0:03:54	32	3,1	5	25	150
0:03:55	32	3,0	5	25	150
0:03:56	32	3,0	5	25	150
0:03:57	32	3,0	5	25	150
0:03:58	32	3,0	6	25	150
0:03:59	32	3,0	6	25	150
0:04:00	32	3,0	6	25	150
0:04:01	32	3,0	6	25	150
0:04:02	32	3,0	6	25	150
0:04:03	32	3,0	6	25	150
0:04:04	32	3,1	6	25	150
0:04:05	32	3,2	6	25	150
0:04:06	32	3,2	6	25	150
0:04:07	32	3,2	6	25	150
0:04:08	32	3,2	6	25	150
0:04:09	32	3,2	6	25	150
0:04:10	32	3,2	6	25	150
0:04:11	32	3,2	6	25	150
0:04:12	32	3,2	6	25	150
0:04:13	32	3,2	6	25	150
0:04:14	32	3,2	6	25	150
0:04:15	32	3,2	6	25	150
0:04:16	32	3,2	6	25	150
0:04:17	32	3,2	6	25	150
0:04:18	32	3,2	6	25	150
0:04:19	32	3,2	6	25	150
0:04:20	32	3,2	6	25	150
0:04:21	32	3,2	6	25	150
0:04:22	32	3,3	6	25	150
0:04:23	32	3,3	6	25	150
0:04:24	32	3,3	6	25	150
0:04:25	32	3,3	6	25	150
0:04:26	32	3,3	6	25	150
0:04:27	32	3,3	6	25	150
0:04:28	31	3,3	6	25	150
0:04:29	31	3,3	6	25	150
0:04:30	31	3,3	6	25	150
0:04:31	31	3,3	6	25	150
0:04:32	31	3,3	6	25	150
0:04:33	31	3,4	6	25	150
0:04:34	31	3,6	6	25	150
0:04:35	31	3,7	6	25	150
0:04:36	31	3,7	6	25	150
0:04:37	31	3,7	6	25	150
0:04:38	31	3,7	6	25	150
0:04:39	31	3,7	6	25	150
0:04:40	31	3,7	6	25	150
0:04:41	31	3,7	6	25	150
0:04:42	31	3,6	6	25	150
0:04:43	31	3,6	6	25	150
0:04:44	31	3,6	6	25	150
0:04:45	31	3,6	6	25	150
0:04:46	31	3,6	6	25	150
0:04:47	31	3,6	6	25	150
0:04:48	31	3,6	6	25	150
0:04:49	31	3,6	6	25	150
0:04:50	31	3,6	6	25	150
0:04:51	31	3,6	6	25	150
0:04:52	31	3,6	6	25	150
0:04:53	31	3,6	6	25	150
0:04:54	31	3,6	6	25	150
0:04:55	31	3,6	6	25	150
0:04:56	31	3,6	6	25	150
0:04:57	31	3,6	6	25	150
0:04:58	31	3,6	6	25	150
0:04:59	31	3,6	6	25	150
0:05:00	31	3,7	6	25	150
0:05:01	31	3,7	6	25	150
0:05:02	31	3,7	6	25	150
0:05:03	31	3,7	6	25	150
0:05:04	31	3,7	6	25	150
0:05:05	31	3,7	6	25	150
0:05:06	31	3,7	6	25	150
0:05:07	31	3,8	6	25	150
0:05:08	31	3,9	6	25	150
0:05:09	31	3,9	6	25	150
0:05:10	31	3,9	6	25	150
0:05:11	31	3,9	6	25	150
0:05:12	31	3,9	6	25	150
0:05:13	31	3,9	6	25	150
0:05:14	31	3,9	6	25	150
0:05:15	31	3,9	6	25	150
0:05:16	31	3,9	6	25	150
0:05:17	31	3,9	6	25	150
0:05:18	31	3,9	6	25	150
0:05:19	31	3,9	6	25	150
0:05:20	31	3,9	6	25	150
0:05:21	31	3,9	6	25	150
0:05:22	31	3,9	6	25	150
0:05:23	31	3,9	6	25	150
0:05:24	31	3,9	6	25	150
0:05:25	31	3,9	6	25	150
0:05:26	31	3,9	6	25	150
0:05:27	31	3,9	6	25	150
0:05:28	31	4,1	6	25	150
0:05:29	31	4,2	6	25	150
0:05:30	31	4,2	6	25	150
0:05:31	31	4,2	6	25	150
0:05:32	31	4,2	6	25	150
0:05:33	31	4,2	6	25	150
0:05:34	31	4,2	6	25	150
0:05:35	31	4,2	6	25	150
0:05:36	31	4,2	6	25	150
0:05:37	31	4,2	6	25	150
0:05:38	31	4,2	6	25	150
0:05:39	31	4,2	6	25	150
0:05:40	31	4,2	6	25	150
0:05:41	31	4,2	6	25	150
0:05:42	31	4,2	6	25	150
0:05:43	31	4,2	6	25	150
0:05:44	31	4,1	6	25	150
0:05:45	31	4,1	6	25	150
0:05:46	31	4,1	6	25	150
0:05:47	31	4,1	6	25	150
0:05:48	31	4,1	6	25	150
0:05:49	31	4,1	6	25	150
0:05:50	31	4,1	6	25	150
0:05:51	31	4,1	6	25	150
0:05:52	31	4,1	6	25	150
0:05:53	31	4,1	6	25	150
0:05:54	31	4,2	6	25	150
0:05:55	31	4,2	6	25	150
0:05:56	31	4,2	6	25	150
0:05:57	31	4,5	6	25	150
0:05:58	31	4,5	6	25	150
0:05:59	31	4,6	6	25	150
0:06:00	31	4,6	6	25	150
0:06:01	31	4,6	6	25	150
0:06:02	31	4,5	6	25	150
0:06:03	31	4,5	6	25	150
0:06:04	31	4,5	6	25	150
0:06:05	30	4,5	6	25	150
0:06:06	30	4,5	6	25	150
0:06:07	30	4,5	6	25	150
0:06:08	30	4,5	6	25	150
0:06:09	30	4,5	6	25	150
0:06:10	30	4,5	6	25	150
0:06:11	30	4,5	6	25	150
0:06:12	30	4,5	6	25	150
0:06:13	30	4,5	6	25	150
0:06:14	30	4,5	6	25	150
0:06:15	30	4,5	6	25	150
0:06:16	30	4,5	6	25	150
0:06:17	30	4,4	6	25	150
0:06:18	30	4,4	6	25	150
0:06:19	30	4,4	6	25	150
0:06:20	30	4,4	6	25	150
0:06:21	30	4,4	6	25	150
0:06:22	30	4,4	6	25	150
0:06:23	30	4,5	6	25	150
0:06:24	30	4,6	6	25	150
0:06:25	30	4,6	6	25	150
0:06:26	30	4,7	6	25	150
0:06:27	30	4,7	6	25	150
0:06:28	30	4,7	6	25	150
0:06:29	30	4,6	6	25	150
0:06:30	30	4,6	6	25	150
0:06:31	30	4,6	6	25	150
0:06:32	30	4,6	6	25	150
0:06:33	30	4,6	6	25	150
0:06:34	30	4,6	6	25	150
0:06:35	30	4,6	6	25	150
0:06:36	30	4,6	6	25	150
0:06:37	30	4,6	6	25	150
0:06:38	30	4,6	6	25	150
0:06:39	30	4,6	5	25	150
0:06:40	30	4,7	6	25	150
0:06:41	30	4,8	6	25	150
0:06:42	30	4,8	6	25	150
0:06:43	30	4,8	6	25	150
0:06:44	30	4,8	6	25	150
0:06:45	30	4,8	6	25	150
0:06:46	30	4,8	6	25	150
0:06:47	30	4,8	6	25	150
0:06:48	30	4,8	6	25	150
0:06:49	30	4,8	6	25	150
0:06:50	30	4,8	6	25	150
0:06:51	30	4,8	6	25	150
0:06:52	30	4,7	6	25	150
0:06:53	30	4,7	6	25	150
0:06:54	30	4,8	6	25	150
0:06:55	30	5,0	6	25	150
0:06:56	30	5,1	6	25	150
0:06:57	30	5,1	6	25	150
0:06:58	30	5,1	6	25	150
0:06:59	30	5,1	6	25	150
0:07:00	30	5,1	6	25	150
0:07:01	30	5,0	6	25	150
0:07:02	30	5,0	6	25	150
0:07:03	30	5,0	6	25	150
0:07:04	30	5,0	6	25	150
0:07:05	30	5,0	6	25	150
0:07:06	30	5,0	6	25	150
0:07:07	30	5,0	6	25	150
0:07:08	30	5,0	6	25	150
0:07:09	30	5,0	6	25	150
0:07:10	30	5,0	6	25	150
0:07:11	30	5,0	6	25	150
0:07:12	30	5,0	6	25	150
0:07:13	30	5,0	6	25	150
0:07:14	30	5,0	6	25	150
0:07:15	30	5,0	6	25	150
0:07:16	30	5,0	6	25	150
0:07:17	30	5,1	6	25	150
0:07:18	30	5,1	6	25	150
0:07:19	30	5,1	6	25	150
0:07:20	30	5,1	6	25	150
0:07:21	30	5,1	6	25	150
0:07:22	30	5,1	6	25	150
0:07:23	30	5,1	6	25	150
0:07:24	30	5,4	6	25	150
0:07:25	30	5,4	6	25	150
0:07:26	30	5,5	6	25	150
0:07:27	30	5,5	6	25	150
0:07:28	30	5,5	6	25	150
0:07:29	30	5,5	6	25	150
0:07:30	30	5,5	6	25	150
0:07:31	30	5,4	6	25	150
0:07:32	30	5,4	6	25	150
0:07:33	30	5,4	6	25	150
0:07:34	30	5,4	6	25	150
0:07:35	30	5,4	6	25	150
0:07:36	30	5,4	6	25	150
0:07:37	30	5,4	6	25	150
0:07:38	30	5,4	6	24	150
0:07:39	30	5,4	6	25	150
0:07:40	30	5,4	6	25	150
0:07:41	30	5,4	6	25	150
0:07:42	30	5,4	6	25	150
0:07:43	29	5,4	6	25	150
0:07:44	30	5,4	6	25	150
0:07:45	30	5,4	6	25	150
0:07:46	30	5,3	6	25	150
0:07:47	29	5,3	6	25	150
0:07:48	29	5,3	6	24	150
0:07:49	29	5,3	6	25	150
0:07:50	29	5,3	6	25	150
0:07:51	29	5,5	6	25	150
0:07:52	29	5,6	6	25	150
0:07:53	29	5,6	6	25	150
0:07:54	29	5,6	6	25	150
0:07:55	29	5,6	6	25	150
0:07:56	29	5,6	6	25	150
0:07:57	29	5,6	6	25	150
0:07:58	29	5,6	6	25	150
0:07:59	29	5,6	6	25	150
0:08:00	29	5,6	6	24	150
0:08:01	29	5,6	6	25	150
0:08:02	29	5,6	6	25	150
0:08:03	29	5,6	6	25	150
0:08:04	29	5,6	6	25	150
0:08:05	29	5,6	6	25	150
0:08:06	29	5,6	6	25	150
0:08:07	29	5,6	6	25	150
0:08:08	29	5,6	6	25	150
0:08:09	29	5,6	6	24	150
0:08:10	29	5,5	6	25	150
0:08:11	29	5,5	6	25	150
0:08:12	29	5,6	6	25	150
0:08:13	29	5,7	6	24	150
0:08:14	29	5,7	6	25	150
0:08:15	29	5,7	6	25	150
0:08:16	29	5,7	6	25	150
0:08:17	29	5,7	6	25	150
0:08:18	29	5,7	6	25	150
0:08:19	29	5,7	6	25	150
0:08:20	29	5,7	6	25	150
0:08:21	29	5,7	6	25	150
0:08:22	29	5,7	6	25	150
0:08:23	29	5,9	6	25	150
0:08:24	29	6,0	6	25	150
0:08:25	29	6,0	6	25	150
0:08:26	29	6,0	5	25	150
0:08:27	29	6,0	5	25	150
0:08:28	29	6,0	5	25	150
0:08:29	29	6,0	5	25	150
0:08:30	29	6,0	5	25	150
0:08:31	29	6,0	5	25	150
0:08:32	29	6,0	5	25	150
0:08:33	29	6,0	5	25	150
0:08:34	29	6,0	5	25	150
0:08:35	29	6,0	5	24	150
0:08:36	29	6,0	5	25	150
0:08:37	29	6,0	5	24	150
0:08:38	29	5,9	5	25	150
0:08:39	29	5,9	5	25	150
0:08:40	29	5,9	5	25	150
0:08:41	29	5,9	5	25	150
0:08:42	29	5,9	5	24	150
0:08:43	29	5,9	5	25	150
0:08:44	29	5,9	5	24	150
0:08:45	29	5,9	5	25	150
0:08:46	29	5,9	5	24	150
0:08:47	29	5,9	5	24	150
0:08:48	29	6,0	5	25	150
0:08:49	29	6,0	5	25	150
0:08:50	29	6,0	5	25	150
0:08:51	29	6,0	5	24	150
0:08:52	29	6,0	5	25	150
0:08:53	29	6,3	5	24	150
0:08:54	29	6,4	5	24	150
0:08:55	29	6,4	5	24	150
0:08:56	29	6,4	5	25	150
0:08:57	29	6,4	5	24	150
0:08:58	29	6,4	5	24	150
0:08:59	29	6,4	5	24	150
0:09:00	29	6,4	5	25	150
0:09:01	29	6,4	5	24	150
0:09:02	29	6,4	5	24	150
0:09:03	29	6,4	5	24	150
0:09:04	29	6,3	5	24	150
0:09:05	29	6,3	5	24	150
0:09:06	29	6,3	5	24	150
0:09:07	29	6,3	5	24	150
0:09:08	29	6,3	5	24	150
0:09:09	29	6,3	5	25	150
0:09:10	29	6,3	5	24	150
0:09:11	29	6,3	5	24	150
0:09:12	29	6,3	5	24	150
0:09:13	29	6,3	5	25	150
0:09:14	29	6,3	5	24	150
0:09:15	29	6,3	5	24	150
0:09:16	29	6,3	5	25	150
0:09:17	29	6,3	5	24	150
0:09:18	29	6,3	5	25	150
0:09:19	29	6,3	5	24	150
0:09:20	29	6,3	5	25	150
0:09:21	29	6,3	5	24	150
0:09:22	29	6,5	5	24	150
0:09:23	29	6,6	5	24	150
0:09:24	29	6,7	5	25	150
0:09:25	29	6,7	5	25	150
0:09:26	29	6,7	5	24	150
0:09:27	29	6,7	5	24	150
0:09:28	29	6,7	5	24	150
0:09:29	29	6,7	5	25	150
0:09:30	29	6,7	5	24	150
0:09:31	29	6,7	5	25	150
0:09:32	29	6,6	5	24	150
0:09:33	29	6,6	5	25	150
0:09:34	29	6,6	5	24	150
0:09:35	29	6,6	5	24	150
0:09:36	29	6,6	5	25	150
0:09:37	29	6,6	5	24	150
0:09:38	29	6,6	5	25	150
0:09:39	29	6,6	5	25	150
0:09:40	29	6,6	5	24	150
0:09:41	29	6,6	5	24	150
0:09:42	29	6,6	5	24	150
0:09:43	29	6,6	5	24	150
0:09:44	29	6,6	5	24	150
0:09:45	29	6,6	5	24	150
0:09:46	29	6,6	5	24	150
0:09:47	29	6,6	5	24	150
0:09:48	29	6,6	5	24	150
0:09:49	28	6,6	5	24	150
0:09:50	29	6,6	5	24	150
0:09:51	29	6,7	5	24	150
0:09:52	28	6,8	5	24	150
0:09:53	28	6,8	5	24	150
0:09:54	28	6,8	5	24	150
0:09:55	28	6,8	5	24	150
0:09:56	28	6,8	5	24	150
0:09:57	28	6,8	5	24	150
0:09:58	28	6,8	5	24	150
0:09:59	28	6,8	5	24	150
0:10:00	28	6,8	5	24	150
0:10:01	28	6,8	5	24	150
0:10:02	28	6,8	5	24	150
0:10:03	28	6,8	5	24	150
0:10:04	28	6,8	5	24	150
0:10:05	28	6,8	5	24	150
0:10:06	28	6,8	5	24	150
0:10:07	28	6,8	5	24	150
0:10:08	28	6,8	5	24	150
0:10:09	28	6,7	5	24	150
0:10:10	28	6,9	5	24	150
0:10:11	28	7,0	5	24	150
0:10:12	28	7,0	5	24	150
0:10:13	28	7,0	5	24	150
0:10:14	28	7,0	5	24	150
0:10:15	28	7,0	5	24	150
0:10:16	28	7,0	5	24	150
0:10:17	28	7,0	5	24	150
0:10:18	28	7,0	5	24	150
0:10:19	28	6,9	5	24	150
0:10:20	28	6,9	5	24	150
0:10:21	28	6,9	5	24	150
0:10:22	28	6,9	5	24	150
0:10:23	28	6,9	5	24	150
0:10:24	28	6,9	5	24	150
0:10:25	28	6,9	5	24	150
0:10:26	28	7,1	5	24	150
0:10:27	28	7,3	6	24	150
0:10:28	28	7,3	6	24	150
0:10:29	28	7,3	6	24	150
0:10:30	28	7,3	6	24	150
0:10:31	28	7,3	6	24	150
0:10:32	28	7,3	6	24	150
0:10:33	28	7,3	6	24	150
0:10:34	28	7,3	6	24	150
0:10:35	28	7,3	6	24	150
0:10:36	28	7,3	6	24	150
0:10:37	28	7,3	6	24	150
0:10:38	28	7,2	6	24	150
0:10:39	28	7,2	6	24	150
0:10:40	28	7,2	6	24	150
0:10:41	28	7,2	6	24	150
0:10:42	28	7,2	6	24	150
0:10:43	28	7,2	6	24	150
0:10:44	28	7,2	6	24	150
0:10:45	28	7,2	6	24	150
0:10:46	28	7,2	6	24	150
0:10:47	28	7,2	6	24	150
0:10:48	28	7,2	6	24	150
0:10:49	28	7,2	6	24	150
0:10:50	28	7,2	6	24	150
0:10:51	28	7,2	5	24	150
0:10:52	28	7,2	6	24	150
0:10:53	28	7,2	6	24	150
0:10:54	28	7,2	6	24	150
0:10:55	28	7,2	6	24	150
0:10:56	28	7,5	6	24	150
0:10:57	28	7,6	6	24	150
0:10:58	28	7,6	6	24	150
0:10:59	28	7,7	6	24	150
0:11:00	28	7,6	6	24	150
0:11:01	28	7,6	6	24	150
0:11:02	28	7,6	6	24	150
0:11:03	28	7,6	6	24	150
0:11:04	28	7,6	6	24	150
0:11:05	28	7,6	6	24	150
0:11:06	28	7,6	6	24	150
0:11:07	28	7,6	6	24	150
0:11:08	28	7,6	6	24	150
0:11:09	28	7,6	6	24	150
0:11:10	28	7,6	6	24	150
0:11:11	28	7,6	6	24	150
0:11:12	28	7,6	6	24	150
0:11:13	28	7,6	6	24	150
0:11:14	28	7,6	6	24	150
0:11:15	28	7,6	6	24	150
0:11:16	28	7,5	6	24	150
0:11:17	28	7,5	6	24	150
0:11:18	28	7,5	6	24	150
0:11:19	28	7,5	6	24	150
0:11:20	28	7,5	6	24	150
0:11:21	28	7,5	6	24	150
0:11:22	28	7,5	6	24	150
0:11:23	28	7,5	6	24	150
0:11:24	28	7,5	6	24	150
0:11:25	28	7,5	6	24	150
0:11:26	28	7,5	6	24	150
0:11:27	28	7,5	6	24	150
0:11:28	28	7,8	6	24	150
0:11:29	28	8,0	6	24	150
0:11:30	28	8,0	6	24	150
0:11:31	28	8,0	6	24	150
0:11:32	28	8,0	6	24	150
0:11:33	28	8,0	6	24	150
0:11:34	28	8,0	6	24	150
0:11:35	28	8,0	6	24	150
0:11:36	28	8,0	6	24	150
0:11:37	28	8,0	6	24	150
0:11:38	28	8,0	6	24	150
0:11:39	28	8,0	6	24	150
0:11:40	28	7,9	6	24	150
0:11:41	28	7,9	6	24	150
0:11:42	28	7,9	6	24	150
0:11:43	28	7,9	6	24	150
0:11:44	28	7,9	6	24	150
0:11:45	28	7,9	6	24	150
0:11:46	28	7,9	6	24	150
0:11:47	28	7,9	6	24	150
0:11:48	28	7,9	6	24	150
0:11:49	28	7,9	6	24	150
0:11:50	28	7,9	6	24	150
0:11:51	28	7,9	6	24	150
0:11:52	28	7,9	6	24	150
0:11:53	28	7,9	6	24	150
0:11:54	28	7,9	6	24	150
0:11:55	28	7,9	6	24	150
0:11:56	28	7,9	6	24	150
0:11:57	28	7,9	6	24	150
0:11:58	28	8,0	6	24	150
0:11:59	28	8,0	6	24	150
0:12:00	28	8,0	6	24	150
0:12:01	28	8,0	6	24	150
0:12:02	28	8,0	6	24	150
0:12:03	28	8,0	6	24	150
0:12:04	28	8,0	6	24	150
0:12:05	28	8,0	6	24	150
0:12:06	28	8,0	6	24	150
0:12:07	28	8,0	6	24	150
0:12:08	28	8,0	6	24	150
0:12:09	28	8,0	6	24	150
0:12:10	28	8,0	6	24	150
0:12:11	28	8,1	6	24	150
0:12:12	28	8,2	6	24	150
0:12:13	28	8,2	6	24	150
0:12:14	28	8,3	6	24	150
0:12:15	28	8,3	6	24	150
0:12:16	28	8,3	6	24	150
0:12:17	28	8,3	6	24	150
0:12:18	28	8,2	6	24	150
0:12:19	28	8,2	6	24	150
0:12:20	28	8,2	6	24	150
0:12:21	28	8,2	6	24	150
0:12:22	28	8,2	6	24	150
0:12:23	28	8,2	6	24	150
0:12:24	28	8,2	6	24	150
0:12:25	28	8,2	6	24	150
0:12:26	28	8,2	6	24	150
0:12:27	28	8,2	6	24	150
0:12:28	28	8,2	6	24	150
0:12:29	28	8,2	6	24	150
0:12:30	27	8,5	6	24	150
0:12:31	27	8,6	6	24	150
0:12:32	27	8,6	6	24	150
0:12:33	27	8,6	6	24	150
0:12:34	27	8,6	6	24	150
0:12:35	27	8,6	6	24	150
0:12:36	27	8,6	6	24	150
0:12:37	27	8,6	6	24	150
0:12:38	27	8,6	6	24	150
0:12:39	27	8,6	6	24	150
0:12:40	27	8,6	6	24	150
0:12:41	27	8,6	6	24	150
0:12:42	27	8,5	6	24	150
0:12:43	27	8,5	6	24	150
0:12:44	27	8,5	6	24	150
0:12:45	27	8,5	6	24	150
0:12:46	27	8,5	6	24	150
0:12:47	27	8,5	6	24	150
0:12:48	27	8,5	6	24	150
0:12:49	27	8,5	6	24	150
0:12:50	27	8,5	6	24	150
0:12:51	27	8,5	6	24	150
0:12:52	27	8,5	6	24	150
0:12:53	27	8,5	6	24	150
0:12:54	27	8,5	6	24	150
0:12:55	27	8,5	6	24	150
0:12:56	27	8,5	6	24	150
0:12:57	27	8,5	6	24	150
0:12:58	27	8,6	6	24	150
0:12:59	27	8,6	6	24	150
0:13:00	27	8,6	6	24	150
0:13:01	27	8,6	6	24	150
0:13:02	27	8,6	6	24	150
0:13:03	27	8,6	6	24	150
0:13:04	27	8,6	6	24	150
0:13:05	27	8,6	6	24	150
0:13:06	27	8,6	6	24	150
0:13:07	27	8,6	6	24	150
0:13:08	27	8,6	6	24	150
0:13:09	27	8,6	6	24	150
0:13:10	27	8,8	6	24	150
0:13:11	27	8,9	6	24	150
0:13:12	27	8,9	6	24	150
0:13:13	27	8,9	6	24	150
0:13:14	27	8,9	6	24	150
0:13:15	27	8,9	6	24	150
0:13:16	27	8,9	6	24	150
0:13:17	27	8,9	6	24	150
0:13:18	27	8,9	6	24	150
0:13:19	27	8,8	6	24	150
0:13:20	27	8,8	6	24	150
0:13:21	27	8,8	6	24	150
0:13:22	27	8,8	6	24	150
0:13:23	27	8,8	6	24	150
0:13:24	27	8,8	6	24	150
0:13:25	27	8,8	6	24	150
0:13:26	27	8,8	6	24	150
0:13:27	27	8,8	6	24	150
0:13:28	27	8,8	6	24	150
0:13:29	27	8,9	6	24	150
0:13:30	27	9,1	6	24	150
0:13:31	27	9,1	6	24	150
0:13:32	27	9,1	6	24	150
0:13:33	27	9,1	6	24	150
0:13:34	27	9,1	6	24	150
0:13:35	27	9,1	6	24	150
0:13:36	27	9,1	6	24	150
0:13:37	27	9,1	6	24	150
0:13:38	27	9,1	6	24	150
0:13:39	27	9,1	6	24	150
0:13:40	27	9,0	6	24	150
0:13:41	27	9,0	6	24	150
0:13:42	27	9,0	6	24	150
0:13:43	27	9,0	6	24	150
0:13:44	27	9,0	6	24	150
0:13:45	27	9,0	6	24	150
0:13:46	27	9,0	6	24	150
0:13:47	27	9,0	6	24	150
0:13:48	27	9,0	6	24	150
0:13:49	27	9,1	6	24	150
0:13:50	27	9,1	6	24	150
0:13:51	27	9,2	6	24	150
0:13:52	27	9,2	6	24	150
0:13:53	27	9,1	6	24	150
0:13:54	27	9,1	6	24	150
0:13:55	27	9,1	6	24	150
0:13:56	27	9,1	6	24	150
0:13:57	27	9,1	6	24	150
0:13:58	27	9,1	6	24	150
0:13:59	27	9,1	6	24	150
0:14:00	27	9,3	6	24	150
0:14:01	27	9,4	6	24	150
0:14:02	27	9,4	6	24	150
0:14:03	27	9,4	6	24	150
0:14:04	27	9,4	6	24	150
0:14:05	27	9,4	6	24	150
0:14:06	27	9,4	6	24	150
0:14:07	27	9,4	6	24	150
0:14:08	27	9,4	6	24	150
0:14:09	27	9,4	6	24	150
0:14:10	27	9,4	6	24	150
0:14:11	27	9,4	6	24	150
0:14:12	27	9,4	6	24	150
0:14:13	27	9,4	6	24	150
0:14:14	27	9,3	6	24	150
0:14:15	27	9,3	6	24	150
0:14:16	27	9,3	6	24	150
0:14:17	27	9,3	6	24	150
0:14:18	27	9,3	6	24	150
0:14:19	27	9,3	6	24	150
0:14:20	27	9,4	6	24	150
0:14:21	27	9,4	6	24	150
0:14:22	27	9,5	6	24	150
0:14:23	27	9,5	6	24	150
0:14:24	27	9,5	6	24	150
0:14:25	27	9,5	6	24	150
0:14:26	27	9,4	6	24	150
0:14:27	27	9,4	6	24	150
0:14:28	27	9,4	6	24	150
0:14:29	27	9,4	6	24	150
0:14:30	27	9,5	6	24	150
0:14:31	27	9,7	6	24	150
0:14:32	27	9,8	6	24	150
0:14:33	27	9,8	6	24	150
0:14:34	27	9,8	6	24	150
0:14:35	27	9,8	6	24	150
0:14:36	27	9,8	6	24	150
0:14:37	27	9,8	6	24	150
0:14:38	27	9,8	6	24	150
0:14:39	27	9,8	6	24	150
0:14:40	27	9,8	6	24	150
0:14:41	27	9,8	6	24	150
0:14:42	27	9,8	6	24	150
0:14:43	27	9,8	6	24	150
0:14:44	27	9,8	6	24	150
0:14:45	27	9,7	6	24	150
0:14:46	27	9,7	6	24	150
0:14:47	27	9,7	6	24	150
0:14:48	27	9,7	6	24	150
0:14:49	27	9,7	6	24	150
0:14:50	27	9,7	6	24	150
0:14:51	27	9,7	6	24	150
0:14:52	27	9,7	6	24	150
0:14:53	27	9,7	6	24	150
0:14:54	27	9,7	6	24	150
0:14:55	27	9,7	6	24	150
0:14:56	27	9,7	6	24	150
0:14:57	27	9,7	6	24	150
0:14:58	27	9,7	6	24	150
0:14:59	27	9,7	6	24	150
0:15:00	27	9,8	6	24	150
0:15:01	27	10,0	6	24	150
0:15:02	27	10,1	6	24	150
0:15:03	27	10,2	6	24	150
0:15:04	27	10,2	6	24	150
0:15:05	27	10,2	6	24	150
0:15:06	27	10,2	6	24	150
0:15:07	27	10,1	6	24	150
0:15:08	27	10,1	6	24	150
0:15:09	27	10,1	6	24	150
0:15:10	27	10,1	6	24	150
0:15:11	27	10,1	6	24	150
0:15:12	27	10,1	6	24	150
0:15:13	27	10,1	6	24	150
0:15:14	27	10,1	6	24	150
0:15:15	27	10,1	6	24	150
0:15:16	27	10,1	6	24	150
0:15:17	27	10,1	6	24	150
0:15:18	27	10,1	6	24	150
0:15:19	27	10,1	6	24	150
0:15:20	27	10,1	6	24	150
0:15:21	27	10,0	6	24	150
0:15:22	27	10,0	6	24	150
0:15:23	27	10,0	6	24	150
0:15:24	27	10,0	6	24	150
0:15:25	27	10,0	6	24	150
0:15:26	27	10,0	6	24	150
0:15:27	27	10,0	6	24	150
0:15:28	27	10,1	6	24	150
0:15:29	27	10,2	6	24	150
0:15:30	27	10,2	6	24	150
0:15:31	27	10,2	6	24	150
0:15:32	27	10,2	6	24	150
0:15:33	27	10,2	6	24	150
0:15:34	27	10,2	6	24	150
0:15:35	27	10,2	6	24	150
0:15:36	27	10,2	6	24	150
0:15:37	27	10,2	6	24	150
0:15:38	27	10,2	6	24	150
0:15:39	27	10,2	6	24	150
0:15:40	27	10,2	6	24	150
0:15:41	27	10,2	6	24	150
0:15:42	27	10,2	6	24	150
0:15:43	27	10,2	6	24	150
0:15:44	27	10,3	6	24	150
0:15:45	27	10,4	6	24	150
0:15:46	27	10,4	6	24	150
0:15:47	27	10,4	6	24	150
0:15:48	27	10,4	6	24	150
0:15:49	27	10,4	6	24	150
0:15:50	27	10,4	6	24	150
0:15:51	27	10,4	6	24	150
0:15:52	27	10,4	6	24	150
0:15:53	27	10,4	6	24	150
0:15:54	27	10,4	6	24	150
0:15:55	27	10,4	6	24	150
0:15:56	27	10,3	6	24	150
0:15:57	26	10,3	6	24	150
0:15:58	26	10,3	6	24	150
0:15:59	26	10,5	6	24	150
0:16:00	27	10,7	6	24	150
0:16:01	27	10,7	6	24	150
0:16:02	27	10,8	6	24	150
0:16:03	26	10,8	6	24	150
0:16:04	26	10,8	6	24	150
0:16:05	26	10,7	6	24	150
0:16:06	26	10,7	6	24	150
0:16:07	26	10,7	6	24	150
0:16:08	26	10,7	6	24	150
0:16:09	26	10,7	6	24	150
0:16:10	26	10,7	6	24	150
0:16:11	26	10,7	6	24	150
0:16:12	26	10,7	6	24	150
0:16:13	26	10,7	6	24	150
0:16:14	26	10,7	6	24	150
0:16:15	26	10,7	6	24	150
0:16:16	26	10,7	6	24	150
0:16:17	26	10,7	6	24	150
0:16:18	26	10,7	6	24	150
0:16:19	26	10,6	6	24	150
0:16:20	26	10,6	6	24	150
0:16:21	26	10,6	6	24	150
0:16:22	26	10,6	6	24	150
0:16:23	26	10,6	6	24	150
0:16:24	26	10,6	6	24	150
0:16:25	26	10,6	6	24	150
0:16:26	26	10,6	6	24	150
0:16:27	26	10,6	6	24	150
0:16:28	26	10,6	6	24	150
0:16:29	26	10,6	7	24	150
0:16:30	26	10,8	7	24	150
0:16:31	26	10,9	7	24	150
0:16:32	26	11,0	7	24	150
0:16:33	26	11,0	7	24	150
0:16:34	26	11,0	7	24	150
0:16:35	26	11,0	7	24	150
0:16:36	26	11,0	8	24	150
0:16:37	26	11,0	8	24	150
0:16:38	26	11,0	8	24	150
0:16:39	26	11,0	8	24	150
0:16:40	26	11,0	8	24	150
0:16:41	26	10,9	8	24	150
0:16:42	26	10,9	8	24	150
0:16:43	26	10,9	8	24	150
0:16:44	26	10,9	8	24	150
0:16:45	26	10,9	8	24	150
0:16:46	26	10,9	8	24	150
0:16:47	26	10,9	8	24	150
0:16:48	26	10,9	8	24	150
0:16:49	26	10,9	8	24	150
0:16:50	26	10,9	8	24	150
0:16:51	26	10,9	8	24	150
0:16:52	26	10,9	8	24	150
0:16:53	26	11,0	8	24	150
0:16:54	26	11,0	8	24	150
0:16:55	26	11,0	8	24	150
0:16:56	26	11,0	8	23	150
0:16:57	26	11,0	8	24	150
0:16:58	26	11,0	8	24	150
0:16:59	26	11,0	8	24	150
0:17:00	26	11,2	8	24	150
0:17:01	26	11,3	8	24	150
0:17:02	26	11,3	9	24	150
0:17:03	26	11,3	9	24	150
0:17:04	26	11,3	9	24	150
0:17:05	26	11,3	9	24	150
0:17:06	26	11,3	9	24	150
0:17:07	26	11,3	9	24	150
0:17:08	26	11,3	9	24	150
0:17:09	26	11,3	9	24	150
0:17:10	26	11,2	9	24	150
0:17:11	26	11,2	9	24	150
0:17:12	26	11,2	8	24	150
0:17:13	26	11,2	8	24	150
0:17:14	26	11,2	8	23	150
0:17:15	26	11,2	8	24	150
0:17:16	26	11,2	8	24	150
0:17:17	26	11,2	8	24	150
0:17:18	26	11,2	8	23	150
0:17:19	26	11,2	8	24	150
0:17:20	26	11,2	8	24	150
0:17:21	26	11,2	8	24	150
0:17:22	26	11,3	8	23	150
0:17:23	26	11,3	8	23	150
0:17:24	26	11,3	8	23	150
0:17:25	26	11,3	8	24	150
0:17:26	26	11,3	8	23	150
0:17:27	26	11,3	8	24	150
0:17:28	26	11,3	8	24	150
0:17:29	26	11,3	8	23	150
0:17:30	26	11,3	8	24	150
0:17:31	26	11,3	8	23	150
0:17:32	26	11,5	8	24	150
0:17:33	26	11,6	8	24	150
0:17:34	26	11,7	8	24	150
0:17:35	26	11,7	8	24	150
0:17:36	26	11,7	8	24	150
0:17:37	26	11,6	8	24	150
0:17:38	26	11,6	8	23	150
0:17:39	26	11,6	8	24	150
0:17:40	26	11,6	8	24	150
0:17:41	26	11,6	8	23	150
0:17:42	26	11,6	8	24	150
0:17:43	26	11,6	8	23	150
0:17:44	26	11,6	8	24	150
0:17:45	26	11,6	8	23	150
0:17:46	26	11,6	8	24	150
0:17:47	26	11,6	8	24	150
0:17:48	26	11,6	8	23	150
0:17:49	26	11,6	8	23	150
0:17:50	26	11,6	8	23	150
0:17:51	26	11,6	8	23	150
0:17:52	26	11,6	8	24	150
0:17:53	26	11,5	8	24	150
0:17:54	26	11,5	8	24	150
0:17:55	26	11,5	8	24	150
0:17:56	26	11,6	8	23	150
0:17:57	26	11,6	8	24	150
0:17:58	26	11,6	8	23	150
0:17:59	26	11,6	8	23	150
0:18:00	26	11,6	8	23	150
0:18:01	26	11,9	8	23	150
0:18:02	26	12,0	8	24	150
0:18:03	26	12,0	8	24	150
0:18:04	26	12,0	8	23	150
0:18:05	26	12,0	8	24	150
0:18:06	26	12,0	8	23	150
0:18:07	26	12,0	8	23	150
0:18:08	26	12,0	8	23	150
0:18:09	26	12,0	8	23	150
0:18:10	26	12,0	8	24	150
0:18:11	26	12,0	8	23	150
0:18:12	26	12,0	8	24	150
0:18:13	26	12,0	8	23	150
0:18:14	26	12,0	8	23	150
0:18:15	26	11,9	8	23	150
0:18:16	26	11,9	8	24	150
0:18:17	26	11,9	8	23	150
0:18:18	26	11,9	8	23	150
0:18:19	26	11,9	8	23	150
0:18:20	26	11,9	8	23	150
0:18:21	26	11,9	8	23	150
0:18:22	26	11,9	8	23	150
0:18:23	26	11,9	8	23	150
0:18:24	26	11,9	8	23	150
0:18:25	26	11,9	8	24	150
0:18:26	26	11,9	8	23	150
0:18:27	26	11,9	8	24	150
0:18:28	26	11,9	8	23	150
0:18:29	26	11,9	8	24	150
0:18:30	26	11,9	8	23	150
0:18:31	26	11,9	8	23	150
0:18:32	26	11,9	8	23	150
0:18:33	26	12,2	8	23	150
0:18:34	26	12,3	8	23	150
0:18:35	26	12,3	8	23	150
0:18:36	26	12,3	8	23	150
0:18:37	26	12,3	8	23	150
0:18:38	26	12,3	8	23	150
0:18:39	26	12,3	8	23	150
0:18:40	26	12,3	8	23	150
0:18:41	26	12,3	8	23	150
0:18:42	26	12,3	8	23	150
0:18:43	26	12,3	8	23	150
0:18:44	26	12,3	8	23	150
0:18:45	26	12,3	8	23	150
0:18:46	26	12,3	8	23	150
0:18:47	26	12,3	8	23	150
0:18:48	26	12,3	8	23	150
0:18:49	26	12,2	8	23	150
0:18:50	26	12,2	8	23	150
0:18:51	26	12,2	8	23	150
0:18:52	26	12,2	8	23	150
0:18:53	26	12,2	8	23	150
0:18:54	26	12,2	8	23	150
0:18:55	26	12,2	8	23	150
0:18:56	26	12,2	8	23	150
0:18:57	26	12,2	8	23	150
0:18:58	26	12,2	8	23	150
0:18:59	26	12,2	8	23	150
0:19:00	26	12,2	8	23	150
0:19:01	26	12,2	8	23	150
0:19:02	26	12,2	8	23	150
0:19:03	26	12,3	8	23	150
0:19:04	26	12,5	8	23	150
0:19:05	26	12,6	8	23	150
0:19:06	26	12,6	8	23	150
0:19:07	26	12,7	8	23	150
0:19:08	26	12,7	8	23	150
0:19:09	26	12,6	8	23	150
0:19:10	26	12,6	8	23	150
0:19:11	26	12,6	8	23	150
0:19:12	26	12,6	8	23	150
0:19:13	26	12,6	8	23	150
0:19:14	26	12,6	8	23	150
0:19:15	26	12,6	8	23	150
0:19:16	26	12,6	8	23	150
0:19:17	26	12,6	8	23	150
0:19:18	26	12,6	8	23	150
0:19:19	26	12,6	8	23	150
0:19:20	26	12,6	8	23	150
0:19:21	26	12,6	8	23	150
0:19:22	26	12,6	8	23	150
0:19:23	26	12,5	8	23	150
0:19:24	26	12,5	8	23	150
0:19:25	26	12,5	8	23	150
0:19:26	26	12,5	8	23	150
0:19:27	26	12,5	8	23	150
0:19:28	26	12,5	8	23	150
0:19:29	26	12,5	8	23	150
0:19:30	26	12,5	8	23	150
0:19:31	26	12,5	8	23	150
0:19:32	26	12,5	8	23	150
0:19:33	26	12,5	8	23	150
0:19:34	26	12,5	8	23	150
0:19:35	26	12,8	8	23	150
0:19:36	26	12,9	8	23	150
0:19:37	26	13,0	8	23	150
0:19:38	26	13,0	8	23	150
0:19:39	26	13,0	8	23	150
0:19:40	26	13,0	8	23	150
0:19:41	26	13,0	8	23	150
0:19:42	26	12,9	8	23	150
0:19:43	26	12,9	8	23	150
0:19:44	26	12,9	8	23	150
0:19:45	26	12,9	8	23	150
0:19:46	26	12,9	8	23	150
0:19:47	26	12,9	8	23	150
0:19:48	26	12,9	8	23	150
0:19:49	26	12,9	8	23	150
0:19:50	26	12,9	8	23	150
0:19:51	26	12,9	8	23	150
0:19:52	26	12,9	8	23	150
0:19:53	26	12,9	8	23	150
0:19:54	26	12,9	8	23	150
0:19:55	26	12,9	8	23	150
0:19:56	26	12,9	8	23	150
0:19:57	26	12,8	8	23	150
0:19:58	26	12,8	8	23	150
0:19:59	26	12,8	8	23	150
0:20:00	26	12,8	8	23	150
0:20:01	26	12,8	8	23	150
0:20:02	26	12,8	8	23	150
0:20:03	26	12,9	8	23	150
0:20:04	26	12,9	8	23	150
0:20:05	26	13,0	8	23	150
0:20:06	26	13,2	8	23	150
0:20:07	26	13,3	8	23	150
0:20:08	26	13,3	8	23	150
0:20:09	26	13,3	8	23	150
0:20:10	26	13,3	8	23	150
0:20:11	26	13,3	8	23	150
0:20:12	26	13,3	8	23	150
0:20:13	26	13,2	8	23	150
0:20:14	26	13,2	8	23	150
0:20:15	26	13,2	8	23	150
0:20:16	26	13,2	8	23	150
0:20:17	26	13,2	8	23	150
0:20:18	26	13,2	8	23	150
0:20:19	26	13,2	8	23	150
0:20:20	26	13,2	8	23	150
0:20:21	26	13,2	8	23	150
0:20:22	26	13,2	8	23	150
0:20:23	26	13,2	8	23	150
0:20:24	26	13,2	8	23	150
0:20:25	26	13,2	8	23	150
0:20:26	26	13,2	8	23	150
0:20:27	26	13,2	8	23	150
0:20:28	26	13,2	8	23	150
0:20:29	26	13,1	8	23	150
0:20:30	26	13,1	8	23	150
0:20:31	26	13,1	8	23	150
0:20:32	26	13,1	8	23	150
0:20:33	26	13,2	8	23	150
0:20:34	26	13,2	8	23	150
0:20:35	26	13,2	8	23	150
0:20:36	26	13,4	8	23	150
0:20:37	26	13,4	8	23	150
0:20:38	26	13,5	8	23	150
0:20:39	26	13,5	8	23	150
0:20:40	26	13,4	8	23	150
0:20:41	26	13,4	8	23	150
0:20:42	26	13,4	8	23	150
0:20:43	26	13,4	8	23	150
0:20:44	26	13,4	8	23	150
0:20:45	25	13,4	8	23	150
0:20:46	25	13,4	8	23	150
0:20:47	25	13,4	8	23	150
0:20:48	25	13,4	8	23	150
0:20:49	25	13,4	8	23	150
0:20:50	25	13,4	8	23	150
0:20:51	25	13,4	8	23	150
0:20:52	25	13,4	8	23	150
0:20:53	25	13,4	8	23	150
0:20:54	25	13,4	8	23	150
0:20:55	25	13,5	8	23	150
0:20:56	25	13,5	8	23	150
0:20:57	25	13,5	8	23	150
0:20:58	25	13,5	8	23	150
0:20:59	25	13,5	8	23	150
0:21:00	25	13,5	8	23	150
0:21:01	25	13,5	8	23	150
0:21:02	25	13,5	8	23	150
0:21:03	25	13,5	8	23	150
0:21:04	25	13,5	8	23	150
0:21:05	25	13,5	8	23	150
0:21:06	25	13,6	8	23	150
0:21:07	25	13,7	8	23	150
0:21:08	25	13,8	8	23	150
0:21:09	25	13,8	8	23	150
0:21:10	25	13,8	8	23	150
0:21:11	25	13,8	8	23	150
0:21:12	25	13,8	8	23	150
0:21:13	25	13,7	8	23	150
0:21:14	25	13,7	8	23	150
0:21:15	25	13,7	8	23	150
0:21:16	25	13,7	8	23	150
0:21:17	25	13,7	8	23	150
0:21:18	25	13,7	8	23	150
0:21:19	25	13,7	8	23	150
0:21:20	25	13,7	8	23	150
0:21:21	25	13,7	8	23	150
0:21:22	25	13,7	8	23	150
0:21:23	25	13,7	8	23	150
0:21:24	25	13,7	8	23	150
0:21:25	25	13,8	8	23	150
0:21:26	25	13,8	8	23	150
0:21:27	25	13,8	8	23	150
0:21:28	25	13,8	8	23	150
0:21:29	25	13,8	8	23	150
0:21:30	25	13,8	8	23	150
0:21:31	25	13,8	8	23	150
0:21:32	25	13,8	8	23	150
0:21:33	25	13,8	8	23	150
0:21:34	25	13,8	8	23	150
0:21:35	25	13,8	8	23	150
0:21:36	25	13,8	8	23	150
0:21:37	25	14,0	8	23	150
0:21:38	25	14,1	8	23	150
0:21:39	25	14,2	8	23	150
0:21:40	25	14,2	8	23	150
0:21:41	25	14,2	8	23	150
0:21:42	25	14,2	8	23	150
0:21:43	25	14,2	8	23	150
0:21:44	25	14,2	8	23	150
0:21:45	25	14,2	8	23	150
0:21:46	25	14,2	8	23	150
0:21:47	25	14,1	8	23	150
0:21:48	25	14,1	8	23	150
0:21:49	25	14,1	8	23	150
0:21:50	25	14,1	8	23	150
0:21:51	25	14,1	8	23	150
0:21:52	25	14,1	8	23	150
0:21:53	25	14,1	8	23	150
0:21:54	25	14,1	8	23	150
0:21:55	25	14,1	8	23	150
0:21:56	25	14,1	8	23	150
0:21:57	25	14,1	8	23	150
0:21:58	25	14,1	8	23	150
0:21:59	25	14,1	8	23	150
0:22:00	25	14,1	8	23	150
0:22:01	25	14,1	8	23	150
0:22:02	25	14,1	8	23	150
0:22:03	25	14,1	8	23	150
0:22:04	25	14,1	8	23	150
0:22:05	25	14,1	8	23	150
0:22:06	25	14,4	8	23	150
0:22:07	25	14,5	8	23	150
0:22:08	25	14,5	8	23	150
0:22:09	25	14,5	8	23	150
0:22:10	25	14,5	8	23	150
0:22:11	25	14,5	8	23	150
0:22:12	25	14,5	8	23	150
0:22:13	25	14,5	8	23	150
0:22:14	25	14,5	8	23	150
0:22:15	25	14,5	8	23	150
0:22:16	25	14,5	8	23	150
0:22:17	25	14,4	8	23	150
0:22:18	25	14,4	8	23	150
0:22:19	25	14,4	8	23	150
0:22:20	25	14,4	8	23	150
0:22:21	25	14,4	8	23	150
0:22:22	25	14,4	8	23	150
0:22:23	25	14,4	8	23	150
0:22:24	25	14,4	8	23	150
0:22:25	25	14,4	8	23	150
0:22:26	25	14,4	8	23	150
0:22:27	25	14,4	8	23	150
0:22:28	25	14,4	8	23	150
0:22:29	25	14,4	8	23	150
0:22:30	25	14,4	8	23	150
0:22:31	25	14,4	8	23	150
0:22:32	25	14,4	8	23	150
0:22:33	25	14,4	8	23	150
0:22:34	25	14,4	8	23	150
0:22:35	25	14,5	8	23	150
0:22:36	25	14,6	8	23	150
0:22:37	25	14,6	8	23	150
0:22:38	25	14,7	8	23	150
0:22:39	25	14,7	8	23	150
0:22:40	25	14,7	8	23	150
0:22:41	25	14,6	8	23	150
0:22:42	25	14,6	8	23	150
0:22:43	25	14,6	8	23	150
0:22:44	25	14,6	8	23	150
0:22:45	25	14,6	8	23	150
0:22:46	25	14,6	8	23	150
0:22:47	25	14,6	8	23	150
0:22:48	25	14,6	8	23	150
0:22:49	25	14,6	8	23	150
0:22:50	25	14,6	8	23	150
0:22:51	25	14,6	8	23	150
0:22:52	25	14,6	8	23	150
0:22:53	25	14,7	8	23	150
0:22:54	25	14,8	8	23	150
0:22:55	25	14,8	8	23	150
0:22:56	25	14,8	8	23	150
0:22:57	25	14,8	8	23	150
0:22:58	25	14,8	8	23	150
0:22:59	25	14,8	8	23	150
0:23:00	25	14,7	8	23	150
0:23:01	25	14,7	8	23	150
0:23:02	25	14,7	8	23	150
0:23:03	25	14,7	8	23	150
0:23:04	25	14,7	8	23	150
0:23:05	25	14,7	8	23	150
0:23:06	25	14,9	8	23	150
0:23:07	25	15,0	8	23	150
0:23:08	25	15,1	8	23	150
0:23:09	25	15,1	8	23	150
0:23:10	25	15,1	8	23	150
0:23:11	25	15,1	8	23	150
0:23:12	25	15,1	8	23	150
0:23:13	25	15,1	8	23	150
0:23:14	25	15,0	8	23	150
0:23:15	25	15,0	8	23	150
0:23:16	25	15,0	8	23	150
0:23:17	25	15,0	8	23	150
0:23:18	25	15,0	8	23	150
0:23:19	25	15,0	8	23	150
0:23:20	25	15,0	8	23	150
0:23:21	25	15,0	8	23	150
0:23:22	25	15,0	8	23	150
0:23:23	25	15,0	8	23	150
0:23:24	25	15,0	8	23	150
0:23:25	25	15,0	8	23	150
0:23:26	25	15,0	8	23	150
0:23:27	25	15,0	8	23	150
0:23:28	25	14,9	8	23	150
0:23:29	25	15,0	8	23	150
0:23:30	25	15,0	8	23	150
0:23:31	25	15,0	8	23	150
0:23:32	25	15,0	8	23	150
0:23:33	25	15,0	8	23	150
0:23:34	25	15,0	8	23	150
0:23:35	25	15,2	9	23	150
0:23:36	25	15,4	9	23	150
0:23:37	25	15,4	9	23	150
0:23:38	25	15,4	9	23	150
0:23:39	25	15,4	9	23	150
0:23:40	25	15,4	9	23	150
0:23:41	25	15,4	9	23	150
0:23:42	25	15,4	9	23	150
0:23:43	25	15,4	9	23	150
0:23:44	25	15,4	9	23	150
0:23:45	25	15,4	9	23	150
0:23:46	25	15,4	9	23	150
0:23:47	25	15,4	9	23	150
0:23:48	25	15,4	9	23	150
0:23:49	25	15,4	9	23	150
0:23:50	25	15,3	9	23	150
0:23:51	25	15,3	9	23	150
0:23:52	25	15,3	9	23	150
0:23:53	25	15,3	9	23	150
0:23:54	25	15,3	9	23	150
0:23:55	25	15,3	9	23	150
0:23:56	25	15,3	9	23	150
0:23:57	25	15,3	9	23	150
0:23:58	25	15,3	9	23	150
0:23:59	25	15,3	9	23	150
0:24:00	25	15,3	9	23	150
0:24:01	25	15,3	9	23	150
0:24:02	25	15,3	9	23	150
0:24:03	25	15,3	9	23	150
0:24:04	25	15,3	9	23	150
0:24:05	25	15,4	9	23	150
0:24:06	25	15,6	9	23	150
0:24:07	25	15,6	9	23	150
0:24:08	25	15,6	9	23	150
0:24:09	25	15,6	9	23	150
0:24:10	25	15,6	9	23	150
0:24:11	25	15,6	9	23	150
0:24:12	25	15,6	9	23	150
0:24:13	25	15,6	9	23	150
0:24:14	25	15,6	9	23	150
0:24:15	25	15,6	9	23	150
0:24:16	25	15,6	9	23	150
0:24:17	25	15,6	9	23	150
0:24:18	25	15,6	9	23	150
0:24:19	25	15,6	9	23	150
0:24:20	25	15,6	9	23	150
0:24:21	25	15,6	9	23	150
0:24:22	25	15,5	9	23	150
0:24:23	25	15,5	9	23	150
0:24:24	25	15,5	9	23	150
0:24:25	25	15,6	9	23	150
0:24:26	25	15,7	9	23	150
0:24:27	25	15,7	9	23	150
0:24:28	25	15,7	9	23	150
0:24:29	25	15,7	9	23	150
0:24:30	25	15,7	9	23	150
0:24:31	25	15,7	9	23	150
0:24:32	25	15,7	9	23	150
0:24:33	25	15,7	9	23	150
0:24:34	25	15,6	9	23	150
0:24:35	25	15,6	9	23	150
0:24:36	25	15,8	9	23	150
0:24:37	25	15,9	9	23	150
0:24:38	25	15,9	9	23	150
0:24:39	25	15,9	9	23	150
0:24:40	25	15,9	9	23	150
0:24:41	25	15,9	9	23	150
0:24:42	25	15,9	9	23	150
0:24:43	25	15,9	9	23	150
0:24:44	25	15,9	9	23	150
0:24:45	25	15,9	9	23	150
0:24:46	25	15,9	9	23	150
0:24:47	25	15,9	9	23	150
0:24:48	25	15,9	9	23	150
0:24:49	25	15,9	9	23	150
0:24:50	25	15,9	9	23	150
0:24:51	25	15,9	9	23	150
0:24:52	25	15,9	9	23	150
0:24:53	25	15,8	9	23	150
0:24:54	25	15,8	9	23	150
0:24:55	25	15,9	9	23	150
0:24:56	25	16,0	9	23	150
0:24:57	25	16,0	9	23	150
0:24:58	25	16,0	9	23	150
0:24:59	25	16,0	9	23	150
0:25:00	25	16,0	9	23	150
0:25:01	25	16,0	9	23	150
0:25:02	25	16,0	9	23	150
0:25:03	25	16,0	9	23	150
0:25:04	25	16,0	9	23	150
0:25:05	25	16,0	9	23	150
0:25:06	25	15,9	9	23	150
0:25:07	25	15,9	9	23	150
0:25:08	25	15,9	9	23	150
0:25:09	25	16,1	9	23	150
0:25:10	25	16,2	9	23	150
0:25:11	25	16,3	9	23	150
0:25:12	25	16,3	9	23	150
0:25:13	25	16,3	9	23	150
0:25:14	25	16,3	9	23	150
0:25:15	25	16,3	9	23	150
0:25:16	25	16,3	9	23	150
0:25:17	25	16,3	9	23	150
0:25:18	25	16,3	9	23	150
0:25:19	25	16,3	9	23	150
0:25:20	25	16,3	9	23	150
0:25:21	25	16,3	9	23	150
0:25:22	25	16,3	9	23	150
0:25:23	25	16,2	9	23	150
0:25:24	25	16,2	9	23	150
0:25:25	25	16,2	9	23	150
0:25:26	25	16,2	9	23	150
0:25:27	25	16,2	9	23	150
0:25:28	25	16,2	9	23	150
0:25:29	25	16,2	9	23	150
0:25:30	25	16,2	9	23	150
0:25:31	25	16,2	9	23	150
0:25:32	25	16,2	9	23	150
0:25:33	25	16,2	9	23	150
0:25:34	25	16,2	9	23	150
0:25:35	25	16,2	9	23	150
0:25:36	25	16,2	9	23	150
0:25:37	25	16,2	9	23	150
0:25:38	25	16,2	9	23	150
0:25:39	25	16,2	9	23	150
0:25:40	25	16,2	9	23	150
0:25:41	25	16,1	9	23	150
0:25:42	25	16,1	9	23	150
0:25:43	25	16,1	9	23	150
0:25:44	25	16,1	9	23	150
0:25:45	25	16,1	9	23	150
0:25:46	25	16,1	9	23	150
0:25:47	25	16,1	9	23	150
0:25:48	25	16,1	9	23	150
0:25:49	25	16,1	9	23	150
0:25:50	25	16,1	9	23	150
0:25:51	25	16,1	9	23	150
0:25:52	25	16,1	9	23	150
0:25:53	25	16,1	9	23	150
0:25:54	25	16,1	9	23	150
0:25:55	25	16,1	9	23	150
0:25:56	25	16,1	9	23	150
0:25:57	25	16,1	9	23	150
0:25:58	25	16,1	9	23	150
0:25:59	25	16,1	9	23	150
0:26:00	25	16,1	9	23	150
0:26:01	25	16,0	9	23	150
0:26:02	25	16,0	9	23	150
0:26:03	25	16,0	9	23	150
0:26:04	25	16,0	9	23	150
0:26:05	25	16,0	9	23	150
0:26:06	25	16,0	9	23	150
0:26:07	25	16,0	9	23	150
0:26:08	25	16,0	9	23	150
0:26:09	25	16,0	9	23	150
0:26:10	25	16,0	9	23	150
0:26:11	25	16,0	9	23	150
0:26:12	25	16,0	9	23	150
0:26:13	25	16,0	9	23	150
0:26:14	25	16,0	9	23	150
0:26:15	25	16,0	9	23	150
0:26:16	25	16,0	9	23	150
0:26:17	25	16,0	9	23	150
0:26:18	25	16,0	9	23	150
0:26:19	25	16,0	9	23	150
0:26:20	25	16,0	9	23	150
0:26:21	25	16,0	9	23	150
0:26:22	25	16,0	9	23	150
0:26:23	25	15,9	9	23	150
0:26:24	25	15,9	9	23	150
0:26:25	25	16,0	9	23	150
0:26:26	25	16,0	9	23	150
0:26:27	25	16,0	9	23	150
