Repository: ProgWizer/parser

File: project-root/data/Data Acquisition/Data Acquisition/2019 year (140)/19-031 rguUZ.txt
--Test Summary--
Full Path and File Name	
Instrument Name	7222
Instrument Type	Model 7222 Consistometer
Instrument Serial Number	
Test Start Date	30.04.2019
Test Start Time	9:45:45
Test Stop Date	30.04.2019
Test Stop Time	15:08:08
Test Length	5:22:23
Final Sample Time Offset	5:22:20
Controller Schedule Name	
Sampling Period	10 seconds
Comments	MPa 10 (16)
Information	WellID	
Information	Customer	
Information	EngName	
Information	CementClass	I-50
Information	CementMfr	
Information	Additives	100I-50+4Bentonite+1Econolite+0.1D-Air-5000
Information	Density	1500
Information	BHCT	20
Information	BHST	
Information	FluidLoss	
Information	JobType	
Calculated Value	Time_30Bc	N/A
Calculated Value	Time_70Bc	N/A
Calculated Value	Time_100Bc	N/A
Initial Temperature (°C)	28 °C
Final Temperature (°C)	24 °C
Initial Pressure (MPa)	0,4 MPa
Final Pressure (MPa)	9,8 MPa
Initial Consistency (Bc)	12 Bc
Final Consistency (Bc)	23 Bc
--Data--
Time (HH:MM:SS)	Temperature (°C)	Pressure (MPa)	Consistency (Bc)
0:00:00	28	0,4	12
0:00:10	28	0,5	12
0:00:20	28	0,5	12
0:00:30	28	0,5	12
0:00:40	28	0,5	12
0:00:50	28	0,5	12
0:01:00	28	0,5	12
0:01:10	28	0,5	12
0:01:20	28	0,5	12
0:01:30	28	0,6	12
0:01:40	28	0,7	12
0:01:50	28	0,7	12
0:02:00	28	0,9	12
0:02:10	28	1,0	12
0:02:20	28	1,1	12
0:02:30	28	1,3	12
0:02:40	28	1,4	11
0:02:50	28	1,5	12
0:03:00	28	1,6	12
0:03:10	28	1,7	12
0:03:20	28	1,9	12
0:03:30	28	1,9	13
0:03:40	28	2,0	12
0:03:50	28	2,2	13
0:04:00	28	2,3	13
0:04:10	28	2,4	13
0:04:20	28	2,5	13
0:04:30	28	2,6	13
0:04:40	28	2,7	13
0:04:50	28	2,8	13
0:05:00	28	2,9	13
0:05:10	28	3,0	13
0:05:20	28	3,1	14
0:05:30	28	3,2	14
0:05:40	28	3,3	14
0:05:50	28	3,4	14
0:06:00	28	3,5	14
0:06:10	28	3,6	14
0:06:20	28	3,7	13
0:06:30	28	3,8	13
0:06:40	28	3,9	13
0:06:50	28	4,0	15
0:07:00	28	4,1	15
0:07:10	28	4,3	15
0:07:20	28	4,3	20
0:07:30	28	4,4	14
0:07:40	28	4,5	13
0:07:50	28	4,6	12
0:08:00	28	4,7	11
0:08:10	28	4,9	11
0:08:20	28	5,0	12
0:08:30	28	5,0	14
0:08:40	28	5,1	14
0:08:50	28	5,2	11
0:09:00	28	5,4	11
0:09:10	28	5,5	13
0:09:20	28	5,5	14
0:09:30	28	5,7	17
0:09:40	28	5,8	15
0:09:50	28	5,8	15
0:10:00	28	5,9	14
0:10:10	28	6,1	16
0:10:20	28	6,2	15
0:10:30	28	6,2	13
0:10:40	28	6,3	12
0:10:50	28	6,5	11
0:11:00	27	6,6	10
0:11:10	28	6,8	10
0:11:20	27	6,7	9
0:11:30	27	6,9	10
0:11:40	27	6,9	10
0:11:50	27	7,0	9
0:12:00	27	7,2	9
0:12:10	27	7,3	8
0:12:20	27	7,3	8
0:12:30	27	7,4	10
0:12:40	27	7,6	10
0:12:50	27	7,8	10
0:13:00	27	7,7	10
0:13:10	27	8,0	12
0:13:20	27	8,0	11
0:13:30	27	8,2	13
0:13:40	27	8,2	14
0:13:50	27	8,5	13
0:14:00	27	8,4	13
0:14:10	27	8,4	13
0:14:20	27	8,7	10
0:14:30	27	8,7	10
0:14:40	27	8,7	10
0:14:50	27	9,0	12
0:15:00	27	9,0	12
0:15:10	27	9,1	12
0:15:20	27	9,4	14
0:15:30	27	9,4	14
0:15:40	27	9,4	15
0:15:50	27	9,6	13
0:16:00	27	9,6	12
0:16:10	27	9,8	12
0:16:20	27	9,8	12
0:16:30	27	9,8	13
0:16:40	27	9,7	13
0:16:50	27	9,7	15
0:17:00	27	9,7	14
0:17:10	27	9,7	15
0:17:20	27	9,7	14
0:17:30	27	9,7	14
0:17:40	27	9,7	15
0:17:50	27	9,7	16
0:18:00	27	9,9	17
0:18:10	27	9,9	17
0:18:20	27	9,9	17
0:18:30	27	9,9	17
0:18:40	27	9,9	17
0:18:50	27	9,8	16
0:19:00	27	9,8	17
0:19:10	27	9,8	16
0:19:20	27	9,8	15
0:19:30	27	9,8	16
0:19:40	27	9,8	17
0:19:50	27	9,8	16
0:20:00	27	9,8	17
0:20:10	27	9,8	17
0:20:20	27	9,8	17
0:20:30	27	9,8	17
0:20:40	27	9,8	17
0:20:50	27	9,7	17
0:21:00	27	9,7	16
0:21:10	27	9,7	16
0:21:20	27	9,7	16
0:21:30	27	9,7	17
0:21:40	27	9,7	17
0:21:50	27	9,7	17
0:22:00	27	10,0	18
0:22:10	27	10,0	17
0:22:20	27	10,0	17
0:22:30	27	10,0	16
0:22:40	27	10,0	16
0:22:50	27	10,0	17
0:23:00	27	9,9	17
0:23:10	27	9,9	17
0:23:20	27	9,9	16
0:23:30	27	9,9	16
0:23:40	27	9,9	17
0:23:50	27	9,9	17
0:24:00	27	9,9	17
0:24:10	27	9,9	17
0:24:20	27	9,9	16
0:24:30	27	9,9	18
0:24:40	27	9,9	18
0:24:50	27	9,9	18
0:25:00	27	9,9	19
0:25:10	27	9,9	18
0:25:20	27	9,8	17
0:25:30	27	9,8	16
0:25:40	27	9,8	17
0:25:50	27	9,8	17
0:26:00	27	9,8	16
0:26:10	27	9,8	16
0:26:20	27	9,8	16
0:26:30	27	9,8	16
0:26:40	27	9,8	16
0:26:50	27	9,8	16
0:27:00	27	9,8	15
0:27:10	27	9,8	16
0:27:20	27	9,8	16
0:27:30	27	9,8	15
0:27:40	27	9,8	16
0:27:50	27	9,8	15
0:28:00	27	9,7	15
0:28:10	27	9,7	15
0:28:20	27	9,7	15
0:28:30	27	9,7	15
0:28:40	27	9,7	15
0:28:50	27	9,7	15
0:29:00	27	10,0	15
0:29:10	27	9,9	19
0:29:20	27	9,9	19
0:29:30	27	9,9	18
0:29:40	27	9,9	17
0:29:50	27	9,9	17
0:30:00	27	9,9	17
0:30:10	27	9,9	17
0:30:20	27	9,9	17
0:30:30	27	9,9	17
0:30:40	27	9,9	17
0:30:50	27	9,9	16
0:31:00	27	9,9	17
0:31:10	27	9,9	17
0:31:20	27	9,8	16
0:31:30	27	9,8	17
0:31:40	27	9,8	16
0:31:50	27	9,8	16
0:32:00	27	9,8	16
0:32:10	27	9,8	15
0:32:20	27	9,8	15
0:32:30	27	9,8	16
0:32:40	27	9,8	16
0:32:50	27	9,8	16
0:33:00	27	9,8	16
0:33:10	27	9,8	15
0:33:20	27	9,8	15
0:33:30	27	9,8	16
0:33:40	27	9,8	15
0:33:50	27	9,8	16
0:34:00	27	9,8	16
0:34:10	27	9,8	16
0:34:20	27	9,8	16
0:34:30	27	9,7	16
0:34:40	27	9,7	16
0:34:50	27	9,7	16
0:35:00	27	9,7	16
0:35:10	26	9,7	16
0:35:20	26	9,7	16
0:35:30	26	9,7	16
0:35:40	26	9,7	16
0:35:50	26	9,7	17
0:36:00	26	9,7	16
0:36:10	26	9,9	17
0:36:20	26	9,9	17
0:36:30	26	9,9	17
0:36:40	26	9,9	18
0:36:50	26	9,9	17
0:37:00	26	9,9	17
0:37:10	26	9,9	18
0:37:20	26	9,9	18
0:37:30	27	9,8	17
0:37:40	26	9,8	17
0:37:50	26	9,8	18
0:38:00	26	9,8	18
0:38:10	26	9,8	18
0:38:20	26	9,8	18
0:38:30	26	9,8	17
0:38:40	26	9,8	16
0:38:50	26	9,8	16
0:39:00	26	9,8	16
0:39:10	26	9,8	17
0:39:20	26	9,8	16
0:39:30	26	9,8	16
0:39:40	26	9,8	16
0:39:50	26	9,8	16
0:40:00	26	9,8	16
0:40:10	26	9,8	15
0:40:20	26	9,8	16
0:40:30	26	9,7	16
0:40:40	26	9,7	17
0:40:50	26	9,7	17
0:41:00	26	9,7	17
0:41:10	26	9,7	17
0:41:20	26	9,7	17
0:41:30	26	9,7	17
0:41:40	26	9,7	17
0:41:50	26	9,7	17
0:42:00	26	9,7	17
0:42:10	26	9,7	17
0:42:20	26	9,7	17
0:42:30	26	9,9	21
0:42:40	26	9,9	20
0:42:50	26	9,9	21
0:43:00	26	9,9	19
0:43:10	26	9,9	19
0:43:20	26	9,9	19
0:43:30	26	9,9	18
0:43:40	26	9,9	18
0:43:50	26	9,9	17
0:44:00	26	9,9	17
0:44:10	26	9,9	17
0:44:20	26	9,8	18
0:44:30	26	9,8	17
0:44:40	26	9,8	17
0:44:50	26	9,8	18
0:45:00	26	9,8	18
0:45:10	26	9,8	19
0:45:20	26	9,8	19
0:45:30	26	9,8	18
0:45:40	26	9,8	18
0:45:50	26	9,8	18
0:46:00	26	9,8	18
0:46:10	26	9,8	18
0:46:20	26	9,8	18
0:46:30	26	9,8	18
0:46:40	26	9,8	18
0:46:50	26	9,8	17
0:47:00	26	9,8	17
0:47:10	26	9,8	17
0:47:20	26	9,7	18
0:47:30	26	9,7	19
0:47:40	26	9,7	19
0:47:50	26	9,7	19
0:48:00	26	9,7	19
0:48:10	26	9,7	19
0:48:20	26	9,7	20
0:48:30	26	9,7	21
0:48:40	26	9,7	21
0:48:50	26	9,9	18
0:49:00	26	9,9	21
0:49:10	26	9,8	19
0:49:20	26	9,8	18
0:49:30	26	9,8	17
0:49:40	26	9,8	18
0:49:50	26	9,8	19
0:50:00	26	9,8	18
0:50:10	26	9,8	19
0:50:20	26	9,8	19
0:50:30	26	9,8	19
0:50:40	26	9,8	19
0:50:50	26	9,8	19
0:51:00	26	9,8	18
0:51:10	26	9,8	18
0:51:20	26	9,8	18
0:51:30	26	9,8	18
0:51:40	26	9,8	18
0:51:50	26	9,7	18
0:52:00	26	9,7	19
0:52:10	26	9,7	19
0:52:20	26	9,7	17
0:52:30	26	9,7	17
0:52:40	26	9,7	17
0:52:50	26	9,7	17
0:53:00	26	9,7	17
0:53:10	26	9,7	16
0:53:20	26	9,8	17
0:53:30	26	9,8	17
0:53:40	26	9,7	16
0:53:50	26	9,7	16
0:54:00	26	9,7	16
0:54:10	26	9,7	16
0:54:20	26	9,7	17
0:54:30	26	9,7	17
0:54:40	26	9,7	17
0:54:50	26	9,9	17
0:55:00	26	9,8	18
0:55:10	26	9,8	20
0:55:20	26	9,8	18
0:55:30	26	9,8	18
0:55:40	26	9,8	19
0:55:50	26	9,8	17
0:56:00	26	9,8	17
0:56:10	26	9,8	17
0:56:20	26	9,8	18
0:56:30	26	9,8	18
0:56:40	26	9,8	18
0:56:50	26	9,8	17
0:57:00	26	9,8	18
0:57:10	26	9,8	18
0:57:20	26	9,8	17
0:57:30	26	9,8	21
0:57:40	26	9,7	20
0:57:50	26	9,7	20
0:58:00	26	9,7	20
0:58:10	26	9,7	19
0:58:20	26	9,7	19
0:58:30	26	9,7	19
0:58:40	26	9,7	19
0:58:50	26	9,8	20
0:59:00	26	9,8	18
0:59:10	26	9,8	19
0:59:20	26	9,7	19
0:59:30	26	9,7	18
0:59:40	26	9,7	18
0:59:50	26	9,7	18
1:00:00	26	9,7	18
1:00:10	26	9,7	18
1:00:20	26	9,9	21
1:00:30	26	9,9	20
1:00:40	26	9,9	19
1:00:50	26	9,9	19
1:01:00	26	9,8	18
1:01:10	26	9,8	19
1:01:20	26	9,8	19
1:01:30	26	9,8	19
1:01:40	26	9,8	19
1:01:50	26	9,8	19
1:02:00	26	9,8	19
1:02:10	26	9,8	19
1:02:20	26	9,8	19
1:02:30	26	9,8	18
1:02:40	26	9,8	18
1:02:50	26	9,8	19
1:03:00	26	9,8	19
1:03:10	26	9,8	20
1:03:20	26	9,8	20
1:03:30	26	9,8	21
1:03:40	26	9,7	20
1:03:50	26	9,7	20
1:04:00	26	9,7	20
1:04:10	26	9,7	21
1:04:20	26	9,7	21
1:04:30	26	9,7	21
1:04:40	26	9,7	21
1:04:50	26	9,7	22
1:05:00	26	9,7	21
1:05:10	26	9,7	21
1:05:20	26	9,9	20
1:05:30	26	9,8	18
1:05:40	26	9,8	19
1:05:50	26	9,8	21
1:06:00	26	9,8	22
1:06:10	26	9,8	22
1:06:20	26	9,8	22
1:06:30	26	9,8	22
1:06:40	26	9,8	23
1:06:50	26	9,8	20
1:07:00	26	9,8	18
1:07:10	26	9,8	18
1:07:20	26	9,8	18
1:07:30	26	9,8	18
1:07:40	26	9,8	18
1:07:50	26	9,8	18
1:08:00	26	9,8	18
1:08:10	26	9,8	18
1:08:20	26	9,7	18
1:08:30	26	9,7	18
1:08:40	26	9,7	18
1:08:50	26	9,7	18
1:09:00	26	9,7	18
1:09:10	26	9,7	18
1:09:20	26	9,7	18
1:09:30	26	9,7	18
1:09:40	26	9,7	18
1:09:50	26	9,8	18
1:10:00	26	9,8	19
1:10:10	26	9,8	21
1:10:20	26	9,7	20
1:10:30	26	9,7	20
1:10:40	26	9,7	20
1:10:50	26	9,7	19
1:11:00	26	9,7	19
1:11:10	26	9,7	19
1:11:20	26	9,7	19
1:11:30	26	9,7	20
1:11:40	26	9,7	20
1:11:50	26	9,8	21
1:12:00	26	9,8	19
1:12:10	26	9,8	19
1:12:20	26	9,8	20
1:12:30	26	9,8	19
1:12:40	25	9,8	19
1:12:50	25	9,8	18
1:13:00	26	9,7	18
1:13:10	25	9,7	18
1:13:20	26	9,7	18
1:13:30	26	9,7	18
1:13:40	25	9,7	18
1:13:50	26	9,7	18
1:14:00	25	9,7	18
1:14:10	26	9,7	18
1:14:20	25	9,7	19
1:14:30	25	9,7	19
1:14:40	25	9,9	20
1:14:50	25	9,9	18
1:15:00	25	9,9	18
1:15:10	25	9,9	18
1:15:20	25	9,8	18
1:15:30	25	9,8	18
1:15:40	25	9,8	18
1:15:50	25	9,8	19
1:16:00	25	9,8	18
1:16:10	25	9,8	18
1:16:20	25	9,8	22
1:16:30	25	9,8	15
1:16:40	25	9,8	15
1:16:50	25	9,8	15
1:17:00	25	9,8	15
1:17:10	25	9,8	15
1:17:20	25	9,8	15
1:17:30	25	9,8	16
1:17:40	25	9,8	15
1:17:50	25	9,8	15
1:18:00	25	9,8	14
1:18:10	25	9,7	14
1:18:20	25	9,7	14
1:18:30	25	9,7	14
1:18:40	25	9,7	14
1:18:50	25	9,7	14
1:19:00	25	9,7	14
1:19:10	25	9,7	14
1:19:20	25	9,7	14
1:19:30	25	9,7	14
1:19:40	25	9,7	14
1:19:50	25	9,7	14
1:20:00	25	9,7	14
1:20:10	25	9,7	13
1:20:20	25	9,7	13
1:20:30	25	9,7	14
1:20:40	25	9,7	14
1:20:50	25	9,7	14
1:21:00	25	9,9	15
1:21:10	25	9,9	15
1:21:20	25	9,9	15
1:21:30	25	9,9	13
1:21:40	25	9,9	13
1:21:50	25	9,9	12
1:22:00	25	9,8	12
1:22:10	25	9,8	12
1:22:20	25	9,8	12
1:22:30	25	9,8	12
1:22:40	25	9,8	12
1:22:50	25	9,8	12
1:23:00	25	9,8	12
1:23:10	25	9,8	12
1:23:20	25	9,8	13
1:23:30	25	9,8	12
1:23:40	25	9,8	12
1:23:50	25	9,8	12
1:24:00	25	9,8	12
1:24:10	25	9,8	12
1:24:20	25	9,8	12
1:24:30	25	9,8	12
1:24:40	25	9,8	12
1:24:50	25	9,8	12
1:25:00	25	9,8	12
1:25:10	25	9,8	12
1:25:20	25	9,8	12
1:25:30	25	9,7	12
1:25:40	25	9,7	12
1:25:50	25	9,7	12
1:26:00	25	9,7	12
1:26:10	25	9,7	12
1:26:20	25	9,7	12
1:26:30	25	9,7	12
1:26:40	25	9,7	12
1:26:50	25	9,7	12
1:27:00	25	10,0	12
1:27:10	25	9,9	13
1:27:20	25	9,9	12
1:27:30	25	9,9	12
1:27:40	25	9,9	13
1:27:50	25	9,9	13
1:28:00	25	9,9	13
1:28:10	25	9,9	13
1:28:20	25	9,9	12
1:28:30	25	9,9	12
1:28:40	25	9,9	11
1:28:50	25	9,9	11
1:29:00	25	9,9	11
1:29:10	25	9,9	11
1:29:20	25	9,9	11
1:29:30	25	9,8	11
1:29:40	25	9,8	11
1:29:50	25	9,8	11
1:30:00	25	9,8	11
1:30:10	25	9,8	11
1:30:20	25	9,8	11
1:30:30	25	9,8	11
1:30:40	25	9,8	11
1:30:50	25	9,8	11
1:31:00	25	9,8	11
1:31:10	25	9,8	11
1:31:20	25	9,8	11
1:31:30	25	9,8	11
1:31:40	25	9,8	11
1:31:50	25	9,8	11
1:32:00	25	9,8	11
1:32:10	25	9,8	11
1:32:20	25	9,8	11
1:32:30	25	9,8	11
1:32:40	25	9,8	11
1:32:50	25	9,8	11
1:33:00	25	9,7	11
1:33:10	25	9,7	11
1:33:20	25	9,7	11
1:33:30	25	9,7	11
1:33:40	25	9,7	11
1:33:50	25	9,7	11
1:34:00	25	9,7	11
1:34:10	25	9,7	11
1:34:20	25	9,7	11
1:34:30	25	9,7	11
1:34:40	25	9,7	11
1:34:50	25	9,7	11
1:35:00	25	10,0	11
1:35:10	25	10,0	12
1:35:20	25	9,9	11
1:35:30	25	9,9	11
1:35:40	25	9,9	12
1:35:50	25	9,9	14
1:36:00	25	9,9	14
1:36:10	25	9,9	13
1:36:20	25	9,9	13
1:36:30	25	9,9	13
1:36:40	25	9,9	13
1:36:50	25	9,9	13
1:37:00	25	9,9	12
1:37:10	25	9,9	12
1:37:20	25	9,9	12
1:37:30	25	9,9	12
1:37:40	25	9,9	12
1:37:50	25	9,9	12
1:38:00	25	9,9	12
1:38:10	25	9,9	12
1:38:20	25	9,9	12
1:38:30	25	9,9	12
1:38:40	25	9,8	11
1:38:50	25	9,8	12
1:39:00	25	9,8	12
1:39:10	25	9,8	11
1:39:20	25	9,8	11
1:39:30	25	9,8	11
1:39:40	25	9,8	11
1:39:50	25	9,8	11
1:40:00	25	9,8	11
1:40:10	25	9,8	11
1:40:20	25	9,8	11
1:40:30	25	9,8	11
1:40:40	25	9,8	11
1:40:50	25	9,8	11
1:41:00	25	9,8	12
1:41:10	25	9,8	12
1:41:20	25	9,8	12
1:41:30	25	9,8	12
1:41:40	25	9,8	12
1:41:50	25	9,8	12
1:42:00	25	9,8	12
1:42:10	25	9,8	12
1:42:20	25	9,8	12
1:42:30	25	9,8	12
1:42:40	25	9,8	12
1:42:50	25	9,8	12
1:43:00	25	9,7	12
1:43:10	25	9,7	12
1:43:20	25	9,7	12
1:43:30	25	9,7	12
1:43:40	25	9,7	12
1:43:50	25	9,7	13
1:44:00	25	9,7	13
1:44:10	25	9,7	13
1:44:20	25	9,7	13
1:44:30	25	9,7	13
1:44:40	25	9,7	13
1:44:50	25	10,0	13
1:45:00	25	10,0	13
1:45:10	25	10,0	13
1:45:20	25	10,0	13
1:45:30	25	10,0	14
1:45:40	25	10,0	14
1:45:50	25	10,0	14
1:46:00	25	10,0	14
1:46:10	25	10,0	14
1:46:20	25	10,0	14
1:46:30	25	10,0	14
1:46:40	25	10,0	14
1:46:50	25	10,0	14
1:47:00	25	10,0	14
1:47:10	25	10,0	14
1:47:20	25	10,0	15
1:47:30	25	10,0	15
1:47:40	25	9,9	15
1:47:50	25	10,0	15
1:48:00	25	9,9	15
1:48:10	25	9,9	15
1:48:20	25	9,9	15
1:48:30	25	9,9	15
1:48:40	25	9,9	15
1:48:50	25	9,9	15
1:49:00	25	9,9	15
1:49:10	25	9,9	15
1:49:20	25	9,9	15
1:49:30	25	9,9	15
1:49:40	25	9,9	15
1:49:50	25	9,9	15
1:50:00	25	9,9	15
1:50:10	25	9,9	15
1:50:20	25	9,9	15
1:50:30	25	9,9	15
1:50:40	25	9,9	15
1:50:50	25	9,9	15
1:51:00	25	9,9	15
1:51:10	25	9,9	15
1:51:20	25	9,9	15
1:51:30	25	9,9	15
1:51:40	25	9,9	15
1:51:50	25	9,9	15
1:52:00	25	9,9	16
1:52:10	25	9,9	16
1:52:20	25	9,8	16
1:52:30	25	9,8	16
1:52:40	25	9,8	16
1:52:50	25	9,8	16
1:53:00	25	9,8	16
1:53:10	25	9,8	16
1:53:20	25	9,8	15
1:53:30	25	9,8	15
1:53:40	25	9,8	15
1:53:50	25	9,8	15
1:54:00	25	9,8	15
1:54:10	25	9,8	15
1:54:20	25	9,8	15
1:54:30	25	9,8	15
1:54:40	25	9,8	15
1:54:50	25	9,8	15
1:55:00	25	9,8	15
1:55:10	25	9,8	15
1:55:20	25	9,8	15
1:55:30	25	9,8	15
1:55:40	25	9,8	15
1:55:50	25	9,8	15
1:56:00	25	9,8	15
1:56:10	25	9,8	15
1:56:20	25	9,8	15
1:56:30	25	9,8	15
1:56:40	25	9,8	15
1:56:50	25	9,8	15
1:57:00	25	9,8	15
1:57:10	25	9,8	15
1:57:20	24	9,7	15
1:57:30	24	9,7	15
1:57:40	25	9,7	15
1:57:50	25	9,7	15
1:58:00	25	9,7	15
1:58:10	25	9,7	15
1:58:20	25	9,7	15
1:58:30	25	9,7	15
1:58:40	24	9,7	15
1:58:50	25	9,7	15
1:59:00	24	9,7	15
1:59:10	24	9,7	15
1:59:20	24	10,0	16
1:59:30	24	10,0	16
1:59:40	24	10,0	16
1:59:50	24	10,0	16
2:00:00	24	10,0	16
2:00:10	24	10,0	16
2:00:20	24	10,0	15
2:00:30	24	10,0	16
2:00:40	24	10,0	16
2:00:50	24	10,0	16
2:01:00	24	10,0	16
2:01:10	24	10,0	16
2:01:20	24	10,0	16
2:01:30	24	10,0	15
2:01:40	24	10,0	15
2:01:50	24	10,0	15
2:02:00	24	10,0	15
2:02:10	24	10,0	15
2:02:20	24	10,0	15
2:02:30	24	10,0	14
2:02:40	24	10,0	15
2:02:50	24	10,0	15
2:03:00	24	10,0	15
2:03:10	24	10,0	15
2:03:20	24	10,0	15
2:03:30	24	9,9	14
2:03:40	24	9,9	14
2:03:50	24	9,9	13
2:04:00	24	9,9	13
2:04:10	24	9,9	14
2:04:20	24	9,9	15
2:04:30	24	9,9	14
2:04:40	24	9,9	16
2:04:50	24	9,9	17
2:05:00	24	9,9	16
2:05:10	24	9,9	16
2:05:20	24	9,9	17
2:05:30	24	9,9	17
2:05:40	24	9,9	17
2:05:50	24	9,9	16
2:06:00	24	9,9	16
2:06:10	24	9,9	17
2:06:20	24	9,9	16
2:06:30	24	9,9	16
2:06:40	24	9,9	16
2:06:50	24	9,9	16
2:07:00	24	9,9	16
2:07:10	24	9,9	16
2:07:20	24	9,9	16
2:07:30	24	9,9	16
2:07:40	24	9,9	16
2:07:50	24	9,9	15
2:08:00	24	9,8	16
2:08:10	24	9,8	16
2:08:20	24	9,8	15
2:08:30	24	9,8	15
2:08:40	24	9,8	15
2:08:50	24	9,8	15
2:09:00	24	9,8	15
2:09:10	24	9,8	15
2:09:20	24	9,8	15
2:09:30	24	9,8	15
2:09:40	24	9,8	16
2:09:50	24	9,8	16
2:10:00	24	9,8	16
2:10:10	24	9,8	15
2:10:20	24	9,8	15
2:10:30	24	9,8	15
2:10:40	24	9,8	15
2:10:50	24	9,8	15
2:11:00	24	9,8	15
2:11:10	24	9,8	15
2:11:20	24	9,8	15
2:11:30	24	9,8	15
2:11:40	24	9,8	15
2:11:50	24	9,8	15
2:12:00	24	9,8	15
2:12:10	24	9,8	15
2:12:20	24	9,8	15
2:12:30	24	9,8	15
2:12:40	24	9,8	15
2:12:50	24	9,8	15
2:13:00	24	9,8	15
2:13:10	24	9,8	15
2:13:20	24	9,8	15
2:13:30	24	9,7	15
2:13:40	24	9,7	15
2:13:50	24	9,7	15
2:14:00	24	9,7	15
2:14:10	24	9,7	15
2:14:20	24	9,7	15
2:14:30	24	9,7	15
2:14:40	24	9,7	15
2:14:50	24	9,7	15
2:15:00	24	9,7	15
2:15:10	24	9,7	15
2:15:20	24	9,7	15
2:15:30	24	9,7	15
2:15:40	24	10,0	16
2:15:50	24	10,0	16
2:16:00	24	10,0	17
2:16:10	24	10,0	18
2:16:20	24	10,0	20
2:16:30	24	10,0	18
2:16:40	24	10,0	18
2:16:50	24	10,0	19
2:17:00	24	10,0	18
2:17:10	24	10,0	19
2:17:20	24	10,0	19
2:17:30	24	10,0	19
2:17:40	24	10,0	19
2:17:50	24	10,0	19
2:18:00	24	10,0	19
2:18:10	24	10,0	18
2:18:20	24	10,0	18
2:18:30	24	10,0	18
2:18:40	24	10,0	18
2:18:50	24	10,0	17
2:19:00	24	10,0	17
2:19:10	24	10,0	17
2:19:20	24	10,0	17
2:19:30	24	10,0	17
2:19:40	24	9,9	17
2:19:50	24	9,9	17
2:20:00	24	10,0	17
2:20:10	24	9,9	17
2:20:20	24	9,9	16
2:20:30	24	9,9	16
2:20:40	24	9,9	16
2:20:50	24	9,9	16
2:21:00	24	9,9	16
2:21:10	24	9,9	16
2:21:20	24	9,9	16
2:21:30	24	9,9	16
2:21:40	24	9,9	16
2:21:50	24	9,9	16
2:22:00	24	9,9	16
2:22:10	24	9,9	16
2:22:20	24	9,9	16
2:22:30	24	9,9	16
2:22:40	24	9,9	16
2:22:50	24	9,9	16
2:23:00	24	9,9	16
2:23:10	24	9,9	16
2:23:20	24	9,9	16
2:23:30	24	9,9	16
2:23:40	24	9,9	16
2:23:50	24	9,9	16
2:24:00	24	9,9	16
2:24:10	24	9,9	16
2:24:20	24	9,9	16
2:24:30	24	9,9	16
2:24:40	24	9,9	16
2:24:50	24	9,9	16
2:25:00	24	9,9	16
2:25:10	24	9,9	16
2:25:20	24	9,9	16
2:25:30	24	9,8	16
2:25:40	24	9,8	16
2:25:50	24	9,8	16
2:26:00	24	9,8	16
2:26:10	24	9,8	16
2:26:20	24	9,8	16
2:26:30	24	9,8	16
2:26:40	24	9,8	16
2:26:50	24	9,8	16
2:27:00	24	9,8	16
2:27:10	24	9,8	16
2:27:20	24	9,8	16
2:27:30	24	9,8	16
2:27:40	24	9,8	16
2:27:50	24	9,8	16
2:28:00	24	9,8	16
2:28:10	24	9,8	16
2:28:20	24	9,8	16
2:28:30	24	9,8	16
2:28:40	24	9,8	16
2:28:50	24	9,8	16
2:29:00	24	9,8	16
2:29:10	24	9,8	16
2:29:20	24	9,8	16
2:29:30	24	9,8	16
2:29:40	24	9,8	16
2:29:50	24	9,8	16
2:30:00	24	9,8	16
2:30:10	24	9,8	16
2:30:20	24	9,8	16
2:30:30	24	9,8	16
2:30:40	24	9,8	16
2:30:50	24	9,8	16
2:31:00	24	9,8	16
2:31:10	24	9,8	16
2:31:20	24	9,8	16
2:31:30	24	9,8	16
2:31:40	24	9,8	16
2:31:50	24	9,8	15
2:32:00	24	9,8	16
2:32:10	24	9,8	16
2:32:20	24	9,8	16
2:32:30	24	9,8	16
2:32:40	24	9,8	16
2:32:50	24	9,7	16
2:33:00	24	9,7	16
2:33:10	24	9,7	16
2:33:20	24	9,7	16
2:33:30	24	9,7	16
2:33:40	24	9,7	16
2:33:50	24	9,7	16
2:34:00	24	9,7	16
2:34:10	24	9,7	16
2:34:20	24	9,7	16
2:34:30	24	9,7	16
2:34:40	24	9,7	16
2:34:50	24	9,7	16
2:35:00	24	9,7	16
2:35:10	24	9,7	16
2:35:20	24	9,7	16
2:35:30	24	9,7	16
2:35:40	24	9,7	17
2:35:50	24	9,7	16
2:36:00	24	9,7	17
2:36:10	24	9,7	17
2:36:20	24	9,7	17
2:36:30	24	9,7	17
2:36:40	24	9,7	17
2:36:50	24	9,9	16
2:37:00	24	9,9	17
2:37:10	24	9,9	17
2:37:20	24	9,9	17
2:37:30	24	9,8	16
2:37:40	24	9,8	16
2:37:50	24	9,8	16
2:38:00	24	9,8	16
2:38:10	24	9,8	16
2:38:20	24	9,8	16
2:38:30	24	9,8	16
2:38:40	24	9,8	16
2:38:50	24	9,8	16
2:39:00	24	9,8	16
2:39:10	24	9,8	16
2:39:20	24	9,8	16
2:39:30	24	9,8	16
2:39:40	24	9,8	16
2:39:50	24	9,8	16
2:40:00	24	9,8	16
2:40:10	24	9,8	16
2:40:20	24	9,8	16
2:40:30	24	9,8	16
2:40:40	24	9,8	16
2:40:50	24	9,8	16
2:41:00	24	9,8	16
2:41:10	24	9,8	16
2:41:20	24	9,8	16
2:41:30	24	9,8	16
2:41:40	24	9,8	16
2:41:50	24	9,8	16
2:42:00	24	9,8	16
2:42:10	24	9,8	16
2:42:20	24	9,8	16
2:42:30	24	9,8	16
2:42:40	24	9,8	16
2:42:50	24	9,8	16
2:43:00	24	9,8	16
2:43:10	24	9,8	16
2:43:20	24	9,8	16
2:43:30	24	9,8	16
2:43:40	24	9,8	16
2:43:50	24	9,7	16
2:44:00	24	9,7	16
2:44:10	24	9,7	16
2:44:20	24	9,7	16
2:44:30	24	9,7	16
2:44:40	24	9,7	16
2:44:50	24	9,7	16
2:45:00	24	9,7	16
2:45:10	24	9,7	16
2:45:20	24	9,7	16
2:45:30	24	9,7	16
2:45:40	24	9,7	16
2:45:50	24	9,7	16
2:46:00	24	9,7	16
2:46:10	24	9,7	16
2:46:20	24	9,7	16
2:46:30	24	9,7	16
2:46:40	24	9,7	16
2:46:50	24	9,9	17
2:47:00	24	9,9	17
2:47:10	24	9,9	17
2:47:20	24	9,9	18
2:47:30	24	9,9	17
2:47:40	24	9,9	17
2:47:50	24	9,9	17
2:48:00	24	9,9	17
2:48:10	24	9,9	17
2:48:20	24	9,9	17
2:48:30	24	9,9	18
2:48:40	24	9,9	18
2:48:50	24	9,9	18
2:49:00	24	9,9	18
2:49:10	24	9,9	18
2:49:20	24	9,9	17
2:49:30	24	9,9	17
2:49:40	24	9,9	18
2:49:50	24	9,9	17
2:50:00	24	9,9	18
2:50:10	24	9,9	18
2:50:20	24	9,9	18
2:50:30	24	9,9	18
2:50:40	24	9,9	18
2:50:50	24	9,9	18
2:51:00	24	9,9	18
2:51:10	24	9,9	18
2:51:20	24	9,9	18
2:51:30	24	9,9	18
2:51:40	24	9,9	18
2:51:50	24	9,8	18
2:52:00	24	9,8	18
2:52:10	24	9,8	18
2:52:20	24	9,8	19
2:52:30	24	9,8	18
2:52:40	24	9,8	18
2:52:50	24	9,8	18
2:53:00	24	9,8	18
2:53:10	24	9,8	18
2:53:20	24	9,8	18
2:53:30	24	9,8	18
2:53:40	24	9,8	18
2:53:50	24	9,8	18
2:54:00	24	9,8	18
2:54:10	24	9,8	18
2:54:20	24	9,8	18
2:54:30	24	9,8	19
2:54:40	24	9,8	18
2:54:50	24	9,8	18
2:55:00	24	9,8	18
2:55:10	24	9,8	18
2:55:20	24	9,8	18
2:55:30	24	9,8	18
2:55:40	24	9,8	18
2:55:50	24	9,8	18
2:56:00	24	9,8	19
2:56:10	24	9,8	19
2:56:20	24	9,8	19
2:56:30	24	9,8	19
2:56:40	24	9,8	19
2:56:50	24	9,8	19
2:57:00	24	9,8	19
2:57:10	24	9,8	18
2:57:20	24	9,8	18
2:57:30	24	9,8	18
2:57:40	24	9,8	18
2:57:50	24	9,8	18
2:58:00	24	9,7	19
2:58:10	24	9,7	18
2:58:20	24	9,7	18
2:58:30	24	9,7	18
2:58:40	24	9,7	18
2:58:50	24	9,7	18
2:59:00	24	9,7	18
2:59:10	24	9,7	18
2:59:20	24	9,7	18
2:59:30	24	9,7	18
2:59:40	24	9,7	18
2:59:50	24	9,7	18
3:00:00	24	9,7	18
3:00:10	24	9,7	18
3:00:20	24	9,7	19
3:00:30	24	9,7	18
3:00:40	24	9,7	18
3:00:50	24	9,7	19
3:01:00	24	9,7	19
3:01:10	24	9,9	19
3:01:20	24	9,9	21
3:01:30	24	9,9	21
3:01:40	24	9,9	20
3:01:50	24	9,9	20
3:02:00	24	9,9	21
3:02:10	24	9,8	22
3:02:20	24	9,8	23
3:02:30	24	9,8	23
3:02:40	24	9,8	23
3:02:50	24	9,8	23
3:03:00	24	9,8	23
3:03:10	24	9,8	22
3:03:20	24	9,8	22
3:03:30	24	9,8	21
3:03:40	24	9,8	21
3:03:50	24	9,8	21
3:04:00	24	9,8	20
3:04:10	24	9,8	21
3:04:20	24	9,8	21
3:04:30	24	9,8	21
3:04:40	24	9,8	21
3:04:50	24	9,8	21
3:05:00	24	9,8	21
3:05:10	24	9,8	21
3:05:20	24	9,8	21
3:05:30	24	9,8	19
3:05:40	24	9,8	22
3:05:50	24	9,8	20
3:06:00	24	9,8	20
3:06:10	24	9,8	21
3:06:20	24	9,8	20
3:06:30	24	9,8	20
3:06:40	24	9,8	21
3:06:50	24	9,8	21
3:07:00	24	9,8	22
3:07:10	24	9,8	23
3:07:20	24	9,8	21
3:07:30	24	9,8	21
3:07:40	24	9,8	21
3:07:50	24	9,8	23
3:08:00	24	9,8	24
3:08:10	24	9,8	24
3:08:20	24	9,8	24
3:08:30	24	9,8	24
3:08:40	24	9,7	24
3:08:50	24	9,7	24
3:09:00	24	9,7	24
3:09:10	24	9,7	24
3:09:20	24	9,7	24
3:09:30	24	9,7	24
3:09:40	24	9,7	24
3:09:50	24	9,7	24
3:10:00	24	9,7	24
3:10:10	24	9,7	24
3:10:20	24	9,7	23
3:10:30	24	9,7	23
3:10:40	24	9,7	23
3:10:50	24	9,7	23
3:11:00	24	9,8	23
3:11:10	24	9,8	24
3:11:20	24	9,8	24
3:11:30	24	9,8	24
3:11:40	24	9,8	25
3:11:50	24	9,8	24
3:12:00	24	9,8	26
3:12:10	24	9,8	19
3:12:20	24	9,8	26
3:12:30	24	9,7	19
3:12:40	24	9,7	19
3:12:50	24	9,7	18
3:13:00	24	9,7	18
3:13:10	24	9,7	17
3:13:20	24	9,7	18
3:13:30	24	9,7	18
3:13:40	24	9,7	18
3:13:50	24	9,7	20
3:14:00	24	9,7	17
3:14:10	24	9,7	18
3:14:20	24	9,7	18
3:14:30	24	9,7	19
3:14:40	24	9,7	18
3:14:50	24	9,7	18
3:15:00	24	9,7	20
3:15:10	24	9,7	21
3:15:20	24	9,9	17
3:15:30	24	9,8	16
3:15:40	24	9,8	16
3:15:50	24	9,8	16
3:16:00	24	9,8	16
3:16:10	24	9,8	16
3:16:20	24	9,8	16
3:16:30	24	9,8	16
3:16:40	24	9,8	16
3:16:50	24	9,8	16
3:17:00	24	9,8	16
3:17:10	24	9,8	15
3:17:20	24	9,8	15
3:17:30	24	9,8	15
3:17:40	24	9,8	15
3:17:50	24	9,8	15
3:18:00	24	9,8	15
3:18:10	24	9,8	15
3:18:20	24	9,8	15
3:18:30	24	9,8	15
3:18:40	24	9,8	15
3:18:50	24	9,8	15
3:19:00	24	9,8	15
3:19:10	24	9,8	15
3:19:20	24	9,8	15
3:19:30	24	9,8	15
3:19:40	24	9,8	15
3:19:50	24	9,8	15
3:20:00	24	9,8	15
3:20:10	24	9,8	15
3:20:20	24	9,8	15
3:20:30	24	9,8	15
3:20:40	24	9,8	15
3:20:50	24	9,8	15
3:21:00	24	9,7	15
3:21:10	24	9,7	15
3:21:20	24	9,7	15
3:21:30	24	9,7	15
3:21:40	24	9,7	15
3:21:50	24	9,7	15
3:22:00	24	9,7	15
3:22:10	24	9,7	15
3:22:20	24	9,7	15
3:22:30	24	9,7	15
3:22:40	24	9,7	15
3:22:50	24	9,7	15
3:23:00	24	9,7	15
3:23:10	24	9,7	15
3:23:20	24	9,7	15
3:23:30	24	9,7	15
3:23:40	24	9,7	15
3:23:50	24	9,7	15
3:24:00	24	9,8	15
3:24:10	24	9,8	15
3:24:20	24	9,8	15
3:24:30	24	9,8	15
3:24:40	24	9,8	15
3:24:50	24	9,8	15
3:25:00	24	9,8	15
3:25:10	24	9,8	15
3:25:20	24	9,7	15
3:25:30	24	9,7	15
3:25:40	24	9,7	15
3:25:50	24	9,7	15
3:26:00	24	9,7	15
3:26:10	24	9,7	15
3:26:20	24	9,7	15
3:26:30	24	9,7	15
3:26:40	24	9,7	15
3:26:50	24	9,7	15
3:27:00	24	9,7	15
3:27:10	24	9,7	15
3:27:20	24	9,7	15
3:27:30	24	9,7	15
3:27:40	24	9,7	15
3:27:50	24	9,7	15
3:28:00	24	9,9	15
3:28:10	24	9,8	16
3:28:20	24	9,8	15
3:28:30	24	9,8	15
3:28:40	24	9,8	16
3:28:50	24	9,8	17
3:29:00	24	9,8	17
3:29:10	24	9,8	17
3:29:20	24	9,8	18
3:29:30	24	9,8	18
3:29:40	24	9,8	18
3:29:50	24	9,8	18
3:30:00	24	9,8	18
3:30:10	24	9,8	18
3:30:20	24	9,8	18
3:30:30	24	9,8	18
3:30:40	24	9,8	17
3:30:50	24	9,8	17
3:31:00	24	9,8	17
3:31:10	24	9,8	17
3:31:20	24	9,8	17
3:31:30	24	9,8	16
3:31:40	24	9,8	16
3:31:50	24	9,8	16
3:32:00	24	9,8	16
3:32:10	24	9,8	16
3:32:20	24	9,8	16
3:32:30	24	9,8	16
3:32:40	24	9,8	16
3:32:50	24	9,8	16
3:33:00	24	9,8	17
3:33:10	24	9,8	17
3:33:20	24	9,8	17
3:33:30	24	9,8	17
3:33:40	24	9,8	17
3:33:50	24	9,8	17
3:34:00	24	9,8	17
3:34:10	24	9,8	17
3:34:20	24	9,7	17
3:34:30	24	9,7	17
3:34:40	24	9,7	17
3:34:50	24	9,7	17
3:35:00	24	9,7	17
3:35:10	24	9,7	17
3:35:20	24	9,7	17
3:35:30	24	9,7	17
3:35:40	24	9,7	17
3:35:50	24	9,7	17
3:36:00	24	9,7	17
3:36:10	24	9,7	17
3:36:20	24	9,7	17
3:36:30	24	9,7	17
3:36:40	24	9,7	17
3:36:50	24	9,7	17
3:37:00	24	9,7	17
3:37:10	24	9,7	18
3:37:20	24	9,7	18
3:37:30	24	9,7	18
3:37:40	24	9,7	18
3:37:50	24	9,7	18
3:38:00	24	9,7	18
3:38:10	24	9,9	17
3:38:20	24	9,9	18
3:38:30	24	9,9	18
3:38:40	24	9,9	17
3:38:50	24	9,9	17
3:39:00	24	9,9	16
3:39:10	24	9,9	16
3:39:20	24	9,9	16
3:39:30	24	9,9	16
3:39:40	24	9,9	15
3:39:50	24	9,9	15
3:40:00	24	9,9	15
3:40:10	24	9,9	15
3:40:20	24	9,9	15
3:40:30	24	9,9	15
3:40:40	24	9,9	16
3:40:50	24	9,9	18
3:41:00	24	9,9	19
3:41:10	24	9,9	17
3:41:20	24	9,9	17
3:41:30	24	9,9	17
3:41:40	24	9,9	17
3:41:50	24	9,9	18
3:42:00	24	9,9	18
3:42:10	24	9,9	19
3:42:20	24	9,9	18
3:42:30	24	9,8	17
3:42:40	24	9,8	17
3:42:50	24	9,8	16
3:43:00	24	9,8	16
3:43:10	24	9,8	17
3:43:20	24	9,8	16
3:43:30	24	9,8	17
3:43:40	24	9,8	17
3:43:50	24	9,8	18
3:44:00	24	9,8	17
3:44:10	24	9,8	16
3:44:20	24	9,8	16
3:44:30	24	9,8	16
3:44:40	24	9,8	17
3:44:50	24	9,8	17
3:45:00	24	9,8	17
3:45:10	24	9,8	17
3:45:20	24	9,8	17
3:45:30	24	9,8	17
3:45:40	24	9,8	17
3:45:50	24	9,8	17
3:46:00	24	9,8	17
3:46:10	24	9,8	17
3:46:20	24	9,8	17
3:46:30	24	9,8	17
3:46:40	24	9,8	17
3:46:50	24	9,8	17
3:47:00	24	9,8	17
3:47:10	24	9,8	17
3:47:20	24	9,8	17
3:47:30	24	9,8	17
3:47:40	24	9,8	17
3:47:50	24	9,8	17
3:48:00	24	9,8	17
3:48:10	24	9,8	17
3:48:20	24	9,8	17
3:48:30	24	9,8	17
3:48:40	24	9,8	16
3:48:50	24	9,7	16
3:49:00	24	9,7	16
3:49:10	24	9,7	17
3:49:20	24	9,7	17
3:49:30	24	9,7	17
3:49:40	24	9,7	17
3:49:50	24	9,7	17
3:50:00	24	9,7	17
3:50:10	24	9,7	17
3:50:20	24	9,7	17
3:50:30	24	9,7	17
3:50:40	24	9,7	17
3:50:50	24	9,7	17
3:51:00	24	9,7	17
3:51:10	24	9,7	17
3:51:20	24	9,7	17
3:51:30	24	9,7	17
3:51:40	24	9,7	18
3:51:50	24	9,7	18
3:52:00	24	9,7	18
3:52:10	24	9,9	20
3:52:20	24	9,9	20
3:52:30	24	9,9	19
3:52:40	24	9,9	19
3:52:50	24	9,9	20
3:53:00	24	9,9	22
3:53:10	24	9,9	21
3:53:20	24	9,9	19
3:53:30	24	9,9	19
3:53:40	24	9,9	20
3:53:50	24	9,9	19
3:54:00	24	9,9	19
3:54:10	24	9,9	21
3:54:20	24	9,9	19
3:54:30	24	9,9	19
3:54:40	24	9,9	19
3:54:50	24	9,9	19
3:55:00	24	9,9	19
3:55:10	24	9,9	19
3:55:20	24	9,9	19
3:55:30	24	9,9	18
3:55:40	24	9,9	18
3:55:50	24	9,9	18
3:56:00	24	9,9	19
3:56:10	24	9,9	17
3:56:20	24	9,9	18
3:56:30	24	9,9	19
3:56:40	24	9,9	19
3:56:50	24	9,9	19
3:57:00	24	9,8	20
3:57:10	24	9,8	20
3:57:20	24	9,8	20
3:57:30	24	9,8	19
3:57:40	24	9,8	19
3:57:50	24	9,8	19
3:58:00	24	9,8	19
3:58:10	24	9,8	19
3:58:20	24	9,8	21
3:58:30	24	9,8	17
3:58:40	24	9,8	17
3:58:50	24	9,8	17
3:59:00	24	9,8	17
3:59:10	24	9,8	17
3:59:20	24	9,8	17
3:59:30	24	9,8	17
3:59:40	24	9,8	17
3:59:50	24	9,8	17
4:00:00	24	9,8	17
4:00:10	24	9,8	17
4:00:20	24	9,8	17
4:00:30	24	9,8	17
4:00:40	24	9,8	17
4:00:50	24	9,8	17
4:01:00	24	9,8	16
4:01:10	24	9,8	17
4:01:20	24	9,8	17
4:01:30	24	9,8	16
4:01:40	24	9,8	17
4:01:50	24	9,8	17
4:02:00	24	9,8	17
4:02:10	24	9,8	17
4:02:20	24	9,8	16
4:02:30	24	9,8	17
4:02:40	24	9,8	17
4:02:50	24	9,7	16
4:03:00	24	9,7	16
4:03:10	24	9,7	17
4:03:20	24	9,7	16
4:03:30	24	9,7	16
4:03:40	24	9,7	16
4:03:50	24	9,7	16
4:04:00	24	9,7	16
4:04:10	24	9,7	16
4:04:20	24	9,7	16
4:04:30	24	9,7	16
4:04:40	24	9,7	16
4:04:50	24	9,7	16
4:05:00	24	9,7	16
4:05:10	24	9,7	16
4:05:20	24	9,7	16
4:05:30	24	9,7	16
4:05:40	24	9,7	16
4:05:50	24	9,7	16
4:06:00	24	9,7	16
4:06:10	24	9,7	16
4:06:20	24	9,7	16
4:06:30	24	9,7	16
4:06:40	24	9,7	16
4:06:50	24	9,7	16
4:07:00	24	9,7	16
4:07:10	24	9,7	16
4:07:20	24	9,7	16
4:07:30	24	10,0	17
4:07:40	24	10,0	17
4:07:50	24	10,0	17
4:08:00	24	10,0	17
4:08:10	24	9,9	17
4:08:20	24	9,9	17
4:08:30	24	9,9	17
4:08:40	24	9,9	17
4:08:50	24	9,9	17
4:09:00	24	9,9	17
4:09:10	24	9,9	17
4:09:20	24	9,9	17
4:09:30	24	9,9	17
4:09:40	24	9,9	17
4:09:50	24	9,9	17
4:10:00	24	9,9	17
4:10:10	24	9,9	17
4:10:20	24	9,9	17
4:10:30	24	9,9	17
4:10:40	24	9,9	17
4:10:50	24	9,9	17
4:11:00	24	9,9	17
4:11:10	24	9,9	17
4:11:20	24	9,9	17
4:11:30	24	9,9	17
4:11:40	24	9,9	17
4:11:50	24	9,9	17
4:12:00	24	9,9	17
4:12:10	24	9,9	17
4:12:20	24	9,9	17
4:12:30	24	9,9	17
4:12:40	24	9,9	17
4:12:50	24	9,9	17
4:13:00	24	9,9	17
4:13:10	24	9,8	17
4:13:20	24	9,9	17
4:13:30	24	9,8	17
4:13:40	24	9,8	17
4:13:50	24	9,8	16
4:14:00	24	9,8	16
4:14:10	24	9,8	17
4:14:20	24	9,8	17
4:14:30	24	9,8	17
4:14:40	24	9,8	17
4:14:50	24	9,8	17
4:15:00	24	9,8	17
4:15:10	24	9,8	17
4:15:20	24	9,8	17
4:15:30	24	9,8	17
4:15:40	24	9,8	17
4:15:50	24	9,8	17
4:16:00	24	9,8	17
4:16:10	24	9,8	17
4:16:20	24	9,8	17
4:16:30	24	9,8	17
4:16:40	24	9,8	17
4:16:50	24	9,8	17
4:17:00	24	9,8	16
4:17:10	24	9,8	16
4:17:20	24	9,8	16
4:17:30	24	9,8	16
4:17:40	24	9,8	16
4:17:50	24	9,8	16
4:18:00	24	9,8	16
4:18:10	24	9,8	16
4:18:20	24	9,8	16
4:18:30	24	9,8	16
4:18:40	24	9,8	16
4:18:50	24	9,8	16
4:19:00	24	9,8	16
4:19:10	24	9,7	16
4:19:20	24	9,8	15
4:19:30	24	9,8	15
4:19:40	24	9,8	15
4:19:50	24	9,7	15
4:20:00	24	9,7	15
4:20:10	24	9,7	15
4:20:20	24	9,7	15
4:20:30	24	9,7	17
4:20:40	24	9,7	19
4:20:50	24	9,7	18
4:21:00	24	9,7	18
4:21:10	24	9,7	18
4:21:20	24	9,7	19
4:21:30	24	9,7	19
4:21:40	24	9,7	16
4:21:50	24	9,7	15
4:22:00	24	10,1	15
4:22:10	24	10,1	15
4:22:20	24	10,1	15
4:22:30	24	10,1	15
4:22:40	24	10,1	15
4:22:50	24	10,0	15
4:23:00	24	10,0	15
4:23:10	24	10,0	14
4:23:20	24	10,0	14
4:23:30	24	10,0	14
4:23:40	24	10,0	14
4:23:50	24	10,0	14
4:24:00	24	10,0	14
4:24:10	24	10,0	14
4:24:20	24	10,0	14
4:24:30	24	10,0	14
4:24:40	24	10,0	14
4:24:50	24	10,0	14
4:25:00	24	10,0	14
4:25:10	24	10,0	14
4:25:20	24	10,0	14
4:25:30	24	10,0	14
4:25:40	24	10,0	14
4:25:50	24	10,0	14
4:26:00	24	10,0	14
4:26:10	24	10,0	15
4:26:20	24	10,0	15
4:26:30	24	10,0	15
4:26:40	24	10,0	15
4:26:50	24	10,0	15
4:27:00	24	10,0	15
4:27:10	24	10,0	15
4:27:20	24	9,9	15
4:27:30	24	9,9	15
4:27:40	24	9,9	15
4:27:50	24	9,9	15
4:28:00	24	9,9	15
4:28:10	24	9,9	15
4:28:20	24	9,9	15
4:28:30	24	9,9	15
4:28:40	24	9,9	15
4:28:50	24	9,9	15
4:29:00	24	9,9	15
4:29:10	24	9,9	15
4:29:20	24	9,9	15
4:29:30	24	9,9	15
4:29:40	24	9,9	15
4:29:50	24	9,9	15
4:30:00	24	9,9	15
4:30:10	24	9,9	15
4:30:20	24	9,9	15
4:30:30	24	9,9	15
4:30:40	24	9,9	15
4:30:50	24	9,9	15
4:31:00	24	9,9	15
4:31:10	24	9,9	15
4:31:20	24	9,9	15
4:31:30	24	9,9	15
4:31:40	24	9,9	15
4:31:50	24	9,9	15
4:32:00	24	9,9	15
4:32:10	24	9,9	15
4:32:20	24	9,8	15
4:32:30	24	9,8	15
4:32:40	24	9,8	15
4:32:50	24	9,8	15
4:33:00	24	9,8	15
4:33:10	24	9,8	15
4:33:20	24	9,8	15
4:33:30	24	9,8	15
4:33:40	24	9,8	15
4:33:50	24	9,8	15
4:34:00	24	9,8	15
4:34:10	24	9,8	15
4:34:20	24	9,8	15
4:34:30	24	9,8	15
4:34:40	24	9,8	15
4:34:50	24	9,8	15
4:35:00	24	9,8	15
4:35:10	24	9,8	15
4:35:20	24	9,8	15
4:35:30	24	9,8	15
4:35:40	24	9,8	15
4:35:50	24	9,8	15
4:36:00	24	9,8	15
4:36:10	24	9,8	15
4:36:20	24	9,8	15
4:36:30	24	9,8	15
4:36:40	24	9,8	15
4:36:50	24	9,8	15
4:37:00	24	9,8	15
4:37:10	24	9,8	15
4:37:20	24	9,8	15
4:37:30	24	9,8	15
4:37:40	24	9,8	15
4:37:50	24	9,8	15
4:38:00	24	9,7	15
4:38:10	24	9,8	15
4:38:20	24	9,7	15
4:38:30	24	9,7	15
4:38:40	24	9,7	15
4:38:50	24	9,7	15
4:39:00	24	9,7	15
4:39:10	24	9,7	15
4:39:20	24	9,7	15
4:39:30	24	9,7	15
4:39:40	24	9,7	15
4:39:50	24	9,7	15
4:40:00	24	9,7	15
4:40:10	24	10,1	15
4:40:20	24	10,1	15
4:40:30	24	10,1	15
4:40:40	24	10,1	15
4:40:50	24	10,1	16
4:41:00	24	10,1	16
4:41:10	24	10,1	16
4:41:20	24	10,0	16
4:41:30	24	10,0	16
4:41:40	24	10,0	16
4:41:50	24	10,0	16
4:42:00	24	10,0	16
4:42:10	24	10,0	15
4:42:20	24	10,0	16
4:42:30	24	10,0	16
4:42:40	24	10,0	16
4:42:50	24	10,0	16
4:43:00	24	10,0	16
4:43:10	24	10,0	16
4:43:20	24	10,0	16
4:43:30	24	10,0	16
4:43:40	24	10,0	16
4:43:50	24	10,0	16
4:44:00	24	10,0	16
4:44:10	24	10,0	16
4:44:20	24	10,0	16
4:44:30	24	10,0	16
4:44:40	24	10,0	16
4:44:50	24	10,0	16
4:45:00	24	10,0	16
4:45:10	24	10,0	16
4:45:20	24	10,0	16
4:45:30	24	10,0	16
4:45:40	24	10,0	16
4:45:50	24	10,0	16
4:46:00	24	9,9	16
4:46:10	24	9,9	16
4:46:20	24	9,9	16
4:46:30	24	9,9	16
4:46:40	24	9,9	16
4:46:50	24	9,9	16
4:47:00	24	9,9	16
4:47:10	24	9,9	16
4:47:20	24	9,9	16
4:47:30	24	9,9	16
4:47:40	24	9,9	16
4:47:50	24	9,9	16
4:48:00	24	9,9	16
4:48:10	24	9,9	16
4:48:20	24	9,9	16
4:48:30	24	9,9	16
4:48:40	24	9,9	16
4:48:50	24	9,9	16
4:49:00	24	9,9	16
4:49:10	24	9,9	16
4:49:20	24	9,9	16
4:49:30	24	9,9	16
4:49:40	24	9,9	16
4:49:50	24	9,9	16
4:50:00	24	9,9	16
4:50:10	24	9,9	16
4:50:20	24	9,9	16
4:50:30	24	9,8	16
4:50:40	24	9,8	16
4:50:50	24	9,8	16
4:51:00	24	9,8	16
4:51:10	24	9,8	16
4:51:20	24	9,8	16
4:51:30	24	9,8	16
4:51:40	24	9,8	16
4:51:50	24	9,8	16
4:52:00	24	9,8	16
4:52:10	24	9,8	16
4:52:20	24	9,8	16
4:52:30	24	9,8	16
4:52:40	24	9,8	16
4:52:50	24	9,8	16
4:53:00	24	9,8	16
4:53:10	24	9,8	16
4:53:20	24	9,8	16
4:53:30	24	9,8	16
4:53:40	24	9,8	16
4:53:50	24	9,8	16
4:54:00	24	9,8	16
4:54:10	24	9,8	16
4:54:20	24	9,8	16
4:54:30	24	9,8	16
4:54:40	24	9,8	16
4:54:50	24	9,8	16
4:55:00	24	9,8	16
4:55:10	24	9,8	16
4:55:20	24	9,8	16
4:55:30	24	9,8	16
4:55:40	24	9,8	16
4:55:50	24	9,8	16
4:56:00	24	9,8	16
4:56:10	24	9,7	16
4:56:20	24	9,7	16
4:56:30	24	9,7	16
4:56:40	24	9,7	16
4:56:50	24	9,7	16
4:57:00	24	9,7	16
4:57:10	24	9,7	16
4:57:20	24	9,7	17
4:57:30	24	9,7	17
4:57:40	24	9,7	16
4:57:50	24	9,7	17
4:58:00	24	9,7	17
4:58:10	24	9,7	16
4:58:20	24	10,1	17
4:58:30	24	10,1	16
4:58:40	24	10,1	16
4:58:50	24	10,1	17
4:59:00	24	10,1	17
4:59:10	24	10,0	17
4:59:20	24	10,0	17
4:59:30	24	10,0	17
4:59:40	24	10,0	17
4:59:50	24	10,0	17
5:00:00	24	10,0	17
5:00:10	24	10,0	17
5:00:20	24	10,0	17
5:00:30	24	10,0	17
5:00:40	24	10,0	17
5:00:50	24	10,0	17
5:01:00	24	10,0	17
5:01:10	24	10,0	17
5:01:20	24	10,0	17
5:01:30	24	10,0	17
5:01:40	24	10,0	17
5:01:50	24	10,0	17
5:02:00	24	10,0	17
5:02:10	24	10,0	17
5:02:20	24	10,0	17
5:02:30	24	10,0	17
5:02:40	24	10,0	17
5:02:50	24	10,0	17
5:03:00	24	10,0	17
5:03:10	24	10,0	17
5:03:20	24	10,0	17
5:03:30	24	10,0	17
5:03:40	24	9,9	17
5:03:50	24	9,9	17
5:04:00	24	9,9	17
5:04:10	24	9,9	17
5:04:20	24	9,9	17
5:04:30	24	9,9	17
5:04:40	24	9,9	17
5:04:50	24	9,9	17
5:05:00	24	9,9	17
5:05:10	24	9,9	17
5:05:20	24	9,9	17
5:05:30	24	9,9	17
5:05:40	24	9,9	17
5:05:50	24	9,9	17
5:06:00	24	9,9	17
5:06:10	24	9,9	17
5:06:20	24	9,9	17
5:06:30	24	9,9	17
5:06:40	24	9,9	17
5:06:50	24	9,9	17
5:07:00	24	9,9	17
5:07:10	24	9,9	17
5:07:20	24	9,9	17
5:07:30	24	9,9	17
5:07:40	24	9,9	17
5:07:50	24	9,9	17
5:08:00	24	9,9	17
5:08:10	24	9,8	17
5:08:20	24	9,9	17
5:08:30	24	9,8	17
5:08:40	24	9,8	17
5:08:50	24	9,8	17
5:09:00	24	9,8	17
5:09:10	24	9,8	17
5:09:20	24	9,8	17
5:09:30	24	9,8	17
5:09:40	24	9,8	17
5:09:50	24	9,8	17
5:10:00	24	9,8	17
5:10:10	24	9,8	17
5:10:20	24	9,8	17
5:10:30	24	9,8	17
5:10:40	24	9,8	17
5:10:50	24	9,8	17
5:11:00	24	9,8	17
5:11:10	24	9,8	17
5:11:20	24	9,8	17
5:11:30	24	9,8	17
5:11:40	24	9,8	17
5:11:50	24	9,8	17
5:12:00	24	9,8	18
5:12:10	24	9,8	18
5:12:20	24	9,8	19
5:12:30	24	9,8	21
5:12:40	24	9,8	26
5:12:50	24	9,8	25
5:13:00	24	9,8	28
5:13:10	24	9,8	26
5:13:20	24	9,8	26
5:13:30	24	9,8	26
5:13:40	24	9,7	26
5:13:50	24	9,7	26
5:14:00	24	9,7	26
5:14:10	24	9,7	31
5:14:20	24	9,7	29
5:14:30	24	9,7	27
5:14:40	24	9,7	27
5:14:50	24	9,7	28
5:15:00	24	9,7	26
5:15:10	24	9,7	26
5:15:20	24	9,7	25
5:15:30	24	9,7	25
5:15:40	24	9,7	27
5:15:50	24	9,7	26
5:16:00	24	9,7	27
5:16:10	24	9,7	26
5:16:20	24	9,9	26
5:16:30	24	9,9	27
5:16:40	24	9,9	26
5:16:50	24	9,9	25
5:17:00	24	9,9	24
5:17:10	24	9,9	24
5:17:20	24	9,9	24
5:17:30	24	9,9	24
5:17:40	24	9,9	24
5:17:50	24	9,9	24
5:18:00	24	9,9	24
5:18:10	24	9,9	24
5:18:20	24	9,9	24
5:18:30	24	9,8	24
5:18:40	24	9,8	24
5:18:50	24	9,8	24
5:19:00	24	9,8	23
5:19:10	24	9,8	23
5:19:20	24	9,8	23
5:19:30	24	9,8	23
5:19:40	24	9,8	23
5:19:50	24	9,8	23
5:20:00	24	9,8	23
5:20:10	24	9,8	23
5:20:20	24	9,8	23
5:20:30	24	9,8	23
5:20:40	24	9,8	23
5:20:50	24	9,8	23
5:21:00	24	9,8	23
5:21:10	24	9,8	23
5:21:20	24	9,8	23
5:21:30	24	9,8	23
5:21:40	24	9,8	23
5:21:50	24	9,8	23
5:22:00	24	9,8	23
5:22:10	24	9,8	23
5:22:20	24	9,8	23
