Repository: ProgWizer/parser

File: project-root/data/Data Acquisition/Data Acquisition/2019 year (140)/19-031_3 rguUZ.txt (part 1 of 2)
--Test Summary--
Full Path and File Name	
Instrument Name	7222
Instrument Type	Model 7222 Consistometer
Instrument Serial Number	
Test Start Date	22.05.2019
Test Start Time	13:37:01
Test Stop Date	23.05.2019
Test Stop Time	2:51:41
Test Length	13:14:40
Final Sample Time Offset	13:14:40
Controller Schedule Name	
Sampling Period	10 seconds
Comments	
Information	WellID	
Information	Customer	
Information	EngName	
Information	CementClass	
Information	CementMfr	
Information	Additives	100I-50+4Bentonite+1Econolite+0.1D-Air-5000
Information	Density	1500
Information	BHCT	
Information	BHST	
Information	FluidLoss	
Information	JobType	
Calculated Value	Time_30Bc	8:16:50
Calculated Value	Time_70Bc	10:59:10
Calculated Value	Time_100Bc	13:14:40
Initial Temperature (°C)	28 °C
Final Temperature (°C)	25 °C
Initial Pressure (MPa)	0,6 MPa
Final Pressure (MPa)	9,8 MPa
Initial Consistency (Bc)	11 Bc
Final Consistency (Bc)	100 Bc
--Data--
Time (HH:MM:SS)	Temperature (°C)	Pressure (MPa)	Consistency (Bc)
0:00:00	28	0,6	11
0:00:10	28	0,7	10
0:00:20	28	0,9	10
0:00:30	28	1,0	10
0:00:40	28	1,0	10
0:00:50	28	1,2	10
0:01:00	28	1,2	7
0:01:10	28	1,3	8
0:01:20	28	1,4	8
0:01:30	28	1,5	10
0:01:40	28	1,7	10
0:01:50	28	1,7	10
0:02:00	28	1,8	10
0:02:10	28	1,9	10
0:02:20	28	2,1	10
0:02:30	28	2,2	10
0:02:40	28	2,3	10
0:02:50	28	2,4	11
0:03:00	28	2,4	11
0:03:10	28	2,5	11
0:03:20	28	2,6	11
0:03:30	28	2,7	11
0:03:40	27	2,8	11
0:03:50	27	2,8	11
0:04:00	27	3,0	11
0:04:10	27	3,1	11
0:04:20	27	3,1	10
0:04:30	27	3,3	10
0:04:40	27	3,4	10
0:04:50	27	3,4	10
0:05:00	27	3,5	10
0:05:10	27	3,7	10
0:05:20	27	3,8	10
0:05:30	27	3,8	10
0:05:40	27	3,9	10
0:05:50	27	4,1	10
0:06:00	27	4,2	10
0:06:10	27	4,2	10
0:06:20	27	4,3	10
0:06:30	27	4,4	10
0:06:40	27	4,5	10
0:06:50	27	4,7	10
0:07:00	27	4,7	10
0:07:10	27	4,8	11
0:07:20	27	5,0	10
0:07:30	27	5,0	10
0:07:40	27	5,1	10
0:07:50	27	5,3	10
0:08:00	27	5,2	10
0:08:10	27	5,3	10
0:08:20	27	5,5	10
0:08:30	27	5,7	11
0:08:40	27	5,6	11
0:08:50	26	5,8	11
0:09:00	26	5,9	11
0:09:10	26	5,9	11
0:09:20	26	6,1	11
0:09:30	26	6,2	11
0:09:40	26	6,2	11
0:09:50	26	6,3	11
0:10:00	26	6,5	11
0:10:10	26	6,6	11
0:10:20	26	6,6	13
0:10:30	26	6,7	12
0:10:40	26	6,9	12
0:10:50	26	6,9	12
0:11:00	26	7,0	12
0:11:10	26	7,1	12
0:11:20	26	7,2	12
0:11:30	26	7,3	12
0:11:40	26	7,4	12
0:11:50	26	7,5	12
0:12:00	26	7,6	12
0:12:10	26	7,8	12
0:12:20	26	7,8	12
0:12:30	26	7,9	12
0:12:40	26	8,0	12
0:12:50	26	8,1	12
0:13:00	26	8,3	12
0:13:10	26	8,3	12
0:13:20	26	8,5	12
0:13:30	26	8,4	12
0:13:40	26	8,6	12
0:13:50	26	8,6	12
0:14:00	26	9,0	12
0:14:10	26	9,0	12
0:14:20	26	9,0	12
0:14:30	26	9,4	12
0:14:40	26	9,4	12
0:14:50	26	9,4	13
0:15:00	26	9,4	13
0:15:10	26	9,4	13
0:15:20	26	9,8	13
0:15:30	26	9,8	13
0:15:40	26	9,8	13
0:15:50	26	9,8	13
0:16:00	26	9,7	13
0:16:10	26	9,7	13
0:16:20	26	9,7	13
0:16:30	26	10,2	13
0:16:40	26	10,1	13
0:16:50	26	10,1	12
0:17:00	26	10,1	13
0:17:10	26	10,1	12
0:17:20	26	10,1	12
0:17:30	26	10,1	12
0:17:40	25	10,0	12
0:17:50	25	10,0	12
0:18:00	25	10,0	12
0:18:10	25	10,0	12
0:18:20	25	10,0	12
0:18:30	25	10,0	12
0:18:40	25	9,9	12
0:18:50	25	9,9	11
0:19:00	25	9,9	11
0:19:10	25	9,9	11
0:19:20	25	9,9	11
0:19:30	25	9,9	11
0:19:40	25	9,9	11
0:19:50	25	9,8	11
0:20:00	25	9,8	11
0:20:10	25	9,8	11
0:20:20	25	9,8	11
0:20:30	25	9,8	11
0:20:40	25	9,8	11
0:20:50	25	9,8	11
0:21:00	25	9,8	11
0:21:10	25	9,8	11
0:21:20	25	9,7	11
0:21:30	25	9,7	11
0:21:40	25	9,7	11
0:21:50	25	9,7	11
0:22:00	25	9,9	11
0:22:10	25	9,9	11
0:22:20	25	9,9	11
0:22:30	25	9,9	11
0:22:40	25	9,8	11
0:22:50	25	9,8	11
0:23:00	25	9,8	11
0:23:10	25	9,8	11
0:23:20	25	9,8	11
0:23:30	25	9,8	11
0:23:40	25	9,8	10
0:23:50	25	9,8	10
0:24:00	25	9,8	10
0:24:10	25	9,8	10
0:24:20	25	9,7	10
0:24:30	25	9,7	10
0:24:40	25	9,7	10
0:24:50	25	9,7	10
0:25:00	25	9,7	16
0:25:10	25	10,2	15
0:25:20	25	10,1	15
0:25:30	25	10,1	15
0:25:40	25	10,1	15
0:25:50	25	10,1	15
0:26:00	25	10,1	15
0:26:10	25	10,1	15
0:26:20	25	10,1	15
0:26:30	25	10,1	15
0:26:40	25	10,0	15
0:26:50	25	10,0	15
0:27:00	25	10,0	15
0:27:10	25	10,0	15
0:27:20	25	10,0	15
0:27:30	25	10,0	15
0:27:40	25	10,0	15
0:27:50	25	10,0	15
0:28:00	25	10,0	15
0:28:10	25	10,0	15
0:28:20	25	9,9	15
0:28:30	25	9,9	15
0:28:40	25	9,9	15
0:28:50	25	9,9	15
0:29:00	25	9,9	15
0:29:10	25	9,9	15
0:29:20	25	9,9	15
0:29:30	25	9,9	15
0:29:40	25	10,0	15
0:29:50	25	10,0	15
0:30:00	25	10,0	15
0:30:10	25	10,0	15
0:30:20	25	10,0	15
0:30:30	24	10,0	15
0:30:40	24	10,0	15
0:30:50	24	10,0	15
0:31:00	24	10,0	15
0:31:10	25	9,9	15
0:31:20	24	9,9	15
0:31:30	24	9,9	15
0:31:40	24	9,9	15
0:31:50	24	9,9	15
0:32:00	24	9,9	14
0:32:10	24	9,9	15
0:32:20	24	9,9	14
0:32:30	24	9,9	14
0:32:40	24	9,9	14
0:32:50	24	9,9	14
0:33:00	24	9,8	14
0:33:10	24	9,8	14
0:33:20	24	9,8	14
0:33:30	24	9,8	14
0:33:40	24	9,8	14
0:33:50	24	9,8	14
0:34:00	24	9,8	14
0:34:10	24	9,8	14
0:34:20	24	9,8	14
0:34:30	24	9,8	14
0:34:40	24	9,8	14
0:34:50	24	9,8	15
0:35:00	24	9,8	15
0:35:10	24	9,7	15
0:35:20	24	9,7	15
0:35:30	24	9,7	15
0:35:40	24	9,7	15
0:35:50	24	9,7	14
0:36:00	24	9,7	14
0:36:10	24	9,8	15
0:36:20	24	9,8	15
0:36:30	24	9,8	15
0:36:40	24	9,8	15
0:36:50	24	9,8	15
0:37:00	24	9,8	17
0:37:10	24	9,8	17
0:37:20	24	9,8	17
0:37:30	24	9,7	17
0:37:40	24	9,7	16
0:37:50	24	9,7	16
0:38:00	24	9,7	16
0:38:10	24	9,7	16
0:38:20	24	9,7	16
0:38:30	24	9,7	16
0:38:40	24	10,2	16
0:38:50	24	10,2	15
0:39:00	24	10,2	15
0:39:10	24	10,2	14
0:39:20	24	10,2	15
0:39:30	24	10,1	17
0:39:40	24	10,1	17
0:39:50	24	10,1	16
0:40:00	24	10,1	16
0:40:10	24	10,1	16
0:40:20	24	10,1	16
0:40:30	24	10,1	16
0:40:40	24	10,1	17
0:40:50	24	10,1	15
0:41:00	24	10,1	16
0:41:10	24	10,1	15
0:41:20	24	10,1	16
0:41:30	24	10,0	16
0:41:40	24	10,0	16
0:41:50	24	10,0	16
0:42:00	24	10,0	16
0:42:10	24	10,0	16
0:42:20	24	10,0	16
0:42:30	24	10,0	15
0:42:40	24	10,0	16
0:42:50	24	10,0	15
0:43:00	24	10,0	16
0:43:10	24	10,0	16
0:43:20	24	10,0	16
0:43:30	24	10,0	16
0:43:40	24	10,0	15
0:43:50	24	10,0	15
0:44:00	24	9,9	15
0:44:10	24	9,9	16
0:44:20	24	9,9	16
0:44:30	24	9,9	16
0:44:40	24	9,9	16
0:44:50	24	9,9	16
0:45:00	24	9,9	17
0:45:10	24	9,9	17
0:45:20	24	9,9	16
0:45:30	24	9,9	16
0:45:40	24	9,9	16
0:45:50	24	9,9	16
0:46:00	24	9,9	17
0:46:10	24	9,9	17
0:46:20	24	9,9	17
0:46:30	24	9,8	17
0:46:40	24	9,8	16
0:46:50	24	9,8	16
0:47:00	24	9,8	16
0:47:10	24	9,8	16
0:47:20	24	9,8	16
0:47:30	24	9,8	16
0:47:40	24	9,8	17
0:47:50	24	9,8	17
0:48:00	24	9,8	17
0:48:10	24	9,8	17
0:48:20	24	9,8	17
0:48:30	24	9,8	17
0:48:40	24	9,8	17
0:48:50	24	9,8	16
0:49:00	24	9,8	17
0:49:10	24	9,8	17
0:49:20	24	9,7	17
0:49:30	24	9,7	17
0:49:40	24	9,7	17
0:49:50	24	9,7	16
0:50:00	24	9,7	16
0:50:10	24	9,7	16
0:50:20	24	9,7	16
0:50:30	24	9,7	17
0:50:40	24	9,9	16
0:50:50	24	9,8	15
0:51:00	24	9,8	14
0:51:10	24	9,8	14
0:51:20	24	9,8	14
0:51:30	24	9,8	13
0:51:40	24	9,8	13
0:51:50	24	9,8	13
0:52:00	24	9,8	13
0:52:10	24	9,8	13
0:52:20	24	9,8	13
0:52:30	24	9,8	13
0:52:40	24	9,8	13
0:52:50	24	9,8	13
0:53:00	24	9,8	13
0:53:10	24	9,8	14
0:53:20	24	9,7	14
0:53:30	24	9,7	13
0:53:40	24	9,7	13
0:53:50	24	9,7	13
0:54:00	24	9,7	13
0:54:10	24	9,7	13
0:54:20	24	9,9	13
0:54:30	24	9,9	13
0:54:40	24	9,9	13
0:54:50	24	9,9	13
0:55:00	24	9,9	13
0:55:10	24	9,9	13
0:55:20	24	9,9	13
0:55:30	24	9,9	13
0:55:40	24	9,9	13
0:55:50	24	9,9	13
0:56:00	24	9,9	13
0:56:10	24	9,9	13
0:56:20	24	9,9	13
0:56:30	24	9,9	13
0:56:40	24	9,9	13
0:56:50	24	9,9	12
0:57:00	24	9,8	12
0:57:10	24	9,8	12
0:57:20	24	9,8	12
0:57:30	24	9,8	12
0:57:40	24	9,8	12
0:57:50	24	9,8	12
0:58:00	24	9,8	12
0:58:10	24	9,8	12
0:58:20	24	9,8	12
0:58:30	24	9,8	12
0:58:40	24	9,8	12
0:58:50	24	9,8	12
0:59:00	24	9,8	12
0:59:10	24	9,8	12
0:59:20	24	9,8	12
0:59:30	24	9,8	12
0:59:40	24	9,8	12
0:59:50	24	9,8	12
1:00:00	24	9,7	12
1:00:10	24	9,7	12
1:00:20	24	9,7	12
1:00:30	24	9,7	12
1:00:40	24	9,7	12
1:00:50	23	9,7	12
1:01:00	23	9,7	12
1:01:10	24	9,7	12
1:01:20	24	9,7	12
1:01:30	24	9,9	12
1:01:40	24	9,9	12
1:01:50	23	9,9	12
1:02:00	23	9,9	12
1:02:10	23	9,9	12
1:02:20	23	9,9	12
1:02:30	23	9,9	12
1:02:40	23	9,9	12
1:02:50	23	9,9	11
1:03:00	23	9,9	11
1:03:10	23	9,9	11
1:03:20	23	9,8	11
1:03:30	23	9,8	11
1:03:40	23	9,8	11
1:03:50	23	9,8	11
1:04:00	23	9,8	11
1:04:10	23	9,8	11
1:04:20	23	9,8	11
1:04:30	23	9,8	11
1:04:40	23	9,8	11
1:04:50	23	9,8	11
1:05:00	23	9,8	11
1:05:10	23	9,8	11
1:05:20	23	9,8	12
1:05:30	23	9,8	12
1:05:40	23	9,8	13
1:05:50	23	9,8	13
1:06:00	23	9,8	13
1:06:10	23	9,8	13
1:06:20	23	9,8	13
1:06:30	23	9,8	13
1:06:40	23	9,8	13
1:06:50	23	9,8	13
1:07:00	23	9,8	13
1:07:10	23	9,7	13
1:07:20	23	9,7	13
1:07:30	23	9,7	13
1:07:40	23	9,7	13
1:07:50	23	9,7	13
1:08:00	23	9,7	14
1:08:10	23	9,7	14
1:08:20	23	9,7	14
1:08:30	23	10,0	14
1:08:40	23	9,9	15
1:08:50	23	9,9	15
1:09:00	23	9,9	15
1:09:10	23	9,9	15
1:09:20	23	9,9	14
1:09:30	23	9,9	14
1:09:40	23	9,9	15
1:09:50	23	9,9	15
1:10:00	23	9,9	16
1:10:10	23	9,9	16
1:10:20	23	9,9	16
1:10:30	23	9,9	17
1:10:40	23	9,9	17
1:10:50	23	9,9	16
1:11:00	23	9,9	16
1:11:10	23	9,9	16
1:11:20	23	9,9	15
1:11:30	23	9,8	16
1:11:40	23	9,8	17
1:11:50	23	9,8	17
1:12:00	23	9,8	17
1:12:10	23	9,8	16
1:12:20	23	9,8	15
1:12:30	23	9,8	15
1:12:40	23	9,8	15
1:12:50	23	9,8	14
1:13:00	23	9,8	14
1:13:10	23	9,8	14
1:13:20	23	9,8	14
1:13:30	23	9,8	14
1:13:40	23	9,8	14
1:13:50	23	9,8	14
1:14:00	23	9,8	14
1:14:10	23	9,8	13
1:14:20	23	9,8	13
1:14:30	23	9,8	13
1:14:40	23	9,8	13
1:14:50	23	9,8	13
1:15:00	23	9,8	13
1:15:10	23	9,8	13
1:15:20	23	9,8	12
1:15:30	23	9,8	12
1:15:40	23	9,8	12
1:15:50	23	9,7	12
1:16:00	23	9,8	12
1:16:10	23	9,7	12
1:16:20	23	9,7	12
1:16:30	23	9,7	12
1:16:40	23	9,7	12
1:16:50	23	9,7	12
1:17:00	23	9,7	12
1:17:10	23	9,7	12
1:17:20	23	9,7	12
1:17:30	23	9,7	23
1:17:40	23	9,9	22
1:17:50	23	9,9	22
1:18:00	23	9,9	22
1:18:10	23	9,9	22
1:18:20	23	9,9	21
1:18:30	23	9,9	21
1:18:40	23	9,9	21
1:18:50	23	9,9	21
1:19:00	23	9,9	21
1:19:10	23	9,9	21
1:19:20	23	9,9	20
1:19:30	23	9,9	20
1:19:40	23	9,9	20
1:19:50	23	9,8	20
1:20:00	23	9,8	20
1:20:10	23	9,8	19
1:20:20	23	9,8	19
1:20:30	23	9,8	19
1:20:40	23	9,8	19
1:20:50	23	9,8	19
1:21:00	23	9,8	19
1:21:10	23	9,8	20
1:21:20	23	9,8	20
1:21:30	23	9,8	20
1:21:40	23	9,8	20
1:21:50	23	9,8	20
1:22:00	23	9,8	19
1:22:10	23	9,8	19
1:22:20	23	9,8	18
1:22:30	23	9,8	18
1:22:40	23	9,8	18
1:22:50	23	9,8	18
1:23:00	23	9,8	19
1:23:10	23	9,8	18
1:23:20	23	9,8	18
1:23:30	23	9,7	18
1:23:40	23	9,7	18
1:23:50	23	9,7	19
1:24:00	23	9,7	18
1:24:10	23	9,7	19
1:24:20	23	9,7	20
1:24:30	23	9,7	20
1:24:40	23	9,7	20
1:24:50	23	9,7	19
1:25:00	23	9,7	18
1:25:10	23	9,7	18
1:25:20	23	9,7	18
1:25:30	23	9,7	17
1:25:40	23	9,9	17
1:25:50	23	9,9	18
1:26:00	23	9,9	18
1:26:10	23	9,9	18
1:26:20	23	9,9	17
1:26:30	23	9,9	16
1:26:40	23	9,9	16
1:26:50	23	9,9	16
1:27:00	23	9,9	15
1:27:10	23	9,9	15
1:27:20	23	9,9	14
1:27:30	23	9,9	14
1:27:40	23	9,9	14
1:27:50	23	9,9	15
1:28:00	23	9,9	15
1:28:10	23	9,9	15
1:28:20	23	9,9	16
1:28:30	23	9,9	16
1:28:40	23	9,9	17
1:28:50	23	9,9	17
1:29:00	23	9,8	17
1:29:10	23	9,8	17
1:29:20	23	9,8	17
1:29:30	23	9,8	18
1:29:40	23	9,8	18
1:29:50	23	9,8	18
1:30:00	23	9,8	17
1:30:10	23	9,8	16
1:30:20	23	9,8	16
1:30:30	23	9,8	16
1:30:40	23	9,8	16
1:30:50	23	9,8	16
1:31:00	23	9,8	16
1:31:10	23	9,8	18
1:31:20	23	9,8	18
1:31:30	23	9,8	18
1:31:40	23	9,8	18
1:31:50	23	9,8	17
1:32:00	23	9,8	18
1:32:10	23	9,8	18
1:32:20	23	9,8	18
1:32:30	23	9,8	19
1:32:40	23	9,8	19
1:32:50	23	9,8	19
1:33:00	23	9,8	19
1:33:10	23	9,8	19
1:33:20	23	9,7	18
1:33:30	23	9,7	18
1:33:40	23	9,7	18
1:33:50	23	9,7	20
1:34:00	23	9,7	20
1:34:10	23	9,7	20
1:34:20	23	9,7	20
1:34:30	23	9,7	21
1:34:40	23	9,7	21
1:34:50	23	9,7	22
1:35:00	23	9,7	24
1:35:10	23	9,7	20
1:35:20	23	9,7	19
1:35:30	23	9,7	19
1:35:40	23	9,7	20
1:35:50	23	10,0	20
1:36:00	23	9,9	19
1:36:10	23	9,9	20
1:36:20	23	9,9	20
1:36:30	23	9,9	20
1:36:40	23	9,9	20
1:36:50	23	9,9	17
1:37:00	23	9,9	17
1:37:10	23	9,9	18
1:37:20	23	9,9	17
1:37:30	23	9,9	17
1:37:40	23	9,9	16
1:37:50	23	9,9	18
1:38:00	23	9,9	17
1:38:10	23	9,9	17
1:38:20	23	9,9	17
1:38:30	23	9,9	17
1:38:40	23	9,9	16
1:38:50	23	9,9	16
1:39:00	23	9,9	16
1:39:10	23	9,9	16
1:39:20	23	9,9	17
1:39:30	23	9,9	17
1:39:40	23	9,8	18
1:39:50	23	9,8	19
1:40:00	23	9,8	19
1:40:10	23	9,8	20
1:40:20	23	9,8	20
1:40:30	23	9,8	19
1:40:40	23	9,8	20
1:40:50	23	9,8	20
1:41:00	23	9,8	21
1:41:10	23	9,8	21
1:41:20	23	9,8	20
1:41:30	23	9,8	19
1:41:40	23	9,8	20
1:41:50	23	9,8	19
1:42:00	23	9,8	20
1:42:10	23	9,8	19
1:42:20	23	9,8	19
1:42:30	23	9,8	19
1:42:40	23	9,8	19
1:42:50	23	9,8	20
1:43:00	23	9,8	20
1:43:10	23	9,8	20
1:43:20	23	9,8	20
1:43:30	23	9,8	18
1:43:40	23	9,8	18
1:43:50	23	9,8	18
1:44:00	23	9,8	17
1:44:10	23	9,8	17
1:44:20	23	9,8	18
1:44:30	23	9,8	17
1:44:40	23	9,8	17
1:44:50	23	9,8	17
1:45:00	23	9,8	17
1:45:10	23	9,8	16
1:45:20	23	9,8	16
1:45:30	23	9,8	16
1:45:40	23	9,7	16
1:45:50	23	9,7	16
1:46:00	23	9,7	16
1:46:10	23	9,7	16
1:46:20	23	9,7	17
1:46:30	23	9,7	17
1:46:40	23	9,7	18
1:46:50	23	9,7	18
1:47:00	23	9,7	18
1:47:10	23	9,9	21
1:47:20	23	9,9	19
1:47:30	23	9,9	19
1:47:40	23	9,9	21
1:47:50	23	9,9	21
1:48:00	23	9,9	20
1:48:10	23	9,8	19
1:48:20	23	9,8	19
1:48:30	23	9,8	19
1:48:40	23	9,8	18
1:48:50	23	9,8	17
1:49:00	23	9,8	17
1:49:10	23	9,8	17
1:49:20	23	9,8	17
1:49:30	23	9,8	16
1:49:40	23	9,8	17
1:49:50	23	9,8	16
1:50:00	23	9,8	17
1:50:10	23	9,8	17
1:50:20	23	9,8	17
1:50:30	23	9,8	17
1:50:40	23	9,8	17
1:50:50	23	9,8	18
1:51:00	23	9,8	18
1:51:10	23	9,8	17
1:51:20	23	9,8	17
1:51:30	23	9,8	17
1:51:40	23	9,8	17
1:51:50	23	9,8	16
1:52:00	23	9,8	16
1:52:10	23	9,8	17
1:52:20	23	9,8	16
1:52:30	23	9,8	17
1:52:40	23	9,8	17
1:52:50	23	9,8	16
1:53:00	23	9,8	16
1:53:10	23	9,8	17
1:53:20	23	9,8	15
1:53:30	23	9,8	15
1:53:40	23	9,7	14
1:53:50	23	9,7	14
1:54:00	23	9,7	14
1:54:10	23	9,7	14
1:54:20	23	9,7	14
1:54:30	23	9,7	13
1:54:40	23	9,7	13
1:54:50	23	9,7	14
1:55:00	23	9,7	14
1:55:10	23	9,7	14
1:55:20	23	9,7	14
1:55:30	23	9,7	13
1:55:40	23	9,7	13
1:55:50	23	9,7	13
1:56:00	23	9,7	13
1:56:10	23	9,7	13
1:56:20	23	9,7	14
1:56:30	23	9,7	13
1:56:40	23	9,7	13
1:56:50	23	9,7	13
1:57:00	23	9,7	13
1:57:10	23	9,7	13
1:57:20	23	10,0	14
1:57:30	23	10,0	14
1:57:40	23	9,9	14
1:57:50	23	9,9	14
1:58:00	23	9,9	14
1:58:10	23	9,9	14
1:58:20	23	9,9	14
1:58:30	23	9,9	14
1:58:40	23	9,9	14
1:58:50	23	9,9	15
1:59:00	23	9,9	15
1:59:10	23	9,9	15
1:59:20	23	9,9	15
1:59:30	23	9,9	15
1:59:40	23	9,9	15
1:59:50	23	9,9	15
2:00:00	23	9,9	15
2:00:10	23	9,9	15
2:00:20	23	9,9	15
2:00:30	23	9,9	15
2:00:40	23	9,9	15
2:00:50	23	9,9	15
2:01:00	23	9,9	15
2:01:10	23	9,9	14
2:01:20	23	9,8	14
2:01:30	23	9,8	15
2:01:40	23	9,8	15
2:01:50	23	9,9	15
2:02:00	23	9,9	15
2:02:10	23	9,8	15
2:02:20	23	9,8	15
2:02:30	23	9,8	15
2:02:40	23	9,8	15
2:02:50	23	9,8	15
2:03:00	23	9,8	15
2:03:10	23	9,8	15
2:03:20	23	9,8	15
2:03:30	23	9,8	15
2:03:40	23	9,8	15
2:03:50	23	9,8	14
2:04:00	23	9,8	14
2:04:10	23	9,8	14
2:04:20	23	9,8	14
2:04:30	23	9,8	14
2:04:40	23	9,8	14
2:04:50	23	9,8	14
2:05:00	23	9,8	14
2:05:10	23	9,8	14
2:05:20	23	9,8	14
2:05:30	23	9,8	14
2:05:40	23	9,8	14
2:05:50	23	9,8	14
2:06:00	23	9,8	14
2:06:10	23	9,8	14
2:06:20	23	9,8	14
2:06:30	23	9,8	14
2:06:40	23	9,8	14
2:06:50	23	9,8	14
2:07:00	23	9,8	14
2:07:10	23	9,8	14
2:07:20	23	9,8	13
2:07:30	23	9,8	14
2:07:40	23	9,7	14
2:07:50	23	9,7	14
2:08:00	23	9,7	14
2:08:10	23	9,7	14
2:08:20	23	9,7	13
2:08:30	23	9,7	13
2:08:40	23	9,7	13
2:08:50	23	9,7	13
2:09:00	23	9,7	13
2:09:10	23	9,7	13
2:09:20	23	9,7	13
2:09:30	23	9,7	13
2:09:40	23	9,7	13
2:09:50	23	9,7	13
2:10:00	23	9,7	13
2:10:10	23	9,7	13
2:10:20	23	9,7	13
2:10:30	23	9,7	13
2:10:40	23	9,7	13
2:10:50	23	9,7	13
2:11:00	23	9,7	13
2:11:10	23	10,0	14
2:11:20	23	9,9	13
2:11:30	23	9,9	13
2:11:40	23	9,9	13
2:11:50	23	9,9	13
2:12:00	23	9,9	14
2:12:10	23	9,9	14
2:12:20	23	9,9	14
2:12:30	23	9,9	13
2:12:40	23	9,9	13
2:12:50	23	9,9	13
2:13:00	23	9,9	13
2:13:10	23	9,9	13
2:13:20	23	9,9	13
2:13:30	23	9,9	13
2:13:40	23	9,9	13
2:13:50	23	9,9	13
2:14:00	23	9,9	13
2:14:10	23	9,9	13
2:14:20	23	9,9	13
2:14:30	23	9,9	13
2:14:40	23	9,9	13
2:14:50	23	9,9	13
2:15:00	23	9,9	13
2:15:10	23	9,9	13
2:15:20	23	9,9	13
2:15:30	23	9,9	13
2:15:40	23	9,9	14
2:15:50	23	9,9	14
2:16:00	23	9,9	13
2:16:10	23	9,9	13
2:16:20	23	9,9	13
2:16:30	23	9,9	13
2:16:40	23	9,9	13
2:16:50	23	9,9	13
2:17:00	23	9,9	13
2:17:10	23	9,9	13
2:17:20	23	9,9	13
2:17:30	23	9,9	13
2:17:40	23	9,8	13
2:17:50	23	9,9	13
2:18:00	23	9,8	13
2:18:10	23	9,8	13
2:18:20	23	9,9	13
2:18:30	23	9,8	14
2:18:40	23	9,8	14
2:18:50	23	9,8	14
2:19:00	23	9,9	14
2:19:10	23	9,8	14
2:19:20	23	9,8	14
2:19:30	23	9,8	14
2:19:40	23	9,8	14
2:19:50	23	9,8	14
2:20:00	23	9,8	14
2:20:10	23	9,8	14
2:20:20	23	9,8	14
2:20:30	23	9,8	14
2:20:40	23	9,8	14
2:20:50	23	9,8	14
2:21:00	23	9,8	14
2:21:10	23	9,8	14
2:21:20	23	9,8	14
2:21:30	23	9,8	14
2:21:40	23	9,8	14
2:21:50	23	9,8	14
2:22:00	23	9,8	14
2:22:10	23	9,8	14
2:22:20	23	9,8	14
2:22:30	23	9,8	14
2:22:40	23	9,8	14
2:22:50	23	9,8	14
2:23:00	23	9,8	14
2:23:10	23	9,8	14
2:23:20	23	9,8	15
2:23:30	23	9,8	15
2:23:40	23	9,8	15
2:23:50	23	9,8	15
2:24:00	23	9,8	16
2:24:10	23	9,8	16
2:24:20	23	9,8	16
2:24:30	23	9,8	16
2:24:40	23	9,8	16
2:24:50	23	9,8	16
2:25:00	23	9,8	16
2:25:10	23	9,8	16
2:25:20	23	9,8	16
2:25:30	23	9,8	16
2:25:40	23	9,8	16
2:25:50	23	9,8	16
2:26:00	23	9,8	16
2:26:10	23	9,8	16
2:26:20	23	9,8	16
2:26:30	23	9,8	16
2:26:40	23	9,8	16
2:26:50	23	9,8	16
2:27:00	23	9,8	16
2:27:10	23	9,8	16
2:27:20	23	9,8	15
2:27:30	23	9,8	15
2:27:40	23	9,8	15
2:27:50	23	9,7	15
2:28:00	23	9,7	15
2:28:10	23	9,7	15
2:28:20	23	9,7	15
2:28:30	23	9,7	15
2:28:40	23	9,7	15
2:28:50	23	9,7	15
2:29:00	23	9,7	15
2:29:10	23	9,7	14
2:29:20	23	9,7	14
2:29:30	23	9,7	14
2:29:40	23	9,7	14
2:29:50	23	9,7	14
2:30:00	23	9,7	14
2:30:10	23	9,7	14
2:30:20	23	9,7	14
2:30:30	23	9,7	14
2:30:40	23	9,7	14
2:30:50	23	9,7	14
2:31:00	23	9,7	14
2:31:10	23	9,7	15
2:31:20	23	9,7	15
2:31:30	23	9,7	14
2:31:40	23	9,7	15
2:31:50	23	9,7	15
2:32:00	23	9,9	15
2:32:10	23	9,9	15
2:32:20	23	9,9	14
2:32:30	23	9,9	14
2:32:40	23	9,9	14
2:32:50	23	9,9	14
2:33:00	23	9,9	14
2:33:10	23	9,9	14
2:33:20	23	9,9	15
2:33:30	23	9,9	15
2:33:40	23	9,9	15
2:33:50	23	9,9	15
2:34:00	23	9,9	15
2:34:10	23	9,9	15
2:34:20	23	9,9	15
2:34:30	23	9,9	15
2:34:40	23	9,9	15
2:34:50	23	9,9	15
2:35:00	23	9,9	15
2:35:10	23	9,9	14
2:35:20	23	9,9	15
2:35:30	23	9,9	15
2:35:40	23	9,9	15
2:35:50	23	9,9	15
2:36:00	23	9,9	15
2:36:10	23	9,8	14
2:36:20	23	9,8	14
2:36:30	23	9,8	14
2:36:40	23	9,8	14
2:36:50	23	9,8	14
2:37:00	23	9,8	14
2:37:10	23	9,8	14
2:37:20	23	9,8	14
2:37:30	23	9,8	14
2:37:40	23	9,8	14
2:37:50	23	9,8	13
2:38:00	23	9,8	13
2:38:10	23	9,8	13
2:38:20	23	9,8	13
2:38:30	23	9,8	13
2:38:40	23	9,8	14
2:38:50	23	9,8	13
2:39:00	23	9,8	13
2:39:10	23	9,8	13
2:39:20	23	9,8	13
2:39:30	23	9,8	13
2:39:40	23	9,8	13
2:39:50	23	9,8	13
2:40:00	23	9,8	13
2:40:10	23	9,8	13
2:40:20	23	9,8	13
2:40:30	23	9,8	13
2:40:40	23	9,8	13
2:40:50	23	9,8	13
2:41:00	23	9,8	13
2:41:10	23	9,8	13
2:41:20	23	9,8	13
2:41:30	23	9,8	13
2:41:40	23	9,8	13
2:41:50	23	9,8	13
2:42:00	23	9,8	13
2:42:10	23	9,8	13
2:42:20	23	9,8	12
2:42:30	23	9,8	12
2:42:40	23	9,8	12
2:42:50	23	9,8	12
2:43:00	23	9,8	13
2:43:10	23	9,8	12
2:43:20	23	9,8	12
2:43:30	23	9,8	13
2:43:40	23	9,8	12
2:43:50	23	9,8	12
2:44:00	23	9,8	12
2:44:10	23	9,8	12
2:44:20	23	9,8	12
2:44:30	23	9,8	12
2:44:40	23	9,8	12
2:44:50	23	9,8	12
2:45:00	23	9,8	12
2:45:10	23	9,8	12
2:45:20	23	9,8	12
2:45:30	23	9,8	12
2:45:40	23	9,8	12
2:45:50	23	9,8	12
2:46:00	23	9,7	12
2:46:10	23	9,7	12
2:46:20	23	9,7	12
2:46:30	23	9,8	12
2:46:40	23	9,8	12
2:46:50	23	9,7	12
2:47:00	23	9,7	12
2:47:10	23	9,7	12
2:47:20	23	9,7	12
2:47:30	23	9,7	12
2:47:40	23	9,7	12
2:47:50	23	9,7	12
2:48:00	23	9,7	12
2:48:10	23	9,7	12
2:48:20	23	9,7	12
2:48:30	23	9,7	12
2:48:40	23	9,7	12
2:48:50	23	9,7	12
2:49:00	23	9,7	12
2:49:10	23	9,7	12
2:49:20	23	9,7	12
2:49:30	23	9,7	12
2:49:40	23	9,7	12
2:49:50	23	9,7	12
2:50:00	23	9,7	12
2:50:10	23	9,7	12
2:50:20	23	10,0	12
2:50:30	23	9,9	12
2:50:40	23	9,9	12
2:50:50	23	9,9	12
2:51:00	23	9,9	12
2:51:10	23	9,9	12
2:51:20	23	9,9	12
2:51:30	23	9,9	12
2:51:40	23	9,9	12
2:51:50	23	9,9	12
2:52:00	23	9,9	12
2:52:10	23	9,9	12
2:52:20	23	9,9	12
2:52:30	23	9,9	12
2:52:40	23	9,9	12
2:52:50	23	9,9	12
2:53:00	23	9,9	12
2:53:10	23	9,9	12
2:53:20	23	9,9	12
2:53:30	23	9,9	12
2:53:40	23	9,9	12
2:53:50	23	9,9	12
2:54:00	23	9,9	12
2:54:10	23	9,9	12
2:54:20	23	9,9	12
2:54:30	23	9,9	12
2:54:40	23	9,9	12
2:54:50	23	9,9	12
2:55:00	23	9,9	12
2:55:10	23	9,9	12
2:55:20	23	9,9	12
2:55:30	23	9,9	12
2:55:40	23	9,9	12
2:55:50	23	9,9	12
2:56:00	23	9,9	12
2:56:10	23	9,9	12
2:56:20	23	9,9	12
2:56:30	23	9,9	12
2:56:40	23	9,9	12
2:56:50	23	9,9	12
2:57:00	23	9,9	12
2:57:10	23	9,9	12
2:57:20	23	9,9	12
2:57:30	23	9,9	12
2:57:40	23	9,9	12
2:57:50	23	9,9	12
2:58:00	23	9,9	12
2:58:10	23	9,9	12
2:58:20	23	9,9	12
2:58:30	23	9,8	12
2:58:40	23	9,8	12
2:58:50	23	9,8	12
2:59:00	23	9,8	12
2:59:10	23	9,8	12
2:59:20	23	9,8	12
2:59:30	23	9,8	12
2:59:40	23	9,8	12
2:59:50	23	9,8	12
3:00:00	23	9,8	12
3:00:10	23	9,8	12
3:00:20	23	9,8	12
3:00:30	23	9,8	12
3:00:40	23	9,8	12
3:00:50	23	9,8	12
3:01:00	23	9,8	12
3:01:10	23	9,8	12
3:01:20	23	9,8	12
3:01:30	23	9,8	12
3:01:40	23	9,8	12
3:01:50	23	9,8	12
3:02:00	23	9,8	12
3:02:10	23	9,8	12
3:02:20	23	9,8	12
3:02:30	23	9,8	12
3:02:40	23	9,8	12
3:02:50	23	9,8	12
3:03:00	23	9,8	12
3:03:10	23	9,8	12
3:03:20	23	9,8	12
3:03:30	23	9,8	12
3:03:40	23	9,8	12
3:03:50	23	9,8	12
3:04:00	23	9,8	12
3:04:10	23	9,8	12
3:04:20	23	9,8	12
3:04:30	23	9,8	12
3:04:40	23	9,8	12
3:04:50	23	9,8	12
3:05:00	23	9,8	12
3:05:10	23	9,8	12
3:05:20	23	9,8	12
3:05:30	23	9,8	12
3:05:40	23	9,8	12
3:05:50	23	9,8	12
3:06:00	23	9,8	12
3:06:10	23	9,8	12
3:06:20	23	9,8	12
3:06:30	23	9,8	12
3:06:40	23	9,8	12
3:06:50	23	9,8	12
3:07:00	23	9,8	12
3:07:10	23	9,8	12
3:07:20	23	9,8	12
3:07:30	23	9,8	12
3:07:40	23	9,8	12
3:07:50	23	9,8	12
3:08:00	23	9,8	12
3:08:10	23	9,8	12
3:08:20	23	9,8	12
3:08:30	23	9,8	12
3:08:40	23	9,8	12
3:08:50	23	9,8	12
3:09:00	23	9,8	12
3:09:10	23	9,8	12
3:09:20	23	9,8	12
3:09:30	23	9,8	12
3:09:40	23	9,8	12
3:09:50	23	9,7	12
3:10:00	23	9,8	12
3:10:10	23	9,8	12
3:10:20	23	9,8	12
3:10:30	23	9,8	12
3:10:40	23	9,8	12
3:10:50	23	9,8	12
3:11:00	23	9,8	12
3:11:10	23	9,7	12
3:11:20	23	9,7	12
3:11:30	23	9,7	12
3:11:40	23	9,7	12
3:11:50	23	9,7	12
3:12:00	23	9,7	12
3:12:10	23	9,7	12
3:12:20	23	9,7	12
3:12:30	23	9,7	12
3:12:40	23	9,7	12
3:12:50	23	9,7	12
3:13:00	23	9,7	12
3:13:10	23	9,7	12
3:13:20	23	9,7	12
3:13:30	23	9,7	12
3:13:40	23	9,7	12
3:13:50	23	9,7	12
3:14:00	23	9,7	12
3:14:10	23	9,7	12
3:14:20	23	10,0	12
3:14:30	23	10,0	12
3:14:40	23	10,0	12
3:14:50	23	9,9	12
3:15:00	23	10,0	12
3:15:10	23	9,9	12
3:15:20	23	10,0	12
3:15:30	23	10,0	12
3:15:40	23	9,9	12
3:15:50	23	9,9	12
3:16:00	23	10,0	12
3:16:10	23	9,9	12
3:16:20	23	9,9	12
3:16:30	23	9,9	12
3:16:40	23	9,9	12
3:16:50	23	9,9	12
3:17:00	23	9,9	12
3:17:10	23	9,9	12
3:17:20	23	9,9	12
3:17:30	23	9,9	12
3:17:40	23	9,9	12
3:17:50	23	9,9	12
3:18:00	23	9,9	12
3:18:10	23	9,9	12
3:18:20	23	9,9	12
3:18:30	23	9,9	12
3:18:40	23	9,9	12
3:18:50	23	9,9	12
3:19:00	23	9,9	12
3:19:10	23	9,9	12
3:19:20	23	9,9	12
3:19:30	23	9,9	12
3:19:40	23	9,9	12
3:19:50	23	9,9	12
3:20:00	23	9,9	12
3:20:10	23	9,9	12
3:20:20	23	9,9	12
3:20:30	23	9,9	12
3:20:40	23	9,9	12
3:20:50	23	9,9	12
3:21:00	23	9,9	12
3:21:10	23	9,9	12
3:21:20	23	9,8	12
3:21:30	23	9,8	12
3:21:40	23	9,8	12
3:21:50	23	9,8	12
3:22:00	23	9,8	12
3:22:10	23	9,8	12
3:22:20	23	9,8	12
3:22:30	23	9,8	12
3:22:40	23	9,8	12
3:22:50	23	9,8	12
3:23:00	23	9,8	12
3:23:10	23	9,9	12
3:23:20	23	9,8	12
3:23:30	23	9,8	12
3:23:40	23	9,8	12
3:23:50	23	9,8	12
3:24:00	23	9,8	12
3:24:10	23	9,8	12
3:24:20	23	9,8	12
3:24:30	23	9,8	12
3:24:40	23	9,8	12
3:24:50	23	9,8	12
3:25:00	23	9,8	12
3:25:10	23	9,8	12
3:25:20	23	9,8	12
3:25:30	23	9,8	12
3:25:40	23	9,8	12
3:25:50	23	9,8	12
3:26:00	23	9,8	12
3:26:10	23	9,8	12
3:26:20	23	9,8	12
3:26:30	23	9,8	12
3:26:40	23	9,8	12
3:26:50	23	9,8	12
3:27:00	23	9,8	12
3:27:10	23	9,8	12
3:27:20	23	9,8	12
3:27:30	23	9,8	12
3:27:40	23	9,8	12
3:27:50	23	9,8	12
3:28:00	23	9,8	12
3:28:10	23	9,8	12
3:28:20	23	9,8	12
3:28:30	23	9,8	12
3:28:40	23	9,8	12
3:28:50	23	9,7	12
3:29:00	23	9,7	12
3:29:10	23	9,7	12
3:29:20	23	9,7	12
3:29:30	23	9,7	12
3:29:40	23	9,7	12
3:29:50	23	9,8	12
3:30:00	23	9,7	12
3:30:10	23	9,7	12
3:30:20	23	9,7	12
3:30:30	23	9,7	12
3:30:40	23	9,7	12
3:30:50	23	9,7	12
3:31:00	23	9,7	12
3:31:10	23	9,7	12
3:31:20	23	9,7	12
3:31:30	23	9,7	12
3:31:40	23	9,7	12
3:31:50	23	9,7	12
3:32:00	23	9,7	12
3:32:10	23	9,7	12
3:32:20	23	9,7	12
3:32:30	23	9,7	12
3:32:40	23	9,7	12
3:32:50	23	9,9	12
3:33:00	23	9,9	12
3:33:10	23	9,9	12
3:33:20	23	9,9	12
3:33:30	23	9,9	12
3:33:40	23	9,9	12
3:33:50	23	9,9	12
3:34:00	23	9,9	12
3:34:10	23	9,9	12
3:34:20	23	9,9	12
3:34:30	23	9,9	12
3:34:40	23	9,9	12
3:34:50	23	9,9	12
3:35:00	23	9,9	12
3:35:10	23	9,9	12
3:35:20	23	9,9	12
3:35:30	23	9,9	12
3:35:40	23	9,9	12
3:35:50	23	9,9	12
3:36:00	23	9,9	12
3:36:10	23	9,9	12
3:36:20	23	9,9	12
3:36:30	23	9,9	12
3:36:40	23	9,9	12
3:36:50	23	9,9	12
3:37:00	23	9,9	12
3:37:10	23	9,9	12
3:37:20	23	9,8	12
3:37:30	23	9,8	12
3:37:40	23	9,8	13
3:37:50	23	9,8	13
3:38:00	23	9,8	13
3:38:10	23	9,8	13
3:38:20	23	9,8	13
3:38:30	23	9,8	13
3:38:40	23	9,8	13
3:38:50	23	9,8	13
3:39:00	23	9,8	13
3:39:10	23	9,8	13
3:39:20	23	9,8	13
3:39:30	23	9,8	13
3:39:40	23	9,8	13
3:39:50	23	9,8	13
3:40:00	23	9,8	13
3:40:10	23	9,8	13
3:40:20	23	9,8	13
3:40:30	23	9,8	13
3:40:40	23	9,8	13
3:40:50	23	9,8	13
3:41:00	23	9,8	13
3:41:10	23	9,8	13
3:41:20	23	9,8	13
3:41:30	23	9,8	13
3:41:40	23	9,8	13
3:41:50	23	9,8	13
3:42:00	23	9,8	13
3:42:10	23	9,8	13
3:42:20	23	9,8	13
3:42:30	23	9,8	13
3:42:40	23	9,8	13
3:42:50	23	9,8	13
3:43:00	23	9,8	13
3:43:10	23	9,8	13
3:43:20	23	9,8	13
3:43:30	23	9,8	13
3:43:40	23	9,8	13
3:43:50	23	9,8	13
3:44:00	23	9,8	13
3:44:10	23	9,8	13
3:44:20	23	9,8	13
3:44:30	23	9,8	13
3:44:40	23	9,8	13
3:44:50	23	9,8	13
3:45:00	23	9,8	13
3:45:10	23	9,7	13
3:45:20	23	9,7	13
3:45:30	23	9,8	13
3:45:40	23	9,7	13
3:45:50	23	9,8	13
3:46:00	23	9,7	13
3:46:10	23	9,8	13
3:46:20	23	9,7	13
3:46:30	23	9,7	13
3:46:40	23	9,7	13
3:46:50	23	9,7	13
3:47:00	23	9,7	13
3:47:10	23	9,7	13
3:47:20	23	9,7	13
3:47:30	23	9,7	13
3:47:40	23	9,7	13
3:47:50	23	9,7	13
3:48:00	23	9,7	13
3:48:10	23	9,7	13
3:48:20	23	9,7	13
3:48:30	23	9,7	13
3:48:40	23	9,7	13
3:48:50	23	9,7	13
3:49:00	23	9,7	13
3:49:10	23	9,7	13
3:49:20	23	9,7	13
3:49:30	23	10,0	13
3:49:40	23	10,0	13
3:49:50	23	10,0	13
3:50:00	23	10,0	13
3:50:10	23	10,0	13
3:50:20	23	10,0	13
3:50:30	23	10,0	13
3:50:40	23	10,0	13
3:50:50	23	9,9	13
3:51:00	23	9,9	13
3:51:10	23	10,0	13
3:51:20	23	9,9	13
3:51:30	23	10,0	13
3:51:40	23	9,9	13
3:51:50	23	9,9	13
3:52:00	23	9,9	13
3:52:10	23	9,9	13
3:52:20	23	9,9	13
3:52:30	23	9,9	13
3:52:40	23	9,9	13
3:52:50	23	9,9	13
3:53:00	23	10,0	13
3:53:10	23	9,9	13
3:53:20	23	10,0	13
3:53:30	23	10,0	13
3:53:40	23	10,0	13
3:53:50	23	10,0	13
3:54:00	23	10,0	13
3:54:10	23	10,1	13
3:54:20	23	10,1	13
3:54:30	23	10,1	13
3:54:40	23	10,2	13
3:54:50	23	10,2	13
3:55:00	23	10,2	13
3:55:10	23	10,2	13
3:55:20	23	10,2	13
3:55:30	23	10,2	13
3:55:40	23	10,2	13
3:55:50	23	10,2	13
3:56:00	23	10,2	13
3:56:10	23	10,2	13
3:56:20	23	10,2	13
3:56:30	23	10,2	13
3:56:40	23	10,2	13
3:56:50	23	10,2	13
3:57:00	23	10,2	13
3:57:10	23	10,2	13
3:57:20	23	10,2	13
3:57:30	23	10,2	13
3:57:40	23	10,2	13
3:57:50	23	10,2	13
3:58:00	23	10,2	13
3:58:10	23	10,2	13
3:58:20	23	10,2	13
3:58:30	23	10,2	13
3:58:40	23	10,2	13
3:58:50	23	10,2	13
3:59:00	23	10,2	13
3:59:10	23	10,2	13
3:59:20	23	10,2	13
3:59:30	23	10,2	13
3:59:40	23	10,2	13
3:59:50	23	10,2	13
4:00:00	23	10,2	13
4:00:10	23	10,1	13
4:00:20	23	10,1	13
4:00:30	23	10,2	13
4:00:40	23	10,1	13
4:00:50	23	10,1	13
4:01:00	23	10,1	13
4:01:10	23	10,1	13
4:01:20	23	10,1	13
4:01:30	23	10,1	13
4:01:40	23	10,1	13
4:01:50	23	10,1	13
4:02:00	23	10,1	13
4:02:10	23	10,1	13
4:02:20	23	10,1	13
4:02:30	23	10,1	13
4:02:40	23	10,1	13
4:02:50	23	10,1	13
4:03:00	23	10,1	13
4:03:10	23	10,1	13
4:03:20	23	10,1	13
4:03:30	23	10,1	13
4:03:40	23	10,1	13
4:03:50	23	10,1	13
4:04:00	23	10,1	13
4:04:10	23	10,1	13
4:04:20	23	10,1	13
4:04:30	23	10,1	13
4:04:40	23	10,1	13
4:04:50	23	10,1	13
4:05:00	23	10,1	13
4:05:10	23	10,1	13
4:05:20	23	10,1	13
4:05:30	23	10,1	13
4:05:40	23	10,1	13
4:05:50	23	10,1	13
4:06:00	23	10,1	13
4:06:10	23	10,1	13
4:06:20	23	10,1	13
4:06:30	23	10,1	13
4:06:40	23	10,1	13
4:06:50	23	10,1	13
4:07:00	23	10,1	13
4:07:10	23	10,1	13
4:07:20	23	10,1	13
4:07:30	23	10,1	13
4:07:40	23	10,1	13
4:07:50	23	10,1	13
4:08:00	23	10,1	13
4:08:10	23	10,1	13
4:08:20	23	10,1	13
4:08:30	23	10,1	13
4:08:40	23	10,1	13
4:08:50	23	10,1	13
4:09:00	23	10,1	13
4:09:10	23	10,1	13
4:09:20	23	10,1	13
4:09:30	23	10,1	13
4:09:40	23	10,1	13
4:09:50	23	10,1	13
4:10:00	23	10,1	13
4:10:10	23	10,0	13
4:10:20	23	10,1	13
4:10:30	23	10,1	13
4:10:40	23	10,1	13
4:10:50	23	10,0	13
4:11:00	23	10,1	13
4:11:10	23	10,0	13
4:11:20	23	10,0	13
4:11:30	23	10,0	13
4:11:40	23	10,0	13
4:11:50	23	10,0	13
4:12:00	23	10,0	13
4:12:10	23	10,0	13
4:12:20	23	10,0	13
4:12:30	23	10,0	13
4:12:40	23	10,0	13
4:12:50	23	10,0	13
4:13:00	23	10,0	13
4:13:10	23	10,0	13
4:13:20	23	10,0	13
4:13:30	23	10,0	13
4:13:40	23	10,0	13
4:13:50	23	10,0	13
4:14:00	23	10,0	13
4:14:10	23	10,0	13
4:14:20	23	10,0	13
4:14:30	23	10,0	13
4:14:40	23	10,0	13
4:14:50	23	10,0	13
4:15:00	23	10,0	13
4:15:10	23	10,0	13
4:15:20	23	10,0	13
4:15:30	23	10,0	13
4:15:40	23	10,0	13
4:15:50	23	10,0	13
4:16:00	23	10,0	13
4:16:10	23	10,0	13
4:16:20	23	10,0	13
4:16:30	23	10,0	13
4:16:40	23	10,0	13
4:16:50	23	10,0	13
4:17:00	23	10,0	13
4:17:10	23	10,0	13
4:17:20	23	10,0	13
4:17:30	23	10,0	13
4:17:40	23	10,0	13
4:17:50	23	10,0	13
4:18:00	23	10,0	13
4:18:10	23	10,0	13
4:18:20	23	10,0	13
4:18:30	23	10,0	13
4:18:40	23	10,0	13
4:18:50	23	10,0	13
4:19:00	23	9,9	13
4:19:10	23	9,9	13
4:19:20	23	9,9	13
4:19:30	23	9,9	13
4:19:40	23	9,9	13
4:19:50	23	9,9	13
4:20:00	23	9,9	13
4:20:10	23	9,9	13
4:20:20	23	9,9	13
4:20:30	23	9,9	13
4:20:40	23	9,9	13
4:20:50	23	9,9	13
4:21:00	23	9,9	13
4:21:10	23	9,9	13
4:21:20	23	9,9	13
4:21:30	23	9,9	13
4:21:40	23	9,9	13
4:21:50	23	9,9	13
4:22:00	23	9,9	13
4:22:10	23	9,9	13
4:22:20	23	9,9	13
4:22:30	23	9,9	13
4:22:40	23	9,9	13
4:22:50	23	9,9	13
4:23:00	23	9,9	13
4:23:10	23	9,9	13
4:23:20	23	9,9	13
4:23:30	23	9,9	13
4:23:40	23	9,9	13
4:23:50	23	9,9	13
4:24:00	23	9,9	13
4:24:10	23	9,9	13
4:24:20	23	9,9	13
4:24:30	23	9,9	13
4:24:40	23	9,9	13
4:24:50	23	9,9	13
4:25:00	23	9,9	13
4:25:10	23	9,9	13
4:25:20	23	9,9	13
4:25:30	23	9,9	13
4:25:40	23	9,9	13
4:25:50	23	9,9	13
4:26:00	23	9,9	14
4:26:10	23	9,9	14
4:26:20	23	9,9	13
4:26:30	23	9,9	13
4:26:40	23	9,9	13
4:26:50	23	9,9	13
4:27:00	23	9,9	13
4:27:10	23	9,9	13
4:27:20	23	9,9	13
4:27:30	23	9,9	13
4:27:40	23	9,9	13
4:27:50	23	9,9	13
4:28:00	23	9,9	13
4:28:10	23	9,9	13
4:28:20	23	9,9	13
4:28:30	23	9,9	13
4:28:40	23	9,9	13
4:28:50	23	9,9	13
4:29:00	23	9,9	13
4:29:10	23	9,9	13
4:29:20	23	9,9	13
4:29:30	23	9,9	13
4:29:40	23	9,9	13
4:29:50	23	9,9	13
4:30:00	23	9,8	13
4:30:10	23	9,8	13
4:30:20	23	9,8	13
4:30:30	23	9,8	13
4:30:40	23	9,8	13
4:30:50	23	9,8	13
4:31:00	23	9,8	13
4:31:10	23	9,8	13
4:31:20	23	9,8	13
4:31:30	23	9,8	13
4:31:40	23	9,8	13
4:31:50	23	9,8	13
4:32:00	23	9,8	13
4:32:10	23	9,8	13
4:32:20	23	9,8	13
4:32:30	23	9,8	13
4:32:40	23	9,8	13
4:32:50	23	9,8	13
4:33:00	23	9,8	13
4:33:10	23	9,8	13
4:33:20	23	9,8	13
4:33:30	23	9,8	13
4:33:40	23	9,8	13
4:33:50	23	9,8	13
4:34:00	23	9,8	13
4:34:10	23	9,8	13
4:34:20	23	9,8	13
4:34:30	23	9,8	13
4:34:40	23	9,8	13
4:34:50	23	9,8	13
4:35:00	23	9,8	13
4:35:10	23	9,8	13
4:35:20	23	9,8	13
4:35:30	23	9,8	13
4:35:40	23	9,8	13
4:35:50	23	9,8	13
4:36:00	23	9,8	13
4:36:10	23	9,8	13
4:36:20	23	9,8	13
4:36:30	23	9,8	13
4:36:40	23	9,8	13
4:36:50	23	9,8	13
4:37:00	23	9,8	13
4:37:10	23	9,8	13
4:37:20	23	9,7	13
4:37:30	23	9,8	13
4:37:40	23	9,8	13
4:37:50	23	9,8	13
4:38:00	23	9,8	13
4:38:10	23	9,7	13
4:38:20	23	9,8	13
4:38:30	23	9,8	13
4:38:40	23	9,7	13
4:38:50	23	9,8	13
4:39:00	23	9,7	13
4:39:10	23	9,7	13
4:39:20	23	9,7	13
4:39:30	23	9,7	13
4:39:40	23	9,7	13
4:39:50	23	9,7	13
4:40:00	23	9,7	13
4:40:10	23	9,7	13
4:40:20	23	9,7	13
4:40:30	23	9,7	13
4:40:40	23	9,7	13
4:40:50	23	9,7	13
4:41:00	23	9,7	13
4:41:10	23	9,7	13
4:41:20	23	9,7	13
4:41:30	23	9,7	13
4:41:40	23	9,7	13
4:41:50	23	9,7	13
4:42:00	23	9,7	13
4:42:10	23	9,7	13
4:42:20	23	10,2	13
4:42:30	23	10,2	13
4:42:40	23	10,2	13
4:42:50	23	10,2	13
4:43:00	23	10,2	13
4:43:10	23	10,2	13
4:43:20	23	10,2	13
4:43:30	23	10,2	13
4:43:40	23	10,2	13
4:43:50	23	10,2	13
4:44:00	23	10,2	13
4:44:10	23	10,2	13
4:44:20	23	10,2	13
4:44:30	23	10,2	13
4:44:40	23	10,2	13
4:44:50	23	10,2	13
4:45:00	23	10,2	13
4:45:10	23	10,2	13
4:45:20	23	10,2	13
4:45:30	23	10,2	13
4:45:40	23	10,2	13
4:45:50	23	10,2	13
4:46:00	23	10,2	13
4:46:10	23	10,2	13
4:46:20	23	10,2	13
4:46:30	23	10,2	13
4:46:40	23	10,2	13
4:46:50	23	10,2	13
4:47:00	23	10,2	13
4:47:10	23	10,2	13
4:47:20	23	10,2	13
4:47:30	23	10,2	13
4:47:40	23	10,2	13
4:47:50	23	10,2	13
4:48:00	23	10,2	13
4:48:10	23	10,2	13
4:48:20	23	10,2	13
4:48:30	23	10,1	13
4:48:40	23	10,1	13
4:48:50	23	10,1	13
4:49:00	23	10,1	13
4:49:10	23	10,1	13
4:49:20	23	10,1	13
4:49:30	23	10,1	13
4:49:40	23	10,1	13
4:49:50	23	10,1	13
4:50:00	23	10,1	13
4:50:10	23	10,1	13
4:50:20	23	10,1	13
4:50:30	23	10,1	13
4:50:40	23	10,1	13
4:50:50	23	10,1	13
4:51:00	23	10,1	13
4:51:10	23	10,1	13
4:51:20	23	10,1	13
4:51:30	23	10,1	13
4:51:40	23	10,1	13
4:51:50	23	10,1	13
4:52:00	23	10,1	13
4:52:10	23	10,1	13
4:52:20	23	10,1	13
4:52:30	23	10,1	13
4:52:40	23	10,1	13
4:52:50	23	10,1	13
4:53:00	23	10,1	13
4:53:10	23	10,1	13
4:53:20	23	10,1	13
4:53:30	23	10,1	13
4:53:40	23	10,0	13
4:53:50	23	10,0	13
4:54:00	23	10,0	13
4:54:10	23	10,0	13
4:54:20	23	10,0	13
4:54:30	23	10,0	13
4:54:40	23	10,0	13
4:54:50	23	10,0	13
4:55:00	23	10,0	13
4:55:10	23	10,0	13
4:55:20	23	10,0	13
4:55:30	23	10,0	13
4:55:40	23	10,0	13
4:55:50	23	10,0	13
4:56:00	23	10,0	13
4:56:10	23	10,0	13
4:56:20	23	10,0	13
4:56:30	23	10,0	13
4:56:40	23	10,0	13
4:56:50	23	10,0	13
4:57:00	23	10,0	13
4:57:10	23	10,0	13
4:57:20	23	10,0	13
4:57:30	23	10,0	13
4:57:40	23	10,0	13
4:57:50	23	10,0	13
4:58:00	23	10,0	13
4:58:10	23	10,0	13
4:58:20	23	9,9	13
4:58:30	23	9,9	13
4:58:40	23	9,9	13
4:58:50	23	9,9	13
4:59:00	23	9,9	13
4:59:10	23	9,9	13
4:59:20	23	9,9	13
4:59:30	23	9,9	13
4:59:40	23	9,9	13
4:59:50	23	9,9	13
5:00:00	23	9,9	13
5:00:10	23	9,9	13
5:00:20	23	9,9	13
5:00:30	23	9,8	13
5:00:40	23	9,9	13
5:00:50	23	9,8	13
5:01:00	23	9,8	13
5:01:10	23	9,8	13
5:01:20	23	9,8	13
5:01:30	23	9,8	13
5:01:40	23	9,8	13
5:01:50	23	9,8	13
5:02:00	23	9,8	13
5:02:10	23	9,8	13
5:02:20	23	9,8	13
5:02:30	23	9,8	13
5:02:40	23	9,8	13
5:02:50	23	9,8	13
5:03:00	23	9,8	13
5:03:10	23	9,9	13
5:03:20	23	9,9	13
5:03:30	23	9,9	13
5:03:40	23	9,9	13
5:03:50	23	9,9	13
5:04:00	23	9,9	13
5:04:10	23	9,9	13
5:04:20	23	9,9	13
5:04:30	23	9,9	13
5:04:40	23	9,9	13
5:04:50	23	9,9	13
5:05:00	23	9,8	13
5:05:10	23	9,9	14
5:05:20	23	9,9	13
5:05:30	23	9,9	13
5:05:40	23	9,9	13
5:05:50	23	9,9	13
5:06:00	23	9,8	13
5:06:10	23	9,8	13
5:06:20	23	9,8	13
5:06:30	23	9,8	13
5:06:40	23	9,9	13
5:06:50	23	9,9	13
5:07:00	23	9,9	14
5:07:10	23	9,9	13
5:07:20	23	9,9	14
5:07:30	23	9,9	14
5:07:40	23	9,9	13
5:07:50	23	9,9	14
5:08:00	23	9,9	13
5:08:10	23	9,9	13
5:08:20	23	9,9	13
5:08:30	23	9,9	13
5:08:40	23	9,9	13
5:08:50	23	9,9	13
5:09:00	23	9,9	13
5:09:10	23	9,8	13
5:09:20	23	9,8	13
5:09:30	23	9,8	13
5:09:40	23	9,8	13
5:09:50	23	9,8	14
5:10:00	23	9,8	14
5:10:10	23	9,8	14
5:10:20	23	9,8	13
5:10:30	23	9,8	14
5:10:40	23	9,8	13
5:10:50	23	9,8	13
5:11:00	23	9,8	14
5:11:10	23	9,8	13
5:11:20	23	9,8	14
5:11:30	23	9,8	14
5:11:40	23	9,8	13
5:11:50	23	9,8	14
5:12:00	23	9,7	14
5:12:10	23	9,7	13
5:12:20	23	9,7	14
5:12:30	23	9,7	13
5:12:40	23	9,7	14
5:12:50	23	9,9	14
5:13:00	23	9,9	13
5:13:10	23	9,9	14
5:13:20	23	9,9	14
5:13:30	23	9,8	13
5:13:40	23	9,8	14
5:13:50	23	9,8	13
5:14:00	23	9,8	14
5:14:10	23	9,8	14
5:14:20	23	9,7	13
5:14:30	23	9,7	14
5:14:40	23	9,7	14
5:14:50	23	9,7	13
5:15:00	23	9,7	14
5:15:10	23	9,7	14
5:15:20	23	9,7	14
5:15:30	23	9,9	14
5:15:40	23	9,9	14
5:15:50	23	9,9	14
5:16:00	23	9,9	14
5:16:10	23	9,9	14
5:16:20	23	9,9	14
5:16:30	23	9,9	14
5:16:40	23	9,9	14
5:16:50	23	9,9	14
5:17:00	23	9,9	14
5:17:10	23	9,9	14
5:17:20	23	9,8	14
5:17:30	23	9,8	14
5:17:40	23	9,8	14
5:17:50	23	9,8	14
5:18:00	23	9,8	14
5:18:10	23	9,8	14
5:18:20	23	9,8	14
5:18:30	23	9,8	14
5:18:40	23	9,8	13
5:18:50	23	9,8	13
5:19:00	23	9,8	13
5:19:10	23	9,8	13
5:19:20	23	9,8	13
5:19:30	23	9,8	13
5:19:40	23	9,8	13
5:19:50	23	9,8	13
5:20:00	23	9,8	13
5:20:10	23	9,8	13
5:20:20	23	9,8	13
5:20:30	23	9,8	13
5:20:40	23	9,8	13
5:20:50	23	9,8	13
5:21:00	23	9,8	13
5:21:10	23	9,8	13
5:21:20	23	9,8	13
5:21:30	23	9,8	13
5:21:40	23	9,8	13
5:21:50	23	9,8	13
5:22:00	23	9,8	13
5:22:10	23	9,8	13
5:22:20	23	9,8	13
5:22:30	23	9,8	13
5:22:40	23	9,8	13
5:22:50	23	9,8	13
5:23:00	23	9,8	13
5:23:10	23	9,8	13
5:23:20	23	9,8	13
5:23:30	23	9,8	13
5:23:40	23	9,8	13
5:23:50	23	9,8	13
5:24:00	23	9,8	13
5:24:10	23	9,7	13
5:24:20	23	9,8	13
5:24:30	23	9,7	13
5:24:40	23	9,7	13
5:24:50	23	9,7	13
5:25:00	23	9,7	13
5:25:10	23	9,7	13
5:25:20	23	9,7	13
5:25:30	23	9,7	13
5:25:40	23	9,7	13
5:25:50	23	9,7	13
5:26:00	23	9,7	13
5:26:10	23	9,7	13
5:26:20	23	9,7	13
5:26:30	23	10,0	13
5:26:40	23	10,0	13
5:26:50	23	9,9	14
5:27:00	23	9,9	13
5:27:10	23	9,9	14
5:27:20	23	9,9	14
5:27:30	23	9,9	14
5:27:40	23	9,9	14
5:27:50	23	9,9	14
5:28:00	23	9,9	14
5:28:10	23	9,9	14
5:28:20	23	9,9	14
5:28:30	23	9,9	14
5:28:40	23	9,9	14
5:28:50	23	9,9	14
5:29:00	23	9,9	14
5:29:10	23	9,9	14
5:29:20	23	9,9	14
5:29:30	23	9,9	14
5:29:40	23	9,9	14
5:29:50	23	9,9	14
5:30:00	23	9,9	14
5:30:10	23	9,8	14
5:30:20	23	9,8	14
5:30:30	23	9,8	14
5:30:40	23	9,8	14
5:30:50	23	9,8	14
5:31:00	23	9,8	14
5:31:10	23	9,8	14
5:31:20	23	9,8	14
5:31:30	23	9,7	14
5:31:40	23	9,7	14
5:31:50	23	9,7	14
5:32:00	23	9,7	14
5:32:10	23	9,7	14
5:32:20	23	9,7	15
5:32:30	23	9,7	15
5:32:40	23	9,9	15
5:32:50	23	9,9	15
5:33:00	23	9,9	15
5:33:10	23	9,9	15
5:33:20	23	9,9	15
5:33:30	23	9,9	15
5:33:40	23	9,9	15
5:33:50	23	9,9	15
5:34:00	23	9,8	15
5:34:10	23	9,8	15
5:34:20	23	9,8	15
5:34:30	23	9,8	15
5:34:40	23	9,8	15
5:34:50	23	9,8	15
5:35:00	23	9,8	15
5:35:10	23	9,8	15
5:35:20	23	9,8	15
5:35:30	23	9,8	15
5:35:40	23	9,8	15
5:35:50	23	9,8	15
5:36:00	23	9,8	15
5:36:10	23	9,8	15
5:36:20	23	9,8	15
5:36:30	23	9,8	15
5:36:40	23	9,8	15
5:36:50	23	9,8	15
5:37:00	23	9,8	15
5:37:10	23	9,8	15
5:37:20	23	9,8	15
5:37:30	23	9,8	15
5:37:40	23	9,8	15
5:37:50	23	9,8	15
5:38:00	23	9,8	15
5:38:10	23	9,8	15
5:38:20	23	9,9	15
5:38:30	23	9,9	15
5:38:40	23	9,9	15
5:38:50	23	9,8	15
5:39:00	23	9,8	15
5:39:10	23	9,9	15
5:39:20	23	9,8	15
5:39:30	23	9,8	15
5:39:40	23	9,8	15
5:39:50	23	9,8	15
5:40:00	23	9,8	15
5:40:10	23	9,8	15
5:40:20	23	9,8	15
5:40:30	23	9,8	15
5:40:40	23	9,8	15
5:40:50	23	9,8	15
5:41:00	23	9,8	15
5:41:10	23	9,8	15
5:41:20	23	9,8	15
5:41:30	23	9,8	15
5:41:40	23	9,8	15
5:41:50	23	9,8	15
5:42:00	23	9,8	15
5:42:10	23	9,8	15
5:42:20	23	9,8	15
5:42:30	23	9,8	15
5:42:40	23	9,8	15
5:42:50	23	9,8	15
5:43:00	23	9,8	15
5:43:10	23	9,8	15
5:43:20	23	9,8	15
5:43:30	23	9,8	15
5:43:40	23	9,8	15
5:43:50	23	9,8	15
5:44:00	23	9,8	15
5:44:10	23	9,8	15
5:44:20	23	9,8	15
5:44:30	23	9,8	15
5:44:40	23	9,8	15
5:44:50	23	9,8	15
5:45:00	23	9,8	15
5:45:10	23	9,8	15
5:45:20	23	9,8	15
5:45:30	23	9,8	15
5:45:40	23	9,8	15
5:45:50	23	9,8	15
5:46:00	23	9,8	15
5:46:10	23	9,7	15
5:46:20	23	9,7	15
5:46:30	23	9,7	15
5:46:40	23	9,7	15
5:46:50	23	9,7	15
5:47:00	23	9,7	15
5:47:10	23	9,7	15
5:47:20	23	9,7	15
5:47:30	23	9,7	15
5:47:40	23	9,7	15
5:47:50	23	9,7	15
5:48:00	23	9,7	15
5:48:10	23	9,7	15
5:48:20	23	9,7	15
5:48:30	23	9,7	15
5:48:40	23	9,7	15
5:48:50	23	9,7	15
5:49:00	23	9,7	15
5:49:10	23	9,7	15
5:49:20	23	9,7	15
5:49:30	23	9,7	15
5:49:40	23	9,7	15
5:49:50	23	9,7	15
5:50:00	23	9,7	15
5:50:10	23	9,7	15
5:50:20	23	9,7	15
5:50:30	23	9,7	15
5:50:40	23	9,7	15
5:50:50	23	9,7	15
5:51:00	23	9,7	15
5:51:10	23	9,7	15
5:51:20	23	9,7	15
5:51:30	23	9,7	15
5:51:40	23	9,7	15
5:51:50	23	9,7	15
5:52:00	23	9,8	15
5:52:10	23	9,7	15
5:52:20	23	9,8	15
5:52:30	23	9,8	15
5:52:40	23	9,8	15
5:52:50	23	9,8	15
5:53:00	23	9,8	15
5:53:10	23	9,8	15
5:53:20	23	9,8	15
5:53:30	23	9,7	15
5:53:40	23	9,8	15
5:53:50	23	9,8	15
5:54:00	23	9,8	15
5:54:10	23	9,8	15
5:54:20	23	9,8	15
5:54:30	23	9,8	15
5:54:40	23	9,8	15
5:54:50	23	9,8	15
5:55:00	23	9,8	15
5:55:10	23	9,8	15
5:55:20	23	9,8	15
5:55:30	23	9,8	15
5:55:40	23	9,8	15
5:55:50	23	9,8	15
5:56:00	23	9,8	15
5:56:10	23	9,9	15
5:56:20	23	9,9	15
5:56:30	23	9,9	15
5:56:40	23	9,9	15
5:56:50	23	9,9	15
5:57:00	23	9,9	15
5:57:10	23	9,9	15
5:57:20	23	9,9	15
5:57:30	23	9,9	15
5:57:40	23	9,8	15
