Repository: ProgWizer/parser

File: project-root/data/Data Acquisition/Data Acquisition/2019 year (140)/19-032 rguUZ.txt (part 1 of 2)
--Test Summary--
Full Path and File Name	
Instrument Name	7322
Instrument Type	Model 7322 Consistometer - Variable Speed
Instrument Serial Number	
Test Start Date	06.05.2019
Test Start Time	10:51:09
Test Stop Date	06.05.2019
Test Stop Time	11:42:17
Test Length	0:51:08
Final Sample Time Offset	0:51:08
Controller Schedule Name	
Sampling Period	1 second
Comments	MPa 25.6 (34)
Information	WellID	
Information	Customer	
Information	EngName	
Information	CementClass	
Information	CementMfr	
Information	Additives	100G+120GVVS+40ASPM+0.5SodiumCitrate+0.5Halad-413+0.1D-Air 5000
Information	Density	1500
Information	BHCT	11
Information	BHST	
Information	FluidLoss	
Information	JobType	
Calculated Value	Time_30Bc	0:39:54
Calculated Value	Time_70Bc	0:50:54
Calculated Value	Time_100Bc	N/A
Initial Temperature (°C)	25 °C
Final Temperature (°C)	19 °C
Initial Pressure (MPa)	0,5 MPa
Final Pressure (MPa)	25,6 MPa
Initial Consistency (Bc)	6 Bc
Final Consistency (Bc)	72 Bc
Initial Wall Temperature (°C)	19 °C
Final Wall Temperature (°C)	17 °C
Initial Motor Speed (RPM)	150 RPM
Final Motor Speed (RPM)	150 RPM
--Data--
Time (HH:MM:SS)	Temperature (°C)	Pressure (MPa)	Consistency (Bc)	Wall Temperature (°C)	Motor Speed (RPM)
0:00:00	25	0,5	6	19	150
0:00:01	25	0,5	6	19	150
0:00:02	25	0,5	6	19	150
0:00:03	25	0,5	6	19	150
0:00:04	25	0,5	6	19	150
0:00:05	25	0,5	6	19	150
0:00:06	25	0,5	6	19	150
0:00:07	25	0,5	6	19	150
0:00:08	25	0,5	6	19	150
0:00:09	25	0,5	6	19	150
0:00:10	25	0,5	6	19	150
0:00:11	25	0,5	6	19	150
0:00:12	25	0,5	6	19	150
0:00:13	25	0,5	6	19	150
0:00:14	25	0,5	6	19	150
0:00:15	25	0,5	6	19	150
0:00:16	25	0,6	6	19	150
0:00:17	25	0,6	6	19	150
0:00:18	25	0,6	6	19	150
0:00:19	25	0,6	6	19	150
0:00:20	25	0,6	6	19	150
0:00:21	25	0,6	6	19	150
0:00:22	25	0,6	6	19	150
0:00:23	25	0,6	6	19	150
0:00:24	25	0,6	6	19	150
0:00:25	25	0,7	6	19	150
0:00:26	25	0,7	6	19	150
0:00:27	25	0,7	6	19	150
0:00:28	25	0,7	6	19	150
0:00:29	25	0,7	6	19	150
0:00:30	25	0,7	6	19	150
0:00:31	25	0,7	6	19	150
0:00:32	25	0,7	6	19	150
0:00:33	25	0,8	6	19	150
0:00:34	25	0,8	6	19	150
0:00:35	25	0,8	6	19	150
0:00:36	25	0,8	6	19	150
0:00:37	25	0,8	6	19	150
0:00:38	25	0,8	6	19	150
0:00:39	25	0,8	6	19	150
0:00:40	25	0,9	6	19	150
0:00:41	25	0,9	6	19	150
0:00:42	25	0,9	6	19	150
0:00:43	25	1,0	6	19	150
0:00:44	25	1,0	6	19	150
0:00:45	25	1,0	6	19	150
0:00:46	25	1,0	6	19	150
0:00:47	25	1,0	6	19	150
0:00:48	25	0,9	6	19	150
0:00:49	25	0,9	6	19	150
0:00:50	25	0,9	6	19	150
0:00:51	25	1,0	6	19	150
0:00:52	25	1,0	6	19	150
0:00:53	25	1,1	6	19	150
0:00:54	25	1,1	6	19	150
0:00:55	25	1,1	6	19	150
0:00:56	25	1,1	6	19	150
0:00:57	25	1,1	6	19	150
0:00:58	25	1,1	6	19	150
0:00:59	25	1,1	6	19	150
0:01:00	25	1,1	6	19	150
0:01:01	25	1,1	6	19	150
0:01:02	25	1,2	6	19	150
0:01:03	25	1,2	6	19	150
0:01:04	25	1,1	6	19	150
0:01:05	25	1,2	6	19	150
0:01:06	25	1,2	6	19	150
0:01:07	25	1,2	6	19	150
0:01:08	25	1,2	6	19	150
0:01:09	25	1,2	6	19	150
0:01:10	25	1,3	6	19	150
0:01:11	25	1,3	6	19	150
0:01:12	25	1,3	6	19	150
0:01:13	25	1,3	6	19	150
0:01:14	25	1,3	6	19	150
0:01:15	25	1,4	6	19	150
0:01:16	25	1,4	6	19	150
0:01:17	25	1,4	6	19	150
0:01:18	25	1,4	6	19	150
0:01:19	25	1,4	6	19	150
0:01:20	25	1,4	6	19	150
0:01:21	25	1,4	6	19	150
0:01:22	25	1,4	6	19	150
0:01:23	24	1,4	6	19	150
0:01:24	24	1,4	6	19	150
0:01:25	24	1,4	6	19	150
0:01:26	24	1,4	6	19	150
0:01:27	24	1,4	6	19	150
0:01:28	24	1,5	6	19	150
0:01:29	24	1,5	6	19	150
0:01:30	24	1,6	6	19	150
0:01:31	24	1,5	6	19	150
0:01:32	24	1,5	5	19	150
0:01:33	24	1,5	5	19	150
0:01:34	24	1,5	5	19	150
0:01:35	24	1,5	5	19	150
0:01:36	24	1,6	6	19	150
0:01:37	24	1,7	6	19	150
0:01:38	24	1,7	6	19	150
0:01:39	24	1,7	6	19	150
0:01:40	24	1,7	6	19	150
0:01:41	24	1,6	6	19	150
0:01:42	24	1,6	5	19	150
0:01:43	24	1,6	5	19	150
0:01:44	24	1,6	5	19	150
0:01:45	24	1,6	6	19	150
0:01:46	24	1,6	6	19	150
0:01:47	24	1,6	6	19	150
0:01:48	24	1,8	6	19	150
0:01:49	24	1,9	6	19	150
0:01:50	24	1,9	6	19	150
0:01:51	24	1,9	6	19	150
0:01:52	24	1,8	6	19	150
0:01:53	24	1,8	6	19	150
0:01:54	24	1,8	6	19	150
0:01:55	24	1,8	6	19	150
0:01:56	24	1,8	6	19	150
0:01:57	24	1,8	6	19	150
0:01:58	24	1,8	6	19	150
0:01:59	24	1,8	6	19	150
0:02:00	24	1,9	6	19	150
0:02:01	24	1,9	6	19	150
0:02:02	24	1,9	6	19	150
0:02:03	24	2,0	6	19	150
0:02:04	24	2,0	6	19	150
0:02:05	24	2,0	6	19	150
0:02:06	24	2,0	6	19	150
0:02:07	24	2,0	6	19	150
0:02:08	24	2,0	6	19	150
0:02:09	24	2,0	6	19	150
0:02:10	24	2,0	6	19	150
0:02:11	24	1,9	6	19	150
0:02:12	24	2,1	6	19	150
0:02:13	24	2,2	6	19	150
0:02:14	24	2,2	6	19	150
0:02:15	24	2,2	6	19	150
0:02:16	24	2,2	6	19	150
0:02:17	24	2,1	6	19	150
0:02:18	24	2,1	6	19	150
0:02:19	24	2,1	6	19	150
0:02:20	24	2,1	6	19	150
0:02:21	24	2,1	6	19	150
0:02:22	24	2,1	6	19	150
0:02:23	24	2,1	6	19	150
0:02:24	24	2,1	6	19	150
0:02:25	24	2,1	6	19	150
0:02:26	24	2,3	6	19	150
0:02:27	24	2,4	6	19	150
0:02:28	24	2,4	6	19	150
0:02:29	24	2,4	6	19	150
0:02:30	24	2,4	6	19	150
0:02:31	24	2,4	6	19	150
0:02:32	24	2,4	6	19	150
0:02:33	24	2,3	6	19	150
0:02:34	24	2,3	6	19	150
0:02:35	24	2,3	6	19	150
0:02:36	24	2,3	6	19	150
0:02:37	24	2,3	6	19	150
0:02:38	24	2,3	6	19	150
0:02:39	24	2,3	6	19	150
0:02:40	24	2,3	6	19	150
0:02:41	24	2,3	6	19	150
0:02:42	24	2,5	6	19	150
0:02:43	24	2,6	6	19	150
0:02:44	24	2,6	6	19	150
0:02:45	24	2,6	6	19	150
0:02:46	24	2,6	6	19	150
0:02:47	24	2,6	6	19	150
0:02:48	24	2,6	6	19	150
0:02:49	24	2,5	6	19	150
0:02:50	24	2,5	6	19	150
0:02:51	24	2,5	6	19	150
0:02:52	24	2,5	6	19	150
0:02:53	24	2,5	6	19	150
0:02:54	24	2,5	6	19	150
0:02:55	24	2,5	6	19	150
0:02:56	24	2,5	6	19	150
0:02:57	23	2,5	6	19	150
0:02:58	23	2,7	7	19	150
0:02:59	23	2,8	7	19	150
0:03:00	23	2,8	7	19	150
0:03:01	23	2,7	7	19	150
0:03:02	23	2,7	7	19	150
0:03:03	23	2,7	7	19	150
0:03:04	23	2,7	7	19	150
0:03:05	23	2,7	7	19	150
0:03:06	23	2,7	7	19	150
0:03:07	23	2,7	7	19	150
0:03:08	23	2,7	7	19	150
0:03:09	23	2,7	7	19	150
0:03:10	23	2,7	7	19	150
0:03:11	23	2,7	7	19	150
0:03:12	23	2,7	7	19	150
0:03:13	23	2,9	7	19	150
0:03:14	23	2,9	7	19	150
0:03:15	23	3,0	7	19	150
0:03:16	23	2,9	7	19	150
0:03:17	23	2,9	7	19	150
0:03:18	23	2,9	7	19	150
0:03:19	23	2,9	7	19	150
0:03:20	23	2,9	7	19	150
0:03:21	23	2,9	7	19	150
0:03:22	23	2,9	7	19	150
0:03:23	23	2,9	7	19	150
0:03:24	23	2,8	7	19	150
0:03:25	23	2,9	7	19	150
0:03:26	23	2,9	7	19	150
0:03:27	23	2,9	7	19	150
0:03:28	23	2,9	7	19	150
0:03:29	23	3,0	7	19	150
0:03:30	23	3,1	7	19	150
0:03:31	23	3,1	7	19	150
0:03:32	23	3,1	7	19	150
0:03:33	23	3,1	7	19	150
0:03:34	23	3,1	7	19	150
0:03:35	23	3,1	7	19	150
0:03:36	23	3,1	7	19	150
0:03:37	23	3,1	7	19	150
0:03:38	23	3,0	7	19	150
0:03:39	23	3,0	7	19	150
0:03:40	23	3,0	7	19	150
0:03:41	23	3,0	7	19	150
0:03:42	23	3,0	7	19	150
0:03:43	23	3,2	7	19	150
0:03:44	23	3,3	7	19	150
0:03:45	23	3,3	7	19	150
0:03:46	23	3,3	7	19	150
0:03:47	23	3,3	7	19	150
0:03:48	23	3,3	7	19	150
0:03:49	23	3,3	7	19	150
0:03:50	23	3,3	7	19	150
0:03:51	23	3,3	7	19	150
0:03:52	23	3,2	7	19	150
0:03:53	23	3,2	7	19	150
0:03:54	23	3,2	8	19	150
0:03:55	23	3,2	8	19	150
0:03:56	23	3,2	8	19	150
0:03:57	23	3,2	8	19	150
0:03:58	23	3,4	8	19	150
0:03:59	23	3,5	8	19	150
0:04:00	23	3,5	8	19	150
0:04:01	23	3,5	8	19	150
0:04:02	23	3,5	8	19	150
0:04:03	23	3,5	8	19	150
0:04:04	23	3,5	8	19	150
0:04:05	23	3,5	8	19	150
0:04:06	23	3,4	8	19	150
0:04:07	23	3,4	8	19	150
0:04:08	23	3,4	8	19	150
0:04:09	23	3,4	8	19	150
0:04:10	23	3,4	8	18	150
0:04:11	23	3,4	8	19	150
0:04:12	23	3,5	8	19	150
0:04:13	23	3,4	8	19	150
0:04:14	23	3,7	8	19	150
0:04:15	23	3,7	8	19	150
0:04:16	23	3,7	8	19	150
0:04:17	23	3,7	8	19	150
0:04:18	23	3,7	8	19	150
0:04:19	23	3,7	8	19	150
0:04:20	23	3,7	8	19	150
0:04:21	23	3,7	8	19	150
0:04:22	23	3,6	8	18	150
0:04:23	23	3,6	8	19	150
0:04:24	23	3,6	8	18	150
0:04:25	23	3,6	8	19	150
0:04:26	23	3,6	8	18	150
0:04:27	23	3,7	8	19	150
0:04:28	23	3,7	8	19	150
0:04:29	23	3,7	9	18	150
0:04:30	23	3,7	9	19	150
0:04:31	23	3,9	9	19	150
0:04:32	23	3,9	9	18	150
0:04:33	23	3,9	9	19	150
0:04:34	23	3,9	9	19	150
0:04:35	23	3,9	9	19	150
0:04:36	23	3,9	9	19	150
0:04:37	23	3,9	9	18	150
0:04:38	23	3,8	9	19	150
0:04:39	23	3,8	9	18	150
0:04:40	23	3,8	9	19	150
0:04:41	23	3,8	9	19	150
0:04:42	23	3,8	9	19	150
0:04:43	23	3,8	9	19	150
0:04:44	23	3,8	9	18	150
0:04:45	23	4,0	9	19	150
0:04:46	23	4,1	9	19	150
0:04:47	23	4,1	9	19	150
0:04:48	23	4,1	9	18	150
0:04:49	23	4,1	9	19	150
0:04:50	23	4,1	9	19	150
0:04:51	23	4,1	9	19	150
0:04:52	23	4,0	9	19	150
0:04:53	23	4,0	9	18	150
0:04:54	23	4,0	9	19	150
0:04:55	23	4,0	9	19	150
0:04:56	22	4,0	9	18	150
0:04:57	22	4,0	9	18	150
0:04:58	22	4,1	11	18	150
0:04:59	22	4,1	12	18	150
0:05:00	22	4,1	13	18	150
0:05:01	22	4,1	13	18	150
0:05:02	22	4,1	13	18	150
0:05:03	22	4,1	13	19	150
0:05:04	22	4,2	13	19	150
0:05:05	22	4,3	13	18	150
0:05:06	22	4,3	13	18	150
0:05:07	22	4,3	13	18	150
0:05:08	22	4,3	13	19	150
0:05:09	22	4,3	13	18	150
0:05:10	22	4,2	12	19	150
0:05:11	22	4,2	12	19	150
0:05:12	22	4,2	12	19	150
0:05:13	22	4,2	12	19	150
0:05:14	22	4,2	12	19	150
0:05:15	22	4,2	12	19	150
0:05:16	22	4,2	12	18	150
0:05:17	22	4,2	12	18	150
0:05:18	22	4,4	13	19	150
0:05:19	22	4,5	13	19	150
0:05:20	22	4,5	13	19	150
0:05:21	22	4,5	13	19	150
0:05:22	22	4,5	13	19	150
0:05:23	22	4,5	13	19	150
0:05:24	22	4,5	13	18	150
0:05:25	22	4,5	13	19	150
0:05:26	22	4,4	13	18	150
0:05:27	22	4,4	13	18	150
0:05:28	22	4,4	13	18	150
0:05:29	22	4,4	13	18	150
0:05:30	22	4,4	13	18	150
0:05:31	22	4,4	13	19	150
0:05:32	22	4,5	13	18	150
0:05:33	22	4,5	13	19	150
0:05:34	22	4,5	13	18	150
0:05:35	22	4,7	13	18	150
0:05:36	22	4,7	13	18	150
0:05:37	22	4,7	13	19	150
0:05:38	22	4,7	13	19	150
0:05:39	22	4,7	13	18	150
0:05:40	22	4,7	13	18	150
0:05:41	22	4,7	13	18	150
0:05:42	22	4,6	13	18	150
0:05:43	22	4,6	13	18	150
0:05:44	22	4,6	13	19	150
0:05:45	22	4,6	13	19	150
0:05:46	22	4,6	13	18	150
0:05:47	22	4,6	13	18	150
0:05:48	22	4,6	13	18	150
0:05:49	22	4,6	13	18	150
0:05:50	22	4,8	13	19	150
0:05:51	22	4,9	13	18	150
0:05:52	22	4,9	13	18	150
0:05:53	22	4,9	13	19	150
0:05:54	22	4,9	13	19	150
0:05:55	22	4,9	13	19	150
0:05:56	22	4,9	13	19	150
0:05:57	22	4,9	13	19	150
0:05:58	22	4,8	13	18	150
0:05:59	22	4,8	13	18	150
0:06:00	22	4,8	13	18	150
0:06:01	22	4,8	13	18	150
0:06:02	22	4,8	13	18	150
0:06:03	22	4,8	13	18	150
0:06:04	22	4,9	13	18	150
0:06:05	22	4,9	13	18	150
0:06:06	22	4,9	13	18	150
0:06:07	22	5,0	13	19	150
0:06:08	22	5,1	13	18	150
0:06:09	22	5,1	13	19	150
0:06:10	22	5,1	13	18	150
0:06:11	22	5,1	13	18	150
0:06:12	22	5,1	13	18	150
0:06:13	22	5,1	13	18	150
0:06:14	22	5,1	13	18	150
0:06:15	22	5,0	13	19	150
0:06:16	22	5,0	13	18	150
0:06:17	22	5,0	13	18	150
0:06:18	22	5,0	13	18	150
0:06:19	22	5,0	13	18	150
0:06:20	22	5,0	13	19	150
0:06:21	22	5,1	13	18	150
0:06:22	22	5,1	13	19	150
0:06:23	22	5,1	14	18	150
0:06:24	22	5,3	14	18	150
0:06:25	22	5,4	14	19	150
0:06:26	22	5,4	14	19	150
0:06:27	22	5,4	13	18	150
0:06:28	22	5,4	13	19	150
0:06:29	22	5,3	13	18	150
0:06:30	22	5,3	13	18	150
0:06:31	22	5,3	13	18	150
0:06:32	22	5,3	13	18	150
0:06:33	22	5,3	13	18	150
0:06:34	22	5,3	13	18	150
0:06:35	22	5,2	13	18	150
0:06:36	22	5,2	13	18	150
0:06:37	22	5,2	13	18	150
0:06:38	22	5,3	13	18	150
0:06:39	22	5,5	13	19	150
0:06:40	22	5,5	13	18	150
0:06:41	22	5,6	13	18	150
0:06:42	22	5,5	13	18	150
0:06:43	22	5,5	13	18	150
0:06:44	22	5,5	13	19	150
0:06:45	22	5,5	13	18	150
0:06:46	22	5,5	13	18	150
0:06:47	22	5,5	13	19	150
0:06:48	22	5,4	13	19	150
0:06:49	22	5,4	13	18	150
0:06:50	22	5,4	13	18	150
0:06:51	22	5,4	13	18	150
0:06:52	22	5,4	13	18	150
0:06:53	22	5,5	13	19	150
0:06:54	22	5,5	13	18	150
0:06:55	22	5,5	13	18	150
0:06:56	22	5,6	13	18	150
0:06:57	22	5,8	14	19	150
0:06:58	22	5,8	14	18	150
0:06:59	22	5,8	14	18	150
0:07:00	22	5,8	14	18	150
0:07:01	22	5,8	14	18	150
0:07:02	22	5,8	14	18	150
0:07:03	22	5,8	14	18	150
0:07:04	22	5,7	14	18	150
0:07:05	22	5,7	14	18	150
0:07:06	22	5,7	14	18	150
0:07:07	22	5,7	14	18	150
0:07:08	22	5,7	14	18	150
0:07:09	22	5,7	14	18	150
0:07:10	22	5,7	14	18	150
0:07:11	22	5,6	14	18	150
0:07:12	22	5,6	14	18	150
0:07:13	22	5,9	14	18	150
0:07:14	22	5,9	14	18	150
0:07:15	22	5,9	14	19	150
0:07:16	22	5,9	14	18	150
0:07:17	22	5,9	14	18	150
0:07:18	22	5,9	14	18	150
0:07:19	22	5,9	14	19	150
0:07:20	22	5,9	14	18	150
0:07:21	22	5,9	14	18	150
0:07:22	22	5,8	14	18	150
0:07:23	22	5,8	14	18	150
0:07:24	22	5,8	14	18	150
0:07:25	22	5,8	14	18	150
0:07:26	22	5,8	14	18	150
0:07:27	22	5,9	14	18	150
0:07:28	22	5,9	14	18	150
0:07:29	22	5,9	14	18	150
0:07:30	22	6,0	14	18	150
0:07:31	22	6,1	14	18	150
0:07:32	22	6,2	14	18	150
0:07:33	22	6,2	14	18	150
0:07:34	22	6,2	14	18	150
0:07:35	22	6,1	14	18	150
0:07:36	22	6,1	14	18	150
0:07:37	21	6,1	14	19	150
0:07:38	21	6,1	14	18	150
0:07:39	21	6,1	14	18	150
0:07:40	21	6,1	14	18	150
0:07:41	21	6,0	14	18	150
0:07:42	21	6,0	14	18	150
0:07:43	21	6,0	14	18	150
0:07:44	21	6,1	14	18	150
0:07:45	21	6,2	14	18	150
0:07:46	21	6,2	14	18	150
0:07:47	21	6,2	14	18	150
0:07:48	21	6,2	14	18	150
0:07:49	21	6,1	14	18	150
0:07:50	21	6,1	14	18	150
0:07:51	21	6,1	14	18	150
0:07:52	21	6,3	14	18	150
0:07:53	21	6,3	14	18	150
0:07:54	21	6,4	14	18	150
0:07:55	21	6,4	14	18	150
0:07:56	21	6,3	14	18	150
0:07:57	21	6,3	14	18	150
0:07:58	21	6,3	14	18	150
0:07:59	21	6,3	14	18	150
0:08:00	21	6,3	14	18	150
0:08:01	21	6,3	14	18	150
0:08:02	21	6,2	14	18	150
0:08:03	21	6,5	14	19	150
0:08:04	21	6,6	14	18	150
0:08:05	21	6,6	14	18	150
0:08:06	21	6,6	14	18	150
0:08:07	21	6,6	14	18	150
0:08:08	21	6,6	14	18	150
0:08:09	21	6,5	14	18	150
0:08:10	21	6,5	14	18	150
0:08:11	21	6,5	14	18	150
0:08:12	21	6,5	14	18	150
0:08:13	21	6,5	14	18	150
0:08:14	21	6,5	14	18	150
0:08:15	21	6,4	14	18	150
0:08:16	21	6,4	14	18	150
0:08:17	21	6,4	14	18	150
0:08:18	21	6,5	14	18	150
0:08:19	21	6,5	14	18	150
0:08:20	21	6,5	14	18	150
0:08:21	21	6,5	14	18	150
0:08:22	21	6,6	14	18	150
0:08:23	21	6,8	14	18	150
0:08:24	21	6,8	14	18	150
0:08:25	21	6,8	14	18	150
0:08:26	21	6,8	14	18	150
0:08:27	21	6,8	14	18	150
0:08:28	21	6,7	14	18	150
0:08:29	21	6,7	14	18	150
0:08:30	21	6,7	14	18	150
0:08:31	21	6,7	14	18	150
0:08:32	21	6,7	14	18	150
0:08:33	21	6,7	14	18	150
0:08:34	21	6,7	14	18	150
0:08:35	21	6,8	14	18	150
0:08:36	21	6,9	14	18	150
0:08:37	21	7,0	14	18	150
0:08:38	21	7,0	14	18	150
0:08:39	21	7,0	14	18	150
0:08:40	21	6,9	14	18	150
0:08:41	21	6,9	14	18	150
0:08:42	21	6,9	14	18	150
0:08:43	21	6,9	14	18	150
0:08:44	21	6,9	14	18	150
0:08:45	21	6,9	14	18	150
0:08:46	21	6,8	14	18	150
0:08:47	21	6,8	14	18	150
0:08:48	21	6,8	14	18	150
0:08:49	21	7,0	14	18	150
0:08:50	21	7,2	14	18	150
0:08:51	21	7,3	14	18	150
0:08:52	21	7,3	14	18	150
0:08:53	21	7,3	14	18	150
0:08:54	21	7,2	14	18	150
0:08:55	21	7,2	14	18	150
0:08:56	21	7,2	14	18	150
0:08:57	21	7,2	14	18	150
0:08:58	21	7,2	14	18	150
0:08:59	21	7,1	14	18	150
0:09:00	21	7,1	14	18	150
0:09:01	21	7,1	14	18	150
0:09:02	21	7,1	14	18	150
0:09:03	21	7,1	14	18	150
0:09:04	21	7,1	14	18	150
0:09:05	21	7,1	14	18	150
0:09:06	21	7,0	14	18	150
0:09:07	21	7,1	14	18	150
0:09:08	21	7,1	14	18	150
0:09:09	21	7,1	14	18	150
0:09:10	21	7,3	14	18	150
0:09:11	21	7,4	14	18	150
0:09:12	21	7,4	14	18	150
0:09:13	21	7,4	14	18	150
0:09:14	21	7,4	14	18	150
0:09:15	21	7,4	14	18	150
0:09:16	21	7,4	14	18	150
0:09:17	21	7,4	14	18	150
0:09:18	21	7,3	14	18	150
0:09:19	21	7,3	14	18	150
0:09:20	21	7,3	14	18	150
0:09:21	21	7,3	14	18	150
0:09:22	21	7,3	14	18	150
0:09:23	21	7,3	14	18	150
0:09:24	21	7,3	14	18	150
0:09:25	21	7,3	14	18	150
0:09:26	21	7,4	14	18	150
0:09:27	21	7,4	14	18	150
0:09:28	21	7,4	14	18	150
0:09:29	21	7,4	14	18	150
0:09:30	21	7,6	14	18	150
0:09:31	21	7,6	14	18	150
0:09:32	21	7,6	14	18	150
0:09:33	21	7,6	14	18	150
0:09:34	21	7,6	14	18	150
0:09:35	21	7,6	14	18	150
0:09:36	21	7,6	14	18	150
0:09:37	21	7,6	14	18	150
0:09:38	21	7,5	14	18	150
0:09:39	21	7,5	14	18	150
0:09:40	21	7,5	14	18	150
0:09:41	21	7,5	14	18	150
0:09:42	21	7,5	14	18	150
0:09:43	21	7,5	14	18	150
0:09:44	21	7,6	15	18	150
0:09:45	21	7,6	15	18	150
0:09:46	21	7,6	15	18	150
0:09:47	21	7,6	15	18	150
0:09:48	21	7,6	15	18	150
0:09:49	21	7,6	15	18	150
0:09:50	21	7,8	15	18	150
0:09:51	21	7,8	15	18	150
0:09:52	21	7,8	15	18	150
0:09:53	21	7,8	15	18	150
0:09:54	21	7,8	15	18	150
0:09:55	21	7,8	15	18	150
0:09:56	21	7,8	15	18	150
0:09:57	21	7,8	15	18	150
0:09:58	21	7,7	15	18	150
0:09:59	21	7,7	15	18	150
0:10:00	21	7,7	15	18	150
0:10:01	21	7,8	15	18	150
0:10:02	21	8,0	15	18	150
0:10:03	21	8,0	15	18	150
0:10:04	21	8,0	15	18	150
0:10:05	21	8,0	15	18	150
0:10:06	21	8,0	15	18	150
0:10:07	21	8,0	15	18	150
0:10:08	21	8,0	15	18	150
0:10:09	21	8,0	15	18	150
0:10:10	21	7,9	15	18	150
0:10:11	21	7,9	15	18	150
0:10:12	21	7,9	15	18	150
0:10:13	21	7,9	15	18	150
0:10:14	21	7,9	15	18	150
0:10:15	21	7,9	15	18	150
0:10:16	21	7,9	16	18	150
0:10:17	21	7,9	16	18	150
0:10:18	21	8,0	16	18	150
0:10:19	21	8,2	17	18	150
0:10:20	21	8,3	17	18	150
0:10:21	21	8,3	17	18	150
0:10:22	21	8,3	17	18	150
0:10:23	21	8,3	17	18	150
0:10:24	21	8,2	17	18	150
0:10:25	21	8,2	17	18	150
0:10:26	21	8,2	17	18	150
0:10:27	21	8,2	17	18	150
0:10:28	21	8,2	17	18	150
0:10:29	21	8,1	16	18	150
0:10:30	21	8,1	16	18	150
0:10:31	21	8,1	16	18	150
0:10:32	21	8,1	16	18	150
0:10:33	21	8,1	16	18	150
0:10:34	21	8,1	16	18	150
0:10:35	21	8,1	16	18	150
0:10:36	21	8,2	16	18	150
0:10:37	21	8,3	16	18	150
0:10:38	21	8,4	16	18	150
0:10:39	21	8,4	16	18	150
0:10:40	21	8,4	16	18	150
0:10:41	21	8,3	16	18	150
0:10:42	21	8,3	16	18	150
0:10:43	21	8,3	16	18	150
0:10:44	21	8,3	16	18	150
0:10:45	21	8,3	16	18	150
0:10:46	21	8,3	16	18	150
0:10:47	21	8,3	16	18	150
0:10:48	21	8,5	16	18	150
0:10:49	21	8,5	16	18	150
0:10:50	21	8,5	16	18	150
0:10:51	21	8,5	16	18	150
0:10:52	21	8,5	16	18	150
0:10:53	21	8,4	16	18	150
0:10:54	21	8,4	16	18	150
0:10:55	21	8,4	16	18	150
0:10:56	21	8,4	16	18	150
0:10:57	21	8,4	16	18	150
0:10:58	21	8,4	16	18	150
0:10:59	21	8,4	16	18	150
0:11:00	21	8,6	16	18	150
0:11:01	21	8,7	16	18	150
0:11:02	21	8,8	16	18	150
0:11:03	21	8,8	16	18	150
0:11:04	21	8,7	16	18	150
0:11:05	21	8,7	16	18	150
0:11:06	21	8,7	16	18	150
0:11:07	21	8,7	16	18	150
0:11:08	21	8,7	16	18	150
0:11:09	21	8,7	16	18	150
0:11:10	21	8,6	16	18	150
0:11:11	21	8,6	16	18	150
0:11:12	21	8,6	16	18	150
0:11:13	21	8,6	16	18	150
0:11:14	21	8,6	16	18	150
0:11:15	21	8,6	16	18	150
0:11:16	21	8,8	16	18	150
0:11:17	21	8,9	16	18	150
0:11:18	21	9,0	17	18	150
0:11:19	21	9,0	17	18	150
0:11:20	21	8,9	17	18	150
0:11:21	21	8,9	17	18	150
0:11:22	21	8,9	17	18	150
0:11:23	21	8,9	16	18	150
0:11:24	21	8,9	16	18	150
0:11:25	21	8,9	16	18	150
0:11:26	21	8,9	16	18	150
0:11:27	21	8,8	16	18	150
0:11:28	21	8,8	16	18	150
0:11:29	21	8,8	16	18	150
0:11:30	21	8,8	16	18	150
0:11:31	21	8,8	16	18	150
0:11:32	21	8,8	16	18	150
0:11:33	21	8,9	16	18	150
0:11:34	21	9,1	17	18	150
0:11:35	21	9,2	17	18	150
0:11:36	21	9,2	17	18	150
0:11:37	20	9,2	17	18	150
0:11:38	21	9,2	17	18	150
0:11:39	20	9,1	17	18	150
0:11:40	21	9,1	17	18	150
0:11:41	20	9,1	17	18	150
0:11:42	20	9,1	17	18	150
0:11:43	20	9,1	17	18	150
0:11:44	20	9,1	17	18	150
0:11:45	20	9,0	16	18	150
0:11:46	20	9,0	16	18	150
0:11:47	20	9,0	16	18	150
0:11:48	20	9,1	16	18	150
0:11:49	20	9,1	16	18	150
0:11:50	20	9,1	16	18	150
0:11:51	20	9,1	16	18	150
0:11:52	20	9,1	16	18	150
0:11:53	20	9,3	16	18	150
0:11:54	20	9,4	16	18	150
0:11:55	20	9,4	16	18	150
0:11:56	20	9,4	16	18	150
0:11:57	20	9,4	16	18	150
0:11:58	20	9,3	16	18	150
0:11:59	20	9,3	16	18	150
0:12:00	20	9,3	16	18	150
0:12:01	20	9,3	16	18	150
0:12:02	20	9,3	16	18	150
0:12:03	20	9,3	16	18	150
0:12:04	20	9,3	16	18	150
0:12:05	20	9,2	16	18	150
0:12:06	20	9,4	16	18	150
0:12:07	20	9,5	16	18	150
0:12:08	20	9,6	16	18	150
0:12:09	20	9,6	16	18	150
0:12:10	20	9,6	16	18	150
0:12:11	20	9,5	16	18	150
0:12:12	20	9,5	16	18	150
0:12:13	20	9,5	16	18	150
0:12:14	20	9,5	16	18	150
0:12:15	20	9,5	16	18	150
0:12:16	20	9,5	16	18	150
0:12:17	20	9,5	16	18	150
0:12:18	20	9,4	16	18	150
0:12:19	20	9,4	16	18	150
0:12:20	20	9,4	16	18	150
0:12:21	20	9,5	16	18	150
0:12:22	20	9,5	16	18	150
0:12:23	20	9,5	16	18	150
0:12:24	20	9,7	16	18	150
0:12:25	20	9,8	16	18	150
0:12:26	20	9,9	15	18	150
0:12:27	20	9,9	15	18	150
0:12:28	20	9,8	15	18	150
0:12:29	20	9,8	15	18	150
0:12:30	20	9,8	15	18	150
0:12:31	20	9,8	15	18	150
0:12:32	20	9,8	15	18	150
0:12:33	20	9,7	15	18	150
0:12:34	20	9,7	15	18	150
0:12:35	20	9,7	15	18	150
0:12:36	20	9,7	15	18	150
0:12:37	20	9,7	15	18	150
0:12:38	20	9,7	15	18	150
0:12:39	20	9,7	15	18	150
0:12:40	20	9,7	15	18	150
0:12:41	20	9,7	15	18	150
0:12:42	20	9,7	15	18	150
0:12:43	20	9,9	15	18	150
0:12:44	20	10,0	15	18	150
0:12:45	20	10,1	15	18	150
0:12:46	20	10,1	14	18	150
0:12:47	20	10,0	14	18	150
0:12:48	20	10,0	14	18	150
0:12:49	20	10,0	14	18	150
0:12:50	20	10,0	14	18	150
0:12:51	20	10,0	14	18	150
0:12:52	20	10,0	14	18	150
0:12:53	20	9,9	14	18	150
0:12:54	20	9,9	14	18	150
0:12:55	20	9,9	15	18	150
0:12:56	20	9,9	15	18	150
0:12:57	20	9,9	15	18	150
0:12:58	20	9,9	15	18	150
0:12:59	20	9,9	15	18	150
0:13:00	20	9,9	15	18	150
0:13:01	20	10,1	15	18	150
0:13:02	20	10,2	15	18	150
0:13:03	20	10,3	15	18	150
0:13:04	20	10,3	15	18	150
0:13:05	20	10,3	15	18	150
0:13:06	20	10,2	15	18	150
0:13:07	20	10,2	15	18	150
0:13:08	20	10,2	15	18	150
0:13:09	20	10,2	15	18	150
0:13:10	20	10,2	15	18	150
0:13:11	20	10,2	15	18	150
0:13:12	20	10,1	15	18	150
0:13:13	20	10,1	15	18	150
0:13:14	20	10,1	15	18	150
0:13:15	20	10,1	15	18	150
0:13:16	20	10,1	15	18	150
0:13:17	20	10,1	15	18	150
0:13:18	20	10,2	15	18	150
0:13:19	20	10,3	15	18	150
0:13:20	20	10,4	15	18	150
0:13:21	20	10,5	15	18	150
0:13:22	20	10,5	15	18	150
0:13:23	20	10,5	15	18	150
0:13:24	20	10,5	15	18	150
0:13:25	20	10,5	15	18	150
0:13:26	20	10,4	15	18	150
0:13:27	20	10,4	15	18	150
0:13:28	20	10,4	15	18	150
0:13:29	20	10,4	15	18	150
0:13:30	20	10,4	15	18	150
0:13:31	20	10,4	15	18	150
0:13:32	20	10,4	15	18	150
0:13:33	20	10,3	15	18	150
0:13:34	20	10,3	15	18	150
0:13:35	20	10,4	15	18	150
0:13:36	20	10,4	15	18	150
0:13:37	20	10,4	15	18	150
0:13:38	20	10,4	15	18	150
0:13:39	20	10,5	15	18	150
0:13:40	20	10,7	15	18	150
0:13:41	20	10,7	15	18	150
0:13:42	20	10,7	15	18	150
0:13:43	20	10,7	15	18	150
0:13:44	20	10,7	15	18	150
0:13:45	20	10,7	15	18	150
0:13:46	20	10,7	15	18	150
0:13:47	20	10,6	15	18	150
0:13:48	20	10,6	15	18	150
0:13:49	20	10,6	15	18	150
0:13:50	20	10,6	15	18	150
0:13:51	20	10,6	15	18	150
0:13:52	20	10,6	15	18	150
0:13:53	20	10,6	15	18	150
0:13:54	20	10,7	15	18	150
0:13:55	20	10,7	15	18	150
0:13:56	20	10,7	15	18	150
0:13:57	20	10,7	15	18	150
0:13:58	20	10,7	15	18	150
0:13:59	20	10,7	15	18	150
0:14:00	20	10,7	15	18	150
0:14:01	20	10,7	15	18	150
0:14:02	20	10,8	15	18	150
0:14:03	20	10,9	15	18	150
0:14:04	20	10,9	15	18	150
0:14:05	20	10,9	15	18	150
0:14:06	20	10,9	15	18	150
0:14:07	20	10,9	15	18	150
0:14:08	20	10,9	15	18	150
0:14:09	20	10,9	15	18	150
0:14:10	20	10,8	15	18	150
0:14:11	20	10,8	15	18	150
0:14:12	20	10,8	15	18	150
0:14:13	20	10,9	15	18	150
0:14:14	20	11,1	15	18	150
0:14:15	20	11,1	15	18	150
0:14:16	20	11,2	14	18	150
0:14:17	20	11,1	14	18	150
0:14:18	20	11,1	14	18	150
0:14:19	20	11,1	14	18	150
0:14:20	20	11,1	14	18	150
0:14:21	20	11,1	14	18	150
0:14:22	20	11,1	14	18	150
0:14:23	20	11,1	14	18	150
0:14:24	20	11,0	14	18	150
0:14:25	20	11,0	14	18	150
0:14:26	20	11,0	14	18	150
0:14:27	20	11,0	14	18	150
0:14:28	20	11,0	14	18	150
0:14:29	20	11,0	14	18	150
0:14:30	20	11,0	14	18	150
0:14:31	20	11,0	14	18	150
0:14:32	20	11,3	14	18	150
0:14:33	20	11,4	14	18	150
0:14:34	20	11,4	14	18	150
0:14:35	20	11,4	14	18	150
0:14:36	20	11,4	14	18	150
0:14:37	20	11,4	14	18	150
0:14:38	20	11,4	14	18	150
0:14:39	20	11,4	14	18	150
0:14:40	20	11,3	14	18	150
0:14:41	20	11,3	14	18	150
0:14:42	20	11,3	14	18	150
0:14:43	20	11,3	14	18	150
0:14:44	20	11,3	14	18	150
0:14:45	20	11,3	14	18	150
0:14:46	20	11,3	14	18	150
0:14:47	20	11,3	14	18	150
0:14:48	20	11,2	14	18	150
0:14:49	20	11,3	14	18	150
0:14:50	20	11,3	14	18	150
0:14:51	20	11,3	14	18	150
0:14:52	20	11,5	14	18	150
0:14:53	20	11,6	14	18	150
0:14:54	20	11,6	14	18	150
0:14:55	20	11,6	14	18	150
0:14:56	20	11,6	14	18	150
0:14:57	20	11,6	14	18	150
0:14:58	20	11,6	14	18	150
0:14:59	20	11,6	14	18	150
0:15:00	20	11,6	14	18	150
0:15:01	20	11,5	14	18	150
0:15:02	20	11,5	14	18	150
0:15:03	20	11,5	14	18	150
0:15:04	20	11,5	14	18	150
0:15:05	20	11,5	14	18	150
0:15:06	20	11,5	14	18	150
0:15:07	20	11,5	14	18	150
0:15:08	20	11,5	14	18	150
0:15:09	20	11,5	14	18	150
0:15:10	20	11,5	14	18	150
0:15:11	20	11,7	15	18	150
0:15:12	20	11,7	15	18	150
0:15:13	20	11,8	15	18	150
0:15:14	20	11,7	15	18	150
0:15:15	20	11,7	15	18	150
0:15:16	20	11,7	15	18	150
0:15:17	20	11,7	15	18	150
0:15:18	20	11,7	15	18	150
0:15:19	20	11,7	15	18	150
0:15:20	20	11,7	15	18	150
0:15:21	20	11,7	15	18	150
0:15:22	20	11,7	15	18	150
0:15:23	20	11,8	15	18	150
0:15:24	20	11,8	15	18	150
0:15:25	20	11,8	15	18	150
0:15:26	20	11,8	15	18	150
0:15:27	20	11,8	15	18	150
0:15:28	20	11,8	15	18	150
0:15:29	20	11,8	15	18	150
0:15:30	20	11,8	15	18	150
0:15:31	20	11,9	15	18	150
0:15:32	20	12,1	15	18	150
0:15:33	20	12,1	15	18	150
0:15:34	20	12,2	15	18	150
0:15:35	20	12,1	15	18	150
0:15:36	20	12,1	15	18	150
0:15:37	20	12,1	15	18	150
0:15:38	20	12,1	15	18	150
0:15:39	20	12,1	15	18	150
0:15:40	20	12,1	15	18	150
0:15:41	20	12,1	15	18	150
0:15:42	20	12,0	15	18	150
0:15:43	20	12,0	15	18	150
0:15:44	20	12,0	15	18	150
0:15:45	20	12,0	15	18	150
0:15:46	20	12,0	15	18	150
0:15:47	20	12,0	15	18	150
0:15:48	20	12,0	15	18	150
0:15:49	20	12,0	15	18	150
0:15:50	20	12,0	15	18	150
0:15:51	20	12,2	15	18	150
0:15:52	20	12,3	15	18	150
0:15:53	20	12,4	15	18	150
0:15:54	20	12,4	14	18	150
0:15:55	20	12,4	14	18	150
0:15:56	20	12,3	14	18	150
0:15:57	20	12,3	14	18	150
0:15:58	20	12,3	14	18	150
0:15:59	20	12,3	14	18	150
0:16:00	20	12,3	14	18	150
0:16:01	20	12,3	14	18	150
0:16:02	20	12,3	14	18	150
0:16:03	20	12,2	14	18	150
0:16:04	20	12,2	14	18	150
0:16:05	20	12,2	14	18	150
0:16:06	20	12,2	14	18	150
0:16:07	20	12,2	14	18	150
0:16:08	20	12,2	14	18	150
0:16:09	20	12,2	14	18	150
0:16:10	20	12,4	14	18	150
0:16:11	20	12,6	15	18	150
0:16:12	20	12,6	15	18	150
0:16:13	20	12,6	15	18	150
0:16:14	20	12,6	15	18	150
0:16:15	20	12,6	15	18	150
0:16:16	20	12,6	15	18	150
0:16:17	20	12,6	15	18	150
0:16:18	20	12,6	15	18	150
0:16:19	20	12,5	15	18	150
0:16:20	20	12,5	15	18	150
0:16:21	20	12,5	15	18	150
0:16:22	20	12,5	15	18	150
0:16:23	20	12,5	15	18	150
0:16:24	20	12,5	15	18	150
0:16:25	20	12,5	15	18	150
0:16:26	20	12,5	15	18	150
0:16:27	20	12,5	15	18	150
0:16:28	20	12,5	15	18	150
0:16:29	20	12,5	15	18	150
0:16:30	20	12,6	15	18	150
0:16:31	20	12,8	15	18	150
0:16:32	20	12,8	15	18	150
0:16:33	20	12,8	15	18	150
0:16:34	20	12,8	15	18	150
0:16:35	20	12,8	15	18	150
0:16:36	20	12,8	15	18	150
0:16:37	20	12,8	15	18	150
0:16:38	20	12,8	15	18	150
0:16:39	20	12,8	15	18	150
0:16:40	20	12,8	15	18	150
0:16:41	20	12,7	15	18	150
0:16:42	20	12,7	15	18	150
0:16:43	20	12,7	15	18	150
0:16:44	20	12,7	15	18	150
0:16:45	20	12,7	15	18	150
0:16:46	20	12,7	15	18	150
0:16:47	20	12,7	15	18	150
0:16:48	20	12,7	15	18	150
0:16:49	20	12,8	15	18	150
0:16:50	20	13,0	15	18	150
0:16:51	20	13,1	15	18	150
0:16:52	20	13,1	15	18	150
0:16:53	20	13,1	15	18	150
0:16:54	20	13,1	15	18	150
0:16:55	20	13,1	15	18	150
0:16:56	20	13,1	15	18	150
0:16:57	20	13,0	15	18	150
0:16:58	20	13,0	15	18	150
0:16:59	20	13,0	15	18	150
0:17:00	20	13,0	15	18	150
0:17:01	20	13,0	15	18	150
0:17:02	20	13,0	15	18	150
0:17:03	20	13,0	15	18	150
0:17:04	20	13,0	15	18	150
0:17:05	20	12,9	15	18	150
0:17:06	20	12,9	15	18	150
0:17:07	20	13,0	15	18	150
0:17:08	20	13,0	15	18	150
0:17:09	20	13,0	15	18	150
0:17:10	20	13,3	15	18	150
0:17:11	20	13,3	15	18	150
0:17:12	20	13,4	16	18	150
0:17:13	20	13,3	15	18	150
0:17:14	20	13,3	15	18	150
0:17:15	20	13,3	15	18	150
0:17:16	20	13,3	15	18	150
0:17:17	20	13,3	16	18	150
0:17:18	20	13,3	16	18	150
0:17:19	20	13,3	16	18	150
0:17:20	20	13,3	16	18	150
0:17:21	20	13,2	16	18	150
0:17:22	20	13,2	16	18	150
0:17:23	20	13,2	16	18	150
0:17:24	20	13,2	16	18	150
0:17:25	20	13,2	16	18	150
0:17:26	20	13,2	16	18	150
0:17:27	20	13,2	16	18	150
0:17:28	20	13,2	16	18	150
0:17:29	20	13,2	16	18	150
0:17:30	20	13,4	16	18	150
0:17:31	20	13,6	16	18	150
0:17:32	20	13,6	16	18	150
0:17:33	20	13,6	16	18	150
0:17:34	20	13,6	16	18	150
0:17:35	20	13,6	16	18	150
0:17:36	20	13,6	16	18	150
0:17:37	20	13,6	16	18	150
0:17:38	20	13,6	16	18	150
0:17:39	20	13,6	16	18	150
0:17:40	20	13,5	16	18	150
0:17:41	20	13,5	16	18	150
0:17:42	20	13,5	16	18	150
0:17:43	20	13,5	16	18	150
0:17:44	20	13,5	16	18	150
0:17:45	20	13,5	16	18	150
0:17:46	20	13,5	16	18	150
0:17:47	20	13,5	16	18	150
0:17:48	20	13,5	16	18	150
0:17:49	20	13,5	16	18	150
0:17:50	20	13,5	16	18	150
0:17:51	20	13,7	16	18	150
0:17:52	20	13,8	16	18	150
0:17:53	20	13,9	16	18	150
0:17:54	20	13,9	16	18	150
0:17:55	20	13,8	16	18	150
0:17:56	20	13,8	16	18	150
0:17:57	20	13,8	16	18	150
0:17:58	20	13,8	16	18	150
0:17:59	20	13,8	16	18	150
0:18:00	20	13,8	16	18	150
0:18:01	20	13,8	16	18	150
0:18:02	20	13,8	16	18	150
0:18:03	20	13,7	16	18	150
0:18:04	20	13,7	16	18	150
0:18:05	20	13,7	16	18	150
0:18:06	20	13,7	16	18	150
0:18:07	20	13,7	16	18	150
0:18:08	20	13,7	16	18	150
0:18:09	20	13,8	16	18	150
0:18:10	20	13,8	16	18	150
0:18:11	20	13,8	16	18	150
0:18:12	20	13,9	16	18	150
0:18:13	20	14,1	16	18	150
0:18:14	20	14,1	16	18	150
0:18:15	20	14,1	16	18	150
0:18:16	20	14,1	16	18	150
0:18:17	20	14,1	16	18	150
0:18:18	20	14,1	16	18	150
0:18:19	20	14,0	16	18	150
0:18:20	20	14,0	16	18	150
0:18:21	20	14,0	16	18	150
0:18:22	20	14,0	16	18	150
0:18:23	20	14,0	16	18	150
0:18:24	20	14,0	16	18	150
0:18:25	20	14,0	16	18	150
0:18:26	20	14,0	16	18	150
0:18:27	20	14,0	16	18	150
0:18:28	20	13,9	16	18	150
0:18:29	20	14,0	16	18	150
0:18:30	20	14,0	16	18	150
0:18:31	20	14,2	16	18	150
0:18:32	20	14,3	16	18	150
0:18:33	20	14,3	16	18	150
0:18:34	20	14,3	16	18	150
0:18:35	20	14,3	16	18	150
0:18:36	20	14,3	16	18	150
0:18:37	20	14,3	16	18	150
0:18:38	20	14,3	16	18	150
0:18:39	20	14,3	16	18	150
0:18:40	20	14,3	16	18	150
0:18:41	20	14,3	16	18	150
0:18:42	20	14,2	16	18	150
0:18:43	20	14,2	16	18	150
0:18:44	20	14,2	16	18	150
0:18:45	20	14,2	16	18	150
0:18:46	20	14,2	16	18	150
0:18:47	20	14,2	16	18	150
0:18:48	20	14,2	16	18	150
0:18:49	20	14,2	16	18	150
0:18:50	20	14,2	16	18	150
0:18:51	20	14,4	16	18	150
0:18:52	20	14,6	16	18	150
0:18:53	20	14,6	16	18	150
0:18:54	20	14,6	16	18	150
0:18:55	20	14,6	16	18	150
0:18:56	20	14,6	16	18	150
0:18:57	20	14,6	16	18	150
0:18:58	20	14,5	16	18	150
0:18:59	20	14,5	16	18	150
0:19:00	20	14,5	16	18	150
0:19:01	20	14,5	17	18	150
0:19:02	20	14,5	17	18	150
0:19:03	20	14,5	17	18	150
0:19:04	20	14,5	17	18	150
0:19:05	20	14,5	17	18	150
0:19:06	20	14,5	17	18	150
0:19:07	20	14,4	17	18	150
0:19:08	20	14,4	17	18	150
0:19:09	20	14,4	17	18	150
0:19:10	20	14,4	17	18	150
0:19:11	20	14,7	17	18	150
0:19:12	20	14,8	17	18	150
0:19:13	20	14,8	17	18	150
0:19:14	20	14,8	18	18	150
0:19:15	20	14,8	18	18	150
0:19:16	20	14,8	18	18	150
0:19:17	20	14,8	18	18	150
0:19:18	20	14,8	18	18	150
0:19:19	20	14,8	18	18	150
0:19:20	20	14,8	18	18	150
0:19:21	20	14,7	18	18	150
0:19:22	20	14,7	18	18	150
0:19:23	20	14,7	18	18	150
0:19:24	20	14,7	18	18	150
0:19:25	20	14,7	18	18	150
0:19:26	20	14,7	18	18	150
0:19:27	20	14,7	18	18	150
0:19:28	20	14,7	18	18	150
0:19:29	20	14,7	18	18	150
0:19:30	20	14,7	18	18	150
0:19:31	20	15,0	18	18	150
0:19:32	20	15,1	18	18	150
0:19:33	20	15,1	18	18	150
0:19:34	20	15,1	18	18	150
0:19:35	20	15,1	18	18	150
0:19:36	20	15,1	18	18	150
0:19:37	20	15,1	18	18	150
0:19:38	20	15,0	17	18	150
0:19:39	20	15,0	17	18	150
0:19:40	20	15,0	17	18	150
0:19:41	20	15,0	17	18	150
0:19:42	20	15,0	17	18	150
0:19:43	20	15,0	17	18	150
0:19:44	20	15,0	17	18	150
0:19:45	20	15,0	17	18	150
0:19:46	20	15,0	17	18	150
0:19:47	20	14,9	17	18	150
0:19:48	20	14,9	17	18	150
0:19:49	20	15,0	17	18	150
0:19:50	20	15,0	17	18	150
0:19:51	20	15,0	17	18	150
0:19:52	20	15,1	17	18	150
0:19:53	20	15,3	17	18	150
0:19:54	20	15,3	17	18	150
0:19:55	20	15,3	17	18	150
0:19:56	20	15,3	17	18	150
0:19:57	20	15,3	17	18	150
0:19:58	20	15,3	17	18	150
0:19:59	20	15,3	17	18	150
0:20:00	20	15,3	17	18	150
0:20:01	20	15,3	17	18	150
0:20:02	20	15,3	17	18	150
0:20:03	20	15,3	17	18	150
0:20:04	20	15,2	17	18	150
0:20:05	20	15,2	17	18	150
0:20:06	20	15,2	17	18	150
0:20:07	20	15,2	17	18	150
0:20:08	20	15,2	17	18	150
0:20:09	20	15,2	17	18	150
0:20:10	20	15,2	17	18	150
0:20:11	20	15,3	17	18	150
0:20:12	20	15,3	17	18	150
0:20:13	20	15,3	17	18	150
0:20:14	20	15,5	17	18	150
0:20:15	20	15,6	17	18	150
0:20:16	20	15,6	18	18	150
0:20:17	20	15,6	18	18	150
0:20:18	20	15,6	17	18	150
0:20:19	20	15,6	18	18	150
0:20:20	20	15,6	18	18	150
0:20:21	20	15,6	18	18	150
0:20:22	20	15,5	18	18	150
0:20:23	20	15,5	18	18	150
0:20:24	20	15,5	18	18	150
0:20:25	19	15,5	18	18	150
0:20:26	20	15,5	18	18	150
0:20:27	19	15,5	18	18	150
0:20:28	19	15,5	18	18	150
0:20:29	20	15,5	18	18	150
0:20:30	20	15,5	18	18	150
0:20:31	20	15,5	18	18	150
0:20:32	20	15,5	18	18	150
0:20:33	20	15,5	18	18	150
0:20:34	20	15,5	18	18	150
0:20:35	20	15,6	18	18	150
0:20:36	20	15,8	18	18	150
0:20:37	19	15,9	18	18	150
0:20:38	19	15,9	18	18	150
0:20:39	19	15,9	18	18	150
0:20:40	20	15,9	18	18	150
0:20:41	19	15,9	18	18	150
0:20:42	20	15,8	18	18	150
0:20:43	20	15,8	18	18	150
0:20:44	19	15,8	18	18	150
0:20:45	19	15,8	18	18	150
0:20:46	19	15,8	18	18	150
0:20:47	19	15,8	18	18	150
0:20:48	19	15,8	18	18	150
0:20:49	19	15,8	18	18	150
0:20:50	19	15,8	18	18	150
0:20:51	19	15,7	18	18	150
0:20:52	19	15,7	18	18	150
0:20:53	19	15,7	18	18	150
0:20:54	19	15,7	18	18	150
0:20:55	19	15,7	18	18	150
0:20:56	19	16,0	19	18	150
0:20:57	19	16,1	19	18	150
0:20:58	19	16,1	19	18	150
0:20:59	19	16,1	19	18	150
0:21:00	19	16,1	18	18	150
0:21:01	19	16,1	18	18	150
0:21:02	19	16,1	19	18	150
0:21:03	19	16,1	19	18	150
0:21:04	19	16,1	19	18	150
0:21:05	19	16,1	19	18	150
0:21:06	19	16,1	19	18	150
0:21:07	19	16,0	19	18	150
0:21:08	19	16,0	19	18	150
0:21:09	19	16,0	19	18	150
0:21:10	19	16,0	19	18	150
0:21:11	19	16,0	18	18	150
0:21:12	19	16,0	18	18	150
0:21:13	19	16,0	18	18	150
0:21:14	19	16,0	18	18	150
0:21:15	19	16,0	19	18	150
0:21:16	19	16,0	19	18	150
0:21:17	19	16,2	19	18	150
0:21:18	19	16,3	19	18	150
0:21:19	19	16,3	19	18	150
0:21:20	19	16,3	19	18	150
0:21:21	19	16,3	19	18	150
0:21:22	19	16,3	19	18	150
0:21:23	19	16,3	19	18	150
0:21:24	19	16,3	19	18	150
0:21:25	19	16,3	19	18	150
0:21:26	19	16,3	19	18	150
0:21:27	19	16,3	19	18	150
0:21:28	19	16,3	19	18	150
0:21:29	19	16,3	19	18	150
0:21:30	19	16,2	19	18	150
0:21:31	19	16,2	19	18	150
0:21:32	19	16,2	19	18	150
0:21:33	19	16,2	19	18	150
0:21:34	19	16,3	19	18	150
0:21:35	19	16,3	19	18	150
0:21:36	19	16,3	19	18	150
0:21:37	19	16,3	19	18	150
0:21:38	19	16,3	19	18	150
0:21:39	19	16,5	19	18	150
0:21:40	19	16,6	19	18	150
0:21:41	19	16,6	19	18	150
0:21:42	19	16,6	19	18	150
0:21:43	19	16,6	19	18	150
0:21:44	19	16,6	19	18	150
0:21:45	19	16,6	19	18	150
0:21:46	19	16,6	19	18	150
0:21:47	19	16,6	19	18	150
0:21:48	19	16,6	19	18	150
0:21:49	19	16,6	19	18	150
0:21:50	19	16,5	19	18	150
0:21:51	19	16,5	19	18	150
0:21:52	19	16,5	19	18	150
0:21:53	19	16,5	19	18	150
0:21:54	19	16,5	20	18	150
0:21:55	19	16,5	20	18	150
0:21:56	19	16,6	20	18	150
0:21:57	19	16,6	20	18	150
0:21:58	19	16,6	20	18	150
0:21:59	19	16,6	20	18	150
0:22:00	19	16,6	20	18	150
0:22:01	19	16,6	20	18	150
0:22:02	19	16,8	20	18	150
0:22:03	19	16,9	20	18	150
0:22:04	19	16,9	20	18	150
0:22:05	19	16,9	20	18	150
0:22:06	19	16,9	20	18	150
0:22:07	19	16,9	20	18	150
0:22:08	19	16,9	20	18	150
0:22:09	19	16,8	20	18	150
0:22:10	19	16,8	20	18	150
0:22:11	19	16,8	20	18	150
0:22:12	19	16,8	20	18	150
0:22:13	19	16,8	20	18	150
0:22:14	19	16,8	20	18	150
0:22:15	19	16,8	20	18	150
0:22:16	19	16,8	20	18	150
0:22:17	19	16,8	20	18	150
0:22:18	19	16,9	20	18	150
0:22:19	19	16,9	20	18	150
0:22:20	19	16,9	20	18	150
0:22:21	19	16,9	20	18	150
0:22:22	19	16,9	20	18	150
0:22:23	19	16,9	21	18	150
0:22:24	19	16,9	21	18	150
0:22:25	19	17,0	21	18	150
0:22:26	19	17,2	21	18	150
0:22:27	19	17,2	21	18	150
0:22:28	19	17,2	21	18	150
0:22:29	19	17,2	21	18	150
0:22:30	19	17,2	21	18	150
0:22:31	19	17,2	21	18	150
0:22:32	19	17,2	21	18	150
0:22:33	19	17,2	21	18	150
0:22:34	19	17,2	21	18	150
0:22:35	19	17,2	21	18	150
0:22:36	19	17,2	21	18	150
0:22:37	19	17,2	21	18	150
0:22:38	19	17,2	21	18	150
0:22:39	19	17,1	21	18	150
0:22:40	19	17,1	21	18	150
0:22:41	19	17,1	21	18	150
0:22:42	19	17,1	21	18	150
0:22:43	19	17,1	21	18	150
0:22:44	19	17,1	21	18	150
0:22:45	19	17,1	21	18	150
0:22:46	19	17,2	21	18	150
0:22:47	19	17,2	21	18	150
0:22:48	19	17,3	21	18	150
0:22:49	19	17,4	21	18	150
0:22:50	19	17,4	21	18	150
0:22:51	19	17,5	21	18	150
0:22:52	19	17,5	21	18	150
0:22:53	19	17,4	21	18	150
0:22:54	19	17,4	21	18	150
0:22:55	19	17,4	21	18	150
0:22:56	19	17,4	21	18	150
0:22:57	19	17,4	21	18	150
0:22:58	19	17,4	21	18	150
0:22:59	19	17,4	21	18	150
0:23:00	19	17,4	22	18	150
0:23:01	19	17,4	22	18	150
0:23:02	19	17,4	22	18	150
0:23:03	19	17,4	22	18	150
0:23:04	19	17,4	22	18	150
0:23:05	19	17,4	22	18	150
0:23:06	19	17,5	21	18	150
0:23:07	19	17,5	21	18	150
0:23:08	19	17,5	21	18	150
0:23:09	19	17,5	22	18	150
0:23:10	19	17,5	22	18	150
0:23:11	19	17,5	22	18	150
0:23:12	19	17,6	22	18	150
0:23:13	19	17,7	22	18	150
0:23:14	19	17,7	22	18	150
0:23:15	19	17,7	22	18	150
0:23:16	19	17,7	22	18	150
0:23:17	19	17,7	22	18	150
0:23:18	19	17,7	22	18	150
0:23:19	19	17,7	22	18	150
0:23:20	19	17,7	22	18	150
0:23:21	19	17,7	22	18	150
0:23:22	19	17,6	22	18	150
0:23:23	19	17,6	22	18	150
0:23:24	19	17,6	22	18	150
0:23:25	19	17,6	22	18	150
0:23:26	19	17,6	22	18	150
0:23:27	19	17,7	22	18	150
0:23:28	19	17,8	22	18	150
0:23:29	19	17,8	22	18	150
0:23:30	19	17,8	22	18	150
0:23:31	19	17,8	22	18	150
0:23:32	19	17,8	22	18	150
0:23:33	19	17,8	22	18	150
0:23:34	19	17,8	22	18	150
0:23:35	19	17,7	22	18	150
0:23:36	19	17,7	22	18	150
0:23:37	19	17,9	22	18	150
0:23:38	19	18,0	22	18	150
0:23:39	19	18,1	22	18	150
0:23:40	19	18,1	22	18	150
0:23:41	19	18,1	22	18	150
0:23:42	19	18,1	22	18	150
0:23:43	19	18,1	22	18	150
0:23:44	19	18,0	22	18	150
0:23:45	19	18,0	23	18	150
0:23:46	19	18,0	23	18	150
0:23:47	19	18,0	23	18	150
0:23:48	19	18,0	23	18	150
0:23:49	19	18,0	23	18	150
0:23:50	19	18,0	23	18	150
0:23:51	19	18,0	23	18	150
0:23:52	19	18,0	23	18	150
0:23:53	19	18,0	23	18	150
0:23:54	19	18,0	23	18	150
0:23:55	19	18,0	23	18	150
0:23:56	19	18,1	23	18	150
0:23:57	19	18,1	23	18	150
0:23:58	19	18,1	23	18	150
0:23:59	19	18,1	23	18	150
0:24:00	19	18,2	23	18	150
0:24:01	19	18,3	23	18	150
0:24:02	19	18,3	23	18	150
0:24:03	19	18,3	23	18	150
0:24:04	19	18,3	23	18	150
0:24:05	19	18,3	23	18	150
0:24:06	19	18,3	23	18	150
0:24:07	19	18,3	23	18	150
0:24:08	19	18,3	23	18	150
0:24:09	19	18,3	23	18	150
0:24:10	19	18,3	23	18	150
0:24:11	19	18,2	23	18	150
0:24:12	19	18,2	23	18	150
0:24:13	19	18,2	23	18	150
0:24:14	19	18,2	23	18	150
0:24:15	19	18,3	23	18	150
0:24:16	19	18,4	23	18	150
0:24:17	19	18,4	23	18	150
0:24:18	19	18,4	23	18	150
0:24:19	19	18,4	23	18	150
0:24:20	19	18,4	23	18	150
0:24:21	19	18,4	23	18	150
0:24:22	19	18,4	23	18	150
0:24:23	19	18,3	23	18	150
0:24:24	19	18,3	23	18	150
0:24:25	19	18,4	23	18	150
0:24:26	19	18,5	24	18	150
0:24:27	19	18,5	24	18	150
0:24:28	19	18,5	23	18	150
0:24:29	19	18,5	23	18	150
0:24:30	19	18,5	23	18	150
0:24:31	19	18,5	23	18	150
0:24:32	19	18,5	23	18	150
0:24:33	19	18,5	23	18	150
0:24:34	19	18,5	23	18	150
0:24:35	19	18,5	23	18	150
0:24:36	19	18,6	23	18	150
0:24:37	19	18,7	23	18	150
0:24:38	19	18,7	23	18	150
0:24:39	19	18,7	23	18	150
0:24:40	19	18,7	23	18	150
0:24:41	19	18,7	23	18	150
0:24:42	19	18,7	23	18	150
0:24:43	19	18,7	23	18	150
0:24:44	19	18,7	23	18	150
0:24:45	19	18,7	23	18	150
0:24:46	19	18,7	23	18	150
0:24:47	19	18,6	23	18	150
0:24:48	19	18,6	23	18	150
0:24:49	19	18,7	23	18	150
0:24:50	19	18,8	23	18	150
0:24:51	19	18,9	23	18	150
0:24:52	19	18,9	23	18	150
0:24:53	19	18,9	23	18	150
0:24:54	19	18,9	23	18	150
0:24:55	19	18,9	23	18	150
0:24:56	19	18,9	23	18	150
0:24:57	19	18,8	23	18	150
0:24:58	19	18,8	23	18	150
0:24:59	19	18,8	23	18	150
0:25:00	19	18,8	23	18	150
0:25:01	19	18,8	23	18	150
0:25:02	19	18,8	23	18	150
0:25:03	19	18,9	23	18	150
0:25:04	19	19,0	23	18	150
0:25:05	19	19,0	24	18	150
0:25:06	19	19,0	24	18	150
0:25:07	19	19,0	24	18	150
0:25:08	19	19,0	24	18	150
0:25:09	19	19,0	24	18	150
0:25:10	19	19,0	24	18	150
0:25:11	19	19,0	24	18	150
0:25:12	19	18,9	24	18	150
0:25:13	19	18,9	24	18	150
0:25:14	19	19,1	24	18	150
0:25:15	19	19,1	24	18	150
0:25:16	19	19,1	24	18	150
0:25:17	19	19,1	24	18	150
0:25:18	19	19,1	24	18	150
0:25:19	19	19,1	24	18	150
0:25:20	19	19,1	24	18	150
0:25:21	19	19,1	24	18	150
0:25:22	19	19,1	24	18	150
0:25:23	19	19,1	24	18	150
0:25:24	19	19,1	24	18	150
0:25:25	19	19,1	24	18	150
0:25:26	19	19,2	24	18	150
0:25:27	19	19,3	24	18	150
0:25:28	19	19,3	24	18	150
0:25:29	19	19,3	24	18	150
0:25:30	19	19,3	24	18	150
0:25:31	19	19,3	24	18	150
0:25:32	19	19,3	24	18	150
