Repository: ProgWizer/parser

File: project-root/data/Data Acquisition/Data Acquisition/2019 year (140)/19-032_3 rguUZ.txt
--Test Summary--
Full Path and File Name	
Instrument Name	7222
Instrument Type	Model 7222 Consistometer
Instrument Serial Number	
Test Start Date	20.05.2019
Test Start Time	13:46:24
Test Stop Date	20.05.2019
Test Stop Time	14:23:40
Test Length	0:37:16
Final Sample Time Offset	0:37:10
Controller Schedule Name	
Sampling Period	10 seconds
Comments	ÓÇ2
Information	WellID	
Information	Customer	
Information	EngName	
Information	CementClass	
Information	CementMfr	
Information	Additives	100G+120GVVS+40ASPM+0.5SodiumCitrate+0.5Halad-413+0.1D-Air 5000
Information	Density	1500
Information	BHCT	
Information	BHST	
Information	FluidLoss	
Information	JobType	
Calculated Value	Time_30Bc	0:31:50
Calculated Value	Time_70Bc	0:36:50
Calculated Value	Time_100Bc	N/A
Initial Temperature (°C)	33 °C
Final Temperature (°C)	27 °C
Initial Pressure (MPa)	0,6 MPa
Final Pressure (MPa)	25,4 MPa
Initial Consistency (Bc)	8 Bc
Final Consistency (Bc)	79 Bc
--Data--
Time (HH:MM:SS)	Temperature (°C)	Pressure (MPa)	Consistency (Bc)
0:00:00	33	0,6	8
0:00:10	33	0,7	8
0:00:20	33	0,8	8
0:00:30	33	0,9	8
0:00:40	33	1,1	8
0:00:50	33	1,1	9
0:01:00	32	1,3	9
0:01:10	32	1,5	9
0:01:20	32	1,6	9
0:01:30	32	1,6	9
0:01:40	32	1,9	9
0:01:50	31	2,0	9
0:02:00	31	2,1	9
0:02:10	31	2,2	9
0:02:20	31	2,3	9
0:02:30	31	2,5	9
0:02:40	31	2,6	9
0:02:50	31	2,7	9
0:03:00	30	2,8	9
0:03:10	30	2,9	10
0:03:20	30	3,0	9
0:03:30	30	3,1	10
0:03:40	30	3,3	9
0:03:50	30	3,4	9
0:04:00	30	3,5	9
0:04:10	30	3,7	8
0:04:20	30	3,8	7
0:04:30	29	3,9	7
0:04:40	29	4,1	7
0:04:50	29	4,2	7
0:05:00	29	4,3	7
0:05:10	29	4,5	7
0:05:20	29	4,6	7
0:05:30	29	4,7	7
0:05:40	29	4,8	7
0:05:50	29	5,0	7
0:06:00	29	5,1	7
0:06:10	29	5,2	7
0:06:20	28	5,3	8
0:06:30	28	5,5	8
0:06:40	28	5,6	8
0:06:50	28	5,7	8
0:07:00	28	5,8	8
0:07:10	28	5,9	8
0:07:20	28	6,0	8
0:07:30	28	6,1	8
0:07:40	28	6,3	8
0:07:50	28	6,6	8
0:08:00	28	6,5	9
0:08:10	28	6,9	9
0:08:20	28	6,8	8
0:08:30	28	7,2	8
0:08:40	27	7,1	8
0:08:50	27	7,0	8
0:09:00	27	7,4	8
0:09:10	27	7,3	9
0:09:20	27	7,5	9
0:09:30	27	7,6	10
0:09:40	27	7,7	10
0:09:50	27	8,1	9
0:10:00	27	8,0	10
0:10:10	27	8,2	10
0:10:20	27	8,6	11
0:10:30	27	8,5	9
0:10:40	27	8,4	9
0:10:50	27	8,6	9
0:11:00	27	8,9	9
0:11:10	27	8,9	10
0:11:20	27	9,0	10
0:11:30	27	9,0	9
0:11:40	27	9,1	9
0:11:50	27	9,3	10
0:12:00	27	9,4	10
0:12:10	27	9,5	9
0:12:20	26	9,6	9
0:12:30	26	9,7	9
0:12:40	26	9,9	9
0:12:50	26	10,0	9
0:13:00	26	10,2	9
0:13:10	26	10,3	9
0:13:20	26	10,3	9
0:13:30	26	10,4	9
0:13:40	26	10,6	10
0:13:50	26	10,8	10
0:14:00	26	11,0	10
0:14:10	26	11,1	11
0:14:20	26	11,2	11
0:14:30	26	11,3	11
0:14:40	26	11,4	10
0:14:50	26	11,4	10
0:15:00	26	11,6	10
0:15:10	26	11,9	12
0:15:20	26	11,8	14
0:15:30	26	12,3	14
0:15:40	26	12,2	14
0:15:50	26	12,4	13
0:16:00	26	12,3	12
0:16:10	26	12,5	12
0:16:20	26	12,6	12
0:16:30	26	12,7	12
0:16:40	26	12,8	15
0:16:50	26	13,1	15
0:17:00	26	13,0	15
0:17:10	26	13,2	15
0:17:20	26	13,3	15
0:17:30	26	13,4	15
0:17:40	26	13,6	15
0:17:50	26	13,7	15
0:18:00	26	13,8	15
0:18:10	26	14,0	14
0:18:20	25	14,3	15
0:18:30	25	14,2	15
0:18:40	25	14,4	16
0:18:50	25	14,5	16
0:19:00	25	14,6	15
0:19:10	25	14,7	15
0:19:20	25	14,8	16
0:19:30	25	14,9	16
0:19:40	25	15,0	16
0:19:50	25	15,1	16
0:20:00	25	15,4	16
0:20:10	25	15,4	19
0:20:20	25	15,5	18
0:20:30	25	15,6	18
0:20:40	25	15,7	18
0:20:50	25	15,9	18
0:21:00	25	16,0	18
0:21:10	25	16,1	-1
0:21:20	25	16,2	-1
0:21:30	25	16,5	-1
0:21:40	25	16,6	-1
0:21:50	25	16,6	-1
0:22:00	25	16,8	10
0:22:10	25	16,9	16
0:22:20	25	17,0	16
0:22:30	25	17,2	16
0:22:40	25	17,3	17
0:22:50	25	17,3	17
0:23:00	25	17,4	17
0:23:10	25	17,6	17
0:23:20	25	17,7	17
0:23:30	25	17,9	18
0:23:40	25	18,0	18
0:23:50	25	18,0	18
0:24:00	25	18,4	18
0:24:10	25	18,3	19
0:24:20	25	18,8	20
0:24:30	25	18,7	20
0:24:40	25	18,7	20
0:24:50	25	19,0	19
0:25:00	25	18,9	20
0:25:10	25	19,2	22
0:25:20	25	19,1	22
0:25:30	25	19,3	22
0:25:40	25	19,5	19
0:25:50	25	19,9	20
0:26:00	25	19,8	20
0:26:10	25	19,9	21
0:26:20	25	20,0	20
0:26:30	25	20,1	20
0:26:40	25	20,1	21
0:26:50	25	20,4	21
0:27:00	25	20,5	20
0:27:10	25	20,6	20
0:27:20	25	20,6	21
0:27:30	25	20,8	21
0:27:40	25	20,9	21
0:27:50	25	21,0	21
0:28:00	25	21,2	21
0:28:10	25	21,3	21
0:28:20	25	21,4	21
0:28:30	25	21,5	22
0:28:40	25	21,7	22
0:28:50	25	21,7	23
0:29:00	25	21,8	24
0:29:10	25	22,0	24
0:29:20	25	22,2	24
0:29:30	25	22,2	24
0:29:40	25	22,4	25
0:29:50	25	22,7	25
0:30:00	25	22,6	26
0:30:10	25	23,1	26
0:30:20	25	23,0	26
0:30:30	25	23,1	26
0:30:40	25	23,1	27
0:30:50	25	23,2	27
0:31:00	25	23,4	28
0:31:10	25	23,5	28
0:31:20	25	23,6	31
0:31:30	25	23,7	29
0:31:40	25	23,9	30
0:31:50	25	23,9	31
0:32:00	25	24,0	32
0:32:10	25	24,2	33
0:32:20	25	24,4	33
0:32:30	25	24,4	34
0:32:40	25	24,5	34
0:32:50	25	24,6	34
0:33:00	25	24,9	35
0:33:10	26	24,9	37
0:33:20	26	25,1	38
0:33:30	26	25,2	39
0:33:40	26	25,3	40
0:33:50	26	25,4	41
0:34:00	26	25,5	42
0:34:10	26	25,4	44
0:34:20	26	25,4	46
0:34:30	26	25,5	47
0:34:40	26	25,4	49
0:34:50	26	25,5	50
0:35:00	26	25,4	51
0:35:10	26	25,5	54
0:35:20	26	25,4	54
0:35:30	26	25,5	57
0:35:40	26	25,4	58
0:35:50	26	25,5	62
0:36:00	26	25,4	61
0:36:10	26	25,4	65
0:36:20	26	25,4	68
0:36:30	26	25,4	67
0:36:40	26	25,5	70
0:36:50	26	25,4	73
0:37:00	26	25,5	77
0:37:10	27	25,4	79

File: project-root/data/Data Acquisition/Data Acquisition/2019 year (140)/19-033.txt
--Test Summary--
Full Path and File Name	
Instrument Name	7222
Instrument Type	Model 7222 Consistometer
Instrument Serial Number	
Test Start Date	15.05.2019
Test Start Time	11:07:36
Test Stop Date	15.05.2019
Test Stop Time	13:40:28
Test Length	2:32:52
Final Sample Time Offset	2:32:50
Controller Schedule Name	
Sampling Period	10 seconds
Comments	Òîïêèíñêèé öåìåíò

ÏÖÒ I-50

ÃÎÑÒ


Information	WellID	
Information	Customer	
Information	EngName	
Information	CementClass	I-50
Information	CementMfr	
Information	Additives	
Information	Density	
Information	BHCT	
Information	BHST	
Information	FluidLoss	
Information	JobType	
Calculated Value	Time_30Bc	1:41:00
Calculated Value	Time_70Bc	N/A
Calculated Value	Time_100Bc	N/A
Initial Temperature (°C)	28 °C
Final Temperature (°C)	29 °C
Initial Pressure (MPa)	0,4 MPa
Final Pressure (MPa)	0,5 MPa
Initial Consistency (Bc)	17 Bc
Final Consistency (Bc)	32 Bc
--Data--
Time (HH:MM:SS)	Temperature (°C)	Pressure (MPa)	Consistency (Bc)
0:00:00	28	0,4	17
0:00:10	28	0,4	16
0:00:20	28	0,4	16
0:00:30	28	0,4	16
0:00:40	28	0,4	16
0:00:50	28	0,4	16
0:01:00	28	0,4	16
0:01:10	28	0,4	16
0:01:20	28	0,4	16
0:01:30	28	0,4	15
0:01:40	28	0,4	15
0:01:50	28	0,4	16
0:02:00	28	0,4	16
0:02:10	28	0,4	16
0:02:20	28	0,4	16
0:02:30	28	0,4	16
0:02:40	28	0,4	16
0:02:50	28	0,4	16
0:03:00	28	0,4	16
0:03:10	28	0,4	16
0:03:20	28	0,4	16
0:03:30	28	0,4	16
0:03:40	28	0,4	16
0:03:50	28	0,4	16
0:04:00	28	0,4	16
0:04:10	28	0,4	16
0:04:20	28	0,4	16
0:04:30	28	0,4	16
0:04:40	28	0,4	16
0:04:50	28	0,4	16
0:05:00	28	0,4	16
0:05:10	28	0,4	17
0:05:20	28	0,4	17
0:05:30	28	0,4	17
0:05:40	28	0,4	17
0:05:50	27	0,4	17
0:06:00	27	0,4	17
0:06:10	27	0,4	17
0:06:20	27	0,4	17
0:06:30	27	0,4	17
0:06:40	27	0,4	17
0:06:50	27	0,4	17
0:07:00	27	0,4	17
0:07:10	27	0,4	17
0:07:20	27	0,4	17
0:07:30	27	0,4	17
0:07:40	27	0,4	17
0:07:50	27	0,4	17
0:08:00	27	0,4	17
0:08:10	27	0,4	17
0:08:20	27	0,4	17
0:08:30	27	0,4	17
0:08:40	27	0,4	17
0:08:50	27	0,4	17
0:09:00	27	0,4	17
0:09:10	27	0,4	17
0:09:20	27	0,4	17
0:09:30	27	0,4	17
0:09:40	27	0,4	17
0:09:50	27	0,4	17
0:10:00	27	0,4	17
0:10:10	27	0,4	17
0:10:20	27	0,4	17
0:10:30	27	0,4	17
0:10:40	27	0,4	17
0:10:50	27	0,4	17
0:11:00	27	0,4	17
0:11:10	27	0,4	18
0:11:20	27	0,4	18
0:11:30	27	0,4	18
0:11:40	27	0,4	18
0:11:50	27	0,4	18
0:12:00	27	0,4	18
0:12:10	27	0,4	18
0:12:20	27	0,4	18
0:12:30	27	0,4	18
0:12:40	27	0,4	18
0:12:50	27	0,4	18
0:13:00	27	0,4	18
0:13:10	27	0,4	18
0:13:20	27	0,4	18
0:13:30	27	0,4	18
0:13:40	27	0,4	18
0:13:50	27	0,4	18
0:14:00	27	0,4	18
0:14:10	27	0,4	18
0:14:20	27	0,5	18
0:14:30	27	0,5	18
0:14:40	27	0,5	18
0:14:50	27	0,5	18
0:15:00	27	0,5	18
0:15:10	27	0,5	18
0:15:20	27	0,5	18
0:15:30	27	0,5	18
0:15:40	27	0,5	18
0:15:50	27	0,5	18
0:16:00	27	0,5	18
0:16:10	27	0,5	18
0:16:20	27	0,5	18
0:16:30	27	0,5	18
0:16:40	27	0,5	18
0:16:50	27	0,5	18
0:17:00	27	0,5	18
0:17:10	27	0,5	18
0:17:20	27	0,5	18
0:17:30	27	0,5	18
0:17:40	27	0,4	18
0:17:50	27	0,4	18
0:18:00	27	0,4	18
0:18:10	27	0,4	18
0:18:20	27	0,4	18
0:18:30	27	0,5	18
0:18:40	27	0,4	18
0:18:50	27	0,4	18
0:19:00	27	0,4	18
0:19:10	27	0,4	18
0:19:20	27	0,4	18
0:19:30	27	0,4	18
0:19:40	27	0,4	18
0:19:50	27	0,4	18
0:20:00	27	0,4	18
0:20:10	27	0,4	18
0:20:20	27	0,4	18
0:20:30	27	0,4	18
0:20:40	27	0,4	18
0:20:50	27	0,4	18
0:21:00	27	0,4	18
0:21:10	27	0,4	18
0:21:20	27	0,4	18
0:21:30	27	0,4	18
0:21:40	27	0,4	18
0:21:50	27	0,4	18
0:22:00	27	0,4	18
0:22:10	27	0,4	18
0:22:20	27	0,4	18
0:22:30	27	0,4	18
0:22:40	27	0,4	18
0:22:50	27	0,4	18
0:23:00	27	0,5	18
0:23:10	27	0,5	18
0:23:20	27	0,5	18
0:23:30	27	0,5	18
0:23:40	27	0,5	18
0:23:50	27	0,5	18
0:24:00	27	0,5	18
0:24:10	27	0,5	18
0:24:20	27	0,5	18
0:24:30	27	0,5	18
0:24:40	27	0,5	18
0:24:50	27	0,5	18
0:25:00	27	0,5	18
0:25:10	27	0,5	18
0:25:20	27	0,5	18
0:25:30	27	0,5	18
0:25:40	27	0,5	18
0:25:50	27	0,5	18
0:26:00	27	0,5	18
0:26:10	27	0,5	18
0:26:20	27	0,5	18
0:26:30	27	0,5	18
0:26:40	27	0,5	18
0:26:50	27	0,5	18
0:27:00	27	0,5	18
0:27:10	27	0,5	19
0:27:20	27	0,5	19
0:27:30	27	0,5	18
0:27:40	27	0,5	19
0:27:50	27	0,5	19
0:28:00	27	0,5	18
0:28:10	27	0,5	19
0:28:20	27	0,5	19
0:28:30	27	0,5	19
0:28:40	27	0,5	19
0:28:50	27	0,5	19
0:29:00	27	0,5	19
0:29:10	27	0,5	19
0:29:20	27	0,5	19
0:29:30	27	0,5	19
0:29:40	27	0,5	19
0:29:50	27	0,5	18
0:30:00	27	0,5	18
0:30:10	27	0,5	18
0:30:20	27	0,5	18
0:30:30	27	0,5	18
0:30:40	27	0,4	19
0:30:50	27	0,4	19
0:31:00	27	0,4	19
0:31:10	27	0,4	19
0:31:20	27	0,4	19
0:31:30	27	0,4	19
0:31:40	27	0,5	19
0:31:50	27	0,5	19
0:32:00	26	0,5	19
0:32:10	27	0,5	18
0:32:20	27	0,5	19
0:32:30	27	0,5	19
0:32:40	27	0,5	19
0:32:50	27	0,5	19
0:33:00	27	0,5	19
0:33:10	27	0,5	19
0:33:20	27	0,5	19
0:33:30	27	0,5	19
0:33:40	27	0,5	19
0:33:50	27	0,5	19
0:34:00	27	0,5	19
0:34:10	27	0,5	19
0:34:20	27	0,5	19
0:34:30	27	0,5	19
0:34:40	27	0,5	19
0:34:50	27	0,5	19
0:35:00	27	0,5	19
0:35:10	27	0,5	19
0:35:20	27	0,5	19
0:35:30	27	0,5	19
0:35:40	27	0,5	19
0:35:50	27	0,5	19
0:36:00	27	0,5	19
0:36:10	27	0,5	19
0:36:20	27	0,5	19
0:36:30	27	0,5	19
0:36:40	27	0,5	19
0:36:50	27	0,5	19
0:37:00	27	0,5	19
0:37:10	27	0,5	19
0:37:20	27	0,5	19
0:37:30	27	0,5	19
0:37:40	27	0,5	19
0:37:50	27	0,5	19
0:38:00	27	0,5	19
0:38:10	27	0,5	19
0:38:20	27	0,5	19
0:38:30	27	0,5	19
0:38:40	27	0,5	19
0:38:50	27	0,5	19
0:39:00	27	0,5	19
0:39:10	27	0,5	19
0:39:20	27	0,5	19
0:39:30	27	0,5	19
0:39:40	27	0,5	19
0:39:50	27	0,5	19
0:40:00	27	0,5	19
0:40:10	27	0,5	19
0:40:20	27	0,5	19
0:40:30	27	0,5	19
0:40:40	27	0,5	19
0:40:50	27	0,5	19
0:41:00	27	0,5	19
0:41:10	27	0,5	19
0:41:20	27	0,5	19
0:41:30	27	0,5	19
0:41:40	27	0,5	19
0:41:50	27	0,5	19
0:42:00	27	0,5	19
0:42:10	27	0,5	19
0:42:20	27	0,5	19
0:42:30	27	0,5	19
0:42:40	27	0,5	19
0:42:50	27	0,5	19
0:43:00	27	0,5	19
0:43:10	27	0,5	19
0:43:20	27	0,5	19
0:43:30	27	0,5	19
0:43:40	27	0,5	19
0:43:50	27	0,5	19
0:44:00	27	0,5	19
0:44:10	27	0,5	19
0:44:20	27	0,5	19
0:44:30	27	0,5	19
0:44:40	27	0,5	19
0:44:50	27	0,5	19
0:45:00	27	0,5	19
0:45:10	27	0,5	19
0:45:20	27	0,5	19
0:45:30	27	0,5	19
0:45:40	27	0,5	19
0:45:50	27	0,5	19
0:46:00	27	0,5	19
0:46:10	27	0,5	19
0:46:20	27	0,5	19
0:46:30	27	0,5	19
0:46:40	27	0,5	19
0:46:50	27	0,5	19
0:47:00	27	0,5	19
0:47:10	27	0,5	19
0:47:20	27	0,5	19
0:47:30	27	0,5	19
0:47:40	27	0,5	19
0:47:50	27	0,5	19
0:48:00	27	0,5	19
0:48:10	27	0,5	19
0:48:20	27	0,5	19
0:48:30	27	0,5	20
0:48:40	27	0,5	20
0:48:50	27	0,5	19
0:49:00	27	0,5	20
0:49:10	27	0,5	19
0:49:20	27	0,5	19
0:49:30	27	0,5	19
0:49:40	27	0,5	19
0:49:50	27	0,5	19
0:50:00	27	0,5	19
0:50:10	27	0,5	19
0:50:20	27	0,5	20
0:50:30	27	0,5	20
0:50:40	27	0,5	20
0:50:50	27	0,5	20
0:51:00	27	0,5	20
0:51:10	27	0,5	20
0:51:20	27	0,5	20
0:51:30	27	0,5	20
0:51:40	27	0,5	21
0:51:50	27	0,5	21
0:52:00	27	0,5	21
0:52:10	27	0,5	21
0:52:20	27	0,5	21
0:52:30	27	0,5	21
0:52:40	27	0,5	21
0:52:50	27	0,5	21
0:53:00	27	0,5	21
0:53:10	27	0,5	21
0:53:20	27	0,5	21
0:53:30	27	0,5	21
0:53:40	27	0,5	21
0:53:50	27	0,5	21
0:54:00	27	0,5	21
0:54:10	27	0,5	21
0:54:20	27	0,5	21
0:54:30	27	0,5	21
0:54:40	27	0,5	21
0:54:50	27	0,5	21
0:55:00	27	0,5	21
0:55:10	27	0,5	21
0:55:20	27	0,5	21
0:55:30	27	0,5	21
0:55:40	27	0,5	21
0:55:50	27	0,5	21
0:56:00	27	0,5	21
0:56:10	27	0,5	21
0:56:20	27	0,5	21
0:56:30	27	0,5	21
0:56:40	27	0,5	21
0:56:50	27	0,5	21
0:57:00	27	0,5	21
0:57:10	27	0,5	21
0:57:20	27	0,5	21
0:57:30	27	0,5	21
0:57:40	27	0,5	21
0:57:50	27	0,5	21
0:58:00	27	0,5	21
0:58:10	27	0,5	21
0:58:20	27	0,5	21
0:58:30	27	0,5	21
0:58:40	27	0,5	21
0:58:50	27	0,5	22
0:59:00	27	0,5	22
0:59:10	27	0,5	22
0:59:20	27	0,5	22
0:59:30	27	0,5	22
0:59:40	27	0,5	22
0:59:50	27	0,5	22
1:00:00	27	0,5	22
1:00:10	27	0,5	22
1:00:20	27	0,5	22
1:00:30	27	0,5	22
1:00:40	27	0,5	22
1:00:50	27	0,5	22
1:01:00	27	0,5	22
1:01:10	27	0,5	22
1:01:20	27	0,5	22
1:01:30	27	0,5	22
1:01:40	27	0,5	22
1:01:50	27	0,5	22
1:02:00	27	0,5	22
1:02:10	27	0,5	22
1:02:20	27	0,5	22
1:02:30	27	0,5	22
1:02:40	27	0,5	22
1:02:50	27	0,5	22
1:03:00	27	0,5	22
1:03:10	27	0,5	22
1:03:20	27	0,5	22
1:03:30	27	0,5	22
1:03:40	27	0,5	22
1:03:50	27	0,5	22
1:04:00	27	0,5	22
1:04:10	27	0,5	22
1:04:20	27	0,5	22
1:04:30	27	0,5	22
1:04:40	27	0,5	22
1:04:50	27	0,5	22
1:05:00	27	0,5	22
1:05:10	27	0,5	22
1:05:20	27	0,5	22
1:05:30	27	0,5	22
1:05:40	27	0,5	22
1:05:50	27	0,5	22
1:06:00	27	0,5	22
1:06:10	27	0,5	22
1:06:20	27	0,5	22
1:06:30	27	0,5	22
1:06:40	27	0,5	22
1:06:50	27	0,5	22
1:07:00	27	0,5	22
1:07:10	27	0,5	22
1:07:20	27	0,5	22
1:07:30	27	0,5	22
1:07:40	27	0,5	22
1:07:50	27	0,5	22
1:08:00	27	0,5	22
1:08:10	27	0,5	22
1:08:20	27	0,5	22
1:08:30	27	0,5	22
1:08:40	27	0,5	22
1:08:50	27	0,5	22
1:09:00	27	0,5	22
1:09:10	27	0,5	22
1:09:20	27	0,5	22
1:09:30	27	0,5	22
1:09:40	27	0,5	22
1:09:50	27	0,5	22
1:10:00	27	0,5	22
1:10:10	27	0,5	22
1:10:20	27	0,5	22
1:10:30	27	0,5	22
1:10:40	27	0,5	22
1:10:50	27	0,5	22
1:11:00	27	0,5	22
1:11:10	27	0,5	22
1:11:20	27	0,5	22
1:11:30	27	0,5	22
1:11:40	27	0,5	22
1:11:50	27	0,5	22
1:12:00	27	0,5	22
1:12:10	27	0,5	22
1:12:20	27	0,5	22
1:12:30	27	0,5	22
1:12:40	27	0,5	22
1:12:50	27	0,5	22
1:13:00	27	0,5	22
1:13:10	27	0,5	22
1:13:20	27	0,5	22
1:13:30	27	0,5	22
1:13:40	27	0,5	22
1:13:50	27	0,5	22
1:14:00	27	0,5	22
1:14:10	27	0,5	22
1:14:20	27	0,5	22
1:14:30	27	0,5	22
1:14:40	27	0,5	22
1:14:50	27	0,5	22
1:15:00	27	0,5	22
1:15:10	27	0,5	22
1:15:20	27	0,5	22
1:15:30	27	0,5	22
1:15:40	27	0,5	22
1:15:50	27	0,5	22
1:16:00	27	0,5	22
1:16:10	27	0,5	22
1:16:20	27	0,5	22
1:16:30	27	0,5	22
1:16:40	27	0,5	22
1:16:50	27	0,5	22
1:17:00	27	0,5	22
1:17:10	27	0,5	22
1:17:20	27	0,5	22
1:17:30	27	0,5	22
1:17:40	27	0,5	22
1:17:50	27	0,5	22
1:18:00	27	0,5	22
1:18:10	27	0,5	22
1:18:20	27	0,5	22
1:18:30	27	0,5	22
1:18:40	27	0,5	22
1:18:50	27	0,5	22
1:19:00	27	0,5	22
1:19:10	27	0,5	22
1:19:20	27	0,5	22
1:19:30	27	0,5	22
1:19:40	27	0,5	22
1:19:50	27	0,5	22
1:20:00	27	0,5	22
1:20:10	27	0,5	22
1:20:20	27	0,5	22
1:20:30	27	0,5	23
1:20:40	27	0,5	28
1:20:50	27	0,5	28
1:21:00	27	0,5	32
1:21:10	27	0,5	30
1:21:20	27	0,5	30
1:21:30	27	0,5	33
1:21:40	27	0,5	28
1:21:50	27	0,5	29
1:22:00	27	0,5	30
1:22:10	27	0,5	29
1:22:20	27	0,5	29
1:22:30	27	0,5	30
1:22:40	27	0,5	29
1:22:50	27	0,5	29
1:23:00	27	0,5	28
1:23:10	27	0,5	28
1:23:20	27	0,5	29
1:23:30	27	0,5	29
1:23:40	27	0,5	29
1:23:50	27	0,5	29
1:24:00	27	0,5	29
1:24:10	27	0,5	29
1:24:20	27	0,5	29
1:24:30	27	0,5	29
1:24:40	27	0,5	29
1:24:50	27	0,5	29
1:25:00	27	0,5	29
1:25:10	27	0,5	29
1:25:20	27	0,5	29
1:25:30	27	0,5	29
1:25:40	27	0,5	29
1:25:50	27	0,5	29
1:26:00	27	0,5	29
1:26:10	27	0,5	29
1:26:20	27	0,5	29
1:26:30	27	0,5	29
1:26:40	27	0,5	29
1:26:50	27	0,5	29
1:27:00	27	0,5	29
1:27:10	27	0,5	29
1:27:20	27	0,5	29
1:27:30	27	0,5	29
1:27:40	27	0,5	29
1:27:50	27	0,5	29
1:28:00	27	0,5	29
1:28:10	27	0,5	29
1:28:20	27	0,5	29
1:28:30	27	0,5	29
1:28:40	27	0,5	29
1:28:50	27	0,5	29
1:29:00	27	0,5	29
1:29:10	27	0,5	29
1:29:20	27	0,5	29
1:29:30	27	0,5	29
1:29:40	27	0,5	29
1:29:50	27	0,5	29
1:30:00	27	0,5	29
1:30:10	27	0,5	29
1:30:20	28	0,5	29
1:30:30	28	0,5	29
1:30:40	27	0,5	29
1:30:50	27	0,5	29
1:31:00	27	0,5	29
1:31:10	27	0,5	29
1:31:20	27	0,5	29
1:31:30	27	0,5	29
1:31:40	27	0,5	29
1:31:50	27	0,5	29
1:32:00	28	0,5	29
1:32:10	28	0,5	29
1:32:20	28	0,5	29
1:32:30	28	0,5	29
1:32:40	28	0,5	29
1:32:50	28	0,5	29
1:33:00	28	0,5	29
1:33:10	28	0,5	29
1:33:20	28	0,5	29
1:33:30	28	0,5	29
1:33:40	28	0,5	29
1:33:50	28	0,5	29
1:34:00	28	0,5	29
1:34:10	28	0,5	29
1:34:20	28	0,5	29
1:34:30	28	0,5	29
1:34:40	28	0,5	29
1:34:50	28	0,5	29
1:35:00	28	0,5	29
1:35:10	28	0,5	29
1:35:20	28	0,5	29
1:35:30	28	0,5	29
1:35:40	28	0,5	29
1:35:50	28	0,5	29
1:36:00	28	0,5	29
1:36:10	28	0,5	29
1:36:20	28	0,5	29
1:36:30	28	0,5	29
1:36:40	28	0,5	29
1:36:50	28	0,5	29
1:37:00	28	0,5	29
1:37:10	28	0,5	29
1:37:20	28	0,5	29
1:37:30	28	0,5	29
1:37:40	28	0,5	29
1:37:50	28	0,5	29
1:38:00	28	0,5	29
1:38:10	28	0,5	29
1:38:20	28	0,5	29
1:38:30	28	0,5	29
1:38:40	28	0,5	29
1:38:50	28	0,5	29
1:39:00	28	0,5	29
1:39:10	28	0,5	30
1:39:20	28	0,5	29
1:39:30	28	0,5	30
1:39:40	28	0,5	30
1:39:50	28	0,5	29
1:40:00	28	0,5	30
1:40:10	28	0,5	30
1:40:20	28	0,5	30
1:40:30	28	0,5	30
1:40:40	28	0,5	30
1:40:50	28	0,5	30
1:41:00	28	0,5	30
1:41:10	28	0,5	30
1:41:20	28	0,5	30
1:41:30	28	0,5	30
1:41:40	28	0,5	30
1:41:50	28	0,5	30
1:42:00	28	0,5	30
1:42:10	28	0,5	30
1:42:20	28	0,5	30
1:42:30	28	0,5	30
1:42:40	28	0,5	30
1:42:50	28	0,5	30
1:43:00	28	0,5	30
1:43:10	28	0,5	30
1:43:20	28	0,5	30
1:43:30	28	0,5	30
1:43:40	28	0,5	30
1:43:50	28	0,5	30
1:44:00	28	0,5	30
1:44:10	28	0,5	30
1:44:20	28	0,5	30
1:44:30	28	0,5	30
1:44:40	28	0,5	30
1:44:50	28	0,5	30
1:45:00	28	0,5	30
1:45:10	28	0,5	30
1:45:20	28	0,5	30
1:45:30	28	0,5	30
1:45:40	28	0,5	30
1:45:50	28	0,5	30
1:46:00	28	0,5	30
1:46:10	28	0,5	30
1:46:20	28	0,5	30
1:46:30	28	0,5	30
1:46:40	28	0,5	30
1:46:50	28	0,5	30
1:47:00	28	0,5	30
1:47:10	28	0,5	30
1:47:20	28	0,5	30
1:47:30	28	0,5	30
1:47:40	28	0,5	30
1:47:50	28	0,5	30
1:48:00	28	0,5	30
1:48:10	28	0,5	30
1:48:20	28	0,5	30
1:48:30	28	0,5	30
1:48:40	28	0,5	30
1:48:50	28	0,5	30
1:49:00	28	0,5	30
1:49:10	28	0,5	30
1:49:20	28	0,5	30
1:49:30	28	0,5	30
1:49:40	28	0,5	30
1:49:50	28	0,5	30
1:50:00	28	0,5	30
1:50:10	28	0,5	31
1:50:20	28	0,5	30
1:50:30	28	0,5	30
1:50:40	28	0,5	31
1:50:50	28	0,5	30
1:51:00	28	0,5	30
1:51:10	28	0,5	30
1:51:20	28	0,5	30
1:51:30	28	0,5	31
1:51:40	28	0,5	30
1:51:50	28	0,5	30
1:52:00	28	0,5	31
1:52:10	28	0,5	30
1:52:20	28	0,5	31
1:52:30	28	0,5	30
1:52:40	28	0,5	30
1:52:50	28	0,5	31
1:53:00	28	0,5	30
1:53:10	28	0,5	30
1:53:20	28	0,5	31
1:53:30	28	0,5	30
1:53:40	28	0,5	31
1:53:50	28	0,5	30
1:54:00	28	0,5	30
1:54:10	28	0,5	31
1:54:20	28	0,5	30
1:54:30	28	0,5	31
1:54:40	28	0,5	31
1:54:50	28	0,5	31
1:55:00	28	0,5	31
1:55:10	28	0,5	31
1:55:20	28	0,5	31
1:55:30	28	0,5	31
1:55:40	28	0,5	30
1:55:50	28	0,5	31
1:56:00	28	0,5	31
1:56:10	28	0,5	31
1:56:20	28	0,5	31
1:56:30	28	0,5	30
1:56:40	28	0,5	30
1:56:50	28	0,5	31
1:57:00	28	0,5	30
1:57:10	28	0,5	31
1:57:20	28	0,5	31
1:57:30	28	0,5	30
1:57:40	28	0,5	30
1:57:50	28	0,5	30
1:58:00	28	0,5	30
1:58:10	28	0,5	30
1:58:20	28	0,5	30
1:58:30	28	0,5	30
1:58:40	28	0,5	30
1:58:50	28	0,5	29
1:59:00	28	0,5	30
1:59:10	28	0,5	30
1:59:20	28	0,5	30
1:59:30	28	0,5	30
1:59:40	28	0,5	30
1:59:50	28	0,5	30
2:00:00	28	0,5	30
2:00:10	28	0,5	30
2:00:20	28	0,5	30
2:00:30	28	0,5	30
2:00:40	28	0,5	30
2:00:50	28	0,5	30
2:01:00	28	0,5	30
2:01:10	28	0,5	30
2:01:20	28	0,5	30
2:01:30	28	0,5	30
2:01:40	28	0,5	30
2:01:50	28	0,5	30
2:02:00	28	0,5	30
2:02:10	28	0,5	30
2:02:20	28	0,5	30
2:02:30	28	0,5	30
2:02:40	28	0,5	30
2:02:50	28	0,5	30
2:03:00	28	0,5	30
2:03:10	28	0,5	30
2:03:20	28	0,5	30
2:03:30	28	0,5	30
2:03:40	28	0,5	30
2:03:50	28	0,5	30
2:04:00	28	0,5	30
2:04:10	28	0,5	30
2:04:20	28	0,5	30
2:04:30	28	0,5	30
2:04:40	28	0,5	30
2:04:50	28	0,5	30
2:05:00	28	0,5	30
2:05:10	28	0,5	30
2:05:20	28	0,5	30
2:05:30	28	0,5	30
2:05:40	28	0,5	30
2:05:50	28	0,5	30
2:06:00	28	0,5	30
2:06:10	28	0,5	30
2:06:20	28	0,5	30
2:06:30	28	0,5	30
2:06:40	28	0,5	30
2:06:50	28	0,5	30
2:07:00	28	0,5	30
2:07:10	28	0,5	30
2:07:20	28	0,5	30
2:07:30	28	0,5	30
2:07:40	28	0,5	30
2:07:50	28	0,5	30
2:08:00	28	0,5	30
2:08:10	28	0,5	30
2:08:20	28	0,5	30
2:08:30	28	0,5	30
2:08:40	28	0,5	30
2:08:50	28	0,5	30
2:09:00	28	0,5	30
2:09:10	28	0,5	30
2:09:20	28	0,5	30
2:09:30	28	0,5	30
2:09:40	28	0,5	30
2:09:50	28	0,5	30
2:10:00	28	0,5	30
2:10:10	28	0,5	30
2:10:20	28	0,5	30
2:10:30	28	0,5	30
2:10:40	28	0,5	30
2:10:50	28	0,5	30
2:11:00	28	0,5	30
2:11:10	28	0,5	30
2:11:20	28	0,5	30
2:11:30	28	0,5	30
2:11:40	28	0,5	31
2:11:50	28	0,5	31
2:12:00	28	0,5	31
2:12:10	28	0,5	31
2:12:20	28	0,5	31
2:12:30	28	0,5	32
2:12:40	28	0,5	32
2:12:50	28	0,5	31
2:13:00	28	0,5	31
2:13:10	28	0,5	31
2:13:20	28	0,5	31
2:13:30	28	0,5	32
2:13:40	28	0,5	32
2:13:50	28	0,5	32
2:14:00	28	0,5	32
2:14:10	28	0,5	32
2:14:20	28	0,5	32
2:14:30	28	0,5	32
2:14:40	28	0,5	32
2:14:50	28	0,5	32
2:15:00	28	0,5	32
2:15:10	28	0,5	32
2:15:20	28	0,5	32
2:15:30	28	0,5	32
2:15:40	28	0,5	32
2:15:50	28	0,5	32
2:16:00	28	0,5	32
2:16:10	28	0,5	32
2:16:20	28	0,5	32
2:16:30	28	0,5	32
2:16:40	28	0,5	32
2:16:50	28	0,5	32
2:17:00	28	0,5	32
2:17:10	28	0,5	32
2:17:20	28	0,5	32
2:17:30	28	0,5	32
2:17:40	28	0,5	32
2:17:50	28	0,5	32
2:18:00	28	0,5	32
2:18:10	28	0,5	32
2:18:20	28	0,5	32
2:18:30	28	0,5	32
2:18:40	28	0,5	32
2:18:50	28	0,5	32
2:19:00	28	0,5	32
2:19:10	28	0,5	32
2:19:20	28	0,5	32
2:19:30	28	0,5	32
2:19:40	28	0,5	32
2:19:50	28	0,5	32
2:20:00	28	0,5	32
2:20:10	28	0,5	32
2:20:20	28	0,5	32
2:20:30	28	0,5	32
2:20:40	28	0,5	32
2:20:50	28	0,5	31
2:21:00	28	0,5	31
2:21:10	28	0,5	31
2:21:20	28	0,5	31
2:21:30	28	0,5	31
2:21:40	28	0,5	31
2:21:50	28	0,5	32
2:22:00	28	0,5	31
2:22:10	28	0,5	32
2:22:20	28	0,5	32
2:22:30	28	0,5	32
2:22:40	28	0,5	32
2:22:50	28	0,5	31
2:23:00	28	0,5	31
2:23:10	28	0,5	32
2:23:20	28	0,5	32
2:23:30	28	0,5	32
2:23:40	28	0,5	32
2:23:50	28	0,5	32
2:24:00	29	0,5	32
2:24:10	29	0,5	32
2:24:20	28	0,5	32
2:24:30	28	0,5	32
2:24:40	29	0,5	32
2:24:50	28	0,5	32
2:25:00	29	0,5	32
2:25:10	29	0,5	32
2:25:20	29	0,5	32
2:25:30	28	0,5	32
2:25:40	29	0,5	32
2:25:50	29	0,5	32
2:26:00	29	0,5	32
2:26:10	29	0,5	32
2:26:20	29	0,5	32
2:26:30	29	0,5	32
2:26:40	29	0,5	32
2:26:50	29	0,5	32
2:27:00	29	0,5	32
2:27:10	29	0,5	32
2:27:20	29	0,5	32
2:27:30	29	0,5	32
2:27:40	29	0,5	32
2:27:50	29	0,5	32
2:28:00	29	0,5	32
2:28:10	29	0,5	32
2:28:20	29	0,5	32
2:28:30	29	0,5	32
2:28:40	29	0,5	32
2:28:50	29	0,5	32
2:29:00	29	0,5	32
2:29:10	29	0,5	32
2:29:20	29	0,5	32
2:29:30	29	0,5	32
2:29:40	29	0,5	32
2:29:50	29	0,5	32
2:30:00	29	0,5	32
2:30:10	29	0,5	32
2:30:20	29	0,5	32
2:30:30	29	0,5	32
2:30:40	29	0,5	32
2:30:50	29	0,5	32
2:31:00	29	0,5	32
2:31:10	29	0,5	32
2:31:20	29	0,5	32
2:31:30	29	0,5	32
2:31:40	29	0,5	32
2:31:50	29	0,5	32
2:32:00	29	0,5	32
2:32:10	29	0,5	32
2:32:20	29	0,5	32
2:32:30	29	0,5	32
2:32:40	29	0,5	32
2:32:50	29	0,5	32

File: project-root/data/Data Acquisition/Data Acquisition/2019 year (140)/19-034.txt (part 1 of 5)
--Test Summary--
Full Path and File Name	
Instrument Name	7322
Instrument Type	Model 7322 Consistometer - Variable Speed
Instrument Serial Number	
Test Start Date	15.05.2019
Test Start Time	11:21:24
Test Stop Date	15.05.2019
Test Stop Time	13:13:44
Test Length	1:52:20
Final Sample Time Offset	1:52:20
Controller Schedule Name	
Sampling Period	1 second
Comments	Òîïêèíñêèé

ÏÖÒ-I-G-ÑÑ1

Ãîñò
Information	WellID	
Information	Customer	
Information	EngName	
Information	CementClass	Class G
Information	CementMfr	
Information	Additives	
Information	Density	
Information	BHCT	
Information	BHST	
Information	FluidLoss	
Information	JobType	
Calculated Value	Time_30Bc	1:23:26
Calculated Value	Time_70Bc	1:43:47
Calculated Value	Time_100Bc	1:52:20
Initial Temperature (°C)	26 °C
Final Temperature (°C)	52 °C
Initial Pressure (MPa)	0,6 MPa
Final Pressure (MPa)	36,3 MPa
Initial Consistency (Bc)	5 Bc
Final Consistency (Bc)	100 Bc
Initial Wall Temperature (°C)	24 °C
Final Wall Temperature (°C)	50 °C
Initial Motor Speed (RPM)	150 RPM
Final Motor Speed (RPM)	150 RPM
--Data--
Time (HH:MM:SS)	Temperature (°C)	Pressure (MPa)	Consistency (Bc)	Wall Temperature (°C)	Motor Speed (RPM)
0:00:00	26	0,6	5	24	150
0:00:01	26	0,7	5	24	150
0:00:02	26	1,0	5	24	150
0:00:03	26	1,7	6	24	150
0:00:04	26	2,9	6	24	150
0:00:05	26	4,3	6	24	150
0:00:06	26	5,7	6	25	150
0:00:07	26	6,7	6	25	150
0:00:08	26	7,3	6	25	150
0:00:09	26	7,5	6	25	150
0:00:10	26	7,6	6	25	150
0:00:11	26	7,6	6	25	150
0:00:12	26	7,6	6	25	150
0:00:13	26	7,6	6	25	150
0:00:14	26	7,6	6	25	150
0:00:15	26	7,6	6	25	150
0:00:16	26	7,6	6	25	150
0:00:17	26	7,6	6	25	150
0:00:18	26	7,6	6	25	150
0:00:19	26	7,6	6	25	150
0:00:20	26	7,5	6	25	150
0:00:21	26	7,5	6	25	150
0:00:22	26	7,5	6	25	150
0:00:23	26	7,5	6	25	150
0:00:24	26	7,5	6	25	150
0:00:25	26	7,5	6	25	150
0:00:26	26	7,5	6	25	150
0:00:27	26	7,5	6	25	150
0:00:28	26	7,5	6	25	150
0:00:29	26	7,5	6	25	150
0:00:30	26	7,5	6	25	150
0:00:31	26	7,5	6	25	150
0:00:32	26	7,5	6	25	150
0:00:33	26	7,5	6	25	150
0:00:34	26	7,5	6	25	150
0:00:35	26	7,5	6	25	150
0:00:36	26	7,5	6	25	150
0:00:37	26	7,5	6	25	150
0:00:38	26	7,8	6	25	150
0:00:39	26	7,9	6	25	150
0:00:40	26	8,0	6	25	150
0:00:41	26	8,0	6	25	150
0:00:42	26	8,0	6	25	150
0:00:43	26	8,0	6	25	150
0:00:44	26	8,0	6	25	150
0:00:45	26	8,0	6	25	150
0:00:46	26	8,0	6	25	150
0:00:47	26	8,1	6	25	150
0:00:48	26	8,1	6	25	150
0:00:49	26	8,1	6	25	150
0:00:50	26	8,1	6	25	150
0:00:51	26	8,1	6	25	150
0:00:52	26	8,1	6	25	150
0:00:53	26	8,1	6	25	150
0:00:54	26	8,1	6	25	150
0:00:55	26	8,1	6	25	150
0:00:56	26	8,2	6	25	150
0:00:57	26	8,2	6	25	150
0:00:58	26	8,2	6	26	150
0:00:59	26	8,2	6	26	150
0:01:00	26	8,2	6	25	150
0:01:01	26	8,2	6	26	150
0:01:02	26	8,2	6	26	150
0:01:03	26	8,2	6	26	150
0:01:04	26	8,3	6	26	150
0:01:05	26	8,3	6	26	150
0:01:06	26	8,3	6	26	150
0:01:07	26	8,3	6	26	150
0:01:08	26	8,3	6	26	150
0:01:09	26	8,3	6	26	150
0:01:10	26	8,3	6	26	150
0:01:11	26	8,4	6	26	150
0:01:12	26	8,4	6	26	150
0:01:13	26	8,4	6	26	150
0:01:14	26	8,4	6	26	150
0:01:15	26	8,4	6	26	150
0:01:16	26	8,4	6	26	150
0:01:17	26	8,5	6	26	150
0:01:18	26	8,5	6	26	150
0:01:19	26	8,5	6	26	150
0:01:20	26	8,5	6	26	150
0:01:21	26	8,5	6	26	150
0:01:22	26	8,6	6	26	150
0:01:23	26	8,6	6	27	150
0:01:24	26	8,6	6	26	150
0:01:25	26	8,6	6	27	150
0:01:26	26	8,6	6	27	150
0:01:27	26	8,7	6	27	150
0:01:28	26	8,7	6	27	150
0:01:29	26	8,7	6	27	150
0:01:30	26	8,7	6	27	150
0:01:31	26	8,7	6	27	150
0:01:32	26	8,8	6	27	150
0:01:33	26	8,8	6	27	150
0:01:34	26	8,8	6	27	150
0:01:35	26	8,8	6	27	150
0:01:36	26	8,9	6	27	150
0:01:37	26	8,9	6	27	150
0:01:38	26	8,9	6	27	150
0:01:39	26	8,9	6	27	150
0:01:40	26	8,9	6	27	150
0:01:41	26	9,0	6	27	150
0:01:42	26	9,0	6	27	150
0:01:43	26	9,0	6	27	150
0:01:44	26	9,0	6	27	150
0:01:45	26	9,1	6	27	150
0:01:46	26	9,1	6	27	150
0:01:47	26	9,1	6	27	150
0:01:48	26	9,1	6	27	150
0:01:49	26	9,2	6	27	150
0:01:50	26	9,2	6	27	150
0:01:51	26	9,2	6	27	150
0:01:52	26	9,2	6	27	150
0:01:53	26	9,3	6	27	150
0:01:54	26	9,3	6	27	150
0:01:55	26	9,3	6	27	150
0:01:56	26	9,4	6	27	150
0:01:57	26	9,4	6	27	150
0:01:58	26	9,4	6	28	150
0:01:59	26	9,4	6	28	150
0:02:00	26	9,5	6	28	150
0:02:01	26	9,5	6	29	150
0:02:02	26	9,5	6	29	150
0:02:03	26	9,6	6	29	150
0:02:04	26	9,6	6	29	150
0:02:05	26	9,6	6	30	150
0:02:06	26	9,6	6	30	150
0:02:07	26	9,7	6	30	150
0:02:08	26	9,7	6	30	150
0:02:09	26	9,7	6	30	150
0:02:10	26	9,8	6	30	150
0:02:11	26	9,8	6	30	150
0:02:12	26	9,8	6	30	150
0:02:13	26	9,8	6	31	150
0:02:14	26	9,9	6	31	150
0:02:15	26	9,9	6	31	150
0:02:16	26	9,9	6	31	150
0:02:17	26	9,9	6	31	150
0:02:18	26	10,0	6	31	150
0:02:19	26	10,0	6	31	150
0:02:20	26	10,0	6	31	150
0:02:21	26	10,1	7	31	150
0:02:22	27	10,1	7	31	150
0:02:23	26	10,1	7	31	150
0:02:24	27	10,1	7	31	150
0:02:25	27	10,2	7	31	150
0:02:26	27	10,2	7	31	150
0:02:27	27	10,2	7	31	150
0:02:28	27	10,3	7	31	150
0:02:29	27	10,3	7	31	150
0:02:30	27	10,3	7	31	150
0:02:31	27	10,3	7	32	150
0:02:32	27	10,4	7	32	150
0:02:33	27	10,4	7	32	150
0:02:34	27	10,4	7	32	150
0:02:35	27	10,4	7	32	150
0:02:36	27	10,5	7	32	150
0:02:37	27	10,5	7	32	150
0:02:38	27	10,5	7	32	150
0:02:39	27	10,6	7	32	150
0:02:40	27	10,6	7	32	150
0:02:41	27	10,6	7	32	150
0:02:42	27	10,6	7	32	150
0:02:43	27	10,7	7	32	150
0:02:44	27	10,7	7	32	150
0:02:45	27	10,7	7	32	150
0:02:46	27	10,7	7	33	150
0:02:47	27	10,8	7	32	150
0:02:48	27	10,8	7	33	150
0:02:49	27	10,8	7	33	150
0:02:50	27	10,8	7	33	150
0:02:51	27	10,9	7	33	150
0:02:52	27	10,9	7	33	150
0:02:53	27	10,9	7	33	150
0:02:54	27	10,9	7	33	150
0:02:55	27	11,0	7	33	150
0:02:56	27	11,0	7	33	150
0:02:57	27	11,0	7	33	150
0:02:58	27	11,0	7	33	150
0:02:59	27	11,1	7	33	150
0:03:00	27	11,1	7	33	150
0:03:01	27	11,1	7	33	150
0:03:02	27	11,0	7	33	150
0:03:03	27	11,0	7	33	150
0:03:04	27	11,0	7	33	150
0:03:05	27	11,1	7	33	150
0:03:06	27	11,1	7	33	150
0:03:07	27	11,1	7	33	150
0:03:08	27	11,1	7	33	150
0:03:09	27	11,1	7	33	150
0:03:10	27	11,1	7	33	150
0:03:11	27	11,2	7	33	150
0:03:12	27	11,2	7	33	150
0:03:13	27	11,2	7	33	150
0:03:14	27	11,2	7	33	150
0:03:15	27	11,2	7	33	150
0:03:16	27	11,2	7	33	150
0:03:17	27	11,3	7	33	150
0:03:18	27	11,3	7	33	150
0:03:19	27	11,3	7	33	150
0:03:20	27	11,3	7	33	150
0:03:21	27	11,3	7	33	150
0:03:22	27	11,3	7	33	150
0:03:23	27	11,3	7	33	150
0:03:24	27	11,4	7	33	150
0:03:25	27	11,4	7	33	150
0:03:26	27	11,4	7	34	150
0:03:27	27	11,4	7	33	150
0:03:28	27	11,4	7	33	150
0:03:29	27	11,4	7	34	150
0:03:30	27	11,4	7	34	150
0:03:31	27	11,5	7	34	150
0:03:32	27	11,5	7	33	150
0:03:33	27	11,5	7	34	150
0:03:34	27	11,5	7	34	150
0:03:35	27	11,5	7	34	150
0:03:36	27	11,5	7	34	150
0:03:37	28	11,5	7	34	150
0:03:38	28	11,5	7	33	150
0:03:39	28	11,5	7	34	150
0:03:40	28	11,5	7	34	150
0:03:41	28	11,6	7	34	150
0:03:42	28	11,6	7	34	150
0:03:43	28	11,6	7	34	150
0:03:44	28	11,6	7	34	150
0:03:45	28	11,6	7	34	150
0:03:46	28	11,6	7	34	150
0:03:47	28	11,6	7	34	150
0:03:48	28	11,6	7	34	150
0:03:49	28	11,6	7	34	150
0:03:50	28	11,6	7	34	150
0:03:51	28	11,6	7	34	150
0:03:52	28	11,6	7	34	150
0:03:53	28	11,6	7	34	150
0:03:54	28	11,6	7	34	150
0:03:55	28	11,6	7	34	150
0:03:56	28	11,7	8	34	150
0:03:57	28	11,7	8	34	150
0:03:58	28	11,7	8	34	150
0:03:59	28	11,7	8	34	150
0:04:00	28	11,7	8	34	150
0:04:01	28	11,7	8	34	150
0:04:02	28	11,7	8	34	150
0:04:03	28	11,7	8	34	150
0:04:04	28	11,7	8	34	150
0:04:05	28	11,7	8	34	150
0:04:06	28	11,7	8	34	150
0:04:07	28	11,7	8	34	150
0:04:08	28	11,7	8	34	150
0:04:09	28	11,7	8	34	150
0:04:10	28	11,7	8	34	150
0:04:11	28	11,7	8	34	150
0:04:12	28	11,7	8	34	150
0:04:13	28	11,7	8	34	150
0:04:14	28	11,7	8	34	150
0:04:15	28	11,7	8	34	150
0:04:16	28	11,7	8	34	150
0:04:17	28	11,7	8	34	150
0:04:18	28	11,7	8	34	150
0:04:19	28	11,7	8	34	150
0:04:20	28	11,7	8	34	150
0:04:21	28	11,7	8	34	150
0:04:22	28	11,7	8	34	150
0:04:23	29	11,7	8	34	150
0:04:24	29	11,7	8	34	150
0:04:25	29	11,7	8	34	150
0:04:26	29	11,7	8	34	150
0:04:27	29	11,7	8	34	150
0:04:28	29	11,7	8	34	150
0:04:29	29	11,7	8	34	150
0:04:30	29	11,7	8	34	150
0:04:31	29	11,7	8	34	150
0:04:32	29	11,7	8	34	150
0:04:33	29	11,7	8	34	150
0:04:34	29	11,7	8	34	150
0:04:35	29	11,7	8	34	150
0:04:36	29	11,7	8	34	150
0:04:37	29	11,7	8	34	150
0:04:38	29	11,7	8	34	150
0:04:39	29	11,8	8	34	150
0:04:40	29	11,8	8	34	150
0:04:41	29	11,8	8	34	150
0:04:42	29	11,8	8	34	150
0:04:43	29	11,8	8	34	150
0:04:44	29	11,8	8	34	150
0:04:45	29	11,8	8	34	150
0:04:46	29	11,8	8	34	150
0:04:47	29	11,9	8	34	150
0:04:48	29	12,1	8	34	150
0:04:49	29	12,2	8	34	150
0:04:50	29	12,3	8	34	150
0:04:51	29	12,3	8	34	150
0:04:52	29	12,3	8	34	150
0:04:53	29	12,3	8	34	150
0:04:54	29	12,3	8	34	150
0:04:55	29	12,3	8	34	150
0:04:56	29	12,3	8	34	150
0:04:57	29	12,3	8	34	150
0:04:58	29	12,3	8	34	150
0:04:59	29	12,3	8	34	150
0:05:00	29	12,4	8	34	150
0:05:01	29	12,4	8	34	150
0:05:02	29	12,4	8	34	150
0:05:03	29	12,4	8	34	150
0:05:04	29	12,4	8	34	150
0:05:05	29	12,4	8	34	150
0:05:06	29	12,4	8	34	150
0:05:07	29	12,4	8	34	150
0:05:08	29	12,4	8	34	150
0:05:09	29	12,4	8	34	150
0:05:10	29	12,4	8	34	150
0:05:11	29	12,4	8	34	150
0:05:12	29	12,4	8	34	150
0:05:13	29	12,4	8	34	150
0:05:14	29	12,4	8	34	150
0:05:15	29	12,4	8	34	150
0:05:16	29	12,5	8	34	150
0:05:17	29	12,5	8	34	150
0:05:18	29	12,5	8	34	150
0:05:19	29	12,5	8	34	150
0:05:20	29	12,5	8	34	150
0:05:21	29	12,5	8	34	150
0:05:22	29	12,5	8	34	150
0:05:23	30	12,5	8	34	150
0:05:24	30	12,5	8	34	150
0:05:25	30	12,6	8	34	150
0:05:26	30	12,6	8	35	150
0:05:27	30	12,6	8	35	150
0:05:28	30	12,6	8	35	150
0:05:29	30	12,6	8	35	150
0:05:30	30	12,6	8	35	150
0:05:31	30	12,6	8	35	150
0:05:32	30	12,7	8	35	150
0:05:33	30	12,7	8	35	150
0:05:34	30	12,7	8	35	150
0:05:35	30	12,7	8	35	150
0:05:36	30	12,7	8	35	150
0:05:37	30	12,8	8	35	150
0:05:38	30	13,1	8	35	150
0:05:39	30	13,2	8	35	150
0:05:40	30	13,2	8	35	150
0:05:41	30	13,2	8	35	150
0:05:42	30	13,3	8	35	150
0:05:43	30	13,3	8	35	150
0:05:44	30	13,3	8	35	150
0:05:45	30	13,3	8	35	150
0:05:46	30	13,3	8	35	150
0:05:47	30	13,3	8	35	150
0:05:48	30	13,3	8	35	150
0:05:49	30	13,3	8	35	150
0:05:50	30	13,4	8	35	150
0:05:51	30	13,4	8	35	150
0:05:52	30	13,4	8	35	150
0:05:53	30	13,4	8	35	150
0:05:54	30	13,4	8	35	150
0:05:55	30	13,4	8	35	150
0:05:56	30	13,4	8	35	150
0:05:57	30	13,5	9	35	150
0:05:58	30	13,5	9	35	150
0:05:59	30	13,5	9	35	150
0:06:00	30	13,5	9	36	150
0:06:01	30	13,5	9	35	150
0:06:02	30	13,5	9	36	150
0:06:03	30	13,6	9	36	150
0:06:04	30	13,6	9	36	150
0:06:05	30	13,6	9	36	150
0:06:06	30	13,6	9	36	150
0:06:07	30	13,6	9	36	150
0:06:08	30	13,6	9	36	150
0:06:09	30	13,6	9	36	150
0:06:10	30	13,7	9	36	150
0:06:11	30	13,7	9	36	150
0:06:12	30	13,7	9	36	150
0:06:13	30	13,7	9	36	150
0:06:14	30	13,7	9	36	150
0:06:15	30	13,7	9	36	150
0:06:16	30	13,7	9	36	150
0:06:17	30	13,8	9	36	150
0:06:18	30	13,8	9	36	150
0:06:19	30	13,8	9	36	150
0:06:20	30	13,8	9	36	150
0:06:21	30	13,8	9	36	150
0:06:22	30	13,8	9	36	150
0:06:23	30	13,8	10	36	150
0:06:24	30	13,9	10	36	150
0:06:25	30	13,9	10	36	150
0:06:26	30	13,9	10	36	150
0:06:27	30	13,9	10	36	150
0:06:28	30	13,9	10	36	150
0:06:29	30	13,9	10	36	150
0:06:30	30	13,9	10	36	150
0:06:31	30	14,0	10	36	150
0:06:32	30	14,0	10	36	150
0:06:33	31	14,0	9	36	150
0:06:34	31	14,0	9	36	150
0:06:35	31	14,0	9	36	150
0:06:36	31	14,0	9	36	150
0:06:37	31	14,1	9	36	150
0:06:38	31	14,1	9	36	150
0:06:39	31	14,1	9	37	150
0:06:40	31	14,1	9	37	150
0:06:41	31	14,1	9	37	150
0:06:42	31	14,1	9	36	150
0:06:43	31	14,1	9	36	150
0:06:44	31	14,2	9	36	150
0:06:45	31	14,2	9	36	150
0:06:46	31	14,2	9	37	150
0:06:47	31	14,2	9	37	150
0:06:48	31	14,2	9	37	150
0:06:49	31	14,2	9	37	150
0:06:50	31	14,2	9	37	150
0:06:51	31	14,3	9	36	150
0:06:52	31	14,3	9	37	150
0:06:53	31	14,3	9	37	150
0:06:54	31	14,3	9	37	150
0:06:55	31	14,3	9	37	150
0:06:56	31	14,3	9	37	150
0:06:57	31	14,3	9	37	150
0:06:58	31	14,3	9	37	150
0:06:59	31	14,4	9	37	150
0:07:00	31	14,4	9	37	150
0:07:01	31	14,4	9	37	150
0:07:02	31	14,4	9	37	150
0:07:03	31	14,4	9	37	150
0:07:04	31	14,4	9	37	150
0:07:05	31	14,4	9	37	150
0:07:06	31	14,4	9	37	150
0:07:07	31	14,5	9	37	150
0:07:08	31	14,5	10	37	150
0:07:09	31	14,5	10	37	150
0:07:10	31	14,5	9	37	150
0:07:11	31	14,5	9	37	150
0:07:12	31	14,5	9	37	150
0:07:13	31	14,5	9	37	150
0:07:14	31	14,5	9	37	150
0:07:15	31	14,5	9	37	150
0:07:16	31	14,5	9	37	150
0:07:17	31	14,6	9	37	150
0:07:18	31	14,6	9	37	150
0:07:19	31	14,6	9	37	150
0:07:20	31	14,6	9	37	150
0:07:21	31	14,6	9	37	150
0:07:22	31	14,6	9	37	150
0:07:23	31	14,6	9	37	150
0:07:24	31	14,6	9	37	150
0:07:25	31	14,7	9	37	150
0:07:26	31	14,7	9	37	150
0:07:27	31	14,7	9	38	150
0:07:28	31	14,7	9	37	150
0:07:29	32	14,7	9	37	150
0:07:30	32	14,7	9	37	150
0:07:31	32	14,7	9	37	150
0:07:32	32	14,7	10	37	150
0:07:33	32	14,7	10	37	150
0:07:34	32	14,8	10	37	150
0:07:35	32	14,8	10	37	150
0:07:36	32	14,8	10	37	150
0:07:37	32	14,8	10	37	150
0:07:38	32	14,8	10	37	150
0:07:39	32	14,8	10	37	150
0:07:40	32	14,8	10	37	150
0:07:41	32	14,8	10	37	150
0:07:42	32	15,1	10	38	150
0:07:43	32	15,3	10	38	150
0:07:44	32	15,3	10	37	150
0:07:45	32	15,3	10	37	150
0:07:46	32	15,3	10	37	150
0:07:47	32	15,4	10	37	150
0:07:48	32	15,4	10	37	150
0:07:49	32	15,4	10	38	150
0:07:50	32	15,4	11	38	150
0:07:51	32	15,4	11	38	150
0:07:52	32	15,4	11	37	150
0:07:53	32	15,4	11	38	150
0:07:54	32	15,4	11	38	150
0:07:55	32	15,4	11	38	150
0:07:56	32	15,4	11	38	150
0:07:57	32	15,4	11	38	150
0:07:58	32	15,4	11	38	150
0:07:59	32	15,4	11	38	150
0:08:00	32	15,4	11	37	150
0:08:01	32	15,4	11	38	150
0:08:02	32	15,5	11	38	150
0:08:03	32	15,5	11	38	150
0:08:04	32	15,5	11	38	150
0:08:05	32	15,5	11	38	150
0:08:06	32	15,5	11	38	150
0:08:07	32	15,5	11	38	150
0:08:08	32	15,5	11	38	150
0:08:09	32	15,5	11	38	150
0:08:10	32	15,5	11	38	150
0:08:11	32	15,5	11	38	150
0:08:12	32	15,5	11	38	150
0:08:13	32	15,5	11	38	150
0:08:14	32	15,5	11	38	150
0:08:15	32	15,6	11	38	150
0:08:16	32	15,6	11	38	150
0:08:17	32	15,6	11	38	150
0:08:18	32	15,6	11	38	150
0:08:19	32	15,6	11	38	150
0:08:20	32	15,6	11	38	150
0:08:21	32	15,6	11	38	150
0:08:22	32	15,6	11	38	150
0:08:23	32	15,6	11	38	150
0:08:24	33	15,6	11	38	150
0:08:25	33	15,6	11	38	150
0:08:26	33	15,6	11	38	150
0:08:27	33	15,7	11	38	150
0:08:28	33	15,7	11	38	150
0:08:29	33	15,7	11	38	150
0:08:30	33	15,7	11	38	150
0:08:31	33	15,7	11	38	150
0:08:32	33	15,7	11	38	150
0:08:33	33	15,8	11	38	150
0:08:34	33	16,1	11	38	150
0:08:35	33	16,2	11	38	150
0:08:36	33	16,2	11	38	150
0:08:37	33	16,2	11	38	150
0:08:38	33	16,2	11	38	150
0:08:39	33	16,2	11	38	150
0:08:40	33	16,3	11	38	150
0:08:41	33	16,3	11	38	150
0:08:42	33	16,3	11	38	150
0:08:43	33	16,3	11	38	150
0:08:44	33	16,3	11	38	150
0:08:45	33	16,3	11	38	150
0:08:46	33	16,3	11	38	150
0:08:47	33	16,3	11	38	150
0:08:48	33	16,3	11	38	150
0:08:49	33	16,3	11	38	150
0:08:50	33	16,3	11	38	150
0:08:51	33	16,3	11	38	150
0:08:52	33	16,4	11	38	150
0:08:53	33	16,4	11	38	150
0:08:54	33	16,4	11	38	150
0:08:55	33	16,4	11	38	150
0:08:56	33	16,4	11	38	150
0:08:57	33	16,4	11	38	150
0:08:58	33	16,4	11	38	150
0:08:59	33	16,4	11	38	150
0:09:00	33	16,4	11	38	150
0:09:01	33	16,4	11	38	150
0:09:02	33	16,4	11	38	150
0:09:03	33	16,5	11	38	150
0:09:04	33	16,5	11	38	150
0:09:05	33	16,5	11	38	150
0:09:06	33	16,5	11	38	150
0:09:07	33	16,5	11	38	150
0:09:08	33	16,5	11	38	150
0:09:09	33	16,5	11	38	150
0:09:10	33	16,5	11	38	150
0:09:11	33	16,5	11	38	150
0:09:12	33	16,5	11	38	150
0:09:13	33	16,6	11	38	150
0:09:14	33	16,6	11	38	150
0:09:15	33	16,6	11	38	150
0:09:16	33	16,6	11	39	150
0:09:17	33	16,6	11	39	150
0:09:18	33	16,6	11	38	150
0:09:19	33	16,6	11	38	150
0:09:20	33	16,6	11	38	150
0:09:21	33	16,6	11	38	150
0:09:22	33	16,6	11	39	150
0:09:23	34	16,7	11	39	150
0:09:24	34	16,7	11	39	150
0:09:25	34	16,7	11	39	150
0:09:26	34	16,7	11	39	150
0:09:27	34	16,7	11	39	150
0:09:28	34	16,7	11	39	150
0:09:29	34	16,7	11	39	150
0:09:30	34	16,7	11	39	150
0:09:31	34	16,8	11	39	150
0:09:32	34	16,8	10	39	150
0:09:33	34	16,8	11	39	150
0:09:34	34	16,8	11	39	150
0:09:35	34	16,9	11	39	150
0:09:36	34	17,2	11	39	150
0:09:37	34	17,3	11	39	150
0:09:38	34	17,3	11	39	150
0:09:39	34	17,3	11	39	150
0:09:40	34	17,3	11	39	150
0:09:41	34	17,4	11	39	150
0:09:42	34	17,4	11	39	150
0:09:43	34	17,4	11	39	150
0:09:44	34	17,4	11	39	150
0:09:45	34	17,4	11	39	150
0:09:46	34	17,4	11	39	150
0:09:47	34	17,4	11	39	150
0:09:48	34	17,4	11	39	150
0:09:49	34	17,4	11	39	150
0:09:50	34	17,5	11	39	150
0:09:51	34	17,5	11	39	150
0:09:52	34	17,5	11	39	150
0:09:53	34	17,5	11	39	150
0:09:54	34	17,5	11	39	150
0:09:55	34	17,5	11	39	150
0:09:56	34	17,5	11	39	150
0:09:57	34	17,5	11	39	150
0:09:58	34	17,5	11	39	150
0:09:59	34	17,5	11	39	150
0:10:00	34	17,6	11	39	150
0:10:01	34	17,6	11	39	150
0:10:02	34	17,6	11	39	150
0:10:03	34	17,6	11	39	150
0:10:04	34	17,6	11	39	150
0:10:05	34	17,6	11	39	150
0:10:06	34	17,6	11	39	150
0:10:07	34	17,6	11	39	150
0:10:08	34	17,6	11	39	150
0:10:09	34	17,7	11	39	150
0:10:10	34	17,7	11	39	150
0:10:11	34	17,7	11	39	150
0:10:12	34	17,7	11	39	150
0:10:13	34	17,7	11	39	150
0:10:14	34	17,7	11	39	150
0:10:15	34	17,7	11	39	150
0:10:16	34	17,8	11	39	150
0:10:17	34	17,8	11	39	150
0:10:18	34	17,8	11	40	150
0:10:19	34	17,8	11	40	150
0:10:20	34	17,8	11	39	150
0:10:21	34	17,8	11	39	150
0:10:22	34	17,8	11	40	150
0:10:23	34	17,8	11	40	150
0:10:24	34	17,9	11	39	150
0:10:25	34	17,9	11	40	150
0:10:26	34	17,9	11	40	150
0:10:27	35	17,9	11	40	150
0:10:28	35	17,9	11	40	150
0:10:29	35	17,9	11	40	150
0:10:30	35	17,9	11	40	150
0:10:31	35	17,9	11	40	150
0:10:32	35	17,9	11	40	150
0:10:33	35	18,0	11	40	150
0:10:34	35	18,0	11	40	150
0:10:35	35	18,0	11	40	150
0:10:36	35	18,0	11	40	150
0:10:37	35	18,0	11	40	150
0:10:38	35	18,0	11	40	150
0:10:39	35	18,0	11	40	150
0:10:40	35	18,0	11	40	150
0:10:41	35	18,0	11	40	150
0:10:42	35	18,1	11	40	150
0:10:43	35	18,1	11	40	150
0:10:44	35	18,1	11	40	150
0:10:45	35	18,1	11	40	150
0:10:46	35	18,1	11	40	150
0:10:47	35	18,1	11	40	150
0:10:48	35	18,1	11	40	150
0:10:49	35	18,1	11	40	150
0:10:50	35	18,1	11	40	150
0:10:51	35	18,1	11	40	150
0:10:52	35	18,2	11	40	150
0:10:53	35	18,2	11	40	150
0:10:54	35	18,2	11	40	150
0:10:55	35	18,2	11	40	150
0:10:56	35	18,2	11	40	150
0:10:57	35	18,2	11	40	150
0:10:58	35	18,2	11	40	150
0:10:59	35	18,3	12	40	150
0:11:00	35	18,5	12	40	150
0:11:01	35	18,7	12	40	150
0:11:02	35	18,7	12	40	150
0:11:03	35	18,8	12	40	150
0:11:04	35	18,8	12	40	150
0:11:05	35	18,8	12	40	150
0:11:06	35	18,8	12	40	150
0:11:07	35	18,8	12	40	150
0:11:08	35	18,8	12	41	150
0:11:09	35	18,8	12	40	150
0:11:10	35	18,8	12	40	150
0:11:11	35	18,8	12	40	150
0:11:12	35	18,9	12	40	150
0:11:13	35	18,9	12	40	150
0:11:14	35	18,9	12	40	150
0:11:15	35	18,9	12	40	150
0:11:16	35	18,9	12	41	150
0:11:17	35	18,9	12	40	150
0:11:18	35	18,9	12	40	150
0:11:19	35	18,9	12	40	150
0:11:20	35	18,9	12	40	150
0:11:21	35	18,9	12	40	150
0:11:22	35	19,0	12	40	150
0:11:23	35	19,0	12	40	150
0:11:24	35	19,0	12	40	150
0:11:25	35	19,0	12	40	150
0:11:26	35	19,0	12	40	150
0:11:27	36	19,0	12	41	150
0:11:28	36	19,0	12	40	150
0:11:29	36	19,0	12	41	150
0:11:30	36	19,0	12	41	150
0:11:31	36	19,0	12	40	150
0:11:32	36	19,0	12	41	150
0:11:33	36	19,1	12	40	150
0:11:34	36	19,1	12	41	150
0:11:35	36	19,1	12	41	150
0:11:36	36	19,1	12	41	150
0:11:37	36	19,1	12	41	150
0:11:38	36	19,1	12	41	150
0:11:39	36	19,1	12	41	150
0:11:40	36	19,1	12	41	150
0:11:41	36	19,1	12	41	150
0:11:42	36	19,1	12	41	150
0:11:43	36	19,1	12	41	150
0:11:44	36	19,2	12	41	150
0:11:45	36	19,2	12	41	150
0:11:46	36	19,2	12	41	150
0:11:47	36	19,2	12	41	150
0:11:48	36	19,2	12	41	150
0:11:49	36	19,2	12	41	150
0:11:50	36	19,2	12	41	150
0:11:51	36	19,2	12	41	150
0:11:52	36	19,2	12	41	150
0:11:53	36	19,2	12	41	150
0:11:54	36	19,3	12	41	150
0:11:55	36	19,3	12	41	150
0:11:56	36	19,3	12	41	150
0:11:57	36	19,3	12	41	150
0:11:58	36	19,3	12	41	150
0:11:59	36	19,3	12	41	150
0:12:00	36	19,3	12	41	150
0:12:01	36	19,3	12	41	150
0:12:02	36	19,3	12	41	150
0:12:03	36	19,3	12	41	150
0:12:04	36	19,4	12	41	150
0:12:05	36	19,5	12	41	150
0:12:06	36	19,5	12	41	150
0:12:07	36	19,6	12	41	150
0:12:08	36	19,6	12	41	150
0:12:09	36	19,6	12	41	150
0:12:10	36	19,6	12	41	150
0:12:11	36	19,6	12	41	150
0:12:12	36	19,6	12	41	150
0:12:13	36	19,7	12	41	150
0:12:14	36	19,7	12	41	150
0:12:15	36	19,7	12	41	150
0:12:16	36	19,7	12	41	150
0:12:17	36	19,7	12	41	150
0:12:18	36	19,7	12	41	150
0:12:19	36	19,7	12	41	150
0:12:20	36	19,7	12	41	150
0:12:21	36	19,7	12	41	150
0:12:22	36	19,7	12	41	150
0:12:23	36	19,8	12	41	150
0:12:24	36	19,8	12	41	150
0:12:25	36	19,8	12	41	150
0:12:26	36	19,8	12	41	150
0:12:27	36	19,8	12	41	150
0:12:28	36	19,8	12	41	150
0:12:29	37	19,8	12	41	150
0:12:30	37	20,0	12	41	150
0:12:31	37	20,1	12	41	150
0:12:32	37	20,1	12	41	150
0:12:33	37	20,1	12	41	150
0:12:34	37	20,2	12	42	150
0:12:35	37	20,2	12	41	150
0:12:36	37	20,2	12	41	150
0:12:37	37	20,2	12	41	150
0:12:38	37	20,2	12	42	150
0:12:39	37	20,2	12	42	150
0:12:40	37	20,2	12	42	150
0:12:41	37	20,3	12	41	150
0:12:42	37	20,3	12	42	150
0:12:43	37	20,3	12	41	150
0:12:44	37	20,3	12	42	150
0:12:45	37	20,3	12	42	150
0:12:46	37	20,3	12	41	150
0:12:47	37	20,3	12	42	150
0:12:48	37	20,3	12	42	150
0:12:49	37	20,3	12	42	150
0:12:50	37	20,4	12	42	150
0:12:51	37	20,4	12	42	150
0:12:52	37	20,4	12	42	150
0:12:53	37	20,4	12	42	150
0:12:54	37	20,4	12	42	150
0:12:55	37	20,4	12	42	150
0:12:56	37	20,4	12	42	150
0:12:57	37	20,4	12	42	150
0:12:58	37	20,4	12	42	150
0:12:59	37	20,5	12	42	150
0:13:00	37	20,5	12	42	150
0:13:01	37	20,5	12	42	150
0:13:02	37	20,5	12	42	150
0:13:03	37	20,5	12	42	150
0:13:04	37	20,5	12	42	150
0:13:05	37	20,5	12	42	150
0:13:06	37	20,5	12	42	150
0:13:07	37	20,5	12	42	150
0:13:08	37	20,5	12	42	150
0:13:09	37	20,6	12	42	150
0:13:10	37	20,6	12	42	150
0:13:11	37	20,6	12	42	150
0:13:12	37	20,6	12	42	150
0:13:13	37	20,6	12	42	150
0:13:14	37	20,6	12	42	150
0:13:15	37	20,6	12	42	150
0:13:16	37	20,6	12	42	150
0:13:17	37	20,8	12	42	150
0:13:18	37	20,8	12	42	150
0:13:19	37	20,8	12	42	150
0:13:20	37	20,9	12	42	150
0:13:21	37	20,9	12	42	150
0:13:22	37	20,9	12	42	150
0:13:23	37	20,9	12	42	150
0:13:24	37	20,9	12	42	150
0:13:25	37	20,9	12	42	150
0:13:26	37	20,9	12	42	150
0:13:27	37	20,9	12	42	150
0:13:28	37	20,9	12	42	150
0:13:29	37	21,0	12	42	150
0:13:30	37	21,0	12	42	150
0:13:31	37	21,0	12	42	150
0:13:32	37	21,0	12	42	150
0:13:33	38	21,0	12	42	150
0:13:34	38	21,0	12	42	150
0:13:35	38	21,0	12	42	150
0:13:36	38	21,0	12	42	150
0:13:37	38	21,0	12	42	150
0:13:38	38	21,1	12	42	150
0:13:39	38	21,1	12	42	150
0:13:40	38	21,1	12	42	150
0:13:41	38	21,1	12	42	150
0:13:42	38	21,1	12	42	150
0:13:43	38	21,1	12	42	150
0:13:44	38	21,1	12	43	150
0:13:45	38	21,3	12	43	150
0:13:46	38	21,4	12	42	150
0:13:47	38	21,5	12	43	150
0:13:48	38	21,5	12	43	150
0:13:49	38	21,5	12	43	150
0:13:50	38	21,5	12	43	150
0:13:51	38	21,5	12	43	150
0:13:52	38	21,5	12	42	150
0:13:53	38	21,5	12	43	150
0:13:54	38	21,6	12	43	150
0:13:55	38	21,6	12	43	150
0:13:56	38	21,6	12	43	150
0:13:57	38	21,6	12	43	150
0:13:58	38	21,6	12	43	150
0:13:59	38	21,6	12	43	150
0:14:00	38	21,6	12	43	150
0:14:01	38	21,6	12	43	150
0:14:02	38	21,6	12	43	150
0:14:03	38	21,6	12	43	150
0:14:04	38	21,7	12	43	150
0:14:05	38	21,7	12	43	150
0:14:06	38	21,7	12	43	150
0:14:07	38	21,7	12	43	150
0:14:08	38	21,7	12	43	150
0:14:09	38	21,7	12	43	150
0:14:10	38	21,7	12	43	150
0:14:11	38	21,7	12	43	150
0:14:12	38	21,7	12	43	150
0:14:13	38	21,7	12	43	150
0:14:14	38	21,8	12	43	150
0:14:15	38	21,8	12	43	150
0:14:16	38	21,8	12	43	150
0:14:17	38	21,8	12	43	150
0:14:18	38	21,8	12	43	150
0:14:19	38	21,8	12	43	150
0:14:20	38	21,8	12	43	150
0:14:21	38	21,8	12	43	150
0:14:22	38	21,8	12	43	150
0:14:23	38	21,9	12	43	150
0:14:24	38	21,9	12	43	150
0:14:25	38	21,9	12	43	150
0:14:26	38	21,9	12	43	150
0:14:27	38	21,9	12	43	150
0:14:28	38	21,9	12	43	150
0:14:29	38	21,9	12	43	150
0:14:30	38	21,9	12	43	150
0:14:31	38	21,9	12	43	150
0:14:32	38	22,0	12	43	150
0:14:33	38	22,0	12	43	150
0:14:34	38	22,0	11	43	150
0:14:35	38	22,0	11	43	150
0:14:36	39	22,1	11	43	150
0:14:37	39	22,1	11	43	150
0:14:38	39	22,1	11	43	150
0:14:39	39	22,1	11	43	150
0:14:40	39	22,1	11	43	150
0:14:41	39	22,1	11	43	150
0:14:42	39	22,1	11	43	150
0:14:43	39	22,1	11	43	150
0:14:44	39	22,3	11	43	150
0:14:45	39	22,5	11	43	150
0:14:46	39	22,6	11	43	150
0:14:47	39	22,6	11	43	150
0:14:48	39	22,6	11	44	150
0:14:49	39	22,6	11	43	150
0:14:50	39	22,7	11	43	150
0:14:51	39	22,7	11	43	150
0:14:52	39	22,7	11	43	150
0:14:53	39	22,7	11	44	150
0:14:54	39	22,7	11	44	150
0:14:55	39	22,7	11	43	150
0:14:56	39	22,7	11	44	150
0:14:57	39	22,7	11	43	150
0:14:58	39	22,7	11	44	150
0:14:59	39	22,7	11	43	150
0:15:00	39	22,8	11	44	150
0:15:01	39	22,8	11	44	150
0:15:02	39	22,8	11	44	150
0:15:03	39	22,8	11	44	150
0:15:04	39	22,8	11	44	150
0:15:05	39	22,8	11	44	150
0:15:06	39	22,8	11	44	150
0:15:07	39	22,8	11	44	150
0:15:08	39	22,8	11	44	150
0:15:09	39	22,9	11	44	150
0:15:10	39	22,9	11	44	150
0:15:11	39	22,9	11	44	150
0:15:12	39	22,9	11	44	150
0:15:13	39	22,9	11	44	150
0:15:14	39	22,9	11	44	150
0:15:15	39	22,9	11	44	150
0:15:16	39	22,9	11	44	150
0:15:17	39	22,9	11	44	150
0:15:18	39	23,0	11	44	150
0:15:19	39	23,0	11	44	150
0:15:20	39	23,0	11	44	150
0:15:21	39	23,0	11	44	150
0:15:22	39	23,0	11	44	150
0:15:23	39	23,0	11	44	150
0:15:24	39	23,0	11	44	150
0:15:25	39	23,0	11	44	150
0:15:26	39	23,0	11	44	150
0:15:27	39	23,1	11	44	150
0:15:28	39	23,1	11	44	150
0:15:29	39	23,1	11	44	150
0:15:30	39	23,1	11	44	150
0:15:31	39	23,1	11	44	150
0:15:32	39	23,1	11	44	150
0:15:33	39	23,1	11	44	150
0:15:34	39	23,2	11	44	150
0:15:35	39	23,2	11	44	150
0:15:36	39	23,2	11	44	150
0:15:37	39	23,2	11	44	150
0:15:38	39	23,2	11	44	150
0:15:39	39	23,2	11	44	150
0:15:40	40	23,2	11	44	150
0:15:41	40	23,2	11	44	150
0:15:42	40	23,2	11	44	150
0:15:43	40	23,3	11	44	150
0:15:44	40	23,3	11	45	150
0:15:45	40	23,3	11	44	150
0:15:46	40	23,3	11	44	150
0:15:47	40	23,3	11	44	150
0:15:48	40	23,3	11	44	150
0:15:49	40	23,3	11	44	150
0:15:50	40	23,3	11	44	150
0:15:51	40	23,4	11	44	150
0:15:52	40	23,4	11	44	150
0:15:53	40	23,4	11	44	150
0:15:54	40	23,4	11	44	150
0:15:55	40	23,4	11	44	150
0:15:56	40	23,4	11	45	150
0:15:57	40	23,4	11	45	150
0:15:58	40	23,4	11	44	150
0:15:59	40	23,4	11	45	150
0:16:00	40	23,5	11	44	150
0:16:01	40	23,5	11	44	150
0:16:02	40	23,5	11	44	150
0:16:03	40	23,5	11	44	150
0:16:04	40	23,5	11	45	150
0:16:05	40	23,6	11	45	150
0:16:06	40	23,7	11	45	150
0:16:07	40	23,7	11	45	150
0:16:08	40	23,7	11	45	150
0:16:09	40	23,7	12	45	150
0:16:10	40	23,7	12	45	150
0:16:11	40	23,7	12	45	150
0:16:12	40	23,8	12	45	150
0:16:13	40	23,8	12	45	150
0:16:14	40	23,8	12	45	150
0:16:15	40	23,8	12	45	150
0:16:16	40	23,8	12	45	150
0:16:17	40	23,8	12	45	150
0:16:18	40	23,8	12	45	150
0:16:19	40	23,8	12	45	150
0:16:20	40	23,8	12	45	150
0:16:21	40	23,8	12	45	150
0:16:22	40	23,9	11	45	150
0:16:23	40	23,9	11	45	150
0:16:24	40	23,9	11	45	150
0:16:25	40	23,9	11	45	150
0:16:26	40	23,9	11	45	150
0:16:27	40	24,1	11	45	150
0:16:28	40	24,2	12	45	150
0:16:29	40	24,3	12	45	150
0:16:30	40	24,3	12	45	150
0:16:31	40	24,3	12	45	150
0:16:32	40	24,3	12	45	150
0:16:33	40	24,3	12	45	150
0:16:34	40	24,3	12	45	150
0:16:35	40	24,3	12	45	150
0:16:36	40	24,3	12	45	150
0:16:37	40	24,4	12	45	150
0:16:38	40	24,4	12	45	150
0:16:39	40	24,4	12	45	150
0:16:40	40	24,4	12	45	150
0:16:41	40	24,4	12	45	150
0:16:42	41	24,4	12	45	150
0:16:43	40	24,4	12	45	150
0:16:44	41	24,4	12	45	150
0:16:45	41	24,4	12	45	150
0:16:46	41	24,4	12	45	150
0:16:47	41	24,5	12	45	150
0:16:48	41	24,5	12	45	150
0:16:49	41	24,5	12	45	150
0:16:50	41	24,5	12	45	150
0:16:51	41	24,5	12	45	150
0:16:52	41	24,5	12	45	150
0:16:53	41	24,5	12	46	150
0:16:54	41	24,6	12	45	150
0:16:55	41	24,6	12	45	150
0:16:56	41	24,6	12	46	150
0:16:57	41	24,6	12	45	150
0:16:58	41	24,6	12	45	150
0:16:59	41	24,6	12	45	150
0:17:00	41	24,6	12	46	150
0:17:01	41	24,7	12	45	150
0:17:02	41	24,7	12	46	150
0:17:03	41	24,7	12	45	150
0:17:04	41	24,7	12	46	150
0:17:05	41	24,7	12	46	150
0:17:06	41	24,7	12	46	150
0:17:07	41	24,7	12	46	150
0:17:08	41	24,7	12	46	150
0:17:09	41	24,7	12	46	150
0:17:10	41	24,8	12	46	150
0:17:11	41	24,8	12	46	150
0:17:12	41	24,8	12	46	150
0:17:13	41	24,8	12	46	150
0:17:14	41	24,8	12	46	150
0:17:15	41	24,8	12	46	150
0:17:16	41	24,8	12	46	150
0:17:17	41	24,8	12	46	150
0:17:18	41	24,9	12	46	150
0:17:19	41	24,9	12	46	150
0:17:20	41	24,9	12	46	150
0:17:21	41	24,9	12	46	150
0:17:22	41	24,9	12	46	150
0:17:23	41	24,9	12	46	150
0:17:24	41	24,9	12	46	150
0:17:25	41	24,9	12	46	150
0:17:26	41	24,9	12	46	150
0:17:27	41	25,0	12	46	150
0:17:28	41	25,0	12	46	150
0:17:29	41	25,0	12	46	150
0:17:30	41	25,0	12	46	150
0:17:31	41	25,0	12	46	150
0:17:32	41	25,2	12	46	150
0:17:33	41	25,3	12	46	150
0:17:34	41	25,4	12	46	150
0:17:35	41	25,4	12	46	150
0:17:36	41	25,4	12	46	150
0:17:37	41	25,4	12	46	150
0:17:38	41	25,5	12	47	150
0:17:39	41	25,5	12	46	150
0:17:40	41	25,5	12	46	150
0:17:41	41	25,5	12	46	150
0:17:42	41	25,5	12	46	150
0:17:43	41	25,5	12	46	150
0:17:44	41	25,5	12	46	150
0:17:45	41	25,5	12	46	150
0:17:46	42	25,5	12	46	150
0:17:47	42	25,6	12	46	150
0:17:48	42	25,6	12	46	150
0:17:49	42	25,6	12	46	150
0:17:50	42	25,6	12	46	150
0:17:51	42	25,6	12	46	150
0:17:52	42	25,6	12	46	150
0:17:53	42	25,6	12	46	150
0:17:54	42	25,6	12	47	150
0:17:55	42	25,6	12	46	150
0:17:56	42	25,6	12	46	150
0:17:57	42	25,7	12	47	150
0:17:58	42	25,7	13	47	150
0:17:59	42	25,7	13	47	150
0:18:00	42	25,7	13	46	150
0:18:01	42	25,7	13	47	150
0:18:02	42	25,7	13	46	150
0:18:03	42	25,7	13	47	150
0:18:04	42	25,7	13	47	150
0:18:05	42	25,8	13	47	150
0:18:06	42	25,8	13	47	150
0:18:07	42	25,8	13	47	150
0:18:08	42	25,8	13	47	150
0:18:09	42	25,8	13	47	150
0:18:10	42	25,8	13	47	150
0:18:11	42	25,9	13	47	150
0:18:12	42	25,9	13	47	150
0:18:13	42	25,9	13	47	150
0:18:14	42	25,9	13	47	150
0:18:15	42	25,9	13	47	150
0:18:16	42	25,9	13	47	150
0:18:17	42	26,0	12	47	150
0:18:18	42	26,0	12	47	150
0:18:19	42	26,0	12	47	150
0:18:20	42	26,0	12	47	150
0:18:21	42	26,0	13	47	150
0:18:22	42	26,0	13	47	150
0:18:23	42	26,0	13	47	150
0:18:24	42	26,0	13	47	150
0:18:25	42	26,1	13	47	150
0:18:26	42	26,1	13	47	150
0:18:27	42	26,1	13	47	150
0:18:28	42	26,1	13	47	150
0:18:29	42	26,1	13	47	150
0:18:30	42	26,1	12	47	150
0:18:31	42	26,1	12	47	150
0:18:32	42	26,2	12	47	150
0:18:33	42	26,2	12	47	150
0:18:34	42	26,2	12	47	150
0:18:35	42	26,2	12	47	150
0:18:36	42	26,2	12	48	150
0:18:37	42	26,2	12	48	150
0:18:38	42	26,2	12	48	150
0:18:39	42	26,3	12	47	150
0:18:40	42	26,3	12	47	150
0:18:41	42	26,3	12	48	150
0:18:42	42	26,3	12	47	150
0:18:43	42	26,3	12	47	150
0:18:44	42	26,3	12	47	150
0:18:45	42	26,3	12	48	150
0:18:46	42	26,3	12	48	150
0:18:47	42	26,3	12	48	150
0:18:48	42	26,4	12	48	150
0:18:49	42	26,4	12	47	150
0:18:50	43	26,5	12	47	150
0:18:51	42	26,5	12	47	150
0:18:52	43	26,5	12	47	150
0:18:53	43	26,5	12	47	150
0:18:54	43	26,6	12	48	150
0:18:55	43	26,6	12	48	150
0:18:56	43	26,6	12	48	150
0:18:57	43	26,6	12	47	150
0:18:58	43	26,6	12	48	150
0:18:59	43	26,6	12	48	150
0:19:00	43	26,6	12	48	150
0:19:01	43	26,6	12	48	150
0:19:02	43	26,6	12	48	150
0:19:03	43	26,7	12	48	150
0:19:04	43	26,7	12	48	150
0:19:05	43	26,7	12	48	150
0:19:06	43	26,7	12	48	150
0:19:07	43	26,7	12	48	150
0:19:08	43	26,7	12	48	150
0:19:09	43	26,8	12	48	150
0:19:10	43	26,8	12	48	150
0:19:11	43	26,8	12	48	150
0:19:12	43	26,8	12	48	150
0:19:13	43	26,8	12	48	150
0:19:14	43	26,8	12	47	150
0:19:15	43	27,0	12	48	150
0:19:16	43	27,1	12	48	150
0:19:17	43	27,1	12	48	150
0:19:18	43	27,2	12	48	150
0:19:19	43	27,2	12	48	150
0:19:20	43	27,2	12	48	150
0:19:21	43	27,2	12	48	150
0:19:22	43	27,2	12	48	150
0:19:23	43	27,2	12	48	150
0:19:24	43	27,2	12	48	150
0:19:25	43	27,2	12	48	150
0:19:26	43	27,2	11	48	150
0:19:27	43	27,3	11	48	150
0:19:28	43	27,3	11	48	150
0:19:29	43	27,3	11	48	150
0:19:30	43	27,3	11	48	150
0:19:31	43	27,3	11	48	150
0:19:32	43	27,3	11	48	150
0:19:33	43	27,3	11	48	150
0:19:34	43	27,3	11	48	150
0:19:35	43	27,3	11	48	150
0:19:36	43	27,4	11	48	150
0:19:37	43	27,4	11	48	150
0:19:38	43	27,4	11	48	150
0:19:39	43	27,4	11	48	150
0:19:40	43	27,4	11	48	150
0:19:41	43	27,4	11	48	150
0:19:42	43	27,4	11	48	150
0:19:43	43	27,4	11	48	150
0:19:44	43	27,4	11	48	150
0:19:45	43	27,5	11	48	150
0:19:46	43	27,5	11	48	150
0:19:47	43	27,5	11	48	150
0:19:48	43	27,5	11	48	150
0:19:49	43	27,5	11	48	150
0:19:50	43	27,5	11	48	150
0:19:51	43	27,5	11	48	150
0:19:52	43	27,5	11	48	150
0:19:53	43	27,5	11	48	150
0:19:54	43	27,6	11	48	150
0:19:55	44	27,6	11	49	150
0:19:56	44	27,6	11	48	150
0:19:57	44	27,6	11	48	150
0:19:58	44	27,6	11	48	150
0:19:59	44	27,6	10	48	150
0:20:00	44	27,6	10	48	150
0:20:01	44	27,6	10	48	150
0:20:02	44	27,6	10	49	150
0:20:03	44	27,7	10	48	150
0:20:04	44	27,7	10	49	150
0:20:05	44	27,8	10	48	150
0:20:06	44	27,9	11	48	150
0:20:07	44	27,9	11	48	150
0:20:08	44	27,9	11	49	150
0:20:09	44	28,0	11	48	150
0:20:10	44	28,0	11	48	150
0:20:11	44	28,0	11	49	150
0:20:12	44	28,0	11	49	150
0:20:13	44	28,0	11	49	150
0:20:14	44	28,0	11	49	150
0:20:15	44	28,0	11	49	150
0:20:16	44	28,0	11	49	150
0:20:17	44	28,0	11	49	150
0:20:18	44	28,0	11	49	150
0:20:19	44	28,1	11	49	150
0:20:20	44	28,1	11	49	150
0:20:21	44	28,1	11	49	150
0:20:22	44	28,1	11	49	150
0:20:23	44	28,1	11	49	150
0:20:24	44	28,1	11	49	150
0:20:25	44	28,1	11	49	150
0:20:26	44	28,1	11	49	150
0:20:27	44	28,2	11	49	150
0:20:28	44	28,2	11	49	150
0:20:29	44	28,2	11	49	150
0:20:30	44	28,2	11	49	150
0:20:31	44	28,2	11	49	150
0:20:32	44	28,2	11	49	150
0:20:33	44	28,2	11	49	150
0:20:34	44	28,2	11	49	150
0:20:35	44	28,2	11	49	150
0:20:36	44	28,3	11	49	150
0:20:37	44	28,3	11	49	150
0:20:38	44	28,3	11	49	150
0:20:39	44	28,3	11	49	150
0:20:40	44	28,3	11	49	150
0:20:41	44	28,3	11	49	150
0:20:42	44	28,3	11	49	150
0:20:43	44	28,4	11	49	150
0:20:44	44	28,5	11	49	150
0:20:45	44	28,6	11	49	150
0:20:46	44	28,6	11	49	150
0:20:47	44	28,6	11	49	150
0:20:48	44	28,7	11	49	150
0:20:49	44	28,7	11	49	150
0:20:50	44	28,7	11	49	150
0:20:51	44	28,7	11	49	150
0:20:52	44	28,7	11	49	150
0:20:53	44	28,7	11	49	150
0:20:54	44	28,7	11	49	150
0:20:55	44	28,7	11	49	150
0:20:56	44	28,7	11	49	150
0:20:57	44	28,8	11	49	150
0:20:58	44	28,8	11	49	150
0:20:59	44	28,8	11	49	150
0:21:00	45	28,8	11	49	150
0:21:01	45	28,8	11	49	150
0:21:02	45	28,8	11	49	150
0:21:03	45	28,8	11	49	150
0:21:04	45	28,8	11	49	150
0:21:05	45	28,9	11	49	150
0:21:06	45	28,9	11	49	150
0:21:07	45	28,9	11	49	150
0:21:08	45	28,9	11	49	150
0:21:09	45	28,9	11	49	150
0:21:10	45	28,9	11	50	150
0:21:11	45	28,9	11	49	150
0:21:12	45	28,9	11	50	150
0:21:13	45	29,0	11	49	150
0:21:14	45	29,0	11	50	150
0:21:15	45	29,0	11	49	150
0:21:16	45	29,0	11	49	150
0:21:17	45	29,0	11	50	150
0:21:18	45	29,0	11	50	150
0:21:19	45	29,0	11	50	150
0:21:20	45	29,0	11	50	150
0:21:21	45	29,1	11	50	150
0:21:22	45	29,1	11	50	150
0:21:23	45	29,1	11	50	150
0:21:24	45	29,1	11	50	150
0:21:25	45	29,1	11	50	150
0:21:26	45	29,1	11	50	150
0:21:27	45	29,1	11	50	150
0:21:28	45	29,1	11	50	150
0:21:29	45	29,1	11	50	150
0:21:30	45	29,2	11	50	150
0:21:31	45	29,2	11	50	150
0:21:32	45	29,2	11	50	150
0:21:33	45	29,3	11	50	150
0:21:34	45	29,4	11	50	150
0:21:35	45	29,5	11	50	150
0:21:36	45	29,5	11	50	150
0:21:37	45	29,5	11	50	150
0:21:38	45	29,5	11	50	150
0:21:39	45	29,5	11	50	150
0:21:40	45	29,5	11	50	150
0:21:41	45	29,6	11	50	150
0:21:42	45	29,6	11	50	150
0:21:43	45	29,6	11	50	150
0:21:44	45	29,6	11	50	150
0:21:45	45	29,6	11	50	150
0:21:46	45	29,6	11	50	150
0:21:47	45	29,6	11	50	150
0:21:48	45	29,6	11	50	150
0:21:49	45	29,6	11	50	150
0:21:50	45	29,7	12	50	150
0:21:51	45	29,7	12	50	150
0:21:52	45	29,7	12	50	150
0:21:53	45	29,7	12	50	150
0:21:54	45	29,7	12	50	150
0:21:55	45	29,7	12	50	150
0:21:56	45	29,7	12	50	150
0:21:57	45	29,7	12	50	150
0:21:58	45	29,8	12	50	150
0:21:59	45	29,8	12	50	150
0:22:00	45	29,8	12	50	150
0:22:01	45	29,8	12	50	150
0:22:02	45	29,8	12	50	150
0:22:03	45	29,8	12	50	150
0:22:04	45	29,8	12	50	150
0:22:05	45	29,8	12	50	150
0:22:06	45	29,9	12	50	150
0:22:07	46	29,9	12	51	150
0:22:08	46	29,9	12	50	150
0:22:09	46	29,9	12	51	150
0:22:10	46	29,9	12	51	150
0:22:11	46	29,9	12	50	150
0:22:12	46	30,0	12	51	150
0:22:13	46	30,0	12	51	150
0:22:14	46	30,0	12	51	150
0:22:15	46	30,0	12	51	150
0:22:16	46	30,0	12	51	150
0:22:17	46	30,0	12	50	150
0:22:18	46	30,0	12	51	150
0:22:19	46	30,1	12	51	150
0:22:20	46	30,1	12	51	150
0:22:21	46	30,1	12	51	150
0:22:22	46	30,1	12	51	150
0:22:23	46	30,1	12	51	150
0:22:24	46	30,1	12	51	150
0:22:25	46	30,1	12	51	150
0:22:26	46	30,1	12	51	150
0:22:27	46	30,1	12	51	150
0:22:28	46	30,2	12	51	150
0:22:29	46	30,2	12	51	150
0:22:30	46	30,2	12	51	150
0:22:31	46	30,3	12	51	150
0:22:32	46	30,4	12	51	150
0:22:33	46	30,4	12	51	150
0:22:34	46	30,4	12	51	150
0:22:35	46	30,4	12	51	150
0:22:36	46	30,4	12	51	150
0:22:37	46	30,5	12	51	150
0:22:38	46	30,5	12	51	150
0:22:39	46	30,5	12	51	150
0:22:40	46	30,5	12	51	150
0:22:41	46	30,5	12	51	150
0:22:42	46	30,5	12	51	150
0:22:43	46	30,5	12	51	150
0:22:44	46	30,5	13	51	150
0:22:45	46	30,6	13	51	150
0:22:46	46	30,6	13	51	150
0:22:47	46	30,6	13	51	150
0:22:48	46	30,6	13	51	150
0:22:49	46	30,6	13	51	150
0:22:50	46	30,6	13	51	150
0:22:51	46	30,7	13	51	150
0:22:52	46	30,7	13	51	150
0:22:53	46	30,7	13	51	150
0:22:54	46	30,7	13	51	150
0:22:55	46	30,7	13	51	150
0:22:56	46	30,7	13	51	150
0:22:57	46	30,8	13	51	150
0:22:58	46	30,8	13	51	150
0:22:59	46	30,8	13	52	150
0:23:00	46	30,8	13	52	150
0:23:01	46	30,8	13	52	150
0:23:02	46	30,8	13	52	150
0:23:03	46	30,8	13	52	150
0:23:04	46	30,8	13	52	150
0:23:05	46	30,9	13	52	150
0:23:06	46	30,9	13	52	150
0:23:07	46	30,9	13	52	150
0:23:08	46	30,9	13	52	150
0:23:09	46	30,9	13	52	150
0:23:10	47	30,9	13	51	150
0:23:11	47	30,9	13	52	150
0:23:12	47	30,9	13	52	150
0:23:13	46	31,0	13	52	150
0:23:14	47	31,0	13	52	150
0:23:15	47	31,0	13	52	150
0:23:16	47	31,0	13	52	150
0:23:17	47	31,0	13	52	150
0:23:18	47	31,0	13	52	150
0:23:19	47	31,0	13	52	150
0:23:20	47	31,1	13	52	150
0:23:21	47	31,3	13	52	150
0:23:22	47	31,4	13	52	150
0:23:23	47	31,4	13	52	150
0:23:24	47	31,4	13	52	150
0:23:25	47	31,4	13	52	150
0:23:26	47	31,4	13	52	150
0:23:27	47	31,5	13	52	150
0:23:28	47	31,5	13	52	150
0:23:29	47	31,5	13	52	150
0:23:30	47	31,5	13	52	150
0:23:31	47	31,5	13	52	150
0:23:32	47	31,5	13	52	150
0:23:33	47	31,5	13	52	150
0:23:34	47	31,5	13	52	150
0:23:35	47	31,5	13	52	150
0:23:36	47	31,6	13	52	150
0:23:37	47	31,6	13	52	150
0:23:38	47	31,6	13	52	150
0:23:39	47	31,6	13	53	150
0:23:40	47	31,6	13	53	150
0:23:41	47	31,6	13	52	150
0:23:42	47	31,6	13	52	150
0:23:43	47	31,7	13	52	150
0:23:44	47	31,7	13	52	150
0:23:45	47	31,7	13	52	150
0:23:46	47	31,7	13	52	150
0:23:47	47	31,7	13	52	150
0:23:48	47	31,7	13	53	150
0:23:49	47	31,7	13	53	150
0:23:50	47	31,7	13	52	150
0:23:51	47	31,7	13	52	150
0:23:52	47	31,8	13	52	150
0:23:53	47	31,8	13	52	150
0:23:54	47	31,8	13	52	150
0:23:55	47	31,8	13	52	150
0:23:56	47	31,8	13	52	150
0:23:57	47	31,8	13	53	150
0:23:58	47	31,8	13	52	150
0:23:59	47	31,8	13	52	150
0:24:00	47	31,9	13	53	150
0:24:01	47	31,9	13	53	150
0:24:02	47	31,9	13	53	150
0:24:03	47	31,9	13	53	150
0:24:04	47	31,9	13	53	150
0:24:05	47	31,9	13	53	150
0:24:06	47	31,9	13	53	150
0:24:07	47	32,0	13	53	150
0:24:08	47	32,0	13	53	150
0:24:09	47	32,0	13	53	150
0:24:10	47	32,0	13	53	150
0:24:11	47	32,0	14	53	150
0:24:12	47	32,0	14	53	150
0:24:13	47	32,0	14	53	150
0:24:14	47	32,0	14	53	150
0:24:15	47	32,1	14	53	150
0:24:16	47	32,1	14	53	150
0:24:17	47	32,1	14	53	150
0:24:18	48	32,1	14	53	150
0:24:19	48	32,1	14	53	150
0:24:20	48	32,1	14	53	150
0:24:21	48	32,1	14	53	150
0:24:22	48	32,2	14	53	150
0:24:23	48	32,2	14	53	150
0:24:24	48	32,2	14	53	150
0:24:25	48	32,2	14	53	150
0:24:26	48	32,2	14	53	150
0:24:27	48	32,2	14	53	150
0:24:28	48	32,2	14	53	150
0:24:29	48	32,2	13	53	150
0:24:30	48	32,3	13	53	150
0:24:31	48	32,3	13	53	150
0:24:32	48	32,3	13	53	150
0:24:33	48	32,3	13	53	150
0:24:34	48	32,3	13	53	150
0:24:35	48	32,3	13	53	150
0:24:36	48	32,3	13	53	150
0:24:37	48	32,6	14	53	150
0:24:38	48	32,7	14	53	150
0:24:39	48	32,8	14	53	150
0:24:40	48	32,8	14	53	150
0:24:41	48	32,8	13	53	150
0:24:42	48	32,8	13	53	150
0:24:43	48	32,8	13	53	150
0:24:44	48	32,9	13	54	150
0:24:45	48	32,9	13	54	150
0:24:46	48	32,9	13	53	150
0:24:47	48	32,9	13	54	150
0:24:48	48	32,9	14	54	150
0:24:49	48	32,9	14	54	150
0:24:50	48	32,9	14	54	150
0:24:51	48	32,9	14	54	150
0:24:52	48	33,0	14	54	150
0:24:53	48	33,0	14	54	150
0:24:54	48	33,0	14	54	150
0:24:55	48	33,0	14	53	150
0:24:56	48	33,0	14	54	150
0:24:57	48	33,0	14	54	150
0:24:58	48	33,0	14	54	150
0:24:59	48	33,0	14	54	150
0:25:00	48	33,1	14	54	150
0:25:01	48	33,1	14	54	150
0:25:02	48	33,1	14	54	150
0:25:03	48	33,1	14	54	150
0:25:04	48	33,1	14	54	150
0:25:05	48	33,1	14	54	150
0:25:06	48	33,1	14	54	150
0:25:07	48	33,1	14	54	150
0:25:08	48	33,1	14	54	150
0:25:09	48	33,2	13	54	150
0:25:10	48	33,2	13	54	150
0:25:11	48	33,2	13	54	150
0:25:12	48	33,2	13	54	150
0:25:13	48	33,2	13	54	150
0:25:14	48	33,2	13	54	150
