Repository: ProgWizer/parser

File: project-root/data/Data Acquisition/Data Acquisition/2019 year (140)/19-035.txt (part 1 of 4)
--Test Summary--
Full Path and File Name	
Instrument Name	7322
Instrument Type	Model 7322 Consistometer - Variable Speed
Instrument Serial Number	
Test Start Date	21.05.2019
Test Start Time	10:44:27
Test Stop Date	21.05.2019
Test Stop Time	12:26:06
Test Length	1:41:39
Final Sample Time Offset	1:41:38
Controller Schedule Name	
Sampling Period	1 second
Comments	ÃÎÑÒ G

Ñóõîëîæñêöåìåíò
Information	WellID	
Information	Customer	
Information	EngName	
Information	CementClass	
Information	CementMfr	
Information	Additives	
Information	Density	
Information	BHCT	
Information	BHST	
Information	FluidLoss	
Information	JobType	
Calculated Value	Time_30Bc	1:18:14
Calculated Value	Time_70Bc	1:34:12
Calculated Value	Time_100Bc	1:41:38
Initial Temperature (°C)	25 °C
Final Temperature (°C)	52 °C
Initial Pressure (MPa)	0,4 MPa
Final Pressure (MPa)	36,2 MPa
Initial Consistency (Bc)	3 Bc
Final Consistency (Bc)	101 Bc
Initial Wall Temperature (°C)	23 °C
Final Wall Temperature (°C)	50 °C
Initial Motor Speed (RPM)	150 RPM
Final Motor Speed (RPM)	150 RPM
--Data--
Time (HH:MM:SS)	Temperature (°C)	Pressure (MPa)	Consistency (Bc)	Wall Temperature (°C)	Motor Speed (RPM)
0:00:00	25	0,4	3	23	150
0:00:01	25	0,6	3	23	150
0:00:02	25	1,1	3	23	150
0:00:03	25	2,1	3	23	150
0:00:04	25	3,5	4	23	150
0:00:05	25	5,1	4	23	150
0:00:06	25	6,4	4	23	150
0:00:07	25	7,3	4	23	150
0:00:08	25	7,6	4	23	150
0:00:09	25	7,7	4	23	150
0:00:10	25	7,7	4	24	150
0:00:11	25	7,7	4	23	150
0:00:12	25	7,7	4	23	150
0:00:13	25	7,7	4	23	150
0:00:14	25	7,7	4	23	150
0:00:15	25	7,7	4	23	150
0:00:16	25	7,6	4	23	150
0:00:17	25	7,6	4	23	150
0:00:18	25	7,6	4	23	150
0:00:19	25	7,6	4	23	150
0:00:20	25	7,6	4	23	150
0:00:21	25	7,6	4	23	150
0:00:22	25	7,6	4	23	150
0:00:23	25	7,5	4	23	150
0:00:24	25	7,5	4	23	150
0:00:25	25	7,5	4	23	150
0:00:26	25	7,5	4	23	150
0:00:27	25	7,5	4	23	150
0:00:28	25	7,5	4	23	150
0:00:29	25	7,5	4	23	150
0:00:30	25	7,5	4	23	150
0:00:31	25	7,5	4	23	150
0:00:32	25	7,5	4	23	150
0:00:33	25	7,5	4	23	150
0:00:34	25	7,5	4	23	150
0:00:35	25	7,5	4	23	150
0:00:36	25	7,5	4	23	150
0:00:37	25	7,5	4	23	150
0:00:38	25	7,8	4	23	150
0:00:39	25	7,9	4	23	150
0:00:40	25	8,0	4	23	150
0:00:41	25	8,0	4	24	150
0:00:42	25	8,0	4	24	150
0:00:43	25	8,0	4	24	150
0:00:44	25	8,1	4	24	150
0:00:45	25	8,1	4	24	150
0:00:46	25	8,1	4	24	150
0:00:47	25	8,1	4	24	150
0:00:48	25	8,1	4	24	150
0:00:49	25	8,1	4	24	150
0:00:50	25	8,1	4	24	150
0:00:51	25	8,1	4	24	150
0:00:52	25	8,1	4	24	150
0:00:53	25	8,1	4	24	150
0:00:54	25	8,2	4	24	150
0:00:55	25	8,2	4	24	150
0:00:56	25	8,2	4	24	150
0:00:57	25	8,2	4	24	150
0:00:58	25	8,2	4	24	150
0:00:59	25	8,2	4	24	150
0:01:00	25	8,2	4	24	150
0:01:01	25	8,3	4	24	150
0:01:02	25	8,3	4	24	150
0:01:03	25	8,3	4	25	150
0:01:04	25	8,3	4	25	150
0:01:05	25	8,3	4	25	150
0:01:06	25	8,3	4	25	150
0:01:07	25	8,4	4	25	150
0:01:08	25	8,4	4	25	150
0:01:09	25	8,4	4	25	150
0:01:10	25	8,4	4	25	150
0:01:11	25	8,4	4	25	150
0:01:12	25	8,4	4	25	150
0:01:13	25	8,5	4	25	150
0:01:14	25	8,5	4	25	150
0:01:15	25	8,5	4	25	150
0:01:16	25	8,5	4	25	150
0:01:17	25	8,5	4	25	150
0:01:18	25	8,6	4	25	150
0:01:19	25	8,6	4	25	150
0:01:20	25	8,6	5	25	150
0:01:21	25	8,6	5	26	150
0:01:22	25	8,7	5	26	150
0:01:23	25	8,7	5	26	150
0:01:24	25	8,7	5	26	150
0:01:25	25	8,7	5	26	150
0:01:26	25	8,7	5	26	150
0:01:27	25	8,8	5	26	150
0:01:28	25	8,8	5	26	150
0:01:29	25	8,8	5	26	150
0:01:30	25	8,8	5	26	150
0:01:31	25	8,9	5	26	150
0:01:32	25	8,9	5	26	150
0:01:33	25	8,9	5	26	150
0:01:34	25	8,9	5	26	150
0:01:35	25	9,0	5	26	150
0:01:36	25	9,0	5	26	150
0:01:37	25	9,0	5	26	150
0:01:38	25	9,0	5	26	150
0:01:39	25	9,1	5	26	150
0:01:40	25	9,1	5	26	150
0:01:41	25	9,1	5	26	150
0:01:42	25	9,1	5	26	150
0:01:43	25	9,2	5	26	150
0:01:44	25	9,2	5	26	150
0:01:45	25	9,2	5	26	150
0:01:46	25	9,2	5	26	150
0:01:47	25	9,3	5	26	150
0:01:48	25	9,3	5	26	150
0:01:49	25	9,3	5	27	150
0:01:50	25	9,4	5	27	150
0:01:51	25	9,4	5	27	150
0:01:52	25	9,4	5	27	150
0:01:53	25	9,5	5	27	150
0:01:54	25	9,5	4	27	150
0:01:55	25	9,5	4	27	150
0:01:56	25	9,5	4	27	150
0:01:57	25	9,6	4	27	150
0:01:58	25	9,6	4	27	150
0:01:59	25	9,6	5	27	150
0:02:00	25	9,7	5	27	150
0:02:01	25	9,7	5	27	150
0:02:02	25	9,7	5	27	150
0:02:03	25	9,8	5	27	150
0:02:04	25	9,8	5	28	150
0:02:05	25	9,8	5	28	150
0:02:06	25	9,9	5	28	150
0:02:07	25	9,9	5	28	150
0:02:08	25	9,9	5	28	150
0:02:09	25	9,9	5	28	150
0:02:10	25	10,0	5	28	150
0:02:11	25	10,0	5	29	150
0:02:12	25	10,0	5	29	150
0:02:13	25	10,1	5	29	150
0:02:14	25	10,1	5	30	150
0:02:15	25	10,1	4	30	150
0:02:16	25	10,2	5	30	150
0:02:17	25	10,2	5	30	150
0:02:18	25	10,2	5	30	150
0:02:19	25	10,3	5	30	150
0:02:20	25	10,3	5	30	150
0:02:21	25	10,3	5	31	150
0:02:22	25	10,4	5	31	150
0:02:23	25	10,4	5	31	150
0:02:24	25	10,4	5	31	150
0:02:25	25	10,5	5	31	150
0:02:26	25	10,5	5	31	150
0:02:27	25	10,5	5	31	150
0:02:28	25	10,5	5	31	150
0:02:29	25	10,4	5	31	150
0:02:30	25	10,4	5	31	150
0:02:31	25	10,4	5	31	150
0:02:32	25	10,4	5	31	150
0:02:33	25	10,4	5	32	150
0:02:34	25	10,5	5	32	150
0:02:35	25	10,5	5	32	150
0:02:36	25	10,5	5	32	150
0:02:37	25	10,6	5	32	150
0:02:38	25	10,6	5	32	150
0:02:39	25	10,6	5	32	150
0:02:40	25	10,7	5	32	150
0:02:41	25	10,7	5	32	150
0:02:42	25	10,8	5	32	150
0:02:43	25	10,8	5	32	150
0:02:44	25	10,8	5	32	150
0:02:45	25	10,7	5	32	150
0:02:46	25	10,7	5	32	150
0:02:47	25	10,7	5	32	150
0:02:48	25	10,7	5	32	150
0:02:49	25	10,7	5	32	150
0:02:50	25	10,8	5	32	150
0:02:51	25	10,8	5	33	150
0:02:52	25	10,9	5	32	150
0:02:53	25	10,9	5	33	150
0:02:54	25	10,9	5	33	150
0:02:55	25	11,0	5	33	150
0:02:56	25	11,0	5	33	150
0:02:57	25	11,0	5	33	150
0:02:58	25	11,0	5	33	150
0:02:59	25	11,1	5	33	150
0:03:00	25	11,0	5	33	150
0:03:01	25	10,9	5	33	150
0:03:02	25	10,9	5	33	150
0:03:03	25	10,9	5	33	150
0:03:04	25	11,0	5	33	150
0:03:05	25	11,0	5	34	150
0:03:06	25	11,0	5	34	150
0:03:07	25	11,1	5	33	150
0:03:08	25	11,1	5	34	150
0:03:09	25	11,1	5	34	150
0:03:10	25	11,1	5	34	150
0:03:11	25	11,2	5	34	150
0:03:12	25	11,2	5	34	150
0:03:13	25	11,2	5	34	150
0:03:14	25	11,3	5	34	150
0:03:15	25	11,3	5	34	150
0:03:16	25	11,3	4	34	150
0:03:17	25	11,3	4	34	150
0:03:18	25	11,4	4	34	150
0:03:19	25	11,4	4	34	150
0:03:20	25	11,4	4	34	150
0:03:21	25	11,4	4	35	150
0:03:22	26	11,5	4	35	150
0:03:23	26	11,4	4	34	150
0:03:24	26	11,4	4	34	150
0:03:25	26	11,4	4	34	150
0:03:26	26	11,4	4	34	150
0:03:27	26	11,4	4	34	150
0:03:28	26	11,4	4	34	150
0:03:29	26	11,4	4	34	150
0:03:30	26	11,5	4	35	150
0:03:31	26	11,5	4	35	150
0:03:32	26	11,5	4	35	150
0:03:33	26	11,5	4	35	150
0:03:34	26	11,5	4	35	150
0:03:35	26	11,6	4	35	150
0:03:36	26	11,6	4	35	150
0:03:37	26	11,6	4	35	150
0:03:38	26	11,6	4	35	150
0:03:39	26	11,6	4	35	150
0:03:40	26	11,7	4	35	150
0:03:41	26	11,7	4	35	150
0:03:42	26	11,7	4	35	150
0:03:43	26	11,7	4	35	150
0:03:44	26	11,7	4	35	150
0:03:45	26	11,8	4	35	150
0:03:46	26	11,8	4	35	150
0:03:47	26	11,8	4	35	150
0:03:48	26	11,8	4	35	150
0:03:49	26	11,8	4	35	150
0:03:50	26	11,8	4	35	150
0:03:51	26	11,8	4	35	150
0:03:52	26	11,9	4	35	150
0:03:53	26	11,9	4	35	150
0:03:54	26	11,9	4	35	150
0:03:55	26	11,9	4	35	150
0:03:56	26	11,9	4	35	150
0:03:57	26	11,9	4	35	150
0:03:58	26	11,9	4	35	150
0:03:59	26	11,9	4	35	150
0:04:00	26	12,0	4	35	150
0:04:01	26	12,0	4	35	150
0:04:02	26	12,0	4	35	150
0:04:03	26	12,0	4	35	150
0:04:04	26	12,0	4	35	150
0:04:05	26	12,0	4	35	150
0:04:06	26	12,0	4	35	150
0:04:07	26	12,0	4	35	150
0:04:08	27	12,0	4	35	150
0:04:09	27	12,0	4	35	150
0:04:10	27	12,0	4	35	150
0:04:11	27	12,0	4	35	150
0:04:12	27	12,0	4	35	150
0:04:13	27	12,0	4	35	150
0:04:14	27	12,0	4	35	150
0:04:15	27	12,1	4	35	150
0:04:16	27	12,1	4	35	150
0:04:17	27	12,1	4	35	150
0:04:18	27	12,1	4	35	150
0:04:19	27	12,1	4	35	150
0:04:20	27	12,1	4	35	150
0:04:21	27	12,1	4	35	150
0:04:22	27	12,1	4	35	150
0:04:23	27	12,1	4	35	150
0:04:24	27	12,1	4	35	150
0:04:25	27	12,1	4	35	150
0:04:26	27	12,1	4	35	150
0:04:27	27	12,1	4	35	150
0:04:28	27	12,1	4	35	150
0:04:29	27	12,1	4	35	150
0:04:30	27	12,1	4	35	150
0:04:31	27	12,1	4	35	150
0:04:32	27	12,1	4	35	150
0:04:33	27	12,1	4	35	150
0:04:34	27	12,1	4	35	150
0:04:35	27	12,1	4	35	150
0:04:36	27	12,1	4	35	150
0:04:37	27	12,1	4	35	150
0:04:38	27	12,1	4	35	150
0:04:39	27	12,1	4	35	150
0:04:40	27	12,1	4	35	150
0:04:41	27	12,1	4	35	150
0:04:42	27	12,1	4	35	150
0:04:43	27	12,1	4	35	150
0:04:44	27	12,1	4	35	150
0:04:45	28	12,1	4	35	150
0:04:46	28	12,1	4	35	150
0:04:47	28	12,0	4	35	150
0:04:48	28	12,0	4	35	150
0:04:49	28	12,0	4	35	150
0:04:50	28	12,0	4	35	150
0:04:51	28	12,0	4	35	150
0:04:52	28	12,0	4	35	150
0:04:53	28	12,0	4	35	150
0:04:54	28	12,0	4	35	150
0:04:55	28	12,0	4	35	150
0:04:56	28	12,0	4	35	150
0:04:57	28	12,0	4	35	150
0:04:58	28	12,0	4	35	150
0:04:59	28	12,0	4	35	150
0:05:00	28	12,2	4	35	150
0:05:01	28	12,3	4	35	150
0:05:02	28	12,3	4	35	150
0:05:03	28	12,3	4	35	150
0:05:04	28	12,3	4	35	150
0:05:05	28	12,3	4	35	150
0:05:06	28	12,3	4	35	150
0:05:07	28	12,3	4	35	150
0:05:08	28	12,3	4	35	150
0:05:09	28	12,3	4	35	150
0:05:10	28	12,3	4	34	150
0:05:11	28	12,3	4	35	150
0:05:12	28	12,3	4	35	150
0:05:13	28	12,3	4	34	150
0:05:14	28	12,3	4	35	150
0:05:15	28	12,3	4	34	150
0:05:16	28	12,4	4	35	150
0:05:17	28	12,5	4	35	150
0:05:18	28	12,5	4	35	150
0:05:19	28	12,5	4	34	150
0:05:20	28	12,5	4	35	150
0:05:21	28	12,5	4	34	150
0:05:22	28	12,5	4	34	150
0:05:23	28	12,5	4	34	150
0:05:24	28	12,5	4	34	150
0:05:25	28	12,5	4	34	150
0:05:26	28	12,5	4	34	150
0:05:27	28	12,5	4	34	150
0:05:28	29	12,5	4	34	150
0:05:29	29	12,7	4	35	150
0:05:30	29	12,7	4	34	150
0:05:31	29	12,8	4	34	150
0:05:32	29	12,8	4	34	150
0:05:33	29	12,8	4	34	150
0:05:34	29	12,8	4	34	150
0:05:35	29	12,8	4	34	150
0:05:36	29	12,8	4	34	150
0:05:37	29	12,8	4	34	150
0:05:38	29	12,8	4	34	150
0:05:39	29	12,8	4	34	150
0:05:40	29	12,8	4	34	150
0:05:41	29	12,8	4	34	150
0:05:42	29	12,8	4	35	150
0:05:43	29	12,8	4	34	150
0:05:44	29	13,0	4	34	150
0:05:45	29	13,1	4	34	150
0:05:46	29	13,1	4	34	150
0:05:47	29	13,1	4	34	150
0:05:48	29	13,1	4	34	150
0:05:49	29	13,1	4	34	150
0:05:50	29	13,1	4	34	150
0:05:51	29	13,1	4	34	150
0:05:52	29	13,1	4	34	150
0:05:53	29	13,1	4	35	150
0:05:54	29	13,1	4	34	150
0:05:55	29	13,1	4	35	150
0:05:56	29	13,1	4	35	150
0:05:57	29	13,1	4	35	150
0:05:58	29	13,1	4	35	150
0:05:59	29	13,1	4	34	150
0:06:00	29	13,1	4	34	150
0:06:01	29	13,1	4	34	150
0:06:02	29	13,1	4	35	150
0:06:03	29	13,1	4	34	150
0:06:04	29	13,2	4	35	150
0:06:05	29	13,4	4	34	150
0:06:06	29	13,5	4	35	150
0:06:07	29	13,5	4	34	150
0:06:08	29	13,5	4	34	150
0:06:09	29	13,5	4	35	150
0:06:10	29	13,5	4	35	150
0:06:11	29	13,5	4	35	150
0:06:12	29	13,5	4	35	150
0:06:13	29	13,5	4	35	150
0:06:14	29	13,5	4	35	150
0:06:15	29	13,5	4	35	150
0:06:16	29	13,5	4	35	150
0:06:17	29	13,6	4	35	150
0:06:18	29	13,6	4	35	150
0:06:19	29	13,6	4	35	150
0:06:20	29	13,6	4	35	150
0:06:21	29	13,6	4	35	150
0:06:22	29	13,6	4	35	150
0:06:23	29	13,6	4	35	150
0:06:24	30	13,6	4	35	150
0:06:25	30	13,6	4	35	150
0:06:26	30	13,6	4	35	150
0:06:27	30	13,6	4	35	150
0:06:28	30	13,7	4	35	150
0:06:29	30	13,7	4	35	150
0:06:30	30	13,7	4	35	150
0:06:31	30	13,7	4	35	150
0:06:32	30	13,7	4	35	150
0:06:33	30	13,7	4	35	150
0:06:34	30	13,7	4	35	150
0:06:35	30	13,8	4	35	150
0:06:36	30	13,8	4	35	150
0:06:37	30	13,8	4	35	150
0:06:38	30	13,8	4	35	150
0:06:39	30	13,8	4	35	150
0:06:40	30	14,0	4	35	150
0:06:41	30	14,1	4	35	150
0:06:42	30	14,1	4	36	150
0:06:43	30	14,2	4	35	150
0:06:44	30	14,2	4	35	150
0:06:45	30	14,2	4	35	150
0:06:46	30	14,2	4	36	150
0:06:47	30	14,2	4	35	150
0:06:48	30	14,3	4	36	150
0:06:49	30	14,3	4	36	150
0:06:50	30	14,3	4	36	150
0:06:51	30	14,3	4	36	150
0:06:52	30	14,3	4	36	150
0:06:53	30	14,3	4	36	150
0:06:54	30	14,3	4	36	150
0:06:55	30	14,4	4	36	150
0:06:56	30	14,4	4	36	150
0:06:57	30	14,4	4	36	150
0:06:58	30	14,4	4	36	150
0:06:59	30	14,4	4	36	150
0:07:00	30	14,5	4	36	150
0:07:01	30	14,5	4	36	150
0:07:02	30	14,5	4	36	150
0:07:03	30	14,5	4	36	150
0:07:04	30	14,5	4	36	150
0:07:05	30	14,5	4	36	150
0:07:06	30	14,6	4	36	150
0:07:07	30	14,6	4	36	150
0:07:08	30	14,6	4	36	150
0:07:09	30	14,6	4	36	150
0:07:10	30	14,6	4	36	150
0:07:11	30	14,7	4	36	150
0:07:12	30	14,7	4	36	150
0:07:13	30	14,7	4	36	150
0:07:14	30	14,7	4	36	150
0:07:15	30	14,7	4	37	150
0:07:16	30	14,7	4	37	150
0:07:17	30	14,8	4	37	150
0:07:18	30	14,8	4	36	150
0:07:19	30	14,8	4	37	150
0:07:20	30	14,8	4	37	150
0:07:21	30	14,8	4	37	150
0:07:22	30	14,9	4	37	150
0:07:23	30	14,9	4	37	150
0:07:24	30	14,9	4	37	150
0:07:25	30	14,9	4	37	150
0:07:26	30	14,9	4	37	150
0:07:27	30	15,0	4	37	150
0:07:28	30	15,0	4	37	150
0:07:29	30	15,0	4	37	150
0:07:30	30	15,0	4	37	150
0:07:31	30	15,0	4	37	150
0:07:32	30	15,0	4	37	150
0:07:33	30	15,1	4	37	150
0:07:34	30	15,1	4	37	150
0:07:35	30	15,1	4	37	150
0:07:36	30	15,1	4	37	150
0:07:37	30	15,1	4	37	150
0:07:38	30	15,1	4	37	150
0:07:39	31	15,2	4	37	150
0:07:40	31	15,2	4	37	150
0:07:41	31	15,2	4	37	150
0:07:42	31	15,2	4	38	150
0:07:43	31	15,2	4	38	150
0:07:44	31	15,3	4	37	150
0:07:45	31	15,3	4	37	150
0:07:46	31	15,3	4	37	150
0:07:47	31	15,3	4	38	150
0:07:48	31	15,3	4	38	150
0:07:49	31	15,4	4	38	150
0:07:50	31	15,4	4	38	150
0:07:51	31	15,4	4	38	150
0:07:52	31	15,4	4	38	150
0:07:53	31	15,4	4	38	150
0:07:54	31	15,5	4	38	150
0:07:55	31	15,5	4	38	150
0:07:56	31	15,5	4	38	150
0:07:57	31	15,5	4	38	150
0:07:58	31	15,5	4	38	150
0:07:59	31	15,6	4	38	150
0:08:00	31	15,6	4	38	150
0:08:01	31	15,6	4	38	150
0:08:02	31	15,6	4	38	150
0:08:03	31	15,6	4	38	150
0:08:04	31	15,6	4	38	150
0:08:05	31	15,7	4	38	150
0:08:06	31	15,7	4	38	150
0:08:07	31	15,7	4	38	150
0:08:08	31	15,7	4	38	150
0:08:09	31	15,7	4	38	150
0:08:10	31	15,7	4	38	150
0:08:11	31	15,8	4	38	150
0:08:12	31	15,8	4	38	150
0:08:13	31	15,8	4	38	150
0:08:14	31	15,8	4	38	150
0:08:15	31	15,8	4	38	150
0:08:16	31	15,9	4	38	150
0:08:17	31	15,9	4	38	150
0:08:18	31	15,9	4	38	150
0:08:19	31	15,9	4	38	150
0:08:20	31	15,9	4	38	150
0:08:21	31	15,9	4	39	150
0:08:22	31	15,9	4	39	150
0:08:23	31	16,0	4	38	150
0:08:24	31	16,0	4	38	150
0:08:25	31	16,0	4	39	150
0:08:26	31	16,0	4	39	150
0:08:27	31	16,0	4	39	150
0:08:28	31	16,0	4	39	150
0:08:29	31	16,1	4	39	150
0:08:30	31	16,1	4	39	150
0:08:31	31	16,1	4	39	150
0:08:32	31	16,1	4	39	150
0:08:33	31	16,1	4	39	150
0:08:34	31	16,1	4	39	150
0:08:35	31	16,1	4	39	150
0:08:36	32	16,1	4	39	150
0:08:37	32	16,2	4	39	150
0:08:38	32	16,2	4	39	150
0:08:39	32	16,2	4	39	150
0:08:40	32	16,2	4	39	150
0:08:41	32	16,2	4	39	150
0:08:42	32	16,2	4	39	150
0:08:43	32	16,2	4	39	150
0:08:44	32	16,2	4	39	150
0:08:45	32	16,3	4	39	150
0:08:46	32	16,3	4	39	150
0:08:47	32	16,3	4	39	150
0:08:48	32	16,3	4	39	150
0:08:49	32	16,3	4	39	150
0:08:50	32	16,3	4	39	150
0:08:51	32	16,3	4	39	150
0:08:52	32	16,3	4	39	150
0:08:53	32	16,3	4	39	150
0:08:54	32	16,3	4	39	150
0:08:55	32	16,4	4	39	150
0:08:56	32	16,4	4	39	150
0:08:57	32	16,4	4	39	150
0:08:58	32	16,4	4	39	150
0:08:59	32	16,4	4	39	150
0:09:00	32	16,4	4	39	150
0:09:01	32	16,4	4	39	150
0:09:02	32	16,4	4	39	150
0:09:03	32	16,4	4	39	150
0:09:04	32	16,4	4	39	150
0:09:05	32	16,4	4	39	150
0:09:06	32	16,5	4	39	150
0:09:07	32	16,5	4	39	150
0:09:08	32	16,5	4	39	150
0:09:09	32	16,5	4	39	150
0:09:10	32	16,5	4	39	150
0:09:11	32	16,5	4	39	150
0:09:12	32	16,5	4	39	150
0:09:13	32	16,5	4	39	150
0:09:14	32	16,5	4	39	150
0:09:15	32	16,6	4	39	150
0:09:16	32	16,6	4	39	150
0:09:17	32	16,6	4	39	150
0:09:18	32	16,6	4	39	150
0:09:19	32	16,6	4	39	150
0:09:20	32	16,6	4	39	150
0:09:21	32	16,6	4	39	150
0:09:22	32	16,6	4	39	150
0:09:23	32	16,6	4	39	150
0:09:24	32	16,6	4	39	150
0:09:25	32	16,6	4	39	150
0:09:26	33	16,8	4	39	150
0:09:27	33	16,9	4	39	150
0:09:28	33	17,0	4	39	150
0:09:29	33	17,0	4	39	150
0:09:30	33	17,0	4	39	150
0:09:31	33	17,0	4	39	150
0:09:32	33	17,0	4	39	150
0:09:33	33	17,0	4	39	150
0:09:34	33	17,0	4	39	150
0:09:35	33	17,0	4	39	150
0:09:36	33	17,0	4	39	150
0:09:37	33	17,0	4	39	150
0:09:38	33	17,0	4	39	150
0:09:39	33	17,1	4	39	150
0:09:40	33	17,1	4	39	150
0:09:41	33	17,1	4	39	150
0:09:42	33	17,1	4	39	150
0:09:43	33	17,1	4	39	150
0:09:44	33	17,1	4	39	150
0:09:45	33	17,1	4	39	150
0:09:46	33	17,1	4	39	150
0:09:47	33	17,1	4	39	150
0:09:48	33	17,1	4	39	150
0:09:49	33	17,1	4	39	150
0:09:50	33	17,1	4	39	150
0:09:51	33	17,2	4	39	150
0:09:52	33	17,2	4	39	150
0:09:53	33	17,2	4	39	150
0:09:54	33	17,2	4	39	150
0:09:55	33	17,2	4	39	150
0:09:56	33	17,2	4	39	150
0:09:57	33	17,2	4	40	150
0:09:58	33	17,2	4	39	150
0:09:59	33	17,3	4	39	150
0:10:00	33	17,4	4	39	150
0:10:01	33	17,4	4	39	150
0:10:02	33	17,5	4	39	150
0:10:03	33	17,5	4	39	150
0:10:04	33	17,5	4	39	150
0:10:05	33	17,5	4	39	150
0:10:06	33	17,5	4	40	150
0:10:07	33	17,5	4	39	150
0:10:08	33	17,5	4	39	150
0:10:09	33	17,5	4	39	150
0:10:10	33	17,5	4	39	150
0:10:11	33	17,5	4	39	150
0:10:12	33	17,5	4	39	150
0:10:13	33	17,5	4	40	150
0:10:14	33	17,5	4	39	150
0:10:15	33	17,5	4	39	150
0:10:16	33	17,6	4	39	150
0:10:17	34	17,6	4	39	150
0:10:18	34	17,6	4	39	150
0:10:19	34	17,6	4	40	150
0:10:20	34	17,6	4	40	150
0:10:21	34	17,6	4	39	150
0:10:22	34	17,7	4	39	150
0:10:23	34	17,7	4	39	150
0:10:24	34	17,7	4	40	150
0:10:25	34	17,7	4	40	150
0:10:26	34	17,7	4	40	150
0:10:27	34	17,7	4	39	150
0:10:28	34	17,9	4	39	150
0:10:29	34	18,0	4	40	150
0:10:30	34	18,1	4	40	150
0:10:31	34	18,1	4	40	150
0:10:32	34	18,1	4	40	150
0:10:33	34	18,1	4	40	150
0:10:34	34	18,1	4	39	150
0:10:35	34	18,1	4	40	150
0:10:36	34	18,1	4	39	150
0:10:37	34	18,1	4	40	150
0:10:38	34	18,1	4	40	150
0:10:39	34	18,1	4	40	150
0:10:40	34	18,1	4	40	150
0:10:41	34	18,1	4	40	150
0:10:42	34	18,2	4	39	150
0:10:43	34	18,2	4	40	150
0:10:44	34	18,2	4	40	150
0:10:45	34	18,2	4	40	150
0:10:46	34	18,2	4	40	150
0:10:47	34	18,2	4	40	150
0:10:48	34	18,2	4	40	150
0:10:49	34	18,2	4	40	150
0:10:50	34	18,2	4	40	150
0:10:51	34	18,2	4	40	150
0:10:52	34	18,2	4	40	150
0:10:53	34	18,2	4	40	150
0:10:54	34	18,2	4	40	150
0:10:55	34	18,3	4	40	150
0:10:56	34	18,3	4	40	150
0:10:57	34	18,3	4	40	150
0:10:58	34	18,3	4	40	150
0:10:59	34	18,3	4	40	150
0:11:00	34	18,3	4	40	150
0:11:01	34	18,3	4	40	150
0:11:02	34	18,3	4	40	150
0:11:03	34	18,3	4	40	150
0:11:04	34	18,4	4	40	150
0:11:05	34	18,5	4	40	150
0:11:06	34	18,5	4	40	150
0:11:07	34	18,5	4	40	150
0:11:08	34	18,5	4	40	150
0:11:09	34	18,5	4	40	150
0:11:10	34	18,6	4	40	150
0:11:11	34	18,6	4	40	150
0:11:12	34	18,6	4	40	150
0:11:13	34	18,6	4	40	150
0:11:14	35	18,6	4	40	150
0:11:15	35	18,6	4	40	150
0:11:16	35	18,6	4	40	150
0:11:17	35	18,6	4	40	150
0:11:18	35	18,6	4	40	150
0:11:19	35	18,6	4	40	150
0:11:20	35	18,7	4	40	150
0:11:21	35	18,7	4	40	150
0:11:22	35	18,7	4	40	150
0:11:23	35	18,7	4	40	150
0:11:24	35	18,8	4	40	150
0:11:25	35	18,9	4	40	150
0:11:26	35	19,0	4	40	150
0:11:27	35	19,0	4	40	150
0:11:28	35	19,0	4	40	150
0:11:29	35	19,1	4	40	150
0:11:30	35	19,1	4	40	150
0:11:31	35	19,1	4	41	150
0:11:32	35	19,1	4	41	150
0:11:33	35	19,1	4	40	150
0:11:34	35	19,1	4	41	150
0:11:35	35	19,1	4	40	150
0:11:36	35	19,1	4	41	150
0:11:37	35	19,1	4	40	150
0:11:38	35	19,2	4	40	150
0:11:39	35	19,2	4	41	150
0:11:40	35	19,2	4	41	150
0:11:41	35	19,2	4	40	150
0:11:42	35	19,2	4	40	150
0:11:43	35	19,2	4	41	150
0:11:44	35	19,2	4	41	150
0:11:45	35	19,2	4	41	150
0:11:46	35	19,2	4	41	150
0:11:47	35	19,3	4	41	150
0:11:48	35	19,3	4	41	150
0:11:49	35	19,3	4	41	150
0:11:50	35	19,3	4	41	150
0:11:51	35	19,3	4	41	150
0:11:52	35	19,3	4	41	150
0:11:53	35	19,3	4	41	150
0:11:54	35	19,3	4	41	150
0:11:55	35	19,4	4	41	150
0:11:56	35	19,4	4	41	150
0:11:57	35	19,4	4	41	150
0:11:58	35	19,4	4	41	150
0:11:59	35	19,4	4	41	150
0:12:00	35	19,4	4	41	150
0:12:01	35	19,5	4	41	150
0:12:02	35	19,5	4	41	150
0:12:03	35	19,5	4	41	150
0:12:04	35	19,5	4	41	150
0:12:05	35	19,5	4	41	150
0:12:06	35	19,5	4	41	150
0:12:07	35	19,5	4	41	150
0:12:08	35	19,5	4	41	150
0:12:09	35	19,6	4	41	150
0:12:10	35	19,6	4	41	150
0:12:11	35	19,6	4	41	150
0:12:12	35	19,6	4	41	150
0:12:13	35	19,6	4	41	150
0:12:14	35	19,6	4	41	150
0:12:15	35	19,6	4	41	150
0:12:16	35	19,7	4	41	150
0:12:17	35	19,7	4	41	150
0:12:18	36	19,7	4	41	150
0:12:19	36	19,7	4	41	150
0:12:20	36	19,7	4	41	150
0:12:21	36	19,7	4	41	150
0:12:22	36	19,7	4	41	150
0:12:23	36	19,7	4	41	150
0:12:24	36	19,8	4	41	150
0:12:25	36	19,8	4	41	150
0:12:26	36	19,8	4	41	150
0:12:27	36	19,9	4	42	150
0:12:28	36	20,0	4	41	150
0:12:29	36	20,1	4	42	150
0:12:30	36	20,1	4	42	150
0:12:31	36	20,1	4	42	150
0:12:32	36	20,1	4	42	150
0:12:33	36	20,1	4	42	150
0:12:34	36	20,2	4	42	150
0:12:35	36	20,2	4	42	150
0:12:36	36	20,2	4	42	150
0:12:37	36	20,2	4	42	150
0:12:38	36	20,2	4	42	150
0:12:39	36	20,2	4	42	150
0:12:40	36	20,2	4	42	150
0:12:41	36	20,3	4	42	150
0:12:42	36	20,3	4	42	150
0:12:43	36	20,3	4	42	150
0:12:44	36	20,3	4	42	150
0:12:45	36	20,3	4	42	150
0:12:46	36	20,3	4	42	150
0:12:47	36	20,3	4	42	150
0:12:48	36	20,3	4	42	150
0:12:49	36	20,4	4	42	150
0:12:50	36	20,4	4	42	150
0:12:51	36	20,4	4	42	150
0:12:52	36	20,4	4	42	150
0:12:53	36	20,4	4	42	150
0:12:54	36	20,4	4	42	150
0:12:55	36	20,4	4	42	150
0:12:56	36	20,4	4	42	150
0:12:57	36	20,5	4	42	150
0:12:58	36	20,5	4	42	150
0:12:59	36	20,5	4	42	150
0:13:00	36	20,5	4	42	150
0:13:01	36	20,5	4	42	150
0:13:02	36	20,5	4	42	150
0:13:03	36	20,5	4	42	150
0:13:04	36	20,5	4	42	150
0:13:05	36	20,6	4	42	150
0:13:06	36	20,6	4	42	150
0:13:07	36	20,6	4	42	150
0:13:08	36	20,6	4	42	150
0:13:09	36	20,6	4	42	150
0:13:10	36	20,6	4	42	150
0:13:11	36	20,6	4	42	150
0:13:12	36	20,7	4	42	150
0:13:13	36	20,7	4	42	150
0:13:14	36	20,7	4	42	150
0:13:15	36	20,7	4	42	150
0:13:16	36	20,7	4	42	150
0:13:17	36	20,7	4	43	150
0:13:18	37	20,7	4	42	150
0:13:19	37	20,7	4	42	150
0:13:20	37	20,8	4	43	150
0:13:21	37	20,8	4	42	150
0:13:22	37	20,8	4	42	150
0:13:23	37	20,8	4	42	150
0:13:24	37	20,8	4	42	150
0:13:25	37	20,8	4	43	150
0:13:26	37	20,8	4	43	150
0:13:27	37	20,8	4	43	150
0:13:28	37	20,8	4	42	150
0:13:29	37	21,0	4	43	150
0:13:30	37	21,0	4	43	150
0:13:31	37	21,0	4	43	150
0:13:32	37	21,1	4	43	150
0:13:33	37	21,1	4	43	150
0:13:34	37	21,1	4	43	150
0:13:35	37	21,1	4	43	150
0:13:36	37	21,1	4	43	150
0:13:37	37	21,1	4	43	150
0:13:38	37	21,1	4	43	150
0:13:39	37	21,1	4	43	150
0:13:40	37	21,2	4	43	150
0:13:41	37	21,2	4	43	150
0:13:42	37	21,2	4	43	150
0:13:43	37	21,2	4	43	150
0:13:44	37	21,2	4	43	150
0:13:45	37	21,2	4	43	150
0:13:46	37	21,2	4	43	150
0:13:47	37	21,2	4	43	150
0:13:48	37	21,2	4	43	150
0:13:49	37	21,3	4	43	150
0:13:50	37	21,3	4	43	150
0:13:51	37	21,3	4	43	150
0:13:52	37	21,3	4	43	150
0:13:53	37	21,3	4	43	150
0:13:54	37	21,3	4	43	150
0:13:55	37	21,3	4	43	150
0:13:56	37	21,3	4	43	150
0:13:57	37	21,4	4	43	150
0:13:58	37	21,4	4	43	150
0:13:59	37	21,4	4	43	150
0:14:00	37	21,6	4	43	150
0:14:01	37	21,6	4	43	150
0:14:02	37	21,7	4	43	150
0:14:03	37	21,7	4	43	150
0:14:04	37	21,7	4	43	150
0:14:05	37	21,7	4	43	150
0:14:06	37	21,7	4	43	150
0:14:07	37	21,7	4	43	150
0:14:08	37	21,7	4	43	150
0:14:09	37	21,7	4	43	150
0:14:10	37	21,7	4	43	150
0:14:11	37	21,8	4	43	150
0:14:12	37	21,8	4	43	150
0:14:13	37	21,8	4	43	150
0:14:14	37	21,8	4	43	150
0:14:15	37	21,8	4	43	150
0:14:16	37	21,8	4	43	150
0:14:17	38	21,8	4	43	150
0:14:18	38	21,8	4	43	150
0:14:19	38	21,8	4	43	150
0:14:20	38	21,9	4	43	150
0:14:21	38	21,9	4	43	150
0:14:22	38	21,9	4	43	150
0:14:23	38	21,9	4	44	150
0:14:24	38	21,9	4	43	150
0:14:25	38	21,9	4	43	150
0:14:26	38	21,9	4	43	150
0:14:27	38	21,9	4	43	150
0:14:28	38	21,9	4	43	150
0:14:29	38	22,0	4	43	150
0:14:30	38	22,0	4	43	150
0:14:31	38	22,0	4	43	150
0:14:32	38	22,0	4	43	150
0:14:33	38	22,0	4	44	150
0:14:34	38	22,0	4	43	150
0:14:35	38	22,0	4	43	150
0:14:36	38	22,0	4	44	150
0:14:37	38	22,0	4	44	150
0:14:38	38	22,0	4	43	150
0:14:39	38	22,1	4	44	150
0:14:40	38	22,2	4	44	150
0:14:41	38	22,2	4	44	150
0:14:42	38	22,3	4	44	150
0:14:43	38	22,3	4	44	150
0:14:44	38	22,3	4	44	150
0:14:45	38	22,3	4	44	150
0:14:46	38	22,3	4	44	150
0:14:47	38	22,3	4	44	150
0:14:48	38	22,3	4	44	150
0:14:49	38	22,3	4	44	150
0:14:50	38	22,4	4	44	150
0:14:51	38	22,4	4	44	150
0:14:52	38	22,4	4	44	150
0:14:53	38	22,4	4	44	150
0:14:54	38	22,4	4	44	150
0:14:55	38	22,4	4	44	150
0:14:56	38	22,4	4	44	150
0:14:57	38	22,4	4	44	150
0:14:58	38	22,4	4	44	150
0:14:59	38	22,4	4	44	150
0:15:00	38	22,4	4	44	150
0:15:01	38	22,5	4	44	150
0:15:02	38	22,5	4	44	150
0:15:03	38	22,5	4	44	150
0:15:04	38	22,5	4	44	150
0:15:05	38	22,6	4	44	150
0:15:06	38	22,6	4	44	150
0:15:07	38	22,6	4	44	150
0:15:08	38	22,6	4	44	150
0:15:09	38	22,6	4	44	150
0:15:10	38	22,6	4	44	150
0:15:11	38	22,6	4	44	150
0:15:12	38	22,6	4	44	150
0:15:13	39	22,7	4	44	150
0:15:14	39	22,7	4	44	150
0:15:15	39	22,8	4	44	150
0:15:16	39	22,8	4	44	150
0:15:17	39	22,8	4	44	150
0:15:18	39	22,8	4	44	150
0:15:19	39	22,9	4	44	150
0:15:20	39	22,9	4	44	150
0:15:21	39	22,9	4	44	150
0:15:22	39	22,9	4	44	150
0:15:23	39	22,9	4	44	150
0:15:24	39	22,9	4	44	150
0:15:25	39	22,9	4	44	150
0:15:26	39	22,9	4	44	150
0:15:27	39	22,9	4	44	150
0:15:28	39	22,9	4	44	150
0:15:29	39	22,9	4	44	150
0:15:30	39	23,0	4	44	150
0:15:31	39	23,0	4	44	150
0:15:32	39	23,0	4	44	150
0:15:33	39	23,0	4	44	150
0:15:34	39	23,2	4	44	150
0:15:35	39	23,3	4	44	150
0:15:36	39	23,3	4	44	150
0:15:37	39	23,4	4	44	150
0:15:38	39	23,4	4	44	150
0:15:39	39	23,4	4	44	150
0:15:40	39	23,4	4	44	150
0:15:41	39	23,4	4	44	150
0:15:42	39	23,4	4	44	150
0:15:43	39	23,4	4	44	150
0:15:44	39	23,4	4	44	150
0:15:45	39	23,4	4	44	150
0:15:46	39	23,5	4	44	150
0:15:47	39	23,5	4	44	150
0:15:48	39	23,5	4	44	150
0:15:49	39	23,5	4	44	150
0:15:50	39	23,5	4	44	150
0:15:51	39	23,5	4	44	150
0:15:52	39	23,5	4	44	150
0:15:53	39	23,5	4	44	150
0:15:54	39	23,5	4	44	150
0:15:55	39	23,5	4	44	150
0:15:56	39	23,5	4	45	150
0:15:57	39	23,6	4	44	150
0:15:58	39	23,6	4	44	150
0:15:59	39	23,6	4	44	150
0:16:00	39	23,6	4	44	150
0:16:01	39	23,6	4	44	150
0:16:02	39	23,6	4	44	150
0:16:03	39	23,6	4	44	150
0:16:04	39	23,6	4	44	150
0:16:05	39	23,6	4	44	150
0:16:06	39	23,6	4	44	150
0:16:07	39	23,7	4	45	150
0:16:08	39	23,7	4	45	150
0:16:09	39	23,7	4	45	150
0:16:10	39	23,7	4	45	150
0:16:11	39	23,7	4	45	150
0:16:12	39	23,7	4	45	150
0:16:13	40	23,7	4	45	150
0:16:14	40	23,7	4	44	150
0:16:15	40	23,7	4	45	150
0:16:16	40	23,8	4	45	150
0:16:17	40	23,8	4	45	150
0:16:18	40	23,8	4	45	150
0:16:19	40	23,8	4	45	150
0:16:20	40	23,8	4	45	150
0:16:21	40	24,0	4	45	150
0:16:22	40	24,0	4	45	150
0:16:23	40	24,0	4	45	150
0:16:24	40	24,0	4	45	150
0:16:25	40	24,1	4	45	150
0:16:26	40	24,1	4	45	150
0:16:27	40	24,1	4	45	150
0:16:28	40	24,1	4	45	150
0:16:29	40	24,1	4	45	150
0:16:30	40	24,1	4	45	150
0:16:31	40	24,1	4	45	150
0:16:32	40	24,1	4	45	150
0:16:33	40	24,1	4	45	150
0:16:34	40	24,2	4	45	150
0:16:35	40	24,2	4	45	150
0:16:36	40	24,2	4	45	150
0:16:37	40	24,2	4	45	150
0:16:38	40	24,2	4	45	150
0:16:39	40	24,2	4	45	150
0:16:40	40	24,2	4	45	150
0:16:41	40	24,2	4	45	150
0:16:42	40	24,2	4	45	150
0:16:43	40	24,3	4	45	150
0:16:44	40	24,3	4	45	150
0:16:45	40	24,3	4	45	150
0:16:46	40	24,3	4	45	150
0:16:47	40	24,3	4	45	150
0:16:48	40	24,3	4	45	150
0:16:49	40	24,3	4	45	150
0:16:50	40	24,3	4	45	150
0:16:51	40	24,4	4	45	150
0:16:52	40	24,4	4	45	150
0:16:53	40	24,6	4	45	150
0:16:54	40	24,7	4	45	150
0:16:55	40	24,7	4	45	150
0:16:56	40	24,7	4	45	150
0:16:57	40	24,7	4	45	150
0:16:58	40	24,8	4	45	150
0:16:59	40	24,8	4	45	150
0:17:00	40	24,8	4	45	150
0:17:01	40	24,8	4	45	150
0:17:02	40	24,8	4	46	150
0:17:03	40	24,8	4	45	150
0:17:04	40	24,8	4	45	150
0:17:05	40	24,8	4	45	150
0:17:06	40	24,9	4	46	150
0:17:07	40	24,9	4	45	150
0:17:08	40	24,9	4	46	150
0:17:09	40	24,9	4	46	150
0:17:10	40	24,9	4	46	150
0:17:11	40	24,9	4	45	150
0:17:12	40	24,9	4	46	150
0:17:13	40	24,9	4	46	150
0:17:14	40	25,0	4	45	150
0:17:15	40	25,0	4	46	150
0:17:16	40	25,0	4	46	150
0:17:17	40	25,0	4	46	150
0:17:18	41	25,0	4	46	150
0:17:19	41	25,0	4	46	150
0:17:20	41	25,0	4	46	150
0:17:21	41	25,0	4	46	150
0:17:22	41	25,1	4	46	150
0:17:23	41	25,1	4	46	150
0:17:24	41	25,1	4	46	150
0:17:25	41	25,1	4	46	150
0:17:26	41	25,1	4	46	150
0:17:27	41	25,1	4	46	150
0:17:28	41	25,1	4	46	150
0:17:29	41	25,1	4	46	150
0:17:30	41	25,2	4	46	150
0:17:31	41	25,2	4	46	150
0:17:32	41	25,2	4	46	150
0:17:33	41	25,2	4	46	150
0:17:34	41	25,2	4	46	150
0:17:35	41	25,2	4	46	150
0:17:36	41	25,2	4	46	150
0:17:37	41	25,3	4	46	150
0:17:38	41	25,3	4	46	150
0:17:39	41	25,3	4	46	150
0:17:40	41	25,3	4	46	150
0:17:41	41	25,3	4	46	150
0:17:42	41	25,3	4	46	150
0:17:43	41	25,3	4	46	150
0:17:44	41	25,3	4	46	150
0:17:45	41	25,3	4	46	150
0:17:46	41	25,4	4	46	150
0:17:47	41	25,4	4	46	150
0:17:48	41	25,4	4	46	150
0:17:49	41	25,4	4	46	150
0:17:50	41	25,4	4	46	150
0:17:51	41	25,4	4	46	150
0:17:52	41	25,4	4	46	150
0:17:53	41	25,5	4	46	150
0:17:54	41	25,5	4	47	150
0:17:55	41	25,5	4	46	150
0:17:56	41	25,5	4	46	150
0:17:57	41	25,5	4	46	150
0:17:58	41	25,5	4	46	150
0:17:59	41	25,5	4	46	150
0:18:00	41	25,5	4	46	150
0:18:01	41	25,6	4	46	150
0:18:02	41	25,6	4	46	150
0:18:03	41	25,7	4	46	150
0:18:04	41	25,8	4	46	150
0:18:05	41	25,9	4	47	150
0:18:06	41	25,9	4	47	150
0:18:07	41	25,9	4	46	150
0:18:08	41	25,9	4	47	150
0:18:09	41	25,9	4	47	150
0:18:10	41	26,0	4	47	150
0:18:11	41	26,0	4	47	150
0:18:12	41	26,0	4	47	150
0:18:13	41	26,0	4	47	150
0:18:14	41	26,0	4	47	150
0:18:15	41	26,0	4	47	150
0:18:16	41	26,0	4	47	150
0:18:17	41	26,0	4	47	150
0:18:18	41	26,0	4	47	150
0:18:19	41	26,1	4	47	150
0:18:20	42	26,1	4	47	150
0:18:21	42	26,1	4	47	150
0:18:22	42	26,1	4	47	150
0:18:23	42	26,1	4	47	150
0:18:24	42	26,1	4	47	150
0:18:25	42	26,1	4	47	150
0:18:26	42	26,1	4	47	150
0:18:27	42	26,2	4	47	150
0:18:28	42	26,2	4	47	150
0:18:29	42	26,2	4	47	150
0:18:30	42	26,2	4	47	150
0:18:31	42	26,2	4	47	150
0:18:32	42	26,2	4	47	150
0:18:33	42	26,2	4	47	150
0:18:34	42	26,2	4	47	150
0:18:35	42	26,3	4	47	150
0:18:36	42	26,3	4	47	150
0:18:37	42	26,3	4	47	150
0:18:38	42	26,3	4	47	150
0:18:39	42	26,3	4	47	150
0:18:40	42	26,3	4	47	150
0:18:41	42	26,3	4	47	150
0:18:42	42	26,3	4	47	150
0:18:43	42	26,4	4	47	150
0:18:44	42	26,4	4	47	150
0:18:45	42	26,4	4	47	150
0:18:46	42	26,4	4	47	150
0:18:47	42	26,4	4	47	150
0:18:48	42	26,4	4	47	150
0:18:49	42	26,4	4	47	150
0:18:50	42	26,4	4	47	150
0:18:51	42	26,5	4	47	150
0:18:52	42	26,5	4	47	150
0:18:53	42	26,5	4	47	150
0:18:54	42	26,5	4	47	150
0:18:55	42	26,5	4	47	150
0:18:56	42	26,5	4	48	150
0:18:57	42	26,5	4	48	150
0:18:58	42	26,6	4	47	150
0:18:59	42	26,6	4	48	150
0:19:00	42	26,6	4	47	150
0:19:01	42	26,6	4	47	150
0:19:02	42	26,6	4	48	150
0:19:03	42	26,8	4	48	150
0:19:04	42	26,8	4	48	150
0:19:05	42	26,9	4	48	150
0:19:06	42	26,9	4	48	150
0:19:07	42	26,9	4	48	150
0:19:08	42	26,9	4	48	150
0:19:09	42	26,9	4	48	150
0:19:10	42	27,0	4	48	150
0:19:11	42	27,0	4	48	150
0:19:12	42	27,0	4	48	150
0:19:13	42	27,0	4	48	150
0:19:14	42	27,0	4	48	150
0:19:15	42	27,0	4	48	150
0:19:16	42	27,0	4	48	150
0:19:17	42	27,1	4	48	150
0:19:18	42	27,1	4	48	150
0:19:19	42	27,1	4	48	150
0:19:20	42	27,1	4	48	150
0:19:21	42	27,1	4	48	150
0:19:22	42	27,1	4	48	150
0:19:23	43	27,1	4	48	150
0:19:24	43	27,1	4	48	150
0:19:25	43	27,1	4	48	150
0:19:26	43	27,2	4	48	150
0:19:27	43	27,2	4	48	150
0:19:28	43	27,2	4	48	150
0:19:29	43	27,2	4	48	150
0:19:30	43	27,2	4	48	150
0:19:31	43	27,2	4	48	150
0:19:32	43	27,2	4	48	150
0:19:33	43	27,3	4	48	150
0:19:34	43	27,3	4	48	150
0:19:35	43	27,3	4	48	150
0:19:36	43	27,3	4	48	150
0:19:37	43	27,3	4	48	150
0:19:38	43	27,3	4	48	150
0:19:39	43	27,3	4	48	150
0:19:40	43	27,4	4	48	150
0:19:41	43	27,4	4	48	150
0:19:42	43	27,4	4	48	150
0:19:43	43	27,4	4	48	150
0:19:44	43	27,4	4	48	150
0:19:45	43	27,4	4	49	150
0:19:46	43	27,4	4	48	150
0:19:47	43	27,4	4	48	150
0:19:48	43	27,5	4	49	150
0:19:49	43	27,5	4	49	150
0:19:50	43	27,5	4	48	150
0:19:51	43	27,5	4	49	150
0:19:52	43	27,5	4	48	150
0:19:53	43	27,5	4	49	150
0:19:54	43	27,5	4	49	150
0:19:55	43	27,6	4	48	150
0:19:56	43	27,6	4	48	150
0:19:57	43	27,6	4	49	150
0:19:58	43	27,6	4	48	150
0:19:59	43	27,6	4	48	150
0:20:00	43	27,6	4	49	150
0:20:01	43	27,6	4	48	150
0:20:02	43	27,6	4	49	150
0:20:03	43	27,7	4	49	150
0:20:04	43	28,0	4	49	150
0:20:05	43	28,1	4	49	150
0:20:06	43	28,2	4	49	150
0:20:07	43	28,2	4	49	150
0:20:08	43	28,2	4	49	150
0:20:09	43	28,2	4	49	150
0:20:10	43	28,2	4	49	150
0:20:11	43	28,3	4	49	150
0:20:12	43	28,3	4	49	150
0:20:13	43	28,3	4	49	150
0:20:14	43	28,3	4	49	150
0:20:15	43	28,3	4	49	150
0:20:16	43	28,3	4	49	150
0:20:17	43	28,3	4	49	150
0:20:18	43	28,3	4	49	150
0:20:19	43	28,4	4	49	150
0:20:20	43	28,4	4	49	150
0:20:21	43	28,4	4	49	150
0:20:22	43	28,4	4	49	150
0:20:23	44	28,4	4	49	150
0:20:24	44	28,4	4	49	150
0:20:25	44	28,4	4	49	150
0:20:26	44	28,5	4	49	150
0:20:27	44	28,5	4	49	150
0:20:28	44	28,5	4	49	150
0:20:29	44	28,5	4	49	150
0:20:30	44	28,5	4	49	150
0:20:31	44	28,5	4	49	150
0:20:32	44	28,5	4	49	150
0:20:33	44	28,5	4	49	150
0:20:34	44	28,6	4	49	150
0:20:35	44	28,6	4	49	150
0:20:36	44	28,6	4	49	150
0:20:37	44	28,6	4	49	150
0:20:38	44	28,6	4	49	150
0:20:39	44	28,6	4	49	150
0:20:40	44	28,6	4	49	150
0:20:41	44	28,7	4	49	150
0:20:42	44	28,7	4	49	150
0:20:43	44	28,7	4	49	150
0:20:44	44	28,7	4	49	150
0:20:45	44	28,7	4	49	150
0:20:46	44	28,7	4	49	150
0:20:47	44	28,7	4	49	150
0:20:48	44	28,8	4	50	150
0:20:49	44	28,8	4	49	150
0:20:50	44	28,8	4	50	150
0:20:51	44	28,8	4	50	150
0:20:52	44	28,8	4	49	150
0:20:53	44	28,8	4	50	150
0:20:54	44	28,8	4	49	150
0:20:55	44	28,9	4	50	150
0:20:56	44	28,9	4	50	150
0:20:57	44	28,9	4	50	150
0:20:58	44	28,9	4	50	150
0:20:59	44	28,9	4	50	150
0:21:00	44	28,9	4	50	150
0:21:01	44	28,9	4	50	150
0:21:02	44	28,9	4	50	150
0:21:03	44	29,0	4	50	150
0:21:04	44	29,0	4	49	150
0:21:05	44	29,0	4	50	150
0:21:06	44	29,0	4	50	150
0:21:07	44	29,0	4	50	150
0:21:08	44	29,0	4	50	150
0:21:09	44	29,0	4	50	150
0:21:10	44	29,1	4	50	150
0:21:11	44	29,1	4	50	150
0:21:12	44	29,1	4	50	150
0:21:13	44	29,1	4	50	150
0:21:14	44	29,1	4	50	150
0:21:15	44	29,1	4	50	150
0:21:16	44	29,1	4	50	150
0:21:17	44	29,1	4	50	150
0:21:18	44	29,2	4	50	150
0:21:19	44	29,2	4	50	150
0:21:20	44	29,2	4	50	150
0:21:21	44	29,2	4	50	150
0:21:22	44	29,2	4	50	150
0:21:23	44	29,2	4	50	150
0:21:24	44	29,2	4	50	150
0:21:25	44	29,2	4	50	150
0:21:26	45	29,2	4	50	150
0:21:27	45	29,3	4	50	150
0:21:28	45	29,3	4	50	150
0:21:29	45	29,3	4	50	150
0:21:30	45	29,3	4	50	150
0:21:31	45	29,3	4	50	150
0:21:32	45	29,3	4	50	150
0:21:33	45	29,3	4	50	150
0:21:34	45	29,3	4	50	150
0:21:35	45	29,3	4	50	150
0:21:36	45	29,4	4	50	150
0:21:37	45	29,4	4	50	150
0:21:38	45	29,4	4	50	150
0:21:39	45	29,4	4	50	150
0:21:40	45	29,4	4	50	150
0:21:41	45	29,4	4	50	150
0:21:42	45	29,4	4	50	150
0:21:43	45	29,4	4	50	150
0:21:44	45	29,4	4	50	150
0:21:45	45	29,5	4	50	150
0:21:46	45	29,5	4	50	150
0:21:47	45	29,5	4	50	150
0:21:48	45	29,5	4	51	150
0:21:49	45	29,5	4	50	150
0:21:50	45	29,5	4	50	150
0:21:51	45	29,5	4	50	150
0:21:52	45	29,6	4	51	150
0:21:53	45	29,6	4	51	150
0:21:54	45	29,6	4	51	150
0:21:55	45	29,6	4	50	150
0:21:56	45	29,6	4	51	150
0:21:57	45	29,7	4	51	150
0:21:58	45	29,8	4	51	150
0:21:59	45	29,8	4	51	150
0:22:00	45	29,8	4	51	150
0:22:01	45	29,8	4	51	150
0:22:02	45	29,9	4	51	150
0:22:03	45	29,9	4	51	150
0:22:04	45	29,9	4	51	150
0:22:05	45	29,9	4	51	150
0:22:06	45	29,9	4	51	150
0:22:07	45	29,9	4	51	150
0:22:08	45	29,9	4	51	150
0:22:09	45	29,9	4	51	150
0:22:10	45	30,0	4	51	150
0:22:11	45	30,0	4	51	150
0:22:12	45	30,0	4	51	150
0:22:13	45	30,0	4	51	150
0:22:14	45	30,0	4	51	150
0:22:15	45	30,0	4	51	150
0:22:16	45	30,0	4	51	150
0:22:17	45	30,0	4	51	150
0:22:18	45	30,0	4	51	150
0:22:19	45	30,1	4	51	150
0:22:20	45	30,1	4	51	150
0:22:21	45	30,1	4	51	150
0:22:22	45	30,1	4	51	150
0:22:23	45	30,1	4	51	150
0:22:24	45	30,1	4	51	150
0:22:25	45	30,1	4	51	150
0:22:26	46	30,1	4	51	150
0:22:27	46	30,2	4	51	150
0:22:28	46	30,2	4	51	150
0:22:29	46	30,2	4	51	150
0:22:30	46	30,2	4	51	150
0:22:31	46	30,4	4	51	150
0:22:32	46	30,5	5	51	150
0:22:33	46	30,6	5	51	150
0:22:34	46	30,6	5	51	150
0:22:35	46	30,6	5	51	150
0:22:36	46	30,6	5	51	150
0:22:37	46	30,6	5	51	150
0:22:38	46	30,6	5	51	150
0:22:39	46	30,6	5	51	150
0:22:40	46	30,6	5	51	150
0:22:41	46	30,7	5	51	150
0:22:42	46	30,7	5	51	150
0:22:43	46	30,7	5	51	150
0:22:44	46	30,7	5	51	150
0:22:45	46	30,7	5	51	150
0:22:46	46	30,7	5	51	150
0:22:47	46	30,7	5	51	150
0:22:48	46	30,7	5	51	150
0:22:49	46	30,7	5	51	150
0:22:50	46	30,8	5	51	150
0:22:51	46	30,8	5	51	150
0:22:52	46	30,8	5	51	150
0:22:53	46	30,8	5	51	150
0:22:54	46	30,8	5	51	150
0:22:55	46	30,8	5	51	150
0:22:56	46	30,8	5	51	150
0:22:57	46	30,8	5	51	150
0:22:58	46	30,8	5	51	150
0:22:59	46	30,9	5	51	150
0:23:00	46	30,9	5	51	150
0:23:01	46	30,9	5	51	150
0:23:02	46	30,9	5	51	150
0:23:03	46	30,9	5	51	150
0:23:04	46	30,9	5	51	150
0:23:05	46	30,9	5	51	150
0:23:06	46	30,9	5	51	150
0:23:07	46	31,0	5	52	150
0:23:08	46	31,0	5	52	150
0:23:09	46	31,0	5	52	150
0:23:10	46	31,0	5	51	150
0:23:11	46	31,0	5	52	150
0:23:12	46	31,0	5	51	150
0:23:13	46	31,0	5	51	150
0:23:14	46	31,0	5	52	150
0:23:15	46	31,0	5	52	150
0:23:16	46	31,1	5	52	150
0:23:17	46	31,1	5	52	150
0:23:18	46	31,1	5	52	150
0:23:19	46	31,1	5	52	150
0:23:20	46	31,1	5	52	150
0:23:21	46	31,1	5	52	150
0:23:22	46	31,1	5	52	150
0:23:23	46	31,1	5	52	150
0:23:24	46	31,2	5	52	150
0:23:25	46	31,2	5	52	150
0:23:26	46	31,2	5	52	150
0:23:27	47	31,2	5	52	150
0:23:28	47	31,2	5	52	150
0:23:29	47	31,2	5	52	150
0:23:30	47	31,3	5	52	150
0:23:31	47	31,3	5	52	150
0:23:32	47	31,3	5	52	150
0:23:33	47	31,3	5	52	150
0:23:34	47	31,3	5	52	150
0:23:35	47	31,4	5	52	150
0:23:36	47	31,5	5	52	150
0:23:37	47	31,5	5	52	150
0:23:38	47	31,6	5	52	150
0:23:39	47	31,6	5	52	150
0:23:40	47	31,6	5	52	150
0:23:41	47	31,6	5	52	150
0:23:42	47	31,6	5	52	150
0:23:43	47	31,6	5	52	150
0:23:44	47	31,7	5	52	150
0:23:45	47	31,7	5	52	150
0:23:46	47	31,7	5	52	150
0:23:47	47	31,7	5	52	150
0:23:48	47	31,7	5	52	150
0:23:49	47	31,7	5	52	150
0:23:50	47	31,7	5	52	150
0:23:51	47	31,7	5	52	150
0:23:52	47	31,7	5	52	150
0:23:53	47	31,8	5	52	150
0:23:54	47	31,8	5	52	150
0:23:55	47	31,8	5	52	150
0:23:56	47	31,8	5	52	150
0:23:57	47	31,8	5	52	150
0:23:58	47	31,8	5	52	150
0:23:59	47	31,8	5	52	150
0:24:00	47	31,9	5	52	150
0:24:01	47	31,9	5	52	150
0:24:02	47	31,9	5	52	150
0:24:03	47	31,9	5	52	150
0:24:04	47	31,9	5	53	150
0:24:05	47	31,9	5	52	150
0:24:06	47	31,9	5	53	150
0:24:07	47	31,9	5	52	150
0:24:08	47	32,0	5	53	150
0:24:09	47	32,0	5	52	150
0:24:10	47	32,0	5	53	150
0:24:11	47	32,0	5	52	150
0:24:12	47	32,0	5	52	150
0:24:13	47	32,0	5	52	150
0:24:14	47	32,0	5	52	150
0:24:15	47	32,0	5	53	150
0:24:16	47	32,1	5	52	150
0:24:17	47	32,1	5	53	150
0:24:18	47	32,1	5	52	150
0:24:19	47	32,1	5	53	150
0:24:20	47	32,1	5	53	150
0:24:21	47	32,1	5	53	150
0:24:22	47	32,1	5	53	150
0:24:23	47	32,1	5	53	150
0:24:24	47	32,2	5	53	150
0:24:25	47	32,2	5	53	150
0:24:26	47	32,4	5	53	150
0:24:27	48	32,4	5	53	150
0:24:28	48	32,5	5	53	150
0:24:29	48	32,5	5	53	150
0:24:30	48	32,5	5	53	150
0:24:31	48	32,5	5	53	150
0:24:32	48	32,5	5	53	150
0:24:33	48	32,6	5	53	150
0:24:34	48	32,6	5	53	150
0:24:35	48	32,6	5	53	150
0:24:36	48	32,6	5	53	150
0:24:37	48	32,6	5	53	150
0:24:38	48	32,6	5	53	150
0:24:39	48	32,6	5	53	150
0:24:40	48	32,7	5	53	150
0:24:41	48	32,7	5	53	150
0:24:42	48	32,7	5	53	150
0:24:43	48	32,7	5	53	150
0:24:44	48	32,7	5	53	150
0:24:45	48	32,7	5	53	150
0:24:46	48	32,7	5	53	150
0:24:47	48	32,7	5	53	150
0:24:48	48	32,8	5	53	150
0:24:49	48	32,8	5	53	150
0:24:50	48	32,8	5	53	150
0:24:51	48	32,8	5	53	150
0:24:52	48	32,8	5	53	150
0:24:53	48	32,8	5	53	150
0:24:54	48	32,9	5	53	150
0:24:55	48	32,9	5	53	150
0:24:56	48	32,9	5	53	150
0:24:57	48	32,9	5	53	150
0:24:58	48	32,9	5	53	150
0:24:59	48	33,0	5	54	150
0:25:00	48	33,0	5	54	150
0:25:01	48	33,0	5	54	150
0:25:02	48	33,0	5	53	150
0:25:03	48	33,0	5	54	150
0:25:04	48	33,1	5	54	150
0:25:05	48	33,1	5	54	150
0:25:06	48	33,1	5	54	150
0:25:07	48	33,1	5	54	150
0:25:08	48	33,1	5	54	150
0:25:09	48	33,2	5	54	150
0:25:10	48	33,2	5	54	150
0:25:11	48	33,2	5	54	150
0:25:12	48	33,2	5	54	150
0:25:13	48	33,2	5	54	150
0:25:14	48	33,2	5	54	150
0:25:15	48	33,2	5	54	150
0:25:16	48	33,3	5	54	150
0:25:17	48	33,3	5	54	150
0:25:18	48	33,3	5	54	150
0:25:19	48	33,3	5	54	150
0:25:20	48	33,3	5	54	150
0:25:21	48	33,3	5	54	150
0:25:22	48	33,4	5	54	150
0:25:23	48	33,4	5	54	150
0:25:24	48	33,4	5	54	150
0:25:25	48	33,4	5	54	150
0:25:26	48	33,4	5	54	150
0:25:27	48	33,4	5	54	150
0:25:28	48	33,4	5	54	150
0:25:29	48	33,5	5	54	150
0:25:30	48	33,5	5	54	150
0:25:31	48	33,5	5	54	150
0:25:32	48	33,5	5	54	150
0:25:33	49	33,5	5	54	150
0:25:34	49	33,5	5	54	150
0:25:35	49	33,5	5	54	150
0:25:36	49	33,6	5	54	150
0:25:37	49	33,6	5	54	150
0:25:38	49	33,6	5	54	150
0:25:39	49	33,6	5	54	150
0:25:40	49	33,6	5	55	150
0:25:41	49	33,6	5	54	150
0:25:42	49	33,7	5	55	150
0:25:43	49	33,7	5	55	150
0:25:44	49	33,7	5	54	150
0:25:45	49	33,7	5	55	150
0:25:46	49	33,7	5	55	150
0:25:47	49	33,7	5	55	150
0:25:48	49	33,7	5	55	150
0:25:49	49	33,8	5	55	150
0:25:50	49	33,8	5	55	150
0:25:51	49	33,8	5	54	150
0:25:52	49	33,8	5	55	150
0:25:53	49	33,8	5	55	150
0:25:54	49	33,8	5	55	150
0:25:55	49	33,8	5	55	150
0:25:56	49	33,9	5	55	150
0:25:57	49	33,9	5	55	150
