Repository: ProgWizer/parser

File: project-root/data/Data Acquisition/Data Acquisition/2019 year (140)/19-037.txt
--Test Summary--
Full Path and File Name	
Instrument Name	7222
Instrument Type	Model 7222 Consistometer
Instrument Serial Number	
Test Start Date	23.05.2019
Test Start Time	11:37:26
Test Stop Date	23.05.2019
Test Stop Time	15:28:30
Test Length	3:51:04
Final Sample Time Offset	3:51:00
Controller Schedule Name	
Sampling Period	10 seconds
Comments	ÃÎÑÒ

íîâîòðîèöêèé

i-50
Information	WellID	
Information	Customer	
Information	EngName	
Information	CementClass	
Information	CementMfr	
Information	Additives	
Information	Density	
Information	BHCT	
Information	BHST	
Information	FluidLoss	
Information	JobType	
Calculated Value	Time_30Bc	3:38:00
Calculated Value	Time_70Bc	N/A
Initial Temperature (°C)	30 °C
Final Temperature (°C)	31 °C
Initial Pressure (MPa)	0,4 MPa
Final Pressure (MPa)	1,3 MPa
Initial Consistency (Bc)	9 Bc
Final Consistency (Bc)	34 Bc
--Data--
Time (HH:MM:SS)	Temperature (°C)	Pressure (MPa)	Consistency (Bc)
0:00:00	30	0,4	9
0:00:10	30	0,5	9
0:00:20	30	0,5	10
0:00:30	30	0,5	9
0:00:40	29	0,5	9
0:00:50	29	0,5	9
0:01:00	29	0,5	9
0:01:10	29	0,5	9
0:01:20	29	0,5	9
0:01:30	29	0,5	9
0:01:40	29	0,5	9
0:01:50	29	0,5	9
0:02:00	29	0,5	9
0:02:10	29	0,5	9
0:02:20	29	0,5	9
0:02:30	29	0,5	9
0:02:40	28	0,5	9
0:02:50	28	0,5	9
0:03:00	28	0,5	9
0:03:10	28	0,5	9
0:03:20	28	0,5	9
0:03:30	28	0,5	9
0:03:40	28	0,5	9
0:03:50	28	0,5	8
0:04:00	28	0,4	9
0:04:10	28	0,4	8
0:04:20	28	0,4	8
0:04:30	28	0,4	9
0:04:40	28	0,5	9
0:04:50	28	0,5	9
0:05:00	28	0,5	9
0:05:10	28	0,5	9
0:05:20	28	0,5	9
0:05:30	28	0,5	9
0:05:40	27	0,5	9
0:05:50	27	0,5	9
0:06:00	27	0,5	9
0:06:10	27	0,4	9
0:06:20	27	0,4	9
0:06:30	27	0,4	9
0:06:40	27	0,4	9
0:06:50	27	0,4	9
0:07:00	27	0,4	9
0:07:10	27	0,4	9
0:07:20	27	0,4	9
0:07:30	27	0,4	9
0:07:40	27	0,4	9
0:07:50	27	0,4	9
0:08:00	27	0,4	9
0:08:10	27	0,4	9
0:08:20	27	0,4	9
0:08:30	27	0,4	9
0:08:40	27	0,4	9
0:08:50	27	0,4	9
0:09:00	27	0,4	9
0:09:10	27	0,4	9
0:09:20	27	0,4	9
0:09:30	27	0,4	9
0:09:40	26	0,4	9
0:09:50	26	0,4	9
0:10:00	26	0,5	9
0:10:10	26	0,5	9
0:10:20	26	0,5	9
0:10:30	26	0,5	9
0:10:40	26	0,5	9
0:10:50	26	0,5	9
0:11:00	26	0,5	9
0:11:10	26	0,5	9
0:11:20	26	0,5	9
0:11:30	26	0,5	9
0:11:40	26	0,5	9
0:11:50	26	0,5	9
0:12:00	26	0,5	9
0:12:10	26	0,5	9
0:12:20	26	0,5	9
0:12:30	26	0,5	9
0:12:40	26	0,5	9
0:12:50	26	0,5	9
0:13:00	26	0,5	9
0:13:10	26	0,5	9
0:13:20	26	0,5	9
0:13:30	26	0,4	9
0:13:40	26	0,5	9
0:13:50	26	0,4	9
0:14:00	26	0,4	9
0:14:10	26	0,4	9
0:14:20	26	0,4	9
0:14:30	26	0,4	9
0:14:40	26	0,4	9
0:14:50	26	0,4	9
0:15:00	26	0,4	9
0:15:10	26	0,4	9
0:15:20	26	0,4	9
0:15:30	26	0,4	9
0:15:40	26	0,4	9
0:15:50	26	0,4	9
0:16:00	26	0,4	9
0:16:10	26	0,4	9
0:16:20	26	0,4	9
0:16:30	26	0,4	9
0:16:40	25	0,4	9
0:16:50	25	0,4	9
0:17:00	25	0,4	9
0:17:10	25	0,4	9
0:17:20	25	0,4	9
0:17:30	25	0,4	9
0:17:40	25	0,4	9
0:17:50	25	0,4	9
0:18:00	25	0,4	9
0:18:10	25	0,4	9
0:18:20	25	0,4	9
0:18:30	25	0,4	9
0:18:40	25	0,4	9
0:18:50	25	0,4	9
0:19:00	25	0,4	9
0:19:10	25	0,4	9
0:19:20	25	0,4	9
0:19:30	25	0,4	9
0:19:40	25	0,4	9
0:19:50	25	0,4	9
0:20:00	25	0,4	9
0:20:10	25	0,4	9
0:20:20	25	0,4	9
0:20:30	25	0,4	9
0:20:40	25	0,4	9
0:20:50	25	0,4	9
0:21:00	25	0,4	9
0:21:10	25	0,4	9
0:21:20	25	0,5	9
0:21:30	25	0,5	9
0:21:40	25	0,5	9
0:21:50	25	0,5	9
0:22:00	25	0,5	9
0:22:10	25	0,5	9
0:22:20	25	0,5	9
0:22:30	25	0,5	9
0:22:40	25	0,5	9
0:22:50	25	0,5	9
0:23:00	25	0,5	9
0:23:10	25	0,5	9
0:23:20	25	0,5	9
0:23:30	25	0,5	9
0:23:40	25	0,5	9
0:23:50	25	0,5	9
0:24:00	25	0,5	9
0:24:10	25	0,5	9
0:24:20	25	0,5	9
0:24:30	25	0,5	9
0:24:40	25	0,5	9
0:24:50	25	0,5	9
0:25:00	25	0,5	9
0:25:10	25	0,5	9
0:25:20	25	0,5	9
0:25:30	25	0,5	9
0:25:40	25	0,5	9
0:25:50	25	0,5	9
0:26:00	25	0,5	9
0:26:10	25	0,5	9
0:26:20	25	0,5	9
0:26:30	25	0,5	9
0:26:40	25	0,5	9
0:26:50	25	0,5	9
0:27:00	25	0,5	9
0:27:10	25	0,5	9
0:27:20	25	0,5	9
0:27:30	25	0,5	9
0:27:40	25	0,5	9
0:27:50	25	0,5	9
0:28:00	25	0,5	9
0:28:10	25	0,5	9
0:28:20	25	0,5	9
0:28:30	25	0,5	9
0:28:40	25	0,5	9
0:28:50	25	0,5	9
0:29:00	25	0,5	9
0:29:10	25	0,5	9
0:29:20	25	0,5	9
0:29:30	25	0,5	9
0:29:40	25	0,5	9
0:29:50	25	0,5	9
0:30:00	25	0,5	9
0:30:10	25	0,5	9
0:30:20	25	0,5	9
0:30:30	25	0,5	9
0:30:40	25	0,5	9
0:30:50	25	0,5	9
0:31:00	25	0,5	9
0:31:10	25	0,5	9
0:31:20	25	0,5	9
0:31:30	25	0,5	9
0:31:40	25	0,5	9
0:31:50	25	0,5	9
0:32:00	25	0,5	9
0:32:10	25	0,5	9
0:32:20	25	0,5	9
0:32:30	25	0,5	9
0:32:40	25	0,5	9
0:32:50	25	0,5	9
0:33:00	25	0,5	9
0:33:10	25	0,5	9
0:33:20	25	0,5	9
0:33:30	25	0,5	9
0:33:40	25	0,5	9
0:33:50	25	0,5	9
0:34:00	25	0,5	9
0:34:10	25	0,5	9
0:34:20	25	0,5	9
0:34:30	25	0,5	9
0:34:40	25	0,5	9
0:34:50	25	0,5	9
0:35:00	25	0,5	9
0:35:10	25	0,5	9
0:35:20	25	0,5	9
0:35:30	25	0,5	9
0:35:40	25	0,5	9
0:35:50	25	0,5	9
0:36:00	25	0,5	9
0:36:10	25	0,5	9
0:36:20	25	0,5	9
0:36:30	25	0,5	9
0:36:40	25	0,5	9
0:36:50	25	0,5	9
0:37:00	25	0,5	9
0:37:10	25	0,5	9
0:37:20	25	0,5	9
0:37:30	25	0,5	9
0:37:40	25	0,5	9
0:37:50	25	0,5	9
0:38:00	25	0,5	9
0:38:10	25	0,5	9
0:38:20	25	0,5	9
0:38:30	25	0,5	9
0:38:40	25	0,5	9
0:38:50	25	0,5	9
0:39:00	25	0,5	9
0:39:10	25	0,5	9
0:39:20	25	0,5	9
0:39:30	25	0,5	9
0:39:40	25	0,5	9
0:39:50	25	0,5	9
0:40:00	25	0,5	9
0:40:10	25	0,5	9
0:40:20	25	0,5	9
0:40:30	25	0,5	9
0:40:40	25	0,5	9
0:40:50	25	0,5	9
0:41:00	25	0,5	9
0:41:10	25	0,5	9
0:41:20	25	0,5	9
0:41:30	25	0,5	9
0:41:40	25	0,5	9
0:41:50	25	0,5	9
0:42:00	25	0,5	9
0:42:10	25	0,5	9
0:42:20	25	0,5	9
0:42:30	25	0,5	9
0:42:40	25	0,5	9
0:42:50	25	0,5	9
0:43:00	25	0,5	9
0:43:10	25	0,5	9
0:43:20	25	0,5	9
0:43:30	25	0,5	9
0:43:40	25	0,5	9
0:43:50	25	0,5	9
0:44:00	25	0,5	9
0:44:10	25	0,5	9
0:44:20	25	0,5	9
0:44:30	25	0,5	9
0:44:40	25	0,5	9
0:44:50	25	0,5	9
0:45:00	25	0,5	9
0:45:10	25	0,5	9
0:45:20	25	0,5	9
0:45:30	25	0,5	9
0:45:40	25	0,5	9
0:45:50	25	0,5	9
0:46:00	25	0,5	9
0:46:10	25	0,5	9
0:46:20	25	0,5	9
0:46:30	25	0,5	9
0:46:40	25	0,5	9
0:46:50	25	0,5	9
0:47:00	25	0,5	9
0:47:10	25	0,5	9
0:47:20	25	0,5	9
0:47:30	25	0,5	9
0:47:40	25	0,5	9
0:47:50	25	0,5	9
0:48:00	25	0,5	9
0:48:10	25	0,5	9
0:48:20	25	0,5	9
0:48:30	25	0,5	9
0:48:40	25	0,5	9
0:48:50	25	0,5	9
0:49:00	25	0,5	9
0:49:10	25	0,5	9
0:49:20	25	0,5	9
0:49:30	25	0,5	9
0:49:40	25	0,5	9
0:49:50	25	0,5	9
0:50:00	25	0,5	9
0:50:10	25	0,5	9
0:50:20	25	0,5	9
0:50:30	25	0,5	9
0:50:40	25	0,5	9
0:50:50	25	0,5	9
0:51:00	25	0,5	9
0:51:10	25	0,5	9
0:51:20	25	0,5	9
0:51:30	25	0,5	9
0:51:40	25	0,5	9
0:51:50	25	0,5	9
0:52:00	25	0,5	9
0:52:10	25	0,5	9
0:52:20	25	0,5	9
0:52:30	25	0,5	9
0:52:40	25	0,5	9
0:52:50	25	0,5	9
0:53:00	25	0,5	9
0:53:10	25	0,5	10
0:53:20	25	0,5	9
0:53:30	25	0,5	9
0:53:40	25	0,5	9
0:53:50	26	0,5	9
0:54:00	25	0,5	9
0:54:10	25	0,5	9
0:54:20	25	0,5	9
0:54:30	25	0,5	9
0:54:40	26	0,5	9
0:54:50	25	0,5	9
0:55:00	26	0,5	9
0:55:10	26	0,5	9
0:55:20	25	0,5	9
0:55:30	26	0,5	9
0:55:40	26	0,5	9
0:55:50	25	0,5	9
0:56:00	26	0,5	9
0:56:10	26	0,5	9
0:56:20	26	0,5	9
0:56:30	26	0,5	9
0:56:40	26	0,5	9
0:56:50	26	0,5	9
0:57:00	26	0,5	9
0:57:10	26	0,5	9
0:57:20	26	0,5	9
0:57:30	26	0,5	10
0:57:40	26	0,5	9
0:57:50	26	0,5	9
0:58:00	26	0,5	9
0:58:10	26	0,5	9
0:58:20	26	0,5	9
0:58:30	26	0,5	9
0:58:40	26	0,5	9
0:58:50	26	0,5	9
0:59:00	26	0,5	9
0:59:10	26	0,5	9
0:59:20	26	0,5	9
0:59:30	26	0,5	9
0:59:40	26	0,5	9
0:59:50	26	0,5	9
1:00:00	26	0,5	9
1:00:10	26	0,5	9
1:00:20	26	0,5	9
1:00:30	26	0,5	10
1:00:40	26	0,5	9
1:00:50	26	0,5	9
1:01:00	26	0,5	9
1:01:10	26	0,5	9
1:01:20	26	0,5	9
1:01:30	26	0,5	9
1:01:40	26	0,5	9
1:01:50	26	0,5	10
1:02:00	26	0,5	9
1:02:10	26	0,5	9
1:02:20	26	0,5	9
1:02:30	26	0,5	9
1:02:40	26	0,5	9
1:02:50	26	0,5	9
1:03:00	26	0,6	9
1:03:10	26	0,6	9
1:03:20	26	0,6	9
1:03:30	26	0,6	10
1:03:40	26	0,5	9
1:03:50	26	0,6	10
1:04:00	26	0,6	9
1:04:10	26	0,6	9
1:04:20	26	0,6	10
1:04:30	26	0,6	9
1:04:40	26	0,6	10
1:04:50	26	0,6	10
1:05:00	26	0,6	10
1:05:10	26	0,6	10
1:05:20	26	0,6	10
1:05:30	26	0,6	10
1:05:40	26	0,6	10
1:05:50	26	0,6	10
1:06:00	26	0,6	10
1:06:10	26	0,6	10
1:06:20	26	0,6	10
1:06:30	26	0,6	10
1:06:40	26	0,6	10
1:06:50	26	0,6	10
1:07:00	26	0,6	10
1:07:10	26	0,6	10
1:07:20	26	0,6	10
1:07:30	26	0,6	10
1:07:40	26	0,6	10
1:07:50	26	0,6	10
1:08:00	26	0,6	10
1:08:10	26	0,6	10
1:08:20	26	0,6	10
1:08:30	26	0,6	10
1:08:40	26	0,6	10
1:08:50	26	0,6	10
1:09:00	26	0,6	10
1:09:10	26	0,6	10
1:09:20	26	0,6	10
1:09:30	26	0,6	10
1:09:40	26	0,6	10
1:09:50	26	0,6	10
1:10:00	26	0,6	10
1:10:10	26	0,6	10
1:10:20	26	0,6	10
1:10:30	26	0,6	10
1:10:40	26	0,6	10
1:10:50	26	0,6	10
1:11:00	26	0,6	10
1:11:10	26	0,6	10
1:11:20	26	0,6	10
1:11:30	26	0,6	10
1:11:40	26	0,6	10
1:11:50	26	0,6	10
1:12:00	26	0,6	10
1:12:10	26	0,6	10
1:12:20	26	0,6	10
1:12:30	26	0,6	10
1:12:40	26	0,6	10
1:12:50	26	0,6	10
1:13:00	26	0,6	10
1:13:10	26	0,6	10
1:13:20	26	0,6	10
1:13:30	26	0,6	10
1:13:40	26	0,6	10
1:13:50	26	0,6	10
1:14:00	26	0,6	10
1:14:10	26	0,6	10
1:14:20	26	0,6	10
1:14:30	26	0,6	10
1:14:40	26	0,6	10
1:14:50	26	0,6	10
1:15:00	26	0,6	10
1:15:10	26	0,6	10
1:15:20	26	0,6	10
1:15:30	26	0,6	10
1:15:40	26	0,6	10
1:15:50	26	0,6	10
1:16:00	26	0,6	10
1:16:10	26	0,6	10
1:16:20	26	0,6	10
1:16:30	26	0,6	10
1:16:40	26	0,6	10
1:16:50	26	0,6	10
1:17:00	26	0,6	10
1:17:10	26	0,6	10
1:17:20	26	0,6	10
1:17:30	26	0,6	10
1:17:40	26	0,6	10
1:17:50	26	0,6	10
1:18:00	26	0,6	10
1:18:10	26	0,6	10
1:18:20	26	0,6	10
1:18:30	26	0,6	10
1:18:40	26	0,6	10
1:18:50	26	0,6	10
1:19:00	26	0,6	10
1:19:10	26	0,6	10
1:19:20	26	0,6	10
1:19:30	26	0,6	10
1:19:40	26	0,6	10
1:19:50	26	0,6	10
1:20:00	26	0,6	10
1:20:10	26	0,6	10
1:20:20	26	0,7	10
1:20:30	26	0,6	10
1:20:40	26	0,6	10
1:20:50	26	0,7	10
1:21:00	26	0,6	10
1:21:10	26	0,6	10
1:21:20	26	0,7	10
1:21:30	26	0,7	10
1:21:40	26	0,6	10
1:21:50	26	0,6	10
1:22:00	26	0,6	10
1:22:10	26	0,7	10
1:22:20	26	0,7	10
1:22:30	26	0,7	10
1:22:40	26	0,7	10
1:22:50	26	0,7	10
1:23:00	26	0,7	10
1:23:10	26	0,7	10
1:23:20	26	0,7	10
1:23:30	26	0,7	10
1:23:40	26	0,7	10
1:23:50	26	0,7	10
1:24:00	26	0,7	10
1:24:10	26	0,7	10
1:24:20	26	0,7	10
1:24:30	26	0,7	10
1:24:40	26	0,7	10
1:24:50	26	0,7	10
1:25:00	26	0,7	10
1:25:10	26	0,7	10
1:25:20	26	0,7	10
1:25:30	26	0,7	10
1:25:40	26	0,7	10
1:25:50	26	0,7	10
1:26:00	26	0,7	10
1:26:10	26	0,7	10
1:26:20	26	0,7	10
1:26:30	26	0,7	10
1:26:40	26	0,7	10
1:26:50	26	0,7	10
1:27:00	26	0,7	10
1:27:10	26	0,7	10
1:27:20	26	0,7	10
1:27:30	26	0,7	10
1:27:40	26	0,7	10
1:27:50	26	0,7	10
1:28:00	26	0,7	10
1:28:10	26	0,7	10
1:28:20	26	0,7	10
1:28:30	26	0,7	10
1:28:40	26	0,7	10
1:28:50	27	0,7	10
1:29:00	27	0,7	10
1:29:10	27	0,7	10
1:29:20	27	0,7	10
1:29:30	27	0,7	10
1:29:40	27	0,7	10
1:29:50	27	0,7	10
1:30:00	27	0,7	10
1:30:10	27	0,7	10
1:30:20	27	0,7	10
1:30:30	27	0,7	10
1:30:40	27	0,7	10
1:30:50	27	0,7	10
1:31:00	27	0,7	10
1:31:10	27	0,7	10
1:31:20	27	0,7	10
1:31:30	27	0,7	10
1:31:40	27	0,7	10
1:31:50	27	0,7	10
1:32:00	27	0,7	10
1:32:10	27	0,7	10
1:32:20	27	0,7	10
1:32:30	27	0,7	10
1:32:40	27	0,7	10
1:32:50	27	0,7	10
1:33:00	27	0,7	10
1:33:10	27	0,7	10
1:33:20	27	0,7	10
1:33:30	27	0,7	10
1:33:40	27	0,7	10
1:33:50	27	0,7	10
1:34:00	27	0,7	10
1:34:10	27	0,7	10
1:34:20	27	0,7	10
1:34:30	27	0,7	10
1:34:40	27	0,7	10
1:34:50	27	0,7	10
1:35:00	27	0,7	10
1:35:10	27	0,7	10
1:35:20	27	0,7	10
1:35:30	27	0,7	10
1:35:40	27	0,7	10
1:35:50	27	0,7	10
1:36:00	27	0,7	10
1:36:10	27	0,7	10
1:36:20	27	0,7	10
1:36:30	27	0,7	10
1:36:40	27	0,7	10
1:36:50	27	0,7	10
1:37:00	27	0,7	10
1:37:10	27	0,7	10
1:37:20	27	0,7	10
1:37:30	27	0,7	10
1:37:40	27	0,7	10
1:37:50	27	0,7	10
1:38:00	27	0,8	10
1:38:10	27	0,8	10
1:38:20	27	0,8	10
1:38:30	27	0,8	10
1:38:40	27	0,8	10
1:38:50	27	0,8	10
1:39:00	27	0,8	10
1:39:10	27	0,8	10
1:39:20	27	0,8	10
1:39:30	27	0,8	10
1:39:40	27	0,8	10
1:39:50	27	0,8	10
1:40:00	27	0,8	10
1:40:10	27	0,8	10
1:40:20	27	0,8	10
1:40:30	27	0,8	10
1:40:40	27	0,8	10
1:40:50	27	0,8	10
1:41:00	27	0,8	11
1:41:10	27	0,8	10
1:41:20	27	0,8	11
1:41:30	27	0,8	11
1:41:40	27	0,8	11
1:41:50	27	0,8	11
1:42:00	27	0,8	11
1:42:10	27	0,8	11
1:42:20	27	0,8	11
1:42:30	27	0,8	11
1:42:40	27	0,8	11
1:42:50	27	0,8	11
1:43:00	27	0,8	11
1:43:10	27	0,8	11
1:43:20	27	0,8	11
1:43:30	27	0,8	11
1:43:40	27	0,8	11
1:43:50	27	0,8	11
1:44:00	27	0,8	11
1:44:10	27	0,8	11
1:44:20	27	0,8	11
1:44:30	27	0,8	11
1:44:40	27	0,8	11
1:44:50	27	0,8	11
1:45:00	27	0,8	11
1:45:10	27	0,8	11
1:45:20	27	0,8	11
1:45:30	27	0,8	11
1:45:40	27	0,8	11
1:45:50	27	0,8	11
1:46:00	27	0,8	11
1:46:10	27	0,8	11
1:46:20	27	0,8	11
1:46:30	27	0,8	11
1:46:40	27	0,8	11
1:46:50	27	0,8	11
1:47:00	27	0,8	11
1:47:10	27	0,8	11
1:47:20	27	0,8	11
1:47:30	27	0,8	11
1:47:40	27	0,8	11
1:47:50	27	0,8	11
1:48:00	27	0,8	11
1:48:10	27	0,8	11
1:48:20	27	0,8	11
1:48:30	27	0,8	11
1:48:40	27	0,8	11
1:48:50	27	0,8	11
1:49:00	27	0,8	11
1:49:10	27	0,8	11
1:49:20	27	0,8	11
1:49:30	27	0,8	11
1:49:40	27	0,8	11
1:49:50	27	0,8	11
1:50:00	27	0,8	11
1:50:10	27	0,8	11
1:50:20	27	0,8	11
1:50:30	27	0,8	11
1:50:40	27	0,8	11
1:50:50	27	0,8	11
1:51:00	27	0,8	11
1:51:10	27	0,8	11
1:51:20	27	0,8	11
1:51:30	27	0,8	11
1:51:40	27	0,8	11
1:51:50	27	0,8	11
1:52:00	27	0,8	11
1:52:10	27	0,8	11
1:52:20	27	0,8	11
1:52:30	27	0,8	11
1:52:40	27	0,8	11
1:52:50	27	0,9	11
1:53:00	27	0,9	11
1:53:10	27	0,9	12
1:53:20	27	0,9	11
1:53:30	27	0,9	12
1:53:40	27	0,9	12
1:53:50	27	0,9	12
1:54:00	27	0,9	12
1:54:10	27	0,9	12
1:54:20	27	0,9	12
1:54:30	27	0,9	12
1:54:40	27	0,9	12
1:54:50	27	0,9	12
1:55:00	27	0,9	12
1:55:10	27	0,9	12
1:55:20	27	0,9	12
1:55:30	27	0,9	12
1:55:40	27	0,9	12
1:55:50	27	0,9	12
1:56:00	27	0,9	12
1:56:10	27	0,9	12
1:56:20	27	0,9	12
1:56:30	27	0,9	12
1:56:40	27	0,9	12
1:56:50	27	0,9	12
1:57:00	27	0,9	12
1:57:10	27	0,9	12
1:57:20	27	0,9	12
1:57:30	27	0,9	12
1:57:40	27	0,9	12
1:57:50	27	0,9	12
1:58:00	27	0,9	12
1:58:10	27	0,9	12
1:58:20	27	0,9	12
1:58:30	27	0,9	12
1:58:40	27	0,9	12
1:58:50	27	0,9	12
1:59:00	27	0,9	12
1:59:10	27	0,9	12
1:59:20	27	0,9	12
1:59:30	27	0,9	12
1:59:40	27	0,9	12
1:59:50	28	0,9	12
2:00:00	27	0,9	12
2:00:10	28	0,9	12
2:00:20	28	0,9	12
2:00:30	28	0,9	12
2:00:40	28	0,9	12
2:00:50	28	0,9	12
2:01:00	28	0,9	12
2:01:10	28	0,9	12
2:01:20	28	0,9	12
2:01:30	28	0,9	12
2:01:40	28	0,9	12
2:01:50	28	0,9	12
2:02:00	28	0,9	12
2:02:10	28	0,9	12
2:02:20	28	0,9	12
2:02:30	28	0,9	12
2:02:40	28	0,9	12
2:02:50	28	0,9	12
2:03:00	28	0,9	12
2:03:10	28	0,9	12
2:03:20	28	0,9	13
2:03:30	28	0,9	12
2:03:40	28	0,9	13
2:03:50	28	0,9	13
2:04:00	28	0,9	12
2:04:10	28	0,9	13
2:04:20	28	0,9	12
2:04:30	28	0,9	13
2:04:40	28	0,9	13
2:04:50	28	0,9	12
2:05:00	28	0,9	13
2:05:10	28	0,9	13
2:05:20	28	0,9	13
2:05:30	28	0,9	13
2:05:40	28	0,9	12
2:05:50	28	0,9	13
2:06:00	28	0,9	13
2:06:10	28	0,9	13
2:06:20	28	0,9	13
2:06:30	28	0,9	12
2:06:40	28	0,9	13
2:06:50	28	0,9	13
2:07:00	28	0,9	13
2:07:10	28	1,0	13
2:07:20	28	0,9	13
2:07:30	28	1,0	13
2:07:40	28	1,0	13
2:07:50	28	1,0	13
2:08:00	28	1,0	13
2:08:10	28	1,0	13
2:08:20	28	1,0	13
2:08:30	28	1,0	13
2:08:40	28	1,0	13
2:08:50	28	1,0	13
2:09:00	28	1,0	13
2:09:10	28	1,0	13
2:09:20	28	1,0	13
2:09:30	28	1,0	13
2:09:40	28	1,0	13
2:09:50	28	1,0	13
2:10:00	28	1,0	13
2:10:10	28	1,0	13
2:10:20	28	1,0	13
2:10:30	28	1,0	13
2:10:40	28	1,0	13
2:10:50	28	1,0	13
2:11:00	28	1,0	13
2:11:10	28	1,0	13
2:11:20	28	1,0	13
2:11:30	28	1,0	13
2:11:40	28	1,0	13
2:11:50	28	1,0	13
2:12:00	28	1,0	13
2:12:10	28	1,0	13
2:12:20	28	1,0	13
2:12:30	28	1,0	13
2:12:40	28	1,0	13
2:12:50	28	1,0	13
2:13:00	28	1,0	13
2:13:10	28	1,0	13
2:13:20	28	1,0	13
2:13:30	28	1,0	13
2:13:40	28	1,0	13
2:13:50	28	1,0	13
2:14:00	28	1,0	13
2:14:10	28	1,0	13
2:14:20	28	1,0	13
2:14:30	28	1,0	13
2:14:40	28	1,0	13
2:14:50	28	1,0	13
2:15:00	28	1,0	13
2:15:10	28	1,0	13
2:15:20	28	1,0	13
2:15:30	28	1,0	13
2:15:40	28	1,0	14
2:15:50	28	1,0	13
2:16:00	28	1,0	14
2:16:10	28	1,0	14
2:16:20	28	1,0	14
2:16:30	28	1,0	14
2:16:40	28	1,0	13
2:16:50	28	1,0	14
2:17:00	28	1,0	14
2:17:10	28	1,0	14
2:17:20	28	1,0	14
2:17:30	28	1,0	13
2:17:40	28	1,0	14
2:17:50	28	1,0	14
2:18:00	28	1,0	14
2:18:10	28	1,0	14
2:18:20	28	1,0	14
2:18:30	28	1,0	14
2:18:40	28	1,0	14
2:18:50	28	1,0	14
2:19:00	28	1,0	14
2:19:10	28	1,0	14
2:19:20	28	1,0	14
2:19:30	28	1,0	14
2:19:40	28	1,0	14
2:19:50	28	1,0	14
2:20:00	28	1,0	14
2:20:10	28	1,0	14
2:20:20	28	1,0	14
2:20:30	28	1,0	14
2:20:40	28	1,0	14
2:20:50	28	1,0	14
2:21:00	28	1,0	14
2:21:10	28	1,0	14
2:21:20	28	1,0	14
2:21:30	28	1,0	14
2:21:40	28	1,0	14
2:21:50	28	1,0	14
2:22:00	28	1,0	14
2:22:10	28	1,0	14
2:22:20	28	1,0	14
2:22:30	28	1,0	14
2:22:40	28	1,0	14
2:22:50	28	1,0	14
2:23:00	28	1,0	14
2:23:10	28	1,0	14
2:23:20	28	1,0	14
2:23:30	28	1,0	14
2:23:40	28	1,0	14
2:23:50	28	1,0	14
2:24:00	28	1,1	14
2:24:10	28	1,0	14
2:24:20	28	1,0	14
2:24:30	28	1,0	14
2:24:40	28	1,1	14
2:24:50	28	1,1	14
2:25:00	28	1,1	14
2:25:10	28	1,1	14
2:25:20	28	1,1	14
2:25:30	28	1,1	14
2:25:40	28	1,1	14
2:25:50	28	1,1	14
2:26:00	28	1,1	14
2:26:10	28	1,1	14
2:26:20	28	1,1	14
2:26:30	28	1,1	15
2:26:40	28	1,1	15
2:26:50	28	1,1	15
2:27:00	28	1,1	15
2:27:10	28	1,1	15
2:27:20	28	1,1	15
2:27:30	28	1,1	15
2:27:40	28	1,1	15
2:27:50	28	1,1	15
2:28:00	28	1,1	15
2:28:10	28	1,1	15
2:28:20	28	1,1	15
2:28:30	28	1,1	15
2:28:40	28	1,1	15
2:28:50	28	1,1	15
2:29:00	28	1,1	15
2:29:10	28	1,1	15
2:29:20	28	1,1	15
2:29:30	28	1,1	15
2:29:40	28	1,1	15
2:29:50	28	1,1	15
2:30:00	28	1,1	15
2:30:10	28	1,1	15
2:30:20	28	1,1	15
2:30:30	28	1,1	15
2:30:40	28	1,1	15
2:30:50	28	1,1	15
2:31:00	28	1,1	15
2:31:10	28	1,1	15
2:31:20	28	1,1	15
2:31:30	28	1,1	15
2:31:40	28	1,1	15
2:31:50	28	1,1	15
2:32:00	28	1,1	15
2:32:10	28	1,1	15
2:32:20	28	1,1	15
2:32:30	28	1,1	15
2:32:40	28	1,1	15
2:32:50	28	1,1	15
2:33:00	29	1,1	15
2:33:10	28	1,1	15
2:33:20	28	1,1	15
2:33:30	29	1,1	15
2:33:40	29	1,1	15
2:33:50	29	1,1	15
2:34:00	29	1,1	15
2:34:10	29	1,1	16
2:34:20	29	1,1	16
2:34:30	29	1,1	16
2:34:40	29	1,1	16
2:34:50	29	1,1	16
2:35:00	29	1,1	16
2:35:10	29	1,1	16
2:35:20	29	1,1	16
2:35:30	29	1,1	16
2:35:40	29	1,1	16
2:35:50	29	1,1	16
2:36:00	29	1,1	16
2:36:10	29	1,1	16
2:36:20	29	1,1	16
2:36:30	29	1,1	16
2:36:40	29	1,1	16
2:36:50	29	1,1	16
2:37:00	29	1,1	16
2:37:10	29	1,1	16
2:37:20	29	1,1	16
2:37:30	29	1,1	16
2:37:40	29	1,1	16
2:37:50	29	1,1	16
2:38:00	29	1,1	16
2:38:10	29	1,1	16
2:38:20	29	1,1	16
2:38:30	29	1,1	16
2:38:40	29	1,1	16
2:38:50	29	1,1	16
2:39:00	29	1,1	16
2:39:10	29	1,1	16
2:39:20	29	1,1	17
2:39:30	29	1,1	16
2:39:40	29	1,1	17
2:39:50	29	1,1	17
2:40:00	29	1,1	17
2:40:10	29	1,1	17
2:40:20	29	1,1	17
2:40:30	29	1,1	17
2:40:40	29	1,1	17
2:40:50	29	1,1	17
2:41:00	29	1,1	17
2:41:10	29	1,1	17
2:41:20	29	1,1	17
2:41:30	29	1,1	17
2:41:40	29	1,1	17
2:41:50	29	1,1	17
2:42:00	29	1,1	17
2:42:10	29	1,1	17
2:42:20	29	1,1	17
2:42:30	29	1,1	17
2:42:40	29	1,1	17
2:42:50	29	1,1	17
2:43:00	29	1,1	17
2:43:10	29	1,1	17
2:43:20	29	1,1	17
2:43:30	29	1,1	17
2:43:40	29	1,1	17
2:43:50	29	1,1	17
2:44:00	29	1,1	17
2:44:10	29	1,1	17
2:44:20	29	1,1	17
2:44:30	29	1,1	17
2:44:40	29	1,1	17
2:44:50	29	1,1	17
2:45:00	29	1,1	17
2:45:10	29	1,1	17
2:45:20	29	1,1	17
2:45:30	29	1,1	17
2:45:40	29	1,1	17
2:45:50	29	1,1	17
2:46:00	29	1,1	17
2:46:10	29	1,1	17
2:46:20	29	1,1	17
2:46:30	29	1,1	17
2:46:40	29	1,1	17
2:46:50	29	1,1	17
2:47:00	29	1,2	17
2:47:10	29	1,2	17
2:47:20	29	1,2	17
2:47:30	29	1,1	17
2:47:40	29	1,1	17
2:47:50	29	1,1	17
2:48:00	29	1,2	17
2:48:10	29	1,2	17
2:48:20	29	1,2	17
2:48:30	29	1,2	18
2:48:40	29	1,2	18
2:48:50	29	1,2	18
2:49:00	29	1,2	18
2:49:10	29	1,2	18
2:49:20	29	1,2	18
2:49:30	29	1,2	18
2:49:40	29	1,2	18
2:49:50	29	1,2	18
2:50:00	29	1,2	18
2:50:10	29	1,2	18
2:50:20	29	1,2	18
2:50:30	29	1,2	18
2:50:40	29	1,2	18
2:50:50	29	1,2	18
2:51:00	29	1,2	18
2:51:10	29	1,2	18
2:51:20	29	1,2	18
2:51:30	29	1,2	18
2:51:40	29	1,2	18
2:51:50	29	1,2	18
2:52:00	29	1,2	18
2:52:10	29	1,2	18
2:52:20	29	1,2	18
2:52:30	29	1,2	18
2:52:40	29	1,2	18
2:52:50	29	1,2	19
2:53:00	29	1,2	18
2:53:10	29	1,2	19
2:53:20	29	1,2	18
2:53:30	29	1,2	19
2:53:40	29	1,2	19
2:53:50	29	1,2	19
2:54:00	29	1,2	19
2:54:10	29	1,2	19
2:54:20	29	1,2	19
2:54:30	29	1,2	19
2:54:40	29	1,2	19
2:54:50	29	1,2	19
2:55:00	29	1,2	19
2:55:10	29	1,2	19
2:55:20	29	1,2	19
2:55:30	29	1,2	19
2:55:40	29	1,2	19
2:55:50	29	1,2	19
2:56:00	29	1,2	19
2:56:10	29	1,2	19
2:56:20	29	1,2	19
2:56:30	29	1,2	19
2:56:40	29	1,2	19
2:56:50	29	1,2	19
2:57:00	29	1,2	19
2:57:10	29	1,2	19
2:57:20	29	1,2	19
2:57:30	29	1,2	19
2:57:40	29	1,2	19
2:57:50	29	1,2	19
2:58:00	29	1,2	20
2:58:10	29	1,2	20
2:58:20	29	1,2	20
2:58:30	29	1,2	20
2:58:40	29	1,2	20
2:58:50	29	1,2	20
2:59:00	29	1,2	20
2:59:10	29	1,2	20
2:59:20	29	1,2	20
2:59:30	29	1,2	20
2:59:40	29	1,2	20
2:59:50	29	1,2	20
3:00:00	29	1,2	20
3:00:10	29	1,2	20
3:00:20	29	1,2	20
3:00:30	29	1,2	20
3:00:40	29	1,2	20
3:00:50	29	1,2	20
3:01:00	29	1,2	20
3:01:10	29	1,2	20
3:01:20	29	1,2	20
3:01:30	29	1,2	20
3:01:40	29	1,2	20
3:01:50	29	1,2	20
3:02:00	29	1,2	20
3:02:10	29	1,2	20
3:02:20	29	1,2	20
3:02:30	29	1,2	20
3:02:40	29	1,2	20
3:02:50	29	1,2	20
3:03:00	29	1,2	21
3:03:10	29	1,2	21
3:03:20	29	1,2	21
3:03:30	29	1,2	21
3:03:40	29	1,2	21
3:03:50	29	1,2	21
3:04:00	29	1,2	21
3:04:10	29	1,2	21
3:04:20	29	1,2	21
3:04:30	29	1,2	21
3:04:40	29	1,2	21
3:04:50	29	1,2	21
3:05:00	29	1,2	21
3:05:10	29	1,2	21
3:05:20	29	1,2	21
3:05:30	29	1,2	21
3:05:40	29	1,2	21
3:05:50	29	1,2	21
3:06:00	29	1,2	21
3:06:10	29	1,2	21
3:06:20	29	1,2	21
3:06:30	29	1,2	21
3:06:40	29	1,2	21
3:06:50	29	1,2	21
3:07:00	29	1,2	21
3:07:10	29	1,2	21
3:07:20	29	1,2	21
3:07:30	29	1,2	21
3:07:40	29	1,2	21
3:07:50	29	1,2	21
3:08:00	29	1,2	21
3:08:10	29	1,2	21
3:08:20	29	1,2	21
3:08:30	29	1,2	21
3:08:40	29	1,2	21
3:08:50	30	1,2	21
3:09:00	29	1,2	21
3:09:10	30	1,2	21
3:09:20	30	1,2	21
3:09:30	30	1,2	21
3:09:40	30	1,2	22
3:09:50	30	1,2	22
3:10:00	30	1,2	22
3:10:10	30	1,2	22
3:10:20	30	1,2	22
3:10:30	30	1,2	22
3:10:40	30	1,2	22
3:10:50	30	1,2	22
3:11:00	30	1,2	22
3:11:10	30	1,2	22
3:11:20	30	1,2	22
3:11:30	30	1,2	22
3:11:40	30	1,2	22
3:11:50	30	1,2	22
3:12:00	30	1,2	22
3:12:10	30	1,2	22
3:12:20	30	1,2	22
3:12:30	30	1,2	22
3:12:40	30	1,2	22
3:12:50	30	1,2	22
3:13:00	30	1,2	22
3:13:10	30	1,2	22
3:13:20	30	1,2	22
3:13:30	30	1,2	22
3:13:40	30	1,2	22
3:13:50	30	1,2	22
3:14:00	30	1,2	22
3:14:10	30	1,2	22
3:14:20	30	1,2	22
3:14:30	30	1,2	22
3:14:40	30	1,2	22
3:14:50	30	1,2	22
3:15:00	30	1,2	22
3:15:10	30	1,2	22
3:15:20	30	1,2	22
3:15:30	30	1,2	22
3:15:40	30	1,2	22
3:15:50	30	1,2	22
3:16:00	30	1,2	22
3:16:10	30	1,2	22
3:16:20	30	1,2	22
3:16:30	30	1,2	22
3:16:40	30	1,2	22
3:16:50	30	1,2	22
3:17:00	30	1,2	22
3:17:10	30	1,2	22
3:17:20	30	1,2	22
3:17:30	30	1,2	22
3:17:40	30	1,2	22
3:17:50	30	1,2	22
3:18:00	30	1,2	22
3:18:10	30	1,2	22
3:18:20	30	1,2	22
3:18:30	30	1,2	22
3:18:40	30	1,2	22
3:18:50	30	1,2	22
3:19:00	30	1,2	22
3:19:10	30	1,2	22
3:19:20	30	1,2	22
3:19:30	30	1,2	23
3:19:40	30	1,3	23
3:19:50	30	1,2	23
3:20:00	30	1,2	23
3:20:10	30	1,2	23
3:20:20	30	1,2	23
3:20:30	30	1,3	24
3:20:40	30	1,3	24
3:20:50	30	1,3	24
3:21:00	30	1,2	24
3:21:10	30	1,3	24
3:21:20	30	1,3	25
3:21:30	30	1,3	25
3:21:40	30	1,3	25
3:21:50	30	1,2	25
3:22:00	30	1,3	25
3:22:10	30	1,3	25
3:22:20	30	1,2	25
3:22:30	30	1,3	25
3:22:40	30	1,3	25
3:22:50	30	1,3	25
3:23:00	30	1,3	25
3:23:10	30	1,3	25
3:23:20	30	1,3	25
3:23:30	30	1,3	25
3:23:40	30	1,3	25
3:23:50	30	1,3	25
3:24:00	30	1,3	25
3:24:10	30	1,3	25
3:24:20	30	1,3	25
3:24:30	30	1,3	25
3:24:40	30	1,3	25
3:24:50	30	1,3	25
3:25:00	30	1,3	25
3:25:10	30	1,3	25
3:25:20	30	1,3	25
3:25:30	30	1,3	25
3:25:40	30	1,3	25
3:25:50	30	1,3	25
3:26:00	30	1,3	25
3:26:10	30	1,3	25
3:26:20	30	1,3	25
3:26:30	30	1,3	25
3:26:40	30	1,3	25
3:26:50	30	1,3	25
3:27:00	30	1,3	25
3:27:10	30	1,3	25
3:27:20	30	1,3	25
3:27:30	30	1,3	25
3:27:40	30	1,3	25
3:27:50	30	1,3	25
3:28:00	30	1,3	25
3:28:10	30	1,3	25
3:28:20	30	1,3	25
3:28:30	30	1,3	25
3:28:40	30	1,3	25
3:28:50	30	1,3	25
3:29:00	30	1,3	25
3:29:10	30	1,3	25
3:29:20	30	1,3	25
3:29:30	30	1,3	25
3:29:40	30	1,3	25
3:29:50	30	1,3	25
3:30:00	30	1,3	25
3:30:10	30	1,3	25
3:30:20	30	1,3	25
3:30:30	30	1,3	25
3:30:40	30	1,3	25
3:30:50	30	1,3	25
3:31:00	30	1,3	25
3:31:10	30	1,3	26
3:31:20	30	1,3	26
3:31:30	30	1,3	26
3:31:40	30	1,3	26
3:31:50	30	1,3	26
3:32:00	30	1,3	26
3:32:10	30	1,3	26
3:32:20	30	1,3	27
3:32:30	30	1,3	27
3:32:40	30	1,3	27
3:32:50	30	1,3	28
3:33:00	30	1,3	28
3:33:10	30	1,3	28
3:33:20	30	1,3	28
3:33:30	30	1,3	28
3:33:40	30	1,3	28
3:33:50	30	1,3	29
3:34:00	30	1,3	29
3:34:10	30	1,3	29
3:34:20	30	1,3	29
3:34:30	30	1,3	29
3:34:40	30	1,3	29
3:34:50	30	1,3	29
3:35:00	30	1,3	29
3:35:10	30	1,3	29
3:35:20	30	1,3	29
3:35:30	30	1,3	29
3:35:40	30	1,3	29
3:35:50	30	1,3	29
3:36:00	30	1,3	29
3:36:10	30	1,3	29
3:36:20	30	1,3	29
3:36:30	30	1,3	29
3:36:40	30	1,3	29
3:36:50	30	1,3	30
3:37:00	30	1,3	30
3:37:10	30	1,3	30
3:37:20	30	1,3	30
3:37:30	30	1,3	30
3:37:40	30	1,3	30
3:37:50	30	1,3	30
3:38:00	30	1,3	30
3:38:10	30	1,3	30
3:38:20	30	1,3	30
3:38:30	30	1,3	31
3:38:40	30	1,3	31
3:38:50	31	1,3	31
3:39:00	30	1,3	31
3:39:10	30	1,3	31
3:39:20	30	1,3	31
3:39:30	30	1,3	31
3:39:40	30	1,3	31
3:39:50	31	1,3	31
3:40:00	31	1,3	31
3:40:10	31	1,3	31
3:40:20	31	1,3	31
3:40:30	31	1,3	31
3:40:40	31	1,3	31
3:40:50	31	1,3	31
3:41:00	31	1,3	31
3:41:10	31	1,3	31
3:41:20	31	1,3	31
3:41:30	31	1,3	31
3:41:40	31	1,3	31
3:41:50	31	1,3	31
3:42:00	31	1,3	31
3:42:10	31	1,3	31
3:42:20	31	1,3	31
3:42:30	31	1,3	31
3:42:40	31	1,3	31
3:42:50	31	1,3	31
3:43:00	31	1,3	31
3:43:10	31	1,3	32
3:43:20	31	1,3	32
3:43:30	31	1,3	32
3:43:40	31	1,3	32
3:43:50	31	1,3	32
3:44:00	31	1,3	32
3:44:10	31	1,3	32
3:44:20	31	1,3	32
3:44:30	31	1,3	32
3:44:40	31	1,3	32
3:44:50	31	1,3	32
3:45:00	31	1,3	32
3:45:10	31	1,3	32
3:45:20	31	1,3	32
3:45:30	31	1,3	33
3:45:40	31	1,3	33
3:45:50	31	1,3	33
3:46:00	31	1,3	33
3:46:10	31	1,3	33
3:46:20	31	1,3	33
3:46:30	31	1,3	33
3:46:40	31	1,3	33
3:46:50	31	1,3	33
3:47:00	31	1,3	33
3:47:10	31	1,3	33
3:47:20	31	1,3	33
3:47:30	31	1,3	33
3:47:40	31	1,3	33
3:47:50	31	1,3	33
3:48:00	31	1,3	33
3:48:10	31	1,3	34
3:48:20	31	1,3	34
3:48:30	31	1,3	34
3:48:40	31	1,3	34
3:48:50	31	1,3	34
3:49:00	31	1,3	34
3:49:10	31	1,3	34
3:49:20	31	1,3	34
3:49:30	31	1,3	34
3:49:40	31	1,3	34
3:49:50	31	1,3	34
3:50:00	31	1,3	34
3:50:10	31	1,3	34
3:50:20	31	1,3	34
3:50:30	31	1,3	34
3:50:40	31	1,3	34
3:50:50	31	1,3	34
3:51:00	31	1,3	34

File: project-root/data/Data Acquisition/Data Acquisition/2019 year (140)/19-038.txt (part 1 of 5)
--Test Summary--
Full Path and File Name	
Instrument Name	7322
Instrument Type	Model 7322 Consistometer - Variable Speed
Instrument Serial Number	
Test Start Date	27.05.2019
Test Start Time	9:58:18
Test Stop Date	27.05.2019
Test Stop Time	11:48:50
Test Length	1:50:32
Final Sample Time Offset	1:50:31
Controller Schedule Name	
Sampling Period	1 second
Comments	Õîëñèì

ÃÎÑÒ
Information	WellID	
Information	Customer	
Information	EngName	
Information	CementClass	
Information	CementMfr	
Information	Additives	
Information	Density	
Information	BHCT	
Information	BHST	
Information	FluidLoss	
Information	JobType	
Calculated Value	Time_30Bc	1:19:26
Calculated Value	Time_70Bc	1:43:12
Calculated Value	Time_100Bc	1:50:31
Initial Temperature (°C)	26 °C
Final Temperature (°C)	52 °C
Initial Pressure (MPa)	0,6 MPa
Final Pressure (MPa)	36,1 MPa
Initial Consistency (Bc)	6 Bc
Final Consistency (Bc)	101 Bc
Initial Wall Temperature (°C)	24 °C
Final Wall Temperature (°C)	50 °C
Initial Motor Speed (RPM)	150 RPM
Final Motor Speed (RPM)	150 RPM
--Data--
Time (HH:MM:SS)	Temperature (°C)	Pressure (MPa)	Consistency (Bc)	Wall Temperature (°C)	Motor Speed (RPM)
0:00:00	26	0,6	6	24	150
0:00:01	26	0,9	6	24	150
0:00:02	26	1,9	6	24	150
0:00:03	26	3,5	6	24	150
0:00:04	26	5,1	6	25	150
0:00:05	26	6,3	6	25	150
0:00:06	26	7,0	5	25	150
0:00:07	26	7,4	5	25	150
0:00:08	26	7,5	5	25	150
0:00:09	26	7,5	5	25	150
0:00:10	26	7,5	4	25	150
0:00:11	26	7,5	4	25	150
0:00:12	26	7,5	4	25	150
0:00:13	26	7,5	4	25	150
0:00:14	26	7,5	4	25	150
0:00:15	26	7,5	4	25	150
0:00:16	26	7,5	4	25	150
0:00:17	26	7,5	4	25	150
0:00:18	26	7,4	4	25	150
0:00:19	26	7,4	4	25	150
0:00:20	26	7,4	4	25	150
0:00:21	26	7,4	4	25	150
0:00:22	26	7,4	4	25	150
0:00:23	26	7,4	4	25	150
0:00:24	26	7,4	5	25	150
0:00:25	26	7,4	5	25	150
0:00:26	26	7,4	5	25	150
0:00:27	26	7,4	5	25	150
0:00:28	26	7,4	5	25	150
0:00:29	26	7,4	5	25	150
0:00:30	26	7,4	5	25	150
0:00:31	26	7,4	5	25	150
0:00:32	26	7,7	18	25	150
0:00:33	26	7,8	9	25	150
0:00:34	26	7,8	5	25	150
0:00:35	26	7,9	4	25	150
0:00:36	26	7,9	3	25	150
0:00:37	26	7,9	3	25	150
0:00:38	26	7,9	3	25	150
0:00:39	26	7,9	3	25	150
0:00:40	26	7,9	3	25	150
0:00:41	26	7,9	3	25	150
0:00:42	26	7,9	3	25	150
0:00:43	26	7,9	3	25	150
0:00:44	26	7,9	3	25	150
0:00:45	26	7,9	3	25	150
0:00:46	26	7,9	3	25	150
0:00:47	26	7,9	3	25	150
0:00:48	26	7,9	3	25	150
0:00:49	26	7,9	3	25	150
0:00:50	26	7,9	3	25	150
0:00:51	26	8,0	3	25	150
0:00:52	26	8,0	3	25	150
0:00:53	26	8,0	3	25	150
0:00:54	26	8,0	3	25	150
0:00:55	26	8,0	3	25	150
0:00:56	26	8,0	3	25	150
0:00:57	26	8,0	3	25	150
0:00:58	26	8,0	3	25	150
0:00:59	26	8,0	5	25	150
0:01:00	26	8,1	3	25	150
0:01:01	26	8,1	3	25	150
0:01:02	26	8,1	3	25	150
0:01:03	26	8,1	3	25	150
0:01:04	26	8,1	4	26	150
0:01:05	26	8,1	4	26	150
0:01:06	26	8,1	4	26	150
0:01:07	26	8,2	3	26	150
0:01:08	26	8,2	3	26	150
0:01:09	26	8,2	4	26	150
0:01:10	26	8,2	4	26	150
0:01:11	26	8,2	7	26	150
0:01:12	26	8,2	4	26	150
0:01:13	26	8,3	3	26	150
0:01:14	26	8,3	3	26	150
0:01:15	26	8,3	3	26	150
0:01:16	26	8,3	2	26	150
0:01:17	26	8,3	2	26	150
0:01:18	26	8,3	2	26	150
0:01:19	26	8,4	2	26	150
0:01:20	26	8,4	8	26	150
0:01:21	26	8,4	10	26	150
0:01:22	26	8,4	6	26	150
0:01:23	26	8,4	4	26	150
0:01:24	26	8,5	3	26	150
0:01:25	26	8,5	5	26	150
0:01:26	26	8,5	5	26	150
0:01:27	26	8,5	5	26	150
0:01:28	26	8,5	5	26	150
0:01:29	26	8,6	5	26	150
0:01:30	26	8,6	6	26	150
0:01:31	26	8,6	6	26	150
0:01:32	26	8,6	5	26	150
0:01:33	26	8,6	5	26	150
0:01:34	26	8,7	5	26	150
0:01:35	26	8,7	5	26	150
0:01:36	26	8,7	5	26	150
0:01:37	26	8,7	5	26	150
0:01:38	26	8,8	5	26	150
0:01:39	26	8,8	5	26	150
0:01:40	26	8,8	5	26	150
0:01:41	26	8,8	23	26	150
0:01:42	26	8,8	12	27	150
0:01:43	26	8,9	6	27	150
0:01:44	26	8,9	4	26	150
0:01:45	26	8,9	3	27	150
0:01:46	26	8,9	3	27	150
0:01:47	26	9,0	3	27	150
0:01:48	26	9,0	2	27	150
0:01:49	26	9,0	2	27	150
0:01:50	26	9,0	2	27	150
0:01:51	26	9,1	2	27	150
0:01:52	26	9,1	2	28	150
0:01:53	26	9,1	2	28	150
0:01:54	26	9,1	3	28	150
0:01:55	26	9,2	3	28	150
0:01:56	26	9,2	3	28	150
0:01:57	26	9,2	3	29	150
0:01:58	26	9,2	3	29	150
0:01:59	26	9,3	3	29	150
0:02:00	26	9,3	3	29	150
0:02:01	26	9,3	4	29	150
0:02:02	26	9,4	4	29	150
0:02:03	26	9,4	4	29	150
0:02:04	26	9,4	4	30	150
0:02:05	26	9,4	5	30	150
0:02:06	26	9,5	5	30	150
0:02:07	26	9,5	5	30	150
0:02:08	26	9,5	5	30	150
0:02:09	26	9,5	5	30	150
0:02:10	26	9,6	5	30	150
0:02:11	26	9,6	5	30	150
0:02:12	26	9,6	5	30	150
0:02:13	26	9,7	5	30	150
0:02:14	26	9,7	5	30	150
0:02:15	26	9,7	5	30	150
0:02:16	26	9,7	5	30	150
0:02:17	26	9,8	5	30	150
0:02:18	26	9,8	5	30	150
0:02:19	26	9,8	5	31	150
0:02:20	26	9,8	5	31	150
0:02:21	26	9,9	5	31	150
0:02:22	26	9,9	5	31	150
0:02:23	26	9,9	5	31	150
0:02:24	26	10,0	5	31	150
0:02:25	26	10,0	5	31	150
0:02:26	26	10,0	5	31	150
0:02:27	26	10,0	5	31	150
0:02:28	26	10,1	5	31	150
0:02:29	26	10,1	5	31	150
0:02:30	26	10,1	5	31	150
0:02:31	26	10,1	5	31	150
0:02:32	26	10,2	5	31	150
0:02:33	26	10,2	5	32	150
0:02:34	26	10,2	5	32	150
0:02:35	26	10,2	5	31	150
0:02:36	26	10,3	5	32	150
0:02:37	26	10,3	5	32	150
0:02:38	26	10,3	5	32	150
0:02:39	26	10,3	6	32	150
0:02:40	26	10,4	5	32	150
0:02:41	26	10,4	5	32	150
0:02:42	26	10,4	6	32	150
0:02:43	26	10,4	5	32	150
0:02:44	26	10,4	5	32	150
0:02:45	26	10,5	5	32	150
0:02:46	26	10,5	5	32	150
0:02:47	26	10,5	5	32	150
0:02:48	26	10,5	5	32	150
0:02:49	26	10,6	8	32	150
0:02:50	26	10,6	5	32	150
0:02:51	26	10,6	5	32	150
0:02:52	26	10,6	5	32	150
0:02:53	26	10,6	5	32	150
0:02:54	26	10,7	5	32	150
0:02:55	26	10,7	8	33	150
0:02:56	26	10,7	5	33	150
0:02:57	26	10,7	3	33	150
0:02:58	26	10,7	3	33	150
0:02:59	26	10,8	3	33	150
0:03:00	26	10,8	2	33	150
0:03:01	26	10,8	4	33	150
0:03:02	26	10,8	5	33	150
0:03:03	26	10,8	5	33	150
0:03:04	26	10,9	5	33	150
0:03:05	26	10,9	5	33	150
0:03:06	26	10,9	5	33	150
0:03:07	26	10,9	4	33	150
0:03:08	26	10,9	4	33	150
0:03:09	26	11,0	4	33	150
0:03:10	26	11,0	4	33	150
0:03:11	26	11,0	4	33	150
0:03:12	26	11,0	4	33	150
0:03:13	26	11,0	4	33	150
0:03:14	26	11,1	4	33	150
0:03:15	26	11,1	4	33	150
0:03:16	26	11,1	13	33	150
0:03:17	26	11,1	7	33	150
0:03:18	26	11,1	4	33	150
0:03:19	26	11,2	3	33	150
0:03:20	26	11,2	3	33	150
0:03:21	27	11,2	4	33	150
0:03:22	27	11,2	5	33	150
0:03:23	27	11,2	5	33	150
0:03:24	27	11,3	5	33	150
0:03:25	27	11,3	5	33	150
0:03:26	27	11,3	5	33	150
0:03:27	27	11,3	5	33	150
0:03:28	27	11,3	5	33	150
0:03:29	27	11,3	5	33	150
0:03:30	27	11,4	5	33	150
0:03:31	27	11,4	5	33	150
0:03:32	27	11,4	5	33	150
0:03:33	27	11,4	5	33	150
0:03:34	27	11,4	3	33	150
0:03:35	27	11,5	17	33	150
0:03:36	27	11,5	9	33	150
0:03:37	27	11,5	5	33	150
0:03:38	27	11,5	3	33	150
0:03:39	27	11,5	3	33	150
0:03:40	27	11,6	3	34	150
0:03:41	27	11,6	2	33	150
0:03:42	27	11,6	2	34	150
0:03:43	27	11,6	2	34	150
0:03:44	27	11,7	2	34	150
0:03:45	27	11,7	2	34	150
0:03:46	27	11,7	2	34	150
0:03:47	27	11,7	4	34	150
0:03:48	27	11,8	5	34	150
0:03:49	27	11,8	5	34	150
0:03:50	27	11,8	5	34	150
0:03:51	27	11,8	5	34	150
0:03:52	27	11,8	6	34	150
0:03:53	27	11,9	5	34	150
0:03:54	27	11,9	5	34	150
0:03:55	27	11,9	5	35	150
0:03:56	27	11,9	5	35	150
0:03:57	27	12,0	5	35	150
0:03:58	27	12,0	5	35	150
0:03:59	27	12,0	5	35	150
0:04:00	27	12,0	5	34	150
0:04:01	27	12,0	17	35	150
0:04:02	27	12,1	9	35	150
0:04:03	27	12,1	5	35	150
0:04:04	27	12,1	3	35	150
0:04:05	27	12,1	3	35	150
0:04:06	27	12,2	3	35	150
0:04:07	27	12,2	4	35	150
0:04:08	27	12,2	6	35	150
0:04:09	27	12,2	6	35	150
0:04:10	27	12,2	5	35	150
0:04:11	27	12,3	5	35	150
0:04:12	27	12,3	9	35	150
0:04:13	27	12,3	5	35	150
0:04:14	27	12,3	4	35	150
0:04:15	27	12,3	3	35	150
0:04:16	27	12,3	3	35	150
0:04:17	27	12,4	3	35	150
0:04:18	27	12,4	3	35	150
0:04:19	27	12,4	3	36	150
0:04:20	27	12,4	3	35	150
0:04:21	27	12,4	3	35	150
0:04:22	27	12,4	4	35	150
0:04:23	27	12,4	5	35	150
0:04:24	27	12,5	5	35	150
0:04:25	27	12,5	5	35	150
0:04:26	27	12,5	5	35	150
0:04:27	27	12,5	6	36	150
0:04:28	27	12,5	6	36	150
0:04:29	27	12,6	6	36	150
0:04:30	27	12,6	5	36	150
0:04:31	28	12,6	5	36	150
0:04:32	28	12,6	5	35	150
0:04:33	28	12,6	5	35	150
0:04:34	28	12,7	5	35	150
0:04:35	28	12,7	5	36	150
0:04:36	28	12,7	5	36	150
0:04:37	28	12,7	5	36	150
0:04:38	28	12,7	5	36	150
0:04:39	28	12,7	5	36	150
0:04:40	28	12,8	5	36	150
0:04:41	28	12,8	5	36	150
0:04:42	28	12,8	5	36	150
0:04:43	28	12,8	5	36	150
0:04:44	28	12,8	5	36	150
0:04:45	28	12,8	5	36	150
0:04:46	28	12,8	5	36	150
0:04:47	28	12,9	5	36	150
0:04:48	28	12,9	5	36	150
0:04:49	28	12,9	22	36	150
0:04:50	28	12,9	11	36	150
0:04:51	28	12,9	6	36	150
0:04:52	28	12,9	4	36	150
0:04:53	28	12,9	3	36	150
0:04:54	28	12,9	3	36	150
0:04:55	28	12,9	3	36	150
0:04:56	28	12,9	4	36	150
0:04:57	28	12,9	5	36	150
0:04:58	28	13,0	5	36	150
0:04:59	28	13,0	5	36	150
0:05:00	28	13,0	5	36	150
0:05:01	28	13,0	5	36	150
0:05:02	28	13,0	5	36	150
0:05:03	28	13,0	5	36	150
0:05:04	28	13,0	5	36	150
0:05:05	28	13,0	5	36	150
0:05:06	28	13,0	5	36	150
0:05:07	28	13,0	5	36	150
0:05:08	28	13,0	5	36	150
0:05:09	28	13,0	5	36	150
0:05:10	28	13,0	5	36	150
0:05:11	28	13,0	5	36	150
0:05:12	28	13,0	5	36	150
0:05:13	28	13,1	5	36	150
0:05:14	28	13,1	5	36	150
0:05:15	28	13,1	5	36	150
0:05:16	28	13,1	5	36	150
0:05:17	28	13,1	5	36	150
0:05:18	28	13,1	5	36	150
0:05:19	28	13,1	5	36	150
0:05:20	29	13,1	5	36	150
0:05:21	29	13,1	5	36	150
0:05:22	29	13,2	5	36	150
0:05:23	29	13,2	5	36	150
0:05:24	29	13,2	5	36	150
0:05:25	29	13,2	5	36	150
0:05:26	29	13,2	5	36	150
0:05:27	29	13,2	5	36	150
0:05:28	29	13,2	5	36	150
0:05:29	29	13,2	6	36	150
0:05:30	29	13,2	5	36	150
0:05:31	29	13,2	5	36	150
0:05:32	29	13,2	5	36	150
0:05:33	29	13,3	5	36	150
0:05:34	29	13,3	5	36	150
0:05:35	29	13,3	5	36	150
0:05:36	29	13,3	5	36	150
0:05:37	29	13,3	5	36	150
0:05:38	29	13,3	5	36	150
0:05:39	29	13,3	5	36	150
0:05:40	29	13,3	5	36	150
0:05:41	29	13,3	5	36	150
0:05:42	29	13,3	5	36	150
0:05:43	29	13,3	5	36	150
0:05:44	29	13,3	5	36	150
0:05:45	29	13,3	5	36	150
0:05:46	29	13,3	29	36	150
0:05:47	29	13,4	10	36	150
0:05:48	29	13,4	6	36	150
0:05:49	29	13,4	4	36	150
0:05:50	29	13,4	3	36	150
0:05:51	29	13,4	3	36	150
0:05:52	29	13,4	3	36	150
0:05:53	29	13,4	2	36	150
0:05:54	29	13,4	2	36	150
0:05:55	29	13,4	2	36	150
0:05:56	29	13,4	2	36	150
0:05:57	29	13,4	2	36	150
0:05:58	29	13,4	2	36	150
0:05:59	29	13,4	2	36	150
0:06:00	29	13,4	2	36	150
0:06:01	29	13,4	2	36	150
0:06:02	29	13,4	2	36	150
0:06:03	29	13,4	4	36	150
0:06:04	29	13,4	5	36	150
0:06:05	29	13,4	5	36	150
0:06:06	29	13,4	5	36	150
0:06:07	29	13,4	6	36	150
0:06:08	30	13,4	6	36	150
0:06:09	30	13,4	5	36	150
0:06:10	30	13,5	6	36	150
0:06:11	30	13,5	6	36	150
0:06:12	30	13,5	6	36	150
0:06:13	30	13,5	6	36	150
0:06:14	30	13,5	6	36	150
0:06:15	30	13,5	6	36	150
0:06:16	30	13,5	6	37	150
0:06:17	30	13,5	6	36	150
0:06:18	30	13,5	6	36	150
0:06:19	30	13,5	6	36	150
0:06:20	30	13,5	6	36	150
0:06:21	30	13,6	6	36	150
0:06:22	30	13,6	6	37	150
0:06:23	30	13,6	6	37	150
0:06:24	30	13,6	6	37	150
0:06:25	30	13,6	5	36	150
0:06:26	30	13,6	5	36	150
0:06:27	30	13,6	5	36	150
0:06:28	30	13,6	6	36	150
0:06:29	30	13,6	6	37	150
0:06:30	30	13,6	6	36	150
0:06:31	30	13,7	6	37	150
0:06:32	30	13,7	6	37	150
0:06:33	30	13,7	6	36	150
0:06:34	30	13,9	6	36	150
0:06:35	30	14,0	6	37	150
0:06:36	30	14,1	6	37	150
0:06:37	30	14,1	6	36	150
0:06:38	30	14,1	6	37	150
0:06:39	30	14,1	6	37	150
0:06:40	30	14,1	6	37	150
0:06:41	30	14,1	6	37	150
0:06:42	30	14,1	6	37	150
0:06:43	30	14,1	6	37	150
0:06:44	30	14,1	6	37	150
0:06:45	30	14,2	11	37	150
0:06:46	30	14,2	6	37	150
0:06:47	30	14,2	4	37	150
0:06:48	30	14,2	3	37	150
0:06:49	30	14,2	3	37	150
0:06:50	30	14,2	3	37	150
0:06:51	30	14,2	3	37	150
0:06:52	30	14,2	3	37	150
0:06:53	30	14,2	3	37	150
0:06:54	30	14,2	3	37	150
0:06:55	30	14,2	3	37	150
0:06:56	30	14,2	3	37	150
0:06:57	30	14,2	4	37	150
0:06:58	30	14,3	4	37	150
0:06:59	30	14,3	4	37	150
0:07:00	30	14,3	4	37	150
0:07:01	30	14,3	4	37	150
0:07:02	30	14,3	5	37	150
0:07:03	31	14,3	6	37	150
0:07:04	31	14,3	9	37	150
0:07:05	31	14,3	5	37	150
0:07:06	31	14,3	4	37	150
0:07:07	31	14,3	4	37	150
0:07:08	31	14,4	4	37	150
0:07:09	31	14,4	5	37	150
0:07:10	31	14,4	6	37	150
0:07:11	31	14,4	7	37	150
0:07:12	31	14,4	7	37	150
0:07:13	31	14,4	7	37	150
0:07:14	31	14,4	7	37	150
0:07:15	31	14,4	7	37	150
0:07:16	31	14,4	7	37	150
0:07:17	31	14,5	7	37	150
0:07:18	31	14,5	7	37	150
0:07:19	31	14,5	7	37	150
0:07:20	31	14,9	7	37	150
0:07:21	31	15,0	7	37	150
0:07:22	31	15,0	7	37	150
0:07:23	31	15,1	7	37	150
0:07:24	31	15,1	7	37	150
0:07:25	31	15,1	6	37	150
0:07:26	31	15,1	7	37	150
0:07:27	31	15,1	6	38	150
0:07:28	31	15,1	6	38	150
0:07:29	31	15,1	6	37	150
0:07:30	31	15,2	6	37	150
0:07:31	31	15,2	6	37	150
0:07:32	31	15,2	6	37	150
0:07:33	31	15,2	6	38	150
0:07:34	31	15,2	6	38	150
0:07:35	31	15,2	6	38	150
0:07:36	31	15,2	6	38	150
0:07:37	31	15,2	6	38	150
0:07:38	31	15,2	6	37	150
0:07:39	31	15,3	7	38	150
0:07:40	31	15,3	7	38	150
0:07:41	31	15,3	6	38	150
0:07:42	31	15,3	6	38	150
0:07:43	31	15,3	6	38	150
0:07:44	31	15,3	6	38	150
0:07:45	31	15,3	6	37	150
0:07:46	31	15,3	6	38	150
0:07:47	31	15,3	6	38	150
0:07:48	31	15,4	6	38	150
0:07:49	31	15,4	6	38	150
0:07:50	31	15,4	7	38	150
0:07:51	31	15,4	23	38	150
0:07:52	31	15,4	14	38	150
0:07:53	31	15,4	9	38	150
0:07:54	31	15,4	7	38	150
0:07:55	31	15,4	6	38	150
0:07:56	31	15,4	6	38	150
0:07:57	32	15,4	6	38	150
0:07:58	31	15,5	6	38	150
0:07:59	32	15,5	5	38	150
0:08:00	32	15,5	5	38	150
0:08:01	32	15,5	5	38	150
0:08:02	32	15,5	6	38	150
0:08:03	32	15,5	5	38	150
0:08:04	32	15,5	5	38	150
0:08:05	32	15,5	5	38	150
0:08:06	32	15,5	5	38	150
0:08:07	32	15,5	6	38	150
0:08:08	32	15,6	6	38	150
0:08:09	32	15,6	6	38	150
0:08:10	32	15,6	10	38	150
0:08:11	32	15,6	5	38	150
0:08:12	32	15,6	4	38	150
0:08:13	32	15,6	3	38	150
0:08:14	32	15,6	3	38	150
0:08:15	32	15,6	3	38	150
0:08:16	32	15,6	3	38	150
0:08:17	32	15,7	3	38	150
0:08:18	32	15,7	5	38	150
0:08:19	32	15,7	6	38	150
0:08:20	32	15,7	6	38	150
0:08:21	32	15,7	7	38	150
0:08:22	32	15,7	7	38	150
0:08:23	32	15,7	10	38	150
0:08:24	32	15,7	6	38	150
0:08:25	32	15,7	5	38	150
0:08:26	32	15,8	4	38	150
0:08:27	32	15,8	5	38	150
0:08:28	32	15,8	6	38	150
0:08:29	32	15,8	7	38	150
0:08:30	32	15,8	7	38	150
0:08:31	32	15,8	7	38	150
0:08:32	32	15,8	7	38	150
0:08:33	32	15,8	7	38	150
0:08:34	32	15,8	7	38	150
0:08:35	32	15,9	7	38	150
0:08:36	32	15,9	7	38	150
0:08:37	32	15,9	7	38	150
0:08:38	32	15,9	7	38	150
0:08:39	32	15,9	7	38	150
0:08:40	32	15,9	7	38	150
0:08:41	32	15,9	7	38	150
0:08:42	32	15,9	7	38	150
0:08:43	32	16,0	7	39	150
0:08:44	32	16,0	7	39	150
0:08:45	32	16,0	7	38	150
0:08:46	32	16,0	7	39	150
0:08:47	32	16,0	7	39	150
0:08:48	32	16,3	7	39	150
0:08:49	32	16,4	7	39	150
0:08:50	32	16,5	7	39	150
0:08:51	32	16,5	7	39	150
0:08:52	32	16,5	7	39	150
0:08:53	32	16,5	7	39	150
0:08:54	32	16,5	7	39	150
0:08:55	33	16,6	6	39	150
0:08:56	32	16,6	6	39	150
0:08:57	33	16,6	6	39	150
0:08:58	33	16,6	6	39	150
0:08:59	33	16,6	6	39	150
0:09:00	33	16,6	6	39	150
0:09:01	33	16,6	6	39	150
0:09:02	33	16,6	6	39	150
0:09:03	33	16,6	6	39	150
0:09:04	33	16,6	6	39	150
0:09:05	33	16,6	7	39	150
0:09:06	33	16,6	7	39	150
0:09:07	33	16,7	7	39	150
0:09:08	33	16,7	7	39	150
0:09:09	33	16,7	7	39	150
0:09:10	33	16,7	7	39	150
0:09:11	33	16,7	7	39	150
0:09:12	33	16,7	7	39	150
0:09:13	33	16,7	8	39	150
0:09:14	33	16,7	8	39	150
0:09:15	33	16,7	8	39	150
0:09:16	33	16,7	7	39	150
0:09:17	33	16,7	7	39	150
0:09:18	33	16,8	7	39	150
0:09:19	33	16,8	7	39	150
0:09:20	33	16,8	7	39	150
0:09:21	33	16,8	7	39	150
0:09:22	33	16,8	7	39	150
0:09:23	33	16,8	7	39	150
0:09:24	33	16,8	7	39	150
0:09:25	33	16,8	7	39	150
0:09:26	33	16,8	7	39	150
0:09:27	33	16,8	7	39	150
0:09:28	33	16,9	7	39	150
0:09:29	33	16,9	8	39	150
0:09:30	33	16,9	8	39	150
0:09:31	33	16,9	8	39	150
0:09:32	33	16,9	8	39	150
0:09:33	33	16,9	7	39	150
0:09:34	33	16,9	7	40	150
0:09:35	33	16,9	7	39	150
0:09:36	33	17,0	24	39	150
0:09:37	33	17,0	12	39	150
0:09:38	33	17,0	9	39	150
0:09:39	33	17,0	8	39	150
0:09:40	33	17,0	7	39	150
0:09:41	33	17,0	7	39	150
0:09:42	33	17,0	7	39	150
0:09:43	33	17,0	7	39	150
0:09:44	33	17,0	7	39	150
0:09:45	33	17,0	7	39	150
0:09:46	33	17,1	7	39	150
0:09:47	33	17,1	7	39	150
0:09:48	33	17,1	7	39	150
0:09:49	33	17,1	19	39	150
0:09:50	33	17,1	10	40	150
0:09:51	33	17,1	5	39	150
0:09:52	33	17,1	4	39	150
0:09:53	33	17,1	4	39	150
0:09:54	33	17,2	6	39	150
0:09:55	33	17,2	7	40	150
0:09:56	33	17,2	7	40	150
0:09:57	33	17,2	7	39	150
0:09:58	33	17,2	7	40	150
0:09:59	34	17,3	7	40	150
0:10:00	34	17,3	7	40	150
0:10:01	34	17,3	7	40	150
0:10:02	34	17,3	7	40	150
0:10:03	34	17,5	7	40	150
0:10:04	34	17,7	16	40	150
0:10:05	34	17,7	8	40	150
0:10:06	34	17,7	6	40	150
0:10:07	34	17,8	5	40	150
0:10:08	34	17,8	11	40	150
0:10:09	34	17,8	12	40	150
0:10:10	34	17,8	7	40	150
0:10:11	34	17,8	5	40	150
0:10:12	34	17,8	5	40	150
0:10:13	34	17,8	5	40	150
0:10:14	34	17,9	5	40	150
0:10:15	34	17,9	5	40	150
0:10:16	34	17,9	5	40	150
0:10:17	34	17,9	5	40	150
0:10:18	34	17,9	5	40	150
0:10:19	34	17,9	5	40	150
0:10:20	34	17,9	5	40	150
0:10:21	34	17,9	5	40	150
0:10:22	34	18,0	5	40	150
0:10:23	34	18,0	5	40	150
0:10:24	34	18,0	5	40	150
0:10:25	34	18,0	25	40	150
0:10:26	34	18,0	12	40	150
0:10:27	34	18,0	7	40	150
0:10:28	34	18,0	5	40	150
0:10:29	34	18,1	4	40	150
0:10:30	34	18,1	6	40	150
0:10:31	34	18,1	7	41	150
0:10:32	34	18,1	7	40	150
0:10:33	34	18,1	7	40	150
0:10:34	34	18,1	7	40	150
0:10:35	34	18,1	7	40	150
0:10:36	34	18,1	7	40	150
0:10:37	34	18,1	8	40	150
0:10:38	34	18,1	8	40	150
0:10:39	34	18,1	8	40	150
0:10:40	34	18,2	8	40	150
0:10:41	34	18,2	8	40	150
0:10:42	34	18,2	8	40	150
0:10:43	34	18,2	7	40	150
0:10:44	34	18,2	10	40	150
0:10:45	35	18,2	8	40	150
0:10:46	35	18,2	6	40	150
0:10:47	35	18,2	6	40	150
0:10:48	35	18,2	6	40	150
0:10:49	35	18,2	7	40	150
0:10:50	35	18,2	8	40	150
0:10:51	35	18,2	8	40	150
0:10:52	35	18,2	9	40	150
0:10:53	35	18,2	20	40	150
0:10:54	35	18,1	10	40	150
0:10:55	35	18,1	6	40	150
0:10:56	35	18,2	5	40	150
0:10:57	35	18,2	5	40	150
0:10:58	35	18,3	5	40	150
0:10:59	35	18,3	5	40	150
0:11:00	35	18,3	12	40	150
0:11:01	35	18,4	8	40	150
0:11:02	35	18,4	6	40	150
0:11:03	35	18,5	5	40	150
0:11:04	35	18,5	6	40	150
0:11:05	35	18,5	6	40	150
0:11:06	35	18,5	7	40	150
0:11:07	35	18,5	8	40	150
0:11:08	35	18,5	8	40	150
0:11:09	35	18,5	8	40	150
0:11:10	35	18,5	8	40	150
0:11:11	35	18,6	8	40	150
0:11:12	35	18,6	8	40	150
0:11:13	35	18,6	8	40	150
0:11:14	35	18,6	8	40	150
0:11:15	35	18,6	8	40	150
0:11:16	35	18,6	8	40	150
0:11:17	35	18,6	8	40	150
0:11:18	35	18,7	8	40	150
0:11:19	35	18,7	8	40	150
0:11:20	35	18,7	8	40	150
0:11:21	35	18,7	8	41	150
0:11:22	35	18,7	8	40	150
0:11:23	35	18,7	8	40	150
0:11:24	35	18,7	8	40	150
0:11:25	35	18,7	8	40	150
0:11:26	35	18,9	8	40	150
0:11:27	35	19,0	8	40	150
0:11:28	35	19,0	8	40	150
0:11:29	35	19,0	8	40	150
0:11:30	35	19,0	8	40	150
0:11:31	35	19,0	30	40	150
0:11:32	35	19,0	15	40	150
0:11:33	35	19,0	9	40	150
0:11:34	35	19,0	6	40	150
0:11:35	35	19,0	5	40	150
0:11:36	35	19,0	5	40	150
0:11:37	35	19,0	5	40	150
0:11:38	35	19,0	5	40	150
0:11:39	35	19,0	5	40	150
0:11:40	35	19,0	5	40	150
0:11:41	35	19,0	5	40	150
0:11:42	35	19,0	5	40	150
0:11:43	35	19,0	5	40	150
0:11:44	36	19,1	5	40	150
0:11:45	36	19,1	5	40	150
0:11:46	36	19,1	16	40	150
0:11:47	36	19,1	9	40	150
0:11:48	36	19,2	6	40	150
0:11:49	36	19,3	5	40	150
0:11:50	36	19,3	5	40	150
0:11:51	36	19,3	5	40	150
0:11:52	36	19,3	5	40	150
0:11:53	36	19,3	16	40	150
0:11:54	36	19,3	9	40	150
0:11:55	36	19,3	7	40	150
0:11:56	36	19,3	6	40	150
0:11:57	36	19,3	5	40	150
0:11:58	36	19,3	6	40	150
0:11:59	36	19,4	7	40	150
0:12:00	36	19,4	7	40	150
0:12:01	36	19,4	7	41	150
0:12:02	36	19,4	8	41	150
0:12:03	36	19,4	29	40	150
0:12:04	36	19,4	13	40	150
0:12:05	36	19,4	9	41	150
0:12:06	36	19,4	7	41	150
0:12:07	36	19,5	6	41	150
0:12:08	36	19,5	6	41	150
0:12:09	36	19,5	5	41	150
0:12:10	36	19,7	5	41	150
0:12:11	36	19,8	5	41	150
0:12:12	36	19,8	7	41	150
0:12:13	36	19,9	8	41	150
0:12:14	36	19,9	9	41	150
0:12:15	36	19,9	9	41	150
0:12:16	36	19,9	9	41	150
0:12:17	36	19,9	9	41	150
0:12:18	36	20,0	10	41	150
0:12:19	36	20,0	9	41	150
0:12:20	36	20,0	9	41	150
0:12:21	36	20,0	10	41	150
0:12:22	36	20,0	10	41	150
0:12:23	36	20,0	9	41	150
0:12:24	36	20,0	9	41	150
0:12:25	36	20,0	9	41	150
0:12:26	36	20,0	9	41	150
0:12:27	36	20,0	9	41	150
0:12:28	36	20,0	9	41	150
0:12:29	36	20,0	9	41	150
0:12:30	36	20,1	20	41	150
0:12:31	36	20,1	9	41	150
0:12:32	36	20,1	7	41	150
0:12:33	36	20,1	6	41	150
0:12:34	36	20,1	6	41	150
0:12:35	36	20,1	6	41	150
0:12:36	36	20,1	6	41	150
0:12:37	36	20,1	6	41	150
0:12:38	36	20,1	7	41	150
0:12:39	36	20,1	8	41	150
0:12:40	36	20,1	15	41	150
0:12:41	36	20,1	9	41	150
0:12:42	36	20,1	7	41	150
0:12:43	36	20,1	6	41	150
0:12:44	36	20,1	6	41	150
0:12:45	36	20,1	6	41	150
0:12:46	36	20,1	6	41	150
0:12:47	36	20,2	6	41	150
0:12:48	36	20,2	8	41	150
0:12:49	36	20,2	8	41	150
0:12:50	37	20,2	9	41	150
0:12:51	37	20,2	9	41	150
0:12:52	37	20,3	9	41	150
0:12:53	37	20,4	10	41	150
0:12:54	37	20,5	9	41	150
0:12:55	37	20,5	9	41	150
0:12:56	37	20,5	9	41	150
0:12:57	37	20,5	9	42	150
0:12:58	37	20,6	9	41	150
0:12:59	37	20,6	9	41	150
0:13:00	37	20,6	9	41	150
0:13:01	37	20,6	9	42	150
0:13:02	37	20,6	9	42	150
0:13:03	37	20,6	9	42	150
0:13:04	37	20,6	9	42	150
0:13:05	37	20,6	9	42	150
0:13:06	37	20,6	9	41	150
0:13:07	37	20,6	9	42	150
0:13:08	37	20,7	9	42	150
0:13:09	37	20,7	9	42	150
0:13:10	37	20,7	9	42	150
0:13:11	37	20,7	9	42	150
0:13:12	37	20,7	9	42	150
0:13:13	37	20,7	9	42	150
0:13:14	37	20,7	9	42	150
0:13:15	37	20,7	9	42	150
0:13:16	37	20,7	9	42	150
0:13:17	37	20,7	9	41	150
0:13:18	37	20,7	21	42	150
0:13:19	37	20,7	11	42	150
0:13:20	37	20,7	8	42	150
0:13:21	37	20,7	6	42	150
0:13:22	37	20,7	6	42	150
0:13:23	37	20,7	8	42	150
0:13:24	37	20,9	9	42	150
0:13:25	37	20,9	9	42	150
0:13:26	37	21,0	9	41	150
0:13:27	37	21,0	9	42	150
0:13:28	37	21,0	9	42	150
0:13:29	37	21,0	9	42	150
0:13:30	37	21,0	9	42	150
0:13:31	37	21,0	9	42	150
0:13:32	37	21,0	9	42	150
0:13:33	37	21,0	9	42	150
0:13:34	37	21,1	10	41	150
0:13:35	37	21,1	10	42	150
0:13:36	37	21,1	10	42	150
0:13:37	37	21,1	10	42	150
0:13:38	37	21,1	10	42	150
0:13:39	37	21,1	10	42	150
0:13:40	37	21,1	10	42	150
0:13:41	37	21,1	10	42	150
0:13:42	37	21,1	10	42	150
0:13:43	37	21,1	10	42	150
0:13:44	37	21,2	10	42	150
0:13:45	38	21,2	19	42	150
0:13:46	38	21,2	11	42	150
0:13:47	38	21,2	10	42	150
0:13:48	38	21,2	10	42	150
0:13:49	38	21,2	10	42	150
0:13:50	38	21,2	10	42	150
0:13:51	38	21,5	10	42	150
0:13:52	38	21,6	9	42	150
0:13:53	38	21,7	9	42	150
0:13:54	38	21,7	7	42	150
0:13:55	38	21,8	7	42	150
0:13:56	38	21,8	6	42	150
0:13:57	38	21,8	7	42	150
0:13:58	38	21,8	7	42	150
0:13:59	38	21,8	7	42	150
0:14:00	38	21,8	22	42	150
0:14:01	38	21,8	11	42	150
0:14:02	38	21,8	7	42	150
0:14:03	38	21,9	6	42	150
0:14:04	38	21,9	5	42	150
0:14:05	38	21,9	5	42	150
0:14:06	38	21,9	5	42	150
0:14:07	38	21,9	5	42	150
0:14:08	38	21,9	5	42	150
0:14:09	38	21,9	5	42	150
0:14:10	38	22,0	5	42	150
0:14:11	38	22,0	5	42	150
0:14:12	38	22,0	5	42	150
0:14:13	38	22,0	6	43	150
0:14:14	38	22,0	7	43	150
0:14:15	38	22,0	12	43	150
0:14:16	38	22,1	7	42	150
0:14:17	38	22,1	6	43	150
0:14:18	38	22,1	6	43	150
0:14:19	38	22,1	7	43	150
0:14:20	38	22,1	8	43	150
0:14:21	38	22,1	8	43	150
0:14:22	38	22,2	28	43	150
0:14:23	38	22,2	13	43	150
0:14:24	38	22,2	8	43	150
0:14:25	38	22,2	6	43	150
0:14:26	38	22,2	6	43	150
0:14:27	38	22,2	5	43	150
0:14:28	38	22,3	17	43	150
0:14:29	38	22,3	10	43	150
0:14:30	38	22,3	7	43	150
0:14:31	38	22,3	8	43	150
0:14:32	38	22,3	7	43	150
0:14:33	38	22,4	6	43	150
0:14:34	38	22,4	8	43	150
0:14:35	38	22,4	9	43	150
0:14:36	38	22,4	9	43	150
0:14:37	38	22,5	9	43	150
0:14:38	38	22,5	10	43	150
0:14:39	38	22,5	10	43	150
0:14:40	38	22,5	15	44	150
0:14:41	38	22,6	8	44	150
0:14:42	38	22,6	6	44	150
0:14:43	38	22,6	6	44	150
0:14:44	38	22,6	5	44	150
0:14:45	38	22,7	6	43	150
0:14:46	38	22,7	7	44	150
0:14:47	38	22,7	7	44	150
0:14:48	38	22,7	8	44	150
0:14:49	38	22,8	8	44	150
0:14:50	38	22,8	8	44	150
0:14:51	38	22,8	8	44	150
0:14:52	38	22,8	9	44	150
0:14:53	38	22,8	9	44	150
0:14:54	38	22,8	9	44	150
0:14:55	38	22,9	9	44	150
0:14:56	38	22,9	9	44	150
0:14:57	38	22,9	9	44	150
0:14:58	38	22,9	8	44	150
0:14:59	38	22,9	8	44	150
0:15:00	38	23,0	8	44	150
0:15:01	38	23,0	8	44	150
0:15:02	39	23,0	9	44	150
0:15:03	39	23,0	9	44	150
0:15:04	39	23,0	22	44	150
0:15:05	39	23,0	12	44	150
0:15:06	39	23,0	8	44	150
0:15:07	39	23,0	6	44	150
0:15:08	39	23,0	6	44	150
0:15:09	39	23,0	6	44	150
0:15:10	39	23,0	5	44	150
0:15:11	39	23,1	6	44	150
0:15:12	39	23,1	6	44	150
0:15:13	39	23,1	6	44	150
0:15:14	39	23,1	6	44	150
0:15:15	39	23,1	6	44	150
0:15:16	39	23,1	6	44	150
0:15:17	39	23,1	6	44	150
0:15:18	39	23,1	6	44	150
0:15:19	39	23,1	6	44	150
0:15:20	39	23,1	6	44	150
0:15:21	39	23,1	7	44	150
0:15:22	39	23,1	7	44	150
0:15:23	39	23,1	7	44	150
0:15:24	39	23,1	7	44	150
0:15:25	39	23,1	9	44	150
0:15:26	39	23,1	9	44	150
0:15:27	39	23,2	19	44	150
0:15:28	39	23,2	11	44	150
0:15:29	39	23,2	8	44	150
0:15:30	39	23,2	7	44	150
0:15:31	39	23,2	7	44	150
0:15:32	39	23,2	7	44	150
0:15:33	39	23,2	7	44	150
0:15:34	39	23,2	7	44	150
0:15:35	39	23,2	7	44	150
0:15:36	39	23,2	7	44	150
0:15:37	39	23,2	7	44	150
0:15:38	39	23,2	7	44	150
0:15:39	39	23,2	10	44	150
0:15:40	39	23,2	9	44	150
0:15:41	39	23,2	8	44	150
0:15:42	39	23,2	10	44	150
0:15:43	39	23,2	11	44	150
0:15:44	39	23,3	11	44	150
0:15:45	39	23,3	11	44	150
0:15:46	39	23,3	11	44	150
0:15:47	39	23,3	12	44	150
0:15:48	39	23,3	12	44	150
0:15:49	39	23,3	12	44	150
0:15:50	39	23,3	11	44	150
0:15:51	39	23,3	11	44	150
0:15:52	39	23,3	11	44	150
0:15:53	40	23,4	11	44	150
0:15:54	40	23,6	11	44	150
0:15:55	40	23,6	11	44	150
0:15:56	40	23,6	11	44	150
0:15:57	40	23,7	11	44	150
0:15:58	40	23,7	11	44	150
0:15:59	40	23,7	11	44	150
0:16:00	40	23,7	11	44	150
0:16:01	40	23,7	11	44	150
0:16:02	40	23,7	11	44	150
0:16:03	40	23,7	11	44	150
0:16:04	40	23,7	11	44	150
0:16:05	40	23,7	11	44	150
0:16:06	40	23,7	11	44	150
0:16:07	40	23,7	11	44	150
0:16:08	40	23,7	11	44	150
0:16:09	40	23,7	11	44	150
0:16:10	40	23,7	11	44	150
0:16:11	40	23,7	10	44	150
0:16:12	40	23,7	10	44	150
0:16:13	40	23,6	10	44	150
0:16:14	40	23,7	10	44	150
0:16:15	40	23,7	12	44	150
0:16:16	40	23,8	10	44	150
0:16:17	40	23,8	8	44	150
0:16:18	40	23,8	8	44	150
0:16:19	40	23,8	8	44	150
0:16:20	40	23,8	8	44	150
0:16:21	40	24,0	8	44	150
0:16:22	40	24,1	8	44	150
0:16:23	40	24,1	8	44	150
0:16:24	40	24,1	8	44	150
0:16:25	40	24,1	8	44	150
0:16:26	40	24,1	10	44	150
0:16:27	40	24,1	9	44	150
0:16:28	40	24,1	9	44	150
0:16:29	40	24,1	10	44	150
0:16:30	40	24,1	10	44	150
0:16:31	40	24,1	10	44	150
0:16:32	40	24,1	10	44	150
0:16:33	40	24,1	10	44	150
0:16:34	40	24,1	10	44	150
0:16:35	40	24,1	10	44	150
0:16:36	40	24,1	10	44	150
0:16:37	40	24,1	10	44	150
0:16:38	40	24,1	10	44	150
0:16:39	40	24,1	9	44	150
0:16:40	40	24,1	9	44	150
0:16:41	41	24,1	10	44	150
0:16:42	41	24,1	10	44	150
0:16:43	41	24,2	11	44	150
0:16:44	41	24,3	11	44	150
0:16:45	41	24,3	11	44	150
0:16:46	41	24,3	10	44	150
0:16:47	41	24,3	10	44	150
0:16:48	41	24,3	10	44	150
0:16:49	41	24,3	10	44	150
0:16:50	41	24,3	10	44	150
0:16:51	41	24,4	10	44	150
0:16:52	41	24,5	10	44	150
0:16:53	41	24,6	10	44	150
0:16:54	41	24,6	10	44	150
0:16:55	41	24,6	10	44	150
0:16:56	41	24,6	10	44	150
0:16:57	41	24,6	10	44	150
0:16:58	41	24,6	10	44	150
0:16:59	41	24,6	10	44	150
0:17:00	41	24,6	12	44	150
0:17:01	41	24,6	9	44	150
0:17:02	41	24,6	10	44	150
0:17:03	41	24,6	7	44	150
0:17:04	41	24,6	7	44	150
0:17:05	41	24,6	7	44	150
0:17:06	41	24,6	7	44	150
0:17:07	41	24,6	7	44	150
0:17:08	41	24,6	7	44	150
0:17:09	41	24,6	7	44	150
0:17:10	41	24,6	7	44	150
0:17:11	41	24,8	9	44	150
0:17:12	41	24,9	9	44	150
0:17:13	41	24,9	8	44	150
0:17:14	41	24,9	8	44	150
0:17:15	41	25,0	8	44	150
0:17:16	41	25,0	8	44	150
0:17:17	41	25,0	8	44	150
0:17:18	41	25,0	8	44	150
0:17:19	41	25,0	8	44	150
0:17:20	41	25,0	8	44	150
0:17:21	41	25,0	8	44	150
0:17:22	41	25,1	8	44	150
0:17:23	41	25,1	8	44	150
0:17:24	41	25,1	9	44	150
0:17:25	41	25,1	9	44	150
0:17:26	41	25,1	9	44	150
0:17:27	41	25,1	9	44	150
0:17:28	41	25,1	9	44	150
0:17:29	41	25,1	9	44	150
0:17:30	41	25,2	9	44	150
0:17:31	41	25,2	9	45	150
0:17:32	41	25,2	9	44	150
0:17:33	41	25,2	9	45	150
0:17:34	41	25,2	9	44	150
0:17:35	41	25,2	9	45	150
0:17:36	41	25,2	9	45	150
0:17:37	41	25,2	9	45	150
0:17:38	41	25,3	9	45	150
0:17:39	41	25,3	9	45	150
0:17:40	41	25,3	9	45	150
0:17:41	41	25,3	9	45	150
0:17:42	41	25,3	9	45	150
0:17:43	41	25,3	9	45	150
0:17:44	41	25,3	9	45	150
0:17:45	41	25,4	9	45	150
0:17:46	41	25,4	9	45	150
0:17:47	41	25,4	9	45	150
0:17:48	41	25,4	9	45	150
0:17:49	41	25,4	9	45	150
0:17:50	41	25,4	9	45	150
0:17:51	41	25,4	10	45	150
0:17:52	41	25,5	10	45	150
0:17:53	41	25,5	10	45	150
0:17:54	41	25,5	10	45	150
0:17:55	41	25,5	10	45	150
0:17:56	41	25,5	10	45	150
0:17:57	41	25,5	10	45	150
0:17:58	41	25,6	8	45	150
0:17:59	41	25,6	7	45	150
0:18:00	42	25,6	9	45	150
0:18:01	42	25,6	10	45	150
0:18:02	42	25,6	10	45	150
0:18:03	42	25,6	10	45	150
0:18:04	42	25,7	10	45	150
0:18:05	42	25,7	10	45	150
0:18:06	42	25,7	10	45	150
0:18:07	42	25,7	10	45	150
0:18:08	42	25,7	10	45	150
0:18:09	42	25,8	10	46	150
0:18:10	42	25,8	30	45	150
0:18:11	42	25,8	15	46	150
0:18:12	42	25,8	8	46	150
0:18:13	42	25,8	6	46	150
0:18:14	42	25,9	6	46	150
0:18:15	42	25,9	6	46	150
0:18:16	42	25,9	6	46	150
0:18:17	42	25,9	6	46	150
0:18:18	42	25,9	6	46	150
0:18:19	42	26,0	6	46	150
0:18:20	42	26,0	6	46	150
0:18:21	42	26,0	6	46	150
0:18:22	42	26,0	8	46	150
0:18:23	42	26,1	9	46	150
0:18:24	42	26,1	9	46	150
0:18:25	42	26,1	8	46	150
0:18:26	42	26,2	8	46	150
0:18:27	42	26,2	8	46	150
0:18:28	42	26,2	7	46	150
0:18:29	42	26,2	31	46	150
0:18:30	42	26,3	15	46	150
0:18:31	42	26,3	8	46	150
0:18:32	42	26,3	6	47	150
0:18:33	42	26,3	5	47	150
0:18:34	42	26,4	5	47	150
0:18:35	42	26,4	5	47	150
0:18:36	42	26,4	5	47	150
0:18:37	42	26,4	5	47	150
0:18:38	42	26,5	5	47	150
0:18:39	42	26,5	7	47	150
0:18:40	42	26,5	8	47	150
0:18:41	42	26,6	8	47	150
0:18:42	42	26,6	30	47	150
0:18:43	42	26,6	16	47	150
0:18:44	42	26,7	9	47	150
0:18:45	42	26,7	7	47	150
0:18:46	42	26,7	6	47	150
0:18:47	42	26,8	6	47	150
0:18:48	42	26,8	6	47	150
0:18:49	42	26,8	6	47	150
0:18:50	42	26,9	6	48	150
0:18:51	42	26,9	6	47	150
0:18:52	42	26,9	6	48	150
0:18:53	42	27,0	6	48	150
0:18:54	42	27,0	6	48	150
0:18:55	42	27,0	6	48	150
0:18:56	42	27,1	6	48	150
0:18:57	42	27,1	6	48	150
0:18:58	42	27,1	6	48	150
0:18:59	42	27,2	6	48	150
0:19:00	42	27,2	6	48	150
0:19:01	42	27,2	6	48	150
0:19:02	42	27,3	6	48	150
0:19:03	42	27,3	6	48	150
0:19:04	42	27,3	6	48	150
0:19:05	42	27,3	6	48	150
0:19:06	42	27,4	6	48	150
0:19:07	42	27,4	6	48	150
0:19:08	42	27,4	6	49	150
0:19:09	42	27,4	6	49	150
0:19:10	42	27,5	6	49	150
0:19:11	42	27,5	6	49	150
0:19:12	42	27,5	6	49	150
0:19:13	42	27,5	6	49	150
0:19:14	42	27,5	7	49	150
0:19:15	42	27,6	7	49	150
0:19:16	42	27,6	7	49	150
0:19:17	42	27,6	7	49	150
0:19:18	42	27,6	7	49	150
0:19:19	42	27,6	7	49	150
0:19:20	42	27,6	7	49	150
0:19:21	42	27,6	7	49	150
0:19:22	42	27,6	13	49	150
0:19:23	42	27,7	7	49	150
0:19:24	43	27,7	27	49	150
0:19:25	43	27,7	13	49	150
0:19:26	43	27,7	8	48	150
0:19:27	43	27,7	5	49	150
0:19:28	43	27,7	4	49	150
0:19:29	43	27,7	6	49	150
0:19:30	43	27,7	7	48	150
0:19:31	43	27,7	8	48	150
0:19:32	43	27,7	8	48	150
0:19:33	43	27,7	8	48	150
0:19:34	43	27,8	8	48	150
0:19:35	43	27,8	8	48	150
0:19:36	43	27,8	8	48	150
0:19:37	43	27,8	8	48	150
0:19:38	43	27,8	8	48	150
0:19:39	43	27,8	8	49	150
0:19:40	43	27,8	8	49	150
0:19:41	43	27,9	9	49	150
0:19:42	43	27,9	14	49	150
0:19:43	43	27,9	8	49	150
0:19:44	43	27,9	6	49	150
0:19:45	43	27,9	6	49	150
0:19:46	43	27,9	6	49	150
0:19:47	43	27,9	6	49	150
0:19:48	43	28,0	6	49	150
0:19:49	43	28,0	5	49	150
0:19:50	43	28,0	5	49	150
0:19:51	43	28,0	6	49	150
0:19:52	43	28,0	6	49	150
0:19:53	43	28,0	6	49	150
0:19:54	43	28,0	6	49	150
0:19:55	43	28,1	6	49	150
0:19:56	43	28,1	6	49	150
0:19:57	43	28,1	6	49	150
0:19:58	43	28,1	6	49	150
0:19:59	43	28,1	6	49	150
0:20:00	43	28,1	6	49	150
0:20:01	43	28,1	8	49	150
0:20:02	43	28,1	8	49	150
0:20:03	43	28,1	9	49	150
0:20:04	43	28,2	9	49	150
0:20:05	43	28,2	9	49	150
0:20:06	43	28,2	9	49	150
0:20:07	43	28,2	9	49	150
0:20:08	43	28,2	9	49	150
0:20:09	43	28,2	9	49	150
0:20:10	43	28,2	9	49	150
0:20:11	43	28,2	9	49	150
0:20:12	43	28,2	9	49	150
0:20:13	43	28,2	9	49	150
0:20:14	44	28,2	9	49	150
0:20:15	44	28,2	9	49	150
0:20:16	44	28,2	9	49	150
0:20:17	44	28,2	9	49	150
0:20:18	44	28,2	9	49	150
0:20:19	44	28,2	9	49	150
0:20:20	44	28,2	9	49	150
0:20:21	44	28,2	9	49	150
0:20:22	44	28,2	9	49	150
0:20:23	44	28,2	9	49	150
0:20:24	44	28,2	9	49	150
0:20:25	44	28,2	9	49	150
0:20:26	44	28,2	9	49	150
0:20:27	44	28,2	9	49	150
0:20:28	44	28,2	9	49	150
0:20:29	44	28,2	9	49	150
0:20:30	44	28,2	16	49	150
0:20:31	44	28,2	9	49	150
0:20:32	44	28,2	8	48	150
0:20:33	44	28,1	8	48	150
0:20:34	44	28,1	8	49	150
0:20:35	44	28,1	8	48	150
0:20:36	44	28,3	8	48	150
0:20:37	44	28,4	8	48	150
0:20:38	44	28,4	8	48	150
0:20:39	44	28,4	8	48	150
0:20:40	44	28,4	8	48	150
0:20:41	44	28,4	8	48	150
0:20:42	44	28,4	8	48	150
0:20:43	44	28,4	8	48	150
0:20:44	44	28,4	8	48	150
0:20:45	44	28,4	8	48	150
0:20:46	44	28,4	8	48	150
0:20:47	44	28,5	8	48	150
0:20:48	44	28,5	8	48	150
0:20:49	44	28,5	8	48	150
0:20:50	44	28,5	8	48	150
0:20:51	44	28,5	8	48	150
0:20:52	44	28,5	8	48	150
0:20:53	44	28,5	8	48	150
0:20:54	44	28,5	8	48	150
0:20:55	44	28,6	8	48	150
0:20:56	44	28,7	8	49	150
0:20:57	44	28,7	8	48	150
0:20:58	44	28,8	8	49	150
0:20:59	44	28,8	8	49	150
0:21:00	44	28,8	8	49	150
0:21:01	44	28,8	8	49	150
0:21:02	44	28,8	8	49	150
0:21:03	44	28,8	8	49	150
0:21:04	44	28,8	8	49	150
0:21:05	45	28,8	9	49	150
0:21:06	45	28,8	8	49	150
0:21:07	45	28,8	8	49	150
0:21:08	45	28,8	8	49	150
0:21:09	45	28,8	8	49	150
0:21:10	45	28,8	8	49	150
0:21:11	45	28,8	8	49	150
0:21:12	45	28,9	8	49	150
0:21:13	45	28,9	8	49	150
0:21:14	45	28,9	8	49	150
0:21:15	45	28,9	8	49	150
0:21:16	45	28,9	8	49	150
0:21:17	45	29,0	8	49	150
0:21:18	45	29,0	8	49	150
0:21:19	45	29,1	8	49	150
0:21:20	45	29,1	8	49	150
0:21:21	45	29,1	8	49	150
0:21:22	45	29,1	8	49	150
0:21:23	45	29,1	8	49	150
0:21:24	45	29,1	8	49	150
0:21:25	45	29,1	8	49	150
0:21:26	45	29,1	8	49	150
0:21:27	45	29,1	8	49	150
0:21:28	45	29,1	8	48	150
0:21:29	45	29,2	8	48	150
0:21:30	45	29,3	9	49	150
0:21:31	45	29,4	9	49	150
0:21:32	45	29,4	9	49	150
0:21:33	45	29,4	9	49	150
0:21:34	45	29,4	9	48	150
0:21:35	45	29,4	9	49	150
0:21:36	45	29,4	9	49	150
0:21:37	45	29,4	9	48	150
0:21:38	45	29,4	9	49	150
0:21:39	45	29,4	9	49	150
0:21:40	45	29,4	9	49	150
0:21:41	45	29,4	9	49	150
0:21:42	45	29,4	9	49	150
0:21:43	45	29,5	9	49	150
0:21:44	45	29,5	10	49	150
0:21:45	45	29,5	10	48	150
0:21:46	45	29,5	10	49	150
0:21:47	45	29,5	9	48	150
0:21:48	45	29,5	9	49	150
0:21:49	45	29,5	9	49	150
0:21:50	45	29,5	9	49	150
0:21:51	45	29,5	9	49	150
0:21:52	45	29,5	9	49	150
0:21:53	45	29,5	9	49	150
0:21:54	45	29,5	9	49	150
0:21:55	45	29,7	9	49	150
0:21:56	45	29,8	9	49	150
0:21:57	45	29,8	9	49	150
0:21:58	45	29,8	9	49	150
0:21:59	45	29,9	9	49	150
0:22:00	45	29,9	9	49	150
0:22:01	45	29,9	9	49	150
0:22:02	45	29,9	9	49	150
0:22:03	45	29,9	9	49	150
0:22:04	46	29,9	9	49	150
0:22:05	45	29,9	9	49	150
0:22:06	46	29,9	9	49	150
0:22:07	46	29,9	9	49	150
0:22:08	46	29,9	9	49	150
0:22:09	46	30,0	9	49	150
0:22:10	46	30,0	9	49	150
0:22:11	46	30,0	9	49	150
0:22:12	46	30,0	9	49	150
0:22:13	46	30,0	9	49	150
0:22:14	46	30,0	9	49	150
0:22:15	46	30,0	9	49	150
0:22:16	46	30,0	9	49	150
0:22:17	46	30,0	9	49	150
0:22:18	46	30,1	9	49	150
0:22:19	46	30,1	9	49	150
0:22:20	46	30,1	9	49	150
0:22:21	46	30,1	9	49	150
0:22:22	46	30,1	9	49	150
0:22:23	46	30,2	9	49	150
0:22:24	46	30,2	9	50	150
0:22:25	46	30,2	9	49	150
0:22:26	46	30,2	9	50	150
0:22:27	46	30,2	9	50	150
0:22:28	46	30,2	9	50	150
0:22:29	46	30,2	9	50	150
0:22:30	46	30,3	9	50	150
0:22:31	46	30,3	9	50	150
0:22:32	46	30,3	9	50	150
0:22:33	46	30,3	9	50	150
0:22:34	46	30,3	9	50	150
0:22:35	46	30,3	9	50	150
0:22:36	46	30,3	9	50	150
0:22:37	46	30,4	9	50	150
0:22:38	46	30,4	9	50	150
0:22:39	46	30,4	9	50	150
0:22:40	46	30,4	9	50	150
0:22:41	46	30,4	9	50	150
0:22:42	46	30,4	9	50	150
0:22:43	46	30,5	9	50	150
0:22:44	46	30,5	9	50	150
0:22:45	46	30,5	9	50	150
0:22:46	46	30,5	9	50	150
0:22:47	46	30,5	9	50	150
0:22:48	46	30,5	9	50	150
0:22:49	46	30,5	9	50	150
0:22:50	46	30,6	9	50	150
0:22:51	46	30,6	9	50	150
0:22:52	46	30,6	9	50	150
0:22:53	46	30,6	9	50	150
0:22:54	46	30,6	9	50	150
0:22:55	46	30,6	9	50	150
0:22:56	46	30,7	9	50	150
0:22:57	46	30,8	9	50	150
0:22:58	46	30,9	9	50	150
0:22:59	46	30,9	9	50	150
0:23:00	46	30,9	9	50	150
0:23:01	46	31,0	9	51	150
0:23:02	46	31,0	9	50	150
0:23:03	46	31,0	9	51	150
0:23:04	46	31,0	9	50	150
0:23:05	46	31,0	9	50	150
0:23:06	46	31,0	9	51	150
0:23:07	46	31,1	9	51	150
0:23:08	46	31,1	9	51	150
0:23:09	46	31,1	9	51	150
0:23:10	46	31,1	9	51	150
0:23:11	46	31,1	9	51	150
0:23:12	46	31,1	9	51	150
0:23:13	46	31,1	9	51	150
0:23:14	46	31,2	9	51	150
0:23:15	46	31,2	9	51	150
0:23:16	46	31,2	9	51	150
0:23:17	46	31,2	9	51	150
0:23:18	46	31,2	9	51	150
0:23:19	46	31,2	9	51	150
0:23:20	47	31,3	9	51	150
0:23:21	47	31,3	9	51	150
0:23:22	47	31,3	9	51	150
0:23:23	47	31,3	9	51	150
0:23:24	47	31,3	9	51	150
0:23:25	47	31,3	9	51	150
0:23:26	47	31,4	9	51	150
0:23:27	47	31,4	9	51	150
0:23:28	47	31,4	9	51	150
0:23:29	47	31,4	9	51	150
0:23:30	47	31,4	10	51	150
0:23:31	47	31,4	10	51	150
0:23:32	47	31,5	9	51	150
0:23:33	47	31,5	9	51	150
0:23:34	47	31,5	9	51	150
0:23:35	47	31,5	9	51	150
0:23:36	47	31,5	9	51	150
0:23:37	47	31,5	9	51	150
0:23:38	47	31,6	9	51	150
0:23:39	47	31,6	9	51	150
0:23:40	47	31,6	9	51	150
0:23:41	47	31,6	9	51	150
0:23:42	47	31,6	9	51	150
0:23:43	47	31,6	10	52	150
0:23:44	47	31,6	10	51	150
0:23:45	47	31,7	10	52	150
0:23:46	47	31,7	10	52	150
0:23:47	47	31,7	10	52	150
0:23:48	47	31,7	10	51	150
0:23:49	47	31,7	10	51	150
0:23:50	47	31,7	10	52	150
0:23:51	47	31,7	10	52	150
0:23:52	47	31,8	10	52	150
0:23:53	47	31,8	10	51	150
0:23:54	47	31,8	10	52	150
0:23:55	47	31,8	10	52	150
0:23:56	47	31,8	10	52	150
0:23:57	47	31,8	10	52	150
0:23:58	47	31,8	10	52	150
0:23:59	47	31,9	10	52	150
0:24:00	47	31,9	10	52	150
0:24:01	47	31,9	10	52	150
0:24:02	47	31,9	10	52	150
0:24:03	47	31,9	10	52	150
0:24:04	47	31,9	10	52	150
0:24:05	47	31,9	10	52	150
0:24:06	47	32,0	10	52	150
0:24:07	47	32,0	10	52	150
0:24:08	47	32,0	10	52	150
0:24:09	47	32,0	10	52	150
0:24:10	47	32,0	10	52	150
0:24:11	47	32,0	10	52	150
0:24:12	47	32,0	10	52	150
0:24:13	47	32,0	10	52	150
0:24:14	47	32,1	10	52	150
0:24:15	47	32,1	10	52	150
0:24:16	47	32,1	10	52	150
0:24:17	47	32,1	10	52	150
0:24:18	47	32,1	10	52	150
0:24:19	47	32,1	10	52	150
0:24:20	47	32,1	10	52	150
0:24:21	47	32,1	10	52	150
0:24:22	47	32,2	10	52	150
0:24:23	47	32,2	10	52	150
0:24:24	47	32,2	10	52	150
0:24:25	48	32,2	10	52	150
0:24:26	48	32,2	10	52	150
0:24:27	48	32,2	10	52	150
0:24:28	48	32,2	10	52	150
0:24:29	48	32,3	10	52	150
0:24:30	48	32,3	10	52	150
0:24:31	48	32,3	10	52	150
0:24:32	48	32,3	10	52	150
0:24:33	48	32,6	10	52	150
0:24:34	48	32,7	10	52	150
0:24:35	48	32,8	10	52	150
0:24:36	48	32,8	10	52	150
0:24:37	48	32,9	10	52	150
0:24:38	48	32,9	10	52	150
0:24:39	48	32,9	10	52	150
0:24:40	48	32,9	10	52	150
0:24:41	48	32,9	10	52	150
0:24:42	48	32,9	10	52	150
0:24:43	48	32,9	10	52	150
0:24:44	48	33,0	10	52	150
0:24:45	48	33,0	10	52	150
0:24:46	48	33,0	10	52	150
0:24:47	48	33,0	10	52	150
0:24:48	48	33,0	10	52	150
0:24:49	48	33,0	10	52	150
0:24:50	48	33,0	10	52	150
0:24:51	48	33,1	10	53	150
0:24:52	48	33,1	10	53	150
0:24:53	48	33,1	10	52	150
0:24:54	48	33,1	10	52	150
0:24:55	48	33,1	10	53	150
0:24:56	48	33,1	10	53	150
0:24:57	48	33,1	10	53	150
0:24:58	48	33,1	10	53	150
0:24:59	48	33,2	10	53	150
0:25:00	48	33,2	10	53	150
0:25:01	48	33,2	10	53	150
0:25:02	48	33,2	10	53	150
0:25:03	48	33,2	10	53	150
0:25:04	48	33,2	10	53	150
0:25:05	48	33,2	9	53	150
0:25:06	48	33,2	10	53	150
0:25:07	48	33,3	10	53	150
0:25:08	48	33,3	10	53	150
0:25:09	48	33,3	10	53	150
0:25:10	48	33,3	10	53	150
0:25:11	48	33,3	10	53	150
0:25:12	48	33,3	10	53	150
0:25:13	48	33,3	10	53	150
0:25:14	48	33,3	10	53	150
0:25:15	48	33,3	10	53	150
0:25:16	48	33,4	10	53	150
0:25:17	48	33,4	10	53	150
0:25:18	48	33,4	10	53	150
0:25:19	48	33,4	10	53	150
0:25:20	48	33,4	10	53	150
0:25:21	48	33,4	10	53	150
0:25:22	48	33,4	10	53	150
0:25:23	48	33,4	10	53	150
0:25:24	48	33,5	10	53	150
0:25:25	48	33,5	10	53	150
0:25:26	48	33,5	10	53	150
0:25:27	48	33,5	10	53	150
0:25:28	49	33,5	10	53	150
0:25:29	49	33,5	10	53	150
0:25:30	49	33,5	10	53	150
0:25:31	49	33,5	10	53	150
0:25:32	49	33,6	10	53	150
0:25:33	49	33,6	10	53	150
0:25:34	49	33,6	10	53	150
0:25:35	49	33,6	10	53	150
0:25:36	49	33,6	10	53	150
0:25:37	49	33,6	10	53	150
0:25:38	49	33,6	10	53	150
0:25:39	49	33,6	10	53	150
0:25:40	49	33,6	10	53	150
0:25:41	49	33,7	10	53	150
0:25:42	49	33,7	10	53	150
0:25:43	49	33,7	10	53	150
0:25:44	49	33,7	10	53	150
0:25:45	49	33,7	10	53	150
0:25:46	49	33,7	10	53	150
