Repository: ProgWizer/parser

File: project-root/data/Data Acquisition/Data Acquisition/2019 year (140)/19-040.txt (part 1 of 6)
--Test Summary--
Full Path and File Name	
Instrument Name	7322
Instrument Type	Model 7322 Consistometer - Variable Speed
Instrument Serial Number	
Test Start Date	29.05.2019
Test Start Time	9:42:06
Test Stop Date	29.05.2019
Test Stop Time	12:25:53
Test Length	2:43:47
Final Sample Time Offset	2:43:47
Controller Schedule Name	
Sampling Period	1 second
Comments	
Information	WellID	
Information	Customer	
Information	EngName	
Information	CementClass	
Information	CementMfr	
Information	Additives	100G+0.4Floss-600+0.1DPC
Information	Density	1950
Information	BHCT	64
Information	BHST	
Information	FluidLoss	
Information	JobType	
Calculated Value	Time_30Bc	2:41:21
Calculated Value	Time_70Bc	2:43:04
Calculated Value	Time_100Bc	2:43:47
Initial Temperature (°C)	28 °C
Final Temperature (°C)	64 °C
Initial Pressure (MPa)	0,6 MPa
Final Pressure (MPa)	36,0 MPa
Initial Consistency (Bc)	2 Bc
Final Consistency (Bc)	104 Bc
Initial Wall Temperature (°C)	25 °C
Final Wall Temperature (°C)	61 °C
Initial Motor Speed (RPM)	150 RPM
Final Motor Speed (RPM)	150 RPM
--Data--
Time (HH:MM:SS)	Temperature (°C)	Pressure (MPa)	Consistency (Bc)	Wall Temperature (°C)	Motor Speed (RPM)
0:00:00	28	0,6	2	25	150
0:00:01	28	0,6	2	25	150
0:00:02	28	0,6	2	25	150
0:00:03	28	0,6	2	25	150
0:00:04	28	0,6	2	25	150
0:00:05	28	0,6	2	25	150
0:00:06	28	0,6	2	25	150
0:00:07	28	0,6	2	25	150
0:00:08	28	0,7	2	25	150
0:00:09	28	0,8	2	25	150
0:00:10	28	0,8	2	25	150
0:00:11	28	0,8	2	25	150
0:00:12	28	0,8	2	25	150
0:00:13	28	0,8	2	25	150
0:00:14	28	0,8	2	25	150
0:00:15	28	0,8	2	25	150
0:00:16	28	0,8	2	25	150
0:00:17	28	0,8	2	25	150
0:00:18	28	0,8	2	26	150
0:00:19	28	0,8	2	26	150
0:00:20	28	0,9	2	26	150
0:00:21	28	0,9	2	26	150
0:00:22	28	0,9	2	26	150
0:00:23	28	0,9	2	26	150
0:00:24	28	1,0	2	26	150
0:00:25	28	1,0	2	26	150
0:00:26	28	1,0	2	26	150
0:00:27	28	1,0	2	26	150
0:00:28	28	1,0	2	26	150
0:00:29	28	1,0	2	26	150
0:00:30	28	1,0	2	26	150
0:00:31	28	1,0	2	26	150
0:00:32	28	1,0	2	26	150
0:00:33	28	1,0	2	26	150
0:00:34	28	1,2	2	26	150
0:00:35	28	1,2	2	26	150
0:00:36	28	1,2	2	26	150
0:00:37	28	1,2	2	26	150
0:00:38	28	1,3	2	26	150
0:00:39	28	1,3	2	27	150
0:00:40	28	1,3	2	26	150
0:00:41	28	1,3	2	27	150
0:00:42	28	1,3	2	27	150
0:00:43	28	1,3	2	27	150
0:00:44	28	1,3	2	27	150
0:00:45	28	1,3	2	27	150
0:00:46	28	1,3	2	27	150
0:00:47	28	1,3	2	27	150
0:00:48	28	1,4	2	27	150
0:00:49	28	1,4	2	27	150
0:00:50	28	1,4	2	27	150
0:00:51	28	1,4	2	27	150
0:00:52	28	1,4	2	27	150
0:00:53	28	1,4	2	27	150
0:00:54	28	1,4	2	27	150
0:00:55	28	1,4	2	28	150
0:00:56	28	1,5	2	28	150
0:00:57	28	1,5	2	28	150
0:00:58	28	1,5	2	28	150
0:00:59	28	1,5	2	28	150
0:01:00	28	1,5	2	28	150
0:01:01	28	1,5	2	28	150
0:01:02	28	1,5	2	28	150
0:01:03	28	1,6	2	28	150
0:01:04	28	1,6	2	28	150
0:01:05	28	1,6	2	28	150
0:01:06	28	1,6	2	28	150
0:01:07	28	1,6	2	28	150
0:01:08	28	1,6	2	28	150
0:01:09	28	1,7	2	28	150
0:01:10	28	1,7	2	29	150
0:01:11	28	1,7	2	29	150
0:01:12	28	1,7	2	29	150
0:01:13	28	1,7	2	29	150
0:01:14	28	1,8	2	29	150
0:01:15	28	1,8	2	29	150
0:01:16	28	1,8	2	29	150
0:01:17	28	1,8	2	29	150
0:01:18	28	1,8	2	29	150
0:01:19	28	1,8	2	29	150
0:01:20	28	1,9	2	29	150
0:01:21	28	1,9	2	29	150
0:01:22	28	1,9	2	29	150
0:01:23	28	1,9	2	29	150
0:01:24	28	1,9	2	30	150
0:01:25	28	2,0	2	30	150
0:01:26	28	2,0	2	30	150
0:01:27	28	2,0	2	30	150
0:01:28	28	2,0	2	30	150
0:01:29	28	2,0	2	30	150
0:01:30	28	2,1	2	30	150
0:01:31	28	2,1	2	30	150
0:01:32	28	2,1	2	30	150
0:01:33	28	2,1	2	30	150
0:01:34	28	2,1	2	30	150
0:01:35	28	2,2	2	31	150
0:01:36	28	2,2	2	31	150
0:01:37	28	2,2	2	31	150
0:01:38	28	2,2	2	31	150
0:01:39	28	2,3	2	31	150
0:01:40	28	2,3	2	31	150
0:01:41	28	2,3	2	31	150
0:01:42	28	2,3	2	31	150
0:01:43	28	2,3	2	31	150
0:01:44	28	2,4	2	31	150
0:01:45	28	2,4	2	31	150
0:01:46	28	2,4	2	31	150
0:01:47	28	2,4	2	31	150
0:01:48	28	2,4	2	31	150
0:01:49	28	2,5	2	31	150
0:01:50	28	2,5	2	31	150
0:01:51	28	2,5	2	32	150
0:01:52	28	2,5	2	31	150
0:01:53	28	2,6	2	32	150
0:01:54	28	2,6	2	32	150
0:01:55	28	2,6	2	32	150
0:01:56	28	2,6	2	32	150
0:01:57	28	2,6	2	32	150
0:01:58	28	2,7	2	32	150
0:01:59	28	2,7	2	32	150
0:02:00	28	2,7	2	32	150
0:02:01	28	2,7	2	32	150
0:02:02	28	2,7	2	32	150
0:02:03	28	2,8	2	32	150
0:02:04	28	2,8	2	32	150
0:02:05	28	2,8	2	32	150
0:02:06	28	2,8	2	32	150
0:02:07	28	2,9	2	32	150
0:02:08	28	2,9	2	32	150
0:02:09	28	2,9	2	32	150
0:02:10	28	2,9	2	33	150
0:02:11	28	2,9	2	33	150
0:02:12	28	3,0	2	33	150
0:02:13	28	3,0	2	33	150
0:02:14	28	3,0	2	33	150
0:02:15	28	3,0	2	33	150
0:02:16	28	3,0	2	33	150
0:02:17	28	3,1	2	33	150
0:02:18	28	3,1	2	33	150
0:02:19	28	3,1	2	33	150
0:02:20	28	3,1	2	33	150
0:02:21	28	3,1	2	33	150
0:02:22	28	3,1	2	33	150
0:02:23	28	3,2	2	33	150
0:02:24	28	3,2	2	33	150
0:02:25	28	3,2	2	33	150
0:02:26	28	3,2	2	33	150
0:02:27	28	3,2	2	33	150
0:02:28	28	3,3	2	33	150
0:02:29	28	3,3	2	33	150
0:02:30	28	3,3	2	33	150
0:02:31	28	3,3	2	33	150
0:02:32	28	3,3	2	33	150
0:02:33	28	3,4	2	34	150
0:02:34	28	3,4	2	34	150
0:02:35	28	3,4	2	33	150
0:02:36	29	3,4	2	33	150
0:02:37	29	3,4	2	34	150
0:02:38	29	3,4	2	34	150
0:02:39	29	3,5	2	34	150
0:02:40	29	3,5	2	34	150
0:02:41	29	3,5	2	34	150
0:02:42	29	3,5	2	34	150
0:02:43	29	3,5	2	34	150
0:02:44	29	3,6	2	34	150
0:02:45	29	3,6	2	34	150
0:02:46	29	3,6	2	34	150
0:02:47	29	3,6	2	34	150
0:02:48	29	3,6	2	34	150
0:02:49	29	3,6	2	34	150
0:02:50	29	3,7	2	34	150
0:02:51	29	3,7	2	34	150
0:02:52	29	3,7	2	34	150
0:02:53	29	3,7	2	34	150
0:02:54	29	3,7	2	34	150
0:02:55	29	3,7	2	34	150
0:02:56	29	3,8	2	34	150
0:02:57	29	3,8	2	34	150
0:02:58	29	3,8	2	34	150
0:02:59	29	3,8	2	34	150
0:03:00	29	3,8	2	34	150
0:03:01	29	3,8	2	34	150
0:03:02	29	3,8	2	34	150
0:03:03	29	3,9	2	34	150
0:03:04	29	3,9	2	34	150
0:03:05	29	3,9	2	34	150
0:03:06	29	3,9	2	34	150
0:03:07	29	3,9	2	34	150
0:03:08	29	3,9	2	34	150
0:03:09	29	3,9	2	34	150
0:03:10	29	4,0	2	34	150
0:03:11	29	4,0	2	34	150
0:03:12	29	4,0	2	35	150
0:03:13	29	4,0	2	35	150
0:03:14	29	4,0	2	35	150
0:03:15	29	4,0	2	35	150
0:03:16	29	4,0	2	35	150
0:03:17	29	4,0	2	35	150
0:03:18	29	4,1	2	35	150
0:03:19	29	4,1	2	35	150
0:03:20	29	4,1	2	35	150
0:03:21	29	4,1	2	35	150
0:03:22	29	4,1	2	35	150
0:03:23	29	4,1	2	35	150
0:03:24	29	4,1	2	35	150
0:03:25	29	4,1	2	35	150
0:03:26	29	4,1	2	35	150
0:03:27	29	4,2	2	35	150
0:03:28	29	4,2	2	35	150
0:03:29	29	4,2	2	35	150
0:03:30	29	4,2	2	35	150
0:03:31	29	4,2	2	35	150
0:03:32	29	4,2	2	35	150
0:03:33	29	4,2	2	35	150
0:03:34	29	4,2	2	35	150
0:03:35	29	4,2	2	35	150
0:03:36	29	4,3	2	35	150
0:03:37	29	4,3	2	35	150
0:03:38	29	4,3	2	35	150
0:03:39	29	4,3	2	35	150
0:03:40	29	4,3	2	35	150
0:03:41	29	4,3	2	35	150
0:03:42	29	4,3	2	35	150
0:03:43	29	4,3	2	35	150
0:03:44	29	4,3	2	35	150
0:03:45	30	4,4	2	35	150
0:03:46	30	4,4	2	35	150
0:03:47	30	4,4	2	35	150
0:03:48	30	4,4	2	35	150
0:03:49	30	4,4	2	35	150
0:03:50	30	4,4	2	35	150
0:03:51	30	4,4	2	35	150
0:03:52	30	4,4	2	35	150
0:03:53	30	4,4	2	35	150
0:03:54	30	4,4	2	35	150
0:03:55	30	4,5	2	35	150
0:03:56	30	4,5	2	35	150
0:03:57	30	4,5	2	35	150
0:03:58	30	4,5	2	35	150
0:03:59	30	4,5	2	35	150
0:04:00	30	4,5	2	35	150
0:04:01	30	4,5	2	35	150
0:04:02	30	4,5	2	35	150
0:04:03	30	4,5	2	35	150
0:04:04	30	4,6	2	35	150
0:04:05	30	4,6	2	35	150
0:04:06	30	4,6	2	35	150
0:04:07	30	4,6	2	35	150
0:04:08	30	4,6	2	35	150
0:04:09	30	4,6	2	35	150
0:04:10	30	4,6	2	35	150
0:04:11	30	4,6	2	35	150
0:04:12	30	4,6	2	35	150
0:04:13	30	4,6	2	35	150
0:04:14	30	4,7	2	36	150
0:04:15	30	4,7	2	35	150
0:04:16	30	4,7	2	35	150
0:04:17	30	4,7	2	35	150
0:04:18	30	4,7	2	35	150
0:04:19	30	4,7	2	36	150
0:04:20	30	4,7	2	36	150
0:04:21	30	4,7	2	36	150
0:04:22	30	4,7	2	36	150
0:04:23	30	4,7	2	36	150
0:04:24	30	4,8	2	36	150
0:04:25	30	4,8	2	36	150
0:04:26	30	4,8	2	36	150
0:04:27	30	4,8	2	36	150
0:04:28	30	4,8	2	36	150
0:04:29	30	4,8	2	36	150
0:04:30	30	4,8	2	36	150
0:04:31	30	4,8	2	36	150
0:04:32	30	4,8	2	36	150
0:04:33	30	4,8	2	36	150
0:04:34	30	4,9	2	36	150
0:04:35	30	4,9	2	36	150
0:04:36	30	4,9	2	36	150
0:04:37	30	4,9	2	36	150
0:04:38	30	4,9	2	36	150
0:04:39	30	4,9	2	36	150
0:04:40	30	4,9	2	36	150
0:04:41	30	4,9	2	36	150
0:04:42	30	4,9	2	36	150
0:04:43	30	4,9	2	36	150
0:04:44	30	5,0	2	36	150
0:04:45	30	5,0	2	36	150
0:04:46	30	5,0	2	36	150
0:04:47	30	5,0	2	36	150
0:04:48	30	5,0	2	36	150
0:04:49	31	5,0	2	36	150
0:04:50	31	5,0	2	36	150
0:04:51	31	5,0	2	36	150
0:04:52	31	5,0	2	36	150
0:04:53	31	5,0	2	36	150
0:04:54	31	5,1	2	36	150
0:04:55	31	5,1	2	36	150
0:04:56	31	5,1	2	36	150
0:04:57	31	5,1	2	36	150
0:04:58	31	5,1	2	36	150
0:04:59	31	5,1	2	36	150
0:05:00	31	5,1	2	36	150
0:05:01	31	5,1	2	36	150
0:05:02	31	5,1	2	36	150
0:05:03	31	5,1	2	36	150
0:05:04	31	5,2	2	36	150
0:05:05	31	5,2	2	36	150
0:05:06	31	5,2	2	36	150
0:05:07	31	5,2	2	36	150
0:05:08	31	5,2	2	36	150
0:05:09	31	5,2	2	36	150
0:05:10	31	5,2	2	36	150
0:05:11	31	5,2	2	36	150
0:05:12	31	5,2	2	36	150
0:05:13	31	5,3	2	36	150
0:05:14	31	5,3	2	36	150
0:05:15	31	5,3	2	36	150
0:05:16	31	5,3	2	36	150
0:05:17	31	5,3	2	36	150
0:05:18	31	5,3	2	36	150
0:05:19	31	5,3	2	36	150
0:05:20	31	5,3	2	36	150
0:05:21	31	5,3	2	36	150
0:05:22	31	5,4	2	36	150
0:05:23	31	5,4	2	36	150
0:05:24	31	5,4	2	37	150
0:05:25	31	5,4	2	37	150
0:05:26	31	5,4	2	36	150
0:05:27	31	5,4	2	37	150
0:05:28	31	5,4	2	37	150
0:05:29	31	5,4	2	37	150
0:05:30	31	5,4	2	36	150
0:05:31	31	5,5	2	37	150
0:05:32	31	5,5	2	37	150
0:05:33	31	5,5	2	37	150
0:05:34	31	5,5	2	37	150
0:05:35	31	5,5	2	37	150
0:05:36	31	5,5	2	37	150
0:05:37	31	5,5	2	37	150
0:05:38	31	5,5	2	37	150
0:05:39	31	5,5	2	37	150
0:05:40	31	5,5	2	37	150
0:05:41	31	5,6	2	37	150
0:05:42	31	5,6	2	37	150
0:05:43	31	5,6	2	37	150
0:05:44	31	5,6	2	37	150
0:05:45	31	5,6	2	37	150
0:05:46	31	5,6	2	37	150
0:05:47	31	5,6	2	37	150
0:05:48	31	5,6	2	37	150
0:05:49	31	5,6	2	37	150
0:05:50	31	5,7	2	37	150
0:05:51	32	5,7	2	37	150
0:05:52	32	5,7	2	37	150
0:05:53	32	5,7	2	37	150
0:05:54	32	5,7	2	37	150
0:05:55	32	5,7	2	37	150
0:05:56	32	5,7	2	37	150
0:05:57	32	5,7	2	37	150
0:05:58	32	5,7	2	37	150
0:05:59	32	5,8	2	37	150
0:06:00	32	5,8	2	37	150
0:06:01	32	5,8	2	37	150
0:06:02	32	5,8	2	37	150
0:06:03	32	5,8	2	37	150
0:06:04	32	5,8	2	37	150
0:06:05	32	5,8	2	37	150
0:06:06	32	5,8	2	37	150
0:06:07	32	5,8	2	37	150
0:06:08	32	5,9	2	37	150
0:06:09	32	5,9	2	37	150
0:06:10	32	5,9	2	37	150
0:06:11	32	5,9	2	37	150
0:06:12	32	5,9	2	37	150
0:06:13	32	5,9	2	37	150
0:06:14	32	5,9	2	37	150
0:06:15	32	5,9	2	37	150
0:06:16	32	5,9	2	37	150
0:06:17	32	5,9	2	37	150
0:06:18	32	6,0	2	37	150
0:06:19	32	6,0	2	37	150
0:06:20	32	6,0	2	38	150
0:06:21	32	6,0	2	37	150
0:06:22	32	6,0	2	37	150
0:06:23	32	6,0	2	37	150
0:06:24	32	6,0	2	37	150
0:06:25	32	6,0	2	37	150
0:06:26	32	6,0	2	37	150
0:06:27	32	6,0	2	37	150
0:06:28	32	6,0	2	38	150
0:06:29	32	6,1	2	37	150
0:06:30	32	6,1	2	38	150
0:06:31	32	6,1	2	38	150
0:06:32	32	6,1	2	37	150
0:06:33	32	6,1	2	38	150
0:06:34	32	6,1	2	38	150
0:06:35	32	6,1	2	38	150
0:06:36	32	6,1	2	38	150
0:06:37	32	6,1	2	38	150
0:06:38	32	6,1	2	38	150
0:06:39	32	6,2	2	38	150
0:06:40	32	6,2	2	37	150
0:06:41	32	6,2	2	38	150
0:06:42	32	6,2	2	38	150
0:06:43	32	6,2	2	38	150
0:06:44	32	6,2	2	38	150
0:06:45	32	6,2	2	38	150
0:06:46	32	6,2	2	38	150
0:06:47	32	6,2	2	38	150
0:06:48	32	6,2	2	38	150
0:06:49	32	6,3	2	38	150
0:06:50	32	6,3	2	38	150
0:06:51	32	6,3	2	38	150
0:06:52	32	6,3	2	38	150
0:06:53	32	6,3	2	38	150
0:06:54	33	6,3	2	38	150
0:06:55	33	6,3	2	38	150
0:06:56	33	6,3	2	38	150
0:06:57	33	6,3	2	38	150
0:06:58	33	6,3	2	38	150
0:06:59	33	6,3	2	38	150
0:07:00	33	6,4	2	38	150
0:07:01	33	6,4	2	38	150
0:07:02	33	6,4	2	38	150
0:07:03	33	6,4	2	38	150
0:07:04	33	6,4	2	38	150
0:07:05	33	6,4	2	38	150
0:07:06	33	6,4	2	38	150
0:07:07	33	6,5	2	38	150
0:07:08	33	6,5	2	38	150
0:07:09	33	6,5	2	38	150
0:07:10	33	6,5	2	38	150
0:07:11	33	6,5	2	38	150
0:07:12	33	6,5	2	38	150
0:07:13	33	6,5	2	38	150
0:07:14	33	6,5	2	38	150
0:07:15	33	6,8	2	38	150
0:07:16	33	6,9	2	38	150
0:07:17	33	7,0	2	38	150
0:07:18	33	7,0	2	38	150
0:07:19	33	7,0	2	38	150
0:07:20	33	7,0	2	38	150
0:07:21	33	7,1	2	38	150
0:07:22	33	7,1	2	38	150
0:07:23	33	7,1	2	38	150
0:07:24	33	7,1	2	38	150
0:07:25	33	7,1	2	38	150
0:07:26	33	7,1	2	38	150
0:07:27	33	7,1	2	38	150
0:07:28	33	7,1	2	38	150
0:07:29	33	7,1	2	38	150
0:07:30	33	7,1	2	38	150
0:07:31	33	7,1	2	38	150
0:07:32	33	7,1	2	38	150
0:07:33	33	7,2	2	38	150
0:07:34	33	7,2	2	38	150
0:07:35	33	7,2	2	38	150
0:07:36	33	7,2	2	38	150
0:07:37	33	7,2	2	38	150
0:07:38	33	7,2	2	38	150
0:07:39	33	7,2	2	38	150
0:07:40	33	7,2	2	38	150
0:07:41	33	7,2	2	39	150
0:07:42	33	7,2	2	39	150
0:07:43	33	7,3	2	39	150
0:07:44	33	7,3	2	39	150
0:07:45	33	7,3	2	39	150
0:07:46	33	7,3	2	39	150
0:07:47	33	7,3	2	39	150
0:07:48	33	7,3	2	39	150
0:07:49	33	7,3	2	39	150
0:07:50	33	7,3	2	39	150
0:07:51	33	7,3	2	39	150
0:07:52	33	7,3	2	39	150
0:07:53	33	7,4	2	39	150
0:07:54	33	7,4	2	39	150
0:07:55	33	7,4	2	39	150
0:07:56	33	7,4	2	39	150
0:07:57	33	7,4	2	39	150
0:07:58	33	7,4	2	39	150
0:07:59	34	7,4	2	39	150
0:08:00	34	7,4	2	39	150
0:08:01	34	7,4	2	39	150
0:08:02	34	7,4	2	39	150
0:08:03	34	7,5	2	39	150
0:08:04	34	7,5	2	39	150
0:08:05	34	7,5	2	39	150
0:08:06	34	7,5	2	39	150
0:08:07	34	7,5	2	39	150
0:08:08	34	7,5	2	39	150
0:08:09	34	7,5	2	39	150
0:08:10	34	7,5	2	39	150
0:08:11	34	7,5	2	39	150
0:08:12	34	7,6	2	39	150
0:08:13	34	7,6	2	39	150
0:08:14	34	7,6	2	39	150
0:08:15	34	7,6	2	39	150
0:08:16	34	7,6	2	39	150
0:08:17	34	7,6	2	39	150
0:08:18	34	7,6	2	39	150
0:08:19	34	7,6	2	39	150
0:08:20	34	7,6	2	39	150
0:08:21	34	7,7	2	39	150
0:08:22	34	7,7	2	39	150
0:08:23	34	7,7	2	39	150
0:08:24	34	7,7	2	39	150
0:08:25	34	7,7	2	39	150
0:08:26	34	7,7	2	39	150
0:08:27	34	7,7	2	39	150
0:08:28	34	7,7	2	39	150
0:08:29	34	7,7	2	39	150
0:08:30	34	7,8	2	39	150
0:08:31	34	7,8	2	39	150
0:08:32	34	7,8	2	39	150
0:08:33	34	7,8	2	39	150
0:08:34	34	7,8	2	39	150
0:08:35	34	7,8	2	39	150
0:08:36	34	7,8	2	39	150
0:08:37	34	7,8	2	39	150
0:08:38	34	7,8	2	39	150
0:08:39	34	7,9	2	39	150
0:08:40	34	7,9	2	39	150
0:08:41	34	7,9	2	40	150
0:08:42	34	7,9	2	40	150
0:08:43	34	7,9	2	40	150
0:08:44	34	7,9	2	40	150
0:08:45	34	8,0	2	40	150
0:08:46	34	8,0	2	40	150
0:08:47	34	8,0	2	40	150
0:08:48	34	8,0	2	40	150
0:08:49	34	8,0	2	40	150
0:08:50	34	8,1	2	40	150
0:08:51	34	8,1	2	40	150
0:08:52	34	8,1	2	40	150
0:08:53	34	8,1	2	40	150
0:08:54	34	8,1	2	40	150
0:08:55	34	8,1	2	40	150
0:08:56	34	8,1	2	40	150
0:08:57	34	8,2	2	40	150
0:08:58	34	8,2	2	40	150
0:08:59	34	8,2	2	40	150
0:09:00	34	8,2	2	40	150
0:09:01	34	8,2	2	40	150
0:09:02	34	8,2	2	40	150
0:09:03	34	8,2	2	40	150
0:09:04	34	8,2	2	40	150
0:09:05	34	8,3	2	40	150
0:09:06	35	8,3	2	40	150
0:09:07	35	8,3	2	40	150
0:09:08	35	8,3	2	40	150
0:09:09	35	8,3	2	40	150
0:09:10	35	8,3	2	40	150
0:09:11	35	8,3	2	40	150
0:09:12	35	8,3	2	40	150
0:09:13	35	8,3	2	40	150
0:09:14	35	8,3	2	40	150
0:09:15	35	8,4	2	40	150
0:09:16	35	8,4	2	40	150
0:09:17	35	8,4	2	40	150
0:09:18	35	8,4	2	40	150
0:09:19	35	8,4	2	40	150
0:09:20	35	8,4	2	41	150
0:09:21	35	8,4	2	40	150
0:09:22	35	8,4	2	40	150
0:09:23	35	8,4	2	40	150
0:09:24	35	8,4	2	40	150
0:09:25	35	8,5	2	40	150
0:09:26	35	8,5	2	40	150
0:09:27	35	8,5	2	40	150
0:09:28	35	8,5	2	40	150
0:09:29	35	8,5	2	40	150
0:09:30	35	8,5	2	40	150
0:09:31	35	8,5	2	40	150
0:09:32	35	8,5	2	40	150
0:09:33	35	8,5	2	40	150
0:09:34	35	8,5	2	40	150
0:09:35	35	8,6	2	41	150
0:09:36	35	8,6	2	40	150
0:09:37	35	8,6	2	40	150
0:09:38	35	8,6	2	40	150
0:09:39	35	8,6	2	41	150
0:09:40	35	8,6	2	40	150
0:09:41	35	8,6	2	40	150
0:09:42	35	8,6	2	41	150
0:09:43	35	8,6	2	40	150
0:09:44	35	8,6	2	41	150
0:09:45	35	8,7	2	41	150
0:09:46	35	8,7	2	41	150
0:09:47	35	8,7	2	41	150
0:09:48	35	8,7	2	41	150
0:09:49	35	8,7	2	41	150
0:09:50	35	8,7	2	41	150
0:09:51	35	8,7	2	41	150
0:09:52	35	8,7	2	41	150
0:09:53	35	8,7	2	41	150
0:09:54	35	8,7	2	41	150
0:09:55	35	8,7	2	41	150
0:09:56	35	8,7	2	41	150
0:09:57	35	8,7	2	41	150
0:09:58	35	8,8	2	41	150
0:09:59	35	8,9	2	41	150
0:10:00	35	9,0	2	41	150
0:10:01	35	9,0	2	41	150
0:10:02	35	9,0	2	41	150
0:10:03	35	9,0	2	41	150
0:10:04	35	9,0	2	41	150
0:10:05	35	9,0	2	41	150
0:10:06	35	9,0	2	41	150
0:10:07	35	9,0	2	41	150
0:10:08	35	9,0	2	41	150
0:10:09	36	9,0	2	41	150
0:10:10	36	9,0	2	41	150
0:10:11	36	9,0	2	41	150
0:10:12	36	9,1	2	41	150
0:10:13	36	9,1	2	41	150
0:10:14	36	9,1	2	41	150
0:10:15	36	9,1	2	41	150
0:10:16	36	9,1	2	41	150
0:10:17	36	9,1	2	41	150
0:10:18	36	9,1	2	41	150
0:10:19	36	9,1	2	41	150
0:10:20	36	9,1	2	41	150
0:10:21	36	9,1	2	41	150
0:10:22	36	9,1	2	41	150
0:10:23	36	9,1	2	41	150
0:10:24	36	9,1	2	41	150
0:10:25	36	9,2	2	41	150
0:10:26	36	9,2	2	41	150
0:10:27	36	9,2	2	41	150
0:10:28	36	9,2	2	41	150
0:10:29	36	9,3	2	41	150
0:10:30	36	9,4	2	41	150
0:10:31	36	9,5	2	41	150
0:10:32	36	9,5	2	41	150
0:10:33	36	9,5	2	41	150
0:10:34	36	9,6	2	41	150
0:10:35	36	9,6	2	41	150
0:10:36	36	9,6	2	41	150
0:10:37	36	9,6	2	41	150
0:10:38	36	9,6	2	41	150
0:10:39	36	9,6	2	41	150
0:10:40	36	9,6	2	41	150
0:10:41	36	9,6	2	41	150
0:10:42	36	9,6	2	41	150
0:10:43	36	9,6	2	41	150
0:10:44	36	9,6	2	41	150
0:10:45	36	9,6	2	41	150
0:10:46	36	9,7	2	41	150
0:10:47	36	9,7	2	41	150
0:10:48	36	9,7	2	41	150
0:10:49	36	9,7	2	41	150
0:10:50	36	9,7	2	41	150
0:10:51	36	9,7	2	41	150
0:10:52	36	9,7	2	41	150
0:10:53	36	9,7	2	41	150
0:10:54	36	9,7	2	41	150
0:10:55	36	9,7	2	41	150
0:10:56	36	9,7	2	41	150
0:10:57	36	9,7	2	41	150
0:10:58	36	9,7	2	41	150
0:10:59	36	9,8	2	41	150
0:11:00	36	9,8	2	41	150
0:11:01	36	9,8	2	41	150
0:11:02	36	9,8	2	41	150
0:11:03	36	9,8	2	41	150
0:11:04	36	9,8	2	41	150
0:11:05	36	9,8	2	41	150
0:11:06	36	9,8	2	41	150
0:11:07	36	9,8	2	41	150
0:11:08	36	9,8	2	41	150
0:11:09	36	9,9	2	41	150
0:11:10	36	9,9	2	42	150
0:11:11	36	9,9	2	42	150
0:11:12	36	9,9	2	42	150
0:11:13	36	9,9	2	41	150
0:11:14	36	9,9	2	41	150
0:11:15	36	9,9	2	41	150
0:11:16	37	9,9	2	42	150
0:11:17	37	9,9	2	41	150
0:11:18	37	9,9	2	41	150
0:11:19	37	9,9	2	41	150
0:11:20	37	9,9	2	41	150
0:11:21	37	10,0	2	42	150
0:11:22	37	10,0	2	42	150
0:11:23	37	10,0	2	41	150
0:11:24	37	10,0	2	42	150
0:11:25	37	10,0	2	42	150
0:11:26	37	10,0	2	42	150
0:11:27	37	10,0	2	42	150
0:11:28	37	10,0	2	42	150
0:11:29	37	10,0	2	42	150
0:11:30	37	10,1	2	42	150
0:11:31	37	10,1	2	42	150
0:11:32	37	10,1	2	42	150
0:11:33	37	10,1	2	42	150
0:11:34	37	10,1	2	42	150
0:11:35	37	10,2	2	42	150
0:11:36	37	10,2	2	42	150
0:11:37	37	10,2	2	42	150
0:11:38	37	10,2	2	42	150
0:11:39	37	10,3	2	42	150
0:11:40	37	10,3	2	42	150
0:11:41	37	10,3	2	42	150
0:11:42	37	10,3	2	42	150
0:11:43	37	10,3	2	42	150
0:11:44	37	10,3	2	42	150
0:11:45	37	10,3	2	42	150
0:11:46	37	10,3	2	42	150
0:11:47	37	10,3	2	42	150
0:11:48	37	10,3	2	42	150
0:11:49	37	10,4	2	42	150
0:11:50	37	10,4	2	42	150
0:11:51	37	10,4	2	42	150
0:11:52	37	10,4	2	42	150
0:11:53	37	10,4	2	42	150
0:11:54	37	10,4	2	43	150
0:11:55	37	10,4	2	42	150
0:11:56	37	10,4	2	42	150
0:11:57	37	10,4	2	42	150
0:11:58	37	10,4	2	42	150
0:11:59	37	10,5	2	42	150
0:12:00	37	10,5	2	42	150
0:12:01	37	10,5	2	42	150
0:12:02	37	10,5	2	42	150
0:12:03	37	10,5	2	42	150
0:12:04	37	10,5	2	42	150
0:12:05	37	10,5	2	42	150
0:12:06	37	10,7	2	42	150
0:12:07	37	10,8	2	42	150
0:12:08	37	10,9	2	42	150
0:12:09	37	10,9	2	42	150
0:12:10	37	11,0	2	42	150
0:12:11	37	11,0	2	42	150
0:12:12	37	11,0	2	42	150
0:12:13	37	11,0	2	42	150
0:12:14	37	11,0	2	43	150
0:12:15	37	11,0	2	42	150
0:12:16	37	11,0	2	43	150
0:12:17	37	11,1	2	43	150
0:12:18	37	11,1	2	43	150
0:12:19	37	11,1	2	43	150
0:12:20	37	11,1	2	43	150
0:12:21	37	11,1	2	43	150
0:12:22	37	11,1	2	43	150
0:12:23	37	11,2	2	43	150
0:12:24	37	11,2	2	43	150
0:12:25	37	11,2	2	43	150
0:12:26	37	11,2	2	43	150
0:12:27	37	11,2	2	43	150
0:12:28	38	11,3	2	43	150
0:12:29	38	11,3	2	43	150
0:12:30	38	11,3	2	43	150
0:12:31	38	11,3	2	43	150
0:12:32	38	11,3	2	43	150
0:12:33	38	11,3	2	43	150
0:12:34	38	11,4	2	43	150
0:12:35	38	11,4	2	43	150
0:12:36	38	11,4	2	43	150
0:12:37	38	11,4	2	43	150
0:12:38	38	11,4	2	43	150
0:12:39	38	11,5	2	43	150
0:12:40	38	11,5	2	44	150
0:12:41	38	11,5	2	43	150
0:12:42	38	11,5	2	44	150
0:12:43	38	11,5	2	43	150
0:12:44	38	11,5	2	43	150
0:12:45	38	11,5	2	44	150
0:12:46	38	11,6	2	44	150
0:12:47	38	11,6	2	44	150
0:12:48	38	11,6	2	44	150
0:12:49	38	11,6	2	44	150
0:12:50	38	11,6	2	44	150
0:12:51	38	11,6	2	44	150
0:12:52	38	11,6	2	44	150
0:12:53	38	11,6	2	44	150
0:12:54	38	11,7	2	44	150
0:12:55	38	11,7	2	44	150
0:12:56	38	11,7	2	44	150
0:12:57	38	11,7	2	44	150
0:12:58	38	11,7	2	44	150
0:12:59	38	11,7	2	43	150
0:13:00	38	11,7	2	44	150
0:13:01	38	11,7	2	44	150
0:13:02	38	11,7	2	44	150
0:13:03	38	11,7	2	44	150
0:13:04	38	11,7	2	44	150
0:13:05	38	11,7	2	44	150
0:13:06	38	11,7	2	44	150
0:13:07	38	11,8	2	44	150
0:13:08	38	11,8	2	44	150
0:13:09	38	11,8	2	44	150
0:13:10	38	11,8	2	44	150
0:13:11	38	11,8	2	44	150
0:13:12	38	11,8	2	44	150
0:13:13	38	11,8	2	44	150
0:13:14	38	11,8	2	44	150
0:13:15	38	11,8	2	44	150
0:13:16	38	11,8	2	44	150
0:13:17	38	11,8	2	44	150
0:13:18	38	11,8	2	44	150
0:13:19	38	11,9	2	44	150
0:13:20	38	11,9	2	44	150
0:13:21	38	11,9	2	44	150
0:13:22	38	11,9	2	44	150
0:13:23	38	11,9	2	44	150
0:13:24	38	11,9	2	44	150
0:13:25	38	11,9	2	44	150
0:13:26	38	11,9	2	44	150
0:13:27	38	11,9	2	44	150
0:13:28	38	11,9	2	44	150
0:13:29	38	11,9	2	44	150
0:13:30	38	12,0	2	44	150
0:13:31	38	12,0	2	44	150
0:13:32	38	12,0	2	44	150
0:13:33	38	12,0	2	44	150
0:13:34	38	12,0	2	44	150
0:13:35	39	12,0	2	44	150
0:13:36	39	12,0	2	44	150
0:13:37	39	12,0	2	44	150
0:13:38	39	12,0	2	44	150
0:13:39	39	12,0	2	44	150
0:13:40	39	12,0	2	44	150
0:13:41	39	12,0	2	44	150
0:13:42	39	12,0	2	44	150
0:13:43	39	12,0	2	44	150
0:13:44	39	12,1	2	44	150
0:13:45	39	12,1	2	44	150
0:13:46	39	12,1	2	44	150
0:13:47	39	12,1	2	44	150
0:13:48	39	12,1	2	44	150
0:13:49	39	12,1	2	44	150
0:13:50	39	12,1	2	44	150
0:13:51	39	12,1	2	44	150
0:13:52	39	12,1	2	44	150
0:13:53	39	12,1	2	44	150
0:13:54	39	12,1	2	44	150
0:13:55	39	12,1	2	44	150
0:13:56	39	12,1	2	44	150
0:13:57	39	12,1	2	44	150
0:13:58	39	12,2	2	44	150
0:13:59	39	12,2	2	44	150
0:14:00	39	12,2	2	44	150
0:14:01	39	12,2	2	44	150
0:14:02	39	12,2	2	44	150
0:14:03	39	12,2	2	44	150
0:14:04	39	12,2	2	44	150
0:14:05	39	12,2	2	44	150
0:14:06	39	12,2	2	44	150
0:14:07	39	12,2	2	44	150
0:14:08	39	12,2	2	44	150
0:14:09	39	12,2	2	44	150
0:14:10	39	12,2	2	44	150
0:14:11	39	12,2	2	44	150
0:14:12	39	12,3	2	44	150
0:14:13	39	12,3	2	44	150
0:14:14	39	12,3	2	44	150
0:14:15	39	12,4	2	44	150
0:14:16	39	12,4	2	44	150
0:14:17	39	12,4	2	44	150
0:14:18	39	12,5	2	44	150
0:14:19	39	12,5	2	44	150
0:14:20	39	12,5	2	44	150
0:14:21	39	12,5	2	44	150
0:14:22	39	12,5	2	44	150
0:14:23	39	12,5	2	44	150
0:14:24	39	12,5	2	45	150
0:14:25	39	12,5	2	44	150
0:14:26	39	12,5	2	44	150
0:14:27	39	12,5	2	44	150
0:14:28	39	12,5	2	44	150
0:14:29	39	12,6	2	44	150
0:14:30	39	12,6	2	44	150
0:14:31	39	12,6	2	44	150
0:14:32	39	12,6	2	45	150
0:14:33	39	12,6	2	45	150
0:14:34	39	12,6	2	45	150
0:14:35	39	12,6	2	45	150
0:14:36	39	12,6	2	44	150
0:14:37	39	12,6	2	44	150
0:14:38	39	12,7	2	44	150
0:14:39	39	12,7	2	44	150
0:14:40	39	12,7	2	44	150
0:14:41	39	12,7	2	45	150
0:14:42	39	12,7	2	45	150
0:14:43	39	12,7	2	44	150
0:14:44	40	12,7	2	45	150
0:14:45	40	12,7	2	44	150
0:14:46	40	12,7	2	45	150
0:14:47	40	12,8	2	45	150
0:14:48	40	12,8	2	45	150
0:14:49	40	12,8	2	45	150
0:14:50	40	12,9	2	45	150
0:14:51	40	13,1	2	45	150
0:14:52	40	13,1	2	45	150
0:14:53	40	13,2	2	45	150
0:14:54	40	13,2	2	45	150
0:14:55	40	13,2	2	45	150
0:14:56	40	13,2	2	45	150
0:14:57	40	13,2	2	45	150
0:14:58	40	13,2	2	45	150
0:14:59	40	13,2	2	45	150
0:15:00	40	13,2	2	45	150
0:15:01	40	13,3	2	45	150
0:15:02	40	13,3	2	45	150
0:15:03	40	13,3	2	45	150
0:15:04	40	13,3	2	45	150
0:15:05	40	13,3	2	45	150
0:15:06	40	13,3	2	45	150
0:15:07	40	13,3	2	45	150
0:15:08	40	13,3	2	45	150
0:15:09	40	13,3	2	45	150
0:15:10	40	13,3	2	45	150
0:15:11	40	13,3	2	45	150
0:15:12	40	13,4	2	45	150
0:15:13	40	13,4	2	45	150
0:15:14	40	13,4	2	45	150
0:15:15	40	13,4	2	45	150
0:15:16	40	13,4	2	45	150
0:15:17	40	13,4	2	45	150
0:15:18	40	13,4	2	45	150
0:15:19	40	13,4	2	45	150
0:15:20	40	13,4	2	45	150
0:15:21	40	13,4	2	45	150
0:15:22	40	13,5	2	45	150
0:15:23	40	13,5	2	45	150
0:15:24	40	13,5	2	45	150
0:15:25	40	13,5	2	45	150
0:15:26	40	13,5	2	45	150
0:15:27	40	13,5	2	45	150
0:15:28	40	13,5	2	45	150
0:15:29	40	13,5	2	45	150
0:15:30	40	13,5	2	45	150
0:15:31	40	13,5	2	45	150
0:15:32	40	13,5	2	45	150
0:15:33	40	13,6	2	45	150
0:15:34	40	13,6	2	45	150
0:15:35	40	13,6	2	45	150
0:15:36	40	13,6	2	45	150
0:15:37	40	13,6	2	45	150
0:15:38	40	13,6	2	45	150
0:15:39	40	13,6	2	45	150
0:15:40	40	13,6	2	45	150
0:15:41	40	13,6	2	45	150
0:15:42	40	13,6	2	45	150
0:15:43	40	13,7	2	45	150
0:15:44	40	13,7	2	45	150
0:15:45	40	13,7	2	45	150
0:15:46	40	13,7	2	45	150
0:15:47	40	13,7	2	45	150
0:15:48	40	13,7	2	45	150
0:15:49	40	13,7	2	45	150
0:15:50	40	13,7	2	45	150
0:15:51	40	13,8	2	45	150
0:15:52	40	13,8	2	45	150
0:15:53	40	13,8	2	46	150
0:15:54	40	13,8	2	45	150
0:15:55	40	13,8	2	46	150
0:15:56	40	13,8	2	46	150
0:15:57	40	13,8	2	46	150
0:15:58	40	13,8	2	46	150
0:15:59	41	13,9	2	46	150
0:16:00	41	13,9	2	46	150
0:16:01	41	13,9	2	46	150
0:16:02	41	13,9	2	46	150
0:16:03	41	13,9	2	46	150
0:16:04	41	13,9	2	46	150
0:16:05	41	13,9	2	46	150
0:16:06	41	13,9	2	46	150
0:16:07	41	14,0	2	46	150
0:16:08	41	14,0	2	46	150
0:16:09	41	14,0	2	46	150
0:16:10	41	14,0	2	46	150
0:16:11	41	14,0	2	46	150
0:16:12	41	14,0	2	46	150
0:16:13	41	14,0	2	46	150
0:16:14	41	14,0	2	46	150
0:16:15	41	14,0	2	46	150
0:16:16	41	14,1	2	46	150
0:16:17	41	14,1	2	46	150
0:16:18	41	14,1	2	46	150
0:16:19	41	14,1	2	46	150
0:16:20	41	14,1	2	46	150
0:16:21	41	14,1	2	46	150
0:16:22	41	14,1	2	46	150
0:16:23	41	14,1	2	46	150
0:16:24	41	14,1	2	46	150
0:16:25	41	14,2	2	46	150
0:16:26	41	14,2	2	46	150
0:16:27	41	14,2	2	46	150
0:16:28	41	14,2	2	46	150
0:16:29	41	14,2	2	46	150
0:16:30	41	14,2	2	46	150
0:16:31	41	14,2	2	46	150
0:16:32	41	14,2	2	46	150
0:16:33	41	14,2	2	46	150
0:16:34	41	14,3	2	46	150
0:16:35	41	14,3	2	46	150
0:16:36	41	14,3	2	46	150
0:16:37	41	14,3	2	46	150
0:16:38	41	14,3	2	46	150
0:16:39	41	14,3	2	46	150
0:16:40	41	14,3	2	46	150
0:16:41	41	14,3	2	46	150
0:16:42	41	14,4	2	46	150
0:16:43	41	14,4	2	46	150
0:16:44	41	14,4	2	47	150
0:16:45	41	14,4	2	46	150
0:16:46	41	14,4	2	46	150
0:16:47	41	14,4	2	47	150
0:16:48	41	14,4	2	47	150
0:16:49	41	14,4	2	47	150
0:16:50	41	14,5	2	47	150
0:16:51	41	14,5	2	46	150
0:16:52	41	14,5	2	47	150
0:16:53	41	14,5	2	47	150
0:16:54	41	14,5	2	47	150
0:16:55	41	14,5	2	47	150
0:16:56	41	14,5	2	47	150
0:16:57	41	14,5	2	47	150
0:16:58	41	14,6	2	47	150
0:16:59	41	14,6	2	47	150
0:17:00	41	14,6	2	47	150
0:17:01	41	14,6	2	47	150
0:17:02	41	14,7	2	47	150
0:17:03	41	14,7	2	47	150
0:17:04	41	14,7	2	47	150
0:17:05	41	14,7	2	47	150
0:17:06	41	14,7	2	47	150
0:17:07	41	14,7	2	47	150
0:17:08	41	14,7	2	47	150
0:17:09	41	14,7	2	47	150
0:17:10	41	14,8	2	47	150
0:17:11	41	14,8	2	47	150
0:17:12	41	14,8	2	47	150
0:17:13	42	14,8	2	47	150
0:17:14	42	14,8	2	47	150
0:17:15	42	14,8	2	47	150
0:17:16	42	14,8	2	47	150
0:17:17	42	14,8	2	47	150
0:17:18	42	14,9	2	47	150
0:17:19	42	14,9	2	47	150
0:17:20	42	14,9	2	47	150
0:17:21	42	14,9	2	47	150
0:17:22	42	14,9	2	47	150
0:17:23	42	14,9	2	47	150
0:17:24	42	14,9	2	47	150
0:17:25	42	14,9	2	47	150
0:17:26	42	15,0	2	47	150
0:17:27	42	15,0	2	47	150
0:17:28	42	15,0	2	47	150
0:17:29	42	15,0	2	47	150
0:17:30	42	15,0	2	47	150
0:17:31	42	15,0	2	47	150
0:17:32	42	15,0	2	47	150
0:17:33	42	15,0	2	47	150
0:17:34	42	15,0	2	47	150
0:17:35	42	15,1	2	47	150
0:17:36	42	15,1	2	47	150
0:17:37	42	15,1	2	47	150
0:17:38	42	15,1	2	47	150
0:17:39	42	15,1	2	47	150
0:17:40	42	15,4	2	47	150
0:17:41	42	15,5	2	47	150
0:17:42	42	15,6	2	47	150
0:17:43	42	15,6	2	47	150
0:17:44	42	15,6	2	48	150
0:17:45	42	15,6	2	48	150
0:17:46	42	15,6	2	48	150
0:17:47	42	15,6	2	47	150
0:17:48	42	15,6	2	48	150
0:17:49	42	15,7	2	48	150
0:17:50	42	15,7	2	48	150
0:17:51	42	15,7	2	48	150
0:17:52	42	15,7	2	48	150
0:17:53	42	15,7	2	48	150
0:17:54	42	15,7	2	48	150
0:17:55	42	15,7	2	48	150
0:17:56	42	15,7	2	48	150
0:17:57	42	15,7	2	48	150
0:17:58	42	15,8	2	48	150
0:17:59	42	15,8	2	48	150
0:18:00	42	15,8	2	48	150
0:18:01	42	15,8	2	48	150
0:18:02	42	15,8	2	48	150
0:18:03	42	15,8	2	48	150
0:18:04	42	15,8	2	48	150
0:18:05	42	15,8	2	48	150
0:18:06	42	15,8	2	48	150
0:18:07	42	15,8	2	48	150
0:18:08	42	15,9	2	48	150
0:18:09	42	15,9	2	48	150
0:18:10	42	15,9	2	48	150
0:18:11	42	15,9	2	48	150
0:18:12	42	15,9	2	48	150
0:18:13	42	15,9	2	48	150
0:18:14	42	15,9	2	48	150
0:18:15	42	15,9	2	48	150
0:18:16	42	15,9	2	48	150
0:18:17	42	15,9	2	48	150
0:18:18	42	16,0	2	48	150
0:18:19	42	16,0	2	48	150
0:18:20	42	16,0	2	48	150
0:18:21	42	16,0	2	48	150
0:18:22	42	16,0	2	48	150
0:18:23	43	16,0	2	48	150
0:18:24	42	16,0	2	48	150
0:18:25	43	16,0	2	48	150
0:18:26	43	16,0	2	48	150
0:18:27	43	16,0	2	48	150
0:18:28	43	16,1	2	48	150
0:18:29	43	16,1	2	48	150
0:18:30	43	16,1	2	48	150
0:18:31	43	16,1	2	48	150
0:18:32	43	16,1	2	48	150
0:18:33	43	16,1	2	48	150
0:18:34	43	16,1	2	48	150
0:18:35	43	16,1	2	48	150
0:18:36	43	16,1	2	48	150
0:18:37	43	16,1	2	48	150
0:18:38	43	16,2	2	48	150
0:18:39	43	16,2	2	48	150
0:18:40	43	16,2	2	48	150
0:18:41	43	16,2	2	48	150
0:18:42	43	16,2	2	48	150
0:18:43	43	16,2	2	48	150
0:18:44	43	16,2	2	48	150
0:18:45	43	16,2	2	48	150
0:18:46	43	16,2	2	48	150
0:18:47	43	16,3	2	48	150
0:18:48	43	16,3	2	48	150
0:18:49	43	16,3	2	48	150
0:18:50	43	16,3	2	48	150
0:18:51	43	16,3	2	48	150
0:18:52	43	16,3	2	48	150
0:18:53	43	16,3	2	48	150
0:18:54	43	16,3	2	48	150
0:18:55	43	16,3	2	48	150
0:18:56	43	16,3	2	49	150
0:18:57	43	16,4	2	48	150
0:18:58	43	16,4	2	48	150
0:18:59	43	16,4	2	49	150
0:19:00	43	16,4	2	49	150
0:19:01	43	16,4	2	49	150
0:19:02	43	16,4	2	49	150
0:19:03	43	16,4	2	48	150
0:19:04	43	16,4	2	48	150
0:19:05	43	16,4	2	49	150
0:19:06	43	16,4	2	48	150
0:19:07	43	16,5	2	48	150
0:19:08	43	16,5	2	48	150
0:19:09	43	16,5	2	49	150
0:19:10	43	16,5	2	49	150
0:19:11	43	16,5	2	49	150
0:19:12	43	16,5	2	49	150
0:19:13	43	16,5	2	49	150
0:19:14	43	16,5	2	49	150
0:19:15	43	16,5	2	49	150
0:19:16	43	16,5	2	49	150
0:19:17	43	16,6	2	49	150
0:19:18	43	16,6	2	49	150
0:19:19	43	16,6	2	49	150
0:19:20	43	16,6	2	49	150
0:19:21	43	16,6	2	49	150
0:19:22	43	16,6	2	49	150
0:19:23	43	16,6	2	49	150
0:19:24	43	16,6	2	49	150
0:19:25	43	16,6	2	49	150
0:19:26	43	16,7	2	49	150
0:19:27	43	16,7	2	49	150
0:19:28	43	16,7	2	49	150
0:19:29	43	16,7	2	49	150
0:19:30	43	16,7	2	49	150
0:19:31	43	16,7	2	49	150
0:19:32	43	16,7	2	49	150
0:19:33	43	16,7	2	49	150
0:19:34	43	16,7	2	49	150
0:19:35	43	16,8	2	49	150
0:19:36	43	16,8	2	49	150
0:19:37	43	16,8	2	49	150
0:19:38	44	16,8	2	49	150
0:19:39	44	16,8	2	49	150
0:19:40	44	16,8	2	49	150
0:19:41	44	16,8	2	49	150
0:19:42	44	16,8	2	49	150
0:19:43	44	16,8	2	49	150
0:19:44	44	16,9	2	49	150
0:19:45	44	16,9	2	49	150
0:19:46	44	16,9	2	49	150
0:19:47	44	16,9	2	49	150
0:19:48	44	16,9	2	49	150
0:19:49	44	16,9	2	49	150
0:19:50	44	16,9	2	49	150
0:19:51	44	16,9	2	49	150
0:19:52	44	16,9	2	49	150
0:19:53	44	17,0	2	49	150
0:19:54	44	17,0	2	49	150
0:19:55	44	17,0	2	49	150
0:19:56	44	17,0	2	49	150
0:19:57	44	17,0	2	49	150
0:19:58	44	17,0	2	49	150
0:19:59	44	17,1	2	49	150
0:20:00	44	17,1	2	49	150
0:20:01	44	17,2	2	49	150
0:20:02	44	17,2	2	49	150
0:20:03	44	17,2	2	49	150
0:20:04	44	17,2	2	49	150
0:20:05	44	17,2	2	49	150
0:20:06	44	17,2	2	50	150
0:20:07	44	17,3	2	49	150
0:20:08	44	17,3	2	50	150
0:20:09	44	17,3	2	50	150
0:20:10	44	17,3	2	50	150
0:20:11	44	17,3	2	50	150
0:20:12	44	17,3	2	50	150
0:20:13	44	17,3	2	50	150
0:20:14	44	17,3	2	50	150
0:20:15	44	17,3	2	50	150
0:20:16	44	17,4	1	50	150
0:20:17	44	17,4	1	50	150
0:20:18	44	17,4	1	50	150
0:20:19	44	17,4	1	50	150
0:20:20	44	17,4	1	50	150
0:20:21	44	17,4	2	50	150
0:20:22	44	17,4	2	50	150
0:20:23	44	17,4	2	50	150
0:20:24	44	17,4	1	50	150
0:20:25	44	17,4	1	50	150
0:20:26	44	17,5	1	50	150
0:20:27	44	17,5	1	50	150
0:20:28	44	17,5	1	50	150
0:20:29	44	17,5	1	50	150
0:20:30	44	17,5	1	50	150
0:20:31	44	17,5	1	50	150
0:20:32	44	17,5	1	50	150
0:20:33	44	17,5	2	50	150
0:20:34	44	17,5	1	50	150
0:20:35	44	17,6	2	50	150
0:20:36	44	17,6	2	50	150
0:20:37	44	17,6	2	50	150
0:20:38	44	17,6	1	50	150
0:20:39	44	17,6	2	50	150
0:20:40	44	17,6	1	50	150
0:20:41	44	17,6	2	50	150
0:20:42	44	17,7	2	50	150
0:20:43	44	17,7	2	50	150
0:20:44	44	17,7	2	50	150
0:20:45	44	17,7	2	50	150
0:20:46	44	17,7	2	50	150
0:20:47	44	17,7	2	50	150
0:20:48	44	17,8	2	50	150
0:20:49	44	17,8	2	50	150
0:20:50	45	17,8	1	50	150
0:20:51	45	17,8	2	50	150
0:20:52	45	17,8	1	50	150
0:20:53	45	17,8	2	50	150
0:20:54	45	17,8	2	50	150
0:20:55	45	17,9	2	50	150
0:20:56	45	17,9	2	50	150
0:20:57	45	17,9	2	50	150
0:20:58	45	17,9	2	50	150
0:20:59	45	17,9	2	50	150
0:21:00	45	17,9	2	50	150
0:21:01	45	17,9	2	51	150
0:21:02	45	17,9	2	51	150
0:21:03	45	17,9	2	50	150
0:21:04	45	17,9	2	51	150
0:21:05	45	18,0	2	51	150
0:21:06	45	18,0	2	51	150
0:21:07	45	18,0	2	50	150
0:21:08	45	18,0	2	50	150
0:21:09	45	18,0	2	51	150
0:21:10	45	18,0	2	51	150
0:21:11	45	18,0	2	51	150
0:21:12	45	18,0	2	51	150
0:21:13	45	18,0	2	51	150
0:21:14	45	18,1	2	51	150
0:21:15	45	18,1	2	51	150
0:21:16	45	18,1	2	51	150
0:21:17	45	18,1	2	51	150
0:21:18	45	18,3	2	50	150
0:21:19	45	18,4	2	51	150
0:21:20	45	18,4	2	50	150
0:21:21	45	18,5	2	51	150
0:21:22	45	18,5	2	51	150
0:21:23	45	18,5	2	51	150
0:21:24	45	18,5	2	51	150
0:21:25	45	18,5	2	51	150
0:21:26	45	18,5	1	51	150
0:21:27	45	18,5	2	51	150
0:21:28	45	18,5	2	51	150
0:21:29	45	18,5	2	51	150
0:21:30	45	18,5	2	51	150
0:21:31	45	18,6	2	51	150
0:21:32	45	18,6	2	51	150
0:21:33	45	18,6	2	51	150
0:21:34	45	18,6	2	51	150
0:21:35	45	18,6	2	51	150
0:21:36	45	18,6	2	51	150
0:21:37	45	18,6	2	51	150
0:21:38	45	18,6	2	51	150
0:21:39	45	18,6	2	51	150
0:21:40	45	18,6	2	51	150
0:21:41	45	18,7	2	51	150
0:21:42	45	18,7	1	51	150
0:21:43	45	18,7	1	51	150
0:21:44	45	18,7	2	51	150
0:21:45	45	18,7	2	51	150
0:21:46	45	18,7	1	51	150
0:21:47	45	18,7	1	51	150
0:21:48	45	18,7	1	51	150
0:21:49	45	18,7	1	51	150
0:21:50	45	18,7	1	51	150
0:21:51	45	18,8	1	51	150
0:21:52	45	18,8	1	51	150
0:21:53	45	18,8	1	51	150
0:21:54	45	18,8	1	51	150
0:21:55	45	18,8	1	51	150
0:21:56	46	18,8	1	51	150
0:21:57	46	18,8	1	51	150
0:21:58	45	18,9	1	51	150
0:21:59	45	18,9	1	51	150
0:22:00	45	18,9	1	51	150
0:22:01	45	18,9	1	51	150
0:22:02	46	18,9	1	51	150
0:22:03	46	18,9	1	51	150
0:22:04	46	18,9	1	51	150
0:22:05	46	18,9	1	51	150
0:22:06	46	18,9	1	51	150
0:22:07	46	19,0	1	51	150
0:22:08	46	19,0	1	51	150
0:22:09	46	19,0	1	51	150
0:22:10	46	19,0	1	51	150
0:22:11	46	19,0	1	51	150
0:22:12	46	19,0	1	51	150
0:22:13	46	19,0	1	51	150
0:22:14	46	19,0	1	52	150
0:22:15	46	19,0	1	51	150
0:22:16	46	19,0	1	52	150
0:22:17	46	19,1	1	51	150
0:22:18	46	19,1	1	52	150
0:22:19	46	19,1	1	51	150
0:22:20	46	19,1	1	51	150
0:22:21	46	19,1	1	52	150
0:22:22	46	19,1	1	52	150
0:22:23	46	19,1	1	52	150
0:22:24	46	19,1	1	51	150
0:22:25	46	19,2	1	52	150
0:22:26	46	19,2	1	52	150
0:22:27	46	19,2	1	52	150
0:22:28	46	19,2	1	52	150
0:22:29	46	19,2	1	52	150
0:22:30	46	19,2	1	52	150
0:22:31	46	19,2	1	52	150
0:22:32	46	19,2	1	52	150
0:22:33	46	19,3	1	52	150
0:22:34	46	19,3	1	52	150
0:22:35	46	19,3	1	52	150
0:22:36	46	19,3	1	52	150
0:22:37	46	19,3	1	52	150
0:22:38	46	19,3	1	51	150
0:22:39	46	19,3	1	51	150
0:22:40	46	19,3	1	52	150
0:22:41	46	19,3	1	52	150
0:22:42	46	19,3	1	52	150
0:22:43	46	19,4	1	52	150
0:22:44	46	19,4	1	52	150
0:22:45	46	19,4	1	52	150
0:22:46	46	19,4	1	52	150
0:22:47	46	19,4	1	52	150
0:22:48	46	19,4	1	52	150
0:22:49	46	19,4	1	52	150
0:22:50	46	19,4	1	52	150
0:22:51	46	19,4	1	52	150
0:22:52	46	19,5	1	52	150
0:22:53	46	19,5	1	52	150
0:22:54	46	19,5	1	52	150
0:22:55	46	19,5	1	52	150
0:22:56	46	19,5	1	52	150
0:22:57	46	19,5	1	52	150
0:22:58	46	19,5	1	52	150
0:22:59	46	19,5	1	52	150
0:23:00	46	19,5	1	52	150
0:23:01	46	19,6	1	52	150
0:23:02	46	19,6	1	52	150
0:23:03	46	19,6	1	52	150
0:23:04	46	19,6	1	52	150
0:23:05	46	19,6	1	52	150
0:23:06	46	19,6	1	52	150
0:23:07	46	19,6	1	52	150
0:23:08	46	19,6	1	52	150
0:23:09	46	19,6	1	52	150
0:23:10	46	19,7	1	52	150
0:23:11	47	19,7	1	52	150
0:23:12	47	19,7	1	52	150
0:23:13	47	19,7	1	52	150
0:23:14	47	19,7	1	52	150
0:23:15	47	19,7	1	52	150
0:23:16	47	20,0	1	52	150
0:23:17	47	20,1	2	52	150
0:23:18	47	20,2	2	52	150
0:23:19	47	20,2	2	52	150
0:23:20	47	20,2	2	52	150
0:23:21	47	20,3	2	52	150
0:23:22	47	20,3	2	52	150
0:23:23	47	20,3	2	52	150
0:23:24	47	20,3	2	52	150
0:23:25	47	20,3	2	52	150
0:23:26	47	20,3	1	53	150
0:23:27	47	20,3	1	53	150
0:23:28	47	20,3	1	53	150
0:23:29	47	20,4	2	53	150
0:23:30	47	20,4	2	53	150
0:23:31	47	20,4	2	53	150
0:23:32	47	20,4	1	52	150
0:23:33	47	20,4	1	53	150
0:23:34	47	20,4	1	53	150
0:23:35	47	20,4	1	53	150
0:23:36	47	20,4	2	53	150
0:23:37	47	20,5	1	53	150
0:23:38	47	20,5	2	53	150
0:23:39	47	20,5	1	53	150
0:23:40	47	20,5	1	53	150
0:23:41	47	20,5	1	53	150
0:23:42	47	20,5	1	53	150
0:23:43	47	20,5	1	53	150
0:23:44	47	20,5	2	53	150
0:23:45	47	20,5	1	53	150
0:23:46	47	20,5	2	53	150
0:23:47	47	20,6	1	53	150
0:23:48	47	20,6	1	53	150
0:23:49	47	20,6	1	53	150
0:23:50	47	20,6	1	53	150
0:23:51	47	20,6	1	53	150
0:23:52	47	20,6	1	53	150
0:23:53	47	20,6	1	53	150
0:23:54	47	20,6	1	53	150
0:23:55	47	20,6	1	53	150
0:23:56	47	20,7	1	53	150
0:23:57	47	20,7	1	53	150
0:23:58	47	20,7	1	53	150
0:23:59	47	20,7	1	53	150
0:24:00	47	20,7	1	53	150
0:24:01	47	20,7	1	53	150
0:24:02	47	20,7	1	53	150
0:24:03	47	20,7	1	53	150
0:24:04	47	20,8	1	53	150
0:24:05	47	20,8	1	53	150
0:24:06	47	20,8	1	53	150
0:24:07	47	20,8	1	53	150
0:24:08	47	20,8	1	53	150
0:24:09	47	20,8	1	53	150
0:24:10	47	20,8	1	53	150
0:24:11	47	20,8	1	53	150
0:24:12	47	20,8	1	53	150
0:24:13	47	20,8	1	53	150
0:24:14	47	20,9	1	53	150
0:24:15	47	20,9	1	53	150
0:24:16	47	20,9	1	53	150
0:24:17	47	20,9	1	53	150
0:24:18	47	20,9	1	53	150
0:24:19	47	20,9	1	53	150
0:24:20	47	20,9	1	53	150
0:24:21	47	20,9	1	53	150
0:24:22	47	20,9	1	53	150
0:24:23	48	20,9	1	53	150
0:24:24	48	21,0	1	53	150
0:24:25	48	21,0	1	53	150
0:24:26	48	21,0	1	53	150
0:24:27	48	21,0	1	53	150
0:24:28	48	21,0	1	53	150
0:24:29	48	21,0	1	53	150
0:24:30	48	21,0	1	53	150
0:24:31	48	21,0	1	53	150
0:24:32	48	21,0	1	53	150
0:24:33	48	21,1	1	53	150
0:24:34	48	21,1	1	53	150
0:24:35	48	21,1	1	53	150
0:24:36	48	21,1	1	53	150
0:24:37	48	21,1	1	53	150
0:24:38	48	21,1	1	53	150
0:24:39	48	21,1	1	53	150
0:24:40	48	21,1	1	53	150
0:24:41	48	21,1	1	54	150
0:24:42	48	21,1	1	54	150
0:24:43	48	21,2	1	54	150
0:24:44	48	21,2	1	54	150
0:24:45	48	21,2	1	54	150
0:24:46	48	21,2	1	53	150
0:24:47	48	21,2	1	54	150
0:24:48	48	21,2	1	54	150
0:24:49	48	21,2	1	54	150
0:24:50	48	21,2	1	54	150
0:24:51	48	21,2	1	54	150
0:24:52	48	21,3	1	54	150
0:24:53	48	21,3	1	54	150
0:24:54	48	21,3	1	54	150
0:24:55	48	21,3	1	54	150
0:24:56	48	21,3	1	54	150
0:24:57	48	21,3	1	54	150
0:24:58	48	21,3	1	54	150
0:24:59	48	21,3	1	54	150
0:25:00	48	21,4	1	54	150
0:25:01	48	21,4	1	54	150
0:25:02	48	21,4	1	54	150
0:25:03	48	21,4	1	54	150
0:25:04	48	21,4	1	54	150
0:25:05	48	21,4	1	54	150
0:25:06	48	21,4	1	54	150
0:25:07	48	21,4	1	54	150
0:25:08	48	21,4	1	54	150
0:25:09	48	21,5	1	54	150
0:25:10	48	21,5	1	54	150
0:25:11	48	21,5	1	54	150
0:25:12	48	21,5	1	54	150
0:25:13	48	21,5	1	54	150
0:25:14	48	21,5	1	54	150
0:25:15	48	21,5	1	54	150
0:25:16	48	21,5	1	54	150
0:25:17	48	21,5	1	54	150
0:25:18	48	21,6	1	54	150
0:25:19	48	21,6	1	54	150
0:25:20	48	21,6	1	54	150
0:25:21	48	21,6	1	54	150
0:25:22	48	21,6	1	54	150
0:25:23	48	21,6	1	54	150
0:25:24	48	21,6	1	54	150
0:25:25	48	21,6	1	54	150
0:25:26	48	21,7	1	54	150
0:25:27	48	21,7	1	54	150
0:25:28	48	21,7	1	54	150
0:25:29	48	21,7	1	54	150
0:25:30	48	21,7	1	54	150
0:25:31	48	21,7	1	54	150
0:25:32	48	21,7	1	54	150
0:25:33	48	21,7	1	54	150
0:25:34	48	21,7	1	54	150
0:25:35	49	21,7	1	54	150
0:25:36	49	21,8	1	54	150
0:25:37	49	21,8	1	54	150
0:25:38	49	21,8	1	54	150
0:25:39	49	21,8	1	54	150
0:25:40	49	21,8	1	54	150
0:25:41	49	21,8	1	54	150
0:25:42	49	21,8	1	54	150
0:25:43	49	21,8	1	54	150
0:25:44	49	21,8	1	54	150
0:25:45	49	21,9	1	54	150
0:25:46	49	21,9	1	54	150
0:25:47	49	21,9	1	54	150
0:25:48	49	21,9	1	54	150
0:25:49	49	21,9	1	54	150
0:25:50	49	21,9	1	55	150
0:25:51	49	21,9	1	54	150
0:25:52	49	21,9	1	54	150
0:25:53	49	21,9	1	54	150
0:25:54	49	22,0	1	55	150
0:25:55	49	22,0	1	55	150
0:25:56	49	22,0	1	55	150
0:25:57	49	22,0	1	55	150
0:25:58	49	22,0	1	55	150
0:25:59	49	22,0	1	55	150
0:26:00	49	22,0	1	55	150
0:26:01	49	22,0	1	55	150
0:26:02	49	22,0	1	55	150
0:26:03	49	22,1	1	55	150
0:26:04	49	22,1	1	55	150
0:26:05	49	22,1	1	55	150
0:26:06	49	22,1	1	55	150
0:26:07	49	22,1	1	55	150
0:26:08	49	22,1	1	55	150
0:26:09	49	22,1	1	55	150
0:26:10	49	22,2	1	55	150
0:26:11	49	22,2	1	55	150
0:26:12	49	22,2	1	55	150
0:26:13	49	22,2	1	55	150
0:26:14	49	22,2	1	55	150
0:26:15	49	22,2	1	55	150
0:26:16	49	22,2	1	55	150
0:26:17	49	22,2	1	55	150
0:26:18	49	22,3	1	55	150
0:26:19	49	22,3	1	55	150
