Repository: ProgWizer/parser

File: project-root/data/Data Acquisition/Data Acquisition/2019 year (140)/19-041.txt (part 1 of 10)
--Test Summary--
Full Path and File Name	
Instrument Name	7322
Instrument Type	Model 7322 Consistometer - Variable Speed
Instrument Serial Number	
Test Start Date	29.05.2019
Test Start Time	13:55:49
Test Stop Date	29.05.2019
Test Stop Time	18:14:16
Test Length	4:18:27
Final Sample Time Offset	4:18:26
Controller Schedule Name	
Sampling Period	1 second
Comments	
Information	WellID	
Information	Customer	
Information	EngName	
Information	CementClass	
Information	CementMfr	
Information	Additives	100G+0.4Floss-600+0.1DPC+0.05LR
Information	Density	
Information	BHCT	
Information	BHST	
Information	FluidLoss	
Information	JobType	
Calculated Value	Time_30Bc	4:15:44
Calculated Value	Time_70Bc	4:18:07
Calculated Value	Time_100Bc	N/A
Initial Temperature (°C)	26 °C
Final Temperature (°C)	64 °C
Initial Pressure (MPa)	0,4 MPa
Final Pressure (MPa)	36,0 MPa
Initial Consistency (Bc)	2 Bc
Final Consistency (Bc)	82 Bc
Initial Wall Temperature (°C)	30 °C
Final Wall Temperature (°C)	61 °C
Initial Motor Speed (RPM)	150 RPM
Final Motor Speed (RPM)	150 RPM
--Data--
Time (HH:MM:SS)	Temperature (°C)	Pressure (MPa)	Consistency (Bc)	Wall Temperature (°C)	Motor Speed (RPM)
0:00:00	26	0,4	2	30	150
0:00:01	26	0,4	2	30	150
0:00:02	26	0,4	2	30	150
0:00:03	26	0,4	2	30	150
0:00:04	26	0,4	2	30	150
0:00:05	26	0,4	2	31	150
0:00:06	26	0,4	2	30	150
0:00:07	26	0,4	2	30	150
0:00:08	26	0,4	2	30	150
0:00:09	26	0,4	2	30	150
0:00:10	26	0,4	2	30	150
0:00:11	26	0,4	2	31	150
0:00:12	26	0,4	2	30	150
0:00:13	26	0,4	2	30	150
0:00:14	26	0,4	2	30	150
0:00:15	26	0,4	2	30	150
0:00:16	27	0,4	2	30	150
0:00:17	27	0,4	2	30	150
0:00:18	27	0,4	2	30	150
0:00:19	27	0,4	2	30	150
0:00:20	27	0,4	2	30	150
0:00:21	27	0,4	2	30	150
0:00:22	27	0,4	2	30	150
0:00:23	27	0,4	2	30	150
0:00:24	27	0,4	2	30	150
0:00:25	27	0,4	2	30	150
0:00:26	27	0,4	2	30	150
0:00:27	27	0,4	2	30	150
0:00:28	27	0,4	2	30	150
0:00:29	27	0,4	2	30	150
0:00:30	27	0,4	2	30	150
0:00:31	27	0,4	2	30	150
0:00:32	27	0,5	2	30	150
0:00:33	27	0,5	2	30	150
0:00:34	27	0,6	2	30	150
0:00:35	27	0,6	2	30	150
0:00:36	27	0,7	2	31	150
0:00:37	27	0,7	2	30	150
0:00:38	27	0,8	2	31	150
0:00:39	27	0,8	2	30	150
0:00:40	27	0,8	2	30	150
0:00:41	27	0,9	2	30	150
0:00:42	27	0,9	2	30	150
0:00:43	27	0,9	2	30	150
0:00:44	27	0,9	2	30	150
0:00:45	27	1,0	2	30	150
0:00:46	27	1,0	2	31	150
0:00:47	27	1,0	2	30	150
0:00:48	27	1,0	2	31	150
0:00:49	27	1,0	2	31	150
0:00:50	27	1,1	2	30	150
0:00:51	27	1,1	2	31	150
0:00:52	27	1,1	2	30	150
0:00:53	27	1,1	2	30	150
0:00:54	27	1,1	2	30	150
0:00:55	27	1,1	2	30	150
0:00:56	27	1,2	2	30	150
0:00:57	27	1,2	2	31	150
0:00:58	27	1,2	2	30	150
0:00:59	27	1,2	2	30	150
0:01:00	27	1,2	2	30	150
0:01:01	27	1,2	2	30	150
0:01:02	27	1,2	2	31	150
0:01:03	27	1,2	2	30	150
0:01:04	27	1,2	2	30	150
0:01:05	27	1,2	2	30	150
0:01:06	27	1,2	2	31	150
0:01:07	27	1,2	2	30	150
0:01:08	27	1,3	2	30	150
0:01:09	27	1,3	2	30	150
0:01:10	27	1,3	2	30	150
0:01:11	27	1,4	2	31	150
0:01:12	27	1,5	2	30	150
0:01:13	27	1,5	2	31	150
0:01:14	27	1,5	2	30	150
0:01:15	28	1,5	2	30	150
0:01:16	28	1,5	2	30	150
0:01:17	28	1,5	2	31	150
0:01:18	28	1,5	2	31	150
0:01:19	28	1,5	2	31	150
0:01:20	28	1,5	2	31	150
0:01:21	28	1,5	2	31	150
0:01:22	28	1,5	2	31	150
0:01:23	28	1,5	2	30	150
0:01:24	28	1,5	2	31	150
0:01:25	28	1,5	2	30	150
0:01:26	28	1,5	2	30	150
0:01:27	28	1,5	2	30	150
0:01:28	28	1,5	2	31	150
0:01:29	28	1,6	2	30	150
0:01:30	28	1,7	2	30	150
0:01:31	28	1,7	2	30	150
0:01:32	28	1,7	2	31	150
0:01:33	28	1,7	2	31	150
0:01:34	28	1,7	2	30	150
0:01:35	28	1,7	2	30	150
0:01:36	28	1,7	2	31	150
0:01:37	28	1,7	2	31	150
0:01:38	28	1,7	2	31	150
0:01:39	28	1,7	2	31	150
0:01:40	28	1,7	2	30	150
0:01:41	28	1,8	2	31	150
0:01:42	28	1,8	2	31	150
0:01:43	28	1,9	2	31	150
0:01:44	28	1,9	2	31	150
0:01:45	28	1,9	2	31	150
0:01:46	28	1,9	2	31	150
0:01:47	28	1,9	2	30	150
0:01:48	28	1,9	2	31	150
0:01:49	28	1,9	2	31	150
0:01:50	28	1,9	2	31	150
0:01:51	28	1,9	2	30	150
0:01:52	28	1,9	2	31	150
0:01:53	28	1,9	2	31	150
0:01:54	28	2,0	2	31	150
0:01:55	28	2,0	2	31	150
0:01:56	28	2,0	2	31	150
0:01:57	28	2,0	2	31	150
0:01:58	28	2,0	2	31	150
0:01:59	28	2,2	2	31	150
0:02:00	28	2,2	2	30	150
0:02:01	28	2,2	2	31	150
0:02:02	28	2,3	2	31	150
0:02:03	28	2,3	2	31	150
0:02:04	28	2,3	2	31	150
0:02:05	28	2,3	2	31	150
0:02:06	28	2,3	2	31	150
0:02:07	28	2,2	2	31	150
0:02:08	28	2,2	2	31	150
0:02:09	28	2,2	2	31	150
0:02:10	28	2,2	2	31	150
0:02:11	28	2,2	2	31	150
0:02:12	28	2,2	2	31	150
0:02:13	28	2,2	2	31	150
0:02:14	28	2,2	2	31	150
0:02:15	28	2,2	2	31	150
0:02:16	28	2,2	2	31	150
0:02:17	28	2,2	2	31	150
0:02:18	28	2,2	2	31	150
0:02:19	28	2,2	2	31	150
0:02:20	28	2,3	2	31	150
0:02:21	28	2,3	2	31	150
0:02:22	28	2,4	2	31	150
0:02:23	28	2,4	2	31	150
0:02:24	28	2,4	2	31	150
0:02:25	28	2,4	2	31	150
0:02:26	28	2,4	2	31	150
0:02:27	28	2,4	2	31	150
0:02:28	28	2,5	2	31	150
0:02:29	28	2,6	2	31	150
0:02:30	28	2,6	2	31	150
0:02:31	28	2,6	2	31	150
0:02:32	28	2,6	2	31	150
0:02:33	28	2,6	2	31	150
0:02:34	28	2,6	2	31	150
0:02:35	29	2,6	2	31	150
0:02:36	29	2,6	2	31	150
0:02:37	29	2,6	2	31	150
0:02:38	29	2,6	2	31	150
0:02:39	29	2,6	2	31	150
0:02:40	29	2,6	2	31	150
0:02:41	29	2,6	2	31	150
0:02:42	29	2,6	2	31	150
0:02:43	29	2,6	2	31	150
0:02:44	29	2,8	2	31	150
0:02:45	29	2,9	2	31	150
0:02:46	29	2,9	2	31	150
0:02:47	29	2,9	2	31	150
0:02:48	29	2,9	2	31	150
0:02:49	29	2,9	2	31	150
0:02:50	29	2,9	2	31	150
0:02:51	29	2,9	2	31	150
0:02:52	29	2,9	2	31	150
0:02:53	29	2,9	2	31	150
0:02:54	29	2,9	2	31	150
0:02:55	29	2,9	2	31	150
0:02:56	29	2,9	2	31	150
0:02:57	29	2,9	2	31	150
0:02:58	29	2,9	2	31	150
0:02:59	29	2,9	2	31	150
0:03:00	29	2,9	2	31	150
0:03:01	29	2,9	2	31	150
0:03:02	29	2,9	2	31	150
0:03:03	29	2,9	2	31	150
0:03:04	29	2,9	2	31	150
0:03:05	29	2,9	2	31	150
0:03:06	29	2,9	2	31	150
0:03:07	29	2,9	2	31	150
0:03:08	29	2,9	2	31	150
0:03:09	29	2,9	2	31	150
0:03:10	29	3,2	2	31	150
0:03:11	29	3,2	2	31	150
0:03:12	29	3,3	2	31	150
0:03:13	29	3,3	2	31	150
0:03:14	29	3,3	2	31	150
0:03:15	29	3,3	2	31	150
0:03:16	29	3,3	2	31	150
0:03:17	29	3,3	2	31	150
0:03:18	29	3,3	2	31	150
0:03:19	29	3,3	2	31	150
0:03:20	29	3,3	2	31	150
0:03:21	29	3,3	2	31	150
0:03:22	29	3,3	2	31	150
0:03:23	29	3,3	2	31	150
0:03:24	29	3,3	2	31	150
0:03:25	29	3,3	2	31	150
0:03:26	29	3,3	2	31	150
0:03:27	29	3,3	2	31	150
0:03:28	29	3,3	2	31	150
0:03:29	29	3,3	2	31	150
0:03:30	29	3,3	2	31	150
0:03:31	29	3,3	2	31	150
0:03:32	29	3,3	2	31	150
0:03:33	29	3,3	2	31	150
0:03:34	29	3,3	2	31	150
0:03:35	29	3,4	2	31	150
0:03:36	29	3,4	2	31	150
0:03:37	29	3,4	2	31	150
0:03:38	29	3,4	2	31	150
0:03:39	29	3,4	2	31	150
0:03:40	29	3,4	2	31	150
0:03:41	29	3,4	2	31	150
0:03:42	29	3,4	2	31	150
0:03:43	29	3,5	2	31	150
0:03:44	29	3,6	2	31	150
0:03:45	29	3,6	2	31	150
0:03:46	29	3,7	2	31	150
0:03:47	29	3,7	2	31	150
0:03:48	29	3,7	2	31	150
0:03:49	29	3,7	2	31	150
0:03:50	29	3,7	2	31	150
0:03:51	29	3,7	2	31	150
0:03:52	29	3,7	2	31	150
0:03:53	29	3,7	2	31	150
0:03:54	29	3,7	2	31	150
0:03:55	29	3,7	2	31	150
0:03:56	29	3,7	2	31	150
0:03:57	29	3,7	2	31	150
0:03:58	29	3,7	2	31	150
0:03:59	29	3,7	2	31	150
0:04:00	29	3,7	2	31	150
0:04:01	29	3,7	2	31	150
0:04:02	29	3,7	2	31	150
0:04:03	29	3,7	2	31	150
0:04:04	29	3,9	2	31	150
0:04:05	29	3,9	2	31	150
0:04:06	29	3,9	2	31	150
0:04:07	29	4,0	2	31	150
0:04:08	29	4,0	2	31	150
0:04:09	29	4,0	2	31	150
0:04:10	29	4,0	2	31	150
0:04:11	29	4,0	2	31	150
0:04:12	29	4,0	2	31	150
0:04:13	29	4,0	2	31	150
0:04:14	29	4,0	2	31	150
0:04:15	29	4,0	2	31	150
0:04:16	29	4,0	2	31	150
0:04:17	29	4,0	2	31	150
0:04:18	29	4,0	2	31	150
0:04:19	29	4,0	2	31	150
0:04:20	29	4,0	2	31	150
0:04:21	30	3,9	2	31	150
0:04:22	30	3,9	2	31	150
0:04:23	29	3,9	2	31	150
0:04:24	29	4,0	2	31	150
0:04:25	29	4,1	2	31	150
0:04:26	29	4,1	2	31	150
0:04:27	29	4,1	2	31	150
0:04:28	29	4,1	2	31	150
0:04:29	30	4,1	2	31	150
0:04:30	30	4,1	2	31	150
0:04:31	30	4,1	2	31	150
0:04:32	30	4,1	2	31	150
0:04:33	30	4,3	2	31	150
0:04:34	30	4,4	2	31	150
0:04:35	30	4,5	2	31	150
0:04:36	30	4,5	2	31	150
0:04:37	30	4,5	2	31	150
0:04:38	30	4,5	2	31	150
0:04:39	30	4,5	2	31	150
0:04:40	30	4,5	2	31	150
0:04:41	30	4,5	2	31	150
0:04:42	30	4,5	2	31	150
0:04:43	30	4,5	2	31	150
0:04:44	30	4,5	2	31	150
0:04:45	30	4,5	2	31	150
0:04:46	30	4,5	2	31	150
0:04:47	30	4,5	2	31	150
0:04:48	30	4,6	2	31	150
0:04:49	30	4,6	2	31	150
0:04:50	30	4,6	2	31	150
0:04:51	30	4,6	2	31	150
0:04:52	30	4,6	2	31	150
0:04:53	30	4,6	2	31	150
0:04:54	30	4,6	2	31	150
0:04:55	30	4,6	2	31	150
0:04:56	30	4,6	2	31	150
0:04:57	30	4,6	2	31	150
0:04:58	30	4,6	2	31	150
0:04:59	30	4,6	2	31	150
0:05:00	30	4,6	2	31	150
0:05:01	30	4,6	2	31	150
0:05:02	30	4,6	2	31	150
0:05:03	30	4,6	2	31	150
0:05:04	30	4,6	2	31	150
0:05:05	30	4,6	2	31	150
0:05:06	30	4,6	2	31	150
0:05:07	30	4,6	2	31	150
0:05:08	30	4,7	2	31	150
0:05:09	30	4,7	2	31	150
0:05:10	30	4,7	2	31	150
0:05:11	30	4,7	2	31	150
0:05:12	30	4,7	2	32	150
0:05:13	30	4,7	2	32	150
0:05:14	30	4,7	2	32	150
0:05:15	30	4,7	2	32	150
0:05:16	30	4,7	2	32	150
0:05:17	30	4,9	2	32	150
0:05:18	30	5,0	2	32	150
0:05:19	30	5,0	2	32	150
0:05:20	30	5,0	2	32	150
0:05:21	30	5,0	2	32	150
0:05:22	30	5,1	2	32	150
0:05:23	30	5,1	2	32	150
0:05:24	30	5,1	2	32	150
0:05:25	30	5,1	2	32	150
0:05:26	30	5,1	2	32	150
0:05:27	30	5,1	2	32	150
0:05:28	30	5,1	2	32	150
0:05:29	30	5,1	2	32	150
0:05:30	30	5,1	2	32	150
0:05:31	30	5,1	2	32	150
0:05:32	30	5,1	2	32	150
0:05:33	30	5,1	2	32	150
0:05:34	30	5,2	2	32	150
0:05:35	30	5,2	2	32	150
0:05:36	30	5,2	2	32	150
0:05:37	30	5,2	2	32	150
0:05:38	30	5,2	2	32	150
0:05:39	30	5,2	2	32	150
0:05:40	30	5,2	2	32	150
0:05:41	30	5,2	2	32	150
0:05:42	30	5,2	2	32	150
0:05:43	30	5,2	2	32	150
0:05:44	30	5,3	2	32	150
0:05:45	30	5,3	2	33	150
0:05:46	30	5,3	2	32	150
0:05:47	30	5,3	2	32	150
0:05:48	30	5,3	2	33	150
0:05:49	30	5,3	2	33	150
0:05:50	30	5,3	2	33	150
0:05:51	30	5,3	2	33	150
0:05:52	30	5,3	2	33	150
0:05:53	30	5,4	2	33	150
0:05:54	30	5,4	2	33	150
0:05:55	30	5,4	2	33	150
0:05:56	30	5,4	2	33	150
0:05:57	30	5,4	2	33	150
0:05:58	30	5,4	2	33	150
0:05:59	30	5,4	2	33	150
0:06:00	30	5,4	2	33	150
0:06:01	30	5,4	2	33	150
0:06:02	30	5,5	2	33	150
0:06:03	30	5,5	2	33	150
0:06:04	30	5,5	2	33	150
0:06:05	30	5,5	2	33	150
0:06:06	30	5,5	2	33	150
0:06:07	30	5,5	2	33	150
0:06:08	30	5,5	2	33	150
0:06:09	30	5,5	2	33	150
0:06:10	30	5,5	2	33	150
0:06:11	30	5,6	2	33	150
0:06:12	30	5,6	2	33	150
0:06:13	30	5,6	2	33	150
0:06:14	30	5,6	2	33	150
0:06:15	30	5,6	2	34	150
0:06:16	30	5,6	2	33	150
0:06:17	30	5,6	2	33	150
0:06:18	30	5,7	2	34	150
0:06:19	30	5,7	2	34	150
0:06:20	30	5,7	2	34	150
0:06:21	30	5,7	2	34	150
0:06:22	30	5,7	2	34	150
0:06:23	30	5,7	2	34	150
0:06:24	30	5,7	2	34	150
0:06:25	30	5,7	2	34	150
0:06:26	30	5,8	2	34	150
0:06:27	30	5,8	2	34	150
0:06:28	30	5,8	2	34	150
0:06:29	30	5,8	2	34	150
0:06:30	30	5,8	2	34	150
0:06:31	30	5,8	2	34	150
0:06:32	31	5,8	2	34	150
0:06:33	31	5,8	2	34	150
0:06:34	31	5,8	2	34	150
0:06:35	31	5,9	2	34	150
0:06:36	31	5,9	2	34	150
0:06:37	31	5,9	2	34	150
0:06:38	31	5,9	2	34	150
0:06:39	31	5,9	2	34	150
0:06:40	31	5,9	2	34	150
0:06:41	31	5,9	2	34	150
0:06:42	31	5,9	2	34	150
0:06:43	31	6,0	2	34	150
0:06:44	31	6,0	2	34	150
0:06:45	31	6,0	2	34	150
0:06:46	31	6,0	2	34	150
0:06:47	31	6,0	2	34	150
0:06:48	31	6,0	2	34	150
0:06:49	31	6,0	2	34	150
0:06:50	31	6,0	2	34	150
0:06:51	31	6,1	2	35	150
0:06:52	31	6,1	2	34	150
0:06:53	31	6,1	2	35	150
0:06:54	31	6,1	2	35	150
0:06:55	31	6,2	2	35	150
0:06:56	31	6,3	2	35	150
0:06:57	31	6,3	2	35	150
0:06:58	31	6,3	2	35	150
0:06:59	31	6,3	2	35	150
0:07:00	31	6,3	2	35	150
0:07:01	31	6,3	2	35	150
0:07:02	31	6,4	2	35	150
0:07:03	31	6,4	2	35	150
0:07:04	31	6,4	2	35	150
0:07:05	31	6,4	2	35	150
0:07:06	31	6,4	2	35	150
0:07:07	31	6,4	2	35	150
0:07:08	31	6,4	2	35	150
0:07:09	31	6,4	2	35	150
0:07:10	31	6,4	2	35	150
0:07:11	31	6,5	2	35	150
0:07:12	31	6,5	2	35	150
0:07:13	31	6,5	2	35	150
0:07:14	31	6,5	2	35	150
0:07:15	31	6,5	2	35	150
0:07:16	31	6,5	2	35	150
0:07:17	31	6,5	2	35	150
0:07:18	31	6,5	2	35	150
0:07:19	31	6,6	2	35	150
0:07:20	31	6,6	2	35	150
0:07:21	31	6,6	2	35	150
0:07:22	31	6,6	2	35	150
0:07:23	31	6,6	2	35	150
0:07:24	31	6,6	2	35	150
0:07:25	31	6,6	2	35	150
0:07:26	31	6,6	2	35	150
0:07:27	31	6,6	2	35	150
0:07:28	31	6,6	2	35	150
0:07:29	31	6,6	2	35	150
0:07:30	31	6,7	2	35	150
0:07:31	31	6,7	2	35	150
0:07:32	31	6,7	2	36	150
0:07:33	31	6,7	2	36	150
0:07:34	31	6,7	2	36	150
0:07:35	31	6,7	2	36	150
0:07:36	31	6,7	2	36	150
0:07:37	31	6,7	2	36	150
0:07:38	31	6,7	2	36	150
0:07:39	31	6,8	2	36	150
0:07:40	31	6,8	2	36	150
0:07:41	31	6,8	2	36	150
0:07:42	31	6,8	2	36	150
0:07:43	31	6,8	2	36	150
0:07:44	31	6,8	2	36	150
0:07:45	31	6,8	2	36	150
0:07:46	31	6,8	2	36	150
0:07:47	31	6,8	2	36	150
0:07:48	31	6,9	2	36	150
0:07:49	31	6,9	2	36	150
0:07:50	31	6,9	2	36	150
0:07:51	31	6,9	2	36	150
0:07:52	31	6,9	2	36	150
0:07:53	31	6,9	2	36	150
0:07:54	31	6,9	2	36	150
0:07:55	32	6,9	2	36	150
0:07:56	32	7,0	2	36	150
0:07:57	32	7,0	2	36	150
0:07:58	32	7,0	2	36	150
0:07:59	32	7,0	2	36	150
0:08:00	32	7,1	2	36	150
0:08:01	32	7,3	2	36	150
0:08:02	32	7,4	2	36	150
0:08:03	32	7,5	1	36	150
0:08:04	32	7,5	1	36	150
0:08:05	32	7,5	1	36	150
0:08:06	32	7,5	1	36	150
0:08:07	32	7,5	1	36	150
0:08:08	32	7,5	1	36	150
0:08:09	32	7,5	1	36	150
0:08:10	32	7,5	1	36	150
0:08:11	32	7,6	1	36	150
0:08:12	32	7,6	1	36	150
0:08:13	32	7,6	1	37	150
0:08:14	32	7,6	1	36	150
0:08:15	32	7,6	1	37	150
0:08:16	32	7,6	1	36	150
0:08:17	32	7,6	1	36	150
0:08:18	32	7,6	1	36	150
0:08:19	32	7,6	1	36	150
0:08:20	32	7,7	1	37	150
0:08:21	32	7,7	1	37	150
0:08:22	32	7,7	1	37	150
0:08:23	32	7,7	1	37	150
0:08:24	32	7,7	1	37	150
0:08:25	32	7,7	1	37	150
0:08:26	32	7,7	1	37	150
0:08:27	32	7,7	1	37	150
0:08:28	32	7,7	1	37	150
0:08:29	32	7,7	1	37	150
0:08:30	32	7,7	1	37	150
0:08:31	32	7,7	1	37	150
0:08:32	32	7,8	1	37	150
0:08:33	32	7,8	1	37	150
0:08:34	32	7,8	1	37	150
0:08:35	32	7,8	1	37	150
0:08:36	32	7,8	1	37	150
0:08:37	32	7,8	1	37	150
0:08:38	32	7,8	1	37	150
0:08:39	32	7,8	1	37	150
0:08:40	32	7,8	1	37	150
0:08:41	32	7,8	1	37	150
0:08:42	32	7,9	1	37	150
0:08:43	32	7,9	1	37	150
0:08:44	32	7,9	1	37	150
0:08:45	32	7,9	1	37	150
0:08:46	32	7,9	1	37	150
0:08:47	32	7,9	1	37	150
0:08:48	32	7,9	1	37	150
0:08:49	32	7,9	1	37	150
0:08:50	32	7,9	1	37	150
0:08:51	32	8,0	1	37	150
0:08:52	32	8,0	1	37	150
0:08:53	32	8,0	1	37	150
0:08:54	32	8,0	1	37	150
0:08:55	32	8,0	1	37	150
0:08:56	32	8,0	1	37	150
0:08:57	32	8,0	1	37	150
0:08:58	32	8,0	1	37	150
0:08:59	32	8,0	1	37	150
0:09:00	32	8,0	1	37	150
0:09:01	32	8,0	1	37	150
0:09:02	32	8,1	1	37	150
0:09:03	32	8,1	1	37	150
0:09:04	32	8,1	1	37	150
0:09:05	33	8,1	1	37	150
0:09:06	33	8,1	1	37	150
0:09:07	33	8,1	1	38	150
0:09:08	33	8,1	1	38	150
0:09:09	33	8,1	1	38	150
0:09:10	33	8,1	1	38	150
0:09:11	33	8,1	1	37	150
0:09:12	33	8,2	1	37	150
0:09:13	33	8,2	1	38	150
0:09:14	33	8,2	1	38	150
0:09:15	33	8,2	1	38	150
0:09:16	33	8,2	1	38	150
0:09:17	33	8,2	1	38	150
0:09:18	33	8,2	1	37	150
0:09:19	33	8,2	1	38	150
0:09:20	33	8,2	1	37	150
0:09:21	33	8,2	1	38	150
0:09:22	33	8,3	1	37	150
0:09:23	33	8,3	1	38	150
0:09:24	33	8,3	1	38	150
0:09:25	33	8,3	1	38	150
0:09:26	33	8,3	1	38	150
0:09:27	33	8,3	1	38	150
0:09:28	33	8,3	1	38	150
0:09:29	33	8,3	1	38	150
0:09:30	33	8,3	1	38	150
0:09:31	33	8,3	1	38	150
0:09:32	33	8,4	1	38	150
0:09:33	33	8,4	1	38	150
0:09:34	33	8,4	1	38	150
0:09:35	33	8,4	1	38	150
0:09:36	33	8,4	1	38	150
0:09:37	33	8,4	1	38	150
0:09:38	33	8,4	1	38	150
0:09:39	33	8,4	1	38	150
0:09:40	33	8,4	1	38	150
0:09:41	33	8,4	1	38	150
0:09:42	33	8,5	1	38	150
0:09:43	33	8,5	1	38	150
0:09:44	33	8,5	1	38	150
0:09:45	33	8,5	1	38	150
0:09:46	33	8,5	1	38	150
0:09:47	33	8,5	1	38	150
0:09:48	33	8,5	1	38	150
0:09:49	33	8,5	1	38	150
0:09:50	33	8,5	1	38	150
0:09:51	33	8,6	1	38	150
0:09:52	33	8,6	1	38	150
0:09:53	33	8,6	1	38	150
0:09:54	33	8,6	1	38	150
0:09:55	33	8,6	1	38	150
0:09:56	33	8,6	1	38	150
0:09:57	33	8,6	1	38	150
0:09:58	33	8,6	1	38	150
0:09:59	33	8,6	1	38	150
0:10:00	33	8,7	1	38	150
0:10:01	33	8,7	1	38	150
0:10:02	33	8,7	1	38	150
0:10:03	33	8,7	1	38	150
0:10:04	33	8,7	1	39	150
0:10:05	33	8,7	1	39	150
0:10:06	33	8,7	1	38	150
0:10:07	33	8,7	1	39	150
0:10:08	33	8,8	1	38	150
0:10:09	33	8,8	1	38	150
0:10:10	33	9,0	1	38	150
0:10:11	33	9,2	1	39	150
0:10:12	33	9,2	1	39	150
0:10:13	33	9,3	1	39	150
0:10:14	34	9,3	1	39	150
0:10:15	34	9,3	1	39	150
0:10:16	34	9,3	1	39	150
0:10:17	34	9,3	1	39	150
0:10:18	34	9,3	1	39	150
0:10:19	34	9,3	1	39	150
0:10:20	34	9,3	1	39	150
0:10:21	34	9,4	1	39	150
0:10:22	34	9,4	1	39	150
0:10:23	34	9,4	1	39	150
0:10:24	34	9,4	1	39	150
0:10:25	34	9,4	1	39	150
0:10:26	34	9,4	1	39	150
0:10:27	34	9,4	1	39	150
0:10:28	34	9,4	1	39	150
0:10:29	34	9,4	1	39	150
0:10:30	34	9,4	1	39	150
0:10:31	34	9,4	1	39	150
0:10:32	34	9,5	1	39	150
0:10:33	34	9,5	1	39	150
0:10:34	34	9,5	1	39	150
0:10:35	34	9,5	1	39	150
0:10:36	34	9,5	1	39	150
0:10:37	34	9,5	1	39	150
0:10:38	34	9,5	1	39	150
0:10:39	34	9,5	1	39	150
0:10:40	34	9,5	1	39	150
0:10:41	34	9,5	1	39	150
0:10:42	34	9,5	1	39	150
0:10:43	34	9,5	1	39	150
0:10:44	34	9,6	1	39	150
0:10:45	34	9,6	1	39	150
0:10:46	34	9,6	1	39	150
0:10:47	34	9,6	1	39	150
0:10:48	34	9,6	1	39	150
0:10:49	34	9,6	1	39	150
0:10:50	34	9,6	1	39	150
0:10:51	34	9,6	1	39	150
0:10:52	34	9,6	1	39	150
0:10:53	34	9,6	1	39	150
0:10:54	34	9,7	1	39	150
0:10:55	34	9,7	1	39	150
0:10:56	34	9,7	1	39	150
0:10:57	34	9,7	1	39	150
0:10:58	34	9,7	1	39	150
0:10:59	34	9,7	1	39	150
0:11:00	34	9,7	1	39	150
0:11:01	34	9,7	1	39	150
0:11:02	34	9,7	1	39	150
0:11:03	34	9,7	1	40	150
0:11:04	34	9,8	1	39	150
0:11:05	34	9,8	1	39	150
0:11:06	34	9,8	1	40	150
0:11:07	34	9,8	1	40	150
0:11:08	34	9,8	1	40	150
0:11:09	34	9,8	1	40	150
0:11:10	34	9,8	1	40	150
0:11:11	34	9,8	1	40	150
0:11:12	34	9,8	1	40	150
0:11:13	34	9,9	1	40	150
0:11:14	34	9,9	1	40	150
0:11:15	34	9,9	1	40	150
0:11:16	34	9,9	1	40	150
0:11:17	34	9,9	1	40	150
0:11:18	35	9,9	1	40	150
0:11:19	35	9,9	1	40	150
0:11:20	35	9,9	1	40	150
0:11:21	35	9,9	1	40	150
0:11:22	35	9,9	1	40	150
0:11:23	35	10,0	1	40	150
0:11:24	35	10,0	1	40	150
0:11:25	35	10,0	1	40	150
0:11:26	35	10,0	1	40	150
0:11:27	35	10,0	1	40	150
0:11:28	35	10,0	1	40	150
0:11:29	35	10,0	1	40	150
0:11:30	35	10,0	1	40	150
0:11:31	35	10,0	1	40	150
0:11:32	35	10,0	1	40	150
0:11:33	35	10,1	1	40	150
0:11:34	35	10,1	1	40	150
0:11:35	35	10,1	1	40	150
0:11:36	35	10,1	1	40	150
0:11:37	35	10,1	1	40	150
0:11:38	35	10,1	1	40	150
0:11:39	35	10,1	1	40	150
0:11:40	35	10,1	1	40	150
0:11:41	35	10,1	1	40	150
0:11:42	35	10,2	1	40	150
0:11:43	35	10,2	1	40	150
0:11:44	35	10,2	1	40	150
0:11:45	35	10,2	1	40	150
0:11:46	35	10,2	1	40	150
0:11:47	35	10,2	1	40	150
0:11:48	35	10,2	1	40	150
0:11:49	35	10,2	1	40	150
0:11:50	35	10,2	1	40	150
0:11:51	35	10,3	1	40	150
0:11:52	35	10,3	1	40	150
0:11:53	35	10,3	1	40	150
0:11:54	35	10,3	1	40	150
0:11:55	35	10,3	1	40	150
0:11:56	35	10,3	1	40	150
0:11:57	35	10,3	1	41	150
0:11:58	35	10,3	1	40	150
0:11:59	35	10,3	1	40	150
0:12:00	35	10,3	1	41	150
0:12:01	35	10,4	1	41	150
0:12:02	35	10,4	1	40	150
0:12:03	35	10,4	1	41	150
0:12:04	35	10,4	1	41	150
0:12:05	35	10,4	1	41	150
0:12:06	35	10,4	1	41	150
0:12:07	35	10,4	1	41	150
0:12:08	35	10,4	1	41	150
0:12:09	35	10,4	1	41	150
0:12:10	35	10,5	1	41	150
0:12:11	35	10,5	1	41	150
0:12:12	35	10,5	1	41	150
0:12:13	35	10,5	1	41	150
0:12:14	35	10,5	1	41	150
0:12:15	35	10,6	1	41	150
0:12:16	35	10,8	1	41	150
0:12:17	35	10,9	1	41	150
0:12:18	35	10,9	1	41	150
0:12:19	35	10,9	1	41	150
0:12:20	35	10,9	1	41	150
0:12:21	35	11,0	1	41	150
0:12:22	36	11,0	1	41	150
0:12:23	36	11,0	1	41	150
0:12:24	36	11,0	1	41	150
0:12:25	36	11,0	1	41	150
0:12:26	36	11,0	1	41	150
0:12:27	36	11,0	1	41	150
0:12:28	36	11,0	1	41	150
0:12:29	36	11,0	1	41	150
0:12:30	36	11,0	1	41	150
0:12:31	36	11,1	1	41	150
0:12:32	36	11,1	1	41	150
0:12:33	36	11,1	1	41	150
0:12:34	36	11,1	1	41	150
0:12:35	36	11,1	1	41	150
0:12:36	36	11,1	1	41	150
0:12:37	36	11,1	1	41	150
0:12:38	36	11,1	1	41	150
0:12:39	36	11,1	1	41	150
0:12:40	36	11,1	1	41	150
0:12:41	36	11,1	1	41	150
0:12:42	36	11,2	1	41	150
0:12:43	36	11,2	1	41	150
0:12:44	36	11,2	1	41	150
0:12:45	36	11,2	1	41	150
0:12:46	36	11,2	1	41	150
0:12:47	36	11,2	1	41	150
0:12:48	36	11,2	1	41	150
0:12:49	36	11,2	1	41	150
0:12:50	36	11,2	1	41	150
0:12:51	36	11,2	1	41	150
0:12:52	36	11,2	1	41	150
0:12:53	36	11,3	1	41	150
0:12:54	36	11,3	1	41	150
0:12:55	36	11,3	1	42	150
0:12:56	36	11,3	1	41	150
0:12:57	36	11,3	1	41	150
0:12:58	36	11,3	1	42	150
0:12:59	36	11,3	1	41	150
0:13:00	36	11,3	1	41	150
0:13:01	36	11,3	1	42	150
0:13:02	36	11,3	1	41	150
0:13:03	36	11,4	1	42	150
0:13:04	36	11,4	1	42	150
0:13:05	36	11,4	1	41	150
0:13:06	36	11,4	1	41	150
0:13:07	36	11,4	1	42	150
0:13:08	36	11,4	1	42	150
0:13:09	36	11,4	1	42	150
0:13:10	36	11,4	1	42	150
0:13:11	36	11,4	1	42	150
0:13:12	36	11,4	1	42	150
0:13:13	36	11,5	1	42	150
0:13:14	36	11,5	1	42	150
0:13:15	36	11,5	1	42	150
0:13:16	36	11,5	1	42	150
0:13:17	36	11,5	1	42	150
0:13:18	36	11,5	1	42	150
0:13:19	36	11,5	1	42	150
0:13:20	36	11,5	1	42	150
0:13:21	36	11,5	1	42	150
0:13:22	36	11,5	1	42	150
0:13:23	36	11,6	1	42	150
0:13:24	36	11,6	1	42	150
0:13:25	36	11,6	1	42	150
0:13:26	36	11,6	1	42	150
0:13:27	36	11,6	1	42	150
0:13:28	36	11,6	1	42	150
0:13:29	37	11,6	1	42	150
0:13:30	37	11,6	1	42	150
0:13:31	37	11,6	1	42	150
0:13:32	37	11,6	1	42	150
0:13:33	37	11,6	1	42	150
0:13:34	37	11,7	1	42	150
0:13:35	37	11,7	1	42	150
0:13:36	37	11,7	1	42	150
0:13:37	37	11,7	1	42	150
0:13:38	37	11,7	1	42	150
0:13:39	37	11,7	1	42	150
0:13:40	37	11,7	1	42	150
0:13:41	37	11,7	1	42	150
0:13:42	37	11,7	1	42	150
0:13:43	37	11,8	1	42	150
0:13:44	37	11,8	1	42	150
0:13:45	37	11,8	1	42	150
0:13:46	37	11,8	1	42	150
0:13:47	37	11,8	1	42	150
0:13:48	37	11,8	1	42	150
0:13:49	37	11,8	1	42	150
0:13:50	37	11,8	1	42	150
0:13:51	37	11,8	1	43	150
0:13:52	37	11,9	1	43	150
0:13:53	37	11,9	1	42	150
0:13:54	37	11,9	1	42	150
0:13:55	37	11,9	1	42	150
0:13:56	37	11,9	1	42	150
0:13:57	37	12,0	1	42	150
0:13:58	37	12,0	1	42	150
0:13:59	37	12,0	1	42	150
0:14:00	37	12,1	1	42	150
0:14:01	37	12,1	1	42	150
0:14:02	37	12,1	1	42	150
0:14:03	37	12,1	1	42	150
0:14:04	37	12,1	1	42	150
0:14:05	37	12,1	1	43	150
0:14:06	37	12,1	1	43	150
0:14:07	37	12,1	1	43	150
0:14:08	37	12,1	1	42	150
0:14:09	37	12,2	1	43	150
0:14:10	37	12,2	1	43	150
0:14:11	37	12,2	1	43	150
0:14:12	37	12,2	1	43	150
0:14:13	37	12,2	1	43	150
0:14:14	37	12,2	1	43	150
0:14:15	37	12,2	1	43	150
0:14:16	37	12,2	1	43	150
0:14:17	37	12,2	1	43	150
0:14:18	37	12,2	1	43	150
0:14:19	37	12,3	1	43	150
0:14:20	37	12,3	1	43	150
0:14:21	37	12,3	1	43	150
0:14:22	37	12,3	1	43	150
0:14:23	37	12,3	1	43	150
0:14:24	37	12,3	1	43	150
0:14:25	37	12,3	1	43	150
0:14:26	37	12,3	1	43	150
0:14:27	37	12,3	1	43	150
0:14:28	37	12,4	1	43	150
0:14:29	37	12,4	1	43	150
0:14:30	37	12,4	1	43	150
0:14:31	37	12,6	1	43	150
0:14:32	37	12,8	1	43	150
0:14:33	37	12,8	1	43	150
0:14:34	37	12,9	2	43	150
0:14:35	38	12,9	2	43	150
0:14:36	38	12,9	2	43	150
0:14:37	38	12,9	1	43	150
0:14:38	38	12,9	1	43	150
0:14:39	38	12,9	1	43	150
0:14:40	38	13,0	1	43	150
0:14:41	38	13,0	1	43	150
0:14:42	38	13,0	1	43	150
0:14:43	38	13,0	1	43	150
0:14:44	38	13,0	1	43	150
0:14:45	38	13,0	1	43	150
0:14:46	38	13,0	1	43	150
0:14:47	38	13,0	1	43	150
0:14:48	38	13,0	1	43	150
0:14:49	38	13,0	1	43	150
0:14:50	38	13,1	1	43	150
0:14:51	38	13,1	1	43	150
0:14:52	38	13,1	1	43	150
0:14:53	38	13,1	1	43	150
0:14:54	38	13,1	1	43	150
0:14:55	38	13,1	1	44	150
0:14:56	38	13,1	1	43	150
0:14:57	38	13,1	1	44	150
0:14:58	38	13,1	1	43	150
0:14:59	38	13,1	1	43	150
0:15:00	38	13,2	1	43	150
0:15:01	38	13,2	1	43	150
0:15:02	38	13,2	1	43	150
0:15:03	38	13,2	1	44	150
0:15:04	38	13,2	1	44	150
0:15:05	38	13,2	1	44	150
0:15:06	38	13,2	1	44	150
0:15:07	38	13,2	1	43	150
0:15:08	38	13,2	1	44	150
0:15:09	38	13,2	1	44	150
0:15:10	38	13,3	1	44	150
0:15:11	38	13,3	1	44	150
0:15:12	38	13,3	1	44	150
0:15:13	38	13,3	1	44	150
0:15:14	38	13,3	1	44	150
0:15:15	38	13,3	1	44	150
0:15:16	38	13,3	1	44	150
0:15:17	38	13,3	1	44	150
0:15:18	38	13,3	1	44	150
0:15:19	38	13,4	1	44	150
0:15:20	38	13,4	1	44	150
0:15:21	38	13,4	1	44	150
0:15:22	38	13,4	1	44	150
0:15:23	38	13,4	1	44	150
0:15:24	38	13,4	1	44	150
0:15:25	38	13,4	1	44	150
0:15:26	38	13,4	1	44	150
0:15:27	38	13,4	1	44	150
0:15:28	38	13,4	1	44	150
0:15:29	38	13,5	1	44	150
0:15:30	38	13,5	1	44	150
0:15:31	38	13,5	1	44	150
0:15:32	38	13,5	1	44	150
0:15:33	38	13,5	1	44	150
0:15:34	38	13,5	1	44	150
0:15:35	38	13,5	1	44	150
0:15:36	38	13,5	1	44	150
0:15:37	38	13,5	1	44	150
0:15:38	38	13,6	1	44	150
0:15:39	38	13,6	1	44	150
0:15:40	38	13,6	1	44	150
0:15:41	39	13,6	1	44	150
0:15:42	39	13,6	1	44	150
0:15:43	39	13,6	1	44	150
0:15:44	39	13,6	1	44	150
0:15:45	39	13,6	1	44	150
0:15:46	39	13,6	1	44	150
0:15:47	39	13,7	1	44	150
0:15:48	39	13,7	1	44	150
0:15:49	39	13,7	1	44	150
0:15:50	39	13,7	1	44	150
0:15:51	39	13,7	1	44	150
0:15:52	39	13,7	1	44	150
0:15:53	39	13,7	1	44	150
0:15:54	39	13,7	1	44	150
0:15:55	39	13,7	1	44	150
0:15:56	39	13,8	1	45	150
0:15:57	39	13,8	1	44	150
0:15:58	39	13,8	1	44	150
0:15:59	39	13,8	1	44	150
0:16:00	39	13,8	1	44	150
0:16:01	39	13,8	1	45	150
0:16:02	39	13,8	1	44	150
0:16:03	39	13,8	1	45	150
0:16:04	39	13,8	1	44	150
0:16:05	39	13,8	1	45	150
0:16:06	39	13,9	1	45	150
0:16:07	39	13,9	1	45	150
0:16:08	39	13,9	1	45	150
0:16:09	39	13,9	1	45	150
0:16:10	39	13,9	1	45	150
0:16:11	39	13,9	1	45	150
0:16:12	39	13,9	1	45	150
0:16:13	39	13,9	1	45	150
0:16:14	39	14,0	1	45	150
0:16:15	39	14,0	1	45	150
0:16:16	39	14,0	1	45	150
0:16:17	39	14,0	1	45	150
0:16:18	39	14,0	1	45	150
0:16:19	39	14,0	1	45	150
0:16:20	39	14,0	1	45	150
0:16:21	39	14,0	1	45	150
0:16:22	39	14,0	1	45	150
0:16:23	39	14,0	1	45	150
0:16:24	39	14,1	1	45	150
0:16:25	39	14,1	1	45	150
0:16:26	39	14,1	1	45	150
0:16:27	39	14,1	1	45	150
0:16:28	39	14,1	1	45	150
0:16:29	39	14,1	1	45	150
0:16:30	39	14,1	1	45	150
0:16:31	39	14,1	1	45	150
0:16:32	39	14,2	1	45	150
0:16:33	39	14,2	1	45	150
0:16:34	39	14,2	1	45	150
0:16:35	39	14,2	1	45	150
0:16:36	39	14,2	1	45	150
0:16:37	39	14,2	1	45	150
0:16:38	39	14,2	1	45	150
0:16:39	39	14,2	1	45	150
0:16:40	39	14,3	1	45	150
0:16:41	39	14,3	1	45	150
0:16:42	39	14,3	1	45	150
0:16:43	39	14,3	1	45	150
0:16:44	39	14,3	1	45	150
0:16:45	39	14,3	1	45	150
0:16:46	39	14,3	1	45	150
0:16:47	40	14,3	1	45	150
0:16:48	40	14,3	1	45	150
0:16:49	40	14,4	1	45	150
0:16:50	40	14,4	1	45	150
0:16:51	40	14,4	1	45	150
0:16:52	40	14,4	1	45	150
0:16:53	40	14,4	1	45	150
0:16:54	40	14,4	1	45	150
0:16:55	40	14,4	1	46	150
0:16:56	40	14,4	1	46	150
0:16:57	40	14,4	1	45	150
0:16:58	40	14,4	1	46	150
0:16:59	40	14,5	1	45	150
0:17:00	40	14,5	1	46	150
0:17:01	40	14,5	1	45	150
0:17:02	40	14,5	1	45	150
0:17:03	40	14,5	1	46	150
0:17:04	40	14,5	1	45	150
0:17:05	40	14,5	1	46	150
0:17:06	40	14,5	1	45	150
0:17:07	40	14,5	1	46	150
0:17:08	40	14,6	1	46	150
0:17:09	40	14,6	1	46	150
0:17:10	40	14,6	1	46	150
0:17:11	40	14,6	1	46	150
0:17:12	40	14,6	1	46	150
0:17:13	40	14,6	1	46	150
0:17:14	40	14,7	1	46	150
0:17:15	40	14,7	1	46	150
0:17:16	40	14,7	1	46	150
0:17:17	40	14,7	1	46	150
0:17:18	40	14,7	1	46	150
0:17:19	40	14,7	1	46	150
0:17:20	40	14,7	1	46	150
0:17:21	40	14,7	1	46	150
0:17:22	40	14,7	1	46	150
0:17:23	40	15,0	1	46	150
0:17:24	40	15,1	1	46	150
0:17:25	40	15,2	1	46	150
0:17:26	40	15,2	1	46	150
0:17:27	40	15,2	1	46	150
0:17:28	40	15,3	1	46	150
0:17:29	40	15,3	1	46	150
0:17:30	40	15,3	1	46	150
0:17:31	40	15,3	1	46	150
0:17:32	40	15,3	1	46	150
0:17:33	40	15,3	1	46	150
0:17:34	40	15,3	1	46	150
0:17:35	40	15,3	1	46	150
0:17:36	40	15,3	1	46	150
0:17:37	40	15,4	1	46	150
0:17:38	40	15,4	1	46	150
0:17:39	40	15,4	1	46	150
0:17:40	40	15,4	1	46	150
0:17:41	40	15,4	1	46	150
0:17:42	40	15,4	1	46	150
0:17:43	40	15,4	1	46	150
0:17:44	40	15,4	1	46	150
0:17:45	40	15,4	1	46	150
0:17:46	40	15,4	1	46	150
0:17:47	40	15,5	1	46	150
0:17:48	40	15,5	1	46	150
0:17:49	40	15,5	1	46	150
0:17:50	40	15,5	1	46	150
0:17:51	40	15,5	1	47	150
0:17:52	40	15,5	1	46	150
0:17:53	40	15,5	1	46	150
0:17:54	41	15,5	1	46	150
0:17:55	41	15,5	1	46	150
0:17:56	41	15,6	1	46	150
0:17:57	41	15,6	1	46	150
0:17:58	41	15,6	1	46	150
0:17:59	41	15,6	1	46	150
0:18:00	41	15,6	1	47	150
0:18:01	41	15,6	1	46	150
0:18:02	41	15,6	1	47	150
0:18:03	41	15,6	1	47	150
0:18:04	41	15,6	1	47	150
0:18:05	41	15,7	1	47	150
0:18:06	41	15,7	1	47	150
0:18:07	41	15,7	1	47	150
0:18:08	41	15,7	1	47	150
0:18:09	41	15,7	1	47	150
0:18:10	41	15,7	1	47	150
0:18:11	41	15,7	1	47	150
0:18:12	41	15,7	1	47	150
0:18:13	41	15,7	1	47	150
0:18:14	41	15,8	1	47	150
0:18:15	41	15,8	1	47	150
0:18:16	41	15,8	1	47	150
0:18:17	41	15,8	1	47	150
0:18:18	41	15,8	1	47	150
0:18:19	41	15,8	1	47	150
0:18:20	41	15,8	1	47	150
0:18:21	41	15,8	1	47	150
0:18:22	41	15,8	1	47	150
0:18:23	41	15,8	1	47	150
0:18:24	41	15,9	1	47	150
0:18:25	41	15,9	1	47	150
0:18:26	41	15,9	1	47	150
0:18:27	41	15,9	1	47	150
0:18:28	41	15,9	1	47	150
0:18:29	41	15,9	1	47	150
0:18:30	41	15,9	1	47	150
0:18:31	41	15,9	1	47	150
0:18:32	41	15,9	1	47	150
0:18:33	41	16,0	1	47	150
0:18:34	41	16,0	1	47	150
0:18:35	41	16,0	1	47	150
0:18:36	41	16,0	1	47	150
0:18:37	41	16,0	1	47	150
0:18:38	41	16,0	1	47	150
0:18:39	41	16,0	1	47	150
0:18:40	41	16,0	1	47	150
0:18:41	41	16,0	1	47	150
0:18:42	41	16,0	1	47	150
0:18:43	41	16,1	1	47	150
0:18:44	41	16,1	1	47	150
0:18:45	41	16,1	1	47	150
0:18:46	41	16,1	1	47	150
0:18:47	41	16,1	1	47	150
0:18:48	41	16,1	1	47	150
0:18:49	41	16,1	1	47	150
0:18:50	41	16,1	1	47	150
0:18:51	41	16,1	1	47	150
0:18:52	41	16,2	1	47	150
0:18:53	41	16,2	1	47	150
0:18:54	41	16,2	1	47	150
0:18:55	41	16,2	1	47	150
0:18:56	41	16,2	1	47	150
0:18:57	41	16,2	1	48	150
0:18:58	41	16,2	1	48	150
0:18:59	42	16,2	1	48	150
0:19:00	42	16,3	1	48	150
0:19:01	42	16,3	1	48	150
0:19:02	42	16,3	1	48	150
0:19:03	42	16,3	1	48	150
0:19:04	42	16,3	1	48	150
0:19:05	42	16,3	1	47	150
0:19:06	42	16,3	1	48	150
0:19:07	42	16,3	1	47	150
0:19:08	42	16,3	1	48	150
0:19:09	42	16,3	1	47	150
0:19:10	42	16,4	1	48	150
0:19:11	42	16,4	1	48	150
0:19:12	42	16,4	1	48	150
0:19:13	42	16,4	1	48	150
0:19:14	42	16,4	1	48	150
0:19:15	42	16,4	1	48	150
0:19:16	42	16,4	1	48	150
0:19:17	42	16,4	1	48	150
0:19:18	42	16,4	1	48	150
0:19:19	42	16,5	1	48	150
0:19:20	42	16,5	1	48	150
0:19:21	42	16,5	1	48	150
0:19:22	42	16,5	1	48	150
0:19:23	42	16,5	1	48	150
0:19:24	42	16,5	1	48	150
0:19:25	42	16,5	1	48	150
0:19:26	42	16,5	1	48	150
0:19:27	42	16,5	1	48	150
0:19:28	42	16,6	1	48	150
0:19:29	42	16,6	1	48	150
0:19:30	42	16,6	1	48	150
0:19:31	42	16,6	1	48	150
0:19:32	42	16,6	1	48	150
0:19:33	42	16,6	1	48	150
0:19:34	42	16,6	1	48	150
0:19:35	42	16,6	1	48	150
0:19:36	42	16,7	1	48	150
0:19:37	42	16,7	1	48	150
0:19:38	42	16,7	1	48	150
0:19:39	42	16,7	1	48	150
0:19:40	42	16,7	1	48	150
0:19:41	42	16,7	1	48	150
0:19:42	42	16,7	1	48	150
0:19:43	42	16,7	1	48	150
0:19:44	42	16,7	1	48	150
0:19:45	42	16,7	1	48	150
0:19:46	42	16,8	1	48	150
0:19:47	42	16,8	2	48	150
0:19:48	42	16,8	2	48	150
0:19:49	42	16,8	2	48	150
0:19:50	42	16,8	2	48	150
0:19:51	42	16,8	2	48	150
0:19:52	42	16,8	2	48	150
0:19:53	42	16,8	2	48	150
0:19:54	42	16,8	2	48	150
0:19:55	42	16,9	2	48	150
0:19:56	42	16,9	2	49	150
0:19:57	42	16,9	2	48	150
0:19:58	42	16,9	2	48	150
0:19:59	42	16,9	2	48	150
0:20:00	42	16,9	2	48	150
0:20:01	42	17,0	2	48	150
0:20:02	42	17,0	2	48	150
0:20:03	42	17,0	2	48	150
0:20:04	42	17,0	2	48	150
0:20:05	42	17,0	2	48	150
0:20:06	42	17,0	2	48	150
0:20:07	43	17,0	2	48	150
0:20:08	43	17,0	2	49	150
0:20:09	43	17,1	2	49	150
0:20:10	43	17,3	2	48	150
0:20:11	43	17,4	2	49	150
0:20:12	43	17,5	2	49	150
0:20:13	43	17,5	2	49	150
0:20:14	43	17,5	2	49	150
0:20:15	43	17,5	2	49	150
0:20:16	43	17,5	2	49	150
0:20:17	43	17,6	2	49	150
0:20:18	43	17,6	2	49	150
0:20:19	43	17,6	2	49	150
0:20:20	43	17,6	2	49	150
0:20:21	43	17,6	2	49	150
0:20:22	43	17,6	2	49	150
0:20:23	43	17,6	2	49	150
0:20:24	43	17,6	2	49	150
0:20:25	43	17,6	2	49	150
0:20:26	43	17,6	2	49	150
0:20:27	43	17,7	2	49	150
0:20:28	43	17,7	2	49	150
0:20:29	43	17,7	2	49	150
0:20:30	43	17,7	2	49	150
0:20:31	43	17,7	2	49	150
0:20:32	43	17,7	2	49	150
0:20:33	43	17,7	2	49	150
0:20:34	43	17,7	2	49	150
0:20:35	43	17,7	2	49	150
0:20:36	43	17,8	2	49	150
0:20:37	43	17,8	2	49	150
0:20:38	43	17,8	2	49	150
0:20:39	43	17,8	2	49	150
0:20:40	43	17,8	2	49	150
0:20:41	43	17,8	2	49	150
0:20:42	43	17,8	2	49	150
0:20:43	43	17,8	2	49	150
0:20:44	43	17,8	2	49	150
0:20:45	43	17,9	2	49	150
0:20:46	43	17,9	2	49	150
0:20:47	43	17,9	2	49	150
0:20:48	43	17,9	2	49	150
0:20:49	43	17,9	2	49	150
0:20:50	43	17,9	2	49	150
0:20:51	43	17,9	2	49	150
0:20:52	43	17,9	2	49	150
0:20:53	43	17,9	2	49	150
0:20:54	43	18,0	2	49	150
0:20:55	43	18,0	2	49	150
0:20:56	43	18,0	2	49	150
0:20:57	43	18,0	2	49	150
0:20:58	43	18,0	2	49	150
0:20:59	43	18,0	2	49	150
0:21:00	43	18,0	2	49	150
0:21:01	43	18,0	2	49	150
0:21:02	43	18,0	2	49	150
0:21:03	43	18,0	2	50	150
0:21:04	43	18,1	2	50	150
0:21:05	43	18,1	2	49	150
0:21:06	43	18,1	2	49	150
0:21:07	43	18,1	2	49	150
0:21:08	43	18,1	2	49	150
0:21:09	43	18,1	2	50	150
0:21:10	43	18,1	2	49	150
0:21:11	43	18,1	2	49	150
0:21:12	44	18,1	2	49	150
0:21:13	43	18,2	2	49	150
0:21:14	44	18,2	2	49	150
0:21:15	44	18,2	2	50	150
0:21:16	44	18,2	2	50	150
0:21:17	44	18,2	2	50	150
0:21:18	44	18,2	2	50	150
0:21:19	44	18,2	2	50	150
0:21:20	44	18,2	2	50	150
0:21:21	44	18,2	2	50	150
0:21:22	44	18,3	2	49	150
0:21:23	44	18,3	2	50	150
0:21:24	44	18,3	2	50	150
0:21:25	44	18,3	2	50	150
0:21:26	44	18,3	2	50	150
0:21:27	44	18,3	2	50	150
0:21:28	44	18,3	2	50	150
0:21:29	44	18,3	2	50	150
0:21:30	44	18,4	2	50	150
0:21:31	44	18,4	2	50	150
0:21:32	44	18,4	2	50	150
0:21:33	44	18,4	2	50	150
0:21:34	44	18,4	2	50	150
0:21:35	44	18,4	2	50	150
0:21:36	44	18,4	2	50	150
0:21:37	44	18,4	2	50	150
0:21:38	44	18,4	2	50	150
0:21:39	44	18,5	2	50	150
0:21:40	44	18,5	2	50	150
0:21:41	44	18,5	2	50	150
0:21:42	44	18,5	2	50	150
0:21:43	44	18,5	2	50	150
0:21:44	44	18,5	2	50	150
0:21:45	44	18,5	2	50	150
0:21:46	44	18,5	2	50	150
0:21:47	44	18,5	2	50	150
0:21:48	44	18,6	2	50	150
0:21:49	44	18,6	2	50	150
0:21:50	44	18,6	2	50	150
0:21:51	44	18,6	2	50	150
0:21:52	44	18,6	2	50	150
0:21:53	44	18,6	2	50	150
0:21:54	44	18,6	2	50	150
0:21:55	44	18,7	2	50	150
0:21:56	44	18,7	2	50	150
0:21:57	44	18,7	2	50	150
0:21:58	44	18,7	2	50	150
0:21:59	44	18,7	2	51	150
0:22:00	44	18,7	2	50	150
0:22:01	44	18,8	2	51	150
0:22:02	44	18,8	2	51	150
0:22:03	44	18,8	2	51	150
0:22:04	44	18,8	2	51	150
0:22:05	44	18,8	2	50	150
0:22:06	44	18,8	2	51	150
0:22:07	44	18,9	2	51	150
0:22:08	44	18,9	2	51	150
0:22:09	44	18,9	2	51	150
0:22:10	44	18,9	2	51	150
0:22:11	44	18,9	2	51	150
0:22:12	44	18,9	2	51	150
0:22:13	44	18,9	2	51	150
0:22:14	44	18,9	2	51	150
0:22:15	44	18,9	2	51	150
0:22:16	44	19,0	2	51	150
0:22:17	44	19,0	2	51	150
0:22:18	44	19,0	2	51	150
0:22:19	45	19,0	2	51	150
0:22:20	45	19,0	2	51	150
0:22:21	45	19,0	2	51	150
0:22:22	45	19,0	2	51	150
0:22:23	45	19,0	2	51	150
0:22:24	45	19,0	2	51	150
0:22:25	45	19,1	2	51	150
0:22:26	45	19,1	2	51	150
0:22:27	45	19,1	2	51	150
0:22:28	45	19,1	2	51	150
0:22:29	45	19,1	2	51	150
0:22:30	45	19,1	2	51	150
0:22:31	45	19,1	2	51	150
0:22:32	45	19,1	2	51	150
0:22:33	45	19,1	2	51	150
0:22:34	45	19,2	2	51	150
0:22:35	45	19,2	2	51	150
0:22:36	45	19,2	2	51	150
0:22:37	45	19,2	2	51	150
0:22:38	45	19,2	2	51	150
0:22:39	45	19,2	2	51	150
0:22:40	45	19,2	2	51	150
0:22:41	45	19,2	2	51	150
0:22:42	45	19,2	2	51	150
0:22:43	45	19,3	2	51	150
0:22:44	45	19,3	2	51	150
0:22:45	45	19,3	2	51	150
0:22:46	45	19,3	2	51	150
0:22:47	45	19,3	2	51	150
0:22:48	45	19,3	2	51	150
0:22:49	45	19,3	2	51	150
0:22:50	45	19,3	2	51	150
0:22:51	45	19,3	2	51	150
0:22:52	45	19,4	2	51	150
0:22:53	45	19,4	2	51	150
0:22:54	45	19,4	2	51	150
0:22:55	45	19,4	2	51	150
0:22:56	45	19,4	2	51	150
0:22:57	45	19,4	2	51	150
0:22:58	45	19,4	2	51	150
0:22:59	45	19,4	2	51	150
0:23:00	45	19,4	2	51	150
0:23:01	45	19,4	2	51	150
0:23:02	45	19,4	2	51	150
0:23:03	45	19,5	2	51	150
0:23:04	45	19,5	2	52	150
0:23:05	45	19,5	2	52	150
0:23:06	45	19,5	2	51	150
0:23:07	45	19,5	2	51	150
0:23:08	45	19,5	2	52	150
0:23:09	45	19,5	2	52	150
0:23:10	45	19,6	2	52	150
0:23:11	45	19,6	2	51	150
0:23:12	45	19,6	2	51	150
0:23:13	45	19,7	2	51	150
0:23:14	45	19,7	2	51	150
0:23:15	45	19,7	2	52	150
0:23:16	45	19,7	2	51	150
0:23:17	45	19,7	2	51	150
0:23:18	45	19,7	2	51	150
0:23:19	45	19,7	2	51	150
0:23:20	45	19,7	2	52	150
0:23:21	45	19,8	2	52	150
0:23:22	45	19,8	2	52	150
0:23:23	45	19,8	2	52	150
0:23:24	45	19,8	2	52	150
0:23:25	45	19,8	2	52	150
0:23:26	46	19,8	2	52	150
0:23:27	46	19,9	2	52	150
0:23:28	46	19,9	2	52	150
0:23:29	46	19,9	2	52	150
0:23:30	46	19,9	2	52	150
0:23:31	46	19,9	2	52	150
0:23:32	46	19,9	2	52	150
0:23:33	46	19,9	2	52	150
0:23:34	46	19,9	2	52	150
0:23:35	46	20,0	2	52	150
0:23:36	46	20,0	2	52	150
0:23:37	46	20,0	2	52	150
0:23:38	46	20,0	2	52	150
0:23:39	46	20,0	2	52	150
0:23:40	46	20,0	2	52	150
0:23:41	46	20,0	2	52	150
0:23:42	46	20,0	2	52	150
0:23:43	46	20,0	2	52	150
0:23:44	46	20,1	2	52	150
0:23:45	46	20,1	2	52	150
0:23:46	46	20,1	2	52	150
0:23:47	46	20,1	2	52	150
0:23:48	46	20,1	2	52	150
0:23:49	46	20,1	2	52	150
0:23:50	46	20,1	2	52	150
0:23:51	46	20,1	2	52	150
0:23:52	46	20,1	2	52	150
0:23:53	46	20,1	2	52	150
0:23:54	46	20,2	2	52	150
0:23:55	46	20,2	2	52	150
0:23:56	46	20,2	2	52	150
0:23:57	46	20,3	2	52	150
0:23:58	46	20,4	2	52	150
0:23:59	46	20,5	2	52	150
0:24:00	46	20,5	2	52	150
0:24:01	46	20,5	2	52	150
0:24:02	46	20,6	2	53	150
0:24:03	46	20,6	2	52	150
0:24:04	46	20,6	2	52	150
0:24:05	46	20,6	2	52	150
0:24:06	46	20,6	2	52	150
0:24:07	46	20,6	2	53	150
0:24:08	46	20,6	2	52	150
0:24:09	46	20,6	2	52	150
0:24:10	46	20,6	2	52	150
0:24:11	46	20,6	2	52	150
0:24:12	46	20,6	2	52	150
0:24:13	46	20,6	2	53	150
0:24:14	46	20,7	2	53	150
0:24:15	46	20,7	2	53	150
0:24:16	46	20,7	2	53	150
0:24:17	46	20,7	2	52	150
0:24:18	46	20,7	2	53	150
0:24:19	46	20,7	2	52	150
0:24:20	46	20,7	2	53	150
0:24:21	46	20,7	2	52	150
0:24:22	46	20,7	2	52	150
0:24:23	46	20,7	2	52	150
0:24:24	46	20,7	2	53	150
0:24:25	46	20,8	2	53	150
0:24:26	46	20,8	2	53	150
0:24:27	46	20,8	2	53	150
0:24:28	46	20,8	2	53	150
0:24:29	46	20,8	2	53	150
0:24:30	46	20,8	2	53	150
0:24:31	47	20,8	2	53	150
0:24:32	46	20,8	2	53	150
0:24:33	46	20,8	2	53	150
0:24:34	47	20,9	2	53	150
0:24:35	47	20,9	2	53	150
0:24:36	47	20,9	2	53	150
0:24:37	47	20,9	2	53	150
0:24:38	47	20,9	2	53	150
0:24:39	47	20,9	2	53	150
0:24:40	47	20,9	2	53	150
0:24:41	47	20,9	2	53	150
0:24:42	47	20,9	2	53	150
0:24:43	47	20,9	2	53	150
0:24:44	47	20,9	2	53	150
0:24:45	47	21,0	2	53	150
0:24:46	47	21,0	2	53	150
0:24:47	47	21,0	2	53	150
0:24:48	47	21,0	2	53	150
0:24:49	47	21,0	2	53	150
0:24:50	47	21,0	2	53	150
0:24:51	47	21,0	2	53	150
0:24:52	47	21,0	2	53	150
0:24:53	47	21,0	2	53	150
0:24:54	47	21,1	2	53	150
0:24:55	47	21,1	2	53	150
0:24:56	47	21,1	2	53	150
0:24:57	47	21,1	2	53	150
0:24:58	47	21,1	2	53	150
0:24:59	47	21,1	2	53	150
0:25:00	47	21,1	2	53	150
0:25:01	47	21,1	2	53	150
0:25:02	47	21,1	2	53	150
0:25:03	47	21,2	2	53	150
0:25:04	47	21,2	2	53	150
0:25:05	47	21,2	2	53	150
0:25:06	47	21,2	2	53	150
0:25:07	47	21,2	2	53	150
0:25:08	47	21,2	2	53	150
0:25:09	47	21,2	2	53	150
0:25:10	47	21,2	2	53	150
0:25:11	47	21,2	2	53	150
0:25:12	47	21,3	2	53	150
0:25:13	47	21,3	2	53	150
0:25:14	47	21,3	2	53	150
0:25:15	47	21,3	2	53	150
0:25:16	47	21,3	2	53	150
0:25:17	47	21,3	2	53	150
0:25:18	47	21,3	2	53	150
0:25:19	47	21,3	2	54	150
0:25:20	47	21,3	2	53	150
0:25:21	47	21,4	2	53	150
0:25:22	47	21,5	2	53	150
0:25:23	47	21,5	2	53	150
0:25:24	47	21,6	2	54	150
0:25:25	47	21,6	2	53	150
0:25:26	47	21,6	2	54	150
0:25:27	47	21,6	2	54	150
0:25:28	47	21,6	2	54	150
0:25:29	47	21,6	2	53	150
0:25:30	47	21,7	2	53	150
0:25:31	47	21,7	2	54	150
0:25:32	47	21,7	2	54	150
0:25:33	47	21,7	2	54	150
0:25:34	47	21,7	2	54	150
0:25:35	47	21,7	2	54	150
0:25:36	47	21,7	2	54	150
0:25:37	47	21,7	2	54	150
0:25:38	47	21,8	2	54	150
0:25:39	47	21,8	2	54	150
0:25:40	47	21,8	2	54	150
0:25:41	47	21,8	2	54	150
0:25:42	48	21,8	2	54	150
0:25:43	48	21,8	2	54	150
0:25:44	48	21,8	2	54	150
0:25:45	48	21,8	2	54	150
0:25:46	48	21,8	2	54	150
0:25:47	48	21,9	2	54	150
0:25:48	48	21,9	2	54	150
0:25:49	48	21,9	2	54	150
0:25:50	48	21,9	2	54	150
0:25:51	48	21,9	2	54	150
0:25:52	48	21,9	2	54	150
0:25:53	48	21,9	2	54	150
0:25:54	48	21,9	2	54	150
0:25:55	48	21,9	2	54	150
0:25:56	48	22,0	2	54	150
0:25:57	48	22,0	2	54	150
0:25:58	48	22,0	2	54	150
0:25:59	48	22,0	2	54	150
0:26:00	48	22,0	2	54	150
0:26:01	48	22,0	2	54	150
0:26:02	48	22,0	2	54	150
0:26:03	48	22,0	2	54	150
0:26:04	48	22,0	2	54	150
0:26:05	48	22,1	2	54	150
0:26:06	48	22,1	2	54	150
0:26:07	48	22,1	2	54	150
0:26:08	48	22,1	2	54	150
0:26:09	48	22,1	2	54	150
0:26:10	48	22,2	2	54	150
0:26:11	48	22,2	2	54	150
0:26:12	48	22,2	2	54	150
0:26:13	48	22,2	2	54	150
0:26:14	48	22,2	2	54	150
0:26:15	48	22,2	2	54	150
0:26:16	48	22,3	2	55	150
0:26:17	48	22,3	2	55	150
0:26:18	48	22,3	2	55	150
0:26:19	48	22,3	2	55	150
