Repository: ProgWizer/parser

File: project-root/data/Data Acquisition/Data Acquisition/2019 year (140)/19-042.txt (part 1 of 3)
--Test Summary--
Full Path and File Name	
Instrument Name	SGSA/UCA
Instrument Type	Model 5265 SGSA/UCA
Instrument Serial Number	
Test Start Date	30.05.2019
Test Start Time	12:45:52
Test Stop Date	31.05.2019
Test Stop Time	13:11:44
Test Length	24:25:52
Final Sample Time Offset	24:25:30
Controller Schedule Name	
Sampling Period	30 seconds
Comments	
Information	WellID	
Information	Customer	
Information	EngName	
Information	CementClass	
Information	CementMfr	
Information	Additives	100G+0.4Floss-600+0.1DPC+0.05LR
Information	Density	1950
Information	BHCT	
Information	BHST	
Information	FluidLoss	
Information	JobType	
Calculated Value	CS_50	10:01:30
Calculated Value	CS_500	10:51:00
Calculated Value	SGS_Initial	8:31:30
Calculated Value	SGS_Final	9:13:00
Calculated Value	CS_Time8h	0,18 MPa
Calculated Value	CS_Time12h	9,47 MPa
Calculated Value	Time_SGS_100lb/100ft2	8:39:30
Calculated Value	Time_SGS_500lb/100ft2	9:01:30
Calculated Value	CS_Time24h	22,09 MPa
Calculated Value	CS_Time48h	N/A
Calculated Curve	Compressive Strength	Compressive strength type B (more than 14 lb/gal)
Calculated Curve	Static Gel Strength	Static gel strength
Initial Temperature (°C)	26 °C
Final Temperature (°C)	90 °C
Initial Pressure (psi)	2423 psi
Final Pressure (psi)	3194 psi
Initial Transit Time (microsec/in)	16,34 microsec/in
Final Transit Time (microsec/in)	8,19 microsec/in
Initial Gel Value	5976
Final Gel Value	7882
Initial Compressive Strength (MPa)	0,00 MPa
Final Compressive Strength (MPa)	22,23 MPa
Initial Static Gel Strength (lb/100ft2)	6,3 lb/100ft2
Final Static Gel Strength (lb/100ft2)	ERROR
--Data--
Time (HH:MM:SS)	Temperature (°C)	Pressure (psi)	Transit Time (microsec/in)	Gel Value	Compressive Strength (MPa)	Static Gel Strength (lb/100ft2)
0:00:00	26	2423	16,34	5976	0,00	6,3
0:00:30	26	2419	16,34	5975	0,00	6,3
0:01:00	26	2419	16,34	5974	0,00	6,4
0:01:30	27	2422	16,34	5975	0,00	6,5
0:02:00	27	2428	16,34	5980	0,00	6,6
0:02:30	27	2433	16,34	5977	0,00	6,6
0:03:00	27	2440	16,34	5977	0,00	6,7
0:03:30	28	2445	16,34	5977	0,00	6,8
0:04:00	28	2451	16,34	5979	0,00	6,9
0:04:30	28	2458	16,34	5979	0,00	6,9
0:05:00	29	3669	16,34	5983	0,00	7,0
0:05:30	29	3667	16,24	6010	0,03	7,1
0:06:00	29	2679	16,20	6005	0,04	7,1
0:06:30	30	2702	16,26	6000	0,02	7,2
0:07:00	30	2910	16,27	6000	0,02	7,3
0:07:30	30	2997	16,26	6008	0,02	7,4
0:08:00	31	3016	16,24	6008	0,03	7,4
0:08:30	31	3036	16,23	6009	0,03	7,5
0:09:00	32	3055	16,23	6009	0,03	7,6
0:09:30	32	3073	16,22	6009	0,03	7,7
0:10:00	32	3091	16,21	6014	0,04	7,7
0:10:30	33	3110	16,20	6013	0,04	7,8
0:11:00	33	3130	16,19	6008	0,04	7,9
0:11:30	34	3151	16,17	6012	0,05	8,0
0:12:00	34	3174	16,17	6018	0,05	8,0
0:12:30	34	3199	16,16	6019	0,05	8,1
0:13:00	35	3226	16,15	6026	0,05	8,2
0:13:30	35	3254	16,14	6025	0,06	8,2
0:14:00	36	3282	16,12	6026	0,06	8,3
0:14:30	36	3309	16,12	6026	0,06	8,4
0:15:00	37	3336	16,10	6029	0,07	8,5
0:15:30	37	3364	16,09	6031	0,07	8,5
0:16:00	37	3390	16,08	6033	0,07	8,6
0:16:30	38	3418	16,07	6036	0,08	8,7
0:17:00	38	3445	16,06	6037	0,08	8,8
0:17:30	39	3472	16,05	6033	0,08	8,8
0:18:00	39	3499	16,04	6039	0,09	8,9
0:18:30	40	3514	16,02	6041	0,09	9,0
0:19:00	40	3537	16,02	6046	0,09	9,1
0:19:30	41	3548	16,00	6045	0,10	9,1
0:20:00	41	3346	16,00	6041	0,10	9,2
0:20:30	42	3192	16,01	6032	0,10	9,3
0:21:00	42	3072	16,01	6025	0,09	9,3
0:21:30	42	2956	16,02	6021	0,09	9,4
0:22:00	43	2872	16,03	6018	0,09	9,5
0:22:30	43	2803	16,03	6017	0,09	9,6
0:23:00	44	2725	16,03	6023	0,09	9,6
0:23:30	44	2646	16,03	6014	0,09	9,7
0:24:00	45	2602	16,04	6013	0,09	9,8
0:24:30	45	2564	16,03	6015	0,09	9,9
0:25:00	46	2523	16,03	6008	0,09	9,9
0:25:30	46	2487	16,04	6011	0,09	10,0
0:26:00	47	2480	16,03	6011	0,09	10,1
0:26:30	47	2517	16,03	6007	0,09	10,2
0:27:00	48	2560	16,02	6015	0,09	10,2
0:27:30	48	2602	16,01	6014	0,09	10,3
0:28:00	48	2644	16,00	6023	0,10	10,4
0:28:30	49	2687	15,99	6017	0,10	10,4
0:29:00	49	2726	15,98	6017	0,10	10,5
0:29:30	50	2767	15,96	6023	0,11	10,6
0:30:00	50	2810	15,95	6025	0,11	10,7
0:30:30	51	2854	15,94	6025	0,12	10,7
0:31:00	51	2900	15,92	6027	0,12	10,8
0:31:30	52	2947	15,91	6028	0,12	10,9
0:32:00	52	2995	15,90	6029	0,13	11,0
0:32:30	53	3042	15,89	6033	0,13	11,0
0:33:00	53	3085	15,88	6040	0,13	11,1
0:33:30	53	3131	15,87	6039	0,14	11,2
0:34:00	54	3175	15,85	6040	0,14	11,3
0:34:30	54	3220	15,85	6040	0,15	11,3
0:35:00	55	3266	15,84	6041	0,15	11,4
0:35:30	55	3312	15,83	6041	0,15	11,5
0:36:00	56	3358	15,81	6043	0,16	11,5
0:36:30	56	3406	15,80	6033	0,16	11,6
0:37:00	57	3457	15,80	6041	0,16	11,7
0:37:30	57	3506	15,78	6044	0,17	11,8
0:38:00	58	3558	15,77	6043	0,17	11,8
0:38:30	58	3608	15,76	6037	0,17	11,9
0:39:00	59	3657	15,75	6039	0,18	12,0
0:39:30	59	3706	15,74	6037	0,18	12,1
0:40:00	59	3752	15,73	6039	0,18	12,1
0:40:30	60	3799	15,72	6034	0,19	12,2
0:41:00	60	3848	15,71	6039	0,19	12,3
0:41:30	61	3897	15,71	6038	0,19	12,4
0:42:00	61	3947	15,70	6037	0,19	12,4
0:42:30	62	3996	15,68	6039	0,20	12,5
0:43:00	62	4042	15,67	6037	0,20	12,6
0:43:30	62	4081	15,66	6037	0,21	12,6
0:44:00	62	4116	15,65	6034	0,21	12,7
0:44:30	63	4147	15,65	6038	0,21	12,8
0:45:00	63	4174	15,64	6036	0,21	12,9
0:45:30	63	4200	15,64	6031	0,22	12,9
0:46:00	63	4225	15,63	6033	0,22	13,0
0:46:30	63	4249	15,63	6033	0,22	13,1
0:47:00	64	4273	15,62	6035	0,22	13,2
0:47:30	64	4298	15,62	6030	0,22	13,2
0:48:00	64	4322	15,61	6029	0,22	13,3
0:48:30	64	4346	15,61	6031	0,22	13,4
0:49:00	64	4368	15,61	6027	0,23	13,5
0:49:30	64	4389	15,60	6025	0,23	13,5
0:50:00	65	4407	15,59	6025	0,23	13,6
0:50:30	65	4424	15,59	6023	0,23	13,7
0:51:00	65	4439	15,58	6028	0,23	13,7
0:51:30	65	4452	15,58	6027	0,24	13,8
0:52:00	65	4465	15,58	6029	0,24	13,9
0:52:30	65	4476	15,58	6023	0,24	14,0
0:53:00	65	4487	15,57	6024	0,24	14,0
0:53:30	65	4499	15,57	6020	0,24	14,1
0:54:00	65	4512	15,56	6022	0,24	14,2
0:54:30	65	4525	15,56	6023	0,24	14,3
0:55:00	66	4538	15,55	6022	0,24	14,3
0:55:30	66	4551	15,55	6018	0,24	14,4
0:56:00	66	4562	15,55	6018	0,24	14,5
0:56:30	66	4572	15,55	6023	0,25	14,6
0:57:00	66	4581	15,55	6019	0,25	14,6
0:57:30	66	4588	15,55	6018	0,25	14,7
0:58:00	66	4595	15,55	6015	0,25	14,8
0:58:30	66	4600	15,55	6019	0,25	14,8
0:59:00	66	4606	15,54	6015	0,25	14,9
0:59:30	66	4613	15,54	6013	0,25	15,0
1:00:00	66	4622	15,54	6016	0,25	15,1
1:00:30	66	4631	15,54	6013	0,25	15,1
1:01:00	66	2624	15,68	5913	0,20	15,2
1:01:30	66	3260	15,72	5979	0,19	15,3
1:02:00	67	3277	15,72	5982	0,19	15,4
1:02:30	67	3293	15,72	5976	0,19	15,4
1:03:00	67	3307	15,72	5977	0,19	15,5
1:03:30	67	3318	15,71	5983	0,19	15,6
1:04:00	67	3327	15,71	5982	0,19	15,6
1:04:30	67	3333	15,71	5971	0,19	15,7
1:05:00	67	3337	15,71	5987	0,19	15,8
1:05:30	67	3340	15,70	5988	0,19	15,9
1:06:00	67	3340	15,71	5979	0,19	15,9
1:06:30	67	3339	15,70	5982	0,19	16,0
1:07:00	67	3339	15,71	5978	0,19	16,1
1:07:30	67	3341	15,70	5982	0,19	16,2
1:08:00	67	3346	15,70	5981	0,19	16,2
1:08:30	67	3352	15,70	5979	0,19	16,3
1:09:00	67	3357	15,70	5975	0,19	16,4
1:09:30	67	3362	15,70	5975	0,19	16,5
1:10:00	67	3365	15,70	5977	0,19	16,5
1:10:30	67	3366	15,70	5975	0,19	16,6
1:11:00	67	3366	15,70	5979	0,19	16,7
1:11:30	67	3367	15,70	5973	0,19	16,7
1:12:00	67	3369	15,70	5974	0,19	16,8
1:12:30	67	3374	15,70	5972	0,19	16,9
1:13:00	67	3381	15,70	5979	0,19	17,0
1:13:30	68	3388	15,70	5975	0,19	17,0
1:14:00	68	3396	15,70	5978	0,19	17,1
1:14:30	68	3403	15,70	5972	0,19	17,2
1:15:00	68	3408	15,69	5975	0,20	17,3
1:15:30	68	3411	15,69	5970	0,20	17,3
1:16:00	68	3413	15,70	5974	0,19	17,4
1:16:30	68	3414	15,70	5977	0,19	17,5
1:17:00	68	3416	15,70	5970	0,20	17,6
1:17:30	68	3420	15,70	5970	0,19	17,6
1:18:00	68	3427	15,69	5970	0,20	17,7
1:18:30	68	3436	15,69	5968	0,20	17,8
1:19:00	68	3446	15,69	5967	0,20	17,8
1:19:30	68	3455	15,69	5971	0,20	17,9
1:20:00	68	3464	15,69	5971	0,20	18,0
1:20:30	68	3470	15,69	5970	0,20	18,1
1:21:00	68	3475	15,68	5972	0,20	18,1
1:21:30	68	3478	15,68	5969	0,20	18,2
1:22:00	68	3481	15,68	5965	0,20	18,3
1:22:30	68	3484	15,68	5965	0,20	18,4
1:23:00	68	3489	15,68	5971	0,20	18,4
1:23:30	68	3494	15,68	5972	0,20	18,5
1:24:00	69	3502	15,68	5970	0,20	18,6
1:24:30	69	3511	15,68	5971	0,20	18,7
1:25:00	69	3520	15,68	5972	0,20	18,7
1:25:30	69	3528	15,67	5969	0,20	18,8
1:26:00	69	3536	15,67	5969	0,20	18,9
1:26:30	69	3543	15,68	5968	0,20	18,9
1:27:00	69	3548	15,67	5974	0,20	19,0
1:27:30	69	3551	15,67	5973	0,20	19,1
1:28:00	69	3554	15,68	5969	0,20	19,2
1:28:30	69	3558	15,67	5973	0,20	19,2
1:29:00	69	3562	15,67	5967	0,20	19,3
1:29:30	69	3568	15,67	5966	0,20	19,4
1:30:00	69	3577	15,67	5969	0,20	19,5
1:30:30	69	3586	15,66	5968	0,21	19,5
1:31:00	69	3597	15,66	5969	0,21	19,6
1:31:30	69	3606	15,67	5967	0,21	19,7
1:32:00	69	3614	15,67	5971	0,21	19,8
1:32:30	70	3620	15,66	5967	0,21	19,8
1:33:00	70	3625	15,66	5967	0,21	19,9
1:33:30	70	3629	15,66	5970	0,21	20,0
1:34:00	70	3633	15,66	5968	0,21	20,0
1:34:30	70	3637	15,66	5968	0,21	20,1
1:35:00	70	3641	15,66	5967	0,21	20,2
1:35:30	70	3646	15,66	5969	0,21	20,3
1:36:00	70	3654	15,66	5968	0,21	20,3
1:36:30	70	3663	15,66	5968	0,21	20,4
1:37:00	70	3673	15,66	5965	0,21	20,5
1:37:30	70	3683	15,65	5961	0,21	20,6
1:38:00	70	3692	15,66	5963	0,21	20,6
1:38:30	70	3699	15,65	5968	0,21	20,7
1:39:00	70	3703	15,65	5963	0,21	20,8
1:39:30	70	3707	15,65	5966	0,21	20,9
1:40:00	70	3709	15,65	5965	0,21	20,9
1:40:30	70	3711	15,65	5966	0,21	21,0
1:41:00	70	3715	15,65	5960	0,21	21,1
1:41:30	70	3721	15,65	5962	0,21	21,1
1:42:00	70	3729	15,65	5966	0,21	21,2
1:42:30	71	3740	15,65	5968	0,21	21,3
1:43:00	71	3753	15,65	5963	0,21	21,4
1:43:30	71	3764	15,65	5966	0,21	21,4
1:44:00	71	3772	15,65	5966	0,21	21,5
1:44:30	71	3779	15,65	5966	0,21	21,6
1:45:00	71	3782	15,64	5969	0,21	21,7
1:45:30	71	3785	15,64	5966	0,21	21,7
1:46:00	71	3786	15,64	5965	0,21	21,8
1:46:30	71	3789	15,64	5967	0,21	21,9
1:47:00	71	3793	15,64	5967	0,21	22,0
1:47:30	71	3799	15,64	5969	0,21	22,0
1:48:00	71	3809	15,64	5967	0,21	22,1
1:48:30	71	3819	15,64	5964	0,21	22,2
1:49:00	71	3831	15,64	5961	0,21	22,2
1:49:30	71	3841	15,64	5963	0,22	22,3
1:50:00	71	3850	15,64	5966	0,22	22,4
1:50:30	71	3856	15,63	5964	0,22	22,5
1:51:00	71	3860	15,63	5964	0,22	22,5
1:51:30	72	3863	15,63	5966	0,22	22,6
1:52:00	72	3866	15,63	5965	0,22	22,7
1:52:30	72	3869	15,63	5966	0,22	22,8
1:53:00	72	3873	15,63	5967	0,22	22,8
1:53:30	72	3879	15,63	5961	0,22	22,9
1:54:00	72	3887	15,63	5964	0,22	23,0
1:54:30	72	3897	15,63	5964	0,22	23,1
1:55:00	72	3907	15,63	5966	0,22	23,1
1:55:30	72	3917	15,63	5967	0,22	23,2
1:56:00	72	3925	15,63	5962	0,22	23,3
1:56:30	72	3931	15,63	5962	0,22	23,3
1:57:00	72	3936	15,63	5962	0,22	23,4
1:57:30	72	3938	15,62	5962	0,22	23,5
1:58:00	72	3940	15,63	5965	0,22	23,6
1:58:30	72	3942	15,63	5969	0,22	23,6
1:59:00	72	3946	15,62	5957	0,22	23,7
1:59:30	72	3953	15,62	5960	0,22	23,8
2:00:00	72	3963	15,62	5960	0,22	23,9
2:00:30	73	3975	15,62	5958	0,22	23,9
2:01:00	73	3987	15,62	5964	0,22	24,0
2:01:30	73	3997	15,62	5958	0,22	24,1
2:02:00	73	4006	15,62	5958	0,22	24,2
2:02:30	73	4012	15,62	5962	0,22	24,2
2:03:00	73	4016	15,62	5954	0,22	24,3
2:03:30	73	4019	15,62	5961	0,22	24,4
2:04:00	73	4021	15,62	5962	0,22	24,4
2:04:30	73	4024	15,62	5955	0,22	24,5
2:05:00	73	4029	15,62	5959	0,22	24,6
2:05:30	73	4036	15,62	5961	0,22	24,7
2:06:00	73	4045	15,62	5957	0,22	24,7
2:06:30	73	4055	15,61	5958	0,22	24,8
2:07:00	73	4068	15,61	5955	0,22	24,9
2:07:30	73	4079	15,61	5954	0,22	25,0
2:08:00	73	4088	15,61	5957	0,23	25,0
2:08:30	73	4095	15,61	5956	0,23	25,1
2:09:00	73	4098	15,60	5957	0,23	25,2
2:09:30	73	4101	15,60	5953	0,23	25,3
2:10:00	73	4102	15,60	5953	0,23	25,3
2:10:30	73	4104	15,61	5956	0,23	25,4
2:11:00	73	4107	15,60	5961	0,23	25,5
2:11:30	74	4114	15,61	5954	0,23	25,5
2:12:00	74	4124	15,61	5955	0,23	25,6
2:12:30	74	4136	15,61	5954	0,23	25,7
2:13:00	74	4149	15,61	5958	0,23	25,8
2:13:30	74	4160	15,60	5953	0,23	25,8
2:14:00	74	4168	15,60	5949	0,23	25,9
2:14:30	74	4174	15,60	5958	0,23	26,0
2:15:00	74	4179	15,60	5954	0,23	26,1
2:15:30	74	4181	15,60	5957	0,23	26,1
2:16:00	74	4182	15,60	5951	0,23	26,2
2:16:30	74	4185	15,60	5954	0,23	26,3
2:17:00	74	4190	15,60	5954	0,23	26,4
2:17:30	74	4197	15,59	5958	0,23	26,4
2:18:00	74	4207	15,59	5955	0,23	26,5
2:18:30	74	4219	15,59	5951	0,23	26,6
2:19:00	75	4229	15,59	5954	0,23	26,6
2:19:30	75	4239	15,60	5952	0,23	26,7
2:20:00	75	4248	15,59	5956	0,23	26,8
2:20:30	75	4254	15,59	5946	0,23	26,9
2:21:00	75	4258	15,59	5953	0,23	26,9
2:21:30	75	4260	15,59	5954	0,23	27,0
2:22:00	75	4262	15,59	5955	0,23	27,1
2:22:30	75	4265	15,59	5952	0,23	27,2
2:23:00	75	4269	15,59	5950	0,23	27,2
2:23:30	75	4276	15,59	5953	0,23	27,3
2:24:00	75	4286	15,59	5948	0,23	27,4
2:24:30	75	4298	15,58	5951	0,23	27,5
2:25:00	75	4310	15,58	5952	0,23	27,5
2:25:30	75	4321	15,58	5946	0,24	27,6
2:26:00	75	4330	15,58	5949	0,23	27,7
2:26:30	75	4336	15,58	5949	0,24	27,7
2:27:00	75	4342	15,58	5950	0,24	27,8
2:27:30	75	4345	15,57	5950	0,24	27,9
2:28:00	75	4348	15,58	5950	0,24	28,0
2:28:30	75	4350	15,58	5948	0,24	28,0
2:29:00	75	4354	15,57	5946	0,24	28,1
2:29:30	76	4361	15,58	5945	0,24	28,2
2:30:00	76	4371	15,58	5947	0,24	28,3
2:30:30	76	4381	15,57	5940	0,24	28,3
2:31:00	76	4393	15,57	5951	0,24	28,4
2:31:30	76	4403	15,57	5945	0,24	28,5
2:32:00	76	4412	15,57	5949	0,24	28,6
2:32:30	76	4418	15,57	5948	0,24	28,6
2:33:00	76	4424	15,57	5944	0,24	28,7
2:33:30	76	4428	15,56	5949	0,24	28,8
2:34:00	76	4433	15,57	5947	0,24	28,8
2:34:30	76	4438	15,57	5947	0,24	28,9
2:35:00	76	4444	15,56	5944	0,24	29,0
2:35:30	76	4451	15,56	5943	0,24	29,1
2:36:00	76	4459	15,56	5941	0,24	29,1
2:36:30	76	4466	15,56	5946	0,24	29,2
2:37:00	76	4475	15,56	5945	0,24	29,3
2:37:30	77	4483	15,56	5945	0,24	29,4
2:38:00	77	4492	15,56	5943	0,24	29,4
2:38:30	77	4498	15,56	5949	0,24	29,5
2:39:00	77	4503	15,56	5947	0,24	29,6
2:39:30	77	4507	15,56	5939	0,24	29,7
2:40:00	77	4511	15,56	5941	0,24	29,7
2:40:30	77	4515	15,55	5946	0,24	29,8
2:41:00	77	4522	15,56	5939	0,24	29,9
2:41:30	77	4531	15,56	5941	0,24	29,9
2:42:00	77	4541	15,55	5938	0,24	30,0
2:42:30	77	4551	15,55	5941	0,24	30,1
2:43:00	77	4561	15,55	5941	0,25	30,2
2:43:30	77	4570	15,55	5939	0,25	30,2
2:44:00	77	4576	15,55	5944	0,25	30,3
2:44:30	77	4581	15,55	5938	0,25	30,4
2:45:00	77	4586	15,55	5937	0,24	30,5
2:45:30	77	4589	15,55	5938	0,25	30,5
2:46:00	77	4593	15,55	5939	0,25	30,6
2:46:30	77	4598	15,55	5940	0,25	30,7
2:47:00	77	4603	15,55	5942	0,25	30,8
2:47:30	78	4611	15,55	5939	0,25	30,8
2:48:00	78	4622	15,55	5941	0,25	30,9
2:48:30	78	4632	15,55	5938	0,25	31,0
2:49:00	78	4643	15,54	5940	0,25	31,0
2:49:30	78	4652	15,55	5933	0,25	31,1
2:50:00	78	4660	15,54	5938	0,25	31,2
2:50:30	78	4666	15,54	5945	0,25	31,3
2:51:00	77	1160	15,54	5937	0,25	31,3
2:51:30	78	3104	15,74	5869	0,18	31,4
2:52:00	78	3120	15,74	5895	0,18	31,5
2:52:30	78	3138	15,74	5892	0,18	31,6
2:53:00	78	3155	15,74	5896	0,18	31,6
2:53:30	78	3169	15,74	5893	0,18	31,7
2:54:00	78	3179	15,73	5893	0,18	31,8
2:54:30	78	3187	15,74	5890	0,18	31,9
2:55:00	79	3689	15,73	5894	0,18	31,9
2:55:30	79	3691	15,70	5912	0,19	32,0
2:56:00	78	3691	15,68	5907	0,20	32,1
2:56:30	78	3692	15,67	5911	0,20	32,1
2:57:00	79	3695	15,67	5910	0,20	32,2
2:57:30	79	3702	15,67	5907	0,20	32,3
2:58:00	79	3711	15,67	5908	0,20	32,4
2:58:30	79	3722	15,67	5907	0,20	32,4
2:59:00	79	3732	15,67	5909	0,20	32,5
2:59:30	79	3741	15,66	5907	0,21	32,6
3:00:00	79	3750	15,66	5911	0,21	32,7
3:00:30	79	3758	15,66	5909	0,21	32,7
3:01:00	79	3764	15,66	5903	0,21	32,8
3:01:30	79	3770	15,66	5903	0,21	32,9
3:02:00	79	3776	15,66	5910	0,21	33,0
3:02:30	79	3781	15,66	5907	0,21	33,0
3:03:00	79	3787	15,66	5905	0,21	33,1
3:03:30	79	3793	15,66	5899	0,21	33,2
3:04:00	79	3800	15,65	5905	0,21	33,2
3:04:30	79	3806	15,65	5906	0,21	33,3
3:05:00	79	3812	15,65	5901	0,21	33,4
3:05:30	80	3820	15,65	5900	0,21	33,5
3:06:00	80	3828	15,65	5907	0,21	33,5
3:06:30	80	3837	15,65	5901	0,21	33,6
3:07:00	80	3845	15,65	5903	0,21	33,7
3:07:30	80	3852	15,65	5900	0,21	33,8
3:08:00	80	3858	15,65	5902	0,21	33,8
3:08:30	80	3865	15,65	5904	0,21	33,9
3:09:00	80	3870	15,65	5899	0,21	34,0
3:09:30	80	3875	15,65	5902	0,21	34,1
3:10:00	80	3882	15,64	5898	0,21	34,1
3:10:30	80	3889	15,65	5899	0,21	34,2
3:11:00	80	3897	15,65	5903	0,21	34,3
3:11:30	80	3905	15,65	5899	0,21	34,3
3:12:00	80	3913	15,65	5896	0,21	34,4
3:12:30	80	3921	15,64	5899	0,21	34,5
3:13:00	80	3928	15,64	5895	0,21	34,6
3:13:30	80	3935	15,65	5898	0,21	34,6
3:14:00	80	3943	15,65	5899	0,21	34,7
3:14:30	81	3949	15,64	5896	0,21	34,8
3:15:00	81	3955	15,64	5899	0,21	34,9
3:15:30	81	3961	15,64	5896	0,21	34,9
3:16:00	81	3966	15,64	5900	0,21	35,0
3:16:30	81	3971	15,64	5891	0,21	35,1
3:17:00	81	3977	15,64	5900	0,21	35,2
3:17:30	81	3985	15,64	5893	0,21	35,2
3:18:00	81	3994	15,64	5890	0,21	35,3
3:18:30	81	4004	15,64	5892	0,21	35,4
3:19:00	81	4013	15,64	5896	0,22	35,4
3:19:30	81	4022	15,63	5897	0,22	35,5
3:20:00	81	4031	15,63	5892	0,22	35,6
3:20:30	81	4039	15,64	5897	0,22	35,7
3:21:00	81	4045	15,63	5891	0,22	35,7
3:21:30	81	4050	15,64	5893	0,22	35,8
3:22:00	81	4054	15,63	5897	0,22	35,9
3:22:30	81	4057	15,63	5894	0,22	36,0
3:23:00	81	4063	15,63	5891	0,22	36,0
3:23:30	81	4070	15,63	5891	0,22	36,1
3:24:00	81	4080	15,63	5895	0,22	36,2
3:24:30	82	4091	15,63	5894	0,22	36,3
3:25:00	82	4102	15,63	5890	0,22	36,3
3:25:30	82	4112	15,63	5892	0,22	36,4
3:26:00	82	4119	15,63	5894	0,22	36,5
3:26:30	82	4125	15,63	5894	0,22	36,5
3:27:00	82	4131	15,63	5890	0,22	36,6
3:27:30	82	4135	15,63	5892	0,22	36,7
3:28:00	82	4139	15,63	5892	0,22	36,8
3:28:30	82	4143	15,63	5891	0,22	36,8
3:29:00	82	4149	15,63	5892	0,22	36,9
3:29:30	82	4157	15,63	5892	0,22	37,0
3:30:00	82	4167	15,63	5891	0,22	37,1
3:30:30	82	4177	15,62	5888	0,22	37,1
3:31:00	82	4189	15,62	5890	0,22	37,2
3:31:30	82	4199	15,62	5892	0,22	37,3
3:32:00	82	4207	15,62	5891	0,22	37,4
3:32:30	82	4214	15,62	5896	0,22	37,4
3:33:00	83	4219	15,62	5888	0,22	37,5
3:33:30	83	4223	15,62	5888	0,22	37,6
3:34:00	83	4225	15,62	5885	0,22	37,6
3:34:30	83	4228	15,62	5887	0,22	37,7
3:35:00	83	4233	15,62	5886	0,22	37,8
3:35:30	83	4241	15,62	5886	0,22	37,9
3:36:00	83	4251	15,62	5892	0,22	37,9
3:36:30	83	4264	15,62	5888	0,22	38,0
3:37:00	83	4276	15,62	5885	0,22	38,1
3:37:30	83	4287	15,62	5885	0,22	38,2
3:38:00	83	4296	15,62	5889	0,22	38,2
3:38:30	83	4303	15,61	5884	0,22	38,3
3:39:00	83	4307	15,61	5877	0,22	38,4
3:39:30	83	4309	15,61	5882	0,22	38,5
3:40:00	83	4311	15,61	5881	0,22	38,5
3:40:30	83	4313	15,61	5875	0,22	38,6
3:41:00	83	4319	15,61	5880	0,22	38,7
3:41:30	83	4328	15,61	5880	0,22	38,7
3:42:00	83	4340	15,61	5877	0,22	38,8
3:42:30	83	4351	15,61	5877	0,23	38,9
3:43:00	84	4364	15,61	5881	0,23	39,0
3:43:30	84	4374	15,60	5882	0,23	39,0
3:44:00	84	4383	15,61	5881	0,23	39,1
3:44:30	84	4389	15,61	5881	0,23	39,2
3:45:00	84	4394	15,61	5872	0,22	39,3
3:45:30	84	4398	15,61	5875	0,23	39,3
3:46:00	84	4401	15,60	5871	0,23	39,4
3:46:30	84	4404	15,60	5873	0,23	39,5
3:47:00	84	4408	15,60	5872	0,23	39,6
3:47:30	84	4414	15,60	5877	0,23	39,6
3:48:00	84	4422	15,60	5871	0,23	39,7
3:48:30	84	4432	15,61	5871	0,23	39,8
3:49:00	84	4444	15,60	5877	0,23	39,8
3:49:30	84	4456	15,60	5878	0,23	39,9
3:50:00	84	4467	15,60	5873	0,23	40,0
3:50:30	84	4476	15,60	5877	0,23	40,1
3:51:00	84	4482	15,60	5874	0,23	40,1
3:51:30	85	4488	15,60	5872	0,23	40,2
3:52:00	85	4492	15,59	5872	0,23	40,3
3:52:30	85	4495	15,59	5871	0,23	40,4
3:53:00	85	4500	15,59	5866	0,23	40,4
3:53:30	85	4506	15,59	5874	0,23	40,5
3:54:00	85	4514	15,59	5868	0,23	40,6
3:54:30	85	4523	15,59	5871	0,23	40,6
3:55:00	85	4534	15,59	5872	0,23	40,7
3:55:30	85	4545	15,59	5868	0,23	40,8
3:56:00	85	4555	15,59	5869	0,23	40,9
3:56:30	85	4564	15,59	5869	0,23	40,9
3:57:00	85	4571	15,59	5873	0,23	41,0
3:57:30	85	4578	15,59	5870	0,23	41,1
3:58:00	85	4585	15,59	5867	0,23	41,2
3:58:30	85	4591	15,59	5864	0,23	41,2
3:59:00	85	4598	15,59	5865	0,23	41,3
3:59:30	85	4603	15,59	5865	0,23	41,4
4:00:00	85	4609	15,58	5863	0,23	41,5
4:00:30	85	4614	15,58	5863	0,23	41,5
4:01:00	85	4621	15,59	5861	0,23	41,6
4:01:30	85	4628	15,59	5866	0,23	41,7
4:02:00	86	4638	15,59	5861	0,23	41,7
4:02:30	86	4648	15,58	5860	0,23	41,8
4:03:00	86	4659	15,58	5863	0,23	41,9
4:03:30	86	4669	15,58	5864	0,24	42,0
4:04:00	86	4678	15,58	5864	0,24	42,0
4:04:30	86	4686	15,58	5864	0,24	42,1
4:05:00	86	4693	15,58	5855	0,24	42,2
4:05:30	86	4700	15,58	5863	0,24	42,3
4:06:00	86	4705	15,58	5863	0,24	42,3
4:06:30	86	4710	15,58	5863	0,24	42,4
4:07:00	86	4713	15,57	5864	0,24	42,5
4:07:30	86	4716	15,57	5860	0,24	42,6
4:08:00	86	4722	15,57	5858	0,24	42,6
4:08:30	86	4729	15,57	5860	0,24	42,7
4:09:00	86	4738	15,57	5858	0,24	42,8
4:09:30	86	4750	15,57	5857	0,24	42,8
4:10:00	87	4761	15,57	5855	0,24	42,9
4:10:30	87	4772	15,57	5855	0,24	43,0
4:11:00	87	4782	15,57	5859	0,24	43,1
4:11:30	87	4790	15,57	5855	0,24	43,1
4:12:00	87	4797	15,57	5855	0,24	43,2
4:12:30	87	4803	15,57	5851	0,24	43,3
4:13:00	87	4809	15,57	5855	0,24	43,4
4:13:30	87	4813	15,57	5854	0,24	43,4
4:14:00	87	4817	15,57	5852	0,24	43,5
4:14:30	87	4821	15,57	5853	0,24	43,6
4:15:00	87	4827	15,57	5848	0,24	43,7
4:15:30	87	4833	15,57	5851	0,24	43,7
4:16:00	87	4843	15,56	5852	0,24	43,8
4:16:30	87	4853	15,56	5847	0,24	43,9
4:17:00	87	4865	15,56	5851	0,24	43,9
4:17:30	87	4876	15,56	5854	0,24	44,0
4:18:00	87	4886	15,56	5850	0,24	44,1
4:18:30	88	4894	15,55	5847	0,24	44,2
4:19:00	88	4900	15,56	5849	0,24	44,2
4:19:30	88	4905	15,56	5848	0,24	44,3
4:20:00	88	4910	15,55	5846	0,24	44,4
4:20:30	88	4914	15,56	5845	0,24	44,5
4:21:00	88	4921	15,56	5852	0,24	44,5
4:21:30	88	4930	15,56	5846	0,24	44,6
4:22:00	88	4942	15,55	5840	0,24	44,7
4:22:30	88	4954	15,56	5845	0,24	44,8
4:23:00	88	4967	15,56	5847	0,24	44,8
4:23:30	88	4977	15,55	5842	0,25	44,9
4:24:00	88	4986	15,55	5846	0,25	45,0
4:24:30	88	4993	15,55	5841	0,25	45,0
4:25:00	88	4998	15,55	5842	0,25	45,1
4:25:30	88	5004	15,55	5846	0,25	45,2
4:26:00	88	5009	15,55	5842	0,25	45,3
4:26:30	88	5016	15,55	5838	0,25	45,3
4:27:00	88	5024	15,55	5843	0,25	45,4
4:27:30	88	5033	15,54	5846	0,25	45,5
4:28:00	88	5043	15,54	5840	0,25	45,6
4:28:30	89	5053	15,54	5836	0,25	45,6
4:29:00	89	5062	15,54	5838	0,25	45,7
4:29:30	89	5070	15,54	5833	0,25	45,8
4:30:00	89	5077	15,54	5837	0,25	45,9
4:30:30	89	5083	15,54	5840	0,25	45,9
4:31:00	89	5088	15,55	5837	0,25	46,0
4:31:30	89	5093	15,55	5831	0,25	46,1
4:32:00	89	5099	15,55	5837	0,25	46,1
4:32:30	89	5106	15,55	5833	0,25	46,2
4:33:00	89	5115	15,54	5837	0,25	46,3
4:33:30	89	5125	15,54	5833	0,25	46,4
4:34:00	89	5134	15,54	5836	0,25	46,4
4:34:30	89	5143	15,54	5832	0,25	46,5
4:35:00	89	5151	15,54	5833	0,25	46,6
4:35:30	89	5157	15,54	5833	0,25	46,7
4:36:00	89	5164	15,54	5834	0,25	46,7
4:36:30	89	5171	15,54	5832	0,25	46,8
4:37:00	89	5179	15,53	5830	0,25	46,9
4:37:30	89	5188	15,53	5835	0,25	47,0
4:38:00	90	5196	15,54	5828	0,25	47,0
4:38:30	90	5205	15,54	5829	0,25	47,1
4:39:00	90	5212	15,54	5828	0,25	47,2
4:39:30	90	5220	15,54	5826	0,25	47,2
4:40:00	90	5227	15,54	5824	0,25	47,3
4:40:30	90	5233	15,54	5821	0,25	47,4
4:41:00	90	5240	15,53	5826	0,25	47,5
4:41:30	90	5248	15,53	5827	0,25	47,5
4:42:00	90	5257	15,53	5822	0,25	47,6
4:42:30	90	5264	15,53	5823	0,25	47,7
4:43:00	90	5272	15,53	5826	0,25	47,8
4:43:30	90	5277	15,53	5825	0,25	47,8
4:44:00	90	5281	15,53	5819	0,25	47,9
4:44:30	90	5285	15,53	5823	0,25	48,0
4:45:00	90	5288	15,53	5822	0,25	48,1
4:45:30	90	5291	15,53	5818	0,25	48,1
4:46:00	90	5294	15,53	5818	0,25	48,2
4:46:30	90	5298	15,53	5816	0,25	48,3
4:47:00	90	5301	15,53	5816	0,25	48,3
4:47:30	90	5304	15,53	5815	0,25	48,4
4:48:00	90	5307	15,53	5817	0,25	48,5
4:48:30	90	5309	15,53	5814	0,25	48,6
4:49:00	90	5311	15,53	5811	0,25	48,6
4:49:30	90	5314	15,53	5817	0,25	48,7
4:50:00	90	5316	15,53	5818	0,25	48,8
4:50:30	90	5319	15,53	5814	0,25	48,9
4:51:00	90	5319	15,53	5815	0,25	48,9
4:51:30	90	5318	15,53	5818	0,25	49,0
4:52:00	90	5313	15,53	5813	0,25	49,1
4:52:30	90	5307	15,53	5811	0,25	49,2
4:53:00	90	5300	15,53	5814	0,25	49,2
4:53:30	90	5294	15,53	5810	0,25	49,3
4:54:00	90	5291	15,53	5809	0,25	49,4
4:54:30	90	5290	15,54	5814	0,25	49,4
4:55:00	90	5291	15,53	5813	0,25	49,5
4:55:30	90	5295	15,53	5808	0,25	49,6
4:56:00	90	5297	15,54	5811	0,25	49,7
4:56:30	90	5298	15,54	5804	0,25	49,7
4:57:00	90	5297	15,53	5812	0,25	49,8
4:57:30	90	5294	15,54	5803	0,25	49,9
4:58:00	90	5290	15,53	5809	0,25	50,0
4:58:30	90	5287	15,53	5810	0,25	50,0
4:59:00	90	5284	15,53	5804	0,25	50,1
4:59:30	90	5283	15,54	5803	0,25	50,2
5:00:00	90	5283	15,53	5809	0,25	50,3
5:00:30	90	5283	15,53	5805	0,25	50,3
5:01:00	90	5284	15,54	5805	0,25	50,4
5:01:30	90	5285	15,53	5803	0,25	50,5
5:02:00	90	5285	15,53	5798	0,25	50,5
5:02:30	90	5283	15,53	5799	0,25	50,6
5:03:00	90	5281	15,53	5800	0,25	50,7
5:03:30	90	5279	15,54	5800	0,25	50,8
5:04:00	90	5278	15,54	5797	0,25	50,8
5:04:30	90	5278	15,54	5796	0,25	50,9
5:05:00	90	5278	15,54	5799	0,25	51,0
5:05:30	90	5280	15,53	5790	0,25	51,1
5:06:00	90	5280	15,54	5794	0,25	51,1
5:06:30	90	5282	15,54	5794	0,25	51,2
5:07:00	90	5282	15,54	5795	0,25	51,3
5:07:30	90	5283	15,54	5795	0,25	51,4
5:08:00	90	5282	15,54	5795	0,25	51,4
5:08:30	90	5281	15,54	5799	0,25	51,5
5:09:00	90	5280	15,54	5794	0,25	51,6
5:09:30	90	5279	15,54	5786	0,25	51,6
5:10:00	90	5279	15,54	5790	0,25	51,7
5:10:30	90	5280	15,53	5788	0,25	51,8
5:11:00	90	5280	15,54	5789	0,25	51,9
5:11:30	90	5280	15,53	5790	0,25	51,9
5:12:00	90	5280	15,53	5794	0,25	52,0
5:12:30	90	5281	15,53	5789	0,25	52,1
5:13:00	90	5282	15,54	5789	0,25	52,2
5:13:30	90	5282	15,54	5786	0,25	52,2
5:14:00	90	5282	15,54	5790	0,25	52,3
5:14:30	90	5281	15,54	5783	0,25	52,4
5:15:00	90	5281	15,54	5786	0,25	52,5
5:15:30	90	5281	15,54	5778	0,25	52,5
5:16:00	90	5282	15,54	5773	0,25	52,6
5:16:30	90	5282	15,54	5782	0,25	52,7
5:17:00	90	5282	15,54	5780	0,25	52,7
5:17:30	90	5282	15,54	5777	0,25	52,8
5:18:00	90	5283	15,54	5778	0,25	52,9
5:18:30	90	5283	15,54	5781	0,25	53,0
5:19:00	90	5283	15,54	5773	0,25	53,0
5:19:30	90	5283	15,54	5782	0,25	53,1
5:20:00	90	5283	15,54	5781	0,25	53,2
5:20:30	90	5283	15,54	5781	0,25	53,3
5:21:00	90	5282	15,54	5777	0,25	53,3
5:21:30	90	5282	15,54	5778	0,25	53,4
5:22:00	90	5282	15,54	5782	0,25	53,5
5:22:30	90	5282	15,54	5771	0,25	53,6
5:23:00	90	5282	15,54	5773	0,25	53,6
5:23:30	90	5282	15,54	5768	0,25	53,7
5:24:00	90	5281	15,54	5773	0,25	53,8
5:24:30	90	5281	15,54	5773	0,25	53,8
5:25:00	90	5280	15,54	5772	0,25	53,9
5:25:30	90	5279	15,53	5777	0,25	54,0
5:26:00	90	5279	15,54	5768	0,25	54,1
5:26:30	90	5279	15,54	5770	0,25	54,1
5:27:00	90	5279	15,54	5769	0,25	54,2
5:27:30	90	5280	15,54	5767	0,25	54,3
5:28:00	90	5281	15,54	5765	0,25	54,4
5:28:30	90	5282	15,54	5767	0,25	54,4
5:29:00	90	5283	15,54	5765	0,25	54,5
5:29:30	90	5283	15,54	5766	0,25	54,6
5:30:00	90	5282	15,54	5764	0,25	54,7
5:30:30	90	5279	15,54	5762	0,25	54,7
5:31:00	90	5277	15,54	5759	0,25	54,8
5:31:30	90	5275	15,54	5764	0,25	54,9
5:32:00	90	5273	15,54	5759	0,25	54,9
5:32:30	90	5272	15,54	5759	0,25	55,0
5:33:00	90	5272	15,54	5760	0,25	55,1
5:33:30	90	5273	15,55	5761	0,25	55,2
5:34:00	90	5275	15,54	5763	0,25	55,2
5:34:30	90	5276	15,54	5755	0,25	55,3
5:35:00	90	5275	15,54	5756	0,25	55,4
5:35:30	90	5274	15,54	5753	0,25	55,5
5:36:00	90	5272	15,54	5758	0,25	55,5
5:36:30	90	5270	15,54	5758	0,25	55,6
5:37:00	90	5269	15,54	5753	0,25	55,7
5:37:30	90	5269	15,54	5750	0,25	55,8
5:38:00	90	5270	15,54	5750	0,25	55,8
5:38:30	90	5269	15,54	5750	0,25	55,9
5:39:00	90	5268	15,54	5750	0,25	56,0
5:39:30	90	5267	15,55	5753	0,25	56,0
5:40:00	90	5267	15,55	5748	0,25	56,1
5:40:30	90	5268	15,37	5752	0,31	56,2
5:41:00	90	5269	15,47	5747	0,28	56,3
5:41:30	90	5270	15,51	5745	0,26	56,3
5:42:00	90	5269		5734		56,4
5:42:30	90	5267	15,55	5741	0,25	56,5
5:43:00	90	5265	15,55	5747	0,25	56,6
5:43:30	90	5263	15,55	5738	0,25	56,6
5:44:00	90	5262	15,55	5738	0,25	56,7
5:44:30	90	5262	15,54	5743	0,25	56,8
5:45:00	90	5262	15,54	5737	0,25	56,9
5:45:30	90	5261	15,55	5732	0,25	56,9
5:46:00	90	5261	15,55	5736	0,25	57,0
5:46:30	90	5259	15,55	5737	0,25	57,1
5:47:00	90	5256	15,55	5737	0,25	57,1
5:47:30	90	5254	15,55	5733	0,25	57,2
5:48:00	90	5253	15,55	5732	0,25	57,3
5:48:30	90	5253	15,55	5730	0,25	57,4
5:49:00	90	5254	15,55	5731	0,25	57,4
5:49:30	90	5255	15,55	5729	0,25	57,5
5:50:00	90	5255	15,55	5732	0,25	57,6
5:50:30	90	5255	15,55	5727	0,25	57,7
5:51:00	90	5255	15,55	5725	0,25	57,7
5:51:30	90	5252	15,55	5724	0,25	57,8
5:52:00	90	5249	15,55	5720	0,25	57,9
5:52:30	90	5245	15,55	5724	0,25	58,0
5:53:00	90	5245	15,55	5721	0,25	58,0
5:53:30	90	5245	15,55	5725	0,25	58,1
5:54:00	90	5247	15,55	5724	0,25	58,2
5:54:30	90	5249	15,54	5724	0,25	58,2
5:55:00	90	5248	15,55	5720	0,25	58,3
5:55:30	90	5246	15,55	5718	0,24	58,4
5:56:00	90	5244	15,55	5720	0,25	58,5
5:56:30	90	5243	15,55	5709	0,24	58,5
5:57:00	90	5244	15,56	5714	0,24	58,6
5:57:30	90	5246	15,55	5716	0,24	58,7
5:58:00	90	5249	15,55	5718	0,25	58,8
5:58:30	90	5250	15,55	5718	0,25	58,8
5:59:00	90	5250	15,55	5720	0,25	58,9
5:59:30	90	5250	15,55	5711	0,25	59,0
6:00:00	90	5248	15,55	5709	0,24	59,1
6:00:30	90	5245	15,56	5715	0,24	59,1
6:01:00	90	5241	15,55	5713	0,24	59,2
6:01:30	90	5236	15,55	5709	0,25	59,3
6:02:00	90	5232	15,55	5707	0,25	59,3
6:02:30	90	5227	15,55	5708	0,24	59,4
6:03:00	90	5224	15,56	5703	0,24	59,5
6:03:30	90	5223	15,56	5709	0,24	59,6
6:04:00	90	5224	15,55	5705	0,25	59,6
6:04:30	90	5225	15,55	5705	0,24	59,7
6:05:00	90	5226	15,56	5703	0,24	59,8
6:05:30	90	5227	15,55	5697	0,24	59,9
6:06:00	90	5225	15,56	5697	0,24	59,9
6:06:30	90	5223	15,56	5698	0,24	60,0
6:07:00	90	5218	15,56	5696	0,24	60,1
6:07:30	90	5215	15,55	5688	0,24	60,2
6:08:00	90	5213	15,56	5694	0,24	60,2
6:08:30	90	5212	15,56	5696	0,24	60,3
6:09:00	90	5211	15,56	5692	0,24	60,4
6:09:30	90	5211	15,56	5690	0,24	60,4
6:10:00	90	5210	15,56	5694	0,24	60,5
6:10:30	90	5210	15,56	5692	0,24	60,6
6:11:00	90	5208	15,56	5693	0,24	60,7
6:11:30	90	5206	15,56	5687	0,24	60,7
6:12:00	90	5206	15,56	5682	0,24	60,8
6:12:30	90	5205	15,56	5684	0,24	60,9
6:13:00	90	5205	15,56	5686	0,24	61,0
6:13:30	90	5207	15,56	5681	0,24	61,0
6:14:00	90	5208	15,56	5679	0,24	61,1
6:14:30	90	5207	15,56	5681	0,24	61,2
6:15:00	90	5205	15,56	5677	0,24	61,3
6:15:30	90	5203	15,57	5682	0,24	61,3
6:16:00	90	5201	15,56	5684	0,24	61,4
6:16:30	90	5200	15,56	5669	0,24	61,5
6:17:00	90	5201	15,56	5674	0,24	61,5
6:17:30	90	5202	15,56	5676	0,24	61,6
6:18:00	90	5203	15,57	5677	0,24	61,7
6:18:30	90	5203	15,57	5672	0,24	61,8
6:19:00	90	5203	15,57	5667	0,24	61,8
6:19:30	90	5203	15,57	5666	0,24	61,9
6:20:00	90	5203	15,56	5668	0,24	62,0
6:20:30	90	5203	15,56	5668	0,24	62,1
6:21:00	90	5202	15,56	5668	0,24	62,1
6:21:30	90	5203	15,56	5666	0,24	62,2
6:22:00	90	5204	15,57	5669	0,24	62,3
6:22:30	90	5207	15,57	5657	0,24	62,4
6:23:00	90	5207	15,56	5665	0,24	62,4
6:23:30	90	5206	15,56	5664	0,24	62,5
6:24:00	90	5204	15,57	5662	0,24	62,6
6:24:30	90	5201	15,57	5652	0,24	62,6
6:25:00	90	5199	15,57	5658	0,24	62,7
6:25:30	90	5199	15,57	5656	0,24	62,8
6:26:00	90	5199	15,57	5658	0,24	62,9
6:26:30	90	5199	15,57	5651	0,24	62,9
6:27:00	90	5198	15,57	5649	0,24	63,0
6:27:30	90	5199	15,57	5653	0,24	63,1
6:28:00	90	5200	15,57	5641	0,24	63,2
6:28:30	90	5201	15,57	5651	0,24	63,2
6:29:00	90	5203	15,57	5646	0,24	63,3
6:29:30	90	5203	15,57	5644	0,24	63,4
6:30:00	90	5202	15,57	5640	0,24	63,5
6:30:30	90	5199	15,57	5640	0,24	63,5
6:31:00	90	5196	15,57	5638	0,24	63,6
6:31:30	90	5193	15,57	5643	0,24	63,7
6:32:00	90	5192	15,57	5638	0,24	63,7
6:32:30	90	5192	15,57	5638	0,24	63,8
6:33:00	90	5194	15,57	5636	0,24	63,9
6:33:30	90	5197	15,57	5635	0,24	64,0
6:34:00	90	5199	15,57	5631	0,24	64,0
6:34:30	90	5199	15,57	5625	0,24	64,1
6:35:00	90	5198	15,57	5623	0,24	64,2
6:35:30	90	5196	15,58	5622	0,24	64,3
6:36:00	90	5192	15,57	5631	0,24	64,3
6:36:30	90	5188	15,58	5628	0,24	64,4
6:37:00	90	5184	15,57	5623	0,24	64,5
6:37:30	90	5184	15,57	5625	0,24	64,6
6:38:00	90	5186	15,58	5617	0,24	64,6
6:38:30	90	5190	15,58	5617	0,24	64,7
6:39:00	90	5194	15,57	5611	0,24	64,8
6:39:30	90	5197	15,58	5619	0,24	64,8
6:40:00	90	5198	15,58	5607	0,24	64,9
6:40:30	90	5197	15,57	5613	0,24	65,0
6:41:00	90	5193	15,58	5612	0,24	65,1
6:41:30	90	5187	15,58	5607	0,24	65,1
6:42:00	90	5180	15,57	5607	0,24	65,2
6:42:30	90	5176	15,57	5612	0,24	65,3
6:43:00	90	5173	15,57	5603	0,24	65,4
6:43:30	90	5173	15,58	5607	0,24	65,4
6:44:00	90	5176	15,58	5600	0,24	65,5
6:44:30	90	5178	15,58	5602	0,23	65,6
6:45:00	90	5178	15,58	5593	0,23	65,6
6:45:30	90	5176	15,58	5599	0,24	65,7
6:46:00	90	5172	15,58	5592	0,24	65,8
6:46:30	90	5168	15,58	5594	0,24	65,9
6:47:00	90	5164	15,58	5594	0,24	65,9
6:47:30	90	5163	15,58	5592	0,24	66,0
6:48:00	90	5164	15,58	5595	0,23	66,1
6:48:30	90	5165	15,58	5584	0,23	66,2
6:49:00	90	5166	15,58	5586	0,23	66,2
6:49:30	90	5166	15,59	5575	0,23	66,3
6:50:00	90	5164	15,58	5576	0,23	66,4
6:50:30	90	5164	15,59	5576	0,23	66,5
6:51:00	90	5162	15,59	5573	0,23	66,5
6:51:30	90	5159	15,59	5573	0,23	66,6
6:52:00	90	5156	15,59	5574	0,23	66,7
6:52:30	90	5155	15,59	5571	0,23	66,7
6:53:00	90	5154	15,59	5569	0,23	66,8
6:53:30	90	5154	15,59	5561	0,23	66,9
6:54:00	90	5156	15,60	5564	0,23	67,0
6:54:30	90	5158	15,59	5564	0,23	67,0
6:55:00	90	5160	15,59	5558	0,23	67,1
6:55:30	90	5160	15,59	5555	0,23	67,2
6:56:00	90	5160	15,59	5558	0,23	67,3
6:56:30	90	5159	15,59	5552	0,23	67,3
6:57:00	90	5157	15,59	5546	0,23	67,4
6:57:30	90	5155	15,59	5552	0,23	67,5
6:58:00	90	5154	15,59	5545	0,23	67,6
6:58:30	90	5154	15,59	5545	0,23	67,6
6:59:00	90	5155	15,59	5542	0,23	67,7
6:59:30	90	5155	15,59	5537	0,23	67,8
7:00:00	90	5155	15,59	5536	0,23	67,8
7:00:30	90	5154	15,59	5543	0,23	67,9
7:01:00	90	5152	15,59	5538	0,23	68,0
7:01:30	90	5150	15,59	5535	0,23	68,1
7:02:00	90	5149	15,59	5532	0,23	68,1
7:02:30	90	5147	15,59	5533	0,23	68,2
7:03:00	90	5145	15,59	5525	0,23	68,3
7:03:30	90	5144	15,60	5525	0,23	68,4
7:04:00	90	5147	15,60	5521	0,23	68,4
7:04:30	90	5150	15,60	5512	0,23	68,5
7:05:00	90	5154	15,60	5511	0,23	68,6
7:05:30	90	5159	15,60	5509	0,23	68,7
7:06:00	90	5161	15,60	5509	0,23	68,7
7:06:30	90	5161	15,60	5514	0,23	68,8
7:07:00	90	5158	15,60	5506	0,23	68,9
7:07:30	90	5154	15,60	5502	0,23	68,9
7:08:00	90	5147	15,60	5499	0,23	69,0
7:08:30	90	5140	15,60	5496	0,23	69,1
7:09:00	90	5135	15,60	5498	0,23	69,2
7:09:30	90	5132	15,60	5491	0,23	69,2
7:10:00	90	5130	15,61	5490	0,23	69,3
7:10:30	90	5128	15,61	5488	0,23	69,4
7:11:00	90	5129	15,61	5486	0,23	69,5
7:11:30	90	5129	15,60	5478	0,23	69,5
7:12:00	90	5129	15,60	5481	0,23	69,6
7:12:30	90	5129	15,60	5474	0,23	69,7
7:13:00	90	5128	15,61	5468	0,23	69,8
7:13:30	90	5127	15,61	5460	0,23	69,8
7:14:00	90	5124	15,60	5463	0,23	69,9
7:14:30	90	5120	15,61	5460	0,23	70,0
7:15:00	90	5115	15,61	5461	0,22	70,0
7:15:30	90	5112	15,61	5455	0,22	70,1
7:16:00	90	5112	15,61	5452	0,23	70,2
7:16:30	90	5113	15,61	5449	0,22	70,3
7:17:00	90	5115	15,61	5447	0,22	70,3
7:17:30	90	5118	15,61	5442	0,22	70,4
7:18:00	90	5120	15,61	5431	0,22	70,5
7:18:30	90	5121	15,61	5428	0,22	70,6
7:19:00	90	5119	15,61	5432	0,22	70,6
7:19:30	90	5117	15,61	5438	0,22	70,7
7:20:00	90	5114	15,61	5427	0,22	70,8
7:20:30	90	5110	15,62	5419	0,22	70,9
7:21:00	90	5107	15,62	5417	0,22	70,9
7:21:30	90	5105	15,62	5414	0,22	71,0
7:22:00	90	5106	15,62	5406	0,22	71,1
7:22:30	90	5108	15,62	5404	0,22	71,1
7:23:00	90	5110	15,62	5395	0,22	71,2
7:23:30	90	5111	15,62	5392	0,22	71,3
7:24:00	90	5111	15,62	5394	0,22	71,4
7:24:30	90	5108	15,63	5386	0,22	71,4
7:25:00	90	5104	15,62	5380	0,22	71,5
7:25:30	90	5099	15,62	5380	0,22	71,6
7:26:00	90	5095	15,62	5378	0,22	71,7
7:26:30	90	5093	15,62	5369	0,22	71,7
7:27:00	90	5092	15,63	5358	0,22	71,8
7:27:30	90	5094	15,63	5360	0,22	71,9
7:28:00	90	5098	15,63	5360	0,22	72,0
7:28:30	90	5101	15,63	5352	0,22	72,0
7:29:00	90	5102	15,63	5342	0,22	72,1
7:29:30	90	5101	15,63	5339	0,22	72,2
7:30:00	90	5097	15,63	5334	0,22	72,2
7:30:30	90	5094	15,64	5328	0,21	72,3
7:31:00	90	5092	15,63	5327	0,22	72,4
7:31:30	90	5092	15,64	5315	0,22	72,5
7:32:00	90	5095	15,63	5317	0,22	72,5
7:32:30	90	5100	15,64	5309	0,22	72,6
7:33:00	90	5105	15,64	5300	0,21	72,7
7:33:30	90	5109	15,64	5288	0,21	72,8
7:34:00	90	5109	15,64	5290	0,21	72,8
7:34:30	90	5107	15,64	5274	0,21	72,9
7:35:00	90	5103	15,64	5269	0,21	73,0
7:35:30	90	5096	15,65	5276	0,21	73,1
7:36:00	90	5088	15,65	5265	0,21	73,1
7:36:30	90	5079	15,65	5258	0,21	73,2
7:37:00	90	5072	15,65	5247	0,21	73,3
7:37:30	90	5066	15,65	5243	0,21	73,3
7:38:00	90	5062	15,65	5242	0,21	73,4
7:38:30	90	5061	15,66	5235	0,21	73,5
7:39:00	90	5060	15,66	5225	0,21	73,6
7:39:30	90	5060	15,66	5213	0,21	73,6
7:40:00	90	5059	15,66	5205	0,21	73,7
7:40:30	90	5056	15,66	5204	0,21	73,8
7:41:00	90	5053	15,67	5202	0,20	73,9
7:41:30	90	5048	15,66	5192	0,21	73,9
7:42:00	90	5042	15,66	5189	0,21	74,0
7:42:30	90	5037	15,67	5173	0,20	74,1
7:43:00	90	5034	15,67	5170	0,20	74,2
7:43:30	90	5032	15,67	5157	0,20	74,2
7:44:00	90	5031	15,67	5149	0,20	74,3
7:44:30	90	5030	15,67	5148	0,20	74,4
7:45:00	90	5029	15,68	5136	0,20	74,4
7:45:30	90	5027	15,68	5120	0,20	74,5
7:46:00	90	5025	15,68	5124	0,20	74,6
7:46:30	90	5024	15,68	5111	0,20	74,7
7:47:00	90	5023	15,69	5105	0,20	74,7
7:47:30	90	5023	15,69	5091	0,20	74,8
7:48:00	90	5021	15,69	5078	0,20	74,9
7:48:30	90	5019	15,69	5077	0,20	75,0
7:49:00	90	5017	15,70	5068	0,19	75,0
7:49:30	90	5014	15,70	5051	0,19	75,1
7:50:00	90	5012	15,70	5058	0,19	75,2
7:50:30	90	5011	15,70	5043	0,19	75,3
7:51:00	90	5011	15,70	5037	0,19	75,3
7:51:30	90	5011	15,70	5023	0,19	75,4
7:52:00	90	5011	15,71	5010	0,19	75,5
7:52:30	90	5011	15,71	5010	0,19	75,5
7:53:00	90	5010	15,71	4998	0,19	75,6
7:53:30	90	5009	15,71	4982	0,19	75,7
7:54:00	90	5007	15,70	4984	0,19	75,8
7:54:30	90	5005	15,71	4967	0,19	75,8
7:55:00	90	5003	15,71	4956	0,19	75,9
7:55:30	90	5002	15,72	4950	0,19	76,0
7:56:00	90	5002	15,71	4941	0,19	76,1
7:56:30	90	5003	15,72	4919	0,19	76,1
7:57:00	90	5002	15,73	4914	0,18	76,2
7:57:30	90	5001	15,72	4901	0,19	76,3
7:58:00	90	5001	15,73	4888	0,18	76,4
7:58:30	90	5001	15,73	4886	0,18	76,4
7:59:00	90	5000	15,73	4870	0,18	76,5
7:59:30	90	4997	15,73	4856	0,18	76,6
8:00:00	90	4993	15,73	4835	0,18	76,6
8:00:30	90	4991	15,73	4828	0,18	76,7
8:01:00	90	4990	15,74	4821	0,18	76,8
8:01:30	90	4992	15,74	4811	0,18	76,9
8:02:00	90	4994	15,74	4793	0,18	76,9
8:02:30	90	4997	15,75	4785	0,18	77,0
8:03:00	90	4997	15,75	4762	0,18	77,1
8:03:30	90	4995	15,76	4754	0,17	77,2
8:04:00	90	4992	15,76	4738	0,17	77,2
8:04:30	90	4988	15,76	4722	0,17	77,3
8:05:00	90	4985	15,77	4719	0,17	77,4
8:05:30	90	4982	15,77	4708	0,17	77,5
8:06:00	90	4980	15,78	4691	0,17	77,5
8:06:30	90	4980	15,78	4685	0,17	77,6
8:07:00	90	4981	15,79	4662	0,16	77,7
8:07:30	90	4982	15,79	4647	0,16	77,7
8:08:00	90	4981	15,79	4643	0,16	77,8
8:08:30	90	4978	15,79	4628	0,16	77,9
8:09:00	90	4975	15,80	4600	0,16	78,0
8:09:30	90	4972	15,79	4589	0,16	78,0
8:10:00	90	4970	15,79	4580	0,16	78,1
8:10:30	90	4969	15,80	4566	0,16	78,2
8:11:00	90	4970	15,80	4546	0,16	78,3
8:11:30	90	4971	15,81	4528	0,16	78,3
8:12:00	90	4971	15,81	4515	0,16	78,4
8:12:30	90	4971	15,81	4512	0,16	78,5
8:13:00	90	4969	15,82	4485	0,15	78,6
8:13:30	90	4966	15,83	4481	0,15	78,6
8:14:00	90	4962	15,83	4459	0,15	78,7
8:14:30	90	4958	15,83	4453	0,15	78,8
8:15:00	90	4955	15,84	4430	0,15	78,8
8:15:30	90	4954	15,84	4412	0,15	78,9
8:16:00	90	4953	15,85	4399	0,15	79,0
8:16:30	90	4952	15,85	4386	0,14	79,1
8:17:00	90	4952	15,85	4372	0,14	79,1
8:17:30	90	4953	15,86	4369	0,14	79,2
8:18:00	90	4952	15,86	4341	0,14	79,3
8:18:30	90	4949	15,86	4328	0,14	79,4
8:19:00	90	4947	15,87	4311	0,14	79,4
8:19:30	90	4945	15,86	4292	0,14	79,5
8:20:00	90	4942	15,87	4277	0,14	79,6
8:20:30	90	4939	15,88	4257	0,13	79,7
8:21:00	90	4936	15,88	4244	0,13	79,7
8:21:30	90	4931	15,89	4261	0,13	79,8
8:22:00	90	4929	15,68	4216	0,20	79,9
8:22:30	90	4927	15,80	4199	0,16	79,9
8:23:00	90	4926	15,86	4189	0,14	80,0
8:23:30	90	4927	15,90	4165	0,13	80,1
8:24:00	90	4928	15,92	4162	0,12	80,2
8:24:30	90	4930	15,92	4125	0,12	80,2
8:25:00	90	4930	15,93	4127	0,12	80,3
8:25:30	90	4929	15,93	4109	0,12	80,4
8:26:00	90	4925	15,94	4096	0,12	80,5
8:26:30	90	4920	15,94	4066	0,11	80,5
8:27:00	90	4912	15,95	4047	0,11	80,6
8:27:30	90	4904	15,96	4032	0,11	80,7
8:28:00	90	4896	15,96	4021	0,11	80,8
8:28:30	90	4890	15,97	4013	0,11	80,8
8:29:00	90	4886	15,98	3991	0,10	80,9
8:29:30	90	4885	15,98	3984	0,10	81,0
8:30:00	90	4885	15,99	3960	0,10	81,0
8:30:30	90	4885	15,99	3946	0,10	81,1
8:31:00	90	4884	16,00	3949	0,10	81,2
8:31:30	90	4881	16,00	3914	0,10	81,3
8:32:00	90	4877	16,01	3929	0,09	83,6
8:32:30	90	4873	16,01	3914	0,09	81,3
8:33:00	90	4869	16,02	3897	0,09	78,7
8:33:30	90	4865	16,03	3865	0,09	73,8
8:34:00	90	4861	16,03	3893	0,09	78,1
8:34:30	90	4857	16,03	3867	0,09	74,1
8:35:00	90	4853	16,04	3854	0,09	72,2
8:35:30	90	4849	16,04	3843	0,08	70,5
8:36:00	90	4845	16,05	3857	0,08	72,6
8:36:30	90	4843	16,06	3867	0,08	74,1
8:37:00	90	4842	16,06	3896	0,08	78,5
