Repository: ProgWizer/parser

File: project-root/data/Data Acquisition/Data Acquisition/2019 year (140)/19-043.txt (part 1 of 6)
--Test Summary--
Full Path and File Name	
Instrument Name	7322
Instrument Type	Model 7322 Consistometer - Variable Speed
Instrument Serial Number	
Test Start Date	03.06.2019
Test Start Time	9:49:15
Test Stop Date	03.06.2019
Test Stop Time	12:20:20
Test Length	2:31:05
Final Sample Time Offset	2:31:04
Controller Schedule Name	
Sampling Period	1 second
Comments	MPa36(43)
Information	WellID	
Information	Customer	
Information	EngName	
Information	CementClass	
Information	CementMfr	
Information	Additives	100G+0.3SMS+0.3TA-100+1.2Floss-600+0.1LR
Information	Density	1500
Information	BHCT	64
Information	BHST	
Information	FluidLoss	
Information	JobType	
Calculated Value	Time_30Bc	2:03:21
Calculated Value	Time_70Bc	2:31:02
Calculated Value	Time_100Bc	N/A
Initial Temperature (°C)	28 °C
Final Temperature (°C)	64 °C
Initial Pressure (MPa)	0,7 MPa
Final Pressure (MPa)	36,2 MPa
Initial Consistency (Bc)	4 Bc
Final Consistency (Bc)	70 Bc
Initial Wall Temperature (°C)	24 °C
Final Wall Temperature (°C)	62 °C
Initial Motor Speed (RPM)	150 RPM
Final Motor Speed (RPM)	150 RPM
--Data--
Time (HH:MM:SS)	Temperature (°C)	Pressure (MPa)	Consistency (Bc)	Wall Temperature (°C)	Motor Speed (RPM)
0:00:00	28	0,7	4	24	150
0:00:01					
0:00:02	28	0,7	4	24	150
0:00:03	28	0,7	4	24	150
0:00:04	28	0,7	4	24	150
0:00:05	27	0,7	4	24	150
0:00:06	27	0,7	4	24	150
0:00:07	27	0,7	4	24	150
0:00:08	27	0,7	4	24	150
0:00:09	27	0,7	4	24	150
0:00:10	27	0,7	4	24	150
0:00:11	27	0,7	4	24	150
0:00:12	27	0,7	4	24	150
0:00:13	27	0,7	4	24	150
0:00:14	27	0,7	4	24	150
0:00:15	27	0,7	4	24	150
0:00:16	27	0,7	4	25	150
0:00:17	27	0,7	4	24	150
0:00:18	27	0,7	4	25	150
0:00:19	27	0,7	4	24	150
0:00:20	27	0,7	4	25	150
0:00:21	27	0,7	4	25	150
0:00:22	27	0,7	4	25	150
0:00:23	27	0,7	4	25	150
0:00:24	27	0,7	4	25	150
0:00:25	27	0,7	4	25	150
0:00:26	27	0,7	4	25	150
0:00:27	27	0,7	4	25	150
0:00:28	27	0,7	4	25	150
0:00:29	27	0,7	4	25	150
0:00:30	27	0,7	4	25	150
0:00:31	27	0,7	4	25	150
0:00:32	27	0,7	4	25	150
0:00:33	27	0,7	4	25	150
0:00:34	27	0,7	4	25	150
0:00:35	27	0,7	4	25	150
0:00:36	27	0,7	4	25	150
0:00:37	27	0,7	4	25	150
0:00:38	27	0,7	4	25	150
0:00:39	27	0,7	4	25	150
0:00:40	27	0,8	4	26	150
0:00:41	27	0,8	4	26	150
0:00:42	27	0,9	4	26	150
0:00:43	27	1,0	4	26	150
0:00:44	27	1,0	4	26	150
0:00:45	27	1,1	3	26	150
0:00:46	27	1,1	3	26	150
0:00:47	27	1,2	3	26	150
0:00:48	27	1,2	3	26	150
0:00:49	27	1,3	3	26	150
0:00:50	27	1,3	3	26	150
0:00:51	27	1,3	3	26	150
0:00:52	27	1,4	3	26	150
0:00:53	27	1,4	3	26	150
0:00:54	27	1,4	3	26	150
0:00:55	27	1,5	3	26	150
0:00:56	27	1,5	3	27	150
0:00:57	27	1,5	3	27	150
0:00:58	27	1,5	3	27	150
0:00:59	27	1,5	3	27	150
0:01:00	27	1,5	3	27	150
0:01:01	27	1,5	3	27	150
0:01:02	27	1,5	3	27	150
0:01:03	27	1,5	3	27	150
0:01:04	27	1,5	3	27	150
0:01:05	27	1,5	3	27	150
0:01:06	27	1,5	3	27	150
0:01:07	27	1,5	3	27	150
0:01:08	27	1,6	3	28	150
0:01:09	27	1,6	3	27	150
0:01:10	27	1,6	3	28	150
0:01:11	27	1,6	3	28	150
0:01:12	27	1,7	3	28	150
0:01:13	27	1,7	3	28	150
0:01:14	27	1,7	3	28	150
0:01:15	27	1,7	3	28	150
0:01:16	27	1,7	3	28	150
0:01:17	27	1,7	3	28	150
0:01:18	27	1,7	3	28	150
0:01:19	27	1,8	3	28	150
0:01:20	27	1,9	3	28	150
0:01:21	27	1,9	3	28	150
0:01:22	27	1,9	3	28	150
0:01:23	27	1,9	2	29	150
0:01:24	27	2,0	2	29	150
0:01:25	27	2,0	2	29	150
0:01:26	27	2,0	2	29	150
0:01:27	27	2,0	2	29	150
0:01:28	27	2,0	2	29	150
0:01:29	27	2,0	2	29	150
0:01:30	27	2,0	2	29	150
0:01:31	27	2,1	2	29	150
0:01:32	27	2,1	2	29	150
0:01:33	27	2,1	2	29	150
0:01:34	27	2,1	2	29	150
0:01:35	27	2,1	2	29	150
0:01:36	27	2,1	2	29	150
0:01:37	27	2,2	2	30	150
0:01:38	27	2,2	2	30	150
0:01:39	27	2,2	2	30	150
0:01:40	27	2,2	2	30	150
0:01:41	27	2,2	2	30	150
0:01:42	27	2,2	2	30	150
0:01:43	27	2,3	2	30	150
0:01:44	27	2,3	2	30	150
0:01:45	27	2,3	2	30	150
0:01:46	27	2,3	2	30	150
0:01:47	27	2,3	2	30	150
0:01:48	27	2,4	2	31	150
0:01:49	27	2,4	3	31	150
0:01:50	27	2,4	3	31	150
0:01:51	27	2,4	3	31	150
0:01:52	27	2,4	3	31	150
0:01:53	27	2,4	3	31	150
0:01:54	27	2,5	3	31	150
0:01:55	27	2,5	3	31	150
0:01:56	27	2,5	3	31	150
0:01:57	27	2,5	3	31	150
0:01:58	27	2,5	3	31	150
0:01:59	27	2,6	3	31	150
0:02:00	27	2,6	3	32	150
0:02:01	27	2,6	3	32	150
0:02:02	27	2,6	3	32	150
0:02:03	27	2,6	3	32	150
0:02:04	27	2,7	3	32	150
0:02:05	27	2,7	2	32	150
0:02:06	27	2,7	2	32	150
0:02:07	27	2,7	2	32	150
0:02:08	27	2,8	2	32	150
0:02:09	27	2,8	2	32	150
0:02:10	27	2,8	2	32	150
0:02:11	27	2,8	2	32	150
0:02:12	27	2,8	2	32	150
0:02:13	27	2,9	2	33	150
0:02:14	27	2,9	2	33	150
0:02:15	27	2,9	2	33	150
0:02:16	27	2,9	2	33	150
0:02:17	27	2,9	2	33	150
0:02:18	27	3,0	2	33	150
0:02:19	27	3,0	2	33	150
0:02:20	27	3,0	2	33	150
0:02:21	27	3,0	2	33	150
0:02:22	27	3,1	2	33	150
0:02:23	27	3,1	2	33	150
0:02:24	27	3,1	2	33	150
0:02:25	27	3,1	3	33	150
0:02:26	27	3,1	2	33	150
0:02:27	27	3,2	2	33	150
0:02:28	27	3,2	2	34	150
0:02:29	27	3,2	2	33	150
0:02:30	27	3,2	2	34	150
0:02:31	27	3,2	2	34	150
0:02:32	27	3,3	2	34	150
0:02:33	27	3,3	2	34	150
0:02:34	27	3,3	2	34	150
0:02:35	27	3,3	2	34	150
0:02:36	27	3,4	2	34	150
0:02:37	27	3,4	2	34	150
0:02:38	27	3,4	2	34	150
0:02:39	27	3,4	2	34	150
0:02:40	27	3,4	2	34	150
0:02:41	27	3,5	2	34	150
0:02:42	27	3,5	2	34	150
0:02:43	27	3,5	2	34	150
0:02:44	27	3,5	2	34	150
0:02:45	27	3,5	2	34	150
0:02:46	27	3,5	2	34	150
0:02:47	28	3,6	2	34	150
0:02:48	28	3,6	2	34	150
0:02:49	28	3,6	2	35	150
0:02:50	28	3,6	2	35	150
0:02:51	28	3,6	2	35	150
0:02:52	28	3,7	2	35	150
0:02:53	28	3,7	2	35	150
0:02:54	28	3,7	2	35	150
0:02:55	28	3,7	2	35	150
0:02:56	28	3,7	2	35	150
0:02:57	28	3,8	2	35	150
0:02:58	28	3,8	2	35	150
0:02:59	28	3,8	2	35	150
0:03:00	28	3,8	2	35	150
0:03:01	28	3,8	2	35	150
0:03:02	28	3,8	2	35	150
0:03:03	28	3,9	3	35	150
0:03:04	28	3,9	3	35	150
0:03:05	28	3,9	3	35	150
0:03:06	28	3,9	3	35	150
0:03:07	28	3,9	3	35	150
0:03:08	28	3,9	3	35	150
0:03:09	28	3,9	3	35	150
0:03:10	28	4,0	2	35	150
0:03:11	28	4,0	3	35	150
0:03:12	28	4,0	3	35	150
0:03:13	28	4,0	3	35	150
0:03:14	28	4,0	3	35	150
0:03:15	28	4,0	3	35	150
0:03:16	28	4,0	3	35	150
0:03:17	28	4,0	3	35	150
0:03:18	28	4,1	3	35	150
0:03:19	28	4,1	3	35	150
0:03:20	28	4,1	3	35	150
0:03:21	28	4,1	3	35	150
0:03:22	28	4,1	3	35	150
0:03:23	28	4,1	3	36	150
0:03:24	28	4,1	3	36	150
0:03:25	28	4,2	3	36	150
0:03:26	28	4,2	3	36	150
0:03:27	28	4,2	3	36	150
0:03:28	28	4,2	3	36	150
0:03:29	28	4,2	3	36	150
0:03:30	28	4,2	3	36	150
0:03:31	28	4,2	3	36	150
0:03:32	28	4,2	3	36	150
0:03:33	28	4,2	3	36	150
0:03:34	28	4,2	3	36	150
0:03:35	28	4,3	3	36	150
0:03:36	28	4,3	3	36	150
0:03:37	28	4,3	3	36	150
0:03:38	28	4,3	3	36	150
0:03:39	28	4,3	3	36	150
0:03:40	28	4,3	3	36	150
0:03:41	28	4,3	3	36	150
0:03:42	28	4,3	3	36	150
0:03:43	28	4,3	3	36	150
0:03:44	28	4,3	3	36	150
0:03:45	28	4,3	3	36	150
0:03:46	28	4,3	3	36	150
0:03:47	29	4,3	3	36	150
0:03:48	29	4,4	3	36	150
0:03:49	29	4,4	3	36	150
0:03:50	29	4,4	3	36	150
0:03:51	29	4,4	3	36	150
0:03:52	29	4,4	3	36	150
0:03:53	29	4,4	3	36	150
0:03:54	29	4,4	3	36	150
0:03:55	29	4,4	3	36	150
0:03:56	29	4,4	3	36	150
0:03:57	29	4,4	3	36	150
0:03:58	29	4,4	3	36	150
0:03:59	29	4,4	3	36	150
0:04:00	29	4,4	3	36	150
0:04:01	29	4,4	3	36	150
0:04:02	29	4,4	3	36	150
0:04:03	29	4,4	3	36	150
0:04:04	29	4,4	3	36	150
0:04:05	29	4,5	3	36	150
0:04:06	29	4,5	3	36	150
0:04:07	29	4,5	3	36	150
0:04:08	29	4,5	3	36	150
0:04:09	29	4,5	3	36	150
0:04:10	29	4,5	3	36	150
0:04:11	29	4,5	3	36	150
0:04:12	29	4,5	3	36	150
0:04:13	29	4,5	3	36	150
0:04:14	29	4,5	3	36	150
0:04:15	29	4,5	3	36	150
0:04:16	29	4,5	3	36	150
0:04:17	29	4,5	3	36	150
0:04:18	29	4,5	3	36	150
0:04:19	29	4,5	3	36	150
0:04:20	29	4,5	3	36	150
0:04:21	29	4,5	3	36	150
0:04:22	29	4,5	3	36	150
0:04:23	29	4,5	3	36	150
0:04:24	29	4,5	3	36	150
0:04:25	29	4,5	3	36	150
0:04:26	29	4,5	3	36	150
0:04:27	29	4,5	3	36	150
0:04:28	29	4,5	3	36	150
0:04:29	29	4,5	3	36	150
0:04:30	29	4,5	3	36	150
0:04:31	29	4,5	3	36	150
0:04:32	29	4,5	3	36	150
0:04:33	29	4,5	3	36	150
0:04:34	30	4,5	3	36	150
0:04:35	30	4,6	3	36	150
0:04:36	30	4,6	3	36	150
0:04:37	30	4,6	3	36	150
0:04:38	30	4,6	3	36	150
0:04:39	30	4,6	3	36	150
0:04:40	30	4,6	3	36	150
0:04:41	30	4,6	3	36	150
0:04:42	30	4,6	3	36	150
0:04:43	30	4,6	3	36	150
0:04:44	30	4,6	3	36	150
0:04:45	30	4,6	3	36	150
0:04:46	30	4,6	3	36	150
0:04:47	30	4,6	3	36	150
0:04:48	30	4,6	3	36	150
0:04:49	30	4,6	3	36	150
0:04:50	30	4,6	3	36	150
0:04:51	30	4,6	3	36	150
0:04:52	30	4,7	2	36	150
0:04:53	30	4,7	2	36	150
0:04:54	30	4,8	2	36	150
0:04:55	30	4,8	2	36	150
0:04:56	30	4,8	3	36	150
0:04:57	30	4,8	2	36	150
0:04:58	30	4,8	2	36	150
0:04:59	30	4,8	3	36	150
0:05:00	30	4,8	2	36	150
0:05:01	30	4,8	2	36	150
0:05:02	30	4,8	2	36	150
0:05:03	30	4,8	2	36	150
0:05:04	30	4,8	2	36	150
0:05:05	30	4,8	2	36	150
0:05:06	30	4,8	2	36	150
0:05:07	30	4,8	2	36	150
0:05:08	30	5,0	2	36	150
0:05:09	30	5,0	3	36	150
0:05:10	30	5,1	3	36	150
0:05:11	30	5,1	3	36	150
0:05:12	30	5,1	3	36	150
0:05:13	30	5,1	3	36	150
0:05:14	30	5,1	3	36	150
0:05:15	30	5,1	2	36	150
0:05:16	30	5,1	3	36	150
0:05:17	30	5,1	2	36	150
0:05:18	30	5,1	3	36	150
0:05:19	30	5,1	2	36	150
0:05:20	30	5,1	2	36	150
0:05:21	30	5,1	2	36	150
0:05:22	30	5,1	2	36	150
0:05:23	30	5,1	3	36	150
0:05:24	30	5,1	2	36	150
0:05:25	30	5,1	3	36	150
0:05:26	31	5,1	2	36	150
0:05:27	31	5,1	3	36	150
0:05:28	31	5,1	3	36	150
0:05:29	31	5,1	2	36	150
0:05:30	31	5,1	2	36	150
0:05:31	31	5,2	2	36	150
0:05:32	31	5,2	2	36	150
0:05:33	31	5,2	2	36	150
0:05:34	31	5,2	3	36	150
0:05:35	31	5,2	2	36	150
0:05:36	31	5,2	2	36	150
0:05:37	31	5,2	2	36	150
0:05:38	31	5,2	2	36	150
0:05:39	31	5,5	3	36	150
0:05:40	31	5,6	3	36	150
0:05:41	31	5,6	3	36	150
0:05:42	31	5,6	3	36	150
0:05:43	31	5,6	3	36	150
0:05:44	31	5,6	3	36	150
0:05:45	31	5,6	3	36	150
0:05:46	31	5,6	3	36	150
0:05:47	31	5,7	3	36	150
0:05:48	31	5,7	3	36	150
0:05:49	31	5,7	3	36	150
0:05:50	31	5,7	3	36	150
0:05:51	31	5,7	3	36	150
0:05:52	31	5,7	3	36	150
0:05:53	31	5,7	3	36	150
0:05:54	31	5,7	3	36	150
0:05:55	31	5,7	3	36	150
0:05:56	31	5,7	3	36	150
0:05:57	31	5,7	3	36	150
0:05:58	31	5,7	3	36	150
0:05:59	31	5,7	3	36	150
0:06:00	31	5,7	3	36	150
0:06:01	31	5,7	3	36	150
0:06:02	31	5,7	3	36	150
0:06:03	31	5,7	3	36	150
0:06:04	31	5,7	3	36	150
0:06:05	31	5,7	3	36	150
0:06:06	31	5,8	3	36	150
0:06:07	31	5,8	3	36	150
0:06:08	31	5,8	3	36	150
0:06:09	31	5,8	3	36	150
0:06:10	31	5,8	3	36	150
0:06:11	31	5,8	3	36	150
0:06:12	31	5,8	3	36	150
0:06:13	31	5,8	3	36	150
0:06:14	31	5,8	3	36	150
0:06:15	31	5,8	3	36	150
0:06:16	31	5,8	3	36	150
0:06:17	31	5,8	3	36	150
0:06:18	31	5,8	3	36	150
0:06:19	31	5,8	3	36	150
0:06:20	31	5,8	3	36	150
0:06:21	31	5,9	3	36	150
0:06:22	31	5,9	3	36	150
0:06:23	31	5,9	3	36	150
0:06:24	31	5,9	3	37	150
0:06:25	31	5,9	3	36	150
0:06:26	31	6,1	3	37	150
0:06:27	32	6,1	3	36	150
0:06:28	32	6,2	3	37	150
0:06:29	31	6,2	3	36	150
0:06:30	32	6,2	3	37	150
0:06:31	32	6,2	3	37	150
0:06:32	32	6,2	3	37	150
0:06:33	32	6,2	3	37	150
0:06:34	32	6,2	3	37	150
0:06:35	32	6,2	3	37	150
0:06:36	32	6,2	3	37	150
0:06:37	32	6,2	3	37	150
0:06:38	32	6,3	3	37	150
0:06:39	32	6,3	3	37	150
0:06:40	32	6,3	3	37	150
0:06:41	32	6,3	3	37	150
0:06:42	32	6,3	3	37	150
0:06:43	32	6,3	3	37	150
0:06:44	32	6,3	3	37	150
0:06:45	32	6,3	3	37	150
0:06:46	32	6,3	3	37	150
0:06:47	32	6,3	3	37	150
0:06:48	32	6,3	3	37	150
0:06:49	32	6,3	3	37	150
0:06:50	32	6,3	3	37	150
0:06:51	32	6,4	3	37	150
0:06:52	32	6,4	3	37	150
0:06:53	32	6,4	3	37	150
0:06:54	32	6,4	3	37	150
0:06:55	32	6,4	3	37	150
0:06:56	32	6,4	3	37	150
0:06:57	32	6,4	3	37	150
0:06:58	32	6,4	3	37	150
0:06:59	32	6,4	3	37	150
0:07:00	32	6,4	3	37	150
0:07:01	32	6,4	3	37	150
0:07:02	32	6,5	3	37	150
0:07:03	32	6,5	3	37	150
0:07:04	32	6,5	3	37	150
0:07:05	32	6,5	3	37	150
0:07:06	32	6,5	3	37	150
0:07:07	32	6,5	3	37	150
0:07:08	32	6,5	3	37	150
0:07:09	32	6,5	3	37	150
0:07:10	32	6,5	3	37	150
0:07:11	32	6,6	3	37	150
0:07:12	32	6,6	3	37	150
0:07:13	32	6,6	3	37	150
0:07:14	32	6,6	3	37	150
0:07:15	32	6,6	3	37	150
0:07:16	32	6,6	3	38	150
0:07:17	32	6,6	3	37	150
0:07:18	32	6,8	3	38	150
0:07:19	32	6,9	3	38	150
0:07:20	32	6,9	3	38	150
0:07:21	32	6,9	3	38	150
0:07:22	32	6,9	3	38	150
0:07:23	32	6,9	3	38	150
0:07:24	32	7,0	3	38	150
0:07:25	32	7,0	3	38	150
0:07:26	32	7,0	3	38	150
0:07:27	32	7,0	3	38	150
0:07:28	32	7,0	3	38	150
0:07:29	32	7,0	3	38	150
0:07:30	32	7,0	3	38	150
0:07:31	32	7,0	3	38	150
0:07:32	32	7,1	3	38	150
0:07:33	32	7,1	3	38	150
0:07:34	32	7,1	3	38	150
0:07:35	32	7,1	3	38	150
0:07:36	32	7,1	3	38	150
0:07:37	32	7,1	3	38	150
0:07:38	32	7,1	3	38	150
0:07:39	33	7,1	3	38	150
0:07:40	33	7,1	3	38	150
0:07:41	33	7,1	3	38	150
0:07:42	33	7,2	3	38	150
0:07:43	33	7,2	3	38	150
0:07:44	33	7,2	3	38	150
0:07:45	33	7,2	3	38	150
0:07:46	33	7,2	3	38	150
0:07:47	33	7,2	3	38	150
0:07:48	33	7,2	3	38	150
0:07:49	33	7,2	3	38	150
0:07:50	33	7,2	3	38	150
0:07:51	33	7,3	3	38	150
0:07:52	33	7,3	3	38	150
0:07:53	33	7,3	3	38	150
0:07:54	33	7,3	3	38	150
0:07:55	33	7,3	3	38	150
0:07:56	33	7,3	3	38	150
0:07:57	33	7,3	3	38	150
0:07:58	33	7,3	3	38	150
0:07:59	33	7,3	3	38	150
0:08:00	33	7,4	3	38	150
0:08:01	33	7,4	3	39	150
0:08:02	33	7,4	3	38	150
0:08:03	33	7,4	3	39	150
0:08:04	33	7,4	3	39	150
0:08:05	33	7,4	3	39	150
0:08:06	33	7,4	3	39	150
0:08:07	33	7,4	3	39	150
0:08:08	33	7,5	3	39	150
0:08:09	33	7,5	3	39	150
0:08:10	33	7,5	3	39	150
0:08:11	33	7,5	3	39	150
0:08:12	33	7,5	3	39	150
0:08:13	33	7,5	3	39	150
0:08:14	33	7,5	3	39	150
0:08:15	33	7,5	3	39	150
0:08:16	33	7,6	3	39	150
0:08:17	33	7,6	3	39	150
0:08:18	33	7,6	3	39	150
0:08:19	33	7,6	3	39	150
0:08:20	33	7,6	3	39	150
0:08:21	33	7,6	3	39	150
0:08:22	33	7,6	3	39	150
0:08:23	33	7,6	3	39	150
0:08:24	33	7,7	3	39	150
0:08:25	33	7,7	3	39	150
0:08:26	33	7,7	3	39	150
0:08:27	33	7,7	3	39	150
0:08:28	33	7,7	3	39	150
0:08:29	33	7,7	3	39	150
0:08:30	33	7,7	3	39	150
0:08:31	33	7,7	3	39	150
0:08:32	33	7,7	3	39	150
0:08:33	33	7,8	3	39	150
0:08:34	33	7,8	3	39	150
0:08:35	33	7,8	3	39	150
0:08:36	33	7,8	3	39	150
0:08:37	33	7,8	3	39	150
0:08:38	33	7,8	3	39	150
0:08:39	33	7,8	3	39	150
0:08:40	33	7,8	3	39	150
0:08:41	33	7,8	3	39	150
0:08:42	33	7,9	3	39	150
0:08:43	33	7,9	3	39	150
0:08:44	33	7,9	3	39	150
0:08:45	33	7,9	3	39	150
0:08:46	33	7,9	3	39	150
0:08:47	33	7,9	3	39	150
0:08:48	33	7,9	3	39	150
0:08:49	33	7,9	3	39	150
0:08:50	34	8,0	3	39	150
0:08:51	34	8,0	3	39	150
0:08:52	34	8,0	3	39	150
0:08:53	34	8,0	3	40	150
0:08:54	34	8,0	3	39	150
0:08:55	34	8,0	3	40	150
0:08:56	34	8,0	3	40	150
0:08:57	34	8,0	3	39	150
0:08:58	34	8,0	3	39	150
0:08:59	34	8,1	3	39	150
0:09:00	34	8,1	3	40	150
0:09:01	34	8,1	3	39	150
0:09:02	34	8,1	3	40	150
0:09:03	34	8,1	3	40	150
0:09:04	34	8,1	3	40	150
0:09:05	34	8,1	3	40	150
0:09:06	34	8,1	3	40	150
0:09:07	34	8,2	3	40	150
0:09:08	34	8,2	3	40	150
0:09:09	34	8,2	3	40	150
0:09:10	34	8,2	3	40	150
0:09:11	34	8,2	3	40	150
0:09:12	34	8,2	3	40	150
0:09:13	34	8,2	3	40	150
0:09:14	34	8,2	3	40	150
0:09:15	34	8,2	3	40	150
0:09:16	34	8,5	3	40	150
0:09:17	34	8,6	3	40	150
0:09:18	34	8,7	3	40	150
0:09:19	34	8,7	3	40	150
0:09:20	34	8,7	3	40	150
0:09:21	34	8,7	3	40	150
0:09:22	34	8,7	3	40	150
0:09:23	34	8,7	3	40	150
0:09:24	34	8,7	3	40	150
0:09:25	34	8,8	3	40	150
0:09:26	34	8,8	3	40	150
0:09:27	34	8,8	3	40	150
0:09:28	34	8,8	3	40	150
0:09:29	34	8,8	3	40	150
0:09:30	34	8,8	3	40	150
0:09:31	34	8,8	3	40	150
0:09:32	34	8,8	3	40	150
0:09:33	34	8,9	3	40	150
0:09:34	34	8,9	3	40	150
0:09:35	34	8,9	3	40	150
0:09:36	34	8,9	3	40	150
0:09:37	34	8,9	3	40	150
0:09:38	34	8,9	3	40	150
0:09:39	34	8,9	3	40	150
0:09:40	34	8,9	3	40	150
0:09:41	34	8,9	3	40	150
0:09:42	34	8,9	3	40	150
0:09:43	34	9,0	3	40	150
0:09:44	34	9,0	3	40	150
0:09:45	34	9,0	3	41	150
0:09:46	34	9,0	3	40	150
0:09:47	34	9,0	3	40	150
0:09:48	34	9,0	3	40	150
0:09:49	34	9,0	3	40	150
0:09:50	34	9,0	3	41	150
0:09:51	34	9,0	3	40	150
0:09:52	34	9,0	3	40	150
0:09:53	34	9,1	3	40	150
0:09:54	34	9,1	3	40	150
0:09:55	34	9,1	3	40	150
0:09:56	34	9,1	3	40	150
0:09:57	35	9,1	3	41	150
0:09:58	35	9,1	3	40	150
0:09:59	35	9,1	3	40	150
0:10:00	35	9,2	3	41	150
0:10:01	35	9,2	3	41	150
0:10:02	35	9,2	3	41	150
0:10:03	35	9,2	3	41	150
0:10:04	35	9,2	3	41	150
0:10:05	35	9,2	3	41	150
0:10:06	35	9,2	3	41	150
0:10:07	35	9,2	3	41	150
0:10:08	35	9,2	3	41	150
0:10:09	35	9,3	3	41	150
0:10:10	35	9,3	3	41	150
0:10:11	35	9,3	3	41	150
0:10:12	35	9,3	3	41	150
0:10:13	35	9,3	3	41	150
0:10:14	35	9,3	3	41	150
0:10:15	35	9,3	3	41	150
0:10:16	35	9,3	3	41	150
0:10:17	35	9,4	3	41	150
0:10:18	35	9,4	3	41	150
0:10:19	35	9,4	3	41	150
0:10:20	35	9,4	3	41	150
0:10:21	35	9,4	3	41	150
0:10:22	35	9,4	3	41	150
0:10:23	35	9,4	3	41	150
0:10:24	35	9,4	3	41	150
0:10:25	35	9,4	3	41	150
0:10:26	35	9,5	3	41	150
0:10:27	35	9,5	3	41	150
0:10:28	35	9,5	3	41	150
0:10:29	35	9,5	3	41	150
0:10:30	35	9,5	3	41	150
0:10:31	35	9,5	3	41	150
0:10:32	35	9,5	3	41	150
0:10:33	35	9,5	3	41	150
0:10:34	35	9,5	3	41	150
0:10:35	35	9,6	3	41	150
0:10:36	35	9,6	3	41	150
0:10:37	35	9,6	3	41	150
0:10:38	35	9,6	3	41	150
0:10:39	35	9,6	3	41	150
0:10:40	35	9,6	3	41	150
0:10:41	35	9,6	3	41	150
0:10:42	35	9,6	3	41	150
0:10:43	35	9,7	3	41	150
0:10:44	35	9,7	3	41	150
0:10:45	35	9,7	3	41	150
0:10:46	35	9,7	3	41	150
0:10:47	35	9,7	3	42	150
0:10:48	35	9,7	3	42	150
0:10:49	35	9,7	3	42	150
0:10:50	35	9,7	3	42	150
0:10:51	35	9,8	3	42	150
0:10:52	35	9,8	3	42	150
0:10:53	35	9,8	3	42	150
0:10:54	35	9,8	3	42	150
0:10:55	35	9,8	3	41	150
0:10:56	35	9,8	3	42	150
0:10:57	35	9,8	3	42	150
0:10:58	35	9,8	3	42	150
0:10:59	35	9,8	3	42	150
0:11:00	35	9,9	3	42	150
0:11:01	35	9,9	3	42	150
0:11:02	35	9,9	3	42	150
0:11:03	35	9,9	3	42	150
0:11:04	35	9,9	3	42	150
0:11:05	35	9,9	3	42	150
0:11:06	36	9,9	3	42	150
0:11:07	36	9,9	3	42	150
0:11:08	36	9,9	3	42	150
0:11:09	36	10,0	3	42	150
0:11:10	36	10,0	3	42	150
0:11:11	36	10,0	3	42	150
0:11:12	36	10,0	3	42	150
0:11:13	36	10,0	3	42	150
0:11:14	36	10,0	3	42	150
0:11:15	36	10,0	3	42	150
0:11:16	36	10,0	3	42	150
0:11:17	36	10,0	3	42	150
0:11:18	36	10,0	3	42	150
0:11:19	36	10,1	3	42	150
0:11:20	36	10,1	3	42	150
0:11:21	36	10,1	3	42	150
0:11:22	36	10,1	3	42	150
0:11:23	36	10,1	3	42	150
0:11:24	36	10,1	3	42	150
0:11:25	36	10,1	3	42	150
0:11:26	36	10,1	3	42	150
0:11:27	36	10,1	3	42	150
0:11:28	36	10,1	3	42	150
0:11:29	36	10,1	3	42	150
0:11:30	36	10,1	3	42	150
0:11:31	36	10,2	3	42	150
0:11:32	36	10,2	3	42	150
0:11:33	36	10,2	3	42	150
0:11:34	36	10,2	3	42	150
0:11:35	36	10,2	3	42	150
0:11:36	36	10,2	3	42	150
0:11:37	36	10,2	3	42	150
0:11:38	36	10,2	3	42	150
0:11:39	36	10,2	3	42	150
0:11:40	36	10,2	3	42	150
0:11:41	36	10,2	3	42	150
0:11:42	36	10,3	3	42	150
0:11:43	36	10,3	3	42	150
0:11:44	36	10,3	3	42	150
0:11:45	36	10,3	3	42	150
0:11:46	36	10,3	3	42	150
0:11:47	36	10,4	3	42	150
0:11:48	36	10,4	3	42	150
0:11:49	36	10,4	3	42	150
0:11:50	36	10,4	3	42	150
0:11:51	36	10,4	3	42	150
0:11:52	36	10,4	3	42	150
0:11:53	36	10,4	3	42	150
0:11:54	36	10,4	3	42	150
0:11:55	36	10,4	3	42	150
0:11:56	36	10,4	3	42	150
0:11:57	36	10,5	3	42	150
0:11:58	36	10,5	3	42	150
0:11:59	36	10,5	3	42	150
0:12:00	36	10,5	3	42	150
0:12:01	36	10,7	3	42	150
0:12:02	36	10,8	3	43	150
0:12:03	36	10,9	3	42	150
0:12:04	36	10,9	3	42	150
0:12:05	37	11,0	3	43	150
0:12:06	37	11,0	3	43	150
0:12:07	37	11,0	3	42	150
0:12:08	37	11,0	3	42	150
0:12:09	37	11,0	3	43	150
0:12:10	37	11,0	3	42	150
0:12:11	37	11,0	3	43	150
0:12:12	37	11,0	3	42	150
0:12:13	37	11,0	3	43	150
0:12:14	37	11,1	3	43	150
0:12:15	37	11,1	3	43	150
0:12:16	37	11,1	3	43	150
0:12:17	37	11,1	3	43	150
0:12:18	37	11,1	3	43	150
0:12:19	37	11,1	3	43	150
0:12:20	37	11,1	3	43	150
0:12:21	37	11,1	3	43	150
0:12:22	37	11,1	3	43	150
0:12:23	37	11,1	3	43	150
0:12:24	37	11,1	3	43	150
0:12:25	37	11,1	3	42	150
0:12:26	37	11,1	3	43	150
0:12:27	37	11,1	3	43	150
0:12:28	37	11,1	3	43	150
0:12:29	37	11,2	3	43	150
0:12:30	37	11,2	3	43	150
0:12:31	37	11,2	3	43	150
0:12:32	37	11,2	3	43	150
0:12:33	37	11,2	3	43	150
0:12:34	37	11,2	3	43	150
0:12:35	37	11,2	3	43	150
0:12:36	37	11,2	3	43	150
0:12:37	37	11,2	3	43	150
0:12:38	37	11,2	3	43	150
0:12:39	37	11,2	3	43	150
0:12:40	37	11,2	3	43	150
0:12:41	37	11,2	3	43	150
0:12:42	37	11,2	3	43	150
0:12:43	37	11,3	3	43	150
0:12:44	37	11,3	3	43	150
0:12:45	37	11,3	3	43	150
0:12:46	37	11,3	3	43	150
0:12:47	37	11,3	3	43	150
0:12:48	37	11,3	3	43	150
0:12:49	37	11,3	3	43	150
0:12:50	37	11,3	3	43	150
0:12:51	37	11,3	3	43	150
0:12:52	37	11,3	3	43	150
0:12:53	37	11,3	3	43	150
0:12:54	37	11,4	3	43	150
0:12:55	37	11,4	3	43	150
0:12:56	37	11,4	3	43	150
0:12:57	37	11,4	3	43	150
0:12:58	37	11,4	3	43	150
0:12:59	37	11,4	3	43	150
0:13:00	37	11,4	3	43	150
0:13:01	37	11,4	3	43	150
0:13:02	37	11,5	3	43	150
0:13:03	37	11,5	3	43	150
0:13:04	37	11,5	3	43	150
0:13:05	37	11,5	3	43	150
0:13:06	37	11,5	3	43	150
0:13:07	37	11,5	3	43	150
0:13:08	37	11,5	3	43	150
0:13:09	37	11,6	3	43	150
0:13:10	37	11,6	3	43	150
0:13:11	37	11,6	3	43	150
0:13:12	37	11,6	3	43	150
0:13:13	37	11,6	3	43	150
0:13:14	38	11,6	3	43	150
0:13:15	38	11,6	3	43	150
0:13:16	38	11,6	3	43	150
0:13:17	38	11,7	3	43	150
0:13:18	38	11,7	3	43	150
0:13:19	38	11,7	3	44	150
0:13:20	38	11,7	3	44	150
0:13:21	38	11,7	3	44	150
0:13:22	38	11,7	3	44	150
0:13:23	38	11,7	3	44	150
0:13:24	38	11,8	3	44	150
0:13:25	38	11,8	3	44	150
0:13:26	38	11,8	3	44	150
0:13:27	38	11,8	3	44	150
0:13:28	38	11,8	3	44	150
0:13:29	38	11,8	3	44	150
0:13:30	38	11,8	3	44	150
0:13:31	38	11,8	3	44	150
0:13:32	38	11,9	3	44	150
0:13:33	38	11,9	3	44	150
0:13:34	38	11,9	3	44	150
0:13:35	38	11,9	3	44	150
0:13:36	38	11,9	3	44	150
0:13:37	38	11,9	3	44	150
0:13:38	38	11,9	3	44	150
0:13:39	38	12,0	3	44	150
0:13:40	38	12,0	3	44	150
0:13:41	38	12,0	3	44	150
0:13:42	38	12,0	3	44	150
0:13:43	38	12,0	3	44	150
0:13:44	38	12,0	3	44	150
0:13:45	38	12,0	3	44	150
0:13:46	38	12,1	3	44	150
0:13:47	38	12,1	3	44	150
0:13:48	38	12,1	3	44	150
0:13:49	38	12,1	3	44	150
0:13:50	38	12,1	3	44	150
0:13:51	38	12,1	3	44	150
0:13:52	38	12,1	3	44	150
0:13:53	38	12,2	3	44	150
0:13:54	38	12,2	3	44	150
0:13:55	38	12,2	3	44	150
0:13:56	38	12,2	3	44	150
0:13:57	38	12,2	3	44	150
0:13:58	38	12,2	3	44	150
0:13:59	38	12,2	3	45	150
0:14:00	38	12,3	3	44	150
0:14:01	38	12,3	3	45	150
0:14:02	38	12,3	3	45	150
0:14:03	38	12,3	3	45	150
0:14:04	38	12,3	3	45	150
0:14:05	38	12,3	3	45	150
0:14:06	38	12,4	3	45	150
0:14:07	38	12,4	3	45	150
0:14:08	38	12,4	3	45	150
0:14:09	38	12,4	3	45	150
0:14:10	38	12,4	3	45	150
0:14:11	38	12,4	3	45	150
0:14:12	38	12,5	3	45	150
0:14:13	38	12,5	3	45	150
0:14:14	38	12,5	3	45	150
0:14:15	38	12,5	3	45	150
0:14:16	38	12,5	3	45	150
0:14:17	38	12,6	3	45	150
0:14:18	38	12,6	3	45	150
0:14:19	38	12,6	3	45	150
0:14:20	38	12,6	3	45	150
0:14:21	38	12,6	3	45	150
0:14:22	38	12,6	3	45	150
0:14:23	38	12,7	3	45	150
0:14:24	38	12,7	3	45	150
0:14:25	38	12,7	3	45	150
0:14:26	38	12,7	3	46	150
0:14:27	38	12,7	3	45	150
0:14:28	38	12,8	3	46	150
0:14:29	38	12,8	3	46	150
0:14:30	38	12,8	3	46	150
0:14:31	38	12,8	3	46	150
0:14:32	38	12,8	3	46	150
0:14:33	38	12,8	3	46	150
0:14:34	38	12,9	3	46	150
0:14:35	38	12,9	3	46	150
0:14:36	38	12,9	3	46	150
0:14:37	38	12,9	3	46	150
0:14:38	39	12,9	3	46	150
0:14:39	39	12,9	3	46	150
0:14:40	39	12,9	3	46	150
0:14:41	39	13,0	3	46	150
0:14:42	39	13,0	3	46	150
0:14:43	39	13,0	3	46	150
0:14:44	39	13,0	3	46	150
0:14:45	39	13,0	3	46	150
0:14:46	39	13,0	3	46	150
0:14:47	39	13,1	3	46	150
0:14:48	39	13,1	3	46	150
0:14:49	39	13,1	3	46	150
0:14:50	39	13,1	3	46	150
0:14:51	39	13,1	3	46	150
0:14:52	39	13,1	3	46	150
0:14:53	39	13,1	3	46	150
0:14:54	39	13,2	3	46	150
0:14:55	39	13,2	3	46	150
0:14:56	39	13,2	3	46	150
0:14:57	39	13,2	3	46	150
0:14:58	39	13,2	3	46	150
0:14:59	39	13,2	3	46	150
0:15:00	39	13,3	3	46	150
0:15:01	39	13,3	3	46	150
0:15:02	39	13,3	3	46	150
0:15:03	39	13,3	3	46	150
0:15:04	39	13,3	3	46	150
0:15:05	39	13,3	3	46	150
0:15:06	39	13,4	3	46	150
0:15:07	39	13,4	3	46	150
0:15:08	39	13,4	3	46	150
0:15:09	39	13,4	3	46	150
0:15:10	39	13,4	3	46	150
0:15:11	39	13,4	3	46	150
0:15:12	39	13,5	3	46	150
0:15:13	39	13,5	3	47	150
0:15:14	39	13,5	3	47	150
0:15:15	39	13,5	3	47	150
0:15:16	39	13,5	3	47	150
0:15:17	39	13,5	3	47	150
0:15:18	39	13,5	3	47	150
0:15:19	39	13,6	3	47	150
0:15:20	39	13,6	3	47	150
0:15:21	39	13,6	3	47	150
0:15:22	39	13,6	3	47	150
0:15:23	39	13,6	3	47	150
0:15:24	39	13,6	3	47	150
0:15:25	39	13,6	3	47	150
0:15:26	39	13,7	3	47	150
0:15:27	39	13,7	3	47	150
0:15:28	39	13,7	3	47	150
0:15:29	39	13,7	3	47	150
0:15:30	39	13,7	3	47	150
0:15:31	39	13,7	3	47	150
0:15:32	39	13,7	3	47	150
0:15:33	39	13,7	3	47	150
0:15:34	39	13,7	3	47	150
0:15:35	39	13,8	3	47	150
0:15:36	39	13,8	3	47	150
0:15:37	39	13,8	3	47	150
0:15:38	39	13,8	3	47	150
0:15:39	39	13,8	3	47	150
0:15:40	39	13,8	3	47	150
0:15:41	39	13,8	3	47	150
0:15:42	39	13,8	3	47	150
0:15:43	39	13,9	3	47	150
0:15:44	39	13,9	3	47	150
0:15:45	39	13,9	3	47	150
0:15:46	40	13,9	3	47	150
0:15:47	40	13,9	3	47	150
0:15:48	40	13,9	3	47	150
0:15:49	40	13,9	3	47	150
0:15:50	40	13,9	3	47	150
0:15:51	40	13,9	3	47	150
0:15:52	40	14,0	3	47	150
0:15:53	40	14,0	3	47	150
0:15:54	40	14,0	3	47	150
0:15:55	40	14,0	3	47	150
0:15:56	40	14,0	3	47	150
0:15:57	40	14,0	3	47	150
0:15:58	40	14,0	3	47	150
0:15:59	40	14,0	3	47	150
0:16:00	40	14,1	3	47	150
0:16:01	40	14,1	3	47	150
0:16:02	40	14,1	3	47	150
0:16:03	40	14,1	3	47	150
0:16:04	40	14,1	3	47	150
0:16:05	40	14,1	3	47	150
0:16:06	40	14,1	3	47	150
0:16:07	40	14,1	3	47	150
0:16:08	40	14,1	3	47	150
0:16:09	40	14,2	3	47	150
0:16:10	40	14,2	3	47	150
0:16:11	40	14,2	3	47	150
0:16:12	40	14,2	3	47	150
0:16:13	40	14,2	3	48	150
0:16:14	40	14,2	3	47	150
0:16:15	40	14,2	3	48	150
0:16:16	40	14,2	3	47	150
0:16:17	40	14,3	3	48	150
0:16:18	40	14,3	3	47	150
0:16:19	40	14,3	3	48	150
0:16:20	40	14,3	3	48	150
0:16:21	40	14,3	3	48	150
0:16:22	40	14,4	3	48	150
0:16:23	40	14,4	3	48	150
0:16:24	40	14,4	3	48	150
0:16:25	40	14,4	3	48	150
0:16:26	40	14,4	3	48	150
0:16:27	40	14,4	3	48	150
0:16:28	40	14,5	3	48	150
0:16:29	40	14,5	3	48	150
0:16:30	40	14,5	3	48	150
0:16:31	40	14,5	3	48	150
0:16:32	40	14,5	3	48	150
0:16:33	40	14,5	3	48	150
0:16:34	40	14,5	3	48	150
0:16:35	40	14,5	3	48	150
0:16:36	40	14,5	3	48	150
0:16:37	40	14,6	3	48	150
0:16:38	40	14,6	3	48	150
0:16:39	40	14,6	3	48	150
0:16:40	40	14,6	3	48	150
0:16:41	40	14,6	3	48	150
0:16:42	40	14,6	3	48	150
0:16:43	40	14,6	3	48	150
0:16:44	40	14,6	3	48	150
0:16:45	40	14,6	3	48	150
0:16:46	40	14,7	3	48	150
0:16:47	40	14,7	3	48	150
0:16:48	40	14,7	3	48	150
0:16:49	40	14,7	3	48	150
0:16:50	41	14,7	3	48	150
0:16:51	41	14,7	3	48	150
0:16:52	41	14,7	3	48	150
0:16:53	41	14,7	3	48	150
0:16:54	41	14,7	3	48	150
0:16:55	41	14,8	3	48	150
0:16:56	41	14,8	3	48	150
0:16:57	41	14,8	3	48	150
0:16:58	41	14,8	3	48	150
0:16:59	41	14,8	3	48	150
0:17:00	41	14,8	3	48	150
0:17:01	41	14,8	3	48	150
0:17:02	41	14,8	3	48	150
0:17:03	41	14,8	3	48	150
0:17:04	41	14,8	3	48	150
0:17:05	41	14,9	3	48	150
0:17:06	41	14,9	3	48	150
0:17:07	41	14,9	3	48	150
0:17:08	41	14,9	3	48	150
0:17:09	41	14,9	3	48	150
0:17:10	41	14,9	3	48	150
0:17:11	41	14,9	3	48	150
0:17:12	41	14,9	3	48	150
0:17:13	41	14,9	3	48	150
0:17:14	41	15,0	3	48	150
0:17:15	41	15,0	3	48	150
0:17:16	41	15,0	3	48	150
0:17:17	41	15,0	3	48	150
0:17:18	41	15,0	3	48	150
0:17:19	41	15,0	3	48	150
0:17:20	41	15,0	3	48	150
0:17:21	41	15,0	3	48	150
0:17:22	41	15,0	3	48	150
0:17:23	41	15,0	3	48	150
0:17:24	41	15,0	3	48	150
0:17:25	41	15,0	3	48	150
0:17:26	41	15,0	3	49	150
0:17:27	41	15,1	3	48	150
0:17:28	41	15,1	3	49	150
0:17:29	41	15,1	3	48	150
0:17:30	41	15,1	3	48	150
0:17:31	41	15,1	3	48	150
0:17:32	41	15,1	3	48	150
0:17:33	41	15,1	3	48	150
0:17:34	41	15,1	3	48	150
0:17:35	41	15,1	3	48	150
0:17:36	41	15,1	3	48	150
0:17:37	41	15,1	3	48	150
0:17:38	41	15,1	3	48	150
0:17:39	41	15,1	3	48	150
0:17:40	41	15,1	3	48	150
0:17:41	41	15,1	3	48	150
0:17:42	41	15,1	3	48	150
0:17:43	41	15,2	3	48	150
0:17:44	41	15,2	3	48	150
0:17:45	41	15,2	3	48	150
0:17:46	41	15,2	3	48	150
0:17:47	41	15,2	3	48	150
0:17:48	41	15,4	3	48	150
0:17:49	41	15,4	3	48	150
0:17:50	42	15,5	3	48	150
0:17:51	42	15,5	3	48	150
0:17:52	42	15,5	3	48	150
0:17:53	42	15,5	3	48	150
0:17:54	42	15,5	3	48	150
0:17:55	42	15,5	3	48	150
0:17:56	42	15,5	3	48	150
0:17:57	42	15,5	3	49	150
0:17:58	42	15,5	3	48	150
0:17:59	42	15,6	3	48	150
0:18:00	42	15,6	3	48	150
0:18:01	42	15,6	3	48	150
0:18:02	42	15,6	3	48	150
0:18:03	42	15,6	3	48	150
0:18:04	42	15,6	3	48	150
0:18:05	42	15,6	3	49	150
0:18:06	42	15,6	3	48	150
0:18:07	42	15,6	3	49	150
0:18:08	42	15,6	3	48	150
0:18:09	42	15,6	3	49	150
0:18:10	42	15,6	3	49	150
0:18:11	42	15,6	3	49	150
0:18:12	42	15,6	3	49	150
0:18:13	42	15,6	3	48	150
0:18:14	42	15,6	3	49	150
0:18:15	42	15,6	3	48	150
0:18:16	42	15,7	3	48	150
0:18:17	42	15,7	3	48	150
0:18:18	42	15,7	3	49	150
0:18:19	42	15,7	3	48	150
0:18:20	42	15,7	3	48	150
0:18:21	42	15,7	3	49	150
0:18:22	42	15,8	3	48	150
0:18:23	42	15,9	3	49	150
0:18:24	42	15,9	3	49	150
0:18:25	42	15,9	3	49	150
0:18:26	42	15,9	3	49	150
0:18:27	42	16,0	3	49	150
0:18:28	42	16,0	3	48	150
0:18:29	42	16,0	3	49	150
0:18:30	42	16,0	3	49	150
0:18:31	42	16,0	3	49	150
0:18:32	42	16,0	3	49	150
0:18:33	42	16,0	3	49	150
0:18:34	42	16,0	3	49	150
0:18:35	42	16,0	3	49	150
0:18:36	42	16,0	3	49	150
0:18:37	42	16,0	3	49	150
0:18:38	42	16,0	3	49	150
0:18:39	42	16,0	3	49	150
0:18:40	42	16,0	3	49	150
0:18:41	42	16,1	3	49	150
0:18:42	42	16,1	3	49	150
0:18:43	42	16,1	3	49	150
0:18:44	42	16,1	3	49	150
0:18:45	42	16,1	3	49	150
0:18:46	42	16,1	3	49	150
0:18:47	42	16,1	3	49	150
0:18:48	42	16,1	3	49	150
0:18:49	42	16,1	3	49	150
0:18:50	43	16,1	3	49	150
0:18:51	43	16,1	3	49	150
0:18:52	43	16,1	3	49	150
0:18:53	43	16,1	3	49	150
0:18:54	43	16,2	3	49	150
0:18:55	43	16,3	3	49	150
0:18:56	43	16,3	3	49	150
0:18:57	43	16,4	3	49	150
0:18:58	43	16,4	3	49	150
0:18:59	43	16,4	3	49	150
0:19:00	43	16,4	3	49	150
0:19:01	43	16,4	3	49	150
0:19:02	43	16,4	3	49	150
0:19:03	43	16,4	3	49	150
0:19:04	43	16,4	3	49	150
0:19:05	43	16,4	3	49	150
0:19:06	43	16,4	3	49	150
0:19:07	43	16,4	3	49	150
0:19:08	43	16,4	3	49	150
0:19:09	43	16,4	3	49	150
0:19:10	43	16,5	3	49	150
0:19:11	43	16,5	3	49	150
0:19:12	43	16,5	3	49	150
0:19:13	43	16,5	3	49	150
0:19:14	43	16,5	3	49	150
0:19:15	43	16,5	3	49	150
0:19:16	43	16,5	3	49	150
0:19:17	43	16,5	3	49	150
0:19:18	43	16,5	3	49	150
0:19:19	43	16,5	3	49	150
0:19:20	43	16,5	3	49	150
0:19:21	43	16,5	3	49	150
0:19:22	43	16,5	3	49	150
0:19:23	43	16,5	3	49	150
0:19:24	43	16,6	3	49	150
0:19:25	43	16,7	3	49	150
0:19:26	43	16,8	3	49	150
0:19:27	43	16,8	3	49	150
0:19:28	43	16,8	3	49	150
0:19:29	43	16,8	3	49	150
0:19:30	43	16,8	3	49	150
0:19:31	43	16,8	3	49	150
0:19:32	43	16,9	3	49	150
0:19:33	43	16,9	3	49	150
0:19:34	43	16,9	3	49	150
0:19:35	43	16,9	3	49	150
0:19:36	43	16,9	3	49	150
0:19:37	43	16,9	3	49	150
0:19:38	43	16,9	3	49	150
0:19:39	43	16,9	3	49	150
0:19:40	43	16,9	3	49	150
0:19:41	43	16,9	3	49	150
0:19:42	43	16,9	3	49	150
0:19:43	43	16,9	3	49	150
0:19:44	43	17,0	3	49	150
0:19:45	43	17,0	3	49	150
0:19:46	43	17,0	3	49	150
0:19:47	43	17,0	3	49	150
0:19:48	43	17,0	3	49	150
0:19:49	43	17,0	3	49	150
0:19:50	43	17,0	3	49	150
0:19:51	43	17,0	3	49	150
0:19:52	43	17,0	3	49	150
0:19:53	43	17,0	3	49	150
0:19:54	43	17,0	3	49	150
0:19:55	43	17,0	3	49	150
0:19:56	43	17,0	3	49	150
0:19:57	43	17,1	3	49	150
0:19:58	43	17,1	3	49	150
0:19:59	44	17,1	3	49	150
0:20:00	44	17,1	3	49	150
0:20:01	44	17,1	3	49	150
0:20:02	44	17,1	3	49	150
0:20:03	44	17,1	3	50	150
0:20:04	44	17,1	3	50	150
0:20:05	44	17,1	3	49	150
0:20:06	44	17,1	3	50	150
0:20:07	44	17,2	3	49	150
0:20:08	44	17,3	3	50	150
0:20:09	44	17,4	3	50	150
0:20:10	44	17,5	3	50	150
0:20:11	44	17,5	3	50	150
0:20:12	44	17,5	3	50	150
0:20:13	44	17,5	3	50	150
0:20:14	44	17,5	3	50	150
0:20:15	44	17,6	3	50	150
0:20:16	44	17,6	3	50	150
0:20:17	44	17,6	3	50	150
0:20:18	44	17,6	3	50	150
0:20:19	44	17,6	3	50	150
0:20:20	44	17,6	3	50	150
0:20:21	44	17,6	3	50	150
0:20:22	44	17,6	3	50	150
0:20:23	44	17,6	3	50	150
0:20:24	44	17,7	3	50	150
0:20:25	44	17,7	3	50	150
0:20:26	44	17,7	3	50	150
0:20:27	44	17,7	3	50	150
0:20:28	44	17,7	3	50	150
0:20:29	44	17,7	3	50	150
0:20:30	44	17,7	3	50	150
0:20:31	44	17,7	3	50	150
0:20:32	44	17,7	3	50	150
0:20:33	44	17,7	3	50	150
0:20:34	44	17,8	3	50	150
0:20:35	44	17,8	3	50	150
0:20:36	44	17,8	3	50	150
0:20:37	44	17,8	3	50	150
0:20:38	44	17,8	3	50	150
0:20:39	44	17,8	3	50	150
0:20:40	44	17,8	3	50	150
0:20:41	44	17,8	3	50	150
0:20:42	44	17,8	3	50	150
0:20:43	44	17,9	3	50	150
0:20:44	44	17,9	3	50	150
0:20:45	44	17,9	3	50	150
0:20:46	44	17,9	3	50	150
0:20:47	44	17,9	3	50	150
0:20:48	44	17,9	3	50	150
0:20:49	44	17,9	3	50	150
0:20:50	44	18,0	3	50	150
0:20:51	44	18,0	3	50	150
0:20:52	44	18,0	3	50	150
0:20:53	44	18,0	3	50	150
0:20:54	44	18,0	3	50	150
0:20:55	44	18,0	3	50	150
0:20:56	44	18,0	3	50	150
0:20:57	44	18,0	3	50	150
0:20:58	44	18,1	3	50	150
0:20:59	44	18,1	3	50	150
0:21:00	44	18,1	3	50	150
0:21:01	44	18,1	3	50	150
0:21:02	44	18,1	3	50	150
0:21:03	44	18,1	4	50	150
0:21:04	44	18,1	4	50	150
0:21:05	44	18,1	3	51	150
0:21:06	44	18,2	3	51	150
0:21:07	44	18,2	3	51	150
0:21:08	44	18,2	3	51	150
0:21:09	44	18,2	4	51	150
0:21:10	44	18,2	4	51	150
0:21:11	44	18,2	4	51	150
0:21:12	44	18,2	4	51	150
0:21:13	44	18,3	4	51	150
0:21:14	45	18,3	4	51	150
0:21:15	45	18,3	4	51	150
0:21:16	45	18,3	4	51	150
0:21:17	45	18,3	4	51	150
0:21:18	45	18,3	4	51	150
0:21:19	45	18,3	4	51	150
0:21:20	45	18,3	4	51	150
0:21:21	45	18,3	4	51	150
0:21:22	45	18,4	4	51	150
0:21:23	45	18,4	4	51	150
0:21:24	45	18,4	4	51	150
0:21:25	45	18,4	4	51	150
0:21:26	45	18,4	4	51	150
0:21:27	45	18,4	4	51	150
0:21:28	45	18,4	4	51	150
0:21:29	45	18,4	4	51	150
0:21:30	45	18,5	4	51	150
0:21:31	45	18,5	4	51	150
0:21:32	45	18,5	4	51	150
0:21:33	45	18,5	4	51	150
0:21:34	45	18,5	4	51	150
0:21:35	45	18,5	4	51	150
0:21:36	45	18,5	4	51	150
0:21:37	45	18,6	4	51	150
0:21:38	45	18,6	4	51	150
0:21:39	45	18,6	4	51	150
0:21:40	45	18,6	4	51	150
0:21:41	45	18,6	4	51	150
0:21:42	45	18,6	4	51	150
0:21:43	45	18,6	4	51	150
0:21:44	45	18,7	4	51	150
0:21:45	45	18,7	4	51	150
0:21:46	45	18,7	4	51	150
0:21:47	45	18,7	4	51	150
0:21:48	45	18,7	4	51	150
0:21:49	45	18,7	4	51	150
0:21:50	45	18,7	4	51	150
0:21:51	45	18,7	4	51	150
0:21:52	45	18,8	4	52	150
0:21:53	45	18,8	4	51	150
0:21:54	45	18,8	4	52	150
0:21:55	45	18,8	4	51	150
0:21:56	45	18,8	4	52	150
0:21:57	45	18,8	4	52	150
0:21:58	45	18,8	4	52	150
0:21:59	45	18,8	4	52	150
0:22:00	45	18,9	4	52	150
0:22:01	45	18,9	4	52	150
0:22:02	45	18,9	4	52	150
0:22:03	45	18,9	4	52	150
0:22:04	45	18,9	4	51	150
0:22:05	45	18,9	4	52	150
0:22:06	45	18,9	4	52	150
0:22:07	45	18,9	4	52	150
0:22:08	45	19,0	4	52	150
0:22:09	45	19,0	4	52	150
0:22:10	45	19,0	4	52	150
0:22:11	45	19,0	4	52	150
0:22:12	45	19,0	4	52	150
0:22:13	45	19,0	4	52	150
0:22:14	45	19,0	4	52	150
0:22:15	45	19,0	4	52	150
0:22:16	45	19,1	4	52	150
0:22:17	45	19,1	4	52	150
0:22:18	45	19,1	4	52	150
0:22:19	45	19,1	4	52	150
0:22:20	45	19,1	4	52	150
0:22:21	45	19,1	4	52	150
0:22:22	45	19,2	4	52	150
0:22:23	45	19,2	4	52	150
0:22:24	45	19,2	4	52	150
0:22:25	45	19,2	4	52	150
0:22:26	45	19,2	4	52	150
0:22:27	45	19,3	4	52	150
0:22:28	45	19,3	4	52	150
0:22:29	46	19,3	4	52	150
0:22:30	46	19,3	4	52	150
0:22:31	46	19,3	4	52	150
0:22:32	46	19,4	4	53	150
0:22:33	46	19,4	4	52	150
0:22:34	46	19,4	4	52	150
0:22:35	46	19,4	4	52	150
0:22:36	46	19,4	4	53	150
0:22:37	46	19,5	4	53	150
0:22:38	46	19,5	4	53	150
0:22:39	46	19,5	4	53	150
0:22:40	46	19,5	4	53	150
0:22:41	46	19,5	4	53	150
0:22:42	46	19,6	4	53	150
0:22:43	46	19,6	4	53	150
0:22:44	46	19,6	4	53	150
0:22:45	46	19,6	4	53	150
0:22:46	46	19,6	4	53	150
0:22:47	46	19,6	4	53	150
0:22:48	46	19,6	4	53	150
0:22:49	46	19,7	4	53	150
0:22:50	46	19,7	4	53	150
0:22:51	46	19,7	4	53	150
0:22:52	46	19,7	4	53	150
0:22:53	46	19,7	4	53	150
0:22:54	46	19,7	4	53	150
0:22:55	46	19,7	4	53	150
0:22:56	46	19,7	4	53	150
0:22:57	46	19,7	4	53	150
0:22:58	46	19,8	4	53	150
0:22:59	46	19,8	4	53	150
0:23:00	46	19,8	4	53	150
0:23:01	46	19,8	4	53	150
0:23:02	46	19,8	4	53	150
0:23:03	46	19,8	4	53	150
0:23:04	46	19,8	4	53	150
0:23:05	46	19,8	4	53	150
0:23:06	46	19,8	4	53	150
0:23:07	46	19,8	4	53	150
0:23:08	46	19,9	4	53	150
0:23:09	46	19,9	4	53	150
0:23:10	46	19,9	4	53	150
0:23:11	46	19,9	4	53	150
0:23:12	46	19,9	4	53	150
0:23:13	46	19,9	4	53	150
0:23:14	46	19,9	4	53	150
0:23:15	46	19,9	4	53	150
0:23:16	46	19,9	4	53	150
0:23:17	46	19,9	4	53	150
0:23:18	46	19,9	4	53	150
0:23:19	46	19,9	4	53	150
0:23:20	46	20,0	4	53	150
0:23:21	46	20,0	4	53	150
0:23:22	46	20,0	4	53	150
0:23:23	46	20,0	4	53	150
0:23:24	46	20,0	4	53	150
0:23:25	46	20,0	4	53	150
0:23:26	46	20,0	4	53	150
0:23:27	46	20,0	4	53	150
0:23:28	46	20,0	4	53	150
0:23:29	46	20,0	4	53	150
0:23:30	46	20,0	4	53	150
0:23:31	46	20,0	4	53	150
0:23:32	46	20,0	4	53	150
0:23:33	46	20,1	4	53	150
0:23:34	46	20,1	4	53	150
0:23:35	46	20,1	4	53	150
0:23:36	46	20,1	4	53	150
0:23:37	47	20,1	4	53	150
0:23:38	47	20,1	4	53	150
0:23:39	47	20,1	4	53	150
0:23:40	47	20,1	4	53	150
0:23:41	47	20,1	4	53	150
0:23:42	47	20,1	4	53	150
0:23:43	47	20,1	4	53	150
0:23:44	47	20,1	4	53	150
0:23:45	47	20,2	4	53	150
0:23:46	47	20,2	4	53	150
0:23:47	47	20,2	4	53	150
0:23:48	47	20,2	4	53	150
0:23:49	47	20,2	4	53	150
0:23:50	47	20,2	4	53	150
0:23:51	47	20,3	4	53	150
0:23:52	47	20,3	4	53	150
0:23:53	47	20,4	4	53	150
0:23:54	47	20,4	4	53	150
0:23:55	47	20,4	4	53	150
0:23:56	47	20,4	4	53	150
0:23:57	47	20,4	4	53	150
0:23:58	47	20,4	4	53	150
0:23:59	47	20,4	4	53	150
0:24:00	47	20,4	4	53	150
0:24:01	47	20,4	4	53	150
0:24:02	47	20,4	4	53	150
0:24:03	47	20,4	4	53	150
0:24:04	47	20,4	4	53	150
0:24:05	47	20,5	4	53	150
0:24:06	47	20,5	4	53	150
0:24:07	47	20,5	4	53	150
0:24:08	47	20,5	4	53	150
0:24:09	47	20,5	4	53	150
0:24:10	47	20,5	4	53	150
0:24:11	47	20,5	4	53	150
0:24:12	47	20,5	4	53	150
0:24:13	47	20,5	4	53	150
0:24:14	47	20,6	4	53	150
0:24:15	47	20,8	5	54	150
0:24:16	47	20,8	5	53	150
0:24:17	47	20,8	5	53	150
0:24:18	47	20,8	5	53	150
0:24:19	47	20,9	5	53	150
0:24:20	47	20,9	5	53	150
0:24:21	47	20,9	5	53	150
0:24:22	47	20,9	5	53	150
0:24:23	47	20,9	5	53	150
0:24:24	47	20,9	5	53	150
0:24:25	47	20,9	5	53	150
0:24:26	47	20,9	5	53	150
0:24:27	47	20,9	5	53	150
0:24:28	47	20,9	5	53	150
0:24:29	47	21,0	5	53	150
0:24:30	47	21,0	5	53	150
0:24:31	47	21,0	5	53	150
0:24:32	47	21,0	5	54	150
0:24:33	47	21,0	5	54	150
0:24:34	47	21,0	5	54	150
0:24:35	47	21,0	5	53	150
0:24:36	47	21,0	5	54	150
0:24:37	47	21,0	5	54	150
0:24:38	47	21,0	5	54	150
0:24:39	47	21,0	5	54	150
0:24:40	47	21,0	5	54	150
0:24:41	47	21,0	5	54	150
0:24:42	48	21,0	5	54	150
0:24:43	48	21,1	5	54	150
0:24:44	48	21,1	5	54	150
0:24:45	48	21,1	5	54	150
0:24:46	48	21,1	5	54	150
0:24:47	48	21,1	5	54	150
0:24:48	48	21,1	5	54	150
0:24:49	48	21,1	5	54	150
0:24:50	48	21,1	5	54	150
0:24:51	48	21,1	5	54	150
0:24:52	48	21,1	5	54	150
0:24:53	48	21,1	5	54	150
0:24:54	48	21,1	5	54	150
0:24:55	48	21,1	5	54	150
0:24:56	48	21,2	5	54	150
0:24:57	48	21,2	5	54	150
0:24:58	48	21,2	5	54	150
0:24:59	48	21,2	5	54	150
0:25:00	48	21,2	5	54	150
0:25:01	48	21,2	5	54	150
0:25:02	48	21,2	5	54	150
0:25:03	48	21,2	5	54	150
0:25:04	48	21,2	5	54	150
0:25:05	48	21,2	5	54	150
0:25:06	48	21,3	5	54	150
0:25:07	48	21,4	5	54	150
0:25:08	48	21,4	5	54	150
0:25:09	48	21,4	5	54	150
0:25:10	48	21,4	5	54	150
0:25:11	48	21,4	5	54	150
0:25:12	48	21,4	5	54	150
0:25:13	48	21,5	5	54	150
0:25:14	48	21,5	5	54	150
0:25:15	48	21,5	5	54	150
0:25:16	48	21,5	5	54	150
0:25:17	48	21,5	5	54	150
0:25:18	48	21,5	5	54	150
0:25:19	48	21,5	5	54	150
0:25:20	48	21,5	5	54	150
0:25:21	48	21,5	5	54	150
0:25:22	48	21,5	5	54	150
0:25:23	48	21,5	5	54	150
0:25:24	48	21,5	5	54	150
0:25:25	48	21,6	5	54	150
0:25:26	48	21,6	5	54	150
0:25:27	48	21,6	5	54	150
0:25:28	48	21,6	5	54	150
0:25:29	48	21,6	5	54	150
0:25:30	48	21,6	5	54	150
0:25:31	48	21,6	5	54	150
0:25:32	48	21,6	5	54	150
0:25:33	48	21,6	5	54	150
0:25:34	48	21,6	5	54	150
0:25:35	48	21,6	5	54	150
0:25:36	48	21,8	5	54	150
0:25:37	48	21,9	5	54	150
0:25:38	48	22,0	5	54	150
0:25:39	48	22,0	5	54	150
0:25:40	48	22,0	5	54	150
0:25:41	48	22,0	5	54	150
0:25:42	48	22,0	5	54	150
0:25:43	48	22,0	5	54	150
0:25:44	48	22,1	5	54	150
0:25:45	48	22,1	5	54	150
0:25:46	48	22,1	5	54	150
0:25:47	48	22,1	5	54	150
0:25:48	48	22,1	5	54	150
0:25:49	48	22,1	5	54	150
0:25:50	48	22,1	5	54	150
0:25:51	49	22,1	5	54	150
0:25:52	49	22,1	5	54	150
0:25:53	49	22,1	5	54	150
0:25:54	49	22,2	5	54	150
0:25:55	49	22,2	5	54	150
0:25:56	49	22,2	5	54	150
0:25:57	49	22,2	5	54	150
0:25:58	49	22,2	5	54	150
0:25:59	49	22,2	5	54	150
0:26:00	49	22,2	5	54	150
0:26:01	49	22,2	5	54	150
0:26:02	49	22,2	5	54	150
0:26:03	49	22,3	5	55	150
0:26:04	49	22,3	5	54	150
0:26:05	49	22,3	5	54	150
0:26:06	49	22,3	5	54	150
0:26:07	49	22,3	5	54	150
0:26:08	49	22,3	5	54	150
0:26:09	49	22,3	5	55	150
0:26:10	49	22,3	5	55	150
0:26:11	49	22,3	5	55	150
0:26:12	49	22,4	5	55	150
0:26:13	49	22,4	5	55	150
0:26:14	49	22,4	5	55	150
0:26:15	49	22,4	5	55	150
0:26:16	49	22,4	5	55	150
0:26:17	49	22,4	5	55	150
0:26:18	49	22,4	5	55	150
