Repository: ProgWizer/parser

File: project-root/data/Data Acquisition/Data Acquisition/2019 year (140)/19-046.txt (part 1 of 16)
--Test Summary--
Full Path and File Name	
Instrument Name	7322
Instrument Type	Model 7322 Consistometer - Variable Speed
Instrument Serial Number	
Test Start Date	03.06.2019
Test Start Time	17:21:18
Test Stop Date	04.06.2019
Test Stop Time	0:13:15
Test Length	6:51:57
Final Sample Time Offset	6:51:56
Controller Schedule Name	
Sampling Period	1 second
Comments	
Information	WellID	
Information	Customer	
Information	EngName	
Information	CementClass	
Information	CementMfr	
Information	Additives	100G+0.3SMS+0.3TA-100+1.2Floss-600+0.3LR
Information	Density	1500
Information	BHCT	
Information	BHST	
Information	FluidLoss	
Information	JobType	
Calculated Value	Time_30Bc	5:57:05
Calculated Value	Time_70Bc	6:04:31
Calculated Value	Time_100Bc	6:51:56
Initial Temperature (°C)	25 °C
Final Temperature (°C)	64 °C
Initial Pressure (MPa)	0,7 MPa
Final Pressure (MPa)	36,1 MPa
Initial Consistency (Bc)	2 Bc
Final Consistency (Bc)	100 Bc
Initial Wall Temperature (°C)	29 °C
Final Wall Temperature (°C)	63 °C
Initial Motor Speed (RPM)	150 RPM
Final Motor Speed (RPM)	150 RPM
--Data--
Time (HH:MM:SS)	Temperature (°C)	Pressure (MPa)	Consistency (Bc)	Wall Temperature (°C)	Motor Speed (RPM)
0:00:00	25	0,7	2	29	150
0:00:01	25	0,7	2	29	150
0:00:02	25	0,7	2	29	150
0:00:03	25	0,7	2	29	150
0:00:04	25	0,7	2	29	150
0:00:05	25	0,7	2	29	150
0:00:06	25	0,7	2	29	150
0:00:07	25	0,7	2	29	150
0:00:08	25	0,7	2	29	150
0:00:09	25	0,8	2	30	150
0:00:10	25	0,8	2	30	150
0:00:11	25	0,8	2	30	150
0:00:12	25	0,8	2	30	150
0:00:13	25	0,8	2	30	150
0:00:14	25	0,8	2	30	150
0:00:15	25	0,8	2	30	150
0:00:16	25	0,8	2	30	150
0:00:17	25	0,8	2	30	150
0:00:18	25	0,9	2	30	150
0:00:19	25	0,9	2	30	150
0:00:20	25	0,9	2	30	150
0:00:21	25	0,9	2	30	150
0:00:22	25	0,9	2	30	150
0:00:23	25	0,9	2	30	150
0:00:24	25	0,9	2	30	150
0:00:25	25	0,9	2	30	150
0:00:26	25	1,0	2	30	150
0:00:27	25	1,0	2	30	150
0:00:28	25	1,0	2	30	150
0:00:29	25	1,0	2	30	150
0:00:30	25	1,0	2	30	150
0:00:31	25	1,0	2	30	150
0:00:32	25	1,1	2	30	150
0:00:33	25	1,2	2	30	150
0:00:34	25	1,2	2	30	150
0:00:35	25	1,2	2	31	150
0:00:36	25	1,2	2	30	150
0:00:37	25	1,2	2	30	150
0:00:38	25	1,2	2	31	150
0:00:39	25	1,2	2	31	150
0:00:40	25	1,2	2	31	150
0:00:41	25	1,2	2	31	150
0:00:42	25	1,2	2	31	150
0:00:43	25	1,2	2	31	150
0:00:44	25	1,2	2	31	150
0:00:45	26	1,2	2	31	150
0:00:46	26	1,3	2	31	150
0:00:47	26	1,4	2	31	150
0:00:48	26	1,4	2	31	150
0:00:49	26	1,4	2	31	150
0:00:50	26	1,4	2	31	150
0:00:51	26	1,4	2	31	150
0:00:52	26	1,4	2	31	150
0:00:53	26	1,5	2	31	150
0:00:54	26	1,5	2	31	150
0:00:55	26	1,5	2	31	150
0:00:56	26	1,5	2	31	150
0:00:57	26	1,5	2	31	150
0:00:58	26	1,5	2	31	150
0:00:59	26	1,5	2	31	150
0:01:00	26	1,5	2	31	150
0:01:01	26	1,5	2	31	150
0:01:02	26	1,5	2	31	150
0:01:03	26	1,5	2	31	150
0:01:04	26	1,5	2	31	150
0:01:05	26	1,5	2	31	150
0:01:06	26	1,7	2	31	150
0:01:07	26	1,7	2	31	150
0:01:08	26	1,7	2	31	150
0:01:09	26	1,8	2	31	150
0:01:10	26	1,8	2	31	150
0:01:11	26	1,8	2	31	150
0:01:12	26	1,8	2	31	150
0:01:13	26	1,8	2	31	150
0:01:14	26	1,8	2	31	150
0:01:15	26	1,8	2	31	150
0:01:16	26	1,8	2	31	150
0:01:17	26	1,8	2	31	150
0:01:18	26	1,8	2	31	150
0:01:19	26	1,8	2	31	150
0:01:20	26	1,8	2	31	150
0:01:21	26	1,8	2	31	150
0:01:22	26	1,8	2	31	150
0:01:23	26	1,8	2	31	150
0:01:24	26	1,8	2	31	150
0:01:25	26	1,8	2	31	150
0:01:26	26	1,8	2	31	150
0:01:27	26	1,9	2	31	150
0:01:28	26	1,9	2	31	150
0:01:29	26	1,9	2	31	150
0:01:30	26	1,9	2	31	150
0:01:31	26	1,9	2	32	150
0:01:32	26	1,9	2	31	150
0:01:33	26	2,1	2	32	150
0:01:34	26	2,1	2	32	150
0:01:35	26	2,2	2	31	150
0:01:36	26	2,2	2	31	150
0:01:37	26	2,2	2	31	150
0:01:38	26	2,2	2	31	150
0:01:39	26	2,2	2	31	150
0:01:40	26	2,2	2	31	150
0:01:41	26	2,2	2	31	150
0:01:42	26	2,2	2	32	150
0:01:43	26	2,2	2	32	150
0:01:44	26	2,2	2	32	150
0:01:45	26	2,2	2	32	150
0:01:46	26	2,2	2	31	150
0:01:47	26	2,2	2	32	150
0:01:48	26	2,2	2	31	150
0:01:49	26	2,2	2	31	150
0:01:50	26	2,3	2	32	150
0:01:51	26	2,3	2	32	150
0:01:52	26	2,3	2	32	150
0:01:53	26	2,3	2	32	150
0:01:54	26	2,3	2	32	150
0:01:55	26	2,3	2	32	150
0:01:56	27	2,3	2	32	150
0:01:57	27	2,3	2	32	150
0:01:58	27	2,3	2	32	150
0:01:59	27	2,3	2	32	150
0:02:00	27	2,3	2	32	150
0:02:01	27	2,3	2	32	150
0:02:02	27	2,3	2	32	150
0:02:03	27	2,3	2	32	150
0:02:04	27	2,3	2	32	150
0:02:05	27	2,3	2	32	150
0:02:06	27	2,5	2	32	150
0:02:07	27	2,6	2	32	150
0:02:08	27	2,7	2	32	150
0:02:09	27	2,7	2	32	150
0:02:10	27	2,7	2	32	150
0:02:11	27	2,7	2	32	150
0:02:12	27	2,7	2	32	150
0:02:13	27	2,8	2	32	150
0:02:14	27	2,8	2	32	150
0:02:15	27	2,8	2	32	150
0:02:16	27	2,8	2	32	150
0:02:17	27	2,8	2	32	150
0:02:18	27	2,8	2	32	150
0:02:19	27	2,8	2	32	150
0:02:20	27	2,8	2	32	150
0:02:21	27	2,8	2	32	150
0:02:22	27	2,8	2	32	150
0:02:23	27	2,8	2	32	150
0:02:24	27	2,8	2	32	150
0:02:25	27	2,8	2	32	150
0:02:26	27	2,8	2	32	150
0:02:27	27	2,8	2	32	150
0:02:28	27	2,8	2	32	150
0:02:29	27	2,8	2	32	150
0:02:30	27	2,8	2	32	150
0:02:31	27	2,8	2	32	150
0:02:32	27	2,8	2	32	150
0:02:33	27	2,8	2	32	150
0:02:34	27	2,8	2	32	150
0:02:35	27	2,8	2	32	150
0:02:36	27	2,9	2	32	150
0:02:37	27	2,9	2	32	150
0:02:38	27	2,9	2	32	150
0:02:39	27	2,9	2	32	150
0:02:40	27	2,9	2	32	150
0:02:41	27	2,9	2	32	150
0:02:42	27	2,9	2	32	150
0:02:43	27	2,9	2	32	150
0:02:44	27	2,9	2	32	150
0:02:45	27	2,9	2	32	150
0:02:46	27	2,9	2	32	150
0:02:47	27	3,0	2	32	150
0:02:48	27	3,2	2	32	150
0:02:49	27	3,2	2	32	150
0:02:50	27	3,2	2	32	150
0:02:51	27	3,3	2	32	150
0:02:52	27	3,3	2	32	150
0:02:53	27	3,3	2	32	150
0:02:54	27	3,3	2	32	150
0:02:55	27	3,3	2	32	150
0:02:56	27	3,3	2	32	150
0:02:57	27	3,3	2	32	150
0:02:58	27	3,3	2	32	150
0:02:59	27	3,3	2	32	150
0:03:00	27	3,3	2	32	150
0:03:01	27	3,3	2	32	150
0:03:02	27	3,3	2	32	150
0:03:03	27	3,3	2	32	150
0:03:04	27	3,3	2	32	150
0:03:05	27	3,3	2	32	150
0:03:06	27	3,3	2	32	150
0:03:07	27	3,3	2	32	150
0:03:08	28	3,3	2	32	150
0:03:09	27	3,3	2	32	150
0:03:10	28	3,3	2	32	150
0:03:11	28	3,3	2	32	150
0:03:12	28	3,3	2	32	150
0:03:13	28	3,3	2	32	150
0:03:14	28	3,3	2	32	150
0:03:15	28	3,3	2	32	150
0:03:16	28	3,4	2	32	150
0:03:17	28	3,4	2	32	150
0:03:18	28	3,4	2	32	150
0:03:19	28	3,4	2	32	150
0:03:20	28	3,4	2	32	150
0:03:21	28	3,4	2	32	150
0:03:22	28	3,6	2	32	150
0:03:23	28	3,7	2	32	150
0:03:24	28	3,7	2	32	150
0:03:25	28	3,8	2	32	150
0:03:26	28	3,8	2	32	150
0:03:27	28	3,8	2	32	150
0:03:28	28	3,8	2	32	150
0:03:29	28	3,8	2	32	150
0:03:30	28	3,8	2	32	150
0:03:31	28	3,8	2	32	150
0:03:32	28	3,8	2	32	150
0:03:33	28	3,8	2	32	150
0:03:34	28	3,8	2	32	150
0:03:35	28	3,8	2	32	150
0:03:36	28	3,8	2	32	150
0:03:37	28	3,8	2	32	150
0:03:38	28	3,8	2	32	150
0:03:39	28	3,8	2	32	150
0:03:40	28	3,8	2	32	150
0:03:41	28	3,8	2	32	150
0:03:42	28	3,8	2	32	150
0:03:43	28	3,8	2	32	150
0:03:44	28	3,8	2	32	150
0:03:45	28	3,8	2	32	150
0:03:46	28	3,8	2	32	150
0:03:47	28	3,8	2	32	150
0:03:48	28	3,8	2	32	150
0:03:49	28	3,8	2	32	150
0:03:50	28	3,9	2	32	150
0:03:51	28	3,9	2	32	150
0:03:52	28	3,9	2	32	150
0:03:53	28	3,9	2	32	150
0:03:54	28	3,9	2	32	150
0:03:55	28	3,9	2	32	150
0:03:56	28	3,9	2	32	150
0:03:57	28	3,9	2	32	150
0:03:58	28	3,9	2	32	150
0:03:59	28	3,9	2	32	150
0:04:00	28	4,1	2	32	150
0:04:01	28	4,2	2	32	150
0:04:02	28	4,3	2	32	150
0:04:03	28	4,3	2	32	150
0:04:04	28	4,3	2	32	150
0:04:05	28	4,3	2	32	150
0:04:06	28	4,3	2	32	150
0:04:07	28	4,3	2	32	150
0:04:08	28	4,3	2	32	150
0:04:09	28	4,3	2	32	150
0:04:10	28	4,3	2	32	150
0:04:11	28	4,3	2	32	150
0:04:12	28	4,3	2	32	150
0:04:13	28	4,3	2	33	150
0:04:14	28	4,3	2	33	150
0:04:15	28	4,3	2	32	150
0:04:16	28	4,3	2	32	150
0:04:17	28	4,3	2	32	150
0:04:18	28	4,3	2	32	150
0:04:19	28	4,3	2	32	150
0:04:20	28	4,3	2	32	150
0:04:21	28	4,3	2	33	150
0:04:22	28	4,3	2	32	150
0:04:23	28	4,3	2	32	150
0:04:24	28	4,4	2	33	150
0:04:25	28	4,4	2	32	150
0:04:26	28	4,4	2	33	150
0:04:27	28	4,4	2	33	150
0:04:28	28	4,4	2	32	150
0:04:29	28	4,4	2	32	150
0:04:30	28	4,4	2	32	150
0:04:31	28	4,4	2	33	150
0:04:32	28	4,4	2	32	150
0:04:33	28	4,4	2	32	150
0:04:34	28	4,4	2	33	150
0:04:35	29	4,4	2	32	150
0:04:36	29	4,4	2	33	150
0:04:37	29	4,7	2	33	150
0:04:38	29	4,8	2	33	150
0:04:39	29	4,8	2	33	150
0:04:40	29	4,8	2	33	150
0:04:41	29	4,8	2	32	150
0:04:42	29	4,8	2	32	150
0:04:43	29	4,8	2	33	150
0:04:44	29	4,8	2	32	150
0:04:45	29	4,8	2	33	150
0:04:46	29	4,8	2	32	150
0:04:47	29	4,8	2	33	150
0:04:48	29	4,8	2	33	150
0:04:49	29	4,8	2	33	150
0:04:50	29	4,8	2	33	150
0:04:51	29	4,8	2	33	150
0:04:52	29	4,8	2	33	150
0:04:53	29	4,8	2	33	150
0:04:54	29	4,8	2	33	150
0:04:55	29	4,8	2	33	150
0:04:56	29	4,8	2	33	150
0:04:57	29	4,9	2	33	150
0:04:58	29	4,9	2	33	150
0:04:59	29	4,9	2	33	150
0:05:00	29	4,9	2	33	150
0:05:01	29	4,9	2	33	150
0:05:02	29	4,9	2	33	150
0:05:03	29	4,9	2	32	150
0:05:04	29	4,9	2	33	150
0:05:05	29	4,9	2	33	150
0:05:06	29	4,9	2	33	150
0:05:07	29	4,9	2	33	150
0:05:08	29	4,9	2	33	150
0:05:09	29	4,9	2	33	150
0:05:10	29	4,9	2	33	150
0:05:11	29	4,9	2	33	150
0:05:12	29	4,9	2	33	150
0:05:13	29	4,9	2	33	150
0:05:14	29	5,2	2	33	150
0:05:15	29	5,3	2	33	150
0:05:16	29	5,3	2	33	150
0:05:17	29	5,3	2	33	150
0:05:18	29	5,3	2	33	150
0:05:19	29	5,3	2	33	150
0:05:20	29	5,3	2	33	150
0:05:21	29	5,3	2	33	150
0:05:22	29	5,3	2	33	150
0:05:23	29	5,3	2	33	150
0:05:24	29	5,3	2	33	150
0:05:25	29	5,3	2	33	150
0:05:26	29	5,3	2	33	150
0:05:27	29	5,3	2	33	150
0:05:28	29	5,3	2	33	150
0:05:29	29	5,3	2	33	150
0:05:30	29	5,3	2	33	150
0:05:31	29	5,3	2	33	150
0:05:32	29	5,3	2	33	150
0:05:33	29	5,4	2	33	150
0:05:34	29	5,4	2	33	150
0:05:35	29	5,3	2	33	150
0:05:36	29	5,4	2	33	150
0:05:37	29	5,4	2	33	150
0:05:38	29	5,4	2	33	150
0:05:39	29	5,4	2	33	150
0:05:40	29	5,4	2	33	150
0:05:41	29	5,4	2	33	150
0:05:42	29	5,4	2	33	150
0:05:43	29	5,4	2	33	150
0:05:44	29	5,4	2	33	150
0:05:45	29	5,4	2	33	150
0:05:46	29	5,4	2	33	150
0:05:47	29	5,4	2	33	150
0:05:48	30	5,4	2	33	150
0:05:49	30	5,4	2	33	150
0:05:50	30	5,4	2	33	150
0:05:51	30	5,4	2	33	150
0:05:52	30	5,4	2	33	150
0:05:53	30	5,4	2	33	150
0:05:54	30	5,7	2	33	150
0:05:55	30	5,8	3	33	150
0:05:56	30	5,9	3	33	150
0:05:57	30	5,9	2	33	150
0:05:58	30	5,9	2	33	150
0:05:59	30	5,9	2	33	150
0:06:00	30	5,9	2	33	150
0:06:01	30	5,9	2	33	150
0:06:02	30	5,9	2	33	150
0:06:03	30	5,9	2	33	150
0:06:04	30	5,9	2	33	150
0:06:05	30	5,9	2	33	150
0:06:06	30	5,9	2	33	150
0:06:07	30	5,9	2	33	150
0:06:08	30	5,9	2	33	150
0:06:09	30	5,9	2	33	150
0:06:10	30	5,9	2	33	150
0:06:11	30	5,9	2	33	150
0:06:12	30	5,9	2	33	150
0:06:13	30	5,9	2	33	150
0:06:14	30	5,9	2	33	150
0:06:15	30	5,9	2	33	150
0:06:16	30	5,9	2	33	150
0:06:17	30	5,9	2	33	150
0:06:18	30	5,9	2	33	150
0:06:19	30	6,0	2	33	150
0:06:20	30	6,0	2	33	150
0:06:21	30	6,0	2	33	150
0:06:22	30	6,0	2	33	150
0:06:23	30	6,0	2	33	150
0:06:24	30	6,0	2	33	150
0:06:25	30	6,0	2	33	150
0:06:26	30	6,0	2	33	150
0:06:27	30	6,0	2	33	150
0:06:28	30	6,0	2	33	150
0:06:29	30	6,0	2	33	150
0:06:30	30	6,0	2	33	150
0:06:31	30	6,0	2	33	150
0:06:32	30	6,0	2	33	150
0:06:33	30	6,0	2	33	150
0:06:34	30	6,0	2	33	150
0:06:35	30	6,0	2	33	150
0:06:36	30	6,2	2	33	150
0:06:37	30	6,4	2	33	150
0:06:38	30	6,5	2	33	150
0:06:39	30	6,5	2	33	150
0:06:40	30	6,5	2	33	150
0:06:41	30	6,5	2	33	150
0:06:42	30	6,5	2	33	150
0:06:43	30	6,5	2	33	150
0:06:44	30	6,5	2	33	150
0:06:45	30	6,5	2	33	150
0:06:46	30	6,5	2	33	150
0:06:47	30	6,5	2	33	150
0:06:48	30	6,6	2	33	150
0:06:49	30	6,6	2	33	150
0:06:50	30	6,6	2	33	150
0:06:51	30	6,6	2	33	150
0:06:52	30	6,6	2	34	150
0:06:53	30	6,6	2	33	150
0:06:54	30	6,6	2	34	150
0:06:55	30	6,6	2	34	150
0:06:56	30	6,6	2	33	150
0:06:57	30	6,6	2	34	150
0:06:58	30	6,6	2	33	150
0:06:59	30	6,6	2	34	150
0:07:00	30	6,6	2	33	150
0:07:01	30	6,6	2	34	150
0:07:02	30	6,7	2	34	150
0:07:03	30	6,7	2	34	150
0:07:04	30	6,7	2	34	150
0:07:05	30	6,7	2	34	150
0:07:06	30	6,7	2	34	150
0:07:07	30	6,7	2	34	150
0:07:08	30	6,7	2	34	150
0:07:09	30	6,7	2	34	150
0:07:10	30	6,7	2	34	150
0:07:11	30	6,7	2	34	150
0:07:12	30	6,7	2	34	150
0:07:13	30	6,7	2	34	150
0:07:14	30	6,8	2	34	150
0:07:15	30	6,8	2	34	150
0:07:16	30	6,8	2	34	150
0:07:17	31	6,8	2	34	150
0:07:18	31	6,8	2	34	150
0:07:19	31	6,8	2	34	150
0:07:20	31	6,8	2	34	150
0:07:21	31	6,8	2	34	150
0:07:22	31	6,8	2	34	150
0:07:23	31	6,9	2	34	150
0:07:24	31	6,9	2	34	150
0:07:25	31	6,9	2	34	150
0:07:26	31	6,9	2	34	150
0:07:27	31	6,9	2	34	150
0:07:28	31	6,9	2	34	150
0:07:29	31	6,9	2	34	150
0:07:30	31	6,9	2	34	150
0:07:31	31	6,9	2	34	150
0:07:32	31	7,0	2	34	150
0:07:33	31	7,0	2	34	150
0:07:34	31	7,0	2	34	150
0:07:35	31	7,0	2	34	150
0:07:36	31	7,0	2	35	150
0:07:37	31	7,0	2	35	150
0:07:38	31	7,0	2	35	150
0:07:39	31	7,0	2	35	150
0:07:40	31	7,1	2	34	150
0:07:41	31	7,1	2	35	150
0:07:42	31	7,1	2	35	150
0:07:43	31	7,1	2	35	150
0:07:44	31	7,1	2	35	150
0:07:45	31	7,1	2	35	150
0:07:46	31	7,1	2	35	150
0:07:47	31	7,1	2	35	150
0:07:48	31	7,2	2	35	150
0:07:49	31	7,2	2	35	150
0:07:50	31	7,2	2	35	150
0:07:51	31	7,2	2	35	150
0:07:52	31	7,2	2	35	150
0:07:53	31	7,2	2	35	150
0:07:54	31	7,2	2	35	150
0:07:55	31	7,3	2	35	150
0:07:56	31	7,3	2	35	150
0:07:57	31	7,3	2	35	150
0:07:58	31	7,3	2	35	150
0:07:59	31	7,3	2	35	150
0:08:00	31	7,3	2	35	150
0:08:01	31	7,3	2	35	150
0:08:02	31	7,3	2	35	150
0:08:03	31	7,4	2	35	150
0:08:04	31	7,4	2	35	150
0:08:05	31	7,4	2	35	150
0:08:06	31	7,4	2	35	150
0:08:07	31	7,4	2	35	150
0:08:08	31	7,4	2	35	150
0:08:09	31	7,4	2	36	150
0:08:10	31	7,4	2	36	150
0:08:11	31	7,5	2	36	150
0:08:12	31	7,5	2	35	150
0:08:13	31	7,5	2	35	150
0:08:14	31	7,5	2	36	150
0:08:15	31	7,5	2	35	150
0:08:16	31	7,5	2	36	150
0:08:17	31	7,5	2	36	150
0:08:18	31	7,6	2	36	150
0:08:19	31	7,6	2	36	150
0:08:20	31	7,6	2	36	150
0:08:21	31	7,6	2	36	150
0:08:22	31	7,6	2	36	150
0:08:23	31	7,6	2	36	150
0:08:24	31	7,6	2	36	150
0:08:25	31	7,7	2	36	150
0:08:26	31	7,7	2	36	150
0:08:27	31	7,7	2	36	150
0:08:28	31	7,7	2	36	150
0:08:29	31	7,7	2	36	150
0:08:30	31	7,7	2	36	150
0:08:31	31	7,7	2	36	150
0:08:32	31	7,8	2	36	150
0:08:33	31	7,8	2	36	150
0:08:34	31	7,8	2	36	150
0:08:35	31	7,8	2	36	150
0:08:36	31	7,8	2	36	150
0:08:37	31	7,8	2	36	150
0:08:38	31	7,8	2	36	150
0:08:39	31	7,9	2	36	150
0:08:40	31	7,9	2	36	150
0:08:41	31	7,9	2	37	150
0:08:42	31	7,9	2	36	150
0:08:43	31	7,9	2	36	150
0:08:44	31	7,9	2	36	150
0:08:45	31	7,9	2	36	150
0:08:46	31	8,0	2	37	150
0:08:47	31	8,0	2	37	150
0:08:48	31	8,0	2	37	150
0:08:49	31	8,0	2	37	150
0:08:50	31	8,0	2	37	150
0:08:51	31	8,0	2	37	150
0:08:52	31	8,1	2	37	150
0:08:53	31	8,1	2	37	150
0:08:54	32	8,1	2	37	150
0:08:55	32	8,1	2	37	150
0:08:56	32	8,1	2	37	150
0:08:57	32	8,1	2	37	150
0:08:58	32	8,1	2	37	150
0:08:59	32	8,1	2	37	150
0:09:00	32	8,2	2	37	150
0:09:01	32	8,2	2	37	150
0:09:02	32	8,2	2	37	150
0:09:03	32	8,2	2	37	150
0:09:04	32	8,2	2	37	150
0:09:05	32	8,2	2	37	150
0:09:06	32	8,3	2	37	150
0:09:07	32	8,3	2	37	150
0:09:08	32	8,3	2	37	150
0:09:09	32	8,3	2	37	150
0:09:10	32	8,3	2	37	150
0:09:11	32	8,3	2	37	150
0:09:12	32	8,3	2	37	150
0:09:13	32	8,3	2	37	150
0:09:14	32	8,4	2	37	150
0:09:15	32	8,4	2	37	150
0:09:16	32	8,4	2	37	150
0:09:17	32	8,4	2	37	150
0:09:18	32	8,4	2	37	150
0:09:19	32	8,4	2	37	150
0:09:20	32	8,4	2	38	150
0:09:21	32	8,5	2	38	150
0:09:22	32	8,5	2	38	150
0:09:23	32	8,5	2	38	150
0:09:24	32	8,5	2	38	150
0:09:25	32	8,5	2	38	150
0:09:26	32	8,5	2	38	150
0:09:27	32	8,5	2	38	150
0:09:28	32	8,6	2	38	150
0:09:29	32	8,6	2	38	150
0:09:30	32	8,6	2	38	150
0:09:31	32	8,6	2	38	150
0:09:32	32	8,6	2	38	150
0:09:33	32	8,6	2	38	150
0:09:34	32	8,6	2	38	150
0:09:35	32	8,6	2	38	150
0:09:36	32	8,7	2	38	150
0:09:37	32	8,7	2	38	150
0:09:38	32	8,7	2	38	150
0:09:39	32	8,7	2	38	150
0:09:40	32	8,7	2	38	150
0:09:41	32	8,7	2	38	150
0:09:42	32	8,7	2	38	150
0:09:43	32	8,7	2	38	150
0:09:44	32	8,8	2	38	150
0:09:45	32	8,8	2	38	150
0:09:46	32	8,8	2	38	150
0:09:47	32	8,8	2	38	150
0:09:48	32	8,8	2	38	150
0:09:49	32	8,8	2	38	150
0:09:50	32	8,8	2	38	150
0:09:51	32	8,8	2	38	150
0:09:52	32	8,9	2	38	150
0:09:53	32	8,9	2	38	150
0:09:54	32	8,9	2	38	150
0:09:55	32	8,9	2	38	150
0:09:56	32	8,9	2	38	150
0:09:57	32	8,9	2	38	150
0:09:58	32	8,9	2	38	150
0:09:59	32	8,9	2	38	150
0:10:00	32	9,0	2	38	150
0:10:01	32	9,0	2	38	150
0:10:02	32	9,0	2	38	150
0:10:03	32	9,0	2	38	150
0:10:04	32	9,0	2	38	150
0:10:05	32	9,0	2	38	150
0:10:06	32	9,0	2	38	150
0:10:07	33	9,0	2	39	150
0:10:08	33	9,0	2	39	150
0:10:09	33	9,1	2	38	150
0:10:10	32	9,1	2	38	150
0:10:11	33	9,1	2	39	150
0:10:12	33	9,1	2	39	150
0:10:13	33	9,1	2	39	150
0:10:14	33	9,1	2	39	150
0:10:15	33	9,1	2	39	150
0:10:16	33	9,1	2	39	150
0:10:17	33	9,2	2	39	150
0:10:18	33	9,2	2	39	150
0:10:19	33	9,2	2	39	150
0:10:20	33	9,2	2	39	150
0:10:21	33	9,2	2	39	150
0:10:22	33	9,2	2	39	150
0:10:23	33	9,2	2	39	150
0:10:24	33	9,2	2	39	150
0:10:25	33	9,2	2	39	150
0:10:26	33	9,3	2	39	150
0:10:27	33	9,3	2	39	150
0:10:28	33	9,3	2	39	150
0:10:29	33	9,3	2	39	150
0:10:30	33	9,3	2	39	150
0:10:31	33	9,3	2	39	150
0:10:32	33	9,3	2	39	150
0:10:33	33	9,3	2	39	150
0:10:34	33	9,3	2	39	150
0:10:35	33	9,3	2	39	150
0:10:36	33	9,4	2	39	150
0:10:37	33	9,4	2	39	150
0:10:38	33	9,7	2	39	150
0:10:39	33	9,8	2	39	150
0:10:40	33	9,8	2	39	150
0:10:41	33	9,8	2	39	150
0:10:42	33	9,9	2	39	150
0:10:43	33	9,9	2	39	150
0:10:44	33	9,9	2	39	150
0:10:45	33	9,9	2	39	150
0:10:46	33	9,9	2	39	150
0:10:47	33	9,9	2	39	150
0:10:48	33	9,9	2	39	150
0:10:49	33	9,9	2	39	150
0:10:50	33	9,9	2	39	150
0:10:51	33	9,9	2	39	150
0:10:52	33	9,9	2	39	150
0:10:53	33	9,9	2	39	150
0:10:54	33	10,0	2	39	150
0:10:55	33	10,0	2	39	150
0:10:56	33	10,0	2	39	150
0:10:57	33	10,0	2	39	150
0:10:58	33	10,0	2	39	150
0:10:59	33	10,0	2	39	150
0:11:00	33	10,0	2	39	150
0:11:01	33	10,0	2	39	150
0:11:02	33	10,0	2	39	150
0:11:03	33	10,0	2	39	150
0:11:04	33	10,0	2	39	150
0:11:05	33	10,0	2	39	150
0:11:06	33	10,1	2	39	150
0:11:07	33	10,1	2	39	150
0:11:08	33	10,1	2	39	150
0:11:09	34	10,1	2	39	150
0:11:10	34	10,1	2	39	150
0:11:11	34	10,1	2	39	150
0:11:12	34	10,1	2	39	150
0:11:13	34	10,1	2	39	150
0:11:14	34	10,1	2	39	150
0:11:15	34	10,1	2	39	150
0:11:16	34	10,1	2	40	150
0:11:17	34	10,1	2	39	150
0:11:18	34	10,1	2	39	150
0:11:19	34	10,2	2	39	150
0:11:20	34	10,2	2	39	150
0:11:21	34	10,2	2	40	150
0:11:22	34	10,2	2	39	150
0:11:23	34	10,2	2	40	150
0:11:24	34	10,2	2	39	150
0:11:25	34	10,2	2	39	150
0:11:26	34	10,2	2	39	150
0:11:27	34	10,2	2	40	150
0:11:28	34	10,2	2	40	150
0:11:29	34	10,2	2	40	150
0:11:30	34	10,3	2	39	150
0:11:31	34	10,3	2	40	150
0:11:32	34	10,3	2	40	150
0:11:33	34	10,3	2	40	150
0:11:34	34	10,3	2	40	150
0:11:35	34	10,3	2	40	150
0:11:36	34	10,3	2	40	150
0:11:37	34	10,3	2	40	150
0:11:38	34	10,3	2	40	150
0:11:39	34	10,3	2	40	150
0:11:40	34	10,3	2	40	150
0:11:41	34	10,3	2	40	150
0:11:42	34	10,3	2	40	150
0:11:43	34	10,4	2	40	150
0:11:44	34	10,4	2	40	150
0:11:45	34	10,4	2	40	150
0:11:46	34	10,4	2	40	150
0:11:47	34	10,4	2	40	150
0:11:48	34	10,4	2	40	150
0:11:49	34	10,4	2	40	150
0:11:50	34	10,4	2	40	150
0:11:51	34	10,4	2	40	150
0:11:52	34	10,4	2	40	150
0:11:53	34	10,4	2	40	150
0:11:54	34	10,4	2	40	150
0:11:55	34	10,5	2	40	150
0:11:56	34	10,5	2	40	150
0:11:57	34	10,5	2	40	150
0:11:58	34	10,5	2	40	150
0:11:59	34	10,5	2	40	150
0:12:00	34	10,5	2	40	150
0:12:01	34	10,5	2	40	150
0:12:02	34	10,5	2	40	150
0:12:03	34	10,6	2	40	150
0:12:04	34	10,8	2	40	150
0:12:05	34	10,9	2	40	150
0:12:06	34	11,0	2	40	150
0:12:07	34	11,0	2	40	150
0:12:08	34	11,0	2	40	150
0:12:09	34	11,0	2	40	150
0:12:10	34	11,0	2	40	150
0:12:11	34	11,0	2	40	150
0:12:12	35	11,0	2	40	150
0:12:13	35	11,1	2	40	150
0:12:14	35	11,1	2	40	150
0:12:15	35	11,1	2	40	150
0:12:16	35	11,1	2	40	150
0:12:17	35	11,1	2	40	150
0:12:18	35	11,1	2	40	150
0:12:19	35	11,1	2	40	150
0:12:20	35	11,1	2	40	150
0:12:21	35	11,1	2	40	150
0:12:22	35	11,1	2	40	150
0:12:23	35	11,1	2	40	150
0:12:24	35	11,2	2	40	150
0:12:25	35	11,2	2	40	150
0:12:26	35	11,2	2	40	150
0:12:27	35	11,2	2	41	150
0:12:28	35	11,2	2	40	150
0:12:29	35	11,2	2	40	150
0:12:30	35	11,2	2	40	150
0:12:31	35	11,2	2	41	150
0:12:32	35	11,2	2	40	150
0:12:33	35	11,2	2	41	150
0:12:34	35	11,2	2	40	150
0:12:35	35	11,2	2	41	150
0:12:36	35	11,2	2	41	150
0:12:37	35	11,3	2	41	150
0:12:38	35	11,3	2	40	150
0:12:39	35	11,3	2	41	150
0:12:40	35	11,3	2	41	150
0:12:41	35	11,3	2	41	150
0:12:42	35	11,3	2	41	150
0:12:43	35	11,3	2	40	150
0:12:44	35	11,3	2	41	150
0:12:45	35	11,3	2	41	150
0:12:46	35	11,3	2	41	150
0:12:47	35	11,3	2	41	150
0:12:48	35	11,3	2	41	150
0:12:49	35	11,3	2	41	150
0:12:50	35	11,4	2	41	150
0:12:51	35	11,4	2	41	150
0:12:52	35	11,4	2	41	150
0:12:53	35	11,4	2	41	150
0:12:54	35	11,4	2	41	150
0:12:55	35	11,4	2	41	150
0:12:56	35	11,4	2	41	150
0:12:57	35	11,4	2	41	150
0:12:58	35	11,4	2	41	150
0:12:59	35	11,4	2	41	150
0:13:00	35	11,4	2	41	150
0:13:01	35	11,4	2	41	150
0:13:02	35	11,5	2	41	150
0:13:03	35	11,5	2	41	150
0:13:04	35	11,5	2	41	150
0:13:05	35	11,5	2	41	150
0:13:06	35	11,5	2	41	150
0:13:07	35	11,5	2	41	150
0:13:08	35	11,5	2	41	150
0:13:09	35	11,5	2	41	150
0:13:10	35	11,5	2	41	150
0:13:11	35	11,5	2	41	150
0:13:12	35	11,6	2	41	150
0:13:13	35	11,6	2	41	150
0:13:14	35	11,6	2	41	150
0:13:15	35	11,6	2	41	150
0:13:16	36	11,6	2	41	150
0:13:17	36	11,6	2	41	150
0:13:18	36	11,6	2	41	150
0:13:19	36	11,6	2	41	150
0:13:20	36	11,6	2	41	150
0:13:21	36	11,6	2	41	150
0:13:22	36	11,6	2	41	150
0:13:23	36	11,7	2	41	150
0:13:24	36	11,7	2	41	150
0:13:25	36	11,7	2	41	150
0:13:26	36	11,7	2	41	150
0:13:27	36	11,7	2	41	150
0:13:28	36	11,7	2	41	150
0:13:29	36	11,7	2	41	150
0:13:30	36	11,9	2	41	150
0:13:31	36	12,1	2	41	150
0:13:32	36	12,2	2	41	150
0:13:33	36	12,2	2	41	150
0:13:34	36	12,3	2	41	150
0:13:35	36	12,3	2	41	150
0:13:36	36	12,3	2	41	150
0:13:37	36	12,3	2	42	150
0:13:38	36	12,3	2	41	150
0:13:39	36	12,3	2	42	150
0:13:40	36	12,3	2	41	150
0:13:41	36	12,3	2	41	150
0:13:42	36	12,3	2	41	150
0:13:43	36	12,3	2	41	150
0:13:44	36	12,4	2	42	150
0:13:45	36	12,4	2	41	150
0:13:46	36	12,4	2	41	150
0:13:47	36	12,4	2	42	150
0:13:48	36	12,4	2	42	150
0:13:49	36	12,4	2	42	150
0:13:50	36	12,4	2	42	150
0:13:51	36	12,4	2	42	150
0:13:52	36	12,4	2	42	150
0:13:53	36	12,4	2	42	150
0:13:54	36	12,5	2	42	150
0:13:55	36	12,5	2	42	150
0:13:56	36	12,5	2	42	150
0:13:57	36	12,5	2	42	150
0:13:58	36	12,5	2	42	150
0:13:59	36	12,5	2	42	150
0:14:00	36	12,5	2	42	150
0:14:01	36	12,5	2	42	150
0:14:02	36	12,5	2	42	150
0:14:03	36	12,5	2	42	150
0:14:04	36	12,5	2	42	150
0:14:05	36	12,6	2	42	150
0:14:06	36	12,6	2	42	150
0:14:07	36	12,6	2	42	150
0:14:08	36	12,6	2	42	150
0:14:09	36	12,6	2	42	150
0:14:10	36	12,6	2	42	150
0:14:11	36	12,6	2	42	150
0:14:12	36	12,6	2	42	150
0:14:13	36	12,6	2	42	150
0:14:14	36	12,6	2	42	150
0:14:15	36	12,6	2	42	150
0:14:16	36	12,7	2	42	150
0:14:17	36	12,7	2	42	150
0:14:18	36	12,7	2	42	150
0:14:19	36	12,7	2	42	150
0:14:20	36	12,7	2	42	150
0:14:21	37	12,7	2	42	150
0:14:22	37	12,7	2	42	150
0:14:23	37	12,7	2	42	150
0:14:24	37	12,7	2	42	150
0:14:25	37	12,7	2	42	150
0:14:26	37	12,8	2	42	150
0:14:27	37	12,8	2	42	150
0:14:28	37	12,8	2	42	150
0:14:29	37	12,8	2	42	150
0:14:30	37	12,8	2	42	150
0:14:31	37	12,8	2	42	150
0:14:32	37	12,8	2	42	150
0:14:33	37	12,8	2	42	150
0:14:34	37	12,8	2	42	150
0:14:35	37	12,9	2	42	150
0:14:36	37	12,9	2	42	150
0:14:37	37	12,9	2	42	150
0:14:38	37	12,9	2	42	150
0:14:39	37	12,9	2	42	150
0:14:40	37	12,9	2	42	150
0:14:41	37	12,9	2	43	150
0:14:42	37	12,9	2	42	150
0:14:43	37	12,9	2	42	150
0:14:44	37	12,9	2	42	150
0:14:45	37	13,0	2	42	150
0:14:46	37	13,0	2	43	150
0:14:47	37	13,0	2	42	150
0:14:48	37	13,0	2	42	150
0:14:49	37	13,0	2	43	150
0:14:50	37	13,0	2	43	150
0:14:51	37	13,0	2	43	150
0:14:52	37	13,0	2	43	150
0:14:53	37	13,1	2	43	150
0:14:54	37	13,1	2	43	150
0:14:55	37	13,1	2	43	150
0:14:56	37	13,1	2	43	150
0:14:57	37	13,1	2	43	150
0:14:58	37	13,1	2	43	150
0:14:59	37	13,1	2	43	150
0:15:00	37	13,1	2	43	150
0:15:01	37	13,1	2	43	150
0:15:02	37	13,2	2	43	150
0:15:03	37	13,2	2	43	150
0:15:04	37	13,2	2	43	150
0:15:05	37	13,2	2	43	150
0:15:06	37	13,2	2	43	150
0:15:07	37	13,2	2	43	150
0:15:08	37	13,2	2	43	150
0:15:09	37	13,2	2	43	150
0:15:10	37	13,2	2	43	150
0:15:11	37	13,3	2	43	150
0:15:12	37	13,3	2	43	150
0:15:13	37	13,3	2	43	150
0:15:14	37	13,3	2	43	150
0:15:15	37	13,3	2	43	150
0:15:16	37	13,3	2	43	150
0:15:17	37	13,3	2	43	150
0:15:18	37	13,3	2	43	150
0:15:19	37	13,4	2	43	150
0:15:20	37	13,4	2	43	150
0:15:21	37	13,4	2	43	150
0:15:22	37	13,4	2	43	150
0:15:23	37	13,4	2	43	150
0:15:24	37	13,4	2	43	150
0:15:25	37	13,4	2	43	150
0:15:26	37	13,4	2	43	150
0:15:27	37	13,5	2	43	150
0:15:28	37	13,5	2	43	150
0:15:29	37	13,5	2	43	150
0:15:30	37	13,5	2	43	150
0:15:31	38	13,5	2	44	150
0:15:32	38	13,5	2	43	150
0:15:33	38	13,5	2	43	150
0:15:34	38	13,5	2	43	150
0:15:35	38	13,6	2	44	150
0:15:36	38	13,6	2	44	150
0:15:37	38	13,6	2	44	150
0:15:38	38	13,6	2	44	150
0:15:39	38	13,6	2	43	150
0:15:40	38	13,6	2	43	150
0:15:41	38	13,6	2	44	150
0:15:42	38	13,6	2	44	150
0:15:43	38	13,7	2	44	150
0:15:44	38	13,7	2	44	150
0:15:45	38	13,7	2	44	150
0:15:46	38	13,7	2	44	150
0:15:47	38	13,7	2	44	150
0:15:48	38	13,7	2	44	150
0:15:49	38	13,7	2	44	150
0:15:50	38	13,7	2	44	150
0:15:51	38	13,8	2	44	150
0:15:52	38	13,8	2	44	150
0:15:53	38	13,8	2	44	150
0:15:54	38	13,8	2	44	150
0:15:55	38	13,8	2	44	150
0:15:56	38	13,8	2	44	150
0:15:57	38	13,8	2	44	150
0:15:58	38	13,8	2	44	150
0:15:59	38	13,9	2	44	150
0:16:00	38	13,9	2	44	150
0:16:01	38	13,9	2	44	150
0:16:02	38	13,9	2	44	150
0:16:03	38	13,9	2	44	150
0:16:04	38	13,9	2	44	150
0:16:05	38	13,9	2	44	150
0:16:06	38	14,0	2	44	150
0:16:07	38	14,0	2	44	150
0:16:08	38	14,0	2	44	150
0:16:09	38	14,0	2	44	150
0:16:10	38	14,0	2	44	150
0:16:11	38	14,0	2	44	150
0:16:12	38	14,0	2	44	150
0:16:13	38	14,0	2	45	150
0:16:14	38	14,1	2	44	150
0:16:15	38	14,1	2	44	150
0:16:16	38	14,1	2	44	150
0:16:17	38	14,1	2	44	150
0:16:18	38	14,1	2	44	150
0:16:19	38	14,1	2	45	150
0:16:20	38	14,1	2	45	150
0:16:21	38	14,1	2	44	150
0:16:22	38	14,2	2	45	150
0:16:23	38	14,2	2	45	150
0:16:24	38	14,2	2	45	150
0:16:25	38	14,2	2	45	150
0:16:26	38	14,2	2	45	150
0:16:27	38	14,2	2	45	150
0:16:28	38	14,2	2	45	150
0:16:29	38	14,3	2	45	150
0:16:30	38	14,3	2	45	150
0:16:31	38	14,3	2	45	150
0:16:32	38	14,3	2	45	150
0:16:33	38	14,3	2	45	150
0:16:34	38	14,3	2	45	150
0:16:35	38	14,3	2	45	150
0:16:36	38	14,4	2	45	150
0:16:37	38	14,4	2	45	150
0:16:38	38	14,4	2	45	150
0:16:39	38	14,4	2	45	150
0:16:40	38	14,4	2	45	150
0:16:41	38	14,4	2	45	150
0:16:42	39	14,4	2	45	150
0:16:43	39	14,5	2	45	150
0:16:44	39	14,5	2	45	150
0:16:45	39	14,5	2	45	150
0:16:46	39	14,5	2	45	150
0:16:47	39	14,5	2	45	150
0:16:48	39	14,5	2	45	150
0:16:49	39	14,6	2	45	150
0:16:50	39	14,6	2	45	150
0:16:51	39	14,6	2	45	150
0:16:52	39	14,6	2	45	150
0:16:53	39	14,6	2	45	150
0:16:54	39	14,6	2	45	150
0:16:55	39	14,6	2	46	150
0:16:56	39	14,7	2	45	150
0:16:57	39	14,7	2	46	150
0:16:58	39	14,7	2	45	150
0:16:59	39	14,7	2	45	150
0:17:00	39	14,7	2	45	150
0:17:01	39	14,7	2	46	150
0:17:02	39	14,7	2	46	150
0:17:03	39	14,8	2	46	150
0:17:04	39	14,8	2	46	150
0:17:05	39	14,8	2	46	150
0:17:06	39	14,8	2	46	150
0:17:07	39	14,8	2	46	150
0:17:08	39	14,8	2	46	150
0:17:09	39	14,8	2	46	150
0:17:10	39	14,9	2	46	150
0:17:11	39	14,9	2	46	150
0:17:12	39	14,9	2	46	150
0:17:13	39	14,9	2	46	150
0:17:14	39	14,9	2	46	150
0:17:15	39	14,9	2	46	150
0:17:16	39	14,9	2	46	150
0:17:17	39	15,0	2	46	150
0:17:18	39	15,0	2	46	150
0:17:19	39	15,0	2	46	150
0:17:20	39	15,0	2	46	150
0:17:21	39	15,0	2	46	150
0:17:22	39	15,0	2	46	150
0:17:23	39	15,0	2	46	150
0:17:24	39	15,0	2	46	150
0:17:25	39	15,1	2	46	150
0:17:26	39	15,1	2	46	150
0:17:27	39	15,1	2	46	150
0:17:28	39	15,1	2	46	150
0:17:29	39	15,1	2	46	150
0:17:30	39	15,1	2	46	150
0:17:31	39	15,2	2	46	150
0:17:32	39	15,2	2	46	150
0:17:33	39	15,2	2	46	150
0:17:34	39	15,2	2	46	150
0:17:35	39	15,2	2	46	150
0:17:36	39	15,2	2	46	150
0:17:37	39	15,2	2	46	150
0:17:38	39	15,3	2	46	150
0:17:39	39	15,3	2	46	150
0:17:40	39	15,3	2	46	150
0:17:41	39	15,3	2	46	150
0:17:42	39	15,3	2	46	150
0:17:43	39	15,3	2	46	150
0:17:44	39	15,3	2	46	150
0:17:45	39	15,4	2	47	150
0:17:46	39	15,4	2	47	150
0:17:47	39	15,4	2	47	150
0:17:48	39	15,4	2	47	150
0:17:49	39	15,4	2	47	150
0:17:50	39	15,4	2	47	150
0:17:51	40	15,4	2	47	150
0:17:52	40	15,5	2	47	150
0:17:53	40	15,5	2	47	150
0:17:54	40	15,5	2	47	150
0:17:55	40	15,5	2	47	150
0:17:56	40	15,5	2	47	150
0:17:57	40	15,5	2	47	150
0:17:58	40	15,5	2	47	150
0:17:59	40	15,6	2	47	150
0:18:00	40	15,6	2	47	150
0:18:01	40	15,6	2	47	150
0:18:02	40	15,6	2	47	150
0:18:03	40	15,6	2	47	150
0:18:04	40	15,6	2	47	150
0:18:05	40	15,6	2	47	150
0:18:06	40	15,7	2	47	150
0:18:07	40	15,7	2	47	150
0:18:08	40	15,7	2	47	150
0:18:09	40	15,7	2	47	150
0:18:10	40	15,7	2	47	150
0:18:11	40	15,7	2	47	150
0:18:12	40	15,7	2	47	150
0:18:13	40	15,7	2	47	150
0:18:14	40	15,8	2	47	150
0:18:15	40	15,8	2	47	150
0:18:16	40	15,8	2	47	150
0:18:17	40	15,8	2	47	150
0:18:18	40	15,8	2	47	150
0:18:19	40	15,8	2	47	150
0:18:20	40	15,8	2	47	150
0:18:21	40	15,9	2	47	150
0:18:22	40	15,9	2	47	150
0:18:23	40	15,9	2	47	150
0:18:24	40	15,9	2	47	150
0:18:25	40	15,9	2	47	150
0:18:26	40	15,9	2	47	150
0:18:27	40	15,9	2	47	150
0:18:28	40	15,9	2	47	150
0:18:29	40	16,0	2	48	150
0:18:30	40	16,0	2	47	150
0:18:31	40	16,0	2	48	150
0:18:32	40	16,0	2	48	150
0:18:33	40	16,0	2	48	150
0:18:34	40	16,0	2	47	150
0:18:35	40	16,0	2	48	150
0:18:36	40	16,0	2	48	150
0:18:37	40	16,1	2	48	150
0:18:38	40	16,1	2	48	150
0:18:39	40	16,1	2	48	150
0:18:40	40	16,1	2	48	150
0:18:41	40	16,1	2	48	150
0:18:42	40	16,1	2	48	150
0:18:43	40	16,1	2	48	150
0:18:44	40	16,1	2	48	150
0:18:45	40	16,1	2	48	150
0:18:46	40	16,2	2	48	150
0:18:47	40	16,2	2	48	150
0:18:48	40	16,2	2	48	150
0:18:49	40	16,2	2	48	150
0:18:50	40	16,2	2	48	150
0:18:51	40	16,2	2	48	150
0:18:52	41	16,2	2	48	150
0:18:53	41	16,2	2	48	150
0:18:54	41	16,3	2	48	150
0:18:55	41	16,3	2	48	150
0:18:56	41	16,3	2	48	150
0:18:57	41	16,3	2	48	150
0:18:58	41	16,3	2	48	150
0:18:59	41	16,3	2	48	150
0:19:00	41	16,3	2	48	150
0:19:01	41	16,4	2	48	150
0:19:02	41	16,4	2	48	150
0:19:03	41	16,4	2	48	150
0:19:04	41	16,4	2	48	150
0:19:05	41	16,4	2	48	150
0:19:06	41	16,4	2	48	150
0:19:07	41	16,5	2	48	150
0:19:08	41	16,5	2	48	150
0:19:09	41	16,5	2	48	150
0:19:10	41	16,5	2	48	150
0:19:11	41	16,5	2	48	150
0:19:12	41	16,6	2	48	150
0:19:13	41	16,6	2	48	150
0:19:14	41	16,6	2	48	150
0:19:15	41	16,6	2	48	150
0:19:16	41	16,6	2	48	150
0:19:17	41	16,6	2	48	150
0:19:18	41	16,7	2	49	150
0:19:19	41	16,7	2	49	150
0:19:20	41	16,7	2	49	150
0:19:21	41	16,7	2	49	150
0:19:22	41	16,7	2	49	150
0:19:23	41	16,8	2	49	150
0:19:24	41	16,8	2	49	150
0:19:25	41	16,8	2	49	150
0:19:26	41	16,8	2	49	150
0:19:27	41	16,8	2	49	150
0:19:28	41	16,8	2	49	150
0:19:29	41	16,9	2	49	150
0:19:30	41	16,9	2	49	150
0:19:31	41	16,9	2	49	150
0:19:32	41	16,9	2	49	150
0:19:33	41	16,9	2	49	150
0:19:34	41	16,9	2	49	150
0:19:35	41	17,0	2	49	150
0:19:36	41	17,0	2	49	150
0:19:37	41	17,0	2	49	150
0:19:38	41	17,0	2	49	150
0:19:39	41	17,0	2	49	150
0:19:40	41	17,0	2	49	150
0:19:41	41	17,0	2	49	150
0:19:42	41	17,0	2	49	150
0:19:43	41	17,1	2	49	150
0:19:44	41	17,1	2	49	150
0:19:45	41	17,1	2	49	150
0:19:46	41	17,1	2	49	150
0:19:47	41	17,1	2	49	150
0:19:48	41	17,1	2	49	150
0:19:49	41	17,1	2	49	150
0:19:50	41	17,2	2	49	150
0:19:51	41	17,2	2	49	150
0:19:52	41	17,2	2	49	150
0:19:53	42	17,2	2	50	150
0:19:54	42	17,2	2	49	150
0:19:55	42	17,2	2	49	150
0:19:56	42	17,2	2	49	150
0:19:57	42	17,2	2	49	150
0:19:58	42	17,2	2	49	150
0:19:59	42	17,3	2	49	150
0:20:00	42	17,3	2	49	150
0:20:01	42	17,3	2	49	150
0:20:02	42	17,3	2	49	150
0:20:03	42	17,3	2	49	150
0:20:04	42	17,3	2	49	150
0:20:05	42	17,3	2	49	150
0:20:06	42	17,3	2	49	150
0:20:07	42	17,3	2	50	150
0:20:08	42	17,3	2	50	150
0:20:09	42	17,3	2	50	150
0:20:10	42	17,4	2	50	150
0:20:11	42	17,4	2	50	150
0:20:12	42	17,4	2	50	150
0:20:13	42	17,4	2	49	150
0:20:14	42	17,4	2	49	150
0:20:15	42	17,4	2	50	150
0:20:16	42	17,4	2	49	150
0:20:17	42	17,4	2	49	150
0:20:18	42	17,4	2	49	150
0:20:19	42	17,4	2	49	150
0:20:20	42	17,4	2	49	150
0:20:21	42	17,4	2	49	150
0:20:22	42	17,4	2	49	150
0:20:23	42	17,5	2	50	150
0:20:24	42	17,5	2	50	150
0:20:25	42	17,5	2	50	150
0:20:26	42	17,5	2	49	150
0:20:27	42	17,5	2	49	150
0:20:28	42	17,5	2	50	150
0:20:29	42	17,5	2	50	150
0:20:30	42	17,5	2	49	150
0:20:31	42	17,5	2	49	150
0:20:32	42	17,5	2	50	150
0:20:33	42	17,5	2	50	150
0:20:34	42	17,5	2	49	150
0:20:35	42	17,6	2	49	150
0:20:36	42	17,6	2	50	150
0:20:37	42	17,6	2	49	150
0:20:38	42	17,6	2	49	150
0:20:39	42	17,6	2	49	150
0:20:40	42	17,6	2	49	150
0:20:41	42	17,6	2	50	150
0:20:42	42	17,6	2	50	150
0:20:43	42	17,6	2	50	150
0:20:44	42	17,8	2	50	150
0:20:45	42	17,9	2	50	150
0:20:46	42	18,0	2	50	150
0:20:47	42	18,0	2	50	150
0:20:48	42	18,0	2	50	150
0:20:49	42	18,0	2	50	150
0:20:50	43	18,0	2	50	150
0:20:51	43	18,0	2	50	150
0:20:52	43	18,0	2	50	150
0:20:53	43	18,1	2	50	150
0:20:54	43	18,1	2	50	150
0:20:55	43	18,1	2	50	150
0:20:56	43	18,1	2	50	150
0:20:57	43	18,1	2	50	150
0:20:58	43	18,1	2	50	150
0:20:59	43	18,1	2	50	150
0:21:00	43	18,1	2	50	150
0:21:01	43	18,1	2	50	150
0:21:02	43	18,1	2	50	150
0:21:03	43	18,1	2	50	150
0:21:04	43	18,1	2	50	150
0:21:05	43	18,1	2	50	150
0:21:06	43	18,1	2	50	150
0:21:07	43	18,1	2	50	150
0:21:08	43	18,1	2	50	150
0:21:09	43	18,2	2	50	150
0:21:10	43	18,2	2	50	150
0:21:11	43	18,2	2	50	150
0:21:12	43	18,2	2	50	150
0:21:13	43	18,2	2	50	150
0:21:14	43	18,2	2	50	150
0:21:15	43	18,2	2	50	150
0:21:16	43	18,2	2	50	150
0:21:17	43	18,2	2	50	150
0:21:18	43	18,2	2	50	150
0:21:19	43	18,2	2	50	150
0:21:20	43	18,2	2	50	150
0:21:21	43	18,2	2	50	150
0:21:22	43	18,2	2	50	150
0:21:23	43	18,2	2	50	150
0:21:24	43	18,2	2	50	150
0:21:25	43	18,2	2	50	150
0:21:26	43	18,2	2	50	150
0:21:27	43	18,2	2	50	150
0:21:28	43	18,3	2	50	150
0:21:29	43	18,3	2	50	150
0:21:30	43	18,3	2	50	150
0:21:31	43	18,3	2	50	150
0:21:32	43	18,3	2	50	150
0:21:33	43	18,3	2	50	150
0:21:34	43	18,3	2	50	150
0:21:35	43	18,3	2	50	150
0:21:36	43	18,5	2	50	150
0:21:37	43	18,7	2	50	150
0:21:38	43	18,7	2	50	150
0:21:39	43	18,7	2	50	150
0:21:40	43	18,7	2	50	150
0:21:41	43	18,7	2	50	150
0:21:42	43	18,7	2	50	150
0:21:43	43	18,8	2	50	150
0:21:44	43	18,8	2	50	150
0:21:45	44	18,8	2	50	150
0:21:46	44	18,8	2	50	150
0:21:47	44	18,8	2	50	150
0:21:48	44	18,8	2	50	150
0:21:49	44	18,8	2	50	150
0:21:50	44	18,8	2	50	150
0:21:51	44	18,8	2	50	150
0:21:52	44	18,8	2	50	150
0:21:53	44	18,8	2	50	150
0:21:54	44	18,8	2	50	150
0:21:55	44	18,8	2	50	150
0:21:56	44	18,8	2	50	150
0:21:57	44	18,8	2	50	150
0:21:58	44	18,8	2	50	150
0:21:59	44	18,8	2	50	150
0:22:00	44	18,8	2	50	150
0:22:01	44	18,8	2	50	150
0:22:02	44	18,8	2	50	150
0:22:03	44	18,8	2	50	150
0:22:04	44	18,8	2	50	150
0:22:05	44	18,8	2	50	150
0:22:06	44	18,8	2	50	150
0:22:07	44	18,9	2	50	150
0:22:08	44	18,9	2	50	150
0:22:09	44	18,9	2	50	150
0:22:10	44	18,9	2	50	150
0:22:11	44	18,9	2	50	150
0:22:12	44	18,9	2	50	150
0:22:13	44	18,9	2	50	150
0:22:14	44	18,9	2	50	150
0:22:15	44	18,9	2	50	150
0:22:16	44	18,9	2	50	150
0:22:17	44	18,9	2	50	150
0:22:18	44	19,0	2	50	150
0:22:19	44	19,0	2	50	150
0:22:20	44	19,0	2	50	150
0:22:21	44	19,0	2	50	150
0:22:22	44	19,0	2	50	150
0:22:23	44	19,1	2	50	150
0:22:24	44	19,1	2	50	150
0:22:25	44	19,1	2	50	150
0:22:26	44	19,1	2	50	150
0:22:27	44	19,1	2	50	150
0:22:28	44	19,1	2	50	150
0:22:29	44	19,1	2	50	150
0:22:30	44	19,1	2	50	150
0:22:31	44	19,3	2	50	150
0:22:32	44	19,4	2	50	150
0:22:33	44	19,4	2	50	150
0:22:34	44	19,4	2	50	150
0:22:35	44	19,4	2	50	150
0:22:36	44	19,4	2	50	150
0:22:37	44	19,5	2	50	150
0:22:38	44	19,5	2	50	150
0:22:39	44	19,5	2	50	150
0:22:40	44	19,5	2	50	150
0:22:41	44	19,5	2	50	150
0:22:42	44	19,5	2	50	150
0:22:43	44	19,5	2	50	150
0:22:44	44	19,5	2	50	150
0:22:45	45	19,5	2	50	150
0:22:46	45	19,5	2	50	150
0:22:47	45	19,5	2	50	150
0:22:48	45	19,5	2	50	150
0:22:49	45	19,5	2	50	150
0:22:50	45	19,5	2	50	150
0:22:51	45	19,5	2	50	150
0:22:52	45	19,5	2	50	150
0:22:53	45	19,6	2	50	150
0:22:54	45	19,6	2	50	150
0:22:55	45	19,6	2	50	150
0:22:56	45	19,6	2	50	150
0:22:57	45	19,6	2	50	150
0:22:58	45	19,6	2	50	150
0:22:59	45	19,6	2	50	150
0:23:00	45	19,6	2	50	150
0:23:01	45	19,6	2	50	150
0:23:02	45	19,6	2	50	150
0:23:03	45	19,6	2	50	150
0:23:04	45	19,6	2	50	150
0:23:05	45	19,6	2	50	150
0:23:06	45	19,6	2	50	150
0:23:07	45	19,6	2	50	150
0:23:08	45	19,6	2	51	150
0:23:09	45	19,7	2	50	150
0:23:10	45	19,7	2	50	150
0:23:11	45	19,7	2	50	150
0:23:12	45	19,7	2	50	150
0:23:13	45	19,8	2	50	150
0:23:14	45	19,8	2	50	150
0:23:15	45	19,8	2	50	150
0:23:16	45	19,9	2	50	150
0:23:17	45	19,9	2	50	150
0:23:18	45	19,9	2	50	150
0:23:19	45	19,9	2	50	150
0:23:20	45	19,9	2	51	150
0:23:21	45	19,9	2	51	150
0:23:22	45	19,9	2	50	150
0:23:23	45	19,9	2	50	150
0:23:24	45	19,9	2	51	150
0:23:25	45	19,9	2	50	150
0:23:26	45	19,9	2	50	150
0:23:27	45	19,9	2	50	150
0:23:28	45	19,9	2	50	150
0:23:29	45	19,9	2	50	150
0:23:30	45	19,9	2	51	150
0:23:31	45	20,0	2	50	150
0:23:32	45	20,0	2	51	150
0:23:33	45	20,0	2	51	150
0:23:34	45	20,0	2	51	150
0:23:35	45	20,1	2	51	150
0:23:36	45	20,2	2	51	150
0:23:37	45	20,3	2	51	150
0:23:38	45	20,3	2	51	150
0:23:39	45	20,3	2	51	150
0:23:40	45	20,3	2	51	150
0:23:41	45	20,3	2	51	150
0:23:42	45	20,3	2	51	150
0:23:43	45	20,3	2	51	150
0:23:44	45	20,3	2	51	150
0:23:45	45	20,3	2	51	150
0:23:46	45	20,4	2	51	150
0:23:47	45	20,4	2	51	150
0:23:48	45	20,4	2	51	150
0:23:49	45	20,4	2	51	150
0:23:50	46	20,4	2	51	150
0:23:51	46	20,4	2	51	150
0:23:52	46	20,4	2	51	150
0:23:53	46	20,4	2	51	150
0:23:54	46	20,4	2	51	150
0:23:55	46	20,4	2	51	150
0:23:56	46	20,4	2	51	150
0:23:57	46	20,4	2	51	150
0:23:58	46	20,5	2	51	150
0:23:59	46	20,5	2	51	150
0:24:00	46	20,5	2	51	150
0:24:01	46	20,5	2	51	150
0:24:02	46	20,5	2	51	150
0:24:03	46	20,5	2	51	150
0:24:04	46	20,5	2	51	150
0:24:05	46	20,5	2	51	150
0:24:06	46	20,6	2	51	150
0:24:07	46	20,6	2	51	150
0:24:08	46	20,6	2	51	150
0:24:09	46	20,6	2	51	150
0:24:10	46	20,6	2	51	150
0:24:11	46	20,6	2	51	150
0:24:12	46	20,6	2	51	150
0:24:13	46	20,6	2	51	150
0:24:14	46	20,7	2	51	150
0:24:15	46	20,7	2	51	150
0:24:16	46	20,7	2	51	150
0:24:17	46	20,7	2	52	150
0:24:18	46	20,7	2	51	150
0:24:19	46	20,7	2	52	150
0:24:20	46	20,7	2	51	150
0:24:21	46	20,7	2	51	150
0:24:22	46	20,8	2	51	150
0:24:23	46	20,8	2	52	150
0:24:24	46	20,8	2	51	150
0:24:25	46	20,8	2	52	150
0:24:26	46	20,8	2	51	150
0:24:27	46	20,8	2	51	150
0:24:28	46	20,8	2	52	150
0:24:29	46	20,9	2	52	150
0:24:30	46	20,9	2	52	150
0:24:31	46	20,9	2	52	150
0:24:32	46	20,9	2	52	150
0:24:33	46	20,9	2	52	150
0:24:34	46	20,9	2	52	150
0:24:35	46	20,9	2	52	150
0:24:36	46	21,0	2	52	150
0:24:37	46	21,0	2	52	150
0:24:38	46	21,0	2	52	150
0:24:39	46	21,0	2	52	150
0:24:40	46	21,0	2	52	150
0:24:41	46	21,0	2	52	150
0:24:42	46	21,0	2	52	150
0:24:43	46	21,1	2	52	150
0:24:44	46	21,1	2	52	150
0:24:45	46	21,1	2	52	150
0:24:46	46	21,1	2	52	150
0:24:47	46	21,1	2	52	150
0:24:48	46	21,1	2	52	150
0:24:49	46	21,2	2	52	150
0:24:50	46	21,2	2	52	150
0:24:51	46	21,2	2	52	150
0:24:52	46	21,2	2	52	150
0:24:53	46	21,2	2	52	150
0:24:54	46	21,2	2	52	150
0:24:55	46	21,3	2	52	150
0:24:56	46	21,3	2	52	150
0:24:57	46	21,3	2	52	150
0:24:58	46	21,3	2	53	150
0:24:59	46	21,3	2	53	150
0:25:00	46	21,3	2	53	150
0:25:01	46	21,3	2	53	150
0:25:02	46	21,4	2	53	150
0:25:03	46	21,4	2	53	150
0:25:04	46	21,4	2	53	150
0:25:05	46	21,4	2	53	150
0:25:06	46	21,4	2	53	150
0:25:07	46	21,4	2	53	150
0:25:08	46	21,5	2	53	150
0:25:09	46	21,5	2	53	150
0:25:10	46	21,5	2	53	150
0:25:11	46	21,5	2	53	150
0:25:12	46	21,5	2	53	150
0:25:13	46	21,5	2	53	150
0:25:14	47	21,5	2	53	150
0:25:15	47	21,6	2	53	150
0:25:16	47	21,6	2	53	150
0:25:17	47	21,6	2	53	150
0:25:18	47	21,6	2	53	150
0:25:19	47	21,6	2	53	150
0:25:20	47	21,6	2	53	150
0:25:21	47	21,7	2	53	150
0:25:22	47	21,7	2	53	150
0:25:23	47	21,7	2	53	150
0:25:24	47	21,7	2	53	150
0:25:25	47	21,7	2	53	150
0:25:26	47	21,7	2	53	150
0:25:27	47	21,7	2	53	150
0:25:28	47	21,8	2	53	150
0:25:29	47	21,8	2	53	150
0:25:30	47	21,8	2	53	150
0:25:31	47	21,8	2	54	150
0:25:32	47	21,8	2	53	150
0:25:33	47	21,8	2	53	150
0:25:34	47	21,9	2	53	150
0:25:35	47	21,9	2	53	150
0:25:36	47	21,9	2	54	150
0:25:37	47	21,9	2	53	150
0:25:38	47	21,9	2	54	150
0:25:39	47	21,9	2	54	150
0:25:40	47	21,9	2	54	150
0:25:41	47	22,0	2	54	150
0:25:42	47	22,0	2	54	150
0:25:43	47	22,0	2	54	150
0:25:44	47	22,0	2	54	150
0:25:45	47	22,0	2	54	150
0:25:46	47	22,0	2	54	150
0:25:47	47	22,0	2	54	150
0:25:48	47	22,1	2	54	150
0:25:49	47	22,1	2	54	150
0:25:50	47	22,1	2	54	150
0:25:51	47	22,1	2	54	150
0:25:52	47	22,1	2	54	150
0:25:53	47	22,1	2	54	150
0:25:54	47	22,1	2	54	150
0:25:55	47	22,2	2	54	150
0:25:56	47	22,2	2	54	150
0:25:57	47	22,2	2	54	150
0:25:58	47	22,2	2	54	150
0:25:59	47	22,2	2	54	150
0:26:00	47	22,2	2	54	150
0:26:01	47	22,2	2	54	150
0:26:02	47	22,3	2	54	150
0:26:03	47	22,3	2	54	150
0:26:04	47	22,3	2	54	150
0:26:05	47	22,3	2	54	150
0:26:06	47	22,3	2	54	150
0:26:07	47	22,3	2	54	150
0:26:08	47	22,3	2	54	150
0:26:09	47	22,4	2	54	150
0:26:10	47	22,4	2	54	150
0:26:11	47	22,4	2	54	150
0:26:12	47	22,4	2	54	150
0:26:13	47	22,4	2	54	150
0:26:14	47	22,4	2	54	150
0:26:15	47	22,4	2	54	150
0:26:16	47	22,5	2	54	150
0:26:17	47	22,5	2	54	150
0:26:18	47	22,5	2	54	150
