Repository: ProgWizer/parser

File: project-root/data/Data Acquisition/Data Acquisition/2019 year (140)/19-049.txt (part 1 of 3)
--Test Summary--
Full Path and File Name	
Instrument Name	SGSA/UCA
Instrument Type	Model 5265 SGSA/UCA
Instrument Serial Number	
Test Start Date	04.06.2019
Test Start Time	14:47:20
Test Stop Date	05.06.2019
Test Stop Time	14:49:01
Test Length	24:01:41
Final Sample Time Offset	24:01:30
Controller Schedule Name	
Sampling Period	30 seconds
Comments	
Information	WellID	
Information	Customer	
Information	EngName	
Information	CementClass	G
Information	CementMfr	Õîëñèì
Information	Additives	100G+0.3SMS+0.3TA-100+1.2Floss-600+0.25LR
Information	Density	1500
Information	BHCT	64
Information	BHST	90
Information	FluidLoss	
Information	JobType	
Calculated Value	CS_50	0:44:30
Calculated Value	CS_500	12:39:00
Calculated Value	SGS_Initial	3:28:30
Calculated Value	SGS_Final	5:50:00
Calculated Value	CS_Time8h	2,47 MPa
Calculated Value	CS_Time12h	3,37 MPa
Calculated Value	CS_Time24h	4,17 MPa
Calculated Value	CS_Time48h	N/A
Calculated Value	Time_SGS_100lb/100ft2	3:32:30
Calculated Value	Time_SGS_500lb/100ft2	4:02:00
Calculated Curve	Compressive Strength	Compressive strength type A (less than 14 lb/gal)
Calculated Curve	Static Gel Strength	Static gel strength
Initial Temperature (°C)	24 °C
Final Temperature (°C)	90 °C
Initial Pressure (psi)	2370 psi
Final Pressure (psi)	1899 psi
Initial Transit Time (microsec/in)	16,66 microsec/in
Final Transit Time (microsec/in)	12,04 microsec/in
Initial Gel Value	6438
Final Gel Value	7774
Initial Compressive Strength (MPa)	0,00 MPa
Final Compressive Strength (MPa)	4,17 MPa
Initial Static Gel Strength (lb/100ft2)	6,3 lb/100ft2
Final Static Gel Strength (lb/100ft2)	ERROR
--Data--
Time (HH:MM:SS)	Temperature (°C)	Pressure (psi)	Transit Time (microsec/in)	Gel Value	Compressive Strength (MPa)	Static Gel Strength (lb/100ft2)
0:00:00	24	2370	16,66	6438	0,00	6,3
0:00:30	24	2872	16,66	6473	0,00	6,4
0:01:00	24	2854	16,63	6544	0,01	6,6
0:01:30	25	2845	16,61	6547	0,02	6,8
0:02:00	25	2841	16,60	6550	0,02	7,0
0:02:30	25	2841	16,59	6561	0,02	7,2
0:03:00	26	2846	16,59	6559	0,02	7,3
0:03:30	26	2852	16,59	6555	0,02	7,5
0:04:00	26	2860	16,59	6563	0,03	7,7
0:04:30	27	2867	16,58	6558	0,03	7,9
0:05:00	27	2874	16,58	6565	0,03	8,1
0:05:30	27	2882	16,57	6565	0,03	8,2
0:06:00	27	2891	16,57	6569	0,03	8,4
0:06:30	28	2901	16,57	6571	0,03	8,6
0:07:00	28	2913	16,57	6575	0,03	8,8
0:07:30	29	2927	16,56	6570	0,03	9,0
0:08:00	29	2943	16,56	6580	0,03	9,1
0:08:30	29	2961	16,56	6583	0,04	9,3
0:09:00	30	2979	16,55	6583	0,04	9,5
0:09:30	30	2996	16,54	6589	0,04	9,7
0:10:00	31	3015	16,54	6589	0,04	9,9
0:10:30	31	3033	16,53	6598	0,05	10,0
0:11:00	31	3054	16,52	6592	0,05	10,2
0:11:30	32	3075	16,52	6598	0,05	10,4
0:12:00	32	3098	16,51	6604	0,05	10,6
0:12:30	33	3122	16,49	6604	0,06	10,8
0:13:00	33	3146	16,48	6612	0,06	10,9
0:13:30	34	3171	16,47	6613	0,06	11,1
0:14:00	34	3195	16,47	6615	0,07	11,3
0:14:30	34	3220	16,46	6617	0,07	11,5
0:15:00	35	3244	16,45	6617	0,07	11,7
0:15:30	35	3270	16,44	6622	0,07	11,8
0:16:00	36	3296	16,43	6627	0,08	12,0
0:16:30	36	3324	16,42	6629	0,08	12,2
0:17:00	37	3353	16,41	6631	0,09	12,4
0:17:30	37	3383	16,40	6635	0,09	12,6
0:18:00	38	3414	16,39	6640	0,10	12,7
0:18:30	38	3445	16,37	6641	0,10	12,9
0:19:00	39	3476	16,36	6645	0,10	13,1
0:19:30	39	3507	16,36	6647	0,11	13,3
0:20:00	40	3536	16,34	6645	0,11	13,5
0:20:30	40	3565	16,33	6649	0,11	13,6
0:21:00	40	3594	16,32	6649	0,12	13,8
0:21:30	41	3622	16,31	6652	0,13	14,0
0:22:00	41	3650	16,29	6658	0,13	14,2
0:22:30	42	3680	16,28	6655	0,14	14,4
0:23:00	42	3710	16,27	6658	0,14	14,5
0:23:30	43	3741	16,26	6656	0,14	14,7
0:24:00	43	3772	16,25	6664	0,15	14,9
0:24:30	44	3803	16,24	6664	0,15	15,1
0:25:00	44	3834	16,23	6664	0,16	15,3
0:25:30	45	3865	16,21	6665	0,16	15,4
0:26:00	45	3895	16,20	6668	0,17	15,6
0:26:30	46	3928	16,18	6671	0,17	15,8
0:27:00	46	3959	16,17	6674	0,18	16,0
0:27:30	47	3995	16,16	6679	0,18	16,2
0:28:00	47	4036	16,15	6677	0,18	16,3
0:28:30	48	4080	16,14	6678	0,19	16,5
0:29:00	48	4126	16,13	6686	0,19	16,7
0:29:30	49	4172	16,12	6687	0,20	16,9
0:30:00	49	4218	16,10	6690	0,21	17,1
0:30:30	49	4264	16,09	6694	0,21	17,2
0:31:00	50	4309	16,08	6696	0,22	17,4
0:31:30	50	4354	16,06	6697	0,22	17,6
0:32:00	51	4399	16,05	6700	0,22	17,8
0:32:30	51	4447	16,04	6700	0,23	18,0
0:33:00	52	4496	16,03	6700	0,23	18,1
0:33:30	52	4547	16,02	6694	0,24	18,3
0:34:00	53	4599	16,00	6697	0,25	18,5
0:34:30	53	4653	15,99	6710	0,25	18,7
0:35:00	54	4706	15,97	6713	0,26	18,9
0:35:30	54	4760	15,97	6719	0,26	19,0
0:36:00	55	4813	15,95	6716	0,27	19,2
0:36:30	55	4865	15,95	6715	0,27	19,4
0:37:00	56	4917	15,94	6713	0,27	19,6
0:37:30	56	4970	15,93	6733	0,28	19,8
0:38:00	56	5023	15,91	6733	0,28	19,9
0:38:30	57	5077	15,90	6740	0,29	20,1
0:39:00	57	5133	15,88	6741	0,30	20,3
0:39:30	58	5189	15,87	6745	0,30	20,5
0:40:00	58	5247	15,86	6747	0,31	20,7
0:40:30	59	5304	15,85	6744	0,31	20,8
0:41:00	59	5362	15,84	6735	0,31	21,0
0:41:30	60	5421	15,83	6757	0,32	21,2
0:42:00	60	5480	15,82	6760	0,32	21,4
0:42:30	61	5539	15,80	6758	0,33	21,6
0:43:00	61	5595	15,78	6767	0,34	21,7
0:43:30	62	5647	15,78	6768	0,34	21,9
0:44:00	62	5693	15,77	6771	0,35	22,1
0:44:30	62	5735	15,76	6768	0,35	22,3
0:45:00	62	5771	15,75	6772	0,35	22,5
0:45:30	62	5805	15,74	6769	0,36	22,6
0:46:00	63	5838	15,74	6768	0,36	22,8
0:46:30	63	5872	15,73	6755	0,36	23,0
0:47:00	63	5906	15,72	6779	0,37	23,2
0:47:30	63	5940	15,71	6780	0,37	23,4
0:48:00	64	5974	15,70	6782	0,38	23,5
0:48:30	64	6006	15,69	6782	0,38	23,7
0:49:00	64	6033	15,69	6784	0,38	23,9
0:49:30	64	6058	15,68	6783	0,39	24,1
0:50:00	64	6079	15,67	6786	0,39	24,3
0:50:30	64	6099	15,67	6784	0,39	24,4
0:51:00	64	6118	15,67	6787	0,39	24,6
0:51:30	65	6137	15,66	6791	0,40	24,8
0:52:00	65	6157	15,66	6789	0,40	25,0
0:52:30	65	6179	15,65	6793	0,40	25,2
0:53:00	65	6201	15,65	6798	0,40	25,3
0:53:30	65	6222	15,65	6800	0,40	25,5
0:54:00	65	6242	15,65	6800	0,40	25,7
0:54:30	65	6260	15,64	6799	0,40	25,9
0:55:00	65	6275	15,64	6800	0,41	26,0
0:55:30	65	6286	15,63	6802	0,41	26,2
0:56:00	66	6297	15,63	6804	0,41	26,4
0:56:30	66	6307	15,63	6803	0,41	26,6
0:57:00	66	6318	15,63	6804	0,41	26,8
0:57:30	66	6331	15,63	6801	0,41	26,9
0:58:00	66	6344	15,62	6803	0,41	27,1
0:58:30	66	6359	15,62	6803	0,42	27,3
0:59:00	66	6373	15,62	6802	0,42	27,5
0:59:30	66	6387	15,61	6802	0,42	27,7
1:00:00	66	6399	15,61	6805	0,42	27,8
1:00:30	66	6409	15,61	6804	0,42	28,0
1:01:00	66	6416	15,61	6805	0,42	28,2
1:01:30	66	6422	15,60	6808	0,42	28,4
1:02:00	66	6427	15,60	6804	0,43	28,6
1:02:30	66	6433	15,60	6805	0,43	28,7
1:03:00	66	6440	15,60	6808	0,43	28,9
1:03:30	66	6449	15,60	6807	0,43	29,1
1:04:00	67	6461	15,59	6807	0,43	29,3
1:04:30	67	6473	15,59	6809	0,43	29,5
1:05:00	67	6485	15,59	6811	0,43	29,6
1:05:30	66	2312	15,59	6812	0,43	29,8
1:06:00	66	2392	15,84	6732	0,31	30,0
1:06:30	67	2427	15,97	6730	0,26	30,2
1:07:00	67	2464	16,03	6728	0,23	30,4
1:07:30	67	2498	16,05	6732	0,23	30,5
1:08:00	68	2527	16,06	6723	0,22	30,7
1:08:30	68	2552	16,06	6725	0,22	30,9
1:09:00	68	2573	16,06	6717	0,22	31,1
1:09:30	68	2590	16,06	6708	0,22	31,3
1:10:00	68	2605	16,06	6731	0,22	31,4
1:10:30	68	2616	16,06	6732	0,22	31,6
1:11:00	68	2626	16,06	6733	0,22	31,8
1:11:30	68	2633	16,05	6734	0,22	32,0
1:12:00	68	2638	16,05	6734	0,22	32,2
1:12:30	68	2641	16,05	6734	0,22	32,3
1:13:00	68	2643	16,05	6734	0,23	32,5
1:13:30	68	2643	16,05	6735	0,23	32,7
1:14:00	68	2641	16,05	6733	0,23	32,9
1:14:30	68	2639	16,05	6737	0,23	33,1
1:15:00	68	2635	16,05	6737	0,23	33,2
1:15:30	68	2632	16,05	6738	0,23	33,4
1:16:00	68	2631	16,05	6739	0,23	33,6
1:16:30	68	2633	16,05	6738	0,23	33,8
1:17:00	68	2637	16,05	6738	0,23	34,0
1:17:30	68	2644	16,05	6739	0,23	34,1
1:18:00	68	2651	16,05	6735	0,23	34,3
1:18:30	68	2658	16,04	6735	0,23	34,5
1:19:00	68	2663	16,05	6736	0,23	34,7
1:19:30	68	2666	16,05	6734	0,23	34,9
1:20:00	68	2667	16,05	6736	0,23	35,0
1:20:30	68	2667	16,04	6737	0,23	35,2
1:21:00	68	2667	16,04	6736	0,23	35,4
1:21:30	68	2668	16,04	6738	0,23	35,6
1:22:00	68	2671	16,04	6742	0,23	35,8
1:22:30	68	2677	16,05	6740	0,23	35,9
1:23:00	68	2684	16,04	6742	0,23	36,1
1:23:30	68	2693	16,04	6738	0,23	36,3
1:24:00	68	2701	16,04	6738	0,23	36,5
1:24:30	68	2707	16,04	6736	0,23	36,7
1:25:00	68	2712	16,04	6737	0,23	36,8
1:25:30	68	2714	16,04	6738	0,23	37,0
1:26:00	68	2716	16,04	6740	0,23	37,2
1:26:30	68	2718	16,04	6741	0,23	37,4
1:27:00	68	2721	16,04	6740	0,23	37,6
1:27:30	68	2726	16,04	6740	0,23	37,7
1:28:00	69	2734	16,04	6744	0,23	37,9
1:28:30	69	2744	16,04	6741	0,23	38,1
1:29:00	69	2754	16,04	6738	0,23	38,3
1:29:30	69	2763	16,03	6743	0,23	38,5
1:30:00	69	2771	16,03	6743	0,23	38,6
1:30:30	69	2777	16,03	6743	0,23	38,8
1:31:00	69	2781	16,03	6743	0,23	39,0
1:31:30	69	2784	16,03	6743	0,23	39,2
1:32:00	69	2788	16,03	6744	0,23	39,4
1:32:30	69	2794	16,03	6746	0,23	39,5
1:33:00	69	2801	16,03	6744	0,23	39,7
1:33:30	69	2808	16,03	6743	0,23	39,9
1:34:00	69	2817	16,03	6741	0,23	40,1
1:34:30	69	2826	16,03	6743	0,24	40,3
1:35:00	69	2834	16,02	6741	0,24	40,4
1:35:30	69	2842	16,02	6745	0,24	40,6
1:36:00	70	2850	16,02	6743	0,24	40,8
1:36:30	70	2857	16,02	6743	0,24	41,0
1:37:00	70	2863	16,02	6746	0,24	41,2
1:37:30	70	2868	16,02	6744	0,24	41,3
1:38:00	70	2873	16,02	6744	0,24	41,5
1:38:30	70	2878	16,02	6747	0,24	41,7
1:39:00	70	2885	16,02	6749	0,24	41,9
1:39:30	70	2892	16,02	6752	0,24	42,1
1:40:00	70	2900	16,01	6752	0,24	42,2
1:40:30	70	2909	16,01	6754	0,24	42,4
1:41:00	70	2918	16,01	6750	0,24	42,6
1:41:30	70	2927	16,01	6751	0,24	42,8
1:42:00	70	2936	16,01	6750	0,24	43,0
1:42:30	70	2943	16,01	6747	0,24	43,1
1:43:00	70	2950	16,01	6748	0,24	43,3
1:43:30	70	2956	16,01	6749	0,24	43,5
1:44:00	70	2962	16,00	6750	0,24	43,7
1:44:30	70	2969	16,00	6752	0,25	43,9
1:45:00	70	2975	16,00	6750	0,25	44,0
1:45:30	71	2982	16,00	6750	0,24	44,2
1:46:00	71	2990	16,00	6751	0,25	44,4
1:46:30	71	2998	16,00	6752	0,25	44,6
1:47:00	71	3005	16,00	6750	0,25	44,8
1:47:30	71	3013	16,00	6751	0,25	44,9
1:48:00	71	3020	16,00	6751	0,25	45,1
1:48:30	71	3027	16,00	6753	0,25	45,3
1:49:00	71	3035	15,99	6754	0,25	45,5
1:49:30	71	3041	15,99	6751	0,25	45,7
1:50:00	71	3047	15,99	6752	0,25	45,8
1:50:30	71	3053	15,99	6752	0,25	46,0
1:51:00	71	3059	15,99	6751	0,25	46,2
1:51:30	71	3067	15,99	6753	0,25	46,4
1:52:00	71	3076	15,99	6750	0,25	46,6
1:52:30	71	3085	15,99	6752	0,25	46,7
1:53:00	71	3096	15,99	6751	0,25	46,9
1:53:30	72	3105	15,98	6752	0,25	47,1
1:54:00	72	3114	15,98	6752	0,25	47,3
1:54:30	72	3120	15,98	6753	0,26	47,5
1:55:00	72	3124	15,98	6753	0,26	47,6
1:55:30	72	3127	15,98	6749	0,26	47,8
1:56:00	72	3131	15,98	6751	0,26	48,0
1:56:30	72	3137	15,98	6753	0,26	48,2
1:57:00	72	3144	15,98	6751	0,26	48,4
1:57:30	72	3155	15,97	6748	0,26	48,5
1:58:00	72	3166	15,97	6752	0,26	48,7
1:58:30	72	3176	15,97	6753	0,26	48,9
1:59:00	72	3185	15,97	6751	0,26	49,1
1:59:30	72	3193	15,97	6753	0,26	49,3
2:00:00	72	3199	15,97	6752	0,26	49,4
2:00:30	72	3204	15,97	6753	0,26	49,6
2:01:00	72	3208	15,97	6754	0,26	49,8
2:01:30	72	3213	15,97	6753	0,26	50,0
2:02:00	72	3219	15,97	6755	0,26	50,2
2:02:30	73	3226	15,97	6751	0,26	50,3
2:03:00	73	3234	15,97	6754	0,26	50,5
2:03:30	73	3243	15,97	6752	0,26	50,7
2:04:00	73	3252	15,96	6752	0,26	50,9
2:04:30	73	3260	15,96	6752	0,26	51,0
2:05:00	73	3268	15,96	6753	0,26	51,2
2:05:30	73	3275	15,96	6755	0,26	51,4
2:06:00	73	3282	15,96	6750	0,26	51,6
2:06:30	73	3288	15,96	6751	0,26	51,8
2:07:00	73	3295	15,96	6750	0,26	51,9
2:07:30	73	3301	15,96	6750	0,26	52,1
2:08:00	73	3307	15,96	6753	0,26	52,3
2:08:30	73	3313	15,96	6748	0,26	52,5
2:09:00	73	3320	15,96	6750	0,26	52,7
2:09:30	73	3327	15,96	6754	0,26	52,8
2:10:00	73	3335	15,96	6753	0,26	53,0
2:10:30	73	3344	15,96	6749	0,26	53,2
2:11:00	73	3352	15,96	6749	0,26	53,4
2:11:30	74	3360	15,96	6748	0,26	53,6
2:12:00	74	3367	15,96	6747	0,26	53,7
2:12:30	74	3373	15,95	6746	0,27	53,9
2:13:00	74	3378	15,95	6748	0,27	54,1
2:13:30	74	3384	15,95	6742	0,27	54,3
2:14:00	74	3389	15,95	6746	0,27	54,5
2:14:30	74	3395	15,95	6744	0,27	54,6
2:15:00	74	3401	15,95	6742	0,27	54,8
2:15:30	74	3407	15,95	6741	0,27	55,0
2:16:00	74	3415	15,96	6742	0,27	55,2
2:16:30	74	3424	15,95	6735	0,27	55,4
2:17:00	74	3433	15,95	6740	0,27	55,5
2:17:30	74	3442	15,95	6739	0,27	55,7
2:18:00	74	3450	15,95	6736	0,27	55,9
2:18:30	74	3458	15,95	6736	0,27	56,1
2:19:00	74	3464	15,95	6735	0,27	56,3
2:19:30	74	3469	15,95	6734	0,27	56,4
2:20:00	74	3472	15,95	6731	0,27	56,6
2:20:30	74	3478	15,95	6736	0,27	56,8
2:21:00	75	3483	15,95	6733	0,27	57,0
2:21:30	75	3490	15,94	6742	0,27	57,2
2:22:00	75	3498	15,95	6743	0,27	57,3
2:22:30	75	3508	15,95	6741	0,27	57,5
2:23:00	75	3519	15,94	6744	0,27	57,7
2:23:30	75	3529	15,94	6742	0,27	57,9
2:24:00	75	3537	15,94	6742	0,27	58,1
2:24:30	75	3543	15,94	6742	0,27	58,2
2:25:00	75	3548	15,94	6742	0,27	58,4
2:25:30	75	3551	15,94	6741	0,27	58,6
2:26:00	75	3555	15,94	6738	0,27	58,8
2:26:30	75	3560	15,94	6738	0,27	59,0
2:27:00	75	3567	15,94	6739	0,27	59,1
2:27:30	75	3574	15,94	6737	0,27	59,3
2:28:00	75	3584	15,94	6739	0,27	59,5
2:28:30	75	3593	15,94	6737	0,27	59,7
2:29:00	75	3602	15,94	6739	0,27	59,9
2:29:30	76	3610	15,94	6738	0,27	60,0
2:30:00	76	3617	15,94	6736	0,27	60,2
2:30:30	76	3623	15,94	6734	0,27	60,4
2:31:00	76	3628	15,93	6734	0,27	60,6
2:31:30	76	3633	15,93	6733	0,27	60,8
2:32:00	76	3638	15,93	6731	0,27	60,9
2:32:30	76	3645	15,93	6731	0,27	61,1
2:33:00	76	3654	15,93	6733	0,27	61,3
2:33:30	76	3662	15,93	6729	0,28	61,5
2:34:00	76	3671	15,93	6727	0,27	61,7
2:34:30	76	3679	15,93	6728	0,27	61,8
2:35:00	76	3686	15,93	6725	0,28	62,0
2:35:30	76	3692	15,93	6726	0,28	62,2
2:36:00	76	3698	15,93	6726	0,28	62,4
2:36:30	76	3702	15,93	6722	0,28	62,6
2:37:00	76	3708	15,93	6720	0,28	62,7
2:37:30	76	3713	15,93	6717	0,28	62,9
2:38:00	76	3719	15,93	6720	0,28	63,1
2:38:30	76	3725	15,93	6719	0,28	63,3
2:39:00	77	3733	15,93	6716	0,28	63,5
2:39:30	77	3741	15,92	6714	0,28	63,6
2:40:00	77	3750	15,92	6713	0,28	63,8
2:40:30	77	3759	15,93	6712	0,28	64,0
2:41:00	77	3767	15,93	6710	0,28	64,2
2:41:30	77	3775	15,92	6708	0,28	64,4
2:42:00	77	3782	15,92	6706	0,28	64,5
2:42:30	77	3788	15,92	6701	0,28	64,7
2:43:00	77	3794	15,93	6701	0,28	64,9
2:43:30	77	3798	15,92	6696	0,28	65,1
2:44:00	77	3804	15,92	6694	0,28	65,3
2:44:30	77	3809	15,92	6693	0,28	65,4
2:45:00	77	3815	15,92	6689	0,28	65,6
2:45:30	77	3823	15,92	6686	0,28	65,8
2:46:00	77	3832	15,92	6683	0,28	66,0
2:46:30	77	3841	15,92	6676	0,28	66,2
2:47:00	77	3851	15,92	6673	0,28	66,3
2:47:30	78	3859	15,92	6672	0,28	66,5
2:48:00	78	3867	15,92	6670	0,28	66,7
2:48:30	78	3875	15,92	6664	0,28	66,9
2:49:00	78	3881	15,92	6662	0,28	67,1
2:49:30	78	3887	15,92	6659	0,28	67,2
2:50:00	78	3892	15,92	6653	0,28	67,4
2:50:30	78	3897	15,92	6651	0,28	67,6
2:51:00	78	3903	15,92	6644	0,28	67,8
2:51:30	78	3910	15,92	6642	0,28	68,0
2:52:00	78	3919	15,92	6638	0,28	68,1
2:52:30	78	3927	15,92	6634	0,28	68,3
2:53:00	78	3936	15,92	6625	0,28	68,5
2:53:30	78	3944	15,92	6621	0,28	68,7
2:54:00	78	3952	15,92	6612	0,28	68,9
2:54:30	78	3958	15,92	6608	0,28	69,0
2:55:00	78	3964	15,92	6601	0,28	69,2
2:55:30	78	3969	15,92	6588	0,28	69,4
2:56:00	78	3974	15,92	6581	0,28	69,6
2:56:30	78	3980	15,92	6573	0,28	69,8
2:57:00	79	3986	15,93	6570	0,28	69,9
2:57:30	79	3994	15,93	6555	0,28	70,1
2:58:00	79	4002	15,93	6548	0,28	70,3
2:58:30	79	4010	15,93	6537	0,28	70,5
2:59:00	79	4018	15,93	6528	0,28	70,7
2:59:30	79	4025	15,93	6513	0,28	70,8
3:00:00	79	4032	15,93	6508	0,28	71,0
3:00:30	79	4039	15,93	6490	0,28	71,2
3:01:00	79	4044	15,93	6476	0,27	71,4
3:01:30	79	4050	15,93	6467	0,27	71,6
3:02:00	79	4056	15,93	6450	0,27	71,7
3:02:30	79	4063	15,94	6438	0,27	71,9
3:03:00	79	4071	15,94	6419	0,27	72,1
3:03:30	79	4080	15,94	6406	0,27	72,3
3:04:00	79	4087	15,94	6385	0,27	72,5
3:04:30	79	4095	15,94	6373	0,27	72,6
3:05:00	79	4102	15,94	6356	0,27	72,8
3:05:30	79	4108	15,94	6335	0,27	73,0
3:06:00	80	4114	15,95	6319	0,27	73,2
3:06:30	80	4120	15,95	6296	0,27	73,4
3:07:00	80	4126	15,95	6282	0,27	73,5
3:07:30	80	4133	15,95	6267	0,27	73,7
3:08:00	80	4139	15,95	6247	0,27	73,9
3:08:30	80	4147	15,96	6233	0,26	74,1
3:09:00	80	4154	15,96	6211	0,26	74,3
3:09:30	80	4161	15,96	6189	0,26	74,4
3:10:00	80	4168	15,96	6177	0,26	74,6
3:10:30	80	4175	15,96	6155	0,26	74,8
3:11:00	80	4182	15,97	6136	0,26	75,0
3:11:30	80	4188	15,97	6107	0,26	75,2
3:12:00	80	4194	15,97	6090	0,26	75,3
3:12:30	80	4200	15,98	6088	0,26	75,5
3:13:00	80	4206	15,98	6067	0,25	75,7
3:13:30	80	4213	15,99	6047	0,25	75,9
3:14:00	80	4219	15,99	6021	0,25	76,0
3:14:30	80	4226	16,00	5998	0,25	76,2
3:15:00	80	4232	16,00	5981	0,25	76,4
3:15:30	81	4239	16,00	5959	0,24	76,6
3:16:00	81	4247	16,01	5947	0,24	76,8
3:16:30	81	4254	16,02	5922	0,24	76,9
3:17:00	81	4260	16,02	5912	0,24	77,1
3:17:30	81	4266	16,03	5898	0,24	77,3
3:18:00	81	4272	16,03	5868	0,23	77,5
3:18:30	81	4279	16,03	5861	0,23	77,7
3:19:00	81	4286	16,04	5847	0,23	77,8
3:19:30	81	4294	16,04	5829	0,23	78,0
3:20:00	81	4301	16,05	5820	0,23	78,2
3:20:30	81	4308	16,05	5802	0,23	78,4
3:21:00	81	4315	16,05	5786	0,22	78,6
3:21:30	81	4321	16,06	5778	0,22	78,7
3:22:00	81	4327	16,07	5771	0,22	78,9
3:22:30	81	4334	16,07	5762	0,22	79,1
3:23:00	81	4340	16,08	5752	0,21	79,3
3:23:30	81	4347	16,08	5749	0,21	79,5
3:24:00	81	4354	16,09	5738	0,21	79,6
3:24:30	82	4360	16,09	5741	0,21	79,8
3:25:00	82	4367	16,10	5733	0,20	80,0
3:25:30	82	4373	16,10	5728	0,20	80,2
3:26:00	82	4378	16,11	5724	0,20	80,4
3:26:30	82	4383	16,12	5725	0,20	80,5
3:27:00	82	4389	16,12	5721	0,20	80,7
3:27:30	82	4393	16,13	5724	0,19	80,9
3:28:00	82	4399	16,13	5723	0,19	81,1
3:28:30	82	4405	16,13	5728	0,19	81,3
3:29:00	82	4412	16,14	5727	0,19	80,4
3:29:30	82	4418	16,14	5729	0,19	81,8
3:30:00	82	4424	16,15	5737	0,19	86,5
3:30:30	82	4430	16,15	5743	0,18	90,1
3:31:00	82	4436	16,16	5743	0,18	89,9
3:31:30	82	4441	16,16	5752	0,18	95,6
3:32:00	82	4446	16,17	5760	0,18	100,5
3:32:30	82	4451	16,17	5766	0,18	103,5
3:33:00	82	4457	16,18	5772	0,17	107,3
3:33:30	83	4462	16,19	5782	0,17	113,5
3:34:00	83	4467	16,19	5792	0,17	119,3
3:34:30	83	4472	16,19	5801	0,17	124,9
3:35:00	83	4477	16,19	5803	0,17	126,3
3:35:30	83	4482	16,20	5811	0,17	131,3
3:36:00	83	4488	16,20	5825	0,17	140,4
3:36:30	83	4494	16,20	5831	0,16	143,9
3:37:00	83	4499	16,21	5848	0,16	154,5
3:37:30	83	4505	16,21	5848	0,16	154,7
3:38:00	83	4511	16,21	5868	0,16	167,4
3:38:30	83	4516	16,21	5879	0,16	174,7
3:39:00	83	4522	16,22	5891	0,16	183,0
3:39:30	83	4526	16,22	5904	0,16	191,7
3:40:00	83	4531	16,22	5909	0,16	194,9
3:40:30	83	4536	16,23	5926	0,16	206,6
3:41:00	83	4541	16,23	5935	0,16	212,8
3:41:30	83	4546	16,23	5949	0,15	222,4
3:42:00	83	4551	16,23	5962	0,15	231,1
3:42:30	83	4556	16,23	5971	0,15	237,5
3:43:00	84	4561	16,24	5983	0,15	246,3
3:43:30	84	4566	16,24	5993	0,15	252,9
3:44:00	84	4572	16,24	6006	0,15	262,5
3:44:30	84	4577	16,24	6017	0,15	270,4
3:45:00	84	4582	16,25	6027	0,15	277,7
3:45:30	84	4587	16,25	6035	0,15	284,0
3:46:00	84	4592	16,25	6054	0,15	297,9
3:46:30	84	4597	16,25	6063	0,15	304,5
3:47:00	84	4601	16,25	6073	0,15	312,6
3:47:30	84	4606	16,25	6085	0,14	321,8
3:48:00	84	4610	16,25	6094	0,15	328,5
3:48:30	84	4614	16,26	6103	0,14	335,3
3:49:00	84	4620	16,26	6114	0,14	343,9
3:49:30	84	4624	16,26	6122	0,14	350,5
3:50:00	84	4629	16,26	6130	0,14	357,1
3:50:30	84	4633	16,26	6139	0,14	363,7
3:51:00	84	4638	16,26	6146	0,14	369,5
3:51:30	84	4643	16,26	6156	0,14	377,5
3:52:00	85	4647	16,26	6169	0,14	387,9
3:52:30	85	4652	16,26	6171	0,14	390,2
3:53:00	85	4655	16,26	6176	0,14	394,2
3:53:30	85	4659	16,26	6189	0,14	404,6
3:54:00	85	4664	16,26	6195	0,14	410,1
3:54:30	85	4668	16,26	6206	0,14	419,0
3:55:00	85	4673	16,26	6221	0,14	432,0
3:55:30	85	4679	16,26	6226	0,14	436,0
3:56:00	85	4683	16,26	6230	0,14	439,6
3:56:30	85	4688	16,26	6236	0,14	445,0
3:57:00	85	4692	16,26	6240	0,14	448,5
3:57:30	85	4695	16,26	6250	0,14	457,2
3:58:00	85	4699	16,25	6258	0,15	463,6
3:58:30	85	4703	16,25	6274	0,15	478,0
3:59:00	85	4707	16,25	6279	0,15	482,6
3:59:30	85	4711	16,25	6280	0,15	483,1
4:00:00	85	4716	16,25	6290	0,15	492,5
4:00:30	85	4720	16,24	6292	0,15	494,1
4:01:00	85	4725	16,24	6297	0,15	499,0
4:01:30	86	4730	16,24	6302	0,15	503,4
4:02:00	86	4734	16,24	6309	0,15	509,9
4:02:30	86	4737	16,23	6318	0,15	517,4
4:03:00	86	4741	16,23	6322	0,15	521,5
4:03:30	86	4744	16,23	6325	0,15	524,4
4:04:00	86	4748	16,23	6330	0,15	528,8
4:04:30	86	4751	16,23	6335	0,16	533,7
4:05:00	86	4755	16,22	6339	0,16	537,4
4:05:30	86	4759	16,22	6342	0,16	540,1
4:06:00	86	4763	16,22	6350	0,16	547,4
4:06:30	86	4768	16,22	6351	0,16	548,4
4:07:00	86	4773	16,22	6356	0,16	552,9
4:07:30	86	4776	16,21	6362	0,16	558,9
4:08:00	86	4779	16,21	6363	0,16	560,4
4:08:30	86	4782	16,21	6367	0,16	563,7
4:09:00	86	4784	16,21	6374	0,16	570,5
4:09:30	86	4787	16,20	6377	0,16	573,8
4:10:00	86	4791	16,20	6375	0,17	571,8
4:10:30	87	4795	16,20	6385	0,17	581,0
4:11:00	87	4800	16,19	6383	0,17	579,1
4:11:30	87	4805	16,19	6389	0,17	585,3
4:12:00	87	4809	16,19	6392	0,17	588,0
4:12:30	87	4812	16,18	6392	0,17	588,1
4:13:00	87	4815	16,18	6400	0,17	595,9
4:13:30	87	4818	16,18	6401	0,18	596,9
4:14:00	87	4821	16,17	6405	0,18	600,5
4:14:30	87	4824	16,17	6410	0,18	605,5
4:15:00	87	4828	16,16	6409	0,18	604,8
4:15:30	87	4832	16,16	6410	0,18	605,1
4:16:00	87	4837	16,16	6413	0,18	608,5
4:16:30	87	4841	16,15	6419	0,19	614,1
4:17:00	87	4844	16,14	6417	0,19	612,7
4:17:30	87	4847	16,14	6423	0,19	618,3
4:18:00	87	4850	16,13	6423	0,19	618,4
4:18:30	87	4853	16,13	6426	0,19	621,9
4:19:00	87	4856	16,13	6430	0,19	625,3
4:19:30	87	4860	16,13	6428	0,19	623,3
4:20:00	88	4864	16,12	6431	0,20	626,3
4:20:30	88	4869	16,12	6432	0,20	627,4
4:21:00	88	4873	16,11	6432	0,20	627,1
4:21:30	88	4876	16,11	6439	0,20	634,0
4:22:00	88	4879	16,11	6440	0,20	635,3
4:22:30	88	4882	16,10	6443	0,20	638,4
4:23:00	88	4884	16,10	6440	0,21	635,6
4:23:30	88	4887	16,09	6442	0,21	637,1
4:24:00	88	4890	16,09	6444	0,21	639,6
4:24:30	88	4894	16,08	6450	0,21	645,3
4:25:00	88	4898	16,08	6451	0,21	646,3
4:25:30	88	4902	16,07	6450	0,22	645,4
4:26:00	88	4906	16,07	6448	0,22	644,0
4:26:30	88	4911	16,06	6451	0,22	646,8
4:27:00	88	4914	16,06	6453	0,22	648,9
4:27:30	88	4917	16,05	6455	0,23	650,7
4:28:00	88	4919	16,04	6459	0,23	655,0
4:28:30	89	4923	16,04	6463	0,23	658,6
4:29:00	89	4926	16,03	6462	0,23	658,3
4:29:30	89	4930	16,02	6465	0,24	660,9
4:30:00	89	4933	16,02	6466	0,24	661,8
4:30:30	89	4936	16,02	6468	0,24	664,5
4:31:00	89	4939	16,01	6468	0,24	664,5
4:31:30	89	4941	16,01	6468	0,24	664,5
4:32:00	89	4944	16,00	6474	0,25	669,8
4:32:30	89	4947	15,99	6472	0,25	668,2
4:33:00	89	4951	15,98	6473	0,25	669,0
4:33:30	89	4955	15,98	6476	0,26	672,1
4:34:00	89	4959	15,97	6478	0,26	674,7
4:34:30	89	4962	15,97	6476	0,26	671,9
4:35:00	89	4965	15,95	6477	0,27	673,3
4:35:30	89	4967	15,95	6481	0,27	677,5
4:36:00	89	4969	15,94	6480	0,27	676,7
4:36:30	89	4972	15,93	6478	0,27	674,3
4:37:00	89	4975	15,93	6481	0,28	677,4
4:37:30	89	4979	15,92	6486	0,28	682,6
4:38:00	90	4983	15,91	6482	0,28	679,1
4:38:30	90	4988	15,90	6483	0,29	679,2
4:39:00	90	4992	15,90	6485	0,29	681,7
4:39:30	90	4996	15,89	6484	0,29	681,1
4:40:00	90	4998	15,88	6488	0,30	685,4
4:40:30	90	5000	15,87	6485	0,30	681,4
4:41:00	90	5003	15,86	6487	0,31	684,3
4:41:30	90	5005	15,85	6484	0,31	681,1
4:42:00	90	5008	15,84	6493	0,31	689,8
4:42:30	90	5012	15,84	6498	0,32	695,8
4:43:00	90	5016	15,83	6494	0,32	691,4
4:43:30	90	5018	15,82	6498	0,32	695,1
4:44:00	90	5019	15,81	6498	0,33	695,7
4:44:30	90	5019	15,80	6500	0,33	697,4
4:45:00	90	5018	15,79	6501	0,34	698,8
4:45:30	90	5017	15,79	6500	0,34	697,9
4:46:00	90	5015	15,77	6505	0,34	703,0
4:46:30	90	5015	15,76	6502	0,35	699,8
4:47:00	90	5014	15,75	6510	0,35	707,9
4:47:30	90	5013	15,74	6519	0,36	717,5
4:48:00	90	5011	15,73	6516	0,36	714,1
4:48:30	90	5009	15,72	6518	0,37	716,7
4:49:00	90	5006	15,71	6519	0,37	717,3
4:49:30	90	5004	15,70	6522	0,38	721,4
4:50:00	90	5000	15,69	6522	0,38	720,8
4:50:30	90	4996	15,68	6525	0,39	724,6
4:51:00	90	4992	15,67	6523	0,39	721,6
4:51:30	90	4986	15,66	6523	0,40	722,0
4:52:00	90	4979	15,65	6528	0,40	727,0
4:52:30	90	4971	15,64	6523	0,41	722,4
4:53:00	90	4963	15,63	6529	0,41	729,1
4:53:30	90	4956	15,62	6533	0,42	732,5
4:54:00	90	4949	15,61	6527	0,42	726,3
4:54:30	90	4944	15,60	6530	0,43	729,9
4:55:00	90	4938	15,59	6532	0,43	731,5
4:55:30	90	4933	15,57	6535	0,44	735,3
4:56:00	90	4927	15,56	6529	0,44	728,7
4:56:30	90	4921	15,55	6529	0,45	728,2
4:57:00	90	4914	15,54	6533	0,45	733,0
4:57:30	90	4907	15,53	6534	0,46	734,1
4:58:00	90	4900	15,52	6532	0,47	731,8
4:58:30	90	4893	15,51	6535	0,47	735,6
4:59:00	90	4885	15,50	6532	0,48	731,5
4:59:30	90	4878	15,49	6533	0,48	732,7
5:00:00	90	4871	15,47	6533	0,49	733,3
5:00:30	90	4863	15,46	6534	0,49	733,7
5:01:00	90	4856	15,45	6536	0,50	736,4
5:01:30	90	4849	15,44	6534	0,51	733,5
5:02:00	90	4843	15,43	6532	0,51	731,8
5:02:30	90	4836	15,42	6535	0,52	735,1
5:03:00	90	4829	15,41	6534	0,52	733,6
5:03:30	90	4823	15,40	6532	0,52	732,0
5:04:00	90	4817	15,39	6533	0,53	732,6
5:04:30	90	4811	15,38	6537	0,54	736,8
5:05:00	90	4804	15,36	6535	0,54	735,4
5:05:30	90	4794	15,35	6538	0,55	738,1
5:06:00	90	4783	15,34	6538	0,55	738,1
5:06:30	90	4771	15,33	6541	0,56	741,6
5:07:00	90	4759	15,32	6540	0,57	740,0
5:07:30	90	4749	15,31	6540	0,57	740,5
5:08:00	90	4740	15,30	6540	0,58	740,9
5:08:30	90	4733	15,29	6543	0,58	743,6
5:09:00	90	4727	15,28	6544	0,59	744,5
5:09:30	90	4720	15,26	6543	0,60	744,3
5:10:00	90	4711	15,25	6544	0,60	745,4
5:10:30	90	4702	15,24	6547	0,61	748,4
5:11:00	90	4693	15,23	6551	0,61	752,5
5:11:30	90	4685	15,22	6549	0,62	750,9
5:12:00	90	4677	15,21	6555	0,62	757,5
5:12:30	90	4671	15,20	6555	0,63	756,5
5:13:00	90	4666	15,19	6559	0,64	761,2
5:13:30	90	4660	15,18	6563	0,64	765,7
5:14:00	90	4651	15,16	6562	0,65	765,1
5:14:30	90	4640	15,15	6571	0,66	774,4
5:15:00	90	4627	15,14	6573	0,66	777,1
5:15:30	90	4612	15,13	6578	0,67	782,1
5:16:00	90	4598	15,12	6573	0,67	777,5
5:16:30	90	4585	15,11	6579	0,68	783,9
5:17:00	90	4574	15,10	6585	0,69	790,4
5:17:30	90	4565	15,09	6585	0,69	791,0
5:18:00	90	4557	15,08	6591	0,70	796,9
5:18:30	90	4549	15,07	6595	0,70	801,9
5:19:00	90	4540	15,06	6599	0,71	806,9
5:19:30	90	4530	15,05	6604	0,72	811,6
5:20:00	90	4522	15,04	6607	0,73	815,6
5:20:30	90	4516	15,03	6614	0,73	823,6
5:21:00	90	4510	15,02	6618	0,74	828,5
5:21:30	90	4504	15,01	6622	0,74	832,4
5:22:00	90	4497	15,00	6627	0,75	838,3
5:22:30	90	4486	14,99	6630	0,75	842,5
5:23:00	90	4474	14,98	6632	0,76	844,8
5:23:30	90	4459	14,97	6639	0,77	853,1
5:24:00	90	4442	14,96	6644	0,77	858,6
5:24:30	90	4424	14,95	6648	0,78	863,3
5:25:00	90	4407	14,94	6651	0,78	866,9
5:25:30	90	4391	14,93	6658	0,79	875,6
5:26:00	90	4377	14,93	6655	0,79	872,0
5:26:30	90	4366	14,92	6662	0,80	879,6
5:27:00	90	4357	14,91	6663	0,80	881,3
5:27:30	90	4348	14,90	6669	0,81	888,0
5:28:00	90	4339	14,89	6673	0,81	893,0
5:28:30	90	4327	14,88	6678	0,82	898,8
5:29:00	90	4312	14,87	6682	0,83	904,5
5:29:30	90	4297	14,86	6684	0,83	906,8
5:30:00	90	4282	14,85	6693	0,84	917,6
5:30:30	90	4267	14,84	6695	0,85	920,4
5:31:00	90	4254	14,83	6700	0,85	925,9
5:31:30	90	4242	14,83	6702	0,85	928,3
5:32:00	90	4232	14,82	6709	0,86	937,6
5:32:30	90	4223	14,81	6714	0,87	943,2
5:33:00	90	4213	14,80	6718	0,87	948,9
5:33:30	90	4202	14,79	6723	0,88	955,3
5:34:00	90	4190	14,78	6728	0,88	961,4
5:34:30	90	4177	14,77	6734	0,89	968,2
5:35:00	90	4164	14,76	6736	0,90	970,7
5:35:30	90	4151	14,75	6742	0,90	979,0
5:36:00	90	4138	14,74	6744	0,91	981,8
5:36:30	90	4126	14,73	6750	0,92	988,7
5:37:00	90	4114	14,73	6754	0,92	994,5
5:37:30	90	4103	14,72	6755	0,92	996,0
5:38:00	90	4092	14,71	6763	0,93	1005,3
5:38:30	90	4081	14,70	6768	0,94	1012,7
5:39:00	90	4069	14,69	6771	0,94	1016,7
5:39:30	90	4058	14,68	6772	0,95	1017,8
5:40:00	90	4046	14,67	6782	0,96	1031,2
5:40:30	90	4035	14,66	6787	0,96	1037,2
5:41:00	90	4023	14,65	6793	0,97	1045,2
5:41:30	90	4011	14,64	6799	0,97	1053,2
5:42:00	90	3999	14,64	6803	0,98	1058,5
5:42:30	90	3988	14,63	6810	0,98	1067,6
5:43:00	90	3976	14,62	6816	0,99	1075,6
5:43:30	90	3964	14,61	6823	1,00	1085,4
5:44:00	90	3952	14,61	6825	1,00	1088,7
5:44:30	90	3940	14,60	6834	1,01	1100,8
5:45:00	90	3928	14,59	6841	1,01	1110,3
5:45:30	90	3916	14,58	6850	1,02	1121,9
5:46:00	90	3905	14,57	6853	1,03	1127,1
5:46:30	90	3893	14,56	6859	1,03	1134,8
5:47:00	90	3881	14,55	6869	1,04	1149,2
5:47:30	90	3870	14,55	6874	1,04	1155,4
5:48:00	90	3857	14,54	6885	1,05	1172,0
5:48:30	90	3845	14,53	6886	1,05	1173,0
5:49:00	90	3833	14,53	6895	1,06	1185,7
5:49:30	90	3822	14,52	6905	1,06	1199,9
5:50:00	90	3810	14,51	6909	1,07	1206,3
5:50:30	90	3799	14,50	6917	1,07	
5:51:00	90	3788	14,50	6925	1,08	
5:51:30	90	3776	14,49	6934	1,09	
5:52:00	90	3764	14,48	6944	1,09	
5:52:30	90	3751	14,47	6951	1,10	
5:53:00	90	3738	14,46	6960	1,11	
5:53:30	90	3726	14,45	6968	1,11	
5:54:00	90	3713	14,44	6974	1,12	
5:54:30	90	3702	14,44	6982	1,12	
5:55:00	90	3690	14,43	6993	1,13	
5:55:30	90	3678	14,42	7001	1,13	
5:56:00	90	3666	14,41	7007	1,14	
5:56:30	90	3652	14,41	7014	1,14	
5:57:00	90	3639	14,40	7021	1,15	
5:57:30	90	3626	14,39	7028	1,16	
5:58:00	90	3614	14,38	7035	1,17	
5:58:30	90	3602	14,37	7041	1,17	
5:59:00	90	3590	14,36	7049	1,18	
5:59:30	90	3578	14,35	7053	1,18	
6:00:00	90	3567	14,35	7060	1,19	
6:00:30	90	3555	14,34	7065	1,20	
6:01:00	90	3543	14,33	7069	1,20	
6:01:30	90	3531	14,33	7074	1,21	
6:02:00	90	3518	14,32	7081	1,21	
6:02:30	90	3505	14,31	7086	1,22	
6:03:00	90	3491	14,30	7090	1,22	
6:03:30	90	3479	14,29	7091	1,23	
6:04:00	90	3466	14,28	7099	1,24	
6:04:30	90	3454	14,27	7101	1,25	
6:05:00	90	3442	14,26	7106	1,25	
6:05:30	90	3431	14,26	7110	1,26	
6:06:00	90	3419	14,25	7108	1,27	
6:06:30	90	3407	14,24	7114	1,27	
6:07:00	90	3394	14,24	7120	1,28	
6:07:30	90	3381	14,23	7121	1,28	
6:08:00	90	3367	14,22	7121	1,29	
6:08:30	90	3353	14,21	7125	1,30	
6:09:00	90	3341	14,21	7129	1,30	
6:09:30	90	3329	14,20	7129	1,31	
6:10:00	90	3317	14,19	7135	1,32	
6:10:30	90	3305	14,18	7135	1,32	
6:11:00	90	3294	14,17	7137	1,33	
6:11:30	90	3283	14,16	7137	1,34	
6:12:00	90	3272	14,16	7140	1,34	
6:12:30	90	3260	14,15	7142	1,35	
6:13:00	90	3245	14,14	7145	1,35	
6:13:30	90	3229	14,14	7146	1,36	
6:14:00	90	3213	14,13	7145	1,36	
6:14:30	90	3197	14,13	7149	1,37	
6:15:00	90	3183	14,12	7155	1,37	
6:15:30	90	3172	14,11	7156	1,38	
6:16:00	90	3161	14,10	7154	1,39	
6:16:30	90	3150	14,09	7158	1,39	
6:17:00	90	3138	14,08	7161	1,40	
6:17:30	90	3124	14,07	7163	1,41	
6:18:00	90	3109	14,07	7164	1,42	
6:18:30	90	3094	14,06	7163	1,42	
6:19:00	90	3078	14,05	7167	1,43	
6:19:30	90	3064	14,05	7168	1,44	
6:20:00	90	3052	14,04	7169	1,44	
6:20:30	90	3042	14,03	7172	1,45	
6:21:00	90	3032	14,03	7172	1,45	
6:21:30	90	3021	14,02	7174	1,46	
6:22:00	90	3011	14,01	7175	1,47	
6:22:30	90	2999	14,00	7178	1,47	
6:23:00	90	2986	13,99	7180	1,48	
6:23:30	90	2971	13,99	7180	1,49	
6:24:00	90	2957	13,98	7181	1,50	
6:24:30	90	2943	13,97	7181	1,50	
6:25:00	90	2930	13,96	7182	1,51	
6:25:30	90	2919	13,96	7184	1,51	
6:26:00	90	2908	13,95	7185	1,52	
6:26:30	90	2897	13,94	7185	1,53	
6:27:00	90	2887	13,94	7184	1,53	
6:27:30	90	2876	13,93	7185	1,54	
6:28:00	90	2864	13,93	7186	1,54	
6:28:30	90	2852	13,92	7187	1,55	
6:29:00	90	2839	13,91	7187	1,56	
6:29:30	90	2826	13,90	7187	1,56	
6:30:00	90	2814	13,89	7189	1,57	
6:30:30	90	2802	13,89	7189	1,58	
6:31:00	90	2791	13,88	7188	1,58	
6:31:30	90	2780	13,87	7187	1,59	
6:32:00	90	2769	13,86	7186	1,60	
6:32:30	90	2759	13,86	7186	1,61	
6:33:00	90	2747	13,85	7189	1,61	
6:33:30	90	2736	13,85	7189	1,61	
6:34:00	90	2725	13,84	7187	1,62	
6:34:30	90	2714	13,84	7187	1,62	
6:35:00	90	2702	13,83	7188	1,63	
6:35:30	90	2691	13,83	7189	1,63	
6:36:00	90	2679	13,82	7187	1,64	
6:36:30	90	2668	13,81	7188	1,65	
6:37:00	90	2657	13,81	7188	1,65	
6:37:30	90	2646	13,80	7187	1,66	
6:38:00	90	2637	13,79	7187	1,67	
6:38:30	90	2627	13,79	7186	1,67	
6:39:00	90	2616	13,78	7185	1,68	
6:39:30	90	2605	13,77	7183	1,69	
6:40:00	90	2593	13,76	7183	1,69	
6:40:30	90	2582	13,76	7181	1,70	
6:41:00	90	2570	13,75	7184	1,70	
6:41:30	90	2560	13,75	7182	1,71	
6:42:00	90	2550	13,74	7181	1,71	
6:42:30	90	2540	13,74	7184	1,72	
6:43:00	90	2531	13,73	7184	1,72	
6:43:30	90	2520	13,73	7188	1,73	
6:44:00	90	2510	13,72	7190	1,73	
6:44:30	90	2499	13,72	7194	1,74	
6:45:00	90	2488	13,71	7195	1,75	
6:45:30	90	2477	13,70	7195	1,75	
6:46:00	90	2465	13,70	7200	1,76	
6:46:30	90	2455	13,69	7201	1,77	
6:47:00	90	2445	13,68	7201	1,77	
6:47:30	90	2435	13,67	7205	1,78	
6:48:00	90	2425	13,67	7209	1,79	
6:48:30	90	2415	13,66	7209	1,79	
6:49:00	90	2404	13,66	7211	1,80	
6:49:30	90	2393	13,65	7213	1,80	
6:50:00	90	2384	13,65	7217	1,81	
6:50:30	90	2375	13,64	7218	1,81	
6:51:00	90	2366	13,64	7219	1,82	
6:51:30	90	2358	13,64	7221	1,82	
6:52:00	90	2351	13,63	7226	1,82	
6:52:30	90	2342	13,63	7227	1,83	
6:53:00	90	2333	13,62	7229	1,84	
6:53:30	90	2321	13,62	7229	1,84	
6:54:00	90	2308	13,61	7235	1,85	
6:54:30	90	2295	13,61	7235	1,85	
6:55:00	90	2281	13,60	7236	1,86	
6:55:30	90	2269	13,60	7238	1,86	
6:56:00	90	2258	13,59	7240	1,87	
6:56:30	90	2249	13,59	7241	1,87	
6:57:00	90	2240	13,58	7246	1,88	
6:57:30	90	2233	13,57	7246	1,88	
6:58:00	90	2224	13,57	7250	1,89	
6:58:30	90	2215	13,56	7247	1,90	
6:59:00	90	2205	13,56	7254	1,90	
6:59:30	90	2194	13,56	7252	1,90	
7:00:00	90	2184	13,55	7257	1,91	
7:00:30	90	2173	13,55	7259	1,91	
7:01:00	90	2164	13,54	7262	1,92	
7:01:30	90	2154	13,54	7264	1,92	
7:02:00	90	2146	13,54	7265	1,92	
7:02:30	90	2137	13,53	7264	1,93	
7:03:00	90	2129	13,53	7267	1,93	
7:03:30	90	2121	13,52	7267	1,94	
7:04:00	90	2112	13,52	7271	1,94	
7:04:30	90	2103	13,52	7275	1,95	
7:05:00	90	2093	13,51	7276	1,95	
7:05:30	90	2084	13,51	7277	1,96	
7:06:00	90	2075	13,50	7281	1,96	
7:06:30	90	2066	13,50	7282	1,97	
7:07:00	90	2059	13,49	7281	1,97	
7:07:30	90	2052	13,48	7286	1,98	
7:08:00	90	2046	13,48	7290	1,99	
7:08:30	90	2039	13,47	7288	1,99	
7:09:00	90	2032	13,47	7291	2,00	
7:09:30	90	2023	13,47	7295	2,00	
7:10:00	90	2014	13,46	7295	2,01	
7:10:30	90	2004	13,46	7298	2,01	
7:11:00	90	1996	13,45	7299	2,01	
7:11:30	90	1988	13,45	7301	2,02	
7:12:00	90	1980	13,45	7302	2,02	
7:12:30	90	1974	13,44	7302	2,02	
7:13:00	90	1967	13,44	7307	2,03	
7:13:30	90	1960	13,44	7307	2,03	
7:14:00	90	1953	13,44	7311	2,03	
7:14:30	90	1945	13,43	7314	2,04	
7:15:00	90	1939	13,43	7314	2,04	
7:15:30	90	1932	13,42	7313	2,05	
7:16:00	90	1924	13,42	7313	2,05	
7:16:30	90	1917	13,42	7318	2,06	
7:17:00	90	1909	13,41	7316	2,06	
7:17:30	90	1903	13,41	7318	2,06	
7:18:00	90	1896	13,41	7324	2,07	
7:18:30	90	1890	13,40	7325	2,07	
7:19:00	90	1883	13,40	7324	2,08	
7:19:30	90	1875	13,39	7325	2,08	
7:20:00	90	1868	13,39	7329	2,09	
7:20:30	90	1860	13,38	7334	2,09	
7:21:00	90	1853	13,38	7333	2,10	
7:21:30	90	1847	13,37	7337	2,10	
7:22:00	90	1840	13,37	7335	2,11	
7:22:30	90	1834	13,37	7337	2,11	
7:23:00	90	1828	13,36	7339	2,11	
7:23:30	90	1822	13,36	7339	2,12	
7:24:00	90	1816	13,36	7343	2,12	
7:24:30	90	1809	13,36	7346	2,12	
7:25:00	90	1803	13,35	7345	2,13	
7:25:30	90	1797	13,35	7347	2,13	
7:26:00	90	1791	13,35	7349	2,13	
7:26:30	90	1785	13,34	7352	2,14	
7:27:00	90	1778	13,34	7352	2,14	
7:27:30	90	1771	13,34	7354	2,14	
7:28:00	90	1764	13,34	7357	2,15	
7:28:30	90	1758	13,33	7356	2,15	
7:29:00	90	1753	13,33	7358	2,16	
7:29:30	90	1747	13,33	7359	2,16	
7:30:00	90	1741	13,32	7360	2,16	
7:30:30	90	1736	13,32	7361	2,17	
7:31:00	90	1730	13,31	7361	2,17	
7:31:30	90	1724	13,31	7367	2,18	
7:32:00	90	1718	13,31	7365	2,18	
7:32:30	90	1713	13,30	7367	2,18	
7:33:00	90	1707	13,30	7372	2,19	
7:33:30	90	1701	13,30	7371	2,19	
7:34:00	90	1696	13,30	7373	2,19	
7:34:30	90	1689	13,29	7374	2,20	
7:35:00	90	1683	13,29	7375	2,21	
7:35:30	90	1676	13,28	7377	2,21	
7:36:00	90	1669	13,28	7381	2,21	
7:36:30	90	1662	13,27	7382	2,22	
7:37:00	90	1655	13,27	7382	2,22	
7:37:30	90	1649	13,27	7383	2,23	
7:38:00	90	1643	13,27	7386	2,23	
7:38:30	90	1640	13,26	7386	2,23	
7:39:00	90	1635	13,26	7389	2,24	
7:39:30	90	1630	13,26	7390	2,24	
7:40:00	90	1624	13,26	7390	2,24	
7:40:30	90	1618	13,25	7392	2,24	
7:41:00	90	1612	13,25	7390	2,25	
7:41:30	90	1606	13,25	7393	2,25	
7:42:00	90	1600	13,25	7396	2,25	
7:42:30	90	1595	13,24	7397	2,25	
7:43:00	90	1589	13,24	7397	2,26	
7:43:30	90	1583	13,24	7398	2,26	
7:44:00	90	1578	13,24	7399	2,26	
7:44:30	90	1572	13,23	7401	2,27	
7:45:00	90	1567	13,23	7403	2,27	
7:45:30	90	2160	13,23	7403	2,27	
7:46:00	90	2141	13,21	7405	2,30	
7:46:30	90	2129	13,19	7409	2,32	
7:47:00	90	2116	13,18	7413	2,33	
7:47:30	90	2106	13,17	7412	2,34	
7:48:00	90	2099	13,17	7411	2,34	
7:48:30	90	2095	13,17	7417	2,35	
7:49:00	90	2094	13,16	7417	2,35	
7:49:30	90	2093	13,16	7421	2,36	
7:50:00	90	2091	13,16	7419	2,36	
7:50:30	90	2086	13,16	7422	2,36	
7:51:00	90	2080	13,16	7424	2,36	
7:51:30	90	2073	13,15	7425	2,37	
7:52:00	90	2064	13,15	7423	2,37	
7:52:30	90	2056	13,15	7424	2,37	
7:53:00	90	2498	13,14	7424	2,38	
7:53:30	90	2491	13,13	7430	2,40	
7:54:00	90	2484	13,12	7434	2,41	
7:54:30	90	2478	13,11	7436	2,42	
7:55:00	90	2473	13,11	7438	2,42	
7:55:30	90	2469	13,10	7437	2,43	
7:56:00	90	2468	13,10	7440	2,43	
7:56:30	90	2467	13,10	7442	2,44	
7:57:00	90	2465	13,09	7443	2,44	
7:57:30	90	2461	13,09	7443	2,45	
7:58:00	90	2456	13,09	7442	2,45	
7:58:30	90	2448	13,08	7444	2,45	
7:59:00	90	2440	13,08	7448	2,46	
7:59:30	90	2431	13,08	7447	2,46	
8:00:00	90	2425	13,07	7450	2,47	
8:00:30	90	2421	13,07	7451	2,47	
8:01:00	90	2418	13,07	7452	2,47	
8:01:30	90	2415	13,07	7451	2,48	
8:02:00	90	2412	13,07	7454	2,48	
8:02:30	90	2408	13,06	7454	2,48	
8:03:00	90	2404	13,06	7458	2,48	
8:03:30	90	2399	13,06	7458	2,48	
8:04:00	90	2394	13,06	7459	2,49	
8:04:30	90	2389	13,06	7459	2,49	
8:05:00	90	2384	13,05	7458	2,49	
8:05:30	90	2380	13,05	7460	2,49	
8:06:00	90	2378	13,05	7463	2,50	
8:06:30	90	2375	13,05	7464	2,50	
8:07:00	90	2372	13,05	7464	2,50	
8:07:30	90	2368	13,04	7465	2,51	
8:08:00	90	2364	13,04	7467	2,51	
8:08:30	90	2359	13,04	7469	2,51	
8:09:00	90	2357	13,04	7470	2,51	
8:09:30	90	2351	13,04	7470	2,52	
8:10:00	90	2346	13,03	7469	2,52	
8:10:30	90	2341	13,03	7470	2,52	
8:11:00	90	2344	13,03	7471	2,52	
8:11:30	90	2341	13,03	7471	2,53	
8:12:00	90	2339	13,02	7474	2,53	
8:12:30	90	2336	13,02	7477	2,53	
8:13:00	90	2333	13,02	7476	2,54	
8:13:30	90	2335	13,02	7478	2,54	
8:14:00	90	2331	13,01	7481	2,54	
8:14:30	90	2326	13,01	7479	2,55	
8:15:00	90	2320	13,01	7482	2,55	
8:15:30	90	2315	13,01	7483	2,55	
8:16:00	90	2317	13,01	7482	2,56	
8:16:30	90	2314	13,00	7485	2,56	
8:17:00	90	2312	13,00	7483	2,57	
8:17:30	90	2310	12,99	7486	2,57	
8:18:00	90	2312	12,99	7489	2,57	
8:18:30	90	2309	12,99	7488	2,58	
8:19:00	90	2304	12,99	7489	2,58	
8:19:30	90	2299	12,99	7489	2,58	
8:20:00	90	2299	12,98	7493	2,59	
8:20:30	90	2295	12,98	7492	2,59	
8:21:00	90	2291	12,98	7493	2,59	
8:21:30	90	2294	12,97	7493	2,60	
8:22:00	90	2291	12,97	7496	2,60	
8:22:30	90	2289	12,97	7497	2,60	
8:23:00	90	2287	12,97	7497	2,61	
8:23:30	90	2288	12,97	7496	2,61	
8:24:00	90	2284	12,97	7497	2,61	
8:24:30	90	2280	12,96	7497	2,61	
8:25:00	90	2280	12,96	7499	2,62	
8:25:30	90	2275	12,96	7499	2,62	
8:26:00	90	2271	12,96	7502	2,62	
8:26:30	90	2268	12,96	7503	2,62	
8:27:00	90	2265	12,96	7505	2,62	
8:27:30	90	2263	12,96	7504	2,62	
8:28:00	90	2260	12,95	7505	2,63	
8:28:30	90	2258	12,95	7503	2,63	
8:29:00	90	2254	12,95	7508	2,63	
8:29:30	90	2250	12,95	7508	2,64	
8:30:00	90	2247	12,94	7507	2,64	
8:30:30	90	2243	12,94	7509	2,64	
8:31:00	90	2239	12,94	7512	2,64	
8:31:30	90	2236	12,94	7512	2,64	
8:32:00	90	2234	12,94	7512	2,65	
8:32:30	90	2233	12,94	7510	2,65	
8:33:00	90	2230	12,94	7514	2,65	
8:33:30	90	2226	12,94	7513	2,65	
8:34:00	90	2223	12,93	7515	2,65	
8:34:30	90	2220	12,93	7515	2,66	
8:35:00	90	2215	12,93	7518	2,66	
8:35:30	90	2211	12,93	7519	2,66	
8:36:00	90	2207	12,93	7519	2,66	
8:36:30	90	2204	12,93	7520	2,67	
8:37:00	90	2201	12,92	7519	2,67	
8:37:30	90	2198	12,92	7519	2,67	
8:38:00	90	2194	12,92	7520	2,67	
8:38:30	90	2191	12,92	7521	2,68	
8:39:00	90	2189	12,92	7522	2,68	
8:39:30	90	2186	12,91	7526	2,68	
8:40:00	90	2182	12,91	7523	2,69	
8:40:30	90	2179	12,91	7527	2,69	
8:41:00	90	2175	12,91	7527	2,69	
8:41:30	90	2170	12,91	7529	2,69	
8:42:00	90	2166	12,90	7529	2,70	
8:42:30	90	2164	12,90	7528	2,70	
8:43:00	90	2162	12,90	7530	2,70	
8:43:30	90	2161	12,90	7529	2,71	
8:44:00	90	2159	12,89	7530	2,71	
8:44:30	90	2156	12,89	7531	2,71	
8:45:00	90	2153	12,89	7533	2,71	
8:45:30	90	2149	12,89	7532	2,72	
8:46:00	90	2146	12,88	7532	2,72	
8:46:30	90	2143	12,88	7535	2,72	
8:47:00	90	2140	12,88	7534	2,72	
8:47:30	90	2138	12,88	7534	2,73	
8:48:00	90	2136	12,88	7536	2,73	
8:48:30	90	2134	12,88	7535	2,73	
8:49:00	90	2131	12,87	7534	2,74	
8:49:30	90	2129	12,87	7538	2,74	
8:50:00	90	2126	12,87	7537	2,74	
8:50:30	90	2123	12,87	7538	2,74	
8:51:00	90	2119	12,87	7537	2,75	
8:51:30	90	2117	12,87	7540	2,75	
8:52:00	90	2115	12,86	7542	2,75
