Repository: ProgWizer/parser

File: project-root/data/Data Acquisition/Data Acquisition/2019 year (140)/19-050.txt (part 1 of 7)
--Test Summary--
Full Path and File Name	
Instrument Name	SGSA/UCA
Instrument Type	Model 5265 SGSA/UCA
Instrument Serial Number	
Test Start Date	07.06.2019
Test Start Time	15:35:22
Test Stop Date	10.06.2019
Test Stop Time	9:19:17
Test Length	65:43:55
Final Sample Time Offset	65:43:30
Controller Schedule Name	
Sampling Period	30 seconds
Comments	
Information	WellID	
Information	Customer	
Information	EngName	
Information	CementClass	G
Information	CementMfr	
Information	Additives	100G+0.3SMS+0.3TA-100+1.2Floss-600+0.25LR
Information	Density	1450
Information	BHCT	
Information	BHST	
Information	FluidLoss	
Information	JobType	
Calculated Value	CS_50	0:57:00
Calculated Value	CS_500	19:34:00
Calculated Value	SGS_Initial	3:06:00
Calculated Value	SGS_Final	3:26:00
Calculated Value	CS_Time8h	1,50 MPa
Calculated Value	CS_Time12h	2,52 MPa
Calculated Value	CS_Time24h	3,71 MPa
Calculated Value	CS_Time48h	4,47 MPa
Calculated Value	Time_SGS_100lb/100ft2	3:09:30
Calculated Value	Time_SGS_500lb/100ft2	3:18:00
Calculated Curve	Compressive Strength	Compressive strength type A (less than 14 lb/gal)
Calculated Curve	Static Gel Strength	Static gel strength
Initial Temperature (°C)	26 °C
Final Temperature (°C)	64 °C
Initial Pressure (psi)	2671 psi
Final Pressure (psi)	2757 psi
Initial Transit Time (microsec/in)	ERROR
Final Transit Time (microsec/in)	11,80 microsec/in
Initial Gel Value	ERROR
Final Gel Value	7608
Initial Compressive Strength (MPa)	N/A
Final Compressive Strength (MPa)	4,64 MPa
Initial Static Gel Strength (lb/100ft2)	6,3 lb/100ft2
Final Static Gel Strength (lb/100ft2)	ERROR
--Data--
Time (HH:MM:SS)	Temperature (°C)	Pressure (psi)	Transit Time (microsec/in)	Gel Value	Compressive Strength (MPa)	Static Gel Strength (lb/100ft2)
0:00:00	26	2671				6,3
0:00:30	26	2650	16,54	6499	0,00	6,5
0:01:00	26	2635	16,55	6532	0,00	6,7
0:01:30	26	3148	16,53	6561	0,01	6,9
0:02:00	27	3140	16,50	6566	0,01	7,1
0:02:30	27	3142	16,50	6569	0,02	7,3
0:03:00	27	3148	16,49	6569	0,02	7,5
0:03:30	28	3155	16,48	6571	0,02	7,7
0:04:00	28	3162	16,48	6579	0,02	7,9
0:04:30	28	3169	16,48	6588	0,02	8,1
0:05:00	29	3173	16,48	6600	0,02	8,3
0:05:30	29	3178	16,48	6603	0,02	8,5
0:06:00	29	3184	16,48	6611	0,02	8,7
0:06:30	30	3192	16,47	6614	0,02	8,9
0:07:00	30	3203	16,47	6615	0,03	9,1
0:07:30	30	3217	16,47	6620	0,03	9,3
0:08:00	31	3235	16,47	6620	0,03	9,5
0:08:30	31	3255	16,46	6622	0,03	9,7
0:09:00	32	3274	16,46	6621	0,03	9,9
0:09:30	32	3294	16,45	6627	0,03	10,1
0:10:00	32	3312	16,45	6630	0,03	10,3
0:10:30	33	3329	16,44	6634	0,04	10,5
0:11:00	33	3346	16,44	6637	0,04	10,7
0:11:30	33	3364	16,43	6639	0,04	10,9
0:12:00	34	3383	16,43	6640	0,04	11,1
0:12:30	34	3404	16,42	6641	0,04	11,3
0:13:00	35	3427	16,41	6650	0,05	11,5
0:13:30	35	3453	16,40	6648	0,05	11,7
0:14:00	36	3480	16,39	6652	0,05	11,9
0:14:30	36	3507	16,38	6651	0,06	12,1
0:15:00	36	3533	16,37	6657	0,06	12,3
0:15:30	37	3559	16,36	6657	0,06	12,5
0:16:00	37	3584	16,35	6661	0,07	12,7
0:16:30	38	3609	16,35	6663	0,07	12,9
0:17:00	38	3633	16,34	6666	0,07	13,1
0:17:30	39	3659	16,33	6670	0,08	13,3
0:18:00	39	3685	16,32	6669	0,08	13,5
0:18:30	39	3713	16,31	6672	0,09	13,7
0:19:00	40	3742	16,29	6675	0,09	13,9
0:19:30	40	3772	16,28	6676	0,10	14,1
0:20:00	41	3801	16,27	6679	0,10	14,3
0:20:30	41	3830	16,26	6682	0,10	14,5
0:21:00	42	3860	16,25	6684	0,11	14,7
0:21:30	42	3889	16,24	6688	0,11	14,9
0:22:00	42	3919	16,23	6692	0,11	15,1
0:22:30	43	3949	16,22	6687	0,12	15,3
0:23:00	43	3978	16,21	6692	0,12	15,5
0:23:30	44	4009	16,20	6693	0,13	15,7
0:24:00	44	4040	16,18	6697	0,13	15,9
0:24:30	45	4072	16,17	6696	0,14	16,1
0:25:00	45	4104	16,16	6700	0,14	16,3
0:25:30	46	4136	16,15	6700	0,14	16,5
0:26:00	46	4167	16,15	6701	0,15	16,7
0:26:30	46	4197	16,14	6704	0,15	17,0
0:27:00	47	4227	16,13	6713	0,16	17,2
0:27:30	47	4258	16,12	6712	0,16	17,4
0:28:00	48	4290	16,11	6713	0,16	17,6
0:28:30	48	4323	16,09	6716	0,17	17,8
0:29:00	49	4356	16,08	6716	0,17	18,0
0:29:30	49	4391	16,07	6722	0,18	18,2
0:30:00	50	4425	16,06	6723	0,18	18,4
0:30:30	50	4460	16,06	6725	0,18	18,6
0:31:00	50	4494	16,05	6729	0,19	18,8
0:31:30	51	4525	16,04	6729	0,19	19,0
0:32:00	51	4557	16,03	6732	0,20	19,2
0:32:30	52	4589	16,02	6736	0,20	19,4
0:33:00	52	4622	16,00	6733	0,21	19,6
0:33:30	53	4654	15,99	6740	0,21	19,8
0:34:00	53	4685	15,98	6744	0,22	20,0
0:34:30	54	4713	15,97	6742	0,22	20,2
0:35:00	54	4742	15,96	6748	0,22	20,4
0:35:30	54	4769	15,96	6750	0,22	20,6
0:36:00	55	4796	15,95	6752	0,23	20,8
0:36:30	55	4825	15,94	6751	0,23	21,0
0:37:00	56	4713	15,93	6754	0,24	21,2
0:37:30	56	4650	15,93	6752	0,24	21,4
0:38:00	57	4668	15,93	6752	0,23	21,6
0:38:30	57	4716	15,93	6752	0,24	21,8
0:39:00	58	4770	15,92	6759	0,24	22,0
0:39:30	58	4825	15,91	6762	0,24	22,2
0:40:00	59	4880	15,90	6763	0,25	22,4
0:40:30	59	4934	15,88	6769	0,26	22,6
0:41:00	59	4989	15,87	6771	0,26	22,8
0:41:30	60	5043	15,86	6773	0,27	23,0
0:42:00	60	5097	15,86	6774	0,27	23,2
0:42:30	61	5151	15,85	6776	0,27	23,4
0:43:00	61	5205	15,84	6780	0,28	23,6
0:43:30	62	5259	15,83	6782	0,28	23,8
0:44:00	62	5308	15,81	6786	0,29	24,0
0:44:30	62	5353	15,80	6788	0,29	24,2
0:45:00	62	5392	15,79	6788	0,30	24,4
0:45:30	63	5427	15,78	6789	0,30	24,6
0:46:00	63	5459	15,77	6793	0,30	24,8
0:46:30	63	5488	15,77	6796	0,31	25,0
0:47:00	63	5516	15,76	6796	0,31	25,2
0:47:30	63	5542	15,76	6798	0,31	25,4
0:48:00	63	5569	15,75	6799	0,31	25,6
0:48:30	64	5595	15,75	6801	0,32	25,8
0:49:00	64	5621	15,74	6798	0,32	26,0
0:49:30	64	5646	15,74	6802	0,32	26,2
0:50:00	64	5668	15,74	6800	0,32	26,4
0:50:30	64	5687	15,73	6800	0,33	26,6
0:51:00	64	5705	15,72	6803	0,33	26,8
0:51:30	64	5720	15,72	6802	0,33	27,0
0:52:00	64	5734	15,72	6802	0,33	27,2
0:52:30	64	5747	15,71	6803	0,33	27,4
0:53:00	64	5760	15,71	6805	0,34	27,6
0:53:30	64	5773	15,70	6801	0,34	27,8
0:54:00	64	5786	15,70	6800	0,34	28,0
0:54:30	65	5797	15,69	6803	0,34	28,2
0:55:00	65	5806	15,69	6805	0,34	28,4
0:55:30	65	5813	15,69	6806	0,34	28,6
0:56:00	65	5819	15,69	6804	0,34	28,8
0:56:30	65	5822	15,68	6802	0,35	29,0
0:57:00	65	5825	15,68	6802	0,35	29,2
0:57:30	65	5826	15,68	6806	0,35	29,5
0:58:00	64	5826	15,67	6804	0,35	29,7
0:58:30	64	5825	15,67	6806	0,35	29,9
0:59:00	64	5822	15,67	6806	0,35	30,1
0:59:30	64	5820	15,67	6806	0,35	30,3
1:00:00	64	5816	15,67	6806	0,35	30,5
1:00:30	64	5814	15,67	6807	0,35	30,7
1:01:00	64	5813	15,67	6806	0,35	30,9
1:01:30	64	5813	15,67	6805	0,35	31,1
1:02:00	64	5814	15,67	6805	0,35	31,3
1:02:30	64	5815	15,67	6806	0,35	31,5
1:03:00	64	5815	15,67	6806	0,35	31,7
1:03:30	64	5814	15,67	6806	0,35	31,9
1:04:00	64	5812	15,67	6804	0,35	32,1
1:04:30	64	5810	15,67	6802	0,35	32,3
1:05:00	64	5808	15,67	6804	0,35	32,5
1:05:30	64	5806	15,67	6804	0,35	32,7
1:06:00	64	5804	15,67	6804	0,35	32,9
1:06:30	64	5803	15,67	6805	0,35	33,1
1:07:00	64	5802	15,67	6804	0,35	33,3
1:07:30	64	5802	15,67	6807	0,35	33,5
1:08:00	64	5803	15,67	6800	0,35	33,7
1:08:30	64	5803	15,67	6805	0,35	33,9
1:09:00	64	5804	15,67	6805	0,35	34,1
1:09:30	64	5804	15,67	6803	0,35	34,3
1:10:00	64	5803	15,67	6804	0,35	34,5
1:10:30	64	5802	15,67	6803	0,35	34,7
1:11:00	64	5800	15,67	6802	0,35	34,9
1:11:30	64	5799	15,67	6802	0,35	35,1
1:12:00	64	5797	15,67	6802	0,35	35,3
1:12:30	64	5797	15,67	6802	0,35	35,5
1:13:00	64	5798	15,67	6804	0,35	35,7
1:13:30	64	5797	15,67	6804	0,35	35,9
1:14:00	64	5797	15,67	6802	0,35	36,1
1:14:30	64	5797	15,67	6802	0,35	36,3
1:15:00	64	5797	15,67	6804	0,35	36,5
1:15:30	64	5797	15,67	6804	0,35	36,7
1:16:00	64	5797	15,67	6801	0,35	36,9
1:16:30	64	5796	15,67	6803	0,35	37,1
1:17:00	64	5796	15,67	6802	0,35	37,3
1:17:30	64	5796	15,67	6801	0,35	37,5
1:18:00	64	5796	15,67	6800	0,35	37,7
1:18:30	64	5796	15,67	6800	0,35	37,9
1:19:00	64	5796	15,67	6801	0,35	38,1
1:19:30	64	5795	15,67	6801	0,35	38,3
1:20:00	64	5795	15,67	6798	0,35	38,5
1:20:30	64	5795	15,67	6799	0,35	38,7
1:21:00	64	5795	15,67	6801	0,35	38,9
1:21:30	64	5796	15,67	6801	0,35	39,1
1:22:00	64	5796	15,67	6802	0,35	39,3
1:22:30	64	5796	15,67	6801	0,35	39,5
1:23:00	64	5796	15,67	6800	0,35	39,7
1:23:30	64	5795	15,67	6801	0,35	39,9
1:24:00	64	5794	15,67	6800	0,35	40,1
1:24:30	64	5792	15,67	6798	0,35	40,3
1:25:00	64	5792	15,67	6796	0,35	40,5
1:25:30	64	5792	15,67	6799	0,35	40,7
1:26:00	64	5792	15,67	6799	0,35	40,9
1:26:30	64	5793	15,67	6798	0,35	41,1
1:27:00	64	5794	15,67	6801	0,35	41,3
1:27:30	64	5794	15,67	6804	0,35	41,5
1:28:00	64	5794	15,67	6801	0,35	41,7
1:28:30	64	5793	15,67	6801	0,35	42,0
1:29:00	64	5791	15,67	6802	0,35	42,2
1:29:30	64	5791	15,67	6801	0,35	42,4
1:30:00	64	5791	15,67	6802	0,35	42,6
1:30:30	64	5790	15,67	6798	0,35	42,8
1:31:00	64	5790	15,67	6800	0,35	43,0
1:31:30	64	5790	15,67	6799	0,35	43,2
1:32:00	64	5791	15,67	6798	0,35	43,4
1:32:30	64	5790	15,67	6802	0,35	43,6
1:33:00	64	5790	15,67	6806	0,35	43,8
1:33:30	64	5789	15,67	6804	0,35	44,0
1:34:00	64	5788	15,67	6803	0,35	44,2
1:34:30	64	5787	15,67	6803	0,35	44,4
1:35:00	64	5785	15,67	6804	0,35	44,6
1:35:30	64	5785	15,67	6803	0,35	44,8
1:36:00	64	5784	15,67	6801	0,35	45,0
1:36:30	64	5785	15,67	6804	0,35	45,2
1:37:00	64	5786	15,67	6802	0,35	45,4
1:37:30	64	5787	15,67	6799	0,35	45,6
1:38:00	64	5786	15,67	6802	0,35	45,8
1:38:30	64	5785	15,67	6800	0,35	46,0
1:39:00	64	5783	15,67	6800	0,35	46,2
1:39:30	64	5782	15,67	6802	0,35	46,4
1:40:00	64	5781	15,67	6801	0,35	46,6
1:40:30	64	5782	15,67	6806	0,35	46,8
1:41:00	64	5783	15,67	6806	0,35	47,0
1:41:30	64	5783	15,67	6802	0,35	47,2
1:42:00	64	5783	15,67	6803	0,35	47,4
1:42:30	64	5783	15,67	6802	0,35	47,6
1:43:00	64	5782	15,67	6803	0,35	47,8
1:43:30	64	5780	15,67	6801	0,35	48,0
1:44:00	64	5779	15,67	6804	0,35	48,2
1:44:30	64	5778	15,67	6803	0,35	48,4
1:45:00	64	5777	15,67	6802	0,35	48,6
1:45:30	64	5777	15,67	6802	0,35	48,8
1:46:00	64	5777	15,67	6802	0,35	49,0
1:46:30	64	5777	15,67	6800	0,35	49,2
1:47:00	64	5777	15,67	6799	0,35	49,4
1:47:30	64	5775	15,67	6799	0,35	49,6
1:48:00	64	5773	15,67	6795	0,35	49,8
1:48:30	64	5772	15,67	6796	0,35	50,0
1:49:00	64	5771	15,67	6798	0,35	50,2
1:49:30	64	5771	15,67	6800	0,35	50,4
1:50:00	64	5772	15,67	6796	0,35	50,6
1:50:30	64	5772	15,67	6795	0,35	50,8
1:51:00	64	5771	15,67	6796	0,35	51,0
1:51:30	64	5770	15,67	6798	0,35	51,2
1:52:00	64	5769	15,67	6796	0,35	51,4
1:52:30	64	5768	15,67	6795	0,35	51,6
1:53:00	64	5768	15,67	6798	0,35	51,8
1:53:30	64	5769	15,67	6795	0,35	52,0
1:54:00	64	5769	15,67	6794	0,35	52,2
1:54:30	64	5769	15,67	6791	0,35	52,4
1:55:00	64	5767	15,67	6792	0,35	52,6
1:55:30	64	5764	15,67	6789	0,35	52,8
1:56:00	64	5761	15,67	6792	0,35	53,0
1:56:30	64	5757	15,67	6790	0,35	53,2
1:57:00	64	5754	15,67	6790	0,35	53,4
1:57:30	64	5751	15,67	6793	0,35	53,6
1:58:00	64	5749	15,67	6794	0,35	53,8
1:58:30	64	5748	15,67	6794	0,35	54,0
1:59:00	64	5748	15,67	6790	0,35	54,2
1:59:30	64	5748	15,68	6793	0,35	54,5
2:00:00	64	5748	15,68	6791	0,35	54,7
2:00:30	64	5746	15,68	6790	0,35	54,9
2:01:00	64	5744	15,68	6788	0,35	55,1
2:01:30	64	5741	15,68	6787	0,35	55,3
2:02:00	64	5738	15,68	6791	0,35	55,5
2:02:30	64	5736	15,67	6788	0,35	55,7
2:03:00	64	5735	15,68	6790	0,35	55,9
2:03:30	64	5733	15,68	6790	0,35	56,1
2:04:00	64	5733	15,68	6788	0,35	56,3
2:04:30	64	5733	15,68	6787	0,35	56,5
2:05:00	64	5732	15,68	6794	0,35	56,7
2:05:30	64	5731	15,68	6792	0,35	56,9
2:06:00	64	5728	15,68	6790	0,35	57,1
2:06:30	64	5727	15,68	6790	0,35	57,3
2:07:00	64	5725	15,68	6792	0,35	57,5
2:07:30	64	5723	15,68	6788	0,35	57,7
2:08:00	64	5721	15,68	6789	0,35	57,9
2:08:30	64	5720	15,68	6786	0,35	58,1
2:09:00	64	5719	15,68	6784	0,35	58,3
2:09:30	64	5718	15,68	6785	0,35	58,5
2:10:00	64	5716	15,68	6782	0,35	58,7
2:10:30	64	5715	15,68	6783	0,35	58,9
2:11:00	64	5713	15,68	6787	0,35	59,1
2:11:30	64	5712	15,68	6787	0,35	59,3
2:12:00	64	5711	15,68	6787	0,35	59,5
2:12:30	64	5709	15,69	6785	0,35	59,7
2:13:00	64	5709	15,69	6781	0,34	59,9
2:13:30	64	5708	15,69	6780	0,34	60,1
2:14:00	64	5708	15,69	6781	0,34	60,3
2:14:30	64	5706	15,69	6783	0,34	60,5
2:15:00	64	5705	15,69	6776	0,34	60,7
2:15:30	64	5703	15,69	6778	0,34	60,9
2:16:00	64	5700	15,69	6778	0,34	61,1
2:16:30	64	5698	15,69	6774	0,34	61,3
2:17:00	64	5697	15,69	6775	0,34	61,5
2:17:30	64	5697	15,69	6773	0,34	61,7
2:18:00	64	5697	15,69	6774	0,34	61,9
2:18:30	64	5697	15,69	6773	0,34	62,1
2:19:00	64	5696	15,70	6773	0,34	62,3
2:19:30	64	5695	15,69	6769	0,34	62,5
2:20:00	64	5692	15,69	6770	0,34	62,7
2:20:30	64	5690	15,69	6769	0,34	62,9
2:21:00	64	5688	15,70	6768	0,34	63,1
2:21:30	64	5686	15,70	6766	0,34	63,3
2:22:00	64	5685	15,70	6763	0,34	63,5
2:22:30	64	5686	15,70	6763	0,34	63,7
2:23:00	64	5686	15,70	6764	0,34	63,9
2:23:30	64	5685	15,70	6762	0,34	64,1
2:24:00	64	5684	15,70	6759	0,34	64,3
2:24:30	64	5683	15,70	6756	0,34	64,5
2:25:00	64	5682	15,70	6754	0,34	64,7
2:25:30	64	5681	15,70	6752	0,34	64,9
2:26:00	64	5680	15,70	6749	0,34	65,1
2:26:30	64	5679	15,70	6750	0,34	65,3
2:27:00	64	5677	15,70	6745	0,34	65,5
2:27:30	64	5675	15,70	6746	0,34	65,7
2:28:00	64	5671	15,71	6740	0,34	65,9
2:28:30	64	5668	15,71	6739	0,33	66,1
2:29:00	64	5665	15,71	6733	0,33	66,3
2:29:30	64	5663	15,71	6732	0,33	66,5
2:30:00	64	5662	15,71	6729	0,33	66,7
2:30:30	64	5662	15,71	6727	0,33	67,0
2:31:00	64	5661	15,71	6724	0,33	67,2
2:31:30	64	5660	15,71	6720	0,33	67,4
2:32:00	64	5658	15,71	6716	0,33	67,6
2:32:30	64	5656	15,71	6709	0,33	67,8
2:33:00	64	5654	15,71	6704	0,33	68,0
2:33:30	64	5652	15,72	6700	0,33	68,2
2:34:00	64	5651	15,72	6697	0,33	68,4
2:34:30	64	5649	15,72	6691	0,33	68,6
2:35:00	64	5649	15,72	6688	0,33	68,8
2:35:30	64	5648	15,72	6678	0,33	69,0
2:36:00	64	5648	15,72	6670	0,33	69,2
2:36:30	64	5647	15,72	6665	0,33	69,4
2:37:00	64	5645	15,73	6660	0,33	69,6
2:37:30	64	5643	15,73	6651	0,32	69,8
2:38:00	64	5640	15,73	6640	0,32	70,0
2:38:30	64	5637	15,73	6635	0,32	70,2
2:39:00	64	5634	15,73	6626	0,32	70,4
2:39:30	64	5632	15,73	6615	0,32	70,6
2:40:00	64	5630	15,73	6604	0,32	70,8
2:40:30	64	5629	15,74	6595	0,32	71,0
2:41:00	64	5628	15,74	6584	0,32	71,2
2:41:30	64	5627	15,74	6577	0,32	71,4
2:42:00	64	5626	15,74	6565	0,32	71,6
2:42:30	64	5624	15,74	6554	0,32	71,8
2:43:00	64	5621	15,74	6540	0,32	72,0
2:43:30	64	5617	15,75	6525	0,32	72,2
2:44:00	64	5613	15,75	6508	0,32	72,4
2:44:30	64	5611	15,75	6495	0,31	72,6
2:45:00	64	5608	15,75	6477	0,31	72,8
2:45:30	64	5606	15,76	6459	0,31	73,0
2:46:00	64	5605	15,76	6442	0,31	73,2
2:46:30	64	5604	15,76	6423	0,31	73,4
2:47:00	64	5603	15,76	6404	0,31	73,6
2:47:30	64	5601	15,77	6385	0,31	73,8
2:48:00	64	5598	15,77	6361	0,31	74,0
2:48:30	64	5595	15,77	6337	0,30	74,2
2:49:00	64	5591	15,78	6314	0,30	74,4
2:49:30	64	5587	15,78	6292	0,30	74,6
2:50:00	64	5583	15,79	6270	0,30	74,8
2:50:30	64	5579	15,79	6242	0,30	75,0
2:51:00	64	5576	15,80	6220	0,29	75,2
2:51:30	64	5572	15,81	6191	0,29	75,4
2:52:00	64	5569	15,81	6163	0,29	75,6
2:52:30	64	5566	15,81	6140	0,29	75,8
2:53:00	64	5564	15,82	6108	0,28	76,0
2:53:30	64	5561	15,82	6076	0,28	76,2
2:54:00	64	5559	15,83	6053	0,28	76,4
2:54:30	64	5556	15,84	6024	0,28	76,6
2:55:00	64	5553	15,84	5996	0,27	76,8
2:55:30	64	5549	15,85	5964	0,27	77,0
2:56:00	64	5544	15,85	5935	0,27	77,2
2:56:30	64	5540	15,86	5907	0,27	77,4
2:57:00	64	5537	15,86	5886	0,27	77,6
2:57:30	64	5534	15,87	5849	0,26	77,8
2:58:00	64	5532	15,88	5828	0,26	78,0
2:58:30	64	5529	15,89	5799	0,25	78,2
2:59:00	64	5525	15,89	5771	0,25	78,4
2:59:30	64	5521	15,90	5741	0,25	78,6
3:00:00	64	5517	15,91	5720	0,24	78,8
3:00:30	64	5513	15,92	5697	0,24	79,0
3:01:00	64	5509	15,93	5681	0,24	79,2
3:01:30	64	5506	15,93	5663	0,23	79,5
3:02:00	64	5503	15,94	5634	0,23	79,7
3:02:30	64	5500	15,95	5625	0,23	79,9
3:03:00	64	5497	15,96	5616	0,22	80,1
3:03:30	64	5494	15,96	5604	0,22	80,3
3:04:00	64	5490	15,97	5596	0,22	80,5
3:04:30	64	5485	15,98	5584	0,21	80,7
3:05:00	64	5481	15,99	5577	0,21	80,9
3:05:30	64	5477	16,00	5572	0,21	81,1
3:06:00	64	5475	16,01	5567	0,20	81,3
3:06:30	64	5473	16,01	5566	0,20	80,6
3:07:00	65	5472	16,02	5566	0,20	80,0
3:07:30	64	5469	16,03	5573	0,20	85,8
3:08:00	64	5464	16,04	5580	0,19	91,3
3:08:30	64	5459	16,05	5588	0,19	97,5
3:09:00	64	5452	16,06	5598	0,18	104,8
3:09:30	64	5445	16,06	5612	0,18	116,4
3:10:00	64	5436	16,07	5633	0,18	133,1
3:10:30	64	5428	16,08	5645	0,17	142,7
3:11:00	64	5420	16,09	5663	0,17	157,3
3:11:30	64	5413	16,10	5688	0,17	178,5
3:12:00	64	5407	16,11	5709	0,16	195,6
3:12:30	64	5402	16,12	5730	0,16	213,7
3:13:00	64	5396	16,12	5763	0,16	242,9
3:13:30	64	5391	16,13	5791	0,15	267,8
3:14:00	64	5385	16,14	5823	0,15	297,3
3:14:30	64	5378	16,15	5847	0,15	319,8
3:15:00	64	5369	16,16	5880	0,14	351,5
3:15:30	64	5361	16,16	5910	0,14	380,9
3:16:00	64	5352	16,17	5945	0,14	416,2
3:16:30	64	5343	16,18	5980	0,13	452,5
3:17:00	64	5336	16,19	6017	0,13	491,9
3:17:30	64	5330	16,19	6046	0,13	523,9
3:18:00	64	5324	16,20	6083	0,13	565,8
3:18:30	64	5318	16,20	6114	0,13	601,5
3:19:00	64	5311	16,20	6148	0,12	641,6
3:19:30	64	5304	16,21	6186	0,12	686,8
3:20:00	64	5295	16,21	6214	0,12	721,5
3:20:30	64	5287	16,22	6247	0,12	764,5
3:21:00	64	5278	16,22	6279	0,12	806,2
3:21:30	64	5270	16,23	6312	0,11	849,3
3:22:00	64	5262	16,23	6344	0,11	893,3
3:22:30	64	5255	16,23	6372	0,11	933,2
3:23:00	64	5248	16,24	6404	0,11	979,8
3:23:30	64	5240	16,24	6431	0,11	1019,4
3:24:00	64	5232	16,25	6462	0,11	1065,3
3:24:30	64	5224	16,25	6484	0,11	1099,6
3:25:00	64	5214	16,25	6511	0,11	1141,0
3:25:30	64	5205	16,25	6540	0,11	1187,5
3:26:00	64	5197	16,26	6552	0,10	1206,3
3:26:30	64	5187	16,26	6574	0,10	
3:27:00	64	5178	16,26	6597	0,10	
3:27:30	64	5169	16,26	6619	0,10	
3:28:00	64	5160	16,26	6641	0,10	
3:28:30	64	5152	16,27	6664	0,10	
3:29:00	64	5143	16,27	6684	0,10	
3:29:30	64	5134	16,27	6702	0,10	
3:30:00	64	5123	16,27	6721	0,10	
3:30:30	64	5112	16,27	6743	0,10	
3:31:00	64	5101	16,27	6758	0,10	
3:31:30	64	5090	16,27	6776	0,10	
3:32:00	64	5081	16,27	6792	0,10	
3:32:30	64	5071	16,27	6809	0,10	
3:33:00	64	5062	16,27	6820	0,10	
3:33:30	64	5052	16,27	6837	0,10	
3:34:00	64	5042	16,27	6854	0,10	
3:34:30	64	5031	16,26	6865	0,10	
3:35:00	64	5020	16,26	6875	0,10	
3:35:30	64	5008	16,26	6888	0,10	
3:36:00	64	4996	16,26	6903	0,10	
3:36:30	64	4986	16,25	6911	0,11	
3:37:00	64	4975	16,25	6925	0,11	
3:37:30	64	4965	16,25	6934	0,11	
3:38:00	64	4954	16,25	6946	0,11	
3:38:30	64	4943	16,25	6956	0,11	
3:39:00	64	4929	16,24	6963	0,11	
3:39:30	64	4916	16,24	6975	0,11	
3:40:00	64	4904	16,24	6982	0,11	
3:40:30	64	4890	16,24	6993	0,11	
3:41:00	64	4878	16,23	7002	0,11	
3:41:30	64	4867	16,23	7007	0,11	
3:42:00	64	4856	16,23	7014	0,11	
3:42:30	64	4844	16,23	7023	0,12	
3:43:00	64	4832	16,22	7028	0,12	
3:43:30	64	4820	16,22	7036	0,12	
3:44:00	64	4807	16,22	7047	0,12	
3:44:30	64	4794	16,21	7053	0,12	
3:45:00	64	4781	16,21	7060	0,12	
3:45:30	64	4767	16,21	7066	0,12	
3:46:00	64	4753	16,20	7069	0,13	
3:46:30	64	4740	16,20	7077	0,13	
3:47:00	64	4727	16,19	7080	0,13	
3:47:30	64	4714	16,19	7088	0,13	
3:48:00	64	4701	16,19	7087	0,13	
3:48:30	64	4688	16,18	7094	0,13	
3:49:00	64	4674	16,18	7098	0,14	
3:49:30	64	4661	16,17	7104	0,14	
3:50:00	64	4646	16,17	7106	0,14	
3:50:30	64	4633	16,16	7112	0,14	
3:51:00	64	4620	16,16	7116	0,14	
3:51:30	64	4607	16,15	7123	0,15	
3:52:00	64	4594	16,15	7128	0,15	
3:52:30	64	4581	16,14	7131	0,15	
3:53:00	64	4567	16,14	7134	0,15	
3:53:30	64	4552	16,13	7138	0,15	
3:54:00	64	4536	16,13	7143	0,15	
3:54:30	64	4518	16,13	7148	0,16	
3:55:00	64	4501	16,12	7150	0,16	
3:55:30	64	4484	16,12	7156	0,16	
3:56:00	64	4467	16,11	7156	0,16	
3:56:30	64	4451	16,11	7163	0,16	
3:57:00	64	4437	16,10	7164	0,16	
3:57:30	64	4423	16,10	7168	0,17	
3:58:00	64	4410	16,09	7170	0,17	
3:58:30	64	4396	16,08	7172	0,17	
3:59:00	64	4381	16,08	7179	0,17	
3:59:30	64	4365	16,07	7182	0,18	
4:00:00	64	4349	16,06	7187	0,18	
4:00:30	64	4332	16,06	7191	0,18	
4:01:00	64	4315	16,05	7192	0,18	
4:01:30	64	4298	16,05	7196	0,19	
4:02:00	64	4283	16,04	7200	0,19	
4:02:30	64	4268	16,04	7202	0,19	
4:03:00	64	4254	16,04	7207	0,19	
4:03:30	64	4241	16,03	7211	0,19	
4:04:00	64	4227	16,03	7217	0,20	
4:04:30	64	4213	16,02	7218	0,20	
4:05:00	64	4198	16,02	7225	0,20	
4:05:30	64	4183	16,01	7228	0,20	
4:06:00	64	4167	16,01	7230	0,20	
4:06:30	64	4151	16,00	7234	0,21	
4:07:00	64	4135	15,99	7239	0,21	
4:07:30	64	4120	15,99	7244	0,21	
4:08:00	64	4105	15,98	7244	0,22	
4:08:30	64	4091	15,97	7253	0,22	
4:09:00	64	4078	15,96	7254	0,22	
4:09:30	64	4063	15,96	7262	0,22	
4:10:00	64	4049	15,96	7265	0,22	
4:10:30	64	4034	15,95	7267	0,23	
4:11:00	64	4018	15,95	7272	0,23	
4:11:30	64	4002	15,94	7276	0,23	
4:12:00	64	3986	15,94	7280	0,23	
4:12:30	64	3971	15,93	7286	0,24	
4:13:00	64	3957	15,93	7289	0,24	
4:13:30	64	3944	15,92	7292	0,24	
4:14:00	64	3931	15,92	7300	0,24	
4:14:30	64	3918	15,91	7304	0,24	
4:15:00	64	3904	15,90	7307	0,25	
4:15:30	64	3889	15,90	7314	0,25	
4:16:00	64	3874	15,89	7316	0,25	
4:16:30	64	3859	15,88	7325	0,26	
4:17:00	64	3845	15,88	7327	0,26	
4:17:30	64	3830	15,87	7332	0,26	
4:18:00	64	3816	15,86	7337	0,27	
4:18:30	64	3803	15,85	7340	0,27	
4:19:00	64	3789	15,85	7344	0,27	
4:19:30	64	3776	15,84	7348	0,27	
4:20:00	64	3761	15,84	7351	0,27	
4:20:30	64	3748	15,83	7352	0,28	
4:21:00	64	3734	15,83	7357	0,28	
4:21:30	64	3720	15,82	7362	0,28	
4:22:00	64	3706	15,82	7364	0,28	
4:22:30	64	3691	15,81	7364	0,29	
4:23:00	64	3677	15,81	7367	0,29	
4:23:30	64	3662	15,80	7373	0,29	
4:24:00	64	3649	15,79	7373	0,30	
4:24:30	64	3636	15,78	7377	0,30	
4:25:00	64	3624	15,78	7377	0,30	
4:25:30	64	3612	15,77	7380	0,31	
4:26:00	64	3607	15,76	7380	0,31	
4:26:30	64	3596	15,76	7379	0,31	
4:27:00	64	3582	15,75	7381	0,31	
4:27:30	64	3566	15,75	7386	0,32	
4:28:00	64	3552	15,74	7387	0,32	
4:28:30	64	3538	15,74	7388	0,32	
4:29:00	64	3526	15,73	7388	0,32	
4:29:30	64	3515	15,72	7387	0,33	
4:30:00	64	3503	15,72	7390	0,33	
4:30:30	64	3490	15,71	7384	0,33	
4:31:00	64	3481	15,71	7386	0,34	
4:31:30	64	3469	15,70	7388	0,34	
4:32:00	64	3457	15,69	7384	0,34	
4:32:30	64	3446	15,69	7385	0,34	
4:33:00	64	3434	15,68	7386	0,35	
4:33:30	64	3422	15,67	7385	0,35	
4:34:00	64	3408	15,66	7383	0,36	
4:34:30	64	3393	15,66	7382	0,36	
4:35:00	64	3378	15,65	7379	0,36	
4:35:30	64	3363	15,65	7380	0,36	
4:36:00	64	3350	15,64	7377	0,36	
4:36:30	64	3338	15,64	7377	0,37	
4:37:00	64	3327	15,63	7377	0,37	
4:37:30	64	3317	15,63	7374	0,37	
4:38:00	64	3306	15,62	7371	0,37	
4:38:30	64	3295	15,62	7368	0,38	
4:39:00	64	3283	15,61	7365	0,38	
4:39:30	64	3271	15,60	7364	0,38	
4:40:00	64	3260	15,60	7361	0,39	
4:40:30	64	3248	15,59	7361	0,39	
4:41:00	64	3237	15,58	7360	0,39	
4:41:30	64	3226	15,57	7357	0,40	
4:42:00	64	3215	15,56	7356	0,40	
4:42:30	64	3206	15,56	7352	0,41	
4:43:00	64	3196	15,55	7349	0,41	
4:43:30	64	3186	15,55	7348	0,41	
4:44:00	64	3175	15,54	7344	0,41	
4:44:30	64	3164	15,54	7341	0,41	
4:45:00	64	3153	15,54	7338	0,42	
4:45:30	64	3141	15,53	7336	0,42	
4:46:00	64	3129	15,52	7335	0,42	
4:46:30	64	3119	15,52	7331	0,43	
4:47:00	64	3111	15,51	7330	0,43	
4:47:30	64	3104	15,51	7324	0,43	
4:48:00	64	3097	15,50	7324	0,44	
4:48:30	64	3089	15,49	7317	0,44	
4:49:00	64	3081	15,48	7319	0,44	
4:49:30	64	3072	15,48	7315	0,45	
4:50:00	64	3063	15,47	7312	0,45	
4:50:30	64	3054	15,46	7307	0,45	
4:51:00	64	3045	15,46	7306	0,46	
4:51:30	64	3037	15,45	7304	0,46	
4:52:00	64	3028	15,45	7302	0,46	
4:52:30	64	3021	15,44	7298	0,46	
4:53:00	64	3013	15,44	7297	0,47	
4:53:30	64	3006	15,43	7289	0,47	
4:54:00	64	2999	15,42	7290	0,47	
4:54:30	64	2992	15,42	7289	0,47	
4:55:00	64	2985	15,42	7287	0,48	
4:55:30	64	2978	15,41	7281	0,48	
4:56:00	64	2971	15,41	7280	0,48	
4:56:30	64	2964	15,40	7279	0,48	
4:57:00	64	2956	15,39	7277	0,49	
4:57:30	64	2950	15,39	7270	0,49	
4:58:00	64	2943	15,38	7270	0,50	
4:58:30	64	2935	15,37	7264	0,50	
4:59:00	64	2929	15,36	7264	0,50	
4:59:30	64	2923	15,36	7261	0,51	
5:00:00	64	2917	15,35	7258	0,51	
5:00:30	64	2918	15,35	7256	0,51	
5:01:00	64	2918	15,34	7251	0,51	
5:01:30	64	2916	15,34	7251	0,52	
5:02:00	64	2912	15,33	7247	0,52	
5:02:30	64	2908	15,33	7244	0,52	
5:03:00	64	2903	15,32	7241	0,53	
5:03:30	64	2898	15,31	7238	0,53	
5:04:00	64	2893	15,31	7235	0,53	
5:04:30	64	2889	15,30	7234	0,54	
5:05:00	64	2885	15,30	7231	0,54	
5:05:30	64	2880	15,29	7225	0,54	
5:06:00	64	2876	15,28	7226	0,55	
5:06:30	64	2870	15,28	7224	0,55	
5:07:00	64	2866	15,27	7216	0,55	
5:07:30	64	2861	15,26	7218	0,56	
5:08:00	64	2857	15,26	7214	0,56	
5:08:30	64	2853	15,25	7211	0,56	
5:09:00	64	2849	15,25	7208	0,57	
5:09:30	64	2845	15,24	7206	0,57	
5:10:00	64	2842	15,24	7205	0,57	
5:10:30	64	2837	15,23	7202	0,57	
5:11:00	64	2832	15,23	7197	0,58	
5:11:30	64	2827	15,22	7194	0,58	
5:12:00	64	2823	15,22	7192	0,58	
5:12:30	64	2818	15,21	7192	0,58	
5:13:00	64	2814	15,21	7188	0,59	
5:13:30	64	2810	15,20	7188	0,59	
5:14:00	64	2807	15,19	7183	0,59	
5:14:30	64	2803	15,19	7182	0,60	
5:15:00	64	2798	15,18	7177	0,60	
5:15:30	64	2792	15,18	7179	0,61	
5:16:00	64	2786	15,17	7177	0,61	
5:16:30	64	2779	15,16	7173	0,61	
5:17:00	64	2772	15,16	7172	0,61	
5:17:30	64	2767	15,16	7168	0,62	
5:18:00	64	2762	15,15	7167	0,62	
5:18:30	64	2759	15,15	7165	0,62	
5:19:00	64	2758	15,14	7161	0,62	
5:19:30	64	2756	15,14	7159	0,63	
5:20:00	64	2753	15,13	7157	0,63	
5:20:30	64	2750	15,13	7155	0,63	
5:21:00	64	2746	15,13	7153	0,63	
5:21:30	64	2741	15,12	7152	0,64	
5:22:00	64	2737	15,12	7150	0,64	
5:22:30	64	2731	15,11	7147	0,64	
5:23:00	64	2726	15,11	7147	0,65	
5:23:30	64	2721	15,10	7144	0,65	
5:24:00	64	2717	15,09	7143	0,65	
5:24:30	64	2709	15,09	7140	0,66	
5:25:00	64	2702	15,08	7136	0,66	
5:25:30	64	2696	15,08	7138	0,66	
5:26:00	64	2690	15,07	7129	0,67	
5:26:30	64	2688	15,06	7134	0,67	
5:27:00	64	2680	15,06	7130	0,67	
5:27:30	64	2671	15,06	7127	0,67	
5:28:00	64	2661	15,05	7124	0,68	
5:28:30	64	2650	15,05	7125	0,68	
5:29:00	64	2645	15,04	7120	0,68	
5:29:30	64	2635	15,04	7120	0,68	
5:30:00	64	2626	15,04	7117	0,69	
5:30:30	64	2618	15,03	7116	0,69	
5:31:00	64	2611	15,03	7116	0,69	
5:31:30	64	2604	15,02	7115	0,69	
5:32:00	64	2597	15,02	7110	0,69	
5:32:30	64	2594	15,02	7108	0,70	
5:33:00	64	2586	15,01	7110	0,70	
5:33:30	64	2577	15,00	7107	0,70	
5:34:00	64	2567	15,00	7105	0,71	
5:34:30	64	2562	15,00	7104	0,71	
5:35:00	64	2553	14,99	7102	0,71	
5:35:30	64	2546	14,99	7101	0,72	
5:36:00	64	2539	14,98	7098	0,72	
5:36:30	64	2533	14,98	7098	0,72	
5:37:00	64	2527	14,97	7096	0,72	
5:37:30	64	2521	14,97	7094	0,73	
5:38:00	64	2518	14,96	7093	0,73	
5:38:30	64	2510	14,96	7090	0,73	
5:39:00	64	2501	14,95	7091	0,74	
5:39:30	64	2496	14,95	7090	0,74	
5:40:00	64	2487	14,95	7088	0,74	
5:40:30	64	2483	14,94	7088	0,74	
5:41:00	64	2476	14,94	7086	0,74	
5:41:30	64	2472	14,94	7083	0,75	
5:42:00	64	2468	14,93	7083	0,75	
5:42:30	64	2461	14,93	7078	0,75	
5:43:00	64	2457	14,93	7078	0,75	
5:43:30	64	2450	14,92	7080	0,76	
5:44:00	64	2448	14,92	7077	0,76	
5:44:30	64	2441	14,91	7076	0,76	
5:45:00	64	2438	14,91	7072	0,76	
5:45:30	64	2433	14,90	7074	0,77	
5:46:00	64	2427	14,90	7073	0,77	
5:46:30	64	2422	14,89	7071	0,77	
5:47:00	64	2416	14,89	7069	0,78	
5:47:30	64	2412	14,88	7067	0,78	
5:48:00	64	2406	14,88	7067	0,78	
5:48:30	64	2403	14,87	7066	0,79	
5:49:00	64	2398	14,87	7065	0,79	
5:49:30	64	2396	14,86	7060	0,79	
5:50:00	64	2389	14,86	7061	0,79	
5:50:30	64	2388	14,85	7058	0,80	
5:51:00	64	2381	14,85	7061	0,80	
5:51:30	64	2377	14,85	7059	0,80	
5:52:00	64	2374	14,84	7059	0,80	
5:52:30	64	2371	14,84	7055	0,80	
5:53:00	64	2367	14,84	7053	0,81	
5:53:30	64	2364	14,83	7050	0,81	
5:54:00	64	2362	14,83	7052	0,81	
5:54:30	64	2356	14,83	7054	0,82	
5:55:00	64	2350	14,82	7049	0,82	
5:55:30	64	2344	14,82	7047	0,82	
5:56:00	64	2338	14,81	7047	0,82	
5:56:30	64	2332	14,81	7046	0,83	
5:57:00	64	2326	14,80	7047	0,83	
5:57:30	64	2321	14,80	7047	0,83	
5:58:00	64	2317	14,80	7044	0,83	
5:58:30	64	2312	14,79	7043	0,84	
5:59:00	64	2307	14,79	7043	0,84	
5:59:30	64	2301	14,78	7041	0,84	
6:00:00	64	2293	14,78	7039	0,85	
6:00:30	64	2286	14,77	7039	0,85	
6:01:00	64	2277	14,77	7039	0,85	
6:01:30	64	2268	14,77	7039	0,85	
6:02:00	64	2260	14,76	7036	0,86	
6:02:30	64	2253	14,76	7036	0,86	
6:03:00	64	2247	14,75	7035	0,86	
6:03:30	64	2242	14,75	7034	0,86	
6:04:00	64	2237	14,75	7032	0,86	
6:04:30	64	2233	14,75	7029	0,87	
6:05:00	64	2227	14,74	7029	0,87	
6:05:30	64	2221	14,74	7027	0,87	
6:06:00	64	2214	14,74	7028	0,87	
6:06:30	64	2206	14,73	7023	0,88	
6:07:00	64	2199	14,73	7023	0,88	
6:07:30	64	2192	14,73	7023	0,88	
6:08:00	64	2185	14,72	7022	0,88	
6:08:30	64	2179	14,72	7023	0,88	
6:09:00	64	2173	14,72	7019	0,89	
6:09:30	64	2169	14,71	7022	0,89	
6:10:00	64	2165	14,71	7020	0,89	
6:10:30	64	2161	14,70	7019	0,89	
6:11:00	64	2156	14,70	7017	0,90	
6:11:30	64	2150	14,69	7016	0,90	
6:12:00	64	2144	14,69	7014	0,90	
6:12:30	64	2137	14,69	7016	0,90	
6:13:00	64	2130	14,68	7017	0,91	
6:13:30	64	2123	14,68	7011	0,91	
6:14:00	64	2116	14,67	7012	0,91	
6:14:30	64	2111	14,67	7011	0,92	
6:15:00	64	2106	14,66	7012	0,92	
6:15:30	64	2101	14,66	7010	0,92	
6:16:00	64	2097	14,66	7006	0,93	
6:16:30	64	2092	14,65	7007	0,93	
6:17:00	64	2087	14,65	7004	0,93	
6:17:30	64	2081	14,65	7007	0,93	
6:18:00	64	2074	14,65	7005	0,93	
6:18:30	64	2067	14,64	7001	0,94	
6:19:00	64	2061	14,64	7002	0,94	
6:19:30	64	2055	14,64	7002	0,94	
6:20:00	64	2051	14,63	7002	0,94	
6:20:30	64	2047	14,63	6999	0,95	
6:21:00	64	2042	14,63	7002	0,95	
6:21:30	64	2038	14,62	6997	0,95	
6:22:00	65	2635	14,62	6999	0,95	
6:22:30	64	2607	14,59	6971	0,97	
6:23:00	64	2596	14,58	6979	0,98	
6:23:30	64	2585	14,57	6980	0,99	
6:24:00	64	2576	14,56	6981	0,99	
6:24:30	64	2567	14,56	6982	0,99	
6:25:00	64	2560	14,56	6983	1,00	
6:25:30	64	2555	14,55	6983	1,00	
6:26:00	64	2550	14,55	6981	1,00	
6:26:30	64	2547	14,54	6984	1,00	
6:27:00	64	2542	14,54	6985	1,01	
6:27:30	64	2537	14,54	6984	1,01	
6:28:00	64	2532	14,53	6983	1,01	
6:28:30	64	2525	14,53	6986	1,01	
6:29:00	64	2519	14,53	6985	1,02	
6:29:30	64	2512	14,52	6986	1,02	
6:30:00	64	2506	14,52	6984	1,02	
6:30:30	64	2501	14,52	6987	1,02	
6:31:00	64	2496	14,51	6988	1,03	
6:31:30	64	2492	14,51	6990	1,03	
6:32:00	64	2488	14,51	6989	1,03	
6:32:30	65	2484	14,50	6990	1,04	
6:33:00	64	2479	14,50	6985	1,04	
6:33:30	64	2472	14,49	6989	1,04	
6:34:00	64	2464	14,49	6989	1,04	
6:34:30	64	2456	14,48	6987	1,05	
6:35:00	64	2449	14,48	6987	1,05	
6:35:30	64	2441	14,48	6990	1,05	
6:36:00	64	2435	14,47	6986	1,06	
6:36:30	64	2429	14,47	6992	1,06	
6:37:00	64	2424	14,47	6987	1,06	
6:37:30	64	2419	14,46	6990	1,06	
6:38:00	64	2413	14,46	6989	1,07	
6:38:30	64	2407	14,46	6988	1,07	
6:39:00	64	2400	14,45	6990	1,07	
6:39:30	64	2393	14,45	6990	1,07	
6:40:00	64	2386	14,45	6991	1,08	
6:40:30	64	2379	14,44	6991	1,08	
6:41:00	64	2375	14,44	6990	1,08	
6:41:30	64	2371	14,44	6990	1,08	
6:42:00	64	2367	14,43	6992	1,08	
6:42:30	64	2363	14,43	6992	1,09	
6:43:00	64	2357	14,43	6991	1,09	
6:43:30	64	2352	14,43	6991	1,09	
6:44:00	64	2345	14,42	6993	1,09	
6:44:30	64	2339	14,42	6994	1,10	
6:45:00	64	2333	14,42	6992	1,10	
6:45:30	64	2329	14,41	6992	1,10	
6:46:00	64	2325	14,41	6992	1,10	
6:46:30	64	2321	14,41	6997	1,11	
6:47:00	64	2317	14,40	6995	1,11	
6:47:30	64	2312	14,40	6996	1,11	
6:48:00	64	2307	14,40	6997	1,11	
6:48:30	64	2301	14,39	6996	1,12	
6:49:00	64	2294	14,39	6993	1,12	
6:49:30	64	2288	14,39	6994	1,12	
6:50:00	64	2282	14,38	6997	1,12	
6:50:30	64	2277	14,38	6995	1,13	
6:51:00	64	2273	14,37	6994	1,13	
6:51:30	64	2270	14,37	6995	1,13	
6:52:00	64	2268	14,36	6996	1,14	
6:52:30	64	2264	14,36	6994	1,14	
6:53:00	64	2260	14,36	6996	1,14	
6:53:30	64	2255	14,36	6994	1,14	
6:54:00	64	2249	14,35	6999	1,15	
6:54:30	64	2243	14,35	6998	1,15	
6:55:00	64	2236	14,35	6998	1,15	
6:55:30	64	2231	14,35	6998	1,15	
6:56:00	64	2226	14,34	6995	1,15	
6:56:30	64	2223	14,34	6997	1,16	
6:57:00	64	2220	14,34	7000	1,16	
6:57:30	64	2216	14,34	7000	1,16	
6:58:00	64	2213	14,33	6999	1,16	
6:58:30	64	2209	14,33	6998	1,16	
6:59:00	64	2204	14,33	6999	1,17	
6:59:30	64	2200	14,32	7003	1,17	
7:00:00	64	2195	14,32	6998	1,17	
7:00:30	64	2190	14,32	7003	1,17	
7:01:00	64	2184	14,31	7003	1,18	
7:01:30	64	2179	14,31	7005	1,18	
7:02:00	64	2176	14,31	7000	1,18	
7:02:30	64	2172	14,30	7003	1,18	
7:03:00	64	2169	14,30	7000	1,19	
7:03:30	64	2165	14,30	7003	1,19	
7:04:00	64	2162	14,29	7002	1,19	
7:04:30	64	2159	14,29	7003	1,20	
7:05:00	64	2158	14,28	7004	1,20	
7:05:30	64	2156	14,28	7005	1,20	
7:06:00	65	2154	14,27	7006	1,21	
7:06:30	65	2150	14,27	7007	1,21	
7:07:00	65	2145	14,27	7006	1,21	
7:07:30	64	2139	14,26	7002	1,21	
7:08:00	64	2132	14,26	7006	1,22	
7:08:30	64	2125	14,26	7003	1,22	
7:09:00	64	2117	14,26	7004	1,22	
7:09:30	64	2110	14,25	7004	1,22	
7:10:00	64	2104	14,25	7005	1,22	
7:10:30	64	2100	14,25	7004	1,22	
7:11:00	64	2096	14,25	7007	1,23	
7:11:30	64	2094	14,25	7006	1,23	
7:12:00	64	2091	14,24	7007	1,23	
7:12:30	64	2086	14,24	7007	1,23	
7:13:00	64	2081	14,24	7009	1,23	
7:13:30	64	2075	14,24	7010	1,24	
7:14:00	64	2068	14,24	7010	1,24	
7:14:30	64	2061	14,23	7010	1,24	
7:15:00	64	2056	14,23	7009	1,24	
7:15:30	64	2050	14,23	7010	1,24	
7:16:00	64	2046	14,22	7009	1,25	
7:16:30	64	2044	14,22	7008	1,25	
7:17:00	64	2041	14,22	7008	1,25	
7:17:30	64	2037	14,21	7010	1,26	
7:18:00	64	2034	14,21	7010	1,26	
7:18:30	64	2029	14,21	7012	1,26	
7:19:00	64	2024	14,21	7012	1,26	
7:19:30	64	2019	14,20	7011	1,26	
7:20:00	64	2013	14,20	7013	1,27	
7:20:30	64	2008	14,20	7015	1,27	
7:21:00	64	2002	14,19	7014	1,27	
7:21:30	64	1999	14,19	7016	1,28	
7:22:00	64	1996	14,19	7014	1,28	
7:22:30	64	1994	14,18	7012	1,28	
7:23:00	64	1992	14,18	7017	1,29	
7:23:30	64	1990	14,17	7017	1,29	
7:24:00	64	1987	14,17	7017	1,29	
7:24:30	64	1983	14,16	7015	1,30	
7:25:00	64	1979	14,16	7016	1,30	
7:25:30	64	1973	14,16	7015	1,30	
7:26:00	64	1968	14,16	7017	1,30	
7:26:30	64	1962	14,16	7016	1,30	
7:27:00	64	1958	14,15	7018	1,30	
7:27:30	64	1955	14,15	7017	1,31	
7:28:00	64	1951	14,15	7021	1,31	
7:28:30	64	1948	14,15	7018	1,31	
7:29:00	64	1945	14,14	7021	1,31	
7:29:30	64	1942	14,14	7020	1,31	
7:30:00	64	1939	14,14	7023	1,32	
7:30:30	64	1934	14,14	7022	1,32	
7:31:00	64	1930	14,13	7020	1,32	
7:31:30	64	1924	14,13	7021	1,32	
7:32:00	64	1920	14,13	7020	1,32	
7:32:30	64	1916	14,13	7025	1,33	
7:33:00	64	1912	14,13	7023	1,33	
7:33:30	64	1909	14,12	7024	1,33	
7:34:00	64	1906	14,12	7025	1,33	
7:34:30	64	1903	14,12	7023	1,34	
7:35:00	64	1900	14,11	7023	1,34	
7:35:30	64	1898	14,11	7025	1,34	
7:36:00	65	2505	14,11	7026	1,34	
7:36:30	64	2486	14,09	7006	1,36	
7:37:00	64	2477	14,07	7015	1,38	
7:37:30	64	2468	14,06	7020	1,38	
7:38:00	64	2460	14,05	7021	1,39	
7:38:30	64	2454	14,05	7019	1,39	
7:39:00	64	2450	14,05	7023	1,39	
7:39:30	64	2448	14,04	7028	1,40	
7:40:00	64	2447	14,04	7027	1,40	
7:40:30	64	2445	14,04	7030	1,40	
7:41:00	64	2444	14,04	7029	1,40	
7:41:30	64	2441	14,03	7029	1,40	
7:42:00	64	2437	14,03	7027	1,41	
7:42:30	64	2433	14,03	7033	1,41	
7:43:00	64	2427	14,03	7032	1,41	
7:43:30	64	2420	14,02	7030	1,41	
7:44:00	64	2413	14,02	7035	1,42	
7:44:30	64	2407	14,02	7034	1,42	
7:45:00	64	2401	14,01	7036	1,42	
7:45:30	64	2397	14,01	7036	1,43	
7:46:00	64	2393	14,01	7039	1,43	
7:46:30	64	2390	14,00	7034	1,43	
7:47:00	64	2386	14,00	7040	1,43	
7:47:30	64	2383	14,00	7040	1,44	
7:48:00	64	2378	14,00	7036	1,44	
7:48:30	64	2373	13,99	7040	1,44	
7:49:00	64	2368	13,99	7040	1,44	
7:49:30	64	2362	13,99	7041	1,45	
7:50:00	64	2358	13,98	7040	1,45	
7:50:30	64	2353	13,98	7041	1,45	
7:51:00	64	2349	13,97	7043	1,46	
7:51:30	64	2345	13,97	7043	1,46	
7:52:00	64	2342	13,97	7041	1,46	
7:52:30	64	2338	13,96	7043	1,47	
7:53:00	64	2335	13,96	7045	1,47	
7:53:30	64	2331	13,96	7043	1,47	
7:54:00	64	2327	13,96	7049	1,47	
7:54:30	64	2323	13,96	7045	1,47	
7:55:00	64	2318	13,95	7050	1,48	
7:55:30	64	2314	13,95	7048	1,48	
7:56:00	64	2310	13,95	7049	1,48	
7:56:30	64	2306	13,95	7051	1,48	
7:57:00	64	2304	13,95	7049	1,48	
7:57:30	64	2301	13,94	7050	1,48	
7:58:00	64	2298	13,94	7049	1,49	
7:58:30	64	2295	13,94	7051	1,49	
7:59:00	64	2292	13,94	7052	1,49	
7:59:30	64	2288	13,93	7054	1,49	
8:00:00	64	2284	13,93	7055	1,50	
8:00:30	64	2280	13,93	7055	1,50	
8:01:00	64	2276	13,93	7055	1,50	
8:01:30	64	2273	13,92	7055	1,50	
8:02:00	64	2270	13,92	7057	1,50	
8:02:30	64	2267	13,92	7058	1,51	
8:03:00	64	2264	13,91	7054	1,51	
8:03:30	64	2260	13,91	7056	1,51	
8:04:00	64	2256	13,91	7055	1,51	
8:04:30	64	2253	13,91	7059	1,52	
8:05:00	64	2249	13,91	7057	1,52	
8:05:30	64	2245	13,90	7057	1,52	
8:06:00	64	2243	13,90	7059	1,52	
8:06:30	64	2241	13,90	7059	1,53	
8:07:00	64	2239	13,89	7062	1,53	
8:07:30	64	2236	13,89	7062	1,53	
8:08:00	64	2233	13,89	7065	1,54	
8:08:30	64	2230	13,88	7064	1,54	
8:09:00	64	2225	13,88	7065	1,54	
8:09:30	64	2221	13,88	7065	1,55	
8:10:00	64	2216	13,87	7064	1,55	
8:10:30	64	2213	13,87	7065	1,55	
8:11:00	64	2210	13,87	7066	1,55	
8:11:30	64	2207	13,87	7065	1,56	
8:12:00	64	2205	13,86	7068	1,56	
8:12:30	64	2202	13,86	7069	1,56	
8:13:00	64	2200	13,86	7070	1,56	
8:13:30	64	2196	13,86	7069	1,56	
8:14:00	64	2192	13,86	7071	1,57	
8:14:30	64	2190	13,85	7069	1,57	
8:15:00	64	2189	13,85	7069	1,57	
8:15:30	64	2188	13,85	7074	1,57	
8:16:00	65	2188	13,85	7073	1,57	
8:16:30	65	2187	13,85	7076	1,58	
8:17:00	65	2185	13,84	7074	1,58	
8:17:30	65	2182	13,84	7073	1,58	
8:18:00	65	2177	13,84	7075	1,58	
8:18:30	64	2171	13,84	7076	1,58	
8:19:00	64	2165	13,84	7077	1,58	
8:19:30	64	2157	13,83	7077	1,59	
8:20:00	64	2150	13,83	7078	1,59	
8:20:30	64	2144	13,83	7078	1,59	
8:21:00	64	2139	13,83	7078	1,59	
8:21:30	64	2135	13,82	7079	1,60	
8:22:00	64	2132	13,82	7078	1,60	
8:22:30	64	2129	13,82	7081	1,60	
8:23:00	64	2126	13,82	7079	1,60	
8:23:30	64	2123	13,82	7080	1,60	
8:24:00	64	2118	13,81	7078	1,61	
8:24:30	64	2112	13,81	7082	1,61	
8:25:00	64	2107	13,81	7081	1,61	
8:25:30	64	2101	13,81	7081	1,61	
8:26:00	64	2097	13,80	7084	1,62	
8:26:30	64	2094	13,80	7084	1,62	
8:27:00	64	2092	13,80	7086	1,62	
8:27:30	64	2089	13,80	7085	1,62	
8:28:00	64	2087	13,79	7088	1,63	
8:28:30	64	2084	13,79	7086	1,63	
8:29:00	64	2080	13,79	7088	1,63	
8:29:30	64	2076	13,79	7089	1,63	
8:30:00	64	2071	13,78	7088	1,64	
8:30:30	64	2067	13,78	7090	1,64	
8:31:00	64	2063	13,78	7091	1,64	
8:31:30	64	2061	13,77	7091	1,65	
8:32:00	64	2059	13,77	7091	1,65	
8:32:30	64	2057	13,77	7092	1,65	
8:33:00	64	2054	13,76	7094	1,65	
8:33:30	64	2050	13,76	7094	1,66	
8:34:00	64	2047	13,76	7092	1,66	
8:34:30	64	2043	13,76	7095	1,66	
8:35:00	64	2040	13,76	7097	1,66	
8:35:30	64	2037	13,75	7096	1,66	
8:36:00	64	2033	13,75	7098	1,66	
8:36:30	64	2030	13,75	7098	1,67	
8:37:00	64	2028	13,75	7100	1,67	
8:37:30	64	2026	13,75	7095	1,67	
8:38:00	64	2024	13,75	7099	1,67	
8:38:30	64	2021	13,74	7097	1,67	
8:39:00	64	2018	13,74	7101	1,67	
8:39:30	64	2015	13,74	7101	1,67	
8:40:00	64	2012	13,74	7103	1,68	
8:40:30	64	2008	13,73	7100	1,68	
8:41:00	64	2005	13,73	7102	1,68	
8:41:30	64	2002	13,73	7102	1,68	
8:42:00	64	1999	13,73	7101	1,69	
8:42:30	64	1997	13,73	7105	1,69	
8:43:00	64	1995	13,73	7105	1,69	
8:43:30	64	1993	13,72	7104	1,69	
8:44:00	64	1992	13,72	7106	1,70	
8:44:30	64	1990	13,72	7106	1,70	
8:45:00	64	1987	13,72	7106	1,70	
8:45:30	64	1985	13,71	7107	1,70	
8:46:00	64	1981	13,71	7105	1,70	
8:46:30	64	1978	13,71	7108	1,71	
8:47:00	64	1975	13,71	7107	1,71	
8:47:30	64	1972	13,71	7110	1,71	
8:48:00	64	1969	13,70	7111	1,71	
8:48:30	64	1967	13,70	7111	1,71	
8:49:00	64	1965	13,70	7111	1,72	
8:49:30	64	1963	13,70	7111	1,72	
8:50:00	64	1962	13,69	7115	1,72	
8:50:30	64	1960	13,69	7113	1,73	
8:51:00	64	1957	13,69	7115	1,73	
8:51:30	64	1954	13,68	7112	1,73	
8:52:00	64	1951	13,68	7114	1,73	
8:52:30	64	1948	13,68	7117	1,74	
8:53:00	64	1945	13,67	7116	1,74	
8:53:30	64	1943	13,67	7118	1,75	
8:54:00	64	1941	13,67	7117	1,75	
8:54:30	64	1938	13,67	7120	1,75	
8:55:00	64	1936	13,66	7119	1,75	
8:55:30	64	1934	13,66	7119	1,75	
8:56:00	64	1932	13,66	7120	1,76	
8:56:30	64	1931	13,66	7120	1,76	
8:57:00	64	1928	13,66	7123	1,76	
8:57:30	64	1925	13,66	7118	1,76	
8:58:00	64	1923	13,65	7122	1,76	
8:58:30	64	1920	13,65	7123	1,76	
8:59:00	64	1917	13,65	7123	1,76	
8:59:30	64	1914	13,65	7124	1,77	
9:00:00	64	1912	13,65	7124	1,77	
9:00:30	64	1910	13,65	7122	1,77	
9:01:00	64	1909	13,65	7127	1,77	
9:01:30	64	1909	13,65	7127	1,77	
9:02:00	65	1908	13,64	7128	1,77	
9:02:30	65	1907	13,64	7128	1,78	
9:03:00	64	1905	13,64	7126	1,78	
9:03:30	64	1901	13,64	7128	1,78	
9:04:00	64	1896	13,64	7129	1,78	
9:04:30	64	1891	13,63	7128	1,78	
9:05:00	64	1884	13,63	7129	1,78	
9:05:30	64	1879	13,63	7132	1,79	
9:06:00	64	1875	13,63	7131	1,79	
9:06:30	64	1871	13,62	7129	1,79	
9:07:00	64	1869	13,62	7132	1,79	
9:07:30	64	1866	13,62	7132	1,80	
9:08:00	64	1865	13,62	7134	1,80	
9:08:30	64	1863	13,62	7131	1,80	
9:09:00	64	1861	13,62	7135	1,80	
9:09:30	64	1858	13,61	7136	1,80	
9:10:00	64	1854	13,61	7134	1,81	
9:10:30	64	1850	13,61	7137	1,81	
9:11:00	64	1845	13,61	7138	1,81	
9:11:30	64	1842	13,60	7135	1,81	
9:12:00	64	1839	13,60	7138	1,81	
9:12:30	64	1837	13,60	7140	1,82	
9:13:00	64	1835	13,60	7138	1,82	
9:13:30	64	1833	13,60	7138	1,82	
9:14:00	64	1832	13,59	7139	1,82
