Repository: ProgWizer/parser

File: project-root/data/Data Acquisition/Data Acquisition/2019 year (140)/19-055.txt (part 1 of 15)
--Test Summary--
Full Path and File Name	
Instrument Name	7322
Instrument Type	Model 7322 Consistometer - Variable Speed
Instrument Serial Number	
Test Start Date	21.06.2019
Test Start Time	10:07:35
Test Stop Date	21.06.2019
Test Stop Time	16:25:21
Test Length	6:17:46
Final Sample Time Offset	6:17:45
Controller Schedule Name	
Sampling Period	1 second
Comments	T: 22(40), 49(134) P:atm(40), 39(134)
Information	WellID	
Information	Customer	
Information	EngName	
Information	CementClass	OneCem
Information	CementMfr	Õîëñèì
Information	Additives	3%SMS+27%NaCl(MixWater)
Information	Density	1500
Information	BHCT	49
Information	BHST	
Information	FluidLoss	na
Information	JobType	Research
Calculated Value	Time_30Bc	5:40:27
Calculated Value	Time_70Bc	N/A
Calculated Value	Time_100Bc	N/A
Initial Temperature (°C)	26 °C
Final Temperature (°C)	49 °C
Initial Pressure (MPa)	0,3 MPa
Final Pressure (MPa)	39,2 MPa
Initial Consistency (Bc)	7 Bc
Final Consistency (Bc)	48 Bc
Initial Wall Temperature (°C)	27 °C
Final Wall Temperature (°C)	48 °C
Initial Motor Speed (RPM)	150 RPM
Final Motor Speed (RPM)	150 RPM
--Data--
Time (HH:MM:SS)	Temperature (°C)	Pressure (MPa)	Consistency (Bc)	Wall Temperature (°C)	Motor Speed (RPM)
0:00:00	26	0,3	7	27	150
0:00:01	26	0,3	7	27	150
0:00:02	26	0,3	7	27	150
0:00:03	26	0,3	7	27	150
0:00:04	26	0,3	7	27	150
0:00:05	26	0,3	7	27	150
0:00:06	26	0,3	7	27	150
0:00:07	26	0,3	7	27	150
0:00:08	26	0,3	7	27	150
0:00:09	26	0,3	7	27	150
0:00:10	26	0,3	7	27	150
0:00:11	26	0,3	7	27	150
0:00:12	26	0,3	7	27	150
0:00:13	26	0,3	7	27	150
0:00:14	26	0,3	7	27	150
0:00:15	26	0,3	7	27	150
0:00:16	26	0,3	7	27	150
0:00:17	26	0,3	7	27	150
0:00:18	26	0,3	7	27	150
0:00:19	26	0,3	7	27	150
0:00:20	26	0,3	7	27	150
0:00:21	26	0,3	7	27	150
0:00:22	26	0,3	7	27	150
0:00:23	26	0,3	7	27	150
0:00:24	26	0,3	7	27	150
0:00:25	26	0,3	7	27	150
0:00:26	26	0,3	7	27	150
0:00:27	26	0,3	7	27	150
0:00:28	26	0,3	7	27	150
0:00:29	26	0,3	7	27	150
0:00:30	26	0,3	7	27	150
0:00:31	26	0,3	7	27	150
0:00:32	26	0,3	7	27	150
0:00:33	26	0,3	7	27	150
0:00:34	26	0,3	7	27	150
0:00:35	26	0,3	7	27	150
0:00:36	26	0,3	7	27	150
0:00:37	26	0,3	7	27	150
0:00:38	26	0,3	7	27	150
0:00:39	26	0,3	7	27	150
0:00:40	26	0,3	7	27	150
0:00:41	26	0,3	7	27	150
0:00:42	26	0,3	7	27	150
0:00:43	26	0,3	7	27	150
0:00:44	26	0,3	7	27	150
0:00:45	26	0,3	7	27	150
0:00:46	26	0,3	7	27	150
0:00:47	26	0,3	7	27	150
0:00:48	26	0,3	7	27	150
0:00:49	26	0,3	7	27	150
0:00:50	26	0,3	7	27	150
0:00:51	26	0,3	7	27	150
0:00:52	26	0,3	7	27	150
0:00:53	26	0,3	7	27	150
0:00:54	26	0,3	7	27	150
0:00:55	26	0,3	7	27	150
0:00:56	26	0,3	7	27	150
0:00:57	26	0,3	7	27	150
0:00:58	26	0,3	7	27	150
0:00:59	26	0,3	7	27	150
0:01:00	26	0,3	7	27	150
0:01:01	26	0,3	7	27	150
0:01:02	26	0,3	7	27	150
0:01:03	26	0,3	7	27	150
0:01:04	26	0,3	7	27	150
0:01:05	26	0,3	7	27	150
0:01:06	26	0,3	7	27	150
0:01:07	26	0,3	7	27	150
0:01:08	26	0,3	7	27	150
0:01:09	26	0,3	7	27	150
0:01:10	26	0,3	7	27	150
0:01:11	26	0,3	7	27	150
0:01:12	26	0,3	7	27	150
0:01:13	26	0,3	7	27	150
0:01:14	26	0,3	7	27	150
0:01:15	26	0,3	7	27	150
0:01:16	26	0,3	7	27	150
0:01:17	26	0,3	7	27	150
0:01:18	26	0,3	7	27	150
0:01:19	26	0,3	7	27	150
0:01:20	26	0,3	7	27	150
0:01:21	26	0,3	7	27	150
0:01:22	26	0,3	7	27	150
0:01:23	26	0,3	7	27	150
0:01:24	26	0,3	7	27	150
0:01:25	26	0,3	7	27	150
0:01:26	26	0,3	7	27	150
0:01:27	26	0,3	7	27	150
0:01:28	26	0,3	7	27	150
0:01:29	26	0,3	7	27	150
0:01:30	26	0,3	7	27	150
0:01:31	26	0,3	7	27	150
0:01:32	26	0,3	7	27	150
0:01:33	26	0,3	7	27	150
0:01:34	26	0,3	7	27	150
0:01:35	26	0,3	7	27	150
0:01:36	26	0,3	7	27	150
0:01:37	26	0,3	7	27	150
0:01:38	26	0,3	7	27	150
0:01:39	26	0,3	7	27	150
0:01:40	26	0,3	7	27	150
0:01:41	26	0,3	7	27	150
0:01:42	26	0,3	7	27	150
0:01:43	26	0,3	7	27	150
0:01:44	26	0,3	7	27	150
0:01:45	26	0,3	7	27	150
0:01:46	26	0,3	7	27	150
0:01:47	26	0,3	7	27	150
0:01:48	26	0,3	7	27	150
0:01:49	26	0,3	7	27	150
0:01:50	26	0,3	7	27	150
0:01:51	26	0,3	7	27	150
0:01:52	26	0,3	7	27	150
0:01:53	26	0,3	7	27	150
0:01:54	26	0,3	7	27	150
0:01:55	26	0,3	7	27	150
0:01:56	26	0,3	7	27	150
0:01:57	26	0,3	7	27	150
0:01:58	26	0,3	7	27	150
0:01:59	26	0,3	7	27	150
0:02:00	26	0,3	7	27	150
0:02:01	27	0,3	7	27	150
0:02:02	26	0,3	7	27	150
0:02:03	26	0,3	7	27	150
0:02:04	26	0,3	7	27	150
0:02:05	26	0,3	7	27	150
0:02:06	26	0,3	7	27	150
0:02:07	27	0,3	7	27	150
0:02:08	26	0,3	7	27	150
0:02:09	27	0,3	7	27	150
0:02:10	27	0,3	7	27	150
0:02:11	27	0,3	7	27	150
0:02:12	27	0,3	7	27	150
0:02:13	27	0,3	7	27	150
0:02:14	27	0,3	7	27	150
0:02:15	27	0,3	7	27	150
0:02:16	27	0,3	7	27	150
0:02:17	27	0,3	7	27	150
0:02:18	27	0,3	7	27	150
0:02:19	27	0,3	7	27	150
0:02:20	27	0,3	7	27	150
0:02:21	27	0,3	7	27	150
0:02:22	27	0,3	7	27	150
0:02:23	27	0,3	7	27	150
0:02:24	27	0,3	7	27	150
0:02:25	27	0,3	7	27	150
0:02:26	27	0,3	7	27	150
0:02:27	27	0,3	7	27	150
0:02:28	27	0,3	7	27	150
0:02:29	27	0,3	7	27	150
0:02:30	27	0,3	7	27	150
0:02:31	27	0,3	7	27	150
0:02:32	27	0,3	7	27	150
0:02:33	27	0,3	7	27	150
0:02:34	27	0,3	7	27	150
0:02:35	27	0,3	7	27	150
0:02:36	27	0,3	7	27	150
0:02:37	27	0,3	7	27	150
0:02:38	27	0,3	7	27	150
0:02:39	27	0,3	7	27	150
0:02:40	27	0,3	7	27	150
0:02:41	27	0,3	7	27	150
0:02:42	27	0,3	7	27	150
0:02:43	27	0,3	7	27	150
0:02:44	27	0,3	7	27	150
0:02:45	27	0,3	7	27	150
0:02:46	27	0,3	7	27	150
0:02:47	27	0,3	7	27	150
0:02:48	27	0,3	7	27	150
0:02:49	27	0,3	7	27	150
0:02:50	27	0,3	7	27	150
0:02:51	27	0,3	7	27	150
0:02:52	27	0,3	7	27	150
0:02:53	27	0,3	7	27	150
0:02:54	27	0,3	7	27	150
0:02:55	27	0,3	7	27	150
0:02:56	27	0,3	7	27	150
0:02:57	27	0,3	7	27	150
0:02:58	27	0,3	7	27	150
0:02:59	27	0,3	7	27	150
0:03:00	27	0,3	7	27	150
0:03:01	27	0,3	7	27	150
0:03:02	27	0,3	7	27	150
0:03:03	27	0,3	7	27	150
0:03:04	27	0,3	7	27	150
0:03:05	27	0,3	7	27	150
0:03:06	27	0,3	7	27	150
0:03:07	27	0,3	7	27	150
0:03:08	27	0,3	7	27	150
0:03:09	27	0,3	7	27	150
0:03:10	27	0,3	7	27	150
0:03:11	27	0,3	7	27	150
0:03:12	27	0,3	7	27	150
0:03:13	27	0,3	7	27	150
0:03:14	27	0,3	7	27	150
0:03:15	27	0,3	7	27	150
0:03:16	27	0,3	7	27	150
0:03:17	27	0,3	7	27	150
0:03:18	27	0,3	7	27	150
0:03:19	27	0,3	7	27	150
0:03:20	27	0,3	7	27	150
0:03:21	27	0,3	7	27	150
0:03:22	27	0,3	7	27	150
0:03:23	27	0,3	7	27	150
0:03:24	27	0,3	7	27	150
0:03:25	27	0,3	7	27	150
0:03:26	27	0,3	7	27	150
0:03:27	27	0,3	7	27	150
0:03:28	27	0,3	7	27	150
0:03:29	27	0,3	7	27	150
0:03:30	27	0,3	7	27	150
0:03:31	27	0,3	7	27	150
0:03:32	27	0,3	7	27	150
0:03:33	27	0,3	7	27	150
0:03:34	27	0,3	7	27	150
0:03:35	27	0,3	7	27	150
0:03:36	27	0,3	7	27	150
0:03:37	27	0,3	7	27	150
0:03:38	27	0,3	7	27	150
0:03:39	27	0,3	7	27	150
0:03:40	27	0,3	7	27	150
0:03:41	27	0,3	7	27	150
0:03:42	27	0,3	7	27	150
0:03:43	27	0,3	7	27	150
0:03:44	27	0,3	7	27	150
0:03:45	27	0,3	7	27	150
0:03:46	27	0,3	7	27	150
0:03:47	27	0,3	7	27	150
0:03:48	27	0,3	7	27	150
0:03:49	27	0,3	7	27	150
0:03:50	27	0,3	7	27	150
0:03:51	27	0,3	7	27	150
0:03:52	27	0,3	7	27	150
0:03:53	27	0,3	7	27	150
0:03:54	27	0,3	7	27	150
0:03:55	27	0,3	7	27	150
0:03:56	27	0,3	7	27	150
0:03:57	27	0,3	7	27	150
0:03:58	27	0,3	7	27	150
0:03:59	27	0,3	7	27	150
0:04:00	27	0,3	7	27	150
0:04:01	27	0,3	7	27	150
0:04:02	27	0,3	7	27	150
0:04:03	27	0,3	7	27	150
0:04:04	27	0,3	7	27	150
0:04:05	27	0,3	7	27	150
0:04:06	27	0,3	7	27	150
0:04:07	27	0,3	7	27	150
0:04:08	27	0,3	7	27	150
0:04:09	27	0,3	7	27	150
0:04:10	27	0,3	7	27	150
0:04:11	27	0,3	7	27	150
0:04:12	27	0,3	7	27	150
0:04:13	27	0,3	7	27	150
0:04:14	27	0,3	7	27	150
0:04:15	27	0,3	7	27	150
0:04:16	27	0,3	7	27	150
0:04:17	27	0,3	7	27	150
0:04:18	27	0,3	7	27	150
0:04:19	27	0,3	7	27	150
0:04:20	27	0,3	7	27	150
0:04:21	27	0,3	7	27	150
0:04:22	27	0,3	7	27	150
0:04:23	27	0,3	7	27	150
0:04:24	27	0,3	7	27	150
0:04:25	27	0,3	7	27	150
0:04:26	27	0,3	7	27	150
0:04:27	27	0,3	7	27	150
0:04:28	27	0,3	7	27	150
0:04:29	27	0,3	7	27	150
0:04:30	27	0,3	7	27	150
0:04:31	27	0,3	7	27	150
0:04:32	27	0,3	7	27	150
0:04:33	27	0,3	7	27	150
0:04:34	27	0,3	7	27	150
0:04:35	27	0,3	7	27	150
0:04:36	27	0,3	7	27	150
0:04:37	27	0,3	7	27	150
0:04:38	27	0,3	7	27	150
0:04:39	27	0,3	7	27	150
0:04:40	27	0,3	7	27	150
0:04:41	27	0,3	7	27	150
0:04:42	27	0,3	7	27	150
0:04:43	27	0,3	7	27	150
0:04:44	27	0,3	7	27	150
0:04:45	27	0,3	7	27	150
0:04:46	27	0,3	7	27	150
0:04:47	27	0,3	7	27	150
0:04:48	27	0,3	7	27	150
0:04:49	27	0,3	7	27	150
0:04:50	27	0,3	7	27	150
0:04:51	27	0,3	7	27	150
0:04:52	27	0,3	7	27	150
0:04:53	27	0,3	7	27	150
0:04:54	27	0,3	7	27	150
0:04:55	27	0,3	7	27	150
0:04:56	27	0,3	7	27	150
0:04:57	27	0,3	7	27	150
0:04:58	27	0,3	7	27	150
0:04:59	27	0,3	7	27	150
0:05:00	27	0,3	7	27	150
0:05:01	27	0,3	7	27	150
0:05:02	27	0,3	7	27	150
0:05:03	27	0,3	7	27	150
0:05:04	27	0,3	7	27	150
0:05:05	27	0,3	7	27	150
0:05:06	27	0,3	7	27	150
0:05:07	27	0,3	7	27	150
0:05:08	27	0,3	7	27	150
0:05:09	27	0,3	7	27	150
0:05:10	27	0,3	7	27	150
0:05:11	27	0,3	7	27	150
0:05:12	27	0,3	7	27	150
0:05:13	27	0,3	7	27	150
0:05:14	27	0,3	7	27	150
0:05:15	27	0,3	7	27	150
0:05:16	27	0,3	7	27	150
0:05:17	27	0,3	7	27	150
0:05:18	27	0,3	7	27	150
0:05:19	27	0,3	7	27	150
0:05:20	27	0,3	7	27	150
0:05:21	27	0,3	7	27	150
0:05:22	27	0,3	7	27	150
0:05:23	27	0,3	7	27	150
0:05:24	27	0,3	7	27	150
0:05:25	27	0,3	7	27	150
0:05:26	27	0,3	7	27	150
0:05:27	27	0,3	7	27	150
0:05:28	27	0,3	7	27	150
0:05:29	27	0,3	7	27	150
0:05:30	27	0,3	7	27	150
0:05:31	27	0,3	7	27	150
0:05:32	27	0,3	7	27	150
0:05:33	27	0,3	7	27	150
0:05:34	27	0,3	7	27	150
0:05:35	27	0,3	7	27	150
0:05:36	27	0,3	7	27	150
0:05:37	27	0,3	7	27	150
0:05:38	27	0,3	7	27	150
0:05:39	27	0,3	7	27	150
0:05:40	27	0,3	7	27	150
0:05:41	27	0,3	7	27	150
0:05:42	27	0,3	7	27	150
0:05:43	27	0,3	7	27	150
0:05:44	27	0,3	7	27	150
0:05:45	27	0,3	7	27	150
0:05:46	27	0,3	7	27	150
0:05:47	27	0,3	7	27	150
0:05:48	27	0,3	7	27	150
0:05:49	27	0,3	7	27	150
0:05:50	27	0,3	7	27	150
0:05:51	27	0,3	7	27	150
0:05:52	27	0,3	7	27	150
0:05:53	27	0,3	7	27	150
0:05:54	27	0,3	7	27	150
0:05:55	27	0,3	7	27	150
0:05:56	27	0,3	7	27	150
0:05:57	27	0,3	7	27	150
0:05:58	27	0,3	7	27	150
0:05:59	27	0,3	7	27	150
0:06:00	27	0,3	7	27	150
0:06:01	27	0,3	7	27	150
0:06:02	27	0,3	7	27	150
0:06:03	27	0,3	7	27	150
0:06:04	27	0,3	7	27	150
0:06:05	27	0,3	7	27	150
0:06:06	27	0,3	7	27	150
0:06:07	27	0,3	7	27	150
0:06:08	27	0,3	7	27	150
0:06:09	27	0,3	7	27	150
0:06:10	27	0,3	7	27	150
0:06:11	27	0,3	7	27	150
0:06:12	27	0,3	7	27	150
0:06:13	27	0,3	7	27	150
0:06:14	27	0,3	7	27	150
0:06:15	27	0,3	7	27	150
0:06:16	27	0,3	7	27	150
0:06:17	27	0,3	7	27	150
0:06:18	27	0,3	7	27	150
0:06:19	27	0,3	7	27	150
0:06:20	27	0,3	7	27	150
0:06:21	27	0,3	7	27	150
0:06:22	27	0,3	7	27	150
0:06:23	27	0,3	7	27	150
0:06:24	27	0,3	7	27	150
0:06:25	27	0,3	7	27	150
0:06:26	27	0,3	7	27	150
0:06:27	27	0,3	7	27	150
0:06:28	27	0,3	7	27	150
0:06:29	27	0,3	7	28	150
0:06:30	27	0,3	7	27	150
0:06:31	27	0,3	7	27	150
0:06:32	27	0,3	7	27	150
0:06:33	27	0,3	7	27	150
0:06:34	27	0,3	7	27	150
0:06:35	27	0,3	7	27	150
0:06:36	27	0,3	7	27	150
0:06:37	27	0,3	7	27	150
0:06:38	27	0,3	7	27	150
0:06:39	27	0,3	7	27	150
0:06:40	27	0,3	7	27	150
0:06:41	27	0,3	7	27	150
0:06:42	27	0,3	7	27	150
0:06:43	27	0,3	7	27	150
0:06:44	27	0,3	7	27	150
0:06:45	27	0,3	7	27	150
0:06:46	27	0,3	7	27	150
0:06:47	27	0,3	7	27	150
0:06:48	27	0,3	7	27	150
0:06:49	27	0,3	7	27	150
0:06:50	27	0,3	7	27	150
0:06:51	27	0,3	7	27	150
0:06:52	27	0,3	7	27	150
0:06:53	27	0,3	7	27	150
0:06:54	27	0,3	7	27	150
0:06:55	27	0,3	7	27	150
0:06:56	27	0,3	7	27	150
0:06:57	27	0,3	7	27	150
0:06:58	27	0,3	7	27	150
0:06:59	27	0,3	7	27	150
0:07:00	27	0,3	7	27	150
0:07:01	27	0,3	7	27	150
0:07:02	27	0,3	7	27	150
0:07:03	27	0,3	7	27	150
0:07:04	27	0,3	7	27	150
0:07:05	27	0,3	7	27	150
0:07:06	27	0,3	7	27	150
0:07:07	27	0,3	7	27	150
0:07:08	27	0,3	7	27	150
0:07:09	27	0,3	7	27	150
0:07:10	27	0,3	7	27	150
0:07:11	27	0,3	7	27	150
0:07:12	27	0,3	7	27	150
0:07:13	27	0,3	7	27	150
0:07:14	27	0,3	7	27	150
0:07:15	27	0,3	7	27	150
0:07:16	27	0,3	7	27	150
0:07:17	27	0,3	7	28	150
0:07:18	27	0,3	7	27	150
0:07:19	27	0,3	7	27	150
0:07:20	27	0,3	7	27	150
0:07:21	27	0,3	7	27	150
0:07:22	27	0,3	7	27	150
0:07:23	27	0,3	7	27	150
0:07:24	27	0,3	7	27	150
0:07:25	27	0,3	7	27	150
0:07:26	27	0,3	7	27	150
0:07:27	27	0,3	7	27	150
0:07:28	27	0,3	7	27	150
0:07:29	27	0,3	7	27	150
0:07:30	27	0,3	7	27	150
0:07:31	27	0,3	7	27	150
0:07:32	27	0,3	7	27	150
0:07:33	27	0,3	7	27	150
0:07:34	27	0,3	7	27	150
0:07:35	27	0,3	7	27	150
0:07:36	27	0,3	7	27	150
0:07:37	27	0,3	7	27	150
0:07:38	27	0,3	7	27	150
0:07:39	27	0,3	7	27	150
0:07:40	27	0,3	7	27	150
0:07:41	27	0,3	7	28	150
0:07:42	27	0,3	7	27	150
0:07:43	27	0,3	7	27	150
0:07:44	27	0,3	7	27	150
0:07:45	27	0,3	7	27	150
0:07:46	27	0,3	7	27	150
0:07:47	27	0,3	7	27	150
0:07:48	27	0,3	7	27	150
0:07:49	27	0,3	7	27	150
0:07:50	27	0,3	7	27	150
0:07:51	27	0,3	7	27	150
0:07:52	27	0,3	7	27	150
0:07:53	27	0,3	7	27	150
0:07:54	27	0,3	7	27	150
0:07:55	27	0,3	7	27	150
0:07:56	27	0,3	7	27	150
0:07:57	27	0,3	7	27	150
0:07:58	27	0,3	7	27	150
0:07:59	27	0,3	7	27	150
0:08:00	27	0,3	7	27	150
0:08:01	27	0,3	7	27	150
0:08:02	27	0,3	7	27	150
0:08:03	27	0,3	7	27	150
0:08:04	27	0,3	7	27	150
0:08:05	27	0,3	7	27	150
0:08:06	27	0,3	7	28	150
0:08:07	27	0,3	7	27	150
0:08:08	27	0,3	7	27	150
0:08:09	27	0,3	7	27	150
0:08:10	27	0,3	7	28	150
0:08:11	27	0,3	7	27	150
0:08:12	27	0,3	7	27	150
0:08:13	27	0,3	7	27	150
0:08:14	27	0,3	7	27	150
0:08:15	27	0,3	7	27	150
0:08:16	27	0,3	7	27	150
0:08:17	27	0,3	7	27	150
0:08:18	27	0,3	7	27	150
0:08:19	27	0,3	7	28	150
0:08:20	27	0,3	7	27	150
0:08:21	27	0,3	7	27	150
0:08:22	27	0,3	7	27	150
0:08:23	27	0,3	7	27	150
0:08:24	27	0,3	7	27	150
0:08:25	27	0,3	7	28	150
0:08:26	27	0,3	7	27	150
0:08:27	27	0,3	7	27	150
0:08:28	27	0,3	7	28	150
0:08:29	27	0,3	7	27	150
0:08:30	27	0,3	7	27	150
0:08:31	27	0,3	7	27	150
0:08:32	27	0,3	7	27	150
0:08:33	27	0,3	7	27	150
0:08:34	27	0,3	7	27	150
0:08:35	27	0,3	7	27	150
0:08:36	27	0,3	7	27	150
0:08:37	27	0,3	7	28	150
0:08:38	27	0,3	7	27	150
0:08:39	27	0,3	7	27	150
0:08:40	27	0,3	7	28	150
0:08:41	27	0,3	7	27	150
0:08:42	27	0,3	7	27	150
0:08:43	27	0,3	7	27	150
0:08:44	28	0,3	7	28	150
0:08:45	28	0,3	7	28	150
0:08:46	27	0,3	7	28	150
0:08:47	28	0,3	7	27	150
0:08:48	28	0,3	7	27	150
0:08:49	27	0,3	7	27	150
0:08:50	27	0,3	7	28	150
0:08:51	27	0,3	7	27	150
0:08:52	28	0,3	7	27	150
0:08:53	28	0,3	7	27	150
0:08:54	28	0,3	7	27	150
0:08:55	27	0,3	7	27	150
0:08:56	27	0,3	7	28	150
0:08:57	28	0,3	7	27	150
0:08:58	27	0,3	7	27	150
0:08:59	27	0,3	7	27	150
0:09:00	28	0,3	7	27	150
0:09:01	27	0,3	7	28	150
0:09:02	27	0,3	7	28	150
0:09:03	28	0,3	7	27	150
0:09:04	28	0,3	7	27	150
0:09:05	28	0,3	7	27	150
0:09:06	28	0,3	7	27	150
0:09:07	28	0,3	7	27	150
0:09:08	28	0,3	7	27	150
0:09:09	28	0,3	7	27	150
0:09:10	28	0,3	7	28	150
0:09:11	28	0,3	7	27	150
0:09:12	28	0,3	7	27	150
0:09:13	28	0,3	7	27	150
0:09:14	28	0,3	7	28	150
0:09:15	28	0,3	7	28	150
0:09:16	28	0,3	7	27	150
0:09:17	28	0,3	7	27	150
0:09:18	28	0,3	7	28	150
0:09:19	28	0,3	7	27	150
0:09:20	28	0,3	7	28	150
0:09:21	28	0,3	7	27	150
0:09:22	28	0,3	7	27	150
0:09:23	28	0,3	7	28	150
0:09:24	28	0,3	7	27	150
0:09:25	28	0,3	7	27	150
0:09:26	28	0,3	7	27	150
0:09:27	28	0,3	7	28	150
0:09:28	28	0,3	7	27	150
0:09:29	28	0,3	7	27	150
0:09:30	28	0,3	7	28	150
0:09:31	28	0,3	7	27	150
0:09:32	28	0,3	7	28	150
0:09:33	28	0,3	7	27	150
0:09:34	28	0,3	7	28	150
0:09:35	28	0,3	7	27	150
0:09:36	28	0,3	7	27	150
0:09:37	28	0,3	7	28	150
0:09:38	28	0,3	7	27	150
0:09:39	28	0,3	7	27	150
0:09:40	28	0,3	7	27	150
0:09:41	28	0,3	7	27	150
0:09:42	28	0,3	7	27	150
0:09:43	28	0,3	7	28	150
0:09:44	28	0,3	7	28	150
0:09:45	28	0,3	7	27	150
0:09:46	28	0,3	7	27	150
0:09:47	28	0,3	7	28	150
0:09:48	28	0,3	7	27	150
0:09:49	28	0,3	7	28	150
0:09:50	28	0,3	7	27	150
0:09:51	28	0,3	7	28	150
0:09:52	28	0,3	7	28	150
0:09:53	28	0,3	7	28	150
0:09:54	28	0,3	7	28	150
0:09:55	28	0,3	7	28	150
0:09:56	28	0,3	7	28	150
0:09:57	28	0,3	7	27	150
0:09:58	28	0,3	7	28	150
0:09:59	28	0,3	7	27	150
0:10:00	28	0,3	7	28	150
0:10:01	28	0,3	7	28	150
0:10:02	28	0,3	7	27	150
0:10:03	28	0,3	7	27	150
0:10:04	28	0,3	7	27	150
0:10:05	28	0,3	7	28	150
0:10:06	28	0,3	7	28	150
0:10:07	28	0,3	7	27	150
0:10:08	28	0,3	7	28	150
0:10:09	28	0,3	7	28	150
0:10:10	28	0,3	7	28	150
0:10:11	28	0,3	7	28	150
0:10:12	28	0,3	7	28	150
0:10:13	28	0,3	7	27	150
0:10:14	28	0,3	7	28	150
0:10:15	28	0,3	7	28	150
0:10:16	28	0,3	7	28	150
0:10:17	28	0,3	7	28	150
0:10:18	28	0,3	7	28	150
0:10:19	28	0,3	7	28	150
0:10:20	28	0,3	7	28	150
0:10:21	28	0,3	7	27	150
0:10:22	28	0,3	7	28	150
0:10:23	28	0,3	7	27	150
0:10:24	28	0,3	7	27	150
0:10:25	28	0,3	7	27	150
0:10:26	28	0,3	7	27	150
0:10:27	28	0,3	7	28	150
0:10:28	28	0,3	7	28	150
0:10:29	28	0,3	7	27	150
0:10:30	28	0,3	7	27	150
0:10:31	28	0,3	7	28	150
0:10:32	28	0,3	7	28	150
0:10:33	28	0,3	7	28	150
0:10:34	28	0,3	7	28	150
0:10:35	28	0,3	7	28	150
0:10:36	28	0,3	7	27	150
0:10:37	28	0,3	7	28	150
0:10:38	28	0,3	7	28	150
0:10:39	28	0,3	7	27	150
0:10:40	28	0,3	7	27	150
0:10:41	28	0,3	7	28	150
0:10:42	28	0,3	7	28	150
0:10:43	28	0,3	7	27	150
0:10:44	28	0,3	7	28	150
0:10:45	28	0,3	7	27	150
0:10:46	28	0,3	7	27	150
0:10:47	28	0,3	7	28	150
0:10:48	28	0,3	7	27	150
0:10:49	28	0,3	7	28	150
0:10:50	28	0,3	7	28	150
0:10:51	28	0,3	7	28	150
0:10:52	28	0,3	7	27	150
0:10:53	28	0,3	7	28	150
0:10:54	28	0,3	7	28	150
0:10:55	28	0,3	7	28	150
0:10:56	28	0,3	7	28	150
0:10:57	28	0,3	7	28	150
0:10:58	28	0,3	7	28	150
0:10:59	28	0,3	7	28	150
0:11:00	28	0,3	7	28	150
0:11:01	28	0,3	7	28	150
0:11:02	28	0,3	7	27	150
0:11:03	28	0,3	7	27	150
0:11:04	28	0,3	7	28	150
0:11:05	28	0,3	7	28	150
0:11:06	28	0,3	7	28	150
0:11:07	28	0,3	7	28	150
0:11:08	28	0,3	7	28	150
0:11:09	28	0,3	7	27	150
0:11:10	28	0,3	7	28	150
0:11:11	28	0,3	7	28	150
0:11:12	28	0,3	7	28	150
0:11:13	28	0,3	7	28	150
0:11:14	28	0,3	7	28	150
0:11:15	28	0,3	7	28	150
0:11:16	28	0,3	7	28	150
0:11:17	28	0,3	7	28	150
0:11:18	28	0,3	7	28	150
0:11:19	28	0,3	7	27	150
0:11:20	28	0,3	7	28	150
0:11:21	28	0,3	7	28	150
0:11:22	28	0,3	7	28	150
0:11:23	28	0,3	7	28	150
0:11:24	28	0,3	7	28	150
0:11:25	28	0,3	7	28	150
0:11:26	28	0,3	7	28	150
0:11:27	28	0,3	7	27	150
0:11:28	28	0,3	7	28	150
0:11:29	28	0,3	7	28	150
0:11:30	28	0,3	7	28	150
0:11:31	28	0,3	7	27	150
0:11:32	28	0,3	7	28	150
0:11:33	28	0,3	7	28	150
0:11:34	28	0,3	7	27	150
0:11:35	28	0,3	7	28	150
0:11:36	28	0,3	7	28	150
0:11:37	28	0,3	7	28	150
0:11:38	28	0,3	7	28	150
0:11:39	28	0,3	7	28	150
0:11:40	28	0,3	7	28	150
0:11:41	28	0,3	7	28	150
0:11:42	28	0,3	7	28	150
0:11:43	28	0,3	7	28	150
0:11:44	28	0,3	7	28	150
0:11:45	28	0,3	7	27	150
0:11:46	28	0,3	7	28	150
0:11:47	28	0,3	7	28	150
0:11:48	28	0,3	7	27	150
0:11:49	28	0,3	7	28	150
0:11:50	28	0,3	7	28	150
0:11:51	28	0,3	7	27	150
0:11:52	28	0,3	7	28	150
0:11:53	28	0,3	7	28	150
0:11:54	28	0,3	7	28	150
0:11:55	28	0,3	7	28	150
0:11:56	28	0,3	7	28	150
0:11:57	28	0,3	7	28	150
0:11:58	28	0,3	7	27	150
0:11:59	28	0,3	7	28	150
0:12:00	28	0,3	7	28	150
0:12:01	28	0,3	7	28	150
0:12:02	28	0,3	7	27	150
0:12:03	28	0,3	7	28	150
0:12:04	28	0,3	7	28	150
0:12:05	28	0,3	7	28	150
0:12:06	28	0,3	7	28	150
0:12:07	28	0,3	7	27	150
0:12:08	28	0,3	7	28	150
0:12:09	28	0,3	7	28	150
0:12:10	28	0,3	7	28	150
0:12:11	28	0,3	7	28	150
0:12:12	28	0,3	7	28	150
0:12:13	28	0,3	7	28	150
0:12:14	28	0,3	7	28	150
0:12:15	28	0,3	7	28	150
0:12:16	28	0,3	7	28	150
0:12:17	28	0,3	7	28	150
0:12:18	28	0,3	7	28	150
0:12:19	28	0,3	7	28	150
0:12:20	28	0,3	7	28	150
0:12:21	28	0,3	7	28	150
0:12:22	28	0,3	7	27	150
0:12:23	28	0,3	7	28	150
0:12:24	28	0,3	7	28	150
0:12:25	28	0,3	7	28	150
0:12:26	28	0,3	7	28	150
0:12:27	28	0,3	7	28	150
0:12:28	28	0,3	7	28	150
0:12:29	28	0,3	7	28	150
0:12:30	28	0,3	7	28	150
0:12:31	28	0,3	7	28	150
0:12:32	28	0,3	7	28	150
0:12:33	28	0,3	7	28	150
0:12:34	28	0,3	7	28	150
0:12:35	28	0,3	7	28	150
0:12:36	28	0,3	7	28	150
0:12:37	28	0,3	7	28	150
0:12:38	28	0,3	7	28	150
0:12:39	28	0,4	7	28	150
0:12:40	28	0,4	7	28	150
0:12:41	28	0,3	7	28	150
0:12:42	28	0,3	7	28	150
0:12:43	28	0,3	7	28	150
0:12:44	28	0,3	7	28	150
0:12:45	28	0,3	7	28	150
0:12:46	28	0,3	7	28	150
0:12:47	28	0,3	7	28	150
0:12:48	28	0,3	7	28	150
0:12:49	28	0,3	7	28	150
0:12:50	28	0,3	7	28	150
0:12:51	28	0,3	7	28	150
0:12:52	28	0,3	7	28	150
0:12:53	28	0,3	7	28	150
0:12:54	28	0,3	7	28	150
0:12:55	28	0,3	7	28	150
0:12:56	28	0,3	7	28	150
0:12:57	28	0,3	7	28	150
0:12:58	28	0,3	7	28	150
0:12:59	28	0,3	7	28	150
0:13:00	28	0,3	7	28	150
0:13:01	28	0,3	7	28	150
0:13:02	28	0,3	7	27	150
0:13:03	28	0,3	7	28	150
0:13:04	28	0,3	7	28	150
0:13:05	28	0,3	7	27	150
0:13:06	28	0,3	7	28	150
0:13:07	28	0,3	7	28	150
0:13:08	28	0,3	7	28	150
0:13:09	28	0,3	7	28	150
0:13:10	28	0,3	7	27	150
0:13:11	28	0,3	7	28	150
0:13:12	28	0,3	7	28	150
0:13:13	28	0,3	7	28	150
0:13:14	28	0,3	7	28	150
0:13:15	28	0,4	7	28	150
0:13:16	28	0,3	7	28	150
0:13:17	28	0,3	7	28	150
0:13:18	28	0,3	7	28	150
0:13:19	28	0,3	7	28	150
0:13:20	28	0,3	7	28	150
0:13:21	28	0,4	7	28	150
0:13:22	28	0,3	7	28	150
0:13:23	28	0,3	7	28	150
0:13:24	28	0,3	7	27	150
0:13:25	28	0,3	7	28	150
0:13:26	28	0,3	7	27	150
0:13:27	28	0,3	7	28	150
0:13:28	28	0,3	7	28	150
0:13:29	28	0,3	7	28	150
0:13:30	28	0,3	7	28	150
0:13:31	28	0,3	7	28	150
0:13:32	28	0,4	7	28	150
0:13:33	28	0,3	7	28	150
0:13:34	28	0,4	7	28	150
0:13:35	28	0,3	7	28	150
0:13:36	28	0,3	7	28	150
0:13:37	28	0,3	7	28	150
0:13:38	28	0,3	7	28	150
0:13:39	28	0,3	7	27	150
0:13:40	28	0,3	7	28	150
0:13:41	28	0,3	7	27	150
0:13:42	28	0,3	7	28	150
0:13:43	28	0,3	7	28	150
0:13:44	28	0,3	7	28	150
0:13:45	28	0,3	7	28	150
0:13:46	28	0,3	7	28	150
0:13:47	28	0,4	7	28	150
0:13:48	28	0,3	7	28	150
0:13:49	28	0,3	7	28	150
0:13:50	28	0,3	7	28	150
0:13:51	28	0,3	7	28	150
0:13:52	28	0,3	7	28	150
0:13:53	28	0,4	7	28	150
0:13:54	28	0,3	7	28	150
0:13:55	28	0,3	7	28	150
0:13:56	28	0,3	7	28	150
0:13:57	28	0,3	7	28	150
0:13:58	28	0,3	7	28	150
0:13:59	28	0,3	7	28	150
0:14:00	28	0,3	7	28	150
0:14:01	28	0,3	7	28	150
0:14:02	28	0,3	7	28	150
0:14:03	28	0,3	7	28	150
0:14:04	28	0,3	7	27	150
0:14:05	28	0,3	7	28	150
0:14:06	28	0,3	7	28	150
0:14:07	28	0,3	7	28	150
0:14:08	28	0,3	7	28	150
0:14:09	28	0,3	7	28	150
0:14:10	28	0,3	7	28	150
0:14:11	28	0,3	7	28	150
0:14:12	28	0,4	7	28	150
0:14:13	28	0,4	7	28	150
0:14:14	28	0,4	7	28	150
0:14:15	28	0,3	7	28	150
0:14:16	28	0,3	7	28	150
0:14:17	28	0,3	7	28	150
0:14:18	28	0,3	7	28	150
0:14:19	28	0,3	7	27	150
0:14:20	28	0,3	7	28	150
0:14:21	28	0,4	7	28	150
0:14:22	28	0,3	7	28	150
0:14:23	28	0,3	7	28	150
0:14:24	28	0,3	7	28	150
0:14:25	28	0,4	7	28	150
0:14:26	28	0,4	7	28	150
0:14:27	28	0,3	7	28	150
0:14:28	28	0,3	7	28	150
0:14:29	28	0,3	7	28	150
0:14:30	28	0,3	7	28	150
0:14:31	28	0,3	7	28	150
0:14:32	28	0,3	7	28	150
0:14:33	28	0,4	7	28	150
0:14:34	28	0,3	7	28	150
0:14:35	28	0,4	7	28	150
0:14:36	28	0,3	7	28	150
0:14:37	28	0,3	7	28	150
0:14:38	28	0,4	7	28	150
0:14:39	28	0,3	7	28	150
0:14:40	28	0,3	7	28	150
0:14:41	28	0,4	7	28	150
0:14:42	28	0,3	7	28	150
0:14:43	28	0,3	7	28	150
0:14:44	28	0,3	7	28	150
0:14:45	28	0,3	7	27	150
0:14:46	28	0,3	7	28	150
0:14:47	28	0,3	7	28	150
0:14:48	28	0,3	7	28	150
0:14:49	28	0,3	7	28	150
0:14:50	28	0,4	7	28	150
0:14:51	28	0,3	7	27	150
0:14:52	28	0,3	7	28	150
0:14:53	28	0,4	7	28	150
0:14:54	28	0,4	7	28	150
0:14:55	28	0,3	7	28	150
0:14:56	28	0,3	7	28	150
0:14:57	28	0,3	7	28	150
0:14:58	28	0,3	7	28	150
0:14:59	28	0,3	7	28	150
0:15:00	28	0,3	7	28	150
0:15:01	28	0,3	7	28	150
0:15:02	28	0,3	7	28	150
0:15:03	28	0,3	7	28	150
0:15:04	28	0,3	7	28	150
0:15:05	28	0,4	7	28	150
0:15:06	28	0,3	7	28	150
0:15:07	28	0,3	7	28	150
0:15:08	28	0,3	7	28	150
0:15:09	28	0,3	7	28	150
0:15:10	28	0,3	7	28	150
0:15:11	28	0,3	7	28	150
0:15:12	28	0,3	7	28	150
0:15:13	28	0,3	7	28	150
0:15:14	28	0,4	7	28	150
0:15:15	28	0,3	7	28	150
0:15:16	28	0,3	7	28	150
0:15:17	28	0,3	7	28	150
0:15:18	28	0,3	7	28	150
0:15:19	28	0,3	7	28	150
0:15:20	28	0,3	7	27	150
0:15:21	28	0,4	7	28	150
0:15:22	28	0,4	7	28	150
0:15:23	28	0,4	7	28	150
0:15:24	28	0,3	7	28	150
0:15:25	28	0,3	7	28	150
0:15:26	28	0,3	7	28	150
0:15:27	28	0,3	7	28	150
0:15:28	28	0,3	7	28	150
0:15:29	28	0,4	7	28	150
0:15:30	28	0,4	7	28	150
0:15:31	28	0,3	7	28	150
0:15:32	28	0,3	7	28	150
0:15:33	28	0,3	7	28	150
0:15:34	28	0,3	7	28	150
0:15:35	28	0,3	7	28	150
0:15:36	28	0,3	7	28	150
0:15:37	28	0,3	7	28	150
0:15:38	28	0,3	7	28	150
0:15:39	28	0,3	7	28	150
0:15:40	28	0,3	7	28	150
0:15:41	28	0,3	7	28	150
0:15:42	28	0,3	7	28	150
0:15:43	28	0,4	7	28	150
0:15:44	28	0,3	7	28	150
0:15:45	28	0,3	7	28	150
0:15:46	28	0,3	7	28	150
0:15:47	28	0,3	7	28	150
0:15:48	28	0,3	7	28	150
0:15:49	28	0,4	7	28	150
0:15:50	28	0,3	7	28	150
0:15:51	28	0,4	7	28	150
0:15:52	28	0,3	7	28	150
0:15:53	28	0,3	7	28	150
0:15:54	28	0,3	7	28	150
0:15:55	28	0,3	7	28	150
0:15:56	28	0,3	7	28	150
0:15:57	28	0,3	7	28	150
0:15:58	28	0,3	7	28	150
0:15:59	28	0,3	7	28	150
0:16:00	28	0,3	7	28	150
0:16:01	28	0,3	7	28	150
0:16:02	28	0,3	7	28	150
0:16:03	28	0,3	7	28	150
0:16:04	28	0,3	7	28	150
0:16:05	28	0,3	7	28	150
0:16:06	28	0,3	7	28	150
0:16:07	28	0,3	7	28	150
0:16:08	28	0,3	7	28	150
0:16:09	28	0,3	7	28	150
0:16:10	28	0,3	7	28	150
0:16:11	28	0,3	7	28	150
0:16:12	28	0,3	7	28	150
0:16:13	28	0,3	7	28	150
0:16:14	28	0,3	7	28	150
0:16:15	28	0,4	7	28	150
0:16:16	28	0,4	7	28	150
0:16:17	28	0,4	7	28	150
0:16:18	28	0,3	7	28	150
0:16:19	28	0,3	7	28	150
0:16:20	28	0,3	7	28	150
0:16:21	28	0,3	7	28	150
0:16:22	28	0,3	7	28	150
0:16:23	28	0,3	7	28	150
0:16:24	28	0,3	7	28	150
0:16:25	28	0,3	7	28	150
0:16:26	28	0,3	7	28	150
0:16:27	28	0,3	7	28	150
0:16:28	28	0,3	7	28	150
0:16:29	28	0,3	7	28	150
0:16:30	28	0,3	7	28	150
0:16:31	28	0,3	7	28	150
0:16:32	28	0,3	7	28	150
0:16:33	28	0,3	7	28	150
0:16:34	28	0,3	7	28	150
0:16:35	28	0,3	7	28	150
0:16:36	28	0,3	7	28	150
0:16:37	28	0,3	7	28	150
0:16:38	28	0,3	7	28	150
0:16:39	28	0,3	7	28	150
0:16:40	28	0,3	7	28	150
0:16:41	28	0,3	7	28	150
0:16:42	28	0,3	7	28	150
0:16:43	28	0,3	7	28	150
0:16:44	28	0,3	7	28	150
0:16:45	28	0,4	7	28	150
0:16:46	28	0,4	7	28	150
0:16:47	28	0,3	7	28	150
0:16:48	28	0,3	7	28	150
0:16:49	28	0,3	7	28	150
0:16:50	28	0,3	7	28	150
0:16:51	28	0,3	7	28	150
0:16:52	28	0,3	7	28	150
0:16:53	28	0,3	7	28	150
0:16:54	28	0,4	7	28	150
0:16:55	28	0,3	7	28	150
0:16:56	28	0,3	7	28	150
0:16:57	28	0,3	7	28	150
0:16:58	28	0,3	7	28	150
0:16:59	28	0,4	7	28	150
0:17:00	28	0,3	7	28	150
0:17:01	28	0,3	7	28	150
0:17:02	28	0,3	7	28	150
0:17:03	28	0,3	7	28	150
0:17:04	28	0,3	7	28	150
0:17:05	28	0,3	7	28	150
0:17:06	28	0,3	7	28	150
0:17:07	28	0,3	7	28	150
0:17:08	28	0,3	7	28	150
0:17:09	28	0,3	7	28	150
0:17:10	28	0,4	7	28	150
0:17:11	28	0,4	7	28	150
0:17:12	28	0,3	7	28	150
0:17:13	28	0,3	7	28	150
0:17:14	28	0,3	7	28	150
0:17:15	28	0,3	7	28	150
0:17:16	28	0,3	7	28	150
0:17:17	28	0,3	7	28	150
0:17:18	28	0,3	7	28	150
0:17:19	28	0,3	7	28	150
0:17:20	28	0,3	7	28	150
0:17:21	28	0,3	7	28	150
0:17:22	28	0,3	7	28	150
0:17:23	28	0,3	7	28	150
0:17:24	28	0,3	7	28	150
0:17:25	28	0,3	7	28	150
0:17:26	28	0,3	7	28	150
0:17:27	28	0,3	7	28	150
0:17:28	28	0,3	7	28	150
0:17:29	28	0,3	7	28	150
0:17:30	28	0,3	7	28	150
0:17:31	28	0,3	7	28	150
0:17:32	28	0,3	7	28	150
0:17:33	28	0,3	7	28	150
0:17:34	28	0,3	7	28	150
0:17:35	28	0,3	7	28	150
0:17:36	28	0,3	7	28	150
0:17:37	28	0,3	7	28	150
0:17:38	28	0,3	7	28	150
0:17:39	28	0,3	7	28	150
0:17:40	28	0,3	7	28	150
0:17:41	28	0,3	7	28	150
0:17:42	28	0,3	7	28	150
0:17:43	28	0,3	7	28	150
0:17:44	28	0,3	7	28	150
0:17:45	28	0,3	7	28	150
0:17:46	28	0,3	7	28	150
0:17:47	28	0,3	7	28	150
0:17:48	28	0,3	7	28	150
0:17:49	28	0,3	7	28	150
0:17:50	28	0,3	7	28	150
0:17:51	28	0,3	7	28	150
0:17:52	28	0,3	7	28	150
0:17:53	28	0,3	7	28	150
0:17:54	28	0,3	7	28	150
0:17:55	28	0,3	7	28	150
0:17:56	28	0,3	7	28	150
0:17:57	28	0,3	7	28	150
0:17:58	28	0,3	7	28	150
0:17:59	28	0,3	7	28	150
0:18:00	28	0,3	7	28	150
0:18:01	28	0,3	7	28	150
0:18:02	28	0,3	7	28	150
0:18:03	28	0,3	7	28	150
0:18:04	28	0,3	7	28	150
0:18:05	28	0,3	7	28	150
0:18:06	28	0,3	7	28	150
0:18:07	28	0,3	7	28	150
0:18:08	28	0,3	7	28	150
0:18:09	28	0,3	7	28	150
0:18:10	28	0,3	7	28	150
0:18:11	28	0,3	7	28	150
0:18:12	28	0,3	7	28	150
0:18:13	28	0,3	7	28	150
0:18:14	28	0,3	7	28	150
0:18:15	28	0,3	7	28	150
0:18:16	28	0,3	7	28	150
0:18:17	28	0,3	7	28	150
0:18:18	28	0,3	7	28	150
0:18:19	28	0,3	7	28	150
0:18:20	28	0,3	7	28	150
0:18:21	28	0,3	7	28	150
0:18:22	28	0,3	7	28	150
0:18:23	28	0,4	7	28	150
0:18:24	28	0,3	7	28	150
0:18:25	28	0,3	7	28	150
0:18:26	28	0,3	7	28	150
0:18:27	28	0,3	7	28	150
0:18:28	28	0,3	7	28	150
0:18:29	28	0,3	7	28	150
0:18:30	28	0,3	7	28	150
0:18:31	28	0,3	7	28	150
0:18:32	28	0,3	7	28	150
0:18:33	28	0,3	7	28	150
0:18:34	28	0,3	7	28	150
0:18:35	28	0,3	7	28	150
0:18:36	28	0,3	7	28	150
0:18:37	28	0,3	7	28	150
0:18:38	28	0,4	7	28	150
0:18:39	28	0,4	7	28	150
0:18:40	28	0,4	7	28	150
0:18:41	28	0,3	7	28	150
0:18:42	28	0,4	7	28	150
0:18:43	28	0,4	7	28	150
0:18:44	28	0,3	7	28	150
0:18:45	28	0,3	7	28	150
0:18:46	28	0,3	7	28	150
0:18:47	28	0,3	7	28	150
0:18:48	28	0,3	7	28	150
0:18:49	28	0,3	7	28	150
0:18:50	28	0,3	7	28	150
0:18:51	28	0,3	7	28	150
0:18:52	28	0,3	7	28	150
0:18:53	28	0,4	7	28	150
0:18:54	28	0,4	7	28	150
0:18:55	28	0,3	7	28	150
0:18:56	28	0,4	7	28	150
0:18:57	28	0,4	7	28	150
0:18:58	28	0,3	7	28	150
0:18:59	28	0,3	7	28	150
0:19:00	28	0,3	7	28	150
0:19:01	28	0,4	7	28	150
0:19:02	28	0,3	7	28	150
0:19:03	28	0,3	7	28	150
0:19:04	28	0,3	7	28	150
0:19:05	28	0,3	7	28	150
0:19:06	28	0,3	7	28	150
0:19:07	28	0,3	7	28	150
0:19:08	28	0,3	7	28	150
0:19:09	28	0,4	7	28	150
0:19:10	28	0,3	7	28	150
0:19:11	28	0,4	7	28	150
0:19:12	28	0,3	7	28	150
0:19:13	28	0,3	7	28	150
0:19:14	28	0,3	7	28	150
0:19:15	28	0,4	7	28	150
0:19:16	28	0,3	7	28	150
0:19:17	28	0,3	7	28	150
0:19:18	28	0,4	7	28	150
0:19:19	28	0,4	7	28	150
0:19:20	28	0,4	7	28	150
0:19:21	28	0,4	7	28	150
0:19:22	28	0,3	7	28	150
0:19:23	28	0,4	7	28	150
0:19:24	28	0,4	7	28	150
0:19:25	28	0,3	7	28	150
0:19:26	28	0,3	7	28	150
0:19:27	28	0,3	7	28	150
0:19:28	28	0,3	7	28	150
0:19:29	28	0,3	7	28	150
0:19:30	28	0,4	7	28	150
0:19:31	28	0,3	7	28	150
0:19:32	28	0,3	7	28	150
0:19:33	28	0,3	7	28	150
0:19:34	28	0,3	7	28	150
0:19:35	28	0,3	7	28	150
0:19:36	28	0,3	7	28	150
0:19:37	28	0,3	7	28	150
0:19:38	28	0,3	7	28	150
0:19:39	28	0,3	7	28	150
0:19:40	28	0,3	7	28	150
0:19:41	28	0,3	7	28	150
0:19:42	28	0,3	7	28	150
0:19:43	28	0,3	7	28	150
0:19:44	28	0,3	7	28	150
0:19:45	28	0,4	7	28	150
0:19:46	28	0,3	7	28	150
0:19:47	28	0,4	7	28	150
0:19:48	28	0,3	7	28	150
0:19:49	28	0,3	7	28	150
0:19:50	28	0,3	7	28	150
0:19:51	28	0,4	7	28	150
0:19:52	28	0,4	7	28	150
0:19:53	28	0,4	7	28	150
0:19:54	28	0,3	7	28	150
0:19:55	28	0,4	7	28	150
0:19:56	28	0,3	7	28	150
0:19:57	28	0,3	7	28	150
0:19:58	28	0,3	7	28	150
0:19:59	28	0,3	7	28	150
0:20:00	28	0,3	7	28	150
0:20:01	28	0,3	7	28	150
0:20:02	28	0,3	7	28	150
0:20:03	28	0,3	7	28	150
0:20:04	28	0,3	7	28	150
0:20:05	28	0,3	7	28	150
0:20:06	28	0,3	7	28	150
0:20:07	28	0,3	7	28	150
0:20:08	28	0,3	7	28	150
0:20:09	28	0,3	7	28	150
0:20:10	28	0,3	7	28	150
0:20:11	28	0,4	7	28	150
0:20:12	28	0,3	7	28	150
0:20:13	28	0,3	7	28	150
0:20:14	28	0,3	7	28	150
0:20:15	28	0,4	7	28	150
0:20:16	28	0,3	7	28	150
0:20:17	28	0,4	7	28	150
0:20:18	28	0,4	7	28	150
0:20:19	28	0,4	7	28	150
0:20:20	28	0,3	7	28	150
0:20:21	28	0,3	7	28	150
0:20:22	28	0,3	7	28	150
0:20:23	28	0,3	7	28	150
0:20:24	28	0,4	7	28	150
0:20:25	28	0,4	7	28	150
0:20:26	28	0,4	7	28	150
0:20:27	28	0,3	7	28	150
0:20:28	28	0,3	7	28	150
0:20:29	28	0,3	7	28	150
0:20:30	28	0,3	7	28	150
0:20:31	28	0,3	7	28	150
0:20:32	28	0,3	7	28	150
0:20:33	28	0,3	7	28	150
0:20:34	28	0,3	7	28	150
0:20:35	28	0,3	7	28	150
0:20:36	28	0,3	7	28	150
0:20:37	28	0,3	7	28	150
0:20:38	28	0,4	7	28	150
0:20:39	28	0,3	7	28	150
0:20:40	28	0,3	7	28	150
0:20:41	28	0,4	7	28	150
0:20:42	28	0,3	7	28	150
0:20:43	28	0,4	7	28	150
0:20:44	28	0,4	7	28	150
0:20:45	28	0,4	7	28	150
0:20:46	28	0,3	7	28	150
0:20:47	28	0,3	7	28	150
0:20:48	28	0,4	7	28	150
0:20:49	28	0,4	7	28	150
0:20:50	28	0,4	7	28	150
0:20:51	28	0,4	7	28	150
0:20:52	28	0,4	7	28	150
0:20:53	28	0,4	7	28	150
0:20:54	28	0,4	7	28	150
0:20:55	28	0,4	7	28	150
0:20:56	28	0,3	7	28	150
0:20:57	28	0,3	7	28	150
0:20:58	28	0,4	7	28	150
0:20:59	28	0,3	7	28	150
0:21:00	28	0,3	7	28	150
0:21:01	28	0,4	7	28	150
0:21:02	28	0,4	7	28	150
0:21:03	28	0,3	7	28	150
0:21:04	28	0,4	7	28	150
0:21:05	28	0,4	7	28	150
0:21:06	28	0,4	7	28	150
0:21:07	28	0,4	7	28	150
0:21:08	28	0,3	7	28	150
0:21:09	28	0,4	7	28	150
0:21:10	28	0,4	7	28	150
0:21:11	28	0,4	7	28	150
0:21:12	28	0,4	7	28	150
0:21:13	28	0,3	7	28	150
0:21:14	28	0,4	7	28	150
0:21:15	28	0,4	7	28	150
0:21:16	28	0,4	7	28	150
0:21:17	28	0,4	7	28	150
0:21:18	28	0,4	7	28	150
0:21:19	28	0,4	7	28	150
0:21:20	28	0,4	7	28	150
0:21:21	28	0,4	7	28	150
0:21:22	28	0,4	7	28	150
0:21:23	28	0,4	7	28	150
0:21:24	28	0,4	7	28	150
0:21:25	28	0,4	7	28	150
0:21:26	28	0,4	7	28	150
0:21:27	28	0,4	7	28	150
0:21:28	28	0,3	7	28	150
0:21:29	28	0,4	7	28	150
0:21:30	28	0,4	7	28	150
0:21:31	28	0,4	7	28	150
0:21:32	28	0,4	7	28	150
0:21:33	28	0,3	7	28	150
0:21:34	28	0,3	7	28	150
0:21:35	28	0,3	7	28	150
0:21:36	28	0,3	7	28	150
0:21:37	28	0,4	7	28	150
0:21:38	28	0,4	7	28	150
0:21:39	28	0,4	7	28	150
0:21:40	28	0,4	7	28	150
0:21:41	28	0,3	7	28	150
0:21:42	28	0,4	7	28	150
0:21:43	28	0,4	7	28	150
0:21:44	28	0,4	7	28	150
0:21:45	28	0,3	7	28	150
0:21:46	28	0,3	7	28	150
0:21:47	28	0,3	7	28	150
0:21:48	28	0,4	7	28	150
0:21:49	28	0,4	7	28	150
0:21:50	28	0,4	7	28	150
0:21:51	28	0,4	7	28	150
0:21:52	28	0,4	7	28	150
0:21:53	28	0,3	7	28	150
0:21:54	28	0,3	7	28	150
0:21:55	28	0,4	7	28	150
0:21:56	28	0,3	7	28	150
0:21:57	28	0,3	7	28	150
0:21:58	28	0,4	7	28	150
0:21:59	28	0,3	7	28	150
0:22:00	28	0,4	7	28	150
0:22:01	28	0,4	7	28	150
0:22:02	28	0,4	7	28	150
0:22:03	28	0,4	7	28	150
0:22:04	28	0,4	7	28	150
0:22:05	28	0,4	7	28	150
0:22:06	28	0,4	7	28	150
0:22:07	28	0,4	7	28	150
0:22:08	28	0,4	7	28	150
0:22:09	28	0,4	7	28	150
0:22:10	28	0,4	7	28	150
0:22:11	28	0,4	7	28	150
0:22:12	28	0,4	7	28	150
0:22:13	28	0,3	7	28	150
0:22:14	28	0,3	7	28	150
0:22:15	28	0,4	7	28	150
0:22:16	28	0,3	7	28	150
0:22:17	28	0,3	7	28	150
0:22:18	28	0,3	7	28	150
0:22:19	28	0,3	7	28	150
0:22:20	28	0,4	7	28	150
0:22:21	28	0,4	7	28	150
0:22:22	28	0,3	7	28	150
0:22:23	28	0,3	7	28	150
0:22:24	28	0,3	7	28	150
0:22:25	28	0,3	7	28	150
0:22:26	28	0,4	7	28	150
0:22:27	28	0,4	7	28	150
0:22:28	28	0,4	7	28	150
0:22:29	28	0,4	7	28	150
0:22:30	28	0,4	7	28	150
0:22:31	28	0,4	7	28	150
0:22:32	28	0,4	7	28	150
0:22:33	28	0,4	7	28	150
0:22:34	28	0,4	7	28	150
0:22:35	28	0,4	7	28	150
0:22:36	28	0,4	7	28	150
0:22:37	28	0,4	7	28	150
0:22:38	28	0,4	7	28	150
0:22:39	28	0,4	7	28	150
0:22:40	28	0,4	7	28	150
0:22:41	28	0,4	7	28	150
0:22:42	28	0,4	7	28	150
0:22:43	28	0,3	7	28	150
0:22:44	28	0,3	7	28	150
0:22:45	28	0,3	7	28	150
0:22:46	28	0,3	7	28	150
0:22:47	28	0,3	7	28	150
0:22:48	28	0,4	7	28	150
0:22:49	28	0,4	7	28	150
0:22:50	28	0,4	7	28	150
0:22:51	28	0,4	7	28	150
0:22:52	28	0,4	7	28	150
0:22:53	28	0,4	7	28	150
0:22:54	28	0,4	7	28	150
0:22:55	28	0,3	7	28	150
0:22:56	28	0,3	7	28	150
0:22:57	28	0,3	7	28	150
0:22:58	28	0,4	7	28	150
0:22:59	28	0,4	7	28	150
0:23:00	28	0,4	7	28	150
0:23:01	28	0,4	7	28	150
0:23:02	28	0,4	7	28	150
0:23:03	28	0,4	7	28	150
0:23:04	28	0,4	7	28	150
0:23:05	28	0,4	7	28	150
0:23:06	28	0,4	7	28	150
0:23:07	28	0,4	7	28	150
0:23:08	28	0,4	7	28	150
0:23:09	28	0,4	7	28	150
0:23:10	28	0,4	7	28	150
0:23:11	28	0,4	7	28	150
0:23:12	28	0,4	7	28	150
0:23:13	28	0,4	7	28	150
0:23:14	28	0,4	7	28	150
0:23:15	28	0,4	7	28	150
0:23:16	28	0,3	7	28	150
0:23:17	28	0,4	7	28	150
0:23:18	28	0,4	7	28	150
0:23:19	28	0,4	7	28	150
0:23:20	28	0,4	7	28	150
0:23:21	28	0,4	7	28	150
0:23:22	28	0,4	7	28	150
0:23:23	28	0,4	7	28	150
0:23:24	28	0,4	7	28	150
0:23:25	28	0,4	7	28	150
0:23:26	28	0,4	7	28	150
0:23:27	28	0,4	7	28	150
0:23:28	28	0,4	7	28	150
0:23:29	28	0,4	7	28	150
0:23:30	28	0,4	7	28	150
0:23:31	28	0,4	7	28	150
0:23:32	28	0,4	7	28	150
0:23:33	28	0,4	7	28	150
0:23:34	28	0,4	7	28	150
0:23:35	28	0,4	7	28	150
0:23:36	28	0,4	7	28	150
0:23:37	28	0,4	7	28	150
0:23:38	28	0,4	7	28	150
0:23:39	28	0,4	7	28	150
0:23:40	28	0,4	7	28	150
0:23:41	28	0,4	7	28	150
0:23:42	28	0,4	7	28	150
0:23:43	28	0,4	7	28	150
0:23:44	28	0,4	7	28	150
0:23:45	28	0,4	7	28	150
0:23:46	28	0,4	7	28	150
0:23:47	28	0,4	7	28	150
0:23:48	28	0,4	7	28	150
0:23:49	28	0,4	7	28	150
0:23:50	28	0,4	7	28	150
0:23:51	28	0,4	7	28	150
0:23:52	28	0,4	7	28	150
0:23:53	28	0,4	7	28	150
0:23:54	28	0,4	7	28	150
0:23:55	28	0,4	7	28	150
0:23:56	28	0,4	7	28	150
0:23:57	28	0,4	7	28	150
0:23:58	28	0,4	7	28	150
0:23:59	28	0,4	7	28	150
0:24:00	28	0,4	7	28	150
0:24:01	28	0,4	7	28	150
0:24:02	28	0,4	7	28	150
0:24:03	28	0,4	7	28	150
0:24:04	28	0,4	7	28	150
0:24:05	28	0,4	7	28	150
0:24:06	28	0,4	7	28	150
0:24:07	28	0,4	7	28	150
0:24:08	28	0,4	7	28	150
0:24:09	28	0,4	7	28	150
0:24:10	28	0,4	7	28	150
0:24:11	28	0,4	7	28	150
0:24:12	28	0,4	7	28	150
0:24:13	28	0,4	7	28	150
0:24:14	28	0,3	7	28	150
0:24:15	28	0,4	7	28	150
0:24:16	28	0,4	7	28	150
0:24:17	28	0,4	7	28	150
0:24:18	28	0,4	7	28	150
0:24:19	28	0,4	7	28	150
0:24:20	28	0,4	7	28	150
0:24:21	28	0,4	7	28	150
0:24:22	28	0,4	7	28	150
0:24:23	28	0,4	7	28	150
0:24:24	28	0,4	7	28	150
0:24:25	28	0,4	7	28	150
0:24:26	28	0,4	7	28	150
0:24:27	28	0,4	7	28	150
0:24:28	28	0,4	7	28	150
0:24:29	28	0,4	7	28	150
0:24:30	28	0,4	7	28	150
0:24:31	28	0,4	7	28	150
0:24:32	28	0,4	7	28	150
0:24:33	28	0,4	7	28	150
0:24:34	28	0,4	7	28	150
0:24:35	28	0,4	7	28	150
0:24:36	28	0,4	7	28	150
0:24:37	28	0,4	7	28	150
0:24:38	28	0,4	7	28	150
0:24:39	28	0,4	7	28	150
0:24:40	28	0,4	7	28	150
0:24:41	28	0,4	7	28	150
0:24:42	28	0,4	7	28	150
0:24:43	28	0,4	7	28	150
0:24:44	28	0,4	7	28	150
0:24:45	28	0,4	7	28	150
0:24:46	28	0,4	7	28	150
0:24:47	28	0,4	7	28	150
0:24:48	28	0,4	7	28	150
0:24:49	28	0,4	7	28	150
0:24:50	28	0,4	7	28	150
0:24:51	28	0,4	7	28	150
0:24:52	28	0,4	7	28	150
0:24:53	28	0,4	7	28	150
0:24:54	28	0,4	7	28	150
0:24:55	28	0,4	7	28	150
0:24:56	28	0,4	7	28	150
0:24:57	28	0,4	7	28	150
0:24:58	28	0,4	7	28	150
0:24:59	28	0,4	7	28	150
0:25:00	28	0,4	7	28	150
0:25:01	28	0,4	7	28	150
0:25:02	28	0,4	7	28	150
0:25:03	28	0,4	7	28	150
0:25:04	28	0,4	7	28	150
0:25:05	28	0,4	7	28	150
0:25:06	28	0,4	7	28	150
0:25:07	28	0,4	7	28	150
0:25:08	28	0,4	7	28	150
0:25:09	28	0,4	7	28	150
0:25:10	28	0,3	7	28	150
0:25:11	28	0,4	7	28	150
0:25:12	28	0,4	7	28	150
0:25:13	28	0,4	7	28	150
0:25:14	28	0,4	7	28	150
0:25:15	28	0,4	7	28	150
0:25:16	28	0,4	7	28	150
0:25:17	28	0,4	7	28	150
0:25:18	28	0,4	7	28	150
0:25:19	28	0,4	7	28	150
0:25:20	28	0,4	7	28	150
0:25:21	28	0,4	7	28	150
0:25:22	28	0,4	7	28	150
0:25:23	28	0,4	7	28	150
0:25:24	28	0,4	7	28	150
0:25:25	28	0,4	7	28	150
0:25:26	28	0,4	7	28	150
0:25:27	28	0,4	7	28	150
0:25:28	28	0,4	7	28	150
0:25:29	28	0,4	7	28	150
0:25:30	28	0,4	7	28	150
0:25:31	28	0,4	7	28	150
0:25:32	28	0,4	7	28	150
0:25:33	28	0,4	7	28	150
0:25:34	28	0,4	7	28	150
0:25:35	28	0,4	7	28	150
0:25:36	28	0,4	7	28	150
0:25:37	28	0,4	7	28	150
0:25:38	28	0,4	7	28	150
0:25:39	28	0,4	7	28	150
0:25:40	28	0,4	7	28	150
0:25:41	28	0,4	7	28	150
0:25:42	28	0,4	7	28	150
0:25:43	28	0,4	7	28	150
0:25:44	28	0,4	7	28	150
0:25:45	28	0,4	7	28	150
0:25:46	28	0,4	7	28	150
0:25:47	28	0,4	7	28	150
0:25:48	28	0,4	7	28	150
0:25:49	28	0,4	7	28	150
0:25:50	28	0,4	7	28	150
0:25:51	28	0,4	7	28	150
0:25:52	28	0,4	7	28	150
0:25:53	28	0,4	7	28	150
0:25:54	28	0,4	7	28	150
0:25:55	28	0,4	7	28	150
0:25:56	28	0,4	7	28	150
0:25:57	28	0,4	7	28	150
0:25:58	28	0,4	7	28	150
0:25:59	28	0,4	7	28	150
0:26:00	28	0,4	7	28	150
0:26:01	28	0,4	7	28	150
0:26:02	28	0,4	7	28	150
0:26:03	28	0,4	7	28	150
0:26:04	28	0,4	7	28	150
0:26:05	28	0,4	7	28	150
0:26:06	28	0,4	7	28	150
0:26:07	28	0,4	7	28	150
0:26:08	28	0,4	7	28	150
0:26:09	28	0,4	7	28	150
0:26:10	28	0,4	7	28	150
0:26:11	28	0,4	7	28	150
0:26:12	28	0,4	7	28	150
0:26:13	28	0,4	7	28	150
0:26:14	28	0,4	7	28	150
0:26:15	28	0,4	7	28	150
0:26:16	28	0,4	7	28	150
0:26:17	28	0,4	7	28	150
0:26:18	28	0,4	7	28	150
0:26:19	28	0,4	7	28	150
0:26:20	28	0,4	7	28	150
0:26:21	28	0,4	7	28	150
0:26:22	28	0,4	7	28	150
0:26:23	28	0,4	7	28	150
0:26:24	28	0,4	7	28	150
0:26:25	28	0,4	7	28	150
0:26:26	28	0,4	7	28	150
0:26:27	28	0,4	7	28	150
0:26:28	28	0,4	7	28	150
0:26:29	28	0,4	7	28	150
0:26:30	28	0,4	7	28	150
0:26:31	28	0,4	7	28	150
0:26:32	28	0,4	7	28	150
0:26:33	28	0,4	7	28	150
0:26:34	28	0,4	7	28	150
0:26:35	28	0,4	7	28	150
0:26:36	28	0,4	7	28	150
0:26:37	28	0,4	7	28	150
0:26:38	28	0,4	7	28	150
0:26:39	28	0,4	7	28	150
0:26:40	28	0,4	7	28	150
0:26:41	28	0,4	7	28	150
0:26:42	28	0,4	7	28	150
0:26:43	28	0,4	7	28	150
0:26:44	28	0,4	7	28	150
0:26:45	28	0,4	7	28	150
0:26:46	28	0,4	7	28	150
0:26:47	28	0,4	7	28	150
0:26:48	28	0,4	7	28	150
0:26:49	28	0,4	7	28	150
0:26:50	28	0,4	7	28	150
0:26:51	28	0,4	7	28	150
0:26:52	28	0,4	7	28	150
0:26:53	28	0,4	7	28	150
0:26:54	28	0,4	7	28	150
0:26:55	28	0,4	7	28	150
