Repository: ProgWizer/parser

File: project-root/data/Data Acquisition/Data Acquisition/2019 year (140)/19-057.txt (part 1 of 14)
--Test Summary--
Full Path and File Name	
Instrument Name	7322
Instrument Type	Model 7322 Consistometer - Variable Speed
Instrument Serial Number	
Test Start Date	25.06.2019
Test Start Time	10:54:11
Test Stop Date	25.06.2019
Test Stop Time	16:48:41
Test Length	5:54:30
Final Sample Time Offset	5:54:29
Controller Schedule Name	
Sampling Period	1 second
Comments	T:RT(40),49(134),dwell(23),RT(45) P:atm(40), 39(134), dwell(23), atm(45)
Information	WellID	Áåëàðóñü, Ðå÷èöû
Information	Customer	Õîëñèì
Information	EngName	
Information	CementClass	OneCem
Information	CementMfr	Õîëñèì
Information	Additives	5%SMS+27%NaCl(MixWater)
Information	Density	1500
Information	BHCT	49
Information	BHST	
Information	FluidLoss	na
Information	JobType	Research
Calculated Value	Time_30Bc	N/A
Calculated Value	Time_70Bc	N/A
Calculated Value	Time_100Bc	N/A
Initial Temperature (°C)	28 °C
Final Temperature (°C)	21 °C
Initial Pressure (MPa)	0,6 MPa
Final Pressure (MPa)	1,1 MPa
Initial Consistency (Bc)	2 Bc
Final Consistency (Bc)	18 Bc
Initial Wall Temperature (°C)	26 °C
Final Wall Temperature (°C)	21 °C
Initial Motor Speed (RPM)	150 RPM
Final Motor Speed (RPM)	150 RPM
--Data--
Time (HH:MM:SS)	Temperature (°C)	Pressure (MPa)	Consistency (Bc)	Wall Temperature (°C)	Motor Speed (RPM)
0:00:00	28	0,6	2	26	150
0:00:01	28	0,6	2	26	150
0:00:02	28	0,6	2	26	150
0:00:03	28	0,6	2	26	150
0:00:04	28	0,6	2	26	150
0:00:05	28	0,6	2	26	150
0:00:06	28	0,6	2	26	150
0:00:07	28	0,6	2	26	150
0:00:08	28	0,6	2	26	150
0:00:09	28	0,6	2	26	150
0:00:10	28	0,6	2	26	150
0:00:11	28	0,6	2	26	150
0:00:12	28	0,6	2	26	150
0:00:13	28	0,6	2	26	150
0:00:14	28	0,6	2	26	150
0:00:15	28	0,6	2	26	150
0:00:16	28	0,6	2	26	150
0:00:17	28	0,6	2	26	150
0:00:18	28	0,6	2	26	150
0:00:19	28	0,6	2	26	150
0:00:20	28	0,6	2	26	150
0:00:21	28	0,6	2	26	150
0:00:22	28	0,6	2	26	150
0:00:23	28	0,6	2	26	150
0:00:24	28	0,6	2	26	150
0:00:25	28	0,6	2	26	150
0:00:26	28	0,6	2	26	150
0:00:27	28	0,6	2	26	150
0:00:28	28	0,6	2	26	150
0:00:29	28	0,6	2	26	150
0:00:30	28	0,6	2	27	150
0:00:31	28	0,6	2	26	150
0:00:32	28	0,6	2	26	150
0:00:33	28	0,6	2	26	150
0:00:34	28	0,6	2	27	150
0:00:35	28	0,6	2	26	150
0:00:36	28	0,6	2	27	150
0:00:37	28	0,6	2	27	150
0:00:38	28	0,6	2	27	150
0:00:39	28	0,6	2	27	150
0:00:40	28	0,6	2	26	150
0:00:41	28	0,6	2	27	150
0:00:42	28	0,6	2	27	150
0:00:43	28	0,6	2	27	150
0:00:44	28	0,6	2	27	150
0:00:45	28	0,6	2	27	150
0:00:46	28	0,6	2	27	150
0:00:47	28	0,6	2	27	150
0:00:48	28	0,6	2	27	150
0:00:49	28	0,6	2	27	150
0:00:50	28	0,6	2	27	150
0:00:51	28	0,6	2	27	150
0:00:52	28	0,6	2	27	150
0:00:53	28	0,6	2	27	150
0:00:54	28	0,6	2	27	150
0:00:55	28	0,6	2	27	150
0:00:56	28	0,6	2	27	150
0:00:57	28	0,6	2	27	150
0:00:58	28	0,6	2	27	150
0:00:59	28	0,6	2	27	150
0:01:00	28	0,6	2	27	150
0:01:01	28	0,6	2	27	150
0:01:02	28	0,6	2	27	150
0:01:03	28	0,6	2	27	150
0:01:04	28	0,6	2	27	150
0:01:05	28	0,6	2	27	150
0:01:06	28	0,6	2	27	150
0:01:07	28	0,6	2	27	150
0:01:08	28	0,6	2	27	150
0:01:09	28	0,6	2	27	150
0:01:10	28	0,6	2	27	150
0:01:11	28	0,6	2	27	150
0:01:12	28	0,6	2	27	150
0:01:13	28	0,6	2	27	150
0:01:14	28	0,6	2	27	150
0:01:15	28	0,6	2	27	150
0:01:16	28	0,6	2	27	150
0:01:17	28	0,6	2	27	150
0:01:18	28	0,6	2	27	150
0:01:19	28	0,6	2	27	150
0:01:20	28	0,6	2	27	150
0:01:21	28	0,6	2	27	150
0:01:22	28	0,6	2	27	150
0:01:23	28	0,6	2	27	150
0:01:24	28	0,6	2	27	150
0:01:25	28	0,6	2	27	150
0:01:26	28	0,6	2	27	150
0:01:27	28	0,6	2	27	150
0:01:28	28	0,6	2	27	150
0:01:29	28	0,6	2	27	150
0:01:30	28	0,6	2	27	150
0:01:31	28	0,6	2	27	150
0:01:32	28	0,6	2	27	150
0:01:33	28	0,6	2	27	150
0:01:34	28	0,6	2	27	150
0:01:35	28	0,6	2	27	150
0:01:36	28	0,6	2	27	150
0:01:37	28	0,6	2	27	150
0:01:38	28	0,6	2	27	150
0:01:39	28	0,6	2	27	150
0:01:40	28	0,6	2	27	150
0:01:41	28	0,6	2	27	150
0:01:42	28	0,6	2	27	150
0:01:43	28	0,6	2	27	150
0:01:44	28	0,6	2	27	150
0:01:45	28	0,6	2	27	150
0:01:46	28	0,6	2	27	150
0:01:47	28	0,6	2	27	150
0:01:48	28	0,6	2	27	150
0:01:49	28	0,6	2	27	150
0:01:50	28	0,6	2	27	150
0:01:51	28	0,6	2	27	150
0:01:52	28	0,6	2	27	150
0:01:53	28	0,6	2	27	150
0:01:54	28	0,6	2	27	150
0:01:55	28	0,6	2	27	150
0:01:56	28	0,6	2	27	150
0:01:57	28	0,6	2	27	150
0:01:58	28	0,6	2	27	150
0:01:59	28	0,6	2	27	150
0:02:00	28	0,6	2	27	150
0:02:01	28	0,6	2	27	150
0:02:02	28	0,6	2	27	150
0:02:03	28	0,6	2	27	150
0:02:04	28	0,6	2	27	150
0:02:05	28	0,6	2	27	150
0:02:06	28	0,6	2	27	150
0:02:07	28	0,6	2	27	150
0:02:08	28	0,6	2	27	150
0:02:09	28	0,6	2	27	150
0:02:10	28	0,6	2	27	150
0:02:11	28	0,6	2	27	150
0:02:12	28	0,6	2	27	150
0:02:13	28	0,6	2	27	150
0:02:14	28	0,6	2	27	150
0:02:15	28	0,6	2	27	150
0:02:16	28	0,6	2	27	150
0:02:17	28	0,6	2	27	150
0:02:18	28	0,6	2	27	150
0:02:19	28	0,6	2	27	150
0:02:20	28	0,6	2	27	150
0:02:21	28	0,6	2	27	150
0:02:22	28	0,6	2	27	150
0:02:23	28	0,6	2	27	150
0:02:24	28	0,6	2	27	150
0:02:25	28	0,6	2	27	150
0:02:26	28	0,6	2	27	150
0:02:27	28	0,6	2	27	150
0:02:28	28	0,6	2	27	150
0:02:29	28	0,6	2	27	150
0:02:30	28	0,6	2	27	150
0:02:31	28	0,6	2	27	150
0:02:32	28	0,6	2	27	150
0:02:33	28	0,6	2	27	150
0:02:34	28	0,6	2	27	150
0:02:35	28	0,6	2	27	150
0:02:36	28	0,6	2	27	150
0:02:37	28	0,6	2	27	150
0:02:38	28	0,6	2	27	150
0:02:39	28	0,6	2	27	150
0:02:40	28	0,6	2	27	150
0:02:41	28	0,6	2	27	150
0:02:42	28	0,6	2	27	150
0:02:43	28	0,6	2	27	150
0:02:44	28	0,6	2	27	150
0:02:45	28	0,6	2	27	150
0:02:46	28	0,6	2	27	150
0:02:47	28	0,6	2	27	150
0:02:48	28	0,6	2	27	150
0:02:49	28	0,6	2	27	150
0:02:50	28	0,6	2	27	150
0:02:51	28	0,6	2	27	150
0:02:52	28	0,6	2	27	150
0:02:53	28	0,6	2	27	150
0:02:54	28	0,6	2	27	150
0:02:55	28	0,6	2	27	150
0:02:56	28	0,6	2	27	150
0:02:57	28	0,6	2	27	150
0:02:58	28	0,6	2	27	150
0:02:59	28	0,6	2	27	150
0:03:00	28	0,6	2	27	150
0:03:01	28	0,6	2	27	150
0:03:02	28	0,6	2	27	150
0:03:03	28	0,6	2	27	150
0:03:04	28	0,6	2	27	150
0:03:05	28	0,6	2	27	150
0:03:06	28	0,6	2	27	150
0:03:07	28	0,6	2	27	150
0:03:08	28	0,6	2	27	150
0:03:09	28	0,6	2	27	150
0:03:10	28	0,6	2	27	150
0:03:11	28	0,6	2	27	150
0:03:12	28	0,6	2	27	150
0:03:13	28	0,6	2	27	150
0:03:14	28	0,6	2	27	150
0:03:15	28	0,6	2	27	150
0:03:16	28	0,6	2	27	150
0:03:17	28	0,6	2	27	150
0:03:18	28	0,6	2	27	150
0:03:19	28	0,6	2	27	150
0:03:20	28	0,6	2	27	150
0:03:21	28	0,6	2	27	150
0:03:22	28	0,6	2	27	150
0:03:23	28	0,6	2	27	150
0:03:24	28	0,6	2	27	150
0:03:25	28	0,6	2	27	150
0:03:26	28	0,6	2	27	150
0:03:27	28	0,6	2	27	150
0:03:28	28	0,6	2	27	150
0:03:29	28	0,6	2	27	150
0:03:30	28	0,6	2	27	150
0:03:31	28	0,6	2	27	150
0:03:32	28	0,6	2	27	150
0:03:33	28	0,6	2	27	150
0:03:34	28	0,6	2	27	150
0:03:35	28	0,6	2	27	150
0:03:36	28	0,6	2	27	150
0:03:37	28	0,6	2	27	150
0:03:38	28	0,6	2	27	150
0:03:39	28	0,6	2	27	150
0:03:40	28	0,6	2	27	150
0:03:41	28	0,6	2	27	150
0:03:42	28	0,6	2	27	150
0:03:43	28	0,6	2	27	150
0:03:44	28	0,6	2	27	150
0:03:45	28	0,6	2	27	150
0:03:46	28	0,6	2	27	150
0:03:47	28	0,6	2	27	150
0:03:48	28	0,6	2	27	150
0:03:49	28	0,6	2	27	150
0:03:50	28	0,6	2	27	150
0:03:51	28	0,6	2	27	150
0:03:52	28	0,6	2	27	150
0:03:53	28	0,6	2	27	150
0:03:54	28	0,6	2	27	150
0:03:55	28	0,6	2	26	150
0:03:56	28	0,6	2	27	150
0:03:57	28	0,6	2	27	150
0:03:58	28	0,6	2	27	150
0:03:59	28	0,6	2	27	150
0:04:00	28	0,6	2	27	150
0:04:01	28	0,6	2	27	150
0:04:02	28	0,6	2	27	150
0:04:03	28	0,6	2	27	150
0:04:04	28	0,6	2	26	150
0:04:05	28	0,6	2	27	150
0:04:06	28	0,6	2	27	150
0:04:07	28	0,6	2	27	150
0:04:08	28	0,6	2	27	150
0:04:09	28	0,6	2	27	150
0:04:10	28	0,6	2	27	150
0:04:11	28	0,6	2	26	150
0:04:12	28	0,6	2	27	150
0:04:13	28	0,6	2	27	150
0:04:14	28	0,6	2	27	150
0:04:15	28	0,6	2	27	150
0:04:16	28	0,6	2	27	150
0:04:17	28	0,6	2	27	150
0:04:18	28	0,6	2	27	150
0:04:19	28	0,6	2	27	150
0:04:20	28	0,6	2	27	150
0:04:21	28	0,6	2	27	150
0:04:22	28	0,6	2	27	150
0:04:23	28	0,6	2	27	150
0:04:24	28	0,6	2	27	150
0:04:25	28	0,6	2	27	150
0:04:26	28	0,6	2	27	150
0:04:27	28	0,6	2	27	150
0:04:28	28	0,6	2	26	150
0:04:29	28	0,6	2	27	150
0:04:30	28	0,6	2	27	150
0:04:31	28	0,6	2	27	150
0:04:32	28	0,6	2	27	150
0:04:33	28	0,6	2	27	150
0:04:34	28	0,6	2	27	150
0:04:35	28	0,6	2	27	150
0:04:36	28	0,6	2	27	150
0:04:37	28	0,6	2	26	150
0:04:38	28	0,6	2	27	150
0:04:39	28	0,6	2	27	150
0:04:40	28	0,6	2	26	150
0:04:41	28	0,6	2	27	150
0:04:42	28	0,6	2	27	150
0:04:43	28	0,6	2	27	150
0:04:44	28	0,6	2	27	150
0:04:45	28	0,6	2	27	150
0:04:46	28	0,6	2	27	150
0:04:47	28	0,6	2	27	150
0:04:48	28	0,6	2	27	150
0:04:49	28	0,6	2	26	150
0:04:50	28	0,6	2	27	150
0:04:51	28	0,6	2	26	150
0:04:52	28	0,6	2	27	150
0:04:53	28	0,6	2	27	150
0:04:54	28	0,6	2	27	150
0:04:55	28	0,6	2	27	150
0:04:56	28	0,6	2	27	150
0:04:57	28	0,6	2	27	150
0:04:58	28	0,6	2	27	150
0:04:59	28	0,6	2	27	150
0:05:00	28	0,6	2	27	150
0:05:01	28	0,6	2	27	150
0:05:02	28	0,6	2	26	150
0:05:03	28	0,6	2	27	150
0:05:04	28	0,6	2	27	150
0:05:05	28	0,6	2	27	150
0:05:06	28	0,6	2	26	150
0:05:07	28	0,6	2	27	150
0:05:08	28	0,6	2	27	150
0:05:09	28	0,6	2	27	150
0:05:10	28	0,6	2	27	150
0:05:11	28	0,6	2	27	150
0:05:12	28	0,6	2	26	150
0:05:13	28	0,6	2	27	150
0:05:14	28	0,6	2	26	150
0:05:15	28	0,6	2	27	150
0:05:16	28	0,6	2	27	150
0:05:17	28	0,6	2	26	150
0:05:18	28	0,6	2	27	150
0:05:19	28	0,6	2	27	150
0:05:20	28	0,6	2	27	150
0:05:21	28	0,6	2	27	150
0:05:22	28	0,6	2	26	150
0:05:23	28	0,6	2	26	150
0:05:24	28	0,6	2	27	150
0:05:25	28	0,6	2	27	150
0:05:26	28	0,6	2	27	150
0:05:27	28	0,6	2	27	150
0:05:28	28	0,6	2	27	150
0:05:29	28	0,6	2	27	150
0:05:30	28	0,6	2	26	150
0:05:31	28	0,6	2	27	150
0:05:32	28	0,6	2	26	150
0:05:33	28	0,6	2	27	150
0:05:34	28	0,6	2	27	150
0:05:35	28	0,6	2	27	150
0:05:36	28	0,6	2	27	150
0:05:37	28	0,6	2	27	150
0:05:38	28	0,6	2	27	150
0:05:39	28	0,6	2	26	150
0:05:40	28	0,6	2	27	150
0:05:41	28	0,6	2	26	150
0:05:42	28	0,6	2	27	150
0:05:43	28	0,6	2	27	150
0:05:44	28	0,6	2	26	150
0:05:45	28	0,6	2	26	150
0:05:46	28	0,6	2	27	150
0:05:47	28	0,6	2	27	150
0:05:48	28	0,6	2	26	150
0:05:49	28	0,6	2	26	150
0:05:50	28	0,6	2	26	150
0:05:51	28	0,6	2	27	150
0:05:52	28	0,6	2	27	150
0:05:53	28	0,6	2	27	150
0:05:54	28	0,6	2	27	150
0:05:55	28	0,6	2	26	150
0:05:56	28	0,6	2	26	150
0:05:57	28	0,6	2	26	150
0:05:58	28	0,6	2	27	150
0:05:59	28	0,6	2	27	150
0:06:00	28	0,6	2	27	150
0:06:01	28	0,6	2	26	150
0:06:02	28	0,6	2	27	150
0:06:03	28	0,6	2	26	150
0:06:04	28	0,6	2	27	150
0:06:05	28	0,6	2	26	150
0:06:06	28	0,6	2	27	150
0:06:07	28	0,6	2	27	150
0:06:08	28	0,6	2	26	150
0:06:09	28	0,6	2	27	150
0:06:10	28	0,6	2	27	150
0:06:11	28	0,6	2	27	150
0:06:12	28	0,6	2	26	150
0:06:13	28	0,6	2	27	150
0:06:14	28	0,6	2	26	150
0:06:15	28	0,6	2	26	150
0:06:16	28	0,6	2	27	150
0:06:17	28	0,6	2	27	150
0:06:18	28	0,6	2	27	150
0:06:19	28	0,6	2	27	150
0:06:20	28	0,6	2	27	150
0:06:21	28	0,6	2	26	150
0:06:22	28	0,6	2	27	150
0:06:23	28	0,6	2	27	150
0:06:24	28	0,6	2	26	150
0:06:25	28	0,6	2	27	150
0:06:26	28	0,6	2	27	150
0:06:27	28	0,6	2	27	150
0:06:28	28	0,6	2	27	150
0:06:29	28	0,6	2	27	150
0:06:30	28	0,6	2	27	150
0:06:31	28	0,6	2	27	150
0:06:32	28	0,6	2	26	150
0:06:33	28	0,6	2	27	150
0:06:34	28	0,6	2	27	150
0:06:35	28	0,6	2	27	150
0:06:36	28	0,6	2	27	150
0:06:37	28	0,6	2	27	150
0:06:38	28	0,6	2	27	150
0:06:39	28	0,6	2	27	150
0:06:40	28	0,6	2	27	150
0:06:41	28	0,6	2	26	150
0:06:42	28	0,6	2	26	150
0:06:43	28	0,6	2	26	150
0:06:44	28	0,6	2	26	150
0:06:45	28	0,6	2	27	150
0:06:46	28	0,6	2	27	150
0:06:47	28	0,6	2	27	150
0:06:48	28	0,6	2	27	150
0:06:49	28	0,6	2	27	150
0:06:50	28	0,6	2	27	150
0:06:51	28	0,6	2	27	150
0:06:52	28	0,6	2	27	150
0:06:53	28	0,6	2	27	150
0:06:54	28	0,6	2	26	150
0:06:55	28	0,6	2	26	150
0:06:56	28	0,6	2	26	150
0:06:57	28	0,6	2	27	150
0:06:58	28	0,6	2	27	150
0:06:59	28	0,6	2	27	150
0:07:00	28	0,6	2	27	150
0:07:01	28	0,6	2	27	150
0:07:02	28	0,6	2	27	150
0:07:03	28	0,6	2	27	150
0:07:04	28	0,6	2	27	150
0:07:05	28	0,6	2	27	150
0:07:06	28	0,6	2	27	150
0:07:07	28	0,6	2	27	150
0:07:08	28	0,6	2	27	150
0:07:09	28	0,6	2	27	150
0:07:10	28	0,6	2	27	150
0:07:11	28	0,6	2	26	150
0:07:12	28	0,6	2	27	150
0:07:13	28	0,6	2	27	150
0:07:14	28	0,6	2	27	150
0:07:15	28	0,6	2	26	150
0:07:16	28	0,6	2	27	150
0:07:17	28	0,6	2	27	150
0:07:18	28	0,6	2	27	150
0:07:19	28	0,6	2	27	150
0:07:20	28	0,6	2	26	150
0:07:21	28	0,6	2	27	150
0:07:22	28	0,6	2	27	150
0:07:23	28	0,6	2	27	150
0:07:24	28	0,6	2	27	150
0:07:25	28	0,6	2	27	150
0:07:26	28	0,6	2	26	150
0:07:27	28	0,6	2	27	150
0:07:28	28	0,6	2	27	150
0:07:29	28	0,6	2	27	150
0:07:30	28	0,6	2	26	150
0:07:31	28	0,6	2	27	150
0:07:32	28	0,6	2	27	150
0:07:33	28	0,6	2	27	150
0:07:34	28	0,6	2	27	150
0:07:35	28	0,6	2	27	150
0:07:36	28	0,6	2	27	150
0:07:37	28	0,6	2	26	150
0:07:38	28	0,6	2	27	150
0:07:39	28	0,6	2	27	150
0:07:40	28	0,6	2	27	150
0:07:41	28	0,6	2	27	150
0:07:42	28	0,6	2	27	150
0:07:43	28	0,6	2	27	150
0:07:44	28	0,6	2	27	150
0:07:45	28	0,6	2	27	150
0:07:46	28	0,6	2	27	150
0:07:47	28	0,6	2	27	150
0:07:48	28	0,6	2	26	150
0:07:49	28	0,6	2	27	150
0:07:50	28	0,6	2	27	150
0:07:51	28	0,6	2	27	150
0:07:52	28	0,6	2	27	150
0:07:53	28	0,6	2	26	150
0:07:54	28	0,6	2	27	150
0:07:55	28	0,6	2	27	150
0:07:56	28	0,6	2	27	150
0:07:57	28	0,6	2	27	150
0:07:58	28	0,6	2	27	150
0:07:59	28	0,6	2	26	150
0:08:00	28	0,6	2	27	150
0:08:01	28	0,6	2	27	150
0:08:02	28	0,6	2	27	150
0:08:03	28	0,6	2	26	150
0:08:04	28	0,6	2	26	150
0:08:05	28	0,6	2	27	150
0:08:06	28	0,6	2	27	150
0:08:07	28	0,6	2	27	150
0:08:08	28	0,6	2	26	150
0:08:09	28	0,6	2	27	150
0:08:10	28	0,6	2	27	150
0:08:11	28	0,6	2	27	150
0:08:12	28	0,6	2	27	150
0:08:13	28	0,6	2	27	150
0:08:14	28	0,6	2	27	150
0:08:15	28	0,6	2	27	150
0:08:16	28	0,6	2	26	150
0:08:17	28	0,6	2	26	150
0:08:18	28	0,6	2	27	150
0:08:19	28	0,6	2	26	150
0:08:20	28	0,6	2	27	150
0:08:21	28	0,6	2	27	150
0:08:22	28	0,6	2	27	150
0:08:23	28	0,6	2	27	150
0:08:24	28	0,6	2	26	150
0:08:25	28	0,6	2	26	150
0:08:26	28	0,6	2	26	150
0:08:27	28	0,6	2	27	150
0:08:28	28	0,6	2	27	150
0:08:29	28	0,6	2	27	150
0:08:30	28	0,6	2	27	150
0:08:31	28	0,6	2	27	150
0:08:32	28	0,6	2	27	150
0:08:33	28	0,6	2	26	150
0:08:34	28	0,6	2	27	150
0:08:35	28	0,6	2	27	150
0:08:36	28	0,6	2	27	150
0:08:37	28	0,6	2	26	150
0:08:38	28	0,6	2	27	150
0:08:39	28	0,6	2	26	150
0:08:40	28	0,6	2	27	150
0:08:41	28	0,6	2	27	150
0:08:42	28	0,6	2	27	150
0:08:43	28	0,6	2	26	150
0:08:44	28	0,6	2	27	150
0:08:45	28	0,6	2	27	150
0:08:46	28	0,6	2	26	150
0:08:47	28	0,6	2	27	150
0:08:48	28	0,6	2	26	150
0:08:49	28	0,6	2	26	150
0:08:50	28	0,6	2	27	150
0:08:51	28	0,6	2	27	150
0:08:52	28	0,6	2	27	150
0:08:53	28	0,6	2	27	150
0:08:54	28	0,6	2	27	150
0:08:55	28	0,6	2	27	150
0:08:56	28	0,6	2	27	150
0:08:57	28	0,6	2	26	150
0:08:58	28	0,6	2	26	150
0:08:59	28	0,6	2	26	150
0:09:00	28	0,6	2	27	150
0:09:01	28	0,6	2	26	150
0:09:02	28	0,6	2	27	150
0:09:03	28	0,6	2	26	150
0:09:04	28	0,6	2	27	150
0:09:05	28	0,6	2	27	150
0:09:06	28	0,6	2	27	150
0:09:07	28	0,6	2	27	150
0:09:08	28	0,6	2	26	150
0:09:09	28	0,6	2	27	150
0:09:10	28	0,6	2	27	150
0:09:11	28	0,6	2	27	150
0:09:12	28	0,6	2	27	150
0:09:13	28	0,6	2	27	150
0:09:14	28	0,6	2	27	150
0:09:15	28	0,6	2	27	150
0:09:16	28	0,6	2	26	150
0:09:17	28	0,6	2	27	150
0:09:18	28	0,6	2	26	150
0:09:19	28	0,6	2	26	150
0:09:20	28	0,6	2	27	150
0:09:21	28	0,6	2	26	150
0:09:22	28	0,6	2	26	150
0:09:23	28	0,6	2	27	150
0:09:24	28	0,6	2	27	150
0:09:25	28	0,6	2	26	150
0:09:26	28	0,6	2	27	150
0:09:27	28	0,6	2	26	150
0:09:28	28	0,6	2	26	150
0:09:29	28	0,6	3	27	150
0:09:30	28	0,6	2	26	150
0:09:31	28	0,6	2	27	150
0:09:32	28	0,6	2	27	150
0:09:33	28	0,6	2	26	150
0:09:34	28	0,6	2	27	150
0:09:35	28	0,6	2	26	150
0:09:36	28	0,6	2	26	150
0:09:37	28	0,6	2	27	150
0:09:38	28	0,6	2	26	150
0:09:39	28	0,6	2	27	150
0:09:40	28	0,6	2	26	150
0:09:41	28	0,6	2	27	150
0:09:42	28	0,6	2	26	150
0:09:43	28	0,6	2	26	150
0:09:44	28	0,6	2	27	150
0:09:45	28	0,6	2	26	150
0:09:46	28	0,6	2	26	150
0:09:47	28	0,6	2	27	150
0:09:48	28	0,6	2	27	150
0:09:49	28	0,6	2	27	150
0:09:50	28	0,6	2	27	150
0:09:51	28	0,6	2	27	150
0:09:52	28	0,6	2	27	150
0:09:53	28	0,6	2	26	150
0:09:54	28	0,6	2	26	150
0:09:55	28	0,6	2	27	150
0:09:56	28	0,6	2	27	150
0:09:57	28	0,6	2	27	150
0:09:58	28	0,6	2	26	150
0:09:59	28	0,6	2	27	150
0:10:00	28	0,6	2	27	150
0:10:01	28	0,6	2	27	150
0:10:02	28	0,6	2	26	150
0:10:03	28	0,6	2	27	150
0:10:04	28	0,6	2	27	150
0:10:05	28	0,6	2	27	150
0:10:06	28	0,6	2	27	150
0:10:07	28	0,6	2	26	150
0:10:08	28	0,6	2	27	150
0:10:09	28	0,6	2	27	150
0:10:10	28	0,6	2	27	150
0:10:11	28	0,6	2	26	150
0:10:12	28	0,6	2	27	150
0:10:13	28	0,6	2	27	150
0:10:14	28	0,6	2	26	150
0:10:15	28	0,6	2	26	150
0:10:16	28	0,6	2	26	150
0:10:17	28	0,6	2	27	150
0:10:18	28	0,6	2	27	150
0:10:19	28	0,6	2	27	150
0:10:20	28	0,6	2	27	150
0:10:21	28	0,6	2	27	150
0:10:22	28	0,6	2	26	150
0:10:23	28	0,6	2	26	150
0:10:24	28	0,6	2	27	150
0:10:25	28	0,6	2	27	150
0:10:26	28	0,6	2	27	150
0:10:27	28	0,6	2	26	150
0:10:28	28	0,6	2	27	150
0:10:29	28	0,6	2	27	150
0:10:30	28	0,6	2	27	150
0:10:31	28	0,6	2	27	150
0:10:32	28	0,6	2	27	150
0:10:33	28	0,6	2	26	150
0:10:34	28	0,6	2	27	150
0:10:35	28	0,6	2	27	150
0:10:36	28	0,6	2	26	150
0:10:37	28	0,6	2	27	150
0:10:38	28	0,6	2	26	150
0:10:39	28	0,6	2	27	150
0:10:40	28	0,6	2	27	150
0:10:41	28	0,6	2	26	150
0:10:42	28	0,6	2	27	150
0:10:43	28	0,6	2	27	150
0:10:44	28	0,6	2	26	150
0:10:45	28	0,6	2	27	150
0:10:46	28	0,6	2	27	150
0:10:47	28	0,6	2	26	150
0:10:48	28	0,6	2	26	150
0:10:49	28	0,6	2	26	150
0:10:50	28	0,6	2	27	150
0:10:51	28	0,6	2	26	150
0:10:52	28	0,6	2	26	150
0:10:53	28	0,6	2	27	150
0:10:54	28	0,6	2	27	150
0:10:55	28	0,6	2	26	150
0:10:56	28	0,6	2	27	150
0:10:57	28	0,6	2	27	150
0:10:58	28	0,6	2	26	150
0:10:59	28	0,6	2	27	150
0:11:00	28	0,6	2	26	150
0:11:01	28	0,6	2	27	150
0:11:02	28	0,6	2	26	150
0:11:03	28	0,6	2	27	150
0:11:04	28	0,6	2	26	150
0:11:05	28	0,6	2	27	150
0:11:06	28	0,6	2	27	150
0:11:07	28	0,6	2	27	150
0:11:08	28	0,6	2	27	150
0:11:09	28	0,6	2	27	150
0:11:10	28	0,6	2	27	150
0:11:11	28	0,6	2	26	150
0:11:12	28	0,6	3	27	150
0:11:13	28	0,6	2	26	150
0:11:14	28	0,6	3	27	150
0:11:15	28	0,6	2	26	150
0:11:16	28	0,6	3	27	150
0:11:17	28	0,6	3	26	150
0:11:18	28	0,6	3	26	150
0:11:19	28	0,6	2	27	150
0:11:20	28	0,6	2	26	150
0:11:21	28	0,6	2	26	150
0:11:22	28	0,6	2	27	150
0:11:23	28	0,6	2	26	150
0:11:24	28	0,6	2	27	150
0:11:25	28	0,6	2	27	150
0:11:26	28	0,6	2	26	150
0:11:27	28	0,6	2	27	150
0:11:28	28	0,6	2	27	150
0:11:29	28	0,6	2	27	150
0:11:30	28	0,6	2	27	150
0:11:31	28	0,6	2	26	150
0:11:32	28	0,6	2	27	150
0:11:33	28	0,6	2	26	150
0:11:34	28	0,6	2	27	150
0:11:35	28	0,6	2	27	150
0:11:36	28	0,6	2	27	150
0:11:37	28	0,6	2	27	150
0:11:38	28	0,6	2	27	150
0:11:39	28	0,6	3	26	150
0:11:40	28	0,6	2	26	150
0:11:41	28	0,6	3	27	150
0:11:42	28	0,6	3	27	150
0:11:43	28	0,6	3	27	150
0:11:44	28	0,6	2	26	150
0:11:45	28	0,6	2	26	150
0:11:46	28	0,6	3	26	150
0:11:47	28	0,6	2	26	150
0:11:48	28	0,6	2	27	150
0:11:49	28	0,6	2	27	150
0:11:50	28	0,6	3	27	150
0:11:51	28	0,6	3	26	150
0:11:52	28	0,6	3	27	150
0:11:53	28	0,6	2	27	150
0:11:54	28	0,6	2	26	150
0:11:55	28	0,6	2	26	150
0:11:56	28	0,6	2	27	150
0:11:57	28	0,6	2	27	150
0:11:58	28	0,6	2	26	150
0:11:59	28	0,6	3	26	150
0:12:00	28	0,6	3	27	150
0:12:01	28	0,6	3	26	150
0:12:02	28	0,6	3	27	150
0:12:03	28	0,6	3	26	150
0:12:04	28	0,6	2	26	150
0:12:05	28	0,6	3	27	150
0:12:06	28	0,6	2	26	150
0:12:07	28	0,6	3	26	150
0:12:08	28	0,6	3	27	150
0:12:09	28	0,6	2	27	150
0:12:10	28	0,6	2	26	150
0:12:11	28	0,6	3	27	150
0:12:12	28	0,6	3	26	150
0:12:13	28	0,6	2	27	150
0:12:14	28	0,6	2	26	150
0:12:15	28	0,6	3	27	150
0:12:16	28	0,6	3	27	150
0:12:17	28	0,6	3	26	150
0:12:18	28	0,6	3	27	150
0:12:19	28	0,6	2	26	150
0:12:20	28	0,6	2	27	150
0:12:21	28	0,6	2	26	150
0:12:22	28	0,6	3	27	150
0:12:23	28	0,6	3	26	150
0:12:24	28	0,6	3	26	150
0:12:25	28	0,6	3	26	150
0:12:26	28	0,6	3	27	150
0:12:27	28	0,6	3	27	150
0:12:28	28	0,6	2	26	150
0:12:29	28	0,6	2	27	150
0:12:30	28	0,6	3	26	150
0:12:31	28	0,6	3	26	150
0:12:32	28	0,6	3	26	150
0:12:33	28	0,6	3	26	150
0:12:34	28	0,6	3	26	150
0:12:35	28	0,6	3	27	150
0:12:36	28	0,6	3	27	150
0:12:37	28	0,6	3	26	150
0:12:38	28	0,6	3	27	150
0:12:39	28	0,6	3	27	150
0:12:40	28	0,6	3	27	150
0:12:41	28	0,6	3	27	150
0:12:42	28	0,6	3	27	150
0:12:43	28	0,6	3	26	150
0:12:44	28	0,6	3	27	150
0:12:45	28	0,6	3	26	150
0:12:46	28	0,6	3	26	150
0:12:47	28	0,6	3	27	150
0:12:48	28	0,6	3	26	150
0:12:49	28	0,6	3	27	150
0:12:50	28	0,6	3	26	150
0:12:51	28	0,6	3	27	150
0:12:52	28	0,6	3	26	150
0:12:53	28	0,6	3	27	150
0:12:54	28	0,6	3	27	150
0:12:55	28	0,6	3	27	150
0:12:56	28	0,6	3	27	150
0:12:57	28	0,6	3	26	150
0:12:58	28	0,6	3	26	150
0:12:59	28	0,6	3	27	150
0:13:00	28	0,6	3	27	150
0:13:01	28	0,6	3	26	150
0:13:02	28	0,6	3	27	150
0:13:03	28	0,6	3	27	150
0:13:04	28	0,6	3	27	150
0:13:05	28	0,6	3	26	150
0:13:06	28	0,6	3	26	150
0:13:07	28	0,6	3	26	150
0:13:08	28	0,6	3	26	150
0:13:09	28	0,6	3	27	150
0:13:10	28	0,6	3	27	150
0:13:11	28	0,6	3	27	150
0:13:12	28	0,6	3	27	150
0:13:13	28	0,6	3	27	150
0:13:14	28	0,6	3	26	150
0:13:15	28	0,6	3	27	150
0:13:16	28	0,6	3	27	150
0:13:17	28	0,6	3	27	150
0:13:18	28	0,6	3	26	150
0:13:19	28	0,6	3	27	150
0:13:20	28	0,6	3	27	150
0:13:21	28	0,6	3	26	150
0:13:22	28	0,6	3	27	150
0:13:23	28	0,6	3	26	150
0:13:24	28	0,6	3	26	150
0:13:25	28	0,6	3	27	150
0:13:26	28	0,6	3	26	150
0:13:27	28	0,6	3	26	150
0:13:28	28	0,6	3	26	150
0:13:29	28	0,6	3	27	150
0:13:30	28	0,6	3	26	150
0:13:31	28	0,6	3	27	150
0:13:32	28	0,6	3	26	150
0:13:33	28	0,6	3	26	150
0:13:34	28	0,6	3	26	150
0:13:35	28	0,6	3	27	150
0:13:36	28	0,6	3	26	150
0:13:37	28	0,6	3	27	150
0:13:38	28	0,6	3	27	150
0:13:39	28	0,6	3	26	150
0:13:40	28	0,6	3	27	150
0:13:41	28	0,6	3	26	150
0:13:42	28	0,6	3	27	150
0:13:43	28	0,6	3	26	150
0:13:44	28	0,6	3	26	150
0:13:45	28	0,6	3	26	150
0:13:46	28	0,6	3	27	150
0:13:47	28	0,6	3	26	150
0:13:48	28	0,6	3	27	150
0:13:49	28	0,6	3	26	150
0:13:50	28	0,6	3	27	150
0:13:51	28	0,6	3	26	150
0:13:52	28	0,6	3	26	150
0:13:53	28	0,6	3	26	150
0:13:54	28	0,6	3	26	150
0:13:55	28	0,6	3	27	150
0:13:56	28	0,6	3	26	150
0:13:57	28	0,6	3	27	150
0:13:58	28	0,6	3	26	150
0:13:59	28	0,6	3	26	150
0:14:00	28	0,6	3	27	150
0:14:01	28	0,6	3	26	150
0:14:02	28	0,6	3	27	150
0:14:03	28	0,6	3	26	150
0:14:04	28	0,6	3	27	150
0:14:05	28	0,6	3	26	150
0:14:06	28	0,6	3	27	150
0:14:07	28	0,6	3	26	150
0:14:08	28	0,6	3	27	150
0:14:09	28	0,6	3	27	150
0:14:10	28	0,6	3	26	150
0:14:11	28	0,6	3	27	150
0:14:12	28	0,6	3	26	150
0:14:13	28	0,6	3	27	150
0:14:14	28	0,6	3	26	150
0:14:15	28	0,6	3	27	150
0:14:16	28	0,6	3	26	150
0:14:17	28	0,6	3	26	150
0:14:18	28	0,6	3	26	150
0:14:19	28	0,6	3	27	150
0:14:20	28	0,6	3	26	150
0:14:21	28	0,6	3	27	150
0:14:22	28	0,6	3	26	150
0:14:23	28	0,6	3	27	150
0:14:24	28	0,6	3	27	150
0:14:25	28	0,6	3	27	150
0:14:26	28	0,6	3	27	150
0:14:27	28	0,6	3	26	150
0:14:28	28	0,6	3	27	150
0:14:29	28	0,6	3	26	150
0:14:30	27	0,6	3	26	150
0:14:31	28	0,6	3	26	150
0:14:32	28	0,6	3	27	150
0:14:33	28	0,6	3	27	150
0:14:34	28	0,6	3	26	150
0:14:35	28	0,6	3	26	150
0:14:36	28	0,6	3	26	150
0:14:37	28	0,6	3	26	150
0:14:38	28	0,6	3	26	150
0:14:39	28	0,6	3	27	150
0:14:40	28	0,6	3	26	150
0:14:41	28	0,6	3	27	150
0:14:42	28	0,6	3	26	150
0:14:43	27	0,6	3	26	150
0:14:44	28	0,6	3	26	150
0:14:45	27	0,6	3	26	150
0:14:46	28	0,6	3	26	150
0:14:47	27	0,6	3	27	150
0:14:48	28	0,6	3	27	150
0:14:49	27	0,6	3	26	150
0:14:50	27	0,6	3	27	150
0:14:51	27	0,6	3	26	150
0:14:52	27	0,6	3	27	150
0:14:53	27	0,6	3	26	150
0:14:54	28	0,6	3	26	150
0:14:55	27	0,6	3	26	150
0:14:56	28	0,6	3	26	150
0:14:57	28	0,6	3	27	150
0:14:58	28	0,6	3	26	150
0:14:59	27	0,6	3	26	150
0:15:00	27	0,6	3	27	150
0:15:01	28	0,6	3	27	150
0:15:02	28	0,6	3	27	150
0:15:03	28	0,6	3	27	150
0:15:04	28	0,6	3	27	150
0:15:05	28	0,6	3	26	150
0:15:06	28	0,6	3	26	150
0:15:07	27	0,6	3	26	150
0:15:08	27	0,6	3	26	150
0:15:09	27	0,6	3	26	150
0:15:10	27	0,6	3	26	150
0:15:11	27	0,6	3	26	150
0:15:12	28	0,6	3	27	150
0:15:13	27	0,6	3	26	150
0:15:14	27	0,6	3	27	150
0:15:15	27	0,6	3	26	150
0:15:16	27	0,6	3	26	150
0:15:17	27	0,6	3	27	150
0:15:18	27	0,6	3	27	150
0:15:19	27	0,6	3	27	150
0:15:20	28	0,6	3	27	150
0:15:21	27	0,6	3	27	150
0:15:22	27	0,6	3	26	150
0:15:23	28	0,6	3	27	150
0:15:24	28	0,6	3	27	150
0:15:25	28	0,6	3	27	150
0:15:26	27	0,6	3	27	150
0:15:27	27	0,6	3	27	150
0:15:28	27	0,6	3	27	150
0:15:29	28	0,6	3	26	150
0:15:30	28	0,6	3	26	150
0:15:31	27	0,6	3	26	150
0:15:32	27	0,6	3	27	150
0:15:33	27	0,6	3	26	150
0:15:34	27	0,6	3	26	150
0:15:35	27	0,6	3	26	150
0:15:36	27	0,6	3	27	150
0:15:37	27	0,6	3	27	150
0:15:38	27	0,6	3	26	150
0:15:39	27	0,6	3	26	150
0:15:40	27	0,6	3	26	150
0:15:41	27	0,6	3	26	150
0:15:42	27	0,6	3	27	150
0:15:43	27	0,6	3	26	150
0:15:44	27	0,6	3	26	150
0:15:45	27	0,6	3	27	150
0:15:46	27	0,6	3	26	150
0:15:47	27	0,6	3	26	150
0:15:48	27	0,6	3	27	150
0:15:49	27	0,6	3	26	150
0:15:50	27	0,6	3	27	150
0:15:51	27	0,6	3	26	150
0:15:52	27	0,6	3	27	150
0:15:53	27	0,6	3	26	150
0:15:54	27	0,6	3	27	150
0:15:55	27	0,6	3	27	150
0:15:56	27	0,6	3	26	150
0:15:57	27	0,6	3	26	150
0:15:58	27	0,6	3	26	150
0:15:59	27	0,6	3	26	150
0:16:00	27	0,6	3	27	150
0:16:01	27	0,6	3	27	150
0:16:02	27	0,6	3	26	150
0:16:03	27	0,6	3	27	150
0:16:04	27	0,6	3	26	150
0:16:05	27	0,6	3	27	150
0:16:06	27	0,6	3	26	150
0:16:07	27	0,6	3	26	150
0:16:08	27	0,6	3	26	150
0:16:09	27	0,6	3	26	150
0:16:10	27	0,6	3	26	150
0:16:11	27	0,6	3	26	150
0:16:12	27	0,6	3	27	150
0:16:13	27	0,6	3	26	150
0:16:14	27	0,6	3	26	150
0:16:15	27	0,6	3	26	150
0:16:16	27	0,6	3	26	150
0:16:17	27	0,6	3	27	150
0:16:18	27	0,6	3	26	150
0:16:19	27	0,6	3	27	150
0:16:20	27	0,6	3	27	150
0:16:21	27	0,6	3	27	150
0:16:22	27	0,6	3	27	150
0:16:23	27	0,6	3	27	150
0:16:24	27	0,6	3	26	150
0:16:25	27	0,6	3	26	150
0:16:26	27	0,6	3	26	150
0:16:27	27	0,6	3	27	150
0:16:28	27	0,6	3	26	150
0:16:29	27	0,6	3	27	150
0:16:30	27	0,6	3	27	150
0:16:31	27	0,6	3	27	150
0:16:32	27	0,6	2	27	150
0:16:33	27	0,6	3	27	150
0:16:34	27	0,6	3	27	150
0:16:35	27	0,6	3	27	150
0:16:36	27	0,6	3	27	150
0:16:37	27	0,6	3	26	150
0:16:38	27	0,6	2	27	150
0:16:39	27	0,6	2	26	150
0:16:40	27	0,6	3	27	150
0:16:41	27	0,6	3	26	150
0:16:42	27	0,6	2	26	150
0:16:43	27	0,6	3	27	150
0:16:44	27	0,6	3	26	150
0:16:45	27	0,6	2	27	150
0:16:46	27	0,6	3	26	150
0:16:47	27	0,6	3	26	150
0:16:48	27	0,6	3	27	150
0:16:49	27	0,6	3	26	150
0:16:50	27	0,6	3	27	150
0:16:51	27	0,6	2	27	150
0:16:52	27	0,6	2	26	150
0:16:53	27	0,6	2	26	150
0:16:54	27	0,6	3	27	150
0:16:55	27	0,6	2	27	150
0:16:56	27	0,6	3	27	150
0:16:57	27	0,6	2	26	150
0:16:58	27	0,6	3	26	150
0:16:59	27	0,6	3	26	150
0:17:00	27	0,6	2	27	150
0:17:01	27	0,6	2	27	150
0:17:02	27	0,6	2	27	150
0:17:03	27	0,6	2	27	150
0:17:04	27	0,6	3	27	150
0:17:05	27	0,6	3	26	150
0:17:06	27	0,6	3	26	150
0:17:07	27	0,6	3	26	150
0:17:08	27	0,6	3	26	150
0:17:09	27	0,6	3	26	150
0:17:10	27	0,6	3	26	150
0:17:11	27	0,6	3	26	150
0:17:12	27	0,6	3	26	150
0:17:13	27	0,6	2	27	150
0:17:14	27	0,6	2	26	150
0:17:15	27	0,6	3	26	150
0:17:16	27	0,6	2	27	150
0:17:17	27	0,6	2	26	150
0:17:18	27	0,6	2	26	150
0:17:19	27	0,6	2	26	150
0:17:20	27	0,6	2	26	150
0:17:21	27	0,6	2	26	150
0:17:22	27	0,6	2	26	150
0:17:23	27	0,6	2	27	150
0:17:24	27	0,6	2	26	150
0:17:25	27	0,6	2	26	150
0:17:26	27	0,6	3	26	150
0:17:27	27	0,6	2	27	150
0:17:28	27	0,6	2	26	150
0:17:29	27	0,6	3	27	150
0:17:30	27	0,6	3	26	150
0:17:31	27	0,6	3	27	150
0:17:32	27	0,6	3	26	150
0:17:33	27	0,6	3	27	150
0:17:34	27	0,6	3	26	150
0:17:35	27	0,6	3	26	150
0:17:36	27	0,6	3	26	150
0:17:37	27	0,6	3	26	150
0:17:38	27	0,6	3	26	150
0:17:39	27	0,6	3	26	150
0:17:40	27	0,6	3	26	150
0:17:41	27	0,6	3	26	150
0:17:42	27	0,6	3	26	150
0:17:43	27	0,6	3	26	150
0:17:44	27	0,6	3	27	150
0:17:45	27	0,6	3	27	150
0:17:46	27	0,6	3	27	150
0:17:47	27	0,6	3	26	150
0:17:48	27	0,6	3	26	150
0:17:49	27	0,6	3	27	150
0:17:50	27	0,6	3	26	150
0:17:51	27	0,6	3	26	150
0:17:52	27	0,6	3	26	150
0:17:53	27	0,6	3	26	150
0:17:54	27	0,6	3	26	150
0:17:55	27	0,6	3	27	150
0:17:56	27	0,6	3	26	150
0:17:57	27	0,6	3	26	150
0:17:58	27	0,6	3	27	150
0:17:59	27	0,6	3	27	150
0:18:00	27	0,6	3	26	150
0:18:01	27	0,6	3	26	150
0:18:02	27	0,6	2	27	150
0:18:03	27	0,6	3	27	150
0:18:04	27	0,6	3	27	150
0:18:05	27	0,6	3	27	150
0:18:06	27	0,6	3	27	150
0:18:07	27	0,6	3	26	150
0:18:08	27	0,6	2	27	150
0:18:09	27	0,6	3	26	150
0:18:10	27	0,6	2	26	150
0:18:11	27	0,6	3	26	150
0:18:12	27	0,6	3	27	150
0:18:13	27	0,6	3	26	150
0:18:14	27	0,6	3	26	150
0:18:15	27	0,6	3	27	150
0:18:16	27	0,6	2	26	150
0:18:17	27	0,6	2	27	150
0:18:18	27	0,6	2	26	150
0:18:19	27	0,6	3	26	150
0:18:20	27	0,6	3	27	150
0:18:21	27	0,6	3	26	150
0:18:22	27	0,6	3	27	150
0:18:23	27	0,6	3	26	150
0:18:24	27	0,6	3	27	150
0:18:25	27	0,6	3	26	150
0:18:26	27	0,6	3	26	150
0:18:27	27	0,6	2	26	150
0:18:28	27	0,6	3	26	150
0:18:29	27	0,6	2	26	150
0:18:30	27	0,6	3	27	150
0:18:31	27	0,6	3	26	150
0:18:32	27	0,6	3	26	150
0:18:33	27	0,6	3	27	150
0:18:34	27	0,6	3	26	150
0:18:35	27	0,6	3	27	150
0:18:36	27	0,6	2	27	150
0:18:37	27	0,6	3	27	150
0:18:38	27	0,6	2	27	150
0:18:39	27	0,6	3	26	150
0:18:40	27	0,6	3	27	150
0:18:41	27	0,6	2	26	150
0:18:42	27	0,6	2	26	150
0:18:43	27	0,6	2	27	150
0:18:44	27	0,6	2	26	150
0:18:45	27	0,6	2	26	150
0:18:46	27	0,6	2	26	150
0:18:47	27	0,6	3	26	150
0:18:48	27	0,6	3	27	150
0:18:49	27	0,6	3	26	150
0:18:50	27	0,6	2	26	150
0:18:51	27	0,6	3	26	150
0:18:52	27	0,6	3	26	150
0:18:53	27	0,6	3	26	150
0:18:54	27	0,6	3	27	150
0:18:55	27	0,6	2	27	150
0:18:56	27	0,6	2	26	150
0:18:57	27	0,6	2	26	150
0:18:58	27	0,6	2	26	150
0:18:59	27	0,6	2	26	150
0:19:00	27	0,6	2	26	150
0:19:01	27	0,6	2	26	150
0:19:02	27	0,6	2	26	150
0:19:03	27	0,6	2	27	150
0:19:04	27	0,6	2	27	150
0:19:05	27	0,6	2	26	150
0:19:06	27	0,6	2	27	150
0:19:07	27	0,6	2	27	150
0:19:08	27	0,6	2	27	150
0:19:09	27	0,6	2	26	150
0:19:10	27	0,6	2	27	150
0:19:11	27	0,6	2	26	150
0:19:12	27	0,6	3	27	150
0:19:13	27	0,6	2	26	150
0:19:14	27	0,6	2	27	150
0:19:15	27	0,6	2	27	150
0:19:16	27	0,6	2	26	150
0:19:17	27	0,6	2	26	150
0:19:18	27	0,6	2	27	150
0:19:19	27	0,6	2	26	150
0:19:20	27	0,6	2	26	150
0:19:21	27	0,6	2	26	150
0:19:22	27	0,5	2	26	150
0:19:23	27	0,6	2	26	150
0:19:24	27	0,5	2	27	150
0:19:25	27	0,6	2	27	150
0:19:26	27	0,6	2	26	150
0:19:27	27	0,6	2	26	150
0:19:28	27	0,6	2	27	150
0:19:29	27	0,6	2	26	150
0:19:30	27	0,6	2	26	150
0:19:31	27	0,6	2	27	150
0:19:32	27	0,6	2	27	150
0:19:33	27	0,6	2	26	150
0:19:34	27	0,6	2	27	150
0:19:35	27	0,6	2	26	150
0:19:36	27	0,6	2	26	150
0:19:37	27	0,6	2	26	150
0:19:38	27	0,6	2	26	150
0:19:39	27	0,6	2	27	150
0:19:40	27	0,6	2	26	150
0:19:41	27	0,6	2	26	150
0:19:42	27	0,6	2	26	150
0:19:43	27	0,6	2	26	150
0:19:44	27	0,6	2	26	150
0:19:45	27	0,5	2	27	150
0:19:46	27	0,6	2	26	150
0:19:47	27	0,6	2	27	150
0:19:48	27	0,6	2	26	150
0:19:49	27	0,6	2	26	150
0:19:50	27	0,6	2	27	150
0:19:51	27	0,6	2	27	150
0:19:52	27	0,5	2	26	150
0:19:53	27	0,6	2	26	150
0:19:54	27	0,6	2	27	150
0:19:55	27	0,6	2	26	150
0:19:56	27	0,5	2	26	150
0:19:57	27	0,6	2	27	150
0:19:58	27	0,6	2	26	150
0:19:59	27	0,6	2	27	150
0:20:00	27	0,6	2	26	150
0:20:01	27	0,6	2	27	150
0:20:02	27	0,6	2	27	150
0:20:03	27	0,6	2	26	150
0:20:04	27	0,6	2	26	150
0:20:05	27	0,6	2	26	150
0:20:06	27	0,6	2	26	150
0:20:07	27	0,6	2	26	150
0:20:08	27	0,6	2	26	150
0:20:09	27	0,6	2	26	150
0:20:10	27	0,6	2	27	150
0:20:11	27	0,6	2	26	150
0:20:12	27	0,5	2	27	150
0:20:13	27	0,6	2	26	150
0:20:14	27	0,6	2	26	150
0:20:15	27	0,6	2	26	150
0:20:16	27	0,5	2	27	150
0:20:17	27	0,5	2	26	150
0:20:18	27	0,6	2	27	150
0:20:19	27	0,6	2	26	150
0:20:20	27	0,6	2	27	150
0:20:21	27	0,6	2	26	150
0:20:22	27	0,6	2	26	150
0:20:23	27	0,5	2	26	150
0:20:24	27	0,5	2	26	150
0:20:25	27	0,5	2	26	150
0:20:26	27	0,6	2	26	150
0:20:27	27	0,6	2	27	150
0:20:28	27	0,5	2	26	150
0:20:29	27	0,5	2	27	150
0:20:30	27	0,5	2	26	150
0:20:31	27	0,5	2	26	150
0:20:32	27	0,5	2	27	150
0:20:33	27	0,6	2	26	150
0:20:34	27	0,6	2	26	150
0:20:35	27	0,5	2	26	150
0:20:36	27	0,5	2	26	150
0:20:37	27	0,5	2	26	150
0:20:38	27	0,6	2	26	150
0:20:39	27	0,6	2	26	150
0:20:40	27	0,5	2	27	150
0:20:41	27	0,5	2	26	150
0:20:42	27	0,5	2	26	150
0:20:43	27	0,6	2	26	150
0:20:44	27	0,6	2	26	150
0:20:45	27	0,6	2	27	150
0:20:46	27	0,6	2	26	150
0:20:47	27	0,5	2	27	150
0:20:48	27	0,6	2	26	150
0:20:49	27	0,6	2	26	150
0:20:50	27	0,6	2	26	150
0:20:51	27	0,5	2	27	150
0:20:52	27	0,5	2	27	150
0:20:53	27	0,6	2	26	150
0:20:54	27	0,5	2	26	150
0:20:55	27	0,6	2	27	150
0:20:56	27	0,6	2	27	150
0:20:57	27	0,5	2	26	150
0:20:58	27	0,5	2	26	150
0:20:59	27	0,5	2	26	150
0:21:00	27	0,5	2	26	150
0:21:01	27	0,5	2	26	150
0:21:02	27	0,5	2	26	150
0:21:03	27	0,5	2	26	150
0:21:04	27	0,6	2	27	150
0:21:05	27	0,6	2	27	150
0:21:06	27	0,5	2	26	150
0:21:07	27	0,5	2	26	150
0:21:08	27	0,5	2	26	150
0:21:09	27	0,5	2	27	150
0:21:10	27	0,5	2	26	150
0:21:11	27	0,5	2	26	150
0:21:12	27	0,5	2	26	150
0:21:13	27	0,5	2	26	150
0:21:14	27	0,5	2	26	150
0:21:15	27	0,5	2	26	150
0:21:16	27	0,5	2	26	150
0:21:17	27	0,5	2	26	150
0:21:18	27	0,5	2	26	150
0:21:19	27	0,5	2	26	150
0:21:20	27	0,5	2	26	150
0:21:21	27	0,5	2	26	150
0:21:22	27	0,5	2	26	150
0:21:23	27	0,5	2	26	150
0:21:24	27	0,5	2	26	150
0:21:25	27	0,5	2	26	150
0:21:26	27	0,5	2	27	150
0:21:27	27	0,6	2	27	150
0:21:28	27	0,5	2	26	150
0:21:29	27	0,5	2	27	150
0:21:30	27	0,5	2	26	150
0:21:31	27	0,5	2	26	150
0:21:32	27	0,6	2	26	150
0:21:33	27	0,5	2	26	150
0:21:34	27	0,5	2	26	150
0:21:35	27	0,5	2	27	150
0:21:36	27	0,5	2	26	150
0:21:37	27	0,5	2	26	150
0:21:38	27	0,6	2	27	150
0:21:39	27	0,5	2	26	150
0:21:40	27	0,5	2	27	150
0:21:41	27	0,6	2	26	150
0:21:42	27	0,6	2	26	150
0:21:43	27	0,6	2	27	150
0:21:44	27	0,5	2	26	150
0:21:45	27	0,5	2	26	150
0:21:46	27	0,5	2	26	150
0:21:47	27	0,5	2	27	150
0:21:48	27	0,5	2	26	150
0:21:49	27	0,5	2	27	150
0:21:50	27	0,5	2	26	150
0:21:51	27	0,5	2	26	150
0:21:52	27	0,5	2	26	150
0:21:53	27	0,6	2	27	150
0:21:54	27	0,6	2	26	150
0:21:55	27	0,5	2	26	150
0:21:56	27	0,5	2	26	150
0:21:57	27	0,5	2	27	150
0:21:58	27	0,5	2	27	150
0:21:59	27	0,5	2	27	150
0:22:00	27	0,5	2	26	150
0:22:01	27	0,5	2	26	150
0:22:02	27	0,5	2	27	150
0:22:03	27	0,5	2	26	150
0:22:04	27	0,5	2	26	150
0:22:05	27	0,5	2	26	150
0:22:06	27	0,5	2	26	150
0:22:07	27	0,5	2	26	150
0:22:08	27	0,5	2	26	150
0:22:09	27	0,5	2	26	150
0:22:10	27	0,5	2	26	150
0:22:11	27	0,6	2	26	150
0:22:12	27	0,5	2	26	150
0:22:13	27	0,5	2	27	150
0:22:14	27	0,5	2	26	150
0:22:15	27	0,5	2	27	150
0:22:16	27	0,5	2	26	150
0:22:17	27	0,5	2	26	150
0:22:18	27	0,5	2	26	150
0:22:19	27	0,5	2	26	150
0:22:20	27	0,5	2	26	150
0:22:21	27	0,5	2	27	150
0:22:22	27	0,5	2	27	150
0:22:23	27	0,5	2	26	150
0:22:24	27	0,5	2	27	150
0:22:25	27	0,5	2	26	150
0:22:26	27	0,5	2	26	150
0:22:27	27	0,5	2	26	150
0:22:28	27	0,5	2	26	150
0:22:29	27	0,5	2	26	150
0:22:30	27	0,5	2	26	150
0:22:31	27	0,5	2	26	150
0:22:32	27	0,5	2	27	150
0:22:33	27	0,5	2	27	150
0:22:34	27	0,5	2	27	150
0:22:35	27	0,5	2	26	150
0:22:36	27	0,5	2	26	150
0:22:37	27	0,5	2	26	150
0:22:38	27	0,5	2	27	150
0:22:39	27	0,5	2	27	150
0:22:40	27	0,5	2	26	150
0:22:41	27	0,5	2	27	150
0:22:42	27	0,5	2	26	150
0:22:43	27	0,5	2	26	150
0:22:44	27	0,5	2	27	150
0:22:45	27	0,5	2	26	150
0:22:46	27	0,5	2	26	150
0:22:47	27	0,5	2	26	150
0:22:48	27	0,5	2	27	150
0:22:49	27	0,5	2	26	150
0:22:50	27	0,5	2	26	150
0:22:51	27	0,5	2	26	150
0:22:52	27	0,5	2	26	150
0:22:53	27	0,5	2	26	150
0:22:54	27	0,5	2	27	150
0:22:55	27	0,5	2	27	150
0:22:56	27	0,5	2	26	150
0:22:57	27	0,5	2	27	150
0:22:58	27	0,5	2	26	150
0:22:59	27	0,5	2	26	150
0:23:00	27	0,5	2	26	150
0:23:01	27	0,5	2	27	150
0:23:02	27	0,5	2	26	150
0:23:03	27	0,5	2	27	150
0:23:04	27	0,5	2	26	150
0:23:05	27	0,5	2	26	150
0:23:06	27	0,5	2	27	150
0:23:07	27	0,5	2	26	150
0:23:08	27	0,5	2	27	150
0:23:09	27	0,5	2	27	150
0:23:10	27	0,5	2	26	150
0:23:11	27	0,5	2	26	150
0:23:12	27	0,5	2	26	150
0:23:13	27	0,5	2	26	150
0:23:14	27	0,5	2	26	150
0:23:15	27	0,5	2	26	150
0:23:16	27	0,5	2	26	150
0:23:17	27	0,5	2	26	150
0:23:18	27	0,5	2	26	150
0:23:19	27	0,5	2	27	150
0:23:20	27	0,5	2	26	150
0:23:21	27	0,5	2	26	150
0:23:22	27	0,5	2	26	150
0:23:23	27	0,5	2	27	150
0:23:24	27	0,5	2	26	150
0:23:25	27	0,5	2	26	150
0:23:26	27	0,5	2	26	150
0:23:27	27	0,5	2	26	150
0:23:28	27	0,5	2	26	150
0:23:29	27	0,5	2	26	150
0:23:30	27	0,5	2	27	150
0:23:31	27	0,5	2	26	150
0:23:32	27	0,5	2	26	150
0:23:33	27	0,5	2	26	150
0:23:34	27	0,5	2	27	150
0:23:35	27	0,5	2	26	150
0:23:36	27	0,5	2	27	150
0:23:37	27	0,5	2	26	150
0:23:38	27	0,5	2	26	150
0:23:39	27	0,5	2	26	150
0:23:40	27	0,5	2	26	150
0:23:41	27	0,5	2	26	150
0:23:42	27	0,5	2	27	150
0:23:43	27	0,5	2	27	150
0:23:44	27	0,5	2	26	150
0:23:45	27	0,5	2	26	150
0:23:46	27	0,5	2	26	150
0:23:47	27	0,5	2	26	150
0:23:48	27	0,5	2	26	150
0:23:49	27	0,5	2	27	150
0:23:50	27	0,5	2	26	150
0:23:51	27	0,5	2	27	150
0:23:52	27	0,5	2	26	150
0:23:53	27	0,5	2	26	150
0:23:54	27	0,5	2	26	150
0:23:55	27	0,5	2	26	150
0:23:56	27	0,5	2	27	150
0:23:57	27	0,5	2	26	150
0:23:58	27	0,5	2	26	150
0:23:59	27	0,5	2	27	150
0:24:00	27	0,5	2	26	150
0:24:01	27	0,5	2	26	150
0:24:02	27	0,5	2	26	150
0:24:03	27	0,5	2	26	150
0:24:04	27	0,5	2	26	150
0:24:05	27	0,5	2	26	150
0:24:06	27	0,5	2	26	150
0:24:07	27	0,5	2	26	150
0:24:08	27	0,5	2	26	150
0:24:09	27	0,5	2	27	150
0:24:10	27	0,5	2	27	150
0:24:11	27	0,5	2	26	150
0:24:12	27	0,5	2	27	150
0:24:13	27	0,5	2	26	150
0:24:14	27	0,5	2	27	150
0:24:15	27	0,5	2	26	150
0:24:16	27	0,5	2	26	150
0:24:17	27	0,5	2	26	150
0:24:18	27	0,5	2	27	150
0:24:19	27	0,5	2	26	150
0:24:20	27	0,5	2	27	150
0:24:21	27	0,5	2	26	150
0:24:22	27	0,5	2	27	150
0:24:23	27	0,5	2	26	150
0:24:24	27	0,5	2	26	150
0:24:25	27	0,5	2	26	150
0:24:26	27	0,5	2	26	150
0:24:27	27	0,5	2	27	150
0:24:28	27	0,5	2	27	150
0:24:29	27	0,5	2	27	150
0:24:30	27	0,5	2	26	150
0:24:31	27	0,5	2	26	150
0:24:32	27	0,5	2	26	150
0:24:33	27	0,5	2	27	150
0:24:34	27	0,5	2	26	150
0:24:35	27	0,5	2	26	150
0:24:36	27	0,5	2	26	150
0:24:37	27	0,5	2	26	150
0:24:38	27	0,5	2	26	150
0:24:39	27	0,5	2	26	150
0:24:40	27	0,5	2	27	150
0:24:41	27	0,5	2	26	150
0:24:42	27	0,5	2	27	150
0:24:43	27	0,5	2	26	150
0:24:44	27	0,5	2	26	150
0:24:45	27	0,5	2	27	150
0:24:46	27	0,5	2	26	150
0:24:47	27	0,5	2	27	150
0:24:48	27	0,5	2	26	150
0:24:49	27	0,5	2	27	150
0:24:50	27	0,5	2	26	150
0:24:51	27	0,5	2	27	150
0:24:52	27	0,5	2	26	150
0:24:53	27	0,5	2	26	150
0:24:54	27	0,5	2	27	150
0:24:55	27	0,5	2	26	150
0:24:56	27	0,5	2	26	150
0:24:57	27	0,5	2	26	150
0:24:58	27	0,5	2	27	150
0:24:59	27	0,5	2	26	150
0:25:00	27	0,5	2	27	150
0:25:01	27	0,5	2	26	150
0:25:02	27	0,5	2	27	150
0:25:03	27	0,5	2	27	150
0:25:04	27	0,5	2	26	150
0:25:05	27	0,5	2	26	150
0:25:06	27	0,5	2	27	150
0:25:07	27	0,5	2	26	150
0:25:08	27	0,5	2	26	150
0:25:09	27	0,5	2	26	150
0:25:10	27	0,5	2	26	150
0:25:11	27	0,5	2	27	150
0:25:12	27	0,5	2	26	150
0:25:13	27	0,5	2	26	150
0:25:14	27	0,5	2	26	150
0:25:15	27	0,5	2	27	150
0:25:16	27	0,5	2	26	150
0:25:17	27	0,5	2	27	150
0:25:18	27	0,5	2	26	150
0:25:19	27	0,5	2	26	150
0:25:20	27	0,5	2	26	150
0:25:21	27	0,5	2	26	150
0:25:22	27	0,5	2	26	150
0:25:23	27	0,5	2	26	150
0:25:24	27	0,5	2	27	150
0:25:25	27	0,5	2	26	150
0:25:26	27	0,5	2	26	150
0:25:27	27	0,5	2	26	150
0:25:28	27	0,5	2	26	150
0:25:29	27	0,5	2	27	150
0:25:30	27	0,5	2	26	150
0:25:31	27	0,5	2	26	150
0:25:32	27	0,5	2	26	150
0:25:33	27	0,5	2	26	150
0:25:34	27	0,5	2	26	150
0:25:35	27	0,5	2	26	150
0:25:36	27	0,5	2	26	150
0:25:37	27	0,5	2	26	150
0:25:38	27	0,5	2	26	150
0:25:39	27	0,5	2	26	150
0:25:40	27	0,5	2	26	150
0:25:41	27	0,5	2	26	150
0:25:42	27	0,5	2	27	150
0:25:43	27	0,5	2	27	150
0:25:44	27	0,5	2	26	150
0:25:45	27	0,5	2	27	150
0:25:46	27	0,5	2	27	150
0:25:47	27	0,5	2	26	150
0:25:48	27	0,5	2	27	150
0:25:49	27	0,5	2	26	150
0:25:50	27	0,5	2	26	150
0:25:51	27	0,5	2	26	150
0:25:52	27	0,5	2	26	150
0:25:53	27	0,5	2	26	150
0:25:54	27	0,5	2	26	150
0:25:55	27	0,5	2	27	150
0:25:56	27	0,5	2	26	150
0:25:57	27	0,5	2	27	150
0:25:58	27	0,5	2	26	150
0:25:59	27	0,5	2	27	150
0:26:00	27	0,5	2	26	150
0:26:01	27	0,5	2	27	150
0:26:02	27	0,5	2	27	150
0:26:03	27	0,5	2	26	150
0:26:04	27	0,5	2	27	150
0:26:05	27	0,5	2	26	150
0:26:06	27	0,5	2	27	150
0:26:07	27	0,5	2	26	150
0:26:08	27	0,5	2	27	150
0:26:09	27	0,5	2	26	150
0:26:10	27	0,5	2	26	150
0:26:11	27	0,5	2	26	150
0:26:12	27	0,5	2	26	150
0:26:13	27	0,5	2	27	150
0:26:14	27	0,5	2	26	150
0:26:15	27	0,5	2	27	150
0:26:16	27	0,5	2	27	150
0:26:17	27	0,5	2	27	150
0:26:18	27	0,5	2	27	150
0:26:19	27	0,5	2	26	150
0:26:20	27	0,5	2	26	150
0:26:21	27	0,5	2	26	150
0:26:22	27	0,5	2	26	150
0:26:23	27	0,5	2	27	150
0:26:24	27	0,5	2	27	150
0:26:25	27	0,5	2	26	150
0:26:26	27	0,5	2	26	150
0:26:27	27	0,5	2	26	150
0:26:28	27	0,5	2	26	150
0:26:29	27	0,5	2	26	150
0:26:30	27	0,5	2	27	150
0:26:31	27	0,5	2	26	150
0:26:32	27	0,5	2	26	150
0:26:33	27	0,5	2	26	150
0:26:34	27	0,5	2	26	150
0:26:35	27	0,5	2	26	150
0:26:36	27	0,5	2	27	150
0:26:37	27	0,5	2	26	150
0:26:38	27	0,5	2	26	150
0:26:39	27	0,5	2	26	150
0:26:40	27	0,5	2	26	150
0:26:41	27	0,5	2	26	150
0:26:42	27	0,5	2	26	150
0:26:43	27	0,5	2	26	150
0:26:44	27	0,5	2	26	150
0:26:45	27	0,5	2	27	150
0:26:46	27	0,5	2	27	150
0:26:47	27	0,5	2	26	150
0:26:48	27	0,5	2	26	150
0:26:49	27	0,5	2	27	150
0:26:50	27	0,5	2	26	150
0:26:51	27	0,5	2	26	150
0:26:52	27	0,5	2	27	150
