Repository: ProgWizer/parser

File: project-root/data/Data Acquisition/Data Acquisition/2019 year (140)/19-058.txt
--Test Summary--
Full Path and File Name	
Instrument Name	7222
Instrument Type	Model 7222 Consistometer
Instrument Serial Number	
Test Start Date	25.06.2019
Test Start Time	11:25:58
Test Stop Date	25.06.2019
Test Stop Time	15:41:22
Test Length	4:15:24
Final Sample Time Offset	4:15:20
Controller Schedule Name	
Sampling Period	10 seconds
Comments	T:RT(40),49(134); P:atm(40), 39(134)
Information	WellID	Áåëàðóñü, Ðå÷èöû
Information	Customer	Õîëñèì
Information	EngName	
Information	CementClass	OneCem
Information	CementMfr	Õîëñèì
Information	Additives	5%SMS+27%NaCl(MixWater)
Information	Density	1500
Information	BHCT	49
Information	BHST	
Information	FluidLoss	na
Information	JobType	Research
Calculated Value	Time_30Bc	1:19:30
Calculated Value	Time_70Bc	N/A
Calculated Value	Time_100Bc	N/A
Initial Temperature (°C)	29 °C
Final Temperature (°C)	50 °C
Initial Pressure (MPa)	0,5 MPa
Final Pressure (MPa)	38,9 MPa
Initial Consistency (Bc)	17 Bc
Final Consistency (Bc)	53 Bc
--Data--
Time (HH:MM:SS)	Temperature (°C)	Pressure (MPa)	Consistency (Bc)
0:00:00	29	0,5	17
0:00:10	29	0,5	17
0:00:20	29	0,5	17
0:00:30	29	0,5	17
0:00:40	29	0,5	17
0:00:50	29	0,5	17
0:01:00	29	0,5	17
0:01:10	29	0,5	17
0:01:20	29	0,5	17
0:01:30	29	0,5	17
0:01:40	29	0,5	17
0:01:50	29	0,6	17
0:02:00	29	0,6	17
0:02:10	29	0,6	17
0:02:20	29	0,6	17
0:02:30	29	0,6	17
0:02:40	29	0,6	17
0:02:50	29	0,6	17
0:03:00	29	0,5	17
0:03:10	29	0,5	17
0:03:20	29	0,5	17
0:03:30	29	0,5	17
0:03:40	29	0,5	17
0:03:50	29	0,5	17
0:04:00	29	0,5	17
0:04:10	29	0,5	17
0:04:20	29	0,5	17
0:04:30	29	0,5	17
0:04:40	29	0,5	17
0:04:50	29	0,5	17
0:05:00	29	0,5	17
0:05:10	29	0,5	17
0:05:20	29	0,5	17
0:05:30	29	0,5	17
0:05:40	29	0,5	17
0:05:50	29	0,5	17
0:06:00	29	0,5	17
0:06:10	29	0,5	17
0:06:20	29	0,5	17
0:06:30	29	0,5	17
0:06:40	29	0,5	17
0:06:50	29	0,5	17
0:07:00	29	0,5	17
0:07:10	29	0,5	17
0:07:20	29	0,5	17
0:07:30	29	0,5	17
0:07:40	29	0,5	17
0:07:50	29	0,5	17
0:08:00	29	0,5	17
0:08:10	29	0,4	17
0:08:20	29	0,4	17
0:08:30	29	0,4	17
0:08:40	29	0,4	17
0:08:50	28	0,4	17
0:09:00	28	0,4	17
0:09:10	28	0,4	17
0:09:20	28	0,4	17
0:09:30	28	0,4	17
0:09:40	28	0,4	17
0:09:50	28	0,4	17
0:10:00	28	0,4	17
0:10:10	28	0,4	17
0:10:20	28	0,4	17
0:10:30	28	0,4	17
0:10:40	28	0,4	17
0:10:50	28	0,4	17
0:11:00	28	0,4	17
0:11:10	28	0,4	17
0:11:20	28	0,4	17
0:11:30	28	0,4	17
0:11:40	28	0,4	17
0:11:50	28	0,4	17
0:12:00	28	0,4	17
0:12:10	28	0,4	17
0:12:20	28	0,4	17
0:12:30	28	0,4	17
0:12:40	28	0,4	17
0:12:50	28	0,4	17
0:13:00	28	0,4	17
0:13:10	28	0,4	17
0:13:20	28	0,4	17
0:13:30	28	0,4	17
0:13:40	28	0,4	17
0:13:50	28	0,4	17
0:14:00	28	0,4	17
0:14:10	28	0,4	17
0:14:20	28	0,4	17
0:14:30	28	0,4	17
0:14:40	28	0,4	17
0:14:50	28	0,4	17
0:15:00	28	0,4	17
0:15:10	28	0,4	17
0:15:20	28	0,4	17
0:15:30	28	0,4	17
0:15:40	28	0,4	17
0:15:50	28	0,4	17
0:16:00	28	0,4	17
0:16:10	28	0,4	17
0:16:20	28	0,4	17
0:16:30	28	0,4	17
0:16:40	28	0,4	17
0:16:50	28	0,4	17
0:17:00	28	0,4	17
0:17:10	28	0,4	17
0:17:20	28	0,4	17
0:17:30	28	0,4	17
0:17:40	28	0,4	17
0:17:50	28	0,4	17
0:18:00	28	0,4	17
0:18:10	28	0,4	17
0:18:20	28	0,4	17
0:18:30	28	0,4	17
0:18:40	28	0,4	17
0:18:50	28	0,4	17
0:19:00	28	0,4	17
0:19:10	28	0,4	17
0:19:20	28	0,4	17
0:19:30	28	0,4	17
0:19:40	28	0,4	17
0:19:50	28	0,4	17
0:20:00	28	0,4	17
0:20:10	28	0,4	17
0:20:20	28	0,4	17
0:20:30	28	0,4	17
0:20:40	28	0,4	17
0:20:50	28	0,4	17
0:21:00	28	0,4	17
0:21:10	28	0,4	17
0:21:20	28	0,4	17
0:21:30	28	0,4	17
0:21:40	28	0,4	17
0:21:50	28	0,4	17
0:22:00	28	0,4	17
0:22:10	28	0,4	17
0:22:20	28	0,4	17
0:22:30	28	0,4	17
0:22:40	28	0,4	17
0:22:50	28	0,4	17
0:23:00	28	0,4	17
0:23:10	28	0,4	17
0:23:20	28	0,4	17
0:23:30	28	0,4	17
0:23:40	28	0,4	17
0:23:50	28	0,4	17
0:24:00	28	0,4	17
0:24:10	28	0,4	17
0:24:20	28	0,4	17
0:24:30	28	0,4	17
0:24:40	28	0,4	17
0:24:50	28	0,4	17
0:25:00	28	0,4	17
0:25:10	28	0,4	17
0:25:20	28	0,4	17
0:25:30	28	0,4	17
0:25:40	28	0,4	17
0:25:50	28	0,4	17
0:26:00	28	0,4	17
0:26:10	28	0,4	17
0:26:20	28	0,4	17
0:26:30	28	0,4	17
0:26:40	28	0,4	17
0:26:50	28	0,4	17
0:27:00	28	0,4	17
0:27:10	28	0,4	17
0:27:20	28	0,4	17
0:27:30	28	0,4	17
0:27:40	28	0,4	17
0:27:50	28	0,4	17
0:28:00	28	0,4	17
0:28:10	28	0,4	17
0:28:20	28	0,4	17
0:28:30	28	0,4	17
0:28:40	28	0,4	17
0:28:50	28	0,4	17
0:29:00	28	0,4	17
0:29:10	28	0,4	17
0:29:20	28	0,4	17
0:29:30	28	0,4	17
0:29:40	28	0,4	17
0:29:50	28	0,4	17
0:30:00	28	0,4	17
0:30:10	28	0,4	17
0:30:20	28	0,4	17
0:30:30	28	0,4	17
0:30:40	28	0,4	17
0:30:50	28	0,4	17
0:31:00	28	0,4	17
0:31:10	28	0,4	17
0:31:20	28	0,4	17
0:31:30	28	0,4	17
0:31:40	28	0,4	17
0:31:50	28	0,4	17
0:32:00	28	0,4	17
0:32:10	28	0,4	17
0:32:20	28	0,4	17
0:32:30	28	0,4	17
0:32:40	28	0,4	17
0:32:50	28	0,4	17
0:33:00	28	0,4	17
0:33:10	28	0,4	17
0:33:20	28	0,4	17
0:33:30	28	0,4	17
0:33:40	28	0,4	17
0:33:50	28	0,4	17
0:34:00	28	0,4	17
0:34:10	28	0,4	17
0:34:20	28	0,4	17
0:34:30	28	0,4	17
0:34:40	28	0,4	17
0:34:50	28	0,4	17
0:35:00	28	0,4	17
0:35:10	28	0,4	17
0:35:20	28	0,4	17
0:35:30	28	0,4	17
0:35:40	28	0,4	17
0:35:50	28	0,4	17
0:36:00	28	0,4	17
0:36:10	28	0,4	16
0:36:20	28	0,4	17
0:36:30	28	0,4	16
0:36:40	28	0,4	16
0:36:50	28	0,4	16
0:37:00	28	0,4	16
0:37:10	28	0,4	16
0:37:20	28	0,4	16
0:37:30	28	0,4	16
0:37:40	28	0,4	16
0:37:50	28	0,4	16
0:38:00	28	0,4	16
0:38:10	28	0,4	16
0:38:20	28	0,4	16
0:38:30	28	0,4	16
0:38:40	28	0,4	16
0:38:50	28	0,4	16
0:39:00	28	0,4	16
0:39:10	28	0,4	16
0:39:20	28	0,4	16
0:39:30	28	0,4	17
0:39:40	28	0,4	17
0:39:50	28	0,4	16
0:40:00	28	0,4	17
0:40:10	28	0,4	16
0:40:20	28	0,4	16
0:40:30	28	0,4	17
0:40:40	28	0,4	16
0:40:50	28	0,4	17
0:41:00	28	0,4	17
0:41:10	28	0,4	17
0:41:20	28	0,4	17
0:41:30	28	0,4	17
0:41:40	28	0,4	17
0:41:50	28	0,5	17
0:42:00	28	0,4	17
0:42:10	28	0,5	17
0:42:20	28	0,5	17
0:42:30	28	0,6	17
0:42:40	28	0,7	17
0:42:50	28	0,7	17
0:43:00	28	0,8	19
0:43:10	28	0,8	18
0:43:20	28	0,9	18
0:43:30	28	0,9	18
0:43:40	28	1,0	18
0:43:50	28	1,0	18
0:44:00	28	1,1	18
0:44:10	28	1,1	18
0:44:20	28	1,3	18
0:44:30	28	1,3	18
0:44:40	28	1,3	18
0:44:50	28	1,3	18
0:45:00	28	1,4	18
0:45:10	28	1,4	18
0:45:20	28	1,4	18
0:45:30	28	1,5	18
0:45:40	28	1,6	18
0:45:50	28	1,6	18
0:46:00	28	1,6	18
0:46:10	28	1,9	18
0:46:20	28	1,9	18
0:46:30	28	1,9	18
0:46:40	28	1,9	18
0:46:50	28	1,9	18
0:47:00	28	2,2	18
0:47:10	28	2,1	18
0:47:20	28	2,1	18
0:47:30	28	2,1	18
0:47:40	28	2,1	18
0:47:50	28	2,1	18
0:48:00	28	2,4	18
0:48:10	28	2,4	18
0:48:20	28	2,4	18
0:48:30	28	2,4	18
0:48:40	28	2,4	18
0:48:50	28	2,7	18
0:49:00	28	2,6	18
0:49:10	28	2,6	18
0:49:20	28	2,6	18
0:49:30	28	2,6	18
0:49:40	28	2,7	18
0:49:50	28	3,0	18
0:50:00	28	2,9	18
0:50:10	28	2,9	18
0:50:20	28	3,0	18
0:50:30	28	3,0	18
0:50:40	28	3,0	18
0:50:50	28	3,3	18
0:51:00	28	3,3	18
0:51:10	28	3,3	18
0:51:20	28	3,3	18
0:51:30	28	3,3	18
0:51:40	28	3,3	18
0:51:50	28	3,3	18
0:52:00	28	3,7	18
0:52:10	28	3,7	18
0:52:20	28	3,7	18
0:52:30	28	3,7	18
0:52:40	28	3,7	18
0:52:50	28	3,7	18
0:53:00	28	3,7	18
0:53:10	28	3,7	18
0:53:20	28	4,0	18
0:53:30	28	4,0	18
0:53:40	28	4,0	18
0:53:50	28	4,0	18
0:54:00	28	4,0	18
0:54:10	28	4,0	18
0:54:20	28	4,2	18
0:54:30	28	4,1	18
0:54:40	28	4,1	18
0:54:50	28	4,4	18
0:55:00	28	4,4	18
0:55:10	28	4,4	18
0:55:20	28	4,4	18
0:55:30	28	4,4	18
0:55:40	28	4,5	18
0:55:50	29	4,5	18
0:56:00	28	4,7	18
0:56:10	28	4,7	18
0:56:20	29	4,7	18
0:56:30	29	4,7	18
0:56:40	28	4,7	18
0:56:50	29	5,1	18
0:57:00	29	5,1	18
0:57:10	29	5,1	18
0:57:20	29	5,1	18
0:57:30	29	5,1	18
0:57:40	29	5,1	18
0:57:50	29	5,1	18
0:58:00	29	5,1	18
0:58:10	29	5,1	18
0:58:20	29	5,6	21
0:58:30	29	5,7	21
0:58:40	29	5,7	22
0:58:50	29	5,7	22
0:59:00	29	5,8	23
0:59:10	29	5,8	23
0:59:20	29	5,9	20
0:59:30	29	5,9	18
0:59:40	29	5,9	20
0:59:50	29	6,0	25
1:00:00	29	6,0	29
1:00:10	29	6,1	24
1:00:20	29	6,1	23
1:00:30	29	6,1	20
1:00:40	29	6,2	23
1:00:50	29	6,2	20
1:01:00	29	6,3	21
1:01:10	29	6,3	17
1:01:20	29	6,3	16
1:01:30	29	6,4	16
1:01:40	29	6,4	17
1:01:50	29	6,4	20
1:02:00	29	6,4	18
1:02:10	29	6,5	18
1:02:20	29	6,5	18
1:02:30	29	6,5	18
1:02:40	29	6,5	22
1:02:50	29	6,6	23
1:03:00	29	6,6	20
1:03:10	29	6,6	20
1:03:20	29	7,1	28
1:03:30	29	7,1	23
1:03:40	29	7,1	20
1:03:50	29	7,2	19
1:04:00	29	7,2	22
1:04:10	29	7,2	23
1:04:20	29	7,2	22
1:04:30	29	7,2	20
1:04:40	30	7,3	19
1:04:50	30	7,3	20
1:05:00	30	7,3	20
1:05:10	30	7,3	19
1:05:20	30	7,4	19
1:05:30	30	7,4	22
1:05:40	30	7,4	21
1:05:50	30	7,5	20
1:06:00	30	7,5	22
1:06:10	30	7,5	21
1:06:20	30	7,6	18
1:06:30	30	7,6	18
1:06:40	30	8,0	21
1:06:50	30	8,1	20
1:07:00	30	8,1	19
1:07:10	30	8,1	17
1:07:20	30	8,1	22
1:07:30	30	8,2	26
1:07:40	30	8,2	18
1:07:50	30	8,2	19
1:08:00	30	8,2	19
1:08:10	30	8,3	21
1:08:20	30	8,3	21
1:08:30	30	8,3	23
1:08:40	30	8,3	31
1:08:50	30	8,4	18
1:09:00	30	8,4	21
1:09:10	30	8,4	23
1:09:20	30	8,4	21
1:09:30	30	8,5	24
1:09:40	31	8,8	26
1:09:50	31	8,8	23
1:10:00	31	8,8	23
1:10:10	31	8,9	26
1:10:20	31	8,9	23
1:10:30	31	8,9	31
1:10:40	31	8,9	24
1:10:50	31	9,0	26
1:11:00	31	9,0	20
1:11:10	31	9,0	20
1:11:20	31	9,0	18
1:11:30	31	9,1	23
1:11:40	31	9,1	25
1:11:50	31	9,1	28
1:12:00	31	9,2	18
1:12:10	31	9,3	18
1:12:20	31	9,3	19
1:12:30	31	9,7	18
1:12:40	31	9,7	24
1:12:50	31	9,8	20
1:13:00	31	9,8	18
1:13:10	31	9,8	17
1:13:20	31	9,8	17
1:13:30	31	9,9	16
1:13:40	31	9,9	16
1:13:50	31	9,9	17
1:14:00	31	9,9	17
1:14:10	31	10,0	21
1:14:20	31	10,0	24
1:14:30	31	10,0	23
1:14:40	31	10,1	24
1:14:50	31	10,1	25
1:15:00	32	10,1	28
1:15:10	32	10,1	19
1:15:20	32	10,2	25
1:15:30	32	10,6	31
1:15:40	32	10,6	28
1:15:50	32	10,6	33
1:16:00	32	10,6	22
1:16:10	32	10,7	21
1:16:20	32	10,7	21
1:16:30	32	10,7	20
1:16:40	32	10,8	16
1:16:50	32	10,8	16
1:17:00	32	10,8	17
1:17:10	32	10,8	17
1:17:20	32	10,9	18
1:17:30	32	10,9	20
1:17:40	32	10,9	21
1:17:50	32	11,0	21
1:18:00	32	11,0	21
1:18:10	32	11,1	21
1:18:20	32	11,1	22
1:18:30	32	11,1	24
1:18:40	32	11,1	23
1:18:50	32	11,6	23
1:19:00	32	11,6	23
1:19:10	32	11,6	23
1:19:20	32	11,6	30
1:19:30	32	11,6	43
1:19:40	32	11,7	30
1:19:50	32	11,7	21
1:20:00	32	11,7	20
1:20:10	32	11,7	19
1:20:20	32	11,7	19
1:20:30	33	11,8	19
1:20:40	33	11,8	20
1:20:50	33	11,8	20
1:21:00	33	11,9	21
1:21:10	33	11,9	21
1:21:20	33	11,9	22
1:21:30	33	11,9	24
1:21:40	33	12,2	25
1:21:50	33	12,3	23
1:22:00	33	12,3	22
1:22:10	33	12,3	22
1:22:20	33	12,4	22
1:22:30	33	12,4	24
1:22:40	33	12,4	25
1:22:50	33	12,4	24
1:23:00	33	12,5	22
1:23:10	33	12,5	24
1:23:20	33	12,5	24
1:23:30	33	12,6	24
1:23:40	33	12,6	21
1:23:50	33	12,7	21
1:24:00	33	12,7	20
1:24:10	33	12,7	23
1:24:20	33	13,1	23
1:24:30	33	13,1	23
1:24:40	33	13,2	26
1:24:50	33	13,2	22
1:25:00	33	13,2	23
1:25:10	33	13,2	24
1:25:20	33	13,3	25
1:25:30	33	13,3	30
1:25:40	34	13,3	25
1:25:50	34	13,4	20
1:26:00	34	13,4	21
1:26:10	34	13,4	22
1:26:20	34	13,4	22
1:26:30	34	13,5	21
1:26:40	34	13,5	20
1:26:50	34	13,5	20
1:27:00	34	13,6	21
1:27:10	34	13,9	23
1:27:20	34	13,9	20
1:27:30	34	14,0	22
1:27:40	34	14,0	23
1:27:50	34	14,0	25
1:28:00	34	14,0	21
1:28:10	34	14,1	23
1:28:20	34	14,1	22
1:28:30	34	14,1	19
1:28:40	34	14,2	21
1:28:50	34	14,2	22
1:29:00	34	14,2	21
1:29:10	34	14,2	21
1:29:20	34	14,3	21
1:29:30	34	14,3	22
1:29:40	34	14,3	21
1:29:50	34	14,7	23
1:30:00	34	14,7	28
1:30:10	34	14,8	23
1:30:20	34	14,8	24
1:30:30	34	14,8	25
1:30:40	34	14,8	24
1:30:50	34	14,9	22
1:31:00	35	14,9	25
1:31:10	35	14,9	21
1:31:20	35	15,0	22
1:31:30	35	15,0	24
1:31:40	35	15,0	22
1:31:50	35	15,0	22
1:32:00	35	15,1	21
1:32:10	35	15,1	22
1:32:20	35	15,1	24
1:32:30	35	15,4	21
1:32:40	35	15,4	22
1:32:50	35	15,4	22
1:33:00	35	15,4	21
1:33:10	35	15,4	19
1:33:20	35	15,4	19
1:33:30	35	15,5	19
1:33:40	35	15,6	18
1:33:50	35	15,6	19
1:34:00	35	15,7	19
1:34:10	35	15,7	20
1:34:20	35	15,7	21
1:34:30	35	16,0	29
1:34:40	35	16,0	18
1:34:50	35	16,0	22
1:35:00	35	16,1	26
1:35:10	35	16,1	26
1:35:20	35	16,1	21
1:35:30	35	16,1	24
1:35:40	35	16,1	22
1:35:50	35	16,2	23
1:36:00	35	16,3	23
1:36:10	36	16,3	20
1:36:20	36	16,3	20
1:36:30	36	16,6	20
1:36:40	36	16,6	21
1:36:50	36	16,6	22
1:37:00	36	16,7	21
1:37:10	36	16,7	20
1:37:20	36	16,7	21
1:37:30	36	16,7	20
1:37:40	36	16,8	22
1:37:50	36	16,8	21
1:38:00	36	16,9	22
1:38:10	36	16,9	21
1:38:20	36	16,9	19
1:38:30	36	17,0	18
1:38:40	36	17,0	19
1:38:50	36	17,0	16
1:39:00	36	17,2	18
1:39:10	36	17,2	17
1:39:20	36	17,3	19
1:39:30	36	17,3	22
1:39:40	36	17,3	23
1:39:50	36	17,4	26
1:40:00	36	17,4	25
1:40:10	36	17,4	23
1:40:20	36	17,7	22
1:40:30	36	17,7	21
1:40:40	36	17,7	28
1:40:50	36	17,7	21
1:41:00	36	17,7	23
1:41:10	36	17,7	23
1:41:20	36	17,8	25
1:41:30	36	18,0	25
1:41:40	36	18,0	23
1:41:50	36	18,0	28
1:42:00	37	18,0	25
1:42:10	37	18,1	22
1:42:20	37	18,1	22
1:42:30	37	18,1	23
1:42:40	37	18,2	26
1:42:50	37	18,2	19
1:43:00	37	18,3	21
1:43:10	37	18,4	19
1:43:20	37	18,4	18
1:43:30	37	18,4	19
1:43:40	37	18,4	18
1:43:50	37	18,7	18
1:44:00	37	18,7	19
1:44:10	37	18,7	17
1:44:20	37	18,8	18
1:44:30	37	18,8	20
1:44:40	37	18,8	20
1:44:50	37	18,8	20
1:45:00	37	18,8	21
1:45:10	37	19,1	23
1:45:20	37	19,1	23
1:45:30	37	19,1	24
1:45:40	37	19,2	25
1:45:50	37	19,2	24
1:46:00	37	19,2	24
1:46:10	37	19,2	23
1:46:20	37	19,3	22
1:46:30	37	19,3	22
1:46:40	37	19,4	21
1:46:50	37	19,4	21
1:47:00	37	19,5	20
1:47:10	37	19,5	21
1:47:20	37	19,6	22
1:47:30	38	19,6	23
1:47:40	38	19,7	28
1:47:50	38	19,7	23
1:48:00	38	19,7	27
1:48:10	38	19,7	21
1:48:20	38	20,0	18
1:48:30	38	20,0	22
1:48:40	38	20,0	25
1:48:50	38	19,9	28
1:49:00	38	19,9	19
1:49:10	38	20,2	20
1:49:20	38	20,3	20
1:49:30	38	20,1	24
1:49:40	38	20,3	28
1:49:50	38	20,3	24
1:50:00	38	20,3	21
1:50:10	38	20,4	19
1:50:20	38	20,4	19
1:50:30	38	20,5	20
1:50:40	38	20,6	20
1:50:50	38	20,6	20
1:51:00	38	20,6	20
1:51:10	38	20,7	20
1:51:20	38	20,8	22
1:51:30	38	20,8	23
1:51:40	38	20,8	22
1:51:50	38	20,9	24
1:52:00	38	20,9	24
1:52:10	38	20,9	25
1:52:20	38	21,1	25
1:52:30	38	21,1	24
1:52:40	38	21,2	27
1:52:50	38	21,2	21
1:53:00	39	21,2	24
1:53:10	39	21,2	21
1:53:20	39	21,3	20
1:53:30	39	21,4	22
1:53:40	39	21,4	24
1:53:50	39	21,4	26
1:54:00	39	21,5	21
1:54:10	39	21,5	21
1:54:20	39	22,1	20
1:54:30	39	22,1	21
1:54:40	39	22,1	35
1:54:50	39	22,1	29
1:55:00	39	22,1	20
1:55:10	39	22,2	21
1:55:20	39	22,2	25
1:55:30	39	22,1	28
1:55:40	39	22,1	25
1:55:50	39	22,2	25
1:56:00	39	22,2	25
1:56:10	39	22,2	24
1:56:20	39	22,3	25
1:56:30	39	22,4	25
1:56:40	39	22,4	28
1:56:50	39	22,4	26
1:57:00	39	22,4	28
1:57:10	39	22,5	29
1:57:20	39	22,5	29
1:57:30	39	22,5	28
1:57:40	39	22,6	28
1:57:50	39	22,6	27
1:58:00	39	22,6	27
1:58:10	39	22,7	27
1:58:20	40	22,7	26
1:58:30	40	22,8	26
1:58:40	40	22,8	26
1:58:50	40	22,9	26
1:59:00	40	23,1	29
1:59:10	40	23,1	27
1:59:20	40	23,1	25
1:59:30	40	23,2	24
1:59:40	40	23,2	23
1:59:50	40	23,2	23
2:00:00	40	23,2	24
2:00:10	40	23,3	25
2:00:20	40	23,3	25
2:00:30	40	23,4	25
2:00:40	40	23,4	24
2:00:50	40	23,9	31
2:01:00	40	24,0	31
2:01:10	40	24,0	29
2:01:20	40	24,0	29
2:01:30	40	24,0	29
2:01:40	40	24,1	25
2:01:50	40	24,1	23
2:02:00	40	24,1	23
2:02:10	40	24,1	26
2:02:20	40	24,1	27
2:02:30	40	24,2	26
2:02:40	40	24,2	27
2:02:50	40	24,2	26
2:03:00	40	24,3	22
2:03:10	40	24,3	23
2:03:20	40	24,3	23
2:03:30	40	24,4	23
2:03:40	40	24,4	23
2:03:50	41	24,4	24
2:04:00	41	24,4	24
2:04:10	41	24,4	24
2:04:20	41	24,5	25
2:04:30	41	24,5	27
2:04:40	41	24,6	29
2:04:50	41	24,7	26
2:05:00	41	24,7	25
2:05:10	41	24,7	25
2:05:20	41	24,9	26
2:05:30	41	24,9	27
2:05:40	41	24,9	29
2:05:50	41	24,9	28
2:06:00	41	25,0	27
2:06:10	41	25,5	32
2:06:20	41	25,5	28
2:06:30	41	25,5	27
2:06:40	41	25,5	25
2:06:50	41	25,5	27
2:07:00	41	25,5	27
2:07:10	41	25,6	25
2:07:20	41	25,6	23
2:07:30	41	25,6	25
2:07:40	41	25,6	24
2:07:50	41	25,7	23
2:08:00	41	25,7	24
2:08:10	41	25,7	24
2:08:20	41	25,8	25
2:08:30	41	25,7	25
2:08:40	41	25,8	25
2:08:50	41	25,8	24
2:09:00	42	25,8	24
2:09:10	42	26,0	23
2:09:20	42	26,1	22
2:09:30	42	26,1	22
2:09:40	42	26,1	22
2:09:50	42	26,2	22
2:10:00	42	26,2	21
2:10:10	42	26,2	22
2:10:20	42	26,2	22
2:10:30	42	26,3	23
2:10:40	42	26,3	23
2:10:50	42	26,4	25
2:11:00	42	26,4	27
2:11:10	42	26,4	32
2:11:20	42	26,6	34
2:11:30	42	26,6	31
2:11:40	42	26,6	29
2:11:50	42	26,7	28
2:12:00	42	26,8	30
2:12:10	42	26,7	29
2:12:20	42	26,8	30
2:12:30	42	26,9	28
2:12:40	42	26,9	25
2:12:50	42	27,0	24
2:13:00	42	27,0	25
2:13:10	42	27,1	26
2:13:20	42	27,1	26
2:13:30	42	27,2	25
2:13:40	42	27,2	23
2:13:50	42	27,2	24
2:14:00	42	27,3	24
2:14:10	43	27,4	26
2:14:20	43	27,4	25
2:14:30	43	27,5	26
2:14:40	43	27,5	28
2:14:50	43	27,5	27
2:15:00	43	27,6	28
2:15:10	43	27,7	27
2:15:20	43	27,7	30
2:15:30	43	27,7	31
2:15:40	43	27,8	29
2:15:50	43	27,9	31
2:16:00	43	27,9	32
2:16:10	43	27,9	29
2:16:20	43	28,1	27
2:16:30	43	28,1	26
2:16:40	43	28,1	26
2:16:50	43	28,1	26
2:17:00	43	28,2	28
2:17:10	43	28,2	29
2:17:20	43	28,3	26
2:17:30	43	28,3	25
2:17:40	43	28,4	24
2:17:50	43	28,4	25
2:18:00	43	28,5	26
2:18:10	43	28,5	29
2:18:20	43	28,6	32
2:18:30	43	28,6	29
2:18:40	43	28,7	27
2:18:50	43	28,8	26
2:19:00	43	28,8	25
2:19:10	43	28,8	25
2:19:20	43	28,8	27
2:19:30	43	29,0	27
2:19:40	44	29,0	28
2:19:50	44	29,0	28
2:20:00	44	29,1	28
2:20:10	44	29,1	30
2:20:20	44	29,2	28
2:20:30	44	29,2	26
2:20:40	44	29,3	27
2:20:50	44	29,3	28
2:21:00	44	29,3	29
2:21:10	44	29,4	28
2:21:20	44	29,4	32
2:21:30	44	29,5	32
2:21:40	44	29,6	30
2:21:50	44	29,6	29
2:22:00	44	29,7	28
2:22:10	44	29,7	29
2:22:20	44	29,7	28
2:22:30	44	29,8	27
2:22:40	44	29,8	28
2:22:50	44	29,8	30
2:23:00	44	30,0	28
2:23:10	44	30,0	28
2:23:20	44	30,0	27
2:23:30	44	30,1	26
2:23:40	44	30,1	26
2:23:50	44	30,2	27
2:24:00	44	30,2	30
2:24:10	44	30,2	29
2:24:20	44	30,4	29
2:24:30	44	30,4	28
2:24:40	44	30,5	27
2:24:50	44	30,5	27
2:25:00	45	30,5	27
2:25:10	45	30,6	26
2:25:20	45	30,6	25
2:25:30	45	30,6	25
2:25:40	45	30,7	25
2:25:50	45	30,8	24
2:26:00	45	30,8	25
2:26:10	45	30,8	26
2:26:20	45	30,9	26
2:26:30	45	31,0	25
2:26:40	45	31,0	25
2:26:50	45	31,1	26
2:27:00	45	31,1	25
2:27:10	45	31,1	25
2:27:20	45	31,3	27
2:27:30	45	31,3	26
2:27:40	45	31,3	25
2:27:50	45	31,3	25
2:28:00	45	31,4	24
2:28:10	45	31,4	24
2:28:20	45	31,4	25
2:28:30	45	31,6	30
2:28:40	45	31,6	28
2:28:50	45	31,7	32
2:29:00	45	31,7	29
2:29:10	45	31,7	29
2:29:20	45	31,8	28
2:29:30	45	31,8	26
2:29:40	45	31,9	28
2:29:50	45	31,9	28
2:30:00	45	32,0	30
2:30:10	45	32,0	27
2:30:20	46	32,1	25
2:30:30	46	32,1	25
2:30:40	46	32,1	25
2:30:50	46	32,3	25
2:31:00	46	32,3	24
2:31:10	46	32,3	26
2:31:20	46	32,4	26
2:31:30	46	32,4	28
2:31:40	46	32,5	28
2:31:50	46	32,5	28
2:32:00	46	32,6	29
2:32:10	46	32,6	28
2:32:20	46	32,7	30
2:32:30	46	32,7	31
2:32:40	46	32,8	30
2:32:50	46	32,8	32
2:33:00	46	32,9	31
2:33:10	46	32,9	30
2:33:20	46	33,0	26
2:33:30	46	33,0	27
2:33:40	46	33,0	28
2:33:50	46	33,1	28
2:34:00	46	33,2	33
2:34:10	46	33,2	30
2:34:20	46	33,2	27
2:34:30	46	33,3	27
2:34:40	46	33,3	27
2:34:50	46	33,4	29
2:35:00	46	33,4	30
2:35:10	46	33,5	29
2:35:20	46	33,5	26
2:35:30	46	33,5	28
2:35:40	47	33,6	28
2:35:50	47	33,7	27
2:36:00	47	33,7	26
2:36:10	47	33,8	24
2:36:20	47	33,9	24
2:36:30	47	33,9	26
2:36:40	47	33,9	25
2:36:50	47	33,9	26
2:37:00	47	34,1	28
2:37:10	47	34,1	26
2:37:20	47	34,1	24
2:37:30	47	34,1	23
2:37:40	47	34,2	23
2:37:50	47	34,3	23
2:38:00	47	34,3	24
2:38:10	47	34,4	25
2:38:20	47	34,4	26
2:38:30	47	34,4	25
2:38:40	47	34,6	24
2:38:50	47	34,6	25
2:39:00	47	34,6	27
2:39:10	47	34,7	26
2:39:20	47	34,7	24
2:39:30	47	34,7	23
2:39:40	47	34,8	23
2:39:50	47	34,8	23
2:40:00	47	34,9	22
2:40:10	47	34,9	23
2:40:20	47	35,0	24
2:40:30	47	35,1	23
2:40:40	47	35,1	22
2:40:50	47	35,1	22
2:41:00	47	35,1	22
2:41:10	48	35,2	23
2:41:20	48	35,2	23
2:41:30	48	35,4	23
2:41:40	48	35,4	22
2:41:50	48	35,4	22
2:42:00	48	35,4	22
2:42:10	48	35,6	23
2:42:20	48	35,6	24
2:42:30	48	35,6	24
2:42:40	48	35,7	24
2:42:50	48	35,7	24
2:43:00	48	35,8	25
2:43:10	48	35,8	26
2:43:20	48	36,3	26
2:43:30	48	36,3	31
2:43:40	48	36,3	27
2:43:50	48	36,3	31
2:44:00	48	36,3	32
2:44:10	48	36,4	29
2:44:20	48	36,4	29
2:44:30	48	36,4	40
2:44:40	48	36,4	32
2:44:50	48	36,4	41
2:45:00	48	36,4	38
2:45:10	48	36,5	32
2:45:20	48	36,5	29
2:45:30	48	36,5	33
2:45:40	48	36,5	37
2:45:50	48	36,6	32
2:46:00	48	36,6	31
2:46:10	48	36,7	35
2:46:20	49	37,0	37
2:46:30	49	37,0	31
2:46:40	49	37,0	33
2:46:50	49	37,0	33
2:47:00	49	37,1	33
2:47:10	49	37,1	30
2:47:20	49	37,1	31
2:47:30	49	37,2	31
2:47:40	49	37,2	31
2:47:50	49	37,3	30
2:48:00	49	37,3	29
2:48:10	49	37,4	31
2:48:20	49	37,4	32
2:48:30	49	37,4	33
2:48:40	49	37,4	31
2:48:50	49	37,4	29
2:49:00	49	37,8	30
2:49:10	49	37,8	28
2:49:20	49	37,8	30
2:49:30	49	37,8	30
2:49:40	49	37,9	31
2:49:50	49	37,9	31
2:50:00	49	37,9	29
2:50:10	49	37,9	28
2:50:20	49	37,9	29
2:50:30	49	38,0	30
2:50:40	49	38,0	29
2:50:50	49	38,0	30
2:51:00	49	38,3	29
2:51:10	49	38,4	29
2:51:20	49	38,4	28
2:51:30	49	38,4	28
2:51:40	49	38,4	30
2:51:50	49	38,4	31
2:52:00	50	38,4	31
2:52:10	50	38,5	33
2:52:20	50	38,5	35
2:52:30	50	38,5	35
2:52:40	50	38,6	33
2:52:50	50	38,7	30
2:53:00	50	38,7	30
2:53:10	50	38,7	28
2:53:20	50	38,8	31
2:53:30	50	38,8	29
2:53:40	50	38,9	32
2:53:50	50	38,9	31
2:54:00	50	38,9	30
2:54:10	50	39,0	27
2:54:20	50	39,0	27
2:54:30	50	39,0	27
2:54:40	50	39,0	26
2:54:50	50	39,0	26
2:55:00	50	39,0	26
2:55:10	50	39,0	26
2:55:20	50	39,0	27
2:55:30	50	38,9	28
2:55:40	50	38,9	28
2:55:50	50	38,9	29
2:56:00	50	38,9	29
2:56:10	50	38,9	28
2:56:20	50	38,9	28
2:56:30	50	38,8	27
2:56:40	50	38,9	28
2:56:50	50	38,9	27
2:57:00	50	38,8	27
2:57:10	50	38,9	28
2:57:20	50	38,9	28
2:57:30	50	38,8	29
2:57:40	50	38,9	30
2:57:50	50	38,9	31
2:58:00	50	38,9	30
2:58:10	50	38,9	28
2:58:20	50	38,9	29
2:58:30	50	38,9	29
2:58:40	50	38,9	27
2:58:50	50	38,9	26
2:59:00	50	38,9	27
2:59:10	50	38,9	27
2:59:20	50	38,9	28
2:59:30	50	38,9	30
2:59:40	50	39,0	30
2:59:50	50	39,0	29
3:00:00	50	39,0	30
3:00:10	50	39,0	30
3:00:20	50	39,0	30
3:00:30	50	39,0	29
3:00:40	50	39,0	27
3:00:50	50	39,0	27
3:01:00	50	39,0	27
3:01:10	50	39,0	27
3:01:20	50	39,0	27
3:01:30	50	39,0	27
3:01:40	50	39,0	27
3:01:50	50	39,0	27
3:02:00	50	39,0	27
3:02:10	50	38,9	27
3:02:20	50	38,9	27
3:02:30	50	38,9	27
3:02:40	50	38,9	27
3:02:50	50	38,9	27
3:03:00	50	38,9	27
3:03:10	50	38,9	27
3:03:20	50	38,9	27
3:03:30	50	38,9	27
3:03:40	50	38,9	27
3:03:50	50	38,9	26
3:04:00	50	38,8	26
3:04:10	50	38,9	26
3:04:20	50	38,9	26
3:04:30	50	38,9	26
3:04:40	50	38,9	26
3:04:50	50	38,9	26
3:05:00	50	38,9	27
3:05:10	50	38,9	27
3:05:20	50	38,9	27
3:05:30	50	38,9	27
3:05:40	50	38,9	27
3:05:50	50	38,9	27
3:06:00	50	38,9	27
3:06:10	50	38,9	28
3:06:20	50	38,9	28
3:06:30	50	38,9	28
3:06:40	50	38,9	29
3:06:50	50	38,9	29
3:07:00	50	38,9	29
3:07:10	50	38,9	29
3:07:20	50	38,9	29
3:07:30	50	38,9	29
3:07:40	50	38,9	29
3:07:50	50	38,9	29
3:08:00	50	38,9	29
3:08:10	50	38,9	29
3:08:20	50	38,9	29
3:08:30	50	38,9	29
3:08:40	50	38,9	29
3:08:50	50	38,9	29
3:09:00	50	38,9	29
3:09:10	50	38,9	29
3:09:20	50	38,9	29
3:09:30	50	38,9	29
3:09:40	50	38,9	30
3:09:50	50	38,9	29
3:10:00	50	38,9	29
3:10:10	50	38,9	29
3:10:20	50	38,9	29
3:10:30	50	38,9	29
3:10:40	50	38,9	29
3:10:50	50	38,9	29
3:11:00	50	38,9	30
3:11:10	50	38,9	30
3:11:20	50	38,9	31
3:11:30	50	38,9	32
3:11:40	50	38,9	32
3:11:50	50	38,9	32
3:12:00	50	38,9	32
3:12:10	50	38,9	32
3:12:20	50	38,9	32
3:12:30	50	38,9	32
3:12:40	50	38,9	32
3:12:50	50	38,9	32
3:13:00	50	38,9	32
3:13:10	50	38,9	32
3:13:20	50	38,9	32
3:13:30	50	38,9	32
3:13:40	50	38,9	32
3:13:50	50	38,9	35
3:14:00	50	38,9	33
3:14:10	50	38,8	33
3:14:20	50	38,9	31
3:14:30	50	38,9	31
3:14:40	50	38,9	31
3:14:50	50	38,9	30
3:15:00	50	38,9	31
3:15:10	50	38,9	31
3:15:20	50	38,9	31
3:15:30	50	38,9	32
3:15:40	50	38,9	32
3:15:50	50	38,9	31
3:16:00	50	38,9	31
3:16:10	50	38,9	31
3:16:20	50	38,8	31
3:16:30	50	38,9	30
3:16:40	50	38,9	30
3:16:50	50	38,9	30
3:17:00	50	38,9	30
3:17:10	50	38,9	31
3:17:20	50	38,9	31
3:17:30	50	38,9	31
3:17:40	50	38,9	31
3:17:50	50	38,9	31
3:18:00	50	38,9	34
3:18:10	50	38,9	31
3:18:20	50	38,9	32
3:18:30	50	38,9	32
3:18:40	50	38,9	32
3:18:50	50	38,9	32
3:19:00	50	38,9	32
3:19:10	50	38,9	32
3:19:20	50	38,9	32
3:19:30	50	38,9	35
3:19:40	50	38,8	37
3:19:50	50	38,9	38
3:20:00	50	38,9	34
3:20:10	50	38,9	47
3:20:20	50	38,9	50
3:20:30	50	38,9	33
3:20:40	50	38,9	31
3:20:50	50	38,9	31
3:21:00	50	38,9	31
3:21:10	50	38,9	31
3:21:20	50	38,9	31
3:21:30	50	38,9	31
3:21:40	50	38,9	31
3:21:50	50	38,9	31
3:22:00	50	38,9	31
3:22:10	50	38,9	31
3:22:20	50	38,9	60
3:22:30	50	38,9	51
3:22:40	50	38,9	49
3:22:50	50	38,9	52
3:23:00	50	38,9	51
3:23:10	50	38,9	49
3:23:20	50	38,9	49
3:23:30	50	38,9	43
3:23:40	50	38,9	42
3:23:50	50	38,9	42
3:24:00	50	38,9	40
3:24:10	50	38,9	40
3:24:20	50	38,9	40
3:24:30	50	38,9	40
3:24:40	50	38,9	41
3:24:50	50	38,9	41
3:25:00	50	39,0	40
3:25:10	50	39,0	40
3:25:20	50	39,0	40
3:25:30	50	38,9	40
3:25:40	50	39,0	40
3:25:50	50	39,0	40
3:26:00	50	39,0	39
3:26:10	50	39,0	40
3:26:20	50	39,0	40
3:26:30	50	39,0	40
3:26:40	50	39,0	40
3:26:50	50	38,9	39
3:27:00	50	38,9	39
3:27:10	50	38,9	40
3:27:20	50	38,9	40
3:27:30	50	38,9	40
3:27:40	50	38,9	45
3:27:50	50	38,9	44
3:28:00	50	38,9	43
3:28:10	50	38,9	43
3:28:20	50	38,9	51
3:28:30	50	38,9	49
3:28:40	50	38,9	43
3:28:50	50	38,9	43
3:29:00	50	38,9	45
3:29:10	50	38,9	44
3:29:20	50	38,9	46
3:29:30	50	38,9	49
3:29:40	50	38,9	45
3:29:50	50	38,9	45
3:30:00	50	38,9	45
3:30:10	50	38,9	45
3:30:20	50	38,9	44
3:30:30	50	38,9	45
3:30:40	50	38,9	44
3:30:50	50	38,9	44
3:31:00	50	38,9	44
3:31:10	50	38,9	44
3:31:20	50	38,9	44
3:31:30	50	38,9	44
3:31:40	50	38,9	44
3:31:50	50	38,9	44
3:32:00	50	38,9	44
3:32:10	50	38,9	43
3:32:20	50	38,9	43
3:32:30	50	38,9	42
3:32:40	50	38,9	42
3:32:50	50	38,9	42
3:33:00	50	38,9	43
3:33:10	50	38,9	42
3:33:20	50	38,9	42
3:33:30	50	38,9	43
3:33:40	50	38,9	43
3:33:50	50	38,9	43
3:34:00	50	38,8	43
3:34:10	50	38,8	43
3:34:20	50	38,9	43
3:34:30	50	38,9	43
3:34:40	50	38,9	43
3:34:50	50	38,9	42
3:35:00	50	38,9	42
3:35:10	50	38,9	43
3:35:20	50	38,9	42
3:35:30	50	38,9	42
3:35:40	50	38,9	42
3:35:50	50	38,9	42
3:36:00	50	38,9	42
3:36:10	50	38,9	42
3:36:20	50	38,9	42
3:36:30	50	38,9	42
3:36:40	50	38,9	42
3:36:50	50	38,9	42
3:37:00	50	38,9	42
3:37:10	50	38,9	43
3:37:20	50	38,9	42
3:37:30	50	38,9	41
3:37:40	50	38,9	43
3:37:50	50	38,9	47
3:38:00	50	38,9	46
3:38:10	50	38,9	45
3:38:20	50	38,9	46
3:38:30	50	38,9	44
3:38:40	50	38,9	43
3:38:50	50	38,9	42
3:39:00	50	38,9	42
3:39:10	50	38,9	42
3:39:20	50	38,9	42
3:39:30	50	38,9	42
3:39:40	50	38,9	42
3:39:50	50	38,9	42
3:40:00	50	38,9	42
3:40:10	50	38,9	42
3:40:20	50	38,9	42
3:40:30	50	38,9	42
3:40:40	50	38,9	42
3:40:50	50	38,9	42
3:41:00	50	38,9	42
3:41:10	50	38,9	42
3:41:20	50	38,9	42
3:41:30	50	38,9	42
3:41:40	50	38,9	42
3:41:50	50	38,9	42
3:42:00	50	38,9	42
3:42:10	50	38,9	42
3:42:20	50	38,9	42
3:42:30	50	38,9	42
3:42:40	50	38,9	42
3:42:50	50	38,9	42
3:43:00	50	38,9	42
3:43:10	50	38,9	42
3:43:20	50	38,9	42
3:43:30	50	38,9	42
3:43:40	50	38,9	42
3:43:50	50	38,9	42
3:44:00	50	38,9	42
3:44:10	50	38,9	42
3:44:20	50	38,9	42
3:44:30	50	38,9	42
3:44:40	50	38,9	42
3:44:50	50	38,9	42
3:45:00	50	38,9	42
3:45:10	50	38,9	42
3:45:20	50	38,9	42
3:45:30	50	38,9	42
3:45:40	50	38,9	42
3:45:50	50	38,8	42
3:46:00	50	38,9	42
3:46:10	50	38,9	42
3:46:20	50	38,9	42
3:46:30	50	38,9	42
3:46:40	50	38,9	43
3:46:50	50	38,9	43
3:47:00	50	38,9	43
3:47:10	50	38,8	44
3:47:20	50	39,0	44
3:47:30	50	38,9	44
3:47:40	50	38,9	44
3:47:50	50	38,9	44
3:48:00	50	38,9	44
3:48:10	50	38,9	44
3:48:20	50	38,9	44
3:48:30	50	38,9	44
3:48:40	50	38,9	44
3:48:50	50	38,9	45
3:49:00	50	38,9	45
3:49:10	50	38,9	45
3:49:20	50	38,9	45
3:49:30	50	38,9	45
3:49:40	50	38,9	45
3:49:50	50	38,9	45
3:50:00	50	38,9	47
3:50:10	50	38,9	43
3:50:20	50	38,9	57
3:50:30	50	38,9	50
3:50:40	50	38,9	44
3:50:50	50	38,9	41
3:51:00	50	38,9	43
3:51:10	50	38,9	41
3:51:20	50	38,9	41
3:51:30	50	38,9	41
3:51:40	50	38,9	40
3:51:50	50	38,9	40
3:52:00	50	38,9	39
3:52:10	50	38,9	40
3:52:20	50	38,9	39
3:52:30	50	38,9	39
3:52:40	50	38,9	39
3:52:50	50	38,9	39
3:53:00	50	38,9	39
3:53:10	50	38,9	39
3:53:20	50	38,9	35
3:53:30	50	38,9	35
3:53:40	50	38,9	35
3:53:50	50	38,8	35
3:54:00	50	38,9	35
3:54:10	50	38,9	35
3:54:20	50	38,9	35
3:54:30	50	38,9	35
3:54:40	50	38,9	35
3:54:50	50	38,9	34
3:55:00	50	38,8	34
3:55:10	50	38,8	35
3:55:20	50	39,0	35
3:55:30	50	39,0	35
3:55:40	50	38,9	35
3:55:50	50	38,9	35
3:56:00	50	38,9	35
3:56:10	50	38,9	35
3:56:20	50	38,9	35
3:56:30	50	38,9	35
3:56:40	50	38,9	35
3:56:50	50	38,9	35
3:57:00	50	38,9	34
3:57:10	50	38,9	35
3:57:20	50	38,9	35
3:57:30	50	38,9	35
3:57:40	50	38,9	35
3:57:50	50	38,9	35
3:58:00	50	38,9	35
3:58:10	50	38,9	35
3:58:20	50	38,9	35
3:58:30	50	38,9	36
3:58:40	50	38,9	35
3:58:50	50	38,9	36
3:59:00	50	38,9	42
3:59:10	50	38,9	38
3:59:20	50	38,9	39
3:59:30	50	38,9	38
3:59:40	50	38,9	43
3:59:50	50	38,9	39
4:00:00	50	38,9	51
4:00:10	50	38,9	51
4:00:20	50	38,9	47
4:00:30	50	38,9	47
4:00:40	50	38,9	46
4:00:50	50	38,9	46
4:01:00	50	38,9	46
4:01:10	50	38,9	46
4:01:20	50	38,9	46
4:01:30	50	38,9	45
4:01:40	50	38,9	45
4:01:50	50	38,9	45
4:02:00	50	38,9	47
4:02:10	50	38,9	48
4:02:20	50	38,9	47
4:02:30	50	38,9	46
4:02:40	50	38,9	47
4:02:50	50	38,9	48
4:03:00	50	38,9	47
4:03:10	50	38,9	46
4:03:20	50	38,9	45
4:03:30	50	38,9	44
4:03:40	50	38,9	43
4:03:50	50	38,9	44
4:04:00	50	38,9	43
4:04:10	50	38,9	43
4:04:20	50	38,9	43
4:04:30	50	38,9	43
4:04:40	50	38,9	43
4:04:50	50	38,9	45
4:05:00	50	38,9	47
4:05:10	50	38,9	51
4:05:20	50	38,9	50
4:05:30	50	38,9	50
4:05:40	50	38,9	50
4:05:50	50	38,9	51
4:06:00	50	38,9	50
4:06:10	50	38,9	49
4:06:20	50	38,9	48
4:06:30	50	38,9	46
4:06:40	50	38,9	45
4:06:50	50	38,9	45
4:07:00	50	38,9	45
4:07:10	50	38,9	47
4:07:20	50	38,9	46
4:07:30	50	38,9	45
4:07:40	50	38,8	45
4:07:50	50	38,9	44
4:08:00	50	38,9	44
4:08:10	50	38,9	44
4:08:20	50	38,9	43
4:08:30	50	38,9	43
4:08:40	50	38,9	43
4:08:50	50	38,9	47
4:09:00	50	38,9	42
4:09:10	50	38,9	42
4:09:20	50	38,9	41
4:09:30	50	38,9	42
4:09:40	50	38,9	43
4:09:50	50	38,9	43
4:10:00	50	38,9	43
4:10:10	50	38,9	43
4:10:20	50	38,9	44
4:10:30	50	38,9	44
4:10:40	50	38,8	44
4:10:50	50	38,9	44
4:11:00	50	38,9	44
4:11:10	50	38,9	44
4:11:20	50	38,9	44
4:11:30	50	38,9	45
4:11:40	50	38,9	46
4:11:50	50	38,9	45
4:12:00	50	39,0	48
4:12:10	50	38,9	51
4:12:20	50	38,9	50
4:12:30	50	38,9	51
4:12:40	50	38,9	51
4:12:50	50	38,9	51
4:13:00	50	38,9	50
4:13:10	50	38,9	50
4:13:20	50	38,9	50
4:13:30	50	38,9	50
4:13:40	50	38,9	52
4:13:50	50	38,9	54
4:14:00	50	38,9	52
4:14:10	50	38,9	59
4:14:20	50	38,9	61
4:14:30	50	38,9	56
4:14:40	50	38,9	53
4:14:50	50	38,9	53
4:15:00	50	38,9	54
4:15:10	50	38,9	54
4:15:20	50	38,9	53

File: project-root/data/Data Acquisition/Data Acquisition/2019 year (140)/19-059.txt (part 1 of 10)
--Test Summary--
Full Path and File Name	
Instrument Name	SGSA/UCA
Instrument Type	Model 5265 SGSA/UCA
Instrument Serial Number	
Test Start Date	27.06.2019
Test Start Time	11:40:10
Test Stop Date	01.07.2019
Test Stop Time	10:11:42
Test Length	94:31:32
Final Sample Time Offset	94:31:30
Controller Schedule Name	
Sampling Period	30 seconds
Comments	
Information	WellID	
Information	Customer	
Information	EngName	
Information	CementClass	OneCem
Information	CementMfr	
Information	Additives	5%SMS+27%NaCl(MixWater)
Information	Density	1500
Information	BHCT	49
Information	BHST	
Information	FluidLoss	
Information	JobType	
Calculated Value	CS_50	3:10:00
Calculated Value	CS_500	9:25:00
Calculated Value	SGS_Initial	N/A
Calculated Value	SGS_Final	N/A
Calculated Value	CS_Time8h	2,87 MPa
Calculated Value	CS_Time12h	4,15 MPa
Calculated Value	CS_Time24h	5,70 MPa
Calculated Value	CS_Time48h	6,43 MPa
Calculated Value	Time_SGS_100lb/100ft2	N/A
Calculated Value	Time_SGS_500lb/100ft2	N/A
Calculated Curve	Compressive Strength	Compressive strength type A (less than 14 lb/gal)
Calculated Curve	Static Gel Strength	Static gel strength
Initial Temperature (°C)	25 °C
Final Temperature (°C)	49 °C
Initial Pressure (psi)	2513 psi
Final Pressure (psi)	2083 psi
Initial Transit Time (microsec/in)	14,02 microsec/in
Final Transit Time (microsec/in)	10,64 microsec/in
Initial Gel Value	7341
Final Gel Value	8010
Initial Compressive Strength (MPa)	0,00 MPa
Final Compressive Strength (MPa)	6,81 MPa
Initial Static Gel Strength (lb/100ft2)	N/A
Final Static Gel Strength (lb/100ft2)	N/A
--Data--
Time (HH:MM:SS)	Temperature (°C)	Pressure (psi)	Transit Time (microsec/in)	Gel Value	Compressive Strength (MPa)	Static Gel Strength (lb/100ft2)
0:00:00	25	2513	14,02	7341	0,00	
0:00:30	25	2489	13,98	7348	0,04	
0:01:00	25	2471	13,95	7355	0,06	
0:01:30	25	2457	13,94	7358	0,07	
0:02:00	25	2447	13,94	7359	0,07	
0:02:30	25	2439	13,94	7362	0,07	
0:03:00	25	2432	13,94	7361	0,07	
0:03:30	25	2426	13,94	7361	0,07	
0:04:00	25	2420	13,94	7360	0,07	
0:04:30	25	2414	13,94	7360	0,07	
0:05:00	25	2408	13,95	7362	0,07	
0:05:30	25	2403	13,95	7361	0,07	
0:06:00	25	2399	13,95	7361	0,07	
0:06:30	26	2395	13,95	7359	0,07	
0:07:00	26	2391	13,95	7359	0,07	
0:07:30	26	2387	13,95	7361	0,07	
0:08:00	26	2385	13,95	7362	0,07	
0:08:30	26	2384	13,95	7362	0,07	
0:09:00	26	2382	13,95	7360	0,07	
0:09:30	26	2380	13,95	7362	0,07	
0:10:00	26	2379	13,95	7366	0,06	
0:10:30	26	2378	13,95	7367	0,07	
0:11:00	26	2377	13,95	7367	0,06	
0:11:30	26	2378	13,95	7368	0,06	
0:12:00	26	2380	13,95	7372	0,06	
0:12:30	26	2383	13,95	7372	0,06	
0:13:00	27	2386	13,95	7376	0,06	
0:13:30	27	2388	13,95	7374	0,06	
0:14:00	27	2391	13,95	7375	0,06	
0:14:30	27	2392	13,96	7378	0,06	
0:15:00	27	2393	13,96	7377	0,06	
0:15:30	27	2395	13,96	7381	0,06	
0:16:00	27	2396	13,96	7379	0,06	
0:16:30	27	2399	13,96	7380	0,06	
0:17:00	27	2403	13,96	7381	0,06	
0:17:30	27	2409	13,96	7381	0,06	
0:18:00	27	2414	13,96	7383	0,06	
0:18:30	27	2419	13,96	7382	0,06	
0:19:00	28	2423	13,96	7383	0,06	
0:19:30	28	2426	13,96	7387	0,06	
0:20:00	28	2429	13,96	7387	0,06	
0:20:30	28	2431	13,96	7391	0,06	
0:21:00	28	2434	13,96	7397	0,06	
0:21:30	28	2438	13,96	7398	0,06	
0:22:00	28	2443	13,96	7402	0,06	
0:22:30	28	2448	13,96	7406	0,06	
0:23:00	28	2453	13,96	7415	0,06	
0:23:30	28	2457	13,96	7418	0,06	
0:24:00	28	2461	13,96	7423	0,06	
0:24:30	29	2462	13,96	7427	0,06	
0:25:00	29	2464	13,96	7434	0,06	
0:25:30	29	2466	13,96	7438	0,06	
0:26:00	29	2467	13,96	7441	0,06	
0:26:30	29	2469	13,96	7446	0,06	
0:27:00	29	2472	13,96	7449	0,06	
0:27:30	29	2475	13,96	7451	0,06	
0:28:00	29	2479	13,96	7455	0,06	
0:28:30	29	2482	13,96	7457	0,06	
0:29:00	29	2484	13,96	7457	0,06	
0:29:30	29	2486	13,96	7460	0,06	
0:30:00	30	2487	13,96	7461	0,06	
0:30:30	30	2489	13,96	7464	0,06	
0:31:00	30	2491	13,96	7465	0,06	
0:31:30	30	2494	13,96	7467	0,06	
0:32:00	30	2498	13,96	7466	0,06	
0:32:30	30	2503	13,96	7470	0,06	
0:33:00	30	2507	13,96	7469	0,06	
0:33:30	30	2510	13,96	7474	0,06	
0:34:00	30	2513	13,96	7473	0,06	
0:34:30	30	2514	13,96	7477	0,06	
0:35:00	30	2515	13,96	7479	0,06	
0:35:30	31	2516	13,96	7479	0,06	
0:36:00	31	2519	13,96	7484	0,06	
0:36:30	31	2522	13,96	7487	0,06	
0:37:00	31	2526	13,96	7485	0,06	
0:37:30	31	2530	13,96	7489	0,06	
0:38:00	31	2535	13,96	7492	0,06	
0:38:30	31	2539	13,96	7496	0,06	
0:39:00	31	2542	13,96	7499	0,06	
0:39:30	31	2544	13,96	7504	0,06	
0:40:00	31	2546	13,96	7504	0,06	
0:40:30	31	2547	13,96	7508	0,06	
0:41:00	31	2549	13,96	7514	0,06	
0:41:30	32	2550	13,96	7518	0,06	
0:42:00	32	2553	13,96	7520	0,06	
0:42:30	32	2557	13,96	7524	0,06	
0:43:00	32	2561	13,96	7529	0,06	
0:43:30	32	2565	13,96	7535	0,06	
0:44:00	32	2569	13,96	7540	0,06	
0:44:30	32	2573	13,96	7544	0,06	
0:45:00	32	2577	13,96	7546	0,06	
0:45:30	32	2580	13,96	7554	0,06	
0:46:00	32	2582	13,96	7558	0,06	
0:46:30	33	2584	13,96	7559	0,06	
0:47:00	33	2587	13,96	7567	0,06	
0:47:30	33	2591	13,96	7570	0,06	
0:48:00	33	2593	13,96	7574	0,05	
0:48:30	33	2596	13,96	7577	0,05	
0:49:00	33	2598	13,96	7584	0,05	
0:49:30	33	2601	13,96	7583	0,06	
0:50:00	33	2603	13,96	7587	0,05	
0:50:30	33	2604	13,96	7592	0,05	
0:51:00	33	2606	13,96	7597	0,05	
0:51:30	33	2609	13,96	7599	0,05	
0:52:00	34	2611	13,96	7606	0,05	
0:52:30	34	2614	13,96	7610	0,05	
0:53:00	34	2618	13,96	7614	0,05	
0:53:30	34	2620	13,96	7617	0,05	
0:54:00	34	2623	13,96	7622	0,05	
0:54:30	34	2626	13,96	7630	0,05	
0:55:00	34	2628	13,96	7633	0,05	
0:55:30	34	2628	13,96	7635	0,05	
0:56:00	34	2629	13,96	7643	0,05	
0:56:30	34	2630	13,97	7646	0,05	
0:57:00	34	2631	13,97	7651	0,05	
0:57:30	35	2634	13,97	7652	0,05	
0:58:00	35	2637	13,97	7656	0,05	
0:58:30	35	2640	13,97	7662	0,05	
0:59:00	35	2643	13,97	7664	0,05	
0:59:30	35	2646	13,96	7667	0,05	
1:00:00	35	2648	13,97	7673	0,05	
1:00:30	35	2647	13,97	7678	0,05	
1:01:00	35	2648	13,97	7680	0,05	
1:01:30	35	2648	13,97	7683	0,05	
1:02:00	35	2651	13,97	7689	0,05	
1:02:30	35	2654	13,97	7692	0,05	
1:03:00	36	2658	13,97	7698	0,05	
1:03:30	36	2662	13,97	7701	0,05	
1:04:00	36	2664	13,97	7705	0,05	
1:04:30	36	2664	13,97	7710	0,05	
1:05:00	36	2666	13,97	7714	0,05	
1:05:30	36	2667	13,97	7718	0,05	
1:06:00	36	2669	13,97	7721	0,05	
1:06:30	36	2672	13,97	7725	0,05	
1:07:00	36	2675	13,97	7729	0,05	
1:07:30	36	2679	13,97	7730	0,05	
1:08:00	37	2682	13,97	7739	0,05	
1:08:30	37	2686	13,97	7745	0,05	
1:09:00	37	2690	13,97	7750	0,05	
1:09:30	37	2693	13,97	7756	0,05	
1:10:00	37	2696	13,97	7758	0,05	
1:10:30	37	2698	13,97	7762	0,05	
1:11:00	37	2700	13,97	7767	0,05	
1:11:30	37	2704	13,97	7769	0,05	
1:12:00	37	2708	13,97	7775	0,05	
1:12:30	37	2711	13,97	7778	0,05	
1:13:00	37	2714	13,97	7781	0,05	
1:13:30	38	2718	13,97	7786	0,05	
1:14:00	38	2721	13,97	7792	0,05	
1:14:30	38	2724	13,97	7796	0,05	
1:15:00	38	2726	13,97	7800	0,05	
1:15:30	38	2728	13,97	7805	0,05	
1:16:00	38	2730	13,97	7806	0,05	
1:16:30	38	2732	13,97	7812	0,05	
1:17:00	38	2736	13,97	7816	0,05	
1:17:30	38	2741	13,97	7820	0,05	
1:18:00	38	2746	13,97	7821	0,05	
1:18:30	38	2751	13,97	7827	0,05	
1:19:00	39	2754	13,97	7832	0,05	
1:19:30	39	2758	13,97	7838	0,05	
1:20:00	39	2761	13,97	7843	0,05	
1:20:30	39	2763	13,97	7845	0,05	
1:21:00	39	2766	13,97	7851	0,05	
1:21:30	39	2770	13,97	7851	0,05	
1:22:00	39	2774	13,97	7856	0,05	
1:22:30	39	2778	13,97	7857	0,05	
1:23:00	39	2782	13,97	7864	0,05	
1:23:30	39	2787	13,97	7869	0,05	
1:24:00	39	2791	13,97	7871	0,05	
1:24:30	40	2794	13,97	7876	0,05	
1:25:00	40	2796	13,97	7877	0,05	
1:25:30	40	2796	13,97	7884	0,05	
1:26:00	40	2797	13,97	7890	0,05	
1:26:30	40	2800	13,97	7892	0,05	
1:27:00	40	2803	13,97	7898	0,05	
1:27:30	40	2806	13,97	7901	0,05	
1:28:00	40	2810	13,97	7903	0,05	
1:28:30	40	2813	13,97	7909	0,05	
1:29:00	40	2816	13,97	7913	0,05	
1:29:30	40	2817	13,97	7913	0,05	
1:30:00	41	2818	13,97	7919	0,05	
1:30:30	41	2819	13,97	7919	0,05	
1:31:00	41	2820	13,97	7924	0,05	
1:31:30	41	2821	13,97	7925	0,05	
1:32:00	41	2822	13,97	7928	0,05	
1:32:30	41	2826	13,97	7930	0,05	
1:33:00	41	2830	13,97	7935	0,05	
1:33:30	41	2834	13,97	7935	0,05	
1:34:00	41	2838	13,97	7940	0,05	
1:34:30	41	2840	13,96	7944	0,05	
1:35:00	41	2842	13,97	7945	0,05	
1:35:30	42	2843	13,97	7948	0,05	
1:36:00	42	2844	13,97	7952	0,05	
1:36:30	42	2844	13,96	7952	0,05	
1:37:00	42	2843	13,96	7955	0,05	
1:37:30	42	2845	13,97	7959	0,05	
1:38:00	42	2848	13,97	7959	0,05	
1:38:30	42	2851	13,96	7962	0,05	
1:39:00	42	2855	13,96	7963	0,05	
1:39:30	42	2860	13,96	7965	0,05	
1:40:00	42	2864	13,96	7964	0,05	
1:40:30	43	2867	13,96	7968	0,05	
1:41:00	43	2869	13,96	7971	0,05	
1:41:30	43	2870	13,96	7969	0,06	
1:42:00	43	2871	13,96	7973	0,06	
1:42:30	43	2871	13,96	7971	0,06	
1:43:00	43	2872	13,96	7974	0,06	
1:43:30	43	2875	13,96	7972	0,06	
1:44:00	43	2878	13,96	7975	0,06	
1:44:30	43	2881	13,96	7975	0,06	
1:45:00	43	2884	13,96	7975	0,06	
1:45:30	43	2886	13,96	7977	0,06	
1:46:00	43	2888	13,96	7977	0,06	
1:46:30	44	2889	13,96	7977	0,06	
1:47:00	44	2891	13,96	7980	0,06	
1:47:30	44	2893	13,96	7979	0,06	
1:48:00	44	2895	13,96	7979	0,06	
1:48:30	44	2896	13,96	7979	0,06	
1:49:00	44	2898	13,96	7981	0,06	
1:49:30	44	2899	13,95	7980	0,06	
1:50:00	44	2899	13,95	7980	0,06	
1:50:30	44	2899	13,95	7981	0,06	
1:51:00	44	2900	13,95	7980	0,06	
1:51:30	44	2900	13,95	7978	0,06	
1:52:00	45	2901	13,95	7979	0,06	
1:52:30	45	2902	13,95	7978	0,07	
1:53:00	45	2903	13,95	7978	0,07	
1:53:30	45	2903	13,95	7975	0,07	
1:54:00	45	2903	13,95	7978	0,07	
1:54:30	45	2901	13,95	7977	0,07	
1:55:00	45	2898	13,95	7976	0,07	
1:55:30	45	2896	13,95	7975	0,07	
1:56:00	45	2894	13,94	7975	0,07	
1:56:30	45	2895	13,94	7976	0,07	
1:57:00	45	2896	13,94	7976	0,07	
1:57:30	46	2898	13,94	7975	0,07	
1:58:00	46	2901	13,94	7971	0,07	
1:58:30	46	2904	13,94	7970	0,07	
1:59:00	46	2907	13,94	7970	0,07	
1:59:30	46	2910	13,94	7967	0,08	
2:00:00	46	2912	13,94	7965	0,08	
2:00:30	46	2916	13,94	7963	0,08	
2:01:00	46	2920	13,94	7959	0,08	
2:01:30	46	2925	13,93	7956	0,08	
2:02:00	46	2931	13,93	7956	0,08	
2:02:30	46	2937	13,93	7955	0,08	
2:03:00	47	2944	13,93	7952	0,09	
2:03:30	47	2950	13,93	7951	0,09	
2:04:00	47	2957	13,93	7948	0,09	
2:04:30	47	2964	13,92	7944	0,09	
2:05:00	47	2970	13,92	7944	0,09	
2:05:30	47	2977	13,92	7944	0,09	
2:06:00	47	2983	13,92	7942	0,09	
2:06:30	47	2988	13,92	7941	0,10	
2:07:00	47	2992	13,92	7941	0,10	
2:07:30	47	2996	13,91	7937	0,10	
2:08:00	47	3002	13,91	7935	0,10	
2:08:30	48	3009	13,91	7936	0,10	
2:09:00	48	3016	13,91	7932	0,10	
2:09:30	48	3024	13,91	7934	0,11	
2:10:00	48	3030	13,90	7934	0,11	
2:10:30	48	3037	13,90	7931	0,11	
2:11:00	48	3043	13,90	7934	0,11	
2:11:30	48	3048	13,89	7931	0,12	
2:12:00	48	3053	13,89	7928	0,12	
2:12:30	48	3058	13,89	7931	0,12	
2:13:00	48	3063	13,89	7931	0,12	
2:13:30	48	3069	13,88	7928	0,13	
2:14:00	49	3075	13,88	7924	0,13	
2:14:30	49	3082	13,88	7928	0,13	
2:15:00	49	3089	13,88	7924	0,13	
2:15:30	49	3095	13,88	7921	0,13	
2:16:00	49	3099	13,87	7916	0,14	
2:16:30	49	3102	13,87	7914	0,14	
2:17:00	49	3102	13,87	7915	0,14	
2:17:30	49	3102	13,87	7913	0,14	
2:18:00	49	3100	13,87	7908	0,14	
2:18:30	49	3098	13,87	7908	0,14	
2:19:00	49	3096	13,86	7907	0,15	
2:19:30	49	3093	13,86	7902	0,15	
2:20:00	49	3091	13,86	7901	0,15	
2:20:30	49	3089	13,86	7897	0,15	
2:21:00	49	3089	13,86	7896	0,15	
2:21:30	49	3088	13,86	7895	0,15	
2:22:00	49	3085	13,85	7892	0,15	
2:22:30	49	3084	13,85	7889	0,16	
2:23:00	49	3082	13,85	7888	0,16	
2:23:30	49	3079	13,85	7884	0,16	
2:24:00	49	3076	13,85	7884	0,16	
2:24:30	49	3071	13,85	7881	0,16	
2:25:00	49	3065	13,85	7877	0,16	
2:25:30	49	3058	13,84	7877	0,16	
2:26:00	49	3050	13,84	7874	0,17	
2:26:30	49	3041	13,84	7872	0,17	
2:27:00	49	3031	13,84	7871	0,17	
2:27:30	49	3021	13,84	7872	0,17	
2:28:00	49	3010	13,84	7871	0,17	
2:28:30	49	2999	13,83	7872	0,17	
2:29:00	49	2989	13,83	7868	0,18	
2:29:30	49	2980	13,83	7863	0,18	
2:30:00	49	2973	13,83	7864	0,18	
2:30:30	49	2967	13,83	7862	0,18	
2:31:00	49	2962	13,82	7857	0,18	
2:31:30	49	2957	13,82	7856	0,18	
2:32:00	49	2953	13,82	7854	0,19	
2:32:30	49	2948	13,82	7852	0,19	
2:33:00	49	2942	13,82	7852	0,19	
2:33:30	49	2934	13,81	7850	0,19	
2:34:00	49	2927	13,81	7848	0,20	
2:34:30	49	2918	13,81	7847	0,20	
2:35:00	49	2908	13,81	7846	0,20	
2:35:30	49	2898	13,80	7843	0,20	
2:36:00	49	2887	13,80	7844	0,20	
2:36:30	49	2876	13,80	7840	0,21	
2:37:00	49	2865	13,80	7840	0,21	
2:37:30	49	2856	13,79	7842	0,21	
2:38:00	49	2849	13,79	7839	0,21	
2:38:30	49	2843	13,79	7835	0,22	
2:39:00	49	2838	13,78	7836	0,22	
2:39:30	49	2834	13,78	7835	0,22	
2:40:00	49	2830	13,78	7833	0,23	
2:40:30	49	2825	13,77	7831	0,23	
2:41:00	49	2818	13,77	7832	0,23	
2:41:30	49	2811	13,77	7830	0,23	
2:42:00	49	2803	13,77	7831	0,24	
2:42:30	49	2794	13,77	7829	0,24	
2:43:00	49	2785	13,77	7828	0,24	
2:43:30	49	2775	13,76	7829	0,24	
2:44:00	49	2764	13,76	7826	0,24	
2:44:30	49	2752	13,76	7828	0,24	
2:45:00	49	2740	13,76	7828	0,24	
2:45:30	49	2729	13,76	7825	0,25	
2:46:00	49	2720	13,76	7826	0,25	
2:46:30	49	2712	13,75	7823	0,25	
2:47:00	49	2707	13,75	7826	0,25	
2:47:30	49	2701	13,75	7821	0,25	
2:48:00	49	2694	13,75	7822	0,25	
2:48:30	49	2688	13,75	7827	0,25	
2:49:00	49	2683	13,75	7826	0,26	
2:49:30	49	2677	13,74	7828	0,26	
2:50:00	49	2669	13,74	7826	0,26	
2:50:30	49	2662	13,74	7831	0,26	
2:51:00	49	2653	13,74	7831	0,27	
2:51:30	49	2644	13,74	7829	0,27	
2:52:00	49	2634	13,73	7829	0,27	
2:52:30	49	2623	13,73	7829	0,27	
2:53:00	49	2612	13,73	7828	0,27	
2:53:30	49	2602	13,73	7827	0,27	
2:54:00	49	2594	13,73	7828	0,28	
2:54:30	49	2587	13,73	7823	0,28	
2:55:00	49	2580	13,72	7827	0,28	
2:55:30	49	2575	13,72	7826	0,28	
2:56:00	49	2571	13,72	7826	0,29	
2:56:30	49	2568	13,72	7828	0,29	
2:57:00	49	2565	13,71	7829	0,29	
2:57:30	49	2560	13,71	7827	0,29	
2:58:00	49	2554	13,71	7830	0,30	
2:58:30	49	2548	13,71	7830	0,30	
2:59:00	49	2540	13,70	7828	0,30	
2:59:30	49	2531	13,70	7827	0,30	
3:00:00	49	2523	13,70	7829	0,30	
3:00:30	49	2512	13,70	7831	0,31	
3:01:00	49	2502	13,69	7829	0,31	
3:01:30	49	2491	13,69	7831	0,31	
3:02:00	49	2479	13,69	7829	0,31	
3:02:30	49	2468	13,69	7829	0,32	
3:03:00	49	2457	13,68	7833	0,32	
3:03:30	49	2448	13,68	7831	0,32	
3:04:00	49	2442	13,68	7831	0,33	
3:04:30	49	2436	13,67	7832	0,33	
3:05:00	49	2431	13,67	7834	0,33	
3:05:30	49	2425	13,67	7834	0,33	
3:06:00	49	2419	13,67	7831	0,34	
3:06:30	49	2411	13,67	7831	0,34	
3:07:00	49	2404	13,66	7831	0,34	
3:07:30	49	2396	13,66	7834	0,34	
3:08:00	49	2388	13,66	7835	0,34	
3:08:30	49	2381	13,66	7836	0,34	
3:09:00	49	2374	13,66	7838	0,34	
3:09:30	49	2367	13,66	7839	0,35	
3:10:00	49	2361	13,66	7836	0,35	
3:10:30	49	2354	13,65	7844	0,35	
3:11:00	49	2346	13,65	7844	0,35	
3:11:30	49	2338	13,65	7845	0,35	
3:12:00	49	2329	13,65	7845	0,36	
3:12:30	49	2319	13,65	7845	0,36	
3:13:00	49	2310	13,64	7845	0,36	
3:13:30	49	2300	13,64	7842	0,36	
3:14:00	49	2292	13,64	7844	0,36	
3:14:30	49	2285	13,64	7844	0,36	
3:15:00	49	2278	13,64	7845	0,36	
3:15:30	49	2273	13,64	7846	0,37	
3:16:00	49	2267	13,64	7847	0,37	
3:16:30	49	2260	13,63	7849	0,37	
3:17:00	49	2253	13,63	7846	0,37	
3:17:30	49	2245	13,63	7846	0,37	
3:18:00	49	2236	13,63	7847	0,38	
3:18:30	49	2227	13,63	7851	0,38	
3:19:00	49	2218	13,62	7849	0,38	
3:19:30	49	2210	13,62	7848	0,38	
3:20:00	49	2202	13,62	7851	0,38	
3:20:30	49	2195	13,62	7851	0,38	
3:21:00	49	2189	13,62	7853	0,39	
3:21:30	49	2183	13,61	7854	0,39	
3:22:00	49	2178	13,61	7855	0,39	
3:22:30	49	2172	13,61	7853	0,39	
3:23:00	49	2165	13,61	7857	0,39	
3:23:30	49	2157	13,61	7858	0,40	
3:24:00	49	2149	13,60	7858	0,40	
3:24:30	49	2140	13,60	7859	0,40	
3:25:00	49	2130	13,60	7859	0,40	
3:25:30	49	2120	13,60	7858	0,41	
3:26:00	49	2112	13,59	7862	0,41	
3:26:30	49	2104	13,59	7863	0,41	
3:27:00	49	2099	13,59	7867	0,41	
3:27:30	49	2093	13,59	7869	0,42	
3:28:00	49	2087	13,58	7865	0,42	
3:28:30	49	2080	13,58	7867	0,42	
3:29:00	49	2074	13,58	7868	0,43	
3:29:30	49	2067	13,57	7871	0,43	
3:30:00	49	2060	13,57	7868	0,43	
3:30:30	49	2052	13,57	7870	0,44	
3:31:00	49	2044	13,57	7873	0,44	
3:31:30	49	2036	13,57	7875	0,44	
3:32:00	49	2027	13,57	7878	0,44	
3:32:30	49	2020	13,56	7878	0,44	
3:33:00	49	2013	13,56	7879	0,44	
3:33:30	49	2006	13,56	7880	0,44	
3:34:00	49	2000	13,56	7879	0,45	
3:34:30	49	1995	13,56	7882	0,45	
3:35:00	49	1990	13,56	7879	0,45	
3:35:30	49	1984	13,56	7879	0,45	
3:36:00	49	1978	13,55	7880	0,45	
3:36:30	49	1970	13,55	7880	0,45	
3:37:00	49	1962	13,55	7883	0,45	
3:37:30	49	1954	13,55	7883	0,46	
3:38:00	49	1944	13,55	7886	0,46	
3:38:30	49	1935	13,55	7882	0,46	
3:39:00	49	1926	13,55	7886	0,46	
3:39:30	49	1918	13,54	7887	0,46	
3:40:00	49	1911	13,54	7888	0,46	
3:40:30	49	1904	13,54	7889	0,47	
3:41:00	49	1897	13,54	7888	0,47	
3:41:30	49	1890	13,54	7890	0,47	
3:42:00	49	1885	13,54	7891	0,47	
3:42:30	49	1878	13,53	7891	0,47	
3:43:00	49	1871	13,53	7890	0,47	
3:43:30	49	1864	13,53	7892	0,48	
3:44:00	49	1857	13,53	7892	0,48	
3:44:30	49	1851	13,53	7892	0,48	
3:45:00	49	1844	13,53	7893	0,48	
3:45:30	49	1837	13,52	7894	0,48	
3:46:00	49	1830	13,52	7896	0,49	
3:46:30	49	1824	13,52	7896	0,49	
3:47:00	49	1817	13,52	7895	0,49	
3:47:30	49	1809	13,52	7897	0,49	
3:48:00	49	1801	13,51	7896	0,49	
3:48:30	49	1793	13,51	7896	0,50	
3:49:00	49	1784	13,51	7897	0,50	
3:49:30	49	1778	13,51	7898	0,50	
3:50:00	49	1771	13,51	7900	0,50	
3:50:30	49	1765	13,51	7900	0,50	
3:51:00	49	1759	13,50	7902	0,51	
3:51:30	49	1752	13,50	7903	0,51	
3:52:00	49	1745	13,50	7901	0,51	
3:52:30	49	1734	13,50	7905	0,51	
3:53:00	49	2462	13,49	7904	0,52	
3:53:30	49	2443	13,46	7911	0,55	
3:54:00	49	2429	13,45	7913	0,56	
3:54:30	49	2419	13,44	7914	0,57	
3:55:00	49	2414	13,44	7914	0,58	
3:55:30	49	2411	13,44	7916	0,58	
3:56:00	49	2409	13,44	7915	0,58	
3:56:30	49	2399	13,43	7914	0,58	
3:57:00	49	2379	13,43	7916	0,58	
3:57:30	49	2354	13,43	7916	0,58	
3:58:00	49	2333	13,43	7918	0,58	
3:58:30	49	2321	13,43	7917	0,59	
3:59:00	49	2320	13,43	7917	0,59	
3:59:30	49	2327	13,43	7922	0,59	
4:00:00	49	2334	13,42	7925	0,59	
4:00:30	49	2342	13,42	7925	0,60	
4:01:00	50	2346	13,42	7924	0,60	
4:01:30	49	2340	13,42	7925	0,60	
4:02:00	49	2324	13,41	7926	0,60	
4:02:30	49	2299	13,41	7925	0,61	
4:03:00	49	2275	13,41	7928	0,61	
4:03:30	49	2260	13,41	7929	0,61	
4:04:00	49	2256	13,41	7928	0,61	
4:04:30	49	2263	13,41	7927	0,61	
4:05:00	49	2273	13,41	7928	0,61	
4:05:30	50	2284	13,40	7929	0,62	
4:06:00	50	2292	13,40	7930	0,62	
4:06:30	50	2292	13,40	7926	0,62	
4:07:00	49	2281	13,39	7930	0,63	
4:07:30	49	2260	13,39	7933	0,63	
4:08:00	49	2232	13,39	7931	0,63	
4:08:30	49	2206	13,39	7932	0,63	
4:09:00	49	2190	13,39	7934	0,63	
4:09:30	49	2185	13,39	7934	0,64	
4:10:00	49	2189	13,38	7936	0,64	
4:10:30	49	2197	13,38	7935	0,64	
4:11:00	49	2203	13,38	7933	0,65	
4:11:30	50	2208	13,37	7932	0,65	
4:12:00	50	2211	13,37	7935	0,66	
4:12:30	50	2211	13,37	7934	0,66	
4:13:00	50	2210	13,36	7937	0,66	
4:13:30	50	2208	13,36	7938	0,66	
4:14:00	50	2203	13,36	7936	0,66	
4:14:30	50	2198	13,36	7938	0,67	
4:15:00	50	2192	13,36	7938	0,67	
4:15:30	50	2184	13,36	7936	0,67	
4:16:00	50	2176	13,35	7939	0,67	
4:16:30	50	2166	13,35	7940	0,67	
4:17:00	50	2157	13,35	7941	0,67	
4:17:30	50	2146	13,35	7940	0,68	
4:18:00	50	2135	13,35	7941	0,68	
4:18:30	50	2124	13,35	7941	0,68	
4:19:00	50	2112	13,35	7942	0,68	
4:19:30	50	2100	13,35	7942	0,68	
4:20:00	50	2087	13,35	7943	0,68	
4:20:30	50	2074	13,34	7943	0,68	
4:21:00	50	2061	13,34	7945	0,69	
4:21:30	50	2048	13,34	7945	0,69	
4:22:00	50	2034	13,34	7947	0,69	
4:22:30	50	2021	13,34	7945	0,69	
4:23:00	50	2007	13,34	7952	0,69	
4:23:30	50	1993	13,34	7953	0,69	
4:24:00	49	1978	13,34	7950	0,69	
4:24:30	49	1964	13,33	7952	0,70	
4:25:00	49	1949	13,33	7953	0,70	
4:25:30	49	1935	13,33	7952	0,70	
4:26:00	49	1921	13,33	7954	0,70	
4:26:30	49	1908	13,33	7952	0,70	
4:27:00	49	1895	13,33	7953	0,70	
4:27:30	49	1883	13,33	7956	0,71	
4:28:00	49	1872	13,32	7954	0,71	
4:28:30	49	1862	13,32	7954	0,71	
4:29:00	49	1851	13,32	7954	0,71	
4:29:30	49	1841	13,32	7957	0,71	
4:30:00	49	1830	13,32	7958	0,72	
4:30:30	49	1818	13,31	7958	0,72	
4:31:00	49	1808	13,31	7958	0,72	
4:31:30	49	1797	13,31	7961	0,72	
4:32:00	49	1787	13,31	7958	0,72	
4:32:30	49	1777	13,31	7960	0,73	
4:33:00	49	1767	13,30	7960	0,73	
4:33:30	49	1757	13,30	7958	0,73	
4:34:00	49	1748	13,30	7961	0,74	
4:34:30	49	1739	13,30	7961	0,74	
4:35:00	49	1730	13,30	7961	0,74	
4:35:30	49	1721	13,29	7962	0,74	
4:36:00	49	1713	13,29	7964	0,74	
4:36:30	49	1704	13,29	7963	0,75	
4:37:00	49	1696	13,29	7961	0,75	
4:37:30	49	1688	13,29	7961	0,75	
4:38:00	49	1681	13,28	7965	0,76	
4:38:30	49	1673	13,28	7965	0,76	
4:39:00	49	1665	13,28	7964	0,76	
4:39:30	49	1656	13,27	7964	0,77	
4:40:00	49	1648	13,27	7967	0,77	
4:40:30	49	1640	13,27	7965	0,77	
4:41:00	49	1632	13,27	7965	0,78	
4:41:30	49	1625	13,26	7969	0,78	
4:42:00	49	1618	13,26	7965	0,78	
4:42:30	49	2367	13,26	7969	0,78	
4:43:00	49	3760	13,25	7975	0,80	
4:43:30	49	3722	13,18	8018	0,88	
4:44:00	49	3697	13,15	8020	0,91	
4:44:30	49	3682	13,14	8018	0,93	
4:45:00	49	3674	13,13	8022	0,94	
4:45:30	50	3674	13,13	8024	0,95	
4:46:00	50	3676	13,12	8024	0,95	
4:46:30	50	3678	13,12	8022	0,95	
4:47:00	50	3679	13,12	8023	0,96	
4:47:30	50	3678	13,12	8024	0,96	
4:48:00	50	3675	13,11	8025	0,96	
4:48:30	50	3671	13,11	8024	0,97	
4:49:00	50	3666	13,11	8028	0,97	
4:49:30	50	3659	13,10	8027	0,98	
4:50:00	50	3651	13,10	8028	0,98	
4:50:30	50	3643	13,10	8029	0,98	
4:51:00	50	3633	13,09	8030	0,99	
4:51:30	50	3623	13,09	8028	0,99	
4:52:00	50	3612	13,09	8030	0,99	
4:52:30	50	3601	13,09	8031	1,00	
4:53:00	50	3589	13,08	8032	1,00	
4:53:30	50	3576	13,08	8033	1,00	
4:54:00	50	3564	13,08	8034	1,01	
4:54:30	50	3550	13,08	8039	1,01	
4:55:00	50	3537	13,07	8039	1,02	
4:55:30	50	3522	13,07	8040	1,02	
4:56:00	50	3508	13,07	8040	1,02	
4:56:30	50	3493	13,07	8037	1,02	
4:57:00	50	3478	13,06	8039	1,03	
4:57:30	50	3463	13,06	8040	1,03	
4:58:00	50	3447	13,06	8040	1,03	
4:58:30	50	3431	13,06	8040	1,03	
4:59:00	50	3416	13,06	8040	1,03	
4:59:30	50	3399	13,06	8041	1,04	
5:00:00	50	3384	13,05	8043	1,04	
5:00:30	50	3367	13,05	8044	1,04	
5:01:00	50	3351	13,05	8045	1,04	
5:01:30	50	3334	13,05	8045	1,05	
5:02:00	49	3318	13,05	8044	1,05	
5:02:30	49	3302	13,05	8045	1,05	
5:03:00	49	3285	13,04	8047	1,05	
5:03:30	49	3268	13,04	8048	1,05	
5:04:00	49	3253	13,04	8048	1,06	
5:04:30	49	3239	13,04	8049	1,06	
5:05:00	49	3227	13,04	8047	1,06	
5:05:30	49	3217	13,03	8049	1,07	
5:06:00	49	3205	13,03	8047	1,07	
5:06:30	49	3194	13,03	8049	1,07	
5:07:00	49	3181	13,03	8053	1,07	
5:07:30	49	3168	13,03	8052	1,08	
5:08:00	49	3156	13,02	8051	1,08	
5:08:30	49	3143	13,02	8049	1,08	
5:09:00	49	3131	13,02	8053	1,08	
5:09:30	49	3119	13,02	8051	1,09	
5:10:00	49	3108	13,02	8052	1,09	
5:10:30	49	3096	13,01	8050	1,09	
5:11:00	49	3085	13,01	8051	1,10	
5:11:30	49	3073	13,01	8052	1,10	
5:12:00	49	3062	13,00	8053	1,11	
5:12:30	49	3052	13,00	8053	1,11	
5:13:00	49	3042	13,00	8052	1,11	
5:13:30	49	3032	12,99	8053	1,12	
5:14:00	49	3023	12,99	8055	1,12	
5:14:30	49	3012	12,99	8054	1,13	
5:15:00	49	3002	12,98	8054	1,13	
5:15:30	49	2992	12,98	8053	1,14	
5:16:00	49	2981	12,98	8053	1,14	
5:16:30	49	2970	12,97	8049	1,15	
5:17:00	49	2959	12,97	8052	1,15	
5:17:30	49	2949	12,96	8050	1,16	
5:18:00	49	2939	12,96	8050	1,16	
5:18:30	49	2930	12,96	8047	1,16	
5:19:00	49	2921	12,96	8049	1,17	
5:19:30	49	2911	12,96	8049	1,17	
5:20:00	49	2902	12,95	8044	1,17	
5:20:30	49	2892	12,95	8045	1,17	
5:21:00	49	2882	12,95	8042	1,18	
5:21:30	49	2871	12,95	8042	1,18	
5:22:00	49	2862	12,95	8041	1,18	
5:22:30	49	2853	12,94	8040	1,19	
5:23:00	49	2844	12,94	8036	1,19	
5:23:30	49	2836	12,94	8036	1,19	
5:24:00	49	2827	12,94	8037	1,20	
5:24:30	49	2818	12,93	8031	1,20	
5:25:00	49	2809	12,93	8031	1,20	
5:25:30	49	2799	12,93	8029	1,21	
5:26:00	49	2788	12,93	8030	1,21	
5:26:30	49	2777	12,93	8029	1,21	
5:27:00	49	2767	12,92	8028	1,22	
5:27:30	49	2757	12,92	8024	1,22	
5:28:00	49	2747	12,92	8024	1,22	
5:28:30	49	2738	12,91	8022	1,23	
5:29:00	49	2729	12,91	8020	1,23	
5:29:30	49	2720	12,91	8018	1,24	
5:30:00	49	2712	12,90	8019	1,24	
5:30:30	49	2703	12,90	8015	1,25	
5:31:00	49	2694	12,90	8017	1,25	
5:31:30	49	2685	12,89	8016	1,26	
5:32:00	49	2675	12,89	8012	1,27	
5:32:30	49	2664	12,88	8014	1,27	
5:33:00	49	2654	12,88	8016	1,28	
5:33:30	49	2643	12,87	8012	1,29	
5:34:00	49	2631	12,87	8009	1,29	
5:34:30	49	2621	12,87	8010	1,30	
5:35:00	49	2610	12,86	8005	1,30	
5:35:30	49	2601	12,86	8003	1,30	
5:36:00	49	2592	12,86	8003	1,31	
5:36:30	49	2583	12,86	8003	1,31	
5:37:00	49	2574	12,85	8003	1,31	
5:37:30	49	2565	12,85	8002	1,32	
5:38:00	49	2554	12,85	8002	1,32	
5:38:30	49	2544	12,85	7998	1,32	
5:39:00	49	2533	12,84	7999	1,33	
5:39:30	49	2521	12,84	7995	1,33	
5:40:00	49	2511	12,84	7997	1,33	
5:40:30	49	2501	12,84	7994	1,34	
5:41:00	49	2491	12,83	7993	1,34	
5:41:30	49	2482	12,83	7993	1,35	
5:42:00	49	2472	12,83	7989	1,35	
5:42:30	49	2461	12,82	7992	1,36	
5:43:00	49	2450	12,82	7988	1,36	
5:43:30	49	2439	12,82	7990	1,37	
5:44:00	49	2428	12,81	7988	1,37	
5:44:30	49	3128	12,79	8041	1,40	
5:45:00	49	3109	12,77	8041	1,43	
5:45:30	49	3092	12,76	8039	1,45	
5:46:00	49	3078	12,75	8039	1,46	
5:46:30	49	3067	12,75	8037	1,46	
5:47:00	49	3056	12,75	8036	1,47	
5:47:30	49	3046	12,74	8032	1,47	
5:48:00	49	3035	12,74	8028	1,47	
5:48:30	49	3024	12,74	8027	1,48	
5:49:00	49	3012	12,74	8024	1,48	
5:49:30	49	2999	12,73	8018	1,49	
5:50:00	49	2985	12,73	8012	1,49	
5:50:30	49	2970	12,73	8010	1,50	
5:51:00	49	2956	12,72	8005	1,50	
5:51:30	49	2940	12,72	7999	1,51	
5:52:00	49	2924	12,72	7996	1,51	
5:52:30	49	2908	12,71	7994	1,52	
5:53:00	49	2899	12,71	7992	1,52	
5:53:30	49	2885	12,71	7991	1,53	
5:54:00	49	2873	12,70	7989	1,53	
5:54:30	49	2861	12,70	7988	1,54	
5:55:00	49	2849	12,70	7983	1,54	
5:55:30	49	2836	12,69	7982	1,55	
5:56:00	49	2823	12,69	7982	1,56	
5:56:30	49	2809	12,68	7977	1,56	
5:57:00	49	2795	12,68	7975	1,57	
5:57:30	49	2782	12,67	7977	1,58	
5:58:00	49	2768	12,67	7976	1,59	
5:58:30	49	2755	12,67	7975	1,59	
5:59:00	49	2744	12,66	7971	1,59	
5:59:30	49	2734	12,66	7973	1,60	
6:00:00	49	2724	12,66	7969	1,60	
6:00:30	49	2715	12,65	7969	1,61	
6:01:00	49	2705	12,65	7968	1,61	
6:01:30	49	2694	12,65	7967	1,62	
6:02:00	49	2682	12,65	7964	1,62	
6:02:30	49	2670	12,64	7964	1,62	
6:03:00	49	2658	12,64	7962	1,63	
6:03:30	49	2644	12,64	7962	1,63	
6:04:00	49	2632	12,64	7960	1,64	
6:04:30	49	2621	12,63	7958	1,64	
6:05:00	49	2609	12,63	7959	1,65	
6:05:30	49	2598	12,63	7959	1,65	
6:06:00	49	2588	12,62	7953	1,66	
6:06:30	49	2578	12,62	7955	1,66	
6:07:00	49	2568	12,62	7953	1,67	
6:07:30	49	2557	12,61	7955	1,67	
6:08:00	49	2545	12,61	7957	1,68	
6:08:30	49	2534	12,61	7954	1,68	
6:09:00	49	2522	12,60	7957	1,69	
6:09:30	49	2510	12,60	7957	1,69	
6:10:00	49	2499	12,59	7953	1,70	
6:10:30	49	2488	12,59	7952	1,71	
6:11:00	49	2477	12,59	7952	1,71	
6:11:30	49	2468	12,59	7948	1,72	
6:12:00	49	2457	12,58	7953	1,72	
6:12:30	49	2445	12,57	7954	1,73	
6:13:00	49	2435	12,57	7952	1,74	
6:13:30	49	2424	12,57	7951	1,75	
6:14:00	49	2413	12,56	7949	1,75	
6:14:30	49	2403	12,56	7945	1,75	
6:15:00	49	2392	12,56	7946	1,76	
6:15:30	49	2382	12,56	7943	1,76	
6:16:00	49	2371	12,55	7941	1,77	
6:16:30	49	2361	12,55	7939	1,77	
6:17:00	49	2351	12,55	7940	1,77	
6:17:30	49	2340	12,55	7936	1,78	
6:18:00	49	2330	12,54	7938	1,78	
6:18:30	49	2319	12,54	7938	1,79	
6:19:00	49	2309	12,54	7936	1,79	
6:19:30	49	2298	12,54	7934	1,79	
6:20:00	49	2288	12,54	7934	1,80	
6:20:30	49	2278	12,53	7931	1,80	
6:21:00	49	2268	12,53	7933	1,81	
6:21:30	49	2258	12,52	7930	1,82	
6:22:00	49	2247	12,52	7930	1,82	
6:22:30	49	2236	12,52	7932	1,83	
6:23:00	49	2225	12,52	7930	1,83	
6:23:30	49	2215	12,51	7931	1,84	
6:24:00	49	2205	12,51	7931	1,84	
6:24:30	49	2195	12,51	7929	1,84	
6:25:00	49	2935	12,49	7921	1,87	
6:25:30	49	2915	12,47	7928	1,91	
6:26:00	49	2898	12,46	7931	1,93	
6:26:30	49	2883	12,45	7929	1,94	
6:27:00	49	2869	12,45	7926	1,95	
6:27:30	49	2856	12,44	7928	1,95	
6:28:00	49	2844	12,44	7924	1,96	
6:28:30	49	2833	12,44	7923	1,96	
6:29:00	49	2823	12,44	7921	1,97	
6:29:30	49	2813	12,43	7922	1,97	
6:30:00	49	2803	12,43	7923	1,98	
6:30:30	49	2792	12,43	7920	1,98	
6:31:00	49	2780	12,42	7921	1,99	
6:31:30	49	2768	12,42	7917	1,99	
6:32:00	49	2755	12,42	7918	1,99	
6:32:30	49	2741	12,42	7918	2,00	
6:33:00	49	2727	12,41	7916	2,01	
6:33:30	49	2714	12,41	7916	2,01	
6:34:00	49	2701	12,41	7915	2,01	
6:34:30	49	2689	12,40	7912	2,02	
6:35:00	49	2678	12,40	7913	2,02	
6:35:30	49	2668	12,40	7914	2,03	
6:36:00	49	2659	12,39	7912	2,04	
6:36:30	49	2648	12,39	7911	2,05	
6:37:00	49	2638	12,38	7910	2,05	
6:37:30	49	2626	12,38	7909	2,06	
6:38:00	49	2614	12,38	7907	2,07	
6:38:30	49	2602	12,37	7908	2,07	
6:39:00	49	2592	12,37	7905	2,08	
6:39:30	49	2581	12,37	7904	2,08	
6:40:00	49	2570	12,37	7906	2,09	
6:40:30	49	2560	12,36	7905	2,09	
6:41:00	49	2551	12,36	7901	2,10	
6:41:30	49	2541	12,36	7902	2,10	
6:42:00	49	2532	12,36	7904	2,10	
6:42:30	49	2523	12,35	7902	2,11	
6:43:00	49	2514	12,35	7901	2,11	
6:43:30	49	2504	12,35	7898	2,12	
6:44:00	49	2494	12,35	7901	2,12	
6:44:30	49	2484	12,34	7897	2,12	
6:45:00	49	2474	12,34	7898	2,13	
6:45:30	49	2463	12,34	7903	2,13	
6:46:00	49	2454	12,34	7899	2,14	
6:46:30	49	2444	12,34	7901	2,14	
6:47:00	49	2436	12,33	7898	2,15	
6:47:30	49	2428	12,33	7897	2,15	
6:48:00	49	2421	12,33	7898	2,15	
6:48:30	49	2413	12,33	7897	2,16	
6:49:00	49	2404	12,32	7895	2,16	
6:49:30	49	2394	12,32	7893	2,17	
6:50:00	49	2385	12,32	7892	2,17	
6:50:30	49	2378	12,31	7894	2,18	
6:51:00	49	2372	12,31	7891	2,18	
6:51:30	50	2368	12,31	7892	2,19	
6:52:00	50	2364	12,31	7893	2,19	
6:52:30	50	2359	12,30	7892	2,20	
6:53:00	50	2352	12,30	7889	2,21	
6:53:30	50	2345	12,30	7887	2,21	
6:54:00	50	2337	12,29	7886	2,22	
6:54:30	50	2329	12,29	7888	2,23	
6:55:00	50	2319	12,28	7890	2,23	
6:55:30	50	2309	12,28	7890	2,24	
6:56:00	50	2299	12,28	7888	2,24	
6:56:30	49	2288	12,28	7889	2,25	
6:57:00	49	2276	12,27	7887	2,26	
6:57:30	49	2264	12,27	7886	2,26	
6:58:00	49	2253	12,27	7888	2,27	
6:58:30	49	2241	12,26	7888	2,27	
6:59:00	49	2987	12,26	7887	2,27	
6:59:30	49	2962	12,25	7883	2,29	
7:00:00	49	2945	12,24	7884	2,32	
7:00:30	49	2933	12,23	7883	2,34	
7:01:00	49	2924	12,22	7880	2,35	
7:01:30	49	2919	12,22	7883	2,36	
7:02:00	50	2914	12,21	7881	2,36	
7:02:30	50	2910	12,21	7878	2,37	
7:03:00	50	2904	12,21	7877	2,37	
7:03:30	50	2897	12,21	7880	2,38	
7:04:00	50	2889	12,20	7880	2,39	
7:04:30	50	2881	12,20	7877	2,39	
7:05:00	50	2871	12,20	7879	2,40	
7:05:30	50	2862	12,19	7876	2,40	
7:06:00	50	2851	12,19	7879	2,41	
7:06:30	50	2840	12,19	7879	2,42	
7:07:00	50	2828	12,18	7877	2,42	
7:07:30	50	2816	12,18	7876	2,43	
7:08:00	49	2803	12,18	7875	2,43	
7:08:30	49	2790	12,17	7874	2,44	
7:09:00	49	2777	12,17	7876	2,45	
7:09:30	49	2764	12,17	7876	2,45	
7:10:00	49	2752	12,17	7874	2,46	
7:10:30	49	2741	12,16	7871	2,46	
7:11:00	49	2732	12,16	7875	2,46	
7:11:30	49	2723	12,16	7872	2,47	
7:12:00	49	2714	12,16	7872	2,47	
7:12:30	49	2705	12,16	7873	2,47	
7:13:00	49	2695	12,16	7873	2,48	
7:13:30	49	2686	12,15	7872	2,48	
7:14:00	49	2676	12,15	7870	2,48	
7:14:30	49	2666	12,15	7869	2,49	
7:15:00	49	2655	12,15	7871	2,49	
7:15:30	49	2646	12,15	7870	2,49	
7:16:00	49	2637	12,15	7868	2,50	
7:16:30	49	2628	12,14	7870	2,50	
7:17:00	49	2619	12,14	7867	2,51	
7:17:30	49	2611	12,14	7868	2,51	
7:18:00	49	2603	12,14	7868	2,51	
7:18:30	49	2596	12,14	7868	2,51	
7:19:00	49	2588	12,13	7865	2,52	
7:19:30	49	2580	12,13	7866	2,52	
7:20:00	49	2573	12,13	7864	2,53	
7:20:30	49	2565	12,13	7865	2,53	
7:21:00	49	2558	12,13	7868	2,54	
7:21:30	49	2550	12,12	7868	2,54	
7:22:00	49	2542	12,12	7869	2,54	
7:22:30	49	2534	12,12	7867	2,55	
7:23:00	49	2527	12,12	7866	2,55	
7:23:30	49	2520	12,11	7866	2,56	
7:24:00	49	2514	12,11	7866	2,56	
7:24:30	49	2506	12,11	7865	2,57	
7:25:00	49	2500	12,11	7861	2,57	
7:25:30	49	2493	12,10	7863	2,58	
7:26:00	49	2486	12,10	7863	2,58	
7:26:30	49	2479	12,10	7861	2,59	
7:27:00	49	2472	12,10	7860	2,59	
7:27:30	49	2465	12,09	7859	2,60	
7:28:00	49	2458	12,09	7860	2,60	
7:28:30	49	2452	12,09	7857	2,61	
7:29:00	49	2446	12,09	7856	2,61	
7:29:30	49	2440	12,08	7856	2,62	
7:30:00	49	2433	12,08	7856	2,63	
7:30:30	49	2427	12,08	7858	2,63	
7:31:00	49	2420	12,07	7854	2,64	
7:31:30	49	2413	12,07	7856	2,64	
7:32:00	49	2406	12,07	7854	2,65	
7:32:30	49	2400	12,07	7854	2,65	
7:33:00	49	2393	12,07	7853	2,66	
7:33:30	49	2387	12,06	7853	2,66	
7:34:00	49	2381	12,06	7853	2,66	
7:34:30	49	2375	12,06	7852	2,67	
7:35:00	49	2369	12,06	7852	2,67	
7:35:30	49	2363	12,06	7852	2,67	
7:36:00	49	2357	12,06	7849	2,68	
7:36:30	49	2351	12,05	7850	2,68	
7:37:00	49	2344	12,05	7850	2,68	
7:37:30	49	2338	12,05	7848	2,69	
7:38:00	49	2332	12,05	7847	2,69	
7:38:30	49	2326	12,05	7847	2,69	
7:39:00	49	2320	12,05	7846	2,69	
7:39:30	49	2314	12,05	7848	2,70	
7:40:00	49	2308	12,04	7849	2,70	
7:40:30	49	2301	12,04	7846	2,70	
7:41:00	49	2295	12,04	7848	2,71	
7:41:30	49	2289	12,04	7848	2,71	
7:42:00	49	2283	12,04	7848	2,71	
7:42:30	49	2277	12,04	7847	2,71	
7:43:00	49	2272	12,04	7849	2,72	
7:43:30	49	2267	12,03	7846	2,72	
7:44:00	49	2262	12,03	7847	2,73	
7:44:30	49	2256	12,03	7845	2,73	
7:45:00	49	2250	12,03	7843	2,73	
7:45:30	49	2244	12,03	7843	2,73	
7:46:00	49	2238	12,02	7844	2,74	
7:46:30	49	2232	12,02	7843	2,75	
7:47:00	49	2226	12,02	7846	2,75	
7:47:30	49	2221	12,02	7843	2,75	
7:48:00	49	2215	12,02	7845	2,76	
7:48:30	49	2210	12,01	7844	2,76	
7:49:00	49	2204	12,01	7842	2,76	
7:49:30	49	2199	12,01	7841	2,77	
7:50:00	49	2194	12,01	7840	2,77	
7:50:30	49	2189	12,01	7841	2,77	
7:51:00	49	2184	12,01	7841	2,78	
7:51:30	49	2178	12,00	7842	2,79	
7:52:00	49	2172	12,00	7840	2,79	
7:52:30	49	2168	12,00	7841	2,79	
7:53:00	49	2165	12,00	7841	2,80	
7:53:30	50	2163	11,99	7839	2,80	
7:54:00	50	2159	11,99	7839	2,81	
7:54:30	50	2155	11,99	7838	2,81	
7:55:00	50	2151	11,99	7838	2,82	
7:55:30	50	2145	11,98	7839	2,83	
7:56:00	50	2140	11,98	7840	2,83	
7:56:30	50	2132	11,98	7836	2,84	
7:57:00	49	2125	11,98	7838	2,84	
7:57:30	49	2117	11,97	7839	2,84	
7:58:00	49	2108	11,97	7840	2,85	
7:58:30	49	2101	11,97	7837	2,86	
7:59:00	49	2094	11,97	7838	2,86	
7:59:30	49	2088	11,97	7837	2,86	
8:00:00	49	2083	11,96	7839	2,87	
8:00:30	49	2079	11,96	7836	2,87	
8:01:00	49	2074	11,96	7837	2,87	
8:01:30	49	2069	11,96	7836	2,87	
8:02:00	49	2063	11,96	7838	2,87	
8:02:30	49	2056	11,96	7838	2,88	
8:03:00	49	2049	11,96	7836	2,88	
8:03:30	49	2043	11,96	7836	2,88	
8:04:00	49	2036	11,95	7836	2,89	
8:04:30	49	2030	11,95	7834	2,89	
8:05:00	49	2817	11,95	7837	2,89	
8:05:30	49	2775	11,97	7806	2,86	
8:06:00	49	2759	11,95	7815	2,90	
8:06:30	49	2751	11,93	7820	2,93	
8:07:00	49	2747	11,92	7821	2,95	
8:07:30	50	2746	11,92	7822	2,97	
8:08:00	50	2746	11,91	7821	2,97	
8:08:30	50	2745	11,91	7823	2,98	
8:09:00	50	2742	11,91	7823	2,99	
8:09:30	50	2739	11,90	7821	2,99	
8:10:00	50	2735	11,90	7824	3,00	
8:10:30	50	2729	11,90	7825	3,01	
8:11:00	50	2723	11,90	7824	3,01	
8:11:30	50	2717	11,89	7826	3,02	
8:12:00	50	2709	11,89	7825	3,02	
8:12:30	50	2701	11,89	7823	3,03	
8:13:00	50	2692	11,89	7825	3,03	
8:13:30	50	2683	11,89	7825	3,03	
8:14:00	50	2674	11,89	7825	3,04	
8:14:30	49	2664	11,88	7823	3,04	
8:15:00	49	2654	11,88	7824	3,04	
8:15:30	49	2643	11,88	7822	3,05	
8:16:00	49	2634	11,88	7823	3,05	
8:16:30	49	2626	11,87	7825	3,06	
8:17:00	49	2620	11,87	7824	3,06	
8:17:30	49	2616	11,87	7824	3,07	
8:18:00	49	2612	11,87	7824	3,07	
8:18:30	49	2608	11,87	7824	3,08	
8:19:00	50	2603	11,87	7825	3,08	
8:19:30	50	2598	11,86	7825	3,08	
8:20:00	50	2594	11,86	7822	3,09	
8:20:30	50	2589	11,86	7824	3,09	
8:21:00	50	2584	11,86	7823	3,09	
8:21:30	50	2579	11,86	7824	3,09	
8:22:00	50	2573	11,86	7822	3,10	
8:22:30	50	2567	11,86	7824	3,10	
8:23:00	50	2561	11,86	7822	3,10	
8:23:30	50	2556	11,85	7821	3,11	
8:24:00	50	2549	11,85	7821	3,11	
8:24:30	50	2543	11,85	7823	3,11	
8:25:00	49	2537	11,85	7822	3,11	
8:25:30	49	2531	11,85	7823	3,11	
8:26:00	49	2526	11,85	7822	3,12	
8:26:30	50	2523	11,85	7822	3,12	
8:27:00	50	2520	11,85	7820	3,12	
8:27:30	50	2517	11,85	7821	3,12	
8:28:00	50	2514	11,84	7822	3,13	
8:28:30	50	2510	11,84	7820	3,13	
8:29:00	50	2505	11,84	7822	3,13	
8:29:30	50	2499	11,84	7821	3,14	
8:30:00	50	2493	11,84	7821	3,14	
8:30:30	50	2486	11,84	7820	3,14	
8:31:00	50	2479	11,84	7821	3,14	
8:31:30	49	2471	11,84	7817	3,15	
8:32:00	49	2465	11,84	7820	3,15	
8:32:30	49	2460	11,83	7819	3,15	
8:33:00	49	2456	11,83	7821	3,15	
8:33:30	49	2453	11,83	7820	3,16	
8:34:00	50	2450	11,83	7820	3,16	
8:34:30	50	2448	11,83	7820	3,16	
8:35:00	50	2445	11,83	7819	3,16	
8:35:30	50	2442	11,83	7820	3,17	
8:36:00	50	2438	11,82	7820	3,17	
8:36:30	50	2433	11,82	7820	3,17	
8:37:00	50	2427	11,82	7820	3,18	
8:37:30	50	2421	11,82	7821	3,18	
8:38:00	49	2414	11,82	7818	3,18	
8:38:30	49	2407	11,82	7820	3,19	
8:39:00	49	2399	11,82	7819	3,19	
8:39:30	49	2394	11,82	7820	3,19	
8:40:00	49	2390	11,81	7820	3,20	
8:40:30	49	2387	11,81	7817	3,20	
8:41:00	50	2385	11,81	7818	3,20	
8:41:30	50	2383	11,81	7818	3,21	
8:42:00	50	2381	11,81	7819	3,21	
8:42:30	50	2378	11,81	7818	3,21	
8:43:00	50	2374	11,80	7818	3,22	
8:43:30	50	2370	11,80	7820	3,22	
8:44:00	50	2364	11,80	7820	3,22	
8:44:30	50	2358	11,80	7821	3,22	
8:45:00	49	2352	11,80	7819	3,23	
8:45:30	49	2345	11,80	7820	3,23	
8:46:00	49	2338	11,80	7819	3,24	
8:46:30	49	2331	11,80	7819	3,24	
8:47:00	49	2326	11,79	7820	3,24	
8:47:30	49	2321	11,79	7819	3,25	
8:48:00	49	2317	11,79	7819	3,25	
8:48:30	49	2313	11,79	7819	3,25	
8:49:00	49	2308	11,79	7821	3,26	
8:49:30	49	2304	11,79	7822	3,26	
8:50:00	49	2299	11,78	7819	3,27	
8:50:30	49	2293	11,78	7818	3,27	
8:51:00	49	2288	11,78	7819	3,28	
8:51:30	49	2283	11,78	7819	3,28	
8:52:00	49	2279	11,78	7821	3,28	
8:52:30	49	2274	11,77	7821	3,29	
8:53:00	49	2269	11,77	7820	3,29	
8:53:30	49	2265	11,77	7821	3,30	
8:54:00	49	2261	11,77	7819	3,30	
8:54:30	49	2256	11,77	7820	3,30	
8:55:00	49	2252	11,77	7818	3,31	
8:55:30	49	2247	11,76	7819	3,31	
8:56:00	49	2244	11,76	7821	3,31	
8:56:30	49	2240	11,76	7821	3,31	
8:57:00	49	2237	11,76	7819	3,32	
8:57:30	49	2232	11,76	7820	3,32	
8:58:00	49	2228	11,76	7820	3,32	
8:58:30	49	2224	11,76	7820	3,32	
8:59:00	49	2220	11,76	7817	3,32	
8:59:30	49	2216	11,76	7817	3,33	
9:00:00	49	2213	11,76	7820	3,33	
9:00:30	49	2209	11,76	7820	3,33	
9:01:00	49	2206	11,75	7819	3,33	
9:01:30	49	2202	11,75	7818	3,34	
9:02:00	49	2198	11,75	7817	3,34	
9:02:30	49	2194	11,75	7817	3,34	
9:03:00	49	2190	11,75	7818	3,34	
9:03:30	49	2186	11,75	7818	3,34	
9:04:00	49	2183	11,75	7817	3,35	
9:04:30	49	2180	11,75	7819	3,35	
9:05:00	49	2177	11,75	7815	3,35	
9:05:30	49	2173	11,75	7816	3,35	
9:06:00	49	2169	11,75	7818	3,35	
9:06:30	49	2166	11,75	7817	3,36	
9:07:00	49	2164	11,74	7817	3,36	
9:07:30	50	2161	11,74	7816	3,36	
9:08:00	49	2158	11,74	7818	3,36	
9:08:30	49	2154	11,74	7817	3,37	
9:09:00	49	2150	11,74	7814	3,37	
9:09:30	49	2147	11,74	7817	3,37	
9:10:00	49	2144	11,74	7817	3,37	
9:10:30	49	2141	11,74	7817	3,38	
9:11:00	49	2138	11,74	7818	3,38	
9:11:30	49	2135	11,74	7817	3,38	
9:12:00	49	2131	11,73	7818	3,38	
9:12:30	49	2128	11,73	7817	3,38	
9:13:00	49	2125	11,73	7818	3,39	
9:13:30	49	2121	11,73	7818	3,39	
9:14:00	50	2119	11,73	7816	3,39	
9:14:30	50	2117	11,73	7817	3,40	
9:15:00	50	2117	11,73	7816	3,39	
9:15:30	50	2117	11,73	7817	3,40	
9:16:00	50	2117	11,73	7817	3,40	
9:16:30	50	2116	11,72	7817	3,41	
9:17:00	50	2115	11,72	7815	3,41	
9:17:30	50	2112	11,72	7814	3,41	
9:18:00	50	2108	11,72	7813	3,41	
9:18:30	50	2104	11,72	7818	3,42	
9:19:00	50	2099	11,72	7819	3,42	
9:19:30	50	2094	11,72	7817	3,42	
9:20:00	50	2088	11,72	7818	3,42	
9:20:30	49	2082	11,72	7817	3,43	
9:21:00	49	2075	11,72	7816	3,43	
9:21:30	49	2071	11,71	7819	3,43	
9:22:00	49	2067	11,71	7816	3,43	
9:22:30	49	2064	11,71	7819	3,43	
9:23:00	50	2063	11,71	7816	3,44	
9:23:30	50	2864	11,71	7816	3,44	
9:24:00	50	2829	11,72	7776	3,42	
9:24:30	50	2813	11,70	7797	3,45	
9:25:00	50	2803	11,69	7800	3,50	
9:25:30	50	2795	11,68	7805	3,52	
9:26:00	50	2788	11,67	7804	3,54	
9:26:30	50	2781	11,66	7804	3,55	
9:27:00	50	2773	11,66	7809	3,56	
9:27:30	49	2766	11,66	7807	3,56	
9:28:00	49	2758	11,66	7807	3,56	
9:28:30	49	2752	11,66	7807	3,57	
9:29:00	49	2747	11,66	7809	3,57	
9:29:30	50	2744	11,66	7810	3,57	
9:30:00	50	2743	11,66	7810	3,57	
9:30:30	50	2742	11,66	7809	3,57	
9:31:00	50	2741	11,65	7811	3,57	
9:31:30	50	2739	11,65	7807	3,58	
9:32:00	50	2737	11,65	7811	3,58	
9:32:30	50	2733	11,65	7811	3,58	
9:33:00	50	2729	11,65	7811	3,58	
9:33:30	50	2724	11,65	7810	3,59	
9:34:00	50	2718	11,65	7812	3,59	
9:34:30	50	2712	11,65	7812	3,59	
9:35:00	50	2705	11,65	7810	3,59	
9:35:30	50	2698	11,65	7810	3,60	
9:36:00	49	2691	11,65	7812	3,60	
9:36:30	49	2684	11,64	7812	3,60	
9:37:00	49	2680	11,64	7810	3,60	
9:37:30	49	2678	11,64	7812	3,60	
9:38:00	50	2676	11,64	7813	3,61	
9:38:30	50	2675	11,64	7814	3,61	
9:39:00	50	2675	11,64	7810	3,61	
9:39:30	50	2675	11,64	7812	3,61
