Repository: ProgWizer/parser

File: project-root/data/Data Acquisition/Data Acquisition/2019 year (140)/19-060.txt (part 1 of 7)
--Test Summary--
Full Path and File Name	
Instrument Name	UCA Right Cell
Instrument Type	Model 4262 Twin Cell UCA
Instrument Serial Number	
Test Start Date	27.06.2019
Test Start Time	12:49:10
Test Stop Date	01.07.2019
Test Stop Time	10:11:36
Test Length	93:22:26
Final Sample Time Offset	93:22:00
Controller Schedule Name	
Sampling Period	30 seconds
Comments	
Information	WellID	
Information	Customer	
Information	EngName	
Information	CementClass	OneCem
Information	CementMfr	
Information	Additives	5%SMS+27%NaCl(MixWater)
Information	Density	1500
Information	BHCT	49
Information	BHST	
Information	FluidLoss	
Information	JobType	
Calculated Value	CS_50	3:06:30
Calculated Value	CS_500	38:42:00
Calculated Value	CS_Time8h	0,69 MPa
Calculated Value	CS_Time12h	0,92 MPa
Calculated Value	CS_Time24h	1,77 MPa
Calculated Value	CS_Time48h	4,38 MPa
Calculated Value	CS_Time72h	5,54 MPa
Calculated Curve	Compressive Strength	Compressive strength type A (less than 14 lb/gal)
Initial Temperature (°C)	24 °C
Final Temperature (°C)	27 °C
Initial Transit Time (microsec/in)	14,01 microsec/in
Final Transit Time (microsec/in)	10,83 microsec/in
Initial Compressive Strength (MPa)	0,00 MPa
Final Compressive Strength (MPa)	6,08 MPa
--Data--
Time (HH:MM:SS)	Temperature (°C)	Transit Time (microsec/in)	Compressive Strength (MPa)
0:00:00	24	14,01	0,00
0:00:30	24	14,01	0,00
0:01:00	24	14,01	0,00
0:01:30	24	14,01	0,00
0:02:00	24	14,01	0,00
0:02:30	24	14,01	0,00
0:03:00	25	14,02	0,00
0:03:30	25	14,02	0,00
0:04:00	25	14,02	0,00
0:04:30	25	14,02	0,00
0:05:00	25	14,03	0,00
0:05:30	25	14,03	0,00
0:06:00	25	14,03	0,00
0:06:30	25	14,03	0,00
0:07:00	25	14,03	0,00
0:07:30	25	14,03	0,00
0:08:00	25	14,03	0,00
0:08:30	25	14,03	0,00
0:09:00	25	14,03	0,00
0:09:30	26	14,03	0,00
0:10:00	26	14,04	0,00
0:10:30	26	14,04	0,00
0:11:00	26	14,04	0,00
0:11:30	26	14,04	0,00
0:12:00	26	14,04	0,00
0:12:30	26	14,04	0,00
0:13:00	26	14,04	0,00
0:13:30	26	14,04	0,00
0:14:00	26	14,04	0,00
0:14:30	26	14,04	0,00
0:15:00	26	14,04	0,00
0:15:30	27	14,04	0,00
0:16:00	27	14,04	0,00
0:16:30	27	14,04	0,00
0:17:00	27	14,04	0,00
0:17:30	27	14,04	0,00
0:18:00	27	14,04	0,00
0:18:30	27	14,04	0,00
0:19:00	27	14,04	0,00
0:19:30	27	14,04	0,00
0:20:00	28	14,04	0,00
0:20:30	28	14,04	0,00
0:21:00	28	14,04	0,00
0:21:30	28	14,04	0,00
0:22:00	28	14,04	0,00
0:22:30	28	14,04	0,00
0:23:00	28	14,04	0,00
0:23:30	28	14,04	0,00
0:24:00	28	14,04	0,00
0:24:30	28	14,04	0,00
0:25:00	29	14,04	0,00
0:25:30	29	14,04	0,00
0:26:00	29	14,04	0,00
0:26:30	29	14,04	0,00
0:27:00	29	14,04	0,00
0:27:30	29	14,04	0,00
0:28:00	29	14,04	0,00
0:28:30	29	14,04	0,00
0:29:00	29	14,05	0,00
0:29:30	29	14,04	0,00
0:30:00	30	14,04	0,00
0:30:30	30	14,05	0,00
0:31:00	30	14,05	0,00
0:31:30	30	14,05	0,00
0:32:00	30	14,05	0,00
0:32:30	30	14,05	0,00
0:33:00	30	14,05	0,00
0:33:30	30	14,05	0,00
0:34:00	30	14,05	0,00
0:34:30	30	14,05	0,00
0:35:00	31	14,05	0,00
0:35:30	31	14,05	0,00
0:36:00	31	14,05	0,00
0:36:30	31	14,05	0,00
0:37:00	31	14,05	0,00
0:37:30	31	14,05	0,00
0:38:00	31	14,05	0,00
0:38:30	31	14,05	0,00
0:39:00	31	14,05	0,00
0:39:30	32	14,05	0,00
0:40:00	32	14,05	0,00
0:40:30	32	14,05	0,00
0:41:00	32	14,05	0,00
0:41:30	32	14,05	0,00
0:42:00	32	14,05	0,00
0:42:30	32	14,05	0,00
0:43:00	32	14,05	0,00
0:43:30	32	14,05	0,00
0:44:00	32	14,05	0,00
0:44:30	32	14,05	0,00
0:45:00	33	14,05	0,00
0:45:30	33	14,05	0,00
0:46:00	33	14,05	0,00
0:46:30	33	14,05	0,00
0:47:00	33	14,05	0,00
0:47:30	33	14,05	0,00
0:48:00	33	14,05	0,00
0:48:30	33	14,05	0,00
0:49:00	33	14,05	0,00
0:49:30	33	14,05	0,00
0:50:00	34	14,05	0,00
0:50:30	34	14,05	0,00
0:51:00	34	14,05	0,00
0:51:30	34	14,05	0,00
0:52:00	34	14,05	0,00
0:52:30	34	14,05	0,00
0:53:00	34	14,05	0,00
0:53:30	34	14,05	0,00
0:54:00	34	14,04	0,00
0:54:30	34	14,04	0,00
0:55:00	34	14,04	0,00
0:55:30	35	14,04	0,00
0:56:00	35	14,04	0,00
0:56:30	35	14,04	0,00
0:57:00	35	14,04	0,00
0:57:30	35	14,04	0,00
0:58:00	35	14,04	0,00
0:58:30	35	14,04	0,00
0:59:00	35	14,04	0,00
0:59:30	35	14,04	0,00
1:00:00	35	14,04	0,00
1:00:30	36	14,04	0,00
1:01:00	36	14,04	0,00
1:01:30	36	14,04	0,00
1:02:00	36	14,04	0,00
1:02:30	36	14,04	0,00
1:03:00	36	14,04	0,00
1:03:30	36	14,04	0,00
1:04:00	36	14,04	0,00
1:04:30	36	14,04	0,00
1:05:00	36	14,04	0,00
1:05:30	36	14,04	0,00
1:06:00	37	14,04	0,00
1:06:30	37	14,04	0,00
1:07:00	37	14,04	0,00
1:07:30	37	14,04	0,00
1:08:00	37	14,05	0,00
1:08:30	37	14,05	0,00
1:09:00	37	14,05	0,00
1:09:30	37	14,05	0,00
1:10:00	37	14,05	0,00
1:10:30	37	14,05	0,00
1:11:00	38	14,05	0,00
1:11:30	38	14,05	0,00
1:12:00	38	14,05	0,00
1:12:30	38	14,05	0,00
1:13:00	38	14,05	0,00
1:13:30	38	14,05	0,00
1:14:00	38	14,05	0,00
1:14:30	38	14,05	0,00
1:15:00	38	14,05	0,00
1:15:30	38	14,05	0,00
1:16:00	38	14,05	0,00
1:16:30	39	14,05	0,00
1:17:00	39	14,05	0,00
1:17:30	39	14,05	0,00
1:18:00	39	14,05	0,00
1:18:30	39	14,05	0,00
1:19:00	39	14,05	0,00
1:19:30	39	14,05	0,00
1:20:00	39	14,05	0,00
1:20:30	39	14,05	0,00
1:21:00	39	14,05	0,00
1:21:30	39	14,05	0,00
1:22:00	40	14,05	0,00
1:22:30	40	14,05	0,00
1:23:00	40	14,05	0,00
1:23:30	40	14,05	0,00
1:24:00	40	14,05	0,00
1:24:30	40	14,05	0,00
1:25:00	40	14,04	0,00
1:25:30	40	14,04	0,00
1:26:00	40	14,04	0,00
1:26:30	40	14,04	0,00
1:27:00	40	14,04	0,00
1:27:30	41	14,04	0,00
1:28:00	41	14,04	0,00
1:28:30	41	14,04	0,00
1:29:00	41	14,04	0,00
1:29:30	41	14,04	0,00
1:30:00	41	14,04	0,00
1:30:30	41	14,04	0,00
1:31:00	41	14,04	0,00
1:31:30	41	14,04	0,00
1:32:00	41	14,04	0,00
1:32:30	42	14,04	0,00
1:33:00	42	14,04	0,00
1:33:30	42	14,04	0,00
1:34:00	42	14,04	0,00
1:34:30	42	14,04	0,00
1:35:00	42	14,04	0,00
1:35:30	42	14,04	0,00
1:36:00	42	14,04	0,00
1:36:30	42	14,04	0,00
1:37:00	42	14,04	0,00
1:37:30	42	14,04	0,00
1:38:00	43	14,04	0,00
1:38:30	43	14,04	0,00
1:39:00	43	14,04	0,00
1:39:30	43	14,04	0,00
1:40:00	43	14,04	0,00
1:40:30	43	14,03	0,00
1:41:00	43	14,03	0,00
1:41:30	43	14,03	0,00
1:42:00	43	14,03	0,00
1:42:30	43	14,03	0,00
1:43:00	43	14,03	0,00
1:43:30	44	14,03	0,00
1:44:00	44	14,03	0,00
1:44:30	44	14,03	0,00
1:45:00	44	14,03	0,00
1:45:30	44	14,02	0,00
1:46:00	44	14,02	0,00
1:46:30	44	14,02	0,00
1:47:00	44	14,02	0,00
1:47:30	44	14,02	0,00
1:48:00	44	14,02	0,00
1:48:30	45	14,02	0,00
1:49:00	45	14,02	0,00
1:49:30	45	14,01	0,00
1:50:00	45	14,01	0,00
1:50:30	45	14,01	0,00
1:51:00	45	14,01	0,00
1:51:30	45	14,01	0,00
1:52:00	45	14,01	0,00
1:52:30	45	14,01	0,00
1:53:00	45	14,01	0,00
1:53:30	45	14,01	0,00
1:54:00	46	14,01	0,00
1:54:30	46	14,01	0,00
1:55:00	46	14,01	0,00
1:55:30	46	14,01	0,00
1:56:00	46	14,01	0,00
1:56:30	46	14,00	0,01
1:57:00	46	14,00	0,01
1:57:30	46	14,00	0,01
1:58:00	46	14,00	0,01
1:58:30	46	13,99	0,01
1:59:00	46	13,99	0,01
1:59:30	46	13,99	0,01
2:00:00	47	13,99	0,01
2:00:30	47	13,99	0,01
2:01:00	47	13,99	0,01
2:01:30	47	13,99	0,01
2:02:00	47	13,98	0,02
2:02:30	47	13,98	0,02
2:03:00	47	13,98	0,02
2:03:30	47	13,98	0,02
2:04:00	47	13,98	0,02
2:04:30	47	13,98	0,02
2:05:00	48	13,98	0,03
2:05:30	48	13,98	0,03
2:06:00	48	13,98	0,03
2:06:30	48	13,98	0,03
2:07:00	48	13,98	0,03
2:07:30	48	13,97	0,03
2:08:00	48	13,97	0,03
2:08:30	48	13,97	0,03
2:09:00	48	13,97	0,03
2:09:30	48	13,97	0,03
2:10:00	48	13,96	0,04
2:10:30	49	13,96	0,04
2:11:00	49	13,96	0,04
2:11:30	49	13,96	0,04
2:12:00	49	13,95	0,05
2:12:30	49	13,95	0,05
2:13:00	49	13,95	0,05
2:13:30	49	13,95	0,05
2:14:00	49	13,95	0,05
2:14:30	49	13,95	0,05
2:15:00	49	13,95	0,05
2:15:30	49	13,95	0,05
2:16:00	49	13,94	0,06
2:16:30	50	13,94	0,06
2:17:00	50	13,94	0,06
2:17:30	50	13,93	0,07
2:18:00	50	13,93	0,07
2:18:30	50	13,93	0,07
2:19:00	50	13,93	0,07
2:19:30	50	13,92	0,07
2:20:00	50	13,92	0,07
2:20:30	50	13,92	0,07
2:21:00	50	13,92	0,07
2:21:30	50	13,92	0,08
2:22:00	50	13,92	0,08
2:22:30	50	13,92	0,08
2:23:00	50	13,92	0,08
2:23:30	50	13,92	0,08
2:24:00	50	13,91	0,09
2:24:30	50	13,91	0,09
2:25:00	50	13,91	0,09
2:25:30	50	13,91	0,09
2:26:00	50	13,90	0,09
2:26:30	50	13,90	0,09
2:27:00	50	13,90	0,09
2:27:30	50	13,90	0,09
2:28:00	50	13,89	0,10
2:28:30	50	13,89	0,10
2:29:00	50	13,89	0,10
2:29:30	50	13,89	0,11
2:30:00	50	13,89	0,11
2:30:30	50	13,89	0,11
2:31:00	50	13,89	0,11
2:31:30	50	13,88	0,11
2:32:00	50	13,88	0,11
2:32:30	50	13,88	0,11
2:33:00	50	13,87	0,12
2:33:30	50	13,87	0,12
2:34:00	50	13,87	0,12
2:34:30	50	13,86	0,13
2:35:00	50	13,86	0,13
2:35:30	50	13,86	0,13
2:36:00	50	13,86	0,13
2:36:30	50	13,86	0,14
2:37:00	50	13,86	0,14
2:37:30	50	13,85	0,14
2:38:00	50	13,85	0,14
2:38:30	50	13,84	0,15
2:39:00	50	13,84	0,15
2:39:30	50	13,84	0,15
2:40:00	50	13,83	0,16
2:40:30	50	13,83	0,16
2:41:00	49	13,83	0,16
2:41:30	49	13,83	0,16
2:42:00	49	13,83	0,16
2:42:30	49	13,82	0,17
2:43:00	48	13,82	0,17
2:43:30	48	13,81	0,18
2:44:00	48	13,81	0,18
2:44:30	47	13,81	0,18
2:45:00	47	13,80	0,19
2:45:30	47	13,80	0,19
2:46:00	47	13,80	0,19
2:46:30	46	13,80	0,19
2:47:00	46	13,79	0,20
2:47:30	46	13,79	0,20
2:48:00	45	13,78	0,21
2:48:30	45	13,77	0,21
2:49:00	45	13,77	0,21
2:49:30	45	13,77	0,21
2:50:00	44	13,77	0,22
2:50:30	44	13,77	0,22
2:51:00	44	13,76	0,23
2:51:30	44	13,76	0,23
2:52:00	43	13,75	0,24
2:52:30	43	13,75	0,24
2:53:00	43	13,74	0,24
2:53:30	42	13,74	0,24
2:54:00	42	13,74	0,25
2:54:30	42	13,74	0,25
2:55:00	42	13,73	0,26
2:55:30	42	13,73	0,26
2:56:00	41	13,73	0,26
2:56:30	41	13,72	0,27
2:57:00	41	13,72	0,27
2:57:30	41	13,71	0,27
2:58:00	40	13,71	0,27
2:58:30	40	13,71	0,28
2:59:00	40	13,71	0,28
2:59:30	40	13,70	0,29
3:00:00	40	13,70	0,29
3:00:30	39	13,70	0,29
3:01:00	39	13,68	0,31
3:01:30	39	13,68	0,31
3:02:00	39	13,68	0,31
3:02:30	39	13,67	0,32
3:03:00	38	13,67	0,32
3:03:30	38	13,67	0,32
3:04:00	38	13,67	0,32
3:04:30	38	13,67	0,32
3:05:00	38	13,65	0,34
3:05:30	37	13,65	0,34
3:06:00	37	13,64	0,35
3:06:30	37	13,64	0,35
3:07:00	37	13,64	0,35
3:07:30	36	13,63	0,36
3:08:00	36	13,63	0,36
3:08:30	36	13,63	0,36
3:09:00	36	13,63	0,36
3:09:30	36	13,62	0,36
3:10:00	35	13,62	0,36
3:10:30	35	13,62	0,36
3:11:00	35	13,62	0,37
3:11:30	35	13,62	0,37
3:12:00	34	13,62	0,37
3:12:30	34	13,61	0,38
3:13:00	34	13,61	0,38
3:13:30	34	13,61	0,38
3:14:00	34	13,61	0,38
3:14:30	33	13,61	0,38
3:15:00	33	13,60	0,39
3:15:30	33	13,60	0,39
3:16:00	33	13,60	0,39
3:16:30	33	13,59	0,39
3:17:00	32	13,59	0,39
3:17:30	32	13,59	0,39
3:18:00	32	13,59	0,39
3:18:30	32	13,59	0,40
3:19:00	32	13,59	0,40
3:19:30	32	13,59	0,40
3:20:00	31	13,59	0,40
3:20:30	31	13,58	0,41
3:21:00	31	13,58	0,41
3:21:30	31	13,58	0,41
3:22:00	31	13,58	0,41
3:22:30	31	13,58	0,41
3:23:00	30	13,58	0,41
3:23:30	30	13,57	0,42
3:24:00	30	13,57	0,42
3:24:30	30	13,57	0,42
3:25:00	30	13,57	0,42
3:25:30	30	13,57	0,42
3:26:00	30	13,57	0,42
3:26:30	29	13,57	0,42
3:27:00	29	13,56	0,43
3:27:30	29	13,56	0,43
3:28:00	29	13,56	0,43
3:28:30	29	13,56	0,43
3:29:00	29	13,56	0,43
3:29:30	29	13,56	0,43
3:30:00	28	13,56	0,43
3:30:30	28	13,56	0,43
3:31:00	28	13,56	0,43
3:31:30	28	13,56	0,43
3:32:00	28	13,56	0,43
3:32:30	28	13,56	0,43
3:33:00	28	13,55	0,44
3:33:30	28	13,55	0,44
3:34:00	28	13,55	0,44
3:34:30	27	13,55	0,44
3:35:00	27	13,55	0,44
3:35:30	27	13,55	0,44
3:36:00	27	13,55	0,44
3:36:30	27	13,55	0,44
3:37:00	27	13,55	0,44
3:37:30	27	13,55	0,44
3:38:00	27	13,55	0,44
3:38:30	27	13,55	0,44
3:39:00	26	13,54	0,45
3:39:30	26	13,54	0,45
3:40:00	26	13,54	0,45
3:40:30	26	13,54	0,45
3:41:00	26	13,54	0,45
3:41:30	26	13,54	0,45
3:42:00	26	13,54	0,46
3:42:30	26	13,54	0,46
3:43:00	26	13,54	0,46
3:43:30	26	13,54	0,46
3:44:00	26	13,54	0,46
3:44:30	26	13,54	0,46
3:45:00	26	13,54	0,46
3:45:30	26	13,54	0,46
3:46:00	26	13,54	0,46
3:46:30	26	13,54	0,46
3:47:00	26	13,53	0,47
3:47:30	25	13,53	0,47
3:48:00	25	13,53	0,47
3:48:30	25	13,53	0,47
3:49:00	25	13,53	0,47
3:49:30	25	13,53	0,47
3:50:00	25	13,53	0,47
3:50:30	25	13,53	0,47
3:51:00	25	13,53	0,47
3:51:30	25	13,53	0,47
3:52:00	25	13,53	0,47
3:52:30	25	13,53	0,47
3:53:00	25	13,53	0,47
3:53:30	25	13,53	0,47
3:54:00	25	13,52	0,47
3:54:30	25	13,52	0,47
3:55:00	25	13,52	0,47
3:55:30	25	13,52	0,47
3:56:00	25	13,52	0,47
3:56:30	25	13,52	0,47
3:57:00	25	13,52	0,47
3:57:30	25	13,52	0,47
3:58:00	25	13,52	0,47
3:58:30	25	13,52	0,47
3:59:00	25	13,52	0,47
3:59:30	25	13,52	0,47
4:00:00	25	13,52	0,47
4:00:30	25	13,52	0,47
4:01:00	25	13,52	0,47
4:01:30	25	13,52	0,47
4:02:00	25	13,52	0,47
4:02:30	25	13,52	0,47
4:03:00	25	13,52	0,47
4:03:30	25	13,51	0,48
4:04:00	25	13,51	0,48
4:04:30	25	13,51	0,48
4:05:00	25	13,51	0,48
4:05:30	25	13,51	0,48
4:06:00	25	13,51	0,48
4:06:30	25	13,51	0,48
4:07:00	25	13,51	0,48
4:07:30	25	13,51	0,48
4:08:00	25	13,51	0,48
4:08:30	25	13,51	0,48
4:09:00	25	13,51	0,48
4:09:30	25	13,51	0,48
4:10:00	25	13,51	0,48
4:10:30	25	13,51	0,48
4:11:00	25	13,51	0,48
4:11:30	25	13,51	0,48
4:12:00	25	13,51	0,48
4:12:30	25	13,51	0,48
4:13:00	25	13,51	0,48
4:13:30	25	13,51	0,48
4:14:00	25	13,51	0,48
4:14:30	25	13,50	0,49
4:15:00	25	13,51	0,48
4:15:30	25	13,50	0,49
4:16:00	25	13,50	0,49
4:16:30	25	13,50	0,49
4:17:00	25	13,50	0,49
4:17:30	25	13,50	0,49
4:18:00	25	13,50	0,49
4:18:30	25	13,50	0,49
4:19:00	25	13,50	0,49
4:19:30	25	13,50	0,49
4:20:00	25	13,50	0,49
4:20:30	25	13,50	0,49
4:21:00	25	13,50	0,49
4:21:30	25	13,50	0,49
4:22:00	25	13,50	0,50
4:22:30	25	13,50	0,50
4:23:00	25	13,50	0,50
4:23:30	25	13,50	0,50
4:24:00	25	13,50	0,50
4:24:30	25	13,50	0,50
4:25:00	25	13,50	0,50
4:25:30	25	13,50	0,50
4:26:00	25	13,50	0,50
4:26:30	25	13,50	0,50
4:27:00	25	13,50	0,50
4:27:30	25	13,50	0,50
4:28:00	25	13,50	0,50
4:28:30	25	13,50	0,50
4:29:00	25	13,50	0,50
4:29:30	25	13,50	0,50
4:30:00	25	13,50	0,50
4:30:30	25	13,50	0,50
4:31:00	25	13,50	0,50
4:31:30	25	13,50	0,50
4:32:00	25	13,49	0,51
4:32:30	25	13,49	0,51
4:33:00	25	13,49	0,51
4:33:30	25	13,49	0,51
4:34:00	25	13,49	0,51
4:34:30	25	13,49	0,51
4:35:00	25	13,49	0,51
4:35:30	25	13,49	0,51
4:36:00	25	13,49	0,51
4:36:30	25	13,49	0,51
4:37:00	25	13,49	0,51
4:37:30	25	13,49	0,51
4:38:00	25	13,49	0,51
4:38:30	25	13,49	0,51
4:39:00	25	13,49	0,51
4:39:30	25	13,49	0,51
4:40:00	25	13,49	0,51
4:40:30	25	13,49	0,51
4:41:00	25	13,49	0,51
4:41:30	25	13,49	0,51
4:42:00	25	13,49	0,51
4:42:30	25	13,49	0,51
4:43:00	25	13,49	0,51
4:43:30	25	13,49	0,51
4:44:00	25	13,49	0,51
4:44:30	25	13,49	0,51
4:45:00	25	13,48	0,51
4:45:30	25	13,48	0,51
4:46:00	25	13,48	0,51
4:46:30	25	13,48	0,51
4:47:00	25	13,48	0,51
4:47:30	25	13,48	0,51
4:48:00	25	13,48	0,51
4:48:30	25	13,48	0,51
4:49:00	25	13,48	0,51
4:49:30	25	13,48	0,51
4:50:00	25	13,48	0,51
4:50:30	25	13,48	0,51
4:51:00	25	13,48	0,51
4:51:30	25	13,48	0,51
4:52:00	25	13,48	0,51
4:52:30	25	13,48	0,51
4:53:00	26	13,48	0,51
4:53:30	26	13,48	0,51
4:54:00	26	13,48	0,51
4:54:30	26	13,48	0,51
4:55:00	26	13,48	0,51
4:55:30	26	13,48	0,51
4:56:00	26	13,48	0,52
4:56:30	26	13,48	0,52
4:57:00	26	13,48	0,52
4:57:30	26	13,48	0,52
4:58:00	26	13,47	0,53
4:58:30	25	13,46	0,54
4:59:00	25	13,46	0,54
4:59:30	25	13,46	0,54
5:00:00	25	13,46	0,54
5:00:30	25	13,46	0,54
5:01:00	25	13,46	0,54
5:01:30	25	13,46	0,54
5:02:00	25	13,46	0,54
5:02:30	25	13,46	0,54
5:03:00	25	13,46	0,54
5:03:30	25	13,46	0,54
5:04:00	25	13,45	0,55
5:04:30	25	13,45	0,55
5:05:00	25	13,45	0,55
5:05:30	25	13,45	0,55
5:06:00	25	13,45	0,55
5:06:30	25	13,45	0,55
5:07:00	25	13,45	0,55
5:07:30	25	13,45	0,55
5:08:00	25	13,45	0,55
5:08:30	25	13,45	0,55
5:09:00	25	13,45	0,55
5:09:30	25	13,45	0,55
5:10:00	25	13,45	0,55
5:10:30	25	13,45	0,55
5:11:00	25	13,45	0,55
5:11:30	25	13,45	0,55
5:12:00	25	13,45	0,55
5:12:30	25	13,45	0,55
5:13:00	25	13,45	0,55
5:13:30	25	13,45	0,55
5:14:00	25	13,45	0,55
5:14:30	25	13,45	0,55
5:15:00	25	13,45	0,55
5:15:30	25	13,45	0,55
5:16:00	25	13,45	0,55
5:16:30	25	13,45	0,55
5:17:00	26	13,45	0,55
5:17:30	25	13,45	0,55
5:18:00	25	13,45	0,55
5:18:30	25	13,45	0,55
5:19:00	26	13,45	0,55
5:19:30	26	13,45	0,55
5:20:00	26	13,45	0,55
5:20:30	26	13,45	0,55
5:21:00	26	13,45	0,55
5:21:30	26	13,45	0,55
5:22:00	26	13,45	0,55
5:22:30	26	13,45	0,55
5:23:00	26	13,45	0,55
5:23:30	26	13,45	0,55
5:24:00	26	13,45	0,55
5:24:30	26	13,45	0,55
5:25:00	26	13,45	0,55
5:25:30	26	13,45	0,55
5:26:00	26	13,45	0,55
5:26:30	26	13,44	0,56
5:27:00	26	13,44	0,56
5:27:30	26	13,44	0,56
5:28:00	26	13,44	0,56
5:28:30	26	13,44	0,56
5:29:00	26	13,44	0,56
5:29:30	26	13,44	0,56
5:30:00	26	13,44	0,56
5:30:30	26	13,44	0,56
5:31:00	26	13,44	0,56
5:31:30	26	13,44	0,56
5:32:00	26	13,44	0,56
5:32:30	26	13,44	0,56
5:33:00	26	13,44	0,56
5:33:30	26	13,44	0,56
5:34:00	26	13,44	0,56
5:34:30	26	13,44	0,56
5:35:00	26	13,44	0,56
5:35:30	26	13,44	0,56
5:36:00	26	13,44	0,56
5:36:30	26	13,44	0,56
5:37:00	26	13,44	0,56
5:37:30	26	13,43	0,57
5:38:00	26	13,43	0,57
5:38:30	26	13,43	0,57
5:39:00	26	13,43	0,57
5:39:30	26	13,43	0,57
5:40:00	26	13,43	0,57
5:40:30	26	13,43	0,57
5:41:00	26	13,43	0,57
5:41:30	26	13,43	0,57
5:42:00	26	13,43	0,57
5:42:30	26	13,43	0,57
5:43:00	26	13,43	0,57
5:43:30	26	13,43	0,57
5:44:00	26	13,43	0,57
5:44:30	26	13,43	0,57
5:45:00	26	13,43	0,57
5:45:30	26	13,43	0,57
5:46:00	26	13,43	0,57
5:46:30	26	13,42	0,58
5:47:00	26	13,42	0,58
5:47:30	26	13,42	0,58
5:48:00	26	13,42	0,58
5:48:30	26	13,42	0,58
5:49:00	26	13,42	0,58
5:49:30	26	13,42	0,58
5:50:00	26	13,42	0,58
5:50:30	26	13,42	0,58
5:51:00	26	13,42	0,58
5:51:30	26	13,42	0,58
5:52:00	26	13,42	0,58
5:52:30	26	13,42	0,58
5:53:00	26	13,42	0,58
5:53:30	26	13,42	0,58
5:54:00	26	13,42	0,58
5:54:30	26	13,42	0,58
5:55:00	26	13,42	0,58
5:55:30	26	13,42	0,58
5:56:00	26	13,42	0,58
5:56:30	26	13,41	0,59
5:57:00	26	13,41	0,59
5:57:30	26	13,41	0,59
5:58:00	26	13,41	0,59
5:58:30	26	13,41	0,59
5:59:00	26	13,41	0,59
5:59:30	26	13,41	0,59
6:00:00	26	13,41	0,59
6:00:30	26	13,41	0,59
6:01:00	26	13,41	0,59
6:01:30	26	13,41	0,59
6:02:00	26	13,41	0,59
6:02:30	26	13,41	0,59
6:03:00	26	13,41	0,59
6:03:30	26	13,41	0,59
6:04:00	26	13,41	0,59
6:04:30	26	13,41	0,59
6:05:00	26	13,41	0,59
6:05:30	26	13,41	0,59
6:06:00	32	13,41	0,59
6:06:30	26	13,41	0,60
6:07:00	26	13,41	0,60
6:07:30	26	13,41	0,60
6:08:00	26	13,41	0,60
6:08:30	26	13,41	0,60
6:09:00	26	13,41	0,60
6:09:30	26	13,41	0,60
6:10:00	26	13,41	0,60
6:10:30	26	13,41	0,60
6:11:00	26	13,41	0,60
6:11:30	26	13,41	0,60
6:12:00	26	13,41	0,60
6:12:30	26	13,41	0,60
6:13:00	26	13,41	0,60
6:13:30	26	13,41	0,60
6:14:00	26	13,41	0,60
6:14:30	26	13,41	0,60
6:15:00	26	13,41	0,60
6:15:30	26	13,40	0,60
6:16:00	26	13,40	0,60
6:16:30	26	13,40	0,60
6:17:00	26	13,40	0,60
6:17:30	26	13,40	0,60
6:18:00	26	13,40	0,60
6:18:30	26	13,40	0,60
6:19:00	26	13,40	0,60
6:19:30	26	13,40	0,60
6:20:00	26	13,40	0,60
6:20:30	26	13,40	0,60
6:21:00	26	13,40	0,60
6:21:30	26	13,40	0,60
6:22:00	26	13,40	0,60
6:22:30	26	13,40	0,60
6:23:00	26	13,40	0,60
6:23:30	26	13,40	0,60
6:24:00	26	13,40	0,60
6:24:30	26	13,40	0,60
6:25:00	26	13,40	0,60
6:25:30	26	13,39	0,61
6:26:00	26	13,39	0,61
6:26:30	26	13,39	0,61
6:27:00	26	13,39	0,61
6:27:30	26	13,39	0,61
6:28:00	26	13,39	0,61
6:28:30	26	13,39	0,61
6:29:00	26	13,39	0,61
6:29:30	26	13,39	0,61
6:30:00	26	13,39	0,61
6:30:30	26	13,39	0,61
6:31:00	26	13,39	0,61
6:31:30	26	13,39	0,61
6:32:00	26	13,39	0,61
6:32:30	26	13,39	0,61
6:33:00	26	13,39	0,61
6:33:30	26	13,39	0,61
6:34:00	26	13,39	0,61
6:34:30	26	13,39	0,61
6:35:00	26	13,39	0,61
6:35:30	26	13,39	0,61
6:36:00	26	13,39	0,61
6:36:30	26	13,39	0,61
6:37:00	26	13,38	0,62
6:37:30	26	13,38	0,62
6:38:00	26	13,38	0,62
6:38:30	26	13,38	0,62
6:39:00	26	13,38	0,62
6:39:30	26	13,38	0,62
6:40:00	26	13,38	0,62
6:40:30	26	13,38	0,62
6:41:00	26	13,38	0,62
6:41:30	26	13,38	0,62
6:42:00	26	13,38	0,62
6:42:30	26	13,38	0,62
6:43:00	26	13,38	0,62
6:43:30	26	13,38	0,62
6:44:00	26	13,38	0,62
6:44:30	26	13,38	0,62
6:45:00	27	13,38	0,62
6:45:30	26	13,38	0,62
6:46:00	26	13,38	0,63
6:46:30	26	13,38	0,62
6:47:00	26	13,38	0,63
6:47:30	27	13,38	0,63
6:48:00	27	13,38	0,63
6:48:30	26	13,38	0,63
6:49:00	27	13,38	0,63
6:49:30	27	13,38	0,63
6:50:00	27	13,38	0,63
6:50:30	27	13,38	0,63
6:51:00	27	13,38	0,63
6:51:30	27	13,38	0,63
6:52:00	27	13,38	0,63
6:52:30	27	13,38	0,63
6:53:00	27	13,38	0,63
6:53:30	27	13,38	0,63
6:54:00	27	13,38	0,63
6:54:30	27	13,38	0,63
6:55:00	27	13,38	0,63
6:55:30	27	13,38	0,63
6:56:00	27	13,38	0,63
6:56:30	27	13,37	0,64
6:57:00	27	13,37	0,64
6:57:30	27	13,37	0,64
6:58:00	27	13,37	0,64
6:58:30	27	13,37	0,64
6:59:00	27	13,37	0,64
6:59:30	27	13,37	0,64
7:00:00	27	13,37	0,64
7:00:30	27	13,37	0,64
7:01:00	27	13,37	0,64
7:01:30	27	13,37	0,64
7:02:00	27	13,37	0,64
7:02:30	27	13,37	0,64
7:03:00	27	13,37	0,64
7:03:30	27	13,37	0,64
7:04:00	27	13,37	0,64
7:04:30	27	13,37	0,64
7:05:00	27	13,37	0,64
7:05:30	27	13,37	0,64
7:06:00	27	13,37	0,64
7:06:30	27	13,37	0,64
7:07:00	27	13,36	0,65
7:07:30	27	13,36	0,65
7:08:00	27	13,36	0,65
7:08:30	27	13,36	0,65
7:09:00	27	13,36	0,65
7:09:30	27	13,36	0,65
7:10:00	27	13,36	0,65
7:10:30	27	13,36	0,65
7:11:00	27	13,36	0,65
7:11:30	27	13,36	0,65
7:12:00	27	13,36	0,65
7:12:30	27	13,36	0,65
7:13:00	27	13,36	0,65
7:13:30	27	13,36	0,65
7:14:00	27	13,36	0,65
7:14:30	27	13,36	0,65
7:15:00	27	13,36	0,65
7:15:30	27	13,36	0,65
7:16:00	27	13,36	0,65
7:16:30	27	13,35	0,66
7:17:00	27	13,35	0,66
7:17:30	27	13,35	0,66
7:18:00	27	13,35	0,66
7:18:30	27	13,35	0,66
7:19:00	27	13,35	0,66
7:19:30	27	13,35	0,66
7:20:00	27	13,35	0,66
7:20:30	27	13,35	0,66
7:21:00	27	13,35	0,66
7:21:30	27	13,35	0,66
7:22:00	27	13,35	0,66
7:22:30	27	13,35	0,66
7:23:00	27	13,35	0,66
7:23:30	27	13,35	0,66
7:24:00	27	13,35	0,66
7:24:30	27	13,35	0,66
7:25:00	27	13,35	0,66
7:25:30	27	13,35	0,66
7:26:00	27	13,35	0,66
7:26:30	27	13,35	0,66
7:27:00	27	13,35	0,66
7:27:30	27	13,35	0,66
7:28:00	27	13,35	0,66
7:28:30	27	13,35	0,66
7:29:00	27	13,35	0,66
7:29:30	27	13,35	0,66
7:30:00	27	13,35	0,66
7:30:30	27	13,35	0,66
7:31:00	27	13,35	0,66
7:31:30	27	13,35	0,66
7:32:00	27	13,35	0,66
7:32:30	27	13,35	0,66
7:33:00	27	13,35	0,66
7:33:30	27	13,35	0,66
7:34:00	27	13,35	0,66
7:34:30	27	13,35	0,66
7:35:00	27	13,35	0,66
7:35:30	27	13,35	0,66
7:36:00	27	13,34	0,67
7:36:30	27	13,34	0,67
7:37:00	27	13,34	0,67
7:37:30	27	13,34	0,67
7:38:00	27	13,34	0,67
7:38:30	27	13,34	0,67
7:39:00	27	13,34	0,67
7:39:30	27	13,34	0,67
7:40:00	27	13,34	0,67
7:40:30	27	13,34	0,67
7:41:00	27	13,34	0,67
7:41:30	27	13,34	0,67
7:42:00	27	13,34	0,67
7:42:30	27	13,34	0,67
7:43:00	27	13,34	0,67
7:43:30	27	13,34	0,67
7:44:00	27	13,34	0,67
7:44:30	27	13,34	0,67
7:45:00	27	13,34	0,67
7:45:30	27	13,34	0,67
7:46:00	27	13,34	0,67
7:46:30	27	13,34	0,67
7:47:00	27	13,33	0,68
7:47:30	27	13,33	0,68
7:48:00	27	13,33	0,68
7:48:30	27	13,33	0,68
7:49:00	27	13,33	0,68
7:49:30	27	13,33	0,68
7:50:00	27	13,33	0,68
7:50:30	27	13,33	0,68
7:51:00	27	13,33	0,68
7:51:30	27	13,33	0,68
7:52:00	27	13,33	0,68
7:52:30	27	13,33	0,68
7:53:00	27	13,33	0,68
7:53:30	27	13,33	0,68
7:54:00	27	13,33	0,68
7:54:30	27	13,33	0,68
7:55:00	27	13,33	0,68
7:55:30	27	13,33	0,68
7:56:00	27	13,33	0,68
7:56:30	27	13,33	0,68
7:57:00	27	13,32	0,69
7:57:30	27	13,32	0,69
7:58:00	27	13,32	0,69
7:58:30	27	13,32	0,69
7:59:00	27	13,32	0,69
7:59:30	27	13,32	0,69
8:00:00	27	13,32	0,69
8:00:30	27	13,32	0,69
8:01:00	27	13,32	0,69
8:01:30	27	13,32	0,69
8:02:00	27	13,32	0,69
8:02:30	27	13,32	0,69
8:03:00	27	13,32	0,69
8:03:30	27	13,32	0,69
8:04:00	27	13,32	0,69
8:04:30	27	13,32	0,69
8:05:00	27	13,32	0,69
8:05:30	27	13,32	0,69
8:06:00	27	13,32	0,70
8:06:30	28	13,32	0,70
8:07:00	27	13,32	0,70
8:07:30	27	13,32	0,70
8:08:00	28	13,32	0,70
8:08:30	27	13,32	0,70
8:09:00	28	13,32	0,70
8:09:30	28	13,32	0,70
8:10:00	28	13,32	0,70
8:10:30	28	13,32	0,70
8:11:00	28	13,32	0,70
8:11:30	28	13,32	0,70
8:12:00	28	13,32	0,70
8:12:30	28	13,32	0,70
8:13:00	28	13,32	0,70
8:13:30	28	13,32	0,70
8:14:00	28	13,32	0,70
8:14:30	28	13,32	0,70
8:15:00	28	13,32	0,70
8:15:30	28	13,31	0,71
8:16:00	28	13,31	0,71
8:16:30	28	13,31	0,71
8:17:00	28	13,31	0,71
8:17:30	28	13,31	0,71
8:18:00	28	13,31	0,71
8:18:30	28	13,31	0,71
8:19:00	28	13,31	0,71
8:19:30	28	13,31	0,71
8:20:00	28	13,31	0,71
8:20:30	28	13,31	0,71
8:21:00	28	13,31	0,71
8:21:30	28	13,31	0,71
8:22:00	28	13,31	0,71
8:22:30	28	13,31	0,71
8:23:00	28	13,31	0,71
8:23:30	28	13,31	0,71
8:24:00	28	13,31	0,71
8:24:30	28	13,31	0,71
8:25:00	28	13,31	0,71
8:25:30	28	13,31	0,71
8:26:00	28	13,31	0,71
8:26:30	28	13,30	0,72
8:27:00	28	13,30	0,72
8:27:30	28	13,31	0,71
8:28:00	28	13,30	0,72
8:28:30	28	13,30	0,72
8:29:00	28	13,31	0,71
8:29:30	28	13,30	0,72
8:30:00	28	13,30	0,72
8:30:30	28	13,30	0,72
8:31:00	28	13,30	0,72
8:31:30	28	13,30	0,72
8:32:00	28	13,30	0,72
8:32:30	28	13,30	0,72
8:33:00	28	13,30	0,72
8:33:30	28	13,30	0,72
8:34:00	28	13,30	0,72
8:34:30	28	13,30	0,72
8:35:00	28	13,30	0,72
8:35:30	28	13,30	0,72
8:36:00	28	13,30	0,72
8:36:30	28	13,29	0,73
8:37:00	28	13,30	0,72
8:37:30	28	13,29	0,73
8:38:00	28	13,29	0,73
8:38:30	28	13,29	0,73
8:39:00	28	13,29	0,73
8:39:30	28	13,29	0,73
8:40:00	28	13,29	0,73
8:40:30	28	13,29	0,73
8:41:00	28	13,29	0,73
8:41:30	28	13,29	0,73
8:42:00	28	13,29	0,73
8:42:30	28	13,29	0,73
8:43:00	28	13,29	0,73
8:43:30	28	13,29	0,73
8:44:00	28	13,29	0,73
8:44:30	28	13,29	0,73
8:45:00	28	13,29	0,73
8:45:30	28	13,29	0,73
8:46:00	28	13,29	0,73
8:46:30	28	13,29	0,73
8:47:00	28	13,29	0,73
8:47:30	28	13,29	0,73
8:48:00	28	13,29	0,73
8:48:30	28	13,29	0,73
8:49:00	28	13,29	0,73
8:49:30	28	13,29	0,73
8:50:00	28	13,29	0,73
8:50:30	28	13,29	0,73
8:51:00	28	13,29	0,73
8:51:30	28	13,29	0,73
8:52:00	28	13,29	0,73
8:52:30	28	13,29	0,73
8:53:00	28	13,29	0,73
8:53:30	28	13,29	0,73
8:54:00	28	13,29	0,73
8:54:30	28	13,29	0,73
8:55:00	28	13,29	0,73
8:55:30	28	13,29	0,73
8:56:00	28	13,29	0,73
8:56:30	28	13,29	0,73
8:57:00	28	13,28	0,74
8:57:30	28	13,28	0,74
8:58:00	28	13,28	0,74
8:58:30	28	13,28	0,74
8:59:00	28	13,28	0,74
8:59:30	28	13,28	0,74
9:00:00	28	13,28	0,74
9:00:30	28	13,28	0,74
9:01:00	28	13,28	0,74
9:01:30	28	13,28	0,74
9:02:00	28	13,28	0,74
9:02:30	28	13,28	0,74
9:03:00	28	13,28	0,74
9:03:30	28	13,28	0,74
9:04:00	28	13,28	0,74
9:04:30	28	13,28	0,74
9:05:00	28	13,28	0,74
9:05:30	28	13,28	0,74
9:06:00	28	13,28	0,74
9:06:30	28	13,28	0,74
9:07:00	28	13,27	0,75
9:07:30	28	13,27	0,75
9:08:00	28	13,27	0,75
9:08:30	28	13,27	0,75
9:09:00	28	13,27	0,75
9:09:30	28	13,27	0,75
9:10:00	28	13,27	0,75
9:10:30	28	13,27	0,75
9:11:00	28	13,27	0,75
9:11:30	28	13,27	0,75
9:12:00	28	13,27	0,75
9:12:30	28	13,27	0,75
9:13:00	28	13,27	0,75
9:13:30	28	13,27	0,75
9:14:00	28	13,27	0,75
9:14:30	28	13,27	0,75
9:15:00	28	13,27	0,75
9:15:30	28	13,27	0,75
9:16:00	28	13,27	0,75
9:16:30	28	13,27	0,75
9:17:00	28	13,26	0,76
9:17:30	28	13,26	0,76
9:18:00	28	13,26	0,76
9:18:30	28	13,26	0,76
9:19:00	28	13,26	0,76
9:19:30	28	13,26	0,76
9:20:00	28	13,26	0,76
9:20:30	28	13,26	0,76
9:21:00	28	13,26	0,76
9:21:30	28	13,26	0,76
9:22:00	28	13,26	0,76
9:22:30	28	13,26	0,76
9:23:00	28	13,26	0,76
9:23:30	28	13,26	0,76
9:24:00	28	13,26	0,76
9:24:30	28	13,26	0,76
9:25:00	28	13,26	0,76
9:25:30	28	13,26	0,76
9:26:00	28	13,26	0,76
9:26:30	28	13,26	0,76
9:27:00	28	13,26	0,77
9:27:30	28	13,26	0,77
9:28:00	28	13,26	0,77
9:28:30	28	13,26	0,77
9:29:00	28	13,26	0,77
9:29:30	28	13,26	0,77
9:30:00	28	13,26	0,77
9:30:30	28	13,26	0,77
9:31:00	28	13,26	0,77
9:31:30	28	13,26	0,77
9:32:00	28	13,26	0,77
9:32:30	28	13,26	0,77
9:33:00	28	13,26	0,77
9:33:30	28	13,26	0,77
9:34:00	28	13,26	0,77
9:34:30	28	13,26	0,77
9:35:00	28	13,26	0,77
9:35:30	28	13,26	0,77
9:36:00	28	13,26	0,77
9:36:30	28	13,25	0,78
9:37:00	28	13,25	0,78
9:37:30	28	13,25	0,78
9:38:00	28	13,25	0,78
9:38:30	28	13,25	0,78
9:39:00	28	13,25	0,78
9:39:30	28	13,25	0,78
9:40:00	28	13,25	0,78
9:40:30	28	13,25	0,78
9:41:00	28	13,25	0,78
9:41:30	28	13,25	0,78
9:42:00	28	13,25	0,78
9:42:30	28	13,25	0,78
9:43:00	28	13,25	0,78
9:43:30	28	13,25	0,78
9:44:00	28	13,25	0,78
9:44:30	29	13,25	0,78
9:45:00	29	13,25	0,78
9:45:30	29	13,25	0,78
9:46:00	29	13,25	0,78
9:46:30	29	13,24	0,79
9:47:00	29	13,24	0,79
9:47:30	29	13,24	0,79
9:48:00	29	13,24	0,79
9:48:30	29	13,24	0,79
9:49:00	29	13,24	0,79
9:49:30	29	13,24	0,79
9:50:00	29	13,24	0,79
9:50:30	29	13,24	0,79
9:51:00	29	13,24	0,79
9:51:30	29	13,24	0,79
9:52:00	29	13,24	0,79
9:52:30	29	13,24	0,79
9:53:00	29	13,24	0,79
9:53:30	29	13,24	0,79
9:54:00	29	13,24	0,79
9:54:30	29	13,24	0,79
9:55:00	29	13,24	0,79
9:55:30	29	13,24	0,79
9:56:00	29	13,23	0,80
9:56:30	29	13,23	0,80
9:57:00	29	13,23	0,80
9:57:30	29	13,23	0,80
9:58:00	29	13,23	0,80
9:58:30	29	13,23	0,80
9:59:00	29	13,23	0,80
9:59:30	29	13,23	0,80
10:00:00	29	13,23	0,80
10:00:30	29	13,23	0,80
10:01:00	29	13,23	0,80
10:01:30	29	13,23	0,80
10:02:00	29	13,23	0,80
10:02:30	29	13,23	0,80
10:03:00	29	13,23	0,80
10:03:30	29	13,23	0,80
10:04:00	29	13,23	0,80
10:04:30	29	13,23	0,80
10:05:00	29	13,23	0,80
10:05:30	29	13,23	0,81
10:06:00	29	13,23	0,81
10:06:30	29	13,23	0,81
10:07:00	29	13,23	0,81
10:07:30	29	13,23	0,81
10:08:00	29	13,23	0,81
10:08:30	29	13,23	0,81
10:09:00	29	13,23	0,81
10:09:30	29	13,23	0,81
10:10:00	29	13,23	0,81
10:10:30	29	13,23	0,81
10:11:00	29	13,23	0,81
10:11:30	29	13,23	0,81
10:12:00	29	13,23	0,81
10:12:30	29	13,23	0,81
10:13:00	29	13,23	0,81
10:13:30	29	13,23	0,81
10:14:00	29	13,23	0,81
10:14:30	29	13,23	0,81
10:15:00	29	13,23	0,81
10:15:30	29	13,23	0,81
10:16:00	29	13,23	0,81
10:16:30	29	13,22	0,82
10:17:00	29	13,22	0,82
10:17:30	29	13,22	0,82
10:18:00	29	13,22	0,82
10:18:30	29	13,22	0,82
10:19:00	29	13,22	0,82
10:19:30	29	13,22	0,82
10:20:00	29	13,22	0,82
10:20:30	29	13,22	0,82
10:21:00	29	13,22	0,82
10:21:30	29	13,22	0,82
10:22:00	29	13,22	0,82
10:22:30	29	13,22	0,82
10:23:00	29	13,22	0,82
10:23:30	29	13,22	0,82
10:24:00	29	13,22	0,82
10:24:30	29	13,22	0,82
10:25:00	29	13,21	0,82
10:25:30	29	13,21	0,82
10:26:00	29	13,22	0,82
10:26:30	29	13,22	0,82
10:27:00	29	13,21	0,82
10:27:30	29	13,21	0,82
10:28:00	29	13,21	0,82
10:28:30	29	13,21	0,82
10:29:00	29	13,21	0,82
10:29:30	29	13,21	0,82
10:30:00	29	13,21	0,82
10:30:30	29	13,21	0,82
10:31:00	29	13,21	0,82
10:31:30	29	13,21	0,82
10:32:00	29	13,21	0,82
10:32:30	29	13,21	0,82
10:33:00	29	13,21	0,82
10:33:30	29	13,21	0,82
10:34:00	29	13,21	0,82
10:34:30	29	13,21	0,82
10:35:00	29	13,21	0,82
10:35:30	29	13,20	0,83
10:36:00	29	13,20	0,83
10:36:30	29	13,20	0,83
10:37:00	29	13,20	0,83
10:37:30	29	13,20	0,83
10:38:00	29	13,20	0,83
10:38:30	29	13,20	0,83
10:39:00	29	13,20	0,83
10:39:30	29	13,20	0,83
10:40:00	29	13,20	0,83
10:40:30	29	13,20	0,83
10:41:00	29	13,20	0,83
10:41:30	29	13,20	0,83
10:42:00	29	13,20	0,83
10:42:30	29	13,20	0,83
10:43:00	29	13,20	0,83
10:43:30	29	13,20	0,83
10:44:00	29	13,20	0,83
10:44:30	29	13,20	0,83
10:45:00	29	13,20	0,83
10:45:30	29	13,20	0,83
10:46:00	29	13,20	0,84
10:46:30	29	13,20	0,84
10:47:00	29	13,20	0,84
10:47:30	29	13,20	0,84
10:48:00	29	13,20	0,84
10:48:30	29	13,20	0,84
10:49:00	29	13,20	0,84
10:49:30	29	13,20	0,84
10:50:00	29	13,20	0,84
10:50:30	29	13,20	0,84
10:51:00	29	13,20	0,84
10:51:30	29	13,20	0,84
10:52:00	29	13,20	0,84
10:52:30	29	13,20	0,84
10:53:00	29	13,20	0,84
10:53:30	29	13,20	0,84
10:54:00	29	13,20	0,84
10:54:30	29	13,19	0,85
10:55:00	29	13,19	0,85
10:55:30	29	13,19	0,85
10:56:00	29	13,19	0,85
10:56:30	29	13,19	0,85
10:57:00	29	13,19	0,85
10:57:30	29	13,19	0,85
10:58:00	29	13,19	0,85
10:58:30	29	13,19	0,85
10:59:00	29	13,19	0,85
10:59:30	29	13,19	0,85
11:00:00	29	13,19	0,85
11:00:30	29	13,19	0,85
11:01:00	29	13,19	0,85
11:01:30	29	13,19	0,85
11:02:00	29	13,19	0,85
11:02:30	29	13,19	0,85
11:03:00	29	13,19	0,85
11:03:30	29	13,19	0,85
11:04:00	29	13,19	0,85
11:04:30	29	13,19	0,85
11:05:00	29	13,19	0,85
11:05:30	29	13,19	0,85
11:06:00	29	13,19	0,85
11:06:30	29	13,19	0,85
11:07:00	29	13,18	0,86
11:07:30	29	13,18	0,86
11:08:00	29	13,18	0,86
11:08:30	29	13,18	0,86
11:09:00	29	13,18	0,86
11:09:30	29	13,18	0,86
11:10:00	29	13,18	0,86
11:10:30	29	13,18	0,86
11:11:00	29	13,18	0,86
11:11:30	29	13,18	0,86
11:12:00	29	13,18	0,86
11:12:30	29	13,18	0,86
11:13:00	29	13,18	0,86
11:13:30	29	13,18	0,86
11:14:00	29	13,18	0,86
11:14:30	29	13,18	0,86
11:15:00	29	13,18	0,86
11:15:30	29	13,18	0,87
11:16:00	29	13,18	0,87
11:16:30	29	13,18	0,87
11:17:00	29	13,18	0,87
11:17:30	29	13,18	0,87
11:18:00	29	13,18	0,87
11:18:30	29	13,18	0,87
11:19:00	29	13,18	0,87
11:19:30	29	13,18	0,87
11:20:00	29	13,18	0,87
11:20:30	29	13,18	0,87
11:21:00	29	13,18	0,87
11:21:30	29	13,18	0,87
11:22:00	29	13,18	0,87
11:22:30	29	13,18	0,87
11:23:00	29	13,18	0,87
11:23:30	29	13,18	0,87
11:24:00	29	13,18	0,87
11:24:30	29	13,18	0,87
11:25:00	29	13,18	0,87
11:25:30	29	13,18	0,87
11:26:00	29	13,18	0,87
11:26:30	29	13,18	0,87
11:27:00	29	13,18	0,87
11:27:30	29	13,18	0,87
11:28:00	29	13,18	0,87
11:28:30	29	13,18	0,87
11:29:00	29	13,17	0,88
11:29:30	29	13,17	0,88
11:30:00	29	13,17	0,88
11:30:30	29	13,17	0,88
11:31:00	29	13,17	0,88
11:31:30	29	13,17	0,88
11:32:00	29	13,17	0,88
11:32:30	29	13,17	0,88
11:33:00	29	13,17	0,88
11:33:30	29	13,17	0,88
11:34:00	29	13,17	0,88
11:34:30	29	13,17	0,88
11:35:00	29	13,17	0,88
11:35:30	29	13,17	0,88
11:36:00	29	13,17	0,88
11:36:30	29	13,17	0,88
11:37:00	29	13,17	0,88
11:37:30	29	13,16	0,89
11:38:00	29	13,16	0,89
11:38:30	29	13,16	0,89
11:39:00	29	13,16	0,89
11:39:30	29	13,16	0,89
11:40:00	29	13,16	0,89
11:40:30	29	13,16	0,89
11:41:00	29	13,16	0,89
11:41:30	29	13,16	0,89
11:42:00	29	13,16	0,89
11:42:30	29	13,16	0,89
11:43:00	29	13,16	0,89
11:43:30	29	13,16	0,89
11:44:00	29	13,16	0,89
11:44:30	29	13,16	0,89
11:45:00	29	13,16	0,89
11:45:30	29	13,15	0,90
11:46:00	29	13,15	0,90
11:46:30	29	13,15	0,90
11:47:00	29	13,15	0,90
11:47:30	29	13,15	0,90
11:48:00	29	13,15	0,90
11:48:30	29	13,15	0,90
11:49:00	29	13,15	0,90
11:49:30	29	13,15	0,90
11:50:00	29	13,15	0,90
11:50:30	29	13,15	0,90
11:51:00	29	13,15	0,90
11:51:30	29	13,15	0,90
11:52:00	29	13,15	0,90
11:52:30	29	13,15	0,90
11:53:00	29	13,15	0,90
11:53:30	29	13,15	0,90
11:54:00	29	13,15	0,90
11:54:30	29	13,15	0,90
11:55:00	29	13,15	0,90
11:55:30	29	13,15	0,90
11:56:00	29	13,13	0,93
11:56:30	29	13,14	0,92
11:57:00	29	13,14	0,92
11:57:30	29	13,14	0,92
11:58:00	29	13,14	0,92
11:58:30	29	13,14	0,92
11:59:00	29	13,14	0,92
11:59:30	29	13,14	0,92
12:00:00	29	13,14	0,92
12:00:30	29	13,14	0,92
12:01:00	29	13,13	0,93
12:01:30	29	13,13	0,93
12:02:00	29	13,13	0,93
12:02:30	29	13,13	0,93
12:03:00	29	13,13	0,93
12:03:30	29	13,13	0,93
12:04:00	29	13,13	0,93
12:04:30	29	13,13	0,93
12:05:00	29	13,13	0,93
12:05:30	29	13,13	0,93
12:06:00	29	13,13	0,93
12:06:30	29	13,13	0,93
12:07:00	29	13,13	0,93
12:07:30	29	13,13	0,93
12:08:00	29	13,13	0,93
12:08:30	29	13,13	0,93
12:09:00	29	13,13	0,93
12:09:30	29	13,12	0,94
12:10:00	29	13,12	0,94
12:10:30	29	13,12	0,94
12:11:00	29	13,12	0,94
12:11:30	29	13,12	0,94
12:12:00	29	13,12	0,94
12:12:30	29	13,12	0,94
12:13:00	29	13,12	0,94
12:13:30	29	13,12	0,94
12:14:00	29	13,12	0,94
12:14:30	29	13,12	0,94
12:15:00	29	13,12	0,94
12:15:30	29	13,12	0,94
12:16:00	29	13,12	0,94
12:16:30	29	13,12	0,94
12:17:00	29	13,12	0,94
12:17:30	29	13,12	0,94
12:18:00	29	13,11	0,95
12:18:30	29	13,11	0,95
12:19:00	29	13,11	0,95
12:19:30	29	13,11	0,95
12:20:00	29	13,11	0,95
12:20:30	29	13,11	0,95
12:21:00	29	13,11	0,95
12:21:30	29	13,11	0,95
12:22:00	29	13,11	0,95
12:22:30	29	13,11	0,95
12:23:00	29	13,11	0,95
12:23:30	29	13,11	0,95
12:24:00	29	13,11	0,95
12:24:30	29	13,11	0,95
12:25:00	29	13,11	0,95
12:25:30	29	13,11	0,95
12:26:00	29	13,11	0,95
12:26:30	29	13,11	0,96
12:27:00	29	13,11	0,96
12:27:30	29	13,11	0,96
12:28:00	29	13,11	0,96
12:28:30	29	13,11	0,96
12:29:00	29	13,11	0,96
12:29:30	29	13,11	0,96
12:30:00	30	13,11	0,96
12:30:30	29	13,11	0,96
12:31:00	29	13,11	0,96
12:31:30	29	13,11	0,96
12:32:00	29	13,11	0,96
12:32:30	29	13,11	0,96
12:33:00	29	13,11	0,96
12:33:30	29	13,11	0,96
12:34:00	29	13,11	0,96
12:34:30	29	13,11	0,96
12:35:00	29	13,11	0,96
12:35:30	29	13,10	0,96
12:36:00	29	13,10	0,96
12:36:30	29	13,10	0,96
12:37:00	29	13,10	0,96
12:37:30	29	13,10	0,96
12:38:00	29	13,10	0,96
12:38:30	29	13,10	0,96
12:39:00	29	13,10	0,96
12:39:30	29	13,10	0,96
12:40:00	29	13,10	0,96
12:40:30	29	13,10	0,96
12:41:00	29	13,10	0,96
12:41:30	29	13,10	0,96
12:42:00	29	13,10	0,96
12:42:30	29	13,10	0,96
12:43:00	29	13,10	0,96
12:43:30	29	13,10	0,96
12:44:00	29	13,10	0,96
12:44:30	29	13,09	0,97
12:45:00	30	13,09	0,97
12:45:30	29	13,09	0,97
12:46:00	29	13,09	0,97
12:46:30	30	13,09	0,97
12:47:00	29	13,09	0,97
12:47:30	29	13,09	0,97
12:48:00	30	13,09	0,97
12:48:30	29	13,09	0,97
12:49:00	29	13,09	0,97
12:49:30	29	13,09	0,97
12:50:00	29	13,09	0,97
12:50:30	29	13,09	0,97
12:51:00	30	13,09	0,97
12:51:30	29	13,09	0,97
12:52:00	29	13,09	0,97
12:52:30	29	13,09	0,98
12:53:00	29	13,09	0,98
12:53:30	29	13,09	0,98
12:54:00	29	13,09	0,98
12:54:30	29	13,09	0,98
12:55:00	30	13,09	0,98
12:55:30	29	13,09	0,98
12:56:00	29	13,09	0,98
12:56:30	30	13,09	0,98
12:57:00	29	13,09	0,98
12:57:30	29	13,09	0,98
12:58:00	29	13,09	0,98
12:58:30	29	13,09	0,98
12:59:00	30	13,09	0,98
12:59:30	30	13,09	0,98
13:00:00	29	13,09	0,98
13:00:30	29	13,09	0,98
13:01:00	29	13,09	0,98
13:01:30	29	13,09	0,98
13:02:00	29	13,09	0,98
13:02:30	29	13,09	0,98
13:03:00	29	13,08	0,99
13:03:30	29	13,08	0,99
13:04:00	30	13,08	0,99
13:04:30	29	13,08	0,99
13:05:00	30	13,08	0,99
13:05:30	29	13,08	0,99
13:06:00	29	13,08	0,99
13:06:30	29	13,08	0,99
13:07:00	29	13,08	0,99
13:07:30	29	13,08	0,99
13:08:00	29	13,08	0,99
13:08:30	30	13,08	0,99
13:09:00	29	13,08	0,99
13:09:30	30	13,08	0,99
13:10:00	29	13,08	0,99
13:10:30	29	13,08	0,99
13:11:00	29	13,08	0,99
13:11:30	30	13,08	0,99
13:12:00	29	13,08	0,99
13:12:30	29	13,08	0,99
13:13:00	30	13,08	0,99
13:13:30	29	13,08	0,99
13:14:00	29	13,08	0,99
13:14:30	29	13,07	1,00
13:15:00	30	13,07	1,00
13:15:30	29	13,07	1,00
13:16:00	30	13,07	1,00
13:16:30	29	13,07	1,00
13:17:00	29	13,07	1,00
13:17:30	29	13,07	1,00
13:18:00	29	13,07	1,00
13:18:30	29	13,07	1,00
13:19:00	29	13,07	1,00
13:19:30	29	13,07	1,00
13:20:00	30	13,07	1,00
13:20:30	30	13,07	1,00
13:21:00	30	13,07	1,00
13:21:30	29	13,07	1,00
13:22:00	29	13,07	1,00
13:22:30	29	13,07	1,00
13:23:00	29	13,07	1,00
13:23:30	29	13,06	1,01
13:24:00	29	13,06	1,01
13:24:30	29	13,06	1,01
13:25:00	30	13,06	1,01
13:25:30	30	13,06	1,01
13:26:00	29	13,06	1,01
13:26:30	30	13,06	1,01
13:27:00	30	13,06	1,01
13:27:30	29	13,06	1,01
13:28:00	30	13,06	1,01
13:28:30	29	13,06	1,01
13:29:00	29	13,06	1,01
13:29:30	30	13,06	1,01
13:30:00	30	13,06	1,01
13:30:30	29	13,06	1,01
13:31:00	29	13,06	1,01
13:31:30	29	13,06	1,01
13:32:00	30	13,05	1,02
13:32:30	29	13,05	1,02
13:33:00	30	13,05	1,02
13:33:30	30	13,05	1,02
13:34:00	30	13,05	1,02
13:34:30	30	13,05	1,02
13:35:00	30	13,05	1,02
13:35:30	29	13,05	1,02
13:36:00	29	13,05	1,02
13:36:30	29	13,05	1,02
13:37:00	29	13,05	1,02
13:37:30	29	13,05	1,02
13:38:00	30	13,05	1,02
13:38:30	29	13,05	1,02
13:39:00	30	13,05	1,02
13:39:30	30	13,05	1,02
13:40:00	30	13,05	1,03
13:40:30	29	13,05	1,03
13:41:00	29	13,05	1,03
13:41:30	30	13,05	1,03
13:42:00	30	13,05	1,03
13:42:30	29	13,05	1,03
13:43:00	30	13,05	1,03
13:43:30	29	13,05	1,03
13:44:00	30	13,05	1,03
13:44:30	30	13,05	1,03
13:45:00	30	13,05	1,03
13:45:30	29	13,05	1,03
13:46:00	30	13,05	1,03
13:46:30	30	13,05	1,03
13:47:00	29	13,05	1,03
13:47:30	29	13,05	1,03
13:48:00	30	13,05	1,03
13:48:30	29	13,05	1,03
13:49:00	29	13,04	1,04
13:49:30	30	13,04	1,04
13:50:00	30	13,04	1,04
13:50:30	30	13,04	1,04
13:51:00	30	13,04	1,04
13:51:30	29	13,04	1,04
13:52:00	30	13,04	1,04
13:52:30	30	13,04	1,04
13:53:00	30	13,04	1,04
13:53:30	30	13,04	1,04
13:54:00	30	13,04	1,04
13:54:30	30	13,04	1,04
13:55:00	30	13,04	1,04
13:55:30	30	13,04	1,04
13:56:00	29	13,04	1,04
13:56:30	30	13,04	1,04
13:57:00	30	13,03	1,05
13:57:30	29	13,03	1,05
13:58:00	30	13,03	1,05
13:58:30	30	13,03	1,05
13:59:00	29	13,03	1,05
13:59:30	30	13,03	1,05
14:00:00	30	13,03	1,05
14:00:30	29	13,03	1,05
14:01:00	30	13,03	1,05
14:01:30	30	13,03	1,05
14:02:00	30	13,03	1,05
14:02:30	30	13,03	1,05
14:03:00	30	13,03	1,05
14:03:30	29	13,03	1,05
14:04:00	30	13,03	1,05
14:04:30	29	13,03	1,05
14:05:00	29	13,03	1,05
14:05:30	29	13,03	1,05
14:06:00	30	13,03	1,05
14:06:30	30	13,02	1,06
14:07:00	29	13,02	1,06
14:07:30	29	13,02	1,06
14:08:00	29	13,02	1,06
14:08:30	29	13,02	1,06
14:09:00	30	13,02	1,06
14:09:30	29	13,02	1,06
14:10:00	30	13,02	1,06
14:10:30	29	13,02	1,06
14:11:00	30	13,02	1,06
14:11:30	30	13,02	1,06
14:12:00	30	13,02	1,06
14:12:30	30	13,02	1,06
14:13:00	30	13,02	1,06
14:13:30	30	13,02	1,06
14:14:00	30	13,02	1,06
14:14:30	29	13,02	1,06
14:15:00	29	13,02	1,06
14:15:30	30	13,02	1,06
14:16:00	29	13,02	1,06
14:16:30	30	13,02	1,06
14:17:00	29	13,02	1,06
14:17:30	29	13,02	1,07
14:18:00	29	13,02	1,07
14:18:30	29	13,02	1,07
14:19:00	30	13,02	1,07
14:19:30	29	13,02	1,07
14:20:00	29	13,02	1,07
14:20:30	29	13,02	1,07
14:21:00	30	13,02	1,07
14:21:30	30	13,02	1,07
14:22:00	30	13,02	1,07
14:22:30	30	13,02	1,07
14:23:00	29	13,02	1,07
14:23:30	30	13,02	1,07
14:24:00	29	13,02	1,07
14:24:30	30	13,02	1,07
14:25:00	30	13,02	1,07
14:25:30	30	13,02	1,07
14:26:00	30	13,02	1,07
14:26:30	30	13,02	1,07
