Repository: ProgWizer/parser

File: project-root/data/Data Acquisition/Data Acquisition/2019 year (140)/19-062.txt (part 1 of 17)
--Test Summary--
Full Path and File Name	
Instrument Name	7322
Instrument Type	Model 7322 Consistometer - Variable Speed
Instrument Serial Number	
Test Start Date	09.07.2019
Test Start Time	9:43:19
Test Stop Date	09.07.2019
Test Stop Time	17:04:27
Test Length	7:21:08
Final Sample Time Offset	7:21:07
Controller Schedule Name	
Sampling Period	1 second
Comments	
Information	WellID	
Information	Customer	
Information	EngName	
Information	CementClass	I-50
Information	CementMfr	
Information	Additives	100I-50+20Ceramika+0.25TA-100+2.5CaCl2
Information	Density	1500
Information	BHCT	30
Information	BHST	
Information	FluidLoss	
Information	JobType	
Calculated Value	Time_30Bc	7:18:14
Calculated Value	Time_70Bc	N/A
Calculated Value	Time_100Bc	N/A
Initial Temperature (°C)	26 °C
Final Temperature (°C)	30 °C
Initial Pressure (MPa)	0,7 MPa
Final Pressure (MPa)	25,0 MPa
Initial Consistency (Bc)	2 Bc
Final Consistency (Bc)	40 Bc
Initial Wall Temperature (°C)	23 °C
Final Wall Temperature (°C)	29 °C
Initial Motor Speed (RPM)	150 RPM
Final Motor Speed (RPM)	150 RPM
--Data--
Time (HH:MM:SS)	Temperature (°C)	Pressure (MPa)	Consistency (Bc)	Wall Temperature (°C)	Motor Speed (RPM)
0:00:00	26	0,7	2	23	150
0:00:01	25	0,7	2	23	150
0:00:02	25	0,7	2	23	150
0:00:03	25	0,7	2	23	150
0:00:04	25	0,7	2	23	150
0:00:05	25	0,7	2	23	150
0:00:06	25	0,7	2	23	150
0:00:07	25	0,7	2	23	150
0:00:08	25	0,7	2	23	150
0:00:09	25	0,7	2	23	150
0:00:10	25	0,8	2	23	150
0:00:11	25	0,8	2	23	150
0:00:12	25	0,8	2	23	150
0:00:13	25	0,8	2	23	150
0:00:14	25	0,8	2	23	150
0:00:15	25	0,8	2	23	150
0:00:16	25	0,8	2	23	150
0:00:17	25	0,8	2	23	150
0:00:18	25	0,8	2	23	150
0:00:19	25	0,9	2	23	150
0:00:20	25	0,9	2	23	150
0:00:21	25	0,9	2	23	150
0:00:22	25	0,8	2	23	150
0:00:23	25	0,8	2	23	150
0:00:24	25	0,9	2	23	150
0:00:25	25	0,9	2	23	150
0:00:26	25	0,9	2	23	150
0:00:27	25	0,9	2	23	150
0:00:28	25	0,9	2	23	150
0:00:29	25	0,9	2	23	150
0:00:30	25	0,9	2	23	150
0:00:31	25	1,0	2	23	150
0:00:32	25	1,0	2	23	150
0:00:33	25	1,0	2	23	150
0:00:34	25	1,0	2	23	150
0:00:35	25	1,0	2	23	150
0:00:36	25	1,0	2	23	150
0:00:37	25	1,1	2	23	150
0:00:38	25	1,1	2	23	150
0:00:39	25	1,1	2	23	150
0:00:40	25	1,1	2	23	150
0:00:41	25	1,1	2	23	150
0:00:42	25	1,1	2	23	150
0:00:43	25	1,2	2	23	150
0:00:44	25	1,2	2	23	150
0:00:45	25	1,2	2	24	150
0:00:46	25	1,2	2	24	150
0:00:47	25	1,2	2	24	150
0:00:48	25	1,2	2	23	150
0:00:49	25	1,2	2	24	150
0:00:50	25	1,2	2	24	150
0:00:51	25	1,3	2	24	150
0:00:52	25	1,3	2	24	150
0:00:53	25	1,3	2	24	150
0:00:54	25	1,3	2	24	150
0:00:55	25	1,3	2	24	150
0:00:56	25	1,3	2	24	150
0:00:57	25	1,3	2	24	150
0:00:58	25	1,4	2	24	150
0:00:59	25	1,3	2	24	150
0:01:00	25	1,4	2	24	150
0:01:01	25	1,5	2	24	150
0:01:02	25	1,4	2	24	150
0:01:03	25	1,4	2	24	150
0:01:04	25	1,5	2	24	150
0:01:05	25	1,5	2	24	150
0:01:06	25	1,5	2	24	150
0:01:07	25	1,5	2	24	150
0:01:08	25	1,5	2	24	150
0:01:09	25	1,5	1	24	150
0:01:10	25	1,6	2	24	150
0:01:11	25	1,6	2	24	150
0:01:12	25	1,6	1	24	150
0:01:13	25	1,6	1	24	150
0:01:14	25	1,6	1	25	150
0:01:15	25	1,6	1	24	150
0:01:16	25	1,6	1	25	150
0:01:17	25	1,6	1	25	150
0:01:18	25	1,7	1	25	150
0:01:19	25	1,7	1	25	150
0:01:20	25	1,7	1	25	150
0:01:21	25	1,8	1	25	150
0:01:22	25	1,8	2	25	150
0:01:23	25	1,8	2	25	150
0:01:24	25	1,8	2	25	150
0:01:25	25	1,7	2	25	150
0:01:26	25	1,7	2	25	150
0:01:27	25	1,9	2	25	150
0:01:28	25	1,9	2	25	150
0:01:29	25	1,9	2	25	150
0:01:30	25	1,8	2	25	150
0:01:31	25	1,8	2	25	150
0:01:32	25	1,8	2	25	150
0:01:33	25	1,8	2	26	150
0:01:34	25	1,8	2	26	150
0:01:35	25	1,9	2	26	150
0:01:36	25	2,0	2	26	150
0:01:37	25	2,0	2	26	150
0:01:38	25	1,9	2	26	150
0:01:39	25	1,9	2	26	150
0:01:40	25	2,0	2	26	150
0:01:41	25	2,0	2	26	150
0:01:42	25	2,0	2	26	150
0:01:43	25	2,0	2	26	150
0:01:44	25	2,1	2	26	150
0:01:45	25	2,2	2	27	150
0:01:46	25	2,2	2	26	150
0:01:47	25	2,1	2	27	150
0:01:48	25	2,1	2	26	150
0:01:49	25	2,1	2	27	150
0:01:50	25	2,1	2	27	150
0:01:51	25	2,1	2	27	150
0:01:52	25	2,1	2	27	150
0:01:53	25	2,2	2	27	150
0:01:54	25	2,1	2	27	150
0:01:55	25	2,1	2	27	150
0:01:56	25	2,2	2	27	150
0:01:57	25	2,3	2	27	150
0:01:58	25	2,2	2	27	150
0:01:59	25	2,2	2	27	150
0:02:00	25	2,2	2	27	150
0:02:01	25	2,3	2	27	150
0:02:02	25	2,4	2	27	150
0:02:03	25	2,4	2	27	150
0:02:04	25	2,4	2	28	150
0:02:05	25	2,4	2	27	150
0:02:06	25	2,4	2	28	150
0:02:07	25	2,3	2	28	150
0:02:08	25	2,3	2	28	150
0:02:09	25	2,3	2	28	150
0:02:10	25	2,4	2	28	150
0:02:11	25	2,5	2	28	150
0:02:12	25	2,5	2	28	150
0:02:13	25	2,5	2	28	150
0:02:14	25	2,5	2	28	150
0:02:15	25	2,5	2	28	150
0:02:16	25	2,4	2	28	150
0:02:17	25	2,4	2	28	150
0:02:18	25	2,4	2	28	150
0:02:19	25	2,5	2	28	150
0:02:20	25	2,5	2	28	150
0:02:21	25	2,5	2	28	150
0:02:22	25	2,6	2	28	150
0:02:23	25	2,7	2	28	150
0:02:24	25	2,7	2	29	150
0:02:25	25	2,7	2	29	150
0:02:26	25	2,7	2	29	150
0:02:27	25	2,7	2	29	150
0:02:28	25	2,7	2	29	150
0:02:29	25	2,6	2	29	150
0:02:30	25	2,6	2	29	150
0:02:31	25	2,6	2	29	150
0:02:32	25	2,7	2	29	150
0:02:33	25	2,9	2	29	150
0:02:34	25	2,9	2	29	150
0:02:35	25	2,9	2	29	150
0:02:36	25	2,8	2	29	150
0:02:37	25	2,8	2	29	150
0:02:38	25	2,8	2	29	150
0:02:39	25	2,8	2	29	150
0:02:40	25	2,8	2	29	150
0:02:41	25	2,8	2	29	150
0:02:42	25	2,8	2	30	150
0:02:43	25	2,8	2	30	150
0:02:44	25	2,8	2	30	150
0:02:45	25	2,8	2	30	150
0:02:46	25	2,9	2	30	150
0:02:47	25	3,1	2	30	150
0:02:48	25	3,1	2	30	150
0:02:49	25	3,1	2	30	150
0:02:50	25	3,1	2	30	150
0:02:51	25	3,1	2	30	150
0:02:52	25	3,1	2	30	150
0:02:53	25	3,1	2	30	150
0:02:54	25	3,0	2	30	150
0:02:55	25	3,0	2	30	150
0:02:56	25	3,0	2	30	150
0:02:57	25	3,0	2	30	150
0:02:58	25	3,0	2	30	150
0:02:59	25	3,0	2	31	150
0:03:00	25	3,0	2	31	150
0:03:01	25	3,0	2	31	150
0:03:02	25	3,0	2	31	150
0:03:03	25	3,3	2	30	150
0:03:04	25	3,4	2	31	150
0:03:05	25	3,4	2	31	150
0:03:06	25	3,4	2	31	150
0:03:07	25	3,4	2	31	150
0:03:08	25	3,3	2	31	150
0:03:09	25	3,3	2	31	150
0:03:10	25	3,3	2	31	150
0:03:11	25	3,3	2	31	150
0:03:12	25	3,3	2	31	150
0:03:13	25	3,3	2	31	150
0:03:14	25	3,3	2	31	150
0:03:15	25	3,3	2	31	150
0:03:16	25	3,3	2	31	150
0:03:17	25	3,3	2	31	150
0:03:18	25	3,3	2	31	150
0:03:19	25	3,3	2	32	150
0:03:20	25	3,3	2	31	150
0:03:21	25	3,3	2	31	150
0:03:22	25	3,5	2	31	150
0:03:23	25	3,6	2	31	150
0:03:24	25	3,7	2	31	150
0:03:25	25	3,6	2	32	150
0:03:26	25	3,6	2	32	150
0:03:27	26	3,6	2	32	150
0:03:28	26	3,6	2	32	150
0:03:29	25	3,6	2	32	150
0:03:30	26	3,6	2	32	150
0:03:31	26	3,5	2	32	150
0:03:32	26	3,5	2	32	150
0:03:33	26	3,5	2	32	150
0:03:34	26	3,5	2	32	150
0:03:35	26	3,5	2	32	150
0:03:36	26	3,5	2	32	150
0:03:37	26	3,5	2	32	150
0:03:38	26	3,5	2	32	150
0:03:39	26	3,5	2	32	150
0:03:40	26	3,5	2	32	150
0:03:41	26	3,8	2	32	150
0:03:42	26	3,9	2	32	150
0:03:43	26	3,9	2	32	150
0:03:44	26	3,9	2	32	150
0:03:45	26	3,9	2	32	150
0:03:46	26	3,9	2	32	150
0:03:47	26	3,8	2	32	150
0:03:48	26	3,8	2	32	150
0:03:49	26	3,8	2	32	150
0:03:50	26	3,8	2	32	150
0:03:51	26	3,8	2	32	150
0:03:52	26	3,8	2	32	150
0:03:53	26	3,8	2	32	150
0:03:54	26	3,8	2	32	150
0:03:55	26	3,8	2	32	150
0:03:56	26	3,8	2	32	150
0:03:57	26	3,8	2	32	150
0:03:58	26	3,8	2	32	150
0:03:59	26	3,9	2	32	150
0:04:00	26	4,1	2	32	150
0:04:01	26	4,1	2	32	150
0:04:02	26	4,1	2	32	150
0:04:03	26	4,1	2	32	150
0:04:04	26	4,1	2	32	150
0:04:05	26	4,1	2	32	150
0:04:06	26	4,1	2	32	150
0:04:07	26	4,1	2	32	150
0:04:08	26	4,0	2	32	150
0:04:09	26	4,0	2	32	150
0:04:10	26	4,0	2	32	150
0:04:11	26	4,0	2	32	150
0:04:12	26	4,0	2	32	150
0:04:13	26	4,0	2	32	150
0:04:14	26	4,0	2	32	150
0:04:15	26	4,0	2	32	150
0:04:16	26	4,0	2	32	150
0:04:17	26	4,2	2	32	150
0:04:18	26	4,4	2	32	150
0:04:19	26	4,4	2	32	150
0:04:20	26	4,4	2	32	150
0:04:21	26	4,4	2	32	150
0:04:22	26	4,4	2	32	150
0:04:23	26	4,4	2	32	150
0:04:24	26	4,3	2	33	150
0:04:25	26	4,3	2	32	150
0:04:26	26	4,3	2	32	150
0:04:27	26	4,3	2	32	150
0:04:28	26	4,3	2	32	150
0:04:29	26	4,3	2	32	150
0:04:30	26	4,3	2	33	150
0:04:31	26	4,3	2	32	150
0:04:32	26	4,2	2	32	150
0:04:33	26	4,3	2	32	150
0:04:34	26	4,3	2	32	150
0:04:35	26	4,3	2	32	150
0:04:36	26	4,5	2	33	150
0:04:37	26	4,6	2	33	150
0:04:38	26	4,6	2	33	150
0:04:39	26	4,6	2	32	150
0:04:40	26	4,6	2	32	150
0:04:41	26	4,6	2	32	150
0:04:42	26	4,6	2	33	150
0:04:43	26	4,6	2	33	150
0:04:44	26	4,5	2	32	150
0:04:45	26	4,5	2	32	150
0:04:46	26	4,5	2	32	150
0:04:47	26	4,5	2	32	150
0:04:48	26	4,5	2	32	150
0:04:49	26	4,5	2	32	150
0:04:50	26	4,6	2	32	150
0:04:51	26	4,8	2	32	150
0:04:52	26	4,8	2	32	150
0:04:53	26	4,8	2	32	150
0:04:54	26	4,8	2	32	150
0:04:55	27	4,8	2	32	150
0:04:56	27	4,8	2	33	150
0:04:57	27	4,8	2	33	150
0:04:58	27	4,8	2	32	150
0:04:59	27	4,7	2	32	150
0:05:00	27	4,7	2	32	150
0:05:01	27	4,7	2	32	150
0:05:02	27	4,7	2	32	150
0:05:03	27	4,7	2	32	150
0:05:04	27	4,7	2	32	150
0:05:05	27	4,8	2	32	150
0:05:06	27	5,0	2	32	150
0:05:07	27	5,0	2	32	150
0:05:08	27	5,0	2	32	150
0:05:09	27	5,0	2	32	150
0:05:10	27	5,0	2	32	150
0:05:11	27	5,0	2	32	150
0:05:12	27	5,0	2	32	150
0:05:13	27	5,0	2	32	150
0:05:14	27	4,9	2	32	150
0:05:15	27	4,9	2	32	150
0:05:16	27	4,9	2	32	150
0:05:17	27	4,9	2	32	150
0:05:18	27	4,9	2	32	150
0:05:19	27	4,9	2	32	150
0:05:20	27	5,0	2	32	150
0:05:21	27	5,2	2	32	150
0:05:22	27	5,2	2	32	150
0:05:23	27	5,2	2	32	150
0:05:24	27	5,2	2	32	150
0:05:25	27	5,2	2	32	150
0:05:26	27	5,1	2	32	150
0:05:27	27	5,1	2	32	150
0:05:28	27	5,1	2	32	150
0:05:29	27	5,1	2	32	150
0:05:30	27	5,1	2	32	150
0:05:31	27	5,1	2	32	150
0:05:32	27	5,0	2	32	150
0:05:33	27	5,1	2	32	150
0:05:34	27	5,1	2	32	150
0:05:35	27	5,1	2	32	150
0:05:36	27	5,3	2	32	150
0:05:37	27	5,4	2	32	150
0:05:38	27	5,5	2	32	150
0:05:39	27	5,5	2	32	150
0:05:40	27	5,5	2	32	150
0:05:41	27	5,5	2	32	150
0:05:42	27	5,4	2	32	150
0:05:43	27	5,4	2	32	150
0:05:44	27	5,4	2	32	150
0:05:45	27	5,4	2	32	150
0:05:46	27	5,4	2	32	150
0:05:47	27	5,3	2	32	150
0:05:48	27	5,3	2	32	150
0:05:49	27	5,3	2	32	150
0:05:50	27	5,3	2	32	150
0:05:51	27	5,4	2	32	150
0:05:52	27	5,6	2	32	150
0:05:53	27	5,7	2	32	150
0:05:54	27	5,7	2	32	150
0:05:55	27	5,6	2	32	150
0:05:56	27	5,6	2	32	150
0:05:57	27	5,6	2	32	150
0:05:58	27	5,6	2	32	150
0:05:59	27	5,6	2	32	150
0:06:00	27	5,6	2	32	150
0:06:01	27	5,6	2	32	150
0:06:02	27	5,5	2	32	150
0:06:03	27	5,5	2	32	150
0:06:04	27	5,5	2	32	150
0:06:05	27	5,5	2	32	150
0:06:06	27	5,5	2	32	150
0:06:07	27	5,5	2	32	150
0:06:08	27	5,5	2	32	150
0:06:09	28	5,8	2	32	150
0:06:10	28	5,9	2	32	150
0:06:11	28	5,9	2	32	150
0:06:12	28	5,9	2	32	150
0:06:13	28	5,9	2	32	150
0:06:14	28	5,9	2	32	150
0:06:15	28	5,8	2	32	150
0:06:16	28	5,8	2	32	150
0:06:17	28	5,8	2	32	150
0:06:18	28	5,8	2	32	150
0:06:19	28	5,8	2	32	150
0:06:20	28	5,8	2	32	150
0:06:21	28	5,7	2	31	150
0:06:22	28	5,7	2	32	150
0:06:23	28	5,7	2	31	150
0:06:24	28	5,7	2	32	150
0:06:25	28	5,7	2	31	150
0:06:26	28	6,0	2	32	150
0:06:27	28	6,1	2	31	150
0:06:28	28	6,2	2	32	150
0:06:29	28	6,2	2	31	150
0:06:30	28	6,1	2	31	150
0:06:31	28	6,1	2	31	150
0:06:32	28	6,1	2	31	150
0:06:33	28	6,1	2	31	150
0:06:34	28	6,1	2	31	150
0:06:35	28	6,1	2	31	150
0:06:36	28	6,1	2	31	150
0:06:37	28	6,0	2	31	150
0:06:38	28	6,0	2	31	150
0:06:39	28	6,0	2	31	150
0:06:40	28	6,0	2	31	150
0:06:41	28	6,0	2	31	150
0:06:42	28	6,0	2	31	150
0:06:43	28	6,0	2	31	150
0:06:44	28	6,0	2	31	150
0:06:45	28	6,2	2	31	150
0:06:46	28	6,3	2	31	150
0:06:47	28	6,4	2	31	150
0:06:48	28	6,4	2	31	150
0:06:49	28	6,4	2	31	150
0:06:50	28	6,4	2	31	150
0:06:51	28	6,4	2	31	150
0:06:52	28	6,3	2	31	150
0:06:53	28	6,3	2	31	150
0:06:54	28	6,3	2	31	150
0:06:55	28	6,3	2	31	150
0:06:56	28	6,3	2	31	150
0:06:57	28	6,3	2	31	150
0:06:58	28	6,3	2	31	150
0:06:59	28	6,3	2	31	150
0:07:00	28	6,3	2	31	150
0:07:01	28	6,3	2	31	150
0:07:02	28	6,3	2	31	150
0:07:03	28	6,3	2	31	150
0:07:04	28	6,3	2	31	150
0:07:05	28	6,5	2	31	150
0:07:06	28	6,7	2	31	150
0:07:07	28	6,7	2	31	150
0:07:08	28	6,7	2	31	150
0:07:09	28	6,7	2	31	150
0:07:10	28	6,7	2	31	150
0:07:11	28	6,7	2	31	150
0:07:12	28	6,7	2	31	150
0:07:13	28	6,6	2	31	150
0:07:14	28	6,6	2	31	150
0:07:15	28	6,6	2	31	150
0:07:16	28	6,6	2	31	150
0:07:17	28	6,6	2	31	150
0:07:18	28	6,6	2	31	150
0:07:19	28	6,6	2	31	150
0:07:20	28	6,6	2	31	150
0:07:21	28	6,6	2	31	150
0:07:22	28	6,6	2	31	150
0:07:23	28	6,6	2	31	150
0:07:24	28	6,6	2	31	150
0:07:25	28	6,6	2	31	150
0:07:26	28	6,6	2	31	150
0:07:27	28	6,8	2	31	150
0:07:28	28	6,9	2	31	150
0:07:29	28	7,0	2	31	150
0:07:30	28	7,0	2	31	150
0:07:31	28	7,0	2	31	150
0:07:32	28	7,0	2	31	150
0:07:33	28	7,0	2	31	150
0:07:34	28	7,0	2	31	150
0:07:35	28	7,0	2	31	150
0:07:36	28	7,0	2	31	150
0:07:37	28	7,0	2	31	150
0:07:38	28	7,0	2	31	150
0:07:39	28	6,9	2	31	150
0:07:40	28	6,9	2	31	150
0:07:41	28	6,9	2	31	150
0:07:42	28	6,9	2	31	150
0:07:43	28	6,9	2	31	150
0:07:44	28	6,9	2	31	150
0:07:45	28	6,9	2	31	150
0:07:46	28	6,9	2	31	150
0:07:47	28	6,9	2	31	150
0:07:48	28	7,1	2	31	150
0:07:49	29	7,2	2	31	150
0:07:50	28	7,3	2	31	150
0:07:51	29	7,3	2	31	150
0:07:52	29	7,3	2	31	150
0:07:53	29	7,3	2	31	150
0:07:54	29	7,3	2	31	150
0:07:55	29	7,3	2	31	150
0:07:56	29	7,3	2	31	150
0:07:57	29	7,3	2	31	150
0:07:58	29	7,3	2	31	150
0:07:59	29	7,3	2	31	150
0:08:00	29	7,3	2	31	150
0:08:01	29	7,3	2	31	150
0:08:02	29	7,3	2	31	150
0:08:03	29	7,3	2	31	150
0:08:04	29	7,2	2	31	150
0:08:05	29	7,2	2	31	150
0:08:06	29	7,2	2	31	150
0:08:07	29	7,2	2	31	150
0:08:08	29	7,2	2	31	150
0:08:09	29	7,2	2	32	150
0:08:10	29	7,2	2	31	150
0:08:11	29	7,2	2	31	150
0:08:12	29	7,2	2	31	150
0:08:13	29	7,2	2	31	150
0:08:14	29	7,3	2	31	150
0:08:15	29	7,5	2	31	150
0:08:16	29	7,6	2	31	150
0:08:17	29	7,7	2	31	150
0:08:18	29	7,7	2	32	150
0:08:19	29	7,7	2	31	150
0:08:20	29	7,7	2	31	150
0:08:21	29	7,7	2	31	150
0:08:22	29	7,7	2	32	150
0:08:23	29	7,7	2	31	150
0:08:24	29	7,7	2	31	150
0:08:25	29	7,7	2	31	150
0:08:26	29	7,6	2	31	150
0:08:27	29	7,6	2	32	150
0:08:28	29	7,6	2	31	150
0:08:29	29	7,6	2	32	150
0:08:30	29	7,6	2	32	150
0:08:31	29	7,6	2	32	150
0:08:32	29	7,6	2	32	150
0:08:33	29	7,6	2	32	150
0:08:34	29	7,6	2	32	150
0:08:35	29	7,6	2	32	150
0:08:36	29	7,6	2	32	150
0:08:37	29	7,6	2	32	150
0:08:38	29	7,6	2	32	150
0:08:39	29	7,6	2	32	150
0:08:40	29	7,6	2	32	150
0:08:41	29	7,6	2	32	150
0:08:42	29	7,7	2	32	150
0:08:43	29	7,7	2	32	150
0:08:44	29	7,7	2	32	150
0:08:45	29	7,7	2	32	150
0:08:46	29	8,0	2	32	150
0:08:47	29	8,1	2	32	150
0:08:48	29	8,1	2	32	150
0:08:49	29	8,1	2	32	150
0:08:50	29	8,1	2	32	150
0:08:51	29	8,1	2	32	150
0:08:52	29	8,1	2	32	150
0:08:53	29	8,1	2	32	150
0:08:54	29	8,1	2	32	150
0:08:55	29	8,1	2	32	150
0:08:56	29	8,1	2	32	150
0:08:57	29	8,1	2	32	150
0:08:58	29	8,1	2	32	150
0:08:59	29	8,1	2	32	150
0:09:00	29	8,1	2	32	150
0:09:01	29	8,1	2	32	150
0:09:02	29	8,1	2	32	150
0:09:03	29	8,1	2	32	150
0:09:04	29	8,1	2	32	150
0:09:05	29	8,1	2	32	150
0:09:06	29	8,1	2	32	150
0:09:07	29	8,1	2	32	150
0:09:08	29	8,1	2	32	150
0:09:09	29	8,1	2	32	150
0:09:10	29	8,1	2	32	150
0:09:11	29	8,1	2	32	150
0:09:12	29	8,1	2	32	150
0:09:13	29	8,1	2	32	150
0:09:14	29	8,1	2	32	150
0:09:15	29	8,1	2	32	150
0:09:16	29	8,1	2	32	150
0:09:17	29	8,1	2	32	150
0:09:18	29	8,3	2	32	150
0:09:19	29	8,5	2	32	150
0:09:20	29	8,6	2	32	150
0:09:21	29	8,6	2	32	150
0:09:22	29	8,6	2	32	150
0:09:23	29	8,6	2	32	150
0:09:24	29	8,6	2	32	150
0:09:25	29	8,6	2	32	150
0:09:26	29	8,6	2	32	150
0:09:27	29	8,6	2	32	150
0:09:28	29	8,6	2	33	150
0:09:29	29	8,6	2	32	150
0:09:30	29	8,6	2	32	150
0:09:31	29	8,6	2	33	150
0:09:32	29	8,6	2	32	150
0:09:33	29	8,6	2	32	150
0:09:34	29	8,6	2	32	150
0:09:35	29	8,6	2	32	150
0:09:36	29	8,6	2	32	150
0:09:37	29	8,6	2	33	150
0:09:38	29	8,6	2	32	150
0:09:39	29	8,6	2	33	150
0:09:40	29	8,6	2	33	150
0:09:41	29	8,6	2	33	150
0:09:42	29	8,6	2	33	150
0:09:43	29	8,6	2	32	150
0:09:44	29	8,6	2	33	150
0:09:45	29	8,6	2	32	150
0:09:46	29	8,6	2	33	150
0:09:47	29	8,6	2	33	150
0:09:48	29	8,6	2	33	150
0:09:49	29	8,6	2	33	150
0:09:50	29	8,6	2	33	150
0:09:51	29	8,6	2	33	150
0:09:52	29	8,6	2	33	150
0:09:53	29	8,6	2	33	150
0:09:54	29	8,6	2	33	150
0:09:55	29	8,7	2	33	150
0:09:56	29	8,7	2	33	150
0:09:57	29	8,7	2	33	150
0:09:58	29	8,7	2	33	150
0:09:59	29	8,8	2	33	150
0:10:00	29	9,0	2	33	150
0:10:01	29	9,1	2	33	150
0:10:02	29	9,1	2	33	150
0:10:03	29	9,1	2	33	150
0:10:04	29	9,1	2	33	150
0:10:05	29	9,1	2	33	150
0:10:06	29	9,2	2	33	150
0:10:07	29	9,2	2	33	150
0:10:08	29	9,2	2	33	150
0:10:09	29	9,2	2	33	150
0:10:10	29	9,2	2	33	150
0:10:11	29	9,1	2	33	150
0:10:12	29	9,2	2	33	150
0:10:13	29	9,2	2	33	150
0:10:14	29	9,2	2	33	150
0:10:15	29	9,2	2	33	150
0:10:16	30	9,2	2	33	150
0:10:17	30	9,2	2	33	150
0:10:18	30	9,2	2	33	150
0:10:19	30	9,2	2	33	150
0:10:20	30	9,2	2	33	150
0:10:21	30	9,2	2	33	150
0:10:22	30	9,2	2	33	150
0:10:23	30	9,2	2	33	150
0:10:24	30	9,1	2	33	150
0:10:25	30	9,1	2	33	150
0:10:26	30	9,2	2	33	150
0:10:27	30	9,2	2	33	150
0:10:28	30	9,1	2	33	150
0:10:29	30	9,1	2	33	150
0:10:30	30	9,1	2	33	150
0:10:31	30	9,1	2	33	150
0:10:32	30	9,1	2	33	150
0:10:33	30	9,1	2	33	150
0:10:34	30	9,2	2	33	150
0:10:35	30	9,2	2	33	150
0:10:36	30	9,2	2	33	150
0:10:37	30	9,2	2	33	150
0:10:38	30	9,5	2	33	150
0:10:39	30	9,6	2	33	150
0:10:40	30	9,6	2	33	150
0:10:41	30	9,6	2	33	150
0:10:42	30	9,6	2	33	150
0:10:43	30	9,6	2	33	150
0:10:44	30	9,6	2	33	150
0:10:45	30	9,6	2	33	150
0:10:46	30	9,6	2	33	150
0:10:47	30	9,6	2	33	150
0:10:48	30	9,6	2	33	150
0:10:49	30	9,6	2	33	150
0:10:50	30	9,6	2	33	150
0:10:51	30	9,6	2	33	150
0:10:52	30	9,6	2	33	150
0:10:53	30	9,6	2	33	150
0:10:54	30	9,6	2	33	150
0:10:55	30	9,5	2	33	150
0:10:56	30	9,5	2	33	150
0:10:57	30	9,5	2	33	150
0:10:58	30	9,5	2	33	150
0:10:59	30	9,5	2	33	150
0:11:00	30	9,5	2	33	150
0:11:01	30	9,5	2	33	150
0:11:02	30	9,5	2	33	150
0:11:03	30	9,5	2	33	150
0:11:04	30	9,5	2	33	150
0:11:05	30	9,6	2	33	150
0:11:06	30	9,8	2	33	150
0:11:07	30	9,9	2	33	150
0:11:08	30	9,9	2	33	150
0:11:09	30	9,9	2	33	150
0:11:10	30	9,9	2	33	150
0:11:11	30	9,9	2	33	150
0:11:12	30	9,9	2	33	150
0:11:13	30	9,9	2	33	150
0:11:14	30	9,9	2	33	150
0:11:15	30	9,9	2	33	150
0:11:16	30	9,9	2	33	150
0:11:17	30	9,8	2	33	150
0:11:18	30	9,8	2	33	150
0:11:19	30	9,8	2	33	150
0:11:20	30	9,8	2	33	150
0:11:21	30	9,8	2	33	150
0:11:22	30	9,8	2	33	150
0:11:23	30	9,8	2	32	150
0:11:24	30	9,8	2	32	150
0:11:25	30	9,9	2	33	150
0:11:26	30	9,9	2	32	150
0:11:27	30	10,0	2	32	150
0:11:28	30	10,2	2	32	150
0:11:29	30	10,3	2	33	150
0:11:30	30	10,3	2	32	150
0:11:31	30	10,3	2	33	150
0:11:32	30	10,3	2	33	150
0:11:33	30	10,3	2	32	150
0:11:34	30	10,2	2	32	150
0:11:35	30	10,2	2	32	150
0:11:36	30	10,2	2	32	150
0:11:37	30	10,2	2	32	150
0:11:38	30	10,2	2	32	150
0:11:39	30	10,2	2	32	150
0:11:40	30	10,2	2	32	150
0:11:41	30	10,2	2	32	150
0:11:42	30	10,2	2	32	150
0:11:43	30	10,1	2	32	150
0:11:44	30	10,1	2	32	150
0:11:45	30	10,1	2	32	150
0:11:46	30	10,1	2	32	150
0:11:47	30	10,1	2	32	150
0:11:48	30	10,1	2	32	150
0:11:49	30	10,1	2	32	150
0:11:50	30	10,3	2	32	150
0:11:51	30	10,4	2	32	150
0:11:52	30	10,4	2	32	150
0:11:53	30	10,4	2	32	150
0:11:54	30	10,4	2	32	150
0:11:55	30	10,4	2	32	150
0:11:56	30	10,4	2	32	150
0:11:57	30	10,4	2	32	150
0:11:58	30	10,4	2	32	150
0:11:59	30	10,3	2	32	150
0:12:00	30	10,3	2	32	150
0:12:01	30	10,3	2	32	150
0:12:02	30	10,3	2	32	150
0:12:03	30	10,5	2	32	150
0:12:04	30	10,6	2	32	150
0:12:05	30	10,6	2	32	150
0:12:06	30	10,6	2	32	150
0:12:07	30	10,6	2	32	150
0:12:08	30	10,6	2	32	150
0:12:09	30	10,6	2	32	150
0:12:10	30	10,6	2	32	150
0:12:11	30	10,6	2	32	150
0:12:12	30	10,6	2	32	150
0:12:13	30	10,5	2	32	150
0:12:14	30	10,5	2	32	150
0:12:15	30	10,5	2	32	150
0:12:16	30	10,5	2	32	150
0:12:17	30	10,5	2	31	150
0:12:18	30	10,6	2	31	150
0:12:19	30	10,6	2	32	150
0:12:20	30	10,7	2	32	150
0:12:21	30	10,9	2	31	150
0:12:22	30	10,9	2	32	150
0:12:23	30	11,0	2	31	150
0:12:24	30	11,0	2	31	150
0:12:25	30	10,9	2	31	150
0:12:26	30	10,9	2	31	150
0:12:27	30	10,9	2	31	150
0:12:28	30	10,9	2	31	150
0:12:29	30	10,9	2	31	150
0:12:30	30	10,9	2	31	150
0:12:31	30	10,8	2	31	150
0:12:32	30	10,8	2	31	150
0:12:33	30	10,8	2	31	150
0:12:34	30	10,8	2	31	150
0:12:35	30	10,8	2	31	150
0:12:36	30	10,8	2	31	150
0:12:37	30	10,8	2	31	150
0:12:38	30	10,8	2	31	150
0:12:39	30	10,8	2	31	150
0:12:40	30	11,0	2	31	150
0:12:41	30	11,1	2	31	150
0:12:42	30	11,1	2	31	150
0:12:43	30	11,1	2	31	150
0:12:44	30	11,1	2	31	150
0:12:45	30	11,1	2	31	150
0:12:46	30	11,0	2	31	150
0:12:47	30	11,0	2	31	150
0:12:48	30	11,0	2	31	150
0:12:49	30	11,0	2	31	150
0:12:50	30	11,0	2	31	150
0:12:51	30	11,0	2	31	150
0:12:52	30	11,0	2	31	150
0:12:53	30	11,0	2	31	150
0:12:54	30	11,0	2	30	150
0:12:55	30	11,2	2	31	150
0:12:56	30	11,4	2	31	150
0:12:57	30	11,4	2	30	150
0:12:58	30	11,5	2	30	150
0:12:59	30	11,5	2	30	150
0:13:00	30	11,4	2	30	150
0:13:01	30	11,4	2	30	150
0:13:02	30	11,4	2	30	150
0:13:03	31	11,4	2	30	150
0:13:04	30	11,4	2	30	150
0:13:05	31	11,4	2	30	150
0:13:06	30	11,4	2	30	150
0:13:07	31	11,3	2	30	150
0:13:08	31	11,3	2	30	150
0:13:09	31	11,3	2	30	150
0:13:10	30	11,3	2	30	150
0:13:11	30	11,3	2	30	150
0:13:12	30	11,3	2	30	150
0:13:13	31	11,3	2	30	150
0:13:14	31	11,3	2	30	150
0:13:15	31	11,3	2	30	150
0:13:16	31	11,4	2	30	150
0:13:17	31	11,5	2	30	150
0:13:18	31	11,6	2	30	150
0:13:19	31	11,6	2	30	150
0:13:20	31	11,6	2	30	150
0:13:21	31	11,6	2	30	150
0:13:22	31	11,6	2	30	150
0:13:23	31	11,6	2	30	150
0:13:24	31	11,5	2	30	150
0:13:25	31	11,5	2	30	150
0:13:26	31	11,5	2	30	150
0:13:27	31	11,5	2	30	150
0:13:28	31	11,5	2	30	150
0:13:29	31	11,5	2	30	150
0:13:30	31	11,6	2	30	150
0:13:31	31	11,6	2	30	150
0:13:32	31	11,6	2	30	150
0:13:33	31	11,6	2	30	150
0:13:34	31	11,8	2	30	150
0:13:35	31	11,9	2	30	150
0:13:36	31	11,9	2	30	150
0:13:37	31	11,9	2	30	150
0:13:38	31	11,9	2	30	150
0:13:39	31	11,9	2	30	150
0:13:40	31	11,9	2	30	150
0:13:41	31	11,8	2	30	150
0:13:42	31	11,8	2	30	150
0:13:43	31	11,8	2	30	150
0:13:44	31	11,8	2	30	150
0:13:45	31	11,8	2	30	150
0:13:46	31	11,8	2	30	150
0:13:47	31	11,8	2	30	150
0:13:48	31	11,8	2	30	150
0:13:49	31	11,8	2	30	150
0:13:50	31	11,8	2	29	150
0:13:51	31	11,9	2	30	150
0:13:52	31	11,9	2	29	150
0:13:53	31	11,8	2	29	150
0:13:54	31	12,1	2	29	150
0:13:55	31	12,2	2	30	150
0:13:56	31	12,2	2	29	150
0:13:57	31	12,3	2	30	150
0:13:58	31	12,3	2	29	150
0:13:59	31	12,2	2	29	150
0:14:00	31	12,2	2	29	150
0:14:01	31	12,2	2	29	150
0:14:02	31	12,2	2	29	150
0:14:03	31	12,2	2	29	150
0:14:04	31	12,2	2	29	150
0:14:05	31	12,2	2	29	150
0:14:06	31	12,2	2	29	150
0:14:07	31	12,2	2	29	150
0:14:08	31	12,2	2	29	150
0:14:09	31	12,1	2	29	150
0:14:10	31	12,1	2	29	150
0:14:11	31	12,1	2	29	150
0:14:12	31	12,1	2	29	150
0:14:13	31	12,1	2	29	150
0:14:14	31	12,1	2	29	150
0:14:15	31	12,1	2	29	150
0:14:16	31	12,1	2	29	150
0:14:17	31	12,2	2	29	150
0:14:18	31	12,4	2	29	150
0:14:19	31	12,5	2	29	150
0:14:20	31	12,5	2	29	150
0:14:21	31	12,6	2	29	150
0:14:22	31	12,5	2	29	150
0:14:23	31	12,5	2	29	150
0:14:24	31	12,5	2	29	150
0:14:25	31	12,5	2	29	150
0:14:26	31	12,5	2	29	150
0:14:27	31	12,5	2	29	150
0:14:28	31	12,5	2	29	150
0:14:29	31	12,5	2	29	150
0:14:30	31	12,5	2	29	150
0:14:31	31	12,5	2	29	150
0:14:32	31	12,5	2	29	150
0:14:33	31	12,4	2	29	150
0:14:34	31	12,4	2	29	150
0:14:35	31	12,4	2	29	150
0:14:36	31	12,4	2	29	150
0:14:37	31	12,4	2	29	150
0:14:38	31	12,4	2	29	150
0:14:39	31	12,4	2	29	150
0:14:40	31	12,5	2	29	150
0:14:41	31	12,7	2	29	150
0:14:42	31	12,8	2	29	150
0:14:43	31	12,9	2	29	150
0:14:44	31	12,9	2	29	150
0:14:45	31	12,9	2	29	150
0:14:46	31	12,9	2	29	150
0:14:47	31	12,8	2	29	150
0:14:48	31	12,8	2	29	150
0:14:49	31	12,8	2	29	150
0:14:50	31	12,8	2	29	150
0:14:51	31	12,8	2	29	150
0:14:52	31	12,8	2	29	150
0:14:53	31	12,8	2	29	150
0:14:54	31	12,8	2	29	150
0:14:55	31	12,8	2	29	150
0:14:56	31	12,8	2	29	150
0:14:57	31	12,8	2	29	150
0:14:58	31	12,8	2	29	150
0:14:59	30	12,8	2	29	150
0:15:00	31	12,7	2	29	150
0:15:01	31	12,7	2	29	150
0:15:02	31	12,8	2	29	150
0:15:03	31	12,8	2	29	150
0:15:04	31	12,8	2	29	150
0:15:05	31	13,0	2	29	150
0:15:06	30	13,1	2	29	150
0:15:07	30	13,1	2	29	150
0:15:08	31	13,1	2	29	150
0:15:09	30	13,1	2	29	150
0:15:10	30	13,1	2	29	150
0:15:11	30	13,1	2	29	150
0:15:12	30	13,1	2	29	150
0:15:13	30	13,1	2	29	150
0:15:14	30	13,1	2	29	150
0:15:15	30	13,1	2	29	150
0:15:16	31	13,1	2	29	150
0:15:17	30	13,1	2	29	150
0:15:18	30	13,1	2	29	150
0:15:19	30	13,1	2	29	150
0:15:20	30	13,0	2	29	150
0:15:21	30	13,0	2	29	150
0:15:22	30	13,0	2	29	150
0:15:23	30	13,1	2	29	150
0:15:24	30	13,1	2	29	150
0:15:25	30	13,2	2	29	150
0:15:26	30	13,2	2	29	150
0:15:27	30	13,2	2	29	150
0:15:28	30	13,1	2	29	150
0:15:29	30	13,2	2	29	150
0:15:30	30	13,4	2	29	150
0:15:31	30	13,4	2	29	150
0:15:32	30	13,5	2	29	150
0:15:33	30	13,5	2	29	150
0:15:34	30	13,5	2	29	150
0:15:35	30	13,5	2	29	150
0:15:36	30	13,5	2	29	150
0:15:37	30	13,5	2	29	150
0:15:38	30	13,5	2	29	150
0:15:39	30	13,5	2	29	150
0:15:40	30	13,5	2	29	150
0:15:41	30	13,5	2	29	150
0:15:42	30	13,5	2	29	150
0:15:43	30	13,5	2	29	150
0:15:44	30	13,5	2	29	150
0:15:45	30	13,4	2	29	150
0:15:46	30	13,4	2	29	150
0:15:47	30	13,4	2	29	150
0:15:48	30	13,4	2	29	150
0:15:49	30	13,4	2	29	150
0:15:50	30	13,4	2	29	150
0:15:51	30	13,4	2	29	150
0:15:52	30	13,5	2	29	150
0:15:53	30	13,6	2	29	150
0:15:54	30	13,6	2	29	150
0:15:55	30	13,6	2	29	150
0:15:56	30	13,6	2	29	150
0:15:57	30	13,6	2	29	150
0:15:58	30	13,6	2	29	150
0:15:59	30	13,6	2	29	150
0:16:00	30	13,6	2	29	150
0:16:01	30	13,6	2	29	150
0:16:02	30	13,6	2	29	150
0:16:03	30	13,8	2	29	150
0:16:04	30	13,9	2	29	150
0:16:05	30	13,9	2	29	150
0:16:06	30	13,9	2	29	150
0:16:07	30	13,9	2	29	150
0:16:08	30	13,9	2	29	150
0:16:09	30	13,9	2	29	150
0:16:10	30	13,9	2	29	150
0:16:11	30	13,9	2	29	150
0:16:12	30	13,9	2	29	150
0:16:13	30	13,9	2	29	150
0:16:14	30	13,9	2	29	150
0:16:15	30	13,9	2	29	150
0:16:16	30	13,9	2	29	150
0:16:17	30	13,9	2	29	150
0:16:18	30	13,9	2	29	150
0:16:19	30	13,9	2	29	150
0:16:20	30	13,9	2	29	150
0:16:21	30	13,9	2	29	150
0:16:22	30	13,9	2	29	150
0:16:23	30	13,9	2	29	150
0:16:24	30	13,9	2	29	150
0:16:25	30	13,9	2	29	150
0:16:26	30	14,0	2	29	150
0:16:27	30	14,0	2	29	150
0:16:28	30	14,0	2	29	150
0:16:29	30	14,0	2	29	150
0:16:30	30	14,0	2	29	150
0:16:31	30	14,0	2	29	150
0:16:32	30	14,0	2	29	150
0:16:33	30	14,0	2	29	150
0:16:34	30	14,0	2	29	150
0:16:35	30	14,0	2	29	150
0:16:36	30	14,2	2	29	150
0:16:37	30	14,3	2	29	150
0:16:38	30	14,4	2	29	150
0:16:39	30	14,4	2	29	150
0:16:40	30	14,4	2	29	150
0:16:41	30	14,4	2	29	150
0:16:42	30	14,4	2	29	150
0:16:43	30	14,4	2	29	150
0:16:44	30	14,4	2	29	150
0:16:45	30	14,4	2	29	150
0:16:46	30	14,4	2	29	150
0:16:47	30	14,4	2	29	150
0:16:48	30	14,4	2	29	150
0:16:49	30	14,4	2	29	150
0:16:50	30	14,4	2	29	150
0:16:51	30	14,4	2	29	150
0:16:52	30	14,4	2	29	150
0:16:53	30	14,4	2	29	150
0:16:54	30	14,4	2	29	150
0:16:55	30	14,4	2	29	150
0:16:56	30	14,4	2	29	150
0:16:57	30	14,4	2	29	150
0:16:58	30	14,4	2	29	150
0:16:59	30	14,4	2	29	150
0:17:00	30	14,4	2	29	150
0:17:01	30	14,5	2	29	150
0:17:02	30	14,5	2	29	150
0:17:03	30	14,5	2	29	150
0:17:04	30	14,5	2	29	150
0:17:05	30	14,5	2	29	150
0:17:06	30	14,5	2	29	150
0:17:07	30	14,5	2	29	150
0:17:08	30	14,5	2	29	150
0:17:09	30	14,5	2	29	150
0:17:10	30	14,5	2	29	150
0:17:11	30	14,6	2	29	150
0:17:12	30	14,7	2	29	150
0:17:13	30	14,8	2	29	150
0:17:14	30	14,8	2	29	150
0:17:15	30	14,8	2	29	150
0:17:16	30	14,8	2	29	150
0:17:17	30	14,8	2	29	150
0:17:18	30	14,8	2	29	150
0:17:19	30	14,8	2	29	150
0:17:20	30	14,8	2	29	150
0:17:21	30	14,8	2	29	150
0:17:22	30	14,8	2	29	150
0:17:23	30	14,8	2	29	150
0:17:24	30	14,8	2	29	150
0:17:25	30	14,8	2	29	150
0:17:26	30	14,8	2	29	150
0:17:27	30	14,8	2	29	150
0:17:28	30	14,8	2	29	150
0:17:29	30	14,8	2	29	150
0:17:30	30	14,8	2	29	150
0:17:31	30	14,8	2	29	150
0:17:32	30	14,8	2	29	150
0:17:33	30	14,8	2	29	150
0:17:34	30	15,0	2	29	150
0:17:35	30	15,0	2	29	150
0:17:36	30	15,0	2	29	150
0:17:37	30	15,0	2	29	150
0:17:38	30	15,0	2	29	150
0:17:39	30	15,0	2	29	150
0:17:40	30	15,0	2	29	150
0:17:41	30	15,0	2	29	150
0:17:42	30	15,0	2	29	150
0:17:43	30	15,0	2	29	150
0:17:44	30	15,0	2	29	150
0:17:45	30	15,0	2	29	150
0:17:46	30	15,0	2	29	150
0:17:47	30	15,0	2	29	150
0:17:48	30	15,0	2	29	150
0:17:49	30	15,2	2	29	150
0:17:50	30	15,3	2	29	150
0:17:51	30	15,4	2	29	150
0:17:52	30	15,4	2	29	150
0:17:53	30	15,5	2	29	150
0:17:54	30	15,5	2	29	150
0:17:55	30	15,4	2	29	150
0:17:56	30	15,4	2	30	150
0:17:57	30	15,4	2	29	150
0:17:58	30	15,4	2	29	150
0:17:59	30	15,4	2	29	150
0:18:00	30	15,4	2	29	150
0:18:01	30	15,4	2	30	150
0:18:02	30	15,4	2	29	150
0:18:03	30	15,4	2	29	150
0:18:04	30	15,4	2	29	150
0:18:05	30	15,4	2	30	150
0:18:06	30	15,4	2	29	150
0:18:07	30	15,4	2	29	150
0:18:08	30	15,4	2	29	150
0:18:09	30	15,4	2	30	150
0:18:10	30	15,4	2	30	150
0:18:11	30	15,4	2	30	150
0:18:12	30	15,4	2	30	150
0:18:13	30	15,4	2	29	150
0:18:14	30	15,4	2	30	150
0:18:15	30	15,4	2	30	150
0:18:16	30	15,4	2	30	150
0:18:17	30	15,4	2	30	150
0:18:18	30	15,4	2	30	150
0:18:19	30	15,4	2	30	150
0:18:20	30	15,5	2	30	150
0:18:21	30	15,5	2	30	150
0:18:22	30	15,5	2	29	150
0:18:23	30	15,5	2	30	150
0:18:24	30	15,5	2	30	150
0:18:25	30	15,7	2	30	150
0:18:26	30	15,9	2	30	150
0:18:27	30	15,9	2	30	150
0:18:28	30	15,9	2	30	150
0:18:29	30	15,9	2	30	150
0:18:30	30	15,9	2	30	150
0:18:31	30	15,9	2	30	150
0:18:32	30	15,9	2	30	150
0:18:33	30	15,9	2	30	150
0:18:34	30	15,9	2	30	150
0:18:35	30	15,9	2	30	150
0:18:36	30	15,9	2	30	150
0:18:37	30	15,9	2	30	150
0:18:38	30	15,9	2	30	150
0:18:39	30	15,9	2	30	150
0:18:40	30	15,9	2	30	150
0:18:41	30	15,9	2	30	150
0:18:42	30	15,9	2	30	150
0:18:43	30	15,9	2	30	150
0:18:44	30	15,9	2	30	150
0:18:45	30	15,9	2	30	150
0:18:46	30	15,9	2	30	150
0:18:47	30	15,9	2	30	150
0:18:48	30	15,9	2	30	150
0:18:49	30	15,9	2	30	150
0:18:50	30	15,9	2	30	150
0:18:51	30	15,9	2	30	150
0:18:52	30	15,9	2	30	150
0:18:53	30	15,9	2	30	150
0:18:54	30	15,9	2	30	150
0:18:55	30	15,9	2	30	150
0:18:56	30	15,9	2	30	150
0:18:57	30	16,0	2	30	150
0:18:58	30	16,0	2	30	150
0:18:59	30	16,0	2	30	150
0:19:00	30	16,0	2	30	150
0:19:01	30	16,0	2	30	150
0:19:02	30	16,3	2	30	150
0:19:03	30	16,4	2	30	150
0:19:04	30	16,4	2	30	150
0:19:05	30	16,4	2	30	150
0:19:06	30	16,4	2	30	150
0:19:07	30	16,4	2	30	150
0:19:08	30	16,4	2	30	150
0:19:09	30	16,4	2	30	150
0:19:10	30	16,4	2	30	150
0:19:11	30	16,4	2	30	150
0:19:12	30	16,4	2	30	150
0:19:13	30	16,4	2	30	150
0:19:14	30	16,4	2	30	150
0:19:15	30	16,4	2	30	150
0:19:16	30	16,4	2	30	150
0:19:17	30	16,4	2	30	150
0:19:18	30	16,4	2	30	150
0:19:19	30	16,4	2	30	150
0:19:20	30	16,4	2	30	150
0:19:21	30	16,4	2	30	150
0:19:22	30	16,4	2	30	150
0:19:23	30	16,4	2	30	150
0:19:24	30	16,4	2	30	150
0:19:25	30	16,4	2	30	150
0:19:26	30	16,4	2	30	150
0:19:27	30	16,4	2	30	150
0:19:28	30	16,4	2	30	150
0:19:29	30	16,4	2	30	150
0:19:30	30	16,4	2	30	150
0:19:31	30	16,4	2	30	150
0:19:32	30	16,5	2	30	150
0:19:33	30	16,5	2	30	150
0:19:34	30	16,5	2	30	150
0:19:35	30	16,5	2	30	150
0:19:36	30	16,6	2	30	150
0:19:37	30	16,8	2	30	150
0:19:38	30	16,8	2	30	150
0:19:39	30	16,9	2	30	150
0:19:40	30	16,9	2	30	150
0:19:41	30	16,9	2	30	150
0:19:42	30	16,9	2	30	150
0:19:43	30	16,9	2	30	150
0:19:44	30	16,9	2	30	150
0:19:45	30	16,9	2	30	150
0:19:46	30	16,9	2	30	150
0:19:47	30	16,9	2	30	150
0:19:48	30	16,9	2	30	150
0:19:49	30	16,9	2	30	150
0:19:50	30	16,9	2	30	150
0:19:51	30	16,9	2	30	150
0:19:52	30	16,9	2	30	150
0:19:53	30	16,9	2	30	150
0:19:54	30	16,9	2	30	150
0:19:55	30	16,9	2	30	150
0:19:56	30	16,9	2	30	150
0:19:57	30	16,9	2	30	150
0:19:58	30	16,9	2	30	150
0:19:59	30	16,9	2	30	150
0:20:00	30	16,9	2	30	150
0:20:01	30	16,9	2	30	150
0:20:02	30	16,9	2	30	150
0:20:03	30	16,9	2	30	150
0:20:04	30	16,9	2	30	150
0:20:05	30	16,9	2	30	150
0:20:06	30	16,9	2	30	150
0:20:07	30	16,9	2	30	150
0:20:08	30	16,9	2	30	150
0:20:09	30	16,9	2	30	150
0:20:10	30	16,9	2	30	150
0:20:11	30	17,2	2	30	150
0:20:12	30	17,3	2	30	150
0:20:13	30	17,3	2	30	150
0:20:14	30	17,3	2	30	150
0:20:15	30	17,3	2	30	150
0:20:16	30	17,3	2	30	150
0:20:17	30	17,3	2	30	150
0:20:18	30	17,3	2	30	150
0:20:19	30	17,3	2	30	150
0:20:20	30	17,3	2	30	150
0:20:21	30	17,3	2	30	150
0:20:22	30	17,3	2	30	150
0:20:23	30	17,3	2	30	150
0:20:24	30	17,3	2	30	150
0:20:25	30	17,3	2	30	150
0:20:26	30	17,3	2	30	150
0:20:27	30	17,3	2	30	150
0:20:28	30	17,3	2	30	150
0:20:29	30	17,3	2	30	150
0:20:30	30	17,3	2	30	150
0:20:31	30	17,3	2	30	150
0:20:32	30	17,3	2	30	150
0:20:33	30	17,3	2	30	150
0:20:34	30	17,3	2	30	150
0:20:35	30	17,3	2	30	150
0:20:36	30	17,3	2	30	150
0:20:37	30	17,3	2	30	150
0:20:38	30	17,3	2	30	150
0:20:39	30	17,4	2	30	150
0:20:40	30	17,4	2	30	150
0:20:41	30	17,4	2	30	150
0:20:42	30	17,4	2	30	150
0:20:43	30	17,4	2	30	150
0:20:44	30	17,6	2	30	150
0:20:45	30	17,7	2	30	150
0:20:46	30	17,7	2	30	150
0:20:47	30	17,7	2	30	150
0:20:48	30	17,7	2	30	150
0:20:49	30	17,7	2	30	150
0:20:50	30	17,7	2	30	150
0:20:51	30	17,7	2	30	150
0:20:52	30	17,7	2	30	150
0:20:53	30	17,7	2	30	150
0:20:54	30	17,7	2	30	150
0:20:55	30	17,7	2	30	150
0:20:56	30	17,7	2	30	150
0:20:57	30	17,7	2	30	150
0:20:58	30	17,7	2	30	150
0:20:59	30	17,7	2	30	150
0:21:00	30	17,7	2	30	150
0:21:01	30	17,7	2	30	150
0:21:02	30	17,7	2	30	150
0:21:03	30	17,7	2	30	150
0:21:04	30	17,7	2	30	150
0:21:05	30	17,7	2	30	150
0:21:06	30	17,7	2	30	150
0:21:07	30	17,7	2	30	150
0:21:08	30	17,8	2	30	150
0:21:09	30	17,8	2	30	150
0:21:10	30	17,8	2	30	150
0:21:11	30	17,8	2	30	150
0:21:12	30	17,8	2	30	150
0:21:13	30	17,8	2	30	150
0:21:14	30	17,8	2	30	150
0:21:15	30	17,8	2	30	150
0:21:16	30	17,8	2	30	150
0:21:17	30	18,0	2	30	150
0:21:18	30	18,1	2	30	150
0:21:19	30	18,1	2	30	150
0:21:20	30	18,2	2	30	150
0:21:21	30	18,2	2	30	150
0:21:22	30	18,2	2	30	150
0:21:23	30	18,2	2	30	150
0:21:24	30	18,2	2	30	150
0:21:25	30	18,1	2	30	150
0:21:26	30	18,1	2	30	150
0:21:27	30	18,1	2	30	150
0:21:28	30	18,1	2	30	150
0:21:29	30	18,1	2	30	150
0:21:30	30	18,1	2	30	150
0:21:31	30	18,1	2	30	150
0:21:32	30	18,1	2	30	150
0:21:33	30	18,1	2	30	150
0:21:34	30	18,1	2	30	150
0:21:35	30	18,1	2	30	150
0:21:36	30	18,1	2	30	150
0:21:37	30	18,1	2	30	150
0:21:38	30	18,1	2	30	150
0:21:39	30	18,2	2	30	150
0:21:40	30	18,2	2	30	150
0:21:41	30	18,2	2	30	150
0:21:42	30	18,3	2	30	150
0:21:43	30	18,3	2	30	150
0:21:44	30	18,2	2	30	150
0:21:45	30	18,2	2	30	150
0:21:46	30	18,2	2	30	150
0:21:47	30	18,3	2	30	150
0:21:48	30	18,5	2	30	150
0:21:49	30	18,5	2	30	150
0:21:50	30	18,5	2	30	150
0:21:51	30	18,5	2	30	150
0:21:52	30	18,5	2	30	150
0:21:53	30	18,5	2	30	150
0:21:54	30	18,5	2	30	150
0:21:55	30	18,5	2	30	150
0:21:56	30	18,5	2	30	150
0:21:57	30	18,5	2	30	150
0:21:58	30	18,5	2	30	150
0:21:59	30	18,5	2	30	150
0:22:00	30	18,5	2	30	150
0:22:01	30	18,5	2	30	150
0:22:02	30	18,5	2	30	150
0:22:03	30	18,5	2	30	150
0:22:04	30	18,5	2	30	150
0:22:05	30	18,5	2	30	150
0:22:06	30	18,6	2	30	150
0:22:07	30	18,6	2	30	150
0:22:08	30	18,7	2	30	150
0:22:09	30	18,7	2	30	150
0:22:10	30	18,7	2	30	150
0:22:11	30	18,7	2	30	150
0:22:12	30	18,7	2	30	150
0:22:13	30	18,7	2	30	150
0:22:14	30	18,7	2	30	150
0:22:15	30	18,7	2	30	150
0:22:16	30	18,7	2	30	150
0:22:17	30	18,7	2	30	150
0:22:18	30	18,7	2	30	150
0:22:19	30	18,8	2	30	150
0:22:20	30	18,9	2	30	150
0:22:21	30	19,0	2	30	150
0:22:22	30	19,0	2	30	150
0:22:23	30	19,0	2	30	150
0:22:24	30	19,0	2	30	150
0:22:25	30	19,0	2	30	150
0:22:26	30	19,0	2	30	150
0:22:27	30	19,0	2	30	150
0:22:28	30	19,0	2	30	150
0:22:29	30	19,0	2	30	150
0:22:30	30	19,0	2	30	150
0:22:31	30	19,0	2	30	150
0:22:32	30	19,0	2	30	150
0:22:33	30	19,0	2	30	150
0:22:34	30	19,0	2	30	150
0:22:35	30	19,0	2	30	150
0:22:36	30	19,0	2	30	150
0:22:37	30	19,0	2	30	150
0:22:38	30	19,0	2	30	150
0:22:39	30	19,0	2	30	150
0:22:40	30	19,0	2	30	150
0:22:41	30	19,0	2	30	150
0:22:42	30	19,0	2	30	150
0:22:43	30	19,0	2	30	150
0:22:44	30	19,1	2	30	150
0:22:45	30	19,1	2	30	150
0:22:46	30	19,1	2	30	150
0:22:47	30	19,1	2	30	150
0:22:48	30	19,1	2	30	150
0:22:49	30	19,2	2	30	150
0:22:50	30	19,3	2	30	150
0:22:51	30	19,3	2	30	150
0:22:52	30	19,3	2	30	150
0:22:53	30	19,3	2	30	150
0:22:54	30	19,3	2	30	150
0:22:55	30	19,3	2	30	150
0:22:56	30	19,3	2	30	150
0:22:57	30	19,3	2	30	150
0:22:58	30	19,3	2	30	150
0:22:59	30	19,3	2	30	150
0:23:00	30	19,3	2	30	150
0:23:01	30	19,3	2	30	150
0:23:02	30	19,3	2	30	150
0:23:03	30	19,3	2	30	150
0:23:04	30	19,4	2	30	150
0:23:05	30	19,5	2	30	150
0:23:06	30	19,5	2	30	150
0:23:07	30	19,5	2	30	150
0:23:08	30	19,5	2	30	150
0:23:09	30	19,5	2	30	150
0:23:10	30	19,5	2	30	150
0:23:11	30	19,5	2	30	150
0:23:12	30	19,5	2	30	150
0:23:13	30	19,5	2	30	150
0:23:14	30	19,5	2	30	150
0:23:15	30	19,5	2	30	150
0:23:16	30	19,5	2	30	150
0:23:17	30	19,5	2	30	150
0:23:18	30	19,5	2	30	150
0:23:19	30	19,5	2	30	150
0:23:20	30	19,5	2	30	150
0:23:21	30	19,7	2	30	150
0:23:22	30	19,8	2	30	150
0:23:23	30	19,8	2	30	150
0:23:24	30	19,8	2	30	150
0:23:25	30	19,8	2	30	150
0:23:26	30	19,8	2	30	150
0:23:27	30	19,8	2	30	150
0:23:28	30	19,8	2	30	150
0:23:29	30	19,8	2	30	150
0:23:30	30	19,8	2	30	150
0:23:31	30	19,8	2	30	150
0:23:32	30	19,8	2	30	150
0:23:33	30	19,8	2	30	150
0:23:34	30	19,8	2	30	150
0:23:35	30	19,8	2	30	150
0:23:36	30	19,8	2	30	150
0:23:37	30	19,8	2	30	150
0:23:38	30	19,8	2	30	150
0:23:39	30	19,8	2	30	150
0:23:40	30	19,8	2	30	150
0:23:41	30	19,8	2	30	150
0:23:42	30	19,8	2	30	150
0:23:43	30	19,8	2	30	150
0:23:44	30	19,9	2	30	150
0:23:45	30	19,9	2	30	150
0:23:46	30	19,9	2	30	150
0:23:47	30	19,9	2	30	150
0:23:48	30	19,9	2	30	150
0:23:49	30	19,9	2	30	150
0:23:50	30	20,1	2	30	150
0:23:51	30	20,2	2	30	150
0:23:52	30	20,2	2	30	150
0:23:53	30	20,2	2	30	150
0:23:54	30	20,2	2	30	150
0:23:55	30	20,2	2	30	150
0:23:56	30	20,2	2	30	150
0:23:57	30	20,2	2	30	150
0:23:58	30	20,2	2	30	150
0:23:59	30	20,2	2	30	150
0:24:00	30	20,2	2	30	150
0:24:01	30	20,2	2	30	150
0:24:02	30	20,2	2	30	150
0:24:03	30	20,2	2	30	150
0:24:04	30	20,2	2	30	150
0:24:05	30	20,2	2	30	150
0:24:06	30	20,2	2	30	150
0:24:07	30	20,2	2	30	150
0:24:08	30	20,2	2	30	150
0:24:09	30	20,2	2	30	150
0:24:10	30	20,3	2	30	150
0:24:11	30	20,3	2	30	150
0:24:12	30	20,3	2	30	150
0:24:13	30	20,3	2	30	150
0:24:14	30	20,3	2	30	150
0:24:15	30	20,3	2	30	150
0:24:16	30	20,3	2	30	150
0:24:17	30	20,3	2	30	150
0:24:18	30	20,3	2	30	150
0:24:19	30	20,3	2	30	150
0:24:20	30	20,3	2	30	150
0:24:21	30	20,3	2	30	150
0:24:22	30	20,4	2	30	150
0:24:23	30	20,6	2	30	150
0:24:24	30	20,6	2	30	150
0:24:25	30	20,7	2	30	150
0:24:26	30	20,7	2	30	150
0:24:27	30	20,7	2	30	150
0:24:28	30	20,7	2	30	150
0:24:29	30	20,7	2	30	150
0:24:30	30	20,6	2	30	150
0:24:31	30	20,6	2	30	150
0:24:32	30	20,6	2	30	150
0:24:33	30	20,6	2	30	150
0:24:34	30	20,6	2	30	150
0:24:35	30	20,6	2	30	150
0:24:36	30	20,6	2	30	150
0:24:37	30	20,6	2	30	150
0:24:38	30	20,6	2	30	150
0:24:39	30	20,6	2	30	150
0:24:40	30	20,6	2	30	150
0:24:41	30	20,6	2	30	150
0:24:42	30	20,6	2	30	150
0:24:43	30	20,6	2	30	150
0:24:44	30	20,7	2	30	150
0:24:45	30	20,7	2	30	150
0:24:46	30	20,7	2	30	150
0:24:47	30	20,7	2	30	150
0:24:48	30	20,7	2	30	150
0:24:49	30	20,7	2	30	150
0:24:50	30	20,7	2	30	150
0:24:51	30	20,7	2	30	150
0:24:52	30	20,9	2	30	150
0:24:53	30	21,0	2	30	150
0:24:54	30	21,1	2	30	150
0:24:55	30	21,1	2	30	150
0:24:56	30	21,1	2	30	150
0:24:57	30	21,1	2	30	150
0:24:58	30	21,1	2	30	150
0:24:59	30	21,1	2	30	150
0:25:00	30	21,1	2	30	150
0:25:01	30	21,1	2	30	150
0:25:02	30	21,1	2	30	150
0:25:03	30	21,1	2	30	150
0:25:04	30	21,1	2	30	150
0:25:05	30	21,1	2	30	150
0:25:06	30	21,1	2	30	150
0:25:07	30	21,0	2	30	150
0:25:08	30	21,0	2	30	150
0:25:09	30	21,0	2	30	150
0:25:10	30	21,0	2	30	150
0:25:11	30	21,0	2	30	150
0:25:12	30	21,0	2	30	150
0:25:13	30	21,0	2	30	150
0:25:14	30	21,1	2	30	150
0:25:15	30	21,1	2	30	150
0:25:16	30	21,1	2	30	150
0:25:17	30	21,2	2	30	150
0:25:18	30	21,2	2	30	150
0:25:19	30	21,2	2	30	150
0:25:20	30	21,2	2	30	150
0:25:21	30	21,1	2	30	150
0:25:22	30	21,3	2	30	150
0:25:23	30	21,4	2	30	150
0:25:24	30	21,4	2	30	150
0:25:25	30	21,4	2	30	150
0:25:26	30	21,4	2	30	150
0:25:27	30	21,4	2	30	150
0:25:28	30	21,4	2	30	150
0:25:29	30	21,4	2	30	150
0:25:30	30	21,4	2	29	150
0:25:31	30	21,4	2	30	150
0:25:32	30	21,4	2	30	150
0:25:33	30	21,4	2	30	150
0:25:34	30	21,4	2	30	150
0:25:35	30	21,4	2	30	150
0:25:36	30	21,4	2	30	150
0:25:37	30	21,4	2	30	150
0:25:38	30	21,4	2	30	150
0:25:39	30	21,4	2	30	150
0:25:40	30	21,4	2	30	150
0:25:41	30	21,5	2	30	150
0:25:42	30	21,6	2	30	150
0:25:43	30	21,6	2	30	150
0:25:44	30	21,6	2	30	150
0:25:45	30	21,6	2	30	150
0:25:46	30	21,6	2	30	150
0:25:47	30	21,6	2	30	150
0:25:48	30	21,6	2	30	150
0:25:49	30	21,6	2	30	150
0:25:50	30	21,6	2	30	150
0:25:51	30	21,6	2	30	150
0:25:52	30	21,6	2	30	150
0:25:53	30	21,6	2	30	150
0:25:54	30	21,6	2	30	150
0:25:55	30	21,8	2	30	150
0:25:56	30	21,9	2	30	150
0:25:57	30	21,9	2	30	150
0:25:58	30	21,9	2	30	150
0:25:59	30	21,9	2	30	150
0:26:00	30	21,9	2	30	150
0:26:01	30	21,9	2	30	150
0:26:02	30	21,9	2	30	150
0:26:03	30	21,9	2	30	150
0:26:04	30	21,9	2	30	150
0:26:05	30	21,9	2	30	150
0:26:06	30	21,9	2	30	150
0:26:07	30	21,9	2	30	150
0:26:08	30	21,9	2	30	150
0:26:09	30	21,9	2	30	150
0:26:10	30	21,9	2	30	150
0:26:11	30	21,9	2	30	150
0:26:12	30	21,9	2	30	150
0:26:13	30	21,9	2	30	150
0:26:14	30	21,9	2	30	150
0:26:15	30	21,9	2	30	150
0:26:16	30	22,0	2	30	150
0:26:17	30	22,0	2	30	150
0:26:18	30	22,0	2	30	150
0:26:19	30	22,0	2	30	150
