Repository: ProgWizer/parser

File: project-root/data/Data Acquisition/Data Acquisition/2019 year (140)/19-063.txt (part 1 of 6)
--Test Summary--
Full Path and File Name	
Instrument Name	7322
Instrument Type	Model 7322 Consistometer - Variable Speed
Instrument Serial Number	
Test Start Date	22.07.2019
Test Start Time	11:22:12
Test Stop Date	22.07.2019
Test Stop Time	13:44:19
Test Length	2:22:07
Final Sample Time Offset	2:22:07
Controller Schedule Name	
Sampling Period	1 second
Comments	MPa 45 (40)

Êåìïàðòíåðñ
Information	WellID	
Information	Customer	
Information	EngName	
Information	CementClass	G
Information	CementMfr	Ñóõîéëîã
Information	Additives	100G+5Dart-100+0.6ChemCFL-501+0.1ChemDisp PCE
Information	Density	1900
Information	BHCT	72
Information	BHST	
Information	FluidLoss	
Information	JobType	
Calculated Value	Time_30Bc	2:12:48
Calculated Value	Time_70Bc	2:19:46
Calculated Value	Time_100Bc	2:22:07
Initial Temperature (°C)	26 °C
Final Temperature (°C)	72 °C
Initial Pressure (MPa)	0,7 MPa
Final Pressure (MPa)	45,1 MPa
Initial Consistency (Bc)	5 Bc
Final Consistency (Bc)	102 Bc
Initial Wall Temperature (°C)	23 °C
Final Wall Temperature (°C)	70 °C
Initial Motor Speed (RPM)	150 RPM
Final Motor Speed (RPM)	150 RPM
--Data--
Time (HH:MM:SS)	Temperature (°C)	Pressure (MPa)	Consistency (Bc)	Wall Temperature (°C)	Motor Speed (RPM)
0:00:00	26	0,7	5	23	150
0:00:01	26	0,7	5	23	151
0:00:02	26	0,7	5	23	150
0:00:03	26	0,7	5	24	150
0:00:04	26	0,7	5	23	150
0:00:05	26	0,7	5	23	150
0:00:06	26	0,7	5	24	150
0:00:07	26	0,7	5	23	150
0:00:08	26	0,8	5	23	150
0:00:09	26	0,8	5	23	150
0:00:10	26	0,8	5	24	150
0:00:11	26	0,8	5	24	150
0:00:12	26	0,8	5	24	150
0:00:13	26	0,8	5	23	150
0:00:14	26	0,8	5	23	150
0:00:15	26	0,9	5	24	150
0:00:16	26	0,9	5	24	150
0:00:17	26	0,9	5	24	150
0:00:18	26	0,9	5	24	150
0:00:19	26	0,9	5	24	150
0:00:20	26	1,0	5	24	150
0:00:21	26	1,0	5	24	150
0:00:22	26	1,0	5	24	150
0:00:23	26	1,0	5	24	150
0:00:24	26	1,1	5	24	150
0:00:25	26	1,1	5	24	150
0:00:26	26	1,1	5	24	150
0:00:27	26	1,1	5	24	150
0:00:28	26	1,1	5	24	150
0:00:29	26	1,1	5	24	150
0:00:30	26	1,2	5	24	150
0:00:31	26	1,2	5	24	150
0:00:32	26	1,2	5	24	150
0:00:33	26	1,2	5	24	150
0:00:34	26	1,3	5	24	150
0:00:35	26	1,4	5	24	150
0:00:36	26	1,4	5	24	150
0:00:37	26	1,4	5	24	150
0:00:38	26	1,4	5	24	150
0:00:39	26	1,4	5	24	150
0:00:40	26	1,4	5	24	150
0:00:41	26	1,4	5	25	150
0:00:42	26	1,4	5	24	150
0:00:43	26	1,4	5	25	150
0:00:44	26	1,5	5	25	150
0:00:45	26	1,5	5	25	150
0:00:46	26	1,5	5	25	150
0:00:47	26	1,5	5	25	150
0:00:48	26	1,5	5	25	150
0:00:49	26	1,5	5	25	150
0:00:50	26	1,5	5	25	150
0:00:51	26	1,5	5	25	150
0:00:52	26	1,7	5	25	150
0:00:53	26	1,7	5	25	150
0:00:54	26	1,8	5	25	150
0:00:55	26	1,8	5	25	150
0:00:56	26	1,8	5	25	150
0:00:57	26	1,8	5	25	150
0:00:58	26	1,8	5	26	150
0:00:59	26	1,8	5	26	150
0:01:00	26	1,9	5	26	150
0:01:01	26	1,9	5	26	150
0:01:02	26	1,9	5	26	150
0:01:03	26	1,9	5	26	150
0:01:04	26	1,9	5	26	150
0:01:05	26	1,9	5	26	150
0:01:06	26	1,9	5	26	150
0:01:07	26	2,0	5	26	150
0:01:08	26	2,0	6	26	150
0:01:09	26	2,0	6	26	150
0:01:10	26	2,0	6	27	150
0:01:11	26	2,0	6	27	150
0:01:12	26	2,0	6	27	150
0:01:13	26	2,0	6	27	150
0:01:14	26	2,1	6	27	150
0:01:15	26	2,1	6	27	150
0:01:16	26	2,1	6	27	150
0:01:17	26	2,1	6	27	150
0:01:18	26	2,1	6	27	150
0:01:19	26	2,1	6	27	150
0:01:20	26	2,2	6	28	150
0:01:21	26	2,2	6	28	150
0:01:22	26	2,2	6	28	150
0:01:23	26	2,2	6	28	150
0:01:24	26	2,2	6	28	150
0:01:25	26	2,3	6	28	150
0:01:26	26	2,3	6	28	150
0:01:27	26	2,3	6	28	150
0:01:28	26	2,3	6	28	150
0:01:29	26	2,3	6	28	150
0:01:30	26	2,4	6	28	150
0:01:31	26	2,4	6	28	150
0:01:32	26	2,4	6	29	150
0:01:33	26	2,4	6	29	150
0:01:34	26	2,5	6	29	150
0:01:35	26	2,5	6	29	150
0:01:36	26	2,5	6	29	150
0:01:37	26	2,5	6	29	150
0:01:38	26	2,5	6	29	150
0:01:39	26	2,6	6	29	150
0:01:40	26	2,6	6	29	150
0:01:41	26	2,6	6	29	150
0:01:42	26	2,6	6	29	150
0:01:43	26	2,7	6	29	150
0:01:44	26	2,7	6	29	150
0:01:45	26	2,7	6	29	150
0:01:46	26	2,7	6	29	150
0:01:47	26	2,8	6	30	150
0:01:48	26	2,8	6	30	150
0:01:49	26	2,8	6	30	150
0:01:50	26	2,8	6	30	150
0:01:51	26	2,9	6	30	150
0:01:52	26	2,9	6	30	150
0:01:53	27	2,9	6	30	150
0:01:54	26	2,9	6	30	150
0:01:55	26	3,0	6	30	150
0:01:56	26	3,0	6	30	150
0:01:57	27	3,0	6	30	150
0:01:58	27	3,0	6	31	150
0:01:59	27	3,1	6	31	150
0:02:00	27	3,1	6	31	150
0:02:01	27	3,1	6	31	150
0:02:02	27	3,1	6	31	150
0:02:03	27	3,2	6	31	150
0:02:04	27	3,2	6	31	150
0:02:05	27	3,2	6	31	150
0:02:06	27	3,2	6	31	150
0:02:07	27	3,3	6	32	150
0:02:08	27	3,3	6	32	150
0:02:09	27	3,3	6	32	150
0:02:10	27	3,3	6	31	150
0:02:11	27	3,4	6	32	150
0:02:12	27	3,4	6	32	150
0:02:13	27	3,4	6	32	150
0:02:14	27	3,5	6	32	150
0:02:15	27	3,5	6	32	150
0:02:16	27	3,5	6	32	150
0:02:17	27	3,5	6	32	150
0:02:18	27	3,6	6	32	150
0:02:19	27	3,6	6	32	150
0:02:20	27	3,6	6	32	150
0:02:21	27	3,6	6	32	150
0:02:22	27	3,7	6	32	150
0:02:23	27	3,7	6	32	150
0:02:24	27	3,7	6	32	150
0:02:25	27	3,7	6	32	150
0:02:26	27	3,8	6	33	150
0:02:27	27	3,8	6	33	150
0:02:28	27	3,8	6	33	150
0:02:29	27	3,8	6	33	150
0:02:30	27	3,9	6	33	150
0:02:31	27	3,9	6	33	150
0:02:32	27	3,9	6	33	150
0:02:33	27	3,9	6	33	150
0:02:34	27	4,0	6	33	150
0:02:35	27	4,0	6	33	150
0:02:36	27	4,0	6	33	150
0:02:37	27	4,0	6	33	150
0:02:38	27	4,1	6	33	150
0:02:39	27	4,1	6	33	150
0:02:40	27	4,1	6	33	150
0:02:41	27	4,1	6	33	150
0:02:42	27	4,2	6	33	150
0:02:43	27	4,2	6	33	150
0:02:44	27	4,2	6	34	150
0:02:45	27	4,2	6	34	150
0:02:46	27	4,2	6	34	150
0:02:47	27	4,3	6	34	150
0:02:48	27	4,3	6	34	150
0:02:49	27	4,3	6	34	150
0:02:50	27	4,3	6	34	150
0:02:51	27	4,3	6	34	150
0:02:52	27	4,4	6	34	150
0:02:53	27	4,4	6	34	150
0:02:54	27	4,4	6	34	150
0:02:55	27	4,4	6	34	150
0:02:56	27	4,4	6	34	150
0:02:57	27	4,5	6	34	150
0:02:58	27	4,5	6	34	150
0:02:59	27	4,5	6	34	150
0:03:00	27	4,5	6	34	150
0:03:01	27	4,6	6	34	150
0:03:02	27	4,6	6	34	150
0:03:03	27	4,6	6	34	150
0:03:04	27	4,6	6	34	150
0:03:05	27	4,6	6	34	150
0:03:06	27	4,7	6	34	150
0:03:07	27	4,7	6	34	150
0:03:08	28	4,7	6	34	150
0:03:09	28	4,7	6	34	150
0:03:10	28	4,7	6	34	150
0:03:11	28	4,8	6	34	150
0:03:12	28	4,8	6	35	150
0:03:13	28	4,8	6	34	150
0:03:14	28	4,8	6	35	150
0:03:15	28	4,8	6	35	150
0:03:16	28	4,8	6	34	150
0:03:17	28	4,8	6	35	150
0:03:18	28	4,9	6	34	150
0:03:19	28	4,9	6	35	150
0:03:20	28	4,9	6	35	150
0:03:21	28	4,9	6	35	150
0:03:22	28	4,9	6	35	150
0:03:23	28	4,9	6	35	150
0:03:24	28	4,9	6	35	150
0:03:25	28	5,0	6	35	150
0:03:26	28	5,0	6	35	150
0:03:27	28	5,0	6	35	150
0:03:28	28	5,0	6	35	150
0:03:29	28	5,0	6	35	150
0:03:30	28	5,0	6	35	150
0:03:31	28	5,0	6	35	150
0:03:32	28	5,0	6	35	150
0:03:33	28	5,0	6	35	150
0:03:34	28	5,0	6	35	150
0:03:35	28	5,1	6	35	150
0:03:36	28	5,1	6	35	150
0:03:37	28	5,1	6	35	150
0:03:38	28	5,1	6	35	150
0:03:39	28	5,1	6	35	150
0:03:40	28	5,1	6	35	150
0:03:41	28	5,1	6	35	150
0:03:42	28	5,1	6	35	150
0:03:43	28	5,2	6	35	150
0:03:44	28	5,2	6	35	150
0:03:45	28	5,2	6	35	150
0:03:46	28	5,2	6	35	150
0:03:47	28	5,2	6	35	150
0:03:48	28	5,2	6	35	150
0:03:49	28	5,2	6	35	150
0:03:50	28	5,2	6	35	150
0:03:51	28	5,2	6	35	150
0:03:52	28	5,2	6	35	150
0:03:53	28	5,3	6	35	150
0:03:54	29	5,3	6	35	150
0:03:55	29	5,3	6	35	150
0:03:56	29	5,3	6	35	150
0:03:57	29	5,3	6	35	150
0:03:58	29	5,3	6	35	150
0:03:59	29	5,3	6	35	150
0:04:00	29	5,3	6	35	150
0:04:01	29	5,3	6	35	150
0:04:02	29	5,3	6	35	150
0:04:03	29	5,4	6	35	150
0:04:04	29	5,4	6	35	150
0:04:05	29	5,4	7	35	150
0:04:06	29	5,4	7	35	150
0:04:07	29	5,4	7	35	150
0:04:08	29	5,4	7	35	150
0:04:09	29	5,4	7	35	150
0:04:10	29	5,4	7	35	150
0:04:11	29	5,4	7	35	150
0:04:12	29	5,4	7	35	150
0:04:13	29	5,4	7	35	150
0:04:14	29	5,5	7	35	150
0:04:15	29	5,5	7	35	150
0:04:16	29	5,5	7	35	150
0:04:17	29	5,5	7	35	150
0:04:18	29	5,5	7	35	150
0:04:19	29	5,5	7	35	150
0:04:20	29	5,5	7	35	150
0:04:21	29	5,5	7	36	150
0:04:22	29	5,5	7	35	150
0:04:23	29	5,6	7	35	150
0:04:24	29	5,6	7	36	150
0:04:25	29	5,6	7	35	150
0:04:26	29	5,6	7	35	150
0:04:27	29	5,6	7	35	150
0:04:28	29	5,6	7	35	150
0:04:29	29	5,6	7	35	150
0:04:30	29	5,6	7	36	150
0:04:31	29	5,6	7	36	150
0:04:32	29	5,7	7	36	150
0:04:33	29	5,7	7	36	150
0:04:34	29	5,7	7	35	150
0:04:35	29	5,7	7	36	150
0:04:36	29	5,7	7	36	150
0:04:37	29	5,7	7	36	150
0:04:38	29	5,8	7	36	150
0:04:39	29	5,8	7	36	150
0:04:40	29	5,9	7	36	150
0:04:41	29	6,1	7	36	150
0:04:42	30	6,2	7	36	150
0:04:43	30	6,2	7	36	150
0:04:44	30	6,3	7	36	150
0:04:45	30	6,3	7	36	150
0:04:46	30	6,3	7	36	150
0:04:47	30	6,3	7	36	150
0:04:48	30	6,3	7	36	150
0:04:49	30	6,3	7	36	150
0:04:50	30	6,3	7	36	150
0:04:51	30	6,4	7	36	150
0:04:52	30	6,4	7	36	150
0:04:53	30	6,4	7	36	150
0:04:54	30	6,4	7	36	150
0:04:55	30	6,4	7	36	150
0:04:56	30	6,4	7	36	150
0:04:57	30	6,4	7	36	150
0:04:58	30	6,5	7	36	150
0:04:59	30	6,5	7	36	150
0:05:00	30	6,5	7	36	150
0:05:01	30	6,5	7	36	150
0:05:02	30	6,5	7	36	150
0:05:03	30	6,5	7	36	150
0:05:04	30	6,6	7	37	150
0:05:05	30	6,6	7	36	150
0:05:06	30	6,6	7	36	150
0:05:07	30	6,6	7	37	150
0:05:08	30	6,6	7	37	150
0:05:09	30	6,6	7	37	150
0:05:10	30	6,7	7	37	150
0:05:11	30	6,7	7	37	150
0:05:12	30	6,7	7	37	150
0:05:13	30	6,7	7	37	150
0:05:14	30	6,7	7	37	150
0:05:15	30	6,7	7	37	150
0:05:16	30	6,7	7	37	150
0:05:17	30	6,8	7	37	150
0:05:18	30	6,8	7	37	150
0:05:19	30	6,8	7	37	150
0:05:20	30	6,8	7	37	150
0:05:21	30	6,8	7	37	150
0:05:22	30	6,8	7	37	150
0:05:23	30	6,9	7	37	150
0:05:24	30	6,9	7	37	150
0:05:25	30	6,9	7	37	150
0:05:26	30	6,9	7	37	150
0:05:27	30	6,9	7	37	150
0:05:28	30	6,9	7	37	150
0:05:29	30	7,0	7	37	150
0:05:30	30	7,0	7	37	150
0:05:31	30	7,0	7	37	150
0:05:32	30	7,0	7	37	150
0:05:33	30	7,0	7	37	150
0:05:34	30	7,0	7	37	150
0:05:35	31	7,0	7	37	150
0:05:36	31	7,1	7	37	150
0:05:37	31	7,1	7	37	150
0:05:38	31	7,1	7	38	150
0:05:39	31	7,1	7	37	150
0:05:40	31	7,1	7	37	150
0:05:41	31	7,1	7	38	150
0:05:42	31	7,2	7	37	150
0:05:43	31	7,2	7	37	150
0:05:44	31	7,2	7	38	150
0:05:45	31	7,2	7	37	150
0:05:46	31	7,2	7	38	150
0:05:47	31	7,2	7	38	150
0:05:48	31	7,3	7	38	150
0:05:49	31	7,3	7	38	150
0:05:50	31	7,3	7	38	150
0:05:51	31	7,3	7	38	150
0:05:52	31	7,3	7	38	150
0:05:53	31	7,3	7	38	150
0:05:54	31	7,4	7	38	150
0:05:55	31	7,4	7	38	150
0:05:56	31	7,4	7	38	150
0:05:57	31	7,4	7	38	150
0:05:58	31	7,4	7	38	150
0:05:59	31	7,5	7	38	150
0:06:00	31	7,5	7	38	150
0:06:01	31	7,5	7	38	150
0:06:02	31	7,5	7	38	150
0:06:03	31	7,5	7	38	150
0:06:04	31	7,5	7	38	150
0:06:05	31	7,6	7	38	150
0:06:06	31	7,6	7	38	150
0:06:07	31	7,6	7	38	150
0:06:08	31	7,6	7	38	150
0:06:09	31	7,6	7	38	150
0:06:10	31	7,6	7	38	150
0:06:11	31	7,7	7	38	150
0:06:12	31	7,7	7	38	150
0:06:13	31	7,7	7	38	150
0:06:14	31	7,7	7	38	150
0:06:15	31	7,7	7	38	150
0:06:16	31	7,7	7	39	150
0:06:17	31	7,7	7	38	150
0:06:18	31	7,8	7	38	150
0:06:19	31	7,8	7	39	150
0:06:20	31	7,8	7	39	150
0:06:21	31	7,8	7	39	150
0:06:22	31	7,8	7	39	150
0:06:23	31	7,8	7	39	150
0:06:24	32	7,9	7	39	150
0:06:25	32	7,9	7	39	150
0:06:26	32	7,9	7	39	150
0:06:27	32	7,9	7	39	150
0:06:28	32	7,9	7	39	150
0:06:29	32	7,9	7	39	150
0:06:30	32	8,0	7	39	150
0:06:31	32	8,0	7	39	150
0:06:32	32	8,0	7	39	150
0:06:33	32	8,0	7	39	150
0:06:34	32	8,0	7	39	150
0:06:35	32	8,1	7	39	150
0:06:36	32	8,1	7	39	150
0:06:37	32	8,1	7	39	150
0:06:38	32	8,1	7	39	150
0:06:39	32	8,1	7	39	150
0:06:40	32	8,1	7	39	150
0:06:41	32	8,2	7	39	150
0:06:42	32	8,2	7	40	150
0:06:43	32	8,2	7	39	150
0:06:44	32	8,2	7	40	150
0:06:45	32	8,2	7	39	150
0:06:46	32	8,3	7	39	150
0:06:47	32	8,3	7	39	150
0:06:48	32	8,3	7	39	150
0:06:49	32	8,3	7	39	150
0:06:50	32	8,3	7	39	150
0:06:51	32	8,3	7	39	150
0:06:52	32	8,3	7	39	150
0:06:53	32	8,4	7	40	150
0:06:54	32	8,4	7	39	150
0:06:55	32	8,4	7	40	150
0:06:56	32	8,4	7	40	150
0:06:57	32	8,4	7	40	150
0:06:58	32	8,4	7	39	150
0:06:59	32	8,4	7	40	150
0:07:00	32	8,5	7	40	150
0:07:01	32	8,5	7	40	150
0:07:02	32	8,5	7	40	150
0:07:03	32	8,5	7	40	150
0:07:04	32	8,5	7	40	150
0:07:05	32	8,5	7	40	150
0:07:06	32	8,5	7	40	150
0:07:07	32	8,6	7	40	150
0:07:08	32	8,6	7	40	150
0:07:09	32	8,6	7	40	150
0:07:10	32	8,6	7	40	150
0:07:11	32	8,6	7	40	150
0:07:12	33	8,6	7	40	150
0:07:13	33	8,6	7	40	150
0:07:14	33	8,7	7	40	150
0:07:15	33	8,7	7	40	150
0:07:16	33	8,7	7	40	150
0:07:17	33	8,7	7	40	150
0:07:18	33	8,8	7	40	150
0:07:19	33	8,8	7	40	150
0:07:20	33	8,8	7	40	150
0:07:21	33	8,8	7	40	150
0:07:22	33	8,8	7	40	150
0:07:23	33	8,9	7	40	150
0:07:24	33	8,9	7	40	150
0:07:25	33	8,9	7	40	150
0:07:26	33	8,9	7	40	150
0:07:27	33	8,9	7	40	150
0:07:28	33	8,9	7	40	150
0:07:29	33	8,9	7	40	150
0:07:30	33	9,0	7	40	150
0:07:31	33	9,0	7	40	150
0:07:32	33	9,0	7	40	150
0:07:33	33	9,0	7	40	150
0:07:34	33	9,0	7	40	150
0:07:35	33	9,3	7	40	150
0:07:36	33	9,4	7	40	150
0:07:37	33	9,5	7	40	150
0:07:38	33	9,5	7	40	150
0:07:39	33	9,5	7	40	150
0:07:40	33	9,5	7	41	150
0:07:41	33	9,5	7	41	150
0:07:42	33	9,6	7	41	150
0:07:43	33	9,6	7	41	150
0:07:44	33	9,6	7	41	150
0:07:45	33	9,6	7	41	150
0:07:46	33	9,6	7	41	150
0:07:47	33	9,6	7	41	150
0:07:48	33	9,6	7	41	150
0:07:49	33	9,6	7	41	150
0:07:50	33	9,6	7	41	150
0:07:51	33	9,7	7	41	150
0:07:52	33	9,7	7	41	150
0:07:53	33	9,7	7	41	150
0:07:54	33	9,7	7	41	150
0:07:55	33	9,7	7	41	150
0:07:56	33	9,7	7	41	150
0:07:57	33	9,7	7	41	150
0:07:58	33	9,7	7	41	150
0:07:59	34	9,8	7	41	150
0:08:00	34	9,8	7	41	150
0:08:01	34	9,8	7	41	150
0:08:02	34	9,8	7	41	150
0:08:03	34	9,8	7	41	150
0:08:04	34	9,8	7	41	150
0:08:05	34	9,8	7	41	150
0:08:06	34	9,8	7	41	150
0:08:07	34	9,9	7	41	150
0:08:08	34	9,9	7	41	150
0:08:09	34	9,9	7	41	150
0:08:10	34	9,9	7	41	150
0:08:11	34	9,9	7	41	150
0:08:12	34	9,9	7	41	150
0:08:13	34	9,9	7	41	150
0:08:14	34	10,0	7	41	150
0:08:15	34	10,0	7	41	150
0:08:16	34	10,0	7	41	150
0:08:17	34	10,0	7	41	150
0:08:18	34	10,0	7	41	150
0:08:19	34	10,0	7	41	150
0:08:20	34	10,1	7	41	150
0:08:21	34	10,1	7	41	150
0:08:22	34	10,1	7	41	150
0:08:23	34	10,1	7	41	150
0:08:24	34	10,1	7	42	150
0:08:25	34	10,1	7	41	150
0:08:26	34	10,2	7	41	150
0:08:27	34	10,2	7	41	150
0:08:28	34	10,2	7	41	150
0:08:29	34	10,2	7	42	150
0:08:30	34	10,2	7	41	150
0:08:31	34	10,2	7	42	150
0:08:32	34	10,2	7	42	150
0:08:33	34	10,3	7	42	150
0:08:34	34	10,3	7	42	150
0:08:35	34	10,3	7	42	150
0:08:36	34	10,3	7	42	150
0:08:37	34	10,3	7	42	150
0:08:38	34	10,3	7	42	150
0:08:39	34	10,3	7	42	150
0:08:40	34	10,4	7	42	150
0:08:41	34	10,4	7	42	150
0:08:42	34	10,4	7	42	150
0:08:43	34	10,4	7	42	150
0:08:44	34	10,4	7	42	150
0:08:45	34	10,4	7	42	150
0:08:46	34	10,4	7	42	150
0:08:47	35	10,5	7	42	150
0:08:48	35	10,5	7	42	150
0:08:49	35	10,5	7	42	150
0:08:50	35	10,5	7	42	150
0:08:51	35	10,5	7	42	150
0:08:52	35	10,5	7	42	150
0:08:53	35	10,5	7	42	150
0:08:54	35	10,5	7	42	150
0:08:55	35	10,6	7	42	150
0:08:56	35	10,6	7	42	150
0:08:57	35	10,6	7	42	150
0:08:58	35	10,6	7	42	150
0:08:59	35	10,6	7	42	150
0:09:00	35	10,6	7	42	150
0:09:01	35	10,6	7	42	150
0:09:02	35	10,6	7	42	150
0:09:03	35	10,7	7	42	150
0:09:04	35	10,7	7	42	150
0:09:05	35	10,7	7	42	150
0:09:06	35	10,8	7	42	150
0:09:07	35	10,9	7	42	150
0:09:08	35	11,0	7	42	150
0:09:09	35	11,0	7	42	150
0:09:10	35	11,0	7	42	150
0:09:11	35	11,0	7	42	150
0:09:12	35	11,1	7	42	150
0:09:13	35	11,1	7	42	150
0:09:14	35	11,1	7	42	150
0:09:15	35	11,1	7	42	150
0:09:16	35	11,1	7	43	150
0:09:17	35	11,2	7	43	150
0:09:18	35	11,2	7	43	150
0:09:19	35	11,2	7	43	150
0:09:20	35	11,2	7	43	150
0:09:21	35	11,2	7	43	150
0:09:22	35	11,2	7	43	150
0:09:23	35	11,3	7	43	150
0:09:24	35	11,3	7	43	150
0:09:25	35	11,3	7	43	150
0:09:26	35	11,3	7	43	150
0:09:27	35	11,3	7	43	150
0:09:28	35	11,3	7	43	150
0:09:29	35	11,4	7	43	150
0:09:30	35	11,4	7	43	150
0:09:31	35	11,4	7	43	150
0:09:32	35	11,4	7	43	150
0:09:33	35	11,4	7	43	150
0:09:34	35	11,4	7	43	150
0:09:35	35	11,5	7	43	150
0:09:36	35	11,5	7	43	150
0:09:37	36	11,5	7	43	150
0:09:38	36	11,5	7	43	150
0:09:39	36	11,5	7	43	150
0:09:40	36	11,5	7	43	150
0:09:41	36	11,5	7	43	150
0:09:42	36	11,5	7	43	150
0:09:43	36	11,6	7	43	150
0:09:44	36	11,6	7	43	150
0:09:45	36	11,6	7	43	150
0:09:46	36	11,6	7	43	150
0:09:47	36	11,6	7	43	150
0:09:48	36	11,6	7	43	150
0:09:49	36	11,6	7	43	150
0:09:50	36	11,6	7	43	150
0:09:51	36	11,7	7	44	150
0:09:52	36	11,7	7	43	150
0:09:53	36	11,7	7	43	150
0:09:54	36	11,7	7	43	150
0:09:55	36	11,7	7	44	150
0:09:56	36	11,7	7	44	150
0:09:57	36	11,7	7	44	150
0:09:58	36	11,8	7	43	150
0:09:59	36	11,8	7	43	150
0:10:00	36	11,8	7	43	150
0:10:01	36	11,8	7	43	150
0:10:02	36	11,8	7	43	150
0:10:03	36	11,8	7	43	150
0:10:04	36	11,8	7	43	150
0:10:05	36	11,8	7	44	150
0:10:06	36	11,8	7	44	150
0:10:07	36	11,9	7	44	150
0:10:08	36	11,9	7	44	150
0:10:09	36	11,9	7	44	150
0:10:10	36	11,9	7	44	150
0:10:11	36	11,9	7	44	150
0:10:12	36	11,9	7	44	150
0:10:13	36	12,1	7	44	150
0:10:14	36	12,2	7	44	150
0:10:15	36	12,2	7	44	150
0:10:16	36	12,3	7	44	150
0:10:17	36	12,3	7	44	150
0:10:18	36	12,3	7	44	150
0:10:19	36	12,3	7	44	150
0:10:20	36	12,3	7	44	150
0:10:21	36	12,3	7	44	150
0:10:22	36	12,3	7	44	150
0:10:23	36	12,3	7	44	150
0:10:24	36	12,4	7	44	150
0:10:25	37	12,4	7	44	150
0:10:26	37	12,4	7	44	150
0:10:27	37	12,4	7	44	150
0:10:28	37	12,4	7	44	150
0:10:29	37	12,4	7	44	150
0:10:30	37	12,4	7	44	150
0:10:31	37	12,4	7	44	150
0:10:32	37	12,4	7	44	150
0:10:33	37	12,5	7	44	150
0:10:34	37	12,5	7	44	150
0:10:35	37	12,5	7	44	150
0:10:36	37	12,5	7	44	150
0:10:37	37	12,5	7	44	150
0:10:38	37	12,5	7	44	150
0:10:39	37	12,5	7	44	150
0:10:40	37	12,5	7	44	150
0:10:41	37	12,5	7	44	150
0:10:42	37	12,6	7	44	150
0:10:43	37	12,6	7	44	150
0:10:44	37	12,6	7	44	150
0:10:45	37	12,6	7	44	150
0:10:46	37	12,6	7	44	150
0:10:47	37	12,6	7	44	150
0:10:48	37	12,6	7	44	150
0:10:49	37	12,7	7	44	150
0:10:50	37	12,7	7	44	150
0:10:51	37	12,7	7	44	150
0:10:52	37	12,7	7	44	150
0:10:53	37	12,7	7	44	150
0:10:54	37	12,7	7	44	150
0:10:55	37	12,8	7	44	150
0:10:56	37	12,8	7	44	150
0:10:57	37	12,8	7	44	150
0:10:58	37	12,8	7	44	150
0:10:59	37	12,8	7	45	150
0:11:00	37	12,9	7	45	150
0:11:01	37	12,9	7	45	150
0:11:02	37	13,0	7	45	150
0:11:03	37	13,0	7	45	150
0:11:04	37	13,0	7	45	150
0:11:05	37	13,0	7	45	150
0:11:06	37	13,0	7	45	150
0:11:07	37	13,0	7	45	150
0:11:08	37	13,1	7	45	150
0:11:09	37	13,1	7	45	150
0:11:10	37	13,1	6	45	150
0:11:11	37	13,1	7	45	150
0:11:12	37	13,1	6	45	150
0:11:13	37	13,1	6	45	150
0:11:14	37	13,1	6	45	150
0:11:15	38	13,2	6	45	150
0:11:16	38	13,2	6	45	150
0:11:17	38	13,2	6	45	150
0:11:18	38	13,2	6	45	150
0:11:19	38	13,2	6	45	150
0:11:20	38	13,2	6	45	150
0:11:21	38	13,2	6	45	150
0:11:22	38	13,3	6	45	150
0:11:23	38	13,3	6	45	150
0:11:24	38	13,3	6	45	150
0:11:25	38	13,3	6	45	150
0:11:26	38	13,3	6	45	150
0:11:27	38	13,3	6	45	150
0:11:28	38	13,3	6	45	150
0:11:29	38	13,6	6	45	150
0:11:30	38	13,7	6	45	150
0:11:31	38	13,7	6	45	150
0:11:32	38	13,8	6	45	150
0:11:33	38	13,8	6	45	150
0:11:34	38	13,8	6	45	150
0:11:35	38	13,8	6	45	150
0:11:36	38	13,8	6	45	150
0:11:37	38	13,8	6	45	150
0:11:38	38	13,8	6	45	150
0:11:39	38	13,8	6	45	150
0:11:40	38	13,9	6	46	150
0:11:41	38	13,9	6	45	150
0:11:42	38	13,9	6	45	150
0:11:43	38	13,9	6	45	150
0:11:44	38	13,9	6	45	150
0:11:45	38	13,9	6	46	150
0:11:46	38	13,9	6	45	150
0:11:47	38	14,0	6	45	150
0:11:48	38	14,0	6	45	150
0:11:49	38	14,0	6	45	150
0:11:50	38	14,0	6	46	150
0:11:51	38	14,0	6	46	150
0:11:52	38	14,0	6	46	150
0:11:53	38	14,0	6	46	150
0:11:54	38	14,1	6	46	150
0:11:55	38	14,1	6	46	150
0:11:56	38	14,1	6	46	150
0:11:57	38	14,1	6	46	150
0:11:58	38	14,1	6	46	150
0:11:59	38	14,1	6	46	150
0:12:00	38	14,1	6	46	150
0:12:01	38	14,2	6	46	150
0:12:02	38	14,2	6	46	150
0:12:03	38	14,2	6	46	150
0:12:04	38	14,2	6	46	150
0:12:05	39	14,2	6	46	150
0:12:06	39	14,2	6	46	150
0:12:07	39	14,2	6	46	150
0:12:08	39	14,3	6	46	150
0:12:09	39	14,3	6	46	150
0:12:10	39	14,3	6	46	150
0:12:11	39	14,3	6	46	150
0:12:12	39	14,3	6	46	150
0:12:13	39	14,3	6	46	150
0:12:14	39	14,3	6	46	150
0:12:15	39	14,4	6	46	150
0:12:16	39	14,4	6	46	150
0:12:17	39	14,4	6	46	150
0:12:18	39	14,4	6	46	150
0:12:19	39	14,4	6	46	150
0:12:20	39	14,4	6	46	150
0:12:21	39	14,4	6	46	150
0:12:22	39	14,5	6	46	150
0:12:23	39	14,5	6	46	150
0:12:24	39	14,5	6	46	150
0:12:25	39	14,5	6	46	150
0:12:26	39	14,5	6	46	150
0:12:27	39	14,5	7	46	150
0:12:28	39	14,5	7	46	150
0:12:29	39	14,5	7	46	150
0:12:30	39	14,6	7	46	150
0:12:31	39	14,6	7	46	150
0:12:32	39	14,6	7	46	150
0:12:33	39	14,6	6	46	150
0:12:34	39	14,6	6	46	150
0:12:35	39	14,6	6	47	150
0:12:36	39	14,7	6	47	150
0:12:37	39	14,7	6	47	150
0:12:38	39	14,7	6	47	150
0:12:39	39	14,7	6	47	150
0:12:40	39	14,7	6	47	150
0:12:41	39	14,7	6	46	150
0:12:42	39	14,8	6	47	150
0:12:43	39	14,8	6	46	150
0:12:44	39	14,8	6	47	150
0:12:45	39	14,8	6	47	150
0:12:46	39	14,8	6	47	150
0:12:47	39	14,8	6	47	150
0:12:48	39	14,8	6	47	150
0:12:49	39	14,9	6	47	150
0:12:50	39	14,9	6	47	150
0:12:51	39	14,9	6	47	150
0:12:52	39	14,9	6	47	150
0:12:53	39	14,9	6	47	150
0:12:54	39	14,9	6	47	150
0:12:55	39	15,0	6	47	150
0:12:56	40	15,0	6	47	150
0:12:57	40	15,0	6	47	150
0:12:58	40	15,0	6	47	150
0:12:59	40	15,1	6	47	150
0:13:00	40	15,1	6	47	150
0:13:01	40	15,1	6	47	150
0:13:02	40	15,1	6	47	150
0:13:03	40	15,1	6	47	150
0:13:04	40	15,1	6	47	150
0:13:05	40	15,2	6	47	150
0:13:06	40	15,2	7	47	150
0:13:07	40	15,2	6	47	150
0:13:08	40	15,2	6	47	150
0:13:09	40	15,2	6	47	150
0:13:10	40	15,2	6	47	150
0:13:11	40	15,2	6	47	150
0:13:12	40	15,3	6	47	150
0:13:13	40	15,3	6	47	150
0:13:14	40	15,5	6	47	150
0:13:15	40	15,7	6	47	150
0:13:16	40	15,7	6	47	150
0:13:17	40	15,8	7	47	150
0:13:18	40	15,8	6	47	150
0:13:19	40	15,8	6	47	150
0:13:20	40	15,8	6	47	150
0:13:21	40	15,8	6	48	150
0:13:22	40	15,8	6	48	150
0:13:23	40	15,8	6	48	150
0:13:24	40	15,9	6	48	150
0:13:25	40	15,9	6	47	150
0:13:26	40	15,9	6	48	150
0:13:27	40	15,9	6	48	150
0:13:28	40	15,9	6	47	150
0:13:29	40	15,9	6	48	150
0:13:30	40	15,9	6	48	150
0:13:31	40	16,0	6	48	150
0:13:32	40	16,0	6	48	150
0:13:33	40	16,0	6	48	150
0:13:34	40	16,0	6	48	150
0:13:35	40	16,0	6	48	150
0:13:36	40	16,0	6	48	150
0:13:37	40	16,0	6	48	150
0:13:38	40	16,1	6	48	150
0:13:39	40	16,1	6	48	150
0:13:40	40	16,1	6	48	150
0:13:41	40	16,1	6	48	150
0:13:42	40	16,1	6	48	150
0:13:43	40	16,1	6	48	150
0:13:44	40	16,1	6	48	150
0:13:45	40	16,1	6	48	150
0:13:46	40	16,2	6	48	150
0:13:47	40	16,2	6	48	150
0:13:48	41	16,2	6	48	150
0:13:49	41	16,2	6	48	150
0:13:50	41	16,2	6	48	150
0:13:51	41	16,2	6	48	150
0:13:52	41	16,3	6	48	150
0:13:53	41	16,3	6	48	150
0:13:54	41	16,3	6	48	150
0:13:55	41	16,3	6	48	150
0:13:56	41	16,3	6	48	150
0:13:57	41	16,3	6	48	150
0:13:58	41	16,4	6	48	150
0:13:59	41	16,4	6	48	150
0:14:00	41	16,4	6	48	150
0:14:01	41	16,4	6	48	150
0:14:02	41	16,4	6	48	150
0:14:03	41	16,4	7	48	150
0:14:04	41	16,5	7	48	150
0:14:05	41	16,5	6	48	150
0:14:06	41	16,5	6	48	150
0:14:07	41	16,5	6	48	150
0:14:08	41	16,5	6	48	150
0:14:09	41	16,5	6	48	150
0:14:10	41	16,5	6	48	150
0:14:11	41	16,6	6	48	150
0:14:12	41	16,6	6	49	150
0:14:13	41	16,6	6	49	150
0:14:14	41	16,6	6	49	150
0:14:15	41	16,6	6	49	150
0:14:16	41	16,6	6	49	150
0:14:17	41	16,7	6	49	150
0:14:18	41	16,7	6	49	150
0:14:19	41	16,7	6	49	150
0:14:20	41	16,7	6	49	150
0:14:21	41	16,7	6	49	150
0:14:22	41	16,7	6	49	150
0:14:23	41	16,7	6	49	150
0:14:24	41	16,8	6	49	150
0:14:25	41	16,8	6	49	150
0:14:26	41	16,8	6	49	150
0:14:27	41	16,8	6	49	150
0:14:28	41	16,8	6	49	150
0:14:29	41	16,8	6	49	150
0:14:30	41	16,8	6	49	150
0:14:31	41	16,8	6	49	150
0:14:32	41	16,9	6	49	150
0:14:33	41	16,9	6	49	150
0:14:34	41	16,9	6	49	150
0:14:35	41	16,9	6	49	150
0:14:36	41	16,9	6	49	150
0:14:37	41	16,9	6	49	150
0:14:38	41	17,0	6	49	150
0:14:39	42	17,0	6	49	150
0:14:40	42	17,0	6	49	150
0:14:41	42	17,0	6	49	150
0:14:42	42	17,0	6	49	150
0:14:43	42	17,1	6	49	150
0:14:44	42	17,1	6	49	150
0:14:45	42	17,1	6	49	150
0:14:46	42	17,1	6	49	150
0:14:47	42	17,1	6	49	150
0:14:48	42	17,1	6	50	150
0:14:49	42	17,2	6	49	150
0:14:50	42	17,2	6	49	150
0:14:51	42	17,2	6	49	150
0:14:52	42	17,2	6	49	150
0:14:53	42	17,2	6	49	150
0:14:54	42	17,2	6	49	150
0:14:55	42	17,2	6	50	150
0:14:56	42	17,2	6	50	150
0:14:57	42	17,3	6	50	150
0:14:58	42	17,3	6	49	150
0:14:59	42	17,3	6	50	150
0:15:00	42	17,3	6	49	150
0:15:01	42	17,3	6	50	150
0:15:02	42	17,3	6	50	150
0:15:03	42	17,3	6	50	150
0:15:04	42	17,4	6	50	150
0:15:05	42	17,4	6	50	150
0:15:06	42	17,4	6	50	150
0:15:07	42	17,4	6	50	150
0:15:08	42	17,4	6	50	150
0:15:09	42	17,4	6	50	150
0:15:10	42	17,4	6	50	150
0:15:11	42	17,5	6	50	150
0:15:12	42	17,5	6	50	150
0:15:13	42	17,6	6	50	150
0:15:14	42	17,7	6	50	150
0:15:15	42	17,7	6	50	150
0:15:16	42	17,8	6	50	150
0:15:17	42	17,8	6	50	150
0:15:18	42	17,8	6	50	150
0:15:19	42	17,8	6	50	150
0:15:20	42	17,8	6	50	150
0:15:21	42	17,8	6	50	150
0:15:22	42	17,9	6	50	150
0:15:23	42	17,9	6	50	150
0:15:24	42	17,9	6	50	150
0:15:25	42	17,9	6	50	150
0:15:26	42	17,9	6	50	150
0:15:27	42	17,9	6	50	150
0:15:28	42	18,0	6	50	150
0:15:29	42	18,0	6	50	150
0:15:30	43	18,0	6	50	150
0:15:31	43	18,0	6	50	150
0:15:32	43	18,0	6	50	150
0:15:33	43	18,0	6	50	150
0:15:34	43	18,0	6	50	150
0:15:35	43	18,1	6	50	150
0:15:36	43	18,1	6	50	150
0:15:37	43	18,1	6	50	150
0:15:38	43	18,1	6	50	150
0:15:39	43	18,1	6	50	150
0:15:40	43	18,1	6	50	150
0:15:41	43	18,1	6	50	150
0:15:42	43	18,1	6	51	150
0:15:43	43	18,2	6	51	150
0:15:44	43	18,2	6	50	150
0:15:45	43	18,2	6	51	150
0:15:46	43	18,2	6	50	150
0:15:47	43	18,2	6	51	150
0:15:48	43	18,2	6	50	150
0:15:49	43	18,2	6	50	150
0:15:50	43	18,2	6	50	150
0:15:51	43	18,3	6	50	150
0:15:52	43	18,3	6	50	150
0:15:53	43	18,3	6	51	150
0:15:54	43	18,3	6	50	150
0:15:55	43	18,3	6	50	150
0:15:56	43	18,3	6	51	150
0:15:57	43	18,3	6	50	150
0:15:58	43	18,4	6	51	150
0:15:59	43	18,4	6	51	150
0:16:00	43	18,4	6	51	150
0:16:01	43	18,4	6	50	150
0:16:02	43	18,4	6	51	150
0:16:03	43	18,4	6	51	150
0:16:04	43	18,4	6	51	150
0:16:05	43	18,5	6	51	150
0:16:06	43	18,5	6	51	150
0:16:07	43	18,5	6	51	150
0:16:08	43	18,7	6	51	150
0:16:09	43	18,7	6	51	150
0:16:10	43	18,7	6	51	150
0:16:11	43	18,8	6	51	150
0:16:12	43	18,8	6	51	150
0:16:13	43	18,8	6	51	150
0:16:14	43	18,8	6	51	150
0:16:15	43	18,8	6	51	150
0:16:16	43	18,8	6	51	150
0:16:17	43	18,9	6	51	150
0:16:18	43	18,9	6	51	150
0:16:19	44	18,9	6	51	150
0:16:20	44	18,9	6	51	150
0:16:21	44	18,9	6	51	150
0:16:22	44	18,9	6	51	150
0:16:23	44	18,9	6	51	150
0:16:24	44	19,0	6	51	150
0:16:25	44	19,0	6	51	150
0:16:26	44	19,0	6	51	150
0:16:27	44	19,0	6	51	150
0:16:28	44	19,0	6	51	150
0:16:29	44	19,0	6	51	150
0:16:30	44	19,0	6	51	150
0:16:31	44	19,1	6	51	150
0:16:32	44	19,1	6	51	150
0:16:33	44	19,1	6	51	150
0:16:34	44	19,1	6	51	150
0:16:35	44	19,1	6	51	150
0:16:36	44	19,1	6	51	150
0:16:37	44	19,1	6	51	150
0:16:38	44	19,2	6	51	150
0:16:39	44	19,2	6	51	150
0:16:40	44	19,2	6	51	150
0:16:41	44	19,2	6	51	150
0:16:42	44	19,2	6	51	150
0:16:43	44	19,2	6	52	150
0:16:44	44	19,3	6	52	150
0:16:45	44	19,3	6	52	150
0:16:46	44	19,3	6	52	150
0:16:47	44	19,3	6	52	150
0:16:48	44	19,3	6	52	150
0:16:49	44	19,4	6	52	150
0:16:50	44	19,4	6	52	150
0:16:51	44	19,4	6	52	150
0:16:52	44	19,4	6	52	150
0:16:53	44	19,4	6	52	150
0:16:54	44	19,4	6	52	150
0:16:55	44	19,4	6	52	150
0:16:56	44	19,5	6	52	150
0:16:57	44	19,5	6	52	150
0:16:58	44	19,5	6	52	150
0:16:59	44	19,5	6	52	150
0:17:00	44	19,5	6	52	150
0:17:01	44	19,5	6	52	150
0:17:02	44	19,5	6	52	150
0:17:03	44	19,6	6	52	150
0:17:04	44	19,6	6	52	150
0:17:05	44	19,6	6	52	150
0:17:06	44	19,6	6	52	150
0:17:07	44	19,6	6	52	150
0:17:08	44	19,6	6	52	150
0:17:09	44	19,7	6	52	150
0:17:10	44	19,7	6	52	150
0:17:11	44	19,7	6	52	150
0:17:12	44	19,7	6	52	150
0:17:13	44	19,7	6	52	150
0:17:14	44	19,8	6	52	150
0:17:15	45	19,9	6	52	150
0:17:16	45	19,9	6	52	150
0:17:17	45	19,9	6	52	150
0:17:18	45	19,9	6	52	150
0:17:19	45	19,9	6	52	150
0:17:20	45	20,0	6	52	150
0:17:21	45	20,0	6	52	150
0:17:22	45	20,0	6	52	150
0:17:23	45	20,0	6	52	150
0:17:24	45	20,0	6	53	150
0:17:25	45	20,0	6	52	150
0:17:26	45	20,0	6	52	150
0:17:27	45	20,1	6	52	150
0:17:28	45	20,1	6	53	150
0:17:29	45	20,1	6	53	150
0:17:30	45	20,1	6	52	150
0:17:31	45	20,1	6	52	150
0:17:32	45	20,1	6	53	150
0:17:33	45	20,2	6	53	150
0:17:34	45	20,2	6	53	150
0:17:35	45	20,2	6	53	150
0:17:36	45	20,2	6	53	150
0:17:37	45	20,2	6	53	150
0:17:38	45	20,2	6	53	150
0:17:39	45	20,2	6	53	150
0:17:40	45	20,3	6	53	150
0:17:41	45	20,3	6	53	150
0:17:42	45	20,3	6	53	150
0:17:43	45	20,3	6	53	150
0:17:44	45	20,3	6	53	150
0:17:45	45	20,3	6	53	150
0:17:46	45	20,4	6	53	150
0:17:47	45	20,4	6	53	150
0:17:48	45	20,4	6	53	150
0:17:49	45	20,4	6	53	150
0:17:50	45	20,4	6	53	150
0:17:51	45	20,4	6	53	150
0:17:52	45	20,4	6	53	150
0:17:53	45	20,5	6	53	150
0:17:54	45	20,5	6	53	150
0:17:55	45	20,5	6	53	150
0:17:56	45	20,5	6	53	150
0:17:57	45	20,7	6	53	150
0:17:58	45	20,8	6	53	150
0:17:59	45	20,9	6	53	150
0:18:00	45	20,9	6	53	150
0:18:01	45	20,9	6	53	150
0:18:02	45	20,9	6	53	150
0:18:03	45	21,0	6	53	150
0:18:04	45	21,0	6	53	150
0:18:05	45	21,0	6	53	150
0:18:06	45	21,0	6	53	150
0:18:07	46	21,0	6	53	150
0:18:08	46	21,0	6	53	150
0:18:09	46	21,0	6	53	150
0:18:10	46	21,1	6	53	150
0:18:11	46	21,1	6	53	150
0:18:12	46	21,1	6	53	150
0:18:13	46	21,1	6	53	150
0:18:14	46	21,1	6	53	150
0:18:15	46	21,1	6	53	150
0:18:16	46	21,2	6	53	150
0:18:17	46	21,2	6	54	150
0:18:18	46	21,2	6	53	150
0:18:19	46	21,2	6	54	150
0:18:20	46	21,2	6	54	150
0:18:21	46	21,2	6	54	150
0:18:22	46	21,3	6	54	150
0:18:23	46	21,3	6	54	150
0:18:24	46	21,3	6	54	150
0:18:25	46	21,3	6	54	150
0:18:26	46	21,3	6	54	150
0:18:27	46	21,3	6	54	150
0:18:28	46	21,4	6	54	150
0:18:29	46	21,4	6	54	150
0:18:30	46	21,4	6	54	150
0:18:31	46	21,4	6	54	150
0:18:32	46	21,4	6	54	150
0:18:33	46	21,4	6	54	150
0:18:34	46	21,4	6	54	150
0:18:35	46	21,5	6	54	150
0:18:36	46	21,5	6	54	150
0:18:37	46	21,5	6	54	150
0:18:38	46	21,5	6	54	150
0:18:39	46	21,5	6	54	150
0:18:40	46	21,5	6	54	150
0:18:41	46	21,5	6	54	150
0:18:42	46	21,6	6	54	150
0:18:43	46	21,6	6	54	150
0:18:44	46	21,6	6	54	150
0:18:45	46	21,6	6	54	150
0:18:46	46	21,6	6	54	150
0:18:47	46	21,6	6	54	150
0:18:48	46	21,6	6	54	150
0:18:49	46	21,7	6	54	150
0:18:50	46	21,7	6	54	150
0:18:51	46	21,7	6	54	150
0:18:52	46	21,7	6	54	150
0:18:53	46	21,7	6	54	150
0:18:54	46	21,7	6	54	150
0:18:55	46	21,7	6	54	150
0:18:56	47	21,8	6	54	150
0:18:57	47	21,8	6	54	150
0:18:58	47	21,8	6	54	150
0:18:59	47	21,8	6	54	150
0:19:00	47	21,8	6	54	150
0:19:01	47	21,8	6	54	150
0:19:02	47	21,9	6	54	150
0:19:03	47	21,9	6	54	150
0:19:04	47	21,9	6	54	150
0:19:05	47	21,9	6	55	150
0:19:06	47	21,9	6	55	150
0:19:07	47	21,9	6	54	150
0:19:08	47	21,9	6	54	150
0:19:09	47	22,0	6	54	150
0:19:10	47	22,0	6	54	150
0:19:11	47	22,0	6	55	150
0:19:12	47	22,0	6	54	150
0:19:13	47	22,0	6	54	150
0:19:14	47	22,0	7	55	150
0:19:15	47	22,1	7	55	150
0:19:16	47	22,1	7	55	150
0:19:17	47	22,1	7	54	150
0:19:18	47	22,1	7	55	150
0:19:19	47	22,1	7	54	150
0:19:20	47	22,1	7	54	150
0:19:21	47	22,1	7	54	150
0:19:22	47	22,2	6	55	150
0:19:23	47	22,2	7	55	150
0:19:24	47	22,2	7	55	150
0:19:25	47	22,2	7	55	150
0:19:26	47	22,2	7	55	150
0:19:27	47	22,2	7	55	150
0:19:28	47	22,2	7	55	150
0:19:29	47	22,3	7	55	150
0:19:30	47	22,3	7	55	150
0:19:31	47	22,3	6	55	150
0:19:32	47	22,3	7	55	150
0:19:33	47	22,3	7	55	150
0:19:34	47	22,3	7	55	150
0:19:35	47	22,4	7	55	150
0:19:36	47	22,4	7	55	150
0:19:37	47	22,4	7	55	150
0:19:38	47	22,4	7	55	150
0:19:39	47	22,4	7	55	150
0:19:40	47	22,4	7	55	150
0:19:41	47	22,4	7	55	150
0:19:42	47	22,5	7	55	150
0:19:43	47	22,7	7	55	150
0:19:44	47	22,7	7	55	150
0:19:45	47	22,8	7	55	150
0:19:46	47	22,8	7	55	150
0:19:47	47	22,8	7	55	150
0:19:48	48	22,8	7	55	150
0:19:49	48	22,8	7	55	150
0:19:50	48	22,8	7	55	150
0:19:51	48	22,9	7	55	150
0:19:52	48	22,9	7	55	150
0:19:53	48	22,9	7	55	150
0:19:54	48	22,9	7	55	150
0:19:55	48	22,9	7	55	150
0:19:56	48	22,9	7	55	150
0:19:57	48	22,9	7	55	150
0:19:58	48	22,9	7	55	150
0:19:59	48	23,0	7	55	150
0:20:00	48	23,0	7	55	150
0:20:01	48	23,0	7	55	150
0:20:02	48	23,0	7	55	150
0:20:03	48	23,0	7	55	150
0:20:04	48	23,0	7	55	150
0:20:05	48	23,0	7	55	150
0:20:06	48	23,1	7	55	150
0:20:07	48	23,1	7	55	150
0:20:08	48	23,1	7	56	150
0:20:09	48	23,1	7	56	150
0:20:10	48	23,1	7	55	150
0:20:11	48	23,1	7	55	150
0:20:12	48	23,2	7	56	150
0:20:13	48	23,2	7	55	150
0:20:14	48	23,2	7	55	150
0:20:15	48	23,2	7	56	150
0:20:16	48	23,2	7	56	150
0:20:17	48	23,2	7	56	150
0:20:18	48	23,3	7	56	150
0:20:19	48	23,3	7	56	150
0:20:20	48	23,3	7	56	150
0:20:21	48	23,3	7	56	150
0:20:22	48	23,3	7	56	150
0:20:23	48	23,3	7	56	150
0:20:24	48	23,3	7	56	150
0:20:25	48	23,4	7	56	150
0:20:26	48	23,4	7	56	150
0:20:27	48	23,4	7	56	150
0:20:28	48	23,4	7	56	150
0:20:29	48	23,4	7	56	150
0:20:30	48	23,4	7	56	150
0:20:31	48	23,5	7	56	150
0:20:32	48	23,5	7	56	150
0:20:33	48	23,5	7	56	150
0:20:34	48	23,5	7	56	150
0:20:35	48	23,5	7	56	150
0:20:36	48	23,5	7	56	150
0:20:37	48	23,5	7	56	150
0:20:38	48	23,5	7	56	150
0:20:39	48	23,6	7	56	150
0:20:40	48	23,6	7	56	150
0:20:41	49	23,6	7	56	150
0:20:42	49	23,6	7	56	150
0:20:43	49	23,6	7	56	150
0:20:44	49	23,6	7	56	150
0:20:45	49	23,7	7	56	150
0:20:46	49	23,7	7	56	150
0:20:47	49	23,7	7	56	150
0:20:48	49	23,7	7	56	150
0:20:49	49	23,7	7	56	150
0:20:50	49	23,7	7	56	150
0:20:51	49	23,8	7	56	150
0:20:52	49	23,8	7	56	150
0:20:53	49	23,8	7	56	150
0:20:54	49	23,8	7	56	150
0:20:55	49	23,9	7	57	150
0:20:56	49	24,0	7	57	150
0:20:57	49	24,0	7	57	150
0:20:58	49	24,1	7	57	150
0:20:59	49	24,1	7	57	150
0:21:00	49	24,1	7	57	150
0:21:01	49	24,1	7	56	150
0:21:02	49	24,1	7	56	150
0:21:03	49	24,1	7	57	150
0:21:04	49	24,1	7	56	150
0:21:05	49	24,2	7	56	150
0:21:06	49	24,2	7	57	150
0:21:07	49	24,2	7	57	150
0:21:08	49	24,2	7	57	150
0:21:09	49	24,2	7	57	150
0:21:10	49	24,2	7	57	150
0:21:11	49	24,2	7	57	150
0:21:12	49	24,3	7	57	150
0:21:13	49	24,3	7	57	150
0:21:14	49	24,3	7	57	150
0:21:15	49	24,3	7	57	150
0:21:16	49	24,3	7	57	150
0:21:17	49	24,3	7	57	150
0:21:18	49	24,4	7	57	150
0:21:19	49	24,4	7	57	150
0:21:20	49	24,4	7	57	150
0:21:21	49	24,4	7	57	150
0:21:22	49	24,4	7	57	150
0:21:23	49	24,4	7	57	150
0:21:24	49	24,5	7	57	150
0:21:25	49	24,5	7	57	150
0:21:26	49	24,5	7	57	150
0:21:27	49	24,5	7	57	150
0:21:28	49	24,5	7	57	150
0:21:29	49	24,5	7	57	150
0:21:30	49	24,5	7	57	150
0:21:31	49	24,6	7	57	150
0:21:32	49	24,6	7	57	150
0:21:33	50	24,6	7	57	150
0:21:34	50	24,6	7	57	150
0:21:35	50	24,6	7	57	150
0:21:36	50	24,6	7	57	150
0:21:37	50	24,7	7	57	150
0:21:38	50	24,7	7	57	150
0:21:39	50	24,7	7	57	150
0:21:40	50	24,7	7	57	150
0:21:41	50	24,7	7	58	150
0:21:42	50	24,7	7	57	150
0:21:43	50	24,8	7	58	150
0:21:44	50	24,8	7	58	150
0:21:45	50	24,8	7	58	150
0:21:46	50	24,8	7	57	150
0:21:47	50	24,8	7	57	150
0:21:48	50	24,8	7	57	150
0:21:49	50	24,9	7	57	150
0:21:50	50	24,9	7	58	150
0:21:51	50	24,9	7	58	150
0:21:52	50	24,9	7	58	150
0:21:53	50	24,9	7	58	150
0:21:54	50	24,9	7	58	150
0:21:55	50	25,0	7	58	150
0:21:56	50	25,0	7	58	150
0:21:57	50	25,0	7	58	150
0:21:58	50	25,0	7	58	150
0:21:59	50	25,0	7	58	150
0:22:00	50	25,1	7	58	150
0:22:01	50	25,1	7	58	150
0:22:02	50	25,1	7	58	150
0:22:03	50	25,1	7	58	150
0:22:04	50	25,1	7	58	150
0:22:05	50	25,1	7	58	150
0:22:06	50	25,2	7	58	150
0:22:07	50	25,2	7	58	150
0:22:08	50	25,2	7	58	150
0:22:09	50	25,2	7	58	150
0:22:10	50	25,2	7	58	150
0:22:11	50	25,2	7	58	150
0:22:12	50	25,3	7	58	150
0:22:13	50	25,3	7	58	150
0:22:14	50	25,3	7	58	150
0:22:15	50	25,4	7	58	150
0:22:16	50	25,5	7	58	150
0:22:17	50	25,6	7	58	150
0:22:18	50	25,6	7	58	150
0:22:19	50	25,6	7	58	150
0:22:20	50	25,7	7	58	150
0:22:21	50	25,7	7	58	150
0:22:22	50	25,7	7	58	150
0:22:23	50	25,7	7	58	150
0:22:24	50	25,7	7	58	150
0:22:25	50	25,7	7	58	150
0:22:26	51	25,7	7	58	150
0:22:27	51	25,8	7	58	150
0:22:28	51	25,8	7	59	150
0:22:29	51	25,8	7	58	150
0:22:30	51	25,8	7	58	150
0:22:31	51	25,8	7	59	150
0:22:32	51	25,8	7	59	150
0:22:33	51	25,8	7	58	150
0:22:34	51	25,8	7	58	150
0:22:35	51	25,9	7	58	150
0:22:36	51	25,9	7	58	150
0:22:37	51	25,9	7	58	150
0:22:38	51	25,9	7	58	150
0:22:39	51	25,9	7	59	150
0:22:40	51	25,9	7	59	150
0:22:41	51	26,0	7	59	150
0:22:42	51	26,0	7	59	150
0:22:43	51	26,0	7	59	150
0:22:44	51	26,0	7	59	150
0:22:45	51	26,0	7	59	150
0:22:46	51	26,0	7	59	150
0:22:47	51	26,0	7	59	150
0:22:48	51	26,1	7	59	150
0:22:49	51	26,1	7	59	150
0:22:50	51	26,1	7	59	150
0:22:51	51	26,1	7	59	150
0:22:52	51	26,1	7	59	150
0:22:53	51	26,1	7	59	150
0:22:54	51	26,2	7	59	150
0:22:55	51	26,2	7	59	150
0:22:56	51	26,2	7	59	150
0:22:57	51	26,2	7	59	150
0:22:58	51	26,2	7	59	150
0:22:59	51	26,2	7	59	150
0:23:00	51	26,2	7	59	150
0:23:01	51	26,3	7	59	150
0:23:02	51	26,3	7	59	150
0:23:03	51	26,3	7	59	150
0:23:04	51	26,3	7	59	150
0:23:05	51	26,3	7	59	150
0:23:06	51	26,3	7	59	150
0:23:07	51	26,4	7	59	150
0:23:08	51	26,4	7	59	150
0:23:09	51	26,4	7	59	150
0:23:10	51	26,4	7	59	150
0:23:11	51	26,4	7	59	150
0:23:12	51	26,4	7	59	150
0:23:13	51	26,4	7	59	150
0:23:14	51	26,5	7	59	150
0:23:15	51	26,5	7	59	150
0:23:16	51	26,5	7	59	150
0:23:17	51	26,5	7	59	150
0:23:18	51	26,5	7	59	150
0:23:19	51	26,6	7	59	150
0:23:20	52	26,6	7	59	150
0:23:21	52	26,6	7	59	150
0:23:22	52	26,6	7	59	150
0:23:23	52	26,6	7	59	150
0:23:24	52	26,7	7	59	150
0:23:25	52	26,7	7	59	150
0:23:26	52	26,7	7	60	150
0:23:27	52	26,8	7	60	150
0:23:28	52	26,8	7	60	150
0:23:29	52	26,8	7	60	150
0:23:30	52	26,8	7	60	150
0:23:31	52	26,8	7	60	150
0:23:32	52	26,8	7	60	150
0:23:33	52	26,9	7	60	150
0:23:34	52	26,9	7	60	150
0:23:35	52	26,9	7	60	150
0:23:36	52	26,9	7	60	150
0:23:37	52	26,9	7	60	150
0:23:38	52	26,9	7	60	150
0:23:39	52	27,0	7	60	150
0:23:40	52	27,0	7	60	150
0:23:41	52	27,0	7	60	150
0:23:42	52	27,0	7	60	150
0:23:43	52	27,0	7	60	150
0:23:44	52	27,0	7	60	150
0:23:45	52	27,1	7	60	150
0:23:46	52	27,1	7	60	150
0:23:47	52	27,1	7	60	150
0:23:48	52	27,1	7	60	150
0:23:49	52	27,1	7	60	150
0:23:50	52	27,1	7	60	150
0:23:51	52	27,2	7	60	150
0:23:52	52	27,2	7	60	150
0:23:53	52	27,2	7	60	150
0:23:54	52	27,2	7	60	150
0:23:55	52	27,2	7	60	150
0:23:56	52	27,2	7	60	150
0:23:57	52	27,3	7	60	150
0:23:58	52	27,3	7	60	150
0:23:59	52	27,3	7	60	150
0:24:00	52	27,3	7	60	150
0:24:01	52	27,3	7	60	150
0:24:02	52	27,3	7	61	150
0:24:03	52	27,3	7	60	150
0:24:04	52	27,4	7	60	150
0:24:05	52	27,4	7	60	150
0:24:06	52	27,4	7	61	150
0:24:07	52	27,4	7	60	150
0:24:08	52	27,4	7	61	150
0:24:09	52	27,4	7	61	150
0:24:10	53	27,5	7	61	150
0:24:11	53	27,5	7	61	150
0:24:12	53	27,5	7	61	150
0:24:13	53	27,5	7	61	150
0:24:14	53	27,5	7	61	150
0:24:15	53	27,5	7	61	150
0:24:16	53	27,5	7	61	150
0:24:17	53	27,6	7	61	150
0:24:18	53	27,6	7	61	150
0:24:19	53	27,6	7	61	150
0:24:20	53	27,6	7	61	150
0:24:21	53	27,6	7	61	150
0:24:22	53	27,6	7	61	150
0:24:23	53	27,6	7	61	150
0:24:24	53	27,8	7	61	150
0:24:25	53	27,8	7	61	150
0:24:26	53	27,9	7	61	150
0:24:27	53	27,9	7	61	150
0:24:28	53	27,9	7	61	150
0:24:29	53	27,9	7	61	150
0:24:30	53	27,9	7	61	150
0:24:31	53	27,9	7	61	150
0:24:32	53	28,0	7	61	150
0:24:33	53	28,0	7	61	150
0:24:34	53	28,0	7	61	150
0:24:35	53	28,0	7	61	150
0:24:36	53	28,0	7	61	150
0:24:37	53	28,0	7	61	150
0:24:38	53	28,0	7	61	150
0:24:39	53	28,1	7	61	150
0:24:40	53	28,1	7	61	150
0:24:41	53	28,1	7	61	150
0:24:42	53	28,1	7	61	150
0:24:43	53	28,1	7	61	150
0:24:44	53	28,1	7	61	150
0:24:45	53	28,1	7	61	150
0:24:46	53	28,2	7	61	150
0:24:47	53	28,2	7	61	150
0:24:48	53	28,2	7	61	150
0:24:49	53	28,2	7	61	150
0:24:50	53	28,2	7	61	150
0:24:51	53	28,2	7	61	150
0:24:52	53	28,2	7	61	150
0:24:53	53	28,2	7	61	150
0:24:54	53	28,3	7	61	150
0:24:55	53	28,3	7	61	150
0:24:56	53	28,3	7	61	150
0:24:57	53	28,3	7	61	150
0:24:58	53	28,3	7	61	150
0:24:59	53	28,3	7	61	150
0:25:00	53	28,3	7	61	150
0:25:01	53	28,4	7	61	150
0:25:02	53	28,4	7	61	150
0:25:03	54	28,4	7	61	150
0:25:04	54	28,5	7	61	150
0:25:05	54	28,6	7	62	150
0:25:06	54	28,7	7	61	150
0:25:07	54	28,7	7	62	150
0:25:08	54	28,7	7	61	150
0:25:09	54	28,7	7	61	150
0:25:10	54	28,8	7	62	150
0:25:11	54	28,8	7	61	150
0:25:12	54	28,8	7	62	150
0:25:13	54	28,8	7	62	150
0:25:14	54	28,8	7	62	150
0:25:15	54	28,8	7	62	150
0:25:16	54	28,8	7	62	150
0:25:17	54	28,8	7	62	150
0:25:18	54	28,9	7	62	150
0:25:19	54	28,9	7	62	150
0:25:20	54	28,9	7	61	150
0:25:21	54	28,9	7	62	150
0:25:22	54	28,9	7	62	150
0:25:23	54	28,9	7	62	150
0:25:24	54	28,9	7	62	150
0:25:25	54	29,0	7	62	150
0:25:26	54	29,0	7	62	150
0:25:27	54	29,0	7	62	150
0:25:28	54	29,0	7	62	150
0:25:29	54	29,0	7	62	150
0:25:30	54	29,0	7	62	150
0:25:31	54	29,1	7	62	150
0:25:32	54	29,1	7	62	150
0:25:33	54	29,1	7	62	150
0:25:34	54	29,1	7	62	150
0:25:35	54	29,1	7	62	150
0:25:36	54	29,1	7	62	150
0:25:37	54	29,1	7	62	150
0:25:38	54	29,2	7	62	150
0:25:39	54	29,2	7	62	150
0:25:40	54	29,2	7	62	150
0:25:41	54	29,2	7	62	150
0:25:42	54	29,2	7	62	150
0:25:43	54	29,2	7	62	150
0:25:44	54	29,3	7	62	150
0:25:45	54	29,3	7	62	150
0:25:46	54	29,3	7	62	150
0:25:47	54	29,3	7	62	150
0:25:48	54	29,3	7	62	150
0:25:49	54	29,4	7	62	150
0:25:50	54	29,4	7	62	150
0:25:51	54	29,4	7	62	150
0:25:52	54	29,4	7	62	150
0:25:53	54	29,4	7	62	150
0:25:54	55	29,4	7	62	150
0:25:55	55	29,4	7	62	150
0:25:56	55	29,5	7	62	150
0:25:57	55	29,5	7	62	150
0:25:58	55	29,5	7	62	150
0:25:59	55	29,5	7	63	150
0:26:00	55	29,5	7	62	150
0:26:01	55	29,5	7	62	150
0:26:02	55	29,6	7	63	150
0:26:03	55	29,6	7	63	150
0:26:04	55	29,6	7	63	150
0:26:05	55	29,6	7	63	150
0:26:06	55	29,6	7	63	150
0:26:07	55	29,7	7	63	150
0:26:08	55	29,7	7	63	150
0:26:09	55	29,7	7	63	150
0:26:10	55	29,7	7	63	150
