Repository: ProgWizer/parser

File: project-root/data/Data Acquisition/Data Acquisition/2019 year (140)/19-064.txt
--Test Summary--
Full Path and File Name	
Instrument Name	7222
Instrument Type	Model 7222 Consistometer
Instrument Serial Number	
Test Start Date	22.07.2019
Test Start Time	11:39:09
Test Stop Date	22.07.2019
Test Stop Time	15:38:10
Test Length	3:59:01
Final Sample Time Offset	3:59:00
Controller Schedule Name	
Sampling Period	10 seconds
Comments	MPa 25(30)

Êåìïàðòíåðñ
Information	WellID	
Information	Customer	
Information	EngName	
Information	CementClass	G
Information	CementMfr	
Information	Additives	100G+5Dart-100+0.5ChemCFL-501+0.1ChemDisp PCE
Information	Density	1900
Information	BHCT	40
Information	BHST	
Information	FluidLoss	
Information	JobType	
Calculated Value	Time_30Bc	3:36:10
Calculated Value	Time_70Bc	3:56:00
Calculated Value	Time_100Bc	N/A
Initial Temperature (°C)	27 °C
Final Temperature (°C)	41 °C
Initial Pressure (MPa)	0,6 MPa
Final Pressure (MPa)	24,9 MPa
Initial Consistency (Bc)	22 Bc
Final Consistency (Bc)	86 Bc
--Data--
Time (HH:MM:SS)	Temperature (°C)	Pressure (MPa)	Consistency (Bc)
0:00:00	27	0,6	22
0:00:10	27	0,7	22
0:00:20	27	0,8	22
0:00:30	27	1,0	21
0:00:40	27	1,2	18
0:00:50	27	1,4	24
0:01:00	27	1,4	22
0:01:10	27	1,7	20
0:01:20	27	1,7	20
0:01:30	27	1,8	21
0:01:40	27	2,0	21
0:01:50	27	2,4	18
0:02:00	27	2,5	22
0:02:10	27	2,6	28
0:02:20	27	2,7	24
0:02:30	27	2,8	24
0:02:40	27	2,9	24
0:02:50	27	3,1	22
0:03:00	27	3,2	23
0:03:10	27	3,3	25
0:03:20	27	3,4	28
0:03:30	27	3,5	22
0:03:40	27	3,6	20
0:03:50	27	4,1	25
0:04:00	27	4,2	21
0:04:10	28	4,2	25
0:04:20	28	4,3	22
0:04:30	28	4,4	25
0:04:40	28	4,5	21
0:04:50	28	4,5	20
0:05:00	28	5,0	32
0:05:10	28	5,0	22
0:05:20	28	5,1	18
0:05:30	28	5,2	22
0:05:40	28	5,3	27
0:05:50	29	5,4	24
0:06:00	29	5,5	27
0:06:10	29	5,6	27
0:06:20	29	6,1	23
0:06:30	29	6,1	19
0:06:40	29	6,2	20
0:06:50	29	6,2	25
0:07:00	29	6,3	20
0:07:10	29	6,7	31
0:07:20	29	6,8	23
0:07:30	30	6,8	21
0:07:40	30	6,9	24
0:07:50	30	7,0	21
0:08:00	30	7,4	25
0:08:10	30	7,5	19
0:08:20	30	7,6	22
0:08:30	30	7,7	27
0:08:40	30	7,7	19
0:08:50	30	7,8	24
0:09:00	30	8,2	23
0:09:10	30	8,3	28
0:09:20	31	8,3	16
0:09:30	31	8,4	19
0:09:40	31	8,5	17
0:09:50	31	8,9	21
0:10:00	31	9,0	16
0:10:10	31	9,1	20
0:10:20	31	9,1	22
0:10:30	31	9,2	22
0:10:40	31	9,6	28
0:10:50	31	9,6	22
0:11:00	31	9,6	20
0:11:10	32	9,7	14
0:11:20	32	10,2	19
0:11:30	32	10,3	22
0:11:40	32	10,3	25
0:11:50	32	10,4	20
0:12:00	32	10,4	19
0:12:10	32	10,5	18
0:12:20	32	10,9	15
0:12:30	32	11,0	19
0:12:40	32	11,1	17
0:12:50	32	11,2	17
0:13:00	32	11,3	24
0:13:10	33	11,3	28
0:13:20	33	11,9	26
0:13:30	33	11,9	27
0:13:40	33	11,9	26
0:13:50	33	11,9	22
0:14:00	33	12,0	21
0:14:10	33	12,2	20
0:14:20	33	12,3	22
0:14:30	33	12,5	24
0:14:40	33	12,5	23
0:14:50	33	12,7	23
0:15:00	33	12,8	23
0:15:10	34	13,3	17
0:15:20	34	13,4	21
0:15:30	34	13,5	22
0:15:40	34	13,5	19
0:15:50	34	13,6	17
0:16:00	34	13,6	18
0:16:10	34	14,2	18
0:16:20	34	14,3	26
0:16:30	34	14,3	23
0:16:40	34	14,4	18
0:16:50	34	14,4	20
0:17:00	34	14,5	19
0:17:10	34	14,6	21
0:17:20	35	14,7	19
0:17:30	35	14,8	19
0:17:40	35	15,1	16
0:17:50	35	15,2	18
0:18:00	35	15,2	24
0:18:10	35	15,4	20
0:18:20	35	16,0	26
0:18:30	35	16,1	22
0:18:40	35	16,1	19
0:18:50	35	16,2	21
0:19:00	35	16,3	23
0:19:10	35	16,3	21
0:19:20	35	16,4	19
0:19:30	36	16,5	19
0:19:40	36	16,8	21
0:19:50	36	16,8	24
0:20:00	36	16,9	25
0:20:10	36	17,5	24
0:20:20	36	17,5	29
0:20:30	36	17,6	25
0:20:40	36	17,7	24
0:20:50	36	17,8	22
0:21:00	36	17,9	26
0:21:10	36	17,9	24
0:21:20	36	18,0	29
0:21:30	37	18,5	23
0:21:40	37	18,6	23
0:21:50	37	18,6	22
0:22:00	37	18,6	24
0:22:10	37	18,7	26
0:22:20	37	18,8	21
0:22:30	37	19,0	21
0:22:40	37	19,0	19
0:22:50	37	19,2	18
0:23:00	37	19,3	22
0:23:10	37	19,5	23
0:23:20	37	19,7	23
0:23:30	37	19,7	23
0:23:40	38	19,9	22
0:23:50	38	20,0	22
0:24:00	38	20,4	20
0:24:10	38	20,4	21
0:24:20	38	20,5	21
0:24:30	38	20,5	20
0:24:40	38	20,8	21
0:24:50	38	20,9	17
0:25:00	38	21,0	18
0:25:10	38	21,1	19
0:25:20	38	21,2	18
0:25:30	38	21,4	18
0:25:40	38	21,5	17
0:25:50	39	21,7	16
0:26:00	39	21,9	16
0:26:10	39	21,9	18
0:26:20	39	22,0	19
0:26:30	39	22,2	17
0:26:40	39	22,3	18
0:26:50	39	22,5	17
0:27:00	39	22,6	16
0:27:10	39	22,8	16
0:27:20	39	22,8	19
0:27:30	39	23,0	17
0:27:40	39	23,2	16
0:27:50	39	23,3	16
0:28:00	40	23,4	15
0:28:10	40	23,5	14
0:28:20	40	23,7	15
0:28:30	40	23,8	17
0:28:40	40	23,9	19
0:28:50	40	24,1	19
0:29:00	40	24,2	20
0:29:10	40	24,4	18
0:29:20	40	24,5	19
0:29:30	40	24,7	20
0:29:40	40	24,7	21
0:29:50	40	24,9	22
0:30:00	40	25,0	20
0:30:10	41	25,0	21
0:30:20	41	25,0	20
0:30:30	41	25,1	19
0:30:40	41	25,1	19
0:30:50	41	25,1	18
0:31:00	41	25,1	18
0:31:10	41	25,1	17
0:31:20	41	25,0	18
0:31:30	41	25,0	17
0:31:40	41	24,9	17
0:31:50	41	24,9	17
0:32:00	41	24,8	17
0:32:10	41	24,8	17
0:32:20	41	24,9	17
0:32:30	41	24,8	17
0:32:40	41	24,8	17
0:32:50	41	24,9	17
0:33:00	41	24,9	17
0:33:10	41	24,8	17
0:33:20	41	24,8	17
0:33:30	41	24,8	17
0:33:40	41	24,9	17
0:33:50	41	24,9	17
0:34:00	41	24,9	18
0:34:10	41	24,8	18
0:34:20	41	24,8	18
0:34:30	41	24,8	18
0:34:40	41	24,8	18
0:34:50	41	24,9	18
0:35:00	41	24,8	18
0:35:10	41	24,8	18
0:35:20	41	24,8	18
0:35:30	41	24,8	18
0:35:40	41	24,8	18
0:35:50	41	24,8	18
0:36:00	41	24,9	18
0:36:10	41	24,9	18
0:36:20	41	24,9	18
0:36:30	41	24,9	18
0:36:40	41	24,9	17
0:36:50	41	24,9	17
0:37:00	41	24,9	17
0:37:10	41	24,8	17
0:37:20	41	24,8	17
0:37:30	41	24,8	17
0:37:40	41	24,8	17
0:37:50	41	24,8	17
0:38:00	41	24,8	17
0:38:10	41	24,8	17
0:38:20	41	24,8	17
0:38:30	41	24,8	17
0:38:40	41	24,8	17
0:38:50	41	24,8	17
0:39:00	41	24,8	17
0:39:10	41	24,8	17
0:39:20	41	24,8	17
0:39:30	41	24,8	17
0:39:40	41	24,8	17
0:39:50	41	24,8	17
0:40:00	41	24,8	17
0:40:10	41	24,8	17
0:40:20	41	24,8	17
0:40:30	41	24,8	17
0:40:40	41	24,8	17
0:40:50	41	24,9	17
0:41:00	41	24,9	17
0:41:10	41	24,9	17
0:41:20	41	24,9	17
0:41:30	41	24,9	17
0:41:40	41	24,9	17
0:41:50	41	24,9	17
0:42:00	41	24,9	17
0:42:10	41	24,9	17
0:42:20	41	24,9	17
0:42:30	41	24,9	17
0:42:40	41	24,9	17
0:42:50	41	24,9	17
0:43:00	41	24,9	17
0:43:10	41	24,9	17
0:43:20	41	24,9	17
0:43:30	41	24,9	17
0:43:40	41	24,9	17
0:43:50	41	24,9	17
0:44:00	41	24,9	17
0:44:10	41	24,9	17
0:44:20	41	24,9	17
0:44:30	41	24,9	17
0:44:40	41	24,9	17
0:44:50	41	24,9	17
0:45:00	41	24,9	17
0:45:10	41	24,9	17
0:45:20	41	25,0	17
0:45:30	41	25,0	17
0:45:40	41	25,0	17
0:45:50	41	25,0	17
0:46:00	41	24,9	17
0:46:10	41	25,0	17
0:46:20	41	25,0	17
0:46:30	41	25,0	17
0:46:40	41	25,0	17
0:46:50	41	25,0	17
0:47:00	41	25,0	17
0:47:10	41	25,0	17
0:47:20	41	25,0	17
0:47:30	41	25,0	17
0:47:40	41	25,0	17
0:47:50	41	25,0	17
0:48:00	41	25,0	17
0:48:10	41	25,0	17
0:48:20	41	25,0	17
0:48:30	41	25,0	17
0:48:40	41	25,0	17
0:48:50	41	25,0	17
0:49:00	41	25,0	17
0:49:10	41	25,0	17
0:49:20	41	25,0	17
0:49:30	41	25,0	17
0:49:40	41	25,0	17
0:49:50	41	25,1	17
0:50:00	41	25,1	17
0:50:10	41	25,1	17
0:50:20	41	25,1	17
0:50:30	41	25,1	17
0:50:40	41	25,1	17
0:50:50	41	25,1	17
0:51:00	41	25,1	17
0:51:10	41	25,1	17
0:51:20	41	25,1	17
0:51:30	41	25,1	17
0:51:40	41	25,1	17
0:51:50	41	25,1	17
0:52:00	41	25,1	16
0:52:10	41	25,1	16
0:52:20	41	25,1	16
0:52:30	41	25,1	16
0:52:40	41	25,1	16
0:52:50	41	25,1	16
0:53:00	41	25,1	16
0:53:10	41	25,1	16
0:53:20	41	25,1	16
0:53:30	41	25,1	16
0:53:40	41	25,1	16
0:53:50	41	25,1	16
0:54:00	41	25,1	16
0:54:10	41	25,1	16
0:54:20	41	25,1	16
0:54:30	41	25,1	16
0:54:40	41	25,1	16
0:54:50	41	25,1	16
0:55:00	41	25,1	16
0:55:10	41	25,1	16
0:55:20	41	25,1	16
0:55:30	41	25,1	16
0:55:40	41	25,1	16
0:55:50	41	25,1	16
0:56:00	41	25,1	16
0:56:10	41	25,2	16
0:56:20	41	25,1	16
0:56:30	41	25,2	16
0:56:40	41	25,2	16
0:56:50	41	25,2	16
0:57:00	41	25,2	16
0:57:10	41	25,2	16
0:57:20	41	25,2	16
0:57:30	41	25,2	16
0:57:40	41	25,2	16
0:57:50	41	25,2	16
0:58:00	41	25,2	16
0:58:10	41	25,2	16
0:58:20	41	25,2	16
0:58:30	41	25,2	16
0:58:40	41	25,2	16
0:58:50	41	25,2	16
0:59:00	41	25,2	16
0:59:10	41	25,2	16
0:59:20	41	25,2	16
0:59:30	41	25,2	16
0:59:40	41	25,2	16
0:59:50	41	25,2	16
1:00:00	41	25,2	16
1:00:10	41	25,2	16
1:00:20	41	25,2	16
1:00:30	41	25,2	16
1:00:40	41	25,2	16
1:00:50	41	25,2	16
1:01:00	41	25,2	16
1:01:10	41	25,2	16
1:01:20	41	25,2	16
1:01:30	41	25,2	16
1:01:40	41	25,2	16
1:01:50	41	25,2	16
1:02:00	41	25,2	16
1:02:10	41	25,2	16
1:02:20	41	25,2	16
1:02:30	41	25,2	16
1:02:40	41	25,2	16
1:02:50	41	25,2	16
1:03:00	41	25,2	16
1:03:10	41	25,2	16
1:03:20	41	25,2	16
1:03:30	41	25,2	16
1:03:40	41	25,2	16
1:03:50	41	25,3	16
1:04:00	41	25,3	16
1:04:10	41	25,3	16
1:04:20	41	25,3	16
1:04:30	41	25,3	16
1:04:40	41	25,3	16
1:04:50	41	25,3	16
1:05:00	41	25,3	16
1:05:10	41	25,3	16
1:05:20	41	25,3	16
1:05:30	41	25,3	16
1:05:40	41	25,3	16
1:05:50	41	25,3	16
1:06:00	41	25,3	16
1:06:10	41	25,3	16
1:06:20	41	25,3	16
1:06:30	41	25,3	16
1:06:40	41	25,3	16
1:06:50	41	25,3	16
1:07:00	41	25,3	16
1:07:10	41	25,3	16
1:07:20	41	25,3	16
1:07:30	41	25,3	16
1:07:40	41	25,3	16
1:07:50	41	25,3	16
1:08:00	41	25,3	16
1:08:10	41	25,3	16
1:08:20	41	25,3	16
1:08:30	41	25,3	16
1:08:40	41	25,3	16
1:08:50	41	25,3	16
1:09:00	41	25,3	16
1:09:10	41	25,3	16
1:09:20	41	25,3	16
1:09:30	41	25,3	16
1:09:40	41	25,3	16
1:09:50	41	25,3	16
1:10:00	41	25,3	16
1:10:10	41	25,3	16
1:10:20	41	25,3	16
1:10:30	41	25,3	16
1:10:40	41	25,3	16
1:10:50	41	25,3	16
1:11:00	41	25,3	16
1:11:10	41	25,3	16
1:11:20	41	25,4	16
1:11:30	41	25,4	16
1:11:40	41	25,4	16
1:11:50	41	25,3	16
1:12:00	41	25,3	16
1:12:10	41	25,3	16
1:12:20	41	25,3	16
1:12:30	41	25,3	16
1:12:40	41	25,3	16
1:12:50	41	25,3	16
1:13:00	41	25,3	16
1:13:10	41	25,3	16
1:13:20	41	25,4	16
1:13:30	41	25,3	16
1:13:40	41	25,3	16
1:13:50	41	25,3	16
1:14:00	41	25,3	16
1:14:10	41	25,3	16
1:14:20	41	25,3	16
1:14:30	41	25,3	16
1:14:40	41	25,3	16
1:14:50	41	25,3	16
1:15:00	41	25,3	16
1:15:10	41	25,4	16
1:15:20	41	25,4	16
1:15:30	41	25,4	16
1:15:40	41	25,4	16
1:15:50	41	25,4	16
1:16:00	41	25,4	16
1:16:10	41	25,4	16
1:16:20	41	25,4	16
1:16:30	41	25,4	16
1:16:40	41	25,4	16
1:16:50	41	25,4	16
1:17:00	41	25,3	16
1:17:10	41	25,4	16
1:17:20	41	25,4	16
1:17:30	41	25,4	16
1:17:40	41	25,4	16
1:17:50	41	25,4	16
1:18:00	41	25,3	16
1:18:10	41	25,3	16
1:18:20	41	25,3	15
1:18:30	41	25,3	16
1:18:40	41	25,3	15
1:18:50	41	25,3	15
1:19:00	41	25,3	15
1:19:10	41	25,3	15
1:19:20	41	25,3	15
1:19:30	41	25,3	15
1:19:40	41	25,3	15
1:19:50	41	25,3	15
1:20:00	41	25,3	15
1:20:10	41	25,3	15
1:20:20	41	25,3	15
1:20:30	41	25,3	15
1:20:40	41	25,3	15
1:20:50	41	25,3	15
1:21:00	41	25,3	15
1:21:10	41	25,3	15
1:21:20	41	25,3	15
1:21:30	41	25,3	15
1:21:40	41	25,3	15
1:21:50	41	25,3	15
1:22:00	41	25,3	15
1:22:10	41	25,3	15
1:22:20	41	25,3	15
1:22:30	41	25,3	15
1:22:40	41	25,3	15
1:22:50	41	25,3	15
1:23:00	41	25,3	15
1:23:10	41	25,3	15
1:23:20	41	25,3	15
1:23:30	41	25,3	15
1:23:40	41	25,3	15
1:23:50	41	25,3	15
1:24:00	41	25,3	15
1:24:10	41	25,3	15
1:24:20	41	25,3	15
1:24:30	41	25,3	15
1:24:40	41	25,3	15
1:24:50	41	25,3	15
1:25:00	41	25,3	15
1:25:10	41	25,3	15
1:25:20	41	25,3	15
1:25:30	41	25,3	15
1:25:40	41	25,3	15
1:25:50	41	25,3	15
1:26:00	41	25,3	15
1:26:10	41	25,3	15
1:26:20	41	25,3	15
1:26:30	41	25,3	15
1:26:40	41	25,3	15
1:26:50	41	25,3	15
1:27:00	41	25,3	15
1:27:10	41	25,3	15
1:27:20	41	25,3	15
1:27:30	41	25,3	15
1:27:40	41	25,3	15
1:27:50	41	25,3	15
1:28:00	41	25,3	15
1:28:10	41	25,3	15
1:28:20	41	25,3	15
1:28:30	41	25,3	15
1:28:40	41	25,3	15
1:28:50	41	25,3	15
1:29:00	41	25,3	15
1:29:10	41	25,3	15
1:29:20	41	25,3	15
1:29:30	41	25,3	15
1:29:40	41	25,3	15
1:29:50	41	25,3	15
1:30:00	41	25,3	15
1:30:10	41	25,3	15
1:30:20	41	25,3	15
1:30:30	41	25,3	15
1:30:40	41	25,3	15
1:30:50	41	25,3	15
1:31:00	41	25,3	15
1:31:10	41	25,3	15
1:31:20	41	25,3	15
1:31:30	41	25,2	15
1:31:40	41	25,3	15
1:31:50	41	25,3	15
1:32:00	41	25,2	15
1:32:10	40	25,2	15
1:32:20	41	25,2	15
1:32:30	41	25,2	15
1:32:40	41	25,2	15
1:32:50	40	25,2	15
1:33:00	41	25,2	15
1:33:10	40	25,3	15
1:33:20	40	25,2	15
1:33:30	41	25,3	15
1:33:40	41	25,3	15
1:33:50	40	25,3	15
1:34:00	41	25,3	15
1:34:10	41	25,3	15
1:34:20	41	25,3	15
1:34:30	41	25,2	15
1:34:40	41	25,3	15
1:34:50	41	25,2	15
1:35:00	41	25,2	15
1:35:10	41	25,2	15
1:35:20	41	25,2	15
1:35:30	41	25,2	15
1:35:40	41	25,2	15
1:35:50	41	25,2	15
1:36:00	41	25,2	15
1:36:10	41	25,2	15
1:36:20	41	25,2	15
1:36:30	41	25,2	15
1:36:40	41	25,2	15
1:36:50	41	25,2	15
1:37:00	41	25,2	15
1:37:10	41	25,2	15
1:37:20	41	25,2	15
1:37:30	41	25,2	15
1:37:40	41	25,2	15
1:37:50	41	25,2	15
1:38:00	41	25,2	15
1:38:10	41	25,2	15
1:38:20	41	25,2	15
1:38:30	41	25,2	15
1:38:40	41	25,2	15
1:38:50	41	25,2	15
1:39:00	41	25,2	15
1:39:10	41	25,2	15
1:39:20	41	25,2	15
1:39:30	41	25,2	15
1:39:40	41	25,2	15
1:39:50	41	25,2	15
1:40:00	41	25,2	15
1:40:10	41	25,2	15
1:40:20	41	25,2	15
1:40:30	41	25,2	15
1:40:40	41	25,2	15
1:40:50	41	25,2	15
1:41:00	41	25,2	15
1:41:10	41	25,2	15
1:41:20	41	25,2	15
1:41:30	41	25,2	15
1:41:40	41	25,2	15
1:41:50	41	25,2	15
1:42:00	41	25,2	15
1:42:10	41	25,2	15
1:42:20	41	25,2	15
1:42:30	41	25,2	15
1:42:40	41	25,2	15
1:42:50	41	25,2	15
1:43:00	41	25,2	15
1:43:10	41	25,2	15
1:43:20	41	25,2	15
1:43:30	41	25,2	15
1:43:40	41	25,2	15
1:43:50	41	25,2	15
1:44:00	41	25,2	15
1:44:10	41	25,2	15
1:44:20	41	25,2	15
1:44:30	41	25,2	15
1:44:40	41	25,2	15
1:44:50	41	25,2	15
1:45:00	41	25,2	15
1:45:10	41	25,2	15
1:45:20	41	25,2	15
1:45:30	41	25,2	15
1:45:40	41	25,2	15
1:45:50	41	25,2	15
1:46:00	41	25,2	15
1:46:10	41	25,2	15
1:46:20	41	25,2	15
1:46:30	41	25,2	15
1:46:40	41	25,2	15
1:46:50	41	25,2	15
1:47:00	41	25,2	15
1:47:10	41	25,2	15
1:47:20	41	25,2	15
1:47:30	41	25,2	15
1:47:40	41	25,2	15
1:47:50	41	25,2	15
1:48:00	41	25,2	15
1:48:10	41	25,2	15
1:48:20	41	25,2	15
1:48:30	41	25,2	15
1:48:40	41	25,2	15
1:48:50	41	25,3	15
1:49:00	41	25,3	15
1:49:10	41	25,3	15
1:49:20	41	25,2	15
1:49:30	41	25,3	15
1:49:40	41	25,2	15
1:49:50	41	25,2	15
1:50:00	41	25,2	15
1:50:10	41	25,2	15
1:50:20	41	25,2	15
1:50:30	41	25,2	15
1:50:40	41	25,2	15
1:50:50	41	25,2	15
1:51:00	41	25,2	15
1:51:10	41	25,2	15
1:51:20	41	25,2	15
1:51:30	41	25,2	15
1:51:40	41	25,2	15
1:51:50	41	25,2	15
1:52:00	41	25,2	15
1:52:10	41	25,2	15
1:52:20	41	25,2	15
1:52:30	41	25,2	15
1:52:40	41	25,2	15
1:52:50	41	25,2	15
1:53:00	41	25,2	15
1:53:10	41	25,2	15
1:53:20	41	25,2	15
1:53:30	41	25,2	15
1:53:40	41	25,2	15
1:53:50	41	25,2	15
1:54:00	41	25,2	15
1:54:10	41	25,2	15
1:54:20	41	25,2	15
1:54:30	41	25,2	15
1:54:40	41	25,2	15
1:54:50	41	25,2	15
1:55:00	41	25,2	15
1:55:10	41	25,2	15
1:55:20	41	25,2	15
1:55:30	41	25,2	15
1:55:40	41	25,3	15
1:55:50	41	25,3	15
1:56:00	41	25,3	15
1:56:10	41	25,3	15
1:56:20	41	25,2	15
1:56:30	41	25,2	15
1:56:40	41	25,3	15
1:56:50	41	25,2	15
1:57:00	41	25,2	15
1:57:10	41	25,2	15
1:57:20	41	25,2	15
1:57:30	41	25,2	15
1:57:40	41	25,2	15
1:57:50	41	25,2	15
1:58:00	41	25,2	15
1:58:10	41	25,2	15
1:58:20	41	25,2	15
1:58:30	41	25,2	15
1:58:40	41	25,2	15
1:58:50	41	25,2	15
1:59:00	41	25,2	15
1:59:10	41	25,3	15
1:59:20	41	25,2	15
1:59:30	41	25,2	15
1:59:40	41	25,2	15
1:59:50	41	25,2	15
2:00:00	41	25,2	15
2:00:10	41	25,2	15
2:00:20	41	25,2	15
2:00:30	41	25,2	15
2:00:40	41	25,2	15
2:00:50	41	25,2	15
2:01:00	41	25,2	15
2:01:10	41	25,2	15
2:01:20	41	25,2	15
2:01:30	41	25,2	15
2:01:40	41	25,2	15
2:01:50	41	25,2	15
2:02:00	41	25,2	15
2:02:10	41	25,2	15
2:02:20	41	25,2	15
2:02:30	41	25,2	15
2:02:40	41	25,2	15
2:02:50	41	25,2	15
2:03:00	41	25,2	15
2:03:10	41	25,2	15
2:03:20	41	25,2	15
2:03:30	41	25,2	15
2:03:40	41	25,2	15
2:03:50	41	25,2	15
2:04:00	41	25,2	15
2:04:10	41	25,2	15
2:04:20	41	25,2	15
2:04:30	41	25,2	15
2:04:40	41	25,2	15
2:04:50	41	25,2	15
2:05:00	41	25,2	15
2:05:10	41	25,2	15
2:05:20	41	25,2	15
2:05:30	41	25,2	15
2:05:40	41	25,2	15
2:05:50	41	25,2	15
2:06:00	41	25,2	15
2:06:10	41	25,2	15
2:06:20	41	25,2	15
2:06:30	41	25,2	15
2:06:40	41	25,2	15
2:06:50	41	25,2	15
2:07:00	41	25,2	15
2:07:10	41	25,2	15
2:07:20	41	25,2	15
2:07:30	41	25,2	15
2:07:40	41	25,2	15
2:07:50	41	25,2	15
2:08:00	41	25,2	15
2:08:10	41	25,2	15
2:08:20	41	25,2	15
2:08:30	41	25,2	15
2:08:40	41	25,2	15
2:08:50	41	25,2	15
2:09:00	41	25,2	15
2:09:10	41	25,2	15
2:09:20	41	25,2	15
2:09:30	41	25,2	15
2:09:40	41	25,2	15
2:09:50	41	25,2	15
2:10:00	41	25,2	15
2:10:10	41	25,2	15
2:10:20	41	25,2	15
2:10:30	41	25,2	15
2:10:40	41	25,2	15
2:10:50	41	25,2	15
2:11:00	41	25,2	15
2:11:10	41	25,2	15
2:11:20	41	25,2	15
2:11:30	41	25,2	15
2:11:40	41	25,2	15
2:11:50	41	25,2	15
2:12:00	41	25,2	15
2:12:10	41	25,2	15
2:12:20	41	25,2	15
2:12:30	41	25,2	15
2:12:40	41	25,2	15
2:12:50	41	25,2	15
2:13:00	41	25,2	15
2:13:10	41	25,2	15
2:13:20	41	25,2	15
2:13:30	41	25,2	15
2:13:40	41	25,2	15
2:13:50	41	25,2	15
2:14:00	41	25,2	15
2:14:10	41	25,2	15
2:14:20	41	25,2	15
2:14:30	41	25,2	15
2:14:40	41	25,2	15
2:14:50	41	25,2	15
2:15:00	41	25,2	15
2:15:10	41	25,2	15
2:15:20	41	25,2	15
2:15:30	41	25,2	15
2:15:40	41	25,2	15
2:15:50	41	25,2	15
2:16:00	41	25,2	15
2:16:10	41	25,2	15
2:16:20	41	25,2	15
2:16:30	41	25,2	15
2:16:40	41	25,2	15
2:16:50	41	25,2	15
2:17:00	41	25,2	15
2:17:10	41	25,2	15
2:17:20	41	25,2	15
2:17:30	41	25,2	15
2:17:40	41	25,2	15
2:17:50	41	25,2	15
2:18:00	41	25,2	15
2:18:10	41	25,2	15
2:18:20	41	25,2	15
2:18:30	41	25,2	15
2:18:40	41	25,2	15
2:18:50	41	25,2	15
2:19:00	41	25,2	15
2:19:10	41	25,2	15
2:19:20	41	25,2	15
2:19:30	41	25,2	15
2:19:40	41	25,2	15
2:19:50	41	25,1	15
2:20:00	41	25,1	15
2:20:10	41	25,1	15
2:20:20	41	25,1	15
2:20:30	41	25,2	15
2:20:40	41	25,2	15
2:20:50	41	25,2	15
2:21:00	41	25,2	15
2:21:10	41	25,2	15
2:21:20	41	25,2	15
2:21:30	41	25,2	15
2:21:40	41	25,2	15
2:21:50	41	25,2	15
2:22:00	41	25,2	15
2:22:10	41	25,2	15
2:22:20	41	25,2	15
2:22:30	41	25,2	15
2:22:40	41	25,2	15
2:22:50	41	25,2	15
2:23:00	41	25,2	15
2:23:10	41	25,2	15
2:23:20	41	25,2	15
2:23:30	41	25,2	15
2:23:40	41	25,2	15
2:23:50	41	25,2	15
2:24:00	41	25,2	15
2:24:10	41	25,1	15
2:24:20	41	25,1	15
2:24:30	41	25,1	15
2:24:40	41	25,1	15
2:24:50	41	25,1	15
2:25:00	41	25,1	15
2:25:10	41	25,1	15
2:25:20	41	25,1	15
2:25:30	41	25,1	15
2:25:40	41	25,1	15
2:25:50	41	25,1	15
2:26:00	41	25,1	15
2:26:10	41	25,1	15
2:26:20	41	25,1	15
2:26:30	41	25,1	15
2:26:40	41	25,1	15
2:26:50	41	25,1	15
2:27:00	41	25,1	15
2:27:10	41	25,1	15
2:27:20	41	25,1	15
2:27:30	41	25,1	15
2:27:40	41	25,1	15
2:27:50	41	25,1	15
2:28:00	41	25,1	15
2:28:10	41	25,1	15
2:28:20	41	25,1	15
2:28:30	41	25,1	15
2:28:40	41	25,1	15
2:28:50	41	25,1	15
2:29:00	41	25,1	15
2:29:10	41	25,1	15
2:29:20	41	25,1	15
2:29:30	41	25,1	15
2:29:40	41	25,1	15
2:29:50	41	25,1	15
2:30:00	41	25,1	15
2:30:10	41	25,1	15
2:30:20	41	25,1	15
2:30:30	41	25,1	15
2:30:40	41	25,1	15
2:30:50	41	25,1	15
2:31:00	41	25,1	15
2:31:10	41	25,1	15
2:31:20	41	25,1	15
2:31:30	41	25,1	15
2:31:40	41	25,1	15
2:31:50	41	25,1	15
2:32:00	41	25,1	15
2:32:10	41	25,1	15
2:32:20	41	25,1	15
2:32:30	41	25,1	15
2:32:40	41	25,1	15
2:32:50	41	25,1	15
2:33:00	41	25,1	15
2:33:10	41	25,1	15
2:33:20	41	25,1	15
2:33:30	41	25,1	15
2:33:40	41	25,1	15
2:33:50	41	25,1	15
2:34:00	41	25,1	15
2:34:10	41	25,1	15
2:34:20	41	25,1	15
2:34:30	41	25,1	15
2:34:40	41	25,1	15
2:34:50	41	25,1	15
2:35:00	41	25,1	15
2:35:10	41	25,1	15
2:35:20	41	25,1	15
2:35:30	41	25,1	15
2:35:40	41	25,1	15
2:35:50	41	25,1	15
2:36:00	41	25,1	15
2:36:10	41	25,1	15
2:36:20	41	25,1	15
2:36:30	41	25,1	15
2:36:40	41	25,1	15
2:36:50	41	25,1	15
2:37:00	41	25,1	15
2:37:10	41	25,1	15
2:37:20	41	25,1	15
2:37:30	41	25,0	15
2:37:40	41	25,0	15
2:37:50	41	25,1	15
2:38:00	41	25,1	16
2:38:10	41	25,1	16
2:38:20	41	25,1	16
2:38:30	41	25,1	16
2:38:40	41	25,1	16
2:38:50	41	25,1	16
2:39:00	41	25,1	16
2:39:10	41	25,1	16
2:39:20	41	25,1	16
2:39:30	41	25,1	16
2:39:40	41	25,1	16
2:39:50	41	25,1	16
2:40:00	41	25,1	16
2:40:10	41	25,1	16
2:40:20	41	25,1	16
2:40:30	41	25,1	16
2:40:40	41	25,1	16
2:40:50	41	25,1	16
2:41:00	41	25,1	16
2:41:10	41	25,1	16
2:41:20	41	25,1	16
2:41:30	41	25,1	16
2:41:40	41	25,1	16
2:41:50	41	25,1	16
2:42:00	41	25,1	16
2:42:10	41	25,1	16
2:42:20	41	25,1	16
2:42:30	41	25,1	16
2:42:40	41	25,1	16
2:42:50	41	25,1	16
2:43:00	41	25,1	16
2:43:10	41	25,1	16
2:43:20	41	25,0	16
2:43:30	41	25,0	16
2:43:40	41	25,0	16
2:43:50	41	25,0	16
2:44:00	41	25,0	16
2:44:10	41	25,0	16
2:44:20	41	25,0	16
2:44:30	41	25,0	16
2:44:40	41	25,1	16
2:44:50	41	25,1	16
2:45:00	41	25,0	16
2:45:10	41	25,0	16
2:45:20	41	25,1	16
2:45:30	41	25,1	16
2:45:40	41	25,1	16
2:45:50	41	25,1	16
2:46:00	41	25,1	16
2:46:10	41	25,1	16
2:46:20	41	25,1	16
2:46:30	41	25,1	16
2:46:40	41	25,1	16
2:46:50	41	25,1	16
2:47:00	41	25,1	16
2:47:10	41	25,1	16
2:47:20	41	25,1	16
2:47:30	41	25,0	16
2:47:40	41	25,0	16
2:47:50	41	25,0	16
2:48:00	41	25,0	16
2:48:10	41	25,0	16
2:48:20	41	25,0	16
2:48:30	41	25,0	16
2:48:40	41	25,0	16
2:48:50	41	25,0	16
2:49:00	41	25,0	16
2:49:10	41	25,0	16
2:49:20	41	25,0	16
2:49:30	41	25,0	16
2:49:40	41	25,0	16
2:49:50	41	25,0	16
2:50:00	41	25,0	16
2:50:10	41	25,0	16
2:50:20	41	25,0	16
2:50:30	41	25,0	16
2:50:40	41	25,0	16
2:50:50	41	25,0	16
2:51:00	41	25,0	16
2:51:10	41	25,0	16
2:51:20	41	25,0	16
2:51:30	41	25,0	16
2:51:40	41	25,0	16
2:51:50	41	25,0	16
2:52:00	41	25,0	16
2:52:10	41	25,0	16
2:52:20	41	25,0	16
2:52:30	41	25,0	16
2:52:40	41	25,0	16
2:52:50	41	25,0	16
2:53:00	41	25,0	16
2:53:10	41	25,0	16
2:53:20	41	25,0	16
2:53:30	41	25,0	16
2:53:40	41	25,0	16
2:53:50	41	25,0	16
2:54:00	41	25,0	16
2:54:10	41	25,0	16
2:54:20	41	25,0	16
2:54:30	41	25,0	16
2:54:40	41	25,0	16
2:54:50	41	25,0	17
2:55:00	41	25,0	17
2:55:10	41	25,0	17
2:55:20	41	25,0	17
2:55:30	41	25,0	17
2:55:40	41	25,0	17
2:55:50	41	25,0	17
2:56:00	41	25,0	17
2:56:10	41	25,0	17
2:56:20	41	25,0	17
2:56:30	41	25,1	17
2:56:40	41	25,0	17
2:56:50	41	25,1	17
2:57:00	41	25,1	17
2:57:10	41	25,0	17
2:57:20	41	25,1	17
2:57:30	41	25,0	17
2:57:40	41	25,0	17
2:57:50	41	25,0	17
2:58:00	41	25,0	17
2:58:10	41	25,0	17
2:58:20	41	25,0	17
2:58:30	41	25,0	17
2:58:40	41	24,9	17
2:58:50	41	24,9	17
2:59:00	41	24,9	17
2:59:10	41	24,9	17
2:59:20	41	25,0	17
2:59:30	41	25,0	17
2:59:40	41	25,0	17
2:59:50	41	25,0	17
3:00:00	41	25,0	17
3:00:10	41	25,0	17
3:00:20	41	25,0	17
3:00:30	41	25,0	17
3:00:40	41	25,0	17
3:00:50	41	25,0	17
3:01:00	41	25,0	17
3:01:10	41	25,0	17
3:01:20	41	25,0	17
3:01:30	41	25,0	17
3:01:40	41	25,0	17
3:01:50	41	24,9	18
3:02:00	41	25,0	17
3:02:10	41	25,0	18
3:02:20	41	25,0	18
3:02:30	41	25,0	18
3:02:40	41	24,9	18
3:02:50	41	24,9	18
3:03:00	41	24,9	18
3:03:10	41	24,9	18
3:03:20	41	24,9	18
3:03:30	41	25,0	18
3:03:40	41	24,9	18
3:03:50	41	25,0	18
3:04:00	41	25,0	18
3:04:10	41	25,0	18
3:04:20	41	25,0	18
3:04:30	41	25,0	18
3:04:40	41	25,0	18
3:04:50	41	25,0	18
3:05:00	41	25,0	18
3:05:10	41	25,0	18
3:05:20	41	25,0	18
3:05:30	41	25,0	18
3:05:40	41	24,9	18
3:05:50	41	24,9	18
3:06:00	41	24,9	18
3:06:10	41	24,9	18
3:06:20	41	24,9	18
3:06:30	41	24,9	18
3:06:40	41	24,9	18
3:06:50	41	24,9	18
3:07:00	41	24,9	18
3:07:10	41	24,9	18
3:07:20	41	24,9	18
3:07:30	41	24,9	18
3:07:40	41	24,9	18
3:07:50	41	24,9	18
3:08:00	41	24,9	18
3:08:10	41	24,9	18
3:08:20	41	24,9	18
3:08:30	41	24,9	18
3:08:40	41	24,9	18
3:08:50	41	24,9	19
3:09:00	41	24,9	19
3:09:10	41	24,9	19
3:09:20	41	24,9	19
3:09:30	41	24,9	19
3:09:40	41	24,9	19
3:09:50	41	25,0	19
3:10:00	41	24,9	19
3:10:10	41	24,9	19
3:10:20	41	25,0	19
3:10:30	41	25,0	19
3:10:40	41	24,9	19
3:10:50	41	24,9	19
3:11:00	41	24,9	19
3:11:10	41	24,9	19
3:11:20	41	24,9	19
3:11:30	41	24,8	19
3:11:40	41	24,8	19
3:11:50	41	24,8	19
3:12:00	41	24,8	19
3:12:10	41	24,9	19
3:12:20	41	24,9	19
3:12:30	41	24,9	19
3:12:40	41	24,9	19
3:12:50	41	24,9	19
3:13:00	41	24,9	19
3:13:10	41	24,9	19
3:13:20	41	24,9	19
3:13:30	41	24,9	19
3:13:40	41	24,9	19
3:13:50	41	24,9	20
3:14:00	41	24,9	20
3:14:10	41	24,9	20
3:14:20	41	24,9	20
3:14:30	41	24,9	20
3:14:40	41	24,9	20
3:14:50	41	25,0	20
3:15:00	41	25,0	20
3:15:10	41	25,0	20
3:15:20	41	25,0	20
3:15:30	41	25,0	20
3:15:40	41	25,0	20
3:15:50	41	25,0	20
3:16:00	41	25,0	20
3:16:10	41	25,0	20
3:16:20	41	25,0	20
3:16:30	41	25,0	20
3:16:40	41	25,0	20
3:16:50	41	25,0	20
3:17:00	41	25,0	20
3:17:10	41	25,0	20
3:17:20	41	25,0	21
3:17:30	41	24,9	21
3:17:40	41	24,9	21
3:17:50	41	24,9	21
3:18:00	41	24,9	21
3:18:10	41	24,9	21
3:18:20	41	24,9	21
3:18:30	41	24,8	21
3:18:40	41	24,8	21
3:18:50	41	24,8	21
3:19:00	41	24,8	21
3:19:10	41	24,8	21
3:19:20	41	24,8	21
3:19:30	41	24,8	21
3:19:40	41	24,8	21
3:19:50	41	24,9	21
3:20:00	41	24,9	21
3:20:10	41	24,9	21
3:20:20	41	24,9	21
3:20:30	41	24,9	21
3:20:40	41	24,9	21
3:20:50	41	24,9	21
3:21:00	41	24,9	21
3:21:10	41	24,9	21
3:21:20	41	24,9	21
3:21:30	41	24,9	21
3:21:40	41	24,9	21
3:21:50	41	24,9	22
3:22:00	41	24,8	22
3:22:10	41	24,8	22
3:22:20	41	24,8	22
3:22:30	41	24,8	22
3:22:40	41	24,8	22
3:22:50	41	24,8	22
3:23:00	41	24,8	23
3:23:10	41	24,8	22
3:23:20	41	24,8	23
3:23:30	41	24,8	23
3:23:40	41	24,8	23
3:23:50	41	24,8	23
3:24:00	41	24,8	23
3:24:10	41	24,9	23
3:24:20	41	24,9	23
3:24:30	41	24,9	23
3:24:40	41	24,9	23
3:24:50	41	24,9	23
3:25:00	41	24,9	23
3:25:10	41	24,9	23
3:25:20	41	24,9	24
3:25:30	41	24,9	23
3:25:40	41	24,9	23
3:25:50	41	24,9	24
3:26:00	41	25,0	24
3:26:10	41	25,0	24
3:26:20	41	25,0	24
3:26:30	41	25,0	24
3:26:40	41	25,0	24
3:26:50	41	24,9	24
3:27:00	41	25,0	24
3:27:10	41	25,0	24
3:27:20	41	25,0	24
3:27:30	41	25,0	24
3:27:40	41	25,0	24
3:27:50	41	24,9	24
3:28:00	41	25,0	24
3:28:10	41	25,0	24
3:28:20	41	24,9	24
3:28:30	41	25,0	25
3:28:40	41	25,0	25
3:28:50	41	25,0	25
3:29:00	41	25,0	25
3:29:10	41	25,0	25
3:29:20	41	25,0	25
3:29:30	41	25,0	25
3:29:40	41	25,0	25
3:29:50	41	25,0	25
3:30:00	41	24,9	25
3:30:10	41	24,9	25
3:30:20	41	24,9	25
3:30:30	41	24,9	25
3:30:40	41	24,9	25
3:30:50	41	24,9	25
3:31:00	41	24,9	25
3:31:10	41	24,9	25
3:31:20	41	24,9	25
3:31:30	41	24,9	24
3:31:40	41	24,9	25
3:31:50	41	24,9	24
3:32:00	41	24,8	24
3:32:10	41	24,8	24
3:32:20	41	24,8	24
3:32:30	41	24,9	24
3:32:40	41	24,8	24
3:32:50	41	24,8	25
3:33:00	41	24,8	24
3:33:10	41	24,8	24
3:33:20	41	24,8	25
3:33:30	41	24,8	24
3:33:40	41	24,8	24
3:33:50	41	24,8	24
3:34:00	41	25,0	25
3:34:10	41	25,0	25
3:34:20	41	25,0	24
3:34:30	41	24,9	25
3:34:40	41	24,9	25
3:34:50	41	24,9	25
3:35:00	41	24,9	25
3:35:10	41	24,9	25
3:35:20	41	24,9	25
3:35:30	41	24,9	25
3:35:40	41	24,9	25
3:35:50	41	24,8	25
3:36:00	41	24,8	48
3:36:10	41	24,8	36
3:36:20	41	24,8	34
3:36:30	41	24,9	40
3:36:40	41	24,9	40
3:36:50	41	24,9	29
3:37:00	41	24,9	27
3:37:10	41	24,9	29
3:37:20	41	24,9	40
3:37:30	41	24,9	43
3:37:40	41	24,9	43
3:37:50	41	25,0	51
3:38:00	41	25,0	43
3:38:10	41	25,0	40
3:38:20	41	25,0	35
3:38:30	41	25,0	29
3:38:40	41	25,0	40
3:38:50	41	25,0	36
3:39:00	41	25,0	31
3:39:10	41	25,1	28
3:39:20	41	25,1	28
3:39:30	41	25,1	28
3:39:40	41	25,1	28
3:39:50	41	25,1	28
3:40:00	41	25,1	29
3:40:10	41	25,1	29
3:40:20	41	25,1	29
3:40:30	41	25,2	31
3:40:40	41	25,2	31
3:40:50	41	25,2	29
3:41:00	41	25,2	29
3:41:10	41	25,2	30
3:41:20	41	25,2	30
3:41:30	41	25,2	30
3:41:40	41	25,2	30
3:41:50	41	25,2	30
3:42:00	41	25,2	31
3:42:10	41	25,2	31
3:42:20	41	25,2	32
3:42:30	41	25,2	33
3:42:40	41	25,2	33
3:42:50	41	25,2	34
3:43:00	41	25,2	34
3:43:10	41	25,2	34
3:43:20	41	25,2	34
3:43:30	41	25,1	34
3:43:40	41	25,1	34
3:43:50	41	25,1	34
3:44:00	41	25,1	34
3:44:10	41	25,1	34
3:44:20	41	25,1	35
3:44:30	41	25,0	35
3:44:40	41	25,0	35
3:44:50	41	25,0	35
3:45:00	41	25,0	35
3:45:10	41	25,0	36
3:45:20	41	24,9	36
3:45:30	41	24,9	36
3:45:40	41	24,9	36
3:45:50	41	24,9	36
3:46:00	41	24,8	37
3:46:10	41	24,8	37
3:46:20	41	24,8	37
3:46:30	41	24,8	37
3:46:40	41	24,8	38
3:46:50	41	24,8	38
3:47:00	41	25,0	38
3:47:10	41	25,0	38
3:47:20	41	24,9	39
3:47:30	41	24,9	39
3:47:40	41	24,9	40
3:47:50	41	24,9	40
3:48:00	41	24,9	40
3:48:10	41	24,9	41
3:48:20	41	24,9	41
3:48:30	41	24,9	42
3:48:40	41	24,8	42
3:48:50	41	24,8	43
3:49:00	41	24,8	44
3:49:10	41	24,8	45
3:49:20	41	24,8	45
3:49:30	41	24,8	46
3:49:40	41	24,8	46
3:49:50	41	25,0	48
3:50:00	41	25,0	48
3:50:10	41	25,0	48
3:50:20	41	25,0	49
3:50:30	41	24,9	49
3:50:40	41	24,9	49
3:50:50	41	24,9	50
3:51:00	41	24,9	50
3:51:10	41	24,9	50
3:51:20	41	24,9	51
3:51:30	41	24,9	51
3:51:40	41	24,9	51
3:51:50	41	24,9	52
3:52:00	41	24,9	52
3:52:10	41	24,8	53
3:52:20	41	24,8	53
3:52:30	41	24,8	53
3:52:40	41	24,8	54
3:52:50	41	24,8	54
3:53:00	41	24,8	55
3:53:10	41	24,8	56
3:53:20	41	24,8	57
3:53:30	41	24,9	58
3:53:40	41	24,9	59
3:53:50	41	24,9	60
3:54:00	41	24,9	60
3:54:10	41	24,9	61
3:54:20	41	24,8	61
3:54:30	41	24,8	62
3:54:40	41	24,8	62
3:54:50	41	24,8	11
3:55:00	41	24,8	13
3:55:10	41	24,8	-0
3:55:20	41	24,8	67
3:55:30	41	24,8	69
3:55:40	41	24,9	70
3:55:50	41	24,9	70
3:56:00	41	24,9	71
3:56:10	41	24,9	71
3:56:20	41	24,8	72
3:56:30	41	24,8	73
3:56:40	41	24,8	73
3:56:50	41	24,8	75
3:57:00	41	24,8	76
3:57:10	41	24,8	77
3:57:20	41	24,8	77
3:57:30	41	24,8	76
3:57:40	41	24,8	78
3:57:50	41	24,8	77
3:58:00	41	24,8	78
3:58:10	41	24,8	83
3:58:20	41	24,8	84
3:58:30	41	24,8	84
3:58:40	41	24,9	84
3:58:50	41	24,9	85
3:59:00	41	24,9	86
