Repository: ProgWizer/parser

File: project-root/data/Data Acquisition/Data Acquisition/2019 year (140)/19-066.txt (part 1 of 5)
--Test Summary--
Full Path and File Name	
Instrument Name	7322
Instrument Type	Model 7322 Consistometer - Variable Speed
Instrument Serial Number	
Test Start Date	24.07.2019
Test Start Time	12:34:21
Test Stop Date	24.07.2019
Test Stop Time	14:48:19
Test Length	2:13:58
Final Sample Time Offset	2:13:58
Controller Schedule Name	
Sampling Period	1 second
Comments	MPa25(30)

Oil Energy
Information	WellID	
Information	Customer	
Information	EngName	
Information	CementClass	G
Information	CementMfr	Ñóõîéëîã
Information	Additives	100G+5Dart-100+0.5Floss-100(A)+0.1DPC
Information	Density	1900
Information	BHCT	40
Information	BHST	
Information	FluidLoss	
Information	JobType	
Calculated Value	Time_30Bc	2:01:22
Calculated Value	Time_70Bc	2:08:20
Calculated Value	Time_100Bc	2:13:58
Initial Temperature (°C)	27 °C
Final Temperature (°C)	40 °C
Initial Pressure (MPa)	0,5 MPa
Final Pressure (MPa)	25,1 MPa
Initial Consistency (Bc)	9 Bc
Final Consistency (Bc)	100 Bc
Initial Wall Temperature (°C)	28 °C
Final Wall Temperature (°C)	37 °C
Initial Motor Speed (RPM)	150 RPM
Final Motor Speed (RPM)	150 RPM
--Data--
Time (HH:MM:SS)	Temperature (°C)	Pressure (MPa)	Consistency (Bc)	Wall Temperature (°C)	Motor Speed (RPM)
0:00:00	27	0,5	9	28	150
0:00:01	27	0,5	9	28	150
0:00:02	27	0,5	9	27	150
0:00:03	27	0,5	9	28	150
0:00:04	27	0,5	9	27	150
0:00:05	27	0,5	9	28	150
0:00:06	27	0,5	9	27	150
0:00:07	27	0,5	9	28	150
0:00:08	27	0,6	9	28	150
0:00:09	27	0,6	9	28	150
0:00:10	27	0,6	9	28	150
0:00:11	27	0,6	9	28	150
0:00:12	27	0,6	9	27	150
0:00:13	27	0,6	9	28	150
0:00:14	27	0,6	8	28	150
0:00:15	27	0,6	8	27	150
0:00:16	27	0,6	9	27	150
0:00:17	27	0,6	9	28	150
0:00:18	27	0,7	9	28	150
0:00:19	27	0,8	9	28	150
0:00:20	27	0,8	9	27	150
0:00:21	27	0,8	9	28	150
0:00:22	27	0,8	9	28	150
0:00:23	27	0,8	9	27	150
0:00:24	27	0,8	8	28	150
0:00:25	27	0,8	8	27	150
0:00:26	27	0,9	8	28	150
0:00:27	27	0,9	8	28	150
0:00:28	27	0,9	8	27	150
0:00:29	27	0,9	8	28	150
0:00:30	27	0,9	8	28	150
0:00:31	27	0,9	8	28	150
0:00:32	27	0,9	8	28	150
0:00:33	27	0,9	8	27	150
0:00:34	27	0,9	8	28	150
0:00:35	27	0,9	8	28	150
0:00:36	27	0,9	8	28	150
0:00:37	27	0,9	8	28	150
0:00:38	27	0,9	8	28	150
0:00:39	27	1,0	8	28	150
0:00:40	27	1,1	8	28	150
0:00:41	27	1,2	8	28	150
0:00:42	27	1,2	7	28	150
0:00:43	27	1,2	7	28	150
0:00:44	27	1,2	7	28	150
0:00:45	27	1,2	7	28	150
0:00:46	27	1,2	7	28	150
0:00:47	27	1,2	8	28	150
0:00:48	27	1,2	8	28	150
0:00:49	27	1,2	8	28	150
0:00:50	27	1,2	8	28	150
0:00:51	27	1,2	8	28	150
0:00:52	28	1,1	8	28	150
0:00:53	28	1,1	8	28	150
0:00:54	28	1,1	8	28	150
0:00:55	28	1,2	8	28	150
0:00:56	28	1,2	8	28	150
0:00:57	28	1,2	8	27	150
0:00:58	28	1,3	8	28	150
0:00:59	28	1,4	8	27	150
0:01:00	28	1,4	8	28	150
0:01:01	28	1,4	8	28	150
0:01:02	28	1,4	8	28	150
0:01:03	28	1,4	8	28	150
0:01:04	28	1,4	8	28	150
0:01:05	28	1,4	8	28	150
0:01:06	28	1,4	8	28	150
0:01:07	28	1,4	8	28	150
0:01:08	28	1,4	8	28	150
0:01:09	28	1,4	8	28	150
0:01:10	28	1,5	8	28	150
0:01:11	28	1,6	8	28	150
0:01:12	28	1,6	8	28	150
0:01:13	28	1,6	8	28	150
0:01:14	28	1,6	8	28	150
0:01:15	28	1,6	8	28	150
0:01:16	28	1,6	8	28	150
0:01:17	28	1,6	8	27	150
0:01:18	28	1,6	8	28	150
0:01:19	28	1,6	8	28	150
0:01:20	28	1,6	8	28	150
0:01:21	28	1,6	8	28	150
0:01:22	28	1,6	8	28	150
0:01:23	28	1,6	8	28	150
0:01:24	28	1,6	9	28	150
0:01:25	28	1,6	9	28	150
0:01:26	28	1,6	8	28	150
0:01:27	28	1,7	9	28	150
0:01:28	28	1,7	9	28	150
0:01:29	28	1,8	9	28	150
0:01:30	28	1,8	9	28	150
0:01:31	28	1,8	9	28	150
0:01:32	28	1,8	9	28	150
0:01:33	28	1,7	9	28	150
0:01:34	28	1,7	9	28	150
0:01:35	28	1,7	9	28	150
0:01:36	28	1,7	9	28	150
0:01:37	28	1,8	9	28	150
0:01:38	28	1,9	8	28	150
0:01:39	28	1,9	8	28	150
0:01:40	28	1,9	8	28	150
0:01:41	28	1,9	8	28	150
0:01:42	28	1,9	8	28	150
0:01:43	28	1,9	8	28	150
0:01:44	28	1,9	8	28	150
0:01:45	28	1,9	8	28	150
0:01:46	28	1,9	8	28	150
0:01:47	28	1,9	8	28	150
0:01:48	28	2,1	8	28	150
0:01:49	28	2,2	8	28	150
0:01:50	28	2,2	8	28	150
0:01:51	28	2,2	8	28	150
0:01:52	28	2,2	8	28	150
0:01:53	28	2,2	8	28	150
0:01:54	28	2,2	8	28	150
0:01:55	28	2,2	8	28	150
0:01:56	28	2,2	8	28	150
0:01:57	28	2,2	8	28	150
0:01:58	28	2,2	8	28	150
0:01:59	28	2,2	8	28	150
0:02:00	28	2,2	8	28	150
0:02:01	28	2,2	8	28	150
0:02:02	28	2,2	8	28	150
0:02:03	28	2,2	8	28	150
0:02:04	28	2,2	8	28	150
0:02:05	28	2,2	8	28	150
0:02:06	28	2,2	8	28	150
0:02:07	28	2,2	8	28	150
0:02:08	28	2,1	8	28	150
0:02:09	28	2,3	8	28	150
0:02:10	28	2,3	8	28	150
0:02:11	28	2,4	7	28	150
0:02:12	28	2,4	7	28	150
0:02:13	28	2,4	7	28	150
0:02:14	28	2,4	7	28	150
0:02:15	28	2,4	7	28	150
0:02:16	28	2,4	7	28	150
0:02:17	28	2,3	7	28	150
0:02:18	28	2,3	7	28	150
0:02:19	28	2,3	7	28	150
0:02:20	28	2,3	7	28	150
0:02:21	28	2,4	7	28	150
0:02:22	28	2,5	7	28	150
0:02:23	28	2,5	7	28	150
0:02:24	28	2,5	7	28	150
0:02:25	28	2,5	7	28	150
0:02:26	28	2,5	7	28	150
0:02:27	28	2,5	7	28	150
0:02:28	28	2,5	7	28	150
0:02:29	28	2,5	7	28	150
0:02:30	28	2,5	7	28	150
0:02:31	28	2,5	7	28	150
0:02:32	28	2,5	7	28	150
0:02:33	28	2,6	7	28	150
0:02:34	28	2,8	7	28	150
0:02:35	28	2,9	7	28	150
0:02:36	28	2,9	7	28	150
0:02:37	28	2,9	7	28	150
0:02:38	28	2,9	7	28	150
0:02:39	28	2,9	7	28	150
0:02:40	28	2,9	7	28	150
0:02:41	28	2,9	7	28	150
0:02:42	28	2,9	7	28	150
0:02:43	28	2,9	7	28	150
0:02:44	28	2,9	7	28	150
0:02:45	28	2,9	7	28	150
0:02:46	28	2,9	7	28	150
0:02:47	28	2,9	7	28	150
0:02:48	28	2,9	7	28	150
0:02:49	28	2,9	7	28	150
0:02:50	28	2,9	7	28	150
0:02:51	28	2,8	7	28	150
0:02:52	28	2,8	7	28	150
0:02:53	28	2,8	7	28	150
0:02:54	28	2,8	7	28	150
0:02:55	28	2,8	7	28	150
0:02:56	28	2,8	7	28	150
0:02:57	28	2,8	7	28	150
0:02:58	28	3,0	7	28	150
0:02:59	28	3,1	7	28	150
0:03:00	28	3,2	7	28	150
0:03:01	28	3,2	7	28	150
0:03:02	28	3,2	7	28	150
0:03:03	28	3,2	7	28	150
0:03:04	28	3,2	7	28	150
0:03:05	28	3,2	7	28	150
0:03:06	28	3,2	7	28	150
0:03:07	28	3,2	7	28	150
0:03:08	28	3,2	7	28	150
0:03:09	28	3,2	7	28	150
0:03:10	28	3,2	7	28	150
0:03:11	28	3,2	7	28	150
0:03:12	28	3,2	7	28	150
0:03:13	28	3,2	7	28	150
0:03:14	28	3,2	7	28	150
0:03:15	28	3,2	7	28	150
0:03:16	28	3,2	7	28	150
0:03:17	28	3,1	7	28	150
0:03:18	28	3,1	7	28	150
0:03:19	28	3,1	7	28	150
0:03:20	28	3,1	7	28	150
0:03:21	28	3,2	7	28	150
0:03:22	28	3,2	7	28	150
0:03:23	28	3,2	7	28	150
0:03:24	28	3,2	7	28	150
0:03:25	28	3,4	7	28	150
0:03:26	28	3,6	7	28	150
0:03:27	28	3,7	7	28	150
0:03:28	28	3,7	7	28	150
0:03:29	28	3,7	7	28	150
0:03:30	28	3,7	7	28	150
0:03:31	28	3,7	7	28	150
0:03:32	28	3,7	7	28	150
0:03:33	28	3,7	7	28	150
0:03:34	28	3,7	7	28	150
0:03:35	28	3,7	7	28	150
0:03:36	28	3,7	7	28	150
0:03:37	28	3,7	7	28	150
0:03:38	28	3,6	7	28	150
0:03:39	28	3,7	7	28	150
0:03:40	28	3,6	7	28	150
0:03:41	28	3,6	7	28	150
0:03:42	28	3,6	7	28	150
0:03:43	28	3,6	7	28	150
0:03:44	28	3,6	7	28	150
0:03:45	28	3,6	7	28	150
0:03:46	28	3,6	7	28	150
0:03:47	28	3,6	7	28	150
0:03:48	28	3,6	7	28	150
0:03:49	28	3,6	7	28	150
0:03:50	28	3,6	7	28	150
0:03:51	28	3,6	7	28	150
0:03:52	28	3,6	7	28	150
0:03:53	28	3,6	7	28	150
0:03:54	28	3,6	7	28	150
0:03:55	28	3,8	7	28	150
0:03:56	28	4,0	7	28	150
0:03:57	28	4,0	7	28	150
0:03:58	28	4,0	7	28	150
0:03:59	28	4,0	7	28	150
0:04:00	28	4,0	7	28	150
0:04:01	28	4,0	7	28	150
0:04:02	28	4,0	7	28	150
0:04:03	28	4,0	7	28	150
0:04:04	28	4,0	7	28	150
0:04:05	28	4,0	7	28	150
0:04:06	28	4,0	7	28	150
0:04:07	28	4,0	7	28	150
0:04:08	28	4,0	7	28	150
0:04:09	28	4,0	7	28	150
0:04:10	28	4,0	7	28	150
0:04:11	28	4,0	7	28	150
0:04:12	28	4,0	7	28	150
0:04:13	29	4,0	7	28	150
0:04:14	28	4,0	7	28	150
0:04:15	28	4,0	7	28	150
0:04:16	28	4,0	7	28	150
0:04:17	28	4,0	7	28	150
0:04:18	28	4,0	7	28	150
0:04:19	29	4,0	7	28	150
0:04:20	29	4,0	7	28	150
0:04:21	29	4,0	7	28	150
0:04:22	28	4,0	7	28	150
0:04:23	29	4,3	7	28	150
0:04:24	28	4,4	6	28	150
0:04:25	29	4,4	6	28	150
0:04:26	29	4,4	6	28	150
0:04:27	29	4,4	6	28	150
0:04:28	29	4,4	6	28	150
0:04:29	29	4,4	6	28	150
0:04:30	29	4,4	6	28	150
0:04:31	29	4,4	6	28	150
0:04:32	29	4,4	6	28	150
0:04:33	29	4,4	6	28	150
0:04:34	29	4,4	6	28	150
0:04:35	29	4,4	6	28	150
0:04:36	29	4,5	6	28	150
0:04:37	29	4,5	6	28	150
0:04:38	29	4,5	6	28	150
0:04:39	29	4,5	6	28	150
0:04:40	29	4,5	6	28	150
0:04:41	29	4,5	6	28	150
0:04:42	29	4,5	6	28	150
0:04:43	29	4,5	6	28	150
0:04:44	29	4,5	6	28	150
0:04:45	29	4,5	6	28	150
0:04:46	29	4,5	6	28	150
0:04:47	29	4,5	6	28	150
0:04:48	29	4,5	6	28	150
0:04:49	29	4,5	6	28	150
0:04:50	29	4,5	6	28	150
0:04:51	29	4,5	6	28	150
0:04:52	29	4,5	6	28	150
0:04:53	29	4,5	6	28	150
0:04:54	29	4,5	6	28	150
0:04:55	29	4,5	6	28	150
0:04:56	29	4,5	6	28	150
0:04:57	29	4,5	6	28	150
0:04:58	29	4,5	6	28	150
0:04:59	29	4,5	6	28	150
0:05:00	29	4,5	6	28	150
0:05:01	29	4,6	6	28	150
0:05:02	29	4,6	6	28	150
0:05:03	29	4,6	6	28	150
0:05:04	29	4,6	6	28	150
0:05:05	29	4,6	6	28	150
0:05:06	29	4,6	6	28	150
0:05:07	29	4,6	6	28	150
0:05:08	29	4,7	6	29	150
0:05:09	29	4,7	5	29	150
0:05:10	29	4,8	5	29	150
0:05:11	29	5,0	5	29	150
0:05:12	29	5,1	5	29	150
0:05:13	29	5,1	5	29	150
0:05:14	29	5,1	5	29	150
0:05:15	29	5,1	5	29	150
0:05:16	29	5,1	5	29	150
0:05:17	29	5,1	5	29	150
0:05:18	29	5,1	5	29	150
0:05:19	29	5,2	5	29	150
0:05:20	29	5,2	5	29	150
0:05:21	29	5,2	5	29	150
0:05:22	29	5,2	5	29	150
0:05:23	29	5,2	5	29	150
0:05:24	29	5,2	5	29	150
0:05:25	29	5,2	5	29	150
0:05:26	29	5,2	5	29	150
0:05:27	29	5,2	5	29	150
0:05:28	29	5,2	5	29	150
0:05:29	29	5,2	5	29	150
0:05:30	29	5,3	5	29	150
0:05:31	29	5,3	5	29	150
0:05:32	29	5,3	5	29	150
0:05:33	29	5,3	5	29	150
0:05:34	29	5,3	5	29	150
0:05:35	29	5,3	5	29	150
0:05:36	29	5,3	5	29	150
0:05:37	29	5,3	5	29	150
0:05:38	29	5,3	5	29	150
0:05:39	29	5,3	5	29	150
0:05:40	29	5,3	5	29	150
0:05:41	29	5,4	5	29	150
0:05:42	29	5,4	5	29	150
0:05:43	29	5,4	5	29	150
0:05:44	29	5,4	5	30	150
0:05:45	29	5,4	5	30	150
0:05:46	29	5,4	5	30	150
0:05:47	29	5,4	5	30	150
0:05:48	29	5,4	5	30	150
0:05:49	29	5,4	5	30	150
0:05:50	29	5,5	5	30	150
0:05:51	29	5,5	5	30	150
0:05:52	29	5,5	5	30	150
0:05:53	29	5,5	5	30	150
0:05:54	29	5,5	5	30	150
0:05:55	29	5,5	5	30	150
0:05:56	29	5,5	5	30	150
0:05:57	29	5,5	5	30	150
0:05:58	29	5,5	5	30	150
0:05:59	29	5,6	5	30	150
0:06:00	29	5,6	5	30	150
0:06:01	29	5,6	5	30	150
0:06:02	29	5,6	5	30	150
0:06:03	29	5,6	5	30	150
0:06:04	29	5,6	5	30	150
0:06:05	29	5,6	5	30	150
0:06:06	29	5,6	5	30	150
0:06:07	29	5,7	5	30	150
0:06:08	29	5,7	5	30	150
0:06:09	29	5,7	5	30	150
0:06:10	29	5,7	5	30	150
0:06:11	29	5,7	5	30	150
0:06:12	29	5,7	5	30	150
0:06:13	29	5,7	5	30	150
0:06:14	29	5,8	5	30	150
0:06:15	29	5,8	5	31	150
0:06:16	29	5,8	5	31	150
0:06:17	29	5,8	5	31	150
0:06:18	29	5,8	5	31	150
0:06:19	29	5,8	5	31	150
0:06:20	29	5,8	5	31	150
0:06:21	29	5,8	5	31	150
0:06:22	29	5,9	5	31	150
0:06:23	29	5,9	5	31	150
0:06:24	29	5,9	5	31	150
0:06:25	29	5,9	5	31	150
0:06:26	29	5,9	5	31	150
0:06:27	29	5,9	5	31	150
0:06:28	29	6,0	5	31	150
0:06:29	29	6,0	5	31	150
0:06:30	29	6,0	5	31	150
0:06:31	29	6,0	5	31	150
0:06:32	29	6,0	5	31	150
0:06:33	29	6,0	5	31	150
0:06:34	29	6,0	5	31	150
0:06:35	29	6,0	5	31	150
0:06:36	29	6,1	5	31	150
0:06:37	29	6,1	5	32	150
0:06:38	29	6,1	5	31	150
0:06:39	29	6,1	5	31	150
0:06:40	29	6,1	5	32	150
0:06:41	29	6,1	5	31	150
0:06:42	29	6,1	5	31	150
0:06:43	29	6,2	5	31	150
0:06:44	29	6,2	5	32	150
0:06:45	29	6,2	5	32	150
0:06:46	29	6,2	5	32	150
0:06:47	29	6,2	5	32	150
0:06:48	29	6,2	5	32	150
0:06:49	29	6,2	5	32	150
0:06:50	29	6,3	5	32	150
0:06:51	29	6,3	5	32	150
0:06:52	29	6,3	5	32	150
0:06:53	29	6,3	5	32	150
0:06:54	29	6,3	5	32	150
0:06:55	29	6,3	5	32	150
0:06:56	29	6,3	5	32	150
0:06:57	29	6,4	5	32	150
0:06:58	29	6,4	5	32	150
0:06:59	29	6,4	5	32	150
0:07:00	29	6,4	5	32	150
0:07:01	29	6,4	5	32	150
0:07:02	29	6,4	5	32	150
0:07:03	29	6,4	5	32	150
0:07:04	29	6,4	5	32	150
0:07:05	29	6,5	6	32	150
0:07:06	29	6,5	6	32	150
0:07:07	29	6,5	6	33	150
0:07:08	29	6,5	6	32	150
0:07:09	29	6,5	6	32	150
0:07:10	29	6,5	6	33	150
0:07:11	29	6,5	6	32	150
0:07:12	29	6,5	6	33	150
0:07:13	29	6,6	6	33	150
0:07:14	29	6,6	6	33	150
0:07:15	29	6,6	6	33	150
0:07:16	29	6,6	6	33	150
0:07:17	29	6,6	6	33	150
0:07:18	29	6,6	6	33	150
0:07:19	29	6,6	6	33	150
0:07:20	29	6,6	5	33	150
0:07:21	29	6,6	5	33	150
0:07:22	29	6,7	5	33	150
0:07:23	29	6,7	5	33	150
0:07:24	29	6,7	5	33	150
0:07:25	29	6,7	5	33	150
0:07:26	29	6,7	5	33	150
0:07:27	29	6,7	5	33	150
0:07:28	29	6,7	5	33	150
0:07:29	29	6,7	5	33	150
0:07:30	29	6,7	5	33	150
0:07:31	29	6,8	5	33	150
0:07:32	29	6,8	5	33	150
0:07:33	29	6,8	5	33	150
0:07:34	29	6,8	5	33	150
0:07:35	29	6,8	5	33	150
0:07:36	29	6,8	5	33	150
0:07:37	29	6,8	5	33	150
0:07:38	29	6,8	5	33	150
0:07:39	29	6,8	5	33	150
0:07:40	29	6,9	5	33	150
0:07:41	29	6,9	5	33	150
0:07:42	29	6,9	5	33	150
0:07:43	29	6,9	5	33	150
0:07:44	29	6,9	5	33	150
0:07:45	29	6,9	5	33	150
0:07:46	29	6,9	5	33	150
0:07:47	29	6,9	5	33	150
0:07:48	29	6,9	5	33	150
0:07:49	29	6,9	5	33	150
0:07:50	29	6,9	5	33	150
0:07:51	29	7,0	5	33	150
0:07:52	29	7,0	5	33	150
0:07:53	29	7,0	5	33	150
0:07:54	29	7,0	5	33	150
0:07:55	29	7,0	5	34	150
0:07:56	29	7,0	5	34	150
0:07:57	29	7,0	5	33	150
0:07:58	29	7,0	5	33	150
0:07:59	29	7,0	5	33	150
0:08:00	29	7,0	5	34	150
0:08:01	29	7,0	5	34	150
0:08:02	29	7,0	5	34	150
0:08:03	29	7,0	5	34	150
0:08:04	29	7,1	5	34	150
0:08:05	29	7,1	5	34	150
0:08:06	29	7,1	5	34	150
0:08:07	29	7,2	5	34	150
0:08:08	29	7,2	5	34	150
0:08:09	29	7,2	6	34	150
0:08:10	29	7,2	6	34	150
0:08:11	29	7,3	6	34	150
0:08:12	29	7,3	6	34	150
0:08:13	29	7,3	6	34	150
0:08:14	29	7,3	6	34	150
0:08:15	29	7,3	6	34	150
0:08:16	29	7,3	6	34	150
0:08:17	29	7,3	6	34	150
0:08:18	29	7,3	6	34	150
0:08:19	29	7,3	6	34	150
0:08:20	29	7,3	6	34	150
0:08:21	29	7,3	6	34	150
0:08:22	29	7,3	6	34	150
0:08:23	29	7,3	6	34	150
0:08:24	29	7,3	6	34	150
0:08:25	29	7,4	6	34	150
0:08:26	29	7,4	6	34	150
0:08:27	29	7,4	6	34	150
0:08:28	29	7,4	6	34	150
0:08:29	30	7,4	6	34	150
0:08:30	30	7,7	6	34	150
0:08:31	30	7,8	6	34	150
0:08:32	30	7,8	6	34	150
0:08:33	30	7,9	6	34	150
0:08:34	30	7,9	6	34	150
0:08:35	30	7,9	6	34	150
0:08:36	30	7,9	6	34	150
0:08:37	30	7,9	6	34	150
0:08:38	30	7,9	6	34	150
0:08:39	30	7,9	6	34	150
0:08:40	30	7,9	6	34	150
0:08:41	30	7,9	6	34	150
0:08:42	30	7,9	6	34	150
0:08:43	30	7,9	6	34	150
0:08:44	30	7,9	6	34	150
0:08:45	30	7,9	6	34	150
0:08:46	30	7,9	6	34	150
0:08:47	30	7,9	6	34	150
0:08:48	30	7,9	6	34	150
0:08:49	30	7,9	6	34	150
0:08:50	30	7,9	6	34	150
0:08:51	30	7,9	6	34	150
0:08:52	30	7,9	6	34	150
0:08:53	30	7,9	6	34	150
0:08:54	30	7,9	6	34	150
0:08:55	30	7,9	6	34	150
0:08:56	30	7,9	6	34	150
0:08:57	30	7,9	6	34	150
0:08:58	30	7,9	6	34	150
0:08:59	30	7,9	6	34	150
0:09:00	30	7,9	6	34	150
0:09:01	30	7,9	6	34	150
0:09:02	30	7,9	6	34	150
0:09:03	30	7,9	6	34	150
0:09:04	30	7,9	6	34	150
0:09:05	30	7,9	6	34	150
0:09:06	30	7,9	6	34	150
0:09:07	30	7,9	6	34	150
0:09:08	30	7,9	6	34	150
0:09:09	30	7,9	6	34	150
0:09:10	30	7,9	6	34	150
0:09:11	30	7,9	6	34	150
0:09:12	30	7,9	6	34	150
0:09:13	30	8,1	6	34	150
0:09:14	30	8,3	6	34	150
0:09:15	30	8,4	6	34	150
0:09:16	30	8,4	6	34	150
0:09:17	30	8,4	6	34	150
0:09:18	30	8,4	6	34	150
0:09:19	30	8,4	6	34	150
0:09:20	30	8,4	6	34	150
0:09:21	30	8,4	6	34	150
0:09:22	30	8,4	6	34	150
0:09:23	30	8,4	6	34	150
0:09:24	30	8,4	6	34	150
0:09:25	30	8,4	6	34	150
0:09:26	30	8,4	6	34	150
0:09:27	30	8,4	6	34	150
0:09:28	30	8,4	6	34	150
0:09:29	30	8,4	6	34	150
0:09:30	30	8,4	6	34	150
0:09:31	30	8,4	6	34	150
0:09:32	30	8,4	6	34	150
0:09:33	30	8,4	6	34	150
0:09:34	30	8,4	6	34	150
0:09:35	30	8,4	6	34	150
0:09:36	30	8,4	6	34	150
0:09:37	30	8,4	6	34	150
0:09:38	30	8,4	6	34	150
0:09:39	30	8,4	6	34	150
0:09:40	30	8,4	6	34	150
0:09:41	30	8,4	6	34	150
0:09:42	30	8,4	6	34	150
0:09:43	30	8,4	6	34	150
0:09:44	30	8,4	6	34	150
0:09:45	30	8,4	6	34	150
0:09:46	30	8,4	6	34	150
0:09:47	30	8,4	6	34	150
0:09:48	30	8,4	6	34	150
0:09:49	30	8,5	6	34	150
0:09:50	30	8,5	6	34	150
0:09:51	30	8,5	6	34	150
0:09:52	30	8,5	6	34	150
0:09:53	30	8,8	6	34	150
0:09:54	30	8,9	6	34	150
0:09:55	30	8,9	6	34	150
0:09:56	30	9,0	6	34	150
0:09:57	30	9,0	6	34	150
0:09:58	30	9,0	6	34	150
0:09:59	30	9,0	6	34	150
0:10:00	30	9,0	6	34	150
0:10:01	31	9,0	6	34	150
0:10:02	31	9,0	6	34	150
0:10:03	31	9,0	6	34	150
0:10:04	31	9,0	6	34	150
0:10:05	31	9,0	6	34	150
0:10:06	31	9,0	6	34	150
0:10:07	31	9,0	6	34	150
0:10:08	31	9,0	6	34	150
0:10:09	31	9,0	6	34	150
0:10:10	31	9,0	6	34	150
0:10:11	31	8,9	6	34	150
0:10:12	31	8,9	6	34	150
0:10:13	31	8,9	6	34	150
0:10:14	31	9,0	6	34	150
0:10:15	31	8,9	6	34	150
0:10:16	31	8,9	6	34	150
0:10:17	31	8,9	6	34	150
0:10:18	31	8,9	6	34	150
0:10:19	31	8,9	6	34	150
0:10:20	31	8,9	6	34	150
0:10:21	31	8,9	6	34	150
0:10:22	31	8,9	6	34	150
0:10:23	31	8,9	6	34	150
0:10:24	31	8,9	6	34	150
0:10:25	31	8,9	6	34	150
0:10:26	31	8,9	6	34	150
0:10:27	31	9,1	6	34	150
0:10:28	31	9,2	6	34	150
0:10:29	31	9,3	6	34	150
0:10:30	31	9,3	6	34	150
0:10:31	31	9,3	6	34	150
0:10:32	31	9,3	6	34	150
0:10:33	31	9,3	6	34	150
0:10:34	31	9,3	6	34	150
0:10:35	31	9,3	6	34	150
0:10:36	31	9,3	5	34	150
0:10:37	31	9,3	5	34	150
0:10:38	31	9,3	5	34	150
0:10:39	31	9,3	5	34	150
0:10:40	31	9,3	5	34	150
0:10:41	31	9,3	5	34	150
0:10:42	31	9,3	5	34	150
0:10:43	31	9,3	5	34	150
0:10:44	31	9,3	5	34	150
0:10:45	31	9,3	5	34	150
0:10:46	31	9,3	5	34	150
0:10:47	31	9,3	5	34	150
0:10:48	31	9,3	5	34	150
0:10:49	31	9,3	5	34	150
0:10:50	31	9,3	5	34	150
0:10:51	31	9,3	5	34	150
0:10:52	31	9,3	5	34	150
0:10:53	31	9,3	5	34	150
0:10:54	31	9,3	5	34	150
0:10:55	31	9,4	5	34	150
0:10:56	31	9,4	5	34	150
0:10:57	31	9,5	5	34	150
0:10:58	31	9,5	5	34	150
0:10:59	31	9,5	5	34	150
0:11:00	31	9,5	5	34	150
0:11:01	31	9,5	5	34	150
0:11:02	31	9,5	5	34	150
0:11:03	31	9,5	5	34	150
0:11:04	31	9,5	5	34	150
0:11:05	31	9,5	5	34	150
0:11:06	31	9,5	5	34	150
0:11:07	31	9,5	5	34	150
0:11:08	31	9,5	5	34	150
0:11:09	31	9,7	5	34	150
0:11:10	31	9,9	5	34	150
0:11:11	31	10,0	5	34	150
0:11:12	31	10,0	5	34	150
0:11:13	31	10,0	5	34	150
0:11:14	31	10,0	5	34	150
0:11:15	31	10,0	5	34	150
0:11:16	31	10,0	5	34	150
0:11:17	31	10,0	5	34	150
0:11:18	31	10,0	5	34	150
0:11:19	31	10,0	5	34	150
0:11:20	31	10,0	5	34	150
0:11:21	31	10,0	5	34	150
0:11:22	31	10,1	5	34	150
0:11:23	31	10,1	5	34	150
0:11:24	31	10,1	5	34	150
0:11:25	31	10,1	5	34	150
0:11:26	31	10,1	5	34	150
0:11:27	31	10,1	5	34	150
0:11:28	31	10,1	5	34	150
0:11:29	31	10,1	5	34	150
0:11:30	31	10,1	5	34	150
0:11:31	31	10,1	5	34	150
0:11:32	31	10,1	5	34	150
0:11:33	31	10,1	5	34	150
0:11:34	31	10,1	5	34	150
0:11:35	31	10,1	5	34	150
0:11:36	31	10,1	5	34	150
0:11:37	31	10,1	5	34	150
0:11:38	31	10,1	5	34	150
0:11:39	31	10,1	5	34	150
0:11:40	31	10,1	5	34	150
0:11:41	31	10,1	5	34	150
0:11:42	31	10,1	5	34	150
0:11:43	31	10,1	5	34	150
0:11:44	31	10,1	5	34	150
0:11:45	31	10,1	5	34	150
0:11:46	31	10,1	5	34	150
0:11:47	31	10,1	5	34	150
0:11:48	31	10,1	5	34	150
0:11:49	31	10,2	5	34	150
0:11:50	31	10,2	5	34	150
0:11:51	31	10,2	5	34	150
0:11:52	31	10,2	5	34	150
0:11:53	31	10,2	5	34	150
0:11:54	31	10,2	5	34	150
0:11:55	31	10,2	5	34	150
0:11:56	31	10,2	5	35	150
0:11:57	31	10,3	5	34	150
0:11:58	31	10,4	5	34	150
0:11:59	31	10,5	5	34	150
0:12:00	31	10,5	5	34	150
0:12:01	31	10,5	5	34	150
0:12:02	31	10,5	5	35	150
0:12:03	31	10,5	5	34	150
0:12:04	31	10,5	5	34	150
0:12:05	32	10,5	5	35	150
0:12:06	32	10,5	5	35	150
0:12:07	32	10,5	5	35	150
0:12:08	32	10,6	5	34	150
0:12:09	32	10,6	5	35	150
0:12:10	32	10,6	5	34	150
0:12:11	32	10,6	5	34	150
0:12:12	32	10,6	5	35	150
0:12:13	32	10,6	5	35	150
0:12:14	32	10,6	5	35	150
0:12:15	32	10,6	5	35	150
0:12:16	32	10,6	5	35	150
0:12:17	32	10,6	4	35	150
0:12:18	32	10,6	4	35	150
0:12:19	32	10,6	4	35	150
0:12:20	32	10,6	4	35	150
0:12:21	32	10,6	4	35	150
0:12:22	32	10,6	4	35	150
0:12:23	32	10,6	4	35	150
0:12:24	32	10,6	4	35	150
0:12:25	32	10,6	4	35	150
0:12:26	32	10,6	4	35	150
0:12:27	32	10,6	4	35	150
0:12:28	32	10,7	4	35	150
0:12:29	32	10,7	4	35	150
0:12:30	32	10,7	4	35	150
0:12:31	32	10,7	4	35	150
0:12:32	32	10,8	4	35	150
0:12:33	32	10,8	4	35	150
0:12:34	32	10,9	4	35	150
0:12:35	32	10,9	4	35	150
0:12:36	32	10,9	4	35	150
0:12:37	32	10,9	4	35	150
0:12:38	32	10,9	4	35	150
0:12:39	32	10,9	4	35	150
0:12:40	32	10,9	4	35	150
0:12:41	32	10,9	4	35	150
0:12:42	32	10,9	4	35	150
0:12:43	32	10,9	4	35	150
0:12:44	32	10,9	4	35	150
0:12:45	32	10,9	4	35	150
0:12:46	32	10,9	4	35	150
0:12:47	32	11,0	4	35	150
0:12:48	32	11,0	4	35	150
0:12:49	32	11,0	4	35	150
0:12:50	32	11,0	4	35	150
0:12:51	32	11,0	4	35	150
0:12:52	32	11,0	4	35	150
0:12:53	32	11,0	4	35	150
0:12:54	32	11,0	4	35	150
0:12:55	32	11,0	4	35	150
0:12:56	32	11,0	4	35	150
0:12:57	32	11,0	4	35	150
0:12:58	32	11,3	4	35	150
0:12:59	32	11,4	4	35	150
0:13:00	32	11,4	4	35	150
0:13:01	32	11,4	3	35	150
0:13:02	32	11,5	3	35	150
0:13:03	32	11,5	3	35	150
0:13:04	32	11,5	3	35	150
0:13:05	32	11,5	3	35	150
0:13:06	32	11,5	3	35	150
0:13:07	32	11,5	3	35	150
0:13:08	32	11,5	3	35	150
0:13:09	32	11,5	3	35	150
0:13:10	32	11,5	3	35	150
0:13:11	32	11,5	3	35	150
0:13:12	32	11,5	3	35	150
0:13:13	32	11,5	3	35	150
0:13:14	32	11,5	3	35	150
0:13:15	32	11,5	3	35	150
0:13:16	32	11,5	3	35	150
0:13:17	32	11,5	3	35	150
0:13:18	32	11,5	3	35	150
0:13:19	32	11,5	3	35	150
0:13:20	32	11,5	3	35	150
0:13:21	32	11,6	3	35	150
0:13:22	32	11,6	3	35	150
0:13:23	32	11,6	3	35	150
0:13:24	32	11,6	3	35	150
0:13:25	32	11,6	3	35	150
0:13:26	32	11,6	3	35	150
0:13:27	32	11,6	3	35	150
0:13:28	32	11,6	3	35	150
0:13:29	32	11,6	3	35	150
0:13:30	32	11,6	3	35	150
0:13:31	32	11,6	3	35	150
0:13:32	32	11,6	3	35	150
0:13:33	32	11,6	3	35	150
0:13:34	32	11,6	3	35	150
0:13:35	32	11,6	3	36	150
0:13:36	32	11,6	3	35	150
0:13:37	32	11,6	3	35	150
0:13:38	32	11,6	3	35	150
0:13:39	32	11,7	3	35	150
0:13:40	32	11,7	3	35	150
0:13:41	32	11,7	3	36	150
0:13:42	32	11,7	3	36	150
0:13:43	32	11,7	3	36	150
0:13:44	32	11,7	3	36	150
0:13:45	32	11,7	3	35	150
0:13:46	32	11,7	3	35	150
0:13:47	32	11,7	3	35	150
0:13:48	32	12,0	3	35	150
0:13:49	32	12,2	3	36	150
0:13:50	32	12,2	3	36	150
0:13:51	32	12,2	3	36	150
0:13:52	32	12,2	3	36	150
0:13:53	32	12,3	3	36	150
0:13:54	32	12,3	3	36	150
0:13:55	32	12,3	3	36	150
0:13:56	32	12,3	3	36	150
0:13:57	32	12,3	3	36	150
0:13:58	32	12,3	3	36	150
0:13:59	32	12,3	3	36	150
0:14:00	32	12,3	3	36	150
0:14:01	32	12,3	3	36	150
0:14:02	32	12,3	3	36	150
0:14:03	32	12,3	3	36	150
0:14:04	32	12,3	3	36	150
0:14:05	32	12,3	3	36	150
0:14:06	32	12,3	3	36	150
0:14:07	32	12,3	3	36	150
0:14:08	32	12,3	3	36	150
0:14:09	32	12,3	3	36	150
0:14:10	32	12,3	3	36	150
0:14:11	32	12,3	3	36	150
0:14:12	32	12,3	3	36	150
0:14:13	32	12,3	3	36	150
0:14:14	32	12,3	3	36	150
0:14:15	32	12,3	3	36	150
0:14:16	32	12,4	3	36	150
0:14:17	32	12,4	3	36	150
0:14:18	32	12,4	3	36	150
0:14:19	32	12,4	3	36	150
0:14:20	32	12,4	3	36	150
0:14:21	32	12,4	3	36	150
0:14:22	32	12,4	3	36	150
0:14:23	33	12,4	3	36	150
0:14:24	33	12,4	3	36	150
0:14:25	33	12,4	3	36	150
0:14:26	33	12,4	3	36	150
0:14:27	33	12,4	3	36	150
0:14:28	33	12,4	3	36	150
0:14:29	33	12,4	3	36	150
0:14:30	33	12,4	3	36	150
0:14:31	33	12,4	3	36	150
0:14:32	33	12,4	3	36	150
0:14:33	33	12,4	3	36	150
0:14:34	33	12,4	3	36	150
0:14:35	33	12,5	3	36	150
0:14:36	33	12,5	3	36	150
0:14:37	33	12,5	3	36	150
0:14:38	33	12,5	3	36	150
0:14:39	33	12,5	3	36	150
0:14:40	33	12,5	3	36	150
0:14:41	33	12,5	3	36	150
0:14:42	33	12,5	3	36	150
0:14:43	33	12,5	3	36	150
0:14:44	33	12,5	3	36	150
0:14:45	33	12,5	3	36	150
0:14:46	33	12,5	3	36	150
0:14:47	33	12,5	3	36	150
0:14:48	33	12,6	3	36	150
0:14:49	33	12,7	3	36	150
0:14:50	33	12,7	3	36	150
0:14:51	33	12,7	3	36	150
0:14:52	33	12,7	3	36	150
0:14:53	33	12,7	3	36	150
0:14:54	33	12,7	3	36	150
0:14:55	33	12,8	3	36	150
0:14:56	33	12,8	3	36	150
0:14:57	33	12,8	3	36	150
0:14:58	33	12,8	3	36	150
0:14:59	33	12,8	3	36	150
0:15:00	33	12,8	3	36	150
0:15:01	33	12,8	3	36	150
0:15:02	33	12,8	3	36	150
0:15:03	33	12,8	3	36	150
0:15:04	33	12,8	3	36	150
0:15:05	33	12,8	3	36	150
0:15:06	33	12,8	3	36	150
0:15:07	33	12,8	3	36	150
0:15:08	33	12,8	3	36	150
0:15:09	33	12,8	3	36	150
0:15:10	33	12,8	3	36	150
0:15:11	33	12,8	3	36	150
0:15:12	33	12,9	3	36	150
0:15:13	33	13,1	3	36	150
0:15:14	33	13,2	3	36	150
0:15:15	33	13,3	3	36	150
0:15:16	33	13,3	3	36	150
0:15:17	33	13,3	3	36	150
0:15:18	33	13,3	3	36	150
0:15:19	33	13,3	3	36	150
0:15:20	33	13,3	3	36	150
0:15:21	33	13,3	3	36	150
0:15:22	33	13,3	3	36	150
0:15:23	33	13,3	3	36	150
0:15:24	33	13,3	3	36	150
0:15:25	33	13,3	3	36	150
0:15:26	33	13,3	3	36	150
0:15:27	33	13,3	3	37	150
0:15:28	33	13,3	3	36	150
0:15:29	33	13,3	3	36	150
0:15:30	33	13,4	3	36	150
0:15:31	33	13,4	3	36	150
0:15:32	33	13,4	3	36	150
0:15:33	33	13,4	3	37	150
0:15:34	33	13,4	3	36	150
0:15:35	33	13,4	3	37	150
0:15:36	33	13,4	3	37	150
0:15:37	33	13,4	3	37	150
0:15:38	33	13,4	3	37	150
0:15:39	33	13,4	3	36	150
0:15:40	33	13,4	3	36	150
0:15:41	33	13,4	3	36	150
0:15:42	33	13,4	3	36	150
0:15:43	33	13,4	3	37	150
0:15:44	33	13,4	3	37	150
0:15:45	33	13,4	3	36	150
0:15:46	33	13,4	3	37	150
0:15:47	33	13,4	3	37	150
0:15:48	33	13,4	3	36	150
0:15:49	33	13,4	3	36	150
0:15:50	33	13,4	3	37	150
0:15:51	33	13,4	3	37	150
0:15:52	33	13,4	3	37	150
0:15:53	33	13,4	3	37	150
0:15:54	33	13,4	3	37	150
0:15:55	33	13,4	3	37	150
0:15:56	33	13,5	3	37	150
0:15:57	33	13,5	3	36	150
0:15:58	33	13,7	3	37	150
0:15:59	33	13,8	3	37	150
0:16:00	33	13,9	3	37	150
0:16:01	33	13,9	3	37	150
0:16:02	33	13,9	3	37	150
0:16:03	33	14,0	3	37	150
0:16:04	33	14,0	3	37	150
0:16:05	33	14,0	3	37	150
0:16:06	33	14,0	3	37	150
0:16:07	33	14,0	3	37	150
0:16:08	33	14,0	3	37	150
0:16:09	33	14,0	3	37	150
0:16:10	33	14,0	3	37	150
0:16:11	33	14,0	3	37	150
0:16:12	33	14,0	3	37	150
0:16:13	33	14,0	3	37	150
0:16:14	33	14,0	3	37	150
0:16:15	33	14,0	3	37	150
0:16:16	33	14,0	3	37	150
0:16:17	33	14,0	3	37	150
0:16:18	33	14,0	3	37	150
0:16:19	33	14,0	3	37	150
0:16:20	33	14,0	3	37	150
0:16:21	33	14,0	3	37	150
0:16:22	33	14,0	3	37	150
0:16:23	33	14,0	3	37	150
0:16:24	33	14,0	3	37	150
0:16:25	33	14,0	3	37	150
0:16:26	33	14,1	3	37	150
0:16:27	33	14,0	3	37	150
0:16:28	33	14,1	3	37	150
0:16:29	33	14,1	3	37	150
0:16:30	33	14,1	3	37	150
0:16:31	33	14,1	3	37	150
0:16:32	33	14,1	3	37	150
0:16:33	34	14,1	3	37	150
0:16:34	34	14,1	3	37	150
0:16:35	34	14,1	3	37	150
0:16:36	34	14,1	3	37	150
0:16:37	34	14,1	3	37	150
0:16:38	34	14,1	3	37	150
0:16:39	34	14,1	3	37	150
0:16:40	34	14,1	3	37	150
0:16:41	34	14,1	3	37	150
0:16:42	34	14,1	3	37	150
0:16:43	34	14,1	3	37	150
0:16:44	34	14,1	3	37	150
0:16:45	34	14,1	3	37	150
0:16:46	34	14,1	3	37	150
0:16:47	34	14,1	3	37	150
0:16:48	34	14,2	3	37	150
0:16:49	34	14,2	3	37	150
0:16:50	34	14,2	3	37	150
0:16:51	34	14,2	3	37	150
0:16:52	34	14,4	3	37	150
0:16:53	34	14,6	3	37	150
0:16:54	34	14,6	3	37	150
0:16:55	34	14,7	3	37	150
0:16:56	34	14,7	3	37	150
0:16:57	34	14,7	3	37	150
0:16:58	34	14,7	3	37	150
0:16:59	34	14,7	3	37	150
0:17:00	34	14,7	3	37	150
0:17:01	34	14,7	3	37	150
0:17:02	34	14,7	3	37	150
0:17:03	34	14,7	3	37	150
0:17:04	34	14,7	3	37	150
0:17:05	34	14,7	3	37	150
0:17:06	34	14,7	3	37	150
0:17:07	34	14,7	3	37	150
0:17:08	34	14,7	3	37	150
0:17:09	34	14,7	3	37	150
0:17:10	34	14,7	3	37	150
0:17:11	34	14,7	3	37	150
0:17:12	34	14,7	3	37	150
0:17:13	34	14,7	3	37	150
0:17:14	34	14,7	3	37	150
0:17:15	34	14,7	3	37	150
0:17:16	34	14,7	3	37	150
0:17:17	34	14,8	3	37	150
0:17:18	34	14,8	3	37	150
0:17:19	34	14,8	3	37	150
0:17:20	34	14,8	3	37	150
0:17:21	34	14,8	3	37	150
0:17:22	34	14,8	3	37	150
0:17:23	34	14,8	3	37	150
0:17:24	34	14,8	3	37	150
0:17:25	34	14,8	3	37	150
0:17:26	34	14,8	3	37	150
0:17:27	34	14,8	3	37	150
0:17:28	34	14,8	3	37	150
0:17:29	34	14,8	3	37	150
0:17:30	34	14,8	3	37	150
0:17:31	34	14,8	3	37	150
0:17:32	34	14,8	3	37	150
0:17:33	34	14,8	3	37	150
0:17:34	34	14,8	3	37	150
0:17:35	34	14,8	3	37	150
0:17:36	34	14,8	3	37	150
0:17:37	34	14,8	3	37	150
0:17:38	34	14,8	3	37	150
0:17:39	34	14,9	3	37	150
0:17:40	34	14,9	3	37	150
0:17:41	34	15,2	3	37	150
0:17:42	34	15,3	3	37	150
0:17:43	34	15,3	3	37	150
0:17:44	34	15,4	3	37	150
0:17:45	34	15,4	3	38	150
0:17:46	34	15,4	3	37	150
0:17:47	34	15,4	3	37	150
0:17:48	34	15,4	3	37	150
0:17:49	34	15,4	3	37	150
0:17:50	34	15,4	3	37	150
0:17:51	34	15,4	3	37	150
0:17:52	34	15,4	3	37	150
0:17:53	34	15,4	3	37	150
0:17:54	34	15,4	3	37	150
0:17:55	34	15,4	3	37	150
0:17:56	34	15,4	3	37	150
0:17:57	34	15,4	3	37	150
0:17:58	34	15,4	3	37	150
0:17:59	34	15,4	3	37	150
0:18:00	34	15,4	3	37	150
0:18:01	34	15,4	3	37	150
0:18:02	34	15,4	3	37	150
0:18:03	34	15,4	3	38	150
0:18:04	34	15,4	3	37	150
0:18:05	34	15,4	3	37	150
0:18:06	34	15,4	3	37	150
0:18:07	34	15,4	3	37	150
0:18:08	34	15,4	3	37	150
0:18:09	34	15,5	3	37	150
0:18:10	34	15,5	3	37	150
0:18:11	34	15,5	3	37	150
0:18:12	34	15,5	3	38	150
0:18:13	34	15,5	3	38	150
0:18:14	34	15,5	3	38	150
0:18:15	34	15,5	3	37	150
0:18:16	34	15,5	3	37	150
0:18:17	34	15,5	3	37	150
0:18:18	34	15,5	3	37	150
0:18:19	34	15,5	3	37	150
0:18:20	34	15,5	3	38	150
0:18:21	34	15,5	3	38	150
0:18:22	34	15,5	3	38	150
0:18:23	34	15,5	3	38	150
0:18:24	34	15,5	3	38	150
0:18:25	34	15,5	3	37	150
0:18:26	34	15,5	3	38	150
0:18:27	34	15,5	3	37	150
0:18:28	34	15,5	3	38	150
0:18:29	34	15,6	3	38	150
0:18:30	34	15,6	3	38	150
0:18:31	34	15,6	3	38	150
0:18:32	34	15,6	3	38	150
0:18:33	34	15,7	3	38	150
0:18:34	34	16,0	3	38	150
0:18:35	34	16,1	3	38	150
0:18:36	34	16,1	3	38	150
0:18:37	34	16,2	3	38	150
0:18:38	34	16,2	3	38	150
0:18:39	34	16,2	3	38	150
0:18:40	34	16,2	3	38	150
0:18:41	34	16,2	3	38	150
0:18:42	34	16,2	3	38	150
0:18:43	34	16,2	3	38	150
0:18:44	34	16,2	3	38	150
0:18:45	34	16,2	3	38	150
0:18:46	35	16,2	3	38	150
0:18:47	35	16,2	3	38	150
0:18:48	35	16,2	3	38	150
0:18:49	35	16,2	3	38	150
0:18:50	35	16,2	3	38	150
0:18:51	35	16,2	3	38	150
0:18:52	35	16,2	3	38	150
0:18:53	35	16,2	3	38	150
0:18:54	35	16,2	3	38	150
0:18:55	35	16,2	3	38	150
0:18:56	35	16,2	3	38	150
0:18:57	35	16,2	3	38	150
0:18:58	35	16,3	3	38	150
0:18:59	35	16,3	3	38	150
0:19:00	35	16,3	3	38	150
0:19:01	35	16,3	3	38	150
0:19:02	35	16,3	3	38	150
0:19:03	35	16,3	3	38	150
0:19:04	35	16,3	3	38	150
0:19:05	35	16,3	3	38	150
0:19:06	35	16,3	3	38	150
0:19:07	35	16,3	3	38	150
0:19:08	35	16,3	3	38	150
0:19:09	35	16,3	3	38	150
0:19:10	35	16,3	3	38	150
0:19:11	35	16,3	3	38	150
0:19:12	35	16,3	3	38	150
0:19:13	35	16,3	3	38	150
0:19:14	35	16,3	3	38	150
0:19:15	35	16,3	3	38	150
0:19:16	35	16,3	3	38	150
0:19:17	35	16,3	3	38	150
0:19:18	35	16,4	3	38	150
0:19:19	35	16,4	3	38	150
0:19:20	35	16,4	3	38	150
0:19:21	35	16,4	3	38	150
0:19:22	35	16,4	3	38	150
0:19:23	35	16,4	3	38	150
0:19:24	35	16,4	3	38	150
0:19:25	35	16,4	3	38	150
0:19:26	35	16,4	3	38	150
0:19:27	35	16,4	3	38	150
0:19:28	35	16,4	3	38	150
0:19:29	35	16,4	3	38	150
0:19:30	35	16,4	3	38	150
0:19:31	35	16,4	3	38	150
0:19:32	35	16,4	3	38	150
0:19:33	35	16,4	3	38	150
0:19:34	35	16,4	3	38	150
0:19:35	35	16,4	3	38	150
0:19:36	35	16,4	3	38	150
0:19:37	35	16,5	3	38	150
0:19:38	35	16,5	3	38	150
0:19:39	35	16,5	3	38	150
0:19:40	35	16,5	3	38	150
0:19:41	35	16,5	3	38	150
0:19:42	35	16,5	3	38	150
0:19:43	35	16,5	3	38	150
0:19:44	35	16,8	3	39	150
0:19:45	35	16,9	3	38	150
0:19:46	35	16,9	3	38	150
0:19:47	35	16,9	3	38	150
0:19:48	35	17,0	3	38	150
0:19:49	35	17,0	3	38	150
0:19:50	35	17,0	3	38	150
0:19:51	35	17,0	3	38	150
0:19:52	35	17,0	3	38	150
0:19:53	35	17,0	3	38	150
0:19:54	35	17,0	3	38	150
0:19:55	35	17,0	3	38	150
0:19:56	35	17,0	3	38	150
0:19:57	35	17,0	3	38	150
0:19:58	35	17,0	4	38	150
0:19:59	35	17,0	4	38	150
0:20:00	35	17,0	4	38	150
0:20:01	35	17,0	4	38	150
0:20:02	35	17,0	4	38	150
0:20:03	35	17,0	4	38	150
0:20:04	35	17,0	4	38	150
0:20:05	35	17,0	4	38	150
0:20:06	35	17,0	4	38	150
0:20:07	35	17,0	4	38	150
0:20:08	35	17,0	4	38	150
0:20:09	35	17,0	4	38	150
0:20:10	35	17,1	4	39	150
0:20:11	35	17,1	4	38	150
0:20:12	35	17,1	4	39	150
0:20:13	35	17,1	4	39	150
0:20:14	35	17,1	4	38	150
0:20:15	35	17,1	4	39	150
0:20:16	35	17,1	4	38	150
0:20:17	35	17,1	4	38	150
0:20:18	35	17,1	4	39	150
0:20:19	35	17,1	4	39	150
0:20:20	35	17,1	4	39	150
0:20:21	35	17,1	4	39	150
0:20:22	35	17,1	4	38	150
0:20:23	35	17,1	4	38	150
0:20:24	35	17,1	4	39	150
0:20:25	35	17,1	4	38	150
0:20:26	35	17,1	4	39	150
0:20:27	35	17,1	4	39	150
0:20:28	35	17,2	4	39	150
0:20:29	35	17,2	4	39	150
0:20:30	35	17,2	4	39	150
0:20:31	35	17,3	4	39	150
0:20:32	35	17,3	4	39	150
0:20:33	35	17,3	4	39	150
0:20:34	35	17,3	4	39	150
0:20:35	35	17,3	4	39	150
0:20:36	35	17,3	4	39	150
0:20:37	35	17,3	4	39	150
0:20:38	35	17,3	3	39	150
0:20:39	35	17,3	3	39	150
0:20:40	35	17,3	3	38	150
0:20:41	35	17,3	4	39	150
0:20:42	35	17,4	4	39	150
0:20:43	35	17,4	4	39	150
0:20:44	35	17,4	3	39	150
0:20:45	35	17,6	3	39	150
0:20:46	35	17,8	3	39	150
0:20:47	35	17,8	3	39	150
0:20:48	35	17,9	3	39	150
0:20:49	35	17,9	3	39	150
0:20:50	35	17,9	3	39	150
0:20:51	35	17,9	3	39	150
0:20:52	35	17,9	3	39	150
0:20:53	35	17,9	3	39	150
0:20:54	35	17,9	3	39	150
0:20:55	35	17,9	3	39	150
0:20:56	35	17,9	3	39	150
0:20:57	35	17,9	3	39	150
0:20:58	35	17,9	3	39	150
0:20:59	35	17,9	3	39	150
0:21:00	35	17,9	3	39	150
0:21:01	36	17,9	3	39	150
0:21:02	36	17,9	3	39	150
0:21:03	36	17,9	3	39	150
0:21:04	36	17,9	3	39	150
0:21:05	35	17,9	3	39	150
0:21:06	36	17,9	3	39	150
0:21:07	36	17,9	3	39	150
0:21:08	36	17,9	3	39	150
0:21:09	36	18,0	3	39	150
0:21:10	36	18,0	3	39	150
0:21:11	36	18,0	3	39	150
0:21:12	36	18,0	3	39	150
0:21:13	36	18,0	3	39	150
0:21:14	36	18,0	3	39	150
0:21:15	36	18,0	3	39	150
0:21:16	36	18,0	3	39	150
0:21:17	36	18,0	3	39	150
0:21:18	36	18,0	3	39	150
0:21:19	36	18,0	3	39	150
0:21:20	36	18,0	3	39	150
0:21:21	36	18,0	3	39	150
0:21:22	36	18,0	3	39	150
0:21:23	36	18,0	3	39	150
0:21:24	36	18,0	3	39	150
0:21:25	36	18,0	3	39	150
0:21:26	36	18,0	3	39	150
0:21:27	36	18,0	3	39	150
0:21:28	36	18,0	3	39	150
0:21:29	36	18,0	3	39	150
0:21:30	36	18,0	3	39	150
0:21:31	36	18,0	3	39	150
0:21:32	36	18,0	3	39	150
0:21:33	36	18,1	3	39	150
0:21:34	36	18,1	3	39	150
0:21:35	36	18,1	3	39	150
0:21:36	36	18,1	3	39	150
0:21:37	36	18,4	3	39	150
0:21:38	36	18,5	3	39	150
0:21:39	36	18,5	3	39	150
0:21:40	36	18,5	3	39	150
0:21:41	36	18,5	3	39	150
0:21:42	36	18,6	3	39	150
0:21:43	36	18,6	3	39	150
0:21:44	36	18,6	3	39	150
0:21:45	36	18,6	3	39	150
0:21:46	36	18,6	3	39	150
0:21:47	36	18,6	3	39	150
0:21:48	36	18,6	3	39	150
0:21:49	36	18,6	3	39	150
0:21:50	36	18,6	3	39	150
0:21:51	36	18,6	3	39	150
0:21:52	36	18,6	3	39	150
0:21:53	36	18,6	3	39	150
0:21:54	36	18,6	3	39	150
0:21:55	36	18,6	3	39	150
0:21:56	36	18,6	3	39	150
0:21:57	36	18,6	3	39	150
0:21:58	36	18,6	3	39	150
0:21:59	36	18,6	3	39	150
0:22:00	36	18,6	3	39	150
0:22:01	36	18,6	3	39	150
0:22:02	36	18,6	3	39	150
0:22:03	36	18,6	3	39	150
0:22:04	36	18,6	3	39	150
0:22:05	36	18,6	3	39	150
0:22:06	36	18,7	3	39	150
0:22:07	36	18,7	3	39	150
0:22:08	36	18,7	3	39	150
0:22:09	36	18,7	3	39	150
0:22:10	36	18,7	3	39	150
0:22:11	36	18,7	3	39	150
0:22:12	36	18,7	3	39	150
0:22:13	36	18,7	3	39	150
0:22:14	36	18,7	3	39	150
0:22:15	36	18,7	3	39	150
0:22:16	36	18,7	3	39	150
0:22:17	36	18,7	3	39	150
0:22:18	36	18,7	3	39	150
0:22:19	36	18,7	3	39	150
0:22:20	36	18,7	3	39	150
0:22:21	36	18,7	3	39	150
0:22:22	36	18,7	3	39	150
0:22:23	36	18,7	3	39	150
0:22:24	36	18,7	3	39	150
0:22:25	36	18,7	3	39	150
0:22:26	36	18,8	3	39	150
0:22:27	36	18,8	3	39	150
0:22:28	36	18,8	3	39	150
0:22:29	36	18,8	3	39	150
0:22:30	36	18,8	3	39	150
0:22:31	36	18,8	3	39	150
0:22:32	36	19,0	3	39	150
0:22:33	36	19,1	3	39	150
0:22:34	36	19,2	3	40	150
0:22:35	36	19,2	3	39	150
0:22:36	36	19,2	3	40	150
0:22:37	36	19,2	3	39	150
0:22:38	36	19,2	3	39	150
0:22:39	36	19,2	3	39	150
0:22:40	36	19,2	3	40	150
0:22:41	36	19,2	3	39	150
0:22:42	36	19,2	3	40	150
0:22:43	36	19,3	3	40	150
0:22:44	36	19,3	3	40	150
0:22:45	36	19,3	3	40	150
0:22:46	36	19,3	3	39	150
0:22:47	36	19,3	3	40	150
0:22:48	36	19,3	3	40	150
0:22:49	36	19,3	3	40	150
0:22:50	36	19,3	3	40	150
0:22:51	36	19,3	3	40	150
0:22:52	36	19,3	3	40	150
0:22:53	36	19,3	3	40	150
0:22:54	36	19,3	3	40	150
0:22:55	36	19,3	3	40	150
0:22:56	36	19,3	3	40	150
0:22:57	36	19,3	3	40	150
0:22:58	36	19,3	3	40	150
0:22:59	36	19,3	3	40	150
0:23:00	36	19,3	3	40	150
0:23:01	36	19,3	3	40	150
0:23:02	36	19,3	3	40	150
0:23:03	36	19,4	3	40	150
0:23:04	36	19,4	3	40	150
0:23:05	36	19,4	3	40	150
0:23:06	36	19,4	3	40	150
0:23:07	36	19,4	3	40	150
0:23:08	36	19,4	3	40	150
0:23:09	36	19,4	3	40	150
0:23:10	36	19,4	3	40	150
0:23:11	36	19,4	3	40	150
0:23:12	36	19,4	3	40	150
0:23:13	36	19,4	3	40	150
0:23:14	36	19,4	3	40	150
0:23:15	36	19,5	3	40	150
0:23:16	37	19,5	3	40	150
0:23:17	37	19,5	3	40	150
0:23:18	37	19,6	3	40	150
0:23:19	37	19,6	3	40	150
0:23:20	37	19,6	3	40	150
0:23:21	37	19,6	3	40	150
0:23:22	37	19,6	3	40	150
0:23:23	37	19,6	3	40	150
0:23:24	37	19,6	3	40	150
0:23:25	37	19,6	3	40	150
0:23:26	37	19,6	3	40	150
0:23:27	37	19,6	3	40	150
0:23:28	37	19,6	3	40	150
0:23:29	37	19,6	3	40	150
0:23:30	37	19,6	3	40	150
0:23:31	37	19,7	3	40	150
0:23:32	37	19,9	3	40	150
0:23:33	37	19,9	3	40	150
0:23:34	37	19,9	3	40	150
0:23:35	37	20,0	3	40	150
0:23:36	37	20,0	3	40	150
0:23:37	37	20,0	3	40	150
0:23:38	37	20,0	3	40	150
0:23:39	37	20,0	3	40	150
0:23:40	37	20,0	3	40	150
0:23:41	37	20,0	3	40	150
0:23:42	37	20,0	3	40	150
0:23:43	37	20,0	3	40	150
0:23:44	37	20,0	3	40	150
0:23:45	37	20,0	3	40	150
0:23:46	37	20,0	3	40	150
0:23:47	37	20,0	3	40	150
0:23:48	37	20,0	3	40	150
0:23:49	37	20,0	3	40	150
0:23:50	37	20,0	3	40	150
0:23:51	37	20,0	3	40	150
0:23:52	37	20,1	3	40	150
0:23:53	37	20,1	3	40	150
0:23:54	37	20,1	3	40	150
0:23:55	37	20,1	3	40	150
0:23:56	37	20,1	3	40	150
0:23:57	37	20,1	3	40	150
0:23:58	37	20,1	3	40	150
0:23:59	37	20,1	3	40	150
0:24:00	37	20,1	3	40	150
0:24:01	37	20,1	3	40	150
0:24:02	37	20,1	3	40	150
0:24:03	37	20,1	3	40	150
0:24:04	37	20,1	3	40	150
0:24:05	37	20,1	3	40	150
0:24:06	37	20,1	3	40	150
0:24:07	37	20,1	3	40	150
0:24:08	37	20,1	3	40	150
0:24:09	37	20,2	3	40	150
0:24:10	37	20,3	3	40	150
0:24:11	37	20,3	3	40	150
0:24:12	37	20,3	3	40	150
0:24:13	37	20,3	3	40	150
0:24:14	37	20,3	3	40	150
0:24:15	37	20,4	3	40	150
0:24:16	37	20,4	3	40	150
0:24:17	37	20,4	2	40	150
0:24:18	37	20,4	2	40	150
0:24:19	37	20,4	2	40	150
0:24:20	37	20,4	2	40	150
0:24:21	37	20,4	2	40	150
0:24:22	37	20,4	2	40	150
0:24:23	37	20,4	2	40	150
0:24:24	37	20,4	2	40	150
0:24:25	37	20,4	2	40	150
0:24:26	37	20,4	2	40	150
0:24:27	37	20,4	2	40	150
0:24:28	37	20,4	2	40	150
0:24:29	37	20,4	2	40	150
0:24:30	37	20,4	2	41	150
0:24:31	37	20,7	2	40	150
0:24:32	37	20,8	2	41	150
0:24:33	37	20,8	2	40	150
0:24:34	37	20,8	2	40	150
0:24:35	37	20,9	2	40	150
0:24:36	37	20,9	2	41	150
0:24:37	37	20,9	2	41	150
0:24:38	37	20,9	2	41	150
0:24:39	37	20,9	2	41	150
0:24:40	37	20,9	2	40	150
0:24:41	37	20,9	2	41	150
0:24:42	37	20,9	2	40	150
0:24:43	37	20,9	2	41	150
0:24:44	37	20,9	2	41	150
0:24:45	37	20,9	2	41	150
0:24:46	37	20,9	2	41	150
0:24:47	37	20,9	2	41	150
0:24:48	37	20,9	2	41	150
0:24:49	37	20,9	2	41	150
0:24:50	37	20,9	2	41	150
0:24:51	37	20,9	2	41	150
0:24:52	37	20,9	2	41	150
0:24:53	37	20,9	2	40	150
0:24:54	37	20,9	2	41	150
0:24:55	37	21,0	2	41	150
0:24:56	37	20,9	2	41	150
0:24:57	37	21,0	2	41	150
0:24:58	37	21,0	2	41	150
0:24:59	37	21,0	2	40	150
0:25:00	37	21,0	2	41	150
0:25:01	37	21,0	2	41	150
0:25:02	37	21,0	2	40	150
0:25:03	37	21,0	2	41	150
0:25:04	37	21,0	2	41	150
0:25:05	37	21,0	2	41	150
0:25:06	37	21,0	2	41	150
0:25:07	37	21,0	2	41	150
0:25:08	37	21,0	2	41	150
0:25:09	37	21,0	2	41	150
0:25:10	37	21,0	2	41	150
0:25:11	37	21,0	2	41	150
0:25:12	37	21,0	2	41	150
0:25:13	37	21,0	2	41	150
0:25:14	37	21,0	2	41	150
0:25:15	37	21,1	2	41	150
0:25:16	37	21,1	2	41	150
0:25:17	37	21,2	2	41	150
0:25:18	37	21,2	2	41	150
0:25:19	37	21,2	2	41	150
0:25:20	37	21,2	2	41	150
0:25:21	37	21,2	2	41	150
0:25:22	37	21,2	2	41	150
0:25:23	37	21,2	2	41	150
0:25:24	37	21,2	2	41	150
0:25:25	37	21,2	2	41	150
0:25:26	37	21,2	2	41	150
0:25:27	37	21,2	2	41	150
0:25:28	37	21,4	2	41	150
0:25:29	37	21,5	2	41	150
0:25:30	37	21,5	2	41	150
0:25:31	37	21,5	2	41	150
0:25:32	38	21,5	2	41	150
0:25:33	38	21,6	2	41	150
0:25:34	38	21,6	2	41	150
0:25:35	38	21,6	2	41	150
0:25:36	38	21,6	2	41	150
0:25:37	38	21,6	2	41	150
0:25:38	38	21,6	2	41	150
0:25:39	38	21,6	2	41	150
0:25:40	38	21,6	2	41	150
0:25:41	38	21,6	2	41	150
0:25:42	38	21,6	2	41	150
0:25:43	38	21,6	2	41	150
0:25:44	38	21,6	2	41	150
0:25:45	38	21,6	2	41	150
0:25:46	38	21,6	2	41	150
0:25:47	38	21,6	2	41	150
0:25:48	38	21,6	2	41	150
0:25:49	38	21,6	2	41	150
0:25:50	38	21,6	2	41	150
0:25:51	38	21,6	2	41	150
0:25:52	38	21,6	2	41	150
0:25:53	38	21,6	2	41	150
0:25:54	38	21,6	2	41	150
0:25:55	38	21,7	2	41	150
0:25:56	38	21,7	2	41	150
0:25:57	38	21,7	2	41	150
0:25:58	38	21,7	2	41	150
0:25:59	38	21,7	2	41	150
0:26:00	38	21,7	2	41	150
0:26:01	38	21,7	2	41	150
0:26:02	38	21,7	2	41	150
0:26:03	38	21,8	2	41	150
0:26:04	38	21,8	2	41	150
0:26:05	38	21,9	2	41	150
0:26:06	38	21,9	2	41	150
0:26:07	38	21,9	2	41	150
0:26:08	38	21,9	2	41	150
0:26:09	38	21,9	2	41	150
0:26:10	38	21,9	2	41	150
0:26:11	38	21,9	2	41	150
0:26:12	38	21,9	2	41	150
0:26:13	38	21,9	2	41	150
0:26:14	38	21,9	2	41	150
0:26:15	38	21,9	2	41	150
0:26:16	38	21,9	2	41	150
0:26:17	38	21,9	2	41	150
