Repository: ProgWizer/parser

File: project-root/data/Data Acquisition/Data Acquisition/2019 year (140)/19-067.txt (part 1 of 4)
--Test Summary--
Full Path and File Name	
Instrument Name	7322
Instrument Type	Model 7322 Consistometer - Variable Speed
Instrument Serial Number	
Test Start Date	25.07.2019
Test Start Time	9:37:37
Test Stop Date	25.07.2019
Test Stop Time	11:05:19
Test Length	1:27:42
Final Sample Time Offset	1:27:42
Controller Schedule Name	
Sampling Period	1 second
Comments	MPa45(40)

NG Chemicals
Information	WellID	
Information	Customer	
Information	EngName	
Information	CementClass	G
Information	CementMfr	
Information	Additives	100G+5Dart-100+0.6CFL-450
Information	Density	1900
Information	BHCT	72
Information	BHST	
Information	FluidLoss	
Information	JobType	
Calculated Value	Time_30Bc	1:21:58
Calculated Value	Time_70Bc	1:26:29
Calculated Value	Time_100Bc	N/A
Initial Temperature (°C)	29 °C
Final Temperature (°C)	72 °C
Initial Pressure (MPa)	0,8 MPa
Final Pressure (MPa)	45,4 MPa
Initial Consistency (Bc)	7 Bc
Final Consistency (Bc)	100 Bc
Initial Wall Temperature (°C)	23 °C
Final Wall Temperature (°C)	69 °C
Initial Motor Speed (RPM)	150 RPM
Final Motor Speed (RPM)	150 RPM
--Data--
Time (HH:MM:SS)	Temperature (°C)	Pressure (MPa)	Consistency (Bc)	Wall Temperature (°C)	Motor Speed (RPM)
0:00:00	29	0,8	7	23	150
0:00:01	29	0,8	7	23	150
0:00:02	29	0,8	7	23	150
0:00:03	29	0,8	7	23	150
0:00:04	29	0,8	7	23	150
0:00:05	29	0,8	7	23	150
0:00:06	29	0,8	7	23	150
0:00:07	29	0,9	7	23	150
0:00:08	29	0,9	7	23	150
0:00:09	29	0,9	7	23	150
0:00:10	28	0,9	7	23	150
0:00:11	28	0,9	7	23	150
0:00:12	28	1,0	7	23	150
0:00:13	29	1,0	7	23	150
0:00:14	28	1,0	7	23	150
0:00:15	28	1,0	7	23	150
0:00:16	28	1,0	7	23	150
0:00:17	28	1,0	7	24	150
0:00:18	28	1,0	7	23	150
0:00:19	28	1,1	7	24	150
0:00:20	28	1,1	7	24	150
0:00:21	28	1,1	7	24	150
0:00:22	28	1,1	7	24	150
0:00:23	28	1,1	7	24	150
0:00:24	28	1,2	7	24	150
0:00:25	28	1,2	7	24	150
0:00:26	28	1,2	7	24	150
0:00:27	28	1,2	7	24	150
0:00:28	28	1,2	7	24	150
0:00:29	28	1,3	7	24	150
0:00:30	28	1,3	7	24	150
0:00:31	28	1,3	7	24	150
0:00:32	28	1,4	7	24	150
0:00:33	28	1,4	7	24	150
0:00:34	28	1,4	7	24	150
0:00:35	28	1,4	7	24	150
0:00:36	28	1,4	7	25	150
0:00:37	28	1,5	7	25	150
0:00:38	28	1,6	7	25	150
0:00:39	28	1,6	7	25	150
0:00:40	28	1,6	7	25	150
0:00:41	28	1,6	7	25	150
0:00:42	28	1,6	7	25	150
0:00:43	28	1,6	7	25	150
0:00:44	28	1,6	7	25	150
0:00:45	28	1,6	7	25	150
0:00:46	28	1,7	7	25	150
0:00:47	28	1,7	7	25	150
0:00:48	28	1,7	7	25	150
0:00:49	28	1,7	7	26	150
0:00:50	28	1,7	7	26	150
0:00:51	28	1,7	7	26	150
0:00:52	28	1,8	7	26	150
0:00:53	28	1,8	7	26	150
0:00:54	28	1,8	7	26	150
0:00:55	28	1,8	7	26	150
0:00:56	28	1,8	7	26	150
0:00:57	28	1,8	7	26	150
0:00:58	28	1,9	7	27	150
0:00:59	28	1,9	7	27	150
0:01:00	28	1,9	7	27	150
0:01:01	28	1,9	7	27	150
0:01:02	28	1,9	7	27	150
0:01:03	28	2,0	7	27	150
0:01:04	28	2,0	7	27	150
0:01:05	28	2,0	7	27	150
0:01:06	28	2,0	7	28	150
0:01:07	28	2,1	7	28	150
0:01:08	28	2,1	7	28	150
0:01:09	28	2,1	7	28	150
0:01:10	28	2,1	7	28	150
0:01:11	28	2,2	7	28	150
0:01:12	28	2,2	7	28	150
0:01:13	28	2,2	7	28	150
0:01:14	28	2,2	7	28	150
0:01:15	28	2,3	7	29	150
0:01:16	28	2,3	7	29	150
0:01:17	28	2,3	7	29	150
0:01:18	28	2,4	7	29	150
0:01:19	28	2,4	7	29	150
0:01:20	28	2,4	7	29	150
0:01:21	28	2,5	7	29	150
0:01:22	28	2,5	7	29	150
0:01:23	28	2,5	7	29	150
0:01:24	28	2,6	7	29	150
0:01:25	28	2,6	7	30	150
0:01:26	28	2,6	7	30	150
0:01:27	28	2,7	7	30	150
0:01:28	28	2,7	7	30	150
0:01:29	28	2,7	7	30	150
0:01:30	28	2,8	7	30	150
0:01:31	28	2,8	7	30	150
0:01:32	28	2,8	7	30	150
0:01:33	28	2,9	7	30	150
0:01:34	28	2,9	7	31	150
0:01:35	28	2,9	7	31	150
0:01:36	28	3,0	7	31	150
0:01:37	28	3,0	7	31	150
0:01:38	28	3,1	7	31	150
0:01:39	28	3,1	7	32	150
0:01:40	28	3,1	7	32	150
0:01:41	28	3,2	7	32	150
0:01:42	28	3,2	7	32	150
0:01:43	28	3,3	7	32	150
0:01:44	28	3,3	7	32	150
0:01:45	28	3,3	7	32	150
0:01:46	28	3,4	7	32	150
0:01:47	28	3,4	7	32	150
0:01:48	28	3,5	7	32	150
0:01:49	28	3,5	7	33	150
0:01:50	28	3,5	7	33	150
0:01:51	28	3,6	7	33	150
0:01:52	28	3,6	7	33	150
0:01:53	28	3,7	7	33	150
0:01:54	28	3,7	7	33	150
0:01:55	28	3,7	7	33	150
0:01:56	28	3,8	7	33	150
0:01:57	28	3,8	7	33	150
0:01:58	28	3,9	7	34	150
0:01:59	28	3,9	7	34	150
0:02:00	28	4,0	7	34	150
0:02:01	28	4,0	7	34	150
0:02:02	28	4,0	7	34	150
0:02:03	28	4,1	7	34	150
0:02:04	28	4,1	7	34	150
0:02:05	28	4,1	7	34	150
0:02:06	28	4,1	7	35	150
0:02:07	28	4,1	7	34	150
0:02:08	28	4,1	7	35	150
0:02:09	28	4,2	7	35	150
0:02:10	28	4,2	7	35	150
0:02:11	28	4,2	7	35	150
0:02:12	28	4,2	7	35	150
0:02:13	28	4,2	7	35	150
0:02:14	28	4,3	7	35	150
0:02:15	28	4,3	7	35	150
0:02:16	28	4,3	7	35	150
0:02:17	28	4,3	7	35	150
0:02:18	28	4,3	7	35	150
0:02:19	28	4,3	7	35	150
0:02:20	28	4,3	7	35	150
0:02:21	28	4,4	7	36	150
0:02:22	28	4,4	7	35	150
0:02:23	28	4,4	7	36	150
0:02:24	28	4,5	7	36	150
0:02:25	28	4,4	7	36	150
0:02:26	28	4,4	7	36	150
0:02:27	28	4,5	7	36	150
0:02:28	28	4,5	7	36	150
0:02:29	28	4,5	7	36	150
0:02:30	28	4,6	7	36	150
0:02:31	28	4,6	7	36	150
0:02:32	28	4,6	7	36	150
0:02:33	28	4,6	7	36	150
0:02:34	28	4,6	7	36	150
0:02:35	28	4,6	7	36	150
0:02:36	29	4,6	7	37	150
0:02:37	29	4,7	7	37	150
0:02:38	29	4,7	7	37	150
0:02:39	29	4,7	7	37	150
0:02:40	29	4,8	7	37	150
0:02:41	29	4,7	7	37	150
0:02:42	29	4,7	7	37	150
0:02:43	29	4,7	7	37	150
0:02:44	29	4,8	7	37	150
0:02:45	29	4,8	7	37	150
0:02:46	29	4,8	7	37	150
0:02:47	29	4,8	7	37	150
0:02:48	29	4,9	7	37	150
0:02:49	29	4,9	7	37	150
0:02:50	29	4,9	7	37	150
0:02:51	29	4,9	7	37	150
0:02:52	29	5,0	7	37	150
0:02:53	29	5,0	7	37	150
0:02:54	29	5,0	7	37	150
0:02:55	29	5,0	7	37	150
0:02:56	29	5,0	7	37	150
0:02:57	29	5,1	7	37	150
0:02:58	29	5,1	7	37	150
0:02:59	29	5,1	7	37	150
0:03:00	29	5,1	7	37	150
0:03:01	29	5,1	7	37	150
0:03:02	29	5,1	7	37	150
0:03:03	29	5,2	7	37	150
0:03:04	29	5,2	7	37	150
0:03:05	29	5,2	7	37	150
0:03:06	29	5,2	7	37	150
0:03:07	29	5,2	7	37	150
0:03:08	29	5,2	7	37	150
0:03:09	29	5,2	7	37	150
0:03:10	29	5,3	7	37	150
0:03:11	29	5,3	7	37	150
0:03:12	29	5,3	7	37	150
0:03:13	29	5,3	7	37	150
0:03:14	29	5,3	7	37	150
0:03:15	29	5,3	7	37	150
0:03:16	29	5,3	7	37	150
0:03:17	29	5,3	7	37	150
0:03:18	29	5,3	7	37	150
0:03:19	29	5,3	7	37	150
0:03:20	30	5,4	7	37	150
0:03:21	30	5,4	7	37	150
0:03:22	30	5,4	7	37	150
0:03:23	30	5,4	7	37	150
0:03:24	30	5,4	7	37	150
0:03:25	30	5,4	7	38	150
0:03:26	30	5,4	7	37	150
0:03:27	30	5,4	7	37	150
0:03:28	30	5,4	7	37	150
0:03:29	30	5,4	7	37	150
0:03:30	30	5,5	7	37	150
0:03:31	30	5,5	7	37	150
0:03:32	30	5,5	7	37	150
0:03:33	30	5,5	7	37	150
0:03:34	30	5,5	7	37	150
0:03:35	30	5,5	7	37	150
0:03:36	30	5,5	7	37	150
0:03:37	30	5,5	7	37	150
0:03:38	30	5,5	7	37	150
0:03:39	30	5,5	7	37	150
0:03:40	30	5,5	7	37	150
0:03:41	30	5,5	7	37	150
0:03:42	30	5,5	7	37	150
0:03:43	30	5,5	7	38	150
0:03:44	30	5,6	6	37	150
0:03:45	30	5,6	6	38	150
0:03:46	30	5,6	6	37	150
0:03:47	30	5,6	6	37	150
0:03:48	30	5,6	6	37	150
0:03:49	30	5,6	6	38	150
0:03:50	30	5,6	6	37	150
0:03:51	30	5,6	6	37	150
0:03:52	30	5,6	6	37	150
0:03:53	30	5,6	6	38	150
0:03:54	30	5,6	6	38	150
0:03:55	30	5,6	6	37	150
0:03:56	30	5,6	6	38	150
0:03:57	30	5,6	6	37	150
0:03:58	30	5,7	6	37	150
0:03:59	30	5,7	6	37	150
0:04:00	30	5,7	6	37	150
0:04:01	30	5,7	6	37	150
0:04:02	31	5,7	6	37	150
0:04:03	31	5,7	6	37	150
0:04:04	31	5,7	6	37	150
0:04:05	31	5,7	6	37	150
0:04:06	31	5,7	6	38	150
0:04:07	31	5,7	6	38	150
0:04:08	31	5,7	6	37	150
0:04:09	31	5,8	6	38	150
0:04:10	31	5,8	6	38	150
0:04:11	31	5,8	6	38	150
0:04:12	31	5,8	6	38	150
0:04:13	31	5,8	6	38	150
0:04:14	31	5,8	6	38	150
0:04:15	31	5,8	6	38	150
0:04:16	31	5,8	6	38	150
0:04:17	31	5,8	6	38	150
0:04:18	31	5,8	6	38	150
0:04:19	31	5,9	6	38	150
0:04:20	31	5,9	6	38	150
0:04:21	31	5,9	6	38	150
0:04:22	31	5,9	6	38	150
0:04:23	31	5,9	6	38	150
0:04:24	31	5,9	6	38	150
0:04:25	31	5,9	6	38	150
0:04:26	31	5,9	6	38	150
0:04:27	31	5,9	6	38	150
0:04:28	31	5,9	6	38	150
0:04:29	31	6,0	6	38	150
0:04:30	31	6,0	6	38	150
0:04:31	31	6,0	6	38	150
0:04:32	31	6,0	6	38	150
0:04:33	31	6,0	6	38	150
0:04:34	31	6,0	6	38	150
0:04:35	31	6,0	6	38	150
0:04:36	31	6,0	6	38	150
0:04:37	31	6,0	6	38	150
0:04:38	31	6,1	6	38	150
0:04:39	31	6,1	6	38	150
0:04:40	31	6,1	6	38	150
0:04:41	31	6,1	6	38	150
0:04:42	31	6,1	6	38	150
0:04:43	31	6,1	6	38	150
0:04:44	31	6,1	6	38	150
0:04:45	31	6,1	6	38	150
0:04:46	31	6,2	6	38	150
0:04:47	31	6,2	6	38	150
0:04:48	31	6,2	6	38	150
0:04:49	32	6,2	6	38	150
0:04:50	32	6,2	6	38	150
0:04:51	32	6,2	6	38	150
0:04:52	32	6,2	6	38	150
0:04:53	32	6,3	6	38	150
0:04:54	32	6,3	6	38	150
0:04:55	32	6,3	6	38	150
0:04:56	32	6,3	6	38	150
0:04:57	32	6,3	6	38	150
0:04:58	32	6,3	6	39	150
0:04:59	32	6,4	6	39	150
0:05:00	32	6,4	6	39	150
0:05:01	32	6,4	6	39	150
0:05:02	32	6,4	6	39	150
0:05:03	32	6,4	6	39	150
0:05:04	32	6,4	6	39	150
0:05:05	32	6,4	6	39	150
0:05:06	32	6,5	6	39	150
0:05:07	32	6,5	6	39	150
0:05:08	32	6,5	6	39	150
0:05:09	32	6,5	6	39	150
0:05:10	32	6,5	6	39	150
0:05:11	32	6,5	6	39	150
0:05:12	32	6,6	6	39	150
0:05:13	32	6,6	6	39	150
0:05:14	32	6,6	6	39	150
0:05:15	32	6,6	6	39	150
0:05:16	32	6,6	6	39	150
0:05:17	32	6,6	6	39	150
0:05:18	32	6,7	6	39	150
0:05:19	32	6,7	6	39	150
0:05:20	32	6,7	6	39	150
0:05:21	32	6,7	6	39	150
0:05:22	32	6,7	6	39	150
0:05:23	32	6,8	6	39	150
0:05:24	32	6,8	6	39	150
0:05:25	32	6,8	6	39	150
0:05:26	32	6,8	6	39	150
0:05:27	32	6,8	6	39	150
0:05:28	32	6,9	6	40	150
0:05:29	32	6,9	6	40	150
0:05:30	32	6,9	6	40	150
0:05:31	32	6,9	6	40	150
0:05:32	32	6,9	6	40	150
0:05:33	32	7,0	6	40	150
0:05:34	32	7,0	6	40	150
0:05:35	32	7,0	6	40	150
0:05:36	32	7,0	6	40	150
0:05:37	32	7,1	6	40	150
0:05:38	32	7,1	6	40	150
0:05:39	32	7,1	6	40	150
0:05:40	32	7,1	6	40	150
0:05:41	33	7,1	6	40	150
0:05:42	33	7,2	6	40	150
0:05:43	33	7,2	6	40	150
0:05:44	33	7,2	6	40	150
0:05:45	33	7,2	6	40	150
0:05:46	33	7,2	6	40	150
0:05:47	33	7,2	6	40	150
0:05:48	33	7,3	6	40	150
0:05:49	33	7,3	6	40	150
0:05:50	33	7,3	6	40	150
0:05:51	33	7,3	6	40	150
0:05:52	33	7,3	6	40	150
0:05:53	33	7,3	6	40	150
0:05:54	33	7,3	6	41	150
0:05:55	33	7,4	6	41	150
0:05:56	33	7,4	6	40	150
0:05:57	33	7,4	6	41	150
0:05:58	33	7,4	6	40	150
0:05:59	33	7,4	6	41	150
0:06:00	33	7,4	6	41	150
0:06:01	33	7,4	6	41	150
0:06:02	33	7,5	6	41	150
0:06:03	33	7,5	6	41	150
0:06:04	33	7,5	6	41	150
0:06:05	33	7,5	6	41	150
0:06:06	33	7,5	6	41	150
0:06:07	33	7,5	6	41	150
0:06:08	33	7,5	6	41	150
0:06:09	33	7,5	6	41	150
0:06:10	33	7,6	6	41	150
0:06:11	33	7,7	6	41	150
0:06:12	33	7,9	6	41	150
0:06:13	33	8,0	6	41	150
0:06:14	33	8,0	6	41	150
0:06:15	33	8,0	6	41	150
0:06:16	33	8,0	6	41	150
0:06:17	33	8,1	6	41	150
0:06:18	33	8,1	6	41	150
0:06:19	33	8,1	6	41	150
0:06:20	33	8,1	6	41	150
0:06:21	33	8,1	6	41	150
0:06:22	33	8,1	6	41	150
0:06:23	33	8,1	6	41	150
0:06:24	33	8,1	6	41	150
0:06:25	33	8,1	6	41	150
0:06:26	33	8,2	6	41	150
0:06:27	33	8,2	6	41	150
0:06:28	34	8,2	6	41	150
0:06:29	34	8,2	6	41	150
0:06:30	34	8,2	6	41	150
0:06:31	34	8,2	6	41	150
0:06:32	34	8,2	6	41	150
0:06:33	34	8,2	6	41	150
0:06:34	34	8,2	6	41	150
0:06:35	34	8,2	6	41	150
0:06:36	34	8,3	6	41	150
0:06:37	34	8,3	6	41	150
0:06:38	34	8,3	6	41	150
0:06:39	34	8,3	6	41	150
0:06:40	34	8,3	6	41	150
0:06:41	34	8,3	6	41	150
0:06:42	34	8,3	6	41	150
0:06:43	34	8,3	6	41	150
0:06:44	34	8,4	6	41	150
0:06:45	34	8,4	6	41	150
0:06:46	34	8,4	6	41	150
0:06:47	34	8,4	6	41	150
0:06:48	34	8,4	6	41	150
0:06:49	34	8,4	6	41	150
0:06:50	34	8,4	6	41	150
0:06:51	34	8,4	6	41	150
0:06:52	34	8,4	6	41	150
0:06:53	34	8,4	6	41	150
0:06:54	34	8,5	6	41	150
0:06:55	34	8,5	6	41	150
0:06:56	34	8,5	6	41	150
0:06:57	34	8,5	6	41	150
0:06:58	34	8,5	6	41	150
0:06:59	34	8,5	6	41	150
0:07:00	34	8,5	6	41	150
0:07:01	34	8,5	6	41	150
0:07:02	34	8,5	6	41	150
0:07:03	34	8,5	6	41	150
0:07:04	34	8,6	6	41	150
0:07:05	34	8,6	6	41	150
0:07:06	34	8,6	6	41	150
0:07:07	34	8,6	6	41	150
0:07:08	34	8,7	6	41	150
0:07:09	34	8,8	6	42	150
0:07:10	34	8,8	6	41	150
0:07:11	34	8,8	6	41	150
0:07:12	34	8,9	6	42	150
0:07:13	34	8,9	6	41	150
0:07:14	34	8,9	6	42	150
0:07:15	34	8,9	6	41	150
0:07:16	35	8,9	6	42	150
0:07:17	35	8,9	6	42	150
0:07:18	35	8,9	6	42	150
0:07:19	35	8,9	6	41	150
0:07:20	35	9,0	6	42	150
0:07:21	35	9,0	6	42	150
0:07:22	35	9,0	6	42	150
0:07:23	35	9,0	6	42	150
0:07:24	35	9,0	6	42	150
0:07:25	35	9,0	6	42	150
0:07:26	35	9,0	6	42	150
0:07:27	35	9,0	6	42	150
0:07:28	35	9,1	6	42	150
0:07:29	35	9,1	6	42	150
0:07:30	35	9,1	6	42	150
0:07:31	35	9,1	6	42	150
0:07:32	35	9,1	6	42	150
0:07:33	35	9,1	6	42	150
0:07:34	35	9,1	6	42	150
0:07:35	35	9,1	6	42	150
0:07:36	35	9,1	6	42	150
0:07:37	35	9,2	6	42	150
0:07:38	35	9,2	6	42	150
0:07:39	35	9,3	6	42	150
0:07:40	35	9,4	6	42	150
0:07:41	35	9,5	6	42	150
0:07:42	35	9,5	6	42	150
0:07:43	35	9,5	6	42	150
0:07:44	35	9,5	6	42	150
0:07:45	35	9,6	6	42	150
0:07:46	35	9,6	6	42	150
0:07:47	35	9,6	6	42	150
0:07:48	35	9,6	6	42	150
0:07:49	35	9,6	6	42	150
0:07:50	35	9,6	6	42	150
0:07:51	35	9,7	6	42	150
0:07:52	35	9,7	6	42	150
0:07:53	35	9,7	6	42	150
0:07:54	35	9,7	6	42	150
0:07:55	35	9,7	6	42	150
0:07:56	35	9,7	6	42	150
0:07:57	35	9,7	6	43	150
0:07:58	35	9,8	6	42	150
0:07:59	35	9,8	6	42	150
0:08:00	35	9,8	6	43	150
0:08:01	35	9,8	6	43	150
0:08:02	35	9,8	6	42	150
0:08:03	35	9,8	6	43	150
0:08:04	35	9,8	6	43	150
0:08:05	35	9,9	6	43	150
0:08:06	35	9,9	6	43	150
0:08:07	36	9,9	6	43	150
0:08:08	36	9,9	6	43	150
0:08:09	36	9,9	6	43	150
0:08:10	36	9,9	6	43	150
0:08:11	36	9,9	6	43	150
0:08:12	36	9,9	6	43	150
0:08:13	36	10,0	6	43	150
0:08:14	36	10,0	6	43	150
0:08:15	36	10,0	6	43	150
0:08:16	36	10,0	6	43	150
0:08:17	36	10,0	6	43	150
0:08:18	36	10,0	6	43	150
0:08:19	36	10,0	6	43	150
0:08:20	36	10,1	6	43	150
0:08:21	36	10,1	6	43	150
0:08:22	36	10,1	6	43	150
0:08:23	36	10,1	6	43	150
0:08:24	36	10,1	6	43	150
0:08:25	36	10,1	6	43	150
0:08:26	36	10,1	6	43	150
0:08:27	36	10,2	6	43	150
0:08:28	36	10,2	6	43	150
0:08:29	36	10,2	6	43	150
0:08:30	36	10,2	6	43	150
0:08:31	36	10,2	6	43	150
0:08:32	36	10,2	6	43	150
0:08:33	36	10,2	6	43	150
0:08:34	36	10,3	6	43	150
0:08:35	36	10,3	6	43	150
0:08:36	36	10,3	6	43	150
0:08:37	36	10,3	6	43	150
0:08:38	36	10,3	6	43	150
0:08:39	36	10,3	6	43	150
0:08:40	36	10,3	5	43	150
0:08:41	36	10,4	5	43	150
0:08:42	36	10,4	5	43	150
0:08:43	36	10,4	5	44	150
0:08:44	36	10,4	5	44	150
0:08:45	36	10,4	5	43	150
0:08:46	36	10,5	5	44	150
0:08:47	36	10,6	5	44	150
0:08:48	36	10,6	5	44	150
0:08:49	36	10,7	5	44	150
0:08:50	36	10,7	5	44	150
0:08:51	36	10,7	5	44	150
0:08:52	36	10,7	5	44	150
0:08:53	36	10,7	5	44	150
0:08:54	36	10,7	5	44	150
0:08:55	36	10,7	5	44	150
0:08:56	36	10,8	5	44	150
0:08:57	37	10,8	5	44	150
0:08:58	37	10,8	5	44	150
0:08:59	37	10,8	5	44	150
0:09:00	37	10,8	5	44	150
0:09:01	37	10,8	5	44	150
0:09:02	37	10,8	5	44	150
0:09:03	37	10,8	5	44	150
0:09:04	37	10,9	5	44	150
0:09:05	37	10,9	5	44	150
0:09:06	37	10,9	5	44	150
0:09:07	37	10,9	5	44	150
0:09:08	37	10,9	5	44	150
0:09:09	37	10,9	5	44	150
0:09:10	37	10,9	5	44	150
0:09:11	37	11,0	5	44	150
0:09:12	37	11,0	5	44	150
0:09:13	37	11,0	5	44	150
0:09:14	37	11,0	5	44	150
0:09:15	37	11,0	5	44	150
0:09:16	37	11,0	5	44	150
0:09:17	37	11,1	5	44	150
0:09:18	37	11,1	5	44	150
0:09:19	37	11,1	5	44	150
0:09:20	37	11,1	5	44	150
0:09:21	37	11,1	5	44	150
0:09:22	37	11,1	5	44	150
0:09:23	37	11,2	5	44	150
0:09:24	37	11,2	5	44	150
0:09:25	37	11,2	5	44	150
0:09:26	37	11,2	5	44	150
0:09:27	37	11,2	5	44	150
0:09:28	37	11,2	5	45	150
0:09:29	37	11,2	5	44	150
0:09:30	37	11,3	5	45	150
0:09:31	37	11,3	5	44	150
0:09:32	37	11,3	5	45	150
0:09:33	37	11,5	5	45	150
0:09:34	37	11,6	5	45	150
0:09:35	37	11,6	5	45	150
0:09:36	37	11,6	5	45	150
0:09:37	37	11,6	5	45	150
0:09:38	37	11,6	5	45	150
0:09:39	37	11,7	5	45	150
0:09:40	37	11,7	5	45	150
0:09:41	37	11,7	5	45	150
0:09:42	37	11,7	5	45	150
0:09:43	37	11,7	5	45	150
0:09:44	37	11,7	5	45	150
0:09:45	37	11,7	5	45	150
0:09:46	37	11,7	5	45	150
0:09:47	37	11,8	5	45	150
0:09:48	37	11,8	5	45	150
0:09:49	37	11,8	5	45	150
0:09:50	38	11,8	5	45	150
0:09:51	38	11,8	5	45	150
0:09:52	38	11,8	5	45	150
0:09:53	38	11,8	5	45	150
0:09:54	38	11,8	5	45	150
0:09:55	38	11,9	5	45	150
0:09:56	38	11,9	5	45	150
0:09:57	38	11,9	5	45	150
0:09:58	38	11,9	5	45	150
0:09:59	38	11,9	5	45	150
0:10:00	38	11,9	5	45	150
0:10:01	38	11,9	5	45	150
0:10:02	38	11,9	5	45	150
0:10:03	38	12,0	5	45	150
0:10:04	38	12,0	5	45	150
0:10:05	38	12,0	5	45	150
0:10:06	38	12,0	5	45	150
0:10:07	38	12,0	5	45	150
0:10:08	38	12,0	5	45	150
0:10:09	38	12,0	5	45	150
0:10:10	38	12,0	5	45	150
0:10:11	38	12,1	5	45	150
0:10:12	38	12,1	5	45	150
0:10:13	38	12,1	6	45	150
0:10:14	38	12,1	5	45	150
0:10:15	38	12,1	5	45	150
0:10:16	38	12,1	5	45	150
0:10:17	38	12,1	5	45	150
0:10:18	38	12,1	5	45	150
0:10:19	38	12,1	5	45	150
0:10:20	38	12,2	5	45	150
0:10:21	38	12,2	5	45	150
0:10:22	38	12,3	5	45	150
0:10:23	38	12,4	6	45	150
0:10:24	38	12,4	6	45	150
0:10:25	38	12,4	6	45	150
0:10:26	38	12,4	6	45	150
0:10:27	38	12,5	6	45	150
0:10:28	38	12,5	6	46	150
0:10:29	38	12,5	6	45	150
0:10:30	38	12,5	6	46	150
0:10:31	38	12,5	6	45	150
0:10:32	38	12,5	6	45	150
0:10:33	38	12,5	6	45	150
0:10:34	38	12,6	6	45	150
0:10:35	38	12,6	6	45	150
0:10:36	38	12,6	6	46	150
0:10:37	38	12,6	6	46	150
0:10:38	38	12,6	6	46	150
0:10:39	38	12,6	6	46	150
0:10:40	38	12,6	6	46	150
0:10:41	38	12,6	6	46	150
0:10:42	39	12,7	6	46	150
0:10:43	39	12,7	6	46	150
0:10:44	39	12,7	6	46	150
0:10:45	39	12,7	6	46	150
0:10:46	39	12,7	6	46	150
0:10:47	39	12,7	6	46	150
0:10:48	39	12,7	6	46	150
0:10:49	39	12,8	6	46	150
0:10:50	39	12,8	6	46	150
0:10:51	39	12,8	6	46	150
0:10:52	39	12,8	6	46	150
0:10:53	39	12,8	6	46	150
0:10:54	39	12,8	6	46	150
0:10:55	39	12,8	6	46	150
0:10:56	39	12,9	6	46	150
0:10:57	39	12,9	6	46	150
0:10:58	39	12,9	6	46	150
0:10:59	39	12,9	6	46	150
0:11:00	39	12,9	6	46	150
0:11:01	39	12,9	6	46	150
0:11:02	39	12,9	6	46	150
0:11:03	39	13,0	6	46	150
0:11:04	39	13,1	6	46	150
0:11:05	39	13,2	6	46	150
0:11:06	39	13,3	6	46	150
0:11:07	39	13,3	6	46	150
0:11:08	39	13,3	6	46	150
0:11:09	39	13,3	6	46	150
0:11:10	39	13,4	6	46	150
0:11:11	39	13,4	6	46	150
0:11:12	39	13,4	6	47	150
0:11:13	39	13,4	6	47	150
0:11:14	39	13,4	6	47	150
0:11:15	39	13,4	6	47	150
0:11:16	39	13,4	6	47	150
0:11:17	39	13,4	6	47	150
0:11:18	39	13,4	6	46	150
0:11:19	39	13,5	6	46	150
0:11:20	39	13,5	6	46	150
0:11:21	39	13,5	6	46	150
0:11:22	39	13,5	6	47	150
0:11:23	39	13,5	6	47	150
0:11:24	39	13,5	6	47	150
0:11:25	39	13,5	6	47	150
0:11:26	39	13,6	6	46	150
0:11:27	39	13,6	6	47	150
0:11:28	39	13,6	6	47	150
0:11:29	39	13,6	6	47	150
0:11:30	39	13,6	6	47	150
0:11:31	39	13,6	6	47	150
0:11:32	39	13,6	6	47	150
0:11:33	39	13,7	6	47	150
0:11:34	39	13,7	6	47	150
0:11:35	39	13,7	6	47	150
0:11:36	40	13,7	6	47	150
0:11:37	40	13,7	6	47	150
0:11:38	40	13,7	6	47	150
0:11:39	40	13,7	6	47	150
0:11:40	40	13,8	6	47	150
0:11:41	40	13,8	6	47	150
0:11:42	40	13,8	6	47	150
0:11:43	40	13,8	6	47	150
0:11:44	40	13,8	6	47	150
0:11:45	40	13,8	6	47	150
0:11:46	40	13,9	6	47	150
0:11:47	40	13,9	6	47	150
0:11:48	40	13,9	6	47	150
0:11:49	40	13,9	6	47	150
0:11:50	40	13,9	6	47	150
0:11:51	40	13,9	6	47	150
0:11:52	40	14,0	6	47	150
0:11:53	40	14,0	6	47	150
0:11:54	40	14,0	6	47	150
0:11:55	40	14,0	6	47	150
0:11:56	40	14,0	6	47	150
0:11:57	40	14,0	6	47	150
0:11:58	40	14,0	6	47	150
0:11:59	40	14,0	6	47	150
0:12:00	40	14,1	6	47	150
0:12:01	40	14,1	6	47	150
0:12:02	40	14,1	6	47	150
0:12:03	40	14,1	6	47	150
0:12:04	40	14,1	6	47	150
0:12:05	40	14,1	5	47	150
0:12:06	40	14,1	5	48	150
0:12:07	40	14,2	5	47	150
0:12:08	40	14,2	5	48	150
0:12:09	40	14,2	5	48	150
0:12:10	40	14,2	5	47	150
0:12:11	40	14,2	5	48	150
0:12:12	40	14,2	5	48	150
0:12:13	40	14,3	5	48	150
0:12:14	40	14,4	5	48	150
0:12:15	40	14,4	5	48	150
0:12:16	40	14,4	5	48	150
0:12:17	40	14,4	5	48	150
0:12:18	40	14,5	5	48	150
0:12:19	40	14,5	5	48	150
0:12:20	40	14,5	5	48	150
0:12:21	40	14,5	5	48	150
0:12:22	40	14,5	5	48	150
0:12:23	40	14,5	5	48	150
0:12:24	40	14,5	5	48	150
0:12:25	40	14,6	5	48	150
0:12:26	40	14,6	5	48	150
0:12:27	40	14,6	5	48	150
0:12:28	41	14,6	5	48	150
0:12:29	41	14,6	5	48	150
0:12:30	41	14,6	5	48	150
0:12:31	41	14,6	5	48	150
0:12:32	41	14,7	5	48	150
0:12:33	41	14,7	5	48	150
0:12:34	41	14,7	5	48	150
0:12:35	41	14,7	5	48	150
0:12:36	41	14,7	5	48	150
0:12:37	41	14,7	5	48	150
0:12:38	41	14,8	5	48	150
0:12:39	41	14,8	5	48	150
0:12:40	41	14,8	5	48	150
0:12:41	41	14,8	5	48	150
0:12:42	41	14,8	5	48	150
0:12:43	41	14,8	5	48	150
0:12:44	41	14,9	5	48	150
0:12:45	41	14,9	5	48	150
0:12:46	41	14,9	5	48	150
0:12:47	41	14,9	5	48	150
0:12:48	41	14,9	5	48	150
0:12:49	41	14,9	5	48	150
0:12:50	41	14,9	5	48	150
0:12:51	41	15,0	5	48	150
0:12:52	41	15,1	5	48	150
0:12:53	41	15,3	5	48	150
0:12:54	41	15,3	5	49	150
0:12:55	41	15,4	5	49	150
0:12:56	41	15,4	5	48	150
0:12:57	41	15,4	5	49	150
0:12:58	41	15,4	5	49	150
0:12:59	41	15,4	5	49	150
0:13:00	41	15,4	5	49	150
0:13:01	41	15,5	5	49	150
0:13:02	41	15,5	5	49	150
0:13:03	41	15,5	5	49	150
0:13:04	41	15,5	5	49	150
0:13:05	41	15,5	5	49	150
0:13:06	41	15,5	5	49	150
0:13:07	41	15,5	5	49	150
0:13:08	41	15,6	5	49	150
0:13:09	41	15,6	5	49	150
0:13:10	41	15,6	5	49	150
0:13:11	41	15,6	5	49	150
0:13:12	41	15,6	5	49	150
0:13:13	41	15,6	5	49	150
0:13:14	41	15,6	5	49	150
0:13:15	41	15,7	5	49	150
0:13:16	41	15,7	5	49	150
0:13:17	41	15,7	5	49	150
0:13:18	41	15,7	5	49	150
0:13:19	41	15,7	5	49	150
0:13:20	41	15,7	5	49	150
0:13:21	42	15,7	5	49	150
0:13:22	42	15,8	5	49	150
0:13:23	42	15,8	5	49	150
0:13:24	42	15,8	5	49	150
0:13:25	42	15,8	5	49	150
0:13:26	42	15,8	5	49	150
0:13:27	42	15,8	5	49	150
0:13:28	42	15,8	5	49	150
0:13:29	42	15,8	5	49	150
0:13:30	42	15,9	5	49	150
0:13:31	42	15,9	5	49	150
0:13:32	42	15,9	5	49	150
0:13:33	42	15,9	5	49	150
0:13:34	42	15,9	5	49	150
0:13:35	42	15,9	5	49	150
0:13:36	42	15,9	5	49	150
0:13:37	42	16,0	5	49	150
0:13:38	42	16,0	5	49	150
0:13:39	42	16,0	5	49	150
0:13:40	42	16,0	5	49	150
0:13:41	42	16,0	5	49	150
0:13:42	42	16,0	5	49	150
0:13:43	42	16,0	5	49	150
0:13:44	42	16,1	5	49	150
0:13:45	42	16,1	5	49	150
0:13:46	42	16,1	5	49	150
0:13:47	42	16,1	5	49	150
0:13:48	42	16,1	5	49	150
0:13:49	42	16,1	5	49	150
0:13:50	42	16,1	5	50	150
0:13:51	42	16,2	5	49	150
0:13:52	42	16,2	5	49	150
0:13:53	42	16,2	5	49	150
0:13:54	42	16,2	5	50	150
0:13:55	42	16,2	5	49	150
0:13:56	42	16,2	5	49	150
0:13:57	42	16,2	5	49	150
0:13:58	42	16,3	5	50	150
0:13:59	42	16,3	5	50	150
0:14:00	42	16,3	5	50	150
0:14:01	42	16,3	5	50	150
0:14:02	42	16,3	5	50	150
0:14:03	42	16,3	5	50	150
0:14:04	42	16,4	5	50	150
0:14:05	42	16,4	5	50	150
0:14:06	42	16,4	5	50	150
0:14:07	42	16,4	5	50	150
0:14:08	42	16,4	5	50	150
0:14:09	42	16,4	5	50	150
0:14:10	42	16,5	5	50	150
0:14:11	42	16,5	5	50	150
0:14:12	42	16,5	5	50	150
0:14:13	42	16,5	5	50	150
0:14:14	42	16,5	5	50	150
0:14:15	43	16,5	5	50	150
0:14:16	43	16,5	5	50	150
0:14:17	43	16,6	5	50	150
0:14:18	43	16,6	5	50	150
0:14:19	43	16,6	5	50	150
0:14:20	43	16,6	5	50	150
0:14:21	43	16,6	5	50	150
0:14:22	43	16,6	5	50	150
0:14:23	43	16,8	5	50	150
0:14:24	43	16,8	5	50	150
0:14:25	43	16,8	5	50	150
0:14:26	43	16,9	5	50	150
0:14:27	43	16,9	5	50	150
0:14:28	43	16,9	5	50	150
0:14:29	43	16,9	5	50	150
0:14:30	43	16,9	5	50	150
0:14:31	43	16,9	5	50	150
0:14:32	43	16,9	5	50	150
0:14:33	43	16,9	5	50	150
0:14:34	43	17,0	5	50	150
0:14:35	43	17,0	5	50	150
0:14:36	43	17,0	5	50	150
0:14:37	43	17,0	5	50	150
0:14:38	43	17,0	5	50	150
0:14:39	43	17,0	5	50	150
0:14:40	43	17,0	5	50	150
0:14:41	43	17,0	5	50	150
0:14:42	43	17,0	5	50	150
0:14:43	43	17,1	5	50	150
0:14:44	43	17,1	5	50	150
0:14:45	43	17,1	5	50	150
0:14:46	43	17,1	5	50	150
0:14:47	43	17,1	5	51	150
0:14:48	43	17,1	5	50	150
0:14:49	43	17,1	5	51	150
0:14:50	43	17,2	5	50	150
0:14:51	43	17,2	5	51	150
0:14:52	43	17,2	5	51	150
0:14:53	43	17,2	5	51	150
0:14:54	43	17,2	5	51	150
0:14:55	43	17,3	5	51	150
0:14:56	43	17,4	5	51	150
0:14:57	43	17,5	5	51	150
0:14:58	43	17,6	5	51	150
0:14:59	43	17,6	5	51	150
0:15:00	43	17,6	5	51	150
0:15:01	43	17,6	5	51	150
0:15:02	43	17,6	5	51	150
0:15:03	43	17,6	5	51	150
0:15:04	43	17,7	5	51	150
0:15:05	43	17,7	5	51	150
0:15:06	44	17,7	5	51	150
0:15:07	43	17,7	5	51	150
0:15:08	44	17,7	5	51	150
0:15:09	44	17,7	5	51	150
0:15:10	44	17,7	5	51	150
0:15:11	44	17,8	5	51	150
0:15:12	44	17,8	5	51	150
0:15:13	44	17,8	5	51	150
0:15:14	44	17,8	5	51	150
0:15:15	44	17,8	5	51	150
0:15:16	44	17,8	5	51	150
0:15:17	44	17,8	5	51	150
0:15:18	44	17,9	5	51	150
0:15:19	44	17,9	5	51	150
0:15:20	44	17,9	5	51	150
0:15:21	44	17,9	5	51	150
0:15:22	44	17,9	5	51	150
0:15:23	44	17,9	5	51	150
0:15:24	44	17,9	5	51	150
0:15:25	44	17,9	5	51	150
0:15:26	44	18,0	5	51	150
0:15:27	44	18,0	5	51	150
0:15:28	44	18,0	5	51	150
0:15:29	44	18,0	5	51	150
0:15:30	44	18,0	5	51	150
0:15:31	44	18,0	5	51	150
0:15:32	44	18,0	5	51	150
0:15:33	44	18,1	5	51	150
0:15:34	44	18,1	5	51	150
0:15:35	44	18,1	5	51	150
0:15:36	44	18,1	5	51	150
0:15:37	44	18,1	5	51	150
0:15:38	44	18,1	5	52	150
0:15:39	44	18,1	5	51	150
0:15:40	44	18,2	5	51	150
0:15:41	44	18,2	5	51	150
0:15:42	44	18,2	5	51	150
0:15:43	44	18,2	5	51	150
0:15:44	44	18,2	5	51	150
0:15:45	44	18,2	5	51	150
0:15:46	44	18,2	5	52	150
0:15:47	44	18,2	5	52	150
0:15:48	44	18,3	5	52	150
0:15:49	44	18,3	5	52	150
0:15:50	44	18,3	5	52	150
0:15:51	44	18,3	5	52	150
0:15:52	44	18,3	5	52	150
0:15:53	44	18,3	5	52	150
0:15:54	44	18,3	5	52	150
0:15:55	44	18,3	5	52	150
0:15:56	44	18,4	5	52	150
0:15:57	44	18,4	5	52	150
0:15:58	44	18,4	5	52	150
0:15:59	44	18,4	5	52	150
0:16:00	45	18,4	5	52	150
0:16:01	45	18,5	5	52	150
0:16:02	45	18,5	5	52	150
0:16:03	45	18,5	5	52	150
0:16:04	45	18,5	5	52	150
0:16:05	45	18,5	5	52	150
0:16:06	45	18,7	5	52	150
0:16:07	45	18,9	5	52	150
0:16:08	45	18,9	5	52	150
0:16:09	45	19,0	5	52	150
0:16:10	45	19,0	5	52	150
0:16:11	45	19,0	5	52	150
0:16:12	45	19,0	5	52	150
0:16:13	45	19,0	5	52	150
0:16:14	45	19,0	5	52	150
0:16:15	45	19,1	5	52	150
0:16:16	45	19,1	5	52	150
0:16:17	45	19,1	5	52	150
0:16:18	45	19,1	5	52	150
0:16:19	45	19,1	5	52	150
0:16:20	45	19,1	5	52	150
0:16:21	45	19,1	5	52	150
0:16:22	45	19,2	5	52	150
0:16:23	45	19,2	5	52	150
0:16:24	45	19,2	5	52	150
0:16:25	45	19,2	5	52	150
0:16:26	45	19,2	5	52	150
0:16:27	45	19,2	5	52	150
0:16:28	45	19,2	5	52	150
0:16:29	45	19,2	5	52	150
0:16:30	45	19,3	5	53	150
0:16:31	45	19,3	5	52	150
0:16:32	45	19,3	5	53	150
0:16:33	45	19,3	5	53	150
0:16:34	45	19,3	5	53	150
0:16:35	45	19,3	5	52	150
0:16:36	45	19,3	5	52	150
0:16:37	45	19,3	5	53	150
0:16:38	45	19,4	5	53	150
0:16:39	45	19,4	5	53	150
0:16:40	45	19,4	5	52	150
0:16:41	45	19,4	5	53	150
0:16:42	45	19,4	5	53	150
0:16:43	45	19,4	5	53	150
0:16:44	45	19,5	5	53	150
0:16:45	45	19,5	5	53	150
0:16:46	45	19,5	5	53	150
0:16:47	45	19,5	5	53	150
0:16:48	45	19,5	5	53	150
0:16:49	45	19,5	5	53	150
0:16:50	45	19,5	5	53	150
0:16:51	45	19,6	5	53	150
0:16:52	45	19,6	5	53	150
0:16:53	45	19,6	5	53	150
0:16:54	45	19,6	5	53	150
0:16:55	45	19,6	5	53	150
0:16:56	46	19,6	5	53	150
0:16:57	46	19,6	5	53	150
0:16:58	46	19,6	5	53	150
0:16:59	46	19,7	5	53	150
0:17:00	46	19,7	5	53	150
0:17:01	46	19,7	5	53	150
0:17:02	46	19,7	5	53	150
0:17:03	46	19,7	5	53	150
0:17:04	46	19,7	5	53	150
0:17:05	46	19,8	5	53	150
0:17:06	46	19,8	5	53	150
0:17:07	46	19,8	5	53	150
0:17:08	46	19,8	5	53	150
0:17:09	46	19,8	5	53	150
0:17:10	46	19,8	5	53	150
0:17:11	46	19,8	5	53	150
0:17:12	46	19,9	5	53	150
0:17:13	46	19,9	5	53	150
0:17:14	46	19,9	5	53	150
0:17:15	46	19,9	5	53	150
0:17:16	46	19,9	5	53	150
0:17:17	46	19,9	5	53	150
0:17:18	46	20,0	5	53	150
0:17:19	46	20,0	5	53	150
0:17:20	46	20,0	5	53	150
0:17:21	46	20,0	5	53	150
0:17:22	46	20,0	5	53	150
0:17:23	46	20,0	5	53	150
0:17:24	46	20,0	5	53	150
0:17:25	46	20,1	5	53	150
0:17:26	46	20,1	5	54	150
0:17:27	46	20,1	5	54	150
0:17:28	46	20,1	5	54	150
0:17:29	46	20,1	5	54	150
0:17:30	46	20,1	5	54	150
0:17:31	46	20,2	5	53	150
0:17:32	46	20,2	5	54	150
0:17:33	46	20,2	5	53	150
0:17:34	46	20,2	5	54	150
0:17:35	46	20,2	5	54	150
0:17:36	46	20,2	5	54	150
0:17:37	46	20,2	5	54	150
0:17:38	46	20,3	5	54	150
0:17:39	46	20,3	5	54	150
0:17:40	46	20,3	5	54	150
0:17:41	46	20,3	5	54	150
0:17:42	46	20,3	5	54	150
0:17:43	46	20,3	5	54	150
0:17:44	46	20,4	5	54	150
0:17:45	46	20,4	5	54	150
0:17:46	46	20,5	5	54	150
0:17:47	46	20,5	5	54	150
0:17:48	46	20,5	5	54	150
0:17:49	46	20,5	5	54	150
0:17:50	47	20,5	5	54	150
0:17:51	47	20,5	5	54	150
0:17:52	47	20,6	5	54	150
0:17:53	47	20,6	5	54	150
0:17:54	47	20,6	5	54	150
0:17:55	47	20,6	5	54	150
0:17:56	47	20,6	5	54	150
0:17:57	47	20,6	5	54	150
0:17:58	47	20,6	5	54	150
0:17:59	47	20,7	5	54	150
0:18:00	47	20,7	5	54	150
0:18:01	47	20,7	5	54	150
0:18:02	47	20,7	5	54	150
0:18:03	47	20,7	5	54	150
0:18:04	47	20,7	5	54	150
0:18:05	47	20,7	5	54	150
0:18:06	47	20,8	5	54	150
0:18:07	47	20,8	5	54	150
0:18:08	47	20,8	5	54	150
0:18:09	47	21,0	5	54	150
0:18:10	47	21,1	5	54	150
0:18:11	47	21,2	5	54	150
0:18:12	47	21,2	5	54	150
0:18:13	47	21,2	5	54	150
0:18:14	47	21,2	5	54	150
0:18:15	47	21,2	5	54	150
0:18:16	47	21,3	5	54	150
0:18:17	47	21,3	5	54	150
0:18:18	47	21,3	5	54	150
0:18:19	47	21,3	5	54	150
0:18:20	47	21,3	5	54	150
0:18:21	47	21,3	5	55	150
0:18:22	47	21,3	5	55	150
0:18:23	47	21,4	5	55	150
0:18:24	47	21,4	5	55	150
0:18:25	47	21,4	5	55	150
0:18:26	47	21,4	5	55	150
0:18:27	47	21,4	5	55	150
0:18:28	47	21,4	5	55	150
0:18:29	47	21,5	5	55	150
0:18:30	47	21,5	5	55	150
0:18:31	47	21,5	5	55	150
0:18:32	47	21,5	5	55	150
0:18:33	47	21,5	5	55	150
0:18:34	47	21,5	5	55	150
0:18:35	47	21,5	5	55	150
0:18:36	47	21,6	5	55	150
0:18:37	47	21,6	5	55	150
0:18:38	47	21,6	5	55	150
0:18:39	47	21,6	5	55	150
0:18:40	47	21,6	5	55	150
0:18:41	47	21,6	5	55	150
0:18:42	47	21,6	5	55	150
0:18:43	47	21,7	5	55	150
0:18:44	48	21,7	5	55	150
0:18:45	48	21,7	5	55	150
0:18:46	48	21,7	5	55	150
0:18:47	48	21,7	5	55	150
0:18:48	48	21,7	5	55	150
0:18:49	48	21,7	5	55	150
0:18:50	48	21,7	5	55	150
0:18:51	48	21,8	5	55	150
0:18:52	48	21,8	5	55	150
0:18:53	48	21,8	5	55	150
0:18:54	48	21,8	5	55	150
0:18:55	48	21,8	5	55	150
0:18:56	48	21,8	5	55	150
0:18:57	48	21,8	5	55	150
0:18:58	48	21,8	5	55	150
0:18:59	48	21,9	5	55	150
0:19:00	48	21,9	5	55	150
0:19:01	48	21,9	5	55	150
0:19:02	48	21,9	5	55	150
0:19:03	48	21,9	5	55	150
0:19:04	48	21,9	5	55	150
0:19:05	48	21,9	5	55	150
0:19:06	48	22,0	5	55	150
0:19:07	48	22,0	5	55	150
0:19:08	48	22,0	5	55	150
0:19:09	48	22,0	5	55	150
0:19:10	48	22,0	5	55	150
0:19:11	48	22,0	5	55	150
0:19:12	48	22,0	5	55	150
0:19:13	48	22,0	5	55	150
0:19:14	48	22,1	5	55	150
0:19:15	48	22,1	5	56	150
0:19:16	48	22,1	5	55	150
0:19:17	48	22,1	5	55	150
0:19:18	48	22,1	5	56	150
0:19:19	48	22,1	5	55	150
0:19:20	48	22,1	5	56	150
0:19:21	48	22,2	5	55	150
0:19:22	48	22,2	5	55	150
0:19:23	48	22,2	5	55	150
0:19:24	48	22,2	5	55	150
0:19:25	48	22,2	5	55	150
0:19:26	48	22,2	5	55	150
0:19:27	48	22,3	5	56	150
0:19:28	48	22,3	5	56	150
0:19:29	48	22,3	5	56	150
0:19:30	48	22,4	5	56	150
0:19:31	48	22,4	5	56	150
0:19:32	48	22,5	5	56	150
0:19:33	48	22,5	5	56	150
0:19:34	48	22,5	5	56	150
0:19:35	48	22,5	5	56	150
0:19:36	48	22,5	5	56	150
0:19:37	48	22,5	5	56	150
0:19:38	48	22,5	5	56	150
0:19:39	49	22,6	5	56	150
0:19:40	49	22,6	5	56	150
0:19:41	49	22,6	5	56	150
0:19:42	49	22,6	5	56	150
0:19:43	49	22,6	5	56	150
0:19:44	49	22,6	5	56	150
0:19:45	49	22,6	5	56	150
0:19:46	49	22,7	5	56	150
0:19:47	49	22,7	5	56	150
0:19:48	49	22,7	5	56	150
0:19:49	49	22,7	5	56	150
0:19:50	49	22,7	5	56	150
0:19:51	49	22,7	5	56	150
0:19:52	49	22,7	5	56	150
0:19:53	49	22,8	5	56	150
0:19:54	49	22,8	5	56	150
0:19:55	49	22,8	5	56	150
0:19:56	49	22,8	5	56	150
0:19:57	49	22,8	5	56	150
0:19:58	49	22,8	5	56	150
0:19:59	49	22,8	5	56	150
0:20:00	49	22,9	5	56	150
0:20:01	49	22,9	5	56	150
0:20:02	49	23,0	5	56	150
0:20:03	49	23,1	5	56	150
0:20:04	49	23,1	5	56	150
0:20:05	49	23,2	5	56	150
0:20:06	49	23,2	5	57	150
0:20:07	49	23,2	5	57	150
0:20:08	49	23,2	5	57	150
0:20:09	49	23,2	5	56	150
0:20:10	49	23,3	5	56	150
0:20:11	49	23,3	5	56	150
0:20:12	49	23,3	5	57	150
0:20:13	49	23,3	5	57	150
0:20:14	49	23,3	5	56	150
0:20:15	49	23,3	5	57	150
0:20:16	49	23,3	5	57	150
0:20:17	49	23,4	5	57	150
0:20:18	49	23,4	5	57	150
0:20:19	49	23,4	5	56	150
0:20:20	49	23,4	5	56	150
0:20:21	49	23,4	5	57	150
0:20:22	49	23,4	5	57	150
0:20:23	49	23,4	5	57	150
0:20:24	49	23,5	5	57	150
0:20:25	49	23,5	5	57	150
0:20:26	49	23,5	5	57	150
0:20:27	49	23,5	5	57	150
0:20:28	49	23,5	5	57	150
0:20:29	49	23,5	5	57	150
0:20:30	49	23,5	5	57	150
0:20:31	49	23,6	5	57	150
0:20:32	49	23,6	5	57	150
0:20:33	49	23,6	5	57	150
0:20:34	49	23,6	5	57	150
0:20:35	49	23,6	5	57	150
0:20:36	49	23,6	5	57	150
0:20:37	50	23,7	5	57	150
0:20:38	50	23,7	5	57	150
0:20:39	50	23,7	5	57	150
0:20:40	50	23,7	5	57	150
0:20:41	50	23,7	5	57	150
0:20:42	50	23,7	5	57	150
0:20:43	50	23,8	5	57	150
0:20:44	50	23,8	5	57	150
0:20:45	50	23,8	5	57	150
0:20:46	50	23,8	5	57	150
0:20:47	50	23,8	5	57	150
0:20:48	50	23,8	5	57	150
0:20:49	50	23,9	5	57	150
0:20:50	50	23,9	5	57	150
0:20:51	50	23,9	5	57	150
0:20:52	50	23,9	5	57	150
0:20:53	50	23,9	5	57	150
0:20:54	50	23,9	5	57	150
0:20:55	50	24,0	5	57	150
0:20:56	50	24,0	5	57	150
0:20:57	50	24,0	5	58	150
0:20:58	50	24,0	5	58	150
0:20:59	50	24,0	5	58	150
0:21:00	50	24,0	5	58	150
0:21:01	50	24,0	5	58	150
0:21:02	50	24,1	5	58	150
0:21:03	50	24,1	5	58	150
0:21:04	50	24,1	5	58	150
0:21:05	50	24,1	5	58	150
0:21:06	50	24,1	5	58	150
0:21:07	50	24,1	5	58	150
0:21:08	50	24,2	5	58	150
0:21:09	50	24,2	5	58	150
0:21:10	50	24,2	5	58	150
0:21:11	50	24,2	5	58	150
0:21:12	50	24,2	5	58	150
0:21:13	50	24,2	5	58	150
0:21:14	50	24,2	5	58	150
0:21:15	50	24,3	5	58	150
0:21:16	50	24,3	5	58	150
0:21:17	50	24,3	5	58	150
0:21:18	50	24,3	5	58	150
0:21:19	50	24,3	5	58	150
0:21:20	50	24,3	5	58	150
0:21:21	50	24,4	5	58	150
0:21:22	50	24,4	5	58	150
0:21:23	50	24,4	5	58	150
0:21:24	50	24,5	5	58	150
0:21:25	50	24,6	5	58	150
0:21:26	50	24,7	5	58	150
0:21:27	50	24,7	5	58	150
0:21:28	50	24,7	5	58	150
0:21:29	50	24,7	5	58	150
0:21:30	50	24,7	5	58	150
0:21:31	51	24,7	5	58	150
0:21:32	51	24,8	5	58	150
0:21:33	51	24,8	5	58	150
0:21:34	51	24,8	5	58	150
0:21:35	51	24,8	5	58	150
0:21:36	51	24,8	5	58	150
0:21:37	51	24,8	5	58	150
0:21:38	51	24,8	5	58	150
0:21:39	51	24,9	5	58	150
0:21:40	51	24,9	5	58	150
0:21:41	51	24,9	5	58	150
0:21:42	51	24,9	5	58	150
0:21:43	51	24,9	5	58	150
0:21:44	51	24,9	5	58	150
0:21:45	51	25,0	5	58	150
0:21:46	51	25,0	5	58	150
0:21:47	51	25,0	5	59	150
0:21:48	51	25,0	5	59	150
0:21:49	51	25,0	5	59	150
0:21:50	51	25,0	5	59	150
0:21:51	51	25,1	5	59	150
0:21:52	51	25,1	5	58	150
0:21:53	51	25,1	5	58	150
0:21:54	51	25,1	5	59	150
0:21:55	51	25,1	5	58	150
0:21:56	51	25,1	5	59	150
0:21:57	51	25,2	5	59	150
0:21:58	51	25,2	5	59	150
0:21:59	51	25,2	5	59	150
0:22:00	51	25,2	5	59	150
0:22:01	51	25,2	5	59	150
0:22:02	51	25,2	5	59	150
0:22:03	51	25,2	5	59	150
0:22:04	51	25,3	5	59	150
0:22:05	51	25,3	5	59	150
0:22:06	51	25,3	5	59	150
0:22:07	51	25,3	5	59	150
0:22:08	51	25,3	5	59	150
0:22:09	51	25,3	5	59	150
0:22:10	51	25,3	5	59	150
0:22:11	51	25,4	5	59	150
0:22:12	51	25,4	5	59	150
0:22:13	51	25,4	5	59	150
0:22:14	51	25,4	5	59	150
0:22:15	51	25,4	5	59	150
0:22:16	51	25,4	5	59	150
0:22:17	51	25,4	5	59	150
0:22:18	51	25,5	5	59	150
0:22:19	51	25,5	5	59	150
0:22:20	51	25,5	5	59	150
0:22:21	51	25,5	5	59	150
0:22:22	51	25,5	5	59	150
0:22:23	51	25,5	5	59	150
0:22:24	51	25,5	5	59	150
0:22:25	51	25,6	5	59	150
0:22:26	52	25,6	5	59	150
0:22:27	52	25,6	5	59	150
0:22:28	52	25,6	5	59	150
0:22:29	52	25,6	5	59	150
0:22:30	52	25,6	5	59	150
0:22:31	52	25,7	5	59	150
0:22:32	52	25,7	5	59	150
0:22:33	52	25,7	5	60	150
0:22:34	52	25,7	5	59	150
0:22:35	52	25,7	5	59	150
0:22:36	52	25,7	5	59	150
0:22:37	52	25,8	5	59	150
0:22:38	52	25,8	5	60	150
0:22:39	52	26,0	5	59	150
0:22:40	52	26,0	5	59	150
0:22:41	52	26,1	5	59	150
0:22:42	52	26,1	5	59	150
0:22:43	52	26,1	5	59	150
0:22:44	52	26,1	5	60	150
0:22:45	52	26,1	5	60	150
0:22:46	52	26,1	5	59	150
0:22:47	52	26,1	5	60	150
0:22:48	52	26,2	5	59	150
0:22:49	52	26,2	5	59	150
0:22:50	52	26,2	5	59	150
0:22:51	52	26,2	5	60	150
0:22:52	52	26,2	5	59	150
0:22:53	52	26,2	5	60	150
0:22:54	52	26,2	5	60	150
0:22:55	52	26,3	5	60	150
0:22:56	52	26,3	5	60	150
0:22:57	52	26,3	5	60	150
0:22:58	52	26,3	5	60	150
0:22:59	52	26,3	5	60	150
0:23:00	52	26,3	5	60	150
0:23:01	52	26,4	5	60	150
0:23:02	52	26,4	5	60	150
0:23:03	52	26,4	5	60	150
0:23:04	52	26,4	5	60	150
0:23:05	52	26,4	5	60	150
0:23:06	52	26,4	5	60	150
0:23:07	52	26,5	5	60	150
0:23:08	52	26,5	5	60	150
0:23:09	52	26,5	5	60	150
0:23:10	52	26,5	5	60	150
0:23:11	52	26,5	5	60	150
0:23:12	52	26,5	4	60	150
0:23:13	52	26,5	5	60	150
0:23:14	52	26,5	4	60	150
0:23:15	52	26,6	4	60	150
0:23:16	52	26,6	4	60	150
0:23:17	52	26,6	4	60	150
0:23:18	53	26,6	4	60	150
0:23:19	53	26,6	4	60	150
0:23:20	53	26,6	4	60	150
0:23:21	53	26,6	4	60	150
0:23:22	53	26,7	4	60	150
0:23:23	53	26,7	4	60	150
0:23:24	53	26,7	4	60	150
0:23:25	53	26,7	4	60	150
0:23:26	53	26,7	4	60	150
0:23:27	53	26,8	4	60	150
0:23:28	53	26,8	4	60	150
0:23:29	53	26,8	4	60	150
0:23:30	53	26,8	4	60	150
0:23:31	53	26,8	4	60	150
0:23:32	53	26,8	4	60	150
0:23:33	53	26,8	4	60	150
0:23:34	53	26,9	4	60	150
0:23:35	53	26,9	4	60	150
0:23:36	53	26,9	4	61	150
0:23:37	53	26,9	4	61	150
0:23:38	53	26,9	4	61	150
0:23:39	53	26,9	4	61	150
0:23:40	53	26,9	4	61	150
0:23:41	53	27,0	4	61	150
0:23:42	53	27,0	4	61	150
0:23:43	53	27,0	4	61	150
0:23:44	53	27,0	4	61	150
0:23:45	53	27,0	4	61	150
0:23:46	53	27,0	4	60	150
0:23:47	53	27,0	4	60	150
0:23:48	53	27,1	4	60	150
0:23:49	53	27,1	4	61	150
0:23:50	53	27,1	4	61	150
0:23:51	53	27,1	4	61	150
0:23:52	53	27,3	4	61	150
0:23:53	53	27,3	4	61	150
0:23:54	53	27,4	4	61	150
0:23:55	53	27,4	4	61	150
0:23:56	53	27,4	4	61	150
0:23:57	53	27,4	4	61	150
0:23:58	53	27,4	4	61	150
0:23:59	53	27,4	4	61	150
0:24:00	53	27,5	4	61	150
0:24:01	53	27,5	4	61	150
0:24:02	53	27,5	4	61	150
0:24:03	53	27,5	4	61	150
0:24:04	53	27,5	4	61	150
0:24:05	53	27,5	4	61	150
0:24:06	53	27,5	4	61	150
0:24:07	53	27,6	4	61	150
0:24:08	53	27,6	4	61	150
0:24:09	53	27,6	4	61	150
0:24:10	53	27,6	4	61	150
0:24:11	53	27,6	4	61	150
0:24:12	53	27,6	4	61	150
0:24:13	53	27,6	4	61	150
0:24:14	54	27,7	4	61	150
0:24:15	54	27,7	4	61	150
0:24:16	54	27,7	4	61	150
0:24:17	54	27,7	4	61	150
0:24:18	54	27,7	4	61	150
0:24:19	54	27,7	4	61	150
0:24:20	54	27,8	4	61	150
0:24:21	54	27,8	4	61	150
0:24:22	54	27,8	4	61	150
0:24:23	54	27,8	4	61	150
0:24:24	54	27,8	4	61	150
0:24:25	54	27,8	4	61	150
0:24:26	54	27,8	4	61	150
0:24:27	54	27,9	4	61	150
0:24:28	54	27,9	4	61	150
0:24:29	54	27,9	4	61	150
0:24:30	54	27,9	4	61	150
0:24:31	54	27,9	4	61	150
0:24:32	54	27,9	4	61	150
0:24:33	54	27,9	4	62	150
0:24:34	54	28,0	4	62	150
0:24:35	54	28,0	4	62	150
0:24:36	54	28,0	4	62	150
0:24:37	54	28,0	4	62	150
0:24:38	54	28,0	4	62	150
0:24:39	54	28,0	4	62	150
0:24:40	54	28,1	4	62	150
0:24:41	54	28,1	4	62	150
0:24:42	54	28,1	4	62	150
0:24:43	54	28,1	4	62	150
0:24:44	54	28,1	4	62	150
0:24:45	54	28,1	4	62	150
0:24:46	54	28,1	4	62	150
0:24:47	54	28,2	4	62	150
0:24:48	54	28,2	4	62	150
0:24:49	54	28,2	4	62	150
0:24:50	54	28,2	4	62	150
0:24:51	54	28,2	4	62	150
0:24:52	54	28,2	4	62	150
0:24:53	54	28,2	4	62	150
0:24:54	54	28,3	4	62	150
0:24:55	54	28,4	4	62	150
0:24:56	54	28,5	4	62	150
0:24:57	54	28,6	5	62	150
0:24:58	54	28,6	5	62	150
0:24:59	54	28,6	5	62	150
0:25:00	54	28,6	5	62	150
0:25:01	54	28,7	5	62	150
0:25:02	54	28,7	5	62	150
0:25:03	54	28,7	5	62	150
0:25:04	54	28,7	5	62	150
0:25:05	54	28,7	5	62	150
0:25:06	54	28,7	5	62	150
0:25:07	54	28,7	5	62	150
0:25:08	54	28,8	5	62	150
0:25:09	54	28,8	5	62	150
0:25:10	55	28,8	5	63	150
0:25:11	55	28,8	5	63	150
0:25:12	55	28,8	5	63	150
0:25:13	55	28,8	5	63	150
0:25:14	55	28,8	5	63	150
0:25:15	55	28,9	5	62	150
0:25:16	55	28,9	5	63	150
0:25:17	55	28,9	5	62	150
0:25:18	55	28,9	5	62	150
0:25:19	55	28,9	5	62	150
0:25:20	55	28,9	5	63	150
0:25:21	55	29,0	5	62	150
0:25:22	55	29,0	5	63	150
0:25:23	55	29,0	5	63	150
0:25:24	55	29,0	5	62	150
0:25:25	55	29,0	5	63	150
0:25:26	55	29,0	5	63	150
0:25:27	55	29,0	5	63	150
0:25:28	55	29,1	5	62	150
0:25:29	55	29,1	5	63	150
0:25:30	55	29,1	5	63	150
0:25:31	55	29,1	5	63	150
0:25:32	55	29,1	5	63	150
0:25:33	55	29,1	5	63	150
0:25:34	55	29,2	5	63	150
0:25:35	55	29,2	5	63	150
0:25:36	55	29,2	5	63	150
0:25:37	55	29,2	5	63	150
0:25:38	55	29,2	5	63	150
0:25:39	55	29,2	5	63	150
0:25:40	55	29,2	5	63	150
0:25:41	55	29,3	5	63	150
0:25:42	55	29,3	5	63	150
0:25:43	55	29,3	5	63	150
0:25:44	55	29,3	5	63	150
0:25:45	55	29,3	5	63	150
0:25:46	55	29,3	5	63	150
0:25:47	55	29,4	5	63	150
0:25:48	55	29,4	5	63	150
0:25:49	55	29,4	5	63	150
0:25:50	55	29,4	5	63	150
0:25:51	55	29,4	5	63	150
0:25:52	55	29,4	5	63	150
0:25:53	55	29,4	5	63	150
0:25:54	55	29,4	5	63	150
0:25:55	55	29,5	5	63	150
0:25:56	55	29,5	5	63	150
0:25:57	55	29,5	5	63	150
0:25:58	55	29,5	5	63	150
0:25:59	55	29,5	5	63	150
0:26:00	55	29,6	5	63	150
0:26:01	55	29,6	5	63	150
0:26:02	55	29,6	5	63	150
0:26:03	55	29,6	5	63	150
0:26:04	55	29,6	5	63	150
0:26:05	55	29,6	5	63	150
0:26:06	55	29,6	5	63	150
0:26:07	56	29,7	5	63	150
0:26:08	56	29,7	5	64	150
0:26:09	56	29,7	5	64	150
0:26:10	56	29,7	5	64	150
0:26:11	56	29,7	5	63	150
