Repository: ProgWizer/parser

File: project-root/data/Data Acquisition/Data Acquisition/2019 year (140)/19-068.txt (part 1 of 6)
--Test Summary--
Full Path and File Name	
Instrument Name	7322
Instrument Type	Model 7322 Consistometer - Variable Speed
Instrument Serial Number	
Test Start Date	25.07.2019
Test Start Time	11:56:14
Test Stop Date	25.07.2019
Test Stop Time	14:49:47
Test Length	2:53:33
Final Sample Time Offset	2:52:55
Controller Schedule Name	
Sampling Period	1 second
Comments	MPa45(40)

Àëüôàìîíîëèò
Information	WellID	
Information	Customer	
Information	EngName	
Information	CementClass	G
Information	CementMfr	
Information	Additives	100G+5Dart-100+0.6Reducer-500+0.1PLS-06
Information	Density	1900
Information	BHCT	72
Information	BHST	
Information	FluidLoss	
Information	JobType	
Calculated Value	Time_30Bc	2:31:49
Calculated Value	Time_70Bc	2:36:27
Calculated Value	Time_100Bc	N/A
Initial Temperature (°C)	27 °C
Final Temperature (°C)	ERROR
Initial Pressure (MPa)	0,5 MPa
Final Pressure (MPa)	ERROR
Initial Consistency (Bc)	4 Bc
Final Consistency (Bc)	ERROR
Initial Wall Temperature (°C)	28 °C
Final Wall Temperature (°C)	ERROR
Initial Motor Speed (RPM)	150 RPM
Final Motor Speed (RPM)	ERROR
--Data--
Time (HH:MM:SS)	Temperature (°C)	Pressure (MPa)	Consistency (Bc)	Wall Temperature (°C)	Motor Speed (RPM)
0:00:00	27	0,5	4	28	150
0:00:01	27	0,5	4	28	150
0:00:02	27	0,5	4	28	150
0:00:03	27	0,5	4	28	150
0:00:04	27	0,5	4	28	150
0:00:05	27	0,5	4	28	150
0:00:06	28	0,5	4	28	150
0:00:07	28	0,5	4	28	150
0:00:08	28	0,5	4	28	150
0:00:09	28	0,5	4	28	150
0:00:10	28	0,5	4	28	150
0:00:11	28	0,5	4	28	150
0:00:12	28	0,5	4	28	150
0:00:13	28	0,5	4	28	150
0:00:14	28	0,6	4	28	150
0:00:15	28	0,6	4	28	150
0:00:16	28	0,6	4	28	150
0:00:17	28	0,6	4	28	150
0:00:18	28	0,6	4	28	150
0:00:19	28	0,6	4	28	150
0:00:20	28	0,6	4	28	150
0:00:21	28	0,6	4	28	150
0:00:22	28	0,7	4	28	150
0:00:23	28	0,7	4	28	150
0:00:24	28	0,7	4	28	150
0:00:25	28	0,7	4	28	150
0:00:26	28	0,7	4	28	150
0:00:27	28	0,7	4	28	150
0:00:28	28	0,8	4	28	150
0:00:29	28	0,8	4	28	150
0:00:30	28	0,8	4	28	150
0:00:31	28	0,8	4	28	150
0:00:32	28	0,8	4	28	150
0:00:33	28	0,9	4	28	150
0:00:34	28	0,9	4	28	150
0:00:35	28	0,9	4	28	150
0:00:36	28	1,0	4	28	150
0:00:37	28	1,0	4	28	150
0:00:38	28	1,0	4	28	150
0:00:39	28	1,0	4	28	150
0:00:40	28	1,1	4	28	150
0:00:41	28	1,1	4	28	150
0:00:42	28	1,1	4	28	150
0:00:43	28	1,1	4	28	150
0:00:44	28	1,1	4	28	150
0:00:45	28	1,2	4	28	150
0:00:46	28	1,2	4	28	150
0:00:47	28	1,2	4	28	150
0:00:48	28	1,3	4	28	150
0:00:49	28	1,3	4	28	150
0:00:50	28	1,3	4	28	150
0:00:51	28	1,3	4	28	150
0:00:52	28	1,3	4	28	150
0:00:53	28	1,3	4	28	150
0:00:54	28	1,4	4	28	150
0:00:55	28	1,4	4	28	150
0:00:56	28	1,4	4	28	150
0:00:57	28	1,5	4	28	150
0:00:58	28	1,5	4	28	150
0:00:59	28	1,5	4	28	150
0:01:00	28	1,5	4	28	150
0:01:01	28	1,5	4	28	150
0:01:02	28	1,5	4	28	150
0:01:03	28	1,5	4	28	150
0:01:04	28	1,6	4	28	150
0:01:05	28	1,6	4	28	150
0:01:06	28	1,6	4	28	150
0:01:07	28	1,6	4	28	150
0:01:08	28	1,7	4	28	150
0:01:09	29	1,7	4	28	150
0:01:10	29	1,7	4	28	150
0:01:11	29	1,7	4	28	150
0:01:12	29	1,7	4	28	150
0:01:13	29	1,7	4	28	150
0:01:14	29	1,8	4	28	150
0:01:15	29	1,8	4	28	150
0:01:16	29	1,8	4	28	150
0:01:17	29	1,8	4	28	150
0:01:18	29	1,8	4	28	150
0:01:19	29	1,9	4	28	150
0:01:20	29	1,9	4	28	150
0:01:21	29	1,9	4	28	150
0:01:22	29	1,9	4	28	150
0:01:23	29	2,0	4	28	150
0:01:24	29	2,1	4	28	150
0:01:25	29	2,1	5	28	150
0:01:26	29	2,1	5	28	150
0:01:27	29	2,1	5	28	150
0:01:28	29	2,1	4	28	150
0:01:29	29	2,1	4	28	150
0:01:30	29	2,0	4	28	150
0:01:31	29	2,0	4	28	150
0:01:32	29	2,1	4	28	150
0:01:33	29	2,1	4	28	150
0:01:34	29	2,1	4	28	150
0:01:35	29	2,2	4	28	150
0:01:36	29	2,2	4	28	150
0:01:37	29	2,2	4	28	150
0:01:38	29	2,2	5	28	150
0:01:39	29	2,2	5	28	150
0:01:40	29	2,3	4	28	150
0:01:41	29	2,4	4	28	150
0:01:42	29	2,4	4	28	150
0:01:43	29	2,4	4	28	150
0:01:44	29	2,4	4	28	150
0:01:45	29	2,4	4	28	150
0:01:46	29	2,4	4	28	150
0:01:47	29	2,4	4	28	150
0:01:48	29	2,4	4	28	150
0:01:49	29	2,4	4	28	150
0:01:50	29	2,4	4	28	150
0:01:51	29	2,4	4	28	150
0:01:52	29	2,5	4	28	150
0:01:53	29	2,6	4	28	150
0:01:54	29	2,6	4	28	150
0:01:55	29	2,7	4	28	150
0:01:56	29	2,6	4	28	150
0:01:57	29	2,6	4	28	150
0:01:58	29	2,6	4	28	150
0:01:59	29	2,6	4	28	150
0:02:00	29	2,6	4	28	150
0:02:01	29	2,6	4	28	150
0:02:02	29	2,6	4	28	150
0:02:03	29	2,6	4	28	150
0:02:04	29	2,6	4	28	150
0:02:05	29	2,6	4	28	150
0:02:06	29	2,8	4	28	150
0:02:07	29	2,9	4	28	150
0:02:08	29	2,9	4	28	150
0:02:09	29	2,9	4	28	150
0:02:10	29	2,9	4	28	150
0:02:11	29	2,9	4	28	150
0:02:12	29	2,9	4	29	150
0:02:13	29	2,9	4	28	150
0:02:14	29	2,9	4	28	150
0:02:15	29	2,9	4	28	150
0:02:16	29	2,9	4	28	150
0:02:17	29	3,0	4	28	150
0:02:18	29	3,1	4	29	150
0:02:19	29	3,1	4	29	150
0:02:20	29	3,1	4	28	150
0:02:21	29	3,1	4	29	150
0:02:22	29	3,1	4	29	150
0:02:23	29	3,1	4	29	150
0:02:24	29	3,1	4	29	150
0:02:25	29	3,1	4	29	150
0:02:26	29	3,1	4	29	150
0:02:27	29	3,1	4	29	150
0:02:28	29	3,1	4	29	150
0:02:29	29	3,2	4	29	150
0:02:30	29	3,2	4	29	150
0:02:31	29	3,2	4	29	150
0:02:32	29	3,2	4	29	150
0:02:33	29	3,2	4	29	150
0:02:34	29	3,3	4	29	150
0:02:35	29	3,5	4	29	150
0:02:36	29	3,6	4	29	150
0:02:37	29	3,6	4	29	150
0:02:38	29	3,6	4	29	150
0:02:39	29	3,6	4	29	150
0:02:40	29	3,6	4	29	150
0:02:41	29	3,6	4	29	150
0:02:42	29	3,6	4	29	150
0:02:43	29	3,6	4	29	150
0:02:44	29	3,6	4	29	150
0:02:45	29	3,6	4	29	150
0:02:46	29	3,6	4	29	150
0:02:47	29	3,7	4	29	150
0:02:48	29	3,7	4	29	150
0:02:49	29	3,7	4	30	150
0:02:50	29	3,7	4	30	150
0:02:51	29	3,7	4	30	150
0:02:52	29	3,7	4	30	150
0:02:53	29	3,7	4	30	150
0:02:54	29	3,7	4	30	150
0:02:55	29	3,7	4	30	150
0:02:56	29	3,7	4	30	150
0:02:57	29	3,7	4	30	150
0:02:58	29	3,8	4	30	150
0:02:59	29	3,8	4	30	150
0:03:00	29	3,8	4	30	150
0:03:01	29	3,8	4	30	150
0:03:02	29	3,8	4	30	150
0:03:03	29	3,8	4	30	150
0:03:04	29	3,8	4	30	150
0:03:05	29	3,8	4	30	150
0:03:06	29	3,9	4	30	150
0:03:07	29	3,9	4	31	150
0:03:08	29	3,9	4	31	150
0:03:09	29	3,9	4	31	150
0:03:10	29	4,0	4	31	150
0:03:11	29	4,0	4	31	150
0:03:12	29	4,0	4	31	150
0:03:13	29	4,0	4	31	150
0:03:14	29	4,1	4	31	150
0:03:15	29	4,3	4	31	150
0:03:16	29	4,3	4	31	150
0:03:17	29	4,4	4	31	150
0:03:18	29	4,4	4	32	150
0:03:19	29	4,4	4	31	150
0:03:20	29	4,4	4	31	150
0:03:21	29	4,4	4	32	150
0:03:22	29	4,5	4	31	150
0:03:23	30	4,5	4	31	150
0:03:24	30	4,5	4	32	150
0:03:25	30	4,5	4	32	150
0:03:26	30	4,5	4	32	150
0:03:27	30	4,5	4	32	150
0:03:28	30	4,6	4	32	150
0:03:29	30	4,6	4	32	150
0:03:30	30	4,6	4	32	150
0:03:31	30	4,6	4	32	150
0:03:32	30	4,6	4	32	150
0:03:33	30	4,7	4	32	150
0:03:34	30	4,7	4	32	150
0:03:35	30	4,7	4	32	150
0:03:36	30	4,7	4	32	150
0:03:37	30	4,7	4	32	150
0:03:38	30	4,8	4	33	150
0:03:39	30	4,8	4	33	150
0:03:40	30	4,8	4	33	150
0:03:41	30	4,8	4	33	150
0:03:42	30	4,8	4	33	150
0:03:43	30	4,9	4	33	150
0:03:44	30	4,9	4	33	150
0:03:45	30	4,9	4	33	150
0:03:46	30	4,9	4	33	150
0:03:47	30	4,9	4	33	150
0:03:48	30	5,0	4	33	150
0:03:49	30	5,0	4	33	150
0:03:50	30	5,0	4	33	150
0:03:51	30	5,0	4	33	150
0:03:52	30	5,0	4	33	150
0:03:53	30	5,1	4	33	150
0:03:54	30	5,1	4	34	150
0:03:55	30	5,1	4	34	150
0:03:56	30	5,1	4	34	150
0:03:57	30	5,1	4	34	150
0:03:58	30	5,2	4	34	150
0:03:59	30	5,2	4	34	150
0:04:00	30	5,2	4	34	150
0:04:01	30	5,2	4	34	150
0:04:02	30	5,2	4	34	150
0:04:03	30	5,3	4	34	150
0:04:04	30	5,3	4	34	150
0:04:05	30	5,3	4	34	150
0:04:06	30	5,3	4	34	150
0:04:07	30	5,3	4	34	150
0:04:08	30	5,4	4	34	150
0:04:09	30	5,4	4	34	150
0:04:10	30	5,4	4	34	150
0:04:11	30	5,4	4	34	150
0:04:12	30	5,5	4	35	150
0:04:13	30	5,5	4	35	150
0:04:14	30	5,5	4	35	150
0:04:15	30	5,5	4	35	150
0:04:16	30	5,5	4	35	150
0:04:17	30	5,5	4	35	150
0:04:18	30	5,6	4	35	150
0:04:19	30	5,6	4	35	150
0:04:20	30	5,6	4	35	150
0:04:21	30	5,6	4	35	150
0:04:22	30	5,6	4	35	150
0:04:23	30	5,7	4	35	150
0:04:24	30	5,7	4	35	150
0:04:25	30	5,7	4	35	150
0:04:26	30	5,7	4	35	150
0:04:27	30	5,7	4	35	150
0:04:28	30	5,8	4	35	150
0:04:29	30	5,8	4	35	150
0:04:30	30	5,8	4	35	150
0:04:31	30	5,8	4	35	150
0:04:32	30	5,8	4	35	150
0:04:33	30	5,8	4	35	150
0:04:34	30	5,9	4	35	150
0:04:35	30	5,9	4	36	150
0:04:36	30	5,9	4	36	150
0:04:37	30	5,9	4	36	150
0:04:38	30	5,9	4	36	150
0:04:39	30	6,0	4	36	150
0:04:40	30	6,0	4	36	150
0:04:41	30	6,0	4	36	150
0:04:42	30	6,0	4	36	150
0:04:43	30	6,0	4	36	150
0:04:44	30	6,0	4	36	150
0:04:45	30	6,0	4	36	150
0:04:46	31	6,1	4	36	150
0:04:47	31	6,1	4	36	150
0:04:48	31	6,1	4	36	150
0:04:49	31	6,1	4	36	150
0:04:50	31	6,1	4	36	150
0:04:51	31	6,1	4	36	150
0:04:52	31	6,2	4	36	150
0:04:53	31	6,2	4	36	150
0:04:54	31	6,2	4	36	150
0:04:55	31	6,2	4	36	150
0:04:56	31	6,2	4	36	150
0:04:57	31	6,2	4	36	150
0:04:58	31	6,2	4	36	150
0:04:59	31	6,3	4	36	150
0:05:00	31	6,3	4	36	150
0:05:01	31	6,3	4	36	150
0:05:02	31	6,3	4	36	150
0:05:03	31	6,3	4	37	150
0:05:04	31	6,3	4	37	150
0:05:05	31	6,3	4	37	150
0:05:06	31	6,4	4	37	150
0:05:07	31	6,4	4	37	150
0:05:08	31	6,4	4	37	150
0:05:09	31	6,4	4	37	150
0:05:10	31	6,4	4	37	150
0:05:11	31	6,4	4	37	150
0:05:12	31	6,4	4	37	150
0:05:13	31	6,4	4	37	150
0:05:14	31	6,5	4	37	150
0:05:15	31	6,5	3	37	150
0:05:16	31	6,5	3	37	150
0:05:17	31	6,5	3	37	150
0:05:18	31	6,5	3	37	150
0:05:19	31	6,5	3	37	150
0:05:20	31	6,5	3	37	150
0:05:21	31	6,5	3	37	150
0:05:22	31	6,5	3	37	150
0:05:23	31	6,5	3	37	150
0:05:24	31	6,6	3	37	150
0:05:25	31	6,6	3	37	150
0:05:26	31	6,6	3	37	150
0:05:27	31	6,6	3	37	150
0:05:28	31	6,6	3	37	150
0:05:29	31	6,6	3	37	150
0:05:30	31	6,6	3	37	150
0:05:31	31	6,6	3	37	150
0:05:32	31	6,7	3	37	150
0:05:33	31	6,7	4	37	150
0:05:34	31	6,7	4	37	150
0:05:35	31	6,7	3	37	150
0:05:36	31	6,7	3	37	150
0:05:37	32	6,7	3	37	150
0:05:38	32	6,7	3	37	150
0:05:39	32	6,7	3	37	150
0:05:40	32	6,7	3	37	150
0:05:41	32	6,7	3	37	150
0:05:42	32	6,8	3	37	150
0:05:43	32	6,8	3	37	150
0:05:44	32	6,9	3	37	150
0:05:45	32	6,9	3	37	150
0:05:46	32	7,0	3	38	150
0:05:47	32	7,0	3	37	150
0:05:48	32	7,0	3	38	150
0:05:49	32	7,0	3	37	150
0:05:50	32	7,0	3	38	150
0:05:51	32	7,0	3	37	150
0:05:52	32	7,0	3	38	150
0:05:53	32	7,0	3	38	150
0:05:54	32	7,1	3	37	150
0:05:55	32	7,1	3	38	150
0:05:56	32	7,1	3	38	150
0:05:57	32	7,1	3	38	150
0:05:58	32	7,1	3	38	150
0:05:59	32	7,1	3	38	150
0:06:00	32	7,1	3	38	150
0:06:01	32	7,1	3	38	150
0:06:02	32	7,1	3	38	150
0:06:03	32	7,1	3	38	150
0:06:04	32	7,2	3	38	150
0:06:05	32	7,5	3	38	150
0:06:06	32	7,6	3	38	150
0:06:07	32	7,6	3	38	150
0:06:08	32	7,6	3	38	150
0:06:09	32	7,6	3	38	150
0:06:10	32	7,6	3	38	150
0:06:11	32	7,7	3	38	150
0:06:12	32	7,7	3	38	150
0:06:13	32	7,7	3	38	150
0:06:14	32	7,7	3	38	150
0:06:15	32	7,7	3	38	150
0:06:16	32	7,7	3	38	150
0:06:17	32	7,7	3	38	150
0:06:18	32	7,7	3	38	150
0:06:19	32	7,7	3	38	150
0:06:20	32	7,7	3	38	150
0:06:21	32	7,8	3	38	150
0:06:22	32	7,8	3	38	150
0:06:23	32	7,8	3	38	150
0:06:24	32	7,8	3	38	150
0:06:25	32	7,8	3	38	150
0:06:26	32	7,8	3	38	150
0:06:27	32	7,8	3	38	150
0:06:28	33	7,8	3	38	150
0:06:29	33	7,8	3	38	150
0:06:30	33	7,8	3	38	150
0:06:31	33	7,9	3	38	150
0:06:32	33	7,9	3	38	150
0:06:33	33	7,9	3	38	150
0:06:34	33	7,9	3	38	150
0:06:35	33	7,9	3	38	150
0:06:36	33	7,9	3	38	150
0:06:37	33	7,9	3	38	150
0:06:38	33	7,9	3	38	150
0:06:39	33	8,0	3	38	150
0:06:40	33	8,0	3	38	150
0:06:41	33	8,0	3	38	150
0:06:42	33	8,0	3	39	150
0:06:43	33	8,0	3	39	150
0:06:44	33	8,0	3	39	150
0:06:45	33	8,0	3	39	150
0:06:46	33	8,0	3	39	150
0:06:47	33	8,0	3	39	150
0:06:48	33	8,1	3	39	150
0:06:49	33	8,1	3	39	150
0:06:50	33	8,1	3	39	150
0:06:51	33	8,1	3	39	150
0:06:52	33	8,1	3	39	150
0:06:53	33	8,1	3	39	150
0:06:54	33	8,1	3	39	150
0:06:55	33	8,2	3	39	150
0:06:56	33	8,2	3	39	150
0:06:57	33	8,2	3	39	150
0:06:58	33	8,2	3	39	150
0:06:59	33	8,2	3	39	150
0:07:00	33	8,2	3	39	150
0:07:01	33	8,2	3	39	150
0:07:02	33	8,3	3	39	150
0:07:03	33	8,3	3	39	150
0:07:04	33	8,3	3	39	150
0:07:05	33	8,3	3	39	150
0:07:06	33	8,5	3	39	150
0:07:07	33	8,5	3	39	150
0:07:08	33	8,6	3	39	150
0:07:09	33	8,6	3	39	150
0:07:10	33	8,6	3	39	150
0:07:11	33	8,6	3	39	150
0:07:12	33	8,6	3	39	150
0:07:13	33	8,7	3	39	150
0:07:14	33	8,7	3	40	150
0:07:15	33	8,7	3	39	150
0:07:16	33	8,7	3	39	150
0:07:17	33	8,7	3	39	150
0:07:18	33	8,7	3	40	150
0:07:19	33	8,7	3	40	150
0:07:20	33	8,7	3	40	150
0:07:21	33	8,8	3	40	150
0:07:22	33	8,8	3	40	150
0:07:23	33	8,8	3	40	150
0:07:24	34	8,8	3	40	150
0:07:25	34	8,8	3	40	150
0:07:26	34	8,8	3	40	150
0:07:27	34	8,8	3	40	150
0:07:28	34	8,9	3	40	150
0:07:29	34	8,9	3	40	150
0:07:30	34	8,9	3	40	150
0:07:31	34	8,9	3	40	150
0:07:32	34	8,9	3	40	150
0:07:33	34	8,9	3	40	150
0:07:34	34	8,9	3	40	150
0:07:35	34	9,0	3	40	150
0:07:36	34	9,0	3	40	150
0:07:37	34	9,0	3	40	150
0:07:38	34	9,0	3	40	150
0:07:39	34	9,0	3	40	150
0:07:40	34	9,0	3	40	150
0:07:41	34	9,0	3	40	150
0:07:42	34	9,1	3	40	150
0:07:43	34	9,1	3	40	150
0:07:44	34	9,1	3	40	150
0:07:45	34	9,1	3	40	150
0:07:46	34	9,1	3	40	150
0:07:47	34	9,1	3	40	150
0:07:48	34	9,1	3	40	150
0:07:49	34	9,2	3	40	150
0:07:50	34	9,2	3	40	150
0:07:51	34	9,2	3	41	150
0:07:52	34	9,2	3	41	150
0:07:53	34	9,2	3	41	150
0:07:54	34	9,3	3	41	150
0:07:55	34	9,3	3	41	150
0:07:56	34	9,3	3	41	150
0:07:57	34	9,3	3	41	150
0:07:58	34	9,3	3	41	150
0:07:59	34	9,4	3	41	150
0:08:00	34	9,4	3	41	150
0:08:01	34	9,4	3	41	150
0:08:02	34	9,4	3	41	150
0:08:03	34	9,4	3	41	150
0:08:04	34	9,4	3	41	150
0:08:05	34	9,5	3	41	150
0:08:06	34	9,5	3	41	150
0:08:07	34	9,5	3	41	150
0:08:08	34	9,5	3	41	150
0:08:09	34	9,5	3	41	150
0:08:10	34	9,6	3	41	150
0:08:11	34	9,6	3	41	150
0:08:12	34	9,6	3	41	150
0:08:13	34	9,6	3	41	150
0:08:14	34	9,6	3	41	150
0:08:15	34	9,6	3	41	150
0:08:16	35	9,6	3	41	150
0:08:17	35	9,7	3	42	150
0:08:18	35	9,7	3	42	150
0:08:19	35	9,8	3	42	150
0:08:20	35	9,9	3	42	150
0:08:21	35	9,9	3	42	150
0:08:22	35	10,0	3	42	150
0:08:23	35	10,0	3	42	150
0:08:24	35	10,0	3	42	150
0:08:25	35	10,0	3	42	150
0:08:26	35	10,0	3	42	150
0:08:27	35	10,0	3	42	150
0:08:28	35	10,0	3	42	150
0:08:29	35	10,1	3	42	150
0:08:30	35	10,1	3	42	150
0:08:31	35	10,1	3	42	150
0:08:32	35	10,1	3	42	150
0:08:33	35	10,1	3	42	150
0:08:34	35	10,1	3	42	150
0:08:35	35	10,1	3	42	150
0:08:36	35	10,1	3	42	150
0:08:37	35	10,2	3	42	150
0:08:38	35	10,2	3	42	150
0:08:39	35	10,2	3	42	150
0:08:40	35	10,2	3	42	150
0:08:41	35	10,2	3	42	150
0:08:42	35	10,2	3	42	150
0:08:43	35	10,2	3	42	150
0:08:44	35	10,2	3	42	150
0:08:45	35	10,2	3	42	150
0:08:46	35	10,3	3	42	150
0:08:47	35	10,3	3	42	150
0:08:48	35	10,3	3	42	150
0:08:49	35	10,3	3	42	150
0:08:50	35	10,3	3	42	150
0:08:51	35	10,3	3	42	150
0:08:52	35	10,3	3	42	150
0:08:53	35	10,3	3	42	150
0:08:54	35	10,3	3	42	150
0:08:55	35	10,3	3	42	150
0:08:56	35	10,4	3	42	150
0:08:57	35	10,4	3	42	150
0:08:58	35	10,5	3	42	150
0:08:59	35	10,7	3	42	150
0:09:00	35	10,8	3	42	150
0:09:01	35	10,9	3	42	150
0:09:02	35	10,9	3	42	150
0:09:03	35	10,9	3	42	150
0:09:04	36	10,9	3	42	150
0:09:05	36	10,9	3	42	150
0:09:06	36	10,9	3	42	150
0:09:07	36	10,9	3	42	150
0:09:08	36	11,0	3	43	150
0:09:09	36	11,0	3	42	150
0:09:10	36	11,0	3	42	150
0:09:11	36	11,0	3	42	150
0:09:12	36	11,0	3	43	150
0:09:13	36	11,0	3	43	150
0:09:14	36	11,0	3	43	150
0:09:15	36	11,0	3	43	150
0:09:16	36	11,0	3	43	150
0:09:17	36	11,1	3	43	150
0:09:18	36	11,1	3	43	150
0:09:19	36	11,1	3	43	150
0:09:20	36	11,1	3	43	150
0:09:21	36	11,1	3	43	150
0:09:22	36	11,1	3	43	150
0:09:23	36	11,1	3	43	150
0:09:24	36	11,1	3	43	150
0:09:25	36	11,2	3	43	150
0:09:26	36	11,2	3	43	150
0:09:27	36	11,2	3	43	150
0:09:28	36	11,2	3	43	150
0:09:29	36	11,2	3	43	150
0:09:30	36	11,2	3	43	150
0:09:31	36	11,2	3	43	150
0:09:32	36	11,2	3	43	150
0:09:33	36	11,3	3	43	150
0:09:34	36	11,3	3	43	150
0:09:35	36	11,3	3	43	150
0:09:36	36	11,3	3	43	150
0:09:37	36	11,3	3	43	150
0:09:38	36	11,3	3	43	150
0:09:39	36	11,3	3	43	150
0:09:40	36	11,4	3	43	150
0:09:41	36	11,4	3	43	150
0:09:42	36	11,4	3	43	150
0:09:43	36	11,4	3	43	150
0:09:44	36	11,4	3	43	150
0:09:45	36	11,4	3	43	150
0:09:46	36	11,5	3	43	150
0:09:47	36	11,5	3	43	150
0:09:48	36	11,5	3	43	150
0:09:49	36	11,5	3	43	150
0:09:50	36	11,5	3	43	150
0:09:51	36	11,5	3	44	150
0:09:52	36	11,6	3	44	150
0:09:53	36	11,6	3	44	150
0:09:54	36	11,6	3	44	150
0:09:55	36	11,6	3	44	150
0:09:56	36	11,6	3	44	150
0:09:57	36	11,6	3	44	150
0:09:58	36	11,6	3	44	150
0:09:59	37	11,7	3	44	150
0:10:00	37	11,7	3	44	150
0:10:01	37	11,7	3	44	150
0:10:02	37	11,7	3	44	150
0:10:03	37	11,7	3	44	150
0:10:04	37	11,7	3	44	150
0:10:05	37	11,8	3	44	150
0:10:06	37	11,8	3	44	150
0:10:07	37	11,8	3	44	150
0:10:08	37	11,8	3	44	150
0:10:09	37	11,8	3	44	150
0:10:10	37	11,8	3	44	150
0:10:11	37	11,9	3	44	150
0:10:12	37	11,9	3	44	150
0:10:13	37	11,9	3	44	150
0:10:14	37	11,9	3	44	150
0:10:15	37	11,9	3	44	150
0:10:16	37	11,9	3	44	150
0:10:17	37	12,0	3	44	150
0:10:18	37	12,0	3	44	150
0:10:19	37	12,0	3	44	150
0:10:20	37	12,0	3	44	150
0:10:21	37	12,0	3	44	150
0:10:22	37	12,0	3	44	150
0:10:23	37	12,1	3	44	150
0:10:24	37	12,1	3	45	150
0:10:25	37	12,1	3	45	150
0:10:26	37	12,1	3	44	150
0:10:27	37	12,1	3	45	150
0:10:28	37	12,1	3	44	150
0:10:29	37	12,2	3	45	150
0:10:30	37	12,2	3	45	150
0:10:31	37	12,2	3	45	150
0:10:32	37	12,2	3	45	150
0:10:33	37	12,2	3	45	150
0:10:34	37	12,2	3	45	150
0:10:35	37	12,3	3	45	150
0:10:36	37	12,3	3	45	150
0:10:37	37	12,3	3	45	150
0:10:38	37	12,3	3	45	150
0:10:39	37	12,3	3	45	150
0:10:40	37	12,3	3	45	150
0:10:41	37	12,4	3	45	150
0:10:42	37	12,4	3	45	150
0:10:43	37	12,4	3	45	150
0:10:44	37	12,4	3	45	150
0:10:45	37	12,4	3	45	150
0:10:46	37	12,4	3	45	150
0:10:47	37	12,5	3	45	150
0:10:48	37	12,5	3	45	150
0:10:49	37	12,5	3	45	150
0:10:50	38	12,5	3	45	150
0:10:51	38	12,5	3	45	150
0:10:52	38	12,5	3	45	150
0:10:53	38	12,5	3	45	150
0:10:54	38	12,6	3	45	150
0:10:55	38	12,6	3	45	150
0:10:56	38	12,6	3	45	150
0:10:57	38	12,6	3	45	150
0:10:58	38	12,7	3	46	150
0:10:59	38	12,7	3	46	150
0:11:00	38	12,7	3	46	150
0:11:01	38	12,7	3	45	150
0:11:02	38	12,7	3	45	150
0:11:03	38	12,7	3	46	150
0:11:04	38	13,0	3	46	150
0:11:05	38	13,1	3	46	150
0:11:06	38	13,2	3	46	150
0:11:07	38	13,2	3	46	150
0:11:08	38	13,3	3	46	150
0:11:09	38	13,3	3	46	150
0:11:10	38	13,3	3	46	150
0:11:11	38	13,3	3	46	150
0:11:12	38	13,3	3	46	150
0:11:13	38	13,3	3	46	150
0:11:14	38	13,4	3	46	150
0:11:15	38	13,4	3	46	150
0:11:16	38	13,4	3	46	150
0:11:17	38	13,4	3	46	150
0:11:18	38	13,4	3	46	150
0:11:19	38	13,4	3	46	150
0:11:20	38	13,4	3	46	150
0:11:21	38	13,5	3	46	150
0:11:22	38	13,5	3	46	150
0:11:23	38	13,5	3	46	150
0:11:24	38	13,5	3	46	150
0:11:25	38	13,5	3	46	150
0:11:26	38	13,5	3	46	150
0:11:27	38	13,5	3	46	150
0:11:28	38	13,6	3	46	150
0:11:29	38	13,6	3	46	150
0:11:30	38	13,6	3	46	150
0:11:31	38	13,6	3	46	150
0:11:32	38	13,6	3	46	150
0:11:33	38	13,6	3	46	150
0:11:34	38	13,6	3	46	150
0:11:35	38	13,6	3	46	150
0:11:36	38	13,7	3	46	150
0:11:37	38	13,7	3	46	150
0:11:38	38	13,7	3	46	150
0:11:39	38	13,7	3	46	150
0:11:40	38	13,7	3	46	150
0:11:41	38	13,7	3	46	150
0:11:42	39	13,7	3	46	150
0:11:43	39	13,8	3	46	150
0:11:44	39	13,8	3	46	150
0:11:45	39	13,8	3	47	150
0:11:46	39	13,8	3	47	150
0:11:47	39	13,8	3	46	150
0:11:48	39	13,8	3	46	150
0:11:49	39	13,8	3	47	150
0:11:50	39	13,8	3	46	150
0:11:51	39	13,9	3	47	150
0:11:52	39	13,9	3	47	150
0:11:53	39	13,9	3	47	150
0:11:54	39	13,9	3	47	150
0:11:55	39	13,9	3	47	150
0:11:56	39	13,9	3	47	150
0:11:57	39	13,9	3	47	150
0:11:58	39	14,0	3	47	150
0:11:59	39	14,0	3	47	150
0:12:00	39	14,0	3	47	150
0:12:01	39	14,0	3	47	150
0:12:02	39	14,0	3	47	150
0:12:03	39	14,0	3	47	150
0:12:04	39	14,1	3	47	150
0:12:05	39	14,1	3	47	150
0:12:06	39	14,1	3	47	150
0:12:07	39	14,1	3	47	150
0:12:08	39	14,1	3	47	150
0:12:09	39	14,1	3	47	150
0:12:10	39	14,2	3	47	150
0:12:11	39	14,2	3	47	150
0:12:12	39	14,2	3	47	150
0:12:13	39	14,2	3	47	150
0:12:14	39	14,2	3	47	150
0:12:15	39	14,2	3	47	150
0:12:16	39	14,3	3	47	150
0:12:17	39	14,3	3	47	150
0:12:18	39	14,3	3	47	150
0:12:19	39	14,3	3	47	150
0:12:20	39	14,3	3	47	150
0:12:21	39	14,3	3	47	150
0:12:22	39	14,3	3	47	150
0:12:23	39	14,4	3	47	150
0:12:24	39	14,4	3	48	150
0:12:25	39	14,4	3	47	150
0:12:26	39	14,4	3	48	150
0:12:27	39	14,4	3	47	150
0:12:28	39	14,4	3	47	150
0:12:29	39	14,4	3	47	150
0:12:30	39	14,5	3	48	150
0:12:31	39	14,5	3	48	150
0:12:32	39	14,5	3	48	150
0:12:33	40	14,5	3	48	150
0:12:34	40	14,5	3	48	150
0:12:35	40	14,5	3	48	150
0:12:36	40	14,5	3	47	150
0:12:37	40	14,6	3	48	150
0:12:38	40	14,6	3	48	150
0:12:39	40	14,6	3	48	150
0:12:40	40	14,6	3	48	150
0:12:41	40	14,6	3	48	150
0:12:42	40	14,6	3	48	150
0:12:43	40	14,7	3	48	150
0:12:44	40	14,7	3	48	150
0:12:45	40	14,7	3	48	150
0:12:46	40	14,7	3	48	150
0:12:47	40	14,7	3	48	150
0:12:48	40	14,7	3	48	150
0:12:49	40	14,7	3	48	150
0:12:50	40	14,8	3	48	150
0:12:51	40	14,8	3	48	150
0:12:52	40	14,8	3	48	150
0:12:53	40	14,8	3	48	150
0:12:54	40	14,8	3	48	150
0:12:55	40	14,8	3	48	150
0:12:56	40	14,8	3	48	150
0:12:57	40	14,9	3	48	150
0:12:58	40	14,9	3	48	150
0:12:59	40	14,9	3	48	150
0:13:00	40	14,9	3	48	150
0:13:01	40	14,9	3	48	150
0:13:02	40	14,9	3	48	150
0:13:03	40	15,0	3	48	150
0:13:04	40	15,0	3	48	150
0:13:05	40	15,0	3	48	150
0:13:06	40	15,0	3	48	150
0:13:07	40	15,1	3	49	150
0:13:08	40	15,1	3	49	150
0:13:09	40	15,1	3	48	150
0:13:10	40	15,1	3	49	150
0:13:11	40	15,1	3	48	150
0:13:12	40	15,1	3	48	150
0:13:13	40	15,1	3	48	150
0:13:14	40	15,4	3	48	150
0:13:15	40	15,5	3	48	150
0:13:16	40	15,6	3	49	150
0:13:17	40	15,6	3	49	150
0:13:18	40	15,6	3	49	150
0:13:19	40	15,6	3	49	150
0:13:20	40	15,7	3	49	150
0:13:21	40	15,7	3	49	150
0:13:22	40	15,7	3	48	150
0:13:23	41	15,7	3	49	150
0:13:24	41	15,7	3	49	150
0:13:25	41	15,7	3	49	150
0:13:26	41	15,7	3	49	150
0:13:27	41	15,7	3	49	150
0:13:28	41	15,8	3	49	150
0:13:29	41	15,8	3	49	150
0:13:30	41	15,8	3	49	150
0:13:31	41	15,8	3	48	150
0:13:32	41	15,8	3	49	150
0:13:33	41	15,8	3	49	150
0:13:34	41	15,8	3	49	150
0:13:35	41	15,9	3	49	150
0:13:36	41	15,9	3	49	150
0:13:37	41	15,9	3	49	150
0:13:38	41	15,9	3	49	150
0:13:39	41	15,9	3	49	150
0:13:40	41	15,9	3	49	150
0:13:41	41	16,0	3	49	150
0:13:42	41	16,0	3	49	150
0:13:43	41	16,0	3	49	150
0:13:44	41	16,0	3	49	150
0:13:45	41	16,0	3	49	150
0:13:46	41	16,1	3	49	150
0:13:47	41	16,1	3	49	150
0:13:48	41	16,1	3	49	150
0:13:49	41	16,1	3	49	150
0:13:50	41	16,1	3	49	150
0:13:51	41	16,1	3	49	150
0:13:52	41	16,1	3	49	150
0:13:53	41	16,2	3	50	150
0:13:54	41	16,2	3	49	150
0:13:55	41	16,2	3	49	150
0:13:56	41	16,2	3	49	150
0:13:57	41	16,2	3	49	150
0:13:58	41	16,2	3	50	150
0:13:59	41	16,2	3	50	150
0:14:00	41	16,2	3	50	150
0:14:01	41	16,3	3	50	150
0:14:02	41	16,3	3	50	150
0:14:03	41	16,3	3	50	150
0:14:04	41	16,3	3	50	150
0:14:05	41	16,3	3	50	150
0:14:06	41	16,3	3	50	150
0:14:07	41	16,3	3	50	150
0:14:08	41	16,3	3	49	150
0:14:09	41	16,4	3	50	150
0:14:10	41	16,4	3	50	150
0:14:11	41	16,4	3	50	150
0:14:12	42	16,4	3	50	150
0:14:13	42	16,4	3	50	150
0:14:14	42	16,4	3	50	150
0:14:15	42	16,5	3	50	150
0:14:16	42	16,5	3	50	150
0:14:17	42	16,5	3	50	150
0:14:18	42	16,5	3	50	150
0:14:19	42	16,5	3	50	150
0:14:20	42	16,5	3	50	150
0:14:21	42	16,5	3	50	150
0:14:22	42	16,5	3	50	150
0:14:23	42	16,6	3	50	150
0:14:24	42	16,6	3	50	150
0:14:25	42	16,6	3	50	150
0:14:26	42	16,6	3	50	150
0:14:27	42	16,6	3	50	150
0:14:28	42	16,6	3	50	150
0:14:29	42	16,6	3	50	150
0:14:30	42	16,6	3	50	150
0:14:31	42	16,6	3	50	150
0:14:32	42	16,7	3	50	150
0:14:33	42	16,7	3	50	150
0:14:34	42	16,7	3	50	150
0:14:35	42	16,7	3	50	150
0:14:36	42	16,7	3	50	150
0:14:37	42	16,7	3	50	150
0:14:38	42	16,7	3	50	150
0:14:39	42	16,7	3	50	150
0:14:40	42	16,7	3	50	150
0:14:41	42	16,7	3	50	150
0:14:42	42	16,8	3	50	150
0:14:43	42	16,8	3	50	150
0:14:44	42	16,8	3	50	150
0:14:45	42	16,8	3	50	150
0:14:46	42	16,8	3	50	150
0:14:47	42	16,9	3	50	150
0:14:48	42	17,1	3	50	150
0:14:49	42	17,2	3	50	150
0:14:50	42	17,3	3	50	150
0:14:51	42	17,3	3	50	150
0:14:52	42	17,3	3	50	150
0:14:53	42	17,3	3	50	150
0:14:54	42	17,3	3	50	150
0:14:55	42	17,3	3	50	150
0:14:56	42	17,3	3	50	150
0:14:57	42	17,4	3	50	150
0:14:58	42	17,4	3	50	150
0:14:59	43	17,4	3	50	150
0:15:00	43	17,4	3	50	150
0:15:01	43	17,4	3	50	150
0:15:02	43	17,4	3	50	150
0:15:03	43	17,4	3	50	150
0:15:04	43	17,4	3	50	150
0:15:05	43	17,4	3	50	150
0:15:06	43	17,4	3	50	150
0:15:07	43	17,4	3	50	150
0:15:08	43	17,5	3	50	150
0:15:09	43	17,5	3	51	150
0:15:10	43	17,5	3	50	150
0:15:11	43	17,5	3	50	150
0:15:12	43	17,5	3	50	150
0:15:13	43	17,5	3	50	150
0:15:14	43	17,5	3	51	150
0:15:15	43	17,5	3	51	150
0:15:16	43	17,5	3	50	150
0:15:17	43	17,5	3	51	150
0:15:18	43	17,6	3	50	150
0:15:19	43	17,6	3	51	150
0:15:20	43	17,6	3	51	150
0:15:21	43	17,6	3	51	150
0:15:22	43	17,6	3	51	150
0:15:23	43	17,6	3	51	150
0:15:24	43	17,6	3	51	150
0:15:25	43	17,6	3	51	150
0:15:26	43	17,6	3	51	150
0:15:27	43	17,6	3	51	150
0:15:28	43	17,6	3	50	150
0:15:29	43	17,7	3	50	150
0:15:30	43	17,7	3	51	150
0:15:31	43	17,7	3	51	150
0:15:32	43	17,7	3	51	150
0:15:33	43	17,8	3	51	150
0:15:34	43	17,8	3	51	150
0:15:35	43	17,8	3	51	150
0:15:36	43	17,8	3	51	150
0:15:37	43	17,9	3	51	150
0:15:38	43	17,9	3	51	150
0:15:39	43	17,9	3	51	150
0:15:40	43	17,9	3	51	150
0:15:41	43	17,9	3	51	150
0:15:42	43	17,9	3	51	150
0:15:43	43	17,9	3	51	150
0:15:44	43	17,9	3	51	150
0:15:45	43	18,0	3	51	150
0:15:46	43	18,0	3	51	150
0:15:47	43	18,0	3	51	150
0:15:48	44	18,0	3	51	150
0:15:49	44	18,1	3	51	150
0:15:50	44	18,2	3	51	150
0:15:51	44	18,2	3	51	150
0:15:52	44	18,3	3	51	150
0:15:53	44	18,3	3	51	150
0:15:54	44	18,3	3	51	150
0:15:55	44	18,3	3	51	150
0:15:56	44	18,3	3	51	150
0:15:57	44	18,3	3	51	150
0:15:58	44	18,3	3	51	150
0:15:59	44	18,3	3	51	150
0:16:00	44	18,3	3	51	150
0:16:01	44	18,4	3	51	150
0:16:02	44	18,4	2	51	150
0:16:03	44	18,4	3	51	150
0:16:04	44	18,4	3	51	150
0:16:05	44	18,4	2	51	150
0:16:06	44	18,4	2	51	150
0:16:07	44	18,4	2	51	150
0:16:08	44	18,4	2	51	150
0:16:09	44	18,4	2	51	150
0:16:10	44	18,4	2	51	150
0:16:11	44	18,4	2	51	150
0:16:12	44	18,5	2	51	150
0:16:13	44	18,5	2	51	150
0:16:14	44	18,5	2	51	150
0:16:15	44	18,5	2	52	150
0:16:16	44	18,7	2	52	150
0:16:17	44	18,7	2	51	150
0:16:18	44	18,8	2	51	150
0:16:19	44	18,8	2	51	150
0:16:20	44	18,8	2	51	150
0:16:21	44	18,8	2	51	150
0:16:22	44	18,8	2	51	150
0:16:23	44	18,8	2	51	150
0:16:24	44	18,8	2	51	150
0:16:25	44	18,8	2	52	150
0:16:26	44	18,9	2	52	150
0:16:27	44	18,9	2	51	150
0:16:28	44	18,9	2	52	150
0:16:29	44	18,9	2	51	150
0:16:30	44	18,9	2	51	150
0:16:31	44	18,9	2	51	150
0:16:32	44	18,9	2	52	150
0:16:33	44	18,9	2	52	150
0:16:34	44	18,9	2	51	150
0:16:35	44	19,0	2	51	150
0:16:36	44	19,0	2	51	150
0:16:37	44	19,0	2	51	150
0:16:38	44	19,0	2	52	150
0:16:39	44	19,0	2	52	150
0:16:40	45	19,0	2	52	150
0:16:41	45	19,0	2	52	150
0:16:42	45	19,0	2	52	150
0:16:43	45	19,1	2	52	150
0:16:44	45	19,1	2	52	150
0:16:45	45	19,1	2	52	150
0:16:46	45	19,1	2	52	150
0:16:47	45	19,1	2	52	150
0:16:48	45	19,1	2	52	150
0:16:49	45	19,1	2	52	150
0:16:50	45	19,2	2	52	150
0:16:51	45	19,3	2	52	150
0:16:52	45	19,4	2	52	150
0:16:53	45	19,4	2	52	150
0:16:54	45	19,5	2	52	150
0:16:55	45	19,5	2	52	150
0:16:56	45	19,5	2	52	150
0:16:57	45	19,5	2	52	150
0:16:58	45	19,5	2	52	150
0:16:59	45	19,5	2	52	150
0:17:00	45	19,5	2	52	150
0:17:01	45	19,5	2	52	150
0:17:02	45	19,6	2	52	150
0:17:03	45	19,6	2	52	150
0:17:04	45	19,6	2	52	150
0:17:05	45	19,6	2	52	150
0:17:06	45	19,6	2	52	150
0:17:07	45	19,6	2	52	150
0:17:08	45	19,6	2	52	150
0:17:09	45	19,6	2	52	150
0:17:10	45	19,6	2	52	150
0:17:11	45	19,7	2	52	150
0:17:12	45	19,7	2	52	150
0:17:13	45	19,7	2	52	150
0:17:14	45	19,7	2	53	150
0:17:15	45	19,7	2	52	150
0:17:16	45	19,7	2	52	150
0:17:17	45	19,7	2	52	150
0:17:18	45	19,8	2	52	150
0:17:19	45	19,8	2	52	150
0:17:20	45	19,8	2	52	150
0:17:21	45	19,8	2	52	150
0:17:22	45	19,8	2	52	150
0:17:23	45	19,8	2	53	150
0:17:24	45	19,8	2	52	150
0:17:25	45	19,9	2	52	150
0:17:26	45	19,9	2	53	150
0:17:27	45	19,9	2	53	150
0:17:28	45	19,9	2	53	150
0:17:29	45	19,9	2	52	150
0:17:30	45	19,9	2	53	150
0:17:31	45	19,9	2	53	150
0:17:32	45	20,0	2	53	150
0:17:33	45	20,0	2	53	150
0:17:34	45	20,0	2	53	150
0:17:35	46	20,0	2	53	150
0:17:36	46	20,0	2	53	150
0:17:37	46	20,0	2	53	150
0:17:38	46	20,2	2	53	150
0:17:39	46	20,2	2	53	150
0:17:40	46	20,3	2	53	150
0:17:41	46	20,3	2	53	150
0:17:42	46	20,3	2	53	150
0:17:43	46	20,3	2	53	150
0:17:44	46	20,3	2	53	150
0:17:45	46	20,4	2	53	150
0:17:46	46	20,4	2	53	150
0:17:47	46	20,4	2	53	150
0:17:48	46	20,4	2	53	150
0:17:49	46	20,4	2	53	150
0:17:50	46	20,4	2	53	150
0:17:51	46	20,4	2	53	150
0:17:52	46	20,5	2	53	150
0:17:53	46	20,5	2	53	150
0:17:54	46	20,5	2	53	150
0:17:55	46	20,5	2	53	150
0:17:56	46	20,5	2	53	150
0:17:57	46	20,5	2	53	150
0:17:58	46	20,5	2	53	150
0:17:59	46	20,6	2	53	150
0:18:00	46	20,6	2	53	150
0:18:01	46	20,6	2	53	150
0:18:02	46	20,6	2	53	150
0:18:03	46	20,6	2	53	150
0:18:04	46	20,6	2	53	150
0:18:05	46	20,6	2	53	150
0:18:06	46	20,7	2	54	150
0:18:07	46	20,7	2	54	150
0:18:08	46	20,7	2	54	150
0:18:09	46	20,7	2	54	150
0:18:10	46	20,7	2	54	150
0:18:11	46	20,7	2	54	150
0:18:12	46	20,7	2	54	150
0:18:13	46	20,8	2	54	150
0:18:14	46	20,8	2	54	150
0:18:15	46	20,8	2	54	150
0:18:16	46	20,8	2	54	150
0:18:17	46	20,8	2	54	150
0:18:18	46	20,8	2	54	150
0:18:19	46	20,9	2	54	150
0:18:20	46	20,9	2	54	150
0:18:21	46	20,9	2	54	150
0:18:22	46	20,9	2	54	150
0:18:23	46	21,0	2	54	150
0:18:24	46	21,0	2	54	150
0:18:25	46	21,0	2	54	150
0:18:26	46	21,0	2	54	150
0:18:27	46	21,0	2	54	150
0:18:28	46	21,0	2	54	150
0:18:29	46	21,1	2	54	150
0:18:30	47	21,1	2	54	150
0:18:31	47	21,1	2	54	150
0:18:32	47	21,1	2	54	150
0:18:33	47	21,1	2	54	150
0:18:34	47	21,1	2	54	150
0:18:35	47	21,1	2	54	150
0:18:36	47	21,2	2	54	150
0:18:37	47	21,2	2	54	150
0:18:38	47	21,2	2	54	150
0:18:39	47	21,2	2	54	150
0:18:40	47	21,2	2	54	150
0:18:41	47	21,3	2	54	150
0:18:42	47	21,3	2	54	150
0:18:43	47	21,3	2	54	150
0:18:44	47	21,3	2	54	150
0:18:45	47	21,3	2	55	150
0:18:46	47	21,3	2	55	150
0:18:47	47	21,4	2	55	150
0:18:48	47	21,4	2	54	150
0:18:49	47	21,4	2	54	150
0:18:50	47	21,4	2	55	150
0:18:51	47	21,4	2	55	150
0:18:52	47	21,4	2	55	150
0:18:53	47	21,6	2	55	150
0:18:54	47	21,7	2	55	150
0:18:55	47	21,8	2	55	150
0:18:56	47	21,8	2	55	150
0:18:57	47	21,8	2	55	150
0:18:58	47	21,8	2	55	150
0:18:59	47	21,9	2	55	150
0:19:00	47	21,9	2	55	150
0:19:01	47	21,9	2	55	150
0:19:02	47	21,9	2	55	150
0:19:03	47	21,9	2	55	150
0:19:04	47	21,9	2	55	150
0:19:05	47	22,0	2	55	150
0:19:06	47	22,0	2	55	150
0:19:07	47	22,0	2	55	150
0:19:08	47	22,0	2	55	150
0:19:09	47	22,0	2	55	150
0:19:10	47	22,0	2	55	150
0:19:11	47	22,1	2	55	150
0:19:12	47	22,1	2	55	150
0:19:13	47	22,1	2	55	150
0:19:14	47	22,1	2	55	150
0:19:15	47	22,1	2	55	150
0:19:16	47	22,1	2	55	150
0:19:17	47	22,2	2	55	150
0:19:18	47	22,2	2	55	150
0:19:19	47	22,2	2	55	150
0:19:20	47	22,2	2	55	150
0:19:21	47	22,2	2	55	150
0:19:22	47	22,2	2	55	150
0:19:23	47	22,2	2	55	150
0:19:24	47	22,3	2	55	150
0:19:25	47	22,3	2	55	150
0:19:26	47	22,3	2	55	150
0:19:27	47	22,3	2	55	150
0:19:28	47	22,3	2	56	150
0:19:29	48	22,4	2	56	150
0:19:30	48	22,4	2	56	150
0:19:31	48	22,4	2	56	150
0:19:32	48	22,4	2	56	150
0:19:33	48	22,4	2	56	150
0:19:34	48	22,4	2	56	150
0:19:35	48	22,5	2	56	150
0:19:36	48	22,5	2	56	150
0:19:37	48	22,5	2	56	150
0:19:38	48	22,5	2	56	150
0:19:39	48	22,5	2	56	150
0:19:40	48	22,6	2	56	150
0:19:41	48	22,6	2	56	150
0:19:42	48	22,6	2	56	150
0:19:43	48	22,6	2	56	150
0:19:44	48	22,6	2	56	150
0:19:45	48	22,6	2	56	150
0:19:46	48	22,7	2	56	150
0:19:47	48	22,7	2	56	150
0:19:48	48	22,7	2	56	150
0:19:49	48	22,7	2	56	150
0:19:50	48	22,7	2	56	150
0:19:51	48	22,8	2	56	150
0:19:52	48	22,8	2	56	150
0:19:53	48	22,8	2	56	150
0:19:54	48	22,8	2	56	150
0:19:55	48	22,8	2	56	150
0:19:56	48	22,9	2	56	150
0:19:57	48	22,9	2	56	150
0:19:58	48	22,9	2	56	150
0:19:59	48	22,9	2	57	150
0:20:00	48	23,0	2	56	150
0:20:01	48	23,0	2	57	150
0:20:02	48	23,0	2	57	150
0:20:03	48	23,0	2	57	150
0:20:04	48	23,0	2	57	150
0:20:05	48	23,1	2	57	150
0:20:06	48	23,1	2	57	150
0:20:07	48	23,1	2	57	150
0:20:08	48	23,1	2	57	150
0:20:09	48	23,2	2	57	150
0:20:10	48	23,2	2	57	150
0:20:11	48	23,2	2	57	150
0:20:12	48	23,2	2	57	150
0:20:13	48	23,2	2	57	150
0:20:14	48	23,3	2	57	150
0:20:15	48	23,3	2	57	150
0:20:16	48	23,3	2	57	150
0:20:17	48	23,3	2	57	150
0:20:18	48	23,4	2	57	150
0:20:19	48	23,4	2	57	150
0:20:20	48	23,4	2	57	150
0:20:21	48	23,4	2	57	150
0:20:22	48	23,4	2	57	150
0:20:23	48	23,5	2	57	150
0:20:24	48	23,5	2	57	150
0:20:25	48	23,5	2	57	150
0:20:26	48	23,5	2	57	150
0:20:27	48	23,6	2	57	150
0:20:28	48	23,6	2	57	150
0:20:29	48	23,6	2	57	150
0:20:30	48	23,6	2	57	150
0:20:31	48	23,6	2	57	150
0:20:32	48	23,7	2	57	150
0:20:33	49	23,7	2	57	150
0:20:34	49	23,7	2	58	150
0:20:35	49	23,7	2	58	150
0:20:36	49	23,8	2	58	150
0:20:37	49	23,8	2	58	150
0:20:38	49	23,8	2	58	150
0:20:39	49	23,8	2	58	150
0:20:40	49	23,9	2	58	150
0:20:41	49	23,9	2	58	150
0:20:42	49	23,9	2	58	150
0:20:43	49	23,9	2	58	150
0:20:44	49	23,9	2	58	150
0:20:45	49	23,9	2	58	150
0:20:46	49	24,0	2	58	150
0:20:47	49	24,0	2	58	150
0:20:48	49	24,0	2	58	150
0:20:49	49	24,0	2	58	150
0:20:50	49	24,0	2	58	150
0:20:51	49	24,1	2	58	150
0:20:52	49	24,1	2	58	150
0:20:53	49	24,1	2	58	150
0:20:54	49	24,1	2	58	150
0:20:55	49	24,2	2	58	150
0:20:56	49	24,2	2	58	150
0:20:57	49	24,2	2	58	150
0:20:58	49	24,2	2	58	150
0:20:59	49	24,3	2	58	150
0:21:00	49	24,3	2	59	150
0:21:01	49	24,3	2	59	150
0:21:02	49	24,3	2	59	150
0:21:03	49	24,3	2	59	150
0:21:04	49	24,4	2	59	150
0:21:05	49	24,4	2	59	150
0:21:06	49	24,4	2	59	150
0:21:07	49	24,4	2	59	150
0:21:08	49	24,4	2	59	150
0:21:09	49	24,5	2	59	150
0:21:10	49	24,5	2	59	150
0:21:11	49	24,5	2	59	150
0:21:12	49	24,5	2	59	150
0:21:13	49	24,5	2	59	150
0:21:14	49	24,6	2	59	150
0:21:15	49	24,6	2	59	150
0:21:16	49	24,6	2	59	150
0:21:17	49	24,6	2	59	150
0:21:18	49	24,6	2	59	150
0:21:19	49	24,6	2	59	150
0:21:20	49	24,7	2	59	150
0:21:21	49	24,7	2	59	150
0:21:22	49	24,7	2	59	150
0:21:23	49	24,7	2	59	150
0:21:24	49	24,7	2	59	150
0:21:25	50	24,7	2	59	150
0:21:26	50	24,8	2	59	150
0:21:27	50	24,8	2	59	150
0:21:28	50	24,8	2	59	150
0:21:29	50	24,8	2	59	150
0:21:30	50	24,8	2	59	150
0:21:31	50	24,8	2	59	150
0:21:32	50	24,8	2	59	150
0:21:33	50	24,9	2	59	150
0:21:34	50	24,9	2	59	150
0:21:35	50	24,9	2	59	150
0:21:36	50	24,9	2	59	150
0:21:37	50	24,9	2	59	150
0:21:38	50	24,9	2	59	150
0:21:39	50	25,0	2	59	150
0:21:40	50	25,0	2	59	150
0:21:41	50	25,0	2	59	150
0:21:42	50	25,0	2	59	150
0:21:43	50	25,0	2	59	150
0:21:44	50	25,0	2	59	150
0:21:45	50	25,0	2	59	150
0:21:46	50	25,1	2	59	150
0:21:47	50	25,1	2	59	150
0:21:48	50	25,1	2	59	150
0:21:49	50	25,1	2	59	150
0:21:50	50	25,1	2	59	150
0:21:51	50	25,1	2	59	150
0:21:52	50	25,1	2	59	150
0:21:53	50	25,1	2	59	150
0:21:54	50	25,1	2	59	150
0:21:55	50	25,1	2	59	150
0:21:56	50	25,2	2	59	150
0:21:57	50	25,2	2	59	150
0:21:58	50	25,2	2	59	150
0:21:59	50	25,2	2	59	150
0:22:00	50	25,2	2	59	150
0:22:01	50	25,2	2	59	150
0:22:02	50	25,2	2	59	150
0:22:03	50	25,2	2	60	150
0:22:04	50	25,2	2	60	150
0:22:05	50	25,2	2	59	150
0:22:06	50	25,2	2	59	150
0:22:07	51	25,2	2	59	150
0:22:08	51	25,3	2	59	150
0:22:09	51	25,3	2	59	150
0:22:10	51	25,3	2	59	150
0:22:11	51	25,3	2	59	150
0:22:12	51	25,3	2	59	150
0:22:13	51	25,3	2	59	150
0:22:14	51	25,3	2	59	150
0:22:15	51	25,3	2	59	150
0:22:16	51	25,3	2	59	150
0:22:17	51	25,3	2	59	150
0:22:18	51	25,3	2	59	150
0:22:19	51	25,3	2	59	150
0:22:20	51	25,3	2	59	150
0:22:21	51	25,3	2	59	150
0:22:22	51	25,3	2	59	150
0:22:23	51	25,3	2	59	150
0:22:24	51	25,3	2	59	150
0:22:25	51	25,4	2	59	150
0:22:26	51	25,4	2	59	150
0:22:27	51	25,4	2	59	150
0:22:28	51	25,5	2	59	150
0:22:29	51	25,5	2	59	150
0:22:30	51	25,5	2	59	150
0:22:31	51	25,6	2	59	150
0:22:32	51	25,6	2	59	150
0:22:33	51	25,6	2	59	150
0:22:34	51	25,6	2	59	150
0:22:35	51	25,6	2	59	150
0:22:36	51	25,6	2	59	150
0:22:37	51	25,6	2	59	150
0:22:38	51	25,6	2	59	150
0:22:39	51	25,7	2	59	150
0:22:40	51	25,8	2	59	150
0:22:41	51	25,8	2	59	150
0:22:42	51	25,8	2	59	150
0:22:43	51	25,8	2	59	150
0:22:44	52	25,8	2	59	150
0:22:45	52	25,8	2	59	150
0:22:46	52	25,8	2	59	150
0:22:47	52	25,8	2	59	150
0:22:48	52	25,8	2	59	150
0:22:49	52	25,8	2	59	150
0:22:50	52	25,8	2	59	150
0:22:51	52	25,8	2	59	150
0:22:52	52	25,8	2	59	150
0:22:53	52	25,9	2	59	150
0:22:54	52	26,0	2	59	150
0:22:55	52	26,0	2	59	150
0:22:56	52	26,0	2	59	150
0:22:57	52	26,0	2	59	150
0:22:58	52	26,0	2	59	150
0:22:59	52	26,0	2	59	150
0:23:00	52	26,0	2	59	150
0:23:01	52	26,0	2	59	150
0:23:02	52	26,0	2	59	150
0:23:03	52	26,0	2	59	150
0:23:04	52	26,1	2	59	150
0:23:05	52	26,2	2	59	150
0:23:06	52	26,2	2	59	150
0:23:07	52	26,2	2	59	150
0:23:08	52	26,2	2	59	150
0:23:09	52	26,2	2	59	150
0:23:10	52	26,2	2	59	150
0:23:11	52	26,2	2	59	150
0:23:12	52	26,2	2	59	150
0:23:13	52	26,4	2	59	150
0:23:14	52	26,4	2	59	150
0:23:15	52	26,5	2	59	150
0:23:16	52	26,5	2	59	150
0:23:17	52	26,5	2	59	150
0:23:18	52	26,4	2	59	150
0:23:19	52	26,5	2	59	150
0:23:20	52	26,4	2	58	150
0:23:21	52	26,4	2	59	150
0:23:22	52	26,4	2	59	150
0:23:23	52	26,4	2	58	150
0:23:24	52	26,4	2	58	150
0:23:25	53	26,4	2	59	150
0:23:26	53	26,5	2	58	150
0:23:27	53	26,6	2	58	150
0:23:28	53	26,6	2	59	150
0:23:29	53	26,6	2	58	150
0:23:30	53	26,6	2	58	150
0:23:31	53	26,6	2	58	150
0:23:32	53	26,6	2	58	150
0:23:33	53	26,6	2	58	150
0:23:34	53	26,6	2	58	150
0:23:35	53	26,8	2	58	150
0:23:36	53	26,9	2	58	150
0:23:37	53	26,9	2	58	150
0:23:38	53	26,9	2	58	150
0:23:39	53	26,9	2	58	150
0:23:40	53	26,9	2	58	150
0:23:41	53	26,9	2	58	150
0:23:42	53	26,9	2	58	150
0:23:43	53	26,9	2	58	150
0:23:44	53	26,9	2	58	150
0:23:45	53	26,9	2	58	150
0:23:46	53	26,9	2	58	150
0:23:47	53	26,9	2	58	150
0:23:48	53	26,9	2	58	150
0:23:49	53	26,9	2	58	150
0:23:50	53	26,9	2	58	150
0:23:51	53	26,9	2	58	150
0:23:52	53	27,1	2	58	150
0:23:53	53	27,1	2	58	150
0:23:54	53	27,2	2	58	150
0:23:55	53	27,2	2	58	150
0:23:56	53	27,2	2	58	150
0:23:57	53	27,2	2	58	150
0:23:58	53	27,2	2	58	150
0:23:59	53	27,2	2	58	150
0:24:00	53	27,2	2	58	150
0:24:01	53	27,2	2	58	150
0:24:02	53	27,2	2	58	150
0:24:03	53	27,2	2	58	150
0:24:04	53	27,2	2	58	150
0:24:05	53	27,2	2	59	150
0:24:06	53	27,2	2	58	150
0:24:07	53	27,2	2	58	150
0:24:08	53	27,3	2	58	150
0:24:09	53	27,4	2	58	150
0:24:10	53	27,4	2	58	150
0:24:11	53	27,5	2	58	150
0:24:12	53	27,5	2	58	150
0:24:13	53	27,5	2	58	150
0:24:14	53	27,5	2	58	150
0:24:15	53	27,5	2	58	150
0:24:16	53	27,5	2	58	150
0:24:17	53	27,5	2	58	150
0:24:18	53	27,5	2	58	150
0:24:19	53	27,6	2	59	150
0:24:20	54	27,6	2	59	150
0:24:21	54	27,6	2	59	150
0:24:22	54	27,6	2	59	150
0:24:23	54	27,6	2	59	150
0:24:24	54	27,6	2	59	150
0:24:25	54	27,6	2	59	150
0:24:26	54	27,6	2	59	150
0:24:27	54	27,6	2	59	150
0:24:28	54	27,7	2	59	150
0:24:29	54	27,7	2	59	150
0:24:30	54	27,7	2	59	150
0:24:31	54	27,7	2	59	150
0:24:32	54	27,8	2	59	150
0:24:33	54	27,9	2	59	150
0:24:34	54	28,0	2	59	150
0:24:35	54	28,0	2	59	150
0:24:36	54	28,0	2	59	150
0:24:37	54	28,0	2	59	150
0:24:38	54	28,0	2	59	150
0:24:39	54	28,0	2	59	150
0:24:40	54	28,1	2	59	150
0:24:41	54	28,1	2	59	150
0:24:42	54	28,1	2	59	150
0:24:43	54	28,1	2	59	150
0:24:44	54	28,1	2	59	150
0:24:45	54	28,1	2	59	150
0:24:46	54	28,2	2	59	150
0:24:47	54	28,2	2	59	150
0:24:48	54	28,2	2	59	150
0:24:49	54	28,2	2	59	150
0:24:50	54	28,2	2	59	150
0:24:51	54	28,2	2	59	150
0:24:52	54	28,3	2	60	150
0:24:53	54	28,3	2	59	150
0:24:54	54	28,3	2	60	150
0:24:55	54	28,3	2	60	150
0:24:56	54	28,3	2	60	150
0:24:57	54	28,3	2	60	150
0:24:58	54	28,3	2	60	150
0:24:59	54	28,4	2	59	150
0:25:00	54	28,4	2	60	150
0:25:01	54	28,4	2	60	150
0:25:02	54	28,4	2	60	150
0:25:03	54	28,4	2	59	150
0:25:04	54	28,5	2	59	150
0:25:05	54	28,5	2	60	150
0:25:06	54	28,5	2	60	150
0:25:07	54	28,5	2	60	150
0:25:08	54	28,5	2	60	150
0:25:09	54	28,6	2	60	150
0:25:10	54	28,6	2	60	150
0:25:11	54	28,6	2	60	150
0:25:12	54	28,6	2	60	150
0:25:13	54	28,6	2	60	150
0:25:14	54	28,7	2	60	150
0:25:15	54	28,7	2	60	150
0:25:16	54	28,7	2	60	150
0:25:17	54	28,7	2	60	150
0:25:18	54	28,7	2	60	150
0:25:19	54	28,8	2	60	150
0:25:20	54	28,8	2	60	150
0:25:21	54	28,8	2	60	150
0:25:22	54	28,8	2	60	150
0:25:23	54	28,8	2	60	150
0:25:24	54	28,9	2	60	150
0:25:25	54	28,9	2	60	150
0:25:26	54	28,9	2	60	150
0:25:27	54	28,9	2	60	150
0:25:28	54	29,0	2	60	150
0:25:29	54	29,0	2	61	150
0:25:30	54	29,0	2	61	150
0:25:31	54	29,0	2	61	150
0:25:32	55	29,0	2	61	150
0:25:33	54	29,1	2	61	150
0:25:34	55	29,1	2	61	150
0:25:35	55	29,1	2	61	150
0:25:36	55	29,1	2	61	150
0:25:37	55	29,2	2	61	150
0:25:38	55	29,2	2	61	150
0:25:39	55	29,2	2	61	150
0:25:40	55	29,2	2	61	150
0:25:41	55	29,2	2	61	150
0:25:42	55	29,3	2	61	150
0:25:43	55	29,3	2	61	150
0:25:44	55	29,3	2	61	150
0:25:45	55	29,3	2	61	150
0:25:46	55	29,4	2	61	150
0:25:47	55	29,4	2	61	150
0:25:48	55	29,4	2	62	150
0:25:49	55	29,4	2	61	150
0:25:50	55	29,5	2	62	150
0:25:51	55	29,5	2	62	150
0:25:52	55	29,5	2	62	150
0:25:53	55	29,5	2	62	150
0:25:54	55	29,5	2	62	150
0:25:55	55	29,6	2	62	150
0:25:56	55	29,6	2	62	150
0:25:57	55	29,6	2	62	150
0:25:58	55	29,6	2	62	150
0:25:59	55	29,7	2	62	150
0:26:00	55	29,7	2	62	150
0:26:01	55	29,7	2	62	150
0:26:02	55	29,7	2	62	150
0:26:03	55	29,8	2	62	150
0:26:04	55	29,8	2	62	150
0:26:05	55	29,8	2	62	150
0:26:06	55	29,8	2	62	150
0:26:07	55	29,8	2	62	150
0:26:08	55	29,9	2	62	150
0:26:09	55	29,9	2	62	150
0:26:10	55	29,9	2	62	150
0:26:11	55	29,9	2	62	150
