Repository: ProgWizer/parser

File: project-root/data/Data Acquisition/Data Acquisition/2019 year (140)/19-072.txt
--Test Summary--
Full Path and File Name	
Instrument Name	7222
Instrument Type	Model 7222 Consistometer
Instrument Serial Number	
Test Start Date	01.08.2019
Test Start Time	10:06:52
Test Stop Date	01.08.2019
Test Stop Time	12:59:20
Test Length	2:52:28
Final Sample Time Offset	2:52:20
Controller Schedule Name	
Sampling Period	10 seconds
Comments	MPa: 25(30), T:40(30)
Information	WellID	
Information	Customer	
Information	EngName	
Information	CementClass	G
Information	CementMfr	Ñóõîé Ëîã
Information	Additives	100G+5Dart-100+0.45CFL-450
Information	Density	1900
Information	BHCT	40
Information	BHST	
Information	FluidLoss	
Information	JobType	Research
Calculated Value	Time_30Bc	2:08:30
Calculated Value	Time_70Bc	2:32:20
Calculated Value	Time_100Bc	N/A
Initial Temperature (°C)	25 °C
Final Temperature (°C)	42 °C
Initial Pressure (MPa)	1,0 MPa
Final Pressure (MPa)	24,8 MPa
Initial Consistency (Bc)	21 Bc
Final Consistency (Bc)	78 Bc
--Data--
Time (HH:MM:SS)	Temperature (°C)	Pressure (MPa)	Consistency (Bc)
0:00:00	25	1,0	21
0:00:10	25	1,0	26
0:00:20	25	1,2	23
0:00:30	25	1,2	24
0:00:40	25	1,4	18
0:00:50	25	1,8	25
0:01:00	25	1,7	25
0:01:10	25	1,7	21
0:01:20	25	2,1	19
0:01:30	25	2,0	18
0:01:40	25	2,4	19
0:01:50	25	2,4	19
0:02:00	25	2,7	19
0:02:10	25	2,6	17
0:02:20	25	3,0	17
0:02:30	25	3,0	18
0:02:40	25	3,0	17
0:02:50	25	3,4	17
0:03:00	25	3,3	17
0:03:10	25	3,7	16
0:03:20	25	3,6	16
0:03:30	25	3,6	17
0:03:40	24	3,9	17
0:03:50	24	3,9	17
0:04:00	24	4,2	19
0:04:10	24	4,2	21
0:04:20	24	4,6	20
0:04:30	24	4,5	20
0:04:40	24	4,9	22
0:04:50	24	4,9	22
0:05:00	24	4,9	23
0:05:10	24	5,2	19
0:05:20	24	5,2	22
0:05:30	24	5,5	23
0:05:40	24	5,5	21
0:05:50	24	5,7	19
0:06:00	24	5,7	19
0:06:10	24	6,0	18
0:06:20	24	6,0	18
0:06:30	24	6,3	17
0:06:40	24	6,2	17
0:06:50	24	6,6	17
0:07:00	24	6,5	17
0:07:10	24	6,8	17
0:07:20	24	6,7	17
0:07:30	24	7,1	17
0:07:40	24	7,5	16
0:07:50	24	8,4	16
0:08:00	24	8,4	16
0:08:10	24	8,4	16
0:08:20	24	8,8	16
0:08:30	24	8,8	16
0:08:40	24	8,6	15
0:08:50	25	8,9	15
0:09:00	26	8,9	15
0:09:10	26	9,2	15
0:09:20	27	9,3	18
0:09:30	28	9,4	24
0:09:40	29	9,2	18
0:09:50	30	8,9	18
0:10:00	30	9,0	17
0:10:10	31	9,1	19
0:10:20	32	9,2	18
0:10:30	32	9,3	18
0:10:40	33	9,5	18
0:10:50	33	9,5	17
0:11:00	33	9,7	17
0:11:10	34	9,9	17
0:11:20	34	10,0	17
0:11:30	34	10,2	17
0:11:40	34	10,3	16
0:11:50	34	10,5	16
0:12:00	34	10,7	16
0:12:10	34	10,7	16
0:12:20	35	10,9	16
0:12:30	35	11,0	16
0:12:40	35	11,2	16
0:12:50	35	11,3	16
0:13:00	35	11,4	16
0:13:10	35	11,6	16
0:13:20	35	11,8	16
0:13:30	35	12,0	16
0:13:40	35	11,9	16
0:13:50	36	12,1	16
0:14:00	36	12,3	16
0:14:10	36	12,5	16
0:14:20	36	12,4	16
0:14:30	36	12,7	16
0:14:40	36	12,8	16
0:14:50	36	12,9	16
0:15:00	36	13,1	16
0:15:10	36	13,4	16
0:15:20	36	13,3	16
0:15:30	36	13,6	16
0:15:40	36	13,6	16
0:15:50	36	13,8	15
0:16:00	36	13,9	15
0:16:10	36	13,9	15
0:16:20	36	14,2	15
0:16:30	36	14,2	15
0:16:40	36	14,5	15
0:16:50	36	14,5	15
0:17:00	36	14,8	15
0:17:10	36	14,8	15
0:17:20	36	15,0	15
0:17:30	36	15,1	15
0:17:40	36	15,4	15
0:17:50	36	15,4	15
0:18:00	36	15,5	15
0:18:10	36	15,6	15
0:18:20	36	15,9	15
0:18:30	36	15,9	15
0:18:40	36	16,1	15
0:18:50	37	16,1	15
0:19:00	37	16,3	15
0:19:10	37	16,5	15
0:19:20	37	16,5	15
0:19:30	37	16,8	15
0:19:40	37	16,9	15
0:19:50	37	16,9	15
0:20:00	37	17,1	15
0:20:10	37	17,2	15
0:20:20	37	17,4	15
0:20:30	37	17,5	15
0:20:40	37	17,7	15
0:20:50	37	17,7	15
0:21:00	37	18,0	15
0:21:10	37	18,1	15
0:21:20	37	18,2	15
0:21:30	37	18,3	15
0:21:40	37	18,6	15
0:21:50	37	18,7	15
0:22:00	37	18,7	15
0:22:10	37	18,8	15
0:22:20	38	19,1	15
0:22:30	38	19,2	15
0:22:40	38	19,2	15
0:22:50	38	19,5	15
0:23:00	38	19,6	15
0:23:10	38	19,8	15
0:23:20	38	19,8	15
0:23:30	38	19,9	15
0:23:40	38	20,2	15
0:23:50	38	20,3	15
0:24:00	38	20,3	15
0:24:10	38	20,6	15
0:24:20	38	20,7	15
0:24:30	38	20,7	15
0:24:40	39	20,9	15
0:24:50	39	21,0	15
0:25:00	39	21,3	15
0:25:10	39	21,3	15
0:25:20	39	21,6	15
0:25:30	39	21,7	15
0:25:40	39	21,7	15
0:25:50	39	22,0	15
0:26:00	39	22,1	15
0:26:10	39	22,1	15
0:26:20	39	22,2	15
0:26:30	39	22,4	15
0:26:40	40	22,6	15
0:26:50	40	22,7	15
0:27:00	40	22,9	15
0:27:10	40	23,0	14
0:27:20	40	23,1	14
0:27:30	40	23,3	14
0:27:40	40	23,4	14
0:27:50	40	23,5	14
0:28:00	40	23,8	14
0:28:10	40	23,8	14
0:28:20	40	23,9	14
0:28:30	40	24,0	14
0:28:40	40	24,2	14
0:28:50	40	24,3	14
0:29:00	41	24,5	14
0:29:10	41	24,6	14
0:29:20	41	24,8	14
0:29:30	41	24,9	14
0:29:40	41	24,9	14
0:29:50	41	25,0	14
0:30:00	41	25,0	14
0:30:10	41	25,1	14
0:30:20	41	25,1	14
0:30:30	41	25,1	14
0:30:40	41	25,0	14
0:30:50	41	24,9	14
0:31:00	42	24,9	14
0:31:10	42	24,8	14
0:31:20	42	24,8	14
0:31:30	42	24,9	14
0:31:40	42	24,9	14
0:31:50	42	24,8	14
0:32:00	42	24,8	14
0:32:10	42	24,8	14
0:32:20	42	24,9	14
0:32:30	42	24,8	14
0:32:40	42	24,7	14
0:32:50	42	25,0	14
0:33:00	42	25,0	14
0:33:10	42	24,9	14
0:33:20	42	24,9	14
0:33:30	42	25,0	14
0:33:40	42	25,0	14
0:33:50	42	25,0	14
0:34:00	42	25,0	14
0:34:10	42	25,0	13
0:34:20	42	25,0	13
0:34:30	42	25,0	13
0:34:40	42	25,0	13
0:34:50	42	25,1	13
0:35:00	42	25,0	13
0:35:10	42	25,0	13
0:35:20	42	24,9	13
0:35:30	42	24,9	13
0:35:40	42	24,9	13
0:35:50	42	24,9	13
0:36:00	42	24,8	13
0:36:10	42	24,8	13
0:36:20	42	24,8	13
0:36:30	42	25,0	13
0:36:40	42	25,0	13
0:36:50	42	24,9	13
0:37:00	41	24,9	13
0:37:10	41	24,8	13
0:37:20	41	24,9	13
0:37:30	41	24,9	13
0:37:40	41	24,9	13
0:37:50	41	24,8	13
0:38:00	41	24,8	13
0:38:10	41	24,8	13
0:38:20	41	24,8	13
0:38:30	41	24,9	13
0:38:40	41	24,9	13
0:38:50	41	24,9	13
0:39:00	41	24,9	13
0:39:10	41	24,9	13
0:39:20	41	24,8	13
0:39:30	41	24,8	13
0:39:40	41	24,8	13
0:39:50	41	24,8	13
0:40:00	41	24,9	13
0:40:10	41	24,9	13
0:40:20	41	24,8	13
0:40:30	41	24,8	13
0:40:40	41	24,8	13
0:40:50	41	24,9	13
0:41:00	41	24,9	13
0:41:10	41	24,9	13
0:41:20	41	24,9	13
0:41:30	41	24,9	13
0:41:40	41	24,9	13
0:41:50	41	24,8	13
0:42:00	41	24,9	13
0:42:10	41	24,9	13
0:42:20	41	24,9	13
0:42:30	41	24,9	13
0:42:40	41	24,9	13
0:42:50	41	24,9	13
0:43:00	41	24,9	13
0:43:10	41	24,9	13
0:43:20	41	25,0	13
0:43:30	41	25,1	13
0:43:40	41	25,0	13
0:43:50	41	25,0	13
0:44:00	41	25,0	13
0:44:10	41	25,0	13
0:44:20	41	25,0	13
0:44:30	41	25,1	13
0:44:40	41	25,1	13
0:44:50	41	25,1	13
0:45:00	41	25,0	13
0:45:10	41	25,0	13
0:45:20	41	24,9	13
0:45:30	41	24,9	13
0:45:40	41	24,9	13
0:45:50	41	24,9	13
0:46:00	41	24,9	13
0:46:10	41	24,9	13
0:46:20	41	24,9	13
0:46:30	41	25,0	13
0:46:40	41	25,0	13
0:46:50	41	25,0	13
0:47:00	41	25,0	13
0:47:10	41	25,0	13
0:47:20	41	25,0	13
0:47:30	41	25,0	13
0:47:40	41	25,0	13
0:47:50	41	25,0	13
0:48:00	41	25,0	13
0:48:10	41	25,0	13
0:48:20	41	25,0	13
0:48:30	41	25,0	13
0:48:40	41	25,0	13
0:48:50	41	25,0	13
0:49:00	41	25,0	13
0:49:10	41	25,0	13
0:49:20	41	25,0	13
0:49:30	41	25,0	13
0:49:40	41	24,9	13
0:49:50	41	25,0	13
0:50:00	41	25,0	13
0:50:10	41	25,0	13
0:50:20	41	25,0	13
0:50:30	41	25,0	13
0:50:40	41	25,0	13
0:50:50	41	25,0	13
0:51:00	41	25,0	13
0:51:10	41	25,0	13
0:51:20	41	25,1	13
0:51:30	41	25,0	13
0:51:40	41	25,1	13
0:51:50	41	25,1	13
0:52:00	41	25,1	12
0:52:10	41	25,1	12
0:52:20	41	25,1	12
0:52:30	41	25,1	12
0:52:40	41	25,1	12
0:52:50	41	25,1	12
0:53:00	41	25,1	12
0:53:10	41	25,1	12
0:53:20	41	25,1	12
0:53:30	41	25,1	12
0:53:40	41	25,1	12
0:53:50	41	25,1	12
0:54:00	41	25,1	12
0:54:10	41	25,1	12
0:54:20	41	25,1	12
0:54:30	41	25,1	12
0:54:40	41	25,1	12
0:54:50	41	25,1	12
0:55:00	41	25,1	12
0:55:10	41	25,1	12
0:55:20	41	25,2	12
0:55:30	41	25,2	12
0:55:40	41	25,2	12
0:55:50	41	25,2	12
0:56:00	41	25,2	12
0:56:10	41	25,3	12
0:56:20	41	25,4	12
0:56:30	41	25,6	12
0:56:40	41	25,1	12
0:56:50	41	25,2	12
0:57:00	41	25,2	12
0:57:10	41	25,2	12
0:57:20	41	25,2	12
0:57:30	41	25,2	12
0:57:40	41	25,3	13
0:57:50	41	25,4	12
0:58:00	41	25,4	13
0:58:10	41	25,3	13
0:58:20	41	25,4	13
0:58:30	41	25,3	13
0:58:40	41	25,3	13
0:58:50	41	25,3	13
0:59:00	41	25,4	13
0:59:10	41	25,5	13
0:59:20	41	25,4	13
0:59:30	41	25,5	13
0:59:40	41	25,5	13
0:59:50	41	25,6	13
1:00:00	41	25,5	13
1:00:10	41	25,4	13
1:00:20	41	25,5	13
1:00:30	41	25,5	13
1:00:40	41	25,4	13
1:00:50	41	25,5	13
1:01:00	41	25,4	13
1:01:10	41	25,5	13
1:01:20	41	25,3	13
1:01:30	41	25,3	13
1:01:40	41	25,3	13
1:01:50	41	25,3	13
1:02:00	41	25,4	13
1:02:10	41	25,0	13
1:02:20	41	25,2	13
1:02:30	41	25,2	13
1:02:40	41	25,0	13
1:02:50	41	25,0	13
1:03:00	41	24,8	13
1:03:10	41	24,8	13
1:03:20	41	24,8	13
1:03:30	41	24,8	13
1:03:40	41	24,8	13
1:03:50	41	24,8	13
1:04:00	41	24,8	13
1:04:10	41	24,8	13
1:04:20	41	24,9	12
1:04:30	41	24,9	12
1:04:40	41	24,8	12
1:04:50	41	24,8	12
1:05:00	41	24,8	12
1:05:10	41	24,8	12
1:05:20	41	24,8	12
1:05:30	41	24,8	12
1:05:40	41	24,8	12
1:05:50	41	24,8	12
1:06:00	41	24,8	12
1:06:10	41	24,8	12
1:06:20	41	24,8	12
1:06:30	41	24,9	12
1:06:40	41	24,9	12
1:06:50	41	24,9	12
1:07:00	41	24,9	12
1:07:10	41	24,9	12
1:07:20	41	24,9	12
1:07:30	41	24,9	12
1:07:40	41	24,9	12
1:07:50	41	24,9	12
1:08:00	41	24,9	12
1:08:10	41	24,9	12
1:08:20	41	24,9	12
1:08:30	41	24,9	12
1:08:40	41	24,9	12
1:08:50	41	24,9	12
1:09:00	41	24,9	12
1:09:10	41	24,9	12
1:09:20	41	24,9	12
1:09:30	41	24,9	12
1:09:40	41	24,9	12
1:09:50	41	24,9	12
1:10:00	41	25,0	12
1:10:10	41	24,9	12
1:10:20	41	24,9	12
1:10:30	41	24,9	12
1:10:40	41	24,9	12
1:10:50	41	24,9	12
1:11:00	41	24,9	12
1:11:10	41	24,9	12
1:11:20	41	24,9	12
1:11:30	41	24,9	12
1:11:40	41	24,9	12
1:11:50	41	24,9	12
1:12:00	41	24,9	12
1:12:10	41	24,9	12
1:12:20	41	24,9	12
1:12:30	41	24,9	12
1:12:40	41	24,9	12
1:12:50	41	25,0	12
1:13:00	41	25,0	12
1:13:10	41	25,0	12
1:13:20	41	25,0	12
1:13:30	41	25,0	12
1:13:40	41	25,0	12
1:13:50	41	25,0	12
1:14:00	41	25,0	12
1:14:10	41	25,0	12
1:14:20	41	25,0	12
1:14:30	41	25,0	12
1:14:40	41	25,0	12
1:14:50	41	25,0	12
1:15:00	41	25,0	12
1:15:10	41	25,0	12
1:15:20	41	25,0	12
1:15:30	41	25,0	12
1:15:40	41	25,0	12
1:15:50	41	25,0	12
1:16:00	41	25,0	12
1:16:10	41	25,0	12
1:16:20	41	25,0	12
1:16:30	41	25,0	12
1:16:40	41	25,0	12
1:16:50	41	25,0	12
1:17:00	41	25,0	12
1:17:10	41	25,0	12
1:17:20	41	25,0	12
1:17:30	41	25,0	12
1:17:40	41	25,0	12
1:17:50	41	25,0	12
1:18:00	41	25,0	12
1:18:10	41	25,0	12
1:18:20	41	25,0	12
1:18:30	41	25,0	12
1:18:40	41	25,0	12
1:18:50	41	25,0	12
1:19:00	41	25,0	12
1:19:10	41	25,0	12
1:19:20	41	25,0	12
1:19:30	41	25,0	12
1:19:40	41	25,0	12
1:19:50	41	25,0	12
1:20:00	41	25,0	12
1:20:10	41	25,0	12
1:20:20	41	25,0	12
1:20:30	41	25,0	12
1:20:40	41	25,0	12
1:20:50	41	25,0	12
1:21:00	41	25,0	12
1:21:10	41	25,0	12
1:21:20	41	25,0	12
1:21:30	41	25,0	13
1:21:40	41	25,0	12
1:21:50	41	25,0	13
1:22:00	41	25,0	13
1:22:10	41	25,0	12
1:22:20	41	25,0	12
1:22:30	41	25,0	12
1:22:40	41	25,0	12
1:22:50	41	25,0	12
1:23:00	41	25,0	12
1:23:10	41	25,0	12
1:23:20	41	25,0	12
1:23:30	41	25,0	12
1:23:40	41	25,0	12
1:23:50	41	25,0	12
1:24:00	41	25,0	12
1:24:10	41	25,0	12
1:24:20	41	25,0	12
1:24:30	41	25,0	12
1:24:40	41	25,0	12
1:24:50	41	25,0	12
1:25:00	41	25,0	12
1:25:10	41	25,0	12
1:25:20	41	25,0	12
1:25:30	41	25,0	12
1:25:40	41	25,0	12
1:25:50	41	25,0	12
1:26:00	41	25,0	12
1:26:10	41	25,0	12
1:26:20	41	25,0	12
1:26:30	41	25,0	12
1:26:40	41	25,0	12
1:26:50	41	25,0	12
1:27:00	41	25,0	12
1:27:10	41	25,0	13
1:27:20	41	25,0	13
1:27:30	41	25,0	13
1:27:40	41	25,0	13
1:27:50	41	25,0	13
1:28:00	41	25,0	13
1:28:10	41	25,0	13
1:28:20	41	25,0	13
1:28:30	41	25,0	13
1:28:40	41	25,0	13
1:28:50	41	25,0	13
1:29:00	41	25,0	13
1:29:10	41	25,0	13
1:29:20	41	25,0	13
1:29:30	41	25,0	13
1:29:40	41	25,0	13
1:29:50	41	25,0	13
1:30:00	41	25,0	13
1:30:10	41	25,0	13
1:30:20	41	25,0	13
1:30:30	41	25,0	13
1:30:40	41	25,0	13
1:30:50	41	25,0	13
1:31:00	41	25,0	13
1:31:10	41	25,0	13
1:31:20	41	25,0	13
1:31:30	41	25,0	13
1:31:40	41	25,0	13
1:31:50	41	25,0	13
1:32:00	41	25,0	13
1:32:10	41	25,0	13
1:32:20	41	25,0	13
1:32:30	41	25,0	13
1:32:40	41	25,0	13
1:32:50	41	25,0	13
1:33:00	41	25,0	13
1:33:10	41	25,0	13
1:33:20	41	25,0	13
1:33:30	41	25,0	13
1:33:40	41	25,0	13
1:33:50	41	25,0	13
1:34:00	41	25,0	13
1:34:10	41	25,0	13
1:34:20	41	25,0	13
1:34:30	41	25,0	13
1:34:40	41	25,0	13
1:34:50	41	25,0	13
1:35:00	41	25,0	13
1:35:10	41	25,0	13
1:35:20	41	25,0	13
1:35:30	41	25,0	13
1:35:40	41	25,0	13
1:35:50	41	25,0	13
1:36:00	41	25,0	13
1:36:10	41	25,0	13
1:36:20	41	25,0	13
1:36:30	41	25,0	13
1:36:40	41	25,0	13
1:36:50	41	25,0	13
1:37:00	41	25,0	13
1:37:10	41	25,0	14
1:37:20	41	25,0	13
1:37:30	41	25,0	13
1:37:40	41	25,0	13
1:37:50	41	25,0	13
1:38:00	41	25,0	13
1:38:10	41	25,0	13
1:38:20	41	25,0	13
1:38:30	41	25,0	13
1:38:40	41	25,0	13
1:38:50	41	25,0	13
1:39:00	41	25,0	13
1:39:10	41	25,0	13
1:39:20	41	25,0	13
1:39:30	41	25,0	13
1:39:40	41	25,0	13
1:39:50	41	25,0	13
1:40:00	41	25,0	13
1:40:10	41	25,0	13
1:40:20	41	25,0	14
1:40:30	41	25,0	13
1:40:40	41	25,0	13
1:40:50	41	25,0	13
1:41:00	41	25,0	14
1:41:10	41	25,0	14
1:41:20	41	25,0	14
1:41:30	41	24,9	14
1:41:40	41	24,9	14
1:41:50	41	24,9	14
1:42:00	41	24,9	14
1:42:10	41	24,9	14
1:42:20	41	24,9	14
1:42:30	41	24,9	14
1:42:40	41	24,9	14
1:42:50	41	24,9	14
1:43:00	41	24,9	14
1:43:10	41	25,0	14
1:43:20	41	25,0	14
1:43:30	41	25,0	14
1:43:40	41	25,0	14
1:43:50	41	25,0	14
1:44:00	41	25,0	14
1:44:10	41	25,0	14
1:44:20	41	25,0	14
1:44:30	41	25,0	14
1:44:40	41	25,0	14
1:44:50	41	25,0	14
1:45:00	41	24,9	14
1:45:10	41	24,9	14
1:45:20	41	24,9	14
1:45:30	41	24,9	14
1:45:40	41	24,9	14
1:45:50	41	24,9	14
1:46:00	41	24,9	14
1:46:10	41	24,9	14
1:46:20	41	24,9	14
1:46:30	41	24,9	14
1:46:40	41	24,9	14
1:46:50	41	24,9	14
1:47:00	41	24,9	14
1:47:10	41	24,9	14
1:47:20	41	24,9	15
1:47:30	41	24,9	15
1:47:40	41	24,9	15
1:47:50	41	24,9	15
1:48:00	41	24,9	15
1:48:10	41	24,9	15
1:48:20	41	24,9	15
1:48:30	41	24,9	15
1:48:40	41	24,9	15
1:48:50	41	24,9	15
1:49:00	41	24,9	15
1:49:10	41	24,9	15
1:49:20	41	24,9	15
1:49:30	41	24,9	15
1:49:40	41	24,9	15
1:49:50	41	24,9	15
1:50:00	41	24,9	15
1:50:10	41	24,9	15
1:50:20	41	24,9	15
1:50:30	41	24,9	15
1:50:40	41	24,9	15
1:50:50	41	24,8	15
1:51:00	41	24,8	15
1:51:10	41	24,8	15
1:51:20	41	24,8	15
1:51:30	41	24,8	16
1:51:40	41	25,0	16
1:51:50	41	24,9	16
1:52:00	41	24,9	16
1:52:10	41	24,9	16
1:52:20	41	24,9	16
1:52:30	41	24,9	16
1:52:40	41	24,9	16
1:52:50	41	24,9	16
1:53:00	41	24,9	16
1:53:10	41	24,9	16
1:53:20	41	24,8	17
1:53:30	41	24,9	17
1:53:40	41	24,8	17
1:53:50	41	24,8	17
1:54:00	41	24,8	17
1:54:10	41	24,8	17
1:54:20	41	24,8	17
1:54:30	41	24,8	17
1:54:40	41	24,8	17
1:54:50	41	24,8	17
1:55:00	41	24,9	17
1:55:10	41	24,9	17
1:55:20	41	24,9	18
1:55:30	41	24,9	18
1:55:40	41	24,9	18
1:55:50	41	24,9	17
1:56:00	41	24,8	17
1:56:10	41	24,8	17
1:56:20	41	24,8	17
1:56:30	41	24,8	18
1:56:40	41	24,8	18
1:56:50	41	24,8	18
1:57:00	41	24,8	18
1:57:10	41	24,8	18
1:57:20	41	24,8	18
1:57:30	41	24,8	18
1:57:40	41	24,8	18
1:57:50	41	24,8	19
1:58:00	41	24,8	19
1:58:10	41	24,8	19
1:58:20	41	24,8	19
1:58:30	41	24,8	19
1:58:40	41	24,8	19
1:58:50	41	24,8	19
1:59:00	41	24,8	19
1:59:10	41	24,8	19
1:59:20	41	24,8	19
1:59:30	41	24,8	19
1:59:40	41	24,8	19
1:59:50	41	24,8	19
2:00:00	41	24,8	19
2:00:10	41	24,8	19
2:00:20	41	24,8	19
2:00:30	41	24,8	20
2:00:40	41	24,8	20
2:00:50	41	24,8	20
2:01:00	41	24,8	21
2:01:10	41	24,8	30
2:01:20	41	24,9	25
2:01:30	41	24,9	22
2:01:40	41	24,9	20
2:01:50	41	24,8	22
2:02:00	41	24,8	25
2:02:10	41	24,8	25
2:02:20	41	24,8	21
2:02:30	41	24,9	25
2:02:40	41	24,9	32
2:02:50	41	24,8	26
2:03:00	41	24,8	27
2:03:10	41	24,8	26
2:03:20	41	24,8	25
2:03:30	41	24,8	20
2:03:40	41	24,8	30
2:03:50	41	25,0	23
2:04:00	41	25,0	22
2:04:10	41	24,9	25
2:04:20	41	24,9	24
2:04:30	41	24,9	21
2:04:40	41	24,9	27
2:04:50	41	24,8	23
2:05:00	41	24,8	22
2:05:10	41	24,8	26
2:05:20	41	24,8	21
2:05:30	41	24,8	20
2:05:40	41	24,8	21
2:05:50	41	24,8	26
2:06:00	41	24,8	24
2:06:10	41	24,8	29
2:06:20	41	24,8	26
2:06:30	41	24,9	20
2:06:40	41	24,9	22
2:06:50	41	24,9	22
2:07:00	41	24,9	21
2:07:10	41	24,9	20
2:07:20	41	24,9	22
2:07:30	41	24,9	21
2:07:40	41	24,8	22
2:07:50	41	24,8	25
2:08:00	41	24,8	20
2:08:10	41	24,9	20
2:08:20	41	24,9	30
2:08:30	41	24,9	37
2:08:40	41	24,9	36
2:08:50	41	24,9	28
2:09:00	41	24,9	29
2:09:10	41	24,8	37
2:09:20	41	24,8	29
2:09:30	41	24,8	25
2:09:40	41	24,8	30
2:09:50	41	24,8	22
2:10:00	41	24,8	21
2:10:10	41	24,8	24
2:10:20	41	24,8	29
2:10:30	41	24,8	29
2:10:40	41	24,8	28
2:10:50	41	24,8	35
2:11:00	41	24,8	25
2:11:10	41	24,8	32
2:11:20	41	24,8	36
2:11:30	41	24,8	38
2:11:40	41	25,0	39
2:11:50	41	24,9	36
2:12:00	41	24,9	31
2:12:10	41	24,9	32
2:12:20	41	24,9	30
2:12:30	41	24,9	31
2:12:40	41	24,9	30
2:12:50	41	24,9	30
2:13:00	41	24,8	31
2:13:10	41	24,8	30
2:13:20	41	24,8	31
2:13:30	41	24,9	30
2:13:40	41	24,9	29
2:13:50	41	24,9	28
2:14:00	41	24,9	28
2:14:10	41	24,9	28
2:14:20	41	24,9	28
2:14:30	41	24,9	28
2:14:40	41	24,9	28
2:14:50	41	25,0	28
2:15:00	41	25,0	28
2:15:10	41	25,0	28
2:15:20	41	25,0	28
2:15:30	41	25,0	28
2:15:40	41	25,0	28
2:15:50	41	25,0	28
2:16:00	41	25,0	28
2:16:10	41	25,0	28
2:16:20	41	25,1	28
2:16:30	41	25,0	28
2:16:40	41	25,2	29
2:16:50	41	25,3	28
2:17:00	41	25,3	28
2:17:10	41	25,3	28
2:17:20	41	25,3	29
2:17:30	41	25,3	29
2:17:40	41	25,4	29
2:17:50	41	25,4	29
2:18:00	41	25,4	29
2:18:10	41	25,4	29
2:18:20	41	25,4	29
2:18:30	41	25,4	29
2:18:40	41	25,4	29
2:18:50	41	25,4	29
2:19:00	41	25,4	29
2:19:10	41	25,4	29
2:19:20	41	25,4	29
2:19:30	41	25,5	30
2:19:40	41	25,5	30
2:19:50	41	25,5	30
2:20:00	41	25,5	31
2:20:10	41	25,5	31
2:20:20	41	25,5	32
2:20:30	41	25,5	32
2:20:40	41	25,5	32
2:20:50	41	25,5	32
2:21:00	41	25,5	32
2:21:10	41	25,5	32
2:21:20	41	25,5	33
2:21:30	41	25,5	33
2:21:40	41	25,5	34
2:21:50	41	25,5	34
2:22:00	41	25,5	35
2:22:10	41	25,6	35
2:22:20	41	25,5	36
2:22:30	41	25,6	36
2:22:40	41	25,6	36
2:22:50	41	25,6	37
2:23:00	41	25,6	37
2:23:10	41	25,6	37
2:23:20	41	25,6	38
2:23:30	41	25,6	38
2:23:40	41	25,6	38
2:23:50	41	25,6	39
2:24:00	41	25,6	39
2:24:10	41	25,6	40
2:24:20	41	25,6	41
2:24:30	41	25,5	42
2:24:40	41	25,5	43
2:24:50	41	25,5	44
2:25:00	41	25,5	44
2:25:10	41	25,5	45
2:25:20	41	25,4	46
2:25:30	41	25,4	46
2:25:40	41	25,3	47
2:25:50	41	25,4	47
2:26:00	41	25,3	48
2:26:10	41	25,3	49
2:26:20	41	25,3	50
2:26:30	41	25,3	50
2:26:40	41	25,2	50
2:26:50	41	25,2	50
2:27:00	41	25,2	51
2:27:10	41	25,2	52
2:27:20	41	25,2	52
2:27:30	41	25,2	53
2:27:40	41	25,1	53
2:27:50	41	25,1	54
2:28:00	41	25,1	55
2:28:10	41	25,1	55
2:28:20	41	25,2	56
2:28:30	41	25,2	56
2:28:40	41	25,1	56
2:28:50	41	25,0	57
2:29:00	41	25,1	57
2:29:10	41	25,1	58
2:29:20	41	25,1	60
2:29:30	41	25,1	60
2:29:40	41	25,0	61
2:29:50	41	25,1	62
2:30:00	41	25,1	14
2:30:10	41	25,1	0
2:30:20	41	25,2	7
2:30:30	41	25,1	9
2:30:40	41	25,1	3
2:30:50	41	25,1	0
2:31:00	42	25,1	67
2:31:10	42	25,0	68
2:31:20	42	25,1	70
2:31:30	42	25,1	69
2:31:40	42	25,1	69
2:31:50	42	25,2	69
2:32:00	42	25,3	70
2:32:10	42	25,3	71
2:32:20	42	25,3	71
2:32:30	42	25,3	71
2:32:40	42	25,4	71
2:32:50	42	25,3	71
2:33:00	42	25,4	72
2:33:10	42	25,5	72
2:33:20	42	25,7	73
2:33:30	42	24,9	73
2:33:40	42	25,0	73
2:33:50	42	25,1	74
2:34:00	42	25,1	74
2:34:10	42	25,1	74
2:34:20	42	25,3	74
2:34:30	42	25,2	74
2:34:40	42	25,3	74
2:34:50	42	25,3	75
2:35:00	42	25,4	76
2:35:10	42	25,4	76
2:35:20	42	25,5	76
2:35:30	42	25,6	77
2:35:40	42	25,6	77
2:35:50	42	25,6	77
2:36:00	42	25,6	77
2:36:10	42	25,6	78
2:36:20	42	25,6	78
2:36:30	42	25,6	78
2:36:40	42	25,6	78
2:36:50	42	25,6	78
2:37:00	42	25,6	79
2:37:10	42	25,6	79
2:37:20	42	25,6	79
2:37:30	42	25,6	79
2:37:40	42	25,6	79
2:37:50	42	25,5	79
2:38:00	42	25,5	79
2:38:10	42	25,5	79
2:38:20	42	25,5	80
2:38:30	42	25,5	80
2:38:40	42	25,5	80
2:38:50	42	25,5	80
2:39:00	42	25,5	80
2:39:10	42	25,5	81
2:39:20	42	25,5	81
2:39:30	42	25,4	81
2:39:40	42	25,4	81
2:39:50	42	25,4	81
2:40:00	42	25,4	81
2:40:10	42	25,4	81
2:40:20	42	25,4	81
2:40:30	42	25,4	81
2:40:40	42	25,3	81
2:40:50	42	25,3	81
2:41:00	42	25,3	82
2:41:10	42	25,3	82
2:41:20	42	25,3	82
2:41:30	42	25,3	82
2:41:40	42	25,3	82
2:41:50	42	25,3	82
2:42:00	42	25,3	82
2:42:10	42	25,3	82
2:42:20	42	25,3	82
2:42:30	42	25,3	82
2:42:40	42	25,3	82
2:42:50	42	25,2	82
2:43:00	42	25,2	82
2:43:10	42	25,2	82
2:43:20	42	25,2	82
2:43:30	42	25,2	82
2:43:40	42	25,2	82
2:43:50	42	25,2	82
2:44:00	42	25,2	82
2:44:10	42	25,1	82
2:44:20	42	25,1	82
2:44:30	42	25,1	82
2:44:40	42	25,1	82
2:44:50	42	25,1	82
2:45:00	42	25,1	82
2:45:10	42	25,1	82
2:45:20	42	25,1	82
2:45:30	42	25,1	82
2:45:40	42	25,0	82
2:45:50	42	25,0	82
2:46:00	42	25,0	82
2:46:10	42	25,0	82
2:46:20	42	25,0	82
2:46:30	42	24,9	82
2:46:40	42	24,9	82
2:46:50	42	24,9	81
2:47:00	42	24,9	81
2:47:10	42	24,9	81
2:47:20	42	24,9	81
2:47:30	42	24,8	81
2:47:40	42	24,8	81
2:47:50	42	24,8	81
2:48:00	42	24,9	80
2:48:10	42	24,9	80
2:48:20	42	24,8	80
2:48:30	42	24,9	80
2:48:40	42	24,9	80
2:48:50	42	24,9	80
2:49:00	42	24,9	80
2:49:10	42	24,8	80
2:49:20	42	24,8	79
2:49:30	42	24,8	79
2:49:40	42	24,8	79
2:49:50	42	24,8	79
2:50:00	42	24,8	79
2:50:10	42	25,0	79
2:50:20	42	25,0	79
2:50:30	42	25,0	79
2:50:40	42	24,9	79
2:50:50	42	24,9	79
2:51:00	42	24,9	78
2:51:10	42	24,9	78
2:51:20	42	24,9	78
2:51:30	42	24,8	78
2:51:40	42	24,8	78
2:51:50	42	24,8	78
2:52:00	42	24,8	78
2:52:10	42	24,8	78
2:52:20	42	24,8	78

File: project-root/data/Data Acquisition/Data Acquisition/2019 year (140)/19-073.txt (part 1 of 3)
--Test Summary--
Full Path and File Name	
Instrument Name	7322
Instrument Type	Model 7322 Consistometer - Variable Speed
Instrument Serial Number	
Test Start Date	06.08.2019
Test Start Time	13:37:25
Test Stop Date	06.08.2019
Test Stop Time	14:54:05
Test Length	1:16:40
Final Sample Time Offset	1:16:40
Controller Schedule Name	
Sampling Period	1 second
Comments	
Information	WellID	
Information	Customer	
Information	EngName	
Information	CementClass	G
Information	CementMfr	Ñóõîé Ëîã
Information	Additives	100G+5Dart-100+0.45CFL-501
Information	Density	1900
Information	BHCT	72
Information	BHST	
Information	FluidLoss	
Information	JobType	Research
Calculated Value	Time_30Bc	1:13:19
Calculated Value	Time_70Bc	1:16:40
Initial Temperature (°C)	25 °C
Final Temperature (°C)	73 °C
Initial Pressure (MPa)	1,0 MPa
Final Pressure (MPa)	45,1 MPa
Initial Consistency (Bc)	18 Bc
Final Consistency (Bc)	71 Bc
Initial Wall Temperature (°C)	19 °C
Final Wall Temperature (°C)	72 °C
Initial Motor Speed (RPM)	150 RPM
Final Motor Speed (RPM)	150 RPM
--Data--
Time (HH:MM:SS)	Temperature (°C)	Pressure (MPa)	Consistency (Bc)	Wall Temperature (°C)	Motor Speed (RPM)
0:00:00	25	1,0	18	19	150
0:00:01	25	1,0	18	19	150
0:00:02	25	1,0	18	19	150
0:00:03	25	1,0	18	19	150
0:00:04	25	1,0	19	19	150
0:00:05	25	1,0	19	19	150
0:00:06	25	1,0	15	19	150
0:00:07	25	1,0	12	19	150
0:00:08	25	1,0	11	19	150
0:00:09	25	1,0	11	19	150
0:00:10	25	1,0	11	19	150
0:00:11	25	1,0	11	19	150
0:00:12	25	1,0	11	19	150
0:00:13	25	1,0	11	19	150
0:00:14	25	1,0	11	19	150
0:00:15	25	1,0	11	19	150
0:00:16	25	1,0	11	19	150
0:00:17	25	1,0	11	19	150
0:00:18	25	1,0	11	19	150
0:00:19	25	1,0	11	19	150
0:00:20	25	1,0	11	19	150
0:00:21	25	1,0	11	19	150
0:00:22	25	1,0	11	19	150
0:00:23	25	1,0	11	20	150
0:00:24	25	1,0	11	19	150
0:00:25	25	1,0	10	20	150
0:00:26	25	1,0	10	20	150
0:00:27	25	1,0	10	20	150
0:00:28	25	1,0	10	20	150
0:00:29	25	1,0	10	20	150
0:00:30	25	1,0	10	20	150
0:00:31	25	1,0	10	20	150
0:00:32	25	1,0	10	20	150
0:00:33	24	1,0	10	20	150
0:00:34	25	1,1	10	20	150
0:00:35	24	1,1	10	20	150
0:00:36	24	1,2	11	20	150
0:00:37	24	1,3	11	20	150
0:00:38	24	1,4	11	20	150
0:00:39	24	1,5	11	20	150
0:00:40	24	1,6	11	20	150
0:00:41	24	1,7	11	21	150
0:00:42	24	1,7	11	21	150
0:00:43	24	1,7	11	21	150
0:00:44	24	1,7	11	21	150
0:00:45	24	1,7	11	21	150
0:00:46	24	1,8	11	21	150
0:00:47	24	1,8	11	21	150
0:00:48	24	1,8	11	21	150
0:00:49	24	1,9	10	21	150
0:00:50	24	2,0	10	22	150
0:00:51	24	2,0	11	21	150
0:00:52	24	2,0	11	22	150
0:00:53	24	2,1	10	22	150
0:00:54	24	2,1	11	22	150
0:00:55	24	2,1	11	22	150
0:00:56	24	2,1	11	22	150
0:00:57	24	2,1	11	22	150
0:00:58	24	2,2	11	22	150
0:00:59	24	2,2	11	22	150
0:01:00	24	2,2	11	22	150
0:01:01	24	2,2	11	23	150
0:01:02	24	2,2	11	23	150
0:01:03	24	2,3	11	23	150
0:01:04	24	2,3	11	23	150
0:01:05	24	2,3	11	23	150
0:01:06	24	2,4	11	23	150
0:01:07	24	2,4	11	23	150
0:01:08	24	2,4	11	24	150
0:01:09	24	2,4	10	24	150
0:01:10	24	2,5	10	24	150
0:01:11	24	2,5	11	24	150
0:01:12	24	2,5	11	24	150
0:01:13	24	2,5	11	24	150
0:01:14	24	2,6	11	24	150
0:01:15	24	2,6	10	24	150
0:01:16	24	2,6	10	24	150
0:01:17	24	2,7	10	24	150
0:01:18	24	2,7	10	24	150
0:01:19	24	2,8	10	24	150
0:01:20	24	2,8	10	24	150
0:01:21	24	2,8	11	24	150
0:01:22	24	2,9	11	24	150
0:01:23	24	2,9	10	24	150
0:01:24	24	3,0	10	24	150
0:01:25	24	3,0	10	24	150
0:01:26	24	3,0	10	25	150
0:01:27	24	3,1	10	25	150
0:01:28	24	3,1	10	25	150
0:01:29	24	3,2	10	26	150
0:01:30	24	3,2	10	26	150
0:01:31	24	3,2	10	27	150
0:01:32	24	3,3	11	27	150
0:01:33	24	3,3	11	28	150
0:01:34	24	3,4	11	28	150
0:01:35	24	3,4	11	28	150
0:01:36	24	3,4	11	28	150
0:01:37	24	3,5	11	28	150
0:01:38	24	3,5	11	29	150
0:01:39	24	3,6	11	29	150
0:01:40	24	3,6	11	29	150
0:01:41	24	3,7	11	29	150
0:01:42	24	3,7	11	29	150
0:01:43	24	3,8	11	29	150
0:01:44	24	3,8	11	29	150
0:01:45	24	3,9	11	29	150
0:01:46	24	3,9	11	29	150
0:01:47	24	4,0	11	30	150
0:01:48	24	4,0	11	30	150
0:01:49	24	4,0	11	30	150
0:01:50	24	4,0	11	30	150
0:01:51	24	4,0	11	30	150
0:01:52	24	4,1	11	30	150
0:01:53	24	4,1	11	30	150
0:01:54	24	4,1	11	31	150
0:01:55	24	4,1	11	30	150
0:01:56	24	4,1	11	31	150
0:01:57	24	4,2	11	31	150
0:01:58	24	4,2	11	31	150
0:01:59	24	4,1	11	31	150
0:02:00	24	4,2	11	31	150
0:02:01	24	4,2	11	31	150
0:02:02	24	4,3	11	31	150
0:02:03	24	4,3	11	31	150
0:02:04	24	4,2	11	32	150
0:02:05	24	4,3	11	32	150
0:02:06	24	4,3	11	32	150
0:02:07	24	4,4	11	32	150
0:02:08	24	4,3	11	33	150
0:02:09	24	4,3	11	33	150
0:02:10	24	4,4	12	33	150
0:02:11	24	4,4	12	33	150
0:02:12	24	4,4	12	33	150
0:02:13	24	4,4	13	33	150
0:02:14	24	4,4	13	33	150
0:02:15	24	4,5	13	34	150
0:02:16	24	4,5	14	34	150
0:02:17	24	4,5	14	34	150
0:02:18	24	4,5	14	34	150
0:02:19	24	4,5	15	34	150
0:02:20	24	4,6	15	34	150
0:02:21	24	4,6	15	34	150
0:02:22	24	4,6	15	34	150
0:02:23	24	4,6	15	34	150
0:02:24	24	4,6	16	35	150
0:02:25	24	4,7	16	35	150
0:02:26	24	4,7	16	35	150
0:02:27	24	4,7	16	35	150
0:02:28	24	4,7	16	35	150
0:02:29	24	4,7	17	35	150
0:02:30	24	4,8	17	35	150
0:02:31	24	4,8	17	36	150
0:02:32	24	4,8	17	36	150
0:02:33	24	4,8	17	36	150
0:02:34	24	4,8	18	36	150
0:02:35	24	4,8	18	36	150
0:02:36	24	4,9	18	36	150
0:02:37	24	4,9	18	36	150
0:02:38	24	4,8	17	36	150
0:02:39	24	4,9	17	36	150
0:02:40	24	4,9	18	37	150
0:02:41	24	5,0	18	37	150
0:02:42	24	5,0	18	37	150
0:02:43	24	4,9	18	37	150
0:02:44	24	5,0	17	37	150
0:02:45	24	5,0	17	37	150
0:02:46	24	5,1	17	37	150
0:02:47	24	5,1	17	37	150
0:02:48	24	5,0	17	37	150
0:02:49	24	5,0	17	38	150
0:02:50	24	5,1	17	38	150
0:02:51	24	5,1	17	38	150
0:02:52	24	5,2	17	38	150
0:02:53	24	5,1	17	38	150
0:02:54	24	5,1	17	38	150
0:02:55	24	5,2	17	38	150
0:02:56	24	5,2	17	38	150
0:02:57	24	5,2	17	38	150
0:02:58	24	5,2	17	38	150
0:02:59	24	5,2	17	39	150
0:03:00	24	5,3	17	39	150
0:03:01	24	5,3	18	39	150
0:03:02	24	5,4	18	39	150
0:03:03	24	5,3	18	39	150
0:03:04	24	5,3	18	39	150
0:03:05	24	5,4	18	39	150
0:03:06	24	5,4	18	39	150
0:03:07	24	5,4	18	39	150
0:03:08	24	5,4	17	40	150
0:03:09	24	5,4	17	40	150
0:03:10	24	5,4	17	39	150
0:03:11	24	5,5	17	40	150
0:03:12	24	5,5	17	40	150
0:03:13	24	5,6	17	40	150
0:03:14	24	5,5	17	40	150
0:03:15	24	5,5	17	40	150
0:03:16	24	5,5	17	40	150
0:03:17	24	5,6	17	40	150
0:03:18	24	5,6	17	40	150
0:03:19	25	5,7	17	40	150
0:03:20	25	5,6	17	41	150
0:03:21	25	5,6	18	41	150
0:03:22	25	5,6	18	41	150
0:03:23	25	5,7	18	41	150
0:03:24	25	5,7	18	41	150
0:03:25	25	5,8	18	41	150
0:03:26	25	5,8	18	41	150
0:03:27	25	5,7	18	41	150
0:03:28	25	5,7	18	41	150
0:03:29	25	5,8	17	41	150
0:03:30	25	5,8	17	41	150
0:03:31	25	5,9	17	41	150
0:03:32	25	5,9	16	41	150
0:03:33	25	5,8	16	42	150
0:03:34	25	5,8	15	42	150
0:03:35	25	5,9	15	42	150
0:03:36	25	5,9	14	42	150
0:03:37	25	5,9	14	42	150
0:03:38	25	6,0	14	42	150
0:03:39	25	6,0	14	42	150
0:03:40	25	6,0	13	42	150
0:03:41	25	6,0	13	42	150
0:03:42	25	6,0	13	42	150
0:03:43	25	6,0	12	43	150
0:03:44	25	6,0	12	42	150
0:03:45	25	6,1	12	42	150
0:03:46	25	6,1	12	42	150
0:03:47	25	6,2	11	42	150
0:03:48	25	6,2	11	42	150
0:03:49	25	6,1	11	43	150
0:03:50	25	6,1	11	43	150
0:03:51	25	6,1	12	42	150
0:03:52	25	6,2	12	43	150
0:03:53	25	6,2	12	43	150
0:03:54	25	6,2	12	43	150
0:03:55	25	6,2	12	43	150
0:03:56	25	6,3	12	43	150
0:03:57	25	6,3	12	43	150
0:03:58	25	6,3	12	43	150
0:03:59	26	6,4	12	43	150
0:04:00	26	6,4	12	43	150
0:04:01	26	6,4	12	43	150
0:04:02	26	6,4	11	43	150
0:04:03	26	6,4	11	43	150
0:04:04	26	6,4	11	43	150
0:04:05	26	6,4	11	43	150
0:04:06	26	6,4	11	43	150
0:04:07	26	6,5	11	43	150
0:04:08	26	6,5	10	43	150
0:04:09	26	6,5	10	43	150
0:04:10	26	6,5	10	43	150
0:04:11	26	6,6	10	43	150
0:04:12	26	6,6	9	43	150
0:04:13	26	6,6	9	43	150
0:04:14	26	6,6	9	43	150
0:04:15	26	6,7	9	43	150
0:04:16	26	6,7	9	43	150
0:04:17	26	6,7	9	43	150
0:04:18	26	6,7	9	43	150
0:04:19	26	6,7	9	43	150
0:04:20	26	6,7	9	43	150
0:04:21	26	6,7	9	43	150
0:04:22	26	6,7	9	43	150
0:04:23	26	6,7	9	43	150
0:04:24	26	6,8	9	43	150
0:04:25	26	6,8	9	43	150
0:04:26	26	6,8	9	43	150
0:04:27	26	6,8	9	43	150
0:04:28	26	6,8	9	43	150
0:04:29	27	6,8	9	43	150
0:04:30	27	6,8	9	43	150
0:04:31	27	6,9	9	43	150
0:04:32	27	6,9	8	43	150
0:04:33	27	6,9	8	43	150
0:04:34	27	6,9	8	43	150
0:04:35	27	6,9	8	43	150
0:04:36	27	6,9	8	43	150
0:04:37	27	6,9	8	43	150
0:04:38	27	6,9	8	43	150
0:04:39	27	6,9	8	43	150
0:04:40	27	6,9	8	43	150
0:04:41	27	7,0	8	43	150
0:04:42	27	7,0	8	43	150
0:04:43	27	7,0	8	43	150
0:04:44	27	7,0	8	43	150
0:04:45	27	7,0	8	43	150
0:04:46	27	7,0	8	43	150
0:04:47	27	7,0	8	43	150
0:04:48	27	7,0	8	43	150
0:04:49	27	7,0	8	43	150
0:04:50	27	7,0	8	43	150
0:04:51	27	7,0	8	43	150
0:04:52	27	7,0	8	43	150
0:04:53	27	7,1	8	43	150
0:04:54	27	7,1	8	43	150
0:04:55	27	7,1	8	43	150
0:04:56	27	7,1	8	43	150
0:04:57	28	7,1	8	43	150
0:04:58	28	7,1	8	43	150
0:04:59	28	7,1	8	43	150
0:05:00	28	7,1	8	43	150
0:05:01	28	7,1	8	43	150
0:05:02	28	7,1	8	43	150
0:05:03	28	7,1	8	43	150
0:05:04	28	7,1	8	43	150
0:05:05	28	7,1	8	43	150
0:05:06	28	7,1	8	43	150
0:05:07	28	7,1	8	43	150
0:05:08	28	7,1	8	43	150
0:05:09	28	7,1	8	43	150
0:05:10	28	7,1	8	43	150
0:05:11	28	7,1	8	43	150
0:05:12	28	7,1	8	43	150
0:05:13	28	7,1	8	43	150
0:05:14	28	7,1	8	42	150
0:05:15	28	7,1	8	42	150
0:05:16	28	7,1	8	42	150
0:05:17	28	7,1	8	42	150
0:05:18	28	7,1	8	42	150
0:05:19	28	7,1	8	42	150
0:05:20	28	7,1	8	42	150
0:05:21	28	7,1	8	42	150
0:05:22	28	7,1	8	42	150
0:05:23	28	7,1	8	42	150
0:05:24	29	7,1	8	42	150
0:05:25	29	7,1	8	42	150
0:05:26	29	7,1	8	42	150
0:05:27	29	7,1	8	42	150
0:05:28	29	7,1	8	42	150
0:05:29	29	7,1	8	42	150
0:05:30	29	7,1	8	42	150
0:05:31	29	7,1	8	42	150
0:05:32	29	7,1	8	42	150
0:05:33	29	7,1	8	42	150
0:05:34	29	7,1	8	42	150
0:05:35	29	7,1	8	42	150
0:05:36	29	7,1	8	42	150
0:05:37	29	7,1	8	42	150
0:05:38	29	7,1	8	42	150
0:05:39	29	7,3	8	42	150
0:05:40	29	7,4	8	42	150
0:05:41	29	7,4	8	42	150
0:05:42	29	7,4	8	42	150
0:05:43	29	7,4	8	41	150
0:05:44	29	7,4	8	41	150
0:05:45	29	7,4	8	42	150
0:05:46	29	7,4	8	41	150
0:05:47	29	7,4	8	42	150
0:05:48	29	7,4	8	41	150
0:05:49	29	7,4	8	41	150
0:05:50	29	7,4	8	41	150
0:05:51	29	7,4	8	41	150
0:05:52	30	7,4	8	41	150
0:05:53	30	7,4	8	41	150
0:05:54	30	7,3	8	41	150
0:05:55	30	7,4	8	41	150
0:05:56	30	7,4	8	41	150
0:05:57	30	7,4	8	41	150
0:05:58	30	7,5	8	41	150
0:05:59	30	7,7	8	41	150
0:06:00	30	7,8	8	41	150
0:06:01	30	7,8	8	41	150
0:06:02	30	7,8	8	41	150
0:06:03	30	7,8	8	41	150
0:06:04	30	7,8	8	41	150
0:06:05	30	7,7	8	41	150
0:06:06	30	7,7	8	41	150
0:06:07	30	7,7	8	41	150
0:06:08	30	7,7	8	41	150
0:06:09	30	7,7	8	41	150
0:06:10	30	7,7	8	41	150
0:06:11	30	7,7	8	41	150
0:06:12	30	7,7	8	41	150
0:06:13	30	7,7	8	41	150
0:06:14	30	7,7	8	41	150
0:06:15	30	7,8	8	41	150
0:06:16	30	7,8	8	41	150
0:06:17	30	8,0	8	41	150
0:06:18	30	8,1	8	41	150
0:06:19	30	8,2	8	41	150
0:06:20	30	8,2	8	41	150
0:06:21	30	8,2	8	40	150
0:06:22	31	8,2	8	41	150
0:06:23	31	8,2	8	40	150
0:06:24	31	8,1	8	40	150
0:06:25	31	8,1	8	40	150
0:06:26	31	8,1	8	40	150
0:06:27	31	8,1	8	40	150
0:06:28	31	8,1	8	40	150
0:06:29	31	8,1	8	40	150
0:06:30	31	8,1	8	40	150
0:06:31	31	8,1	8	40	150
0:06:32	31	8,1	8	40	150
0:06:33	31	8,1	8	40	150
0:06:34	31	8,1	8	40	150
0:06:35	31	8,1	8	40	150
0:06:36	31	8,1	8	40	150
0:06:37	31	8,3	8	40	150
0:06:38	31	8,5	9	40	150
0:06:39	31	8,5	9	40	150
0:06:40	31	8,5	9	40	150
0:06:41	31	8,5	9	40	150
0:06:42	31	8,5	9	40	150
0:06:43	31	8,5	9	40	150
0:06:44	31	8,5	9	40	150
0:06:45	31	8,5	8	40	150
0:06:46	31	8,5	8	40	150
0:06:47	31	8,5	8	40	150
0:06:48	31	8,5	8	40	150
0:06:49	31	8,5	8	40	150
0:06:50	31	8,5	8	40	150
0:06:51	31	8,5	8	40	150
0:06:52	31	8,4	8	40	150
0:06:53	31	8,4	8	40	150
0:06:54	31	8,4	8	40	150
0:06:55	32	8,5	8	40	150
0:06:56	32	8,5	8	40	150
0:06:57	32	8,7	8	40	150
0:06:58	32	8,8	8	40	150
0:06:59	32	8,9	8	40	150
0:07:00	32	8,9	8	40	150
0:07:01	32	8,9	8	40	150
0:07:02	32	8,9	8	40	150
0:07:03	32	8,9	8	40	150
0:07:04	32	8,9	8	40	150
0:07:05	32	8,9	8	40	150
0:07:06	32	8,9	8	40	150
0:07:07	32	8,9	8	40	150
0:07:08	32	8,9	8	40	150
0:07:09	32	8,9	8	40	150
0:07:10	32	8,9	8	40	150
0:07:11	32	8,9	8	40	150
0:07:12	32	8,9	8	40	150
0:07:13	32	8,9	8	40	150
0:07:14	32	8,9	8	40	150
0:07:15	32	8,9	8	40	150
0:07:16	32	8,9	8	40	150
0:07:17	32	8,9	8	40	150
0:07:18	32	8,9	8	40	150
0:07:19	32	8,9	8	40	150
0:07:20	32	9,1	8	40	150
0:07:21	32	9,3	8	40	150
0:07:22	32	9,3	8	40	150
0:07:23	32	9,3	8	40	150
0:07:24	32	9,3	8	40	150
0:07:25	32	9,3	8	40	150
0:07:26	32	9,3	8	40	150
0:07:27	32	9,3	8	40	150
0:07:28	32	9,3	8	40	150
0:07:29	32	9,3	8	40	150
0:07:30	32	9,3	8	40	150
0:07:31	32	9,3	8	40	150
0:07:32	32	9,3	8	40	150
0:07:33	33	9,3	8	40	150
0:07:34	33	9,3	8	40	150
0:07:35	33	9,3	8	40	150
0:07:36	33	9,3	8	40	150
0:07:37	33	9,3	8	40	150
0:07:38	33	9,3	8	40	150
0:07:39	33	9,3	8	40	150
0:07:40	33	9,3	8	40	150
0:07:41	33	9,3	8	40	150
0:07:42	33	9,3	8	40	150
0:07:43	33	9,4	8	40	150
0:07:44	33	9,4	8	40	150
0:07:45	33	9,4	8	40	150
0:07:46	33	9,6	8	40	150
0:07:47	33	9,7	8	40	150
0:07:48	33	9,7	8	40	150
0:07:49	33	9,8	8	40	150
0:07:50	33	9,8	8	40	150
0:07:51	33	9,8	8	40	150
0:07:52	33	9,8	8	40	150
0:07:53	33	9,8	8	40	150
0:07:54	33	9,8	8	40	150
0:07:55	33	9,8	8	40	150
0:07:56	33	9,8	8	40	150
0:07:57	33	9,8	8	40	150
0:07:58	33	9,8	8	40	150
0:07:59	33	9,8	8	40	150
0:08:00	33	9,8	8	40	150
0:08:01	33	9,8	8	40	150
0:08:02	33	9,8	8	40	150
0:08:03	33	9,8	8	40	150
0:08:04	33	9,8	8	40	150
0:08:05	33	9,8	8	40	150
0:08:06	33	9,9	8	40	150
0:08:07	33	9,9	8	40	150
0:08:08	33	9,9	8	40	150
0:08:09	33	9,9	8	40	150
0:08:10	33	9,9	8	40	150
0:08:11	33	9,9	8	40	150
0:08:12	33	10,0	8	40	150
0:08:13	33	10,0	8	40	150
0:08:14	33	10,0	8	40	150
0:08:15	33	10,1	8	40	150
0:08:16	33	10,1	8	40	150
0:08:17	33	10,1	8	40	150
0:08:18	33	10,1	8	40	150
0:08:19	33	10,1	8	40	150
0:08:20	33	10,1	8	40	150
0:08:21	34	10,1	8	40	150
0:08:22	34	10,1	8	40	150
0:08:23	34	10,1	8	40	150
0:08:24	34	10,3	8	40	150
0:08:25	34	10,4	8	40	150
0:08:26	34	10,5	8	40	150
0:08:27	34	10,5	8	40	150
0:08:28	34	10,5	8	40	150
0:08:29	34	10,5	8	41	150
0:08:30	34	10,5	8	40	150
0:08:31	34	10,5	8	41	150
0:08:32	34	10,5	8	41	150
0:08:33	34	10,5	8	41	150
0:08:34	34	10,6	8	40	150
0:08:35	34	10,6	8	41	150
0:08:36	34	10,6	8	41	150
0:08:37	34	10,6	8	40	150
0:08:38	34	10,6	8	41	150
0:08:39	34	10,6	8	40	150
0:08:40	34	10,6	8	41	150
0:08:41	34	10,6	8	40	150
0:08:42	34	10,7	8	41	150
0:08:43	34	10,7	8	41	150
0:08:44	34	10,7	8	41	150
0:08:45	34	10,7	8	41	150
0:08:46	34	10,7	8	41	150
0:08:47	34	10,7	8	41	150
0:08:48	34	10,7	8	41	150
0:08:49	34	10,8	8	41	150
0:08:50	34	10,8	8	41	150
0:08:51	34	10,8	8	41	150
0:08:52	34	10,8	8	41	150
0:08:53	34	10,8	8	41	150
0:08:54	34	10,8	8	41	150
0:08:55	34	10,8	8	41	150
0:08:56	34	10,9	8	41	150
0:08:57	34	10,9	8	41	150
0:08:58	34	10,9	8	41	150
0:08:59	34	10,9	8	41	150
0:09:00	34	10,9	8	41	150
0:09:01	34	10,9	8	41	150
0:09:02	34	11,0	8	42	150
0:09:03	34	11,0	8	41	150
0:09:04	34	11,0	8	42	150
0:09:05	34	11,0	8	41	150
0:09:06	34	11,0	8	41	150
0:09:07	34	11,1	8	42	150
0:09:08	34	11,1	8	42	150
0:09:09	34	11,1	8	41	150
0:09:10	34	11,1	8	42	150
0:09:11	34	11,1	8	42	150
0:09:12	34	11,2	8	41	150
0:09:13	34	11,2	8	42	150
0:09:14	34	11,2	8	42	150
0:09:15	34	11,2	8	42	150
0:09:16	34	11,2	8	42	150
0:09:17	34	11,3	8	42	150
0:09:18	34	11,3	8	42	150
0:09:19	34	11,3	8	42	150
0:09:20	34	11,3	8	42	150
0:09:21	34	11,3	8	42	150
0:09:22	35	11,3	8	42	150
0:09:23	35	11,4	8	42	150
0:09:24	35	11,4	8	42	150
0:09:25	35	11,4	8	42	150
0:09:26	35	11,4	8	42	150
0:09:27	35	11,5	8	42	150
0:09:28	35	11,5	8	42	150
0:09:29	35	11,5	8	42	150
0:09:30	35	11,5	8	42	150
0:09:31	35	11,5	8	43	150
0:09:32	35	11,6	8	42	150
0:09:33	35	11,6	8	42	150
0:09:34	35	11,6	8	42	150
0:09:35	35	11,6	8	43	150
0:09:36	35	11,6	8	43	150
0:09:37	35	11,6	8	43	150
0:09:38	35	11,7	8	43	150
0:09:39	35	11,7	8	43	150
0:09:40	35	11,7	8	43	150
0:09:41	35	11,7	8	43	150
0:09:42	35	11,7	8	43	150
0:09:43	35	11,8	8	43	150
0:09:44	35	11,8	8	43	150
0:09:45	35	11,8	8	43	150
0:09:46	35	11,8	8	43	150
0:09:47	35	11,8	8	43	150
0:09:48	35	11,9	8	43	150
0:09:49	35	11,9	8	43	150
0:09:50	35	11,9	8	43	150
0:09:51	35	11,9	8	43	150
0:09:52	35	12,0	8	43	150
0:09:53	35	12,0	8	43	150
0:09:54	35	12,0	8	43	150
0:09:55	35	12,0	8	43	150
0:09:56	35	12,0	8	43	150
0:09:57	35	12,1	8	43	150
0:09:58	35	12,1	8	43	150
0:09:59	35	12,1	8	43	150
0:10:00	35	12,1	8	43	150
0:10:01	35	12,2	8	43	150
0:10:02	35	12,2	8	43	150
0:10:03	35	12,2	8	43	150
0:10:04	35	12,2	8	43	150
0:10:05	35	12,3	8	44	150
0:10:06	35	12,3	8	44	150
0:10:07	35	12,3	8	44	150
0:10:08	35	12,3	8	44	150
0:10:09	35	12,3	8	44	150
0:10:10	35	12,4	8	44	150
0:10:11	35	12,4	8	44	150
0:10:12	35	12,4	8	44	150
0:10:13	35	12,4	7	44	150
0:10:14	35	12,5	8	44	150
0:10:15	35	12,5	8	44	150
0:10:16	35	12,5	7	44	150
0:10:17	35	12,5	7	44	150
0:10:18	35	12,5	7	44	150
0:10:19	35	12,6	7	44	150
0:10:20	35	12,6	7	44	150
0:10:21	35	12,6	7	44	150
0:10:22	35	12,6	7	44	150
0:10:23	35	12,7	8	44	150
0:10:24	36	12,7	7	44	150
0:10:25	36	12,7	7	44	150
0:10:26	36	12,7	7	44	150
0:10:27	36	12,7	7	44	150
0:10:28	36	12,8	7	44	150
0:10:29	36	12,8	7	44	150
0:10:30	36	12,8	7	45	150
0:10:31	36	12,8	7	45	150
0:10:32	36	12,9	7	45	150
0:10:33	36	12,9	7	45	150
0:10:34	36	12,9	7	45	150
0:10:35	36	12,9	7	45	150
0:10:36	36	13,0	7	45	150
0:10:37	36	13,0	7	45	150
0:10:38	36	13,0	7	45	150
0:10:39	36	13,0	7	45	150
0:10:40	36	13,1	7	45	150
0:10:41	36	13,1	7	45	150
0:10:42	36	13,1	7	45	150
0:10:43	36	13,1	7	45	150
0:10:44	36	13,2	7	45	150
0:10:45	36	13,2	7	45	150
0:10:46	36	13,2	7	45	150
0:10:47	36	13,2	7	45	150
0:10:48	36	13,2	7	45	150
0:10:49	36	13,3	7	45	150
0:10:50	36	13,3	7	45	150
0:10:51	36	13,3	7	45	150
0:10:52	36	13,3	7	45	150
0:10:53	36	13,4	7	45	150
0:10:54	36	13,4	7	45	150
0:10:55	36	13,4	7	45	150
0:10:56	36	13,4	7	46	150
0:10:57	36	13,5	7	46	150
0:10:58	36	13,5	7	45	150
0:10:59	36	13,5	7	45	150
0:11:00	36	13,6	7	46	150
0:11:01	36	13,6	7	46	150
0:11:02	36	13,6	7	46	150
0:11:03	36	13,6	7	46	150
0:11:04	36	13,7	7	46	150
0:11:05	36	13,7	7	46	150
0:11:06	36	13,7	7	46	150
0:11:07	36	13,7	7	46	150
0:11:08	36	13,8	7	46	150
0:11:09	36	13,8	7	46	150
0:11:10	36	13,8	7	46	150
0:11:11	36	13,8	7	46	150
0:11:12	36	13,8	7	46	150
0:11:13	36	13,9	7	46	150
0:11:14	36	13,9	7	46	150
0:11:15	36	13,9	7	46	150
0:11:16	36	13,9	7	46	150
0:11:17	36	14,0	7	46	150
0:11:18	36	14,0	7	46	150
0:11:19	36	14,0	7	46	150
0:11:20	36	14,0	7	47	150
0:11:21	36	14,0	7	47	150
0:11:22	37	14,1	7	47	150
0:11:23	37	14,1	7	47	150
0:11:24	37	14,1	7	47	150
0:11:25	37	14,1	7	47	150
0:11:26	37	14,2	7	47	150
0:11:27	37	14,2	7	47	150
0:11:28	37	14,2	7	47	150
0:11:29	37	14,2	7	47	150
0:11:30	37	14,3	7	47	150
0:11:31	37	14,3	7	47	150
0:11:32	37	14,3	7	47	150
0:11:33	37	14,3	7	47	150
0:11:34	37	14,3	7	47	150
0:11:35	37	14,4	7	47	150
0:11:36	37	14,4	7	47	150
0:11:37	37	14,4	7	47	150
0:11:38	37	14,4	7	47	150
0:11:39	37	14,5	7	47	150
0:11:40	37	14,5	7	47	150
0:11:41	37	14,5	7	47	150
0:11:42	37	14,5	7	47	150
0:11:43	37	14,6	7	47	150
0:11:44	37	14,6	7	47	150
0:11:45	37	14,6	7	47	150
0:11:46	37	14,6	7	47	150
0:11:47	37	14,6	7	48	150
0:11:48	37	14,7	7	47	150
0:11:49	37	14,7	7	48	150
0:11:50	37	14,7	7	47	150
0:11:51	37	14,7	7	47	150
0:11:52	37	14,7	7	48	150
0:11:53	37	14,8	7	47	150
0:11:54	37	14,8	7	47	150
0:11:55	37	14,8	7	48	150
0:11:56	37	14,8	7	48	150
0:11:57	37	14,8	7	48	150
0:11:58	37	14,9	7	48	150
0:11:59	37	14,9	7	48	150
0:12:00	37	14,9	7	48	150
0:12:01	37	14,9	7	48	150
0:12:02	37	15,0	7	48	150
0:12:03	37	15,0	7	48	150
0:12:04	37	15,0	7	48	150
0:12:05	37	15,0	7	48	150
0:12:06	37	15,0	7	48	150
0:12:07	37	15,1	7	48	150
0:12:08	37	15,1	7	48	150
0:12:09	37	15,1	7	48	150
0:12:10	37	15,1	7	48	150
0:12:11	37	15,1	7	48	150
0:12:12	37	15,2	7	48	150
0:12:13	38	15,2	7	48	150
0:12:14	38	15,2	7	48	150
0:12:15	38	15,2	7	48	150
0:12:16	38	15,2	7	48	150
0:12:17	38	15,3	7	48	150
0:12:18	38	15,3	7	48	150
0:12:19	38	15,3	7	48	150
0:12:20	38	15,3	7	49	150
0:12:21	38	15,3	7	49	150
0:12:22	38	15,4	7	49	150
0:12:23	38	15,4	7	48	150
0:12:24	38	15,4	7	48	150
0:12:25	38	15,4	7	49	150
0:12:26	38	15,4	7	49	150
0:12:27	38	15,5	7	49	150
0:12:28	38	15,5	7	48	150
0:12:29	38	15,5	7	49	150
0:12:30	38	15,5	7	48	150
0:12:31	38	15,5	7	49	150
0:12:32	38	15,6	7	49	150
0:12:33	38	15,6	7	48	150
0:12:34	38	15,6	7	49	150
0:12:35	38	15,6	7	49	150
0:12:36	38	15,6	7	49	150
0:12:37	38	15,7	7	49	150
0:12:38	38	15,7	7	49	150
0:12:39	38	15,7	7	49	150
0:12:40	38	15,7	7	49	150
0:12:41	38	15,7	7	49	150
0:12:42	38	15,8	7	49	150
0:12:43	38	15,8	7	49	150
0:12:44	38	15,8	7	49	150
0:12:45	38	15,8	7	49	150
0:12:46	38	15,8	7	49	150
0:12:47	38	15,9	7	49	150
0:12:48	38	15,9	7	49	150
0:12:49	38	15,9	7	49	150
0:12:50	38	15,9	7	49	150
0:12:51	38	15,9	7	49	150
0:12:52	38	15,9	7	49	150
0:12:53	38	16,0	7	49	150
0:12:54	38	16,0	7	49	150
0:12:55	38	16,0	7	49	150
0:12:56	38	16,0	7	49	150
0:12:57	38	16,0	7	49	150
0:12:58	38	16,1	7	49	150
0:12:59	38	16,1	7	49	150
0:13:00	39	16,1	7	49	150
0:13:01	39	16,1	7	49	150
0:13:02	39	16,1	7	49	150
0:13:03	39	16,1	7	49	150
0:13:04	39	16,1	7	49	150
0:13:05	39	16,2	7	49	150
0:13:06	39	16,2	7	50	150
0:13:07	39	16,2	7	49	150
0:13:08	39	16,2	7	50	150
0:13:09	39	16,2	7	50	150
0:13:10	39	16,2	7	50	150
0:13:11	39	16,3	7	50	150
0:13:12	39	16,3	7	50	150
0:13:13	39	16,3	7	50	150
0:13:14	39	16,3	7	50	150
0:13:15	39	16,3	7	50	150
0:13:16	39	16,4	8	50	150
0:13:17	39	16,4	8	50	150
0:13:18	39	16,4	8	50	150
0:13:19	39	16,4	8	50	150
0:13:20	39	16,4	8	50	150
0:13:21	39	16,4	8	50	150
0:13:22	39	16,5	8	50	150
0:13:23	39	16,5	8	50	150
0:13:24	39	16,5	8	50	150
0:13:25	39	16,5	8	50	150
0:13:26	39	16,5	8	50	150
0:13:27	39	16,5	8	50	150
0:13:28	39	16,6	8	50	150
0:13:29	39	16,6	8	50	150
0:13:30	39	16,6	8	50	150
0:13:31	39	16,6	8	50	150
0:13:32	39	16,6	8	50	150
0:13:33	39	16,6	8	50	150
0:13:34	39	16,6	8	50	150
0:13:35	39	16,7	8	50	150
0:13:36	39	16,7	8	50	150
0:13:37	39	16,7	8	50	150
0:13:38	39	16,7	8	50	150
0:13:39	39	16,7	8	50	150
0:13:40	39	16,8	8	50	150
0:13:41	39	16,8	8	50	150
0:13:42	39	16,8	8	50	150
0:13:43	40	16,8	8	50	150
0:13:44	40	16,8	8	50	150
0:13:45	40	16,8	8	50	150
0:13:46	40	16,8	8	50	150
0:13:47	40	16,9	8	50	150
0:13:48	40	16,9	8	50	150
0:13:49	40	16,9	8	50	150
0:13:50	40	16,9	8	50	150
0:13:51	40	16,9	8	50	150
0:13:52	40	16,9	8	50	150
0:13:53	40	17,0	8	50	150
0:13:54	40	17,0	8	50	150
0:13:55	40	17,0	8	50	150
0:13:56	40	17,0	8	50	150
0:13:57	40	17,0	8	50	150
0:13:58	40	17,0	8	50	150
0:13:59	40	17,1	8	51	150
0:14:00	40	17,1	8	50	150
0:14:01	40	17,1	8	51	150
0:14:02	40	17,1	8	51	150
0:14:03	40	17,1	8	51	150
0:14:04	40	17,1	8	51	150
0:14:05	40	17,1	8	50	150
0:14:06	40	17,1	8	50	150
0:14:07	40	17,2	8	50	150
0:14:08	40	17,2	8	50	150
0:14:09	40	17,2	8	50	150
0:14:10	40	17,2	8	51	150
0:14:11	40	17,2	8	51	150
0:14:12	40	17,2	8	51	150
0:14:13	40	17,2	8	51	150
0:14:14	40	17,3	8	51	150
0:14:15	40	17,3	8	51	150
0:14:16	40	17,3	8	51	150
0:14:17	40	17,3	8	51	150
0:14:18	40	17,3	8	51	150
0:14:19	40	17,3	8	51	150
0:14:20	40	17,3	8	51	150
0:14:21	40	17,3	8	51	150
0:14:22	40	17,4	8	51	150
0:14:23	40	17,4	8	51	150
0:14:24	40	17,4	8	51	150
0:14:25	40	17,4	8	51	150
0:14:26	40	17,4	8	51	150
0:14:27	40	17,4	8	51	150
0:14:28	41	17,4	8	51	150
0:14:29	41	17,4	8	51	150
0:14:30	41	17,5	8	51	150
0:14:31	41	17,5	8	51	150
0:14:32	41	17,5	8	51	150
0:14:33	41	17,5	8	51	150
0:14:34	41	17,5	8	51	150
0:14:35	41	17,5	8	51	150
0:14:36	41	17,5	8	51	150
0:14:37	41	17,6	8	51	150
0:14:38	41	17,6	8	51	150
0:14:39	41	17,6	8	51	150
0:14:40	41	17,6	8	51	150
0:14:41	41	17,6	8	51	150
0:14:42	41	17,6	8	51	150
0:14:43	41	17,6	8	51	150
0:14:44	41	17,7	8	51	150
0:14:45	41	17,7	8	51	150
0:14:46	41	17,7	8	51	150
0:14:47	41	17,7	8	51	150
0:14:48	41	17,7	8	51	150
0:14:49	41	17,7	8	51	150
0:14:50	41	17,7	8	51	150
0:14:51	41	17,7	8	51	150
0:14:52	41	17,8	8	51	150
0:14:53	41	17,8	8	51	150
0:14:54	41	17,8	8	51	150
0:14:55	41	17,8	8	51	150
0:14:56	41	17,8	8	51	150
0:14:57	41	17,8	8	51	150
0:14:58	41	17,8	8	51	150
0:14:59	41	17,8	8	51	150
0:15:00	41	17,9	8	51	150
0:15:01	41	17,9	8	51	150
0:15:02	41	17,9	8	51	150
0:15:03	41	17,9	8	51	150
0:15:04	41	17,9	8	51	150
0:15:05	41	17,9	8	51	150
0:15:06	41	17,9	8	51	150
0:15:07	41	17,9	8	51	150
0:15:08	41	18,0	8	51	150
0:15:09	41	18,0	8	51	150
0:15:10	41	18,0	8	51	150
0:15:11	41	18,0	8	51	150
0:15:12	41	18,0	8	51	150
0:15:13	41	18,0	8	51	150
0:15:14	42	18,0	8	51	150
0:15:15	42	18,1	8	51	150
0:15:16	42	18,1	8	51	150
0:15:17	42	18,1	8	51	150
0:15:18	42	18,1	8	51	150
0:15:19	42	18,1	8	51	150
0:15:20	42	18,1	8	52	150
0:15:21	42	18,1	8	51	150
0:15:22	42	18,2	8	51	150
0:15:23	42	18,2	8	52	150
0:15:24	42	18,2	8	51	150
0:15:25	42	18,2	8	52	150
0:15:26	42	18,2	8	52	150
0:15:27	42	18,2	8	52	150
0:15:28	42	18,2	8	52	150
0:15:29	42	18,3	8	52	150
0:15:30	42	18,3	8	52	150
0:15:31	42	18,3	8	52	150
0:15:32	42	18,3	8	52	150
0:15:33	42	18,3	8	52	150
0:15:34	42	18,3	8	52	150
0:15:35	42	18,3	8	52	150
0:15:36	42	18,3	8	52	150
0:15:37	42	18,4	8	52	150
0:15:38	42	18,4	8	52	150
0:15:39	42	18,4	8	52	150
0:15:40	42	18,4	8	52	150
0:15:41	42	18,4	8	52	150
0:15:42	42	18,4	8	52	150
0:15:43	42	18,4	8	52	150
0:15:44	42	18,5	8	52	150
0:15:45	42	18,5	8	52	150
0:15:46	42	18,5	8	52	150
0:15:47	42	18,5	8	52	150
0:15:48	42	18,5	8	52	150
0:15:49	42	18,5	8	52	150
0:15:50	42	18,6	8	52	150
0:15:51	42	18,6	8	52	150
0:15:52	42	18,6	8	52	150
0:15:53	42	18,6	8	52	150
0:15:54	42	18,6	8	52	150
0:15:55	42	18,6	8	52	150
0:15:56	42	18,7	8	52	150
0:15:57	42	18,7	8	52	150
0:15:58	42	18,7	8	52	150
0:15:59	42	18,7	8	52	150
0:16:00	42	18,7	8	52	150
0:16:01	43	18,7	8	52	150
0:16:02	43	18,7	8	52	150
0:16:03	43	18,7	8	52	150
0:16:04	43	18,8	8	52	150
0:16:05	43	18,8	8	52	150
0:16:06	43	18,8	8	52	150
0:16:07	43	18,8	8	52	150
0:16:08	43	18,8	8	52	150
0:16:09	43	18,8	8	52	150
0:16:10	43	18,9	8	52	150
0:16:11	43	18,9	8	52	150
0:16:12	43	18,9	8	52	150
0:16:13	43	18,9	8	52	150
0:16:14	43	18,9	8	52	150
0:16:15	43	18,9	8	52	150
0:16:16	43	19,0	8	52	150
0:16:17	43	19,0	8	52	150
0:16:18	43	19,0	8	52	150
0:16:19	43	19,0	8	52	150
0:16:20	43	19,0	8	53	150
0:16:21	43	19,0	8	53	150
0:16:22	43	19,0	8	53	150
0:16:23	43	19,1	8	52	150
0:16:24	43	19,1	8	53	150
0:16:25	43	19,1	8	52	150
0:16:26	43	19,1	8	53	150
0:16:27	43	19,1	8	53	150
0:16:28	43	19,1	8	53	150
0:16:29	43	19,1	8	53	150
0:16:30	43	19,1	8	53	150
0:16:31	43	19,2	8	53	150
0:16:32	43	19,2	8	53	150
0:16:33	43	19,2	8	53	150
0:16:34	43	19,2	8	53	150
0:16:35	43	19,2	8	53	150
0:16:36	43	19,2	8	53	150
0:16:37	43	19,2	8	53	150
0:16:38	43	19,3	8	53	150
0:16:39	43	19,3	8	53	150
0:16:40	43	19,3	8	53	150
0:16:41	43	19,3	8	53	150
0:16:42	43	19,3	8	53	150
0:16:43	43	19,3	8	53	150
0:16:44	43	19,4	8	53	150
0:16:45	43	19,4	8	53	150
0:16:46	43	19,4	8	53	150
0:16:47	43	19,4	8	53	150
0:16:48	43	19,5	8	53	150
0:16:49	43	19,5	8	53	150
0:16:50	44	19,5	8	53	150
0:16:51	44	19,5	8	53	150
0:16:52	44	19,6	8	53	150
0:16:53	44	19,6	8	53	150
0:16:54	44	19,6	8	53	150
0:16:55	44	19,6	8	53	150
0:16:56	44	19,6	8	53	150
0:16:57	44	19,7	8	53	150
0:16:58	44	19,7	8	54	150
0:16:59	44	19,7	8	54	150
0:17:00	44	19,7	8	54	150
0:17:01	44	19,7	8	54	150
0:17:02	44	19,7	8	54	150
0:17:03	44	19,8	8	53	150
0:17:04	44	19,8	8	54	150
0:17:05	44	19,8	8	53	150
0:17:06	44	19,8	8	54	150
0:17:07	44	19,8	8	53	150
0:17:08	44	19,9	8	53	150
0:17:09	44	19,9	8	53	150
0:17:10	44	19,9	8	53	150
0:17:11	44	19,9	8	54	150
0:17:12	44	19,9	8	53	150
0:17:13	44	19,9	8	53	150
0:17:14	44	19,9	8	54	150
0:17:15	44	20,0	8	54	150
0:17:16	44	20,0	8	54	150
0:17:17	44	20,0	8	54	150
0:17:18	44	20,0	8	54	150
0:17:19	44	20,0	8	54	150
0:17:20	44	20,0	8	54	150
0:17:21	44	20,1	8	54	150
0:17:22	44	20,1	8	54	150
0:17:23	44	20,1	8	54	150
0:17:24	44	20,1	8	54	150
0:17:25	44	20,1	8	54	150
0:17:26	44	20,1	8	54	150
0:17:27	44	20,1	8	54	150
0:17:28	44	20,2	8	54	150
0:17:29	44	20,2	8	54	150
0:17:30	44	20,2	8	54	150
0:17:31	44	20,2	8	54	150
0:17:32	44	20,3	8	54	150
0:17:33	44	20,4	8	54	150
0:17:34	44	20,4	8	54	150
0:17:35	44	20,4	8	54	150
0:17:36	44	20,4	8	54	150
0:17:37	44	20,5	8	54	150
0:17:38	44	20,5	8	54	150
0:17:39	45	20,5	8	54	150
0:17:40	45	20,5	8	54	150
0:17:41	45	20,5	8	54	150
0:17:42	45	20,6	8	54	150
0:17:43	45	20,6	8	54	150
0:17:44	45	20,6	8	54	150
0:17:45	45	20,6	8	54	150
0:17:46	45	20,6	8	54	150
0:17:47	45	20,7	8	54	150
0:17:48	45	20,7	8	55	150
0:17:49	45	20,7	8	54	150
0:17:50	45	20,7	8	55	150
0:17:51	45	20,7	8	55	150
0:17:52	45	20,7	8	55	150
0:17:53	45	20,8	8	54	150
0:17:54	45	20,8	8	55	150
0:17:55	45	20,8	8	54	150
0:17:56	45	20,8	8	54	150
0:17:57	45	20,8	8	55	150
0:17:58	45	20,8	8	54	150
0:17:59	45	20,9	8	54	150
0:18:00	45	20,9	8	55	150
0:18:01	45	20,9	8	54	150
0:18:02	45	20,9	8	54	150
0:18:03	45	20,9	8	55	150
0:18:04	45	20,9	8	55	150
0:18:05	45	20,9	8	55	150
0:18:06	45	21,0	8	55	150
0:18:07	45	21,0	8	55	150
0:18:08	45	21,0	8	55	150
0:18:09	45	21,0	8	55	150
0:18:10	45	21,0	8	55	150
0:18:11	45	21,0	8	55	150
0:18:12	45	21,1	8	55	150
0:18:13	45	21,1	8	55	150
0:18:14	45	21,1	8	55	150
0:18:15	45	21,1	8	55	150
0:18:16	45	21,1	8	55	150
0:18:17	45	21,1	8	55	150
0:18:18	45	21,2	8	55	150
0:18:19	45	21,2	8	55	150
0:18:20	45	21,2	8	55	150
0:18:21	45	21,2	8	55	150
0:18:22	45	21,2	8	55	150
0:18:23	45	21,2	8	55	150
0:18:24	45	21,3	8	55	150
0:18:25	45	21,3	8	55	150
0:18:26	45	21,3	8	55	150
0:18:27	45	21,3	8	55	150
0:18:28	45	21,3	8	55	150
0:18:29	45	21,3	8	55	150
0:18:30	45	21,4	8	55	150
0:18:31	46	21,4	8	55	150
0:18:32	46	21,4	8	55	150
0:18:33	46	21,4	8	55	150
0:18:34	46	21,4	8	55	150
0:18:35	46	21,4	8	55	150
0:18:36	46	21,5	8	55	150
0:18:37	46	21,5	8	55	150
0:18:38	46	21,5	8	55	150
0:18:39	46	21,5	8	56	150
0:18:40	46	21,5	8	56	150
0:18:41	46	21,5	8	55	150
0:18:42	46	21,5	8	56	150
0:18:43	46	21,6	8	56	150
0:18:44	46	21,6	8	55	150
0:18:45	46	21,6	8	56	150
0:18:46	46	21,6	8	56	150
0:18:47	46	21,6	8	55	150
0:18:48	46	21,6	8	56	150
0:18:49	46	21,7	8	56	150
0:18:50	46	21,7	8	56	150
0:18:51	46	21,7	8	56	150
0:18:52	46	21,7	8	56	150
0:18:53	46	21,7	8	56	150
0:18:54	46	21,8	8	56	150
0:18:55	46	21,9	8	56	150
0:18:56	46	22,0	8	56	150
0:18:57	46	22,1	8	56	150
0:18:58	46	22,1	8	56	150
0:18:59	46	22,1	8	56	150
0:19:00	46	22,1	8	56	150
0:19:01	46	22,1	8	56	150
0:19:02	46	22,1	8	56	150
0:19:03	46	22,2	8	56	150
0:19:04	46	22,2	8	56	150
0:19:05	46	22,2	8	56	150
0:19:06	46	22,2	8	56	150
0:19:07	46	22,2	8	56	150
0:19:08	46	22,2	8	56	150
0:19:09	46	22,3	8	56	150
0:19:10	46	22,3	8	56	150
0:19:11	46	22,3	8	56	150
0:19:12	46	22,3	8	56	150
0:19:13	46	22,3	8	56	150
0:19:14	46	22,3	8	56	150
0:19:15	46	22,4	8	56	150
0:19:16	46	22,4	8	56	150
0:19:17	46	22,4	8	56	150
0:19:18	46	22,4	8	56	150
0:19:19	46	22,4	8	56	150
0:19:20	47	22,4	8	56	150
0:19:21	47	22,4	8	56	150
0:19:22	47	22,5	8	56	150
0:19:23	47	22,5	8	56	150
0:19:24	47	22,5	8	56	150
0:19:25	47	22,5	8	56	150
0:19:26	47	22,5	8	56	150
0:19:27	47	22,5	8	56	150
0:19:28	47	22,6	8	56	150
0:19:29	47	22,6	8	56	150
0:19:30	47	22,6	8	56	150
0:19:31	47	22,6	8	56	150
0:19:32	47	22,6	8	56	150
0:19:33	47	22,6	8	56	150
0:19:34	47	22,7	8	56	150
0:19:35	47	22,7	8	56	150
0:19:36	47	22,7	8	56	150
0:19:37	47	22,7	8	56	150
0:19:38	47	22,7	8	57	150
0:19:39	47	22,7	8	57	150
0:19:40	47	22,8	8	57	150
0:19:41	47	22,8	8	57	150
0:19:42	47	22,8	8	57	150
0:19:43	47	22,8	8	57	150
0:19:44	47	22,8	8	57	150
0:19:45	47	22,9	8	57	150
0:19:46	47	22,9	8	57	150
0:19:47	47	22,9	8	57	150
0:19:48	47	22,9	8	56	150
0:19:49	47	22,9	8	56	150
0:19:50	47	22,9	8	56	150
0:19:51	47	22,9	8	56	150
0:19:52	47	23,0	8	57	150
0:19:53	47	23,0	8	57	150
0:19:54	47	23,0	8	57	150
0:19:55	47	23,0	8	57	150
0:19:56	47	23,0	8	57	150
0:19:57	47	23,1	8	57	150
0:19:58	47	23,1	8	57	150
0:19:59	47	23,1	8	57	150
0:20:00	47	23,1	8	57	150
0:20:01	47	23,1	8	57	150
0:20:02	47	23,2	8	57	150
0:20:03	47	23,2	8	57	150
0:20:04	47	23,2	8	57	150
0:20:05	47	23,2	8	57	150
0:20:06	47	23,3	8	57	150
0:20:07	47	23,3	8	57	150
0:20:08	47	23,3	8	58	150
0:20:09	47	23,3	8	58	150
0:20:10	47	23,3	8	57	150
0:20:11	48	23,4	8	58	150
0:20:12	48	23,4	8	57	150
0:20:13	48	23,4	8	57	150
0:20:14	48	23,4	8	58	150
0:20:15	48	23,4	8	58	150
0:20:16	48	23,4	8	58	150
0:20:17	48	23,5	8	58	150
0:20:18	48	23,5	8	58	150
0:20:19	48	23,5	8	58	150
0:20:20	48	23,5	8	58	150
0:20:21	48	23,5	8	58	150
0:20:22	48	23,5	8	58	150
0:20:23	48	23,6	8	57	150
0:20:24	48	23,6	8	58	150
0:20:25	48	23,6	8	58	150
0:20:26	48	23,6	8	58	150
0:20:27	48	23,6	8	58	150
0:20:28	48	23,6	8	58	150
0:20:29	48	23,7	8	58	150
0:20:30	48	23,7	8	58	150
0:20:31	48	23,7	8	58	150
0:20:32	48	23,7	8	58	150
0:20:33	48	23,7	8	58	150
0:20:34	48	23,7	8	58	150
0:20:35	48	23,8	8	58	150
0:20:36	48	23,8	8	58	150
0:20:37	48	23,8	8	58	150
0:20:38	48	23,8	8	58	150
0:20:39	48	23,8	8	58	150
0:20:40	48	23,8	8	58	150
0:20:41	48	23,9	8	58	150
0:20:42	48	23,9	8	58	150
0:20:43	48	23,9	8	58	150
0:20:44	48	23,9	8	58	150
0:20:45	48	23,9	8	58	150
0:20:46	48	23,9	8	58	150
0:20:47	48	24,0	8	58	150
0:20:48	48	24,0	8	58	150
0:20:49	48	24,0	8	58	150
0:20:50	48	24,0	8	58	150
0:20:51	48	24,0	8	58	150
0:20:52	48	24,1	8	58	150
0:20:53	48	24,1	8	58	150
0:20:54	48	24,1	8	58	150
0:20:55	48	24,1	8	58	150
0:20:56	48	24,1	8	58	150
0:20:57	48	24,2	8	58	150
0:20:58	48	24,2	8	58	150
0:20:59	48	24,2	8	58	150
0:21:00	48	24,2	8	58	150
0:21:01	48	24,2	8	58	150
0:21:02	49	24,2	8	59	150
0:21:03	49	24,3	8	59	150
0:21:04	49	24,3	8	59	150
0:21:05	49	24,3	8	59	150
0:21:06	49	24,3	8	59	150
0:21:07	49	24,3	8	59	150
0:21:08	49	24,4	8	59	150
0:21:09	49	24,4	8	59	150
0:21:10	49	24,4	8	59	150
0:21:11	49	24,4	8	59	150
0:21:12	49	24,4	8	59	150
0:21:13	49	24,4	8	59	150
0:21:14	49	24,5	8	59	150
0:21:15	49	24,5	8	59	150
0:21:16	49	24,5	8	59	150
0:21:17	49	24,5	8	59	150
0:21:18	49	24,5	8	59	150
0:21:19	49	24,5	8	59	150
0:21:20	49	24,5	8	59	150
0:21:21	49	24,6	8	59	150
0:21:22	49	24,6	8	59	150
0:21:23	49	24,6	8	59	150
0:21:24	49	24,6	8	59	150
0:21:25	49	24,6	8	59	150
0:21:26	49	24,6	8	59	150
0:21:27	49	24,7	8	59	150
0:21:28	49	24,7	8	59	150
0:21:29	49	24,7	8	59	150
0:21:30	49	24,7	8	59	150
0:21:31	49	24,7	8	59	150
0:21:32	49	24,7	8	59	150
0:21:33	49	24,8	8	59	150
0:21:34	49	24,8	8	59	150
0:21:35	49	24,8	8	59	150
0:21:36	49	24,8	8	59	150
0:21:37	49	24,8	8	59	150
0:21:38	49	24,8	8	59	150
0:21:39	49	24,9	8	59	150
0:21:40	49	24,9	8	59	150
0:21:41	49	24,9	8	59	150
0:21:42	49	24,9	8	59	150
0:21:43	49	24,9	8	59	150
0:21:44	49	24,9	8	59	150
0:21:45	49	25,0	8	59	150
0:21:46	49	25,0	8	59	150
0:21:47	49	25,0	8	60	150
0:21:48	49	25,0	8	59	150
0:21:49	49	25,0	8	59	150
0:21:50	50	25,1	8	59	150
0:21:51	50	25,1	8	59	150
0:21:52	50	25,1	8	59	150
0:21:53	50	25,1	8	60	150
0:21:54	50	25,2	8	60	150
0:21:55	50	25,2	8	60	150
0:21:56	50	25,2	8	60	150
0:21:57	50	25,2	8	60	150
0:21:58	50	25,3	8	60	150
0:21:59	50	25,3	8	60	150
0:22:00	50	25,3	8	60	150
0:22:01	50	25,3	8	60	150
0:22:02	50	25,4	8	60	150
0:22:03	50	25,4	8	60	150
0:22:04	50	25,4	8	60	150
0:22:05	50	25,4	8	60	150
0:22:06	50	25,5	8	60	150
0:22:07	50	25,5	8	60	150
0:22:08	50	25,5	8	60	150
0:22:09	50	25,5	8	60	150
0:22:10	50	25,5	8	60	150
0:22:11	50	25,6	8	60	150
0:22:12	50	25,6	8	60	150
0:22:13	50	25,6	8	60	150
0:22:14	50	25,6	8	60	150
0:22:15	50	25,6	8	60	150
0:22:16	50	25,6	8	60	150
0:22:17	50	25,7	8	60	150
0:22:18	50	25,7	8	60	150
0:22:19	50	25,7	8	60	150
0:22:20	50	25,7	8	60	150
0:22:21	50	25,7	8	60	150
0:22:22	50	25,7	8	60	150
0:22:23	50	25,8	8	60	150
0:22:24	50	25,8	8	60	150
0:22:25	50	25,8	8	60	150
0:22:26	50	25,8	8	60	150
0:22:27	50	25,8	8	60	150
0:22:28	50	25,8	8	60	150
0:22:29	50	25,9	8	60	150
0:22:30	50	25,9	8	61	150
0:22:31	50	25,9	8	60	150
0:22:32	50	25,9	8	60	150
0:22:33	50	25,9	8	60	150
0:22:34	50	25,9	8	61	150
0:22:35	50	26,0	8	61	150
0:22:36	50	26,0	8	61	150
0:22:37	50	26,0	8	61	150
0:22:38	50	26,0	8	61	150
0:22:39	51	26,0	8	61	150
0:22:40	51	26,0	8	61	150
0:22:41	51	26,0	8	61	150
0:22:42	51	26,0	8	61	150
0:22:43	51	26,1	8	61	150
0:22:44	51	26,1	8	61	150
0:22:45	51	26,1	8	61	150
0:22:46	51	26,1	8	61	150
0:22:47	51	26,1	8	61	150
0:22:48	51	26,1	8	61	150
0:22:49	51	26,2	8	61	150
0:22:50	51	26,2	8	61	150
0:22:51	51	26,2	8	61	150
0:22:52	51	26,2	8	61	150
0:22:53	51	26,2	8	61	150
0:22:54	51	26,2	8	61	150
0:22:55	51	26,3	8	61	150
0:22:56	51	26,3	8	61	150
0:22:57	51	26,3	8	61	150
0:22:58	51	26,3	8	61	150
0:22:59	51	26,3	8	61	150
0:23:00	51	26,3	8	61	150
0:23:01	51	26,4	8	61	150
0:23:02	51	26,4	8	61	150
0:23:03	51	26,4	8	61	150
0:23:04	51	26,4	8	61	150
0:23:05	51	26,4	8	61	150
0:23:06	51	26,4	8	61	150
0:23:07	51	26,5	8	61	150
0:23:08	51	26,5	8	61	150
0:23:09	51	26,5	8	61	150
0:23:10	51	26,5	8	62	150
0:23:11	51	26,5	8	61	150
0:23:12	51	26,5	8	61	150
0:23:13	51	26,6	8	61	150
0:23:14	51	26,6	8	61	150
0:23:15	51	26,6	8	61	150
0:23:16	51	26,6	8	61	150
0:23:17	51	26,6	8	61	150
0:23:18	51	26,6	8	62	150
0:23:19	51	26,7	8	61	150
0:23:20	51	26,7	8	61	150
0:23:21	51	26,7	8	61	150
0:23:22	51	26,7	8	61	150
0:23:23	51	26,7	8	61	150
0:23:24	51	26,7	8	61	150
0:23:25	51	26,8	8	62	150
0:23:26	51	26,8	8	62	150
0:23:27	51	26,8	8	62	150
0:23:28	51	26,8	8	62	150
0:23:29	52	26,8	8	62	150
0:23:30	52	26,9	8	62	150
0:23:31	52	26,9	8	62	150
0:23:32	52	26,9	8	62	150
0:23:33	52	26,9	8	62	150
0:23:34	52	26,9	8	62	150
0:23:35	52	27,0	8	62	150
0:23:36	52	27,0	8	62	150
0:23:37	52	27,0	8	62	150
0:23:38	52	27,0	8	62	150
0:23:39	52	27,0	8	62	150
0:23:40	52	27,0	8	62	150
0:23:41	52	27,1	8	62	150
0:23:42	52	27,1	8	62	150
0:23:43	52	27,1	8	62	150
0:23:44	52	27,1	8	62	150
0:23:45	52	27,1	8	62	150
0:23:46	52	27,1	8	62	150
0:23:47	52	27,1	8	62	150
0:23:48	52	27,2	8	62	150
0:23:49	52	27,2	8	62	150
0:23:50	52	27,2	8	62	150
0:23:51	52	27,2	8	62	150
0:23:52	52	27,2	8	62	150
0:23:53	52	27,2	8	62	150
0:23:54	52	27,2	8	62	150
0:23:55	52	27,3	8	62	150
0:23:56	52	27,3	8	62	150
0:23:57	52	27,3	8	62	150
0:23:58	52	27,3	8	62	150
0:23:59	52	27,4	8	62	150
0:24:00	52	27,5	8	62	150
0:24:01	52	27,5	8	62	150
0:24:02	52	27,5	8	63	150
0:24:03	52	27,6	8	62	150
0:24:04	52	27,6	8	62	150
0:24:05	52	27,6	8	62	150
0:24:06	52	27,6	8	62	150
0:24:07	52	27,6	8	62	150
0:24:08	52	27,6	8	62	150
0:24:09	52	27,7	8	62	150
0:24:10	52	27,7	8	63	150
0:24:11	52	27,7	8	63	150
0:24:12	52	27,7	8	63	150
0:24:13	52	27,7	8	63	150
0:24:14	52	27,7	8	63	150
0:24:15	52	27,8	8	63	150
0:24:16	53	27,8	8	63	150
0:24:17	52	27,8	8	63	150
0:24:18	53	27,8	8	63	150
0:24:19	53	27,8	8	63	150
0:24:20	53	27,8	8	63	150
0:24:21	53	27,9	8	62	150
0:24:22	53	27,9	8	63	150
0:24:23	53	27,9	8	63	150
0:24:24	53	27,9	8	63	150
0:24:25	53	27,9	8	63	150
0:24:26	53	27,9	8	63	150
0:24:27	53	28,0	8	63	150
0:24:28	53	28,0	8	63	150
0:24:29	53	28,0	8	63	150
0:24:30	53	28,0	8	63	150
0:24:31	53	28,0	8	63	150
0:24:32	53	28,0	8	63	150
0:24:33	53	28,1	8	63	150
0:24:34	53	28,1	8	63	150
0:24:35	53	28,1	8	63	150
0:24:36	53	28,1	8	63	150
0:24:37	53	28,1	8	63	150
0:24:38	53	28,2	8	63	150
0:24:39	53	28,2	8	63	150
0:24:40	53	28,2	8	63	150
0:24:41	53	28,2	8	63	150
0:24:42	53	28,2	8	63	150
0:24:43	53	28,2	8	63	150
0:24:44	53	28,2	8	63	150
0:24:45	53	28,3	8	63	150
0:24:46	53	28,3	8	63	150
0:24:47	53	28,3	8	63	150
0:24:48	53	28,3	8	63	150
0:24:49	53	28,3	8	63	150
0:24:50	53	28,4	8	63	150
0:24:51	53	28,4	8	63	150
0:24:52	53	28,4	8	63	150
0:24:53	53	28,4	8	63	150
0:24:54	53	28,4	8	63	150
0:24:55	53	28,4	8	63	150
0:24:56	53	28,5	8	63	150
0:24:57	53	28,5	8	63	150
0:24:58	53	28,5	8	63	150
0:24:59	53	28,5	8	63	150
0:25:00	53	28,5	8	63	150
0:25:01	53	28,5	8	63	150
0:25:02	53	28,6	8	63	150
0:25:03	53	28,6	8	64	150
0:25:04	53	28,6	8	64	150
0:25:05	53	28,6	8	63	150
0:25:06	53	28,6	8	64	150
0:25:07	53	28,6	8	63	150
0:25:08	54	28,6	8	63	150
0:25:09	54	28,7	8	64	150
0:25:10	54	28,7	8	64	150
0:25:11	54	28,7	8	64	150
0:25:12	54	28,7	8	64	150
0:25:13	54	28,7	8	64	150
0:25:14	54	28,7	8	64	150
0:25:15	54	28,8	8	64	150
0:25:16	54	28,8	8	64	150
0:25:17	54	28,8	8	64	150
0:25:18	54	28,8	8	64	150
0:25:19	54	28,8	8	64	150
0:25:20	54	28,8	8	63	150
0:25:21	54	28,9	8	63	150
0:25:22	54	28,9	8	63	150
0:25:23	54	28,9	8	63	150
0:25:24	54	28,9	8	64	150
0:25:25	54	28,9	8	64	150
0:25:26	54	29,0	8	64	150
0:25:27	54	29,0	8	64	150
0:25:28	54	29,0	8	64	150
0:25:29	54	29,0	8	64	150
0:25:30	54	29,1	8	64	150
0:25:31	54	29,1	8	64	150
0:25:32	54	29,1	8	64	150
0:25:33	54	29,1	8	64	150
0:25:34	54	29,1	8	64	150
0:25:35	54	29,2	8	64	150
0:25:36	54	29,2	8	64	150
0:25:37	54	29,2	8	65	150
0:25:38	54	29,2	8	65	150
0:25:39	54	29,3	8	65	150
0:25:40	54	29,3	8	64	150
0:25:41	54	29,3	8	65	150
0:25:42	54	29,4	8	65	150
0:25:43	54	29,4	8	65	150
0:25:44	54	29,4	8	65	150
0:25:45	54	29,4	8	65	150
0:25:46	54	29,5	8	65	150
0:25:47	54	29,5	8	65	150
0:25:48	54	29,5	8	65	150
0:25:49	54	29,5	8	65	150
0:25:50	54	29,5	8	65	150
0:25:51	54	29,6	8	65	150
0:25:52	54	29,6	8	65	150
0:25:53	54	29,6	8	65	150
0:25:54	54	29,6	8	65	150
0:25:55	54	29,6	8	65	150
0:25:56	55	29,7	8	65	150
0:25:57	55	29,7	8	65	150
0:25:58	55	29,7	8	65	150
0:25:59	55	29,7	8	65	150
0:26:00	55	29,7	8	65	150
0:26:01	55	29,7	8	65	150
0:26:02	55	29,7	8	65	150
