Repository: ProgWizer/parser

File: project-root/data/Data Acquisition/Data Acquisition/2019 year (140)/19-077.txt
--Test Summary--
Full Path and File Name	
Instrument Name	7222
Instrument Type	Model 7222 Consistometer
Instrument Serial Number	
Test Start Date	09.08.2019
Test Start Time	10:10:07
Test Stop Date	09.08.2019
Test Stop Time	12:48:38
Test Length	2:38:31
Final Sample Time Offset	2:38:30
Controller Schedule Name	
Sampling Period	10 seconds
Comments	MPa:25(30), T:40(30)
Information	WellID	
Information	Customer	
Information	EngName	
Information	CementClass	G
Information	CementMfr	Ñóõîé Ëîã
Information	Additives	100G+5Dart-100+0.45CFL-501
Information	Density	1900
Information	BHCT	40
Information	BHST	
Information	FluidLoss	
Information	JobType	Research
Calculated Value	Time_30Bc	2:26:30
Calculated Value	Time_70Bc	2:38:30
Initial Temperature (°C)	26 °C
Final Temperature (°C)	41 °C
Initial Pressure (MPa)	0,9 MPa
Final Pressure (MPa)	25,4 MPa
Initial Consistency (Bc)	17 Bc
Final Consistency (Bc)	71 Bc
--Data--
Time (HH:MM:SS)	Temperature (°C)	Pressure (MPa)	Consistency (Bc)
0:00:00	26	0,9	17
0:00:10	26	0,9	17
0:00:20	26	1,2	17
0:00:30	26	1,2	16
0:00:40	26	1,6	18
0:00:50	26	1,7	18
0:01:00	26	1,9	18
0:01:10	26	2,0	18
0:01:20	26	2,2	20
0:01:30	26	2,5	20
0:01:40	26	2,7	18
0:01:50	26	2,9	18
0:02:00	26	3,2	17
0:02:10	26	3,5	16
0:02:20	26	3,7	16
0:02:30	26	3,9	16
0:02:40	26	4,0	16
0:02:50	26	4,1	16
0:03:00	26	4,3	16
0:03:10	26	4,4	16
0:03:20	27	4,5	16
0:03:30	27	4,6	16
0:03:40	27	4,8	16
0:03:50	27	4,9	16
0:04:00	27	5,0	16
0:04:10	27	5,1	16
0:04:20	27	5,2	16
0:04:30	28	5,3	16
0:04:40	28	5,3	16
0:04:50	28	5,3	16
0:05:00	28	5,4	17
0:05:10	28	5,3	16
0:05:20	28	5,4	16
0:05:30	28	5,4	16
0:05:40	29	5,5	16
0:05:50	29	5,7	16
0:06:00	29	5,7	16
0:06:10	29	5,8	16
0:06:20	29	6,0	16
0:06:30	29	6,3	16
0:06:40	29	6,3	17
0:06:50	29	6,3	17
0:07:00	30	6,7	17
0:07:10	30	6,7	17
0:07:20	30	6,7	17
0:07:30	30	7,1	16
0:07:40	30	7,2	16
0:07:50	30	7,2	16
0:08:00	30	7,6	16
0:08:10	30	7,6	16
0:08:20	30	7,7	16
0:08:30	30	7,7	16
0:08:40	30	8,2	16
0:08:50	31	8,2	16
0:09:00	31	8,3	16
0:09:10	31	8,4	16
0:09:20	31	8,4	16
0:09:30	31	8,5	16
0:09:40	31	8,9	16
0:09:50	31	9,0	16
0:10:00	31	9,1	16
0:10:10	31	9,2	16
0:10:20	31	9,3	16
0:10:30	31	9,3	16
0:10:40	31	9,7	16
0:10:50	31	9,8	16
0:11:00	32	9,9	16
0:11:10	32	9,9	16
0:11:20	32	10,0	16
0:11:30	32	10,4	16
0:11:40	32	10,4	16
0:11:50	32	10,5	16
0:12:00	32	10,6	16
0:12:10	32	10,9	16
0:12:20	32	11,0	16
0:12:30	32	11,0	16
0:12:40	32	11,1	16
0:12:50	32	11,4	16
0:13:00	33	11,5	16
0:13:10	33	11,6	16
0:13:20	33	11,6	16
0:13:30	33	12,0	16
0:13:40	33	12,0	16
0:13:50	33	12,1	16
0:14:00	33	12,4	16
0:14:10	33	12,5	16
0:14:20	33	12,5	16
0:14:30	33	12,6	16
0:14:40	33	12,9	16
0:14:50	33	12,9	16
0:15:00	34	13,0	16
0:15:10	34	13,3	16
0:15:20	34	13,4	16
0:15:30	34	13,4	16
0:15:40	34	13,6	16
0:15:50	34	13,7	16
0:16:00	34	14,0	16
0:16:10	34	14,1	16
0:16:20	34	14,1	16
0:16:30	34	14,2	16
0:16:40	34	14,5	16
0:16:50	34	14,5	16
0:17:00	35	14,7	16
0:17:10	35	14,8	16
0:17:20	35	15,1	16
0:17:30	35	15,1	16
0:17:40	35	15,2	16
0:17:50	35	15,5	16
0:18:00	35	15,6	16
0:18:10	35	15,6	16
0:18:20	35	15,7	15
0:18:30	35	16,0	16
0:18:40	35	16,1	15
0:18:50	35	16,1	15
0:19:00	36	16,4	15
0:19:10	36	16,4	15
0:19:20	36	16,6	15
0:19:30	36	16,7	15
0:19:40	36	16,9	15
0:19:50	36	17,0	15
0:20:00	36	17,1	15
0:20:10	36	17,4	15
0:20:20	36	17,5	14
0:20:30	36	17,6	13
0:20:40	36	17,7	13
0:20:50	36	17,8	13
0:21:00	36	17,9	13
0:21:10	37	18,0	13
0:21:20	37	18,3	13
0:21:30	37	18,4	12
0:21:40	37	18,4	12
0:21:50	37	18,5	12
0:22:00	37	18,8	12
0:22:10	37	18,8	12
0:22:20	37	19,0	12
0:22:30	37	19,2	12
0:22:40	37	19,2	12
0:22:50	37	19,3	12
0:23:00	37	19,6	12
0:23:10	38	19,6	12
0:23:20	38	19,8	12
0:23:30	38	20,0	12
0:23:40	38	20,1	12
0:23:50	38	20,2	12
0:24:00	38	20,4	12
0:24:10	38	20,5	12
0:24:20	38	20,6	12
0:24:30	38	20,9	12
0:24:40	38	21,0	12
0:24:50	38	21,0	12
0:25:00	38	21,3	12
0:25:10	38	21,4	12
0:25:20	39	21,5	11
0:25:30	39	21,5	11
0:25:40	39	21,8	11
0:25:50	39	21,9	11
0:26:00	39	22,0	11
0:26:10	39	22,1	11
0:26:20	39	22,2	11
0:26:30	39	22,4	11
0:26:40	39	22,5	11
0:26:50	39	22,8	11
0:27:00	39	22,8	11
0:27:10	39	22,9	11
0:27:20	40	23,1	11
0:27:30	40	23,2	11
0:27:40	40	23,5	11
0:27:50	40	23,5	11
0:28:00	40	23,6	11
0:28:10	40	23,7	11
0:28:20	40	24,0	11
0:28:30	40	24,0	11
0:28:40	40	24,1	11
0:28:50	40	24,2	11
0:29:00	40	24,5	11
0:29:10	40	24,6	11
0:29:20	40	24,7	11
0:29:30	41	24,9	11
0:29:40	41	25,0	11
0:29:50	41	25,1	11
0:30:00	41	25,1	11
0:30:10	41	25,1	11
0:30:20	41	25,1	10
0:30:30	41	25,1	10
0:30:40	41	25,1	10
0:30:50	41	25,1	10
0:31:00	41	25,0	11
0:31:10	41	25,0	10
0:31:20	41	24,9	10
0:31:30	41	24,8	10
0:31:40	41	24,9	11
0:31:50	42	24,8	10
0:32:00	42	24,9	10
0:32:10	42	24,8	11
0:32:20	42	24,8	10
0:32:30	42	24,9	11
0:32:40	42	24,8	11
0:32:50	42	24,9	10
0:33:00	42	24,8	11
0:33:10	42	24,8	10
0:33:20	42	24,8	10
0:33:30	42	24,9	10
0:33:40	42	24,8	10
0:33:50	42	24,8	11
0:34:00	42	24,8	10
0:34:10	42	24,8	10
0:34:20	42	24,8	10
0:34:30	42	24,8	10
0:34:40	42	24,9	10
0:34:50	42	24,9	10
0:35:00	42	24,9	10
0:35:10	42	24,9	10
0:35:20	42	24,8	10
0:35:30	42	24,8	10
0:35:40	41	24,8	10
0:35:50	41	24,8	10
0:36:00	41	24,9	10
0:36:10	41	24,9	10
0:36:20	41	24,9	10
0:36:30	41	24,9	10
0:36:40	41	24,9	10
0:36:50	41	25,0	10
0:37:00	41	25,0	10
0:37:10	41	25,0	10
0:37:20	41	25,0	10
0:37:30	41	25,0	10
0:37:40	41	25,1	10
0:37:50	41	25,1	10
0:38:00	41	25,1	10
0:38:10	41	25,2	10
0:38:20	41	25,2	10
0:38:30	41	25,2	10
0:38:40	41	25,2	10
0:38:50	41	25,2	10
0:39:00	41	25,2	10
0:39:10	41	25,3	10
0:39:20	41	25,3	10
0:39:30	41	25,3	10
0:39:40	41	25,3	10
0:39:50	41	25,3	10
0:40:00	41	25,3	10
0:40:10	41	25,3	10
0:40:20	41	25,3	10
0:40:30	41	25,3	10
0:40:40	41	25,3	10
0:40:50	41	25,3	10
0:41:00	41	25,4	10
0:41:10	41	25,3	10
0:41:20	41	25,3	10
0:41:30	41	25,4	10
0:41:40	41	25,4	10
0:41:50	41	25,3	10
0:42:00	41	25,3	10
0:42:10	41	25,3	10
0:42:20	41	25,3	10
0:42:30	41	25,3	10
0:42:40	41	25,4	10
0:42:50	41	25,4	10
0:43:00	41	25,3	10
0:43:10	41	25,4	10
0:43:20	41	25,4	10
0:43:30	41	25,4	10
0:43:40	41	25,4	10
0:43:50	41	25,4	10
0:44:00	41	25,4	10
0:44:10	41	25,4	10
0:44:20	41	25,4	10
0:44:30	41	25,4	10
0:44:40	41	25,4	10
0:44:50	41	25,4	10
0:45:00	41	25,4	10
0:45:10	41	25,4	10
0:45:20	41	25,4	10
0:45:30	41	25,4	10
0:45:40	41	25,4	10
0:45:50	41	25,4	10
0:46:00	41	25,4	10
0:46:10	41	25,4	10
0:46:20	41	25,4	10
0:46:30	41	25,4	10
0:46:40	41	25,4	10
0:46:50	41	25,4	10
0:47:00	41	25,4	10
0:47:10	41	25,4	10
0:47:20	41	25,4	10
0:47:30	41	25,5	10
0:47:40	41	25,4	10
0:47:50	41	25,5	10
0:48:00	41	25,5	10
0:48:10	41	25,4	10
0:48:20	41	25,5	10
0:48:30	41	25,5	10
0:48:40	41	25,5	10
0:48:50	41	25,5	10
0:49:00	41	25,5	10
0:49:10	41	25,5	10
0:49:20	41	25,5	10
0:49:30	41	25,5	10
0:49:40	41	25,5	10
0:49:50	41	25,5	10
0:50:00	41	25,5	10
0:50:10	41	25,5	10
0:50:20	41	25,5	10
0:50:30	41	25,5	10
0:50:40	41	25,5	10
0:50:50	41	25,5	10
0:51:00	41	25,5	10
0:51:10	41	25,5	10
0:51:20	41	25,5	10
0:51:30	41	25,5	10
0:51:40	41	25,5	10
0:51:50	41	25,5	10
0:52:00	41	25,5	10
0:52:10	41	25,5	10
0:52:20	41	25,5	10
0:52:30	41	25,5	10
0:52:40	41	25,5	10
0:52:50	41	25,5	10
0:53:00	41	25,5	10
0:53:10	41	25,5	10
0:53:20	41	25,5	10
0:53:30	41	25,5	10
0:53:40	41	25,5	10
0:53:50	41	25,5	10
0:54:00	41	25,5	10
0:54:10	41	25,5	10
0:54:20	41	25,5	10
0:54:30	41	25,5	10
0:54:40	41	25,5	10
0:54:50	41	25,5	10
0:55:00	41	25,5	10
0:55:10	41	25,5	10
0:55:20	41	25,6	10
0:55:30	41	25,6	10
0:55:40	41	25,6	10
0:55:50	41	25,6	10
0:56:00	41	25,6	10
0:56:10	41	25,6	10
0:56:20	41	25,6	10
0:56:30	41	25,6	10
0:56:40	41	25,6	10
0:56:50	41	25,6	10
0:57:00	41	25,6	10
0:57:10	41	25,6	10
0:57:20	41	25,6	10
0:57:30	41	25,6	10
0:57:40	41	25,6	10
0:57:50	41	25,6	10
0:58:00	41	25,6	10
0:58:10	41	25,6	10
0:58:20	41	25,6	10
0:58:30	41	25,6	10
0:58:40	41	25,6	10
0:58:50	41	25,6	10
0:59:00	41	25,6	10
0:59:10	41	25,6	10
0:59:20	41	25,6	10
0:59:30	41	25,6	10
0:59:40	41	25,6	10
0:59:50	41	25,6	10
1:00:00	41	25,6	10
1:00:10	41	25,6	10
1:00:20	41	25,6	10
1:00:30	41	25,6	10
1:00:40	41	25,6	10
1:00:50	41	25,6	10
1:01:00	41	25,7	10
1:01:10	41	25,7	10
1:01:20	41	25,7	10
1:01:30	41	25,7	10
1:01:40	41	25,7	10
1:01:50	41	25,7	10
1:02:00	41	25,7	10
1:02:10	41	25,7	10
1:02:20	41	25,7	10
1:02:30	41	25,7	10
1:02:40	41	25,7	10
1:02:50	41	25,7	10
1:03:00	41	25,7	10
1:03:10	41	25,7	10
1:03:20	41	25,7	10
1:03:30	41	25,7	10
1:03:40	41	25,7	10
1:03:50	41	25,7	10
1:04:00	41	25,7	10
1:04:10	41	25,6	10
1:04:20	41	25,7	10
1:04:30	41	25,7	10
1:04:40	41	25,7	10
1:04:50	41	25,6	10
1:05:00	41	25,7	10
1:05:10	41	25,7	10
1:05:20	41	25,7	10
1:05:30	41	25,7	10
1:05:40	41	25,7	10
1:05:50	41	25,7	10
1:06:00	41	25,7	10
1:06:10	41	25,7	10
1:06:20	41	25,7	10
1:06:30	41	25,7	10
1:06:40	41	25,7	10
1:06:50	41	25,7	10
1:07:00	41	25,7	10
1:07:10	41	25,7	10
1:07:20	41	25,7	10
1:07:30	41	25,7	10
1:07:40	41	25,7	10
1:07:50	41	25,7	10
1:08:00	41	25,7	10
1:08:10	41	25,7	10
1:08:20	41	25,8	10
1:08:30	41	25,8	10
1:08:40	41	25,8	10
1:08:50	41	25,8	10
1:09:00	41	25,7	10
1:09:10	41	25,7	10
1:09:20	41	25,7	10
1:09:30	41	25,7	10
1:09:40	41	25,7	10
1:09:50	41	25,7	10
1:10:00	41	25,8	10
1:10:10	41	25,8	10
1:10:20	41	25,8	10
1:10:30	41	25,8	10
1:10:40	41	25,8	10
1:10:50	41	25,8	10
1:11:00	41	25,8	10
1:11:10	41	25,7	10
1:11:20	41	25,7	10
1:11:30	41	25,8	10
1:11:40	41	25,8	10
1:11:50	41	25,7	10
1:12:00	41	25,7	10
1:12:10	41	25,7	10
1:12:20	41	25,8	10
1:12:30	41	25,8	10
1:12:40	41	25,8	10
1:12:50	41	25,8	10
1:13:00	41	25,8	10
1:13:10	41	25,8	10
1:13:20	41	25,2	10
1:13:30	41	25,2	10
1:13:40	41	25,2	10
1:13:50	41	25,1	10
1:14:00	41	25,2	10
1:14:10	41	25,2	10
1:14:20	41	25,1	10
1:14:30	41	25,2	10
1:14:40	41	25,3	10
1:14:50	41	25,3	10
1:15:00	41	25,2	10
1:15:10	41	25,2	10
1:15:20	41	25,2	10
1:15:30	41	25,2	10
1:15:40	41	25,3	10
1:15:50	41	25,3	10
1:16:00	41	25,3	10
1:16:10	41	25,3	10
1:16:20	41	25,3	10
1:16:30	41	25,3	10
1:16:40	41	25,3	10
1:16:50	41	25,4	10
1:17:00	41	25,4	10
1:17:10	41	25,4	10
1:17:20	41	25,4	10
1:17:30	41	25,4	10
1:17:40	41	25,4	10
1:17:50	41	25,4	10
1:18:00	41	25,4	10
1:18:10	41	25,4	10
1:18:20	41	25,4	10
1:18:30	41	25,4	10
1:18:40	41	25,4	10
1:18:50	41	25,4	10
1:19:00	41	25,4	10
1:19:10	41	25,4	10
1:19:20	41	25,4	10
1:19:30	41	25,4	10
1:19:40	41	25,4	10
1:19:50	41	25,4	10
1:20:00	41	25,4	10
1:20:10	41	25,4	10
1:20:20	41	25,4	10
1:20:30	41	25,4	10
1:20:40	41	25,4	10
1:20:50	41	25,4	10
1:21:00	41	25,4	10
1:21:10	41	25,4	10
1:21:20	41	25,4	10
1:21:30	41	25,4	10
1:21:40	41	25,4	10
1:21:50	41	25,4	10
1:22:00	41	25,4	10
1:22:10	41	25,4	10
1:22:20	41	25,4	10
1:22:30	41	25,4	10
1:22:40	41	25,5	10
1:22:50	41	25,5	10
1:23:00	41	25,5	10
1:23:10	41	25,5	10
1:23:20	41	25,5	10
1:23:30	41	25,5	10
1:23:40	41	25,5	10
1:23:50	41	25,5	10
1:24:00	41	25,5	10
1:24:10	41	25,5	10
1:24:20	41	25,5	10
1:24:30	41	25,4	10
1:24:40	41	25,5	10
1:24:50	41	25,4	10
1:25:00	41	25,4	10
1:25:10	41	25,4	10
1:25:20	41	25,4	10
1:25:30	41	25,4	10
1:25:40	41	25,4	10
1:25:50	41	25,4	10
1:26:00	41	25,4	10
1:26:10	41	25,4	10
1:26:20	41	25,4	10
1:26:30	41	25,4	10
1:26:40	41	25,4	10
1:26:50	41	25,4	10
1:27:00	41	25,5	10
1:27:10	41	25,5	10
1:27:20	41	25,5	10
1:27:30	41	25,5	10
1:27:40	41	25,4	10
1:27:50	41	25,5	10
1:28:00	41	25,4	10
1:28:10	41	25,4	10
1:28:20	41	25,5	10
1:28:30	41	25,5	10
1:28:40	41	25,5	10
1:28:50	41	25,5	10
1:29:00	41	25,5	10
1:29:10	41	25,5	10
1:29:20	41	25,5	10
1:29:30	41	25,5	10
1:29:40	41	25,5	10
1:29:50	41	25,5	10
1:30:00	41	25,5	10
1:30:10	41	25,5	10
1:30:20	41	25,5	10
1:30:30	41	25,5	10
1:30:40	41	25,5	11
1:30:50	41	25,5	10
1:31:00	41	25,5	10
1:31:10	41	25,5	10
1:31:20	41	25,5	10
1:31:30	41	25,5	10
1:31:40	41	25,4	10
1:31:50	41	25,4	10
1:32:00	41	25,4	11
1:32:10	41	25,4	10
1:32:20	41	25,4	10
1:32:30	41	25,4	10
1:32:40	41	25,4	10
1:32:50	41	25,4	11
1:33:00	41	25,4	10
1:33:10	41	25,4	10
1:33:20	41	25,4	11
1:33:30	41	25,5	10
1:33:40	41	25,5	10
1:33:50	41	25,4	10
1:34:00	41	25,4	10
1:34:10	41	25,4	11
1:34:20	41	25,5	10
1:34:30	41	25,5	10
1:34:40	41	25,4	10
1:34:50	41	25,4	10
1:35:00	41	25,5	11
1:35:10	41	25,4	10
1:35:20	41	25,5	10
1:35:30	41	25,4	11
1:35:40	41	25,5	10
1:35:50	41	25,5	11
1:36:00	41	25,5	10
1:36:10	41	25,5	10
1:36:20	41	25,5	11
1:36:30	41	25,4	10
1:36:40	41	25,5	11
1:36:50	41	25,4	11
1:37:00	41	25,5	10
1:37:10	41	25,5	11
1:37:20	41	25,5	10
1:37:30	41	25,5	11
1:37:40	41	25,5	11
1:37:50	41	25,5	10
1:38:00	41	25,5	11
1:38:10	41	25,4	11
1:38:20	41	25,4	11
1:38:30	41	25,4	11
1:38:40	41	25,5	10
1:38:50	41	25,5	11
1:39:00	41	25,4	11
1:39:10	41	25,5	11
1:39:20	41	25,4	11
1:39:30	41	25,5	10
1:39:40	41	25,4	11
1:39:50	41	25,4	11
1:40:00	41	25,4	10
1:40:10	41	25,4	11
1:40:20	41	25,4	11
1:40:30	41	25,4	11
1:40:40	41	25,4	11
1:40:50	41	25,4	10
1:41:00	41	25,4	11
1:41:10	41	25,4	11
1:41:20	41	25,4	11
1:41:30	41	25,4	11
1:41:40	41	25,4	11
1:41:50	41	25,4	11
1:42:00	41	25,4	11
1:42:10	41	25,4	11
1:42:20	41	25,4	11
1:42:30	41	25,4	11
1:42:40	41	25,4	11
1:42:50	41	25,5	11
1:43:00	41	25,4	11
1:43:10	41	25,4	11
1:43:20	41	25,4	11
1:43:30	41	25,5	11
1:43:40	41	25,4	11
1:43:50	41	25,4	11
1:44:00	41	25,4	11
1:44:10	41	25,4	11
1:44:20	41	25,4	11
1:44:30	41	25,4	11
1:44:40	41	25,4	11
1:44:50	41	25,4	11
1:45:00	41	25,4	11
1:45:10	41	25,4	11
1:45:20	41	25,4	11
1:45:30	41	25,4	11
1:45:40	41	25,4	11
1:45:50	41	25,4	11
1:46:00	41	25,4	11
1:46:10	41	25,4	11
1:46:20	41	25,4	11
1:46:30	41	25,4	11
1:46:40	41	25,4	11
1:46:50	41	25,4	11
1:47:00	41	25,4	11
1:47:10	41	25,4	11
1:47:20	41	25,4	11
1:47:30	41	25,4	11
1:47:40	41	25,4	11
1:47:50	41	25,4	11
1:48:00	41	25,4	11
1:48:10	41	25,4	11
1:48:20	41	25,4	11
1:48:30	41	25,4	11
1:48:40	41	25,4	11
1:48:50	41	25,4	11
1:49:00	41	25,4	11
1:49:10	41	25,4	11
1:49:20	41	25,4	11
1:49:30	41	25,4	11
1:49:40	41	25,3	11
1:49:50	41	25,3	11
1:50:00	41	25,3	11
1:50:10	41	25,4	11
1:50:20	41	25,3	11
1:50:30	41	25,4	11
1:50:40	41	25,4	12
1:50:50	41	25,4	11
1:51:00	41	25,4	12
1:51:10	41	25,4	12
1:51:20	41	25,4	12
1:51:30	41	25,4	12
1:51:40	41	25,4	12
1:51:50	41	25,4	12
1:52:00	41	25,4	12
1:52:10	41	25,4	12
1:52:20	41	25,4	12
1:52:30	41	25,4	12
1:52:40	41	25,4	12
1:52:50	41	25,4	12
1:53:00	41	25,3	12
1:53:10	41	25,3	12
1:53:20	41	25,3	12
1:53:30	41	25,3	12
1:53:40	41	25,3	12
1:53:50	41	25,3	12
1:54:00	41	25,3	12
1:54:10	41	25,3	12
1:54:20	41	25,3	12
1:54:30	41	25,3	12
1:54:40	41	25,3	12
1:54:50	41	25,3	12
1:55:00	41	25,3	12
1:55:10	41	25,3	12
1:55:20	41	25,3	12
1:55:30	41	25,3	12
1:55:40	41	25,3	12
1:55:50	41	25,3	12
1:56:00	41	25,3	12
1:56:10	41	25,2	12
1:56:20	41	25,3	12
1:56:30	41	25,2	12
1:56:40	41	25,2	12
1:56:50	41	25,2	12
1:57:00	41	25,3	12
1:57:10	41	25,2	12
1:57:20	41	25,2	12
1:57:30	41	25,2	12
1:57:40	41	25,2	12
1:57:50	41	25,3	12
1:58:00	41	25,3	12
1:58:10	41	25,3	12
1:58:20	41	25,2	13
1:58:30	41	25,2	13
1:58:40	41	25,2	13
1:58:50	41	25,2	13
1:59:00	41	25,2	13
1:59:10	41	25,3	13
1:59:20	41	25,3	13
1:59:30	41	25,3	13
1:59:40	41	25,2	13
1:59:50	41	25,2	13
2:00:00	41	25,2	13
2:00:10	41	25,2	13
2:00:20	41	25,2	13
2:00:30	41	25,2	13
2:00:40	41	25,2	13
2:00:50	41	25,2	13
2:01:00	41	25,2	13
2:01:10	41	25,2	13
2:01:20	41	25,2	13
2:01:30	41	25,2	13
2:01:40	41	25,2	13
2:01:50	41	25,2	13
2:02:00	41	25,2	14
2:02:10	41	25,2	14
2:02:20	41	25,2	14
2:02:30	41	25,2	14
2:02:40	41	25,2	14
2:02:50	41	25,2	14
2:03:00	41	25,2	14
2:03:10	41	25,2	14
2:03:20	41	25,2	14
2:03:30	41	25,2	14
2:03:40	41	25,2	14
2:03:50	41	25,2	14
2:04:00	41	25,2	14
2:04:10	41	25,2	14
2:04:20	41	25,2	14
2:04:30	41	25,2	14
2:04:40	41	25,2	14
2:04:50	41	25,2	14
2:05:00	41	25,2	14
2:05:10	41	25,2	14
2:05:20	41	25,2	14
2:05:30	41	25,2	15
2:05:40	41	25,2	15
2:05:50	41	25,2	15
2:06:00	41	25,2	15
2:06:10	41	25,2	15
2:06:20	41	25,2	15
2:06:30	41	25,2	15
2:06:40	41	25,2	15
2:06:50	41	25,2	15
2:07:00	41	25,2	15
2:07:10	41	25,2	15
2:07:20	41	25,2	15
2:07:30	41	25,2	15
2:07:40	41	25,2	15
2:07:50	41	25,2	15
2:08:00	41	25,2	15
2:08:10	41	25,2	15
2:08:20	41	25,2	15
2:08:30	41	25,1	15
2:08:40	41	25,1	15
2:08:50	41	25,1	15
2:09:00	41	25,1	15
2:09:10	41	25,1	16
2:09:20	41	25,1	16
2:09:30	41	25,1	16
2:09:40	41	25,1	16
2:09:50	41	25,1	16
2:10:00	41	25,1	16
2:10:10	41	25,1	16
2:10:20	41	25,0	16
2:10:30	41	25,1	16
2:10:40	41	25,1	16
2:10:50	41	25,1	16
2:11:00	41	25,1	17
2:11:10	41	25,1	17
2:11:20	41	25,1	17
2:11:30	41	25,1	17
2:11:40	41	25,1	17
2:11:50	41	25,1	17
2:12:00	41	25,1	17
2:12:10	41	25,1	17
2:12:20	41	25,1	17
2:12:30	41	25,1	17
2:12:40	41	25,1	18
2:12:50	41	25,1	18
2:13:00	41	25,0	18
2:13:10	41	25,0	18
2:13:20	41	25,0	18
2:13:30	41	25,0	18
2:13:40	41	25,1	19
2:13:50	41	25,0	19
2:14:00	41	25,0	19
2:14:10	41	25,0	19
2:14:20	41	25,0	19
2:14:30	41	25,0	19
2:14:40	41	25,0	19
2:14:50	41	25,0	19
2:15:00	41	25,0	19
2:15:10	41	25,0	20
2:15:20	41	25,0	20
2:15:30	41	24,9	20
2:15:40	41	24,9	20
2:15:50	41	24,9	20
2:16:00	41	24,9	20
2:16:10	41	24,9	20
2:16:20	41	24,8	21
2:16:30	41	24,8	21
2:16:40	41	24,8	21
2:16:50	41	24,8	21
2:17:00	41	24,8	21
2:17:10	41	24,8	21
2:17:20	41	24,8	21
2:17:30	41	25,0	21
2:17:40	41	24,9	21
2:17:50	41	24,9	21
2:18:00	41	24,9	21
2:18:10	41	24,9	21
2:18:20	41	24,9	21
2:18:30	41	24,9	22
2:18:40	41	24,8	22
2:18:50	41	24,8	22
2:19:00	41	24,8	22
2:19:10	41	24,8	22
2:19:20	41	25,0	22
2:19:30	41	24,9	22
2:19:40	41	24,9	22
2:19:50	41	24,9	23
2:20:00	41	24,9	23
2:20:10	41	24,9	23
2:20:20	41	24,9	23
2:20:30	41	24,9	23
2:20:40	41	24,8	23
2:20:50	41	24,8	23
2:21:00	41	24,8	24
2:21:10	41	24,8	24
2:21:20	41	24,8	24
2:21:30	41	24,9	24
2:21:40	41	24,9	24
2:21:50	41	24,9	24
2:22:00	41	24,9	24
2:22:10	41	24,8	24
2:22:20	41	24,8	24
2:22:30	41	24,8	25
2:22:40	41	24,8	25
2:22:50	41	24,8	25
2:23:00	41	24,8	25
2:23:10	41	24,9	25
2:23:20	41	24,8	26
2:23:30	41	24,8	27
2:23:40	41	24,8	28
2:23:50	41	24,8	28
2:24:00	41	24,8	27
2:24:10	41	24,8	27
2:24:20	41	24,9	30
2:24:30	41	24,9	27
2:24:40	41	24,9	28
2:24:50	41	24,9	28
2:25:00	41	24,8	28
2:25:10	41	24,8	28
2:25:20	41	24,8	29
2:25:30	41	24,8	29
2:25:40	41	24,8	29
2:25:50	41	24,8	30
2:26:00	41	25,0	30
2:26:10	41	25,0	30
2:26:20	41	25,0	30
2:26:30	41	24,9	30
2:26:40	41	24,9	30
2:26:50	41	24,9	31
2:27:00	41	24,9	31
2:27:10	41	24,9	31
2:27:20	41	25,0	31
2:27:30	41	25,0	32
2:27:40	41	25,0	32
2:27:50	41	25,0	33
2:28:00	41	25,0	33
2:28:10	41	25,1	33
2:28:20	41	25,1	33
2:28:30	41	25,1	33
2:28:40	41	25,1	34
2:28:50	41	25,1	34
2:29:00	41	25,1	34
2:29:10	41	25,2	35
2:29:20	41	25,2	35
2:29:30	41	25,2	36
2:29:40	41	25,2	36
2:29:50	41	25,2	36
2:30:00	41	25,2	37
2:30:10	41	25,2	39
2:30:20	41	25,3	39
2:30:30	41	25,3	40
2:30:40	41	25,3	40
2:30:50	41	25,3	40
2:31:00	41	25,3	40
2:31:10	41	25,4	40
2:31:20	41	25,4	40
2:31:30	41	25,4	40
2:31:40	41	25,4	41
2:31:50	41	25,4	41
2:32:00	41	25,4	41
2:32:10	41	25,5	42
2:32:20	41	25,5	42
2:32:30	41	25,5	43
2:32:40	41	25,5	43
2:32:50	41	25,5	44
2:33:00	41	25,5	44
2:33:10	41	25,6	44
2:33:20	41	25,6	44
2:33:30	41	25,6	44
2:33:40	41	25,6	45
2:33:50	41	25,6	45
2:34:00	41	25,6	45
2:34:10	41	25,7	45
2:34:20	41	25,7	46
2:34:30	41	25,7	47
2:34:40	41	25,7	47
2:34:50	41	25,7	47
2:35:00	41	25,7	49
2:35:10	41	25,7	50
2:35:20	41	25,7	51
2:35:30	41	25,7	52
2:35:40	41	25,7	53
2:35:50	41	25,7	54
2:36:00	41	25,7	55
2:36:10	41	25,7	56
2:36:20	41	25,7	57
2:36:30	41	25,7	57
2:36:40	41	25,7	58
2:36:50	41	25,7	59
2:37:00	41	25,6	61
2:37:10	41	25,6	15
2:37:20	41	25,6	8
2:37:30	41	25,6	1
2:37:40	41	25,6	9
2:37:50	41	25,6	2
2:38:00	41	25,5	68
2:38:10	41	25,5	69
2:38:20	41	25,4	70
2:38:30	41	25,4	71

File: project-root/data/Data Acquisition/Data Acquisition/2019 year (140)/19-078.txt
--Test Summary--
Full Path and File Name	
Instrument Name	7322
Instrument Type	Model 7322 Consistometer - Variable Speed
Instrument Serial Number	
Test Start Date	20.09.2019
Test Start Time	11:38:14
Test Stop Date	20.09.2019
Test Stop Time	11:44:30
Test Length	0:06:16
Final Sample Time Offset	0:06:15
Controller Schedule Name	
Sampling Period	1 second
Comments	
Information	WellID	
Information	Customer	
Information	EngName	
Information	CementClass	
Information	CementMfr	
Information	Additives	
Information	Density	
Information	BHCT	
Information	BHST	
Information	FluidLoss	
Information	JobType	
Calculated Value	Time_30Bc	N/A
Calculated Value	Time_70Bc	N/A
Calculated Value	Time_100Bc	N/A
Initial Temperature (°C)	22 °C
Final Temperature (°C)	21 °C
Initial Pressure (MPa)	0,9 MPa
Final Pressure (MPa)	4,7 MPa
Initial Consistency (Bc)	1 Bc
Final Consistency (Bc)	1 Bc
Initial Wall Temperature (°C)	21 °C
Final Wall Temperature (°C)	44 °C
Initial Motor Speed (RPM)	150 RPM
Final Motor Speed (RPM)	150 RPM
--Data--
Time (HH:MM:SS)	Temperature (°C)	Pressure (MPa)	Consistency (Bc)	Wall Temperature (°C)	Motor Speed (RPM)
0:00:00	22	0,9	1	21	150
0:00:01	22	0,9	1	21	150
0:00:02	22	0,9	1	21	150
0:00:03	22	0,9	1	21	150
0:00:04	22	0,9	1	21	150
0:00:05	22	0,9	1	21	150
0:00:06	22	0,9	1	21	150
0:00:07	22	0,9	1	21	150
0:00:08	22	0,9	1	21	150
0:00:09	22	0,9	1	21	150
0:00:10	22	1,0	1	21	150
0:00:11	22	1,0	1	21	150
0:00:12	22	1,0	1	21	150
0:00:13	22	1,0	1	21	150
0:00:14	22	1,0	1	21	150
0:00:15	22	1,0	1	21	150
0:00:16	22	1,0	1	21	150
0:00:17	22	1,0	1	21	150
0:00:18	22	1,0	1	21	150
0:00:19	22	1,0	1	21	150
0:00:20	22	1,0	1	21	150
0:00:21	22	1,0	1	21	150
0:00:22	22	1,0	1	21	150
0:00:23	22	1,0	1	21	150
0:00:24	22	1,0	1	21	150
0:00:25	22	1,1	1	21	150
0:00:26	22	1,1	1	21	150
0:00:27	22	1,1	1	21	150
0:00:28	22	1,1	1	21	150
0:00:29	22	1,1	1	21	150
0:00:30	22	1,1	1	21	150
0:00:31	22	1,1	1	22	150
0:00:32	22	1,1	1	21	150
0:00:33	22	1,2	1	21	150
0:00:34	22	1,2	1	21	150
0:00:35	22	1,2	1	21	150
0:00:36	22	1,2	1	22	150
0:00:37	22	1,2	1	22	150
0:00:38	22	1,2	1	22	150
0:00:39	22	1,2	1	22	150
0:00:40	22	1,2	1	22	150
0:00:41	22	1,2	1	22	150
0:00:42	22	1,3	1	22	150
0:00:43	22	1,3	1	22	150
0:00:44	22	1,3	1	22	150
0:00:45	22	1,3	1	22	150
0:00:46	22	1,3	1	22	150
0:00:47	22	1,3	1	22	150
0:00:48	22	1,3	1	22	150
0:00:49	22	1,3	1	22	150
0:00:50	22	1,4	1	22	150
0:00:51	22	1,4	1	22	150
0:00:52	22	1,4	1	22	150
0:00:53	22	1,4	1	22	150
0:00:54	22	1,4	1	22	150
0:00:55	22	1,4	1	22	150
0:00:56	22	1,4	1	22	150
0:00:57	22	1,4	1	22	150
0:00:58	22	1,4	1	22	150
0:00:59	22	1,4	1	22	150
0:01:00	22	1,4	1	22	150
0:01:01	22	1,5	1	22	150
0:01:02	22	1,5	1	22	150
0:01:03	22	1,6	1	22	150
0:01:04	22	1,6	1	23	150
0:01:05	22	1,6	1	23	150
0:01:06	22	1,6	1	23	150
0:01:07	22	1,6	1	23	150
0:01:08	22	1,6	1	23	150
0:01:09	22	1,6	1	23	150
0:01:10	22	1,6	1	23	150
0:01:11	22	1,6	1	23	150
0:01:12	22	1,6	1	23	150
0:01:13	22	1,6	1	23	150
0:01:14	22	1,6	1	23	150
0:01:15	22	1,6	1	23	150
0:01:16	22	1,6	1	23	150
0:01:17	22	1,6	1	23	150
0:01:18	22	1,6	1	23	150
0:01:19	22	1,6	1	23	150
0:01:20	22	1,7	1	23	150
0:01:21	22	1,7	1	23	150
0:01:22	22	1,7	1	23	150
0:01:23	22	1,7	1	23	150
0:01:24	22	1,7	1	23	150
0:01:25	22	1,7	1	23	150
0:01:26	22	1,7	1	24	150
0:01:27	22	1,8	1	24	150
0:01:28	22	1,8	1	24	150
0:01:29	22	1,8	1	24	150
0:01:30	22	1,8	1	24	150
0:01:31	22	1,8	1	24	150
0:01:32	22	1,9	1	24	150
0:01:33	22	1,9	1	24	150
0:01:34	22	1,9	1	24	150
0:01:35	22	1,9	1	24	150
0:01:36	22	1,9	1	24	150
0:01:37	22	1,9	1	24	150
0:01:38	22	1,9	1	24	150
0:01:39	22	1,9	1	24	150
0:01:40	22	1,9	1	24	150
0:01:41	22	1,9	1	24	150
0:01:42	22	1,9	1	24	150
0:01:43	22	1,9	1	24	150
0:01:44	22	1,9	1	25	150
0:01:45	22	2,0	1	24	150
0:01:46	22	2,0	1	25	150
0:01:47	22	2,0	1	25	150
0:01:48	22	2,0	1	25	150
0:01:49	22	2,0	1	25	150
0:01:50	22	2,0	1	25	150
0:01:51	22	2,0	1	25	150
0:01:52	22	2,0	1	25	150
0:01:53	22	2,0	1	25	150
0:01:54	22	2,0	1	25	150
0:01:55	22	2,0	1	25	150
0:01:56	22	2,0	1	25	150
0:01:57	22	2,0	1	25	150
0:01:58	22	2,1	1	25	150
0:01:59	22	2,1	1	26	150
0:02:00	22	2,1	1	26	150
0:02:01	22	2,1	1	26	150
0:02:02	22	2,1	1	26	150
0:02:03	22	2,1	1	26	150
0:02:04	22	2,1	1	26	150
0:02:05	22	2,1	1	26	150
0:02:06	22	2,2	1	26	150
0:02:07	21	2,2	1	26	150
0:02:08	22	2,2	1	26	150
0:02:09	22	2,2	1	26	150
0:02:10	22	2,2	1	26	150
0:02:11	22	2,2	1	27	150
0:02:12	22	2,2	1	27	150
0:02:13	22	2,2	1	27	150
0:02:14	22	2,2	1	27	150
0:02:15	21	2,3	1	27	150
0:02:16	22	2,3	1	27	150
0:02:17	22	2,3	1	27	150
0:02:18	22	2,3	1	27	150
0:02:19	22	2,3	1	27	150
0:02:20	22	2,3	1	27	150
0:02:21	22	2,3	1	27	150
0:02:22	22	2,4	1	27	150
0:02:23	22	2,4	1	27	150
0:02:24	22	2,4	1	27	150
0:02:25	22	2,4	1	27	150
0:02:26	22	2,4	1	28	150
0:02:27	22	2,4	1	28	150
0:02:28	22	2,4	1	28	150
0:02:29	22	2,5	1	28	150
0:02:30	22	2,5	1	28	150
0:02:31	22	2,5	1	28	150
0:02:32	22	2,5	1	28	150
0:02:33	22	2,5	1	28	150
0:02:34	22	2,5	1	28	150
0:02:35	22	2,6	1	28	150
0:02:36	22	2,6	1	28	150
0:02:37	22	2,6	1	28	150
0:02:38	22	2,6	1	28	150
0:02:39	22	2,6	1	28	150
0:02:40	22	2,6	1	28	150
0:02:41	22	2,7	1	28	150
0:02:42	22	2,7	1	28	150
0:02:43	22	2,7	1	29	150
0:02:44	22	2,7	1	29	150
0:02:45	21	2,7	1	29	150
0:02:46	22	2,7	1	29	150
0:02:47	22	2,8	1	29	150
0:02:48	22	2,8	1	29	150
0:02:49	22	2,8	1	29	150
0:02:50	22	2,8	1	29	150
0:02:51	22	2,8	1	29	150
0:02:52	22	2,8	1	29	150
0:02:53	22	2,9	1	29	150
0:02:54	22	2,9	1	30	150
0:02:55	22	2,9	1	29	150
0:02:56	21	2,9	1	30	150
0:02:57	22	2,9	1	30	150
0:02:58	22	3,0	1	30	150
0:02:59	22	3,0	1	30	150
0:03:00	22	3,0	1	30	150
0:03:01	22	3,0	1	30	150
0:03:02	22	3,1	1	30	150
0:03:03	21	3,1	1	30	150
0:03:04	22	3,1	1	30	150
0:03:05	22	3,1	1	30	150
0:03:06	22	3,1	1	30	150
0:03:07	22	3,2	1	30	150
0:03:08	22	3,2	1	31	150
0:03:09	22	3,2	1	30	150
0:03:10	22	3,2	1	31	150
0:03:11	22	3,3	1	31	150
0:03:12	22	3,3	1	31	150
0:03:13	21	3,3	1	31	150
0:03:14	22	3,3	1	31	150
0:03:15	21	3,4	1	31	150
0:03:16	21	3,4	1	32	150
0:03:17	22	3,4	1	31	150
0:03:18	22	3,4	1	32	150
0:03:19	22	3,5	1	32	150
0:03:20	22	3,5	1	32	150
0:03:21	21	3,5	1	32	150
0:03:22	22	3,5	1	32	150
0:03:23	22	3,6	1	32	150
0:03:24	21	3,6	1	32	150
0:03:25	22	3,6	1	32	150
0:03:26	22	3,6	1	32	150
0:03:27	22	3,7	1	32	150
0:03:28	22	3,7	1	32	150
0:03:29	21	3,7	1	32	150
0:03:30	22	3,8	1	32	150
0:03:31	22	3,8	1	32	150
0:03:32	22	3,8	1	33	150
0:03:33	22	3,8	1	33	150
0:03:34	22	3,9	1	33	150
0:03:35	22	3,9	1	33	150
0:03:36	22	3,9	1	33	150
0:03:37	22	4,0	1	33	150
0:03:38	22	4,0	1	33	150
0:03:39	22	4,0	1	33	150
0:03:40	22	4,1	1	33	150
0:03:41	21	4,1	1	33	150
0:03:42	21	4,0	1	33	150
0:03:43	22	4,1	1	34	150
0:03:44	21	4,1	1	34	150
0:03:45	22	4,1	1	34	150
0:03:46	22	4,1	1	34	150
0:03:47	22	4,1	1	34	150
0:03:48	22	4,1	1	34	150
0:03:49	22	4,1	1	34	150
0:03:50	22	4,1	1	34	150
0:03:51	22	4,2	1	34	150
0:03:52	22	4,2	1	34	150
0:03:53	22	4,1	1	34	150
0:03:54	22	4,1	1	34	150
0:03:55	22	4,2	1	34	150
0:03:56	22	4,2	1	34	150
0:03:57	22	4,2	1	35	150
0:03:58	22	4,2	1	35	150
0:03:59	22	4,2	1	35	150
0:04:00	21	4,2	1	35	150
0:04:01	22	4,3	1	35	150
0:04:02	21	4,3	1	35	150
0:04:03	21	4,2	1	35	150
0:04:04	22	4,2	1	35	150
0:04:05	22	4,3	1	35	150
0:04:06	22	4,3	1	35	150
0:04:07	22	4,3	1	35	150
0:04:08	22	4,3	1	35	150
0:04:09	22	4,3	1	35	150
0:04:10	22	4,3	1	36	150
0:04:11	22	4,3	1	36	150
0:04:12	21	4,4	1	36	150
0:04:13	22	4,4	1	36	150
0:04:14	22	4,3	1	36	150
0:04:15	22	4,4	1	36	150
0:04:16	22	4,4	1	37	150
0:04:17	22	4,4	1	36	150
0:04:18	22	4,4	1	36	150
0:04:19	21	4,4	1	37	150
0:04:20	22	4,4	1	37	150
0:04:21	22	4,4	1	37	150
0:04:22	22	4,5	1	37	150
0:04:23	21	4,5	1	37	150
0:04:24	22	4,4	1	37	150
0:04:25	22	4,4	1	37	150
0:04:26	22	4,5	1	37	150
0:04:27	22	4,5	1	37	150
0:04:28	22	4,5	1	37	150
0:04:29	22	4,5	1	37	150
0:04:30	22	4,5	1	37	150
0:04:31	22	4,5	1	38	150
0:04:32	22	4,6	1	38	150
0:04:33	22	4,6	1	38	150
0:04:34	22	4,5	1	38	150
0:04:35	22	4,5	1	38	150
0:04:36	22	4,6	1	38	150
0:04:37	22	4,6	1	38	150
0:04:38	22	4,6	1	38	150
0:04:39	22	4,6	1	38	150
0:04:40	22	4,6	1	39	150
0:04:41	22	4,6	1	39	150
0:04:42	22	4,6	1	39	150
0:04:43	21	4,7	1	39	150
0:04:44	22	4,7	1	39	150
0:04:45	22	4,6	1	39	150
0:04:46	22	4,7	1	39	150
0:04:47	21	4,7	1	39	150
0:04:48	22	4,7	1	39	150
0:04:49	22	4,7	1	40	150
0:04:50	22	4,7	1	40	150
0:04:51	22	4,7	1	40	150
0:04:52	22	4,8	1	40	150
0:04:53	22	4,8	1	40	150
0:04:54	21	4,7	1	40	150
0:04:55	22	4,7	1	40	150
0:04:56	22	4,8	1	40	150
0:04:57	22	4,8	1	41	150
0:04:58	22	4,8	1	41	150
0:04:59	22	4,8	1	40	150
0:05:00	22	4,8	1	41	150
0:05:01	21	4,8	1	41	150
0:05:02	22	4,9	1	41	150
0:05:03	22	4,9	1	41	150
0:05:04	21	4,8	1	41	150
0:05:05	22	4,8	1	41	150
0:05:06	22	4,9	1	41	150
0:05:07	22	4,9	1	41	150
0:05:08	22	4,9	1	41	150
0:05:09	22	4,9	1	41	150
0:05:10	22	4,9	1	42	150
0:05:11	22	4,9	1	42	150
0:05:12	22	4,9	1	42	150
0:05:13	22	5,0	1	42	150
0:05:14	22	5,0	1	42	150
0:05:15	22	4,9	1	42	150
0:05:16	22	4,9	1	43	150
0:05:17	22	5,0	1	42	150
0:05:18	22	5,0	1	43	150
0:05:19	22	5,0	1	43	150
0:05:20	22	5,0	1	43	150
0:05:21	22	5,0	1	43	150
0:05:22	22	5,0	1	43	150
0:05:23	22	5,1	1	43	150
0:05:24	22	5,1	1	43	150
0:05:25	22	5,0	1	43	150
0:05:26	22	5,0	1	43	150
0:05:27	22	5,1	1	43	150
0:05:28	22	5,1	1	44	150
0:05:29	22	5,1	1	44	150
0:05:30	22	5,1	1	44	150
0:05:31	22	5,1	1	44	150
0:05:32	22	5,1	1	44	150
0:05:33	22	5,2	1	44	150
0:05:34	22	5,1	1	44	150
0:05:35	21	5,1	1	44	150
0:05:36	22	5,1	1	44	150
0:05:37	21	5,2	1	45	150
0:05:38	22	5,2	1	45	150
0:05:39	22	5,2	1	45	150
0:05:40	22	5,2	1	45	150
0:05:41	22	5,2	1	45	150
0:05:42	21	5,2	1	45	150
0:05:43	22	5,3	1	45	150
0:05:44	22	5,2	1	45	150
0:05:45	22	5,2	1	45	150
0:05:46	22	5,2	1	45	150
0:05:47	22	5,3	1	46	150
0:05:48	22	5,3	1	46	150
0:05:49	21	5,3	1	46	150
0:05:50	22	5,3	1	46	150
0:05:51	22	5,3	1	46	150
0:05:52	22	5,4	1	46	150
0:05:53	22	5,3	1	46	150
0:05:54	22	5,3	1	46	150
0:05:55	22	5,6	1	47	150
0:05:56	22	5,5	1	46	150
0:05:57	22	5,4	1	47	150
0:05:58	22	5,3	1	47	150
0:05:59	21	5,3	1	47	150
0:06:00	22	5,3	1	47	150
0:06:01	22	5,3	1	47	150
0:06:02	21	5,2	1	47	150
0:06:03	21	5,2	1	46	150
0:06:04	21	5,2	1	46	150
0:06:05	22	5,2	1	46	150
0:06:06	21	5,1	1	46	150
0:06:07	22	5,1	1	46	150
0:06:08	22	5,1	1	46	150
0:06:09	22	5,0	1	45	150
0:06:10	21	5,0	1	45	150
0:06:11	21	4,9	1	45	150
0:06:12	21	4,9	1	45	150
0:06:13	22	4,8	1	44	150
0:06:14	21	4,8	1	44	150
0:06:15	21	4,7	1	44	150
