Repository: ProgWizer/parser

File: project-root/data/Data Acquisition/Data Acquisition/2019 year (140)/19-079.txt (part 1 of 12)
--Test Summary--
Full Path and File Name	
Instrument Name	7322
Instrument Type	Model 7322 Consistometer - Variable Speed
Instrument Serial Number	
Test Start Date	20.09.2019
Test Start Time	11:46:13
Test Stop Date	20.09.2019
Test Stop Time	16:59:19
Test Length	5:13:06
Final Sample Time Offset	5:13:05
Controller Schedule Name	
Sampling Period	1 second
Comments	MPa 28(47)
Information	WellID	
Information	Customer	
Information	EngName	
Information	CementClass	G
Information	CementMfr	Ñóõîé Ëîã
Information	Additives	80G+20MKU+1.2Floss-100(A)+0.1CR-225
Information	Density	1560
Information	BHCT	53
Information	BHST	
Information	FluidLoss	
Information	JobType	
Calculated Value	Time_30Bc	4:07:50
Calculated Value	Time_70Bc	5:13:02
Calculated Value	Time_100Bc	N/A
Initial Temperature (°C)	32 °C
Final Temperature (°C)	54 °C
Initial Pressure (MPa)	0,8 MPa
Final Pressure (MPa)	28,0 MPa
Initial Consistency (Bc)	1 Bc
Final Consistency (Bc)	70 Bc
Initial Wall Temperature (°C)	29 °C
Final Wall Temperature (°C)	47 °C
Initial Motor Speed (RPM)	150 RPM
Final Motor Speed (RPM)	150 RPM
--Data--
Time (HH:MM:SS)	Temperature (°C)	Pressure (MPa)	Consistency (Bc)	Wall Temperature (°C)	Motor Speed (RPM)
0:00:00	32	0,8	1	29	150
0:00:01	32	0,8	1	29	150
0:00:02	32	0,8	1	29	150
0:00:03	32	0,8	1	29	150
0:00:04	32	0,8	1	29	150
0:00:05	32	0,8	1	29	150
0:00:06	32	0,8	1	29	150
0:00:07	32	0,8	1	29	150
0:00:08	32	0,8	1	29	150
0:00:09	32	0,9	1	29	150
0:00:10	32	0,9	1	29	150
0:00:11	32	0,9	1	29	150
0:00:12	32	0,9	1	29	150
0:00:13	32	0,9	1	29	150
0:00:14	32	0,9	1	29	150
0:00:15	32	0,9	1	29	150
0:00:16	32	0,9	1	29	150
0:00:17	32	0,9	1	29	150
0:00:18	32	0,9	1	29	150
0:00:19	32	0,9	1	29	150
0:00:20	32	0,9	1	29	150
0:00:21	32	1,0	1	29	150
0:00:22	32	1,0	1	29	150
0:00:23	32	1,1	1	29	150
0:00:24	32	1,1	1	29	150
0:00:25	32	1,1	1	29	150
0:00:26	32	1,1	1	29	150
0:00:27	32	1,1	1	29	150
0:00:28	32	1,1	1	29	150
0:00:29	32	1,1	1	29	150
0:00:30	32	1,1	1	29	150
0:00:31	32	1,1	1	29	150
0:00:32	32	1,1	1	29	150
0:00:33	32	1,1	1	29	150
0:00:34	32	1,1	1	29	150
0:00:35	32	1,1	1	29	150
0:00:36	32	1,1	1	29	150
0:00:37	32	1,1	1	29	150
0:00:38	32	1,2	1	29	150
0:00:39	32	1,2	1	29	150
0:00:40	32	1,2	1	29	150
0:00:41	32	1,2	1	29	150
0:00:42	32	1,2	1	29	150
0:00:43	32	1,2	1	29	150
0:00:44	32	1,2	1	29	150
0:00:45	32	1,2	1	29	150
0:00:46	32	1,2	1	29	150
0:00:47	32	1,2	1	29	150
0:00:48	32	1,2	1	29	150
0:00:49	32	1,2	1	29	150
0:00:50	31	1,3	1	29	150
0:00:51	31	1,4	1	29	150
0:00:52	31	1,4	1	29	150
0:00:53	31	1,5	1	29	150
0:00:54	31	1,5	1	29	150
0:00:55	31	1,5	1	29	150
0:00:56	31	1,5	1	29	150
0:00:57	31	1,5	1	29	150
0:00:58	31	1,5	1	30	150
0:00:59	31	1,5	1	29	150
0:01:00	31	1,5	1	30	150
0:01:01	31	1,5	1	29	150
0:01:02	31	1,5	1	30	150
0:01:03	31	1,5	1	30	150
0:01:04	31	1,5	1	30	150
0:01:05	31	1,5	1	30	150
0:01:06	31	1,5	1	30	150
0:01:07	31	1,5	1	30	150
0:01:08	31	1,5	1	30	150
0:01:09	31	1,5	1	30	150
0:01:10	31	1,5	1	30	150
0:01:11	31	1,5	1	30	150
0:01:12	31	1,5	1	30	150
0:01:13	31	1,5	1	30	150
0:01:14	31	1,6	1	30	150
0:01:15	31	1,6	1	30	150
0:01:16	31	1,6	1	30	150
0:01:17	31	1,6	1	30	150
0:01:18	31	1,6	1	30	150
0:01:19	31	1,6	1	30	150
0:01:20	31	1,6	1	30	150
0:01:21	31	1,6	1	30	150
0:01:22	31	1,6	1	31	150
0:01:23	31	1,6	1	31	150
0:01:24	31	1,7	1	31	150
0:01:25	31	1,7	1	31	150
0:01:26	31	1,7	1	31	150
0:01:27	31	1,7	1	31	150
0:01:28	31	1,7	1	31	150
0:01:29	31	1,7	1	31	150
0:01:30	31	1,7	1	31	150
0:01:31	31	1,7	1	31	150
0:01:32	31	1,7	1	31	150
0:01:33	31	1,8	1	31	150
0:01:34	31	1,8	1	31	150
0:01:35	31	1,8	1	31	150
0:01:36	31	1,8	1	31	150
0:01:37	31	1,8	1	32	150
0:01:38	31	1,8	1	31	150
0:01:39	31	1,8	1	31	150
0:01:40	31	1,8	1	32	150
0:01:41	31	1,9	1	32	150
0:01:42	31	1,9	1	32	150
0:01:43	31	1,9	1	32	150
0:01:44	31	1,9	1	32	150
0:01:45	31	1,9	1	32	150
0:01:46	31	1,9	1	32	150
0:01:47	31	2,0	1	32	150
0:01:48	31	2,0	1	32	150
0:01:49	31	2,0	1	32	150
0:01:50	31	2,0	1	33	150
0:01:51	31	2,0	1	33	150
0:01:52	31	2,0	1	33	150
0:01:53	31	2,0	1	33	150
0:01:54	31	2,1	1	33	150
0:01:55	31	2,1	1	33	150
0:01:56	31	2,1	1	33	150
0:01:57	31	2,1	1	33	150
0:01:58	31	2,1	1	33	150
0:01:59	31	2,2	1	33	150
0:02:00	31	2,2	1	33	150
0:02:01	31	2,2	1	33	150
0:02:02	31	2,2	1	33	150
0:02:03	31	2,2	1	33	150
0:02:04	31	2,3	1	33	150
0:02:05	31	2,3	1	33	150
0:02:06	31	2,3	1	33	150
0:02:07	31	2,3	1	33	150
0:02:08	31	2,3	1	34	150
0:02:09	31	2,4	1	34	150
0:02:10	31	2,4	1	34	150
0:02:11	31	2,4	1	34	150
0:02:12	31	2,4	1	34	150
0:02:13	31	2,4	1	34	150
0:02:14	31	2,5	1	34	150
0:02:15	31	2,5	1	34	150
0:02:16	31	2,5	1	34	150
0:02:17	31	2,5	1	34	150
0:02:18	31	2,6	1	34	150
0:02:19	31	2,6	1	34	150
0:02:20	31	2,6	1	35	150
0:02:21	31	2,6	1	35	150
0:02:22	31	2,6	1	35	150
0:02:23	31	2,7	1	35	150
0:02:24	31	2,7	1	35	150
0:02:25	31	2,7	1	35	150
0:02:26	31	2,7	1	35	150
0:02:27	31	2,7	1	35	150
0:02:28	31	2,8	1	35	150
0:02:29	31	2,8	1	35	150
0:02:30	31	2,8	1	35	150
0:02:31	31	2,8	1	35	150
0:02:32	31	2,9	1	35	150
0:02:33	31	2,9	1	35	150
0:02:34	31	2,9	1	35	150
0:02:35	31	2,9	1	35	150
0:02:36	31	2,9	1	36	150
0:02:37	31	3,0	1	36	150
0:02:38	31	3,0	1	35	150
0:02:39	31	3,0	1	36	150
0:02:40	31	3,0	1	36	150
0:02:41	31	3,1	1	36	150
0:02:42	31	3,1	1	36	150
0:02:43	31	3,1	1	36	150
0:02:44	31	3,1	1	36	150
0:02:45	31	3,1	1	36	150
0:02:46	31	3,2	1	36	150
0:02:47	31	3,2	1	36	150
0:02:48	31	3,2	1	36	150
0:02:49	31	3,2	1	36	150
0:02:50	31	3,3	1	36	150
0:02:51	31	3,3	1	36	150
0:02:52	31	3,3	1	37	150
0:02:53	31	3,3	1	36	150
0:02:54	31	3,3	1	37	150
0:02:55	31	3,4	1	37	150
0:02:56	31	3,4	1	37	150
0:02:57	31	3,4	1	37	150
0:02:58	31	3,4	1	37	150
0:02:59	31	3,4	1	37	150
0:03:00	31	3,5	1	37	150
0:03:01	31	3,5	1	37	150
0:03:02	31	3,5	1	37	150
0:03:03	31	3,5	1	37	150
0:03:04	31	3,5	1	37	150
0:03:05	31	3,6	1	37	150
0:03:06	31	3,6	1	37	150
0:03:07	31	3,6	1	37	150
0:03:08	31	3,6	1	37	150
0:03:09	31	3,6	1	37	150
0:03:10	31	3,7	1	37	150
0:03:11	31	3,7	1	37	150
0:03:12	31	3,7	1	37	150
0:03:13	31	3,7	1	37	150
0:03:14	31	3,7	1	38	150
0:03:15	31	3,7	1	37	150
0:03:16	31	3,7	1	38	150
0:03:17	31	3,7	1	37	150
0:03:18	31	3,7	1	38	150
0:03:19	31	3,8	1	38	150
0:03:20	31	3,8	1	38	150
0:03:21	31	3,8	1	38	150
0:03:22	31	3,8	1	38	150
0:03:23	31	3,8	1	38	150
0:03:24	31	3,8	1	38	150
0:03:25	31	3,8	1	38	150
0:03:26	31	3,8	1	38	150
0:03:27	31	3,8	1	38	150
0:03:28	31	3,8	1	38	150
0:03:29	31	3,8	1	38	150
0:03:30	31	3,8	1	38	150
0:03:31	31	3,9	1	38	150
0:03:32	31	3,9	1	38	150
0:03:33	31	3,9	1	38	150
0:03:34	31	3,9	1	38	150
0:03:35	31	3,9	1	38	150
0:03:36	31	3,9	1	38	150
0:03:37	31	3,9	1	38	150
0:03:38	31	3,9	1	38	150
0:03:39	31	3,9	1	38	150
0:03:40	31	3,9	1	38	150
0:03:41	32	3,9	1	38	150
0:03:42	32	3,9	1	38	150
0:03:43	32	3,9	1	38	150
0:03:44	32	4,0	1	38	150
0:03:45	32	4,0	1	38	150
0:03:46	32	4,0	1	38	150
0:03:47	32	4,0	1	38	150
0:03:48	32	4,0	1	38	150
0:03:49	32	4,0	1	38	150
0:03:50	32	4,0	1	38	150
0:03:51	32	4,0	1	38	150
0:03:52	32	4,0	1	38	150
0:03:53	32	4,0	1	38	150
0:03:54	32	4,0	1	38	150
0:03:55	32	4,0	1	38	150
0:03:56	32	4,0	1	38	150
0:03:57	32	4,0	1	38	150
0:03:58	32	4,0	1	38	150
0:03:59	32	4,0	1	38	150
0:04:00	32	4,0	1	38	150
0:04:01	32	4,0	1	38	150
0:04:02	32	4,0	1	38	150
0:04:03	32	4,0	1	38	150
0:04:04	32	4,0	1	38	150
0:04:05	32	4,0	1	38	150
0:04:06	32	4,0	1	38	150
0:04:07	32	4,0	1	38	150
0:04:08	32	4,0	1	38	150
0:04:09	32	4,0	1	38	150
0:04:10	32	4,0	1	38	150
0:04:11	32	4,0	1	38	150
0:04:12	32	4,0	1	38	150
0:04:13	32	4,0	1	38	150
0:04:14	32	4,0	1	38	150
0:04:15	32	4,0	1	38	150
0:04:16	32	4,0	1	38	150
0:04:17	32	4,0	1	38	150
0:04:18	32	4,0	1	38	150
0:04:19	32	4,0	1	38	150
0:04:20	32	4,0	1	38	150
0:04:21	32	4,0	1	38	150
0:04:22	32	4,0	1	38	150
0:04:23	32	4,0	1	38	150
0:04:24	32	4,0	1	38	150
0:04:25	32	4,0	1	38	150
0:04:26	32	4,0	1	38	150
0:04:27	32	4,0	1	38	150
0:04:28	32	4,0	1	38	150
0:04:29	32	4,0	1	38	150
0:04:30	32	4,0	1	37	150
0:04:31	32	4,0	1	38	150
0:04:32	32	4,0	1	37	150
0:04:33	32	4,0	1	38	150
0:04:34	32	4,0	1	38	150
0:04:35	32	4,0	1	38	150
0:04:36	32	4,0	1	37	150
0:04:37	32	4,0	1	38	150
0:04:38	32	4,0	1	37	150
0:04:39	32	4,0	1	37	150
0:04:40	32	4,0	1	38	150
0:04:41	32	4,0	1	37	150
0:04:42	32	4,0	1	38	150
0:04:43	32	4,0	1	37	150
0:04:44	32	4,0	1	37	150
0:04:45	32	4,0	1	37	150
0:04:46	32	4,0	1	37	150
0:04:47	33	4,0	1	37	150
0:04:48	33	4,0	1	37	150
0:04:49	33	4,0	1	37	150
0:04:50	33	3,9	1	37	150
0:04:51	33	3,9	1	37	150
0:04:52	33	3,9	1	37	150
0:04:53	33	3,9	1	37	150
0:04:54	33	3,9	1	37	150
0:04:55	33	3,9	1	37	150
0:04:56	33	3,9	1	37	150
0:04:57	33	3,9	1	37	150
0:04:58	33	3,9	1	37	150
0:04:59	33	3,9	1	37	150
0:05:00	33	3,9	1	37	150
0:05:01	33	3,9	1	37	150
0:05:02	33	3,9	1	37	150
0:05:03	33	3,9	1	37	150
0:05:04	33	3,9	1	37	150
0:05:05	33	3,9	1	37	150
0:05:06	33	3,9	1	37	150
0:05:07	33	3,9	1	37	150
0:05:08	33	3,9	1	37	150
0:05:09	33	3,9	1	37	150
0:05:10	33	3,9	1	37	150
0:05:11	33	3,9	1	37	150
0:05:12	33	3,9	1	37	150
0:05:13	33	3,9	1	37	150
0:05:14	33	3,9	1	37	150
0:05:15	33	3,9	1	37	150
0:05:16	33	3,9	1	37	150
0:05:17	33	3,9	1	37	150
0:05:18	33	3,9	1	37	150
0:05:19	33	3,9	1	37	150
0:05:20	33	3,9	1	37	150
0:05:21	33	3,9	1	37	150
0:05:22	33	3,9	1	37	150
0:05:23	33	3,9	1	37	150
0:05:24	33	4,0	1	37	150
0:05:25	33	4,1	1	37	150
0:05:26	33	4,1	1	37	150
0:05:27	33	4,1	1	37	150
0:05:28	33	4,1	1	37	150
0:05:29	33	4,1	1	37	150
0:05:30	33	4,1	1	37	150
0:05:31	33	4,1	1	37	150
0:05:32	33	4,1	1	37	150
0:05:33	33	4,1	1	37	150
0:05:34	33	4,1	1	37	150
0:05:35	33	4,1	1	37	150
0:05:36	33	4,1	1	37	150
0:05:37	33	4,1	1	37	150
0:05:38	33	4,1	1	37	150
0:05:39	33	4,1	1	37	150
0:05:40	33	4,1	1	37	150
0:05:41	33	4,1	1	37	150
0:05:42	33	4,1	1	37	150
0:05:43	33	4,1	1	37	150
0:05:44	33	4,1	1	37	150
0:05:45	33	4,4	1	37	150
0:05:46	33	4,5	1	37	150
0:05:47	33	4,5	1	37	150
0:05:48	33	4,5	1	37	150
0:05:49	33	4,5	1	37	150
0:05:50	33	4,5	1	37	150
0:05:51	33	4,5	1	37	150
0:05:52	33	4,5	1	37	150
0:05:53	33	4,5	1	37	150
0:05:54	33	4,5	1	37	150
0:05:55	33	4,5	1	37	150
0:05:56	33	4,5	1	37	150
0:05:57	33	4,5	1	37	150
0:05:58	33	4,5	1	37	150
0:05:59	33	4,5	1	37	150
0:06:00	33	4,5	1	37	150
0:06:01	33	4,4	1	37	150
0:06:02	33	4,4	1	37	150
0:06:03	33	4,4	1	37	150
0:06:04	34	4,4	1	37	150
0:06:05	34	4,4	1	37	150
0:06:06	34	4,4	1	37	150
0:06:07	34	4,4	1	37	150
0:06:08	34	4,4	1	37	150
0:06:09	34	4,4	1	37	150
0:06:10	34	4,4	1	37	150
0:06:11	34	4,4	1	36	150
0:06:12	34	4,4	1	37	150
0:06:13	34	4,4	1	37	150
0:06:14	34	4,4	1	37	150
0:06:15	34	4,4	1	37	150
0:06:16	34	4,4	1	36	150
0:06:17	34	4,4	1	37	150
0:06:18	34	4,4	1	37	150
0:06:19	34	4,4	1	37	150
0:06:20	34	4,4	1	36	150
0:06:21	34	4,5	1	36	150
0:06:22	34	4,6	1	36	150
0:06:23	34	4,6	1	37	150
0:06:24	34	4,7	1	36	150
0:06:25	34	4,7	1	37	150
0:06:26	34	4,7	1	37	150
0:06:27	34	4,7	1	37	150
0:06:28	34	4,7	1	36	150
0:06:29	34	4,7	1	37	150
0:06:30	34	4,7	1	36	150
0:06:31	34	4,7	1	37	150
0:06:32	34	4,7	1	37	150
0:06:33	34	4,7	1	37	150
0:06:34	34	4,7	1	37	150
0:06:35	34	4,7	1	37	150
0:06:36	34	4,7	1	37	150
0:06:37	34	4,7	1	37	150
0:06:38	34	4,7	1	37	150
0:06:39	34	4,7	1	37	150
0:06:40	34	4,7	1	37	150
0:06:41	34	4,7	1	37	150
0:06:42	34	4,7	1	37	150
0:06:43	34	4,7	1	37	150
0:06:44	34	4,7	1	37	150
0:06:45	34	4,7	1	37	150
0:06:46	34	4,7	1	37	150
0:06:47	34	4,7	1	37	150
0:06:48	34	4,7	1	37	150
0:06:49	34	4,7	1	37	150
0:06:50	34	4,7	1	37	150
0:06:51	34	4,7	1	37	150
0:06:52	34	4,7	1	37	150
0:06:53	34	4,9	1	37	150
0:06:54	34	4,9	1	37	150
0:06:55	34	5,0	1	37	150
0:06:56	34	5,0	1	37	150
0:06:57	34	5,0	1	37	150
0:06:58	34	5,0	1	37	150
0:06:59	34	5,0	1	37	150
0:07:00	34	5,0	1	37	150
0:07:01	34	5,0	1	37	150
0:07:02	34	5,0	1	37	150
0:07:03	34	5,0	1	37	150
0:07:04	34	5,0	1	37	150
0:07:05	34	5,0	1	37	150
0:07:06	34	5,0	1	37	150
0:07:07	34	5,0	1	37	150
0:07:08	34	5,0	1	37	150
0:07:09	34	5,0	1	37	150
0:07:10	34	5,0	1	37	150
0:07:11	34	5,0	1	37	150
0:07:12	34	5,0	1	37	150
0:07:13	34	5,0	1	37	150
0:07:14	34	5,0	1	37	150
0:07:15	34	5,0	1	37	150
0:07:16	34	5,0	1	37	150
0:07:17	34	5,0	1	37	150
0:07:18	34	5,0	1	37	150
0:07:19	34	5,1	1	37	150
0:07:20	34	5,1	1	37	150
0:07:21	34	5,1	1	37	150
0:07:22	34	5,1	1	37	150
0:07:23	34	5,1	1	37	150
0:07:24	34	5,1	1	37	150
0:07:25	34	5,1	1	37	150
0:07:26	34	5,1	1	37	150
0:07:27	34	5,3	1	37	150
0:07:28	34	5,4	1	37	150
0:07:29	34	5,5	1	37	150
0:07:30	34	5,5	1	37	150
0:07:31	34	5,5	1	37	150
0:07:32	34	5,5	1	37	150
0:07:33	34	5,5	1	37	150
0:07:34	34	5,5	1	37	150
0:07:35	34	5,5	1	37	150
0:07:36	34	5,5	1	37	150
0:07:37	34	5,5	1	37	150
0:07:38	34	5,5	1	37	150
0:07:39	34	5,5	1	37	150
0:07:40	34	5,5	1	37	150
0:07:41	34	5,5	1	37	150
0:07:42	34	5,5	1	37	150
0:07:43	34	5,5	1	37	150
0:07:44	34	5,5	1	37	150
0:07:45	34	5,5	1	37	150
0:07:46	34	5,5	1	37	150
0:07:47	34	5,5	1	37	150
0:07:48	34	5,6	1	37	150
0:07:49	34	5,6	1	37	150
0:07:50	34	5,6	1	37	150
0:07:51	34	5,6	1	37	150
0:07:52	34	5,6	1	37	150
0:07:53	34	5,6	1	37	150
0:07:54	34	5,6	1	37	150
0:07:55	34	5,6	1	37	150
0:07:56	34	5,6	1	37	150
0:07:57	34	5,6	1	37	150
0:07:58	34	5,6	1	37	150
0:07:59	35	5,6	1	37	150
0:08:00	35	5,6	1	37	150
0:08:01	35	5,6	1	37	150
0:08:02	35	5,6	1	37	150
0:08:03	35	5,6	1	37	150
0:08:04	35	5,6	1	37	150
0:08:05	35	5,6	1	37	150
0:08:06	35	5,6	1	37	150
0:08:07	35	5,6	1	37	150
0:08:08	35	5,6	1	37	150
0:08:09	35	5,6	1	37	150
0:08:10	35	5,6	1	37	150
0:08:11	35	5,7	1	37	150
0:08:12	35	5,7	1	37	150
0:08:13	35	5,7	1	37	150
0:08:14	35	5,7	1	38	150
0:08:15	35	5,7	1	37	150
0:08:16	35	5,7	1	37	150
0:08:17	35	5,7	1	38	150
0:08:18	35	5,7	1	37	150
0:08:19	35	5,7	1	37	150
0:08:20	35	5,7	1	38	150
0:08:21	35	5,7	1	37	150
0:08:22	35	5,7	1	37	150
0:08:23	35	5,7	1	38	150
0:08:24	35	5,7	1	38	150
0:08:25	35	5,7	1	38	150
0:08:26	35	5,7	1	38	150
0:08:27	35	5,7	1	37	150
0:08:28	35	5,8	1	37	150
0:08:29	35	5,8	1	38	150
0:08:30	35	5,8	1	37	150
0:08:31	35	5,8	1	38	150
0:08:32	35	5,8	1	38	150
0:08:33	35	5,8	1	38	150
0:08:34	35	5,8	1	38	150
0:08:35	35	5,8	1	38	150
0:08:36	35	5,8	1	38	150
0:08:37	35	5,8	1	38	150
0:08:38	35	5,8	1	38	150
0:08:39	35	5,8	1	38	150
0:08:40	35	5,9	1	38	150
0:08:41	35	5,9	1	38	150
0:08:42	35	5,9	1	38	150
0:08:43	35	5,9	1	38	150
0:08:44	35	5,9	1	38	150
0:08:45	35	5,9	1	38	150
0:08:46	35	5,9	1	38	150
0:08:47	35	5,9	1	38	150
0:08:48	35	5,9	1	38	150
0:08:49	35	5,9	1	38	150
0:08:50	35	5,9	1	38	150
0:08:51	35	6,0	1	38	150
0:08:52	35	6,0	1	38	150
0:08:53	35	6,0	1	38	150
0:08:54	35	6,0	1	38	150
0:08:55	35	6,0	1	38	150
0:08:56	35	6,0	1	38	150
0:08:57	35	6,0	1	38	150
0:08:58	35	6,0	1	38	150
0:08:59	35	6,0	1	38	150
0:09:00	35	6,0	1	38	150
0:09:01	35	6,0	1	38	150
0:09:02	35	6,1	1	38	150
0:09:03	35	6,1	1	38	150
0:09:04	35	6,1	1	38	150
0:09:05	35	6,1	1	38	150
0:09:06	35	6,1	1	38	150
0:09:07	35	6,1	1	38	150
0:09:08	35	6,1	1	38	150
0:09:09	35	6,1	1	38	150
0:09:10	35	6,1	1	38	150
0:09:11	35	6,1	1	38	150
0:09:12	35	6,1	1	38	150
0:09:13	35	6,2	1	38	150
0:09:14	35	6,2	1	39	150
0:09:15	35	6,2	1	39	150
0:09:16	35	6,2	1	38	150
0:09:17	35	6,2	1	38	150
0:09:18	35	6,2	1	39	150
0:09:19	35	6,2	1	38	150
0:09:20	35	6,2	1	38	150
0:09:21	35	6,2	1	38	150
0:09:22	35	6,2	1	39	150
0:09:23	35	6,3	1	38	150
0:09:24	35	6,3	1	39	150
0:09:25	35	6,3	1	39	150
0:09:26	35	6,3	1	39	150
0:09:27	35	6,3	1	39	150
0:09:28	35	6,3	1	39	150
0:09:29	35	6,3	1	39	150
0:09:30	35	6,3	1	39	150
0:09:31	35	6,3	1	39	150
0:09:32	35	6,3	1	39	150
0:09:33	35	6,3	1	39	150
0:09:34	35	6,4	1	39	150
0:09:35	35	6,4	1	39	150
0:09:36	35	6,4	1	39	150
0:09:37	35	6,4	1	39	150
0:09:38	35	6,4	1	39	150
0:09:39	35	6,4	1	39	150
0:09:40	35	6,4	1	39	150
0:09:41	35	6,4	1	39	150
0:09:42	35	6,4	1	39	150
0:09:43	35	6,4	1	39	150
0:09:44	35	6,5	1	39	150
0:09:45	35	6,5	1	39	150
0:09:46	35	6,5	1	39	150
0:09:47	35	6,5	1	39	150
0:09:48	35	6,5	1	39	150
0:09:49	35	6,5	1	39	150
0:09:50	35	6,5	1	39	150
0:09:51	35	6,5	1	39	150
0:09:52	35	6,5	1	39	150
0:09:53	35	6,5	1	39	150
0:09:54	35	6,6	1	39	150
0:09:55	35	6,6	1	39	150
0:09:56	35	6,6	1	39	150
0:09:57	35	6,6	1	39	150
0:09:58	35	6,6	1	39	150
0:09:59	35	6,6	1	39	150
0:10:00	35	6,6	1	39	150
0:10:01	35	6,6	1	39	150
0:10:02	35	6,6	1	39	150
0:10:03	35	6,7	1	39	150
0:10:04	35	6,7	1	39	150
0:10:05	35	6,7	1	39	150
0:10:06	35	6,7	1	39	150
0:10:07	35	6,7	1	39	150
0:10:08	35	6,7	1	39	150
0:10:09	35	6,7	1	39	150
0:10:10	35	6,7	1	40	150
0:10:11	35	6,7	1	39	150
0:10:12	35	6,7	1	39	150
0:10:13	35	6,7	1	39	150
0:10:14	35	6,7	1	39	150
0:10:15	35	6,7	1	39	150
0:10:16	35	6,7	1	39	150
0:10:17	35	6,8	1	39	150
0:10:18	35	6,8	1	39	150
0:10:19	35	6,8	1	39	150
0:10:20	35	6,8	1	39	150
0:10:21	35	7,0	1	39	150
0:10:22	35	7,2	1	39	150
0:10:23	35	7,2	1	39	150
0:10:24	35	7,3	1	39	150
0:10:25	35	7,3	1	40	150
0:10:26	35	7,3	1	40	150
0:10:27	35	7,3	1	40	150
0:10:28	36	7,3	1	40	150
0:10:29	36	7,3	1	40	150
0:10:30	36	7,3	1	40	150
0:10:31	36	7,3	1	40	150
0:10:32	36	7,3	1	40	150
0:10:33	36	7,3	1	40	150
0:10:34	36	7,3	1	40	150
0:10:35	36	7,3	1	40	150
0:10:36	36	7,4	1	40	150
0:10:37	36	7,4	1	39	150
0:10:38	36	7,4	1	40	150
0:10:39	36	7,4	1	40	150
0:10:40	36	7,4	1	39	150
0:10:41	36	7,4	1	40	150
0:10:42	36	7,4	1	40	150
0:10:43	36	7,4	1	40	150
0:10:44	36	7,4	1	39	150
0:10:45	36	7,4	1	40	150
0:10:46	36	7,4	1	40	150
0:10:47	36	7,4	1	40	150
0:10:48	36	7,4	1	40	150
0:10:49	36	7,4	1	40	150
0:10:50	36	7,4	1	40	150
0:10:51	36	7,4	1	39	150
0:10:52	36	7,4	1	40	150
0:10:53	36	7,4	1	40	150
0:10:54	36	7,4	1	40	150
0:10:55	36	7,4	1	40	150
0:10:56	36	7,4	1	40	150
0:10:57	36	7,5	1	40	150
0:10:58	36	7,5	1	39	150
0:10:59	36	7,5	1	40	150
0:11:00	36	7,5	1	40	150
0:11:01	36	7,5	1	40	150
0:11:02	36	7,5	1	40	150
0:11:03	36	7,5	1	40	150
0:11:04	36	7,5	1	40	150
0:11:05	36	7,5	1	40	150
0:11:06	36	7,5	1	40	150
0:11:07	36	7,5	1	40	150
0:11:08	36	7,5	1	40	150
0:11:09	36	7,5	1	40	150
0:11:10	36	7,5	1	40	150
0:11:11	36	7,5	1	40	150
0:11:12	36	7,5	1	40	150
0:11:13	36	7,5	1	40	150
0:11:14	36	7,5	1	40	150
0:11:15	36	7,5	1	40	150
0:11:16	36	7,5	1	40	150
0:11:17	36	7,5	1	40	150
0:11:18	36	7,6	1	40	150
0:11:19	36	7,6	1	40	150
0:11:20	36	7,6	1	40	150
0:11:21	36	7,6	1	40	150
0:11:22	36	7,6	1	40	150
0:11:23	36	7,6	1	40	150
0:11:24	36	7,6	1	40	150
0:11:25	36	7,6	1	40	150
0:11:26	36	7,6	1	40	150
0:11:27	36	7,6	1	40	150
0:11:28	36	7,6	1	40	150
0:11:29	36	7,6	1	40	150
0:11:30	36	7,6	1	40	150
0:11:31	36	7,6	1	40	150
0:11:32	36	7,6	1	40	150
0:11:33	36	7,6	1	40	150
0:11:34	36	7,6	1	40	150
0:11:35	36	7,6	1	40	150
0:11:36	36	7,7	1	40	150
0:11:37	36	7,7	1	40	150
0:11:38	36	7,7	1	40	150
0:11:39	36	7,7	1	40	150
0:11:40	36	7,7	1	40	150
0:11:41	36	7,7	1	40	150
0:11:42	36	7,7	1	40	150
0:11:43	36	7,7	1	40	150
0:11:44	36	7,7	1	40	150
0:11:45	36	7,7	1	40	150
0:11:46	36	7,7	1	40	150
0:11:47	36	7,7	1	40	150
0:11:48	36	7,7	1	40	150
0:11:49	36	7,7	1	40	150
0:11:50	36	7,7	1	40	150
0:11:51	36	7,7	1	40	150
0:11:52	36	7,7	1	40	150
0:11:53	36	7,7	1	40	150
0:11:54	36	7,7	1	40	150
0:11:55	36	7,7	1	40	150
0:11:56	36	7,7	1	40	150
0:11:57	36	7,7	1	40	150
0:11:58	36	7,8	1	40	150
0:11:59	36	7,8	1	40	150
0:12:00	36	7,8	1	40	150
0:12:01	36	7,8	1	40	150
0:12:02	36	7,8	1	40	150
0:12:03	36	7,8	1	40	150
0:12:04	36	7,8	1	40	150
0:12:05	36	7,8	1	40	150
0:12:06	36	7,8	1	40	150
0:12:07	36	7,8	1	40	150
0:12:08	36	7,8	1	40	150
0:12:09	36	7,8	1	40	150
0:12:10	36	7,8	1	40	150
0:12:11	36	7,9	1	40	150
0:12:12	36	7,9	1	40	150
0:12:13	36	7,9	1	40	150
0:12:14	36	7,9	1	40	150
0:12:15	37	7,9	1	40	150
0:12:16	37	7,9	1	40	150
0:12:17	37	7,9	1	40	150
0:12:18	37	8,0	1	40	150
0:12:19	37	8,2	1	40	150
0:12:20	37	8,3	1	40	150
0:12:21	37	8,3	1	40	150
0:12:22	37	8,3	1	40	150
0:12:23	37	8,3	1	40	150
0:12:24	37	8,3	1	40	150
0:12:25	37	8,3	1	40	150
0:12:26	37	8,3	1	41	150
0:12:27	37	8,3	1	40	150
0:12:28	37	8,3	1	40	150
0:12:29	37	8,3	1	40	150
0:12:30	37	8,3	1	40	150
0:12:31	37	8,3	1	40	150
0:12:32	37	8,3	1	40	150
0:12:33	37	8,4	1	40	150
0:12:34	37	8,3	1	40	150
0:12:35	37	8,4	1	40	150
0:12:36	37	8,4	1	40	150
0:12:37	37	8,3	1	40	150
0:12:38	37	8,4	1	40	150
0:12:39	37	8,4	1	40	150
0:12:40	37	8,4	1	40	150
0:12:41	37	8,4	1	40	150
0:12:42	37	8,4	1	40	150
0:12:43	37	8,4	1	40	150
0:12:44	37	8,4	1	40	150
0:12:45	37	8,4	1	40	150
0:12:46	37	8,4	1	40	150
0:12:47	37	8,4	1	40	150
0:12:48	37	8,4	1	40	150
0:12:49	37	8,4	1	40	150
0:12:50	37	8,4	1	40	150
0:12:51	37	8,4	1	40	150
0:12:52	37	8,4	1	40	150
0:12:53	37	8,4	1	40	150
0:12:54	37	8,4	1	40	150
0:12:55	37	8,4	1	40	150
0:12:56	37	8,4	1	40	150
0:12:57	37	8,4	1	40	150
0:12:58	37	8,4	1	40	150
0:12:59	37	8,4	1	40	150
0:13:00	37	8,4	1	40	150
0:13:01	37	8,4	1	40	150
0:13:02	37	8,4	1	40	150
0:13:03	37	8,4	1	40	150
0:13:04	37	8,4	1	40	150
0:13:05	37	8,4	1	40	150
0:13:06	37	8,4	1	40	150
0:13:07	37	8,4	1	40	150
0:13:08	37	8,4	1	40	150
0:13:09	37	8,5	1	40	150
0:13:10	37	8,5	1	40	150
0:13:11	37	8,5	1	40	150
0:13:12	37	8,5	1	40	150
0:13:13	37	8,5	1	40	150
0:13:14	37	8,5	1	40	150
0:13:15	37	8,5	1	40	150
0:13:16	37	8,5	1	41	150
0:13:17	37	8,5	1	40	150
0:13:18	37	8,5	1	40	150
0:13:19	37	8,5	1	40	150
0:13:20	37	8,5	1	40	150
0:13:21	37	8,5	1	40	150
0:13:22	37	8,5	1	40	150
0:13:23	37	8,6	1	40	150
0:13:24	37	8,6	1	40	150
0:13:25	37	8,6	1	40	150
0:13:26	37	8,6	1	40	150
0:13:27	37	8,6	1	40	150
0:13:28	37	8,6	1	40	150
0:13:29	37	8,6	1	40	150
0:13:30	37	8,6	1	40	150
0:13:31	37	8,7	1	40	150
0:13:32	37	8,9	1	41	150
0:13:33	37	9,0	1	40	150
0:13:34	37	9,0	1	41	150
0:13:35	37	9,1	1	40	150
0:13:36	37	9,1	1	41	150
0:13:37	37	9,1	1	40	150
0:13:38	37	9,1	1	41	150
0:13:39	37	9,1	1	40	150
0:13:40	37	9,1	1	40	150
0:13:41	37	9,1	1	40	150
0:13:42	37	9,1	1	40	150
0:13:43	37	9,1	1	40	150
0:13:44	37	9,1	1	40	150
0:13:45	37	9,1	1	40	150
0:13:46	37	9,1	1	40	150
0:13:47	37	9,1	1	40	150
0:13:48	37	9,1	1	40	150
0:13:49	37	9,1	1	41	150
0:13:50	37	9,1	1	40	150
0:13:51	37	9,1	1	40	150
0:13:52	37	9,1	1	41	150
0:13:53	37	9,1	1	40	150
0:13:54	37	9,1	1	41	150
0:13:55	37	9,1	1	41	150
0:13:56	37	9,1	1	41	150
0:13:57	37	9,1	1	40	150
0:13:58	37	9,2	1	41	150
0:13:59	37	9,2	1	40	150
0:14:00	37	9,2	1	41	150
0:14:01	37	9,2	1	40	150
0:14:02	37	9,2	1	41	150
0:14:03	37	9,2	1	41	150
0:14:04	37	9,2	1	41	150
0:14:05	37	9,2	1	41	150
0:14:06	37	9,2	1	41	150
0:14:07	37	9,2	1	41	150
0:14:08	37	9,2	1	41	150
0:14:09	37	9,2	1	41	150
0:14:10	37	9,3	1	41	150
0:14:11	37	9,3	1	41	150
0:14:12	37	9,3	1	41	150
0:14:13	37	9,3	1	41	150
0:14:14	38	9,3	1	41	150
0:14:15	38	9,3	1	41	150
0:14:16	38	9,3	1	41	150
0:14:17	38	9,3	1	41	150
0:14:18	38	9,3	1	41	150
0:14:19	38	9,4	1	41	150
0:14:20	38	9,4	1	41	150
0:14:21	38	9,4	1	41	150
0:14:22	38	9,4	1	41	150
0:14:23	38	9,4	1	41	150
0:14:24	38	9,4	1	41	150
0:14:25	38	9,4	1	41	150
0:14:26	38	9,4	1	41	150
0:14:27	38	9,4	1	41	150
0:14:28	38	9,4	1	41	150
0:14:29	38	9,5	1	41	150
0:14:30	38	9,5	1	41	150
0:14:31	38	9,5	1	41	150
0:14:32	38	9,5	1	41	150
0:14:33	38	9,5	1	41	150
0:14:34	38	9,5	1	41	150
0:14:35	38	9,5	1	41	150
0:14:36	38	9,5	1	41	150
0:14:37	38	9,5	1	41	150
0:14:38	38	9,5	1	41	150
0:14:39	38	9,5	1	41	150
0:14:40	38	9,5	1	41	150
0:14:41	38	9,5	1	41	150
0:14:42	38	9,5	1	41	150
0:14:43	38	9,5	1	41	150
0:14:44	38	9,5	1	41	150
0:14:45	38	9,5	1	41	150
0:14:46	38	9,5	1	41	150
0:14:47	38	9,5	1	41	150
0:14:48	38	9,5	1	41	150
0:14:49	38	9,6	1	41	150
0:14:50	38	9,6	1	41	150
0:14:51	38	9,6	1	41	150
0:14:52	38	9,6	1	41	150
0:14:53	38	9,6	1	41	150
0:14:54	38	9,6	1	41	150
0:14:55	38	9,6	1	41	150
0:14:56	38	9,6	1	41	150
0:14:57	38	9,6	1	41	150
0:14:58	38	9,6	1	41	150
0:14:59	38	9,6	1	41	150
0:15:00	38	9,6	1	41	150
0:15:01	38	9,6	1	41	150
0:15:02	38	9,6	1	41	150
0:15:03	38	9,6	1	42	150
0:15:04	38	9,6	1	41	150
0:15:05	38	9,6	1	41	150
0:15:06	38	9,6	1	41	150
0:15:07	38	9,6	1	42	150
0:15:08	38	9,6	1	41	150
0:15:09	38	9,7	1	41	150
0:15:10	38	9,7	1	41	150
0:15:11	38	9,7	1	41	150
0:15:12	38	9,7	1	41	150
0:15:13	38	9,7	1	41	150
0:15:14	38	9,7	1	41	150
0:15:15	38	9,7	1	41	150
0:15:16	38	9,7	1	41	150
0:15:17	38	9,7	1	41	150
0:15:18	38	9,7	1	41	150
0:15:19	38	9,7	1	41	150
0:15:20	38	9,7	1	42	150
0:15:21	38	9,7	1	41	150
0:15:22	38	9,7	1	41	150
0:15:23	38	9,7	1	41	150
0:15:24	38	9,7	1	41	150
0:15:25	38	9,7	1	41	150
0:15:26	38	9,7	1	41	150
0:15:27	38	9,8	1	42	150
0:15:28	38	9,8	1	42	150
0:15:29	38	9,8	1	41	150
0:15:30	38	9,8	1	41	150
0:15:31	38	9,8	1	42	150
0:15:32	38	9,8	1	41	150
0:15:33	38	9,8	1	42	150
0:15:34	38	9,8	1	42	150
0:15:35	38	9,8	1	42	150
0:15:36	38	9,8	1	42	150
0:15:37	38	9,8	1	42	150
0:15:38	38	9,9	1	42	150
0:15:39	38	10,0	1	42	150
0:15:40	38	10,1	1	42	150
0:15:41	38	10,1	1	42	150
0:15:42	38	10,2	1	42	150
0:15:43	38	10,2	1	42	150
0:15:44	38	10,2	1	42	150
0:15:45	38	10,2	1	42	150
0:15:46	38	10,2	1	42	150
0:15:47	38	10,2	1	42	150
0:15:48	38	10,2	1	42	150
0:15:49	38	10,2	1	42	150
0:15:50	38	10,2	1	42	150
0:15:51	38	10,2	1	42	150
0:15:52	38	10,2	1	42	150
0:15:53	38	10,2	1	42	150
0:15:54	38	10,2	1	42	150
0:15:55	38	10,2	1	42	150
0:15:56	38	10,2	1	42	150
0:15:57	38	10,2	1	42	150
0:15:58	38	10,3	1	42	150
0:15:59	38	10,3	1	42	150
0:16:00	38	10,3	1	42	150
0:16:01	38	10,3	1	42	150
0:16:02	38	10,3	1	42	150
0:16:03	38	10,3	1	42	150
0:16:04	38	10,3	1	42	150
0:16:05	38	10,3	1	42	150
0:16:06	38	10,3	1	42	150
0:16:07	38	10,3	1	42	150
0:16:08	38	10,3	1	42	150
0:16:09	38	10,3	1	42	150
0:16:10	38	10,3	1	42	150
0:16:11	38	10,3	1	42	150
0:16:12	38	10,3	1	42	150
0:16:13	38	10,3	1	42	150
0:16:14	38	10,3	1	42	150
0:16:15	38	10,3	1	42	150
0:16:16	38	10,3	1	42	150
0:16:17	38	10,3	1	42	150
0:16:18	38	10,4	1	42	150
0:16:19	38	10,4	1	42	150
0:16:20	38	10,4	1	42	150
0:16:21	38	10,4	1	42	150
0:16:22	38	10,4	1	42	150
0:16:23	38	10,4	1	42	150
0:16:24	38	10,4	1	42	150
0:16:25	39	10,4	1	42	150
0:16:26	39	10,4	1	42	150
0:16:27	39	10,4	1	42	150
0:16:28	39	10,4	1	42	150
0:16:29	39	10,4	1	42	150
0:16:30	39	10,4	1	42	150
0:16:31	39	10,4	1	42	150
0:16:32	39	10,4	1	42	150
0:16:33	39	10,4	1	42	150
0:16:34	39	10,4	1	42	150
0:16:35	39	10,4	1	42	150
0:16:36	39	10,4	1	42	150
0:16:37	39	10,4	1	42	150
0:16:38	39	10,4	1	42	150
0:16:39	39	10,4	1	42	150
0:16:40	39	10,4	1	42	150
0:16:41	39	10,4	1	42	150
0:16:42	39	10,4	1	42	150
0:16:43	39	10,5	1	42	150
0:16:44	39	10,6	1	42	150
0:16:45	39	10,6	1	42	150
0:16:46	39	10,6	1	42	150
0:16:47	39	10,6	1	42	150
0:16:48	39	10,7	1	42	150
0:16:49	39	10,7	1	42	150
0:16:50	39	10,7	1	42	150
0:16:51	39	10,7	1	42	150
0:16:52	39	10,7	1	42	150
0:16:53	39	10,7	1	42	150
0:16:54	39	10,7	1	42	150
0:16:55	39	10,7	1	42	150
0:16:56	39	10,7	1	42	150
0:16:57	39	10,7	1	42	150
0:16:58	39	10,7	1	42	150
0:16:59	39	10,7	1	42	150
0:17:00	39	10,7	1	42	150
0:17:01	39	10,7	1	42	150
0:17:02	39	10,7	1	42	150
0:17:03	39	10,7	1	42	150
0:17:04	39	10,7	1	42	150
0:17:05	39	10,7	1	42	150
0:17:06	39	10,7	1	42	150
0:17:07	39	10,8	1	42	150
0:17:08	39	10,8	1	42	150
0:17:09	39	10,8	1	42	150
0:17:10	39	10,8	1	42	150
0:17:11	39	10,8	1	42	150
0:17:12	39	10,8	1	42	150
0:17:13	39	10,8	1	42	150
0:17:14	39	10,8	1	42	150
0:17:15	39	10,8	1	42	150
0:17:16	39	10,8	1	42	150
0:17:17	39	10,8	1	42	150
0:17:18	39	10,8	1	42	150
0:17:19	39	10,8	1	42	150
0:17:20	39	10,8	1	42	150
0:17:21	39	10,8	1	42	150
0:17:22	39	10,8	1	42	150
0:17:23	39	10,9	1	42	150
0:17:24	39	11,1	1	42	150
0:17:25	39	11,2	1	42	150
0:17:26	39	11,3	1	42	150
0:17:27	39	11,3	1	42	150
0:17:28	39	11,3	1	42	150
0:17:29	39	11,3	1	42	150
0:17:30	39	11,3	1	42	150
0:17:31	39	11,3	1	42	150
0:17:32	39	11,3	1	42	150
0:17:33	39	11,3	1	42	150
0:17:34	39	11,3	1	42	150
0:17:35	39	11,3	1	42	150
0:17:36	39	11,3	1	42	150
0:17:37	39	11,3	1	42	150
0:17:38	39	11,3	1	42	150
0:17:39	39	11,3	1	42	150
0:17:40	39	11,3	1	42	150
0:17:41	39	11,3	1	42	150
0:17:42	39	11,3	1	42	150
0:17:43	39	11,3	1	42	150
0:17:44	39	11,4	1	42	150
0:17:45	39	11,4	1	42	150
0:17:46	39	11,4	1	42	150
0:17:47	39	11,4	1	43	150
0:17:48	39	11,4	1	42	150
0:17:49	39	11,4	1	42	150
0:17:50	39	11,4	1	43	150
0:17:51	39	11,4	1	43	150
0:17:52	39	11,4	1	42	150
0:17:53	39	11,4	1	42	150
0:17:54	39	11,4	1	43	150
0:17:55	39	11,4	1	42	150
0:17:56	39	11,4	1	42	150
0:17:57	39	11,4	1	42	150
0:17:58	39	11,4	1	42	150
0:17:59	39	11,4	1	42	150
0:18:00	39	11,4	1	43	150
0:18:01	39	11,4	1	43	150
0:18:02	39	11,5	1	42	150
0:18:03	39	11,5	1	42	150
0:18:04	39	11,5	1	42	150
0:18:05	39	11,5	1	43	150
0:18:06	39	11,5	1	42	150
0:18:07	39	11,5	1	43	150
0:18:08	39	11,5	1	43	150
0:18:09	39	11,5	1	43	150
0:18:10	39	11,5	1	42	150
0:18:11	39	11,5	1	43	150
0:18:12	39	11,5	1	42	150
0:18:13	39	11,5	1	43	150
0:18:14	39	11,5	1	43	150
0:18:15	39	11,5	1	43	150
0:18:16	39	11,5	1	43	150
0:18:17	39	11,5	1	43	150
0:18:18	39	11,6	1	43	150
0:18:19	39	11,6	1	43	150
0:18:20	39	11,6	1	43	150
0:18:21	39	11,6	1	43	150
0:18:22	39	11,6	1	43	150
0:18:23	39	11,6	1	43	150
0:18:24	39	11,6	1	43	150
0:18:25	39	11,6	1	43	150
0:18:26	39	11,6	1	43	150
0:18:27	39	11,6	1	43	150
0:18:28	39	11,6	1	43	150
0:18:29	39	11,6	1	43	150
0:18:30	39	11,6	1	43	150
0:18:31	39	11,6	1	43	150
0:18:32	39	11,6	1	43	150
0:18:33	39	11,6	1	43	150
0:18:34	39	11,6	1	43	150
0:18:35	39	11,6	1	43	150
0:18:36	39	11,7	1	43	150
0:18:37	39	11,7	1	43	150
0:18:38	39	11,7	1	43	150
0:18:39	39	11,7	1	43	150
0:18:40	39	11,7	1	43	150
0:18:41	40	11,7	1	43	150
0:18:42	40	11,7	1	43	150
0:18:43	40	11,7	1	43	150
0:18:44	40	11,7	1	43	150
0:18:45	40	11,7	1	43	150
0:18:46	40	11,7	1	43	150
0:18:47	40	11,7	1	43	150
0:18:48	40	11,7	1	43	150
0:18:49	40	11,7	1	43	150
0:18:50	40	11,8	1	43	150
0:18:51	40	11,8	1	43	150
0:18:52	40	11,8	1	43	150
0:18:53	40	11,8	1	43	150
0:18:54	40	11,8	1	43	150
0:18:55	40	11,8	1	43	150
0:18:56	40	11,8	1	43	150
0:18:57	40	11,8	1	43	150
0:18:58	40	11,8	1	43	150
0:18:59	40	11,8	1	43	150
0:19:00	40	11,8	1	43	150
0:19:01	40	11,8	1	43	150
0:19:02	40	11,8	1	43	150
0:19:03	40	11,8	1	43	150
0:19:04	40	11,9	1	43	150
0:19:05	40	11,9	1	43	150
0:19:06	40	11,9	1	43	150
0:19:07	40	11,9	1	43	150
0:19:08	40	11,9	1	43	150
0:19:09	40	11,9	1	43	150
0:19:10	40	11,9	1	43	150
0:19:11	40	11,9	1	43	150
0:19:12	40	11,9	1	43	150
0:19:13	40	11,9	1	43	150
0:19:14	40	11,9	1	43	150
0:19:15	40	11,9	1	43	150
0:19:16	40	11,9	1	43	150
0:19:17	40	12,0	1	43	150
0:19:18	40	12,0	1	43	150
0:19:19	40	12,0	1	43	150
0:19:20	40	12,0	1	43	150
0:19:21	40	12,0	1	43	150
0:19:22	40	12,0	1	43	150
0:19:23	40	12,0	1	43	150
0:19:24	40	12,0	1	43	150
0:19:25	40	12,0	1	43	150
0:19:26	40	12,0	1	44	150
0:19:27	40	12,1	1	43	150
0:19:28	40	12,4	1	44	150
0:19:29	40	12,5	1	43	150
0:19:30	40	12,5	1	44	150
0:19:31	40	12,5	1	44	150
0:19:32	40	12,5	1	44	150
0:19:33	40	12,5	1	43	150
0:19:34	40	12,5	1	44	150
0:19:35	40	12,5	1	44	150
0:19:36	40	12,5	1	43	150
0:19:37	40	12,5	1	43	150
0:19:38	40	12,6	1	43	150
0:19:39	40	12,6	1	43	150
0:19:40	40	12,6	1	43	150
0:19:41	40	12,6	1	44	150
0:19:42	40	12,6	1	43	150
0:19:43	40	12,6	1	43	150
0:19:44	40	12,6	1	43	150
0:19:45	40	12,6	1	44	150
0:19:46	40	12,6	1	44	150
0:19:47	40	12,6	1	43	150
0:19:48	40	12,6	1	44	150
0:19:49	40	12,6	1	44	150
0:19:50	40	12,6	1	44	150
0:19:51	40	12,6	1	43	150
0:19:52	40	12,6	1	44	150
0:19:53	40	12,7	1	43	150
0:19:54	40	12,7	1	44	150
0:19:55	40	12,7	1	44	150
0:19:56	40	12,7	1	44	150
0:19:57	40	12,7	1	44	150
0:19:58	40	12,7	1	44	150
0:19:59	40	12,7	1	44	150
0:20:00	40	12,7	1	44	150
0:20:01	40	12,7	1	44	150
0:20:02	40	12,7	1	44	150
0:20:03	40	12,7	1	44	150
0:20:04	40	12,7	1	44	150
0:20:05	40	12,7	1	44	150
0:20:06	40	12,7	1	44	150
0:20:07	40	12,7	1	44	150
0:20:08	40	12,7	1	43	150
0:20:09	40	12,8	1	44	150
0:20:10	40	12,8	1	44	150
0:20:11	40	12,8	1	44	150
0:20:12	40	12,8	1	44	150
0:20:13	40	12,8	1	44	150
0:20:14	40	12,8	1	44	150
0:20:15	40	12,8	1	44	150
0:20:16	40	12,8	1	44	150
0:20:17	40	12,8	1	44	150
0:20:18	40	12,8	1	44	150
0:20:19	40	12,8	1	44	150
0:20:20	40	12,8	1	44	150
0:20:21	40	12,8	1	44	150
0:20:22	40	12,8	1	44	150
0:20:23	40	12,8	1	44	150
0:20:24	40	12,8	1	44	150
0:20:25	40	12,8	1	44	150
0:20:26	40	12,9	1	44	150
0:20:27	40	12,9	1	44	150
0:20:28	40	12,9	1	44	150
0:20:29	40	12,9	1	44	150
0:20:30	40	12,9	1	44	150
0:20:31	40	12,9	1	44	150
0:20:32	40	12,9	1	44	150
0:20:33	40	12,9	1	44	150
0:20:34	40	12,9	1	44	150
0:20:35	40	12,9	1	44	150
0:20:36	40	12,9	1	44	150
0:20:37	40	12,9	1	44	150
0:20:38	40	12,9	1	44	150
0:20:39	40	12,9	1	44	150
0:20:40	40	12,9	1	44	150
0:20:41	40	12,9	1	44	150
0:20:42	40	12,9	1	44	150
0:20:43	40	12,9	1	44	150
0:20:44	40	13,0	1	44	150
0:20:45	40	13,0	1	44	150
0:20:46	40	13,0	1	44	150
0:20:47	41	13,0	1	44	150
0:20:48	40	13,0	1	44	150
0:20:49	40	13,0	1	44	150
0:20:50	41	13,0	1	44	150
0:20:51	41	13,0	1	44	150
0:20:52	41	13,0	1	44	150
0:20:53	41	13,0	1	44	150
0:20:54	41	13,0	1	44	150
0:20:55	41	13,0	1	44	150
0:20:56	41	13,0	1	44	150
0:20:57	41	13,0	1	44	150
0:20:58	41	13,0	1	44	150
0:20:59	41	13,0	1	44	150
0:21:00	41	13,1	1	44	150
0:21:01	41	13,1	1	44	150
0:21:02	41	13,1	1	44	150
0:21:03	41	13,1	1	44	150
0:21:04	41	13,1	1	44	150
0:21:05	41	13,1	1	44	150
0:21:06	41	13,1	1	44	150
0:21:07	41	13,1	1	44	150
0:21:08	41	13,1	1	44	150
0:21:09	41	13,1	1	44	150
0:21:10	41	13,1	1	44	150
0:21:11	41	13,1	1	44	150
0:21:12	41	13,1	1	44	150
0:21:13	41	13,1	1	44	150
0:21:14	41	13,1	1	44	150
0:21:15	41	13,2	1	44	150
0:21:16	41	13,2	1	44	150
0:21:17	41	13,2	1	44	150
0:21:18	41	13,2	1	44	150
0:21:19	41	13,2	1	44	150
0:21:20	41	13,2	1	44	150
0:21:21	41	13,2	1	44	150
0:21:22	41	13,2	1	44	150
0:21:23	41	13,2	1	44	150
0:21:24	41	13,2	1	44	150
0:21:25	41	13,2	1	44	150
0:21:26	41	13,2	1	44	150
0:21:27	41	13,2	1	44	150
0:21:28	41	13,2	1	44	150
0:21:29	41	13,3	1	44	150
0:21:30	41	13,3	1	44	150
0:21:31	41	13,3	1	45	150
0:21:32	41	13,3	1	44	150
0:21:33	41	13,3	1	44	150
0:21:34	41	13,3	1	45	150
0:21:35	41	13,3	1	44	150
0:21:36	41	13,3	1	45	150
0:21:37	41	13,3	1	45	150
0:21:38	41	13,3	1	45	150
0:21:39	41	13,3	1	45	150
0:21:40	41	13,3	1	44	150
0:21:41	41	13,3	1	44	150
0:21:42	41	13,3	1	45	150
0:21:43	41	13,3	1	44	150
0:21:44	41	13,4	1	45	150
0:21:45	41	13,4	1	44	150
0:21:46	41	13,4	1	45	150
0:21:47	41	13,4	1	45	150
0:21:48	41	13,4	1	44	150
0:21:49	41	13,4	1	45	150
0:21:50	41	13,4	1	44	150
0:21:51	41	13,4	1	45	150
0:21:52	41	13,4	1	45	150
0:21:53	41	13,4	1	45	150
0:21:54	41	13,5	1	44	150
0:21:55	41	13,5	1	45	150
0:21:56	41	13,5	1	44	150
0:21:57	41	13,7	1	45	150
0:21:58	41	13,8	1	44	150
0:21:59	41	13,8	1	45	150
0:22:00	41	13,8	1	45	150
0:22:01	41	13,8	1	45	150
0:22:02	41	13,8	1	45	150
0:22:03	41	13,8	1	45	150
0:22:04	41	13,8	1	45	150
0:22:05	41	13,8	1	45	150
0:22:06	41	13,8	1	45	150
0:22:07	41	13,9	1	45	150
0:22:08	41	13,9	1	45	150
0:22:09	41	13,9	1	45	150
0:22:10	41	13,9	1	45	150
0:22:11	41	13,9	1	45	150
0:22:12	41	13,9	1	45	150
0:22:13	41	13,9	1	45	150
0:22:14	41	13,9	1	44	150
0:22:15	41	13,9	1	45	150
0:22:16	41	13,9	1	45	150
0:22:17	41	13,9	1	45	150
0:22:18	41	13,9	1	45	150
0:22:19	41	13,9	1	45	150
0:22:20	41	13,9	1	45	150
0:22:21	41	13,9	1	45	150
0:22:22	41	13,9	1	45	150
0:22:23	41	14,0	1	45	150
0:22:24	41	14,0	1	45	150
0:22:25	41	14,0	1	45	150
0:22:26	41	14,0	1	45	150
0:22:27	41	14,0	1	45	150
0:22:28	41	14,0	1	45	150
0:22:29	41	14,0	1	45	150
0:22:30	41	14,0	1	45	150
0:22:31	41	14,0	1	45	150
0:22:32	41	14,0	1	45	150
0:22:33	41	14,0	1	45	150
0:22:34	41	14,0	1	45	150
0:22:35	41	14,0	1	45	150
0:22:36	41	14,0	1	45	150
0:22:37	41	14,0	1	45	150
0:22:38	41	14,1	1	45	150
0:22:39	41	14,1	1	45	150
0:22:40	41	14,1	1	45	150
0:22:41	41	14,1	1	45	150
0:22:42	41	14,1	1	45	150
0:22:43	41	14,1	1	45	150
0:22:44	41	14,1	1	45	150
0:22:45	41	14,1	1	45	150
0:22:46	41	14,1	1	45	150
0:22:47	41	14,1	1	45	150
0:22:48	41	14,1	1	45	150
0:22:49	41	14,1	1	45	150
0:22:50	41	14,1	1	45	150
0:22:51	41	14,1	1	45	150
0:22:52	41	14,1	1	45	150
0:22:53	41	14,2	1	45	150
0:22:54	42	14,2	1	45	150
0:22:55	42	14,2	1	45	150
0:22:56	41	14,2	1	45	150
0:22:57	42	14,2	1	45	150
0:22:58	42	14,2	1	45	150
0:22:59	42	14,2	1	45	150
0:23:00	42	14,2	1	45	150
0:23:01	42	14,2	1	45	150
0:23:02	42	14,2	1	45	150
0:23:03	42	14,2	1	45	150
0:23:04	42	14,2	1	45	150
0:23:05	42	14,2	1	45	150
0:23:06	42	14,2	1	45	150
0:23:07	42	14,2	1	45	150
0:23:08	42	14,2	1	45	150
0:23:09	42	14,2	1	45	150
0:23:10	42	14,2	1	45	150
0:23:11	42	14,2	1	45	150
0:23:12	42	14,2	1	45	150
0:23:13	42	14,2	1	45	150
0:23:14	42	14,3	1	45	150
0:23:15	42	14,3	1	45	150
0:23:16	42	14,3	1	45	150
0:23:17	42	14,3	1	45	150
0:23:18	42	14,3	1	45	150
0:23:19	42	14,3	1	45	150
0:23:20	42	14,3	1	45	150
0:23:21	42	14,3	1	45	150
0:23:22	42	14,3	1	45	150
0:23:23	42	14,3	1	45	150
0:23:24	42	14,4	1	45	150
0:23:25	42	14,4	1	45	150
0:23:26	42	14,4	1	45	150
0:23:27	42	14,4	1	45	150
0:23:28	42	14,5	1	45	150
0:23:29	42	14,5	1	45	150
0:23:30	42	14,5	1	45	150
0:23:31	42	14,5	1	45	150
0:23:32	42	14,5	1	45	150
0:23:33	42	14,5	1	45	150
0:23:34	42	14,5	1	45	150
0:23:35	42	14,5	1	45	150
0:23:36	42	14,5	1	45	150
0:23:37	42	14,5	1	45	150
0:23:38	42	14,5	1	45	150
0:23:39	42	14,5	1	45	150
0:23:40	42	14,5	1	45	150
0:23:41	42	14,5	1	45	150
0:23:42	42	14,5	1	45	150
0:23:43	42	14,5	1	45	150
0:23:44	42	14,5	1	46	150
0:23:45	42	14,6	1	45	150
0:23:46	42	14,6	1	45	150
0:23:47	42	14,6	1	45	150
0:23:48	42	14,6	1	45	150
0:23:49	42	14,6	1	45	150
0:23:50	42	14,6	1	46	150
0:23:51	42	14,6	1	45	150
0:23:52	42	14,6	1	45	150
0:23:53	42	14,6	1	45	150
0:23:54	42	14,6	1	45	150
0:23:55	42	14,6	1	46	150
0:23:56	42	14,6	1	46	150
0:23:57	42	14,7	1	45	150
0:23:58	42	14,7	1	46	150
0:23:59	42	14,7	1	46	150
0:24:00	42	14,7	1	46	150
0:24:01	42	14,7	1	46	150
0:24:02	42	14,7	1	45	150
0:24:03	42	14,7	1	46	150
0:24:04	42	14,9	1	46	150
0:24:05	42	15,0	1	46	150
0:24:06	42	15,1	1	46	150
0:24:07	42	15,1	1	46	150
0:24:08	42	15,1	1	46	150
0:24:09	42	15,1	1	46	150
0:24:10	42	15,1	1	46	150
0:24:11	42	15,1	1	46	150
0:24:12	42	15,1	1	46	150
0:24:13	42	15,1	1	46	150
0:24:14	42	15,2	1	46	150
0:24:15	42	15,2	1	46	150
0:24:16	42	15,2	1	46	150
0:24:17	42	15,2	1	46	150
0:24:18	42	15,2	1	46	150
0:24:19	42	15,2	1	46	150
0:24:20	42	15,2	1	46	150
0:24:21	42	15,2	1	46	150
0:24:22	42	15,2	1	46	150
0:24:23	42	15,2	1	46	150
0:24:24	42	15,2	1	46	150
0:24:25	42	15,2	1	46	150
0:24:26	42	15,2	1	46	150
0:24:27	42	15,2	1	46	150
0:24:28	42	15,2	1	46	150
0:24:29	42	15,2	1	46	150
0:24:30	42	15,2	1	46	150
0:24:31	42	15,2	1	46	150
0:24:32	42	15,2	1	46	150
0:24:33	42	15,3	1	46	150
0:24:34	42	15,3	1	46	150
0:24:35	42	15,3	1	46	150
0:24:36	42	15,3	1	46	150
0:24:37	42	15,3	1	46	150
0:24:38	42	15,3	1	46	150
0:24:39	42	15,3	1	46	150
0:24:40	42	15,3	1	46	150
0:24:41	42	15,3	1	46	150
0:24:42	42	15,3	1	46	150
0:24:43	42	15,3	1	46	150
0:24:44	42	15,3	1	46	150
0:24:45	42	15,3	1	46	150
0:24:46	42	15,3	1	46	150
0:24:47	42	15,3	1	46	150
0:24:48	42	15,3	1	46	150
0:24:49	42	15,3	1	46	150
0:24:50	42	15,3	1	46	150
0:24:51	42	15,3	1	46	150
0:24:52	42	15,3	1	46	150
0:24:53	42	15,3	1	46	150
0:24:54	42	15,3	1	46	150
0:24:55	42	15,4	1	46	150
0:24:56	42	15,4	1	46	150
0:24:57	42	15,4	1	46	150
0:24:58	42	15,4	1	46	150
0:24:59	42	15,4	1	46	150
0:25:00	43	15,4	1	46	150
0:25:01	42	15,4	1	46	150
0:25:02	42	15,4	1	46	150
0:25:03	42	15,4	1	46	150
0:25:04	43	15,4	1	46	150
0:25:05	43	15,4	1	46	150
0:25:06	43	15,4	1	46	150
0:25:07	43	15,4	1	46	150
0:25:08	43	15,4	1	46	150
0:25:09	43	15,4	1	46	150
0:25:10	43	15,4	1	46	150
0:25:11	43	15,4	1	46	150
0:25:12	43	15,4	1	46	150
0:25:13	43	15,4	1	46	150
0:25:14	43	15,4	1	46	150
0:25:15	43	15,5	1	46	150
0:25:16	43	15,5	1	46	150
0:25:17	43	15,5	1	46	150
0:25:18	43	15,5	1	46	150
0:25:19	43	15,5	1	46	150
0:25:20	43	15,5	1	46	150
0:25:21	43	15,5	1	46	150
0:25:22	43	15,5	1	46	150
0:25:23	43	15,5	1	46	150
0:25:24	43	15,5	1	46	150
0:25:25	43	15,5	1	46	150
0:25:26	43	15,5	1	46	150
0:25:27	43	15,5	1	46	150
0:25:28	43	15,5	1	46	150
0:25:29	43	15,5	1	46	150
0:25:30	43	15,5	1	46	150
0:25:31	43	15,5	1	46	150
0:25:32	43	15,5	1	46	150
0:25:33	43	15,6	1	46	150
0:25:34	43	15,6	1	46	150
0:25:35	43	15,6	1	46	150
0:25:36	43	15,6	1	46	150
0:25:37	43	15,6	1	46	150
0:25:38	43	15,6	1	46	150
0:25:39	43	15,6	1	46	150
0:25:40	43	15,7	1	46	150
0:25:41	43	15,7	1	46	150
0:25:42	43	15,7	1	46	150
0:25:43	43	15,7	1	46	150
0:25:44	43	15,7	1	46	150
0:25:45	43	15,7	1	46	150
0:25:46	43	15,7	1	46	150
0:25:47	43	15,7	1	46	150
0:25:48	43	15,7	1	46	150
0:25:49	43	15,7	1	46	150
0:25:50	43	15,8	1	46	150
0:25:51	43	16,0	1	46	150
0:25:52	43	16,1	1	46	150
0:25:53	43	16,1	1	46	150
0:25:54	43	16,1	1	46	150
0:25:55	43	16,1	1	47	150
0:25:56	43	16,1	1	46	150
0:25:57	43	16,1	1	46	150
0:25:58	43	16,2	1	46	150
0:25:59	43	16,2	1	47	150
0:26:00	43	16,2	1	46	150
0:26:01	43	16,2	1	47	150
0:26:02	43	16,2	1	46	150
0:26:03	43	16,2	1	46	150
0:26:04	43	16,2	1	46	150
0:26:05	43	16,2	1	47	150
0:26:06	43	16,2	1	47	150
0:26:07	43	16,2	1	46	150
0:26:08	43	16,2	1	46	150
0:26:09	43	16,2	1	46	150
0:26:10	43	16,2	1	47	150
0:26:11	43	16,2	1	46	150
0:26:12	43	16,2	1	46	150
0:26:13	43	16,2	1	46	150
0:26:14	43	16,2	1	46	150
0:26:15	43	16,2	1	46	150
0:26:16	43	16,2	1	46	150
0:26:17	43	16,2	1	46	150
0:26:18	43	16,3	1	46	150
0:26:19	43	16,3	1	47	150
0:26:20	43	16,3	1	46	150
0:26:21	43	16,3	1	47	150
0:26:22	43	16,3	1	47	150
0:26:23	43	16,3	1	46	150
0:26:24	43	16,3	1	47	150
0:26:25	43	16,3	1	47	150
0:26:26	43	16,3	1	47	150
0:26:27	43	16,3	1	47	150
0:26:28	43	16,3	1	47	150
