Repository: ProgWizer/parser

File: project-root/data/Data Acquisition/Data Acquisition/2019 year (140)/19-080.txt (part 1 of 17)
--Test Summary--
Full Path and File Name	
Instrument Name	7322
Instrument Type	Model 7322 Consistometer - Variable Speed
Instrument Serial Number	
Test Start Date	23.09.2019
Test Start Time	9:47:52
Test Stop Date	23.09.2019
Test Stop Time	17:02:36
Test Length	7:14:44
Final Sample Time Offset	7:14:43
Controller Schedule Name	
Sampling Period	1 second
Comments	
Information	WellID	
Information	Customer	
Information	EngName	
Information	CementClass	G
Information	CementMfr	Ñóõîé Ëîã
Information	Additives	80G+20MKU+1.2CFL-450+0.1CR-225
Information	Density	1560
Information	BHCT	53
Information	BHST	
Information	FluidLoss	
Information	JobType	
Calculated Value	Time_30Bc	6:33:34
Calculated Value	Time_70Bc	7:14:40
Calculated Value	Time_100Bc	N/A
Initial Temperature (°C)	22 °C
Final Temperature (°C)	53 °C
Initial Pressure (MPa)	1,0 MPa
Final Pressure (MPa)	28,1 MPa
Initial Consistency (Bc)	2 Bc
Final Consistency (Bc)	70 Bc
Initial Wall Temperature (°C)	19 °C
Final Wall Temperature (°C)	51 °C
Initial Motor Speed (RPM)	150 RPM
Final Motor Speed (RPM)	150 RPM
--Data--
Time (HH:MM:SS)	Temperature (°C)	Pressure (MPa)	Consistency (Bc)	Wall Temperature (°C)	Motor Speed (RPM)
0:00:00	22	1,0	2	19	150
0:00:01	22	1,0	2	19	150
0:00:02	22	1,0	2	19	150
0:00:03	22	1,0	2	19	150
0:00:04	22	1,0	2	19	150
0:00:05	22	1,0	2	19	150
0:00:06	22	1,0	2	19	150
0:00:07	22	1,0	2	19	150
0:00:08	22	1,0	2	19	150
0:00:09	22	1,0	2	19	150
0:00:10	22	1,1	2	19	150
0:00:11	22	1,1	2	19	150
0:00:12	22	1,1	2	19	150
0:00:13	22	1,1	2	19	150
0:00:14	22	1,1	2	19	150
0:00:15	22	1,1	2	19	150
0:00:16	22	1,1	2	19	150
0:00:17	22	1,1	2	19	150
0:00:18	22	1,1	2	19	150
0:00:19	22	1,1	2	19	150
0:00:20	22	1,1	2	19	150
0:00:21	22	1,1	2	19	150
0:00:22	22	1,2	2	19	150
0:00:23	22	1,2	2	19	150
0:00:24	22	1,2	2	19	150
0:00:25	22	1,2	2	19	150
0:00:26	22	1,2	2	19	150
0:00:27	22	1,2	2	19	150
0:00:28	22	1,2	2	19	150
0:00:29	22	1,2	2	19	150
0:00:30	22	1,2	2	19	150
0:00:31	22	1,2	2	19	150
0:00:32	22	1,2	2	19	150
0:00:33	22	1,2	2	19	150
0:00:34	22	1,2	2	19	150
0:00:35	22	1,2	2	20	150
0:00:36	22	1,3	2	20	150
0:00:37	22	1,3	2	20	150
0:00:38	22	1,3	2	20	150
0:00:39	22	1,3	2	20	150
0:00:40	22	1,3	2	20	150
0:00:41	22	1,3	2	20	150
0:00:42	22	1,3	2	20	150
0:00:43	22	1,4	2	20	150
0:00:44	22	1,5	2	20	150
0:00:45	22	1,5	2	20	150
0:00:46	22	1,5	2	20	150
0:00:47	22	1,5	2	20	150
0:00:48	22	1,5	2	20	150
0:00:49	22	1,5	2	20	150
0:00:50	22	1,5	2	20	150
0:00:51	22	1,5	2	20	150
0:00:52	22	1,5	2	20	150
0:00:53	22	1,5	2	20	150
0:00:54	22	1,5	2	20	150
0:00:55	22	1,5	2	21	150
0:00:56	22	1,6	2	20	150
0:00:57	22	1,6	2	21	150
0:00:58	22	1,6	2	21	150
0:00:59	22	1,6	2	21	150
0:01:00	22	1,6	2	21	150
0:01:01	22	1,6	2	21	150
0:01:02	22	1,6	2	21	150
0:01:03	22	1,6	2	21	150
0:01:04	22	1,6	2	21	150
0:01:05	22	1,6	2	21	150
0:01:06	22	1,6	2	21	150
0:01:07	22	1,6	2	21	150
0:01:08	22	1,7	2	21	150
0:01:09	22	1,7	2	21	150
0:01:10	22	1,7	2	21	150
0:01:11	22	1,7	2	21	150
0:01:12	21	1,7	2	21	150
0:01:13	21	1,7	2	22	150
0:01:14	21	1,7	2	22	150
0:01:15	21	1,7	2	22	150
0:01:16	21	1,7	2	22	150
0:01:17	21	1,7	2	22	150
0:01:18	21	1,7	2	22	150
0:01:19	21	1,8	2	22	150
0:01:20	21	1,8	2	22	150
0:01:21	21	1,8	2	22	150
0:01:22	21	1,8	2	22	150
0:01:23	21	1,8	2	22	150
0:01:24	21	1,8	2	22	150
0:01:25	21	1,8	2	22	150
0:01:26	21	1,8	2	22	150
0:01:27	21	1,9	2	22	150
0:01:28	21	1,9	2	23	150
0:01:29	21	1,9	2	23	150
0:01:30	21	1,9	2	23	150
0:01:31	21	1,9	2	23	150
0:01:32	21	1,9	2	23	150
0:01:33	21	1,9	2	23	150
0:01:34	21	1,9	2	23	150
0:01:35	21	2,0	2	23	150
0:01:36	21	2,0	2	23	150
0:01:37	21	2,0	2	23	150
0:01:38	21	2,0	2	23	150
0:01:39	21	2,0	2	23	150
0:01:40	21	2,0	2	24	150
0:01:41	21	2,0	2	24	150
0:01:42	21	2,1	2	24	150
0:01:43	21	2,1	2	24	150
0:01:44	21	2,1	2	24	150
0:01:45	21	2,1	2	24	150
0:01:46	21	2,1	2	24	150
0:01:47	21	2,1	2	24	150
0:01:48	21	2,2	2	24	150
0:01:49	21	2,2	2	25	150
0:01:50	21	2,2	2	25	150
0:01:51	21	2,2	2	25	150
0:01:52	21	2,2	2	25	150
0:01:53	21	2,2	2	25	150
0:01:54	21	2,3	2	25	150
0:01:55	21	2,3	2	25	150
0:01:56	21	2,3	2	25	150
0:01:57	21	2,3	2	25	150
0:01:58	21	2,3	2	25	150
0:01:59	21	2,4	2	26	150
0:02:00	21	2,4	2	26	150
0:02:01	21	2,4	2	26	150
0:02:02	21	2,4	2	26	150
0:02:03	21	2,4	2	26	150
0:02:04	21	2,4	2	26	150
0:02:05	21	2,5	2	26	150
0:02:06	21	2,5	2	26	150
0:02:07	21	2,5	2	26	150
0:02:08	21	2,5	2	26	150
0:02:09	21	2,5	2	26	150
0:02:10	21	2,6	2	26	150
0:02:11	21	2,6	2	26	150
0:02:12	21	2,6	2	27	150
0:02:13	21	2,6	2	27	150
0:02:14	21	2,6	2	27	150
0:02:15	21	2,7	2	27	150
0:02:16	21	2,7	2	27	150
0:02:17	21	2,7	2	27	150
0:02:18	21	2,7	2	27	150
0:02:19	21	2,8	2	27	150
0:02:20	21	2,8	2	27	150
0:02:21	21	2,8	2	27	150
0:02:22	21	2,8	2	27	150
0:02:23	21	2,8	2	27	150
0:02:24	21	2,9	2	27	150
0:02:25	21	2,9	2	27	150
0:02:26	21	2,9	2	28	150
0:02:27	21	2,9	2	28	150
0:02:28	21	2,9	2	28	150
0:02:29	21	3,0	2	27	150
0:02:30	21	3,0	2	28	150
0:02:31	21	3,0	2	28	150
0:02:32	21	3,0	2	28	150
0:02:33	21	3,0	2	28	150
0:02:34	22	3,1	2	28	150
0:02:35	21	3,1	2	28	150
0:02:36	22	3,1	2	28	150
0:02:37	22	3,1	2	28	150
0:02:38	22	3,1	2	28	150
0:02:39	22	3,2	2	28	150
0:02:40	22	3,2	2	28	150
0:02:41	22	3,2	2	28	150
0:02:42	22	3,2	2	28	150
0:02:43	22	3,2	2	28	150
0:02:44	22	3,3	2	28	150
0:02:45	22	3,3	2	28	150
0:02:46	22	3,3	2	29	150
0:02:47	22	3,3	2	29	150
0:02:48	22	3,4	2	29	150
0:02:49	22	3,4	2	29	150
0:02:50	22	3,4	2	29	150
0:02:51	22	3,4	2	29	150
0:02:52	22	3,4	2	29	150
0:02:53	22	3,5	2	29	150
0:02:54	22	3,5	2	29	150
0:02:55	22	3,5	2	29	150
0:02:56	22	3,5	2	29	150
0:02:57	22	3,6	2	29	150
0:02:58	22	3,6	2	29	150
0:02:59	22	3,6	2	29	150
0:03:00	22	3,6	2	29	150
0:03:01	22	3,6	2	29	150
0:03:02	22	3,6	2	30	150
0:03:03	22	3,7	2	29	150
0:03:04	22	3,7	2	30	150
0:03:05	22	3,7	2	30	150
0:03:06	22	3,7	2	30	150
0:03:07	22	3,7	2	30	150
0:03:08	22	3,8	2	30	150
0:03:09	22	3,8	2	30	150
0:03:10	22	3,8	2	30	150
0:03:11	22	3,8	2	30	150
0:03:12	22	3,8	2	30	150
0:03:13	22	3,8	2	30	150
0:03:14	22	3,8	2	30	150
0:03:15	22	3,8	2	30	150
0:03:16	22	3,8	2	30	150
0:03:17	22	3,9	2	30	150
0:03:18	22	3,9	2	30	150
0:03:19	22	3,9	2	30	150
0:03:20	22	3,9	2	31	150
0:03:21	22	3,9	2	30	150
0:03:22	22	3,9	2	30	150
0:03:23	22	3,9	2	30	150
0:03:24	22	3,9	2	31	150
0:03:25	22	3,9	2	31	150
0:03:26	22	3,9	2	31	150
0:03:27	22	4,0	2	31	150
0:03:28	22	4,0	2	31	150
0:03:29	22	4,0	2	31	150
0:03:30	22	4,0	2	30	150
0:03:31	22	4,0	2	30	150
0:03:32	22	4,0	2	31	150
0:03:33	22	4,0	2	31	150
0:03:34	22	4,0	2	31	150
0:03:35	22	4,0	2	31	150
0:03:36	22	4,0	2	31	150
0:03:37	22	4,0	2	31	150
0:03:38	22	4,1	2	31	150
0:03:39	22	4,1	2	31	150
0:03:40	22	4,1	2	31	150
0:03:41	22	4,1	2	31	150
0:03:42	22	4,1	2	31	150
0:03:43	22	4,1	2	31	150
0:03:44	22	4,1	2	31	150
0:03:45	22	4,1	2	31	150
0:03:46	22	4,1	2	31	150
0:03:47	22	4,2	2	31	150
0:03:48	22	4,1	2	31	150
0:03:49	22	4,1	2	31	150
0:03:50	22	4,2	2	31	150
0:03:51	22	4,2	2	31	150
0:03:52	22	4,2	2	31	150
0:03:53	22	4,2	2	31	150
0:03:54	22	4,2	2	31	150
0:03:55	22	4,2	2	31	150
0:03:56	22	4,2	2	31	150
0:03:57	22	4,2	2	31	150
0:03:58	22	4,3	2	31	150
0:03:59	22	4,3	2	31	150
0:04:00	22	4,3	2	31	150
0:04:01	22	4,3	2	31	150
0:04:02	23	4,3	2	31	150
0:04:03	23	4,3	2	32	150
0:04:04	23	4,3	2	32	150
0:04:05	23	4,3	2	31	150
0:04:06	23	4,3	2	31	150
0:04:07	23	4,3	2	31	150
0:04:08	23	4,3	2	31	150
0:04:09	23	4,4	2	31	150
0:04:10	23	4,4	2	31	150
0:04:11	23	4,4	2	31	150
0:04:12	23	4,4	2	31	150
0:04:13	23	4,4	2	31	150
0:04:14	23	4,4	2	31	150
0:04:15	23	4,4	2	31	150
0:04:16	23	4,4	2	31	150
0:04:17	23	4,4	2	31	150
0:04:18	23	4,4	2	31	150
0:04:19	23	4,4	2	31	150
0:04:20	23	4,4	2	31	150
0:04:21	23	4,4	2	31	150
0:04:22	23	4,4	2	31	150
0:04:23	23	4,4	2	31	150
0:04:24	23	4,4	2	32	150
0:04:25	23	4,5	2	31	150
0:04:26	23	4,5	2	31	150
0:04:27	23	4,5	2	31	150
0:04:28	23	4,5	2	31	150
0:04:29	23	4,5	2	31	150
0:04:30	23	4,5	2	31	150
0:04:31	23	4,5	2	31	150
0:04:32	23	4,5	2	31	150
0:04:33	23	4,5	2	32	150
0:04:34	23	4,5	2	32	150
0:04:35	23	4,5	2	31	150
0:04:36	23	4,5	2	31	150
0:04:37	23	4,5	2	31	150
0:04:38	23	4,5	2	31	150
0:04:39	23	4,5	2	31	150
0:04:40	23	4,5	2	31	150
0:04:41	23	4,5	2	31	150
0:04:42	23	4,5	2	31	150
0:04:43	23	4,5	2	31	150
0:04:44	23	4,5	2	32	150
0:04:45	23	4,5	2	31	150
0:04:46	23	4,5	2	31	150
0:04:47	23	4,5	2	31	150
0:04:48	23	4,5	2	31	150
0:04:49	23	4,5	2	31	150
0:04:50	23	4,5	2	31	150
0:04:51	23	4,5	2	31	150
0:04:52	23	4,6	2	31	150
0:04:53	23	4,6	2	32	150
0:04:54	23	4,6	2	31	150
0:04:55	23	4,6	2	31	150
0:04:56	23	4,6	2	31	150
0:04:57	23	4,6	2	31	150
0:04:58	23	4,6	2	31	150
0:04:59	23	4,6	2	31	150
0:05:00	24	4,6	2	31	150
0:05:01	24	4,6	2	31	150
0:05:02	24	4,6	2	31	150
0:05:03	24	4,6	2	31	150
0:05:04	24	4,6	2	31	150
0:05:05	24	4,6	2	31	150
0:05:06	24	4,6	2	31	150
0:05:07	24	4,6	2	31	150
0:05:08	24	4,6	2	31	150
0:05:09	24	4,6	2	31	150
0:05:10	24	4,6	2	31	150
0:05:11	24	4,6	2	31	150
0:05:12	24	4,6	2	31	150
0:05:13	24	4,6	2	31	150
0:05:14	24	4,6	2	31	150
0:05:15	24	4,6	2	31	150
0:05:16	24	4,6	2	31	150
0:05:17	24	4,6	2	31	150
0:05:18	24	4,6	2	31	150
0:05:19	24	4,6	2	31	150
0:05:20	24	4,6	2	31	150
0:05:21	24	4,6	2	31	150
0:05:22	24	4,6	2	31	150
0:05:23	24	4,6	2	31	150
0:05:24	24	4,6	2	31	150
0:05:25	24	4,6	2	31	150
0:05:26	24	4,6	2	31	150
0:05:27	24	4,6	2	31	150
0:05:28	24	4,6	2	31	150
0:05:29	24	4,6	2	31	150
0:05:30	24	4,6	2	31	150
0:05:31	24	4,6	2	31	150
0:05:32	24	4,6	2	31	150
0:05:33	24	4,6	2	31	150
0:05:34	24	4,6	2	31	150
0:05:35	24	4,6	2	31	150
0:05:36	24	4,6	2	31	150
0:05:37	24	4,6	2	31	150
0:05:38	24	4,6	2	31	150
0:05:39	24	4,6	2	31	150
0:05:40	24	4,6	2	31	150
0:05:41	24	4,6	2	31	150
0:05:42	24	4,6	2	31	150
0:05:43	24	4,6	2	31	150
0:05:44	24	4,6	2	31	150
0:05:45	24	4,6	2	31	150
0:05:46	24	4,6	2	31	150
0:05:47	24	4,6	2	31	150
0:05:48	24	4,6	2	31	150
0:05:49	24	4,6	2	31	150
0:05:50	24	4,6	2	31	150
0:05:51	24	4,6	2	31	150
0:05:52	24	4,6	2	31	150
0:05:53	24	4,6	2	31	150
0:05:54	24	4,6	2	31	150
0:05:55	24	4,6	2	31	150
0:05:56	24	4,6	2	31	150
0:05:57	24	4,6	2	31	150
0:05:58	24	4,6	2	31	150
0:05:59	24	4,6	2	31	150
0:06:00	25	4,6	2	31	150
0:06:01	25	4,6	2	31	150
0:06:02	25	4,7	2	31	150
0:06:03	25	4,7	2	31	150
0:06:04	25	4,7	2	31	150
0:06:05	25	4,7	2	31	150
0:06:06	25	4,7	2	31	150
0:06:07	25	4,7	2	31	150
0:06:08	25	4,7	2	31	150
0:06:09	25	4,7	2	31	150
0:06:10	25	4,7	2	31	150
0:06:11	25	4,7	2	31	150
0:06:12	25	4,7	2	31	150
0:06:13	25	4,7	2	31	150
0:06:14	25	4,7	2	31	150
0:06:15	25	4,7	2	31	150
0:06:16	25	4,7	2	31	150
0:06:17	25	4,7	2	31	150
0:06:18	25	4,7	2	31	150
0:06:19	25	4,7	2	31	150
0:06:20	25	4,7	2	31	150
0:06:21	25	4,7	2	31	150
0:06:22	25	4,7	2	31	150
0:06:23	25	4,7	2	31	150
0:06:24	25	4,7	2	31	150
0:06:25	25	4,7	2	31	150
0:06:26	25	4,7	2	31	150
0:06:27	25	4,7	2	31	150
0:06:28	25	4,7	2	31	150
0:06:29	25	4,7	2	31	150
0:06:30	25	4,7	2	31	150
0:06:31	25	4,7	2	31	150
0:06:32	25	4,7	2	31	150
0:06:33	25	4,7	2	31	150
0:06:34	25	4,7	2	31	150
0:06:35	25	4,7	2	31	150
0:06:36	25	4,7	2	31	150
0:06:37	25	4,8	2	31	150
0:06:38	25	4,8	2	31	150
0:06:39	25	4,8	2	31	150
0:06:40	25	4,8	2	31	150
0:06:41	25	4,8	2	31	150
0:06:42	25	4,8	2	31	150
0:06:43	25	4,8	2	31	150
0:06:44	25	5,0	2	31	150
0:06:45	25	5,1	2	31	150
0:06:46	25	5,2	2	31	150
0:06:47	25	5,2	2	31	150
0:06:48	25	5,2	2	31	150
0:06:49	25	5,2	2	31	150
0:06:50	25	5,2	2	31	150
0:06:51	25	5,2	2	31	150
0:06:52	25	5,3	2	31	150
0:06:53	25	5,3	2	31	150
0:06:54	25	5,3	2	31	150
0:06:55	25	5,3	2	31	150
0:06:56	25	5,3	2	31	150
0:06:57	25	5,3	2	31	150
0:06:58	25	5,3	2	31	150
0:06:59	25	5,3	2	31	150
0:07:00	25	5,3	2	31	150
0:07:01	25	5,3	2	31	150
0:07:02	25	5,3	2	31	150
0:07:03	25	5,3	2	31	150
0:07:04	25	5,3	2	31	150
0:07:05	25	5,3	2	32	150
0:07:06	25	5,3	2	31	150
0:07:07	25	5,3	2	31	150
0:07:08	25	5,3	2	31	150
0:07:09	25	5,3	2	31	150
0:07:10	25	5,3	2	31	150
0:07:11	25	5,4	2	31	150
0:07:12	25	5,4	2	31	150
0:07:13	25	5,4	2	31	150
0:07:14	25	5,4	2	31	150
0:07:15	25	5,4	2	32	150
0:07:16	26	5,4	2	32	150
0:07:17	26	5,4	2	31	150
0:07:18	26	5,4	2	32	150
0:07:19	26	5,4	2	32	150
0:07:20	26	5,4	2	31	150
0:07:21	26	5,4	2	32	150
0:07:22	26	5,4	2	31	150
0:07:23	26	5,4	2	32	150
0:07:24	26	5,4	2	32	150
0:07:25	26	5,5	2	32	150
0:07:26	26	5,5	2	32	150
0:07:27	26	5,5	2	32	150
0:07:28	26	5,5	2	32	150
0:07:29	26	5,5	2	32	150
0:07:30	26	5,5	2	32	150
0:07:31	26	5,5	2	32	150
0:07:32	26	5,5	2	32	150
0:07:33	26	5,5	2	32	150
0:07:34	26	5,5	2	32	150
0:07:35	26	5,5	2	32	150
0:07:36	26	5,5	2	32	150
0:07:37	26	5,5	2	32	150
0:07:38	26	5,6	2	32	150
0:07:39	26	5,6	2	32	150
0:07:40	26	5,6	2	32	150
0:07:41	26	5,6	2	32	150
0:07:42	26	5,6	2	32	150
0:07:43	26	5,6	2	32	150
0:07:44	26	5,6	2	32	150
0:07:45	26	5,6	2	32	150
0:07:46	26	5,6	2	32	150
0:07:47	26	5,6	2	32	150
0:07:48	26	5,6	2	32	150
0:07:49	26	5,6	2	32	150
0:07:50	26	5,7	2	32	150
0:07:51	26	5,7	2	32	150
0:07:52	26	5,7	2	32	150
0:07:53	26	5,7	2	32	150
0:07:54	26	5,7	2	32	150
0:07:55	26	5,7	2	32	150
0:07:56	26	5,7	2	32	150
0:07:57	26	5,7	2	32	150
0:07:58	26	5,7	2	32	150
0:07:59	26	5,7	2	32	150
0:08:00	26	5,7	2	32	150
0:08:01	26	5,7	2	32	150
0:08:02	26	5,7	2	32	150
0:08:03	26	5,7	2	32	150
0:08:04	26	5,8	2	32	150
0:08:05	26	5,8	2	32	150
0:08:06	26	5,8	2	32	150
0:08:07	26	5,8	2	32	150
0:08:08	26	5,8	2	32	150
0:08:09	26	5,8	2	32	150
0:08:10	26	5,8	2	32	150
0:08:11	26	5,8	2	32	150
0:08:12	26	5,8	2	32	150
0:08:13	26	5,8	2	32	150
0:08:14	26	5,8	2	32	150
0:08:15	26	5,9	2	32	150
0:08:16	26	5,9	2	32	150
0:08:17	26	5,9	2	32	150
0:08:18	26	5,9	2	32	150
0:08:19	26	5,9	2	32	150
0:08:20	26	5,9	2	32	150
0:08:21	26	5,9	2	32	150
0:08:22	26	5,9	2	32	150
0:08:23	26	5,9	2	32	150
0:08:24	26	5,9	2	32	150
0:08:25	26	5,9	2	33	150
0:08:26	26	5,9	2	32	150
0:08:27	26	5,9	2	32	150
0:08:28	26	5,9	2	32	150
0:08:29	26	5,9	2	32	150
0:08:30	26	5,9	2	32	150
0:08:31	26	6,0	2	32	150
0:08:32	26	6,0	2	32	150
0:08:33	26	6,0	2	32	150
0:08:34	26	6,0	2	32	150
0:08:35	26	6,0	2	33	150
0:08:36	26	6,0	2	32	150
0:08:37	27	6,0	2	32	150
0:08:38	27	6,0	2	32	150
0:08:39	27	6,0	2	32	150
0:08:40	27	6,0	2	33	150
0:08:41	27	6,0	2	32	150
0:08:42	27	6,0	2	33	150
0:08:43	27	6,0	2	32	150
0:08:44	27	6,0	2	33	150
0:08:45	27	6,0	2	33	150
0:08:46	27	6,0	2	32	150
0:08:47	27	6,1	2	32	150
0:08:48	27	6,1	2	32	150
0:08:49	27	6,1	2	32	150
0:08:50	27	6,1	2	32	150
0:08:51	27	6,1	2	33	150
0:08:52	27	6,1	2	33	150
0:08:53	27	6,1	2	33	150
0:08:54	27	6,1	2	32	150
0:08:55	27	6,1	2	32	150
0:08:56	27	6,1	2	32	150
0:08:57	27	6,1	2	32	150
0:08:58	27	6,1	2	32	150
0:08:59	27	6,1	2	33	150
0:09:00	27	6,1	2	33	150
0:09:01	27	6,1	2	33	150
0:09:02	27	6,1	2	33	150
0:09:03	27	6,2	2	33	150
0:09:04	27	6,2	2	33	150
0:09:05	27	6,2	2	33	150
0:09:06	27	6,2	2	33	150
0:09:07	27	6,2	2	33	150
0:09:08	27	6,2	2	33	150
0:09:09	27	6,2	2	33	150
0:09:10	27	6,3	2	33	150
0:09:11	27	6,5	2	33	150
0:09:12	27	6,6	2	33	150
0:09:13	27	6,7	2	33	150
0:09:14	27	6,7	2	33	150
0:09:15	27	6,7	2	33	150
0:09:16	27	6,7	2	33	150
0:09:17	27	6,7	2	33	150
0:09:18	27	6,7	2	33	150
0:09:19	27	6,7	2	33	150
0:09:20	27	6,7	2	33	150
0:09:21	27	6,7	2	33	150
0:09:22	27	6,7	2	33	150
0:09:23	27	6,7	2	33	150
0:09:24	27	6,7	2	33	150
0:09:25	27	6,8	2	33	150
0:09:26	27	6,8	2	33	150
0:09:27	27	6,8	2	33	150
0:09:28	27	6,8	2	33	150
0:09:29	27	6,8	2	33	150
0:09:30	27	6,8	2	33	150
0:09:31	27	6,8	2	33	150
0:09:32	27	6,8	2	33	150
0:09:33	27	6,8	2	33	150
0:09:34	27	6,8	2	33	150
0:09:35	27	6,8	2	33	150
0:09:36	27	6,8	2	33	150
0:09:37	27	6,8	2	33	150
0:09:38	27	6,8	2	33	150
0:09:39	27	6,9	2	33	150
0:09:40	27	6,9	2	33	150
0:09:41	27	6,9	2	33	150
0:09:42	27	6,9	2	33	150
0:09:43	27	6,9	2	33	150
0:09:44	27	6,9	2	33	150
0:09:45	27	6,9	2	33	150
0:09:46	27	6,9	2	33	150
0:09:47	27	6,9	2	33	150
0:09:48	27	6,9	2	33	150
0:09:49	27	6,9	2	33	150
0:09:50	27	6,9	2	33	150
0:09:51	27	6,9	2	33	150
0:09:52	27	6,9	2	33	150
0:09:53	27	6,9	2	33	150
0:09:54	27	7,0	2	33	150
0:09:55	27	7,0	2	33	150
0:09:56	27	7,0	2	33	150
0:09:57	27	7,0	2	33	150
0:09:58	27	7,0	2	33	150
0:09:59	27	7,0	2	33	150
0:10:00	28	7,0	2	33	150
0:10:01	28	7,0	2	33	150
0:10:02	28	7,0	2	33	150
0:10:03	28	7,0	2	33	150
0:10:04	28	7,0	2	33	150
0:10:05	28	7,0	2	33	150
0:10:06	28	7,0	2	33	150
0:10:07	28	7,1	2	33	150
0:10:08	28	7,1	2	33	150
0:10:09	28	7,1	2	33	150
0:10:10	28	7,1	2	33	150
0:10:11	28	7,1	2	33	150
0:10:12	28	7,1	2	33	150
0:10:13	28	7,1	2	33	150
0:10:14	28	7,1	2	33	150
0:10:15	28	7,1	2	33	150
0:10:16	28	7,1	2	33	150
0:10:17	28	7,1	2	33	150
0:10:18	28	7,1	2	33	150
0:10:19	28	7,2	2	34	150
0:10:20	28	7,2	2	33	150
0:10:21	28	7,2	2	34	150
0:10:22	28	7,2	2	33	150
0:10:23	28	7,2	2	34	150
0:10:24	28	7,2	2	33	150
0:10:25	28	7,2	2	33	150
0:10:26	28	7,2	2	33	150
0:10:27	28	7,2	2	34	150
0:10:28	28	7,2	2	33	150
0:10:29	28	7,2	2	34	150
0:10:30	28	7,2	2	33	150
0:10:31	28	7,2	2	33	150
0:10:32	28	7,2	2	33	150
0:10:33	28	7,3	2	33	150
0:10:34	28	7,3	2	33	150
0:10:35	28	7,3	2	33	150
0:10:36	28	7,3	2	34	150
0:10:37	28	7,3	2	34	150
0:10:38	28	7,3	2	33	150
0:10:39	28	7,3	2	33	150
0:10:40	28	7,3	2	33	150
0:10:41	28	7,3	2	33	150
0:10:42	28	7,3	2	34	150
0:10:43	28	7,3	2	34	150
0:10:44	28	7,3	2	34	150
0:10:45	28	7,3	2	34	150
0:10:46	28	7,3	2	33	150
0:10:47	28	7,4	2	34	150
0:10:48	28	7,4	2	34	150
0:10:49	28	7,4	2	34	150
0:10:50	28	7,4	2	34	150
0:10:51	28	7,4	2	34	150
0:10:52	28	7,4	2	34	150
0:10:53	28	7,4	2	34	150
0:10:54	28	7,4	2	34	150
0:10:55	28	7,4	2	34	150
0:10:56	28	7,4	2	34	150
0:10:57	28	7,4	2	34	150
0:10:58	28	7,5	2	34	150
0:10:59	28	7,5	2	34	150
0:11:00	28	7,5	2	34	150
0:11:01	28	7,5	2	34	150
0:11:02	28	7,5	2	34	150
0:11:03	28	7,5	2	34	150
0:11:04	28	7,5	2	34	150
0:11:05	28	7,5	2	34	150
0:11:06	28	7,5	2	34	150
0:11:07	28	7,5	2	34	150
0:11:08	28	7,5	2	34	150
0:11:09	28	7,5	2	34	150
0:11:10	28	7,5	2	34	150
0:11:11	28	7,5	2	34	150
0:11:12	28	7,6	2	34	150
0:11:13	28	7,6	2	34	150
0:11:14	28	7,6	2	34	150
0:11:15	28	7,6	2	34	150
0:11:16	28	7,6	2	34	150
0:11:17	28	7,6	2	34	150
0:11:18	28	7,6	2	34	150
0:11:19	28	7,6	2	34	150
0:11:20	28	7,6	2	34	150
0:11:21	28	7,6	2	34	150
0:11:22	28	7,6	2	34	150
0:11:23	28	7,6	2	34	150
0:11:24	28	7,7	2	34	150
0:11:25	28	7,7	2	34	150
0:11:26	28	7,7	2	34	150
0:11:27	29	7,7	2	34	150
0:11:28	28	7,7	2	34	150
0:11:29	29	7,7	2	34	150
0:11:30	29	7,7	2	34	150
0:11:31	29	7,7	2	34	150
0:11:32	29	7,7	2	34	150
0:11:33	29	7,7	2	34	150
0:11:34	29	7,7	2	34	150
0:11:35	29	7,7	2	34	150
0:11:36	29	7,7	2	34	150
0:11:37	29	7,7	2	34	150
0:11:38	29	7,8	2	34	150
0:11:39	29	7,8	2	34	150
0:11:40	29	7,8	2	34	150
0:11:41	29	7,8	2	34	150
0:11:42	29	7,8	2	34	150
0:11:43	29	7,8	2	34	150
0:11:44	29	7,8	2	34	150
0:11:45	29	7,8	2	34	150
0:11:46	29	7,8	2	34	150
0:11:47	29	7,8	2	34	150
0:11:48	29	7,8	2	34	150
0:11:49	29	7,8	2	34	150
0:11:50	29	7,9	2	34	150
0:11:51	29	7,9	2	34	150
0:11:52	29	7,9	2	34	150
0:11:53	29	7,9	2	34	150
0:11:54	29	7,9	2	34	150
0:11:55	29	7,9	2	34	150
0:11:56	29	7,9	2	35	150
0:11:57	29	7,9	2	34	150
0:11:58	29	7,9	2	34	150
0:11:59	29	7,9	2	34	150
0:12:00	29	7,9	2	35	150
0:12:01	29	8,0	2	34	150
0:12:02	29	8,0	2	35	150
0:12:03	29	8,0	2	35	150
0:12:04	29	8,0	2	35	150
0:12:05	29	8,0	2	34	150
0:12:06	29	8,0	2	34	150
0:12:07	29	8,0	2	35	150
0:12:08	29	8,0	2	34	150
0:12:09	29	8,0	2	35	150
0:12:10	29	8,0	2	35	150
0:12:11	29	8,0	2	35	150
0:12:12	29	8,0	2	35	150
0:12:13	29	8,0	2	35	150
0:12:14	29	8,1	2	35	150
0:12:15	29	8,1	2	35	150
0:12:16	29	8,1	2	35	150
0:12:17	29	8,1	2	35	150
0:12:18	29	8,1	2	35	150
0:12:19	29	8,1	2	35	150
0:12:20	29	8,1	2	35	150
0:12:21	29	8,1	2	35	150
0:12:22	29	8,1	2	35	150
0:12:23	29	8,1	2	35	150
0:12:24	29	8,1	2	35	150
0:12:25	29	8,1	2	35	150
0:12:26	29	8,2	2	35	150
0:12:27	29	8,2	2	35	150
0:12:28	29	8,2	2	35	150
0:12:29	29	8,2	2	35	150
0:12:30	29	8,2	2	35	150
0:12:31	29	8,2	2	35	150
0:12:32	29	8,2	2	35	150
0:12:33	29	8,2	2	35	150
0:12:34	29	8,2	2	35	150
0:12:35	29	8,3	2	35	150
0:12:36	29	8,3	2	35	150
0:12:37	29	8,3	2	35	150
0:12:38	29	8,3	2	35	150
0:12:39	29	8,3	2	35	150
0:12:40	29	8,3	2	35	150
0:12:41	29	8,3	2	35	150
0:12:42	29	8,4	2	35	150
0:12:43	29	8,4	2	35	150
0:12:44	29	8,4	2	35	150
0:12:45	29	8,4	2	35	150
0:12:46	29	8,4	2	35	150
0:12:47	29	8,4	2	35	150
0:12:48	29	8,4	2	35	150
0:12:49	29	8,4	2	35	150
0:12:50	29	8,4	2	35	150
0:12:51	29	8,5	2	35	150
0:12:52	29	8,5	2	35	150
0:12:53	29	8,5	2	35	150
0:12:54	29	8,5	2	35	150
0:12:55	29	8,5	2	35	150
0:12:56	30	8,5	2	35	150
0:12:57	30	8,5	2	35	150
0:12:58	30	8,5	2	35	150
0:12:59	30	8,5	2	35	150
0:13:00	30	8,5	2	35	150
0:13:01	30	8,5	2	35	150
0:13:02	30	8,5	2	35	150
0:13:03	30	8,5	2	35	150
0:13:04	30	8,5	2	35	150
0:13:05	30	8,5	2	35	150
0:13:06	30	8,6	2	35	150
0:13:07	30	8,6	2	35	150
0:13:08	30	8,6	2	35	150
0:13:09	30	8,6	2	35	150
0:13:10	30	8,6	2	35	150
0:13:11	30	8,6	2	35	150
0:13:12	30	8,6	2	35	150
0:13:13	30	8,6	2	35	150
0:13:14	30	8,6	2	36	150
0:13:15	30	8,6	2	35	150
0:13:16	30	8,6	2	35	150
0:13:17	30	8,6	2	35	150
0:13:18	30	8,6	2	35	150
0:13:19	30	8,7	2	35	150
0:13:20	30	8,7	2	36	150
0:13:21	30	8,7	2	36	150
0:13:22	30	8,7	2	36	150
0:13:23	30	8,7	2	35	150
0:13:24	30	8,7	2	36	150
0:13:25	30	8,7	2	35	150
0:13:26	30	8,7	2	36	150
0:13:27	30	8,7	2	36	150
0:13:28	30	8,7	2	36	150
0:13:29	30	8,7	2	35	150
0:13:30	30	8,7	2	36	150
0:13:31	30	8,7	2	36	150
0:13:32	30	8,8	2	36	150
0:13:33	30	8,8	2	36	150
0:13:34	30	8,8	2	35	150
0:13:35	30	8,8	2	36	150
0:13:36	30	8,8	2	36	150
0:13:37	30	8,8	2	36	150
0:13:38	30	8,8	2	36	150
0:13:39	30	8,8	2	36	150
0:13:40	30	8,8	2	36	150
0:13:41	30	8,8	2	36	150
0:13:42	30	8,8	2	36	150
0:13:43	30	8,8	2	36	150
0:13:44	30	8,8	2	36	150
0:13:45	30	8,8	2	36	150
0:13:46	30	8,9	2	36	150
0:13:47	30	8,9	2	36	150
0:13:48	30	9,0	2	36	150
0:13:49	30	9,0	2	36	150
0:13:50	30	9,0	2	36	150
0:13:51	30	9,0	2	36	150
0:13:52	30	9,0	2	36	150
0:13:53	30	9,0	2	36	150
0:13:54	30	9,0	2	36	150
0:13:55	30	9,0	2	36	150
0:13:56	30	9,0	2	36	150
0:13:57	30	9,1	2	36	150
0:13:58	30	9,1	2	36	150
0:13:59	30	9,1	2	36	150
0:14:00	30	9,1	2	36	150
0:14:01	30	9,1	2	36	150
0:14:02	30	9,1	2	36	150
0:14:03	30	9,1	2	36	150
0:14:04	30	9,1	2	36	150
0:14:05	30	9,1	2	36	150
0:14:06	30	9,1	2	36	150
0:14:07	30	9,1	2	36	150
0:14:08	30	9,1	2	36	150
0:14:09	30	9,1	2	36	150
0:14:10	30	9,1	2	36	150
0:14:11	30	9,2	2	36	150
0:14:12	30	9,2	2	36	150
0:14:13	30	9,2	2	36	150
0:14:14	30	9,2	2	36	150
0:14:15	30	9,2	2	36	150
0:14:16	30	9,2	2	36	150
0:14:17	30	9,2	2	36	150
0:14:18	30	9,2	2	36	150
0:14:19	30	9,2	2	36	150
0:14:20	30	9,2	2	36	150
0:14:21	30	9,2	2	36	150
0:14:22	30	9,2	2	36	150
0:14:23	31	9,3	2	36	150
0:14:24	31	9,3	2	36	150
0:14:25	31	9,3	2	36	150
0:14:26	31	9,3	2	36	150
0:14:27	31	9,3	2	36	150
0:14:28	31	9,3	2	36	150
0:14:29	31	9,3	2	36	150
0:14:30	31	9,3	2	36	150
0:14:31	31	9,3	2	36	150
0:14:32	31	9,4	2	36	150
0:14:33	31	9,4	2	36	150
0:14:34	31	9,4	2	36	150
0:14:35	31	9,4	2	36	150
0:14:36	31	9,4	2	36	150
0:14:37	31	9,4	2	36	150
0:14:38	31	9,4	2	36	150
0:14:39	31	9,4	2	36	150
0:14:40	31	9,4	2	36	150
0:14:41	31	9,4	2	36	150
0:14:42	31	9,4	2	36	150
0:14:43	31	9,4	2	36	150
0:14:44	31	9,4	2	36	150
0:14:45	31	9,5	2	36	150
0:14:46	31	9,5	2	36	150
0:14:47	31	9,5	2	36	150
0:14:48	31	9,5	2	36	150
0:14:49	31	9,5	2	36	150
0:14:50	31	9,5	2	36	150
0:14:51	31	9,5	2	36	150
0:14:52	31	9,5	2	36	150
0:14:53	31	9,5	2	36	150
0:14:54	31	9,5	2	37	150
0:14:55	31	9,5	2	36	150
0:14:56	31	9,5	2	36	150
0:14:57	31	9,5	2	36	150
0:14:58	31	9,5	2	36	150
0:14:59	31	9,5	2	36	150
0:15:00	31	9,8	2	36	150
0:15:01	31	9,9	2	37	150
0:15:02	31	10,0	2	36	150
0:15:03	31	10,0	2	37	150
0:15:04	31	10,0	2	36	150
0:15:05	31	10,0	2	36	150
0:15:06	31	10,0	2	37	150
0:15:07	31	10,1	2	37	150
0:15:08	31	10,1	2	37	150
0:15:09	31	10,1	2	36	150
0:15:10	31	10,1	2	37	150
0:15:11	31	10,1	2	37	150
0:15:12	31	10,1	2	37	150
0:15:13	31	10,1	2	37	150
0:15:14	31	10,1	2	37	150
0:15:15	31	10,1	2	37	150
0:15:16	31	10,1	2	36	150
0:15:17	31	10,1	2	37	150
0:15:18	31	10,1	2	37	150
0:15:19	31	10,1	2	37	150
0:15:20	31	10,1	2	37	150
0:15:21	31	10,1	2	37	150
0:15:22	31	10,1	2	37	150
0:15:23	31	10,2	2	37	150
0:15:24	31	10,2	2	37	150
0:15:25	31	10,2	2	37	150
0:15:26	31	10,2	2	36	150
0:15:27	31	10,2	2	37	150
0:15:28	31	10,2	2	37	150
0:15:29	31	10,2	2	36	150
0:15:30	31	10,2	2	37	150
0:15:31	31	10,2	2	37	150
0:15:32	31	10,2	2	37	150
0:15:33	31	10,2	2	37	150
0:15:34	31	10,2	2	37	150
0:15:35	31	10,2	2	37	150
0:15:36	31	10,2	2	37	150
0:15:37	31	10,2	2	37	150
0:15:38	31	10,2	2	37	150
0:15:39	31	10,3	2	37	150
0:15:40	31	10,3	2	37	150
0:15:41	31	10,3	2	37	150
0:15:42	31	10,3	2	37	150
0:15:43	31	10,3	2	37	150
0:15:44	31	10,3	2	37	150
0:15:45	31	10,3	2	37	150
0:15:46	31	10,3	2	37	150
0:15:47	31	10,3	2	37	150
0:15:48	31	10,3	2	37	150
0:15:49	32	10,3	2	37	150
0:15:50	32	10,3	2	37	150
0:15:51	32	10,4	2	37	150
0:15:52	32	10,4	2	37	150
0:15:53	32	10,4	2	37	150
0:15:54	32	10,4	2	37	150
0:15:55	32	10,4	2	37	150
0:15:56	32	10,4	2	37	150
0:15:57	32	10,4	2	37	150
0:15:58	32	10,4	2	37	150
0:15:59	32	10,4	2	37	150
0:16:00	32	10,4	2	37	150
0:16:01	32	10,4	2	37	150
0:16:02	32	10,4	2	37	150
0:16:03	32	10,4	2	37	150
0:16:04	32	10,4	2	37	150
0:16:05	32	10,5	2	37	150
0:16:06	32	10,5	2	37	150
0:16:07	32	10,5	2	37	150
0:16:08	32	10,5	2	37	150
0:16:09	32	10,5	2	37	150
0:16:10	32	10,5	2	37	150
0:16:11	32	10,5	2	37	150
0:16:12	32	10,5	2	37	150
0:16:13	32	10,5	2	37	150
0:16:14	32	10,5	2	37	150
0:16:15	32	10,5	2	37	150
0:16:16	32	10,5	2	37	150
0:16:17	32	10,5	2	37	150
0:16:18	32	10,5	2	37	150
0:16:19	32	10,5	2	37	150
0:16:20	32	10,6	2	37	150
0:16:21	32	10,6	2	37	150
0:16:22	32	10,6	2	37	150
0:16:23	32	10,6	2	37	150
0:16:24	32	10,6	2	37	150
0:16:25	32	10,6	2	37	150
0:16:26	32	10,6	2	37	150
0:16:27	32	10,6	2	37	150
0:16:28	32	10,6	2	37	150
0:16:29	32	10,6	2	37	150
0:16:30	32	10,6	2	37	150
0:16:31	32	10,6	2	37	150
0:16:32	32	10,6	2	37	150
0:16:33	32	10,6	2	37	150
0:16:34	32	10,7	2	37	150
0:16:35	32	10,7	2	37	150
0:16:36	32	10,7	2	37	150
0:16:37	32	10,7	2	37	150
0:16:38	32	10,7	2	37	150
0:16:39	32	10,7	2	37	150
0:16:40	32	10,7	2	37	150
0:16:41	32	10,7	2	37	150
0:16:42	32	10,7	2	37	150
0:16:43	32	10,7	2	37	150
0:16:44	32	10,7	2	37	150
0:16:45	32	10,7	2	37	150
0:16:46	32	10,7	2	37	150
0:16:47	32	10,8	2	37	150
0:16:48	32	10,8	2	37	150
0:16:49	32	10,8	2	37	150
0:16:50	32	10,8	2	37	150
0:16:51	32	10,8	2	37	150
0:16:52	32	10,8	2	38	150
0:16:53	32	10,8	2	37	150
0:16:54	32	10,8	2	37	150
0:16:55	32	10,8	2	37	150
0:16:56	32	10,8	2	37	150
0:16:57	32	10,8	2	37	150
0:16:58	32	10,8	2	37	150
0:16:59	32	10,8	2	37	150
0:17:00	32	10,9	2	37	150
0:17:01	32	10,9	2	38	150
0:17:02	32	10,9	2	38	150
0:17:03	32	10,9	2	38	150
0:17:04	32	10,9	2	37	150
0:17:05	32	10,9	2	38	150
0:17:06	32	10,9	2	37	150
0:17:07	32	10,9	2	38	150
0:17:08	32	10,9	2	38	150
0:17:09	32	10,9	2	38	150
0:17:10	32	10,9	2	38	150
0:17:11	32	10,9	2	38	150
0:17:12	32	11,0	2	38	150
0:17:13	32	11,0	2	38	150
0:17:14	32	11,0	2	38	150
0:17:15	32	11,0	2	38	150
0:17:16	32	11,0	2	38	150
0:17:17	32	11,0	2	38	150
0:17:18	32	11,0	2	38	150
0:17:19	32	11,0	2	38	150
0:17:20	32	11,0	2	38	150
0:17:21	33	11,1	2	38	150
0:17:22	33	11,1	2	38	150
0:17:23	33	11,1	2	38	150
0:17:24	33	11,1	2	38	150
0:17:25	33	11,1	2	38	150
0:17:26	33	11,1	2	38	150
0:17:27	33	11,1	2	38	150
0:17:28	33	11,1	2	38	150
0:17:29	33	11,1	2	38	150
0:17:30	33	11,1	2	38	150
0:17:31	33	11,1	2	38	150
0:17:32	33	11,1	2	38	150
0:17:33	33	11,2	2	38	150
0:17:34	33	11,2	2	38	150
0:17:35	33	11,2	2	38	150
0:17:36	33	11,2	2	38	150
0:17:37	33	11,2	2	38	150
0:17:38	33	11,2	2	38	150
0:17:39	33	11,2	2	38	150
0:17:40	33	11,2	2	38	150
0:17:41	33	11,2	2	38	150
0:17:42	33	11,2	2	38	150
0:17:43	33	11,2	2	38	150
0:17:44	33	11,3	2	38	150
0:17:45	33	11,3	2	38	150
0:17:46	33	11,3	2	38	150
0:17:47	33	11,3	2	38	150
0:17:48	33	11,3	2	38	150
0:17:49	33	11,3	2	38	150
0:17:50	33	11,3	2	38	150
0:17:51	33	11,3	2	38	150
0:17:52	33	11,3	2	39	150
0:17:53	33	11,3	2	38	150
0:17:54	33	11,3	2	38	150
0:17:55	33	11,4	2	38	150
0:17:56	33	11,4	2	38	150
0:17:57	33	11,4	2	38	150
0:17:58	33	11,4	2	38	150
0:17:59	33	11,4	2	38	150
0:18:00	33	11,4	2	38	150
0:18:01	33	11,4	2	38	150
0:18:02	33	11,4	2	38	150
0:18:03	33	11,4	2	38	150
0:18:04	33	11,4	2	38	150
0:18:05	33	11,4	2	38	150
0:18:06	33	11,4	2	38	150
0:18:07	33	11,5	2	38	150
0:18:08	33	11,5	2	38	150
0:18:09	33	11,5	2	38	150
0:18:10	33	11,5	2	38	150
0:18:11	33	11,5	2	38	150
0:18:12	33	11,5	2	38	150
0:18:13	33	11,5	2	38	150
0:18:14	33	11,5	2	38	150
0:18:15	33	11,5	2	39	150
0:18:16	33	11,5	2	38	150
0:18:17	33	11,5	2	38	150
0:18:18	33	11,5	2	39	150
0:18:19	33	11,6	2	38	150
0:18:20	33	11,6	2	39	150
0:18:21	33	11,6	2	39	150
0:18:22	33	11,6	2	39	150
0:18:23	33	11,6	2	38	150
0:18:24	33	11,6	2	39	150
0:18:25	33	11,6	2	38	150
0:18:26	33	11,6	2	39	150
0:18:27	33	11,6	2	39	150
0:18:28	33	11,6	2	39	150
0:18:29	33	11,7	2	39	150
0:18:30	33	11,7	2	39	150
0:18:31	33	11,7	2	39	150
0:18:32	33	11,7	2	38	150
0:18:33	33	11,7	2	39	150
0:18:34	33	11,7	2	39	150
0:18:35	33	11,7	2	39	150
0:18:36	33	11,7	2	39	150
0:18:37	33	11,7	2	39	150
0:18:38	33	11,7	2	39	150
0:18:39	33	11,7	2	39	150
0:18:40	33	11,7	2	39	150
0:18:41	33	11,8	2	39	150
0:18:42	33	11,8	2	39	150
0:18:43	33	11,8	2	39	150
0:18:44	33	11,8	2	39	150
0:18:45	33	11,8	2	39	150
0:18:46	33	11,8	2	39	150
0:18:47	33	11,8	2	39	150
0:18:48	33	11,8	2	39	150
0:18:49	33	11,8	2	39	150
0:18:50	33	11,8	2	39	150
0:18:51	34	11,8	2	39	150
0:18:52	34	11,8	2	39	150
0:18:53	34	11,8	2	39	150
0:18:54	34	11,9	2	39	150
0:18:55	34	11,9	2	39	150
0:18:56	34	11,9	2	39	150
0:18:57	34	11,9	2	39	150
0:18:58	34	11,9	2	39	150
0:18:59	34	11,9	2	39	150
0:19:00	34	11,9	2	39	150
0:19:01	34	11,9	2	39	150
0:19:02	34	11,9	2	39	150
0:19:03	34	11,9	2	39	150
0:19:04	34	12,0	2	39	150
0:19:05	34	12,0	2	39	150
0:19:06	34	12,0	2	39	150
0:19:07	34	12,0	2	39	150
0:19:08	34	12,0	2	39	150
0:19:09	34	12,0	2	39	150
0:19:10	34	12,0	2	39	150
0:19:11	34	12,0	2	39	150
0:19:12	34	12,0	2	39	150
0:19:13	34	12,0	2	39	150
0:19:14	34	12,0	2	39	150
0:19:15	34	12,0	2	39	150
0:19:16	34	12,1	2	39	150
0:19:17	34	12,1	2	39	150
0:19:18	34	12,1	2	39	150
0:19:19	34	12,1	2	39	150
0:19:20	34	12,1	2	39	150
0:19:21	34	12,1	2	39	150
0:19:22	34	12,1	2	39	150
0:19:23	34	12,1	2	39	150
0:19:24	34	12,1	2	39	150
0:19:25	34	12,1	2	39	150
0:19:26	34	12,1	2	39	150
0:19:27	34	12,2	2	39	150
0:19:28	34	12,2	2	39	150
0:19:29	34	12,2	2	39	150
0:19:30	34	12,2	2	39	150
0:19:31	34	12,2	2	39	150
0:19:32	34	12,2	2	39	150
0:19:33	34	12,2	2	39	150
0:19:34	34	12,2	2	39	150
0:19:35	34	12,2	2	39	150
0:19:36	34	12,2	2	39	150
0:19:37	34	12,2	2	39	150
0:19:38	34	12,3	2	39	150
0:19:39	34	12,3	2	40	150
0:19:40	34	12,3	2	39	150
0:19:41	34	12,3	2	39	150
0:19:42	34	12,3	2	39	150
0:19:43	34	12,3	2	40	150
0:19:44	34	12,3	2	40	150
0:19:45	34	12,3	2	40	150
0:19:46	34	12,3	2	40	150
0:19:47	34	12,4	2	39	150
0:19:48	34	12,4	2	40	150
0:19:49	34	12,4	2	40	150
0:19:50	34	12,4	2	40	150
0:19:51	34	12,4	2	40	150
0:19:52	34	12,4	2	40	150
0:19:53	34	12,4	2	40	150
0:19:54	34	12,4	2	40	150
0:19:55	34	12,4	2	40	150
0:19:56	34	12,4	2	40	150
0:19:57	34	12,4	2	40	150
0:19:58	34	12,5	2	40	150
0:19:59	34	12,5	2	40	150
0:20:00	34	12,5	2	40	150
0:20:01	34	12,5	2	40	150
0:20:02	34	12,5	2	40	150
0:20:03	34	12,5	2	40	150
0:20:04	34	12,5	2	40	150
0:20:05	34	12,5	2	40	150
0:20:06	34	12,5	2	40	150
0:20:07	34	12,5	2	40	150
0:20:08	34	12,5	2	40	150
0:20:09	34	12,6	2	40	150
0:20:10	34	12,6	2	40	150
0:20:11	34	12,6	2	40	150
0:20:12	34	12,6	2	40	150
0:20:13	34	12,6	2	40	150
0:20:14	34	12,6	2	40	150
0:20:15	34	12,6	2	40	150
0:20:16	34	12,6	2	40	150
0:20:17	34	12,6	2	40	150
0:20:18	34	12,6	2	40	150
0:20:19	34	12,7	2	40	150
0:20:20	34	12,7	2	40	150
0:20:21	34	12,7	2	40	150
0:20:22	34	12,7	2	40	150
0:20:23	35	12,7	2	40	150
0:20:24	35	12,7	2	40	150
0:20:25	35	12,7	2	40	150
0:20:26	35	12,7	2	40	150
0:20:27	35	12,7	2	40	150
0:20:28	35	12,7	2	40	150
0:20:29	35	12,7	2	40	150
0:20:30	35	12,8	2	40	150
0:20:31	35	12,8	2	40	150
0:20:32	35	12,8	2	40	150
0:20:33	35	12,8	2	40	150
0:20:34	35	12,8	2	40	150
0:20:35	35	12,8	2	40	150
0:20:36	35	12,8	2	40	150
0:20:37	35	12,8	2	40	150
0:20:38	35	12,9	2	40	150
0:20:39	35	12,9	2	40	150
0:20:40	35	12,9	2	40	150
0:20:41	35	12,9	2	40	150
0:20:42	35	12,9	2	40	150
0:20:43	35	12,9	2	40	150
0:20:44	35	12,9	2	40	150
0:20:45	35	12,9	2	40	150
0:20:46	35	12,9	2	40	150
0:20:47	35	12,9	2	40	150
0:20:48	35	12,9	2	40	150
0:20:49	35	13,0	2	40	150
0:20:50	35	13,0	2	40	150
0:20:51	35	13,0	2	40	150
0:20:52	35	13,0	2	40	150
0:20:53	35	13,0	2	40	150
0:20:54	35	13,0	2	40	150
0:20:55	35	13,0	2	40	150
0:20:56	35	13,0	2	40	150
0:20:57	35	13,0	2	40	150
0:20:58	35	13,0	2	40	150
0:20:59	35	13,0	2	40	150
0:21:00	35	13,0	2	40	150
0:21:01	35	13,1	2	40	150
0:21:02	35	13,1	2	40	150
0:21:03	35	13,1	2	41	150
0:21:04	35	13,1	2	40	150
0:21:05	35	13,1	2	41	150
0:21:06	35	13,1	2	41	150
0:21:07	35	13,1	2	41	150
0:21:08	35	13,1	2	41	150
0:21:09	35	13,1	2	40	150
0:21:10	35	13,1	2	41	150
0:21:11	35	13,1	2	41	150
0:21:12	35	13,2	2	41	150
0:21:13	35	13,2	2	41	150
0:21:14	35	13,2	2	41	150
0:21:15	35	13,2	2	41	150
0:21:16	35	13,2	2	41	150
0:21:17	35	13,3	2	41	150
0:21:18	35	13,4	2	41	150
0:21:19	35	13,5	2	40	150
0:21:20	35	13,5	2	41	150
0:21:21	35	13,5	2	41	150
0:21:22	35	13,5	2	41	150
0:21:23	35	13,5	2	41	150
0:21:24	35	13,5	2	41	150
0:21:25	35	13,5	2	41	150
0:21:26	35	13,5	2	41	150
0:21:27	35	13,6	2	41	150
0:21:28	35	13,6	2	41	150
0:21:29	35	13,6	2	41	150
0:21:30	35	13,6	2	41	150
0:21:31	35	13,6	2	41	150
0:21:32	35	13,6	2	41	150
0:21:33	35	13,6	2	41	150
0:21:34	35	13,6	2	41	150
0:21:35	35	13,6	2	41	150
0:21:36	35	13,6	2	41	150
0:21:37	35	13,6	2	41	150
0:21:38	35	13,6	2	41	150
0:21:39	35	13,7	2	41	150
0:21:40	35	13,7	2	41	150
0:21:41	35	13,7	2	41	150
0:21:42	35	13,7	2	41	150
0:21:43	35	13,7	2	41	150
0:21:44	35	13,7	2	41	150
0:21:45	35	13,7	2	41	150
0:21:46	35	13,7	2	41	150
0:21:47	35	13,7	2	41	150
0:21:48	35	13,7	2	41	150
0:21:49	35	13,7	2	41	150
0:21:50	35	13,7	2	41	150
0:21:51	35	13,7	2	41	150
0:21:52	35	13,8	2	41	150
0:21:53	36	13,8	2	41	150
0:21:54	36	13,8	2	41	150
0:21:55	36	13,8	2	41	150
0:21:56	36	13,8	2	41	150
0:21:57	36	13,8	2	41	150
0:21:58	36	13,8	2	41	150
0:21:59	36	13,8	2	41	150
0:22:00	36	13,8	2	41	150
0:22:01	36	13,8	2	41	150
0:22:02	36	13,8	2	41	150
0:22:03	36	13,8	2	41	150
0:22:04	36	13,9	2	41	150
0:22:05	36	13,9	2	41	150
0:22:06	36	13,9	2	41	150
0:22:07	36	13,9	2	41	150
0:22:08	36	13,9	2	41	150
0:22:09	36	13,9	2	41	150
0:22:10	36	13,9	2	41	150
0:22:11	36	13,9	2	41	150
0:22:12	36	13,9	2	41	150
0:22:13	36	13,9	2	41	150
0:22:14	36	13,9	2	41	150
0:22:15	36	13,9	2	41	150
0:22:16	36	14,0	2	41	150
0:22:17	36	14,0	2	41	150
0:22:18	36	14,0	2	41	150
0:22:19	36	14,0	2	41	150
0:22:20	36	14,0	2	41	150
0:22:21	36	14,0	2	41	150
0:22:22	36	14,0	2	41	150
0:22:23	36	14,0	2	41	150
0:22:24	36	14,1	2	41	150
0:22:25	36	14,1	2	41	150
0:22:26	36	14,1	2	41	150
0:22:27	36	14,1	2	41	150
0:22:28	36	14,1	2	41	150
0:22:29	36	14,1	2	41	150
0:22:30	36	14,1	2	41	150
0:22:31	36	14,1	2	41	150
0:22:32	36	14,1	2	41	150
0:22:33	36	14,1	2	41	150
0:22:34	36	14,1	2	41	150
0:22:35	36	14,2	2	42	150
0:22:36	36	14,2	2	41	150
0:22:37	36	14,2	2	41	150
0:22:38	36	14,2	2	41	150
0:22:39	36	14,2	2	42	150
0:22:40	36	14,2	2	41	150
0:22:41	36	14,2	2	42	150
0:22:42	36	14,2	2	42	150
0:22:43	36	14,2	2	42	150
0:22:44	36	14,2	2	42	150
0:22:45	36	14,2	2	41	150
0:22:46	36	14,2	2	42	150
0:22:47	36	14,3	2	41	150
0:22:48	36	14,3	2	42	150
0:22:49	36	14,3	2	42	150
0:22:50	36	14,3	2	42	150
0:22:51	36	14,3	2	42	150
0:22:52	36	14,3	2	42	150
0:22:53	36	14,3	2	42	150
0:22:54	36	14,3	2	42	150
0:22:55	36	14,3	2	42	150
0:22:56	36	14,3	2	42	150
0:22:57	36	14,4	2	42	150
0:22:58	36	14,4	2	42	150
0:22:59	36	14,4	2	42	150
0:23:00	36	14,4	2	42	150
0:23:01	36	14,4	2	42	150
0:23:02	36	14,4	2	42	150
0:23:03	36	14,4	2	42	150
0:23:04	36	14,4	2	42	150
0:23:05	36	14,4	2	42	150
0:23:06	36	14,4	2	42	150
0:23:07	36	14,4	2	42	150
0:23:08	36	14,5	2	42	150
0:23:09	36	14,5	2	42	150
0:23:10	36	14,5	2	42	150
0:23:11	36	14,5	2	42	150
0:23:12	36	14,5	2	42	150
0:23:13	36	14,5	2	42	150
0:23:14	36	14,5	2	42	150
0:23:15	36	14,5	2	42	150
0:23:16	36	14,5	2	42	150
0:23:17	36	14,5	2	42	150
0:23:18	36	14,5	2	42	150
0:23:19	36	14,6	2	42	150
0:23:20	36	14,6	2	42	150
0:23:21	36	14,6	2	42	150
0:23:22	36	14,6	2	42	150
0:23:23	36	14,6	2	42	150
0:23:24	36	14,6	2	42	150
0:23:25	37	14,6	2	42	150
0:23:26	37	14,6	2	42	150
0:23:27	37	14,6	2	42	150
0:23:28	37	14,6	2	42	150
0:23:29	37	14,7	2	42	150
0:23:30	37	14,7	2	42	150
0:23:31	37	14,7	2	42	150
0:23:32	37	14,7	2	42	150
0:23:33	37	14,7	2	42	150
0:23:34	37	14,7	2	42	150
0:23:35	37	14,7	2	42	150
0:23:36	37	14,7	2	42	150
0:23:37	37	14,7	2	42	150
0:23:38	37	14,7	2	42	150
0:23:39	37	14,8	2	42	150
0:23:40	37	14,8	2	42	150
0:23:41	37	14,8	2	42	150
0:23:42	37	14,8	2	42	150
0:23:43	37	14,8	2	42	150
0:23:44	37	14,8	2	42	150
0:23:45	37	14,8	2	42	150
0:23:46	37	14,8	2	42	150
0:23:47	37	14,9	2	42	150
0:23:48	37	14,9	2	42	150
0:23:49	37	14,9	2	42	150
0:23:50	37	14,9	2	42	150
0:23:51	37	14,9	2	42	150
0:23:52	37	14,9	2	42	150
0:23:53	37	14,9	2	42	150
0:23:54	37	14,9	2	43	150
0:23:55	37	14,9	2	42	150
0:23:56	37	14,9	2	42	150
0:23:57	37	14,9	2	42	150
0:23:58	37	15,0	2	43	150
0:23:59	37	15,0	2	42	150
0:24:00	37	15,0	2	43	150
0:24:01	37	15,0	2	43	150
0:24:02	37	15,0	2	43	150
0:24:03	37	15,0	2	43	150
0:24:04	37	15,0	2	42	150
0:24:05	37	15,0	2	43	150
0:24:06	37	15,0	2	43	150
0:24:07	37	15,1	2	43	150
0:24:08	37	15,1	2	43	150
0:24:09	37	15,1	2	43	150
0:24:10	37	15,1	2	43	150
0:24:11	37	15,1	2	43	150
0:24:12	37	15,1	2	43	150
0:24:13	37	15,1	2	43	150
0:24:14	37	15,1	2	43	150
0:24:15	37	15,1	2	43	150
0:24:16	37	15,1	2	43	150
0:24:17	37	15,2	2	43	150
0:24:18	37	15,2	2	43	150
0:24:19	37	15,2	2	43	150
0:24:20	37	15,2	2	43	150
0:24:21	37	15,2	2	43	150
0:24:22	37	15,2	2	43	150
0:24:23	37	15,2	2	43	150
0:24:24	37	15,2	2	43	150
0:24:25	37	15,2	2	43	150
0:24:26	37	15,2	2	43	150
0:24:27	37	15,3	2	43	150
0:24:28	37	15,3	2	43	150
0:24:29	37	15,3	2	43	150
0:24:30	37	15,3	2	43	150
0:24:31	37	15,3	2	43	150
0:24:32	37	15,3	2	43	150
0:24:33	37	15,3	2	43	150
0:24:34	37	15,3	2	43	150
0:24:35	37	15,3	2	43	150
0:24:36	37	15,3	2	43	150
0:24:37	37	15,3	2	43	150
0:24:38	37	15,4	2	43	150
0:24:39	37	15,4	2	43	150
0:24:40	37	15,4	2	43	150
0:24:41	37	15,4	2	43	150
0:24:42	37	15,4	2	43	150
0:24:43	37	15,4	2	43	150
0:24:44	37	15,4	2	43	150
0:24:45	37	15,4	2	43	150
0:24:46	37	15,4	2	43	150
0:24:47	37	15,4	2	43	150
0:24:48	37	15,4	2	43	150
0:24:49	37	15,4	2	43	150
0:24:50	37	15,4	2	43	150
0:24:51	37	15,5	2	43	150
0:24:52	37	15,5	2	43	150
0:24:53	37	15,5	2	43	150
0:24:54	37	15,5	2	43	150
0:24:55	37	15,5	2	43	150
0:24:56	38	15,5	2	43	150
0:24:57	38	15,5	2	43	150
0:24:58	38	15,5	2	43	150
0:24:59	38	15,5	2	43	150
0:25:00	38	15,5	2	43	150
0:25:01	38	15,5	2	43	150
0:25:02	38	15,6	2	43	150
0:25:03	38	15,6	2	43	150
0:25:04	38	15,6	2	43	150
0:25:05	38	15,6	2	43	150
0:25:06	38	15,6	2	43	150
0:25:07	38	15,6	2	43	150
0:25:08	38	15,6	2	43	150
0:25:09	38	15,6	2	43	150
0:25:10	38	15,6	2	43	150
0:25:11	38	15,6	2	43	150
0:25:12	38	15,6	2	43	150
0:25:13	38	15,6	2	43	150
0:25:14	38	15,7	2	43	150
0:25:15	38	15,7	2	43	150
0:25:16	38	15,7	2	43	150
0:25:17	38	15,7	2	43	150
0:25:18	38	15,7	2	43	150
0:25:19	38	15,7	2	43	150
0:25:20	38	15,7	2	43	150
0:25:21	38	15,7	2	43	150
0:25:22	38	15,7	2	43	150
0:25:23	38	15,7	2	43	150
0:25:24	38	15,7	2	43	150
0:25:25	38	15,7	2	43	150
0:25:26	38	15,8	2	43	150
0:25:27	38	15,8	2	44	150
0:25:28	38	15,8	2	43	150
0:25:29	38	15,8	2	43	150
0:25:30	38	15,8	2	43	150
0:25:31	38	15,8	2	44	150
0:25:32	38	15,8	2	44	150
0:25:33	38	15,8	2	44	150
0:25:34	38	15,8	2	43	150
0:25:35	38	15,8	2	43	150
0:25:36	38	15,8	2	44	150
0:25:37	38	15,8	2	44	150
0:25:38	38	15,8	2	44	150
0:25:39	38	15,9	2	43	150
0:25:40	38	15,9	2	43	150
0:25:41	38	15,9	2	43	150
0:25:42	38	15,9	2	44	150
0:25:43	38	15,9	2	43	150
0:25:44	38	15,9	2	44	150
0:25:45	38	15,9	2	43	150
0:25:46	38	15,9	2	44	150
0:25:47	38	15,9	2	44	150
0:25:48	38	15,9	2	44	150
0:25:49	38	15,9	2	44	150
0:25:50	38	15,9	2	43	150
0:25:51	38	15,9	2	44	150
0:25:52	38	15,9	2	44	150
0:25:53	38	15,9	2	44	150
0:25:54	38	15,9	2	43	150
0:25:55	38	16,0	2	44	150
0:25:56	38	16,0	2	44	150
0:25:57	38	16,0	2	44	150
0:25:58	38	16,0	2	44	150
0:25:59	38	16,0	2	44	150
0:26:00	38	16,0	2	44	150
0:26:01	38	16,0	2	43	150
0:26:02	38	16,0	2	44	150
0:26:03	38	16,0	2	44	150
0:26:04	38	16,0	2	44	150
0:26:05	38	16,0	2	44	150
0:26:06	38	16,0	2	44	150
0:26:07	38	16,0	2	44	150
0:26:08	38	16,1	2	44	150
0:26:09	38	16,1	2	44	150
0:26:10	38	16,1	2	44	150
0:26:11	38	16,1	2	44	150
0:26:12	38	16,1	2	44	150
0:26:13	38	16,1	2	44	150
0:26:14	38	16,1	2	44	150
0:26:15	38	16,1	2	44	150
0:26:16	38	16,1	2	44	150
0:26:17	38	16,1	2	44	150
0:26:18	38	16,2	2	44	150
0:26:19	38	16,2	2	44	150
0:26:20	38	16,2	2	44	150
0:26:21	38	16,2	2	44	150
0:26:22	38	16,2	2	44	150
0:26:23	38	16,2	2	44	150
0:26:24	38	16,2	2	44	150
0:26:25	39	16,2	2	44	150
0:26:26	39	16,2	2	44	150
0:26:27	39	16,2	2	44	150
0:26:28	39	16,3	2	44	150
