Repository: ProgWizer/parser

File: project-root/data/Data Acquisition/Data Acquisition/2019 year (140)/19-082.txt (part 1 of 12)
--Test Summary--
Full Path and File Name	
Instrument Name	7322
Instrument Type	Model 7322 Consistometer - Variable Speed
Instrument Serial Number	
Test Start Date	25.09.2019
Test Start Time	10:25:53
Test Stop Date	25.09.2019
Test Stop Time	15:32:49
Test Length	5:06:56
Final Sample Time Offset	5:06:56
Controller Schedule Name	
Sampling Period	1 second
Comments	MPa28(43)
Information	WellID	
Information	Customer	RN-GRP
Information	EngName	Vadim Khrabrov
Information	CementClass	G
Information	CementMfr	Ñóõîé Ëîã
Information	Additives	80G+20MKU+1.2CFL-450+0.25SMS
Information	Density	1560
Information	BHCT	53
Information	BHST	
Information	FluidLoss	
Information	JobType	Research
Calculated Value	Time_30Bc	4:15:33
Calculated Value	Time_70Bc	4:57:36
Calculated Value	Time_100Bc	N/A
Initial Temperature (°C)	21 °C
Final Temperature (°C)	53 °C
Initial Pressure (MPa)	0,9 MPa
Final Pressure (MPa)	28,1 MPa
Initial Consistency (Bc)	6 Bc
Final Consistency (Bc)	87 Bc
Initial Wall Temperature (°C)	18 °C
Final Wall Temperature (°C)	51 °C
Initial Motor Speed (RPM)	150 RPM
Final Motor Speed (RPM)	150 RPM
--Data--
Time (HH:MM:SS)	Temperature (°C)	Pressure (MPa)	Consistency (Bc)	Wall Temperature (°C)	Motor Speed (RPM)
0:00:00	21	0,9	6	18	150
0:00:01	21	0,9	6	18	150
0:00:02	21	0,9	6	18	150
0:00:03	21	0,9	6	18	150
0:00:04	21	0,9	6	18	150
0:00:05	21	0,9	6	18	150
0:00:06	21	0,9	6	18	150
0:00:07	21	0,9	6	18	150
0:00:08	21	0,9	6	18	150
0:00:09	21	0,9	6	18	150
0:00:10	21	0,9	6	18	150
0:00:11	21	0,9	6	18	150
0:00:12	21	0,9	6	18	150
0:00:13	21	0,9	6	18	150
0:00:14	21	0,9	6	18	150
0:00:15	21	0,9	6	19	150
0:00:16	21	0,9	6	19	150
0:00:17	21	0,9	6	19	150
0:00:18	21	1,0	6	18	150
0:00:19	21	1,0	6	19	150
0:00:20	21	1,0	6	18	150
0:00:21	21	1,0	6	19	150
0:00:22	21	1,0	6	19	150
0:00:23	21	1,0	6	19	150
0:00:24	21	1,0	6	19	150
0:00:25	21	1,0	6	19	150
0:00:26	21	1,1	6	19	150
0:00:27	21	1,1	6	19	150
0:00:28	21	1,1	6	19	150
0:00:29	21	1,1	6	19	150
0:00:30	21	1,1	6	19	150
0:00:31	21	1,1	6	19	150
0:00:32	21	1,1	6	19	150
0:00:33	21	1,1	6	19	150
0:00:34	21	1,1	6	19	150
0:00:35	21	1,2	6	19	150
0:00:36	21	1,2	6	19	150
0:00:37	21	1,2	6	19	150
0:00:38	21	1,2	5	19	150
0:00:39	21	1,2	5	19	150
0:00:40	21	1,2	5	19	150
0:00:41	21	1,2	5	19	150
0:00:42	21	1,2	5	19	150
0:00:43	21	1,2	5	19	150
0:00:44	21	1,2	5	20	150
0:00:45	21	1,2	5	20	150
0:00:46	21	1,3	5	20	150
0:00:47	21	1,3	5	20	150
0:00:48	21	1,3	5	20	150
0:00:49	21	1,3	5	20	150
0:00:50	21	1,3	5	20	150
0:00:51	21	1,3	5	20	150
0:00:52	21	1,3	5	20	150
0:00:53	21	1,4	5	20	150
0:00:54	21	1,4	5	20	150
0:00:55	21	1,4	5	20	150
0:00:56	21	1,4	5	20	150
0:00:57	21	1,4	5	20	150
0:00:58	21	1,4	5	20	150
0:00:59	21	1,4	5	20	150
0:01:00	21	1,4	5	21	150
0:01:01	21	1,4	5	21	150
0:01:02	21	1,5	5	21	150
0:01:03	21	1,5	5	21	150
0:01:04	21	1,5	5	21	150
0:01:05	21	1,5	5	21	150
0:01:06	21	1,5	5	21	150
0:01:07	21	1,5	5	21	150
0:01:08	21	1,5	5	21	150
0:01:09	21	1,5	5	21	150
0:01:10	21	1,6	5	21	150
0:01:11	21	1,6	5	21	150
0:01:12	21	1,7	5	21	150
0:01:13	21	1,7	5	21	150
0:01:14	21	1,7	5	21	150
0:01:15	21	1,7	5	21	150
0:01:16	21	1,7	5	21	150
0:01:17	21	1,7	5	22	150
0:01:18	21	1,7	5	21	150
0:01:19	21	1,7	5	22	150
0:01:20	21	1,7	5	22	150
0:01:21	21	1,7	5	22	150
0:01:22	21	1,7	5	22	150
0:01:23	21	1,7	5	22	150
0:01:24	21	1,7	5	22	150
0:01:25	21	1,8	5	22	150
0:01:26	21	1,8	5	22	150
0:01:27	21	1,8	5	22	150
0:01:28	21	1,8	5	22	150
0:01:29	21	1,8	5	22	150
0:01:30	21	1,8	5	22	150
0:01:31	21	1,8	5	22	150
0:01:32	21	1,8	5	23	150
0:01:33	21	1,8	5	23	150
0:01:34	21	1,8	5	23	150
0:01:35	21	1,9	5	23	150
0:01:36	21	1,9	5	23	150
0:01:37	21	1,9	5	23	150
0:01:38	21	1,9	5	23	150
0:01:39	21	1,9	5	23	150
0:01:40	21	1,9	5	23	150
0:01:41	21	1,9	5	23	150
0:01:42	21	1,9	5	23	150
0:01:43	21	2,0	5	23	150
0:01:44	21	2,0	5	24	150
0:01:45	21	2,0	5	24	150
0:01:46	21	2,0	4	24	150
0:01:47	21	2,0	4	24	150
0:01:48	21	2,0	4	25	150
0:01:49	21	2,0	4	25	150
0:01:50	21	2,0	4	25	150
0:01:51	21	2,0	4	25	150
0:01:52	21	2,1	4	25	150
0:01:53	21	2,1	4	25	150
0:01:54	21	2,1	4	26	150
0:01:55	21	2,1	4	26	150
0:01:56	21	2,1	4	26	150
0:01:57	21	2,1	4	26	150
0:01:58	21	2,1	4	26	150
0:01:59	21	2,1	4	26	150
0:02:00	21	2,1	4	26	150
0:02:01	21	2,2	4	26	150
0:02:02	21	2,2	4	26	150
0:02:03	21	2,2	4	26	150
0:02:04	21	2,2	4	26	150
0:02:05	21	2,2	4	26	150
0:02:06	21	2,2	4	26	150
0:02:07	21	2,2	4	27	150
0:02:08	21	2,3	4	27	150
0:02:09	21	2,3	4	27	150
0:02:10	21	2,3	4	27	150
0:02:11	21	2,3	4	27	150
0:02:12	21	2,3	4	27	150
0:02:13	21	2,3	4	27	150
0:02:14	21	2,4	4	27	150
0:02:15	21	2,4	4	27	150
0:02:16	21	2,4	4	27	150
0:02:17	21	2,4	4	27	150
0:02:18	21	2,4	4	27	150
0:02:19	21	2,4	4	28	150
0:02:20	21	2,4	4	28	150
0:02:21	21	2,5	4	28	150
0:02:22	21	2,5	4	28	150
0:02:23	21	2,5	4	28	150
0:02:24	21	2,5	4	28	150
0:02:25	21	2,5	4	28	150
0:02:26	21	2,5	4	28	150
0:02:27	21	2,6	4	28	150
0:02:28	21	2,6	4	28	150
0:02:29	21	2,6	4	28	150
0:02:30	21	2,6	4	28	150
0:02:31	21	2,6	4	28	150
0:02:32	21	2,6	4	28	150
0:02:33	21	2,7	4	28	150
0:02:34	21	2,7	4	28	150
0:02:35	21	2,7	4	29	150
0:02:36	21	2,7	4	28	150
0:02:37	21	2,7	4	29	150
0:02:38	21	2,7	4	29	150
0:02:39	21	2,7	4	29	150
0:02:40	21	2,8	4	29	150
0:02:41	21	2,8	4	29	150
0:02:42	21	2,8	4	29	150
0:02:43	21	2,8	4	29	150
0:02:44	21	2,8	4	29	150
0:02:45	21	2,8	4	29	150
0:02:46	21	2,9	4	29	150
0:02:47	21	2,9	4	29	150
0:02:48	21	2,9	4	29	150
0:02:49	21	2,9	4	30	150
0:02:50	21	2,9	4	30	150
0:02:51	21	2,9	4	30	150
0:02:52	21	3,0	4	30	150
0:02:53	21	3,0	4	30	150
0:02:54	21	3,0	4	30	150
0:02:55	21	3,0	4	30	150
0:02:56	21	3,0	4	30	150
0:02:57	21	3,0	4	30	150
0:02:58	21	3,0	4	30	150
0:02:59	21	3,1	4	30	150
0:03:00	21	3,1	4	30	150
0:03:01	21	3,1	4	30	150
0:03:02	21	3,1	4	30	150
0:03:03	21	3,1	4	30	150
0:03:04	21	3,1	4	30	150
0:03:05	21	3,1	4	30	150
0:03:06	21	3,2	4	30	150
0:03:07	21	3,2	4	30	150
0:03:08	21	3,2	4	30	150
0:03:09	21	3,2	4	30	150
0:03:10	21	3,2	4	31	150
0:03:11	21	3,2	4	31	150
0:03:12	21	3,2	4	31	150
0:03:13	21	3,3	4	31	150
0:03:14	21	3,3	4	31	150
0:03:15	21	3,3	4	31	150
0:03:16	22	3,3	4	31	150
0:03:17	22	3,3	4	31	150
0:03:18	22	3,3	4	31	150
0:03:19	22	3,3	4	31	150
0:03:20	22	3,4	4	31	150
0:03:21	22	3,4	4	31	150
0:03:22	22	3,4	4	31	150
0:03:23	22	3,4	4	31	150
0:03:24	22	3,4	4	31	150
0:03:25	22	3,4	4	31	150
0:03:26	22	3,4	3	31	150
0:03:27	22	3,4	3	31	150
0:03:28	22	3,4	3	31	150
0:03:29	22	3,5	3	31	150
0:03:30	22	3,5	3	31	150
0:03:31	22	3,5	3	31	150
0:03:32	22	3,5	3	31	150
0:03:33	22	3,5	3	31	150
0:03:34	22	3,5	3	31	150
0:03:35	22	3,5	3	31	150
0:03:36	22	3,5	3	31	150
0:03:37	22	3,5	3	31	150
0:03:38	22	3,5	3	31	150
0:03:39	22	3,5	3	31	150
0:03:40	22	3,6	3	31	150
0:03:41	22	3,6	3	31	150
0:03:42	22	3,6	3	31	150
0:03:43	22	3,6	3	31	150
0:03:44	22	3,6	3	31	150
0:03:45	22	3,6	3	31	150
0:03:46	22	3,6	3	31	150
0:03:47	22	3,6	3	31	150
0:03:48	22	3,6	3	31	150
0:03:49	22	3,6	3	31	150
0:03:50	22	3,6	3	31	150
0:03:51	22	3,6	3	31	150
0:03:52	22	3,6	3	31	150
0:03:53	22	3,7	3	31	150
0:03:54	22	3,7	3	31	150
0:03:55	22	3,7	3	31	150
0:03:56	22	3,7	3	31	150
0:03:57	22	3,7	3	31	150
0:03:58	22	3,7	3	31	150
0:03:59	22	3,7	3	31	150
0:04:00	22	3,7	3	31	150
0:04:01	22	3,7	3	31	150
0:04:02	22	3,7	3	31	150
0:04:03	22	3,7	3	31	150
0:04:04	22	3,7	3	31	150
0:04:05	22	3,7	3	31	150
0:04:06	22	3,7	3	31	150
0:04:07	22	3,7	3	31	150
0:04:08	22	3,7	3	31	150
0:04:09	22	3,7	3	31	150
0:04:10	22	3,7	3	31	150
0:04:11	22	3,7	3	31	150
0:04:12	22	3,7	3	31	150
0:04:13	22	3,7	3	31	150
0:04:14	22	3,7	3	31	150
0:04:15	22	3,7	3	31	150
0:04:16	23	3,7	3	31	150
0:04:17	23	3,7	3	31	150
0:04:18	23	3,7	3	31	150
0:04:19	23	3,7	3	31	150
0:04:20	23	3,7	3	31	150
0:04:21	23	3,7	3	31	150
0:04:22	23	3,8	3	31	150
0:04:23	23	3,8	3	31	150
0:04:24	23	3,8	3	31	150
0:04:25	23	3,8	3	31	150
0:04:26	23	3,8	3	31	150
0:04:27	23	3,8	3	31	150
0:04:28	23	3,8	4	31	150
0:04:29	23	3,8	3	31	150
0:04:30	23	3,8	3	31	150
0:04:31	23	3,8	4	31	150
0:04:32	23	3,8	4	31	150
0:04:33	23	3,8	4	31	150
0:04:34	23	3,8	4	31	150
0:04:35	23	3,8	4	31	150
0:04:36	23	3,8	4	31	150
0:04:37	23	3,8	4	31	150
0:04:38	23	3,8	4	31	150
0:04:39	23	3,8	4	31	150
0:04:40	23	3,8	4	31	150
0:04:41	23	3,8	4	31	150
0:04:42	23	3,8	4	31	150
0:04:43	23	3,8	4	31	150
0:04:44	23	3,7	4	31	150
0:04:45	23	3,7	4	31	150
0:04:46	23	3,7	4	31	150
0:04:47	23	3,7	4	31	150
0:04:48	23	3,7	4	31	150
0:04:49	23	3,7	4	31	150
0:04:50	23	3,7	4	31	150
0:04:51	23	3,7	4	31	150
0:04:52	23	3,7	4	31	150
0:04:53	23	3,7	4	31	150
0:04:54	23	3,7	4	31	150
0:04:55	23	3,7	4	31	150
0:04:56	23	3,7	4	31	150
0:04:57	23	3,7	4	31	150
0:04:58	23	3,7	4	31	150
0:04:59	23	3,7	4	30	150
0:05:00	23	3,7	4	31	150
0:05:01	23	3,7	4	31	150
0:05:02	23	3,7	4	30	150
0:05:03	23	3,9	4	30	150
0:05:04	23	4,0	4	30	150
0:05:05	23	4,1	4	30	150
0:05:06	23	4,1	4	30	150
0:05:07	24	4,1	4	30	150
0:05:08	24	4,1	4	30	150
0:05:09	24	4,1	4	30	150
0:05:10	24	4,1	4	30	150
0:05:11	24	4,1	4	30	150
0:05:12	24	4,1	4	30	150
0:05:13	24	4,1	4	31	150
0:05:14	24	4,1	4	30	150
0:05:15	24	4,1	4	30	150
0:05:16	24	4,1	4	30	150
0:05:17	24	4,1	4	30	150
0:05:18	24	4,1	4	30	150
0:05:19	24	4,1	4	30	150
0:05:20	24	4,1	4	30	150
0:05:21	24	4,1	4	30	150
0:05:22	24	4,1	4	30	150
0:05:23	24	4,1	4	30	150
0:05:24	24	4,0	4	30	150
0:05:25	24	4,0	4	30	150
0:05:26	24	4,0	4	30	150
0:05:27	24	4,0	4	30	150
0:05:28	24	4,0	4	30	150
0:05:29	24	4,0	4	30	150
0:05:30	24	4,0	4	30	150
0:05:31	24	4,0	4	30	150
0:05:32	24	4,0	4	30	150
0:05:33	24	4,0	4	30	150
0:05:34	24	4,1	4	30	150
0:05:35	24	4,3	4	30	150
0:05:36	24	4,4	4	30	150
0:05:37	24	4,4	4	30	150
0:05:38	24	4,4	4	30	150
0:05:39	24	4,4	4	30	150
0:05:40	24	4,4	4	30	150
0:05:41	24	4,4	4	30	150
0:05:42	24	4,4	4	30	150
0:05:43	24	4,4	4	30	150
0:05:44	24	4,4	4	30	150
0:05:45	24	4,4	4	30	150
0:05:46	24	4,4	4	30	150
0:05:47	24	4,4	4	30	150
0:05:48	24	4,4	4	30	150
0:05:49	24	4,4	4	30	150
0:05:50	24	4,4	4	30	150
0:05:51	24	4,4	4	30	150
0:05:52	24	4,4	4	30	150
0:05:53	24	4,4	4	30	150
0:05:54	24	4,4	4	30	150
0:05:55	24	4,4	4	30	150
0:05:56	24	4,4	4	30	150
0:05:57	24	4,4	4	30	150
0:05:58	24	4,4	4	30	150
0:05:59	24	4,4	4	30	150
0:06:00	24	4,4	4	30	150
0:06:01	24	4,4	4	30	150
0:06:02	24	4,4	4	30	150
0:06:03	24	4,4	5	30	150
0:06:04	24	4,4	5	30	150
0:06:05	24	4,4	5	30	150
0:06:06	24	4,4	5	30	150
0:06:07	24	4,4	5	30	150
0:06:08	24	4,4	5	30	150
0:06:09	24	4,6	5	30	150
0:06:10	25	4,7	5	30	150
0:06:11	25	4,7	5	30	150
0:06:12	25	4,8	5	30	150
0:06:13	25	4,8	5	30	150
0:06:14	25	4,8	5	30	150
0:06:15	25	4,8	5	30	150
0:06:16	25	4,8	5	30	150
0:06:17	25	4,8	5	30	150
0:06:18	25	4,8	5	30	150
0:06:19	25	4,8	5	30	150
0:06:20	25	4,8	5	30	150
0:06:21	25	4,8	5	30	150
0:06:22	25	4,8	5	30	150
0:06:23	25	4,8	5	30	150
0:06:24	25	4,8	5	30	150
0:06:25	25	4,8	5	30	150
0:06:26	25	4,8	5	30	150
0:06:27	25	4,8	5	30	150
0:06:28	25	4,8	5	30	150
0:06:29	25	4,8	5	30	150
0:06:30	25	4,8	5	30	150
0:06:31	25	4,8	5	30	150
0:06:32	25	4,8	5	30	150
0:06:33	25	4,8	5	30	150
0:06:34	25	4,8	5	30	150
0:06:35	25	4,8	6	30	150
0:06:36	25	4,8	6	30	150
0:06:37	25	4,8	6	30	150
0:06:38	25	4,8	5	30	150
0:06:39	25	4,8	5	30	150
0:06:40	25	4,8	5	30	150
0:06:41	25	4,8	6	30	150
0:06:42	25	4,8	6	30	150
0:06:43	25	4,8	6	30	150
0:06:44	25	4,8	6	30	150
0:06:45	25	4,8	6	30	150
0:06:46	25	4,8	6	30	150
0:06:47	25	4,9	6	30	150
0:06:48	25	4,9	6	30	150
0:06:49	25	4,9	5	30	150
0:06:50	25	4,9	5	30	150
0:06:51	25	4,9	5	30	150
0:06:52	25	4,9	5	30	150
0:06:53	25	4,9	5	30	150
0:06:54	25	4,9	5	30	150
0:06:55	25	4,9	5	30	150
0:06:56	25	4,9	5	30	150
0:06:57	25	4,9	5	30	150
0:06:58	25	4,9	5	30	150
0:06:59	25	4,9	5	30	150
0:07:00	25	4,9	5	30	150
0:07:01	25	4,9	5	31	150
0:07:02	25	4,9	5	30	150
0:07:03	25	4,9	5	30	150
0:07:04	25	5,0	5	30	150
0:07:05	25	5,0	5	30	150
0:07:06	25	5,0	5	30	150
0:07:07	25	5,0	5	31	150
0:07:08	25	5,0	5	31	150
0:07:09	25	5,0	5	30	150
0:07:10	25	5,0	5	31	150
0:07:11	25	5,2	5	31	150
0:07:12	25	5,3	5	31	150
0:07:13	25	5,4	5	31	150
0:07:14	25	5,4	5	31	150
0:07:15	25	5,4	5	31	150
0:07:16	25	5,4	5	31	150
0:07:17	25	5,5	5	31	150
0:07:18	25	5,5	5	31	150
0:07:19	25	5,5	5	31	150
0:07:20	25	5,5	5	31	150
0:07:21	25	5,5	5	31	150
0:07:22	25	5,5	5	31	150
0:07:23	25	5,5	5	31	150
0:07:24	25	5,5	5	31	150
0:07:25	25	5,5	5	31	150
0:07:26	25	5,5	5	31	150
0:07:27	25	5,5	5	31	150
0:07:28	25	5,5	5	31	150
0:07:29	25	5,5	5	31	150
0:07:30	25	5,5	5	31	150
0:07:31	25	5,6	5	31	150
0:07:32	25	5,6	5	31	150
0:07:33	25	5,6	5	31	150
0:07:34	25	5,6	5	31	150
0:07:35	25	5,6	5	31	150
0:07:36	25	5,6	5	31	150
0:07:37	25	5,6	5	31	150
0:07:38	26	5,6	5	31	150
0:07:39	25	5,6	5	31	150
0:07:40	26	5,6	5	31	150
0:07:41	26	5,6	5	31	150
0:07:42	26	5,7	5	31	150
0:07:43	26	5,7	5	31	150
0:07:44	26	5,7	5	31	150
0:07:45	26	5,7	5	31	150
0:07:46	26	5,7	5	31	150
0:07:47	26	5,7	5	31	150
0:07:48	26	5,7	5	31	150
0:07:49	26	5,7	5	31	150
0:07:50	26	5,7	5	31	150
0:07:51	26	5,7	5	31	150
0:07:52	26	5,7	5	31	150
0:07:53	26	5,7	5	31	150
0:07:54	26	5,8	5	31	150
0:07:55	26	5,8	5	31	150
0:07:56	26	5,8	5	31	150
0:07:57	26	5,8	5	31	150
0:07:58	26	5,8	5	31	150
0:07:59	26	5,8	5	31	150
0:08:00	26	5,8	5	31	150
0:08:01	26	5,8	5	31	150
0:08:02	26	5,8	5	31	150
0:08:03	26	5,9	5	32	150
0:08:04	26	5,9	5	32	150
0:08:05	26	5,9	5	32	150
0:08:06	26	5,9	5	32	150
0:08:07	26	5,9	5	32	150
0:08:08	26	5,9	5	32	150
0:08:09	26	5,9	5	32	150
0:08:10	26	5,9	5	32	150
0:08:11	26	5,9	5	32	150
0:08:12	26	5,9	5	32	150
0:08:13	26	5,9	5	32	150
0:08:14	26	6,0	5	32	150
0:08:15	26	6,0	5	32	150
0:08:16	26	6,0	5	32	150
0:08:17	26	6,0	5	32	150
0:08:18	26	6,0	5	32	150
0:08:19	26	6,0	5	32	150
0:08:20	26	6,0	5	32	150
0:08:21	26	6,0	5	32	150
0:08:22	26	6,0	5	32	150
0:08:23	26	6,0	5	32	150
0:08:24	26	6,1	5	32	150
0:08:25	26	6,1	5	32	150
0:08:26	26	6,1	5	32	150
0:08:27	26	6,1	5	32	150
0:08:28	26	6,1	5	32	150
0:08:29	26	6,1	5	32	150
0:08:30	26	6,1	5	32	150
0:08:31	26	6,1	5	32	150
0:08:32	26	6,1	5	32	150
0:08:33	26	6,1	5	32	150
0:08:34	26	6,2	5	32	150
0:08:35	26	6,2	5	32	150
0:08:36	26	6,2	5	32	150
0:08:37	26	6,2	5	32	150
0:08:38	26	6,2	5	32	150
0:08:39	26	6,2	5	32	150
0:08:40	26	6,2	5	32	150
0:08:41	26	6,2	5	32	150
0:08:42	26	6,2	5	32	150
0:08:43	26	6,2	5	32	150
0:08:44	26	6,3	5	32	150
0:08:45	26	6,3	5	33	150
0:08:46	26	6,3	5	32	150
0:08:47	26	6,3	5	32	150
0:08:48	26	6,3	5	32	150
0:08:49	26	6,3	5	32	150
0:08:50	26	6,3	5	32	150
0:08:51	26	6,3	5	33	150
0:08:52	26	6,3	5	33	150
0:08:53	26	6,3	5	33	150
0:08:54	26	6,3	5	32	150
0:08:55	26	6,4	5	33	150
0:08:56	26	6,4	5	33	150
0:08:57	26	6,4	5	32	150
0:08:58	26	6,4	5	33	150
0:08:59	26	6,4	5	33	150
0:09:00	26	6,4	5	33	150
0:09:01	26	6,4	5	33	150
0:09:02	26	6,4	5	33	150
0:09:03	26	6,4	5	33	150
0:09:04	26	6,4	5	33	150
0:09:05	26	6,4	5	33	150
0:09:06	26	6,5	5	33	150
0:09:07	26	6,5	5	33	150
0:09:08	26	6,5	5	33	150
0:09:09	26	6,5	5	33	150
0:09:10	26	6,5	5	33	150
0:09:11	27	6,5	5	33	150
0:09:12	27	6,5	5	33	150
0:09:13	27	6,5	5	33	150
0:09:14	27	6,5	5	33	150
0:09:15	27	6,5	5	33	150
0:09:16	27	6,5	5	33	150
0:09:17	27	6,6	5	33	150
0:09:18	27	6,6	5	33	150
0:09:19	27	6,6	5	33	150
0:09:20	27	6,6	5	33	150
0:09:21	27	6,6	5	33	150
0:09:22	27	6,6	5	33	150
0:09:23	27	6,6	5	33	150
0:09:24	27	6,6	5	33	150
0:09:25	27	6,6	5	33	150
0:09:26	27	6,6	5	33	150
0:09:27	27	6,6	5	33	150
0:09:28	27	6,6	5	33	150
0:09:29	27	6,6	5	33	150
0:09:30	27	6,7	5	33	150
0:09:31	27	6,7	5	33	150
0:09:32	27	6,7	5	33	150
0:09:33	27	6,7	6	33	150
0:09:34	27	6,7	6	33	150
0:09:35	27	6,7	6	33	150
0:09:36	27	6,7	6	33	150
0:09:37	27	6,7	6	33	150
0:09:38	27	6,7	6	33	150
0:09:39	27	6,7	6	33	150
0:09:40	27	6,7	6	33	150
0:09:41	27	6,8	6	33	150
0:09:42	27	6,8	6	33	150
0:09:43	27	6,8	6	33	150
0:09:44	27	6,8	6	33	150
0:09:45	27	6,8	6	33	150
0:09:46	27	6,8	7	33	150
0:09:47	27	6,8	7	33	150
0:09:48	27	6,8	7	33	150
0:09:49	27	6,8	7	33	150
0:09:50	27	6,8	7	33	150
0:09:51	27	6,8	7	33	150
0:09:52	27	6,8	7	33	150
0:09:53	27	6,8	6	33	150
0:09:54	27	6,8	6	33	150
0:09:55	27	6,8	6	33	150
0:09:56	27	6,8	6	33	150
0:09:57	27	6,8	6	33	150
0:09:58	27	6,8	6	33	150
0:09:59	27	6,9	6	33	150
0:10:00	27	6,9	6	33	150
0:10:01	27	6,9	6	33	150
0:10:02	27	6,9	7	33	150
0:10:03	27	6,9	7	33	150
0:10:04	27	6,9	7	33	150
0:10:05	27	6,9	7	33	150
0:10:06	27	6,9	7	33	150
0:10:07	27	6,9	7	33	150
0:10:08	27	6,9	7	33	150
0:10:09	27	6,9	7	33	150
0:10:10	27	6,9	8	33	150
0:10:11	27	6,9	8	33	150
0:10:12	27	6,9	8	33	150
0:10:13	27	6,9	8	33	150
0:10:14	27	6,9	8	33	150
0:10:15	27	6,9	8	33	150
0:10:16	27	7,0	9	33	150
0:10:17	27	7,0	8	33	150
0:10:18	27	7,0	8	33	150
0:10:19	27	7,0	8	33	150
0:10:20	27	7,0	8	33	150
0:10:21	27	7,0	8	33	150
0:10:22	27	7,0	8	33	150
0:10:23	27	7,0	8	33	150
0:10:24	27	7,0	8	33	150
0:10:25	27	7,0	8	33	150
0:10:26	27	7,0	8	33	150
0:10:27	27	7,0	8	33	150
0:10:28	27	7,0	8	33	150
0:10:29	27	7,0	8	33	150
0:10:30	27	7,1	8	33	150
0:10:31	27	7,1	7	33	150
0:10:32	28	7,1	7	33	150
0:10:33	28	7,1	7	33	150
0:10:34	28	7,1	7	34	150
0:10:35	28	7,1	7	33	150
0:10:36	28	7,1	7	33	150
0:10:37	28	7,1	7	33	150
0:10:38	28	7,1	7	33	150
0:10:39	28	7,1	7	34	150
0:10:40	28	7,1	7	33	150
0:10:41	28	7,1	8	34	150
0:10:42	28	7,2	8	34	150
0:10:43	28	7,2	8	34	150
0:10:44	28	7,2	8	34	150
0:10:45	28	7,2	8	34	150
0:10:46	28	7,2	8	34	150
0:10:47	28	7,2	8	34	150
0:10:48	28	7,2	8	34	150
0:10:49	28	7,2	8	34	150
0:10:50	28	7,2	8	34	150
0:10:51	28	7,2	8	34	150
0:10:52	28	7,2	9	34	150
0:10:53	28	7,2	9	34	150
0:10:54	28	7,2	9	34	150
0:10:55	28	7,3	9	34	150
0:10:56	28	7,3	9	34	150
0:10:57	28	7,3	9	34	150
0:10:58	28	7,3	9	34	150
0:10:59	28	7,3	9	34	150
0:11:00	28	7,3	8	34	150
0:11:01	28	7,3	8	34	150
0:11:02	28	7,3	8	34	150
0:11:03	28	7,3	8	34	150
0:11:04	28	7,3	8	34	150
0:11:05	28	7,3	8	34	150
0:11:06	28	7,3	8	34	150
0:11:07	28	7,3	8	34	150
0:11:08	28	7,3	8	34	150
0:11:09	28	7,4	7	34	150
0:11:10	28	7,4	7	34	150
0:11:11	28	7,4	8	34	150
0:11:12	28	7,4	8	34	150
0:11:13	28	7,4	8	34	150
0:11:14	28	7,4	8	34	150
0:11:15	28	7,4	8	34	150
0:11:16	28	7,4	8	34	150
0:11:17	28	7,4	8	34	150
0:11:18	28	7,4	8	34	150
0:11:19	28	7,4	8	34	150
0:11:20	28	7,4	7	34	150
0:11:21	28	7,4	7	34	150
0:11:22	28	7,4	7	34	150
0:11:23	28	7,4	7	34	150
0:11:24	28	7,4	7	34	150
0:11:25	28	7,4	7	34	150
0:11:26	28	7,5	7	34	150
0:11:27	28	7,8	7	34	150
0:11:28	28	7,8	7	34	150
0:11:29	28	7,9	7	34	150
0:11:30	28	7,9	7	34	150
0:11:31	28	7,9	7	34	150
0:11:32	28	7,9	7	34	150
0:11:33	28	7,9	7	34	150
0:11:34	28	7,9	7	34	150
0:11:35	28	7,9	7	34	150
0:11:36	28	7,9	7	34	150
0:11:37	28	7,9	7	34	150
0:11:38	28	7,9	7	34	150
0:11:39	28	7,9	7	34	150
0:11:40	28	7,9	7	34	150
0:11:41	28	7,9	7	34	150
0:11:42	28	7,9	7	34	150
0:11:43	28	7,9	7	34	150
0:11:44	29	7,9	7	34	150
0:11:45	28	7,9	7	34	150
0:11:46	29	7,9	7	34	150
0:11:47	29	7,9	7	34	150
0:11:48	29	7,9	7	34	150
0:11:49	29	7,9	7	34	150
0:11:50	29	8,0	7	34	150
0:11:51	29	8,0	7	34	150
0:11:52	29	8,0	7	34	150
0:11:53	29	8,0	7	34	150
0:11:54	29	8,0	7	34	150
0:11:55	29	8,0	7	34	150
0:11:56	29	8,0	7	34	150
0:11:57	29	8,0	7	34	150
0:11:58	29	8,0	7	34	150
0:11:59	29	8,0	8	34	150
0:12:00	29	8,0	8	34	150
0:12:01	29	8,0	8	34	150
0:12:02	29	8,0	9	34	150
0:12:03	29	8,0	9	34	150
0:12:04	29	8,0	9	34	150
0:12:05	29	8,0	8	34	150
0:12:06	29	8,0	8	34	150
0:12:07	29	8,0	8	34	150
0:12:08	29	8,0	8	34	150
0:12:09	29	8,0	7	34	150
0:12:10	29	8,0	7	34	150
0:12:11	29	8,0	7	34	150
0:12:12	29	8,0	7	34	150
0:12:13	29	8,0	7	34	150
0:12:14	29	8,0	7	34	150
0:12:15	29	8,0	7	34	150
0:12:16	29	8,0	7	34	150
0:12:17	29	8,0	7	34	150
0:12:18	29	8,0	7	34	150
0:12:19	29	8,0	7	34	150
0:12:20	29	8,0	7	34	150
0:12:21	29	8,0	7	34	150
0:12:22	29	8,0	7	34	150
0:12:23	29	8,0	7	34	150
0:12:24	29	8,0	7	34	150
0:12:25	29	8,0	7	34	150
0:12:26	29	8,0	7	34	150
0:12:27	29	8,0	7	34	150
0:12:28	29	8,0	6	34	150
0:12:29	29	8,3	6	34	150
0:12:30	29	8,4	6	34	150
0:12:31	29	8,5	6	34	150
0:12:32	29	8,5	6	34	150
0:12:33	29	8,5	6	34	150
0:12:34	29	8,5	6	34	150
0:12:35	29	8,5	6	34	150
0:12:36	29	8,5	6	34	150
0:12:37	29	8,5	6	34	150
0:12:38	29	8,5	6	34	150
0:12:39	29	8,5	6	34	150
0:12:40	29	8,5	6	34	150
0:12:41	29	8,5	6	34	150
0:12:42	29	8,5	6	34	150
0:12:43	29	8,5	6	34	150
0:12:44	29	8,5	6	34	150
0:12:45	29	8,5	6	34	150
0:12:46	29	8,5	6	34	150
0:12:47	29	8,6	6	34	150
0:12:48	29	8,6	6	34	150
0:12:49	29	8,6	6	34	150
0:12:50	29	8,6	6	34	150
0:12:51	29	8,6	6	34	150
0:12:52	29	8,6	6	34	150
0:12:53	29	8,6	6	34	150
0:12:54	29	8,6	6	34	150
0:12:55	29	8,6	6	34	150
0:12:56	29	8,6	6	34	150
0:12:57	29	8,6	6	34	150
0:12:58	29	8,6	6	34	150
0:12:59	29	8,6	6	34	150
0:13:00	29	8,6	6	34	150
0:13:01	29	8,6	6	34	150
0:13:02	29	8,6	6	34	150
0:13:03	29	8,6	6	34	150
0:13:04	29	8,6	6	34	150
0:13:05	29	8,7	6	34	150
0:13:06	29	8,7	6	34	150
0:13:07	30	8,7	6	34	150
0:13:08	30	8,7	6	34	150
0:13:09	30	8,7	6	34	150
0:13:10	30	8,7	6	34	150
0:13:11	30	8,7	6	34	150
0:13:12	30	8,7	6	34	150
0:13:13	30	8,7	6	34	150
0:13:14	30	8,7	6	34	150
0:13:15	30	8,7	6	34	150
0:13:16	30	8,7	6	34	150
0:13:17	30	8,7	6	34	150
0:13:18	30	8,7	6	34	150
0:13:19	30	8,7	6	34	150
0:13:20	30	8,7	6	34	150
0:13:21	30	8,8	6	34	150
0:13:22	30	8,8	6	34	150
0:13:23	30	8,8	6	34	150
0:13:24	30	8,8	6	34	150
0:13:25	30	8,8	6	34	150
0:13:26	30	8,8	6	34	150
0:13:27	30	8,8	6	34	150
0:13:28	30	8,8	6	34	150
0:13:29	30	8,8	6	34	150
0:13:30	30	8,8	6	34	150
0:13:31	30	8,8	6	34	150
0:13:32	30	8,8	6	34	150
0:13:33	30	8,8	6	34	150
0:13:34	30	8,8	6	34	150
0:13:35	30	8,9	6	34	150
0:13:36	30	8,9	6	34	150
0:13:37	30	8,9	6	35	150
0:13:38	30	8,9	6	34	150
0:13:39	30	8,9	6	34	150
0:13:40	30	8,9	6	34	150
0:13:41	30	8,9	6	34	150
0:13:42	30	8,9	6	34	150
0:13:43	30	8,9	6	35	150
0:13:44	30	8,9	6	34	150
0:13:45	30	8,9	6	34	150
0:13:46	30	8,9	7	34	150
0:13:47	30	8,9	7	34	150
0:13:48	30	8,9	7	34	150
0:13:49	30	9,0	7	35	150
0:13:50	30	9,0	7	35	150
0:13:51	30	9,0	7	35	150
0:13:52	30	9,0	7	34	150
0:13:53	30	9,0	7	35	150
0:13:54	30	9,0	7	34	150
0:13:55	30	9,0	7	35	150
0:13:56	30	9,0	7	35	150
0:13:57	30	9,0	7	35	150
0:13:58	30	9,0	7	35	150
0:13:59	30	9,0	7	35	150
0:14:00	30	9,0	7	35	150
0:14:01	30	9,1	7	35	150
0:14:02	30	9,1	7	35	150
0:14:03	30	9,1	7	35	150
0:14:04	30	9,1	7	35	150
0:14:05	30	9,1	7	35	150
0:14:06	30	9,1	7	35	150
0:14:07	30	9,1	7	35	150
0:14:08	30	9,1	7	35	150
0:14:09	30	9,1	7	35	150
0:14:10	30	9,1	7	35	150
0:14:11	30	9,2	7	35	150
0:14:12	30	9,2	7	35	150
0:14:13	30	9,2	7	35	150
0:14:14	30	9,2	7	35	150
0:14:15	30	9,2	7	35	150
0:14:16	30	9,2	7	35	150
0:14:17	30	9,2	7	35	150
0:14:18	30	9,2	8	35	150
0:14:19	30	9,2	8	35	150
0:14:20	30	9,3	8	35	150
0:14:21	30	9,3	8	35	150
0:14:22	30	9,3	8	35	150
0:14:23	30	9,3	8	35	150
0:14:24	30	9,3	8	35	150
0:14:25	30	9,3	8	35	150
0:14:26	30	9,3	8	35	150
0:14:27	30	9,3	8	35	150
0:14:28	30	9,3	8	35	150
0:14:29	30	9,3	8	35	150
0:14:30	30	9,4	8	35	150
0:14:31	30	9,4	8	35	150
0:14:32	30	9,4	8	35	150
0:14:33	30	9,4	8	35	150
0:14:34	30	9,4	8	35	150
0:14:35	30	9,4	8	35	150
0:14:36	30	9,4	8	35	150
0:14:37	30	9,4	8	35	150
0:14:38	30	9,4	8	36	150
0:14:39	30	9,4	8	35	150
0:14:40	30	9,5	8	35	150
0:14:41	30	9,5	9	35	150
0:14:42	30	9,5	9	35	150
0:14:43	30	9,5	9	35	150
0:14:44	30	9,5	9	35	150
0:14:45	30	9,5	9	35	150
0:14:46	30	9,5	9	35	150
0:14:47	31	9,5	9	35	150
0:14:48	31	9,5	9	35	150
0:14:49	31	9,6	9	35	150
0:14:50	31	9,6	9	35	150
0:14:51	31	9,6	9	35	150
0:14:52	31	9,6	9	36	150
0:14:53	31	9,6	9	35	150
0:14:54	31	9,6	9	35	150
0:14:55	31	9,6	9	36	150
0:14:56	31	9,6	9	36	150
0:14:57	31	9,6	9	36	150
0:14:58	31	9,7	9	36	150
0:14:59	31	9,7	9	36	150
0:15:00	31	9,7	9	36	150
0:15:01	31	9,7	9	36	150
0:15:02	31	9,7	9	36	150
0:15:03	31	9,7	9	36	150
0:15:04	31	9,7	9	36	150
0:15:05	31	9,7	9	36	150
0:15:06	31	9,8	9	36	150
0:15:07	31	9,8	9	36	150
0:15:08	31	9,8	9	36	150
0:15:09	31	9,8	9	36	150
0:15:10	31	9,8	9	36	150
0:15:11	31	9,8	9	36	150
0:15:12	31	9,8	9	36	150
0:15:13	31	9,8	9	36	150
0:15:14	31	9,9	9	36	150
0:15:15	31	9,9	9	36	150
0:15:16	31	9,9	9	36	150
0:15:17	31	9,9	9	36	150
0:15:18	31	9,9	9	36	150
0:15:19	31	9,9	9	36	150
0:15:20	31	9,9	9	36	150
0:15:21	31	10,0	9	36	150
0:15:22	31	10,0	9	36	150
0:15:23	31	10,0	9	36	150
0:15:24	31	10,0	9	36	150
0:15:25	31	10,0	9	36	150
0:15:26	31	10,0	9	36	150
0:15:27	31	10,0	9	36	150
0:15:28	31	10,1	9	36	150
0:15:29	31	10,1	9	36	150
0:15:30	31	10,1	9	36	150
0:15:31	31	10,1	9	36	150
0:15:32	31	10,1	9	36	150
0:15:33	31	10,1	9	36	150
0:15:34	31	10,1	9	36	150
0:15:35	31	10,1	9	36	150
0:15:36	31	10,2	9	36	150
0:15:37	31	10,2	9	36	150
0:15:38	31	10,2	9	36	150
0:15:39	31	10,2	9	36	150
0:15:40	31	10,2	9	36	150
0:15:41	31	10,2	9	36	150
0:15:42	31	10,2	9	36	150
0:15:43	31	10,2	9	36	150
0:15:44	31	10,2	9	37	150
0:15:45	31	10,3	9	37	150
0:15:46	31	10,3	9	36	150
0:15:47	31	10,3	9	37	150
0:15:48	31	10,3	9	37	150
0:15:49	31	10,3	9	37	150
0:15:50	31	10,3	9	37	150
0:15:51	31	10,3	9	37	150
0:15:52	31	10,3	9	37	150
0:15:53	31	10,4	9	37	150
0:15:54	31	10,4	9	37	150
0:15:55	31	10,4	9	37	150
0:15:56	31	10,4	9	37	150
0:15:57	31	10,4	9	37	150
0:15:58	31	10,4	9	37	150
0:15:59	31	10,4	9	37	150
0:16:00	31	10,4	9	37	150
0:16:01	31	10,5	9	37	150
0:16:02	31	10,5	9	37	150
0:16:03	31	10,5	9	37	150
0:16:04	31	10,5	9	37	150
0:16:05	31	10,5	9	37	150
0:16:06	31	10,5	9	37	150
0:16:07	31	10,5	9	37	150
0:16:08	31	10,5	9	37	150
0:16:09	31	10,5	9	37	150
0:16:10	31	10,5	9	37	150
0:16:11	31	10,6	9	37	150
0:16:12	31	10,6	9	37	150
0:16:13	31	10,6	9	37	150
0:16:14	31	10,6	9	37	150
0:16:15	31	10,6	9	37	150
0:16:16	31	10,6	9	37	150
0:16:17	31	10,6	9	37	150
0:16:18	31	10,6	9	37	150
0:16:19	31	10,6	9	37	150
0:16:20	31	10,6	9	37	150
0:16:21	31	10,7	9	37	150
0:16:22	31	10,7	9	37	150
0:16:23	32	10,7	9	37	150
0:16:24	32	10,7	9	37	150
0:16:25	31	10,7	9	37	150
0:16:26	31	10,7	9	37	150
0:16:27	32	10,7	9	37	150
0:16:28	32	10,7	9	37	150
0:16:29	32	10,7	9	37	150
0:16:30	32	10,7	9	37	150
0:16:31	32	10,8	9	37	150
0:16:32	32	10,8	9	37	150
0:16:33	32	10,8	9	37	150
0:16:34	32	10,8	9	37	150
0:16:35	32	10,8	9	37	150
0:16:36	32	10,8	9	37	150
0:16:37	32	10,8	9	37	150
0:16:38	32	10,8	9	37	150
0:16:39	32	10,8	9	37	150
0:16:40	32	10,8	9	37	150
0:16:41	32	10,9	9	37	150
0:16:42	32	10,9	9	37	150
0:16:43	32	10,9	9	37	150
0:16:44	32	10,9	9	37	150
0:16:45	32	10,9	9	37	150
0:16:46	32	10,9	9	37	150
0:16:47	32	10,9	9	37	150
0:16:48	32	10,9	9	37	150
0:16:49	32	10,9	9	37	150
0:16:50	32	10,9	9	37	150
0:16:51	32	10,9	9	37	150
0:16:52	32	11,0	9	37	150
0:16:53	32	11,0	9	37	150
0:16:54	32	11,0	9	37	150
0:16:55	32	11,0	9	37	150
0:16:56	32	11,0	9	37	150
0:16:57	32	11,0	9	37	150
0:16:58	32	11,0	9	37	150
0:16:59	32	11,0	9	37	150
0:17:00	32	11,0	9	37	150
0:17:01	32	11,0	9	37	150
0:17:02	32	11,0	9	37	150
0:17:03	32	11,1	9	37	150
0:17:04	32	11,1	9	38	150
0:17:05	32	11,1	9	38	150
0:17:06	32	11,1	9	37	150
0:17:07	32	11,1	9	37	150
0:17:08	32	11,1	9	38	150
0:17:09	32	11,1	9	37	150
0:17:10	32	11,1	9	38	150
0:17:11	32	11,1	9	37	150
0:17:12	32	11,1	9	38	150
0:17:13	32	11,1	9	38	150
0:17:14	32	11,1	10	38	150
0:17:15	32	11,2	10	38	150
0:17:16	32	11,2	10	37	150
0:17:17	32	11,2	10	38	150
0:17:18	32	11,2	10	38	150
0:17:19	32	11,2	10	37	150
0:17:20	32	11,2	10	37	150
0:17:21	32	11,2	10	38	150
0:17:22	32	11,2	10	38	150
0:17:23	32	11,2	10	38	150
0:17:24	32	11,2	10	38	150
0:17:25	32	11,2	10	38	150
0:17:26	32	11,2	10	38	150
0:17:27	32	11,2	10	37	150
0:17:28	32	11,3	10	38	150
0:17:29	32	11,3	10	38	150
0:17:30	32	11,3	10	38	150
0:17:31	32	11,3	10	38	150
0:17:32	32	11,3	10	38	150
0:17:33	32	11,3	10	38	150
0:17:34	32	11,3	11	38	150
0:17:35	32	11,3	11	38	150
0:17:36	32	11,3	11	38	150
0:17:37	32	11,3	11	38	150
0:17:38	32	11,3	11	38	150
0:17:39	32	11,3	11	38	150
0:17:40	32	11,3	11	38	150
0:17:41	32	11,4	11	38	150
0:17:42	32	11,4	11	38	150
0:17:43	32	11,4	12	38	150
0:17:44	32	11,4	12	38	150
0:17:45	32	11,4	12	38	150
0:17:46	32	11,4	12	38	150
0:17:47	32	11,4	12	38	150
0:17:48	32	11,4	12	38	150
0:17:49	33	11,4	12	38	150
0:17:50	33	11,4	12	38	150
0:17:51	33	11,4	12	38	150
0:17:52	33	11,4	12	38	150
0:17:53	33	11,4	12	38	150
0:17:54	33	11,5	12	38	150
0:17:55	33	11,5	13	38	150
0:17:56	33	11,5	13	38	150
0:17:57	33	11,5	13	38	150
0:17:58	33	11,5	13	38	150
0:17:59	33	11,5	13	38	150
0:18:00	33	11,5	13	38	150
0:18:01	33	11,5	13	38	150
0:18:02	33	11,5	13	38	150
0:18:03	33	11,5	13	38	150
0:18:04	33	11,5	13	38	150
0:18:05	33	11,5	13	38	150
0:18:06	33	11,5	13	38	150
0:18:07	33	11,6	12	38	150
0:18:08	33	11,6	12	38	150
0:18:09	33	11,6	12	38	150
0:18:10	33	11,6	12	38	150
0:18:11	33	11,6	12	38	150
0:18:12	33	11,6	11	38	150
0:18:13	33	11,6	11	38	150
0:18:14	33	11,6	11	38	150
0:18:15	33	11,6	11	38	150
0:18:16	33	11,6	11	38	150
0:18:17	33	11,6	11	38	150
0:18:18	33	11,6	11	38	150
0:18:19	33	11,6	11	38	150
0:18:20	33	11,6	11	38	150
0:18:21	33	11,6	11	38	150
0:18:22	33	11,7	10	38	150
0:18:23	33	11,7	10	38	150
0:18:24	33	11,7	10	38	150
0:18:25	33	11,7	10	38	150
0:18:26	33	11,7	10	38	150
0:18:27	33	11,7	10	38	150
0:18:28	33	11,7	10	38	150
0:18:29	33	11,7	10	38	150
0:18:30	33	11,7	10	38	150
0:18:31	33	11,7	10	38	150
0:18:32	33	11,7	10	38	150
0:18:33	33	11,7	10	38	150
0:18:34	33	11,7	10	38	150
0:18:35	33	11,7	10	38	150
0:18:36	33	11,8	10	38	150
0:18:37	33	11,8	10	38	150
0:18:38	33	11,8	10	38	150
0:18:39	33	11,8	10	38	150
0:18:40	33	11,8	10	38	150
0:18:41	33	11,8	10	38	150
0:18:42	33	11,8	10	38	150
0:18:43	33	11,8	10	38	150
0:18:44	33	11,8	10	38	150
0:18:45	33	11,8	10	38	150
0:18:46	33	11,8	10	38	150
0:18:47	33	11,8	10	38	150
0:18:48	33	11,8	10	38	150
0:18:49	33	11,8	10	38	150
0:18:50	33	11,9	10	38	150
0:18:51	33	11,9	10	38	150
0:18:52	33	11,9	11	38	150
0:18:53	33	11,9	11	38	150
0:18:54	33	11,9	11	38	150
0:18:55	33	11,9	11	38	150
0:18:56	33	11,9	11	38	150
0:18:57	33	11,9	11	38	150
0:18:58	33	11,9	11	38	150
0:18:59	33	11,9	11	38	150
0:19:00	33	11,9	11	38	150
0:19:01	33	11,9	11	38	150
0:19:02	33	12,0	11	38	150
0:19:03	33	12,0	11	38	150
0:19:04	33	12,0	11	38	150
0:19:05	33	12,0	11	38	150
0:19:06	33	12,0	11	38	150
0:19:07	33	12,0	11	39	150
0:19:08	33	12,0	11	38	150
0:19:09	33	12,0	11	39	150
0:19:10	33	12,0	11	38	150
0:19:11	33	12,0	11	39	150
0:19:12	33	12,0	11	38	150
0:19:13	33	12,1	11	39	150
0:19:14	33	12,1	11	38	150
0:19:15	33	12,1	11	38	150
0:19:16	34	12,1	11	38	150
0:19:17	34	12,1	11	39	150
0:19:18	34	12,1	11	39	150
0:19:19	34	12,1	11	38	150
0:19:20	34	12,1	10	39	150
0:19:21	34	12,1	10	38	150
0:19:22	34	12,1	10	39	150
0:19:23	34	12,2	10	39	150
0:19:24	34	12,2	10	39	150
0:19:25	34	12,2	10	39	150
0:19:26	34	12,2	10	39	150
0:19:27	34	12,2	10	39	150
0:19:28	34	12,2	10	39	150
0:19:29	34	12,2	10	39	150
0:19:30	34	12,2	10	39	150
0:19:31	34	12,2	10	39	150
0:19:32	34	12,3	10	39	150
0:19:33	34	12,3	10	39	150
0:19:34	34	12,3	10	39	150
0:19:35	34	12,3	10	39	150
0:19:36	34	12,3	10	39	150
0:19:37	34	12,3	10	39	150
0:19:38	34	12,3	10	39	150
0:19:39	34	12,3	10	39	150
0:19:40	34	12,3	10	39	150
0:19:41	34	12,3	10	39	150
0:19:42	34	12,4	10	39	150
0:19:43	34	12,4	10	39	150
0:19:44	34	12,4	10	39	150
0:19:45	34	12,4	10	39	150
0:19:46	34	12,4	10	39	150
0:19:47	34	12,4	10	39	150
0:19:48	34	12,4	10	39	150
0:19:49	34	12,4	10	39	150
0:19:50	34	12,4	10	39	150
0:19:51	34	12,4	10	39	150
0:19:52	34	12,5	10	39	150
0:19:53	34	12,5	10	39	150
0:19:54	34	12,5	10	39	150
0:19:55	34	12,5	10	39	150
0:19:56	34	12,5	10	39	150
0:19:57	34	12,5	10	39	150
0:19:58	34	12,5	10	39	150
0:19:59	34	12,5	10	39	150
0:20:00	34	12,5	10	39	150
0:20:01	34	12,6	10	39	150
0:20:02	34	12,6	10	39	150
0:20:03	34	12,6	10	39	150
0:20:04	34	12,6	10	39	150
0:20:05	34	12,6	10	39	150
0:20:06	34	12,6	10	39	150
0:20:07	34	12,6	10	39	150
0:20:08	34	12,6	10	39	150
0:20:09	34	12,6	10	39	150
0:20:10	34	12,7	10	39	150
0:20:11	34	12,7	10	39	150
0:20:12	34	12,7	10	40	150
0:20:13	34	12,7	10	39	150
0:20:14	34	12,7	9	40	150
0:20:15	34	12,7	9	40	150
0:20:16	34	12,7	9	40	150
0:20:17	34	12,7	9	40	150
0:20:18	34	12,7	9	40	150
0:20:19	34	12,8	9	40	150
0:20:20	34	12,8	9	40	150
0:20:21	34	12,8	9	40	150
0:20:22	34	12,8	9	40	150
0:20:23	34	12,8	9	40	150
0:20:24	34	12,8	9	40	150
0:20:25	34	12,8	9	40	150
0:20:26	34	12,8	9	40	150
0:20:27	34	12,8	9	40	150
0:20:28	34	12,8	9	40	150
0:20:29	34	12,9	9	40	150
0:20:30	34	12,9	10	40	150
0:20:31	34	12,9	10	40	150
0:20:32	34	12,9	10	40	150
0:20:33	34	12,9	10	40	150
0:20:34	34	12,9	10	40	150
0:20:35	34	12,9	10	40	150
0:20:36	34	12,9	10	40	150
0:20:37	34	12,9	10	40	150
0:20:38	34	13,0	10	40	150
0:20:39	34	13,0	10	40	150
0:20:40	34	13,0	10	40	150
0:20:41	34	13,0	10	40	150
0:20:42	34	13,0	10	40	150
0:20:43	34	13,0	10	40	150
0:20:44	34	13,0	10	40	150
0:20:45	34	13,0	10	40	150
0:20:46	34	13,0	10	40	150
0:20:47	34	13,1	10	40	150
0:20:48	35	13,1	10	40	150
0:20:49	35	13,1	10	40	150
0:20:50	35	13,1	10	40	150
0:20:51	35	13,1	10	40	150
0:20:52	35	13,1	10	40	150
0:20:53	35	13,1	10	40	150
0:20:54	35	13,1	10	40	150
0:20:55	35	13,1	10	40	150
0:20:56	35	13,1	10	40	150
0:20:57	35	13,2	10	40	150
0:20:58	35	13,2	10	40	150
0:20:59	35	13,2	9	40	150
0:21:00	35	13,2	9	40	150
0:21:01	35	13,2	9	40	150
0:21:02	35	13,2	9	40	150
0:21:03	35	13,2	9	40	150
0:21:04	35	13,2	9	40	150
0:21:05	35	13,2	9	40	150
0:21:06	35	13,2	9	40	150
0:21:07	35	13,2	9	40	150
0:21:08	35	13,2	9	40	150
0:21:09	35	13,3	9	40	150
0:21:10	35	13,3	9	40	150
0:21:11	35	13,3	9	40	150
0:21:12	35	13,3	9	40	150
0:21:13	35	13,3	9	40	150
0:21:14	35	13,3	9	40	150
0:21:15	35	13,3	9	40	150
0:21:16	35	13,3	9	40	150
0:21:17	35	13,3	9	40	150
0:21:18	35	13,3	9	40	150
0:21:19	35	13,3	9	40	150
0:21:20	35	13,4	9	40	150
0:21:21	35	13,4	9	40	150
0:21:22	35	13,4	9	40	150
0:21:23	35	13,4	9	40	150
0:21:24	35	13,4	9	40	150
0:21:25	35	13,4	9	40	150
0:21:26	35	13,4	9	40	150
0:21:27	35	13,4	9	41	150
0:21:28	35	13,4	9	40	150
0:21:29	35	13,5	9	40	150
0:21:30	35	13,5	9	41	150
0:21:31	35	13,5	9	40	150
0:21:32	35	13,5	9	40	150
0:21:33	35	13,5	9	40	150
0:21:34	35	13,5	9	40	150
0:21:35	35	13,5	9	40	150
0:21:36	35	13,5	9	40	150
0:21:37	35	13,5	9	40	150
0:21:38	35	13,5	9	41	150
0:21:39	35	13,6	9	41	150
0:21:40	35	13,6	9	40	150
0:21:41	35	13,6	9	41	150
0:21:42	35	13,6	9	41	150
0:21:43	35	13,6	9	41	150
0:21:44	35	13,6	9	41	150
0:21:45	35	13,6	9	41	150
0:21:46	35	13,6	9	40	150
0:21:47	35	13,6	9	41	150
0:21:48	35	13,6	9	41	150
0:21:49	35	13,6	9	41	150
0:21:50	35	13,7	9	41	150
0:21:51	35	13,7	9	41	150
0:21:52	35	13,7	9	41	150
0:21:53	35	13,7	9	41	150
0:21:54	35	13,7	9	41	150
0:21:55	35	13,7	9	41	150
0:21:56	35	13,7	9	41	150
0:21:57	35	13,7	9	41	150
0:21:58	35	13,7	9	41	150
0:21:59	35	13,7	9	41	150
0:22:00	35	13,7	9	41	150
0:22:01	35	13,7	9	41	150
0:22:02	35	13,8	9	41	150
0:22:03	35	13,8	9	41	150
0:22:04	35	13,8	9	41	150
0:22:05	35	13,8	9	41	150
0:22:06	35	13,8	9	41	150
0:22:07	35	13,8	9	41	150
0:22:08	35	13,8	9	41	150
0:22:09	35	13,8	9	41	150
0:22:10	35	13,8	9	41	150
0:22:11	35	13,8	9	41	150
0:22:12	35	13,8	9	41	150
0:22:13	35	13,8	9	41	150
0:22:14	35	13,8	9	41	150
0:22:15	35	13,9	9	41	150
0:22:16	36	13,9	9	41	150
0:22:17	36	13,9	9	41	150
0:22:18	36	13,9	9	41	150
0:22:19	36	13,9	9	41	150
0:22:20	36	13,9	9	41	150
0:22:21	36	13,9	9	41	150
0:22:22	36	13,9	9	41	150
0:22:23	36	13,9	9	41	150
0:22:24	36	13,9	9	41	150
0:22:25	36	14,0	9	41	150
0:22:26	36	14,0	9	41	150
0:22:27	36	14,0	9	41	150
0:22:28	36	14,0	9	41	150
0:22:29	36	14,0	9	41	150
0:22:30	36	14,0	9	41	150
0:22:31	36	14,0	9	41	150
0:22:32	36	14,0	9	41	150
0:22:33	36	14,0	9	41	150
0:22:34	36	14,1	9	41	150
0:22:35	36	14,1	9	41	150
0:22:36	36	14,1	9	41	150
0:22:37	36	14,1	9	41	150
0:22:38	36	14,1	9	41	150
0:22:39	36	14,1	9	41	150
0:22:40	36	14,1	9	41	150
0:22:41	36	14,1	9	41	150
0:22:42	36	14,1	9	41	150
0:22:43	36	14,1	9	41	150
0:22:44	36	14,1	9	41	150
0:22:45	36	14,1	9	41	150
0:22:46	36	14,2	9	41	150
0:22:47	36	14,2	9	41	150
0:22:48	36	14,2	9	41	150
0:22:49	36	14,2	9	41	150
0:22:50	36	14,2	9	41	150
0:22:51	36	14,2	9	41	150
0:22:52	36	14,2	9	41	150
0:22:53	36	14,2	9	41	150
0:22:54	36	14,2	9	41	150
0:22:55	36	14,2	9	41	150
0:22:56	36	14,2	9	41	150
0:22:57	36	14,3	9	41	150
0:22:58	36	14,3	9	41	150
0:22:59	36	14,3	9	41	150
0:23:00	36	14,3	9	41	150
0:23:01	36	14,3	9	41	150
0:23:02	36	14,3	9	41	150
0:23:03	36	14,3	9	41	150
0:23:04	36	14,3	9	41	150
0:23:05	36	14,3	9	41	150
0:23:06	36	14,3	9	41	150
0:23:07	36	14,3	9	41	150
0:23:08	36	14,4	9	41	150
0:23:09	36	14,4	9	41	150
0:23:10	36	14,4	9	41	150
0:23:11	36	14,4	9	41	150
0:23:12	36	14,4	9	41	150
0:23:13	36	14,4	9	41	150
0:23:14	36	14,4	9	41	150
0:23:15	36	14,4	9	41	150
0:23:16	36	14,4	9	41	150
0:23:17	36	14,4	9	41	150
0:23:18	36	14,4	9	41	150
0:23:19	36	14,5	9	41	150
0:23:20	36	14,5	9	41	150
0:23:21	36	14,5	9	41	150
0:23:22	36	14,5	9	42	150
0:23:23	36	14,5	9	42	150
0:23:24	36	14,5	9	42	150
0:23:25	36	14,5	9	42	150
0:23:26	36	14,5	9	42	150
0:23:27	36	14,5	9	41	150
0:23:28	36	14,5	9	42	150
0:23:29	36	14,6	9	42	150
0:23:30	36	14,6	9	41	150
0:23:31	36	14,6	9	42	150
0:23:32	36	14,6	9	42	150
0:23:33	36	14,6	9	42	150
0:23:34	36	14,6	9	42	150
0:23:35	36	14,6	9	42	150
0:23:36	36	14,6	9	42	150
0:23:37	36	14,6	9	42	150
0:23:38	36	14,6	9	42	150
0:23:39	36	14,7	9	42	150
0:23:40	37	14,7	9	42	150
0:23:41	37	14,7	9	42	150
0:23:42	37	14,7	9	42	150
0:23:43	37	14,7	9	42	150
0:23:44	37	14,7	9	42	150
0:23:45	37	14,7	9	42	150
0:23:46	37	14,7	9	42	150
0:23:47	37	14,7	9	42	150
0:23:48	37	14,7	9	42	150
0:23:49	37	14,7	9	42	150
0:23:50	37	14,8	9	42	150
0:23:51	37	14,8	9	42	150
0:23:52	37	14,8	9	42	150
0:23:53	37	14,8	9	42	150
0:23:54	37	14,8	9	42	150
0:23:55	37	14,8	9	42	150
0:23:56	37	14,8	9	42	150
0:23:57	37	14,8	9	42	150
0:23:58	37	14,8	9	42	150
0:23:59	37	14,8	9	42	150
0:24:00	37	14,8	9	42	150
0:24:01	37	14,8	9	42	150
0:24:02	37	14,8	9	42	150
0:24:03	37	14,9	9	42	150
0:24:04	37	14,9	9	42	150
0:24:05	37	14,9	9	42	150
0:24:06	37	14,9	9	42	150
0:24:07	37	14,9	9	42	150
0:24:08	37	14,9	9	42	150
0:24:09	37	14,9	9	42	150
0:24:10	37	14,9	9	42	150
0:24:11	37	14,9	9	42	150
0:24:12	37	14,9	9	42	150
0:24:13	37	15,0	9	42	150
0:24:14	37	15,0	9	42	150
0:24:15	37	15,0	9	42	150
0:24:16	37	15,0	9	42	150
0:24:17	37	15,0	9	42	150
0:24:18	37	15,0	9	42	150
0:24:19	37	15,0	9	42	150
0:24:20	37	15,0	9	42	150
0:24:21	37	15,0	9	42	150
0:24:22	37	15,0	9	42	150
0:24:23	37	15,0	9	42	150
0:24:24	37	15,1	9	42	150
0:24:25	37	15,1	9	42	150
0:24:26	37	15,1	9	42	150
0:24:27	37	15,1	9	42	150
0:24:28	37	15,1	9	42	150
0:24:29	37	15,1	9	42	150
0:24:30	37	15,1	9	42	150
0:24:31	37	15,1	9	42	150
0:24:32	37	15,1	9	42	150
0:24:33	37	15,1	9	42	150
0:24:34	37	15,1	9	42	150
0:24:35	37	15,2	9	42	150
0:24:36	37	15,2	9	42	150
0:24:37	37	15,2	9	42	150
0:24:38	37	15,2	9	42	150
0:24:39	37	15,2	9	42	150
0:24:40	37	15,2	9	42	150
0:24:41	37	15,2	9	42	150
0:24:42	37	15,2	9	42	150
0:24:43	37	15,2	9	42	150
0:24:44	37	15,2	9	42	150
0:24:45	37	15,2	9	42	150
0:24:46	37	15,2	9	42	150
0:24:47	37	15,3	9	42	150
0:24:48	37	15,3	9	42	150
0:24:49	37	15,3	9	42	150
0:24:50	37	15,3	9	42	150
0:24:51	37	15,3	9	42	150
0:24:52	37	15,3	9	42	150
0:24:53	37	15,3	9	43	150
0:24:54	37	15,3	9	43	150
0:24:55	37	15,3	9	42	150
0:24:56	37	15,3	9	42	150
0:24:57	37	15,3	9	42	150
0:24:58	37	15,3	10	42	150
0:24:59	37	15,4	10	42	150
0:25:00	37	15,4	10	42	150
0:25:01	37	15,4	10	42	150
0:25:02	37	15,4	10	42	150
0:25:03	37	15,4	10	43	150
0:25:04	37	15,4	10	42	150
0:25:05	37	15,4	10	43	150
0:25:06	37	15,4	10	42	150
0:25:07	37	15,4	10	43	150
0:25:08	38	15,4	10	43	150
0:25:09	37	15,4	10	43	150
0:25:10	38	15,5	10	43	150
0:25:11	38	15,5	10	43	150
0:25:12	38	15,5	10	43	150
0:25:13	38	15,5	10	43	150
0:25:14	38	15,5	10	43	150
0:25:15	38	15,5	10	43	150
0:25:16	38	15,5	10	43	150
0:25:17	38	15,5	10	42	150
0:25:18	38	15,5	10	43	150
0:25:19	38	15,5	10	43	150
0:25:20	38	15,5	10	43	150
0:25:21	38	15,5	10	43	150
0:25:22	38	15,5	10	43	150
0:25:23	38	15,6	10	43	150
0:25:24	38	15,6	10	43	150
0:25:25	38	15,6	10	43	150
0:25:26	38	15,6	10	43	150
0:25:27	38	15,6	10	43	150
0:25:28	38	15,6	10	43	150
0:25:29	38	15,6	10	43	150
0:25:30	38	15,6	10	43	150
0:25:31	38	15,6	10	43	150
0:25:32	38	15,6	10	43	150
0:25:33	38	15,6	10	43	150
0:25:34	38	15,7	10	43	150
0:25:35	38	15,7	10	43	150
0:25:36	38	15,7	10	43	150
0:25:37	38	15,7	10	43	150
0:25:38	38	15,7	10	43	150
0:25:39	38	15,7	10	43	150
0:25:40	38	15,7	10	43	150
0:25:41	38	15,7	10	43	150
0:25:42	38	15,7	10	43	150
0:25:43	38	15,7	10	43	150
0:25:44	38	15,8	10	43	150
0:25:45	38	15,8	10	43	150
0:25:46	38	15,8	10	43	150
0:25:47	38	15,8	10	43	150
0:25:48	38	15,8	10	43	150
0:25:49	38	15,8	10	43	150
0:25:50	38	15,8	10	43	150
0:25:51	38	15,8	10	43	150
0:25:52	38	15,8	10	43	150
0:25:53	38	15,8	10	43	150
0:25:54	38	15,8	10	43	150
0:25:55	38	15,9	10	43	150
0:25:56	38	15,9	10	43	150
0:25:57	38	15,9	10	43	150
0:25:58	38	15,9	10	43	150
0:25:59	38	15,9	10	43	150
0:26:00	38	15,9	10	43	150
0:26:01	38	15,9	10	43	150
0:26:02	38	15,9	10	43	150
0:26:03	38	15,9	10	43	150
0:26:04	38	15,9	10	43	150
0:26:05	38	15,9	10	43	150
0:26:06	38	15,9	10	43	150
0:26:07	38	16,0	10	43	150
0:26:08	38	16,0	10	43	150
0:26:09	38	16,0	10	43	150
0:26:10	38	16,0	10	43	150
0:26:11	38	16,0	10	43	150
0:26:12	38	16,0	10	43	150
0:26:13	38	16,0	10	43	150
0:26:14	38	16,0	10	43	150
0:26:15	38	16,0	10	43	150
