Repository: ProgWizer/parser

File: project-root/data/Data Acquisition/Data Acquisition/2019 year (140)/19-087.txt
--Test Summary--
Full Path and File Name	
Instrument Name	7222
Instrument Type	Model 7222 Consistometer
Instrument Serial Number	
Test Start Date	10.10.2019
Test Start Time	12:39:19
Test Stop Date	10.10.2019
Test Stop Time	15:17:14
Test Length	2:37:55
Final Sample Time Offset	2:37:50
Controller Schedule Name	
Sampling Period	10 seconds
Comments	
Information	WellID	
Information	Customer	RGU
Information	EngName	DENIS
Information	CementClass	G
Information	CementMfr	Ñóõîé Ëîã
Information	Additives	5%SEBS+5%MKU+0.3%FLOSS500+0.2%DPC+0.15%TA100+0.1%LR
Information	Density	1940
Information	BHCT	
Information	BHST	
Information	FluidLoss	
Information	JobType	
Calculated Value	Time_30Bc	N/A
Calculated Value	Time_70Bc	N/A
Initial Temperature (°C)	26 °C
Final Temperature (°C)	76 °C
Initial Pressure (MPa)	0,5 MPa
Final Pressure (MPa)	28,7 MPa
Initial Consistency (Bc)	4 Bc
Final Consistency (Bc)	-1 Bc
--Data--
Time (HH:MM:SS)	Temperature (°C)	Pressure (MPa)	Consistency (Bc)
0:00:00	26	0,5	4
0:00:10	26	0,7	4
0:00:20	26	0,9	4
0:00:30	26	1,0	4
0:00:40	26	1,2	4
0:00:50	26	1,5	4
0:01:00	26	1,9	4
0:01:10	26	2,3	4
0:01:20	26	2,4	4
0:01:30	26	2,6	4
0:01:40	26	2,7	4
0:01:50	26	2,8	4
0:02:00	26	2,8	4
0:02:10	27	3,1	4
0:02:20	27	3,1	4
0:02:30	27	3,3	4
0:02:40	27	3,3	4
0:02:50	28	3,4	4
0:03:00	28	3,6	4
0:03:10	28	3,7	4
0:03:20	28	3,7	4
0:03:30	29	3,9	4
0:03:40	29	4,0	4
0:03:50	29	4,1	4
0:04:00	29	4,3	4
0:04:10	30	4,4	4
0:04:20	30	4,5	4
0:04:30	30	4,6	4
0:04:40	30	4,7	4
0:04:50	31	4,9	4
0:05:00	31	5,0	4
0:05:10	31	5,1	4
0:05:20	31	5,2	4
0:05:30	32	5,3	4
0:05:40	32	5,4	4
0:05:50	32	5,4	4
0:06:00	32	5,6	4
0:06:10	33	5,7	4
0:06:20	33	5,8	4
0:06:30	33	6,0	4
0:06:40	33	6,1	4
0:06:50	34	6,1	4
0:07:00	34	6,3	4
0:07:10	34	6,4	4
0:07:20	34	6,6	4
0:07:30	35	6,6	4
0:07:40	35	6,8	5
0:07:50	35	6,9	5
0:08:00	35	6,9	5
0:08:10	36	7,1	5
0:08:20	36	7,1	5
0:08:30	36	7,3	5
0:08:40	36	7,5	5
0:08:50	37	7,5	5
0:09:00	37	7,7	5
0:09:10	37	7,8	5
0:09:20	37	7,9	5
0:09:30	38	7,8	5
0:09:40	38	8,0	5
0:09:50	38	8,2	5
0:10:00	38	8,3	5
0:10:10	38	8,4	5
0:10:20	39	8,6	4
0:10:30	39	8,7	4
0:10:40	39	8,9	4
0:10:50	39	8,8	5
0:11:00	40	9,0	5
0:11:10	40	9,2	5
0:11:20	40	9,3	4
0:11:30	40	9,3	5
0:11:40	40	9,5	5
0:11:50	41	9,7	4
0:12:00	41	9,6	5
0:12:10	41	9,8	4
0:12:20	41	10,0	5
0:12:30	42	10,2	5
0:12:40	42	10,1	4
0:12:50	42	10,3	4
0:13:00	42	10,4	4
0:13:10	43	10,6	4
0:13:20	43	10,5	4
0:13:30	43	10,7	4
0:13:40	43	10,9	4
0:13:50	43	11,0	4
0:14:00	44	11,0	4
0:14:10	44	11,1	4
0:14:20	44	11,3	4
0:14:30	44	11,5	4
0:14:40	44	11,7	4
0:14:50	45	11,6	4
0:15:00	45	11,8	4
0:15:10	45	11,8	4
0:15:20	45	12,0	4
0:15:30	46	12,2	4
0:15:40	46	12,3	4
0:15:50	46	12,2	5
0:16:00	46	12,4	4
0:16:10	46	12,7	5
0:16:20	47	12,6	5
0:16:30	47	12,8	5
0:16:40	47	13,0	5
0:16:50	47	12,9	5
0:17:00	48	13,1	5
0:17:10	48	13,3	5
0:17:20	48	13,5	5
0:17:30	48	13,4	5
0:17:40	48	13,5	5
0:17:50	48	13,7	5
0:18:00	49	13,7	5
0:18:10	49	13,9	5
0:18:20	49	14,1	5
0:18:30	49	14,0	5
0:18:40	50	14,2	5
0:18:50	50	14,4	5
0:19:00	50	14,5	5
0:19:10	50	14,7	5
0:19:20	50	14,8	5
0:19:30	51	14,7	5
0:19:40	51	14,8	5
0:19:50	51	15,0	5
0:20:00	51	15,2	5
0:20:10	51	15,3	5
0:20:20	52	15,5	5
0:20:30	52	15,4	5
0:20:40	52	15,6	5
0:20:50	52	15,7	5
0:21:00	52	15,9	5
0:21:10	53	16,1	5
0:21:20	53	15,9	5
0:21:30	53	16,1	5
0:21:40	53	16,3	5
0:21:50	54	16,5	5
0:22:00	54	16,6	5
0:22:10	54	16,8	5
0:22:20	54	16,6	5
0:22:30	54	16,9	5
0:22:40	55	17,1	5
0:22:50	55	17,2	5
0:23:00	55	17,4	5
0:23:10	55	17,2	5
0:23:20	55	17,4	5
0:23:30	56	17,6	5
0:23:40	56	17,8	5
0:23:50	56	17,9	5
0:24:00	56	18,1	5
0:24:10	56	17,8	5
0:24:20	57	18,0	5
0:24:30	57	18,2	5
0:24:40	57	18,4	5
0:24:50	57	18,5	5
0:25:00	57	18,7	5
0:25:10	58	18,9	5
0:25:20	58	18,6	5
0:25:30	58	18,7	5
0:25:40	58	18,9	5
0:25:50	58	19,2	5
0:26:00	59	19,4	5
0:26:10	59	19,6	5
0:26:20	59	19,2	5
0:26:30	59	19,4	5
0:26:40	59	19,6	5
0:26:50	60	19,8	5
0:27:00	60	19,9	5
0:27:10	60	20,1	5
0:27:20	60	20,3	5
0:27:30	60	19,9	5
0:27:40	61	20,1	5
0:27:50	61	20,3	5
0:28:00	61	20,5	5
0:28:10	61	20,7	5
0:28:20	62	20,9	5
0:28:30	62	21,1	5
0:28:40	62	21,2	5
0:28:50	62	21,0	5
0:29:00	62	21,2	5
0:29:10	63	21,4	5
0:29:20	63	21,6	5
0:29:30	63	21,8	5
0:29:40	63	22,0	5
0:29:50	63	21,5	5
0:30:00	64	21,8	5
0:30:10	64	21,9	5
0:30:20	64	22,2	5
0:30:30	64	22,4	5
0:30:40	64	22,5	5
0:30:50	65	22,7	5
0:31:00	65	22,3	5
0:31:10	65	22,5	5
0:31:20	65	22,7	5
0:31:30	66	22,9	5
0:31:40	66	23,0	5
0:31:50	66	23,2	5
0:32:00	66	23,4	5
0:32:10	66	23,5	5
0:32:20	67	23,7	5
0:32:30	67	23,9	5
0:32:40	67	23,6	5
0:32:50	67	23,8	5
0:33:00	67	23,9	5
0:33:10	68	24,1	5
0:33:20	68	24,3	5
0:33:30	68	24,5	5
0:33:40	68	24,7	5
0:33:50	68	24,8	5
0:34:00	69	24,6	5
0:34:10	69	24,8	5
0:34:20	69	25,0	5
0:34:30	69	25,3	5
0:34:40	70	24,9	5
0:34:50	70	25,1	5
0:35:00	70	25,3	5
0:35:10	70	25,5	5
0:35:20	70	25,6	5
0:35:30	71	25,8	5
0:35:40	71	26,0	5
0:35:50	71	26,2	5
0:36:00	71	26,3	5
0:36:10	71	26,0	5
0:36:20	72	26,2	5
0:36:30	72	26,4	5
0:36:40	72	26,7	5
0:36:50	72	26,9	5
0:37:00	72	26,5	5
0:37:10	73	26,6	5
0:37:20	73	26,8	5
0:37:30	73	27,0	5
0:37:40	73	27,1	5
0:37:50	73	27,3	5
0:38:00	74	27,4	5
0:38:10	74	27,5	5
0:38:20	74	27,8	5
0:38:30	74	27,8	5
0:38:40	75	28,2	5
0:38:50	75	27,6	5
0:39:00	75	27,7	5
0:39:10	75	28,0	5
0:39:20	75	28,2	5
0:39:30	76	28,3	5
0:39:40	76	28,5	5
0:39:50	76	28,6	5
0:40:00	76	28,7	5
0:40:10	76	28,8	5
0:40:20	77	28,8	5
0:40:30	77	28,7	5
0:40:40	77	28,7	5
0:40:50	77	28,7	5
0:41:00	77	28,7	5
0:41:10	78	28,6	5
0:41:20	78	28,5	6
0:41:30	78	28,4	6
0:41:40	78	28,3	6
0:41:50	78	28,3	6
0:42:00	78	28,3	6
0:42:10	78	28,3	6
0:42:20	78	28,3	6
0:42:30	78	28,2	6
0:42:40	78	28,2	6
0:42:50	78	28,2	6
0:43:00	78	28,2	6
0:43:10	78	28,1	6
0:43:20	78	28,1	6
0:43:30	78	28,0	6
0:43:40	78	28,0	6
0:43:50	78	28,0	6
0:44:00	78	28,0	6
0:44:10	78	28,0	6
0:44:20	78	27,9	6
0:44:30	78	27,9	6
0:44:40	78	27,9	6
0:44:50	78	27,9	6
0:45:00	78	27,9	6
0:45:10	78	27,9	6
0:45:20	78	27,9	6
0:45:30	78	27,9	6
0:45:40	78	27,8	6
0:45:50	78	27,9	5
0:46:00	78	28,0	5
0:46:10	78	28,0	5
0:46:20	78	28,0	5
0:46:30	78	28,0	5
0:46:40	78	27,9	5
0:46:50	78	27,9	5
0:47:00	78	27,9	5
0:47:10	78	27,9	5
0:47:20	78	27,9	5
0:47:30	78	27,9	5
0:47:40	78	27,9	5
0:47:50	77	27,9	5
0:48:00	77	27,8	5
0:48:10	77	27,8	5
0:48:20	77	27,8	5
0:48:30	77	28,2	5
0:48:40	77	28,1	5
0:48:50	77	28,1	5
0:49:00	77	28,0	5
0:49:10	77	28,0	5
0:49:20	77	27,9	5
0:49:30	77	27,9	5
0:49:40	77	27,8	5
0:49:50	77	27,8	5
0:50:00	77	28,2	5
0:50:10	77	28,2	5
0:50:20	77	28,2	5
0:50:30	77	28,1	5
0:50:40	77	28,1	5
0:50:50	77	28,0	5
0:51:00	77	28,0	5
0:51:10	77	28,0	5
0:51:20	77	28,0	5
0:51:30	77	27,9	5
0:51:40	77	27,9	5
0:51:50	77	27,9	5
0:52:00	77	28,0	5
0:52:10	77	28,0	5
0:52:20	77	28,0	5
0:52:30	77	28,1	5
0:52:40	77	28,1	5
0:52:50	77	28,1	5
0:53:00	77	28,1	5
0:53:10	77	28,1	5
0:53:20	77	28,1	5
0:53:30	77	28,1	5
0:53:40	77	28,1	5
0:53:50	77	28,1	5
0:54:00	77	28,1	5
0:54:10	77	28,2	5
0:54:20	77	28,5	5
0:54:30	77	28,6	5
0:54:40	77	28,7	5
0:54:50	77	28,7	5
0:55:00	77	28,7	5
0:55:10	77	28,7	5
0:55:20	77	28,7	5
0:55:30	77	28,7	5
0:55:40	77	28,7	5
0:55:50	77	28,7	5
0:56:00	77	28,7	5
0:56:10	77	28,7	5
0:56:20	77	28,7	5
0:56:30	77	28,7	5
0:56:40	77	28,7	5
0:56:50	77	28,7	5
0:57:00	77	28,7	5
0:57:10	77	28,8	5
0:57:20	77	28,8	5
0:57:30	76	28,8	5
0:57:40	76	28,8	6
0:57:50	76	28,8	6
0:58:00	76	28,8	6
0:58:10	76	28,3	6
0:58:20	76	28,3	6
0:58:30	76	28,4	6
0:58:40	76	28,4	6
0:58:50	76	28,4	6
0:59:00	76	28,4	6
0:59:10	76	28,4	6
0:59:20	76	28,4	6
0:59:30	76	28,4	6
0:59:40	76	28,4	6
0:59:50	76	28,4	6
1:00:00	76	28,4	6
1:00:10	76	28,4	6
1:00:20	76	28,4	6
1:00:30	76	28,4	6
1:00:40	76	28,4	6
1:00:50	76	28,4	6
1:01:00	76	28,4	6
1:01:10	76	28,3	6
1:01:20	76	28,3	6
1:01:30	76	28,3	6
1:01:40	76	28,4	6
1:01:50	76	28,4	6
1:02:00	76	28,4	6
1:02:10	76	28,4	6
1:02:20	76	28,4	6
1:02:30	76	28,4	6
1:02:40	76	28,4	6
1:02:50	76	28,4	6
1:03:00	76	28,3	6
1:03:10	76	28,3	6
1:03:20	76	28,3	6
1:03:30	76	28,3	6
1:03:40	76	28,4	6
1:03:50	76	28,4	6
1:04:00	76	28,4	6
1:04:10	76	28,4	6
1:04:20	76	28,4	6
1:04:30	76	28,4	6
1:04:40	76	28,5	6
1:04:50	76	28,5	6
1:05:00	76	28,5	6
1:05:10	76	28,5	6
1:05:20	76	28,5	6
1:05:30	76	28,5	6
1:05:40	76	28,5	6
1:05:50	76	28,6	6
1:06:00	76	28,5	6
1:06:10	76	28,5	6
1:06:20	76	28,5	6
1:06:30	76	28,6	6
1:06:40	76	28,5	6
1:06:50	76	28,5	6
1:07:00	76	28,6	6
1:07:10	76	28,6	6
1:07:20	76	28,6	6
1:07:30	76	28,7	6
1:07:40	76	28,7	6
1:07:50	76	28,7	6
1:08:00	76	28,6	6
1:08:10	76	28,6	6
1:08:20	76	28,5	6
1:08:30	76	28,5	6
1:08:40	76	28,4	6
1:08:50	76	28,4	6
1:09:00	76	28,4	6
1:09:10	76	28,4	6
1:09:20	76	28,4	6
1:09:30	76	28,4	6
1:09:40	76	28,4	6
1:09:50	76	28,4	6
1:10:00	76	28,4	6
1:10:10	76	28,4	6
1:10:20	76	28,3	6
1:10:30	76	28,3	6
1:10:40	76	28,4	6
1:10:50	76	28,3	6
1:11:00	76	28,3	6
1:11:10	76	28,3	6
1:11:20	76	28,3	6
1:11:30	76	28,2	6
1:11:40	76	28,3	6
1:11:50	76	28,3	6
1:12:00	76	28,3	6
1:12:10	76	28,3	6
1:12:20	76	28,3	6
1:12:30	76	28,3	6
1:12:40	76	28,2	6
1:12:50	76	28,2	6
1:13:00	76	28,2	6
1:13:10	76	28,0	6
1:13:20	76	28,0	6
1:13:30	76	27,9	6
1:13:40	76	27,9	6
1:13:50	76	27,9	6
1:14:00	76	27,9	6
1:14:10	76	27,9	6
1:14:20	76	27,9	6
1:14:30	76	27,9	6
1:14:40	76	27,9	6
1:14:50	76	27,9	7
1:15:00	76	28,1	7
1:15:10	76	28,1	7
1:15:20	76	28,2	7
1:15:30	76	28,2	7
1:15:40	76	28,2	7
1:15:50	76	28,2	7
1:16:00	76	28,2	7
1:16:10	76	28,2	7
1:16:20	76	28,2	7
1:16:30	76	28,2	7
1:16:40	76	28,2	7
1:16:50	76	28,2	7
1:17:00	76	28,2	7
1:17:10	76	28,1	7
1:17:20	76	28,0	7
1:17:30	76	28,1	7
1:17:40	76	28,0	7
1:17:50	76	28,0	7
1:18:00	76	28,0	7
1:18:10	76	28,0	7
1:18:20	76	27,9	7
1:18:30	76	27,9	7
1:18:40	76	27,9	7
1:18:50	76	27,9	7
1:19:00	76	27,9	7
1:19:10	76	27,9	7
1:19:20	76	27,8	7
1:19:30	76	27,9	7
1:19:40	76	27,9	7
1:19:50	76	27,9	7
1:20:00	76	27,9	7
1:20:10	76	27,9	7
1:20:20	76	27,9	7
1:20:30	76	27,9	7
1:20:40	76	28,0	7
1:20:50	76	28,1	7
1:21:00	76	28,1	7
1:21:10	76	28,3	7
1:21:20	76	28,2	7
1:21:30	76	28,1	7
1:21:40	76	28,0	7
1:21:50	76	28,0	7
1:22:00	76	28,0	7
1:22:10	76	28,0	7
1:22:20	76	28,0	7
1:22:30	76	28,0	7
1:22:40	76	28,0	7
1:22:50	76	28,0	7
1:23:00	76	28,0	7
1:23:10	76	28,0	7
1:23:20	76	28,0	7
1:23:30	76	28,0	7
1:23:40	76	28,1	7
1:23:50	76	28,1	7
1:24:00	76	28,1	7
1:24:10	76	28,1	7
1:24:20	76	28,1	7
1:24:30	76	28,1	7
1:24:40	76	28,1	7
1:24:50	76	28,1	7
1:25:00	76	28,0	7
1:25:10	76	28,0	7
1:25:20	76	28,0	7
1:25:30	76	28,0	7
1:25:40	76	28,0	7
1:25:50	76	28,1	7
1:26:00	76	28,1	7
1:26:10	76	28,1	7
1:26:20	76	28,1	7
1:26:30	76	28,1	7
1:26:40	76	28,1	7
1:26:50	76	28,1	7
1:27:00	76	28,1	7
1:27:10	76	28,1	7
1:27:20	76	28,1	7
1:27:30	76	28,1	7
1:27:40	76	28,1	7
1:27:50	76	28,1	7
1:28:00	76	28,1	7
1:28:10	76	28,1	7
1:28:20	76	28,1	7
1:28:30	76	28,1	7
1:28:40	76	28,1	7
1:28:50	76	28,1	7
1:29:00	76	28,1	7
1:29:10	76	28,1	7
1:29:20	76	28,1	7
1:29:30	76	28,2	7
1:29:40	76	28,2	7
1:29:50	76	28,2	7
1:30:00	76	28,1	7
1:30:10	76	28,2	7
1:30:20	76	28,2	7
1:30:30	76	28,2	7
1:30:40	76	28,2	7
1:30:50	76	28,2	7
1:31:00	76	28,2	7
1:31:10	76	28,2	7
1:31:20	76	28,1	7
1:31:30	76	28,2	7
1:31:40	76	28,2	7
1:31:50	76	28,2	7
1:32:00	76	28,2	7
1:32:10	76	28,2	7
1:32:20	76	28,2	7
1:32:30	76	28,2	7
1:32:40	76	28,2	7
1:32:50	76	28,2	7
1:33:00	76	28,2	7
1:33:10	76	28,2	7
1:33:20	76	28,2	7
1:33:30	76	28,2	7
1:33:40	76	28,2	7
1:33:50	76	28,2	7
1:34:00	76	28,2	7
1:34:10	76	28,1	7
1:34:20	76	28,1	7
1:34:30	76	28,1	8
1:34:40	76	28,2	8
1:34:50	76	28,2	8
1:35:00	76	28,2	8
1:35:10	76	28,2	8
1:35:20	76	28,2	8
1:35:30	76	28,2	8
1:35:40	76	28,2	8
1:35:50	76	28,2	8
1:36:00	76	28,2	8
1:36:10	76	28,2	8
1:36:20	76	28,2	8
1:36:30	76	28,2	8
1:36:40	76	28,2	8
1:36:50	76	28,2	8
1:37:00	76	28,2	8
1:37:10	76	28,3	8
1:37:20	76	28,3	8
1:37:30	76	28,3	8
1:37:40	76	28,3	8
1:37:50	76	28,3	8
1:38:00	76	28,3	8
1:38:10	76	28,3	8
1:38:20	76	28,2	8
1:38:30	76	28,2	8
1:38:40	76	28,2	8
1:38:50	76	28,2	8
1:39:00	76	28,2	8
1:39:10	76	28,2	8
1:39:20	76	28,2	8
1:39:30	76	28,2	8
1:39:40	76	28,2	8
1:39:50	76	28,2	8
1:40:00	76	28,3	8
1:40:10	76	28,3	8
1:40:20	76	28,3	8
1:40:30	76	28,3	8
1:40:40	76	28,3	8
1:40:50	76	28,3	8
1:41:00	76	28,3	8
1:41:10	76	28,3	8
1:41:20	76	28,3	8
1:41:30	76	28,3	8
1:41:40	76	28,3	8
1:41:50	76	28,3	8
1:42:00	76	28,4	8
1:42:10	76	28,4	8
1:42:20	76	28,5	8
1:42:30	76	28,5	8
1:42:40	76	28,8	8
1:42:50	76	28,1	8
1:43:00	76	28,2	8
1:43:10	76	28,2	8
1:43:20	76	28,3	8
1:43:30	76	28,3	8
1:43:40	76	28,3	8
1:43:50	76	28,3	8
1:44:00	76	28,3	8
1:44:10	76	28,3	8
1:44:20	76	28,3	8
1:44:30	76	28,3	8
1:44:40	76	28,2	8
1:44:50	76	28,2	8
1:45:00	76	28,2	8
1:45:10	76	28,2	8
1:45:20	76	28,2	8
1:45:30	76	28,2	8
1:45:40	76	28,2	8
1:45:50	76	28,2	8
1:46:00	76	28,3	8
1:46:10	76	28,2	8
1:46:20	76	28,2	8
1:46:30	76	28,3	8
1:46:40	76	28,3	8
1:46:50	76	28,3	8
1:47:00	76	28,3	8
1:47:10	76	28,3	8
1:47:20	76	28,3	8
1:47:30	76	28,3	8
1:47:40	76	28,3	8
1:47:50	76	28,3	9
1:48:00	76	28,3	9
1:48:10	76	28,3	9
1:48:20	76	28,3	9
1:48:30	76	28,3	9
1:48:40	76	28,3	9
1:48:50	76	28,3	9
1:49:00	76	28,3	9
1:49:10	76	28,3	9
1:49:20	76	28,3	9
1:49:30	76	28,3	9
1:49:40	76	28,3	9
1:49:50	76	28,3	9
1:50:00	76	28,3	9
1:50:10	76	28,3	9
1:50:20	76	28,3	9
1:50:30	76	28,3	9
1:50:40	76	28,3	9
1:50:50	76	28,3	9
1:51:00	76	28,3	9
1:51:10	76	28,3	9
1:51:20	76	28,3	9
1:51:30	76	28,3	9
1:51:40	76	28,3	9
1:51:50	76	28,3	9
1:52:00	76	28,3	9
1:52:10	76	28,3	9
1:52:20	76	28,3	9
1:52:30	76	28,3	9
1:52:40	76	28,3	9
1:52:50	76	28,3	9
1:53:00	76	28,3	10
1:53:10	76	28,3	10
1:53:20	76	28,3	10
1:53:30	76	28,3	10
1:53:40	76	28,3	10
1:53:50	76	28,3	10
1:54:00	76	28,3	10
1:54:10	76	28,3	10
1:54:20	76	28,3	10
1:54:30	76	28,3	10
1:54:40	76	28,3	10
1:54:50	76	28,3	10
1:55:00	76	28,3	10
1:55:10	76	28,3	10
1:55:20	76	28,3	10
1:55:30	76	28,3	10
1:55:40	76	28,3	10
1:55:50	76	28,3	10
1:56:00	76	28,3	10
1:56:10	76	28,3	10
1:56:20	76	28,3	10
1:56:30	76	28,3	10
1:56:40	76	28,3	10
1:56:50	76	28,3	10
1:57:00	76	28,3	10
1:57:10	76	28,3	10
1:57:20	76	28,3	10
1:57:30	76	28,3	10
1:57:40	76	28,3	10
1:57:50	76	28,3	10
1:58:00	76	28,3	10
1:58:10	76	28,3	10
1:58:20	76	28,3	11
1:58:30	76	28,3	11
1:58:40	76	28,3	11
1:58:50	76	28,3	11
1:59:00	76	28,3	11
1:59:10	76	28,3	11
1:59:20	76	28,3	11
1:59:30	76	28,3	11
1:59:40	76	28,3	11
1:59:50	76	28,3	11
2:00:00	76	28,3	11
2:00:10	76	28,3	11
2:00:20	76	28,3	11
2:00:30	76	28,3	11
2:00:40	76	28,2	11
2:00:50	76	28,2	11
2:01:00	76	28,2	11
2:01:10	76	28,2	12
2:01:20	76	28,2	12
2:01:30	76	28,2	12
2:01:40	76	28,2	12
2:01:50	76	28,2	12
2:02:00	76	28,2	12
2:02:10	76	28,2	12
2:02:20	76	28,2	12
2:02:30	76	28,3	12
2:02:40	76	28,3	12
2:02:50	76	28,3	12
2:03:00	76	28,3	12
2:03:10	76	28,3	12
2:03:20	76	28,3	12
2:03:30	76	28,3	13
2:03:40	76	28,3	13
2:03:50	76	28,3	13
2:04:00	76	28,3	13
2:04:10	76	28,3	13
2:04:20	76	28,3	13
2:04:30	76	28,3	13
2:04:40	76	28,3	13
2:04:50	76	28,3	13
2:05:00	76	28,3	14
2:05:10	76	28,3	14
2:05:20	76	28,3	14
2:05:30	76	28,3	14
2:05:40	76	28,3	14
2:05:50	76	28,3	14
2:06:00	76	28,3	14
2:06:10	76	28,3	15
2:06:20	76	28,3	16
2:06:30	76	28,3	16
2:06:40	76	28,3	17
2:06:50	76	28,3	17
2:07:00	76	28,3	17
2:07:10	76	28,3	17
2:07:20	76	28,3	17
2:07:30	76	28,3	17
2:07:40	76	28,3	18
2:07:50	76	28,3	18
2:08:00	76	28,3	18
2:08:10	76	28,3	18
2:08:20	76	28,3	18
2:08:30	76	28,3	18
2:08:40	76	28,3	18
2:08:50	76	28,3	18
2:09:00	76	28,3	18
2:09:10	76	28,3	18
2:09:20	76	28,3	18
2:09:30	76	28,3	18
2:09:40	76	28,3	18
2:09:50	76	28,3	19
2:10:00	76	28,3	19
2:10:10	76	28,3	19
2:10:20	76	28,3	19
2:10:30	76	28,3	19
2:10:40	76	28,3	19
2:10:50	76	28,3	20
2:11:00	76	28,3	20
2:11:10	76	28,3	20
2:11:20	76	28,3	20
2:11:30	76	28,3	20
2:11:40	76	28,3	21
2:11:50	76	28,3	21
2:12:00	76	28,3	21
2:12:10	76	28,3	21
2:12:20	76	28,3	21
2:12:30	76	28,3	21
2:12:40	76	28,3	21
2:12:50	76	28,3	21
2:13:00	76	28,3	22
2:13:10	76	28,4	22
2:13:20	76	28,4	23
2:13:30	76	28,4	23
2:13:40	76	28,4	23
2:13:50	76	28,4	23
2:14:00	76	28,6	23
2:14:10	76	28,6	23
2:14:20	76	28,7	24
2:14:30	76	28,7	24
2:14:40	76	28,7	24
2:14:50	76	28,7	24
2:15:00	76	28,7	24
2:15:10	76	28,7	24
2:15:20	76	28,7	25
2:15:30	76	28,7	25
2:15:40	76	28,6	25
2:15:50	76	28,6	25
2:16:00	76	28,6	26
2:16:10	76	28,6	26
2:16:20	76	28,6	26
2:16:30	76	28,5	26
2:16:40	76	28,5	26
2:16:50	76	28,5	26
2:17:00	76	28,5	27
2:17:10	76	28,4	27
2:17:20	76	28,4	27
2:17:30	76	28,4	27
2:17:40	76	28,4	27
2:17:50	76	28,4	28
2:18:00	76	28,4	28
2:18:10	76	28,4	0
2:18:20	76	28,3	0
2:18:30	76	28,3	0
2:18:40	76	28,3	0
2:18:50	76	28,2	0
2:19:00	76	28,2	0
2:19:10	76	28,2	0
2:19:20	76	28,1	0
2:19:30	76	28,1	0
2:19:40	76	28,0	-1
2:19:50	76	28,0	-1
2:20:00	76	27,9	-1
2:20:10	76	27,9	-1
2:20:20	76	27,9	-1
2:20:30	76	27,8	-1
2:20:40	76	27,8	-1
2:20:50	76	27,8	-1
2:21:00	76	28,1	-1
2:21:10	76	28,1	-1
2:21:20	76	28,0	-1
2:21:30	76	28,0	-1
2:21:40	76	27,9	-1
2:21:50	76	27,9	-1
2:22:00	76	27,9	-1
2:22:10	76	27,8	-1
2:22:20	76	27,8	-1
2:22:30	76	27,8	-1
2:22:40	76	27,8	-1
2:22:50	76	27,8	-1
2:23:00	76	27,9	-1
2:23:10	76	27,8	-1
2:23:20	76	27,8	-1
2:23:30	76	27,8	-1
2:23:40	76	27,9	-1
2:23:50	76	27,9	-1
2:24:00	76	27,8	-1
2:24:10	76	27,8	-1
2:24:20	76	27,8	-1
2:24:30	76	27,9	-1
2:24:40	76	27,8	-1
2:24:50	76	27,8	-1
2:25:00	76	27,9	-1
2:25:10	76	27,8	-1
2:25:20	76	27,8	-1
2:25:30	76	27,9	-1
2:25:40	76	27,8	-1
2:25:50	76	27,8	-1
2:26:00	76	27,9	-1
2:26:10	76	27,8	-1
2:26:20	76	27,8	-1
2:26:30	76	27,9	-1
2:26:40	76	27,9	-1
2:26:50	76	27,8	-1
2:27:00	76	27,8	-1
2:27:10	76	27,9	-1
2:27:20	76	27,8	-1
2:27:30	76	27,8	-1
2:27:40	76	27,9	-1
2:27:50	76	27,9	-1
2:28:00	76	27,8	-1
2:28:10	76	27,8	-1
2:28:20	76	27,9	-1
2:28:30	76	27,8	-1
2:28:40	76	27,8	-1
2:28:50	76	27,8	-1
2:29:00	76	27,9	-1
2:29:10	76	27,9	-1
2:29:20	76	27,9	-1
2:29:30	76	27,8	-1
2:29:40	76	27,8	-1
2:29:50	76	27,8	-1
2:30:00	76	27,9	-1
2:30:10	76	27,9	-1
2:30:20	76	27,9	-1
2:30:30	76	27,9	-1
2:30:40	76	27,8	-1
2:30:50	76	27,8	-1
2:31:00	76	27,8	-1
2:31:10	76	27,8	-1
2:31:20	76	27,8	-1
2:31:30	76	27,8	-1
2:31:40	76	27,8	-1
2:31:50	76	27,8	-1
2:32:00	76	27,8	-1
2:32:10	76	27,8	-1
2:32:20	76	27,8	-1
2:32:30	76	27,8	-1
2:32:40	76	27,9	-1
2:32:50	76	27,9	-1
2:33:00	76	27,9	-1
2:33:10	76	27,9	-1
2:33:20	76	27,9	-1
2:33:30	76	27,9	-1
2:33:40	76	27,9	-1
2:33:50	76	28,0	-1
2:34:00	76	28,0	-1
2:34:10	76	28,0	-1
2:34:20	76	28,0	-1
2:34:30	76	28,0	-1
2:34:40	76	28,1	-1
2:34:50	76	28,1	-1
2:35:00	76	28,2	-1
2:35:10	76	28,2	-1
2:35:20	76	28,2	-1
2:35:30	76	28,3	-1
2:35:40	76	28,3	-1
2:35:50	76	28,3	-1
2:36:00	76	28,3	-1
2:36:10	76	28,4	-1
2:36:20	76	28,4	-1
2:36:30	76	28,5	-1
2:36:40	76	28,5	-1
2:36:50	76	28,5	-1
2:37:00	76	28,6	-1
2:37:10	76	28,6	-1
2:37:20	76	28,6	-1
2:37:30	76	28,6	-1
2:37:40	76	28,7	-1
2:37:50	76	28,7	-1

File: project-root/data/Data Acquisition/Data Acquisition/2019 year (140)/19-088.txt (part 1 of 15)
--Test Summary--
Full Path and File Name	
Instrument Name	7322
Instrument Type	Model 7322 Consistometer - Variable Speed
Instrument Serial Number	
Test Start Date	11.10.2019
Test Start Time	8:59:54
Test Stop Date	11.10.2019
Test Stop Time	15:24:52
Test Length	6:24:58
Final Sample Time Offset	6:24:58
Controller Schedule Name	
Sampling Period	1 second
Comments	
Information	WellID	
Information	Customer	
Information	EngName	
Information	CementClass	G
Information	CementMfr	
Information	Additives	
Information	Density	1450
Information	BHCT	
Information	BHST	
Information	FluidLoss	
Information	JobType	
Calculated Value	Time_30Bc	6:04:16
Calculated Value	Time_70Bc	6:14:11
Calculated Value	Time_100Bc	6:24:58
Initial Temperature (°C)	24 °C
Final Temperature (°C)	56 °C
Initial Pressure (MPa)	0,9 MPa
Final Pressure (MPa)	39,9 MPa
Initial Consistency (Bc)	2 Bc
Final Consistency (Bc)	100 Bc
Initial Wall Temperature (°C)	22 °C
Final Wall Temperature (°C)	55 °C
Initial Motor Speed (RPM)	150 RPM
Final Motor Speed (RPM)	150 RPM
--Data--
Time (HH:MM:SS)	Temperature (°C)	Pressure (MPa)	Consistency (Bc)	Wall Temperature (°C)	Motor Speed (RPM)
0:00:00	24	0,9	2	22	150
0:00:01	24	0,9	2	22	150
0:00:02	24	0,9	2	22	150
0:00:03	24	0,9	2	22	150
0:00:04	24	0,9	2	22	150
0:00:05	24	0,9	2	22	150
0:00:06	24	0,9	2	22	150
0:00:07	24	0,9	2	22	150
0:00:08	24	0,9	2	22	150
0:00:09	24	0,9	2	22	150
0:00:10	24	0,9	2	22	150
0:00:11	24	0,9	2	22	150
0:00:12	24	0,9	2	22	150
0:00:13	24	0,9	2	22	150
0:00:14	24	0,9	2	22	150
0:00:15	24	0,9	2	22	150
0:00:16	24	0,9	2	22	150
0:00:17	24	0,9	2	22	150
0:00:18	24	0,9	2	22	150
0:00:19	24	0,9	2	22	150
0:00:20	24	1,0	2	22	150
0:00:21	24	1,0	2	22	150
0:00:22	24	1,0	2	22	150
0:00:23	24	1,0	2	22	150
0:00:24	24	1,0	2	22	150
0:00:25	24	1,0	2	22	150
0:00:26	24	1,0	2	22	150
0:00:27	24	1,0	2	22	150
0:00:28	24	1,0	2	22	150
0:00:29	24	1,0	2	22	150
0:00:30	24	1,0	2	22	150
0:00:31	24	1,0	2	22	150
0:00:32	24	1,0	2	22	150
0:00:33	24	1,1	2	22	150
0:00:34	24	1,2	2	22	150
0:00:35	24	1,2	2	22	150
0:00:36	24	1,2	2	22	150
0:00:37	24	1,2	2	22	150
0:00:38	24	1,2	2	22	150
0:00:39	24	1,2	2	22	150
0:00:40	24	1,2	2	22	150
0:00:41	24	1,1	2	22	150
0:00:42	24	1,1	2	22	150
0:00:43	24	1,2	2	22	150
0:00:44	24	1,2	2	22	150
0:00:45	24	1,2	2	22	150
0:00:46	24	1,2	2	23	150
0:00:47	24	1,2	2	23	150
0:00:48	24	1,2	2	23	150
0:00:49	24	1,2	2	23	150
0:00:50	24	1,2	2	23	150
0:00:51	24	1,2	1	23	150
0:00:52	24	1,3	1	23	150
0:00:53	24	1,3	1	23	150
0:00:54	24	1,4	1	23	150
0:00:55	24	1,4	1	23	150
0:00:56	24	1,4	1	23	150
0:00:57	24	1,4	1	23	150
0:00:58	24	1,4	1	23	150
0:00:59	24	1,4	1	23	150
0:01:00	24	1,4	1	23	150
0:01:01	24	1,4	1	23	150
0:01:02	24	1,4	1	23	150
0:01:03	24	1,4	1	23	150
0:01:04	24	1,4	1	23	150
0:01:05	24	1,4	1	23	150
0:01:06	24	1,5	1	23	150
0:01:07	24	1,5	1	23	150
0:01:08	24	1,5	1	23	150
0:01:09	24	1,5	1	23	150
0:01:10	24	1,5	1	24	150
0:01:11	24	1,5	1	23	150
0:01:12	24	1,5	1	24	150
0:01:13	24	1,5	1	23	150
0:01:14	24	1,5	1	24	150
0:01:15	24	1,5	1	24	150
0:01:16	24	1,5	1	24	150
0:01:17	24	1,5	1	24	150
0:01:18	24	1,6	1	24	150
0:01:19	24	1,7	1	24	150
0:01:20	24	1,7	1	24	150
0:01:21	24	1,7	1	24	150
0:01:22	24	1,7	1	24	150
0:01:23	24	1,7	1	24	150
0:01:24	24	1,7	1	24	150
0:01:25	24	1,7	1	24	150
0:01:26	24	1,7	1	24	150
0:01:27	24	1,7	1	24	150
0:01:28	24	1,7	1	24	150
0:01:29	24	1,7	1	24	150
0:01:30	24	1,7	1	25	150
0:01:31	24	1,7	1	25	150
0:01:32	24	1,7	1	25	150
0:01:33	24	1,7	1	25	150
0:01:34	24	1,7	1	25	150
0:01:35	24	1,7	1	25	150
0:01:36	24	1,7	1	25	150
0:01:37	24	1,8	1	25	150
0:01:38	24	1,9	1	25	150
0:01:39	24	1,9	1	25	150
0:01:40	24	1,9	1	25	150
0:01:41	24	1,9	1	25	150
0:01:42	24	1,9	1	25	150
0:01:43	24	1,9	1	25	150
0:01:44	24	1,9	1	25	150
0:01:45	24	1,9	1	25	150
0:01:46	24	1,9	1	25	150
0:01:47	24	2,0	1	25	150
0:01:48	24	2,0	1	26	150
0:01:49	24	2,0	1	26	150
0:01:50	24	2,0	1	26	150
0:01:51	24	2,0	1	26	150
0:01:52	24	2,0	1	26	150
0:01:53	24	2,0	1	26	150
0:01:54	24	2,0	1	26	150
0:01:55	24	2,0	1	26	150
0:01:56	24	2,0	1	26	150
0:01:57	24	2,0	1	26	150
0:01:58	24	2,0	1	26	150
0:01:59	24	2,0	1	26	150
0:02:00	24	2,0	1	26	150
0:02:01	24	2,0	1	26	150
0:02:02	24	2,0	1	26	150
0:02:03	24	2,0	1	26	150
0:02:04	24	2,0	1	27	150
0:02:05	24	2,0	1	27	150
0:02:06	24	2,1	1	27	150
0:02:07	24	2,1	1	27	150
0:02:08	24	2,1	1	27	150
0:02:09	24	2,1	1	27	150
0:02:10	24	2,1	1	27	150
0:02:11	24	2,1	1	27	150
0:02:12	24	2,1	1	27	150
0:02:13	24	2,1	1	27	150
0:02:14	24	2,1	1	27	150
0:02:15	24	2,1	1	27	150
0:02:16	24	2,1	1	27	150
0:02:17	24	2,2	1	27	150
0:02:18	24	2,2	1	27	150
0:02:19	24	2,2	1	27	150
0:02:20	24	2,2	1	27	150
0:02:21	24	2,2	1	27	150
0:02:22	24	2,2	1	27	150
0:02:23	24	2,2	1	28	150
0:02:24	24	2,2	1	28	150
0:02:25	24	2,2	1	28	150
0:02:26	24	2,3	1	28	150
0:02:27	24	2,4	1	28	150
0:02:28	24	2,5	1	28	150
0:02:29	24	2,5	1	28	150
0:02:30	24	2,5	1	28	150
0:02:31	24	2,5	1	28	150
0:02:32	24	2,6	1	28	150
0:02:33	24	2,6	1	28	150
0:02:34	24	2,6	1	28	150
0:02:35	24	2,6	1	28	150
0:02:36	24	2,6	1	28	150
0:02:37	24	2,6	1	28	150
0:02:38	24	2,6	1	28	150
0:02:39	24	2,6	1	28	150
0:02:40	24	2,6	1	28	150
0:02:41	24	2,6	1	28	150
0:02:42	24	2,6	1	29	150
0:02:43	24	2,6	1	29	150
0:02:44	24	2,7	1	28	150
0:02:45	24	2,7	1	29	150
0:02:46	24	2,7	1	29	150
0:02:47	24	2,7	1	29	150
0:02:48	24	2,7	1	29	150
0:02:49	24	2,7	1	29	150
0:02:50	24	2,7	1	29	150
0:02:51	24	2,7	1	29	150
0:02:52	24	2,7	1	29	150
0:02:53	24	2,7	1	29	150
0:02:54	24	2,7	1	29	150
0:02:55	24	2,7	1	29	150
0:02:56	24	2,7	1	29	150
0:02:57	24	2,8	1	29	150
0:02:58	24	2,8	1	29	150
0:02:59	24	2,8	1	29	150
0:03:00	24	2,8	1	29	150
0:03:01	24	2,8	1	29	150
0:03:02	24	2,8	1	29	150
0:03:03	24	2,8	1	29	150
0:03:04	24	2,8	1	29	150
0:03:05	24	2,8	1	29	150
0:03:06	24	2,8	1	29	150
0:03:07	24	2,8	1	30	150
0:03:08	24	2,8	1	29	150
0:03:09	24	2,8	1	30	150
0:03:10	24	2,8	1	30	150
0:03:11	24	2,9	1	30	150
0:03:12	24	2,9	1	30	150
0:03:13	24	2,9	1	30	150
0:03:14	24	2,9	1	30	150
0:03:15	24	2,9	1	30	150
0:03:16	24	2,9	1	30	150
0:03:17	24	2,9	1	30	150
0:03:18	24	2,9	1	30	150
0:03:19	24	2,9	1	30	150
0:03:20	24	2,9	1	30	150
0:03:21	24	2,9	1	30	150
0:03:22	24	2,9	1	30	150
0:03:23	24	2,9	1	30	150
0:03:24	24	2,9	1	30	150
0:03:25	24	2,9	1	30	150
0:03:26	24	2,9	1	30	150
0:03:27	24	3,0	1	30	150
0:03:28	24	3,0	1	30	150
0:03:29	24	3,0	1	30	150
0:03:30	24	3,0	1	30	150
0:03:31	24	3,0	1	30	150
0:03:32	24	3,0	1	30	150
0:03:33	24	3,0	1	30	150
0:03:34	24	3,0	1	30	150
0:03:35	24	3,0	1	30	150
0:03:36	24	3,0	1	30	150
0:03:37	24	3,0	1	30	150
0:03:38	24	3,0	1	30	150
0:03:39	24	3,0	1	30	150
0:03:40	24	3,0	1	30	150
0:03:41	24	3,0	1	30	150
0:03:42	24	3,0	1	30	150
0:03:43	24	3,0	1	30	150
0:03:44	24	3,0	1	30	150
0:03:45	24	3,0	1	30	150
0:03:46	24	3,0	1	30	150
0:03:47	24	3,0	1	30	150
0:03:48	24	3,0	1	30	150
0:03:49	24	3,0	1	30	150
0:03:50	24	3,0	1	30	150
0:03:51	24	3,1	1	30	150
0:03:52	24	3,1	1	30	150
0:03:53	24	3,1	1	30	150
0:03:54	24	3,1	1	30	150
0:03:55	24	3,1	1	30	150
0:03:56	24	3,2	1	30	150
0:03:57	24	3,3	1	30	150
0:03:58	24	3,4	1	30	150
0:03:59	24	3,4	1	30	150
0:04:00	24	3,4	1	30	150
0:04:01	24	3,4	1	30	150
0:04:02	24	3,4	1	30	150
0:04:03	24	3,4	1	30	150
0:04:04	25	3,4	1	30	150
0:04:05	25	3,4	1	30	150
0:04:06	25	3,4	1	30	150
0:04:07	25	3,4	1	30	150
0:04:08	25	3,4	1	31	150
0:04:09	25	3,4	1	31	150
0:04:10	25	3,4	1	30	150
0:04:11	25	3,4	1	31	150
0:04:12	25	3,4	1	30	150
0:04:13	25	3,4	1	30	150
0:04:14	25	3,4	1	31	150
0:04:15	25	3,4	1	30	150
0:04:16	25	3,4	1	30	150
0:04:17	25	3,4	1	31	150
0:04:18	25	3,4	1	30	150
0:04:19	25	3,4	1	30	150
0:04:20	25	3,4	1	31	150
0:04:21	25	3,4	1	31	150
0:04:22	25	3,4	1	31	150
0:04:23	25	3,4	1	31	150
0:04:24	25	3,4	1	30	150
0:04:25	25	3,4	1	30	150
0:04:26	25	3,4	1	31	150
0:04:27	25	3,4	1	31	150
0:04:28	25	3,4	1	31	150
0:04:29	25	3,4	1	31	150
0:04:30	25	3,4	1	30	150
0:04:31	25	3,4	1	30	150
0:04:32	25	3,4	1	31	150
0:04:33	25	3,4	1	31	150
0:04:34	25	3,4	1	31	150
0:04:35	25	3,4	1	31	150
0:04:36	25	3,6	1	31	150
0:04:37	25	3,7	1	31	150
0:04:38	25	3,8	1	31	150
0:04:39	25	3,8	1	31	150
0:04:40	25	3,8	1	31	150
0:04:41	25	3,8	1	31	150
0:04:42	25	3,8	1	31	150
0:04:43	25	3,8	1	31	150
0:04:44	25	3,8	1	31	150
0:04:45	25	3,8	1	31	150
0:04:46	25	3,8	1	31	150
0:04:47	25	3,8	1	31	150
0:04:48	25	3,8	1	31	150
0:04:49	25	3,8	1	31	150
0:04:50	25	3,8	1	31	150
0:04:51	25	3,8	1	31	150
0:04:52	25	3,8	1	31	150
0:04:53	25	3,8	1	31	150
0:04:54	25	3,8	1	31	150
0:04:55	25	3,8	1	31	150
0:04:56	25	3,8	1	31	150
0:04:57	25	3,8	1	31	150
0:04:58	25	3,8	1	31	150
0:04:59	25	3,8	1	31	150
0:05:00	25	3,8	1	30	150
0:05:01	25	3,7	1	31	150
0:05:02	25	3,7	1	31	150
0:05:03	25	3,7	1	31	150
0:05:04	25	3,7	1	31	150
0:05:05	25	3,7	1	31	150
0:05:06	25	3,7	1	31	150
0:05:07	25	3,7	1	31	150
0:05:08	25	3,8	1	31	150
0:05:09	25	3,8	1	31	150
0:05:10	25	3,8	1	31	150
0:05:11	25	3,8	1	31	150
0:05:12	25	4,0	1	31	150
0:05:13	25	4,1	1	31	150
0:05:14	25	4,2	1	31	150
0:05:15	25	4,2	1	31	150
0:05:16	25	4,2	1	31	150
0:05:17	25	4,2	1	31	150
0:05:18	25	4,2	1	31	150
0:05:19	25	4,2	1	31	150
0:05:20	25	4,2	1	31	150
0:05:21	25	4,2	1	31	150
0:05:22	25	4,2	1	31	150
0:05:23	25	4,2	1	31	150
0:05:24	25	4,2	1	31	150
0:05:25	25	4,2	1	31	150
0:05:26	25	4,2	1	31	150
0:05:27	26	4,2	1	31	150
0:05:28	26	4,1	1	31	150
0:05:29	26	4,1	1	31	150
0:05:30	26	4,1	1	31	150
0:05:31	26	4,1	1	31	150
0:05:32	26	4,1	1	31	150
0:05:33	26	4,1	1	31	150
0:05:34	26	4,1	1	31	150
0:05:35	26	4,1	1	31	150
0:05:36	26	4,1	1	31	150
0:05:37	26	4,1	1	31	150
0:05:38	26	4,1	1	31	150
0:05:39	26	4,1	1	31	150
0:05:40	26	4,1	1	31	150
0:05:41	26	4,1	1	31	150
0:05:42	26	4,1	1	31	150
0:05:43	26	4,1	1	31	150
0:05:44	26	4,1	1	31	150
0:05:45	26	4,1	1	31	150
0:05:46	26	4,1	1	31	150
0:05:47	26	4,1	1	31	150
0:05:48	26	4,2	1	31	150
0:05:49	26	4,2	1	31	150
0:05:50	26	4,2	1	31	150
0:05:51	26	4,2	1	31	150
0:05:52	26	4,2	1	31	150
0:05:53	26	4,2	1	31	150
0:05:54	26	4,4	1	31	150
0:05:55	26	4,5	1	31	150
0:05:56	26	4,6	1	31	150
0:05:57	26	4,6	1	31	150
0:05:58	26	4,6	1	31	150
0:05:59	26	4,6	1	31	150
0:06:00	26	4,6	1	31	150
0:06:01	26	4,6	1	31	150
0:06:02	26	4,6	1	31	150
0:06:03	26	4,6	1	31	150
0:06:04	26	4,6	1	31	150
0:06:05	26	4,6	1	31	150
0:06:06	26	4,6	1	31	150
0:06:07	26	4,6	1	31	150
0:06:08	26	4,6	1	31	150
0:06:09	26	4,6	1	31	150
0:06:10	26	4,6	1	31	150
0:06:11	26	4,6	1	31	150
0:06:12	26	4,6	1	31	150
0:06:13	26	4,6	1	31	150
0:06:14	26	4,6	1	31	150
0:06:15	26	4,6	1	31	150
0:06:16	26	4,6	1	31	150
0:06:17	26	4,6	1	31	150
0:06:18	26	4,6	1	31	150
0:06:19	26	4,6	1	31	150
0:06:20	26	4,6	1	31	150
0:06:21	26	4,6	1	31	150
0:06:22	26	4,6	1	31	150
0:06:23	26	4,6	1	31	150
0:06:24	26	4,6	1	31	150
0:06:25	26	4,6	1	31	150
0:06:26	26	4,6	1	31	150
0:06:27	26	4,6	1	31	150
0:06:28	26	4,6	1	31	150
0:06:29	26	4,6	1	31	150
0:06:30	26	4,6	1	31	150
0:06:31	26	4,7	1	31	150
0:06:32	26	4,9	1	31	150
0:06:33	26	4,9	1	31	150
0:06:34	26	4,9	1	31	150
0:06:35	26	5,0	1	31	150
0:06:36	26	5,0	1	31	150
0:06:37	26	5,0	1	31	150
0:06:38	26	5,0	1	31	150
0:06:39	26	5,0	1	31	150
0:06:40	26	5,0	1	31	150
0:06:41	26	5,0	1	31	150
0:06:42	26	5,0	1	31	150
0:06:43	26	5,0	1	31	150
0:06:44	26	5,0	1	31	150
0:06:45	26	5,0	1	31	150
0:06:46	26	5,0	1	31	150
0:06:47	26	5,0	1	31	150
0:06:48	26	5,0	1	31	150
0:06:49	26	5,0	1	31	150
0:06:50	26	5,0	1	31	150
0:06:51	26	5,0	1	31	150
0:06:52	26	5,0	1	31	150
0:06:53	26	5,0	1	31	150
0:06:54	26	5,0	1	31	150
0:06:55	26	5,0	1	31	150
0:06:56	26	5,0	1	31	150
0:06:57	26	5,0	1	31	150
0:06:58	26	5,0	1	31	150
0:06:59	26	5,0	1	31	150
0:07:00	27	5,0	1	31	150
0:07:01	26	5,0	1	31	150
0:07:02	27	5,0	1	31	150
0:07:03	27	5,0	1	31	150
0:07:04	27	5,0	1	31	150
0:07:05	27	5,0	1	31	150
0:07:06	27	5,0	1	31	150
0:07:07	27	5,0	1	31	150
0:07:08	27	5,0	1	31	150
0:07:09	27	5,0	1	31	150
0:07:10	27	5,0	1	31	150
0:07:11	27	5,0	1	31	150
0:07:12	27	5,0	1	31	150
0:07:13	27	5,0	1	31	150
0:07:14	27	5,0	1	31	150
0:07:15	27	5,0	1	31	150
0:07:16	27	5,0	1	31	150
0:07:17	27	5,0	1	31	150
0:07:18	27	5,0	1	31	150
0:07:19	27	5,2	1	31	150
0:07:20	27	5,3	1	32	150
0:07:21	27	5,3	1	31	150
0:07:22	27	5,3	1	31	150
0:07:23	27	5,3	1	31	150
0:07:24	27	5,3	1	32	150
0:07:25	27	5,4	1	31	150
0:07:26	27	5,4	1	32	150
0:07:27	27	5,4	1	31	150
0:07:28	27	5,4	1	32	150
0:07:29	27	5,4	1	32	150
0:07:30	27	5,4	1	32	150
0:07:31	27	5,4	1	32	150
0:07:32	27	5,4	1	32	150
0:07:33	27	5,4	1	32	150
0:07:34	27	5,4	1	32	150
0:07:35	27	5,4	1	32	150
0:07:36	27	5,4	1	32	150
0:07:37	27	5,4	1	32	150
0:07:38	27	5,4	1	32	150
0:07:39	27	5,4	1	32	150
0:07:40	27	5,4	1	32	150
0:07:41	27	5,4	1	32	150
0:07:42	27	5,4	1	32	150
0:07:43	27	5,4	1	32	150
0:07:44	27	5,4	1	32	150
0:07:45	27	5,4	1	32	150
0:07:46	27	5,4	1	32	150
0:07:47	27	5,4	1	32	150
0:07:48	27	5,4	1	32	150
0:07:49	27	5,4	1	32	150
0:07:50	27	5,5	1	32	150
0:07:51	27	5,5	1	32	150
0:07:52	27	5,5	1	32	150
0:07:53	27	5,5	1	32	150
0:07:54	27	5,5	1	32	150
0:07:55	27	5,5	1	32	150
0:07:56	27	5,5	1	32	150
0:07:57	27	5,5	1	32	150
0:07:58	27	5,5	1	32	150
0:07:59	27	5,5	1	32	150
0:08:00	27	5,5	1	32	150
0:08:01	27	5,5	1	32	150
0:08:02	27	5,5	1	32	150
0:08:03	27	5,5	1	32	150
0:08:04	27	5,5	1	32	150
0:08:05	27	5,5	1	32	150
0:08:06	27	5,5	1	32	150
0:08:07	27	5,5	1	32	150
0:08:08	27	5,5	1	32	150
0:08:09	27	5,6	1	32	150
0:08:10	27	5,6	1	32	150
0:08:11	27	5,6	1	32	150
0:08:12	27	5,6	1	32	150
0:08:13	27	5,6	1	32	150
0:08:14	27	5,7	1	32	150
0:08:15	27	5,7	1	32	150
0:08:16	27	5,7	1	32	150
0:08:17	27	5,7	1	32	150
0:08:18	27	5,7	1	32	150
0:08:19	27	5,7	1	32	150
0:08:20	27	5,7	1	32	150
0:08:21	27	5,7	1	32	150
0:08:22	27	5,7	1	32	150
0:08:23	27	5,8	1	33	150
0:08:24	27	5,8	1	32	150
0:08:25	27	5,8	1	32	150
0:08:26	27	5,8	1	33	150
0:08:27	27	5,8	1	33	150
0:08:28	27	5,8	1	33	150
0:08:29	27	5,8	1	32	150
0:08:30	27	5,8	1	33	150
0:08:31	27	5,8	1	32	150
0:08:32	27	5,8	1	33	150
0:08:33	27	5,8	1	33	150
0:08:34	27	5,8	1	33	150
0:08:35	27	5,8	1	32	150
0:08:36	27	5,8	1	33	150
0:08:37	27	5,8	1	33	150
0:08:38	27	5,8	1	33	150
0:08:39	27	6,0	1	33	150
0:08:40	27	6,2	1	33	150
0:08:41	27	6,2	1	33	150
0:08:42	27	6,2	1	33	150
0:08:43	27	6,2	1	33	150
0:08:44	27	6,3	1	33	150
0:08:45	27	6,3	1	33	150
0:08:46	27	6,3	1	33	150
0:08:47	27	6,3	1	33	150
0:08:48	27	6,3	1	33	150
0:08:49	27	6,3	1	33	150
0:08:50	27	6,3	1	33	150
0:08:51	27	6,3	1	33	150
0:08:52	27	6,3	1	33	150
0:08:53	27	6,3	1	33	150
0:08:54	27	6,3	1	33	150
0:08:55	27	6,3	1	33	150
0:08:56	28	6,3	1	33	150
0:08:57	28	6,3	1	33	150
0:08:58	28	6,3	1	33	150
0:08:59	28	6,3	1	33	150
0:09:00	28	6,3	1	33	150
0:09:01	28	6,3	1	33	150
0:09:02	28	6,3	1	33	150
0:09:03	28	6,3	1	33	150
0:09:04	28	6,3	1	33	150
0:09:05	28	6,3	1	33	150
0:09:06	28	6,3	1	33	150
0:09:07	28	6,3	1	33	150
0:09:08	28	6,3	1	33	150
0:09:09	28	6,3	1	33	150
0:09:10	28	6,3	1	33	150
0:09:11	28	6,3	1	33	150
0:09:12	28	6,3	1	33	150
0:09:13	28	6,3	1	33	150
0:09:14	28	6,3	1	33	150
0:09:15	28	6,3	1	33	150
0:09:16	28	6,3	1	33	150
0:09:17	28	6,3	1	33	150
0:09:18	28	6,3	1	33	150
0:09:19	28	6,3	1	33	150
0:09:20	28	6,3	1	33	150
0:09:21	28	6,3	1	33	150
0:09:22	28	6,3	1	33	150
0:09:23	28	6,3	1	33	150
0:09:24	28	6,3	1	33	150
0:09:25	28	6,3	1	33	150
0:09:26	28	6,3	1	33	150
0:09:27	28	6,3	1	33	150
0:09:28	28	6,3	1	33	150
0:09:29	28	6,3	1	33	150
0:09:30	28	6,3	1	33	150
0:09:31	28	6,3	1	33	150
0:09:32	28	6,3	1	33	150
0:09:33	28	6,3	1	33	150
0:09:34	28	6,4	1	33	150
0:09:35	28	6,6	1	33	150
0:09:36	28	6,7	1	33	150
0:09:37	28	6,7	1	33	150
0:09:38	28	6,7	1	33	150
0:09:39	28	6,7	1	33	150
0:09:40	28	6,7	1	33	150
0:09:41	28	6,7	1	33	150
0:09:42	28	6,7	1	33	150
0:09:43	28	6,7	1	33	150
0:09:44	28	6,7	1	33	150
0:09:45	28	6,7	1	33	150
0:09:46	28	6,7	1	33	150
0:09:47	28	6,7	1	33	150
0:09:48	28	6,7	1	33	150
0:09:49	28	6,7	1	33	150
0:09:50	28	6,7	1	33	150
0:09:51	28	6,7	1	33	150
0:09:52	28	6,7	1	33	150
0:09:53	28	6,7	1	33	150
0:09:54	28	6,7	1	33	150
0:09:55	28	6,7	1	33	150
0:09:56	28	6,7	1	33	150
0:09:57	28	6,7	1	33	150
0:09:58	28	6,7	1	33	150
0:09:59	28	6,7	1	33	150
0:10:00	28	6,8	1	33	150
0:10:01	28	6,8	1	33	150
0:10:02	28	6,8	1	33	150
0:10:03	28	6,8	1	33	150
0:10:04	28	6,8	1	33	150
0:10:05	28	6,8	1	33	150
0:10:06	28	6,8	1	33	150
0:10:07	28	6,8	1	33	150
0:10:08	28	6,8	1	33	150
0:10:09	28	6,8	1	33	150
0:10:10	28	6,8	1	33	150
0:10:11	28	6,8	1	33	150
0:10:12	28	6,8	1	33	150
0:10:13	28	6,8	1	33	150
0:10:14	28	6,8	1	33	150
0:10:15	28	6,8	1	33	150
0:10:16	28	6,8	1	33	150
0:10:17	28	6,8	1	33	150
0:10:18	28	6,8	1	33	150
0:10:19	28	6,8	1	33	150
0:10:20	28	6,8	1	33	150
0:10:21	28	6,8	1	33	150
0:10:22	28	6,8	1	33	150
0:10:23	28	6,8	1	33	150
0:10:24	28	6,9	1	33	150
0:10:25	28	6,9	1	33	150
0:10:26	28	6,9	1	34	150
0:10:27	28	6,9	1	33	150
0:10:28	28	6,9	1	33	150
0:10:29	28	6,9	1	33	150
0:10:30	28	6,9	1	33	150
0:10:31	28	6,9	1	33	150
0:10:32	28	6,9	1	33	150
0:10:33	28	7,2	1	33	150
0:10:34	28	7,3	1	33	150
0:10:35	29	7,3	1	33	150
0:10:36	29	7,3	1	33	150
0:10:37	29	7,3	1	33	150
0:10:38	29	7,3	1	34	150
0:10:39	29	7,3	1	33	150
0:10:40	29	7,3	1	33	150
0:10:41	29	7,4	1	33	150
0:10:42	29	7,4	1	34	150
0:10:43	29	7,4	1	33	150
0:10:44	29	7,3	1	34	150
0:10:45	29	7,3	1	33	150
0:10:46	29	7,4	1	34	150
0:10:47	29	7,3	1	34	150
0:10:48	29	7,3	1	34	150
0:10:49	29	7,3	1	34	150
0:10:50	29	7,3	1	33	150
0:10:51	29	7,3	1	33	150
0:10:52	29	7,3	1	33	150
0:10:53	29	7,3	1	33	150
0:10:54	29	7,3	1	33	150
0:10:55	29	7,3	1	33	150
0:10:56	29	7,3	1	33	150
0:10:57	29	7,3	1	33	150
0:10:58	29	7,3	1	34	150
0:10:59	29	7,3	1	34	150
0:11:00	29	7,3	1	34	150
0:11:01	29	7,3	1	34	150
0:11:02	29	7,3	1	33	150
0:11:03	29	7,3	1	33	150
0:11:04	29	7,3	1	33	150
0:11:05	29	7,3	1	33	150
0:11:06	29	7,3	1	33	150
0:11:07	29	7,3	1	33	150
0:11:08	29	7,3	1	34	150
0:11:09	29	7,3	1	34	150
0:11:10	29	7,3	1	34	150
0:11:11	29	7,3	1	34	150
0:11:12	29	7,3	1	34	150
0:11:13	29	7,3	1	33	150
0:11:14	29	7,3	1	34	150
0:11:15	29	7,3	1	34	150
0:11:16	29	7,3	1	33	150
0:11:17	29	7,3	1	34	150
0:11:18	29	7,3	1	33	150
0:11:19	29	7,6	1	34	150
0:11:20	29	7,7	1	34	150
0:11:21	29	7,8	1	34	150
0:11:22	29	7,8	1	34	150
0:11:23	29	7,8	1	34	150
0:11:24	29	7,8	1	34	150
0:11:25	29	7,8	1	34	150
0:11:26	29	7,8	1	34	150
0:11:27	29	7,8	1	33	150
0:11:28	29	7,8	1	33	150
0:11:29	29	7,8	1	34	150
0:11:30	29	7,8	1	34	150
0:11:31	29	7,8	1	33	150
0:11:32	29	7,8	1	34	150
0:11:33	29	7,8	1	34	150
0:11:34	29	7,8	1	34	150
0:11:35	29	7,8	1	34	150
0:11:36	29	7,8	1	34	150
0:11:37	29	7,8	1	34	150
0:11:38	29	7,8	1	34	150
0:11:39	29	7,8	1	34	150
0:11:40	29	7,8	1	34	150
0:11:41	29	7,8	1	34	150
0:11:42	29	7,8	1	34	150
0:11:43	29	7,8	1	34	150
0:11:44	29	7,8	1	34	150
0:11:45	29	7,8	1	34	150
0:11:46	29	7,8	1	34	150
0:11:47	29	7,8	1	34	150
0:11:48	29	7,8	1	34	150
0:11:49	29	7,8	1	34	150
0:11:50	29	7,8	1	34	150
0:11:51	29	7,8	1	34	150
0:11:52	29	7,8	1	34	150
0:11:53	29	7,8	1	34	150
0:11:54	29	7,8	1	34	150
0:11:55	29	7,8	1	34	150
0:11:56	29	7,8	1	34	150
0:11:57	29	7,8	1	34	150
0:11:58	29	7,8	1	34	150
0:11:59	29	7,8	1	34	150
0:12:00	29	7,8	1	34	150
0:12:01	29	7,8	1	34	150
0:12:02	29	7,8	1	34	150
0:12:03	29	7,8	1	34	150
0:12:04	29	7,8	1	34	150
0:12:05	29	7,8	1	34	150
0:12:06	29	7,8	1	34	150
0:12:07	29	7,8	1	34	150
0:12:08	29	7,8	1	34	150
0:12:09	29	7,9	1	34	150
0:12:10	29	8,1	1	34	150
0:12:11	29	8,2	1	34	150
0:12:12	29	8,2	1	34	150
0:12:13	29	8,3	1	34	150
0:12:14	29	8,3	1	34	150
0:12:15	29	8,3	1	34	150
0:12:16	29	8,3	1	34	150
0:12:17	29	8,2	1	34	150
0:12:18	29	8,3	1	34	150
0:12:19	29	8,2	1	34	150
0:12:20	29	8,2	1	34	150
0:12:21	29	8,2	1	34	150
0:12:22	30	8,3	1	34	150
0:12:23	30	8,2	1	34	150
0:12:24	30	8,2	1	34	150
0:12:25	30	8,2	1	34	150
0:12:26	30	8,2	1	34	150
0:12:27	30	8,2	1	34	150
0:12:28	30	8,2	1	34	150
0:12:29	30	8,2	1	34	150
0:12:30	30	8,2	1	34	150
0:12:31	30	8,2	1	34	150
0:12:32	30	8,2	1	34	150
0:12:33	30	8,2	1	34	150
0:12:34	30	8,2	1	34	150
0:12:35	30	8,3	1	34	150
0:12:36	30	8,3	1	34	150
0:12:37	30	8,3	1	34	150
0:12:38	30	8,3	1	34	150
0:12:39	30	8,3	1	34	150
0:12:40	30	8,2	1	34	150
0:12:41	30	8,2	1	34	150
0:12:42	30	8,3	1	34	150
0:12:43	30	8,3	1	34	150
0:12:44	30	8,3	1	34	150
0:12:45	30	8,3	1	34	150
0:12:46	30	8,3	1	34	150
0:12:47	30	8,3	1	34	150
0:12:48	30	8,3	1	34	150
0:12:49	30	8,3	1	34	150
0:12:50	30	8,3	1	34	150
0:12:51	30	8,3	1	34	150
0:12:52	30	8,3	1	34	150
0:12:53	30	8,3	1	34	150
0:12:54	30	8,3	1	34	150
0:12:55	30	8,3	1	34	150
0:12:56	30	8,3	1	34	150
0:12:57	30	8,3	1	34	150
0:12:58	30	8,4	1	34	150
0:12:59	30	8,6	1	34	150
0:13:00	30	8,7	1	34	150
0:13:01	30	8,7	1	34	150
0:13:02	30	8,7	1	34	150
0:13:03	30	8,7	1	34	150
0:13:04	30	8,7	1	34	150
0:13:05	30	8,7	1	34	150
0:13:06	30	8,7	1	34	150
0:13:07	30	8,7	1	34	150
0:13:08	30	8,7	1	34	150
0:13:09	30	8,7	1	34	150
0:13:10	30	8,7	1	34	150
0:13:11	30	8,7	1	34	150
0:13:12	30	8,7	1	34	150
0:13:13	30	8,7	1	34	150
0:13:14	30	8,7	1	34	150
0:13:15	30	8,7	1	34	150
0:13:16	30	8,7	1	34	150
0:13:17	30	8,7	1	34	150
0:13:18	30	8,7	1	34	150
0:13:19	30	8,7	1	34	150
0:13:20	30	8,7	1	34	150
0:13:21	30	8,7	1	34	150
0:13:22	30	8,7	1	34	150
0:13:23	30	8,7	1	34	150
0:13:24	30	8,7	1	34	150
0:13:25	30	8,7	1	34	150
0:13:26	30	8,8	1	34	150
0:13:27	30	8,8	1	34	150
0:13:28	30	8,8	1	34	150
0:13:29	30	8,8	1	34	150
0:13:30	30	8,8	1	34	150
0:13:31	30	8,8	1	34	150
0:13:32	30	8,8	1	34	150
0:13:33	30	8,8	1	34	150
0:13:34	30	8,8	1	34	150
0:13:35	30	8,8	1	34	150
0:13:36	30	8,8	1	34	150
0:13:37	30	8,8	1	35	150
0:13:38	30	8,8	1	35	150
0:13:39	30	8,8	1	34	150
0:13:40	30	8,8	1	34	150
0:13:41	30	8,8	1	35	150
0:13:42	30	8,8	1	34	150
0:13:43	30	8,8	1	34	150
0:13:44	30	8,8	1	35	150
0:13:45	30	8,8	1	34	150
0:13:46	30	8,8	1	34	150
0:13:47	30	8,8	1	34	150
0:13:48	30	8,8	1	35	150
0:13:49	30	8,8	1	35	150
0:13:50	30	8,8	1	34	150
0:13:51	30	8,9	1	34	150
0:13:52	30	8,9	1	34	150
0:13:53	30	8,9	1	35	150
0:13:54	30	8,9	1	34	150
0:13:55	30	8,9	1	35	150
0:13:56	30	8,9	1	35	150
0:13:57	30	9,2	1	35	150
0:13:58	30	9,3	1	35	150
0:13:59	30	9,3	1	35	150
0:14:00	30	9,3	1	35	150
0:14:01	30	9,3	1	35	150
0:14:02	30	9,3	1	35	150
0:14:03	30	9,3	1	35	150
0:14:04	30	9,3	1	35	150
0:14:05	30	9,3	1	35	150
0:14:06	30	9,3	1	35	150
0:14:07	30	9,3	1	35	150
0:14:08	30	9,3	1	35	150
0:14:09	30	9,3	1	35	150
0:14:10	30	9,3	1	35	150
0:14:11	30	9,3	1	35	150
0:14:12	30	9,3	1	35	150
0:14:13	30	9,3	1	35	150
0:14:14	30	9,3	1	35	150
0:14:15	30	9,3	1	35	150
0:14:16	30	9,3	1	35	150
0:14:17	31	9,3	1	35	150
0:14:18	30	9,3	1	35	150
0:14:19	30	9,3	1	35	150
0:14:20	31	9,3	1	35	150
0:14:21	31	9,3	1	35	150
0:14:22	31	9,3	1	35	150
0:14:23	31	9,3	1	35	150
0:14:24	31	9,3	1	35	150
0:14:25	31	9,4	1	35	150
0:14:26	31	9,4	1	35	150
0:14:27	31	9,4	1	35	150
0:14:28	31	9,4	1	35	150
0:14:29	31	9,4	1	35	150
0:14:30	31	9,4	1	35	150
0:14:31	31	9,4	1	35	150
0:14:32	31	9,4	1	35	150
0:14:33	31	9,4	1	35	150
0:14:34	31	9,4	1	35	150
0:14:35	31	9,4	1	35	150
0:14:36	31	9,4	1	35	150
0:14:37	31	9,4	1	35	150
0:14:38	31	9,4	1	35	150
0:14:39	31	9,4	1	35	150
0:14:40	31	9,4	1	35	150
0:14:41	31	9,4	1	35	150
0:14:42	31	9,4	1	35	150
0:14:43	31	9,4	1	35	150
0:14:44	31	9,4	1	35	150
0:14:45	31	9,4	1	35	150
0:14:46	31	9,4	1	35	150
0:14:47	31	9,4	1	35	150
0:14:48	31	9,4	1	35	150
0:14:49	31	9,4	1	35	150
0:14:50	31	9,4	1	35	150
0:14:51	31	9,5	1	35	150
0:14:52	31	9,5	1	35	150
0:14:53	31	9,5	1	35	150
0:14:54	31	9,5	1	35	150
0:14:55	31	9,5	1	35	150
0:14:56	31	9,5	1	35	150
0:14:57	31	9,5	1	35	150
0:14:58	31	9,5	1	35	150
0:14:59	31	9,5	1	35	150
0:15:00	31	9,5	1	35	150
0:15:01	31	9,5	1	35	150
0:15:02	31	9,5	1	35	150
0:15:03	31	9,5	1	35	150
0:15:04	31	9,8	1	35	150
0:15:05	31	9,9	1	35	150
0:15:06	31	10,0	1	35	150
0:15:07	31	10,0	1	35	150
0:15:08	31	10,0	1	35	150
0:15:09	31	10,0	1	35	150
0:15:10	31	10,0	1	36	150
0:15:11	31	10,0	1	35	150
0:15:12	31	10,0	1	35	150
0:15:13	31	10,0	1	35	150
0:15:14	31	10,0	1	35	150
0:15:15	31	10,0	1	36	150
0:15:16	31	10,0	1	35	150
0:15:17	31	10,0	1	35	150
0:15:18	31	10,0	1	35	150
0:15:19	31	10,0	1	36	150
0:15:20	31	10,0	1	36	150
0:15:21	31	10,0	1	36	150
0:15:22	31	10,0	1	36	150
0:15:23	31	10,0	1	36	150
0:15:24	31	10,0	1	36	150
0:15:25	31	10,0	1	36	150
0:15:26	31	10,0	1	36	150
0:15:27	31	10,0	1	35	150
0:15:28	31	10,0	1	36	150
0:15:29	31	10,0	1	36	150
0:15:30	31	10,0	1	36	150
0:15:31	31	10,0	1	36	150
0:15:32	31	10,0	1	36	150
0:15:33	31	10,0	1	36	150
0:15:34	31	10,0	1	36	150
0:15:35	31	10,1	1	36	150
0:15:36	31	10,1	1	36	150
0:15:37	31	10,1	1	36	150
0:15:38	31	10,1	1	36	150
0:15:39	31	10,1	1	36	150
0:15:40	31	10,1	1	36	150
0:15:41	31	10,1	1	36	150
0:15:42	31	10,1	1	36	150
0:15:43	31	10,1	1	36	150
0:15:44	31	10,1	1	36	150
0:15:45	31	10,1	1	36	150
0:15:46	31	10,1	1	36	150
0:15:47	31	10,1	1	36	150
0:15:48	31	10,1	1	36	150
0:15:49	31	10,1	1	36	150
0:15:50	31	10,1	1	36	150
0:15:51	31	10,1	1	36	150
0:15:52	31	10,1	1	36	150
0:15:53	31	10,1	1	36	150
0:15:54	31	10,1	1	36	150
0:15:55	31	10,1	1	36	150
0:15:56	31	10,1	1	36	150
0:15:57	31	10,1	1	36	150
0:15:58	31	10,1	1	36	150
0:15:59	31	10,1	1	36	150
0:16:00	31	10,1	1	36	150
0:16:01	31	10,2	1	36	150
0:16:02	31	10,2	1	36	150
0:16:03	31	10,2	1	36	150
0:16:04	31	10,2	1	36	150
0:16:05	31	10,2	1	36	150
0:16:06	31	10,2	1	36	150
0:16:07	31	10,2	1	36	150
0:16:08	31	10,2	1	36	150
0:16:09	31	10,2	1	36	150
0:16:10	31	10,2	1	36	150
0:16:11	31	10,2	1	36	150
0:16:12	31	10,2	1	36	150
0:16:13	31	10,2	1	36	150
0:16:14	31	10,2	1	36	150
0:16:15	31	10,3	1	36	150
0:16:16	31	10,3	1	36	150
0:16:17	31	10,5	1	36	150
0:16:18	31	10,6	1	36	150
0:16:19	31	10,7	1	36	150
0:16:20	31	10,7	1	36	150
0:16:21	31	10,7	1	36	150
0:16:22	31	10,7	1	36	150
0:16:23	32	10,7	1	36	150
0:16:24	32	10,7	1	36	150
0:16:25	32	10,7	1	36	150
0:16:26	32	10,7	1	36	150
0:16:27	32	10,7	1	36	150
0:16:28	32	10,7	1	36	150
0:16:29	32	10,7	1	36	150
0:16:30	32	10,7	1	36	150
0:16:31	32	10,7	1	36	150
0:16:32	32	10,7	1	36	150
0:16:33	32	10,7	1	36	150
0:16:34	32	10,7	1	36	150
0:16:35	32	10,7	1	36	150
0:16:36	32	10,7	1	36	150
0:16:37	32	10,7	1	36	150
0:16:38	32	10,7	1	36	150
0:16:39	32	10,7	1	36	150
0:16:40	32	10,7	1	36	150
0:16:41	32	10,7	1	36	150
0:16:42	32	10,7	1	36	150
0:16:43	32	10,7	1	36	150
0:16:44	32	10,7	1	36	150
0:16:45	32	10,7	1	36	150
0:16:46	32	10,7	1	36	150
0:16:47	32	10,7	1	36	150
0:16:48	32	10,7	1	36	150
0:16:49	32	10,7	1	36	150
0:16:50	32	10,7	1	36	150
0:16:51	32	10,7	1	36	150
0:16:52	32	10,7	1	36	150
0:16:53	32	10,7	1	36	150
0:16:54	32	10,7	1	36	150
0:16:55	32	10,7	1	36	150
0:16:56	32	10,7	1	36	150
0:16:57	32	10,7	1	36	150
0:16:58	32	10,7	1	37	150
0:16:59	32	10,7	1	36	150
0:17:00	32	10,7	1	37	150
0:17:01	32	10,7	1	36	150
0:17:02	32	10,7	1	36	150
0:17:03	32	10,8	1	36	150
0:17:04	32	10,8	1	36	150
0:17:05	32	10,8	1	36	150
0:17:06	32	10,8	1	36	150
0:17:07	32	10,8	1	36	150
0:17:08	32	10,8	1	36	150
0:17:09	32	10,8	1	36	150
0:17:10	32	10,8	1	36	150
0:17:11	32	10,8	1	36	150
0:17:12	32	10,8	1	36	150
0:17:13	32	10,8	1	36	150
0:17:14	32	10,8	1	36	150
0:17:15	32	10,8	1	36	150
0:17:16	32	10,8	1	37	150
0:17:17	32	11,0	1	36	150
0:17:18	32	11,2	1	37	150
0:17:19	32	11,2	1	37	150
0:17:20	32	11,2	1	36	150
0:17:21	32	11,3	1	37	150
0:17:22	32	11,3	1	37	150
0:17:23	32	11,3	1	37	150
0:17:24	32	11,3	1	36	150
0:17:25	32	11,3	1	37	150
0:17:26	32	11,2	1	37	150
0:17:27	32	11,3	1	37	150
0:17:28	32	11,2	1	37	150
0:17:29	32	11,2	1	37	150
0:17:30	32	11,2	1	36	150
0:17:31	32	11,2	1	37	150
0:17:32	32	11,2	1	37	150
0:17:33	32	11,2	1	36	150
0:17:34	32	11,2	1	36	150
0:17:35	32	11,3	1	37	150
0:17:36	32	11,3	1	37	150
0:17:37	32	11,3	1	37	150
0:17:38	32	11,3	1	36	150
0:17:39	32	11,3	1	37	150
0:17:40	32	11,3	1	37	150
0:17:41	32	11,3	1	37	150
0:17:42	32	11,3	1	37	150
0:17:43	32	11,3	1	37	150
0:17:44	32	11,3	1	36	150
0:17:45	32	11,3	1	37	150
0:17:46	32	11,3	1	37	150
0:17:47	32	11,3	1	37	150
0:17:48	32	11,3	1	37	150
0:17:49	32	11,3	1	37	150
0:17:50	32	11,3	1	37	150
0:17:51	32	11,3	1	37	150
0:17:52	32	11,3	1	37	150
0:17:53	32	11,3	1	37	150
0:17:54	32	11,3	1	37	150
0:17:55	32	11,3	1	37	150
0:17:56	32	11,3	1	37	150
0:17:57	32	11,3	1	37	150
0:17:58	32	11,3	1	37	150
0:17:59	32	11,3	1	37	150
0:18:00	32	11,3	1	37	150
0:18:01	32	11,3	1	37	150
0:18:02	32	11,3	1	37	150
0:18:03	32	11,3	1	37	150
0:18:04	32	11,3	1	37	150
0:18:05	32	11,3	1	37	150
0:18:06	32	11,3	1	37	150
0:18:07	32	11,3	1	37	150
0:18:08	32	11,3	1	37	150
0:18:09	32	11,4	1	37	150
0:18:10	32	11,4	1	37	150
0:18:11	32	11,4	1	37	150
0:18:12	32	11,4	1	37	150
0:18:13	32	11,6	1	37	150
0:18:14	32	11,7	1	37	150
0:18:15	32	11,8	1	37	150
0:18:16	33	11,8	1	37	150
0:18:17	33	11,8	1	37	150
0:18:18	33	11,8	1	37	150
0:18:19	33	11,8	1	37	150
0:18:20	33	11,8	1	37	150
0:18:21	33	11,8	1	37	150
0:18:22	33	11,8	1	37	150
0:18:23	33	11,8	1	37	150
0:18:24	33	11,8	1	37	150
0:18:25	33	11,8	1	37	150
0:18:26	33	11,8	1	37	150
0:18:27	33	11,8	1	37	150
0:18:28	33	11,8	1	37	150
0:18:29	33	11,8	1	37	150
0:18:30	33	11,8	1	37	150
0:18:31	33	11,8	1	37	150
0:18:32	33	11,8	1	37	150
0:18:33	33	11,8	1	37	150
0:18:34	33	11,8	1	37	150
0:18:35	33	11,8	1	37	150
0:18:36	33	11,8	1	37	150
0:18:37	33	11,8	1	37	150
0:18:38	33	11,8	1	37	150
0:18:39	33	11,8	1	37	150
0:18:40	33	11,9	1	37	150
0:18:41	33	11,9	1	37	150
0:18:42	33	11,9	1	37	150
0:18:43	33	11,9	1	37	150
0:18:44	33	11,9	1	37	150
0:18:45	33	11,9	1	37	150
0:18:46	33	11,9	1	37	150
0:18:47	33	11,9	1	37	150
0:18:48	33	11,9	1	37	150
0:18:49	33	11,9	1	37	150
0:18:50	33	11,9	1	37	150
0:18:51	33	11,9	1	37	150
0:18:52	33	11,9	1	37	150
0:18:53	33	11,9	1	37	150
0:18:54	33	11,9	1	37	150
0:18:55	33	11,9	1	37	150
0:18:56	33	11,9	1	37	150
0:18:57	33	11,9	1	37	150
0:18:58	33	11,9	1	37	150
0:18:59	33	11,9	1	37	150
0:19:00	33	11,9	1	37	150
0:19:01	33	11,9	1	37	150
0:19:02	33	11,9	1	37	150
0:19:03	33	11,9	1	37	150
0:19:04	33	11,9	1	37	150
0:19:05	33	11,9	1	37	150
0:19:06	33	11,9	1	37	150
0:19:07	33	11,9	1	37	150
0:19:08	33	11,9	1	38	150
0:19:09	33	11,9	1	37	150
0:19:10	33	11,9	1	37	150
0:19:11	33	11,9	1	37	150
0:19:12	33	12,0	1	37	150
0:19:13	33	12,0	1	37	150
0:19:14	33	12,0	1	37	150
0:19:15	33	12,0	1	38	150
0:19:16	33	12,0	1	37	150
0:19:17	33	12,0	1	37	150
0:19:18	33	12,0	1	37	150
0:19:19	33	12,2	1	37	150
0:19:20	33	12,3	1	37	150
0:19:21	33	12,4	1	37	150
0:19:22	33	12,4	1	38	150
0:19:23	33	12,4	1	37	150
0:19:24	33	12,4	1	37	150
0:19:25	33	12,4	1	38	150
0:19:26	33	12,4	1	38	150
0:19:27	33	12,4	1	37	150
0:19:28	33	12,4	1	38	150
0:19:29	33	12,4	1	38	150
0:19:30	33	12,4	1	38	150
0:19:31	33	12,4	1	37	150
0:19:32	33	12,4	1	38	150
0:19:33	33	12,4	1	38	150
0:19:34	33	12,4	1	38	150
0:19:35	33	12,4	1	38	150
0:19:36	33	12,4	1	38	150
0:19:37	33	12,5	1	38	150
0:19:38	33	12,5	1	38	150
0:19:39	33	12,5	1	38	150
0:19:40	33	12,5	1	38	150
0:19:41	33	12,5	1	38	150
0:19:42	33	12,5	1	37	150
0:19:43	33	12,5	1	38	150
0:19:44	33	12,5	1	38	150
0:19:45	33	12,5	1	38	150
0:19:46	33	12,5	1	38	150
0:19:47	33	12,5	1	38	150
0:19:48	33	12,5	1	38	150
0:19:49	33	12,5	1	37	150
0:19:50	33	12,5	1	38	150
0:19:51	33	12,5	1	38	150
0:19:52	33	12,5	1	38	150
0:19:53	33	12,5	1	38	150
0:19:54	33	12,5	1	38	150
0:19:55	33	12,5	1	38	150
0:19:56	33	12,5	1	38	150
0:19:57	33	12,5	1	38	150
0:19:58	33	12,5	1	38	150
0:19:59	33	12,5	1	38	150
0:20:00	33	12,5	1	38	150
0:20:01	33	12,5	1	38	150
0:20:02	33	12,5	1	38	150
0:20:03	33	12,5	1	38	150
0:20:04	33	12,5	1	38	150
0:20:05	33	12,5	1	38	150
0:20:06	33	12,5	1	38	150
0:20:07	33	12,5	1	38	150
0:20:08	33	12,6	1	38	150
0:20:09	33	12,6	1	38	150
0:20:10	33	12,6	1	38	150
0:20:11	33	12,6	1	38	150
0:20:12	33	12,6	1	38	150
0:20:13	33	12,6	1	38	150
0:20:14	33	12,6	1	38	150
0:20:15	33	12,6	1	38	150
0:20:16	33	12,6	1	38	150
0:20:17	34	12,6	1	38	150
0:20:18	34	12,6	1	38	150
0:20:19	34	12,6	1	38	150
0:20:20	34	12,6	1	38	150
0:20:21	34	12,7	1	38	150
0:20:22	34	12,7	1	38	150
0:20:23	34	12,7	1	38	150
0:20:24	34	12,7	1	38	150
0:20:25	34	12,7	1	38	150
0:20:26	34	12,7	1	38	150
0:20:27	34	12,8	1	38	150
0:20:28	34	12,9	1	38	150
0:20:29	34	13,0	1	38	150
0:20:30	34	13,0	1	38	150
0:20:31	34	13,0	1	38	150
0:20:32	34	13,0	1	38	150
0:20:33	34	13,0	1	38	150
0:20:34	34	13,0	1	38	150
0:20:35	34	13,0	1	38	150
0:20:36	34	13,0	1	38	150
0:20:37	34	13,0	1	38	150
0:20:38	34	13,0	1	38	150
0:20:39	34	13,0	1	38	150
0:20:40	34	13,0	1	38	150
0:20:41	34	13,0	1	38	150
0:20:42	34	13,0	1	38	150
0:20:43	34	13,0	1	38	150
0:20:44	34	13,0	1	38	150
0:20:45	34	13,0	1	38	150
0:20:46	34	13,0	1	38	150
0:20:47	34	13,0	1	39	150
0:20:48	34	13,0	1	38	150
0:20:49	34	13,0	1	38	150
0:20:50	34	13,0	1	38	150
0:20:51	34	13,1	1	38	150
0:20:52	34	13,1	1	38	150
0:20:53	34	13,1	1	38	150
0:20:54	34	13,1	1	38	150
0:20:55	34	13,1	1	38	150
0:20:56	34	13,1	1	38	150
0:20:57	34	13,1	1	38	150
0:20:58	34	13,1	1	38	150
0:20:59	34	13,1	1	38	150
0:21:00	34	13,1	1	39	150
0:21:01	34	13,1	1	38	150
0:21:02	34	13,1	1	39	150
0:21:03	34	13,1	1	39	150
0:21:04	34	13,1	1	38	150
0:21:05	34	13,1	1	39	150
0:21:06	34	13,1	1	38	150
0:21:07	34	13,1	1	39	150
0:21:08	34	13,1	1	38	150
0:21:09	34	13,1	1	38	150
0:21:10	34	13,1	1	38	150
0:21:11	34	13,1	1	39	150
0:21:12	34	13,1	1	39	150
0:21:13	34	13,1	1	39	150
0:21:14	34	13,2	1	39	150
0:21:15	34	13,2	1	39	150
0:21:16	34	13,3	1	39	150
0:21:17	34	13,3	1	39	150
0:21:18	34	13,3	1	39	150
0:21:19	34	13,3	1	39	150
0:21:20	34	13,3	1	39	150
0:21:21	34	13,3	1	39	150
0:21:22	34	13,3	1	39	150
0:21:23	34	13,3	1	39	150
0:21:24	34	13,3	1	39	150
0:21:25	34	13,3	1	39	150
0:21:26	34	13,3	1	39	150
0:21:27	34	13,3	1	39	150
0:21:28	34	13,3	1	39	150
0:21:29	34	13,3	1	39	150
0:21:30	34	13,3	1	39	150
0:21:31	34	13,3	1	39	150
0:21:32	34	13,3	1	39	150
0:21:33	34	13,3	1	39	150
0:21:34	34	13,3	1	39	150
0:21:35	34	13,3	1	39	150
0:21:36	34	13,4	1	39	150
0:21:37	34	13,6	1	39	150
0:21:38	34	13,6	1	39	150
0:21:39	34	13,6	1	39	150
0:21:40	34	13,6	1	39	150
0:21:41	34	13,6	1	39	150
0:21:42	34	13,6	1	39	150
0:21:43	34	13,6	1	39	150
0:21:44	34	13,7	1	39	150
0:21:45	34	13,6	1	39	150
0:21:46	34	13,6	1	39	150
0:21:47	34	13,6	1	39	150
0:21:48	34	13,6	1	39	150
0:21:49	34	13,6	1	39	150
0:21:50	34	13,6	1	39	150
0:21:51	34	13,6	1	39	150
0:21:52	34	13,6	1	39	150
0:21:53	34	13,6	1	39	150
0:21:54	34	13,6	1	39	150
0:21:55	34	13,6	1	39	150
0:21:56	34	13,7	1	39	150
0:21:57	34	13,7	1	39	150
0:21:58	34	13,7	1	39	150
0:21:59	34	13,7	1	39	150
0:22:00	34	13,7	1	39	150
0:22:01	34	13,7	1	39	150
0:22:02	34	13,7	1	39	150
0:22:03	34	13,7	1	39	150
0:22:04	34	13,7	1	39	150
0:22:05	34	13,7	1	39	150
0:22:06	34	13,7	1	39	150
0:22:07	34	13,7	1	39	150
0:22:08	34	13,7	1	39	150
0:22:09	34	13,7	1	39	150
0:22:10	34	13,7	1	39	150
0:22:11	35	13,7	1	39	150
0:22:12	35	13,7	1	39	150
0:22:13	35	13,8	1	39	150
0:22:14	35	13,8	1	39	150
0:22:15	35	13,8	1	39	150
0:22:16	35	13,8	1	39	150
0:22:17	35	13,8	1	39	150
0:22:18	35	13,8	1	39	150
0:22:19	35	13,9	1	39	150
0:22:20	35	13,9	1	39	150
0:22:21	35	13,9	1	39	150
0:22:22	35	13,9	1	39	150
0:22:23	35	13,9	1	39	150
0:22:24	35	13,9	1	39	150
0:22:25	35	13,9	1	39	150
0:22:26	35	13,9	1	39	150
0:22:27	35	13,9	1	39	150
0:22:28	35	13,9	1	39	150
0:22:29	35	13,9	1	39	150
0:22:30	35	13,9	1	39	150
0:22:31	35	14,0	1	39	150
0:22:32	35	14,1	1	39	150
0:22:33	35	14,2	1	39	150
0:22:34	35	14,2	1	39	150
0:22:35	35	14,2	1	39	150
0:22:36	35	14,2	1	39	150
0:22:37	35	14,2	1	39	150
0:22:38	35	14,2	1	39	150
0:22:39	35	14,2	1	39	150
0:22:40	35	14,2	1	39	150
0:22:41	35	14,2	1	39	150
0:22:42	35	14,2	1	39	150
0:22:43	35	14,2	1	39	150
0:22:44	35	14,2	1	39	150
0:22:45	35	14,2	1	39	150
0:22:46	35	14,2	1	39	150
0:22:47	35	14,2	1	39	150
0:22:48	35	14,2	1	39	150
0:22:49	35	14,2	1	39	150
0:22:50	35	14,2	1	39	150
0:22:51	35	14,2	1	39	150
0:22:52	35	14,2	1	39	150
0:22:53	35	14,2	1	39	150
0:22:54	35	14,2	1	39	150
0:22:55	35	14,2	1	39	150
0:22:56	35	14,2	1	39	150
0:22:57	35	14,2	1	39	150
0:22:58	35	14,2	1	39	150
0:22:59	35	14,2	1	39	150
0:23:00	35	14,2	1	39	150
0:23:01	35	14,2	1	40	150
0:23:02	35	14,2	1	39	150
0:23:03	35	14,2	1	39	150
0:23:04	35	14,2	1	39	150
0:23:05	35	14,2	1	39	150
0:23:06	35	14,2	1	39	150
0:23:07	35	14,2	1	39	150
0:23:08	35	14,2	1	39	150
0:23:09	35	14,2	1	39	150
0:23:10	35	14,3	1	39	150
0:23:11	35	14,3	1	39	150
0:23:12	35	14,3	1	39	150
0:23:13	35	14,4	1	39	150
0:23:14	35	14,4	1	39	150
0:23:15	35	14,4	1	39	150
0:23:16	35	14,4	1	39	150
0:23:17	35	14,4	1	39	150
0:23:18	35	14,4	1	39	150
0:23:19	35	14,4	1	40	150
0:23:20	35	14,4	1	39	150
0:23:21	35	14,4	1	40	150
0:23:22	35	14,4	1	39	150
0:23:23	35	14,4	1	39	150
0:23:24	35	14,4	1	39	150
0:23:25	35	14,6	1	40	150
0:23:26	35	14,7	1	40	150
0:23:27	35	14,7	1	40	150
0:23:28	35	14,7	1	40	150
0:23:29	35	14,7	1	39	150
0:23:30	35	14,7	1	40	150
0:23:31	35	14,7	1	40	150
0:23:32	35	14,7	1	40	150
0:23:33	35	14,7	1	40	150
0:23:34	35	14,7	1	40	150
0:23:35	35	14,7	1	40	150
0:23:36	35	14,7	1	40	150
0:23:37	35	14,7	1	40	150
0:23:38	35	14,7	1	40	150
0:23:39	35	14,7	1	40	150
0:23:40	35	14,7	1	40	150
0:23:41	35	14,7	1	40	150
0:23:42	35	14,7	1	40	150
0:23:43	35	14,7	1	40	150
0:23:44	35	14,7	1	40	150
0:23:45	35	14,7	1	40	150
0:23:46	35	14,7	1	40	150
0:23:47	35	14,7	1	40	150
0:23:48	35	14,7	1	40	150
0:23:49	35	14,7	1	40	150
0:23:50	35	14,7	1	40	150
0:23:51	35	14,7	1	40	150
0:23:52	35	14,7	1	40	150
0:23:53	35	14,7	1	40	150
0:23:54	35	14,7	1	40	150
0:23:55	35	14,7	1	40	150
0:23:56	35	14,7	1	40	150
0:23:57	35	14,7	1	40	150
0:23:58	35	14,7	1	40	150
0:23:59	35	14,7	1	40	150
0:24:00	35	14,7	1	40	150
0:24:01	35	14,8	1	40	150
0:24:02	35	14,9	1	40	150
0:24:03	35	14,9	1	40	150
0:24:04	35	14,9	1	40	150
0:24:05	35	14,9	1	40	150
0:24:06	35	14,9	1	40	150
0:24:07	35	14,9	1	40	150
0:24:08	36	14,9	1	40	150
0:24:09	36	14,9	1	40	150
0:24:10	36	14,9	1	40	150
0:24:11	36	14,9	1	40	150
0:24:12	36	14,9	1	40	150
0:24:13	36	14,9	1	40	150
0:24:14	36	14,9	1	40	150
0:24:15	36	14,9	1	40	150
0:24:16	36	14,9	1	40	150
0:24:17	36	15,0	1	40	150
0:24:18	36	14,9	1	40	150
0:24:19	36	14,9	1	40	150
0:24:20	36	15,0	1	40	150
0:24:21	36	15,0	1	40	150
0:24:22	36	15,0	1	40	150
0:24:23	36	15,0	1	40	150
0:24:24	36	15,2	1	40	150
0:24:25	36	15,3	1	40	150
0:24:26	36	15,3	1	40	150
0:24:27	36	15,4	1	40	150
0:24:28	36	15,4	1	40	150
0:24:29	36	15,4	1	40	150
0:24:30	36	15,4	1	40	150
0:24:31	36	15,4	1	40	150
0:24:32	36	15,4	1	40	150
0:24:33	36	15,4	1	40	150
0:24:34	36	15,4	1	40	150
0:24:35	36	15,4	1	40	150
0:24:36	36	15,4	1	40	150
0:24:37	36	15,4	1	40	150
0:24:38	36	15,4	1	40	150
0:24:39	36	15,4	1	40	150
0:24:40	36	15,4	1	40	150
0:24:41	36	15,4	1	40	150
0:24:42	36	15,4	1	40	150
0:24:43	36	15,4	1	40	150
0:24:44	36	15,4	1	40	150
0:24:45	36	15,4	1	41	150
0:24:46	36	15,4	1	40	150
0:24:47	36	15,4	1	40	150
0:24:48	36	15,4	1	40	150
0:24:49	36	15,4	1	40	150
0:24:50	36	15,4	1	41	150
0:24:51	36	15,4	1	40	150
0:24:52	36	15,4	1	40	150
0:24:53	36	15,4	1	40	150
0:24:54	36	15,4	1	40	150
0:24:55	36	15,4	1	40	150
0:24:56	36	15,4	1	41	150
0:24:57	36	15,4	1	40	150
0:24:58	36	15,4	1	40	150
0:24:59	36	15,4	1	40	150
0:25:00	36	15,4	1	40	150
0:25:01	36	15,4	1	40	150
0:25:02	36	15,4	1	40	150
0:25:03	36	15,4	1	40	150
0:25:04	36	15,4	1	40	150
0:25:05	36	15,4	1	40	150
0:25:06	36	15,4	1	40	150
0:25:07	36	15,4	1	40	150
0:25:08	36	15,4	1	40	150
0:25:09	36	15,4	1	40	150
0:25:10	36	15,4	1	40	150
0:25:11	36	15,4	1	41	150
0:25:12	36	15,4	1	40	150
0:25:13	36	15,5	1	41	150
0:25:14	36	15,5	1	41	150
0:25:15	36	15,5	1	41	150
0:25:16	36	15,5	1	40	150
0:25:17	36	15,5	1	40	150
0:25:18	36	15,5	1	40	150
0:25:19	36	15,5	1	41	150
0:25:20	36	15,5	1	41	150
0:25:21	36	15,5	1	41	150
0:25:22	36	15,5	1	41	150
0:25:23	36	15,7	1	41	150
0:25:24	36	15,8	1	41	150
0:25:25	36	15,9	1	41	150
0:25:26	36	15,9	1	41	150
0:25:27	36	15,9	1	41	150
0:25:28	36	15,9	1	41	150
0:25:29	36	15,9	1	41	150
0:25:30	36	15,9	1	41	150
0:25:31	36	15,9	1	41	150
0:25:32	36	15,9	1	41	150
0:25:33	36	15,9	1	41	150
0:25:34	36	15,9	1	41	150
0:25:35	36	15,9	1	41	150
0:25:36	36	15,9	1	41	150
0:25:37	36	15,9	1	41	150
0:25:38	36	15,9	1	41	150
0:25:39	36	15,9	1	41	150
0:25:40	36	15,9	1	41	150
0:25:41	36	15,9	1	41	150
0:25:42	36	15,9	1	41	150
0:25:43	36	15,9	1	41	150
0:25:44	36	15,9	1	41	150
0:25:45	36	15,9	1	41	150
0:25:46	36	15,9	1	41	150
0:25:47	36	15,9	1	41	150
0:25:48	36	15,9	1	41	150
0:25:49	36	15,9	1	41	150
0:25:50	36	15,9	1	41	150
0:25:51	36	15,9	1	41	150
0:25:52	36	15,9	1	41	150
0:25:53	36	15,9	1	41	150
0:25:54	36	15,9	1	41	150
0:25:55	36	15,9	1	41	150
0:25:56	36	15,9	1	41	150
0:25:57	36	16,0	1	41	150
0:25:58	36	15,9	1	41	150
0:25:59	36	16,0	1	41	150
0:26:00	36	16,0	1	41	150
0:26:01	36	16,0	1	41	150
0:26:02	36	16,0	1	41	150
0:26:03	37	16,0	1	41	150
0:26:04	37	16,0	1	41	150
0:26:05	37	16,0	1	41	150
0:26:06	37	16,0	1	41	150
0:26:07	37	16,0	1	41	150
0:26:08	37	16,0	1	41	150
0:26:09	37	16,0	1	41	150
0:26:10	37	16,0	1	41	150
0:26:11	37	16,1	1	41	150
0:26:12	37	16,1	1	41	150
0:26:13	37	16,1	1	41	150
0:26:14	37	16,1	1	41	150
0:26:15	37	16,1	1	41	150
0:26:16	37	16,1	1	41	150
0:26:17	37	16,1	1	41	150
0:26:18	37	16,1	1	41	150
0:26:19	37	16,1	1	41	150
0:26:20	37	16,1	1	41	150
0:26:21	37	16,1	1	41	150
0:26:22	37	16,1	1	41	150
0:26:23	37	16,3	1	41	150
0:26:24	37	16,4	1	41	150
0:26:25	37	16,4	1	41	150
0:26:26	37	16,4	1	41	150
0:26:27	37	16,4	1	41	150
0:26:28	37	16,4	1	41	150
0:26:29	37	16,4	1	41	150
