Repository: ProgWizer/parser

File: project-root/data/Data Acquisition/Data Acquisition/2019 year (140)/19-095.txt (part 1 of 7)
--Test Summary--
Full Path and File Name	
Instrument Name	7322
Instrument Type	Model 7322 Consistometer - Variable Speed
Instrument Serial Number	
Test Start Date	07.11.2019
Test Start Time	12:30:45
Test Stop Date	07.11.2019
Test Stop Time	15:40:24
Test Length	3:09:39
Final Sample Time Offset	3:09:38
Controller Schedule Name	
Sampling Period	1 second
Comments	
Information	WellID	
Information	Customer	
Information	EngName	
Information	CementClass	I-50
Information	CementMfr	
Information	Additives	100I+50+120GVVS-16+45ASPM+0.4TA-100+0.8LK+0.3DPC
Information	Density	1500
Information	BHCT	0
Information	BHST	15
Information	FluidLoss	
Information	JobType	
Calculated Value	Time_30Bc	2:36:56
Calculated Value	Time_70Bc	3:08:02
Calculated Value	Time_100Bc	N/A
Initial Temperature (°C)	24 °C
Final Temperature (°C)	15 °C
Initial Pressure (MPa)	0,9 MPa
Final Pressure (MPa)	7,3 MPa
Initial Consistency (Bc)	15 Bc
Final Consistency (Bc)	76 Bc
Initial Wall Temperature (°C)	19 °C
Final Wall Temperature (°C)	14 °C
Initial Motor Speed (RPM)	150 RPM
Final Motor Speed (RPM)	150 RPM
--Data--
Time (HH:MM:SS)	Temperature (°C)	Pressure (MPa)	Consistency (Bc)	Wall Temperature (°C)	Motor Speed (RPM)
0:00:00	24	0,9	15	19	150
0:00:01	24	0,9	15	19	150
0:00:02	24	0,9	15	19	150
0:00:03	24	0,9	15	19	150
0:00:04	24	0,9	15	19	150
0:00:05	24	0,9	15	19	150
0:00:06	24	0,9	15	19	150
0:00:07	24	0,9	15	19	150
0:00:08	23	0,9	15	19	150
0:00:09	23	0,9	15	19	150
0:00:10	23	0,9	15	19	150
0:00:11	23	0,9	15	19	150
0:00:12	23	0,9	15	19	150
0:00:13	23	0,9	15	19	150
0:00:14	23	0,9	15	19	150
0:00:15	24	0,9	15	19	150
0:00:16	24	0,9	15	19	150
0:00:17	23	0,9	15	19	150
0:00:18	23	0,9	15	19	150
0:00:19	23	0,9	15	19	150
0:00:20	23	0,9	15	19	150
0:00:21	23	0,9	15	19	150
0:00:22	23	0,9	15	19	150
0:00:23	23	0,9	15	19	150
0:00:24	23	0,9	15	19	150
0:00:25	23	0,9	15	19	150
0:00:26	23	0,9	15	19	150
0:00:27	23	0,9	15	19	150
0:00:28	23	0,9	15	19	150
0:00:29	23	1,0	15	19	150
0:00:30	23	1,0	15	19	150
0:00:31	23	1,0	15	19	150
0:00:32	23	1,0	15	19	150
0:00:33	23	0,9	15	19	150
0:00:34	23	0,9	15	19	150
0:00:35	23	0,9	15	19	150
0:00:36	23	0,9	15	19	150
0:00:37	23	0,9	15	19	150
0:00:38	23	1,0	15	19	150
0:00:39	23	1,0	15	19	150
0:00:40	23	1,0	15	19	150
0:00:41	23	1,0	15	19	150
0:00:42	23	1,0	15	19	150
0:00:43	23	1,0	15	19	150
0:00:44	23	1,0	15	19	150
0:00:45	23	1,0	15	19	150
0:00:46	23	1,0	15	19	150
0:00:47	23	1,0	15	19	150
0:00:48	23	1,0	15	19	150
0:00:49	23	1,0	15	19	150
0:00:50	23	1,0	15	19	150
0:00:51	23	1,0	15	19	150
0:00:52	23	1,0	15	19	150
0:00:53	23	1,1	15	19	150
0:00:54	23	1,1	15	19	150
0:00:55	23	1,1	15	19	150
0:00:56	23	1,1	15	19	150
0:00:57	23	1,1	15	19	150
0:00:58	23	1,1	15	19	150
0:00:59	23	1,1	15	19	150
0:01:00	23	1,1	15	19	150
0:01:01	23	1,1	15	19	150
0:01:02	23	1,1	15	19	150
0:01:03	23	1,1	15	19	150
0:01:04	23	1,1	15	19	150
0:01:05	23	1,1	15	19	150
0:01:06	23	1,1	15	19	150
0:01:07	23	1,1	15	19	150
0:01:08	23	1,1	15	19	150
0:01:09	23	1,1	15	19	150
0:01:10	23	1,1	15	19	150
0:01:11	23	1,2	15	19	150
0:01:12	23	1,2	15	19	150
0:01:13	23	1,2	15	19	150
0:01:14	23	1,2	15	19	150
0:01:15	23	1,1	15	19	150
0:01:16	23	1,1	15	19	150
0:01:17	23	1,1	15	19	150
0:01:18	23	1,1	15	19	150
0:01:19	23	1,1	15	19	150
0:01:20	23	1,1	15	19	150
0:01:21	23	1,2	16	19	150
0:01:22	23	1,1	16	19	150
0:01:23	23	1,1	15	19	150
0:01:24	23	1,2	15	19	150
0:01:25	23	1,2	15	19	150
0:01:26	23	1,2	15	19	150
0:01:27	23	1,2	15	19	150
0:01:28	23	1,2	15	19	150
0:01:29	23	1,2	15	19	150
0:01:30	23	1,2	15	19	150
0:01:31	23	1,2	15	19	150
0:01:32	23	1,2	15	19	150
0:01:33	23	1,2	15	19	150
0:01:34	23	1,3	15	19	150
0:01:35	23	1,3	15	19	150
0:01:36	23	1,3	15	19	150
0:01:37	23	1,3	15	19	150
0:01:38	23	1,3	15	19	150
0:01:39	23	1,2	14	19	150
0:01:40	23	1,2	15	19	150
0:01:41	23	1,2	14	19	150
0:01:42	23	1,2	15	19	150
0:01:43	23	1,2	14	19	150
0:01:44	23	1,2	15	19	150
0:01:45	23	1,2	15	19	150
0:01:46	23	1,2	15	19	150
0:01:47	23	1,2	15	19	150
0:01:48	23	1,3	15	19	150
0:01:49	23	1,3	15	19	150
0:01:50	23	1,3	15	19	150
0:01:51	23	1,3	15	19	150
0:01:52	23	1,3	16	19	150
0:01:53	23	1,3	15	19	150
0:01:54	23	1,3	15	19	150
0:01:55	23	1,3	15	19	150
0:01:56	23	1,3	15	19	150
0:01:57	23	1,3	15	19	150
0:01:58	23	1,3	15	19	150
0:01:59	23	1,3	15	19	150
0:02:00	23	1,3	15	19	150
0:02:01	23	1,3	15	19	150
0:02:02	23	1,3	14	19	150
0:02:03	23	1,3	14	19	150
0:02:04	23	1,3	14	19	150
0:02:05	23	1,3	14	19	150
0:02:06	23	1,4	14	19	150
0:02:07	23	1,4	14	19	150
0:02:08	23	1,4	14	19	150
0:02:09	23	1,4	14	19	150
0:02:10	23	1,4	14	19	150
0:02:11	23	1,4	14	19	150
0:02:12	23	1,4	14	19	150
0:02:13	23	1,4	14	19	150
0:02:14	23	1,4	14	19	150
0:02:15	23	1,4	14	19	150
0:02:16	23	1,5	14	19	150
0:02:17	23	1,5	14	19	150
0:02:18	23	1,5	15	19	150
0:02:19	23	1,5	15	19	150
0:02:20	23	1,4	15	19	150
0:02:21	23	1,4	14	19	150
0:02:22	23	1,4	14	19	150
0:02:23	23	1,4	14	19	150
0:02:24	23	1,4	14	19	150
0:02:25	23	1,4	14	19	150
0:02:26	23	1,4	14	19	150
0:02:27	23	1,4	14	19	150
0:02:28	23	1,4	14	19	150
0:02:29	23	1,4	14	19	150
0:02:30	23	1,4	14	19	150
0:02:31	23	1,4	14	19	150
0:02:32	23	1,4	14	19	150
0:02:33	23	1,5	14	19	150
0:02:34	23	1,5	17	19	150
0:02:35	23	1,5	16	19	150
0:02:36	23	1,5	15	19	150
0:02:37	23	1,5	15	19	150
0:02:38	23	1,5	15	19	150
0:02:39	22	1,5	15	19	150
0:02:40	23	1,5	15	19	150
0:02:41	23	1,5	15	19	150
0:02:42	22	1,5	15	19	150
0:02:43	22	1,5	15	19	150
0:02:44	22	1,5	15	19	150
0:02:45	22	1,5	15	19	150
0:02:46	22	1,5	15	19	150
0:02:47	22	1,5	15	19	150
0:02:48	22	1,5	15	19	150
0:02:49	22	1,5	15	19	150
0:02:50	22	1,5	15	19	150
0:02:51	22	1,5	15	19	150
0:02:52	22	1,6	15	19	150
0:02:53	22	1,6	15	19	150
0:02:54	22	1,6	15	19	150
0:02:55	22	1,6	15	19	150
0:02:56	22	1,6	15	19	150
0:02:57	22	1,6	15	19	150
0:02:58	22	1,6	14	19	150
0:02:59	22	1,6	15	19	150
0:03:00	22	1,6	15	19	150
0:03:01	22	1,6	15	19	150
0:03:02	22	1,6	14	19	150
0:03:03	22	1,6	14	19	150
0:03:04	22	1,6	14	19	150
0:03:05	22	1,6	14	19	150
0:03:06	22	1,6	15	19	150
0:03:07	22	1,6	14	19	150
0:03:08	22	1,6	15	19	150
0:03:09	22	1,6	15	19	150
0:03:10	22	1,6	14	19	150
0:03:11	22	1,6	15	19	150
0:03:12	22	1,7	14	19	150
0:03:13	22	1,7	15	19	150
0:03:14	22	1,7	14	19	150
0:03:15	22	1,7	14	19	150
0:03:16	22	1,7	14	19	150
0:03:17	22	1,7	15	19	150
0:03:18	22	1,7	15	19	150
0:03:19	22	1,7	15	19	150
0:03:20	22	1,7	15	19	150
0:03:21	22	1,7	15	19	150
0:03:22	22	1,7	15	19	150
0:03:23	22	1,7	15	19	150
0:03:24	22	1,7	15	19	150
0:03:25	22	1,7	15	19	150
0:03:26	22	1,7	15	19	150
0:03:27	22	1,8	15	19	150
0:03:28	22	1,8	15	19	150
0:03:29	22	1,8	15	19	150
0:03:30	22	1,8	15	19	150
0:03:31	22	1,8	15	19	150
0:03:32	22	1,8	15	19	150
0:03:33	22	1,8	15	19	150
0:03:34	22	1,8	15	19	150
0:03:35	22	1,7	15	19	150
0:03:36	22	1,7	15	19	150
0:03:37	22	1,7	15	19	150
0:03:38	22	1,7	15	19	150
0:03:39	22	1,7	15	19	150
0:03:40	22	1,7	15	19	150
0:03:41	22	1,7	15	19	150
0:03:42	22	1,7	15	19	150
0:03:43	22	1,7	15	19	150
0:03:44	22	1,7	15	19	150
0:03:45	22	1,7	15	19	150
0:03:46	22	1,7	15	19	150
0:03:47	22	1,8	15	19	150
0:03:48	22	1,9	15	19	150
0:03:49	22	1,9	15	19	150
0:03:50	22	1,9	15	19	150
0:03:51	22	1,9	15	19	150
0:03:52	22	1,9	15	19	150
0:03:53	22	1,9	15	19	150
0:03:54	22	1,8	15	19	150
0:03:55	22	1,8	15	19	150
0:03:56	22	1,8	15	19	150
0:03:57	22	1,8	15	19	150
0:03:58	22	1,8	15	19	150
0:03:59	22	1,8	15	19	150
0:04:00	22	1,8	15	19	150
0:04:01	22	1,8	15	19	150
0:04:02	22	1,8	15	19	150
0:04:03	22	1,8	15	19	150
0:04:04	22	1,8	15	19	150
0:04:05	22	1,9	15	19	150
0:04:06	22	1,9	15	19	150
0:04:07	22	1,9	15	19	150
0:04:08	22	1,9	15	19	150
0:04:09	22	1,8	15	19	150
0:04:10	22	1,8	15	19	150
0:04:11	22	1,9	15	19	150
0:04:12	22	2,0	15	19	150
0:04:13	22	2,0	15	19	150
0:04:14	22	2,0	15	19	150
0:04:15	22	2,0	15	19	150
0:04:16	22	2,0	15	19	150
0:04:17	22	2,0	15	19	150
0:04:18	22	2,0	15	19	150
0:04:19	22	1,9	15	19	150
0:04:20	22	1,9	15	19	150
0:04:21	22	1,9	15	19	150
0:04:22	22	1,9	15	19	150
0:04:23	22	1,9	15	19	150
0:04:24	22	1,9	15	19	150
0:04:25	22	1,9	15	19	150
0:04:26	22	1,9	15	19	150
0:04:27	22	1,9	15	19	150
0:04:28	22	1,9	15	19	150
0:04:29	22	2,0	15	19	150
0:04:30	22	2,1	15	19	150
0:04:31	22	2,1	15	19	150
0:04:32	22	2,1	15	19	150
0:04:33	22	2,0	15	19	150
0:04:34	22	2,0	15	19	150
0:04:35	22	2,0	15	19	150
0:04:36	22	2,0	14	19	150
0:04:37	22	2,0	14	19	150
0:04:38	22	2,0	14	19	150
0:04:39	22	2,0	14	19	150
0:04:40	22	2,0	14	19	150
0:04:41	22	2,0	14	19	150
0:04:42	22	2,0	14	19	150
0:04:43	22	2,0	14	19	150
0:04:44	22	2,0	14	19	150
0:04:45	22	2,0	14	19	150
0:04:46	22	2,0	14	19	150
0:04:47	22	2,0	14	19	150
0:04:48	22	2,1	14	19	150
0:04:49	22	2,1	14	19	150
0:04:50	22	2,1	14	19	150
0:04:51	22	2,1	14	19	150
0:04:52	22	2,1	14	19	150
0:04:53	22	2,1	14	19	150
0:04:54	22	2,1	14	19	150
0:04:55	22	2,1	14	19	150
0:04:56	22	2,1	14	19	150
0:04:57	22	2,1	14	19	150
0:04:58	22	2,1	14	19	150
0:04:59	22	2,1	14	19	150
0:05:00	22	2,1	14	19	150
0:05:01	22	2,1	14	19	150
0:05:02	22	2,1	14	19	150
0:05:03	22	2,1	14	19	150
0:05:04	22	2,1	14	19	150
0:05:05	22	2,1	14	18	150
0:05:06	22	2,1	14	19	150
0:05:07	22	2,1	14	19	150
0:05:08	22	2,1	14	19	150
0:05:09	22	2,0	15	19	150
0:05:10	22	2,1	15	19	150
0:05:11	22	2,2	15	19	150
0:05:12	22	2,3	18	19	150
0:05:13	22	2,3	17	19	150
0:05:14	22	2,2	16	19	150
0:05:15	22	2,2	15	19	150
0:05:16	22	2,2	15	19	150
0:05:17	22	2,2	15	19	150
0:05:18	22	2,2	15	19	150
0:05:19	22	2,2	15	19	150
0:05:20	22	2,2	15	19	150
0:05:21	22	2,2	15	19	150
0:05:22	22	2,2	15	19	150
0:05:23	22	2,2	15	18	150
0:05:24	22	2,2	15	19	150
0:05:25	22	2,2	15	18	150
0:05:26	22	2,2	15	18	150
0:05:27	22	2,1	15	19	150
0:05:28	22	2,1	15	19	150
0:05:29	22	2,2	15	19	150
0:05:30	22	2,2	15	18	150
0:05:31	21	2,2	15	19	150
0:05:32	21	2,2	15	19	150
0:05:33	22	2,2	15	18	150
0:05:34	22	2,2	15	19	150
0:05:35	21	2,2	15	19	150
0:05:36	21	2,3	15	18	150
0:05:37	21	2,4	15	18	150
0:05:38	21	2,4	15	18	150
0:05:39	21	2,4	15	19	150
0:05:40	21	2,4	15	18	150
0:05:41	21	2,4	15	19	150
0:05:42	21	2,3	15	19	150
0:05:43	21	2,3	15	19	150
0:05:44	21	2,3	15	19	150
0:05:45	21	2,3	15	19	150
0:05:46	21	2,3	15	19	150
0:05:47	21	2,3	15	18	150
0:05:48	21	2,3	15	19	150
0:05:49	21	2,3	15	18	150
0:05:50	21	2,3	15	19	150
0:05:51	21	2,3	15	19	150
0:05:52	21	2,3	15	18	150
0:05:53	21	2,3	15	19	150
0:05:54	21	2,3	15	18	150
0:05:55	21	2,2	15	19	150
0:05:56	21	2,4	15	18	150
0:05:57	21	2,4	15	19	150
0:05:58	21	2,5	15	18	150
0:05:59	21	2,4	15	19	150
0:06:00	21	2,4	15	19	150
0:06:01	21	2,4	15	18	150
0:06:02	21	2,4	15	18	150
0:06:03	21	2,4	15	19	150
0:06:04	21	2,4	15	18	150
0:06:05	21	2,4	14	18	150
0:06:06	21	2,4	15	18	150
0:06:07	21	2,4	14	18	150
0:06:08	21	2,4	14	18	150
0:06:09	21	2,4	14	18	150
0:06:10	21	2,4	14	18	150
0:06:11	21	2,4	14	18	150
0:06:12	21	2,3	14	18	150
0:06:13	21	2,3	14	18	150
0:06:14	21	2,3	14	18	150
0:06:15	21	2,3	14	18	150
0:06:16	21	2,4	14	18	150
0:06:17	21	2,4	14	18	150
0:06:18	21	2,4	14	18	150
0:06:19	21	2,4	14	19	150
0:06:20	21	2,3	14	18	150
0:06:21	21	2,5	14	18	150
0:06:22	21	2,6	14	18	150
0:06:23	21	2,6	14	19	150
0:06:24	21	2,6	14	18	150
0:06:25	21	2,6	14	18	150
0:06:26	21	2,6	14	18	150
0:06:27	21	2,5	14	18	150
0:06:28	21	2,5	14	18	150
0:06:29	21	2,5	14	18	150
0:06:30	21	2,5	14	18	150
0:06:31	21	2,5	14	18	150
0:06:32	21	2,5	14	18	150
0:06:33	21	2,5	14	18	150
0:06:34	21	2,5	14	18	150
0:06:35	21	2,5	14	18	150
0:06:36	21	2,5	14	18	150
0:06:37	21	2,5	14	18	150
0:06:38	21	2,5	14	18	150
0:06:39	21	2,4	14	18	150
0:06:40	21	2,4	14	18	150
0:06:41	21	2,5	14	18	150
0:06:42	21	2,6	14	18	150
0:06:43	21	2,7	14	18	150
0:06:44	21	2,7	14	18	150
0:06:45	21	2,7	14	18	150
0:06:46	21	2,7	14	18	150
0:06:47	21	2,6	14	18	150
0:06:48	21	2,6	14	18	150
0:06:49	21	2,6	14	18	150
0:06:50	21	2,6	14	18	150
0:06:51	21	2,6	14	18	150
0:06:52	21	2,6	14	18	150
0:06:53	21	2,6	14	18	150
0:06:54	21	2,6	14	18	150
0:06:55	21	2,6	14	18	150
0:06:56	21	2,6	14	18	150
0:06:57	21	2,5	14	18	150
0:06:58	21	2,5	14	18	150
0:06:59	21	2,5	14	18	150
0:07:00	21	2,5	14	18	150
0:07:01	21	2,5	15	18	150
0:07:02	21	2,5	14	18	150
0:07:03	21	2,6	14	18	150
0:07:04	21	2,6	14	18	150
0:07:05	21	2,6	14	18	150
0:07:06	21	2,5	14	18	150
0:07:07	21	2,5	14	18	150
0:07:08	21	2,7	14	18	150
0:07:09	21	2,8	14	18	150
0:07:10	21	2,8	14	18	150
0:07:11	21	2,8	14	18	150
0:07:12	21	2,8	14	18	150
0:07:13	21	2,8	14	18	150
0:07:14	21	2,8	14	18	150
0:07:15	21	2,7	14	18	150
0:07:16	21	2,7	14	18	150
0:07:17	21	2,7	14	18	150
0:07:18	21	2,7	14	18	150
0:07:19	21	2,7	14	18	150
0:07:20	21	2,7	14	18	150
0:07:21	21	2,7	14	18	150
0:07:22	21	2,7	14	18	150
0:07:23	21	2,7	14	18	150
0:07:24	21	2,7	14	18	150
0:07:25	21	2,7	14	18	150
0:07:26	21	2,7	14	18	150
0:07:27	21	2,7	14	18	150
0:07:28	21	2,6	14	18	150
0:07:29	21	2,6	14	18	150
0:07:30	21	2,6	14	18	150
0:07:31	21	2,8	14	18	150
0:07:32	21	2,9	14	18	150
0:07:33	21	2,9	14	18	150
0:07:34	21	2,9	14	18	150
0:07:35	21	2,9	14	18	150
0:07:36	21	2,9	14	18	150
0:07:37	21	2,9	14	18	150
0:07:38	21	2,9	14	18	150
0:07:39	21	2,8	14	18	150
0:07:40	21	2,8	14	18	150
0:07:41	21	2,8	14	18	150
0:07:42	21	2,8	14	18	150
0:07:43	21	2,8	14	18	150
0:07:44	21	2,8	14	18	150
0:07:45	21	2,8	14	18	150
0:07:46	21	2,8	14	18	150
0:07:47	21	2,8	14	18	150
0:07:48	21	2,8	14	18	150
0:07:49	21	2,8	14	18	150
0:07:50	21	2,8	14	18	150
0:07:51	21	2,8	14	18	150
0:07:52	21	2,7	15	18	150
0:07:53	21	2,7	15	18	150
0:07:54	21	2,7	14	18	150
0:07:55	21	2,9	14	18	150
0:07:56	21	3,0	14	18	150
0:07:57	21	3,0	14	18	150
0:07:58	21	3,0	14	18	150
0:07:59	21	3,0	14	18	150
0:08:00	21	3,0	14	18	150
0:08:01	21	2,9	14	18	150
0:08:02	21	2,9	14	18	150
0:08:03	21	2,9	14	18	150
0:08:04	21	2,9	14	18	150
0:08:05	21	2,9	14	18	150
0:08:06	21	2,9	14	18	150
0:08:07	21	2,9	14	18	150
0:08:08	21	2,9	14	18	150
0:08:09	21	2,9	14	18	150
0:08:10	21	2,9	14	18	150
0:08:11	21	2,9	14	18	150
0:08:12	21	2,9	14	18	150
0:08:13	21	2,9	14	18	150
0:08:14	21	2,8	14	18	150
0:08:15	21	2,8	14	18	150
0:08:16	21	2,8	14	18	150
0:08:17	21	2,8	14	18	150
0:08:18	21	3,0	15	18	150
0:08:19	21	3,1	15	18	150
0:08:20	21	3,1	15	18	150
0:08:21	21	3,1	15	18	150
0:08:22	21	3,1	15	18	150
0:08:23	21	3,1	15	18	150
0:08:24	21	3,1	14	18	150
0:08:25	21	3,1	14	18	150
0:08:26	21	3,1	14	18	150
0:08:27	21	3,1	14	18	150
0:08:28	21	3,1	14	18	150
0:08:29	21	3,0	14	18	150
0:08:30	21	3,0	14	18	150
0:08:31	21	3,0	14	18	150
0:08:32	21	3,0	14	18	150
0:08:33	21	3,0	14	18	150
0:08:34	21	3,0	14	18	150
0:08:35	21	3,0	14	18	150
0:08:36	21	3,0	14	18	150
0:08:37	21	3,0	14	18	150
0:08:38	21	3,0	14	18	150
0:08:39	21	3,0	14	18	150
0:08:40	21	3,0	14	18	150
0:08:41	21	3,0	14	18	150
0:08:42	21	3,0	14	18	150
0:08:43	21	2,9	14	18	150
0:08:44	21	2,9	15	18	150
0:08:45	21	3,1	15	18	150
0:08:46	21	3,2	15	18	150
0:08:47	21	3,2	15	18	150
0:08:48	21	3,2	15	18	150
0:08:49	21	3,2	15	18	150
0:08:50	21	3,2	15	18	150
0:08:51	21	3,2	15	18	150
0:08:52	21	3,2	15	18	150
0:08:53	21	3,2	15	18	150
0:08:54	21	3,2	15	18	150
0:08:55	21	3,2	15	18	150
0:08:56	21	3,2	15	18	150
0:08:57	21	3,2	15	18	150
0:08:58	21	3,1	15	18	150
0:08:59	21	3,1	15	18	150
0:09:00	21	3,1	15	18	150
0:09:01	21	3,1	15	18	150
0:09:02	21	3,1	15	18	150
0:09:03	21	3,1	15	18	150
0:09:04	21	3,1	15	18	150
0:09:05	21	3,1	15	18	150
0:09:06	21	3,1	15	18	150
0:09:07	21	3,1	15	18	150
0:09:08	21	3,1	15	18	150
0:09:09	21	3,1	15	18	150
0:09:10	21	3,1	15	18	150
0:09:11	21	3,1	15	18	150
0:09:12	21	3,0	15	18	150
0:09:13	21	3,3	15	18	150
0:09:14	21	3,3	15	18	150
0:09:15	21	3,3	15	18	150
0:09:16	20	3,3	15	18	150
0:09:17	20	3,3	15	18	150
0:09:18	20	3,3	15	18	150
0:09:19	20	3,3	15	18	150
0:09:20	20	3,3	15	18	150
0:09:21	20	3,3	15	18	150
0:09:22	20	3,3	15	18	150
0:09:23	20	3,3	15	18	150
0:09:24	20	3,3	15	18	150
0:09:25	20	3,3	15	18	150
0:09:26	20	3,3	15	18	150
0:09:27	20	3,2	15	18	150
0:09:28	20	3,2	15	18	150
0:09:29	20	3,2	15	18	150
0:09:30	20	3,2	15	18	150
0:09:31	20	3,2	15	18	150
0:09:32	20	3,2	15	18	150
0:09:33	20	3,2	15	18	150
0:09:34	20	3,2	15	18	150
0:09:35	20	3,2	15	18	150
0:09:36	20	3,2	15	18	150
0:09:37	20	3,2	15	18	150
0:09:38	20	3,2	15	18	150
0:09:39	20	3,2	15	18	150
0:09:40	20	3,3	15	18	150
0:09:41	20	3,4	15	18	150
0:09:42	20	3,5	15	18	150
0:09:43	20	3,4	15	18	150
0:09:44	20	3,4	15	18	150
0:09:45	20	3,4	15	18	150
0:09:46	20	3,4	15	18	150
0:09:47	20	3,4	15	18	150
0:09:48	20	3,4	15	18	150
0:09:49	20	3,4	15	18	150
0:09:50	20	3,4	15	18	150
0:09:51	20	3,4	15	18	150
0:09:52	20	3,4	15	18	150
0:09:53	20	3,4	15	18	150
0:09:54	20	3,3	15	18	150
0:09:55	20	3,3	15	18	150
0:09:56	20	3,3	15	18	150
0:09:57	20	3,3	15	18	150
0:09:58	20	3,3	15	18	150
0:09:59	20	3,3	15	18	150
0:10:00	20	3,3	15	18	150
0:10:01	20	3,3	15	18	150
0:10:02	20	3,3	15	18	150
0:10:03	20	3,3	15	18	150
0:10:04	20	3,3	15	18	150
0:10:05	20	3,3	15	18	150
0:10:06	20	3,3	15	18	150
0:10:07	20	3,3	15	18	150
0:10:08	20	3,3	15	18	150
0:10:09	20	3,3	15	18	150
0:10:10	20	3,3	15	18	150
0:10:11	20	3,3	15	18	150
0:10:12	20	3,5	15	18	150
0:10:13	20	3,6	15	18	150
0:10:14	20	3,6	15	18	150
0:10:15	20	3,6	15	18	150
0:10:16	20	3,6	15	18	150
0:10:17	20	3,6	15	18	150
0:10:18	20	3,6	15	18	150
0:10:19	20	3,6	15	18	150
0:10:20	20	3,6	15	18	150
0:10:21	20	3,5	15	18	150
0:10:22	20	3,5	15	18	150
0:10:23	20	3,5	15	18	150
0:10:24	20	3,5	15	18	150
0:10:25	20	3,5	15	18	150
0:10:26	20	3,5	15	18	150
0:10:27	20	3,5	15	18	150
0:10:28	20	3,5	15	18	150
0:10:29	20	3,5	15	18	150
0:10:30	20	3,5	15	18	150
0:10:31	20	3,5	15	18	150
0:10:32	20	3,5	15	18	150
0:10:33	20	3,4	15	18	150
0:10:34	20	3,4	15	18	150
0:10:35	20	3,4	15	18	150
0:10:36	20	3,4	15	18	150
0:10:37	20	3,4	15	18	150
0:10:38	20	3,4	15	18	150
0:10:39	20	3,4	15	18	150
0:10:40	20	3,6	15	18	150
0:10:41	20	3,7	15	18	150
0:10:42	20	3,8	15	18	150
0:10:43	20	3,8	15	18	150
0:10:44	20	3,7	15	18	150
0:10:45	20	3,7	15	18	150
0:10:46	20	3,7	15	18	150
0:10:47	20	3,7	15	18	150
0:10:48	20	3,7	15	18	150
0:10:49	20	3,7	15	18	150
0:10:50	20	3,7	15	18	150
0:10:51	20	3,7	15	18	150
0:10:52	20	3,7	15	18	150
0:10:53	20	3,7	15	18	150
0:10:54	20	3,6	15	18	150
0:10:55	20	3,6	15	18	150
0:10:56	20	3,6	15	18	150
0:10:57	20	3,6	15	18	150
0:10:58	20	3,6	15	18	150
0:10:59	20	3,6	15	18	150
0:11:00	20	3,6	15	18	150
0:11:01	20	3,6	15	18	150
0:11:02	20	3,6	15	18	150
0:11:03	20	3,6	15	18	150
0:11:04	20	3,6	15	18	150
0:11:05	20	3,6	15	18	150
0:11:06	20	3,6	15	18	150
0:11:07	20	3,5	15	18	150
0:11:08	20	3,5	15	18	150
0:11:09	20	3,5	15	18	150
0:11:10	20	3,5	15	18	150
0:11:11	20	3,7	15	18	150
0:11:12	20	3,8	15	18	150
0:11:13	20	3,9	15	18	150
0:11:14	20	3,9	15	18	150
0:11:15	20	3,9	15	18	150
0:11:16	20	3,8	15	18	150
0:11:17	20	3,8	15	18	150
0:11:18	20	3,8	15	18	150
0:11:19	20	3,8	15	18	150
0:11:20	20	3,8	15	18	150
0:11:21	20	3,8	15	18	150
0:11:22	20	3,8	15	18	150
0:11:23	20	3,8	15	18	150
0:11:24	20	3,8	15	18	150
0:11:25	20	3,8	15	18	150
0:11:26	20	3,7	15	18	150
0:11:27	20	3,7	15	18	150
0:11:28	20	3,7	15	18	150
0:11:29	20	3,7	15	18	150
0:11:30	20	3,7	15	18	150
0:11:31	20	3,7	15	18	150
0:11:32	20	3,7	15	18	150
0:11:33	20	3,7	15	18	150
0:11:34	20	3,7	15	18	150
0:11:35	20	3,7	15	18	150
0:11:36	20	3,7	15	18	150
0:11:37	20	3,7	15	18	150
0:11:38	20	3,7	15	18	150
0:11:39	20	3,7	15	18	150
0:11:40	20	3,7	15	18	150
0:11:41	20	3,9	15	18	150
0:11:42	20	3,9	15	18	150
0:11:43	20	3,9	15	18	150
0:11:44	20	3,9	15	18	150
0:11:45	20	3,9	15	18	150
0:11:46	20	3,9	15	18	150
0:11:47	20	3,9	15	18	150
0:11:48	20	3,9	15	18	150
0:11:49	20	3,9	15	18	150
0:11:50	20	3,9	15	18	150
0:11:51	20	3,9	15	18	150
0:11:52	20	3,9	15	18	150
0:11:53	20	3,9	15	18	150
0:11:54	20	3,8	15	18	150
0:11:55	20	3,8	15	18	150
0:11:56	20	3,8	15	18	150
0:11:57	20	3,8	15	18	150
0:11:58	20	3,8	15	18	150
0:11:59	20	3,8	15	18	150
0:12:00	20	3,8	15	18	150
0:12:01	20	3,8	15	18	150
0:12:02	20	3,8	15	18	150
0:12:03	20	3,8	15	18	150
0:12:04	20	3,8	15	18	150
0:12:05	20	3,8	15	18	150
0:12:06	20	3,8	15	18	150
0:12:07	20	3,8	15	18	150
0:12:08	20	3,8	15	18	150
0:12:09	20	3,8	15	18	150
0:12:10	20	3,8	15	18	150
0:12:11	20	3,8	15	18	150
0:12:12	20	3,8	15	18	150
0:12:13	20	3,8	15	18	150
0:12:14	20	3,8	15	18	150
0:12:15	20	3,8	15	18	150
0:12:16	20	3,9	15	18	150
0:12:17	20	4,1	15	18	150
0:12:18	20	4,1	15	18	150
0:12:19	20	4,1	15	18	150
0:12:20	20	4,1	15	18	150
0:12:21	20	4,1	15	18	150
0:12:22	20	4,1	15	18	150
0:12:23	20	4,1	15	18	150
0:12:24	20	4,1	15	18	150
0:12:25	20	4,1	15	18	150
0:12:26	20	4,0	15	18	150
0:12:27	20	4,0	15	18	150
0:12:28	20	4,0	15	18	150
0:12:29	20	4,0	15	18	150
0:12:30	20	4,0	15	18	150
0:12:31	20	4,0	15	18	150
0:12:32	20	4,0	15	18	150
0:12:33	20	4,0	15	18	150
0:12:34	20	4,0	15	18	150
0:12:35	20	4,0	15	18	150
0:12:36	20	4,0	15	18	150
0:12:37	20	4,0	15	18	150
0:12:38	20	3,9	15	18	150
0:12:39	20	3,9	15	18	150
0:12:40	20	3,9	15	18	150
0:12:41	20	3,9	15	18	150
0:12:42	20	3,9	15	18	150
0:12:43	20	3,9	15	18	150
0:12:44	20	4,0	15	18	150
0:12:45	20	4,1	15	18	150
0:12:46	20	4,2	15	18	150
0:12:47	20	4,2	15	18	150
0:12:48	20	4,2	15	18	150
0:12:49	20	4,2	15	18	150
0:12:50	20	4,2	15	18	150
0:12:51	20	4,2	15	18	150
0:12:52	20	4,1	15	18	150
0:12:53	20	4,1	15	18	150
0:12:54	20	4,1	15	18	150
0:12:55	20	4,1	15	18	150
0:12:56	20	4,1	15	18	150
0:12:57	20	4,1	15	18	150
0:12:58	20	4,1	15	18	150
0:12:59	20	4,1	15	18	150
0:13:00	20	4,1	15	18	150
0:13:01	20	4,1	15	18	150
0:13:02	20	4,1	15	18	150
0:13:03	20	4,1	15	18	150
0:13:04	20	4,1	15	18	150
0:13:05	20	4,0	15	18	150
0:13:06	20	4,0	15	18	150
0:13:07	20	4,0	15	18	150
0:13:08	20	4,0	15	18	150
0:13:09	20	4,0	15	18	150
0:13:10	20	4,1	15	18	150
0:13:11	20	4,1	15	18	150
0:13:12	20	4,1	15	18	150
0:13:13	20	4,1	15	18	150
0:13:14	20	4,1	15	18	150
0:13:15	20	4,1	15	18	150
0:13:16	20	4,1	15	18	150
0:13:17	20	4,1	15	18	150
0:13:18	20	4,1	15	18	150
0:13:19	20	4,1	15	18	150
0:13:20	20	4,1	15	18	150
0:13:21	20	4,1	15	18	150
0:13:22	20	4,3	15	18	150
0:13:23	20	4,4	15	18	150
0:13:24	20	4,4	15	18	150
0:13:25	20	4,4	15	18	150
0:13:26	20	4,4	15	18	150
0:13:27	20	4,4	15	18	150
0:13:28	20	4,3	15	18	150
0:13:29	20	4,3	15	18	150
0:13:30	20	4,3	15	18	150
0:13:31	20	4,3	15	18	150
0:13:32	20	4,3	15	18	150
0:13:33	20	4,3	15	18	150
0:13:34	20	4,3	15	18	150
0:13:35	20	4,3	15	18	150
0:13:36	20	4,3	15	18	150
0:13:37	20	4,3	15	18	150
0:13:38	20	4,3	15	18	150
0:13:39	20	4,2	15	18	150
0:13:40	20	4,2	15	18	150
0:13:41	20	4,2	15	18	150
0:13:42	20	4,2	15	18	150
0:13:43	20	4,2	15	18	150
0:13:44	20	4,2	15	18	150
0:13:45	20	4,2	15	18	150
0:13:46	20	4,2	15	18	150
0:13:47	20	4,2	15	18	150
0:13:48	20	4,2	15	18	150
0:13:49	20	4,2	15	18	150
0:13:50	20	4,4	15	18	150
0:13:51	20	4,5	15	18	150
0:13:52	20	4,5	15	18	150
0:13:53	20	4,5	15	18	150
0:13:54	20	4,4	15	18	150
0:13:55	20	4,4	15	18	150
0:13:56	20	4,4	15	18	150
0:13:57	20	4,4	15	18	150
0:13:58	20	4,4	15	18	150
0:13:59	20	4,4	15	18	150
0:14:00	20	4,4	15	18	150
0:14:01	20	4,4	15	18	150
0:14:02	20	4,4	15	18	150
0:14:03	20	4,4	15	18	150
0:14:04	20	4,4	15	18	150
0:14:05	20	4,4	15	18	150
0:14:06	20	4,3	15	18	150
0:14:07	20	4,3	15	18	150
0:14:08	20	4,3	15	18	150
0:14:09	20	4,3	15	18	150
0:14:10	20	4,3	15	18	150
0:14:11	20	4,3	15	18	150
0:14:12	20	4,3	15	18	150
0:14:13	20	4,3	15	18	150
0:14:14	20	4,3	15	18	150
0:14:15	20	4,3	15	18	150
0:14:16	20	4,4	15	18	150
0:14:17	20	4,4	15	18	150
0:14:18	20	4,4	15	18	150
0:14:19	20	4,4	15	18	150
0:14:20	20	4,4	15	18	150
0:14:21	20	4,4	15	18	150
0:14:22	20	4,4	15	18	150
0:14:23	20	4,4	15	18	150
0:14:24	20	4,4	15	18	150
0:14:25	20	4,3	15	18	150
0:14:26	20	4,3	15	18	150
0:14:27	20	4,4	15	18	150
0:14:28	20	4,6	15	18	150
0:14:29	20	4,6	15	18	150
0:14:30	20	4,6	15	18	150
0:14:31	20	4,6	15	18	150
0:14:32	20	4,6	15	18	150
0:14:33	20	4,6	15	18	150
0:14:34	20	4,6	15	18	150
0:14:35	20	4,6	15	18	150
0:14:36	20	4,6	15	18	150
0:14:37	19	4,6	15	18	150
0:14:38	20	4,6	15	18	150
0:14:39	20	4,6	15	18	150
0:14:40	20	4,5	15	18	150
0:14:41	20	4,5	15	18	150
0:14:42	19	4,5	15	18	150
0:14:43	19	4,5	15	18	150
0:14:44	19	4,5	15	18	150
0:14:45	20	4,5	15	18	150
0:14:46	19	4,5	15	18	150
0:14:47	19	4,5	15	18	150
0:14:48	19	4,5	15	18	150
0:14:49	19	4,5	15	18	150
0:14:50	19	4,5	15	18	150
0:14:51	19	4,5	15	18	150
0:14:52	19	4,4	15	18	150
0:14:53	19	4,4	15	18	150
0:14:54	19	4,5	15	18	150
0:14:55	19	4,5	15	18	150
0:14:56	19	4,5	15	18	150
0:14:57	19	4,5	15	18	150
0:14:58	19	4,5	15	18	150
0:14:59	19	4,5	15	18	150
0:15:00	19	4,6	15	18	150
0:15:01	19	4,7	15	18	150
0:15:02	19	4,8	15	18	150
0:15:03	19	4,8	15	18	150
0:15:04	19	4,8	15	17	150
0:15:05	19	4,8	15	18	150
0:15:06	19	4,8	15	18	150
0:15:07	19	4,8	15	18	150
0:15:08	19	4,7	15	18	150
0:15:09	19	4,7	15	18	150
0:15:10	19	4,7	15	18	150
0:15:11	19	4,7	15	18	150
0:15:12	19	4,7	15	18	150
0:15:13	19	4,7	15	18	150
0:15:14	19	4,7	15	18	150
0:15:15	19	4,7	15	18	150
0:15:16	19	4,7	15	18	150
0:15:17	19	4,7	15	18	150
0:15:18	19	4,7	15	18	150
0:15:19	19	4,7	15	17	150
0:15:20	19	4,6	15	18	150
0:15:21	19	4,6	15	18	150
0:15:22	19	4,6	15	18	150
0:15:23	19	4,6	15	18	150
0:15:24	19	4,6	15	18	150
0:15:25	19	4,6	15	18	150
0:15:26	19	4,6	15	18	150
0:15:27	19	4,6	15	18	150
0:15:28	19	4,6	15	18	150
0:15:29	19	4,6	15	18	150
0:15:30	19	4,6	15	18	150
0:15:31	19	4,6	15	18	150
0:15:32	19	4,6	15	18	150
0:15:33	19	4,6	15	18	150
0:15:34	19	4,7	15	18	150
0:15:35	19	4,9	15	18	150
0:15:36	19	4,9	15	18	150
0:15:37	19	4,9	15	18	150
0:15:38	19	4,9	15	18	150
0:15:39	19	4,9	15	18	150
0:15:40	19	4,9	15	18	150
0:15:41	19	4,9	15	17	150
0:15:42	19	4,9	15	18	150
0:15:43	19	4,9	15	18	150
0:15:44	19	4,9	15	18	150
0:15:45	19	4,9	15	18	150
0:15:46	19	4,9	15	18	150
0:15:47	19	4,8	15	18	150
0:15:48	19	4,8	15	18	150
0:15:49	19	4,8	15	18	150
0:15:50	19	4,8	15	18	150
0:15:51	19	4,8	15	17	150
0:15:52	19	4,8	15	17	150
0:15:53	19	4,8	15	18	150
0:15:54	19	4,8	15	17	150
0:15:55	19	4,8	15	18	150
0:15:56	19	4,8	15	17	150
0:15:57	19	4,8	15	18	150
0:15:58	19	4,8	15	17	150
0:15:59	19	4,8	15	18	150
0:16:00	19	4,8	15	18	150
0:16:01	19	4,7	15	17	150
0:16:02	19	4,7	15	18	150
0:16:03	19	4,7	15	17	150
0:16:04	19	4,7	15	17	150
0:16:05	19	4,8	15	18	150
0:16:06	19	4,8	15	18	150
0:16:07	19	4,8	15	17	150
0:16:08	19	4,8	15	17	150
0:16:09	19	4,8	15	18	150
0:16:10	19	5,0	15	18	150
0:16:11	19	5,1	15	18	150
0:16:12	19	5,1	15	18	150
0:16:13	19	5,1	15	18	150
0:16:14	19	5,1	15	18	150
0:16:15	19	5,1	15	18	150
0:16:16	19	5,1	15	18	150
0:16:17	19	5,1	15	18	150
0:16:18	19	5,0	15	17	150
0:16:19	19	5,0	15	18	150
0:16:20	19	5,0	15	18	150
0:16:21	19	5,0	15	17	150
0:16:22	19	5,0	15	18	150
0:16:23	19	5,0	15	17	150
0:16:24	19	5,0	15	17	150
0:16:25	19	5,0	15	17	150
0:16:26	19	5,0	15	17	150
0:16:27	19	5,0	15	17	150
0:16:28	19	5,0	15	18	150
0:16:29	19	4,9	15	17	150
0:16:30	19	4,9	15	17	150
0:16:31	19	4,9	15	17	150
0:16:32	19	4,9	15	18	150
0:16:33	19	4,9	15	18	150
0:16:34	19	4,9	15	17	150
0:16:35	19	4,9	15	18	150
0:16:36	19	4,9	15	17	150
0:16:37	19	4,9	15	17	150
0:16:38	19	4,9	15	17	150
0:16:39	19	4,9	15	18	150
0:16:40	19	5,0	15	17	150
0:16:41	19	5,2	15	17	150
0:16:42	19	5,2	15	18	150
0:16:43	19	5,2	15	17	150
0:16:44	19	5,2	15	18	150
0:16:45	19	5,2	15	18	150
0:16:46	19	5,2	15	18	150
0:16:47	19	5,2	15	17	150
0:16:48	19	5,2	15	17	150
0:16:49	19	5,2	15	18	150
0:16:50	19	5,2	15	17	150
0:16:51	19	5,2	15	17	150
0:16:52	19	5,1	15	18	150
0:16:53	19	5,1	15	17	150
0:16:54	19	5,1	15	18	150
0:16:55	19	5,1	15	18	150
0:16:56	19	5,1	15	17	150
0:16:57	19	5,1	15	18	150
0:16:58	19	5,1	15	17	150
0:16:59	19	5,1	15	17	150
0:17:00	19	5,1	15	17	150
0:17:01	19	5,1	15	17	150
0:17:02	19	5,1	15	17	150
0:17:03	19	5,1	15	17	150
0:17:04	19	5,1	15	17	150
0:17:05	19	5,0	15	17	150
0:17:06	19	5,0	15	17	150
0:17:07	19	5,0	15	17	150
0:17:08	19	5,0	15	17	150
0:17:09	19	5,0	15	17	150
0:17:10	19	5,0	15	17	150
0:17:11	19	5,0	15	17	150
0:17:12	19	5,0	15	17	150
0:17:13	19	5,0	15	17	150
0:17:14	19	5,0	15	18	150
0:17:15	19	5,0	15	17	150
0:17:16	19	5,0	15	17	150
0:17:17	19	5,0	15	17	150
0:17:18	19	5,3	15	17	150
0:17:19	19	5,3	15	18	150
0:17:20	19	5,4	15	18	150
0:17:21	19	5,4	15	18	150
0:17:22	19	5,3	15	17	150
0:17:23	19	5,3	15	18	150
0:17:24	19	5,3	15	17	150
0:17:25	19	5,3	15	17	150
0:17:26	19	5,3	15	17	150
0:17:27	19	5,3	15	17	150
0:17:28	19	5,3	15	17	150
0:17:29	19	5,3	15	17	150
0:17:30	19	5,3	15	17	150
0:17:31	19	5,3	15	17	150
0:17:32	19	5,3	15	17	150
0:17:33	19	5,2	15	17	150
0:17:34	19	5,2	15	17	150
0:17:35	19	5,2	15	17	150
0:17:36	19	5,2	15	17	150
0:17:37	19	5,2	15	17	150
0:17:38	19	5,2	15	17	150
0:17:39	19	5,2	15	17	150
0:17:40	19	5,2	15	17	150
0:17:41	19	5,2	15	17	150
0:17:42	19	5,2	15	17	150
0:17:43	19	5,2	15	17	150
0:17:44	19	5,2	15	17	150
0:17:45	19	5,2	15	17	150
0:17:46	19	5,2	15	17	150
0:17:47	19	5,2	15	17	150
0:17:48	19	5,2	15	17	150
0:17:49	19	5,2	15	17	150
0:17:50	19	5,2	15	17	150
0:17:51	19	5,2	15	17	150
0:17:52	19	5,2	15	17	150
0:17:53	19	5,2	15	17	150
0:17:54	19	5,2	15	17	150
0:17:55	19	5,3	15	17	150
0:17:56	19	5,5	15	17	150
0:17:57	19	5,5	15	17	150
0:17:58	19	5,5	15	17	150
0:17:59	19	5,5	15	17	150
0:18:00	19	5,5	15	17	150
0:18:01	19	5,5	15	17	150
0:18:02	19	5,5	15	17	150
0:18:03	19	5,5	15	17	150
0:18:04	19	5,5	15	17	150
0:18:05	19	5,5	15	17	150
0:18:06	19	5,5	15	17	150
0:18:07	19	5,5	15	17	150
0:18:08	19	5,4	15	17	150
0:18:09	19	5,4	15	17	150
0:18:10	19	5,4	15	17	150
0:18:11	19	5,4	15	17	150
0:18:12	19	5,4	15	17	150
0:18:13	19	5,4	15	17	150
0:18:14	19	5,4	15	17	150
0:18:15	19	5,4	15	17	150
0:18:16	19	5,4	15	17	150
0:18:17	19	5,4	15	17	150
0:18:18	19	5,4	15	17	150
0:18:19	19	5,4	15	17	150
0:18:20	19	5,4	15	17	150
0:18:21	19	5,3	15	17	150
0:18:22	19	5,3	15	17	150
0:18:23	19	5,3	15	17	150
0:18:24	19	5,3	15	17	150
0:18:25	19	5,3	15	17	150
0:18:26	19	5,3	15	17	150
0:18:27	19	5,4	15	17	150
0:18:28	19	5,5	15	17	150
0:18:29	19	5,6	15	17	150
0:18:30	19	5,6	15	17	150
0:18:31	19	5,6	15	17	150
0:18:32	19	5,6	15	17	150
0:18:33	19	5,6	15	17	150
0:18:34	19	5,6	15	17	150
0:18:35	19	5,6	15	17	150
0:18:36	19	5,6	15	17	150
0:18:37	19	5,6	15	17	150
0:18:38	19	5,5	15	17	150
0:18:39	19	5,5	15	17	150
0:18:40	19	5,5	15	17	150
0:18:41	19	5,5	15	17	150
0:18:42	19	5,5	15	17	150
0:18:43	19	5,5	15	17	150
0:18:44	19	5,5	15	17	150
0:18:45	19	5,5	15	17	150
0:18:46	19	5,5	15	17	150
0:18:47	19	5,5	15	17	150
0:18:48	19	5,5	15	17	150
0:18:49	19	5,5	15	17	150
0:18:50	19	5,5	15	17	150
0:18:51	19	5,5	15	17	150
0:18:52	19	5,4	15	17	150
0:18:53	19	5,4	15	17	150
0:18:54	19	5,4	15	17	150
0:18:55	19	5,4	15	17	150
0:18:56	19	5,5	15	17	150
0:18:57	19	5,5	15	17	150
0:18:58	19	5,5	15	17	150
0:18:59	19	5,5	15	17	150
0:19:00	19	5,5	15	17	150
0:19:01	19	5,5	15	17	150
0:19:02	19	5,5	15	17	150
0:19:03	19	5,5	15	17	150
0:19:04	19	5,5	15	17	150
0:19:05	19	5,5	15	17	150
0:19:06	19	5,5	15	17	150
0:19:07	19	5,5	15	17	150
0:19:08	19	5,5	15	17	150
0:19:09	19	5,5	15	17	150
0:19:10	19	5,7	15	17	150
0:19:11	19	5,8	15	17	150
0:19:12	19	5,8	15	17	150
0:19:13	19	5,8	15	17	150
0:19:14	19	5,8	15	17	150
0:19:15	19	5,8	15	17	150
0:19:16	19	5,8	15	17	150
0:19:17	19	5,8	15	17	150
0:19:18	19	5,8	15	17	150
0:19:19	19	5,7	15	17	150
0:19:20	19	5,7	15	17	150
0:19:21	19	5,7	15	17	150
0:19:22	19	5,7	15	17	150
0:19:23	19	5,7	15	17	150
0:19:24	19	5,7	15	17	150
0:19:25	19	5,7	15	17	150
0:19:26	19	5,7	15	17	150
0:19:27	19	5,7	15	17	150
0:19:28	19	5,7	15	17	150
0:19:29	19	5,7	15	17	150
0:19:30	19	5,7	15	17	150
0:19:31	19	5,6	15	17	150
0:19:32	19	5,6	15	17	150
0:19:33	19	5,6	15	17	150
0:19:34	19	5,6	15	17	150
0:19:35	19	5,6	15	17	150
0:19:36	19	5,6	15	17	150
0:19:37	19	5,6	15	17	150
0:19:38	19	5,6	15	17	150
0:19:39	19	5,6	15	17	150
0:19:40	19	5,7	15	17	150
0:19:41	19	5,7	15	17	150
0:19:42	19	5,6	15	17	150
0:19:43	19	5,6	15	17	150
0:19:44	19	5,6	15	17	150
0:19:45	19	5,8	15	17	150
0:19:46	19	5,9	15	17	150
0:19:47	19	6,0	15	17	150
0:19:48	19	6,0	15	17	150
0:19:49	19	6,0	15	17	150
0:19:50	19	6,0	15	17	150
0:19:51	19	6,0	15	17	150
0:19:52	19	5,9	15	17	150
0:19:53	19	5,9	16	17	150
0:19:54	19	5,9	16	17	150
0:19:55	19	5,9	16	17	150
0:19:56	19	5,9	17	17	150
0:19:57	19	5,9	16	17	150
0:19:58	19	5,9	16	17	150
0:19:59	19	5,9	16	17	150
0:20:00	19	5,9	16	17	150
0:20:01	19	5,9	16	17	150
0:20:02	19	5,9	16	17	150
0:20:03	19	5,9	16	17	150
0:20:04	19	5,8	16	17	150
0:20:05	19	5,8	16	17	150
0:20:06	19	5,8	16	17	150
0:20:07	19	5,8	16	17	150
0:20:08	19	5,8	16	17	150
0:20:09	19	5,8	16	17	150
0:20:10	19	5,8	16	17	150
0:20:11	19	5,8	16	17	150
0:20:12	19	5,8	16	17	150
0:20:13	19	5,8	16	17	150
0:20:14	19	5,8	16	17	150
0:20:15	19	5,8	16	17	150
0:20:16	19	5,8	16	17	150
0:20:17	19	5,8	16	17	150
0:20:18	19	6,0	16	17	150
0:20:19	19	6,0	16	17	150
0:20:20	19	6,1	16	17	150
0:20:21	19	6,1	16	17	150
0:20:22	19	6,0	16	17	150
0:20:23	19	6,0	16	17	150
0:20:24	19	6,0	16	17	150
0:20:25	19	6,0	16	17	150
0:20:26	19	6,0	16	17	150
0:20:27	19	6,0	16	17	150
0:20:28	19	6,0	16	17	150
0:20:29	19	6,0	16	17	150
0:20:30	19	6,0	16	17	150
0:20:31	19	6,0	16	17	150
0:20:32	19	6,0	16	17	150
0:20:33	19	6,0	16	17	150
0:20:34	19	5,9	16	17	150
0:20:35	19	5,9	16	17	150
0:20:36	19	5,9	16	17	150
0:20:37	19	5,9	16	17	150
0:20:38	19	5,9	16	17	150
0:20:39	19	5,9	16	17	150
0:20:40	19	5,9	16	17	150
0:20:41	19	5,9	16	17	150
0:20:42	19	5,9	16	17	150
0:20:43	19	5,9	16	17	150
0:20:44	19	5,9	16	17	150
0:20:45	19	5,9	16	17	150
0:20:46	19	6,0	16	17	150
0:20:47	19	6,0	16	17	150
0:20:48	19	6,0	16	17	150
0:20:49	19	6,0	16	17	150
0:20:50	19	6,0	16	17	150
0:20:51	19	6,0	16	17	150
0:20:52	19	6,0	16	17	150
0:20:53	19	6,0	16	17	150
0:20:54	19	6,0	16	17	150
0:20:55	19	6,0	16	17	150
0:20:56	19	6,0	16	17	150
0:20:57	19	6,0	16	17	150
0:20:58	19	5,9	16	17	150
0:20:59	19	5,9	16	17	150
0:21:00	19	5,9	16	17	150
0:21:01	19	6,1	16	17	150
0:21:02	19	6,2	16	17	150
0:21:03	19	6,3	16	17	150
0:21:04	19	6,3	16	17	150
0:21:05	19	6,3	16	17	150
0:21:06	19	6,3	16	17	150
0:21:07	19	6,2	16	17	150
0:21:08	19	6,2	16	17	150
0:21:09	19	6,2	16	17	150
0:21:10	19	6,2	16	17	150
0:21:11	19	6,2	16	17	150
0:21:12	19	6,2	16	17	150
0:21:13	19	6,2	16	17	150
0:21:14	19	6,2	16	17	150
0:21:15	19	6,2	16	17	150
0:21:16	19	6,2	16	17	150
0:21:17	19	6,2	16	17	150
0:21:18	19	6,1	16	17	150
0:21:19	19	6,1	16	17	150
0:21:20	19	6,1	16	17	150
0:21:21	19	6,1	16	17	150
0:21:22	19	6,1	16	17	150
0:21:23	19	6,1	16	17	150
0:21:24	19	6,1	16	17	150
0:21:25	19	6,1	16	17	150
0:21:26	19	6,1	16	17	150
0:21:27	19	6,1	16	17	150
0:21:28	19	6,1	16	17	150
0:21:29	19	6,1	16	17	150
0:21:30	19	6,1	16	17	150
0:21:31	19	6,1	16	17	150
0:21:32	19	6,3	16	17	150
0:21:33	19	6,3	16	17	150
0:21:34	19	6,4	16	17	150
0:21:35	19	6,4	16	17	150
0:21:36	19	6,3	16	17	150
0:21:37	19	6,3	16	17	150
0:21:38	19	6,3	16	17	150
0:21:39	19	6,3	16	17	150
0:21:40	19	6,3	16	17	150
0:21:41	19	6,3	16	17	150
0:21:42	19	6,3	16	17	150
0:21:43	19	6,3	16	17	150
0:21:44	19	6,3	16	17	150
0:21:45	19	6,3	16	17	150
0:21:46	19	6,3	16	17	150
0:21:47	19	6,2	16	17	150
0:21:48	19	6,2	16	17	150
0:21:49	19	6,2	16	17	150
0:21:50	19	6,2	16	17	150
0:21:51	19	6,2	16	17	150
0:21:52	19	6,2	16	17	150
0:21:53	19	6,2	16	17	150
0:21:54	19	6,2	16	17	150
0:21:55	19	6,2	16	17	150
0:21:56	19	6,2	16	17	150
0:21:57	19	6,2	16	17	150
0:21:58	19	6,2	16	17	150
0:21:59	19	6,2	16	17	150
0:22:00	19	6,3	16	17	150
0:22:01	19	6,3	16	17	150
0:22:02	19	6,3	16	17	150
0:22:03	19	6,3	16	17	150
0:22:04	19	6,3	16	17	150
0:22:05	19	6,3	16	17	150
0:22:06	19	6,3	16	17	150
0:22:07	19	6,3	16	17	150
0:22:08	19	6,3	16	17	150
0:22:09	19	6,3	16	17	150
0:22:10	19	6,3	16	17	150
0:22:11	19	6,3	16	17	150
0:22:12	19	6,2	16	17	150
0:22:13	19	6,2	16	17	150
0:22:14	19	6,2	16	17	150
0:22:15	19	6,5	16	17	150
0:22:16	19	6,6	16	17	150
0:22:17	19	6,6	16	17	150
0:22:18	19	6,6	16	17	150
0:22:19	19	6,6	16	17	150
0:22:20	19	6,6	16	17	150
0:22:21	19	6,6	16	17	150
0:22:22	19	6,5	16	17	150
0:22:23	19	6,5	16	17	150
0:22:24	19	6,5	16	17	150
0:22:25	19	6,5	16	17	150
0:22:26	19	6,5	16	17	150
0:22:27	19	6,5	16	17	150
0:22:28	19	6,5	16	17	150
0:22:29	19	6,5	16	17	150
0:22:30	19	6,5	16	17	150
0:22:31	19	6,5	16	17	150
0:22:32	19	6,5	16	17	150
0:22:33	19	6,5	16	17	150
0:22:34	19	6,4	16	17	150
0:22:35	19	6,4	16	17	150
0:22:36	19	6,4	16	17	150
0:22:37	19	6,4	16	17	150
0:22:38	19	6,4	16	17	150
0:22:39	19	6,4	16	17	150
0:22:40	19	6,4	16	17	150
0:22:41	19	6,4	16	17	150
0:22:42	19	6,4	16	17	150
0:22:43	19	6,4	16	17	150
0:22:44	19	6,4	16	17	150
0:22:45	19	6,4	16	17	150
0:22:46	19	6,5	16	17	150
0:22:47	19	6,6	16	17	150
0:22:48	19	6,6	16	17	150
0:22:49	19	6,6	16	17	150
0:22:50	19	6,6	16	17	150
0:22:51	19	6,6	16	17	150
0:22:52	19	6,6	16	17	150
0:22:53	19	6,6	16	17	150
0:22:54	19	6,6	16	17	150
0:22:55	19	6,5	16	17	150
0:22:56	19	6,5	16	17	150
0:22:57	19	6,5	16	17	150
0:22:58	19	6,5	16	17	150
0:22:59	19	6,5	16	17	150
0:23:00	19	6,5	16	17	150
0:23:01	19	6,5	16	17	150
0:23:02	18	6,5	16	17	150
0:23:03	19	6,5	16	17	150
0:23:04	19	6,5	16	17	150
0:23:05	19	6,5	16	17	150
0:23:06	18	6,5	16	17	150
0:23:07	18	6,5	16	17	150
0:23:08	18	6,5	16	17	150
0:23:09	18	6,6	16	17	150
0:23:10	18	6,7	16	17	150
0:23:11	18	6,7	16	17	150
0:23:12	18	6,7	16	17	150
0:23:13	18	6,7	16	17	150
0:23:14	18	6,7	16	17	150
0:23:15	18	6,7	16	17	150
0:23:16	18	6,6	16	17	150
0:23:17	18	6,6	16	17	150
0:23:18	18	6,6	16	17	150
0:23:19	18	6,6	16	17	150
0:23:20	18	6,6	16	17	150
0:23:21	18	6,6	16	17	150
0:23:22	18	6,6	16	17	150
0:23:23	18	6,6	16	17	150
0:23:24	18	6,6	16	17	150
0:23:25	18	6,6	16	17	150
0:23:26	18	6,6	16	17	150
0:23:27	18	6,6	16	17	150
0:23:28	18	6,6	16	17	150
0:23:29	18	6,6	16	17	150
0:23:30	18	6,5	16	17	150
0:23:31	18	6,8	16	17	150
0:23:32	18	6,8	16	17	150
0:23:33	18	6,9	16	17	150
0:23:34	18	6,9	16	17	150
0:23:35	18	6,9	16	17	150
0:23:36	18	6,8	16	17	150
0:23:37	18	6,8	16	17	150
0:23:38	18	6,8	16	17	150
0:23:39	18	6,8	16	17	150
0:23:40	18	6,8	16	17	150
0:23:41	18	6,8	16	17	150
0:23:42	18	6,8	16	17	150
0:23:43	18	6,8	16	17	150
0:23:44	18	6,8	16	17	150
0:23:45	18	6,8	16	17	150
0:23:46	18	6,8	16	17	150
0:23:47	18	6,7	16	17	150
0:23:48	18	6,7	16	17	150
0:23:49	18	6,7	16	17	150
0:23:50	18	6,7	16	17	150
0:23:51	18	6,7	16	17	150
0:23:52	18	6,7	16	17	150
0:23:53	18	6,7	16	17	150
0:23:54	18	6,7	16	17	150
0:23:55	18	6,7	16	17	150
0:23:56	18	6,7	16	17	150
0:23:57	18	6,7	16	17	150
0:23:58	18	6,7	16	17	150
0:23:59	18	6,7	16	17	150
0:24:00	18	6,7	16	17	150
0:24:01	18	6,7	16	17	150
0:24:02	18	6,7	16	17	150
0:24:03	18	6,7	16	17	150
0:24:04	18	6,7	16	17	150
0:24:05	18	6,7	16	17	150
0:24:06	18	6,7	16	17	150
0:24:07	18	6,7	16	17	150
0:24:08	18	6,9	16	17	150
0:24:09	18	7,0	16	17	150
0:24:10	18	7,0	16	17	150
0:24:11	18	7,0	16	17	150
0:24:12	18	7,0	16	17	150
0:24:13	18	7,0	16	17	150
0:24:14	18	7,0	16	17	150
0:24:15	18	7,0	16	17	150
0:24:16	18	7,0	16	17	150
0:24:17	18	7,0	16	17	150
0:24:18	18	7,0	16	17	150
0:24:19	18	6,9	16	17	150
0:24:20	18	6,9	16	17	150
0:24:21	18	6,9	16	17	150
0:24:22	18	6,9	16	17	150
0:24:23	18	6,9	16	17	150
0:24:24	18	6,9	16	17	150
0:24:25	18	6,9	16	17	150
0:24:26	18	6,9	16	17	150
0:24:27	18	6,9	16	17	150
0:24:28	18	6,9	16	17	150
0:24:29	18	6,9	16	17	150
0:24:30	18	6,9	16	17	150
0:24:31	18	6,9	16	17	150
0:24:32	18	6,8	16	17	150
0:24:33	18	6,8	16	17	150
0:24:34	18	6,8	16	17	150
0:24:35	18	6,8	16	17	150
0:24:36	18	6,8	16	17	150
0:24:37	18	6,8	16	17	150
0:24:38	18	6,9	16	17	150
0:24:39	18	6,9	16	17	150
0:24:40	18	6,9	16	17	150
0:24:41	18	6,9	16	17	150
0:24:42	18	6,9	16	17	150
0:24:43	18	6,9	16	17	150
0:24:44	18	6,9	16	17	150
0:24:45	18	6,9	16	17	150
0:24:46	18	6,9	16	17	150
0:24:47	18	6,9	16	17	150
0:24:48	18	6,9	16	17	150
0:24:49	18	6,9	16	17	150
0:24:50	18	7,1	16	17	150
0:24:51	18	7,2	16	17	150
0:24:52	18	7,2	16	17	150
0:24:53	18	7,2	16	17	150
0:24:54	18	7,2	16	17	150
0:24:55	18	7,2	16	17	150
0:24:56	18	7,2	16	17	150
0:24:57	18	7,2	16	17	150
0:24:58	18	7,2	16	17	150
0:24:59	18	7,2	16	17	150
0:25:00	18	7,2	16	17	150
0:25:01	18	7,1	16	17	150
0:25:02	18	7,1	16	17	150
0:25:03	18	7,1	16	17	150
0:25:04	18	7,1	16	17	150
0:25:05	18	7,1	16	17	150
0:25:06	18	7,1	16	17	150
0:25:07	18	7,1	16	17	150
0:25:08	18	7,1	16	17	150
0:25:09	18	7,1	16	17	150
0:25:10	18	7,1	16	17	150
0:25:11	18	7,1	16	17	150
0:25:12	18	7,1	16	17	150
0:25:13	18	7,1	16	17	150
0:25:14	18	7,0	16	17	150
0:25:15	18	7,0	16	17	150
0:25:16	18	7,0	16	17	150
0:25:17	18	7,0	16	17	150
0:25:18	18	7,0	16	17	150
0:25:19	18	7,0	16	17	150
0:25:20	18	7,0	16	17	150
0:25:21	18	7,0	16	17	150
0:25:22	18	7,0	16	17	150
0:25:23	18	7,0	16	17	150
0:25:24	18	7,0	16	17	150
0:25:25	18	7,0	16	17	150
0:25:26	18	7,0	16	17	150
0:25:27	18	7,0	16	17	150
0:25:28	18	7,0	16	17	150
0:25:29	18	7,0	16	17	150
0:25:30	18	7,0	16	17	150
0:25:31	18	6,9	16	17	150
0:25:32	18	6,9	16	17	150
0:25:33	18	6,9	16	17	150
0:25:34	18	7,0	16	17	150
0:25:35	18	7,0	16	17	150
0:25:36	18	7,0	16	17	150
0:25:37	18	7,0	16	17	150
0:25:38	18	7,0	16	17	150
0:25:39	18	7,0	16	17	150
0:25:40	18	6,9	16	17	150
0:25:41	18	6,9	16	17	150
0:25:42	18	7,1	16	17	150
0:25:43	18	7,2	16	17	150
0:25:44	18	7,3	16	17	150
0:25:45	18	7,3	16	17	150
0:25:46	18	7,3	16	17	150
0:25:47	18	7,3	16	17	150
0:25:48	18	7,3	16	17	150
0:25:49	18	7,3	16	17	150
0:25:50	18	7,3	16	17	150
0:25:51	18	7,2	16	17	150
