Repository: ProgWizer/parser

File: project-root/data/Data Acquisition/Data Acquisition/2019 year (140)/19-097.txt (part 1 of 41)
--Test Summary--
Full Path and File Name	
Instrument Name	7322
Instrument Type	Model 7322 Consistometer - Variable Speed
Instrument Serial Number	
Test Start Date	26.11.2019
Test Start Time	17:27:09
Test Stop Date	27.11.2019
Test Stop Time	10:23:17
Test Length	16:56:08
Final Sample Time Offset	16:56:07
Controller Schedule Name	
Sampling Period	1 second
Comments	
Information	WellID	
Information	Customer	
Information	EngName	
Information	CementClass	G
Information	CementMfr	Ñóõîé Ëîã
Information	Additives	100G+100GVVS-16+15ASPM+0.25TA-100+0.5LK+0.5Floss-450
Information	Density	1600
Information	BHCT	8
Information	BHST	
Information	FluidLoss	
Information	JobType	
Calculated Value	Time_30Bc	3:58:43
Calculated Value	Time_70Bc	5:12:36
Calculated Value	Time_100Bc	N/A
Initial Temperature (°C)	22 °C
Final Temperature (°C)	17 °C
Initial Pressure (MPa)	0,7 MPa
Final Pressure (MPa)	-0,0 MPa
Initial Consistency (Bc)	13 Bc
Final Consistency (Bc)	-0 Bc
Initial Wall Temperature (°C)	19 °C
Final Wall Temperature (°C)	12 °C
Initial Motor Speed (RPM)	150 RPM
Final Motor Speed (RPM)	0 RPM
--Data--
Time (HH:MM:SS)	Temperature (°C)	Pressure (MPa)	Consistency (Bc)	Wall Temperature (°C)	Motor Speed (RPM)
0:00:00	22	0,7	13	19	150
0:00:01	22	0,7	13	19	150
0:00:02	22	0,7	13	19	150
0:00:03	22	0,7	13	19	150
0:00:04	22	0,7	13	19	150
0:00:05	22	0,7	13	19	150
0:00:06	22	0,7	13	19	150
0:00:07	22	0,7	13	19	150
0:00:08	22	0,7	13	19	150
0:00:09	22	0,7	13	19	150
0:00:10	22	0,7	13	19	150
0:00:11	22	0,7	13	19	150
0:00:12	22	0,7	13	19	150
0:00:13	22	0,7	13	19	150
0:00:14	22	0,7	13	19	150
0:00:15	22	0,7	13	19	150
0:00:16	22	0,7	13	19	150
0:00:17	22	0,7	13	19	150
0:00:18	22	0,8	13	19	150
0:00:19	22	0,8	13	19	150
0:00:20	22	0,8	13	19	150
0:00:21	22	0,8	13	19	150
0:00:22	22	0,8	13	19	150
0:00:23	22	0,8	13	19	150
0:00:24	22	0,8	13	19	150
0:00:25	22	0,8	13	19	150
0:00:26	22	0,8	13	19	150
0:00:27	22	0,8	13	19	150
0:00:28	22	0,8	13	19	150
0:00:29	22	0,8	13	19	150
0:00:30	22	0,9	13	19	150
0:00:31	22	0,9	13	19	150
0:00:32	22	0,9	13	19	150
0:00:33	22	0,9	13	19	150
0:00:34	22	0,9	13	19	150
0:00:35	22	0,9	13	19	150
0:00:36	22	0,9	13	19	150
0:00:37	22	0,9	13	19	150
0:00:38	22	0,9	13	19	150
0:00:39	22	0,9	13	19	150
0:00:40	22	0,9	13	19	150
0:00:41	22	1,0	13	19	150
0:00:42	22	1,0	13	19	150
0:00:43	22	1,0	13	19	150
0:00:44	22	1,0	13	19	150
0:00:45	22	1,0	13	19	150
0:00:46	22	1,0	13	19	150
0:00:47	22	1,0	13	19	150
0:00:48	22	1,0	13	19	150
0:00:49	22	1,1	13	19	150
0:00:50	22	1,1	13	19	150
0:00:51	22	1,1	13	19	150
0:00:52	22	1,1	13	19	150
0:00:53	22	1,1	13	19	150
0:00:54	22	1,1	13	19	150
0:00:55	22	1,1	13	19	150
0:00:56	22	1,1	13	19	150
0:00:57	22	1,2	13	19	150
0:00:58	22	1,2	13	19	150
0:00:59	22	1,2	13	19	150
0:01:00	22	1,2	13	19	150
0:01:01	22	1,2	13	19	150
0:01:02	22	1,2	13	19	150
0:01:03	22	1,2	13	19	150
0:01:04	22	1,2	13	19	150
0:01:05	22	1,2	13	19	150
0:01:06	22	1,2	13	19	150
0:01:07	22	1,2	13	19	150
0:01:08	22	1,2	13	19	150
0:01:09	22	1,3	13	19	150
0:01:10	22	1,3	13	19	150
0:01:11	22	1,3	13	19	150
0:01:12	22	1,3	13	19	150
0:01:13	22	1,4	13	19	150
0:01:14	22	1,4	13	19	150
0:01:15	22	1,4	13	20	150
0:01:16	22	1,4	13	19	150
0:01:17	22	1,4	13	20	150
0:01:18	22	1,4	13	19	150
0:01:19	22	1,4	13	19	150
0:01:20	22	1,4	13	19	150
0:01:21	22	1,3	13	19	150
0:01:22	22	1,3	13	19	150
0:01:23	22	1,4	13	20	150
0:01:24	22	1,4	13	19	150
0:01:25	22	1,4	13	19	150
0:01:26	22	1,4	13	19	150
0:01:27	22	1,5	13	19	150
0:01:28	22	1,5	13	20	150
0:01:29	22	1,5	13	19	150
0:01:30	22	1,5	13	19	150
0:01:31	22	1,5	13	19	150
0:01:32	22	1,5	13	19	150
0:01:33	22	1,5	13	19	150
0:01:34	22	1,5	13	19	150
0:01:35	22	1,6	13	19	150
0:01:36	22	1,6	13	19	150
0:01:37	22	1,6	13	19	150
0:01:38	22	1,5	13	19	150
0:01:39	21	1,5	13	19	150
0:01:40	22	1,5	13	19	150
0:01:41	22	1,5	13	19	150
0:01:42	22	1,6	13	20	150
0:01:43	22	1,6	13	19	150
0:01:44	22	1,6	13	19	150
0:01:45	22	1,6	13	19	150
0:01:46	21	1,6	13	19	150
0:01:47	22	1,7	13	19	150
0:01:48	21	1,7	13	19	150
0:01:49	22	1,7	13	19	150
0:01:50	21	1,7	13	19	150
0:01:51	21	1,7	13	19	150
0:01:52	21	1,7	13	20	150
0:01:53	21	1,7	13	19	150
0:01:54	21	1,7	13	19	150
0:01:55	21	1,7	13	19	150
0:01:56	21	1,7	13	19	150
0:01:57	21	1,7	13	19	150
0:01:58	21	1,7	13	19	150
0:01:59	21	1,8	13	19	150
0:02:00	21	1,8	13	19	150
0:02:01	21	1,8	13	19	150
0:02:02	21	1,8	13	19	150
0:02:03	21	1,8	13	19	150
0:02:04	21	1,8	13	19	150
0:02:05	21	1,8	13	19	150
0:02:06	21	1,8	13	19	150
0:02:07	21	1,8	13	20	150
0:02:08	21	1,8	13	19	150
0:02:09	21	1,8	13	19	150
0:02:10	21	1,8	13	20	150
0:02:11	21	1,8	13	19	150
0:02:12	21	1,9	13	20	150
0:02:13	21	2,0	13	19	150
0:02:14	21	2,0	14	19	150
0:02:15	21	2,0	14	19	150
0:02:16	21	2,0	14	19	150
0:02:17	21	2,0	14	19	150
0:02:18	21	2,0	14	19	150
0:02:19	21	2,0	14	19	150
0:02:20	21	1,9	14	20	150
0:02:21	21	1,9	14	19	150
0:02:22	21	1,9	14	19	150
0:02:23	21	1,9	14	19	150
0:02:24	21	1,9	14	19	150
0:02:25	21	1,9	14	19	150
0:02:26	21	1,9	14	19	150
0:02:27	21	1,9	14	19	150
0:02:28	21	2,1	14	19	150
0:02:29	21	2,1	14	19	150
0:02:30	21	2,2	14	19	150
0:02:31	21	2,2	14	19	150
0:02:32	21	2,1	14	20	150
0:02:33	21	2,1	14	19	150
0:02:34	21	2,1	14	19	150
0:02:35	21	2,1	14	19	150
0:02:36	21	2,1	14	20	150
0:02:37	21	2,1	14	19	150
0:02:38	21	2,1	14	20	150
0:02:39	21	2,1	14	20	150
0:02:40	21	2,1	14	19	150
0:02:41	21	2,1	14	19	150
0:02:42	21	2,2	14	19	150
0:02:43	21	2,2	14	20	150
0:02:44	21	2,2	14	19	150
0:02:45	21	2,2	14	20	150
0:02:46	21	2,2	14	19	150
0:02:47	21	2,2	14	19	150
0:02:48	21	2,2	14	19	150
0:02:49	21	2,2	14	19	150
0:02:50	21	2,2	14	19	150
0:02:51	21	2,2	14	19	150
0:02:52	21	2,3	14	19	150
0:02:53	21	2,3	14	19	150
0:02:54	21	2,3	14	20	150
0:02:55	21	2,3	14	19	150
0:02:56	21	2,2	14	20	150
0:02:57	21	2,3	14	19	150
0:02:58	21	2,4	14	20	150
0:02:59	21	2,4	15	19	150
0:03:00	21	2,5	15	20	150
0:03:01	21	2,4	15	20	150
0:03:02	21	2,4	15	19	150
0:03:03	21	2,4	15	19	150
0:03:04	21	2,4	15	19	150
0:03:05	21	2,4	15	19	150
0:03:06	21	2,4	15	19	150
0:03:07	21	2,4	15	19	150
0:03:08	21	2,4	16	19	150
0:03:09	21	2,4	16	19	150
0:03:10	21	2,4	16	19	150
0:03:11	21	2,4	16	20	150
0:03:12	21	2,4	16	20	150
0:03:13	21	2,4	16	19	150
0:03:14	21	2,4	16	19	150
0:03:15	21	2,6	16	19	150
0:03:16	21	2,6	16	20	150
0:03:17	21	2,6	16	19	150
0:03:18	21	2,6	16	19	150
0:03:19	21	2,6	16	19	150
0:03:20	21	2,6	16	20	150
0:03:21	21	2,6	16	20	150
0:03:22	21	2,6	16	20	150
0:03:23	21	2,6	16	19	150
0:03:24	21	2,6	16	19	150
0:03:25	21	2,6	16	20	150
0:03:26	21	2,5	16	20	150
0:03:27	21	2,5	16	20	150
0:03:28	21	2,5	16	19	150
0:03:29	21	2,5	16	19	150
0:03:30	21	2,7	17	19	150
0:03:31	21	2,7	17	19	150
0:03:32	21	2,7	17	19	150
0:03:33	21	2,7	17	20	150
0:03:34	21	2,7	17	19	150
0:03:35	21	2,7	17	19	150
0:03:36	21	2,7	17	19	150
0:03:37	21	2,6	17	20	150
0:03:38	21	2,6	17	19	150
0:03:39	21	2,6	17	19	150
0:03:40	21	2,7	17	20	150
0:03:41	21	2,7	17	19	150
0:03:42	21	2,7	17	19	150
0:03:43	21	2,7	17	19	150
0:03:44	21	2,7	17	20	150
0:03:45	21	2,7	17	19	150
0:03:46	21	2,7	17	20	150
0:03:47	21	2,7	17	19	150
0:03:48	21	2,9	17	19	150
0:03:49	21	3,0	17	20	150
0:03:50	21	3,0	17	19	150
0:03:51	21	3,0	17	19	150
0:03:52	21	3,0	17	19	150
0:03:53	21	3,0	17	20	150
0:03:54	21	3,0	17	19	150
0:03:55	21	3,0	17	19	150
0:03:56	21	2,9	17	19	150
0:03:57	21	2,9	17	20	150
0:03:58	21	2,9	17	19	150
0:03:59	21	2,9	17	19	150
0:04:00	21	2,9	17	19	150
0:04:01	21	2,9	17	19	150
0:04:02	21	2,9	17	19	150
0:04:03	21	2,9	17	19	150
0:04:04	21	2,9	17	19	150
0:04:05	21	3,0	17	19	150
0:04:06	21	3,2	17	20	150
0:04:07	21	3,2	17	19	150
0:04:08	21	3,2	17	19	150
0:04:09	21	3,2	17	19	150
0:04:10	21	3,2	17	20	150
0:04:11	21	3,2	17	19	150
0:04:12	21	3,2	17	19	150
0:04:13	21	3,2	17	20	150
0:04:14	21	3,2	17	19	150
0:04:15	21	3,1	17	20	150
0:04:16	21	3,1	17	19	150
0:04:17	21	3,1	17	20	150
0:04:18	21	3,1	17	19	150
0:04:19	21	3,1	17	19	150
0:04:20	21	3,1	17	19	150
0:04:21	21	3,1	17	19	150
0:04:22	21	3,1	17	19	150
0:04:23	21	3,1	17	19	150
0:04:24	21	3,1	17	19	150
0:04:25	21	3,2	17	20	150
0:04:26	21	3,3	17	19	150
0:04:27	21	3,4	17	19	150
0:04:28	21	3,4	17	20	150
0:04:29	21	3,4	17	20	150
0:04:30	21	3,4	17	19	150
0:04:31	21	3,3	17	20	150
0:04:32	21	3,3	17	19	150
0:04:33	21	3,3	17	19	150
0:04:34	21	3,3	17	19	150
0:04:35	21	3,3	17	19	150
0:04:36	21	3,3	17	19	150
0:04:37	21	3,3	17	20	150
0:04:38	21	3,3	17	19	150
0:04:39	21	3,3	17	19	150
0:04:40	21	3,3	17	19	150
0:04:41	21	3,2	17	19	150
0:04:42	21	3,2	17	19	150
0:04:43	21	3,2	17	19	150
0:04:44	21	3,5	17	20	150
0:04:45	21	3,5	17	19	150
0:04:46	21	3,6	17	20	150
0:04:47	21	3,6	17	19	150
0:04:48	21	3,6	17	20	150
0:04:49	21	3,5	17	19	150
0:04:50	21	3,5	17	19	150
0:04:51	21	3,5	17	19	150
0:04:52	21	3,5	17	20	150
0:04:53	21	3,5	17	19	150
0:04:54	21	3,5	17	19	150
0:04:55	21	3,5	17	19	150
0:04:56	21	3,5	17	19	150
0:04:57	21	3,5	17	19	150
0:04:58	21	3,4	17	20	150
0:04:59	21	3,4	17	19	150
0:05:00	21	3,4	17	19	150
0:05:01	21	3,4	17	19	150
0:05:02	21	3,4	17	19	150
0:05:03	21	3,6	17	20	150
0:05:04	21	3,7	17	19	150
0:05:05	21	3,8	17	19	150
0:05:06	21	3,8	17	19	150
0:05:07	21	3,7	17	19	150
0:05:08	21	3,7	17	20	150
0:05:09	21	3,7	17	19	150
0:05:10	21	3,7	17	19	150
0:05:11	21	3,7	17	19	150
0:05:12	21	3,7	17	19	150
0:05:13	21	3,7	17	19	150
0:05:14	21	3,7	17	19	150
0:05:15	21	3,7	17	19	150
0:05:16	21	3,6	17	19	150
0:05:17	21	3,6	17	19	150
0:05:18	21	3,6	17	19	150
0:05:19	21	3,6	17	19	150
0:05:20	21	3,6	17	19	150
0:05:21	21	3,6	17	19	150
0:05:22	21	3,6	17	19	150
0:05:23	21	3,8	17	19	150
0:05:24	21	3,9	17	19	150
0:05:25	21	3,9	17	19	150
0:05:26	21	3,9	17	19	150
0:05:27	21	3,9	17	19	150
0:05:28	21	3,9	17	19	150
0:05:29	21	3,9	17	19	150
0:05:30	21	3,9	17	19	150
0:05:31	21	3,9	17	19	150
0:05:32	21	3,8	17	20	150
0:05:33	21	3,8	17	19	150
0:05:34	21	3,8	17	19	150
0:05:35	21	3,8	17	19	150
0:05:36	21	3,8	17	19	150
0:05:37	21	3,8	17	19	150
0:05:38	21	3,8	17	19	150
0:05:39	21	3,8	17	19	150
0:05:40	21	3,8	17	19	150
0:05:41	21	3,9	17	19	150
0:05:42	21	3,9	17	19	150
0:05:43	21	3,9	17	19	150
0:05:44	21	3,9	17	19	150
0:05:45	21	3,9	17	19	150
0:05:46	21	3,9	17	19	150
0:05:47	21	3,9	17	19	150
0:05:48	21	3,9	17	19	150
0:05:49	21	3,9	17	19	150
0:05:50	21	3,9	17	19	150
0:05:51	21	3,9	17	19	150
0:05:52	21	4,0	17	19	150
0:05:53	21	4,0	17	19	150
0:05:54	21	4,1	17	19	150
0:05:55	21	4,0	17	19	150
0:05:56	21	4,0	17	20	150
0:05:57	21	4,0	17	19	150
0:05:58	21	4,0	17	19	150
0:05:59	21	4,0	17	19	150
0:06:00	21	4,0	17	20	150
0:06:01	21	4,0	17	19	150
0:06:02	21	4,0	17	19	150
0:06:03	21	4,0	17	19	150
0:06:04	21	4,2	17	19	150
0:06:05	21	4,2	17	19	150
0:06:06	21	4,2	17	19	150
0:06:07	21	4,2	17	19	150
0:06:08	21	4,2	17	19	150
0:06:09	21	4,2	17	19	150
0:06:10	21	4,2	17	19	150
0:06:11	21	4,2	17	19	150
0:06:12	21	4,2	17	19	150
0:06:13	21	4,2	17	19	150
0:06:14	21	4,2	17	19	150
0:06:15	21	4,1	17	19	150
0:06:16	21	4,1	17	19	150
0:06:17	21	4,1	17	19	150
0:06:18	21	4,2	17	19	150
0:06:19	21	4,2	17	19	150
0:06:20	21	4,2	17	19	150
0:06:21	21	4,2	17	19	150
0:06:22	21	4,2	17	19	150
0:06:23	21	4,2	17	19	150
0:06:24	21	4,4	16	19	150
0:06:25	21	4,5	16	19	150
0:06:26	21	4,5	16	19	150
0:06:27	21	4,5	16	19	150
0:06:28	21	4,5	16	19	150
0:06:29	21	4,5	15	20	150
0:06:30	21	4,5	15	19	150
0:06:31	21	4,5	15	19	150
0:06:32	21	4,5	15	19	150
0:06:33	21	4,5	15	19	150
0:06:34	21	4,5	15	19	150
0:06:35	21	4,4	15	19	150
0:06:36	21	4,4	15	20	150
0:06:37	21	4,4	15	19	150
0:06:38	21	4,4	15	19	150
0:06:39	21	4,4	15	19	150
0:06:40	21	4,4	15	19	150
0:06:41	21	4,4	15	19	150
0:06:42	21	4,4	15	19	150
0:06:43	21	4,4	15	19	150
0:06:44	21	4,6	15	19	150
0:06:45	21	4,7	15	19	150
0:06:46	21	4,8	15	19	150
0:06:47	21	4,8	15	19	150
0:06:48	21	4,7	15	19	150
0:06:49	21	4,7	14	19	150
0:06:50	21	4,7	14	19	150
0:06:51	21	4,7	14	19	150
0:06:52	21	4,7	14	19	150
0:06:53	21	4,7	14	19	150
0:06:54	21	4,7	14	19	150
0:06:55	21	4,7	14	19	150
0:06:56	21	4,6	14	19	150
0:06:57	21	4,6	14	19	150
0:06:58	21	4,6	14	19	150
0:06:59	21	4,6	14	19	150
0:07:00	21	4,6	14	19	150
0:07:01	21	4,6	14	19	150
0:07:02	21	4,6	14	19	150
0:07:03	21	4,6	14	19	150
0:07:04	21	4,6	14	19	150
0:07:05	21	4,6	14	19	150
0:07:06	21	4,8	14	19	150
0:07:07	21	4,9	14	19	150
0:07:08	21	4,9	14	19	150
0:07:09	21	4,9	14	19	150
0:07:10	21	4,9	14	19	150
0:07:11	21	4,9	14	19	150
0:07:12	21	4,9	14	19	150
0:07:13	21	4,9	14	19	150
0:07:14	21	4,9	14	19	150
0:07:15	21	4,8	14	19	150
0:07:16	21	4,8	14	19	150
0:07:17	21	4,8	14	19	150
0:07:18	21	4,8	14	19	150
0:07:19	21	4,8	14	19	150
0:07:20	21	4,8	14	19	150
0:07:21	21	4,8	14	19	150
0:07:22	21	4,8	14	19	150
0:07:23	21	4,8	14	19	150
0:07:24	21	4,8	14	19	150
0:07:25	21	4,8	14	19	150
0:07:26	21	4,9	14	19	150
0:07:27	21	5,0	14	19	150
0:07:28	21	5,0	14	19	150
0:07:29	21	5,0	13	19	150
0:07:30	21	5,0	13	19	150
0:07:31	21	4,9	13	19	150
0:07:32	21	4,9	13	19	150
0:07:33	21	4,9	13	19	150
0:07:34	21	4,9	13	19	150
0:07:35	21	4,9	13	19	150
0:07:36	21	4,9	13	19	150
0:07:37	21	4,9	13	19	150
0:07:38	21	4,9	13	19	150
0:07:39	21	5,1	13	19	150
0:07:40	21	5,2	13	19	150
0:07:41	21	5,3	13	19	150
0:07:42	21	5,3	13	19	150
0:07:43	21	5,3	13	19	150
0:07:44	21	5,2	13	19	150
0:07:45	21	5,2	13	19	150
0:07:46	21	5,2	13	19	150
0:07:47	21	5,2	13	19	150
0:07:48	21	5,2	13	19	150
0:07:49	21	5,2	13	19	150
0:07:50	21	5,2	13	19	150
0:07:51	21	5,2	13	19	150
0:07:52	21	5,1	13	19	150
0:07:53	21	5,1	13	19	150
0:07:54	21	5,1	13	19	150
0:07:55	21	5,1	13	19	150
0:07:56	21	5,1	13	19	150
0:07:57	21	5,1	13	19	150
0:07:58	21	5,1	13	19	150
0:07:59	21	5,1	13	19	150
0:08:00	21	5,2	13	19	150
0:08:01	21	5,3	13	19	150
0:08:02	21	5,3	12	19	150
0:08:03	21	5,3	12	19	150
0:08:04	21	5,2	12	19	150
0:08:05	21	5,2	12	19	150
0:08:06	21	5,2	12	19	150
0:08:07	21	5,2	12	19	150
0:08:08	21	5,2	12	19	150
0:08:09	21	5,2	12	19	150
0:08:10	21	5,2	12	19	150
0:08:11	21	5,3	12	19	150
0:08:12	21	5,5	12	19	150
0:08:13	21	5,5	12	19	150
0:08:14	21	5,5	12	19	150
0:08:15	21	5,5	12	19	150
0:08:16	21	5,5	12	19	150
0:08:17	21	5,5	12	19	150
0:08:18	21	5,5	12	19	150
0:08:19	21	5,4	12	19	150
0:08:20	21	5,4	12	19	150
0:08:21	21	5,4	12	19	150
0:08:22	21	5,4	12	19	150
0:08:23	21	5,4	12	19	150
0:08:24	21	5,4	12	19	150
0:08:25	21	5,4	12	19	150
0:08:26	21	5,4	12	19	150
0:08:27	21	5,4	12	19	150
0:08:28	21	5,4	12	19	150
0:08:29	21	5,4	12	19	150
0:08:30	21	5,4	12	19	150
0:08:31	21	5,4	12	19	150
0:08:32	21	5,4	12	19	150
0:08:33	21	5,6	12	19	150
0:08:34	21	5,7	12	19	150
0:08:35	21	5,8	12	19	150
0:08:36	21	5,8	12	19	150
0:08:37	21	5,8	12	19	150
0:08:38	21	5,7	11	19	150
0:08:39	21	5,7	11	19	150
0:08:40	21	5,7	11	19	150
0:08:41	21	5,7	11	19	150
0:08:42	21	5,7	11	19	150
0:08:43	21	5,7	11	19	150
0:08:44	21	5,7	11	19	150
0:08:45	21	5,7	11	19	150
0:08:46	21	5,7	11	19	150
0:08:47	21	5,6	11	19	150
0:08:48	21	5,6	11	19	150
0:08:49	21	5,6	11	19	150
0:08:50	21	5,6	11	19	150
0:08:51	21	5,6	11	19	150
0:08:52	21	5,6	11	19	150
0:08:53	21	5,6	11	19	150
0:08:54	21	5,6	11	19	150
0:08:55	21	5,6	11	19	150
0:08:56	21	5,6	11	19	150
0:08:57	21	5,8	11	19	150
0:08:58	21	5,9	11	19	150
0:08:59	21	5,9	11	19	150
0:09:00	21	5,9	11	19	150
0:09:01	21	5,9	11	19	150
0:09:02	21	5,9	11	19	150
0:09:03	21	5,9	11	19	150
0:09:04	21	5,9	11	19	150
0:09:05	21	5,9	11	19	150
0:09:06	21	5,8	11	19	150
0:09:07	21	5,8	11	19	150
0:09:08	21	5,8	11	19	150
0:09:09	21	5,8	11	19	150
0:09:10	21	5,8	11	19	150
0:09:11	21	5,8	11	19	150
0:09:12	21	5,8	11	19	150
0:09:13	21	5,8	11	19	150
0:09:14	21	5,8	11	19	150
0:09:15	21	5,9	11	19	150
0:09:16	21	5,9	11	19	150
0:09:17	21	5,8	11	19	150
0:09:18	21	5,8	11	19	150
0:09:19	21	6,0	11	19	150
0:09:20	21	6,1	11	19	150
0:09:21	21	6,1	11	19	150
0:09:22	21	6,1	11	19	150
0:09:23	21	6,1	11	19	150
0:09:24	21	6,1	11	19	150
0:09:25	21	6,1	11	19	150
0:09:26	21	6,1	11	19	150
0:09:27	21	6,1	11	19	150
0:09:28	21	6,1	11	19	150
0:09:29	21	6,1	11	19	150
0:09:30	21	6,0	11	19	150
0:09:31	21	6,0	11	19	150
0:09:32	21	6,0	11	19	150
0:09:33	21	6,0	11	19	150
0:09:34	21	6,0	11	19	150
0:09:35	21	6,0	11	19	150
0:09:36	21	6,0	11	19	150
0:09:37	21	6,1	11	19	150
0:09:38	21	6,1	11	19	150
0:09:39	21	6,1	11	19	150
0:09:40	21	6,1	11	19	150
0:09:41	21	6,1	11	19	150
0:09:42	21	6,3	11	19	150
0:09:43	21	6,4	11	19	150
0:09:44	21	6,4	11	19	150
0:09:45	21	6,4	11	19	150
0:09:46	21	6,4	11	19	150
0:09:47	21	6,4	11	19	150
0:09:48	21	6,4	11	19	150
0:09:49	21	6,4	11	19	150
0:09:50	21	6,4	11	19	150
0:09:51	21	6,4	11	19	150
0:09:52	21	6,3	11	19	150
0:09:53	21	6,3	11	19	150
0:09:54	21	6,3	11	19	150
0:09:55	21	6,3	11	19	150
0:09:56	21	6,3	11	19	150
0:09:57	21	6,3	11	19	150
0:09:58	21	6,3	11	19	150
0:09:59	21	6,3	11	19	150
0:10:00	21	6,3	11	19	150
0:10:01	21	6,3	11	19	150
0:10:02	21	6,2	11	19	150
0:10:03	21	6,3	11	19	150
0:10:04	21	6,3	11	19	150
0:10:05	21	6,3	11	19	150
0:10:06	21	6,3	11	19	150
0:10:07	21	6,3	11	19	150
0:10:08	21	6,3	11	19	150
0:10:09	21	6,5	11	19	150
0:10:10	21	6,6	11	19	150
0:10:11	21	6,6	11	19	150
0:10:12	21	6,6	11	19	150
0:10:13	21	6,6	11	19	150
0:10:14	21	6,6	11	19	150
0:10:15	21	6,6	11	19	150
0:10:16	21	6,6	11	19	150
0:10:17	21	6,6	11	19	150
0:10:18	21	6,6	11	19	150
0:10:19	21	6,5	11	19	150
0:10:20	21	6,5	11	19	150
0:10:21	21	6,5	11	19	150
0:10:22	21	6,5	11	19	150
0:10:23	21	6,5	11	19	150
0:10:24	21	6,5	11	19	150
0:10:25	21	6,5	11	19	150
0:10:26	21	6,5	11	19	150
0:10:27	21	6,5	11	19	150
0:10:28	21	6,5	11	19	150
0:10:29	21	6,5	11	19	150
0:10:30	21	6,5	11	19	150
0:10:31	21	6,7	11	19	150
0:10:32	21	6,8	11	19	150
0:10:33	21	6,8	11	19	150
0:10:34	21	6,8	11	19	150
0:10:35	21	6,8	11	19	150
0:10:36	21	6,8	11	19	150
0:10:37	21	6,8	11	19	150
0:10:38	21	6,8	11	19	150
0:10:39	21	6,8	11	19	150
0:10:40	21	6,8	11	19	150
0:10:41	21	6,8	11	19	150
0:10:42	21	6,8	11	19	150
0:10:43	21	6,7	11	19	150
0:10:44	21	6,7	11	19	150
0:10:45	21	6,7	11	19	150
0:10:46	21	6,7	11	19	150
0:10:47	21	6,7	11	19	150
0:10:48	21	6,7	11	19	150
0:10:49	21	6,7	11	19	150
0:10:50	21	6,7	11	19	150
0:10:51	21	6,7	11	19	150
0:10:52	21	6,7	11	19	150
0:10:53	21	6,9	11	19	150
0:10:54	21	7,0	11	19	150
0:10:55	21	7,1	11	19	150
0:10:56	21	7,1	11	19	150
0:10:57	21	7,1	11	19	150
0:10:58	21	7,1	11	19	150
0:10:59	21	7,0	11	19	150
0:11:00	21	7,0	11	19	150
0:11:01	21	7,0	11	19	150
0:11:02	21	7,0	11	19	150
0:11:03	21	7,0	11	19	150
0:11:04	21	7,0	11	19	150
0:11:05	21	7,0	11	19	150
0:11:06	21	7,0	11	19	150
0:11:07	21	7,0	11	19	150
0:11:08	21	6,9	11	19	150
0:11:09	21	6,9	11	19	150
0:11:10	21	6,9	11	19	150
0:11:11	21	6,9	11	19	150
0:11:12	21	6,9	11	19	150
0:11:13	21	6,9	11	19	150
0:11:14	21	6,9	11	19	150
0:11:15	21	6,9	11	19	150
0:11:16	21	6,9	11	19	150
0:11:17	21	7,2	11	19	150
0:11:18	21	7,3	11	19	150
0:11:19	21	7,3	11	19	150
0:11:20	21	7,3	11	19	150
0:11:21	21	7,3	11	19	150
0:11:22	21	7,3	11	19	150
0:11:23	21	7,3	11	19	150
0:11:24	21	7,2	11	19	150
0:11:25	21	7,2	11	19	150
0:11:26	21	7,2	11	19	150
0:11:27	21	7,2	11	19	150
0:11:28	21	7,2	11	19	150
0:11:29	21	7,2	11	19	150
0:11:30	21	7,2	11	19	150
0:11:31	21	7,2	11	19	150
0:11:32	21	7,2	11	19	150
0:11:33	21	7,1	11	19	150
0:11:34	21	7,1	11	19	150
0:11:35	21	7,1	11	19	150
0:11:36	21	7,1	11	19	150
0:11:37	21	7,2	11	19	150
0:11:38	21	7,3	11	19	150
0:11:39	21	7,3	11	19	150
0:11:40	21	7,3	11	19	150
0:11:41	21	7,3	11	19	150
0:11:42	21	7,3	11	19	150
0:11:43	21	7,3	11	19	150
0:11:44	21	7,3	11	19	150
0:11:45	21	7,2	11	19	150
0:11:46	21	7,2	11	19	150
0:11:47	20	7,3	11	19	150
0:11:48	21	7,4	11	19	150
0:11:49	20	7,5	11	19	150
0:11:50	20	7,5	11	19	150
0:11:51	20	7,5	11	19	150
0:11:52	20	7,5	11	19	150
0:11:53	21	7,5	11	19	150
0:11:54	20	7,4	11	19	150
0:11:55	20	7,4	11	19	150
0:11:56	20	7,4	11	19	150
0:11:57	20	7,4	11	19	150
0:11:58	20	7,4	10	19	150
0:11:59	20	7,4	10	19	150
0:12:00	20	7,4	11	19	150
0:12:01	21	7,4	10	19	150
0:12:02	20	7,4	10	19	150
0:12:03	21	7,6	10	19	150
0:12:04	20	7,7	11	19	150
0:12:05	20	7,7	11	19	150
0:12:06	20	7,7	11	19	150
0:12:07	20	7,7	11	19	150
0:12:08	20	7,7	11	19	150
0:12:09	20	7,7	10	19	150
0:12:10	20	7,7	11	19	150
0:12:11	20	7,7	10	19	150
0:12:12	20	7,6	10	19	150
0:12:13	20	7,6	10	19	150
0:12:14	20	7,6	10	19	150
0:12:15	20	7,6	10	19	150
0:12:16	20	7,6	10	19	150
0:12:17	20	7,6	10	19	150
0:12:18	20	7,6	10	19	150
0:12:19	20	7,6	10	19	150
0:12:20	20	7,6	10	19	150
0:12:21	20	7,6	10	19	150
0:12:22	20	7,6	10	19	150
0:12:23	20	7,6	11	19	150
0:12:24	20	7,6	10	19	150
0:12:25	20	7,6	11	19	150
0:12:26	20	7,8	11	19	150
0:12:27	20	7,9	11	19	150
0:12:28	20	8,0	10	19	150
0:12:29	20	8,0	10	19	150
0:12:30	20	8,0	10	19	150
0:12:31	20	8,0	10	19	150
0:12:32	20	8,0	10	19	150
0:12:33	20	8,0	10	19	150
0:12:34	20	7,9	10	19	150
0:12:35	20	7,9	10	19	150
0:12:36	20	7,9	10	19	150
0:12:37	20	7,9	10	19	150
0:12:38	20	7,9	10	19	150
0:12:39	20	7,9	10	19	150
0:12:40	20	7,9	10	19	150
0:12:41	20	7,9	10	19	150
0:12:42	20	7,9	10	19	150
0:12:43	20	7,9	10	19	150
0:12:44	20	7,8	10	19	150
0:12:45	20	7,8	10	19	150
0:12:46	20	7,8	10	19	150
0:12:47	20	7,8	10	19	150
0:12:48	20	7,8	10	19	150
0:12:49	20	7,8	10	19	150
0:12:50	20	7,8	10	19	150
0:12:51	20	7,8	10	19	150
0:12:52	20	8,1	10	19	150
0:12:53	20	8,2	11	19	150
0:12:54	20	8,2	11	19	150
0:12:55	20	8,2	11	19	150
0:12:56	20	8,2	11	19	150
0:12:57	20	8,2	11	19	150
0:12:58	20	8,2	10	19	150
0:12:59	20	8,2	11	19	150
0:13:00	20	8,2	11	19	150
0:13:01	20	8,2	10	19	150
0:13:02	20	8,2	10	19	150
0:13:03	20	8,1	10	19	150
0:13:04	20	8,1	10	19	150
0:13:05	20	8,1	10	19	150
0:13:06	20	8,1	10	19	150
0:13:07	20	8,1	10	19	150
0:13:08	20	8,1	10	19	150
0:13:09	20	8,1	10	19	150
0:13:10	20	8,1	10	19	150
0:13:11	20	8,1	10	19	150
0:13:12	20	8,1	10	19	150
0:13:13	20	8,0	10	19	150
0:13:14	20	8,1	10	19	150
0:13:15	20	8,2	10	19	150
0:13:16	20	8,2	10	19	150
0:13:17	20	8,2	10	19	150
0:13:18	20	8,2	10	19	150
0:13:19	20	8,2	10	19	150
0:13:20	20	8,2	10	19	150
0:13:21	20	8,2	10	19	150
0:13:22	20	8,2	10	19	150
0:13:23	20	8,1	10	19	150
0:13:24	20	8,2	10	19	150
0:13:25	20	8,4	10	19	150
0:13:26	20	8,4	10	19	150
0:13:27	20	8,4	10	19	150
0:13:28	20	8,4	10	19	150
0:13:29	20	8,4	10	19	150
0:13:30	20	8,4	10	19	150
0:13:31	20	8,4	10	19	150
0:13:32	20	8,4	10	19	150
0:13:33	20	8,4	10	19	150
0:13:34	20	8,4	10	19	150
0:13:35	20	8,3	10	19	150
0:13:36	20	8,3	10	19	150
0:13:37	20	8,3	10	19	150
0:13:38	20	8,3	10	19	150
0:13:39	20	8,3	10	19	150
0:13:40	20	8,3	10	19	150
0:13:41	20	8,4	10	19	150
0:13:42	20	8,5	10	19	150
0:13:43	20	8,5	10	19	150
0:13:44	20	8,5	10	19	150
0:13:45	20	8,5	10	19	150
0:13:46	20	8,5	10	19	150
0:13:47	20	8,5	10	19	150
0:13:48	20	8,5	10	19	150
0:13:49	20	8,5	10	19	150
0:13:50	20	8,5	10	19	150
0:13:51	20	8,5	10	19	150
0:13:52	20	8,5	10	19	150
0:13:53	20	8,4	10	19	150
0:13:54	20	8,4	10	19	150
0:13:55	20	8,5	10	19	150
0:13:56	20	8,6	10	19	150
0:13:57	20	8,6	10	19	150
0:13:58	20	8,6	10	19	150
0:13:59	20	8,6	10	19	150
0:14:00	20	8,6	10	19	150
0:14:01	20	8,6	10	19	150
0:14:02	20	8,6	10	19	150
0:14:03	20	8,6	10	19	150
0:14:04	20	8,6	10	19	150
0:14:05	20	8,6	10	19	150
0:14:06	20	8,6	10	19	150
0:14:07	20	8,6	10	19	150
0:14:08	20	8,8	10	19	150
0:14:09	20	8,8	10	19	150
0:14:10	20	8,8	10	19	150
0:14:11	20	8,8	10	19	150
0:14:12	20	8,8	10	19	150
0:14:13	20	8,8	10	19	150
0:14:14	20	8,8	10	19	150
0:14:15	20	8,8	10	19	150
0:14:16	20	8,8	10	19	150
0:14:17	20	8,8	10	19	150
0:14:18	20	8,8	10	19	150
0:14:19	20	8,7	10	19	150
0:14:20	20	8,7	10	19	150
0:14:21	20	8,7	10	19	150
0:14:22	20	8,7	10	19	150
0:14:23	20	8,7	10	19	150
0:14:24	20	8,8	10	19	150
0:14:25	20	8,8	11	19	150
0:14:26	20	8,8	11	19	150
0:14:27	20	8,8	11	19	150
0:14:28	20	8,8	11	19	150
0:14:29	20	8,8	11	19	150
0:14:30	20	8,8	11	19	150
0:14:31	20	8,8	11	19	150
0:14:32	20	8,8	11	19	150
0:14:33	20	8,9	11	19	150
0:14:34	20	9,1	11	19	150
0:14:35	20	9,2	11	19	150
0:14:36	20	9,2	11	19	150
0:14:37	20	9,2	10	19	150
0:14:38	20	9,2	10	19	150
0:14:39	20	9,1	10	19	150
0:14:40	20	9,1	10	19	150
0:14:41	20	9,1	10	19	150
0:14:42	20	9,1	10	19	150
0:14:43	20	9,1	10	19	150
0:14:44	20	9,1	10	19	150
0:14:45	20	9,1	10	19	150
0:14:46	20	9,1	10	19	150
0:14:47	20	9,1	10	19	150
0:14:48	20	9,1	10	19	150
0:14:49	20	9,0	10	19	150
0:14:50	20	9,0	10	19	150
0:14:51	20	9,0	10	19	150
0:14:52	20	9,0	10	19	150
0:14:53	20	9,0	10	19	150
0:14:54	20	9,0	10	19	150
0:14:55	20	9,0	10	19	150
0:14:56	20	9,0	10	19	150
0:14:57	20	9,0	10	19	150
0:14:58	20	9,3	10	19	150
0:14:59	20	9,4	10	19	150
0:15:00	20	9,4	10	19	150
0:15:01	20	9,4	10	19	150
0:15:02	20	9,4	10	19	150
0:15:03	20	9,4	10	19	150
0:15:04	20	9,4	10	19	150
0:15:05	20	9,4	10	19	150
0:15:06	20	9,4	10	19	150
0:15:07	20	9,4	10	19	150
0:15:08	20	9,4	10	19	150
0:15:09	20	9,3	10	19	150
0:15:10	20	9,3	10	19	150
0:15:11	20	9,3	10	19	150
0:15:12	20	9,3	10	19	150
0:15:13	20	9,3	10	19	150
0:15:14	20	9,3	10	19	150
0:15:15	20	9,3	10	19	150
0:15:16	20	9,3	10	19	150
0:15:17	20	9,3	10	19	150
0:15:18	20	9,3	10	19	150
0:15:19	20	9,3	10	19	150
0:15:20	20	9,2	10	19	150
0:15:21	20	9,3	10	19	150
0:15:22	20	9,3	10	19	150
0:15:23	20	9,3	10	19	150
0:15:24	20	9,4	10	19	150
0:15:25	20	9,6	10	19	150
0:15:26	20	9,6	10	19	150
0:15:27	20	9,6	10	19	150
0:15:28	20	9,6	10	19	150
0:15:29	20	9,6	10	19	150
0:15:30	20	9,6	10	19	150
0:15:31	20	9,6	10	19	150
0:15:32	20	9,6	10	19	150
0:15:33	20	9,6	10	19	150
0:15:34	20	9,6	10	19	150
0:15:35	20	9,6	10	19	150
0:15:36	20	9,6	10	19	150
0:15:37	20	9,5	10	19	150
0:15:38	20	9,5	10	19	150
0:15:39	20	9,5	10	19	150
0:15:40	20	9,5	10	19	150
0:15:41	20	9,5	10	19	150
0:15:42	20	9,5	10	19	150
0:15:43	20	9,5	10	19	150
0:15:44	20	9,5	10	19	150
0:15:45	20	9,5	10	19	150
0:15:46	20	9,5	10	19	150
0:15:47	20	9,6	10	19	150
0:15:48	20	9,6	10	19	150
0:15:49	20	9,6	10	19	150
0:15:50	20	9,6	10	19	150
0:15:51	20	9,6	10	19	150
0:15:52	20	9,8	10	19	150
0:15:53	20	9,9	10	19	150
0:15:54	20	9,9	10	19	150
0:15:55	20	9,9	10	19	150
0:15:56	20	9,9	10	19	150
0:15:57	20	9,9	10	19	150
0:15:58	20	9,8	10	19	150
0:15:59	20	9,8	10	19	150
0:16:00	20	9,8	10	19	150
0:16:01	20	9,8	10	19	150
0:16:02	20	9,8	10	19	150
0:16:03	20	9,8	10	19	150
0:16:04	20	9,8	10	19	150
0:16:05	20	9,8	11	19	150
0:16:06	20	9,8	11	19	150
0:16:07	20	9,8	11	19	150
0:16:08	20	9,7	11	19	150
0:16:09	20	9,7	11	19	150
0:16:10	20	9,7	11	19	150
0:16:11	20	9,7	11	19	150
0:16:12	20	9,7	11	19	150
0:16:13	20	9,7	11	19	150
0:16:14	20	9,9	11	19	150
0:16:15	20	10,1	11	19	150
0:16:16	20	10,1	11	19	150
0:16:17	20	10,1	11	19	150
0:16:18	20	10,1	11	19	150
0:16:19	20	10,1	11	19	150
0:16:20	20	10,1	11	19	150
0:16:21	20	10,1	11	19	150
0:16:22	20	10,1	11	19	150
0:16:23	20	10,1	11	19	150
0:16:24	20	10,1	11	19	150
0:16:25	20	10,1	11	19	150
0:16:26	20	10,1	10	19	150
0:16:27	20	10,0	10	19	150
0:16:28	20	10,0	10	19	150
0:16:29	20	10,0	10	19	150
0:16:30	20	10,0	10	19	150
0:16:31	20	10,0	10	19	150
0:16:32	20	10,0	10	19	150
0:16:33	20	10,0	10	19	150
0:16:34	20	10,0	10	19	150
0:16:35	20	10,0	10	19	150
0:16:36	20	10,0	10	19	150
0:16:37	20	10,0	10	19	150
0:16:38	20	10,0	10	19	150
0:16:39	20	10,0	11	19	150
0:16:40	20	10,0	11	19	150
0:16:41	20	10,1	11	19	150
0:16:42	20	10,3	11	19	150
0:16:43	20	10,4	11	19	150
0:16:44	20	10,4	11	19	150
0:16:45	20	10,4	11	19	150
0:16:46	20	10,4	11	19	150
0:16:47	20	10,4	11	19	150
0:16:48	20	10,3	11	19	150
0:16:49	20	10,3	11	19	150
0:16:50	20	10,3	11	19	150
0:16:51	20	10,3	11	19	150
0:16:52	20	10,3	11	19	150
0:16:53	20	10,3	11	19	150
0:16:54	20	10,3	11	19	150
0:16:55	20	10,3	11	19	150
0:16:56	20	10,3	11	19	150
0:16:57	20	10,3	11	19	150
0:16:58	20	10,2	11	19	150
0:16:59	20	10,2	10	19	150
0:17:00	20	10,2	10	19	150
0:17:01	20	10,2	10	19	150
0:17:02	20	10,2	10	19	150
0:17:03	20	10,2	11	19	150
0:17:04	20	10,3	11	19	150
0:17:05	20	10,3	10	19	150
0:17:06	20	10,3	10	19	150
0:17:07	20	10,3	10	19	150
0:17:08	20	10,3	10	19	150
0:17:09	20	10,3	10	19	150
0:17:10	20	10,3	10	19	150
0:17:11	20	10,3	10	19	150
0:17:12	20	10,3	10	19	150
0:17:13	20	10,5	10	19	150
0:17:14	20	10,6	10	19	150
0:17:15	20	10,6	10	19	150
0:17:16	20	10,6	10	19	150
0:17:17	20	10,6	10	19	150
0:17:18	20	10,6	10	19	150
0:17:19	20	10,6	10	19	150
0:17:20	20	10,6	10	19	150
0:17:21	20	10,6	10	19	150
0:17:22	20	10,5	10	19	150
0:17:23	20	10,5	10	19	150
0:17:24	20	10,5	10	19	150
0:17:25	20	10,5	10	19	150
0:17:26	20	10,5	10	19	150
0:17:27	20	10,5	10	19	150
0:17:28	20	10,5	10	19	150
0:17:29	20	10,5	10	19	150
0:17:30	20	10,5	10	19	150
0:17:31	20	10,6	10	19	150
0:17:32	20	10,6	10	19	150
0:17:33	20	10,6	10	19	150
0:17:34	20	10,6	10	19	150
0:17:35	20	10,6	10	19	150
0:17:36	20	10,6	10	19	150
0:17:37	20	10,6	10	19	150
0:17:38	20	10,6	10	19	150
0:17:39	20	10,6	10	19	150
0:17:40	20	10,6	10	19	150
0:17:41	20	10,7	10	19	150
0:17:42	20	10,8	10	19	150
0:17:43	20	10,8	10	19	150
0:17:44	20	10,9	10	19	150
0:17:45	20	10,8	10	19	150
0:17:46	20	10,8	10	19	150
0:17:47	20	10,8	10	19	150
0:17:48	20	10,8	10	19	150
0:17:49	20	10,8	10	19	150
0:17:50	20	10,8	10	18	150
0:17:51	20	10,8	10	19	150
0:17:52	20	10,8	10	19	150
0:17:53	20	10,8	10	19	150
0:17:54	20	10,8	10	19	150
0:17:55	20	10,8	10	19	150
0:17:56	20	10,7	10	19	150
0:17:57	20	10,7	10	19	150
0:17:58	20	10,7	10	19	150
0:17:59	20	10,8	10	19	150
0:18:00	20	10,9	10	19	150
0:18:01	20	10,9	10	19	150
0:18:02	20	10,9	10	19	150
0:18:03	20	10,9	10	19	150
0:18:04	20	10,8	10	18	150
0:18:05	20	10,8	10	19	150
0:18:06	20	10,9	10	19	150
0:18:07	20	11,1	10	19	150
0:18:08	20	11,1	10	19	150
0:18:09	20	11,1	10	19	150
0:18:10	20	11,1	10	19	150
0:18:11	20	11,1	10	19	150
0:18:12	20	11,1	10	19	150
0:18:13	20	11,1	10	19	150
0:18:14	20	11,1	10	19	150
0:18:15	20	11,1	10	19	150
0:18:16	20	11,1	10	19	150
0:18:17	20	11,1	10	19	150
0:18:18	20	11,0	10	19	150
0:18:19	20	11,0	10	19	150
0:18:20	20	11,0	10	18	150
0:18:21	20	11,0	10	19	150
0:18:22	20	11,0	10	19	150
0:18:23	20	11,0	10	19	150
0:18:24	20	11,0	10	18	150
0:18:25	20	11,0	10	19	150
0:18:26	20	11,1	10	19	150
0:18:27	20	11,1	10	19	150
0:18:28	20	11,1	10	19	150
0:18:29	20	11,1	10	18	150
0:18:30	20	11,1	10	19	150
0:18:31	20	11,1	10	19	150
0:18:32	20	11,1	10	19	150
0:18:33	20	11,1	10	19	150
0:18:34	20	11,1	10	19	150
0:18:35	20	11,3	10	19	150
0:18:36	20	11,3	10	19	150
0:18:37	20	11,4	10	19	150
0:18:38	20	11,4	10	18	150
0:18:39	20	11,4	10	19	150
0:18:40	20	11,3	10	19	150
0:18:41	20	11,3	10	19	150
0:18:42	20	11,3	10	19	150
0:18:43	20	11,3	10	19	150
0:18:44	20	11,3	10	18	150
0:18:45	20	11,3	10	18	150
0:18:46	20	11,3	10	19	150
0:18:47	20	11,3	10	19	150
0:18:48	20	11,3	10	19	150
0:18:49	20	11,3	10	19	150
0:18:50	20	11,3	10	18	150
0:18:51	20	11,2	10	18	150
0:18:52	20	11,3	10	19	150
0:18:53	20	11,3	10	18	150
0:18:54	20	11,3	10	19	150
0:18:55	20	11,3	10	18	150
0:18:56	20	11,3	10	19	150
0:18:57	20	11,3	10	19	150
0:18:58	20	11,5	10	18	150
0:18:59	20	11,6	10	18	150
0:19:00	20	11,6	10	18	150
0:19:01	20	11,6	10	19	150
0:19:02	20	11,6	10	19	150
0:19:03	20	11,6	10	19	150
0:19:04	20	11,6	10	19	150
0:19:05	20	11,6	10	19	150
0:19:06	20	11,6	10	18	150
0:19:07	20	11,6	10	18	150
0:19:08	20	11,6	10	19	150
0:19:09	20	11,6	10	18	150
0:19:10	20	11,5	10	18	150
0:19:11	20	11,5	10	18	150
0:19:12	20	11,5	10	19	150
0:19:13	20	11,5	10	18	150
0:19:14	20	11,5	10	19	150
0:19:15	20	11,5	10	19	150
0:19:16	20	11,5	10	19	150
0:19:17	20	11,5	10	19	150
0:19:18	20	11,5	10	19	150
0:19:19	20	11,5	10	18	150
0:19:20	20	11,6	10	19	150
0:19:21	20	11,6	10	19	150
0:19:22	20	11,6	10	18	150
0:19:23	20	11,8	10	19	150
0:19:24	20	11,9	10	18	150
0:19:25	20	11,9	10	18	150
0:19:26	20	11,9	10	18	150
0:19:27	20	11,9	10	19	150
0:19:28	20	11,9	10	18	150
0:19:29	20	11,9	10	19	150
0:19:30	20	11,9	10	19	150
0:19:31	20	11,8	10	19	150
0:19:32	20	11,8	10	19	150
0:19:33	20	11,8	10	18	150
0:19:34	20	11,8	10	18	150
0:19:35	20	11,8	10	18	150
0:19:36	20	11,8	10	18	150
0:19:37	20	11,8	10	18	150
0:19:38	20	11,8	10	18	150
0:19:39	20	11,8	10	18	150
0:19:40	20	11,8	10	18	150
0:19:41	20	11,8	10	18	150
0:19:42	20	11,8	10	18	150
0:19:43	20	11,7	10	19	150
0:19:44	20	11,7	10	18	150
0:19:45	20	11,8	10	18	150
0:19:46	20	11,8	10	18	150
0:19:47	20	11,8	10	18	150
0:19:48	20	11,8	10	18	150
0:19:49	20	11,8	10	19	150
0:19:50	20	11,8	10	18	150
0:19:51	20	12,0	10	18	150
0:19:52	20	12,1	10	19	150
0:19:53	20	12,1	10	18	150
0:19:54	20	12,1	10	18	150
0:19:55	20	12,1	10	18	150
0:19:56	20	12,1	10	18	150
0:19:57	20	12,1	10	18	150
0:19:58	20	12,1	10	19	150
0:19:59	20	12,1	10	18	150
0:20:00	20	12,1	10	18	150
0:20:01	20	12,1	10	18	150
0:20:02	20	12,1	10	18	150
0:20:03	20	12,1	10	19	150
0:20:04	20	12,1	10	18	150
0:20:05	20	12,0	10	18	150
0:20:06	20	12,0	10	18	150
0:20:07	20	12,0	10	18	150
0:20:08	20	12,0	10	18	150
0:20:09	20	12,0	10	18	150
0:20:10	20	12,0	10	18	150
0:20:11	20	12,0	10	18	150
0:20:12	20	12,0	10	18	150
0:20:13	20	12,0	10	18	150
0:20:14	20	12,0	10	19	150
0:20:15	20	12,0	10	18	150
0:20:16	20	12,0	10	18	150
0:20:17	20	12,0	10	18	150
0:20:18	20	12,0	10	18	150
0:20:19	20	11,9	10	18	150
0:20:20	20	11,9	10	18	150
0:20:21	20	11,9	10	18	150
0:20:22	20	12,0	10	19	150
0:20:23	20	12,1	10	18	150
0:20:24	20	12,1	10	18	150
0:20:25	20	12,1	10	18	150
0:20:26	20	12,1	10	18	150
0:20:27	20	12,1	10	18	150
0:20:28	20	12,0	10	18	150
0:20:29	20	12,0	10	18	150
0:20:30	20	12,0	10	18	150
0:20:31	20	12,0	10	18	150
0:20:32	20	12,0	10	18	150
0:20:33	20	12,0	10	18	150
0:20:34	20	12,0	10	18	150
0:20:35	20	12,0	10	18	150
0:20:36	20	12,0	10	18	150
0:20:37	20	12,0	10	18	150
0:20:38	20	12,0	10	18	150
0:20:39	20	12,0	10	18	150
0:20:40	20	12,0	10	18	150
0:20:41	20	12,0	10	18	150
0:20:42	20	11,9	10	18	150
0:20:43	20	11,9	10	18	150
0:20:44	20	11,9	10	18	150
0:20:45	20	12,0	10	18	150
0:20:46	20	12,2	10	18	150
0:20:47	20	12,2	11	18	150
0:20:48	20	12,3	11	18	150
0:20:49	20	12,3	11	18	150
0:20:50	20	12,2	11	18	150
0:20:51	20	12,2	11	18	150
0:20:52	20	12,2	11	18	150
0:20:53	20	12,2	11	18	150
0:20:54	20	12,2	11	18	150
0:20:55	20	12,2	11	18	150
0:20:56	20	12,2	11	18	150
0:20:57	20	12,2	11	18	150
0:20:58	20	12,2	11	18	150
0:20:59	20	12,2	11	18	150
0:21:00	20	12,2	11	18	150
0:21:01	20	12,2	11	18	150
0:21:02	20	12,2	11	18	150
0:21:03	20	12,2	11	18	150
0:21:04	20	12,2	11	18	150
0:21:05	20	12,1	11	18	150
0:21:06	20	12,1	11	18	150
0:21:07	20	12,1	11	18	150
0:21:08	20	12,1	11	18	150
0:21:09	20	12,1	11	18	150
0:21:10	20	12,1	11	18	150
0:21:11	20	12,1	11	18	150
0:21:12	20	12,1	11	18	150
0:21:13	20	12,1	11	18	150
0:21:14	20	12,1	11	18	150
0:21:15	20	12,1	11	18	150
0:21:16	20	12,1	11	18	150
0:21:17	20	12,1	11	18	150
0:21:18	20	12,1	11	18	150
0:21:19	20	12,1	11	18	150
0:21:20	20	12,1	11	18	150
0:21:21	20	12,1	11	18	150
0:21:22	20	12,1	11	18	150
0:21:23	20	12,0	11	18	150
0:21:24	20	12,0	11	18	150
0:21:25	20	12,0	11	18	150
0:21:26	20	12,0	11	18	150
0:21:27	20	12,0	11	18	150
0:21:28	20	12,0	11	18	150
0:21:29	20	12,0	11	18	150
0:21:30	20	12,0	11	18	150
0:21:31	20	12,0	11	18	150
0:21:32	20	12,0	11	18	150
0:21:33	20	12,0	11	18	150
0:21:34	20	12,0	11	18	150
0:21:35	20	12,0	11	18	150
0:21:36	20	12,0	11	18	150
0:21:37	20	12,0	11	18	150
0:21:38	20	12,0	11	18	150
0:21:39	20	12,0	11	18	150
0:21:40	20	12,0	11	18	150
0:21:41	20	12,0	11	18	150
0:21:42	20	11,9	11	18	150
0:21:43	20	11,9	11	18	150
0:21:44	20	11,9	11	18	150
0:21:45	20	12,1	11	18	150
0:21:46	20	12,1	11	18	150
0:21:47	20	12,1	11	18	150
0:21:48	20	12,1	11	18	150
0:21:49	20	12,1	11	18	150
0:21:50	20	12,1	11	18	150
0:21:51	20	12,1	11	18	150
0:21:52	20	12,1	11	18	150
0:21:53	20	12,1	11	18	150
0:21:54	20	12,1	11	18	150
0:21:55	20	12,1	11	18	150
0:21:56	20	12,1	11	18	150
0:21:57	20	12,1	11	18	150
0:21:58	20	12,1	11	18	150
0:21:59	20	12,1	11	18	150
0:22:00	20	12,1	11	18	150
0:22:01	20	12,1	11	18	150
0:22:02	20	12,0	11	18	150
0:22:03	20	12,1	11	18	150
0:22:04	20	12,0	11	18	150
0:22:05	20	12,0	11	18	150
0:22:06	20	12,0	11	18	150
0:22:07	20	12,0	11	18	150
0:22:08	20	12,0	11	18	150
0:22:09	20	12,0	11	18	150
0:22:10	20	12,0	11	18	150
0:22:11	20	12,0	11	18	150
0:22:12	20	12,0	11	18	150
0:22:13	20	12,0	11	18	150
0:22:14	20	12,0	11	18	150
0:22:15	20	12,0	11	18	150
0:22:16	20	12,0	11	18	150
0:22:17	20	12,0	11	18	150
0:22:18	20	12,0	11	18	150
0:22:19	20	12,0	11	18	150
0:22:20	20	12,0	11	18	150
0:22:21	20	12,0	11	18	150
0:22:22	20	12,0	11	18	150
0:22:23	20	12,0	11	18	150
0:22:24	20	12,0	11	18	150
0:22:25	20	11,9	11	18	150
0:22:26	20	12,1	11	18	150
0:22:27	20	12,2	11	18	150
0:22:28	20	12,3	11	18	150
0:22:29	20	12,3	11	18	150
0:22:30	20	12,3	11	18	150
0:22:31	20	12,3	11	18	150
0:22:32	20	12,3	11	18	150
0:22:33	20	12,3	11	18	150
0:22:34	20	12,2	11	18	150
0:22:35	20	12,2	11	18	150
0:22:36	20	12,2	11	18	150
0:22:37	20	12,2	11	18	150
0:22:38	20	12,2	11	18	150
0:22:39	20	12,2	11	18	150
0:22:40	20	12,2	11	18	150
0:22:41	20	12,2	11	18	150
0:22:42	20	12,2	11	18	150
0:22:43	20	12,2	11	18	150
0:22:44	20	12,2	11	18	150
0:22:45	20	12,2	11	18	150
0:22:46	20	12,2	11	18	150
0:22:47	20	12,2	11	18	150
0:22:48	20	12,2	11	18	150
0:22:49	20	12,2	11	18	150
0:22:50	20	12,2	11	18	150
0:22:51	20	12,2	11	18	150
0:22:52	20	12,2	11	18	150
0:22:53	20	12,2	11	18	150
0:22:54	20	12,2	11	18	150
0:22:55	20	12,1	11	18	150
0:22:56	20	12,1	11	18	150
0:22:57	20	12,1	11	18	150
0:22:58	20	12,1	11	18	150
0:22:59	20	12,1	11	18	150
0:23:00	20	12,1	11	18	150
0:23:01	20	12,1	11	18	150
0:23:02	20	12,1	11	18	150
0:23:03	20	12,1	11	18	150
0:23:04	20	12,1	11	18	150
0:23:05	20	12,1	11	18	150
0:23:06	20	12,1	11	18	150
0:23:07	20	12,1	11	18	150
0:23:08	20	12,1	11	18	150
0:23:09	20	12,1	11	18	150
0:23:10	20	12,1	11	18	150
0:23:11	20	12,1	11	18	150
0:23:12	20	12,1	11	18	150
0:23:13	20	12,1	11	18	150
0:23:14	20	12,1	11	18	150
0:23:15	20	12,1	11	18	150
0:23:16	20	12,1	11	18	150
0:23:17	20	12,1	11	18	150
0:23:18	20	12,1	11	18	150
0:23:19	20	12,1	11	18	150
0:23:20	20	12,0	11	18	150
0:23:21	20	12,0	11	18	150
0:23:22	20	12,0	11	18	150
0:23:23	20	12,0	11	18	150
0:23:24	20	12,0	11	18	150
0:23:25	20	12,0	11	18	150
0:23:26	20	12,0	11	18	150
0:23:27	20	12,0	11	18	150
0:23:28	20	12,0	11	18	150
0:23:29	20	12,0	11	18	150
0:23:30	20	12,0	11	18	150
0:23:31	20	12,0	11	18	150
0:23:32	20	12,0	11	18	150
0:23:33	20	12,0	11	18	150
0:23:34	20	12,0	11	18	150
0:23:35	20	12,0	11	18	150
0:23:36	20	12,0	11	18	150
0:23:37	20	12,0	11	18	150
0:23:38	20	12,0	11	18	150
0:23:39	20	12,0	11	18	150
0:23:40	20	12,0	11	18	150
0:23:41	20	12,0	11	18	150
0:23:42	20	12,0	11	18	150
0:23:43	20	12,0	11	18	150
0:23:44	20	12,0	11	18	150
0:23:45	20	12,0	11	18	150
0:23:46	20	12,0	11	18	150
0:23:47	20	12,0	11	18	150
0:23:48	20	12,1	11	18	150
0:23:49	20	12,1	11	18	150
0:23:50	19	12,1	11	18	150
0:23:51	19	12,1	11	18	150
0:23:52	20	12,1	11	18	150
0:23:53	20	12,1	11	18	150
0:23:54	20	12,1	11	18	150
0:23:55	19	12,1	11	18	150
0:23:56	19	12,1	11	18	150
0:23:57	19	12,1	11	18	150
0:23:58	19	12,1	11	18	150
0:23:59	19	12,1	11	18	150
0:24:00	19	12,1	11	18	150
0:24:01	19	12,1	11	18	150
0:24:02	19	12,1	11	18	150
0:24:03	20	12,1	11	18	150
0:24:04	19	12,1	11	18	150
0:24:05	19	12,1	11	18	150
0:24:06	19	12,1	11	18	150
0:24:07	19	12,1	11	18	150
0:24:08	19	12,1	11	18	150
0:24:09	19	12,0	11	18	150
0:24:10	19	12,0	11	18	150
0:24:11	19	12,0	11	18	150
0:24:12	19	12,0	11	18	150
0:24:13	19	12,0	11	18	150
0:24:14	19	12,0	11	18	150
0:24:15	19	12,0	11	18	150
0:24:16	19	12,0	11	18	150
0:24:17	19	12,0	11	18	150
0:24:18	19	12,0	11	18	150
0:24:19	19	12,0	11	18	150
0:24:20	19	12,0	11	18	150
0:24:21	19	12,0	11	18	150
0:24:22	19	12,0	11	18	150
0:24:23	19	12,0	11	18	150
0:24:24	19	12,0	11	18	150
0:24:25	19	12,0	11	18	150
0:24:26	19	12,0	11	18	150
0:24:27	19	12,0	11	18	150
0:24:28	19	12,0	11	18	150
0:24:29	19	12,0	11	18	150
0:24:30	19	12,0	11	18	150
0:24:31	19	12,0	11	18	150
0:24:32	19	12,0	11	18	150
0:24:33	19	12,0	11	18	150
0:24:34	19	12,0	11	18	150
0:24:35	19	12,0	11	18	150
0:24:36	19	12,0	11	18	150
0:24:37	19	12,0	11	18	150
0:24:38	19	12,0	11	18	150
0:24:39	19	12,0	11	18	150
0:24:40	19	12,2	11	18	150
0:24:41	19	12,3	11	18	150
0:24:42	19	12,3	11	18	150
0:24:43	19	12,3	11	18	150
0:24:44	19	12,3	11	18	150
0:24:45	19	12,3	11	18	150
0:24:46	19	12,3	11	18	150
0:24:47	19	12,3	11	18	150
0:24:48	19	12,3	11	18	150
0:24:49	19	12,3	11	18	150
0:24:50	19	12,3	11	18	150
0:24:51	19	12,2	11	18	150
0:24:52	19	12,2	11	18	150
0:24:53	19	12,2	11	18	150
0:24:54	19	12,2	11	18	150
0:24:55	19	12,2	11	18	150
0:24:56	19	12,2	11	18	150
0:24:57	19	12,2	11	18	150
0:24:58	19	12,2	11	18	150
0:24:59	19	12,2	11	18	150
0:25:00	19	12,2	11	18	150
0:25:01	19	12,2	11	18	150
0:25:02	19	12,2	11	18	150
0:25:03	19	12,2	11	18	150
0:25:04	19	12,2	11	18	150
0:25:05	19	12,2	11	18	150
0:25:06	19	12,2	11	18	150
0:25:07	19	12,2	11	18	150
0:25:08	19	12,2	11	18	150
0:25:09	19	12,2	11	18	150
0:25:10	19	12,2	11	18	150
0:25:11	19	12,2	11	18	150
0:25:12	19	12,2	11	18	150
0:25:13	19	12,2	11	18	150
0:25:14	19	12,2	11	18	150
0:25:15	19	12,2	11	18	150
0:25:16	19	12,2	11	18	150
0:25:17	19	12,2	11	18	150
0:25:18	19	12,1	11	18	150
0:25:19	19	12,2	11	18	150
0:25:20	19	12,1	11	18	150
0:25:21	19	12,1	11	18	150
0:25:22	19	12,1	11	18	150
0:25:23	19	12,1	11	18	150
0:25:24	19	12,1	11	18	150
0:25:25	19	12,1	11	18	150
0:25:26	19	12,1	11	18	150
0:25:27	19	12,1	11	18	150
0:25:28	19	12,1	11	18	150
