Repository: ProgWizer/parser

File: project-root/data/Data Acquisition/Data Acquisition/2019 year (140)/19-098.txt
--Test Summary--
Full Path and File Name	
Instrument Name	7322
Instrument Type	Model 7322 Consistometer - Variable Speed
Instrument Serial Number	
Test Start Date	29.11.2019
Test Start Time	11:33:55
Test Stop Date	29.11.2019
Test Stop Time	11:56:20
Test Length	0:22:25
Final Sample Time Offset	0:22:24
Controller Schedule Name	
Sampling Period	1 second
Comments	
Information	WellID	
Information	Customer	
Information	EngName	
Information	CementClass	G
Information	CementMfr	
Information	Additives	100G+100GVVS+0.3DPC+0.7CFL-450
Information	Density	1850
Information	BHCT	9
Information	BHST	8
Information	FluidLoss	
Information	JobType	
Calculated Value	Time_30Bc	0:19:21
Calculated Value	Time_70Bc	0:21:27
Calculated Value	Time_100Bc	N/A
Initial Temperature (°C)	23 °C
Final Temperature (°C)	22 °C
Initial Pressure (MPa)	0,9 MPa
Final Pressure (MPa)	12,2 MPa
Initial Consistency (Bc)	13 Bc
Final Consistency (Bc)	102 Bc
Initial Wall Temperature (°C)	19 °C
Final Wall Temperature (°C)	18 °C
Initial Motor Speed (RPM)	150 RPM
Final Motor Speed (RPM)	150 RPM
--Data--
Time (HH:MM:SS)	Temperature (°C)	Pressure (MPa)	Consistency (Bc)	Wall Temperature (°C)	Motor Speed (RPM)
0:00:00	23	0,9	13	19	150
0:00:01	23	0,9	13	19	150
0:00:02	23	0,9	13	19	150
0:00:03	23	0,9	13	19	150
0:00:04	23	0,9	13	19	150
0:00:05	23	0,9	13	19	150
0:00:06	23	0,9	13	19	150
0:00:07	23	0,9	13	19	150
0:00:08	23	0,9	13	19	150
0:00:09	23	1,0	13	19	150
0:00:10	23	1,0	13	19	150
0:00:11	23	1,0	13	19	150
0:00:12	23	1,0	13	19	150
0:00:13	23	1,0	13	19	150
0:00:14	23	1,0	13	19	150
0:00:15	23	1,0	13	19	150
0:00:16	23	1,0	13	19	150
0:00:17	23	1,0	13	19	150
0:00:18	23	1,0	13	19	150
0:00:19	23	1,0	13	19	150
0:00:20	23	1,0	14	19	150
0:00:21	23	1,1	14	19	150
0:00:22	23	1,1	14	19	150
0:00:23	23	1,2	14	19	150
0:00:24	23	1,2	14	19	150
0:00:25	23	1,2	14	19	150
0:00:26	23	1,2	14	19	150
0:00:27	23	1,2	14	19	150
0:00:28	23	1,2	14	19	150
0:00:29	23	1,2	14	19	150
0:00:30	23	1,2	14	19	150
0:00:31	23	1,2	14	19	150
0:00:32	23	1,2	14	19	150
0:00:33	23	1,2	14	19	150
0:00:34	23	1,2	14	19	150
0:00:35	23	1,2	14	19	150
0:00:36	23	1,3	14	19	150
0:00:37	23	1,3	14	19	150
0:00:38	23	1,3	14	19	150
0:00:39	23	1,3	14	19	150
0:00:40	23	1,3	14	19	150
0:00:41	23	1,3	14	19	150
0:00:42	23	1,3	14	19	150
0:00:43	23	1,3	14	19	150
0:00:44	23	1,3	14	19	150
0:00:45	23	1,3	14	19	150
0:00:46	23	1,3	14	19	150
0:00:47	23	1,3	14	19	150
0:00:48	23	1,3	13	19	150
0:00:49	23	1,4	14	19	150
0:00:50	23	1,4	14	19	150
0:00:51	23	1,4	14	19	150
0:00:52	23	1,4	13	19	150
0:00:53	23	1,4	13	19	150
0:00:54	23	1,4	13	19	150
0:00:55	22	1,4	13	19	150
0:00:56	22	1,4	13	19	150
0:00:57	22	1,4	13	19	150
0:00:58	22	1,4	13	19	150
0:00:59	22	1,4	13	19	150
0:01:00	22	1,4	13	19	150
0:01:01	22	1,4	13	19	150
0:01:02	22	1,4	13	19	150
0:01:03	22	1,4	13	19	150
0:01:04	22	1,5	13	19	150
0:01:05	22	1,6	13	19	150
0:01:06	22	1,6	13	19	150
0:01:07	22	1,6	13	19	150
0:01:08	22	1,6	13	19	150
0:01:09	22	1,6	13	19	150
0:01:10	22	1,6	13	19	150
0:01:11	22	1,6	13	19	150
0:01:12	22	1,6	13	19	150
0:01:13	22	1,6	13	19	150
0:01:14	22	1,6	13	19	150
0:01:15	22	1,6	13	19	150
0:01:16	22	1,6	13	19	150
0:01:17	22	1,6	13	19	150
0:01:18	22	1,6	13	19	150
0:01:19	22	1,6	13	19	150
0:01:20	22	1,6	13	19	150
0:01:21	22	1,6	13	19	150
0:01:22	22	1,8	13	19	150
0:01:23	22	1,9	13	19	150
0:01:24	22	1,9	13	19	150
0:01:25	22	1,9	13	19	150
0:01:26	22	1,9	13	19	150
0:01:27	22	1,9	13	19	150
0:01:28	22	1,9	13	19	150
0:01:29	22	1,9	13	19	150
0:01:30	22	1,9	13	19	150
0:01:31	22	1,9	13	19	150
0:01:32	22	1,9	13	19	150
0:01:33	22	1,9	13	19	150
0:01:34	22	1,9	13	19	150
0:01:35	22	1,9	13	19	150
0:01:36	22	1,9	13	19	150
0:01:37	22	1,9	13	19	150
0:01:38	22	1,9	13	19	150
0:01:39	22	1,9	13	19	150
0:01:40	22	1,9	13	19	150
0:01:41	22	1,9	13	19	150
0:01:42	22	1,9	13	19	150
0:01:43	22	1,9	13	19	150
0:01:44	22	1,9	13	19	150
0:01:45	22	1,9	13	19	150
0:01:46	22	1,9	13	19	150
0:01:47	22	1,9	13	19	150
0:01:48	22	1,9	13	19	150
0:01:49	22	1,9	13	19	150
0:01:50	22	1,9	13	19	150
0:01:51	22	1,9	13	19	150
0:01:52	22	1,9	13	19	150
0:01:53	22	2,1	13	19	150
0:01:54	22	2,2	13	19	150
0:01:55	22	2,2	13	19	150
0:01:56	22	2,2	13	19	150
0:01:57	22	2,2	13	19	150
0:01:58	22	2,2	13	19	150
0:01:59	22	2,2	13	19	150
0:02:00	22	2,2	13	19	150
0:02:01	22	2,2	13	19	150
0:02:02	22	2,2	13	19	150
0:02:03	22	2,2	13	19	150
0:02:04	22	2,2	13	19	150
0:02:05	22	2,2	13	19	150
0:02:06	22	2,2	13	19	150
0:02:07	22	2,2	13	19	150
0:02:08	22	2,2	13	19	150
0:02:09	22	2,2	13	19	150
0:02:10	22	2,2	13	19	150
0:02:11	22	2,2	13	19	150
0:02:12	22	2,2	13	19	150
0:02:13	22	2,2	13	19	150
0:02:14	22	2,2	13	19	150
0:02:15	22	2,2	13	19	150
0:02:16	22	2,2	13	19	150
0:02:17	22	2,2	13	19	150
0:02:18	22	2,2	13	19	150
0:02:19	22	2,2	13	19	150
0:02:20	22	2,2	13	19	150
0:02:21	22	2,2	13	19	150
0:02:22	22	2,2	13	19	150
0:02:23	22	2,2	13	19	150
0:02:24	22	2,2	13	19	150
0:02:25	22	2,2	13	19	150
0:02:26	22	2,4	13	19	150
0:02:27	22	2,5	13	19	150
0:02:28	22	2,5	13	19	150
0:02:29	22	2,5	13	19	150
0:02:30	22	2,5	13	19	150
0:02:31	22	2,5	13	19	150
0:02:32	22	2,5	13	19	150
0:02:33	22	2,5	13	19	150
0:02:34	22	2,5	13	19	150
0:02:35	22	2,5	13	19	150
0:02:36	22	2,5	13	19	150
0:02:37	22	2,5	13	19	150
0:02:38	22	2,5	13	19	150
0:02:39	22	2,5	13	19	150
0:02:40	22	2,4	13	19	150
0:02:41	22	2,4	13	19	150
0:02:42	22	2,4	13	19	150
0:02:43	22	2,4	13	19	150
0:02:44	22	2,4	13	19	150
0:02:45	22	2,4	13	19	150
0:02:46	22	2,4	13	19	150
0:02:47	22	2,4	13	19	150
0:02:48	22	2,4	12	19	150
0:02:49	22	2,4	13	19	150
0:02:50	22	2,4	13	19	150
0:02:51	22	2,4	13	19	150
0:02:52	22	2,5	13	19	150
0:02:53	22	2,7	13	19	150
0:02:54	22	2,7	13	19	150
0:02:55	22	2,7	13	19	150
0:02:56	22	2,8	13	19	150
0:02:57	22	2,8	13	19	150
0:02:58	22	2,8	13	19	150
0:02:59	22	2,7	13	19	150
0:03:00	22	2,7	13	19	150
0:03:01	22	2,7	13	19	150
0:03:02	22	2,7	13	19	150
0:03:03	22	2,7	13	19	150
0:03:04	22	2,7	13	19	150
0:03:05	22	2,7	13	19	150
0:03:06	22	2,7	13	19	150
0:03:07	22	2,7	13	19	150
0:03:08	22	2,7	13	19	150
0:03:09	22	2,7	13	19	150
0:03:10	22	2,7	13	19	150
0:03:11	22	2,7	13	19	150
0:03:12	22	2,7	13	19	150
0:03:13	22	2,7	12	19	150
0:03:14	22	2,7	12	19	150
0:03:15	22	2,7	12	19	150
0:03:16	22	2,7	12	19	150
0:03:17	22	2,7	12	19	150
0:03:18	22	2,7	12	19	150
0:03:19	22	2,7	12	19	150
0:03:20	22	2,7	12	19	150
0:03:21	22	2,8	12	19	150
0:03:22	22	2,8	13	19	150
0:03:23	22	2,8	13	19	150
0:03:24	22	2,8	13	19	150
0:03:25	22	2,8	13	19	150
0:03:26	22	2,8	13	19	150
0:03:27	22	2,8	13	19	150
0:03:28	22	2,8	13	19	150
0:03:29	22	2,8	13	19	150
0:03:30	22	2,8	13	19	150
0:03:31	22	2,8	13	19	150
0:03:32	22	2,8	13	19	150
0:03:33	22	2,8	13	19	150
0:03:34	22	2,8	13	19	150
0:03:35	22	3,0	13	19	150
0:03:36	22	3,0	13	19	150
0:03:37	22	3,0	13	19	150
0:03:38	22	3,0	13	19	150
0:03:39	22	3,0	13	19	150
0:03:40	22	3,0	13	19	150
0:03:41	22	3,0	13	19	150
0:03:42	22	3,0	13	19	150
0:03:43	22	3,0	13	19	150
0:03:44	22	3,0	13	19	150
0:03:45	22	3,0	13	19	150
0:03:46	22	3,0	13	19	150
0:03:47	22	3,0	13	19	150
0:03:48	22	3,0	13	19	150
0:03:49	22	3,0	13	19	150
0:03:50	22	3,0	13	19	150
0:03:51	22	3,0	13	19	150
0:03:52	22	3,0	13	19	150
0:03:53	22	3,0	13	19	150
0:03:54	22	3,1	13	19	150
0:03:55	22	3,2	13	19	150
0:03:56	22	3,2	13	19	150
0:03:57	22	3,2	13	19	150
0:03:58	22	3,2	13	19	150
0:03:59	22	3,2	13	19	150
0:04:00	22	3,2	13	19	150
0:04:01	22	3,2	13	19	150
0:04:02	22	3,2	13	19	150
0:04:03	22	3,2	13	19	150
0:04:04	22	3,2	13	19	150
0:04:05	22	3,2	13	19	150
0:04:06	22	3,2	13	19	150
0:04:07	22	3,2	13	19	150
0:04:08	22	3,2	13	19	150
0:04:09	22	3,2	13	19	150
0:04:10	22	3,2	13	19	150
0:04:11	22	3,2	13	19	150
0:04:12	22	3,2	13	19	150
0:04:13	22	3,2	13	19	150
0:04:14	22	3,2	13	19	150
0:04:15	22	3,3	13	19	150
0:04:16	22	3,3	13	19	150
0:04:17	22	3,3	13	19	150
0:04:18	22	3,3	13	19	150
0:04:19	22	3,3	13	19	150
0:04:20	22	3,3	13	19	150
0:04:21	22	3,3	13	19	150
0:04:22	22	3,3	13	19	150
0:04:23	22	3,3	13	19	150
0:04:24	22	3,3	13	19	150
0:04:25	22	3,3	13	19	150
0:04:26	22	3,3	13	19	150
0:04:27	22	3,4	13	19	150
0:04:28	22	3,6	13	19	150
0:04:29	22	3,7	13	19	150
0:04:30	22	3,7	13	19	150
0:04:31	22	3,7	13	19	150
0:04:32	22	3,7	13	19	150
0:04:33	22	3,7	13	19	150
0:04:34	22	3,7	13	19	150
0:04:35	22	3,7	13	19	150
0:04:36	22	3,7	13	19	150
0:04:37	22	3,7	13	19	150
0:04:38	22	3,7	13	19	150
0:04:39	22	3,7	13	19	150
0:04:40	22	3,7	13	19	150
0:04:41	22	3,6	13	19	150
0:04:42	22	3,6	13	19	150
0:04:43	22	3,6	13	19	150
0:04:44	21	3,6	13	19	150
0:04:45	21	3,6	13	19	150
0:04:46	22	3,6	13	19	150
0:04:47	22	3,6	13	19	150
0:04:48	21	3,6	13	19	150
0:04:49	21	3,6	13	19	150
0:04:50	21	3,6	13	19	150
0:04:51	21	3,6	13	19	150
0:04:52	21	3,6	13	19	150
0:04:53	21	3,6	13	19	150
0:04:54	21	3,6	13	19	150
0:04:55	21	3,6	13	19	150
0:04:56	21	3,6	13	19	150
0:04:57	21	3,6	13	19	150
0:04:58	21	3,6	13	19	150
0:04:59	21	3,6	13	19	150
0:05:00	21	3,7	13	19	150
0:05:01	21	3,7	13	19	150
0:05:02	21	3,7	13	19	150
0:05:03	21	3,7	13	19	150
0:05:04	21	3,7	13	19	150
0:05:05	21	3,7	13	19	150
0:05:06	21	3,7	14	19	150
0:05:07	21	3,8	14	19	150
0:05:08	21	4,0	14	19	150
0:05:09	21	4,0	15	19	150
0:05:10	21	4,1	15	19	150
0:05:11	21	4,1	15	19	150
0:05:12	21	4,1	15	19	150
0:05:13	21	4,0	15	19	150
0:05:14	21	4,0	16	19	150
0:05:15	21	4,0	16	19	150
0:05:16	21	4,0	16	19	150
0:05:17	21	4,0	16	19	150
0:05:18	21	4,0	16	19	150
0:05:19	21	4,0	16	19	150
0:05:20	21	4,0	16	19	150
0:05:21	21	4,0	16	19	150
0:05:22	21	4,0	15	19	150
0:05:23	21	4,0	15	19	150
0:05:24	21	4,0	15	19	150
0:05:25	21	4,0	15	19	150
0:05:26	21	4,0	15	19	150
0:05:27	21	4,0	15	19	150
0:05:28	21	4,0	15	19	150
0:05:29	21	4,0	15	19	150
0:05:30	21	4,0	15	19	150
0:05:31	21	4,0	15	19	150
0:05:32	21	4,0	15	19	150
0:05:33	21	4,0	15	19	150
0:05:34	21	4,0	15	19	150
0:05:35	21	4,0	15	19	150
0:05:36	21	4,0	15	19	150
0:05:37	21	4,0	15	19	150
0:05:38	21	4,0	15	19	150
0:05:39	21	4,1	16	19	150
0:05:40	21	4,3	16	19	150
0:05:41	21	4,3	16	19	150
0:05:42	21	4,4	16	19	150
0:05:43	21	4,4	16	19	150
0:05:44	21	4,4	16	19	150
0:05:45	21	4,4	16	19	150
0:05:46	21	4,4	16	19	150
0:05:47	21	4,4	16	19	150
0:05:48	21	4,3	16	19	150
0:05:49	21	4,3	16	19	150
0:05:50	21	4,3	16	19	150
0:05:51	21	4,3	16	19	150
0:05:52	21	4,3	16	19	150
0:05:53	21	4,3	16	19	150
0:05:54	21	4,3	16	19	150
0:05:55	21	4,3	16	19	150
0:05:56	21	4,3	16	19	150
0:05:57	21	4,3	15	19	150
0:05:58	21	4,3	15	19	150
0:05:59	21	4,3	15	19	150
0:06:00	21	4,3	15	19	150
0:06:01	21	4,3	15	19	150
0:06:02	21	4,3	15	19	150
0:06:03	21	4,3	15	19	150
0:06:04	21	4,3	15	19	150
0:06:05	21	4,3	15	19	150
0:06:06	21	4,3	15	19	150
0:06:07	21	4,3	15	19	150
0:06:08	21	4,3	15	19	150
0:06:09	21	4,3	15	19	150
0:06:10	21	4,3	15	19	150
0:06:11	21	4,3	15	19	150
0:06:12	21	4,3	15	19	150
0:06:13	21	4,5	15	19	150
0:06:14	21	4,5	15	19	150
0:06:15	21	4,5	15	19	150
0:06:16	21	4,5	15	19	150
0:06:17	21	4,5	15	19	150
0:06:18	21	4,5	15	19	150
0:06:19	21	4,5	15	19	150
0:06:20	21	4,5	15	19	150
0:06:21	21	4,5	15	19	150
0:06:22	21	4,5	15	19	150
0:06:23	21	4,5	15	19	150
0:06:24	21	4,5	15	19	150
0:06:25	21	4,5	15	19	150
0:06:26	21	4,5	15	19	150
0:06:27	21	4,5	15	19	150
0:06:28	21	4,5	15	19	150
0:06:29	21	4,5	15	19	150
0:06:30	21	4,5	15	19	150
0:06:31	21	4,5	15	19	150
0:06:32	21	4,5	15	19	150
0:06:33	21	4,5	15	19	150
0:06:34	21	4,5	15	19	150
0:06:35	21	4,5	15	19	150
0:06:36	21	4,6	15	19	150
0:06:37	21	4,6	15	19	150
0:06:38	21	4,6	15	19	150
0:06:39	21	4,6	15	19	150
0:06:40	21	4,6	15	19	150
0:06:41	21	4,6	15	19	150
0:06:42	21	4,6	15	19	150
0:06:43	21	4,6	15	19	150
0:06:44	21	4,6	15	19	150
0:06:45	21	4,6	15	19	150
0:06:46	21	4,6	15	19	150
0:06:47	21	4,6	15	19	150
0:06:48	21	4,6	15	19	150
0:06:49	21	4,6	15	19	150
0:06:50	21	4,6	15	19	150
0:06:51	21	4,9	15	19	150
0:06:52	21	5,0	15	19	150
0:06:53	21	5,0	14	19	150
0:06:54	21	5,0	14	19	150
0:06:55	21	5,0	14	19	150
0:06:56	21	5,0	14	19	150
0:06:57	21	5,0	14	19	150
0:06:58	21	5,0	14	19	150
0:06:59	21	5,0	14	19	150
0:07:00	21	5,0	14	19	150
0:07:01	21	5,0	14	19	150
0:07:02	21	5,0	14	19	150
0:07:03	21	5,0	14	19	150
0:07:04	21	5,0	14	19	150
0:07:05	21	5,0	14	19	150
0:07:06	21	5,0	14	19	150
0:07:07	21	5,0	14	19	150
0:07:08	21	5,0	14	19	150
0:07:09	21	5,0	14	19	150
0:07:10	21	5,0	14	19	150
0:07:11	21	5,0	14	19	150
0:07:12	21	5,0	14	19	150
0:07:13	21	5,0	14	19	150
0:07:14	21	5,0	13	19	150
0:07:15	21	5,0	13	19	150
0:07:16	21	5,0	13	19	150
0:07:17	21	5,0	13	19	150
0:07:18	21	4,9	13	18	150
0:07:19	21	4,9	13	19	150
0:07:20	21	4,9	13	19	150
0:07:21	21	4,9	13	19	150
0:07:22	21	4,9	13	19	150
0:07:23	21	4,9	13	19	150
0:07:24	21	4,9	13	19	150
0:07:25	21	5,0	13	19	150
0:07:26	21	5,0	13	19	150
0:07:27	21	5,1	13	19	150
0:07:28	21	5,1	13	19	150
0:07:29	21	5,1	13	19	150
0:07:30	21	5,1	13	19	150
0:07:31	21	5,1	13	19	150
0:07:32	21	5,1	13	19	150
0:07:33	21	5,1	13	19	150
0:07:34	21	5,0	13	19	150
0:07:35	21	5,0	13	19	150
0:07:36	21	5,0	13	19	150
0:07:37	21	5,2	13	19	150
0:07:38	21	5,3	13	19	150
0:07:39	21	5,4	13	19	150
0:07:40	21	5,4	13	19	150
0:07:41	21	5,4	13	19	150
0:07:42	21	5,4	13	19	150
0:07:43	21	5,4	13	19	150
0:07:44	21	5,4	13	19	150
0:07:45	21	5,4	13	19	150
0:07:46	21	5,4	13	19	150
0:07:47	21	5,4	13	19	150
0:07:48	21	5,4	13	19	150
0:07:49	21	5,4	13	18	150
0:07:50	21	5,3	13	19	150
0:07:51	21	5,3	13	18	150
0:07:52	21	5,3	13	19	150
0:07:53	21	5,3	13	19	150
0:07:54	21	5,3	13	19	150
0:07:55	21	5,3	13	19	150
0:07:56	21	5,3	13	19	150
0:07:57	21	5,3	13	18	150
0:07:58	21	5,3	13	18	150
0:07:59	21	5,3	13	19	150
0:08:00	21	5,3	13	19	150
0:08:01	21	5,3	13	19	150
0:08:02	21	5,3	13	18	150
0:08:03	21	5,3	13	19	150
0:08:04	21	5,3	13	19	150
0:08:05	21	5,5	13	18	150
0:08:06	21	5,6	13	19	150
0:08:07	21	5,6	13	19	150
0:08:08	21	5,6	13	18	150
0:08:09	21	5,6	13	19	150
0:08:10	21	5,6	13	19	150
0:08:11	21	5,6	13	19	150
0:08:12	21	5,6	13	19	150
0:08:13	21	5,6	12	19	150
0:08:14	21	5,6	12	19	150
0:08:15	21	5,6	12	19	150
0:08:16	21	5,5	12	19	150
0:08:17	21	5,5	12	19	150
0:08:18	21	5,5	12	19	150
0:08:19	21	5,5	12	19	150
0:08:20	21	5,5	12	19	150
0:08:21	21	5,5	12	19	150
0:08:22	21	5,5	12	18	150
0:08:23	21	5,5	12	19	150
0:08:24	21	5,5	12	18	150
0:08:25	21	5,5	12	19	150
0:08:26	21	5,5	12	18	150
0:08:27	21	5,5	12	19	150
0:08:28	21	5,6	12	18	150
0:08:29	21	5,7	12	19	150
0:08:30	21	5,7	12	19	150
0:08:31	21	5,7	12	18	150
0:08:32	21	5,7	12	19	150
0:08:33	21	5,7	12	19	150
0:08:34	21	5,7	12	19	150
0:08:35	21	5,7	12	19	150
0:08:36	21	5,7	12	19	150
0:08:37	21	5,7	12	18	150
0:08:38	21	5,7	12	19	150
0:08:39	21	5,7	12	19	150
0:08:40	21	5,7	12	19	150
0:08:41	21	5,7	12	19	150
0:08:42	21	5,7	12	18	150
0:08:43	21	5,7	12	18	150
0:08:44	21	5,8	12	18	150
0:08:45	21	5,8	12	19	150
0:08:46	21	5,9	12	19	150
0:08:47	21	5,9	13	19	150
0:08:48	21	5,9	13	19	150
0:08:49	21	5,9	13	19	150
0:08:50	21	5,9	13	19	150
0:08:51	21	5,9	13	19	150
0:08:52	21	5,9	13	18	150
0:08:53	21	5,9	13	19	150
0:08:54	21	5,9	13	19	150
0:08:55	21	5,9	13	18	150
0:08:56	21	5,9	13	19	150
0:08:57	21	5,9	13	18	150
0:08:58	21	5,9	12	18	150
0:08:59	21	5,8	12	19	150
0:09:00	21	5,8	12	19	150
0:09:01	21	5,8	12	18	150
0:09:02	21	5,8	12	19	150
0:09:03	21	5,9	12	18	150
0:09:04	21	6,0	12	18	150
0:09:05	21	6,1	12	19	150
0:09:06	21	6,1	12	19	150
0:09:07	21	6,1	12	19	150
0:09:08	21	6,1	12	18	150
0:09:09	21	6,1	12	18	150
0:09:10	21	6,1	12	18	150
0:09:11	21	6,1	12	18	150
0:09:12	21	6,1	12	18	150
0:09:13	21	6,1	12	19	150
0:09:14	21	6,1	12	18	150
0:09:15	21	6,1	12	18	150
0:09:16	21	6,1	12	18	150
0:09:17	21	6,1	12	18	150
0:09:18	21	6,0	12	18	150
0:09:19	21	6,0	12	18	150
0:09:20	21	6,0	12	18	150
0:09:21	21	6,0	12	18	150
0:09:22	21	6,0	12	18	150
0:09:23	21	6,0	12	18	150
0:09:24	21	6,1	12	19	150
0:09:25	21	6,2	12	18	150
0:09:26	21	6,2	12	18	150
0:09:27	21	6,3	12	18	150
0:09:28	21	6,3	12	18	150
0:09:29	21	6,3	12	19	150
0:09:30	21	6,3	12	19	150
0:09:31	21	6,2	12	18	150
0:09:32	21	6,2	12	18	150
0:09:33	21	6,2	12	19	150
0:09:34	21	6,2	12	19	150
0:09:35	21	6,2	12	18	150
0:09:36	21	6,2	12	19	150
0:09:37	21	6,2	12	18	150
0:09:38	21	6,2	12	18	150
0:09:39	21	6,2	12	18	150
0:09:40	21	6,2	12	19	150
0:09:41	21	6,2	12	18	150
0:09:42	21	6,2	12	18	150
0:09:43	21	6,2	12	18	150
0:09:44	21	6,4	12	19	150
0:09:45	21	6,4	12	18	150
0:09:46	21	6,5	12	19	150
0:09:47	21	6,5	12	19	150
0:09:48	21	6,5	12	18	150
0:09:49	21	6,5	12	18	150
0:09:50	21	6,5	12	18	150
0:09:51	21	6,5	12	18	150
0:09:52	21	6,5	12	18	150
0:09:53	21	6,4	12	18	150
0:09:54	21	6,4	12	18	150
0:09:55	21	6,4	12	18	150
0:09:56	21	6,4	12	18	150
0:09:57	21	6,4	12	18	150
0:09:58	21	6,4	12	18	150
0:09:59	21	6,4	12	18	150
0:10:00	21	6,4	12	18	150
0:10:01	21	6,4	12	18	150
0:10:02	21	6,4	12	18	150
0:10:03	21	6,4	12	18	150
0:10:04	21	6,4	12	19	150
0:10:05	21	6,6	12	18	150
0:10:06	21	6,8	12	18	150
0:10:07	21	6,8	12	18	150
0:10:08	21	6,9	12	18	150
0:10:09	21	6,9	12	18	150
0:10:10	21	6,9	12	18	150
0:10:11	21	6,8	12	18	150
0:10:12	21	6,8	12	18	150
0:10:13	21	6,8	12	18	150
0:10:14	21	6,8	12	18	150
0:10:15	21	6,8	12	18	150
0:10:16	21	6,8	12	18	150
0:10:17	21	6,8	12	18	150
0:10:18	21	6,8	12	18	150
0:10:19	21	6,8	12	18	150
0:10:20	21	6,8	12	18	150
0:10:21	21	6,8	12	18	150
0:10:22	21	6,8	12	18	150
0:10:23	21	6,8	12	18	150
0:10:24	21	6,8	12	18	150
0:10:25	21	6,8	12	18	150
0:10:26	21	6,8	12	18	150
0:10:27	21	6,8	12	18	150
0:10:28	21	6,8	12	18	150
0:10:29	21	6,8	12	18	150
0:10:30	21	6,8	12	18	150
0:10:31	21	6,8	12	18	150
0:10:32	21	6,8	12	18	150
0:10:33	21	6,7	12	18	150
0:10:34	21	6,7	12	18	150
0:10:35	21	6,7	12	19	150
0:10:36	21	6,7	12	18	150
0:10:37	21	6,7	12	18	150
0:10:38	21	6,7	12	18	150
0:10:39	21	6,7	12	18	150
0:10:40	21	6,8	12	18	150
0:10:41	21	6,8	12	18	150
0:10:42	21	6,8	12	18	150
0:10:43	21	6,8	12	18	150
0:10:44	21	7,0	12	18	150
0:10:45	21	7,2	12	18	150
0:10:46	21	7,2	12	18	150
0:10:47	21	7,2	12	18	150
0:10:48	21	7,2	12	18	150
0:10:49	21	7,2	12	18	150
0:10:50	21	7,2	12	18	150
0:10:51	21	7,2	12	18	150
0:10:52	21	7,2	12	18	150
0:10:53	21	7,2	12	18	150
0:10:54	21	7,2	12	18	150
0:10:55	21	7,2	12	18	150
0:10:56	21	7,2	12	18	150
0:10:57	21	7,2	12	18	150
0:10:58	21	7,2	12	18	150
0:10:59	21	7,2	12	18	150
0:11:00	21	7,2	12	18	150
0:11:01	21	7,2	12	18	150
0:11:02	21	7,2	12	18	150
0:11:03	21	7,2	12	18	150
0:11:04	21	7,2	12	18	150
0:11:05	21	7,2	12	18	150
0:11:06	21	7,1	12	18	150
0:11:07	21	7,1	12	18	150
0:11:08	21	7,1	12	18	150
0:11:09	21	7,1	12	18	150
0:11:10	21	7,1	12	18	150
0:11:11	21	7,1	12	18	150
0:11:12	21	7,1	12	18	150
0:11:13	21	7,1	12	18	150
0:11:14	21	7,1	12	18	150
0:11:15	21	7,1	12	18	150
0:11:16	21	7,1	12	18	150
0:11:17	21	7,1	12	18	150
0:11:18	21	7,1	12	18	150
0:11:19	21	7,1	12	18	150
0:11:20	21	7,2	12	18	150
0:11:21	21	7,2	12	18	150
0:11:22	21	7,2	12	18	150
0:11:23	21	7,2	12	18	150
0:11:24	21	7,2	12	18	150
0:11:25	21	7,2	12	18	150
0:11:26	21	7,2	12	18	150
0:11:27	21	7,2	12	18	150
0:11:28	21	7,2	12	18	150
0:11:29	21	7,2	12	18	150
0:11:30	21	7,4	12	18	150
0:11:31	21	7,5	12	18	150
0:11:32	21	7,6	12	18	150
0:11:33	21	7,6	12	18	150
0:11:34	21	7,6	12	18	150
0:11:35	21	7,6	12	18	150
0:11:36	21	7,6	12	18	150
0:11:37	21	7,6	12	18	150
0:11:38	20	7,6	12	18	150
0:11:39	21	7,6	12	18	150
0:11:40	21	7,6	12	18	150
0:11:41	21	7,5	12	18	150
0:11:42	21	7,5	12	18	150
0:11:43	21	7,5	12	18	150
0:11:44	20	7,5	12	18	150
0:11:45	20	7,5	12	18	150
0:11:46	20	7,5	12	18	150
0:11:47	20	7,5	12	18	150
0:11:48	20	7,5	12	18	150
0:11:49	20	7,5	12	18	150
0:11:50	21	7,5	12	18	150
0:11:51	20	7,5	12	18	150
0:11:52	21	7,5	12	18	150
0:11:53	20	7,5	12	18	150
0:11:54	20	7,5	12	18	150
0:11:55	20	7,5	12	18	150
0:11:56	20	7,5	12	18	150
0:11:57	20	7,5	12	18	150
0:11:58	20	7,5	12	18	150
0:11:59	20	7,5	12	18	150
0:12:00	20	7,5	12	18	150
0:12:01	20	7,6	12	18	150
0:12:02	20	7,6	12	18	150
0:12:03	20	7,6	12	18	150
0:12:04	20	7,6	12	18	150
0:12:05	20	7,6	12	18	150
0:12:06	20	7,6	12	18	150
0:12:07	20	7,6	12	18	150
0:12:08	20	7,6	12	18	150
0:12:09	20	7,6	12	18	150
0:12:10	20	7,6	12	18	150
0:12:11	20	7,6	12	18	150
0:12:12	21	7,6	12	18	150
0:12:13	20	7,6	12	18	150
0:12:14	20	7,6	12	18	150
0:12:15	21	7,8	12	18	150
0:12:16	20	7,9	12	18	150
0:12:17	20	7,9	12	18	150
0:12:18	20	7,9	12	18	150
0:12:19	20	7,9	12	18	150
0:12:20	20	7,9	12	18	150
0:12:21	20	7,9	12	18	150
0:12:22	20	7,9	12	18	150
0:12:23	20	7,9	12	18	150
0:12:24	20	7,9	12	18	150
0:12:25	20	7,9	12	18	150
0:12:26	20	7,9	12	18	150
0:12:27	20	7,9	12	18	150
0:12:28	20	7,9	12	18	150
0:12:29	20	7,9	12	18	150
0:12:30	20	7,9	12	18	150
0:12:31	20	7,9	12	18	150
0:12:32	20	7,9	12	18	150
0:12:33	20	7,9	12	18	150
0:12:34	20	7,9	12	18	150
0:12:35	20	7,9	12	18	150
0:12:36	20	7,9	12	18	150
0:12:37	20	7,8	12	18	150
0:12:38	20	7,8	12	18	150
0:12:39	20	7,8	12	18	150
0:12:40	20	7,9	12	18	150
0:12:41	20	8,1	12	18	150
0:12:42	20	8,1	12	18	150
0:12:43	20	8,1	12	18	150
0:12:44	20	8,1	12	18	150
0:12:45	20	8,1	12	18	150
0:12:46	20	8,1	12	18	150
0:12:47	20	8,1	12	18	150
0:12:48	20	8,1	13	18	150
0:12:49	20	8,1	13	18	150
0:12:50	20	8,1	13	18	150
0:12:51	20	8,1	13	18	150
0:12:52	20	8,1	13	18	150
0:12:53	20	8,1	13	18	150
0:12:54	20	8,1	13	18	150
0:12:55	20	8,1	13	18	150
0:12:56	20	8,1	13	18	150
0:12:57	20	8,1	13	18	150
0:12:58	20	8,1	13	18	150
0:12:59	20	8,1	13	18	150
0:13:00	20	8,1	13	18	150
0:13:01	20	8,1	12	18	150
0:13:02	20	8,1	12	18	150
0:13:03	20	8,1	12	18	150
0:13:04	20	8,1	12	18	150
0:13:05	20	8,2	12	18	150
0:13:06	20	8,2	12	18	150
0:13:07	20	8,2	12	18	150
0:13:08	20	8,2	12	18	150
0:13:09	20	8,2	12	18	150
0:13:10	20	8,2	12	18	150
0:13:11	20	8,2	12	18	150
0:13:12	20	8,2	12	18	150
0:13:13	20	8,2	12	18	150
0:13:14	20	8,2	12	18	150
0:13:15	20	8,2	12	18	150
0:13:16	20	8,2	12	18	150
0:13:17	20	8,2	12	18	150
0:13:18	20	8,2	12	18	150
0:13:19	20	8,2	12	18	150
0:13:20	20	8,5	12	18	150
0:13:21	20	8,6	12	18	150
0:13:22	20	8,6	12	18	150
0:13:23	20	8,7	13	18	150
0:13:24	20	8,7	12	18	150
0:13:25	20	8,7	13	18	150
0:13:26	20	8,6	13	18	150
0:13:27	20	8,6	13	18	150
0:13:28	20	8,6	13	18	150
0:13:29	20	8,6	13	18	150
0:13:30	20	8,6	13	18	150
0:13:31	20	8,6	13	18	150
0:13:32	20	8,6	13	18	150
0:13:33	20	8,6	13	18	150
0:13:34	20	8,6	13	18	150
0:13:35	20	8,6	13	18	150
0:13:36	20	8,6	13	18	150
0:13:37	20	8,6	13	18	150
0:13:38	20	8,6	13	18	150
0:13:39	20	8,6	13	18	150
0:13:40	20	8,6	13	18	150
0:13:41	20	8,6	13	18	150
0:13:42	20	8,6	13	18	150
0:13:43	20	8,6	13	18	150
0:13:44	20	8,6	13	18	150
0:13:45	20	8,6	13	18	150
0:13:46	20	8,5	13	18	150
0:13:47	20	8,5	13	18	150
0:13:48	20	8,5	13	18	150
0:13:49	20	8,5	13	18	150
0:13:50	20	8,5	13	18	150
0:13:51	20	8,5	13	18	150
0:13:52	20	8,5	13	18	150
0:13:53	20	8,5	13	18	150
0:13:54	20	8,5	13	18	150
0:13:55	20	8,5	13	18	150
0:13:56	20	8,5	13	18	150
0:13:57	20	8,6	13	18	150
0:13:58	20	8,9	13	18	150
0:13:59	20	9,0	13	18	150
0:14:00	20	9,0	13	18	150
0:14:01	20	9,0	13	18	150
0:14:02	20	9,0	13	18	150
0:14:03	20	9,0	13	18	150
0:14:04	20	9,0	13	18	150
0:14:05	20	9,0	13	18	150
0:14:06	20	9,0	13	18	150
0:14:07	20	9,0	13	18	150
0:14:08	20	9,0	13	18	150
0:14:09	20	9,0	13	18	150
0:14:10	20	9,0	13	18	150
0:14:11	20	9,0	13	18	150
0:14:12	20	8,9	13	18	150
0:14:13	20	8,9	13	18	150
0:14:14	20	8,9	13	18	150
0:14:15	20	8,9	13	18	150
0:14:16	20	8,9	13	18	150
0:14:17	20	8,9	13	18	150
0:14:18	20	8,9	13	18	150
0:14:19	20	8,9	13	18	150
0:14:20	20	8,9	13	18	150
0:14:21	20	8,9	13	18	150
0:14:22	20	8,9	13	18	150
0:14:23	20	8,9	13	18	150
0:14:24	20	8,9	13	18	150
0:14:25	20	8,9	13	18	150
0:14:26	20	8,9	13	18	150
0:14:27	20	8,9	13	18	150
0:14:28	20	8,9	13	18	150
0:14:29	20	8,9	13	18	150
0:14:30	20	8,9	13	18	150
0:14:31	20	8,9	13	18	150
0:14:32	20	8,9	13	18	150
0:14:33	20	8,9	13	18	150
0:14:34	20	8,9	13	18	150
0:14:35	20	9,1	14	18	150
0:14:36	20	9,3	14	18	150
0:14:37	20	9,3	14	18	150
0:14:38	20	9,4	14	18	150
0:14:39	20	9,4	14	18	150
0:14:40	20	9,4	14	18	150
0:14:41	20	9,4	14	18	150
0:14:42	20	9,3	14	18	150
0:14:43	21	9,3	14	18	150
0:14:44	21	9,3	14	18	150
0:14:45	21	9,3	14	18	150
0:14:46	20	9,3	14	18	150
0:14:47	20	9,3	14	18	150
0:14:48	20	9,3	14	18	150
0:14:49	20	9,3	14	18	150
0:14:50	20	9,3	14	18	150
0:14:51	21	9,3	14	18	150
0:14:52	21	9,3	14	18	150
0:14:53	20	9,3	14	18	150
0:14:54	21	9,3	14	18	150
0:14:55	20	9,3	14	18	150
0:14:56	20	9,3	14	18	150
0:14:57	21	9,3	14	18	150
0:14:58	20	9,3	14	18	150
0:14:59	21	9,2	14	18	150
0:15:00	21	9,2	14	18	150
0:15:01	20	9,2	14	18	150
0:15:02	20	9,2	14	18	150
0:15:03	20	9,2	14	18	150
0:15:04	21	9,2	14	18	150
0:15:05	21	9,2	14	18	150
0:15:06	21	9,2	14	18	150
0:15:07	21	9,2	14	18	150
0:15:08	21	9,2	14	18	150
0:15:09	21	9,4	14	18	150
0:15:10	21	9,4	15	18	150
0:15:11	21	9,4	15	18	150
0:15:12	21	9,5	15	18	150
0:15:13	21	9,5	15	18	150
0:15:14	21	9,4	15	18	150
0:15:15	21	9,4	15	18	150
0:15:16	21	9,4	15	18	150
0:15:17	21	9,4	15	18	150
0:15:18	21	9,4	15	18	150
0:15:19	21	9,4	15	18	150
0:15:20	21	9,4	15	18	150
0:15:21	21	9,4	15	18	150
0:15:22	21	9,4	15	18	150
0:15:23	21	9,4	15	18	150
0:15:24	21	9,4	15	18	150
0:15:25	21	9,4	15	18	150
0:15:26	21	9,4	15	18	150
0:15:27	21	9,4	15	18	150
0:15:28	21	9,5	15	18	150
0:15:29	21	9,6	15	18	150
0:15:30	21	9,6	15	18	150
0:15:31	21	9,6	15	18	150
0:15:32	21	9,6	15	18	150
0:15:33	21	9,6	15	18	150
0:15:34	21	9,6	15	18	150
0:15:35	21	9,6	15	18	150
0:15:36	21	9,6	15	18	150
0:15:37	21	9,6	15	18	150
0:15:38	21	9,6	16	18	150
0:15:39	21	9,6	16	18	150
0:15:40	21	9,6	16	18	150
0:15:41	21	9,6	16	18	150
0:15:42	21	9,6	16	18	150
0:15:43	21	9,6	16	18	150
0:15:44	21	9,6	16	18	150
0:15:45	21	9,6	16	18	150
0:15:46	21	9,6	16	18	150
0:15:47	21	9,7	16	18	150
0:15:48	21	9,9	16	18	150
0:15:49	21	10,0	16	18	150
0:15:50	21	10,0	16	18	150
0:15:51	21	10,1	16	18	150
0:15:52	21	10,1	16	18	150
0:15:53	21	10,0	16	18	150
0:15:54	21	10,0	16	18	150
0:15:55	21	10,0	16	18	150
0:15:56	21	10,0	16	18	150
0:15:57	21	10,0	16	18	150
0:15:58	21	10,0	16	18	150
0:15:59	21	10,0	16	18	150
0:16:00	21	10,0	16	18	150
0:16:01	21	10,0	16	18	150
0:16:02	21	10,0	16	18	150
0:16:03	21	10,0	17	18	150
0:16:04	21	10,0	17	18	150
0:16:05	21	10,0	17	18	150
0:16:06	21	10,0	17	18	150
0:16:07	21	10,0	17	18	150
0:16:08	21	10,0	17	18	150
0:16:09	21	9,9	17	18	150
0:16:10	21	9,9	17	18	150
0:16:11	21	9,9	17	18	150
0:16:12	21	9,9	17	18	150
0:16:13	21	9,9	17	18	150
0:16:14	21	9,9	17	18	150
0:16:15	21	9,9	17	18	150
0:16:16	21	9,9	17	18	150
0:16:17	21	9,9	17	18	150
0:16:18	21	9,9	17	18	150
0:16:19	21	9,9	17	18	150
0:16:20	21	9,9	17	18	150
0:16:21	21	9,9	17	18	150
0:16:22	21	10,0	17	18	150
0:16:23	21	10,1	18	18	150
0:16:24	21	10,1	18	18	150
0:16:25	21	10,1	18	18	150
0:16:26	21	10,1	18	18	150
0:16:27	21	10,1	18	18	150
0:16:28	21	10,1	18	18	150
0:16:29	21	10,1	18	18	150
0:16:30	21	10,1	18	18	150
0:16:31	21	10,1	18	18	150
0:16:32	21	10,1	18	18	150
0:16:33	21	10,1	18	18	150
0:16:34	21	10,1	18	18	150
0:16:35	21	10,1	18	18	150
0:16:36	21	10,1	18	18	150
0:16:37	21	10,1	18	18	150
0:16:38	21	10,1	18	18	150
0:16:39	21	10,1	18	18	150
0:16:40	21	10,1	18	18	150
0:16:41	21	10,1	18	18	150
0:16:42	21	10,2	18	18	150
0:16:43	21	10,3	18	18	150
0:16:44	21	10,3	19	18	150
0:16:45	21	10,3	19	18	150
0:16:46	21	10,3	19	18	150
0:16:47	21	10,3	19	18	150
0:16:48	21	10,3	19	18	150
0:16:49	21	10,3	19	18	150
0:16:50	21	10,3	19	18	150
0:16:51	21	10,3	19	18	150
0:16:52	21	10,3	19	18	150
0:16:53	21	10,2	19	18	150
0:16:54	21	10,2	19	18	150
0:16:55	21	10,2	19	18	150
0:16:56	21	10,2	19	18	150
0:16:57	21	10,2	19	18	150
0:16:58	21	10,2	19	18	150
0:16:59	21	10,4	19	18	150
0:17:00	21	10,5	19	18	150
0:17:01	21	10,5	19	18	150
0:17:02	21	10,5	19	18	150
0:17:03	21	10,5	19	18	150
0:17:04	21	10,5	19	18	150
0:17:05	21	10,5	20	18	150
0:17:06	21	10,5	20	18	150
0:17:07	21	10,5	20	18	150
0:17:08	21	10,5	20	18	150
0:17:09	21	10,5	20	18	150
0:17:10	21	10,5	20	18	150
0:17:11	21	10,5	20	18	150
0:17:12	21	10,5	20	18	150
0:17:13	21	10,5	20	18	150
0:17:14	21	10,5	20	18	150
0:17:15	21	10,5	20	18	150
0:17:16	21	10,5	20	18	150
0:17:17	21	10,5	20	18	150
0:17:18	21	10,5	20	18	150
0:17:19	21	10,4	20	18	150
0:17:20	21	10,4	20	18	150
0:17:21	21	10,4	20	18	150
0:17:22	21	10,6	20	18	150
0:17:23	21	10,8	20	18	150
0:17:24	21	10,8	20	18	150
0:17:25	21	10,8	20	18	150
0:17:26	21	10,8	20	18	150
0:17:27	21	10,8	20	18	150
0:17:28	21	10,8	20	18	150
0:17:29	21	10,8	20	18	150
0:17:30	21	10,8	21	18	150
0:17:31	21	10,8	21	18	150
0:17:32	21	10,8	21	18	150
0:17:33	21	10,8	21	18	150
0:17:34	21	10,8	21	18	150
0:17:35	21	10,8	21	18	150
0:17:36	21	10,8	21	18	150
0:17:37	21	10,8	21	18	150
0:17:38	21	10,8	21	18	150
0:17:39	21	10,8	21	18	150
0:17:40	21	10,8	21	18	150
0:17:41	21	10,8	21	18	150
0:17:42	21	10,7	21	18	150
0:17:43	21	10,7	21	18	150
0:17:44	21	10,7	21	18	150
0:17:45	21	10,7	21	18	150
0:17:46	21	10,7	21	18	150
0:17:47	21	10,7	21	18	150
0:17:48	21	10,7	22	18	150
0:17:49	21	10,7	22	18	150
0:17:50	21	10,7	22	18	150
0:17:51	21	10,8	22	18	150
0:17:52	21	10,9	22	18	150
0:17:53	21	10,9	22	18	150
0:17:54	21	10,9	22	18	150
0:17:55	21	10,9	22	18	150
0:17:56	21	10,9	22	18	150
0:17:57	21	10,9	22	18	150
0:17:58	21	10,9	22	18	150
0:17:59	21	10,9	23	18	150
0:18:00	21	10,9	23	18	150
0:18:01	21	10,9	23	18	150
0:18:02	21	10,9	23	18	150
0:18:03	21	10,9	23	18	150
0:18:04	21	10,9	23	18	150
0:18:05	21	10,9	23	18	150
0:18:06	21	10,9	23	18	150
0:18:07	21	10,9	23	18	150
0:18:08	21	10,9	23	18	150
0:18:09	21	11,0	23	18	150
0:18:10	21	11,1	23	18	150
0:18:11	21	11,1	23	18	150
0:18:12	21	11,1	23	18	150
0:18:13	21	11,1	23	18	150
0:18:14	21	11,1	23	18	150
0:18:15	21	11,1	23	18	150
0:18:16	21	11,0	23	18	150
0:18:17	21	11,0	23	18	150
0:18:18	21	11,0	23	18	150
0:18:19	21	11,0	23	18	150
0:18:20	21	11,0	23	18	150
0:18:21	21	11,0	23	18	150
0:18:22	21	11,0	23	18	150
0:18:23	21	11,0	23	18	150
0:18:24	21	11,1	23	18	150
0:18:25	21	11,2	23	18	150
0:18:26	21	11,3	23	18	150
0:18:27	21	11,3	23	18	150
0:18:28	21	11,3	23	18	150
0:18:29	21	11,3	23	18	150
0:18:30	21	11,3	23	18	150
0:18:31	21	11,3	23	18	150
0:18:32	21	11,2	24	18	150
0:18:33	21	11,2	24	18	150
0:18:34	21	11,2	24	18	150
0:18:35	21	11,2	24	18	150
0:18:36	21	11,2	24	18	150
0:18:37	21	11,2	24	18	150
0:18:38	21	11,2	24	18	150
0:18:39	21	11,2	25	18	150
0:18:40	21	11,2	25	18	150
0:18:41	21	11,2	25	18	150
0:18:42	21	11,2	25	18	150
0:18:43	21	11,3	25	18	150
0:18:44	21	11,3	25	18	150
0:18:45	21	11,4	25	18	150
0:18:46	21	11,4	25	18	150
0:18:47	21	11,4	26	18	150
0:18:48	21	11,4	26	18	150
0:18:49	21	11,3	26	18	150
0:18:50	21	11,3	26	18	150
0:18:51	21	11,3	26	18	150
0:18:52	21	11,3	26	18	150
0:18:53	21	11,3	26	18	150
0:18:54	21	11,3	27	18	150
0:18:55	21	11,3	27	18	150
0:18:56	21	11,4	27	18	150
0:18:57	21	11,5	27	18	150
0:18:58	21	11,6	27	18	150
0:18:59	21	11,6	27	18	150
0:19:00	21	11,6	27	18	150
0:19:01	21	11,6	27	18	150
0:19:02	21	11,6	27	18	150
0:19:03	21	11,6	28	18	150
0:19:04	21	11,6	28	18	150
0:19:05	21	11,6	28	18	150
0:19:06	21	11,6	28	18	150
0:19:07	21	11,6	28	18	150
0:19:08	21	11,5	28	18	150
0:19:09	21	11,5	29	18	150
0:19:10	21	11,5	29	18	150
0:19:11	21	11,5	29	18	150
0:19:12	21	11,5	29	18	150
0:19:13	21	11,5	29	18	150
0:19:14	21	11,5	29	18	150
0:19:15	21	11,5	30	18	150
0:19:16	21	11,5	31	18	150
0:19:17	21	11,6	31	18	150
0:19:18	21	11,6	31	18	150
0:19:19	21	11,6	32	18	150
0:19:20	21	11,6	32	18	150
0:19:21	21	11,6	32	18	150
0:19:22	21	11,6	32	18	150
0:19:23	21	11,6	33	18	150
0:19:24	21	11,8	33	18	150
0:19:25	21	11,9	33	18	150
0:19:26	21	11,9	34	18	150
0:19:27	21	11,9	34	18	150
0:19:28	21	11,9	34	18	150
0:19:29	21	11,9	34	18	150
0:19:30	21	11,9	34	18	150
0:19:31	21	11,9	35	18	150
0:19:32	21	11,9	35	18	150
0:19:33	21	11,9	35	18	150
0:19:34	21	11,9	35	18	150
0:19:35	21	11,9	35	18	150
0:19:36	21	11,9	35	18	150
0:19:37	21	11,9	35	18	150
0:19:38	21	11,9	36	18	150
0:19:39	21	11,9	36	18	150
0:19:40	21	11,8	36	18	150
0:19:41	21	11,8	36	18	150
0:19:42	21	11,8	37	18	150
0:19:43	21	11,8	37	18	150
0:19:44	21	11,8	37	18	150
0:19:45	21	11,8	37	18	150
0:19:46	21	11,8	37	18	150
0:19:47	21	11,8	37	18	150
0:19:48	21	11,8	38	18	150
0:19:49	21	11,9	38	18	150
0:19:50	21	11,9	38	18	150
0:19:51	21	12,0	38	18	150
0:19:52	21	12,0	39	18	150
0:19:53	21	12,0	39	18	150
0:19:54	21	12,0	39	18	150
0:19:55	21	11,9	39	18	150
0:19:56	21	11,9	39	18	150
0:19:57	21	11,9	40	18	150
0:19:58	21	11,9	40	18	150
0:19:59	21	11,9	40	18	150
0:20:00	21	11,9	40	18	150
0:20:01	21	11,9	41	18	150
0:20:02	21	12,1	41	18	150
0:20:03	21	12,2	41	18	150
0:20:04	21	12,2	41	18	150
0:20:05	21	12,2	42	18	150
0:20:06	21	12,2	42	18	150
0:20:07	21	12,2	42	18	150
0:20:08	21	12,2	42	18	150
0:20:09	21	12,2	42	18	150
0:20:10	21	12,2	43	18	150
0:20:11	21	12,2	43	18	150
0:20:12	21	12,2	43	18	150
0:20:13	21	12,1	43	18	150
0:20:14	21	12,1	44	18	150
0:20:15	21	12,1	44	18	150
0:20:16	21	12,1	44	18	150
0:20:17	22	12,1	45	18	150
0:20:18	22	12,1	45	18	150
0:20:19	22	12,1	45	18	150
0:20:20	22	12,1	46	18	150
0:20:21	22	12,1	46	18	150
0:20:22	22	12,1	46	18	150
0:20:23	22	12,1	47	18	150
0:20:24	22	12,1	47	18	150
0:20:25	22	12,1	47	18	150
0:20:26	22	12,0	47	18	150
0:20:27	22	12,0	48	18	150
0:20:28	22	12,0	48	18	150
0:20:29	22	12,0	48	18	150
0:20:30	22	12,0	49	18	150
0:20:31	22	12,0	49	18	150
0:20:32	22	12,0	49	18	150
0:20:33	22	12,0	50	18	150
0:20:34	22	12,0	50	18	150
0:20:35	22	12,0	50	18	150
0:20:36	22	12,0	51	18	150
0:20:37	22	12,0	51	18	150
0:20:38	22	12,0	51	18	150
0:20:39	22	11,9	52	18	150
0:20:40	22	11,9	52	18	150
0:20:41	22	11,9	52	18	150
0:20:42	22	12,0	53	18	150
0:20:43	22	12,1	53	18	150
0:20:44	22	12,1	54	18	150
0:20:45	22	12,1	54	18	150
0:20:46	22	12,1	54	18	150
0:20:47	22	12,1	55	18	150
0:20:48	22	12,1	55	18	150
0:20:49	22	12,1	55	18	150
0:20:50	22	12,1	56	18	150
0:20:51	22	12,1	56	18	150
0:20:52	22	12,1	57	18	150
0:20:53	22	12,1	57	18	150
0:20:54	22	12,1	57	18	150
0:20:55	22	12,0	58	18	150
0:20:56	22	12,0	58	18	150
0:20:57	22	12,0	58	18	150
0:20:58	22	12,0	59	18	150
0:20:59	22	12,0	59	18	150
0:21:00	22	12,0	60	18	150
0:21:01	22	12,0	60	18	150
0:21:02	22	12,0	60	18	150
0:21:03	22	12,0	61	18	150
0:21:04	22	12,0	61	18	150
0:21:05	22	12,0	62	18	150
0:21:06	22	12,0	62	18	150
0:21:07	22	11,9	63	18	150
0:21:08	22	11,9	63	18	150
0:21:09	22	11,9	64	18	150
0:21:10	22	11,9	64	18	150
0:21:11	22	12,1	65	18	150
0:21:12	22	12,2	65	18	150
0:21:13	22	12,2	66	18	150
0:21:14	22	12,2	66	18	150
0:21:15	22	12,2	67	18	150
0:21:16	22	12,2	67	18	150
0:21:17	22	12,2	68	18	150
0:21:18	22	12,2	68	18	150
0:21:19	22	12,2	69	18	150
0:21:20	22	12,2	69	18	150
0:21:21	22	12,2	70	18	150
0:21:22	22	12,2	70	18	150
0:21:23	22	12,2	71	18	150
0:21:24	22	12,2	71	18	150
0:21:25	22	12,1	72	18	150
0:21:26	22	12,1	72	18	150
0:21:27	22	12,1	72	18	150
0:21:28	22	12,1	73	18	150
0:21:29	22	12,1	73	18	150
0:21:30	22	12,1	74	18	150
0:21:31	22	12,1	74	18	150
0:21:32	22	12,1	75	18	150
0:21:33	22	12,1	75	18	150
0:21:34	22	12,1	75	18	150
0:21:35	22	12,1	76	18	150
0:21:36	22	12,1	76	18	150
0:21:37	22	12,0	77	18	150
0:21:38	22	12,0	77	18	150
0:21:39	22	12,0	78	18	150
0:21:40	22	12,0	78	18	150
0:21:41	22	12,0	79	18	150
0:21:42	22	12,0	79	18	150
0:21:43	22	12,0	80	18	150
0:21:44	22	12,0	80	18	150
0:21:45	22	12,0	81	18	150
0:21:46	22	12,0	81	18	150
0:21:47	22	12,0	82	18	150
0:21:48	22	12,0	82	18	150
0:21:49	22	11,9	83	18	150
0:21:50	22	11,9	83	18	150
0:21:51	22	11,9	84	18	150
0:21:52	22	11,9	84	18	150
0:21:53	22	12,1	85	18	150
0:21:54	22	12,1	85	18	150
0:21:55	22	12,1	86	18	150
0:21:56	22	12,1	86	18	150
0:21:57	22	12,1	87	18	150
0:21:58	22	12,1	87	18	150
0:21:59	22	12,1	88	18	150
0:22:00	22	12,1	89	18	150
0:22:01	22	12,1	89	18	150
0:22:02	22	12,1	90	18	150
0:22:03	22	12,1	90	18	150
0:22:04	22	12,1	91	18	150
0:22:05	22	12,0	91	18	150
0:22:06	22	12,0	91	18	150
0:22:07	22	12,0	92	18	150
0:22:08	22	12,0	92	18	150
0:22:09	22	12,0	93	18	150
0:22:10	22	12,0	94	18	150
0:22:11	22	12,0	94	18	150
0:22:12	22	12,0	95	18	150
0:22:13	22	12,0	95	18	150
0:22:14	22	12,0	96	18	150
0:22:15	22	12,0	96	18	150
0:22:16	22	12,0	97	18	150
0:22:17	22	12,0	97	18	150
0:22:18	22	12,0	98	18	150
0:22:19	22	11,9	99	18	150
0:22:20	22	11,9	99	18	150
0:22:21	22	11,9	100	18	150
0:22:22	22	12,1	100	18	150
0:22:23	22	12,2	101	18	150
0:22:24	22	12,2	102	18	150
