Repository: ProgWizer/parser

File: project-root/data/Data Acquisition/Data Acquisition/2019 year (140)/19-099.txt (part 1 of 10)
--Test Summary--
Full Path and File Name	
Instrument Name	7322
Instrument Type	Model 7322 Consistometer - Variable Speed
Instrument Serial Number	
Test Start Date	29.11.2019
Test Start Time	12:21:40
Test Stop Date	29.11.2019
Test Stop Time	16:26:22
Test Length	4:04:42
Final Sample Time Offset	4:04:41
Controller Schedule Name	
Sampling Period	1 second
Comments	
Information	WellID	
Information	Customer	
Information	EngName	
Information	CementClass	G
Information	CementMfr	
Information	Additives	100G+100GVVS+0.3DPC+0.7CFL-450+0.5LK
Information	Density	1850
Information	BHCT	9
Information	BHST	
Information	FluidLoss	
Information	JobType	
Calculated Value	Time_30Bc	N/A
Calculated Value	Time_70Bc	N/A
Calculated Value	Time_100Bc	N/A
Initial Temperature (°C)	23 °C
Final Temperature (°C)	13 °C
Initial Pressure (MPa)	0,8 MPa
Final Pressure (MPa)	12,0 MPa
Initial Consistency (Bc)	13 Bc
Final Consistency (Bc)	15 Bc
Initial Wall Temperature (°C)	18 °C
Final Wall Temperature (°C)	12 °C
Initial Motor Speed (RPM)	150 RPM
Final Motor Speed (RPM)	150 RPM
--Data--
Time (HH:MM:SS)	Temperature (°C)	Pressure (MPa)	Consistency (Bc)	Wall Temperature (°C)	Motor Speed (RPM)
0:00:00	23	0,8	13	18	150
0:00:01	23	0,8	13	18	150
0:00:02	23	0,8	13	18	150
0:00:03	23	0,8	13	18	150
0:00:04	23	0,8	13	18	150
0:00:05	23	0,8	13	18	150
0:00:06	23	0,8	12	18	150
0:00:07	23	0,8	13	18	150
0:00:08	23	0,8	12	18	150
0:00:09	23	0,8	12	18	150
0:00:10	23	0,9	12	18	150
0:00:11	23	0,9	12	18	150
0:00:12	23	0,9	12	18	150
0:00:13	23	0,9	12	18	150
0:00:14	23	0,9	12	18	150
0:00:15	23	0,9	12	18	150
0:00:16	23	0,9	12	18	150
0:00:17	23	0,9	12	18	150
0:00:18	23	0,9	12	18	150
0:00:19	23	0,9	12	18	150
0:00:20	23	0,9	12	18	150
0:00:21	23	0,9	12	18	150
0:00:22	23	0,9	12	18	150
0:00:23	23	0,9	12	18	150
0:00:24	23	1,1	12	18	150
0:00:25	23	1,2	12	18	150
0:00:26	23	1,2	12	18	150
0:00:27	23	1,2	12	18	150
0:00:28	23	1,2	12	18	150
0:00:29	23	1,2	12	18	150
0:00:30	23	1,2	12	18	150
0:00:31	23	1,2	12	18	150
0:00:32	23	1,2	12	18	150
0:00:33	23	1,2	12	18	150
0:00:34	23	1,2	12	18	150
0:00:35	23	1,2	12	18	150
0:00:36	23	1,2	12	18	150
0:00:37	23	1,2	12	18	150
0:00:38	23	1,2	12	18	150
0:00:39	23	1,2	12	18	150
0:00:40	23	1,2	12	18	150
0:00:41	23	1,2	12	18	150
0:00:42	23	1,2	12	18	150
0:00:43	23	1,2	12	18	150
0:00:44	23	1,1	12	18	150
0:00:45	23	1,1	12	18	150
0:00:46	23	1,1	12	18	150
0:00:47	23	1,1	12	18	150
0:00:48	23	1,1	12	18	150
0:00:49	23	1,2	12	18	150
0:00:50	23	1,2	12	18	150
0:00:51	23	1,2	12	18	150
0:00:52	23	1,2	12	18	150
0:00:53	23	1,2	12	18	150
0:00:54	23	1,3	12	18	150
0:00:55	23	1,3	12	18	150
0:00:56	23	1,4	12	18	150
0:00:57	23	1,4	12	18	150
0:00:58	23	1,4	12	18	150
0:00:59	23	1,4	12	18	150
0:01:00	23	1,4	12	18	150
0:01:01	23	1,3	12	18	150
0:01:02	23	1,3	12	18	150
0:01:03	23	1,3	12	18	150
0:01:04	23	1,3	12	18	150
0:01:05	23	1,3	12	18	150
0:01:06	23	1,3	12	18	150
0:01:07	23	1,3	12	18	150
0:01:08	23	1,3	12	18	150
0:01:09	23	1,5	12	18	150
0:01:10	23	1,6	12	18	150
0:01:11	23	1,6	12	18	150
0:01:12	23	1,6	12	18	150
0:01:13	23	1,6	12	18	150
0:01:14	23	1,6	12	18	150
0:01:15	23	1,6	12	18	150
0:01:16	23	1,6	12	18	150
0:01:17	23	1,6	12	18	150
0:01:18	23	1,6	12	18	150
0:01:19	23	1,6	12	18	150
0:01:20	23	1,6	12	18	150
0:01:21	23	1,6	12	18	150
0:01:22	23	1,6	12	18	150
0:01:23	23	1,6	12	18	150
0:01:24	23	1,6	12	18	150
0:01:25	23	1,6	12	18	150
0:01:26	23	1,6	12	18	150
0:01:27	23	1,6	12	18	150
0:01:28	23	1,6	12	18	150
0:01:29	23	1,6	12	18	150
0:01:30	23	1,5	12	18	150
0:01:31	23	1,5	12	18	150
0:01:32	22	1,6	12	18	150
0:01:33	22	1,8	12	18	150
0:01:34	22	1,8	12	18	150
0:01:35	22	1,8	12	18	150
0:01:36	22	1,8	12	18	150
0:01:37	22	1,8	12	18	150
0:01:38	22	1,8	12	18	150
0:01:39	22	1,8	12	18	150
0:01:40	22	1,8	12	18	150
0:01:41	22	1,8	12	18	150
0:01:42	22	1,8	12	18	150
0:01:43	22	1,8	12	18	150
0:01:44	22	1,8	12	18	150
0:01:45	22	1,8	12	18	150
0:01:46	22	1,8	12	18	150
0:01:47	22	1,8	12	18	150
0:01:48	22	1,8	12	18	150
0:01:49	22	1,8	12	18	150
0:01:50	22	1,8	12	18	150
0:01:51	22	1,8	12	18	150
0:01:52	22	1,8	12	18	150
0:01:53	22	1,8	12	18	150
0:01:54	22	1,8	12	18	150
0:01:55	22	1,8	12	18	150
0:01:56	22	1,9	12	18	150
0:01:57	22	1,9	12	18	150
0:01:58	22	1,9	12	18	150
0:01:59	22	1,9	12	18	150
0:02:00	22	1,9	12	18	150
0:02:01	22	1,9	12	18	150
0:02:02	22	1,9	12	18	150
0:02:03	22	1,9	12	18	150
0:02:04	22	1,9	12	18	150
0:02:05	22	1,9	12	18	150
0:02:06	22	1,9	12	18	150
0:02:07	22	1,9	12	18	150
0:02:08	22	2,0	12	18	150
0:02:09	22	2,0	12	18	150
0:02:10	22	2,1	12	18	150
0:02:11	22	2,1	12	18	150
0:02:12	22	2,1	12	18	150
0:02:13	22	2,1	12	18	150
0:02:14	22	2,1	12	18	150
0:02:15	22	2,1	12	18	150
0:02:16	22	2,1	12	18	150
0:02:17	22	2,1	12	18	150
0:02:18	22	2,1	12	18	150
0:02:19	22	2,0	12	18	150
0:02:20	22	2,0	12	18	150
0:02:21	22	2,0	12	18	150
0:02:22	22	2,0	12	18	150
0:02:23	22	2,0	12	18	150
0:02:24	22	2,1	12	18	150
0:02:25	22	2,3	12	18	150
0:02:26	22	2,4	12	18	150
0:02:27	22	2,4	12	18	150
0:02:28	22	2,4	12	18	150
0:02:29	22	2,4	12	18	150
0:02:30	22	2,4	12	18	150
0:02:31	22	2,4	12	18	150
0:02:32	22	2,4	12	18	150
0:02:33	22	2,4	12	18	150
0:02:34	22	2,4	12	18	150
0:02:35	22	2,4	12	18	150
0:02:36	22	2,4	12	18	150
0:02:37	22	2,4	12	18	150
0:02:38	22	2,3	12	18	150
0:02:39	22	2,3	12	18	150
0:02:40	22	2,3	12	18	150
0:02:41	22	2,3	12	18	150
0:02:42	22	2,3	12	18	150
0:02:43	22	2,3	12	18	150
0:02:44	22	2,3	12	18	150
0:02:45	22	2,3	12	18	150
0:02:46	22	2,3	12	18	150
0:02:47	22	2,3	12	18	150
0:02:48	22	2,3	12	18	150
0:02:49	22	2,3	12	18	150
0:02:50	22	2,3	12	18	150
0:02:51	22	2,3	12	18	150
0:02:52	22	2,3	12	18	150
0:02:53	22	2,4	12	18	150
0:02:54	22	2,5	12	18	150
0:02:55	22	2,5	12	18	150
0:02:56	22	2,5	12	18	150
0:02:57	22	2,5	12	18	150
0:02:58	22	2,4	12	18	150
0:02:59	22	2,4	12	18	150
0:03:00	22	2,4	12	18	150
0:03:01	22	2,4	12	18	150
0:03:02	22	2,4	12	18	150
0:03:03	22	2,4	12	18	150
0:03:04	22	2,4	12	18	150
0:03:05	22	2,4	12	18	150
0:03:06	22	2,5	12	18	150
0:03:07	22	2,6	12	18	150
0:03:08	22	2,6	12	18	150
0:03:09	22	2,7	12	18	150
0:03:10	22	2,7	12	18	150
0:03:11	22	2,6	12	18	150
0:03:12	22	2,6	12	18	150
0:03:13	22	2,6	12	18	150
0:03:14	22	2,6	12	18	150
0:03:15	22	2,6	12	18	150
0:03:16	22	2,6	12	18	150
0:03:17	22	2,6	12	18	150
0:03:18	22	2,6	12	18	150
0:03:19	22	2,6	12	18	150
0:03:20	22	2,6	12	18	150
0:03:21	22	2,6	12	18	150
0:03:22	22	2,6	12	18	150
0:03:23	22	2,6	12	18	150
0:03:24	22	2,6	12	18	150
0:03:25	22	2,8	12	18	150
0:03:26	22	2,9	12	18	150
0:03:27	22	3,0	12	18	150
0:03:28	22	3,0	12	18	150
0:03:29	22	3,0	12	18	150
0:03:30	22	3,0	12	18	150
0:03:31	22	3,0	12	18	150
0:03:32	22	3,0	12	18	150
0:03:33	22	3,0	12	18	150
0:03:34	22	3,0	12	18	150
0:03:35	22	3,0	12	18	150
0:03:36	22	3,0	12	18	150
0:03:37	22	3,0	12	18	150
0:03:38	22	3,0	12	18	150
0:03:39	22	2,9	12	18	150
0:03:40	21	2,9	12	18	150
0:03:41	22	2,9	12	18	150
0:03:42	22	2,9	12	18	150
0:03:43	21	2,9	12	18	150
0:03:44	21	2,9	12	18	150
0:03:45	21	2,9	12	18	150
0:03:46	21	2,9	12	18	150
0:03:47	21	2,9	12	18	150
0:03:48	21	2,9	12	18	150
0:03:49	21	2,9	12	18	150
0:03:50	21	2,9	12	18	150
0:03:51	21	2,9	12	18	150
0:03:52	21	2,9	12	18	150
0:03:53	21	2,9	12	18	150
0:03:54	21	2,9	12	18	150
0:03:55	21	2,9	12	18	150
0:03:56	21	3,0	12	18	150
0:03:57	21	3,1	12	18	150
0:03:58	21	3,1	12	18	150
0:03:59	21	3,1	12	18	150
0:04:00	21	3,1	12	18	150
0:04:01	21	3,1	12	18	150
0:04:02	21	3,1	12	18	150
0:04:03	21	3,1	12	18	150
0:04:04	21	3,1	12	18	150
0:04:05	21	3,1	12	18	150
0:04:06	21	3,1	12	18	150
0:04:07	21	3,1	12	18	150
0:04:08	21	3,0	12	17	150
0:04:09	21	3,0	12	17	150
0:04:10	21	3,0	12	18	150
0:04:11	21	3,0	12	18	150
0:04:12	21	3,1	12	18	150
0:04:13	21	3,2	12	18	150
0:04:14	21	3,3	12	18	150
0:04:15	21	3,3	12	18	150
0:04:16	21	3,3	12	18	150
0:04:17	21	3,3	12	18	150
0:04:18	21	3,3	12	18	150
0:04:19	21	3,3	12	18	150
0:04:20	21	3,3	12	18	150
0:04:21	21	3,3	12	18	150
0:04:22	21	3,3	12	18	150
0:04:23	21	3,2	12	18	150
0:04:24	21	3,2	12	18	150
0:04:25	21	3,2	12	18	150
0:04:26	21	3,2	12	17	150
0:04:27	21	3,2	12	18	150
0:04:28	21	3,2	12	18	150
0:04:29	21	3,2	12	18	150
0:04:30	21	3,2	12	18	150
0:04:31	21	3,3	12	18	150
0:04:32	21	3,5	12	18	150
0:04:33	21	3,6	12	18	150
0:04:34	21	3,6	12	18	150
0:04:35	21	3,7	12	18	150
0:04:36	21	3,6	12	18	150
0:04:37	21	3,6	12	18	150
0:04:38	21	3,6	12	18	150
0:04:39	21	3,6	12	18	150
0:04:40	21	3,6	12	18	150
0:04:41	21	3,6	12	18	150
0:04:42	21	3,6	12	18	150
0:04:43	21	3,6	12	18	150
0:04:44	21	3,6	12	18	150
0:04:45	21	3,6	12	18	150
0:04:46	21	3,6	12	18	150
0:04:47	21	3,6	12	18	150
0:04:48	21	3,6	12	18	150
0:04:49	21	3,6	12	18	150
0:04:50	21	3,6	12	18	150
0:04:51	21	3,6	12	18	150
0:04:52	21	3,6	12	17	150
0:04:53	21	3,6	12	17	150
0:04:54	21	3,6	12	17	150
0:04:55	21	3,6	12	18	150
0:04:56	21	3,6	12	18	150
0:04:57	21	3,6	12	18	150
0:04:58	21	3,6	12	17	150
0:04:59	21	3,5	12	17	150
0:05:00	21	3,5	12	18	150
0:05:01	21	3,5	12	17	150
0:05:02	21	3,5	12	18	150
0:05:03	21	3,5	12	17	150
0:05:04	21	3,5	12	17	150
0:05:05	21	3,5	12	18	150
0:05:06	21	3,5	12	18	150
0:05:07	21	3,6	12	18	150
0:05:08	21	3,6	12	18	150
0:05:09	21	3,9	12	18	150
0:05:10	21	3,9	12	18	150
0:05:11	21	4,0	12	18	150
0:05:12	21	4,0	12	18	150
0:05:13	21	4,0	12	18	150
0:05:14	21	4,0	12	18	150
0:05:15	21	4,0	12	18	150
0:05:16	21	4,0	12	18	150
0:05:17	21	4,0	12	18	150
0:05:18	21	4,0	12	18	150
0:05:19	21	4,0	12	18	150
0:05:20	21	4,0	12	17	150
0:05:21	21	4,0	12	18	150
0:05:22	21	3,9	12	18	150
0:05:23	21	3,9	12	18	150
0:05:24	21	3,9	12	18	150
0:05:25	21	3,9	12	17	150
0:05:26	21	3,9	12	18	150
0:05:27	21	3,9	12	18	150
0:05:28	21	3,9	12	18	150
0:05:29	21	3,9	12	17	150
0:05:30	21	3,9	12	17	150
0:05:31	21	3,9	12	18	150
0:05:32	21	3,9	12	17	150
0:05:33	21	3,9	12	18	150
0:05:34	21	3,9	12	18	150
0:05:35	21	3,9	12	18	150
0:05:36	21	3,9	12	17	150
0:05:37	21	3,9	12	17	150
0:05:38	21	3,9	12	18	150
0:05:39	21	3,9	12	17	150
0:05:40	21	3,9	12	18	150
0:05:41	21	3,9	12	17	150
0:05:42	21	4,1	12	18	150
0:05:43	21	4,1	12	17	150
0:05:44	21	4,1	12	18	150
0:05:45	21	4,1	12	18	150
0:05:46	21	4,1	12	17	150
0:05:47	21	4,1	12	18	150
0:05:48	21	4,1	12	18	150
0:05:49	21	4,1	12	17	150
0:05:50	21	4,1	12	17	150
0:05:51	21	4,1	12	18	150
0:05:52	21	4,1	12	17	150
0:05:53	21	4,1	12	18	150
0:05:54	21	4,1	12	17	150
0:05:55	21	4,1	12	18	150
0:05:56	21	4,1	12	17	150
0:05:57	21	4,1	12	17	150
0:05:58	21	4,1	12	17	150
0:05:59	21	4,1	12	17	150
0:06:00	21	4,1	12	17	150
0:06:01	21	4,1	12	17	150
0:06:02	21	4,1	12	17	150
0:06:03	21	4,1	12	17	150
0:06:04	21	4,2	12	17	150
0:06:05	21	4,3	12	17	150
0:06:06	21	4,3	12	17	150
0:06:07	21	4,3	12	17	150
0:06:08	21	4,3	12	17	150
0:06:09	21	4,3	12	17	150
0:06:10	21	4,3	12	17	150
0:06:11	21	4,3	12	17	150
0:06:12	21	4,3	12	17	150
0:06:13	21	4,3	12	17	150
0:06:14	21	4,3	12	17	150
0:06:15	21	4,3	12	17	150
0:06:16	21	4,2	12	17	150
0:06:17	21	4,2	12	17	150
0:06:18	21	4,2	12	17	150
0:06:19	21	4,2	12	17	150
0:06:20	21	4,2	12	17	150
0:06:21	21	4,5	12	17	150
0:06:22	21	4,6	12	18	150
0:06:23	21	4,7	12	17	150
0:06:24	20	4,7	12	17	150
0:06:25	20	4,7	12	17	150
0:06:26	20	4,7	12	17	150
0:06:27	20	4,7	12	17	150
0:06:28	20	4,7	12	17	150
0:06:29	20	4,7	12	17	150
0:06:30	20	4,7	12	17	150
0:06:31	20	4,7	12	17	150
0:06:32	20	4,7	12	17	150
0:06:33	20	4,7	12	17	150
0:06:34	20	4,7	12	17	150
0:06:35	20	4,6	12	17	150
0:06:36	20	4,6	12	17	150
0:06:37	20	4,6	12	17	150
0:06:38	20	4,6	12	17	150
0:06:39	20	4,6	12	17	150
0:06:40	20	4,6	12	17	150
0:06:41	20	4,6	12	17	150
0:06:42	20	4,6	12	17	150
0:06:43	20	4,6	12	17	150
0:06:44	20	4,6	12	17	150
0:06:45	20	4,6	12	17	150
0:06:46	20	4,6	12	17	150
0:06:47	20	4,6	12	17	150
0:06:48	20	4,6	12	17	150
0:06:49	20	4,6	12	17	150
0:06:50	20	4,6	12	17	150
0:06:51	20	4,6	12	17	150
0:06:52	20	4,6	11	17	150
0:06:53	20	4,6	11	17	150
0:06:54	20	4,6	11	17	150
0:06:55	20	4,6	11	17	150
0:06:56	20	4,6	11	17	150
0:06:57	20	4,7	12	17	150
0:06:58	20	4,7	12	17	150
0:06:59	20	4,7	12	17	150
0:07:00	20	4,7	12	17	150
0:07:01	20	4,7	12	17	150
0:07:02	20	4,7	12	17	150
0:07:03	20	4,7	12	17	150
0:07:04	20	4,7	12	17	150
0:07:05	20	4,7	12	17	150
0:07:06	20	4,7	12	17	150
0:07:07	20	4,7	12	17	150
0:07:08	20	4,7	11	17	150
0:07:09	20	4,8	12	17	150
0:07:10	20	5,0	12	17	150
0:07:11	20	5,0	12	17	150
0:07:12	20	5,0	12	17	150
0:07:13	20	5,0	12	17	150
0:07:14	20	5,0	12	17	150
0:07:15	20	5,0	12	17	150
0:07:16	20	5,0	12	17	150
0:07:17	20	5,0	11	17	150
0:07:18	20	5,0	11	17	150
0:07:19	20	5,0	11	17	150
0:07:20	20	5,0	11	17	150
0:07:21	20	5,0	11	17	150
0:07:22	20	5,0	11	17	150
0:07:23	20	5,0	11	17	150
0:07:24	20	5,0	11	17	150
0:07:25	20	5,0	11	17	150
0:07:26	20	5,0	11	17	150
0:07:27	20	5,0	11	17	150
0:07:28	20	5,0	11	17	150
0:07:29	20	5,0	11	17	150
0:07:30	20	5,0	11	17	150
0:07:31	20	5,0	11	17	150
0:07:32	20	5,0	11	17	150
0:07:33	20	5,0	11	17	150
0:07:34	20	4,9	11	17	150
0:07:35	20	4,9	11	17	150
0:07:36	20	5,0	11	17	150
0:07:37	20	5,0	11	17	150
0:07:38	20	5,0	11	17	150
0:07:39	20	5,0	11	17	150
0:07:40	20	5,0	11	17	150
0:07:41	20	5,0	11	17	150
0:07:42	20	5,0	11	17	150
0:07:43	20	5,0	11	17	150
0:07:44	20	5,2	11	17	150
0:07:45	20	5,4	11	17	150
0:07:46	20	5,4	11	17	150
0:07:47	20	5,4	11	17	150
0:07:48	20	5,4	11	17	150
0:07:49	20	5,4	11	17	150
0:07:50	20	5,4	11	17	150
0:07:51	20	5,4	11	17	150
0:07:52	20	5,4	11	17	150
0:07:53	20	5,4	11	17	150
0:07:54	20	5,4	11	17	150
0:07:55	20	5,4	11	17	150
0:07:56	20	5,4	11	17	150
0:07:57	20	5,4	11	17	150
0:07:58	20	5,4	11	17	150
0:07:59	20	5,4	11	17	150
0:08:00	20	5,4	11	17	150
0:08:01	20	5,4	11	17	150
0:08:02	20	5,4	11	17	150
0:08:03	20	5,4	11	17	150
0:08:04	20	5,4	11	17	150
0:08:05	20	5,4	11	17	150
0:08:06	20	5,4	11	17	150
0:08:07	20	5,4	11	17	150
0:08:08	20	5,3	11	17	150
0:08:09	20	5,3	11	17	150
0:08:10	20	5,3	11	17	150
0:08:11	20	5,3	11	17	150
0:08:12	20	5,3	11	17	150
0:08:13	20	5,3	11	17	150
0:08:14	20	5,3	11	17	150
0:08:15	20	5,3	11	17	150
0:08:16	20	5,3	11	17	150
0:08:17	20	5,5	11	17	150
0:08:18	20	5,5	11	17	150
0:08:19	20	5,5	11	17	150
0:08:20	20	5,6	11	17	150
0:08:21	20	5,5	11	17	150
0:08:22	20	5,5	11	17	150
0:08:23	20	5,5	11	17	150
0:08:24	20	5,5	11	17	150
0:08:25	20	5,5	11	17	150
0:08:26	20	5,5	11	17	150
0:08:27	20	5,5	11	17	150
0:08:28	20	5,5	11	17	150
0:08:29	20	5,5	11	17	150
0:08:30	20	5,5	11	17	150
0:08:31	20	5,5	11	17	150
0:08:32	20	5,5	11	17	150
0:08:33	20	5,5	11	17	150
0:08:34	20	5,5	11	17	150
0:08:35	20	5,5	11	17	150
0:08:36	20	5,7	11	17	150
0:08:37	20	5,8	11	17	150
0:08:38	20	5,8	11	17	150
0:08:39	20	5,8	11	17	150
0:08:40	20	5,8	11	17	150
0:08:41	20	5,8	11	17	150
0:08:42	20	5,8	11	17	150
0:08:43	20	5,8	11	17	150
0:08:44	20	5,8	11	17	150
0:08:45	20	5,8	11	17	150
0:08:46	20	5,8	11	17	150
0:08:47	20	5,8	11	17	150
0:08:48	20	5,7	11	17	150
0:08:49	20	5,7	11	17	150
0:08:50	20	5,7	11	17	150
0:08:51	20	5,7	11	17	150
0:08:52	20	5,7	11	17	150
0:08:53	20	5,7	11	17	150
0:08:54	20	5,7	11	17	150
0:08:55	20	5,7	11	17	150
0:08:56	20	5,7	11	17	150
0:08:57	20	5,7	11	17	150
0:08:58	20	5,7	11	17	150
0:08:59	20	5,9	11	17	150
0:09:00	20	6,0	11	17	150
0:09:01	20	6,1	11	17	150
0:09:02	20	6,1	11	17	150
0:09:03	20	6,1	11	17	150
0:09:04	20	6,1	11	17	150
0:09:05	20	6,1	11	17	150
0:09:06	20	6,1	11	17	150
0:09:07	20	6,1	12	17	150
0:09:08	20	6,1	12	17	150
0:09:09	20	6,1	12	17	150
0:09:10	20	6,0	12	17	150
0:09:11	20	6,0	12	17	150
0:09:12	20	6,0	12	17	150
0:09:13	20	6,0	12	17	150
0:09:14	20	6,0	12	17	150
0:09:15	20	6,0	12	17	150
0:09:16	20	6,0	12	17	150
0:09:17	20	6,0	12	17	150
0:09:18	20	6,0	12	17	150
0:09:19	20	6,0	12	17	150
0:09:20	20	6,0	12	17	150
0:09:21	20	6,0	12	17	150
0:09:22	20	6,0	12	17	150
0:09:23	20	6,0	12	17	150
0:09:24	20	6,0	12	17	150
0:09:25	20	6,0	12	17	150
0:09:26	20	6,0	12	17	150
0:09:27	20	6,0	12	17	150
0:09:28	20	6,1	12	17	150
0:09:29	20	6,1	12	17	150
0:09:30	20	6,1	12	17	150
0:09:31	20	6,1	12	17	150
0:09:32	20	6,1	12	17	150
0:09:33	20	6,1	12	17	150
0:09:34	20	6,1	12	17	150
0:09:35	20	6,1	12	17	150
0:09:36	20	6,1	12	17	150
0:09:37	20	6,1	12	17	150
0:09:38	20	6,1	12	17	150
0:09:39	20	6,1	12	17	150
0:09:40	20	6,1	12	17	150
0:09:41	20	6,3	12	17	150
0:09:42	20	6,5	12	17	150
0:09:43	20	6,5	12	17	150
0:09:44	20	6,5	12	17	150
0:09:45	20	6,5	12	17	150
0:09:46	20	6,5	12	17	150
0:09:47	20	6,5	11	17	150
0:09:48	20	6,5	11	17	150
0:09:49	20	6,5	11	17	150
0:09:50	20	6,5	11	17	150
0:09:51	19	6,5	11	17	150
0:09:52	19	6,5	11	17	150
0:09:53	20	6,5	11	17	150
0:09:54	19	6,5	11	17	150
0:09:55	20	6,5	11	17	150
0:09:56	19	6,5	11	17	150
0:09:57	19	6,5	11	17	150
0:09:58	19	6,5	11	17	150
0:09:59	19	6,5	11	17	150
0:10:00	19	6,5	11	17	150
0:10:01	19	6,5	11	17	150
0:10:02	19	6,5	11	17	150
0:10:03	19	6,5	11	17	150
0:10:04	19	6,5	11	17	150
0:10:05	19	6,5	11	17	150
0:10:06	19	6,5	11	17	150
0:10:07	19	6,5	11	17	150
0:10:08	19	6,5	11	17	150
0:10:09	19	6,5	11	17	150
0:10:10	19	6,5	11	17	150
0:10:11	19	6,5	11	17	150
0:10:12	19	6,4	11	17	150
0:10:13	19	6,4	11	17	150
0:10:14	19	6,4	11	17	150
0:10:15	19	6,4	11	17	150
0:10:16	19	6,5	11	17	150
0:10:17	19	6,5	11	17	150
0:10:18	19	6,5	11	17	150
0:10:19	19	6,5	11	17	150
0:10:20	19	6,5	11	17	150
0:10:21	19	6,6	11	17	150
0:10:22	19	6,9	11	17	150
0:10:23	19	6,9	11	17	150
0:10:24	19	7,0	11	17	150
0:10:25	19	7,0	11	17	150
0:10:26	19	7,0	11	17	150
0:10:27	19	7,0	11	17	150
0:10:28	19	7,0	11	17	150
0:10:29	19	7,0	11	17	150
0:10:30	19	7,0	11	17	150
0:10:31	19	7,0	11	17	150
0:10:32	19	7,0	11	17	150
0:10:33	19	7,0	11	17	150
0:10:34	19	7,0	11	17	150
0:10:35	19	7,0	11	17	150
0:10:36	19	7,0	11	17	150
0:10:37	19	6,9	11	17	150
0:10:38	19	6,9	11	17	150
0:10:39	19	6,9	11	17	150
0:10:40	19	6,9	11	17	150
0:10:41	19	6,9	11	17	150
0:10:42	19	6,9	11	17	150
0:10:43	19	6,9	11	17	150
0:10:44	19	6,9	11	17	150
0:10:45	19	6,9	11	17	150
0:10:46	19	6,9	11	17	150
0:10:47	19	6,9	11	17	150
0:10:48	19	6,9	11	17	150
0:10:49	19	6,9	11	17	150
0:10:50	19	6,9	11	17	150
0:10:51	19	6,9	11	17	150
0:10:52	19	6,9	11	17	150
0:10:53	19	6,9	11	17	150
0:10:54	19	6,9	11	17	150
0:10:55	19	6,9	11	17	150
0:10:56	19	6,9	11	17	150
0:10:57	19	6,9	11	17	150
0:10:58	19	6,9	11	17	150
0:10:59	19	6,9	11	17	150
0:11:00	19	6,9	11	17	150
0:11:01	19	6,9	11	17	150
0:11:02	19	7,1	11	17	150
0:11:03	19	7,2	11	17	150
0:11:04	19	7,3	12	17	150
0:11:05	19	7,3	12	17	150
0:11:06	19	7,3	12	17	150
0:11:07	19	7,3	12	17	150
0:11:08	19	7,3	12	17	150
0:11:09	19	7,3	12	17	150
0:11:10	19	7,3	12	17	150
0:11:11	19	7,3	12	17	150
0:11:12	19	7,3	12	17	150
0:11:13	19	7,3	12	17	150
0:11:14	19	7,3	12	17	150
0:11:15	19	7,3	12	17	150
0:11:16	19	7,3	12	17	150
0:11:17	19	7,3	12	17	150
0:11:18	19	7,3	12	17	150
0:11:19	19	7,3	12	17	150
0:11:20	19	7,3	12	17	150
0:11:21	19	7,3	12	17	150
0:11:22	19	7,3	12	17	150
0:11:23	19	7,3	12	17	150
0:11:24	19	7,3	12	17	150
0:11:25	19	7,3	12	17	150
0:11:26	19	7,3	12	17	150
0:11:27	19	7,3	12	17	150
0:11:28	19	7,3	12	17	150
0:11:29	19	7,3	12	17	150
0:11:30	19	7,3	12	17	150
0:11:31	19	7,3	12	17	150
0:11:32	19	7,3	12	17	150
0:11:33	19	7,3	12	17	150
0:11:34	19	7,3	12	17	150
0:11:35	19	7,3	12	17	150
0:11:36	19	7,2	12	17	150
0:11:37	19	7,2	12	17	150
0:11:38	19	7,2	12	17	150
0:11:39	19	7,2	12	17	150
0:11:40	19	7,2	12	17	150
0:11:41	19	7,6	12	17	150
0:11:42	19	7,7	12	17	150
0:11:43	19	7,8	12	17	150
0:11:44	19	7,8	12	17	150
0:11:45	19	7,8	11	17	150
0:11:46	19	7,8	11	17	150
0:11:47	19	7,8	11	17	150
0:11:48	19	7,8	11	17	150
0:11:49	19	7,8	11	17	150
0:11:50	19	7,8	11	17	150
0:11:51	19	7,8	11	17	150
0:11:52	19	7,8	11	17	150
0:11:53	19	7,8	11	17	150
0:11:54	19	7,8	11	17	150
0:11:55	19	7,8	11	17	150
0:11:56	19	7,8	11	17	150
0:11:57	19	7,8	11	17	150
0:11:58	19	7,8	11	17	150
0:11:59	19	7,8	11	17	150
0:12:00	19	7,8	11	17	150
0:12:01	19	7,8	11	17	150
0:12:02	19	7,8	11	17	150
0:12:03	19	7,8	11	17	150
0:12:04	19	7,8	11	17	150
0:12:05	19	7,8	11	17	150
0:12:06	19	7,8	11	17	150
0:12:07	19	7,8	11	17	150
0:12:08	19	7,8	11	17	150
0:12:09	19	7,8	11	17	150
0:12:10	19	7,7	11	17	150
0:12:11	19	7,7	11	17	150
0:12:12	19	7,7	11	17	150
0:12:13	19	7,7	11	17	150
0:12:14	19	7,7	11	17	150
0:12:15	19	7,7	11	17	150
0:12:16	19	7,7	11	17	150
0:12:17	19	7,7	11	17	150
0:12:18	19	7,7	11	17	150
0:12:19	19	7,7	11	17	150
0:12:20	19	7,7	11	17	150
0:12:21	19	7,7	11	17	150
0:12:22	19	7,7	11	17	150
0:12:23	19	7,7	11	17	150
0:12:24	19	7,7	11	17	150
0:12:25	19	7,7	11	17	150
0:12:26	19	7,7	11	17	150
0:12:27	19	7,7	11	17	150
0:12:28	19	7,7	11	17	150
0:12:29	19	7,7	11	17	150
0:12:30	19	7,8	11	17	150
0:12:31	19	7,9	11	17	150
0:12:32	19	7,9	11	17	150
0:12:33	19	7,9	11	17	150
0:12:34	19	7,9	11	17	150
0:12:35	19	7,9	11	17	150
0:12:36	19	7,9	11	17	150
0:12:37	19	7,9	11	17	150
0:12:38	19	7,9	11	17	150
0:12:39	19	7,9	11	16	150
0:12:40	19	7,9	11	17	150
0:12:41	19	7,9	11	17	150
0:12:42	19	7,9	11	17	150
0:12:43	19	7,9	11	17	150
0:12:44	19	7,9	11	17	150
0:12:45	19	7,9	11	17	150
0:12:46	19	7,9	11	17	150
0:12:47	19	7,9	11	17	150
0:12:48	19	7,9	11	17	150
0:12:49	19	8,1	11	17	150
0:12:50	19	8,2	11	17	150
0:12:51	19	8,3	11	17	150
0:12:52	19	8,3	11	16	150
0:12:53	19	8,3	11	17	150
0:12:54	19	8,3	11	17	150
0:12:55	19	8,3	11	17	150
0:12:56	19	8,3	11	17	150
0:12:57	19	8,3	11	17	150
0:12:58	19	8,3	11	17	150
0:12:59	19	8,3	11	17	150
0:13:00	19	8,3	11	17	150
0:13:01	19	8,3	11	17	150
0:13:02	19	8,2	11	17	150
0:13:03	19	8,2	11	16	150
0:13:04	19	8,3	11	17	150
0:13:05	19	8,2	11	17	150
0:13:06	19	8,2	11	17	150
0:13:07	19	8,2	11	16	150
0:13:08	19	8,2	11	17	150
0:13:09	19	8,2	11	16	150
0:13:10	19	8,2	11	17	150
0:13:11	19	8,2	11	17	150
0:13:12	19	8,2	11	17	150
0:13:13	19	8,2	11	17	150
0:13:14	19	8,2	11	16	150
0:13:15	19	8,2	11	17	150
0:13:16	19	8,2	11	17	150
0:13:17	19	8,2	11	17	150
0:13:18	19	8,2	11	17	150
0:13:19	19	8,2	11	17	150
0:13:20	19	8,2	11	17	150
0:13:21	19	8,2	11	16	150
0:13:22	19	8,2	11	17	150
0:13:23	19	8,3	11	16	150
0:13:24	19	8,5	11	17	150
0:13:25	19	8,6	11	17	150
0:13:26	19	8,6	11	17	150
0:13:27	19	8,6	11	17	150
0:13:28	19	8,6	11	17	150
0:13:29	19	8,6	11	17	150
0:13:30	19	8,6	11	17	150
0:13:31	19	8,6	11	17	150
0:13:32	19	8,6	11	17	150
0:13:33	19	8,6	11	16	150
0:13:34	19	8,6	11	17	150
0:13:35	19	8,6	11	17	150
0:13:36	19	8,6	11	17	150
0:13:37	19	8,6	11	16	150
0:13:38	19	8,6	11	16	150
0:13:39	19	8,6	11	17	150
0:13:40	19	8,6	11	17	150
0:13:41	19	8,6	11	17	150
0:13:42	19	8,6	11	16	150
0:13:43	19	8,6	11	17	150
0:13:44	19	8,5	11	16	150
0:13:45	19	8,5	11	16	150
0:13:46	19	8,5	11	16	150
0:13:47	19	8,5	11	16	150
0:13:48	19	8,5	11	16	150
0:13:49	19	8,5	11	16	150
0:13:50	19	8,5	11	17	150
0:13:51	19	8,5	11	16	150
0:13:52	19	8,5	11	17	150
0:13:53	19	8,5	11	16	150
0:13:54	19	8,5	11	17	150
0:13:55	19	8,5	11	16	150
0:13:56	19	8,5	11	16	150
0:13:57	19	8,5	11	17	150
0:13:58	19	8,7	11	16	150
0:13:59	19	8,7	11	17	150
0:14:00	19	8,8	11	16	150
0:14:01	19	8,8	11	16	150
0:14:02	19	8,8	11	17	150
0:14:03	19	8,8	11	16	150
0:14:04	19	8,8	11	16	150
0:14:05	19	8,7	11	17	150
0:14:06	19	8,7	11	17	150
0:14:07	19	8,7	11	16	150
0:14:08	19	8,7	11	17	150
0:14:09	19	8,7	11	16	150
0:14:10	19	8,7	11	16	150
0:14:11	19	8,7	11	16	150
0:14:12	19	8,7	11	17	150
0:14:13	19	8,7	11	16	150
0:14:14	19	8,7	11	17	150
0:14:15	19	8,7	11	16	150
0:14:16	19	8,7	11	16	150
0:14:17	19	8,7	11	17	150
0:14:18	19	8,7	11	16	150
0:14:19	19	8,9	11	16	150
0:14:20	19	9,0	11	16	150
0:14:21	19	9,0	11	16	150
0:14:22	19	9,0	11	17	150
0:14:23	19	9,0	11	16	150
0:14:24	19	9,0	11	16	150
0:14:25	19	9,0	11	17	150
0:14:26	19	9,0	11	16	150
0:14:27	19	9,0	11	16	150
0:14:28	19	9,0	11	16	150
0:14:29	19	9,0	11	17	150
0:14:30	19	9,0	11	16	150
0:14:31	19	9,0	11	16	150
0:14:32	19	9,0	11	16	150
0:14:33	19	9,0	11	16	150
0:14:34	19	9,0	11	16	150
0:14:35	19	9,0	11	16	150
0:14:36	19	9,0	11	16	150
0:14:37	19	9,0	11	16	150
0:14:38	19	8,9	11	16	150
0:14:39	19	8,9	11	16	150
0:14:40	19	8,9	11	16	150
0:14:41	19	8,9	11	16	150
0:14:42	19	8,9	11	16	150
0:14:43	19	9,2	11	16	150
0:14:44	19	9,3	11	16	150
0:14:45	19	9,4	11	17	150
0:14:46	19	9,4	11	16	150
0:14:47	19	9,4	11	17	150
0:14:48	19	9,4	11	16	150
0:14:49	18	9,4	11	16	150
0:14:50	18	9,4	11	16	150
0:14:51	18	9,4	11	16	150
0:14:52	19	9,4	11	16	150
0:14:53	18	9,4	11	16	150
0:14:54	19	9,4	11	16	150
0:14:55	19	9,4	11	16	150
0:14:56	18	9,3	11	16	150
0:14:57	19	9,3	11	16	150
0:14:58	18	9,3	11	17	150
0:14:59	18	9,3	11	16	150
0:15:00	18	9,3	11	16	150
0:15:01	18	9,3	11	16	150
0:15:02	18	9,3	11	16	150
0:15:03	18	9,3	11	16	150
0:15:04	18	9,3	11	16	150
0:15:05	18	9,3	11	16	150
0:15:06	18	9,3	11	16	150
0:15:07	18	9,3	11	16	150
0:15:08	18	9,3	11	16	150
0:15:09	18	9,3	11	16	150
0:15:10	18	9,3	11	16	150
0:15:11	18	9,3	11	16	150
0:15:12	18	9,3	11	16	150
0:15:13	18	9,3	11	16	150
0:15:14	18	9,3	11	16	150
0:15:15	18	9,3	11	16	150
0:15:16	18	9,3	11	16	150
0:15:17	18	9,3	11	16	150
0:15:18	18	9,3	11	16	150
0:15:19	18	9,3	11	16	150
0:15:20	18	9,3	11	16	150
0:15:21	18	9,4	11	16	150
0:15:22	18	9,4	11	16	150
0:15:23	18	9,4	11	16	150
0:15:24	18	9,3	11	16	150
0:15:25	18	9,3	11	16	150
0:15:26	18	9,6	11	16	150
0:15:27	18	9,8	11	16	150
0:15:28	18	9,8	11	16	150
0:15:29	18	9,8	11	16	150
0:15:30	18	9,8	11	16	150
0:15:31	18	9,8	11	16	150
0:15:32	18	9,8	11	16	150
0:15:33	18	9,8	11	16	150
0:15:34	18	9,8	11	16	150
0:15:35	18	9,8	11	16	150
0:15:36	18	9,8	11	16	150
0:15:37	18	9,8	11	16	150
0:15:38	18	9,8	11	16	150
0:15:39	18	9,8	11	16	150
0:15:40	18	9,8	11	16	150
0:15:41	18	9,8	11	16	150
0:15:42	18	9,8	11	16	150
0:15:43	18	9,8	11	16	150
0:15:44	18	9,8	11	16	150
0:15:45	18	9,8	11	16	150
0:15:46	18	9,8	11	16	150
0:15:47	18	9,8	11	16	150
0:15:48	18	9,8	11	16	150
0:15:49	18	9,8	11	16	150
0:15:50	18	9,8	11	16	150
0:15:51	18	9,8	11	16	150
0:15:52	18	9,8	11	16	150
0:15:53	18	9,8	11	16	150
0:15:54	18	9,8	11	16	150
0:15:55	18	9,8	11	16	150
0:15:56	18	9,8	11	16	150
0:15:57	18	9,8	11	16	150
0:15:58	18	9,7	11	16	150
0:15:59	18	9,7	11	16	150
0:16:00	18	9,7	11	16	150
0:16:01	18	9,7	11	16	150
0:16:02	18	9,7	11	16	150
0:16:03	18	9,7	11	16	150
0:16:04	18	9,7	11	16	150
0:16:05	18	9,7	11	16	150
0:16:06	18	9,7	11	16	150
0:16:07	18	9,7	11	16	150
0:16:08	18	9,8	11	16	150
0:16:09	18	9,8	11	16	150
0:16:10	18	9,8	11	16	150
0:16:11	18	9,8	11	16	150
0:16:12	18	10,1	11	16	150
0:16:13	18	10,2	11	16	150
0:16:14	18	10,2	11	16	150
0:16:15	18	10,2	11	16	150
0:16:16	18	10,2	11	16	150
0:16:17	18	10,2	11	16	150
0:16:18	18	10,2	11	16	150
0:16:19	18	10,2	11	16	150
0:16:20	18	10,2	11	16	150
0:16:21	18	10,2	11	16	150
0:16:22	18	10,2	11	16	150
0:16:23	18	10,2	11	16	150
0:16:24	18	10,2	11	16	150
0:16:25	18	10,2	11	16	150
0:16:26	18	10,2	11	16	150
0:16:27	18	10,2	11	16	150
0:16:28	18	10,2	11	16	150
0:16:29	18	10,2	11	16	150
0:16:30	18	10,2	11	16	150
0:16:31	18	10,2	11	16	150
0:16:32	18	10,2	11	16	150
0:16:33	18	10,2	11	16	150
0:16:34	18	10,2	11	16	150
0:16:35	18	10,2	11	16	150
0:16:36	18	10,2	11	16	150
0:16:37	18	10,2	11	16	150
0:16:38	18	10,2	11	16	150
0:16:39	18	10,2	11	16	150
0:16:40	18	10,2	11	16	150
0:16:41	18	10,2	11	16	150
0:16:42	18	10,2	11	16	150
0:16:43	18	10,2	11	16	150
0:16:44	18	10,2	11	16	150
0:16:45	18	10,2	11	16	150
0:16:46	18	10,2	11	16	150
0:16:47	18	10,2	11	16	150
0:16:48	18	10,2	11	16	150
0:16:49	18	10,1	11	16	150
0:16:50	18	10,1	11	16	150
0:16:51	18	10,1	11	16	150
0:16:52	18	10,2	11	16	150
0:16:53	18	10,2	11	16	150
0:16:54	18	10,2	11	16	150
0:16:55	18	10,2	11	16	150
0:16:56	18	10,4	11	16	150
0:16:57	18	10,6	11	16	150
0:16:58	18	10,6	11	16	150
0:16:59	18	10,7	12	16	150
0:17:00	18	10,7	11	16	150
0:17:01	18	10,7	11	16	150
0:17:02	18	10,7	11	16	150
0:17:03	18	10,7	11	16	150
0:17:04	18	10,7	11	16	150
0:17:05	18	10,7	11	16	150
0:17:06	18	10,6	11	16	150
0:17:07	18	10,6	12	16	150
0:17:08	18	10,6	12	16	150
0:17:09	18	10,6	12	16	150
0:17:10	18	10,6	12	16	150
0:17:11	18	10,6	12	16	150
0:17:12	18	10,6	12	16	150
0:17:13	18	10,6	12	16	150
0:17:14	18	10,6	12	16	150
0:17:15	18	10,6	12	16	150
0:17:16	18	10,6	12	16	150
0:17:17	18	10,6	12	16	150
0:17:18	18	10,6	12	16	150
0:17:19	18	10,6	12	16	150
0:17:20	18	10,6	12	16	150
0:17:21	18	10,6	12	16	150
0:17:22	18	10,6	12	16	150
0:17:23	18	10,6	12	16	150
0:17:24	18	10,6	12	16	150
0:17:25	18	10,6	12	16	150
0:17:26	18	10,6	12	16	150
0:17:27	18	10,6	12	16	150
0:17:28	18	10,6	12	16	150
0:17:29	18	10,6	12	16	150
0:17:30	18	10,6	12	16	150
0:17:31	18	10,6	12	16	150
0:17:32	18	10,6	12	16	150
0:17:33	18	10,6	12	16	150
0:17:34	18	10,6	12	16	150
0:17:35	18	10,6	12	16	150
0:17:36	18	10,6	12	16	150
0:17:37	18	10,6	12	16	150
0:17:38	18	10,6	12	16	150
0:17:39	18	10,6	12	16	150
0:17:40	18	10,6	12	16	150
0:17:41	18	10,7	12	16	150
0:17:42	18	10,9	12	16	150
0:17:43	18	10,9	12	16	150
0:17:44	18	10,9	12	16	150
0:17:45	18	10,9	12	16	150
0:17:46	18	10,9	12	16	150
0:17:47	18	10,9	12	16	150
0:17:48	18	10,9	12	16	150
0:17:49	18	10,9	12	16	150
0:17:50	18	10,9	12	16	150
0:17:51	18	10,9	12	16	150
0:17:52	18	10,9	12	16	150
0:17:53	18	10,9	12	16	150
0:17:54	18	10,9	12	16	150
0:17:55	18	10,9	11	16	150
0:17:56	18	10,9	11	16	150
0:17:57	18	10,9	11	16	150
0:17:58	18	10,9	11	16	150
0:17:59	18	10,9	11	16	150
0:18:00	18	10,9	11	16	150
0:18:01	18	10,9	11	16	150
0:18:02	18	10,9	11	16	150
0:18:03	18	10,9	11	16	150
0:18:04	18	10,9	11	16	150
0:18:05	18	10,9	11	16	150
0:18:06	18	10,9	11	16	150
0:18:07	18	10,9	11	16	150
0:18:08	18	10,9	11	16	150
0:18:09	18	10,9	11	16	150
0:18:10	18	10,9	11	16	150
0:18:11	18	11,0	11	16	150
0:18:12	18	11,0	11	16	150
0:18:13	18	11,0	11	16	150
0:18:14	18	11,0	11	16	150
0:18:15	18	11,0	11	16	150
0:18:16	18	11,0	11	16	150
0:18:17	18	11,0	11	16	150
0:18:18	18	11,0	11	16	150
0:18:19	18	11,0	11	16	150
0:18:20	18	11,0	12	16	150
0:18:21	18	11,0	12	16	150
0:18:22	18	11,0	12	16	150
0:18:23	18	11,0	12	16	150
0:18:24	18	11,0	12	16	150
0:18:25	18	11,2	12	16	150
0:18:26	18	11,4	12	16	150
0:18:27	18	11,4	12	16	150
0:18:28	18	11,4	12	16	150
0:18:29	18	11,4	12	16	150
0:18:30	18	11,4	12	16	150
0:18:31	18	11,4	12	16	150
0:18:32	18	11,4	12	16	150
0:18:33	18	11,4	12	16	150
0:18:34	18	11,4	12	16	150
0:18:35	18	11,4	12	16	150
0:18:36	18	11,4	12	16	150
0:18:37	18	11,4	12	16	150
0:18:38	18	11,4	12	16	150
0:18:39	18	11,4	12	16	150
0:18:40	18	11,4	12	16	150
0:18:41	18	11,4	12	16	150
0:18:42	18	11,4	12	16	150
0:18:43	18	11,4	12	16	150
0:18:44	18	11,4	12	16	150
0:18:45	18	11,4	12	16	150
0:18:46	18	11,4	12	16	150
0:18:47	18	11,4	12	16	150
0:18:48	18	11,4	12	16	150
0:18:49	18	11,4	12	16	150
0:18:50	18	11,4	12	16	150
0:18:51	18	11,4	12	16	150
0:18:52	18	11,4	12	16	150
0:18:53	18	11,4	12	16	150
0:18:54	18	11,4	12	16	150
0:18:55	18	11,4	12	16	150
0:18:56	18	11,4	12	16	150
0:18:57	18	11,4	12	16	150
0:18:58	18	11,4	12	16	150
0:18:59	18	11,4	12	16	150
0:19:00	18	11,4	12	16	150
0:19:01	18	11,4	12	16	150
0:19:02	18	11,4	12	16	150
0:19:03	18	11,4	12	16	150
0:19:04	18	11,5	12	16	150
0:19:05	18	11,4	12	16	150
0:19:06	18	11,4	12	16	150
0:19:07	18	11,4	12	16	150
0:19:08	18	11,4	12	16	150
0:19:09	18	11,6	12	16	150
0:19:10	18	11,8	12	16	150
0:19:11	18	11,9	12	16	150
0:19:12	18	11,9	12	16	150
0:19:13	18	11,9	12	16	150
0:19:14	18	11,9	12	16	150
0:19:15	18	11,9	12	16	150
0:19:16	18	11,9	12	16	150
0:19:17	18	11,9	12	16	150
0:19:18	18	11,9	12	16	150
0:19:19	18	11,9	12	16	150
0:19:20	18	11,9	12	16	150
0:19:21	18	11,9	12	16	150
0:19:22	18	11,9	12	16	150
0:19:23	18	11,9	12	16	150
0:19:24	18	11,9	12	16	150
0:19:25	18	11,9	12	16	150
0:19:26	18	11,9	12	16	150
0:19:27	18	11,8	12	16	150
0:19:28	18	11,8	12	16	150
0:19:29	18	11,8	12	16	150
0:19:30	18	11,8	12	16	150
0:19:31	18	11,8	12	16	150
0:19:32	18	11,8	12	16	150
0:19:33	18	11,8	12	16	150
0:19:34	18	11,8	12	16	150
0:19:35	18	11,8	12	16	150
0:19:36	18	11,8	12	16	150
0:19:37	18	11,8	12	16	150
0:19:38	18	11,8	12	16	150
0:19:39	18	11,8	12	16	150
0:19:40	18	11,8	12	16	150
0:19:41	18	11,8	12	16	150
0:19:42	18	11,8	12	16	150
0:19:43	18	11,8	12	16	150
0:19:44	18	11,8	12	16	150
0:19:45	18	11,8	12	16	150
0:19:46	18	11,8	12	16	150
0:19:47	18	11,8	12	16	150
0:19:48	18	11,8	12	16	150
0:19:49	18	11,9	12	16	150
0:19:50	18	11,9	12	16	150
0:19:51	18	11,9	12	16	150
0:19:52	18	11,9	12	16	150
0:19:53	18	11,9	12	16	150
0:19:54	18	12,0	12	16	150
0:19:55	18	12,2	12	16	150
0:19:56	18	12,3	12	16	150
0:19:57	18	12,3	12	16	150
0:19:58	18	12,3	12	16	150
0:19:59	18	12,3	12	16	150
0:20:00	18	12,3	12	16	150
0:20:01	18	12,3	12	16	150
0:20:02	18	12,3	12	16	150
0:20:03	18	12,3	12	16	150
0:20:04	18	12,3	12	16	150
0:20:05	18	12,3	12	16	150
0:20:06	18	12,3	12	16	150
0:20:07	18	12,3	12	16	150
0:20:08	18	12,3	12	16	150
0:20:09	18	12,3	12	16	150
0:20:10	18	12,3	12	16	150
0:20:11	18	12,3	12	16	150
0:20:12	18	12,3	12	16	150
0:20:13	18	12,3	12	16	150
0:20:14	18	12,3	12	16	150
0:20:15	18	12,3	12	16	150
0:20:16	18	12,2	12	16	150
0:20:17	18	12,2	12	16	150
0:20:18	18	12,2	12	16	150
0:20:19	18	12,2	12	16	150
0:20:20	18	12,2	12	16	150
0:20:21	18	12,2	12	16	150
0:20:22	18	12,2	12	16	150
0:20:23	18	12,2	12	16	150
0:20:24	18	12,2	12	16	150
0:20:25	18	12,2	12	16	150
0:20:26	18	12,2	12	16	150
0:20:27	18	12,2	12	16	150
0:20:28	18	12,2	12	16	150
0:20:29	18	12,2	12	16	150
0:20:30	18	12,2	12	16	150
0:20:31	18	12,2	12	16	150
0:20:32	18	12,2	12	16	150
0:20:33	18	12,2	12	16	150
0:20:34	18	12,2	12	16	150
0:20:35	18	12,2	12	16	150
0:20:36	18	12,2	12	16	150
0:20:37	18	12,2	12	16	150
0:20:38	18	12,2	12	16	150
0:20:39	18	12,2	12	16	150
0:20:40	18	12,2	12	16	150
0:20:41	18	12,2	12	16	150
0:20:42	18	12,2	12	16	150
0:20:43	18	12,2	12	16	150
0:20:44	18	12,2	12	16	150
0:20:45	18	12,2	12	16	150
0:20:46	18	12,2	12	16	150
0:20:47	18	12,2	12	16	150
0:20:48	18	12,2	12	16	150
0:20:49	18	12,2	12	16	150
0:20:50	18	12,2	12	16	150
0:20:51	18	12,2	12	16	150
0:20:52	18	12,2	12	16	150
0:20:53	18	12,2	12	16	150
0:20:54	18	12,2	12	16	150
0:20:55	18	12,1	12	16	150
0:20:56	18	12,1	12	16	150
0:20:57	18	12,1	12	16	150
0:20:58	18	12,1	12	16	150
0:20:59	18	12,1	12	16	150
0:21:00	18	12,1	12	16	150
0:21:01	18	12,1	12	16	150
0:21:02	18	12,1	12	16	150
0:21:03	18	12,1	12	16	150
0:21:04	18	12,1	12	16	150
0:21:05	18	12,1	12	16	150
0:21:06	18	12,1	12	16	150
0:21:07	18	12,1	12	16	150
0:21:08	18	12,1	12	16	150
0:21:09	18	12,1	12	16	150
0:21:10	18	12,1	12	16	150
0:21:11	18	12,1	12	16	150
0:21:12	18	12,1	12	16	150
0:21:13	18	12,1	12	16	150
0:21:14	18	12,1	12	16	150
0:21:15	18	12,1	12	16	150
0:21:16	18	12,1	12	16	150
0:21:17	18	12,1	12	16	150
0:21:18	18	12,1	12	16	150
0:21:19	18	12,1	12	16	150
0:21:20	18	12,1	12	16	150
0:21:21	18	12,1	12	16	150
0:21:22	18	12,1	12	16	150
0:21:23	18	12,1	12	16	150
0:21:24	18	12,1	12	16	150
0:21:25	18	12,1	12	16	150
0:21:26	18	12,1	12	16	150
0:21:27	18	12,1	12	16	150
0:21:28	18	12,1	12	16	150
0:21:29	18	12,1	12	16	150
0:21:30	18	12,1	12	16	150
0:21:31	18	12,1	12	16	150
0:21:32	18	12,1	12	16	150
0:21:33	18	12,1	12	16	150
0:21:34	18	12,1	12	16	150
0:21:35	18	12,1	12	16	150
0:21:36	18	12,1	12	16	150
0:21:37	18	12,1	12	16	150
0:21:38	18	12,1	12	16	150
0:21:39	18	12,1	12	16	150
0:21:40	18	12,1	12	16	150
0:21:41	18	12,1	12	16	150
0:21:42	18	12,0	12	16	150
0:21:43	18	12,0	12	16	150
0:21:44	18	12,0	12	16	150
0:21:45	18	12,0	12	16	150
0:21:46	18	12,0	12	16	150
0:21:47	18	12,0	12	16	150
0:21:48	18	12,0	12	16	150
0:21:49	17	12,0	12	16	150
0:21:50	18	12,0	12	16	150
0:21:51	18	12,0	12	16	150
0:21:52	17	12,0	12	16	150
0:21:53	17	12,0	12	16	150
0:21:54	17	12,0	12	16	150
0:21:55	17	12,0	12	16	150
0:21:56	17	12,0	12	16	150
0:21:57	17	12,0	12	16	150
0:21:58	17	12,0	12	16	150
0:21:59	17	12,0	12	16	150
0:22:00	17	12,0	12	16	150
0:22:01	17	12,0	12	16	150
0:22:02	17	12,0	12	16	150
0:22:03	17	12,0	12	16	150
0:22:04	17	12,0	12	16	150
0:22:05	17	12,0	12	16	150
0:22:06	17	12,0	12	16	150
0:22:07	17	12,0	12	16	150
0:22:08	17	12,0	12	16	150
0:22:09	17	12,0	12	16	150
0:22:10	17	12,0	12	16	150
0:22:11	17	12,0	12	16	150
0:22:12	17	12,0	12	16	150
0:22:13	17	12,0	12	16	150
0:22:14	17	12,0	12	16	150
0:22:15	17	12,0	12	16	150
0:22:16	17	12,0	12	16	150
0:22:17	17	12,0	12	16	150
0:22:18	17	12,0	12	16	150
0:22:19	17	12,0	12	16	150
0:22:20	17	12,0	12	16	150
0:22:21	17	12,0	12	16	150
0:22:22	17	12,0	12	16	150
0:22:23	17	12,0	12	16	150
0:22:24	17	12,0	12	16	150
0:22:25	17	12,0	12	16	150
0:22:26	17	12,0	12	16	150
0:22:27	17	12,0	12	16	150
0:22:28	17	12,0	12	16	150
0:22:29	17	12,0	12	16	150
0:22:30	17	12,0	12	16	150
0:22:31	17	12,1	12	16	150
0:22:32	17	12,1	12	16	150
0:22:33	17	12,1	12	16	150
0:22:34	17	12,1	12	16	150
0:22:35	17	12,0	12	16	150
0:22:36	17	12,0	12	16	150
0:22:37	17	12,0	12	16	150
0:22:38	17	12,0	12	16	150
0:22:39	17	12,0	12	16	150
0:22:40	17	12,0	12	16	150
0:22:41	17	12,0	12	16	150
0:22:42	17	12,0	12	16	150
0:22:43	17	12,0	12	16	150
0:22:44	17	12,0	12	16	150
0:22:45	17	12,0	12	16	150
0:22:46	17	12,0	12	16	150
0:22:47	17	12,0	12	16	150
0:22:48	17	12,0	12	16	150
0:22:49	17	12,0	12	16	150
0:22:50	17	12,0	12	16	150
0:22:51	17	12,0	12	16	150
0:22:52	17	12,0	12	16	150
0:22:53	17	12,0	12	16	150
0:22:54	17	12,0	12	16	150
0:22:55	17	12,0	12	16	150
0:22:56	17	12,0	12	16	150
0:22:57	17	12,0	12	16	150
0:22:58	17	12,0	12	16	150
0:22:59	17	12,0	12	16	150
0:23:00	17	12,0	12	16	150
0:23:01	17	12,0	12	16	150
0:23:02	17	12,0	12	16	150
0:23:03	17	12,0	12	16	150
0:23:04	17	12,0	12	16	150
0:23:05	17	12,0	12	16	150
0:23:06	17	12,0	12	16	150
0:23:07	17	12,0	12	16	150
0:23:08	17	12,0	12	16	150
0:23:09	17	12,0	12	16	150
0:23:10	17	12,0	12	16	150
0:23:11	17	12,0	12	16	150
0:23:12	17	12,0	12	16	150
0:23:13	17	12,0	12	16	150
0:23:14	17	12,0	12	16	150
0:23:15	17	12,0	12	16	150
0:23:16	17	12,0	12	16	150
0:23:17	17	12,0	12	16	150
0:23:18	17	12,0	12	16	150
0:23:19	17	12,1	12	16	150
0:23:20	17	12,2	12	16	150
0:23:21	17	12,3	12	16	150
0:23:22	17	12,3	12	16	150
0:23:23	17	12,3	12	16	150
0:23:24	17	12,3	12	16	150
0:23:25	17	12,3	12	16	150
0:23:26	17	12,3	12	16	150
0:23:27	17	12,3	12	16	150
0:23:28	17	12,3	12	16	150
0:23:29	17	12,3	12	16	150
0:23:30	17	12,3	12	16	150
0:23:31	17	12,3	12	16	150
0:23:32	17	12,3	12	16	150
0:23:33	17	12,3	12	16	150
0:23:34	17	12,3	12	16	150
0:23:35	17	12,3	12	16	150
0:23:36	17	12,3	12	16	150
0:23:37	17	12,3	12	16	150
0:23:38	17	12,3	12	16	150
0:23:39	17	12,3	12	16	150
0:23:40	17	12,3	12	16	150
0:23:41	17	12,3	12	16	150
0:23:42	17	12,3	12	16	150
0:23:43	17	12,3	12	16	150
0:23:44	17	12,3	12	16	150
0:23:45	17	12,3	12	16	150
0:23:46	17	12,3	12	16	150
0:23:47	17	12,3	12	16	150
0:23:48	17	12,3	12	16	150
0:23:49	17	12,2	12	16	150
0:23:50	17	12,2	12	16	150
0:23:51	17	12,2	12	16	150
0:23:52	17	12,2	12	16	150
0:23:53	17	12,2	12	16	150
0:23:54	17	12,2	12	16	150
0:23:55	17	12,2	12	16	150
0:23:56	17	12,2	12	16	150
0:23:57	17	12,2	12	16	150
0:23:58	17	12,2	12	16	150
0:23:59	17	12,2	12	16	150
0:24:00	17	12,2	12	16	150
0:24:01	17	12,2	12	16	150
0:24:02	17	12,2	12	16	150
0:24:03	17	12,2	12	16	150
0:24:04	17	12,2	12	16	150
0:24:05	17	12,2	12	16	150
0:24:06	17	12,2	12	16	150
0:24:07	17	12,2	12	16	150
0:24:08	17	12,2	12	16	150
0:24:09	17	12,2	12	15	150
0:24:10	17	12,2	12	16	150
0:24:11	17	12,2	12	16	150
0:24:12	17	12,2	12	16	150
0:24:13	17	12,2	12	16	150
0:24:14	17	12,2	12	16	150
0:24:15	17	12,2	12	16	150
0:24:16	17	12,2	12	16	150
0:24:17	17	12,2	12	16	150
0:24:18	17	12,2	12	16	150
0:24:19	17	12,2	12	16	150
0:24:20	17	12,2	12	16	150
0:24:21	17	12,2	12	16	150
0:24:22	17	12,2	12	16	150
0:24:23	17	12,2	12	16	150
0:24:24	17	12,2	12	16	150
0:24:25	17	12,2	12	16	150
0:24:26	17	12,2	12	16	150
0:24:27	17	12,2	12	16	150
0:24:28	17	12,2	12	16	150
0:24:29	17	12,2	12	16	150
0:24:30	17	12,2	12	16	150
0:24:31	17	12,2	12	16	150
0:24:32	17	12,2	12	16	150
0:24:33	17	12,2	12	16	150
0:24:34	17	12,2	12	16	150
0:24:35	17	12,2	12	16	150
0:24:36	17	12,2	12	16	150
0:24:37	17	12,2	12	16	150
0:24:38	17	12,2	12	15	150
0:24:39	17	12,2	12	16	150
0:24:40	17	12,2	12	16	150
0:24:41	17	12,2	12	16	150
0:24:42	17	12,2	12	16	150
0:24:43	17	12,2	12	16	150
0:24:44	17	12,2	12	16	150
0:24:45	17	12,1	12	16	150
0:24:46	17	12,1	12	16	150
0:24:47	17	12,1	12	16	150
0:24:48	17	12,1	12	16	150
0:24:49	17	12,1	12	16	150
0:24:50	17	12,1	12	16	150
0:24:51	17	12,1	12	16	150
0:24:52	17	12,1	12	16	150
0:24:53	17	12,1	12	16	150
0:24:54	17	12,1	12	16	150
0:24:55	17	12,1	12	16	150
0:24:56	17	12,1	12	16	150
0:24:57	17	12,1	12	16	150
0:24:58	17	12,1	12	16	150
0:24:59	17	12,1	12	15	150
0:25:00	17	12,1	12	16	150
0:25:01	17	12,1	12	16	150
0:25:02	17	12,1	12	15	150
0:25:03	17	12,1	12	16	150
0:25:04	17	12,1	12	16	150
0:25:05	17	12,1	12	16	150
0:25:06	17	12,1	12	16	150
0:25:07	17	12,1	12	15	150
0:25:08	17	12,1	12	16	150
0:25:09	17	12,1	12	16	150
0:25:10	17	12,1	12	15	150
0:25:11	17	12,1	12	16	150
0:25:12	17	12,1	12	16	150
0:25:13	17	12,1	12	16	150
0:25:14	17	12,1	12	16	150
0:25:15	17	12,1	12	16	150
0:25:16	17	12,1	12	16	150
0:25:17	17	12,1	12	15	150
0:25:18	17	12,1	12	16	150
0:25:19	17	12,1	12	15	150
0:25:20	17	12,1	12	16	150
0:25:21	17	12,1	12	16	150
0:25:22	17	12,1	12	16	150
0:25:23	17	12,1	12	15	150
0:25:24	17	12,1	12	15	150
0:25:25	17	12,1	12	16	150
0:25:26	17	12,1	12	16	150
0:25:27	17	12,1	12	16	150
0:25:28	17	12,1	12	15	150
0:25:29	17	12,1	12	16	150
0:25:30	17	12,1	12	15	150
