Repository: ProgWizer/parser

File: project-root/data/Data Acquisition/Data Acquisition/2019 year (140)/19-101.txt
--Test Summary--
Full Path and File Name	
Instrument Name	7222
Instrument Type	Model 7222 Consistometer
Instrument Serial Number	
Test Start Date	02.12.2019
Test Start Time	13:08:25
Test Stop Date	02.12.2019
Test Stop Time	15:25:15
Test Length	2:16:50
Final Sample Time Offset	2:16:50
Controller Schedule Name	
Sampling Period	10 seconds
Comments	
Information	WellID	
Information	Customer	
Information	EngName	
Information	CementClass	G
Information	CementMfr	
Information	Additives	100G+100GVVS-16+0.4LK
Information	Density	1850
Information	BHCT	15
Information	BHST	0
Information	FluidLoss	
Information	JobType	
Calculated Value	Time_30Bc	1:37:20
Calculated Value	Time_70Bc	2:14:00
Calculated Value	Time_100Bc	2:16:50
Initial Temperature (°C)	24 °C
Final Temperature (°C)	19 °C
Initial Pressure (MPa)	0,4 MPa
Final Pressure (MPa)	0,7 MPa
Initial Consistency (Bc)	2 Bc
Final Consistency (Bc)	103 Bc
--Data--
Time (HH:MM:SS)	Temperature (°C)	Pressure (MPa)	Consistency (Bc)
0:00:00	24	0,4	2
0:00:10	24	0,4	2
0:00:20	24	0,4	1
0:00:30	24	0,4	1
0:00:40	24	0,4	1
0:00:50	24	0,5	2
0:01:00	24	0,5	2
0:01:10	24	0,5	2
0:01:20	23	0,5	2
0:01:30	23	0,5	1
0:01:40	23	0,5	1
0:01:50	23	0,5	1
0:02:00	23	0,6	2
0:02:10	23	0,6	2
0:02:20	23	0,5	2
0:02:30	23	0,5	1
0:02:40	23	0,5	1
0:02:50	23	0,5	1
0:03:00	23	0,5	1
0:03:10	23	0,5	1
0:03:20	23	0,5	1
0:03:30	23	0,6	2
0:03:40	22	0,6	1
0:03:50	22	0,6	1
0:04:00	22	0,6	1
0:04:10	22	0,5	1
0:04:20	22	0,5	1
0:04:30	22	0,5	1
0:04:40	22	0,5	1
0:04:50	22	0,6	1
0:05:00	22	0,6	1
0:05:10	22	0,6	1
0:05:20	22	0,6	2
0:05:30	22	0,6	2
0:05:40	22	0,6	2
0:05:50	22	0,6	1
0:06:00	22	0,6	1
0:06:10	22	0,6	1
0:06:20	22	0,6	1
0:06:30	22	0,7	1
0:06:40	22	0,7	1
0:06:50	22	0,7	1
0:07:00	22	0,7	1
0:07:10	22	0,7	1
0:07:20	22	0,6	1
0:07:30	21	0,6	1
0:07:40	21	0,6	1
0:07:50	21	0,6	1
0:08:00	21	0,6	1
0:08:10	21	0,6	1
0:08:20	21	0,7	1
0:08:30	21	0,7	1
0:08:40	21	0,7	1
0:08:50	21	0,7	1
0:09:00	21	0,7	1
0:09:10	21	0,7	1
0:09:20	21	0,7	1
0:09:30	21	0,7	1
0:09:40	21	0,7	1
0:09:50	21	0,8	1
0:10:00	21	0,8	1
0:10:10	21	0,7	1
0:10:20	21	0,7	2
0:10:30	21	0,7	2
0:10:40	21	0,7	2
0:10:50	21	0,7	2
0:11:00	21	0,7	2
0:11:10	21	0,7	2
0:11:20	21	0,7	2
0:11:30	21	0,7	4
0:11:40	21	0,7	15
0:11:50	21	0,7	18
0:12:00	21	0,7	23
0:12:10	21	0,7	15
0:12:20	21	0,7	18
0:12:30	21	0,7	13
0:12:40	21	0,7	15
0:12:50	21	0,8	19
0:13:00	21	0,8	11
0:13:10	20	0,8	18
0:13:20	20	0,8	23
0:13:30	20	0,8	12
0:13:40	20	0,8	13
0:13:50	20	0,7	13
0:14:00	20	0,7	17
0:14:10	20	0,7	17
0:14:20	20	0,7	14
0:14:30	20	0,7	17
0:14:40	20	0,7	15
0:14:50	20	0,7	14
0:15:00	20	0,7	17
0:15:10	20	0,7	16
0:15:20	20	0,7	17
0:15:30	20	0,7	15
0:15:40	20	0,7	12
0:15:50	20	0,7	11
0:16:00	20	0,7	10
0:16:10	20	0,7	14
0:16:20	20	0,7	13
0:16:30	20	0,8	9
0:16:40	20	0,8	12
0:16:50	20	0,8	12
0:17:00	20	0,8	9
0:17:10	20	0,8	8
0:17:20	20	0,8	7
0:17:30	20	0,8	7
0:17:40	20	0,7	6
0:17:50	20	0,7	4
0:18:00	20	0,7	4
0:18:10	20	0,7	3
0:18:20	20	0,7	3
0:18:30	20	0,7	3
0:18:40	20	0,7	3
0:18:50	20	0,7	3
0:19:00	20	0,7	3
0:19:10	20	0,7	3
0:19:20	20	0,7	3
0:19:30	20	0,7	3
0:19:40	20	0,7	3
0:19:50	20	0,7	3
0:20:00	20	0,7	3
0:20:10	20	0,9	3
0:20:20	20	0,8	2
0:20:30	20	0,8	2
0:20:40	20	0,8	2
0:20:50	20	0,8	2
0:21:00	20	0,8	2
0:21:10	20	0,8	2
0:21:20	20	0,8	2
0:21:30	20	0,8	2
0:21:40	20	0,8	2
0:21:50	20	0,8	2
0:22:00	20	0,8	2
0:22:10	20	0,8	2
0:22:20	20	0,8	2
0:22:30	20	0,8	2
0:22:40	20	0,8	2
0:22:50	19	0,8	2
0:23:00	19	0,8	2
0:23:10	19	0,8	2
0:23:20	19	0,8	2
0:23:30	19	0,8	2
0:23:40	19	0,7	2
0:23:50	19	0,7	2
0:24:00	19	0,7	2
0:24:10	19	0,7	2
0:24:20	19	0,7	2
0:24:30	19	0,7	2
0:24:40	19	0,7	2
0:24:50	19	0,7	2
0:25:00	19	0,7	2
0:25:10	19	0,7	2
0:25:20	19	0,7	2
0:25:30	19	0,7	3
0:25:40	19	0,7	2
0:25:50	19	0,7	2
0:26:00	19	0,7	2
0:26:10	19	0,7	2
0:26:20	19	0,7	2
0:26:30	19	0,7	2
0:26:40	19	0,7	2
0:26:50	19	0,7	2
0:27:00	19	0,7	2
0:27:10	19	0,7	2
0:27:20	19	0,7	2
0:27:30	19	0,8	2
0:27:40	19	0,8	2
0:27:50	19	0,8	3
0:28:00	19	0,8	4
0:28:10	19	0,7	5
0:28:20	19	0,7	6
0:28:30	19	0,7	9
0:28:40	19	0,7	9
0:28:50	19	0,7	9
0:29:00	19	0,7	9
0:29:10	19	0,7	10
0:29:20	19	0,7	6
0:29:30	19	0,7	5
0:29:40	19	0,7	5
0:29:50	19	0,7	4
0:30:00	19	0,7	4
0:30:10	19	0,7	4
0:30:20	19	0,7	4
0:30:30	19	0,7	4
0:30:40	19	0,7	4
0:30:50	19	0,7	4
0:31:00	19	0,9	6
0:31:10	19	0,9	5
0:31:20	19	0,8	6
0:31:30	19	0,8	5
0:31:40	19	0,8	5
0:31:50	19	0,8	6
0:32:00	19	0,8	5
0:32:10	19	0,8	5
0:32:20	19	0,8	6
0:32:30	19	0,8	4
0:32:40	19	0,8	4
0:32:50	19	0,8	3
0:33:00	19	0,8	3
0:33:10	19	0,8	3
0:33:20	19	0,8	3
0:33:30	19	0,8	3
0:33:40	19	0,8	3
0:33:50	19	0,8	3
0:34:00	19	0,8	4
0:34:10	19	0,8	4
0:34:20	19	0,8	5
0:34:30	19	0,7	6
0:34:40	19	0,7	14
0:34:50	19	0,7	15
0:35:00	19	0,7	18
0:35:10	19	0,7	18
0:35:20	19	0,7	17
0:35:30	19	0,7	15
0:35:40	19	0,7	18
0:35:50	19	0,7	28
0:36:00	19	0,7	28
0:36:10	19	0,7	28
0:36:20	19	0,7	27
0:36:30	19	0,7	28
0:36:40	19	0,7	26
0:36:50	19	0,7	28
0:37:00	19	0,7	27
0:37:10	19	0,7	27
0:37:20	19	0,7	28
0:37:30	19	0,7	27
0:37:40	19	0,8	28
0:37:50	19	0,8	27
0:38:00	19	0,8	27
0:38:10	19	0,8	28
0:38:20	19	0,8	27
0:38:30	19	0,8	28
0:38:40	19	0,8	27
0:38:50	19	0,7	26
0:39:00	19	0,7	27
0:39:10	19	0,7	27
0:39:20	19	0,7	30
0:39:30	19	0,7	28
0:39:40	19	0,7	28
0:39:50	19	0,7	28
0:40:00	19	0,7	27
0:40:10	19	0,7	28
0:40:20	19	0,7	27
0:40:30	19	0,7	27
0:40:40	19	0,7	27
0:40:50	19	0,7	26
0:41:00	19	0,7	28
0:41:10	19	0,7	26
0:41:20	19	0,7	27
0:41:30	19	0,7	27
0:41:40	19	0,7	26
0:41:50	18	0,7	28
0:42:00	18	0,7	26
0:42:10	18	0,7	27
0:42:20	18	0,7	26
0:42:30	18	0,7	26
0:42:40	18	0,7	26
0:42:50	18	0,9	27
0:43:00	18	0,9	27
0:43:10	18	0,9	26
0:43:20	18	0,9	26
0:43:30	18	0,8	26
0:43:40	18	0,8	25
0:43:50	18	0,8	26
0:44:00	18	0,8	25
0:44:10	18	0,8	25
0:44:20	18	0,8	25
0:44:30	18	0,8	25
0:44:40	18	0,8	26
0:44:50	18	0,8	25
0:45:00	18	0,8	25
0:45:10	18	0,8	25
0:45:20	18	0,8	25
0:45:30	18	0,8	25
0:45:40	18	0,8	25
0:45:50	18	0,8	25
0:46:00	18	0,8	25
0:46:10	18	0,8	25
0:46:20	18	0,8	25
0:46:30	18	0,8	25
0:46:40	18	0,7	25
0:46:50	18	0,7	25
0:47:00	18	0,7	25
0:47:10	18	0,7	25
0:47:20	18	0,7	25
0:47:30	18	0,7	25
0:47:40	18	0,7	25
0:47:50	18	0,7	25
0:48:00	18	0,7	25
0:48:10	18	0,7	25
0:48:20	18	0,7	25
0:48:30	18	0,7	24
0:48:40	18	0,7	25
0:48:50	18	0,7	24
0:49:00	18	0,7	25
0:49:10	18	0,7	25
0:49:20	18	0,7	24
0:49:30	18	0,7	24
0:49:40	18	0,7	24
0:49:50	18	0,7	24
0:50:00	18	0,7	24
0:50:10	18	0,7	24
0:50:20	18	0,9	24
0:50:30	18	0,9	24
0:50:40	18	0,8	24
0:50:50	18	0,8	24
0:51:00	18	0,8	24
0:51:10	18	0,8	24
0:51:20	18	0,8	24
0:51:30	18	0,8	24
0:51:40	18	0,8	24
0:51:50	18	0,8	24
0:52:00	18	0,8	24
0:52:10	18	0,8	24
0:52:20	18	0,8	24
0:52:30	18	0,8	24
0:52:40	18	0,8	24
0:52:50	18	0,8	24
0:53:00	18	0,8	24
0:53:10	18	0,8	24
0:53:20	18	0,8	24
0:53:30	18	0,8	24
0:53:40	18	0,8	24
0:53:50	18	0,8	24
0:54:00	18	0,8	25
0:54:10	18	0,8	24
0:54:20	18	0,8	25
0:54:30	18	0,8	25
0:54:40	18	0,8	24
0:54:50	18	0,8	25
0:55:00	18	0,8	24
0:55:10	18	0,8	25
0:55:20	18	0,8	25
0:55:30	18	0,8	24
0:55:40	18	0,8	25
0:55:50	18	0,8	24
0:56:00	18	0,8	25
0:56:10	18	0,8	24
0:56:20	18	0,8	24
0:56:30	18	0,8	25
0:56:40	18	0,8	24
0:56:50	18	0,8	25
0:57:00	18	0,8	24
0:57:10	18	0,8	24
0:57:20	18	0,8	24
0:57:30	18	0,8	24
0:57:40	18	0,8	25
0:57:50	18	0,8	24
0:58:00	18	0,7	24
0:58:10	18	0,7	24
0:58:20	18	0,7	24
0:58:30	18	0,7	24
0:58:40	18	0,7	24
0:58:50	18	0,7	24
0:59:00	18	0,7	24
0:59:10	18	0,7	24
0:59:20	18	0,7	24
0:59:30	18	0,7	24
0:59:40	18	0,7	24
0:59:50	18	0,7	24
1:00:00	18	0,7	24
1:00:10	18	0,7	24
1:00:20	18	0,7	24
1:00:30	18	0,7	25
1:00:40	18	0,7	24
1:00:50	18	0,7	24
1:01:00	18	0,7	24
1:01:10	18	0,7	24
1:01:20	18	0,7	25
1:01:30	18	0,7	24
1:01:40	18	0,7	24
1:01:50	18	0,7	24
1:02:00	18	0,7	24
1:02:10	18	0,7	25
1:02:20	18	0,7	24
1:02:30	18	0,7	25
1:02:40	18	0,7	24
1:02:50	18	0,7	25
1:03:00	18	0,7	25
1:03:10	18	0,7	24
1:03:20	18	0,7	25
1:03:30	18	0,7	25
1:03:40	18	0,7	25
1:03:50	18	0,7	25
1:04:00	18	0,7	24
1:04:10	18	0,7	25
1:04:20	18	0,7	25
1:04:30	18	0,7	25
1:04:40	18	0,7	25
1:04:50	18	0,7	25
1:05:00	18	0,7	25
1:05:10	18	0,7	25
1:05:20	18	0,7	25
1:05:30	18	0,7	25
1:05:40	18	0,7	25
1:05:50	18	0,7	25
1:06:00	18	0,7	25
1:06:10	18	0,7	25
1:06:20	18	0,7	25
1:06:30	18	0,7	24
1:06:40	18	0,7	25
1:06:50	18	0,7	24
1:07:00	18	0,7	25
1:07:10	18	0,7	24
1:07:20	18	0,7	25
1:07:30	18	0,7	25
1:07:40	18	0,7	25
1:07:50	18	0,7	25
1:08:00	18	0,7	25
1:08:10	18	0,7	25
1:08:20	18	0,7	25
1:08:30	18	0,7	28
1:08:40	18	0,7	28
1:08:50	18	0,7	27
1:09:00	18	0,7	26
1:09:10	18	0,7	25
1:09:20	18	0,7	25
1:09:30	18	0,7	26
1:09:40	18	0,7	26
1:09:50	18	0,7	26
1:10:00	18	0,7	27
1:10:10	18	0,7	26
1:10:20	18	0,7	26
1:10:30	18	0,7	26
1:10:40	18	0,7	26
1:10:50	18	0,7	26
1:11:00	18	0,7	26
1:11:10	18	0,7	26
1:11:20	18	0,7	26
1:11:30	18	0,7	26
1:11:40	18	0,7	25
1:11:50	18	0,7	26
1:12:00	18	0,9	25
1:12:10	18	0,9	26
1:12:20	18	0,9	26
1:12:30	18	0,9	25
1:12:40	18	0,9	26
1:12:50	18	0,9	25
1:13:00	18	0,9	25
1:13:10	18	0,9	26
1:13:20	18	0,9	25
1:13:30	18	0,8	26
1:13:40	18	0,8	25
1:13:50	18	0,8	25
1:14:00	18	0,8	25
1:14:10	18	0,8	25
1:14:20	18	0,8	25
1:14:30	18	0,8	25
1:14:40	18	0,8	25
1:14:50	18	0,8	25
1:15:00	18	0,8	25
1:15:10	18	0,8	26
1:15:20	18	0,8	28
1:15:30	18	0,8	28
1:15:40	18	0,8	27
1:15:50	18	0,8	26
1:16:00	18	0,8	26
1:16:10	18	0,8	26
1:16:20	18	0,8	26
1:16:30	18	0,8	26
1:16:40	18	0,8	26
1:16:50	18	0,8	26
1:17:00	18	0,8	26
1:17:10	18	0,8	26
1:17:20	18	0,8	26
1:17:30	18	0,8	26
1:17:40	18	0,8	26
1:17:50	18	0,8	26
1:18:00	18	0,8	26
1:18:10	18	0,8	26
1:18:20	18	0,8	26
1:18:30	18	0,8	26
1:18:40	18	0,8	25
1:18:50	18	0,8	26
1:19:00	18	0,8	25
1:19:10	18	0,8	26
1:19:20	18	0,8	25
1:19:30	18	0,8	25
1:19:40	18	0,8	26
1:19:50	18	0,8	25
1:20:00	18	0,8	26
1:20:10	18	0,8	25
1:20:20	18	0,7	25
1:20:30	18	0,7	28
1:20:40	18	0,7	27
1:20:50	18	0,8	27
1:21:00	18	0,7	26
1:21:10	18	0,7	26
1:21:20	18	0,7	26
1:21:30	18	0,7	26
1:21:40	18	0,7	26
1:21:50	18	0,7	26
1:22:00	18	0,7	26
1:22:10	18	0,7	26
1:22:20	18	0,7	26
1:22:30	18	0,7	26
1:22:40	18	0,7	26
1:22:50	18	0,7	26
1:23:00	18	0,7	26
1:23:10	18	0,7	26
1:23:20	18	0,7	26
1:23:30	18	0,7	26
1:23:40	18	0,7	26
1:23:50	18	0,7	26
1:24:00	18	0,7	26
1:24:10	18	0,7	26
1:24:20	18	0,7	26
1:24:30	18	0,7	26
1:24:40	18	0,7	26
1:24:50	18	0,7	26
1:25:00	18	0,7	26
1:25:10	18	0,7	26
1:25:20	18	0,7	26
1:25:30	18	0,7	26
1:25:40	18	0,7	26
1:25:50	18	0,7	26
1:26:00	18	0,7	26
1:26:10	18	0,7	26
1:26:20	18	0,7	26
1:26:30	18	0,7	26
1:26:40	18	0,7	26
1:26:50	18	0,7	26
1:27:00	18	0,7	26
1:27:10	18	0,7	26
1:27:20	18	0,7	26
1:27:30	18	0,9	25
1:27:40	18	0,9	26
1:27:50	18	0,9	26
1:28:00	18	0,9	26
1:28:10	18	0,9	26
1:28:20	18	0,8	26
1:28:30	18	0,8	26
1:28:40	18	0,8	26
1:28:50	18	0,8	26
1:29:00	18	0,8	26
1:29:10	18	0,8	26
1:29:20	18	0,8	26
1:29:30	18	0,8	25
1:29:40	18	0,8	25
1:29:50	18	0,8	26
1:30:00	18	0,7	25
1:30:10	18	0,7	26
1:30:20	18	0,7	25
1:30:30	18	0,7	25
1:30:40	18	0,7	26
1:30:50	18	0,7	25
1:31:00	18	0,7	26
1:31:10	18	0,7	25
1:31:20	18	0,7	26
1:31:30	18	0,7	25
1:31:40	18	0,7	25
1:31:50	18	0,8	26
1:32:00	18	0,8	25
1:32:10	18	0,8	26
1:32:20	18	0,8	26
1:32:30	18	0,8	26
1:32:40	18	0,8	26
1:32:50	18	0,8	26
1:33:00	18	0,8	26
1:33:10	18	0,8	26
1:33:20	18	0,8	26
1:33:30	18	0,8	26
1:33:40	18	0,8	26
1:33:50	18	0,8	26
1:34:00	18	0,8	26
1:34:10	18	0,8	26
1:34:20	18	0,8	26
1:34:30	18	0,8	26
1:34:40	18	0,7	26
1:34:50	18	0,7	26
1:35:00	18	0,7	26
1:35:10	18	0,7	28
1:35:20	18	0,7	29
1:35:30	18	0,7	29
1:35:40	18	0,9	28
1:35:50	18	0,8	23
1:36:00	18	0,9	28
1:36:10	18	0,8	24
1:36:20	18	0,9	25
1:36:30	18	0,9	30
1:36:40	18	0,8	26
1:36:50	18	0,9	31
1:37:00	18	0,8	24
1:37:10	18	0,9	34
1:37:20	18	0,8	40
1:37:30	18	0,8	31
1:37:40	18	0,9	31
1:37:50	18	0,8	25
1:38:00	18	0,8	30
1:38:10	18	0,8	28
1:38:20	18	0,8	27
1:38:30	18	0,8	29
1:38:40	18	0,8	23
1:38:50	18	0,8	30
1:39:00	18	0,8	29
1:39:10	18	0,8	28
1:39:20	18	0,8	30
1:39:30	18	0,8	23
1:39:40	18	0,8	31
1:39:50	18	0,8	28
1:40:00	18	0,8	31
1:40:10	18	0,8	31
1:40:20	18	0,8	31
1:40:30	18	0,8	31
1:40:40	18	0,8	30
1:40:50	18	0,8	31
1:41:00	18	0,8	31
1:41:10	18	0,8	27
1:41:20	18	0,8	31
1:41:30	18	0,8	26
1:41:40	18	0,8	31
1:41:50	18	0,8	31
1:42:00	18	0,8	29
1:42:10	18	0,8	31
1:42:20	18	0,8	30
1:42:30	18	0,8	31
1:42:40	18	0,8	31
1:42:50	18	0,8	31
1:43:00	18	0,8	31
1:43:10	18	0,8	31
1:43:20	18	0,8	31
1:43:30	18	0,8	31
1:43:40	18	0,8	31
1:43:50	18	0,8	31
1:44:00	18	0,8	32
1:44:10	18	0,8	32
1:44:20	18	0,8	30
1:44:30	18	0,7	32
1:44:40	18	0,7	31
1:44:50	18	0,7	32
1:45:00	18	0,7	31
1:45:10	18	0,7	30
1:45:20	18	0,7	31
1:45:30	18	0,7	31
1:45:40	18	0,7	31
1:45:50	18	0,7	31
1:46:00	18	0,7	31
1:46:10	18	0,7	31
1:46:20	18	0,7	31
1:46:30	18	0,7	31
1:46:40	18	0,7	31
1:46:50	18	0,7	31
1:47:00	18	0,7	31
1:47:10	18	0,7	31
1:47:20	18	0,7	31
1:47:30	18	0,7	32
1:47:40	18	0,7	31
1:47:50	18	0,7	32
1:48:00	18	0,7	31
1:48:10	18	0,7	31
1:48:20	18	0,7	32
1:48:30	18	0,7	31
1:48:40	18	0,7	32
1:48:50	18	0,7	31
1:49:00	18	0,7	32
1:49:10	18	0,7	32
1:49:20	18	0,7	32
1:49:30	18	0,7	32
1:49:40	18	0,7	32
1:49:50	18	0,7	32
1:50:00	18	0,7	32
1:50:10	18	0,7	32
1:50:20	18	0,7	33
1:50:30	18	0,7	32
1:50:40	18	0,7	32
1:50:50	18	0,7	33
1:51:00	18	0,7	32
1:51:10	18	0,7	34
1:51:20	18	0,7	32
1:51:30	18	0,7	32
1:51:40	18	0,7	32
1:51:50	18	0,7	33
1:52:00	18	0,7	33
1:52:10	18	0,7	31
1:52:20	18	0,7	33
1:52:30	18	0,7	32
1:52:40	18	0,7	31
1:52:50	18	0,7	33
1:53:00	18	0,7	30
1:53:10	18	0,7	32
1:53:20	18	0,7	32
1:53:30	18	0,7	33
1:53:40	18	0,7	33
1:53:50	18	0,6	26
1:54:00	18	0,7	29
1:54:10	18	0,9	26
1:54:20	18	0,9	26
1:54:30	18	0,9	26
1:54:40	18	0,8	26
1:54:50	18	0,9	29
1:55:00	18	0,8	26
1:55:10	18	0,8	26
1:55:20	18	0,9	29
1:55:30	18	0,8	26
1:55:40	18	0,8	27
1:55:50	18	0,8	27
1:56:00	18	0,8	28
1:56:10	18	0,8	28
1:56:20	18	0,8	28
1:56:30	18	0,8	28
1:56:40	18	0,8	28
1:56:50	18	0,8	28
1:57:00	18	0,8	28
1:57:10	18	0,8	28
1:57:20	18	0,8	29
1:57:30	18	0,8	29
1:57:40	18	0,8	29
1:57:50	18	0,8	29
1:58:00	18	0,8	29
1:58:10	18	0,8	29
1:58:20	18	0,8	29
1:58:30	18	0,8	29
1:58:40	18	0,8	29
1:58:50	18	0,7	29
1:59:00	18	0,7	30
1:59:10	18	0,7	30
1:59:20	18	0,7	30
1:59:30	18	0,7	30
1:59:40	18	0,7	30
1:59:50	18	0,7	30
2:00:00	18	0,7	30
2:00:10	18	0,7	31
2:00:20	18	0,7	31
2:00:30	18	0,7	31
2:00:40	18	0,7	31
2:00:50	18	0,7	31
2:01:00	18	0,7	32
2:01:10	18	0,7	32
2:01:20	18	0,7	32
2:01:30	18	0,7	32
2:01:40	18	0,7	32
2:01:50	18	0,7	32
2:02:00	18	0,7	32
2:02:10	18	0,7	32
2:02:20	18	0,7	33
2:02:30	18	0,7	33
2:02:40	18	0,7	33
2:02:50	18	0,7	33
2:03:00	18	0,7	33
2:03:10	18	0,9	34
2:03:20	18	0,9	34
2:03:30	18	0,9	34
2:03:40	18	0,9	34
2:03:50	18	0,9	35
2:04:00	18	0,9	35
2:04:10	18	0,9	36
2:04:20	18	0,9	37
2:04:30	18	0,9	38
2:04:40	18	0,9	45
2:04:50	18	0,8	37
2:05:00	18	0,8	41
2:05:10	18	0,8	13
2:05:20	18	0,8	39
2:05:30	18	0,8	29
2:05:40	19	0,8	39
2:05:50	19	0,8	39
2:06:00	19	0,8	12
2:06:10	19	0,8	39
2:06:20	19	0,8	40
2:06:30	19	0,8	41
2:06:40	19	0,8	41
2:06:50	19	0,8	17
2:07:00	19	0,8	42
2:07:10	19	0,8	43
2:07:20	19	0,8	40
2:07:30	19	0,8	44
2:07:40	19	0,8	26
2:07:50	19	0,8	44
2:08:00	19	0,8	25
2:08:10	19	0,7	45
2:08:20	19	0,7	46
2:08:30	19	0,7	46
2:08:40	19	0,7	47
2:08:50	19	0,7	47
2:09:00	19	0,7	48
2:09:10	19	0,7	48
2:09:20	19	0,7	49
2:09:30	19	0,7	49
2:09:40	19	0,7	50
2:09:50	19	0,7	50
2:10:00	19	0,7	51
2:10:10	19	0,7	51
2:10:20	19	0,7	52
2:10:30	19	0,7	53
2:10:40	19	0,7	54
2:10:50	19	0,7	54
2:11:00	19	0,7	55
2:11:10	19	0,7	56
2:11:20	19	0,7	56
2:11:30	19	0,9	57
2:11:40	19	0,9	59
2:11:50	19	0,9	59
2:12:00	19	0,9	11
2:12:10	19	0,9	1
2:12:20	19	0,9	7
2:12:30	19	0,8	1
2:12:40	19	0,8	2
2:12:50	19	0,8	1
2:13:00	19	0,8	0
2:13:10	19	0,8	1
2:13:20	19	0,8	68
2:13:30	19	0,8	69
2:13:40	19	0,8	70
2:13:50	19	0,8	71
2:14:00	19	0,8	73
2:14:10	19	0,8	75
2:14:20	19	0,8	77
2:14:30	19	0,8	78
2:14:40	19	0,8	80
2:14:50	19	0,8	80
2:15:00	19	0,7	81
2:15:10	19	0,7	83
2:15:20	19	0,7	85
2:15:30	19	0,7	86
2:15:40	19	0,7	88
2:15:50	19	0,7	92
2:16:00	19	0,7	93
2:16:10	19	0,7	95
2:16:20	19	0,7	97
2:16:30	19	0,7	99
2:16:40	19	0,7	101
2:16:50	19	0,7	103

File: project-root/data/Data Acquisition/Data Acquisition/2019 year (140)/19-102.txt (part 1 of 6)
--Test Summary--
Full Path and File Name	
Instrument Name	7322
Instrument Type	Model 7322 Consistometer - Variable Speed
Instrument Serial Number	
Test Start Date	03.12.2019
Test Start Time	9:56:04
Test Stop Date	03.12.2019
Test Stop Time	12:12:25
Test Length	2:16:21
Final Sample Time Offset	2:16:20
Controller Schedule Name	
Sampling Period	1 second
Comments	
Information	WellID	
Information	Customer	
Information	EngName	
Information	CementClass	G
Information	CementMfr	
Information	Additives	100G+100GVVS-16+15ASPM+0.2LK+0.5Floss-450
Information	Density	1600
Information	BHCT	15
Information	BHST	8
Information	FluidLoss	
Information	JobType	
Calculated Value	Time_30Bc	1:52:49
Calculated Value	Time_70Bc	1:59:16
Calculated Value	Time_100Bc	N/A
Initial Temperature (°C)	21 °C
Final Temperature (°C)	16 °C
Initial Pressure (MPa)	0,8 MPa
Final Pressure (MPa)	12,1 MPa
Initial Consistency (Bc)	8 Bc
Final Consistency (Bc)	98 Bc
Initial Wall Temperature (°C)	18 °C
Final Wall Temperature (°C)	14 °C
Initial Motor Speed (RPM)	150 RPM
Final Motor Speed (RPM)	150 RPM
--Data--
Time (HH:MM:SS)	Temperature (°C)	Pressure (MPa)	Consistency (Bc)	Wall Temperature (°C)	Motor Speed (RPM)
0:00:00	21	0,8	8	18	150
0:00:01	21	0,8	8	18	150
0:00:02	21	0,8	8	18	150
0:00:03	21	0,8	8	18	150
0:00:04	21	0,8	8	18	150
0:00:05	21	0,8	8	18	150
0:00:06	21	0,8	8	18	150
0:00:07	21	0,8	8	18	150
0:00:08	21	0,8	8	18	150
0:00:09	21	0,8	8	18	150
0:00:10	21	0,8	8	18	150
0:00:11	21	0,8	8	18	150
0:00:12	21	0,8	8	18	150
0:00:13	21	0,8	8	18	150
0:00:14	21	0,8	8	18	150
0:00:15	21	0,9	8	18	150
0:00:16	21	0,9	8	18	150
0:00:17	21	0,9	8	18	150
0:00:18	21	0,9	8	18	150
0:00:19	20	0,9	8	18	150
0:00:20	20	0,9	8	18	150
0:00:21	21	0,9	8	18	150
0:00:22	20	0,9	8	18	150
0:00:23	20	0,9	8	18	150
0:00:24	20	0,9	8	18	150
0:00:25	20	0,9	8	18	150
0:00:26	20	0,9	8	18	150
0:00:27	20	0,9	8	18	150
0:00:28	20	1,0	8	18	150
0:00:29	20	1,0	8	18	150
0:00:30	20	1,0	8	18	150
0:00:31	20	1,0	8	18	150
0:00:32	20	1,0	8	18	150
0:00:33	20	1,0	8	18	150
0:00:34	20	1,0	8	18	150
0:00:35	20	1,0	8	18	150
0:00:36	20	1,0	8	18	150
0:00:37	20	1,0	8	18	150
0:00:38	20	1,1	8	18	150
0:00:39	20	1,1	8	18	150
0:00:40	20	1,1	8	18	150
0:00:41	20	1,1	8	18	150
0:00:42	20	1,1	8	18	150
0:00:43	20	1,1	8	18	150
0:00:44	20	1,1	8	18	150
0:00:45	20	1,1	8	18	150
0:00:46	20	1,1	8	18	150
0:00:47	20	1,1	8	18	150
0:00:48	20	1,1	8	18	150
0:00:49	20	1,1	8	18	150
0:00:50	20	1,1	8	18	150
0:00:51	20	1,2	8	18	150
0:00:52	20	1,2	8	18	150
0:00:53	20	1,2	8	18	150
0:00:54	20	1,2	8	18	150
0:00:55	20	1,2	8	18	150
0:00:56	20	1,2	8	18	150
0:00:57	20	1,2	8	18	150
0:00:58	20	1,2	8	18	150
0:00:59	20	1,2	8	18	150
0:01:00	20	1,2	8	18	150
0:01:01	20	1,2	8	18	150
0:01:02	20	1,3	8	18	150
0:01:03	20	1,3	8	18	150
0:01:04	20	1,3	8	18	150
0:01:05	20	1,3	8	18	150
0:01:06	20	1,3	8	18	150
0:01:07	20	1,3	8	18	150
0:01:08	20	1,3	8	18	150
0:01:09	20	1,3	8	18	150
0:01:10	20	1,3	8	18	150
0:01:11	20	1,3	8	18	150
0:01:12	20	1,3	8	18	150
0:01:13	20	1,4	8	18	150
0:01:14	20	1,4	8	18	150
0:01:15	20	1,4	8	18	150
0:01:16	20	1,4	8	18	150
0:01:17	20	1,4	8	18	150
0:01:18	20	1,5	8	18	150
0:01:19	20	1,5	8	18	150
0:01:20	20	1,5	8	18	150
0:01:21	20	1,5	8	18	150
0:01:22	20	1,5	8	18	150
0:01:23	20	1,5	8	18	150
0:01:24	20	1,5	8	18	150
0:01:25	20	1,5	8	18	150
0:01:26	20	1,5	8	18	150
0:01:27	20	1,5	8	18	150
0:01:28	20	1,5	8	18	150
0:01:29	20	1,5	8	18	150
0:01:30	20	1,5	8	18	150
0:01:31	20	1,5	8	18	150
0:01:32	20	1,6	8	18	150
0:01:33	20	1,6	8	18	150
0:01:34	20	1,6	8	18	150
0:01:35	20	1,6	8	18	150
0:01:36	20	1,6	8	18	150
0:01:37	20	1,6	8	18	150
0:01:38	20	1,6	8	18	150
0:01:39	20	1,7	8	18	150
0:01:40	20	1,7	8	18	150
0:01:41	20	1,7	8	18	150
0:01:42	20	1,7	8	18	150
0:01:43	20	1,7	8	18	150
0:01:44	20	1,7	8	18	150
0:01:45	20	1,7	8	18	150
0:01:46	20	1,7	8	18	150
0:01:47	20	1,7	8	18	150
0:01:48	20	1,7	8	18	150
0:01:49	20	1,7	8	18	150
0:01:50	20	1,7	8	18	150
0:01:51	20	1,7	8	18	150
0:01:52	20	1,7	8	18	150
0:01:53	20	1,7	8	18	150
0:01:54	20	1,8	8	18	150
0:01:55	20	1,9	8	18	150
0:01:56	20	1,9	8	18	150
0:01:57	20	1,9	8	18	150
0:01:58	20	1,9	8	18	150
0:01:59	20	1,9	8	18	150
0:02:00	20	1,8	8	18	150
0:02:01	20	1,8	8	18	150
0:02:02	20	1,8	8	18	150
0:02:03	20	1,8	8	18	150
0:02:04	20	1,8	8	18	150
0:02:05	20	1,8	8	18	150
0:02:06	20	1,9	8	18	150
0:02:07	20	1,9	8	18	150
0:02:08	20	1,9	8	18	150
0:02:09	20	1,9	8	18	150
0:02:10	20	1,9	8	18	150
0:02:11	20	2,0	8	18	150
0:02:12	20	2,0	8	18	150
0:02:13	20	2,0	8	18	150
0:02:14	20	2,0	8	18	150
0:02:15	20	2,0	8	18	150
0:02:16	20	2,0	8	18	150
0:02:17	20	2,0	8	18	150
0:02:18	20	2,0	8	18	150
0:02:19	20	1,9	8	18	150
0:02:20	20	2,1	8	18	150
0:02:21	20	2,1	8	18	150
0:02:22	20	2,1	8	18	150
0:02:23	20	2,1	8	18	150
0:02:24	20	2,1	8	18	150
0:02:25	20	2,1	8	18	150
0:02:26	20	2,1	8	18	150
0:02:27	20	2,1	8	18	150
0:02:28	20	2,1	8	18	150
0:02:29	20	2,1	8	18	150
0:02:30	20	2,1	8	18	150
0:02:31	20	2,1	8	18	150
0:02:32	20	2,1	8	18	150
0:02:33	20	2,1	8	18	150
0:02:34	20	2,1	8	18	150
0:02:35	20	2,1	8	18	150
0:02:36	20	2,3	8	18	150
0:02:37	20	2,3	8	18	150
0:02:38	20	2,3	8	18	150
0:02:39	20	2,3	8	18	150
0:02:40	20	2,3	8	18	150
0:02:41	20	2,3	8	18	150
0:02:42	20	2,3	8	18	150
0:02:43	20	2,3	8	18	150
0:02:44	20	2,3	8	18	150
0:02:45	20	2,3	8	18	150
0:02:46	20	2,3	8	18	150
0:02:47	20	2,2	8	18	150
0:02:48	20	2,2	8	18	150
0:02:49	20	2,2	9	18	150
0:02:50	20	2,2	9	18	150
0:02:51	20	2,2	9	18	150
0:02:52	20	2,2	9	18	150
0:02:53	20	2,4	9	18	150
0:02:54	20	2,4	9	18	150
0:02:55	20	2,5	9	18	150
0:02:56	20	2,5	9	18	150
0:02:57	20	2,5	9	18	150
0:02:58	20	2,4	9	18	150
0:02:59	20	2,4	9	18	150
0:03:00	20	2,4	9	18	150
0:03:01	20	2,4	9	18	150
0:03:02	20	2,4	9	17	150
0:03:03	20	2,4	9	18	150
0:03:04	20	2,4	9	18	150
0:03:05	20	2,4	9	18	150
0:03:06	20	2,5	9	18	150
0:03:07	20	2,6	9	18	150
0:03:08	20	2,6	9	18	150
0:03:09	20	2,6	9	18	150
0:03:10	20	2,6	9	18	150
0:03:11	20	2,6	9	18	150
0:03:12	20	2,6	9	18	150
0:03:13	20	2,6	9	18	150
0:03:14	20	2,5	9	18	150
0:03:15	20	2,5	9	18	150
0:03:16	20	2,5	9	18	150
0:03:17	20	2,5	9	18	150
0:03:18	20	2,5	9	18	150
0:03:19	20	2,5	9	18	150
0:03:20	20	2,5	9	17	150
0:03:21	20	2,5	9	18	150
0:03:22	20	2,6	9	18	150
0:03:23	20	2,5	9	18	150
0:03:24	20	2,7	9	18	150
0:03:25	20	2,8	9	18	150
0:03:26	20	2,8	9	18	150
0:03:27	20	2,8	9	18	150
0:03:28	20	2,8	9	18	150
0:03:29	20	2,8	9	18	150
0:03:30	20	2,8	9	18	150
0:03:31	20	2,8	9	18	150
0:03:32	20	2,8	9	18	150
0:03:33	20	2,8	9	18	150
0:03:34	20	2,8	9	18	150
0:03:35	20	2,7	9	18	150
0:03:36	20	2,7	9	18	150
0:03:37	20	2,7	9	18	150
0:03:38	20	2,7	9	18	150
0:03:39	20	2,7	9	17	150
0:03:40	20	2,7	9	18	150
0:03:41	20	2,9	9	17	150
0:03:42	20	2,9	9	18	150
0:03:43	20	2,9	9	17	150
0:03:44	20	2,9	9	17	150
0:03:45	20	2,9	9	18	150
0:03:46	20	2,9	9	18	150
0:03:47	20	2,9	9	18	150
0:03:48	20	2,9	9	18	150
0:03:49	20	2,9	9	17	150
0:03:50	20	2,9	9	17	150
0:03:51	20	2,8	9	18	150
0:03:52	20	2,8	9	18	150
0:03:53	20	2,8	9	18	150
0:03:54	20	2,9	9	17	150
0:03:55	20	2,9	9	18	150
0:03:56	20	2,9	9	18	150
0:03:57	20	2,9	9	18	150
0:03:58	20	2,9	9	17	150
0:03:59	20	2,9	9	17	150
0:04:00	20	3,1	9	18	150
0:04:01	20	3,2	9	17	150
0:04:02	20	3,2	9	18	150
0:04:03	20	3,2	9	17	150
0:04:04	20	3,2	9	18	150
0:04:05	20	3,2	9	18	150
0:04:06	20	3,2	9	18	150
0:04:07	20	3,1	9	17	150
0:04:08	20	3,1	9	17	150
0:04:09	20	3,1	9	17	150
0:04:10	20	3,1	9	17	150
0:04:11	20	3,1	9	18	150
0:04:12	20	3,1	9	17	150
0:04:13	20	3,1	9	18	150
0:04:14	20	3,1	9	17	150
0:04:15	20	3,1	9	17	150
0:04:16	20	3,0	9	17	150
0:04:17	20	3,1	9	18	150
0:04:18	20	3,2	9	18	150
0:04:19	20	3,3	9	17	150
0:04:20	20	3,3	9	17	150
0:04:21	20	3,3	9	18	150
0:04:22	20	3,3	9	18	150
0:04:23	20	3,2	9	17	150
0:04:24	20	3,2	9	17	150
0:04:25	20	3,2	9	17	150
0:04:26	20	3,2	9	18	150
0:04:27	20	3,2	9	17	150
0:04:28	20	3,2	9	17	150
0:04:29	20	3,2	9	17	150
0:04:30	20	3,2	9	17	150
0:04:31	20	3,2	9	17	150
0:04:32	20	3,3	9	17	150
0:04:33	20	3,3	9	17	150
0:04:34	20	3,3	9	17	150
0:04:35	20	3,3	9	17	150
0:04:36	20	3,3	9	17	150
0:04:37	20	3,3	9	17	150
0:04:38	20	3,4	9	17	150
0:04:39	20	3,5	9	17	150
0:04:40	20	3,6	9	18	150
0:04:41	20	3,6	9	17	150
0:04:42	20	3,6	9	18	150
0:04:43	20	3,5	9	17	150
0:04:44	20	3,5	9	17	150
0:04:45	20	3,5	9	17	150
0:04:46	20	3,5	9	17	150
0:04:47	20	3,5	9	17	150
0:04:48	20	3,5	9	17	150
0:04:49	20	3,5	9	17	150
0:04:50	20	3,5	9	18	150
0:04:51	20	3,4	9	18	150
0:04:52	20	3,4	9	17	150
0:04:53	20	3,4	9	17	150
0:04:54	20	3,4	9	17	150
0:04:55	20	3,4	9	17	150
0:04:56	20	3,4	9	17	150
0:04:57	20	3,5	9	17	150
0:04:58	20	3,5	9	17	150
0:04:59	19	3,5	9	17	150
0:05:00	19	3,5	9	17	150
0:05:01	19	3,5	9	17	150
0:05:02	20	3,5	9	18	150
0:05:03	19	3,6	9	17	150
0:05:04	19	3,7	9	17	150
0:05:05	19	3,7	9	17	150
0:05:06	19	3,7	9	17	150
0:05:07	19	3,7	9	17	150
0:05:08	19	3,7	9	18	150
0:05:09	19	3,7	9	17	150
0:05:10	19	3,7	9	17	150
0:05:11	19	3,7	9	17	150
0:05:12	19	3,7	9	17	150
0:05:13	19	3,7	9	17	150
0:05:14	19	3,6	9	17	150
0:05:15	19	3,6	9	17	150
0:05:16	19	3,6	9	17	150
0:05:17	19	3,6	9	17	150
0:05:18	19	3,7	9	17	150
0:05:19	19	3,8	9	17	150
0:05:20	19	3,9	9	17	150
0:05:21	19	3,9	9	17	150
0:05:22	19	3,9	9	17	150
0:05:23	19	3,9	9	17	150
0:05:24	19	3,9	9	18	150
0:05:25	19	3,9	9	17	150
0:05:26	19	3,9	9	17	150
0:05:27	19	3,8	9	17	150
0:05:28	19	3,8	9	17	150
0:05:29	19	3,8	9	17	150
0:05:30	19	3,8	9	17	150
0:05:31	19	3,8	9	17	150
0:05:32	19	3,8	9	17	150
0:05:33	19	3,8	9	17	150
0:05:34	19	3,8	9	17	150
0:05:35	19	3,8	9	17	150
0:05:36	19	3,8	9	17	150
0:05:37	19	3,8	9	17	150
0:05:38	19	3,8	9	17	150
0:05:39	19	3,8	9	17	150
0:05:40	19	4,1	9	17	150
0:05:41	19	4,1	9	17	150
0:05:42	19	4,1	9	17	150
0:05:43	19	4,1	9	17	150
0:05:44	19	4,1	9	17	150
0:05:45	19	4,1	9	17	150
0:05:46	19	4,1	9	17	150
0:05:47	19	4,1	9	17	150
0:05:48	19	4,1	9	17	150
0:05:49	19	4,1	9	17	150
0:05:50	19	4,1	9	17	150
0:05:51	19	4,1	9	17	150
0:05:52	19	4,0	9	17	150
0:05:53	19	4,0	9	17	150
0:05:54	19	4,0	9	17	150
0:05:55	19	4,0	9	17	150
0:05:56	19	4,0	9	17	150
0:05:57	19	4,0	9	17	150
0:05:58	19	4,0	9	17	150
0:05:59	19	4,0	9	17	150
0:06:00	19	4,0	9	17	150
0:06:01	19	4,0	9	17	150
0:06:02	19	4,2	9	17	150
0:06:03	19	4,3	9	17	150
0:06:04	19	4,4	9	17	150
0:06:05	19	4,3	9	17	150
0:06:06	19	4,3	9	17	150
0:06:07	19	4,3	9	17	150
0:06:08	19	4,3	9	17	150
0:06:09	19	4,3	9	17	150
0:06:10	19	4,3	9	17	150
0:06:11	19	4,3	9	17	150
0:06:12	19	4,3	9	17	150
0:06:13	19	4,3	9	17	150
0:06:14	19	4,3	9	17	150
0:06:15	19	4,2	9	17	150
0:06:16	19	4,2	9	17	150
0:06:17	19	4,2	9	17	150
0:06:18	19	4,2	9	17	150
0:06:19	19	4,2	9	17	150
0:06:20	19	4,2	9	17	150
0:06:21	19	4,2	9	17	150
0:06:22	19	4,2	9	17	150
0:06:23	19	4,2	9	17	150
0:06:24	19	4,4	9	17	150
0:06:25	19	4,5	9	17	150
0:06:26	19	4,6	9	17	150
0:06:27	19	4,6	9	17	150
0:06:28	19	4,6	9	17	150
0:06:29	19	4,6	9	17	150
0:06:30	19	4,5	9	17	150
0:06:31	19	4,5	9	17	150
0:06:32	19	4,5	9	17	150
0:06:33	19	4,5	9	17	150
0:06:34	19	4,5	9	17	150
0:06:35	19	4,5	9	17	150
0:06:36	19	4,5	9	17	150
0:06:37	19	4,5	9	17	150
0:06:38	19	4,5	9	17	150
0:06:39	19	4,4	9	17	150
0:06:40	19	4,4	9	17	150
0:06:41	19	4,4	9	17	150
0:06:42	19	4,4	9	17	150
0:06:43	19	4,4	9	17	150
0:06:44	19	4,6	9	17	150
0:06:45	19	4,7	9	17	150
0:06:46	19	4,7	9	17	150
0:06:47	19	4,7	9	17	150
0:06:48	19	4,7	9	17	150
0:06:49	19	4,6	9	17	150
0:06:50	19	4,6	9	17	150
0:06:51	19	4,6	9	17	150
0:06:52	19	4,6	9	17	150
0:06:53	19	4,6	9	17	150
0:06:54	19	4,6	9	17	150
0:06:55	19	4,6	9	17	150
0:06:56	19	4,6	9	17	150
0:06:57	19	4,6	9	17	150
0:06:58	19	4,6	9	17	150
0:06:59	19	4,6	9	17	150
0:07:00	19	4,7	9	17	150
0:07:01	19	4,7	9	17	150
0:07:02	19	4,7	9	17	150
0:07:03	19	4,7	9	17	150
0:07:04	19	4,7	9	17	150
0:07:05	19	4,7	9	17	150
0:07:06	19	4,7	9	17	150
0:07:07	19	4,7	9	17	150
0:07:08	19	4,6	9	17	150
0:07:09	19	4,8	9	17	150
0:07:10	19	5,0	9	17	150
0:07:11	19	5,0	9	17	150
0:07:12	19	5,0	9	17	150
0:07:13	19	5,0	9	17	150
0:07:14	19	5,0	9	17	150
0:07:15	19	4,9	9	17	150
0:07:16	19	4,9	9	17	150
0:07:17	19	4,9	9	17	150
0:07:18	19	4,9	9	17	150
0:07:19	19	4,9	9	17	150
0:07:20	19	4,9	9	17	150
0:07:21	19	4,9	9	17	150
0:07:22	19	4,9	9	17	150
0:07:23	19	4,9	9	17	150
0:07:24	19	4,8	9	17	150
0:07:25	19	4,8	9	17	150
0:07:26	19	4,8	9	17	150
0:07:27	19	4,8	9	17	150
0:07:28	19	4,9	9	17	150
0:07:29	19	4,9	9	17	150
0:07:30	19	4,9	9	17	150
0:07:31	19	5,0	9	17	150
0:07:32	19	5,2	9	17	150
0:07:33	19	5,2	9	17	150
0:07:34	19	5,2	9	17	150
0:07:35	19	5,2	9	17	150
0:07:36	19	5,2	9	17	150
0:07:37	19	5,2	9	17	150
0:07:38	19	5,2	9	17	150
0:07:39	19	5,2	9	17	150
0:07:40	19	5,2	9	17	150
0:07:41	19	5,2	9	17	150
0:07:42	19	5,1	9	17	150
0:07:43	19	5,1	9	17	150
0:07:44	19	5,1	9	17	150
0:07:45	19	5,1	9	17	150
0:07:46	19	5,1	9	17	150
0:07:47	19	5,1	9	17	150
0:07:48	19	5,1	9	17	150
0:07:49	19	5,1	9	17	150
0:07:50	19	5,1	9	17	150
0:07:51	19	5,1	9	17	150
0:07:52	19	5,1	9	17	150
0:07:53	19	5,2	9	17	150
0:07:54	19	5,2	9	17	150
0:07:55	19	5,2	9	17	150
0:07:56	19	5,2	9	17	150
0:07:57	19	5,2	9	17	150
0:07:58	19	5,2	9	17	150
0:07:59	19	5,2	9	17	150
0:08:00	19	5,4	9	17	150
0:08:01	19	5,4	9	17	150
0:08:02	19	5,4	9	17	150
0:08:03	19	5,4	9	17	150
0:08:04	19	5,4	9	17	150
0:08:05	19	5,4	9	17	150
0:08:06	19	5,4	9	17	150
0:08:07	19	5,4	9	17	150
0:08:08	19	5,4	9	17	150
0:08:09	19	5,4	9	17	150
0:08:10	19	5,3	9	17	150
0:08:11	19	5,3	9	17	150
0:08:12	19	5,3	9	17	150
0:08:13	19	5,3	9	17	150
0:08:14	19	5,3	9	17	150
0:08:15	19	5,3	9	17	150
0:08:16	19	5,3	9	17	150
0:08:17	19	5,4	9	17	150
0:08:18	19	5,5	9	17	150
0:08:19	19	5,6	9	17	150
0:08:20	19	5,6	9	17	150
0:08:21	19	5,6	9	17	150
0:08:22	19	5,6	9	17	150
0:08:23	19	5,5	9	17	150
0:08:24	19	5,5	9	17	150
0:08:25	19	5,5	9	17	150
0:08:26	19	5,5	9	17	150
0:08:27	19	5,5	9	17	150
0:08:28	19	5,5	9	17	150
0:08:29	19	5,5	9	17	150
0:08:30	19	5,5	9	17	150
0:08:31	19	5,5	9	17	150
0:08:32	19	5,5	9	17	150
0:08:33	19	5,5	9	17	150
0:08:34	19	5,5	9	17	150
0:08:35	19	5,5	9	17	150
0:08:36	19	5,6	9	17	150
0:08:37	19	5,6	9	17	150
0:08:38	19	5,6	9	17	150
0:08:39	19	5,5	9	17	150
0:08:40	19	5,5	9	17	150
0:08:41	19	5,7	9	17	150
0:08:42	19	5,8	9	17	150
0:08:43	19	5,9	9	17	150
0:08:44	19	5,9	9	17	150
0:08:45	19	5,9	9	17	150
0:08:46	19	5,9	9	17	150
0:08:47	19	5,9	8	17	150
0:08:48	19	5,9	8	17	150
0:08:49	19	5,8	8	17	150
0:08:50	19	5,8	8	17	150
0:08:51	19	5,8	8	17	150
0:08:52	19	5,8	8	17	150
0:08:53	19	5,8	8	17	150
0:08:54	19	5,8	8	17	150
0:08:55	19	5,8	8	17	150
0:08:56	19	5,8	8	17	150
0:08:57	19	5,8	8	17	150
0:08:58	19	5,8	8	17	150
0:08:59	19	5,7	8	17	150
0:09:00	19	5,7	8	17	150
0:09:01	19	5,7	8	17	150
0:09:02	19	5,7	8	17	150
0:09:03	19	5,8	8	17	150
0:09:04	19	5,9	8	17	150
0:09:05	19	5,9	8	17	150
0:09:06	19	5,9	8	17	150
0:09:07	19	5,9	8	17	150
0:09:08	19	5,9	8	17	150
0:09:09	19	5,9	8	17	150
0:09:10	19	5,9	8	17	150
0:09:11	19	5,9	8	17	150
0:09:12	19	5,8	8	17	150
0:09:13	19	5,8	8	17	150
0:09:14	19	5,8	8	17	150
0:09:15	19	6,0	8	17	150
0:09:16	19	6,1	8	17	150
0:09:17	19	6,1	8	17	150
0:09:18	19	6,1	8	17	150
0:09:19	19	6,1	8	17	150
0:09:20	19	6,1	8	17	150
0:09:21	19	6,0	8	17	150
0:09:22	19	6,0	8	17	150
0:09:23	19	6,0	8	17	150
0:09:24	19	6,0	8	17	150
0:09:25	19	6,0	8	17	150
0:09:26	19	6,0	8	17	150
0:09:27	19	6,0	8	17	150
0:09:28	19	6,0	8	17	150
0:09:29	19	6,0	8	17	150
0:09:30	19	6,1	8	17	150
0:09:31	19	6,2	8	17	150
0:09:32	19	6,2	8	17	150
0:09:33	19	6,2	8	17	150
0:09:34	19	6,2	8	17	150
0:09:35	19	6,1	8	17	150
0:09:36	19	6,1	8	17	150
0:09:37	19	6,1	8	17	150
0:09:38	19	6,1	8	17	150
0:09:39	19	6,1	8	17	150
0:09:40	19	6,1	8	17	150
0:09:41	19	6,1	8	17	150
0:09:42	19	6,1	8	17	150
0:09:43	19	6,3	8	17	150
0:09:44	19	6,3	8	17	150
0:09:45	19	6,3	8	17	150
0:09:46	19	6,3	8	17	150
0:09:47	19	6,3	8	17	150
0:09:48	19	6,3	8	17	150
0:09:49	19	6,3	8	17	150
0:09:50	19	6,3	8	17	150
0:09:51	19	6,2	8	17	150
0:09:52	19	6,2	8	17	150
0:09:53	19	6,2	8	17	150
0:09:54	19	6,2	8	17	150
0:09:55	19	6,2	8	17	150
0:09:56	19	6,4	8	17	150
0:09:57	19	6,5	8	17	150
0:09:58	19	6,5	8	17	150
0:09:59	19	6,5	8	17	150
0:10:00	19	6,5	8	17	150
0:10:01	19	6,5	8	17	150
0:10:02	19	6,4	8	17	150
0:10:03	19	6,4	8	17	150
0:10:04	19	6,4	8	17	150
0:10:05	19	6,4	8	17	150
0:10:06	19	6,4	8	17	150
0:10:07	19	6,4	8	17	150
0:10:08	19	6,4	8	17	150
0:10:09	19	6,4	8	17	150
0:10:10	19	6,4	8	17	150
0:10:11	19	6,4	8	17	150
0:10:12	19	6,5	8	17	150
0:10:13	19	6,5	8	17	150
0:10:14	19	6,5	8	17	150
0:10:15	19	6,5	8	17	150
0:10:16	19	6,5	8	17	150
0:10:17	19	6,5	8	17	150
0:10:18	19	6,5	8	17	150
0:10:19	19	6,5	8	17	150
0:10:20	19	6,5	8	17	150
0:10:21	19	6,6	8	17	150
0:10:22	19	6,8	8	17	150
0:10:23	19	6,8	8	17	150
0:10:24	19	6,8	8	17	150
0:10:25	19	6,8	8	17	150
0:10:26	19	6,8	8	17	150
0:10:27	19	6,8	8	17	150
0:10:28	19	6,8	8	17	150
0:10:29	19	6,8	8	17	150
0:10:30	19	6,8	8	17	150
0:10:31	19	6,7	8	17	150
0:10:32	19	6,7	8	17	150
0:10:33	19	6,7	8	17	150
0:10:34	19	6,7	8	17	150
0:10:35	19	6,7	8	17	150
0:10:36	19	6,7	8	17	150
0:10:37	19	6,7	8	17	150
0:10:38	19	6,7	8	17	150
0:10:39	19	6,7	8	17	150
0:10:40	19	6,7	8	17	150
0:10:41	19	6,7	8	17	150
0:10:42	19	6,7	8	17	150
0:10:43	19	6,7	8	17	150
0:10:44	19	6,7	8	17	150
0:10:45	19	6,8	8	17	150
0:10:46	19	7,0	8	17	150
0:10:47	19	7,0	8	17	150
0:10:48	19	7,0	8	17	150
0:10:49	19	7,0	8	17	150
0:10:50	19	7,0	8	17	150
0:10:51	19	7,0	8	17	150
0:10:52	19	7,0	8	17	150
0:10:53	19	7,0	8	17	150
0:10:54	19	7,0	8	17	150
0:10:55	19	7,0	8	17	150
0:10:56	19	6,9	8	17	150
0:10:57	19	6,9	8	17	150
0:10:58	19	6,9	8	17	150
0:10:59	19	6,9	8	17	150
0:11:00	19	6,9	8	17	150
0:11:01	19	6,9	8	17	150
0:11:02	19	6,9	8	17	150
0:11:03	19	6,9	8	17	150
0:11:04	19	6,9	8	17	150
0:11:05	19	6,9	8	17	150
0:11:06	19	6,9	8	17	150
0:11:07	19	6,9	8	17	150
0:11:08	19	6,9	8	17	150
0:11:09	19	7,0	8	17	150
0:11:10	19	7,2	8	17	150
0:11:11	19	7,3	8	17	150
0:11:12	19	7,3	8	17	150
0:11:13	19	7,3	8	17	150
0:11:14	19	7,3	8	17	150
0:11:15	19	7,3	8	17	150
0:11:16	19	7,3	8	17	150
0:11:17	19	7,2	8	17	150
0:11:18	19	7,2	8	17	150
0:11:19	19	7,2	8	17	150
0:11:20	19	7,2	8	17	150
0:11:21	19	7,2	8	17	150
0:11:22	19	7,2	8	17	150
0:11:23	19	7,2	8	17	150
0:11:24	19	7,2	8	17	150
0:11:25	19	7,2	8	17	150
0:11:26	19	7,2	8	17	150
0:11:27	19	7,1	8	17	150
0:11:28	19	7,1	8	17	150
0:11:29	19	7,1	8	17	150
0:11:30	19	7,1	8	17	150
0:11:31	19	7,1	8	17	150
0:11:32	19	7,1	8	17	150
0:11:33	19	7,1	8	17	150
0:11:34	19	7,1	8	17	150
0:11:35	19	7,4	8	17	150
0:11:36	19	7,5	8	17	150
0:11:37	19	7,5	8	17	150
0:11:38	19	7,5	8	17	150
0:11:39	19	7,5	8	17	150
0:11:40	19	7,5	8	17	150
0:11:41	19	7,5	8	17	150
0:11:42	19	7,5	8	17	150
0:11:43	19	7,5	8	17	150
0:11:44	19	7,5	8	17	150
0:11:45	19	7,4	8	17	150
0:11:46	19	7,4	8	17	150
0:11:47	19	7,4	8	17	150
0:11:48	19	7,4	8	17	150
0:11:49	19	7,4	8	17	150
0:11:50	19	7,4	8	17	150
0:11:51	19	7,4	8	17	150
0:11:52	19	7,4	8	17	150
0:11:53	19	7,4	8	17	150
0:11:54	19	7,4	8	17	150
0:11:55	18	7,4	8	17	150
0:11:56	18	7,3	8	17	150
0:11:57	18	7,4	8	17	150
0:11:58	18	7,4	8	17	150
0:11:59	18	7,4	8	17	150
0:12:00	18	7,7	8	17	150
0:12:01	18	7,7	8	17	150
0:12:02	19	7,8	8	17	150
0:12:03	19	7,8	8	17	150
0:12:04	18	7,8	8	17	150
0:12:05	19	7,7	8	17	150
0:12:06	18	7,7	8	17	150
0:12:07	18	7,7	8	17	150
0:12:08	18	7,7	8	17	150
0:12:09	18	7,7	8	17	150
0:12:10	18	7,7	8	17	150
0:12:11	18	7,7	8	17	150
0:12:12	18	7,7	8	17	150
0:12:13	18	7,7	8	17	150
0:12:14	18	7,7	8	17	150
0:12:15	18	7,6	8	17	150
0:12:16	18	7,6	8	17	150
0:12:17	18	7,6	8	17	150
0:12:18	18	7,6	8	17	150
0:12:19	18	7,6	8	17	150
0:12:20	18	7,6	8	17	150
0:12:21	18	7,6	8	17	150
0:12:22	18	7,6	8	17	150
0:12:23	18	7,6	8	17	150
0:12:24	18	7,6	8	17	150
0:12:25	18	7,7	8	17	150
0:12:26	18	7,9	8	17	150
0:12:27	18	7,9	8	17	150
0:12:28	18	7,9	8	17	150
0:12:29	18	7,9	8	17	150
0:12:30	18	7,9	8	17	150
0:12:31	18	7,9	8	17	150
0:12:32	18	7,9	8	17	150
0:12:33	18	7,9	8	17	150
0:12:34	18	7,9	8	17	150
0:12:35	18	7,9	8	17	150
0:12:36	18	7,9	8	17	150
0:12:37	18	7,8	8	17	150
0:12:38	18	7,8	8	17	150
0:12:39	18	7,8	8	17	150
0:12:40	18	7,8	8	17	150
0:12:41	18	7,8	8	17	150
0:12:42	18	7,8	8	17	150
0:12:43	18	7,8	8	17	150
0:12:44	18	7,8	8	17	150
0:12:45	18	7,9	8	17	150
0:12:46	18	7,9	8	17	150
0:12:47	18	7,9	8	17	150
0:12:48	18	7,9	8	17	150
0:12:49	18	7,9	8	17	150
0:12:50	18	7,9	8	17	150
0:12:51	18	8,0	8	17	150
0:12:52	18	8,1	8	17	150
0:12:53	18	8,2	8	17	150
0:12:54	18	8,2	8	17	150
0:12:55	18	8,2	8	17	150
0:12:56	18	8,2	8	17	150
0:12:57	18	8,2	8	17	150
0:12:58	18	8,1	8	17	150
0:12:59	18	8,1	8	17	150
0:13:00	18	8,1	8	17	150
0:13:01	18	8,1	8	17	150
0:13:02	18	8,1	8	17	150
0:13:03	18	8,1	8	17	150
0:13:04	18	8,1	8	17	150
0:13:05	18	8,1	8	17	150
0:13:06	18	8,1	8	17	150
0:13:07	18	8,1	8	17	150
0:13:08	18	8,0	8	17	150
0:13:09	18	8,0	8	17	150
0:13:10	18	8,1	8	17	150
0:13:11	18	8,1	8	17	150
0:13:12	18	8,2	8	17	150
0:13:13	18	8,2	8	17	150
0:13:14	18	8,2	8	17	150
0:13:15	18	8,1	8	17	150
0:13:16	18	8,1	8	17	150
0:13:17	18	8,1	8	17	150
0:13:18	18	8,3	8	17	150
0:13:19	18	8,5	8	17	150
0:13:20	18	8,5	8	17	150
0:13:21	18	8,5	8	17	150
0:13:22	18	8,5	8	17	150
0:13:23	18	8,5	8	17	150
0:13:24	18	8,5	8	17	150
0:13:25	18	8,5	8	17	150
0:13:26	18	8,5	8	17	150
0:13:27	18	8,4	8	17	150
0:13:28	18	8,4	8	17	150
0:13:29	18	8,4	8	17	150
0:13:30	18	8,4	8	17	150
0:13:31	18	8,4	8	17	150
0:13:32	18	8,4	8	17	150
0:13:33	18	8,4	8	17	150
0:13:34	18	8,4	8	17	150
0:13:35	18	8,4	8	17	150
0:13:36	18	8,4	8	17	150
0:13:37	18	8,4	8	17	150
0:13:38	18	8,4	8	17	150
0:13:39	18	8,3	8	17	150
0:13:40	18	8,3	8	17	150
0:13:41	18	8,3	8	17	150
0:13:42	18	8,3	8	17	150
0:13:43	18	8,3	8	17	150
0:13:44	18	8,4	8	17	150
0:13:45	18	8,6	8	17	150
0:13:46	18	8,7	8	17	150
0:13:47	18	8,7	8	17	150
0:13:48	18	8,7	8	17	150
0:13:49	18	8,7	8	17	150
0:13:50	18	8,7	8	17	150
0:13:51	18	8,7	8	17	150
0:13:52	18	8,7	8	17	150
0:13:53	18	8,7	8	17	150
0:13:54	18	8,7	8	17	150
0:13:55	18	8,7	8	17	150
0:13:56	18	8,7	8	17	150
0:13:57	18	8,7	8	17	150
0:13:58	18	8,6	8	17	150
0:13:59	18	8,6	8	17	150
0:14:00	18	8,6	8	17	150
0:14:01	18	8,6	8	17	150
0:14:02	18	8,6	8	17	150
0:14:03	18	8,6	8	17	150
0:14:04	18	8,6	8	17	150
0:14:05	18	8,6	8	17	150
0:14:06	18	8,6	8	17	150
0:14:07	18	8,6	8	17	150
0:14:08	18	8,6	8	17	150
0:14:09	18	8,6	8	17	150
0:14:10	18	8,7	8	17	150
0:14:11	18	8,8	8	17	150
0:14:12	18	8,9	8	17	150
0:14:13	18	8,9	8	17	150
0:14:14	18	8,9	8	17	150
0:14:15	18	8,9	8	17	150
0:14:16	18	8,9	8	17	150
0:14:17	18	8,8	8	17	150
0:14:18	18	8,8	8	17	150
0:14:19	18	8,8	8	17	150
0:14:20	18	8,8	8	17	150
0:14:21	18	8,8	8	17	150
0:14:22	18	8,8	8	17	150
0:14:23	18	8,8	8	17	150
0:14:24	18	8,8	8	17	150
0:14:25	18	8,8	8	17	150
0:14:26	18	8,8	8	17	150
0:14:27	18	8,8	8	17	150
0:14:28	18	8,9	8	17	150
0:14:29	18	8,9	8	17	150
0:14:30	18	8,9	8	17	150
0:14:31	18	8,9	8	17	150
0:14:32	18	8,9	8	17	150
0:14:33	18	8,9	8	17	150
0:14:34	18	8,9	8	17	150
0:14:35	18	8,9	8	17	150
0:14:36	18	8,9	8	17	150
0:14:37	18	8,9	8	17	150
0:14:38	18	9,1	8	17	150
0:14:39	18	9,2	8	17	150
0:14:40	18	9,2	8	17	150
0:14:41	18	9,2	8	17	150
0:14:42	18	9,2	8	17	150
0:14:43	18	9,2	8	17	150
0:14:44	18	9,2	8	17	150
0:14:45	18	9,2	8	17	150
0:14:46	18	9,2	8	17	150
0:14:47	18	9,2	8	17	150
0:14:48	18	9,2	8	17	150
0:14:49	18	9,2	8	17	150
0:14:50	18	9,2	8	17	150
0:14:51	18	9,2	8	17	150
0:14:52	18	9,1	8	17	150
0:14:53	18	9,1	8	17	150
0:14:54	18	9,1	8	17	150
0:14:55	18	9,1	8	17	150
0:14:56	18	9,1	8	16	150
0:14:57	18	9,1	8	17	150
0:14:58	18	9,1	8	17	150
0:14:59	18	9,1	8	17	150
0:15:00	18	9,1	8	17	150
0:15:01	18	9,1	8	17	150
0:15:02	18	9,1	8	17	150
0:15:03	18	9,1	8	17	150
0:15:04	18	9,3	8	17	150
0:15:05	18	9,5	8	17	150
0:15:06	18	9,5	8	17	150
0:15:07	18	9,5	8	17	150
0:15:08	18	9,5	8	17	150
0:15:09	18	9,5	8	17	150
0:15:10	18	9,5	8	17	150
0:15:11	18	9,5	8	17	150
0:15:12	18	9,5	8	17	150
0:15:13	18	9,4	8	17	150
0:15:14	18	9,4	8	17	150
0:15:15	18	9,4	8	17	150
0:15:16	18	9,4	8	17	150
0:15:17	18	9,4	8	17	150
0:15:18	18	9,4	8	16	150
0:15:19	18	9,4	8	17	150
0:15:20	18	9,4	8	17	150
0:15:21	18	9,4	8	17	150
0:15:22	18	9,4	8	17	150
0:15:23	18	9,4	8	17	150
0:15:24	18	9,3	8	17	150
0:15:25	18	9,3	8	16	150
0:15:26	18	9,3	8	17	150
0:15:27	18	9,3	8	16	150
0:15:28	18	9,3	8	17	150
0:15:29	18	9,3	8	17	150
0:15:30	18	9,4	8	17	150
0:15:31	18	9,6	8	17	150
0:15:32	18	9,7	8	17	150
0:15:33	18	9,7	8	17	150
0:15:34	18	9,7	8	17	150
0:15:35	18	9,7	8	17	150
0:15:36	18	9,7	8	17	150
0:15:37	18	9,7	8	17	150
0:15:38	18	9,7	8	17	150
0:15:39	18	9,7	8	17	150
0:15:40	18	9,7	8	17	150
0:15:41	18	9,7	8	17	150
0:15:42	18	9,6	8	17	150
0:15:43	18	9,6	8	17	150
0:15:44	18	9,6	8	17	150
0:15:45	18	9,6	8	17	150
0:15:46	18	9,6	8	17	150
0:15:47	18	9,6	8	16	150
0:15:48	18	9,6	8	17	150
0:15:49	18	9,6	8	16	150
0:15:50	18	9,6	8	17	150
0:15:51	18	9,6	8	16	150
0:15:52	18	9,6	8	17	150
0:15:53	18	9,6	8	17	150
0:15:54	18	9,6	8	16	150
0:15:55	18	9,6	8	16	150
0:15:56	18	9,7	8	16	150
0:15:57	18	9,9	8	17	150
0:15:58	18	10,0	8	17	150
0:15:59	18	10,0	8	17	150
0:16:00	18	10,0	8	17	150
0:16:01	18	10,0	8	17	150
0:16:02	18	10,0	8	17	150
0:16:03	18	9,9	8	17	150
0:16:04	18	9,9	8	17	150
0:16:05	18	9,9	8	16	150
0:16:06	18	9,9	8	17	150
0:16:07	18	9,9	8	17	150
0:16:08	18	9,9	8	17	150
0:16:09	18	9,9	8	17	150
0:16:10	18	9,9	8	17	150
0:16:11	18	9,9	8	16	150
0:16:12	18	9,9	8	17	150
0:16:13	18	9,9	8	17	150
0:16:14	18	9,9	8	16	150
0:16:15	18	9,8	8	16	150
0:16:16	18	9,8	8	17	150
0:16:17	18	9,8	8	17	150
0:16:18	18	9,8	8	16	150
0:16:19	18	9,8	8	17	150
0:16:20	18	9,8	8	16	150
0:16:21	18	9,8	8	17	150
0:16:22	18	9,8	8	16	150
0:16:23	18	10,0	8	16	150
0:16:24	18	10,1	8	16	150
0:16:25	18	10,1	8	17	150
0:16:26	18	10,1	8	17	150
0:16:27	18	10,1	8	17	150
0:16:28	18	10,1	8	17	150
0:16:29	18	10,1	8	16	150
0:16:30	18	10,1	8	17	150
0:16:31	18	10,1	8	17	150
0:16:32	18	10,1	8	17	150
0:16:33	18	10,1	8	17	150
0:16:34	18	10,1	8	17	150
0:16:35	18	10,1	8	17	150
0:16:36	18	10,1	8	17	150
0:16:37	18	10,0	8	16	150
0:16:38	18	10,0	8	16	150
0:16:39	18	10,0	8	16	150
0:16:40	18	10,0	8	16	150
0:16:41	18	10,1	8	16	150
0:16:42	18	10,1	8	16	150
0:16:43	18	10,2	8	16	150
0:16:44	18	10,2	8	16	150
0:16:45	18	10,2	8	17	150
0:16:46	18	10,2	8	16	150
0:16:47	18	10,1	8	17	150
0:16:48	18	10,1	8	17	150
0:16:49	18	10,1	8	16	150
0:16:50	18	10,1	8	17	150
0:16:51	18	10,2	8	16	150
0:16:52	18	10,3	8	17	150
0:16:53	18	10,3	8	16	150
0:16:54	18	10,4	8	17	150
0:16:55	18	10,4	8	16	150
0:16:56	18	10,3	8	17	150
0:16:57	18	10,3	8	16	150
0:16:58	18	10,3	8	17	150
0:16:59	18	10,3	8	16	150
0:17:00	18	10,3	8	16	150
0:17:01	18	10,3	8	16	150
0:17:02	18	10,3	8	16	150
0:17:03	18	10,3	8	16	150
0:17:04	18	10,3	8	16	150
0:17:05	18	10,3	8	16	150
0:17:06	18	10,3	8	16	150
0:17:07	18	10,4	8	16	150
0:17:08	18	10,4	8	17	150
0:17:09	18	10,5	8	17	150
0:17:10	18	10,5	8	16	150
0:17:11	18	10,5	8	16	150
0:17:12	18	10,4	8	17	150
0:17:13	18	10,4	8	16	150
0:17:14	18	10,4	8	16	150
0:17:15	18	10,4	8	16	150
0:17:16	18	10,4	8	17	150
0:17:17	18	10,4	8	16	150
0:17:18	18	10,4	8	17	150
0:17:19	18	10,4	8	16	150
0:17:20	18	10,4	8	17	150
0:17:21	18	10,6	8	17	150
0:17:22	18	10,6	8	16	150
0:17:23	18	10,6	8	17	150
0:17:24	18	10,6	8	16	150
0:17:25	18	10,6	8	17	150
0:17:26	18	10,6	8	16	150
0:17:27	18	10,6	8	16	150
0:17:28	18	10,6	8	16	150
0:17:29	18	10,6	8	16	150
0:17:30	18	10,6	8	16	150
0:17:31	18	10,6	8	17	150
0:17:32	18	10,6	8	16	150
0:17:33	18	10,6	8	17	150
0:17:34	18	10,6	8	17	150
0:17:35	18	10,5	8	16	150
0:17:36	18	10,6	8	16	150
0:17:37	18	10,7	8	16	150
0:17:38	18	10,7	8	17	150
0:17:39	18	10,7	8	16	150
0:17:40	18	10,7	8	16	150
0:17:41	18	10,7	8	16	150
0:17:42	18	10,7	8	16	150
0:17:43	18	10,7	8	16	150
0:17:44	18	10,7	8	16	150
0:17:45	18	10,7	8	16	150
0:17:46	18	10,7	8	16	150
0:17:47	18	10,7	8	16	150
0:17:48	18	10,7	8	16	150
0:17:49	18	10,7	8	16	150
0:17:50	18	10,8	8	16	150
0:17:51	18	10,9	8	16	150
0:17:52	18	10,9	8	16	150
0:17:53	18	10,9	8	16	150
0:17:54	18	10,9	8	16	150
0:17:55	18	10,9	8	16	150
0:17:56	18	10,8	8	17	150
0:17:57	18	10,8	8	16	150
0:17:58	18	10,8	8	16	150
0:17:59	18	10,8	8	16	150
0:18:00	18	10,8	8	16	150
0:18:01	18	10,8	8	16	150
0:18:02	18	10,8	8	16	150
0:18:03	18	10,8	8	16	150
0:18:04	18	10,9	8	16	150
0:18:05	18	11,0	8	16	150
0:18:06	18	11,0	8	16	150
0:18:07	18	11,0	8	16	150
0:18:08	18	11,0	8	16	150
0:18:09	18	11,0	8	16	150
0:18:10	18	11,0	8	16	150
0:18:11	18	11,0	8	16	150
0:18:12	18	11,0	8	16	150
0:18:13	18	11,0	8	16	150
0:18:14	18	10,9	8	16	150
0:18:15	18	10,9	8	16	150
0:18:16	18	10,9	8	16	150
0:18:17	18	10,9	8	16	150
0:18:18	18	11,0	8	16	150
0:18:19	18	11,0	8	16	150
0:18:20	18	11,0	8	16	150
0:18:21	18	11,0	8	16	150
0:18:22	18	11,0	8	16	150
0:18:23	18	11,0	8	16	150
0:18:24	18	11,2	8	16	150
0:18:25	18	11,3	8	16	150
0:18:26	18	11,3	8	16	150
0:18:27	18	11,3	8	16	150
0:18:28	18	11,3	8	16	150
0:18:29	18	11,3	8	16	150
0:18:30	18	11,3	8	16	150
0:18:31	18	11,3	8	16	150
0:18:32	18	11,3	8	16	150
0:18:33	18	11,3	8	16	150
0:18:34	18	11,2	8	16	150
0:18:35	18	11,2	8	16	150
0:18:36	18	11,2	8	16	150
0:18:37	18	11,2	8	16	150
0:18:38	18	11,2	8	16	150
0:18:39	18	11,2	8	16	150
0:18:40	18	11,2	8	16	150
0:18:41	18	11,2	8	16	150
0:18:42	18	11,2	8	16	150
0:18:43	18	11,2	8	16	150
0:18:44	18	11,2	8	16	150
0:18:45	18	11,2	8	16	150
0:18:46	18	11,2	8	16	150
0:18:47	18	11,4	8	16	150
0:18:48	18	11,5	8	16	150
0:18:49	18	11,6	8	16	150
0:18:50	18	11,6	8	16	150
0:18:51	18	11,6	8	16	150
0:18:52	18	11,5	8	16	150
0:18:53	18	11,5	8	16	150
0:18:54	18	11,5	8	16	150
0:18:55	18	11,5	8	16	150
0:18:56	18	11,5	8	16	150
0:18:57	18	11,5	8	16	150
0:18:58	18	11,5	8	16	150
0:18:59	18	11,5	8	16	150
0:19:00	18	11,5	8	16	150
0:19:01	18	11,5	8	16	150
0:19:02	18	11,5	8	16	150
0:19:03	18	11,5	8	16	150
0:19:04	18	11,4	8	16	150
0:19:05	18	11,4	8	16	150
0:19:06	18	11,4	8	16	150
0:19:07	18	11,4	8	16	150
0:19:08	18	11,4	8	16	150
0:19:09	18	11,4	8	16	150
0:19:10	18	11,5	8	16	150
0:19:11	18	11,5	8	16	150
0:19:12	18	11,5	8	16	150
0:19:13	18	11,5	8	16	150
0:19:14	18	11,7	8	16	150
0:19:15	18	11,8	8	16	150
0:19:16	18	11,8	8	16	150
0:19:17	18	11,8	8	16	150
0:19:18	18	11,8	8	16	150
0:19:19	18	11,8	8	16	150
0:19:20	18	11,8	8	16	150
0:19:21	18	11,8	8	16	150
0:19:22	18	11,8	8	16	150
0:19:23	18	11,7	8	16	150
0:19:24	18	11,7	8	16	150
0:19:25	18	11,7	8	16	150
0:19:26	18	11,7	8	16	150
0:19:27	18	11,7	8	16	150
0:19:28	18	11,7	8	16	150
0:19:29	18	11,7	8	16	150
0:19:30	18	11,7	8	16	150
0:19:31	18	11,7	8	16	150
0:19:32	18	11,7	8	16	150
0:19:33	18	11,7	8	16	150
0:19:34	18	11,7	8	16	150
0:19:35	18	11,7	8	16	150
0:19:36	18	11,7	8	16	150
0:19:37	18	11,7	8	16	150
0:19:38	18	11,7	8	16	150
0:19:39	18	11,7	8	16	150
0:19:40	18	11,7	8	16	150
0:19:41	18	11,8	8	16	150
0:19:42	18	11,9	8	16	150
0:19:43	18	12,0	8	16	150
0:19:44	18	12,0	8	16	150
0:19:45	18	12,0	8	16	150
0:19:46	18	12,0	8	16	150
0:19:47	18	12,0	8	16	150
0:19:48	18	11,9	8	16	150
0:19:49	18	11,9	8	16	150
0:19:50	18	11,9	8	16	150
0:19:51	18	11,9	8	16	150
0:19:52	18	11,9	8	16	150
0:19:53	18	11,9	8	16	150
0:19:54	18	11,9	8	16	150
0:19:55	18	11,9	8	16	150
0:19:56	18	11,9	8	16	150
0:19:57	18	11,9	8	16	150
0:19:58	18	11,9	8	16	150
0:19:59	18	12,0	8	16	150
0:20:00	18	12,0	8	16	150
0:20:01	18	12,1	8	16	150
0:20:02	18	12,1	8	16	150
0:20:03	18	12,1	8	16	150
0:20:04	18	12,0	8	16	150
0:20:05	18	12,0	8	16	150
0:20:06	18	12,0	8	16	150
0:20:07	18	12,0	8	16	150
0:20:08	18	12,0	8	16	150
0:20:09	18	12,0	8	16	150
0:20:10	18	12,0	8	16	150
0:20:11	18	12,0	8	16	150
0:20:12	18	12,0	8	16	150
0:20:13	18	12,0	8	16	150
0:20:14	18	12,0	8	16	150
0:20:15	18	12,0	8	16	150
0:20:16	18	12,0	8	16	150
0:20:17	18	12,0	8	16	150
0:20:18	18	11,9	8	16	150
0:20:19	18	11,9	8	16	150
0:20:20	18	11,9	8	16	150
0:20:21	18	12,0	8	16	150
0:20:22	18	12,0	8	16	150
0:20:23	18	12,0	8	16	150
0:20:24	18	12,1	8	16	150
0:20:25	18	12,1	8	16	150
0:20:26	18	12,0	8	16	150
0:20:27	18	12,0	8	16	150
0:20:28	18	12,0	8	16	150
0:20:29	18	12,0	8	16	150
0:20:30	18	12,0	8	16	150
0:20:31	18	12,0	8	16	150
0:20:32	18	12,0	8	16	150
0:20:33	18	12,0	8	16	150
0:20:34	18	12,0	8	16	150
0:20:35	18	12,0	8	16	150
0:20:36	18	12,0	8	16	150
0:20:37	18	12,0	8	16	150
0:20:38	18	12,0	8	16	150
0:20:39	18	12,0	8	16	150
0:20:40	18	12,0	8	16	150
0:20:41	18	11,9	8	16	150
0:20:42	18	11,9	8	16	150
0:20:43	18	11,9	8	16	150
0:20:44	18	12,1	8	16	150
0:20:45	18	12,2	8	16	150
0:20:46	18	12,3	8	16	150
0:20:47	18	12,3	8	16	150
0:20:48	18	12,3	8	16	150
0:20:49	18	12,3	8	16	150
0:20:50	18	12,3	8	16	150
0:20:51	18	12,2	8	16	150
0:20:52	18	12,2	8	16	150
0:20:53	18	12,2	8	16	150
0:20:54	18	12,2	8	16	150
0:20:55	18	12,2	8	16	150
0:20:56	18	12,2	8	16	150
0:20:57	18	12,2	8	16	150
0:20:58	18	12,2	8	16	150
0:20:59	18	12,2	8	16	150
0:21:00	18	12,2	8	16	150
0:21:01	18	12,2	8	16	150
0:21:02	18	12,2	8	16	150
0:21:03	18	12,2	8	16	150
0:21:04	18	12,2	8	16	150
0:21:05	18	12,2	8	16	150
0:21:06	18	12,1	8	16	150
0:21:07	18	12,1	8	16	150
0:21:08	18	12,1	8	16	150
0:21:09	18	12,1	8	16	150
0:21:10	18	12,1	8	16	150
0:21:11	18	12,1	8	16	150
0:21:12	18	12,1	8	16	150
0:21:13	18	12,1	8	16	150
0:21:14	18	12,1	8	16	150
0:21:15	18	12,1	8	16	150
0:21:16	18	12,1	8	16	150
0:21:17	18	12,1	8	16	150
0:21:18	18	12,1	8	16	150
0:21:19	18	12,1	8	16	150
0:21:20	18	12,1	8	16	150
0:21:21	18	12,1	8	16	150
0:21:22	18	12,1	8	16	150
0:21:23	18	12,1	8	16	150
0:21:24	18	12,1	8	16	150
0:21:25	18	12,0	8	16	150
0:21:26	18	12,0	8	16	150
0:21:27	18	12,0	8	16	150
0:21:28	18	12,0	8	16	150
0:21:29	18	12,0	8	16	150
0:21:30	18	12,0	8	16	150
0:21:31	18	12,0	8	16	150
0:21:32	18	12,0	8	16	150
0:21:33	18	12,0	8	16	150
0:21:34	18	12,0	8	16	150
0:21:35	18	12,0	8	16	150
0:21:36	18	12,0	8	16	150
0:21:37	18	12,0	8	16	150
0:21:38	18	12,0	8	16	150
0:21:39	18	12,0	8	16	150
0:21:40	18	12,0	8	16	150
0:21:41	18	12,0	8	16	150
0:21:42	18	12,0	8	16	150
0:21:43	18	12,0	8	16	150
0:21:44	18	12,0	8	16	150
0:21:45	18	12,0	8	16	150
0:21:46	18	11,9	8	16	150
0:21:47	18	11,9	8	16	150
0:21:48	18	12,0	8	16	150
0:21:49	18	12,0	8	16	150
0:21:50	18	12,0	8	16	150
0:21:51	18	12,0	8	16	150
0:21:52	17	12,0	8	16	150
0:21:53	18	12,0	8	16	150
0:21:54	18	11,9	8	16	150
0:21:55	18	11,9	8	16	150
0:21:56	18	12,2	8	16	150
0:21:57	18	12,4	8	16	150
0:21:58	18	12,4	8	16	150
0:21:59	18	12,4	8	16	150
0:22:00	18	12,4	8	16	150
0:22:01	18	12,4	8	16	150
0:22:02	17	12,4	8	16	150
0:22:03	18	12,4	8	16	150
0:22:04	18	12,4	8	16	150
0:22:05	17	12,4	8	16	150
0:22:06	18	12,4	8	16	150
0:22:07	18	12,4	8	16	150
0:22:08	18	12,4	8	16	150
0:22:09	18	12,4	8	16	150
0:22:10	17	12,4	8	16	150
0:22:11	17	12,4	8	16	150
0:22:12	17	12,3	8	16	150
0:22:13	17	12,3	8	16	150
0:22:14	17	12,3	8	16	150
0:22:15	17	12,3	8	16	150
0:22:16	17	12,3	8	16	150
0:22:17	17	12,3	8	16	150
0:22:18	17	12,3	8	16	150
0:22:19	17	12,3	8	16	150
0:22:20	17	12,3	8	16	150
0:22:21	17	12,3	8	16	150
0:22:22	17	12,3	8	16	150
0:22:23	17	12,3	8	16	150
0:22:24	17	12,3	8	16	150
0:22:25	17	12,3	8	16	150
0:22:26	17	12,3	8	16	150
0:22:27	17	12,3	8	16	150
0:22:28	17	12,3	8	16	150
0:22:29	17	12,3	8	16	150
0:22:30	17	12,3	8	16	150
0:22:31	17	12,3	8	16	150
0:22:32	17	12,2	8	16	150
0:22:33	17	12,2	8	16	150
0:22:34	17	12,2	8	16	150
0:22:35	17	12,2	8	16	150
0:22:36	17	12,2	8	16	150
0:22:37	17	12,2	8	16	150
0:22:38	17	12,2	8	16	150
0:22:39	17	12,2	8	16	150
0:22:40	17	12,2	8	16	150
0:22:41	17	12,2	8	16	150
0:22:42	17	12,2	8	16	150
0:22:43	17	12,2	8	16	150
0:22:44	17	12,2	8	16	150
0:22:45	17	12,2	8	16	150
0:22:46	17	12,2	8	16	150
0:22:47	17	12,2	8	16	150
0:22:48	17	12,2	8	16	150
0:22:49	17	12,2	8	16	150
0:22:50	17	12,2	8	16	150
0:22:51	17	12,2	8	16	150
0:22:52	17	12,2	8	16	150
0:22:53	17	12,2	8	16	150
0:22:54	17	12,2	8	16	150
0:22:55	17	12,1	8	16	150
0:22:56	17	12,1	8	16	150
0:22:57	17	12,1	8	16	150
0:22:58	17	12,1	8	16	150
0:22:59	17	12,1	8	16	150
0:23:00	17	12,1	8	16	150
0:23:01	17	12,1	8	16	150
0:23:02	17	12,1	8	16	150
0:23:03	17	12,1	8	16	150
0:23:04	17	12,1	8	16	150
0:23:05	17	12,1	8	16	150
0:23:06	17	12,1	8	16	150
0:23:07	17	12,1	8	16	150
0:23:08	17	12,1	8	16	150
0:23:09	17	12,1	8	16	150
0:23:10	17	12,1	8	16	150
0:23:11	17	12,1	8	16	150
0:23:12	17	12,1	8	16	150
0:23:13	17	12,1	8	16	150
0:23:14	17	12,1	8	16	150
0:23:15	17	12,1	8	16	150
0:23:16	17	12,1	8	16	150
0:23:17	17	12,1	8	16	150
0:23:18	17	12,1	8	16	150
0:23:19	17	12,1	8	16	150
0:23:20	17	12,1	8	16	150
0:23:21	17	12,0	8	16	150
0:23:22	17	12,0	8	16	150
0:23:23	17	12,0	8	16	150
0:23:24	17	12,0	8	16	150
0:23:25	17	12,0	8	16	150
0:23:26	17	12,0	8	16	150
0:23:27	17	12,0	8	16	150
0:23:28	17	12,0	8	16	150
0:23:29	17	12,0	8	16	150
0:23:30	17	12,0	8	16	150
0:23:31	17	12,0	8	16	150
0:23:32	17	12,0	8	16	150
0:23:33	17	12,0	8	16	150
0:23:34	17	12,0	8	16	150
0:23:35	17	12,0	8	16	150
0:23:36	17	12,0	8	16	150
0:23:37	17	12,0	8	16	150
0:23:38	17	12,0	8	16	150
0:23:39	17	12,0	8	16	150
0:23:40	17	12,0	8	16	150
0:23:41	17	12,0	8	16	150
0:23:42	17	12,0	8	16	150
0:23:43	17	12,0	8	16	150
0:23:44	17	12,0	8	16	150
0:23:45	17	12,0	8	16	150
0:23:46	17	12,0	8	16	150
0:23:47	17	12,0	8	16	150
0:23:48	17	12,0	8	16	150
0:23:49	17	12,0	8	16	150
0:23:50	17	12,0	8	16	150
0:23:51	17	12,2	8	16	150
0:23:52	17	12,3	8	16	150
0:23:53	17	12,3	8	16	150
0:23:54	17	12,3	8	16	150
0:23:55	17	12,3	8	16	150
0:23:56	17	12,3	8	16	150
0:23:57	17	12,3	8	16	150
0:23:58	17	12,3	8	16	150
0:23:59	17	12,3	8	16	150
0:24:00	17	12,3	8	16	150
0:24:01	17	12,3	8	16	150
0:24:02	17	12,3	8	16	150
0:24:03	17	12,3	8	16	150
0:24:04	17	12,3	8	16	150
0:24:05	17	12,3	8	16	150
0:24:06	17	12,3	8	16	150
0:24:07	17	12,3	8	16	150
0:24:08	17	12,3	8	16	150
0:24:09	17	12,3	8	16	150
0:24:10	17	12,3	8	16	150
0:24:11	17	12,3	8	16	150
0:24:12	17	12,3	8	16	150
0:24:13	17	12,3	8	16	150
0:24:14	17	12,3	8	16	150
0:24:15	17	12,3	8	16	150
0:24:16	17	12,3	8	16	150
0:24:17	17	12,3	8	16	150
0:24:18	17	12,3	8	16	150
0:24:19	17	12,2	8	16	150
0:24:20	17	12,2	8	16	150
0:24:21	17	12,2	8	16	150
0:24:22	17	12,2	8	16	150
0:24:23	17	12,2	8	16	150
0:24:24	17	12,2	8	16	150
0:24:25	17	12,2	8	16	150
0:24:26	17	12,2	8	16	150
0:24:27	17	12,2	8	16	150
0:24:28	17	12,2	8	16	150
0:24:29	17	12,2	8	16	150
0:24:30	17	12,2	8	16	150
0:24:31	17	12,2	8	16	150
0:24:32	17	12,2	8	16	150
0:24:33	17	12,2	8	16	150
0:24:34	17	12,2	8	16	150
0:24:35	17	12,2	8	16	150
0:24:36	17	12,2	8	16	150
0:24:37	17	12,2	8	16	150
0:24:38	17	12,2	8	16	150
0:24:39	17	12,2	8	16	150
0:24:40	17	12,2	8	16	150
0:24:41	17	12,2	8	16	150
0:24:42	17	12,2	8	16	150
0:24:43	17	12,2	8	16	150
0:24:44	17	12,2	8	16	150
0:24:45	17	12,2	8	16	150
0:24:46	17	12,2	8	16	150
0:24:47	17	12,2	8	16	150
0:24:48	17	12,1	8	16	150
0:24:49	17	12,1	8	16	150
0:24:50	17	12,1	8	16	150
0:24:51	17	12,1	8	16	150
0:24:52	17	12,1	8	16	150
0:24:53	17	12,1	8	16	150
0:24:54	17	12,1	8	16	150
0:24:55	17	12,1	8	16	150
0:24:56	17	12,1	8	16	150
0:24:57	17	12,1	8	16	150
0:24:58	17	12,1	8	16	150
0:24:59	17	12,1	8	16	150
0:25:00	17	12,1	8	16	150
0:25:01	17	12,1	8	16	150
0:25:02	17	12,1	8	16	150
0:25:03	17	12,1	8	16	150
0:25:04	17	12,1	8	16	150
0:25:05	17	12,1	8	16	150
0:25:06	17	12,1	8	16	150
0:25:07	17	12,1	8	16	150
0:25:08	17	12,1	8	16	150
0:25:09	17	12,1	8	16	150
0:25:10	17	12,1	8	16	150
0:25:11	17	12,1	8	16	150
0:25:12	17	12,1	8	16	150
0:25:13	17	12,1	8	16	150
0:25:14	17	12,1	8	16	150
0:25:15	17	12,1	8	16	150
0:25:16	17	12,1	8	16	150
0:25:17	17	12,1	8	16	150
0:25:18	17	12,1	8	16	150
0:25:19	17	12,1	8	16	150
0:25:20	17	12,0	8	16	150
0:25:21	17	12,0	8	16	150
0:25:22	17	12,0	8	16	150
0:25:23	17	12,0	8	16	150
0:25:24	17	12,0	8	16	150
0:25:25	17	12,0	8	16	150
0:25:26	17	12,0	8	16	150
0:25:27	17	12,0	8	16	150
0:25:28	17	12,0	8	16	150
0:25:29	17	12,0	8	16	150
0:25:30	17	12,0	8	16	150
0:25:31	17	12,0	8	16	150
0:25:32	17	12,0	8	16	150
0:25:33	17	12,0	8	16	150
0:25:34	17	12,0	8	16	150
0:25:35	17	12,0	8	16	150
0:25:36	17	12,0	8	16	150
0:25:37	17	12,0	8	16	150
0:25:38	17	12,0	8	16	150
0:25:39	17	12,0	8	16	150
0:25:40	17	12,0	8	16	150
0:25:41	17	12,0	8	16	150
0:25:42	17	12,0	8	16	150
0:25:43	17	12,0	8	16	150
0:25:44	17	12,0	8	16	150
0:25:45	17	12,0	8	16	150
0:25:46	17	12,0	8	16	150
0:25:47	17	12,0	8	16	150
0:25:48	17	12,0	8	16	150
0:25:49	17	12,0	8	16	150
0:25:50	17	12,0	8	16	150
0:25:51	17	12,0	8	16	150
0:25:52	17	12,0	8	16	150
0:25:53	17	12,0	8	16	150
0:25:54	17	12,1	8	16	150
0:25:55	17	12,3	8	16	150
0:25:56	17	12,3	8	16	150
0:25:57	17	12,4	8	16	150
0:25:58	17	12,4	8	16	150
0:25:59	17	12,4	8	16	150
0:26:00	17	12,4	8	16	150
0:26:01	17	12,4	8	16	150
0:26:02	17	12,4	8	16	150
0:26:03	17	12,4	8	16	150
0:26:04	17	12,4	8	16	150
0:26:05	17	12,4	8	16	150
0:26:06	17	12,4	8	16	150
0:26:07	17	12,3	8	16	150
0:26:08	17	12,3	8	16	150
0:26:09	17	12,3	8	16	150
0:26:10	17	12,3	8	16	150
0:26:11	17	12,3	8	16	150
0:26:12	17	12,3	8	16	150
0:26:13	17	12,3	8	16	150
0:26:14	17	12,3	8	16	150
0:26:15	17	12,3	8	16	150
0:26:16	17	12,3	8	16	150
0:26:17	17	12,3	8	16	150
0:26:18	17	12,3	8	16	150
0:26:19	17	12,3	8	16	150
0:26:20	17	12,3	8	16	150
0:26:21	17	12,3	8	16	150
0:26:22	17	12,3	8	16	150
0:26:23	17	12,3	8	16	150
0:26:24	17	12,3	8	16	150
0:26:25	17	12,3	8	16	150
0:26:26	17	12,3	8	16	150
0:26:27	17	12,3	8	16	150
0:26:28	17	12,3	8	16	150
0:26:29	17	12,3	8	16	150
0:26:30	17	12,3	8	16	150
0:26:31	17	12,3	8	16	150
