Repository: ProgWizer/parser

File: project-root/data/Data Acquisition/Data Acquisition/2019 year (140)/19-103.txt (part 1 of 8)
--Test Summary--
Full Path and File Name	
Instrument Name	7322
Instrument Type	Model 7322 Consistometer - Variable Speed
Instrument Serial Number	
Test Start Date	03.12.2019
Test Start Time	12:40:05
Test Stop Date	03.12.2019
Test Stop Time	15:59:42
Test Length	3:19:37
Final Sample Time Offset	3:19:36
Controller Schedule Name	
Sampling Period	1 second
Comments	
Information	WellID	
Information	Customer	
Information	EngName	
Information	CementClass	G
Information	CementMfr	
Information	Additives	100G+100GVVS+0.3DPC+0.7CFL-450+0.3LK
Information	Density	1850
Information	BHCT	15
Information	BHST	8
Information	FluidLoss	
Information	JobType	
Calculated Value	Time_30Bc	3:02:27
Calculated Value	Time_70Bc	3:13:57
Calculated Value	Time_100Bc	N/A
Initial Temperature (°C)	24 °C
Final Temperature (°C)	17 °C
Initial Pressure (MPa)	0,7 MPa
Final Pressure (MPa)	12,1 MPa
Initial Consistency (Bc)	9 Bc
Final Consistency (Bc)	98 Bc
Initial Wall Temperature (°C)	17 °C
Final Wall Temperature (°C)	14 °C
Initial Motor Speed (RPM)	150 RPM
Final Motor Speed (RPM)	150 RPM
--Data--
Time (HH:MM:SS)	Temperature (°C)	Pressure (MPa)	Consistency (Bc)	Wall Temperature (°C)	Motor Speed (RPM)
0:00:00	24	0,7	9	17	150
0:00:01	24	0,6	9	17	150
0:00:02	24	0,7	9	17	150
0:00:03	24	0,7	9	17	150
0:00:04	24	0,7	9	17	150
0:00:05	24	0,7	9	17	150
0:00:06	24	0,7	9	17	150
0:00:07	24	0,7	9	17	150
0:00:08	24	0,7	9	17	150
0:00:09	24	0,7	9	17	150
0:00:10	24	0,7	9	17	150
0:00:11	24	0,7	9	17	150
0:00:12	24	0,7	9	17	150
0:00:13	23	0,7	9	17	150
0:00:14	23	0,7	9	17	150
0:00:15	23	0,7	9	17	150
0:00:16	23	0,8	9	17	150
0:00:17	23	0,8	9	17	150
0:00:18	23	0,8	9	17	150
0:00:19	23	0,8	9	17	150
0:00:20	23	0,8	9	17	150
0:00:21	23	0,8	9	17	150
0:00:22	23	0,8	9	17	150
0:00:23	23	0,8	9	17	150
0:00:24	23	0,8	9	17	150
0:00:25	23	0,8	9	17	150
0:00:26	23	0,8	9	17	150
0:00:27	23	0,8	9	17	150
0:00:28	23	0,8	9	17	150
0:00:29	23	0,8	9	17	150
0:00:30	23	0,9	9	17	150
0:00:31	23	0,9	9	17	150
0:00:32	23	0,9	9	17	150
0:00:33	23	0,9	9	17	150
0:00:34	23	0,9	9	17	150
0:00:35	23	0,8	9	17	150
0:00:36	23	0,9	9	17	150
0:00:37	23	0,9	9	17	150
0:00:38	23	0,9	9	17	150
0:00:39	23	0,9	9	17	150
0:00:40	23	0,9	9	17	150
0:00:41	23	0,9	9	17	150
0:00:42	23	0,9	9	17	150
0:00:43	23	1,0	9	17	150
0:00:44	23	1,0	9	17	150
0:00:45	23	1,0	9	17	150
0:00:46	23	1,0	9	17	150
0:00:47	23	1,0	9	17	150
0:00:48	23	1,0	9	17	150
0:00:49	23	1,1	9	17	150
0:00:50	23	1,1	9	17	150
0:00:51	23	1,1	9	17	150
0:00:52	23	1,1	9	17	150
0:00:53	23	1,1	9	17	150
0:00:54	23	1,1	9	17	150
0:00:55	23	1,1	9	17	150
0:00:56	23	1,1	9	17	150
0:00:57	23	1,1	9	17	150
0:00:58	23	1,1	9	17	150
0:00:59	23	1,1	9	17	150
0:01:00	23	1,1	9	17	150
0:01:01	23	1,2	9	17	150
0:01:02	23	1,3	9	17	150
0:01:03	23	1,3	9	17	150
0:01:04	23	1,3	9	17	150
0:01:05	23	1,3	9	17	150
0:01:06	23	1,3	9	17	150
0:01:07	23	1,3	9	17	150
0:01:08	23	1,3	9	17	150
0:01:09	23	1,3	9	17	150
0:01:10	23	1,3	9	17	150
0:01:11	23	1,3	9	17	150
0:01:12	23	1,3	9	17	150
0:01:13	23	1,2	9	17	150
0:01:14	23	1,3	9	17	150
0:01:15	23	1,3	9	17	150
0:01:16	23	1,3	9	17	150
0:01:17	23	1,3	9	17	150
0:01:18	23	1,4	9	17	150
0:01:19	23	1,4	9	17	150
0:01:20	23	1,4	9	17	150
0:01:21	23	1,4	9	17	150
0:01:22	23	1,4	9	17	150
0:01:23	23	1,4	9	17	150
0:01:24	23	1,4	9	17	150
0:01:25	23	1,4	9	17	150
0:01:26	23	1,4	9	17	150
0:01:27	23	1,4	9	17	150
0:01:28	23	1,4	9	17	150
0:01:29	23	1,4	9	17	150
0:01:30	22	1,4	9	17	150
0:01:31	22	1,5	9	17	150
0:01:32	22	1,5	9	17	150
0:01:33	22	1,6	9	17	150
0:01:34	22	1,6	9	17	150
0:01:35	22	1,6	9	17	150
0:01:36	22	1,6	9	17	150
0:01:37	22	1,6	9	17	150
0:01:38	22	1,6	9	17	150
0:01:39	22	1,5	9	17	150
0:01:40	22	1,5	9	17	150
0:01:41	22	1,5	9	17	150
0:01:42	22	1,5	9	17	150
0:01:43	22	1,5	9	17	150
0:01:44	22	1,6	9	17	150
0:01:45	22	1,6	9	17	150
0:01:46	22	1,6	9	17	150
0:01:47	22	1,6	9	17	150
0:01:48	22	1,6	9	17	150
0:01:49	22	1,6	9	17	150
0:01:50	22	1,7	9	17	150
0:01:51	22	1,7	9	17	150
0:01:52	22	1,7	9	17	150
0:01:53	22	1,7	9	17	150
0:01:54	22	1,7	9	17	150
0:01:55	22	1,7	9	17	150
0:01:56	22	1,7	9	17	150
0:01:57	22	1,7	9	17	150
0:01:58	22	1,7	9	17	150
0:01:59	22	1,7	9	17	150
0:02:00	22	1,7	9	17	150
0:02:01	22	1,7	9	17	150
0:02:02	22	1,8	9	17	150
0:02:03	22	1,9	9	17	150
0:02:04	22	1,9	9	17	150
0:02:05	22	1,9	9	17	150
0:02:06	22	1,9	9	17	150
0:02:07	22	1,9	9	17	150
0:02:08	22	1,9	9	17	150
0:02:09	22	1,9	9	17	150
0:02:10	22	1,9	9	17	150
0:02:11	22	1,9	9	17	150
0:02:12	22	1,9	9	17	150
0:02:13	22	1,9	9	17	150
0:02:14	22	1,9	9	17	150
0:02:15	22	1,9	9	17	150
0:02:16	22	1,9	9	17	150
0:02:17	22	1,9	9	17	150
0:02:18	22	1,9	9	17	150
0:02:19	22	1,9	9	17	150
0:02:20	22	1,9	9	17	150
0:02:21	22	1,9	9	17	150
0:02:22	22	1,9	9	17	150
0:02:23	22	1,9	9	17	150
0:02:24	22	2,1	9	17	150
0:02:25	22	2,2	9	17	150
0:02:26	22	2,2	9	17	150
0:02:27	22	2,2	9	17	150
0:02:28	22	2,2	9	17	150
0:02:29	22	2,2	9	17	150
0:02:30	22	2,2	9	17	150
0:02:31	22	2,2	9	17	150
0:02:32	22	2,2	9	17	150
0:02:33	22	2,2	9	17	150
0:02:34	22	2,1	9	17	150
0:02:35	22	2,1	9	17	150
0:02:36	22	2,1	9	17	150
0:02:37	22	2,1	9	17	150
0:02:38	22	2,1	9	17	150
0:02:39	22	2,1	9	17	150
0:02:40	22	2,1	9	17	150
0:02:41	22	2,1	9	17	150
0:02:42	22	2,1	9	17	150
0:02:43	22	2,1	9	17	150
0:02:44	22	2,1	9	17	150
0:02:45	22	2,1	9	17	150
0:02:46	22	2,1	9	17	150
0:02:47	22	2,1	9	17	150
0:02:48	22	2,1	9	17	150
0:02:49	22	2,3	9	17	150
0:02:50	22	2,4	9	17	150
0:02:51	22	2,4	9	17	150
0:02:52	22	2,4	9	17	150
0:02:53	22	2,4	9	17	150
0:02:54	22	2,4	9	17	150
0:02:55	22	2,4	9	17	150
0:02:56	22	2,4	9	17	150
0:02:57	22	2,4	9	17	150
0:02:58	22	2,4	9	17	150
0:02:59	22	2,4	9	17	150
0:03:00	22	2,4	9	17	150
0:03:01	22	2,4	9	17	150
0:03:02	22	2,4	9	17	150
0:03:03	22	2,4	9	17	150
0:03:04	21	2,3	9	17	150
0:03:05	21	2,3	9	17	150
0:03:06	21	2,3	9	17	150
0:03:07	21	2,3	9	17	150
0:03:08	21	2,4	9	17	150
0:03:09	21	2,5	9	17	150
0:03:10	21	2,5	9	17	150
0:03:11	21	2,5	9	17	150
0:03:12	21	2,6	9	17	150
0:03:13	21	2,6	9	17	150
0:03:14	21	2,6	9	17	150
0:03:15	21	2,5	9	17	150
0:03:16	21	2,5	9	16	150
0:03:17	21	2,5	9	17	150
0:03:18	21	2,5	9	17	150
0:03:19	21	2,5	9	17	150
0:03:20	21	2,5	9	17	150
0:03:21	21	2,5	9	17	150
0:03:22	21	2,5	9	17	150
0:03:23	21	2,5	9	16	150
0:03:24	21	2,5	9	17	150
0:03:25	21	2,5	9	16	150
0:03:26	21	2,5	9	16	150
0:03:27	21	2,6	9	16	150
0:03:28	21	2,6	9	17	150
0:03:29	21	2,6	9	16	150
0:03:30	21	2,6	9	17	150
0:03:31	21	2,6	9	17	150
0:03:32	21	2,6	9	17	150
0:03:33	21	2,7	9	17	150
0:03:34	21	2,9	9	16	150
0:03:35	21	2,9	9	17	150
0:03:36	21	2,9	9	16	150
0:03:37	21	2,9	9	17	150
0:03:38	21	2,9	9	17	150
0:03:39	21	2,9	9	17	150
0:03:40	21	2,9	9	16	150
0:03:41	21	2,9	9	17	150
0:03:42	21	2,9	9	17	150
0:03:43	21	2,9	9	16	150
0:03:44	21	2,9	9	16	150
0:03:45	21	2,9	9	17	150
0:03:46	21	2,9	9	16	150
0:03:47	21	2,9	9	16	150
0:03:48	21	2,9	9	16	150
0:03:49	21	2,9	9	16	150
0:03:50	21	2,9	9	17	150
0:03:51	21	2,9	9	16	150
0:03:52	21	2,8	9	16	150
0:03:53	21	2,8	9	16	150
0:03:54	21	2,8	9	17	150
0:03:55	21	2,8	9	16	150
0:03:56	21	2,8	9	16	150
0:03:57	21	2,8	9	17	150
0:03:58	21	2,8	9	16	150
0:03:59	21	2,8	9	17	150
0:04:00	21	2,8	9	16	150
0:04:01	21	2,8	9	16	150
0:04:02	21	2,8	9	16	150
0:04:03	21	2,9	9	16	150
0:04:04	21	3,0	9	16	150
0:04:05	21	3,1	9	16	150
0:04:06	21	3,1	9	16	150
0:04:07	21	3,1	9	16	150
0:04:08	21	3,1	9	16	150
0:04:09	21	3,1	9	16	150
0:04:10	21	3,0	9	16	150
0:04:11	21	3,0	9	16	150
0:04:12	21	3,0	9	16	150
0:04:13	21	3,0	9	16	150
0:04:14	21	3,0	9	16	150
0:04:15	21	3,0	9	16	150
0:04:16	21	3,0	9	16	150
0:04:17	21	3,0	9	16	150
0:04:18	21	3,0	9	16	150
0:04:19	21	3,0	9	16	150
0:04:20	21	3,2	9	16	150
0:04:21	21	3,3	9	16	150
0:04:22	21	3,3	9	16	150
0:04:23	21	3,3	9	16	150
0:04:24	21	3,3	9	16	150
0:04:25	21	3,3	9	16	150
0:04:26	21	3,3	9	16	150
0:04:27	21	3,3	9	16	150
0:04:28	21	3,3	9	16	150
0:04:29	21	3,3	9	16	150
0:04:30	21	3,3	9	16	150
0:04:31	21	3,3	9	16	150
0:04:32	21	3,3	9	16	150
0:04:33	21	3,3	9	16	150
0:04:34	21	3,3	9	16	150
0:04:35	21	3,2	9	16	150
0:04:36	21	3,2	9	16	150
0:04:37	21	3,2	9	17	150
0:04:38	21	3,2	9	16	150
0:04:39	21	3,2	9	16	150
0:04:40	21	3,2	9	16	150
0:04:41	21	3,2	9	16	150
0:04:42	21	3,2	9	16	150
0:04:43	21	3,3	9	16	150
0:04:44	21	3,3	9	16	150
0:04:45	21	3,3	9	16	150
0:04:46	21	3,3	9	16	150
0:04:47	21	3,3	9	16	150
0:04:48	21	3,6	9	16	150
0:04:49	21	3,6	9	16	150
0:04:50	21	3,7	9	16	150
0:04:51	21	3,7	9	16	150
0:04:52	21	3,7	9	16	150
0:04:53	21	3,7	9	16	150
0:04:54	21	3,7	9	16	150
0:04:55	20	3,7	9	16	150
0:04:56	20	3,6	9	16	150
0:04:57	20	3,6	9	16	150
0:04:58	20	3,6	9	16	150
0:04:59	20	3,6	9	16	150
0:05:00	20	3,6	9	16	150
0:05:01	20	3,6	9	16	150
0:05:02	20	3,6	9	16	150
0:05:03	20	3,6	9	16	150
0:05:04	20	3,6	9	16	150
0:05:05	20	3,6	9	16	150
0:05:06	20	3,6	9	16	150
0:05:07	20	3,6	9	16	150
0:05:08	20	3,6	9	16	150
0:05:09	20	3,6	9	16	150
0:05:10	20	3,6	9	16	150
0:05:11	20	3,6	9	16	150
0:05:12	20	3,6	9	16	150
0:05:13	20	3,6	9	16	150
0:05:14	20	3,6	9	16	150
0:05:15	20	3,5	9	16	150
0:05:16	20	3,5	9	16	150
0:05:17	20	3,5	9	16	150
0:05:18	20	3,5	9	16	150
0:05:19	20	3,5	9	16	150
0:05:20	20	3,6	9	16	150
0:05:21	20	3,7	9	16	150
0:05:22	20	3,8	9	16	150
0:05:23	20	3,8	9	16	150
0:05:24	20	3,8	9	16	150
0:05:25	20	3,8	9	16	150
0:05:26	20	3,8	9	16	150
0:05:27	20	3,8	9	16	150
0:05:28	20	3,8	9	16	150
0:05:29	20	3,7	9	16	150
0:05:30	20	3,7	9	16	150
0:05:31	20	3,7	9	16	150
0:05:32	20	3,7	9	16	150
0:05:33	20	3,7	9	16	150
0:05:34	20	3,7	9	16	150
0:05:35	20	3,7	9	16	150
0:05:36	20	3,9	9	16	150
0:05:37	20	4,0	9	16	150
0:05:38	20	4,1	9	16	150
0:05:39	20	4,1	9	16	150
0:05:40	20	4,1	9	16	150
0:05:41	20	4,1	9	16	150
0:05:42	20	4,1	9	16	150
0:05:43	20	4,1	9	16	150
0:05:44	20	4,1	9	16	150
0:05:45	20	4,1	9	16	150
0:05:46	20	4,1	9	16	150
0:05:47	20	4,1	9	16	150
0:05:48	20	4,1	9	16	150
0:05:49	20	4,1	9	16	150
0:05:50	20	4,1	9	16	150
0:05:51	20	4,1	9	16	150
0:05:52	20	4,1	9	16	150
0:05:53	20	4,0	9	16	150
0:05:54	20	4,0	9	16	150
0:05:55	20	4,0	9	16	150
0:05:56	20	4,0	9	16	150
0:05:57	20	4,0	9	16	150
0:05:58	20	4,0	9	16	150
0:05:59	20	4,0	9	16	150
0:06:00	20	4,0	9	16	150
0:06:01	20	4,0	9	16	150
0:06:02	20	4,0	9	16	150
0:06:03	20	4,0	9	16	150
0:06:04	20	4,0	9	16	150
0:06:05	20	4,0	9	16	150
0:06:06	20	4,0	9	16	150
0:06:07	20	4,0	9	16	150
0:06:08	20	4,1	9	16	150
0:06:09	20	4,3	9	16	150
0:06:10	20	4,4	9	16	150
0:06:11	20	4,4	9	16	150
0:06:12	20	4,4	9	16	150
0:06:13	20	4,4	9	16	150
0:06:14	20	4,4	9	16	150
0:06:15	20	4,4	9	16	150
0:06:16	20	4,4	9	16	150
0:06:17	20	4,4	9	16	150
0:06:18	20	4,4	9	16	150
0:06:19	20	4,4	9	16	150
0:06:20	20	4,4	9	16	150
0:06:21	20	4,4	9	16	150
0:06:22	20	4,3	9	16	150
0:06:23	20	4,3	9	16	150
0:06:24	20	4,3	9	16	150
0:06:25	20	4,3	9	16	150
0:06:26	20	4,3	9	16	150
0:06:27	20	4,3	9	16	150
0:06:28	20	4,3	9	16	150
0:06:29	20	4,3	9	16	150
0:06:30	20	4,3	9	16	150
0:06:31	20	4,3	9	16	150
0:06:32	20	4,3	9	16	150
0:06:33	20	4,3	9	16	150
0:06:34	20	4,3	9	16	150
0:06:35	20	4,3	9	16	150
0:06:36	20	4,3	9	16	150
0:06:37	20	4,4	9	16	150
0:06:38	20	4,4	9	16	150
0:06:39	20	4,4	9	16	150
0:06:40	20	4,3	9	16	150
0:06:41	20	4,6	9	16	150
0:06:42	20	4,7	9	16	150
0:06:43	20	4,8	9	16	150
0:06:44	20	4,8	9	16	150
0:06:45	20	4,8	9	16	150
0:06:46	20	4,8	9	16	150
0:06:47	20	4,8	9	16	150
0:06:48	20	4,8	9	16	150
0:06:49	20	4,8	9	16	150
0:06:50	20	4,8	9	16	150
0:06:51	20	4,8	9	16	150
0:06:52	20	4,8	9	16	150
0:06:53	20	4,7	9	16	150
0:06:54	20	4,7	9	16	150
0:06:55	20	4,7	9	16	150
0:06:56	20	4,7	9	16	150
0:06:57	20	4,7	9	16	150
0:06:58	20	4,7	9	16	150
0:06:59	20	4,7	9	16	150
0:07:00	20	4,7	9	16	150
0:07:01	20	4,7	9	16	150
0:07:02	20	4,7	9	16	150
0:07:03	20	4,7	9	16	150
0:07:04	20	4,7	9	16	150
0:07:05	20	4,7	9	16	150
0:07:06	20	4,7	9	16	150
0:07:07	19	4,7	9	16	150
0:07:08	19	4,7	9	16	150
0:07:09	20	4,7	9	16	150
0:07:10	19	4,7	9	16	150
0:07:11	19	4,7	9	16	150
0:07:12	19	4,7	9	16	150
0:07:13	19	4,7	9	16	150
0:07:14	19	4,7	9	16	150
0:07:15	19	4,7	9	16	150
0:07:16	19	4,7	9	16	150
0:07:17	19	4,7	9	16	150
0:07:18	19	4,9	9	16	150
0:07:19	19	5,0	9	16	150
0:07:20	19	5,1	9	16	150
0:07:21	19	5,1	9	16	150
0:07:22	19	5,1	9	16	150
0:07:23	19	5,1	9	16	150
0:07:24	19	5,1	9	16	150
0:07:25	19	5,1	9	16	150
0:07:26	19	5,1	9	16	150
0:07:27	19	5,1	9	16	150
0:07:28	19	5,1	9	16	150
0:07:29	19	5,1	9	16	150
0:07:30	19	5,1	9	16	150
0:07:31	19	5,1	9	16	150
0:07:32	19	5,1	9	16	150
0:07:33	19	5,1	9	16	150
0:07:34	19	5,1	9	16	150
0:07:35	19	5,0	9	16	150
0:07:36	19	5,0	9	16	150
0:07:37	19	5,0	9	16	150
0:07:38	19	5,0	9	16	150
0:07:39	19	5,0	9	16	150
0:07:40	19	5,0	9	16	150
0:07:41	19	5,0	9	16	150
0:07:42	19	5,0	9	16	150
0:07:43	19	5,0	9	16	150
0:07:44	19	5,0	9	16	150
0:07:45	19	5,0	9	16	150
0:07:46	19	5,0	9	16	150
0:07:47	19	5,0	9	16	150
0:07:48	19	5,0	9	16	150
0:07:49	19	5,0	9	16	150
0:07:50	19	5,0	9	16	150
0:07:51	19	5,0	9	16	150
0:07:52	19	5,0	9	16	150
0:07:53	19	5,2	9	16	150
0:07:54	19	5,4	9	16	150
0:07:55	19	5,4	9	16	150
0:07:56	19	5,4	9	16	150
0:07:57	19	5,4	9	16	150
0:07:58	19	5,4	9	16	150
0:07:59	19	5,4	9	16	150
0:08:00	19	5,4	9	16	150
0:08:01	19	5,4	9	16	150
0:08:02	19	5,4	9	16	150
0:08:03	19	5,4	9	16	150
0:08:04	19	5,4	9	16	150
0:08:05	19	5,4	9	16	150
0:08:06	19	5,4	9	16	150
0:08:07	19	5,4	9	16	150
0:08:08	19	5,4	9	16	150
0:08:09	19	5,4	9	16	150
0:08:10	19	5,4	9	16	150
0:08:11	19	5,4	9	16	150
0:08:12	19	5,4	9	16	150
0:08:13	19	5,4	9	16	150
0:08:14	19	5,4	9	16	150
0:08:15	19	5,4	9	16	150
0:08:16	19	5,4	9	16	150
0:08:17	19	5,4	9	16	150
0:08:18	19	5,3	9	16	150
0:08:19	19	5,3	9	16	150
0:08:20	19	5,3	9	16	150
0:08:21	19	5,3	9	16	150
0:08:22	19	5,3	9	16	150
0:08:23	19	5,3	9	16	150
0:08:24	19	5,3	9	16	150
0:08:25	19	5,3	9	16	150
0:08:26	19	5,3	9	16	150
0:08:27	19	5,3	9	16	150
0:08:28	19	5,5	9	16	150
0:08:29	19	5,7	9	16	150
0:08:30	19	5,8	9	16	150
0:08:31	19	5,8	9	16	150
0:08:32	19	5,8	9	16	150
0:08:33	19	5,8	9	16	150
0:08:34	19	5,8	9	16	150
0:08:35	19	5,8	9	16	150
0:08:36	19	5,8	9	16	150
0:08:37	19	5,8	9	16	150
0:08:38	19	5,8	9	16	150
0:08:39	19	5,8	9	16	150
0:08:40	19	5,8	9	16	150
0:08:41	19	5,8	9	16	150
0:08:42	19	5,7	9	16	150
0:08:43	19	5,7	9	16	150
0:08:44	19	5,7	9	16	150
0:08:45	19	5,7	9	16	150
0:08:46	19	5,7	9	16	150
0:08:47	19	5,7	9	16	150
0:08:48	19	5,7	9	16	150
0:08:49	19	5,7	9	16	150
0:08:50	19	5,7	9	16	150
0:08:51	19	5,7	9	16	150
0:08:52	19	5,7	9	16	150
0:08:53	19	5,7	9	16	150
0:08:54	19	5,7	9	16	150
0:08:55	19	5,7	9	16	150
0:08:56	19	5,7	9	16	150
0:08:57	19	5,7	9	16	150
0:08:58	19	5,7	9	16	150
0:08:59	19	5,7	9	16	150
0:09:00	19	5,7	9	16	150
0:09:01	19	5,7	9	16	150
0:09:02	19	5,8	9	16	150
0:09:03	19	5,8	9	16	150
0:09:04	19	5,8	9	16	150
0:09:05	19	5,8	9	16	150
0:09:06	19	5,8	9	16	150
0:09:07	19	5,8	9	16	150
0:09:08	19	5,8	9	16	150
0:09:09	19	5,8	9	16	150
0:09:10	19	5,8	9	16	150
0:09:11	19	5,8	9	16	150
0:09:12	19	5,8	9	16	150
0:09:13	19	5,8	9	16	150
0:09:14	19	5,8	9	16	150
0:09:15	19	5,8	9	16	150
0:09:16	19	5,9	9	16	150
0:09:17	19	6,0	9	16	150
0:09:18	19	6,1	9	16	150
0:09:19	19	6,1	9	16	150
0:09:20	19	6,1	9	16	150
0:09:21	19	6,1	9	16	150
0:09:22	19	6,1	9	16	150
0:09:23	19	6,1	9	16	150
0:09:24	19	6,1	9	16	150
0:09:25	19	6,1	9	16	150
0:09:26	19	6,1	9	16	150
0:09:27	19	6,1	9	16	150
0:09:28	19	6,1	9	16	150
0:09:29	19	6,1	9	16	150
0:09:30	19	6,1	9	16	150
0:09:31	19	6,1	9	16	150
0:09:32	19	6,1	9	16	150
0:09:33	19	6,1	9	16	150
0:09:34	19	6,1	9	16	150
0:09:35	19	6,1	9	16	150
0:09:36	19	6,1	9	16	150
0:09:37	19	6,1	9	16	150
0:09:38	19	6,1	9	16	150
0:09:39	19	6,1	9	16	150
0:09:40	19	6,1	9	16	150
0:09:41	19	6,2	9	16	150
0:09:42	19	6,4	9	16	150
0:09:43	19	6,5	9	16	150
0:09:44	19	6,5	9	16	150
0:09:45	19	6,5	9	16	150
0:09:46	19	6,5	9	16	150
0:09:47	19	6,5	9	16	150
0:09:48	19	6,5	9	16	150
0:09:49	19	6,5	9	16	150
0:09:50	19	6,5	9	16	150
0:09:51	19	6,5	9	16	150
0:09:52	19	6,5	9	16	150
0:09:53	19	6,5	9	16	150
0:09:54	19	6,5	9	16	150
0:09:55	19	6,5	9	16	150
0:09:56	19	6,5	9	16	150
0:09:57	19	6,5	9	16	150
0:09:58	19	6,5	9	16	150
0:09:59	19	6,5	9	16	150
0:10:00	19	6,5	9	16	150
0:10:01	19	6,5	9	16	150
0:10:02	19	6,5	9	16	150
0:10:03	18	6,5	9	16	150
0:10:04	18	6,5	9	16	150
0:10:05	18	6,5	9	16	150
0:10:06	18	6,5	9	16	150
0:10:07	18	6,5	9	16	150
0:10:08	18	6,5	9	16	150
0:10:09	18	6,5	9	16	150
0:10:10	18	6,5	9	16	150
0:10:11	18	6,4	9	16	150
0:10:12	18	6,4	9	16	150
0:10:13	18	6,4	9	16	150
0:10:14	18	6,4	9	16	150
0:10:15	18	6,4	9	16	150
0:10:16	18	6,4	9	16	150
0:10:17	18	6,4	9	16	150
0:10:18	18	6,4	9	16	150
0:10:19	18	6,4	9	16	150
0:10:20	18	6,5	9	16	150
0:10:21	18	6,8	9	16	150
0:10:22	18	6,9	9	16	150
0:10:23	18	7,0	9	16	150
0:10:24	18	7,0	9	16	150
0:10:25	18	7,0	9	16	150
0:10:26	18	7,0	9	16	150
0:10:27	18	7,0	9	16	150
0:10:28	18	7,0	9	16	150
0:10:29	18	7,0	9	16	150
0:10:30	18	7,0	9	16	150
0:10:31	18	6,9	9	16	150
0:10:32	18	6,9	9	16	150
0:10:33	18	6,9	9	16	150
0:10:34	18	6,9	9	16	150
0:10:35	18	6,9	9	16	150
0:10:36	18	6,9	9	16	150
0:10:37	18	6,9	9	16	150
0:10:38	18	6,9	9	16	150
0:10:39	18	6,9	9	16	150
0:10:40	18	6,9	9	16	150
0:10:41	18	6,9	9	16	150
0:10:42	18	6,9	9	16	150
0:10:43	18	6,9	9	16	150
0:10:44	18	6,9	9	16	150
0:10:45	18	6,9	9	16	150
0:10:46	18	6,9	9	16	150
0:10:47	18	6,9	9	16	150
0:10:48	18	6,9	9	16	150
0:10:49	18	6,9	9	16	150
0:10:50	18	6,9	9	16	150
0:10:51	18	6,9	9	16	150
0:10:52	18	6,9	9	16	150
0:10:53	18	6,9	9	16	150
0:10:54	18	6,9	9	16	150
0:10:55	18	6,9	9	16	150
0:10:56	18	6,9	9	16	150
0:10:57	18	6,8	9	16	150
0:10:58	18	6,9	9	16	150
0:10:59	18	6,8	9	16	150
0:11:00	18	6,8	9	16	150
0:11:01	18	6,8	9	16	150
0:11:02	18	6,8	9	16	150
0:11:03	18	6,8	9	16	150
0:11:04	18	7,0	9	16	150
0:11:05	18	7,2	9	16	150
0:11:06	18	7,3	9	16	150
0:11:07	18	7,3	9	16	150
0:11:08	18	7,3	9	16	150
0:11:09	18	7,3	9	16	150
0:11:10	18	7,3	9	16	150
0:11:11	18	7,3	9	16	150
0:11:12	18	7,3	9	16	150
0:11:13	18	7,3	9	16	150
0:11:14	18	7,3	9	16	150
0:11:15	18	7,3	9	16	150
0:11:16	18	7,3	9	16	150
0:11:17	18	7,3	9	16	150
0:11:18	18	7,3	9	16	150
0:11:19	18	7,3	9	16	150
0:11:20	18	7,3	9	16	150
0:11:21	18	7,3	9	16	150
0:11:22	18	7,3	9	16	150
0:11:23	18	7,3	9	16	150
0:11:24	18	7,3	9	16	150
0:11:25	18	7,3	9	16	150
0:11:26	18	7,3	9	16	150
0:11:27	18	7,3	9	16	150
0:11:28	18	7,3	9	16	150
0:11:29	18	7,2	9	16	150
0:11:30	18	7,2	9	16	150
0:11:31	18	7,2	9	16	150
0:11:32	18	7,2	9	16	150
0:11:33	18	7,2	9	16	150
0:11:34	18	7,2	9	16	150
0:11:35	18	7,2	9	16	150
0:11:36	18	7,2	9	16	150
0:11:37	18	7,2	9	16	150
0:11:38	18	7,2	9	16	150
0:11:39	18	7,2	9	16	150
0:11:40	18	7,2	9	16	150
0:11:41	18	7,2	9	16	150
0:11:42	18	7,2	9	16	150
0:11:43	18	7,2	9	16	150
0:11:44	18	7,2	9	16	150
0:11:45	18	7,3	9	15	150
0:11:46	18	7,3	9	16	150
0:11:47	18	7,3	9	16	150
0:11:48	18	7,3	9	16	150
0:11:49	18	7,5	9	16	150
0:11:50	18	7,7	9	16	150
0:11:51	18	7,7	9	16	150
0:11:52	18	7,7	9	16	150
0:11:53	18	7,7	9	16	150
0:11:54	18	7,7	9	16	150
0:11:55	18	7,7	9	16	150
0:11:56	18	7,7	9	16	150
0:11:57	18	7,7	9	16	150
0:11:58	18	7,7	9	16	150
0:11:59	18	7,7	9	16	150
0:12:00	18	7,7	9	15	150
0:12:01	18	7,7	9	15	150
0:12:02	18	7,7	9	16	150
0:12:03	18	7,7	9	16	150
0:12:04	18	7,7	9	16	150
0:12:05	18	7,7	9	16	150
0:12:06	18	7,7	9	15	150
0:12:07	18	7,7	9	16	150
0:12:08	18	7,7	9	16	150
0:12:09	18	7,7	9	16	150
0:12:10	18	7,7	9	15	150
0:12:11	18	7,7	9	16	150
0:12:12	18	7,7	9	15	150
0:12:13	18	7,7	9	16	150
0:12:14	18	7,7	9	16	150
0:12:15	18	7,7	9	15	150
0:12:16	18	7,7	9	16	150
0:12:17	18	7,7	9	15	150
0:12:18	18	7,7	9	16	150
0:12:19	18	7,6	9	15	150
0:12:20	18	7,6	9	15	150
0:12:21	18	7,6	9	15	150
0:12:22	18	7,6	9	16	150
0:12:23	18	7,6	9	15	150
0:12:24	18	7,6	9	16	150
0:12:25	18	7,6	9	16	150
0:12:26	18	7,6	9	15	150
0:12:27	18	7,6	9	16	150
0:12:28	18	7,9	9	15	150
0:12:29	18	8,0	9	16	150
0:12:30	18	8,1	9	16	150
0:12:31	18	8,1	9	16	150
0:12:32	18	8,1	9	16	150
0:12:33	18	8,1	9	16	150
0:12:34	18	8,1	9	15	150
0:12:35	18	8,1	9	15	150
0:12:36	18	8,1	9	16	150
0:12:37	18	8,1	9	16	150
0:12:38	18	8,1	9	16	150
0:12:39	18	8,1	9	15	150
0:12:40	18	8,1	9	15	150
0:12:41	18	8,1	9	15	150
0:12:42	18	8,1	9	16	150
0:12:43	18	8,1	9	15	150
0:12:44	18	8,1	9	15	150
0:12:45	18	8,1	9	15	150
0:12:46	18	8,1	9	16	150
0:12:47	18	8,1	9	15	150
0:12:48	18	8,1	9	15	150
0:12:49	18	8,1	9	15	150
0:12:50	18	8,1	9	15	150
0:12:51	18	8,1	9	16	150
0:12:52	18	8,1	9	16	150
0:12:53	18	8,1	9	16	150
0:12:54	18	8,1	9	15	150
0:12:55	18	8,1	9	15	150
0:12:56	18	8,0	9	15	150
0:12:57	18	8,0	9	16	150
0:12:58	18	8,0	9	15	150
0:12:59	18	8,0	9	15	150
0:13:00	18	8,0	9	15	150
0:13:01	18	8,0	9	15	150
0:13:02	18	8,0	9	15	150
0:13:03	18	8,0	9	15	150
0:13:04	18	8,0	9	15	150
0:13:05	18	8,0	9	15	150
0:13:06	18	8,0	9	15	150
0:13:07	18	8,0	9	15	150
0:13:08	18	8,0	9	15	150
0:13:09	18	8,1	9	15	150
0:13:10	18	8,2	9	15	150
0:13:11	18	8,2	9	15	150
0:13:12	18	8,2	9	15	150
0:13:13	18	8,2	9	16	150
0:13:14	18	8,2	9	15	150
0:13:15	18	8,2	9	15	150
0:13:16	18	8,2	9	15	150
0:13:17	18	8,2	9	15	150
0:13:18	18	8,2	9	15	150
0:13:19	18	8,2	9	15	150
0:13:20	18	8,2	9	15	150
0:13:21	18	8,2	9	15	150
0:13:22	18	8,2	9	15	150
0:13:23	18	8,2	9	15	150
0:13:24	18	8,2	9	15	150
0:13:25	18	8,2	9	15	150
0:13:26	18	8,2	9	15	150
0:13:27	18	8,4	9	15	150
0:13:28	18	8,4	9	15	150
0:13:29	18	8,5	9	15	150
0:13:30	18	8,5	9	15	150
0:13:31	18	8,5	9	15	150
0:13:32	18	8,5	9	15	150
0:13:33	18	8,5	9	15	150
0:13:34	18	8,5	9	15	150
0:13:35	18	8,5	9	15	150
0:13:36	18	8,5	9	15	150
0:13:37	18	8,5	9	15	150
0:13:38	18	8,5	9	15	150
0:13:39	18	8,5	9	15	150
0:13:40	18	8,5	9	15	150
0:13:41	18	8,5	9	15	150
0:13:42	18	8,5	9	15	150
0:13:43	18	8,4	9	15	150
0:13:44	18	8,4	9	15	150
0:13:45	18	8,4	9	15	150
0:13:46	18	8,4	9	15	150
0:13:47	18	8,4	9	15	150
0:13:48	18	8,4	9	15	150
0:13:49	18	8,4	9	15	150
0:13:50	18	8,4	9	15	150
0:13:51	18	8,4	9	15	150
0:13:52	18	8,5	9	15	150
0:13:53	18	8,6	9	15	150
0:13:54	18	8,6	9	15	150
0:13:55	18	8,6	9	15	150
0:13:56	18	8,6	9	15	150
0:13:57	18	8,6	9	15	150
0:13:58	18	8,6	9	15	150
0:13:59	18	8,6	9	15	150
0:14:00	17	8,6	9	15	150
0:14:01	18	8,6	9	15	150
0:14:02	17	8,6	9	15	150
0:14:03	17	8,6	9	15	150
0:14:04	18	8,6	9	15	150
0:14:05	17	8,6	9	15	150
0:14:06	17	8,6	9	15	150
0:14:07	17	8,6	9	15	150
0:14:08	17	8,6	9	15	150
0:14:09	17	8,6	9	15	150
0:14:10	17	8,6	9	15	150
0:14:11	17	8,7	9	15	150
0:14:12	17	8,8	9	15	150
0:14:13	17	8,9	9	15	150
0:14:14	17	8,9	9	15	150
0:14:15	17	8,9	9	15	150
0:14:16	17	8,9	9	15	150
0:14:17	17	8,9	9	15	150
0:14:18	17	8,9	9	15	150
0:14:19	17	8,9	9	15	150
0:14:20	17	8,9	9	15	150
0:14:21	17	8,9	9	15	150
0:14:22	17	8,9	9	15	150
0:14:23	17	8,9	9	15	150
0:14:24	17	8,9	9	15	150
0:14:25	17	8,9	9	15	150
0:14:26	17	8,9	9	15	150
0:14:27	17	8,9	9	15	150
0:14:28	17	8,9	9	15	150
0:14:29	17	8,9	9	15	150
0:14:30	17	8,9	9	15	150
0:14:31	17	8,9	9	15	150
0:14:32	17	8,8	9	15	150
0:14:33	17	8,8	9	15	150
0:14:34	17	8,8	9	15	150
0:14:35	17	8,8	9	15	150
0:14:36	17	8,9	9	15	150
0:14:37	17	9,0	9	15	150
0:14:38	17	9,0	9	15	150
0:14:39	17	9,1	9	15	150
0:14:40	17	9,1	9	15	150
0:14:41	17	9,1	9	15	150
0:14:42	17	9,1	9	15	150
0:14:43	17	9,1	9	15	150
0:14:44	17	9,1	9	15	150
0:14:45	17	9,1	9	15	150
0:14:46	17	9,0	9	15	150
0:14:47	17	9,0	9	15	150
0:14:48	17	9,0	9	15	150
0:14:49	17	9,0	9	15	150
0:14:50	17	9,0	9	15	150
0:14:51	17	9,0	9	15	150
0:14:52	17	9,0	9	15	150
0:14:53	17	9,0	9	15	150
0:14:54	17	9,0	9	15	150
0:14:55	17	9,0	9	15	150
0:14:56	17	9,2	9	15	150
0:14:57	17	9,3	9	15	150
0:14:58	17	9,3	9	15	150
0:14:59	17	9,3	9	15	150
0:15:00	17	9,3	9	15	150
0:15:01	17	9,3	9	15	150
0:15:02	17	9,3	9	15	150
0:15:03	17	9,3	9	15	150
0:15:04	17	9,3	9	15	150
0:15:05	17	9,3	9	15	150
0:15:06	17	9,3	9	15	150
0:15:07	17	9,3	9	15	150
0:15:08	17	9,3	9	15	150
0:15:09	17	9,3	9	15	150
0:15:10	17	9,3	9	15	150
0:15:11	17	9,3	9	15	150
0:15:12	17	9,3	9	15	150
0:15:13	17	9,3	9	15	150
0:15:14	17	9,3	9	15	150
0:15:15	17	9,3	9	15	150
0:15:16	17	9,3	9	15	150
0:15:17	17	9,3	9	15	150
0:15:18	17	9,3	9	15	150
0:15:19	17	9,3	9	15	150
0:15:20	17	9,3	9	15	150
0:15:21	17	9,3	9	15	150
0:15:22	17	9,4	9	15	150
0:15:23	17	9,4	9	15	150
0:15:24	17	9,4	9	15	150
0:15:25	17	9,4	9	15	150
0:15:26	17	9,4	9	15	150
0:15:27	17	9,4	9	15	150
0:15:28	17	9,4	9	15	150
0:15:29	17	9,4	9	15	150
0:15:30	17	9,4	9	15	150
0:15:31	17	9,4	9	15	150
0:15:32	17	9,6	9	15	150
0:15:33	17	9,7	9	15	150
0:15:34	17	9,7	9	15	150
0:15:35	17	9,8	9	15	150
0:15:36	17	9,8	9	15	150
0:15:37	17	9,8	9	15	150
0:15:38	17	9,8	9	15	150
0:15:39	17	9,8	9	15	150
0:15:40	17	9,8	9	15	150
0:15:41	17	9,7	9	15	150
0:15:42	17	9,8	9	15	150
0:15:43	17	9,7	9	15	150
0:15:44	17	9,7	9	15	150
0:15:45	17	9,7	9	15	150
0:15:46	17	9,7	9	15	150
0:15:47	17	9,7	9	15	150
0:15:48	17	9,7	9	15	150
0:15:49	17	9,7	9	15	150
0:15:50	17	9,7	9	15	150
0:15:51	17	9,7	9	15	150
0:15:52	17	9,7	9	15	150
0:15:53	17	9,7	9	15	150
0:15:54	17	9,7	9	15	150
0:15:55	17	9,7	9	15	150
0:15:56	17	9,7	9	15	150
0:15:57	17	9,7	9	15	150
0:15:58	17	9,7	9	15	150
0:15:59	17	9,7	9	15	150
0:16:00	17	9,7	9	15	150
0:16:01	17	9,7	9	15	150
0:16:02	17	9,7	9	15	150
0:16:03	17	9,7	9	15	150
0:16:04	17	9,7	9	15	150
0:16:05	17	9,7	9	15	150
0:16:06	17	9,7	9	15	150
0:16:07	17	9,7	9	15	150
0:16:08	17	9,7	9	15	150
0:16:09	17	9,7	9	15	150
0:16:10	17	9,8	9	15	150
0:16:11	17	10,1	9	15	150
0:16:12	17	10,2	9	15	150
0:16:13	17	10,2	9	15	150
0:16:14	17	10,2	9	15	150
0:16:15	17	10,2	9	15	150
0:16:16	17	10,2	9	15	150
0:16:17	17	10,2	9	15	150
0:16:18	17	10,2	9	15	150
0:16:19	17	10,2	9	15	150
0:16:20	17	10,2	9	15	150
0:16:21	17	10,2	9	15	150
0:16:22	17	10,2	9	15	150
0:16:23	17	10,2	9	15	150
0:16:24	17	10,2	9	15	150
0:16:25	17	10,2	9	15	150
0:16:26	17	10,2	9	15	150
0:16:27	17	10,2	9	15	150
0:16:28	17	10,2	9	15	150
0:16:29	17	10,2	9	15	150
0:16:30	17	10,1	9	15	150
0:16:31	17	10,1	9	15	150
0:16:32	17	10,1	9	15	150
0:16:33	17	10,1	9	15	150
0:16:34	17	10,1	9	15	150
0:16:35	17	10,1	9	15	150
0:16:36	17	10,1	9	15	150
0:16:37	17	10,1	9	15	150
0:16:38	17	10,1	9	15	150
0:16:39	17	10,1	9	15	150
0:16:40	17	10,1	9	15	150
0:16:41	17	10,1	9	15	150
0:16:42	17	10,1	9	15	150
0:16:43	17	10,1	9	15	150
0:16:44	17	10,1	9	15	150
0:16:45	17	10,1	9	15	150
0:16:46	17	10,1	9	15	150
0:16:47	17	10,1	9	15	150
0:16:48	17	10,1	9	15	150
0:16:49	17	10,1	9	15	150
0:16:50	17	10,2	9	15	150
0:16:51	17	10,2	9	15	150
0:16:52	17	10,2	9	15	150
0:16:53	17	10,2	9	15	150
0:16:54	17	10,2	9	15	150
0:16:55	17	10,2	9	15	150
0:16:56	17	10,2	9	15	150
0:16:57	17	10,2	9	15	150
0:16:58	17	10,2	9	15	150
0:16:59	17	10,2	9	15	150
0:17:00	17	10,2	9	15	150
0:17:01	17	10,4	9	15	150
0:17:02	17	10,5	9	15	150
0:17:03	17	10,6	9	15	150
0:17:04	17	10,6	9	15	150
0:17:05	17	10,6	9	15	150
0:17:06	17	10,6	9	15	150
0:17:07	17	10,6	9	15	150
0:17:08	17	10,6	9	15	150
0:17:09	17	10,6	9	15	150
0:17:10	17	10,6	9	15	150
0:17:11	17	10,6	9	15	150
0:17:12	17	10,6	9	15	150
0:17:13	17	10,6	9	15	150
0:17:14	17	10,6	9	15	150
0:17:15	17	10,6	9	15	150
0:17:16	17	10,6	9	15	150
0:17:17	17	10,6	9	15	150
0:17:18	17	10,6	9	15	150
0:17:19	17	10,6	9	15	150
0:17:20	17	10,6	9	15	150
0:17:21	17	10,6	9	15	150
0:17:22	17	10,5	9	15	150
0:17:23	17	10,5	9	15	150
0:17:24	17	10,5	9	15	150
0:17:25	17	10,5	9	15	150
0:17:26	17	10,5	9	15	150
0:17:27	17	10,5	9	15	150
0:17:28	17	10,5	9	15	150
0:17:29	17	10,5	9	15	150
0:17:30	17	10,5	9	15	150
0:17:31	17	10,5	9	15	150
0:17:32	17	10,5	9	15	150
0:17:33	17	10,5	9	15	150
0:17:34	17	10,6	9	15	150
0:17:35	17	10,7	9	15	150
0:17:36	17	10,7	9	15	150
0:17:37	17	10,7	9	15	150
0:17:38	17	10,7	9	15	150
0:17:39	17	10,7	9	15	150
0:17:40	17	10,7	9	15	150
0:17:41	17	10,7	9	15	150
0:17:42	17	10,7	9	15	150
0:17:43	17	10,7	9	15	150
0:17:44	17	10,7	9	15	150
0:17:45	17	10,7	9	15	150
0:17:46	17	10,7	9	15	150
0:17:47	17	10,7	9	15	150
0:17:48	17	10,7	9	15	150
0:17:49	17	10,9	9	15	150
0:17:50	17	11,0	9	15	150
0:17:51	17	11,0	9	15	150
0:17:52	17	11,0	9	15	150
0:17:53	17	11,0	9	15	150
0:17:54	17	11,0	9	15	150
0:17:55	17	11,0	9	15	150
0:17:56	17	11,0	9	15	150
0:17:57	17	11,0	9	15	150
0:17:58	17	11,0	9	15	150
0:17:59	17	11,0	9	15	150
0:18:00	17	11,0	9	15	150
0:18:01	17	11,0	9	15	150
0:18:02	17	11,0	9	15	150
0:18:03	17	11,0	9	15	150
0:18:04	17	11,0	9	15	150
0:18:05	17	11,0	9	15	150
0:18:06	17	11,0	9	15	150
0:18:07	17	11,0	9	15	150
0:18:08	17	11,0	9	15	150
0:18:09	17	11,0	9	15	150
0:18:10	17	11,0	9	15	150
0:18:11	17	11,0	9	15	150
0:18:12	17	11,0	9	15	150
0:18:13	17	11,0	9	15	150
0:18:14	17	11,0	9	15	150
0:18:15	17	11,0	9	15	150
0:18:16	17	11,0	9	15	150
0:18:17	17	11,0	9	15	150
0:18:18	17	11,0	9	15	150
0:18:19	17	11,0	9	15	150
0:18:20	17	11,1	9	15	150
0:18:21	17	11,1	9	15	150
0:18:22	17	11,1	9	15	150
0:18:23	17	11,1	9	15	150
0:18:24	17	11,1	9	15	150
0:18:25	17	11,1	9	15	150
0:18:26	17	11,1	9	15	150
0:18:27	17	11,1	9	15	150
0:18:28	17	11,1	9	15	150
0:18:29	17	11,1	9	15	150
0:18:30	17	11,1	9	15	150
0:18:31	17	11,1	9	15	150
0:18:32	17	11,1	9	15	150
0:18:33	17	11,2	9	15	150
0:18:34	17	11,4	9	15	150
0:18:35	17	11,4	9	15	150
0:18:36	17	11,4	9	15	150
0:18:37	17	11,4	9	15	150
0:18:38	17	11,4	9	15	150
0:18:39	17	11,4	9	15	150
0:18:40	17	11,4	9	15	150
0:18:41	17	11,4	9	15	150
0:18:42	17	11,4	9	15	150
0:18:43	17	11,4	9	15	150
0:18:44	17	11,4	9	15	150
0:18:45	17	11,4	9	15	150
0:18:46	17	11,4	9	15	150
0:18:47	17	11,4	9	15	150
0:18:48	17	11,4	9	15	150
0:18:49	17	11,4	9	15	150
0:18:50	17	11,4	9	15	150
0:18:51	17	11,4	9	15	150
0:18:52	17	11,4	9	15	150
0:18:53	17	11,4	9	15	150
0:18:54	17	11,4	9	15	150
0:18:55	17	11,4	9	15	150
0:18:56	17	11,4	9	15	150
0:18:57	17	11,4	9	15	150
0:18:58	17	11,4	9	15	150
0:18:59	17	11,4	9	15	150
0:19:00	17	11,4	9	15	150
0:19:01	17	11,4	9	15	150
0:19:02	17	11,4	9	15	150
0:19:03	17	11,4	9	15	150
0:19:04	17	11,4	9	15	150
0:19:05	17	11,4	9	15	150
0:19:06	17	11,5	9	15	150
0:19:07	17	11,5	9	15	150
0:19:08	17	11,5	9	15	150
0:19:09	17	11,5	9	15	150
0:19:10	17	11,5	9	15	150
0:19:11	17	11,5	9	15	150
0:19:12	17	11,5	9	15	150
0:19:13	17	11,5	9	15	150
0:19:14	17	11,5	9	15	150
0:19:15	17	11,5	9	15	150
0:19:16	17	11,5	9	15	150
0:19:17	17	11,5	9	15	150
0:19:18	17	11,5	9	15	150
0:19:19	17	11,7	9	15	150
0:19:20	17	11,8	9	15	150
0:19:21	17	11,9	9	15	150
0:19:22	17	11,9	9	15	150
0:19:23	17	11,9	9	15	150
0:19:24	17	11,9	9	15	150
0:19:25	17	11,9	9	15	150
0:19:26	17	11,9	9	15	150
0:19:27	17	11,9	9	15	150
0:19:28	17	11,9	9	15	150
0:19:29	17	11,9	9	15	150
0:19:30	17	11,9	9	15	150
0:19:31	17	11,9	9	15	150
0:19:32	17	11,9	9	15	150
0:19:33	17	11,9	9	15	150
0:19:34	17	11,8	9	15	150
0:19:35	17	11,8	9	15	150
0:19:36	17	11,8	9	15	150
0:19:37	17	11,8	9	15	150
0:19:38	17	11,8	9	15	150
0:19:39	17	11,8	9	15	150
0:19:40	17	11,8	9	15	150
0:19:41	17	11,8	9	15	150
0:19:42	17	11,8	9	15	150
0:19:43	17	11,8	9	15	150
0:19:44	17	11,8	9	15	150
0:19:45	17	11,8	9	15	150
0:19:46	17	11,8	9	15	150
0:19:47	17	11,8	9	15	150
0:19:48	17	11,8	9	15	150
0:19:49	17	11,8	9	15	150
0:19:50	17	11,8	9	15	150
0:19:51	17	11,8	9	15	150
0:19:52	16	11,8	9	15	150
0:19:53	17	11,9	9	15	150
0:19:54	17	12,2	9	15	150
0:19:55	17	12,3	9	15	150
0:19:56	17	12,3	9	15	150
0:19:57	16	12,3	9	15	150
0:19:58	16	12,3	9	15	150
0:19:59	16	12,3	9	15	150
0:20:00	16	12,3	9	15	150
0:20:01	16	12,3	9	15	150
0:20:02	16	12,3	9	15	150
0:20:03	16	12,3	9	15	150
0:20:04	17	12,3	9	15	150
0:20:05	16	12,3	9	15	150
0:20:06	16	12,3	9	15	150
0:20:07	16	12,3	9	15	150
0:20:08	16	12,3	9	15	150
0:20:09	16	12,3	9	15	150
0:20:10	16	12,3	9	15	150
0:20:11	16	12,3	9	15	150
0:20:12	16	12,3	9	15	150
0:20:13	16	12,3	9	15	150
0:20:14	16	12,3	9	15	150
0:20:15	16	12,3	9	15	150
0:20:16	16	12,3	9	15	150
0:20:17	16	12,3	9	15	150
0:20:18	16	12,3	9	15	150
0:20:19	16	12,3	9	15	150
0:20:20	16	12,3	9	15	150
0:20:21	16	12,3	9	15	150
0:20:22	16	12,2	9	15	150
0:20:23	16	12,2	9	15	150
0:20:24	16	12,2	9	15	150
0:20:25	16	12,2	9	15	150
0:20:26	16	12,2	9	15	150
0:20:27	16	12,2	9	15	150
0:20:28	16	12,2	9	15	150
0:20:29	16	12,2	9	15	150
0:20:30	16	12,2	9	15	150
0:20:31	16	12,2	9	15	150
0:20:32	16	12,2	9	15	150
0:20:33	16	12,2	9	15	150
0:20:34	16	12,2	9	15	150
0:20:35	16	12,2	9	15	150
0:20:36	16	12,2	9	15	150
0:20:37	16	12,2	9	15	150
0:20:38	16	12,2	9	15	150
0:20:39	16	12,2	9	15	150
0:20:40	16	12,2	9	15	150
0:20:41	16	12,2	9	15	150
0:20:42	16	12,2	9	15	150
0:20:43	16	12,2	9	15	150
0:20:44	16	12,2	9	15	150
0:20:45	16	12,2	9	15	150
0:20:46	16	12,2	9	15	150
0:20:47	16	12,2	9	15	150
0:20:48	16	12,2	9	15	150
0:20:49	16	12,2	9	15	150
0:20:50	16	12,2	9	15	150
0:20:51	16	12,2	9	15	150
0:20:52	16	12,2	9	15	150
0:20:53	16	12,2	9	15	150
0:20:54	16	12,2	9	15	150
0:20:55	16	12,2	9	15	150
0:20:56	16	12,2	9	15	150
0:20:57	16	12,2	9	15	150
0:20:58	16	12,2	9	15	150
0:20:59	16	12,2	9	15	150
0:21:00	16	12,2	9	15	150
0:21:01	16	12,2	9	15	150
0:21:02	16	12,2	9	15	150
0:21:03	16	12,2	9	15	150
0:21:04	16	12,2	9	15	150
0:21:05	16	12,2	9	15	150
0:21:06	16	12,2	9	15	150
0:21:07	16	12,2	9	15	150
0:21:08	16	12,2	9	15	150
0:21:09	16	12,2	9	15	150
0:21:10	16	12,2	9	15	150
0:21:11	16	12,2	9	15	150
0:21:12	16	12,2	9	15	150
0:21:13	16	12,2	9	15	150
0:21:14	16	12,2	9	15	150
0:21:15	16	12,1	9	15	150
0:21:16	16	12,2	9	15	150
0:21:17	16	12,1	9	15	150
0:21:18	16	12,1	9	15	150
0:21:19	16	12,1	9	15	150
0:21:20	16	12,1	9	15	150
0:21:21	16	12,1	9	15	150
0:21:22	16	12,1	9	15	150
0:21:23	16	12,1	9	15	150
0:21:24	16	12,1	9	15	150
0:21:25	16	12,1	9	15	150
0:21:26	16	12,1	9	15	150
0:21:27	16	12,1	9	15	150
0:21:28	16	12,1	9	15	150
0:21:29	16	12,1	9	15	150
0:21:30	16	12,1	9	15	150
0:21:31	16	12,1	9	15	150
0:21:32	16	12,1	9	15	150
0:21:33	16	12,1	9	15	150
0:21:34	16	12,1	9	15	150
0:21:35	16	12,1	9	15	150
0:21:36	16	12,1	9	15	150
0:21:37	16	12,1	9	15	150
0:21:38	16	12,1	9	15	150
0:21:39	16	12,1	9	15	150
0:21:40	16	12,1	9	15	150
0:21:41	16	12,1	9	15	150
0:21:42	16	12,1	9	15	150
0:21:43	16	12,1	9	15	150
0:21:44	16	12,1	9	15	150
0:21:45	16	12,1	9	15	150
0:21:46	16	12,1	9	15	150
0:21:47	16	12,1	9	15	150
0:21:48	16	12,1	9	15	150
0:21:49	16	12,1	9	15	150
0:21:50	16	12,1	9	15	150
0:21:51	16	12,1	9	15	150
0:21:52	16	12,1	9	15	150
0:21:53	16	12,1	9	15	150
0:21:54	16	12,1	9	15	150
0:21:55	16	12,1	9	15	150
0:21:56	16	12,1	9	15	150
0:21:57	16	12,1	9	15	150
0:21:58	16	12,1	9	15	150
0:21:59	16	12,1	9	15	150
0:22:00	16	12,1	9	15	150
0:22:01	16	12,1	9	15	150
0:22:02	16	12,1	9	15	150
0:22:03	16	12,1	9	15	150
0:22:04	16	12,1	9	15	150
0:22:05	16	12,1	9	15	150
0:22:06	16	12,1	9	15	150
0:22:07	16	12,1	9	15	150
0:22:08	16	12,1	9	15	150
0:22:09	16	12,1	9	15	150
0:22:10	16	12,1	9	15	150
0:22:11	16	12,1	9	15	150
0:22:12	16	12,1	9	15	150
0:22:13	16	12,0	9	15	150
0:22:14	16	12,0	9	15	150
0:22:15	16	12,0	9	15	150
0:22:16	16	12,0	9	15	150
0:22:17	16	12,0	9	15	150
0:22:18	16	12,0	9	15	150
0:22:19	16	12,0	9	15	150
0:22:20	16	12,0	9	15	150
0:22:21	16	12,0	9	15	150
0:22:22	16	12,0	9	15	150
0:22:23	16	12,0	9	15	150
0:22:24	16	12,0	9	15	150
0:22:25	16	12,0	9	15	150
0:22:26	16	12,0	9	15	150
0:22:27	16	12,0	9	15	150
0:22:28	16	12,0	9	15	150
0:22:29	16	12,0	9	15	150
0:22:30	16	12,0	9	14	150
0:22:31	16	12,0	9	15	150
0:22:32	16	12,0	9	15	150
0:22:33	16	12,0	9	15	150
0:22:34	16	12,0	9	15	150
0:22:35	16	12,0	9	15	150
0:22:36	16	12,0	9	15	150
0:22:37	16	12,0	9	15	150
0:22:38	16	12,0	9	15	150
0:22:39	16	12,0	9	15	150
0:22:40	16	12,0	9	15	150
0:22:41	16	12,0	9	15	150
0:22:42	16	12,0	9	15	150
0:22:43	16	12,0	9	15	150
0:22:44	16	12,0	9	15	150
0:22:45	16	12,0	9	15	150
0:22:46	16	12,0	9	15	150
0:22:47	16	12,0	9	15	150
0:22:48	16	12,0	9	15	150
0:22:49	16	12,0	9	15	150
0:22:50	16	12,0	9	15	150
0:22:51	16	12,0	9	15	150
0:22:52	16	12,0	9	15	150
0:22:53	16	12,0	9	15	150
0:22:54	16	12,0	9	15	150
0:22:55	16	12,0	9	15	150
0:22:56	16	12,0	9	15	150
0:22:57	16	12,0	9	15	150
0:22:58	16	12,0	9	15	150
0:22:59	16	12,0	9	14	150
0:23:00	16	12,0	9	15	150
0:23:01	16	12,0	9	15	150
0:23:02	16	12,0	9	15	150
0:23:03	16	12,0	9	15	150
0:23:04	16	12,0	9	15	150
0:23:05	16	12,0	9	15	150
0:23:06	16	12,0	9	15	150
0:23:07	16	12,0	9	15	150
0:23:08	16	12,0	9	15	150
0:23:09	16	12,0	9	15	150
0:23:10	16	12,0	9	15	150
0:23:11	16	12,1	9	15	150
0:23:12	16	12,1	9	15	150
0:23:13	16	12,1	9	15	150
0:23:14	16	12,1	9	15	150
0:23:15	16	12,1	9	15	150
0:23:16	16	12,0	9	15	150
0:23:17	16	12,1	9	15	150
0:23:18	16	12,0	9	15	150
0:23:19	16	12,0	9	15	150
0:23:20	16	12,0	9	15	150
0:23:21	16	12,0	9	14	150
0:23:22	16	12,0	9	15	150
0:23:23	16	12,0	9	15	150
0:23:24	16	12,0	9	15	150
0:23:25	16	12,0	9	15	150
0:23:26	16	12,0	9	15	150
0:23:27	16	12,0	9	15	150
0:23:28	16	12,0	9	15	150
0:23:29	16	12,0	9	14	150
0:23:30	16	12,0	9	15	150
0:23:31	16	12,0	9	15	150
0:23:32	16	12,0	9	15	150
0:23:33	16	12,0	9	15	150
0:23:34	16	12,0	9	15	150
0:23:35	16	12,0	9	15	150
0:23:36	16	12,0	9	14	150
0:23:37	16	12,0	9	15	150
0:23:38	16	12,0	9	14	150
0:23:39	16	12,0	9	15	150
0:23:40	16	12,0	9	14	150
0:23:41	16	12,0	9	15	150
0:23:42	16	12,0	9	15	150
0:23:43	16	12,0	9	14	150
0:23:44	16	12,0	9	15	150
0:23:45	16	12,0	9	15	150
0:23:46	16	12,0	9	15	150
0:23:47	16	12,0	9	14	150
0:23:48	16	12,0	9	15	150
0:23:49	16	12,0	9	15	150
0:23:50	16	12,0	9	15	150
0:23:51	16	12,0	9	15	150
0:23:52	16	12,0	9	15	150
0:23:53	16	12,0	9	15	150
0:23:54	16	12,0	9	14	150
0:23:55	16	12,0	9	15	150
0:23:56	16	12,0	9	15	150
0:23:57	16	12,0	9	15	150
0:23:58	16	12,0	9	15	150
0:23:59	16	12,0	9	15	150
0:24:00	16	12,0	9	14	150
0:24:01	16	12,0	9	15	150
0:24:02	16	12,0	9	15	150
0:24:03	16	12,0	9	14	150
0:24:04	16	12,0	9	15	150
0:24:05	16	12,0	9	14	150
0:24:06	16	12,0	9	14	150
0:24:07	16	12,0	9	15	150
0:24:08	16	12,0	9	15	150
0:24:09	16	12,0	9	15	150
0:24:10	16	12,0	9	15	150
0:24:11	16	12,0	9	14	150
0:24:12	16	12,0	9	15	150
0:24:13	16	12,0	9	14	150
0:24:14	16	12,0	9	15	150
0:24:15	16	12,0	9	15	150
0:24:16	16	12,0	9	15	150
0:24:17	16	12,2	9	15	150
0:24:18	16	12,4	9	14	150
0:24:19	16	12,4	9	14	150
0:24:20	16	12,4	9	14	150
0:24:21	16	12,4	9	14	150
0:24:22	16	12,4	9	15	150
0:24:23	16	12,4	9	15	150
0:24:24	16	12,4	9	15	150
0:24:25	16	12,4	9	15	150
0:24:26	16	12,4	9	15	150
0:24:27	16	12,4	9	15	150
0:24:28	16	12,4	9	15	150
0:24:29	16	12,4	9	14	150
0:24:30	16	12,4	9	14	150
0:24:31	16	12,4	9	15	150
0:24:32	16	12,4	9	15	150
0:24:33	16	12,4	9	14	150
0:24:34	16	12,4	9	15	150
0:24:35	16	12,4	9	14	150
0:24:36	16	12,4	9	14	150
0:24:37	16	12,4	9	14	150
0:24:38	16	12,4	9	14	150
0:24:39	16	12,4	9	15	150
0:24:40	16	12,4	9	14	150
0:24:41	16	12,4	9	14	150
0:24:42	16	12,4	9	14	150
0:24:43	16	12,4	9	15	150
0:24:44	16	12,4	9	14	150
0:24:45	16	12,4	9	14	150
0:24:46	16	12,4	9	14	150
0:24:47	16	12,4	9	15	150
0:24:48	16	12,4	9	15	150
0:24:49	16	12,4	9	15	150
0:24:50	16	12,4	9	14	150
0:24:51	16	12,4	9	14	150
0:24:52	16	12,4	9	14	150
0:24:53	16	12,4	9	15	150
0:24:54	16	12,4	9	15	150
0:24:55	16	12,3	9	14	150
0:24:56	16	12,3	9	15	150
0:24:57	16	12,3	9	15	150
0:24:58	16	12,3	9	14	150
0:24:59	16	12,3	9	15	150
0:25:00	16	12,3	9	14	150
0:25:01	16	12,3	9	15	150
0:25:02	16	12,3	9	15	150
0:25:03	16	12,3	9	15	150
0:25:04	16	12,3	9	14	150
0:25:05	16	12,3	9	15	150
0:25:06	16	12,3	9	14	150
0:25:07	16	12,3	9	15	150
0:25:08	16	12,3	9	15	150
0:25:09	16	12,3	9	14	150
0:25:10	16	12,3	9	14	150
0:25:11	16	12,3	9	14	150
0:25:12	16	12,3	9	14	150
0:25:13	16	12,3	9	14	150
0:25:14	16	12,3	9	14	150
0:25:15	16	12,3	9	14	150
0:25:16	16	12,3	9	14	150
0:25:17	16	12,3	9	14	150
0:25:18	16	12,3	9	15	150
0:25:19	16	12,3	9	14	150
0:25:20	16	12,3	9	14	150
0:25:21	16	12,3	9	14	150
0:25:22	16	12,3	9	14	150
0:25:23	16	12,3	9	15	150
0:25:24	16	12,3	9	14	150
0:25:25	16	12,3	9	15	150
0:25:26	16	12,3	9	14	150
0:25:27	16	12,3	9	14	150
0:25:28	16	12,3	9	14	150
0:25:29	16	12,3	9	14	150
0:25:30	16	12,3	9	14	150
0:25:31	16	12,3	9	14	150
0:25:32	16	12,3	9	15	150
0:25:33	16	12,3	9	14	150
0:25:34	16	12,3	9	15	150
0:25:35	16	12,3	9	14	150
0:25:36	16	12,3	9	14	150
0:25:37	16	12,3	9	14	150
0:25:38	16	12,3	9	15	150
0:25:39	16	12,3	9	14	150
0:25:40	16	12,3	9	14	150
0:25:41	16	12,3	9	14	150
0:25:42	16	12,3	9	14	150
0:25:43	16	12,3	9	14	150
0:25:44	16	12,3	9	14	150
0:25:45	16	12,3	9	14	150
0:25:46	16	12,3	9	14	150
0:25:47	16	12,3	9	14	150
0:25:48	16	12,3	9	14	150
0:25:49	16	12,3	9	14	150
0:25:50	16	12,3	9	14	150
0:25:51	16	12,3	9	15	150
0:25:52	16	12,3	9	14	150
0:25:53	16	12,3	9	14	150
0:25:54	16	12,3	9	14	150
0:25:55	16	12,3	9	14	150
0:25:56	16	12,3	9	14	150
0:25:57	16	12,3	9	14	150
0:25:58	16	12,3	9	14	150
0:25:59	16	12,3	9	15	150
0:26:00	16	12,3	9	14	150
0:26:01	16	12,3	9	14	150
0:26:02	16	12,3	9	14	150
0:26:03	16	12,3	9	14	150
0:26:04	16	12,3	9	14	150
0:26:05	16	12,3	9	14	150
0:26:06	16	12,3	9	14	150
0:26:07	16	12,3	9	15	150
0:26:08	16	12,2	9	14	150
0:26:09	16	12,2	9	14	150
0:26:10	16	12,2	9	14	150
0:26:11	16	12,2	9	14	150
0:26:12	16	12,2	9	14	150
0:26:13	16	12,2	9	14	150
0:26:14	16	12,2	9	14	150
0:26:15	16	12,2	9	14	150
0:26:16	16	12,2	9	14	150
0:26:17	16	12,2	9	14	150
0:26:18	16	12,2	9	14	150
0:26:19	16	12,2	9	14	150
0:26:20	16	12,2	9	14	150
0:26:21	16	12,2	9	14	150
0:26:22	16	12,2	9	15	150
0:26:23	16	12,2	9	14	150
0:26:24	16	12,2	9	14	150
0:26:25	16	12,2	9	14	150
0:26:26	16	12,2	9	14	150
0:26:27	16	12,2	9	14	150
0:26:28	16	12,2	9	14	150
0:26:29	16	12,2	9	14	150
0:26:30	16	12,2	9	14	150
