Repository: ProgWizer/parser

File: project-root/data/Data Acquisition/Data Acquisition/2019 year (140)/19-106.txt (part 1 of 17)
--Test Summary--
Full Path and File Name	
Instrument Name	7322
Instrument Type	Model 7322 Consistometer - Variable Speed
Instrument Serial Number	
Test Start Date	09.12.2019
Test Start Time	9:45:49
Test Stop Date	09.12.2019
Test Stop Time	17:23:37
Test Length	7:37:48
Final Sample Time Offset	7:37:47
Controller Schedule Name	
Sampling Period	1 second
Comments	MPa1
Information	WellID	
Information	Customer	
Information	EngName	
Information	CementClass	G
Information	CementMfr	
Information	Additives	100G+100GVVS-16+5CaO+0.4LK
Information	Density	1850
Information	BHCT	15
Information	BHST	0
Information	FluidLoss	
Information	JobType	
Calculated Value	Time_30Bc	N/A
Calculated Value	Time_70Bc	N/A
Calculated Value	Time_100Bc	N/A
Initial Temperature (°C)	22 °C
Final Temperature (°C)	14 °C
Initial Pressure (MPa)	0,9 MPa
Final Pressure (MPa)	1,0 MPa
Initial Consistency (Bc)	12 Bc
Final Consistency (Bc)	21 Bc
Initial Wall Temperature (°C)	17 °C
Final Wall Temperature (°C)	13 °C
Initial Motor Speed (RPM)	150 RPM
Final Motor Speed (RPM)	150 RPM
--Data--
Time (HH:MM:SS)	Temperature (°C)	Pressure (MPa)	Consistency (Bc)	Wall Temperature (°C)	Motor Speed (RPM)
0:00:00	22	0,9	12	17	150
0:00:01	22	0,9	12	17	150
0:00:02	22	0,9	12	17	150
0:00:03	22	0,9	12	17	150
0:00:04	22	0,9	12	17	150
0:00:05	22	0,9	12	17	150
0:00:06	22	0,9	12	17	150
0:00:07	22	0,9	12	17	150
0:00:08	22	0,9	12	17	150
0:00:09	22	0,9	12	17	150
0:00:10	22	0,9	12	17	150
0:00:11	22	0,9	12	17	150
0:00:12	22	0,9	12	17	150
0:00:13	22	0,9	12	17	150
0:00:14	22	0,9	12	17	150
0:00:15	22	0,9	12	17	150
0:00:16	22	1,0	12	17	150
0:00:17	22	1,0	12	17	150
0:00:18	22	1,0	12	17	150
0:00:19	22	1,0	12	17	150
0:00:20	22	1,0	12	17	150
0:00:21	22	1,0	12	17	150
0:00:22	22	1,0	12	17	150
0:00:23	22	1,0	12	17	150
0:00:24	22	1,0	12	17	150
0:00:25	22	1,0	12	17	150
0:00:26	22	1,0	12	17	150
0:00:27	22	1,0	12	17	150
0:00:28	22	1,0	12	17	150
0:00:29	22	1,0	12	17	150
0:00:30	22	1,0	12	17	150
0:00:31	22	1,0	12	17	150
0:00:32	22	1,0	12	17	150
0:00:33	22	1,0	12	17	150
0:00:34	22	1,0	12	17	150
0:00:35	22	1,0	12	17	150
0:00:36	22	1,0	12	17	150
0:00:37	22	1,0	12	17	150
0:00:38	22	1,0	12	17	150
0:00:39	21	1,0	12	17	150
0:00:40	21	1,0	12	17	150
0:00:41	21	1,0	12	17	150
0:00:42	21	1,0	12	17	150
0:00:43	21	1,0	12	17	150
0:00:44	21	1,0	12	17	150
0:00:45	21	1,0	12	17	150
0:00:46	21	1,0	12	17	150
0:00:47	21	1,0	12	17	150
0:00:48	21	1,0	12	17	150
0:00:49	21	1,0	12	17	150
0:00:50	21	1,0	12	17	150
0:00:51	21	1,0	12	17	150
0:00:52	21	1,0	12	17	150
0:00:53	21	1,0	12	17	150
0:00:54	21	1,0	12	17	150
0:00:55	21	1,0	12	17	150
0:00:56	21	1,0	12	17	150
0:00:57	21	1,0	12	17	150
0:00:58	21	1,0	12	17	150
0:00:59	21	1,0	12	17	150
0:01:00	21	1,0	12	17	150
0:01:01	21	1,0	12	17	150
0:01:02	21	1,0	12	17	150
0:01:03	21	1,0	12	17	150
0:01:04	21	1,0	12	17	150
0:01:05	21	1,0	12	17	150
0:01:06	21	1,0	12	17	150
0:01:07	21	1,0	12	17	150
0:01:08	21	1,0	12	17	150
0:01:09	21	1,0	12	17	150
0:01:10	21	1,0	12	17	150
0:01:11	21	1,0	12	17	150
0:01:12	21	1,0	12	17	150
0:01:13	21	1,0	12	17	150
0:01:14	21	1,0	12	17	150
0:01:15	21	1,0	12	17	150
0:01:16	21	1,0	12	17	150
0:01:17	21	1,0	12	17	150
0:01:18	21	1,0	11	17	150
0:01:19	21	1,0	11	17	150
0:01:20	21	1,0	11	17	150
0:01:21	21	1,0	11	17	150
0:01:22	21	1,0	11	17	150
0:01:23	21	1,0	11	17	150
0:01:24	21	1,0	11	17	150
0:01:25	21	1,0	11	17	150
0:01:26	21	1,0	11	17	150
0:01:27	21	1,0	11	17	150
0:01:28	21	1,0	11	17	150
0:01:29	21	1,0	11	17	150
0:01:30	21	1,0	11	17	150
0:01:31	21	1,0	11	17	150
0:01:32	21	1,0	11	17	150
0:01:33	21	1,0	11	17	150
0:01:34	21	1,0	11	17	150
0:01:35	21	1,0	11	17	150
0:01:36	21	1,0	11	17	150
0:01:37	21	1,0	11	17	150
0:01:38	21	1,0	11	17	150
0:01:39	21	1,0	11	17	150
0:01:40	21	1,0	11	17	150
0:01:41	21	1,0	11	17	150
0:01:42	21	1,0	11	17	150
0:01:43	21	1,0	11	17	150
0:01:44	21	1,0	11	17	150
0:01:45	21	1,0	11	17	150
0:01:46	21	1,0	11	17	150
0:01:47	21	1,0	11	17	150
0:01:48	21	1,0	11	17	150
0:01:49	21	1,0	11	17	150
0:01:50	21	1,0	11	17	150
0:01:51	21	1,0	11	17	150
0:01:52	21	1,0	11	17	150
0:01:53	21	1,0	11	17	150
0:01:54	21	1,0	11	17	150
0:01:55	21	1,0	11	17	150
0:01:56	21	1,0	11	17	150
0:01:57	21	1,0	11	17	150
0:01:58	21	1,0	11	17	150
0:01:59	21	1,0	11	17	150
0:02:00	21	1,0	11	17	150
0:02:01	21	1,0	11	17	150
0:02:02	21	1,0	11	17	150
0:02:03	21	1,0	11	17	150
0:02:04	21	1,0	11	17	150
0:02:05	21	1,0	11	17	150
0:02:06	21	1,0	11	17	150
0:02:07	21	1,0	11	17	150
0:02:08	21	1,0	11	17	150
0:02:09	21	1,0	11	17	150
0:02:10	21	1,0	11	17	150
0:02:11	21	1,0	11	17	150
0:02:12	21	1,0	11	17	150
0:02:13	21	1,0	11	17	150
0:02:14	21	1,0	11	17	150
0:02:15	21	1,0	11	17	150
0:02:16	21	1,0	11	17	150
0:02:17	21	1,0	11	17	150
0:02:18	21	1,0	11	17	150
0:02:19	21	1,0	11	17	150
0:02:20	21	1,0	11	17	150
0:02:21	21	1,0	11	17	150
0:02:22	21	1,0	11	17	150
0:02:23	21	1,0	11	17	150
0:02:24	21	1,0	11	17	150
0:02:25	21	1,0	11	17	150
0:02:26	21	1,0	11	17	150
0:02:27	21	1,0	11	17	150
0:02:28	21	1,0	11	17	150
0:02:29	21	1,0	11	17	150
0:02:30	21	1,0	11	17	150
0:02:31	21	1,0	11	17	150
0:02:32	21	1,0	11	17	150
0:02:33	21	1,0	11	17	150
0:02:34	21	1,0	11	17	150
0:02:35	21	1,0	11	17	150
0:02:36	21	1,0	11	17	150
0:02:37	21	1,0	11	17	150
0:02:38	21	1,0	11	17	150
0:02:39	21	1,0	11	17	150
0:02:40	21	1,0	11	17	150
0:02:41	21	1,0	11	17	150
0:02:42	21	1,0	11	17	150
0:02:43	21	1,0	11	17	150
0:02:44	21	1,0	11	17	150
0:02:45	21	1,0	11	17	150
0:02:46	21	1,0	11	17	150
0:02:47	21	1,0	11	17	150
0:02:48	21	1,0	11	17	150
0:02:49	21	1,0	11	17	150
0:02:50	21	1,0	11	17	150
0:02:51	21	1,0	11	17	150
0:02:52	21	1,0	11	17	150
0:02:53	21	1,0	11	17	150
0:02:54	21	1,0	11	17	150
0:02:55	21	1,0	11	17	150
0:02:56	21	1,0	11	17	150
0:02:57	21	1,0	11	17	150
0:02:58	21	1,0	11	17	150
0:02:59	21	1,0	11	17	150
0:03:00	21	1,0	11	17	150
0:03:01	21	1,0	11	17	150
0:03:02	21	1,0	11	17	150
0:03:03	21	1,0	11	17	150
0:03:04	21	1,0	11	17	150
0:03:05	21	1,0	11	17	150
0:03:06	21	1,0	11	17	150
0:03:07	21	1,0	11	17	150
0:03:08	21	1,0	11	17	150
0:03:09	21	1,0	11	17	150
0:03:10	21	1,0	11	17	150
0:03:11	21	1,0	11	17	150
0:03:12	21	1,0	11	17	150
0:03:13	21	1,0	11	17	150
0:03:14	21	1,0	11	17	150
0:03:15	21	1,0	11	17	150
0:03:16	21	1,0	11	17	150
0:03:17	21	1,0	11	17	150
0:03:18	21	1,0	11	17	150
0:03:19	21	1,0	11	17	150
0:03:20	21	1,0	11	17	150
0:03:21	21	1,0	11	17	150
0:03:22	21	1,0	11	17	150
0:03:23	20	1,0	11	17	150
0:03:24	21	1,0	11	17	150
0:03:25	21	1,0	11	17	150
0:03:26	20	1,0	11	17	150
0:03:27	20	1,0	11	17	150
0:03:28	20	1,0	11	17	150
0:03:29	20	1,0	11	17	150
0:03:30	20	1,0	11	17	150
0:03:31	20	1,0	11	17	150
0:03:32	20	1,0	11	17	150
0:03:33	20	1,0	11	17	150
0:03:34	20	1,0	11	17	150
0:03:35	20	1,0	11	17	150
0:03:36	20	1,0	11	17	150
0:03:37	20	1,0	11	17	150
0:03:38	20	1,0	11	17	150
0:03:39	20	1,0	11	17	150
0:03:40	20	1,0	11	17	150
0:03:41	20	1,0	11	17	150
0:03:42	20	1,0	11	17	150
0:03:43	20	1,0	11	17	150
0:03:44	20	1,0	11	17	150
0:03:45	20	1,0	11	17	150
0:03:46	20	1,0	11	17	150
0:03:47	20	1,0	11	17	150
0:03:48	20	1,0	11	17	150
0:03:49	20	1,0	11	17	150
0:03:50	20	1,0	11	17	150
0:03:51	20	1,0	11	17	150
0:03:52	20	1,0	11	17	150
0:03:53	20	1,0	11	17	150
0:03:54	20	1,0	11	17	150
0:03:55	20	1,0	11	17	150
0:03:56	20	1,0	11	17	150
0:03:57	20	1,0	11	17	150
0:03:58	20	1,0	11	17	150
0:03:59	20	1,0	11	17	150
0:04:00	20	1,0	11	17	150
0:04:01	20	1,0	11	17	150
0:04:02	20	1,0	11	17	150
0:04:03	20	1,0	11	17	150
0:04:04	20	1,0	11	17	150
0:04:05	20	1,0	11	17	150
0:04:06	20	1,0	11	17	150
0:04:07	20	1,0	11	17	150
0:04:08	20	1,0	11	17	150
0:04:09	20	1,0	11	17	150
0:04:10	20	1,0	11	17	150
0:04:11	20	1,0	11	17	150
0:04:12	20	1,0	11	17	150
0:04:13	20	1,0	11	17	150
0:04:14	20	1,0	11	17	150
0:04:15	20	1,0	11	17	150
0:04:16	20	1,0	11	17	150
0:04:17	20	1,0	11	17	150
0:04:18	20	1,0	11	17	150
0:04:19	20	1,0	11	17	150
0:04:20	20	1,0	11	17	150
0:04:21	20	1,0	11	17	150
0:04:22	20	1,0	11	17	150
0:04:23	20	1,0	11	17	150
0:04:24	20	1,0	11	17	150
0:04:25	20	1,0	11	17	150
0:04:26	20	1,0	11	17	150
0:04:27	20	1,0	11	17	150
0:04:28	20	1,0	11	17	150
0:04:29	20	1,0	11	17	150
0:04:30	20	1,0	11	17	150
0:04:31	20	1,0	11	17	150
0:04:32	20	1,0	11	17	150
0:04:33	20	1,0	11	17	150
0:04:34	20	1,0	11	17	150
0:04:35	20	1,0	11	17	150
0:04:36	20	1,0	11	17	150
0:04:37	20	1,0	11	17	150
0:04:38	20	1,0	11	17	150
0:04:39	20	1,0	11	17	150
0:04:40	20	1,0	11	17	150
0:04:41	20	1,0	11	17	150
0:04:42	20	1,0	11	17	150
0:04:43	20	1,0	11	17	150
0:04:44	20	1,0	11	17	150
0:04:45	20	1,0	11	17	150
0:04:46	20	1,0	11	17	150
0:04:47	20	1,0	11	17	150
0:04:48	20	1,0	11	17	150
0:04:49	20	1,0	11	17	150
0:04:50	20	1,0	11	17	150
0:04:51	20	1,0	11	17	150
0:04:52	20	1,0	11	17	150
0:04:53	20	1,0	11	17	150
0:04:54	20	1,0	11	17	150
0:04:55	20	1,0	11	17	150
0:04:56	20	1,0	11	17	150
0:04:57	20	1,0	11	17	150
0:04:58	20	1,0	11	17	150
0:04:59	20	1,0	11	17	150
0:05:00	20	1,0	11	17	150
0:05:01	20	1,0	11	17	150
0:05:02	20	1,0	11	17	150
0:05:03	20	1,0	11	17	150
0:05:04	20	1,0	11	17	150
0:05:05	20	1,0	11	17	150
0:05:06	20	1,0	11	17	150
0:05:07	20	1,0	11	17	150
0:05:08	20	1,0	11	17	150
0:05:09	20	1,0	11	17	150
0:05:10	20	1,0	11	17	150
0:05:11	20	1,0	11	17	150
0:05:12	20	1,0	11	17	150
0:05:13	20	1,0	11	17	150
0:05:14	20	1,0	11	17	150
0:05:15	20	1,0	11	17	150
0:05:16	20	1,0	11	17	150
0:05:17	20	1,0	11	17	150
0:05:18	20	1,0	11	17	150
0:05:19	20	1,0	11	17	150
0:05:20	20	1,0	11	17	150
0:05:21	20	1,0	11	17	150
0:05:22	20	1,0	11	17	150
0:05:23	20	1,0	11	17	150
0:05:24	20	1,0	11	17	150
0:05:25	20	1,0	11	17	150
0:05:26	20	1,0	11	17	150
0:05:27	20	1,0	11	17	150
0:05:28	20	1,0	11	17	150
0:05:29	20	1,0	11	17	150
0:05:30	20	1,0	11	17	150
0:05:31	20	1,0	11	17	150
0:05:32	20	1,0	11	17	150
0:05:33	20	1,0	11	17	150
0:05:34	20	1,0	11	17	150
0:05:35	20	1,0	11	17	150
0:05:36	20	1,0	11	17	150
0:05:37	20	1,0	11	17	150
0:05:38	20	1,0	11	17	150
0:05:39	20	1,0	11	17	150
0:05:40	20	1,0	11	17	150
0:05:41	20	1,0	11	17	150
0:05:42	20	1,0	11	17	150
0:05:43	20	1,0	11	17	150
0:05:44	20	1,0	11	17	150
0:05:45	20	1,0	11	17	150
0:05:46	20	1,0	11	17	150
0:05:47	20	1,0	11	17	150
0:05:48	20	1,0	11	17	150
0:05:49	20	1,0	11	17	150
0:05:50	20	1,0	11	17	150
0:05:51	20	1,0	11	17	150
0:05:52	20	1,0	11	17	150
0:05:53	20	1,0	11	17	150
0:05:54	20	1,0	11	17	150
0:05:55	20	1,0	11	17	150
0:05:56	20	1,0	11	17	150
0:05:57	20	1,0	11	17	150
0:05:58	20	1,0	11	17	150
0:05:59	20	1,0	11	17	150
0:06:00	20	1,0	11	17	150
0:06:01	20	1,0	11	17	150
0:06:02	20	1,0	11	17	150
0:06:03	20	1,0	11	17	150
0:06:04	20	1,0	11	17	150
0:06:05	20	1,0	11	17	150
0:06:06	20	1,0	11	17	150
0:06:07	20	1,0	11	17	150
0:06:08	20	1,0	11	17	150
0:06:09	20	1,0	11	17	150
0:06:10	20	1,0	11	17	150
0:06:11	20	1,0	11	17	150
0:06:12	20	1,0	11	17	150
0:06:13	20	1,0	11	17	150
0:06:14	20	1,0	11	17	150
0:06:15	20	1,0	11	17	150
0:06:16	20	1,0	11	17	150
0:06:17	20	1,0	11	17	150
0:06:18	20	1,0	11	17	150
0:06:19	20	1,0	11	17	150
0:06:20	20	1,0	11	17	150
0:06:21	20	1,0	11	17	150
0:06:22	20	1,0	11	17	150
0:06:23	20	1,0	11	17	150
0:06:24	20	1,0	11	17	150
0:06:25	20	1,0	11	17	150
0:06:26	20	1,0	11	17	150
0:06:27	20	1,0	11	17	150
0:06:28	20	1,0	11	16	150
0:06:29	20	1,0	11	17	150
0:06:30	20	1,0	11	17	150
0:06:31	20	1,0	11	17	150
0:06:32	20	1,0	11	17	150
0:06:33	20	1,0	11	17	150
0:06:34	20	1,0	11	17	150
0:06:35	20	1,0	11	17	150
0:06:36	19	1,0	11	17	150
0:06:37	19	1,0	11	17	150
0:06:38	20	1,0	11	17	150
0:06:39	19	1,0	11	17	150
0:06:40	19	1,0	11	17	150
0:06:41	19	1,0	11	17	150
0:06:42	19	1,0	11	17	150
0:06:43	19	1,0	11	17	150
0:06:44	19	1,0	11	17	150
0:06:45	19	1,0	11	17	150
0:06:46	19	1,0	11	16	150
0:06:47	19	1,0	11	17	150
0:06:48	19	1,0	11	17	150
0:06:49	19	1,0	11	17	150
0:06:50	19	1,0	11	17	150
0:06:51	19	1,0	11	17	150
0:06:52	19	1,0	11	17	150
0:06:53	19	1,0	11	17	150
0:06:54	19	1,0	11	17	150
0:06:55	19	1,0	11	16	150
0:06:56	19	1,0	11	17	150
0:06:57	19	1,0	11	16	150
0:06:58	19	1,0	11	17	150
0:06:59	19	1,0	11	17	150
0:07:00	19	1,0	11	17	150
0:07:01	19	1,0	11	17	150
0:07:02	19	1,0	11	17	150
0:07:03	19	1,0	11	17	150
0:07:04	19	1,0	11	17	150
0:07:05	19	1,0	11	17	150
0:07:06	19	1,0	11	17	150
0:07:07	19	1,0	11	17	150
0:07:08	19	1,0	11	16	150
0:07:09	19	1,0	11	17	150
0:07:10	19	1,0	11	16	150
0:07:11	19	1,0	11	17	150
0:07:12	19	1,0	11	16	150
0:07:13	19	1,0	11	17	150
0:07:14	19	1,0	11	17	150
0:07:15	19	1,0	11	17	150
0:07:16	19	1,0	11	17	150
0:07:17	19	1,0	11	17	150
0:07:18	19	1,0	11	17	150
0:07:19	19	1,0	11	16	150
0:07:20	19	1,0	11	17	150
0:07:21	19	1,0	11	17	150
0:07:22	19	1,0	11	17	150
0:07:23	19	1,0	11	16	150
0:07:24	19	1,0	11	17	150
0:07:25	19	1,0	11	17	150
0:07:26	19	1,0	11	17	150
0:07:27	19	1,0	11	17	150
0:07:28	19	1,0	11	16	150
0:07:29	19	1,0	11	17	150
0:07:30	19	1,0	11	16	150
0:07:31	19	1,0	11	17	150
0:07:32	19	1,0	11	16	150
0:07:33	19	1,0	11	17	150
0:07:34	19	1,0	11	16	150
0:07:35	19	1,0	11	17	150
0:07:36	19	1,0	11	16	150
0:07:37	19	1,0	11	16	150
0:07:38	19	1,0	11	16	150
0:07:39	19	1,0	11	16	150
0:07:40	19	1,0	11	17	150
0:07:41	19	1,0	11	16	150
0:07:42	19	1,0	11	16	150
0:07:43	19	1,0	11	16	150
0:07:44	19	1,0	11	17	150
0:07:45	19	1,0	11	16	150
0:07:46	19	1,0	11	16	150
0:07:47	19	1,0	11	16	150
0:07:48	19	1,0	11	17	150
0:07:49	19	1,0	11	17	150
0:07:50	19	1,0	11	17	150
0:07:51	19	1,0	11	17	150
0:07:52	19	1,0	11	16	150
0:07:53	19	1,0	11	16	150
0:07:54	19	1,0	11	17	150
0:07:55	19	1,0	11	17	150
0:07:56	19	1,0	11	16	150
0:07:57	19	1,0	11	17	150
0:07:58	19	1,0	11	16	150
0:07:59	19	1,0	11	16	150
0:08:00	19	1,0	11	16	150
0:08:01	19	1,0	11	16	150
0:08:02	19	1,0	11	16	150
0:08:03	19	1,0	11	16	150
0:08:04	19	1,0	11	17	150
0:08:05	19	1,0	11	16	150
0:08:06	19	1,0	11	16	150
0:08:07	19	1,0	11	16	150
0:08:08	19	1,0	11	17	150
0:08:09	19	1,0	11	16	150
0:08:10	19	1,0	11	16	150
0:08:11	19	1,0	11	16	150
0:08:12	19	1,0	11	16	150
0:08:13	19	1,0	11	16	150
0:08:14	19	1,0	11	16	150
0:08:15	19	1,0	11	16	150
0:08:16	19	1,0	11	16	150
0:08:17	19	1,0	11	16	150
0:08:18	19	1,0	11	16	150
0:08:19	19	1,0	11	17	150
0:08:20	19	1,0	11	17	150
0:08:21	19	1,0	11	16	150
0:08:22	19	1,0	11	16	150
0:08:23	19	1,0	11	16	150
0:08:24	19	1,0	11	16	150
0:08:25	19	1,0	11	16	150
0:08:26	19	1,0	11	17	150
0:08:27	19	1,0	11	16	150
0:08:28	19	1,0	11	16	150
0:08:29	19	1,0	11	16	150
0:08:30	19	1,0	11	16	150
0:08:31	19	1,0	11	17	150
0:08:32	19	1,0	11	16	150
0:08:33	19	1,0	11	16	150
0:08:34	19	1,0	11	16	150
0:08:35	19	1,0	11	16	150
0:08:36	19	1,0	11	16	150
0:08:37	19	1,0	11	16	150
0:08:38	19	1,0	11	16	150
0:08:39	19	1,0	11	16	150
0:08:40	19	1,0	11	16	150
0:08:41	19	1,0	11	16	150
0:08:42	19	1,0	11	16	150
0:08:43	19	1,0	11	16	150
0:08:44	19	1,0	11	16	150
0:08:45	19	1,0	11	16	150
0:08:46	19	1,0	11	16	150
0:08:47	19	1,0	11	16	150
0:08:48	19	1,0	11	16	150
0:08:49	19	1,0	11	16	150
0:08:50	19	1,0	11	16	150
0:08:51	19	1,0	11	16	150
0:08:52	19	1,0	11	16	150
0:08:53	19	1,0	11	16	150
0:08:54	19	1,0	11	16	150
0:08:55	19	1,0	11	16	150
0:08:56	19	1,0	11	16	150
0:08:57	19	1,0	11	16	150
0:08:58	19	1,0	11	16	150
0:08:59	19	1,0	11	16	150
0:09:00	19	1,0	11	16	150
0:09:01	19	1,0	11	16	150
0:09:02	19	1,0	11	16	150
0:09:03	19	1,0	11	16	150
0:09:04	19	1,0	11	16	150
0:09:05	19	1,0	11	16	150
0:09:06	19	1,0	11	16	150
0:09:07	19	1,1	11	16	150
0:09:08	19	1,1	11	16	150
0:09:09	19	1,2	11	16	150
0:09:10	19	1,2	11	16	150
0:09:11	19	1,2	11	16	150
0:09:12	19	1,2	11	16	150
0:09:13	19	1,2	11	16	150
0:09:14	19	1,2	11	16	150
0:09:15	19	1,2	11	16	150
0:09:16	19	1,2	11	16	150
0:09:17	19	1,2	11	16	150
0:09:18	19	1,1	11	16	150
0:09:19	19	1,1	11	16	150
0:09:20	19	1,1	11	16	150
0:09:21	19	1,1	11	16	150
0:09:22	19	1,1	11	16	150
0:09:23	19	1,1	11	16	150
0:09:24	19	1,1	11	16	150
0:09:25	19	1,1	11	16	150
0:09:26	19	1,1	11	16	150
0:09:27	19	1,1	11	16	150
0:09:28	19	1,1	11	16	150
0:09:29	19	1,1	11	16	150
0:09:30	19	1,1	11	16	150
0:09:31	19	1,1	11	16	150
0:09:32	19	1,1	11	16	150
0:09:33	19	1,1	11	16	150
0:09:34	19	1,1	11	16	150
0:09:35	19	1,1	11	16	150
0:09:36	19	1,1	11	16	150
0:09:37	19	1,1	11	16	150
0:09:38	19	1,1	11	16	150
0:09:39	19	1,1	11	16	150
0:09:40	19	1,1	11	16	150
0:09:41	19	1,1	11	16	150
0:09:42	19	1,1	11	16	150
0:09:43	19	1,1	11	16	150
0:09:44	19	1,1	11	16	150
0:09:45	19	1,1	11	16	150
0:09:46	19	1,1	11	16	150
0:09:47	19	1,1	11	16	150
0:09:48	19	1,1	11	16	150
0:09:49	19	1,1	11	16	150
0:09:50	19	1,1	11	16	150
0:09:51	19	1,1	11	16	150
0:09:52	19	1,1	11	16	150
0:09:53	19	1,1	11	16	150
0:09:54	19	1,1	11	16	150
0:09:55	19	1,1	11	16	150
0:09:56	19	1,1	11	16	150
0:09:57	19	1,1	11	16	150
0:09:58	19	1,1	11	16	150
0:09:59	19	1,1	11	16	150
0:10:00	19	1,1	11	16	150
0:10:01	19	1,1	11	16	150
0:10:02	19	1,1	11	16	150
0:10:03	19	1,1	11	16	150
0:10:04	19	1,1	11	16	150
0:10:05	19	1,1	11	16	150
0:10:06	19	1,1	11	16	150
0:10:07	19	1,1	11	16	150
0:10:08	19	1,1	11	16	150
0:10:09	19	1,1	11	16	150
0:10:10	19	1,1	11	16	150
0:10:11	19	1,1	11	16	150
0:10:12	19	1,1	11	16	150
0:10:13	19	1,1	11	16	150
0:10:14	19	1,1	11	16	150
0:10:15	19	1,1	11	16	150
0:10:16	19	1,1	11	16	150
0:10:17	19	1,1	11	16	150
0:10:18	19	1,1	11	16	150
0:10:19	19	1,1	11	16	150
0:10:20	19	1,1	11	16	150
0:10:21	19	1,1	11	16	150
0:10:22	19	1,1	11	16	150
0:10:23	19	1,1	11	16	150
0:10:24	19	1,1	11	16	150
0:10:25	19	1,1	11	16	150
0:10:26	19	1,1	11	16	150
0:10:27	19	1,1	11	16	150
0:10:28	19	1,1	11	16	150
0:10:29	19	1,1	11	16	150
0:10:30	19	1,1	11	16	150
0:10:31	19	1,1	11	16	150
0:10:32	19	1,1	11	16	150
0:10:33	19	1,0	11	16	150
0:10:34	19	1,0	11	16	150
0:10:35	19	1,0	11	16	150
0:10:36	19	1,0	11	16	150
0:10:37	19	1,0	11	16	150
0:10:38	19	1,0	11	16	150
0:10:39	19	1,0	11	16	150
0:10:40	19	1,0	11	16	150
0:10:41	19	1,0	11	16	150
0:10:42	19	1,0	11	16	150
0:10:43	19	1,0	11	16	150
0:10:44	19	1,0	11	16	150
0:10:45	19	1,0	11	16	150
0:10:46	19	1,0	11	16	150
0:10:47	19	1,0	11	16	150
0:10:48	19	1,0	11	16	150
0:10:49	19	1,0	11	16	150
0:10:50	19	1,0	11	16	150
0:10:51	19	1,0	11	16	150
0:10:52	18	1,0	11	16	150
0:10:53	18	1,0	11	16	150
0:10:54	18	1,0	11	16	150
0:10:55	18	1,0	11	16	150
0:10:56	18	1,0	11	16	150
0:10:57	18	1,0	11	16	150
0:10:58	18	1,0	11	16	150
0:10:59	18	1,0	11	16	150
0:11:00	18	1,0	11	16	150
0:11:01	18	1,0	11	16	150
0:11:02	18	1,0	11	16	150
0:11:03	18	1,0	11	16	150
0:11:04	18	1,0	11	16	150
0:11:05	18	1,0	11	16	150
0:11:06	18	1,0	11	16	150
0:11:07	18	1,0	11	16	150
0:11:08	18	1,0	11	16	150
0:11:09	18	1,0	11	16	150
0:11:10	18	1,0	11	16	150
0:11:11	18	1,0	11	16	150
0:11:12	18	1,0	11	16	150
0:11:13	18	1,0	11	16	150
0:11:14	18	1,0	11	16	150
0:11:15	18	1,0	11	16	150
0:11:16	18	1,0	11	16	150
0:11:17	18	1,0	11	16	150
0:11:18	18	1,0	11	16	150
0:11:19	18	1,0	11	16	150
0:11:20	18	1,0	11	16	150
0:11:21	18	1,0	11	16	150
0:11:22	18	1,0	11	16	150
0:11:23	18	1,0	11	16	150
0:11:24	18	1,0	11	16	150
0:11:25	18	1,0	11	16	150
0:11:26	18	1,0	11	16	150
0:11:27	18	1,0	11	16	150
0:11:28	18	1,0	11	16	150
0:11:29	18	1,0	11	16	150
0:11:30	18	1,0	11	16	150
0:11:31	18	1,0	11	16	150
0:11:32	18	1,0	11	16	150
0:11:33	18	1,0	11	16	150
0:11:34	18	1,0	11	16	150
0:11:35	18	1,0	11	16	150
0:11:36	18	1,0	11	16	150
0:11:37	18	1,0	11	16	150
0:11:38	18	1,0	11	16	150
0:11:39	18	1,0	11	16	150
0:11:40	18	1,0	11	16	150
0:11:41	18	1,0	11	16	150
0:11:42	18	1,0	11	16	150
0:11:43	18	1,0	11	16	150
0:11:44	18	1,0	11	16	150
0:11:45	18	1,0	11	16	150
0:11:46	18	1,0	11	16	150
0:11:47	18	1,0	11	16	150
0:11:48	18	1,0	11	16	150
0:11:49	18	1,0	11	16	150
0:11:50	18	1,0	11	16	150
0:11:51	18	1,0	11	16	150
0:11:52	18	1,1	11	16	150
0:11:53	18	1,2	11	16	150
0:11:54	18	1,2	11	16	150
0:11:55	18	1,2	11	16	150
0:11:56	18	1,2	11	16	150
0:11:57	18	1,2	11	16	150
0:11:58	18	1,2	11	16	150
0:11:59	18	1,2	11	16	150
0:12:00	18	1,2	11	16	150
0:12:01	18	1,2	11	16	150
0:12:02	18	1,2	11	16	150
0:12:03	18	1,2	11	16	150
0:12:04	18	1,2	11	16	150
0:12:05	18	1,2	11	16	150
0:12:06	18	1,2	11	16	150
0:12:07	18	1,2	11	16	150
0:12:08	18	1,2	11	16	150
0:12:09	18	1,2	11	16	150
0:12:10	18	1,2	11	16	150
0:12:11	18	1,2	11	16	150
0:12:12	18	1,2	11	16	150
0:12:13	18	1,2	11	16	150
0:12:14	18	1,2	11	16	150
0:12:15	18	1,2	11	16	150
0:12:16	18	1,2	11	16	150
0:12:17	18	1,2	11	16	150
0:12:18	18	1,2	11	16	150
0:12:19	18	1,2	11	16	150
0:12:20	18	1,2	11	16	150
0:12:21	18	1,2	11	16	150
0:12:22	18	1,2	11	16	150
0:12:23	18	1,2	11	16	150
0:12:24	18	1,2	11	16	150
0:12:25	18	1,2	11	16	150
0:12:26	18	1,1	11	16	150
0:12:27	18	1,2	11	16	150
0:12:28	18	1,2	11	16	150
0:12:29	18	1,1	11	16	150
0:12:30	18	1,1	11	16	150
0:12:31	18	1,1	11	16	150
0:12:32	18	1,1	11	16	150
0:12:33	18	1,1	11	16	150
0:12:34	18	1,1	11	16	150
0:12:35	18	1,1	11	16	150
0:12:36	18	1,1	11	16	150
0:12:37	18	1,1	11	16	150
0:12:38	18	1,1	11	16	150
0:12:39	18	1,1	11	16	150
0:12:40	18	1,1	11	16	150
0:12:41	18	1,1	11	16	150
0:12:42	18	1,1	11	16	150
0:12:43	18	1,1	11	16	150
0:12:44	18	1,1	11	16	150
0:12:45	18	1,1	11	16	150
0:12:46	18	1,1	11	16	150
0:12:47	18	1,1	11	16	150
0:12:48	18	1,1	11	16	150
0:12:49	18	1,1	11	16	150
0:12:50	18	1,1	11	16	150
0:12:51	18	1,1	11	16	150
0:12:52	18	1,1	11	16	150
0:12:53	18	1,1	11	16	150
0:12:54	18	1,1	11	16	150
0:12:55	18	1,1	11	16	150
0:12:56	18	1,1	11	16	150
0:12:57	18	1,1	11	16	150
0:12:58	18	1,1	11	16	150
0:12:59	18	1,1	11	16	150
0:13:00	18	1,1	11	16	150
0:13:01	18	1,1	11	16	150
0:13:02	18	1,1	11	16	150
0:13:03	18	1,1	11	16	150
0:13:04	18	1,1	11	16	150
0:13:05	18	1,1	11	16	150
0:13:06	18	1,1	11	16	150
0:13:07	18	1,1	11	16	150
0:13:08	18	1,1	11	16	150
0:13:09	18	1,1	11	16	150
0:13:10	18	1,1	11	16	150
0:13:11	18	1,1	11	16	150
0:13:12	18	1,1	11	16	150
0:13:13	18	1,1	11	16	150
0:13:14	18	1,1	11	16	150
0:13:15	18	1,1	11	16	150
0:13:16	18	1,1	11	16	150
0:13:17	18	1,1	11	16	150
0:13:18	18	1,1	11	16	150
0:13:19	18	1,1	11	16	150
0:13:20	18	1,1	11	16	150
0:13:21	18	1,1	11	16	150
0:13:22	18	1,1	11	16	150
0:13:23	18	1,1	11	16	150
0:13:24	18	1,1	11	16	150
0:13:25	18	1,1	11	16	150
0:13:26	18	1,1	11	16	150
0:13:27	18	1,1	11	16	150
0:13:28	18	1,1	11	16	150
0:13:29	18	1,1	11	16	150
0:13:30	18	1,1	11	16	150
0:13:31	18	1,1	11	16	150
0:13:32	18	1,1	11	16	150
0:13:33	18	1,1	11	16	150
0:13:34	18	1,1	11	16	150
0:13:35	18	1,1	11	16	150
0:13:36	18	1,1	11	16	150
0:13:37	18	1,1	11	16	150
0:13:38	18	1,1	11	16	150
0:13:39	18	1,1	11	16	150
0:13:40	18	1,1	11	16	150
0:13:41	18	1,1	11	16	150
0:13:42	18	1,1	11	16	150
0:13:43	18	1,1	11	16	150
0:13:44	18	1,1	11	16	150
0:13:45	18	1,1	11	16	150
0:13:46	18	1,1	11	16	150
0:13:47	18	1,1	11	16	150
0:13:48	18	1,1	11	16	150
0:13:49	18	1,1	11	16	150
0:13:50	18	1,1	11	16	150
0:13:51	18	1,1	11	16	150
0:13:52	18	1,1	11	16	150
0:13:53	18	1,1	11	16	150
0:13:54	18	1,1	11	16	150
0:13:55	18	1,1	11	16	150
0:13:56	18	1,0	11	16	150
0:13:57	18	1,0	11	16	150
0:13:58	18	1,0	11	16	150
0:13:59	18	1,0	11	16	150
0:14:00	18	1,0	11	16	150
0:14:01	18	1,0	11	16	150
0:14:02	18	1,0	11	16	150
0:14:03	18	1,0	11	16	150
0:14:04	18	1,0	11	16	150
0:14:05	18	1,0	11	16	150
0:14:06	18	1,0	11	16	150
0:14:07	18	1,0	11	16	150
0:14:08	18	1,0	11	16	150
0:14:09	18	1,0	11	16	150
0:14:10	18	1,0	11	16	150
0:14:11	18	1,0	11	16	150
0:14:12	18	1,0	11	16	150
0:14:13	18	1,0	11	16	150
0:14:14	18	1,0	11	16	150
0:14:15	18	1,0	11	16	150
0:14:16	18	1,0	11	16	150
0:14:17	18	1,0	11	16	150
0:14:18	18	1,0	11	16	150
0:14:19	18	1,0	11	16	150
0:14:20	18	1,0	11	16	150
0:14:21	18	1,0	11	16	150
0:14:22	18	1,0	11	16	150
0:14:23	18	1,0	11	16	150
0:14:24	18	1,0	11	16	150
0:14:25	18	1,0	11	16	150
0:14:26	18	1,0	11	16	150
0:14:27	18	1,0	11	16	150
0:14:28	18	1,0	11	16	150
0:14:29	18	1,0	11	16	150
0:14:30	18	1,0	11	16	150
0:14:31	18	1,0	11	16	150
0:14:32	18	1,0	11	16	150
0:14:33	18	1,0	11	16	150
0:14:34	18	1,0	11	16	150
0:14:35	18	1,0	11	16	150
0:14:36	18	1,0	11	16	150
0:14:37	18	1,0	11	16	150
0:14:38	18	1,0	11	16	150
0:14:39	18	1,0	11	16	150
0:14:40	18	1,0	11	16	150
0:14:41	18	1,0	11	16	150
0:14:42	18	1,0	11	16	150
0:14:43	18	1,0	11	16	150
0:14:44	18	1,0	11	16	150
0:14:45	18	1,0	11	16	150
0:14:46	18	1,0	11	16	150
0:14:47	18	1,0	11	16	150
0:14:48	18	1,0	11	16	150
0:14:49	18	1,0	11	16	150
0:14:50	18	1,0	11	16	150
0:14:51	18	1,0	11	16	150
0:14:52	18	1,0	11	16	150
0:14:53	18	1,0	11	16	150
0:14:54	18	1,0	11	16	150
0:14:55	18	1,0	11	16	150
0:14:56	18	1,0	11	16	150
0:14:57	18	1,0	11	16	150
0:14:58	18	1,0	11	16	150
0:14:59	18	1,0	11	16	150
0:15:00	18	1,0	11	16	150
0:15:01	18	1,0	11	16	150
0:15:02	18	1,0	11	16	150
0:15:03	18	1,0	11	16	150
0:15:04	18	1,0	11	16	150
0:15:05	18	1,0	11	16	150
0:15:06	18	1,0	11	16	150
0:15:07	18	1,0	11	16	150
0:15:08	18	1,0	11	16	150
0:15:09	18	1,0	11	16	150
0:15:10	18	1,0	11	16	150
0:15:11	18	1,0	11	16	150
0:15:12	18	1,0	11	16	150
0:15:13	18	1,0	11	16	150
0:15:14	18	1,0	11	16	150
0:15:15	18	1,0	11	16	150
0:15:16	18	1,0	11	16	150
0:15:17	18	1,1	11	16	150
0:15:18	18	1,2	11	16	150
0:15:19	18	1,2	11	16	150
0:15:20	18	1,2	11	16	150
0:15:21	18	1,2	11	16	150
0:15:22	18	1,2	11	16	150
0:15:23	18	1,2	11	16	150
0:15:24	18	1,2	11	16	150
0:15:25	18	1,2	11	16	150
0:15:26	18	1,2	11	16	150
0:15:27	18	1,2	11	16	150
0:15:28	18	1,2	11	16	150
0:15:29	18	1,2	11	16	150
0:15:30	18	1,2	11	16	150
0:15:31	18	1,2	11	16	150
0:15:32	18	1,2	11	16	150
0:15:33	18	1,2	11	16	150
0:15:34	18	1,2	11	16	150
0:15:35	18	1,2	11	16	150
0:15:36	18	1,2	11	16	150
0:15:37	18	1,2	11	16	150
0:15:38	18	1,2	11	16	150
0:15:39	18	1,2	11	16	150
0:15:40	18	1,2	11	16	150
0:15:41	18	1,2	11	16	150
0:15:42	18	1,2	11	16	150
0:15:43	18	1,2	11	16	150
0:15:44	18	1,2	11	16	150
0:15:45	18	1,2	11	16	150
0:15:46	18	1,2	11	16	150
0:15:47	18	1,2	11	16	150
0:15:48	18	1,2	11	16	150
0:15:49	18	1,2	11	16	150
0:15:50	18	1,2	11	16	150
0:15:51	18	1,2	11	16	150
0:15:52	18	1,2	11	16	150
0:15:53	18	1,2	11	16	150
0:15:54	18	1,2	11	16	150
0:15:55	18	1,2	11	16	150
0:15:56	18	1,2	11	16	150
0:15:57	18	1,2	11	16	150
0:15:58	18	1,2	11	16	150
0:15:59	18	1,2	11	16	150
0:16:00	18	1,2	11	16	150
0:16:01	18	1,2	11	16	150
0:16:02	18	1,2	11	16	150
0:16:03	18	1,2	11	16	150
0:16:04	18	1,2	11	16	150
0:16:05	18	1,2	11	16	150
0:16:06	18	1,2	11	16	150
0:16:07	18	1,2	11	16	150
0:16:08	18	1,2	11	16	150
0:16:09	18	1,2	11	16	150
0:16:10	18	1,2	11	16	150
0:16:11	18	1,2	11	16	150
0:16:12	18	1,2	11	16	150
0:16:13	18	1,2	11	16	150
0:16:14	18	1,1	11	16	150
0:16:15	18	1,1	11	16	150
0:16:16	18	1,1	11	16	150
0:16:17	18	1,1	11	16	150
0:16:18	18	1,1	11	16	150
0:16:19	18	1,1	11	16	150
0:16:20	18	1,1	11	16	150
0:16:21	18	1,1	11	16	150
0:16:22	18	1,1	11	16	150
0:16:23	18	1,1	11	16	150
0:16:24	18	1,1	11	16	150
0:16:25	18	1,1	11	16	150
0:16:26	18	1,1	11	16	150
0:16:27	18	1,1	11	16	150
0:16:28	18	1,1	11	16	150
0:16:29	18	1,1	11	16	150
0:16:30	18	1,1	11	16	150
0:16:31	18	1,1	11	16	150
0:16:32	18	1,1	11	16	150
0:16:33	18	1,1	11	16	150
0:16:34	18	1,1	11	16	150
0:16:35	18	1,1	11	16	150
0:16:36	17	1,1	11	16	150
0:16:37	18	1,1	11	16	150
0:16:38	17	1,1	11	16	150
0:16:39	18	1,1	11	16	150
0:16:40	17	1,1	11	16	150
0:16:41	17	1,1	11	16	150
0:16:42	17	1,1	11	16	150
0:16:43	17	1,1	11	16	150
0:16:44	17	1,1	11	16	150
0:16:45	17	1,1	11	16	150
0:16:46	17	1,1	11	16	150
0:16:47	18	1,1	11	16	150
0:16:48	17	1,1	11	16	150
0:16:49	17	1,1	11	16	150
0:16:50	17	1,1	11	16	150
0:16:51	17	1,1	11	16	150
0:16:52	17	1,1	11	16	150
0:16:53	17	1,1	11	16	150
0:16:54	17	1,1	11	16	150
0:16:55	17	1,1	11	16	150
0:16:56	17	1,1	11	16	150
0:16:57	17	1,1	11	16	150
0:16:58	17	1,1	11	16	150
0:16:59	17	1,1	11	16	150
0:17:00	17	1,1	11	16	150
0:17:01	17	1,1	11	16	150
0:17:02	17	1,1	11	16	150
0:17:03	17	1,1	11	16	150
0:17:04	17	1,1	11	16	150
0:17:05	17	1,1	11	16	150
0:17:06	17	1,1	11	16	150
0:17:07	17	1,1	11	16	150
0:17:08	17	1,1	11	16	150
0:17:09	17	1,1	11	16	150
0:17:10	17	1,1	11	16	150
0:17:11	17	1,1	11	16	150
0:17:12	17	1,1	11	16	150
0:17:13	17	1,1	11	16	150
0:17:14	17	1,1	11	16	150
0:17:15	17	1,1	11	16	150
0:17:16	17	1,1	11	16	150
0:17:17	17	1,1	11	15	150
0:17:18	17	1,1	11	16	150
0:17:19	17	1,1	11	16	150
0:17:20	17	1,1	11	16	150
0:17:21	17	1,1	11	16	150
0:17:22	17	1,1	11	16	150
0:17:23	17	1,1	11	16	150
0:17:24	17	1,1	11	16	150
0:17:25	17	1,1	11	16	150
0:17:26	17	1,1	11	16	150
0:17:27	17	1,1	11	16	150
0:17:28	17	1,1	11	16	150
0:17:29	17	1,1	11	16	150
0:17:30	17	1,1	11	16	150
0:17:31	17	1,1	11	16	150
0:17:32	17	1,1	11	16	150
0:17:33	17	1,1	11	16	150
0:17:34	17	1,1	11	16	150
0:17:35	17	1,1	11	16	150
0:17:36	17	1,1	11	16	150
0:17:37	17	1,1	11	16	150
0:17:38	17	1,1	11	16	150
0:17:39	17	1,1	11	16	150
0:17:40	17	1,1	11	16	150
0:17:41	17	1,1	11	15	150
0:17:42	17	1,1	11	16	150
0:17:43	17	1,1	11	16	150
0:17:44	17	1,1	11	16	150
0:17:45	17	1,1	11	16	150
0:17:46	17	1,1	11	15	150
0:17:47	17	1,1	11	16	150
0:17:48	17	1,1	11	16	150
0:17:49	17	1,1	11	16	150
0:17:50	17	1,1	11	15	150
0:17:51	17	1,1	11	16	150
0:17:52	17	1,0	11	16	150
0:17:53	17	1,1	11	16	150
0:17:54	17	1,0	11	16	150
0:17:55	17	1,1	11	16	150
0:17:56	17	1,0	11	16	150
0:17:57	17	1,0	11	16	150
0:17:58	17	1,0	11	16	150
0:17:59	17	1,0	11	15	150
0:18:00	17	1,0	11	16	150
0:18:01	17	1,0	11	15	150
0:18:02	17	1,0	11	16	150
0:18:03	17	1,0	11	16	150
0:18:04	17	1,0	11	16	150
0:18:05	17	1,0	11	15	150
0:18:06	17	1,0	11	16	150
0:18:07	17	1,0	11	16	150
0:18:08	17	1,0	11	15	150
0:18:09	17	1,0	11	16	150
0:18:10	17	1,0	11	15	150
0:18:11	17	1,0	11	16	150
0:18:12	17	1,0	11	16	150
0:18:13	17	1,0	11	16	150
0:18:14	17	1,0	11	16	150
0:18:15	17	1,0	11	16	150
0:18:16	17	1,0	11	15	150
0:18:17	17	1,0	11	15	150
0:18:18	17	1,0	11	16	150
0:18:19	17	1,0	11	16	150
0:18:20	17	1,0	11	16	150
0:18:21	17	1,0	11	15	150
0:18:22	17	1,0	11	16	150
0:18:23	17	1,0	11	16	150
0:18:24	17	1,0	11	16	150
0:18:25	17	1,0	11	16	150
0:18:26	17	1,0	11	16	150
0:18:27	17	1,0	11	16	150
0:18:28	17	1,0	11	15	150
0:18:29	17	1,0	11	16	150
0:18:30	17	1,0	11	15	150
0:18:31	17	1,0	11	16	150
0:18:32	17	1,0	11	16	150
0:18:33	17	1,0	11	16	150
0:18:34	17	1,0	11	15	150
0:18:35	17	1,0	11	15	150
0:18:36	17	1,0	11	15	150
0:18:37	17	1,0	11	15	150
0:18:38	17	1,0	11	16	150
0:18:39	17	1,0	11	15	150
0:18:40	17	1,0	11	16	150
0:18:41	17	1,0	11	16	150
0:18:42	17	1,0	11	16	150
0:18:43	17	1,0	11	16	150
0:18:44	17	1,0	11	16	150
0:18:45	17	1,0	11	15	150
0:18:46	17	1,0	11	15	150
0:18:47	17	1,0	11	15	150
0:18:48	17	1,0	11	16	150
0:18:49	17	1,0	11	15	150
0:18:50	17	1,0	11	16	150
0:18:51	17	1,0	11	16	150
0:18:52	17	1,0	11	16	150
0:18:53	17	1,0	11	16	150
0:18:54	17	1,0	11	15	150
0:18:55	17	1,0	11	16	150
0:18:56	17	1,0	11	15	150
0:18:57	17	1,0	11	16	150
0:18:58	17	1,0	11	16	150
0:18:59	17	1,0	11	16	150
0:19:00	17	1,0	11	15	150
0:19:01	17	1,0	11	16	150
0:19:02	17	1,0	11	15	150
0:19:03	17	1,0	11	16	150
0:19:04	17	1,0	11	15	150
0:19:05	17	1,0	11	15	150
0:19:06	17	1,0	11	16	150
0:19:07	17	1,0	11	15	150
0:19:08	17	1,0	11	16	150
0:19:09	17	1,0	11	15	150
0:19:10	17	1,0	11	16	150
0:19:11	17	1,0	11	15	150
0:19:12	17	1,0	11	15	150
0:19:13	17	1,0	11	15	150
0:19:14	17	1,0	11	16	150
0:19:15	17	1,0	11	16	150
0:19:16	17	1,0	11	15	150
0:19:17	17	1,0	11	16	150
0:19:18	17	1,0	11	15	150
0:19:19	17	1,0	11	15	150
0:19:20	17	1,0	11	15	150
0:19:21	17	1,1	11	16	150
0:19:22	17	1,1	11	15	150
0:19:23	17	1,1	11	15	150
0:19:24	17	1,1	11	16	150
0:19:25	17	1,1	11	15	150
0:19:26	17	1,1	11	15	150
0:19:27	17	1,1	11	16	150
0:19:28	17	1,1	11	16	150
0:19:29	17	1,1	11	16	150
0:19:30	17	1,1	11	16	150
0:19:31	17	1,1	11	16	150
0:19:32	17	1,1	11	16	150
0:19:33	17	1,1	11	15	150
0:19:34	17	1,1	11	15	150
0:19:35	17	1,1	11	16	150
0:19:36	17	1,1	11	15	150
0:19:37	17	1,1	11	15	150
0:19:38	17	1,1	11	15	150
0:19:39	17	1,1	11	15	150
0:19:40	17	1,1	11	15	150
0:19:41	17	1,1	11	15	150
0:19:42	17	1,1	11	15	150
0:19:43	17	1,1	11	15	150
0:19:44	17	1,1	11	15	150
0:19:45	17	1,1	11	16	150
0:19:46	17	1,1	11	15	150
0:19:47	17	1,1	11	15	150
0:19:48	17	1,1	11	16	150
0:19:49	17	1,1	11	15	150
0:19:50	17	1,1	11	15	150
0:19:51	17	1,1	11	15	150
0:19:52	17	1,1	11	15	150
0:19:53	17	1,1	11	15	150
0:19:54	17	1,1	11	16	150
0:19:55	17	1,1	11	15	150
0:19:56	17	1,1	11	16	150
0:19:57	17	1,1	11	15	150
0:19:58	17	1,1	11	15	150
0:19:59	17	1,1	11	15	150
0:20:00	17	1,1	11	15	150
0:20:01	17	1,1	11	15	150
0:20:02	17	1,1	11	15	150
0:20:03	17	1,1	11	15	150
0:20:04	17	1,1	11	15	150
0:20:05	17	1,1	11	15	150
0:20:06	17	1,1	11	15	150
0:20:07	17	1,1	11	15	150
0:20:08	17	1,1	11	15	150
0:20:09	17	1,1	11	15	150
0:20:10	17	1,1	11	15	150
0:20:11	17	1,1	11	15	150
0:20:12	17	1,1	11	15	150
0:20:13	17	1,1	11	15	150
0:20:14	17	1,1	11	15	150
0:20:15	17	1,1	11	15	150
0:20:16	17	1,1	11	15	150
0:20:17	17	1,1	11	15	150
0:20:18	17	1,1	11	15	150
0:20:19	17	1,1	11	15	150
0:20:20	17	1,1	11	15	150
0:20:21	17	1,1	11	15	150
0:20:22	17	1,1	11	15	150
0:20:23	17	1,1	11	15	150
0:20:24	17	1,1	11	15	150
0:20:25	17	1,1	11	15	150
0:20:26	17	1,1	11	15	150
0:20:27	17	1,1	11	15	150
0:20:28	17	1,1	11	15	150
0:20:29	17	1,1	11	15	150
0:20:30	17	1,1	11	15	150
0:20:31	17	1,1	11	15	150
0:20:32	17	1,1	11	15	150
0:20:33	17	1,1	11	15	150
0:20:34	17	1,1	11	15	150
0:20:35	17	1,1	11	15	150
0:20:36	17	1,1	11	15	150
0:20:37	17	1,1	11	15	150
0:20:38	17	1,1	11	15	150
0:20:39	17	1,1	11	15	150
0:20:40	17	1,0	11	15	150
0:20:41	17	1,0	11	15	150
0:20:42	17	1,0	11	15	150
0:20:43	17	1,0	11	15	150
0:20:44	17	1,0	11	15	150
0:20:45	17	1,0	11	16	150
0:20:46	17	1,0	11	15	150
0:20:47	17	1,0	11	15	150
0:20:48	17	1,0	11	15	150
0:20:49	17	1,0	11	15	150
0:20:50	17	1,0	11	15	150
0:20:51	17	1,0	11	15	150
0:20:52	17	1,0	11	15	150
0:20:53	17	1,0	11	15	150
0:20:54	17	1,0	11	15	150
0:20:55	17	1,0	11	15	150
0:20:56	17	1,0	11	15	150
0:20:57	17	1,0	11	15	150
0:20:58	17	1,0	11	15	150
0:20:59	17	1,0	11	15	150
0:21:00	17	1,0	11	15	150
0:21:01	17	1,0	11	15	150
0:21:02	17	1,0	11	15	150
0:21:03	17	1,0	11	15	150
0:21:04	17	1,0	11	15	150
0:21:05	17	1,0	11	15	150
0:21:06	17	1,0	11	15	150
0:21:07	17	1,0	11	15	150
0:21:08	17	1,0	11	15	150
0:21:09	17	1,0	11	15	150
0:21:10	17	1,0	11	15	150
0:21:11	17	1,0	11	15	150
0:21:12	17	1,0	11	15	150
0:21:13	17	1,0	11	15	150
0:21:14	17	1,0	11	15	150
0:21:15	17	1,0	11	15	150
0:21:16	17	1,0	11	15	150
0:21:17	17	1,0	11	15	150
0:21:18	17	1,0	11	15	150
0:21:19	17	1,0	11	15	150
0:21:20	17	1,0	11	15	150
0:21:21	17	1,0	11	15	150
0:21:22	17	1,0	11	15	150
0:21:23	17	1,0	11	15	150
0:21:24	17	1,0	11	15	150
0:21:25	17	1,0	11	15	150
0:21:26	17	1,0	11	15	150
0:21:27	17	1,0	11	15	150
0:21:28	17	1,0	11	15	150
0:21:29	17	1,0	11	15	150
0:21:30	17	1,0	11	15	150
0:21:31	17	1,0	11	15	150
0:21:32	17	1,0	11	15	150
0:21:33	17	1,0	11	15	150
0:21:34	17	1,0	11	15	150
0:21:35	17	1,0	11	15	150
0:21:36	17	1,0	11	15	150
0:21:37	17	1,0	11	15	150
0:21:38	17	1,0	11	15	150
0:21:39	17	1,0	11	15	150
0:21:40	17	1,0	11	15	150
0:21:41	17	1,0	11	15	150
0:21:42	17	1,0	11	15	150
0:21:43	17	1,0	11	15	150
0:21:44	17	1,0	11	15	150
0:21:45	17	1,0	11	15	150
0:21:46	17	1,0	11	15	150
0:21:47	17	1,0	11	15	150
0:21:48	17	1,0	11	15	150
0:21:49	17	1,0	11	15	150
0:21:50	17	1,0	11	15	150
0:21:51	17	1,0	11	15	150
0:21:52	17	1,0	11	15	150
0:21:53	17	1,0	11	15	150
0:21:54	17	1,0	11	15	150
0:21:55	17	1,0	11	15	150
0:21:56	17	1,0	11	15	150
0:21:57	17	1,0	11	15	150
0:21:58	17	1,0	11	15	150
0:21:59	17	1,0	11	15	150
0:22:00	17	1,0	11	15	150
0:22:01	17	1,0	11	15	150
0:22:02	17	1,0	11	15	150
0:22:03	17	1,0	11	15	150
0:22:04	17	1,0	11	15	150
0:22:05	17	1,0	11	15	150
0:22:06	17	1,0	11	15	150
0:22:07	17	1,0	11	15	150
0:22:08	17	1,0	11	15	150
0:22:09	17	1,0	11	15	150
0:22:10	17	1,0	11	15	150
0:22:11	17	1,0	11	15	150
0:22:12	17	1,0	11	15	150
0:22:13	17	1,0	11	15	150
0:22:14	17	1,0	11	15	150
0:22:15	17	1,1	11	15	150
0:22:16	17	1,2	11	15	150
0:22:17	17	1,3	11	15	150
0:22:18	17	1,3	11	15	150
0:22:19	17	1,3	11	15	150
0:22:20	17	1,3	11	15	150
0:22:21	17	1,3	11	15	150
0:22:22	17	1,3	11	15	150
0:22:23	17	1,3	11	15	150
0:22:24	17	1,3	11	15	150
0:22:25	17	1,3	11	15	150
0:22:26	17	1,3	11	15	150
0:22:27	17	1,3	11	15	150
0:22:28	17	1,3	11	15	150
0:22:29	17	1,3	11	15	150
0:22:30	17	1,3	11	15	150
0:22:31	17	1,3	11	15	150
0:22:32	17	1,3	11	15	150
0:22:33	17	1,3	11	15	150
0:22:34	17	1,3	11	15	150
0:22:35	17	1,3	11	15	150
0:22:36	17	1,3	11	15	150
0:22:37	17	1,3	11	15	150
0:22:38	17	1,3	11	15	150
0:22:39	17	1,2	11	15	150
0:22:40	17	1,2	11	15	150
0:22:41	17	1,2	11	15	150
0:22:42	17	1,2	11	15	150
0:22:43	17	1,2	11	15	150
0:22:44	17	1,2	11	15	150
0:22:45	17	1,2	11	15	150
0:22:46	17	1,2	11	15	150
0:22:47	17	1,2	11	15	150
0:22:48	17	1,2	11	15	150
0:22:49	17	1,2	11	15	150
0:22:50	17	1,2	11	15	150
0:22:51	17	1,2	11	15	150
0:22:52	17	1,2	11	15	150
0:22:53	17	1,2	11	15	150
0:22:54	17	1,2	11	15	150
0:22:55	17	1,2	11	15	150
0:22:56	17	1,2	11	15	150
0:22:57	17	1,2	11	15	150
0:22:58	17	1,2	11	15	150
0:22:59	17	1,2	11	15	150
0:23:00	17	1,2	11	15	150
0:23:01	17	1,2	11	15	150
0:23:02	17	1,2	11	15	150
0:23:03	17	1,2	11	15	150
0:23:04	17	1,2	11	15	150
0:23:05	17	1,2	11	15	150
0:23:06	17	1,2	11	15	150
0:23:07	17	1,2	11	15	150
0:23:08	17	1,2	11	15	150
0:23:09	17	1,2	11	15	150
0:23:10	17	1,2	11	15	150
0:23:11	17	1,2	11	15	150
0:23:12	17	1,2	11	15	150
0:23:13	17	1,2	11	15	150
0:23:14	17	1,2	11	15	150
0:23:15	17	1,2	11	15	150
0:23:16	17	1,2	11	15	150
0:23:17	17	1,2	11	15	150
0:23:18	17	1,2	11	15	150
0:23:19	17	1,2	11	15	150
0:23:20	17	1,2	11	15	150
0:23:21	17	1,2	11	15	150
0:23:22	17	1,2	11	15	150
0:23:23	17	1,2	11	15	150
0:23:24	17	1,2	11	15	150
0:23:25	17	1,2	11	15	150
0:23:26	17	1,2	11	15	150
0:23:27	17	1,2	11	15	150
0:23:28	17	1,2	11	15	150
0:23:29	17	1,2	11	15	150
0:23:30	17	1,2	11	15	150
0:23:31	17	1,2	11	15	150
0:23:32	17	1,2	11	15	150
0:23:33	17	1,2	11	15	150
0:23:34	17	1,2	11	15	150
0:23:35	17	1,2	11	15	150
0:23:36	17	1,2	11	15	150
0:23:37	17	1,2	11	15	150
0:23:38	17	1,2	11	15	150
0:23:39	17	1,2	11	15	150
0:23:40	17	1,2	11	15	150
0:23:41	17	1,2	11	15	150
0:23:42	17	1,2	11	15	150
0:23:43	17	1,2	11	15	150
0:23:44	17	1,2	11	15	150
0:23:45	17	1,2	11	15	150
0:23:46	17	1,2	11	15	150
0:23:47	17	1,2	11	15	150
0:23:48	17	1,2	11	15	150
0:23:49	17	1,2	11	15	150
0:23:50	17	1,2	11	15	150
0:23:51	17	1,2	11	15	150
0:23:52	17	1,2	11	15	150
0:23:53	17	1,2	11	15	150
0:23:54	17	1,2	11	15	150
0:23:55	17	1,2	11	15	150
0:23:56	17	1,2	11	15	150
0:23:57	17	1,2	11	15	150
0:23:58	17	1,2	11	15	150
0:23:59	17	1,2	11	15	150
0:24:00	17	1,2	11	15	150
0:24:01	17	1,2	11	15	150
0:24:02	17	1,2	11	15	150
0:24:03	17	1,2	11	15	150
0:24:04	17	1,2	11	15	150
0:24:05	17	1,2	11	15	150
0:24:06	17	1,2	11	15	150
0:24:07	17	1,2	11	15	150
0:24:08	17	1,2	11	15	150
0:24:09	17	1,2	11	15	150
0:24:10	17	1,2	11	15	150
0:24:11	17	1,2	11	15	150
0:24:12	17	1,2	11	15	150
0:24:13	17	1,2	11	15	150
0:24:14	17	1,1	11	15	150
0:24:15	17	1,1	11	15	150
0:24:16	17	1,2	11	15	150
0:24:17	17	1,1	11	15	150
0:24:18	17	1,1	11	15	150
0:24:19	17	1,1	11	15	150
0:24:20	17	1,1	11	15	150
0:24:21	17	1,1	11	15	150
0:24:22	17	1,1	11	15	150
0:24:23	17	1,1	11	15	150
0:24:24	17	1,1	11	15	150
0:24:25	17	1,1	11	15	150
0:24:26	17	1,1	11	15	150
0:24:27	17	1,1	11	15	150
0:24:28	17	1,1	11	15	150
0:24:29	17	1,1	11	15	150
0:24:30	17	1,1	11	15	150
0:24:31	17	1,1	11	15	150
0:24:32	17	1,1	11	15	150
0:24:33	17	1,1	11	15	150
0:24:34	17	1,1	11	15	150
0:24:35	17	1,1	11	15	150
0:24:36	17	1,1	11	15	150
0:24:37	17	1,1	11	15	150
0:24:38	17	1,1	11	15	150
0:24:39	17	1,1	11	15	150
0:24:40	17	1,1	11	15	150
0:24:41	17	1,1	11	15	150
0:24:42	17	1,1	11	15	150
0:24:43	17	1,1	11	15	150
0:24:44	17	1,1	11	15	150
0:24:45	17	1,1	11	15	150
0:24:46	17	1,1	11	15	150
0:24:47	17	1,1	11	15	150
0:24:48	17	1,1	11	15	150
0:24:49	17	1,1	11	15	150
0:24:50	17	1,1	11	15	150
0:24:51	17	1,1	11	15	150
0:24:52	17	1,1	11	15	150
0:24:53	17	1,1	11	15	150
0:24:54	17	1,1	11	15	150
0:24:55	17	1,1	11	15	150
0:24:56	17	1,1	11	15	150
0:24:57	17	1,1	11	15	150
0:24:58	17	1,1	11	15	150
0:24:59	17	1,1	11	15	150
0:25:00	17	1,1	11	15	150
0:25:01	16	1,1	11	15	150
0:25:02	16	1,1	11	15	150
0:25:03	16	1,1	11	15	150
0:25:04	17	1,1	11	15	150
0:25:05	16	1,1	11	15	150
0:25:06	16	1,1	11	15	150
0:25:07	17	1,1	11	15	150
0:25:08	16	1,1	11	15	150
0:25:09	17	1,1	11	15	150
0:25:10	17	1,1	11	15	150
0:25:11	17	1,1	11	15	150
0:25:12	17	1,1	11	15	150
0:25:13	16	1,1	11	15	150
0:25:14	16	1,1	11	15	150
0:25:15	16	1,1	11	15	150
0:25:16	16	1,1	11	15	150
0:25:17	16	1,1	11	15	150
0:25:18	16	1,1	11	15	150
0:25:19	16	1,1	11	15	150
0:25:20	16	1,1	11	15	150
0:25:21	16	1,1	11	15	150
0:25:22	16	1,1	11	15	150
0:25:23	16	1,1	11	15	150
0:25:24	16	1,1	11	15	150
0:25:25	16	1,1	11	15	150
0:25:26	16	1,1	11	15	150
0:25:27	16	1,1	11	15	150
0:25:28	16	1,1	11	15	150
0:25:29	16	1,1	11	15	150
0:25:30	16	1,1	11	15	150
0:25:31	16	1,1	11	15	150
0:25:32	16	1,1	11	15	150
0:25:33	16	1,1	11	15	150
0:25:34	16	1,1	11	15	150
0:25:35	16	1,1	11	15	150
0:25:36	16	1,1	11	15	150
0:25:37	16	1,1	11	15	150
0:25:38	16	1,1	11	15	150
0:25:39	16	1,1	11	15	150
0:25:40	16	1,1	11	15	150
0:25:41	16	1,1	11	15	150
0:25:42	16	1,1	11	15	150
0:25:43	16	1,1	11	15	150
0:25:44	16	1,1	11	15	150
0:25:45	16	1,1	11	15	150
0:25:46	16	1,1	11	15	150
0:25:47	16	1,1	11	15	150
0:25:48	16	1,1	11	15	150
0:25:49	16	1,1	11	15	150
0:25:50	16	1,1	11	15	150
0:25:51	16	1,1	11	15	150
0:25:52	16	1,1	11	15	150
