Repository: ProgWizer/parser

File: project-root/data/Data Acquisition/Data Acquisition/2019 year (140)/19-110.txt (part 1 of 8)
--Test Summary--
Full Path and File Name	
Instrument Name	7322
Instrument Type	Model 7322 Consistometer - Variable Speed
Instrument Serial Number	
Test Start Date	16.12.2019
Test Start Time	10:05:23
Test Stop Date	16.12.2019
Test Stop Time	13:22:33
Test Length	3:17:10
Final Sample Time Offset	3:17:09
Controller Schedule Name	
Sampling Period	1 second
Comments	MPa 12(20)
Information	WellID	
Information	Customer	
Information	EngName	
Information	CementClass	G
Information	CementMfr	
Information	Additives	100G+100GVVS-16+15ASPM+0.7CFL-450+0.2LK
Information	Density	1600
Information	BHCT	15
Information	BHST	
Information	FluidLoss	
Information	JobType	
Calculated Value	Time_30Bc	2:36:55
Calculated Value	Time_70Bc	2:49:15
Calculated Value	Time_100Bc	N/A
Initial Temperature (°C)	21 °C
Final Temperature (°C)	13 °C
Initial Pressure (MPa)	0,8 MPa
Final Pressure (MPa)	12,2 MPa
Initial Consistency (Bc)	12 Bc
Final Consistency (Bc)	88 Bc
Initial Wall Temperature (°C)	17 °C
Final Wall Temperature (°C)	11 °C
Initial Motor Speed (RPM)	150 RPM
Final Motor Speed (RPM)	150 RPM
--Data--
Time (HH:MM:SS)	Temperature (°C)	Pressure (MPa)	Consistency (Bc)	Wall Temperature (°C)	Motor Speed (RPM)
0:00:00	21	0,8	12	17	150
0:00:01					
0:00:02	21	0,8	12	17	150
0:00:03	21	0,8	12	17	150
0:00:04	21	0,8	12	17	150
0:00:05	21	0,8	12	17	150
0:00:06	21	0,8	12	17	150
0:00:07	21	0,8	12	17	150
0:00:08	21	0,8	12	17	150
0:00:09	21	0,8	12	17	150
0:00:10	21	0,8	12	17	150
0:00:11	21	0,8	12	17	150
0:00:12	21	0,9	12	17	150
0:00:13	21	0,9	12	17	150
0:00:14	21	0,9	12	17	150
0:00:15	21	0,9	12	17	150
0:00:16	21	0,9	12	17	150
0:00:17	21	0,9	12	17	150
0:00:18	21	0,8	12	17	150
0:00:19	21	0,8	12	17	150
0:00:20	21	0,8	12	17	150
0:00:21	21	0,8	12	17	150
0:00:22	21	0,8	12	17	150
0:00:23	21	0,9	12	17	150
0:00:24	21	0,9	12	17	150
0:00:25	21	0,9	12	17	150
0:00:26	21	0,9	12	17	150
0:00:27	21	0,9	12	17	150
0:00:28	21	0,9	12	17	150
0:00:29	21	0,9	12	17	150
0:00:30	21	0,9	12	17	150
0:00:31	21	0,9	12	17	150
0:00:32	21	0,9	12	17	150
0:00:33	21	1,0	12	17	150
0:00:34	21	1,0	12	17	150
0:00:35	21	1,0	12	17	150
0:00:36	21	1,0	12	17	150
0:00:37	21	1,0	12	17	150
0:00:38	21	1,0	12	17	150
0:00:39	21	1,0	12	17	150
0:00:40	21	1,0	12	17	150
0:00:41	21	1,0	12	17	150
0:00:42	21	1,0	12	17	150
0:00:43	21	1,0	12	17	150
0:00:44	21	1,0	12	17	150
0:00:45	21	1,0	12	17	150
0:00:46	21	1,1	12	17	150
0:00:47	21	1,1	12	17	150
0:00:48	21	1,1	12	17	150
0:00:49	21	1,1	12	17	150
0:00:50	21	1,1	12	17	150
0:00:51	21	1,1	12	17	150
0:00:52	21	1,1	12	17	150
0:00:53	21	1,1	12	17	150
0:00:54	21	1,1	12	17	150
0:00:55	21	1,2	12	17	150
0:00:56	21	1,2	12	17	150
0:00:57	21	1,2	12	17	150
0:00:58	21	1,2	12	17	150
0:00:59	21	1,2	12	17	150
0:01:00	21	1,2	12	17	150
0:01:01	21	1,2	12	17	150
0:01:02	21	1,2	12	17	150
0:01:03	21	1,3	12	17	150
0:01:04	21	1,3	12	17	150
0:01:05	21	1,3	12	17	150
0:01:06	21	1,3	12	17	150
0:01:07	21	1,2	12	17	150
0:01:08	21	1,3	12	17	150
0:01:09	21	1,3	12	17	150
0:01:10	21	1,3	12	17	150
0:01:11	21	1,3	12	17	150
0:01:12	21	1,3	12	17	150
0:01:13	21	1,3	12	17	150
0:01:14	21	1,3	12	17	150
0:01:15	21	1,3	12	17	150
0:01:16	21	1,4	12	17	150
0:01:17	21	1,4	12	17	150
0:01:18	21	1,4	12	17	150
0:01:19	21	1,4	11	17	150
0:01:20	21	1,4	11	17	150
0:01:21	21	1,4	11	17	150
0:01:22	21	1,4	11	17	150
0:01:23	21	1,4	11	17	150
0:01:24	21	1,4	11	17	150
0:01:25	21	1,4	11	17	150
0:01:26	21	1,4	11	17	150
0:01:27	21	1,4	11	17	150
0:01:28	21	1,4	11	17	150
0:01:29	21	1,5	11	17	150
0:01:30	21	1,5	11	17	150
0:01:31	21	1,5	11	17	150
0:01:32	21	1,5	11	17	150
0:01:33	21	1,5	11	17	150
0:01:34	21	1,5	11	17	150
0:01:35	20	1,5	11	17	150
0:01:36	20	1,5	11	17	150
0:01:37	20	1,5	11	17	150
0:01:38	20	1,5	11	17	150
0:01:39	20	1,5	11	17	150
0:01:40	20	1,5	11	17	150
0:01:41	20	1,5	11	17	150
0:01:42	20	1,5	11	17	150
0:01:43	20	1,5	11	17	150
0:01:44	20	1,5	11	17	150
0:01:45	20	1,6	11	17	150
0:01:46	20	1,7	11	17	150
0:01:47	20	1,7	11	17	150
0:01:48	20	1,7	11	17	150
0:01:49	20	1,7	11	17	150
0:01:50	20	1,7	11	17	150
0:01:51	20	1,6	11	17	150
0:01:52	20	1,6	11	17	150
0:01:53	20	1,6	11	17	150
0:01:54	20	1,6	11	17	150
0:01:55	20	1,6	11	17	150
0:01:56	20	1,7	11	17	150
0:01:57	20	1,7	11	17	150
0:01:58	20	1,7	11	17	150
0:01:59	20	1,7	11	17	150
0:02:00	20	1,7	11	17	150
0:02:01	20	1,8	11	17	150
0:02:02	20	1,8	11	17	150
0:02:03	20	1,8	11	17	150
0:02:04	20	1,8	11	17	150
0:02:05	20	1,8	11	17	150
0:02:06	20	1,8	11	17	150
0:02:07	20	1,8	11	17	150
0:02:08	20	1,7	11	17	150
0:02:09	20	1,7	11	17	150
0:02:10	20	1,8	11	17	150
0:02:11	20	1,8	11	17	150
0:02:12	20	1,8	11	17	150
0:02:13	20	1,8	11	17	150
0:02:14	20	1,8	11	17	150
0:02:15	20	1,8	11	17	150
0:02:16	20	1,9	11	17	150
0:02:17	20	1,9	11	17	150
0:02:18	20	1,9	11	17	150
0:02:19	20	1,9	11	17	150
0:02:20	20	1,9	11	17	150
0:02:21	20	1,9	11	17	150
0:02:22	20	1,9	11	17	150
0:02:23	20	1,9	11	17	150
0:02:24	20	1,9	11	17	150
0:02:25	20	2,0	11	17	150
0:02:26	20	2,0	11	17	150
0:02:27	20	2,0	11	17	150
0:02:28	20	2,0	11	17	150
0:02:29	20	2,0	11	17	150
0:02:30	20	1,9	11	17	150
0:02:31	20	1,9	12	17	150
0:02:32	20	2,0	12	17	150
0:02:33	20	2,0	12	17	150
0:02:34	20	2,0	12	17	150
0:02:35	20	2,0	12	17	150
0:02:36	20	2,0	12	17	150
0:02:37	20	2,0	12	17	150
0:02:38	20	2,1	12	17	150
0:02:39	20	2,1	12	17	150
0:02:40	20	2,1	12	17	150
0:02:41	20	2,1	12	17	150
0:02:42	20	2,1	11	17	150
0:02:43	20	2,1	11	17	150
0:02:44	20	2,1	11	17	150
0:02:45	20	2,1	11	17	150
0:02:46	20	2,1	11	17	150
0:02:47	20	2,1	11	17	150
0:02:48	20	2,1	11	17	150
0:02:49	20	2,1	11	17	150
0:02:50	20	2,1	11	17	150
0:02:51	20	2,2	11	17	150
0:02:52	20	2,1	11	17	150
0:02:53	20	2,1	11	17	150
0:02:54	20	2,1	11	17	150
0:02:55	20	2,2	11	17	150
0:02:56	20	2,3	12	17	150
0:02:57	20	2,3	12	17	150
0:02:58	20	2,3	12	17	150
0:02:59	20	2,3	12	17	150
0:03:00	20	2,3	12	17	150
0:03:01	20	2,3	12	17	150
0:03:02	20	2,3	12	17	150
0:03:03	20	2,2	12	17	150
0:03:04	20	2,2	12	17	150
0:03:05	20	2,2	12	17	150
0:03:06	20	2,2	12	17	150
0:03:07	20	2,2	12	17	150
0:03:08	20	2,2	12	17	150
0:03:09	20	2,2	12	17	150
0:03:10	20	2,2	12	17	150
0:03:11	20	2,4	12	17	150
0:03:12	20	2,4	12	17	150
0:03:13	20	2,5	12	17	150
0:03:14	20	2,5	12	17	150
0:03:15	20	2,4	12	17	150
0:03:16	20	2,4	12	17	150
0:03:17	20	2,4	12	17	150
0:03:18	20	2,4	12	17	150
0:03:19	20	2,4	12	17	150
0:03:20	20	2,4	12	17	150
0:03:21	20	2,4	12	17	150
0:03:22	20	2,4	12	17	150
0:03:23	20	2,4	12	17	150
0:03:24	20	2,4	12	17	150
0:03:25	20	2,4	12	17	150
0:03:26	20	2,4	12	17	150
0:03:27	20	2,4	12	17	150
0:03:28	20	2,5	12	17	150
0:03:29	20	2,6	12	17	150
0:03:30	20	2,6	12	17	150
0:03:31	20	2,6	12	17	150
0:03:32	20	2,6	12	17	150
0:03:33	20	2,6	12	17	150
0:03:34	20	2,6	12	17	150
0:03:35	20	2,6	12	17	150
0:03:36	20	2,6	12	17	150
0:03:37	20	2,5	12	17	150
0:03:38	20	2,5	12	17	150
0:03:39	20	2,5	12	17	150
0:03:40	20	2,5	12	17	150
0:03:41	20	2,5	12	17	150
0:03:42	20	2,5	12	17	150
0:03:43	20	2,6	12	17	150
0:03:44	20	2,6	12	17	150
0:03:45	20	2,6	12	17	150
0:03:46	20	2,6	12	17	150
0:03:47	20	2,7	12	17	150
0:03:48	20	2,8	12	17	150
0:03:49	20	2,8	12	17	150
0:03:50	20	2,8	12	17	150
0:03:51	20	2,8	12	17	150
0:03:52	20	2,8	12	17	150
0:03:53	20	2,8	12	17	150
0:03:54	20	2,7	12	17	150
0:03:55	20	2,7	12	17	150
0:03:56	20	2,7	12	17	150
0:03:57	20	2,7	12	17	150
0:03:58	20	2,7	12	17	150
0:03:59	20	2,7	12	17	150
0:04:00	20	2,7	12	17	150
0:04:01	20	2,7	12	17	150
0:04:02	20	2,7	12	17	150
0:04:03	20	2,7	12	17	150
0:04:04	20	2,7	12	17	150
0:04:05	20	2,8	12	17	150
0:04:06	20	2,9	12	17	150
0:04:07	20	3,0	12	17	150
0:04:08	20	3,0	12	17	150
0:04:09	20	3,0	12	17	150
0:04:10	20	2,9	12	17	150
0:04:11	20	2,9	12	17	150
0:04:12	20	2,9	12	17	150
0:04:13	20	2,9	12	17	150
0:04:14	20	2,9	12	17	150
0:04:15	20	2,9	12	17	150
0:04:16	20	2,9	12	17	150
0:04:17	20	2,9	12	17	150
0:04:18	20	2,9	12	17	150
0:04:19	20	2,9	12	17	150
0:04:20	20	2,8	12	17	150
0:04:21	20	2,9	12	17	150
0:04:22	20	2,9	12	17	150
0:04:23	20	2,9	12	17	150
0:04:24	20	3,0	12	17	150
0:04:25	20	3,1	12	17	150
0:04:26	20	3,1	12	17	150
0:04:27	20	3,1	12	17	150
0:04:28	20	3,1	12	17	150
0:04:29	20	3,1	12	17	150
0:04:30	20	3,1	12	17	150
0:04:31	20	3,1	12	17	150
0:04:32	20	3,1	12	17	150
0:04:33	20	3,1	12	17	150
0:04:34	20	3,1	12	17	150
0:04:35	20	3,1	12	17	150
0:04:36	20	3,1	12	17	150
0:04:37	20	3,0	12	17	150
0:04:38	20	3,0	12	17	150
0:04:39	20	3,0	12	17	150
0:04:40	20	3,0	12	17	150
0:04:41	20	3,0	12	17	150
0:04:42	20	3,0	12	17	150
0:04:43	20	3,2	12	17	150
0:04:44	20	3,2	12	17	150
0:04:45	20	3,3	12	17	150
0:04:46	20	3,3	12	17	150
0:04:47	20	3,2	12	17	150
0:04:48	20	3,2	12	17	150
0:04:49	20	3,2	12	17	150
0:04:50	20	3,2	12	17	150
0:04:51	20	3,2	12	17	150
0:04:52	20	3,2	12	17	150
0:04:53	20	3,2	12	17	150
0:04:54	20	3,2	12	17	150
0:04:55	20	3,2	12	17	150
0:04:56	20	3,3	12	17	150
0:04:57	20	3,4	12	17	150
0:04:58	20	3,5	12	17	150
0:04:59	20	3,5	12	17	150
0:05:00	20	3,5	12	17	150
0:05:01	20	3,5	12	17	150
0:05:02	20	3,5	12	17	150
0:05:03	20	3,4	12	17	150
0:05:04	20	3,4	12	17	150
0:05:05	20	3,4	12	17	150
0:05:06	20	3,4	12	17	150
0:05:07	20	3,4	12	17	150
0:05:08	20	3,4	12	16	150
0:05:09	20	3,4	12	17	150
0:05:10	20	3,4	12	17	150
0:05:11	20	3,3	12	17	150
0:05:12	19	3,3	12	17	150
0:05:13	19	3,3	12	17	150
0:05:14	19	3,3	12	17	150
0:05:15	19	3,4	12	17	150
0:05:16	19	3,3	12	17	150
0:05:17	19	3,4	12	17	150
0:05:18	19	3,6	12	17	150
0:05:19	19	3,6	12	17	150
0:05:20	19	3,6	12	17	150
0:05:21	19	3,6	12	17	150
0:05:22	19	3,6	12	17	150
0:05:23	19	3,6	12	17	150
0:05:24	19	3,6	12	17	150
0:05:25	19	3,6	12	17	150
0:05:26	19	3,6	12	17	150
0:05:27	19	3,6	12	17	150
0:05:28	19	3,5	12	17	150
0:05:29	19	3,5	12	17	150
0:05:30	19	3,5	12	16	150
0:05:31	19	3,5	12	16	150
0:05:32	19	3,5	12	16	150
0:05:33	19	3,5	12	16	150
0:05:34	19	3,6	12	17	150
0:05:35	19	3,6	12	17	150
0:05:36	19	3,6	12	16	150
0:05:37	19	3,6	12	17	150
0:05:38	19	3,8	12	17	150
0:05:39	19	3,9	12	17	150
0:05:40	19	3,9	12	17	150
0:05:41	19	3,9	12	16	150
0:05:42	19	3,9	12	16	150
0:05:43	19	3,8	12	17	150
0:05:44	19	3,8	12	17	150
0:05:45	19	3,8	12	17	150
0:05:46	19	3,8	12	17	150
0:05:47	19	3,8	12	17	150
0:05:48	19	3,8	12	17	150
0:05:49	19	3,8	12	17	150
0:05:50	19	3,8	12	16	150
0:05:51	19	3,8	12	16	150
0:05:52	19	3,7	12	17	150
0:05:53	19	3,7	12	17	150
0:05:54	19	3,7	12	17	150
0:05:55	19	3,7	12	16	150
0:05:56	19	3,7	12	17	150
0:05:57	19	3,7	12	17	150
0:05:58	19	3,7	12	17	150
0:05:59	19	3,7	12	16	150
0:06:00	19	3,9	12	17	150
0:06:01	19	4,0	12	17	150
0:06:02	19	4,1	12	16	150
0:06:03	19	4,1	12	17	150
0:06:04	19	4,1	12	17	150
0:06:05	19	4,0	12	17	150
0:06:06	19	4,0	12	17	150
0:06:07	19	4,0	12	17	150
0:06:08	19	4,0	12	17	150
0:06:09	19	4,0	12	17	150
0:06:10	19	4,0	12	17	150
0:06:11	19	4,0	12	16	150
0:06:12	19	4,0	12	17	150
0:06:13	19	4,0	12	16	150
0:06:14	19	3,9	12	17	150
0:06:15	19	3,9	12	17	150
0:06:16	19	3,9	12	16	150
0:06:17	19	3,9	12	16	150
0:06:18	19	3,9	12	16	150
0:06:19	19	3,9	12	16	150
0:06:20	19	3,9	12	17	150
0:06:21	19	3,9	12	17	150
0:06:22	19	4,1	12	16	150
0:06:23	19	4,2	12	16	150
0:06:24	19	4,3	12	17	150
0:06:25	19	4,3	12	17	150
0:06:26	19	4,3	12	16	150
0:06:27	19	4,3	12	17	150
0:06:28	19	4,2	12	16	150
0:06:29	19	4,2	12	16	150
0:06:30	19	4,2	12	17	150
0:06:31	19	4,2	12	16	150
0:06:32	19	4,2	12	17	150
0:06:33	19	4,2	12	16	150
0:06:34	19	4,2	12	16	150
0:06:35	19	4,2	12	16	150
0:06:36	19	4,2	12	16	150
0:06:37	19	4,1	12	16	150
0:06:38	19	4,1	12	17	150
0:06:39	19	4,1	12	16	150
0:06:40	19	4,1	12	16	150
0:06:41	19	4,1	12	16	150
0:06:42	19	4,1	12	16	150
0:06:43	19	4,1	12	16	150
0:06:44	19	4,1	12	17	150
0:06:45	19	4,3	12	17	150
0:06:46	19	4,4	12	17	150
0:06:47	19	4,5	12	16	150
0:06:48	19	4,5	12	16	150
0:06:49	19	4,5	12	17	150
0:06:50	19	4,5	12	16	150
0:06:51	19	4,5	12	16	150
0:06:52	19	4,4	12	17	150
0:06:53	19	4,4	11	16	150
0:06:54	19	4,4	11	16	150
0:06:55	19	4,4	11	17	150
0:06:56	19	4,4	11	17	150
0:06:57	19	4,4	11	17	150
0:06:58	19	4,4	11	16	150
0:06:59	19	4,4	11	16	150
0:07:00	19	4,4	11	16	150
0:07:01	19	4,4	11	16	150
0:07:02	19	4,3	11	16	150
0:07:03	19	4,3	11	16	150
0:07:04	19	4,3	11	16	150
0:07:05	19	4,3	11	16	150
0:07:06	19	4,4	11	16	150
0:07:07	19	4,4	11	16	150
0:07:08	19	4,4	11	16	150
0:07:09	19	4,6	12	16	150
0:07:10	19	4,7	12	16	150
0:07:11	19	4,7	12	16	150
0:07:12	19	4,7	12	16	150
0:07:13	19	4,7	12	16	150
0:07:14	19	4,7	12	16	150
0:07:15	19	4,7	12	16	150
0:07:16	19	4,6	12	16	150
0:07:17	19	4,6	12	16	150
0:07:18	19	4,6	12	16	150
0:07:19	19	4,6	12	16	150
0:07:20	19	4,6	11	16	150
0:07:21	19	4,6	12	16	150
0:07:22	19	4,6	12	16	150
0:07:23	19	4,6	11	16	150
0:07:24	19	4,6	12	16	150
0:07:25	19	4,5	12	16	150
0:07:26	19	4,5	12	16	150
0:07:27	19	4,5	12	16	150
0:07:28	19	4,5	12	16	150
0:07:29	19	4,5	12	16	150
0:07:30	19	4,5	11	16	150
0:07:31	19	4,7	12	16	150
0:07:32	19	4,8	12	16	150
0:07:33	19	4,8	12	16	150
0:07:34	19	4,8	12	16	150
0:07:35	19	4,8	12	16	150
0:07:36	19	4,8	12	16	150
0:07:37	19	4,8	12	16	150
0:07:38	19	4,7	12	16	150
0:07:39	19	4,7	12	16	150
0:07:40	19	4,7	12	16	150
0:07:41	19	4,7	12	16	150
0:07:42	19	4,7	12	16	150
0:07:43	19	4,7	12	16	150
0:07:44	19	4,7	12	16	150
0:07:45	19	4,7	12	16	150
0:07:46	19	4,8	12	16	150
0:07:47	19	4,8	12	16	150
0:07:48	19	4,8	12	16	150
0:07:49	19	4,8	12	16	150
0:07:50	19	4,8	12	16	150
0:07:51	19	4,8	12	16	150
0:07:52	19	4,8	12	16	150
0:07:53	19	4,9	12	16	150
0:07:54	19	5,0	12	16	150
0:07:55	19	5,1	12	16	150
0:07:56	19	5,1	11	16	150
0:07:57	19	5,1	11	16	150
0:07:58	19	5,1	11	16	150
0:07:59	19	5,1	11	16	150
0:08:00	19	5,1	11	16	150
0:08:01	19	5,0	11	16	150
0:08:02	19	5,0	11	16	150
0:08:03	19	5,0	11	16	150
0:08:04	19	5,0	11	16	150
0:08:05	19	5,0	11	16	150
0:08:06	19	5,0	11	16	150
0:08:07	19	5,0	11	16	150
0:08:08	19	5,0	11	16	150
0:08:09	19	5,0	11	16	150
0:08:10	19	4,9	11	16	150
0:08:11	19	4,9	11	16	150
0:08:12	19	4,9	11	16	150
0:08:13	19	5,0	11	16	150
0:08:14	19	5,0	11	16	150
0:08:15	19	5,0	11	16	150
0:08:16	19	5,0	11	16	150
0:08:17	19	5,2	12	16	150
0:08:18	19	5,3	12	16	150
0:08:19	19	5,3	12	16	150
0:08:20	19	5,3	12	16	150
0:08:21	19	5,3	12	16	150
0:08:22	19	5,3	12	16	150
0:08:23	19	5,3	12	16	150
0:08:24	19	5,3	12	16	150
0:08:25	19	5,3	12	16	150
0:08:26	19	5,3	12	16	150
0:08:27	19	5,2	12	16	150
0:08:28	19	5,2	12	16	150
0:08:29	19	5,2	12	16	150
0:08:30	19	5,2	12	16	150
0:08:31	19	5,2	12	16	150
0:08:32	19	5,2	12	16	150
0:08:33	19	5,2	12	16	150
0:08:34	19	5,2	12	16	150
0:08:35	19	5,2	12	16	150
0:08:36	19	5,2	12	16	150
0:08:37	19	5,2	12	16	150
0:08:38	19	5,2	12	16	150
0:08:39	19	5,2	12	16	150
0:08:40	19	5,2	12	16	150
0:08:41	19	5,4	12	16	150
0:08:42	19	5,5	12	16	150
0:08:43	19	5,5	12	16	150
0:08:44	19	5,5	12	16	150
0:08:45	19	5,5	12	16	150
0:08:46	19	5,5	12	16	150
0:08:47	19	5,5	12	16	150
0:08:48	19	5,5	12	16	150
0:08:49	19	5,5	12	16	150
0:08:50	19	5,5	12	16	150
0:08:51	19	5,5	12	16	150
0:08:52	19	5,5	12	16	150
0:08:53	19	5,4	12	16	150
0:08:54	19	5,4	12	16	150
0:08:55	19	5,4	12	16	150
0:08:56	19	5,4	12	16	150
0:08:57	19	5,4	12	16	150
0:08:58	19	5,4	12	16	150
0:08:59	19	5,4	12	16	150
0:09:00	19	5,4	12	16	150
0:09:01	19	5,4	12	16	150
0:09:02	19	5,4	12	16	150
0:09:03	19	5,4	12	16	150
0:09:04	19	5,4	12	16	150
0:09:05	19	5,5	12	16	150
0:09:06	19	5,7	12	16	150
0:09:07	19	5,8	12	16	150
0:09:08	19	5,8	12	16	150
0:09:09	19	5,8	12	16	150
0:09:10	19	5,8	12	16	150
0:09:11	19	5,7	12	16	150
0:09:12	19	5,7	12	16	150
0:09:13	19	5,7	12	16	150
0:09:14	19	5,7	12	16	150
0:09:15	19	5,7	12	16	150
0:09:16	19	5,7	12	16	150
0:09:17	19	5,7	12	16	150
0:09:18	19	5,7	12	16	150
0:09:19	19	5,7	12	16	150
0:09:20	19	5,6	12	16	150
0:09:21	19	5,6	12	16	150
0:09:22	19	5,6	12	16	150
0:09:23	19	5,6	12	16	150
0:09:24	19	5,6	12	16	150
0:09:25	19	5,6	12	16	150
0:09:26	19	5,6	12	16	150
0:09:27	19	5,6	12	16	150
0:09:28	19	5,6	12	16	150
0:09:29	19	5,6	12	16	150
0:09:30	19	5,9	12	16	150
0:09:31	19	6,0	12	16	150
0:09:32	19	6,0	12	16	150
0:09:33	19	6,0	12	16	150
0:09:34	19	6,0	12	16	150
0:09:35	19	6,0	12	16	150
0:09:36	19	5,9	12	16	150
0:09:37	19	5,9	12	16	150
0:09:38	19	5,9	12	16	150
0:09:39	19	5,9	12	16	150
0:09:40	19	5,9	12	16	150
0:09:41	19	5,9	12	16	150
0:09:42	19	5,9	12	16	150
0:09:43	19	5,9	12	16	150
0:09:44	19	5,9	12	16	150
0:09:45	19	5,9	12	16	150
0:09:46	19	5,8	12	16	150
0:09:47	19	5,8	12	16	150
0:09:48	19	5,8	12	16	150
0:09:49	18	5,8	12	16	150
0:09:50	18	5,8	12	16	150
0:09:51	19	5,8	12	16	150
0:09:52	18	5,8	12	16	150
0:09:53	18	5,9	12	16	150
0:09:54	18	6,1	12	16	150
0:09:55	18	6,2	12	16	150
0:09:56	18	6,2	12	16	150
0:09:57	18	6,2	12	16	150
0:09:58	18	6,2	12	16	150
0:09:59	18	6,2	12	16	150
0:10:00	18	6,2	12	16	150
0:10:01	18	6,1	12	16	150
0:10:02	18	6,1	12	16	150
0:10:03	18	6,1	12	16	150
0:10:04	18	6,1	12	16	150
0:10:05	18	6,1	12	16	150
0:10:06	18	6,1	12	16	150
0:10:07	18	6,1	12	16	150
0:10:08	18	6,1	12	16	150
0:10:09	18	6,1	12	16	150
0:10:10	18	6,1	12	16	150
0:10:11	18	6,0	12	16	150
0:10:12	18	6,0	12	16	150
0:10:13	18	6,0	12	16	150
0:10:14	18	6,1	12	16	150
0:10:15	18	6,1	12	16	150
0:10:16	18	6,1	12	16	150
0:10:17	18	6,2	12	16	150
0:10:18	18	6,4	12	16	150
0:10:19	18	6,4	12	16	150
0:10:20	18	6,4	12	16	150
0:10:21	18	6,4	12	16	150
0:10:22	18	6,4	12	16	150
0:10:23	18	6,4	12	16	150
0:10:24	18	6,4	12	16	150
0:10:25	18	6,4	12	16	150
0:10:26	18	6,4	12	16	150
0:10:27	18	6,4	12	16	150
0:10:28	18	6,3	12	16	150
0:10:29	18	6,3	12	16	150
0:10:30	18	6,3	12	16	150
0:10:31	18	6,3	12	16	150
0:10:32	18	6,3	12	16	150
0:10:33	18	6,3	12	16	150
0:10:34	18	6,3	12	16	150
0:10:35	18	6,3	12	16	150
0:10:36	18	6,3	12	16	150
0:10:37	18	6,3	12	16	150
0:10:38	18	6,3	12	16	150
0:10:39	18	6,3	12	16	150
0:10:40	18	6,3	12	16	150
0:10:41	18	6,3	12	16	150
0:10:42	18	6,5	12	16	150
0:10:43	18	6,6	12	16	150
0:10:44	18	6,6	12	16	150
0:10:45	18	6,7	12	16	150
0:10:46	18	6,6	12	16	150
0:10:47	18	6,6	12	16	150
0:10:48	18	6,6	12	16	150
0:10:49	18	6,6	12	16	150
0:10:50	18	6,6	12	16	150
0:10:51	18	6,6	12	16	150
0:10:52	18	6,6	12	16	150
0:10:53	18	6,6	12	16	150
0:10:54	18	6,6	12	16	150
0:10:55	18	6,6	12	16	150
0:10:56	18	6,5	12	16	150
0:10:57	18	6,5	12	16	150
0:10:58	18	6,5	12	16	150
0:10:59	18	6,5	12	16	150
0:11:00	18	6,5	12	16	150
0:11:01	18	6,5	12	16	150
0:11:02	18	6,5	12	16	150
0:11:03	18	6,5	12	16	150
0:11:04	18	6,5	12	16	150
0:11:05	18	6,5	12	16	150
0:11:06	18	6,5	12	16	150
0:11:07	18	6,6	12	16	150
0:11:08	18	6,7	12	16	150
0:11:09	18	6,7	12	16	150
0:11:10	18	6,7	12	16	150
0:11:11	18	6,7	12	16	150
0:11:12	18	6,7	12	16	150
0:11:13	18	6,7	12	16	150
0:11:14	18	6,7	12	16	150
0:11:15	18	6,7	12	16	150
0:11:16	18	6,7	12	16	150
0:11:17	18	6,7	12	16	150
0:11:18	18	6,6	12	16	150
0:11:19	18	6,6	12	16	150
0:11:20	18	6,8	12	16	150
0:11:21	18	6,8	12	16	150
0:11:22	18	6,8	12	16	150
0:11:23	18	6,8	12	16	150
0:11:24	18	6,8	12	16	150
0:11:25	18	6,8	12	16	150
0:11:26	18	6,8	12	16	150
0:11:27	18	6,8	12	16	150
0:11:28	18	6,8	12	16	150
0:11:29	18	6,8	12	16	150
0:11:30	18	6,8	12	16	150
0:11:31	18	6,8	12	16	150
0:11:32	18	6,8	12	16	150
0:11:33	18	6,8	12	16	150
0:11:34	18	6,7	12	16	150
0:11:35	18	6,7	12	16	150
0:11:36	18	7,0	12	16	150
0:11:37	18	7,1	12	16	150
0:11:38	18	7,1	12	16	150
0:11:39	18	7,1	12	16	150
0:11:40	18	7,1	12	16	150
0:11:41	18	7,1	12	16	150
0:11:42	18	7,1	12	16	150
0:11:43	18	7,1	12	16	150
0:11:44	18	7,1	12	16	150
0:11:45	18	7,1	12	16	150
0:11:46	18	7,0	12	16	150
0:11:47	18	7,0	12	16	150
0:11:48	18	7,0	12	16	150
0:11:49	18	7,0	12	16	150
0:11:50	18	7,0	12	16	150
0:11:51	18	7,0	12	16	150
0:11:52	18	7,0	12	16	150
0:11:53	18	7,0	12	16	150
0:11:54	18	7,0	12	16	150
0:11:55	18	7,0	12	16	150
0:11:56	18	7,0	12	16	150
0:11:57	18	7,0	12	16	150
0:11:58	18	7,1	12	16	150
0:11:59	18	7,3	12	16	150
0:12:00	18	7,3	12	16	150
0:12:01	18	7,3	12	16	150
0:12:02	18	7,3	12	16	150
0:12:03	18	7,3	12	16	150
0:12:04	18	7,3	12	16	150
0:12:05	18	7,3	12	16	150
0:12:06	18	7,3	12	16	150
0:12:07	18	7,3	12	16	150
0:12:08	18	7,3	12	16	150
0:12:09	18	7,3	12	16	150
0:12:10	18	7,3	12	16	150
0:12:11	18	7,2	12	16	150
0:12:12	18	7,2	12	16	150
0:12:13	18	7,2	12	16	150
0:12:14	18	7,2	12	16	150
0:12:15	18	7,2	12	16	150
0:12:16	18	7,2	12	16	150
0:12:17	18	7,2	12	16	150
0:12:18	18	7,2	12	16	150
0:12:19	18	7,2	12	16	150
0:12:20	18	7,2	12	16	150
0:12:21	18	7,2	12	16	150
0:12:22	18	7,3	12	16	150
0:12:23	18	7,5	12	16	150
0:12:24	18	7,6	12	16	150
0:12:25	18	7,6	12	16	150
0:12:26	18	7,6	12	16	150
0:12:27	18	7,6	12	16	150
0:12:28	18	7,6	12	16	150
0:12:29	18	7,5	12	16	150
0:12:30	18	7,5	12	16	150
0:12:31	18	7,5	12	16	150
0:12:32	18	7,5	12	16	150
0:12:33	18	7,5	12	16	150
0:12:34	18	7,5	12	16	150
0:12:35	18	7,5	12	16	150
0:12:36	18	7,5	12	16	150
0:12:37	18	7,5	12	16	150
0:12:38	18	7,5	12	16	150
0:12:39	18	7,4	12	16	150
0:12:40	18	7,4	12	16	150
0:12:41	18	7,4	12	16	150
0:12:42	18	7,4	12	16	150
0:12:43	18	7,4	12	16	150
0:12:44	18	7,5	12	16	150
0:12:45	18	7,5	12	16	150
0:12:46	18	7,5	12	16	150
0:12:47	18	7,5	12	16	150
0:12:48	18	7,7	12	16	150
0:12:49	18	7,8	12	16	150
0:12:50	18	7,8	12	16	150
0:12:51	18	7,8	12	16	150
0:12:52	18	7,8	12	16	150
0:12:53	18	7,8	12	16	150
0:12:54	18	7,8	12	16	150
0:12:55	18	7,8	12	16	150
0:12:56	18	7,8	12	16	150
0:12:57	18	7,7	12	16	150
0:12:58	18	7,7	12	16	150
0:12:59	18	7,7	12	16	150
0:13:00	18	7,7	12	16	150
0:13:01	18	7,7	12	16	150
0:13:02	18	7,7	12	16	150
0:13:03	18	7,7	12	16	150
0:13:04	18	7,7	12	16	150
0:13:05	18	7,7	12	16	150
0:13:06	18	7,7	12	16	150
0:13:07	18	7,7	12	16	150
0:13:08	18	7,6	12	16	150
0:13:09	18	7,7	12	16	150
0:13:10	18	7,7	12	16	150
0:13:11	18	7,7	12	16	150
0:13:12	18	7,7	12	16	150
0:13:13	18	7,8	12	16	150
0:13:14	18	7,9	12	16	150
0:13:15	18	7,9	12	16	150
0:13:16	18	8,0	12	16	150
0:13:17	18	7,9	12	16	150
0:13:18	18	7,9	12	16	150
0:13:19	18	7,9	12	16	150
0:13:20	18	7,9	12	16	150
0:13:21	18	7,9	12	16	150
0:13:22	18	7,9	12	16	150
0:13:23	18	7,9	12	16	150
0:13:24	18	7,9	12	16	150
0:13:25	18	7,9	12	16	150
0:13:26	18	7,9	12	16	150
0:13:27	18	7,9	12	16	150
0:13:28	18	7,8	12	16	150
0:13:29	18	7,8	12	16	150
0:13:30	18	7,9	12	16	150
0:13:31	18	8,0	12	16	150
0:13:32	18	8,0	12	16	150
0:13:33	18	8,0	12	16	150
0:13:34	18	8,0	12	16	150
0:13:35	18	8,0	12	16	150
0:13:36	18	8,0	12	16	150
0:13:37	18	8,0	12	16	150
0:13:38	18	8,0	12	16	150
0:13:39	18	7,9	12	16	150
0:13:40	18	7,9	12	16	150
0:13:41	18	8,0	12	16	150
0:13:42	18	8,1	12	16	150
0:13:43	18	8,1	12	16	150
0:13:44	18	8,1	12	16	150
0:13:45	18	8,1	12	16	150
0:13:46	18	8,1	12	16	150
0:13:47	18	8,1	12	16	150
0:13:48	18	8,1	12	16	150
0:13:49	18	8,1	12	16	150
0:13:50	18	8,1	12	16	150
0:13:51	18	8,0	12	16	150
0:13:52	18	8,2	12	16	150
0:13:53	18	8,3	12	16	150
0:13:54	18	8,3	12	16	150
0:13:55	18	8,3	12	16	150
0:13:56	18	8,3	12	16	150
0:13:57	18	8,3	12	16	150
0:13:58	18	8,3	12	16	150
0:13:59	18	8,2	12	16	150
0:14:00	18	8,2	12	16	150
0:14:01	18	8,2	12	16	150
0:14:02	18	8,2	12	16	150
0:14:03	18	8,2	12	16	150
0:14:04	18	8,2	12	16	150
0:14:05	18	8,2	12	16	150
0:14:06	18	8,2	12	16	150
0:14:07	18	8,2	12	16	150
0:14:08	18	8,2	12	16	150
0:14:09	18	8,3	12	16	150
0:14:10	18	8,4	12	16	150
0:14:11	18	8,4	12	16	150
0:14:12	18	8,4	12	16	150
0:14:13	18	8,4	12	16	150
0:14:14	18	8,4	12	16	150
0:14:15	18	8,4	12	16	150
0:14:16	18	8,4	12	16	150
0:14:17	18	8,4	12	16	150
0:14:18	18	8,4	12	16	150
0:14:19	18	8,4	12	16	150
0:14:20	18	8,4	12	16	150
0:14:21	18	8,4	12	16	150
0:14:22	18	8,3	12	16	150
0:14:23	18	8,3	12	16	150
0:14:24	18	8,4	12	16	150
0:14:25	18	8,5	12	16	150
0:14:26	18	8,5	12	16	150
0:14:27	18	8,5	12	16	150
0:14:28	18	8,5	12	16	150
0:14:29	18	8,5	12	16	150
0:14:30	18	8,5	12	16	150
0:14:31	18	8,5	12	16	150
0:14:32	18	8,4	12	16	150
0:14:33	18	8,4	12	16	150
0:14:34	18	8,5	12	16	150
0:14:35	18	8,5	12	16	150
0:14:36	18	8,5	12	16	150
0:14:37	18	8,5	12	16	150
0:14:38	18	8,7	12	16	150
0:14:39	18	8,8	12	16	150
0:14:40	18	8,8	12	16	150
0:14:41	18	8,8	12	16	150
0:14:42	18	8,8	12	16	150
0:14:43	18	8,8	12	16	150
0:14:44	18	8,8	12	16	150
0:14:45	18	8,8	12	16	150
0:14:46	18	8,8	12	16	150
0:14:47	18	8,8	12	16	150
0:14:48	18	8,7	12	16	150
0:14:49	18	8,7	12	16	150
0:14:50	18	8,7	12	16	150
0:14:51	18	8,7	12	16	150
0:14:52	18	8,7	12	16	150
0:14:53	18	8,7	12	16	150
0:14:54	18	8,7	12	16	150
0:14:55	18	8,7	12	16	150
0:14:56	18	8,7	12	16	150
0:14:57	18	8,7	12	16	150
0:14:58	18	8,7	12	16	150
0:14:59	18	8,6	12	16	150
0:15:00	18	8,6	12	16	150
0:15:01	18	8,9	12	16	150
0:15:02	18	9,0	12	16	150
0:15:03	18	9,0	12	16	150
0:15:04	18	9,1	12	16	150
0:15:05	18	9,0	12	16	150
0:15:06	18	9,0	12	16	150
0:15:07	18	9,0	12	16	150
0:15:08	18	9,0	12	16	150
0:15:09	18	9,0	12	16	150
0:15:10	18	9,0	12	16	150
0:15:11	18	9,0	12	16	150
0:15:12	18	9,0	12	16	150
0:15:13	18	9,0	12	16	150
0:15:14	18	9,0	12	16	150
0:15:15	18	9,0	12	16	150
0:15:16	18	8,9	12	16	150
0:15:17	18	8,9	12	16	150
0:15:18	18	8,9	12	16	150
0:15:19	18	8,9	12	16	150
0:15:20	18	8,9	12	16	150
0:15:21	18	8,9	12	16	150
0:15:22	18	8,9	12	16	150
0:15:23	18	8,9	12	16	150
0:15:24	18	8,9	12	16	150
0:15:25	18	8,9	12	16	150
0:15:26	18	9,1	12	16	150
0:15:27	18	9,2	12	16	150
0:15:28	18	9,2	12	16	150
0:15:29	18	9,2	12	16	150
0:15:30	18	9,2	12	16	150
0:15:31	18	9,2	12	16	150
0:15:32	18	9,2	12	16	150
0:15:33	18	9,2	12	16	150
0:15:34	18	9,2	12	16	150
0:15:35	18	9,2	12	16	150
0:15:36	18	9,2	12	16	150
0:15:37	18	9,2	12	16	150
0:15:38	18	9,2	12	16	150
0:15:39	18	9,2	12	16	150
0:15:40	18	9,2	12	16	150
0:15:41	18	9,1	12	16	150
0:15:42	18	9,1	12	16	150
0:15:43	18	9,1	12	16	150
0:15:44	18	9,1	12	16	150
0:15:45	18	9,1	12	16	150
0:15:46	18	9,1	12	16	150
0:15:47	18	9,1	12	16	150
0:15:48	17	9,1	12	16	150
0:15:49	18	9,3	12	16	150
0:15:50	18	9,4	12	16	150
0:15:51	18	9,4	12	16	150
0:15:52	18	9,5	12	16	150
0:15:53	18	9,5	12	16	150
0:15:54	18	9,4	12	16	150
0:15:55	18	9,4	12	16	150
0:15:56	18	9,4	12	16	150
0:15:57	18	9,4	12	16	150
0:15:58	17	9,4	12	16	150
0:15:59	18	9,4	12	16	150
0:16:00	18	9,4	12	16	150
0:16:01	18	9,4	12	16	150
0:16:02	17	9,4	12	16	150
0:16:03	17	9,4	12	16	150
0:16:04	17	9,4	12	16	150
0:16:05	17	9,3	12	16	150
0:16:06	18	9,3	12	16	150
0:16:07	17	9,3	12	15	150
0:16:08	17	9,3	12	15	150
0:16:09	17	9,4	12	16	150
0:16:10	17	9,4	12	16	150
0:16:11	17	9,4	12	16	150
0:16:12	17	9,4	12	16	150
0:16:13	17	9,4	12	15	150
0:16:14	17	9,4	12	16	150
0:16:15	17	9,6	12	16	150
0:16:16	17	9,7	12	16	150
0:16:17	17	9,7	12	16	150
0:16:18	17	9,7	12	16	150
0:16:19	17	9,7	12	16	150
0:16:20	17	9,7	12	16	150
0:16:21	17	9,6	12	16	150
0:16:22	17	9,6	12	16	150
0:16:23	17	9,6	12	16	150
0:16:24	17	9,6	12	16	150
0:16:25	17	9,6	12	16	150
0:16:26	17	9,6	12	16	150
0:16:27	17	9,6	12	16	150
0:16:28	17	9,6	12	16	150
0:16:29	17	9,6	12	16	150
0:16:30	17	9,6	12	16	150
0:16:31	17	9,6	12	16	150
0:16:32	17	9,6	12	15	150
0:16:33	17	9,6	12	16	150
0:16:34	17	9,7	12	16	150
0:16:35	17	9,7	12	16	150
0:16:36	17	9,7	12	16	150
0:16:37	17	9,7	12	16	150
0:16:38	17	9,7	12	16	150
0:16:39	17	9,7	12	15	150
0:16:40	17	9,7	12	16	150
0:16:41	17	9,6	12	16	150
0:16:42	17	9,6	12	16	150
0:16:43	17	9,8	12	16	150
0:16:44	17	9,8	12	16	150
0:16:45	17	9,8	13	16	150
0:16:46	17	9,8	13	16	150
0:16:47	17	9,8	12	16	150
0:16:48	17	9,8	13	16	150
0:16:49	17	9,8	12	16	150
0:16:50	17	9,8	12	16	150
0:16:51	17	9,8	12	15	150
0:16:52	17	9,8	12	16	150
0:16:53	17	9,8	12	16	150
0:16:54	17	9,8	12	15	150
0:16:55	17	9,8	12	16	150
0:16:56	17	9,8	12	16	150
0:16:57	17	9,9	13	16	150
0:16:58	17	10,0	13	15	150
0:16:59	17	10,0	13	16	150
0:17:00	17	10,0	13	15	150
0:17:01	17	9,9	13	16	150
0:17:02	17	9,9	13	15	150
0:17:03	17	9,9	13	16	150
0:17:04	17	9,9	13	16	150
0:17:05	17	9,9	13	15	150
0:17:06	17	9,9	13	15	150
0:17:07	17	9,9	13	16	150
0:17:08	17	9,9	13	16	150
0:17:09	17	9,9	13	16	150
0:17:10	17	9,9	13	16	150
0:17:11	17	9,9	13	15	150
0:17:12	17	9,9	13	16	150
0:17:13	17	10,1	13	16	150
0:17:14	17	10,2	13	16	150
0:17:15	17	10,3	13	16	150
0:17:16	17	10,3	13	16	150
0:17:17	17	10,3	13	16	150
0:17:18	17	10,3	13	16	150
0:17:19	17	10,2	13	16	150
0:17:20	17	10,2	13	15	150
0:17:21	17	10,2	13	15	150
0:17:22	17	10,2	13	16	150
0:17:23	17	10,2	13	16	150
0:17:24	17	10,2	13	15	150
0:17:25	17	10,2	13	15	150
0:17:26	17	10,2	13	15	150
0:17:27	17	10,2	13	16	150
0:17:28	17	10,2	13	16	150
0:17:29	17	10,1	13	16	150
0:17:30	17	10,1	13	15	150
0:17:31	17	10,1	13	16	150
0:17:32	17	10,1	13	15	150
0:17:33	17	10,1	13	16	150
0:17:34	17	10,1	13	15	150
0:17:35	17	10,1	13	15	150
0:17:36	17	10,1	13	15	150
0:17:37	17	10,2	13	16	150
0:17:38	17	10,2	13	16	150
0:17:39	17	10,2	13	16	150
0:17:40	17	10,2	13	15	150
0:17:41	17	10,2	13	15	150
0:17:42	17	10,2	13	16	150
0:17:43	17	10,3	13	16	150
0:17:44	17	10,3	13	15	150
0:17:45	17	10,3	13	15	150
0:17:46	17	10,3	13	15	150
0:17:47	17	10,3	13	15	150
0:17:48	17	10,3	13	16	150
0:17:49	17	10,3	13	15	150
0:17:50	17	10,5	13	16	150
0:17:51	17	10,6	13	15	150
0:17:52	17	10,6	13	16	150
0:17:53	17	10,6	13	15	150
0:17:54	17	10,6	13	15	150
0:17:55	17	10,6	13	15	150
0:17:56	17	10,6	13	16	150
0:17:57	17	10,6	13	15	150
0:17:58	17	10,6	13	15	150
0:17:59	17	10,6	13	16	150
0:18:00	17	10,6	13	15	150
0:18:01	17	10,5	13	16	150
0:18:02	17	10,5	13	15	150
0:18:03	17	10,5	13	16	150
0:18:04	17	10,5	13	15	150
0:18:05	17	10,5	13	15	150
0:18:06	17	10,5	13	15	150
0:18:07	17	10,5	13	15	150
0:18:08	17	10,5	13	15	150
0:18:09	17	10,5	13	15	150
0:18:10	17	10,5	13	15	150
0:18:11	17	10,5	13	16	150
0:18:12	17	10,5	13	16	150
0:18:13	17	10,5	13	16	150
0:18:14	17	10,5	13	15	150
0:18:15	17	10,5	13	15	150
0:18:16	17	10,7	13	15	150
0:18:17	17	10,8	13	15	150
0:18:18	17	10,8	13	16	150
0:18:19	17	10,8	13	15	150
0:18:20	17	10,8	13	15	150
0:18:21	17	10,8	13	15	150
0:18:22	17	10,8	13	15	150
0:18:23	17	10,8	13	15	150
0:18:24	17	10,8	13	16	150
0:18:25	17	10,8	13	15	150
0:18:26	17	10,8	13	15	150
0:18:27	17	10,8	13	15	150
0:18:28	17	10,7	13	15	150
0:18:29	17	10,7	13	15	150
0:18:30	17	10,7	13	15	150
0:18:31	17	10,7	13	15	150
0:18:32	17	10,7	13	15	150
0:18:33	17	10,7	13	15	150
0:18:34	17	10,7	13	15	150
0:18:35	17	10,7	13	15	150
0:18:36	17	10,8	13	15	150
0:18:37	17	10,8	13	15	150
0:18:38	17	10,8	13	15	150
0:18:39	17	10,8	13	15	150
0:18:40	17	10,8	13	15	150
0:18:41	17	10,8	13	15	150
0:18:42	17	10,8	13	15	150
0:18:43	17	10,9	13	15	150
0:18:44	17	10,9	13	15	150
0:18:45	17	10,9	13	15	150
0:18:46	17	10,9	13	15	150
0:18:47	17	10,9	13	15	150
0:18:48	17	10,9	13	15	150
0:18:49	17	10,9	13	15	150
0:18:50	17	10,9	14	15	150
0:18:51	17	10,8	14	15	150
0:18:52	17	10,8	14	15	150
0:18:53	17	11,1	14	15	150
0:18:54	17	11,1	14	15	150
0:18:55	17	11,1	14	15	150
0:18:56	17	11,1	14	15	150
0:18:57	17	11,1	14	15	150
0:18:58	17	11,1	14	15	150
0:18:59	17	11,1	14	15	150
0:19:00	17	11,1	14	15	150
0:19:01	17	11,1	14	15	150
0:19:02	17	11,1	14	15	150
0:19:03	17	11,1	14	15	150
0:19:04	17	11,1	14	15	150
0:19:05	17	11,0	14	15	150
0:19:06	17	11,0	14	15	150
0:19:07	17	11,0	14	15	150
0:19:08	17	11,0	14	15	150
0:19:09	17	11,0	14	15	150
0:19:10	17	11,0	14	15	150
0:19:11	17	11,0	14	15	150
0:19:12	17	11,0	13	15	150
0:19:13	17	11,2	14	15	150
0:19:14	17	11,3	14	15	150
0:19:15	17	11,4	14	15	150
0:19:16	17	11,4	14	15	150
0:19:17	17	11,4	14	15	150
0:19:18	17	11,4	14	15	150
0:19:19	17	11,4	14	15	150
0:19:20	17	11,4	13	15	150
0:19:21	17	11,4	13	15	150
0:19:22	17	11,4	13	15	150
0:19:23	17	11,4	13	15	150
0:19:24	17	11,3	13	15	150
0:19:25	17	11,3	13	15	150
0:19:26	17	11,3	13	15	150
0:19:27	17	11,3	13	15	150
0:19:28	17	11,3	13	15	150
0:19:29	17	11,3	13	15	150
0:19:30	17	11,3	13	15	150
0:19:31	17	11,3	13	15	150
0:19:32	17	11,3	13	15	150
0:19:33	17	11,3	13	15	150
0:19:34	17	11,3	13	15	150
0:19:35	17	11,3	13	15	150
0:19:36	17	11,3	13	15	150
0:19:37	17	11,3	13	15	150
0:19:38	17	11,3	13	15	150
0:19:39	17	11,3	13	15	150
0:19:40	17	11,4	13	15	150
0:19:41	17	11,5	13	15	150
0:19:42	17	11,5	13	15	150
0:19:43	17	11,5	13	15	150
0:19:44	17	11,5	13	15	150
0:19:45	17	11,5	13	15	150
0:19:46	17	11,4	13	15	150
0:19:47	17	11,4	13	15	150
0:19:48	17	11,4	13	15	150
0:19:49	17	11,4	13	15	150
0:19:50	17	11,4	13	15	150
0:19:51	17	11,4	13	15	150
0:19:52	17	11,5	13	15	150
0:19:53	17	11,6	13	15	150
0:19:54	17	11,6	14	15	150
0:19:55	17	11,6	13	15	150
0:19:56	17	11,6	13	15	150
0:19:57	17	11,6	13	15	150
0:19:58	17	11,6	13	15	150
0:19:59	17	11,6	13	15	150
0:20:00	17	11,6	13	15	150
0:20:01	17	11,6	14	15	150
0:20:02	17	11,6	14	15	150
0:20:03	17	11,6	14	15	150
0:20:04	17	11,6	14	15	150
0:20:05	17	11,6	14	15	150
0:20:06	17	11,5	14	15	150
0:20:07	17	11,5	14	15	150
0:20:08	17	11,5	14	15	150
0:20:09	17	11,5	14	15	150
0:20:10	17	11,7	14	15	150
0:20:11	17	11,9	14	15	150
0:20:12	17	11,9	14	15	150
0:20:13	17	11,9	15	15	150
0:20:14	17	11,9	14	15	150
0:20:15	17	11,9	14	15	150
0:20:16	17	11,9	14	15	150
0:20:17	17	11,9	14	15	150
0:20:18	17	11,9	14	15	150
0:20:19	17	11,9	14	15	150
0:20:20	17	11,9	14	15	150
0:20:21	17	11,9	14	15	150
0:20:22	17	11,9	14	15	150
0:20:23	17	11,9	14	15	150
0:20:24	17	11,8	14	15	150
0:20:25	17	11,8	14	15	150
0:20:26	17	11,8	14	15	150
0:20:27	17	11,8	14	15	150
0:20:28	17	11,8	14	15	150
0:20:29	17	11,8	14	15	150
0:20:30	17	11,8	14	15	150
0:20:31	17	11,8	14	15	150
0:20:32	17	11,8	14	15	150
0:20:33	17	11,8	14	15	150
0:20:34	17	11,8	14	15	150
0:20:35	17	11,8	14	15	150
0:20:36	17	11,8	14	15	150
0:20:37	17	12,0	14	15	150
0:20:38	17	12,1	14	15	150
0:20:39	17	12,1	14	15	150
0:20:40	17	12,1	14	15	150
0:20:41	17	12,1	14	15	150
0:20:42	17	12,1	14	15	150
0:20:43	17	12,1	14	15	150
0:20:44	17	12,1	14	15	150
0:20:45	17	12,1	14	15	150
0:20:46	17	12,1	14	15	150
0:20:47	17	12,1	14	15	150
0:20:48	17	12,1	14	15	150
0:20:49	17	12,1	14	15	150
0:20:50	17	12,1	14	15	150
0:20:51	17	12,0	14	15	150
0:20:52	17	12,0	14	15	150
0:20:53	17	12,0	14	15	150
0:20:54	17	12,0	14	15	150
0:20:55	17	12,0	14	15	150
0:20:56	17	12,0	14	15	150
0:20:57	17	12,0	14	15	150
0:20:58	17	12,0	14	15	150
0:20:59	17	12,0	14	15	150
0:21:00	17	12,0	14	15	150
0:21:01	17	12,0	14	15	150
0:21:02	17	12,0	14	15	150
0:21:03	17	12,0	14	15	150
0:21:04	17	12,0	14	15	150
0:21:05	17	12,0	14	15	150
0:21:06	17	11,9	14	15	150
0:21:07	17	11,9	14	15	150
0:21:08	17	11,9	14	15	150
0:21:09	17	12,0	14	15	150
0:21:10	17	12,0	14	15	150
0:21:11	17	12,0	14	15	150
0:21:12	17	12,0	14	15	150
0:21:13	17	12,0	14	15	150
0:21:14	17	12,0	14	15	150
0:21:15	17	12,0	14	15	150
0:21:16	17	12,0	14	15	150
0:21:17	17	12,0	14	15	150
0:21:18	17	12,0	14	15	150
0:21:19	17	12,0	14	15	150
0:21:20	17	12,0	14	15	150
0:21:21	17	12,0	14	15	150
0:21:22	17	12,0	14	15	150
0:21:23	17	12,0	14	15	150
0:21:24	17	12,0	14	15	150
0:21:25	17	11,9	14	15	150
0:21:26	17	11,9	14	15	150
0:21:27	17	12,0	14	15	150
0:21:28	17	12,1	14	15	150
0:21:29	17	12,1	14	15	150
0:21:30	17	12,1	14	15	150
0:21:31	17	12,1	14	15	150
0:21:32	17	12,1	14	15	150
0:21:33	17	12,1	14	15	150
0:21:34	17	12,1	14	15	150
0:21:35	17	12,1	14	15	150
0:21:36	17	12,1	14	15	150
0:21:37	17	12,1	14	15	150
0:21:38	17	12,1	14	15	150
0:21:39	17	12,1	14	15	150
0:21:40	17	12,1	14	15	150
0:21:41	17	12,1	14	15	150
0:21:42	17	12,1	14	15	150
0:21:43	17	12,1	14	15	150
0:21:44	17	12,1	14	15	150
0:21:45	17	12,1	14	15	150
0:21:46	17	12,1	14	15	150
0:21:47	17	12,1	14	15	150
0:21:48	17	12,0	14	15	150
0:21:49	17	12,0	14	15	150
0:21:50	17	12,0	14	15	150
0:21:51	17	12,0	14	15	150
0:21:52	17	12,0	14	15	150
0:21:53	17	12,0	14	15	150
0:21:54	17	12,0	14	15	150
0:21:55	17	12,0	14	15	150
0:21:56	17	12,0	14	15	150
0:21:57	17	12,0	14	15	150
0:21:58	17	12,0	14	15	150
0:21:59	17	12,0	14	15	150
0:22:00	17	12,0	14	15	150
0:22:01	17	12,0	14	15	150
0:22:02	17	12,0	14	15	150
0:22:03	17	12,0	14	15	150
0:22:04	17	12,0	14	15	150
0:22:05	17	12,0	14	15	150
0:22:06	17	12,0	14	15	150
0:22:07	17	11,9	14	15	150
0:22:08	17	11,9	14	15	150
0:22:09	17	12,1	14	15	150
0:22:10	17	12,2	14	15	150
0:22:11	17	12,2	14	15	150
0:22:12	17	12,2	14	15	150
0:22:13	17	12,2	14	15	150
0:22:14	17	12,2	14	15	150
0:22:15	17	12,2	14	15	150
0:22:16	17	12,2	14	15	150
0:22:17	17	12,2	14	15	150
0:22:18	17	12,2	14	15	150
0:22:19	17	12,2	14	15	150
0:22:20	17	12,2	14	15	150
0:22:21	17	12,2	14	15	150
0:22:22	17	12,1	14	15	150
0:22:23	17	12,1	14	15	150
0:22:24	17	12,1	14	15	150
0:22:25	17	12,1	14	15	150
0:22:26	17	12,1	14	15	150
0:22:27	17	12,1	14	15	150
0:22:28	17	12,1	14	15	150
0:22:29	17	12,1	14	15	150
0:22:30	17	12,1	14	15	150
0:22:31	17	12,1	14	15	150
0:22:32	17	12,1	14	15	150
0:22:33	17	12,1	14	15	150
0:22:34	17	12,1	14	15	150
0:22:35	17	12,1	14	15	150
0:22:36	17	12,1	14	15	150
0:22:37	17	12,1	14	15	150
0:22:38	17	12,1	14	15	150
0:22:39	17	12,0	14	15	150
0:22:40	17	12,0	14	15	150
0:22:41	17	12,0	14	15	150
0:22:42	17	12,0	14	15	150
0:22:43	17	12,0	14	15	150
0:22:44	17	12,0	14	15	150
0:22:45	17	12,0	14	15	150
0:22:46	17	12,0	14	15	150
0:22:47	17	12,0	14	15	150
0:22:48	17	12,0	14	15	150
0:22:49	17	12,0	14	15	150
0:22:50	17	12,0	14	15	150
0:22:51	17	12,0	14	15	150
0:22:52	17	12,0	14	15	150
0:22:53	17	12,0	14	15	150
0:22:54	17	12,0	14	15	150
0:22:55	17	12,0	14	15	150
0:22:56	17	12,0	14	15	150
0:22:57	17	12,0	14	15	150
0:22:58	17	12,0	14	15	150
0:22:59	17	12,0	14	15	150
0:23:00	17	12,0	14	15	150
0:23:01	17	12,0	14	15	150
0:23:02	17	11,9	14	15	150
0:23:03	17	11,9	14	15	150
0:23:04	17	11,9	14	15	150
0:23:05	17	11,9	14	15	150
0:23:06	17	11,9	14	15	150
0:23:07	17	11,9	14	15	150
0:23:08	17	11,9	14	15	150
0:23:09	17	12,0	14	15	150
0:23:10	17	12,1	14	15	150
0:23:11	17	12,1	14	15	150
0:23:12	17	12,1	14	15	150
0:23:13	17	12,1	14	15	150
0:23:14	17	12,1	14	15	150
0:23:15	17	12,1	15	15	150
0:23:16	17	12,1	14	15	150
0:23:17	17	12,1	15	15	150
0:23:18	17	12,1	15	15	150
0:23:19	17	12,1	15	15	150
0:23:20	17	12,1	15	15	150
0:23:21	17	12,1	15	15	150
0:23:22	17	12,1	15	15	150
0:23:23	17	12,1	15	15	150
0:23:24	17	12,1	15	15	150
0:23:25	17	12,1	15	15	150
0:23:26	17	12,1	15	15	150
0:23:27	17	12,1	15	15	150
0:23:28	17	12,1	15	15	150
0:23:29	17	12,1	15	15	150
0:23:30	17	12,1	15	15	150
0:23:31	17	12,1	15	15	150
0:23:32	17	12,1	15	15	150
0:23:33	17	12,1	15	15	150
0:23:34	17	12,1	15	15	150
0:23:35	17	12,1	15	15	150
0:23:36	17	12,0	15	15	150
0:23:37	17	12,0	15	15	150
0:23:38	17	12,0	15	15	150
0:23:39	17	12,0	15	15	150
0:23:40	17	12,0	15	15	150
0:23:41	17	12,0	15	15	150
0:23:42	17	12,0	15	15	150
0:23:43	17	12,0	15	15	150
0:23:44	17	12,0	15	15	150
0:23:45	17	12,0	15	15	150
0:23:46	17	12,0	15	15	150
0:23:47	17	12,0	15	15	150
0:23:48	17	12,0	15	15	150
0:23:49	17	12,0	15	15	150
0:23:50	17	12,0	15	15	150
0:23:51	17	12,0	15	15	150
0:23:52	17	12,0	15	15	150
0:23:53	17	12,0	15	15	150
0:23:54	17	12,0	15	15	150
0:23:55	17	12,0	15	15	150
0:23:56	17	12,0	15	15	150
0:23:57	17	12,0	15	15	150
0:23:58	17	12,0	15	15	150
0:23:59	17	12,0	15	15	150
0:24:00	17	11,9	15	15	150
0:24:01	17	12,1	15	15	150
0:24:02	17	12,2	15	15	150
0:24:03	17	12,2	15	15	150
0:24:04	17	12,2	15	15	150
0:24:05	17	12,2	15	15	150
0:24:06	17	12,2	15	15	150
0:24:07	17	12,2	15	15	150
0:24:08	17	12,2	15	15	150
0:24:09	17	12,2	15	15	150
0:24:10	16	12,2	15	15	150
0:24:11	17	12,2	15	15	150
0:24:12	17	12,2	15	15	150
0:24:13	17	12,2	15	15	150
0:24:14	17	12,2	15	15	150
0:24:15	17	12,2	15	15	150
0:24:16	17	12,2	15	15	150
0:24:17	17	12,1	15	15	150
0:24:18	17	12,1	15	15	150
0:24:19	17	12,1	15	15	150
0:24:20	16	12,1	15	15	150
0:24:21	17	12,1	15	15	150
0:24:22	17	12,1	15	15	150
0:24:23	16	12,1	15	15	150
0:24:24	16	12,1	15	15	150
0:24:25	16	12,1	15	15	150
0:24:26	16	12,1	15	15	150
0:24:27	16	12,1	15	15	150
0:24:28	16	12,1	15	15	150
0:24:29	16	12,1	15	15	150
0:24:30	16	12,1	15	15	150
0:24:31	16	12,1	15	15	150
0:24:32	16	12,1	15	15	150
0:24:33	16	12,1	15	15	150
0:24:34	16	12,1	15	15	150
0:24:35	16	12,1	15	15	150
0:24:36	16	12,1	15	15	150
0:24:37	17	12,1	15	15	150
0:24:38	16	12,1	15	15	150
0:24:39	16	12,1	15	15	150
0:24:40	16	12,1	15	15	150
0:24:41	16	12,1	15	15	150
0:24:42	16	12,1	15	15	150
0:24:43	16	12,0	15	15	150
0:24:44	16	12,0	15	15	150
0:24:45	16	12,0	15	15	150
0:24:46	16	12,0	15	15	150
0:24:47	16	12,0	15	15	150
0:24:48	16	12,0	15	15	150
0:24:49	16	12,0	15	15	150
0:24:50	16	12,0	15	15	150
0:24:51	16	12,0	15	15	150
0:24:52	16	12,0	15	15	150
0:24:53	16	12,0	15	15	150
0:24:54	16	12,0	15	15	150
0:24:55	16	12,0	15	15	150
0:24:56	16	12,0	15	15	150
0:24:57	16	12,0	15	15	150
0:24:58	16	12,0	15	15	150
0:24:59	16	12,0	15	15	150
0:25:00	16	12,0	15	15	150
0:25:01	16	12,0	15	15	150
0:25:02	16	12,0	15	15	150
0:25:03	16	12,0	15	15	150
0:25:04	16	12,0	15	15	150
0:25:05	16	12,0	15	15	150
0:25:06	16	12,0	15	15	150
0:25:07	16	12,0	15	15	150
0:25:08	16	12,0	15	15	150
0:25:09	16	11,9	15	15	150
0:25:10	16	11,9	15	15	150
0:25:11	16	12,0	15	15	150
0:25:12	16	12,0	15	15	150
0:25:13	16	12,0	15	15	150
0:25:14	16	11,9	15	15	150
0:25:15	16	11,9	15	15	150
0:25:16	16	11,9	15	15	150
0:25:17	16	12,1	15	15	150
0:25:18	16	12,3	15	15	150
0:25:19	16	12,3	15	15	150
0:25:20	16	12,3	15	15	150
0:25:21	16	12,3	15	15	150
0:25:22	16	12,3	15	15	150
0:25:23	16	12,3	15	15	150
0:25:24	16	12,3	15	15	150
0:25:25	16	12,3	15	15	150
0:25:26	16	12,3	15	15	150
0:25:27	16	12,3	15	15	150
0:25:28	16	12,3	15	15	150
0:25:29	16	12,3	15	15	150
0:25:30	16	12,3	15	15	150
0:25:31	16	12,3	15	15	150
