Repository: ProgWizer/parser

File: project-root/data/Data Acquisition/Data Acquisition/2019 year (140)/19-111 Hol.txt (part 1 of 2)
--Test Summary--
Full Path and File Name	
Instrument Name	UCA Right Cell
Instrument Type	Model 4262 Twin Cell UCA
Instrument Serial Number	
Test Start Date	16.12.2019
Test Start Time	16:23:11
Test Stop Date	17.12.2019
Test Stop Time	17:37:48
Test Length	25:14:37
Final Sample Time Offset	25:14:30
Controller Schedule Name	
Sampling Period	30 seconds
Comments	
Information	WellID	
Information	Customer	
Information	EngName	
Information	CementClass	
Information	CementMfr	
Information	Additives	
Information	Density	
Information	BHCT	
Information	BHST	
Information	FluidLoss	
Information	JobType	
Calculated Value	CS_50	5:18:30
Calculated Value	CS_500	5:55:30
Calculated Value	CS_Time8h	12,37 MPa
Calculated Value	CS_Time12h	16,42 MPa
Calculated Value	CS_Time24h	19,46 MPa
Calculated Value	CS_Time48h	N/A
Calculated Value	CS_Time72h	N/A
Calculated Curve	Compressive Strength	Compressive strength type B (more than 14 lb/gal)
Initial Temperature (°C)	24 °C
Final Temperature (°C)	92 °C
Initial Transit Time (microsec/in)	16,50 microsec/in
Final Transit Time (microsec/in)	8,41 microsec/in
Initial Compressive Strength (MPa)	0,00 MPa
Final Compressive Strength (MPa)	19,54 MPa
--Data--
Time (HH:MM:SS)	Temperature (°C)	Transit Time (microsec/in)	Compressive Strength (MPa)
0:00:00	24	16,50	0,00
0:00:30	24	16,50	0,00
0:01:00	24	16,50	0,00
0:01:30	24	16,51	0,00
0:02:00	24	16,51	0,00
0:02:30	24	16,51	0,00
0:03:00	24	16,52	0,00
0:03:30	25	16,52	0,00
0:04:00	25	16,52	0,00
0:04:30	26	16,52	0,00
0:05:00	26	16,52	0,00
0:05:30	27	16,52	0,00
0:06:00	27	16,51	0,00
0:06:30	28	16,51	0,00
0:07:00	29	16,50	0,00
0:07:30	30	16,50	0,00
0:08:00	30	16,49	0,00
0:08:30	31	16,48	0,01
0:09:00	32	16,47	0,01
0:09:30	33	16,46	0,01
0:10:00	33	16,44	0,02
0:10:30	34	16,43	0,02
0:11:00	35	16,41	0,02
0:11:30	36	16,40	0,03
0:12:00	36	16,39	0,03
0:12:30	37	16,38	0,03
0:13:00	38	16,37	0,04
0:13:30	39	16,35	0,04
0:14:00	40	16,34	0,04
0:14:30	40	16,32	0,05
0:15:00	41	16,33	0,05
0:15:30	42	16,32	0,05
0:16:00	43	16,30	0,05
0:16:30	44	16,29	0,06
0:17:00	45	16,27	0,06
0:17:30	46	16,26	0,07
0:18:00	47	16,24	0,07
0:18:30	48	16,23	0,07
0:19:00	49	16,21	0,08
0:19:30	49	16,20	0,08
0:20:00	50	16,18	0,09
0:20:30	51	16,17	0,09
0:21:00	52	16,16	0,09
0:21:30	53	16,14	0,10
0:22:00	54	16,13	0,10
0:22:30	55	16,11	0,11
0:23:00	56	16,11	0,11
0:23:30	56	16,10	0,11
0:24:00	57	16,08	0,12
0:24:30	58	16,08	0,12
0:25:00	59	16,07	0,12
0:25:30	60	16,06	0,12
0:26:00	61	16,05	0,13
0:26:30	62	16,04	0,13
0:27:00	63	16,03	0,13
0:27:30	63	16,02	0,13
0:28:00	64	16,02	0,13
0:28:30	65	16,02	0,14
0:29:00	67	16,01	0,14
0:29:30	68	16,00	0,14
0:30:00	69	15,99	0,14
0:30:30	69	15,99	0,14
0:31:00	70	15,99	0,14
0:31:30	71	15,99	0,14
0:32:00	71	15,99	0,14
0:32:30	72	15,99	0,14
0:33:00	72	15,99	0,14
0:33:30	73	15,99	0,14
0:34:00	73	15,99	0,14
0:34:30	74	15,99	0,14
0:35:00	74	15,99	0,14
0:35:30	75	15,99	0,14
0:36:00	75	15,99	0,14
0:36:30	75	16,00	0,14
0:37:00	76	16,00	0,14
0:37:30	76	16,01	0,14
0:38:00	76	16,01	0,14
0:38:30	76	16,01	0,14
0:39:00	76	16,02	0,14
0:39:30	76	16,02	0,14
0:40:00	77	16,02	0,14
0:40:30	77	16,02	0,13
0:41:00	77	16,02	0,13
0:41:30	77	16,02	0,13
0:42:00	77	16,03	0,13
0:42:30	76	16,03	0,13
0:43:00	76	16,03	0,13
0:43:30	76	16,03	0,13
0:44:00	76	16,04	0,13
0:44:30	76	16,04	0,13
0:45:00	76	16,05	0,13
0:45:30	76	16,05	0,13
0:46:00	76	16,05	0,12
0:46:30	76	16,05	0,12
0:47:00	76	16,06	0,12
0:47:30	75	16,06	0,12
0:48:00	75	16,07	0,12
0:48:30	75	16,07	0,12
0:49:00	75	16,08	0,12
0:49:30	75	16,08	0,12
0:50:00	75	16,08	0,12
0:50:30	75	16,08	0,12
0:51:00	75	16,09	0,11
0:51:30	75	16,09	0,11
0:52:00	75	16,09	0,11
0:52:30	75	16,09	0,11
0:53:00	75	16,10	0,11
0:53:30	75	16,10	0,11
0:54:00	75	16,10	0,11
0:54:30	75	16,11	0,11
0:55:00	75	16,11	0,11
0:55:30	75	16,11	0,11
0:56:00	75	16,11	0,11
0:56:30	75	16,11	0,11
0:57:00	75	16,11	0,11
0:57:30	75	16,11	0,11
0:58:00	75	16,11	0,11
0:58:30	75	16,12	0,10
0:59:00	75	16,12	0,10
0:59:30	75	16,12	0,10
1:00:00	75	16,12	0,10
1:00:30	75	16,12	0,10
1:01:00	75	16,12	0,10
1:01:30	75	16,12	0,10
1:02:00	76	16,12	0,10
1:02:30	76	16,13	0,10
1:03:00	76	16,13	0,10
1:03:30	76	16,13	0,10
1:04:00	76	16,13	0,10
1:04:30	76	16,13	0,10
1:05:00	76	16,13	0,10
1:05:30	76	16,13	0,10
1:06:00	76	16,13	0,10
1:06:30	76	16,13	0,10
1:07:00	76	16,13	0,10
1:07:30	76	16,13	0,10
1:08:00	76	16,13	0,10
1:08:30	76	16,13	0,10
1:09:00	76	16,13	0,10
1:09:30	76	16,13	0,10
1:10:00	76	16,13	0,10
1:10:30	76	16,13	0,10
1:11:00	76	16,13	0,10
1:11:30	76	16,12	0,10
1:12:00	76	16,12	0,10
1:12:30	76	16,12	0,10
1:13:00	76	16,12	0,10
1:13:30	76	16,12	0,10
1:14:00	76	16,12	0,10
1:14:30	76	16,12	0,10
1:15:00	76	16,12	0,10
1:15:30	76	16,12	0,10
1:16:00	76	16,11	0,11
1:16:30	76	16,11	0,11
1:17:00	77	16,11	0,11
1:17:30	77	16,11	0,11
1:18:00	77	16,11	0,11
1:18:30	77	16,11	0,11
1:19:00	77	16,11	0,11
1:19:30	77	16,11	0,11
1:20:00	77	16,11	0,11
1:20:30	77	16,11	0,11
1:21:00	77	16,11	0,11
1:21:30	77	16,11	0,11
1:22:00	77	16,11	0,11
1:22:30	77	16,10	0,11
1:23:00	77	16,10	0,11
1:23:30	77	16,10	0,11
1:24:00	77	16,10	0,11
1:24:30	77	16,10	0,11
1:25:00	77	16,09	0,11
1:25:30	77	16,09	0,11
1:26:00	77	16,09	0,11
1:26:30	77	16,09	0,11
1:27:00	77	16,09	0,11
1:27:30	77	16,09	0,11
1:28:00	77	16,09	0,11
1:28:30	78	16,09	0,11
1:29:00	78	16,08	0,12
1:29:30	78	16,08	0,12
1:30:00	78	16,08	0,12
1:30:30	78	16,08	0,12
1:31:00	78	16,08	0,12
1:31:30	78	16,08	0,12
1:32:00	78	16,08	0,12
1:32:30	78	16,08	0,12
1:33:00	78	16,08	0,12
1:33:30	78	16,08	0,12
1:34:00	78	16,08	0,12
1:34:30	78	16,08	0,12
1:35:00	78	16,08	0,12
1:35:30	78	16,08	0,12
1:36:00	78	16,07	0,12
1:36:30	78	16,08	0,12
1:37:00	78	16,07	0,12
1:37:30	78	16,07	0,12
1:38:00	78	16,07	0,12
1:38:30	78	16,07	0,12
1:39:00	78	16,07	0,12
1:39:30	79	16,07	0,12
1:40:00	79	16,07	0,12
1:40:30	79	16,07	0,12
1:41:00	79	16,07	0,12
1:41:30	79	16,07	0,12
1:42:00	79	16,07	0,12
1:42:30	79	16,07	0,12
1:43:00	79	16,06	0,12
1:43:30	79	16,06	0,12
1:44:00	79	16,06	0,12
1:44:30	79	16,06	0,12
1:45:00	79	16,06	0,12
1:45:30	79	16,06	0,12
1:46:00	79	16,06	0,12
1:46:30	79	16,06	0,12
1:47:00	79	16,06	0,12
1:47:30	79	16,06	0,12
1:48:00	79	16,06	0,12
1:48:30	79	16,06	0,12
1:49:00	79	16,06	0,12
1:49:30	79	16,06	0,12
1:50:00	80	16,06	0,12
1:50:30	80	16,06	0,12
1:51:00	80	16,06	0,12
1:51:30	80	16,06	0,12
1:52:00	80	16,06	0,12
1:52:30	80	16,06	0,12
1:53:00	80	16,06	0,12
1:53:30	80	16,06	0,12
1:54:00	80	16,06	0,12
1:54:30	80	16,06	0,12
1:55:00	80	16,07	0,12
1:55:30	80	16,07	0,12
1:56:00	80	16,07	0,12
1:56:30	80	16,07	0,12
1:57:00	80	16,07	0,12
1:57:30	80	16,07	0,12
1:58:00	80	16,07	0,12
1:58:30	80	16,07	0,12
1:59:00	80	16,07	0,12
1:59:30	80	16,07	0,12
2:00:00	80	16,07	0,12
2:00:30	81	16,08	0,12
2:01:00	81	16,08	0,12
2:01:30	81	16,08	0,12
2:02:00	81	16,08	0,12
2:02:30	81	16,08	0,12
2:03:00	81	16,08	0,12
2:03:30	81	16,08	0,12
2:04:00	81	16,08	0,12
2:04:30	81	16,08	0,12
2:05:00	81	16,08	0,12
2:05:30	81	16,08	0,12
2:06:00	81	16,08	0,12
2:06:30	81	16,08	0,12
2:07:00	81	16,09	0,11
2:07:30	81	16,09	0,11
2:08:00	81	16,09	0,11
2:08:30	81	16,09	0,11
2:09:00	81	16,09	0,11
2:09:30	81	16,09	0,11
2:10:00	81	16,09	0,11
2:10:30	81	16,09	0,11
2:11:00	82	16,09	0,11
2:11:30	82	16,09	0,11
2:12:00	82	16,09	0,11
2:12:30	82	16,09	0,11
2:13:00	82	16,09	0,11
2:13:30	82	16,09	0,11
2:14:00	82	16,09	0,11
2:14:30	82	16,10	0,11
2:15:00	82	16,10	0,11
2:15:30	82	16,11	0,11
2:16:00	82	16,11	0,11
2:16:30	82	16,11	0,11
2:17:00	82	16,11	0,11
2:17:30	82	16,11	0,11
2:18:00	82	16,11	0,11
2:18:30	82	16,11	0,11
2:19:00	82	16,11	0,11
2:19:30	82	16,11	0,11
2:20:00	82	16,11	0,11
2:20:30	82	16,11	0,11
2:21:00	82	16,11	0,11
2:21:30	82	16,11	0,11
2:22:00	83	16,11	0,11
2:22:30	83	16,11	0,11
2:23:00	83	16,12	0,10
2:23:30	83	16,12	0,10
2:24:00	83	16,12	0,10
2:24:30	83	16,12	0,10
2:25:00	83	16,13	0,10
2:25:30	83	16,13	0,10
2:26:00	83	16,13	0,10
2:26:30	83	16,13	0,10
2:27:00	83	16,13	0,10
2:27:30	83	16,13	0,10
2:28:00	83	16,13	0,10
2:28:30	83	16,13	0,10
2:29:00	83	16,13	0,10
2:29:30	83	16,13	0,10
2:30:00	83	16,13	0,10
2:30:30	83	16,13	0,10
2:31:00	83	16,13	0,10
2:31:30	83	16,13	0,10
2:32:00	84	16,14	0,10
2:32:30	84	16,14	0,10
2:33:00	84	16,14	0,10
2:33:30	84	16,14	0,10
2:34:00	84	16,14	0,10
2:34:30	84	16,14	0,10
2:35:00	84	16,15	0,10
2:35:30	84	16,15	0,10
2:36:00	84	16,15	0,10
2:36:30	84	16,16	0,09
2:37:00	84	16,16	0,09
2:37:30	84	16,16	0,09
2:38:00	84	16,17	0,09
2:38:30	84	16,17	0,09
2:39:00	84	16,17	0,09
2:39:30	84	16,17	0,09
2:40:00	84	16,17	0,09
2:40:30	84	16,17	0,09
2:41:00	84	16,17	0,09
2:41:30	84	16,17	0,09
2:42:00	84	16,17	0,09
2:42:30	85	16,17	0,09
2:43:00	85	16,17	0,09
2:43:30	85	16,17	0,09
2:44:00	85	16,17	0,09
2:44:30	85	16,17	0,09
2:45:00	85	16,17	0,09
2:45:30	85	16,17	0,09
2:46:00	85	16,17	0,09
2:46:30	85	16,17	0,09
2:47:00	85	16,17	0,09
2:47:30	85	16,17	0,09
2:48:00	85	16,17	0,09
2:48:30	85	16,17	0,09
2:49:00	85	16,17	0,09
2:49:30	85	16,17	0,09
2:50:00	85	16,18	0,09
2:50:30	85	16,18	0,09
2:51:00	85	16,18	0,09
2:51:30	85	16,19	0,08
2:52:00	85	16,19	0,08
2:52:30	85	16,19	0,08
2:53:00	86	16,20	0,08
2:53:30	86	16,20	0,08
2:54:00	86	16,20	0,08
2:54:30	86	16,20	0,08
2:55:00	86	16,20	0,08
2:55:30	86	16,20	0,08
2:56:00	86	16,20	0,08
2:56:30	86	16,20	0,08
2:57:00	86	16,20	0,08
2:57:30	86	16,20	0,08
2:58:00	86	16,20	0,08
2:58:30	86	16,20	0,08
2:59:00	86	16,20	0,08
2:59:30	86	16,20	0,08
3:00:00	86	16,21	0,08
3:00:30	86	16,20	0,08
3:01:00	86	16,21	0,08
3:01:30	86	16,21	0,08
3:02:00	86	16,21	0,08
3:02:30	86	16,21	0,08
3:03:00	86	16,21	0,08
3:03:30	86	16,21	0,08
3:04:00	87	16,21	0,08
3:04:30	87	16,21	0,08
3:05:00	87	16,22	0,08
3:05:30	87	16,22	0,08
3:06:00	87	16,22	0,08
3:06:30	87	16,22	0,08
3:07:00	87	16,23	0,07
3:07:30	87	16,23	0,07
3:08:00	87	16,23	0,07
3:08:30	87	16,23	0,07
3:09:00	87	16,23	0,07
3:09:30	87	16,23	0,07
3:10:00	87	16,23	0,07
3:10:30	87	16,23	0,07
3:11:00	87	16,23	0,07
3:11:30	87	16,23	0,07
3:12:00	87	16,24	0,07
3:12:30	87	16,23	0,07
3:13:00	87	16,24	0,07
3:13:30	87	16,24	0,07
3:14:00	87	16,24	0,07
3:14:30	87	16,25	0,07
3:15:00	87	16,25	0,07
3:15:30	88	16,25	0,07
3:16:00	88	16,25	0,07
3:16:30	88	16,26	0,07
3:17:00	88	16,26	0,07
3:17:30	88	16,26	0,07
3:18:00	88	16,26	0,07
3:18:30	88	16,26	0,06
3:19:00	88	16,26	0,06
3:19:30	88	16,26	0,06
3:20:00	88	16,27	0,06
3:20:30	88	16,27	0,06
3:21:00	88	16,27	0,06
3:21:30	88	16,28	0,06
3:22:00	88	16,28	0,06
3:22:30	88	16,29	0,06
3:23:00	88	16,29	0,06
3:23:30	88	16,29	0,06
3:24:00	88	16,29	0,06
3:24:30	88	16,29	0,06
3:25:00	88	16,29	0,06
3:25:30	89	16,30	0,05
3:26:00	89	16,30	0,05
3:26:30	89	16,31	0,05
3:27:00	89	16,31	0,05
3:27:30	89	16,31	0,05
3:28:00	89	16,31	0,05
3:28:30	89	16,31	0,05
3:29:00	89	16,32	0,05
3:29:30	89	16,32	0,05
3:30:00	89	16,32	0,05
3:30:30	89	16,32	0,05
3:31:00	89	16,32	0,05
3:31:30	89	16,32	0,05
3:32:00	89	16,32	0,05
3:32:30	89	16,32	0,05
3:33:00	89	16,32	0,05
3:33:30	89	16,32	0,05
3:34:00	89	16,32	0,05
3:34:30	89	16,33	0,05
3:35:00	89	16,33	0,05
3:35:30	89	16,33	0,05
3:36:00	90	16,34	0,04
3:36:30	90	16,34	0,04
3:37:00	90	16,34	0,04
3:37:30	90	16,35	0,04
3:38:00	90	16,35	0,04
3:38:30	90	16,35	0,04
3:39:00	90	16,35	0,04
3:39:30	90	16,35	0,04
3:40:00	90	16,35	0,04
3:40:30	90	16,35	0,04
3:41:00	90	16,36	0,04
3:41:30	90	16,36	0,04
3:42:00	90	16,36	0,04
3:42:30	90	16,37	0,04
3:43:00	90	16,37	0,04
3:43:30	90	16,38	0,03
3:44:00	90	16,38	0,03
3:44:30	90	16,38	0,03
3:45:00	90	16,38	0,03
3:45:30	90	16,38	0,03
3:46:00	90	16,38	0,03
3:46:30	91	16,39	0,03
3:47:00	91	16,40	0,03
3:47:30	91	16,40	0,03
3:48:00	91	16,40	0,03
3:48:30	91	16,41	0,03
3:49:00	91	16,41	0,03
3:49:30	91	16,41	0,02
3:50:00	91	16,41	0,02
3:50:30	91	16,42	0,02
3:51:00	91	16,42	0,02
3:51:30	91	16,42	0,02
3:52:00	91	16,43	0,02
3:52:30	91	16,43	0,02
3:53:00	91	16,44	0,02
3:53:30	91	16,43	0,02
3:54:00	91	16,44	0,02
3:54:30	91	16,44	0,02
3:55:00	91	16,44	0,02
3:55:30	91	16,44	0,02
3:56:00	91	16,44	0,02
3:56:30	91	16,45	0,01
3:57:00	92	16,45	0,01
3:57:30	92	16,46	0,01
3:58:00	92	16,47	0,01
3:58:30	92	16,47	0,01
3:59:00	92	16,47	0,01
3:59:30	92	16,47	0,01
4:00:00	92	16,48	0,01
4:00:30	92	16,48	0,01
4:01:00	92	16,49	0,00
4:01:30	92	16,49	0,00
4:02:00	92	16,49	0,00
4:02:30	92	16,50	0,00
4:03:00	92	16,50	0,00
4:03:30	92	16,50	0,00
4:04:00	92	16,50	0,00
4:04:30	92	16,51	0,00
4:05:00	92	16,51	0,00
4:05:30	92	16,52	0,00
4:06:00	92	16,53	0,00
4:06:30	92	16,53	0,00
4:07:00	92	16,53	0,00
4:07:30	92	16,53	0,00
4:08:00	92	16,54	0,00
4:08:30	92	16,54	0,00
4:09:00	92	16,54	0,00
4:09:30	92	16,55	0,00
4:10:00	92	16,55	0,00
4:10:30	92	16,55	0,00
4:11:00	92	16,56	0,00
4:11:30	92	16,56	0,00
4:12:00	92	16,56	0,00
4:12:30	92	16,56	0,00
4:13:00	92	16,56	0,00
4:13:30	92	16,56	0,00
4:14:00	92	16,57	0,00
4:14:30	92	16,57	0,00
4:15:00	92	16,57	0,00
4:15:30	92	16,57	0,00
4:16:00	92	16,58	0,00
4:16:30	92	16,58	0,00
4:17:00	92	16,58	0,00
4:17:30	92	16,59	0,00
4:18:00	92	16,59	0,00
4:18:30	92	16,59	0,00
4:19:00	92	16,59	0,00
4:19:30	92	16,59	0,00
4:20:00	92	16,59	0,00
4:20:30	92	16,59	0,00
4:21:00	92	16,60	0,00
4:21:30	92	16,60	0,00
4:22:00	92	16,60	0,00
4:22:30	92	16,60	0,00
4:23:00	92	16,61	0,00
4:23:30	92	16,61	0,00
4:24:00	92	16,61	0,00
4:24:30	92	16,61	0,00
4:25:00	92	16,62	0,00
4:25:30	92	16,62	0,00
4:26:00	92	16,62	0,00
4:26:30	92	16,62	0,00
4:27:00	92	16,62	0,00
4:27:30	92	16,62	0,00
4:28:00	92	16,62	0,00
4:28:30	92	16,62	0,00
4:29:00	92	16,62	0,00
4:29:30	92	16,62	0,00
4:30:00	92	16,62	0,00
4:30:30	92	16,63	0,00
4:31:00	92	16,63	0,00
4:31:30	92	16,63	0,00
4:32:00	92	16,63	0,00
4:32:30	92	16,63	0,00
4:33:00	92	16,63	0,00
4:33:30	92	16,63	0,00
4:34:00	92	16,63	0,00
4:34:30	92	16,64	0,00
4:35:00	92	16,64	0,00
4:35:30	92	16,64	0,00
4:36:00	92	16,64	0,00
4:36:30	92	16,64	0,00
4:37:00	92	16,64	0,00
4:37:30	92	16,64	0,00
4:38:00	92	16,64	0,00
4:38:30	92	16,65	0,00
4:39:00	92	16,65	0,00
4:39:30	92	16,65	0,00
4:40:00	92	16,65	0,00
4:40:30	92	16,65	0,00
4:41:00	92	16,65	0,00
4:41:30	92	16,65	0,00
4:42:00	92	16,65	0,00
4:42:30	92	16,65	0,00
4:43:00	92	16,65	0,00
4:43:30	92	16,65	0,00
4:44:00	92	16,65	0,00
4:44:30	92	16,65	0,00
4:45:00	92	16,64	0,00
4:45:30	92	16,64	0,00
4:46:00	92	16,64	0,00
4:46:30	92	16,64	0,00
4:47:00	92	16,64	0,00
4:47:30	92	16,63	0,00
4:48:00	92	16,63	0,00
4:48:30	92	16,63	0,00
4:49:00	92	16,63	0,00
4:49:30	92	16,63	0,00
4:50:00	92	16,62	0,00
4:50:30	92	16,62	0,00
4:51:00	92	16,62	0,00
4:51:30	92	16,62	0,00
4:52:00	92	16,62	0,00
4:52:30	92	16,62	0,00
4:53:00	92	16,61	0,00
4:53:30	92	16,60	0,00
4:54:00	92	16,60	0,00
4:54:30	92	16,59	0,00
4:55:00	92	16,59	0,00
4:55:30	92	16,59	0,00
4:56:00	92	16,58	0,00
4:56:30	92	16,57	0,00
4:57:00	92	16,56	0,00
4:57:30	92	16,56	0,00
4:58:00	92	16,55	0,00
4:58:30	92	16,54	0,00
4:59:00	92	16,53	0,00
4:59:30	92	16,53	0,00
5:00:00	92	16,51	0,00
5:00:30	92	16,50	0,00
5:01:00	92	16,49	0,00
5:01:30	92	16,48	0,01
5:02:00	92	16,47	0,01
5:02:30	92	16,45	0,01
5:03:00	92	16,44	0,02
5:03:30	92	16,42	0,02
5:04:00	92	16,40	0,03
5:04:30	92	16,38	0,03
5:05:00	92	16,36	0,04
5:05:30	92	16,34	0,04
5:06:00	92	16,32	0,05
5:06:30	92	16,29	0,06
5:07:00	92	16,27	0,06
5:07:30	92	16,25	0,07
5:08:00	92	16,22	0,08
5:08:30	92	16,19	0,08
5:09:00	92	16,17	0,09
5:09:30	92	16,14	0,10
5:10:00	92	16,10	0,11
5:10:30	92	16,07	0,12
5:11:00	92	16,03	0,13
5:11:30	92	15,99	0,14
5:12:00	92	15,95	0,16
5:12:30	92	15,91	0,17
5:13:00	92	15,87	0,18
5:13:30	92	15,82	0,20
5:14:00	92	15,78	0,21
5:14:30	92	15,72	0,23
5:15:00	92	15,67	0,25
5:15:30	92	15,63	0,26
5:16:00	92	15,57	0,28
5:16:30	92	15,52	0,30
5:17:00	92	15,46	0,32
5:17:30	92	15,41	0,34
5:18:00	92	15,36	0,36
5:18:30	92	15,30	0,38
5:19:00	92	15,24	0,41
5:19:30	92	15,18	0,43
5:20:00	92	15,12	0,46
5:20:30	92	15,06	0,48
5:21:00	92	15,00	0,51
5:21:30	92	14,94	0,53
5:22:00	92	14,88	0,56
5:22:30	92	14,82	0,59
5:23:00	92	14,76	0,61
5:23:30	92	14,70	0,64
5:24:00	92	14,65	0,67
5:24:30	92	14,59	0,70
5:25:00	92	14,54	0,73
5:25:30	92	14,48	0,76
5:26:00	92	14,43	0,79
5:26:30	92	14,37	0,82
5:27:00	92	14,32	0,84
5:27:30	92	14,27	0,87
5:28:00	92	14,21	0,91
5:28:30	92	14,16	0,94
5:29:00	92	14,10	0,97
5:29:30	92	14,04	1,01
5:30:00	92	13,99	1,04
5:30:30	92	13,94	1,08
5:31:00	92	13,89	1,11
5:31:30	92	13,83	1,15
5:32:00	92	13,78	1,19
5:32:30	92	13,73	1,22
5:33:00	92	13,68	1,26
5:33:30	92	13,62	1,30
5:34:00	92	13,57	1,34
5:34:30	92	13,52	1,38
5:35:00	92	13,48	1,42
5:35:30	92	13,42	1,46
5:36:00	92	13,37	1,50
5:36:30	92	13,33	1,53
5:37:00	92	13,28	1,58
5:37:30	92	13,23	1,62
5:38:00	92	13,18	1,66
5:38:30	92	13,14	1,70
5:39:00	92	13,09	1,75
5:39:30	92	13,04	1,80
5:40:00	92	12,99	1,85
5:40:30	92	12,94	1,89
5:41:00	92	12,90	1,94
5:41:30	92	12,85	1,98
5:42:00	92	12,81	2,03
5:42:30	92	12,76	2,08
5:43:00	92	12,72	2,13
5:43:30	92	12,67	2,18
5:44:00	92	12,63	2,23
5:44:30	92	12,58	2,28
5:45:00	92	12,54	2,33
5:45:30	92	12,50	2,38
5:46:00	92	12,46	2,43
5:46:30	92	12,42	2,48
5:47:00	92	12,37	2,54
5:47:30	92	12,33	2,59
5:48:00	92	12,29	2,65
5:48:30	92	12,25	2,70
5:49:00	92	12,21	2,75
5:49:30	92	12,18	2,80
5:50:00	92	12,12	2,89
5:50:30	92	12,08	2,94
5:51:00	92	12,04	3,00
5:51:30	92	12,00	3,07
5:52:00	92	11,96	3,12
5:52:30	92	11,92	3,18
5:53:00	92	11,88	3,24
5:53:30	92	11,85	3,30
5:54:00	92	11,82	3,35
5:54:30	92	11,79	3,40
5:55:00	92	11,75	3,47
5:55:30	92	11,71	3,53
5:56:00	92	11,68	3,59
5:56:30	92	11,64	3,65
5:57:00	92	11,61	3,71
5:57:30	92	11,58	3,78
5:58:00	92	11,55	3,83
5:58:30	92	11,52	3,89
5:59:00	92	11,49	3,95
5:59:30	92	11,46	4,01
6:00:00	92	11,43	4,07
6:00:30	92	11,40	4,13
6:01:00	92	11,37	4,19
6:01:30	92	11,34	4,25
6:02:00	92	11,31	4,32
6:02:30	92	11,28	4,38
6:03:00	92	11,25	4,43
6:03:30	92	11,23	4,48
6:04:00	92	11,20	4,55
6:04:30	92	11,18	4,60
6:05:00	92	11,15	4,66
6:05:30	92	11,13	4,72
6:06:00	92	11,11	4,77
6:06:30	92	11,07	4,84
6:07:00	92	11,05	4,90
6:07:30	92	11,03	4,95
6:08:00	92	11,01	5,01
6:08:30	92	10,98	5,06
6:09:00	92	10,96	5,12
6:09:30	92	10,94	5,18
6:10:00	92	10,92	5,23
6:10:30	92	10,89	5,29
6:11:00	92	10,87	5,35
6:11:30	92	10,85	5,41
6:12:00	92	10,83	5,47
6:12:30	92	10,81	5,51
6:13:00	92	10,79	5,58
6:13:30	92	10,77	5,64
6:14:00	92	10,75	5,68
6:14:30	92	10,73	5,75
6:15:00	92	10,71	5,79
6:15:30	92	10,69	5,85
6:16:00	92	10,68	5,90
6:16:30	92	10,65	5,96
6:17:00	92	10,64	6,01
6:17:30	92	10,62	6,08
6:18:00	92	10,60	6,12
6:18:30	92	10,59	6,17
6:19:00	92	10,56	6,24
6:19:30	92	10,55	6,29
6:20:00	92	10,54	6,33
6:20:30	92	10,52	6,38
6:21:00	92	10,50	6,45
6:21:30	92	10,48	6,50
6:22:00	92	10,47	6,55
6:22:30	92	10,45	6,60
6:23:00	92	10,45	6,63
6:23:30	92	10,43	6,68
6:24:00	92	10,40	6,78
6:24:30	92	10,38	6,83
6:25:00	92	10,37	6,88
6:25:30	92	10,35	6,93
6:26:00	92	10,35	6,96
6:26:30	92	10,33	7,01
6:27:00	92	10,32	7,07
6:27:30	92	10,30	7,12
6:28:00	92	10,29	7,17
6:28:30	92	10,28	7,20
6:29:00	92	10,26	7,26
6:29:30	92	10,25	7,31
6:30:00	92	10,23	7,37
6:30:30	92	10,23	7,39
6:31:00	92	10,21	7,45
6:31:30	92	10,20	7,48
6:32:00	92	10,19	7,54
6:32:30	92	10,18	7,59
6:33:00	92	10,17	7,62
6:33:30	92	10,15	7,68
6:34:00	92	10,14	7,74
6:34:30	92	10,13	7,77
6:35:00	92	10,11	7,83
6:35:30	92	10,11	7,86
6:36:00	92	10,10	7,89
6:36:30	92	10,09	7,95
6:37:00	92	10,08	7,98
6:37:30	92	10,06	8,04
6:38:00	92	10,05	8,07
6:38:30	92	10,04	8,13
6:39:00	92	10,03	8,17
6:39:30	92	10,02	8,20
6:40:00	92	10,02	8,23
6:40:30	92	10,00	8,29
6:41:00	92	10,00	8,32
6:41:30	92	9,99	8,36
6:42:00	92	9,97	8,42
6:42:30	92	9,96	8,45
6:43:00	92	9,96	8,49
6:43:30	92	9,95	8,52
6:44:00	92	9,94	8,55
6:44:30	92	9,93	8,58
6:45:00	92	9,93	8,62
6:45:30	92	9,91	8,68
6:46:00	92	9,90	8,72
6:46:30	92	9,90	8,75
6:47:00	92	9,89	8,78
6:47:30	92	9,88	8,82
6:48:00	92	9,88	8,85
6:48:30	92	9,87	8,89
6:49:00	92	9,86	8,92
6:49:30	92	9,85	8,96
6:50:00	92	9,84	8,99
6:50:30	92	9,84	9,03
6:51:00	92	9,83	9,06
6:51:30	92	9,82	9,10
6:52:00	92	9,81	9,13
6:52:30	92	9,81	9,17
6:53:00	92	9,80	9,20
6:53:30	92	9,79	9,24
6:54:00	92	9,79	9,27
6:54:30	92	9,78	9,31
6:55:00	92	9,77	9,35
6:55:30	92	9,76	9,38
6:56:00	92	9,75	9,42
6:56:30	92	9,75	9,46
6:57:00	92	9,74	9,49
6:57:30	92	9,74	9,49
6:58:00	92	9,73	9,53
6:58:30	92	9,72	9,57
6:59:00	92	9,72	9,60
6:59:30	92	9,71	9,64
7:00:00	92	9,71	9,64
7:00:30	92	9,70	9,68
7:01:00	92	9,70	9,72
7:01:30	92	9,69	9,76
7:02:00	92	9,68	9,79
7:02:30	92	9,68	9,79
7:03:00	92	9,67	9,83
7:03:30	92	9,66	9,87
7:04:00	92	9,66	9,91
7:04:30	92	9,66	9,91
7:05:00	92	9,65	9,95
7:05:30	92	9,64	9,99
7:06:00	92	9,63	10,03
7:06:30	92	9,63	10,03
7:07:00	92	9,63	10,07
7:07:30	92	9,62	10,11
7:08:00	92	9,62	10,11
7:08:30	92	9,61	10,15
7:09:00	92	9,61	10,18
7:09:30	92	9,61	10,18
7:10:00	92	9,60	10,22
7:10:30	92	9,59	10,27
7:11:00	92	9,59	10,27
7:11:30	92	9,58	10,31
7:12:00	92	9,57	10,35
7:12:30	92	9,57	10,35
7:13:00	92	9,57	10,39
7:13:30	92	9,57	10,39
7:14:00	92	9,56	10,43
7:14:30	92	9,56	10,43
7:15:00	92	9,55	10,47
7:15:30	92	9,54	10,55
7:16:00	92	9,54	10,55
7:16:30	92	9,53	10,59
7:17:00	92	9,53	10,59
7:17:30	92	9,52	10,64
7:18:00	92	9,52	10,68
7:18:30	92	9,52	10,68
7:19:00	92	9,51	10,72
7:19:30	92	9,51	10,72
7:20:00	92	9,50	10,76
7:20:30	92	9,50	10,76
7:21:00	92	9,49	10,80
7:21:30	92	9,48	10,85
7:22:00	92	9,48	10,85
7:22:30	92	9,48	10,89
7:23:00	92	9,48	10,89
7:23:30	92	9,47	10,93
7:24:00	92	9,47	10,93
7:24:30	92	9,46	10,98
7:25:00	92	9,46	10,98
7:25:30	92	9,45	11,02
7:26:00	92	9,45	11,02
7:26:30	92	9,45	11,06
7:27:00	92	9,45	11,06
7:27:30	92	9,44	11,11
7:28:00	92	9,44	11,11
7:28:30	92	9,43	11,15
7:29:00	92	9,43	11,15
7:29:30	92	9,43	11,20
7:30:00	92	9,43	11,20
7:30:30	92	9,42	11,24
7:31:00	92	9,42	11,24
7:31:30	92	9,41	11,29
7:32:00	92	9,41	11,29
7:32:30	92	9,40	11,33
7:33:00	92	9,40	11,33
7:33:30	92	9,39	11,38
7:34:00	92	9,39	11,38
7:34:30	92	9,39	11,42
7:35:00	92	9,39	11,42
7:35:30	92	9,38	11,47
7:36:00	92	9,38	11,47
7:36:30	92	9,37	11,51
7:37:00	92	9,37	11,51
7:37:30	92	9,37	11,51
7:38:00	92	9,36	11,56
7:38:30	92	9,36	11,56
7:39:00	92	9,36	11,60
7:39:30	92	9,36	11,60
7:40:00	92	9,36	11,60
7:40:30	92	9,35	11,65
7:41:00	92	9,35	11,65
7:41:30	92	9,34	11,70
7:42:00	92	9,34	11,70
7:42:30	92	9,33	11,74
7:43:00	92	9,33	11,74
7:43:30	92	9,33	11,79
7:44:00	92	9,33	11,79
7:44:30	92	9,33	11,79
7:45:00	92	9,32	11,84
7:45:30	92	9,32	11,84
7:46:00	92	9,31	11,89
7:46:30	92	9,31	11,89
7:47:00	92	9,31	11,89
7:47:30	92	9,30	11,93
7:48:00	92	9,30	11,93
7:48:30	92	9,30	11,98
7:49:00	92	9,30	11,98
7:49:30	92	9,30	11,98
7:50:00	92	9,29	12,03
7:50:30	92	9,29	12,03
7:51:00	92	9,29	12,03
7:51:30	92	9,28	12,08
7:52:00	92	9,28	12,08
7:52:30	92	9,27	12,13
7:53:00	92	9,27	12,13
7:53:30	92	9,27	12,13
7:54:00	92	9,27	12,18
7:54:30	92	9,27	12,18
7:55:00	92	9,27	12,18
7:55:30	92	9,26	12,22
7:56:00	92	9,26	12,22
7:56:30	92	9,25	12,27
7:57:00	92	9,25	12,27
7:57:30	92	9,25	12,27
7:58:00	92	9,24	12,32
7:58:30	92	9,24	12,32
7:59:00	92	9,24	12,32
7:59:30	92	9,24	12,37
8:00:00	92	9,24	12,37
8:00:30	92	9,24	12,37
8:01:00	92	9,23	12,42
8:01:30	92	9,23	12,42
8:02:00	92	9,23	12,42
8:02:30	92	9,22	12,47
8:03:00	92	9,22	12,47
8:03:30	92	9,22	12,47
8:04:00	92	9,21	12,52
8:04:30	92	9,21	12,52
8:05:00	92	9,21	12,57
8:05:30	92	9,21	12,57
8:06:00	92	9,21	12,57
8:06:30	92	9,21	12,57
8:07:00	92	9,20	12,62
8:07:30	92	9,20	12,62
8:08:00	92	9,19	12,68
8:08:30	92	9,19	12,68
8:09:00	92	9,19	12,68
8:09:30	92	9,19	12,68
8:10:00	92	9,18	12,73
8:10:30	92	9,18	12,73
8:11:00	92	9,18	12,73
8:11:30	92	9,18	12,78
8:12:00	92	9,18	12,78
8:12:30	92	9,18	12,78
8:13:00	92	9,17	12,83
8:13:30	92	9,17	12,83
8:14:00	92	9,17	12,83
8:14:30	92	9,16	12,88
8:15:00	92	9,16	12,88
8:15:30	92	9,16	12,88
8:16:00	92	9,15	12,93
8:16:30	92	9,15	12,93
8:17:00	92	9,15	12,93
8:17:30	92	9,15	12,93
8:18:00	92	9,15	12,99
8:18:30	92	9,15	12,99
8:19:00	92	9,15	12,99
8:19:30	92	9,14	13,04
8:20:00	92	9,14	13,04
8:20:30	92	9,14	13,04
8:21:00	92	9,14	13,04
8:21:30	92	9,13	13,09
8:22:00	92	9,13	13,09
8:22:30	92	9,13	13,09
8:23:00	92	9,13	13,14
8:23:30	92	9,13	13,14
8:24:00	92	9,13	13,14
8:24:30	92	9,12	13,20
8:25:00	92	9,12	13,20
8:25:30	92	9,12	13,20
8:26:00	92	9,12	13,20
8:26:30	92	9,11	13,25
8:27:00	92	9,11	13,25
8:27:30	92	9,11	13,25
8:28:00	92	9,10	13,31
8:28:30	92	9,10	13,31
8:29:00	92	9,10	13,31
8:29:30	92	9,10	13,31
8:30:00	92	9,09	13,36
8:30:30	92	9,09	13,36
8:31:00	92	9,09	13,36
8:31:30	92	9,09	13,36
8:32:00	92	9,09	13,41
8:32:30	92	9,09	13,41
8:33:00	92	9,09	13,41
8:33:30	92	9,09	13,41
8:34:00	92	9,08	13,47
8:34:30	92	9,08	13,47
8:35:00	92	9,08	13,47
8:35:30	92	9,07	13,52
8:36:00	92	9,07	13,52
8:36:30	92	9,07	13,52
8:37:00	92	9,07	13,52
8:37:30	92	9,06	13,58
8:38:00	92	9,06	13,58
8:38:30	92	9,06	13,58
8:39:00	92	9,06	13,58
8:39:30	92	9,06	13,63
8:40:00	92	9,06	13,63
8:40:30	92	9,06	13,63
8:41:00	92	9,06	13,63
8:41:30	92	9,06	13,63
8:42:00	92	9,05	13,69
8:42:30	92	9,05	13,69
8:43:00	92	9,05	13,69
8:43:30	92	9,04	13,75
8:44:00	92	9,04	13,75
8:44:30	92	9,04	13,75
8:45:00	92	9,04	13,75
8:45:30	92	9,04	13,80
8:46:00	92	9,04	13,80
8:46:30	92	9,04	13,80
8:47:00	92	9,04	13,80
8:47:30	92	9,03	13,86
8:48:00	92	9,03	13,86
8:48:30	92	9,03	13,86
8:49:00	92	9,03	13,86
8:49:30	92	9,02	13,92
8:50:00	92	9,02	13,92
8:50:30	92	9,02	13,92
8:51:00	92	9,02	13,92
8:51:30	92	9,02	13,92
8:52:00	92	9,01	13,97
8:52:30	92	9,01	13,97
8:53:00	92	9,01	13,97
8:53:30	92	9,01	13,97
8:54:00	92	9,00	14,03
8:54:30	92	9,00	14,03
8:55:00	92	9,00	14,03
8:55:30	92	9,00	14,03
8:56:00	92	9,00	14,09
8:56:30	92	9,00	14,09
8:57:00	92	9,00	14,09
8:57:30	92	9,00	14,09
8:58:00	92	9,00	14,09
8:58:30	92	8,99	14,15
8:59:00	92	8,99	14,15
8:59:30	92	8,99	14,15
9:00:00	92	8,99	14,15
9:00:30	92	8,98	14,20
9:01:00	92	8,98	14,20
9:01:30	92	8,98	14,20
9:02:00	92	8,98	14,20
9:02:30	92	8,98	14,20
9:03:00	92	8,98	14,26
9:03:30	92	8,98	14,26
9:04:00	92	8,98	14,26
9:04:30	92	8,98	14,26
9:05:00	92	8,98	14,26
9:05:30	92	8,97	14,32
9:06:00	92	8,97	14,32
9:06:30	92	8,97	14,32
9:07:00	92	8,97	14,32
9:07:30	92	8,97	14,32
9:08:00	92	8,96	14,38
9:08:30	92	8,96	14,38
9:09:00	92	8,96	14,38
9:09:30	92	8,96	14,38
9:10:00	92	8,96	14,38
9:10:30	92	8,95	14,44
9:11:00	92	8,95	14,44
9:11:30	92	8,95	14,44
9:12:00	92	8,95	14,44
9:12:30	92	8,95	14,44
9:13:00	92	8,95	14,50
9:13:30	92	8,95	14,50
9:14:00	92	8,95	14,50
9:14:30	92	8,95	14,50
9:15:00	92	8,94	14,56
9:15:30	92	8,94	14,56
9:16:00	92	8,94	14,56
9:16:30	92	8,94	14,56
9:17:00	92	8,94	14,56
9:17:30	92	8,94	14,56
9:18:00	92	8,93	14,62
9:18:30	92	8,93	14,62
9:19:00	92	8,93	14,62
9:19:30	92	8,93	14,62
9:20:00	92	8,93	14,62
9:20:30	92	8,92	14,68
9:21:00	92	8,92	14,68
9:21:30	92	8,92	14,68
9:22:00	92	8,92	14,68
9:22:30	92	8,92	14,68
9:23:00	92	8,92	14,68
9:23:30	92	8,91	14,74
9:24:00	92	8,91	14,74
9:24:30	92	8,91	14,74
9:25:00	92	8,91	14,74
9:25:30	92	8,91	14,74
9:26:00	92	8,91	14,74
9:26:30	92	8,91	14,80
9:27:00	92	8,91	14,80
9:27:30	92	8,90	14,86
9:28:00	92	8,90	14,86
9:28:30	92	8,90	14,86
9:29:00	92	8,90	14,86
9:29:30	92	8,90	14,86
9:30:00	92	8,89	14,92
9:30:30	92	8,89	14,92
9:31:00	92	8,89	14,92
9:31:30	92	8,89	14,92
9:32:00	92	8,89	14,92
9:32:30	92	8,88	14,98
9:33:00	92	8,88	14,98
9:33:30	92	8,88	14,98
9:34:00	92	8,88	14,98
9:34:30	92	8,88	14,98
9:35:00	92	8,88	15,05
9:35:30	92	8,88	15,05
9:36:00	92	8,88	15,05
9:36:30	92	8,88	15,05
9:37:00	92	8,88	15,05
9:37:30	92	8,87	15,11
9:38:00	92	8,87	15,11
9:38:30	92	8,87	15,11
9:39:00	92	8,87	15,11
9:39:30	92	8,87	15,11
9:40:00	92	8,86	15,17
9:40:30	92	8,86	15,17
9:41:00	92	8,86	15,17
9:41:30	92	8,86	15,17
9:42:00	92	8,86	15,17
9:42:30	92	8,85	15,23
9:43:00	92	8,85	15,23
9:43:30	92	8,85	15,23
9:44:00	92	8,85	15,23
9:44:30	92	8,85	15,23
9:45:00	92	8,85	15,30
9:45:30	92	8,85	15,30
9:46:00	92	8,85	15,30
9:46:30	92	8,85	15,30
9:47:00	92	8,85	15,30
9:47:30	92	8,84	15,36
9:48:00	92	8,84	15,36
9:48:30	92	8,84	15,36
9:49:00	92	8,84	15,36
9:49:30	92	8,84	15,36
9:50:00	92	8,84	15,36
9:50:30	92	8,83	15,42
9:51:00	92	8,83	15,42
9:51:30	92	8,83	15,42
9:52:00	92	8,83	15,42
9:52:30	92	8,83	15,42
9:53:00	92	8,82	15,49
9:53:30	92	8,82	15,49
9:54:00	92	8,82	15,49
9:54:30	92	8,82	15,49
9:55:00	92	8,82	15,49
9:55:30	92	8,82	15,55
9:56:00	92	8,82	15,55
9:56:30	92	8,82	15,55
9:57:00	92	8,82	15,55
9:57:30	92	8,82	15,55
9:58:00	92	8,82	15,55
9:58:30	92	8,81	15,62
9:59:00	92	8,81	15,62
9:59:30	92	8,81	15,62
10:00:00	92	8,81	15,62
10:00:30	92	8,81	15,62
10:01:00	92	8,81	15,62
10:01:30	92	8,80	15,68
10:02:00	92	8,80	15,68
10:02:30	92	8,80	15,68
10:03:00	92	8,80	15,68
10:03:30	92	8,80	15,68
10:04:00	92	8,80	15,68
10:04:30	92	8,79	15,75
10:05:00	92	8,79	15,75
10:05:30	92	8,79	15,75
10:06:00	92	8,79	15,75
10:06:30	92	8,79	15,75
10:07:00	92	8,79	15,81
10:07:30	92	8,79	15,81
10:08:00	92	8,79	15,81
10:08:30	92	8,79	15,81
10:09:00	92	8,79	15,81
10:09:30	92	8,79	15,81
10:10:00	92	8,78	15,88
10:10:30	92	8,78	15,88
10:11:00	92	8,78	15,88
10:11:30	92	8,78	15,88
10:12:00	92	8,78	15,88
10:12:30	92	8,78	15,88
10:13:00	92	8,77	15,95
10:13:30	92	8,77	15,95
10:14:00	92	8,77	15,95
10:14:30	92	8,77	15,95
10:15:00	92	8,77	15,95
10:15:30	92	8,77	15,95
10:16:00	92	8,76	16,01
10:16:30	92	8,76	16,01
10:17:00	92	8,76	16,01
10:17:30	92	8,76	16,01
10:18:00	92	8,76	16,01
10:18:30	92	8,76	16,01
10:19:00	92	8,76	16,08
10:19:30	92	8,76	16,08
10:20:00	92	8,76	16,08
10:20:30	92	8,76	16,08
10:21:00	92	8,76	16,08
10:21:30	92	8,76	16,08
10:22:00	92	8,76	16,08
10:22:30	92	8,75	16,15
10:23:00	92	8,75	16,15
10:23:30	92	8,75	16,15
10:24:00	92	8,75	16,15
10:24:30	92	8,75	16,15
10:25:00	92	8,75	16,15
10:25:30	92	8,74	16,21
10:26:00	92	8,74	16,21
10:26:30	92	8,74	16,21
10:27:00	92	8,74	16,21
10:27:30	92	8,74	16,21
10:28:00	92	8,74	16,21
10:28:30	92	8,73	16,28
10:29:00	92	8,73	16,28
10:29:30	92	8,73	16,28
10:30:00	92	8,73	16,28
10:30:30	92	8,73	16,28
10:31:00	92	8,73	16,28
10:31:30	92	8,73	16,35
10:32:00	92	8,73	16,35
10:32:30	92	8,73	16,35
10:33:00	92	8,73	16,35
10:33:30	92	8,73	16,35
10:34:00	92	8,73	16,35
10:34:30	92	8,73	16,35
10:35:00	92	8,72	16,42
10:35:30	92	8,72	16,42
10:36:00	92	8,72	16,42
10:36:30	92	8,72	16,42
10:37:00	92	8,72	16,42
10:37:30	92	8,72	16,42
10:38:00	92	8,72	16,42
10:38:30	92	8,71	16,49
10:39:00	92	8,71	16,49
10:39:30	92	8,71	16,49
10:40:00	92	8,71	16,49
10:40:30	92	8,71	16,49
10:41:00	92	8,71	16,49
10:41:30	92	8,71	16,49
10:42:00	92	8,71	16,49
10:42:30	92	8,71	16,49
10:43:00	92	8,71	16,49
10:43:30	92	8,71	16,49
10:44:00	92	8,71	16,49
10:44:30	92	8,70	16,56
10:45:00	92	8,70	16,56
10:45:30	92	8,70	16,56
10:46:00	92	8,70	16,56
10:46:30	92	8,70	16,56
10:47:00	92	8,70	16,56
10:47:30	92	8,70	16,56
10:48:00	92	8,70	16,56
10:48:30	92	8,70	16,56
10:49:00	92	8,70	16,56
10:49:30	92	8,70	16,56
10:50:00	92	8,70	16,56
10:50:30	92	8,70	16,63
10:51:00	92	8,70	16,56
10:51:30	92	8,70	16,63
10:52:00	92	8,70	16,63
10:52:30	92	8,70	16,63
10:53:00	92	8,70	16,63
10:53:30	92	8,70	16,63
10:54:00	92	8,70	16,63
10:54:30	92	8,70	16,63
10:55:00	92	8,70	16,63
10:55:30	92	8,70	16,63
10:56:00	92	8,70	16,63
10:56:30	92	8,70	16,63
10:57:00	92	8,70	16,63
10:57:30	92	8,70	16,63
10:58:00	92	8,70	16,63
10:58:30	92	8,70	16,63
10:59:00	92	8,70	16,63
10:59:30	92	8,70	16,63
11:00:00	92	8,69	16,70
11:00:30	92	8,69	16,70
11:01:00	92	8,69	16,70
11:01:30	92	8,69	16,70
11:02:00	92	8,69	16,70
11:02:30	92	8,69	16,70
11:03:00	92	8,69	16,70
11:03:30	92	8,69	16,70
11:04:00	92	8,69	16,70
11:04:30	92	8,69	16,70
11:05:00	92	8,69	16,70
11:05:30	92	8,69	16,70
11:06:00	92	8,69	16,70
11:06:30	92	8,69	16,70
11:07:00	92	8,69	16,70
11:07:30	92	8,69	16,70
11:08:00	92	8,69	16,70
11:08:30	92	8,69	16,70
11:09:00	92	8,69	16,70
11:09:30	92	8,69	16,70
11:10:00	92	8,69	16,70
11:10:30	92	8,69	16,70
11:11:00	92	8,69	16,70
11:11:30	92	8,69	16,70
11:12:00	92	8,68	16,77
11:12:30	92	8,69	16,70
11:13:00	92	8,69	16,70
11:13:30	92	8,69	16,70
11:14:00	92	8,69	16,70
11:14:30	92	8,69	16,70
11:15:00	92	8,69	16,70
11:15:30	92	8,69	16,70
11:16:00	92	8,69	16,70
11:16:30	92	8,69	16,70
11:17:00	92	8,69	16,70
11:17:30	92	8,69	16,70
11:18:00	92	8,69	16,70
11:18:30	92	8,69	16,70
11:19:00	92	8,69	16,70
11:19:30	92	8,69	16,70
11:20:00	92	8,69	16,70
11:20:30	92	8,69	16,70
11:21:00	92	8,69	16,70
11:21:30	92	8,69	16,70
11:22:00	92	8,69	16,70
11:22:30	92	8,69	16,70
11:23:00	92	8,69	16,70
11:23:30	92	8,69	16,70
11:24:00	92	8,70	16,63
11:24:30	92	8,70	16,63
11:25:00	92	8,70	16,63
11:25:30	92	8,70	16,63
11:26:00	92	8,70	16,63
11:26:30	92	8,70	16,63
11:27:00	92	8,70	16,63
11:27:30	92	8,70	16,63
11:28:00	92	8,70	16,63
11:28:30	92	8,70	16,56
11:29:00	92	8,70	16,56
11:29:30	92	8,70	16,56
11:30:00	92	8,70	16,56
11:30:30	92	8,70	16,56
11:31:00	92	8,70	16,56
11:31:30	92	8,70	16,56
11:32:00	92	8,70	16,56
11:32:30	92	8,70	16,56
11:33:00	92	8,70	16,56
11:33:30	92	8,70	16,56
11:34:00	92	8,70	16,56
11:34:30	92	8,70	16,56
11:35:00	92	8,70	16,56
11:35:30	92	8,71	16,49
11:36:00	92	8,71	16,49
11:36:30	92	8,71	16,49
11:37:00	92	8,71	16,49
11:37:30	92	8,71	16,49
11:38:00	92	8,71	16,49
11:38:30	92	8,71	16,49
11:39:00	92	8,71	16,49
11:39:30	92	8,71	16,49
11:40:00	92	8,71	16,49
11:40:30	92	8,71	16,49
11:41:00	92	8,71	16,49
11:41:30	92	8,71	16,49
11:42:00	92	8,71	16,49
11:42:30	92	8,71	16,49
11:43:00	92	8,72	16,42
11:43:30	92	8,71	16,49
11:44:00	92	8,72	16,42
11:44:30	92	8,72	16,42
11:45:00	92	8,72	16,42
11:45:30	92	8,72	16,42
11:46:00	92	8,72	16,42
11:46:30	92	8,72	16,42
11:47:00	92	8,72	16,42
11:47:30	92	8,72	16,42
11:48:00	92	8,72	16,42
11:48:30	92	8,72	16,42
11:49:00	92	8,72	16,42
11:49:30	92	8,72	16,42
11:50:00	92	8,72	16,42
11:50:30	92	8,72	16,42
11:51:00	92	8,72	16,42
11:51:30	92	8,72	16,42
11:52:00	92	8,72	16,42
11:52:30	92	8,72	16,42
11:53:00	92	8,72	16,42
11:53:30	92	8,72	16,42
11:54:00	92	8,72	16,42
11:54:30	92	8,72	16,42
11:55:00	92	8,72	16,42
11:55:30	92	8,72	16,42
11:56:00	92	8,72	16,42
11:56:30	92	8,72	16,42
11:57:00	92	8,72	16,42
11:57:30	92	8,72	16,42
11:58:00	92	8,72	16,42
11:58:30	92	8,72	16,42
11:59:00	92	8,72	16,42
11:59:30	92	8,72	16,42
12:00:00	92	8,72	16,42
12:00:30	92	8,72	16,42
12:01:00	92	8,72	16,42
12:01:30	92	8,71	16,49
12:02:00	92	8,72	16,42
12:02:30	92	8,71	16,49
12:03:00	92	8,71	16,49
12:03:30	92	8,71	16,49
12:04:00	92	8,71	16,49
12:04:30	92	8,71	16,49
12:05:00	92	8,71	16,49
12:05:30	92	8,71	16,49
12:06:00	92	8,71	16,49
12:06:30	92	8,71	16,49
12:07:00	92	8,71	16,49
12:07:30	92	8,71	16,49
12:08:00	92	8,71	16,49
12:08:30	92	8,71	16,49
12:09:00	92	8,71	16,49
12:09:30	92	8,71	16,49
12:10:00	92	8,71	16,49
12:10:30	92	8,71	16,49
12:11:00	92	8,71	16,49
12:11:30	92	8,71	16,49
12:12:00	92	8,71	16,49
12:12:30	92	8,71	16,49
12:13:00	92	8,71	16,49
12:13:30	92	8,70	16,56
12:14:00	92	8,71	16,49
12:14:30	92	8,71	16,49
12:15:00	92	8,70	16,56
12:15:30	92	8,70	16,56
12:16:00	92	8,70	16,56
12:16:30	92	8,70	16,56
12:17:00	92	8,70	16,56
12:17:30	92	8,70	16,56
12:18:00	92	8,70	16,56
12:18:30	92	8,70	16,56
12:19:00	92	8,70	16,56
12:19:30	92	8,70	16,56
12:20:00	92	8,70	16,56
12:20:30	92	8,70	16,56
12:21:00	92	8,70	16,56
12:21:30	92	8,70	16,56
12:22:00	92	8,70	16,56
12:22:30	92	8,70	16,56
12:23:00	92	8,70	16,56
12:23:30	92	8,70	16,56
12:24:00	92	8,70	16,56
12:24:30	92	8,70	16,56
12:25:00	92	8,70	16,56
12:25:30	92	8,70	16,56
12:26:00	92	8,70	16,56
12:26:30	92	8,70	16,63
12:27:00	92	8,70	16,63
12:27:30	92	8,70	16,63
12:28:00	92	8,70	16,63
12:28:30	92	8,70	16,63
12:29:00	92	8,70	16,63
12:29:30	92	8,70	16,63
12:30:00	92	8,70	16,63
12:30:30	92	8,70	16,63
12:31:00	92	8,70	16,63
12:31:30	92	8,70	16,63
12:32:00	92	8,70	16,63
12:32:30	92	8,70	16,63
12:33:00	92	8,70	16,63
12:33:30	92	8,70	16,63
12:34:00	92	8,70	16,63
12:34:30	92	8,70	16,63
12:35:00	92	8,70	16,63
12:35:30	92	8,70	16,63
12:36:00	92	8,70	16,63
12:36:30	92	8,69	16,70
12:37:00	92	8,69	16,70
12:37:30	92	8,69	16,70
12:38:00	92	8,69	16,70
12:38:30	92	8,69	16,70
12:39:00	92	8,69	16,70
12:39:30	92	8,69	16,70
12:40:00	92	8,69	16,70
12:40:30	92	8,69	16,70
12:41:00	92	8,69	16,70
12:41:30	92	8,69	16,70
12:42:00	92	8,69	16,70
12:42:30	92	8,69	16,70
12:43:00	92	8,69	16,70
12:43:30	92	8,69	16,70
12:44:00	92	8,69	16,70
12:44:30	92	8,69	16,70
12:45:00	92	8,69	16,70
12:45:30	92	8,69	16,70
12:46:00	92	8,69	16,70
12:46:30	92	8,68	16,77
12:47:00	92	8,68	16,77
12:47:30	92	8,68	16,77
12:48:00	92	8,68	16,77
12:48:30	92	8,68	16,77
12:49:00	92	8,68	16,77
12:49:30	92	8,68	16,77
12:50:00	92	8,68	16,77
12:50:30	92	8,68	16,77
12:51:00	92	8,68	16,77
12:51:30	92	8,68	16,77
12:52:00	92	8,68	16,77
12:52:30	92	8,68	16,77
12:53:00	92	8,68	16,77
12:53:30	92	8,68	16,77
12:54:00	92	8,68	16,77
12:54:30	92	8,68	16,84
12:55:00	92	8,68	16,84
12:55:30	92	8,68	16,84
12:56:00	92	8,68	16,84
12:56:30	92	8,68	16,84
12:57:00	92	8,68	16,84
12:57:30	92	8,68	16,84
12:58:00	92	8,68	16,84
12:58:30	92	8,68	16,84
12:59:00	92	8,68	16,84
12:59:30	92	8,68	16,84
13:00:00	92	8,68	16,84
13:00:30	92	8,68	16,84
13:01:00	92	8,68	16,84
13:01:30	92	8,68	16,84
13:02:00	92	8,68	16,84
13:02:30	92	8,68	16,84
13:03:00	92	8,68	16,84
13:03:30	92	8,68	16,84
13:04:00	92	8,68	16,84
13:04:30	92	8,68	16,84
13:05:00	92	8,68	16,84
13:05:30	92	8,68	16,84
13:06:00	92	8,68	16,84
13:06:30	92	8,68	16,84
13:07:00	92	8,67	16,91
13:07:30	92	8,67	16,91
13:08:00	92	8,67	16,91
13:08:30	92	8,67	16,91
13:09:00	92	8,67	16,91
13:09:30	92	8,67	16,91
13:10:00	92	8,67	16,91
13:10:30	92	8,67	16,91
13:11:00	92	8,67	16,91
13:11:30	92	8,67	16,91
13:12:00	92	8,67	16,91
13:12:30	92	8,67	16,91
13:13:00	92	8,67	16,91
13:13:30	92	8,67	16,91
13:14:00	92	8,67	16,91
13:14:30	92	8,67	16,91
13:15:00	92	8,66	16,98
13:15:30	92	8,66	16,98
13:16:00	92	8,66	16,98
13:16:30	92	8,66	16,98
13:17:00	92	8,66	16,98
13:17:30	92	8,64	17,12
13:18:00	92	8,64	17,12
13:18:30	92	8,64	17,12
13:19:00	92	8,64	17,20
13:19:30	92	8,64	17,20
13:20:00	92	8,64	17,20
13:20:30	92	8,64	17,20
13:21:00	92	8,64	17,20
13:21:30	92	8,64	17,20
13:22:00	92	8,64	17,20
13:22:30	92	8,64	17,20
13:23:00	92	8,64	17,20
13:23:30	92	8,64	17,20
13:24:00	92	8,64	17,20
13:24:30	92	8,64	17,20
13:25:00	92	8,64	17,20
13:25:30	92	8,64	17,20
13:26:00	92	8,64	17,20
13:26:30	92	8,63	17,27
13:27:00	92	8,63	17,27
13:27:30	92	8,63	17,27
13:28:00	92	8,63	17,27
13:28:30	92	8,63	17,27
13:29:00	92	8,63	17,27
13:29:30	92	8,63	17,27
13:30:00	92	8,63	17,27
13:30:30	92	8,63	17,27
13:31:00	92	8,63	17,27
13:31:30	92	8,63	17,27
13:32:00	92	8,63	17,27
13:32:30	92	8,63	17,27
13:33:00	92	8,62	17,34
13:33:30	92	8,62	17,34
13:34:00	92	8,62	17,34
13:34:30	92	8,62	17,34
13:35:00	92	8,62	17,34
13:35:30	92	8,62	17,34
13:36:00	92	8,62	17,34
13:36:30	92	8,62	17,34
13:37:00	92	8,62	17,34
13:37:30	92	8,62	17,34
13:38:00	92	8,62	17,34
13:38:30	92	8,62	17,34
13:39:00	92	8,61	17,41
13:39:30	92	8,61	17,41
13:40:00	92	8,61	17,41
13:40:30	92	8,61	17,41
13:41:00	92	8,61	17,41
13:41:30	92	8,61	17,41
13:42:00	92	8,61	17,41
13:42:30	92	8,61	17,41
13:43:00	92	8,61	17,41
13:43:30	92	8,61	17,41
13:44:00	92	8,61	17,41
13:44:30	92	8,61	17,41
13:45:00	92	8,61	17,41
13:45:30	92	8,61	17,41
13:46:00	92	8,61	17,49
13:46:30	92	8,61	17,49
13:47:00	92	8,61	17,49
13:47:30	92	8,61	17,49
13:48:00	92	8,61	17,49
13:48:30	92	8,61	17,49
13:49:00	92	8,61	17,41
13:49:30	92	8,61	17,49
13:50:00	92	8,61	17,49
13:50:30	92	8,61	17,41
13:51:00	92	8,61	17,49
13:51:30	92	8,61	17,49
13:52:00	92	8,61	17,49
13:52:30	92	8,61	17,49
13:53:00	92	8,61	17,49
13:53:30	92	8,61	17,49
13:54:00	92	8,61	17,49
13:54:30	92	8,61	17,49
13:55:00	92	8,61	17,49
13:55:30	92	8,61	17,49
13:56:00	92	8,61	17,49
13:56:30	92	8,61	17,49
13:57:00	92	8,61	17,49
13:57:30	92	8,61	17,49
13:58:00	92	8,60	17,56
13:58:30	92	8,60	17,56
13:59:00	92	8,60	17,56
13:59:30	92	8,60	17,56
14:00:00	92	8,60	17,56
14:00:30	92	8,60	17,56
14:01:00	92	8,60	17,56
14:01:30	92	8,60	17,56
14:02:00	92	8,60	17,56
14:02:30	92	8,60	17,56
14:03:00	92	8,61	17,49
14:03:30	92	8,60	17,56
14:04:00	92	8,60	17,56
14:04:30	92	8,60	17,56
14:05:00	92	8,60	17,56
14:05:30	92	8,60	17,56
14:06:00	92	8,59	17,64
14:06:30	92	8,59	17,64
14:07:00	92	8,59	17,64
14:07:30	92	8,59	17,64
14:08:00	92	8,59	17,64
14:08:30	92	8,59	17,64
14:09:00	92	8,60	17,56
14:09:30	92	8,59	17,64
14:10:00	92	8,59	17,64
14:10:30	92	8,59	17,64
14:11:00	92	8,59	17,64
14:11:30	92	8,59	17,64
14:12:00	92	8,59	17,71
14:12:30	92	8,59	17,64
14:13:00	92	8,59	17,64
14:13:30	92	8,59	17,64
14:14:00	92	8,59	17,64
14:14:30	92	8,59	17,64
14:15:00	92	8,59	17,64
14:15:30	92	8,59	17,64
14:16:00	92	8,59	17,64
14:16:30	92	8,59	17,64
14:17:00	92	8,59	17,71
14:17:30	92	8,59	17,64
14:18:00	92	8,59	17,71
14:18:30	92	8,59	17,71
14:19:00	92	8,59	17,71
14:19:30	92	8,59	17,71
14:20:00	92	8,59	17,71
14:20:30	92	8,59	17,71
14:21:00	92	8,59	17,71
14:21:30	92	8,59	17,71
14:22:00	92	8,59	17,71
14:22:30	92	8,59	17,71
14:23:00	92	8,59	17,71
14:23:30	92	8,59	17,71
14:24:00	92	8,59	17,71
14:24:30	92	8,59	17,71
14:25:00	92	8,59	17,71
14:25:30	92	8,59	17,71
14:26:00	92	8,59	17,71
14:26:30	92	8,59	17,71
14:27:00	92	8,58	17,79
14:27:30	92	8,59	17,71
14:28:00	92	8,59	17,71
14:28:30	92	8,59	17,71
