Repository: ProgWizer/parser

File: project-root/data/Data Acquisition/Data Acquisition/2019 year (140)/19-111.txt (part 1 of 13)
--Test Summary--
Full Path and File Name	
Instrument Name	7322
Instrument Type	Model 7322 Consistometer - Variable Speed
Instrument Serial Number	
Test Start Date	18.12.2019
Test Start Time	9:47:31
Test Stop Date	18.12.2019
Test Stop Time	15:30:41
Test Length	5:43:10
Final Sample Time Offset	5:43:09
Controller Schedule Name	
Sampling Period	1 second
Comments	
Information	WellID	
Information	Customer	
Information	EngName	
Information	CementClass	G
Information	CementMfr	
Information	Additives	100G+10ASPM+3CaO+0.4CFL+0.15CEX-201
Information	Density	1600
Information	BHCT	28
Information	BHST	
Information	FluidLoss	
Information	JobType	
Calculated Value	Time_30Bc	5:42:25
Calculated Value	Time_70Bc	N/A
Calculated Value	Time_100Bc	N/A
Initial Temperature (°C)	0 °C
Final Temperature (°C)	0 °C
Initial Pressure (MPa)	0,8 MPa
Final Pressure (MPa)	31,0 MPa
Initial Consistency (Bc)	15 Bc
Final Consistency (Bc)	31 Bc
Initial Wall Temperature (°C)	20 °C
Final Wall Temperature (°C)	27 °C
Initial Motor Speed (RPM)	150 RPM
Final Motor Speed (RPM)	150 RPM
--Data--
Time (HH:MM:SS)	Temperature (°C)	Pressure (MPa)	Consistency (Bc)	Wall Temperature (°C)	Motor Speed (RPM)
0:00:00	0	0,8	15	20	150
0:00:01	0	0,8	15	20	150
0:00:02	0	0,8	15	20	150
0:00:03	0	0,8	15	20	150
0:00:04	0	0,8	15	20	150
0:00:05	0	0,8	15	20	150
0:00:06	0	0,8	15	20	150
0:00:07	0	0,8	15	20	150
0:00:08	0	0,9	15	20	150
0:00:09	0	0,9	15	20	150
0:00:10	0	0,9	15	20	150
0:00:11	0	0,9	15	20	150
0:00:12	0	0,9	15	20	150
0:00:13	0	0,9	15	20	150
0:00:14	0	0,9	15	20	150
0:00:15	0	0,9	15	20	150
0:00:16	0	1,0	15	20	150
0:00:17	0	1,0	15	20	150
0:00:18	0	1,0	15	20	150
0:00:19	0	1,0	14	20	150
0:00:20	0	1,0	14	20	150
0:00:21	0	1,1	14	20	150
0:00:22	0	1,1	14	20	150
0:00:23	0	1,1	15	21	150
0:00:24	0	1,1	15	20	150
0:00:25	0	1,1	15	20	150
0:00:26	0	1,1	15	21	150
0:00:27	0	1,1	15	21	150
0:00:28	0	1,1	16	21	150
0:00:29	0	1,2	17	21	150
0:00:30	0	1,2	17	21	150
0:00:31	0	1,2	17	21	150
0:00:32	0	1,2	17	21	150
0:00:33	0	1,3	17	21	150
0:00:34	0	1,3	17	21	150
0:00:35	0	1,3	17	21	150
0:00:36	0	1,3	17	21	150
0:00:37	0	1,4	17	21	150
0:00:38	0	1,4	17	21	150
0:00:39	0	1,4	17	21	150
0:00:40	0	1,4	16	21	150
0:00:41	0	1,4	15	21	150
0:00:42	0	1,4	15	21	150
0:00:43	0	1,4	15	21	150
0:00:44	0	1,4	16	21	150
0:00:45	0	1,4	17	21	150
0:00:46	0	1,5	17	21	150
0:00:47	0	1,5	17	21	150
0:00:48	0	1,5	17	21	150
0:00:49	0	1,6	17	21	150
0:00:50	0	1,6	17	21	150
0:00:51	0	1,6	17	21	150
0:00:52	0	1,6	18	21	150
0:00:53	0	1,6	19	21	150
0:00:54	0	1,6	19	21	150
0:00:55	0	1,6	19	21	150
0:00:56	0	1,6	19	21	150
0:00:57	0	1,6	20	21	150
0:00:58	0	1,7	20	21	150
0:00:59	0	1,7	19	21	150
0:01:00	0	1,7	19	21	150
0:01:01	0	1,7	25	21	150
0:01:02	0	1,7	19	21	150
0:01:03	0	1,8	16	22	150
0:01:04	0	1,9	15	21	150
0:01:05	0	1,9	14	22	150
0:01:06	0	1,9	14	22	150
0:01:07	0	1,9	14	22	150
0:01:08	0	1,9	14	22	150
0:01:09	0	1,9	14	22	150
0:01:10	0	1,9	14	22	150
0:01:11	0	1,9	14	22	150
0:01:12	0	1,9	14	22	150
0:01:13	0	1,9	15	22	150
0:01:14	0	1,9	15	22	150
0:01:15	0	2,0	15	22	150
0:01:16	0	2,0	15	22	150
0:01:17	0	2,0	15	22	150
0:01:18	0	2,0	15	22	150
0:01:19	0	2,1	15	22	150
0:01:20	0	2,2	15	22	150
0:01:21	0	2,2	15	22	150
0:01:22	0	2,3	16	22	150
0:01:23	0	2,3	16	22	150
0:01:24	0	2,3	15	22	150
0:01:25	0	2,3	15	22	150
0:01:26	0	2,3	15	22	150
0:01:27	0	2,3	15	22	150
0:01:28	0	2,3	15	22	150
0:01:29	0	2,3	14	22	150
0:01:30	0	2,3	14	22	150
0:01:31	0	2,3	15	22	150
0:01:32	0	2,3	15	22	150
0:01:33	0	2,3	14	22	150
0:01:34	0	2,3	14	22	150
0:01:35	0	2,3	14	22	150
0:01:36	0	2,3	14	22	150
0:01:37	0	2,3	14	23	150
0:01:38	0	2,3	14	23	150
0:01:39	0	2,3	14	23	150
0:01:40	0	2,5	14	23	150
0:01:41	0	2,6	14	23	150
0:01:42	0	2,7	14	23	150
0:01:43	0	2,7	14	23	150
0:01:44	0	2,7	13	23	150
0:01:45	0	2,7	13	23	150
0:01:46	0	2,7	13	23	150
0:01:47	0	2,7	13	23	150
0:01:48	0	2,7	13	23	150
0:01:49	0	2,7	13	23	150
0:01:50	0	2,7	13	23	150
0:01:51	0	2,7	13	23	150
0:01:52	0	2,7	13	23	150
0:01:53	0	2,7	13	23	150
0:01:54	0	2,7	14	23	150
0:01:55	0	2,7	14	23	150
0:01:56	0	2,7	14	23	150
0:01:57	0	2,7	14	23	150
0:01:58	0	2,7	14	23	150
0:01:59	0	2,7	14	23	150
0:02:00	0	2,7	14	23	150
0:02:01	0	2,8	14	23	150
0:02:02	0	2,8	14	23	150
0:02:03	0	2,8	14	23	150
0:02:04	0	2,8	14	24	150
0:02:05	0	2,8	14	23	150
0:02:06	0	2,8	14	24	150
0:02:07	0	2,9	14	24	150
0:02:08	0	2,9	14	24	150
0:02:09	0	2,9	14	24	150
0:02:10	0	3,1	13	24	150
0:02:11	0	3,2	13	24	150
0:02:12	0	3,2	14	24	150
0:02:13	0	3,2	14	24	150
0:02:14	0	3,3	14	24	150
0:02:15	0	3,3	14	24	150
0:02:16	0	3,3	14	24	150
0:02:17	0	3,3	14	24	150
0:02:18	0	3,3	14	24	150
0:02:19	0	3,3	14	24	150
0:02:20	0	3,3	14	24	150
0:02:21	0	3,3	14	24	150
0:02:22	0	3,3	14	24	150
0:02:23	0	3,3	13	24	150
0:02:24	0	3,3	13	24	150
0:02:25	0	3,3	13	24	150
0:02:26	0	3,3	13	24	150
0:02:27	0	3,3	13	24	150
0:02:28	0	3,3	13	24	150
0:02:29	0	3,3	13	24	150
0:02:30	0	3,3	13	24	150
0:02:31	0	3,3	13	24	150
0:02:32	0	3,3	13	24	150
0:02:33	0	3,3	13	24	150
0:02:34	0	3,3	13	24	150
0:02:35	0	3,3	13	24	150
0:02:36	0	3,4	13	25	150
0:02:37	0	3,4	13	25	150
0:02:38	0	3,4	13	25	150
0:02:39	0	3,4	13	25	150
0:02:40	0	3,6	13	25	150
0:02:41	0	3,7	13	25	150
0:02:42	0	3,8	13	25	150
0:02:43	0	3,8	13	25	150
0:02:44	0	3,8	13	25	150
0:02:45	0	3,8	13	25	150
0:02:46	0	3,8	13	25	150
0:02:47	0	3,8	13	25	150
0:02:48	0	3,8	13	25	150
0:02:49	0	3,8	13	25	150
0:02:50	0	3,8	13	25	150
0:02:51	0	3,9	13	25	150
0:02:52	0	3,9	14	25	150
0:02:53	0	3,9	15	25	150
0:02:54	0	3,9	14	25	150
0:02:55	0	3,9	14	25	150
0:02:56	0	3,9	14	25	150
0:02:57	0	3,9	14	25	150
0:02:58	0	3,9	14	25	150
0:02:59	0	3,9	14	25	150
0:03:00	0	3,9	14	25	150
0:03:01	0	3,9	14	25	150
0:03:02	0	3,9	14	25	150
0:03:03	0	3,9	14	25	150
0:03:04	0	3,9	13	25	150
0:03:05	0	3,9	13	25	150
0:03:06	0	3,9	13	25	150
0:03:07	0	3,9	13	25	150
0:03:08	0	3,9	13	26	150
0:03:09	0	3,9	13	26	150
0:03:10	0	3,9	13	26	150
0:03:11	0	3,9	13	26	150
0:03:12	0	3,9	13	26	150
0:03:13	0	4,0	13	26	150
0:03:14	0	4,0	13	26	150
0:03:15	0	4,0	13	26	150
0:03:16	0	4,0	13	26	150
0:03:17	0	4,0	13	26	150
0:03:18	0	4,0	13	26	150
0:03:19	0	4,1	13	26	150
0:03:20	0	4,3	13	26	150
0:03:21	0	4,4	13	26	150
0:03:22	0	4,4	13	26	150
0:03:23	0	4,4	13	26	150
0:03:24	0	4,4	13	26	150
0:03:25	0	4,5	13	26	150
0:03:26	0	4,5	13	26	150
0:03:27	0	4,5	13	26	150
0:03:28	0	4,5	13	26	150
0:03:29	0	4,5	13	26	150
0:03:30	0	4,5	13	26	150
0:03:31	0	4,5	13	26	150
0:03:32	0	4,5	13	26	150
0:03:33	0	4,5	13	26	150
0:03:34	0	4,5	13	26	150
0:03:35	0	4,5	13	26	150
0:03:36	0	4,5	13	26	150
0:03:37	0	4,5	13	26	150
0:03:38	0	4,5	12	26	150
0:03:39	0	4,5	12	26	150
0:03:40	0	4,5	12	26	150
0:03:41	0	4,5	13	26	150
0:03:42	0	4,5	13	26	150
0:03:43	0	4,5	13	26	150
0:03:44	0	4,5	13	26	150
0:03:45	0	4,5	13	26	150
0:03:46	0	4,5	13	26	150
0:03:47	0	4,5	13	26	150
0:03:48	0	4,5	13	26	150
0:03:49	0	4,7	13	27	150
0:03:50	0	4,9	13	27	150
0:03:51	0	4,9	13	27	150
0:03:52	0	4,9	13	27	150
0:03:53	0	4,9	14	27	150
0:03:54	0	4,9	13	27	150
0:03:55	0	4,9	13	26	150
0:03:56	0	4,9	13	27	150
0:03:57	0	4,9	13	27	150
0:03:58	0	4,9	13	27	150
0:03:59	0	4,9	13	27	150
0:04:00	0	4,9	13	27	150
0:04:01	0	4,9	13	27	150
0:04:02	0	4,9	13	27	150
0:04:03	0	5,0	13	27	150
0:04:04	0	5,0	13	27	150
0:04:05	0	5,0	13	27	150
0:04:06	0	5,0	13	27	150
0:04:07	0	5,0	13	27	150
0:04:08	0	5,0	13	27	150
0:04:09	0	5,0	13	27	150
0:04:10	0	5,0	13	27	150
0:04:11	0	5,0	13	27	150
0:04:12	0	5,0	13	27	150
0:04:13	0	5,0	13	27	150
0:04:14	0	5,0	13	27	150
0:04:15	0	5,0	13	27	150
0:04:16	0	5,0	13	27	150
0:04:17	0	5,0	13	27	150
0:04:18	0	5,0	13	27	150
0:04:19	0	5,0	13	27	150
0:04:20	0	5,2	13	27	150
0:04:21	0	5,4	13	27	150
0:04:22	0	5,4	13	27	150
0:04:23	0	5,4	13	27	150
0:04:24	0	5,4	13	27	150
0:04:25	0	5,4	13	27	150
0:04:26	0	5,4	13	27	150
0:04:27	0	5,4	13	27	150
0:04:28	0	5,4	13	27	150
0:04:29	0	5,4	14	27	150
0:04:30	0	5,4	14	27	150
0:04:31	0	5,4	13	27	150
0:04:32	0	5,4	13	27	150
0:04:33	0	5,4	13	27	150
0:04:34	0	5,4	13	27	150
0:04:35	0	5,4	13	27	150
0:04:36	0	5,4	13	27	150
0:04:37	0	5,4	13	27	150
0:04:38	0	5,5	13	27	150
0:04:39	0	5,5	13	27	150
0:04:40	0	5,5	13	27	150
0:04:41	0	5,5	13	27	150
0:04:42	0	5,5	13	27	150
0:04:43	0	5,5	13	27	150
0:04:44	0	5,5	13	27	150
0:04:45	0	5,6	13	27	150
0:04:46	0	5,8	12	27	150
0:04:47	0	5,9	13	27	150
0:04:48	0	5,9	13	27	150
0:04:49	0	5,9	13	27	150
0:04:50	0	5,9	13	27	150
0:04:51	0	5,9	13	27	150
0:04:52	0	5,9	13	27	150
0:04:53	0	5,9	13	27	150
0:04:54	0	5,9	12	27	150
0:04:55	0	5,9	12	27	150
0:04:56	0	5,9	12	27	150
0:04:57	0	5,9	12	27	150
0:04:58	0	5,9	12	27	150
0:04:59	0	5,9	12	27	150
0:05:00	0	5,9	12	27	150
0:05:01	0	5,9	12	27	150
0:05:02	0	5,9	12	27	150
0:05:03	0	5,8	13	27	150
0:05:04	0	5,8	13	27	150
0:05:05	0	5,8	13	27	150
0:05:06	0	5,8	13	27	150
0:05:07	0	5,8	13	27	150
0:05:08	0	5,9	14	27	150
0:05:09	0	5,9	14	27	150
0:05:10	0	5,9	15	27	150
0:05:11	0	5,9	14	27	150
0:05:12	0	6,1	14	27	150
0:05:13	0	6,2	14	27	150
0:05:14	0	6,2	13	27	150
0:05:15	0	6,2	13	27	150
0:05:16	0	6,2	13	27	150
0:05:17	0	6,2	13	27	150
0:05:18	0	6,2	13	26	150
0:05:19	0	6,3	13	27	150
0:05:20	0	6,3	13	26	150
0:05:21	0	6,2	12	26	150
0:05:22	0	6,2	12	26	150
0:05:23	0	6,2	12	27	150
0:05:24	0	6,2	12	26	150
0:05:25	0	6,2	12	27	150
0:05:26	0	6,2	12	26	150
0:05:27	0	6,2	12	27	150
0:05:28	0	6,3	13	26	150
0:05:29	0	6,4	13	26	150
0:05:30	0	6,5	12	26	150
0:05:31	0	6,5	12	26	150
0:05:32	0	6,5	12	26	150
0:05:33	0	6,5	12	26	150
0:05:34	0	6,5	12	26	150
0:05:35	0	6,5	12	26	150
0:05:36	0	6,5	12	26	150
0:05:37	0	6,5	12	26	150
0:05:38	0	6,5	12	26	150
0:05:39	0	6,5	12	26	150
0:05:40	0	6,5	12	26	150
0:05:41	0	6,5	12	26	150
0:05:42	0	6,4	12	26	150
0:05:43	0	6,4	13	26	150
0:05:44	0	6,4	13	26	150
0:05:45	0	6,7	12	26	150
0:05:46	0	6,8	12	26	150
0:05:47	0	6,8	12	26	150
0:05:48	0	6,8	12	26	150
0:05:49	0	6,8	12	26	150
0:05:50	0	6,8	12	26	150
0:05:51	0	6,8	12	26	150
0:05:52	0	6,8	12	26	150
0:05:53	0	6,8	12	26	150
0:05:54	0	6,8	12	26	150
0:05:55	0	6,8	12	26	150
0:05:56	0	6,8	12	26	150
0:05:57	0	6,8	12	26	150
0:05:58	0	6,8	12	26	150
0:05:59	0	6,7	12	26	150
0:06:00	0	6,7	12	26	150
0:06:01	0	6,7	12	26	150
0:06:02	0	6,8	12	26	150
0:06:03	0	7,0	12	26	150
0:06:04	0	7,1	12	26	150
0:06:05	0	7,1	12	26	150
0:06:06	0	7,1	12	26	150
0:06:07	0	7,1	12	26	150
0:06:08	0	7,1	12	26	150
0:06:09	0	7,1	12	26	150
0:06:10	0	7,0	12	26	150
0:06:11	0	7,0	12	26	150
0:06:12	0	7,0	12	26	150
0:06:13	0	7,0	12	26	150
0:06:14	0	7,0	12	26	150
0:06:15	0	7,0	12	26	150
0:06:16	0	7,0	12	26	150
0:06:17	0	7,0	12	26	150
0:06:18	0	7,1	12	26	150
0:06:19	0	7,1	12	26	150
0:06:20	0	7,1	12	26	150
0:06:21	0	7,1	12	26	150
0:06:22	0	7,1	12	26	150
0:06:23	0	7,1	12	26	150
0:06:24	0	7,1	12	26	150
0:06:25	0	7,1	12	26	150
0:06:26	0	7,2	12	26	150
0:06:27	0	7,3	12	26	150
0:06:28	0	7,3	12	26	150
0:06:29	0	7,3	12	26	150
0:06:30	0	7,2	12	26	150
0:06:31	0	7,3	12	26	150
0:06:32	0	7,5	12	26	150
0:06:33	0	7,5	12	26	150
0:06:34	0	7,5	12	26	150
0:06:35	0	7,5	12	26	150
0:06:36	0	7,5	12	25	150
0:06:37	0	7,5	12	26	150
0:06:38	0	7,5	12	26	150
0:06:39	0	7,4	16	26	150
0:06:40	0	7,4	20	26	150
0:06:41	0	7,4	15	25	150
0:06:42	0	7,4	13	26	150
0:06:43	0	7,5	12	26	150
0:06:44	0	7,5	11	25	150
0:06:45	0	7,5	11	25	150
0:06:46	0	7,5	11	26	150
0:06:47	0	7,5	11	25	150
0:06:48	0	7,5	11	25	150
0:06:49	0	7,5	11	25	150
0:06:50	0	7,6	11	25	150
0:06:51	0	7,8	11	25	150
0:06:52	0	7,9	11	26	150
0:06:53	0	7,9	11	25	150
0:06:54	0	7,9	11	25	150
0:06:55	0	7,9	11	25	150
0:06:56	0	7,9	11	25	150
0:06:57	0	7,8	11	25	150
0:06:58	0	7,8	11	25	150
0:06:59	0	7,8	12	25	150
0:07:00	0	7,8	12	25	150
0:07:01	0	7,8	12	25	150
0:07:02	0	7,8	12	25	150
0:07:03	0	7,8	13	25	150
0:07:04	0	7,8	14	25	150
0:07:05	0	7,8	14	25	150
0:07:06	0	7,8	14	25	150
0:07:07	0	7,9	13	25	150
0:07:08	0	8,0	13	25	150
0:07:09	0	8,0	13	25	150
0:07:10	0	8,0	13	25	150
0:07:11	0	8,0	13	25	150
0:07:12	0	8,0	12	25	150
0:07:13	0	8,0	12	25	150
0:07:14	0	8,0	12	25	150
0:07:15	0	8,0	12	25	150
0:07:16	0	8,0	12	25	150
0:07:17	0	8,1	12	25	150
0:07:18	0	8,1	12	25	150
0:07:19	0	8,1	12	25	150
0:07:20	0	8,1	12	25	150
0:07:21	0	8,1	12	25	150
0:07:22	0	8,2	12	25	150
0:07:23	0	8,2	12	25	150
0:07:24	0	8,2	12	25	150
0:07:25	0	8,2	12	25	150
0:07:26	0	8,2	12	25	150
0:07:27	0	8,2	12	25	150
0:07:28	0	8,2	12	25	150
0:07:29	0	8,3	12	25	150
0:07:30	0	8,4	12	25	150
0:07:31	0	8,4	12	25	150
0:07:32	0	8,4	12	25	150
0:07:33	0	8,4	12	25	150
0:07:34	0	8,4	12	25	150
0:07:35	0	8,4	12	25	150
0:07:36	0	8,4	12	25	150
0:07:37	0	8,4	12	25	150
0:07:38	0	8,3	12	25	150
0:07:39	0	8,4	12	25	150
0:07:40	0	8,4	12	25	150
0:07:41	0	8,4	13	25	150
0:07:42	0	8,6	13	25	150
0:07:43	0	8,7	13	25	150
0:07:44	0	8,7	13	25	150
0:07:45	0	8,7	13	25	150
0:07:46	0	8,7	13	25	150
0:07:47	0	8,7	12	25	150
0:07:48	0	8,7	12	25	150
0:07:49	0	8,7	12	25	150
0:07:50	0	8,7	12	25	150
0:07:51	0	8,7	12	25	150
0:07:52	0	8,6	12	25	150
0:07:53	0	8,6	13	25	150
0:07:54	0	8,6	13	25	150
0:07:55	0	8,6	13	25	150
0:07:56	0	8,7	13	25	150
0:07:57	0	8,7	13	25	150
0:07:58	0	8,8	12	25	150
0:07:59	0	8,9	12	25	150
0:08:00	0	9,0	12	25	150
0:08:01	0	9,0	12	25	150
0:08:02	0	9,0	12	25	150
0:08:03	0	9,0	14	25	150
0:08:04	0	9,0	13	25	150
0:08:05	0	9,0	12	25	150
0:08:06	0	9,0	12	25	150
0:08:07	0	8,9	12	25	150
0:08:08	0	8,9	12	25	150
0:08:09	0	8,9	12	25	150
0:08:10	0	8,9	12	25	150
0:08:11	0	8,9	12	25	150
0:08:12	0	8,9	12	25	150
0:08:13	0	8,9	12	25	150
0:08:14	0	9,0	12	25	150
0:08:15	0	9,1	12	25	150
0:08:16	0	9,3	12	25	150
0:08:17	0	9,3	12	25	150
0:08:18	0	9,3	12	25	150
0:08:19	0	9,3	12	25	150
0:08:20	0	9,3	12	25	150
0:08:21	0	9,3	12	25	150
0:08:22	0	9,3	12	25	150
0:08:23	0	9,3	12	25	150
0:08:24	0	9,2	12	25	150
0:08:25	0	9,2	12	25	150
0:08:26	0	9,2	12	25	150
0:08:27	0	9,2	12	25	150
0:08:28	0	9,2	12	25	150
0:08:29	0	9,2	12	25	150
0:08:30	0	9,2	12	25	150
0:08:31	0	9,3	12	25	150
0:08:32	0	9,3	12	25	150
0:08:33	0	9,4	12	25	150
0:08:34	0	9,6	12	25	150
0:08:35	0	9,6	13	25	150
0:08:36	0	9,6	13	25	150
0:08:37	0	9,6	13	25	150
0:08:38	0	9,6	13	25	150
0:08:39	0	9,6	13	25	150
0:08:40	0	9,6	13	25	150
0:08:41	0	9,6	13	25	150
0:08:42	0	9,6	13	25	150
0:08:43	0	9,6	13	25	150
0:08:44	0	9,6	13	25	150
0:08:45	0	9,5	13	25	150
0:08:46	0	9,5	13	25	150
0:08:47	0	9,5	13	25	150
0:08:48	0	9,5	13	25	150
0:08:49	0	9,6	13	25	150
0:08:50	0	9,6	13	25	150
0:08:51	0	9,6	13	25	150
0:08:52	0	9,8	13	25	150
0:08:53	0	9,9	13	25	150
0:08:54	0	9,9	13	25	150
0:08:55	0	9,9	13	25	150
0:08:56	0	9,9	13	25	150
0:08:57	0	9,9	13	25	150
0:08:58	0	9,9	13	25	150
0:08:59	0	9,9	13	25	150
0:09:00	0	9,9	13	25	150
0:09:01	0	9,9	13	25	150
0:09:02	0	9,9	13	25	150
0:09:03	0	9,9	13	25	150
0:09:04	0	9,8	13	25	150
0:09:05	0	9,8	13	25	150
0:09:06	0	9,8	13	25	150
0:09:07	0	9,8	13	25	150
0:09:08	0	9,9	12	25	150
0:09:09	0	9,9	12	25	150
0:09:10	0	10,0	12	25	150
0:09:11	0	10,2	12	25	150
0:09:12	0	10,2	12	25	150
0:09:13	0	10,2	12	25	150
0:09:14	0	10,2	12	25	150
0:09:15	0	10,2	12	25	150
0:09:16	0	10,2	12	25	150
0:09:17	0	10,2	12	25	150
0:09:18	0	10,2	12	25	150
0:09:19	0	10,2	12	25	150
0:09:20	0	10,2	12	25	150
0:09:21	0	10,2	13	25	150
0:09:22	0	10,2	13	25	150
0:09:23	0	10,2	13	25	150
0:09:24	0	10,2	13	25	150
0:09:25	0	10,1	13	25	150
0:09:26	0	10,1	13	25	150
0:09:27	0	10,1	13	25	150
0:09:28	0	10,2	13	25	150
0:09:29	0	10,4	13	25	150
0:09:30	0	10,5	13	25	150
0:09:31	0	10,5	13	25	150
0:09:32	0	10,5	13	25	150
0:09:33	0	10,5	13	25	150
0:09:34	0	10,5	13	25	150
0:09:35	0	10,5	13	25	150
0:09:36	0	10,5	13	25	150
0:09:37	0	10,5	12	25	150
0:09:38	0	10,5	12	25	150
0:09:39	0	10,5	12	25	150
0:09:40	0	10,5	13	25	150
0:09:41	0	10,4	13	25	150
0:09:42	0	10,4	13	25	150
0:09:43	0	10,5	14	25	150
0:09:44	0	10,5	14	25	150
0:09:45	0	10,5	14	25	150
0:09:46	0	10,5	13	25	150
0:09:47	0	10,6	13	25	150
0:09:48	0	10,6	13	25	150
0:09:49	0	10,6	13	25	150
0:09:50	0	10,6	13	25	150
0:09:51	0	10,6	13	25	150
0:09:52	0	10,6	12	25	150
0:09:53	0	10,7	12	25	150
0:09:54	0	10,8	13	25	150
0:09:55	0	10,9	12	25	150
0:09:56	0	10,9	12	25	150
0:09:57	0	10,9	12	25	150
0:09:58	0	10,9	12	25	150
0:09:59	0	10,9	12	25	150
0:10:00	0	10,8	12	25	150
0:10:01	0	10,8	12	25	150
0:10:02	0	10,8	12	25	150
0:10:03	0	10,8	12	25	150
0:10:04	0	10,8	12	25	150
0:10:05	0	10,8	12	25	150
0:10:06	0	10,9	12	25	150
0:10:07	0	10,9	12	25	150
0:10:08	0	10,9	12	25	150
0:10:09	0	11,0	12	25	150
0:10:10	0	11,2	12	25	150
0:10:11	0	11,2	12	25	150
0:10:12	0	11,2	12	25	150
0:10:13	0	11,2	12	25	150
0:10:14	0	11,2	12	25	150
0:10:15	0	11,2	12	25	150
0:10:16	0	11,2	12	25	150
0:10:17	0	11,2	12	25	150
0:10:18	0	11,2	12	25	150
0:10:19	0	11,2	13	25	150
0:10:20	0	11,2	14	25	150
0:10:21	0	11,2	14	25	150
0:10:22	0	11,2	15	25	150
0:10:23	0	11,2	15	25	150
0:10:24	0	11,2	14	25	150
0:10:25	0	11,2	14	25	150
0:10:26	0	11,2	14	25	150
0:10:27	0	11,2	14	25	150
0:10:28	0	11,2	14	25	150
0:10:29	0	11,4	13	25	150
0:10:30	0	11,5	13	25	150
0:10:31	0	11,6	13	25	150
0:10:32	0	11,6	13	25	150
0:10:33	0	11,6	13	25	150
0:10:34	0	11,6	13	25	150
0:10:35	0	11,6	13	25	150
0:10:36	0	11,5	13	25	150
0:10:37	0	11,5	13	25	150
0:10:38	0	11,5	13	25	150
0:10:39	0	11,5	13	25	150
0:10:40	0	11,5	13	25	150
0:10:41	0	11,5	14	25	150
0:10:42	0	11,5	13	25	150
0:10:43	0	11,5	13	25	150
0:10:44	0	11,5	13	25	150
0:10:45	0	11,5	13	25	150
0:10:46	0	11,5	13	25	150
0:10:47	0	11,6	13	25	150
0:10:48	0	11,6	13	25	150
0:10:49	0	11,6	14	25	150
0:10:50	0	11,6	13	25	150
0:10:51	0	11,8	13	25	150
0:10:52	0	11,9	13	25	150
0:10:53	0	11,9	13	25	150
0:10:54	0	11,9	13	25	150
0:10:55	0	11,9	13	25	150
0:10:56	0	11,9	13	25	150
0:10:57	0	11,9	13	25	150
0:10:58	0	11,9	13	25	150
0:10:59	0	11,9	13	25	150
0:11:00	0	11,9	12	25	150
0:11:01	0	11,9	14	25	150
0:11:02	0	11,9	14	25	150
0:11:03	0	11,9	14	25	150
0:11:04	0	11,9	15	25	150
0:11:05	0	11,9	16	25	150
0:11:06	0	11,9	15	25	150
0:11:07	0	11,9	14	25	150
0:11:08	0	11,9	14	25	150
0:11:09	0	11,9	13	25	150
0:11:10	0	11,9	13	25	150
0:11:11	0	11,9	13	25	150
0:11:12	0	12,1	13	25	150
0:11:13	0	12,3	13	25	150
0:11:14	0	12,3	13	25	150
0:11:15	0	12,3	13	25	150
0:11:16	0	12,3	13	25	150
0:11:17	0	12,3	13	25	150
0:11:18	0	12,3	13	25	150
0:11:19	0	12,3	13	26	150
0:11:20	0	12,3	13	25	150
0:11:21	0	12,3	13	25	150
0:11:22	0	12,3	12	25	150
0:11:23	0	12,3	12	25	150
0:11:24	0	12,3	12	25	150
0:11:25	0	12,2	12	25	150
0:11:26	0	12,2	12	26	150
0:11:27	0	12,2	13	25	150
0:11:28	0	12,2	13	25	150
0:11:29	0	12,2	13	25	150
0:11:30	0	12,3	12	25	150
0:11:31	0	12,3	12	25	150
0:11:32	0	12,3	12	25	150
0:11:33	0	12,4	12	26	150
0:11:34	0	12,6	12	25	150
0:11:35	0	12,6	12	26	150
0:11:36	0	12,7	12	25	150
0:11:37	0	12,7	12	26	150
0:11:38	0	12,6	12	25	150
0:11:39	0	12,6	12	26	150
0:11:40	0	12,6	12	25	150
0:11:41	0	12,6	12	26	150
0:11:42	0	12,6	12	26	150
0:11:43	0	12,6	12	26	150
0:11:44	0	12,6	13	26	150
0:11:45	0	12,6	14	25	150
0:11:46	0	12,6	14	25	150
0:11:47	0	12,6	14	26	150
0:11:48	0	12,6	14	26	150
0:11:49	0	12,6	14	26	150
0:11:50	0	12,6	13	26	150
0:11:51	0	12,6	13	26	150
0:11:52	0	12,6	14	26	150
0:11:53	0	12,8	14	26	150
0:11:54	0	12,9	14	26	150
0:11:55	0	12,9	14	26	150
0:11:56	0	12,9	14	26	150
0:11:57	0	12,9	13	26	150
0:11:58	0	12,9	13	26	150
0:11:59	0	12,9	13	26	150
0:12:00	0	12,9	13	26	150
0:12:01	0	12,9	13	26	150
0:12:02	0	12,9	13	26	150
0:12:03	0	12,9	13	26	150
0:12:04	0	12,9	13	26	150
0:12:05	0	12,9	13	26	150
0:12:06	0	12,9	13	26	150
0:12:07	0	12,9	13	26	150
0:12:08	0	12,9	13	26	150
0:12:09	0	13,0	13	26	150
0:12:10	0	13,0	13	26	150
0:12:11	0	13,0	13	26	150
0:12:12	0	13,1	13	26	150
0:12:13	0	13,1	13	26	150
0:12:14	0	13,1	13	26	150
0:12:15	0	13,1	13	26	150
0:12:16	0	13,1	13	26	150
0:12:17	0	13,1	13	26	150
0:12:18	0	13,1	13	26	150
0:12:19	0	13,1	13	26	150
0:12:20	0	13,1	13	26	150
0:12:21	0	13,1	13	26	150
0:12:22	0	13,2	13	26	150
0:12:23	0	13,3	13	26	150
0:12:24	0	13,3	13	26	150
0:12:25	0	13,3	13	26	150
0:12:26	0	13,3	13	26	150
0:12:27	0	13,3	13	26	150
0:12:28	0	13,3	13	26	150
0:12:29	0	13,3	13	26	150
0:12:30	0	13,3	13	26	150
0:12:31	0	13,3	13	26	150
0:12:32	0	13,3	13	26	150
0:12:33	0	13,3	13	26	150
0:12:34	0	13,3	13	26	150
0:12:35	0	13,3	13	26	150
0:12:36	0	13,4	13	26	150
0:12:37	0	13,6	13	26	150
0:12:38	0	13,7	13	26	150
0:12:39	0	13,7	13	26	150
0:12:40	0	13,7	13	26	150
0:12:41	0	13,7	13	26	150
0:12:42	0	13,7	13	26	150
0:12:43	0	13,7	14	26	150
0:12:44	0	13,7	14	26	150
0:12:45	0	13,7	14	26	150
0:12:46	0	13,6	14	26	150
0:12:47	0	13,6	14	26	150
0:12:48	0	13,6	13	26	150
0:12:49	0	13,6	13	26	150
0:12:50	0	13,6	13	26	150
0:12:51	0	13,6	13	26	150
0:12:52	0	13,6	13	26	150
0:12:53	0	13,6	13	26	150
0:12:54	0	13,6	13	26	150
0:12:55	0	13,7	13	26	150
0:12:56	0	13,8	13	26	150
0:12:57	0	13,9	13	26	150
0:12:58	0	13,9	13	26	150
0:12:59	0	13,9	13	26	150
0:13:00	0	13,9	13	26	150
0:13:01	0	13,9	13	26	150
0:13:02	0	13,9	13	26	150
0:13:03	0	13,9	13	26	150
0:13:04	0	13,9	13	26	150
0:13:05	0	13,9	13	26	150
0:13:06	0	13,9	13	26	150
0:13:07	0	14,0	13	26	150
0:13:08	0	14,0	13	26	150
0:13:09	0	14,0	13	26	150
0:13:10	0	14,0	12	26	150
0:13:11	0	14,0	12	26	150
0:13:12	0	14,0	12	26	150
0:13:13	0	14,0	12	26	150
0:13:14	0	14,0	12	26	150
0:13:15	0	14,0	12	26	150
0:13:16	0	14,0	12	26	150
0:13:17	0	14,0	12	26	150
0:13:18	0	14,2	12	26	150
0:13:19	0	14,3	12	26	150
0:13:20	0	14,3	12	26	150
0:13:21	0	14,3	12	26	150
0:13:22	0	14,3	12	26	150
0:13:23	0	14,3	12	26	150
0:13:24	0	14,3	12	26	150
0:13:25	0	14,3	13	26	150
0:13:26	0	14,3	13	26	150
0:13:27	0	14,3	13	26	150
0:13:28	0	14,2	13	26	150
0:13:29	0	14,2	13	26	150
0:13:30	0	14,3	13	26	150
0:13:31	0	14,4	13	26	150
0:13:32	0	14,4	13	26	150
0:13:33	0	14,4	13	26	150
0:13:34	0	14,4	13	26	150
0:13:35	0	14,4	13	26	150
0:13:36	0	14,4	14	26	150
0:13:37	0	14,4	15	26	150
0:13:38	0	14,4	15	26	150
0:13:39	0	14,6	14	26	150
0:13:40	0	14,7	14	26	150
0:13:41	0	14,7	14	26	150
0:13:42	0	14,7	13	26	150
0:13:43	0	14,7	13	26	150
0:13:44	0	14,7	13	26	150
0:13:45	0	14,7	13	26	150
0:13:46	0	14,7	13	26	150
0:13:47	0	14,7	14	26	150
0:13:48	0	14,7	15	26	150
0:13:49	0	14,7	15	26	150
0:13:50	0	14,7	14	26	150
0:13:51	0	14,7	14	26	150
0:13:52	0	14,7	14	26	150
0:13:53	0	14,7	14	26	150
0:13:54	0	14,7	14	26	150
0:13:55	0	14,9	13	26	150
0:13:56	0	15,0	13	26	150
0:13:57	0	15,1	13	26	150
0:13:58	0	15,1	13	26	150
0:13:59	0	15,1	13	26	150
0:14:00	0	15,1	13	26	150
0:14:01	0	15,1	13	26	150
0:14:02	0	15,1	13	26	150
0:14:03	0	15,1	13	26	150
0:14:04	0	15,0	13	26	150
0:14:05	0	15,0	13	26	150
0:14:06	0	15,0	13	26	150
0:14:07	0	15,0	13	26	150
0:14:08	0	15,0	13	26	150
0:14:09	0	15,0	13	26	150
0:14:10	0	15,0	13	26	150
0:14:11	0	15,0	12	26	150
0:14:12	0	15,0	12	26	150
0:14:13	0	15,0	12	26	150
0:14:14	0	15,0	12	26	150
0:14:15	0	15,0	13	26	150
0:14:16	0	15,1	13	26	150
0:14:17	0	15,2	13	26	150
0:14:18	0	15,3	13	26	150
0:14:19	0	15,3	13	26	150
0:14:20	0	15,3	13	26	150
0:14:21	0	15,3	13	26	150
0:14:22	0	15,3	13	26	150
0:14:23	0	15,3	13	26	150
0:14:24	0	15,3	13	26	150
0:14:25	0	15,2	13	26	150
0:14:26	0	15,2	13	26	150
0:14:27	0	15,2	13	26	150
0:14:28	0	15,3	13	26	150
0:14:29	0	15,3	13	26	150
0:14:30	0	15,4	13	26	150
0:14:31	0	15,4	13	26	150
0:14:32	0	15,4	13	26	150
0:14:33	0	15,3	13	26	150
0:14:34	0	15,4	13	26	150
0:14:35	0	15,4	13	26	150
0:14:36	0	15,4	13	27	150
0:14:37	0	15,4	13	26	150
0:14:38	0	15,5	13	26	150
0:14:39	0	15,7	13	26	150
0:14:40	0	15,7	13	26	150
0:14:41	0	15,7	13	26	150
0:14:42	0	15,7	13	26	150
0:14:43	0	15,7	13	26	150
0:14:44	0	15,7	13	26	150
0:14:45	0	15,7	13	26	150
0:14:46	0	15,7	13	27	150
0:14:47	0	15,7	13	27	150
0:14:48	0	15,7	13	26	150
0:14:49	0	15,7	13	27	150
0:14:50	0	15,7	13	26	150
0:14:51	0	15,7	13	26	150
0:14:52	0	15,7	13	26	150
0:14:53	0	15,6	12	26	150
0:14:54	0	15,7	12	26	150
0:14:55	0	15,7	12	27	150
0:14:56	0	15,8	12	26	150
0:14:57	0	15,9	12	26	150
0:14:58	0	15,9	12	26	150
0:14:59	0	15,9	12	26	150
0:15:00	0	15,9	13	26	150
0:15:01	0	15,9	13	27	150
0:15:02	0	15,9	13	26	150
0:15:03	0	15,9	13	26	150
0:15:04	0	15,9	13	27	150
0:15:05	0	15,9	13	26	150
0:15:06	0	16,0	13	27	150
0:15:07	0	16,0	13	26	150
0:15:08	0	16,0	12	26	150
0:15:09	0	16,0	12	27	150
0:15:10	0	16,0	12	26	150
0:15:11	0	16,0	12	26	150
0:15:12	0	16,0	12	27	150
0:15:13	0	16,0	12	27	150
0:15:14	0	16,0	12	26	150
0:15:15	0	16,0	12	27	150
0:15:16	0	16,0	12	26	150
0:15:17	0	16,2	12	27	150
0:15:18	0	16,3	12	27	150
0:15:19	0	16,3	12	27	150
0:15:20	0	16,4	12	27	150
0:15:21	0	16,4	12	26	150
0:15:22	0	16,3	12	27	150
0:15:23	0	16,3	12	26	150
0:15:24	0	16,3	12	27	150
0:15:25	0	16,3	12	27	150
0:15:26	0	16,3	12	27	150
0:15:27	0	16,3	12	26	150
0:15:28	0	16,3	12	27	150
0:15:29	0	16,3	12	27	150
0:15:30	0	16,3	12	27	150
0:15:31	0	16,3	12	27	150
0:15:32	0	16,3	12	27	150
0:15:33	0	16,3	12	27	150
0:15:34	0	16,4	12	27	150
0:15:35	0	16,5	12	27	150
0:15:36	0	16,5	12	27	150
0:15:37	0	16,5	12	27	150
0:15:38	0	16,5	12	27	150
0:15:39	0	16,5	12	27	150
0:15:40	0	16,5	12	27	150
0:15:41	0	16,6	12	27	150
0:15:42	0	16,7	12	27	150
0:15:43	0	16,7	12	27	150
0:15:44	0	16,7	12	27	150
0:15:45	0	16,7	12	27	150
0:15:46	0	16,7	12	27	150
0:15:47	0	16,7	12	27	150
0:15:48	0	16,7	12	27	150
0:15:49	0	16,6	12	27	150
0:15:50	0	16,6	12	27	150
0:15:51	0	16,6	12	27	150
0:15:52	0	16,6	12	27	150
0:15:53	0	16,6	12	27	150
0:15:54	0	16,6	12	27	150
0:15:55	0	16,9	12	27	150
0:15:56	0	17,0	12	27	150
0:15:57	0	17,0	12	27	150
0:15:58	0	17,0	12	27	150
0:15:59	0	17,0	12	27	150
0:16:00	0	17,0	12	27	150
0:16:01	0	17,0	12	27	150
0:16:02	0	17,0	12	27	150
0:16:03	0	17,0	12	27	150
0:16:04	0	16,9	12	27	150
0:16:05	0	16,9	12	27	150
0:16:06	0	16,9	12	27	150
0:16:07	0	16,9	12	27	150
0:16:08	0	16,9	12	27	150
0:16:09	0	16,9	12	27	150
0:16:10	0	16,9	12	27	150
0:16:11	0	16,9	12	27	150
0:16:12	0	17,1	12	27	150
0:16:13	0	17,1	12	27	150
0:16:14	0	17,1	12	27	150
0:16:15	0	17,1	12	27	150
0:16:16	0	17,1	12	27	150
0:16:17	0	17,1	12	27	150
0:16:18	0	17,2	12	27	150
0:16:19	0	17,3	12	27	150
0:16:20	0	17,3	12	27	150
0:16:21	0	17,3	12	27	150
0:16:22	0	17,3	12	27	150
0:16:23	0	17,3	12	27	150
0:16:24	0	17,3	12	27	150
0:16:25	0	17,3	12	27	150
0:16:26	0	17,3	14	27	150
0:16:27	0	17,3	14	27	150
0:16:28	0	17,3	14	27	150
0:16:29	0	17,3	14	27	150
0:16:30	0	17,3	14	27	150
0:16:31	0	17,2	14	27	150
0:16:32	0	17,3	14	27	150
0:16:33	0	17,4	14	27	150
0:16:34	0	17,4	14	27	150
0:16:35	0	17,5	14	27	150
0:16:36	0	17,6	14	27	150
0:16:37	0	17,6	14	27	150
0:16:38	0	17,6	14	27	150
0:16:39	0	17,6	14	27	150
0:16:40	0	17,6	14	27	150
0:16:41	0	17,6	14	27	150
0:16:42	0	17,6	13	27	150
0:16:43	0	17,6	13	27	150
0:16:44	0	17,6	13	27	150
0:16:45	0	17,6	13	27	150
0:16:46	0	17,6	13	27	150
0:16:47	0	17,6	13	27	150
0:16:48	0	17,6	13	27	150
0:16:49	0	17,6	13	27	150
0:16:50	0	17,6	13	27	150
0:16:51	0	17,7	13	27	150
0:16:52	0	17,7	13	27	150
0:16:53	0	17,7	13	27	150
0:16:54	0	17,7	13	27	150
0:16:55	0	17,7	13	27	150
0:16:56	0	17,9	13	27	150
0:16:57	0	17,9	13	27	150
0:16:58	0	18,0	13	27	150
0:16:59	0	18,0	13	27	150
0:17:00	0	18,0	13	27	150
0:17:01	0	17,9	13	27	150
0:17:02	0	17,9	13	27	150
0:17:03	0	17,9	13	27	150
0:17:04	0	17,9	13	27	150
0:17:05	0	17,9	13	27	150
0:17:06	0	17,9	13	27	150
0:17:07	0	17,9	13	27	150
0:17:08	0	17,9	13	27	150
0:17:09	0	17,9	13	27	150
0:17:10	0	18,0	13	27	150
0:17:11	0	18,2	13	27	150
0:17:12	0	18,2	13	27	150
0:17:13	0	18,2	13	27	150
0:17:14	0	18,2	13	27	150
0:17:15	0	18,2	13	27	150
0:17:16	0	18,2	13	27	150
0:17:17	0	18,2	13	27	150
0:17:18	0	18,2	13	27	150
0:17:19	0	18,2	13	27	150
0:17:20	0	18,2	13	27	150
0:17:21	0	18,2	13	27	150
0:17:22	0	18,2	13	27	150
0:17:23	0	18,2	13	27	150
0:17:24	0	18,2	13	27	150
0:17:25	0	18,2	13	27	150
0:17:26	0	18,2	13	27	150
0:17:27	0	18,2	13	27	150
0:17:28	0	18,2	13	27	150
0:17:29	0	18,4	13	27	150
0:17:30	0	18,4	13	27	150
0:17:31	0	18,5	13	27	150
0:17:32	0	18,5	13	27	150
0:17:33	0	18,5	13	27	150
0:17:34	0	18,5	13	27	150
0:17:35	0	18,5	13	27	150
0:17:36	0	18,4	13	27	150
0:17:37	0	18,4	13	27	150
0:17:38	0	18,4	13	27	150
0:17:39	0	18,5	13	27	150
0:17:40	0	18,5	13	27	150
0:17:41	0	18,6	13	27	150
0:17:42	0	18,6	13	27	150
0:17:43	0	18,6	13	27	150
0:17:44	0	18,5	13	27	150
0:17:45	0	18,5	13	27	150
0:17:46	0	18,5	13	27	150
0:17:47	0	18,6	13	27	150
0:17:48	0	18,8	13	27	150
0:17:49	0	18,9	13	27	150
0:17:50	0	18,9	13	27	150
0:17:51	0	18,9	13	27	150
0:17:52	0	18,9	13	27	150
0:17:53	0	18,9	13	27	150
0:17:54	0	18,9	13	27	150
0:17:55	0	18,8	13	27	150
0:17:56	0	18,8	13	27	150
0:17:57	0	18,8	13	27	150
0:17:58	0	18,8	13	27	150
0:17:59	0	18,8	13	27	150
0:18:00	0	18,8	13	27	150
0:18:01	0	18,8	13	27	150
0:18:02	0	18,8	13	27	150
0:18:03	0	18,8	13	27	150
0:18:04	0	18,9	13	27	150
0:18:05	0	18,9	13	27	150
0:18:06	0	18,9	13	27	150
0:18:07	0	19,0	13	27	150
0:18:08	0	19,2	13	27	150
0:18:09	0	19,2	13	27	150
0:18:10	0	19,2	13	27	150
0:18:11	0	19,2	13	27	150
0:18:12	0	19,2	13	27	150
0:18:13	0	19,2	13	27	150
0:18:14	0	19,2	13	27	150
0:18:15	0	19,2	13	27	150
0:18:16	0	19,2	13	27	150
0:18:17	0	19,2	13	27	150
0:18:18	0	19,2	13	27	150
0:18:19	0	19,1	13	27	150
0:18:20	0	19,1	13	27	150
0:18:21	0	19,1	13	27	150
0:18:22	0	19,1	13	27	150
0:18:23	0	19,1	13	27	150
0:18:24	0	19,2	13	27	150
0:18:25	0	19,3	13	27	150
0:18:26	0	19,3	13	27	150
0:18:27	0	19,3	13	27	150
0:18:28	0	19,3	13	27	150
0:18:29	0	19,4	13	27	150
0:18:30	0	19,5	14	27	150
0:18:31	0	19,5	14	27	150
0:18:32	0	19,5	14	27	150
0:18:33	0	19,5	14	27	150
0:18:34	0	19,5	14	27	150
0:18:35	0	19,5	14	27	150
0:18:36	0	19,5	14	27	150
0:18:37	0	19,5	14	27	150
0:18:38	0	19,5	14	27	150
0:18:39	0	19,5	14	27	150
0:18:40	0	19,5	14	27	150
0:18:41	0	19,4	14	27	150
0:18:42	0	19,4	14	27	150
0:18:43	0	19,6	14	27	150
0:18:44	0	19,7	14	27	150
0:18:45	0	19,8	14	27	150
0:18:46	0	19,8	14	27	150
0:18:47	0	19,8	14	27	150
0:18:48	0	19,8	14	27	150
0:18:49	0	19,7	14	27	150
0:18:50	0	19,7	14	27	150
0:18:51	0	19,7	14	27	150
0:18:52	0	19,7	14	27	150
0:18:53	0	19,7	14	27	150
0:18:54	0	19,7	14	27	150
0:18:55	0	19,7	13	27	150
0:18:56	0	19,8	13	27	150
0:18:57	0	19,8	13	27	150
0:18:58	0	19,8	13	27	150
0:18:59	0	19,8	13	27	150
0:19:00	0	19,8	13	27	150
0:19:01	0	19,8	13	27	150
0:19:02	0	20,0	13	27	150
0:19:03	0	20,1	13	27	150
0:19:04	0	20,1	13	27	150
0:19:05	0	20,2	14	27	150
0:19:06	0	20,1	13	27	150
0:19:07	0	20,1	13	27	150
0:19:08	0	20,1	13	27	150
0:19:09	0	20,1	13	27	150
0:19:10	0	20,1	13	27	150
0:19:11	0	20,1	13	27	150
0:19:12	0	20,1	13	27	150
0:19:13	0	20,1	13	27	150
0:19:14	0	20,1	13	27	150
0:19:15	0	20,1	13	27	150
0:19:16	0	20,1	13	27	150
0:19:17	0	20,1	13	27	150
0:19:18	0	20,1	13	27	150
0:19:19	0	20,1	13	27	150
0:19:20	0	20,2	13	27	150
0:19:21	0	20,2	13	27	150
0:19:22	0	20,2	13	27	150
0:19:23	0	20,4	13	27	150
0:19:24	0	20,5	13	27	150
0:19:25	0	20,5	13	27	150
0:19:26	0	20,5	13	27	150
0:19:27	0	20,5	13	27	150
0:19:28	0	20,5	13	27	150
0:19:29	0	20,4	13	27	150
0:19:30	0	20,4	13	27	150
0:19:31	0	20,4	13	27	150
0:19:32	0	20,4	13	27	150
0:19:33	0	20,4	13	27	150
0:19:34	0	20,4	13	27	150
0:19:35	0	20,4	13	27	150
0:19:36	0	20,4	13	27	150
0:19:37	0	20,4	13	27	150
0:19:38	0	20,4	13	27	150
0:19:39	0	20,6	14	27	150
0:19:40	0	20,7	14	27	150
0:19:41	0	20,7	14	27	150
0:19:42	0	20,7	14	27	150
0:19:43	0	20,7	14	27	150
0:19:44	0	20,7	14	27	150
0:19:45	0	20,7	14	27	150
0:19:46	0	20,7	14	27	150
0:19:47	0	20,7	15	27	150
0:19:48	0	20,7	15	27	150
0:19:49	0	20,6	15	27	150
0:19:50	0	20,6	15	27	150
0:19:51	0	20,7	15	27	150
0:19:52	0	20,7	15	27	150
0:19:53	0	20,7	15	27	150
0:19:54	0	20,7	14	27	150
0:19:55	0	20,7	14	27	150
0:19:56	0	20,7	14	27	150
0:19:57	0	20,7	14	27	150
0:19:58	0	20,7	14	27	150
0:19:59	0	20,9	14	27	150
0:20:00	0	21,0	14	27	150
0:20:01	0	21,0	14	27	150
0:20:02	0	21,0	14	27	150
0:20:03	0	21,0	14	27	150
0:20:04	0	21,0	14	27	150
0:20:05	0	21,0	14	27	150
0:20:06	0	21,0	14	27	150
0:20:07	0	21,0	14	27	150
0:20:08	0	21,0	14	27	150
0:20:09	0	21,0	14	27	150
0:20:10	0	21,0	14	27	150
0:20:11	0	21,0	14	27	150
0:20:12	0	21,0	14	27	150
0:20:13	0	21,0	14	27	150
0:20:14	0	21,1	14	27	150
0:20:15	0	21,2	14	27	150
0:20:16	0	21,3	14	27	150
0:20:17	0	21,3	14	27	150
0:20:18	0	21,3	14	27	150
0:20:19	0	21,2	14	27	150
0:20:20	0	21,2	14	27	150
0:20:21	0	21,2	14	27	150
0:20:22	0	21,2	14	27	150
0:20:23	0	21,2	14	27	150
0:20:24	0	21,2	14	27	150
0:20:25	0	21,3	14	27	150
0:20:26	0	21,4	14	27	150
0:20:27	0	21,4	14	27	150
0:20:28	0	21,4	14	27	150
0:20:29	0	21,4	14	27	150
0:20:30	0	21,4	14	27	150
0:20:31	0	21,4	14	27	150
0:20:32	0	21,4	14	27	150
0:20:33	0	21,4	14	27	150
0:20:34	0	21,4	14	27	150
0:20:35	0	21,3	14	27	150
0:20:36	0	21,5	14	27	150
0:20:37	0	21,6	14	27	150
0:20:38	0	21,6	14	27	150
0:20:39	0	21,6	14	27	150
0:20:40	0	21,6	14	27	150
0:20:41	0	21,6	14	27	150
0:20:42	0	21,6	14	27	150
0:20:43	0	21,6	14	27	150
0:20:44	0	21,6	14	27	150
0:20:45	0	21,6	14	27	150
0:20:46	0	21,6	14	27	150
0:20:47	0	21,6	14	27	150
0:20:48	0	21,7	14	27	150
0:20:49	0	21,7	14	27	150
0:20:50	0	21,7	14	27	150
0:20:51	0	21,7	14	27	150
0:20:52	0	21,7	14	27	150
0:20:53	0	21,7	14	27	150
0:20:54	0	21,7	14	27	150
0:20:55	0	21,9	14	27	150
0:20:56	0	22,0	14	27	150
0:20:57	0	22,0	14	27	150
0:20:58	0	22,0	14	27	150
0:20:59	0	22,0	14	27	150
0:21:00	0	22,0	14	27	150
0:21:01	0	22,0	14	27	150
0:21:02	0	22,0	14	27	150
0:21:03	0	22,0	14	27	150
0:21:04	0	21,9	14	27	150
0:21:05	0	21,9	14	27	150
0:21:06	0	21,9	14	27	150
0:21:07	0	21,9	14	27	150
0:21:08	0	22,0	14	27	150
0:21:09	0	22,0	14	27	150
0:21:10	0	22,0	14	27	150
0:21:11	0	22,1	14	27	150
0:21:12	0	22,1	14	27	150
0:21:13	0	22,1	14	27	150
0:21:14	0	22,1	14	27	150
0:21:15	0	22,1	14	27	150
0:21:16	0	22,3	14	28	150
0:21:17	0	22,3	14	27	150
0:21:18	0	22,4	14	27	150
0:21:19	0	22,4	14	27	150
0:21:20	0	22,4	14	27	150
0:21:21	0	22,4	14	27	150
0:21:22	0	22,3	14	27	150
0:21:23	0	22,3	14	27	150
0:21:24	0	22,3	14	27	150
0:21:25	0	22,3	14	27	150
0:21:26	0	22,3	14	28	150
0:21:27	0	22,3	14	27	150
0:21:28	0	22,3	14	27	150
0:21:29	0	22,3	14	27	150
0:21:30	0	22,3	14	27	150
0:21:31	0	22,3	14	27	150
0:21:32	0	22,5	14	27	150
0:21:33	0	22,6	14	27	150
0:21:34	0	22,6	14	28	150
0:21:35	0	22,6	14	27	150
0:21:36	0	22,6	14	28	150
0:21:37	0	22,6	14	27	150
0:21:38	0	22,6	14	27	150
0:21:39	0	22,5	14	27	150
0:21:40	0	22,5	14	27	150
0:21:41	0	22,5	14	27	150
0:21:42	0	22,5	14	27	150
0:21:43	0	22,6	14	27	150
0:21:44	0	22,6	14	27	150
0:21:45	0	22,6	14	28	150
0:21:46	0	22,6	14	27	150
0:21:47	0	22,6	14	27	150
0:21:48	0	22,6	14	27	150
0:21:49	0	22,6	14	27	150
0:21:50	0	22,7	14	27	150
0:21:51	0	22,9	14	28	150
0:21:52	0	22,9	14	27	150
0:21:53	0	22,9	14	27	150
0:21:54	0	22,9	14	27	150
0:21:55	0	22,9	14	28	150
0:21:56	0	22,9	14	27	150
0:21:57	0	22,9	14	27	150
0:21:58	0	22,9	14	27	150
0:21:59	0	22,9	14	27	150
0:22:00	0	22,8	14	28	150
0:22:01	0	22,8	14	27	150
0:22:02	0	22,9	14	27	150
0:22:03	0	22,9	14	28	150
0:22:04	0	22,9	14	28	150
0:22:05	0	22,9	14	28	150
0:22:06	0	22,9	14	28	150
0:22:07	0	22,9	14	27	150
0:22:08	0	22,9	14	27	150
0:22:09	0	23,0	14	28	150
0:22:10	0	23,1	14	28	150
0:22:11	0	23,1	14	28	150
0:22:12	0	23,1	14	27	150
0:22:13	0	23,1	14	27	150
0:22:14	0	23,2	14	27	150
0:22:15	0	23,3	14	28	150
0:22:16	0	23,3	14	27	150
0:22:17	0	23,3	14	27	150
0:22:18	0	23,3	14	28	150
0:22:19	0	23,3	14	28	150
0:22:20	0	23,3	14	28	150
0:22:21	0	23,3	14	27	150
0:22:22	0	23,3	14	28	150
0:22:23	0	23,3	14	27	150
0:22:24	0	23,3	14	28	150
0:22:25	0	23,3	14	27	150
0:22:26	0	23,3	14	28	150
0:22:27	0	23,2	14	27	150
0:22:28	0	23,2	14	28	150
0:22:29	0	23,4	14	28	150
0:22:30	0	23,5	14	28	150
0:22:31	0	23,6	14	28	150
0:22:32	0	23,6	14	28	150
0:22:33	0	23,6	14	28	150
0:22:34	0	23,6	14	28	150
0:22:35	0	23,5	14	28	150
0:22:36	0	23,5	14	28	150
0:22:37	0	23,5	14	28	150
0:22:38	0	23,5	14	28	150
0:22:39	0	23,5	14	28	150
0:22:40	0	23,5	14	28	150
0:22:41	0	23,5	14	28	150
0:22:42	0	23,6	14	28	150
0:22:43	0	23,6	14	28	150
0:22:44	0	23,6	14	28	150
0:22:45	0	23,6	14	28	150
0:22:46	0	23,7	14	28	150
0:22:47	0	23,8	14	28	150
0:22:48	0	23,8	14	28	150
0:22:49	0	23,8	14	28	150
0:22:50	0	23,8	14	28	150
0:22:51	0	23,8	14	28	150
0:22:52	0	23,8	14	28	150
0:22:53	0	23,8	14	28	150
0:22:54	0	23,7	14	28	150
0:22:55	0	23,7	14	28	150
0:22:56	0	23,9	14	28	150
0:22:57	0	23,9	14	28	150
0:22:58	0	23,9	14	28	150
0:22:59	0	23,9	14	28	150
0:23:00	0	23,9	14	28	150
0:23:01	0	23,9	14	28	150
0:23:02	0	23,9	14	28	150
0:23:03	0	23,9	14	28	150
0:23:04	0	23,9	14	28	150
0:23:05	0	23,9	14	28	150
0:23:06	0	23,9	14	28	150
0:23:07	0	23,9	14	28	150
0:23:08	0	24,0	14	28	150
0:23:09	0	24,2	14	28	150
0:23:10	0	24,2	14	28	150
0:23:11	0	24,2	14	28	150
0:23:12	0	24,2	14	28	150
0:23:13	0	24,2	14	28	150
0:23:14	0	24,2	14	28	150
0:23:15	0	24,2	14	28	150
0:23:16	0	24,2	14	28	150
0:23:17	0	24,1	14	28	150
0:23:18	0	24,1	14	28	150
0:23:19	0	24,2	14	28	150
0:23:20	0	24,2	14	28	150
0:23:21	0	24,2	14	28	150
0:23:22	0	24,2	14	28	150
0:23:23	0	24,3	14	28	150
0:23:24	0	24,4	14	28	150
0:23:25	0	24,4	14	28	150
0:23:26	0	24,4	14	28	150
0:23:27	0	24,4	14	28	150
0:23:28	0	24,4	14	28	150
0:23:29	0	24,4	14	28	150
0:23:30	0	24,4	14	28	150
0:23:31	0	24,4	14	28	150
0:23:32	0	24,4	14	28	150
0:23:33	0	24,4	14	28	150
0:23:34	0	24,5	14	28	150
0:23:35	0	24,6	14	28	150
0:23:36	0	24,6	14	28	150
0:23:37	0	24,6	14	28	150
0:23:38	0	24,6	14	28	150
0:23:39	0	24,6	14	28	150
0:23:40	0	24,6	14	28	150
0:23:41	0	24,5	14	28	150
0:23:42	0	24,5	14	28	150
0:23:43	0	24,6	14	28	150
0:23:44	0	24,6	14	28	150
0:23:45	0	24,6	14	28	150
0:23:46	0	24,7	14	28	150
0:23:47	0	24,9	14	28	150
0:23:48	0	24,9	14	28	150
0:23:49	0	24,9	14	28	150
0:23:50	0	24,9	14	28	150
0:23:51	0	24,9	14	28	150
0:23:52	0	24,9	14	28	150
0:23:53	0	24,9	14	28	150
0:23:54	0	24,9	14	28	150
0:23:55	0	24,9	14	28	150
0:23:56	0	24,9	14	28	150
0:23:57	0	24,9	14	28	150
0:23:58	0	24,9	14	28	150
0:23:59	0	24,9	14	28	150
0:24:00	0	24,8	14	28	150
0:24:01	0	24,8	14	28	150
0:24:02	0	24,8	14	28	150
0:24:03	0	24,8	14	28	150
0:24:04	0	25,0	14	28	150
0:24:05	0	25,1	14	28	150
0:24:06	0	25,1	14	28	150
0:24:07	0	25,1	14	28	150
0:24:08	0	25,1	14	28	150
0:24:09	0	25,1	14	28	150
0:24:10	0	25,1	14	28	150
0:24:11	0	25,1	14	28	150
0:24:12	0	25,1	14	28	150
0:24:13	0	25,1	14	28	150
0:24:14	0	25,1	14	28	150
0:24:15	0	25,2	14	28	150
0:24:16	0	25,2	14	28	150
0:24:17	0	25,2	14	28	150
0:24:18	0	25,2	14	28	150
0:24:19	0	25,2	14	28	150
0:24:20	0	25,2	14	28	150
0:24:21	0	25,3	14	28	150
0:24:22	0	25,3	14	28	150
0:24:23	0	25,3	14	28	150
0:24:24	0	25,3	14	28	150
0:24:25	0	25,4	14	28	150
0:24:26	0	25,5	14	28	150
0:24:27	0	25,6	14	28	150
0:24:28	0	25,6	14	28	150
0:24:29	0	25,6	14	28	150
0:24:30	0	25,6	14	28	150
0:24:31	0	25,5	14	28	150
0:24:32	0	25,5	14	28	150
0:24:33	0	25,5	14	28	150
0:24:34	0	25,5	14	28	150
0:24:35	0	25,5	14	28	150
0:24:36	0	25,5	14	28	150
0:24:37	0	25,5	14	28	150
0:24:38	0	25,5	14	28	150
0:24:39	0	25,5	14	28	150
0:24:40	0	25,5	14	28	150
0:24:41	0	25,5	14	28	150
0:24:42	0	25,7	14	28	150
0:24:43	0	25,7	14	28	150
0:24:44	0	25,8	14	28	150
0:24:45	0	25,8	14	28	150
0:24:46	0	25,8	14	28	150
0:24:47	0	25,7	14	28	150
0:24:48	0	25,7	14	28	150
0:24:49	0	25,7	14	28	150
0:24:50	0	25,7	14	28	150
0:24:51	0	25,7	14	28	150
0:24:52	0	25,7	14	28	150
0:24:53	0	25,8	14	28	150
0:24:54	0	25,8	14	28	150
0:24:55	0	25,8	14	28	150
0:24:56	0	25,8	14	28	150
0:24:57	0	25,8	14	28	150
0:24:58	0	25,8	14	28	150
0:24:59	0	25,9	14	28	150
0:25:00	0	25,9	14	28	150
0:25:01	0	25,9	14	28	150
0:25:02	0	25,9	14	28	150
0:25:03	0	26,1	14	28	150
0:25:04	0	26,2	14	28	150
0:25:05	0	26,2	14	28	150
0:25:06	0	26,2	14	28	150
0:25:07	0	26,2	14	28	150
0:25:08	0	26,2	14	28	150
0:25:09	0	26,2	14	28	150
0:25:10	0	26,2	14	28	150
0:25:11	0	26,2	14	28	150
0:25:12	0	26,1	14	28	150
0:25:13	0	26,1	14	28	150
0:25:14	0	26,1	14	28	150
0:25:15	0	26,1	14	28	150
0:25:16	0	26,1	14	28	150
0:25:17	0	26,1	14	28	150
0:25:18	0	26,1	14	28	150
0:25:19	0	26,1	14	28	150
0:25:20	0	26,3	14	28	150
0:25:21	0	26,3	14	28	150
0:25:22	0	26,3	14	28	150
0:25:23	0	26,3	14	28	150
0:25:24	0	26,3	35	28	150
0:25:25	0	26,3	32	28	150
0:25:26	0	26,4	18	28	150
0:25:27	0	26,5	15	28	150
0:25:28	0	26,5	14	28	150
0:25:29	0	26,5	13	28	150
0:25:30	0	26,5	13	28	150
0:25:31	0	26,5	15	28	150
0:25:32	0	26,5	16	28	150
0:25:33	0	26,5	16	28	150
0:25:34	0	26,4	16	28	150
0:25:35	0	26,4	16	28	150
0:25:36	0	26,4	16	28	150
0:25:37	0	26,4	16	28	150
0:25:38	0	26,4	16	28	150
0:25:39	0	26,6	16	28	150
0:25:40	0	26,7	16	28	150
0:25:41	0	26,7	16	28	150
0:25:42	0	26,7	16	28	150
0:25:43	0	26,7	16	28	150
0:25:44	0	26,7	16	28	150
0:25:45	0	26,7	16	28	150
0:25:46	0	26,7	15	28	150
0:25:47	0	26,7	15	28	150
0:25:48	0	26,7	15	28	150
0:25:49	0	26,7	15	28	150
0:25:50	0	26,7	15	28	150
0:25:51	0	26,8	15	28	150
0:25:52	0	26,8	15	28	150
0:25:53	0	26,8	15	28	150
0:25:54	0	26,8	15	28	150
0:25:55	0	26,8	15	28	150
0:25:56	0	26,8	15	28	150
0:25:57	0	26,8	15	28	150
0:25:58	0	26,9	15	28	150
0:25:59	0	27,1	15	28	150
0:26:00	0	27,1	15	28	150
0:26:01	0	27,1	15	28	150
0:26:02	0	27,1	15	28	150
0:26:03	0	27,1	15	28	150
0:26:04	0	27,1	15	28	150
0:26:05	0	27,1	16	28	150
0:26:06	0	27,1	16	28	150
0:26:07	0	27,1	16	28	150
0:26:08	0	27,1	16	28	150
0:26:09	0	27,1	16	28	150
0:26:10	0	27,1	16	28	150
0:26:11	0	27,0	16	28	150
0:26:12	0	27,0	16	28	150
0:26:13	0	27,0	16	28	150
0:26:14	0	27,0	16	28	150
