Repository: ProgWizer/parser

File: project-root/data/Data Acquisition/Data Acquisition/2019 year (140)/19-112.txt (part 1 of 11)
--Test Summary--
Full Path and File Name	
Instrument Name	7322
Instrument Type	Model 7322 Consistometer - Variable Speed
Instrument Serial Number	
Test Start Date	19.12.2019
Test Start Time	9:29:05
Test Stop Date	19.12.2019
Test Stop Time	14:00:24
Test Length	4:31:19
Final Sample Time Offset	4:31:18
Controller Schedule Name	
Sampling Period	1 second
Comments	
Information	WellID	
Information	Customer	
Information	EngName	
Information	CementClass	G
Information	CementMfr	
Information	Additives	100G+0.3CD+0.3CFL-450+0.75SMS
Information	Density	1850
Information	BHCT	
Information	BHST	
Information	FluidLoss	
Information	JobType	
Calculated Value	Time_30Bc	3:24:04
Calculated Value	Time_70Bc	4:30:51
Calculated Value	Time_100Bc	N/A
Initial Temperature (°C)	25 °C
Final Temperature (°C)	30 °C
Initial Pressure (MPa)	0,8 MPa
Final Pressure (MPa)	31,3 MPa
Initial Consistency (Bc)	10 Bc
Final Consistency (Bc)	71 Bc
Initial Wall Temperature (°C)	21 °C
Final Wall Temperature (°C)	27 °C
Initial Motor Speed (RPM)	150 RPM
Final Motor Speed (RPM)	150 RPM
--Data--
Time (HH:MM:SS)	Temperature (°C)	Pressure (MPa)	Consistency (Bc)	Wall Temperature (°C)	Motor Speed (RPM)
0:00:00	25	0,8	10	21	150
0:00:01	25	0,8	10	21	150
0:00:02	25	0,8	10	21	150
0:00:03	25	0,8	10	21	150
0:00:04	25	0,8	10	21	150
0:00:05	25	0,8	10	21	150
0:00:06	25	0,8	10	21	150
0:00:07	25	0,8	10	21	150
0:00:08	25	0,8	10	21	150
0:00:09	25	0,8	9	21	150
0:00:10	25	0,8	9	21	150
0:00:11	25	0,8	9	21	150
0:00:12	25	0,9	9	21	150
0:00:13	25	0,9	9	21	150
0:00:14	25	0,9	9	21	150
0:00:15	25	0,9	9	21	150
0:00:16	25	0,9	9	21	150
0:00:17	25	0,9	9	21	150
0:00:18	25	1,0	9	21	150
0:00:19	25	1,0	9	21	150
0:00:20	25	1,0	9	21	150
0:00:21	25	1,0	9	22	150
0:00:22	25	1,0	9	22	150
0:00:23	25	1,0	9	22	150
0:00:24	25	1,1	9	22	150
0:00:25	25	1,2	9	22	150
0:00:26	25	1,2	9	22	150
0:00:27	25	1,2	9	22	150
0:00:28	25	1,2	9	22	150
0:00:29	25	1,2	9	22	150
0:00:30	25	1,2	9	22	150
0:00:31	25	1,2	9	22	150
0:00:32	25	1,2	9	22	150
0:00:33	25	1,2	9	22	150
0:00:34	25	1,3	9	22	150
0:00:35	25	1,3	9	22	150
0:00:36	25	1,4	9	22	150
0:00:37	25	1,4	9	22	150
0:00:38	25	1,4	9	22	150
0:00:39	25	1,4	9	22	150
0:00:40	25	1,4	9	22	150
0:00:41	25	1,4	9	22	150
0:00:42	25	1,4	8	22	150
0:00:43	25	1,4	8	22	150
0:00:44	25	1,4	8	22	150
0:00:45	25	1,5	9	22	150
0:00:46	25	1,5	9	22	150
0:00:47	25	1,5	9	23	150
0:00:48	25	1,6	9	23	150
0:00:49	25	1,6	9	23	150
0:00:50	25	1,7	9	23	150
0:00:51	25	1,7	9	23	150
0:00:52	25	1,7	9	23	150
0:00:53	25	1,7	9	23	150
0:00:54	25	1,7	9	23	150
0:00:55	25	1,7	9	23	150
0:00:56	25	1,7	9	23	150
0:00:57	25	1,7	9	23	150
0:00:58	25	1,7	9	23	150
0:00:59	25	1,7	8	23	150
0:01:00	25	1,8	8	23	150
0:01:01	25	1,8	8	23	150
0:01:02	25	1,8	8	23	150
0:01:03	25	1,8	8	23	150
0:01:04	25	1,8	8	23	150
0:01:05	25	1,8	8	23	150
0:01:06	25	1,8	8	23	150
0:01:07	25	1,8	8	23	150
0:01:08	25	1,9	8	23	150
0:01:09	25	1,9	8	24	150
0:01:10	25	1,9	8	24	150
0:01:11	25	1,9	8	24	150
0:01:12	25	2,0	8	24	150
0:01:13	25	2,1	8	24	150
0:01:14	25	2,2	8	24	150
0:01:15	25	2,2	8	24	150
0:01:16	25	2,2	8	24	150
0:01:17	25	2,2	8	24	150
0:01:18	25	2,2	8	24	150
0:01:19	25	2,2	8	24	150
0:01:20	25	2,2	8	24	150
0:01:21	25	2,2	8	24	150
0:01:22	25	2,2	8	24	150
0:01:23	25	2,3	8	24	150
0:01:24	25	2,3	8	24	150
0:01:25	25	2,3	8	24	150
0:01:26	25	2,3	8	24	150
0:01:27	25	2,3	8	24	150
0:01:28	25	2,3	8	24	150
0:01:29	25	2,3	8	24	150
0:01:30	25	2,3	8	24	150
0:01:31	25	2,3	8	24	150
0:01:32	25	2,4	8	24	150
0:01:33	25	2,4	8	24	150
0:01:34	25	2,4	8	25	150
0:01:35	25	2,4	8	25	150
0:01:36	25	2,4	8	25	150
0:01:37	25	2,4	8	25	150
0:01:38	25	2,4	8	25	150
0:01:39	25	2,4	8	25	150
0:01:40	25	2,4	8	25	150
0:01:41	25	2,4	8	25	150
0:01:42	25	2,5	8	25	150
0:01:43	25	2,5	8	25	150
0:01:44	25	2,5	8	25	150
0:01:45	25	2,5	8	25	150
0:01:46	25	2,5	8	25	150
0:01:47	25	2,5	8	25	150
0:01:48	25	2,5	8	25	150
0:01:49	25	2,5	8	25	150
0:01:50	25	2,6	8	25	150
0:01:51	25	2,7	8	25	150
0:01:52	25	2,8	8	25	150
0:01:53	25	2,8	8	25	150
0:01:54	25	2,8	8	25	150
0:01:55	25	2,8	8	26	150
0:01:56	25	2,8	8	26	150
0:01:57	25	2,8	8	26	150
0:01:58	25	2,9	8	26	150
0:01:59	25	2,9	8	26	150
0:02:00	25	2,9	8	26	150
0:02:01	25	2,9	8	26	150
0:02:02	25	2,9	8	26	150
0:02:03	25	2,9	8	26	150
0:02:04	25	2,9	8	26	150
0:02:05	25	2,9	8	26	150
0:02:06	25	2,9	8	26	150
0:02:07	25	2,9	8	26	150
0:02:08	25	3,0	8	26	150
0:02:09	25	3,0	8	26	150
0:02:10	25	3,0	8	26	150
0:02:11	25	3,0	8	26	150
0:02:12	25	3,0	8	26	150
0:02:13	25	3,0	8	26	150
0:02:14	25	3,0	8	26	150
0:02:15	25	3,0	8	26	150
0:02:16	25	3,0	8	26	150
0:02:17	25	3,0	8	26	150
0:02:18	25	3,0	8	26	150
0:02:19	25	3,1	8	26	150
0:02:20	25	3,1	8	26	150
0:02:21	25	3,1	8	26	150
0:02:22	25	3,1	8	26	150
0:02:23	25	3,3	8	26	150
0:02:24	25	3,4	8	26	150
0:02:25	25	3,5	8	26	150
0:02:26	25	3,5	8	26	150
0:02:27	25	3,5	8	26	150
0:02:28	25	3,5	8	27	150
0:02:29	25	3,5	8	26	150
0:02:30	25	3,5	8	27	150
0:02:31	25	3,5	8	27	150
0:02:32	25	3,6	8	27	150
0:02:33	25	3,6	8	27	150
0:02:34	25	3,6	8	27	150
0:02:35	25	3,6	8	27	150
0:02:36	25	3,6	8	27	150
0:02:37	25	3,6	8	27	150
0:02:38	25	3,6	8	27	150
0:02:39	25	3,6	8	27	150
0:02:40	25	3,6	8	27	150
0:02:41	25	3,6	8	27	150
0:02:42	25	3,6	8	27	150
0:02:43	25	3,6	8	27	150
0:02:44	25	3,6	8	27	150
0:02:45	25	3,6	8	27	150
0:02:46	25	3,7	8	27	150
0:02:47	25	3,7	8	27	150
0:02:48	25	3,7	8	27	150
0:02:49	25	3,7	8	27	150
0:02:50	25	3,7	8	27	150
0:02:51	25	3,7	8	27	150
0:02:52	25	3,7	8	27	150
0:02:53	25	3,7	8	27	150
0:02:54	25	3,7	8	27	150
0:02:55	25	3,7	8	27	150
0:02:56	25	3,7	8	27	150
0:02:57	25	3,7	8	27	150
0:02:58	25	3,7	8	27	150
0:02:59	25	3,7	8	27	150
0:03:00	25	3,7	8	27	150
0:03:01	25	3,7	8	27	150
0:03:02	25	3,7	8	27	150
0:03:03	25	3,8	8	27	150
0:03:04	25	3,8	8	27	150
0:03:05	25	3,8	8	27	150
0:03:06	25	3,9	8	27	150
0:03:07	25	3,9	8	27	150
0:03:08	25	3,9	8	27	150
0:03:09	25	3,9	8	27	150
0:03:10	25	3,9	8	27	150
0:03:11	25	4,1	8	27	150
0:03:12	25	4,2	8	27	150
0:03:13	25	4,2	8	27	150
0:03:14	25	4,2	8	27	150
0:03:15	25	4,2	8	27	150
0:03:16	25	4,2	8	27	150
0:03:17	25	4,2	8	27	150
0:03:18	25	4,2	8	27	150
0:03:19	25	4,2	8	27	150
0:03:20	25	4,2	8	27	150
0:03:21	25	4,2	8	27	150
0:03:22	25	4,3	8	27	150
0:03:23	25	4,3	8	27	150
0:03:24	25	4,3	8	27	150
0:03:25	25	4,3	8	27	150
0:03:26	25	4,3	8	27	150
0:03:27	25	4,3	8	27	150
0:03:28	25	4,3	8	27	150
0:03:29	25	4,3	8	27	150
0:03:30	25	4,3	8	27	150
0:03:31	25	4,3	8	27	150
0:03:32	25	4,3	8	27	150
0:03:33	25	4,3	8	27	150
0:03:34	25	4,3	8	27	150
0:03:35	25	4,3	8	27	150
0:03:36	25	4,3	8	27	150
0:03:37	25	4,4	8	27	150
0:03:38	25	4,4	8	27	150
0:03:39	25	4,4	8	27	150
0:03:40	25	4,4	8	27	150
0:03:41	25	4,4	8	27	150
0:03:42	25	4,4	8	27	150
0:03:43	25	4,4	8	27	150
0:03:44	25	4,4	8	27	150
0:03:45	25	4,7	8	28	150
0:03:46	25	4,8	8	27	150
0:03:47	25	4,9	8	27	150
0:03:48	25	4,9	8	27	150
0:03:49	25	4,9	8	27	150
0:03:50	25	4,9	8	28	150
0:03:51	25	4,9	8	27	150
0:03:52	25	4,9	8	28	150
0:03:53	25	4,9	8	27	150
0:03:54	25	4,9	8	27	150
0:03:55	25	4,9	8	27	150
0:03:56	25	4,9	8	27	150
0:03:57	25	4,9	8	27	150
0:03:58	25	4,9	8	27	150
0:03:59	25	4,9	8	27	150
0:04:00	25	4,9	8	27	150
0:04:01	25	4,9	8	27	150
0:04:02	25	4,9	8	27	150
0:04:03	25	4,9	8	27	150
0:04:04	25	4,9	8	27	150
0:04:05	25	4,9	8	27	150
0:04:06	25	4,9	8	27	150
0:04:07	25	4,9	8	27	150
0:04:08	25	4,9	8	27	150
0:04:09	25	4,9	8	27	150
0:04:10	25	4,9	8	27	150
0:04:11	25	4,9	8	27	150
0:04:12	25	4,9	8	27	150
0:04:13	25	4,9	8	27	150
0:04:14	25	4,9	8	27	150
0:04:15	25	5,0	8	27	150
0:04:16	25	5,3	8	27	150
0:04:17	25	5,3	8	27	150
0:04:18	25	5,4	8	27	150
0:04:19	25	5,4	8	27	150
0:04:20	25	5,4	8	27	150
0:04:21	25	5,4	8	27	150
0:04:22	25	5,4	8	27	150
0:04:23	25	5,4	8	27	150
0:04:24	25	5,4	8	27	150
0:04:25	25	5,4	8	27	150
0:04:26	25	5,4	8	27	150
0:04:27	25	5,4	8	27	150
0:04:28	25	5,4	8	27	150
0:04:29	25	5,4	8	27	150
0:04:30	25	5,4	8	27	150
0:04:31	25	5,4	8	27	150
0:04:32	25	5,4	8	27	150
0:04:33	25	5,4	8	27	150
0:04:34	25	5,4	8	27	150
0:04:35	25	5,4	8	27	150
0:04:36	25	5,4	8	27	150
0:04:37	25	5,4	8	27	150
0:04:38	25	5,4	8	27	150
0:04:39	25	5,3	8	27	150
0:04:40	25	5,4	8	27	150
0:04:41	25	5,4	8	27	150
0:04:42	25	5,4	8	27	150
0:04:43	25	5,5	8	27	150
0:04:44	25	5,7	8	27	150
0:04:45	25	5,8	8	27	150
0:04:46	25	5,8	8	27	150
0:04:47	25	5,8	8	27	150
0:04:48	25	5,8	8	27	150
0:04:49	25	5,8	8	27	150
0:04:50	25	5,8	8	27	150
0:04:51	25	5,8	8	27	150
0:04:52	25	5,8	8	27	150
0:04:53	25	5,8	8	27	150
0:04:54	25	5,8	8	27	150
0:04:55	25	5,8	8	27	150
0:04:56	25	5,8	8	27	150
0:04:57	25	5,8	8	27	150
0:04:58	25	5,8	8	27	150
0:04:59	25	5,8	8	27	150
0:05:00	25	5,8	8	27	150
0:05:01	25	5,8	8	26	150
0:05:02	25	5,8	8	27	150
0:05:03	25	5,8	8	26	150
0:05:04	25	5,8	8	26	150
0:05:05	25	5,8	8	26	150
0:05:06	25	5,8	8	26	150
0:05:07	25	5,8	8	26	150
0:05:08	25	5,8	8	26	150
0:05:09	25	5,8	8	26	150
0:05:10	25	5,9	8	26	150
0:05:11	25	6,1	8	27	150
0:05:12	25	6,2	8	26	150
0:05:13	25	6,3	8	26	150
0:05:14	25	6,3	8	27	150
0:05:15	25	6,3	8	26	150
0:05:16	25	6,3	8	27	150
0:05:17	25	6,3	8	27	150
0:05:18	25	6,3	8	27	150
0:05:19	25	6,3	8	27	150
0:05:20	25	6,3	8	26	150
0:05:21	25	6,3	8	26	150
0:05:22	25	6,3	8	26	150
0:05:23	25	6,3	8	26	150
0:05:24	25	6,3	8	26	150
0:05:25	25	6,3	8	26	150
0:05:26	25	6,3	8	26	150
0:05:27	25	6,3	8	26	150
0:05:28	25	6,3	7	26	150
0:05:29	25	6,3	8	26	150
0:05:30	25	6,3	8	26	150
0:05:31	25	6,3	8	26	150
0:05:32	25	6,3	8	26	150
0:05:33	25	6,3	7	26	150
0:05:34	25	6,3	8	26	150
0:05:35	25	6,3	8	26	150
0:05:36	25	6,3	8	26	150
0:05:37	25	6,3	8	26	150
0:05:38	25	6,3	8	26	150
0:05:39	25	6,6	8	26	150
0:05:40	25	6,7	8	26	150
0:05:41	25	6,8	8	26	150
0:05:42	25	6,8	8	27	150
0:05:43	25	6,8	8	27	150
0:05:44	25	6,8	8	27	150
0:05:45	25	6,8	8	26	150
0:05:46	25	6,8	8	27	150
0:05:47	25	6,8	8	26	150
0:05:48	25	6,8	8	26	150
0:05:49	25	6,8	8	26	150
0:05:50	25	6,8	8	26	150
0:05:51	25	6,7	8	26	150
0:05:52	25	6,8	8	26	150
0:05:53	25	6,7	8	26	150
0:05:54	25	6,7	8	26	150
0:05:55	25	6,7	8	26	150
0:05:56	25	6,7	8	26	150
0:05:57	25	6,7	8	26	150
0:05:58	25	6,7	8	26	150
0:05:59	25	6,7	8	26	150
0:06:00	25	6,7	8	26	150
0:06:01	25	6,7	8	26	150
0:06:02	25	6,7	8	26	150
0:06:03	25	6,8	8	26	150
0:06:04	25	6,8	8	26	150
0:06:05	25	6,8	8	26	150
0:06:06	25	7,1	8	26	150
0:06:07	25	7,2	8	26	150
0:06:08	25	7,2	8	26	150
0:06:09	25	7,2	8	26	150
0:06:10	25	7,2	8	26	150
0:06:11	26	7,2	8	26	150
0:06:12	26	7,2	8	26	150
0:06:13	26	7,2	8	26	150
0:06:14	25	7,2	8	26	150
0:06:15	25	7,2	8	26	150
0:06:16	25	7,2	8	26	150
0:06:17	25	7,2	8	26	150
0:06:18	26	7,2	7	26	150
0:06:19	26	7,2	8	26	150
0:06:20	26	7,2	7	26	150
0:06:21	26	7,2	8	26	150
0:06:22	26	7,2	7	26	150
0:06:23	26	7,2	8	26	150
0:06:24	26	7,2	8	26	150
0:06:25	26	7,2	7	26	150
0:06:26	26	7,2	8	26	150
0:06:27	26	7,2	7	26	150
0:06:28	26	7,2	7	26	150
0:06:29	26	7,2	7	26	150
0:06:30	26	7,2	7	26	150
0:06:31	26	7,2	7	26	150
0:06:32	26	7,3	7	26	150
0:06:33	26	7,4	7	26	150
0:06:34	26	7,5	8	26	150
0:06:35	26	7,5	8	26	150
0:06:36	26	7,5	8	26	150
0:06:37	26	7,5	8	26	150
0:06:38	26	7,5	8	26	150
0:06:39	26	7,5	8	26	150
0:06:40	26	7,5	8	26	150
0:06:41	26	7,5	8	26	150
0:06:42	26	7,5	8	26	150
0:06:43	26	7,5	8	26	150
0:06:44	26	7,5	8	26	150
0:06:45	26	7,5	8	26	150
0:06:46	26	7,5	8	26	150
0:06:47	26	7,6	8	26	150
0:06:48	26	7,7	8	26	150
0:06:49	26	7,7	8	26	150
0:06:50	26	7,7	8	26	150
0:06:51	26	7,7	8	26	150
0:06:52	26	7,7	8	26	150
0:06:53	26	7,7	8	26	150
0:06:54	26	7,7	8	26	150
0:06:55	26	7,7	8	26	150
0:06:56	26	7,7	8	26	150
0:06:57	26	7,7	8	26	150
0:06:58	26	7,7	8	26	150
0:06:59	26	7,7	8	26	150
0:07:00	26	7,7	8	26	150
0:07:01	26	7,8	8	26	150
0:07:02	26	8,0	8	26	150
0:07:03	26	8,1	8	26	150
0:07:04	26	8,1	8	26	150
0:07:05	26	8,2	8	26	150
0:07:06	26	8,2	8	26	150
0:07:07	26	8,2	8	26	150
0:07:08	26	8,2	8	26	150
0:07:09	26	8,1	8	26	150
0:07:10	26	8,2	8	26	150
0:07:11	26	8,2	8	26	150
0:07:12	26	8,1	8	26	150
0:07:13	26	8,1	8	26	150
0:07:14	26	8,1	8	26	150
0:07:15	26	8,1	8	26	150
0:07:16	26	8,1	8	26	150
0:07:17	26	8,1	8	26	150
0:07:18	26	8,1	8	26	150
0:07:19	26	8,1	8	26	150
0:07:20	26	8,1	8	26	150
0:07:21	26	8,1	8	26	150
0:07:22	26	8,1	8	26	150
0:07:23	26	8,1	8	26	150
0:07:24	26	8,1	8	26	150
0:07:25	26	8,1	8	26	150
0:07:26	26	8,1	8	26	150
0:07:27	26	8,1	8	26	150
0:07:28	26	8,2	8	26	150
0:07:29	26	8,5	8	26	150
0:07:30	26	8,6	8	26	150
0:07:31	26	8,6	8	26	150
0:07:32	26	8,6	8	26	150
0:07:33	26	8,6	8	26	150
0:07:34	26	8,6	8	26	150
0:07:35	26	8,6	8	26	150
0:07:36	26	8,6	8	26	150
0:07:37	26	8,6	8	26	150
0:07:38	26	8,6	8	26	150
0:07:39	26	8,6	8	26	150
0:07:40	26	8,6	8	26	150
0:07:41	26	8,6	8	26	150
0:07:42	26	8,6	8	26	150
0:07:43	26	8,6	8	26	150
0:07:44	26	8,6	8	26	150
0:07:45	26	8,6	8	26	150
0:07:46	26	8,6	8	26	150
0:07:47	26	8,6	8	26	150
0:07:48	26	8,6	8	26	150
0:07:49	26	8,6	8	26	150
0:07:50	26	8,6	8	26	150
0:07:51	26	8,6	8	26	150
0:07:52	26	8,6	8	26	150
0:07:53	26	8,6	8	26	150
0:07:54	26	8,6	8	26	150
0:07:55	26	8,6	8	26	150
0:07:56	26	8,8	8	26	150
0:07:57	26	9,0	8	26	150
0:07:58	26	9,0	8	26	150
0:07:59	26	9,1	8	26	150
0:08:00	26	9,1	8	26	150
0:08:01	26	9,1	8	26	150
0:08:02	26	9,1	8	26	150
0:08:03	26	9,1	8	26	150
0:08:04	26	9,1	8	26	150
0:08:05	26	9,1	8	26	150
0:08:06	26	9,1	8	26	150
0:08:07	26	9,1	8	26	150
0:08:08	26	9,1	8	26	150
0:08:09	26	9,1	8	26	150
0:08:10	26	9,1	8	26	150
0:08:11	26	9,1	8	26	150
0:08:12	26	9,1	8	26	150
0:08:13	26	9,1	8	26	150
0:08:14	26	9,1	8	26	150
0:08:15	26	9,1	8	26	150
0:08:16	26	9,1	8	26	150
0:08:17	26	9,1	8	26	150
0:08:18	26	9,1	8	26	150
0:08:19	26	9,1	8	26	150
0:08:20	26	9,1	8	26	150
0:08:21	26	9,1	8	26	150
0:08:22	26	9,1	8	26	150
0:08:23	26	9,1	8	26	150
0:08:24	26	9,1	8	26	150
0:08:25	26	9,2	8	26	150
0:08:26	26	9,4	8	26	150
0:08:27	26	9,5	8	26	150
0:08:28	26	9,6	8	26	150
0:08:29	26	9,6	8	26	150
0:08:30	26	9,6	8	26	150
0:08:31	26	9,6	8	26	150
0:08:32	26	9,6	8	26	150
0:08:33	26	9,6	8	26	150
0:08:34	26	9,6	8	26	150
0:08:35	26	9,6	8	26	150
0:08:36	26	9,6	8	26	150
0:08:37	26	9,6	8	26	150
0:08:38	26	9,6	8	26	150
0:08:39	26	9,6	8	26	150
0:08:40	26	9,6	8	26	150
0:08:41	26	9,6	8	26	150
0:08:42	26	9,6	8	26	150
0:08:43	26	9,6	8	26	150
0:08:44	26	9,6	8	26	150
0:08:45	26	9,6	8	26	150
0:08:46	26	9,6	8	26	150
0:08:47	26	9,5	8	26	150
0:08:48	26	9,5	8	26	150
0:08:49	26	9,5	8	26	150
0:08:50	26	9,5	8	26	150
0:08:51	26	9,5	8	26	150
0:08:52	26	9,6	8	26	150
0:08:53	26	9,9	8	26	150
0:08:54	26	10,0	8	26	150
0:08:55	26	10,0	8	26	150
0:08:56	26	10,0	8	26	150
0:08:57	26	10,0	8	26	150
0:08:58	26	10,0	8	26	150
0:08:59	26	10,0	8	26	150
0:09:00	26	10,0	8	26	150
0:09:01	26	10,0	8	26	150
0:09:02	26	10,0	8	26	150
0:09:03	26	10,0	8	26	150
0:09:04	26	10,0	8	26	150
0:09:05	26	10,0	8	26	150
0:09:06	26	10,0	8	26	150
0:09:07	26	10,0	8	26	150
0:09:08	26	10,0	8	26	150
0:09:09	26	10,0	8	26	150
0:09:10	26	10,0	8	26	150
0:09:11	26	10,0	8	26	150
0:09:12	26	10,0	8	26	150
0:09:13	26	10,0	8	26	150
0:09:14	26	10,0	8	26	150
0:09:15	26	10,0	8	26	150
0:09:16	26	10,0	8	26	150
0:09:17	26	10,0	8	26	150
0:09:18	26	10,0	8	26	150
0:09:19	26	10,2	8	26	150
0:09:20	26	10,4	7	26	150
0:09:21	26	10,4	8	26	150
0:09:22	26	10,5	7	26	150
0:09:23	26	10,5	7	26	150
0:09:24	26	10,5	7	26	150
0:09:25	26	10,5	8	26	150
0:09:26	26	10,5	7	26	150
0:09:27	26	10,5	7	26	150
0:09:28	26	10,5	7	26	150
0:09:29	26	10,5	7	26	150
0:09:30	26	10,5	7	26	150
0:09:31	26	10,5	7	26	150
0:09:32	26	10,5	7	26	150
0:09:33	26	10,5	7	26	150
0:09:34	26	10,5	7	26	150
0:09:35	26	10,5	7	26	150
0:09:36	26	10,5	7	26	150
0:09:37	26	10,5	7	26	150
0:09:38	26	10,5	7	26	150
0:09:39	26	10,5	7	26	150
0:09:40	26	10,5	7	26	150
0:09:41	26	10,5	7	26	150
0:09:42	26	10,5	7	26	150
0:09:43	26	10,5	7	26	150
0:09:44	26	10,4	7	26	150
0:09:45	26	10,4	7	26	150
0:09:46	26	10,5	7	26	150
0:09:47	26	10,8	7	26	150
0:09:48	26	10,9	7	26	150
0:09:49	26	10,9	7	26	150
0:09:50	26	10,9	7	26	150
0:09:51	26	10,9	7	26	150
0:09:52	26	10,9	7	26	150
0:09:53	26	10,9	7	26	150
0:09:54	26	10,9	7	26	150
0:09:55	26	10,9	7	26	150
0:09:56	26	10,9	7	26	150
0:09:57	26	10,9	7	26	150
0:09:58	26	10,9	7	26	150
0:09:59	26	10,9	7	26	150
0:10:00	26	10,9	7	26	150
0:10:01	26	10,9	7	26	150
0:10:02	26	10,9	7	26	150
0:10:03	26	10,9	7	26	150
0:10:04	26	10,9	7	26	150
0:10:05	26	10,9	7	26	150
0:10:06	26	10,9	7	26	150
0:10:07	26	10,9	7	26	150
0:10:08	26	10,9	7	26	150
0:10:09	26	10,9	7	26	150
0:10:10	26	10,9	7	26	150
0:10:11	26	10,9	7	26	150
0:10:12	26	10,9	7	26	150
0:10:13	26	10,9	7	26	150
0:10:14	26	11,1	7	26	150
0:10:15	26	11,3	7	26	150
0:10:16	26	11,4	7	26	150
0:10:17	26	11,4	7	26	150
0:10:18	26	11,4	7	26	150
0:10:19	26	11,4	7	26	150
0:10:20	26	11,4	7	26	150
0:10:21	26	11,4	7	26	150
0:10:22	26	11,4	7	26	150
0:10:23	26	11,4	7	26	150
0:10:24	26	11,4	7	26	150
0:10:25	26	11,4	7	26	150
0:10:26	26	11,4	7	26	150
0:10:27	26	11,4	7	26	150
0:10:28	26	11,4	7	26	150
0:10:29	26	11,4	7	26	150
0:10:30	26	11,4	7	26	150
0:10:31	26	11,4	7	26	150
0:10:32	26	11,4	7	26	150
0:10:33	26	11,4	7	26	150
0:10:34	26	11,4	7	26	150
0:10:35	26	11,4	7	26	150
0:10:36	26	11,4	7	26	150
0:10:37	26	11,4	7	26	150
0:10:38	26	11,4	7	26	150
0:10:39	26	11,4	7	26	150
0:10:40	26	11,4	7	26	150
0:10:41	26	11,4	7	26	150
0:10:42	26	11,5	7	26	150
0:10:43	26	11,7	7	26	150
0:10:44	26	11,8	7	26	150
0:10:45	26	11,8	8	26	150
0:10:46	26	11,8	8	26	150
0:10:47	26	11,8	7	26	150
0:10:48	26	11,8	7	26	150
0:10:49	26	11,8	7	26	150
0:10:50	26	11,8	7	26	150
0:10:51	26	11,8	7	26	150
0:10:52	26	11,8	7	26	150
0:10:53	26	11,8	7	26	150
0:10:54	26	11,8	7	26	150
0:10:55	26	11,8	7	26	150
0:10:56	26	11,8	7	26	150
0:10:57	26	11,8	7	26	150
0:10:58	26	11,8	7	26	150
0:10:59	26	11,8	7	26	150
0:11:00	26	11,8	7	26	150
0:11:01	26	11,8	7	26	150
0:11:02	26	11,8	7	26	150
0:11:03	26	11,8	7	26	150
0:11:04	26	11,9	7	26	150
0:11:05	26	11,9	7	26	150
0:11:06	26	11,9	7	26	150
0:11:07	26	11,9	7	26	150
0:11:08	26	11,9	7	26	150
0:11:09	26	12,0	7	26	150
0:11:10	26	12,1	7	26	150
0:11:11	26	12,1	7	26	150
0:11:12	26	12,2	7	26	150
0:11:13	26	12,2	7	26	150
0:11:14	26	12,2	7	26	150
0:11:15	26	12,2	7	26	150
0:11:16	26	12,2	7	26	150
0:11:17	26	12,2	7	26	150
0:11:18	26	12,2	7	26	150
0:11:19	26	12,2	7	26	150
0:11:20	26	12,2	7	26	150
0:11:21	26	12,2	7	27	150
0:11:22	26	12,2	7	26	150
0:11:23	26	12,2	7	26	150
0:11:24	26	12,2	7	26	150
0:11:25	26	12,2	7	26	150
0:11:26	26	12,4	7	26	150
0:11:27	26	12,4	7	26	150
0:11:28	26	12,4	7	26	150
0:11:29	26	12,4	7	26	150
0:11:30	26	12,4	7	26	150
0:11:31	26	12,4	7	26	150
0:11:32	26	12,4	7	26	150
0:11:33	26	12,4	7	26	150
0:11:34	26	12,4	7	26	150
0:11:35	26	12,4	7	26	150
0:11:36	26	12,4	7	26	150
0:11:37	26	12,4	7	26	150
0:11:38	26	12,4	7	26	150
0:11:39	26	12,4	7	26	150
0:11:40	26	12,4	7	26	150
0:11:41	26	12,4	7	26	150
0:11:42	26	12,4	7	26	150
0:11:43	26	12,7	7	26	150
0:11:44	26	12,8	7	26	150
0:11:45	26	12,9	7	26	150
0:11:46	26	12,9	7	26	150
0:11:47	26	12,9	7	27	150
0:11:48	26	12,9	7	26	150
0:11:49	26	12,9	7	26	150
0:11:50	26	12,9	7	27	150
0:11:51	26	12,9	7	27	150
0:11:52	26	12,9	7	27	150
0:11:53	26	12,9	7	26	150
0:11:54	26	12,9	7	26	150
0:11:55	26	12,9	7	27	150
0:11:56	26	12,9	7	26	150
0:11:57	26	12,9	7	27	150
0:11:58	26	12,9	7	26	150
0:11:59	26	12,9	7	27	150
0:12:00	26	12,9	7	26	150
0:12:01	26	12,9	7	26	150
0:12:02	26	12,9	7	26	150
0:12:03	26	12,9	7	26	150
0:12:04	26	12,9	7	26	150
0:12:05	26	12,9	7	26	150
0:12:06	26	12,9	8	26	150
0:12:07	26	12,9	8	26	150
0:12:08	26	12,9	8	26	150
0:12:09	26	12,9	7	26	150
0:12:10	26	12,9	7	27	150
0:12:11	26	12,9	7	26	150
0:12:12	26	13,0	7	26	150
0:12:13	26	13,1	7	26	150
0:12:14	26	13,2	7	26	150
0:12:15	26	13,2	7	26	150
0:12:16	26	13,2	8	26	150
0:12:17	26	13,2	8	26	150
0:12:18	26	13,2	8	26	150
0:12:19	26	13,2	7	27	150
0:12:20	26	13,2	8	27	150
0:12:21	26	13,2	7	27	150
0:12:22	26	13,2	8	27	150
0:12:23	26	13,2	7	27	150
0:12:24	26	13,2	8	27	150
0:12:25	26	13,2	7	27	150
0:12:26	26	13,2	8	26	150
0:12:27	26	13,2	7	26	150
0:12:28	26	13,3	8	26	150
0:12:29	26	13,4	7	26	150
0:12:30	26	13,4	7	27	150
0:12:31	26	13,4	7	26	150
0:12:32	26	13,4	7	27	150
0:12:33	26	13,4	7	27	150
0:12:34	26	13,4	7	27	150
0:12:35	26	13,4	7	26	150
0:12:36	26	13,4	7	27	150
0:12:37	26	13,4	7	26	150
0:12:38	26	13,4	7	26	150
0:12:39	26	13,4	7	27	150
0:12:40	26	13,4	7	27	150
0:12:41	26	13,4	7	27	150
0:12:42	26	13,4	7	26	150
0:12:43	26	13,4	7	27	150
0:12:44	26	13,6	7	26	150
0:12:45	26	13,6	7	27	150
0:12:46	26	13,7	7	27	150
0:12:47	26	13,7	7	27	150
0:12:48	26	13,7	7	27	150
0:12:49	26	13,7	7	27	150
0:12:50	26	13,7	7	27	150
0:12:51	26	13,7	7	27	150
0:12:52	26	13,7	7	26	150
0:12:53	26	13,7	7	27	150
0:12:54	26	13,7	7	27	150
0:12:55	26	13,8	8	26	150
0:12:56	26	14,0	8	27	150
0:12:57	26	14,0	8	27	150
0:12:58	26	14,0	8	27	150
0:12:59	26	14,0	8	27	150
0:13:00	26	14,0	8	27	150
0:13:01	26	14,0	8	27	150
0:13:02	26	14,0	8	27	150
0:13:03	26	14,0	8	27	150
0:13:04	26	14,0	8	27	150
0:13:05	26	14,0	8	27	150
0:13:06	26	14,0	8	27	150
0:13:07	26	14,0	8	27	150
0:13:08	26	14,0	8	27	150
0:13:09	26	14,0	8	27	150
0:13:10	26	14,0	8	26	150
0:13:11	26	14,0	8	27	150
0:13:12	26	14,0	8	27	150
0:13:13	26	14,0	8	27	150
0:13:14	26	14,0	8	27	150
0:13:15	26	14,1	8	26	150
0:13:16	26	14,1	8	27	150
0:13:17	26	14,1	8	27	150
0:13:18	26	14,2	8	27	150
0:13:19	26	14,2	8	27	150
0:13:20	26	14,2	8	27	150
0:13:21	26	14,2	8	27	150
0:13:22	26	14,2	8	27	150
0:13:23	26	14,2	8	27	150
0:13:24	26	14,2	8	27	150
0:13:25	26	14,3	8	27	150
0:13:26	26	14,3	8	27	150
0:13:27	26	14,3	8	27	150
0:13:28	26	14,3	7	27	150
0:13:29	26	14,3	7	27	150
0:13:30	26	14,5	7	27	150
0:13:31	26	14,6	7	27	150
0:13:32	26	14,6	7	27	150
0:13:33	26	14,6	7	27	150
0:13:34	26	14,6	7	27	150
0:13:35	26	14,6	7	27	150
0:13:36	26	14,6	7	27	150
0:13:37	26	14,6	7	27	150
0:13:38	26	14,6	7	27	150
0:13:39	26	14,6	7	27	150
0:13:40	26	14,6	7	27	150
0:13:41	26	14,6	7	27	150
0:13:42	26	14,6	7	27	150
0:13:43	26	14,6	7	27	150
0:13:44	26	14,6	7	27	150
0:13:45	26	14,6	7	27	150
0:13:46	26	14,6	7	27	150
0:13:47	26	14,6	7	27	150
0:13:48	26	14,6	7	27	150
0:13:49	26	14,6	7	27	150
0:13:50	26	14,6	7	27	150
0:13:51	26	14,6	7	27	150
0:13:52	26	14,6	7	27	150
0:13:53	26	14,6	7	27	150
0:13:54	26	14,6	7	27	150
0:13:55	26	14,6	7	27	150
0:13:56	26	14,9	7	27	150
0:13:57	26	15,0	7	27	150
0:13:58	26	15,1	7	27	150
0:13:59	26	15,1	7	27	150
0:14:00	26	15,1	8	27	150
0:14:01	26	15,1	7	27	150
0:14:02	26	15,1	7	27	150
0:14:03	26	15,1	7	27	150
0:14:04	26	15,1	7	27	150
0:14:05	26	15,1	7	27	150
0:14:06	26	15,1	7	27	150
0:14:07	26	15,1	7	27	150
0:14:08	26	15,1	7	27	150
0:14:09	26	15,1	7	27	150
0:14:10	26	15,1	7	27	150
0:14:11	26	15,1	7	27	150
0:14:12	26	15,1	7	27	150
0:14:13	26	15,1	7	27	150
0:14:14	26	15,1	7	27	150
0:14:15	26	15,1	7	27	150
0:14:16	26	15,1	7	27	150
0:14:17	26	15,1	7	27	150
0:14:18	26	15,1	7	27	150
0:14:19	26	15,1	7	27	150
0:14:20	26	15,1	7	27	150
0:14:21	26	15,1	7	27	150
0:14:22	26	15,1	7	27	150
0:14:23	26	15,2	7	27	150
0:14:24	26	15,4	7	27	150
0:14:25	26	15,4	7	27	150
0:14:26	26	15,4	7	27	150
0:14:27	26	15,5	7	27	150
0:14:28	27	15,5	7	27	150
0:14:29	26	15,5	7	27	150
0:14:30	26	15,5	7	27	150
0:14:31	26	15,5	7	27	150
0:14:32	26	15,5	7	27	150
0:14:33	27	15,5	7	27	150
0:14:34	26	15,5	7	27	150
0:14:35	26	15,5	7	27	150
0:14:36	26	15,4	7	27	150
0:14:37	26	15,5	7	27	150
0:14:38	26	15,5	7	27	150
0:14:39	27	15,5	7	27	150
0:14:40	27	15,5	7	27	150
0:14:41	26	15,5	7	27	150
0:14:42	26	15,6	7	27	150
0:14:43	27	15,6	7	27	150
0:14:44	26	15,6	7	27	150
0:14:45	27	15,6	7	27	150
0:14:46	27	15,6	7	27	150
0:14:47	27	15,6	7	27	150
0:14:48	27	15,6	7	27	150
0:14:49	27	15,6	7	27	150
0:14:50	27	15,6	7	27	150
0:14:51	27	15,6	7	27	150
0:14:52	27	15,6	7	27	150
0:14:53	27	15,6	7	27	150
0:14:54	27	15,6	7	27	150
0:14:55	27	15,9	7	27	150
0:14:56	27	16,0	7	27	150
0:14:57	27	16,1	7	27	150
0:14:58	27	16,1	7	27	150
0:14:59	27	16,1	7	27	150
0:15:00	27	16,1	7	27	150
0:15:01	27	16,1	7	27	150
0:15:02	27	16,1	7	27	150
0:15:03	27	16,1	7	27	150
0:15:04	27	16,1	7	27	150
0:15:05	27	16,1	7	27	150
0:15:06	27	16,1	7	27	150
0:15:07	27	16,1	7	27	150
0:15:08	27	16,1	7	27	150
0:15:09	27	16,1	7	27	150
0:15:10	27	16,1	7	27	150
0:15:11	27	16,1	7	27	150
0:15:12	27	16,1	7	27	150
0:15:13	27	16,1	7	27	150
0:15:14	27	16,1	7	27	150
0:15:15	27	16,1	7	27	150
0:15:16	27	16,1	7	27	150
0:15:17	27	16,1	7	27	150
0:15:18	27	16,1	7	27	150
0:15:19	27	16,1	7	27	150
0:15:20	27	16,1	7	27	150
0:15:21	27	16,1	7	27	150
0:15:22	27	16,2	7	27	150
0:15:23	27	16,3	7	27	150
0:15:24	27	16,3	7	27	150
0:15:25	27	16,4	7	27	150
0:15:26	27	16,4	7	27	150
0:15:27	27	16,4	7	27	150
0:15:28	27	16,4	7	27	150
0:15:29	27	16,4	7	27	150
0:15:30	27	16,4	7	27	150
0:15:31	27	16,4	7	27	150
0:15:32	27	16,4	7	27	150
0:15:33	27	16,4	7	27	150
0:15:34	27	16,4	7	27	150
0:15:35	27	16,5	7	27	150
0:15:36	27	16,6	7	27	150
0:15:37	27	16,6	7	27	150
0:15:38	27	16,6	7	27	150
0:15:39	27	16,6	7	27	150
0:15:40	27	16,6	7	27	150
0:15:41	27	16,6	7	27	150
0:15:42	27	16,6	7	27	150
0:15:43	27	16,6	7	27	150
0:15:44	27	16,6	7	27	150
0:15:45	27	16,6	7	27	150
0:15:46	27	16,6	7	27	150
0:15:47	27	16,6	7	27	150
0:15:48	27	16,6	7	27	150
0:15:49	27	16,6	7	27	150
0:15:50	27	16,6	7	27	150
0:15:51	27	16,6	7	27	150
0:15:52	27	16,6	7	27	150
0:15:53	27	16,6	7	27	150
0:15:54	27	16,8	7	27	150
0:15:55	27	16,8	7	27	150
0:15:56	27	16,9	7	27	150
0:15:57	27	16,9	7	27	150
0:15:58	27	16,9	7	27	150
0:15:59	27	16,9	7	27	150
0:16:00	27	16,9	7	27	150
0:16:01	27	16,9	7	27	150
0:16:02	27	16,9	7	27	150
0:16:03	27	16,9	7	27	150
0:16:04	27	16,9	8	27	150
0:16:05	27	16,9	8	27	150
0:16:06	27	17,0	8	27	150
0:16:07	27	17,1	8	27	150
0:16:08	27	17,1	8	27	150
0:16:09	27	17,1	8	27	150
0:16:10	27	17,2	8	27	150
0:16:11	27	17,2	8	27	150
0:16:12	27	17,2	8	27	150
0:16:13	27	17,2	8	27	150
0:16:14	27	17,2	8	27	150
0:16:15	27	17,2	8	27	150
0:16:16	27	17,2	8	27	150
0:16:17	27	17,2	8	27	150
0:16:18	27	17,2	8	27	150
0:16:19	27	17,2	8	27	150
0:16:20	27	17,2	8	27	150
0:16:21	27	17,2	8	27	150
0:16:22	27	17,2	8	27	150
0:16:23	27	17,2	8	27	150
0:16:24	27	17,2	8	27	150
0:16:25	27	17,2	8	27	150
0:16:26	27	17,3	8	27	150
0:16:27	27	17,3	8	27	150
0:16:28	27	17,3	7	27	150
0:16:29	27	17,3	7	27	150
0:16:30	27	17,3	7	27	150
0:16:31	27	17,3	7	27	150
0:16:32	27	17,3	7	27	150
0:16:33	27	17,4	7	27	150
0:16:34	27	17,5	7	27	150
0:16:35	27	17,6	7	27	150
0:16:36	27	17,7	7	27	150
0:16:37	27	17,7	7	27	150
0:16:38	27	17,7	7	27	150
0:16:39	27	17,7	7	27	150
0:16:40	27	17,7	7	27	150
0:16:41	27	17,7	7	27	150
0:16:42	27	17,7	7	27	150
0:16:43	27	17,7	7	27	150
0:16:44	27	17,7	7	27	150
0:16:45	27	17,7	7	27	150
0:16:46	27	17,7	7	27	150
0:16:47	27	17,7	7	27	150
0:16:48	27	17,7	7	27	150
0:16:49	27	17,7	7	27	150
0:16:50	27	17,7	7	27	150
0:16:51	27	17,7	7	27	150
0:16:52	27	17,7	7	27	150
0:16:53	27	17,7	7	27	150
0:16:54	27	17,7	7	27	150
0:16:55	27	17,8	7	27	150
0:16:56	27	17,8	7	27	150
0:16:57	27	17,8	7	27	150
0:16:58	27	17,8	7	27	150
0:16:59	27	17,8	7	27	150
0:17:00	27	17,8	7	27	150
0:17:01	27	17,8	7	27	150
0:17:02	27	17,8	7	27	150
0:17:03	27	17,9	7	27	150
0:17:04	27	18,1	7	27	150
0:17:05	27	18,2	7	27	150
0:17:06	27	18,3	7	27	150
0:17:07	27	18,3	7	27	150
0:17:08	27	18,3	7	27	150
0:17:09	27	18,3	7	27	150
0:17:10	27	18,3	7	27	150
0:17:11	27	18,3	7	27	150
0:17:12	27	18,3	7	27	150
0:17:13	27	18,3	7	27	150
0:17:14	27	18,3	7	27	150
0:17:15	27	18,3	7	27	150
0:17:16	27	18,3	7	27	150
0:17:17	27	18,3	7	27	150
0:17:18	27	18,3	7	27	150
0:17:19	27	18,3	7	27	150
0:17:20	27	18,3	7	27	150
0:17:21	27	18,3	7	27	150
0:17:22	27	18,3	7	27	150
0:17:23	27	18,3	7	27	150
0:17:24	27	18,3	7	27	150
0:17:25	27	18,3	7	27	150
0:17:26	27	18,3	7	27	150
0:17:27	27	18,3	7	27	150
0:17:28	27	18,3	7	27	150
0:17:29	27	18,3	7	27	150
0:17:30	27	18,3	7	27	150
0:17:31	27	18,3	7	27	150
0:17:32	27	18,3	7	27	150
0:17:33	27	18,4	7	27	150
0:17:34	27	18,5	7	27	150
0:17:35	27	18,5	7	27	150
0:17:36	27	18,5	8	27	150
0:17:37	27	18,5	8	27	150
0:17:38	27	18,5	8	27	150
0:17:39	27	18,5	8	27	150
0:17:40	27	18,5	8	27	150
0:17:41	27	18,5	8	27	150
0:17:42	27	18,5	8	27	150
0:17:43	27	18,6	8	27	150
0:17:44	27	18,7	8	27	150
0:17:45	27	18,8	8	27	150
0:17:46	27	18,8	8	27	150
0:17:47	27	18,8	8	27	150
0:17:48	27	18,8	8	27	150
0:17:49	27	18,8	8	27	150
0:17:50	27	18,8	8	27	150
0:17:51	27	18,8	8	27	150
0:17:52	27	18,8	8	27	150
0:17:53	27	18,8	8	27	150
0:17:54	27	18,8	8	27	150
0:17:55	27	18,8	8	27	150
0:17:56	27	18,8	8	27	150
0:17:57	27	18,8	8	27	150
0:17:58	27	18,8	8	27	150
0:17:59	27	18,8	8	27	150
0:18:00	27	18,8	8	27	150
0:18:01	27	18,8	8	27	150
0:18:02	27	18,8	8	27	150
0:18:03	27	18,9	8	27	150
0:18:04	27	19,1	8	27	150
0:18:05	27	19,2	8	27	150
0:18:06	27	19,2	8	27	150
0:18:07	27	19,2	8	27	150
0:18:08	27	19,2	8	27	150
0:18:09	27	19,2	8	27	150
0:18:10	27	19,2	8	27	150
0:18:11	27	19,2	8	27	150
0:18:12	27	19,2	8	27	150
0:18:13	27	19,2	8	27	150
0:18:14	27	19,2	8	27	150
0:18:15	27	19,2	8	27	150
0:18:16	27	19,2	8	27	150
0:18:17	27	19,2	8	27	150
0:18:18	27	19,2	8	27	150
0:18:19	27	19,2	8	27	150
0:18:20	27	19,2	8	27	150
0:18:21	27	19,2	8	27	150
0:18:22	27	19,2	8	27	150
0:18:23	27	19,2	8	27	150
0:18:24	27	19,2	8	27	150
0:18:25	27	19,2	8	27	150
0:18:26	27	19,3	8	27	150
0:18:27	27	19,3	8	27	150
0:18:28	27	19,3	8	27	150
0:18:29	27	19,3	8	27	150
0:18:30	27	19,3	8	27	150
0:18:31	27	19,3	8	27	150
0:18:32	27	19,3	8	27	150
0:18:33	27	19,4	8	27	150
0:18:34	27	19,6	8	27	150
0:18:35	27	19,7	8	27	150
0:18:36	27	19,8	8	27	150
0:18:37	27	19,8	8	27	150
0:18:38	27	19,8	8	27	150
0:18:39	27	19,8	8	27	150
0:18:40	27	19,8	8	27	150
0:18:41	27	19,8	8	27	150
0:18:42	27	19,8	8	27	150
0:18:43	27	19,8	8	27	150
0:18:44	27	19,8	8	27	150
0:18:45	27	19,8	8	27	150
0:18:46	27	19,8	8	27	150
0:18:47	27	19,8	8	27	150
0:18:48	27	19,8	8	27	150
0:18:49	27	19,8	8	27	150
0:18:50	27	19,8	8	27	150
0:18:51	27	19,8	8	27	150
0:18:52	27	19,8	8	27	150
0:18:53	27	19,8	8	27	150
0:18:54	27	19,8	8	27	150
0:18:55	27	19,8	8	27	150
0:18:56	27	19,8	8	27	150
0:18:57	27	19,8	8	27	150
0:18:58	27	19,8	8	27	150
0:18:59	27	19,8	8	27	150
0:19:00	27	19,8	8	27	150
0:19:01	27	19,8	8	27	150
0:19:02	27	19,8	8	27	150
0:19:03	27	19,8	8	27	150
0:19:04	27	19,9	8	27	150
0:19:05	27	19,9	8	27	150
0:19:06	27	20,0	8	27	150
0:19:07	27	20,2	8	27	150
0:19:08	27	20,3	8	27	150
0:19:09	27	20,3	8	27	150
0:19:10	27	20,3	8	27	150
0:19:11	27	20,3	8	27	150
0:19:12	27	20,3	8	27	150
0:19:13	27	20,3	8	27	150
0:19:14	27	20,3	8	27	150
0:19:15	27	20,3	8	27	150
0:19:16	27	20,3	8	27	150
0:19:17	27	20,3	8	27	150
0:19:18	27	20,3	8	27	150
0:19:19	27	20,3	8	27	150
0:19:20	27	20,3	8	27	150
0:19:21	27	20,3	8	27	150
0:19:22	27	20,3	8	27	150
0:19:23	27	20,3	8	27	150
0:19:24	27	20,3	8	27	150
0:19:25	27	20,3	8	27	150
0:19:26	27	20,3	8	27	150
0:19:27	27	20,3	8	27	150
0:19:28	27	20,3	8	27	150
0:19:29	27	20,3	8	27	150
0:19:30	27	20,3	8	27	150
0:19:31	27	20,3	8	27	150
0:19:32	27	20,4	8	27	150
0:19:33	27	20,4	8	27	150
0:19:34	27	20,6	8	27	150
0:19:35	27	20,6	8	27	150
0:19:36	27	20,7	8	27	150
0:19:37	27	20,7	8	27	150
0:19:38	27	20,7	8	27	150
0:19:39	27	20,7	8	28	150
0:19:40	27	20,7	8	27	150
0:19:41	27	20,7	8	27	150
0:19:42	27	20,7	8	27	150
0:19:43	27	20,7	8	27	150
0:19:44	27	20,7	8	27	150
0:19:45	27	20,7	8	27	150
0:19:46	27	20,7	8	27	150
0:19:47	27	20,7	8	27	150
0:19:48	27	20,7	8	27	150
0:19:49	27	20,7	8	27	150
0:19:50	27	20,7	8	27	150
0:19:51	27	20,7	8	27	150
0:19:52	27	20,7	8	27	150
0:19:53	27	20,8	8	27	150
0:19:54	27	20,8	8	27	150
0:19:55	27	20,8	8	27	150
0:19:56	27	20,8	8	27	150
0:19:57	27	20,8	8	27	150
0:19:58	27	20,8	8	27	150
0:19:59	27	20,8	8	27	150
0:20:00	27	20,8	8	28	150
0:20:01	27	20,8	8	27	150
0:20:02	27	20,9	8	27	150
0:20:03	27	21,0	8	27	150
0:20:04	27	21,1	8	27	150
0:20:05	27	21,1	8	27	150
0:20:06	27	21,1	8	27	150
0:20:07	27	21,1	8	28	150
0:20:08	27	21,1	8	27	150
0:20:09	27	21,1	8	27	150
0:20:10	27	21,1	8	27	150
0:20:11	27	21,1	8	28	150
0:20:12	27	21,1	8	27	150
0:20:13	27	21,1	8	27	150
0:20:14	27	21,1	8	28	150
0:20:15	27	21,1	8	27	150
0:20:16	27	21,1	8	27	150
0:20:17	27	21,1	8	27	150
0:20:18	27	21,2	8	27	150
0:20:19	27	21,3	8	27	150
0:20:20	27	21,3	8	27	150
0:20:21	27	21,4	8	28	150
0:20:22	27	21,4	8	27	150
0:20:23	27	21,4	8	28	150
0:20:24	27	21,4	8	27	150
0:20:25	27	21,4	8	27	150
0:20:26	27	21,4	8	27	150
0:20:27	27	21,4	8	27	150
0:20:28	27	21,4	8	27	150
0:20:29	27	21,4	8	27	150
0:20:30	27	21,4	8	27	150
0:20:31	27	21,3	8	27	150
0:20:32	27	21,4	8	27	150
0:20:33	27	21,4	8	27	150
0:20:34	27	21,4	8	28	150
0:20:35	27	21,5	8	28	150
0:20:36	27	21,7	8	28	150
0:20:37	27	21,7	8	27	150
0:20:38	27	21,8	8	28	150
0:20:39	27	21,8	8	27	150
0:20:40	27	21,8	8	28	150
0:20:41	27	21,8	8	27	150
0:20:42	27	21,8	8	28	150
0:20:43	27	21,8	8	27	150
0:20:44	27	21,8	8	28	150
0:20:45	27	21,8	8	28	150
0:20:46	27	21,8	8	28	150
0:20:47	27	21,8	8	27	150
0:20:48	27	21,8	8	27	150
0:20:49	27	21,8	8	27	150
0:20:50	27	21,8	8	27	150
0:20:51	27	21,8	8	27	150
0:20:52	27	21,8	8	27	150
0:20:53	27	21,8	8	28	150
0:20:54	27	21,8	8	28	150
0:20:55	27	21,8	8	27	150
0:20:56	27	21,8	8	28	150
0:20:57	27	21,8	8	27	150
0:20:58	27	21,8	8	27	150
0:20:59	27	21,9	8	27	150
0:21:00	27	21,9	8	27	150
0:21:01	27	21,9	8	27	150
0:21:02	27	21,9	8	28	150
0:21:03	27	22,1	8	27	150
0:21:04	27	22,1	8	27	150
0:21:05	27	22,1	8	27	150
0:21:06	27	22,1	8	27	150
0:21:07	27	22,1	8	28	150
0:21:08	27	22,1	8	27	150
0:21:09	27	22,1	8	28	150
0:21:10	27	22,1	8	27	150
0:21:11	27	22,1	8	28	150
0:21:12	27	22,1	8	27	150
0:21:13	27	22,1	8	27	150
0:21:14	27	22,1	8	27	150
0:21:15	27	22,1	8	28	150
0:21:16	27	22,1	8	28	150
0:21:17	27	22,1	8	28	150
0:21:18	27	22,1	8	27	150
0:21:19	27	22,1	8	28	150
0:21:20	27	22,3	8	28	150
0:21:21	27	22,3	8	27	150
0:21:22	27	22,4	8	28	150
0:21:23	27	22,4	8	28	150
0:21:24	27	22,4	8	27	150
0:21:25	27	22,4	8	28	150
0:21:26	27	22,4	8	28	150
0:21:27	27	22,4	8	28	150
0:21:28	27	22,4	8	28	150
0:21:29	27	22,4	8	28	150
0:21:30	27	22,4	8	28	150
0:21:31	27	22,4	8	28	150
0:21:32	27	22,4	8	27	150
0:21:33	27	22,4	8	28	150
0:21:34	27	22,5	8	27	150
0:21:35	27	22,5	8	28	150
0:21:36	27	22,5	8	27	150
0:21:37	27	22,5	8	28	150
0:21:38	27	22,5	8	28	150
0:21:39	27	22,5	8	28	150
0:21:40	27	22,5	8	28	150
0:21:41	27	22,6	8	28	150
0:21:42	27	22,8	8	28	150
0:21:43	27	22,8	8	28	150
0:21:44	27	22,9	8	28	150
0:21:45	27	22,9	8	28	150
0:21:46	27	22,9	8	28	150
0:21:47	27	22,9	8	28	150
0:21:48	27	22,9	8	28	150
0:21:49	27	22,9	8	28	150
0:21:50	27	22,9	8	27	150
0:21:51	27	22,9	8	28	150
0:21:52	27	22,9	8	28	150
0:21:53	27	22,9	8	28	150
0:21:54	27	22,9	8	27	150
0:21:55	27	22,9	8	28	150
0:21:56	27	22,9	8	28	150
0:21:57	27	22,9	8	28	150
0:21:58	27	22,9	8	28	150
0:21:59	27	22,9	8	28	150
0:22:00	27	22,9	8	28	150
0:22:01	27	22,9	8	28	150
0:22:02	27	22,9	8	28	150
0:22:03	27	22,9	8	27	150
0:22:04	27	22,9	8	28	150
0:22:05	27	22,9	8	28	150
0:22:06	27	23,2	8	28	150
0:22:07	27	23,2	8	28	150
0:22:08	27	23,3	8	28	150
0:22:09	27	23,3	8	28	150
0:22:10	27	23,3	8	28	150
0:22:11	27	23,3	8	28	150
0:22:12	27	23,3	8	28	150
0:22:13	27	23,3	8	28	150
0:22:14	27	23,3	8	28	150
0:22:15	27	23,3	8	28	150
0:22:16	27	23,3	8	28	150
0:22:17	27	23,3	8	28	150
0:22:18	27	23,3	8	28	150
0:22:19	27	23,3	8	28	150
0:22:20	27	23,3	8	28	150
0:22:21	27	23,3	8	28	150
0:22:22	27	23,3	8	28	150
0:22:23	27	23,3	8	28	150
0:22:24	27	23,3	8	28	150
0:22:25	27	23,3	8	28	150
0:22:26	27	23,3	8	28	150
0:22:27	27	23,3	8	28	150
0:22:28	27	23,3	8	28	150
0:22:29	27	23,3	8	28	150
0:22:30	27	23,4	8	28	150
0:22:31	27	23,4	8	28	150
0:22:32	27	23,4	8	28	150
0:22:33	27	23,5	8	28	150
0:22:34	27	23,5	8	28	150
0:22:35	27	23,5	8	28	150
0:22:36	27	23,5	8	28	150
0:22:37	27	23,5	8	28	150
0:22:38	27	23,5	8	28	150
0:22:39	27	23,5	8	28	150
0:22:40	27	23,5	8	28	150
0:22:41	27	23,5	8	28	150
0:22:42	27	23,5	8	28	150
0:22:43	27	23,7	8	28	150
0:22:44	27	23,8	8	28	150
0:22:45	27	23,9	8	28	150
0:22:46	27	23,9	8	28	150
0:22:47	27	23,9	8	28	150
0:22:48	27	23,9	8	28	150
0:22:49	27	23,9	8	28	150
0:22:50	27	23,9	8	28	150
0:22:51	27	23,9	8	28	150
0:22:52	27	23,9	8	28	150
0:22:53	27	23,9	8	28	150
0:22:54	27	23,9	8	28	150
0:22:55	27	23,9	8	28	150
0:22:56	27	23,9	8	28	150
0:22:57	27	23,9	8	28	150
0:22:58	27	23,9	8	28	150
0:22:59	27	23,9	8	28	150
0:23:00	27	23,9	8	28	150
0:23:01	27	23,9	8	28	150
0:23:02	27	23,9	8	28	150
0:23:03	27	23,9	8	28	150
0:23:04	27	23,9	8	28	150
0:23:05	27	23,9	8	28	150
0:23:06	27	24,1	8	28	150
0:23:07	27	24,2	8	28	150
0:23:08	27	24,3	8	28	150
0:23:09	27	24,3	8	28	150
0:23:10	27	24,3	8	28	150
0:23:11	27	24,3	8	28	150
0:23:12	27	24,3	8	28	150
0:23:13	27	24,3	8	28	150
0:23:14	27	24,3	8	28	150
0:23:15	27	24,3	8	28	150
0:23:16	27	24,3	8	28	150
0:23:17	27	24,3	8	28	150
0:23:18	27	24,3	8	28	150
0:23:19	27	24,3	8	28	150
0:23:20	27	24,3	8	28	150
0:23:21	27	24,3	8	28	150
0:23:22	27	24,3	8	28	150
0:23:23	27	24,3	8	28	150
0:23:24	27	24,3	8	28	150
0:23:25	27	24,3	8	28	150
0:23:26	27	24,3	8	28	150
0:23:27	27	24,3	8	28	150
0:23:28	27	24,3	8	28	150
0:23:29	27	24,4	8	28	150
0:23:30	27	24,4	8	28	150
0:23:31	27	24,4	8	28	150
0:23:32	27	24,4	8	28	150
0:23:33	27	24,5	8	28	150
0:23:34	27	24,6	8	28	150
0:23:35	27	24,6	8	28	150
0:23:36	27	24,6	8	28	150
0:23:37	27	24,6	8	28	150
0:23:38	27	24,6	8	28	150
0:23:39	27	24,6	8	28	150
0:23:40	27	24,6	8	28	150
0:23:41	27	24,6	8	28	150
0:23:42	27	24,6	8	28	150
0:23:43	27	24,6	8	28	150
0:23:44	27	24,6	8	28	150
0:23:45	27	24,6	8	28	150
0:23:46	27	24,6	8	28	150
0:23:47	27	24,6	8	28	150
0:23:48	27	24,7	8	28	150
0:23:49	27	24,8	8	28	150
0:23:50	27	24,9	8	28	150
0:23:51	27	24,9	8	28	150
0:23:52	27	24,9	8	28	150
0:23:53	27	24,9	8	28	150
0:23:54	27	24,9	8	28	150
0:23:55	27	24,9	8	28	150
0:23:56	27	24,9	8	28	150
0:23:57	27	24,9	8	28	150
0:23:58	27	24,9	8	28	150
0:23:59	27	24,9	8	28	150
0:24:00	27	24,9	8	28	150
0:24:01	27	24,9	8	28	150
0:24:02	27	24,9	8	28	150
0:24:03	27	24,9	8	28	150
0:24:04	27	24,9	8	28	150
0:24:05	27	24,9	8	28	150
0:24:06	27	25,1	8	28	150
0:24:07	27	25,3	8	28	150
0:24:08	27	25,3	8	28	150
0:24:09	27	25,4	8	28	150
0:24:10	27	25,4	8	28	150
0:24:11	27	25,4	8	28	150
0:24:12	27	25,4	8	28	150
0:24:13	27	25,4	8	28	150
0:24:14	27	25,4	8	28	150
0:24:15	27	25,4	8	28	150
0:24:16	27	25,4	8	28	150
0:24:17	27	25,4	8	28	150
0:24:18	27	25,4	8	28	150
0:24:19	27	25,4	8	28	150
0:24:20	27	25,4	8	28	150
0:24:21	27	25,4	8	28	150
0:24:22	27	25,4	8	28	150
0:24:23	27	25,4	8	28	150
0:24:24	27	25,4	8	28	150
0:24:25	27	25,4	8	28	150
0:24:26	27	25,4	8	28	150
0:24:27	27	25,4	8	28	150
0:24:28	27	25,4	8	28	150
0:24:29	27	25,4	8	28	150
0:24:30	27	25,4	8	28	150
0:24:31	27	25,4	8	28	150
0:24:32	27	25,4	8	28	150
0:24:33	27	25,4	8	28	150
0:24:34	27	25,4	8	28	150
0:24:35	27	25,4	8	28	150
0:24:36	27	25,5	8	28	150
0:24:37	27	25,6	8	28	150
0:24:38	27	25,8	8	28	150
0:24:39	27	25,8	8	28	150
0:24:40	27	25,9	8	28	150
0:24:41	27	25,9	8	28	150
0:24:42	27	25,9	8	28	150
0:24:43	27	25,9	8	28	150
0:24:44	27	25,9	8	28	150
0:24:45	27	25,9	8	28	150
0:24:46	27	25,9	8	28	150
0:24:47	27	25,9	8	28	150
0:24:48	27	25,9	8	28	150
0:24:49	27	25,9	8	28	150
0:24:50	27	25,9	8	28	150
0:24:51	27	25,9	8	28	150
0:24:52	27	25,9	8	28	150
0:24:53	27	25,9	8	28	150
0:24:54	27	25,9	8	28	150
0:24:55	27	25,9	8	28	150
0:24:56	27	25,9	8	28	150
0:24:57	27	25,9	8	28	150
0:24:58	27	25,9	8	28	150
0:24:59	27	25,9	8	28	150
0:25:00	27	25,9	8	28	150
0:25:01	27	25,9	8	28	150
0:25:02	27	25,9	8	28	150
0:25:03	27	25,9	8	28	150
0:25:04	27	26,1	8	28	150
0:25:05	27	26,1	8	28	150
0:25:06	27	26,2	8	28	150
0:25:07	27	26,2	8	28	150
0:25:08	27	26,2	8	28	150
0:25:09	27	26,2	8	28	150
0:25:10	27	26,2	8	28	150
0:25:11	27	26,2	8	28	150
0:25:12	28	26,2	8	28	150
0:25:13	28	26,2	8	28	150
0:25:14	28	26,2	8	28	150
0:25:15	27	26,2	8	28	150
0:25:16	27	26,2	8	28	150
0:25:17	27	26,2	8	28	150
0:25:18	27	26,2	8	28	150
0:25:19	27	26,2	8	28	150
0:25:20	27	26,3	8	28	150
0:25:21	27	26,3	8	28	150
0:25:22	28	26,3	8	28	150
0:25:23	27	26,4	8	28	150
0:25:24	28	26,4	8	28	150
0:25:25	28	26,4	8	28	150
0:25:26	27	26,4	8	28	150
0:25:27	28	26,4	8	28	150
0:25:28	27	26,4	8	28	150
0:25:29	28	26,4	8	28	150
0:25:30	27	26,4	8	28	150
0:25:31	28	26,5	8	28	150
0:25:32	28	26,6	8	28	150
0:25:33	28	26,6	8	28	150
0:25:34	28	26,6	8	28	150
0:25:35	28	26,6	8	28	150
0:25:36	28	26,6	8	28	150
0:25:37	28	26,6	8	28	150
0:25:38	28	26,6	8	28	150
0:25:39	28	26,6	8	28	150
0:25:40	28	26,6	8	28	150
0:25:41	28	26,6	8	28	150
0:25:42	28	26,6	8	28	150
0:25:43	28	26,6	8	28	150
0:25:44	28	26,6	8	28	150
0:25:45	28	26,8	8	28	150
0:25:46	28	26,8	8	28	150
0:25:47	28	26,8	8	28	150
0:25:48	28	26,9	8	28	150
0:25:49	28	26,9	8	28	150
0:25:50	28	26,9	8	28	150
0:25:51	28	26,9	8	28	150
0:25:52	28	26,9	8	28	150
0:25:53	28	26,9	8	28	150
0:25:54	28	26,9	8	28	150
0:25:55	28	26,9	8	28	150
0:25:56	28	26,9	8	28	150
0:25:57	28	26,9	8	28	150
0:25:58	28	26,9	8	28	150
0:25:59	28	26,9	8	28	150
0:26:00	28	26,9	8	28	150
0:26:01	28	26,9	8	28	150
0:26:02	28	26,9	8	28	150
0:26:03	28	27,0	8	28	150
0:26:04	28	27,2	8	28	150
0:26:05	28	27,2	8	28	150
0:26:06	28	27,2	8	28	150
0:26:07	28	27,2	8	28	150
0:26:08	28	27,2	8	28	150
0:26:09	28	27,2	8	28	150
0:26:10	28	27,2	8	28	150
0:26:11	28	27,2	8	28	150
0:26:12	28	27,2	8	28	150
0:26:13	28	27,2	8	28	150
