Repository: ProgWizer/parser

File: project-root/data/Data Acquisition/Data Acquisition/2019 year (140)/19-113.txt (part 1 of 11)
--Test Summary--
Full Path and File Name	
Instrument Name	7322
Instrument Type	Model 7322 Consistometer - Variable Speed
Instrument Serial Number	
Test Start Date	20.12.2019
Test Start Time	9:50:13
Test Stop Date	20.12.2019
Test Stop Time	14:31:23
Test Length	4:41:10
Final Sample Time Offset	4:41:09
Controller Schedule Name	
Sampling Period	1 second
Comments	
Information	WellID	
Information	Customer	
Information	EngName	
Information	CementClass	G
Information	CementMfr	
Information	Additives	100G+10ASPM+0.4CFL-450+0.2CD-301+0.7SMS
Information	Density	1600
Information	BHCT	28
Information	BHST	
Information	FluidLoss	
Information	JobType	
Calculated Value	Time_30Bc	4:25:25
Calculated Value	Time_70Bc	4:41:02
Calculated Value	Time_100Bc	N/A
Initial Temperature (°C)	23 °C
Final Temperature (°C)	28 °C
Initial Pressure (MPa)	0,8 MPa
Final Pressure (MPa)	31,1 MPa
Initial Consistency (Bc)	15 Bc
Final Consistency (Bc)	71 Bc
Initial Wall Temperature (°C)	21 °C
Final Wall Temperature (°C)	27 °C
Initial Motor Speed (RPM)	150 RPM
Final Motor Speed (RPM)	150 RPM
--Data--
Time (HH:MM:SS)	Temperature (°C)	Pressure (MPa)	Consistency (Bc)	Wall Temperature (°C)	Motor Speed (RPM)
0:00:00	23	0,8	15	21	150
0:00:01	23	0,8	15	21	150
0:00:02	23	0,8	15	21	150
0:00:03	23	0,8	15	21	150
0:00:04	23	0,8	15	21	150
0:00:05	23	0,8	15	21	150
0:00:06	23	0,8	15	21	150
0:00:07	23	0,8	15	21	150
0:00:08	23	0,8	15	21	150
0:00:09	23	0,8	15	21	150
0:00:10	23	0,8	15	21	150
0:00:11	23	0,8	15	21	150
0:00:12	23	0,9	15	21	150
0:00:13	23	0,9	15	21	150
0:00:14	23	0,9	15	21	150
0:00:15	23	0,9	15	21	150
0:00:16	23	0,9	15	21	150
0:00:17	23	1,0	15	21	150
0:00:18	23	1,0	15	21	150
0:00:19	23	1,0	15	21	150
0:00:20	23	1,0	15	21	150
0:00:21	23	1,0	15	21	150
0:00:22	23	1,1	15	21	150
0:00:23	23	1,1	15	21	150
0:00:24	23	1,1	15	21	150
0:00:25	23	1,1	15	21	150
0:00:26	23	1,1	15	21	150
0:00:27	23	1,2	15	21	150
0:00:28	23	1,2	15	21	150
0:00:29	23	1,2	15	21	150
0:00:30	23	1,2	15	21	150
0:00:31	23	1,2	16	21	150
0:00:32	23	1,2	16	21	150
0:00:33	23	1,2	16	21	150
0:00:34	23	1,2	15	21	150
0:00:35	23	1,3	15	21	150
0:00:36	23	1,4	15	21	150
0:00:37	23	1,4	15	21	150
0:00:38	23	1,4	15	21	150
0:00:39	23	1,4	15	21	150
0:00:40	23	1,4	15	21	150
0:00:41	23	1,4	15	21	150
0:00:42	23	1,4	15	21	150
0:00:43	23	1,4	15	21	150
0:00:44	23	1,4	15	21	150
0:00:45	23	1,5	15	21	150
0:00:46	23	1,6	15	21	150
0:00:47	23	1,6	15	21	150
0:00:48	23	1,6	15	21	150
0:00:49	22	1,6	15	21	150
0:00:50	23	1,6	15	21	150
0:00:51	22	1,6	15	21	150
0:00:52	22	1,6	15	21	150
0:00:53	22	1,6	15	21	150
0:00:54	22	1,6	15	21	150
0:00:55	22	1,6	15	21	150
0:00:56	22	1,6	15	21	150
0:00:57	22	1,6	15	21	150
0:00:58	22	1,7	15	21	150
0:00:59	22	1,8	15	21	150
0:01:00	22	1,8	15	21	150
0:01:01	22	1,8	15	22	150
0:01:02	22	1,8	15	21	150
0:01:03	22	1,8	15	22	150
0:01:04	22	1,8	15	22	150
0:01:05	22	1,8	15	22	150
0:01:06	22	1,8	16	22	150
0:01:07	22	1,8	16	22	150
0:01:08	22	1,8	16	22	150
0:01:09	22	1,8	15	22	150
0:01:10	22	1,9	16	22	150
0:01:11	22	2,0	16	22	150
0:01:12	22	2,0	16	22	150
0:01:13	22	2,0	16	22	150
0:01:14	22	2,0	16	22	150
0:01:15	22	2,0	16	22	150
0:01:16	22	2,0	16	22	150
0:01:17	22	2,0	16	22	150
0:01:18	22	2,0	16	22	150
0:01:19	22	2,1	16	22	150
0:01:20	22	2,1	16	22	150
0:01:21	22	2,2	16	22	150
0:01:22	22	2,2	16	22	150
0:01:23	22	2,2	16	22	150
0:01:24	22	2,2	16	22	150
0:01:25	22	2,2	16	22	150
0:01:26	22	2,2	16	22	150
0:01:27	22	2,2	15	22	150
0:01:28	22	2,2	15	22	150
0:01:29	22	2,2	15	22	150
0:01:30	22	2,3	15	22	150
0:01:31	22	2,3	15	22	150
0:01:32	22	2,3	15	22	150
0:01:33	22	2,3	15	22	150
0:01:34	22	2,4	15	22	150
0:01:35	22	2,4	15	22	150
0:01:36	22	2,4	15	22	150
0:01:37	22	2,3	15	22	150
0:01:38	22	2,4	15	22	150
0:01:39	22	2,4	15	22	150
0:01:40	22	2,4	15	22	150
0:01:41	22	2,5	15	22	150
0:01:42	22	2,6	15	22	150
0:01:43	22	2,6	15	22	150
0:01:44	22	2,7	15	22	150
0:01:45	22	2,7	15	23	150
0:01:46	22	2,7	15	22	150
0:01:47	22	2,7	15	23	150
0:01:48	22	2,7	15	23	150
0:01:49	22	2,7	15	23	150
0:01:50	22	2,7	15	23	150
0:01:51	22	2,7	15	23	150
0:01:52	22	2,7	15	23	150
0:01:53	22	2,7	15	23	150
0:01:54	22	2,7	15	23	150
0:01:55	22	2,7	15	23	150
0:01:56	22	2,7	15	23	150
0:01:57	22	2,7	15	23	150
0:01:58	22	2,7	15	23	150
0:01:59	22	2,7	15	23	150
0:02:00	22	2,9	15	23	150
0:02:01	22	2,9	15	23	150
0:02:02	22	3,0	15	23	150
0:02:03	22	3,0	15	23	150
0:02:04	22	3,0	15	23	150
0:02:05	22	3,0	15	23	150
0:02:06	22	3,0	15	23	150
0:02:07	22	3,0	15	23	150
0:02:08	22	3,0	15	23	150
0:02:09	22	3,0	15	23	150
0:02:10	22	3,0	15	23	150
0:02:11	22	3,0	14	23	150
0:02:12	22	3,0	14	23	150
0:02:13	22	3,0	14	23	150
0:02:14	22	3,0	14	23	150
0:02:15	22	3,0	14	23	150
0:02:16	22	3,0	14	23	150
0:02:17	22	3,0	14	23	150
0:02:18	22	3,0	14	23	150
0:02:19	22	3,0	14	23	150
0:02:20	22	3,1	14	23	150
0:02:21	22	3,1	15	23	150
0:02:22	22	3,1	15	23	150
0:02:23	22	3,1	15	23	150
0:02:24	22	3,1	15	23	150
0:02:25	22	3,1	15	23	150
0:02:26	22	3,1	15	23	150
0:02:27	22	3,3	15	23	150
0:02:28	22	3,4	14	23	150
0:02:29	22	3,4	14	23	150
0:02:30	22	3,4	14	23	150
0:02:31	22	3,5	14	23	150
0:02:32	22	3,5	14	23	150
0:02:33	22	3,5	14	24	150
0:02:34	22	3,5	14	24	150
0:02:35	22	3,5	14	23	150
0:02:36	22	3,5	14	23	150
0:02:37	22	3,5	14	23	150
0:02:38	22	3,5	14	23	150
0:02:39	22	3,5	14	24	150
0:02:40	22	3,5	14	24	150
0:02:41	22	3,5	14	24	150
0:02:42	22	3,5	15	24	150
0:02:43	22	3,5	15	24	150
0:02:44	22	3,5	16	24	150
0:02:45	22	3,5	16	24	150
0:02:46	22	3,5	15	24	150
0:02:47	22	3,5	15	24	150
0:02:48	22	3,5	15	24	150
0:02:49	22	3,6	15	24	150
0:02:50	22	3,6	15	24	150
0:02:51	22	3,6	15	24	150
0:02:52	22	3,6	15	24	150
0:02:53	22	3,6	15	24	150
0:02:54	22	3,6	15	24	150
0:02:55	22	3,6	15	24	150
0:02:56	22	3,7	15	24	150
0:02:57	22	3,8	15	24	150
0:02:58	22	3,9	15	24	150
0:02:59	22	3,9	15	24	150
0:03:00	22	3,9	15	24	150
0:03:01	22	4,0	15	24	150
0:03:02	22	4,0	15	24	150
0:03:03	22	4,0	15	24	150
0:03:04	22	4,0	15	24	150
0:03:05	22	4,0	15	24	150
0:03:06	22	4,0	15	24	150
0:03:07	22	4,0	15	24	150
0:03:08	22	4,0	14	24	150
0:03:09	22	4,0	14	24	150
0:03:10	22	4,0	14	24	150
0:03:11	22	4,0	14	24	150
0:03:12	22	4,0	14	24	150
0:03:13	22	4,0	14	24	150
0:03:14	22	4,0	14	24	150
0:03:15	22	4,0	14	24	150
0:03:16	22	4,0	14	24	150
0:03:17	22	4,0	14	24	150
0:03:18	22	4,1	14	24	150
0:03:19	22	4,1	14	24	150
0:03:20	22	4,1	14	24	150
0:03:21	23	4,1	14	24	150
0:03:22	22	4,1	14	24	150
0:03:23	23	4,1	14	24	150
0:03:24	23	4,3	14	24	150
0:03:25	22	4,4	14	24	150
0:03:26	22	4,5	14	24	150
0:03:27	23	4,5	14	24	150
0:03:28	22	4,5	14	24	150
0:03:29	23	4,5	14	24	150
0:03:30	23	4,5	14	24	150
0:03:31	23	4,5	14	24	150
0:03:32	23	4,5	14	24	150
0:03:33	23	4,5	14	24	150
0:03:34	23	4,5	14	24	150
0:03:35	23	4,5	14	24	150
0:03:36	23	4,5	14	24	150
0:03:37	23	4,5	14	24	150
0:03:38	23	4,5	14	25	150
0:03:39	23	4,5	14	25	150
0:03:40	23	4,5	14	25	150
0:03:41	23	4,5	14	24	150
0:03:42	23	4,5	14	24	150
0:03:43	23	4,5	14	24	150
0:03:44	23	4,5	14	25	150
0:03:45	23	4,5	14	24	150
0:03:46	23	4,5	14	25	150
0:03:47	23	4,5	14	25	150
0:03:48	23	4,5	14	25	150
0:03:49	23	4,5	14	24	150
0:03:50	23	4,5	14	25	150
0:03:51	23	4,5	14	24	150
0:03:52	23	4,7	14	24	150
0:03:53	23	4,8	14	25	150
0:03:54	23	4,8	14	25	150
0:03:55	23	4,9	14	25	150
0:03:56	23	4,9	14	25	150
0:03:57	23	4,9	14	25	150
0:03:58	23	4,9	14	25	150
0:03:59	23	4,9	14	25	150
0:04:00	23	4,9	14	25	150
0:04:01	23	4,9	14	25	150
0:04:02	23	4,9	14	25	150
0:04:03	23	4,9	14	25	150
0:04:04	23	4,9	14	25	150
0:04:05	23	4,9	14	25	150
0:04:06	23	4,9	14	25	150
0:04:07	23	4,8	13	25	150
0:04:08	23	4,9	13	25	150
0:04:09	23	4,8	13	25	150
0:04:10	23	4,9	13	25	150
0:04:11	23	5,0	13	25	150
0:04:12	23	5,0	13	25	150
0:04:13	23	5,0	13	25	150
0:04:14	23	5,0	13	25	150
0:04:15	23	5,0	13	25	150
0:04:16	23	5,0	13	25	150
0:04:17	23	5,0	13	25	150
0:04:18	23	5,0	13	25	150
0:04:19	23	5,0	13	25	150
0:04:20	23	5,0	13	25	150
0:04:21	23	5,2	13	25	150
0:04:22	23	5,3	13	25	150
0:04:23	23	5,4	13	25	150
0:04:24	23	5,4	13	25	150
0:04:25	23	5,4	13	25	150
0:04:26	23	5,4	13	25	150
0:04:27	23	5,4	13	25	150
0:04:28	23	5,4	13	25	150
0:04:29	23	5,4	13	25	150
0:04:30	23	5,4	13	25	150
0:04:31	23	5,3	13	25	150
0:04:32	23	5,3	13	25	150
0:04:33	23	5,3	13	25	150
0:04:34	23	5,3	13	25	150
0:04:35	23	5,3	13	25	150
0:04:36	23	5,3	13	25	150
0:04:37	23	5,3	13	25	150
0:04:38	23	5,4	13	25	150
0:04:39	23	5,5	13	25	150
0:04:40	23	5,6	13	25	150
0:04:41	23	5,6	13	25	150
0:04:42	23	5,6	13	25	150
0:04:43	23	5,6	13	25	150
0:04:44	23	5,6	13	25	150
0:04:45	23	5,6	13	25	150
0:04:46	23	5,6	13	25	150
0:04:47	23	5,6	13	25	150
0:04:48	23	5,6	13	25	150
0:04:49	23	5,5	13	25	150
0:04:50	23	5,5	13	25	150
0:04:51	23	5,5	13	25	150
0:04:52	23	5,8	13	25	150
0:04:53	23	5,9	14	25	150
0:04:54	23	6,0	14	25	150
0:04:55	23	6,0	14	25	150
0:04:56	23	6,0	14	25	150
0:04:57	23	6,0	14	25	150
0:04:58	23	6,0	14	25	150
0:04:59	23	6,0	14	25	150
0:05:00	23	5,9	14	25	150
0:05:01	23	5,9	14	25	150
0:05:02	23	5,9	14	25	150
0:05:03	23	5,9	14	25	150
0:05:04	23	5,9	14	25	150
0:05:05	23	5,9	14	25	150
0:05:06	23	5,9	14	25	150
0:05:07	23	5,9	14	25	150
0:05:08	23	5,9	14	25	150
0:05:09	23	5,9	14	25	150
0:05:10	23	5,9	14	25	150
0:05:11	23	5,9	14	25	150
0:05:12	23	5,9	14	25	150
0:05:13	23	6,1	14	25	150
0:05:14	23	6,2	14	25	150
0:05:15	23	6,2	14	25	150
0:05:16	23	6,2	14	25	150
0:05:17	23	6,2	14	25	150
0:05:18	23	6,2	14	25	150
0:05:19	23	6,2	14	25	150
0:05:20	23	6,2	14	25	150
0:05:21	23	6,2	14	25	150
0:05:22	23	6,2	14	25	150
0:05:23	23	6,2	14	25	150
0:05:24	23	6,2	14	25	150
0:05:25	23	6,2	14	25	150
0:05:26	23	6,2	14	25	150
0:05:27	23	6,2	14	25	150
0:05:28	23	6,2	14	25	150
0:05:29	23	6,2	14	25	150
0:05:30	23	6,3	14	25	150
0:05:31	23	6,3	14	25	150
0:05:32	23	6,3	14	25	150
0:05:33	23	6,3	14	25	150
0:05:34	23	6,3	14	25	150
0:05:35	23	6,3	14	25	150
0:05:36	23	6,3	14	25	150
0:05:37	23	6,5	14	25	150
0:05:38	23	6,6	14	25	150
0:05:39	23	6,6	14	25	150
0:05:40	23	6,6	14	25	150
0:05:41	23	6,6	14	25	150
0:05:42	23	6,6	14	25	150
0:05:43	23	6,6	14	25	150
0:05:44	23	6,6	14	25	150
0:05:45	23	6,6	14	25	150
0:05:46	23	6,6	14	25	150
0:05:47	23	6,6	14	25	150
0:05:48	23	6,6	13	25	150
0:05:49	23	6,6	14	25	150
0:05:50	23	6,6	14	25	150
0:05:51	23	6,6	14	25	150
0:05:52	23	6,6	13	25	150
0:05:53	23	6,6	14	25	150
0:05:54	23	6,6	13	25	150
0:05:55	23	6,6	13	25	150
0:05:56	23	6,7	13	25	150
0:05:57	23	6,8	13	25	150
0:05:58	23	6,8	13	25	150
0:05:59	23	6,8	13	25	150
0:06:00	23	6,8	13	25	150
0:06:01	23	6,8	13	25	150
0:06:02	23	6,8	13	25	150
0:06:03	23	6,8	13	25	150
0:06:04	23	6,8	13	25	150
0:06:05	23	7,0	14	25	150
0:06:06	23	7,0	14	25	150
0:06:07	23	7,1	14	25	150
0:06:08	23	7,1	14	25	150
0:06:09	23	7,1	14	25	150
0:06:10	23	7,0	14	25	150
0:06:11	23	7,0	14	25	150
0:06:12	23	7,0	14	25	150
0:06:13	23	7,0	14	25	150
0:06:14	23	7,0	14	25	150
0:06:15	23	7,0	14	25	150
0:06:16	23	7,0	14	25	150
0:06:17	23	7,0	14	25	150
0:06:18	23	7,0	14	25	150
0:06:19	23	7,1	14	25	150
0:06:20	23	7,1	14	25	150
0:06:21	23	7,1	14	25	150
0:06:22	23	7,1	14	25	150
0:06:23	23	7,1	14	25	150
0:06:24	23	7,2	14	25	150
0:06:25	23	7,2	14	25	150
0:06:26	23	7,2	14	25	150
0:06:27	23	7,2	14	25	150
0:06:28	23	7,4	14	25	150
0:06:29	23	7,5	14	25	150
0:06:30	23	7,5	14	25	150
0:06:31	23	7,5	14	25	150
0:06:32	23	7,5	14	25	150
0:06:33	23	7,5	14	25	150
0:06:34	23	7,5	14	25	150
0:06:35	23	7,5	14	25	150
0:06:36	23	7,4	14	25	150
0:06:37	23	7,4	14	25	150
0:06:38	23	7,4	14	25	150
0:06:39	23	7,4	14	25	150
0:06:40	23	7,4	14	25	150
0:06:41	23	7,4	14	25	150
0:06:42	23	7,4	14	25	150
0:06:43	23	7,4	14	25	150
0:06:44	23	7,4	14	25	150
0:06:45	23	7,6	14	25	150
0:06:46	24	7,7	14	25	150
0:06:47	24	7,8	14	25	150
0:06:48	24	7,8	14	25	150
0:06:49	24	7,8	14	25	150
0:06:50	24	7,8	14	25	150
0:06:51	24	7,8	14	25	150
0:06:52	24	7,8	14	25	150
0:06:53	24	7,8	14	25	150
0:06:54	24	7,8	14	25	150
0:06:55	24	7,8	14	25	150
0:06:56	24	7,8	14	25	150
0:06:57	24	7,8	14	25	150
0:06:58	24	7,7	14	25	150
0:06:59	24	7,7	14	25	150
0:07:00	24	7,7	14	25	150
0:07:01	24	7,7	14	25	150
0:07:02	24	7,7	14	25	150
0:07:03	24	7,7	14	25	150
0:07:04	24	7,8	14	25	150
0:07:05	24	8,0	14	25	150
0:07:06	24	8,1	14	25	150
0:07:07	24	8,1	14	25	150
0:07:08	24	8,1	14	25	150
0:07:09	24	8,1	14	25	150
0:07:10	24	8,1	14	25	150
0:07:11	24	8,1	14	25	150
0:07:12	24	8,1	14	25	150
0:07:13	24	8,1	14	25	150
0:07:14	24	8,1	14	25	150
0:07:15	24	8,1	14	25	150
0:07:16	24	8,1	14	25	150
0:07:17	24	8,1	14	25	150
0:07:18	24	8,1	14	25	150
0:07:19	24	8,1	13	25	150
0:07:20	24	8,1	13	25	150
0:07:21	24	8,1	13	25	150
0:07:22	24	8,1	13	25	150
0:07:23	24	8,1	13	25	150
0:07:24	24	8,1	13	25	150
0:07:25	24	8,2	13	25	150
0:07:26	24	8,3	13	25	150
0:07:27	24	8,3	14	25	150
0:07:28	24	8,3	14	25	150
0:07:29	24	8,3	14	25	150
0:07:30	24	8,3	14	25	150
0:07:31	24	8,3	14	25	150
0:07:32	24	8,3	14	25	150
0:07:33	24	8,5	14	25	150
0:07:34	24	8,5	14	25	150
0:07:35	24	8,5	14	25	150
0:07:36	24	8,5	14	25	150
0:07:37	24	8,5	13	25	150
0:07:38	24	8,5	13	25	150
0:07:39	24	8,5	13	25	150
0:07:40	24	8,5	13	25	150
0:07:41	24	8,5	13	25	150
0:07:42	24	8,5	13	25	150
0:07:43	24	8,5	13	25	150
0:07:44	24	8,5	13	25	150
0:07:45	24	8,5	13	25	150
0:07:46	24	8,5	13	25	150
0:07:47	24	8,6	13	25	150
0:07:48	24	8,6	13	25	150
0:07:49	24	8,6	13	25	150
0:07:50	24	8,6	13	25	150
0:07:51	24	8,6	13	25	150
0:07:52	24	8,6	13	25	150
0:07:53	24	8,7	13	25	150
0:07:54	24	8,8	13	25	150
0:07:55	24	8,8	13	25	150
0:07:56	24	8,8	13	25	150
0:07:57	24	8,8	13	25	150
0:07:58	24	8,8	13	25	150
0:07:59	24	8,8	13	25	150
0:08:00	24	8,8	13	25	150
0:08:01	24	8,8	13	25	150
0:08:02	24	8,8	13	25	150
0:08:03	24	8,8	13	25	150
0:08:04	24	8,9	13	25	150
0:08:05	24	8,9	13	25	150
0:08:06	24	9,0	13	25	150
0:08:07	24	9,0	13	25	150
0:08:08	24	9,0	13	25	150
0:08:09	24	9,0	13	25	150
0:08:10	24	9,0	13	25	150
0:08:11	24	8,9	13	25	150
0:08:12	24	8,9	13	25	150
0:08:13	24	8,9	13	25	150
0:08:14	24	8,9	13	25	150
0:08:15	24	8,9	13	25	150
0:08:16	24	9,1	13	25	150
0:08:17	24	9,3	13	25	150
0:08:18	24	9,3	13	25	150
0:08:19	24	9,3	13	25	150
0:08:20	24	9,3	13	25	150
0:08:21	24	9,3	13	25	150
0:08:22	24	9,3	13	25	150
0:08:23	24	9,3	13	25	150
0:08:24	24	9,3	13	25	150
0:08:25	24	9,3	13	25	150
0:08:26	24	9,3	13	25	150
0:08:27	24	9,3	13	25	150
0:08:28	24	9,3	13	25	150
0:08:29	24	9,2	13	25	150
0:08:30	24	9,2	13	25	150
0:08:31	24	9,2	13	25	150
0:08:32	24	9,2	13	25	150
0:08:33	24	9,2	13	25	150
0:08:34	24	9,4	13	25	150
0:08:35	24	9,6	13	25	150
0:08:36	24	9,6	13	25	150
0:08:37	24	9,6	13	25	150
0:08:38	24	9,6	13	25	150
0:08:39	24	9,6	13	25	150
0:08:40	24	9,6	13	25	150
0:08:41	24	9,6	13	25	150
0:08:42	24	9,6	13	25	150
0:08:43	24	9,6	13	25	150
0:08:44	24	9,6	13	25	150
0:08:45	24	9,6	13	25	150
0:08:46	24	9,6	13	25	150
0:08:47	24	9,6	13	25	150
0:08:48	24	9,6	13	25	150
0:08:49	24	9,6	13	25	150
0:08:50	24	9,6	13	25	150
0:08:51	24	9,5	13	25	150
0:08:52	24	9,5	13	25	150
0:08:53	24	9,7	13	25	150
0:08:54	24	9,9	13	25	150
0:08:55	24	9,9	13	25	150
0:08:56	24	10,0	13	25	150
0:08:57	24	10,0	13	25	150
0:08:58	24	10,0	13	25	150
0:08:59	24	9,9	13	25	150
0:09:00	24	9,9	13	25	150
0:09:01	24	9,9	13	25	150
0:09:02	24	9,9	13	25	150
0:09:03	24	9,9	13	25	150
0:09:04	24	9,9	13	25	150
0:09:05	24	9,9	13	25	150
0:09:06	24	9,9	13	25	150
0:09:07	24	9,9	13	25	150
0:09:08	24	9,9	13	25	150
0:09:09	24	9,9	13	25	150
0:09:10	24	9,9	13	25	150
0:09:11	24	9,9	13	25	150
0:09:12	24	9,9	13	25	150
0:09:13	24	10,0	13	25	150
0:09:14	24	10,1	13	25	150
0:09:15	24	10,1	13	25	150
0:09:16	24	10,1	13	25	150
0:09:17	24	10,1	13	25	150
0:09:18	24	10,1	13	25	150
0:09:19	24	10,1	13	25	150
0:09:20	24	10,1	13	25	150
0:09:21	24	10,2	13	25	150
0:09:22	24	10,2	13	25	150
0:09:23	24	10,3	13	25	150
0:09:24	24	10,3	13	25	150
0:09:25	24	10,3	13	25	150
0:09:26	24	10,2	13	25	150
0:09:27	24	10,2	13	25	150
0:09:28	24	10,2	13	25	150
0:09:29	24	10,2	13	25	150
0:09:30	24	10,2	13	25	150
0:09:31	24	10,4	13	25	150
0:09:32	24	10,6	13	25	150
0:09:33	24	10,6	13	25	150
0:09:34	24	10,6	13	25	150
0:09:35	24	10,6	13	25	150
0:09:36	24	10,6	13	25	150
0:09:37	24	10,6	13	25	150
0:09:38	24	10,6	13	25	150
0:09:39	24	10,6	13	25	150
0:09:40	24	10,6	13	25	150
0:09:41	24	10,6	13	25	150
0:09:42	24	10,6	13	25	150
0:09:43	24	10,6	13	25	150
0:09:44	24	10,6	13	25	150
0:09:45	24	10,6	13	25	150
0:09:46	24	10,6	13	25	150
0:09:47	24	10,6	13	25	150
0:09:48	24	10,6	13	25	150
0:09:49	24	10,5	13	25	150
0:09:50	24	10,5	13	25	150
0:09:51	24	10,5	13	25	150
0:09:52	24	10,6	13	25	150
0:09:53	24	10,7	13	25	150
0:09:54	24	10,7	13	25	150
0:09:55	24	10,7	13	25	150
0:09:56	24	10,7	13	25	150
0:09:57	24	10,7	13	25	150
0:09:58	24	10,7	13	25	150
0:09:59	24	10,9	13	25	150
0:10:00	24	10,9	13	25	150
0:10:01	24	10,9	13	25	150
0:10:02	24	10,9	13	25	150
0:10:03	24	10,9	13	25	150
0:10:04	24	10,9	13	25	150
0:10:05	24	10,9	13	25	150
0:10:06	24	10,9	13	25	150
0:10:07	24	10,9	13	25	150
0:10:08	24	10,9	13	25	150
0:10:09	24	10,9	13	25	150
0:10:10	24	11,0	13	25	150
0:10:11	24	11,1	13	25	150
0:10:12	24	11,1	13	25	150
0:10:13	24	11,1	13	25	150
0:10:14	24	11,1	13	25	150
0:10:15	24	11,1	13	25	150
0:10:16	24	11,1	13	25	150
0:10:17	24	11,1	13	25	150
0:10:18	24	11,1	13	25	150
0:10:19	24	11,1	13	25	150
0:10:20	24	11,1	13	25	150
0:10:21	24	11,1	13	25	150
0:10:22	24	11,0	13	25	150
0:10:23	24	11,2	13	25	150
0:10:24	24	11,2	13	25	150
0:10:25	24	11,2	13	25	150
0:10:26	24	11,2	13	25	150
0:10:27	24	11,2	13	25	150
0:10:28	24	11,3	13	25	150
0:10:29	24	11,5	13	25	150
0:10:30	24	11,6	13	25	150
0:10:31	24	11,6	13	25	150
0:10:32	24	11,6	13	25	150
0:10:33	24	11,6	13	25	150
0:10:34	24	11,6	13	25	150
0:10:35	24	11,6	13	25	150
0:10:36	24	11,6	12	25	150
0:10:37	24	11,6	12	25	150
0:10:38	24	11,6	12	25	150
0:10:39	24	11,6	12	25	150
0:10:40	24	11,6	12	25	150
0:10:41	24	11,6	12	25	150
0:10:42	24	11,6	12	25	150
0:10:43	24	11,6	12	25	150
0:10:44	24	11,5	12	25	150
0:10:45	24	11,5	12	25	150
0:10:46	24	11,5	12	25	150
0:10:47	24	11,5	12	25	150
0:10:48	24	11,5	12	25	150
0:10:49	24	11,5	12	25	150
0:10:50	24	11,5	12	25	150
0:10:51	24	11,8	12	25	150
0:10:52	24	11,9	12	25	150
0:10:53	24	11,9	12	25	150
0:10:54	24	11,9	12	25	150
0:10:55	24	11,9	13	25	150
0:10:56	24	11,9	13	25	150
0:10:57	24	11,9	13	25	150
0:10:58	24	11,9	13	25	150
0:10:59	24	11,9	13	25	150
0:11:00	24	11,9	13	26	150
0:11:01	24	11,9	13	25	150
0:11:02	24	11,9	13	25	150
0:11:03	24	11,9	13	25	150
0:11:04	24	11,9	13	25	150
0:11:05	24	11,9	13	25	150
0:11:06	24	11,9	13	26	150
0:11:07	24	11,9	13	25	150
0:11:08	24	11,9	13	25	150
0:11:09	24	11,9	13	25	150
0:11:10	24	11,9	13	25	150
0:11:11	24	12,0	13	25	150
0:11:12	24	12,2	13	25	150
0:11:13	24	12,2	13	25	150
0:11:14	24	12,2	13	25	150
0:11:15	24	12,2	13	26	150
0:11:16	24	12,2	13	25	150
0:11:17	24	12,2	13	26	150
0:11:18	24	12,2	13	25	150
0:11:19	24	12,2	13	25	150
0:11:20	24	12,2	13	25	150
0:11:21	24	12,2	13	25	150
0:11:22	24	12,2	13	25	150
0:11:23	24	12,2	13	25	150
0:11:24	24	12,2	13	25	150
0:11:25	24	12,2	13	25	150
0:11:26	24	12,2	13	25	150
0:11:27	24	12,3	13	26	150
0:11:28	24	12,3	13	26	150
0:11:29	24	12,3	13	25	150
0:11:30	24	12,2	13	26	150
0:11:31	24	12,2	13	25	150
0:11:32	24	12,2	13	26	150
0:11:33	24	12,4	13	25	150
0:11:34	24	12,4	12	25	150
0:11:35	24	12,4	12	26	150
0:11:36	24	12,4	12	25	150
0:11:37	24	12,4	12	26	150
0:11:38	25	12,4	12	25	150
0:11:39	25	12,4	12	26	150
0:11:40	25	12,4	12	26	150
0:11:41	25	12,4	12	26	150
0:11:42	25	12,6	12	26	150
0:11:43	25	12,7	12	26	150
0:11:44	25	12,7	12	26	150
0:11:45	25	12,7	12	25	150
0:11:46	25	12,7	12	25	150
0:11:47	25	12,7	12	26	150
0:11:48	25	12,7	12	26	150
0:11:49	25	12,7	12	25	150
0:11:50	25	12,6	12	26	150
0:11:51	25	12,6	12	26	150
0:11:52	25	12,6	12	26	150
0:11:53	25	12,6	12	25	150
0:11:54	25	12,7	12	26	150
0:11:55	25	12,8	12	26	150
0:11:56	25	12,8	12	26	150
0:11:57	25	12,8	12	26	150
0:11:58	25	12,8	12	26	150
0:11:59	25	12,8	12	26	150
0:12:00	25	12,8	12	25	150
0:12:01	25	13,0	12	26	150
0:12:02	25	13,1	12	26	150
0:12:03	25	13,2	12	26	150
0:12:04	25	13,2	12	26	150
0:12:05	25	13,2	12	26	150
0:12:06	25	13,2	12	26	150
0:12:07	25	13,1	12	26	150
0:12:08	25	13,1	12	26	150
0:12:09	25	13,1	12	26	150
0:12:10	25	13,1	12	26	150
0:12:11	25	13,1	12	26	150
0:12:12	25	13,1	12	26	150
0:12:13	25	13,1	12	26	150
0:12:14	25	13,1	12	26	150
0:12:15	25	13,1	12	26	150
0:12:16	25	13,1	12	26	150
0:12:17	25	13,1	12	26	150
0:12:18	25	13,1	12	26	150
0:12:19	25	13,1	12	26	150
0:12:20	25	13,1	12	26	150
0:12:21	25	13,1	12	26	150
0:12:22	25	13,1	12	26	150
0:12:23	25	13,2	12	26	150
0:12:24	25	13,2	12	26	150
0:12:25	25	13,2	12	26	150
0:12:26	25	13,2	12	26	150
0:12:27	25	13,2	12	26	150
0:12:28	25	13,3	12	26	150
0:12:29	25	13,4	12	26	150
0:12:30	25	13,4	12	26	150
0:12:31	25	13,4	12	26	150
0:12:32	25	13,4	12	26	150
0:12:33	25	13,4	12	26	150
0:12:34	25	13,4	12	26	150
0:12:35	25	13,4	12	26	150
0:12:36	25	13,4	12	26	150
0:12:37	25	13,4	12	26	150
0:12:38	25	13,5	12	26	150
0:12:39	25	13,6	12	26	150
0:12:40	25	13,6	12	26	150
0:12:41	25	13,6	12	26	150
0:12:42	25	13,6	12	26	150
0:12:43	25	13,6	12	26	150
0:12:44	25	13,6	12	26	150
0:12:45	25	13,6	12	26	150
0:12:46	25	13,6	12	26	150
0:12:47	25	13,6	12	26	150
0:12:48	25	13,6	12	26	150
0:12:49	25	13,6	12	26	150
0:12:50	25	13,7	12	26	150
0:12:51	25	13,8	12	26	150
0:12:52	25	13,8	12	26	150
0:12:53	25	13,8	12	26	150
0:12:54	25	13,8	12	26	150
0:12:55	25	13,8	12	26	150
0:12:56	25	13,8	12	26	150
0:12:57	25	13,8	12	26	150
0:12:58	25	13,8	12	26	150
0:12:59	25	13,8	12	26	150
0:13:00	25	13,8	12	26	150
0:13:01	25	13,8	12	26	150
0:13:02	25	13,8	12	26	150
0:13:03	25	13,9	12	26	150
0:13:04	25	13,9	12	26	150
0:13:05	25	13,9	12	26	150
0:13:06	25	13,9	12	26	150
0:13:07	25	13,9	12	26	150
0:13:08	25	13,9	12	26	150
0:13:09	25	13,9	12	26	150
0:13:10	25	13,9	12	26	150
0:13:11	25	13,9	12	26	150
0:13:12	25	14,0	12	26	150
0:13:13	25	14,0	12	26	150
0:13:14	25	14,1	12	26	150
0:13:15	25	14,2	12	26	150
0:13:16	25	14,2	12	26	150
0:13:17	25	14,2	12	26	150
0:13:18	25	14,2	12	26	150
0:13:19	25	14,2	12	26	150
0:13:20	25	14,1	12	26	150
0:13:21	25	14,1	12	26	150
0:13:22	25	14,1	12	26	150
0:13:23	25	14,2	12	26	150
0:13:24	25	14,3	12	26	150
0:13:25	25	14,3	12	26	150
0:13:26	25	14,3	12	26	150
0:13:27	25	14,3	12	26	150
0:13:28	25	14,3	12	26	150
0:13:29	25	14,3	12	26	150
0:13:30	25	14,3	12	26	150
0:13:31	25	14,3	12	26	150
0:13:32	25	14,3	12	26	150
0:13:33	25	14,4	12	26	150
0:13:34	25	14,5	12	26	150
0:13:35	25	14,5	12	26	150
0:13:36	25	14,5	12	26	150
0:13:37	25	14,5	12	26	150
0:13:38	25	14,5	12	26	150
0:13:39	25	14,5	12	26	150
0:13:40	25	14,5	12	26	150
0:13:41	25	14,5	12	26	150
0:13:42	25	14,5	12	26	150
0:13:43	25	14,5	12	26	150
0:13:44	25	14,7	12	26	150
0:13:45	25	14,7	12	26	150
0:13:46	25	14,7	12	26	150
0:13:47	25	14,7	12	26	150
0:13:48	25	14,7	12	26	150
0:13:49	25	14,7	12	26	150
0:13:50	25	14,7	12	26	150
0:13:51	25	14,7	12	26	150
0:13:52	25	14,7	12	26	150
0:13:53	25	14,7	12	26	150
0:13:54	25	14,7	12	26	150
0:13:55	25	14,7	12	26	150
0:13:56	25	14,8	12	26	150
0:13:57	25	14,8	12	26	150
0:13:58	25	14,8	12	26	150
0:13:59	25	14,8	12	26	150
0:14:00	25	14,8	12	26	150
0:14:01	25	14,8	12	26	150
0:14:02	25	14,8	12	26	150
0:14:03	25	14,8	12	26	150
0:14:04	25	14,8	12	26	150
0:14:05	25	14,8	12	26	150
0:14:06	25	14,8	12	26	150
0:14:07	25	15,0	12	26	150
0:14:08	25	15,1	12	26	150
0:14:09	25	15,1	12	26	150
0:14:10	25	15,1	12	26	150
0:14:11	25	15,1	12	26	150
0:14:12	25	15,1	12	26	150
0:14:13	25	15,0	12	26	150
0:14:14	25	15,0	12	26	150
0:14:15	25	15,0	12	26	150
0:14:16	25	15,0	12	26	150
0:14:17	25	15,1	12	26	150
0:14:18	25	15,1	12	26	150
0:14:19	25	15,1	12	26	150
0:14:20	25	15,1	12	26	150
0:14:21	25	15,1	12	26	150
0:14:22	25	15,1	12	26	150
0:14:23	25	15,1	12	26	150
0:14:24	25	15,2	12	26	150
0:14:25	25	15,4	12	26	150
0:14:26	25	15,4	12	26	150
0:14:27	25	15,5	12	26	150
0:14:28	25	15,5	12	26	150
0:14:29	25	15,5	12	26	150
0:14:30	25	15,4	12	26	150
0:14:31	25	15,4	12	26	150
0:14:32	25	15,4	12	26	150
0:14:33	25	15,4	12	26	150
0:14:34	25	15,4	12	26	150
0:14:35	25	15,4	12	26	150
0:14:36	25	15,4	12	26	150
0:14:37	25	15,4	12	26	150
0:14:38	25	15,4	12	26	150
0:14:39	25	15,4	12	26	150
0:14:40	25	15,4	12	26	150
0:14:41	25	15,4	12	26	150
0:14:42	25	15,5	12	26	150
0:14:43	25	15,5	12	26	150
0:14:44	25	15,6	12	26	150
0:14:45	25	15,5	12	26	150
0:14:46	25	15,6	12	26	150
0:14:47	25	15,8	12	26	150
0:14:48	25	15,8	12	26	150
0:14:49	25	15,8	12	26	150
0:14:50	25	15,8	12	26	150
0:14:51	25	15,8	12	26	150
0:14:52	25	15,8	12	26	150
0:14:53	25	15,8	12	26	150
0:14:54	25	15,8	12	26	150
0:14:55	25	15,8	12	26	150
0:14:56	25	15,8	12	26	150
0:14:57	25	15,8	12	26	150
0:14:58	25	15,8	12	26	150
0:14:59	25	15,8	12	26	150
0:15:00	25	15,8	12	26	150
0:15:01	25	15,8	12	26	150
0:15:02	25	15,8	12	26	150
0:15:03	25	15,8	12	26	150
0:15:04	25	15,9	12	26	150
0:15:05	25	15,9	12	26	150
0:15:06	25	15,9	12	26	150
0:15:07	25	15,9	12	26	150
0:15:08	25	15,9	12	26	150
0:15:09	25	16,1	12	26	150
0:15:10	25	16,2	12	26	150
0:15:11	25	16,2	12	26	150
0:15:12	25	16,2	12	26	150
0:15:13	25	16,2	12	26	150
0:15:14	25	16,2	12	26	150
0:15:15	25	16,1	12	26	150
0:15:16	25	16,1	12	26	150
0:15:17	25	16,1	12	26	150
0:15:18	25	16,1	12	26	150
0:15:19	25	16,1	12	26	150
0:15:20	25	16,1	12	26	150
0:15:21	25	16,1	12	26	150
0:15:22	25	16,1	12	26	150
0:15:23	25	16,1	12	26	150
0:15:24	25	16,3	12	26	150
0:15:25	25	16,4	12	26	150
0:15:26	25	16,4	12	26	150
0:15:27	25	16,5	12	26	150
0:15:28	25	16,5	12	26	150
0:15:29	25	16,4	12	26	150
0:15:30	25	16,4	12	26	150
0:15:31	25	16,4	12	26	150
0:15:32	25	16,4	12	26	150
0:15:33	25	16,4	12	26	150
0:15:34	25	16,4	12	26	150
0:15:35	25	16,4	12	26	150
0:15:36	25	16,4	12	26	150
0:15:37	25	16,4	12	26	150
0:15:38	25	16,4	12	26	150
0:15:39	25	16,4	12	26	150
0:15:40	25	16,4	12	26	150
0:15:41	25	16,5	12	26	150
0:15:42	25	16,5	12	26	150
0:15:43	25	16,5	12	26	150
0:15:44	25	16,5	12	26	150
0:15:45	25	16,5	12	26	150
0:15:46	25	16,7	12	26	150
0:15:47	25	16,8	12	26	150
0:15:48	25	16,8	12	26	150
0:15:49	25	16,8	12	26	150
0:15:50	25	16,8	12	26	150
0:15:51	25	16,8	12	26	150
0:15:52	25	16,8	12	26	150
0:15:53	25	16,8	12	26	150
0:15:54	25	16,8	12	26	150
0:15:55	25	16,8	12	26	150
0:15:56	25	16,8	12	27	150
0:15:57	25	16,8	12	27	150
0:15:58	25	16,8	12	26	150
0:15:59	25	16,8	12	26	150
0:16:00	25	16,8	12	26	150
0:16:01	25	16,8	12	26	150
0:16:02	25	16,8	12	26	150
0:16:03	25	16,9	12	26	150
0:16:04	25	16,9	12	26	150
0:16:05	25	16,9	12	26	150
0:16:06	25	16,9	12	26	150
0:16:07	25	16,9	12	26	150
0:16:08	25	17,1	12	27	150
0:16:09	25	17,2	13	26	150
0:16:10	25	17,2	13	27	150
0:16:11	25	17,2	13	26	150
0:16:12	25	17,2	13	27	150
0:16:13	25	17,2	13	26	150
0:16:14	25	17,2	13	26	150
0:16:15	25	17,1	13	26	150
0:16:16	25	17,1	13	27	150
0:16:17	25	17,1	13	26	150
0:16:18	25	17,1	13	26	150
0:16:19	25	17,1	13	27	150
0:16:20	25	17,1	13	26	150
0:16:21	25	17,1	13	26	150
0:16:22	25	17,1	13	27	150
0:16:23	25	17,2	13	27	150
0:16:24	25	17,4	13	26	150
0:16:25	25	17,4	13	27	150
0:16:26	25	17,4	13	27	150
0:16:27	25	17,4	13	27	150
0:16:28	25	17,4	13	27	150
0:16:29	25	17,4	13	27	150
0:16:30	25	17,4	13	27	150
0:16:31	25	17,4	13	27	150
0:16:32	25	17,4	13	27	150
0:16:33	25	17,4	13	27	150
0:16:34	25	17,4	13	27	150
0:16:35	25	17,4	13	27	150
0:16:36	25	17,4	13	27	150
0:16:37	25	17,4	13	27	150
0:16:38	25	17,4	13	27	150
0:16:39	25	17,4	13	27	150
0:16:40	25	17,5	13	27	150
0:16:41	25	17,5	13	27	150
0:16:42	25	17,5	13	27	150
0:16:43	25	17,5	13	27	150
0:16:44	25	17,5	13	27	150
0:16:45	25	17,7	13	27	150
0:16:46	25	17,8	13	27	150
0:16:47	25	17,8	13	27	150
0:16:48	25	17,8	13	27	150
0:16:49	25	17,8	13	27	150
0:16:50	25	17,8	13	27	150
0:16:51	25	17,8	13	27	150
0:16:52	25	17,8	13	27	150
0:16:53	25	17,8	13	27	150
0:16:54	25	17,8	13	27	150
0:16:55	25	17,8	13	27	150
0:16:56	25	17,8	13	27	150
0:16:57	25	17,8	13	27	150
0:16:58	25	17,8	13	27	150
0:16:59	25	17,8	13	27	150
0:17:00	25	17,8	13	27	150
0:17:01	25	17,8	13	27	150
0:17:02	25	17,8	13	27	150
0:17:03	25	17,9	13	27	150
0:17:04	25	17,9	13	27	150
0:17:05	25	17,9	13	27	150
0:17:06	25	17,9	13	27	150
0:17:07	25	18,1	13	27	150
0:17:08	25	18,2	13	27	150
0:17:09	25	18,2	13	27	150
0:17:10	25	18,2	13	27	150
0:17:11	25	18,2	13	27	150
0:17:12	25	18,2	13	27	150
0:17:13	25	18,2	13	27	150
0:17:14	25	18,1	13	27	150
0:17:15	25	18,1	13	27	150
0:17:16	25	18,1	13	27	150
0:17:17	25	18,1	13	27	150
0:17:18	25	18,1	13	27	150
0:17:19	25	18,1	13	27	150
0:17:20	25	18,1	13	27	150
0:17:21	25	18,1	13	27	150
0:17:22	25	18,1	13	27	150
0:17:23	25	18,1	13	27	150
0:17:24	25	18,1	13	27	150
0:17:25	26	18,3	13	27	150
0:17:26	26	18,4	13	27	150
0:17:27	25	18,5	13	27	150
0:17:28	25	18,5	13	27	150
0:17:29	25	18,5	13	27	150
0:17:30	25	18,5	13	27	150
0:17:31	26	18,5	13	27	150
0:17:32	26	18,4	13	27	150
0:17:33	26	18,4	13	27	150
0:17:34	25	18,4	13	27	150
0:17:35	25	18,4	13	27	150
0:17:36	26	18,4	13	27	150
0:17:37	26	18,4	13	27	150
0:17:38	26	18,4	13	27	150
0:17:39	26	18,5	13	27	150
0:17:40	26	18,5	13	27	150
0:17:41	26	18,5	13	27	150
0:17:42	26	18,5	13	27	150
0:17:43	26	18,5	13	27	150
0:17:44	26	18,5	13	27	150
0:17:45	26	18,7	13	27	150
0:17:46	26	18,8	13	27	150
0:17:47	26	18,9	13	27	150
0:17:48	26	18,9	13	27	150
0:17:49	26	18,9	13	27	150
0:17:50	26	18,9	13	27	150
0:17:51	26	18,8	13	27	150
0:17:52	26	18,8	13	27	150
0:17:53	26	18,8	13	27	150
0:17:54	26	18,8	13	27	150
0:17:55	26	18,8	13	27	150
0:17:56	26	18,8	13	27	150
0:17:57	26	18,8	13	27	150
0:17:58	26	18,8	13	27	150
0:17:59	26	18,8	13	27	150
0:18:00	26	18,8	13	27	150
0:18:01	26	18,8	13	27	150
0:18:02	26	18,8	13	27	150
0:18:03	26	18,8	13	27	150
0:18:04	26	18,8	13	27	150
0:18:05	26	19,0	13	27	150
0:18:06	26	19,1	13	27	150
0:18:07	26	19,2	13	27	150
0:18:08	26	19,2	13	27	150
0:18:09	26	19,2	13	27	150
0:18:10	26	19,2	13	27	150
0:18:11	26	19,2	13	27	150
0:18:12	26	19,2	13	27	150
0:18:13	26	19,1	13	27	150
0:18:14	26	19,1	13	27	150
0:18:15	26	19,1	13	27	150
0:18:16	26	19,1	13	27	150
0:18:17	26	19,1	13	27	150
0:18:18	26	19,1	13	27	150
0:18:19	26	19,1	13	27	150
0:18:20	26	19,1	13	27	150
0:18:21	26	19,1	13	27	150
0:18:22	26	19,1	13	27	150
0:18:23	26	19,1	13	27	150
0:18:24	26	19,2	13	27	150
0:18:25	26	19,4	13	27	150
0:18:26	26	19,4	13	27	150
0:18:27	26	19,5	13	27	150
0:18:28	26	19,5	13	27	150
0:18:29	26	19,5	13	27	150
0:18:30	26	19,4	13	27	150
0:18:31	26	19,4	13	27	150
0:18:32	26	19,4	13	27	150
0:18:33	26	19,4	13	27	150
0:18:34	26	19,4	14	27	150
0:18:35	26	19,4	14	27	150
0:18:36	26	19,4	14	27	150
0:18:37	26	19,4	14	27	150
0:18:38	26	19,5	15	27	150
0:18:39	26	19,5	14	27	150
0:18:40	26	19,5	14	27	150
0:18:41	26	19,6	14	27	150
0:18:42	26	19,6	14	27	150
0:18:43	26	19,6	14	27	150
0:18:44	26	19,6	14	27	150
0:18:45	26	19,6	14	27	150
0:18:46	26	19,6	14	27	150
0:18:47	26	19,6	14	27	150
0:18:48	26	19,6	14	27	150
0:18:49	26	19,7	14	27	150
0:18:50	26	19,8	14	27	150
0:18:51	26	19,8	14	27	150
0:18:52	26	19,8	14	27	150
0:18:53	26	19,8	14	27	150
0:18:54	26	19,8	14	27	150
0:18:55	26	19,8	14	27	150
0:18:56	26	19,8	14	27	150
0:18:57	26	19,8	14	27	150
0:18:58	26	19,8	14	27	150
0:18:59	26	19,8	14	27	150
0:19:00	26	19,8	14	27	150
0:19:01	26	19,8	14	27	150
0:19:02	26	19,8	14	27	150
0:19:03	26	19,9	14	27	150
0:19:04	26	20,1	14	27	150
0:19:05	26	20,1	14	27	150
0:19:06	26	20,1	14	27	150
0:19:07	26	20,1	14	27	150
0:19:08	26	20,1	14	27	150
0:19:09	26	20,1	14	27	150
0:19:10	26	20,1	14	27	150
0:19:11	26	20,1	14	27	150
0:19:12	26	20,1	14	27	150
0:19:13	26	20,1	14	27	150
0:19:14	26	20,0	14	27	150
0:19:15	26	20,0	14	27	150
0:19:16	26	20,1	14	27	150
0:19:17	26	20,1	14	27	150
0:19:18	26	20,1	14	27	150
0:19:19	26	20,1	14	27	150
0:19:20	26	20,1	14	27	150
0:19:21	26	20,1	14	27	150
0:19:22	26	20,2	14	27	150
0:19:23	26	20,2	14	27	150
0:19:24	26	20,2	14	27	150
0:19:25	26	20,3	14	27	150
0:19:26	26	20,5	14	27	150
0:19:27	26	20,5	14	27	150
0:19:28	26	20,5	14	27	150
0:19:29	26	20,5	14	27	150
0:19:30	26	20,5	14	27	150
0:19:31	26	20,5	14	27	150
0:19:32	26	20,5	14	27	150
0:19:33	26	20,5	14	27	150
0:19:34	26	20,5	14	27	150
0:19:35	26	20,5	14	27	150
0:19:36	26	20,5	14	27	150
0:19:37	26	20,5	14	27	150
0:19:38	26	20,5	14	27	150
0:19:39	26	20,4	14	27	150
0:19:40	26	20,4	14	27	150
0:19:41	26	20,4	14	27	150
0:19:42	26	20,6	14	27	150
0:19:43	26	20,7	14	27	150
0:19:44	26	20,8	14	27	150
0:19:45	26	20,8	14	27	150
0:19:46	26	20,8	14	27	150
0:19:47	26	20,8	14	27	150
0:19:48	26	20,7	14	27	150
0:19:49	26	20,7	14	27	150
0:19:50	26	20,7	14	27	150
0:19:51	26	20,7	14	27	150
0:19:52	26	20,7	14	27	150
0:19:53	26	20,7	14	27	150
0:19:54	26	20,7	14	28	150
0:19:55	26	20,7	14	27	150
0:19:56	26	20,8	14	27	150
0:19:57	26	20,8	13	27	150
0:19:58	26	20,8	13	27	150
0:19:59	26	20,8	13	27	150
0:20:00	26	20,8	13	27	150
0:20:01	26	20,9	13	28	150
0:20:02	26	21,0	13	27	150
0:20:03	26	21,1	13	27	150
0:20:04	26	21,1	13	27	150
0:20:05	26	21,1	13	27	150
0:20:06	26	21,1	13	28	150
0:20:07	26	21,1	13	28	150
0:20:08	26	21,1	13	27	150
0:20:09	26	21,1	13	28	150
0:20:10	26	21,1	13	27	150
0:20:11	26	21,1	13	28	150
0:20:12	26	21,1	13	28	150
0:20:13	26	21,0	13	27	150
0:20:14	26	21,0	13	28	150
0:20:15	26	21,1	13	28	150
0:20:16	26	21,1	14	28	150
0:20:17	26	21,1	13	27	150
0:20:18	26	21,2	13	28	150
0:20:19	26	21,3	13	27	150
0:20:20	26	21,3	13	28	150
0:20:21	26	21,3	13	27	150
0:20:22	26	21,3	13	28	150
0:20:23	26	21,3	13	28	150
0:20:24	26	21,3	13	28	150
0:20:25	26	21,3	13	28	150
0:20:26	26	21,3	13	28	150
0:20:27	26	21,3	13	28	150
0:20:28	26	21,3	13	28	150
0:20:29	26	21,3	13	28	150
0:20:30	26	21,4	13	28	150
0:20:31	26	21,4	13	28	150
0:20:32	26	21,5	13	28	150
0:20:33	26	21,5	13	27	150
0:20:34	26	21,5	13	28	150
0:20:35	26	21,5	13	28	150
0:20:36	26	21,4	13	28	150
0:20:37	26	21,4	13	27	150
0:20:38	26	21,4	13	28	150
0:20:39	26	21,4	13	27	150
0:20:40	26	21,4	13	28	150
0:20:41	26	21,7	13	28	150
0:20:42	26	21,8	13	28	150
0:20:43	26	21,8	13	28	150
0:20:44	26	21,8	13	28	150
0:20:45	26	21,8	13	28	150
0:20:46	26	21,8	13	28	150
0:20:47	26	21,8	13	28	150
0:20:48	26	21,8	13	28	150
0:20:49	26	21,8	13	28	150
0:20:50	26	21,8	13	28	150
0:20:51	26	21,8	13	28	150
0:20:52	26	21,8	13	27	150
0:20:53	26	21,7	13	28	150
0:20:54	26	21,7	13	28	150
0:20:55	26	21,7	13	28	150
0:20:56	26	21,7	13	28	150
0:20:57	26	21,8	13	28	150
0:20:58	26	21,7	13	28	150
0:20:59	26	21,9	13	27	150
0:21:00	26	21,9	13	28	150
0:21:01	26	22,0	13	28	150
0:21:02	26	22,0	13	28	150
0:21:03	26	22,0	13	28	150
0:21:04	26	22,0	13	28	150
0:21:05	26	21,9	13	28	150
0:21:06	26	21,9	13	28	150
0:21:07	26	21,9	13	28	150
0:21:08	26	22,0	13	28	150
0:21:09	26	22,1	13	28	150
0:21:10	26	22,1	13	28	150
0:21:11	26	22,1	13	28	150
0:21:12	26	22,1	13	28	150
0:21:13	26	22,1	13	28	150
0:21:14	26	22,1	13	28	150
0:21:15	26	22,1	13	28	150
0:21:16	26	22,1	13	28	150
0:21:17	26	22,1	13	28	150
0:21:18	26	22,1	13	28	150
0:21:19	26	22,2	13	28	150
0:21:20	26	22,2	13	28	150
0:21:21	26	22,2	13	28	150
0:21:22	26	22,4	13	28	150
0:21:23	26	22,5	13	28	150
0:21:24	26	22,5	13	28	150
0:21:25	26	22,5	13	28	150
0:21:26	26	22,5	13	28	150
0:21:27	26	22,5	13	28	150
0:21:28	26	22,5	13	28	150
0:21:29	26	22,4	13	28	150
0:21:30	26	22,4	13	28	150
0:21:31	26	22,4	13	28	150
0:21:32	26	22,4	14	28	150
0:21:33	26	22,4	15	28	150
0:21:34	26	22,4	15	28	150
0:21:35	26	22,4	15	28	150
0:21:36	26	22,4	15	28	150
0:21:37	26	22,4	15	28	150
0:21:38	26	22,5	15	28	150
0:21:39	26	22,6	15	28	150
0:21:40	26	22,7	14	28	150
0:21:41	26	22,7	14	28	150
0:21:42	26	22,7	14	28	150
0:21:43	26	22,7	14	28	150
0:21:44	26	22,7	14	28	150
0:21:45	26	22,7	14	28	150
0:21:46	26	22,7	14	28	150
0:21:47	26	22,7	14	28	150
0:21:48	26	22,7	14	28	150
0:21:49	26	22,6	14	28	150
0:21:50	26	22,6	14	28	150
0:21:51	26	22,7	14	28	150
0:21:52	26	22,7	14	28	150
0:21:53	26	22,7	14	28	150
0:21:54	26	22,7	14	28	150
0:21:55	26	22,9	14	28	150
0:21:56	26	22,9	14	28	150
0:21:57	26	22,9	14	28	150
0:21:58	26	22,9	14	28	150
0:21:59	26	22,9	14	28	150
0:22:00	26	22,9	14	28	150
0:22:01	26	22,9	14	28	150
0:22:02	26	22,9	14	28	150
0:22:03	26	22,9	14	28	150
0:22:04	26	22,9	14	28	150
0:22:05	26	23,0	14	28	150
0:22:06	26	23,1	14	28	150
0:22:07	26	23,1	14	28	150
0:22:08	26	23,1	14	28	150
0:22:09	26	23,1	14	28	150
0:22:10	26	23,1	14	28	150
0:22:11	26	23,1	14	28	150
0:22:12	26	23,1	14	28	150
0:22:13	26	23,1	14	28	150
0:22:14	26	23,1	13	28	150
0:22:15	26	23,1	13	28	150
0:22:16	26	23,0	13	28	150
0:22:17	26	23,0	13	28	150
0:22:18	26	23,0	13	28	150
0:22:19	26	23,1	13	28	150
0:22:20	26	23,3	13	28	150
0:22:21	26	23,3	14	28	150
0:22:22	26	23,4	14	28	150
0:22:23	26	23,3	14	28	150
0:22:24	26	23,3	14	28	150
0:22:25	26	23,3	14	28	150
0:22:26	26	23,3	14	28	150
0:22:27	26	23,3	14	28	150
0:22:28	26	23,3	14	28	150
0:22:29	26	23,3	13	28	150
0:22:30	26	23,3	13	28	150
0:22:31	26	23,4	13	28	150
0:22:32	26	23,4	13	28	150
0:22:33	26	23,4	13	28	150
0:22:34	26	23,4	13	28	150
0:22:35	26	23,5	13	28	150
0:22:36	26	23,5	13	28	150
0:22:37	26	23,5	13	28	150
0:22:38	26	23,5	13	28	150
0:22:39	26	23,7	13	28	150
0:22:40	26	23,7	13	28	150
0:22:41	26	23,8	13	28	150
0:22:42	26	23,8	13	28	150
0:22:43	26	23,8	13	28	150
0:22:44	27	23,8	13	28	150
0:22:45	27	23,7	13	28	150
0:22:46	27	23,7	13	28	150
0:22:47	27	23,7	13	28	150
0:22:48	27	23,7	13	28	150
0:22:49	27	23,7	13	28	150
0:22:50	27	23,7	13	28	150
0:22:51	27	23,7	13	28	150
0:22:52	27	23,7	13	28	150
0:22:53	27	23,7	13	28	150
0:22:54	27	23,7	13	28	150
0:22:55	27	23,8	13	28	150
0:22:56	27	23,9	13	28	150
0:22:57	27	24,0	13	28	150
0:22:58	27	24,0	13	28	150
0:22:59	27	24,0	13	28	150
0:23:00	27	24,0	13	28	150
0:23:01	27	24,0	14	28	150
0:23:02	27	24,0	14	28	150
0:23:03	27	24,0	14	28	150
0:23:04	27	23,9	14	28	150
0:23:05	27	23,9	13	28	150
0:23:06	27	23,9	13	28	150
0:23:07	27	24,0	13	28	150
0:23:08	27	24,0	13	28	150
0:23:09	27	24,0	13	28	150
0:23:10	27	24,0	13	28	150
0:23:11	27	24,1	13	28	150
0:23:12	27	24,2	13	28	150
0:23:13	27	24,2	13	28	150
0:23:14	27	24,2	13	28	150
0:23:15	27	24,2	13	28	150
0:23:16	27	24,2	13	28	150
0:23:17	27	24,2	13	28	150
0:23:18	27	24,2	13	28	150
0:23:19	27	24,2	13	28	150
0:23:20	27	24,2	13	28	150
0:23:21	27	24,2	13	28	150
0:23:22	27	24,3	13	28	150
0:23:23	27	24,4	13	28	150
0:23:24	27	24,4	13	28	150
0:23:25	27	24,4	13	28	150
0:23:26	27	24,4	13	28	150
0:23:27	27	24,4	13	28	150
0:23:28	27	24,4	13	28	150
0:23:29	27	24,3	13	28	150
0:23:30	27	24,3	13	28	150
0:23:31	27	24,3	13	28	150
0:23:32	27	24,4	13	28	150
0:23:33	27	24,4	13	28	150
0:23:34	27	24,5	13	28	150
0:23:35	27	24,7	13	28	150
0:23:36	27	24,7	13	28	150
0:23:37	27	24,7	13	28	150
0:23:38	27	24,7	13	28	150
0:23:39	27	24,7	13	28	150
0:23:40	27	24,7	13	28	150
0:23:41	27	24,7	13	28	150
0:23:42	27	24,7	13	28	150
0:23:43	27	24,7	13	28	150
0:23:44	27	24,7	13	28	150
0:23:45	27	24,7	13	28	150
0:23:46	27	24,7	13	28	150
0:23:47	27	24,6	13	28	150
0:23:48	27	24,6	13	28	150
0:23:49	27	24,6	13	28	150
0:23:50	27	24,6	13	28	150
0:23:51	27	24,6	13	28	150
0:23:52	27	24,7	13	28	150
0:23:53	27	24,7	13	28	150
0:23:54	27	24,7	13	28	150
0:23:55	27	24,8	13	28	150
0:23:56	27	24,8	13	28	150
0:23:57	27	25,0	13	28	150
0:23:58	27	25,1	13	28	150
0:23:59	27	25,1	13	28	150
0:24:00	27	25,1	13	28	150
0:24:01	27	25,1	13	28	150
0:24:02	27	25,1	13	28	150
0:24:03	27	25,1	13	28	150
0:24:04	27	25,1	13	28	150
0:24:05	27	25,1	13	28	150
0:24:06	27	25,1	13	28	150
0:24:07	27	25,1	13	28	150
0:24:08	27	25,1	13	28	150
0:24:09	27	25,0	13	28	150
0:24:10	27	25,0	13	28	150
0:24:11	27	25,0	13	28	150
0:24:12	27	25,0	13	28	150
0:24:13	27	25,0	13	28	150
0:24:14	27	25,0	13	28	150
0:24:15	27	25,1	13	28	150
0:24:16	27	25,1	13	28	150
0:24:17	27	25,1	13	28	150
0:24:18	27	25,2	13	28	150
0:24:19	27	25,2	13	28	150
0:24:20	27	25,2	13	28	150
0:24:21	27	25,2	13	28	150
0:24:22	27	25,2	13	28	150
0:24:23	27	25,4	13	28	150
0:24:24	27	25,5	13	28	150
0:24:25	27	25,5	13	28	150
0:24:26	27	25,5	13	28	150
0:24:27	27	25,5	13	28	150
0:24:28	27	25,5	13	28	150
0:24:29	27	25,5	13	28	150
0:24:30	27	25,5	13	28	150
0:24:31	27	25,5	13	28	150
0:24:32	27	25,5	13	28	150
0:24:33	27	25,5	13	28	150
0:24:34	27	25,5	13	28	150
0:24:35	27	25,5	13	28	150
0:24:36	27	25,5	13	28	150
0:24:37	27	25,4	13	28	150
0:24:38	27	25,5	13	28	150
0:24:39	27	25,5	13	28	150
0:24:40	27	25,5	13	28	150
0:24:41	27	25,6	13	28	150
0:24:42	27	25,6	13	28	150
0:24:43	27	25,7	13	28	150
0:24:44	27	25,6	13	28	150
0:24:45	27	25,6	13	28	150
0:24:46	27	25,6	13	28	150
0:24:47	27	25,8	13	28	150
0:24:48	27	25,8	13	28	150
0:24:49	27	25,9	13	28	150
0:24:50	27	25,9	13	28	150
0:24:51	27	25,9	13	28	150
0:24:52	27	25,8	13	28	150
0:24:53	27	25,8	13	28	150
0:24:54	27	25,8	13	28	150
0:24:55	27	25,8	13	28	150
0:24:56	27	25,8	13	28	150
0:24:57	27	25,8	13	28	150
0:24:58	27	25,8	13	28	150
0:24:59	27	25,8	13	28	150
0:25:00	27	25,8	13	28	150
0:25:01	27	25,8	13	28	150
0:25:02	27	25,8	13	28	150
0:25:03	27	25,8	13	28	150
0:25:04	27	26,1	13	28	150
0:25:05	27	26,2	13	28	150
0:25:06	27	26,2	13	28	150
0:25:07	27	26,2	13	28	150
0:25:08	27	26,2	13	28	150
0:25:09	27	26,2	13	28	150
0:25:10	27	26,2	13	28	150
0:25:11	27	26,2	13	28	150
0:25:12	27	26,2	13	28	150
0:25:13	27	26,1	13	28	150
