Repository: ProgWizer/parser

File: project-root/data/Data Acquisition/Data Acquisition/2019 year (140)/19-116.txt (part 1 of 10)
--Test Summary--
Full Path and File Name	
Instrument Name	7322
Instrument Type	Model 7322 Consistometer - Variable Speed
Instrument Serial Number	
Test Start Date	15.01.2020
Test Start Time	12:21:12
Test Stop Date	15.01.2020
Test Stop Time	16:24:50
Test Length	4:03:38
Final Sample Time Offset	4:03:37
Controller Schedule Name	
Sampling Period	1 second
Comments	
Information	WellID	
Information	Customer	
Information	EngName	
Information	CementClass	I-50
Information	CementMfr	
Information	Additives	100I-50+0.4CFL-45+0.3CD-301+0.3SMS
Information	Density	1840
Information	BHCT	25
Information	BHST	
Information	FluidLoss	
Information	JobType	
Calculated Value	Time_30Bc	3:53:04
Calculated Value	Time_70Bc	N/A
Initial Temperature (°C)	27 °C
Final Temperature (°C)	26 °C
Initial Pressure (MPa)	0,6 MPa
Final Pressure (MPa)	15,1 MPa
Initial Consistency (Bc)	17 Bc
Final Consistency (Bc)	53 Bc
Initial Wall Temperature (°C)	21 °C
Final Wall Temperature (°C)	25 °C
Initial Motor Speed (RPM)	150 RPM
Final Motor Speed (RPM)	150 RPM
--Data--
Time (HH:MM:SS)	Temperature (°C)	Pressure (MPa)	Consistency (Bc)	Wall Temperature (°C)	Motor Speed (RPM)
0:00:00	27	0,6	17	21	150
0:00:01	27	0,6	17	21	150
0:00:02	27	0,6	17	21	150
0:00:03	27	0,6	17	21	150
0:00:04	27	0,6	17	21	150
0:00:05	27	0,6	17	21	150
0:00:06	27	0,6	17	21	150
0:00:07	27	0,6	17	21	150
0:00:08	27	0,6	17	21	150
0:00:09	27	0,6	17	21	150
0:00:10	27	0,6	17	21	150
0:00:11	27	0,6	17	21	150
0:00:12	27	0,6	17	21	150
0:00:13	27	0,6	17	21	150
0:00:14	27	0,6	17	21	150
0:00:15	27	0,6	17	21	150
0:00:16	27	0,6	17	21	150
0:00:17	27	0,6	17	21	150
0:00:18	27	0,6	17	21	150
0:00:19	27	0,6	17	21	150
0:00:20	27	0,6	17	21	150
0:00:21	27	0,6	17	21	150
0:00:22	27	0,6	17	21	150
0:00:23	27	0,6	17	21	150
0:00:24	27	0,6	17	21	150
0:00:25	27	0,6	17	22	150
0:00:26	27	0,6	17	22	150
0:00:27	27	0,6	17	22	150
0:00:28	27	0,6	17	22	150
0:00:29	27	0,6	17	22	150
0:00:30	27	0,6	17	22	150
0:00:31	27	0,6	17	22	150
0:00:32	27	0,6	17	22	150
0:00:33	27	0,6	17	22	150
0:00:34	27	0,6	17	22	150
0:00:35	27	0,6	17	22	150
0:00:36	27	0,6	17	22	150
0:00:37	27	0,6	17	22	150
0:00:38	27	0,6	17	22	150
0:00:39	27	0,6	17	22	150
0:00:40	27	0,6	17	22	150
0:00:41	27	0,6	17	22	150
0:00:42	27	0,6	17	22	150
0:00:43	27	0,6	17	22	150
0:00:44	27	0,6	17	22	150
0:00:45	27	0,6	17	22	150
0:00:46	27	0,6	17	22	150
0:00:47	27	0,6	17	22	150
0:00:48	27	0,6	17	22	150
0:00:49	27	0,6	17	22	150
0:00:50	27	0,6	17	22	150
0:00:51	27	0,6	17	22	150
0:00:52	27	0,6	17	23	150
0:00:53	27	0,6	17	23	150
0:00:54	27	0,6	17	23	150
0:00:55	27	0,7	17	23	150
0:00:56	27	0,7	17	23	150
0:00:57	27	0,8	17	23	150
0:00:58	27	0,8	17	23	150
0:00:59	27	0,9	17	23	150
0:01:00	27	1,0	17	23	150
0:01:01	27	1,0	17	23	150
0:01:02	27	1,0	17	23	150
0:01:03	27	1,0	17	23	150
0:01:04	27	1,0	17	23	150
0:01:05	27	1,1	17	23	150
0:01:06	27	1,1	17	23	150
0:01:07	27	1,2	17	23	150
0:01:08	27	1,2	17	23	150
0:01:09	27	1,2	17	23	150
0:01:10	27	1,2	17	23	150
0:01:11	27	1,2	17	23	150
0:01:12	27	1,2	17	23	150
0:01:13	27	1,2	17	23	150
0:01:14	27	1,2	17	23	150
0:01:15	27	1,2	17	23	150
0:01:16	27	1,2	17	23	150
0:01:17	27	1,2	17	24	150
0:01:18	27	1,2	17	23	150
0:01:19	27	1,3	17	24	150
0:01:20	27	1,3	17	24	150
0:01:21	27	1,3	17	24	150
0:01:22	27	1,3	17	24	150
0:01:23	27	1,3	17	24	150
0:01:24	27	1,3	17	24	150
0:01:25	27	1,3	17	24	150
0:01:26	27	1,4	17	24	150
0:01:27	27	1,4	17	24	150
0:01:28	27	1,4	17	24	150
0:01:29	27	1,4	17	24	150
0:01:30	27	1,4	17	24	150
0:01:31	27	1,4	17	24	150
0:01:32	27	1,4	17	24	150
0:01:33	27	1,4	17	24	150
0:01:34	27	1,4	17	24	150
0:01:35	27	1,4	17	24	150
0:01:36	27	1,4	17	24	150
0:01:37	27	1,4	18	24	150
0:01:38	27	1,4	18	24	150
0:01:39	27	1,4	18	25	150
0:01:40	27	1,4	18	24	150
0:01:41	27	1,4	18	25	150
0:01:42	27	1,4	18	25	150
0:01:43	27	1,4	18	25	150
0:01:44	27	1,5	17	25	150
0:01:45	27	1,5	17	25	150
0:01:46	27	1,5	17	25	150
0:01:47	27	1,5	17	25	150
0:01:48	27	1,5	17	25	150
0:01:49	27	1,5	17	25	150
0:01:50	27	1,5	17	25	150
0:01:51	27	1,5	17	25	150
0:01:52	27	1,5	17	25	150
0:01:53	27	1,5	17	25	150
0:01:54	27	1,5	17	25	150
0:01:55	27	1,5	17	25	150
0:01:56	27	1,5	17	25	150
0:01:57	27	1,5	17	25	150
0:01:58	27	1,6	17	25	150
0:01:59	27	1,6	17	26	150
0:02:00	27	1,6	17	25	150
0:02:01	27	1,6	17	26	150
0:02:02	27	1,6	17	25	150
0:02:03	27	1,6	17	26	150
0:02:04	27	1,6	17	26	150
0:02:05	27	1,6	17	26	150
0:02:06	27	1,6	17	26	150
0:02:07	27	1,6	17	26	150
0:02:08	27	1,6	17	26	150
0:02:09	27	1,6	17	26	150
0:02:10	27	1,6	17	26	150
0:02:11	27	1,7	17	26	150
0:02:12	27	1,7	17	26	150
0:02:13	27	1,7	17	26	150
0:02:14	27	1,7	17	26	150
0:02:15	27	1,7	17	26	150
0:02:16	27	1,7	17	26	150
0:02:17	27	1,7	17	26	150
0:02:18	27	1,7	17	26	150
0:02:19	27	1,7	17	26	150
0:02:20	27	1,7	17	27	150
0:02:21	27	1,7	17	27	150
0:02:22	27	1,7	17	27	150
0:02:23	26	1,8	17	27	150
0:02:24	27	1,8	17	27	150
0:02:25	26	1,8	17	27	150
0:02:26	27	1,8	17	27	150
0:02:27	26	1,9	17	27	150
0:02:28	26	1,9	17	27	150
0:02:29	26	1,9	17	27	150
0:02:30	26	1,9	17	27	150
0:02:31	26	1,9	17	27	150
0:02:32	26	1,9	17	27	150
0:02:33	26	1,9	17	27	150
0:02:34	26	1,9	17	27	150
0:02:35	26	1,9	17	27	150
0:02:36	26	2,0	17	27	150
0:02:37	26	2,0	17	27	150
0:02:38	26	2,0	17	27	150
0:02:39	26	2,0	17	27	150
0:02:40	26	2,0	17	27	150
0:02:41	26	2,0	17	27	150
0:02:42	26	2,0	17	28	150
0:02:43	26	2,0	17	28	150
0:02:44	26	2,0	17	27	150
0:02:45	26	2,0	17	28	150
0:02:46	26	2,1	17	28	150
0:02:47	26	2,1	17	28	150
0:02:48	26	2,1	17	28	150
0:02:49	26	2,1	17	28	150
0:02:50	26	2,1	17	28	150
0:02:51	26	2,1	17	28	150
0:02:52	26	2,1	17	28	150
0:02:53	26	2,1	17	28	150
0:02:54	26	2,1	17	28	150
0:02:55	26	2,1	17	28	150
0:02:56	26	2,1	17	28	150
0:02:57	26	2,2	17	28	150
0:02:58	26	2,2	17	28	150
0:02:59	26	2,2	17	28	150
0:03:00	26	2,2	17	28	150
0:03:01	26	2,2	17	28	150
0:03:02	26	2,2	17	28	150
0:03:03	26	2,2	17	28	150
0:03:04	26	2,2	17	28	150
0:03:05	26	2,2	17	28	150
0:03:06	26	2,2	17	28	150
0:03:07	26	2,2	17	28	150
0:03:08	26	2,3	17	28	150
0:03:09	26	2,3	17	28	150
0:03:10	26	2,3	17	28	150
0:03:11	26	2,3	17	28	150
0:03:12	26	2,3	16	29	150
0:03:13	26	2,3	16	29	150
0:03:14	26	2,3	16	29	150
0:03:15	26	2,3	16	29	150
0:03:16	26	2,3	16	29	150
0:03:17	26	2,3	16	29	150
0:03:18	26	2,3	16	29	150
0:03:19	26	2,3	16	29	150
0:03:20	26	2,4	16	29	150
0:03:21	26	2,4	16	29	150
0:03:22	26	2,4	16	29	150
0:03:23	26	2,4	16	29	150
0:03:24	26	2,4	16	29	150
0:03:25	26	2,4	16	29	150
0:03:26	26	2,4	16	29	150
0:03:27	26	2,4	16	29	150
0:03:28	26	2,4	16	29	150
0:03:29	26	2,4	16	29	150
0:03:30	26	2,4	16	29	150
0:03:31	26	2,5	16	29	150
0:03:32	26	2,5	16	29	150
0:03:33	26	2,5	16	29	150
0:03:34	26	2,5	16	29	150
0:03:35	26	2,5	16	29	150
0:03:36	26	2,5	16	29	150
0:03:37	26	2,5	16	29	150
0:03:38	26	2,5	16	29	150
0:03:39	26	2,5	16	29	150
0:03:40	26	2,5	16	29	150
0:03:41	26	2,5	16	29	150
0:03:42	26	2,5	16	29	150
0:03:43	26	2,6	16	29	150
0:03:44	26	2,6	16	29	150
0:03:45	26	2,6	16	29	150
0:03:46	26	2,6	16	29	150
0:03:47	26	2,6	16	29	150
0:03:48	26	2,6	16	29	150
0:03:49	26	2,6	16	29	150
0:03:50	26	2,6	16	29	150
0:03:51	26	2,6	16	29	150
0:03:52	26	2,6	16	29	150
0:03:53	26	2,6	16	30	150
0:03:54	26	2,6	16	30	150
0:03:55	26	2,6	16	30	150
0:03:56	26	2,6	16	29	150
0:03:57	26	2,6	16	30	150
0:03:58	26	2,7	16	30	150
0:03:59	26	2,7	16	30	150
0:04:00	26	2,7	16	30	150
0:04:01	26	2,7	16	30	150
0:04:02	26	2,7	16	30	150
0:04:03	26	2,7	16	30	150
0:04:04	26	2,7	16	30	150
0:04:05	26	2,7	16	30	150
0:04:06	26	2,7	16	30	150
0:04:07	26	2,7	16	30	150
0:04:08	26	2,7	16	30	150
0:04:09	26	2,7	16	30	150
0:04:10	26	2,7	16	30	150
0:04:11	26	2,7	16	30	150
0:04:12	26	2,7	16	30	150
0:04:13	26	2,7	16	30	150
0:04:14	26	2,7	16	30	150
0:04:15	26	2,7	16	30	150
0:04:16	26	2,8	16	30	150
0:04:17	26	2,8	16	30	150
0:04:18	26	2,8	16	30	150
0:04:19	26	2,8	16	30	150
0:04:20	26	2,8	16	30	150
0:04:21	26	2,8	16	30	150
0:04:22	26	2,8	16	30	150
0:04:23	26	2,8	16	30	150
0:04:24	26	2,8	16	30	150
0:04:25	26	2,8	16	30	150
0:04:26	26	2,8	16	30	150
0:04:27	26	2,8	16	30	150
0:04:28	26	2,8	16	30	150
0:04:29	26	2,8	16	30	150
0:04:30	26	2,8	16	30	150
0:04:31	26	2,8	16	30	150
0:04:32	26	2,8	16	30	150
0:04:33	26	2,8	16	30	150
0:04:34	26	2,8	16	30	150
0:04:35	26	2,8	16	30	150
0:04:36	26	2,8	16	30	150
0:04:37	26	2,8	16	30	150
0:04:38	26	2,8	16	30	150
0:04:39	26	2,8	16	30	150
0:04:40	26	2,8	16	30	150
0:04:41	26	2,8	16	30	150
0:04:42	26	2,8	16	30	150
0:04:43	26	2,9	16	30	150
0:04:44	26	2,9	16	30	150
0:04:45	26	2,9	16	30	150
0:04:46	26	2,9	16	30	150
0:04:47	26	2,9	16	30	150
0:04:48	26	2,9	16	30	150
0:04:49	26	3,0	16	30	150
0:04:50	26	3,1	16	30	150
0:04:51	26	3,2	16	30	150
0:04:52	26	3,2	16	30	150
0:04:53	26	3,2	16	30	150
0:04:54	26	3,2	16	30	150
0:04:55	26	3,2	16	30	150
0:04:56	26	3,2	16	30	150
0:04:57	26	3,2	16	30	150
0:04:58	26	3,2	16	30	150
0:04:59	26	3,2	16	30	150
0:05:00	26	3,2	16	30	150
0:05:01	26	3,2	16	30	150
0:05:02	26	3,2	16	30	150
0:05:03	26	3,2	16	30	150
0:05:04	26	3,2	16	30	150
0:05:05	26	3,2	16	30	150
0:05:06	26	3,2	16	30	150
0:05:07	26	3,2	16	30	150
0:05:08	26	3,2	16	30	150
0:05:09	26	3,2	16	30	150
0:05:10	26	3,2	16	30	150
0:05:11	26	3,2	16	30	150
0:05:12	26	3,2	16	30	150
0:05:13	27	3,2	16	30	150
0:05:14	27	3,2	16	30	150
0:05:15	27	3,2	16	30	150
0:05:16	27	3,2	16	30	150
0:05:17	27	3,2	16	30	150
0:05:18	27	3,2	16	30	150
0:05:19	27	3,2	16	30	150
0:05:20	27	3,2	16	30	150
0:05:21	27	3,2	16	30	150
0:05:22	27	3,2	16	30	150
0:05:23	27	3,2	16	30	150
0:05:24	27	3,2	16	30	150
0:05:25	27	3,2	16	30	150
0:05:26	27	3,2	16	30	150
0:05:27	27	3,2	16	30	150
0:05:28	27	3,2	16	30	150
0:05:29	27	3,2	16	30	150
0:05:30	27	3,2	16	30	150
0:05:31	27	3,2	16	30	150
0:05:32	27	3,2	16	30	150
0:05:33	27	3,3	16	30	150
0:05:34	27	3,3	16	30	150
0:05:35	27	3,3	16	29	150
0:05:36	27	3,3	16	30	150
0:05:37	27	3,3	16	30	150
0:05:38	27	3,3	16	30	150
0:05:39	27	3,3	16	29	150
0:05:40	27	3,3	16	29	150
0:05:41	27	3,3	16	30	150
0:05:42	27	3,4	16	29	150
0:05:43	27	3,5	16	29	150
0:05:44	27	3,5	16	29	150
0:05:45	27	3,5	16	30	150
0:05:46	27	3,5	16	29	150
0:05:47	27	3,5	16	30	150
0:05:48	27	3,5	16	29	150
0:05:49	27	3,5	16	30	150
0:05:50	27	3,5	16	29	150
0:05:51	27	3,5	16	29	150
0:05:52	27	3,5	16	29	150
0:05:53	27	3,5	16	29	150
0:05:54	27	3,5	16	29	150
0:05:55	27	3,5	16	29	150
0:05:56	27	3,5	16	29	150
0:05:57	27	3,5	16	29	150
0:05:58	27	3,5	16	29	150
0:05:59	27	3,4	16	29	150
0:06:00	27	3,4	16	29	150
0:06:01	27	3,4	16	29	150
0:06:02	27	3,4	16	29	150
0:06:03	27	3,4	16	29	150
0:06:04	27	3,5	16	29	150
0:06:05	27	3,6	16	29	150
0:06:06	27	3,6	16	29	150
0:06:07	27	3,6	16	29	150
0:06:08	27	3,6	16	29	150
0:06:09	27	3,6	16	29	150
0:06:10	27	3,6	16	29	150
0:06:11	27	3,6	16	29	150
0:06:12	27	3,6	16	29	150
0:06:13	27	3,6	16	29	150
0:06:14	27	3,6	16	29	150
0:06:15	27	3,5	16	29	150
0:06:16	27	3,5	16	29	150
0:06:17	27	3,5	16	29	150
0:06:18	27	3,6	16	29	150
0:06:19	27	3,7	16	29	150
0:06:20	27	3,7	16	29	150
0:06:21	27	3,7	16	29	150
0:06:22	27	3,7	16	29	150
0:06:23	27	3,7	16	29	150
0:06:24	27	3,7	16	29	150
0:06:25	27	3,7	16	29	150
0:06:26	27	3,7	16	29	150
0:06:27	27	3,7	16	29	150
0:06:28	27	3,7	16	29	150
0:06:29	27	3,7	16	29	150
0:06:30	27	3,6	16	29	150
0:06:31	27	3,6	16	29	150
0:06:32	27	3,9	16	29	150
0:06:33	27	4,0	16	29	150
0:06:34	27	4,0	16	29	150
0:06:35	27	4,0	16	29	150
0:06:36	27	4,0	16	29	150
0:06:37	27	4,0	16	29	150
0:06:38	27	4,0	16	29	150
0:06:39	27	3,9	16	28	150
0:06:40	27	3,9	16	29	150
0:06:41	27	3,9	16	28	150
0:06:42	27	3,9	16	28	150
0:06:43	27	3,9	16	28	150
0:06:44	27	3,9	16	28	150
0:06:45	27	3,9	16	28	150
0:06:46	27	3,9	16	28	150
0:06:47	27	3,9	16	28	150
0:06:48	27	3,9	16	28	150
0:06:49	27	3,8	16	28	150
0:06:50	27	3,8	16	28	150
0:06:51	27	3,8	16	28	150
0:06:52	27	3,8	16	28	150
0:06:53	27	3,8	16	28	150
0:06:54	27	3,8	16	28	150
0:06:55	27	3,8	16	28	150
0:06:56	27	3,8	16	28	150
0:06:57	27	4,1	16	28	150
0:06:58	27	4,2	16	28	150
0:06:59	27	4,2	16	28	150
0:07:00	27	4,2	16	28	150
0:07:01	27	4,2	16	28	150
0:07:02	27	4,2	16	28	150
0:07:03	27	4,2	16	28	150
0:07:04	27	4,2	16	28	150
0:07:05	27	4,2	16	28	150
0:07:06	27	4,1	16	28	150
0:07:07	27	4,1	16	28	150
0:07:08	27	4,1	16	28	150
0:07:09	27	4,1	16	28	150
0:07:10	27	4,1	16	28	150
0:07:11	27	4,1	16	28	150
0:07:12	27	4,1	16	28	150
0:07:13	27	4,1	16	28	150
0:07:14	27	4,1	16	27	150
0:07:15	27	4,1	16	27	150
0:07:16	27	4,0	16	27	150
0:07:17	27	4,0	16	28	150
0:07:18	27	4,0	16	27	150
0:07:19	27	4,0	16	27	150
0:07:20	27	4,1	16	27	150
0:07:21	27	4,1	16	27	150
0:07:22	27	4,1	16	27	150
0:07:23	27	4,1	16	27	150
0:07:24	27	4,1	16	27	150
0:07:25	27	4,2	16	27	150
0:07:26	27	4,3	16	27	150
0:07:27	27	4,4	16	27	150
0:07:28	27	4,4	16	27	150
0:07:29	27	4,4	16	27	150
0:07:30	27	4,4	16	27	150
0:07:31	27	4,3	16	27	150
0:07:32	27	4,3	16	27	150
0:07:33	27	4,3	15	27	150
0:07:34	27	4,3	15	27	150
0:07:35	27	4,3	15	27	150
0:07:36	27	4,3	15	27	150
0:07:37	27	4,3	15	27	150
0:07:38	27	4,3	15	27	150
0:07:39	27	4,3	15	27	150
0:07:40	27	4,2	15	27	150
0:07:41	27	4,2	15	27	150
0:07:42	27	4,2	15	27	150
0:07:43	27	4,2	15	27	150
0:07:44	27	4,3	15	27	150
0:07:45	27	4,4	15	27	150
0:07:46	27	4,4	15	27	150
0:07:47	27	4,4	15	27	150
0:07:48	27	4,3	15	27	150
0:07:49	27	4,3	15	27	150
0:07:50	27	4,3	15	27	150
0:07:51	27	4,3	15	27	150
0:07:52	27	4,3	15	27	150
0:07:53	27	4,3	15	27	150
0:07:54	27	4,4	15	26	150
0:07:55	27	4,5	15	27	150
0:07:56	27	4,5	15	27	150
0:07:57	27	4,5	15	27	150
0:07:58	27	4,5	15	26	150
0:07:59	27	4,5	15	27	150
0:08:00	27	4,5	15	26	150
0:08:01	27	4,5	15	26	150
0:08:02	27	4,5	15	26	150
0:08:03	27	4,4	15	26	150
0:08:04	27	4,4	15	26	150
0:08:05	27	4,4	15	26	150
0:08:06	27	4,4	15	26	150
0:08:07	27	4,4	15	26	150
0:08:08	27	4,6	15	26	150
0:08:09	27	4,6	15	26	150
0:08:10	27	4,7	15	26	150
0:08:11	27	4,7	15	26	150
0:08:12	27	4,7	15	26	150
0:08:13	27	4,7	15	26	150
0:08:14	27	4,6	15	26	150
0:08:15	27	4,6	15	26	150
0:08:16	27	4,6	15	26	150
0:08:17	27	4,6	15	26	150
0:08:18	27	4,6	15	26	150
0:08:19	27	4,6	15	26	150
0:08:20	27	4,6	15	26	150
0:08:21	27	4,6	15	26	150
0:08:22	27	4,6	15	26	150
0:08:23	27	4,6	15	26	150
0:08:24	27	4,5	15	26	150
0:08:25	27	4,6	15	26	150
0:08:26	27	4,6	15	26	150
0:08:27	27	4,7	15	26	150
0:08:28	27	4,7	15	26	150
0:08:29	27	4,7	15	26	150
0:08:30	27	4,6	15	26	150
0:08:31	27	4,6	15	26	150
0:08:32	27	4,6	15	26	150
0:08:33	27	4,7	15	26	150
0:08:34	27	4,9	15	26	150
0:08:35	27	5,0	15	26	150
0:08:36	27	5,0	15	26	150
0:08:37	27	5,0	15	26	150
0:08:38	27	5,0	15	26	150
0:08:39	27	5,0	15	26	150
0:08:40	27	5,0	15	26	150
0:08:41	27	5,0	15	26	150
0:08:42	27	5,0	15	26	150
0:08:43	27	5,0	15	26	150
0:08:44	27	5,0	15	26	150
0:08:45	27	5,0	15	26	150
0:08:46	27	5,0	15	26	150
0:08:47	27	5,0	15	26	150
0:08:48	27	4,9	15	26	150
0:08:49	27	4,9	15	26	150
0:08:50	27	4,9	15	26	150
0:08:51	27	4,9	15	26	150
0:08:52	27	4,9	15	26	150
0:08:53	27	4,9	15	26	150
0:08:54	27	4,9	15	25	150
0:08:55	27	4,9	15	26	150
0:08:56	27	4,9	15	26	150
0:08:57	27	4,9	15	26	150
0:08:58	27	4,9	15	25	150
0:08:59	27	4,9	15	26	150
0:09:00	27	4,9	15	25	150
0:09:01	27	4,8	15	25	150
0:09:02	27	4,8	15	25	150
0:09:03	27	4,8	15	26	150
0:09:04	27	4,8	15	25	150
0:09:05	27	5,1	15	25	150
0:09:06	27	5,2	15	25	150
0:09:07	27	5,2	15	26	150
0:09:08	27	5,3	15	25	150
0:09:09	27	5,2	15	25	150
0:09:10	27	5,2	15	25	150
0:09:11	27	5,2	15	25	150
0:09:12	27	5,2	15	25	150
0:09:13	27	5,2	15	25	150
0:09:14	27	5,2	15	25	150
0:09:15	27	5,2	15	25	150
0:09:16	27	5,2	15	25	150
0:09:17	27	5,2	15	25	150
0:09:18	27	5,2	15	25	150
0:09:19	27	5,2	15	25	150
0:09:20	27	5,2	15	25	150
0:09:21	27	5,2	15	25	150
0:09:22	27	5,2	15	25	150
0:09:23	27	5,2	15	25	150
0:09:24	27	5,2	15	25	150
0:09:25	27	5,1	15	25	150
0:09:26	27	5,1	15	25	150
0:09:27	27	5,1	15	25	150
0:09:28	27	5,1	15	25	150
0:09:29	27	5,1	15	25	150
0:09:30	27	5,1	15	25	150
0:09:31	27	5,1	15	25	150
0:09:32	27	5,1	15	25	150
0:09:33	27	5,1	15	25	150
0:09:34	27	5,1	15	25	150
0:09:35	27	5,1	15	25	150
0:09:36	27	5,1	15	25	150
0:09:37	27	5,3	15	25	150
0:09:38	27	5,4	15	25	150
0:09:39	27	5,5	15	25	150
0:09:40	27	5,5	15	25	150
0:09:41	27	5,5	15	25	150
0:09:42	27	5,5	15	25	150
0:09:43	27	5,5	15	25	150
0:09:44	27	5,5	15	25	150
0:09:45	27	5,5	15	25	150
0:09:46	27	5,5	15	25	150
0:09:47	27	5,5	15	25	150
0:09:48	27	5,5	15	25	150
0:09:49	27	5,5	15	25	150
0:09:50	27	5,5	15	25	150
0:09:51	27	5,5	15	25	150
0:09:52	27	5,5	15	25	150
0:09:53	27	5,5	15	25	150
0:09:54	27	5,4	15	25	150
0:09:55	27	5,4	15	25	150
0:09:56	27	5,4	15	25	150
0:09:57	27	5,4	15	25	150
0:09:58	27	5,4	15	25	150
0:09:59	27	5,4	15	25	150
0:10:00	27	5,4	15	25	150
0:10:01	27	5,4	15	25	150
0:10:02	27	5,4	15	25	150
0:10:03	27	5,4	15	25	150
0:10:04	27	5,4	15	25	150
0:10:05	27	5,4	15	25	150
0:10:06	27	5,4	15	25	150
0:10:07	27	5,4	15	25	150
0:10:08	27	5,4	15	25	150
0:10:09	27	5,5	15	25	150
0:10:10	27	5,5	15	25	150
0:10:11	27	5,5	15	25	150
0:10:12	27	5,5	15	25	150
0:10:13	27	5,5	15	25	150
0:10:14	27	5,5	15	25	150
0:10:15	27	5,5	15	25	150
0:10:16	27	5,5	15	25	150
0:10:17	27	5,5	15	25	150
0:10:18	27	5,5	15	25	150
0:10:19	27	5,5	15	25	150
0:10:20	27	5,7	15	25	150
0:10:21	27	5,8	15	25	150
0:10:22	27	5,8	15	25	150
0:10:23	27	5,8	15	25	150
0:10:24	27	5,8	15	25	150
0:10:25	27	5,8	15	25	150
0:10:26	27	5,8	15	25	150
0:10:27	27	5,8	15	25	150
0:10:28	27	5,8	15	25	150
0:10:29	27	5,8	15	25	150
0:10:30	27	5,8	15	25	150
0:10:31	27	5,8	15	25	150
0:10:32	27	5,8	15	25	150
0:10:33	27	5,8	15	25	150
0:10:34	27	5,8	15	25	150
0:10:35	27	5,8	15	25	150
0:10:36	27	5,7	15	25	150
0:10:37	27	5,7	15	25	150
0:10:38	27	5,7	15	25	150
0:10:39	27	5,7	15	25	150
0:10:40	27	5,7	15	25	150
0:10:41	27	5,7	15	25	150
0:10:42	27	5,7	15	25	150
0:10:43	27	5,7	15	25	150
0:10:44	27	5,7	15	25	150
0:10:45	27	5,7	15	25	150
0:10:46	27	5,7	15	25	150
0:10:47	27	5,7	15	25	150
0:10:48	27	5,7	15	25	150
0:10:49	27	5,8	15	25	150
0:10:50	27	5,8	15	25	150
0:10:51	27	5,8	15	25	150
0:10:52	27	5,8	15	25	150
0:10:53	27	5,8	15	25	150
0:10:54	27	5,8	15	25	150
0:10:55	27	5,9	15	25	150
0:10:56	27	6,1	15	25	150
0:10:57	27	6,1	15	25	150
0:10:58	27	6,1	15	25	150
0:10:59	27	6,1	15	25	150
0:11:00	27	6,1	15	25	150
0:11:01	27	6,1	15	25	150
0:11:02	27	6,1	15	25	150
0:11:03	27	6,1	15	25	150
0:11:04	27	6,1	15	25	150
0:11:05	27	6,1	15	25	150
0:11:06	27	6,1	15	25	150
0:11:07	27	6,1	15	25	150
0:11:08	27	6,1	15	25	150
0:11:09	27	6,1	15	25	150
0:11:10	27	6,1	15	25	150
0:11:11	27	6,1	15	25	150
0:11:12	27	6,1	15	25	150
0:11:13	27	6,1	15	25	150
0:11:14	27	6,1	15	25	150
0:11:15	27	6,1	15	25	150
0:11:16	27	6,1	15	25	150
0:11:17	27	6,1	15	25	150
0:11:18	27	6,1	15	25	150
0:11:19	27	6,1	15	25	150
0:11:20	27	6,1	15	25	150
0:11:21	27	6,1	15	25	150
0:11:22	27	6,1	15	25	150
0:11:23	27	6,1	15	25	150
0:11:24	27	6,1	15	25	150
0:11:25	27	6,0	15	24	150
0:11:26	27	6,0	15	25	150
0:11:27	27	6,0	15	25	150
0:11:28	27	6,0	15	25	150
0:11:29	27	6,0	15	25	150
0:11:30	27	6,1	15	25	150
0:11:31	27	6,2	15	24	150
0:11:32	27	6,2	15	25	150
0:11:33	27	6,2	15	25	150
0:11:34	27	6,2	15	24	150
0:11:35	27	6,2	15	25	150
0:11:36	27	6,2	15	24	150
0:11:37	27	6,2	15	25	150
0:11:38	27	6,2	15	25	150
0:11:39	27	6,2	15	25	150
0:11:40	27	6,2	15	24	150
0:11:41	27	6,2	15	25	150
0:11:42	27	6,2	15	25	150
0:11:43	27	6,2	15	24	150
0:11:44	27	6,2	15	25	150
0:11:45	27	6,2	15	25	150
0:11:46	27	6,2	15	25	150
0:11:47	27	6,2	15	24	150
0:11:48	27	6,2	15	25	150
0:11:49	27	6,4	15	25	150
0:11:50	27	6,4	15	25	150
0:11:51	27	6,5	15	25	150
0:11:52	27	6,5	15	25	150
0:11:53	27	6,5	15	25	150
0:11:54	27	6,5	15	24	150
0:11:55	27	6,5	15	25	150
0:11:56	27	6,5	15	24	150
0:11:57	27	6,4	15	24	150
0:11:58	27	6,4	15	24	150
0:11:59	27	6,4	15	24	150
0:12:00	27	6,4	15	24	150
0:12:01	27	6,4	15	24	150
0:12:02	27	6,4	15	24	150
0:12:03	27	6,4	15	24	150
0:12:04	27	6,4	15	24	150
0:12:05	27	6,4	15	24	150
0:12:06	27	6,4	15	25	150
0:12:07	27	6,4	15	24	150
0:12:08	27	6,4	15	25	150
0:12:09	27	6,4	15	24	150
0:12:10	27	6,4	15	24	150
0:12:11	27	6,4	15	24	150
0:12:12	27	6,4	15	24	150
0:12:13	27	6,4	15	24	150
0:12:14	27	6,5	15	24	150
0:12:15	27	6,5	15	24	150
0:12:16	27	6,5	15	24	150
0:12:17	27	6,5	15	25	150
0:12:18	27	6,5	15	24	150
0:12:19	27	6,5	15	24	150
0:12:20	27	6,5	15	24	150
0:12:21	27	6,5	15	24	150
0:12:22	27	6,5	15	25	150
0:12:23	27	6,5	15	24	150
0:12:24	27	6,5	15	24	150
0:12:25	27	6,5	15	24	150
0:12:26	27	6,5	15	24	150
0:12:27	27	6,5	15	24	150
0:12:28	27	6,5	15	24	150
0:12:29	27	6,6	15	24	150
0:12:30	27	6,8	15	24	150
0:12:31	27	6,8	15	24	150
0:12:32	27	6,8	15	24	150
0:12:33	27	6,8	15	24	150
0:12:34	27	6,8	15	24	150
0:12:35	27	6,8	15	24	150
0:12:36	27	6,8	15	24	150
0:12:37	27	6,8	15	24	150
0:12:38	27	6,8	15	24	150
0:12:39	27	6,8	15	24	150
0:12:40	27	6,8	15	24	150
0:12:41	27	6,8	15	24	150
0:12:42	27	6,8	15	24	150
0:12:43	27	6,8	15	24	150
0:12:44	27	6,8	15	24	150
0:12:45	27	6,8	15	24	150
0:12:46	27	6,8	15	24	150
0:12:47	27	6,8	15	24	150
0:12:48	27	6,8	15	25	150
0:12:49	27	6,8	15	24	150
0:12:50	27	6,8	15	24	150
0:12:51	27	6,8	15	24	150
0:12:52	27	6,8	15	24	150
0:12:53	27	6,8	15	24	150
0:12:54	27	6,8	15	24	150
0:12:55	27	6,8	15	24	150
0:12:56	27	6,8	15	24	150
0:12:57	27	6,8	15	24	150
0:12:58	27	6,8	15	24	150
0:12:59	27	6,8	15	24	150
0:13:00	27	6,8	15	24	150
0:13:01	27	6,8	15	24	150
0:13:02	27	6,9	15	24	150
0:13:03	27	6,9	15	24	150
0:13:04	27	6,9	15	24	150
0:13:05	27	6,9	15	24	150
0:13:06	27	6,9	15	24	150
0:13:07	27	6,9	15	24	150
0:13:08	27	6,9	15	24	150
0:13:09	27	6,9	15	24	150
0:13:10	27	6,9	15	24	150
0:13:11	27	6,9	15	24	150
0:13:12	27	6,9	15	24	150
0:13:13	27	6,9	15	24	150
0:13:14	27	6,9	15	24	150
0:13:15	27	6,9	15	24	150
0:13:16	27	6,9	15	24	150
0:13:17	27	6,9	15	24	150
0:13:18	27	7,0	15	24	150
0:13:19	27	7,2	15	24	150
0:13:20	27	7,2	15	24	150
0:13:21	27	7,2	15	24	150
0:13:22	27	7,2	15	24	150
0:13:23	27	7,2	15	24	150
0:13:24	27	7,2	15	24	150
0:13:25	27	7,2	15	24	150
0:13:26	27	7,2	15	24	150
0:13:27	27	7,2	15	24	150
0:13:28	27	7,2	15	24	150
0:13:29	27	7,2	15	24	150
0:13:30	27	7,2	15	24	150
0:13:31	27	7,2	15	24	150
0:13:32	27	7,2	15	24	150
0:13:33	27	7,2	15	24	150
0:13:34	27	7,2	15	24	150
0:13:35	27	7,2	15	24	150
0:13:36	27	7,2	15	24	150
0:13:37	27	7,2	15	24	150
0:13:38	27	7,2	15	24	150
0:13:39	27	7,2	15	24	150
0:13:40	27	7,2	15	24	150
0:13:41	27	7,2	15	24	150
0:13:42	27	7,2	15	24	150
0:13:43	27	7,2	15	24	150
0:13:44	27	7,2	15	24	150
0:13:45	27	7,2	15	24	150
0:13:46	27	7,2	15	24	150
0:13:47	27	7,2	15	24	150
0:13:48	27	7,2	15	24	150
0:13:49	27	7,2	15	24	150
0:13:50	27	7,2	15	24	150
0:13:51	27	7,2	15	24	150
0:13:52	27	7,2	15	24	150
0:13:53	27	7,2	15	24	150
0:13:54	27	7,2	15	24	150
0:13:55	27	7,4	15	24	150
0:13:56	27	7,6	15	24	150
0:13:57	27	7,6	15	24	150
0:13:58	27	7,6	15	24	150
0:13:59	27	7,6	15	24	150
0:14:00	27	7,6	15	24	150
0:14:01	27	7,6	15	24	150
0:14:02	27	7,6	15	24	150
0:14:03	27	7,6	15	24	150
0:14:04	27	7,6	15	24	150
0:14:05	27	7,6	15	24	150
0:14:06	27	7,6	15	24	150
0:14:07	27	7,6	15	24	150
0:14:08	27	7,6	15	24	150
0:14:09	27	7,6	15	24	150
0:14:10	27	7,6	15	24	150
0:14:11	27	7,6	15	24	150
0:14:12	27	7,6	15	24	150
0:14:13	27	7,6	15	24	150
0:14:14	27	7,6	15	24	150
0:14:15	27	7,6	15	24	150
0:14:16	27	7,6	15	24	150
0:14:17	27	7,6	15	24	150
0:14:18	27	7,6	15	24	150
0:14:19	27	7,6	15	24	150
0:14:20	27	7,6	15	24	150
0:14:21	27	7,6	15	24	150
0:14:22	27	7,6	15	24	150
0:14:23	27	7,6	15	24	150
0:14:24	27	7,6	15	24	150
0:14:25	27	7,6	15	24	150
0:14:26	27	7,6	15	24	150
0:14:27	26	7,6	15	24	150
0:14:28	27	7,6	15	24	150
0:14:29	27	7,6	15	24	150
0:14:30	26	7,6	15	24	150
0:14:31	26	7,6	15	24	150
0:14:32	26	7,6	15	24	150
0:14:33	26	7,6	15	24	150
0:14:34	27	7,6	15	24	150
0:14:35	26	7,6	15	24	150
0:14:36	26	7,6	15	24	150
0:14:37	26	7,7	15	24	150
0:14:38	26	7,7	15	24	150
0:14:39	26	7,7	15	24	150
0:14:40	26	7,7	15	24	150
0:14:41	26	7,7	15	24	150
0:14:42	26	7,7	15	24	150
0:14:43	26	7,7	15	24	150
0:14:44	26	7,7	15	24	150
0:14:45	26	7,7	15	24	150
0:14:46	26	7,7	15	25	150
0:14:47	26	7,7	15	24	150
0:14:48	26	7,7	15	24	150
0:14:49	26	7,7	15	25	150
0:14:50	26	7,7	15	24	150
0:14:51	26	7,7	15	24	150
0:14:52	26	7,7	15	24	150
0:14:53	26	7,7	15	24	150
0:14:54	26	7,7	15	24	150
0:14:55	26	7,7	15	25	150
0:14:56	26	7,7	15	25	150
0:14:57	26	8,0	15	25	150
0:14:58	26	8,1	15	24	150
0:14:59	26	8,1	15	24	150
0:15:00	26	8,2	15	25	150
0:15:01	26	8,2	15	25	150
0:15:02	26	8,2	15	25	150
0:15:03	26	8,2	15	24	150
0:15:04	26	8,2	15	25	150
0:15:05	26	8,2	15	25	150
0:15:06	26	8,2	15	25	150
0:15:07	26	8,2	15	25	150
0:15:08	26	8,2	15	25	150
0:15:09	26	8,2	15	24	150
0:15:10	26	8,2	15	25	150
0:15:11	26	8,2	15	25	150
0:15:12	26	8,2	15	25	150
0:15:13	26	8,2	15	25	150
0:15:14	26	8,2	15	25	150
0:15:15	26	8,2	15	25	150
0:15:16	26	8,2	15	25	150
0:15:17	26	8,2	15	25	150
0:15:18	26	8,2	15	25	150
0:15:19	26	8,2	15	25	150
0:15:20	26	8,2	15	25	150
0:15:21	26	8,2	15	25	150
0:15:22	26	8,2	15	25	150
0:15:23	26	8,2	15	25	150
0:15:24	26	8,2	15	25	150
0:15:25	26	8,2	15	25	150
0:15:26	26	8,2	15	25	150
0:15:27	26	8,2	15	25	150
0:15:28	26	8,2	15	25	150
0:15:29	26	8,2	15	25	150
0:15:30	26	8,2	15	25	150
0:15:31	26	8,2	15	25	150
0:15:32	26	8,2	15	25	150
0:15:33	26	8,2	15	25	150
0:15:34	26	8,2	15	25	150
0:15:35	26	8,2	15	25	150
0:15:36	26	8,2	15	25	150
0:15:37	26	8,2	15	25	150
0:15:38	26	8,2	15	25	150
0:15:39	26	8,2	15	25	150
0:15:40	26	8,2	15	25	150
0:15:41	26	8,2	15	25	150
0:15:42	26	8,2	15	25	150
0:15:43	26	8,2	15	25	150
0:15:44	26	8,2	15	25	150
0:15:45	26	8,2	15	25	150
0:15:46	26	8,2	15	25	150
0:15:47	26	8,2	15	25	150
0:15:48	26	8,2	15	25	150
0:15:49	26	8,2	15	25	150
0:15:50	26	8,2	15	25	150
0:15:51	26	8,2	15	25	150
0:15:52	26	8,2	15	25	150
0:15:53	26	8,2	15	25	150
0:15:54	26	8,2	15	25	150
0:15:55	26	8,3	15	25	150
0:15:56	26	8,2	15	25	150
0:15:57	26	8,2	15	25	150
0:15:58	26	8,3	15	25	150
0:15:59	26	8,3	15	25	150
0:16:00	26	8,3	15	25	150
0:16:01	26	8,3	15	25	150
0:16:02	26	8,3	15	25	150
0:16:03	26	8,3	15	25	150
0:16:04	26	8,3	15	25	150
0:16:05	26	8,3	15	25	150
0:16:06	26	8,3	15	25	150
0:16:07	26	8,3	15	25	150
0:16:08	26	8,3	15	25	150
0:16:09	26	8,3	15	25	150
0:16:10	26	8,3	15	25	150
0:16:11	26	8,3	15	25	150
0:16:12	26	8,3	15	25	150
0:16:13	26	8,3	15	25	150
0:16:14	26	8,6	15	25	150
0:16:15	26	8,7	15	25	150
0:16:16	26	8,7	15	25	150
0:16:17	26	8,7	15	25	150
0:16:18	26	8,7	15	25	150
0:16:19	26	8,7	15	25	150
0:16:20	26	8,7	15	25	150
0:16:21	26	8,7	15	25	150
0:16:22	26	8,7	15	25	150
0:16:23	26	8,7	15	25	150
0:16:24	26	8,7	15	25	150
0:16:25	26	8,7	15	25	150
0:16:26	26	8,7	15	25	150
0:16:27	26	8,8	15	25	150
0:16:28	26	8,8	15	25	150
0:16:29	26	8,8	15	25	150
0:16:30	26	8,8	15	25	150
0:16:31	26	8,8	15	25	150
0:16:32	26	8,8	15	25	150
0:16:33	26	8,8	15	25	150
0:16:34	26	8,8	15	25	150
0:16:35	26	8,8	15	25	150
0:16:36	26	8,8	15	25	150
0:16:37	26	8,8	15	25	150
0:16:38	26	8,8	15	25	150
0:16:39	26	8,8	15	25	150
0:16:40	26	8,8	15	25	150
0:16:41	26	8,8	15	25	150
0:16:42	26	8,8	15	25	150
0:16:43	26	8,8	15	25	150
0:16:44	26	8,8	15	25	150
0:16:45	26	8,8	15	25	150
0:16:46	26	8,8	15	25	150
0:16:47	26	8,8	15	25	150
0:16:48	26	8,8	15	25	150
0:16:49	26	8,8	15	25	150
0:16:50	26	8,8	15	25	150
0:16:51	26	8,8	15	25	150
0:16:52	26	8,8	15	25	150
0:16:53	26	8,8	15	25	150
0:16:54	26	8,8	15	25	150
0:16:55	26	8,8	15	25	150
0:16:56	26	8,8	15	25	150
0:16:57	26	8,8	15	25	150
0:16:58	26	8,8	15	25	150
0:16:59	26	8,8	15	25	150
0:17:00	26	8,8	15	25	150
0:17:01	26	8,8	15	25	150
0:17:02	26	8,8	15	25	150
0:17:03	26	8,8	15	25	150
0:17:04	26	8,8	15	25	150
0:17:05	26	8,8	15	25	150
0:17:06	26	8,8	15	25	150
0:17:07	26	8,8	15	25	150
0:17:08	26	8,8	15	25	150
0:17:09	26	8,8	15	25	150
0:17:10	26	8,8	15	25	150
0:17:11	26	8,8	15	25	150
0:17:12	26	8,8	15	25	150
0:17:13	26	8,8	15	25	150
0:17:14	26	8,8	15	25	150
0:17:15	26	8,8	15	25	150
0:17:16	26	8,9	15	25	150
0:17:17	26	8,9	15	25	150
0:17:18	26	8,9	15	25	150
0:17:19	26	9,0	15	25	150
0:17:20	26	9,0	15	25	150
0:17:21	26	9,0	15	25	150
0:17:22	26	9,0	15	25	150
0:17:23	26	9,0	15	25	150
0:17:24	26	9,0	15	25	150
0:17:25	26	9,0	15	25	150
0:17:26	26	9,0	15	25	150
0:17:27	26	9,0	15	25	150
0:17:28	26	9,0	15	25	150
0:17:29	26	9,0	15	25	150
0:17:30	26	9,0	15	25	150
0:17:31	26	9,0	15	25	150
0:17:32	26	9,0	15	25	150
0:17:33	26	9,0	15	25	150
0:17:34	26	9,0	15	25	150
0:17:35	26	9,2	15	25	150
0:17:36	26	9,3	15	25	150
0:17:37	26	9,3	15	25	150
0:17:38	26	9,3	15	25	150
0:17:39	26	9,3	15	25	150
0:17:40	26	9,3	15	25	150
0:17:41	26	9,3	15	25	150
0:17:42	26	9,3	15	25	150
0:17:43	26	9,3	15	25	150
0:17:44	26	9,3	15	25	150
0:17:45	26	9,3	15	25	150
0:17:46	26	9,3	15	25	150
0:17:47	26	9,3	15	25	150
0:17:48	26	9,3	15	25	150
0:17:49	26	9,4	15	25	150
0:17:50	26	9,4	15	25	150
0:17:51	26	9,4	15	25	150
0:17:52	26	9,4	15	25	150
0:17:53	26	9,4	15	25	150
0:17:54	26	9,4	15	25	150
0:17:55	26	9,4	15	25	150
0:17:56	26	9,4	15	25	150
0:17:57	26	9,4	15	25	150
0:17:58	26	9,4	15	25	150
0:17:59	26	9,4	15	25	150
0:18:00	26	9,4	15	25	150
0:18:01	26	9,4	15	25	150
0:18:02	26	9,4	15	25	150
0:18:03	26	9,4	15	25	150
0:18:04	26	9,4	15	25	150
0:18:05	26	9,4	15	25	150
0:18:06	26	9,4	15	25	150
0:18:07	26	9,4	15	25	150
0:18:08	26	9,4	15	25	150
0:18:09	26	9,4	15	25	150
0:18:10	26	9,4	15	25	150
0:18:11	26	9,4	15	25	150
0:18:12	26	9,4	15	25	150
0:18:13	26	9,4	15	25	150
0:18:14	26	9,4	15	25	150
0:18:15	26	9,4	15	25	150
0:18:16	26	9,4	15	25	150
0:18:17	26	9,4	15	25	150
0:18:18	26	9,4	15	25	150
0:18:19	26	9,4	15	25	150
0:18:20	26	9,4	15	25	150
0:18:21	26	9,4	15	25	150
0:18:22	26	9,4	15	25	150
0:18:23	26	9,4	15	25	150
0:18:24	26	9,4	15	25	150
0:18:25	26	9,5	15	25	150
0:18:26	26	9,5	15	25	150
0:18:27	26	9,5	15	25	150
0:18:28	26	9,5	15	25	150
0:18:29	26	9,5	15	25	150
0:18:30	26	9,5	15	25	150
0:18:31	26	9,5	15	25	150
0:18:32	26	9,5	15	25	150
0:18:33	26	9,5	15	25	150
0:18:34	26	9,5	15	25	150
0:18:35	26	9,5	15	25	150
0:18:36	26	9,5	15	25	150
0:18:37	26	9,5	15	25	150
0:18:38	26	9,5	15	25	150
0:18:39	26	9,5	15	25	150
0:18:40	26	9,5	15	25	150
0:18:41	26	9,5	15	25	150
0:18:42	26	9,5	15	25	150
0:18:43	26	9,5	15	25	150
0:18:44	26	9,7	15	25	150
0:18:45	26	9,8	15	25	150
0:18:46	26	9,9	15	25	150
0:18:47	26	9,9	15	25	150
0:18:48	26	9,9	15	26	150
0:18:49	26	9,9	15	25	150
0:18:50	26	9,9	15	26	150
0:18:51	26	9,9	15	25	150
0:18:52	26	9,9	15	25	150
0:18:53	26	9,9	15	26	150
0:18:54	26	9,9	15	25	150
0:18:55	26	9,9	15	25	150
0:18:56	26	9,9	15	25	150
0:18:57	26	9,9	15	25	150
0:18:58	26	9,9	15	25	150
0:18:59	26	9,9	15	25	150
0:19:00	26	9,9	15	25	150
0:19:01	26	9,9	15	25	150
0:19:02	26	9,9	15	25	150
0:19:03	26	9,9	15	25	150
0:19:04	26	9,9	15	25	150
0:19:05	26	9,9	15	25	150
0:19:06	26	9,9	15	25	150
0:19:07	26	9,9	15	25	150
0:19:08	26	9,9	15	25	150
0:19:09	26	9,9	15	25	150
0:19:10	26	9,9	15	25	150
0:19:11	26	9,9	15	25	150
0:19:12	26	9,9	15	25	150
0:19:13	26	9,9	15	25	150
0:19:14	26	9,9	15	25	150
0:19:15	26	9,9	15	25	150
0:19:16	26	9,9	15	25	150
0:19:17	26	9,9	15	25	150
0:19:18	26	9,9	15	25	150
0:19:19	26	9,9	15	25	150
0:19:20	26	9,9	15	25	150
0:19:21	26	9,9	15	25	150
0:19:22	26	9,9	15	25	150
0:19:23	26	9,9	15	25	150
0:19:24	26	9,9	15	25	150
0:19:25	26	9,9	15	25	150
0:19:26	26	9,9	15	25	150
0:19:27	26	9,9	15	25	150
0:19:28	26	10,0	15	25	150
0:19:29	26	10,0	15	25	150
0:19:30	26	10,0	15	25	150
0:19:31	26	10,0	15	25	150
0:19:32	26	10,0	15	25	150
0:19:33	26	10,0	15	25	150
0:19:34	26	10,0	15	25	150
0:19:35	26	10,0	15	25	150
0:19:36	26	10,0	15	25	150
0:19:37	26	10,0	15	25	150
0:19:38	26	10,0	15	25	150
0:19:39	26	10,0	15	25	150
0:19:40	26	10,0	15	25	150
0:19:41	26	10,0	15	25	150
0:19:42	26	10,1	15	25	150
0:19:43	26	10,3	15	25	150
0:19:44	26	10,3	15	25	150
0:19:45	26	10,3	15	25	150
0:19:46	26	10,3	15	25	150
0:19:47	26	10,3	15	25	150
0:19:48	26	10,3	15	25	150
0:19:49	26	10,3	15	25	150
0:19:50	26	10,3	15	25	150
0:19:51	26	10,3	15	25	150
0:19:52	26	10,3	15	25	150
0:19:53	26	10,3	15	25	150
0:19:54	26	10,3	15	25	150
0:19:55	26	10,3	15	25	150
0:19:56	26	10,3	15	25	150
0:19:57	26	10,3	15	25	150
0:19:58	26	10,3	15	25	150
0:19:59	26	10,3	15	25	150
0:20:00	26	10,3	15	25	150
0:20:01	26	10,3	15	25	150
0:20:02	26	10,3	15	25	150
0:20:03	26	10,3	15	25	150
0:20:04	26	10,3	15	25	150
0:20:05	26	10,3	15	25	150
0:20:06	26	10,3	15	25	150
0:20:07	26	10,3	15	25	150
0:20:08	26	10,3	15	25	150
0:20:09	26	10,3	15	25	150
0:20:10	26	10,3	15	25	150
0:20:11	26	10,3	15	25	150
0:20:12	26	10,3	15	25	150
0:20:13	26	10,3	15	25	150
0:20:14	26	10,3	15	25	150
0:20:15	26	10,3	15	25	150
0:20:16	26	10,3	15	25	150
0:20:17	26	10,3	15	25	150
0:20:18	26	10,3	15	25	150
0:20:19	26	10,3	15	25	150
0:20:20	26	10,4	15	25	150
0:20:21	26	10,4	15	25	150
0:20:22	26	10,4	15	25	150
0:20:23	26	10,4	15	25	150
0:20:24	26	10,4	15	25	150
0:20:25	26	10,4	15	25	150
0:20:26	26	10,4	15	25	150
0:20:27	26	10,4	15	25	150
0:20:28	26	10,4	15	25	150
0:20:29	26	10,4	15	25	150
0:20:30	26	10,4	15	25	150
0:20:31	26	10,4	15	25	150
0:20:32	26	10,5	15	25	150
0:20:33	26	10,7	15	25	150
0:20:34	26	10,7	15	25	150
0:20:35	26	10,7	15	25	150
0:20:36	26	10,7	15	25	150
0:20:37	26	10,7	15	25	150
0:20:38	26	10,7	15	25	150
0:20:39	26	10,7	15	25	150
0:20:40	26	10,7	15	25	150
0:20:41	26	10,7	15	25	150
0:20:42	26	10,7	15	25	150
0:20:43	26	10,7	15	25	150
0:20:44	26	10,7	15	25	150
0:20:45	26	10,7	15	25	150
0:20:46	26	10,7	15	25	150
0:20:47	26	10,7	15	25	150
0:20:48	26	10,7	15	25	150
0:20:49	26	10,7	15	25	150
0:20:50	26	10,7	15	25	150
0:20:51	26	10,7	15	25	150
0:20:52	26	10,7	15	25	150
0:20:53	26	10,7	15	25	150
0:20:54	26	10,6	14	25	150
0:20:55	26	10,6	14	25	150
0:20:56	26	10,6	14	25	150
0:20:57	26	10,6	14	25	150
0:20:58	26	10,6	14	25	150
0:20:59	26	10,6	14	25	150
0:21:00	26	10,6	14	25	150
0:21:01	26	10,6	14	25	150
0:21:02	26	10,6	14	25	150
0:21:03	26	10,6	14	25	150
0:21:04	26	10,7	14	25	150
0:21:05	26	10,7	14	25	150
0:21:06	26	10,7	14	25	150
0:21:07	26	10,7	14	25	150
0:21:08	26	10,7	14	25	150
0:21:09	26	10,7	14	25	150
0:21:10	26	10,7	14	25	150
0:21:11	26	10,7	14	25	150
0:21:12	26	10,7	14	25	150
0:21:13	26	10,7	14	25	150
0:21:14	26	10,7	14	25	150
0:21:15	26	10,7	14	25	150
0:21:16	26	10,8	14	25	150
0:21:17	26	10,9	14	25	150
0:21:18	26	11,0	14	25	150
0:21:19	26	11,0	14	25	150
0:21:20	26	11,0	14	25	150
0:21:21	26	11,0	14	25	150
0:21:22	26	11,0	14	25	150
0:21:23	26	11,0	14	25	150
0:21:24	26	11,0	14	25	150
0:21:25	26	11,0	14	25	150
0:21:26	26	11,0	14	25	150
0:21:27	26	11,0	14	25	150
0:21:28	26	11,0	14	25	150
0:21:29	26	11,0	14	25	150
0:21:30	26	11,0	14	25	150
0:21:31	26	11,0	14	25	150
0:21:32	26	10,9	14	25	150
0:21:33	26	10,9	14	25	150
0:21:34	26	10,9	14	25	150
0:21:35	26	10,9	14	25	150
0:21:36	26	10,9	14	25	150
0:21:37	26	10,9	14	25	150
0:21:38	26	10,9	14	25	150
0:21:39	26	10,9	14	25	150
0:21:40	26	10,9	14	25	150
0:21:41	26	11,0	14	25	150
0:21:42	26	11,1	14	25	150
0:21:43	26	11,1	14	25	150
0:21:44	26	11,1	14	25	150
0:21:45	26	11,1	14	25	150
0:21:46	26	11,1	14	25	150
0:21:47	26	11,1	14	25	150
0:21:48	26	11,1	14	25	150
0:21:49	26	11,1	14	25	150
0:21:50	26	11,1	14	25	150
0:21:51	26	11,1	14	25	150
0:21:52	26	11,1	14	25	150
0:21:53	26	11,1	14	25	150
0:21:54	26	11,1	14	25	150
0:21:55	26	11,1	14	25	150
0:21:56	26	11,0	14	25	150
0:21:57	26	11,1	14	25	150
0:21:58	26	11,1	14	25	150
0:21:59	26	11,1	15	25	150
0:22:00	26	11,2	15	25	150
0:22:01	26	11,1	15	25	150
0:22:02	26	11,1	15	25	150
0:22:03	26	11,1	15	25	150
0:22:04	26	11,1	15	25	150
0:22:05	26	11,2	14	25	150
0:22:06	26	11,4	15	25	150
0:22:07	26	11,5	15	25	150
0:22:08	26	11,5	15	25	150
0:22:09	26	11,5	15	25	150
0:22:10	26	11,5	15	25	150
0:22:11	26	11,5	15	25	150
0:22:12	26	11,5	15	25	150
0:22:13	26	11,5	15	25	150
0:22:14	26	11,5	15	25	150
0:22:15	26	11,5	15	25	150
0:22:16	26	11,5	15	25	150
0:22:17	26	11,5	15	25	150
0:22:18	26	11,5	15	25	150
0:22:19	26	11,5	15	25	150
0:22:20	26	11,5	15	25	150
0:22:21	26	11,5	15	25	150
0:22:22	26	11,5	15	25	150
0:22:23	26	11,4	15	25	150
0:22:24	26	11,4	15	25	150
0:22:25	26	11,4	15	24	150
0:22:26	26	11,4	15	25	150
0:22:27	26	11,4	15	25	150
0:22:28	26	11,4	15	25	150
0:22:29	26	11,4	15	25	150
0:22:30	26	11,4	15	25	150
0:22:31	26	11,4	15	25	150
0:22:32	26	11,4	15	25	150
0:22:33	26	11,4	15	25	150
0:22:34	26	11,4	15	24	150
0:22:35	26	11,4	15	25	150
0:22:36	26	11,4	15	24	150
0:22:37	26	11,4	15	24	150
0:22:38	26	11,4	15	24	150
0:22:39	26	11,4	15	24	150
0:22:40	26	11,4	15	24	150
0:22:41	26	11,5	15	24	150
0:22:42	26	11,5	15	24	150
0:22:43	26	11,5	15	24	150
0:22:44	26	11,5	15	25	150
0:22:45	26	11,5	15	24	150
0:22:46	26	11,5	15	25	150
0:22:47	26	11,5	15	24	150
0:22:48	26	11,7	14	25	150
0:22:49	26	11,8	14	25	150
0:22:50	26	11,9	14	25	150
0:22:51	26	11,9	14	24	150
0:22:52	26	11,9	14	25	150
0:22:53	26	11,9	14	24	150
0:22:54	26	11,9	14	24	150
0:22:55	26	11,9	14	25	150
0:22:56	26	11,9	14	24	150
0:22:57	26	11,8	14	25	150
0:22:58	26	11,8	14	24	150
0:22:59	26	11,8	14	24	150
0:23:00	26	11,8	14	24	150
0:23:01	26	11,8	14	24	150
0:23:02	26	11,8	14	24	150
0:23:03	26	11,8	14	25	150
0:23:04	26	11,8	14	25	150
0:23:05	26	11,8	14	24	150
0:23:06	26	11,8	14	24	150
0:23:07	26	11,8	14	24	150
0:23:08	26	11,8	14	25	150
0:23:09	26	11,8	14	24	150
0:23:10	26	11,8	14	24	150
0:23:11	26	11,8	14	24	150
0:23:12	26	11,8	14	24	150
0:23:13	26	11,8	14	24	150
0:23:14	26	11,8	14	24	150
0:23:15	26	11,8	14	24	150
0:23:16	26	11,8	14	24	150
0:23:17	26	11,8	14	24	150
0:23:18	26	11,8	14	24	150
0:23:19	26	11,8	14	24	150
0:23:20	26	11,8	14	24	150
0:23:21	26	11,8	14	24	150
0:23:22	26	11,8	14	24	150
0:23:23	26	11,8	14	24	150
0:23:24	26	11,8	14	24	150
0:23:25	26	11,8	14	24	150
0:23:26	26	11,8	14	24	150
0:23:27	26	11,8	14	24	150
0:23:28	26	11,8	14	24	150
0:23:29	26	11,8	14	24	150
0:23:30	26	11,8	14	24	150
0:23:31	26	11,8	14	24	150
0:23:32	26	11,8	14	24	150
0:23:33	26	11,8	14	24	150
0:23:34	26	12,0	14	24	150
0:23:35	26	12,1	14	24	150
0:23:36	26	12,2	14	24	150
0:23:37	26	12,2	14	24	150
0:23:38	26	12,2	14	24	150
0:23:39	26	12,2	14	24	150
0:23:40	26	12,2	14	24	150
0:23:41	26	12,2	14	24	150
0:23:42	26	12,2	14	24	150
0:23:43	26	12,2	14	24	150
0:23:44	26	12,2	14	24	150
0:23:45	26	12,2	14	24	150
0:23:46	26	12,2	14	24	150
0:23:47	26	12,2	14	24	150
0:23:48	26	12,2	14	24	150
0:23:49	26	12,2	14	24	150
0:23:50	26	12,2	14	24	150
0:23:51	26	12,2	14	24	150
0:23:52	26	12,2	14	24	150
0:23:53	26	12,2	14	24	150
0:23:54	26	12,2	14	24	150
0:23:55	26	12,2	14	24	150
0:23:56	26	12,2	14	24	150
0:23:57	26	12,2	14	24	150
0:23:58	26	12,2	14	24	150
0:23:59	26	12,2	14	24	150
0:24:00	26	12,2	14	24	150
0:24:01	26	12,2	14	24	150
0:24:02	26	12,2	14	24	150
0:24:03	26	12,2	14	24	150
0:24:04	26	12,2	14	24	150
0:24:05	26	12,2	14	24	150
0:24:06	26	12,2	14	24	150
0:24:07	26	12,2	14	24	150
0:24:08	26	12,2	14	24	150
0:24:09	26	12,2	14	24	150
0:24:10	26	12,2	14	24	150
0:24:11	26	12,2	14	24	150
0:24:12	26	12,2	14	24	150
0:24:13	26	12,1	14	24	150
0:24:14	26	12,2	14	24	150
0:24:15	26	12,2	14	24	150
0:24:16	26	12,2	14	24	150
0:24:17	26	12,2	14	24	150
0:24:18	26	12,2	14	24	150
0:24:19	26	12,2	14	24	150
0:24:20	26	12,3	14	24	150
0:24:21	26	12,5	14	24	150
0:24:22	26	12,6	14	24	150
0:24:23	26	12,6	14	24	150
0:24:24	26	12,6	14	24	150
0:24:25	26	12,6	14	24	150
0:24:26	26	12,6	14	24	150
0:24:27	26	12,6	14	24	150
0:24:28	26	12,6	14	24	150
0:24:29	26	12,6	14	24	150
0:24:30	26	12,6	14	24	150
0:24:31	26	12,6	14	24	150
0:24:32	26	12,6	14	24	150
0:24:33	26	12,6	14	24	150
0:24:34	26	12,6	14	24	150
0:24:35	26	12,6	14	24	150
0:24:36	26	12,6	14	24	150
0:24:37	26	12,6	14	24	150
0:24:38	26	12,6	14	24	150
0:24:39	26	12,6	14	24	150
0:24:40	26	12,6	14	24	150
0:24:41	26	12,6	14	24	150
0:24:42	26	12,6	14	24	150
0:24:43	26	12,6	14	24	150
0:24:44	26	12,6	14	24	150
0:24:45	26	12,6	14	24	150
0:24:46	26	12,6	14	24	150
0:24:47	26	12,6	14	24	150
0:24:48	26	12,6	14	24	150
0:24:49	26	12,6	14	24	150
0:24:50	26	12,6	14	24	150
0:24:51	26	12,6	14	24	150
0:24:52	26	12,6	14	24	150
0:24:53	26	12,6	14	24	150
0:24:54	26	12,6	14	24	150
0:24:55	26	12,6	14	24	150
0:24:56	26	12,6	14	24	150
0:24:57	26	12,6	14	24	150
0:24:58	26	12,6	14	24	150
0:24:59	26	12,6	14	24	150
0:25:00	26	12,5	14	24	150
0:25:01	26	12,5	14	24	150
0:25:02	26	12,6	14	24	150
0:25:03	26	12,5	14	24	150
0:25:04	26	12,6	14	24	150
0:25:05	26	12,6	14	24	150
0:25:06	26	12,6	14	24	150
0:25:07	26	12,6	14	24	150
0:25:08	26	12,6	14	24	150
0:25:09	26	12,9	14	24	150
0:25:10	26	13,0	14	24	150
0:25:11	26	13,0	14	24	150
0:25:12	26	13,0	14	24	150
0:25:13	26	13,0	14	24	150
0:25:14	26	13,0	14	24	150
0:25:15	26	13,0	14	24	150
0:25:16	26	13,0	14	24	150
0:25:17	26	13,0	14	24	150
0:25:18	26	13,0	14	24	150
0:25:19	26	13,0	14	24	150
0:25:20	26	13,0	14	24	150
0:25:21	26	13,0	14	24	150
0:25:22	26	13,0	14	24	150
0:25:23	26	13,0	14	24	150
0:25:24	26	13,0	14	24	150
0:25:25	26	13,0	14	24	150
0:25:26	26	13,0	14	24	150
0:25:27	26	13,0	14	24	150
0:25:28	26	13,0	14	24	150
0:25:29	26	13,0	14	24	150
0:25:30	26	13,0	14	24	150
0:25:31	26	13,0	14	24	150
0:25:32	26	13,0	14	24	150
0:25:33	26	13,0	14	24	150
0:25:34	26	13,0	14	24	150
0:25:35	26	13,0	14	24	150
0:25:36	26	13,0	14	24	150
0:25:37	26	13,0	14	24	150
0:25:38	26	13,0	14	24	150
