Repository: ProgWizer/parser

File: project-root/data/Data Acquisition/Data Acquisition/2019 year (140)/19-119.txt
--Test Summary--
Full Path and File Name	
Instrument Name	7222
Instrument Type	Model 7222 Consistometer
Instrument Serial Number	
Test Start Date	16.01.2020
Test Start Time	11:16:02
Test Stop Date	16.01.2020
Test Stop Time	15:27:32
Test Length	4:11:30
Final Sample Time Offset	4:11:30
Controller Schedule Name	
Sampling Period	10 seconds
Comments	
Information	WellID	
Information	Customer	
Information	EngName	
Information	CementClass	I-50
Information	CementMfr	
Information	Additives	100I-50+0.15CFL-45+0.2CD-301+0.3SMS
Information	Density	1840
Information	BHCT	
Information	BHST	
Information	FluidLoss	
Information	JobType	
Calculated Value	Time_30Bc	3:12:10
Calculated Value	Time_70Bc	4:11:30
Initial Temperature (°C)	26 °C
Final Temperature (°C)	28 °C
Initial Pressure (MPa)	0,3 MPa
Final Pressure (MPa)	15,7 MPa
Initial Consistency (Bc)	25 Bc
Final Consistency (Bc)	79 Bc
--Data--
Time (HH:MM:SS)	Temperature (°C)	Pressure (MPa)	Consistency (Bc)
0:00:00	26	0,3	25
0:00:10	26	0,3	17
0:00:20	26	0,3	16
0:00:30	26	0,4	16
0:00:40	26	0,5	16
0:00:50	26	0,6	16
0:01:00	26	0,7	16
0:01:10	25	0,8	16
0:01:20	25	0,9	16
0:01:30	25	1,0	16
0:01:40	25	1,0	16
0:01:50	25	1,2	16
0:02:00	25	1,2	16
0:02:10	25	1,3	16
0:02:20	25	1,3	16
0:02:30	25	1,5	16
0:02:40	25	1,6	16
0:02:50	25	1,6	16
0:03:00	25	1,7	16
0:03:10	25	1,9	16
0:03:20	25	1,8	16
0:03:30	25	2,0	16
0:03:40	25	2,0	16
0:03:50	25	2,1	16
0:04:00	25	2,3	16
0:04:10	25	2,2	16
0:04:20	25	2,4	16
0:04:30	25	2,4	16
0:04:40	25	2,5	16
0:04:50	25	2,6	16
0:05:00	25	2,6	16
0:05:10	25	2,8	16
0:05:20	25	2,7	16
0:05:30	25	2,9	18
0:05:40	25	2,9	18
0:05:50	25	3,2	17
0:06:00	25	3,2	17
0:06:10	24	3,2	17
0:06:20	24	3,3	17
0:06:30	24	3,4	17
0:06:40	24	3,8	17
0:06:50	24	3,8	17
0:07:00	24	3,8	17
0:07:10	24	3,8	17
0:07:20	24	3,8	18
0:07:30	24	3,9	17
0:07:40	24	3,9	17
0:07:50	24	4,0	17
0:08:00	24	4,2	17
0:08:10	24	4,2	17
0:08:20	24	4,3	17
0:08:30	24	4,3	17
0:08:40	24	4,4	17
0:08:50	24	4,4	17
0:09:00	24	4,7	16
0:09:10	24	4,6	17
0:09:20	24	4,7	17
0:09:30	24	4,9	17
0:09:40	24	4,9	17
0:09:50	24	4,9	17
0:10:00	24	5,0	17
0:10:10	24	5,2	17
0:10:20	24	5,2	17
0:10:30	24	5,2	17
0:10:40	24	5,3	17
0:10:50	24	5,4	17
0:11:00	24	5,6	17
0:11:10	24	5,6	17
0:11:20	24	5,6	18
0:11:30	24	5,7	18
0:11:40	24	5,8	18
0:11:50	24	5,9	18
0:12:00	24	6,0	17
0:12:10	24	6,1	17
0:12:20	24	6,1	17
0:12:30	24	6,2	17
0:12:40	24	6,3	17
0:12:50	24	6,4	17
0:13:00	24	6,4	17
0:13:10	24	6,5	17
0:13:20	24	6,6	17
0:13:30	24	6,7	17
0:13:40	24	6,8	17
0:13:50	24	6,8	17
0:14:00	24	6,9	17
0:14:10	23	7,0	17
0:14:20	23	7,1	17
0:14:30	23	7,2	17
0:14:40	23	7,2	17
0:14:50	23	7,3	17
0:15:00	23	7,5	18
0:15:10	23	7,5	17
0:15:20	23	7,5	17
0:15:30	23	7,7	17
0:15:40	23	7,7	17
0:15:50	23	7,8	17
0:16:00	23	7,9	17
0:16:10	23	8,0	17
0:16:20	23	8,1	17
0:16:30	23	8,1	17
0:16:40	23	8,3	17
0:16:50	23	8,4	17
0:17:00	23	8,4	17
0:17:10	23	8,5	17
0:17:20	23	8,5	17
0:17:30	23	8,5	17
0:17:40	23	8,5	17
0:17:50	23	8,6	17
0:18:00	23	8,8	17
0:18:10	23	8,8	17
0:18:20	23	8,9	17
0:18:30	23	9,0	17
0:18:40	23	9,0	17
0:18:50	23	9,1	17
0:19:00	23	9,3	17
0:19:10	23	9,3	17
0:19:20	23	9,5	17
0:19:30	23	9,5	17
0:19:40	23	9,5	17
0:19:50	23	9,5	17
0:20:00	23	9,6	17
0:20:10	23	9,6	17
0:20:20	23	9,8	17
0:20:30	23	9,7	17
0:20:40	23	9,8	17
0:20:50	23	9,8	17
0:21:00	23	9,8	17
0:21:10	23	9,9	17
0:21:20	23	9,8	17
0:21:30	23	9,8	17
0:21:40	23	9,8	17
0:21:50	23	9,8	17
0:22:00	23	9,8	17
0:22:10	23	9,7	17
0:22:20	23	5,8	17
0:22:30	23	2,9	17
0:22:40	23	1,5	17
0:22:50	23	0,9	17
0:23:00	23	0,5	17
0:23:10	23	0,4	17
0:23:20	23	0,3	17
0:23:30	23	0,2	17
0:23:40	23	0,2	17
0:23:50	23	0,1	17
0:24:00	23	0,1	17
0:24:10	23	0,1	17
0:24:20	23	0,0	17
0:24:30	23	0,0	17
0:24:40	23	0,0	17
0:24:50	23	0,0	17
0:25:00	23	-0,0	17
0:25:10	23	-0,0	18
0:25:20	23	-0,0	18
0:25:30	23	-0,0	18
0:25:40	23	-0,0	18
0:25:50	23	-0,0	18
0:26:00	23	-0,0	18
0:26:10	23	-0,0	18
0:26:20	23	-0,1	18
0:26:30	23	-0,1	18
0:26:40	23	-0,1	18
0:26:50	23	-0,1	18
0:27:00	23	-0,1	18
0:27:10	23	-0,1	18
0:27:20	23	-0,1	18
0:27:30	23	-0,1	18
0:27:40	23	-0,1	18
0:27:50	23	-0,1	18
0:28:00	23	-0,1	18
0:28:10	23	-0,1	18
0:28:20	23	-0,1	18
0:28:30	23	-0,1	18
0:28:40	23	-0,1	18
0:28:50	23	-0,1	18
0:29:00	23	-0,1	18
0:29:10	23	-0,1	18
0:29:20	23	-0,1	18
0:29:30	23	-0,1	17
0:29:40	23	-0,1	17
0:29:50	23	-0,1	17
0:30:00	23	-0,1	17
0:30:10	23	-0,1	17
0:30:20	23	-0,1	18
0:30:30	23	-0,1	18
0:30:40	23	-0,1	17
0:30:50	23	-0,1	18
0:31:00	23	-0,1	18
0:31:10	23	-0,1	18
0:31:20	23	-0,1	18
0:31:30	23	-0,1	18
0:31:40	23	-0,1	18
0:31:50	23	-0,1	18
0:32:00	23	-0,1	18
0:32:10	23	-0,1	18
0:32:20	23	-0,1	18
0:32:30	23	-0,1	18
0:32:40	23	-0,1	18
0:32:50	23	-0,1	18
0:33:00	23	-0,1	18
0:33:10	23	-0,1	18
0:33:20	23	-0,1	18
0:33:30	23	-0,1	18
0:33:40	23	-0,1	18
0:33:50	23	-0,1	18
0:34:00	23	-0,1	18
0:34:10	23	-0,1	18
0:34:20	23	-0,1	18
0:34:30	23	-0,1	18
0:34:40	23	-0,1	17
0:34:50	23	-0,1	17
0:35:00	23	-0,1	18
0:35:10	23	-0,1	18
0:35:20	23	-0,1	18
0:35:30	23	-0,1	18
0:35:40	23	-0,1	18
0:35:50	23	-0,1	18
0:36:00	23	-0,1	18
0:36:10	23	-0,1	18
0:36:20	23	-0,1	18
0:36:30	23	-0,1	18
0:36:40	23	-0,1	17
0:36:50	23	-0,1	18
0:37:00	23	-0,1	17
0:37:10	23	-0,1	17
0:37:20	23	-0,1	17
0:37:30	23	-0,1	17
0:37:40	23	-0,1	17
0:37:50	23	-0,1	17
0:38:00	23	-0,1	17
0:38:10	23	-0,1	17
0:38:20	23	-0,1	17
0:38:30	23	-0,1	17
0:38:40	23	-0,1	17
0:38:50	23	-0,1	17
0:39:00	23	-0,1	17
0:39:10	23	-0,1	17
0:39:20	23	-0,1	17
0:39:30	23	-0,1	17
0:39:40	23	-0,1	17
0:39:50	23	-0,1	17
0:40:00	23	-0,1	17
0:40:10	23	-0,1	17
0:40:20	23	-0,1	17
0:40:30	23	-0,1	17
0:40:40	23	-0,1	17
0:40:50	23	-0,1	17
0:41:00	23	-0,1	17
0:41:10	23	-0,1	17
0:41:20	23	-0,1	17
0:41:30	23	-0,1	17
0:41:40	23	-0,1	17
0:41:50	23	-0,1	17
0:42:00	23	-0,1	17
0:42:10	23	-0,1	17
0:42:20	23	-0,1	17
0:42:30	23	-0,1	17
0:42:40	23	-0,1	17
0:42:50	23	-0,1	17
0:43:00	23	-0,1	17
0:43:10	23	-0,2	17
0:43:20	23	-0,1	17
0:43:30	23	-0,1	17
0:43:40	23	-0,2	17
0:43:50	23	-0,1	17
0:44:00	23	-0,1	17
0:44:10	23	-0,1	17
0:44:20	23	-0,1	17
0:44:30	23	-0,1	17
0:44:40	23	-0,1	17
0:44:50	23	-0,1	17
0:45:00	23	-0,2	17
0:45:10	23	-0,1	17
0:45:20	23	-0,2	17
0:45:30	23	-0,2	17
0:45:40	23	-0,2	17
0:45:50	23	-0,2	17
0:46:00	23	-0,1	17
0:46:10	23	-0,1	17
0:46:20	23	-0,2	17
0:46:30	23	-0,1	17
0:46:40	23	-0,1	17
0:46:50	23	-0,1	17
0:47:00	23	-0,1	17
0:47:10	23	-0,1	17
0:47:20	23	-0,1	17
0:47:30	23	-0,1	16
0:47:40	23	-0,1	16
0:47:50	23	-0,1	16
0:48:00	23	-0,2	16
0:48:10	23	-0,2	16
0:48:20	23	-0,1	16
0:48:30	23	-0,1	16
0:48:40	23	-0,1	16
0:48:50	23	-0,1	16
0:49:00	23	-0,1	16
0:49:10	23	-0,2	16
0:49:20	23	-0,1	16
0:49:30	23	-0,1	16
0:49:40	23	-0,1	16
0:49:50	23	-0,1	16
0:50:00	23	-0,2	16
0:50:10	23	-0,2	16
0:50:20	23	-0,1	16
0:50:30	23	-0,2	16
0:50:40	23	-0,1	16
0:50:50	23	-0,2	16
0:51:00	23	-0,2	16
0:51:10	23	-0,1	16
0:51:20	23	-0,2	16
0:51:30	23	-0,2	16
0:51:40	23	-0,2	16
0:51:50	23	-0,1	16
0:52:00	23	-0,1	16
0:52:10	23	-0,2	16
0:52:20	23	-0,2	16
0:52:30	23	-0,1	16
0:52:40	23	-0,2	16
0:52:50	23	-0,2	16
0:53:00	23	-0,1	16
0:53:10	23	-0,2	16
0:53:20	23	-0,1	16
0:53:30	23	-0,2	16
0:53:40	23	-0,1	16
0:53:50	23	-0,2	16
0:54:00	23	-0,2	16
0:54:10	23	-0,2	16
0:54:20	23	-0,1	16
0:54:30	23	-0,1	16
0:54:40	23	-0,2	16
0:54:50	23	-0,1	16
0:55:00	23	-0,1	16
0:55:10	23	-0,1	16
0:55:20	23	-0,1	16
0:55:30	23	-0,1	16
0:55:40	23	-0,2	16
0:55:50	23	-0,1	16
0:56:00	23	-0,1	16
0:56:10	23	-0,2	15
0:56:20	23	-0,2	16
0:56:30	23	-0,2	16
0:56:40	23	-0,2	16
0:56:50	23	-0,1	16
0:57:00	23	-0,2	16
0:57:10	23	-0,2	16
0:57:20	23	-0,2	16
0:57:30	23	-0,2	16
0:57:40	23	-0,2	16
0:57:50	23	-0,1	16
0:58:00	23	-0,1	16
0:58:10	23	-0,2	16
0:58:20	23	-0,2	16
0:58:30	23	-0,2	16
0:58:40	23	-0,2	16
0:58:50	23	-0,1	16
0:59:00	23	-0,1	16
0:59:10	23	-0,2	15
0:59:20	23	-0,2	16
0:59:30	23	-0,1	16
0:59:40	23	-0,2	15
0:59:50	23	-0,2	16
1:00:00	23	-0,2	15
1:00:10	23	-0,1	16
1:00:20	23	-0,2	15
1:00:30	23	-0,2	16
1:00:40	23	-0,2	16
1:00:50	23	-0,2	15
1:01:00	23	-0,2	15
1:01:10	23	-0,2	15
1:01:20	23	-0,2	15
1:01:30	23	-0,2	15
1:01:40	23	-0,2	15
1:01:50	23	-0,2	15
1:02:00	23	-0,2	15
1:02:10	23	-0,2	15
1:02:20	23	-0,2	15
1:02:30	23	-0,2	15
1:02:40	23	-0,2	15
1:02:50	23	-0,2	15
1:03:00	23	-0,2	15
1:03:10	23	-0,2	15
1:03:20	23	-0,2	15
1:03:30	23	-0,2	15
1:03:40	23	-0,2	15
1:03:50	23	-0,2	15
1:04:00	23	-0,2	15
1:04:10	23	-0,2	15
1:04:20	23	-0,2	15
1:04:30	23	-0,2	15
1:04:40	23	-0,2	15
1:04:50	23	-0,2	15
1:05:00	23	-0,1	15
1:05:10	23	-0,2	15
1:05:20	23	-0,2	15
1:05:30	23	-0,2	15
1:05:40	23	-0,2	15
1:05:50	23	-0,2	15
1:06:00	23	-0,2	15
1:06:10	23	-0,1	15
1:06:20	23	-0,2	15
1:06:30	23	-0,2	15
1:06:40	23	-0,1	15
1:06:50	23	-0,2	15
1:07:00	23	-0,2	15
1:07:10	23	-0,2	15
1:07:20	23	-0,2	15
1:07:30	23	-0,2	15
1:07:40	23	-0,2	15
1:07:50	23	-0,2	15
1:08:00	23	-0,2	15
1:08:10	23	-0,2	15
1:08:20	23	-0,2	15
1:08:30	23	-0,2	15
1:08:40	23	-0,2	15
1:08:50	23	-0,2	15
1:09:00	23	-0,2	15
1:09:10	23	-0,2	15
1:09:20	23	-0,2	15
1:09:30	23	-0,2	15
1:09:40	23	-0,2	15
1:09:50	23	-0,2	15
1:10:00	23	-0,2	15
1:10:10	23	-0,2	15
1:10:20	23	-0,2	15
1:10:30	23	-0,2	15
1:10:40	23	-0,2	15
1:10:50	23	-0,2	15
1:11:00	23	-0,2	15
1:11:10	23	-0,2	15
1:11:20	23	-0,2	15
1:11:30	23	-0,2	15
1:11:40	23	-0,2	15
1:11:50	23	-0,2	15
1:12:00	23	-0,2	15
1:12:10	23	-0,1	15
1:12:20	23	-0,2	15
1:12:30	23	-0,2	15
1:12:40	23	-0,2	15
1:12:50	23	-0,2	15
1:13:00	23	-0,2	15
1:13:10	23	-0,2	15
1:13:20	23	-0,2	15
1:13:30	23	-0,2	15
1:13:40	23	-0,2	15
1:13:50	23	-0,2	15
1:14:00	23	-0,2	15
1:14:10	23	-0,2	15
1:14:20	23	-0,2	15
1:14:30	23	-0,2	15
1:14:40	23	-0,2	15
1:14:50	23	-0,2	15
1:15:00	23	-0,2	15
1:15:10	23	-0,2	15
1:15:20	23	-0,2	15
1:15:30	23	-0,2	15
1:15:40	23	-0,2	15
1:15:50	23	-0,2	15
1:16:00	24	-0,2	15
1:16:10	24	-0,2	15
1:16:20	24	-0,2	15
1:16:30	23	-0,2	15
1:16:40	23	-0,2	15
1:16:50	23	-0,2	15
1:17:00	23	-0,2	15
1:17:10	23	-0,2	15
1:17:20	24	-0,2	15
1:17:30	24	-0,2	15
1:17:40	24	-0,2	15
1:17:50	24	-0,2	15
1:18:00	24	-0,2	15
1:18:10	24	-0,2	15
1:18:20	24	-0,2	15
1:18:30	24	-0,2	15
1:18:40	24	-0,1	15
1:18:50	24	-0,2	15
1:19:00	24	-0,2	15
1:19:10	24	-0,1	15
1:19:20	24	-0,1	15
1:19:30	24	-0,2	15
1:19:40	24	-0,2	15
1:19:50	24	-0,2	15
1:20:00	24	-0,2	15
1:20:10	24	-0,2	15
1:20:20	24	-0,2	15
1:20:30	24	-0,2	15
1:20:40	24	-0,2	15
1:20:50	24	-0,2	15
1:21:00	24	-0,2	15
1:21:10	24	-0,2	15
1:21:20	24	-0,2	15
1:21:30	24	-0,2	15
1:21:40	24	-0,2	15
1:21:50	24	-0,2	15
1:22:00	24	-0,2	15
1:22:10	24	-0,2	15
1:22:20	24	-0,2	15
1:22:30	24	-0,2	15
1:22:40	24	-0,1	15
1:22:50	24	-0,2	15
1:23:00	24	-0,2	15
1:23:10	24	-0,2	15
1:23:20	24	-0,1	15
1:23:30	24	-0,1	15
1:23:40	24	-0,2	15
1:23:50	24	-0,2	15
1:24:00	24	-0,1	15
1:24:10	24	-0,1	15
1:24:20	24	-0,2	15
1:24:30	24	-0,2	15
1:24:40	24	-0,1	15
1:24:50	24	-0,2	15
1:25:00	24	-0,2	15
1:25:10	24	-0,2	15
1:25:20	24	-0,1	15
1:25:30	24	-0,2	15
1:25:40	24	-0,1	15
1:25:50	24	-0,2	15
1:26:00	24	-0,1	15
1:26:10	24	-0,2	15
1:26:20	24	-0,2	15
1:26:30	24	-0,2	15
1:26:40	24	-0,2	15
1:26:50	24	-0,2	15
1:27:00	24	-0,2	15
1:27:10	24	-0,2	15
1:27:20	24	-0,2	15
1:27:30	24	-0,1	15
1:27:40	24	-0,2	15
1:27:50	24	-0,1	15
1:28:00	24	-0,2	15
1:28:10	24	-0,2	15
1:28:20	24	-0,1	15
1:28:30	24	-0,1	15
1:28:40	24	-0,2	15
1:28:50	24	-0,2	15
1:29:00	24	-0,1	15
1:29:10	24	-0,2	15
1:29:20	24	-0,2	15
1:29:30	24	-0,1	15
1:29:40	24	-0,2	15
1:29:50	24	-0,2	15
1:30:00	24	-0,1	15
1:30:10	24	-0,2	15
1:30:20	24	-0,2	15
1:30:30	24	-0,2	15
1:30:40	24	-0,2	15
1:30:50	24	-0,2	15
1:31:00	24	-0,2	15
1:31:10	24	-0,1	15
1:31:20	24	-0,1	15
1:31:30	24	-0,2	15
1:31:40	24	-0,2	15
1:31:50	24	-0,2	15
1:32:00	24	-0,2	15
1:32:10	24	-0,2	15
1:32:20	24	-0,2	15
1:32:30	24	-0,2	15
1:32:40	24	-0,2	15
1:32:50	24	-0,2	15
1:33:00	24	-0,2	15
1:33:10	24	-0,2	15
1:33:20	24	-0,2	15
1:33:30	24	-0,2	15
1:33:40	24	-0,2	15
1:33:50	24	-0,2	15
1:34:00	24	-0,2	15
1:34:10	24	-0,2	15
1:34:20	24	-0,2	15
1:34:30	24	-0,2	15
1:34:40	24	-0,2	15
1:34:50	24	-0,2	15
1:35:00	24	-0,2	15
1:35:10	24	-0,2	15
1:35:20	24	-0,2	15
1:35:30	24	-0,2	15
1:35:40	24	-0,2	15
1:35:50	24	-0,2	15
1:36:00	24	-0,2	15
1:36:10	24	-0,2	15
1:36:20	24	-0,2	15
1:36:30	24	-0,2	15
1:36:40	24	-0,2	15
1:36:50	24	-0,2	15
1:37:00	24	-0,2	14
1:37:10	24	-0,2	14
1:37:20	24	-0,2	14
1:37:30	24	-0,2	14
1:37:40	24	-0,2	14
1:37:50	24	-0,2	14
1:38:00	24	-0,2	14
1:38:10	24	-0,2	14
1:38:20	24	-0,2	14
1:38:30	24	-0,2	14
1:38:40	24	-0,2	14
1:38:50	24	-0,2	14
1:39:00	24	-0,2	14
1:39:10	24	-0,2	14
1:39:20	24	-0,2	14
1:39:30	24	-0,2	14
1:39:40	24	-0,2	14
1:39:50	24	-0,2	14
1:40:00	24	-0,2	14
1:40:10	24	-0,2	14
1:40:20	24	-0,2	14
1:40:30	24	-0,2	14
1:40:40	24	-0,2	14
1:40:50	24	-0,2	14
1:41:00	24	-0,2	14
1:41:10	24	-0,2	14
1:41:20	24	-0,2	14
1:41:30	24	-0,2	14
1:41:40	24	-0,2	14
1:41:50	24	-0,2	14
1:42:00	24	-0,2	14
1:42:10	24	-0,2	14
1:42:20	24	-0,2	14
1:42:30	24	-0,2	14
1:42:40	24	-0,2	14
1:42:50	24	-0,2	14
1:43:00	24	-0,2	14
1:43:10	24	-0,2	14
1:43:20	24	-0,2	14
1:43:30	24	-0,2	14
1:43:40	24	-0,2	14
1:43:50	24	-0,2	14
1:44:00	24	-0,2	14
1:44:10	24	-0,2	14
1:44:20	24	-0,2	14
1:44:30	24	-0,2	14
1:44:40	24	-0,2	14
1:44:50	24	-0,2	14
1:45:00	24	-0,2	14
1:45:10	24	-0,2	14
1:45:20	24	-0,2	14
1:45:30	24	-0,2	14
1:45:40	24	-0,2	14
1:45:50	24	-0,2	14
1:46:00	24	-0,2	14
1:46:10	24	-0,2	14
1:46:20	24	-0,2	14
1:46:30	24	-0,2	14
1:46:40	24	-0,2	14
1:46:50	24	-0,2	14
1:47:00	24	-0,2	14
1:47:10	24	-0,2	14
1:47:20	24	-0,2	14
1:47:30	24	-0,2	14
1:47:40	24	-0,2	14
1:47:50	24	-0,2	14
1:48:00	24	-0,2	14
1:48:10	24	-0,2	14
1:48:20	24	-0,2	14
1:48:30	24	-0,2	14
1:48:40	24	-0,2	14
1:48:50	24	-0,2	14
1:49:00	24	-0,2	14
1:49:10	24	-0,2	14
1:49:20	24	-0,2	14
1:49:30	24	-0,2	14
1:49:40	24	-0,2	14
1:49:50	24	-0,2	14
1:50:00	24	-0,2	14
1:50:10	24	-0,2	14
1:50:20	24	-0,2	14
1:50:30	24	-0,2	14
1:50:40	24	-0,2	14
1:50:50	24	-0,2	14
1:51:00	24	-0,2	14
1:51:10	24	-0,2	14
1:51:20	24	-0,2	14
1:51:30	24	-0,2	14
1:51:40	24	-0,2	14
1:51:50	24	-0,2	14
1:52:00	24	-0,2	14
1:52:10	24	-0,2	14
1:52:20	24	-0,2	14
1:52:30	24	-0,2	14
1:52:40	24	-0,2	14
1:52:50	24	-0,2	14
1:53:00	24	-0,2	14
1:53:10	24	-0,2	14
1:53:20	24	-0,2	14
1:53:30	24	-0,2	14
1:53:40	24	-0,2	14
1:53:50	24	-0,2	14
1:54:00	24	-0,2	14
1:54:10	24	-0,2	14
1:54:20	24	-0,2	14
1:54:30	24	-0,2	14
1:54:40	24	-0,2	14
1:54:50	24	-0,2	14
1:55:00	24	-0,2	14
1:55:10	24	-0,2	14
1:55:20	24	-0,2	14
1:55:30	24	-0,2	14
1:55:40	24	-0,2	14
1:55:50	24	-0,2	14
1:56:00	24	-0,2	14
1:56:10	24	-0,2	14
1:56:20	24	-0,2	14
1:56:30	24	-0,2	14
1:56:40	24	-0,2	14
1:56:50	24	-0,2	14
1:57:00	24	-0,2	14
1:57:10	24	-0,2	14
1:57:20	24	-0,2	14
1:57:30	24	-0,2	14
1:57:40	24	-0,2	14
1:57:50	24	-0,2	14
1:58:00	24	-0,2	14
1:58:10	24	-0,2	14
1:58:20	24	-0,2	14
1:58:30	24	-0,2	14
1:58:40	24	-0,2	14
1:58:50	24	-0,2	14
1:59:00	24	-0,2	14
1:59:10	24	-0,2	14
1:59:20	24	-0,2	14
1:59:30	24	-0,2	14
1:59:40	24	-0,2	14
1:59:50	24	-0,2	14
2:00:00	24	-0,2	14
2:00:10	24	-0,2	14
2:00:20	24	-0,2	14
2:00:30	24	-0,2	14
2:00:40	24	-0,2	14
2:00:50	24	-0,2	14
2:01:00	24	-0,2	14
2:01:10	24	-0,2	14
2:01:20	24	-0,2	14
2:01:30	24	-0,2	14
2:01:40	24	-0,2	14
2:01:50	24	-0,2	14
2:02:00	24	-0,2	14
2:02:10	24	-0,2	14
2:02:20	24	-0,2	14
2:02:30	24	-0,2	14
2:02:40	25	-0,2	14
2:02:50	24	-0,2	14
2:03:00	24	-0,2	14
2:03:10	24	-0,2	14
2:03:20	24	-0,2	14
2:03:30	24	-0,2	14
2:03:40	24	-0,2	14
2:03:50	24	-0,2	14
2:04:00	24	-0,2	14
2:04:10	25	-0,2	14
2:04:20	25	-0,2	14
2:04:30	25	-0,2	14
2:04:40	24	-0,2	14
2:04:50	25	-0,2	14
2:05:00	25	-0,2	14
2:05:10	25	-0,2	14
2:05:20	25	-0,2	14
2:05:30	25	-0,2	14
2:05:40	25	-0,2	14
2:05:50	25	-0,2	14
2:06:00	25	-0,2	14
2:06:10	25	-0,2	14
2:06:20	25	-0,2	14
2:06:30	25	-0,2	14
2:06:40	25	-0,2	14
2:06:50	25	-0,2	14
2:07:00	25	-0,2	14
2:07:10	25	-0,2	14
2:07:20	25	-0,2	14
2:07:30	25	-0,2	14
2:07:40	25	-0,2	14
2:07:50	25	-0,2	14
2:08:00	25	-0,2	14
2:08:10	25	-0,2	14
2:08:20	25	-0,2	14
2:08:30	25	-0,2	14
2:08:40	25	-0,2	14
2:08:50	25	-0,2	14
2:09:00	25	-0,2	14
2:09:10	25	-0,2	14
2:09:20	25	-0,2	14
2:09:30	25	-0,2	14
2:09:40	25	-0,2	14
2:09:50	25	-0,2	14
2:10:00	25	-0,2	14
2:10:10	25	-0,2	14
2:10:20	25	-0,2	14
2:10:30	25	-0,2	14
2:10:40	25	-0,2	14
2:10:50	25	-0,2	14
2:11:00	25	-0,2	14
2:11:10	25	-0,2	14
2:11:20	25	-0,2	14
2:11:30	25	-0,2	15
2:11:40	25	-0,2	15
2:11:50	25	-0,2	15
2:12:00	25	-0,2	15
2:12:10	25	-0,2	15
2:12:20	25	-0,2	15
2:12:30	25	-0,2	15
2:12:40	25	-0,2	15
2:12:50	25	-0,2	15
2:13:00	25	-0,2	15
2:13:10	25	-0,2	15
2:13:20	25	-0,2	15
2:13:30	25	-0,2	15
2:13:40	25	-0,2	15
2:13:50	25	-0,2	15
2:14:00	25	-0,2	15
2:14:10	25	-0,2	15
2:14:20	25	-0,2	15
2:14:30	25	-0,2	15
2:14:40	25	-0,2	15
2:14:50	25	-0,2	15
2:15:00	25	-0,2	15
2:15:10	25	-0,2	15
2:15:20	25	-0,2	15
2:15:30	25	-0,2	15
2:15:40	25	-0,2	15
2:15:50	25	-0,2	15
2:16:00	25	-0,2	15
2:16:10	25	-0,2	15
2:16:20	25	-0,2	15
2:16:30	25	-0,2	15
2:16:40	25	-0,2	15
2:16:50	25	-0,2	15
2:17:00	25	-0,2	15
2:17:10	25	-0,2	15
2:17:20	25	-0,2	14
2:17:30	25	-0,2	14
2:17:40	25	-0,2	14
2:17:50	25	-0,2	14
2:18:00	25	0,1	15
2:18:10	25	5,8	15
2:18:20	25	15,1	15
2:18:30	25	14,9	15
2:18:40	25	14,8	15
2:18:50	25	14,7	15
2:19:00	25	14,8	15
2:19:10	25	14,7	15
2:19:20	25	14,8	15
2:19:30	25	14,8	15
2:19:40	25	14,7	15
2:19:50	25	15,2	15
2:20:00	25	15,2	15
2:20:10	25	15,1	15
2:20:20	25	15,1	15
2:20:30	25	15,1	16
2:20:40	25	15,0	16
2:20:50	25	15,0	16
2:21:00	25	15,0	16
2:21:10	25	15,0	16
2:21:20	25	15,0	16
2:21:30	25	15,0	16
2:21:40	25	14,9	16
2:21:50	25	14,9	16
2:22:00	25	14,9	17
2:22:10	25	14,9	17
2:22:20	25	14,9	17
2:22:30	25	14,9	17
2:22:40	25	14,9	17
2:22:50	25	14,8	17
2:23:00	25	14,8	17
2:23:10	25	14,8	17
2:23:20	25	14,8	17
2:23:30	25	14,8	17
2:23:40	25	14,8	17
2:23:50	25	14,8	17
2:24:00	25	14,8	17
2:24:10	25	14,8	17
2:24:20	25	14,8	17
2:24:30	25	14,8	17
2:24:40	25	14,8	17
2:24:50	25	14,8	18
2:25:00	25	14,8	18
2:25:10	25	14,8	17
2:25:20	25	14,8	18
2:25:30	25	14,8	18
2:25:40	25	14,8	18
2:25:50	25	14,8	18
2:26:00	25	14,8	18
2:26:10	25	14,7	18
2:26:20	25	14,7	18
2:26:30	25	14,7	18
2:26:40	25	14,7	18
2:26:50	25	14,7	18
2:27:00	25	14,7	18
2:27:10	25	14,7	18
2:27:20	25	14,8	18
2:27:30	25	14,8	18
2:27:40	25	14,8	18
2:27:50	25	14,8	18
2:28:00	25	14,8	18
2:28:10	25	14,8	18
2:28:20	25	14,8	18
2:28:30	25	14,8	18
2:28:40	25	14,8	18
2:28:50	25	14,8	18
2:29:00	25	14,8	19
2:29:10	25	14,8	19
2:29:20	25	14,8	19
2:29:30	25	14,8	19
2:29:40	25	14,8	19
2:29:50	25	14,8	19
2:30:00	25	14,8	19
2:30:10	25	14,8	19
2:30:20	25	14,8	19
2:30:30	25	14,8	19
2:30:40	25	14,8	19
2:30:50	25	14,8	19
2:31:00	25	14,8	19
2:31:10	25	14,8	19
2:31:20	25	14,8	19
2:31:30	25	14,8	19
2:31:40	25	14,8	19
2:31:50	25	14,8	19
2:32:00	25	14,8	19
2:32:10	25	14,8	19
2:32:20	25	14,8	19
2:32:30	25	14,8	19
2:32:40	25	14,8	19
2:32:50	25	14,8	19
2:33:00	25	14,8	19
2:33:10	25	14,8	19
2:33:20	25	14,8	19
2:33:30	25	14,8	19
2:33:40	25	14,8	19
2:33:50	25	14,8	19
2:34:00	25	14,9	19
2:34:10	25	14,8	19
2:34:20	25	14,8	19
2:34:30	25	14,9	19
2:34:40	25	14,9	19
2:34:50	25	14,9	19
2:35:00	25	14,9	20
2:35:10	25	14,9	19
2:35:20	25	14,9	19
2:35:30	25	14,9	19
2:35:40	25	14,9	20
2:35:50	25	14,9	20
2:36:00	25	14,9	20
2:36:10	25	14,9	20
2:36:20	25	14,9	20
2:36:30	25	14,9	20
2:36:40	25	14,9	19
2:36:50	25	14,9	19
2:37:00	25	14,9	19
2:37:10	25	14,9	19
2:37:20	25	14,9	19
2:37:30	25	14,9	19
2:37:40	25	14,9	20
2:37:50	25	14,9	20
2:38:00	25	14,9	20
2:38:10	25	14,9	20
2:38:20	25	14,9	20
2:38:30	25	14,9	20
2:38:40	25	14,9	20
2:38:50	26	14,9	20
2:39:00	26	14,9	20
2:39:10	25	14,9	20
2:39:20	26	14,9	20
2:39:30	26	14,9	20
2:39:40	26	14,9	20
2:39:50	26	14,9	20
2:40:00	26	14,9	20
2:40:10	26	14,9	20
2:40:20	26	14,9	20
2:40:30	26	14,9	21
2:40:40	26	14,9	21
2:40:50	26	14,9	21
2:41:00	26	14,9	21
2:41:10	26	14,9	21
2:41:20	26	14,9	21
2:41:30	26	14,9	21
2:41:40	26	14,9	21
2:41:50	26	14,9	21
2:42:00	26	14,9	21
2:42:10	26	14,9	22
2:42:20	26	14,9	22
2:42:30	26	15,0	22
2:42:40	26	14,9	22
2:42:50	26	14,9	22
2:43:00	26	15,0	22
2:43:10	26	15,0	22
2:43:20	26	15,0	22
2:43:30	26	15,0	22
2:43:40	26	15,0	22
2:43:50	26	15,0	22
2:44:00	26	15,0	22
2:44:10	26	15,0	22
2:44:20	26	15,0	22
2:44:30	26	15,0	22
2:44:40	26	15,0	22
2:44:50	26	15,0	22
2:45:00	26	15,0	22
2:45:10	26	15,0	22
2:45:20	26	15,0	22
2:45:30	26	15,0	22
2:45:40	26	15,0	22
2:45:50	26	15,0	22
2:46:00	26	15,0	22
2:46:10	26	15,0	22
2:46:20	26	15,0	22
2:46:30	26	15,0	22
2:46:40	26	15,0	22
2:46:50	26	15,0	22
2:47:00	26	15,0	22
2:47:10	26	15,0	22
2:47:20	26	15,0	23
2:47:30	26	15,0	23
2:47:40	26	15,0	23
2:47:50	26	15,0	23
2:48:00	26	15,0	23
2:48:10	26	15,0	23
2:48:20	26	15,0	23
2:48:30	26	15,0	23
2:48:40	26	15,0	23
2:48:50	26	15,0	23
2:49:00	26	15,0	23
2:49:10	26	15,0	23
2:49:20	26	15,0	23
2:49:30	26	15,0	23
2:49:40	26	15,0	23
2:49:50	26	15,0	23
2:50:00	26	15,0	23
2:50:10	26	15,0	23
2:50:20	26	15,0	23
2:50:30	26	15,0	23
2:50:40	26	15,0	23
2:50:50	26	15,0	23
2:51:00	26	15,0	23
2:51:10	26	15,0	23
2:51:20	26	15,0	23
2:51:30	26	15,0	23
2:51:40	26	15,1	23
2:51:50	26	15,1	24
2:52:00	26	15,1	23
2:52:10	26	15,1	24
2:52:20	26	15,1	23
2:52:30	26	15,1	23
2:52:40	26	15,1	23
2:52:50	26	15,1	23
2:53:00	26	15,1	24
2:53:10	26	15,1	24
2:53:20	26	15,1	24
2:53:30	26	15,1	24
2:53:40	26	15,1	24
2:53:50	26	15,1	24
2:54:00	26	15,1	24
2:54:10	26	15,1	24
2:54:20	26	15,1	24
2:54:30	26	15,1	24
2:54:40	26	15,1	24
2:54:50	26	15,1	24
2:55:00	26	15,1	24
2:55:10	26	15,1	24
2:55:20	26	15,1	24
2:55:30	26	15,1	24
2:55:40	26	15,1	24
2:55:50	26	15,1	25
2:56:00	26	15,1	25
2:56:10	26	15,1	25
2:56:20	26	15,1	25
2:56:30	26	15,1	25
2:56:40	26	15,1	25
2:56:50	26	15,1	25
2:57:00	26	15,1	25
2:57:10	26	15,1	25
2:57:20	26	15,1	25
2:57:30	26	15,1	25
2:57:40	26	15,1	25
2:57:50	26	15,1	25
2:58:00	26	15,1	25
2:58:10	26	15,1	25
2:58:20	26	15,1	25
2:58:30	26	15,1	25
2:58:40	26	15,1	25
2:58:50	26	15,1	25
2:59:00	26	15,1	25
2:59:10	26	15,1	25
2:59:20	26	15,1	25
2:59:30	26	15,1	25
2:59:40	26	15,1	25
2:59:50	26	15,1	25
3:00:00	26	15,1	25
3:00:10	26	15,1	25
3:00:20	26	15,1	25
3:00:30	26	15,1	26
3:00:40	26	15,1	26
3:00:50	26	15,1	26
3:01:00	26	15,1	26
3:01:10	26	15,1	26
3:01:20	26	15,1	26
3:01:30	26	15,1	26
3:01:40	26	15,1	26
3:01:50	26	15,1	26
3:02:00	26	15,1	26
3:02:10	26	15,1	26
3:02:20	26	15,1	26
3:02:30	26	15,1	26
3:02:40	26	15,1	26
3:02:50	26	15,1	26
3:03:00	26	15,1	27
3:03:10	26	15,1	27
3:03:20	26	15,1	27
3:03:30	26	15,1	27
3:03:40	26	15,1	27
3:03:50	26	15,1	27
3:04:00	26	15,1	27
3:04:10	26	15,1	27
3:04:20	26	15,1	27
3:04:30	26	15,2	27
3:04:40	26	15,2	27
3:04:50	26	15,2	27
3:05:00	26	15,2	27
3:05:10	26	15,2	27
3:05:20	26	15,2	27
3:05:30	26	15,2	27
3:05:40	26	15,2	28
3:05:50	26	15,2	28
3:06:00	26	15,2	28
3:06:10	26	15,2	28
3:06:20	26	15,2	28
3:06:30	26	15,2	28
3:06:40	26	15,2	28
3:06:50	26	15,2	28
3:07:00	26	15,2	28
3:07:10	26	15,2	28
3:07:20	26	15,2	28
3:07:30	26	15,2	28
3:07:40	26	15,2	28
3:07:50	26	15,2	28
3:08:00	26	15,2	28
3:08:10	26	15,2	28
3:08:20	26	15,2	28
3:08:30	26	15,2	28
3:08:40	26	15,2	28
3:08:50	26	15,2	28
3:09:00	26	15,2	28
3:09:10	26	15,2	28
3:09:20	26	15,2	28
3:09:30	26	15,2	28
3:09:40	26	15,2	28
3:09:50	26	15,2	28
3:10:00	26	15,2	29
3:10:10	26	15,3	29
3:10:20	26	15,2	29
3:10:30	26	15,3	29
3:10:40	26	15,3	29
3:10:50	26	15,3	29
3:11:00	26	15,3	29
3:11:10	26	15,3	29
3:11:20	26	15,3	29
3:11:30	26	15,3	29
3:11:40	26	15,3	30
3:11:50	26	15,3	30
3:12:00	26	15,3	30
3:12:10	26	15,3	30
3:12:20	26	15,3	30
3:12:30	26	15,3	30
3:12:40	26	15,3	30
3:12:50	26	15,2	31
3:13:00	26	15,2	31
3:13:10	26	15,3	31
3:13:20	26	15,3	31
3:13:30	26	15,3	31
3:13:40	26	15,3	31
3:13:50	26	15,5	31
3:14:00	26	15,4	30
3:14:10	26	15,4	31
3:14:20	26	15,5	31
3:14:30	26	15,5	31
3:14:40	26	15,5	31
3:14:50	26	15,5	31
3:15:00	26	15,5	31
3:15:10	26	15,5	31
3:15:20	26	15,5	31
3:15:30	26	15,5	31
3:15:40	26	15,5	31
3:15:50	26	15,5	31
3:16:00	26	15,5	31
3:16:10	26	15,5	31
3:16:20	26	15,5	31
3:16:30	26	15,5	31
3:16:40	26	15,5	31
3:16:50	26	15,5	31
3:17:00	26	15,5	31
3:17:10	26	15,5	31
3:17:20	26	15,5	31
3:17:30	26	15,5	31
3:17:40	26	15,5	31
3:17:50	27	15,5	31
3:18:00	26	15,5	31
3:18:10	26	15,5	32
3:18:20	27	15,5	31
3:18:30	26	15,5	32
3:18:40	26	15,5	32
3:18:50	26	15,5	32
3:19:00	26	15,5	32
3:19:10	27	15,5	32
3:19:20	27	15,5	32
3:19:30	27	15,5	33
3:19:40	27	15,5	34
3:19:50	27	15,6	34
3:20:00	27	15,6	34
3:20:10	27	15,6	34
3:20:20	27	15,6	34
3:20:30	27	15,6	34
3:20:40	27	15,6	34
3:20:50	27	15,6	34
3:21:00	27	15,6	34
3:21:10	27	15,6	34
3:21:20	27	15,6	35
3:21:30	27	15,6	35
3:21:40	27	15,6	35
3:21:50	27	15,6	35
3:22:00	27	15,6	35
3:22:10	27	15,6	35
3:22:20	27	15,6	35
3:22:30	27	15,6	35
3:22:40	27	15,6	35
3:22:50	27	15,6	35
3:23:00	27	15,6	35
3:23:10	27	15,6	35
3:23:20	27	15,6	36
3:23:30	27	15,6	36
3:23:40	27	15,6	36
3:23:50	27	15,6	36
3:24:00	27	15,6	36
3:24:10	27	15,6	36
3:24:20	27	15,6	36
3:24:30	27	15,6	36
3:24:40	27	15,6	36
3:24:50	27	15,6	36
3:25:00	27	15,6	37
3:25:10	27	15,6	37
3:25:20	27	15,6	37
3:25:30	27	15,6	37
3:25:40	27	15,7	37
3:25:50	27	15,7	37
3:26:00	27	15,7	37
3:26:10	27	15,7	37
3:26:20	27	15,7	37
3:26:30	27	15,7	37
3:26:40	27	15,7	37
3:26:50	27	15,7	37
3:27:00	27	15,7	37
3:27:10	27	15,7	37
3:27:20	27	15,7	37
3:27:30	27	15,7	37
3:27:40	27	15,7	37
3:27:50	27	15,7	37
3:28:00	27	15,7	37
3:28:10	27	15,7	37
3:28:20	27	15,7	37
3:28:30	27	15,7	37
3:28:40	27	15,7	37
3:28:50	27	15,6	37
3:29:00	27	15,6	37
3:29:10	27	15,7	37
3:29:20	27	15,7	38
3:29:30	27	15,7	38
3:29:40	27	15,7	38
3:29:50	27	15,6	38
3:30:00	27	15,7	38
3:30:10	27	15,7	38
3:30:20	27	15,7	38
3:30:30	27	15,7	38
3:30:40	27	15,7	38
3:30:50	27	15,7	38
3:31:00	27	15,7	38
3:31:10	27	15,7	38
3:31:20	27	15,7	38
3:31:30	27	15,7	38
3:31:40	27	15,7	39
3:31:50	27	15,7	39
3:32:00	27	15,7	39
3:32:10	27	15,7	39
3:32:20	27	15,7	39
3:32:30	27	15,7	39
3:32:40	27	15,7	39
3:32:50	27	15,7	39
3:33:00	27	15,7	39
3:33:10	27	15,7	39
3:33:20	27	15,7	39
3:33:30	27	15,7	39
3:33:40	27	15,7	39
3:33:50	27	15,7	39
3:34:00	27	15,7	39
3:34:10	27	15,7	39
3:34:20	27	15,7	40
3:34:30	27	15,7	39
3:34:40	27	15,7	39
3:34:50	27	15,7	40
3:35:00	27	15,7	40
3:35:10	27	15,7	40
3:35:20	27	15,7	40
3:35:30	27	15,7	40
3:35:40	27	15,7	40
3:35:50	27	15,7	40
3:36:00	27	15,7	40
3:36:10	27	15,7	40
3:36:20	27	15,7	40
3:36:30	27	15,7	40
3:36:40	27	15,7	40
3:36:50	27	15,7	40
3:37:00	27	15,7	40
3:37:10	27	15,7	41
3:37:20	27	15,7	41
3:37:30	27	15,7	41
3:37:40	27	15,7	42
3:37:50	27	15,7	42
3:38:00	27	15,7	42
3:38:10	27	15,7	43
3:38:20	27	15,7	43
3:38:30	27	15,7	43
3:38:40	27	15,7	43
3:38:50	27	15,7	43
3:39:00	27	15,7	43
3:39:10	27	15,7	43
3:39:20	27	15,7	44
3:39:30	27	15,7	44
3:39:40	27	15,7	44
3:39:50	27	15,7	44
3:40:00	27	15,7	44
3:40:10	27	15,7	44
3:40:20	27	15,7	44
3:40:30	27	15,7	44
3:40:40	27	15,7	44
3:40:50	27	15,7	44
3:41:00	27	15,7	44
3:41:10	27	15,7	44
3:41:20	27	15,7	44
3:41:30	27	15,7	44
3:41:40	27	15,6	44
3:41:50	27	15,6	44
3:42:00	27	15,6	44
3:42:10	27	15,6	45
3:42:20	27	15,7	45
3:42:30	27	15,7	45
3:42:40	27	15,7	45
3:42:50	27	15,7	45
3:43:00	27	15,7	45
3:43:10	27	15,7	45
3:43:20	27	15,7	45
3:43:30	27	15,7	45
3:43:40	27	15,7	45
3:43:50	27	15,7	46
3:44:00	27	15,7	46
3:44:10	27	15,7	46
3:44:20	27	15,7	46
3:44:30	27	15,7	46
3:44:40	27	15,7	46
3:44:50	27	15,7	46
3:45:00	27	15,7	47
3:45:10	27	15,7	47
3:45:20	27	15,7	47
3:45:30	27	15,7	47
3:45:40	27	15,7	47
3:45:50	27	15,7	47
3:46:00	27	15,7	48
3:46:10	27	15,7	48
3:46:20	27	15,7	48
3:46:30	27	15,7	48
3:46:40	27	15,7	48
3:46:50	27	15,7	48
3:47:00	27	15,7	48
3:47:10	27	15,7	49
3:47:20	27	15,7	49
3:47:30	27	15,7	49
3:47:40	27	15,7	49
3:47:50	27	15,7	49
3:48:00	27	15,7	49
3:48:10	27	15,7	49
3:48:20	27	15,7	49
3:48:30	27	15,7	49
3:48:40	27	15,7	50
3:48:50	27	15,7	50
3:49:00	27	15,7	50
3:49:10	27	15,7	50
3:49:20	27	15,7	50
3:49:30	27	15,7	50
3:49:40	27	15,7	50
3:49:50	27	15,7	50
3:50:00	27	15,7	50
3:50:10	27	15,7	50
3:50:20	27	15,7	50
3:50:30	27	15,7	50
3:50:40	27	15,7	50
3:50:50	27	15,7	51
3:51:00	27	15,7	51
3:51:10	27	15,7	51
3:51:20	27	15,7	51
3:51:30	27	15,7	51
3:51:40	27	15,7	51
3:51:50	27	15,7	52
3:52:00	27	15,7	52
3:52:10	27	15,7	52
3:52:20	27	15,7	52
3:52:30	27	15,7	52
3:52:40	27	15,7	52
3:52:50	27	15,7	52
3:53:00	27	15,7	52
3:53:10	27	15,7	52
3:53:20	27	15,7	52
3:53:30	28	15,7	52
3:53:40	27	15,7	53
3:53:50	28	15,7	53
3:54:00	28	15,7	53
3:54:10	28	15,7	53
3:54:20	28	15,7	53
3:54:30	28	15,7	54
3:54:40	28	15,7	54
3:54:50	28	15,7	54
3:55:00	28	15,7	54
3:55:10	28	15,7	54
3:55:20	28	15,7	54
3:55:30	28	15,7	54
3:55:40	28	15,7	55
3:55:50	28	15,7	55
3:56:00	28	15,7	55
3:56:10	28	15,7	55
3:56:20	28	15,7	56
3:56:30	28	15,7	56
3:56:40	28	15,7	56
3:56:50	28	15,7	56
3:57:00	28	15,7	56
3:57:10	28	15,7	56
3:57:20	28	15,7	56
3:57:30	28	15,7	56
3:57:40	28	15,7	56
3:57:50	28	15,7	56
3:58:00	28	15,7	57
3:58:10	28	15,7	57
3:58:20	28	15,7	57
3:58:30	28	15,7	57
3:58:40	28	15,7	57
3:58:50	28	15,7	57
3:59:00	28	15,7	57
3:59:10	28	15,7	57
3:59:20	28	15,7	57
3:59:30	28	15,7	57
3:59:40	28	15,7	57
3:59:50	28	15,7	57
4:00:00	28	15,7	58
4:00:10	28	15,7	58
4:00:20	28	15,7	58
4:00:30	28	15,7	58
4:00:40	28	15,7	58
4:00:50	28	15,7	58
4:01:00	28	15,7	58
4:01:10	28	15,7	58
4:01:20	28	15,7	58
4:01:30	28	15,7	58
4:01:40	28	15,7	58
4:01:50	28	15,7	59
4:02:00	28	15,7	60
4:02:10	28	15,7	60
4:02:20	28	15,7	60
4:02:30	28	15,7	60
4:02:40	28	15,7	61
4:02:50	28	15,7	61
4:03:00	28	15,7	61
4:03:10	28	15,7	61
4:03:20	28	15,7	61
4:03:30	28	15,7	61
4:03:40	28	15,7	61
4:03:50	28	15,7	61
4:04:00	28	15,7	62
4:04:10	28	15,7	62
4:04:20	28	15,7	62
4:04:30	28	15,7	62
4:04:40	28	15,7	62
4:04:50	28	15,7	62
4:05:00	28	15,7	62
4:05:10	28	15,7	62
4:05:20	28	15,7	62
4:05:30	28	15,7	62
4:05:40	28	15,7	62
4:05:50	28	15,7	62
4:06:00	28	15,7	62
4:06:10	28	15,7	62
4:06:20	28	15,7	62
4:06:30	28	15,7	62
4:06:40	28	15,7	63
4:06:50	28	15,7	63
4:07:00	28	15,7	63
4:07:10	28	15,7	63
4:07:20	28	15,7	63
4:07:30	28	15,7	63
4:07:40	28	15,7	63
4:07:50	28	15,7	63
4:08:00	28	15,7	63
4:08:10	28	15,7	64
4:08:20	28	15,7	64
4:08:30	28	15,7	64
4:08:40	28	15,7	64
4:08:50	28	15,7	65
4:09:00	28	15,7	65
4:09:10	28	15,7	8
4:09:20	28	15,7	2
4:09:30	28	15,7	7
4:09:40	28	15,7	4
4:09:50	28	15,7	2
4:10:00	28	15,7	1
4:10:10	28	15,7	5
4:10:20	28	15,7	1
4:10:30	28	15,7	1
4:10:40	28	15,7	4
4:10:50	28	15,7	68
4:11:00	28	15,7	72
4:11:10	28	15,7	69
4:11:20	28	15,7	73
4:11:30	28	15,7	79
