Repository: ProgWizer/parser

File: project-root/data/Data Acquisition/Data Acquisition/2019 year (140)/19-122 V2.txt
--Test Summary--
Full Path and File Name	
Instrument Name	7322
Instrument Type	Model 7322 Consistometer - Variable Speed
Instrument Serial Number	
Test Start Date	21.01.2020
Test Start Time	15:22:23
Test Stop Date	21.01.2020
Test Stop Time	15:25:42
Test Length	0:03:19
Final Sample Time Offset	0:03:19
Controller Schedule Name	
Sampling Period	1 second
Comments	
Information	WellID	
Information	Customer	
Information	EngName	
Information	CementClass	
Information	CementMfr	
Information	Additives	
Information	Density	
Information	BHCT	
Information	BHST	
Information	FluidLoss	
Information	JobType	
Calculated Value	Time_30Bc	0:00:05
Calculated Value	Time_70Bc	0:03:19
Initial Temperature (°C)	23 °C
Final Temperature (°C)	23 °C
Initial Pressure (MPa)	-0,1 MPa
Final Pressure (MPa)	-0,1 MPa
Initial Consistency (Bc)	59 Bc
Final Consistency (Bc)	71 Bc
Initial Wall Temperature (°C)	23 °C
Final Wall Temperature (°C)	23 °C
Initial Motor Speed (RPM)	150 RPM
Final Motor Speed (RPM)	0 RPM
--Data--
Time (HH:MM:SS)	Temperature (°C)	Pressure (MPa)	Consistency (Bc)	Wall Temperature (°C)	Motor Speed (RPM)
0:00:00	23	-0,1	59	23	150
0:00:01	23	-0,1	59	23	114
0:00:02	23	-0,1	56	23	27
0:00:03	23	-0,1	51	23	6
0:00:04	23	-0,1	48	23	2
0:00:05	23	-0,1	48	23	1
0:00:06	23	-0,1	49	23	1
0:00:07	23	-0,1	50	23	1
0:00:08	23	-0,1	51	23	0
0:00:09	23	-0,1	52	23	0
0:00:10	23	-0,1	53	23	0
0:00:11	23	-0,1	53	23	0
0:00:12	23	-0,1	54	23	0
0:00:13	23	-0,1	53	23	0
0:00:14	23	-0,1	53	23	0
0:00:15	23	-0,1	53	23	0
0:00:16	23	-0,1	53	23	0
0:00:17	23	-0,1	53	23	0
0:00:18	23	-0,1	53	23	0
0:00:19	23	-0,1	53	23	0
0:00:20	23	-0,1	53	23	0
0:00:21	23	-0,1	54	23	0
0:00:22	23	-0,1	54	23	0
0:00:23	23	-0,1	54	23	0
0:00:24	23	-0,1	54	23	0
0:00:25	23	-0,1	54	23	0
0:00:26	23	-0,1	54	23	0
0:00:27	23	-0,1	54	23	0
0:00:28	23	-0,1	54	23	0
0:00:29	23	-0,1	54	23	0
0:00:30	23	-0,1	54	23	0
0:00:31	23	-0,1	55	23	0
0:00:32	23	-0,1	55	23	0
0:00:33	23	-0,1	55	23	0
0:00:34	23	-0,1	55	23	0
0:00:35	23	-0,1	55	23	0
0:00:36	23	-0,1	55	23	0
0:00:37	23	-0,1	56	23	0
0:00:38	23	-0,1	56	23	0
0:00:39	23	-0,1	56	23	0
0:00:40	23	-0,1	56	23	0
0:00:41	23	-0,1	56	23	0
0:00:42	23	-0,1	56	23	0
0:00:43	23	-0,1	56	23	0
0:00:44	23	-0,1	56	23	0
0:00:45	23	-0,1	56	23	0
0:00:46	23	-0,1	56	23	0
0:00:47	23	-0,1	55	23	0
0:00:48	23	-0,1	54	23	0
0:00:49	23	-0,1	54	23	0
0:00:50	23	-0,1	54	23	0
0:00:51	23	-0,1	54	23	0
0:00:52	23	-0,1	55	23	0
0:00:53	23	-0,1	55	23	0
0:00:54	23	-0,1	55	23	0
0:00:55	23	-0,1	55	23	0
0:00:56	23	-0,1	55	23	0
0:00:57	23	-0,1	55	23	0
0:00:58	23	-0,1	56	23	0
0:00:59	23	-0,1	56	23	0
0:01:00	23	-0,1	56	23	0
0:01:01	23	-0,1	56	23	0
0:01:02	23	-0,1	55	23	0
0:01:03	23	-0,1	54	23	0
0:01:04	23	-0,1	53	23	0
0:01:05	23	-0,1	51	23	0
0:01:06	23	-0,1	49	23	0
0:01:07	23	-0,1	48	23	0
0:01:08	23	-0,1	47	23	0
0:01:09	23	-0,1	46	23	0
0:01:10	23	-0,1	46	23	0
0:01:11	23	-0,1	46	23	0
0:01:12	23	-0,1	46	23	0
0:01:13	23	-0,1	46	23	0
0:01:14	23	-0,1	46	23	0
0:01:15	23	-0,1	46	23	0
0:01:16	23	-0,1	46	23	0
0:01:17	23	-0,1	47	23	0
0:01:18	23	-0,1	47	23	0
0:01:19	23	-0,1	47	23	0
0:01:20	23	-0,1	47	23	0
0:01:21	23	-0,1	47	23	0
0:01:22	23	-0,1	48	23	0
0:01:23	23	-0,1	48	23	0
0:01:24	23	-0,1	48	23	0
0:01:25	23	-0,1	48	23	0
0:01:26	23	-0,1	49	23	0
0:01:27	23	-0,1	49	23	0
0:01:28	23	-0,1	49	23	0
0:01:29	23	-0,1	50	23	0
0:01:30	23	-0,1	50	23	0
0:01:31	23	-0,1	50	23	0
0:01:32	23	-0,1	51	23	0
0:01:33	23	-0,1	51	23	0
0:01:34	23	-0,1	51	23	0
0:01:35	23	-0,1	51	23	0
0:01:36	23	-0,1	51	23	0
0:01:37	23	-0,1	52	23	0
0:01:38	23	-0,1	52	23	0
0:01:39	23	-0,1	52	23	0
0:01:40	23	-0,1	52	23	0
0:01:41	23	-0,1	53	23	0
0:01:42	23	-0,1	53	23	0
0:01:43	23	-0,1	53	23	0
0:01:44	23	-0,1	53	23	0
0:01:45	23	-0,1	54	23	0
0:01:46	23	-0,1	54	23	0
0:01:47	23	-0,1	54	23	0
0:01:48	23	-0,1	54	23	0
0:01:49	23	-0,1	54	23	0
0:01:50	23	-0,1	54	23	0
0:01:51	23	-0,1	55	23	0
0:01:52	23	-0,1	55	23	0
0:01:53	23	-0,1	55	23	0
0:01:54	23	-0,1	55	23	0
0:01:55	23	-0,1	55	23	0
0:01:56	23	-0,1	56	23	0
0:01:57	23	-0,1	56	23	0
0:01:58	23	-0,1	56	23	0
0:01:59	23	-0,1	56	23	0
0:02:00	23	-0,1	56	23	0
0:02:01	23	-0,1	56	23	0
0:02:02	23	-0,1	56	23	0
0:02:03	23	-0,1	57	23	0
0:02:04	23	-0,1	57	23	0
0:02:05	23	-0,1	57	23	0
0:02:06	23	-0,1	57	23	0
0:02:07	23	-0,1	57	23	0
0:02:08	23	-0,1	58	23	0
0:02:09	23	-0,1	58	23	0
0:02:10	23	-0,1	58	23	0
0:02:11	23	-0,1	58	23	0
0:02:12	23	-0,1	59	23	0
0:02:13	23	-0,1	59	23	0
0:02:14	23	-0,1	59	23	0
0:02:15	23	-0,1	59	23	0
0:02:16	23	-0,1	59	23	0
0:02:17	23	-0,1	59	23	0
0:02:18	23	-0,1	60	23	0
0:02:19	23	-0,1	60	23	0
0:02:20	23	-0,1	60	23	0
0:02:21	23	-0,1	60	23	0
0:02:22	23	-0,1	61	23	0
0:02:23	23	-0,1	61	23	0
0:02:24	23	-0,1	61	23	0
0:02:25	23	-0,1	61	23	0
0:02:26	23	-0,1	61	23	0
0:02:27	23	-0,1	61	23	0
0:02:28	23	-0,1	62	23	0
0:02:29	23	-0,1	62	23	0
0:02:30	23	-0,1	62	23	0
0:02:31	23	-0,1	62	23	0
0:02:32	23	-0,1	62	23	0
0:02:33	23	-0,1	63	23	0
0:02:34	23	-0,1	63	23	0
0:02:35	23	-0,1	63	23	0
0:02:36	23	-0,1	63	23	0
0:02:37	23	-0,1	63	23	0
0:02:38	23	-0,1	64	23	0
0:02:39	23	-0,1	64	23	0
0:02:40	23	-0,1	64	23	0
0:02:41	23	-0,1	64	23	0
0:02:42	23	-0,1	64	23	0
0:02:43	23	-0,1	64	23	0
0:02:44	23	-0,1	64	23	0
0:02:45	23	-0,1	65	23	0
0:02:46	23	-0,1	65	23	0
0:02:47	23	-0,1	65	23	0
0:02:48	23	-0,1	65	23	0
0:02:49	23	-0,1	65	23	0
0:02:50	23	-0,1	65	23	0
0:02:51	23	-0,1	66	23	0
0:02:52	23	-0,1	66	23	0
0:02:53	23	-0,1	66	23	0
0:02:54	23	-0,1	66	23	0
0:02:55	23	-0,1	67	23	0
0:02:56	23	-0,1	67	23	0
0:02:57	23	-0,1	67	23	0
0:02:58	23	-0,1	67	23	0
0:02:59	23	-0,1	67	23	0
0:03:00	23	-0,1	67	23	0
0:03:01	23	-0,1	68	23	0
0:03:02	23	-0,1	68	23	0
0:03:03	23	-0,1	68	23	0
0:03:04	23	-0,1	68	23	0
0:03:05	23	-0,1	68	23	0
0:03:06	23	-0,1	69	23	0
0:03:07	23	-0,1	69	23	0
0:03:08	23	-0,1	69	23	0
0:03:09	23	-0,1	69	23	0
0:03:10	23	-0,1	69	23	0
0:03:11	23	-0,1	70	23	0
0:03:12	23	-0,1	70	23	0
0:03:13	23	-0,1	70	23	0
0:03:14	23	-0,1	70	23	0
0:03:15	23	-0,1	70	23	0
0:03:16	23	-0,1	71	23	0
0:03:17	23	-0,1	71	23	0
0:03:18	23	-0,1	71	23	0
0:03:19	23	-0,1	71	23	0

File: project-root/data/Data Acquisition/Data Acquisition/2019 year (140)/19-123.txt (part 1 of 2)
--Test Summary--
Full Path and File Name	
Instrument Name	7322
Instrument Type	Model 7322 Consistometer - Variable Speed
Instrument Serial Number	
Test Start Date	23.01.2020
Test Start Time	10:57:49
Test Stop Date	23.01.2020
Test Stop Time	11:46:32
Test Length	0:48:43
Final Sample Time Offset	0:48:42
Controller Schedule Name	
Sampling Period	1 second
Comments	
Information	WellID	
Information	Customer	
Information	EngName	
Information	CementClass	
Information	CementMfr	
Information	Additives	
Information	Density	
Information	BHCT	
Information	BHST	
Information	FluidLoss	
Information	JobType	
Calculated Value	Time_30Bc	N/A
Calculated Value	Time_70Bc	N/A
Calculated Value	Time_100Bc	N/A
Initial Temperature (°C)	24 °C
Final Temperature (°C)	30 °C
Initial Pressure (MPa)	0,5 MPa
Final Pressure (MPa)	25,1 MPa
Initial Consistency (Bc)	4 Bc
Final Consistency (Bc)	6 Bc
Initial Wall Temperature (°C)	21 °C
Final Wall Temperature (°C)	30 °C
Initial Motor Speed (RPM)	150 RPM
Final Motor Speed (RPM)	150 RPM
--Data--
Time (HH:MM:SS)	Temperature (°C)	Pressure (MPa)	Consistency (Bc)	Wall Temperature (°C)	Motor Speed (RPM)
0:00:00	24	0,5	4	21	150
0:00:01	24	0,5	4	21	150
0:00:02	24	0,5	4	21	150
0:00:03	24	0,5	4	21	150
0:00:04	24	0,5	4	21	150
0:00:05	24	0,5	4	21	150
0:00:06	24	0,5	4	21	150
0:00:07	24	0,5	4	21	150
0:00:08	24	0,5	4	21	150
0:00:09	24	0,5	4	21	150
0:00:10	24	0,5	4	21	150
0:00:11	24	0,5	4	21	150
0:00:12	24	0,5	4	21	150
0:00:13	24	0,5	4	21	150
0:00:14	24	0,5	4	21	150
0:00:15	24	0,5	4	21	150
0:00:16	24	0,6	4	21	150
0:00:17	24	0,5	4	21	150
0:00:18	24	0,6	4	21	150
0:00:19	24	0,6	4	21	150
0:00:20	24	0,6	4	21	150
0:00:21	24	0,6	4	21	150
0:00:22	24	0,6	4	21	150
0:00:23	24	0,6	4	21	150
0:00:24	24	0,6	4	21	150
0:00:25	24	0,6	4	21	150
0:00:26	24	0,6	4	21	150
0:00:27	24	0,7	4	21	150
0:00:28	24	0,7	4	21	150
0:00:29	24	0,7	4	21	150
0:00:30	24	0,7	4	21	150
0:00:31	24	0,7	4	21	150
0:00:32	24	0,7	4	21	150
0:00:33	24	0,7	4	21	150
0:00:34	24	0,8	4	21	150
0:00:35	24	0,8	4	21	150
0:00:36	24	0,8	4	21	150
0:00:37	24	0,8	4	21	150
0:00:38	24	0,8	4	21	150
0:00:39	24	0,8	4	21	150
0:00:40	24	0,8	4	21	150
0:00:41	24	0,8	4	21	150
0:00:42	24	0,9	4	21	150
0:00:43	24	0,9	4	21	150
0:00:44	24	0,9	4	21	150
0:00:45	24	0,9	4	21	150
0:00:46	24	0,9	4	21	150
0:00:47	24	0,9	4	21	150
0:00:48	24	1,0	4	21	150
0:00:49	24	1,0	4	21	150
0:00:50	24	1,0	4	21	150
0:00:51	24	1,0	4	21	150
0:00:52	24	1,0	4	21	150
0:00:53	24	1,0	4	21	150
0:00:54	24	1,1	4	21	150
0:00:55	24	1,1	4	21	150
0:00:56	24	1,1	4	21	150
0:00:57	24	1,1	4	21	150
0:00:58	24	1,1	4	21	150
0:00:59	24	1,2	4	21	150
0:01:00	24	1,2	4	21	150
0:01:01	24	1,2	4	21	150
0:01:02	24	1,2	4	21	150
0:01:03	24	1,2	4	21	150
0:01:04	24	1,2	4	21	150
0:01:05	24	1,2	4	21	150
0:01:06	24	1,3	4	21	150
0:01:07	24	1,3	4	21	150
0:01:08	24	1,3	4	21	150
0:01:09	24	1,3	4	21	150
0:01:10	24	1,3	4	21	150
0:01:11	24	1,4	4	21	150
0:01:12	24	1,4	4	21	150
0:01:13	24	1,4	4	21	150
0:01:14	24	1,4	4	21	150
0:01:15	24	1,4	4	21	150
0:01:16	24	1,4	4	21	150
0:01:17	24	1,4	4	21	150
0:01:18	24	1,4	4	21	150
0:01:19	24	1,4	4	21	150
0:01:20	24	1,5	4	21	150
0:01:21	24	1,5	4	21	150
0:01:22	24	1,5	4	22	150
0:01:23	24	1,5	4	22	150
0:01:24	24	1,5	4	21	150
0:01:25	24	1,5	4	22	150
0:01:26	24	1,6	4	22	150
0:01:27	24	1,7	4	22	150
0:01:28	24	1,7	4	22	150
0:01:29	24	1,6	4	22	150
0:01:30	24	1,6	4	22	150
0:01:31	24	1,6	4	22	150
0:01:32	24	1,6	4	22	150
0:01:33	24	1,6	4	22	150
0:01:34	24	1,7	4	22	150
0:01:35	24	1,8	4	22	150
0:01:36	24	1,8	4	22	150
0:01:37	24	1,7	4	22	150
0:01:38	24	1,7	4	22	150
0:01:39	24	1,7	4	22	150
0:01:40	24	1,7	4	22	150
0:01:41	24	1,8	4	22	150
0:01:42	24	1,9	4	22	150
0:01:43	24	1,9	4	22	150
0:01:44	24	1,9	4	22	150
0:01:45	24	1,8	4	22	150
0:01:46	24	1,8	4	22	150
0:01:47	24	1,8	4	22	150
0:01:48	24	1,8	4	22	150
0:01:49	24	1,9	4	22	150
0:01:50	24	2,0	4	22	150
0:01:51	24	2,0	4	22	150
0:01:52	24	2,0	4	22	150
0:01:53	24	2,0	4	22	150
0:01:54	24	2,0	4	22	150
0:01:55	24	1,9	4	22	150
0:01:56	24	1,9	4	22	150
0:01:57	24	2,1	4	22	150
0:01:58	24	2,1	4	22	150
0:01:59	24	2,1	4	22	150
0:02:00	24	2,1	4	22	150
0:02:01	24	2,1	4	22	150
0:02:02	24	2,1	4	22	150
0:02:03	24	2,1	4	22	150
0:02:04	24	2,1	4	22	150
0:02:05	24	2,1	4	22	150
0:02:06	24	2,1	4	22	150
0:02:07	24	2,2	4	22	150
0:02:08	24	2,2	4	22	150
0:02:09	24	2,3	4	22	150
0:02:10	24	2,3	4	22	150
0:02:11	24	2,2	4	22	150
0:02:12	24	2,2	4	22	150
0:02:13	24	2,2	4	22	150
0:02:14	24	2,2	4	22	150
0:02:15	24	2,2	4	23	150
0:02:16	24	2,3	4	22	150
0:02:17	24	2,3	4	22	150
0:02:18	24	2,3	4	23	150
0:02:19	24	2,4	4	22	150
0:02:20	24	2,4	4	23	150
0:02:21	24	2,4	4	23	150
0:02:22	24	2,4	4	23	150
0:02:23	24	2,4	4	23	150
0:02:24	24	2,4	4	23	150
0:02:25	24	2,4	4	23	150
0:02:26	24	2,4	4	23	150
0:02:27	24	2,4	4	23	150
0:02:28	24	2,4	4	23	150
0:02:29	24	2,4	4	23	150
0:02:30	24	2,5	4	23	150
0:02:31	24	2,6	4	23	150
0:02:32	24	2,6	4	23	150
0:02:33	24	2,6	4	23	150
0:02:34	24	2,6	4	23	150
0:02:35	24	2,6	4	23	150
0:02:36	24	2,6	4	23	150
0:02:37	24	2,6	4	23	150
0:02:38	24	2,6	4	23	150
0:02:39	24	2,6	4	23	150
0:02:40	24	2,6	4	23	150
0:02:41	24	2,6	4	23	150
0:02:42	24	2,6	4	23	150
0:02:43	24	2,6	4	23	150
0:02:44	24	2,7	4	23	150
0:02:45	24	2,8	4	23	150
0:02:46	24	2,8	4	23	150
0:02:47	24	2,8	4	23	150
0:02:48	24	2,8	4	23	150
0:02:49	24	2,8	4	23	150
0:02:50	24	2,8	4	23	150
0:02:51	24	2,8	4	23	150
0:02:52	24	2,8	4	23	150
0:02:53	24	2,8	4	23	150
0:02:54	24	2,8	4	23	150
0:02:55	24	2,8	4	24	150
0:02:56	24	2,8	4	23	150
0:02:57	24	2,9	4	24	150
0:02:58	24	2,9	4	24	150
0:02:59	24	2,9	4	24	150
0:03:00	24	3,0	4	24	150
0:03:01	24	3,0	4	24	150
0:03:02	24	3,1	4	24	150
0:03:03	24	3,1	4	24	150
0:03:04	24	3,0	4	24	150
0:03:05	24	3,0	4	24	150
0:03:06	24	3,0	4	24	150
0:03:07	24	3,0	4	24	150
0:03:08	24	3,0	4	24	150
0:03:09	24	3,0	4	24	150
0:03:10	24	3,0	4	24	150
0:03:11	24	3,0	4	24	150
0:03:12	24	3,0	4	24	150
0:03:13	24	3,2	4	24	150
0:03:14	24	3,3	4	24	150
0:03:15	24	3,3	4	24	150
0:03:16	24	3,3	4	24	150
0:03:17	24	3,3	4	24	150
0:03:18	24	3,3	4	24	150
0:03:19	24	3,3	4	24	150
0:03:20	24	3,3	4	24	150
0:03:21	24	3,3	4	24	150
0:03:22	24	3,3	4	24	150
0:03:23	24	3,3	4	24	150
0:03:24	24	3,3	4	24	150
0:03:25	24	3,3	4	24	150
0:03:26	24	3,3	4	24	150
0:03:27	24	3,3	4	24	150
0:03:28	24	3,3	4	24	150
0:03:29	24	3,3	4	24	150
0:03:30	24	3,3	4	24	150
0:03:31	24	3,3	4	24	150
0:03:32	24	3,3	4	25	150
0:03:33	24	3,4	4	25	150
0:03:34	24	3,6	4	25	150
0:03:35	24	3,6	4	25	150
0:03:36	24	3,6	4	25	150
0:03:37	24	3,6	4	25	150
0:03:38	24	3,6	4	25	150
0:03:39	24	3,6	4	25	150
0:03:40	24	3,6	4	25	150
0:03:41	24	3,6	4	25	150
0:03:42	24	3,6	4	25	150
0:03:43	24	3,6	4	25	150
0:03:44	24	3,6	4	25	150
0:03:45	24	3,6	4	25	150
0:03:46	24	3,6	4	25	150
0:03:47	24	3,6	4	25	150
0:03:48	24	3,6	4	25	150
0:03:49	24	3,6	4	25	150
0:03:50	24	3,5	4	25	150
0:03:51	24	3,6	4	25	150
0:03:52	24	3,6	4	25	150
0:03:53	24	3,6	4	25	150
0:03:54	24	3,6	4	25	150
0:03:55	24	3,8	4	25	150
0:03:56	24	3,8	4	25	150
0:03:57	24	3,8	4	25	150
0:03:58	24	3,8	4	25	150
0:03:59	24	3,8	4	25	150
0:04:00	24	3,8	4	25	150
0:04:01	24	3,8	4	25	150
0:04:02	24	3,8	4	25	150
0:04:03	24	3,8	4	25	150
0:04:04	24	3,8	4	25	150
0:04:05	24	3,8	4	25	150
0:04:06	24	3,8	4	25	150
0:04:07	24	3,8	4	25	150
0:04:08	24	3,8	4	26	150
0:04:09	24	3,8	4	25	150
0:04:10	24	3,8	4	26	150
0:04:11	24	3,8	4	26	150
0:04:12	24	4,0	4	26	150
0:04:13	24	4,1	4	26	150
0:04:14	24	4,1	4	26	150
0:04:15	24	4,1	4	26	150
0:04:16	24	4,1	4	26	150
0:04:17	24	4,1	4	26	150
0:04:18	24	4,1	4	26	150
0:04:19	24	4,1	4	26	150
0:04:20	24	4,1	4	26	150
0:04:21	24	4,1	4	26	150
0:04:22	24	4,1	4	26	150
0:04:23	24	4,1	4	26	150
0:04:24	24	4,1	4	26	150
0:04:25	24	4,1	4	26	150
0:04:26	24	4,1	4	26	150
0:04:27	24	4,1	4	26	150
0:04:28	24	4,1	4	26	150
0:04:29	24	4,1	4	26	150
0:04:30	24	4,2	4	26	150
0:04:31	24	4,2	4	26	150
0:04:32	24	4,2	4	26	150
0:04:33	24	4,2	4	26	150
0:04:34	24	4,2	4	26	150
0:04:35	24	4,2	4	26	150
0:04:36	24	4,2	4	26	150
0:04:37	24	4,2	4	26	150
0:04:38	24	4,3	4	26	150
0:04:39	24	4,5	4	26	150
0:04:40	24	4,6	4	26	150
0:04:41	24	4,6	4	26	150
0:04:42	24	4,6	4	26	150
0:04:43	24	4,6	4	26	150
0:04:44	24	4,6	4	26	150
0:04:45	24	4,6	4	26	150
0:04:46	24	4,6	4	26	150
0:04:47	24	4,6	4	26	150
0:04:48	24	4,6	4	26	150
0:04:49	24	4,6	4	27	150
0:04:50	24	4,6	4	27	150
0:04:51	24	4,6	4	26	150
0:04:52	24	4,6	4	27	150
0:04:53	24	4,6	4	27	150
0:04:54	24	4,5	4	27	150
0:04:55	24	4,5	4	27	150
0:04:56	24	4,5	4	27	150
0:04:57	24	4,5	4	27	150
0:04:58	24	4,5	4	27	150
0:04:59	24	4,6	4	27	150
0:05:00	24	4,5	4	27	150
0:05:01	24	4,5	4	27	150
0:05:02	24	4,6	4	27	150
0:05:03	24	4,6	4	27	150
0:05:04	24	4,6	4	27	150
0:05:05	24	4,8	4	27	150
0:05:06	24	4,9	4	27	150
0:05:07	24	5,0	4	27	150
0:05:08	24	5,0	4	27	150
0:05:09	24	5,0	4	27	150
0:05:10	24	5,0	4	27	150
0:05:11	24	5,0	4	27	150
0:05:12	24	5,0	4	27	150
0:05:13	24	5,0	4	27	150
0:05:14	24	4,9	4	27	150
0:05:15	24	4,9	4	27	150
0:05:16	24	4,9	4	27	150
0:05:17	24	4,9	4	27	150
0:05:18	24	4,9	4	27	150
0:05:19	24	4,9	4	27	150
0:05:20	24	4,9	4	27	150
0:05:21	24	4,9	4	27	150
0:05:22	24	4,9	4	27	150
0:05:23	24	4,9	4	27	150
0:05:24	24	4,9	4	27	150
0:05:25	24	4,9	4	27	150
0:05:26	24	4,9	4	27	150
0:05:27	24	4,9	4	27	150
0:05:28	24	4,9	4	27	150
0:05:29	24	4,9	4	27	150
0:05:30	24	4,9	4	27	150
0:05:31	24	4,9	4	27	150
0:05:32	24	5,1	4	27	150
0:05:33	24	5,1	4	27	150
0:05:34	24	5,1	4	27	150
0:05:35	24	5,1	4	27	150
0:05:36	24	5,1	4	27	150
0:05:37	24	5,1	4	27	150
0:05:38	24	5,1	4	27	150
0:05:39	24	5,1	4	27	150
0:05:40	24	5,1	4	27	150
0:05:41	24	5,1	4	27	150
0:05:42	24	5,1	4	27	150
0:05:43	24	5,1	4	27	150
0:05:44	24	5,1	4	27	150
0:05:45	24	5,1	4	27	150
0:05:46	24	5,1	4	27	150
0:05:47	24	5,3	4	27	150
0:05:48	24	5,4	4	27	150
0:05:49	24	5,5	4	27	150
0:05:50	24	5,5	4	27	150
0:05:51	24	5,5	4	27	150
0:05:52	24	5,5	4	27	150
0:05:53	24	5,5	4	27	150
0:05:54	24	5,5	4	27	150
0:05:55	24	5,5	4	27	150
0:05:56	24	5,5	4	27	150
0:05:57	24	5,5	4	27	150
0:05:58	24	5,5	4	27	150
0:05:59	24	5,4	4	27	150
0:06:00	24	5,4	4	27	150
0:06:01	24	5,4	4	27	150
0:06:02	24	5,4	4	27	150
0:06:03	24	5,4	4	27	150
0:06:04	24	5,4	4	27	150
0:06:05	24	5,4	4	27	150
0:06:06	24	5,4	4	27	150
0:06:07	24	5,4	4	27	150
0:06:08	24	5,4	4	27	150
0:06:09	24	5,4	4	27	150
0:06:10	24	5,5	4	27	150
0:06:11	24	5,5	4	27	150
0:06:12	24	5,5	4	27	150
0:06:13	24	5,6	4	27	150
0:06:14	24	5,8	4	27	150
0:06:15	24	5,9	4	27	150
0:06:16	24	5,9	4	27	150
0:06:17	24	5,9	4	27	150
0:06:18	24	5,9	4	27	150
0:06:19	24	5,9	4	27	150
0:06:20	24	5,9	4	27	150
0:06:21	24	5,9	4	27	150
0:06:22	24	5,9	4	27	150
0:06:23	24	5,9	4	27	150
0:06:24	24	5,9	4	27	150
0:06:25	24	5,9	4	27	150
0:06:26	24	5,8	4	27	150
0:06:27	24	5,8	4	27	150
0:06:28	24	5,8	4	27	150
0:06:29	24	5,8	4	27	150
0:06:30	24	5,8	4	28	150
0:06:31	24	5,8	3	27	150
0:06:32	24	5,8	3	27	150
0:06:33	24	5,8	4	28	150
0:06:34	24	5,8	4	27	150
0:06:35	24	5,8	4	27	150
0:06:36	24	5,8	4	27	150
0:06:37	24	5,8	4	28	150
0:06:38	24	5,8	4	27	150
0:06:39	24	5,8	4	28	150
0:06:40	24	5,8	4	27	150
0:06:41	24	6,0	4	27	150
0:06:42	24	6,2	4	27	150
0:06:43	24	6,2	4	27	150
0:06:44	24	6,2	4	28	150
0:06:45	24	6,2	4	27	150
0:06:46	24	6,2	4	28	150
0:06:47	24	6,2	4	27	150
0:06:48	24	6,2	4	28	150
0:06:49	24	6,2	4	27	150
0:06:50	24	6,2	4	27	150
0:06:51	24	6,2	4	27	150
0:06:52	24	6,2	4	27	150
0:06:53	24	6,2	4	28	150
0:06:54	24	6,2	4	27	150
0:06:55	24	6,2	4	28	150
0:06:56	24	6,2	4	27	150
0:06:57	24	6,2	4	27	150
0:06:58	24	6,2	4	27	150
0:06:59	24	6,2	4	27	150
0:07:00	24	6,2	4	27	150
0:07:01	24	6,1	4	27	150
0:07:02	24	6,1	4	27	150
0:07:03	24	6,2	4	27	150
0:07:04	24	6,2	4	28	150
0:07:05	24	6,2	4	27	150
0:07:06	24	6,4	4	27	150
0:07:07	24	6,5	4	27	150
0:07:08	24	6,6	4	27	150
0:07:09	25	6,6	4	28	150
0:07:10	25	6,6	4	28	150
0:07:11	25	6,6	4	27	150
0:07:12	25	6,6	4	27	150
0:07:13	25	6,6	4	27	150
0:07:14	25	6,6	4	27	150
0:07:15	25	6,6	4	27	150
0:07:16	25	6,5	4	27	150
0:07:17	25	6,5	4	27	150
0:07:18	25	6,5	4	27	150
0:07:19	25	6,5	4	27	150
0:07:20	25	6,5	4	27	150
0:07:21	25	6,5	4	27	150
0:07:22	25	6,5	4	27	150
0:07:23	25	6,5	4	27	150
0:07:24	25	6,5	4	27	150
0:07:25	25	6,5	4	27	150
0:07:26	25	6,5	4	27	150
0:07:27	25	6,5	4	27	150
0:07:28	25	6,5	4	27	150
0:07:29	25	6,5	4	27	150
0:07:30	25	6,5	4	27	150
0:07:31	25	6,7	4	27	150
0:07:32	25	6,8	4	27	150
0:07:33	25	6,9	4	27	150
0:07:34	25	6,9	4	27	150
0:07:35	25	6,9	4	27	150
0:07:36	25	6,9	4	27	150
0:07:37	25	6,9	4	27	150
0:07:38	25	6,9	4	27	150
0:07:39	25	6,9	4	27	150
0:07:40	25	6,9	3	27	150
0:07:41	25	6,9	4	27	150
0:07:42	25	6,9	4	27	150
0:07:43	25	6,9	4	27	150
0:07:44	25	6,8	4	27	150
0:07:45	25	6,8	4	27	150
0:07:46	25	6,8	3	27	150
0:07:47	25	6,8	4	27	150
0:07:48	25	6,8	3	27	150
0:07:49	25	6,8	3	27	150
0:07:50	25	6,8	3	27	150
0:07:51	25	6,8	4	27	150
0:07:52	25	6,8	3	27	150
0:07:53	25	6,8	4	27	150
0:07:54	25	6,8	3	27	150
0:07:55	25	7,0	3	27	150
0:07:56	25	7,1	3	27	150
0:07:57	25	7,1	3	27	150
0:07:58	25	7,1	3	27	150
0:07:59	25	7,1	3	27	150
0:08:00	25	7,1	3	27	150
0:08:01	25	7,1	4	27	150
0:08:02	25	7,1	3	27	150
0:08:03	25	7,1	3	27	150
0:08:04	25	7,1	4	27	150
0:08:05	25	7,1	3	27	150
0:08:06	25	7,1	3	27	150
0:08:07	25	7,1	3	27	150
0:08:08	25	7,1	3	27	150
0:08:09	25	7,1	4	27	150
0:08:10	25	7,1	3	27	150
0:08:11	25	7,2	4	27	150
0:08:12	25	7,2	3	27	150
0:08:13	25	7,2	3	27	150
0:08:14	25	7,2	4	27	150
0:08:15	25	7,2	4	27	150
0:08:16	25	7,2	3	27	150
0:08:17	25	7,2	3	27	150
0:08:18	25	7,2	3	27	150
0:08:19	25	7,3	4	27	150
0:08:20	25	7,2	4	27	150
0:08:21	25	7,2	4	27	150
0:08:22	25	7,2	4	27	150
0:08:23	25	7,5	4	27	150
0:08:24	25	7,5	4	27	150
0:08:25	25	7,6	4	27	150
0:08:26	25	7,6	4	27	150
0:08:27	25	7,6	4	27	150
0:08:28	25	7,6	4	27	150
0:08:29	25	7,6	4	27	150
0:08:30	25	7,6	4	27	150
0:08:31	25	7,5	4	27	150
0:08:32	25	7,5	4	27	150
0:08:33	25	7,5	4	27	150
0:08:34	25	7,5	4	27	150
0:08:35	25	7,5	4	27	150
0:08:36	25	7,5	4	27	150
0:08:37	25	7,5	4	27	150
0:08:38	25	7,5	4	27	150
0:08:39	25	7,5	4	27	150
0:08:40	25	7,5	4	27	150
0:08:41	25	7,5	4	27	150
0:08:42	25	7,5	4	27	150
0:08:43	25	7,5	4	27	150
0:08:44	25	7,5	4	27	150
0:08:45	25	7,7	4	27	150
0:08:46	25	7,9	4	27	150
0:08:47	25	7,9	4	27	150
0:08:48	25	7,9	4	27	150
0:08:49	25	7,9	4	27	150
0:08:50	25	7,9	4	27	150
0:08:51	25	7,9	4	27	150
0:08:52	25	7,9	4	27	150
0:08:53	25	7,9	4	27	150
0:08:54	25	7,9	4	27	150
0:08:55	25	7,9	4	27	150
0:08:56	25	7,9	4	27	150
0:08:57	25	7,9	4	27	150
0:08:58	25	7,9	4	27	150
0:08:59	25	7,9	4	27	150
0:09:00	25	7,8	4	27	150
0:09:01	25	7,8	4	27	150
0:09:02	25	7,8	4	27	150
0:09:03	25	7,8	4	27	150
0:09:04	25	7,8	4	27	150
0:09:05	25	7,8	4	27	150
0:09:06	25	7,8	4	27	150
0:09:07	25	7,8	4	27	150
0:09:08	25	7,8	4	27	150
0:09:09	25	8,0	4	27	150
0:09:10	25	8,1	4	27	150
0:09:11	25	8,1	4	27	150
0:09:12	25	8,2	4	27	150
0:09:13	25	8,2	4	27	150
0:09:14	25	8,1	4	27	150
0:09:15	25	8,1	4	27	150
0:09:16	25	8,1	4	27	150
0:09:17	25	8,1	4	27	150
0:09:18	25	8,1	4	27	150
0:09:19	25	8,1	4	27	150
0:09:20	25	8,1	4	27	150
0:09:21	25	8,1	4	27	150
0:09:22	25	8,1	4	27	150
0:09:23	25	8,1	4	27	150
0:09:24	25	8,1	4	27	150
0:09:25	25	8,1	4	27	150
0:09:26	25	8,1	4	27	150
0:09:27	25	8,2	4	27	150
0:09:28	25	8,3	4	27	150
0:09:29	25	8,3	4	27	150
0:09:30	25	8,3	4	27	150
0:09:31	25	8,3	4	27	150
0:09:32	25	8,3	4	27	150
0:09:33	25	8,3	4	27	150
0:09:34	25	8,3	4	27	150
0:09:35	25	8,3	4	27	150
0:09:36	25	8,3	4	27	150
0:09:37	25	8,3	4	27	150
0:09:38	25	8,3	4	27	150
0:09:39	25	8,3	4	27	150
0:09:40	25	8,4	4	27	150
0:09:41	25	8,5	4	27	150
0:09:42	25	8,5	4	27	150
0:09:43	25	8,5	4	27	150
0:09:44	25	8,5	4	27	150
0:09:45	25	8,5	4	27	150
0:09:46	25	8,5	4	27	150
0:09:47	25	8,5	4	27	150
0:09:48	25	8,5	4	27	150
0:09:49	25	8,5	4	27	150
0:09:50	25	8,5	4	27	150
0:09:51	25	8,5	4	27	150
0:09:52	25	8,5	4	27	150
0:09:53	25	8,5	4	27	150
0:09:54	25	8,5	4	27	150
0:09:55	25	8,5	4	27	150
0:09:56	25	8,5	4	27	150
0:09:57	25	8,5	4	27	150
0:09:58	25	8,5	4	27	150
0:09:59	25	8,8	4	27	150
0:10:00	25	8,9	4	27	150
0:10:01	25	8,9	4	27	150
0:10:02	25	8,9	4	27	150
0:10:03	25	8,9	4	27	150
0:10:04	25	8,9	4	27	150
0:10:05	25	8,9	4	27	150
0:10:06	25	8,9	4	27	150
0:10:07	25	8,9	4	27	150
0:10:08	25	8,9	4	27	150
0:10:09	25	8,9	4	27	150
0:10:10	25	8,9	4	27	150
0:10:11	25	8,9	4	27	150
0:10:12	25	8,9	4	27	150
0:10:13	25	8,9	4	27	150
0:10:14	25	8,9	4	27	150
0:10:15	25	8,9	4	27	150
0:10:16	25	8,9	4	27	150
0:10:17	25	8,9	4	27	150
0:10:18	25	8,9	4	27	150
0:10:19	25	8,9	4	27	150
0:10:20	26	8,9	4	27	150
0:10:21	25	8,9	4	27	150
0:10:22	25	8,9	4	27	150
0:10:23	25	8,9	4	27	150
0:10:24	25	8,9	4	27	150
0:10:25	26	8,9	4	27	150
0:10:26	26	8,9	4	27	150
0:10:27	26	9,0	4	27	150
0:10:28	26	9,2	4	27	150
0:10:29	26	9,3	4	27	150
0:10:30	26	9,3	4	27	150
0:10:31	26	9,3	4	27	150
0:10:32	26	9,3	4	27	150
0:10:33	26	9,3	4	27	150
0:10:34	26	9,3	4	27	150
0:10:35	26	9,3	4	27	150
0:10:36	26	9,3	4	27	150
0:10:37	26	9,3	4	27	150
0:10:38	26	9,3	4	27	150
0:10:39	26	9,3	4	27	150
0:10:40	26	9,3	4	27	150
0:10:41	26	9,3	4	27	150
0:10:42	26	9,3	4	27	150
0:10:43	26	9,3	4	27	150
0:10:44	26	9,3	4	27	150
0:10:45	26	9,3	4	27	150
0:10:46	26	9,3	4	27	150
0:10:47	26	9,3	4	27	150
0:10:48	26	9,3	4	27	150
0:10:49	26	9,3	4	27	150
0:10:50	26	9,3	4	27	150
0:10:51	26	9,3	4	27	150
0:10:52	26	9,3	4	27	150
0:10:53	26	9,3	4	27	150
0:10:54	26	9,3	4	27	150
0:10:55	26	9,3	4	27	150
0:10:56	26	9,4	4	27	150
0:10:57	26	9,4	4	27	150
0:10:58	26	9,4	4	27	150
0:10:59	26	9,6	4	27	150
0:11:00	26	9,7	4	27	150
0:11:01	26	9,8	4	27	150
0:11:02	26	9,8	4	27	150
0:11:03	26	9,8	4	27	150
0:11:04	26	9,8	4	27	150
0:11:05	26	9,8	4	27	150
0:11:06	26	9,8	4	27	150
0:11:07	26	9,8	4	27	150
0:11:08	26	9,8	4	27	150
0:11:09	26	9,8	4	27	150
0:11:10	26	9,8	4	27	150
0:11:11	26	9,8	4	27	150
0:11:12	26	9,8	4	27	150
0:11:13	26	9,8	4	27	150
0:11:14	26	9,8	4	27	150
0:11:15	26	9,8	4	27	150
0:11:16	26	9,8	4	27	150
0:11:17	26	9,8	4	27	150
0:11:18	26	9,8	4	27	150
0:11:19	26	9,8	4	27	150
0:11:20	26	9,8	4	27	150
0:11:21	26	9,8	4	27	150
0:11:22	26	9,8	4	27	150
0:11:23	26	9,8	4	27	150
0:11:24	26	9,8	4	27	150
0:11:25	26	9,8	4	27	150
0:11:26	26	9,8	4	27	150
0:11:27	26	9,8	4	27	150
0:11:28	26	9,8	4	27	150
0:11:29	26	9,8	4	27	150
0:11:30	26	9,8	4	27	150
0:11:31	26	9,8	4	27	150
0:11:32	26	10,0	4	27	150
0:11:33	26	10,2	4	27	150
0:11:34	26	10,2	4	28	150
0:11:35	26	10,2	4	27	150
0:11:36	26	10,2	4	27	150
0:11:37	26	10,2	4	27	150
0:11:38	26	10,2	4	28	150
0:11:39	26	10,2	4	27	150
0:11:40	26	10,2	4	27	150
0:11:41	26	10,2	4	27	150
0:11:42	26	10,2	4	28	150
0:11:43	26	10,2	4	27	150
0:11:44	26	10,2	4	27	150
0:11:45	26	10,2	4	27	150
0:11:46	26	10,2	4	27	150
0:11:47	26	10,2	4	27	150
0:11:48	26	10,2	4	27	150
0:11:49	26	10,2	4	27	150
0:11:50	26	10,2	4	27	150
0:11:51	26	10,2	4	27	150
0:11:52	26	10,2	4	27	150
0:11:53	26	10,2	4	27	150
0:11:54	26	10,2	4	27	150
0:11:55	26	10,2	4	28	150
0:11:56	26	10,2	4	28	150
0:11:57	26	10,2	4	27	150
0:11:58	26	10,2	4	27	150
0:11:59	26	10,2	4	27	150
0:12:00	26	10,2	4	27	150
0:12:01	26	10,2	4	27	150
0:12:02	26	10,3	4	27	150
0:12:03	26	10,3	4	28	150
0:12:04	26	10,3	4	27	150
0:12:05	26	10,4	4	28	150
0:12:06	26	10,5	4	27	150
0:12:07	26	10,5	4	28	150
0:12:08	26	10,5	4	28	150
0:12:09	26	10,5	4	28	150
0:12:10	26	10,5	4	28	150
0:12:11	26	10,5	4	28	150
0:12:12	26	10,5	4	28	150
0:12:13	26	10,5	4	28	150
0:12:14	26	10,5	4	28	150
0:12:15	26	10,5	4	28	150
0:12:16	26	10,5	4	28	150
0:12:17	26	10,5	4	28	150
0:12:18	26	10,5	4	28	150
0:12:19	26	10,5	4	28	150
0:12:20	26	10,5	4	28	150
0:12:21	26	10,5	4	28	150
0:12:22	26	10,5	4	28	150
0:12:23	26	10,5	4	28	150
0:12:24	26	10,6	4	28	150
0:12:25	26	10,7	4	28	150
0:12:26	26	10,7	4	28	150
0:12:27	26	10,7	4	28	150
0:12:28	26	10,7	4	28	150
0:12:29	26	10,7	4	28	150
0:12:30	26	10,7	4	28	150
0:12:31	26	10,7	4	28	150
0:12:32	26	10,7	4	28	150
0:12:33	26	10,7	4	28	150
0:12:34	26	10,7	4	28	150
0:12:35	26	10,7	4	28	150
0:12:36	26	10,7	4	28	150
0:12:37	26	10,7	4	28	150
0:12:38	26	10,7	4	28	150
0:12:39	26	10,7	4	28	150
0:12:40	26	10,8	4	28	150
0:12:41	26	10,8	4	28	150
0:12:42	26	10,8	4	28	150
0:12:43	26	10,9	4	28	150
0:12:44	26	10,9	4	28	150
0:12:45	26	10,9	4	28	150
0:12:46	26	10,9	4	28	150
0:12:47	26	11,0	4	28	150
0:12:48	26	11,1	4	28	150
0:12:49	26	11,2	4	28	150
0:12:50	26	11,2	4	28	150
0:12:51	26	11,2	4	28	150
0:12:52	26	11,2	4	28	150
0:12:53	26	11,2	4	28	150
0:12:54	26	11,2	4	28	150
0:12:55	26	11,2	4	28	150
0:12:56	26	11,2	4	28	150
0:12:57	26	11,2	4	28	150
0:12:58	26	11,2	4	28	150
0:12:59	26	11,2	4	28	150
0:13:00	26	11,2	4	28	150
0:13:01	26	11,2	4	28	150
0:13:02	26	11,2	4	28	150
0:13:03	26	11,2	4	28	150
0:13:04	26	11,2	4	28	150
0:13:05	26	11,2	4	28	150
0:13:06	26	11,2	4	28	150
0:13:07	26	11,2	4	28	150
0:13:08	26	11,2	4	28	150
0:13:09	26	11,2	4	28	150
0:13:10	26	11,2	4	28	150
0:13:11	26	11,2	4	28	150
0:13:12	26	11,2	4	28	150
0:13:13	26	11,2	4	28	150
0:13:14	26	11,2	4	28	150
0:13:15	26	11,2	4	28	150
0:13:16	26	11,2	4	28	150
0:13:17	26	11,3	4	28	150
0:13:18	26	11,5	4	28	150
0:13:19	26	11,6	4	28	150
0:13:20	26	11,7	4	28	150
0:13:21	26	11,7	4	28	150
0:13:22	26	11,7	4	28	150
0:13:23	26	11,7	4	28	150
0:13:24	26	11,7	4	28	150
0:13:25	26	11,7	4	28	150
0:13:26	26	11,7	4	28	150
0:13:27	26	11,7	4	28	150
0:13:28	26	11,7	4	28	150
0:13:29	26	11,7	4	28	150
0:13:30	26	11,7	4	28	150
0:13:31	26	11,7	4	28	150
0:13:32	26	11,7	4	28	150
0:13:33	26	11,7	4	28	150
0:13:34	26	11,7	4	28	150
0:13:35	26	11,7	4	28	150
0:13:36	26	11,7	4	28	150
0:13:37	26	11,7	4	28	150
0:13:38	26	11,7	4	28	150
0:13:39	26	11,7	4	28	150
0:13:40	26	11,7	4	28	150
0:13:41	26	11,7	4	28	150
0:13:42	26	11,7	4	28	150
0:13:43	26	11,7	4	28	150
0:13:44	26	11,7	4	28	150
0:13:45	26	11,7	4	28	150
0:13:46	26	11,7	4	28	150
0:13:47	26	11,7	4	28	150
0:13:48	26	11,7	4	28	150
0:13:49	26	11,7	4	28	150
0:13:50	26	11,7	4	28	150
0:13:51	26	11,8	4	28	150
0:13:52	26	12,0	4	28	150
0:13:53	26	12,1	4	28	150
0:13:54	26	12,1	4	28	150
0:13:55	26	12,1	4	28	150
0:13:56	26	12,1	4	28	150
0:13:57	26	12,1	4	28	150
0:13:58	26	12,1	4	28	150
0:13:59	26	12,1	4	28	150
0:14:00	26	12,1	4	28	150
0:14:01	26	12,1	4	28	150
0:14:02	26	12,1	4	28	150
0:14:03	26	12,1	4	28	150
0:14:04	26	12,1	4	28	150
0:14:05	26	12,1	4	28	150
0:14:06	26	12,1	4	28	150
0:14:07	26	12,1	4	28	150
0:14:08	26	12,1	4	28	150
0:14:09	26	12,1	4	28	150
0:14:10	26	12,1	4	28	150
0:14:11	26	12,1	4	28	150
0:14:12	26	12,1	4	28	150
0:14:13	26	12,1	4	28	150
0:14:14	26	12,1	4	28	150
0:14:15	26	12,1	4	28	150
0:14:16	26	12,1	4	28	150
0:14:17	26	12,1	4	28	150
0:14:18	26	12,1	4	28	150
0:14:19	26	12,1	4	28	150
0:14:20	26	12,2	4	28	150
0:14:21	26	12,2	4	28	150
0:14:22	26	12,2	4	28	150
0:14:23	26	12,2	4	28	150
0:14:24	26	12,2	4	28	150
0:14:25	26	12,3	4	28	150
0:14:26	26	12,3	4	28	150
0:14:27	26	12,4	4	28	150
0:14:28	26	12,4	4	28	150
0:14:29	26	12,4	4	28	150
0:14:30	26	12,4	4	28	150
0:14:31	26	12,4	4	28	150
0:14:32	26	12,4	4	28	150
0:14:33	26	12,4	4	28	150
0:14:34	26	12,4	4	28	150
0:14:35	26	12,4	4	28	150
0:14:36	26	12,4	4	28	150
0:14:37	26	12,4	4	28	150
0:14:38	26	12,4	4	28	150
0:14:39	26	12,4	4	28	150
0:14:40	26	12,5	4	28	150
0:14:41	26	12,6	4	28	150
0:14:42	26	12,6	4	28	150
0:14:43	26	12,7	4	28	150
0:14:44	26	12,7	4	28	150
0:14:45	26	12,7	4	28	150
0:14:46	26	12,7	4	28	150
0:14:47	26	12,7	4	28	150
0:14:48	26	12,7	4	28	150
0:14:49	26	12,7	4	28	150
0:14:50	26	12,7	4	28	150
0:14:51	26	12,7	4	28	150
0:14:52	26	12,7	4	28	150
0:14:53	26	12,7	4	28	150
0:14:54	26	12,7	4	28	150
0:14:55	26	12,7	4	28	150
0:14:56	26	12,7	4	28	150
0:14:57	26	12,7	4	28	150
0:14:58	26	12,7	4	28	150
0:14:59	27	12,7	4	28	150
0:15:00	26	12,7	4	28	150
0:15:01	26	12,7	4	28	150
0:15:02	27	12,7	4	28	150
0:15:03	26	12,7	4	28	150
0:15:04	27	12,7	4	28	150
0:15:05	27	12,9	4	28	150
0:15:06	27	13,1	4	28	150
0:15:07	27	13,1	4	28	150
0:15:08	27	13,1	4	28	150
0:15:09	27	13,1	4	28	150
0:15:10	27	13,1	4	28	150
0:15:11	27	13,2	4	28	150
0:15:12	27	13,1	4	28	150
0:15:13	27	13,1	4	28	150
0:15:14	27	13,1	4	29	150
0:15:15	27	13,1	4	28	150
0:15:16	27	13,1	4	29	150
0:15:17	27	13,1	4	29	150
0:15:18	27	13,1	4	28	150
0:15:19	27	13,1	4	28	150
0:15:20	27	13,1	4	28	150
0:15:21	27	13,1	4	28	150
0:15:22	27	13,1	4	28	150
0:15:23	27	13,1	4	29	150
0:15:24	27	13,1	4	28	150
0:15:25	27	13,1	4	29	150
0:15:26	27	13,1	4	28	150
0:15:27	27	13,2	4	29	150
0:15:28	27	13,1	4	28	150
0:15:29	27	13,2	4	28	150
0:15:30	27	13,2	4	29	150
0:15:31	27	13,2	4	28	150
0:15:32	27	13,2	4	29	150
0:15:33	27	13,1	4	29	150
0:15:34	27	13,1	4	28	150
0:15:35	27	13,1	4	29	150
0:15:36	27	13,2	4	29	150
0:15:37	27	13,2	4	29	150
0:15:38	27	13,2	4	29	150
0:15:39	27	13,2	4	28	150
0:15:40	27	13,3	4	29	150
0:15:41	27	13,5	4	28	150
0:15:42	27	13,5	4	29	150
0:15:43	27	13,5	4	29	150
0:15:44	27	13,5	4	29	150
0:15:45	27	13,5	4	29	150
0:15:46	27	13,5	4	28	150
0:15:47	27	13,6	4	29	150
0:15:48	27	13,5	4	29	150
0:15:49	27	13,5	4	29	150
0:15:50	27	13,5	4	29	150
0:15:51	27	13,6	4	29	150
0:15:52	27	13,5	4	29	150
0:15:53	27	13,6	4	29	150
0:15:54	27	13,6	4	29	150
0:15:55	27	13,6	4	29	150
0:15:56	27	13,6	4	29	150
0:15:57	27	13,5	4	29	150
0:15:58	27	13,6	4	29	150
0:15:59	27	13,6	4	29	150
0:16:00	27	13,6	4	29	150
0:16:01	27	13,6	4	29	150
0:16:02	27	13,6	4	29	150
0:16:03	27	13,6	4	29	150
0:16:04	27	13,6	4	29	150
0:16:05	27	13,6	4	29	150
0:16:06	27	13,6	4	29	150
0:16:07	27	13,6	4	29	150
0:16:08	27	13,7	4	29	150
0:16:09	27	13,7	4	29	150
0:16:10	27	13,7	4	29	150
0:16:11	27	13,7	4	29	150
0:16:12	27	13,7	4	29	150
0:16:13	27	13,7	4	29	150
0:16:14	27	13,7	4	29	150
0:16:15	27	13,7	4	29	150
0:16:16	27	13,8	4	29	150
0:16:17	27	13,8	4	29	150
0:16:18	27	13,8	4	29	150
0:16:19	27	13,8	4	29	150
0:16:20	27	13,8	4	29	150
0:16:21	27	13,8	4	29	150
0:16:22	27	13,9	4	29	150
0:16:23	27	14,1	4	29	150
0:16:24	27	14,2	4	29	150
0:16:25	27	14,2	4	29	150
0:16:26	27	14,2	4	29	150
0:16:27	27	14,2	4	29	150
0:16:28	27	14,2	4	29	150
0:16:29	27	14,2	4	29	150
0:16:30	27	14,2	4	29	150
0:16:31	27	14,2	4	29	150
0:16:32	27	14,2	4	29	150
0:16:33	27	14,2	4	29	150
0:16:34	27	14,2	4	29	150
0:16:35	27	14,2	4	29	150
0:16:36	27	14,2	4	29	150
0:16:37	27	14,2	4	29	150
0:16:38	27	14,2	4	29	150
0:16:39	27	14,2	4	29	150
0:16:40	27	14,2	4	29	150
0:16:41	27	14,2	4	29	150
0:16:42	27	14,2	4	29	150
0:16:43	27	14,2	4	29	150
0:16:44	27	14,2	4	29	150
0:16:45	27	14,2	4	29	150
0:16:46	27	14,2	4	29	150
0:16:47	27	14,2	4	29	150
0:16:48	27	14,2	4	29	150
0:16:49	27	14,2	4	29	150
0:16:50	27	14,2	4	29	150
0:16:51	27	14,2	4	29	150
0:16:52	27	14,2	4	29	150
0:16:53	27	14,2	4	29	150
0:16:54	27	14,2	4	29	150
0:16:55	27	14,2	4	29	150
0:16:56	27	14,2	4	29	150
0:16:57	27	14,4	4	29	150
0:16:58	27	14,6	4	29	150
0:16:59	27	14,6	4	29	150
0:17:00	27	14,7	4	29	150
0:17:01	27	14,7	4	29	150
0:17:02	27	14,7	4	29	150
0:17:03	27	14,7	4	29	150
0:17:04	27	14,7	4	29	150
0:17:05	27	14,7	4	29	150
0:17:06	27	14,7	4	29	150
0:17:07	27	14,7	4	29	150
0:17:08	27	14,7	4	29	150
0:17:09	27	14,7	4	29	150
0:17:10	27	14,7	4	29	150
0:17:11	27	14,7	4	29	150
0:17:12	27	14,7	4	29	150
0:17:13	27	14,7	4	29	150
0:17:14	27	14,7	4	29	150
0:17:15	27	14,7	4	29	150
0:17:16	27	14,7	4	29	150
0:17:17	27	14,7	4	29	150
0:17:18	27	14,7	4	29	150
0:17:19	27	14,7	4	29	150
0:17:20	27	14,7	4	29	150
0:17:21	27	14,7	4	29	150
0:17:22	27	14,7	4	29	150
0:17:23	27	14,7	4	29	150
0:17:24	27	14,7	4	29	150
0:17:25	27	14,7	4	29	150
0:17:26	27	14,7	4	29	150
0:17:27	27	14,7	4	29	150
0:17:28	27	14,7	4	29	150
0:17:29	27	14,7	4	29	150
0:17:30	27	14,7	4	29	150
0:17:31	27	14,7	4	29	150
0:17:32	27	14,7	4	29	150
0:17:33	27	14,7	4	29	150
0:17:34	27	14,8	4	29	150
0:17:35	27	14,9	4	29	150
0:17:36	27	15,0	4	29	150
0:17:37	27	15,0	4	29	150
0:17:38	27	15,1	4	29	150
0:17:39	27	15,1	4	29	150
0:17:40	27	15,1	4	29	150
0:17:41	27	15,1	4	29	150
0:17:42	27	15,1	4	29	150
0:17:43	27	15,1	4	29	150
0:17:44	27	15,1	4	29	150
0:17:45	27	15,1	4	29	150
0:17:46	27	15,1	4	29	150
0:17:47	27	15,1	4	29	150
0:17:48	27	15,1	4	29	150
0:17:49	27	15,1	4	29	150
0:17:50	27	15,1	4	29	150
0:17:51	27	15,1	4	29	150
0:17:52	27	15,1	4	29	150
0:17:53	27	15,1	4	29	150
0:17:54	27	15,1	4	29	150
0:17:55	27	15,1	4	29	150
0:17:56	27	15,1	4	29	150
0:17:57	27	15,1	4	29	150
0:17:58	27	15,2	4	29	150
0:17:59	27	15,2	4	29	150
0:18:00	27	15,2	4	29	150
0:18:01	27	15,2	4	29	150
0:18:02	27	15,2	4	29	150
0:18:03	27	15,2	4	29	150
0:18:04	27	15,2	4	29	150
0:18:05	27	15,2	4	29	150
0:18:06	27	15,2	4	29	150
0:18:07	27	15,2	4	29	150
0:18:08	27	15,2	4	29	150
0:18:09	27	15,2	4	29	150
0:18:10	27	15,2	4	29	150
0:18:11	27	15,2	4	29	150
0:18:12	27	15,2	4	29	150
0:18:13	27	15,3	5	29	150
0:18:14	27	15,4	5	29	150
0:18:15	27	15,4	5	29	150
0:18:16	27	15,4	5	29	150
0:18:17	27	15,4	5	29	150
0:18:18	27	15,4	5	29	150
0:18:19	27	15,4	5	29	150
0:18:20	27	15,4	5	29	150
0:18:21	27	15,4	5	29	150
0:18:22	27	15,4	5	29	150
0:18:23	27	15,4	5	29	150
0:18:24	27	15,4	5	29	150
0:18:25	27	15,5	5	29	150
0:18:26	27	15,6	5	29	150
0:18:27	27	15,6	5	29	150
0:18:28	27	15,6	5	29	150
0:18:29	27	15,6	5	29	150
0:18:30	27	15,6	5	29	150
0:18:31	27	15,6	5	29	150
0:18:32	27	15,6	5	29	150
0:18:33	27	15,6	5	29	150
0:18:34	27	15,6	5	29	150
0:18:35	27	15,6	5	29	150
0:18:36	27	15,6	5	29	150
0:18:37	27	15,6	5	29	150
0:18:38	27	15,6	5	29	150
0:18:39	27	15,7	5	29	150
0:18:40	27	15,8	5	29	150
0:18:41	27	15,9	5	29	150
0:18:42	27	15,9	5	29	150
0:18:43	27	15,9	5	29	150
0:18:44	27	15,9	5	29	150
0:18:45	27	15,9	5	29	150
0:18:46	27	15,9	5	29	150
0:18:47	27	15,9	5	29	150
0:18:48	27	15,9	5	29	150
0:18:49	27	15,9	5	29	150
0:18:50	27	15,9	5	29	150
0:18:51	27	15,9	5	29	150
0:18:52	27	15,9	5	29	150
0:18:53	27	15,9	5	30	150
0:18:54	27	15,9	5	29	150
0:18:55	27	15,9	5	29	150
0:18:56	27	15,9	5	29	150
0:18:57	27	15,9	5	29	150
0:18:58	27	15,9	5	29	150
0:18:59	27	15,9	5	29	150
0:19:00	27	15,9	5	29	150
0:19:01	27	15,9	5	30	150
0:19:02	27	16,0	5	29	150
0:19:03	27	16,0	5	29	150
0:19:04	27	16,0	5	30	150
0:19:05	27	16,1	5	30	150
0:19:06	27	16,2	5	29	150
0:19:07	27	16,3	5	29	150
0:19:08	27	16,3	5	30	150
0:19:09	27	16,3	5	30	150
0:19:10	27	16,3	5	30	150
0:19:11	27	16,3	5	30	150
0:19:12	27	16,3	5	29	150
0:19:13	27	16,3	5	29	150
0:19:14	27	16,3	5	30	150
0:19:15	27	16,3	5	30	150
0:19:16	27	16,3	5	30	150
0:19:17	27	16,3	5	30	150
0:19:18	27	16,3	5	30	150
0:19:19	27	16,3	5	30	150
0:19:20	27	16,3	5	30	150
0:19:21	27	16,3	5	30	150
0:19:22	27	16,3	5	30	150
0:19:23	27	16,3	5	30	150
0:19:24	27	16,3	5	29	150
0:19:25	27	16,3	5	30	150
0:19:26	27	16,3	5	30	150
0:19:27	27	16,3	5	30	150
0:19:28	27	16,4	5	29	150
0:19:29	27	16,4	5	30	150
0:19:30	27	16,5	5	30	150
0:19:31	27	16,5	5	30	150
0:19:32	27	16,5	5	30	150
0:19:33	27	16,5	5	30	150
0:19:34	27	16,5	5	30	150
0:19:35	27	16,5	5	30	150
0:19:36	27	16,5	5	30	150
0:19:37	27	16,5	5	30	150
0:19:38	27	16,5	5	30	150
0:19:39	27	16,5	5	30	150
0:19:40	28	16,5	5	30	150
0:19:41	28	16,5	5	30	150
0:19:42	27	16,5	5	30	150
0:19:43	27	16,5	5	30	150
0:19:44	27	16,6	5	30	150
0:19:45	28	16,8	5	30	150
0:19:46	28	16,9	5	30	150
0:19:47	28	16,9	5	30	150
0:19:48	28	16,9	5	30	150
0:19:49	28	16,9	5	30	150
0:19:50	28	16,9	5	30	150
0:19:51	28	16,9	5	30	150
0:19:52	28	16,9	5	30	150
0:19:53	28	16,9	5	30	150
0:19:54	28	16,9	5	30	150
0:19:55	28	16,9	5	30	150
0:19:56	28	16,9	5	30	150
0:19:57	28	16,9	5	30	150
0:19:58	28	16,9	5	30	150
0:19:59	28	16,9	5	30	150
0:20:00	28	16,9	5	30	150
0:20:01	28	16,9	5	30	150
0:20:02	28	16,9	5	30	150
0:20:03	28	16,9	5	30	150
0:20:04	28	16,9	5	30	150
0:20:05	28	16,9	5	30	150
0:20:06	28	16,9	5	30	150
0:20:07	28	16,9	5	30	150
0:20:08	28	16,9	5	30	150
0:20:09	28	17,0	5	30	150
0:20:10	28	16,9	5	30	150
0:20:11	28	16,9	5	30	150
0:20:12	28	16,9	5	30	150
0:20:13	28	17,0	5	30	150
0:20:14	28	17,0	5	30	150
0:20:15	28	17,0	5	30	150
0:20:16	28	17,0	5	30	150
0:20:17	28	17,0	5	30	150
0:20:18	28	17,0	5	30	150
0:20:19	28	17,0	5	30	150
0:20:20	28	17,0	5	30	150
0:20:21	28	17,2	5	30	150
0:20:22	28	17,2	5	30	150
0:20:23	28	17,2	5	30	150
0:20:24	28	17,2	5	30	150
0:20:25	28	17,2	5	30	150
0:20:26	28	17,2	5	30	150
0:20:27	28	17,2	5	30	150
0:20:28	28	17,2	5	30	150
0:20:29	28	17,2	5	30	150
0:20:30	28	17,2	5	30	150
0:20:31	28	17,2	5	30	150
0:20:32	28	17,2	5	30	150
0:20:33	28	17,2	5	30	150
0:20:34	28	17,2	5	30	150
0:20:35	28	17,2	5	30	150
0:20:36	28	17,2	5	30	150
0:20:37	28	17,2	5	30	150
0:20:38	28	17,4	5	30	150
0:20:39	28	17,5	5	30	150
0:20:40	28	17,5	5	30	150
0:20:41	28	17,5	5	30	150
0:20:42	28	17,5	5	30	150
0:20:43	28	17,5	5	30	150
0:20:44	28	17,5	5	30	150
0:20:45	28	17,5	5	30	150
0:20:46	28	17,5	5	30	150
0:20:47	28	17,5	5	30	150
0:20:48	28	17,5	5	30	150
0:20:49	28	17,5	5	30	150
0:20:50	28	17,5	5	30	150
0:20:51	28	17,5	5	30	150
0:20:52	28	17,5	5	30	150
0:20:53	28	17,5	5	30	150
0:20:54	28	17,5	5	30	150
0:20:55	28	17,5	5	30	150
0:20:56	28	17,5	5	30	150
0:20:57	28	17,5	5	30	150
0:20:58	28	17,5	5	30	150
0:20:59	28	17,5	5	30	150
0:21:00	28	17,5	5	30	150
0:21:01	28	17,5	5	30	150
0:21:02	28	17,5	5	30	150
0:21:03	28	17,6	5	30	150
0:21:04	28	17,7	5	30	150
0:21:05	28	17,7	5	30	150
0:21:06	28	17,7	5	30	150
0:21:07	28	17,7	5	30	150
0:21:08	28	17,8	5	30	150
0:21:09	28	18,0	5	30	150
0:21:10	28	18,1	5	30	150
0:21:11	28	18,1	5	30	150
0:21:12	28	18,1	5	30	150
0:21:13	28	18,1	5	30	150
0:21:14	28	18,1	5	30	150
0:21:15	28	18,1	5	30	150
0:21:16	28	18,1	5	30	150
0:21:17	28	18,1	5	30	150
0:21:18	28	18,1	5	30	150
0:21:19	28	18,1	5	30	150
0:21:20	28	18,1	5	30	150
0:21:21	28	18,1	5	30	150
0:21:22	28	18,1	5	30	150
0:21:23	28	18,1	5	30	150
0:21:24	28	18,1	5	30	150
0:21:25	28	18,1	5	30	150
0:21:26	28	18,1	5	30	150
0:21:27	28	18,1	5	30	150
0:21:28	28	18,1	5	30	150
0:21:29	28	18,1	5	30	150
0:21:30	28	18,1	5	30	150
0:21:31	28	18,1	5	30	150
0:21:32	28	18,1	5	30	150
0:21:33	28	18,1	5	30	150
0:21:34	28	18,1	5	30	150
0:21:35	28	18,1	5	30	150
0:21:36	28	18,1	5	30	150
0:21:37	28	18,1	5	30	150
0:21:38	28	18,1	5	30	150
0:21:39	28	18,1	5	30	150
0:21:40	28	18,1	5	30	150
0:21:41	28	18,1	5	30	150
0:21:42	28	18,2	5	30	150
0:21:43	28	18,2	5	30	150
0:21:44	28	18,2	5	30	150
0:21:45	28	18,2	5	30	150
0:21:46	28	18,3	5	30	150
0:21:47	28	18,3	5	30	150
0:21:48	28	18,4	5	30	150
0:21:49	28	18,4	5	30	150
0:21:50	28	18,4	5	30	150
0:21:51	28	18,4	5	30	150
0:21:52	28	18,4	5	30	150
0:21:53	28	18,4	5	30	150
0:21:54	28	18,4	5	30	150
0:21:55	28	18,4	5	30	150
0:21:56	28	18,4	5	30	150
0:21:57	28	18,4	5	30	150
0:21:58	28	18,4	5	30	150
0:21:59	28	18,4	5	30	150
0:22:00	28	18,4	5	30	150
0:22:01	28	18,4	5	30	150
0:22:02	28	18,4	5	30	150
0:22:03	28	18,5	5	30	150
0:22:04	28	18,6	5	30	150
0:22:05	28	18,7	5	30	150
0:22:06	28	18,7	5	30	150
0:22:07	28	18,7	5	30	150
0:22:08	28	18,7	5	30	150
0:22:09	28	18,7	5	30	150
0:22:10	28	18,7	5	30	150
0:22:11	28	18,7	5	30	150
0:22:12	28	18,7	5	30	150
0:22:13	28	18,7	5	30	150
0:22:14	28	18,7	5	30	150
0:22:15	28	18,7	5	30	150
0:22:16	28	18,7	5	30	150
0:22:17	28	18,7	5	30	150
0:22:18	28	18,7	6	30	150
0:22:19	28	18,7	6	30	150
0:22:20	28	18,7	6	30	150
0:22:21	28	18,7	5	30	150
0:22:22	28	18,7	5	30	150
0:22:23	28	18,7	5	30	150
0:22:24	28	18,7	6	30	150
0:22:25	28	18,7	6	30	150
0:22:26	28	18,7	6	30	150
0:22:27	28	18,7	6	30	150
0:22:28	28	18,7	6	30	150
0:22:29	28	18,9	5	30	150
0:22:30	28	19,0	5	30	150
0:22:31	28	19,1	5	30	150
0:22:32	28	19,1	5	31	150
0:22:33	28	19,2	5	30	150
0:22:34	28	19,2	5	31	150
0:22:35	28	19,2	5	30	150
0:22:36	28	19,2	5	31	150
0:22:37	28	19,2	5	30	150
0:22:38	28	19,2	5	31	150
0:22:39	28	19,2	5	31	150
0:22:40	28	19,2	5	30	150
0:22:41	28	19,2	5	31	150
0:22:42	28	19,2	5	30	150
0:22:43	28	19,2	5	30	150
0:22:44	28	19,2	5	30	150
0:22:45	28	19,2	5	30	150
0:22:46	28	19,2	5	31	150
0:22:47	28	19,2	5	30	150
0:22:48	28	19,2	5	30	150
0:22:49	28	19,2	5	30	150
0:22:50	28	19,2	5	30	150
0:22:51	28	19,2	5	30	150
0:22:52	28	19,2	5	31	150
0:22:53	28	19,2	5	30	150
0:22:54	28	19,2	5	30	150
0:22:55	28	19,2	5	30	150
0:22:56	28	19,2	5	31	150
0:22:57	28	19,2	5	30	150
0:22:58	28	19,2	5	31	150
0:22:59	28	19,2	5	30	150
0:23:00	28	19,2	5	31	150
0:23:01	28	19,2	5	31	150
0:23:02	28	19,2	5	31	150
0:23:03	28	19,3	5	31	150
0:23:04	28	19,3	5	30	150
0:23:05	28	19,3	5	30	150
0:23:06	28	19,4	5	31	150
0:23:07	28	19,4	5	31	150
0:23:08	28	19,4	5	30	150
0:23:09	28	19,4	5	31	150
0:23:10	28	19,4	5	31	150
0:23:11	28	19,4	5	31	150
0:23:12	28	19,4	5	31	150
0:23:13	28	19,4	5	30	150
0:23:14	28	19,4	5	31	150
0:23:15	28	19,4	5	31	150
0:23:16	28	19,6	5	31	150
0:23:17	28	19,7	5	31	150
0:23:18	28	19,7	5	31	150
0:23:19	28	19,7	5	31	150
0:23:20	28	19,8	5	31	150
0:23:21	28	19,8	5	31	150
0:23:22	28	19,8	5	31	150
0:23:23	28	19,8	5	31	150
0:23:24	28	19,8	5	31	150
0:23:25	28	19,8	5	31	150
0:23:26	28	19,8	5	31	150
0:23:27	28	19,8	5	31	150
0:23:28	28	19,8	5	31	150
0:23:29	28	19,8	5	31	150
0:23:30	28	19,8	5	30	150
0:23:31	28	19,8	5	31	150
0:23:32	28	19,8	5	31	150
0:23:33	28	19,8	5	31	150
0:23:34	28	19,8	5	31	150
0:23:35	28	19,8	5	31	150
0:23:36	28	19,8	5	31	150
0:23:37	28	19,8	5	31	150
0:23:38	28	19,8	5	31	150
0:23:39	28	19,8	5	31	150
0:23:40	28	19,8	5	31	150
0:23:41	28	19,8	5	31	150
0:23:42	28	19,8	5	31	150
0:23:43	28	19,8	5	31	150
0:23:44	28	19,8	5	31	150
0:23:45	28	19,8	5	31	150
0:23:46	28	19,8	5	31	150
0:23:47	28	19,9	5	31	150
0:23:48	28	19,9	5	31	150
0:23:49	28	20,0	5	31	150
0:23:50	28	20,0	5	31	150
0:23:51	28	20,0	5	31	150
0:23:52	28	20,0	5	31	150
0:23:53	28	20,0	5	31	150
0:23:54	28	20,0	5	31	150
0:23:55	28	20,0	5	31	150
0:23:56	28	20,0	5	31	150
0:23:57	28	20,0	5	31	150
0:23:58	28	20,0	5	31	150
0:23:59	28	20,1	5	31	150
0:24:00	28	20,2	5	31	150
0:24:01	28	20,3	5	31	150
0:24:02	28	20,3	5	31	150
0:24:03	28	20,3	6	31	150
0:24:04	28	20,3	6	31	150
0:24:05	28	20,3	6	31	150
0:24:06	28	20,3	6	31	150
0:24:07	28	20,3	6	31	150
0:24:08	28	20,3	6	31	150
0:24:09	28	20,3	6	31	150
0:24:10	28	20,3	5	31	150
0:24:11	28	20,3	5	31	150
0:24:12	28	20,3	5	31	150
0:24:13	28	20,3	5	31	150
0:24:14	29	20,3	5	31	150
0:24:15	29	20,3	5	31	150
0:24:16	28	20,3	5	31	150
0:24:17	29	20,3	5	31	150
0:24:18	28	20,3	5	31	150
0:24:19	29	20,3	5	31	150
0:24:20	28	20,3	5	31	150
0:24:21	29	20,3	5	31	150
0:24:22	29	20,3	5	31	150
0:24:23	29	20,3	5	31	150
0:24:24	29	20,3	5	31	150
0:24:25	29	20,3	5	31	150
0:24:26	29	20,3	5	31	150
0:24:27	29	20,3	5	31	150
0:24:28	29	20,3	5	31	150
0:24:29	29	20,5	5	31	150
0:24:30	29	20,6	5	31	150
0:24:31	29	20,7	5	31	150
0:24:32	29	20,7	5	31	150
0:24:33	29	20,7	5	31	150
0:24:34	29	20,7	5	31	150
0:24:35	29	20,7	5	31	150
0:24:36	29	20,7	5	31	150
0:24:37	29	20,7	5	31	150
0:24:38	29	20,7	5	31	150
0:24:39	29	20,7	5	31	150
0:24:40	29	20,7	5	31	150
0:24:41	29	20,7	5	31	150
0:24:42	29	20,7	5	31	150
0:24:43	29	20,7	5	31	150
0:24:44	29	20,7	5	31	150
0:24:45	29	20,7	5	31	150
0:24:46	29	20,7	5	31	150
0:24:47	29	20,7	5	31	150
0:24:48	29	20,7	5	31	150
0:24:49	29	20,7	5	31	150
0:24:50	29	20,7	5	31	150
0:24:51	29	20,7	5	31	150
0:24:52	29	20,8	5	31	150
0:24:53	29	20,8	5	31	150
0:24:54	29	20,8	5	31	150
0:24:55	29	20,8	5	31	150
0:24:56	29	20,8	5	31	150
0:24:57	29	20,9	5	31	150
0:24:58	29	20,9	5	31	150
0:24:59	29	20,9	5	31	150
0:25:00	29	20,9	5	31	150
0:25:01	29	20,9	5	31	150
0:25:02	29	20,9	5	31	150
0:25:03	29	20,9	5	31	150
0:25:04	29	20,9	5	31	150
0:25:05	29	20,9	5	31	150
0:25:06	29	20,9	5	31	150
0:25:07	29	21,1	5	31	150
0:25:08	29	21,2	5	31	150
0:25:09	29	21,3	5	31	150
0:25:10	29	21,3	5	31	150
0:25:11	29	21,3	5	31	150
0:25:12	29	21,3	5	31	150
0:25:13	29	21,3	5	31	150
0:25:14	29	21,3	5	31	150
0:25:15	29	21,3	5	31	150
0:25:16	29	21,3	5	31	150
0:25:17	29	21,3	5	31	150
0:25:18	29	21,3	5	31	150
0:25:19	29	21,3	5	31	150
0:25:20	29	21,3	5	31	150
0:25:21	29	21,3	5	31	150
0:25:22	29	21,3	5	31	150
0:25:23	29	21,3	5	31	150
0:25:24	29	21,3	5	31	150
0:25:25	29	21,3	5	31	150
0:25:26	29	21,3	5	31	150
0:25:27	29	21,3	5	31	150
0:25:28	29	21,3	5	31	150
0:25:29	29	21,3	5	31	150
0:25:30	29	21,3	5	31	150
0:25:31	29	21,3	5	31	150
0:25:32	29	21,3	5	31	150
0:25:33	29	21,3	5	31	150
0:25:34	29	21,3	5	31	150
0:25:35	29	21,3	5	31	150
0:25:36	29	21,3	5	31	150
0:25:37	29	21,3	5	31	150
0:25:38	29	21,4	5	31	150
0:25:39	29	21,4	5	31	150
0:25:40	29	21,4	5	31	150
0:25:41	29	21,4	5	31	150
0:25:42	29	21,4	5	31	150
0:25:43	29	21,4	5	31	150
0:25:44	29	21,4	5	31	150
0:25:45	29	21,4	5	31	150
0:25:46	29	21,4	5	31	150
0:25:47	29	21,4	5	31	150
0:25:48	29	21,5	5	31	150
0:25:49	29	21,5	5	31	150
0:25:50	29	21,6	5	31	150
0:25:51	29	21,8	5	31	150
0:25:52	29	21,8	5	31	150
0:25:53	29	21,9	5	31	150
0:25:54	29	21,9	5	31	150
0:25:55	29	21,9	5	31	150
0:25:56	29	21,9	5	31	150
0:25:57	29	21,9	5	31	150
0:25:58	29	21,9	5	31	150
0:25:59	29	21,9	5	31	150
0:26:00	29	21,9	5	31	150
0:26:01	29	21,9	5	31	150
0:26:02	29	21,9	5	31	150
0:26:03	29	21,9	5	31	150
0:26:04	29	21,9	5	31	150
0:26:05	29	21,9	5	31	150
0:26:06	29	21,9	5	31	150
0:26:07	29	21,9	5	31	150
0:26:08	29	21,9	5	31	150
0:26:09	29	21,9	5	31	150
0:26:10	29	21,9	5	31	150
0:26:11	29	21,9	5	31	150
0:26:12	29	21,9	5	31	150
0:26:13	29	21,9	5	31	150
0:26:14	29	21,9	5	31	150
0:26:15	29	21,9	5	31	150
0:26:16	29	21,9	5	31	150
0:26:17	29	21,9	5	31	150
0:26:18	29	21,9	5	31	150
0:26:19	29	21,9	5	31	150
0:26:20	29	21,9	5	31	150
0:26:21	29	22,0	5	31	150
