Repository: ProgWizer/parser

File: project-root/data/Data Acquisition/Data Acquisition/2019 year (140)/19-124 Ker.txt (part 1 of 20)
--Test Summary--
Full Path and File Name	
Instrument Name	7322
Instrument Type	Model 7322 Consistometer - Variable Speed
Instrument Serial Number	
Test Start Date	23.01.2020
Test Start Time	17:12:50
Test Stop Date	24.01.2020
Test Stop Time	1:39:17
Test Length	8:26:27
Final Sample Time Offset	8:26:27
Controller Schedule Name	
Sampling Period	1 second
Comments	
Information	WellID	
Information	Customer	
Information	EngName	
Information	CementClass	I-50
Information	CementMfr	
Information	Additives	100I-50+20Ker+0.25TC-101+2.5CaCl2
Information	Density	1500
Information	BHCT	
Information	BHST	
Information	FluidLoss	
Information	JobType	
Calculated Value	Time_30Bc	6:58:16
Calculated Value	Time_70Bc	8:26:27
Initial Temperature (°C)	25 °C
Final Temperature (°C)	30 °C
Initial Pressure (MPa)	0,7 MPa
Final Pressure (MPa)	25,1 MPa
Initial Consistency (Bc)	7 Bc
Final Consistency (Bc)	70 Bc
Initial Wall Temperature (°C)	22 °C
Final Wall Temperature (°C)	29 °C
Initial Motor Speed (RPM)	150 RPM
Final Motor Speed (RPM)	150 RPM
--Data--
Time (HH:MM:SS)	Temperature (°C)	Pressure (MPa)	Consistency (Bc)	Wall Temperature (°C)	Motor Speed (RPM)
0:00:00	25	0,7	7	22	150
0:00:01	25	0,7	7	22	150
0:00:02	25	0,7	7	22	150
0:00:03	25	0,7	7	22	150
0:00:04	25	0,7	7	22	150
0:00:05	25	0,7	7	22	150
0:00:06	25	0,7	7	23	150
0:00:07	25	0,7	7	22	150
0:00:08	25	0,7	7	23	150
0:00:09	25	0,7	7	22	150
0:00:10	25	0,7	7	23	150
0:00:11	25	0,7	7	23	150
0:00:12	25	0,7	7	23	150
0:00:13	25	0,7	7	23	150
0:00:14	25	0,7	7	23	150
0:00:15	25	0,7	7	23	150
0:00:16	25	0,7	7	23	150
0:00:17	25	0,7	7	23	150
0:00:18	25	0,7	7	23	150
0:00:19	25	0,7	7	23	150
0:00:20	25	0,7	7	23	150
0:00:21	25	0,7	7	23	150
0:00:22	25	0,7	7	23	150
0:00:23	25	0,7	7	23	150
0:00:24	25	0,7	7	23	150
0:00:25	25	0,7	7	23	150
0:00:26	25	0,7	7	23	150
0:00:27	25	0,7	7	23	150
0:00:28	25	0,7	7	23	150
0:00:29	25	0,7	7	23	150
0:00:30	25	0,7	7	23	150
0:00:31	25	0,7	7	23	150
0:00:32	25	0,7	7	23	150
0:00:33	25	0,8	7	23	150
0:00:34	25	0,8	7	23	150
0:00:35	25	0,8	7	23	150
0:00:36	25	0,8	7	23	150
0:00:37	25	0,8	7	23	150
0:00:38	25	0,8	7	23	150
0:00:39	25	0,8	7	23	150
0:00:40	25	0,8	7	23	150
0:00:41	25	0,8	7	23	150
0:00:42	25	0,8	7	23	150
0:00:43	25	0,8	7	23	150
0:00:44	25	0,8	7	23	150
0:00:45	25	0,8	7	23	150
0:00:46	25	0,9	7	23	150
0:00:47	25	0,9	7	23	150
0:00:48	25	0,9	7	23	150
0:00:49	25	0,9	7	23	150
0:00:50	25	0,9	7	23	150
0:00:51	25	0,9	7	23	150
0:00:52	25	0,9	7	23	150
0:00:53	25	0,9	7	23	150
0:00:54	25	1,0	7	23	150
0:00:55	25	1,0	7	23	150
0:00:56	25	1,0	7	23	150
0:00:57	25	1,0	7	23	150
0:00:58	25	1,0	7	23	150
0:00:59	25	1,0	7	23	150
0:01:00	25	1,0	7	23	150
0:01:01	25	1,1	7	23	150
0:01:02	25	1,1	7	23	150
0:01:03	25	1,1	7	23	150
0:01:04	25	1,1	7	23	150
0:01:05	25	1,1	7	23	150
0:01:06	25	1,2	7	23	150
0:01:07	25	1,2	7	23	150
0:01:08	25	1,2	7	23	150
0:01:09	25	1,2	7	23	150
0:01:10	25	1,2	7	23	150
0:01:11	25	1,2	7	23	150
0:01:12	25	1,3	7	23	150
0:01:13	25	1,3	7	23	150
0:01:14	25	1,3	7	23	150
0:01:15	25	1,3	7	23	150
0:01:16	25	1,3	7	23	150
0:01:17	25	1,4	7	23	150
0:01:18	25	1,4	7	23	150
0:01:19	25	1,4	7	23	150
0:01:20	25	1,4	7	23	150
0:01:21	25	1,4	7	23	150
0:01:22	25	1,5	7	23	150
0:01:23	25	1,5	7	24	150
0:01:24	25	1,5	7	24	150
0:01:25	25	1,5	7	24	150
0:01:26	25	1,5	7	24	150
0:01:27	25	1,6	7	24	150
0:01:28	25	1,6	7	24	150
0:01:29	25	1,6	7	24	150
0:01:30	25	1,6	7	24	150
0:01:31	25	1,7	7	24	150
0:01:32	25	1,7	7	24	150
0:01:33	25	1,7	7	24	150
0:01:34	25	1,7	6	24	150
0:01:35	25	1,7	6	24	150
0:01:36	25	1,8	6	24	150
0:01:37	25	1,8	6	24	150
0:01:38	25	1,8	6	24	150
0:01:39	25	1,8	6	24	150
0:01:40	25	1,8	6	24	150
0:01:41	25	1,8	6	24	150
0:01:42	25	1,8	6	24	150
0:01:43	25	1,9	6	24	150
0:01:44	25	1,9	6	24	150
0:01:45	25	1,9	6	24	150
0:01:46	25	1,9	6	24	150
0:01:47	25	2,0	6	24	150
0:01:48	25	2,0	6	24	150
0:01:49	25	2,0	6	24	150
0:01:50	25	2,0	6	24	150
0:01:51	25	2,0	6	24	150
0:01:52	25	2,0	6	24	150
0:01:53	25	2,0	6	24	150
0:01:54	25	2,0	6	24	150
0:01:55	25	2,1	6	24	150
0:01:56	25	2,1	6	24	150
0:01:57	25	2,1	6	24	150
0:01:58	25	2,1	6	24	150
0:01:59	25	2,1	6	24	150
0:02:00	25	2,2	5	24	150
0:02:01	25	2,2	5	24	150
0:02:02	25	2,2	5	24	150
0:02:03	25	2,2	5	24	150
0:02:04	25	2,2	5	24	150
0:02:05	25	2,2	5	24	150
0:02:06	25	2,3	5	24	150
0:02:07	25	2,3	5	24	150
0:02:08	25	2,3	5	24	150
0:02:09	25	2,3	5	24	150
0:02:10	25	2,3	5	24	150
0:02:11	25	2,3	5	24	150
0:02:12	25	2,3	5	24	150
0:02:13	25	2,4	5	24	150
0:02:14	25	2,4	5	24	150
0:02:15	25	2,4	5	24	150
0:02:16	25	2,4	5	25	150
0:02:17	25	2,4	5	24	150
0:02:18	25	2,4	5	25	150
0:02:19	25	2,4	5	25	150
0:02:20	25	2,4	5	25	150
0:02:21	25	2,4	5	25	150
0:02:22	25	2,5	5	25	150
0:02:23	25	2,5	5	25	150
0:02:24	25	2,5	5	25	150
0:02:25	25	2,5	5	25	150
0:02:26	25	2,5	5	25	150
0:02:27	25	2,5	5	25	150
0:02:28	25	2,5	5	25	150
0:02:29	25	2,6	5	25	150
0:02:30	25	2,6	5	25	150
0:02:31	25	2,6	4	25	150
0:02:32	25	2,6	4	25	150
0:02:33	25	2,7	4	25	150
0:02:34	25	2,7	4	25	150
0:02:35	25	2,7	4	25	150
0:02:36	25	2,7	4	25	150
0:02:37	25	2,7	4	25	150
0:02:38	25	2,7	4	25	150
0:02:39	25	2,7	4	25	150
0:02:40	25	2,7	4	25	150
0:02:41	25	2,8	4	25	150
0:02:42	25	2,8	4	25	150
0:02:43	25	2,8	4	25	150
0:02:44	25	2,8	4	25	150
0:02:45	25	2,8	4	25	150
0:02:46	25	2,8	4	25	150
0:02:47	25	2,8	4	25	150
0:02:48	25	2,8	4	25	150
0:02:49	25	2,8	4	25	150
0:02:50	25	2,8	4	25	150
0:02:51	25	2,9	4	25	150
0:02:52	25	3,0	4	25	150
0:02:53	25	3,0	4	25	150
0:02:54	25	3,0	4	25	150
0:02:55	25	2,9	4	25	150
0:02:56	25	3,0	4	25	150
0:02:57	25	3,0	4	25	150
0:02:58	25	3,0	4	25	150
0:02:59	25	3,0	4	25	150
0:03:00	25	3,1	4	25	150
0:03:01	25	3,1	4	25	150
0:03:02	25	3,1	4	25	150
0:03:03	25	3,1	4	25	150
0:03:04	25	3,1	4	26	150
0:03:05	25	3,1	4	25	150
0:03:06	25	3,1	4	26	150
0:03:07	25	3,1	4	25	150
0:03:08	25	3,1	4	26	150
0:03:09	25	3,1	4	26	150
0:03:10	25	3,2	4	26	150
0:03:11	25	3,2	4	26	150
0:03:12	25	3,2	4	26	150
0:03:13	25	3,2	4	26	150
0:03:14	25	3,2	4	26	150
0:03:15	25	3,2	4	26	150
0:03:16	25	3,3	4	26	150
0:03:17	25	3,3	4	26	150
0:03:18	25	3,3	4	26	150
0:03:19	25	3,3	4	26	150
0:03:20	25	3,3	4	26	150
0:03:21	25	3,3	4	26	150
0:03:22	25	3,3	4	26	150
0:03:23	25	3,4	4	26	150
0:03:24	25	3,4	4	26	150
0:03:25	25	3,4	4	26	150
0:03:26	25	3,4	4	26	150
0:03:27	25	3,5	4	26	150
0:03:28	25	3,5	4	26	150
0:03:29	25	3,5	4	26	150
0:03:30	25	3,5	4	26	150
0:03:31	25	3,5	4	26	150
0:03:32	25	3,5	4	26	150
0:03:33	25	3,5	4	26	150
0:03:34	25	3,5	4	26	150
0:03:35	25	3,5	4	26	150
0:03:36	25	3,5	4	26	150
0:03:37	25	3,5	4	26	150
0:03:38	25	3,5	4	26	150
0:03:39	25	3,5	4	26	150
0:03:40	25	3,5	4	26	150
0:03:41	25	3,6	4	26	150
0:03:42	25	3,7	4	26	150
0:03:43	25	3,7	4	26	150
0:03:44	25	3,7	4	26	150
0:03:45	25	3,7	4	26	150
0:03:46	25	3,7	4	26	150
0:03:47	25	3,7	4	26	150
0:03:48	25	3,7	4	26	150
0:03:49	25	3,7	4	26	150
0:03:50	25	3,7	4	26	150
0:03:51	25	3,7	4	26	150
0:03:52	25	3,7	4	26	150
0:03:53	25	3,8	4	26	150
0:03:54	25	3,8	4	26	150
0:03:55	25	3,9	4	26	150
0:03:56	25	3,9	4	26	150
0:03:57	25	3,9	4	26	150
0:03:58	25	3,9	4	26	150
0:03:59	25	3,9	4	26	150
0:04:00	25	3,9	4	26	150
0:04:01	25	3,8	4	26	150
0:04:02	25	3,8	4	27	150
0:04:03	25	3,8	4	26	150
0:04:04	25	3,8	4	26	150
0:04:05	25	3,9	4	26	150
0:04:06	25	3,9	4	26	150
0:04:07	25	4,0	4	27	150
0:04:08	25	4,1	4	27	150
0:04:09	25	4,1	4	27	150
0:04:10	25	4,1	4	27	150
0:04:11	25	4,1	4	27	150
0:04:12	25	4,0	4	27	150
0:04:13	25	4,0	4	27	150
0:04:14	25	4,0	4	27	150
0:04:15	25	4,0	4	27	150
0:04:16	25	4,0	4	27	150
0:04:17	25	4,0	4	27	150
0:04:18	25	4,1	4	27	150
0:04:19	25	4,1	4	27	150
0:04:20	25	4,1	4	27	150
0:04:21	25	4,2	4	27	150
0:04:22	25	4,3	4	27	150
0:04:23	25	4,3	4	27	150
0:04:24	25	4,3	4	27	150
0:04:25	25	4,3	4	27	150
0:04:26	25	4,3	4	27	150
0:04:27	25	4,2	4	27	150
0:04:28	25	4,2	4	27	150
0:04:29	25	4,2	4	27	150
0:04:30	25	4,2	4	27	150
0:04:31	25	4,2	4	27	150
0:04:32	25	4,2	4	27	150
0:04:33	25	4,2	4	27	150
0:04:34	25	4,2	4	27	150
0:04:35	25	4,4	4	27	150
0:04:36	25	4,5	4	27	150
0:04:37	25	4,5	4	27	150
0:04:38	25	4,5	4	27	150
0:04:39	25	4,5	4	27	150
0:04:40	25	4,5	4	27	150
0:04:41	25	4,5	4	27	150
0:04:42	25	4,5	4	27	150
0:04:43	25	4,4	4	27	150
0:04:44	25	4,4	4	27	150
0:04:45	25	4,4	4	27	150
0:04:46	25	4,4	4	27	150
0:04:47	25	4,4	4	27	150
0:04:48	25	4,4	4	27	150
0:04:49	25	4,4	4	27	150
0:04:50	25	4,6	4	27	150
0:04:51	25	4,6	4	27	150
0:04:52	25	4,6	4	27	150
0:04:53	25	4,6	4	27	150
0:04:54	25	4,6	4	27	150
0:04:55	25	4,6	4	27	150
0:04:56	25	4,6	4	27	150
0:04:57	25	4,6	4	27	150
0:04:58	25	4,6	4	27	150
0:04:59	25	4,6	4	27	150
0:05:00	25	4,8	4	27	150
0:05:01	25	4,8	4	27	150
0:05:02	25	4,9	4	27	150
0:05:03	25	4,9	4	27	150
0:05:04	25	4,9	4	27	150
0:05:05	25	4,9	4	27	150
0:05:06	25	4,8	4	27	150
0:05:07	25	4,8	4	27	150
0:05:08	25	4,8	4	27	150
0:05:09	25	4,8	4	27	150
0:05:10	25	4,8	4	27	150
0:05:11	25	4,8	4	27	150
0:05:12	25	4,8	4	27	150
0:05:13	25	4,8	4	27	150
0:05:14	25	4,8	4	27	150
0:05:15	25	4,8	4	27	150
0:05:16	25	4,8	4	27	150
0:05:17	25	4,8	4	27	150
0:05:18	25	5,0	4	27	150
0:05:19	25	5,1	4	27	150
0:05:20	25	5,1	4	27	150
0:05:21	25	5,1	4	27	150
0:05:22	25	5,1	4	27	150
0:05:23	25	5,1	4	27	150
0:05:24	25	5,1	4	27	150
0:05:25	25	5,1	4	27	150
0:05:26	25	5,1	4	27	150
0:05:27	25	5,1	4	27	150
0:05:28	25	5,1	4	27	150
0:05:29	25	5,1	4	27	150
0:05:30	25	5,1	4	27	150
0:05:31	25	5,1	4	27	150
0:05:32	25	5,0	4	27	150
0:05:33	25	5,1	4	27	150
0:05:34	25	5,1	4	27	150
0:05:35	25	5,1	4	27	150
0:05:36	25	5,2	4	27	150
0:05:37	25	5,3	4	27	150
0:05:38	25	5,4	4	27	150
0:05:39	25	5,4	4	27	150
0:05:40	25	5,4	4	27	150
0:05:41	25	5,4	4	27	150
0:05:42	25	5,4	4	27	150
0:05:43	25	5,3	4	27	150
0:05:44	25	5,3	4	27	150
0:05:45	26	5,3	4	27	150
0:05:46	25	5,3	4	27	150
0:05:47	26	5,3	4	27	150
0:05:48	26	5,3	4	27	150
0:05:49	26	5,3	4	27	150
0:05:50	26	5,3	4	27	150
0:05:51	26	5,3	4	27	150
0:05:52	26	5,3	4	27	150
0:05:53	26	5,3	4	27	150
0:05:54	26	5,4	4	27	150
0:05:55	26	5,5	4	27	150
0:05:56	26	5,5	4	27	150
0:05:57	26	5,5	4	27	150
0:05:58	26	5,5	4	27	150
0:05:59	26	5,5	4	27	150
0:06:00	26	5,5	4	27	150
0:06:01	26	5,5	4	27	150
0:06:02	26	5,5	4	27	150
0:06:03	26	5,5	4	27	150
0:06:04	26	5,5	4	27	150
0:06:05	26	5,7	4	27	150
0:06:06	26	5,8	4	27	150
0:06:07	26	5,8	4	27	150
0:06:08	26	5,8	4	27	150
0:06:09	26	5,8	4	27	150
0:06:10	26	5,8	4	27	150
0:06:11	26	5,8	4	27	150
0:06:12	26	5,7	4	27	150
0:06:13	26	5,7	4	27	150
0:06:14	26	5,7	4	27	150
0:06:15	26	5,7	4	27	150
0:06:16	26	5,7	4	27	150
0:06:17	26	5,7	4	27	150
0:06:18	26	5,7	4	27	150
0:06:19	26	5,7	4	27	150
0:06:20	26	5,7	4	27	150
0:06:21	26	5,7	4	27	150
0:06:22	26	5,7	4	27	150
0:06:23	26	5,7	4	27	150
0:06:24	26	5,9	4	27	150
0:06:25	26	6,0	4	27	150
0:06:26	26	6,0	4	27	150
0:06:27	26	6,0	4	27	150
0:06:28	26	6,0	4	27	150
0:06:29	26	6,0	4	27	150
0:06:30	26	6,0	4	27	150
0:06:31	26	6,0	4	27	150
0:06:32	26	5,9	4	27	150
0:06:33	26	5,9	4	27	150
0:06:34	26	5,9	4	27	150
0:06:35	26	5,9	4	27	150
0:06:36	26	5,9	4	27	150
0:06:37	26	5,9	4	27	150
0:06:38	26	6,0	4	27	150
0:06:39	26	6,0	4	27	150
0:06:40	26	6,0	4	27	150
0:06:41	26	6,1	4	27	150
0:06:42	26	6,2	4	27	150
0:06:43	26	6,3	4	27	150
0:06:44	26	6,3	4	27	150
0:06:45	26	6,3	4	27	150
0:06:46	26	6,3	4	27	150
0:06:47	26	6,2	4	27	150
0:06:48	26	6,2	4	27	150
0:06:49	26	6,2	4	27	150
0:06:50	26	6,2	4	27	150
0:06:51	26	6,2	4	27	150
0:06:52	26	6,2	4	27	150
0:06:53	26	6,2	4	27	150
0:06:54	26	6,2	4	27	150
0:06:55	26	6,2	4	27	150
0:06:56	26	6,2	4	27	150
0:06:57	26	6,2	4	27	150
0:06:58	26	6,2	4	27	150
0:06:59	26	6,2	4	27	150
0:07:00	26	6,2	4	27	150
0:07:01	26	6,4	4	27	150
0:07:02	26	6,5	4	27	150
0:07:03	26	6,6	4	27	150
0:07:04	26	6,6	4	27	150
0:07:05	26	6,6	4	27	150
0:07:06	26	6,6	4	27	150
0:07:07	26	6,6	4	27	150
0:07:08	26	6,6	4	27	150
0:07:09	26	6,5	4	27	150
0:07:10	26	6,5	4	27	150
0:07:11	26	6,5	4	27	150
0:07:12	26	6,5	4	27	150
0:07:13	26	6,5	4	27	150
0:07:14	26	6,5	4	27	150
0:07:15	26	6,5	4	27	150
0:07:16	26	6,5	4	27	150
0:07:17	26	6,5	4	27	150
0:07:18	26	6,5	4	27	150
0:07:19	26	6,5	4	27	150
0:07:20	26	6,5	4	27	150
0:07:21	26	6,5	4	27	150
0:07:22	26	6,7	4	27	150
0:07:23	26	6,8	4	27	150
0:07:24	26	6,8	4	27	150
0:07:25	26	6,8	4	27	150
0:07:26	26	6,8	4	27	150
0:07:27	26	6,8	4	27	150
0:07:28	26	6,8	4	27	150
0:07:29	26	6,8	4	27	150
0:07:30	26	6,8	4	27	150
0:07:31	26	6,8	4	27	150
0:07:32	26	6,8	4	27	150
0:07:33	26	6,8	4	27	150
0:07:34	26	6,8	4	27	150
0:07:35	26	6,8	4	27	150
0:07:36	26	6,8	4	27	150
0:07:37	26	6,7	4	27	150
0:07:38	26	6,7	4	27	150
0:07:39	26	6,7	4	27	150
0:07:40	26	6,7	4	27	150
0:07:41	26	6,8	4	27	150
0:07:42	26	7,0	4	27	150
0:07:43	26	7,1	4	27	150
0:07:44	26	7,1	4	27	150
0:07:45	26	7,1	4	27	150
0:07:46	26	7,1	4	27	150
0:07:47	26	7,1	4	27	150
0:07:48	26	7,1	4	27	150
0:07:49	26	7,1	4	27	150
0:07:50	26	7,1	4	27	150
0:07:51	26	7,1	4	27	150
0:07:52	26	7,1	4	27	150
0:07:53	26	7,0	4	27	150
0:07:54	26	7,0	4	27	150
0:07:55	26	7,0	4	27	150
0:07:56	26	7,0	4	27	150
0:07:57	26	7,0	4	27	150
0:07:58	26	7,0	4	27	150
0:07:59	26	7,0	4	27	150
0:08:00	26	7,0	4	27	150
0:08:01	26	7,0	4	27	150
0:08:02	26	7,2	4	27	150
0:08:03	26	7,2	4	27	150
0:08:04	26	7,2	4	27	150
0:08:05	26	7,2	4	27	150
0:08:06	26	7,2	4	27	150
0:08:07	26	7,2	4	27	150
0:08:08	26	7,2	4	27	150
0:08:09	26	7,2	4	27	150
0:08:10	26	7,2	4	27	150
0:08:11	26	7,2	4	27	150
0:08:12	26	7,4	4	27	150
0:08:13	26	7,4	4	27	150
0:08:14	26	7,4	4	27	150
0:08:15	26	7,4	4	27	150
0:08:16	26	7,4	4	27	150
0:08:17	26	7,4	4	27	150
0:08:18	26	7,4	4	27	150
0:08:19	26	7,4	4	27	150
0:08:20	26	7,4	4	27	150
0:08:21	26	7,4	4	27	150
0:08:22	26	7,4	4	27	150
0:08:23	26	7,4	4	27	150
0:08:24	26	7,4	4	27	150
0:08:25	26	7,4	4	27	150
0:08:26	26	7,4	4	27	150
0:08:27	26	7,4	4	27	150
0:08:28	26	7,5	4	27	150
0:08:29	26	7,5	4	27	150
0:08:30	26	7,6	4	27	150
0:08:31	26	7,8	4	27	150
0:08:32	26	7,8	4	27	150
0:08:33	26	7,8	4	27	150
0:08:34	26	7,9	4	27	150
0:08:35	26	7,9	4	27	150
0:08:36	26	7,8	4	27	150
0:08:37	26	7,8	4	27	150
0:08:38	26	7,8	4	27	150
0:08:39	26	7,8	4	27	150
0:08:40	26	7,8	4	27	150
0:08:41	26	7,8	4	27	150
0:08:42	26	7,8	4	27	150
0:08:43	26	7,8	4	27	150
0:08:44	26	7,8	4	27	150
0:08:45	26	7,8	4	27	150
0:08:46	26	7,8	4	27	150
0:08:47	26	7,8	4	27	150
0:08:48	26	7,8	4	27	150
0:08:49	26	7,8	4	27	150
0:08:50	26	7,8	4	27	150
0:08:51	26	7,8	4	27	150
0:08:52	26	7,8	4	27	150
0:08:53	26	7,8	4	27	150
0:08:54	26	7,8	4	27	150
0:08:55	26	7,8	4	27	150
0:08:56	26	7,8	4	27	150
0:08:57	26	8,0	4	27	150
0:08:58	26	8,1	4	27	150
0:08:59	26	8,1	4	27	150
0:09:00	26	8,1	4	27	150
0:09:01	26	8,2	4	27	150
0:09:02	26	8,1	4	27	150
0:09:03	26	8,1	4	27	150
0:09:04	26	8,1	4	27	150
0:09:05	26	8,1	4	27	150
0:09:06	26	8,1	4	27	150
0:09:07	26	8,1	4	27	150
0:09:08	26	8,1	4	27	150
0:09:09	26	8,1	4	27	150
0:09:10	26	8,1	4	27	150
0:09:11	26	8,1	4	27	150
0:09:12	26	8,1	4	27	150
0:09:13	26	8,1	4	27	150
0:09:14	26	8,1	4	27	150
0:09:15	26	8,1	4	27	150
0:09:16	26	8,1	4	27	150
0:09:17	26	8,1	4	27	150
0:09:18	26	8,1	4	27	150
0:09:19	26	8,1	4	27	150
0:09:20	26	8,1	4	27	150
0:09:21	26	8,4	4	27	150
0:09:22	26	8,4	4	27	150
0:09:23	26	8,5	4	27	150
0:09:24	26	8,5	4	27	150
0:09:25	26	8,5	4	27	150
0:09:26	26	8,5	4	27	150
0:09:27	26	8,5	4	27	150
0:09:28	26	8,5	4	27	150
0:09:29	26	8,5	4	27	150
0:09:30	26	8,5	4	27	150
0:09:31	26	8,5	4	27	150
0:09:32	26	8,4	4	27	150
0:09:33	26	8,5	4	27	150
0:09:34	26	8,4	4	27	150
0:09:35	26	8,4	4	27	150
0:09:36	26	8,4	4	27	150
0:09:37	26	8,4	4	27	150
0:09:38	26	8,4	4	27	150
0:09:39	26	8,4	4	27	150
0:09:40	26	8,4	4	27	150
0:09:41	26	8,4	4	27	150
0:09:42	26	8,4	4	27	150
0:09:43	26	8,4	4	27	150
0:09:44	26	8,4	4	27	150
0:09:45	26	8,5	4	27	150
0:09:46	26	8,7	4	27	150
0:09:47	26	8,8	4	27	150
0:09:48	26	8,8	4	27	150
0:09:49	27	8,8	4	27	150
0:09:50	26	8,8	4	27	150
0:09:51	26	8,8	4	27	150
0:09:52	26	8,8	4	27	150
0:09:53	27	8,8	4	27	150
0:09:54	27	8,8	4	27	150
0:09:55	27	8,8	4	27	150
0:09:56	26	8,8	4	27	150
0:09:57	27	8,8	4	27	150
0:09:58	26	8,8	4	27	150
0:09:59	27	8,8	4	27	150
0:10:00	27	8,8	4	27	150
0:10:01	27	8,8	4	27	150
0:10:02	27	8,8	4	27	150
0:10:03	27	8,8	4	27	150
0:10:04	27	8,8	4	27	150
0:10:05	27	8,8	4	27	150
0:10:06	27	8,8	4	27	150
0:10:07	27	8,8	4	27	150
0:10:08	27	8,8	4	27	150
0:10:09	27	8,8	4	27	150
0:10:10	27	9,0	4	27	150
0:10:11	27	9,1	4	27	150
0:10:12	27	9,2	4	27	150
0:10:13	27	9,2	4	27	150
0:10:14	27	9,2	4	27	150
0:10:15	27	9,2	4	27	150
0:10:16	27	9,2	4	27	150
0:10:17	27	9,2	4	27	150
0:10:18	27	9,2	4	27	150
0:10:19	27	9,2	4	27	150
0:10:20	27	9,2	4	27	150
0:10:21	27	9,2	4	27	150
0:10:22	27	9,2	4	27	150
0:10:23	27	9,1	4	27	150
0:10:24	27	9,1	4	27	150
0:10:25	27	9,1	4	27	150
0:10:26	27	9,1	4	27	150
0:10:27	27	9,1	4	27	150
0:10:28	27	9,1	4	27	150
0:10:29	27	9,1	4	27	150
0:10:30	27	9,1	4	27	150
0:10:31	27	9,1	4	27	150
0:10:32	27	9,1	4	27	150
0:10:33	27	9,1	4	27	150
0:10:34	27	9,1	4	27	150
0:10:35	27	9,1	4	27	150
0:10:36	27	9,1	4	27	150
0:10:37	27	9,3	4	27	150
0:10:38	27	9,5	4	27	150
0:10:39	27	9,5	4	27	150
0:10:40	27	9,6	4	27	150
0:10:41	27	9,6	4	27	150
0:10:42	27	9,6	4	27	150
0:10:43	27	9,6	4	27	150
0:10:44	27	9,6	4	27	150
0:10:45	27	9,6	4	27	150
0:10:46	27	9,6	4	27	150
0:10:47	27	9,5	3	27	150
0:10:48	27	9,5	4	27	150
0:10:49	27	9,5	4	27	150
0:10:50	27	9,5	4	27	150
0:10:51	27	9,5	3	27	150
0:10:52	27	9,5	4	27	150
0:10:53	27	9,5	3	27	150
0:10:54	27	9,5	3	27	150
0:10:55	27	9,5	3	27	150
0:10:56	27	9,5	4	27	150
0:10:57	27	9,5	4	27	150
0:10:58	27	9,5	3	27	150
0:10:59	27	9,5	3	27	150
0:11:00	27	9,5	3	27	150
0:11:01	27	9,5	4	27	150
0:11:02	27	9,5	3	27	150
0:11:03	27	9,5	3	27	150
0:11:04	27	9,5	3	27	150
0:11:05	27	9,5	3	27	150
0:11:06	27	9,6	4	27	150
0:11:07	27	9,7	4	27	150
0:11:08	27	9,8	4	27	150
0:11:09	27	9,8	4	27	150
0:11:10	27	9,8	4	27	150
0:11:11	27	9,8	4	27	150
0:11:12	27	9,8	4	27	150
0:11:13	27	9,8	4	27	150
0:11:14	27	9,8	4	27	150
0:11:15	27	9,8	4	27	150
0:11:16	27	9,8	4	27	150
0:11:17	27	9,8	4	28	150
0:11:18	27	9,8	4	27	150
0:11:19	27	9,8	4	27	150
0:11:20	27	9,8	4	27	150
0:11:21	27	9,8	4	28	150
0:11:22	27	9,8	4	27	150
0:11:23	27	9,8	4	27	150
0:11:24	27	10,1	4	28	150
0:11:25	27	10,1	4	27	150
0:11:26	27	10,1	3	28	150
0:11:27	27	10,1	3	27	150
0:11:28	27	10,1	3	27	150
0:11:29	27	10,1	3	27	150
0:11:30	27	10,1	3	28	150
0:11:31	27	10,1	3	28	150
0:11:32	27	10,1	3	28	150
0:11:33	27	10,1	3	28	150
0:11:34	27	10,1	3	27	150
0:11:35	27	10,1	3	28	150
0:11:36	27	10,1	3	27	150
0:11:37	27	10,1	3	28	150
0:11:38	27	10,1	3	27	150
0:11:39	27	10,1	4	28	150
0:11:40	27	10,1	3	28	150
0:11:41	27	10,1	3	28	150
0:11:42	27	10,1	3	27	150
0:11:43	27	10,1	4	28	150
0:11:44	27	10,1	4	28	150
0:11:45	27	10,1	3	28	150
0:11:46	27	10,1	3	28	150
0:11:47	27	10,2	3	28	150
0:11:48	27	10,2	3	28	150
0:11:49	27	10,2	3	28	150
0:11:50	27	10,2	3	28	150
0:11:51	27	10,2	3	28	150
0:11:52	27	10,2	3	28	150
0:11:53	27	10,4	3	28	150
0:11:54	27	10,5	3	28	150
0:11:55	27	10,6	3	28	150
0:11:56	27	10,6	3	28	150
0:11:57	27	10,6	3	28	150
0:11:58	27	10,6	3	28	150
0:11:59	27	10,6	3	28	150
0:12:00	27	10,6	3	28	150
0:12:01	27	10,6	3	28	150
0:12:02	27	10,6	3	28	150
0:12:03	27	10,6	3	28	150
0:12:04	27	10,6	3	28	150
0:12:05	27	10,6	3	28	150
0:12:06	27	10,6	3	28	150
0:12:07	27	10,6	3	28	150
0:12:08	27	10,6	3	28	150
0:12:09	27	10,6	3	28	150
0:12:10	27	10,5	3	28	150
0:12:11	27	10,5	3	28	150
0:12:12	27	10,5	3	28	150
0:12:13	27	10,5	3	28	150
0:12:14	27	10,5	3	28	150
0:12:15	27	10,5	3	28	150
0:12:16	27	10,5	3	27	150
0:12:17	27	10,5	3	28	150
0:12:18	27	10,6	3	28	150
0:12:19	27	10,6	3	28	150
0:12:20	27	10,6	3	28	150
0:12:21	27	10,6	3	28	150
0:12:22	27	10,6	3	28	150
0:12:23	27	10,6	3	28	150
0:12:24	27	10,7	3	28	150
0:12:25	27	10,8	3	28	150
0:12:26	27	10,8	3	28	150
0:12:27	27	10,8	3	28	150
0:12:28	27	10,8	3	28	150
0:12:29	27	10,8	3	28	150
0:12:30	27	10,8	3	28	150
0:12:31	27	10,8	3	28	150
0:12:32	27	10,8	3	28	150
0:12:33	27	10,8	3	28	150
0:12:34	27	10,8	3	28	150
0:12:35	27	10,9	3	28	150
0:12:36	27	11,0	3	28	150
0:12:37	27	11,0	3	28	150
0:12:38	27	11,0	3	28	150
0:12:39	27	11,0	3	28	150
0:12:40	27	11,0	3	28	150
0:12:41	27	11,0	3	28	150
0:12:42	27	11,0	3	28	150
0:12:43	27	11,1	3	28	150
0:12:44	27	11,0	3	28	150
0:12:45	27	11,0	3	28	150
0:12:46	27	11,0	3	28	150
0:12:47	27	11,0	3	28	150
0:12:48	27	11,0	3	28	150
0:12:49	27	11,0	3	28	150
0:12:50	27	11,0	3	28	150
0:12:51	27	11,0	3	28	150
0:12:52	27	11,0	3	28	150
0:12:53	27	11,0	3	28	150
0:12:54	27	11,0	3	28	150
0:12:55	27	11,0	3	28	150
0:12:56	27	11,0	3	28	150
0:12:57	27	11,2	3	28	150
0:12:58	27	11,4	3	28	150
0:12:59	27	11,4	3	28	150
0:13:00	27	11,5	3	28	150
0:13:01	27	11,5	3	28	150
0:13:02	27	11,5	3	28	150
0:13:03	27	11,5	3	28	150
0:13:04	27	11,5	3	28	150
0:13:05	27	11,5	3	28	150
0:13:06	27	11,5	3	28	150
0:13:07	27	11,5	3	28	150
0:13:08	27	11,5	3	28	150
0:13:09	27	11,5	3	28	150
0:13:10	27	11,5	3	28	150
0:13:11	27	11,5	3	28	150
0:13:12	27	11,4	3	28	150
0:13:13	27	11,4	3	28	150
0:13:14	27	11,4	3	28	150
0:13:15	27	11,4	3	28	150
0:13:16	27	11,4	3	28	150
0:13:17	27	11,4	3	28	150
0:13:18	27	11,4	3	28	150
0:13:19	27	11,4	3	28	150
0:13:20	27	11,4	3	28	150
0:13:21	27	11,4	3	28	150
0:13:22	27	11,4	3	28	150
0:13:23	27	11,4	3	28	150
0:13:24	27	11,4	3	28	150
0:13:25	27	11,4	3	28	150
0:13:26	27	11,4	3	28	150
0:13:27	27	11,4	3	28	150
0:13:28	27	11,7	3	28	150
0:13:29	27	11,8	3	28	150
0:13:30	27	11,9	3	28	150
0:13:31	27	11,9	3	28	150
0:13:32	27	11,9	3	28	150
0:13:33	27	11,9	3	28	150
0:13:34	27	11,9	4	28	150
0:13:35	27	11,9	4	28	150
0:13:36	27	11,9	4	28	150
0:13:37	27	11,9	4	28	150
0:13:38	27	11,9	4	28	150
0:13:39	27	11,9	4	28	150
0:13:40	27	11,9	4	28	150
0:13:41	27	11,9	4	28	150
0:13:42	27	11,9	4	28	150
0:13:43	27	11,9	4	28	150
0:13:44	27	11,9	4	28	150
0:13:45	27	11,9	4	28	150
0:13:46	27	11,9	4	28	150
0:13:47	27	11,9	4	28	150
0:13:48	27	11,9	4	28	150
0:13:49	27	11,9	4	28	150
0:13:50	27	11,9	4	28	150
0:13:51	27	11,9	4	28	150
0:13:52	27	11,9	4	28	150
0:13:53	27	11,9	4	28	150
0:13:54	27	11,9	4	28	150
0:13:55	27	11,9	4	28	150
0:13:56	27	11,9	4	28	150
0:13:57	27	11,9	4	28	150
0:13:58	27	11,9	4	28	150
0:13:59	27	12,1	4	28	150
0:14:00	27	12,2	4	28	150
0:14:01	27	12,3	4	28	150
0:14:02	27	12,3	4	28	150
0:14:03	27	12,3	4	28	150
0:14:04	27	12,3	4	28	150
0:14:05	27	12,3	4	28	150
0:14:06	27	12,3	4	28	150
0:14:07	27	12,3	4	28	150
0:14:08	27	12,3	4	28	150
0:14:09	27	12,3	4	28	150
0:14:10	27	12,3	4	28	150
0:14:11	27	12,3	4	28	150
0:14:12	27	12,3	4	28	150
0:14:13	27	12,3	4	28	150
0:14:14	27	12,3	4	28	150
0:14:15	27	12,3	4	28	150
0:14:16	27	12,3	4	28	150
0:14:17	27	12,3	4	28	150
0:14:18	27	12,3	4	28	150
0:14:19	27	12,3	4	28	150
0:14:20	27	12,3	4	28	150
0:14:21	27	12,3	4	28	150
0:14:22	27	12,3	4	28	150
0:14:23	27	12,3	4	28	150
0:14:24	27	12,3	4	28	150
0:14:25	27	12,3	4	28	150
0:14:26	27	12,3	4	28	150
0:14:27	27	12,3	4	28	150
0:14:28	27	12,3	4	28	150
0:14:29	27	12,3	4	28	150
0:14:30	27	12,6	4	28	150
0:14:31	27	12,7	4	28	150
0:14:32	27	12,7	4	28	150
0:14:33	27	12,7	4	28	150
0:14:34	27	12,7	4	28	150
0:14:35	27	12,7	4	28	150
0:14:36	27	12,7	4	28	150
0:14:37	27	12,7	4	28	150
0:14:38	27	12,7	4	28	150
0:14:39	27	12,7	4	28	150
0:14:40	27	12,7	4	28	150
0:14:41	27	12,7	4	28	150
0:14:42	27	12,7	4	28	150
0:14:43	27	12,7	4	28	150
0:14:44	27	12,7	4	28	150
0:14:45	27	12,7	4	28	150
0:14:46	27	12,7	4	28	150
0:14:47	27	12,7	4	28	150
0:14:48	27	12,7	4	28	150
0:14:49	27	12,7	4	28	150
0:14:50	27	12,7	4	28	150
0:14:51	27	12,7	4	28	150
0:14:52	27	12,7	4	28	150
0:14:53	27	12,7	4	28	150
0:14:54	27	12,7	4	28	150
0:14:55	27	12,7	4	28	150
0:14:56	27	12,7	4	28	150
0:14:57	27	12,7	4	28	150
0:14:58	27	12,7	4	28	150
0:14:59	27	12,7	4	28	150
0:15:00	27	12,7	4	28	150
0:15:01	27	12,9	4	28	150
0:15:02	27	13,1	4	28	150
0:15:03	27	13,1	4	28	150
0:15:04	27	13,1	4	28	150
0:15:05	27	13,1	4	28	150
0:15:06	27	13,1	4	28	150
0:15:07	27	13,1	4	28	150
0:15:08	27	13,1	4	28	150
0:15:09	27	13,1	4	28	150
0:15:10	27	13,1	4	28	150
0:15:11	27	13,1	4	28	150
0:15:12	27	13,1	4	28	150
0:15:13	27	13,1	4	28	150
0:15:14	27	13,1	4	28	150
0:15:15	27	13,1	4	28	150
0:15:16	27	13,1	4	28	150
0:15:17	27	13,1	4	28	150
0:15:18	27	13,1	4	28	150
0:15:19	27	13,1	4	28	150
0:15:20	27	13,1	4	28	150
0:15:21	27	13,1	4	28	150
0:15:22	27	13,1	4	28	150
0:15:23	27	13,1	4	28	150
0:15:24	27	13,1	4	28	150
0:15:25	27	13,1	4	28	150
0:15:26	27	13,1	4	28	150
0:15:27	27	13,1	4	28	150
0:15:28	27	13,1	4	28	150
0:15:29	27	13,1	4	28	150
0:15:30	27	13,1	4	28	150
0:15:31	27	13,1	4	28	150
0:15:32	27	13,2	4	28	150
0:15:33	27	13,2	4	28	150
0:15:34	27	13,3	4	28	150
0:15:35	27	13,3	4	28	150
0:15:36	27	13,4	4	28	150
0:15:37	27	13,4	4	28	150
0:15:38	27	13,4	4	28	150
0:15:39	27	13,4	4	28	150
0:15:40	27	13,4	4	28	150
0:15:41	27	13,4	4	28	150
0:15:42	27	13,4	4	28	150
0:15:43	27	13,4	4	28	150
0:15:44	27	13,4	4	28	150
0:15:45	27	13,4	4	28	150
0:15:46	27	13,4	4	28	150
0:15:47	27	13,5	4	28	150
0:15:48	27	13,6	4	28	150
0:15:49	27	13,6	4	28	150
0:15:50	27	13,6	4	28	150
0:15:51	27	13,6	4	28	150
0:15:52	27	13,6	4	28	150
0:15:53	27	13,6	4	28	150
0:15:54	27	13,6	4	28	150
0:15:55	27	13,6	4	28	150
0:15:56	27	13,6	4	28	150
0:15:57	27	13,6	4	28	150
0:15:58	27	13,6	4	28	150
0:15:59	27	13,6	4	28	150
0:16:00	27	13,6	4	28	150
0:16:01	27	13,6	4	28	150
0:16:02	27	13,6	4	28	150
0:16:03	27	13,6	4	28	150
0:16:04	27	13,6	4	28	150
0:16:05	27	13,6	4	28	150
0:16:06	27	13,6	4	28	150
0:16:07	27	13,6	4	28	150
0:16:08	27	13,6	4	28	150
0:16:09	27	13,8	4	28	150
0:16:10	28	14,0	4	28	150
0:16:11	28	14,0	4	28	150
0:16:12	28	14,1	4	28	150
0:16:13	28	14,1	4	28	150
0:16:14	28	14,1	4	28	150
0:16:15	28	14,1	4	28	150
0:16:16	28	14,1	4	28	150
0:16:17	28	14,1	4	28	150
0:16:18	28	14,1	4	28	150
0:16:19	28	14,1	4	28	150
0:16:20	28	14,1	4	28	150
0:16:21	28	14,1	4	28	150
0:16:22	28	14,1	4	28	150
0:16:23	28	14,1	4	28	150
0:16:24	28	14,1	4	28	150
0:16:25	28	14,1	4	28	150
0:16:26	28	14,1	4	28	150
0:16:27	28	14,1	4	28	150
0:16:28	28	14,1	4	28	150
0:16:29	28	14,1	4	28	150
0:16:30	28	14,1	4	28	150
0:16:31	28	14,1	4	28	150
0:16:32	28	14,1	4	28	150
0:16:33	28	14,1	4	28	150
0:16:34	28	14,1	4	28	150
0:16:35	28	14,1	4	28	150
0:16:36	28	14,1	4	28	150
0:16:37	28	14,1	4	28	150
0:16:38	28	14,1	4	28	150
0:16:39	28	14,1	4	28	150
0:16:40	28	14,1	4	28	150
0:16:41	28	14,1	4	28	150
0:16:42	28	14,3	4	28	150
0:16:43	28	14,5	4	28	150
0:16:44	28	14,5	4	28	150
0:16:45	28	14,5	4	28	150
0:16:46	28	14,5	4	28	150
0:16:47	28	14,5	4	28	150
0:16:48	28	14,5	4	29	150
0:16:49	28	14,5	4	28	150
0:16:50	28	14,5	4	28	150
0:16:51	28	14,5	4	29	150
0:16:52	28	14,5	4	28	150
0:16:53	28	14,5	4	28	150
0:16:54	28	14,5	4	28	150
0:16:55	28	14,5	4	28	150
0:16:56	28	14,5	4	28	150
0:16:57	28	14,5	4	29	150
0:16:58	28	14,5	4	29	150
0:16:59	28	14,5	4	28	150
0:17:00	28	14,5	4	29	150
0:17:01	28	14,5	4	28	150
0:17:02	28	14,5	4	28	150
0:17:03	28	14,5	4	28	150
0:17:04	28	14,5	4	28	150
0:17:05	28	14,5	4	28	150
0:17:06	28	14,5	4	29	150
0:17:07	28	14,5	4	29	150
0:17:08	28	14,5	4	28	150
0:17:09	28	14,5	4	29	150
0:17:10	28	14,5	4	28	150
0:17:11	28	14,5	4	28	150
0:17:12	28	14,5	4	29	150
0:17:13	28	14,5	4	29	150
0:17:14	28	14,5	4	28	150
0:17:15	28	14,6	4	28	150
0:17:16	28	14,8	4	29	150
0:17:17	28	14,9	4	29	150
0:17:18	28	14,9	4	29	150
0:17:19	28	14,9	4	28	150
0:17:20	28	14,9	4	29	150
0:17:21	28	14,9	4	29	150
0:17:22	28	14,9	4	29	150
0:17:23	28	14,9	4	29	150
0:17:24	28	14,9	4	28	150
0:17:25	28	14,9	4	29	150
0:17:26	28	14,9	4	28	150
0:17:27	28	14,9	4	29	150
0:17:28	28	14,9	4	29	150
0:17:29	28	14,9	4	29	150
0:17:30	28	14,9	4	29	150
0:17:31	28	14,9	4	29	150
0:17:32	28	14,9	4	29	150
0:17:33	28	14,9	4	29	150
0:17:34	28	14,9	4	29	150
0:17:35	28	14,9	4	29	150
0:17:36	28	14,9	4	29	150
0:17:37	28	14,9	4	28	150
0:17:38	28	14,9	4	29	150
0:17:39	28	14,9	4	29	150
0:17:40	28	14,9	4	29	150
0:17:41	28	14,9	4	29	150
0:17:42	28	15,0	4	29	150
0:17:43	28	15,0	4	29	150
0:17:44	28	15,0	4	29	150
0:17:45	28	15,0	4	29	150
0:17:46	28	15,0	4	29	150
0:17:47	28	15,0	4	29	150
0:17:48	28	15,1	4	29	150
0:17:49	28	15,2	4	29	150
0:17:50	28	15,3	4	29	150
0:17:51	28	15,3	4	29	150
0:17:52	28	15,3	4	29	150
0:17:53	28	15,3	4	29	150
0:17:54	28	15,3	4	29	150
0:17:55	28	15,3	4	29	150
0:17:56	28	15,3	4	29	150
0:17:57	28	15,3	4	29	150
0:17:58	28	15,3	4	29	150
0:17:59	28	15,3	4	29	150
0:18:00	28	15,3	4	29	150
0:18:01	28	15,3	4	29	150
0:18:02	28	15,3	4	29	150
0:18:03	28	15,3	4	29	150
0:18:04	28	15,3	4	29	150
0:18:05	28	15,3	4	29	150
0:18:06	28	15,3	4	29	150
0:18:07	28	15,3	4	29	150
0:18:08	28	15,3	4	29	150
0:18:09	28	15,3	4	29	150
0:18:10	28	15,3	4	29	150
0:18:11	28	15,4	4	29	150
0:18:12	28	15,5	4	29	150
0:18:13	28	15,5	4	29	150
0:18:14	28	15,5	4	29	150
0:18:15	28	15,5	4	29	150
0:18:16	28	15,5	4	29	150
0:18:17	28	15,5	4	29	150
0:18:18	28	15,5	4	29	150
0:18:19	28	15,5	4	29	150
0:18:20	28	15,5	4	29	150
0:18:21	28	15,5	4	29	150
0:18:22	28	15,5	4	29	150
0:18:23	28	15,5	4	29	150
0:18:24	28	15,5	4	29	150
0:18:25	28	15,5	4	29	150
0:18:26	28	15,6	4	29	150
0:18:27	28	15,6	4	29	150
0:18:28	28	15,6	4	29	150
0:18:29	28	15,6	4	29	150
0:18:30	28	15,8	4	29	150
0:18:31	28	15,9	4	29	150
0:18:32	28	15,9	4	29	150
0:18:33	28	16,0	4	29	150
0:18:34	28	16,0	4	29	150
0:18:35	28	15,9	4	29	150
0:18:36	28	15,9	4	29	150
0:18:37	28	16,0	4	29	150
0:18:38	28	16,0	4	29	150
0:18:39	28	16,0	4	29	150
0:18:40	28	15,9	4	29	150
0:18:41	28	15,9	4	29	150
0:18:42	28	15,9	4	29	150
0:18:43	28	16,0	4	29	150
0:18:44	28	16,0	4	29	150
0:18:45	28	15,9	4	29	150
0:18:46	28	15,9	4	29	150
0:18:47	28	15,9	4	29	150
0:18:48	28	15,9	4	29	150
0:18:49	28	15,9	4	29	150
0:18:50	28	15,9	4	29	150
0:18:51	28	15,9	4	29	150
0:18:52	28	15,9	4	29	150
0:18:53	28	15,9	4	29	150
0:18:54	28	15,9	4	29	150
0:18:55	28	15,9	4	29	150
0:18:56	28	15,9	4	29	150
0:18:57	28	15,9	4	29	150
0:18:58	28	15,9	4	29	150
0:18:59	28	16,0	4	29	150
0:19:00	28	16,0	4	29	150
0:19:01	28	16,1	4	29	150
0:19:02	28	16,3	4	29	150
0:19:03	28	16,4	5	29	150
0:19:04	28	16,4	5	29	150
0:19:05	28	16,4	5	29	150
0:19:06	28	16,4	5	29	150
0:19:07	28	16,4	5	29	150
0:19:08	28	16,4	5	29	150
0:19:09	28	16,4	5	29	150
0:19:10	28	16,4	5	29	150
0:19:11	28	16,4	5	29	150
0:19:12	28	16,4	5	29	150
0:19:13	28	16,4	5	29	150
0:19:14	28	16,4	5	29	150
0:19:15	28	16,4	5	29	150
0:19:16	28	16,4	5	29	150
0:19:17	28	16,4	5	29	150
0:19:18	28	16,4	5	29	150
0:19:19	28	16,4	5	29	150
0:19:20	28	16,4	5	29	150
0:19:21	28	16,4	5	29	150
0:19:22	28	16,4	5	29	150
0:19:23	28	16,4	5	29	150
0:19:24	28	16,4	5	29	150
0:19:25	28	16,4	5	29	150
0:19:26	28	16,4	5	29	150
0:19:27	28	16,4	5	29	150
0:19:28	28	16,4	5	29	150
0:19:29	28	16,4	5	29	150
0:19:30	28	16,4	5	29	150
0:19:31	28	16,4	5	29	150
0:19:32	28	16,4	5	29	150
0:19:33	28	16,4	5	29	150
0:19:34	28	16,4	5	29	150
0:19:35	28	16,6	5	29	150
0:19:36	28	16,7	5	29	150
0:19:37	28	16,8	5	29	150
0:19:38	28	16,8	5	29	150
0:19:39	28	16,8	5	29	150
0:19:40	28	16,8	5	29	150
0:19:41	28	16,8	5	29	150
0:19:42	28	16,8	5	29	150
0:19:43	28	16,8	5	29	150
0:19:44	28	16,8	5	29	150
0:19:45	28	16,8	5	29	150
0:19:46	28	16,8	5	29	150
0:19:47	28	16,8	5	29	150
0:19:48	28	16,8	5	29	150
0:19:49	28	16,8	5	29	150
0:19:50	28	16,8	5	29	150
0:19:51	28	16,8	5	29	150
0:19:52	28	16,8	5	29	150
0:19:53	28	16,8	5	29	150
0:19:54	28	16,8	5	29	150
0:19:55	28	16,8	5	29	150
0:19:56	28	16,8	5	29	150
0:19:57	28	16,8	5	29	150
0:19:58	28	16,8	5	29	150
0:19:59	28	16,8	5	29	150
0:20:00	28	16,8	5	29	150
0:20:01	28	16,9	5	29	150
0:20:02	28	16,9	5	29	150
0:20:03	28	16,9	5	29	150
0:20:04	28	16,9	5	29	150
0:20:05	28	16,9	5	29	150
0:20:06	28	16,9	5	29	150
0:20:07	28	16,9	5	29	150
0:20:08	28	16,9	5	29	150
0:20:09	28	16,9	5	29	150
0:20:10	28	16,9	5	29	150
0:20:11	28	16,9	5	29	150
0:20:12	28	16,9	5	29	150
0:20:13	28	17,2	5	29	150
0:20:14	28	17,3	5	29	150
0:20:15	28	17,4	5	29	150
0:20:16	28	17,4	5	29	150
0:20:17	28	17,4	5	29	150
0:20:18	28	17,4	5	29	150
0:20:19	28	17,4	5	29	150
0:20:20	28	17,4	5	29	150
0:20:21	28	17,4	5	29	150
0:20:22	28	17,4	5	29	150
0:20:23	28	17,4	5	29	150
0:20:24	28	17,4	5	29	150
0:20:25	28	17,4	5	29	150
0:20:26	28	17,4	5	29	150
0:20:27	28	17,4	5	29	150
0:20:28	28	17,4	5	29	150
0:20:29	28	17,4	5	29	150
0:20:30	28	17,4	5	29	150
0:20:31	28	17,4	5	29	150
0:20:32	28	17,4	5	29	150
0:20:33	28	17,4	5	29	150
0:20:34	28	17,4	5	29	150
0:20:35	28	17,4	5	29	150
0:20:36	28	17,4	5	29	150
0:20:37	28	17,4	5	29	150
0:20:38	28	17,4	5	29	150
0:20:39	28	17,4	5	29	150
0:20:40	28	17,4	5	29	150
0:20:41	28	17,4	5	29	150
0:20:42	28	17,4	5	29	150
0:20:43	28	17,4	5	29	150
0:20:44	28	17,4	5	29	150
0:20:45	28	17,4	5	29	150
0:20:46	28	17,4	5	29	150
0:20:47	28	17,5	5	29	150
0:20:48	28	17,6	5	29	150
0:20:49	28	17,6	5	29	150
0:20:50	28	17,6	5	29	150
0:20:51	28	17,6	5	29	150
0:20:52	28	17,6	5	29	150
0:20:53	28	17,6	5	29	150
0:20:54	28	17,6	5	29	150
0:20:55	28	17,6	5	29	150
0:20:56	28	17,6	5	29	150
0:20:57	28	17,6	5	29	150
0:20:58	28	17,6	5	29	150
0:20:59	28	17,6	5	29	150
0:21:00	28	17,6	5	29	150
0:21:01	28	17,8	5	29	150
0:21:02	28	17,8	5	29	150
0:21:03	28	17,9	5	29	150
0:21:04	28	17,9	5	29	150
0:21:05	28	17,9	5	29	150
0:21:06	28	17,9	5	29	150
0:21:07	28	17,9	5	29	150
0:21:08	28	17,9	5	29	150
0:21:09	28	17,9	5	29	150
0:21:10	28	17,9	5	29	150
0:21:11	28	17,9	5	29	150
0:21:12	28	17,9	5	29	150
0:21:13	28	17,9	5	29	150
0:21:14	28	17,9	5	29	150
0:21:15	28	17,9	5	29	150
0:21:16	28	17,9	5	29	150
0:21:17	28	17,9	5	29	150
0:21:18	28	17,9	5	29	150
0:21:19	28	17,9	5	29	150
0:21:20	28	17,9	4	29	150
0:21:21	28	17,9	4	29	150
0:21:22	28	17,9	4	29	150
0:21:23	28	17,9	4	29	150
0:21:24	28	17,9	4	29	150
0:21:25	28	17,9	4	29	150
0:21:26	28	18,0	4	29	150
0:21:27	28	18,0	5	29	150
0:21:28	28	18,0	5	29	150
0:21:29	28	18,0	5	29	150
0:21:30	28	18,0	5	29	150
0:21:31	28	18,1	5	29	150
0:21:32	28	18,2	4	29	150
0:21:33	28	18,3	4	29	150
0:21:34	28	18,4	4	29	150
0:21:35	28	18,4	4	29	150
0:21:36	28	18,4	4	29	150
0:21:37	28	18,4	4	29	150
0:21:38	28	18,4	4	29	150
0:21:39	28	18,4	4	29	150
0:21:40	28	18,4	4	29	150
0:21:41	28	18,4	4	29	150
0:21:42	28	18,4	4	29	150
0:21:43	28	18,4	4	29	150
0:21:44	28	18,4	4	29	150
0:21:45	28	18,4	4	29	150
0:21:46	28	18,4	4	29	150
0:21:47	28	18,4	4	29	150
0:21:48	28	18,4	4	29	150
0:21:49	28	18,4	4	29	150
0:21:50	28	18,4	4	29	150
0:21:51	28	18,4	4	29	150
0:21:52	28	18,4	4	29	150
0:21:53	28	18,4	4	29	150
0:21:54	28	18,4	4	29	150
0:21:55	28	18,4	4	29	150
0:21:56	28	18,4	4	29	150
0:21:57	28	18,4	4	29	150
0:21:58	28	18,4	4	29	150
0:21:59	28	18,4	4	29	150
0:22:00	28	18,4	4	29	150
0:22:01	28	18,4	4	29	150
0:22:02	28	18,4	4	29	150
0:22:03	28	18,5	4	29	150
0:22:04	28	18,6	4	29	150
0:22:05	28	18,7	4	29	150
0:22:06	28	18,7	4	29	150
0:22:07	28	18,7	4	29	150
0:22:08	28	18,7	4	29	150
0:22:09	28	18,7	4	29	150
0:22:10	28	18,7	4	29	150
0:22:11	28	18,7	4	29	150
0:22:12	29	18,7	4	29	150
0:22:13	29	18,7	4	29	150
0:22:14	29	18,7	4	29	150
0:22:15	29	18,7	4	29	150
0:22:16	29	18,7	4	29	150
0:22:17	29	18,7	4	29	150
0:22:18	29	18,7	4	29	150
0:22:19	29	18,7	4	29	150
0:22:20	29	18,7	4	29	150
0:22:21	29	18,7	4	29	150
0:22:22	29	18,8	4	29	150
0:22:23	29	18,9	4	29	150
0:22:24	29	18,9	4	29	150
0:22:25	29	18,9	4	29	150
0:22:26	29	18,9	4	29	150
0:22:27	29	18,9	4	29	150
0:22:28	29	18,9	4	29	150
0:22:29	29	18,9	4	29	150
0:22:30	29	18,9	4	29	150
0:22:31	29	18,9	4	29	150
0:22:32	29	18,9	4	29	150
0:22:33	29	18,9	4	29	150
0:22:34	29	18,9	4	29	150
0:22:35	29	18,9	4	29	150
0:22:36	29	18,9	4	29	150
0:22:37	29	18,9	4	29	150
0:22:38	29	18,9	4	29	150
0:22:39	29	18,9	4	29	150
0:22:40	29	19,1	4	29	150
0:22:41	29	19,2	4	29	150
0:22:42	29	19,3	4	29	150
0:22:43	29	19,3	4	29	150
0:22:44	29	19,3	4	29	150
0:22:45	29	19,3	4	29	150
0:22:46	29	19,3	4	29	150
0:22:47	29	19,3	4	29	150
0:22:48	29	19,3	4	29	150
0:22:49	29	19,3	4	29	150
0:22:50	29	19,3	4	29	150
0:22:51	29	19,3	4	29	150
0:22:52	29	19,3	4	29	150
0:22:53	29	19,3	4	29	150
0:22:54	29	19,3	4	29	150
0:22:55	29	19,3	4	29	150
0:22:56	29	19,3	4	29	150
0:22:57	29	19,3	4	29	150
0:22:58	29	19,3	4	29	150
0:22:59	29	19,3	4	29	150
0:23:00	29	19,3	4	29	150
0:23:01	29	19,3	4	29	150
0:23:02	29	19,3	4	30	150
0:23:03	29	19,3	4	29	150
0:23:04	29	19,3	4	29	150
0:23:05	29	19,4	4	29	150
0:23:06	29	19,4	4	30	150
0:23:07	29	19,4	4	29	150
0:23:08	29	19,4	4	29	150
0:23:09	29	19,4	4	29	150
0:23:10	29	19,4	4	29	150
0:23:11	29	19,4	4	29	150
0:23:12	29	19,4	4	29	150
0:23:13	29	19,5	4	29	150
0:23:14	29	19,5	4	29	150
0:23:15	29	19,5	4	30	150
0:23:16	29	19,5	4	29	150
0:23:17	29	19,7	4	29	150
0:23:18	29	19,8	4	30	150
0:23:19	29	19,8	4	30	150
0:23:20	29	19,8	4	29	150
0:23:21	29	19,8	4	30	150
0:23:22	29	19,8	4	29	150
0:23:23	29	19,8	4	29	150
0:23:24	29	19,8	4	29	150
0:23:25	29	19,8	4	30	150
0:23:26	29	19,8	4	29	150
0:23:27	29	19,8	4	30	150
0:23:28	29	19,8	4	30	150
0:23:29	29	19,8	4	29	150
0:23:30	29	19,8	4	30	150
0:23:31	29	19,8	4	29	150
0:23:32	29	19,8	4	29	150
0:23:33	29	19,8	4	29	150
0:23:34	29	19,8	4	29	150
0:23:35	29	19,8	4	30	150
0:23:36	29	19,8	4	30	150
0:23:37	29	19,8	4	29	150
0:23:38	29	19,8	4	29	150
0:23:39	29	19,8	4	30	150
0:23:40	29	19,8	4	29	150
0:23:41	29	19,8	4	29	150
0:23:42	29	19,8	4	29	150
0:23:43	29	19,8	4	30	150
0:23:44	29	19,8	4	30	150
0:23:45	29	19,8	4	30	150
0:23:46	29	19,8	4	29	150
0:23:47	29	19,8	4	30	150
0:23:48	29	20,0	4	29	150
0:23:49	29	20,1	4	30	150
0:23:50	29	20,1	4	30	150
0:23:51	29	20,1	4	29	150
0:23:52	29	20,1	4	30	150
0:23:53	29	20,1	4	30	150
0:23:54	29	20,1	4	30	150
0:23:55	29	20,1	4	30	150
0:23:56	29	20,1	4	30	150
0:23:57	29	20,1	4	30	150
0:23:58	29	20,1	4	30	150
0:23:59	29	20,1	4	30	150
0:24:00	29	20,1	4	29	150
0:24:01	29	20,1	4	30	150
0:24:02	29	20,1	4	30	150
0:24:03	29	20,1	4	30	150
0:24:04	29	20,1	4	30	150
0:24:05	29	20,1	4	30	150
0:24:06	29	20,2	4	29	150
0:24:07	29	20,3	4	30	150
0:24:08	29	20,3	4	30	150
0:24:09	29	20,3	4	30	150
0:24:10	29	20,3	4	30	150
0:24:11	29	20,3	4	29	150
0:24:12	29	20,3	4	30	150
0:24:13	29	20,3	4	30	150
0:24:14	29	20,3	4	30	150
0:24:15	29	20,3	4	30	150
0:24:16	29	20,3	4	30	150
0:24:17	29	20,3	4	30	150
0:24:18	29	20,3	4	30	150
0:24:19	29	20,3	4	30	150
0:24:20	29	20,3	4	30	150
0:24:21	29	20,3	4	30	150
0:24:22	29	20,4	4	30	150
0:24:23	29	20,5	4	30	150
0:24:24	29	20,5	4	30	150
0:24:25	29	20,5	4	30	150
0:24:26	29	20,5	4	30	150
0:24:27	29	20,5	4	30	150
0:24:28	29	20,5	4	30	150
0:24:29	29	20,5	4	30	150
0:24:30	29	20,5	4	30	150
0:24:31	29	20,5	4	30	150
0:24:32	29	20,5	4	30	150
0:24:33	29	20,5	4	30	150
0:24:34	29	20,7	4	30	150
0:24:35	29	20,8	4	30	150
0:24:36	29	20,8	4	30	150
0:24:37	29	20,8	4	30	150
0:24:38	29	20,8	4	30	150
0:24:39	29	20,8	4	30	150
0:24:40	29	20,8	4	30	150
0:24:41	29	20,8	4	30	150
0:24:42	29	20,8	4	30	150
0:24:43	29	20,8	4	30	150
0:24:44	29	20,8	4	30	150
0:24:45	29	20,8	4	30	150
0:24:46	29	20,8	4	30	150
0:24:47	29	20,8	4	30	150
0:24:48	29	20,8	4	30	150
0:24:49	29	20,8	4	30	150
0:24:50	29	20,8	4	30	150
0:24:51	29	20,8	4	30	150
0:24:52	29	20,8	4	30	150
0:24:53	29	20,8	4	30	150
0:24:54	29	20,8	4	30	150
0:24:55	29	20,8	4	30	150
0:24:56	29	20,8	4	30	150
0:24:57	29	20,8	4	30	150
0:24:58	29	20,8	4	30	150
0:24:59	29	20,8	4	30	150
0:25:00	29	21,0	4	30	150
0:25:01	29	21,1	4	30	150
0:25:02	29	21,1	4	30	150
0:25:03	29	21,2	4	30	150
0:25:04	29	21,2	4	30	150
0:25:05	29	21,2	4	30	150
0:25:06	29	21,2	4	30	150
0:25:07	29	21,2	4	30	150
0:25:08	29	21,2	4	30	150
0:25:09	29	21,2	4	30	150
0:25:10	29	21,2	4	30	150
0:25:11	29	21,2	4	30	150
0:25:12	29	21,2	4	30	150
0:25:13	29	21,2	4	30	150
0:25:14	29	21,2	4	30	150
0:25:15	29	21,2	4	30	150
0:25:16	29	21,2	4	30	150
0:25:17	29	21,2	4	30	150
0:25:18	29	21,2	4	30	150
0:25:19	29	21,2	4	30	150
0:25:20	29	21,2	4	30	150
0:25:21	29	21,2	4	30	150
0:25:22	29	21,2	4	30	150
0:25:23	29	21,2	4	30	150
0:25:24	29	21,2	4	30	150
0:25:25	29	21,2	4	30	150
0:25:26	29	21,3	4	30	150
0:25:27	29	21,3	4	30	150
0:25:28	29	21,3	4	30	150
0:25:29	29	21,3	4	30	150
0:25:30	29	21,3	4	30	150
0:25:31	29	21,3	4	30	150
0:25:32	29	21,4	4	30	150
0:25:33	29	21,4	4	30	150
0:25:34	29	21,4	4	30	150
0:25:35	29	21,4	4	30	150
0:25:36	29	21,4	4	30	150
0:25:37	29	21,4	4	30	150
0:25:38	29	21,4	4	30	150
0:25:39	29	21,5	4	30	150
0:25:40	29	21,7	4	30	150
0:25:41	29	21,7	4	30	150
0:25:42	29	21,7	4	30	150
0:25:43	29	21,7	4	30	150
0:25:44	29	21,8	4	30	150
0:25:45	29	21,8	4	30	150
0:25:46	29	21,8	4	30	150
0:25:47	29	21,8	4	30	150
0:25:48	29	21,8	4	30	150
0:25:49	29	21,8	4	30	150
0:25:50	29	21,8	4	30	150
0:25:51	29	21,7	4	30	150
0:25:52	29	21,8	4	30	150
0:25:53	29	21,8	4	30	150
0:25:54	29	21,7	4	30	150
0:25:55	29	21,8	4	30	150
0:25:56	29	21,8	4	30	150
0:25:57	29	21,7	4	30	150
0:25:58	29	21,7	4	30	150
0:25:59	29	21,7	4	30	150
0:26:00	29	21,7	4	30	150
0:26:01	29	21,7	4	30	150
0:26:02	29	21,8	4	30	150
0:26:03	29	21,7	4	30	150
0:26:04	29	21,8	4	30	150
0:26:05	29	21,8	4	30	150
0:26:06	29	21,8	4	30	150
0:26:07	29	21,8	4	30	150
0:26:08	29	21,8	4	30	150
0:26:09	29	21,8	4	30	150
0:26:10	29	21,8	4	30	150
0:26:11	29	22,0	4	30	150
0:26:12	29	22,1	4	30	150
0:26:13	29	22,2	4	30	150
0:26:14	29	22,2	4	30	150
0:26:15	29	22,2	4	30	150
0:26:16	29	22,2	4	30	150
0:26:17	29	22,2	4	30	150
0:26:18	29	22,2	4	30	150
0:26:19	29	22,2	4	30	150
0:26:20	29	22,2	4	30	150
