Repository: ProgWizer/parser

File: project-root/data/Data Acquisition/Data Acquisition/2019 year (140)/19-125.txt (part 1 of 9)
--Test Summary--
Full Path and File Name	
Instrument Name	7322
Instrument Type	Model 7322 Consistometer - Variable Speed
Instrument Serial Number	
Test Start Date	29.01.2020
Test Start Time	11:00:18
Test Stop Date	29.01.2020
Test Stop Time	14:50:59
Test Length	3:50:41
Final Sample Time Offset	3:50:40
Controller Schedule Name	
Sampling Period	1 second
Comments	MPa30(40)
Information	WellID	
Information	Customer	
Information	EngName	
Information	CementClass	G
Information	CementMfr	
Information	Additives	100G+5DART-100+0.6CFL-160+0.1CD-301+0.1CR-225
Information	Density	1860
Information	BHCT	75
Information	BHST	
Information	FluidLoss	
Information	JobType	
Calculated Value	Time_30Bc	3:35:09
Calculated Value	Time_70Bc	3:50:40
Initial Temperature (°C)	25 °C
Final Temperature (°C)	76 °C
Initial Pressure (MPa)	0,6 MPa
Final Pressure (MPa)	30,0 MPa
Initial Consistency (Bc)	11 Bc
Final Consistency (Bc)	71 Bc
Initial Wall Temperature (°C)	21 °C
Final Wall Temperature (°C)	69 °C
Initial Motor Speed (RPM)	150 RPM
Final Motor Speed (RPM)	150 RPM
--Data--
Time (HH:MM:SS)	Temperature (°C)	Pressure (MPa)	Consistency (Bc)	Wall Temperature (°C)	Motor Speed (RPM)
0:00:00	25	0,6	11	21	150
0:00:01	25	0,6	11	21	150
0:00:02	25	0,6	11	21	150
0:00:03	25	0,6	11	21	150
0:00:04	25	0,6	11	21	150
0:00:05	25	0,6	12	21	150
0:00:06	25	0,6	12	21	150
0:00:07	25	0,6	12	21	150
0:00:08	25	0,7	12	21	150
0:00:09	25	0,7	12	21	150
0:00:10	25	0,7	12	21	150
0:00:11	25	0,7	12	21	150
0:00:12	25	0,7	12	21	150
0:00:13	25	0,7	12	21	150
0:00:14	25	0,7	12	21	150
0:00:15	25	0,7	12	21	150
0:00:16	25	0,7	12	21	150
0:00:17	25	0,7	12	21	150
0:00:18	25	0,7	12	21	150
0:00:19	25	0,8	12	21	150
0:00:20	25	0,8	12	21	150
0:00:21	25	0,8	12	21	150
0:00:22	25	0,9	12	21	150
0:00:23	25	0,9	12	21	150
0:00:24	25	0,9	12	21	150
0:00:25	25	0,9	12	21	150
0:00:26	25	0,9	12	21	150
0:00:27	25	0,9	12	22	150
0:00:28	25	0,9	12	22	150
0:00:29	25	0,9	12	22	150
0:00:30	25	0,9	12	21	150
0:00:31	25	0,9	12	22	150
0:00:32	25	1,0	12	22	150
0:00:33	25	1,0	12	22	150
0:00:34	25	1,1	12	22	150
0:00:35	25	1,1	12	22	150
0:00:36	25	1,1	12	22	150
0:00:37	25	1,1	12	22	150
0:00:38	25	1,1	12	22	150
0:00:39	25	1,1	12	22	150
0:00:40	25	1,1	12	22	150
0:00:41	25	1,1	12	22	150
0:00:42	25	1,1	12	23	150
0:00:43	25	1,1	12	22	150
0:00:44	25	1,1	12	22	150
0:00:45	25	1,2	12	23	150
0:00:46	25	1,2	12	23	150
0:00:47	25	1,2	12	23	150
0:00:48	25	1,2	12	23	150
0:00:49	25	1,2	12	23	150
0:00:50	25	1,2	12	23	150
0:00:51	25	1,2	12	23	150
0:00:52	25	1,2	12	23	150
0:00:53	25	1,3	12	23	150
0:00:54	25	1,3	12	23	150
0:00:55	25	1,3	12	23	150
0:00:56	25	1,3	12	23	150
0:00:57	25	1,3	12	24	150
0:00:58	25	1,3	12	24	150
0:00:59	25	1,3	12	24	150
0:01:00	25	1,4	12	24	150
0:01:01	25	1,4	12	24	150
0:01:02	25	1,4	12	24	150
0:01:03	25	1,4	12	24	150
0:01:04	25	1,4	12	24	150
0:01:05	25	1,5	12	24	150
0:01:06	25	1,5	12	24	150
0:01:07	25	1,5	12	24	150
0:01:08	25	1,5	12	25	150
0:01:09	25	1,5	12	25	150
0:01:10	25	1,6	12	25	150
0:01:11	25	1,6	12	25	150
0:01:12	25	1,6	12	25	150
0:01:13	25	1,6	12	25	150
0:01:14	25	1,6	12	25	150
0:01:15	25	1,7	12	25	150
0:01:16	25	1,7	12	26	150
0:01:17	25	1,7	12	26	150
0:01:18	25	1,7	12	26	150
0:01:19	25	1,8	12	26	150
0:01:20	25	1,8	12	26	150
0:01:21	25	1,8	12	26	150
0:01:22	25	1,8	12	26	150
0:01:23	25	1,9	12	26	150
0:01:24	25	1,9	12	27	150
0:01:25	25	1,9	12	27	150
0:01:26	25	2,0	12	27	150
0:01:27	25	2,0	12	27	150
0:01:28	25	2,0	12	27	150
0:01:29	25	2,0	12	27	150
0:01:30	25	2,1	12	27	150
0:01:31	25	2,1	12	27	150
0:01:32	25	2,1	12	27	150
0:01:33	25	2,2	12	27	150
0:01:34	25	2,2	12	27	150
0:01:35	25	2,2	12	28	150
0:01:36	25	2,3	12	28	150
0:01:37	25	2,3	12	28	150
0:01:38	25	2,3	12	28	150
0:01:39	25	2,4	12	28	150
0:01:40	25	2,4	12	28	150
0:01:41	25	2,4	12	28	150
0:01:42	25	2,5	12	28	150
0:01:43	25	2,5	12	28	150
0:01:44	25	2,5	11	28	150
0:01:45	25	2,6	11	28	150
0:01:46	25	2,6	11	29	150
0:01:47	25	2,6	11	29	150
0:01:48	25	2,7	11	29	150
0:01:49	25	2,7	11	29	150
0:01:50	25	2,7	11	29	150
0:01:51	25	2,8	11	30	150
0:01:52	25	2,8	11	30	150
0:01:53	25	2,9	11	30	150
0:01:54	25	2,9	11	30	150
0:01:55	25	2,9	11	30	150
0:01:56	25	3,0	11	30	150
0:01:57	25	3,0	11	30	150
0:01:58	25	3,1	11	30	150
0:01:59	25	3,1	11	30	150
0:02:00	25	3,1	11	30	150
0:02:01	25	3,1	11	30	150
0:02:02	25	3,1	11	31	150
0:02:03	25	3,1	11	31	150
0:02:04	25	3,1	11	31	150
0:02:05	25	3,2	11	31	150
0:02:06	25	3,2	11	31	150
0:02:07	25	3,1	11	31	150
0:02:08	25	3,2	11	31	150
0:02:09	25	3,2	11	31	150
0:02:10	25	3,2	11	31	150
0:02:11	25	3,3	11	31	150
0:02:12	25	3,2	11	31	150
0:02:13	25	3,2	11	32	150
0:02:14	25	3,2	11	32	150
0:02:15	25	3,3	11	32	150
0:02:16	25	3,3	11	32	150
0:02:17	25	3,3	11	32	150
0:02:18	25	3,3	11	32	150
0:02:19	25	3,3	11	32	150
0:02:20	25	3,3	11	32	150
0:02:21	25	3,4	11	32	150
0:02:22	25	3,4	11	32	150
0:02:23	25	3,4	11	32	150
0:02:24	25	3,4	11	33	150
0:02:25	25	3,4	11	33	150
0:02:26	25	3,4	11	33	150
0:02:27	25	3,5	11	33	150
0:02:28	25	3,4	11	33	150
0:02:29	25	3,4	11	33	150
0:02:30	25	3,5	11	33	150
0:02:31	25	3,5	11	33	150
0:02:32	25	3,5	11	33	150
0:02:33	25	3,5	11	33	150
0:02:34	25	3,5	11	34	150
0:02:35	25	3,5	11	34	150
0:02:36	25	3,6	11	34	150
0:02:37	25	3,6	11	34	150
0:02:38	25	3,5	11	34	150
0:02:39	25	3,5	11	34	150
0:02:40	25	3,6	11	34	150
0:02:41	25	3,6	11	34	150
0:02:42	25	3,6	11	34	150
0:02:43	25	3,6	11	34	150
0:02:44	25	3,6	11	35	150
0:02:45	25	3,6	11	34	150
0:02:46	25	3,7	11	34	150
0:02:47	25	3,7	11	35	150
0:02:48	25	3,7	11	35	150
0:02:49	25	3,7	11	35	150
0:02:50	25	3,7	11	35	150
0:02:51	25	3,7	11	35	150
0:02:52	25	3,8	11	35	150
0:02:53	25	3,7	11	35	150
0:02:54	25	3,7	11	35	150
0:02:55	25	3,7	11	35	150
0:02:56	25	3,8	11	35	150
0:02:57	25	3,8	11	35	150
0:02:58	25	3,8	11	36	150
0:02:59	25	3,8	11	35	150
0:03:00	25	3,8	11	36	150
0:03:01	26	3,8	11	36	150
0:03:02	26	3,8	11	36	150
0:03:03	26	3,9	11	36	150
0:03:04	26	3,9	11	36	150
0:03:05	26	3,9	11	36	150
0:03:06	26	3,9	11	36	150
0:03:07	26	3,9	11	36	150
0:03:08	26	3,9	11	36	150
0:03:09	26	3,9	11	36	150
0:03:10	26	3,9	11	36	150
0:03:11	26	4,0	11	36	150
0:03:12	26	4,0	11	36	150
0:03:13	26	3,9	11	36	150
0:03:14	26	3,9	11	36	150
0:03:15	26	3,9	11	36	150
0:03:16	26	4,0	11	36	150
0:03:17	26	4,0	11	36	150
0:03:18	26	4,0	11	36	150
0:03:19	26	4,0	11	36	150
0:03:20	26	4,0	11	36	150
0:03:21	26	4,0	11	36	150
0:03:22	26	4,1	11	36	150
0:03:23	26	4,1	11	36	150
0:03:24	26	4,1	11	36	150
0:03:25	26	4,1	11	36	150
0:03:26	26	4,1	11	36	150
0:03:27	26	4,1	11	36	150
0:03:28	26	4,1	11	36	150
0:03:29	26	4,1	11	36	150
0:03:30	26	4,1	11	36	150
0:03:31	26	4,1	11	36	150
0:03:32	26	4,2	11	36	150
0:03:33	26	4,2	11	36	150
0:03:34	26	4,2	11	36	150
0:03:35	26	4,2	11	36	150
0:03:36	26	4,2	11	36	150
0:03:37	27	4,2	11	36	150
0:03:38	27	4,2	11	36	150
0:03:39	27	4,2	11	36	150
0:03:40	27	4,2	11	36	150
0:03:41	27	4,2	11	36	150
0:03:42	27	4,2	11	36	150
0:03:43	27	4,2	11	36	150
0:03:44	27	4,2	11	36	150
0:03:45	27	4,2	11	36	150
0:03:46	27	4,2	11	36	150
0:03:47	27	4,2	11	36	150
0:03:48	27	4,2	11	36	150
0:03:49	27	4,2	11	36	150
0:03:50	27	4,2	11	36	150
0:03:51	27	4,2	11	36	150
0:03:52	27	4,2	11	36	150
0:03:53	27	4,2	11	36	150
0:03:54	27	4,2	11	36	150
0:03:55	27	4,2	11	36	150
0:03:56	27	4,2	11	36	150
0:03:57	27	4,2	11	36	150
0:03:58	27	4,2	11	36	150
0:03:59	27	4,2	11	35	150
0:04:00	27	4,2	11	35	150
0:04:01	27	4,2	11	36	150
0:04:02	27	4,2	11	36	150
0:04:03	27	4,2	11	35	150
0:04:04	27	4,2	11	35	150
0:04:05	27	4,2	11	35	150
0:04:06	27	4,2	11	35	150
0:04:07	27	4,2	11	35	150
0:04:08	27	4,2	11	35	150
0:04:09	28	4,2	11	35	150
0:04:10	28	4,2	11	35	150
0:04:11	28	4,2	11	35	150
0:04:12	28	4,2	11	35	150
0:04:13	28	4,2	11	35	150
0:04:14	28	4,2	11	35	150
0:04:15	28	4,2	11	35	150
0:04:16	28	4,2	11	35	150
0:04:17	28	4,2	11	35	150
0:04:18	28	4,2	11	35	150
0:04:19	28	4,2	11	35	150
0:04:20	28	4,2	11	35	150
0:04:21	28	4,2	11	35	150
0:04:22	28	4,2	11	35	150
0:04:23	28	4,2	11	35	150
0:04:24	28	4,2	11	35	150
0:04:25	28	4,2	11	35	150
0:04:26	28	4,2	11	35	150
0:04:27	28	4,2	11	35	150
0:04:28	28	4,2	11	35	150
0:04:29	28	4,2	11	35	150
0:04:30	28	4,2	11	35	150
0:04:31	28	4,2	11	35	150
0:04:32	28	4,2	11	35	150
0:04:33	28	4,2	11	35	150
0:04:34	28	4,2	11	35	150
0:04:35	28	4,2	11	35	150
0:04:36	28	4,2	11	35	150
0:04:37	28	4,2	11	35	150
0:04:38	28	4,2	11	35	150
0:04:39	28	4,2	11	35	150
0:04:40	28	4,2	11	35	150
0:04:41	28	4,2	11	35	150
0:04:42	28	4,2	11	35	150
0:04:43	28	4,2	11	35	150
0:04:44	28	4,2	11	35	150
0:04:45	29	4,2	11	35	150
0:04:46	29	4,2	11	35	150
0:04:47	29	4,2	11	35	150
0:04:48	29	4,2	11	35	150
0:04:49	29	4,2	11	35	150
0:04:50	29	4,2	11	35	150
0:04:51	29	4,2	11	35	150
0:04:52	29	4,2	11	35	150
0:04:53	29	4,2	11	35	150
0:04:54	29	4,2	11	35	150
0:04:55	29	4,2	11	35	150
0:04:56	29	4,2	11	35	150
0:04:57	29	4,2	11	35	150
0:04:58	29	4,2	11	35	150
0:04:59	29	4,4	11	35	150
0:05:00	29	4,5	11	35	150
0:05:01	29	4,6	11	35	150
0:05:02	29	4,6	11	35	150
0:05:03	29	4,6	11	35	150
0:05:04	29	4,6	11	35	150
0:05:05	29	4,7	11	35	150
0:05:06	29	4,7	11	35	150
0:05:07	29	4,7	11	35	150
0:05:08	29	4,7	11	35	150
0:05:09	29	4,7	11	35	150
0:05:10	29	4,7	11	35	150
0:05:11	29	4,7	11	35	150
0:05:12	29	4,7	11	35	150
0:05:13	29	4,7	11	35	150
0:05:14	29	4,7	11	35	150
0:05:15	29	4,7	11	35	150
0:05:16	29	4,7	11	35	150
0:05:17	29	4,7	11	35	150
0:05:18	29	4,7	11	35	150
0:05:19	29	4,7	11	35	150
0:05:20	29	4,7	11	35	150
0:05:21	29	4,7	11	35	150
0:05:22	29	4,7	11	35	150
0:05:23	29	4,8	11	35	150
0:05:24	29	4,8	11	35	150
0:05:25	29	4,8	11	35	150
0:05:26	29	4,8	11	35	150
0:05:27	29	4,8	11	35	150
0:05:28	30	4,8	11	35	150
0:05:29	29	4,8	11	35	150
0:05:30	30	4,8	11	35	150
0:05:31	30	4,8	11	35	150
0:05:32	30	4,8	11	35	150
0:05:33	30	4,9	11	35	150
0:05:34	30	4,9	11	35	150
0:05:35	30	4,9	11	35	150
0:05:36	30	4,9	11	36	150
0:05:37	30	4,9	11	35	150
0:05:38	30	4,9	11	36	150
0:05:39	30	4,9	11	36	150
0:05:40	30	5,0	11	36	150
0:05:41	30	5,0	11	36	150
0:05:42	30	5,0	11	36	150
0:05:43	30	5,0	11	36	150
0:05:44	30	5,0	11	36	150
0:05:45	30	5,0	11	36	150
0:05:46	30	5,1	11	36	150
0:05:47	30	5,1	11	36	150
0:05:48	30	5,1	11	36	150
0:05:49	30	5,2	11	36	150
0:05:50	30	5,2	11	36	150
0:05:51	30	5,2	11	36	150
0:05:52	30	5,2	11	36	150
0:05:53	30	5,2	11	36	150
0:05:54	30	5,3	11	36	150
0:05:55	30	5,3	11	36	150
0:05:56	30	5,3	11	36	150
0:05:57	30	5,4	11	37	150
0:05:58	30	5,4	11	37	150
0:05:59	30	5,4	11	37	150
0:06:00	30	5,4	11	37	150
0:06:01	30	5,4	11	37	150
0:06:02	30	5,5	11	37	150
0:06:03	30	5,5	11	37	150
0:06:04	30	5,5	11	37	150
0:06:05	30	5,5	11	37	150
0:06:06	30	5,5	11	37	150
0:06:07	30	5,6	11	37	150
0:06:08	30	5,6	11	37	150
0:06:09	30	5,6	11	37	150
0:06:10	30	5,6	11	37	150
0:06:11	30	5,6	11	37	150
0:06:12	30	5,7	11	37	150
0:06:13	30	5,7	11	37	150
0:06:14	30	5,7	11	37	150
0:06:15	30	5,7	11	37	150
0:06:16	30	5,7	11	37	150
0:06:17	30	5,7	11	37	150
0:06:18	30	5,8	11	37	150
0:06:19	30	5,8	11	38	150
0:06:20	30	5,8	11	38	150
0:06:21	30	5,8	11	38	150
0:06:22	31	5,8	11	38	150
0:06:23	31	5,9	11	37	150
0:06:24	31	5,9	11	38	150
0:06:25	31	5,9	11	38	150
0:06:26	31	5,9	11	38	150
0:06:27	31	5,9	11	38	150
0:06:28	31	6,0	11	38	150
0:06:29	31	6,0	11	38	150
0:06:30	31	6,0	11	38	150
0:06:31	31	6,0	11	38	150
0:06:32	31	6,0	11	38	150
0:06:33	31	6,1	11	38	150
0:06:34	31	6,1	11	38	150
0:06:35	31	6,1	11	38	150
0:06:36	31	6,1	11	38	150
0:06:37	31	6,1	11	38	150
0:06:38	31	6,2	11	38	150
0:06:39	31	6,2	11	38	150
0:06:40	31	6,2	11	38	150
0:06:41	31	6,2	11	38	150
0:06:42	31	6,2	11	38	150
0:06:43	31	6,3	11	38	150
0:06:44	31	6,3	11	38	150
0:06:45	31	6,3	11	38	150
0:06:46	31	6,3	11	39	150
0:06:47	31	6,3	11	38	150
0:06:48	31	6,4	11	38	150
0:06:49	31	6,4	11	38	150
0:06:50	31	6,4	11	38	150
0:06:51	31	6,4	11	39	150
0:06:52	31	6,4	11	39	150
0:06:53	31	6,4	11	39	150
0:06:54	31	6,5	11	39	150
0:06:55	31	6,5	11	39	150
0:06:56	31	6,5	11	39	150
0:06:57	31	6,5	11	39	150
0:06:58	31	6,5	11	39	150
0:06:59	31	6,5	11	39	150
0:07:00	31	6,6	11	39	150
0:07:01	31	6,6	11	39	150
0:07:02	31	6,6	11	39	150
0:07:03	31	6,6	11	39	150
0:07:04	31	6,6	11	39	150
0:07:05	31	6,7	11	39	150
0:07:06	31	6,7	11	39	150
0:07:07	31	6,7	11	39	150
0:07:08	31	6,7	11	39	150
0:07:09	31	6,7	11	39	150
0:07:10	31	6,8	11	39	150
0:07:11	32	6,8	11	39	150
0:07:12	32	6,8	12	39	150
0:07:13	32	6,8	12	39	150
0:07:14	32	6,8	12	39	150
0:07:15	32	6,9	12	39	150
0:07:16	32	6,9	12	39	150
0:07:17	32	6,9	12	39	150
0:07:18	32	6,9	11	39	150
0:07:19	32	6,9	11	39	150
0:07:20	32	7,0	11	40	150
0:07:21	32	7,0	12	39	150
0:07:22	32	7,0	11	40	150
0:07:23	32	7,0	11	40	150
0:07:24	32	7,0	11	40	150
0:07:25	32	7,0	11	40	150
0:07:26	32	7,1	11	40	150
0:07:27	32	7,1	12	40	150
0:07:28	32	7,1	12	40	150
0:07:29	32	7,1	12	40	150
0:07:30	32	7,1	12	40	150
0:07:31	32	7,1	12	40	150
0:07:32	32	7,1	12	40	150
0:07:33	32	7,1	12	40	150
0:07:34	32	7,1	12	40	150
0:07:35	32	7,1	12	40	150
0:07:36	32	7,1	12	40	150
0:07:37	32	7,2	12	40	150
0:07:38	32	7,2	12	40	150
0:07:39	32	7,2	12	40	150
0:07:40	32	7,2	12	40	150
0:07:41	32	7,2	12	40	150
0:07:42	32	7,3	12	40	150
0:07:43	32	7,3	12	40	150
0:07:44	32	7,3	12	40	150
0:07:45	32	7,3	12	40	150
0:07:46	32	7,3	12	40	150
0:07:47	32	7,3	12	40	150
0:07:48	32	7,3	12	40	150
0:07:49	32	7,3	12	40	150
0:07:50	32	7,3	12	40	150
0:07:51	32	7,3	12	40	150
0:07:52	32	7,3	12	40	150
0:07:53	32	7,4	12	41	150
0:07:54	32	7,4	12	41	150
0:07:55	32	7,4	12	41	150
0:07:56	32	7,4	12	41	150
0:07:57	33	7,4	12	41	150
0:07:58	33	7,4	12	41	150
0:07:59	33	7,5	12	41	150
0:08:00	33	7,5	12	41	150
0:08:01	33	7,5	12	41	150
0:08:02	33	7,5	12	41	150
0:08:03	33	7,5	12	41	150
0:08:04	33	7,5	12	41	150
0:08:05	33	7,5	12	41	150
0:08:06	33	7,5	12	41	150
0:08:07	33	7,5	12	41	150
0:08:08	33	7,5	12	41	150
0:08:09	33	7,5	12	41	150
0:08:10	33	7,5	12	41	150
0:08:11	33	7,6	12	41	150
0:08:12	33	7,6	12	41	150
0:08:13	33	7,6	12	41	150
0:08:14	33	7,6	12	41	150
0:08:15	33	7,6	12	41	150
0:08:16	33	7,6	12	41	150
0:08:17	33	7,7	12	41	150
0:08:18	33	7,7	12	41	150
0:08:19	33	7,7	12	41	150
0:08:20	33	7,7	12	41	150
0:08:21	33	7,7	12	41	150
0:08:22	33	7,8	12	41	150
0:08:23	33	7,8	12	41	150
0:08:24	33	7,8	12	41	150
0:08:25	33	7,8	12	41	150
0:08:26	33	7,8	12	41	150
0:08:27	33	7,8	12	41	150
0:08:28	33	7,8	12	42	150
0:08:29	33	7,8	12	41	150
0:08:30	33	7,8	12	42	150
0:08:31	33	7,8	12	42	150
0:08:32	33	7,9	12	42	150
0:08:33	33	7,9	12	42	150
0:08:34	33	7,9	12	42	150
0:08:35	33	7,9	12	42	150
0:08:36	33	7,9	12	42	150
0:08:37	33	8,0	12	42	150
0:08:38	33	7,9	12	42	150
0:08:39	33	7,9	12	42	150
0:08:40	33	7,9	12	42	150
0:08:41	33	7,9	12	42	150
0:08:42	33	7,9	12	42	150
0:08:43	33	8,0	12	42	150
0:08:44	33	8,0	12	42	150
0:08:45	34	8,0	12	42	150
0:08:46	34	8,0	12	42	150
0:08:47	34	8,0	12	42	150
0:08:48	34	8,1	12	42	150
0:08:49	34	8,1	12	42	150
0:08:50	34	8,1	12	42	150
0:08:51	34	8,1	12	42	150
0:08:52	34	8,1	12	42	150
0:08:53	34	8,1	12	42	150
0:08:54	34	8,1	12	42	150
0:08:55	34	8,1	12	42	150
0:08:56	34	8,1	12	42	150
0:08:57	34	8,1	12	42	150
0:08:58	34	8,1	12	42	150
0:08:59	34	8,2	12	42	150
0:09:00	34	8,2	12	43	150
0:09:01	34	8,2	12	43	150
0:09:02	34	8,2	12	43	150
0:09:03	34	8,3	12	43	150
0:09:04	34	8,3	12	43	150
0:09:05	34	8,3	12	43	150
0:09:06	34	8,2	12	43	150
0:09:07	34	8,2	12	43	150
0:09:08	34	8,2	12	43	150
0:09:09	34	8,2	12	43	150
0:09:10	34	8,2	12	43	150
0:09:11	34	8,2	12	43	150
0:09:12	34	8,3	12	43	150
0:09:13	34	8,3	12	43	150
0:09:14	34	8,3	12	43	150
0:09:15	34	8,3	12	43	150
0:09:16	34	8,3	12	43	150
0:09:17	34	8,3	12	43	150
0:09:18	34	8,4	12	43	150
0:09:19	34	8,4	12	43	150
0:09:20	34	8,4	12	43	150
0:09:21	34	8,4	12	43	150
0:09:22	34	8,4	12	43	150
0:09:23	34	8,5	12	43	150
0:09:24	34	8,5	12	43	150
0:09:25	34	8,5	12	43	150
0:09:26	34	8,5	12	43	150
0:09:27	34	8,5	12	43	150
0:09:28	34	8,6	12	43	150
0:09:29	34	8,6	12	43	150
0:09:30	34	8,6	12	43	150
0:09:31	35	8,6	12	43	150
0:09:32	35	8,6	12	43	150
0:09:33	35	8,6	12	43	150
0:09:34	35	8,6	12	43	150
0:09:35	35	8,6	12	43	150
0:09:36	35	8,6	12	44	150
0:09:37	35	8,6	12	44	150
0:09:38	35	8,6	12	44	150
0:09:39	35	8,6	12	44	150
0:09:40	35	8,6	12	44	150
0:09:41	35	8,6	12	44	150
0:09:42	35	8,7	12	44	150
0:09:43	35	8,7	12	44	150
0:09:44	35	8,7	12	44	150
0:09:45	35	8,7	12	44	150
0:09:46	35	8,7	12	44	150
0:09:47	35	8,8	12	44	150
0:09:48	35	8,8	12	44	150
0:09:49	35	8,8	12	44	150
0:09:50	35	8,8	12	44	150
0:09:51	35	8,9	12	44	150
0:09:52	35	8,8	12	44	150
0:09:53	35	8,8	12	44	150
0:09:54	35	8,8	12	44	150
0:09:55	35	8,8	12	44	150
0:09:56	35	8,8	12	44	150
0:09:57	35	8,8	12	44	150
0:09:58	35	8,9	12	44	150
0:09:59	35	8,9	12	44	150
0:10:00	35	8,9	12	44	150
0:10:01	35	8,9	12	44	150
0:10:02	35	8,9	12	44	150
0:10:03	35	9,0	12	44	150
0:10:04	35	9,0	12	44	150
0:10:05	35	9,0	12	44	150
0:10:06	35	9,0	12	44	150
0:10:07	35	9,0	12	44	150
0:10:08	35	9,0	12	44	150
0:10:09	35	9,1	12	44	150
0:10:10	35	9,1	12	44	150
0:10:11	35	9,1	12	44	150
0:10:12	35	9,1	12	44	150
0:10:13	35	9,0	12	45	150
0:10:14	35	9,0	12	44	150
0:10:15	36	9,0	12	45	150
0:10:16	36	9,0	12	44	150
0:10:17	36	9,1	12	45	150
0:10:18	36	9,1	12	45	150
0:10:19	36	9,1	12	45	150
0:10:20	36	9,1	12	45	150
0:10:21	36	9,1	12	45	150
0:10:22	36	9,1	12	45	150
0:10:23	36	9,2	12	45	150
0:10:24	36	9,2	12	45	150
0:10:25	36	9,2	12	45	150
0:10:26	36	9,2	12	45	150
0:10:27	36	9,3	12	45	150
0:10:28	36	9,3	12	45	150
0:10:29	36	9,3	12	45	150
0:10:30	36	9,3	12	45	150
0:10:31	36	9,3	12	45	150
0:10:32	36	9,3	12	45	150
0:10:33	36	9,4	12	45	150
0:10:34	36	9,4	12	45	150
0:10:35	36	9,4	12	45	150
0:10:36	36	9,4	12	45	150
0:10:37	36	9,4	12	45	150
0:10:38	36	9,3	12	45	150
0:10:39	36	9,3	12	45	150
0:10:40	36	9,3	12	45	150
0:10:41	36	9,4	12	45	150
0:10:42	36	9,4	12	45	150
0:10:43	36	9,4	12	45	150
0:10:44	36	9,4	12	45	150
0:10:45	36	9,4	12	45	150
0:10:46	36	9,4	12	45	150
0:10:47	36	9,5	12	45	150
0:10:48	36	9,5	12	45	150
0:10:49	36	9,5	12	46	150
0:10:50	36	9,5	12	45	150
0:10:51	36	9,5	12	45	150
0:10:52	36	9,5	12	45	150
0:10:53	36	9,6	12	45	150
0:10:54	36	9,6	12	45	150
0:10:55	36	9,6	12	45	150
0:10:56	36	9,6	12	45	150
0:10:57	36	9,6	12	46	150
0:10:58	36	9,6	12	45	150
0:10:59	36	9,7	12	45	150
0:11:00	36	9,7	12	46	150
0:11:01	37	9,7	12	46	150
0:11:02	37	9,7	12	45	150
0:11:03	37	9,7	12	46	150
0:11:04	37	9,7	12	46	150
0:11:05	37	9,8	12	46	150
0:11:06	37	9,7	12	46	150
0:11:07	37	9,7	12	46	150
0:11:08	37	9,7	12	46	150
0:11:09	37	9,7	12	46	150
0:11:10	37	9,7	12	46	150
0:11:11	37	9,8	12	46	150
0:11:12	37	9,8	12	46	150
0:11:13	37	9,8	12	46	150
0:11:14	37	9,8	12	46	150
0:11:15	37	9,8	12	46	150
0:11:16	37	9,8	12	46	150
0:11:17	37	9,9	12	46	150
0:11:18	37	9,9	12	46	150
0:11:19	37	9,9	12	46	150
0:11:20	37	9,9	12	46	150
0:11:21	37	9,9	12	46	150
0:11:22	37	9,9	12	46	150
0:11:23	37	10,0	12	46	150
0:11:24	37	10,0	12	46	150
0:11:25	37	10,0	12	46	150
0:11:26	37	10,0	12	46	150
0:11:27	37	10,0	12	46	150
0:11:28	37	10,0	12	46	150
0:11:29	37	10,1	12	46	150
0:11:30	37	10,1	12	46	150
0:11:31	37	10,0	12	46	150
0:11:32	37	10,0	12	46	150
0:11:33	37	10,0	12	46	150
0:11:34	37	10,0	12	46	150
0:11:35	37	10,0	12	46	150
0:11:36	37	10,0	12	46	150
0:11:37	37	10,0	12	47	150
0:11:38	37	10,1	12	47	150
0:11:39	37	10,1	12	47	150
0:11:40	37	10,1	12	47	150
0:11:41	37	10,1	12	47	150
0:11:42	37	10,1	12	46	150
0:11:43	37	10,1	12	47	150
0:11:44	37	10,2	12	47	150
0:11:45	37	10,2	12	47	150
0:11:46	38	10,2	12	47	150
0:11:47	38	10,2	12	47	150
0:11:48	38	10,2	12	47	150
0:11:49	38	10,3	12	47	150
0:11:50	38	10,3	12	47	150
0:11:51	38	10,3	12	47	150
0:11:52	38	10,3	12	47	150
0:11:53	38	10,3	12	47	150
0:11:54	38	10,3	12	47	150
0:11:55	38	10,4	12	47	150
0:11:56	38	10,4	12	47	150
0:11:57	38	10,4	12	47	150
0:11:58	38	10,4	12	47	150
0:11:59	38	10,4	12	47	150
0:12:00	38	10,4	12	47	150
0:12:01	38	10,4	12	47	150
0:12:02	38	10,4	12	47	150
0:12:03	38	10,4	12	47	150
0:12:04	38	10,4	12	47	150
0:12:05	38	10,4	12	47	150
0:12:06	38	10,4	12	47	150
0:12:07	38	10,4	12	47	150
0:12:08	38	10,4	12	47	150
0:12:09	38	10,5	12	47	150
0:12:10	38	10,5	12	47	150
0:12:11	38	10,5	12	47	150
0:12:12	38	10,5	12	47	150
0:12:13	38	10,5	12	47	150
0:12:14	38	10,5	12	47	150
0:12:15	38	10,6	12	47	150
0:12:16	38	10,6	12	47	150
0:12:17	38	10,6	12	47	150
0:12:18	38	10,6	12	47	150
0:12:19	38	10,6	12	47	150
0:12:20	38	10,7	12	47	150
0:12:21	38	10,7	12	47	150
0:12:22	38	10,7	12	47	150
0:12:23	38	10,7	12	47	150
0:12:24	38	10,7	12	47	150
0:12:25	38	10,7	12	48	150
0:12:26	38	10,6	12	48	150
0:12:27	38	10,6	12	48	150
0:12:28	38	10,6	12	48	150
0:12:29	38	10,6	12	48	150
0:12:30	38	10,7	12	48	150
0:12:31	39	10,7	12	48	150
0:12:32	39	10,7	12	48	150
0:12:33	39	10,7	12	48	150
0:12:34	39	10,7	12	48	150
0:12:35	39	10,7	12	48	150
0:12:36	39	10,8	12	48	150
0:12:37	39	10,8	12	48	150
0:12:38	39	10,8	12	48	150
0:12:39	39	10,8	12	48	150
0:12:40	39	10,8	12	48	150
0:12:41	39	10,8	12	48	150
0:12:42	39	10,9	12	48	150
0:12:43	39	10,9	12	48	150
0:12:44	39	10,9	12	48	150
0:12:45	39	10,9	12	48	150
0:12:46	39	10,9	12	48	150
0:12:47	39	11,0	12	48	150
0:12:48	39	11,0	12	48	150
0:12:49	39	11,0	12	48	150
0:12:50	39	11,0	12	48	150
0:12:51	39	11,0	12	48	150
0:12:52	39	11,1	12	48	150
0:12:53	39	11,1	12	48	150
0:12:54	39	11,1	12	48	150
0:12:55	39	11,1	12	48	150
0:12:56	39	11,0	12	48	150
0:12:57	39	11,0	12	48	150
0:12:58	39	11,0	12	48	150
0:12:59	39	11,0	12	48	150
0:13:00	39	11,0	12	48	150
0:13:01	39	11,0	12	48	150
0:13:02	39	11,0	12	48	150
0:13:03	39	11,1	12	48	150
0:13:04	39	11,1	12	48	150
0:13:05	39	11,1	12	48	150
0:13:06	39	11,1	12	48	150
0:13:07	39	11,1	12	49	150
0:13:08	39	11,2	12	49	150
0:13:09	39	11,2	12	49	150
0:13:10	39	11,2	12	49	150
0:13:11	39	11,2	12	49	150
0:13:12	39	11,2	12	49	150
0:13:13	39	11,2	12	49	150
0:13:14	39	11,3	12	49	150
0:13:15	39	11,3	12	49	150
0:13:16	40	11,3	12	49	150
0:13:17	40	11,3	12	49	150
0:13:18	40	11,3	12	49	150
0:13:19	40	11,3	12	49	150
0:13:20	40	11,4	12	49	150
0:13:21	40	11,4	12	49	150
0:13:22	40	11,4	12	49	150
0:13:23	40	11,4	12	49	150
0:13:24	40	11,5	12	49	150
0:13:25	40	11,5	12	49	150
0:13:26	40	11,5	12	49	150
0:13:27	40	11,5	12	49	150
0:13:28	40	11,4	12	49	150
0:13:29	40	11,4	12	49	150
0:13:30	40	11,4	12	49	150
0:13:31	40	11,4	12	49	150
0:13:32	40	11,5	12	49	150
0:13:33	40	11,5	12	49	150
0:13:34	40	11,5	12	49	150
0:13:35	40	11,5	12	49	150
0:13:36	40	11,5	12	49	150
0:13:37	40	11,6	12	49	150
0:13:38	40	11,6	12	49	150
0:13:39	40	11,6	12	49	150
0:13:40	40	11,6	12	49	150
0:13:41	40	11,6	12	49	150
0:13:42	40	11,6	12	49	150
0:13:43	40	11,6	12	49	150
0:13:44	40	11,7	12	49	150
0:13:45	40	11,7	12	49	150
0:13:46	40	11,7	12	49	150
0:13:47	40	11,7	12	49	150
0:13:48	40	11,7	12	49	150
0:13:49	40	11,7	12	49	150
0:13:50	40	11,8	12	49	150
0:13:51	40	11,8	12	50	150
0:13:52	40	11,8	12	49	150
0:13:53	40	11,8	12	50	150
0:13:54	40	11,8	12	49	150
0:13:55	40	11,8	12	50	150
0:13:56	40	11,8	12	49	150
0:13:57	40	11,8	12	49	150
0:13:58	40	11,8	12	49	150
0:13:59	40	11,8	12	50	150
0:14:00	40	11,8	12	49	150
0:14:01	41	11,8	12	50	150
0:14:02	41	11,8	12	50	150
0:14:03	41	11,9	12	50	150
0:14:04	41	11,9	12	50	150
0:14:05	41	11,9	12	50	150
0:14:06	41	11,9	12	50	150
0:14:07	41	11,9	12	50	150
0:14:08	41	11,9	12	50	150
0:14:09	41	12,0	12	50	150
0:14:10	41	12,0	12	50	150
0:14:11	41	12,0	12	50	150
0:14:12	41	12,0	12	50	150
0:14:13	41	12,0	12	50	150
0:14:14	41	12,0	12	50	150
0:14:15	41	12,1	12	50	150
0:14:16	41	12,1	12	50	150
0:14:17	41	12,1	12	50	150
0:14:18	41	12,1	12	50	150
0:14:19	41	12,1	12	50	150
0:14:20	41	12,2	12	50	150
0:14:21	41	12,2	12	50	150
0:14:22	41	12,1	12	50	150
0:14:23	41	12,1	12	50	150
0:14:24	41	12,1	12	50	150
0:14:25	41	12,1	12	50	150
0:14:26	41	12,1	12	50	150
0:14:27	41	12,1	12	50	150
0:14:28	41	12,2	12	50	150
0:14:29	41	12,2	12	50	150
0:14:30	41	12,2	12	50	150
0:14:31	41	12,2	12	50	150
0:14:32	41	12,2	12	50	150
0:14:33	41	12,2	12	50	150
0:14:34	41	12,3	12	50	150
0:14:35	41	12,3	12	50	150
0:14:36	41	12,3	12	50	150
0:14:37	41	12,3	12	50	150
0:14:38	41	12,3	12	50	150
0:14:39	41	12,3	12	50	150
0:14:40	41	12,4	12	50	150
0:14:41	41	12,4	12	51	150
0:14:42	41	12,4	12	50	150
0:14:43	41	12,4	12	50	150
0:14:44	41	12,4	12	51	150
0:14:45	41	12,4	12	51	150
0:14:46	41	12,5	12	50	150
0:14:47	42	12,5	12	51	150
0:14:48	42	12,5	12	51	150
0:14:49	42	12,4	12	51	150
0:14:50	42	12,4	12	51	150
0:14:51	42	12,4	12	51	150
0:14:52	42	12,4	12	51	150
0:14:53	42	12,4	12	51	150
0:14:54	42	12,4	12	51	150
0:14:55	42	12,4	12	51	150
0:14:56	42	12,4	12	51	150
0:14:57	42	12,5	12	51	150
0:14:58	42	12,5	12	51	150
0:14:59	42	12,5	12	51	150
0:15:00	42	12,5	12	51	150
0:15:01	42	12,5	12	51	150
0:15:02	42	12,5	12	51	150
0:15:03	42	12,6	12	51	150
0:15:04	42	12,6	12	51	150
0:15:05	42	12,6	12	51	150
0:15:06	42	12,6	12	51	150
0:15:07	42	12,6	12	51	150
0:15:08	42	12,7	12	51	150
0:15:09	42	12,7	12	51	150
0:15:10	42	12,7	12	51	150
0:15:11	42	12,7	12	51	150
0:15:12	42	12,7	12	51	150
0:15:13	42	12,8	12	51	150
0:15:14	42	12,8	12	51	150
0:15:15	42	12,8	12	51	150
0:15:16	42	12,8	12	51	150
0:15:17	42	12,8	12	51	150
0:15:18	42	12,8	12	51	150
0:15:19	42	12,9	12	51	150
0:15:20	42	12,9	12	51	150
0:15:21	42	12,9	12	51	150
0:15:22	42	12,8	12	51	150
0:15:23	42	12,8	12	51	150
0:15:24	42	12,8	12	51	150
0:15:25	42	12,8	12	51	150
0:15:26	42	12,8	12	51	150
0:15:27	42	12,8	12	51	150
0:15:28	42	12,9	12	52	150
0:15:29	42	12,9	12	52	150
0:15:30	42	12,9	12	52	150
0:15:31	42	12,9	12	52	150
0:15:32	42	12,9	12	52	150
0:15:33	42	12,9	12	51	150
0:15:34	42	13,0	12	51	150
0:15:35	43	13,0	12	51	150
0:15:36	43	13,0	12	52	150
0:15:37	43	13,0	12	52	150
0:15:38	43	13,0	12	52	150
0:15:39	43	13,0	12	52	150
0:15:40	43	13,0	12	52	150
0:15:41	43	13,1	12	52	150
0:15:42	43	13,1	12	52	150
0:15:43	43	13,1	12	52	150
0:15:44	43	13,1	12	52	150
0:15:45	43	13,1	12	52	150
0:15:46	43	13,2	12	52	150
0:15:47	43	13,2	12	52	150
0:15:48	43	13,2	12	52	150
0:15:49	43	13,2	12	52	150
0:15:50	43	13,2	12	52	150
0:15:51	43	13,3	12	52	150
0:15:52	43	13,3	12	52	150
0:15:53	43	13,3	12	52	150
0:15:54	43	13,3	12	52	150
0:15:55	43	13,3	12	52	150
0:15:56	43	13,2	12	52	150
0:15:57	43	13,2	12	52	150
0:15:58	43	13,2	12	52	150
0:15:59	43	13,2	12	52	150
0:16:00	43	13,2	12	52	150
0:16:01	43	13,2	12	52	150
0:16:02	43	13,3	12	52	150
0:16:03	43	13,3	12	52	150
0:16:04	43	13,3	12	52	150
0:16:05	43	13,3	12	52	150
0:16:06	43	13,3	12	52	150
0:16:07	43	13,4	12	52	150
0:16:08	43	13,4	12	52	150
0:16:09	43	13,4	12	53	150
0:16:10	43	13,4	12	53	150
0:16:11	43	13,4	12	53	150
0:16:12	43	13,5	12	53	150
0:16:13	43	13,5	12	53	150
0:16:14	43	13,5	12	53	150
0:16:15	43	13,5	12	53	150
0:16:16	43	13,5	12	53	150
0:16:17	43	13,5	12	53	150
0:16:18	43	13,6	12	53	150
0:16:19	43	13,6	12	53	150
0:16:20	44	13,6	12	53	150
0:16:21	44	13,6	12	53	150
0:16:22	44	13,6	12	53	150
0:16:23	44	13,6	12	53	150
0:16:24	44	13,7	12	53	150
0:16:25	44	13,7	12	53	150
0:16:26	44	13,7	12	53	150
0:16:27	44	13,6	12	53	150
0:16:28	44	13,6	12	53	150
0:16:29	44	13,6	12	53	150
0:16:30	44	13,6	12	53	150
0:16:31	44	13,6	12	53	150
0:16:32	44	13,6	12	53	150
0:16:33	44	13,6	12	53	150
0:16:34	44	13,7	12	53	150
0:16:35	44	13,7	12	53	150
0:16:36	44	13,7	12	53	150
0:16:37	44	13,7	12	53	150
0:16:38	44	13,7	12	53	150
0:16:39	44	13,7	12	53	150
0:16:40	44	13,8	12	53	150
0:16:41	44	13,8	12	53	150
0:16:42	44	13,8	12	53	150
0:16:43	44	13,8	12	53	150
0:16:44	44	13,8	12	53	150
0:16:45	44	13,9	12	53	150
0:16:46	44	13,9	12	53	150
0:16:47	44	13,9	12	53	150
0:16:48	44	13,9	12	53	150
0:16:49	44	13,9	12	54	150
0:16:50	44	14,0	12	54	150
0:16:51	44	14,0	12	54	150
0:16:52	44	14,0	12	54	150
0:16:53	44	14,0	12	54	150
0:16:54	44	14,0	12	54	150
0:16:55	44	14,1	12	54	150
0:16:56	44	14,0	12	54	150
0:16:57	44	13,9	13	54	150
0:16:58	44	13,9	13	54	150
0:16:59	44	13,9	13	54	150
0:17:00	44	13,9	13	54	150
0:17:01	44	13,9	13	54	150
0:17:02	44	13,9	13	54	150
0:17:03	44	14,0	13	54	150
0:17:04	44	14,0	13	54	150
0:17:05	44	14,0	13	54	150
0:17:06	44	14,0	13	54	150
0:17:07	44	14,0	13	54	150
0:17:08	44	14,1	13	54	150
0:17:09	45	14,1	13	54	150
0:17:10	45	14,1	13	54	150
0:17:11	45	14,1	13	54	150
0:17:12	45	14,1	13	54	150
0:17:13	45	14,1	13	54	150
0:17:14	45	14,2	13	54	150
0:17:15	45	14,2	13	54	150
0:17:16	45	14,2	13	54	150
0:17:17	45	14,2	13	54	150
0:17:18	45	14,2	13	54	150
0:17:19	45	14,3	13	54	150
0:17:20	45	14,3	13	54	150
0:17:21	45	14,3	13	55	150
0:17:22	45	14,3	13	54	150
0:17:23	45	14,3	13	55	150
0:17:24	45	14,3	13	55	150
0:17:25	45	14,4	13	54	150
0:17:26	45	14,4	13	55	150
0:17:27	45	14,4	13	55	150
0:17:28	45	14,4	13	55	150
0:17:29	45	14,4	13	55	150
0:17:30	45	14,5	13	55	150
0:17:31	45	14,5	13	55	150
0:17:32	45	14,5	13	55	150
0:17:33	45	14,5	13	55	150
0:17:34	45	14,5	13	55	150
0:17:35	45	14,5	13	55	150
0:17:36	45	14,4	13	55	150
0:17:37	45	14,4	13	55	150
0:17:38	45	14,4	13	55	150
0:17:39	45	14,4	13	55	150
0:17:40	45	14,4	13	55	150
0:17:41	45	14,4	13	55	150
0:17:42	45	14,5	13	55	150
0:17:43	45	14,5	13	55	150
0:17:44	45	14,5	13	55	150
0:17:45	45	14,5	13	55	150
0:17:46	45	14,5	13	55	150
0:17:47	45	14,6	13	55	150
0:17:48	45	14,6	13	55	150
0:17:49	45	14,6	13	55	150
0:17:50	45	14,6	13	55	150
0:17:51	45	14,6	13	55	150
0:17:52	45	14,7	13	55	150
0:17:53	45	14,7	13	55	150
0:17:54	45	14,7	13	55	150
0:17:55	45	14,7	13	55	150
0:17:56	46	14,7	13	55	150
0:17:57	46	14,8	13	55	150
0:17:58	46	14,8	13	55	150
0:17:59	46	14,8	13	55	150
0:18:00	46	14,8	13	55	150
0:18:01	46	14,9	13	56	150
0:18:02	46	14,9	13	55	150
0:18:03	46	14,8	13	56	150
0:18:04	46	14,8	13	55	150
0:18:05	46	14,7	13	56	150
0:18:06	46	14,8	13	56	150
0:18:07	46	14,8	13	56	150
0:18:08	46	14,8	13	56	150
0:18:09	46	14,8	13	56	150
0:18:10	46	14,8	13	56	150
0:18:11	46	14,9	13	56	150
0:18:12	46	14,9	13	56	150
0:18:13	46	14,9	13	56	150
0:18:14	46	14,9	13	56	150
0:18:15	46	14,9	13	56	150
0:18:16	46	14,9	13	56	150
0:18:17	46	15,0	13	56	150
0:18:18	46	15,0	13	56	150
0:18:19	46	15,0	13	56	150
0:18:20	46	15,0	13	56	150
0:18:21	46	15,0	13	56	150
0:18:22	46	15,1	13	56	150
0:18:23	46	15,1	13	56	150
0:18:24	46	15,1	13	56	150
0:18:25	46	15,1	13	56	150
0:18:26	46	15,1	13	56	150
0:18:27	46	15,2	13	56	150
0:18:28	46	15,2	13	56	150
0:18:29	46	15,2	13	56	150
0:18:30	46	15,2	13	56	150
0:18:31	46	15,2	13	56	150
0:18:32	46	15,1	13	56	150
0:18:33	46	15,1	13	56	150
0:18:34	46	15,1	13	56	150
0:18:35	46	15,1	13	56	150
0:18:36	46	15,1	13	57	150
0:18:37	46	15,1	13	56	150
0:18:38	46	15,1	13	56	150
0:18:39	46	15,2	13	56	150
0:18:40	46	15,2	13	56	150
0:18:41	46	15,2	13	56	150
0:18:42	46	15,2	13	56	150
0:18:43	47	15,2	13	57	150
0:18:44	47	15,3	13	57	150
0:18:45	47	15,3	13	57	150
0:18:46	47	15,3	13	57	150
0:18:47	47	15,3	13	57	150
0:18:48	47	15,3	13	57	150
0:18:49	47	15,4	13	57	150
0:18:50	47	15,4	13	57	150
0:18:51	47	15,4	13	57	150
0:18:52	47	15,4	13	57	150
0:18:53	47	15,4	13	57	150
0:18:54	47	15,5	13	57	150
0:18:55	47	15,5	13	57	150
0:18:56	47	15,5	13	57	150
0:18:57	47	15,5	13	57	150
0:18:58	47	15,5	13	57	150
0:18:59	47	15,6	13	57	150
0:19:00	47	15,6	13	57	150
0:19:01	47	15,5	13	57	150
0:19:02	47	15,4	13	57	150
0:19:03	47	15,4	13	57	150
0:19:04	47	15,4	13	57	150
0:19:05	47	15,4	13	57	150
0:19:06	47	15,4	13	57	150
0:19:07	47	15,4	13	57	150
0:19:08	47	15,5	13	57	150
0:19:09	47	15,5	13	57	150
0:19:10	47	15,5	13	57	150
0:19:11	47	15,5	13	57	150
0:19:12	47	15,5	13	57	150
0:19:13	47	15,6	13	57	150
0:19:14	47	15,6	13	57	150
0:19:15	47	15,6	13	57	150
0:19:16	47	15,6	13	57	150
0:19:17	47	15,6	13	57	150
0:19:18	47	15,7	13	57	150
0:19:19	47	15,7	13	57	150
0:19:20	47	15,7	13	58	150
0:19:21	47	15,7	13	58	150
0:19:22	47	15,7	13	58	150
0:19:23	47	15,7	13	58	150
0:19:24	47	15,8	13	58	150
0:19:25	47	15,8	13	58	150
0:19:26	47	15,8	13	58	150
0:19:27	47	15,8	13	58	150
0:19:28	47	15,8	13	58	150
0:19:29	47	15,8	13	58	150
0:19:30	48	15,9	13	58	150
0:19:31	48	15,9	13	58	150
0:19:32	48	15,9	13	58	150
0:19:33	48	15,9	13	58	150
0:19:34	48	15,9	13	58	150
0:19:35	48	16,0	13	58	150
0:19:36	48	16,0	13	58	150
0:19:37	48	16,0	13	58	150
0:19:38	48	16,0	13	58	150
0:19:39	48	16,0	13	58	150
0:19:40	48	16,1	13	58	150
0:19:41	48	16,1	13	58	150
0:19:42	48	16,1	13	58	150
0:19:43	48	16,0	13	58	150
0:19:44	48	15,9	13	58	150
0:19:45	48	15,9	13	58	150
0:19:46	48	15,9	13	58	150
0:19:47	48	16,0	13	58	150
0:19:48	48	16,0	13	58	150
0:19:49	48	16,0	13	58	150
0:19:50	48	16,0	13	58	150
0:19:51	48	16,0	13	58	150
0:19:52	48	16,0	13	58	150
0:19:53	48	16,1	13	58	150
0:19:54	48	16,1	13	58	150
0:19:55	48	16,1	13	58	150
0:19:56	48	16,1	13	58	150
0:19:57	48	16,1	13	58	150
0:19:58	48	16,2	13	58	150
0:19:59	48	16,2	13	58	150
0:20:00	48	16,2	13	58	150
0:20:01	48	16,2	13	58	150
0:20:02	48	16,2	13	58	150
0:20:03	48	16,2	13	58	150
0:20:04	48	16,3	13	58	150
0:20:05	48	16,3	13	58	150
0:20:06	48	16,3	13	58	150
0:20:07	48	16,3	13	58	150
0:20:08	48	16,3	13	58	150
0:20:09	48	16,3	13	59	150
0:20:10	48	16,4	13	59	150
0:20:11	48	16,4	13	58	150
0:20:12	48	16,4	13	59	150
0:20:13	48	16,4	13	59	150
0:20:14	48	16,4	13	59	150
0:20:15	49	16,4	13	59	150
0:20:16	49	16,5	13	58	150
0:20:17	49	16,5	13	59	150
0:20:18	49	16,5	13	59	150
0:20:19	49	16,5	13	59	150
0:20:20	49	16,5	13	59	150
0:20:21	49	16,5	13	59	150
0:20:22	49	16,6	13	59	150
0:20:23	49	16,6	13	59	150
0:20:24	49	16,6	13	59	150
0:20:25	49	16,6	13	59	150
0:20:26	49	16,6	13	59	150
0:20:27	49	16,6	13	59	150
0:20:28	49	16,6	13	59	150
0:20:29	49	16,7	13	59	150
0:20:30	49	16,7	13	59	150
0:20:31	49	16,7	13	59	150
0:20:32	49	16,5	13	59	150
0:20:33	49	16,5	13	59	150
0:20:34	49	16,5	13	59	150
0:20:35	49	16,5	13	59	150
0:20:36	49	16,5	13	59	150
0:20:37	49	16,5	13	59	150
0:20:38	49	16,5	13	59	150
0:20:39	49	16,6	13	59	150
0:20:40	49	16,6	13	59	150
0:20:41	49	16,6	13	59	150
0:20:42	49	16,6	13	59	150
0:20:43	49	16,6	13	59	150
0:20:44	49	16,6	13	59	150
0:20:45	49	16,6	13	59	150
0:20:46	49	16,7	13	59	150
0:20:47	49	16,7	13	59	150
0:20:48	49	16,7	13	59	150
0:20:49	49	16,7	13	59	150
0:20:50	49	16,7	13	59	150
0:20:51	49	16,7	13	59	150
0:20:52	49	16,8	13	59	150
0:20:53	49	16,8	13	59	150
0:20:54	49	16,8	13	59	150
0:20:55	49	16,8	13	59	150
0:20:56	49	16,8	13	59	150
0:20:57	49	16,8	13	59	150
0:20:58	49	16,9	13	59	150
0:20:59	49	16,9	13	59	150
0:21:00	50	16,9	13	59	150
0:21:01	50	16,9	13	60	150
0:21:02	50	16,9	13	59	150
0:21:03	50	16,9	13	59	150
0:21:04	50	17,0	13	59	150
0:21:05	50	17,0	13	59	150
0:21:06	50	17,0	13	60	150
0:21:07	50	17,0	13	60	150
0:21:08	50	17,0	13	60	150
0:21:09	50	17,1	13	60	150
0:21:10	50	17,1	13	60	150
0:21:11	50	17,1	13	60	150
0:21:12	50	17,1	13	60	150
0:21:13	50	17,1	13	60	150
0:21:14	50	17,1	13	60	150
0:21:15	50	17,1	13	60	150
0:21:16	50	17,2	13	60	150
0:21:17	50	17,2	13	60	150
0:21:18	50	17,2	13	60	150
0:21:19	50	17,2	13	60	150
0:21:20	50	17,2	13	60	150
0:21:21	50	17,2	13	60	150
0:21:22	50	17,3	13	60	150
0:21:23	50	17,3	13	60	150
0:21:24	50	17,3	13	60	150
0:21:25	50	17,3	13	60	150
0:21:26	50	17,4	13	60	150
0:21:27	50	17,4	13	60	150
0:21:28	50	17,4	13	60	150
0:21:29	50	17,3	13	60	150
0:21:30	50	17,2	13	60	150
0:21:31	50	17,2	13	60	150
0:21:32	50	17,2	14	60	150
0:21:33	50	17,2	14	60	150
0:21:34	50	17,3	14	60	150
0:21:35	50	17,3	14	60	150
0:21:36	50	17,3	14	60	150
0:21:37	50	17,3	14	60	150
0:21:38	50	17,3	14	60	150
0:21:39	50	17,3	14	60	150
0:21:40	50	17,4	14	60	150
0:21:41	50	17,4	14	60	150
0:21:42	50	17,4	14	60	150
0:21:43	50	17,4	14	60	150
0:21:44	50	17,4	14	60	150
0:21:45	50	17,4	14	60	150
0:21:46	50	17,5	14	60	150
0:21:47	50	17,5	14	60	150
0:21:48	51	17,5	14	61	150
0:21:49	51	17,5	14	60	150
0:21:50	51	17,5	14	61	150
0:21:51	51	17,5	14	61	150
0:21:52	51	17,6	14	61	150
0:21:53	51	17,6	14	60	150
0:21:54	51	17,6	14	61	150
0:21:55	51	17,6	14	60	150
0:21:56	51	17,6	14	60	150
0:21:57	51	17,7	14	61	150
0:21:58	51	17,7	14	61	150
0:21:59	51	17,7	14	61	150
0:22:00	51	17,7	14	61	150
0:22:01	51	17,7	14	61	150
0:22:02	51	17,8	14	61	150
0:22:03	51	17,8	14	61	150
0:22:04	51	17,8	14	61	150
0:22:05	51	17,8	14	61	150
0:22:06	51	17,8	14	61	150
0:22:07	51	17,9	14	61	150
0:22:08	51	17,9	14	61	150
0:22:09	51	17,8	14	61	150
0:22:10	51	17,7	14	61	150
0:22:11	51	17,7	14	61	150
0:22:12	51	17,7	14	61	150
0:22:13	51	17,8	14	61	150
0:22:14	51	17,8	14	61	150
0:22:15	51	17,8	14	61	150
0:22:16	51	17,8	14	61	150
0:22:17	51	17,8	14	61	150
0:22:18	51	17,8	14	61	150
0:22:19	51	17,9	14	61	150
0:22:20	51	17,9	14	61	150
0:22:21	51	17,9	14	61	150
0:22:22	51	17,9	14	61	150
0:22:23	51	17,9	14	61	150
0:22:24	51	18,0	14	61	150
0:22:25	51	18,0	14	61	150
0:22:26	51	18,0	14	61	150
0:22:27	51	18,0	14	61	150
0:22:28	51	18,0	14	61	150
0:22:29	51	18,1	14	61	150
0:22:30	51	18,1	14	61	150
0:22:31	51	18,1	14	61	150
0:22:32	51	18,1	14	62	150
0:22:33	51	18,1	14	62	150
0:22:34	51	18,1	14	62	150
0:22:35	52	18,2	14	62	150
0:22:36	52	18,2	14	62	150
0:22:37	52	18,2	14	62	150
0:22:38	52	18,2	14	62	150
0:22:39	52	18,3	14	62	150
0:22:40	52	18,3	14	62	150
0:22:41	52	18,3	14	62	150
0:22:42	52	18,1	14	62	150
0:22:43	52	18,1	14	62	150
0:22:44	52	18,1	14	62	150
0:22:45	52	18,1	14	62	150
0:22:46	52	18,1	14	62	150
0:22:47	52	18,1	14	62	150
0:22:48	52	18,1	14	62	150
0:22:49	52	18,1	14	62	150
0:22:50	52	18,2	14	62	150
0:22:51	52	18,2	14	62	150
0:22:52	52	18,2	14	62	150
0:22:53	52	18,2	14	62	150
0:22:54	52	18,2	14	62	150
0:22:55	52	18,2	14	62	150
0:22:56	52	18,3	14	62	150
0:22:57	52	18,3	14	62	150
0:22:58	52	18,3	14	62	150
0:22:59	52	18,3	14	62	150
0:23:00	52	18,3	14	62	150
0:23:01	52	18,4	14	62	150
0:23:02	52	18,4	14	62	150
0:23:03	52	18,4	14	62	150
0:23:04	52	18,4	14	62	150
0:23:05	52	18,4	14	62	150
0:23:06	52	18,4	14	62	150
0:23:07	52	18,5	14	62	150
0:23:08	52	18,5	14	62	150
0:23:09	52	18,5	14	62	150
0:23:10	52	18,5	14	62	150
0:23:11	52	18,5	14	62	150
0:23:12	52	18,5	14	62	150
0:23:13	52	18,6	14	62	150
0:23:14	52	18,6	14	62	150
0:23:15	52	18,6	14	62	150
0:23:16	52	18,6	14	62	150
0:23:17	52	18,6	14	62	150
0:23:18	52	18,7	14	62	150
0:23:19	52	18,7	14	62	150
0:23:20	52	18,7	14	62	150
0:23:21	52	18,7	14	62	150
0:23:22	53	18,7	14	62	150
0:23:23	53	18,7	14	62	150
0:23:24	53	18,8	14	62	150
0:23:25	53	18,8	14	62	150
0:23:26	53	18,8	14	63	150
0:23:27	53	18,8	14	63	150
0:23:28	53	18,8	14	62	150
0:23:29	53	18,8	14	63	150
0:23:30	53	18,9	14	63	150
0:23:31	53	18,9	14	63	150
0:23:32	53	18,9	14	63	150
0:23:33	53	18,9	14	63	150
0:23:34	53	18,9	14	63	150
0:23:35	53	18,9	14	63	150
0:23:36	53	18,8	14	63	150
0:23:37	53	18,7	14	63	150
0:23:38	53	18,7	14	63	150
0:23:39	53	18,7	14	63	150
0:23:40	53	18,8	14	63	150
0:23:41	53	18,8	14	63	150
0:23:42	53	18,8	14	63	150
0:23:43	53	18,8	14	63	150
0:23:44	53	18,8	14	63	150
0:23:45	53	18,9	14	63	150
0:23:46	53	18,9	14	63	150
0:23:47	53	18,9	14	63	150
0:23:48	53	18,9	14	63	150
0:23:49	53	18,9	14	63	150
0:23:50	53	19,0	14	63	150
0:23:51	53	19,0	14	63	150
0:23:52	53	19,0	14	63	150
0:23:53	53	19,0	14	63	150
0:23:54	53	19,0	14	63	150
0:23:55	53	19,0	14	63	150
0:23:56	53	19,1	14	63	150
0:23:57	53	19,1	14	63	150
0:23:58	53	19,1	14	63	150
0:23:59	53	19,1	14	63	150
0:24:00	53	19,1	14	63	150
0:24:01	53	19,1	14	63	150
0:24:02	53	19,2	14	63	150
0:24:03	53	19,2	14	63	150
0:24:04	53	19,2	14	63	150
0:24:05	53	19,2	14	63	150
0:24:06	53	19,2	14	63	150
0:24:07	53	19,2	14	63	150
0:24:08	53	19,3	14	64	150
0:24:09	53	19,3	14	63	150
0:24:10	54	19,3	14	63	150
0:24:11	54	19,3	14	64	150
0:24:12	54	19,3	14	63	150
0:24:13	54	19,3	14	63	150
0:24:14	54	19,4	14	63	150
0:24:15	54	19,4	14	64	150
0:24:16	54	19,4	14	63	150
0:24:17	54	19,4	14	64	150
0:24:18	54	19,4	14	64	150
0:24:19	54	19,4	14	64	150
0:24:20	54	19,5	14	64	150
0:24:21	54	19,5	14	64	150
0:24:22	54	19,5	14	64	150
0:24:23	54	19,5	14	64	150
0:24:24	54	19,5	14	64	150
0:24:25	54	19,5	14	64	150
0:24:26	54	19,6	14	64	150
0:24:27	54	19,6	14	64	150
0:24:28	54	19,6	14	64	150
0:24:29	54	19,6	14	64	150
0:24:30	54	19,6	14	64	150
0:24:31	54	19,5	14	64	150
0:24:32	54	19,5	14	64	150
0:24:33	54	19,5	14	64	150
0:24:34	54	19,5	14	64	150
0:24:35	54	19,6	14	64	150
0:24:36	54	19,6	14	64	150
0:24:37	54	19,6	14	64	150
0:24:38	54	19,6	14	64	150
0:24:39	54	19,6	14	64	150
0:24:40	54	19,7	14	64	150
0:24:41	54	19,7	14	64	150
0:24:42	54	19,7	14	64	150
0:24:43	54	19,7	14	64	150
0:24:44	54	19,7	14	64	150
0:24:45	54	19,8	14	64	150
0:24:46	54	19,8	14	64	150
0:24:47	54	19,8	14	64	150
0:24:48	54	19,8	14	64	150
0:24:49	54	19,8	14	64	150
0:24:50	54	19,9	14	64	150
0:24:51	54	19,9	14	64	150
0:24:52	54	19,8	14	64	150
0:24:53	54	19,7	14	64	150
0:24:54	54	19,7	14	64	150
0:24:55	54	19,7	14	64	150
0:24:56	54	19,7	14	64	150
0:24:57	54	19,7	14	64	150
0:24:58	55	19,7	14	64	150
0:24:59	55	19,7	14	65	150
0:25:00	55	19,8	14	64	150
0:25:01	55	19,8	14	64	150
0:25:02	55	19,8	14	64	150
0:25:03	55	19,8	14	65	150
0:25:04	55	19,8	14	65	150
0:25:05	55	19,8	14	65	150
0:25:06	55	19,9	14	65	150
0:25:07	55	19,9	14	65	150
0:25:08	55	19,9	14	65	150
0:25:09	55	19,9	14	65	150
0:25:10	55	19,9	14	65	150
0:25:11	55	20,0	14	65	150
0:25:12	55	20,0	14	65	150
0:25:13	55	20,0	14	65	150
0:25:14	55	20,0	14	65	150
0:25:15	55	20,0	14	65	150
0:25:16	55	20,0	14	65	150
0:25:17	55	20,1	14	65	150
0:25:18	55	20,1	14	65	150
0:25:19	55	20,1	14	65	150
