Repository: ProgWizer/parser

File: project-root/data/Data Acquisition/Data Acquisition/2019 year (140)/19-126.txt (part 1 of 3)
--Test Summary--
Full Path and File Name	
Instrument Name	SGSA/UCA
Instrument Type	Model 5265 SGSA/UCA
Instrument Serial Number	
Test Start Date	29.01.2020
Test Start Time	11:26:00
Test Stop Date	30.01.2020
Test Stop Time	12:57:47
Test Length	25:31:47
Final Sample Time Offset	25:31:30
Controller Schedule Name	
Sampling Period	30 seconds
Comments	
Information	WellID	
Information	Customer	
Information	EngName	
Information	CementClass	G
Information	CementMfr	
Information	Additives	100G+5DART-100+0.6CFL-160+0.1CD-301+0.1CR-225
Information	Density	1860
Information	BHCT	75
Information	BHST	95
Information	FluidLoss	
Information	JobType	
Calculated Value	CS_50	5:59:30
Calculated Value	CS_500	6:48:00
Calculated Value	SGS_Initial	4:39:30
Calculated Value	SGS_Final	5:20:30
Calculated Value	CS_Time8h	7,06 MPa
Calculated Value	CS_Time12h	11,49 MPa
Calculated Value	Time_SGS_100lb/100ft2	4:48:30
Calculated Value	Time_SGS_500lb/100ft2	5:10:30
Calculated Value	CS_Time24h	14,41 MPa
Calculated Value	CS_Time48h	N/A
Calculated Curve	Compressive Strength	Compressive strength type B (more than 14 lb/gal)
Calculated Curve	Static Gel Strength	Static gel strength
Initial Temperature (°C)	23 °C
Final Temperature (°C)	95 °C
Initial Pressure (psi)	3273 psi
Final Pressure (psi)	2372 psi
Initial Transit Time (microsec/in)	16,29 microsec/in
Final Transit Time (microsec/in)	8,93 microsec/in
Initial Gel Value	5764
Final Gel Value	8126
Initial Compressive Strength (MPa)	0,00 MPa
Final Compressive Strength (MPa)	14,57 MPa
Initial Static Gel Strength (lb/100ft2)	6,3 lb/100ft2
Final Static Gel Strength (lb/100ft2)	ERROR
--Data--
Time (HH:MM:SS)	Temperature (°C)	Pressure (psi)	Transit Time (microsec/in)	Gel Value	Compressive Strength (MPa)	Static Gel Strength (lb/100ft2)
0:00:00	23	3273	16,29	5764	0,00	6,3
0:00:30	23	3248	16,24	5764	0,01	6,4
0:01:00	24	3232	16,21	5763	0,02	6,5
0:01:30	24	3223	16,21	5752	0,02	6,7
0:02:00	24	3222	16,21	5748	0,02	6,8
0:02:30	25	3228	16,21	5753	0,02	6,9
0:03:00	25	3240	16,21	5748	0,02	7,1
0:03:30	26	3255	16,20	5749	0,02	7,2
0:04:00	26	3269	16,20	5748	0,02	7,3
0:04:30	26	3281	16,20	5750	0,02	7,5
0:05:00	27	3291	16,20	5753	0,02	7,6
0:05:30	27	3299	16,20	5748	0,03	7,7
0:06:00	27	3308	16,19	5746	0,03	7,9
0:06:30	28	3321	16,19	5750	0,03	8,0
0:07:00	28	3339	16,19	5751	0,03	8,1
0:07:30	29	3363	16,18	5759	0,03	8,3
0:08:00	30	3392	16,17	5750	0,03	8,4
0:08:30	30	3423	16,16	5753	0,04	8,5
0:09:00	31	3455	16,15	5756	0,04	8,7
0:09:30	31	3485	16,14	5758	0,04	8,8
0:10:00	32	3514	16,13	5755	0,05	8,9
0:10:30	32	3544	16,12	5753	0,05	9,1
0:11:00	33	3573	16,11	5757	0,05	9,2
0:11:30	34	3605	16,10	5755	0,05	9,4
0:12:00	34	3640	16,08	5759	0,06	9,5
0:12:30	35	3678	16,07	5763	0,06	9,6
0:13:00	35	3720	16,05	5763	0,07	9,8
0:13:30	36	3762	16,04	5766	0,07	9,9
0:14:00	37	3806	16,02	5768	0,08	10,0
0:14:30	37	3850	16,01	5782	0,08	10,2
0:15:00	38	3894	15,99	5763	0,09	10,3
0:15:30	38	3937	15,98	5776	0,09	10,4
0:16:00	39	3982	15,97	5777	0,09	10,6
0:16:30	40	4028	15,96	5779	0,10	10,7
0:17:00	40	4075	15,95	5781	0,10	10,8
0:17:30	41	4125	15,93	5785	0,11	11,0
0:18:00	42	4177	15,91	5796	0,11	11,1
0:18:30	42	4229	15,90	5792	0,12	11,2
0:19:00	43	4283	15,88	5799	0,12	11,4
0:19:30	44	4337	15,86	5799	0,13	11,5
0:20:00	44	4391	15,85	5798	0,13	11,6
0:20:30	45	4447	15,83	5805	0,14	11,8
0:21:00	45	4497	15,81	5806	0,14	11,9
0:21:30	46	2189	15,89	5768	0,12	12,0
0:22:00	47	2320	15,98	5768	0,09	12,2
0:22:30	48	3002	15,99	5797	0,09	12,3
0:23:00	48	3073	15,96	5806	0,10	12,4
0:23:30	49	3142	15,94	5805	0,10	12,6
0:24:00	50	3206	15,92	5803	0,11	12,7
0:24:30	50	3265	15,90	5807	0,11	12,8
0:25:00	51	3323	15,89	5804	0,12	13,0
0:25:30	51	3380	15,87	5805	0,12	13,1
0:26:00	52	3440	15,85	5809	0,13	13,2
0:26:30	53	3505	15,84	5809	0,13	13,4
0:27:00	53	3574	15,82	5802	0,14	13,5
0:27:30	54	3647	15,80	5811	0,14	13,6
0:28:00	55	3721	15,79	5815	0,15	13,8
0:28:30	55	3793	15,77	5816	0,16	13,9
0:29:00	56	3864	15,76	5827	0,16	14,0
0:29:30	57	3931	15,74	5822	0,17	14,2
0:30:00	57	3998	15,72	5822	0,17	14,3
0:30:30	58	4065	15,71	5825	0,18	14,4
0:31:00	58	4134	15,69	5823	0,18	14,6
0:31:30	59	4206	15,68	5827	0,19	14,7
0:32:00	60	4281	15,67	5825	0,19	14,9
0:32:30	61	4356	15,65	5823	0,20	15,0
0:33:00	61	4429	15,63	5825	0,20	15,1
0:33:30	62	4499	15,62	5828	0,21	15,3
0:34:00	62	4569	15,60	5827	0,21	15,4
0:34:30	63	4641	15,59	5825	0,22	15,5
0:35:00	64	4715	15,58	5816	0,22	15,7
0:35:30	64	4792	15,57	5822	0,22	15,8
0:36:00	65	4872	15,55	5831	0,23	15,9
0:36:30	66	4954	15,54	5830	0,24	16,1
0:37:00	66	5034	15,52	5819	0,24	16,2
0:37:30	67	5115	15,51	5822	0,25	16,3
0:38:00	67	3139	15,50	5822	0,25	16,5
0:38:30	68	3236	15,63	5797	0,20	16,6
0:39:00	69	3336	15,68	5792	0,19	16,7
0:39:30	70	3434	15,70	5786	0,18	16,9
0:40:00	70	3524	15,70	5786	0,18	17,0
0:40:30	71	3604	15,68	5785	0,18	17,1
0:41:00	71	3673	15,67	5775	0,19	17,3
0:41:30	72	3737	15,66	5787	0,19	17,4
0:42:00	72	3797	15,65	5785	0,20	17,5
0:42:30	72	3858	15,64	5784	0,20	17,7
0:43:00	73	3916	15,63	5786	0,20	17,8
0:43:30	73	3972	15,62	5780	0,21	17,9
0:44:00	73	4023	15,61	5783	0,21	18,1
0:44:30	74	4070	15,61	5780	0,21	18,2
0:45:00	74	4112	15,60	5778	0,21	18,3
0:45:30	74	4149	15,59	5782	0,22	18,5
0:46:00	74	4182	15,59	5783	0,22	18,6
0:46:30	75	4214	15,58	5777	0,22	18,7
0:47:00	75	4245	15,57	5777	0,22	18,9
0:47:30	75	4275	15,57	5778	0,22	19,0
0:48:00	75	4305	15,56	5771	0,23	19,1
0:48:30	75	4333	15,56	5774	0,23	19,3
0:49:00	75	4360	15,55	5772	0,23	19,4
0:49:30	76	4384	15,55	5778	0,23	19,5
0:50:00	76	4405	15,55	5779	0,23	19,7
0:50:30	76	4424	15,54	5776	0,23	19,8
0:51:00	76	4441	15,54	5780	0,24	20,0
0:51:30	76	4457	15,53	5773	0,24	20,1
0:52:00	76	4473	15,53	5774	0,24	20,2
0:52:30	76	4489	15,53	5777	0,24	20,4
0:53:00	76	4505	15,53	5774	0,24	20,5
0:53:30	76	4522	15,52	5771	0,24	20,6
0:54:00	77	4537	15,52	5773	0,24	20,8
0:54:30	77	4550	15,52	5771	0,24	20,9
0:55:00	77	4561	15,52	5770	0,24	21,0
0:55:30	77	4572	15,52	5777	0,24	21,2
0:56:00	77	4581	15,52	5774	0,24	21,3
0:56:30	77	4590	15,52	5772	0,24	21,4
0:57:00	77	4598	15,52	5772	0,24	21,6
0:57:30	77	4605	15,52	5776	0,24	21,7
0:58:00	77	4610	15,52	5775	0,24	21,8
0:58:30	77	4615	15,52	5771	0,24	22,0
0:59:00	77	4621	15,52	5771	0,24	22,1
0:59:30	77	4626	15,52	5770	0,24	22,2
1:00:00	77	4632	15,52	5775	0,24	22,4
1:00:30	77	4638	15,52	5773	0,24	22,5
1:01:00	77	4645	15,51	5774	0,24	22,6
1:01:30	77	4651	15,51	5771	0,24	22,8
1:02:00	77	4656	15,52	5770	0,24	22,9
1:02:30	77	4661	15,51	5776	0,24	23,0
1:03:00	77	4666	15,51	5772	0,24	23,2
1:03:30	77	4671	15,51	5774	0,24	23,3
1:04:00	77	4675	15,51	5780	0,25	23,4
1:04:30	77	4680	15,51	5767	0,24	23,6
1:05:00	78	4685	15,51	5771	0,25	23,7
1:05:30	78	4690	15,51	5771	0,25	23,8
1:06:00	78	4695	15,51	5771	0,25	24,0
1:06:30	78	4700	15,51	5769	0,25	24,1
1:07:00	78	4704	15,51	5773	0,25	24,2
1:07:30	78	4709	15,51	5772	0,25	24,4
1:08:00	78	4715	15,51	5768	0,24	24,5
1:08:30	78	4721	15,51	5768	0,24	24,6
1:09:00	78	4725	15,51	5769	0,25	24,8
1:09:30	78	4727	15,51	5769	0,25	24,9
1:10:00	78	4730	15,51	5773	0,25	25,0
1:10:30	78	4732	15,51	5773	0,25	25,2
1:11:00	78	4736	15,51	5769	0,25	25,3
1:11:30	78	4740	15,51	5770	0,25	25,5
1:12:00	78	4745	15,50	5770	0,25	25,6
1:12:30	78	4750	15,51	5770	0,25	25,7
1:13:00	78	4754	15,50	5765	0,25	25,9
1:13:30	78	4758	15,51	5765	0,25	26,0
1:14:00	78	4761	15,50	5769	0,25	26,1
1:14:30	78	4766	15,50	5773	0,25	26,3
1:15:00	78	4770	15,50	5771	0,25	26,4
1:15:30	78	4774	15,50	5774	0,25	26,5
1:16:00	78	4779	15,50	5765	0,25	26,7
1:16:30	78	4783	15,51	5768	0,25	26,8
1:17:00	78	4787	15,51	5765	0,25	26,9
1:17:30	78	4790	15,51	5763	0,25	27,1
1:18:00	79	4795	15,50	5769	0,25	27,2
1:18:30	79	4798	15,50	5770	0,25	27,3
1:19:00	79	4803	15,50	5766	0,25	27,5
1:19:30	79	4808	15,50	5767	0,25	27,6
1:20:00	79	4814	15,50	5766	0,25	27,7
1:20:30	79	4819	15,50	5762	0,25	27,9
1:21:00	79	4824	15,50	5770	0,25	28,0
1:21:30	79	4828	15,50	5768	0,25	28,1
1:22:00	79	4832	15,50	5768	0,25	28,3
1:22:30	79	4836	15,50	5766	0,25	28,4
1:23:00	79	4841	15,50	5766	0,25	28,5
1:23:30	79	4845	15,50	5766	0,25	28,7
1:24:00	79	4850	15,50	5767	0,25	28,8
1:24:30	79	4854	15,49	5765	0,25	28,9
1:25:00	79	4858	15,50	5770	0,25	29,1
1:25:30	79	4863	15,49	5763	0,25	29,2
1:26:00	79	4868	15,49	5772	0,25	29,3
1:26:30	79	4872	15,49	5769	0,25	29,5
1:27:00	79	4877	15,49	5768	0,25	29,6
1:27:30	79	4881	15,49	5765	0,25	29,7
1:28:00	79	4887	15,49	5769	0,25	29,9
1:28:30	79	4891	15,49	5765	0,25	30,0
1:29:00	79	4896	15,49	5765	0,25	30,1
1:29:30	79	4901	15,49	5771	0,25	30,3
1:30:00	79	4904	15,49	5765	0,25	30,4
1:30:30	79	4909	15,49	5764	0,25	30,6
1:31:00	80	4913	15,49	5762	0,25	30,7
1:31:30	80	4918	15,49	5765	0,25	30,8
1:32:00	80	4923	15,49	5769	0,25	31,0
1:32:30	80	4929	15,49	5768	0,25	31,1
1:33:00	80	4934	15,49	5770	0,25	31,2
1:33:30	80	4939	15,49	5772	0,25	31,4
1:34:00	80	4945	15,49	5764	0,25	31,5
1:34:30	80	4949	15,49	5765	0,25	31,6
1:35:00	80	4953	15,49	5772	0,25	31,8
1:35:30	80	4957	15,49	5768	0,25	31,9
1:36:00	80	4961	15,49	5763	0,25	32,0
1:36:30	80	4964	15,49	5769	0,25	32,2
1:37:00	80	4969	15,48	5768	0,26	32,3
1:37:30	80	4972	15,49	5771	0,25	32,4
1:38:00	80	4976	15,48	5772	0,26	32,6
1:38:30	80	4981	15,49	5767	0,25	32,7
1:39:00	80	4985	15,48	5766	0,26	32,8
1:39:30	80	4990	15,49	5767	0,25	33,0
1:40:00	80	4994	15,48	5768	0,26	33,1
1:40:30	80	5000	15,49	5771	0,26	33,2
1:41:00	80	5004	15,48	5765	0,26	33,4
1:41:30	80	5008	15,48	5768	0,26	33,5
1:42:00	80	5013	15,48	5772	0,26	33,6
1:42:30	80	5019	15,48	5769	0,26	33,8
1:43:00	80	5025	15,48	5768	0,26	33,9
1:43:30	81	5031	15,48	5765	0,26	34,0
1:44:00	81	5036	15,48	5766	0,26	34,2
1:44:30	81	5040	15,48	5774	0,26	34,3
1:45:00	81	5044	15,48	5769	0,26	34,4
1:45:30	81	5047	15,47	5767	0,26	34,6
1:46:00	81	5051	15,47	5765	0,26	34,7
1:46:30	81	5055	15,48	5768	0,26	34,8
1:47:00	81	5060	15,48	5767	0,26	35,0
1:47:30	81	5065	15,47	5766	0,26	35,1
1:48:00	81	5070	15,48	5771	0,26	35,2
1:48:30	81	5076	15,48	5767	0,26	35,4
1:49:00	81	5081	15,47	5775	0,26	35,5
1:49:30	81	5086	15,47	5773	0,26	35,6
1:50:00	81	5091	15,47	5773	0,26	35,8
1:50:30	81	5096	15,47	5771	0,26	35,9
1:51:00	81	5101	15,47	5770	0,26	36,1
1:51:30	81	5105	15,47	5771	0,26	36,2
1:52:00	81	5109	15,47	5770	0,26	36,3
1:52:30	81	5113	15,47	5763	0,26	36,5
1:53:00	81	5117	15,47	5772	0,26	36,6
1:53:30	81	5122	15,47	5770	0,26	36,7
1:54:00	81	5126	15,47	5775	0,26	36,9
1:54:30	81	5131	15,47	5768	0,26	37,0
1:55:00	81	5136	15,47	5769	0,26	37,1
1:55:30	81	5141	15,47	5773	0,26	37,3
1:56:00	82	5147	15,47	5768	0,26	37,4
1:56:30	82	5154	15,47	5765	0,26	37,5
1:57:00	82	5160	15,46	5770	0,26	37,7
1:57:30	82	5165	15,46	5771	0,26	37,8
1:58:00	82	5169	15,47	5769	0,26	37,9
1:58:30	82	5171	15,47	5771	0,26	38,1
1:59:00	82	5173	15,47	5771	0,26	38,2
1:59:30	82	5177	15,46	5769	0,26	38,3
2:00:00	82	5183	15,46	5772	0,26	38,5
2:00:30	82	5189	15,46	5766	0,26	38,6
2:01:00	82	5197	15,46	5767	0,26	38,7
2:01:30	82	5202	15,46	5767	0,26	38,9
2:02:00	82	5206	15,46	5774	0,26	39,0
2:02:30	82	5210	15,46	5771	0,26	39,1
2:03:00	82	5214	15,46	5771	0,27	39,3
2:03:30	82	5218	15,46	5769	0,27	39,4
2:04:00	82	5224	15,45	5769	0,27	39,5
2:04:30	82	5230	15,46	5761	0,27	39,7
2:05:00	82	5236	15,46	5768	0,27	39,8
2:05:30	82	5241	15,46	5769	0,27	39,9
2:06:00	82	5245	15,46	5771	0,26	40,1
2:06:30	82	5249	15,46	5766	0,26	40,2
2:07:00	82	5252	15,46	5776	0,27	40,3
2:07:30	82	5257	15,46	5771	0,27	40,5
2:08:00	83	5262	15,46	5769	0,27	40,6
2:08:30	83	5267	15,46	5768	0,27	40,7
2:09:00	83	5271	15,46	5768	0,27	40,9
2:09:30	83	5276	15,45	5771	0,27	41,0
2:10:00	83	5282	15,45	5764	0,27	41,1
2:10:30	83	5287	15,45	5827	0,27	41,3
2:11:00	83	5292	15,44	5766	0,27	41,4
2:11:30	83	5298	15,45	5767	0,27	41,6
2:12:00	83	5304	15,45	5768	0,27	41,7
2:12:30	83	5309	15,45	5774	0,27	41,8
2:13:00	83	5313	15,45	5772	0,27	42,0
2:13:30	83	5317	15,45	5769	0,27	42,1
2:14:00	83	5321	15,44	5774	0,27	42,2
2:14:30	83	5325	15,44	5766	0,27	42,4
2:15:00	83	5330	15,45	5766	0,27	42,5
2:15:30	83	5336	15,45	5765	0,27	42,6
2:16:00	83	5343	15,45	5765	0,27	42,8
2:16:30	83	5350	15,44	5766	0,27	42,9
2:17:00	83	5357	15,44	5767	0,27	43,0
2:17:30	83	5363	15,44	5767	0,27	43,2
2:18:00	83	5368	15,44	5759	0,27	43,3
2:18:30	83	5372	15,44	5769	0,27	43,4
2:19:00	83	5376	15,44	5771	0,27	43,6
2:19:30	83	5381	15,44	5773	0,27	43,7
2:20:00	83	5386	15,44	5769	0,27	43,8
2:20:30	84	5391	15,44	5768	0,27	44,0
2:21:00	84	5396	15,44	5766	0,27	44,1
2:21:30	84	5402	15,44	5763	0,27	44,2
2:22:00	84	5407	15,44	5765	0,27	44,4
2:22:30	84	5412	15,44	5766	0,27	44,5
2:23:00	84	5416	15,44	5763	0,27	44,6
2:23:30	84	5420	15,44	5766	0,27	44,8
2:24:00	84	5425	15,44	5763	0,27	44,9
2:24:30	84	5430	15,44	5766	0,27	45,0
2:25:00	84	5435	15,43	5764	0,27	45,2
2:25:30	84	5440	15,44	5764	0,27	45,3
2:26:00	84	5446	15,44	5767	0,27	45,4
2:26:30	84	5452	15,44	5764	0,27	45,6
2:27:00	84	5458	15,43	5764	0,27	45,7
2:27:30	84	5463	15,43	5762	0,28	45,8
2:28:00	84	5468	15,43	5762	0,27	46,0
2:28:30	84	5473	15,44	5761	0,27	46,1
2:29:00	84	5478	15,44	5762	0,27	46,2
2:29:30	84	5483	15,43	5766	0,27	46,4
2:30:00	84	5487	15,43	5768	0,28	46,5
2:30:30	84	5493	15,43	5760	0,28	46,7
2:31:00	84	5499	15,43	5764	0,28	46,8
2:31:30	84	5505	15,43	5763	0,28	46,9
2:32:00	85	5510	15,43	5765	0,28	47,1
2:32:30	85	5515	15,43	5765	0,28	47,2
2:33:00	85	5520	15,42	5758	0,28	47,3
2:33:30	85	5525	15,43	5753	0,28	47,5
2:34:00	85	5530	15,43	5755	0,28	47,6
2:34:30	85	5535	15,43	5753	0,27	47,7
2:35:00	85	5540	15,43	5751	0,27	47,9
2:35:30	85	5545	15,43	5754	0,28	48,0
2:36:00	85	5550	15,43	5753	0,28	48,1
2:36:30	85	5556	15,42	5752	0,28	48,3
2:37:00	85	5561	15,43	5749	0,28	48,4
2:37:30	85	5566	15,43	5753	0,28	48,5
2:38:00	85	5571	15,43	5752	0,28	48,7
2:38:30	85	5576	15,42	5753	0,28	48,8
2:39:00	85	5582	15,43	5754	0,28	48,9
2:39:30	85	5588	15,43	5745	0,28	49,1
2:40:00	85	5593	15,42	5747	0,28	49,2
2:40:30	85	5598	15,42	5744	0,28	49,3
2:41:00	85	5602	15,43	5745	0,28	49,5
2:41:30	85	5607	15,43	5744	0,28	49,6
2:42:00	85	5612	15,42	5745	0,28	49,7
2:42:30	85	5618	15,43	5743	0,28	49,9
2:43:00	85	5623	15,42	5746	0,28	50,0
2:43:30	85	5628	15,42	5746	0,28	50,1
2:44:00	86	5634	15,42	5743	0,28	50,3
2:44:30	86	5639	15,42	5745	0,28	50,4
2:45:00	86	5645	15,42	5746	0,28	50,5
2:45:30	86	5651	15,42	5742	0,28	50,7
2:46:00	86	5656	15,42	5746	0,28	50,8
2:46:30	86	5662	15,42	5740	0,28	50,9
2:47:00	86	5667	15,42	5737	0,28	51,1
2:47:30	86	5671	15,43	5740	0,28	51,2
2:48:00	86	5677	15,42	5739	0,28	51,3
2:48:30	86	5682	15,42	5741	0,28	51,5
2:49:00	86	5687	15,42	5733	0,28	51,6
2:49:30	86	5692	15,42	5732	0,28	51,7
2:50:00	86	5697	15,42	5737	0,28	51,9
2:50:30	86	5704	15,42	5737	0,28	52,0
2:51:00	86	5710	15,42	5735	0,28	52,2
2:51:30	86	5716	15,41	5739	0,28	52,3
2:52:00	86	5721	15,42	5733	0,28	52,4
2:52:30	86	5725	15,42	5729	0,28	52,6
2:53:00	86	5729	15,42	5729	0,28	52,7
2:53:30	86	5733	15,42	5729	0,28	52,8
2:54:00	86	5738	15,42	5727	0,28	53,0
2:54:30	86	5742	15,42	5724	0,28	53,1
2:55:00	86	5747	15,42	5730	0,28	53,2
2:55:30	86	5751	15,42	5732	0,28	53,4
2:56:00	87	5756	15,41	5720	0,28	53,5
2:56:30	87	5762	15,42	5719	0,28	53,6
2:57:00	87	5768	15,41	5720	0,28	53,8
2:57:30	87	5774	15,42	5723	0,28	53,9
2:58:00	87	5781	15,41	5721	0,28	54,0
2:58:30	87	5786	15,41	5726	0,28	54,2
2:59:00	87	5790	15,42	5719	0,28	54,3
2:59:30	87	5795	15,42	5717	0,28	54,4
3:00:00	87	5800	15,42	5720	0,28	54,6
3:00:30	87	5806	15,41	5718	0,28	54,7
3:01:00	87	5811	15,41	5710	0,28	54,8
3:01:30	87	3597	15,51	5692	0,25	55,0
3:02:00	87	3623	15,61	5689	0,21	55,1
3:02:30	87	3655	15,66	5686	0,19	55,2
3:03:00	87	3682	15,68	5692	0,19	55,4
3:03:30	87	3705	15,68	5683	0,18	55,5
3:04:00	88	3722	15,69	5685	0,18	55,6
3:04:30	88	3736	15,68	5683	0,19	55,8
3:05:00	88	3745	15,68	5678	0,19	55,9
3:05:30	88	3751	15,68	5687	0,19	56,0
3:06:00	88	3753	15,68	5679	0,18	56,2
3:06:30	88	3754	15,69	5679	0,18	56,3
3:07:00	88	3755	15,69	5682	0,18	56,4
3:07:30	88	3758	15,69	5676	0,18	56,6
3:08:00	88	3765	15,69	5671	0,18	56,7
3:08:30	88	3772	15,69	5672	0,18	56,8
3:09:00	88	3783	15,69	5670	0,18	57,0
3:09:30	88	3791	15,69	5662	0,18	57,1
3:10:00	88	3799	15,69	5667	0,18	57,2
3:10:30	88	3804	15,68	5660	0,19	57,4
3:11:00	88	3809	15,68	5655	0,19	57,5
3:11:30	88	3814	15,68	5663	0,19	57,7
3:12:00	88	3818	15,69	5653	0,18	57,8
3:12:30	88	3823	15,69	5652	0,18	57,9
3:13:00	88	3828	15,69	5650	0,18	58,1
3:13:30	88	3832	15,69	5656	0,18	58,2
3:14:00	88	3837	15,69	5652	0,18	58,3
3:14:30	88	3843	15,69	5653	0,18	58,5
3:15:00	88	3848	15,68	5648	0,18	58,6
3:15:30	88	3854	15,68	5644	0,19	58,7
3:16:00	88	3860	15,69	5643	0,18	58,9
3:16:30	88	3866	15,68	5645	0,19	59,0
3:17:00	88	3871	15,68	5637	0,19	59,1
3:17:30	88	3875	15,68	5638	0,19	59,3
3:18:00	88	3879	15,68	5634	0,19	59,4
3:18:30	89	3884	15,68	5633	0,19	59,5
3:19:00	89	3889	15,69	5631	0,18	59,7
3:19:30	89	3895	15,68	5630	0,19	59,8
3:20:00	89	3900	15,68	5634	0,18	59,9
3:20:30	89	3905	15,68	5630	0,19	60,1
3:21:00	89	3910	15,68	5624	0,19	60,2
3:21:30	89	3916	15,68	5618	0,18	60,3
3:22:00	89	3923	15,68	5614	0,18	60,5
3:22:30	89	3931	15,68	5611	0,19	60,6
3:23:00	89	3938	15,68	5616	0,18	60,7
3:23:30	89	3943	15,68	5612	0,19	60,9
3:24:00	89	3945	15,68	5606	0,19	61,0
3:24:30	89	3947	15,68	5605	0,19	61,1
3:25:00	89	3950	15,68	5604	0,19	61,3
3:25:30	89	3955	15,68	5597	0,19	61,4
3:26:00	89	3961	15,68	5596	0,19	61,5
3:26:30	89	3970	15,69	5586	0,18	61,7
3:27:00	89	3978	15,69	5589	0,18	61,8
3:27:30	89	3985	15,69	5582	0,18	61,9
3:28:00	89	3988	15,69	5587	0,18	62,1
3:28:30	89	3991	15,69	5580	0,18	62,2
3:29:00	89	3993	15,69	5580	0,18	62,3
3:29:30	89	3996	15,69	5572	0,18	62,5
3:30:00	89	3999	15,69	5563	0,18	62,6
3:30:30	89	4004	15,69	5570	0,18	62,8
3:31:00	90	4009	15,69	5564	0,18	62,9
3:31:30	90	4015	15,69	5560	0,18	63,0
3:32:00	90	4022	15,69	5562	0,18	63,2
3:32:30	90	4029	15,69	5552	0,18	63,3
3:33:00	90	4035	15,68	5546	0,18	63,4
3:33:30	90	4040	15,68	5550	0,19	63,6
3:34:00	90	4045	15,68	5546	0,19	63,7
3:34:30	90	4049	15,68	5530	0,19	63,8
3:35:00	90	4054	15,68	5533	0,19	64,0
3:35:30	90	4059	15,68	5525	0,19	64,1
3:36:00	90	4064	15,68	5526	0,19	64,2
3:36:30	90	4068	15,68	5522	0,19	64,4
3:37:00	90	4074	15,68	5513	0,18	64,5
3:37:30	90	4080	15,68	5516	0,19	64,6
3:38:00	90	4087	15,69	5512	0,18	64,8
3:38:30	90	4095	15,69	5506	0,18	64,9
3:39:00	90	4101	15,69	5508	0,18	65,0
3:39:30	90	4105	15,69	5492	0,18	65,2
3:40:00	90	4109	15,68	5492	0,19	65,3
3:40:30	90	4112	15,68	5482	0,19	65,4
3:41:00	90	4116	15,68	5488	0,19	65,6
3:41:30	90	4121	15,69	5473	0,18	65,7
3:42:00	90	4128	15,69	5472	0,18	65,8
3:42:30	90	4135	15,69	5465	0,18	66,0
3:43:00	91	4142	15,69	5461	0,18	66,1
3:43:30	91	4149	15,69	5458	0,18	66,2
3:44:00	91	4155	15,69	5446	0,18	66,4
3:44:30	91	4160	15,69	5444	0,18	66,5
3:45:00	91	4165	15,69	5434	0,18	66,6
3:45:30	91	4169	15,69	5422	0,18	66,8
3:46:00	91	4174	15,70	5419	0,18	66,9
3:46:30	91	4178	15,69	5414	0,18	67,0
3:47:00	91	4183	15,70	5409	0,18	67,2
3:47:30	91	4188	15,70	5404	0,18	67,3
3:48:00	91	4192	15,70	5392	0,18	67,4
3:48:30	91	4198	15,70	5388	0,18	67,6
3:49:00	91	4203	15,69	5380	0,18	67,7
3:49:30	91	4208	15,70	5373	0,18	67,8
3:50:00	91	4214	15,70	5367	0,18	68,0
3:50:30	91	4219	15,70	5357	0,18	68,1
3:51:00	91	4224	15,70	5347	0,18	68,3
3:51:30	91	4228	15,70	5345	0,18	68,4
3:52:00	91	4233	15,70	5335	0,18	68,5
3:52:30	91	4238	15,70	5331	0,18	68,7
3:53:00	91	4243	15,71	5318	0,18	68,8
3:53:30	91	4250	15,70	5305	0,18	68,9
3:54:00	91	4256	15,70	5311	0,18	69,1
3:54:30	91	4262	15,71	5296	0,18	69,2
3:55:00	92	4267	15,71	5282	0,18	69,3
3:55:30	92	4272	15,70	5274	0,18	69,5
3:56:00	92	4275	15,71	5262	0,18	69,6
3:56:30	92	4278	15,71	5249	0,18	69,7
3:57:00	92	4280	15,71	5244	0,18	69,9
3:57:30	92	4284	15,71	5251	0,18	70,0
3:58:00	92	4290	15,71	5234	0,18	70,1
3:58:30	92	4296	15,72	5228	0,17	70,3
3:59:00	92	4301	15,71	5216	0,18	70,4
3:59:30	92	4307	15,71	5202	0,18	70,5
4:00:00	92	4314	15,71	5199	0,17	70,7
4:00:30	92	4321	15,72	5180	0,17	70,8
4:01:00	92	4328	15,72	5164	0,17	70,9
4:01:30	92	4335	15,72	5157	0,17	71,1
4:02:00	92	4340	15,73	5155	0,17	71,2
4:02:30	92	4342	15,72	5142	0,17	71,3
4:03:00	92	4344	15,73	5128	0,17	71,5
4:03:30	92	4346	15,73	5118	0,17	71,6
4:04:00	92	4349	15,73	5104	0,17	71,7
4:04:30	92	4354	15,74	5100	0,17	71,9
4:05:00	92	4360	15,74	5087	0,17	72,0
4:05:30	92	4368	15,74	5072	0,17	72,1
4:06:00	92	4375	15,74	5044	0,17	72,3
4:06:30	92	4381	15,74	5044	0,17	72,4
4:07:00	92	4386	15,74	5028	0,16	72,5
4:07:30	93	4391	15,75	5022	0,16	72,7
4:08:00	93	4395	15,75	5000	0,16	72,8
4:08:30	93	4399	15,75	4991	0,16	72,9
4:09:00	93	4403	15,75	4976	0,16	73,1
4:09:30	93	4408	15,75	4958	0,16	73,2
4:10:00	93	4412	15,75	4953	0,16	73,3
4:10:30	93	4418	15,76	4939	0,16	73,5
4:11:00	93	4423	15,76	4923	0,16	73,6
4:11:30	93	4427	15,76	4901	0,16	73,8
4:12:00	93	4432	15,76	4909	0,16	73,9
4:12:30	93	4437	15,77	4874	0,16	74,0
4:13:00	93	4443	15,77	4869	0,16	74,2
4:13:30	93	4449	15,79	4837	0,15	74,3
4:14:00	93	4456		4841		74,4
4:14:30	93	4461	15,78	4810	0,15	74,6
4:15:00	93	4465	15,78	4792	0,15	74,7
4:15:30	93	4468	15,79	4785	0,15	74,8
4:16:00	93	4470	15,79	4781	0,15	75,0
4:16:30	93	4472	15,79	4757	0,15	75,1
4:17:00	93	4477	15,80	4745	0,15	75,2
4:17:30	93	4482	15,80	4735	0,15	75,4
4:18:00	93	4490	15,80	4703	0,14	75,5
4:18:30	93	4498	15,80	4688	0,15	75,6
4:19:00	94	4505	15,81	4674	0,14	75,8
4:19:30	94	4512	15,81	4661	0,14	75,9
4:20:00	94	4517	15,81	4662	0,14	76,0
4:20:30	94	4520	15,81	4623	0,14	76,2
4:21:00	94	4524	15,82	4611	0,14	76,3
4:21:30	94	4527	15,82	4603	0,14	76,4
4:22:00	94	4531	15,82	4594	0,14	76,6
4:22:30	94	4535	15,83	4574	0,14	76,7
4:23:00	94	4542	15,83	4581	0,14	76,8
4:23:30	94	4550	15,83	4533	0,14	77,0
4:24:00	94	4557	15,84	4526	0,13	77,1
4:24:30	94	4563	15,84	4500	0,13	77,2
4:25:00	94	4567	15,85	4498	0,13	77,4
4:25:30	94	4569	15,86	4484	0,13	77,5
4:26:00	94	4571	15,86	4451	0,13	77,6
4:26:30	94	4574	15,86	4446	0,13	77,8
4:27:00	94	4577	15,87	4425	0,12	77,9
4:27:30	94	4583	15,88	4404	0,12	78,0
4:28:00	94	4590	15,88	4398	0,12	78,2
4:28:30	94	4597	15,89	4386	0,12	78,3
4:29:00	94	4601	15,89	4361	0,12	78,4
4:29:30	94	4605	15,89	4339	0,12	78,6
4:30:00	94	4609	15,90	4338	0,11	78,7
4:30:30	94	4612	15,90	4322	0,11	78,9
4:31:00	94	4616	15,91	4327	0,11	79,0
4:31:30	94	4621	15,91	4319	0,11	79,1
4:32:00	95	4626	15,92	4297	0,11	79,3
4:32:30	95	4632	15,93	4283	0,11	79,4
4:33:00	95	4637		4286		79,5
4:33:30	95	4641	15,93	4278	0,10	79,7
4:34:00	95	4644	15,94	4250	0,10	79,8
4:34:30	95	4646	15,94	4248	0,10	79,9
4:35:00	95	4648	15,95	4254	0,10	80,1
4:35:30	95	4650	15,95	4239	0,10	80,2
4:36:00	95	4653	15,96	4229	0,10	80,3
4:36:30	95	4658	15,96	4213	0,10	80,5
4:37:00	95	4666	15,96	4206	0,09	80,6
4:37:30	95	4673	15,97	4211	0,09	80,7
4:38:00	95	4681	15,97	4205	0,09	80,9
4:38:30	95	4688	15,98	4221	0,09	81,0
4:39:00	95	4693	15,98	4216	0,09	81,1
4:39:30	95	4696	15,99	4217	0,09	81,3
4:40:00	95	4698	15,99	4226	0,09	83,0
4:40:30	95	4701	16,00	4215	0,08	80,8
4:41:00	95	4703	16,00	4235	0,08	84,9
4:41:30	95	4705	16,00	4225	0,08	82,9
4:42:00	95	4707	16,01	4240	0,08	85,9
4:42:30	95	4709	16,02	4236	0,08	85,1
4:43:00	95	4712	16,02	4225	0,08	82,8
4:43:30	95	4713	16,03	4242	0,08	86,3
4:44:00	95	4715	16,03	4243	0,07	86,4
4:44:30	95	4715	16,03	4266	0,07	91,2
4:45:00	95	4715	16,04	4269	0,07	91,7
4:45:30	95	4715	16,05	4265	0,07	90,9
4:46:00	95	4715	16,05	4287	0,07	95,6
4:46:30	95	4715	16,06	4299	0,07	97,9
4:47:00	95	4714	16,06	4307	0,07	99,8
4:47:30	95	4712	16,06	4295	0,07	97,1
4:48:00	95	4709	16,06	4329	0,07	104,3
4:48:30	95	4705	16,06	4335	0,06	105,6
4:49:00	95	4700	16,06	4353	0,06	109,7
4:49:30	95	4694	16,07	4365	0,06	112,2
4:50:00	95	4689	16,07	4371	0,06	113,6
4:50:30	95	4684	16,08	4391	0,06	118,2
4:51:00	95	4680	16,09	4402	0,06	120,7
4:51:30	95	4678	16,10	4422	0,05	125,3
4:52:00	95	4676	16,10	4431	0,05	127,3
4:52:30	95	4673	16,10	4460	0,05	134,2
4:53:00	95	4671	16,11	4465	0,05	135,2
4:53:30	95	4669	16,11	4477	0,05	138,2
4:54:00	95	4666	16,12	4501	0,05	144,1
4:54:30	95	4663	16,12	4534	0,05	152,2
4:55:00	95	4659	16,12	4538	0,05	153,3
4:55:30	95	4655	16,13	4566	0,05	160,4
4:56:00	95	4651	16,13	4589	0,04	166,4
4:56:30	95	4648	16,14	4625	0,04	176,0
4:57:00	95	4645	16,14	4632	0,04	178,0
4:57:30	95	4644	16,14	4652	0,04	183,5
4:58:00	95	4644	16,14	4678	0,04	190,8
4:58:30	95	4644	16,15	4706	0,04	198,6
4:59:00	95	4643	16,15	4737	0,04	207,8
4:59:30	95	4640	16,15	4765	0,04	216,1
5:00:00	95	4637	16,16	4785	0,04	222,2
5:00:30	95	4630	16,16	4821	0,04	233,2
5:01:00	95	4623	16,17	4842	0,03	240,0
5:01:30	95	4617	16,17	4874	0,03	250,3
5:02:00	95	4615	16,18	4916	0,03	264,3
5:02:30	95	4614	16,18	4940	0,03	272,6
5:03:00	95	4614	16,18	4976	0,03	285,1
5:03:30	95	4613	16,19	5006	0,03	295,8
5:04:00	95	4611	16,20	5048	0,03	311,4
5:04:30	95	4608	16,20	5068	0,02	318,9
5:05:00	95	4605	16,20	5105	0,02	333,2
5:05:30	95	4602	16,21	5146	0,02	349,4
5:06:00	95	4602	16,21	5183	0,02	364,5
5:06:30	95	4602	16,22	5219	0,02	379,5
5:07:00	95	4602	16,22	5257	0,02	396,0
5:07:30	95	4600	16,22	5299	0,02	415,1
5:08:00	95	4597	16,23	5338	0,02	433,0
5:08:30	95	4595	16,23	5383	0,02	454,4
5:09:00	95	4592	16,23	5430	0,01	477,5
5:09:30	95	4590	16,23	5470	0,02	498,1
5:10:00	95	4588	16,24	5519	0,01	523,5
5:10:30	95	4586	16,24	5564	0,01	548,3
5:11:00	95	4584	16,25	5609	0,01	573,7
5:11:30	95	4581	16,25	5656	0,01	601,4
5:12:00	95	4579	16,25	5697	0,01	626,4
5:12:30	95	4577	16,25	5749	0,01	658,7
5:13:00	95	4575	16,26	5797	0,01	690,4
5:13:30	95	4574	16,26	5847	0,01	724,3
5:14:00	95	4573	16,26	5889	0,01	753,6
5:14:30	95	4571	16,27	5938	0,01	789,4
5:15:00	95	4569	16,27	5984	0,01	824,1
5:15:30	95	4566	16,27	6032	0,00	861,9
5:16:00	95	4563	16,28	6080	0,00	901,0
5:16:30	95	4562	16,28	6128	0,00	941,2
5:17:00	95	4560	16,28	6173	0,00	980,1
5:17:30	95	3340	16,31	6131	0,00	943,3
5:18:00	95	3350	16,39	6188	0,00	993,4
5:18:30	95	3360	16,42	6233	0,00	1034,5
5:19:00	96	3372	16,44	6281	0,00	1080,2
5:19:30	96	3379	16,44	6324	0,00	1122,5
5:20:00	96	3383	16,45	6367	0,00	1166,4
5:20:30	96	3383	16,45	6405	0,00	1206,3
5:21:00	96	3380	16,45	6441	0,00	
5:21:30	95	3374	16,45	6477	0,00	
5:22:00	95	3365	16,45	6517	0,00	
5:22:30	95	3356	16,45	6552	0,00	
5:23:00	95	3347	16,45	6588	0,00	
5:23:30	95	3341	16,45	6621	0,00	
5:24:00	95	3337	16,44	6654	0,00	
5:24:30	95	3335	16,44	6686	0,00	
5:25:00	95	3336	16,44	6716	0,00	
5:25:30	95	3336	16,44	6745	0,00	
5:26:00	95	3335	16,43	6774	0,00	
5:26:30	95	3332	16,43	6787	0,00	
5:27:00	95	3327	16,43	6813	0,00	
5:27:30	95	3321	16,42	6841	0,00	
5:28:00	95	3316	16,42	6863	0,00	
5:28:30	95	3311	16,41	6888	0,00	
5:29:00	95	3308	16,41	6912	0,00	
5:29:30	95	3305	16,40	6936	0,00	
5:30:00	95	3304	16,40	6953	0,00	
5:30:30	95	3302	16,39	6970	0,00	
5:31:00	95	3300	16,38	6994	0,00	
5:31:30	95	3296	16,38	7010	0,00	
5:32:00	95	3292	16,37	7029	0,00	
5:32:30	95	3287	16,36	7041	0,00	
5:33:00	95	3283	16,35	7056	0,00	
5:33:30	95	3280	16,34	7073	0,00	
5:34:00	95	3278	16,33	7085	0,00	
5:34:30	95	3276	16,32	7097	0,00	
5:35:00	95	3274	16,31	7106	0,00	
5:35:30	95	3272	16,30	7118	0,00	
5:36:00	95	3270	16,29	7128	0,00	
5:36:30	95	3267	16,28	7133	0,00	
5:37:00	95	3264	16,27	7142	0,00	
5:37:30	95	3261	16,26	7144	0,01	
5:38:00	95	3257	16,25	7153	0,01	
5:38:30	95	3252	16,23	7157	0,02	
5:39:00	95	3248	16,22	7160	0,02	
5:39:30	95	3243	16,20	7168	0,02	
5:40:00	95	3240	16,19	7169	0,03	
5:40:30	95	3236	16,18	7172	0,03	
5:41:00	95	3234	16,16	7175	0,04	
5:41:30	95	3231	16,14	7176	0,04	
5:42:00	95	3228	16,12	7177	0,05	
5:42:30	95	3224	16,11	7181	0,05	
5:43:00	95	3220	16,09	7180	0,06	
5:43:30	95	3216	16,08	7184	0,06	
5:44:00	95	3213	16,05	7182	0,07	
5:44:30	95	3210	16,03	7183	0,07	
5:45:00	95	3207	16,01	7181	0,08	
5:45:30	95	3204	15,99	7181	0,09	
5:46:00	95	3202	15,97	7181	0,09	
5:46:30	95	3200	15,95	7178	0,10	
5:47:00	95	3196	15,93	7177	0,11	
5:47:30	95	3191	15,91	7174	0,11	
5:48:00	95	3185	15,89	7169	0,12	
5:48:30	95	3178	15,86	7165	0,13	
5:49:00	95	3173	15,85	7162	0,13	
5:49:30	95	3167	15,82	7159	0,14	
5:50:00	95	3162	15,80	7154	0,15	
5:50:30	95	3159	15,77	7147	0,16	
5:51:00	95	3157	15,74	7141	0,17	
5:51:30	95	3153	15,71	7130	0,17	
5:52:00	95	3148	15,69	7122	0,18	
5:52:30	95	3141	15,66	7113	0,19	
5:53:00	95	3135	15,63	7111	0,20	
5:53:30	95	3129	15,60	7101	0,21	
5:54:00	95	3122	15,57	7091	0,23	
5:54:30	95	3115	15,54	7087	0,24	
5:55:00	95	3108	15,51	7078	0,25	
5:55:30	95	3099	15,47	7063	0,26	
5:56:00	95	3092	15,44	7059	0,27	
5:56:30	95	3085	15,40	7055	0,28	
5:57:00	95	3081	15,37	7047	0,30	
5:57:30	95	3077	15,33	7032	0,31	
5:58:00	95	3072	15,30	7028	0,33	
5:58:30	95	3067	15,26	7018	0,34	
5:59:00	95	3060	15,22	7013	0,36	
5:59:30	95	3051	15,18	7001	0,37	
6:00:00	95	3042	15,14	6998	0,39	
6:00:30	95	3031	15,10	6987	0,41	
6:01:00	95	3020	15,05	6978	0,43	
6:01:30	95	3008	15,02	6970	0,44	
6:02:00	95	2998	14,97	6965	0,46	
6:02:30	95	2988	14,93	6957	0,48	
6:03:00	95	2978	14,89	6947	0,50	
6:03:30	95	2969	14,84	6935	0,52	
6:04:00	95	2961	14,80	6924	0,54	
6:04:30	95	2952	14,75	6919	0,56	
6:05:00	95	2940	14,71	6906	0,58	
6:05:30	95	2926	14,66	6903	0,61	
6:06:00	95	2910	14,61	6892	0,63	
6:06:30	95	2893	14,57	6884	0,66	
6:07:00	95	2876	14,52	6879	0,68	
6:07:30	95	2861	14,47	6872	0,70	
6:08:00	95	2845	14,43	6865	0,73	
6:08:30	95	2830	14,38	6862	0,76	
6:09:00	95	2815	14,33	6856	0,78	
6:09:30	95	2798	14,28	6851	0,81	
6:10:00	95	2782	14,24	6847	0,84	
6:10:30	95	2763	14,19	6845	0,87	
6:11:00	95	2743	14,16	6840	0,88	
6:11:30	95	2721	14,12	6841	0,91	
6:12:00	95	2699	14,07	6838	0,94	
6:12:30	95	2678	14,02	6839	0,97	
6:13:00	95	2657	13,98	6839	1,00	
6:13:30	95	2636	13,93	6842	1,03	
6:14:00	95	2614	13,88	6841	1,06	
6:14:30	95	2593	13,84	6844	1,09	
6:15:00	95	2570	13,79	6844	1,12	
6:15:30	95	2545	13,74	6847	1,15	
6:16:00	95	2520	13,70	6849	1,19	
6:16:30	95	2493	13,65	6854	1,22	
6:17:00	95	2466	13,61	6857	1,25	
6:17:30	95	2439	13,57	6860	1,29	
6:18:00	95	2412	13,52	6861	1,32	
6:18:30	95	2385	13,48	6863	1,36	
6:19:00	95	2358	13,44	6870	1,39	
6:19:30	95	2330	13,40	6878	1,42	
6:20:00	95	2302	13,36	6882	1,46	
6:20:30	95	2272	13,31	6887	1,49	
6:21:00	95	2243	13,27	6894	1,53	
6:21:30	95	2212	13,24	6899	1,56	
6:22:00	95	2184	13,20	6908	1,59	
6:22:30	95	2152	13,16	6919	1,63	
6:23:00	95	2119	13,12	6925	1,66	
6:23:30	95	2085	13,08	6930	1,70	
6:24:00	95	2052	13,04	6939	1,74	
6:24:30	95	2017	13,01	6948	1,77	
6:25:00	95	1983	12,97	6953	1,81	
6:25:30	95	1950	12,94	6963	1,84	
6:26:00	95	1917	12,90	6971	1,87	
6:26:30	95	1885	12,87	6980	1,91	
6:27:00	95	1852	12,83	6985	1,94	
6:27:30	95	1818	12,80	6996	1,98	
6:28:00	95	1784	12,77	7003	2,01	
6:28:30	95	1747	12,74	7011	2,05	
6:29:00	95	1713	12,70	7020	2,08	
6:29:30	95	1672	12,67	7025	2,12	
6:30:00	95	1632	12,64	7037	2,16	
6:30:30	95	1592	12,61	7040	2,19	
6:31:00	95	1552	12,59	7051	2,22	
6:31:30	95	1514	12,55	7052	2,26	
6:32:00	96	2609	12,53	7062	2,29	
6:32:30	96	2873	12,46	7072	2,37	
6:33:00	96	2834	12,44	7082	2,40	
6:33:30	96	2794	12,39	7092	2,46	
6:34:00	95	2753	12,35	7104	2,51	
6:34:30	95	2712	12,32	7114	2,54	
6:35:00	95	2670	12,30	7118	2,58	
6:35:30	95	2625	12,27	7131	2,62	
6:36:00	95	2580	12,24	7136	2,66	
6:36:30	95	2538	12,21	7146	2,70	
6:37:00	95	2497	12,18	7154	2,73	
6:37:30	95	2457	12,16	7163	2,77	
6:38:00	95	2416	12,13	7169	2,81	
6:38:30	95	2374	12,11	7177	2,84	
6:39:00	95	2329	12,08	7184	2,88	
6:39:30	95	2282	12,06	7193	2,92	
6:40:00	95	2234	12,04	7197	2,95	
6:40:30	95	2189	12,02	7204	2,98	
6:41:00	95	2145	11,99	7214	3,01	
6:41:30	95	2105	11,97	7218	3,05	
6:42:00	95	2066	11,95	7227	3,09	
6:42:30	95	2029	11,93	7234	3,12	
6:43:00	95	1994	11,91	7239	3,15	
6:43:30	95	1959	11,88	7248	3,19	
6:44:00	95	1923	11,86	7254	3,22	
6:44:30	95	1886	11,84	7259	3,26	
6:45:00	95	1847	11,82	7268	3,29	
6:45:30	95	1807	11,80	7272	3,32	
6:46:00	95	1767	11,78	7281	3,35	
6:46:30	95	1728	11,76	7287	3,39	
6:47:00	95	1690	11,74	7294	3,42	
6:47:30	95	1654	11,73	7298	3,45	
6:48:00	95	2285	11,70	7285	3,50	
6:48:30	95	2241	11,67	7324	3,55	
6:49:00	95	2197	11,65	7318	3,59	
6:49:30	95	2154	11,63	7327	3,63	
6:50:00	95	2111	11,61	7334	3,66	
6:50:30	95	2071	11,59	7339	3,70	
6:51:00	95	2034	11,57	7348	3,73	
6:51:30	95	2000	11,55	7351	3,76	
6:52:00	95	1968	11,54	7358	3,79	
6:52:30	95	1937	11,53	7362	3,82	
6:53:00	95	1904	11,51	7369	3,85	
6:53:30	95	1871	11,50	7378	3,88	
6:54:00	95	1834	11,48	7385	3,91	
6:54:30	95	1796	11,46	7392	3,94	
6:55:00	95	1758	11,44	7395	3,97	
6:55:30	95	1721	11,44	7402	3,99	
6:56:00	95	1687	11,43	7406	4,01	
6:56:30	95	2324	11,41	7410	4,04	
6:57:00	95	2285	11,38	7396	4,10	
6:57:30	95	2248	11,36	7405	4,15	
6:58:00	95	2211	11,34	7414	4,18	
6:58:30	95	2176	11,33	7421	4,22	
6:59:00	95	2143	11,31	7429	4,25	
6:59:30	95	2113	11,30	7433	4,27	
7:00:00	95	2084	11,29	7435	4,30	
7:00:30	95	2056	11,27	7441	4,34	
7:01:00	95	2028	11,26	7446	4,37	
7:01:30	95	2000	11,24	7453	4,40	
7:02:00	95	1970	11,23	7458	4,42	
7:02:30	95	1940	11,22	7466	4,45	
7:03:00	95	1909	11,21	7470	4,47	
7:03:30	95	1880	11,20	7475	4,50	
7:04:00	95	1851	11,18	7478	4,53	
7:04:30	95	1824	11,17	7485	4,56	
7:05:00	95	1797	11,16	7486	4,59	
7:05:30	95	1771	11,15	7494	4,62	
7:06:00	95	1745	11,14	7496	4,64	
7:06:30	95	1717	11,13	7502	4,66	
7:07:00	95	1689	11,12	7508	4,68	
7:07:30	95	1662	11,11	7512	4,70	
7:08:00	96	2313	11,10	7517	4,73	
7:08:30	95	2277	11,07	7502	4,80	
7:09:00	95	2243	11,05	7509	4,84	
7:09:30	95	2211	11,04	7515	4,87	
7:10:00	95	2180	11,03	7521	4,90	
7:10:30	95	2153	11,02	7526	4,92	
7:11:00	95	2129	11,01	7531	4,94	
7:11:30	95	2108	11,00	7535	4,97	
7:12:00	95	2088	10,99	7540	5,00	
7:12:30	96	2068	10,98	7544	5,02	
7:13:00	96	2045	10,96	7551	5,06	
7:13:30	96	2020	10,95	7555	5,09	
7:14:00	95	1992	10,95	7559	5,11	
7:14:30	95	1962	10,94	7563	5,12	
7:15:00	95	1930	10,93	7571	5,15	
7:15:30	95	1898	10,92	7574	5,17	
7:16:00	95	1867	10,91	7578	5,19	
7:16:30	95	1838	10,91	7582	5,21	
7:17:00	95	1812	10,90	7586	5,23	
7:17:30	95	1789	10,89	7589	5,25	
7:18:00	95	1768	10,88	7591	5,27	
7:18:30	95	1747	10,87	7598	5,30	
7:19:00	95	1726	10,86	7598	5,33	
7:19:30	95	1704	10,85	7605	5,35	
7:20:00	95	1681	10,85	7606	5,37	
7:20:30	95	2342	10,84	7610	5,38	
7:21:00	95	2306	10,82	7587	5,43	
7:21:30	95	2274	10,81	7596	5,46	
7:22:00	95	2243	10,80	7603	5,50	
7:22:30	95	2214	10,79	7610	5,53	
7:23:00	95	2189	10,78	7614	5,55	
7:23:30	95	2785	10,77	7616	5,58	
7:24:00	95	2790	10,75	7592	5,62	
7:24:30	95	2766	10,74	7600	5,66	
7:25:00	95	2741	10,73	7611	5,68	
7:25:30	95	2716	10,72	7617	5,71	
7:26:00	95	2692	10,71	7621	5,73	
7:26:30	95	2669	10,71	7623	5,75	
7:27:00	95	2646	10,70	7629	5,77	
7:27:30	95	2625	10,69	7633	5,80	
7:28:00	95	2607	10,68	7636	5,82	
7:28:30	95	2588	10,68	7640	5,84	
7:29:00	95	3034	10,66	7640	5,88	
7:29:30	95	3034	10,65	7624	5,92	
7:30:00	95	3030	10,64	7631	5,95	
7:30:30	95	3022	10,63	7637	5,97	
7:31:00	95	3013	10,63	7641	5,99	
7:31:30	95	3003	10,62	7644	6,01	
7:32:00	95	2993	10,62	7649	6,03	
7:32:30	95	2984	10,61	7653	6,05	
7:33:00	95	2975	10,60	7654	6,07	
7:33:30	95	2966	10,59	7658	6,09	
7:34:00	95	2958	10,59	7663	6,11	
7:34:30	95	2945	10,58	7666	6,14	
7:35:00	95	2925	10,57	7670	6,17	
7:35:30	95	2905	10,56	7670	6,19	
7:36:00	95	2886	10,55	7675	6,21	
7:36:30	95	2868	10,55	7679	6,23	
7:37:00	95	2850	10,54	7681	6,25	
7:37:30	95	2833	10,54	7682	6,26	
7:38:00	95	2816	10,53	7683	6,28	
7:38:30	95	2800	10,53	7688	6,29	
7:39:00	95	2784	10,53	7689	6,31	
7:39:30	95	2768	10,52	7693	6,32	
7:40:00	95	2752	10,52	7694	6,33	
7:40:30	95	2735	10,51	7698	6,35	
7:41:00	95	3118	10,51	7697	6,36	
7:41:30	95	3126	10,50	7680	6,40	
7:42:00	95	3124	10,49	7687	6,44	
7:42:30	95	3120	10,48	7690	6,47	
7:43:00	95	3117	10,47	7692	6,50	
7:43:30	95	3108	10,46	7695	6,52	
7:44:00	95	3111	10,45	7697	6,54	
7:44:30	96	3112	10,45	7698	6,56	
7:45:00	96	3113	10,44	7699	6,58	
7:45:30	96	3110	10,44	7706	6,59	
7:46:00	96	3104	10,43	7708	6,61	
7:46:30	96	3096	10,43	7712	6,62	
7:47:00	96	3084	10,42	7714	6,64	
7:47:30	95	3071	10,42	7716	6,65	
7:48:00	95	3053	10,42	7717	6,67	
7:48:30	95	3036	10,41	7722	6,68	
7:49:00	95	3020	10,41	7725	6,70	
7:49:30	95	3005	10,40	7726	6,72	
7:50:00	95	2993	10,40	7729	6,74	
7:50:30	95	2984	10,39	7730	6,76	
7:51:00	95	2976	10,38	7730	6,78	
7:51:30	95	2970	10,38	7735	6,80	
7:52:00	95	2963	10,37	7735	6,82	
7:52:30	95	2953	10,36	7738	6,84	
7:53:00	95	2943	10,36	7738	6,87	
7:53:30	95	2930	10,35	7741	6,88	
7:54:00	95	2915	10,35	7746	6,90	
7:54:30	95	2897	10,34	7747	6,91	
7:55:00	95	2880	10,34	7748	6,92	
7:55:30	95	2865	10,34	7749	6,93	
7:56:00	95	2852	10,33	7752	6,95	
7:56:30	95	2840	10,33	7755	6,96	
7:57:00	95	2829	10,33	7757	6,97	
7:57:30	95	2816	10,32	7758	6,99	
7:58:00	95	2804	10,32	7756	7,00	
7:58:30	95	2791	10,32	7762	7,01	
7:59:00	95	2779	10,31	7762	7,03	
7:59:30	95	2767	10,31	7765	7,05	
8:00:00	95	2755	10,30	7767	7,06	
8:00:30	95	2742	10,30	7766	7,08	
8:01:00	95	2730	10,29	7772	7,09	
8:01:30	95	2718	10,29	7770	7,11	
8:02:00	95	2707	10,28	7776	7,13	
8:02:30	95	2697	10,28	7772	7,14	
8:03:00	95	2687	10,28	7776	7,16	
8:03:30	95	2678	10,27	7778	7,18	
8:04:00	95	2667	10,27	7778	7,19	
8:04:30	95	2657	10,26	7782	7,22	
8:05:00	95	2647	10,26	7784	7,23	
8:05:30	95	2637	10,25	7785	7,25	
8:06:00	95	2627	10,25	7786	7,26	
8:06:30	95	2617	10,25	7789	7,27	
8:07:00	95	2606	10,24	7789	7,28	
8:07:30	95	2596	10,24	7791	7,29	
8:08:00	95	2586	10,24	7793	7,31	
8:08:30	95	2575	10,23	7794	7,31	
8:09:00	95	2564	10,23	7797	7,33	
8:09:30	95	2554	10,23	7796	7,34	
8:10:00	95	2544	10,22	7800	7,35	
8:10:30	95	2536	10,22	7799	7,36	
8:11:00	95	2528	10,22	7803	7,37	
8:11:30	95	2520	10,21	7804	7,39	
8:12:00	95	2512	10,21	7805	7,40	
8:12:30	95	2503	10,21	7807	7,42	
8:13:00	95	2494	10,20	7808	7,43	
8:13:30	95	2484	10,20	7809	7,45	
8:14:00	95	2474	10,19	7810	7,46	
8:14:30	95	2464	10,19	7812	7,47	
8:15:00	95	2456	10,19	7816	7,49	
8:15:30	95	2448	10,18	7816	7,51	
8:16:00	95	2441	10,18	7819	7,52	
8:16:30	95	2433	10,17	7818	7,54	
8:17:00	95	2425	10,17	7820	7,56	
8:17:30	95	2417	10,16	7822	7,57	
8:18:00	95	2407	10,16	7824	7,59	
8:18:30	95	2397	10,16	7825	7,61	
8:19:00	95	2388	10,15	7828	7,62	
8:19:30	95	2380	10,15	7827	7,64	
8:20:00	95	2372	10,15	7830	7,64	
8:20:30	95	2364	10,15	7831	7,65	
8:21:00	95	2356	10,14	7831	7,66	
8:21:30	95	2348	10,14	7835	7,67	
8:22:00	95	2340	10,14	7836	7,68	
8:22:30	95	2332	10,14	7837	7,69	
8:23:00	95	2323	10,13	7840	7,70	
8:23:30	95	2314	10,13	7841	7,71	
8:24:00	95	2305	10,13	7843	7,72	
8:24:30	95	2297	10,13	7842	7,73	
8:25:00	95	2290	10,12	7844	7,74	
8:25:30	95	2285	10,12	7843	7,75	
8:26:00	95	2279	10,12	7845	7,76	
8:26:30	95	2273	10,11	7847	7,77	
8:27:00	95	2267	10,11	7847	7,78	
8:27:30	95	2260	10,11	7847	7,80	
8:28:00	95	2251	10,11	7848	7,81	
8:28:30	95	2242	10,10	7852	7,82	
8:29:00	95	2232	10,10	7851	7,84	
8:29:30	95	2223	10,10	7855	7,84	
8:30:00	95	2213	10,09	7856	7,86	
8:30:30	95	2206	10,09	7855	7,87	
8:31:00	95	2199	10,09	7858	7,89	
8:31:30	95	2193	10,08	7856	7,90	
8:32:00	95	2188	10,08	7860	7,92	
8:32:30	95	2182	10,08	7859	7,93	
8:33:00	95	2176	10,07	7862	7,95	
8:33:30	95	2168	10,07	7864	7,96	
8:34:00	95	2160	10,06	7865	7,99	
8:34:30	95	2151	10,06	7866	8,00	
8:35:00	95	2143	10,06	7868	8,01	
8:35:30	95	2135	10,05	7867	8,02	
8:36:00	95	2127	10,05	7868	8,03	
8:36:30	95	2121	10,05	7870	8,04	
8:37:00	95	2115	10,05	7873	8,05	
8:37:30	95	2108	10,04	7873	8,06	
8:38:00	95	2102	10,04	7875	8,07	
8:38:30	95	2097	10,04	7876	8,08	
8:39:00	95	2090	10,04	7876	8,09	
8:39:30	95	2082	10,04	7879	8,09	
8:40:00	95	2074	10,03	7878	8,10	
8:40:30	95	2066	10,03	7880	8,11	
8:41:00	95	2058	10,03	7882	8,12	
8:41:30	95	2051	10,03	7884	8,13	
8:42:00	95	2044	10,02	7882	8,14	
8:42:30	95	2037	10,02	7885	8,15	
8:43:00	95	2029	10,02	7886	8,16	
8:43:30	95	2021	10,02	7888	8,17	
8:44:00	95	2013	10,02	7888	8,18	
8:44:30	95	2006	10,01	7889	8,19	
8:45:00	95	1999	10,01	7889	8,21	
8:45:30	95	1992	10,01	7889	8,22	
8:46:00	95	1987	10,00	7890	8,23	
8:46:30	95	1981	10,00	7891	8,24	
8:47:00	95	1976	10,00	7891	8,24	
8:47:30	95	1970	10,00	7893	8,26	
8:48:00	95	1964	10,00	7896	8,26	
8:48:30	95	1957	9,99	7894	8,28	
8:49:00	95	1948	9,99	7894	8,29	
8:49:30	95	1939	9,99	7898	8,31	
8:50:00	95	1930	9,98	7899	8,32	
8:50:30	95	1921	9,98	7898	8,34	
8:51:00	95	1912	9,97	7902	8,35	
8:51:30	95	1904	9,97	7902	8,36	
8:52:00	95	1897	9,97	7902	8,38	
8:52:30	95	1889	9,97	7904	8,39	
8:53:00	95	1883	9,96	7902	8,41	
8:53:30	95	1877	9,96	7906	8,43	
8:54:00	95	1872	9,96	7906	8,44	
8:54:30	95	1864	9,95	7906	8,45	
8:55:00	95	1856	9,95	7908	8,46	
8:55:30	95	1848	9,95	7909	8,46	
8:56:00	95	1840	9,95	7909	8,47	
8:56:30	95	1831	9,95	7911	8,48	
8:57:00	95	1823	9,94	7910	8,49	
8:57:30	95	1815	9,94	7913	8,49	
8:58:00	95	1807	9,94	7914	8,50	
8:58:30	95	1802	9,94	7915	8,51	
8:59:00	95	1796	9,94	7915	8,52	
8:59:30	95	1791	9,93	7916	8,53
