Repository: ProgWizer/parser

File: project-root/data/Data Acquisition/Data Acquisition/2019 year (140)/19-127.txt
--Test Summary--
Full Path and File Name	
Instrument Name	7222
Instrument Type	Model 7222 Consistometer
Instrument Serial Number	
Test Start Date	29.01.2020
Test Start Time	13:27:58
Test Stop Date	29.01.2020
Test Stop Time	17:57:12
Test Length	4:29:14
Final Sample Time Offset	4:29:10
Controller Schedule Name	
Sampling Period	10 seconds
Comments	
Information	WellID	
Information	Customer	
Information	EngName	
Information	CementClass	
Information	CementMfr	
Information	Additives	100G+20ASPM+0.8CFL-160+0.1CEX-201+0.1CR-225
Information	Density	1450
Information	BHCT	75
Information	BHST	
Information	FluidLoss	
Information	JobType	
Calculated Value	Time_30Bc	4:11:20
Calculated Value	Time_70Bc	N/A
Initial Temperature (°C)	24 °C
Final Temperature (°C)	76 °C
Initial Pressure (MPa)	0,6 MPa
Final Pressure (MPa)	29,8 MPa
Initial Consistency (Bc)	17 Bc
Final Consistency (Bc)	38 Bc
--Data--
Time (HH:MM:SS)	Temperature (°C)	Pressure (MPa)	Consistency (Bc)
0:00:00	24	0,6	17
0:00:10	24	0,7	16
0:00:20	24	0,8	15
0:00:30	24	1,0	15
0:00:40	24	1,1	15
0:00:50	24	1,2	20
0:01:00	24	1,4	20
0:01:10	24	1,6	18
0:01:20	24	1,8	17
0:01:30	24	2,0	20
0:01:40	24	2,2	17
0:01:50	24	2,5	17
0:02:00	24	2,8	17
0:02:10	24	3,2	16
0:02:20	24	3,2	20
0:02:30	24	3,3	20
0:02:40	24	3,6	20
0:02:50	24	3,6	19
0:03:00	25	3,8	18
0:03:10	25	3,9	18
0:03:20	25	4,0	17
0:03:30	25	4,1	16
0:03:40	26	4,2	14
0:03:50	26	4,4	14
0:04:00	26	4,5	15
0:04:10	27	4,6	16
0:04:20	27	4,7	16
0:04:30	27	4,8	15
0:04:40	28	4,9	17
0:04:50	28	5,0	16
0:05:00	28	5,0	15
0:05:10	28	5,1	13
0:05:20	29	5,2	12
0:05:30	29	5,3	12
0:05:40	29	5,4	12
0:05:50	30	5,5	12
0:06:00	30	5,7	12
0:06:10	30	5,8	12
0:06:20	30	5,9	12
0:06:30	31	6,0	12
0:06:40	31	6,1	12
0:06:50	31	6,3	12
0:07:00	31	6,4	24
0:07:10	32	6,5	22
0:07:20	32	6,6	22
0:07:30	32	6,7	22
0:07:40	32	6,8	21
0:07:50	33	7,0	20
0:08:00	33	7,3	20
0:08:10	33	7,4	14
0:08:20	33	7,5	13
0:08:30	34	7,6	14
0:08:40	34	7,8	12
0:08:50	34	7,9	12
0:09:00	34	8,0	12
0:09:10	35	8,1	12
0:09:20	35	8,2	12
0:09:30	35	8,3	12
0:09:40	35	8,3	12
0:09:50	36	8,4	12
0:10:00	36	8,5	12
0:10:10	36	8,6	12
0:10:20	36	8,7	12
0:10:30	37	8,8	12
0:10:40	37	9,0	12
0:10:50	37	9,1	12
0:11:00	37	9,2	12
0:11:10	38	9,3	17
0:11:20	38	9,4	15
0:11:30	38	9,5	15
0:11:40	38	9,6	15
0:11:50	39	9,6	15
0:12:00	39	9,7	13
0:12:10	39	9,8	21
0:12:20	39	9,9	16
0:12:30	40	10,0	16
0:12:40	40	10,1	16
0:12:50	40	10,2	16
0:13:00	40	10,3	16
0:13:10	40	10,4	16
0:13:20	41	10,4	16
0:13:30	41	10,6	16
0:13:40	41	10,7	16
0:13:50	41	10,8	17
0:14:00	42	10,9	16
0:14:10	42	11,1	15
0:14:20	42	11,1	15
0:14:30	42	11,3	15
0:14:40	42	11,5	15
0:14:50	43	11,6	14
0:15:00	43	11,8	14
0:15:10	43	11,9	14
0:15:20	43	12,1	15
0:15:30	43	12,2	13
0:15:40	44	12,2	12
0:15:50	44	12,4	12
0:16:00	44	12,5	12
0:16:10	44	12,6	12
0:16:20	45	12,7	12
0:16:30	45	12,9	12
0:16:40	45	13,0	12
0:16:50	45	13,1	12
0:17:00	45	13,2	12
0:17:10	46	13,4	21
0:17:20	46	13,5	21
0:17:30	46	13,6	20
0:17:40	46	13,6	20
0:17:50	47	13,8	22
0:18:00	47	13,8	21
0:18:10	47	14,0	18
0:18:20	47	14,1	18
0:18:30	47	14,3	17
0:18:40	48	14,4	18
0:18:50	48	14,5	12
0:19:00	48	14,6	21
0:19:10	48	14,8	23
0:19:20	48	14,9	22
0:19:30	49	15,1	22
0:19:40	49	15,1	22
0:19:50	49	15,2	22
0:20:00	49	15,4	22
0:20:10	50	15,4	22
0:20:20	50	15,6	21
0:20:30	50	15,7	21
0:20:40	50	15,8	21
0:20:50	51	15,9	21
0:21:00	51	16,1	21
0:21:10	51	16,2	21
0:21:20	51	16,4	21
0:21:30	51	16,5	21
0:21:40	52	16,6	21
0:21:50	52	16,7	21
0:22:00	52	16,8	21
0:22:10	52	17,0	21
0:22:20	52	17,0	21
0:22:30	53	17,2	20
0:22:40	53	17,5	19
0:22:50	53	17,6	19
0:23:00	53	17,7	19
0:23:10	53	17,8	19
0:23:20	54	18,0	19
0:23:30	54	18,1	19
0:23:40	54	18,2	19
0:23:50	54	18,2	19
0:24:00	54	18,2	19
0:24:10	55	18,4	19
0:24:20	55	18,6	19
0:24:30	55	18,7	19
0:24:40	55	18,9	19
0:24:50	56	18,9	19
0:25:00	56	19,3	19
0:25:10	56	19,4	19
0:25:20	56	19,6	20
0:25:30	56	19,6	19
0:25:40	57	19,7	20
0:25:50	57	19,8	20
0:26:00	57	19,9	20
0:26:10	57	20,0	20
0:26:20	58	20,1	20
0:26:30	58	20,3	19
0:26:40	58	20,6	19
0:26:50	58	20,7	20
0:27:00	58	20,8	19
0:27:10	59	20,9	19
0:27:20	59	21,0	19
0:27:30	59	21,1	19
0:27:40	59	21,2	19
0:27:50	59	21,2	19
0:28:00	60	21,3	19
0:28:10	60	21,4	19
0:28:20	60	21,5	19
0:28:30	60	21,6	19
0:28:40	61	21,7	19
0:28:50	61	21,9	19
0:29:00	61	22,0	19
0:29:10	61	22,1	19
0:29:20	61	22,2	19
0:29:30	62	22,4	19
0:29:40	62	22,5	19
0:29:50	62	22,6	19
0:30:00	62	22,7	22
0:30:10	62	22,9	26
0:30:20	63	23,0	20
0:30:30	63	23,1	22
0:30:40	63	23,2	19
0:30:50	63	23,3	19
0:31:00	64	23,5	19
0:31:10	64	23,5	19
0:31:20	64	23,7	18
0:31:30	64	23,8	18
0:31:40	64	23,9	18
0:31:50	65	24,1	21
0:32:00	65	24,2	22
0:32:10	65	24,3	20
0:32:20	65	24,5	20
0:32:30	65	24,6	21
0:32:40	66	24,7	21
0:32:50	66	24,8	21
0:33:00	66	25,0	20
0:33:10	66	25,1	19
0:33:20	66	25,2	19
0:33:30	67	25,3	19
0:33:40	67	25,4	18
0:33:50	67	25,5	18
0:34:00	67	25,7	19
0:34:10	68	25,8	18
0:34:20	68	25,9	18
0:34:30	68	26,0	18
0:34:40	68	26,1	20
0:34:50	68	26,3	19
0:35:00	69	26,4	19
0:35:10	69	26,6	19
0:35:20	69	26,7	18
0:35:30	69	26,8	19
0:35:40	69	26,9	22
0:35:50	70	27,0	19
0:36:00	70	26,8	20
0:36:10	70	27,6	20
0:36:20	70	27,2	20
0:36:30	71	27,5	18
0:36:40	71	27,4	18
0:36:50	71	27,7	18
0:37:00	71	27,9	18
0:37:10	72	28,0	18
0:37:20	72	28,1	18
0:37:30	72	28,2	17
0:37:40	72	28,3	17
0:37:50	72	28,5	17
0:38:00	73	28,5	17
0:38:10	73	28,6	17
0:38:20	73	28,8	17
0:38:30	73	29,0	17
0:38:40	74	29,1	17
0:38:50	74	29,2	17
0:39:00	74	29,4	17
0:39:10	74	29,6	17
0:39:20	75	29,7	17
0:39:30	75	29,7	17
0:39:40	75	29,8	17
0:39:50	75	29,4	17
0:40:00	75	30,1	17
0:40:10	76	30,2	17
0:40:20	76	30,2	17
0:40:30	76	30,3	16
0:40:40	76	30,2	16
0:40:50	76	30,2	16
0:41:00	77	30,1	16
0:41:10	77	30,0	16
0:41:20	77	29,8	16
0:41:30	77	29,7	16
0:41:40	77	29,8	19
0:41:50	77	29,8	17
0:42:00	78	29,8	17
0:42:10	78	29,6	17
0:42:20	78	29,8	19
0:42:30	78	29,7	19
0:42:40	78	29,8	19
0:42:50	78	29,7	19
0:43:00	78	29,8	19
0:43:10	79	29,7	19
0:43:20	79	29,7	19
0:43:30	79	29,7	18
0:43:40	79	29,8	18
0:43:50	79	29,7	18
0:44:00	79	29,8	18
0:44:10	79	29,8	15
0:44:20	79	30,0	16
0:44:30	79	29,7	17
0:44:40	79	29,8	17
0:44:50	78	29,8	17
0:45:00	78	29,7	17
0:45:10	78	29,9	17
0:45:20	78	29,7	17
0:45:30	78	29,8	17
0:45:40	78	29,8	17
0:45:50	78	30,0	17
0:46:00	78	30,0	17
0:46:10	78	29,9	17
0:46:20	78	29,9	17
0:46:30	78	29,9	17
0:46:40	77	29,9	17
0:46:50	77	29,9	17
0:47:00	77	29,9	17
0:47:10	77	30,2	17
0:47:20	77	30,3	17
0:47:30	77	30,4	17
0:47:40	77	30,3	17
0:47:50	77	30,3	17
0:48:00	77	30,1	17
0:48:10	77	30,1	17
0:48:20	77	30,2	17
0:48:30	76	30,1	17
0:48:40	76	30,1	17
0:48:50	76	30,1	17
0:49:00	76	30,2	17
0:49:10	76	30,2	17
0:49:20	76	30,2	17
0:49:30	76	30,3	17
0:49:40	76	30,7	17
0:49:50	76	30,8	17
0:50:00	76	29,8	17
0:50:10	76	29,8	17
0:50:20	76	29,9	19
0:50:30	76	29,9	19
0:50:40	76	29,9	19
0:50:50	76	29,7	20
0:51:00	76	29,8	20
0:51:10	76	29,8	20
0:51:20	76	29,8	20
0:51:30	76	29,8	20
0:51:40	76	29,8	19
0:51:50	76	29,8	19
0:52:00	76	29,8	19
0:52:10	76	29,8	19
0:52:20	76	29,8	19
0:52:30	76	29,8	18
0:52:40	76	29,8	19
0:52:50	76	29,8	18
0:53:00	76	29,9	18
0:53:10	76	29,8	19
0:53:20	76	29,9	19
0:53:30	76	29,8	19
0:53:40	76	29,8	18
0:53:50	76	29,8	18
0:54:00	76	29,9	18
0:54:10	76	29,9	18
0:54:20	76	29,9	19
0:54:30	76	29,9	18
0:54:40	76	29,9	18
0:54:50	76	29,9	18
0:55:00	76	29,8	18
0:55:10	76	29,8	17
0:55:20	76	29,9	17
0:55:30	76	29,8	18
0:55:40	76	29,9	17
0:55:50	76	29,9	17
0:56:00	76	29,9	17
0:56:10	76	29,9	18
0:56:20	76	29,9	17
0:56:30	76	30,0	17
0:56:40	76	30,0	17
0:56:50	76	30,0	17
0:57:00	76	30,0	18
0:57:10	76	29,9	17
0:57:20	76	29,9	18
0:57:30	76	30,0	18
0:57:40	76	30,0	18
0:57:50	76	30,0	18
0:58:00	76	30,0	17
0:58:10	76	30,0	17
0:58:20	76	29,9	17
0:58:30	76	29,9	18
0:58:40	76	29,9	17
0:58:50	76	30,0	17
0:59:00	76	30,0	17
0:59:10	76	30,4	17
0:59:20	76	30,0	17
0:59:30	76	30,0	17
0:59:40	76	30,0	17
0:59:50	76	30,0	17
1:00:00	76	30,0	17
1:00:10	76	30,0	17
1:00:20	76	30,0	16
1:00:30	76	30,3	17
1:00:40	76	30,3	16
1:00:50	76	30,4	16
1:01:00	76	30,4	16
1:01:10	76	30,4	16
1:01:20	76	30,4	16
1:01:30	76	30,4	16
1:01:40	76	30,4	18
1:01:50	76	30,3	19
1:02:00	76	30,5	19
1:02:10	76	30,4	19
1:02:20	76	30,4	19
1:02:30	76	30,3	18
1:02:40	76	30,3	18
1:02:50	76	30,1	18
1:03:00	76	30,0	18
1:03:10	76	30,0	18
1:03:20	76	30,0	19
1:03:30	76	30,1	19
1:03:40	76	30,5	19
1:03:50	76	30,6	19
1:04:00	76	30,6	19
1:04:10	76	30,6	19
1:04:20	76	30,6	19
1:04:30	76	30,4	19
1:04:40	76	30,6	22
1:04:50	76	30,6	24
1:05:00	76	30,6	22
1:05:10	76	30,6	21
1:05:20	76	30,6	21
1:05:30	76	30,6	20
1:05:40	76	30,5	20
1:05:50	76	30,5	20
1:06:00	76	30,5	20
1:06:10	76	30,5	20
1:06:20	76	30,5	20
1:06:30	76	30,5	20
1:06:40	76	30,5	20
1:06:50	76	30,5	20
1:07:00	76	30,6	20
1:07:10	76	30,5	20
1:07:20	76	30,5	24
1:07:30	76	30,5	22
1:07:40	76	30,5	22
1:07:50	76	30,5	22
1:08:00	76	30,4	21
1:08:10	76	30,5	24
1:08:20	76	30,5	21
1:08:30	76	30,5	22
1:08:40	76	30,5	21
1:08:50	76	30,5	19
1:09:00	76	30,5	23
1:09:10	76	30,4	24
1:09:20	76	30,5	18
1:09:30	76	30,5	17
1:09:40	76	30,6	17
1:09:50	76	30,5	17
1:10:00	76	30,4	17
1:10:10	76	30,5	17
1:10:20	76	30,5	17
1:10:30	76	30,5	17
1:10:40	76	30,5	17
1:10:50	76	30,5	17
1:11:00	76	30,4	23
1:11:10	76	30,3	22
1:11:20	76	30,3	22
1:11:30	76	30,3	22
1:11:40	76	30,1	21
1:11:50	76	30,1	21
1:12:00	76	30,1	21
1:12:10	76	30,1	21
1:12:20	76	30,0	21
1:12:30	76	30,1	21
1:12:40	76	30,1	21
1:12:50	76	29,8	21
1:13:00	76	30,0	22
1:13:10	76	29,9	21
1:13:20	76	29,9	21
1:13:30	76	29,9	21
1:13:40	76	29,8	21
1:13:50	76	29,8	21
1:14:00	76	29,8	20
1:14:10	76	29,8	20
1:14:20	76	29,9	20
1:14:30	76	29,8	20
1:14:40	76	29,9	20
1:14:50	76	29,9	20
1:15:00	76	30,0	20
1:15:10	76	30,0	20
1:15:20	76	30,1	20
1:15:30	76	30,1	20
1:15:40	76	30,2	20
1:15:50	76	30,1	20
1:16:00	76	30,1	20
1:16:10	76	30,2	20
1:16:20	76	30,1	20
1:16:30	76	30,1	20
1:16:40	76	30,1	20
1:16:50	76	30,1	20
1:17:00	76	30,1	20
1:17:10	76	30,0	20
1:17:20	76	30,0	20
1:17:30	76	30,0	20
1:17:40	76	30,0	20
1:17:50	76	30,1	20
1:18:00	76	30,1	20
1:18:10	76	30,0	19
1:18:20	76	30,1	19
1:18:30	76	30,1	19
1:18:40	76	30,0	19
1:18:50	76	30,0	19
1:19:00	76	30,0	19
1:19:10	76	30,1	19
1:19:20	76	30,0	19
1:19:30	76	30,0	19
1:19:40	76	30,0	19
1:19:50	76	29,8	19
1:20:00	76	29,9	19
1:20:10	76	29,9	19
1:20:20	76	30,0	19
1:20:30	76	29,9	19
1:20:40	76	29,9	19
1:20:50	76	29,8	19
1:21:00	76	29,8	19
1:21:10	76	30,1	19
1:21:20	76	30,0	19
1:21:30	76	30,0	19
1:21:40	76	30,0	19
1:21:50	76	30,0	19
1:22:00	76	29,9	19
1:22:10	76	29,9	19
1:22:20	76	29,8	19
1:22:30	76	29,8	19
1:22:40	76	29,8	19
1:22:50	76	30,0	19
1:23:00	76	29,9	19
1:23:10	76	29,9	19
1:23:20	76	29,9	19
1:23:30	76	29,9	19
1:23:40	76	30,0	19
1:23:50	76	30,0	19
1:24:00	76	30,0	19
1:24:10	76	30,1	19
1:24:20	76	30,2	19
1:24:30	76	30,2	19
1:24:40	76	30,1	19
1:24:50	76	30,1	19
1:25:00	76	30,1	19
1:25:10	76	30,0	19
1:25:20	76	30,0	19
1:25:30	76	30,0	19
1:25:40	76	30,0	19
1:25:50	76	30,0	19
1:26:00	76	30,0	19
1:26:10	76	30,0	19
1:26:20	76	30,0	19
1:26:30	76	29,9	19
1:26:40	76	30,0	19
1:26:50	76	30,0	19
1:27:00	76	29,9	19
1:27:10	76	29,9	19
1:27:20	76	29,9	19
1:27:30	76	29,9	19
1:27:40	76	29,9	18
1:27:50	76	29,9	18
1:28:00	76	29,9	19
1:28:10	76	29,9	18
1:28:20	76	29,9	19
1:28:30	76	29,9	19
1:28:40	76	29,9	18
1:28:50	76	29,9	18
1:29:00	76	29,9	18
1:29:10	76	29,9	19
1:29:20	76	29,9	18
1:29:30	76	30,0	18
1:29:40	76	30,0	18
1:29:50	76	30,0	18
1:30:00	76	30,0	18
1:30:10	76	30,0	18
1:30:20	76	30,0	18
1:30:30	76	30,1	18
1:30:40	76	30,1	18
1:30:50	76	30,2	24
1:31:00	76	30,1	22
1:31:10	76	30,2	22
1:31:20	76	30,2	22
1:31:30	76	30,1	22
1:31:40	76	30,1	21
1:31:50	76	30,1	21
1:32:00	76	30,1	21
1:32:10	76	30,1	21
1:32:20	76	30,2	21
1:32:30	76	30,2	21
1:32:40	76	30,2	21
1:32:50	76	30,1	21
1:33:00	76	30,1	21
1:33:10	76	30,1	21
1:33:20	76	30,1	21
1:33:30	76	30,1	21
1:33:40	76	30,1	21
1:33:50	76	30,1	21
1:34:00	76	30,1	21
1:34:10	76	30,1	20
1:34:20	76	30,1	20
1:34:30	76	30,1	20
1:34:40	76	30,2	20
1:34:50	76	30,1	20
1:35:00	76	30,1	20
1:35:10	76	30,1	20
1:35:20	76	30,2	20
1:35:30	76	30,4	20
1:35:40	76	30,6	20
1:35:50	76	30,8	20
1:36:00	76	30,7	20
1:36:10	76	30,7	20
1:36:20	76	30,8	20
1:36:30	76	30,7	20
1:36:40	76	30,8	20
1:36:50	76	30,7	20
1:37:00	76	30,7	20
1:37:10	76	30,7	20
1:37:20	76	30,6	20
1:37:30	76	30,1	20
1:37:40	76	30,0	20
1:37:50	76	30,0	20
1:38:00	76	29,9	20
1:38:10	76	30,0	20
1:38:20	76	30,0	20
1:38:30	76	29,9	20
1:38:40	76	29,9	20
1:38:50	76	29,9	20
1:39:00	76	29,9	20
1:39:10	76	29,9	20
1:39:20	76	29,9	20
1:39:30	76	29,9	20
1:39:40	76	29,9	20
1:39:50	76	29,9	20
1:40:00	76	29,9	20
1:40:10	76	29,9	20
1:40:20	76	29,9	20
1:40:30	76	29,9	20
1:40:40	76	29,9	20
1:40:50	76	30,0	20
1:41:00	76	30,0	20
1:41:10	76	30,0	20
1:41:20	76	30,0	20
1:41:30	76	30,2	20
1:41:40	76	30,3	20
1:41:50	76	30,2	20
1:42:00	76	30,3	20
1:42:10	76	30,3	20
1:42:20	76	30,3	19
1:42:30	76	30,3	19
1:42:40	76	30,4	20
1:42:50	76	30,4	20
1:43:00	76	30,3	20
1:43:10	76	30,3	20
1:43:20	76	30,4	20
1:43:30	76	30,3	20
1:43:40	76	30,3	20
1:43:50	76	30,3	20
1:44:00	76	30,3	20
1:44:10	76	30,3	20
1:44:20	76	30,4	20
1:44:30	76	30,4	20
1:44:40	76	30,4	20
1:44:50	76	30,4	20
1:45:00	76	30,4	20
1:45:10	76	30,4	20
1:45:20	76	30,5	20
1:45:30	76	30,5	20
1:45:40	76	30,5	20
1:45:50	76	30,5	20
1:46:00	76	30,5	20
1:46:10	76	30,5	20
1:46:20	76	30,5	20
1:46:30	76	30,5	20
1:46:40	76	30,5	19
1:46:50	76	30,5	19
1:47:00	76	30,5	19
1:47:10	76	30,5	19
1:47:20	76	30,5	19
1:47:30	76	30,5	19
1:47:40	76	30,5	19
1:47:50	76	30,5	19
1:48:00	76	30,5	19
1:48:10	76	30,5	19
1:48:20	76	30,5	19
1:48:30	76	30,5	19
1:48:40	76	30,5	19
1:48:50	76	30,5	19
1:49:00	76	30,5	19
1:49:10	76	30,5	19
1:49:20	76	30,5	19
1:49:30	76	30,5	19
1:49:40	76	30,6	19
1:49:50	76	30,5	19
1:50:00	76	30,6	19
1:50:10	76	30,6	19
1:50:20	76	30,6	19
1:50:30	76	30,5	19
1:50:40	76	30,6	19
1:50:50	76	30,6	19
1:51:00	76	30,6	19
1:51:10	76	30,6	19
1:51:20	76	30,6	19
1:51:30	76	30,6	19
1:51:40	76	30,0	20
1:51:50	76	30,3	20
1:52:00	76	30,3	19
1:52:10	76	30,4	19
1:52:20	76	30,3	19
1:52:30	76	30,5	22
1:52:40	76	30,5	22
1:52:50	76	30,6	21
1:53:00	76	30,6	21
1:53:10	76	30,6	21
1:53:20	76	30,6	21
1:53:30	76	30,5	21
1:53:40	76	30,5	21
1:53:50	76	30,5	21
1:54:00	76	30,5	21
1:54:10	76	30,5	16
1:54:20	76	30,5	16
1:54:30	76	30,4	16
1:54:40	76	30,3	16
1:54:50	76	30,3	16
1:55:00	76	30,2	16
1:55:10	76	30,2	16
1:55:20	76	30,1	16
1:55:30	76	30,1	16
1:55:40	76	30,0	16
1:55:50	76	29,9	16
1:56:00	76	29,9	16
1:56:10	76	29,9	19
1:56:20	76	29,9	19
1:56:30	76	29,8	19
1:56:40	76	29,7	19
1:56:50	76	29,9	19
1:57:00	76	29,8	18
1:57:10	76	29,8	18
1:57:20	76	29,8	18
1:57:30	76	29,8	18
1:57:40	76	29,8	19
1:57:50	76	29,8	18
1:58:00	76	29,8	18
1:58:10	76	29,8	18
1:58:20	76	29,8	18
1:58:30	76	29,8	18
1:58:40	76	29,8	18
1:58:50	76	29,8	19
1:59:00	76	29,8	19
1:59:10	76	29,8	19
1:59:20	76	29,8	19
1:59:30	76	29,8	19
1:59:40	76	29,8	19
1:59:50	76	29,8	19
2:00:00	76	29,8	19
2:00:10	76	29,8	19
2:00:20	76	29,8	19
2:00:30	76	29,8	19
2:00:40	76	29,8	19
2:00:50	76	29,9	16
2:01:00	76	29,9	16
2:01:10	76	29,9	16
2:01:20	76	29,9	16
2:01:30	76	29,9	17
2:01:40	76	29,9	17
2:01:50	76	29,9	17
2:02:00	76	29,9	17
2:02:10	76	29,9	17
2:02:20	76	29,9	17
2:02:30	76	29,9	17
2:02:40	76	29,9	17
2:02:50	76	29,9	16
2:03:00	76	29,9	16
2:03:10	76	29,9	16
2:03:20	76	29,9	17
2:03:30	76	29,9	17
2:03:40	76	29,9	17
2:03:50	76	29,9	17
2:04:00	76	29,9	17
2:04:10	76	29,9	17
2:04:20	76	29,9	16
2:04:30	76	29,9	16
2:04:40	76	29,9	12
2:04:50	76	29,9	12
2:05:00	76	29,9	12
2:05:10	76	29,9	12
2:05:20	76	29,9	12
2:05:30	76	29,9	12
2:05:40	76	29,9	12
2:05:50	76	29,9	12
2:06:00	76	29,9	12
2:06:10	76	29,9	12
2:06:20	76	29,9	12
2:06:30	76	29,9	12
2:06:40	76	29,9	12
2:06:50	76	29,9	12
2:07:00	76	29,9	12
2:07:10	76	29,9	12
2:07:20	76	29,9	12
2:07:30	76	29,9	12
2:07:40	76	29,9	12
2:07:50	76	29,9	13
2:08:00	76	29,9	12
2:08:10	76	29,9	12
2:08:20	76	29,9	12
2:08:30	76	29,9	12
2:08:40	76	29,9	12
2:08:50	76	29,9	12
2:09:00	76	29,9	12
2:09:10	76	29,9	12
2:09:20	76	29,9	12
2:09:30	76	29,9	12
2:09:40	76	29,9	12
2:09:50	76	29,9	12
2:10:00	76	29,9	12
2:10:10	76	29,9	12
2:10:20	76	29,9	12
2:10:30	76	29,9	12
2:10:40	76	29,9	12
2:10:50	76	29,9	12
2:11:00	76	29,9	12
2:11:10	76	29,9	12
2:11:20	76	29,9	12
2:11:30	76	29,9	12
2:11:40	76	29,9	12
2:11:50	76	29,9	12
2:12:00	76	29,9	12
2:12:10	76	29,8	12
2:12:20	76	29,9	12
2:12:30	76	29,9	12
2:12:40	76	29,9	12
2:12:50	76	29,9	12
2:13:00	76	29,9	12
2:13:10	76	29,9	12
2:13:20	76	29,9	12
2:13:30	76	29,9	12
2:13:40	76	29,9	12
2:13:50	76	29,9	12
2:14:00	76	29,9	12
2:14:10	76	29,9	12
2:14:20	76	29,9	12
2:14:30	76	29,9	18
2:14:40	76	29,9	17
2:14:50	76	29,9	17
2:15:00	76	29,9	17
2:15:10	76	29,9	17
2:15:20	76	29,9	17
2:15:30	76	29,9	17
2:15:40	76	29,9	18
2:15:50	76	29,9	17
2:16:00	76	29,9	17
2:16:10	76	29,9	17
2:16:20	76	29,9	17
2:16:30	76	29,8	17
2:16:40	76	29,9	17
2:16:50	76	29,9	17
2:17:00	76	29,9	17
2:17:10	76	29,9	17
2:17:20	76	29,9	17
2:17:30	76	29,9	17
2:17:40	76	29,9	17
2:17:50	76	29,9	17
2:18:00	76	29,9	17
2:18:10	76	29,9	17
2:18:20	76	29,9	17
2:18:30	76	29,9	17
2:18:40	76	29,8	17
2:18:50	76	29,8	17
2:19:00	76	29,8	17
2:19:10	76	29,8	17
2:19:20	76	29,8	17
2:19:30	76	29,9	17
2:19:40	76	29,9	17
2:19:50	76	29,9	17
2:20:00	76	29,9	17
2:20:10	76	29,9	17
2:20:20	76	29,8	17
2:20:30	76	29,8	17
2:20:40	76	29,9	17
2:20:50	76	29,9	17
2:21:00	76	29,9	17
2:21:10	76	29,9	17
2:21:20	76	29,8	17
2:21:30	76	29,8	17
2:21:40	76	29,8	17
2:21:50	76	29,9	17
2:22:00	76	29,8	17
2:22:10	76	29,8	17
2:22:20	76	29,8	17
2:22:30	76	29,8	17
2:22:40	76	29,8	17
2:22:50	76	29,8	17
2:23:00	76	29,9	17
2:23:10	76	29,9	17
2:23:20	76	29,9	17
2:23:30	76	29,9	17
2:23:40	76	30,0	17
2:23:50	76	30,0	17
2:24:00	76	30,1	17
2:24:10	76	30,1	17
2:24:20	76	30,1	17
2:24:30	76	30,1	17
2:24:40	76	30,1	17
2:24:50	76	30,1	17
2:25:00	76	30,1	17
2:25:10	76	30,1	17
2:25:20	76	30,1	17
2:25:30	76	30,1	17
2:25:40	76	30,1	17
2:25:50	76	30,1	17
2:26:00	76	30,1	17
2:26:10	76	30,1	17
2:26:20	76	30,1	17
2:26:30	76	30,1	17
2:26:40	76	30,1	17
2:26:50	76	30,1	17
2:27:00	76	30,1	17
2:27:10	76	30,1	17
2:27:20	76	30,1	17
2:27:30	76	30,1	17
2:27:40	76	30,1	17
2:27:50	76	30,1	17
2:28:00	76	30,2	17
2:28:10	76	30,2	17
2:28:20	76	30,3	17
2:28:30	76	30,5	17
2:28:40	76	29,5	17
2:28:50	76	30,0	17
2:29:00	76	30,0	17
2:29:10	76	30,0	17
2:29:20	76	30,0	17
2:29:30	76	30,1	17
2:29:40	76	30,1	17
2:29:50	76	30,1	17
2:30:00	76	30,0	17
2:30:10	76	30,0	17
2:30:20	76	30,0	17
2:30:30	76	30,0	17
2:30:40	76	30,0	17
2:30:50	76	30,0	17
2:31:00	76	30,0	17
2:31:10	76	30,0	17
2:31:20	76	30,0	17
2:31:30	76	30,0	17
2:31:40	76	30,0	17
2:31:50	76	30,0	16
2:32:00	76	30,0	16
2:32:10	76	30,0	16
2:32:20	76	30,0	16
2:32:30	76	30,0	16
2:32:40	76	30,0	16
2:32:50	76	30,0	16
2:33:00	76	30,0	16
2:33:10	76	29,8	16
2:33:20	76	29,9	16
2:33:30	76	29,9	17
2:33:40	76	29,8	17
2:33:50	76	29,8	17
2:34:00	76	29,8	17
2:34:10	76	30,0	17
2:34:20	76	29,9	17
2:34:30	76	29,9	16
2:34:40	76	29,9	16
2:34:50	76	29,9	16
2:35:00	76	29,9	15
2:35:10	76	29,9	13
2:35:20	76	29,9	13
2:35:30	76	29,8	12
2:35:40	76	29,8	11
2:35:50	76	29,9	11
2:36:00	76	29,8	11
2:36:10	76	29,9	11
2:36:20	76	29,9	11
2:36:30	76	29,9	11
2:36:40	76	29,9	11
2:36:50	76	29,9	11
2:37:00	76	29,9	11
2:37:10	76	29,9	11
2:37:20	76	29,9	11
2:37:30	76	29,9	11
2:37:40	76	29,9	11
2:37:50	76	29,9	11
2:38:00	76	29,9	11
2:38:10	76	29,9	11
2:38:20	76	29,9	11
2:38:30	76	29,9	11
2:38:40	76	29,9	11
2:38:50	76	29,9	11
2:39:00	76	29,9	11
2:39:10	76	29,9	11
2:39:20	76	29,9	11
2:39:30	76	29,9	11
2:39:40	76	29,9	11
2:39:50	76	29,9	11
2:40:00	76	29,9	11
2:40:10	76	29,9	11
2:40:20	76	29,9	11
2:40:30	76	29,9	11
2:40:40	76	29,9	11
2:40:50	76	29,9	11
2:41:00	76	29,9	11
2:41:10	76	29,9	11
2:41:20	76	29,9	11
2:41:30	76	29,9	11
2:41:40	76	29,9	11
2:41:50	76	29,9	11
2:42:00	76	29,9	11
2:42:10	76	30,3	11
2:42:20	76	30,3	11
2:42:30	76	30,1	11
2:42:40	76	30,1	11
2:42:50	76	29,9	11
2:43:00	76	30,1	11
2:43:10	76	30,0	11
2:43:20	76	29,9	11
2:43:30	76	30,3	11
2:43:40	76	30,2	11
2:43:50	76	30,1	11
2:44:00	76	30,1	11
2:44:10	76	30,0	11
2:44:20	76	30,1	11
2:44:30	76	30,0	11
2:44:40	76	30,0	11
2:44:50	76	30,0	11
2:45:00	76	29,9	13
2:45:10	76	29,8	12
2:45:20	76	29,8	12
2:45:30	76	30,0	12
2:45:40	76	30,0	12
2:45:50	76	30,0	12
2:46:00	76	30,0	12
2:46:10	76	30,0	12
2:46:20	76	30,0	12
2:46:30	76	30,0	12
2:46:40	76	29,9	12
2:46:50	76	29,7	13
2:47:00	76	30,0	12
2:47:10	76	29,9	12
2:47:20	76	29,9	12
2:47:30	76	29,9	12
2:47:40	76	29,9	12
2:47:50	76	29,8	12
2:48:00	76	29,8	12
2:48:10	76	29,8	12
2:48:20	76	29,8	12
2:48:30	76	29,9	12
2:48:40	76	29,9	11
2:48:50	76	29,9	11
2:49:00	76	30,0	11
2:49:10	76	30,3	11
2:49:20	76	30,3	11
2:49:30	76	30,3	11
2:49:40	76	30,3	11
2:49:50	76	30,3	11
2:50:00	76	30,3	11
2:50:10	76	30,3	11
2:50:20	76	30,2	11
2:50:30	76	30,2	11
2:50:40	76	30,3	11
2:50:50	76	30,3	11
2:51:00	76	30,2	11
2:51:10	76	30,2	11
2:51:20	76	30,2	11
2:51:30	76	30,1	11
2:51:40	76	30,2	11
2:51:50	76	30,2	11
2:52:00	76	30,2	11
2:52:10	76	30,2	11
2:52:20	76	30,1	11
2:52:30	76	30,1	11
2:52:40	76	30,1	11
2:52:50	76	30,1	11
2:53:00	76	30,1	11
2:53:10	76	30,1	11
2:53:20	76	30,1	11
2:53:30	76	30,1	11
2:53:40	76	30,1	11
2:53:50	76	30,1	11
2:54:00	76	30,1	11
2:54:10	76	30,1	11
2:54:20	76	30,1	11
2:54:30	76	30,0	11
2:54:40	76	30,0	11
2:54:50	76	30,1	11
2:55:00	76	30,1	11
2:55:10	76	30,0	11
2:55:20	76	30,0	11
2:55:30	76	30,0	11
2:55:40	76	30,0	11
2:55:50	76	30,0	11
2:56:00	76	30,0	11
2:56:10	76	30,0	11
2:56:20	76	30,0	11
2:56:30	76	30,0	11
2:56:40	76	30,0	11
2:56:50	76	30,0	11
2:57:00	76	30,0	11
2:57:10	76	30,0	11
2:57:20	76	30,0	11
2:57:30	76	30,0	11
2:57:40	76	30,0	11
2:57:50	76	29,9	11
2:58:00	76	29,9	11
2:58:10	76	29,9	11
2:58:20	76	29,9	11
2:58:30	76	29,8	11
2:58:40	76	29,9	11
2:58:50	76	29,9	11
2:59:00	76	29,9	11
2:59:10	76	29,9	11
2:59:20	76	29,9	11
2:59:30	76	29,9	11
2:59:40	76	29,9	11
2:59:50	76	29,9	11
3:00:00	76	29,9	11
3:00:10	76	29,9	11
3:00:20	76	29,8	11
3:00:30	76	29,8	11
3:00:40	76	29,9	11
3:00:50	76	29,8	11
3:01:00	76	29,8	11
3:01:10	76	29,8	11
3:01:20	76	29,8	11
3:01:30	76	29,8	11
3:01:40	76	29,8	11
3:01:50	76	29,8	11
3:02:00	76	29,8	11
3:02:10	76	29,8	11
3:02:20	76	29,8	11
3:02:30	76	29,8	11
3:02:40	76	29,8	11
3:02:50	76	29,8	11
3:03:00	76	29,8	11
3:03:10	76	29,8	12
3:03:20	76	29,8	11
3:03:30	76	29,8	11
3:03:40	76	29,8	11
3:03:50	76	29,8	11
3:04:00	76	29,8	11
3:04:10	76	29,8	11
3:04:20	76	29,8	11
3:04:30	76	29,8	11
3:04:40	76	29,8	11
3:04:50	76	29,8	11
3:05:00	76	29,8	11
3:05:10	76	29,8	11
3:05:20	76	29,8	11
3:05:30	76	29,8	11
3:05:40	76	29,8	11
3:05:50	76	29,8	11
3:06:00	76	29,8	11
3:06:10	76	29,8	11
3:06:20	76	29,8	11
3:06:30	76	29,9	11
3:06:40	76	29,9	11
3:06:50	76	29,9	11
3:07:00	76	29,8	11
3:07:10	76	29,9	11
3:07:20	76	29,9	11
3:07:30	76	29,8	11
3:07:40	76	29,8	11
3:07:50	76	29,8	11
3:08:00	76	29,8	11
3:08:10	76	29,8	11
3:08:20	76	29,9	11
3:08:30	76	29,8	11
3:08:40	76	29,9	11
3:08:50	76	29,9	11
3:09:00	76	29,9	11
3:09:10	76	29,9	11
3:09:20	76	29,9	11
3:09:30	76	29,9	11
3:09:40	76	29,8	11
3:09:50	76	29,8	11
3:10:00	76	29,8	12
3:10:10	76	29,8	11
3:10:20	76	29,8	11
3:10:30	76	29,8	11
3:10:40	76	29,8	11
3:10:50	76	29,8	11
3:11:00	76	29,8	11
3:11:10	76	29,8	11
3:11:20	76	30,1	11
3:11:30	76	30,1	11
3:11:40	76	30,1	11
3:11:50	76	30,1	11
3:12:00	76	30,1	11
3:12:10	76	30,1	11
3:12:20	76	30,1	11
3:12:30	76	30,1	11
3:12:40	76	30,1	11
3:12:50	76	30,1	11
3:13:00	76	30,1	11
3:13:10	76	30,0	11
3:13:20	76	30,0	11
3:13:30	76	30,0	11
3:13:40	76	30,0	11
3:13:50	76	30,0	11
3:14:00	76	30,0	11
3:14:10	76	30,0	11
3:14:20	76	30,0	11
3:14:30	76	30,0	11
3:14:40	76	30,0	11
3:14:50	76	30,0	11
3:15:00	76	30,0	11
3:15:10	76	30,0	11
3:15:20	76	30,0	11
3:15:30	76	30,0	11
3:15:40	76	30,0	11
3:15:50	76	30,0	11
3:16:00	76	30,0	11
3:16:10	76	30,0	11
3:16:20	76	30,0	11
3:16:30	76	30,0	11
3:16:40	76	30,0	11
3:16:50	76	30,0	11
3:17:00	76	30,1	11
3:17:10	76	30,1	11
3:17:20	76	30,1	11
3:17:30	76	30,1	11
3:17:40	76	30,1	11
3:17:50	76	30,1	11
3:18:00	76	30,1	11
3:18:10	76	30,1	11
3:18:20	76	30,1	11
3:18:30	76	30,1	11
3:18:40	76	30,1	11
3:18:50	76	30,1	11
3:19:00	76	30,1	11
3:19:10	76	30,0	11
3:19:20	76	30,0	11
3:19:30	76	30,0	11
3:19:40	76	30,0	11
3:19:50	76	30,0	11
3:20:00	76	30,0	11
3:20:10	76	30,0	11
3:20:20	76	30,0	11
3:20:30	76	30,0	11
3:20:40	76	30,0	11
3:20:50	76	30,0	11
3:21:00	76	30,0	11
3:21:10	76	30,0	11
3:21:20	76	30,0	11
3:21:30	76	30,0	11
3:21:40	76	30,0	11
3:21:50	76	30,0	11
3:22:00	76	30,0	11
3:22:10	76	30,0	11
3:22:20	76	30,0	11
3:22:30	76	30,0	12
3:22:40	76	30,0	12
3:22:50	76	30,0	12
3:23:00	76	30,0	12
3:23:10	76	30,0	12
3:23:20	76	30,0	12
3:23:30	76	30,0	12
3:23:40	76	30,0	12
3:23:50	76	30,0	12
3:24:00	76	30,0	12
3:24:10	76	30,0	12
3:24:20	76	30,0	12
3:24:30	76	30,0	12
3:24:40	76	30,0	12
3:24:50	76	30,0	12
3:25:00	76	30,0	12
3:25:10	76	30,0	12
3:25:20	76	30,0	12
3:25:30	76	30,0	12
3:25:40	76	30,0	12
3:25:50	76	30,0	12
3:26:00	76	30,0	12
3:26:10	76	30,0	12
3:26:20	76	30,0	12
3:26:30	76	30,0	12
3:26:40	76	30,0	12
3:26:50	76	30,0	12
3:27:00	76	30,0	12
3:27:10	76	30,0	12
3:27:20	76	30,0	12
3:27:30	76	30,0	12
3:27:40	76	30,0	12
3:27:50	76	30,0	12
3:28:00	76	30,0	12
3:28:10	76	30,0	12
3:28:20	76	30,0	12
3:28:30	76	30,0	12
3:28:40	76	30,0	12
3:28:50	76	30,0	12
3:29:00	76	30,0	12
3:29:10	76	30,0	12
3:29:20	76	30,0	12
3:29:30	76	30,0	12
3:29:40	76	30,0	12
3:29:50	76	30,0	12
3:30:00	76	30,0	12
3:30:10	76	29,9	12
3:30:20	76	29,9	12
3:30:30	76	30,0	12
3:30:40	76	30,0	12
3:30:50	76	30,0	12
3:31:00	76	30,0	12
3:31:10	76	30,0	12
3:31:20	76	30,0	12
3:31:30	76	30,1	12
3:31:40	76	30,1	12
3:31:50	76	30,1	12
3:32:00	76	30,1	12
3:32:10	76	30,1	12
3:32:20	76	30,1	12
3:32:30	76	30,1	12
3:32:40	76	30,1	12
3:32:50	76	30,2	12
3:33:00	76	30,2	12
3:33:10	76	30,2	12
3:33:20	76	30,1	12
3:33:30	76	30,1	12
3:33:40	76	30,1	12
3:33:50	76	30,2	12
3:34:00	76	30,2	12
3:34:10	76	30,2	12
3:34:20	76	30,3	12
3:34:30	76	30,3	12
3:34:40	76	30,3	12
3:34:50	76	30,3	12
3:35:00	76	30,3	12
3:35:10	76	30,3	12
3:35:20	76	30,3	12
3:35:30	76	30,3	12
3:35:40	76	30,3	12
3:35:50	76	30,3	12
3:36:00	76	30,3	12
3:36:10	76	30,3	12
3:36:20	76	30,3	12
3:36:30	76	30,3	12
3:36:40	76	30,3	12
3:36:50	76	30,3	12
3:37:00	76	30,3	12
3:37:10	76	30,3	12
3:37:20	76	30,3	12
3:37:30	76	30,3	12
3:37:40	76	30,3	12
3:37:50	76	30,3	12
3:38:00	76	30,3	12
3:38:10	76	30,3	12
3:38:20	76	30,3	12
3:38:30	76	30,3	12
3:38:40	76	30,3	12
3:38:50	76	30,3	12
3:39:00	76	30,3	13
3:39:10	76	30,3	12
3:39:20	76	30,3	13
3:39:30	76	30,3	12
3:39:40	76	30,2	12
3:39:50	76	30,2	13
3:40:00	76	30,2	13
3:40:10	76	30,2	15
3:40:20	76	30,2	15
3:40:30	76	30,2	15
3:40:40	76	30,2	15
3:40:50	76	30,2	15
3:41:00	76	30,2	15
3:41:10	76	30,2	15
3:41:20	76	30,2	15
3:41:30	76	30,2	15
3:41:40	76	30,2	15
3:41:50	76	30,2	15
3:42:00	76	30,2	15
3:42:10	76	30,2	15
3:42:20	76	30,2	15
3:42:30	76	30,2	15
3:42:40	76	30,2	15
3:42:50	76	30,2	15
3:43:00	76	30,2	15
3:43:10	76	30,2	15
3:43:20	76	30,2	16
3:43:30	76	30,2	16
3:43:40	76	30,2	16
3:43:50	76	30,2	16
3:44:00	76	30,2	16
3:44:10	76	30,2	16
3:44:20	76	30,2	16
3:44:30	76	30,2	16
3:44:40	76	30,2	16
3:44:50	76	30,2	16
3:45:00	76	30,2	21
3:45:10	76	30,2	21
3:45:20	76	30,2	21
3:45:30	76	30,2	21
3:45:40	76	30,2	21
3:45:50	76	30,2	21
3:46:00	76	30,2	21
3:46:10	76	30,2	21
3:46:20	76	30,2	21
3:46:30	76	30,2	21
3:46:40	76	30,2	21
3:46:50	76	30,2	21
3:47:00	76	30,2	21
3:47:10	76	30,2	21
3:47:20	76	30,2	21
3:47:30	76	30,2	24
3:47:40	76	30,1	23
3:47:50	76	30,1	23
3:48:00	76	30,1	23
3:48:10	76	30,1	24
3:48:20	76	30,1	25
3:48:30	76	30,1	24
3:48:40	76	30,1	24
3:48:50	76	30,1	24
3:49:00	76	30,1	24
3:49:10	76	30,2	24
3:49:20	76	30,2	24
3:49:30	76	30,2	25
3:49:40	76	30,1	27
3:49:50	76	30,2	26
3:50:00	76	30,2	26
3:50:10	76	30,2	33
3:50:20	76	30,2	29
3:50:30	76	30,2	28
3:50:40	76	30,2	27
3:50:50	76	30,2	27
3:51:00	76	30,1	23
3:51:10	76	30,1	23
3:51:20	76	30,1	23
3:51:30	76	30,1	24
3:51:40	76	30,1	23
3:51:50	76	30,1	27
3:52:00	76	30,1	26
3:52:10	76	30,1	25
3:52:20	76	30,1	24
3:52:30	76	30,1	23
3:52:40	76	30,1	23
3:52:50	76	30,1	23
3:53:00	76	30,1	23
3:53:10	76	30,1	23
3:53:20	76	30,1	24
3:53:30	76	30,1	24
3:53:40	76	30,1	24
3:53:50	76	30,1	24
3:54:00	76	30,1	23
3:54:10	76	30,1	23
3:54:20	76	30,1	23
3:54:30	76	30,1	23
3:54:40	76	30,1	25
3:54:50	76	30,0	27
3:55:00	76	30,1	27
3:55:10	76	30,0	26
3:55:20	76	30,0	26
3:55:30	76	30,0	26
3:55:40	76	30,0	23
3:55:50	76	30,0	23
3:56:00	76	30,0	22
3:56:10	76	30,0	22
3:56:20	76	30,0	22
3:56:30	76	30,0	21
3:56:40	76	30,0	22
3:56:50	76	30,0	22
3:57:00	76	30,0	21
3:57:10	76	30,0	20
3:57:20	76	30,0	20
3:57:30	76	30,0	20
3:57:40	76	30,0	20
3:57:50	76	30,0	20
3:58:00	76	30,0	20
3:58:10	76	30,0	20
3:58:20	76	30,0	20
3:58:30	76	30,0	21
3:58:40	76	30,0	21
3:58:50	76	30,0	21
3:59:00	76	29,9	21
3:59:10	76	29,9	21
3:59:20	76	29,9	21
3:59:30	76	30,0	21
3:59:40	76	30,0	22
3:59:50	76	30,0	21
4:00:00	76	30,0	21
4:00:10	76	30,0	21
4:00:20	76	30,0	21
4:00:30	76	30,0	24
4:00:40	76	30,0	24
4:00:50	76	30,0	23
4:01:00	76	30,0	23
4:01:10	76	30,0	23
4:01:20	76	30,0	23
4:01:30	76	30,0	23
4:01:40	76	30,0	22
4:01:50	76	30,0	21
4:02:00	76	30,0	21
4:02:10	76	30,0	21
4:02:20	76	30,0	34
4:02:30	76	30,0	30
4:02:40	76	30,0	28
4:02:50	76	30,0	27
4:03:00	76	30,0	25
4:03:10	76	30,0	24
4:03:20	76	30,0	24
4:03:30	76	30,0	23
4:03:40	76	30,0	24
4:03:50	76	30,0	31
4:04:00	76	30,0	26
4:04:10	76	30,0	26
4:04:20	76	30,0	28
4:04:30	76	30,0	27
4:04:40	76	29,9	26
4:04:50	76	29,9	26
4:05:00	76	29,9	26
4:05:10	76	29,8	26
4:05:20	76	29,8	26
4:05:30	76	29,9	26
4:05:40	76	29,8	26
4:05:50	76	29,8	25
4:06:00	76	29,8	26
4:06:10	76	29,8	26
4:06:20	76	29,8	30
4:06:30	76	29,8	29
4:06:40	76	29,8	30
4:06:50	76	29,8	29
4:07:00	76	29,8	29
4:07:10	76	29,8	29
4:07:20	76	29,8	28
4:07:30	76	29,8	28
4:07:40	76	29,8	28
4:07:50	76	29,9	28
4:08:00	76	29,8	28
4:08:10	76	29,8	28
4:08:20	76	29,8	28
4:08:30	76	29,9	28
4:08:40	76	29,9	28
4:08:50	76	29,9	28
4:09:00	76	29,9	29
4:09:10	76	29,9	29
4:09:20	76	30,0	28
4:09:30	76	30,0	29
4:09:40	76	29,9	29
4:09:50	76	29,9	28
4:10:00	76	29,9	28
4:10:10	76	29,9	28
4:10:20	76	29,9	28
4:10:30	76	29,9	28
4:10:40	76	29,9	28
4:10:50	76	29,9	28
4:11:00	76	29,9	29
4:11:10	76	29,9	36
4:11:20	76	29,9	32
4:11:30	76	29,9	31
4:11:40	76	29,9	31
4:11:50	76	29,9	31
4:12:00	76	29,9	34
4:12:10	76	29,9	36
4:12:20	76	29,9	30
4:12:30	76	29,9	32
4:12:40	76	29,9	36
4:12:50	76	29,9	28
4:13:00	76	29,9	31
4:13:10	76	29,9	30
4:13:20	76	29,9	30
4:13:30	76	29,9	30
4:13:40	76	29,9	30
4:13:50	76	29,9	30
4:14:00	76	29,9	30
4:14:10	76	29,9	30
4:14:20	76	29,9	30
4:14:30	76	29,8	31
4:14:40	76	29,9	31
4:14:50	76	29,9	31
4:15:00	76	29,8	31
4:15:10	76	29,8	31
4:15:20	76	29,8	32
4:15:30	76	29,8	31
4:15:40	76	29,9	31
4:15:50	76	29,8	31
4:16:00	76	29,8	31
4:16:10	76	29,8	40
4:16:20	76	29,8	35
4:16:30	76	29,8	35
4:16:40	76	29,8	34
4:16:50	76	29,8	35
4:17:00	76	29,8	34
4:17:10	76	29,8	34
4:17:20	76	29,9	34
4:17:30	76	29,9	34
4:17:40	76	29,9	34
4:17:50	76	29,9	34
4:18:00	76	29,8	34
4:18:10	76	29,8	35
4:18:20	76	29,8	34
4:18:30	76	29,9	34
4:18:40	76	29,8	34
4:18:50	76	29,9	34
4:19:00	76	29,9	34
4:19:10	76	29,9	36
4:19:20	76	29,9	34
4:19:30	76	29,8	34
4:19:40	76	29,8	34
4:19:50	76	29,9	34
4:20:00	76	29,9	35
4:20:10	76	29,9	34
4:20:20	76	29,9	34
4:20:30	76	29,9	34
4:20:40	76	29,9	34
4:20:50	76	29,9	34
4:21:00	76	29,9	34
4:21:10	76	29,9	34
4:21:20	76	29,9	34
4:21:30	76	29,9	43
4:21:40	76	29,9	35
4:21:50	76	29,9	35
4:22:00	76	29,9	31
4:22:10	76	29,9	30
4:22:20	76	29,9	31
4:22:30	76	29,9	31
4:22:40	76	29,9	31
4:22:50	76	29,9	31
4:23:00	76	29,9	30
4:23:10	76	29,9	45
4:23:20	76	29,9	45
4:23:30	76	29,9	43
4:23:40	76	29,9	36
4:23:50	76	29,8	35
4:24:00	76	29,8	36
4:24:10	76	29,8	36
4:24:20	76	29,8	36
4:24:30	76	29,8	36
4:24:40	76	29,8	37
4:24:50	76	29,8	37
4:25:00	76	29,8	37
4:25:10	76	29,8	37
4:25:20	76	29,8	34
4:25:30	76	29,8	34
4:25:40	76	29,9	34
4:25:50	76	29,8	34
4:26:00	76	29,8	33
4:26:10	76	29,8	32
4:26:20	76	29,8	32
4:26:30	76	29,8	40
4:26:40	76	29,8	40
4:26:50	76	29,9	39
4:27:00	76	29,9	39
4:27:10	76	29,9	40
4:27:20	76	29,8	39
4:27:30	76	29,8	40
4:27:40	76	29,8	40
4:27:50	76	29,8	40
4:28:00	76	29,8	39
4:28:10	76	29,8	38
4:28:20	76	29,8	38
4:28:30	76	29,8	38
4:28:40	76	29,9	38
4:28:50	76	29,9	38
4:29:00	76	29,9	38
4:29:10	76	29,8	38
