Repository: ProgWizer/parser

File: project-root/data/Data Acquisition/Data Acquisition/2019 year (140)/19-129.txt
--Test Summary--
Full Path and File Name	
Instrument Name	7222
Instrument Type	Model 7222 Consistometer
Instrument Serial Number	
Test Start Date	30.01.2020
Test Start Time	13:35:41
Test Stop Date	30.01.2020
Test Stop Time	16:35:22
Test Length	2:59:41
Final Sample Time Offset	2:59:40
Controller Schedule Name	
Sampling Period	10 seconds
Comments	Íàïðàâëåíèå 

1890
Information	WellID	
Information	Customer	
Information	EngName	
Information	CementClass	I-50
Information	CementMfr	
Information	Additives	100I+50+2.5CaCl2+0.1CEX-201
Information	Density	1890
Information	BHCT	15
Information	BHST	0
Information	FluidLoss	
Information	JobType	
Calculated Value	Time_30Bc	0:04:20
Calculated Value	Time_70Bc	2:59:40
Initial Temperature (°C)	29 °C
Final Temperature (°C)	17 °C
Initial Pressure (MPa)	0,2 MPa
Final Pressure (MPa)	0,2 MPa
Initial Consistency (Bc)	17 Bc
Final Consistency (Bc)	71 Bc
--Data--
Time (HH:MM:SS)	Temperature (°C)	Pressure (MPa)	Consistency (Bc)
0:00:00	29	0,2	17
0:00:10	29	0,2	17
0:00:20	29	0,2	17
0:00:30	29	0,2	17
0:00:40	29	0,2	17
0:00:50	29	0,2	17
0:01:00	28	0,2	18
0:01:10	28	0,2	18
0:01:20	28	0,2	18
0:01:30	28	0,2	19
0:01:40	28	0,2	19
0:01:50	28	0,2	19
0:02:00	28	0,2	19
0:02:10	28	0,2	19
0:02:20	27	0,2	20
0:02:30	27	0,2	20
0:02:40	27	0,2	21
0:02:50	27	0,2	20
0:03:00	27	0,2	20
0:03:10	27	0,2	22
0:03:20	26	0,2	21
0:03:30	26	0,2	22
0:03:40	26	0,2	27
0:03:50	26	0,2	27
0:04:00	26	0,2	29
0:04:10	26	0,2	33
0:04:20	26	0,2	36
0:04:30	26	0,2	26
0:04:40	26	0,2	34
0:04:50	26	0,2	31
0:05:00	26	0,2	26
0:05:10	26	0,2	35
0:05:20	26	0,2	22
0:05:30	25	0,2	22
0:05:40	25	0,2	23
0:05:50	25	0,2	29
0:06:00	25	0,2	24
0:06:10	25	0,2	23
0:06:20	25	0,2	22
0:06:30	25	0,2	22
0:06:40	25	0,2	32
0:06:50	25	0,2	23
0:07:00	25	0,2	25
0:07:10	25	0,2	24
0:07:20	25	0,2	32
0:07:30	25	0,2	21
0:07:40	25	0,2	22
0:07:50	24	0,2	22
0:08:00	24	0,2	23
0:08:10	24	0,2	23
0:08:20	24	0,2	22
0:08:30	24	0,2	22
0:08:40	24	0,2	22
0:08:50	24	0,2	22
0:09:00	24	0,2	22
0:09:10	24	0,2	22
0:09:20	24	0,2	23
0:09:30	24	0,2	23
0:09:40	24	0,2	25
0:09:50	24	0,2	25
0:10:00	24	0,2	25
0:10:10	24	0,2	24
0:10:20	24	0,2	23
0:10:30	23	0,2	23
0:10:40	23	0,2	23
0:10:50	23	0,2	24
0:11:00	23	0,2	24
0:11:10	23	0,2	24
0:11:20	23	0,2	24
0:11:30	23	0,2	24
0:11:40	23	0,2	30
0:11:50	23	0,2	29
0:12:00	23	0,2	28
0:12:10	23	0,2	32
0:12:20	23	0,2	30
0:12:30	23	0,2	27
0:12:40	23	0,2	27
0:12:50	23	0,2	28
0:13:00	23	0,2	25
0:13:10	23	0,2	24
0:13:20	23	0,2	25
0:13:30	23	0,2	25
0:13:40	22	0,2	32
0:13:50	22	0,2	29
0:14:00	22	0,2	24
0:14:10	22	0,2	24
0:14:20	22	0,2	22
0:14:30	22	0,2	22
0:14:40	22	0,2	22
0:14:50	22	0,2	24
0:15:00	22	0,2	25
0:15:10	22	0,2	25
0:15:20	22	0,2	25
0:15:30	22	0,2	24
0:15:40	22	0,2	24
0:15:50	22	0,2	24
0:16:00	22	0,2	24
0:16:10	22	0,2	24
0:16:20	22	0,2	25
0:16:30	22	0,2	25
0:16:40	22	0,2	25
0:16:50	22	0,2	24
0:17:00	22	0,2	24
0:17:10	22	0,2	26
0:17:20	22	0,2	24
0:17:30	21	0,2	24
0:17:40	21	0,2	24
0:17:50	21	0,2	24
0:18:00	21	0,2	24
0:18:10	21	0,2	24
0:18:20	21	0,2	25
0:18:30	21	0,2	25
0:18:40	21	0,2	24
0:18:50	21	0,2	24
0:19:00	21	0,2	24
0:19:10	21	0,2	24
0:19:20	21	0,2	24
0:19:30	21	0,2	24
0:19:40	21	0,2	25
0:19:50	21	0,2	24
0:20:00	21	0,2	24
0:20:10	21	0,2	24
0:20:20	21	0,2	24
0:20:30	21	0,2	24
0:20:40	21	0,2	24
0:20:50	21	0,2	24
0:21:00	21	0,2	24
0:21:10	21	0,2	24
0:21:20	21	0,2	24
0:21:30	21	0,2	24
0:21:40	21	0,2	24
0:21:50	21	0,2	24
0:22:00	21	0,2	24
0:22:10	21	0,2	24
0:22:20	20	0,2	24
0:22:30	20	0,2	24
0:22:40	20	0,2	24
0:22:50	20	0,2	24
0:23:00	20	0,2	24
0:23:10	20	0,2	24
0:23:20	20	0,2	24
0:23:30	20	0,2	24
0:23:40	20	0,2	24
0:23:50	20	0,2	24
0:24:00	20	0,2	24
0:24:10	20	0,2	24
0:24:20	20	0,2	24
0:24:30	20	0,2	24
0:24:40	20	0,2	24
0:24:50	20	0,2	24
0:25:00	20	0,2	24
0:25:10	20	0,2	25
0:25:20	20	0,2	25
0:25:30	20	0,2	25
0:25:40	20	0,2	25
0:25:50	20	0,2	25
0:26:00	20	0,2	26
0:26:10	20	0,2	26
0:26:20	20	0,2	26
0:26:30	20	0,2	26
0:26:40	20	0,2	26
0:26:50	20	0,2	26
0:27:00	20	0,2	26
0:27:10	20	0,2	26
0:27:20	20	0,2	26
0:27:30	20	0,2	26
0:27:40	20	0,2	26
0:27:50	20	0,2	26
0:28:00	20	0,2	26
0:28:10	20	0,2	26
0:28:20	20	0,2	26
0:28:30	20	0,2	26
0:28:40	20	0,2	26
0:28:50	20	0,2	26
0:29:00	20	0,2	26
0:29:10	20	0,2	26
0:29:20	20	0,2	26
0:29:30	20	0,2	26
0:29:40	20	0,2	26
0:29:50	20	0,2	26
0:30:00	20	0,2	26
0:30:10	20	0,2	26
0:30:20	19	0,2	26
0:30:30	20	0,2	26
0:30:40	19	0,2	26
0:30:50	19	0,2	26
0:31:00	19	0,2	26
0:31:10	19	0,2	26
0:31:20	19	0,2	26
0:31:30	19	0,2	26
0:31:40	19	0,2	26
0:31:50	19	0,2	26
0:32:00	19	0,2	26
0:32:10	19	0,2	26
0:32:20	19	0,2	26
0:32:30	19	0,2	26
0:32:40	19	0,2	26
0:32:50	19	0,2	26
0:33:00	19	0,2	26
0:33:10	19	0,2	26
0:33:20	19	0,2	26
0:33:30	19	0,2	26
0:33:40	19	0,2	26
0:33:50	19	0,2	26
0:34:00	19	0,2	26
0:34:10	19	0,2	26
0:34:20	19	0,2	26
0:34:30	19	0,2	26
0:34:40	19	0,2	26
0:34:50	19	0,2	26
0:35:00	19	0,2	26
0:35:10	19	0,2	26
0:35:20	19	0,2	26
0:35:30	19	0,2	26
0:35:40	19	0,2	26
0:35:50	19	0,2	26
0:36:00	19	0,2	26
0:36:10	19	0,2	25
0:36:20	19	0,2	25
0:36:30	19	0,2	25
0:36:40	19	0,2	25
0:36:50	19	0,2	25
0:37:00	19	0,2	25
0:37:10	19	0,2	25
0:37:20	19	0,2	25
0:37:30	19	0,2	25
0:37:40	19	0,2	25
0:37:50	19	0,2	25
0:38:00	19	0,2	26
0:38:10	19	0,2	26
0:38:20	19	0,2	26
0:38:30	19	0,2	26
0:38:40	19	0,2	26
0:38:50	19	0,2	26
0:39:00	19	0,2	26
0:39:10	19	0,2	26
0:39:20	19	0,2	26
0:39:30	19	0,2	26
0:39:40	19	0,2	26
0:39:50	19	0,2	26
0:40:00	19	0,2	26
0:40:10	19	0,2	26
0:40:20	19	0,2	26
0:40:30	19	0,2	26
0:40:40	19	0,2	26
0:40:50	19	0,2	26
0:41:00	19	0,2	26
0:41:10	19	0,2	26
0:41:20	19	0,2	26
0:41:30	19	0,2	26
0:41:40	19	0,2	26
0:41:50	19	0,2	26
0:42:00	19	0,2	26
0:42:10	19	0,2	26
0:42:20	18	0,2	26
0:42:30	19	0,2	25
0:42:40	18	0,2	26
0:42:50	18	0,2	26
0:43:00	18	0,2	26
0:43:10	18	0,2	26
0:43:20	18	0,2	26
0:43:30	18	0,2	26
0:43:40	18	0,2	26
0:43:50	18	0,2	26
0:44:00	18	0,2	26
0:44:10	18	0,2	26
0:44:20	18	0,2	26
0:44:30	18	0,2	26
0:44:40	18	0,2	26
0:44:50	18	0,2	26
0:45:00	18	0,2	26
0:45:10	18	0,2	26
0:45:20	18	0,2	26
0:45:30	18	0,2	26
0:45:40	18	0,2	26
0:45:50	18	0,2	26
0:46:00	18	0,2	26
0:46:10	18	0,2	26
0:46:20	18	0,2	26
0:46:30	18	0,2	26
0:46:40	18	0,2	26
0:46:50	18	0,2	26
0:47:00	18	0,2	26
0:47:10	18	0,2	26
0:47:20	18	0,2	26
0:47:30	18	0,2	26
0:47:40	18	0,2	26
0:47:50	18	0,2	26
0:48:00	18	0,2	26
0:48:10	18	0,2	26
0:48:20	18	0,1	26
0:48:30	18	0,2	26
0:48:40	18	0,2	26
0:48:50	18	0,2	26
0:49:00	18	0,2	26
0:49:10	18	0,2	26
0:49:20	18	0,2	26
0:49:30	18	0,2	26
0:49:40	18	0,1	26
0:49:50	18	0,1	26
0:50:00	18	0,1	26
0:50:10	18	0,1	26
0:50:20	18	0,1	26
0:50:30	18	0,1	26
0:50:40	18	0,1	26
0:50:50	18	0,1	26
0:51:00	18	0,1	26
0:51:10	18	0,1	26
0:51:20	18	0,1	25
0:51:30	18	0,1	25
0:51:40	18	0,1	25
0:51:50	18	0,1	25
0:52:00	18	0,1	25
0:52:10	18	0,1	26
0:52:20	18	0,1	26
0:52:30	18	0,1	26
0:52:40	18	0,1	26
0:52:50	18	0,1	26
0:53:00	18	0,1	26
0:53:10	18	0,1	26
0:53:20	18	0,1	26
0:53:30	18	0,1	26
0:53:40	18	0,1	26
0:53:50	18	0,1	26
0:54:00	18	0,1	26
0:54:10	18	0,1	26
0:54:20	18	0,1	25
0:54:30	18	0,1	25
0:54:40	18	0,1	25
0:54:50	18	0,1	25
0:55:00	18	0,1	25
0:55:10	18	0,1	25
0:55:20	18	0,1	25
0:55:30	18	0,1	25
0:55:40	18	0,1	25
0:55:50	18	0,1	25
0:56:00	18	0,1	25
0:56:10	18	0,1	25
0:56:20	18	0,1	25
0:56:30	18	0,1	25
0:56:40	18	0,1	25
0:56:50	18	0,1	25
0:57:00	18	0,1	25
0:57:10	18	0,1	25
0:57:20	18	0,1	25
0:57:30	18	0,1	25
0:57:40	18	0,1	25
0:57:50	18	0,1	25
0:58:00	18	0,1	25
0:58:10	18	0,1	25
0:58:20	18	0,1	25
0:58:30	18	0,1	25
0:58:40	18	0,1	25
0:58:50	18	0,1	25
0:59:00	18	0,1	25
0:59:10	18	0,1	25
0:59:20	18	0,1	25
0:59:30	18	0,1	25
0:59:40	18	0,1	25
0:59:50	18	0,1	25
1:00:00	18	0,1	25
1:00:10	18	0,1	25
1:00:20	18	0,1	25
1:00:30	18	0,1	25
1:00:40	18	0,1	25
1:00:50	18	0,1	25
1:01:00	18	0,1	25
1:01:10	18	0,1	25
1:01:20	18	0,1	25
1:01:30	18	0,1	26
1:01:40	17	0,1	25
1:01:50	18	0,1	25
1:02:00	17	0,1	25
1:02:10	17	0,1	25
1:02:20	17	0,1	25
1:02:30	18	0,1	25
1:02:40	17	0,1	25
1:02:50	17	0,1	25
1:03:00	17	0,1	25
1:03:10	17	0,1	26
1:03:20	17	0,1	25
1:03:30	17	0,1	25
1:03:40	17	0,1	25
1:03:50	17	0,1	25
1:04:00	17	0,1	25
1:04:10	17	0,1	25
1:04:20	17	0,1	25
1:04:30	17	0,1	25
1:04:40	17	0,1	26
1:04:50	17	0,1	26
1:05:00	17	0,1	26
1:05:10	17	0,1	26
1:05:20	17	0,1	26
1:05:30	17	0,1	26
1:05:40	17	0,1	26
1:05:50	17	0,1	26
1:06:00	17	0,1	26
1:06:10	17	0,1	26
1:06:20	17	0,1	26
1:06:30	17	0,1	26
1:06:40	17	0,1	26
1:06:50	17	0,1	26
1:07:00	17	0,1	26
1:07:10	17	0,1	26
1:07:20	17	0,1	26
1:07:30	17	0,1	26
1:07:40	17	0,1	26
1:07:50	17	0,1	26
1:08:00	17	0,1	26
1:08:10	17	0,1	26
1:08:20	17	0,1	26
1:08:30	17	0,1	26
1:08:40	17	0,1	26
1:08:50	17	0,1	26
1:09:00	17	0,1	26
1:09:10	17	0,1	26
1:09:20	17	0,1	26
1:09:30	17	0,1	26
1:09:40	17	0,1	26
1:09:50	17	0,1	26
1:10:00	17	0,1	26
1:10:10	17	0,1	26
1:10:20	17	0,1	26
1:10:30	17	0,1	26
1:10:40	17	0,1	26
1:10:50	17	0,1	26
1:11:00	17	0,1	26
1:11:10	17	0,1	26
1:11:20	17	0,1	26
1:11:30	17	0,1	26
1:11:40	17	0,1	26
1:11:50	17	0,1	26
1:12:00	17	0,1	26
1:12:10	17	0,1	26
1:12:20	17	0,1	26
1:12:30	17	0,1	26
1:12:40	17	0,1	26
1:12:50	17	0,1	26
1:13:00	17	0,1	26
1:13:10	17	0,1	26
1:13:20	17	0,1	26
1:13:30	17	0,1	26
1:13:40	17	0,1	26
1:13:50	17	0,1	26
1:14:00	17	0,1	26
1:14:10	17	0,1	26
1:14:20	17	0,1	26
1:14:30	17	0,1	26
1:14:40	17	0,1	26
1:14:50	17	0,1	26
1:15:00	17	0,1	26
1:15:10	17	0,1	26
1:15:20	17	0,1	26
1:15:30	17	0,1	26
1:15:40	17	0,1	26
1:15:50	17	0,1	26
1:16:00	17	0,1	26
1:16:10	17	0,1	26
1:16:20	17	0,1	26
1:16:30	17	0,1	26
1:16:40	17	0,1	26
1:16:50	17	0,1	26
1:17:00	17	0,1	26
1:17:10	17	0,1	26
1:17:20	17	0,1	26
1:17:30	17	0,1	26
1:17:40	17	0,1	26
1:17:50	17	0,1	26
1:18:00	17	0,1	28
1:18:10	17	0,1	30
1:18:20	17	0,1	31
1:18:30	17	0,1	31
1:18:40	17	0,1	31
1:18:50	17	0,1	31
1:19:00	17	0,1	31
1:19:10	17	0,1	31
1:19:20	17	0,1	31
1:19:30	17	0,1	31
1:19:40	17	0,1	31
1:19:50	17	0,1	31
1:20:00	17	0,1	31
1:20:10	17	0,1	31
1:20:20	17	0,1	31
1:20:30	17	0,1	31
1:20:40	17	0,1	31
1:20:50	17	0,1	31
1:21:00	17	0,1	30
1:21:10	17	0,1	30
1:21:20	17	0,1	30
1:21:30	17	0,1	29
1:21:40	17	0,1	29
1:21:50	17	0,1	29
1:22:00	17	0,1	29
1:22:10	17	0,1	29
1:22:20	17	0,1	29
1:22:30	17	0,1	29
1:22:40	17	0,1	29
1:22:50	17	0,1	29
1:23:00	17	0,1	29
1:23:10	17	0,1	29
1:23:20	17	0,1	29
1:23:30	17	0,1	29
1:23:40	17	0,1	29
1:23:50	17	0,1	29
1:24:00	17	0,1	29
1:24:10	17	0,1	29
1:24:20	17	0,1	29
1:24:30	17	0,1	29
1:24:40	17	0,1	29
1:24:50	17	0,1	29
1:25:00	17	0,1	29
1:25:10	17	0,1	29
1:25:20	17	0,1	29
1:25:30	17	0,1	29
1:25:40	17	0,1	29
1:25:50	17	0,1	29
1:26:00	17	0,1	29
1:26:10	17	0,1	29
1:26:20	17	0,1	29
1:26:30	17	0,1	29
1:26:40	17	0,1	29
1:26:50	17	0,1	29
1:27:00	17	0,1	29
1:27:10	17	0,1	29
1:27:20	17	0,1	29
1:27:30	17	0,1	29
1:27:40	17	0,1	29
1:27:50	17	0,1	29
1:28:00	17	0,1	29
1:28:10	17	0,1	29
1:28:20	17	0,1	29
1:28:30	17	0,1	29
1:28:40	17	0,1	29
1:28:50	17	0,1	29
1:29:00	17	0,1	29
1:29:10	17	0,1	29
1:29:20	17	0,1	29
1:29:30	17	0,1	29
1:29:40	17	0,1	29
1:29:50	17	0,1	29
1:30:00	17	0,1	29
1:30:10	17	0,1	29
1:30:20	17	0,1	29
1:30:30	17	0,1	29
1:30:40	17	0,1	29
1:30:50	17	0,1	29
1:31:00	17	0,1	29
1:31:10	17	0,1	29
1:31:20	17	0,1	29
1:31:30	17	0,1	29
1:31:40	17	0,1	29
1:31:50	17	0,1	29
1:32:00	17	0,1	29
1:32:10	17	0,1	29
1:32:20	17	0,1	29
1:32:30	17	0,1	29
1:32:40	17	0,1	29
1:32:50	17	0,1	29
1:33:00	17	0,1	29
1:33:10	17	0,1	29
1:33:20	17	0,1	29
1:33:30	17	0,1	29
1:33:40	17	0,1	29
1:33:50	17	0,1	29
1:34:00	17	0,1	29
1:34:10	17	0,1	29
1:34:20	17	0,1	29
1:34:30	17	0,1	29
1:34:40	17	0,1	29
1:34:50	17	0,1	29
1:35:00	17	0,1	29
1:35:10	17	0,1	29
1:35:20	17	0,1	29
1:35:30	17	0,1	29
1:35:40	17	0,1	29
1:35:50	17	0,1	29
1:36:00	17	0,1	29
1:36:10	17	0,1	29
1:36:20	17	0,1	29
1:36:30	17	0,1	29
1:36:40	17	0,1	29
1:36:50	17	0,1	29
1:37:00	17	0,1	29
1:37:10	17	0,1	29
1:37:20	17	0,1	29
1:37:30	17	0,1	29
1:37:40	17	0,1	29
1:37:50	17	0,1	29
1:38:00	17	0,1	29
1:38:10	17	0,1	29
1:38:20	17	0,1	29
1:38:30	17	0,1	29
1:38:40	17	0,1	29
1:38:50	17	0,1	29
1:39:00	17	0,1	29
1:39:10	17	0,1	29
1:39:20	17	0,1	29
1:39:30	17	0,1	29
1:39:40	17	0,1	29
1:39:50	17	0,1	29
1:40:00	17	0,1	29
1:40:10	17	0,1	29
1:40:20	17	0,1	29
1:40:30	17	0,1	29
1:40:40	17	0,1	29
1:40:50	17	0,1	29
1:41:00	17	0,1	29
1:41:10	17	0,1	29
1:41:20	17	0,1	29
1:41:30	17	0,1	29
1:41:40	17	0,1	29
1:41:50	17	0,1	29
1:42:00	17	0,1	29
1:42:10	17	0,1	29
1:42:20	17	0,1	29
1:42:30	17	0,1	29
1:42:40	17	0,1	29
1:42:50	17	0,1	29
1:43:00	17	0,1	29
1:43:10	17	0,1	29
1:43:20	17	0,1	29
1:43:30	17	0,1	29
1:43:40	17	0,1	29
1:43:50	17	0,1	29
1:44:00	17	0,1	29
1:44:10	17	0,1	29
1:44:20	17	0,1	29
1:44:30	17	0,1	29
1:44:40	17	0,1	30
1:44:50	17	0,1	29
1:45:00	17	0,1	29
1:45:10	17	0,1	30
1:45:20	17	0,1	29
1:45:30	17	0,1	30
1:45:40	17	0,1	30
1:45:50	17	0,1	30
1:46:00	17	0,1	30
1:46:10	17	0,1	30
1:46:20	17	0,1	30
1:46:30	17	0,1	30
1:46:40	17	0,1	30
1:46:50	17	0,1	30
1:47:00	17	0,1	30
1:47:10	17	0,2	30
1:47:20	17	0,1	30
1:47:30	17	0,1	30
1:47:40	17	0,1	31
1:47:50	17	0,2	31
1:48:00	17	0,2	31
1:48:10	17	0,1	31
1:48:20	17	0,2	31
1:48:30	17	0,2	31
1:48:40	17	0,2	31
1:48:50	17	0,1	31
1:49:00	17	0,1	31
1:49:10	17	0,1	31
1:49:20	17	0,1	31
1:49:30	17	0,1	31
1:49:40	17	0,1	31
1:49:50	17	0,2	31
1:50:00	17	0,2	31
1:50:10	17	0,2	31
1:50:20	17	0,2	31
1:50:30	17	0,2	31
1:50:40	17	0,2	31
1:50:50	17	0,2	31
1:51:00	17	0,2	31
1:51:10	17	0,2	31
1:51:20	17	0,2	32
1:51:30	17	0,2	32
1:51:40	17	0,2	32
1:51:50	17	0,2	32
1:52:00	17	0,2	32
1:52:10	17	0,2	32
1:52:20	17	0,2	32
1:52:30	17	0,2	32
1:52:40	17	0,2	32
1:52:50	17	0,2	32
1:53:00	17	0,2	32
1:53:10	17	0,2	32
1:53:20	17	0,2	32
1:53:30	17	0,2	32
1:53:40	17	0,2	32
1:53:50	17	0,2	32
1:54:00	17	0,2	32
1:54:10	17	0,2	32
1:54:20	17	0,2	32
1:54:30	17	0,2	32
1:54:40	17	0,2	33
1:54:50	17	0,2	33
1:55:00	17	0,2	33
1:55:10	17	0,2	33
1:55:20	17	0,2	32
1:55:30	17	0,2	33
1:55:40	17	0,2	32
1:55:50	17	0,2	33
1:56:00	17	0,2	33
1:56:10	17	0,2	33
1:56:20	17	0,2	33
1:56:30	17	0,2	33
1:56:40	17	0,2	33
1:56:50	17	0,2	33
1:57:00	17	0,2	33
1:57:10	17	0,2	33
1:57:20	17	0,2	33
1:57:30	17	0,2	33
1:57:40	17	0,2	33
1:57:50	17	0,2	33
1:58:00	17	0,2	33
1:58:10	17	0,2	33
1:58:20	17	0,2	33
1:58:30	17	0,2	33
1:58:40	17	0,2	33
1:58:50	17	0,2	33
1:59:00	17	0,2	33
1:59:10	17	0,2	34
1:59:20	17	0,2	34
1:59:30	17	0,2	34
1:59:40	17	0,2	34
1:59:50	17	0,2	34
2:00:00	17	0,2	34
2:00:10	17	0,2	34
2:00:20	17	0,2	34
2:00:30	17	0,2	34
2:00:40	17	0,2	34
2:00:50	17	0,2	34
2:01:00	17	0,2	34
2:01:10	17	0,2	35
2:01:20	17	0,2	35
2:01:30	17	0,2	36
2:01:40	17	0,2	35
2:01:50	17	0,2	35
2:02:00	17	0,2	35
2:02:10	17	0,2	35
2:02:20	17	0,2	35
2:02:30	17	0,2	35
2:02:40	17	0,2	35
2:02:50	17	0,2	36
2:03:00	17	0,2	36
2:03:10	17	0,2	36
2:03:20	17	0,2	36
2:03:30	17	0,2	36
2:03:40	17	0,2	36
2:03:50	17	0,2	36
2:04:00	17	0,2	36
2:04:10	17	0,2	36
2:04:20	17	0,2	36
2:04:30	17	0,2	36
2:04:40	17	0,2	36
2:04:50	17	0,2	36
2:05:00	17	0,2	36
2:05:10	17	0,2	36
2:05:20	17	0,2	36
2:05:30	17	0,2	36
2:05:40	17	0,2	36
2:05:50	17	0,2	36
2:06:00	17	0,2	36
2:06:10	17	0,2	36
2:06:20	17	0,2	36
2:06:30	17	0,2	36
2:06:40	17	0,2	36
2:06:50	17	0,2	36
2:07:00	17	0,2	36
2:07:10	17	0,2	36
2:07:20	17	0,2	36
2:07:30	17	0,2	36
2:07:40	17	0,2	36
2:07:50	17	0,2	37
2:08:00	17	0,2	37
2:08:10	17	0,2	37
2:08:20	17	0,2	37
2:08:30	17	0,2	37
2:08:40	17	0,2	37
2:08:50	17	0,2	37
2:09:00	17	0,2	37
2:09:10	17	0,2	37
2:09:20	17	0,2	37
2:09:30	17	0,2	37
2:09:40	17	0,2	37
2:09:50	17	0,2	37
2:10:00	17	0,2	37
2:10:10	17	0,2	37
2:10:20	17	0,2	37
2:10:30	17	0,2	37
2:10:40	17	0,2	37
2:10:50	17	0,2	37
2:11:00	17	0,2	37
2:11:10	17	0,2	37
2:11:20	17	0,2	37
2:11:30	17	0,2	37
2:11:40	17	0,2	37
2:11:50	17	0,2	37
2:12:00	17	0,2	37
2:12:10	17	0,2	37
2:12:20	17	0,2	37
2:12:30	17	0,2	37
2:12:40	17	0,2	37
2:12:50	17	0,2	37
2:13:00	17	0,2	37
2:13:10	17	0,2	37
2:13:20	17	0,2	37
2:13:30	17	0,2	38
2:13:40	17	0,2	38
2:13:50	17	0,2	38
2:14:00	17	0,2	39
2:14:10	17	0,2	39
2:14:20	17	0,2	38
2:14:30	17	0,2	38
2:14:40	17	0,2	38
2:14:50	17	0,2	42
2:15:00	17	0,2	45
2:15:10	17	0,2	47
2:15:20	17	0,2	50
2:15:30	17	0,2	39
2:15:40	17	0,2	38
2:15:50	17	0,2	42
2:16:00	17	0,2	43
2:16:10	17	0,2	40
2:16:20	17	0,2	44
2:16:30	17	0,2	45
2:16:40	17	0,2	49
2:16:50	17	0,2	38
2:17:00	17	0,2	37
2:17:10	17	0,2	37
2:17:20	17	0,2	39
2:17:30	17	0,2	39
2:17:40	17	0,2	39
2:17:50	17	0,2	39
2:18:00	17	0,2	39
2:18:10	17	0,2	41
2:18:20	17	0,2	47
2:18:30	17	0,2	42
2:18:40	17	0,2	45
2:18:50	17	0,2	42
2:19:00	17	0,2	43
2:19:10	17	0,2	42
2:19:20	17	0,2	41
2:19:30	17	0,2	42
2:19:40	17	0,2	39
2:19:50	17	0,2	40
2:20:00	17	0,2	41
2:20:10	17	0,2	42
2:20:20	17	0,2	41
2:20:30	17	0,2	41
2:20:40	17	0,2	41
2:20:50	17	0,2	41
2:21:00	17	0,2	41
2:21:10	17	0,2	41
2:21:20	17	0,2	41
2:21:30	17	0,2	41
2:21:40	17	0,2	41
2:21:50	17	0,2	41
2:22:00	17	0,2	42
2:22:10	17	0,2	42
2:22:20	17	0,2	42
2:22:30	17	0,2	42
2:22:40	17	0,2	42
2:22:50	17	0,2	42
2:23:00	17	0,2	42
2:23:10	17	0,2	42
2:23:20	17	0,2	42
2:23:30	17	0,2	42
2:23:40	17	0,2	42
2:23:50	17	0,2	42
2:24:00	17	0,2	42
2:24:10	17	0,2	42
2:24:20	17	0,2	42
2:24:30	17	0,2	42
2:24:40	17	0,2	42
2:24:50	17	0,2	43
2:25:00	17	0,2	43
2:25:10	17	0,2	43
2:25:20	17	0,2	43
2:25:30	17	0,2	43
2:25:40	17	0,2	43
2:25:50	17	0,2	43
2:26:00	17	0,2	43
2:26:10	17	0,2	43
2:26:20	17	0,2	43
2:26:30	17	0,2	44
2:26:40	17	0,2	44
2:26:50	17	0,2	44
2:27:00	17	0,2	44
2:27:10	17	0,2	44
2:27:20	17	0,2	44
2:27:30	17	0,2	44
2:27:40	17	0,2	44
2:27:50	17	0,2	44
2:28:00	17	0,2	44
2:28:10	17	0,2	44
2:28:20	17	0,2	44
2:28:30	17	0,2	44
2:28:40	17	0,2	44
2:28:50	17	0,2	44
2:29:00	17	0,2	44
2:29:10	17	0,2	44
2:29:20	17	0,2	44
2:29:30	17	0,2	44
2:29:40	17	0,2	44
2:29:50	17	0,2	45
2:30:00	17	0,2	45
2:30:10	17	0,2	45
2:30:20	17	0,2	45
2:30:30	17	0,2	45
2:30:40	17	0,2	45
2:30:50	17	0,2	45
2:31:00	17	0,2	45
2:31:10	17	0,2	45
2:31:20	17	0,2	45
2:31:30	17	0,2	45
2:31:40	17	0,2	45
2:31:50	17	0,2	45
2:32:00	17	0,2	45
2:32:10	17	0,2	45
2:32:20	17	0,2	45
2:32:30	17	0,2	45
2:32:40	17	0,2	46
2:32:50	17	0,2	46
2:33:00	17	0,2	46
2:33:10	17	0,2	46
2:33:20	17	0,2	46
2:33:30	17	0,2	46
2:33:40	17	0,2	46
2:33:50	17	0,2	46
2:34:00	17	0,2	46
2:34:10	17	0,2	46
2:34:20	17	0,2	46
2:34:30	17	0,2	46
2:34:40	17	0,2	46
2:34:50	17	0,2	46
2:35:00	17	0,2	46
2:35:10	17	0,2	47
2:35:20	17	0,2	47
2:35:30	17	0,2	47
2:35:40	17	0,2	47
2:35:50	17	0,2	47
2:36:00	17	0,2	48
2:36:10	17	0,2	48
2:36:20	17	0,2	48
2:36:30	17	0,2	48
2:36:40	17	0,2	48
2:36:50	17	0,2	48
2:37:00	17	0,2	48
2:37:10	17	0,2	48
2:37:20	17	0,2	48
2:37:30	17	0,2	48
2:37:40	17	0,2	48
2:37:50	17	0,2	48
2:38:00	17	0,2	48
2:38:10	17	0,2	49
2:38:20	17	0,2	49
2:38:30	17	0,2	49
2:38:40	17	0,2	49
2:38:50	17	0,2	49
2:39:00	17	0,2	49
2:39:10	17	0,2	49
2:39:20	17	0,2	49
2:39:30	17	0,2	49
2:39:40	17	0,2	49
2:39:50	17	0,2	49
2:40:00	17	0,2	49
2:40:10	17	0,2	49
2:40:20	17	0,2	49
2:40:30	17	0,2	50
2:40:40	17	0,2	50
2:40:50	17	0,2	50
2:41:00	17	0,2	50
2:41:10	17	0,2	50
2:41:20	17	0,2	50
2:41:30	17	0,2	50
2:41:40	17	0,2	50
2:41:50	17	0,2	50
2:42:00	17	0,2	50
2:42:10	17	0,2	50
2:42:20	17	0,2	50
2:42:30	17	0,2	51
2:42:40	17	0,2	51
2:42:50	17	0,2	51
2:43:00	17	0,2	51
2:43:10	17	0,2	51
2:43:20	17	0,2	51
2:43:30	17	0,2	51
2:43:40	17	0,2	52
2:43:50	17	0,2	52
2:44:00	17	0,2	52
2:44:10	17	0,2	52
2:44:20	17	0,2	52
2:44:30	17	0,2	55
2:44:40	17	0,2	64
2:44:50	17	0,2	62
2:45:00	17	0,2	55
2:45:10	17	0,2	55
2:45:20	17	0,2	54
2:45:30	17	0,2	54
2:45:40	17	0,2	54
2:45:50	17	0,2	54
2:46:00	17	0,2	54
2:46:10	17	0,2	55
2:46:20	17	0,2	55
2:46:30	17	0,2	55
2:46:40	17	0,2	55
2:46:50	17	0,2	55
2:47:00	17	0,2	55
2:47:10	17	0,2	55
2:47:20	17	0,2	55
2:47:30	17	0,2	55
2:47:40	17	0,2	55
2:47:50	17	0,2	55
2:48:00	17	0,2	55
2:48:10	17	0,2	55
2:48:20	17	0,2	56
2:48:30	17	0,2	56
2:48:40	17	0,2	56
2:48:50	17	0,2	56
2:49:00	17	0,2	56
2:49:10	17	0,2	56
2:49:20	17	0,2	56
2:49:30	17	0,2	56
2:49:40	17	0,2	56
2:49:50	17	0,2	56
2:50:00	17	0,2	56
2:50:10	17	0,2	56
2:50:20	17	0,2	56
2:50:30	17	0,2	55
2:50:40	17	0,2	56
2:50:50	17	0,2	56
2:51:00	17	0,2	57
2:51:10	17	0,2	57
2:51:20	17	0,2	57
2:51:30	17	0,2	57
2:51:40	17	0,2	57
2:51:50	17	0,2	57
2:52:00	17	0,2	57
2:52:10	17	0,2	57
2:52:20	17	0,2	58
2:52:30	17	0,2	58
2:52:40	17	0,2	58
2:52:50	17	0,2	58
2:53:00	17	0,2	58
2:53:10	17	0,2	58
2:53:20	17	0,2	58
2:53:30	17	0,2	58
2:53:40	17	0,2	58
2:53:50	17	0,2	58
2:54:00	17	0,2	58
2:54:10	17	0,2	72
2:54:20	17	0,2	65
2:54:30	17	0,2	61
2:54:40	17	0,2	60
2:54:50	17	0,2	60
2:55:00	17	0,2	60
2:55:10	17	0,2	64
2:55:20	17	0,2	63
2:55:30	17	0,2	65
2:55:40	17	0,2	63
2:55:50	17	0,2	62
2:56:00	17	0,2	61
2:56:10	17	0,2	61
2:56:20	17	0,2	61
2:56:30	17	0,2	61
2:56:40	17	0,2	61
2:56:50	17	0,2	61
2:57:00	17	0,2	61
2:57:10	17	0,2	61
2:57:20	17	0,2	61
2:57:30	17	0,2	61
2:57:40	17	0,2	62
2:57:50	17	0,2	62
2:58:00	17	0,2	62
2:58:10	17	0,2	62
2:58:20	17	0,2	62
2:58:30	17	0,2	62
2:58:40	17	0,2	62
2:58:50	17	0,2	62
2:59:00	17	0,2	63
2:59:10	17	0,2	73
2:59:20	17	0,2	66
2:59:30	17	0,2	75
2:59:40	17	0,2	71

File: project-root/data/Data Acquisition/Data Acquisition/2020 year (143)/20-020.txt (part 1 of 4)
--Test Summary--
Full Path and File Name	
Instrument Name	7322
Instrument Type	Model 7322 Consistometer - Variable Speed
Instrument Serial Number	
Test Start Date	03.02.2020
Test Start Time	12:27:04
Test Stop Date	03.02.2020
Test Stop Time	14:00:17
Test Length	1:33:13
Final Sample Time Offset	1:33:13
Controller Schedule Name	
Sampling Period	1 second
Comments	
Information	WellID	
Information	Customer	
Information	EngName	
Information	CementClass	I-50
Information	CementMfr	
Information	Additives	100I-50+35ASPM+1SMA
Information	Density	1350
Information	BHCT	35
Information	BHST	
Information	FluidLoss	
Information	JobType	
Calculated Value	Time_30Bc	1:11:30
Calculated Value	Time_70Bc	1:33:13
Initial Temperature (°C)	21 °C
Final Temperature (°C)	35 °C
Initial Pressure (MPa)	0,8 MPa
Final Pressure (MPa)	25,0 MPa
Initial Consistency (Bc)	13 Bc
Final Consistency (Bc)	70 Bc
Initial Wall Temperature (°C)	18 °C
Final Wall Temperature (°C)	34 °C
Initial Motor Speed (RPM)	150 RPM
Final Motor Speed (RPM)	150 RPM
--Data--
Time (HH:MM:SS)	Temperature (°C)	Pressure (MPa)	Consistency (Bc)	Wall Temperature (°C)	Motor Speed (RPM)
0:00:00	21	0,8	13	18	150
0:00:01	21	0,8	13	18	150
0:00:02	21	0,8	13	18	150
0:00:03	21	0,8	13	18	150
0:00:04	21	0,8	13	18	150
0:00:05	21	0,8	13	18	150
0:00:06	21	0,8	13	18	150
0:00:07	21	0,8	13	18	150
0:00:08	21	0,8	13	18	150
0:00:09	21	0,9	13	18	150
0:00:10	21	0,9	13	18	150
0:00:11	21	0,9	13	18	150
0:00:12	21	0,9	13	18	150
0:00:13	21	0,9	13	18	150
0:00:14	21	0,9	13	19	150
0:00:15	21	0,9	13	18	150
0:00:16	21	0,9	13	18	150
0:00:17	21	0,9	13	19	150
0:00:18	21	0,9	13	19	150
0:00:19	21	0,9	13	18	150
0:00:20	21	0,9	13	18	150
0:00:21	21	0,9	13	18	150
0:00:22	21	0,9	13	19	150
0:00:23	21	0,9	13	19	150
0:00:24	21	0,9	13	19	150
0:00:25	21	0,9	13	19	150
0:00:26	21	0,9	13	18	150
0:00:27	21	0,9	13	18	150
0:00:28	21	1,0	13	19	150
0:00:29	21	1,0	13	19	150
0:00:30	21	1,0	13	19	150
0:00:31	21	1,0	13	19	150
0:00:32	21	1,0	13	19	150
0:00:33	21	1,0	13	19	150
0:00:34	21	1,0	13	19	150
0:00:35	21	1,1	13	19	150
0:00:36	21	1,1	13	19	150
0:00:37	21	1,1	13	19	150
0:00:38	21	1,1	13	19	150
0:00:39	21	1,1	13	19	150
0:00:40	21	1,1	13	19	150
0:00:41	21	1,1	13	19	150
0:00:42	21	1,1	13	19	150
0:00:43	21	1,1	13	19	150
0:00:44	21	1,2	13	19	150
0:00:45	21	1,2	13	19	150
0:00:46	21	1,2	13	19	150
0:00:47	21	1,2	13	19	150
0:00:48	21	1,2	13	19	150
0:00:49	21	1,2	13	19	150
0:00:50	21	1,2	13	19	150
0:00:51	21	1,3	13	19	150
0:00:52	21	1,3	13	19	150
0:00:53	21	1,3	13	19	150
0:00:54	21	1,3	13	19	150
0:00:55	21	1,3	13	19	150
0:00:56	21	1,4	13	19	150
0:00:57	21	1,4	13	19	150
0:00:58	21	1,4	13	19	150
0:00:59	21	1,4	13	19	150
0:01:00	21	1,4	13	19	150
0:01:01	21	1,4	13	19	150
0:01:02	21	1,4	13	19	150
0:01:03	21	1,5	13	19	150
0:01:04	21	1,5	13	19	150
0:01:05	21	1,5	13	19	150
0:01:06	21	1,5	13	19	150
0:01:07	21	1,5	13	19	150
0:01:08	21	1,5	13	19	150
0:01:09	21	1,6	13	19	150
0:01:10	21	1,6	13	19	150
0:01:11	21	1,6	13	19	150
0:01:12	21	1,6	13	19	150
0:01:13	21	1,6	13	20	150
0:01:14	21	1,6	13	20	150
0:01:15	21	1,6	13	20	150
0:01:16	21	1,7	13	20	150
0:01:17	21	1,7	13	20	150
0:01:18	21	1,7	13	20	150
0:01:19	21	1,7	13	20	150
0:01:20	21	1,7	13	20	150
0:01:21	21	1,7	13	20	150
0:01:22	21	1,7	13	20	150
0:01:23	21	1,7	13	20	150
0:01:24	21	1,7	13	20	150
0:01:25	21	1,8	13	20	150
0:01:26	21	1,9	13	20	150
0:01:27	21	1,9	13	20	150
0:01:28	21	1,9	13	20	150
0:01:29	21	1,9	13	20	150
0:01:30	21	1,9	13	20	150
0:01:31	21	1,9	13	20	150
0:01:32	21	1,9	13	20	150
0:01:33	21	1,9	13	20	150
0:01:34	21	1,9	13	20	150
0:01:35	21	1,9	13	20	150
0:01:36	21	2,0	13	20	150
0:01:37	21	2,0	13	20	150
0:01:38	21	2,0	13	20	150
0:01:39	21	2,0	13	20	150
0:01:40	21	2,0	13	20	150
0:01:41	21	2,0	13	20	150
0:01:42	21	2,0	13	20	150
0:01:43	21	2,0	13	21	150
0:01:44	21	2,0	13	20	150
0:01:45	21	2,0	13	21	150
0:01:46	21	2,0	13	21	150
0:01:47	21	2,1	13	21	150
0:01:48	21	2,1	13	21	150
0:01:49	21	2,1	13	21	150
0:01:50	21	2,1	13	21	150
0:01:51	21	2,1	13	21	150
0:01:52	21	2,1	13	21	150
0:01:53	21	2,2	13	21	150
0:01:54	21	2,2	13	21	150
0:01:55	21	2,3	13	21	150
0:01:56	21	2,3	13	21	150
0:01:57	21	2,3	13	21	150
0:01:58	21	2,3	13	21	150
0:01:59	21	2,3	13	21	150
0:02:00	21	2,3	13	21	150
0:02:01	21	2,3	13	21	150
0:02:02	21	2,3	13	21	150
0:02:03	21	2,3	13	21	150
0:02:04	21	2,3	13	21	150
0:02:05	21	2,4	13	21	150
0:02:06	21	2,4	13	21	150
0:02:07	21	2,4	13	21	150
0:02:08	21	2,4	13	21	150
0:02:09	21	2,4	13	22	150
0:02:10	21	2,4	13	21	150
0:02:11	21	2,4	13	21	150
0:02:12	21	2,4	13	21	150
0:02:13	21	2,4	13	21	150
0:02:14	21	2,4	13	21	150
0:02:15	21	2,4	13	21	150
0:02:16	21	2,4	13	21	150
0:02:17	21	2,4	13	22	150
0:02:18	21	2,5	13	22	150
0:02:19	21	2,6	13	22	150
0:02:20	21	2,6	13	22	150
0:02:21	21	2,6	13	22	150
0:02:22	21	2,7	13	22	150
0:02:23	21	2,7	13	22	150
0:02:24	21	2,7	13	22	150
0:02:25	21	2,7	13	22	150
0:02:26	21	2,7	13	22	150
0:02:27	21	2,7	13	22	150
0:02:28	21	2,7	13	22	150
0:02:29	21	2,7	13	22	150
0:02:30	21	2,7	13	22	150
0:02:31	21	2,7	13	22	150
0:02:32	21	2,7	13	22	150
0:02:33	21	2,7	13	22	150
0:02:34	21	2,7	13	22	150
0:02:35	21	2,7	13	22	150
0:02:36	21	2,7	13	22	150
0:02:37	21	2,7	13	22	150
0:02:38	21	2,7	13	22	150
0:02:39	21	2,8	13	22	150
0:02:40	21	2,8	13	22	150
0:02:41	21	2,8	13	22	150
0:02:42	21	2,8	13	22	150
0:02:43	21	2,8	13	23	150
0:02:44	21	2,8	13	23	150
0:02:45	21	2,8	13	23	150
0:02:46	21	2,8	13	23	150
0:02:47	21	2,8	13	23	150
0:02:48	21	2,8	13	23	150
0:02:49	21	2,8	13	23	150
0:02:50	21	2,9	13	23	150
0:02:51	21	2,9	13	23	150
0:02:52	21	2,9	12	23	150
0:02:53	21	2,9	12	23	150
0:02:54	21	3,1	12	23	150
0:02:55	21	3,1	12	23	150
0:02:56	21	3,1	12	23	150
0:02:57	21	3,2	12	23	150
0:02:58	21	3,2	12	24	150
0:02:59	21	3,2	12	24	150
0:03:00	21	3,2	12	24	150
0:03:01	21	3,2	12	24	150
0:03:02	21	3,2	12	24	150
0:03:03	21	3,2	12	24	150
0:03:04	21	3,2	12	24	150
0:03:05	21	3,2	12	24	150
0:03:06	21	3,2	12	24	150
0:03:07	21	3,2	12	24	150
0:03:08	21	3,2	12	24	150
0:03:09	21	3,3	12	24	150
0:03:10	21	3,3	12	24	150
0:03:11	21	3,3	12	24	150
0:03:12	21	3,3	12	25	150
0:03:13	21	3,3	12	25	150
0:03:14	21	3,3	12	25	150
0:03:15	21	3,3	12	25	150
0:03:16	21	3,3	12	25	150
0:03:17	21	3,3	12	26	150
0:03:18	21	3,3	12	26	150
0:03:19	21	3,3	12	26	150
0:03:20	21	3,3	12	26	150
0:03:21	21	3,4	12	26	150
0:03:22	21	3,4	12	26	150
0:03:23	21	3,4	12	26	150
0:03:24	21	3,4	12	26	150
0:03:25	21	3,4	12	26	150
0:03:26	21	3,4	12	26	150
0:03:27	21	3,4	12	26	150
0:03:28	21	3,4	12	26	150
0:03:29	21	3,4	12	26	150
0:03:30	21	3,4	12	26	150
0:03:31	21	3,4	12	26	150
0:03:32	21	3,4	12	27	150
0:03:33	21	3,5	12	26	150
0:03:34	21	3,5	12	27	150
0:03:35	21	3,5	12	27	150
0:03:36	21	3,5	12	27	150
0:03:37	21	3,5	12	27	150
0:03:38	21	3,5	12	27	150
0:03:39	21	3,5	12	27	150
0:03:40	21	3,5	12	27	150
0:03:41	21	3,5	12	27	150
0:03:42	21	3,6	12	27	150
0:03:43	21	3,6	12	27	150
0:03:44	21	3,6	12	27	150
0:03:45	21	3,6	12	27	150
0:03:46	21	3,6	12	27	150
0:03:47	21	3,6	12	27	150
0:03:48	21	3,6	12	27	150
0:03:49	21	3,6	12	27	150
0:03:50	21	3,6	12	27	150
0:03:51	21	3,6	12	27	150
0:03:52	21	3,6	12	27	150
0:03:53	21	3,7	12	27	150
0:03:54	21	3,7	12	27	150
0:03:55	21	3,7	12	28	150
0:03:56	21	3,7	12	27	150
0:03:57	21	3,7	12	28	150
0:03:58	21	3,7	12	27	150
0:03:59	21	3,7	12	27	150
0:04:00	21	3,7	12	28	150
0:04:01	21	3,8	12	28	150
0:04:02	21	3,8	12	28	150
0:04:03	21	3,8	12	28	150
0:04:04	21	3,8	12	28	150
0:04:05	21	3,9	12	28	150
0:04:06	21	4,0	12	28	150
0:04:07	21	4,1	12	28	150
0:04:08	21	4,1	12	28	150
0:04:09	21	4,1	12	28	150
0:04:10	21	4,1	12	28	150
0:04:11	21	4,1	12	28	150
0:04:12	21	4,1	12	28	150
0:04:13	21	4,1	12	28	150
0:04:14	21	4,1	12	28	150
0:04:15	21	4,1	12	28	150
0:04:16	21	4,1	12	28	150
0:04:17	21	4,1	12	28	150
0:04:18	21	4,1	12	28	150
0:04:19	21	4,1	12	28	150
0:04:20	21	4,2	12	28	150
0:04:21	21	4,2	12	28	150
0:04:22	21	4,2	12	28	150
0:04:23	21	4,2	12	28	150
0:04:24	21	4,2	12	28	150
0:04:25	21	4,2	12	28	150
0:04:26	21	4,2	12	28	150
0:04:27	21	4,2	12	28	150
0:04:28	21	4,2	12	28	150
0:04:29	21	4,2	12	28	150
0:04:30	21	4,2	12	28	150
0:04:31	21	4,2	12	28	150
0:04:32	22	4,2	12	28	150
0:04:33	22	4,2	12	28	150
0:04:34	22	4,2	12	28	150
0:04:35	22	4,2	12	28	150
0:04:36	22	4,2	12	28	150
0:04:37	22	4,2	12	28	150
0:04:38	22	4,2	12	28	150
0:04:39	22	4,2	12	28	150
0:04:40	22	4,2	12	29	150
0:04:41	22	4,2	12	28	150
0:04:42	22	4,3	12	28	150
0:04:43	22	4,3	12	29	150
0:04:44	22	4,3	12	28	150
0:04:45	22	4,3	12	28	150
0:04:46	22	4,3	12	28	150
0:04:47	22	4,5	12	29	150
0:04:48	22	4,6	12	29	150
0:04:49	22	4,6	12	29	150
0:04:50	22	4,6	12	29	150
0:04:51	22	4,6	12	29	150
0:04:52	22	4,6	12	29	150
0:04:53	22	4,6	12	29	150
0:04:54	22	4,6	12	29	150
0:04:55	22	4,6	12	29	150
0:04:56	22	4,6	12	29	150
0:04:57	22	4,6	12	29	150
0:04:58	22	4,6	12	29	150
0:04:59	22	4,6	12	29	150
0:05:00	22	4,6	12	29	150
0:05:01	22	4,6	12	29	150
0:05:02	22	4,6	12	28	150
0:05:03	22	4,6	12	29	150
0:05:04	22	4,6	12	29	150
0:05:05	22	4,6	12	29	150
0:05:06	22	4,6	12	29	150
0:05:07	22	4,6	12	29	150
0:05:08	22	4,6	12	29	150
0:05:09	22	4,6	12	29	150
0:05:10	22	4,6	12	29	150
0:05:11	22	4,6	12	29	150
0:05:12	22	4,6	12	29	150
0:05:13	22	4,8	12	29	150
0:05:14	22	4,9	12	29	150
0:05:15	22	4,9	12	29	150
0:05:16	22	4,9	12	29	150
0:05:17	22	4,9	12	29	150
0:05:18	22	4,9	12	29	150
0:05:19	22	4,9	12	28	150
0:05:20	22	4,9	12	29	150
0:05:21	22	4,9	12	29	150
0:05:22	22	4,9	12	28	150
0:05:23	22	4,9	12	29	150
0:05:24	22	4,9	12	29	150
0:05:25	22	4,8	12	28	150
0:05:26	22	4,8	12	28	150
0:05:27	22	4,8	12	28	150
0:05:28	22	4,8	12	28	150
0:05:29	22	4,8	12	28	150
0:05:30	22	4,8	12	28	150
0:05:31	22	4,8	12	28	150
0:05:32	22	4,8	12	28	150
0:05:33	22	5,0	12	28	150
0:05:34	22	5,1	12	28	150
0:05:35	22	5,1	12	28	150
0:05:36	22	5,1	12	28	150
0:05:37	22	5,0	12	28	150
0:05:38	22	5,0	12	28	150
0:05:39	22	5,0	12	28	150
0:05:40	23	5,0	12	28	150
0:05:41	23	5,0	12	28	150
0:05:42	23	5,0	12	28	150
0:05:43	23	5,0	12	28	150
0:05:44	23	5,0	12	28	150
0:05:45	23	5,1	12	28	150
0:05:46	23	5,0	12	28	150
0:05:47	23	5,2	12	28	150
0:05:48	23	5,3	12	28	150
0:05:49	23	5,3	12	28	150
0:05:50	23	5,3	12	28	150
0:05:51	23	5,3	12	28	150
0:05:52	23	5,3	12	28	150
0:05:53	23	5,3	12	28	150
0:05:54	23	5,3	12	28	150
0:05:55	23	5,2	12	28	150
0:05:56	23	5,2	12	28	150
0:05:57	23	5,2	12	28	150
0:05:58	23	5,2	12	28	150
0:05:59	23	5,2	12	28	150
0:06:00	23	5,2	12	28	150
0:06:01	23	5,2	12	28	150
0:06:02	23	5,2	12	28	150
0:06:03	23	5,4	12	28	150
0:06:04	23	5,5	12	28	150
0:06:05	23	5,5	12	27	150
0:06:06	23	5,5	12	27	150
0:06:07	23	5,5	12	27	150
0:06:08	23	5,5	12	28	150
0:06:09	23	5,5	12	27	150
0:06:10	23	5,4	12	27	150
0:06:11	23	5,4	12	27	150
0:06:12	23	5,4	12	27	150
0:06:13	23	5,4	12	27	150
0:06:14	23	5,4	12	27	150
0:06:15	23	5,4	12	27	150
0:06:16	23	5,4	12	27	150
0:06:17	23	5,5	12	27	150
0:06:18	23	5,6	12	27	150
0:06:19	23	5,7	12	27	150
0:06:20	23	5,7	12	27	150
0:06:21	23	5,7	12	27	150
0:06:22	23	5,7	12	27	150
0:06:23	23	5,6	12	27	150
0:06:24	23	5,6	12	27	150
0:06:25	23	5,6	12	27	150
0:06:26	23	5,6	12	27	150
0:06:27	23	5,6	12	27	150
0:06:28	23	5,6	12	26	150
0:06:29	23	5,6	12	27	150
0:06:30	23	5,5	12	26	150
0:06:31	23	5,7	12	26	150
0:06:32	23	5,7	12	26	150
0:06:33	23	5,8	12	26	150
0:06:34	23	5,8	12	26	150
0:06:35	23	5,7	12	26	150
0:06:36	23	5,7	12	26	150
0:06:37	23	5,7	12	26	150
0:06:38	23	5,7	12	26	150
0:06:39	23	5,8	12	26	150
0:06:40	23	5,8	12	26	150
0:06:41	23	5,8	12	26	150
0:06:42	24	5,8	12	26	150
0:06:43	24	5,9	12	26	150
0:06:44	24	6,0	12	26	150
0:06:45	24	6,0	12	26	150
0:06:46	24	6,0	12	26	150
0:06:47	24	5,9	12	26	150
0:06:48	24	5,9	12	26	150
0:06:49	24	5,9	12	26	150
0:06:50	24	5,9	12	26	150
0:06:51	24	5,9	12	25	150
0:06:52	24	5,9	12	26	150
0:06:53	24	6,0	12	26	150
0:06:54	24	6,0	12	26	150
0:06:55	24	6,0	12	25	150
0:06:56	24	5,9	12	26	150
0:06:57	24	6,1	12	25	150
0:06:58	24	6,1	12	25	150
0:06:59	24	6,1	12	26	150
0:07:00	24	6,1	12	25	150
0:07:01	24	6,1	12	25	150
0:07:02	24	6,1	12	25	150
0:07:03	24	6,1	12	25	150
0:07:04	24	6,0	12	25	150
0:07:05	24	6,1	12	25	150
0:07:06	24	6,2	12	25	150
0:07:07	24	6,2	12	25	150
0:07:08	24	6,2	12	25	150
0:07:09	24	6,2	12	25	150
0:07:10	24	6,1	12	25	150
0:07:11	24	6,2	12	25	150
0:07:12	24	6,3	12	25	150
0:07:13	24	6,3	12	25	150
0:07:14	24	6,3	12	25	150
0:07:15	24	6,3	12	25	150
0:07:16	24	6,3	12	25	150
0:07:17	24	6,3	12	25	150
0:07:18	24	6,3	12	25	150
0:07:19	24	6,2	12	25	150
0:07:20	24	6,3	12	25	150
0:07:21	24	6,4	12	25	150
0:07:22	24	6,4	12	25	150
0:07:23	24	6,4	12	25	150
0:07:24	24	6,4	12	25	150
0:07:25	24	6,4	12	25	150
0:07:26	24	6,3	12	25	150
0:07:27	24	6,4	12	25	150
0:07:28	24	6,5	12	25	150
0:07:29	24	6,5	12	25	150
0:07:30	24	6,5	12	25	150
0:07:31	24	6,5	12	25	150
0:07:32	24	6,5	12	25	150
0:07:33	24	6,5	12	25	150
0:07:34	24	6,5	12	25	150
0:07:35	24	6,5	12	25	150
0:07:36	24	6,5	12	25	150
0:07:37	24	6,5	12	25	150
0:07:38	24	6,6	12	25	150
0:07:39	24	6,6	12	25	150
0:07:40	24	6,6	12	25	150
0:07:41	24	6,6	12	25	150
0:07:42	24	6,6	12	25	150
0:07:43	24	6,6	12	25	150
0:07:44	24	6,6	12	25	150
0:07:45	24	6,7	12	25	150
0:07:46	24	6,7	12	25	150
0:07:47	24	6,7	12	25	150
0:07:48	24	6,7	12	25	150
0:07:49	24	6,7	12	25	150
0:07:50	24	6,7	12	25	150
0:07:51	24	6,8	12	25	150
0:07:52	24	6,8	12	25	150
0:07:53	24	6,9	12	25	150
0:07:54	24	6,9	12	25	150
0:07:55	24	6,9	12	25	150
0:07:56	24	6,9	12	25	150
0:07:57	24	6,8	12	25	150
0:07:58	24	6,8	12	25	150
0:07:59	24	6,8	12	25	150
0:08:00	24	6,8	12	25	150
0:08:01	24	6,8	12	25	150
0:08:02	24	6,8	12	25	150
0:08:03	24	6,8	12	25	150
0:08:04	24	6,8	12	25	150
0:08:05	24	6,8	12	25	150
0:08:06	24	7,0	12	25	150
0:08:07	24	7,1	12	25	150
0:08:08	24	7,2	12	25	150
0:08:09	24	7,2	12	25	150
0:08:10	24	7,1	12	25	150
0:08:11	24	7,1	12	25	150
0:08:12	24	7,1	12	25	150
0:08:13	24	7,1	12	25	150
0:08:14	24	7,1	12	25	150
0:08:15	24	7,1	12	25	150
0:08:16	24	7,1	12	25	150
0:08:17	24	7,1	12	25	150
0:08:18	24	7,1	12	25	150
0:08:19	24	7,1	12	25	150
0:08:20	24	7,1	12	25	150
0:08:21	24	7,1	12	25	150
0:08:22	24	7,1	12	25	150
0:08:23	24	7,1	12	25	150
0:08:24	24	7,1	12	25	150
0:08:25	24	7,1	12	25	150
0:08:26	24	7,2	12	25	150
0:08:27	24	7,4	13	25	150
0:08:28	24	7,4	12	25	150
0:08:29	24	7,5	12	25	150
0:08:30	24	7,5	12	25	150
0:08:31	24	7,5	12	25	150
0:08:32	24	7,5	13	25	150
0:08:33	24	7,4	12	25	150
0:08:34	24	7,4	12	25	150
0:08:35	24	7,4	12	25	150
0:08:36	24	7,4	13	25	150
0:08:37	24	7,4	13	25	150
0:08:38	24	7,4	13	25	150
0:08:39	24	7,4	13	25	150
0:08:40	24	7,4	13	25	150
0:08:41	24	7,4	13	25	150
0:08:42	24	7,4	13	25	150
0:08:43	24	7,4	13	25	150
0:08:44	24	7,4	12	25	150
0:08:45	24	7,4	12	25	150
0:08:46	24	7,4	13	25	150
0:08:47	24	7,4	13	25	150
0:08:48	24	7,4	13	25	150
0:08:49	24	7,4	13	25	150
0:08:50	24	7,5	13	25	150
0:08:51	24	7,5	13	25	150
0:08:52	24	7,5	13	25	150
0:08:53	24	7,5	13	25	150
0:08:54	24	7,7	13	25	150
0:08:55	24	7,8	13	25	150
0:08:56	24	7,8	13	25	150
0:08:57	25	7,9	13	25	150
0:08:58	24	7,9	13	25	150
0:08:59	24	7,9	13	25	150
0:09:00	24	7,9	13	25	150
0:09:01	24	7,9	13	25	150
0:09:02	24	7,9	13	25	150
0:09:03	25	7,9	13	25	150
0:09:04	25	7,9	13	25	150
0:09:05	25	7,9	13	25	150
0:09:06	25	7,9	13	25	150
0:09:07	25	7,9	13	25	150
0:09:08	25	7,9	13	25	150
0:09:09	25	7,9	13	25	150
0:09:10	25	7,9	13	25	150
0:09:11	25	7,9	13	25	150
0:09:12	25	7,9	13	25	150
0:09:13	25	7,9	13	25	150
0:09:14	25	7,9	13	25	150
0:09:15	25	7,9	12	26	150
0:09:16	25	7,9	13	25	150
0:09:17	25	7,9	13	25	150
0:09:18	25	7,9	13	25	150
0:09:19	25	7,9	13	26	150
0:09:20	25	7,9	13	26	150
0:09:21	25	7,9	13	25	150
0:09:22	25	7,9	13	26	150
0:09:23	25	8,0	13	26	150
0:09:24	25	8,0	13	26	150
0:09:25	25	8,0	13	26	150
0:09:26	25	8,0	13	26	150
0:09:27	25	8,0	13	26	150
0:09:28	25	8,0	13	26	150
0:09:29	25	8,0	13	26	150
0:09:30	25	8,0	13	26	150
0:09:31	25	8,0	13	26	150
0:09:32	25	8,0	13	26	150
0:09:33	25	8,0	13	26	150
0:09:34	25	8,0	13	26	150
0:09:35	25	8,1	13	26	150
0:09:36	25	8,3	13	26	150
0:09:37	25	8,4	13	26	150
0:09:38	25	8,4	13	26	150
0:09:39	25	8,5	13	26	150
0:09:40	25	8,5	13	26	150
0:09:41	25	8,5	12	26	150
0:09:42	25	8,5	12	26	150
0:09:43	25	8,5	12	26	150
0:09:44	25	8,5	12	26	150
0:09:45	25	8,5	12	26	150
0:09:46	25	8,5	12	27	150
0:09:47	25	8,5	12	27	150
0:09:48	25	8,5	12	27	150
0:09:49	25	8,5	12	27	150
0:09:50	25	8,5	12	27	150
0:09:51	25	8,5	13	27	150
0:09:52	25	8,5	13	27	150
0:09:53	25	8,5	13	27	150
0:09:54	25	8,5	13	27	150
0:09:55	25	8,5	13	27	150
0:09:56	25	8,6	13	27	150
0:09:57	25	8,6	13	27	150
0:09:58	25	8,6	13	27	150
0:09:59	25	8,6	13	27	150
0:10:00	25	8,6	13	27	150
0:10:01	25	8,6	13	27	150
0:10:02	25	8,6	13	27	150
0:10:03	25	8,6	13	28	150
0:10:04	25	8,6	13	28	150
0:10:05	25	8,6	13	28	150
0:10:06	25	8,6	13	28	150
0:10:07	25	8,6	13	28	150
0:10:08	25	8,7	13	27	150
0:10:09	25	8,7	13	27	150
0:10:10	25	8,7	13	27	150
0:10:11	25	8,7	13	28	150
0:10:12	25	8,7	13	28	150
0:10:13	25	8,7	13	28	150
0:10:14	25	8,7	13	28	150
0:10:15	25	8,7	13	29	150
0:10:16	25	8,7	13	29	150
0:10:17	25	8,7	13	29	150
0:10:18	25	8,7	13	29	150
0:10:19	25	8,7	13	29	150
0:10:20	25	8,8	13	29	150
0:10:21	25	8,8	13	29	150
0:10:22	25	8,8	13	29	150
0:10:23	25	8,8	13	29	150
0:10:24	25	8,8	13	29	150
0:10:25	25	8,8	13	30	150
0:10:26	25	8,8	13	29	150
0:10:27	25	8,8	13	30	150
0:10:28	25	8,8	13	30	150
0:10:29	25	8,8	13	30	150
0:10:30	25	8,8	13	30	150
0:10:31	25	8,8	13	30	150
0:10:32	25	8,9	13	30	150
0:10:33	25	8,9	13	30	150
0:10:34	25	8,9	13	30	150
0:10:35	25	8,9	13	30	150
0:10:36	25	8,9	13	30	150
0:10:37	25	8,9	13	30	150
0:10:38	25	8,9	13	30	150
0:10:39	25	8,9	13	30	150
0:10:40	25	8,9	13	30	150
0:10:41	25	8,9	13	30	150
0:10:42	25	8,9	13	30	150
0:10:43	25	9,2	13	30	150
0:10:44	25	9,2	13	30	150
0:10:45	25	9,3	13	30	150
0:10:46	25	9,3	13	30	150
0:10:47	25	9,3	13	30	150
0:10:48	25	9,3	13	30	150
0:10:49	25	9,3	13	30	150
0:10:50	25	9,3	13	30	150
0:10:51	25	9,3	13	30	150
0:10:52	25	9,3	13	30	150
0:10:53	25	9,3	13	30	150
0:10:54	25	9,3	13	30	150
0:10:55	25	9,3	13	30	150
0:10:56	25	9,3	13	30	150
0:10:57	25	9,3	13	30	150
0:10:58	25	9,3	13	30	150
0:10:59	25	9,3	13	30	150
0:11:00	25	9,3	13	30	150
0:11:01	25	9,3	13	30	150
0:11:02	25	9,3	13	30	150
0:11:03	25	9,3	13	31	150
0:11:04	25	9,3	13	30	150
0:11:05	25	9,3	13	30	150
0:11:06	25	9,3	13	30	150
0:11:07	25	9,4	13	31	150
0:11:08	25	9,4	13	30	150
0:11:09	25	9,4	13	30	150
0:11:10	25	9,4	13	30	150
0:11:11	25	9,4	13	30	150
0:11:12	25	9,4	13	30	150
0:11:13	25	9,4	13	31	150
0:11:14	25	9,4	13	30	150
0:11:15	25	9,4	13	30	150
0:11:16	25	9,4	13	31	150
0:11:17	25	9,5	13	31	150
0:11:18	25	9,5	13	31	150
0:11:19	25	9,5	13	31	150
0:11:20	25	9,5	13	31	150
0:11:21	25	9,5	13	31	150
0:11:22	25	9,5	13	31	150
0:11:23	25	9,5	13	31	150
0:11:24	25	9,6	13	31	150
0:11:25	25	9,6	13	31	150
0:11:26	25	9,6	13	31	150
0:11:27	25	9,7	13	31	150
0:11:28	25	9,7	13	31	150
0:11:29	25	9,7	13	31	150
0:11:30	25	9,7	13	31	150
0:11:31	25	9,7	13	31	150
0:11:32	25	9,7	13	31	150
0:11:33	25	9,7	13	31	150
0:11:34	25	9,7	13	31	150
0:11:35	25	9,7	13	31	150
0:11:36	25	9,7	13	31	150
0:11:37	25	9,7	13	31	150
0:11:38	25	9,8	13	31	150
0:11:39	25	9,9	13	31	150
0:11:40	25	9,9	13	31	150
0:11:41	25	9,9	13	31	150
0:11:42	25	9,9	13	31	150
0:11:43	25	9,9	13	31	150
0:11:44	25	9,9	13	31	150
0:11:45	25	9,9	13	31	150
0:11:46	25	9,9	13	31	150
0:11:47	25	9,9	13	31	150
0:11:48	25	9,9	13	31	150
0:11:49	25	9,9	13	31	150
0:11:50	25	9,9	13	31	150
0:11:51	25	9,9	13	31	150
0:11:52	25	9,9	13	31	150
0:11:53	25	9,9	13	31	150
0:11:54	25	9,9	13	31	150
0:11:55	25	9,9	13	31	150
0:11:56	25	9,9	13	31	150
0:11:57	25	9,9	13	31	150
0:11:58	26	10,1	13	31	150
0:11:59	26	10,2	13	31	150
0:12:00	26	10,2	13	31	150
0:12:01	26	10,2	13	31	150
0:12:02	26	10,2	13	31	150
0:12:03	26	10,2	13	31	150
0:12:04	26	10,2	13	31	150
0:12:05	26	10,2	13	31	150
0:12:06	26	10,2	13	31	150
0:12:07	26	10,2	13	31	150
0:12:08	26	10,2	13	31	150
0:12:09	26	10,2	13	31	150
0:12:10	26	10,2	13	31	150
0:12:11	26	10,2	13	31	150
0:12:12	26	10,2	13	31	150
0:12:13	26	10,2	13	31	150
0:12:14	26	10,1	13	31	150
0:12:15	26	10,2	13	31	150
0:12:16	26	10,2	13	31	150
0:12:17	26	10,2	13	31	150
0:12:18	26	10,2	13	31	150
0:12:19	26	10,3	13	31	150
0:12:20	26	10,3	13	31	150
0:12:21	26	10,3	13	31	150
0:12:22	26	10,3	13	31	150
0:12:23	26	10,4	13	31	150
0:12:24	26	10,5	13	31	150
0:12:25	26	10,5	13	31	150
0:12:26	26	10,5	13	31	150
0:12:27	26	10,5	13	31	150
0:12:28	26	10,5	13	31	150
0:12:29	26	10,5	13	31	150
0:12:30	26	10,5	13	31	150
0:12:31	26	10,5	13	31	150
0:12:32	26	10,5	13	31	150
0:12:33	26	10,5	13	31	150
0:12:34	26	10,4	13	31	150
0:12:35	26	10,4	13	31	150
0:12:36	26	10,4	13	31	150
0:12:37	26	10,4	13	31	150
0:12:38	26	10,5	13	31	150
0:12:39	26	10,5	13	31	150
0:12:40	26	10,6	13	31	150
0:12:41	26	10,7	13	31	150
0:12:42	26	10,8	13	31	150
0:12:43	26	10,8	13	31	150
0:12:44	26	10,8	13	31	150
0:12:45	26	10,7	13	31	150
0:12:46	26	10,7	13	31	150
0:12:47	26	10,7	13	31	150
0:12:48	26	10,7	13	31	150
0:12:49	26	10,7	13	31	150
0:12:50	26	10,7	13	31	150
0:12:51	26	10,7	13	31	150
0:12:52	26	10,7	13	30	150
0:12:53	26	10,7	13	31	150
0:12:54	26	10,7	13	31	150
0:12:55	26	10,7	13	31	150
0:12:56	26	10,7	13	31	150
0:12:57	26	10,8	13	31	150
0:12:58	26	10,9	13	31	150
0:12:59	26	10,9	13	31	150
0:13:00	26	10,9	13	30	150
0:13:01	26	10,9	13	31	150
0:13:02	26	10,9	13	31	150
0:13:03	26	10,9	13	31	150
0:13:04	26	10,9	13	30	150
0:13:05	26	10,9	13	31	150
0:13:06	26	10,9	13	30	150
0:13:07	26	10,8	13	30	150
0:13:08	26	10,8	13	30	150
0:13:09	26	10,9	13	30	150
0:13:10	26	10,9	13	30	150
0:13:11	26	10,9	13	30	150
0:13:12	26	10,9	13	30	150
0:13:13	26	10,9	13	30	150
0:13:14	26	10,9	13	30	150
0:13:15	26	11,0	13	30	150
0:13:16	26	11,1	13	30	150
0:13:17	26	11,2	13	30	150
0:13:18	26	11,2	13	30	150
0:13:19	27	11,2	13	30	150
0:13:20	27	11,1	13	30	150
0:13:21	27	11,1	13	30	150
0:13:22	27	11,1	13	30	150
0:13:23	27	11,1	13	30	150
0:13:24	27	11,1	13	30	150
0:13:25	27	11,1	13	30	150
0:13:26	27	11,1	13	30	150
0:13:27	27	11,1	13	30	150
0:13:28	27	11,2	13	30	150
0:13:29	27	11,2	13	30	150
0:13:30	27	11,1	13	30	150
0:13:31	27	11,1	13	30	150
0:13:32	27	11,2	13	30	150
0:13:33	27	11,3	13	30	150
0:13:34	27	11,4	13	30	150
0:13:35	27	11,4	13	30	150
0:13:36	27	11,4	13	30	150
0:13:37	27	11,4	13	30	150
0:13:38	27	11,4	13	30	150
0:13:39	27	11,3	13	30	150
0:13:40	27	11,3	13	30	150
0:13:41	27	11,3	13	30	150
0:13:42	27	11,3	13	30	150
0:13:43	27	11,3	13	30	150
0:13:44	27	11,4	13	30	150
0:13:45	27	11,4	13	30	150
0:13:46	27	11,4	13	30	150
0:13:47	27	11,4	13	30	150
0:13:48	27	11,4	13	30	150
0:13:49	27	11,4	13	30	150
0:13:50	27	11,5	13	30	150
0:13:51	27	11,6	13	30	150
0:13:52	27	11,6	13	30	150
0:13:53	27	11,6	13	30	150
0:13:54	27	11,6	13	30	150
0:13:55	27	11,6	13	30	150
0:13:56	27	11,6	13	30	150
0:13:57	27	11,6	13	30	150
0:13:58	27	11,6	13	30	150
0:13:59	27	11,5	13	30	150
0:14:00	27	11,5	13	30	150
0:14:01	27	11,6	13	30	150
0:14:02	27	11,6	13	30	150
0:14:03	27	11,6	13	30	150
0:14:04	27	11,6	13	30	150
0:14:05	27	11,6	13	30	150
0:14:06	27	11,6	13	30	150
0:14:07	27	11,6	13	30	150
0:14:08	27	11,8	13	30	150
0:14:09	27	11,8	13	30	150
0:14:10	27	11,9	13	30	150
0:14:11	27	11,9	13	30	150
0:14:12	27	11,8	13	30	150
0:14:13	27	11,8	13	30	150
0:14:14	27	11,8	13	30	150
0:14:15	27	11,8	13	30	150
0:14:16	27	11,8	13	29	150
0:14:17	27	11,8	13	30	150
0:14:18	27	11,8	13	30	150
0:14:19	27	11,8	13	30	150
0:14:20	27	11,9	13	30	150
0:14:21	27	11,9	13	29	150
0:14:22	27	11,9	13	30	150
0:14:23	27	11,9	13	29	150
0:14:24	27	11,9	13	29	150
0:14:25	27	11,8	13	29	150
0:14:26	27	12,0	13	29	150
0:14:27	27	12,1	13	29	150
0:14:28	27	12,2	13	30	150
0:14:29	27	12,2	13	29	150
0:14:30	27	12,2	13	30	150
0:14:31	27	12,1	13	29	150
0:14:32	27	12,1	13	30	150
0:14:33	27	12,1	13	29	150
0:14:34	27	12,1	13	29	150
0:14:35	27	12,1	13	30	150
0:14:36	27	12,1	13	29	150
0:14:37	27	12,1	13	29	150
0:14:38	27	12,1	13	29	150
0:14:39	27	12,1	13	29	150
0:14:40	27	12,1	13	29	150
0:14:41	27	12,1	13	30	150
0:14:42	27	12,1	13	30	150
0:14:43	27	12,3	13	30	150
0:14:44	27	12,3	13	30	150
0:14:45	27	12,3	13	30	150
0:14:46	27	12,3	13	30	150
0:14:47	27	12,3	13	30	150
0:14:48	27	12,3	13	30	150
0:14:49	27	12,3	13	30	150
0:14:50	27	12,3	13	30	150
0:14:51	27	12,3	13	30	150
0:14:52	27	12,3	13	30	150
0:14:53	27	12,3	13	30	150
0:14:54	27	12,3	13	30	150
0:14:55	27	12,4	13	30	150
0:14:56	27	12,4	13	30	150
0:14:57	27	12,4	13	30	150
0:14:58	27	12,4	13	30	150
0:14:59	27	12,4	13	30	150
0:15:00	27	12,4	13	30	150
0:15:01	27	12,4	13	30	150
0:15:02	27	12,4	13	30	150
0:15:03	27	12,4	13	30	150
0:15:04	27	12,4	13	30	150
0:15:05	27	12,4	13	30	150
0:15:06	27	12,5	13	30	150
0:15:07	27	12,6	13	30	150
0:15:08	28	12,7	13	30	150
0:15:09	28	12,7	13	30	150
0:15:10	27	12,7	13	30	150
0:15:11	28	12,6	13	30	150
0:15:12	28	12,6	13	30	150
0:15:13	28	12,6	13	30	150
0:15:14	28	12,6	13	30	150
0:15:15	28	12,6	13	30	150
0:15:16	28	12,6	13	30	150
0:15:17	28	12,6	13	30	150
0:15:18	28	12,6	13	30	150
0:15:19	28	12,6	13	30	150
0:15:20	28	12,7	13	30	150
0:15:21	28	12,7	13	30	150
0:15:22	28	12,7	13	30	150
0:15:23	28	12,7	13	30	150
0:15:24	28	12,7	13	30	150
0:15:25	28	12,8	13	30	150
0:15:26	28	12,8	13	30	150
0:15:27	28	12,8	13	30	150
0:15:28	28	12,8	13	30	150
0:15:29	28	12,8	13	30	150
0:15:30	28	12,8	13	30	150
0:15:31	28	12,8	13	30	150
0:15:32	28	12,8	13	30	150
0:15:33	28	12,9	13	30	150
0:15:34	28	13,0	13	30	150
0:15:35	28	13,0	13	30	150
0:15:36	28	13,0	13	30	150
0:15:37	28	13,0	13	30	150
0:15:38	28	13,0	13	30	150
0:15:39	28	13,0	13	30	150
0:15:40	28	13,0	13	30	150
0:15:41	28	13,0	13	30	150
0:15:42	28	13,0	13	30	150
0:15:43	28	13,0	13	30	150
0:15:44	28	13,0	13	30	150
0:15:45	28	13,0	13	30	150
0:15:46	28	13,0	13	30	150
0:15:47	28	13,0	13	30	150
0:15:48	28	13,0	13	30	150
0:15:49	28	13,1	13	30	150
0:15:50	28	13,2	13	30	150
0:15:51	28	13,3	13	30	150
0:15:52	28	13,3	13	30	150
0:15:53	28	13,3	13	30	150
0:15:54	28	13,3	13	30	150
0:15:55	28	13,3	13	30	150
0:15:56	28	13,3	13	30	150
0:15:57	28	13,3	13	31	150
0:15:58	28	13,3	13	30	150
0:15:59	28	13,3	13	30	150
0:16:00	28	13,3	13	30	150
0:16:01	28	13,3	13	30	150
0:16:02	28	13,3	13	30	150
0:16:03	28	13,3	13	30	150
0:16:04	28	13,3	13	30	150
0:16:05	28	13,2	13	31	150
0:16:06	28	13,2	13	30	150
0:16:07	28	13,3	13	30	150
0:16:08	28	13,3	13	31	150
0:16:09	28	13,3	13	31	150
0:16:10	28	13,3	13	31	150
0:16:11	28	13,4	13	31	150
0:16:12	28	13,4	13	31	150
0:16:13	28	13,5	13	31	150
0:16:14	28	13,5	13	31	150
0:16:15	28	13,5	13	31	150
0:16:16	28	13,5	13	31	150
0:16:17	28	13,5	13	31	150
0:16:18	28	13,5	13	31	150
0:16:19	28	13,5	13	31	150
0:16:20	28	13,4	13	31	150
0:16:21	28	13,4	13	31	150
0:16:22	28	13,5	13	31	150
0:16:23	28	13,6	13	31	150
0:16:24	28	13,6	13	31	150
0:16:25	28	13,7	13	31	150
0:16:26	28	13,7	13	31	150
0:16:27	28	13,6	13	31	150
0:16:28	28	13,6	13	31	150
0:16:29	28	13,6	13	31	150
0:16:30	28	13,6	13	31	150
0:16:31	28	13,6	13	31	150
0:16:32	28	13,6	13	31	150
0:16:33	28	13,6	13	31	150
0:16:34	28	13,6	13	31	150
0:16:35	28	13,6	13	31	150
0:16:36	28	13,6	13	31	150
0:16:37	28	13,6	13	31	150
0:16:38	28	13,8	13	31	150
0:16:39	28	13,9	13	31	150
0:16:40	28	13,9	13	31	150
0:16:41	28	13,9	13	31	150
0:16:42	28	13,9	13	31	150
0:16:43	28	13,9	13	31	150
0:16:44	28	13,9	13	31	150
0:16:45	28	13,9	13	31	150
0:16:46	28	13,9	13	31	150
0:16:47	28	13,8	13	31	150
0:16:48	28	13,8	13	31	150
0:16:49	28	13,8	13	31	150
0:16:50	28	13,8	13	31	150
0:16:51	28	13,9	13	31	150
0:16:52	28	13,9	13	31	150
0:16:53	28	14,0	13	31	150
0:16:54	28	14,0	13	31	150
0:16:55	28	14,0	13	31	150
0:16:56	28	14,0	13	31	150
0:16:57	28	13,9	13	31	150
0:16:58	28	13,9	13	31	150
0:16:59	28	14,0	13	31	150
0:17:00	28	14,0	13	31	150
0:17:01	28	14,0	13	31	150
0:17:02	28	14,0	13	31	150
0:17:03	28	14,1	13	31	150
0:17:04	28	14,2	13	31	150
0:17:05	28	14,3	13	31	150
0:17:06	28	14,3	13	31	150
0:17:07	28	14,3	13	31	150
0:17:08	28	14,3	13	31	150
0:17:09	28	14,3	13	31	150
0:17:10	28	14,3	13	31	150
0:17:11	28	14,2	13	31	150
0:17:12	28	14,2	13	31	150
0:17:13	28	14,2	13	31	150
0:17:14	28	14,2	13	31	150
0:17:15	28	14,2	13	31	150
0:17:16	28	14,2	13	31	150
0:17:17	28	14,2	13	31	150
0:17:18	28	14,2	13	32	150
0:17:19	28	14,2	13	31	150
0:17:20	28	14,2	13	31	150
0:17:21	28	14,2	13	31	150
0:17:22	28	14,2	13	31	150
0:17:23	28	14,4	13	31	150
0:17:24	28	14,4	13	32	150
0:17:25	28	14,5	13	31	150
0:17:26	28	14,5	13	31	150
0:17:27	28	14,5	13	31	150
0:17:28	28	14,4	13	32	150
0:17:29	28	14,4	13	32	150
0:17:30	28	14,4	13	32	150
0:17:31	28	14,4	13	32	150
0:17:32	28	14,4	13	32	150
0:17:33	28	14,4	13	32	150
0:17:34	28	14,4	13	32	150
0:17:35	28	14,5	13	32	150
0:17:36	28	14,6	13	32	150
0:17:37	28	14,6	13	32	150
0:17:38	28	14,6	13	32	150
0:17:39	28	14,6	13	32	150
0:17:40	28	14,6	13	32	150
0:17:41	28	14,6	13	32	150
0:17:42	28	14,6	13	32	150
0:17:43	29	14,6	13	32	150
0:17:44	29	14,6	13	32	150
0:17:45	29	14,6	13	32	150
0:17:46	29	14,6	13	32	150
0:17:47	29	14,6	13	32	150
0:17:48	29	14,6	13	32	150
0:17:49	29	14,6	13	32	150
0:17:50	29	14,7	13	32	150
0:17:51	29	14,9	13	32	150
0:17:52	29	14,9	13	32	150
0:17:53	29	14,9	13	32	150
0:17:54	29	14,9	13	32	150
0:17:55	29	14,9	13	32	150
0:17:56	29	14,9	13	32	150
0:17:57	29	14,9	13	32	150
0:17:58	29	14,9	13	32	150
0:17:59	29	14,9	13	32	150
0:18:00	29	14,9	13	32	150
0:18:01	29	14,9	13	32	150
0:18:02	29	14,9	13	32	150
0:18:03	29	14,9	13	32	150
0:18:04	29	14,9	13	32	150
0:18:05	29	14,9	13	32	150
0:18:06	29	14,9	13	32	150
0:18:07	29	14,9	13	32	150
0:18:08	29	14,9	13	32	150
0:18:09	29	14,9	13	32	150
0:18:10	29	14,9	13	32	150
0:18:11	29	14,9	13	32	150
0:18:12	29	14,9	13	32	150
0:18:13	29	14,9	13	32	150
0:18:14	29	15,1	13	32	150
0:18:15	29	15,2	13	32	150
0:18:16	29	15,3	13	32	150
0:18:17	29	15,3	13	32	150
0:18:18	29	15,3	13	32	150
0:18:19	29	15,3	13	32	150
0:18:20	29	15,2	13	32	150
0:18:21	29	15,2	13	32	150
0:18:22	29	15,2	13	32	150
0:18:23	29	15,2	13	32	150
0:18:24	29	15,2	13	32	150
0:18:25	29	15,2	13	32	150
0:18:26	29	15,2	13	32	150
0:18:27	29	15,2	13	32	150
0:18:28	29	15,2	13	32	150
0:18:29	29	15,2	13	32	150
0:18:30	29	15,2	13	32	150
0:18:31	29	15,2	13	32	150
0:18:32	29	15,3	13	32	150
0:18:33	29	15,4	13	32	150
0:18:34	29	15,4	13	32	150
0:18:35	29	15,4	13	33	150
0:18:36	29	15,4	13	32	150
0:18:37	29	15,4	13	32	150
0:18:38	29	15,4	13	33	150
0:18:39	29	15,4	13	32	150
0:18:40	29	15,4	13	32	150
0:18:41	29	15,4	13	33	150
0:18:42	29	15,4	13	32	150
0:18:43	29	15,4	13	32	150
0:18:44	29	15,4	13	33	150
0:18:45	29	15,4	13	33	150
0:18:46	29	15,4	13	33	150
0:18:47	29	15,4	13	33	150
0:18:48	29	15,5	13	33	150
0:18:49	29	15,5	13	32	150
0:18:50	29	15,5	13	33	150
0:18:51	29	15,5	13	33	150
0:18:52	29	15,5	13	33	150
0:18:53	29	15,5	13	33	150
0:18:54	29	15,5	13	33	150
0:18:55	29	15,5	13	32	150
0:18:56	29	15,5	13	33	150
0:18:57	29	15,5	13	33	150
0:18:58	29	15,5	13	33	150
0:18:59	29	15,7	13	33	150
0:19:00	29	15,7	13	33	150
0:19:01	29	15,7	13	33	150
0:19:02	29	15,7	13	33	150
0:19:03	29	15,7	13	33	150
0:19:04	29	15,7	13	33	150
0:19:05	29	15,7	13	33	150
0:19:06	29	15,7	13	33	150
0:19:07	29	15,7	13	33	150
0:19:08	29	15,7	13	33	150
0:19:09	29	15,7	13	33	150
0:19:10	29	15,8	13	33	150
0:19:11	29	15,8	13	33	150
0:19:12	29	15,8	13	33	150
0:19:13	29	15,8	13	33	150
0:19:14	29	15,8	13	33	150
0:19:15	29	15,8	13	33	150
0:19:16	29	15,8	13	33	150
0:19:17	29	15,8	13	33	150
0:19:18	29	15,8	13	33	150
0:19:19	29	15,8	13	33	150
0:19:20	29	15,9	13	33	150
0:19:21	29	15,9	13	33	150
0:19:22	29	15,9	13	33	150
0:19:23	29	15,9	13	33	150
0:19:24	29	16,0	13	33	150
0:19:25	29	16,1	13	33	150
0:19:26	29	16,1	13	33	150
0:19:27	29	16,1	13	33	150
0:19:28	29	16,1	13	33	150
0:19:29	29	16,1	13	33	150
0:19:30	29	16,1	13	33	150
0:19:31	29	16,0	13	33	150
0:19:32	29	16,0	13	33	150
0:19:33	29	16,0	13	33	150
0:19:34	29	16,0	13	33	150
0:19:35	29	16,0	13	33	150
0:19:36	29	16,1	13	33	150
0:19:37	29	16,1	13	33	150
0:19:38	29	16,1	13	33	150
0:19:39	29	16,1	13	33	150
0:19:40	29	16,1	13	33	150
0:19:41	29	16,1	13	33	150
0:19:42	29	16,2	13	33	150
0:19:43	29	16,3	13	33	150
0:19:44	29	16,3	13	33	150
0:19:45	29	16,3	13	33	150
0:19:46	29	16,3	13	33	150
0:19:47	29	16,3	13	33	150
0:19:48	29	16,3	13	33	150
0:19:49	29	16,3	13	33	150
0:19:50	29	16,3	13	33	150
0:19:51	29	16,2	13	33	150
0:19:52	29	16,3	13	33	150
0:19:53	30	16,3	13	33	150
0:19:54	30	16,4	13	33	150
0:19:55	30	16,4	13	33	150
0:19:56	30	16,4	13	33	150
0:19:57	30	16,4	13	33	150
0:19:58	30	16,4	13	33	150
0:19:59	30	16,4	13	33	150
0:20:00	30	16,4	13	33	150
0:20:01	30	16,3	13	33	150
0:20:02	30	16,4	13	33	150
0:20:03	30	16,4	13	33	150
0:20:04	30	16,5	13	33	150
0:20:05	30	16,6	13	33	150
0:20:06	30	16,6	13	33	150
0:20:07	30	16,6	13	33	150
0:20:08	30	16,6	13	33	150
0:20:09	30	16,6	13	33	150
0:20:10	30	16,6	13	33	150
0:20:11	30	16,6	13	33	150
0:20:12	30	16,6	13	33	150
0:20:13	30	16,5	13	33	150
0:20:14	30	16,6	13	33	150
0:20:15	30	16,6	13	33	150
0:20:16	30	16,7	13	33	150
0:20:17	30	16,7	13	33	150
0:20:18	30	16,6	13	33	150
0:20:19	30	16,6	13	33	150
0:20:20	30	16,7	13	33	150
0:20:21	30	16,7	13	33	150
0:20:22	30	16,7	13	33	150
0:20:23	30	16,7	13	33	150
0:20:24	30	16,7	13	33	150
0:20:25	30	16,9	13	33	150
0:20:26	30	16,9	13	33	150
0:20:27	30	16,9	13	33	150
0:20:28	30	16,9	13	33	150
0:20:29	30	16,9	13	33	150
0:20:30	30	16,9	13	33	150
0:20:31	30	16,9	13	33	150
0:20:32	30	16,9	13	33	150
0:20:33	30	16,9	13	33	150
0:20:34	30	16,9	13	33	150
0:20:35	30	16,9	13	33	150
0:20:36	30	16,8	13	33	150
0:20:37	30	16,9	13	33	150
0:20:38	30	16,9	13	33	150
0:20:39	30	16,9	13	33	150
0:20:40	30	16,9	13	33	150
0:20:41	30	16,9	13	33	150
0:20:42	30	17,0	13	33	150
0:20:43	30	17,1	13	33	150
0:20:44	30	17,1	13	33	150
0:20:45	30	17,1	13	33	150
0:20:46	30	17,1	13	33	150
0:20:47	30	17,1	13	33	150
0:20:48	30	17,1	13	33	150
0:20:49	30	17,1	13	33	150
0:20:50	30	17,1	13	33	150
0:20:51	30	17,1	13	33	150
0:20:52	30	17,1	13	33	150
0:20:53	30	17,1	13	33	150
0:20:54	30	17,1	13	33	150
0:20:55	30	17,1	13	33	150
0:20:56	30	17,1	13	33	150
0:20:57	30	17,1	13	33	150
0:20:58	30	17,2	13	33	150
0:20:59	30	17,2	13	33	150
0:21:00	30	17,2	13	33	150
0:21:01	30	17,2	13	33	150
0:21:02	30	17,3	13	33	150
0:21:03	30	17,4	13	33	150
0:21:04	30	17,4	13	33	150
0:21:05	30	17,3	13	33	150
0:21:06	30	17,3	13	33	150
0:21:07	30	17,3	13	33	150
0:21:08	30	17,3	13	33	150
0:21:09	30	17,3	13	33	150
0:21:10	30	17,3	13	33	150
0:21:11	30	17,4	13	33	150
0:21:12	30	17,4	13	33	150
0:21:13	30	17,4	13	33	150
0:21:14	30	17,4	13	33	150
0:21:15	30	17,4	13	33	150
0:21:16	30	17,4	13	33	150
0:21:17	30	17,4	13	33	150
0:21:18	30	17,4	13	33	150
0:21:19	30	17,4	13	33	150
0:21:20	30	17,5	13	33	150
0:21:21	30	17,6	13	33	150
0:21:22	30	17,7	13	33	150
0:21:23	30	17,7	13	33	150
0:21:24	30	17,7	13	33	150
0:21:25	30	17,7	13	33	150
0:21:26	30	17,7	13	33	150
0:21:27	30	17,6	13	33	150
0:21:28	30	17,6	13	33	150
0:21:29	30	17,6	13	33	150
0:21:30	30	17,6	13	33	150
0:21:31	30	17,6	13	33	150
0:21:32	30	17,6	13	33	150
0:21:33	30	17,6	13	33	150
0:21:34	30	17,7	13	33	150
0:21:35	30	17,7	13	33	150
0:21:36	30	17,7	13	33	150
0:21:37	30	17,7	13	33	150
0:21:38	30	17,7	13	33	150
0:21:39	30	17,7	13	33	150
0:21:40	30	17,7	13	33	150
0:21:41	30	17,8	13	33	150
0:21:42	30	17,8	13	33	150
0:21:43	30	17,8	13	33	150
0:21:44	30	17,8	13	33	150
0:21:45	30	17,8	13	33	150
0:21:46	30	17,9	13	33	150
0:21:47	30	17,9	13	33	150
0:21:48	30	17,9	13	33	150
0:21:49	30	17,9	13	33	150
0:21:50	30	17,9	13	33	150
0:21:51	30	17,9	13	33	150
0:21:52	30	18,0	13	33	150
0:21:53	30	18,1	13	33	150
0:21:54	31	18,1	13	33	150
0:21:55	31	18,1	13	33	150
0:21:56	31	18,1	13	33	150
0:21:57	31	18,1	13	33	150
0:21:58	31	18,1	13	33	150
0:21:59	31	18,1	13	33	150
0:22:00	31	18,1	13	33	150
0:22:01	31	18,0	13	33	150
0:22:02	31	18,0	13	33	150
0:22:03	31	18,0	13	33	150
0:22:04	31	18,0	13	33	150
0:22:05	31	18,0	13	33	150
0:22:06	31	18,1	13	33	150
0:22:07	31	18,1	13	33	150
0:22:08	31	18,1	13	33	150
0:22:09	31	18,2	13	33	150
0:22:10	31	18,2	13	33	150
0:22:11	31	18,2	13	33	150
0:22:12	31	18,2	13	33	150
0:22:13	31	18,3	13	34	150
0:22:14	31	18,4	13	33	150
0:22:15	31	18,4	13	34	150
0:22:16	31	18,4	13	34	150
0:22:17	31	18,4	13	33	150
0:22:18	31	18,4	13	34	150
0:22:19	31	18,4	13	34	150
0:22:20	31	18,4	13	34	150
0:22:21	31	18,3	13	33	150
0:22:22	31	18,3	13	34	150
0:22:23	31	18,3	13	34	150
0:22:24	31	18,3	13	34	150
0:22:25	31	18,3	13	34	150
0:22:26	31	18,3	13	34	150
0:22:27	31	18,3	13	34	150
0:22:28	31	18,4	13	34	150
0:22:29	31	18,4	13	34	150
0:22:30	31	18,4	13	34	150
0:22:31	31	18,4	13	34	150
0:22:32	31	18,4	13	34	150
0:22:33	31	18,4	13	34	150
0:22:34	31	18,6	13	34	150
0:22:35	31	18,7	13	34	150
0:22:36	31	18,7	13	34	150
0:22:37	31	18,7	13	34	150
0:22:38	31	18,7	13	34	150
0:22:39	31	18,6	13	34	150
0:22:40	31	18,6	13	34	150
0:22:41	31	18,6	13	34	150
0:22:42	31	18,6	13	34	150
0:22:43	31	18,6	13	34	150
0:22:44	31	18,6	13	34	150
0:22:45	31	18,6	13	34	150
0:22:46	31	18,6	13	34	150
0:22:47	31	18,6	13	34	150
0:22:48	31	18,6	13	34	150
0:22:49	31	18,7	13	34	150
0:22:50	31	18,7	13	34	150
0:22:51	31	18,7	13	34	150
0:22:52	31	18,7	13	34	150
0:22:53	31	18,7	13	34	150
0:22:54	31	18,7	13	34	150
0:22:55	31	18,7	13	34	150
0:22:56	31	18,7	13	34	150
0:22:57	31	18,8	13	34	150
0:22:58	31	18,9	13	34	150
0:22:59	31	19,0	13	34	150
0:23:00	31	19,0	13	34	150
0:23:01	31	19,0	13	34	150
0:23:02	31	19,0	13	34	150
0:23:03	31	19,0	13	34	150
0:23:04	31	19,0	13	34	150
0:23:05	31	19,0	13	34	150
0:23:06	31	18,9	13	34	150
0:23:07	31	18,9	13	34	150
0:23:08	31	18,9	13	34	150
0:23:09	31	18,9	13	34	150
0:23:10	31	18,9	13	34	150
0:23:11	31	18,9	13	34	150
0:23:12	31	19,0	13	34	150
0:23:13	31	19,0	13	34	150
0:23:14	31	19,1	13	34	150
0:23:15	31	19,0	13	34	150
0:23:16	31	19,0	13	34	150
0:23:17	31	19,0	13	34	150
0:23:18	31	19,0	13	34	150
0:23:19	31	19,1	13	34	150
0:23:20	31	19,1	13	34	150
0:23:21	31	19,1	13	34	150
0:23:22	31	19,2	13	34	150
0:23:23	31	19,3	14	35	150
0:23:24	31	19,3	14	34	150
0:23:25	31	19,3	14	34	150
0:23:26	31	19,3	14	35	150
0:23:27	31	19,3	14	35	150
0:23:28	31	19,3	14	35	150
0:23:29	31	19,3	14	34	150
0:23:30	31	19,3	14	34	150
0:23:31	31	19,3	14	34	150
0:23:32	31	19,3	14	35	150
0:23:33	31	19,3	14	35	150
0:23:34	31	19,3	14	35	150
0:23:35	31	19,3	14	34	150
0:23:36	31	19,3	14	35	150
0:23:37	31	19,3	14	35	150
0:23:38	31	19,4	14	35	150
0:23:39	31	19,4	14	35	150
0:23:40	31	19,4	14	35	150
0:23:41	31	19,4	14	35	150
0:23:42	31	19,4	14	35	150
0:23:43	31	19,3	14	35	150
0:23:44	31	19,3	14	35	150
0:23:45	31	19,5	14	35	150
0:23:46	31	19,6	14	35	150
0:23:47	31	19,6	14	35	150
0:23:48	31	19,6	14	35	150
0:23:49	31	19,6	14	35	150
0:23:50	31	19,6	14	35	150
0:23:51	31	19,6	14	35	150
0:23:52	31	19,6	14	35	150
0:23:53	31	19,6	14	35	150
0:23:54	31	19,6	14	35	150
0:23:55	31	19,6	14	35	150
0:23:56	31	19,6	14	35	150
0:23:57	31	19,6	14	35	150
0:23:58	31	19,6	14	35	150
0:23:59	31	19,6	14	35	150
0:24:00	31	19,7	14	35	150
0:24:01	31	19,7	14	35	150
0:24:02	31	19,7	14	35	150
0:24:03	31	19,7	14	35	150
0:24:04	31	19,7	14	35	150
0:24:05	31	19,7	14	35	150
0:24:06	31	19,7	14	35	150
0:24:07	31	19,7	14	35	150
0:24:08	31	19,8	14	35	150
0:24:09	31	19,9	14	35	150
0:24:10	31	19,9	14	35	150
0:24:11	31	19,9	14	35	150
0:24:12	31	19,9	14	35	150
0:24:13	31	19,9	14	35	150
0:24:14	31	19,9	14	35	150
0:24:15	31	19,9	14	35	150
0:24:16	31	19,9	14	35	150
0:24:17	32	19,9	14	35	150
0:24:18	32	19,9	14	35	150
0:24:19	32	19,9	14	35	150
0:24:20	32	19,9	14	35	150
0:24:21	32	19,9	14	35	150
0:24:22	32	20,0	14	35	150
0:24:23	32	20,0	14	35	150
0:24:24	32	20,0	14	35	150
0:24:25	32	20,0	14	35	150
0:24:26	32	20,0	14	35	150
0:24:27	32	20,0	14	35	150
0:24:28	32	20,0	14	35	150
0:24:29	32	19,9	14	35	150
0:24:30	32	20,0	14	35	150
0:24:31	32	20,1	14	35	150
0:24:32	32	20,1	14	35	150
0:24:33	32	20,1	14	35	150
0:24:34	32	20,1	14	35	150
0:24:35	32	20,1	14	35	150
0:24:36	32	20,1	14	35	150
0:24:37	32	20,1	14	35	150
0:24:38	32	20,1	14	35	150
0:24:39	32	20,1	14	35	150
0:24:40	32	20,2	14	35	150
0:24:41	32	20,3	14	35	150
0:24:42	32	20,3	14	35	150
0:24:43	32	20,3	14	35	150
0:24:44	32	20,3	14	35	150
0:24:45	32	20,3	14	35	150
0:24:46	32	20,3	14	35	150
0:24:47	32	20,3	14	35	150
0:24:48	32	20,3	14	35	150
0:24:49	32	20,3	14	35	150
0:24:50	32	20,2	14	35	150
0:24:51	32	20,2	14	35	150
0:24:52	32	20,2	14	35	150
0:24:53	32	20,3	14	36	150
0:24:54	32	20,3	14	35	150
0:24:55	32	20,4	14	35	150
0:24:56	32	20,4	14	35	150
0:24:57	32	20,5	14	35	150
0:24:58	32	20,5	14	35	150
0:24:59	32	20,6	14	35	150
0:25:00	32	20,6	14	35	150
0:25:01	32	20,6	14	35	150
0:25:02	32	20,5	14	35	150
0:25:03	32	20,5	14	35	150
0:25:04	32	20,5	14	35	150
0:25:05	32	20,5	14	35	150
0:25:06	32	20,5	14	35	150
0:25:07	32	20,5	14	36	150
0:25:08	32	20,5	14	36	150
0:25:09	32	20,5	14	35	150
0:25:10	32	20,5	14	35	150
0:25:11	32	20,5	14	35	150
0:25:12	32	20,5	14	35	150
0:25:13	32	20,5	14	35	150
0:25:14	32	20,5	14	35	150
0:25:15	32	20,7	14	35	150
0:25:16	32	20,8	14	35	150
0:25:17	32	20,8	14	36	150
0:25:18	32	20,8	14	35	150
0:25:19	32	20,8	14	35	150
0:25:20	32	20,8	14	35	150
0:25:21	32	20,8	14	36	150
