Repository: ProgWizer/parser

File: project-root/data/Data Acquisition/Data Acquisition/2020 year (143)/20-021.txt (part 1 of 6)
--Test Summary--
Full Path and File Name	
Instrument Name	7322
Instrument Type	Model 7322 Consistometer - Variable Speed
Instrument Serial Number	
Test Start Date	03.02.2020
Test Start Time	14:26:06
Test Stop Date	03.02.2020
Test Stop Time	17:02:54
Test Length	2:36:48
Final Sample Time Offset	2:36:48
Controller Schedule Name	
Sampling Period	1 second
Comments	
Information	WellID	
Information	Customer	
Information	EngName	
Information	CementClass	I-50
Information	CementMfr	
Information	Additives	100I-50+30ASPM+0.75SMA
Information	Density	1350
Information	BHCT	35
Information	BHST	
Information	FluidLoss	
Information	JobType	
Calculated Value	Time_30Bc	2:22:28
Calculated Value	Time_70Bc	2:36:48
Initial Temperature (°C)	22 °C
Final Temperature (°C)	35 °C
Initial Pressure (MPa)	0,5 MPa
Final Pressure (MPa)	25,2 MPa
Initial Consistency (Bc)	8 Bc
Final Consistency (Bc)	70 Bc
Initial Wall Temperature (°C)	26 °C
Final Wall Temperature (°C)	33 °C
Initial Motor Speed (RPM)	150 RPM
Final Motor Speed (RPM)	150 RPM
--Data--
Time (HH:MM:SS)	Temperature (°C)	Pressure (MPa)	Consistency (Bc)	Wall Temperature (°C)	Motor Speed (RPM)
0:00:00	22	0,5	8	26	150
0:00:01	22	0,5	8	26	150
0:00:02	22	0,5	8	26	150
0:00:03	22	0,5	8	26	150
0:00:04	22	0,5	8	26	150
0:00:05	22	0,4	8	26	150
0:00:06	22	0,4	8	26	150
0:00:07	22	0,5	8	26	150
0:00:08	22	0,5	8	26	150
0:00:09	22	0,5	8	26	150
0:00:10	22	0,5	8	26	150
0:00:11	22	0,5	8	26	150
0:00:12	22	0,5	8	26	150
0:00:13	22	0,5	8	26	150
0:00:14	22	0,5	8	26	150
0:00:15	22	0,5	8	26	150
0:00:16	22	0,5	8	26	150
0:00:17	22	0,5	8	26	150
0:00:18	22	0,5	8	26	150
0:00:19	22	0,6	8	26	150
0:00:20	22	0,6	7	26	150
0:00:21	22	0,6	7	26	150
0:00:22	22	0,6	7	26	150
0:00:23	22	0,6	7	26	150
0:00:24	22	0,6	7	26	150
0:00:25	22	0,6	7	26	150
0:00:26	22	0,6	7	26	150
0:00:27	22	0,6	7	26	150
0:00:28	22	0,6	7	26	150
0:00:29	22	0,7	7	26	150
0:00:30	22	0,7	7	26	150
0:00:31	22	0,7	7	26	150
0:00:32	22	0,7	7	26	150
0:00:33	22	0,7	7	26	150
0:00:34	22	0,7	7	26	150
0:00:35	22	0,8	7	26	150
0:00:36	22	0,8	7	26	150
0:00:37	22	0,8	7	26	150
0:00:38	22	0,8	7	26	150
0:00:39	22	0,8	7	26	150
0:00:40	22	0,8	7	26	150
0:00:41	22	0,9	7	26	150
0:00:42	22	0,9	7	26	150
0:00:43	22	0,9	7	26	150
0:00:44	22	0,9	7	27	150
0:00:45	22	0,9	7	27	150
0:00:46	22	1,0	7	26	150
0:00:47	22	1,0	7	27	150
0:00:48	22	1,0	7	26	150
0:00:49	22	1,0	7	27	150
0:00:50	22	1,0	7	26	150
0:00:51	23	1,0	7	27	150
0:00:52	23	1,1	7	27	150
0:00:53	23	1,1	7	27	150
0:00:54	23	1,1	7	27	150
0:00:55	23	1,1	7	27	150
0:00:56	23	1,1	7	27	150
0:00:57	23	1,2	7	27	150
0:00:58	23	1,2	7	27	150
0:00:59	23	1,2	7	27	150
0:01:00	23	1,2	7	27	150
0:01:01	23	1,2	7	27	150
0:01:02	23	1,2	7	27	150
0:01:03	23	1,2	7	27	150
0:01:04	23	1,3	7	27	150
0:01:05	23	1,3	7	27	150
0:01:06	23	1,3	7	27	150
0:01:07	23	1,3	7	27	150
0:01:08	23	1,3	7	27	150
0:01:09	23	1,3	7	27	150
0:01:10	23	1,3	7	27	150
0:01:11	23	1,4	7	27	150
0:01:12	23	1,4	7	27	150
0:01:13	23	1,4	7	27	150
0:01:14	23	1,4	7	27	150
0:01:15	23	1,4	7	27	150
0:01:16	23	1,4	8	27	150
0:01:17	23	1,4	8	27	150
0:01:18	23	1,4	8	27	150
0:01:19	23	1,4	8	27	150
0:01:20	23	1,5	8	27	150
0:01:21	23	1,5	8	27	150
0:01:22	23	1,5	8	27	150
0:01:23	23	1,5	8	27	150
0:01:24	23	1,5	8	27	150
0:01:25	23	1,5	8	27	150
0:01:26	23	1,6	8	27	150
0:01:27	23	1,6	8	27	150
0:01:28	23	1,6	8	27	150
0:01:29	23	1,6	8	27	150
0:01:30	23	1,6	8	27	150
0:01:31	23	1,7	8	27	150
0:01:32	23	1,7	8	27	150
0:01:33	23	1,7	8	27	150
0:01:34	23	1,7	8	27	150
0:01:35	23	1,7	8	27	150
0:01:36	23	1,7	8	27	150
0:01:37	23	1,7	8	27	150
0:01:38	23	1,7	8	27	150
0:01:39	23	1,7	8	27	150
0:01:40	23	1,7	8	27	150
0:01:41	23	1,7	8	27	150
0:01:42	23	1,8	8	27	150
0:01:43	23	1,9	8	27	150
0:01:44	23	1,9	8	27	150
0:01:45	23	1,9	8	27	150
0:01:46	23	1,9	8	27	150
0:01:47	23	1,9	8	27	150
0:01:48	23	1,9	8	27	150
0:01:49	23	1,9	8	27	150
0:01:50	23	1,9	8	27	150
0:01:51	23	1,9	8	27	150
0:01:52	23	1,9	8	27	150
0:01:53	23	1,9	8	27	150
0:01:54	23	1,9	8	27	150
0:01:55	23	1,9	8	27	150
0:01:56	23	2,0	8	27	150
0:01:57	23	2,1	8	27	150
0:01:58	23	2,1	8	27	150
0:01:59	23	2,1	8	27	150
0:02:00	23	2,1	8	27	150
0:02:01	23	2,1	8	27	150
0:02:02	23	2,1	8	27	150
0:02:03	23	2,1	8	27	150
0:02:04	23	2,1	8	27	150
0:02:05	23	2,1	8	27	150
0:02:06	23	2,1	8	27	150
0:02:07	23	2,1	8	27	150
0:02:08	23	2,1	8	27	150
0:02:09	23	2,1	8	27	150
0:02:10	23	2,1	8	27	150
0:02:11	23	2,3	8	27	150
0:02:12	24	2,3	8	27	150
0:02:13	24	2,3	8	27	150
0:02:14	24	2,3	8	27	150
0:02:15	24	2,3	8	27	150
0:02:16	24	2,3	8	27	150
0:02:17	24	2,3	8	27	150
0:02:18	24	2,3	8	27	150
0:02:19	24	2,3	8	27	150
0:02:20	24	2,3	8	27	150
0:02:21	24	2,3	8	27	150
0:02:22	24	2,3	8	27	150
0:02:23	24	2,3	8	27	150
0:02:24	24	2,3	8	27	150
0:02:25	24	2,3	8	27	150
0:02:26	24	2,4	8	27	150
0:02:27	24	2,5	8	27	150
0:02:28	24	2,5	7	27	150
0:02:29	24	2,5	7	27	150
0:02:30	24	2,5	7	27	150
0:02:31	24	2,5	7	27	150
0:02:32	24	2,5	7	27	150
0:02:33	24	2,5	7	27	150
0:02:34	24	2,5	7	27	150
0:02:35	24	2,5	7	27	150
0:02:36	24	2,5	7	27	150
0:02:37	24	2,5	7	27	150
0:02:38	24	2,5	7	27	150
0:02:39	24	2,5	7	27	150
0:02:40	24	2,6	7	27	150
0:02:41	24	2,6	7	27	150
0:02:42	24	2,6	7	27	150
0:02:43	24	2,7	7	27	150
0:02:44	24	2,8	7	27	150
0:02:45	24	2,8	7	28	150
0:02:46	24	2,8	7	27	150
0:02:47	24	2,8	7	27	150
0:02:48	24	2,8	7	27	150
0:02:49	24	2,8	7	27	150
0:02:50	24	2,8	7	28	150
0:02:51	24	2,8	7	27	150
0:02:52	24	2,8	7	27	150
0:02:53	24	2,8	7	27	150
0:02:54	24	2,8	7	28	150
0:02:55	24	2,8	7	27	150
0:02:56	24	2,8	7	27	150
0:02:57	24	2,8	7	28	150
0:02:58	24	2,8	7	27	150
0:02:59	24	2,8	7	27	150
0:03:00	24	2,8	7	27	150
0:03:01	24	3,0	7	28	150
0:03:02	24	3,0	7	27	150
0:03:03	24	3,0	7	28	150
0:03:04	24	3,0	7	27	150
0:03:05	24	3,0	7	28	150
0:03:06	24	3,0	7	27	150
0:03:07	24	3,0	7	28	150
0:03:08	24	3,0	7	28	150
0:03:09	24	3,0	7	27	150
0:03:10	24	3,0	7	28	150
0:03:11	24	3,0	7	27	150
0:03:12	24	3,0	7	27	150
0:03:13	24	3,0	7	27	150
0:03:14	24	3,0	7	28	150
0:03:15	24	3,0	7	27	150
0:03:16	24	3,0	7	28	150
0:03:17	24	3,0	7	27	150
0:03:18	24	3,2	7	27	150
0:03:19	24	3,2	7	28	150
0:03:20	24	3,2	7	28	150
0:03:21	24	3,2	7	28	150
0:03:22	24	3,2	7	28	150
0:03:23	24	3,2	7	28	150
0:03:24	24	3,2	7	28	150
0:03:25	24	3,2	7	28	150
0:03:26	24	3,2	7	28	150
0:03:27	24	3,2	7	28	150
0:03:28	24	3,2	7	28	150
0:03:29	24	3,2	7	28	150
0:03:30	24	3,2	7	28	150
0:03:31	24	3,4	7	28	150
0:03:32	24	3,4	7	28	150
0:03:33	24	3,5	7	28	150
0:03:34	24	3,5	7	28	150
0:03:35	24	3,4	7	28	150
0:03:36	24	3,4	7	28	150
0:03:37	24	3,4	7	28	150
0:03:38	24	3,4	7	28	150
0:03:39	24	3,4	7	28	150
0:03:40	24	3,4	7	28	150
0:03:41	24	3,4	7	28	150
0:03:42	25	3,4	7	28	150
0:03:43	25	3,4	7	28	150
0:03:44	25	3,4	7	28	150
0:03:45	25	3,4	7	28	150
0:03:46	25	3,5	7	28	150
0:03:47	25	3,5	7	28	150
0:03:48	25	3,5	7	28	150
0:03:49	25	3,5	7	28	150
0:03:50	25	3,7	7	28	150
0:03:51	25	3,8	7	28	150
0:03:52	25	3,8	7	28	150
0:03:53	25	3,8	7	28	150
0:03:54	25	3,8	7	28	150
0:03:55	25	3,8	7	28	150
0:03:56	25	3,8	7	28	150
0:03:57	25	3,8	7	28	150
0:03:58	25	3,8	7	28	150
0:03:59	25	3,8	7	28	150
0:04:00	25	3,8	7	28	150
0:04:01	25	3,8	7	28	150
0:04:02	25	3,8	7	28	150
0:04:03	25	3,8	7	28	150
0:04:04	25	3,8	7	28	150
0:04:05	25	3,7	7	28	150
0:04:06	25	3,7	7	28	150
0:04:07	25	3,7	7	28	150
0:04:08	25	3,7	7	28	150
0:04:09	25	3,7	7	28	150
0:04:10	25	3,7	7	28	150
0:04:11	25	3,7	7	28	150
0:04:12	25	3,9	7	28	150
0:04:13	25	3,9	7	28	150
0:04:14	25	4,0	7	28	150
0:04:15	25	4,0	7	28	150
0:04:16	25	4,0	7	28	150
0:04:17	25	4,0	7	28	150
0:04:18	25	4,0	7	28	150
0:04:19	25	4,0	7	28	150
0:04:20	25	3,9	7	28	150
0:04:21	25	3,9	7	28	150
0:04:22	25	3,9	7	28	150
0:04:23	25	3,9	7	28	150
0:04:24	25	4,0	7	28	150
0:04:25	25	4,1	7	28	150
0:04:26	25	4,2	7	28	150
0:04:27	25	4,2	7	28	150
0:04:28	25	4,2	7	28	150
0:04:29	25	4,2	7	28	150
0:04:30	25	4,2	7	28	150
0:04:31	25	4,2	7	28	150
0:04:32	25	4,2	7	28	150
0:04:33	25	4,1	7	28	150
0:04:34	25	4,1	7	28	150
0:04:35	25	4,1	7	28	150
0:04:36	25	4,1	7	28	150
0:04:37	25	4,1	7	28	150
0:04:38	25	4,2	7	28	150
0:04:39	25	4,2	7	28	150
0:04:40	25	4,2	7	28	150
0:04:41	25	4,2	7	28	150
0:04:42	25	4,2	7	28	150
0:04:43	25	4,2	7	28	150
0:04:44	25	4,3	7	28	150
0:04:45	25	4,3	7	28	150
0:04:46	25	4,4	7	28	150
0:04:47	25	4,4	7	28	150
0:04:48	25	4,4	7	28	150
0:04:49	25	4,3	7	28	150
0:04:50	25	4,3	7	28	150
0:04:51	25	4,3	7	28	150
0:04:52	25	4,4	7	28	150
0:04:53	25	4,5	7	28	150
0:04:54	25	4,5	7	28	150
0:04:55	25	4,6	7	28	150
0:04:56	25	4,5	7	28	150
0:04:57	25	4,5	7	28	150
0:04:58	25	4,5	7	28	150
0:04:59	25	4,5	8	28	150
0:05:00	25	4,5	8	28	150
0:05:01	25	4,5	8	28	150
0:05:02	25	4,5	8	28	150
0:05:03	25	4,5	8	28	150
0:05:04	25	4,5	8	28	150
0:05:05	25	4,5	8	28	150
0:05:06	25	4,5	8	28	150
0:05:07	25	4,5	7	28	150
0:05:08	25	4,6	7	28	150
0:05:09	25	4,8	8	28	150
0:05:10	25	4,8	8	28	150
0:05:11	25	4,8	8	28	150
0:05:12	25	4,9	8	28	150
0:05:13	26	4,8	8	28	150
0:05:14	26	4,8	8	28	150
0:05:15	26	4,8	8	28	150
0:05:16	26	4,8	8	28	150
0:05:17	26	4,8	8	28	150
0:05:18	26	4,8	8	28	150
0:05:19	26	4,8	8	28	150
0:05:20	26	4,8	8	28	150
0:05:21	26	4,8	8	28	150
0:05:22	26	4,8	8	28	150
0:05:23	26	4,8	8	28	150
0:05:24	26	4,8	8	28	150
0:05:25	26	4,8	8	28	150
0:05:26	26	4,8	8	28	150
0:05:27	26	4,8	8	28	150
0:05:28	26	4,8	8	28	150
0:05:29	26	5,0	8	28	150
0:05:30	26	5,1	8	28	150
0:05:31	26	5,1	8	28	150
0:05:32	26	5,1	8	28	150
0:05:33	26	5,1	8	28	150
0:05:34	26	5,1	8	28	150
0:05:35	26	5,1	8	28	150
0:05:36	26	5,1	8	28	150
0:05:37	26	5,1	8	28	150
0:05:38	26	5,1	8	28	150
0:05:39	26	5,1	8	28	150
0:05:40	26	5,1	8	28	150
0:05:41	26	5,1	8	28	150
0:05:42	26	5,1	8	28	150
0:05:43	26	5,1	8	28	150
0:05:44	26	5,1	8	28	150
0:05:45	26	5,1	8	28	150
0:05:46	26	5,1	8	28	150
0:05:47	26	5,1	8	28	150
0:05:48	26	5,1	8	28	150
0:05:49	26	5,1	8	28	150
0:05:50	26	5,3	8	28	150
0:05:51	26	5,4	8	28	150
0:05:52	26	5,4	8	28	150
0:05:53	26	5,4	7	28	150
0:05:54	26	5,4	7	28	150
0:05:55	26	5,4	7	28	150
0:05:56	26	5,4	7	28	150
0:05:57	26	5,4	7	28	150
0:05:58	26	5,4	7	28	150
0:05:59	26	5,4	7	28	150
0:06:00	26	5,4	7	28	150
0:06:01	26	5,4	7	28	150
0:06:02	26	5,4	7	28	150
0:06:03	26	5,4	7	28	150
0:06:04	26	5,4	7	28	150
0:06:05	26	5,4	7	28	150
0:06:06	26	5,4	7	28	150
0:06:07	26	5,4	7	28	150
0:06:08	26	5,4	7	28	150
0:06:09	26	5,4	7	28	150
0:06:10	26	5,3	7	28	150
0:06:11	26	5,6	7	28	150
0:06:12	26	5,7	7	28	150
0:06:13	26	5,7	7	28	150
0:06:14	26	5,7	7	28	150
0:06:15	26	5,7	7	28	150
0:06:16	26	5,7	7	28	150
0:06:17	26	5,7	7	28	150
0:06:18	26	5,7	7	28	150
0:06:19	26	5,7	7	28	150
0:06:20	26	5,7	7	28	150
0:06:21	26	5,7	7	28	150
0:06:22	26	5,7	7	28	150
0:06:23	26	5,7	7	28	150
0:06:24	26	5,7	7	28	150
0:06:25	26	5,7	7	28	150
0:06:26	26	5,7	7	28	150
0:06:27	26	5,6	7	28	150
0:06:28	26	5,6	7	28	150
0:06:29	26	5,6	7	28	150
0:06:30	26	5,6	7	28	150
0:06:31	26	5,6	7	28	150
0:06:32	26	5,8	7	28	150
0:06:33	26	5,9	7	28	150
0:06:34	26	5,9	7	28	150
0:06:35	26	5,9	7	28	150
0:06:36	26	5,9	7	28	150
0:06:37	26	5,9	7	28	150
0:06:38	26	5,9	7	28	150
0:06:39	26	5,9	7	28	150
0:06:40	26	5,9	7	28	150
0:06:41	26	5,8	7	28	150
0:06:42	26	5,8	7	28	150
0:06:43	26	5,8	7	28	150
0:06:44	26	6,0	7	28	150
0:06:45	26	6,1	7	28	150
0:06:46	26	6,1	7	28	150
0:06:47	26	6,1	7	28	150
0:06:48	26	6,1	7	28	150
0:06:49	26	6,1	7	28	150
0:06:50	26	6,1	7	28	150
0:06:51	26	6,1	7	28	150
0:06:52	26	6,1	7	28	150
0:06:53	26	6,1	7	28	150
0:06:54	26	6,1	7	28	150
0:06:55	26	6,1	7	28	150
0:06:56	26	6,1	7	28	150
0:06:57	26	6,1	7	28	150
0:06:58	26	6,1	7	28	150
0:06:59	26	6,1	7	28	150
0:07:00	26	6,1	7	28	150
0:07:01	26	6,1	7	28	150
0:07:02	26	6,2	7	28	150
0:07:03	26	6,1	7	28	150
0:07:04	26	6,1	7	28	150
0:07:05	26	6,4	7	28	150
0:07:06	26	6,5	7	28	150
0:07:07	26	6,5	7	28	150
0:07:08	26	6,5	7	28	150
0:07:09	26	6,5	7	28	150
0:07:10	26	6,5	7	28	150
0:07:11	26	6,5	7	28	150
0:07:12	26	6,5	7	28	150
0:07:13	26	6,5	7	28	150
0:07:14	27	6,5	7	28	150
0:07:15	27	6,4	7	28	150
0:07:16	27	6,4	7	28	150
0:07:17	27	6,4	7	28	150
0:07:18	27	6,4	7	28	150
0:07:19	27	6,4	7	28	150
0:07:20	27	6,4	7	28	150
0:07:21	27	6,4	7	28	150
0:07:22	27	6,4	7	28	150
0:07:23	27	6,4	7	28	150
0:07:24	27	6,4	7	28	150
0:07:25	27	6,4	7	28	150
0:07:26	27	6,4	7	28	150
0:07:27	27	6,4	7	28	150
0:07:28	27	6,6	7	28	150
0:07:29	27	6,8	7	28	150
0:07:30	27	6,8	7	28	150
0:07:31	27	6,8	7	28	150
0:07:32	27	6,8	7	28	150
0:07:33	27	6,8	7	28	150
0:07:34	27	6,8	7	28	150
0:07:35	27	6,8	7	28	150
0:07:36	27	6,8	7	28	150
0:07:37	27	6,8	7	28	150
0:07:38	27	6,8	7	28	150
0:07:39	27	6,7	7	28	150
0:07:40	27	6,7	7	28	150
0:07:41	27	6,7	7	28	150
0:07:42	27	6,7	7	28	150
0:07:43	27	6,7	7	28	150
0:07:44	27	6,7	7	28	150
0:07:45	27	6,7	7	28	150
0:07:46	27	6,7	7	28	150
0:07:47	27	6,7	7	28	150
0:07:48	27	6,7	7	28	150
0:07:49	27	6,7	7	28	150
0:07:50	27	6,8	7	28	150
0:07:51	27	7,0	7	28	150
0:07:52	27	7,0	7	28	150
0:07:53	27	7,0	7	28	150
0:07:54	27	7,0	7	28	150
0:07:55	27	7,0	7	28	150
0:07:56	27	7,0	7	28	150
0:07:57	27	7,0	7	28	150
0:07:58	27	7,0	7	28	150
0:07:59	27	7,0	7	28	150
0:08:00	27	7,0	7	28	150
0:08:01	27	7,0	7	28	150
0:08:02	27	7,0	7	28	150
0:08:03	27	7,0	7	28	150
0:08:04	27	7,0	7	28	150
0:08:05	27	7,0	7	28	150
0:08:06	27	7,0	7	28	150
0:08:07	27	7,0	7	28	150
0:08:08	27	7,0	7	28	150
0:08:09	27	7,1	7	28	150
0:08:10	27	7,0	7	28	150
0:08:11	27	7,2	7	28	150
0:08:12	27	7,3	7	28	150
0:08:13	27	7,3	7	28	150
0:08:14	27	7,3	7	28	150
0:08:15	27	7,3	7	28	150
0:08:16	27	7,3	7	28	150
0:08:17	27	7,3	7	28	150
0:08:18	27	7,2	7	28	150
0:08:19	27	7,2	7	28	150
0:08:20	27	7,2	7	28	150
0:08:21	27	7,2	7	28	150
0:08:22	27	7,2	7	28	150
0:08:23	27	7,2	7	28	150
0:08:24	27	7,2	7	28	150
0:08:25	27	7,3	7	28	150
0:08:26	27	7,3	7	28	150
0:08:27	27	7,4	7	28	150
0:08:28	27	7,4	7	28	150
0:08:29	27	7,4	7	28	150
0:08:30	27	7,4	7	28	150
0:08:31	27	7,3	7	28	150
0:08:32	27	7,3	7	28	150
0:08:33	27	7,5	7	28	150
0:08:34	27	7,6	7	28	150
0:08:35	27	7,6	7	28	150
0:08:36	27	7,6	7	28	150
0:08:37	27	7,6	7	28	150
0:08:38	27	7,6	7	28	150
0:08:39	27	7,5	7	28	150
0:08:40	27	7,5	7	28	150
0:08:41	27	7,5	7	28	150
0:08:42	27	7,5	7	28	150
0:08:43	27	7,5	7	28	150
0:08:44	27	7,5	7	28	150
0:08:45	27	7,5	7	28	150
0:08:46	27	7,6	7	28	150
0:08:47	27	7,6	7	28	150
0:08:48	27	7,7	7	28	150
0:08:49	27	7,7	7	28	150
0:08:50	27	7,7	7	28	150
0:08:51	27	7,6	7	28	150
0:08:52	27	7,6	7	28	150
0:08:53	27	7,6	7	28	150
0:08:54	27	7,6	7	28	150
0:08:55	27	7,7	7	28	150
0:08:56	27	7,8	7	28	150
0:08:57	27	7,8	7	28	150
0:08:58	27	7,8	7	28	150
0:08:59	27	7,8	7	28	150
0:09:00	27	7,8	7	28	150
0:09:01	27	7,8	7	28	150
0:09:02	27	7,8	7	28	150
0:09:03	27	7,7	7	28	150
0:09:04	27	7,9	7	28	150
0:09:05	27	7,9	7	28	150
0:09:06	27	8,0	7	28	150
0:09:07	27	8,0	7	28	150
0:09:08	27	8,0	7	28	150
0:09:09	27	8,0	7	28	150
0:09:10	27	7,9	7	28	150
0:09:11	27	7,9	7	28	150
0:09:12	27	7,9	7	28	150
0:09:13	27	7,9	7	28	150
0:09:14	27	7,9	7	28	150
0:09:15	27	7,9	7	28	150
0:09:16	27	7,9	7	28	150
0:09:17	27	8,0	7	28	150
0:09:18	27	8,0	7	28	150
0:09:19	27	8,1	7	28	150
0:09:20	27	8,2	7	28	150
0:09:21	27	8,3	7	28	150
0:09:22	27	8,3	7	28	150
0:09:23	27	8,3	7	28	150
0:09:24	27	8,3	7	28	150
0:09:25	27	8,3	7	28	150
0:09:26	27	8,2	7	28	150
0:09:27	27	8,2	7	28	150
0:09:28	27	8,2	7	28	150
0:09:29	27	8,2	7	28	150
0:09:30	27	8,2	7	28	150
0:09:31	27	8,2	7	28	150
0:09:32	27	8,2	7	28	150
0:09:33	27	8,2	7	28	150
0:09:34	27	8,2	7	28	150
0:09:35	27	8,2	7	28	150
0:09:36	27	8,2	7	28	150
0:09:37	27	8,2	7	28	150
0:09:38	27	8,2	7	28	150
0:09:39	27	8,3	7	28	150
0:09:40	27	8,3	7	28	150
0:09:41	27	8,3	7	28	150
0:09:42	27	8,3	7	28	150
0:09:43	27	8,4	7	28	150
0:09:44	27	8,5	7	28	150
0:09:45	27	8,5	7	28	150
0:09:46	27	8,5	7	28	150
0:09:47	27	8,5	7	28	150
0:09:48	27	8,5	7	28	150
0:09:49	27	8,5	7	28	150
0:09:50	27	8,5	7	28	150
0:09:51	27	8,5	7	28	150
0:09:52	27	8,5	7	28	150
0:09:53	27	8,5	7	28	150
0:09:54	27	8,5	7	28	150
0:09:55	27	8,5	7	28	150
0:09:56	27	8,7	7	28	150
0:09:57	27	8,8	7	28	150
0:09:58	27	8,8	7	28	150
0:09:59	27	8,8	7	28	150
0:10:00	27	8,8	7	28	150
0:10:01	27	8,8	7	28	150
0:10:02	27	8,8	7	28	150
0:10:03	27	8,8	7	28	150
0:10:04	27	8,7	7	28	150
0:10:05	27	8,7	7	28	150
0:10:06	27	8,7	7	28	150
0:10:07	27	8,7	7	28	150
0:10:08	28	8,7	7	28	150
0:10:09	27	8,7	7	28	150
0:10:10	27	8,7	7	28	150
0:10:11	28	8,7	7	28	150
0:10:12	28	8,7	7	28	150
0:10:13	28	8,7	7	28	150
0:10:14	28	8,7	7	28	150
0:10:15	28	8,7	7	28	150
0:10:16	28	8,9	7	28	150
0:10:17	28	9,0	7	28	150
0:10:18	28	9,1	7	28	150
0:10:19	28	9,1	7	28	150
0:10:20	28	9,1	7	28	150
0:10:21	28	9,1	7	28	150
0:10:22	28	9,0	7	28	150
0:10:23	28	9,0	7	28	150
0:10:24	28	9,0	7	28	150
0:10:25	28	9,0	7	28	150
0:10:26	28	9,0	7	28	150
0:10:27	28	9,0	7	28	150
0:10:28	28	9,0	7	28	150
0:10:29	28	9,0	7	28	150
0:10:30	28	9,0	7	28	150
0:10:31	28	9,0	7	28	150
0:10:32	28	9,0	7	28	150
0:10:33	28	9,0	7	28	150
0:10:34	28	9,0	7	28	150
0:10:35	28	9,0	7	28	150
0:10:36	28	9,0	7	28	150
0:10:37	28	9,3	7	28	150
0:10:38	28	9,3	7	28	150
0:10:39	28	9,3	7	28	150
0:10:40	28	9,3	7	28	150
0:10:41	28	9,3	7	28	150
0:10:42	28	9,3	7	28	150
0:10:43	28	9,3	7	28	150
0:10:44	28	9,3	7	28	150
0:10:45	28	9,3	7	28	150
0:10:46	28	9,3	7	28	150
0:10:47	28	9,3	7	28	150
0:10:48	28	9,3	7	28	150
0:10:49	28	9,3	7	28	150
0:10:50	28	9,3	7	28	150
0:10:51	28	9,3	7	28	150
0:10:52	28	9,3	7	28	150
0:10:53	28	9,2	7	28	150
0:10:54	28	9,3	7	28	150
0:10:55	28	9,3	7	28	150
0:10:56	28	9,3	7	28	150
0:10:57	28	9,4	7	28	150
0:10:58	28	9,5	7	28	150
0:10:59	28	9,5	7	28	150
0:11:00	28	9,5	7	28	150
0:11:01	28	9,5	7	28	150
0:11:02	28	9,5	7	28	150
0:11:03	28	9,5	7	28	150
0:11:04	28	9,5	7	28	150
0:11:05	28	9,5	7	28	150
0:11:06	28	9,5	7	28	150
0:11:07	28	9,5	7	28	150
0:11:08	28	9,5	7	28	150
0:11:09	28	9,5	7	28	150
0:11:10	28	9,5	7	28	150
0:11:11	28	9,6	7	28	150
0:11:12	28	9,6	7	28	150
0:11:13	28	9,6	7	28	150
0:11:14	28	9,6	7	28	150
0:11:15	28	9,6	7	28	150
0:11:16	28	9,6	7	28	150
0:11:17	28	9,7	7	28	150
0:11:18	28	9,8	7	28	150
0:11:19	28	9,8	7	28	150
0:11:20	28	9,8	7	28	150
0:11:21	28	9,8	7	28	150
0:11:22	28	9,8	7	28	150
0:11:23	28	9,8	7	28	150
0:11:24	28	9,8	7	28	150
0:11:25	28	9,8	7	28	150
0:11:26	28	9,7	7	28	150
0:11:27	28	9,7	7	28	150
0:11:28	28	9,7	7	28	150
0:11:29	28	9,8	7	28	150
0:11:30	28	9,9	7	28	150
0:11:31	28	9,9	7	28	150
0:11:32	28	9,9	7	28	150
0:11:33	28	9,9	7	28	150
0:11:34	28	9,9	7	28	150
0:11:35	28	9,9	7	28	150
0:11:36	28	9,9	7	28	150
0:11:37	28	9,9	7	28	150
0:11:38	28	9,9	7	28	150
0:11:39	28	9,9	7	28	150
0:11:40	28	10,0	7	28	150
0:11:41	28	10,0	7	28	150
0:11:42	28	10,0	7	28	150
0:11:43	28	10,0	7	28	150
0:11:44	28	10,0	7	28	150
0:11:45	28	10,0	7	28	150
0:11:46	28	10,1	7	28	150
0:11:47	28	10,2	7	28	150
0:11:48	28	10,2	7	28	150
0:11:49	28	10,2	7	29	150
0:11:50	28	10,2	7	28	150
0:11:51	28	10,2	7	28	150
0:11:52	28	10,2	7	28	150
0:11:53	28	10,2	7	28	150
0:11:54	28	10,2	7	28	150
0:11:55	28	10,2	7	28	150
0:11:56	28	10,1	7	28	150
0:11:57	28	10,1	7	28	150
0:11:58	28	10,1	7	28	150
0:11:59	28	10,1	7	28	150
0:12:00	28	10,2	7	28	150
0:12:01	28	10,2	7	28	150
0:12:02	28	10,4	7	28	150
0:12:03	28	10,5	7	28	150
0:12:04	28	10,5	7	28	150
0:12:05	28	10,5	7	28	150
0:12:06	28	10,5	7	28	150
0:12:07	28	10,5	7	28	150
0:12:08	28	10,5	7	28	150
0:12:09	28	10,5	7	28	150
0:12:10	28	10,4	7	28	150
0:12:11	28	10,4	7	28	150
0:12:12	28	10,4	7	28	150
0:12:13	28	10,4	7	28	150
0:12:14	28	10,4	7	28	150
0:12:15	28	10,4	7	28	150
0:12:16	28	10,4	7	28	150
0:12:17	28	10,4	7	28	150
0:12:18	28	10,4	7	28	150
0:12:19	28	10,4	7	28	150
0:12:20	28	10,5	7	28	150
0:12:21	28	10,7	7	28	150
0:12:22	28	10,7	7	28	150
0:12:23	28	10,8	7	28	150
0:12:24	28	10,8	7	28	150
0:12:25	28	10,7	7	28	150
0:12:26	28	10,7	7	28	150
0:12:27	28	10,7	7	28	150
0:12:28	28	10,7	7	29	150
0:12:29	28	10,7	7	29	150
0:12:30	28	10,7	7	28	150
0:12:31	28	10,7	7	28	150
0:12:32	28	10,7	7	28	150
0:12:33	28	10,7	7	28	150
0:12:34	28	10,7	7	28	150
0:12:35	28	10,7	7	28	150
0:12:36	28	10,7	7	28	150
0:12:37	28	10,7	7	28	150
0:12:38	28	10,6	7	28	150
0:12:39	28	10,6	7	28	150
0:12:40	28	10,9	7	28	150
0:12:41	28	11,0	7	28	150
0:12:42	28	11,0	7	28	150
0:12:43	28	11,0	7	28	150
0:12:44	28	11,0	7	28	150
0:12:45	28	11,0	7	28	150
0:12:46	28	11,0	7	28	150
0:12:47	28	11,0	7	28	150
0:12:48	28	11,0	7	29	150
0:12:49	28	11,0	7	28	150
0:12:50	28	11,0	7	28	150
0:12:51	28	11,0	7	28	150
0:12:52	28	10,9	7	28	150
0:12:53	28	10,9	7	29	150
0:12:54	28	10,9	7	28	150
0:12:55	28	10,9	7	28	150
0:12:56	28	10,9	7	28	150
0:12:57	28	10,9	7	28	150
0:12:58	28	10,9	7	28	150
0:12:59	28	11,1	7	28	150
0:13:00	28	11,2	7	28	150
0:13:01	28	11,3	7	29	150
0:13:02	28	11,3	7	28	150
0:13:03	28	11,3	7	28	150
0:13:04	28	11,3	7	28	150
0:13:05	28	11,3	7	28	150
0:13:06	28	11,3	7	28	150
0:13:07	28	11,2	7	28	150
0:13:08	28	11,2	7	28	150
0:13:09	28	11,2	7	28	150
0:13:10	28	11,2	7	28	150
0:13:11	28	11,2	7	28	150
0:13:12	28	11,2	7	28	150
0:13:13	28	11,2	7	28	150
0:13:14	28	11,2	7	28	150
0:13:15	28	11,2	7	28	150
0:13:16	28	11,2	7	28	150
0:13:17	28	11,2	7	28	150
0:13:18	28	11,2	7	28	150
0:13:19	28	11,5	7	28	150
0:13:20	28	11,5	7	28	150
0:13:21	28	11,6	7	28	150
0:13:22	28	11,5	7	28	150
0:13:23	28	11,5	7	28	150
0:13:24	28	11,5	7	28	150
0:13:25	28	11,5	7	28	150
0:13:26	28	11,5	7	28	150
0:13:27	28	11,5	7	28	150
0:13:28	28	11,5	7	28	150
0:13:29	28	11,5	7	28	150
0:13:30	28	11,5	7	28	150
0:13:31	28	11,5	7	28	150
0:13:32	28	11,5	7	29	150
0:13:33	28	11,5	7	28	150
0:13:34	28	11,4	7	29	150
0:13:35	28	11,4	7	28	150
0:13:36	28	11,4	7	28	150
0:13:37	28	11,5	7	28	150
0:13:38	28	11,7	7	28	150
0:13:39	28	11,8	7	29	150
0:13:40	28	11,8	7	28	150
0:13:41	28	11,8	7	29	150
0:13:42	28	11,8	7	28	150
0:13:43	28	11,8	7	29	150
0:13:44	28	11,8	7	28	150
0:13:45	28	11,8	7	28	150
0:13:46	28	11,8	7	28	150
0:13:47	28	11,8	7	28	150
0:13:48	28	11,7	7	28	150
0:13:49	28	11,7	7	28	150
0:13:50	28	11,7	7	28	150
0:13:51	28	11,7	7	28	150
0:13:52	28	11,7	7	29	150
0:13:53	28	11,7	7	28	150
0:13:54	28	11,7	7	28	150
0:13:55	28	11,7	7	28	150
0:13:56	28	11,7	7	28	150
0:13:57	28	11,9	7	28	150
0:13:58	28	12,0	7	28	150
0:13:59	28	12,1	7	28	150
0:14:00	28	12,1	7	28	150
0:14:01	28	12,1	7	29	150
0:14:02	28	12,1	7	28	150
0:14:03	28	12,0	7	29	150
0:14:04	28	12,0	7	28	150
0:14:05	28	12,0	7	28	150
0:14:06	28	12,0	7	28	150
0:14:07	28	12,0	7	28	150
0:14:08	28	12,0	7	28	150
0:14:09	28	12,0	7	28	150
0:14:10	28	12,0	7	28	150
0:14:11	28	12,0	8	28	150
0:14:12	28	12,0	8	28	150
0:14:13	28	12,0	8	28	150
0:14:14	28	12,0	8	28	150
0:14:15	28	12,0	8	28	150
0:14:16	28	12,2	8	29	150
0:14:17	28	12,3	8	28	150
0:14:18	28	12,3	8	28	150
0:14:19	28	12,3	8	29	150
0:14:20	28	12,3	8	29	150
0:14:21	28	12,3	8	29	150
0:14:22	28	12,3	8	28	150
0:14:23	28	12,3	8	28	150
0:14:24	28	12,3	8	28	150
0:14:25	28	12,3	8	29	150
0:14:26	28	12,2	8	29	150
0:14:27	28	12,2	8	29	150
0:14:28	28	12,2	8	28	150
0:14:29	28	12,2	8	28	150
0:14:30	28	12,2	8	29	150
0:14:31	28	12,2	8	28	150
0:14:32	28	12,3	8	28	150
0:14:33	28	12,3	8	28	150
0:14:34	28	12,3	8	29	150
0:14:35	28	12,5	8	28	150
0:14:36	28	12,6	8	29	150
0:14:37	28	12,6	8	28	150
0:14:38	28	12,6	8	29	150
0:14:39	28	12,6	8	29	150
0:14:40	28	12,6	8	28	150
0:14:41	28	12,5	8	28	150
0:14:42	28	12,5	8	28	150
0:14:43	28	12,5	8	29	150
0:14:44	28	12,5	8	29	150
0:14:45	28	12,5	8	29	150
0:14:46	28	12,5	8	28	150
0:14:47	28	12,5	8	29	150
0:14:48	28	12,5	8	29	150
0:14:49	28	12,5	8	28	150
0:14:50	28	12,5	8	29	150
0:14:51	28	12,5	8	29	150
0:14:52	28	12,5	8	28	150
0:14:53	28	12,5	8	28	150
0:14:54	28	12,6	8	29	150
0:14:55	29	12,6	8	28	150
0:14:56	28	12,6	8	29	150
0:14:57	29	12,6	8	28	150
0:14:58	28	12,6	8	29	150
0:14:59	28	12,8	8	28	150
0:15:00	28	12,9	8	29	150
0:15:01	28	12,9	8	28	150
0:15:02	29	12,9	8	29	150
0:15:03	28	12,9	8	28	150
0:15:04	29	12,8	8	28	150
0:15:05	29	12,8	8	29	150
0:15:06	29	12,8	8	28	150
0:15:07	29	12,8	8	29	150
0:15:08	29	12,8	8	29	150
0:15:09	29	12,8	8	29	150
0:15:10	29	12,8	8	29	150
0:15:11	29	12,8	8	29	150
0:15:12	29	12,8	8	28	150
0:15:13	29	12,8	8	29	150
0:15:14	29	12,8	8	29	150
0:15:15	29	12,8	8	28	150
0:15:16	29	13,0	8	28	150
0:15:17	29	13,1	8	28	150
0:15:18	29	13,1	8	29	150
0:15:19	29	13,1	8	28	150
0:15:20	29	13,1	8	29	150
0:15:21	29	13,1	8	28	150
0:15:22	29	13,1	8	29	150
0:15:23	29	13,1	8	28	150
0:15:24	29	13,0	8	29	150
0:15:25	29	13,0	8	28	150
0:15:26	29	13,0	8	28	150
0:15:27	29	13,0	8	29	150
0:15:28	29	13,0	8	28	150
0:15:29	29	13,0	8	29	150
0:15:30	29	13,1	8	28	150
0:15:31	29	13,1	8	29	150
0:15:32	29	13,1	8	28	150
0:15:33	29	13,2	8	29	150
0:15:34	29	13,3	8	29	150
0:15:35	29	13,3	8	28	150
0:15:36	29	13,3	8	29	150
0:15:37	29	13,3	8	29	150
0:15:38	29	13,3	8	29	150
0:15:39	29	13,3	8	28	150
0:15:40	29	13,3	8	29	150
0:15:41	29	13,3	8	29	150
0:15:42	29	13,3	8	29	150
0:15:43	29	13,3	8	29	150
0:15:44	29	13,2	8	28	150
0:15:45	29	13,2	8	29	150
0:15:46	29	13,2	8	29	150
0:15:47	29	13,3	8	29	150
0:15:48	29	13,4	8	28	150
0:15:49	29	13,4	8	29	150
0:15:50	29	13,4	8	28	150
0:15:51	29	13,3	8	29	150
0:15:52	29	13,3	8	28	150
0:15:53	29	13,5	8	29	150
0:15:54	29	13,5	8	29	150
0:15:55	29	13,5	8	29	150
0:15:56	29	13,5	8	29	150
0:15:57	29	13,5	8	29	150
0:15:58	29	13,5	8	28	150
0:15:59	29	13,5	8	29	150
0:16:00	29	13,4	8	29	150
0:16:01	29	13,5	8	28	150
0:16:02	29	13,6	8	29	150
0:16:03	29	13,6	8	29	150
0:16:04	29	13,7	8	29	150
0:16:05	29	13,7	8	29	150
0:16:06	29	13,6	8	29	150
0:16:07	29	13,6	8	28	150
0:16:08	29	13,6	8	29	150
0:16:09	29	13,6	8	28	150
0:16:10	29	13,6	8	28	150
0:16:11	29	13,6	8	29	150
0:16:12	29	13,6	8	28	150
0:16:13	29	13,6	8	29	150
0:16:14	29	13,6	8	29	150
0:16:15	29	13,8	8	29	150
0:16:16	29	13,9	8	29	150
0:16:17	29	13,9	8	29	150
0:16:18	29	13,9	8	29	150
0:16:19	29	13,9	8	29	150
0:16:20	29	13,9	8	29	150
0:16:21	29	13,9	8	29	150
0:16:22	29	13,9	8	29	150
0:16:23	29	13,9	8	29	150
0:16:24	29	13,9	8	29	150
0:16:25	29	13,9	8	28	150
0:16:26	29	13,9	8	29	150
0:16:27	29	13,9	8	28	150
0:16:28	29	13,8	8	29	150
0:16:29	29	13,8	8	29	150
0:16:30	29	13,8	8	29	150
0:16:31	29	13,8	8	28	150
0:16:32	29	13,8	8	28	150
0:16:33	29	13,9	8	29	150
0:16:34	29	14,0	8	29	150
0:16:35	29	14,0	8	29	150
0:16:36	29	14,1	8	29	150
0:16:37	29	14,1	8	29	150
0:16:38	29	14,1	8	29	150
0:16:39	29	14,0	8	29	150
0:16:40	29	14,0	8	29	150
0:16:41	29	14,0	8	29	150
0:16:42	29	14,0	8	29	150
0:16:43	29	14,0	8	29	150
0:16:44	29	14,2	8	29	150
0:16:45	29	14,2	8	29	150
0:16:46	29	14,2	8	29	150
0:16:47	29	14,2	8	29	150
0:16:48	29	14,2	7	29	150
0:16:49	29	14,2	7	29	150
0:16:50	29	14,2	8	29	150
0:16:51	29	14,2	8	29	150
0:16:52	29	14,2	8	29	150
0:16:53	29	14,2	8	29	150
0:16:54	29	14,2	8	29	150
0:16:55	29	14,2	8	29	150
0:16:56	29	14,2	7	29	150
0:16:57	29	14,3	7	29	150
0:16:58	29	14,5	7	29	150
0:16:59	29	14,5	8	29	150
0:17:00	29	14,5	8	29	150
0:17:01	29	14,5	8	29	150
0:17:02	29	14,5	7	29	150
0:17:03	29	14,5	7	29	150
0:17:04	29	14,5	7	29	150
0:17:05	29	14,5	7	29	150
0:17:06	29	14,5	7	29	150
0:17:07	29	14,5	7	29	150
0:17:08	29	14,5	7	29	150
0:17:09	29	14,5	7	29	150
0:17:10	29	14,5	7	29	150
0:17:11	29	14,5	7	29	150
0:17:12	29	14,5	7	29	150
0:17:13	29	14,5	7	29	150
0:17:14	29	14,5	7	29	150
0:17:15	29	14,5	7	29	150
0:17:16	29	14,5	7	29	150
0:17:17	29	14,5	7	29	150
0:17:18	29	14,5	7	29	150
0:17:19	29	14,5	7	29	150
0:17:20	29	14,5	7	29	150
0:17:21	29	14,7	7	29	150
0:17:22	29	14,8	7	29	150
0:17:23	29	14,8	8	29	150
0:17:24	29	14,8	8	29	150
0:17:25	29	14,8	8	29	150
0:17:26	29	14,8	7	29	150
0:17:27	29	14,8	7	29	150
0:17:28	29	14,8	8	29	150
0:17:29	29	14,8	8	29	150
0:17:30	29	14,8	8	29	150
0:17:31	29	14,8	7	29	150
0:17:32	29	14,8	8	29	150
0:17:33	29	14,8	8	29	150
0:17:34	29	14,8	7	29	150
0:17:35	29	14,8	8	29	150
0:17:36	29	14,8	8	29	150
0:17:37	29	14,8	8	29	150
0:17:38	29	14,8	8	29	150
0:17:39	29	14,8	8	29	150
0:17:40	29	14,9	8	29	150
0:17:41	29	14,9	8	29	150
0:17:42	29	14,9	8	29	150
0:17:43	29	14,9	8	29	150
0:17:44	29	14,9	8	29	150
0:17:45	29	14,9	8	29	150
0:17:46	29	14,9	8	29	150
0:17:47	29	15,0	8	29	150
0:17:48	29	15,1	8	30	150
0:17:49	29	15,1	8	29	150
0:17:50	29	15,1	8	29	150
0:17:51	29	15,1	8	29	150
0:17:52	29	15,1	8	29	150
0:17:53	29	15,1	8	29	150
0:17:54	29	15,1	8	30	150
0:17:55	29	15,1	7	29	150
0:17:56	29	15,1	8	30	150
0:17:57	29	15,1	8	30	150
0:17:58	29	15,1	8	30	150
0:17:59	29	15,1	8	30	150
0:18:00	29	15,1	8	30	150
0:18:01	29	15,1	8	30	150
0:18:02	29	15,1	7	30	150
0:18:03	29	15,2	7	29	150
0:18:04	29	15,3	7	29	150
0:18:05	29	15,3	7	30	150
0:18:06	29	15,3	7	30	150
0:18:07	29	15,3	7	30	150
0:18:08	29	15,3	7	30	150
0:18:09	29	15,3	7	30	150
0:18:10	29	15,3	7	30	150
0:18:11	29	15,3	7	30	150
0:18:12	29	15,3	7	30	150
0:18:13	29	15,3	7	30	150
0:18:14	29	15,3	7	30	150
0:18:15	29	15,3	7	30	150
0:18:16	29	15,3	7	30	150
0:18:17	29	15,3	7	30	150
0:18:18	29	15,3	7	30	150
0:18:19	29	15,3	7	30	150
0:18:20	29	15,3	7	30	150
0:18:21	29	15,4	7	30	150
0:18:22	29	15,5	7	30	150
0:18:23	29	15,6	7	30	150
0:18:24	29	15,7	7	30	150
0:18:25	29	15,7	7	30	150
0:18:26	29	15,7	7	30	150
0:18:27	29	15,7	7	30	150
0:18:28	29	15,7	7	30	150
0:18:29	29	15,7	7	30	150
0:18:30	29	15,7	7	30	150
0:18:31	29	15,7	7	30	150
0:18:32	29	15,7	7	30	150
0:18:33	29	15,7	7	30	150
0:18:34	29	15,7	7	30	150
0:18:35	29	15,7	7	30	150
0:18:36	29	15,7	7	30	150
0:18:37	29	15,7	7	30	150
0:18:38	29	15,7	7	30	150
0:18:39	29	15,8	7	30	150
0:18:40	29	15,8	7	30	150
0:18:41	29	15,8	7	30	150
0:18:42	29	15,8	7	30	150
0:18:43	29	15,8	7	30	150
0:18:44	29	15,8	7	31	150
0:18:45	29	15,8	7	31	150
0:18:46	29	15,8	7	31	150
0:18:47	29	15,8	7	31	150
0:18:48	29	15,8	7	31	150
0:18:49	29	15,8	7	31	150
0:18:50	29	15,8	7	31	150
0:18:51	29	15,8	7	31	150
0:18:52	29	15,8	7	32	150
0:18:53	29	15,8	7	32	150
0:18:54	29	15,8	7	32	150
0:18:55	29	15,8	7	32	150
0:18:56	29	15,9	7	32	150
0:18:57	29	15,9	7	32	150
0:18:58	29	16,0	7	32	150
0:18:59	29	16,0	7	32	150
0:19:00	29	16,0	7	32	150
0:19:01	29	16,0	7	32	150
0:19:02	29	16,0	7	32	150
0:19:03	29	16,0	7	32	150
0:19:04	29	16,1	7	32	150
0:19:05	29	16,2	8	32	150
0:19:06	29	16,2	8	32	150
0:19:07	29	16,2	7	32	150
0:19:08	29	16,2	7	32	150
0:19:09	29	16,2	7	32	150
0:19:10	29	16,2	8	33	150
0:19:11	29	16,3	7	32	150
0:19:12	29	16,3	7	32	150
0:19:13	29	16,3	7	33	150
0:19:14	29	16,3	7	33	150
0:19:15	29	16,3	7	33	150
0:19:16	29	16,3	7	33	150
0:19:17	29	16,3	7	33	150
0:19:18	29	16,3	7	33	150
0:19:19	29	16,3	7	33	150
0:19:20	29	16,3	7	33	150
0:19:21	29	16,3	7	33	150
0:19:22	29	16,3	7	33	150
0:19:23	29	16,3	7	33	150
0:19:24	29	16,3	7	33	150
0:19:25	29	16,3	7	33	150
0:19:26	29	16,3	7	33	150
0:19:27	29	16,3	7	33	150
0:19:28	29	16,3	7	33	150
0:19:29	29	16,3	7	33	150
0:19:30	29	16,3	7	33	150
0:19:31	29	16,3	7	33	150
0:19:32	29	16,4	7	33	150
0:19:33	29	16,4	7	33	150
0:19:34	29	16,4	8	33	150
0:19:35	29	16,4	8	33	150
0:19:36	29	16,4	7	33	150
0:19:37	29	16,4	7	33	150
0:19:38	29	16,4	8	33	150
0:19:39	29	16,5	8	33	150
0:19:40	29	16,5	8	34	150
0:19:41	29	16,7	8	33	150
0:19:42	29	16,8	8	33	150
0:19:43	29	16,8	8	34	150
0:19:44	29	16,8	8	34	150
0:19:45	29	16,8	8	34	150
0:19:46	29	16,8	8	33	150
0:19:47	29	16,8	8	33	150
0:19:48	29	16,8	8	34	150
0:19:49	29	16,8	8	34	150
0:19:50	29	16,8	8	34	150
0:19:51	29	16,8	8	34	150
0:19:52	29	16,8	8	34	150
0:19:53	29	16,8	8	34	150
0:19:54	29	16,8	8	34	150
0:19:55	29	16,8	8	34	150
0:19:56	29	16,8	8	34	150
0:19:57	29	16,8	8	34	150
0:19:58	29	16,8	8	34	150
0:19:59	29	16,8	8	34	150
0:20:00	29	16,8	8	34	150
0:20:01	29	16,8	8	33	150
0:20:02	29	16,8	8	34	150
0:20:03	29	16,8	8	33	150
0:20:04	29	16,8	8	34	150
0:20:05	29	16,8	8	33	150
0:20:06	29	16,8	8	34	150
0:20:07	29	16,8	8	34	150
0:20:08	30	16,8	8	34	150
0:20:09	29	16,8	8	34	150
0:20:10	30	16,9	8	34	150
0:20:11	30	17,0	8	34	150
0:20:12	30	17,1	8	34	150
0:20:13	30	17,1	8	34	150
0:20:14	30	17,1	8	34	150
0:20:15	30	17,1	8	34	150
0:20:16	30	17,1	8	34	150
0:20:17	30	17,1	7	34	150
0:20:18	30	17,1	7	34	150
0:20:19	30	17,1	7	34	150
0:20:20	30	17,1	7	34	150
0:20:21	30	17,1	7	34	150
0:20:22	30	17,1	7	34	150
0:20:23	30	17,1	7	34	150
0:20:24	30	17,1	7	34	150
0:20:25	30	17,1	7	34	150
0:20:26	30	17,1	8	34	150
0:20:27	30	17,1	8	34	150
0:20:28	30	17,2	8	34	150
0:20:29	30	17,2	8	34	150
0:20:30	30	17,2	8	34	150
0:20:31	30	17,2	8	34	150
0:20:32	30	17,2	8	34	150
0:20:33	30	17,2	8	34	150
0:20:34	30	17,2	8	34	150
0:20:35	30	17,2	8	34	150
0:20:36	30	17,2	8	34	150
0:20:37	30	17,2	7	34	150
0:20:38	30	17,2	7	34	150
0:20:39	30	17,3	7	34	150
0:20:40	30	17,3	7	34	150
0:20:41	30	17,3	7	34	150
0:20:42	30	17,4	7	34	150
0:20:43	30	17,5	7	34	150
0:20:44	30	17,6	7	34	150
0:20:45	30	17,6	7	34	150
0:20:46	30	17,6	7	34	150
0:20:47	30	17,6	7	34	150
0:20:48	30	17,6	7	34	150
0:20:49	30	17,6	7	34	150
0:20:50	30	17,6	7	34	150
0:20:51	30	17,6	7	34	150
0:20:52	30	17,6	7	34	150
0:20:53	30	17,6	7	34	150
0:20:54	30	17,6	7	34	150
0:20:55	30	17,6	7	34	150
0:20:56	30	17,6	7	34	150
0:20:57	30	17,6	7	34	150
0:20:58	30	17,6	7	34	150
0:20:59	30	17,6	7	34	150
0:21:00	30	17,6	7	34	150
0:21:01	30	17,6	7	34	150
0:21:02	30	17,6	7	34	150
0:21:03	30	17,6	7	34	150
0:21:04	30	17,6	7	34	150
0:21:05	30	17,6	7	34	150
0:21:06	30	17,8	7	34	150
0:21:07	30	17,8	7	34	150
0:21:08	30	17,8	7	34	150
0:21:09	30	17,8	7	34	150
0:21:10	30	17,8	7	34	150
0:21:11	30	17,8	7	34	150
0:21:12	30	17,8	7	34	150
0:21:13	30	17,8	7	34	150
0:21:14	30	17,8	7	34	150
0:21:15	30	17,8	7	34	150
0:21:16	30	17,8	7	34	150
0:21:17	30	17,8	7	34	150
0:21:18	30	17,8	7	34	150
0:21:19	30	17,8	7	34	150
0:21:20	30	17,9	7	34	150
0:21:21	30	17,9	7	34	150
0:21:22	30	17,9	7	34	150
0:21:23	30	17,9	7	34	150
0:21:24	30	17,9	7	34	150
0:21:25	30	17,9	7	34	150
0:21:26	30	17,9	7	34	150
0:21:27	30	17,9	7	34	150
0:21:28	30	17,9	7	34	150
0:21:29	30	17,9	7	34	150
0:21:30	30	17,9	7	34	150
0:21:31	30	18,1	7	34	150
0:21:32	30	18,2	7	34	150
0:21:33	30	18,2	7	34	150
0:21:34	30	18,3	7	34	150
0:21:35	30	18,2	7	34	150
0:21:36	30	18,2	7	34	150
0:21:37	30	18,2	7	34	150
0:21:38	30	18,2	7	34	150
0:21:39	30	18,2	7	34	150
0:21:40	30	18,2	7	34	150
0:21:41	30	18,2	7	34	150
0:21:42	30	18,2	7	34	150
0:21:43	30	18,2	7	34	150
0:21:44	30	18,2	7	34	150
0:21:45	30	18,2	7	34	150
0:21:46	30	18,2	7	34	150
0:21:47	30	18,2	7	34	150
0:21:48	30	18,2	7	34	150
0:21:49	30	18,2	7	34	150
0:21:50	30	18,3	7	34	150
0:21:51	30	18,4	7	34	150
0:21:52	30	18,4	8	34	150
0:21:53	30	18,4	8	34	150
0:21:54	31	18,4	8	34	150
0:21:55	31	18,4	8	34	150
0:21:56	31	18,4	7	34	150
0:21:57	31	18,3	7	34	150
0:21:58	31	18,3	7	34	150
0:21:59	31	18,3	7	34	150
0:22:00	31	18,4	7	34	150
0:22:01	31	18,5	7	34	150
0:22:02	31	18,5	7	34	150
0:22:03	31	18,5	7	34	150
0:22:04	31	18,5	7	34	150
0:22:05	31	18,5	7	34	150
0:22:06	31	18,5	7	34	150
0:22:07	31	18,5	7	34	150
0:22:08	31	18,5	7	34	150
0:22:09	31	18,5	7	34	150
0:22:10	31	18,4	7	34	150
0:22:11	31	18,4	7	34	150
0:22:12	31	18,6	7	34	150
0:22:13	31	18,7	7	34	150
0:22:14	31	18,8	7	34	150
0:22:15	31	18,8	8	34	150
0:22:16	31	18,8	8	34	150
0:22:17	31	18,8	8	34	150
0:22:18	31	18,7	8	34	150
0:22:19	31	18,7	8	34	150
0:22:20	31	18,7	8	34	150
0:22:21	31	18,7	8	34	150
0:22:22	31	18,7	8	34	150
0:22:23	31	18,7	8	34	150
0:22:24	31	18,7	8	34	150
0:22:25	31	18,7	8	34	150
0:22:26	31	18,7	8	34	150
0:22:27	31	18,7	8	34	150
0:22:28	31	18,7	8	34	150
0:22:29	31	18,7	7	34	150
0:22:30	31	18,8	8	34	150
0:22:31	31	18,8	8	34	150
0:22:32	31	18,8	8	34	150
0:22:33	31	18,8	8	34	150
0:22:34	31	18,9	8	34	150
0:22:35	31	19,0	8	34	150
0:22:36	31	19,1	8	34	150
0:22:37	31	19,1	8	34	150
0:22:38	31	19,1	8	34	150
0:22:39	31	19,1	8	34	150
0:22:40	31	19,0	8	34	150
0:22:41	31	19,0	7	34	150
0:22:42	31	19,0	7	34	150
0:22:43	31	19,0	8	34	150
0:22:44	31	19,0	8	34	150
0:22:45	31	19,0	8	34	150
0:22:46	31	19,0	7	34	150
0:22:47	31	19,0	7	34	150
0:22:48	31	19,0	8	34	150
0:22:49	31	19,0	8	34	150
0:22:50	31	19,0	8	34	150
0:22:51	31	19,2	7	34	150
0:22:52	31	19,3	7	34	150
0:22:53	31	19,4	7	34	150
0:22:54	31	19,4	7	34	150
0:22:55	31	19,4	7	34	150
0:22:56	31	19,3	7	34	150
0:22:57	31	19,3	7	34	150
0:22:58	31	19,3	7	34	150
0:22:59	31	19,3	7	34	150
0:23:00	31	19,3	7	34	150
0:23:01	31	19,3	7	34	150
0:23:02	31	19,3	7	34	150
0:23:03	31	19,3	7	34	150
0:23:04	31	19,3	8	34	150
0:23:05	31	19,3	7	34	150
0:23:06	31	19,3	8	34	150
0:23:07	31	19,3	8	34	150
0:23:08	31	19,3	8	34	150
0:23:09	31	19,3	7	34	150
0:23:10	31	19,3	7	34	150
0:23:11	31	19,3	7	34	150
0:23:12	31	19,3	7	34	150
0:23:13	31	19,3	7	34	150
0:23:14	31	19,4	7	34	150
0:23:15	31	19,6	7	35	150
0:23:16	31	19,6	7	34	150
0:23:17	31	19,6	7	34	150
0:23:18	31	19,6	7	35	150
0:23:19	31	19,6	7	35	150
0:23:20	31	19,6	7	34	150
0:23:21	31	19,6	7	34	150
0:23:22	31	19,6	7	34	150
0:23:23	31	19,6	7	34	150
0:23:24	31	19,6	7	34	150
0:23:25	31	19,6	7	34	150
0:23:26	31	19,6	7	34	150
0:23:27	31	19,6	7	34	150
0:23:28	31	19,6	7	35	150
0:23:29	31	19,6	7	34	150
0:23:30	31	19,6	7	34	150
0:23:31	31	19,6	7	35	150
0:23:32	31	19,6	7	34	150
0:23:33	31	19,7	7	35	150
0:23:34	31	19,7	7	34	150
0:23:35	31	19,7	7	34	150
0:23:36	31	19,7	7	34	150
0:23:37	31	19,7	8	34	150
0:23:38	31	19,7	7	35	150
0:23:39	31	19,7	7	35	150
0:23:40	31	19,8	7	34	150
0:23:41	31	19,9	7	34	150
0:23:42	31	19,9	7	35	150
0:23:43	32	19,9	7	34	150
0:23:44	32	19,9	7	35	150
0:23:45	32	19,9	7	34	150
0:23:46	32	19,9	8	34	150
0:23:47	32	19,9	8	35	150
0:23:48	32	19,9	8	34	150
0:23:49	32	19,9	8	34	150
0:23:50	32	19,9	7	35	150
0:23:51	32	19,9	7	35	150
0:23:52	32	19,9	7	35	150
0:23:53	32	19,9	7	35	150
0:23:54	32	19,9	7	35	150
0:23:55	32	19,9	7	35	150
0:23:56	32	20,1	7	34	150
0:23:57	32	20,2	7	35	150
0:23:58	32	20,2	7	34	150
0:23:59	32	20,2	7	35	150
0:24:00	32	20,2	8	35	150
0:24:01	32	20,2	8	35	150
0:24:02	32	20,2	8	35	150
0:24:03	32	20,2	8	35	150
0:24:04	32	20,2	8	35	150
0:24:05	32	20,2	8	35	150
0:24:06	32	20,2	8	35	150
0:24:07	32	20,2	8	35	150
0:24:08	32	20,2	7	35	150
0:24:09	32	20,2	7	35	150
0:24:10	32	20,2	7	35	150
0:24:11	32	20,2	7	35	150
0:24:12	32	20,2	7	35	150
0:24:13	32	20,1	7	35	150
0:24:14	32	20,1	7	35	150
0:24:15	32	20,1	8	35	150
0:24:16	32	20,3	8	35	150
0:24:17	32	20,4	8	35	150
0:24:18	32	20,5	8	35	150
0:24:19	32	20,5	8	35	150
0:24:20	32	20,5	8	35	150
0:24:21	32	20,4	8	35	150
0:24:22	32	20,4	8	35	150
0:24:23	32	20,4	8	35	150
0:24:24	32	20,4	8	35	150
0:24:25	32	20,4	8	35	150
0:24:26	32	20,4	8	35	150
0:24:27	32	20,4	8	35	150
0:24:28	32	20,4	8	35	150
0:24:29	32	20,4	8	35	150
0:24:30	32	20,4	8	35	150
0:24:31	32	20,4	8	35	150
0:24:32	32	20,4	8	35	150
0:24:33	32	20,5	8	35	150
0:24:34	32	20,5	8	35	150
0:24:35	32	20,5	8	35	150
0:24:36	32	20,5	8	35	150
0:24:37	32	20,5	8	35	150
0:24:38	32	20,5	8	35	150
0:24:39	32	20,6	8	35	150
0:24:40	32	20,8	8	35	150
0:24:41	32	20,8	8	35	150
0:24:42	32	20,8	8	35	150
0:24:43	32	20,8	8	35	150
0:24:44	32	20,8	8	35	150
0:24:45	32	20,8	8	35	150
0:24:46	32	20,8	8	35	150
0:24:47	32	20,8	8	35	150
0:24:48	32	20,8	8	35	150
0:24:49	32	20,8	8	35	150
0:24:50	32	20,8	8	35	150
0:24:51	32	20,8	8	35	150
0:24:52	32	20,7	8	35	150
0:24:53	32	20,7	8	35	150
0:24:54	32	20,7	8	35	150
0:24:55	32	20,7	8	35	150
0:24:56	32	20,7	8	35	150
0:24:57	32	20,7	8	35	150
0:24:58	32	20,8	8	35	150
0:24:59	32	21,0	8	35	150
0:25:00	32	21,0	8	35	150
0:25:01	32	21,1	8	35	150
0:25:02	32	21,1	8	35	150
0:25:03	32	21,0	8	35	150
0:25:04	32	21,0	8	35	150
0:25:05	32	21,0	8	35	150
0:25:06	32	21,0	8	35	150
0:25:07	32	21,0	8	35	150
0:25:08	32	21,0	8	35	150
0:25:09	32	21,0	8	35	150
0:25:10	32	21,0	8	35	150
0:25:11	32	21,0	8	35	150
0:25:12	32	21,0	8	35	150
0:25:13	32	21,0	8	35	150
0:25:14	32	21,0	8	35	150
0:25:15	32	21,0	8	35	150
0:25:16	32	21,1	8	35	150
0:25:17	32	21,1	8	35	150
0:25:18	32	21,1	8	35	150
0:25:19	32	21,1	8	35	150
0:25:20	32	21,1	8	35	150
0:25:21	32	21,1	8	35	150
0:25:22	32	21,1	8	35	150
0:25:23	32	21,1	8	35	150
0:25:24	32	21,2	8	35	150
0:25:25	32	21,2	8	35	150
0:25:26	32	21,2	8	35	150
0:25:27	32	21,4	8	35	150
0:25:28	32	21,4	8	35	150
0:25:29	32	21,5	8	35	150
0:25:30	32	21,5	8	35	150
0:25:31	32	21,5	8	35	150
0:25:32	32	21,4	7	35	150
0:25:33	32	21,4	7	35	150
0:25:34	32	21,4	7	35	150
0:25:35	32	21,4	7	35	150
0:25:36	32	21,4	7	35	150
0:25:37	32	21,4	7	35	150
0:25:38	32	21,4	7	35	150
0:25:39	32	21,4	7	35	150
0:25:40	32	21,4	7	35	150
0:25:41	32	21,4	8	35	150
0:25:42	32	21,4	8	35	150
0:25:43	32	21,4	8	36	150
0:25:44	32	21,4	8	35	150
0:25:45	32	21,4	8	35	150
0:25:46	32	21,4	8	35	150
0:25:47	32	21,5	8	35	150
0:25:48	32	21,7	8	35	150
0:25:49	32	21,7	8	35	150
0:25:50	32	21,7	8	35	150
0:25:51	32	21,7	8	36	150
0:25:52	32	21,7	8	36	150
0:25:53	33	21,7	8	36	150
0:25:54	32	21,7	8	35	150
0:25:55	32	21,7	8	36	150
0:25:56	32	21,7	8	36	150
0:25:57	33	21,7	8	35	150
0:25:58	33	21,7	8	36	150
0:25:59	33	21,7	8	36	150
0:26:00	33	21,7	8	36	150
0:26:01	33	21,7	8	36	150
0:26:02	33	21,7	8	36	150
0:26:03	33	21,7	8	35	150
0:26:04	33	21,7	8	36	150
0:26:05	33	21,7	8	36	150
0:26:06	33	21,7	8	36	150
0:26:07	33	21,7	8	36	150
0:26:08	33	21,7	8	36	150
0:26:09	33	21,8	8	36	150
0:26:10	33	21,9	8	36	150
0:26:11	33	21,9	8	36	150
0:26:12	33	21,9	8	36	150
0:26:13	33	21,9	8	36	150
0:26:14	33	21,9	8	36	150
0:26:15	33	21,9	8	36	150
0:26:16	33	21,9	8	36	150
0:26:17	33	21,9	8	36	150
0:26:18	33	21,9	8	36	150
0:26:19	33	21,9	8	36	150
0:26:20	33	22,0	8	36	150
0:26:21	33	22,1	8	36	150
