Repository: ProgWizer/parser

File: project-root/data/Data Acquisition/Data Acquisition/2020 year (143)/20-022.txt (part 1 of 13)
--Test Summary--
Full Path and File Name	
Instrument Name	7322
Instrument Type	Model 7322 Consistometer - Variable Speed
Instrument Serial Number	
Test Start Date	05.02.2020
Test Start Time	9:37:32
Test Stop Date	05.02.2020
Test Stop Time	15:22:00
Test Length	5:44:28
Final Sample Time Offset	5:44:27
Controller Schedule Name	
Sampling Period	1 second
Comments	
Information	WellID	
Information	Customer	RN-GRP
Information	EngName	Vadim Khrabrov
Information	CementClass	G
Information	CementMfr	Ñóõîé Ëîã
Information	Additives	50G+20MKU-85+30ASPM+0.8(wob)CFL-450+0.2(wob)CEX-201
Information	Density	1250
Information	BHCT	60
Information	BHST	75
Information	FluidLoss	
Information	JobType	Research
Calculated Value	Time_30Bc	4:57:45
Calculated Value	Time_70Bc	N/A
Initial Temperature (°C)	19 °C
Final Temperature (°C)	60 °C
Initial Pressure (MPa)	0,9 MPa
Final Pressure (MPa)	30,0 MPa
Initial Consistency (Bc)	12 Bc
Final Consistency (Bc)	58 Bc
Initial Wall Temperature (°C)	18 °C
Final Wall Temperature (°C)	59 °C
Initial Motor Speed (RPM)	150 RPM
Final Motor Speed (RPM)	150 RPM
--Data--
Time (HH:MM:SS)	Temperature (°C)	Pressure (MPa)	Consistency (Bc)	Wall Temperature (°C)	Motor Speed (RPM)
0:00:00	19	0,9	12	18	150
0:00:01	19	0,9	12	18	150
0:00:02	19	0,9	12	18	150
0:00:03	19	0,9	12	18	150
0:00:04	19	0,9	12	18	150
0:00:05	19	0,9	12	18	150
0:00:06	19	0,9	12	18	150
0:00:07	19	0,9	12	18	150
0:00:08	19	0,9	12	18	150
0:00:09	19	0,9	12	18	150
0:00:10	19	0,9	12	18	150
0:00:11	19	0,9	12	18	150
0:00:12	19	0,9	12	18	150
0:00:13	19	0,9	12	18	150
0:00:14	19	0,9	12	18	150
0:00:15	19	0,9	12	18	150
0:00:16	19	0,9	12	18	150
0:00:17	19	0,9	12	18	150
0:00:18	19	0,9	12	18	150
0:00:19	19	0,9	12	18	150
0:00:20	19	0,9	12	18	150
0:00:21	19	0,9	12	18	150
0:00:22	19	0,9	12	18	150
0:00:23	19	0,9	12	18	150
0:00:24	19	0,9	12	18	150
0:00:25	19	0,9	12	18	150
0:00:26	19	0,9	12	18	150
0:00:27	19	0,9	12	18	150
0:00:28	19	0,9	12	18	150
0:00:29	19	1,0	12	18	150
0:00:30	19	1,0	12	18	150
0:00:31	19	1,0	12	18	150
0:00:32	19	1,0	12	18	150
0:00:33	19	1,0	12	18	150
0:00:34	19	1,0	12	18	150
0:00:35	19	1,0	12	18	150
0:00:36	19	1,0	12	18	150
0:00:37	19	1,0	12	19	150
0:00:38	19	1,0	12	18	150
0:00:39	19	1,0	12	19	150
0:00:40	19	1,0	12	19	150
0:00:41	19	1,0	12	19	150
0:00:42	19	1,0	12	19	150
0:00:43	19	1,1	12	19	150
0:00:44	19	1,1	12	19	150
0:00:45	19	1,1	12	19	150
0:00:46	19	1,1	12	19	150
0:00:47	19	1,1	12	19	150
0:00:48	19	1,1	12	19	150
0:00:49	19	1,1	12	19	150
0:00:50	19	1,1	12	19	150
0:00:51	19	1,2	12	19	150
0:00:52	19	1,2	12	19	150
0:00:53	19	1,2	12	19	150
0:00:54	19	1,2	11	19	150
0:00:55	19	1,2	11	19	150
0:00:56	19	1,2	11	19	150
0:00:57	19	1,2	11	20	150
0:00:58	19	1,2	11	20	150
0:00:59	19	1,3	11	20	150
0:01:00	19	1,3	12	20	150
0:01:01	19	1,3	12	20	150
0:01:02	19	1,3	12	20	150
0:01:03	19	1,4	12	20	150
0:01:04	19	1,4	12	20	150
0:01:05	19	1,4	12	20	150
0:01:06	19	1,4	12	20	150
0:01:07	19	1,4	12	20	150
0:01:08	19	1,5	12	20	150
0:01:09	19	1,5	12	20	150
0:01:10	19	1,5	12	20	150
0:01:11	19	1,5	12	20	150
0:01:12	19	1,6	12	20	150
0:01:13	19	1,6	12	20	150
0:01:14	19	1,6	12	20	150
0:01:15	19	1,6	12	20	150
0:01:16	19	1,7	12	20	150
0:01:17	19	1,7	12	20	150
0:01:18	19	1,7	12	20	150
0:01:19	19	1,7	12	20	150
0:01:20	19	1,8	12	21	150
0:01:21	19	1,8	12	21	150
0:01:22	19	1,8	12	21	150
0:01:23	19	1,8	12	21	150
0:01:24	19	1,9	12	21	150
0:01:25	19	1,9	12	21	150
0:01:26	19	1,9	12	21	150
0:01:27	19	2,0	12	21	150
0:01:28	19	2,0	12	21	150
0:01:29	19	2,0	12	21	150
0:01:30	19	2,1	12	21	150
0:01:31	19	2,1	12	22	150
0:01:32	19	2,1	12	22	150
0:01:33	19	2,1	12	22	150
0:01:34	19	2,2	12	22	150
0:01:35	19	2,2	12	22	150
0:01:36	19	2,2	12	22	150
0:01:37	19	2,2	12	22	150
0:01:38	19	2,3	12	22	150
0:01:39	19	2,3	12	23	150
0:01:40	19	2,3	12	23	150
0:01:41	19	2,4	12	24	150
0:01:42	19	2,4	12	24	150
0:01:43	19	2,4	12	24	150
0:01:44	19	2,4	12	25	150
0:01:45	19	2,4	12	25	150
0:01:46	19	2,5	12	25	150
0:01:47	19	2,5	12	25	150
0:01:48	19	2,5	12	25	150
0:01:49	19	2,5	12	25	150
0:01:50	19	2,5	12	25	150
0:01:51	19	2,6	12	25	150
0:01:52	19	2,6	12	26	150
0:01:53	19	2,6	12	26	150
0:01:54	19	2,7	12	26	150
0:01:55	19	2,7	12	26	150
0:01:56	19	2,7	12	26	150
0:01:57	19	2,7	12	26	150
0:01:58	19	2,7	12	26	150
0:01:59	19	2,7	12	26	150
0:02:00	19	2,7	12	26	150
0:02:01	19	2,8	12	26	150
0:02:02	19	2,8	12	26	150
0:02:03	19	2,8	12	27	150
0:02:04	19	2,8	12	26	150
0:02:05	19	2,8	12	27	150
0:02:06	19	2,8	12	27	150
0:02:07	19	2,9	12	27	150
0:02:08	19	2,9	12	27	150
0:02:09	19	2,9	12	27	150
0:02:10	19	2,9	12	27	150
0:02:11	19	3,0	12	27	150
0:02:12	19	3,0	12	27	150
0:02:13	19	3,0	12	27	150
0:02:14	19	3,0	12	28	150
0:02:15	20	3,0	12	28	150
0:02:16	20	3,0	12	28	150
0:02:17	20	3,0	12	28	150
0:02:18	20	3,0	12	28	150
0:02:19	20	3,0	12	28	150
0:02:20	20	3,1	12	28	150
0:02:21	20	3,2	12	28	150
0:02:22	20	3,2	12	28	150
0:02:23	20	3,2	12	28	150
0:02:24	20	3,2	12	28	150
0:02:25	20	3,2	12	28	150
0:02:26	20	3,2	12	28	150
0:02:27	20	3,2	12	28	150
0:02:28	20	3,2	12	29	150
0:02:29	20	3,2	12	29	150
0:02:30	20	3,2	12	29	150
0:02:31	20	3,2	12	29	150
0:02:32	20	3,3	12	29	150
0:02:33	20	3,3	12	30	150
0:02:34	20	3,3	12	30	150
0:02:35	20	3,4	12	30	150
0:02:36	20	3,4	12	30	150
0:02:37	20	3,4	12	30	150
0:02:38	20	3,4	12	30	150
0:02:39	20	3,5	12	30	150
0:02:40	20	3,5	12	30	150
0:02:41	20	3,5	13	30	150
0:02:42	20	3,5	12	30	150
0:02:43	20	3,6	13	30	150
0:02:44	20	3,6	13	30	150
0:02:45	20	3,6	13	29	150
0:02:46	20	3,6	13	30	150
0:02:47	20	3,6	13	30	150
0:02:48	20	3,6	13	30	150
0:02:49	20	3,6	13	30	150
0:02:50	20	3,6	13	30	150
0:02:51	20	3,6	13	30	150
0:02:52	20	3,6	13	30	150
0:02:53	20	3,6	13	30	150
0:02:54	20	3,6	13	30	150
0:02:55	20	3,6	13	31	150
0:02:56	20	3,6	13	31	150
0:02:57	20	3,6	13	31	150
0:02:58	20	3,8	13	31	150
0:02:59	20	3,8	13	31	150
0:03:00	20	3,8	13	31	150
0:03:01	20	3,9	13	31	150
0:03:02	20	3,9	13	31	150
0:03:03	20	3,9	13	31	150
0:03:04	20	3,9	13	31	150
0:03:05	20	3,9	13	31	150
0:03:06	20	3,9	13	31	150
0:03:07	20	3,9	13	31	150
0:03:08	20	3,9	13	31	150
0:03:09	20	3,9	13	31	150
0:03:10	20	3,9	13	31	150
0:03:11	20	3,9	13	31	150
0:03:12	20	3,9	13	31	150
0:03:13	20	3,9	13	32	150
0:03:14	20	3,9	13	31	150
0:03:15	20	3,9	13	31	150
0:03:16	20	4,1	13	31	150
0:03:17	20	4,1	13	31	150
0:03:18	21	4,1	13	31	150
0:03:19	21	4,2	13	31	150
0:03:20	21	4,2	13	32	150
0:03:21	21	4,2	13	32	150
0:03:22	21	4,2	13	32	150
0:03:23	21	4,2	13	32	150
0:03:24	21	4,2	13	32	150
0:03:25	21	4,2	13	32	150
0:03:26	21	4,2	13	32	150
0:03:27	21	4,2	13	32	150
0:03:28	21	4,2	13	32	150
0:03:29	21	4,2	13	32	150
0:03:30	21	4,2	13	32	150
0:03:31	21	4,2	13	32	150
0:03:32	21	4,3	13	32	150
0:03:33	21	4,3	13	32	150
0:03:34	21	4,3	13	32	150
0:03:35	21	4,3	13	32	150
0:03:36	21	4,3	13	33	150
0:03:37	21	4,3	13	32	150
0:03:38	21	4,3	12	33	150
0:03:39	21	4,5	12	33	150
0:03:40	21	4,5	12	32	150
0:03:41	21	4,6	12	33	150
0:03:42	21	4,6	12	33	150
0:03:43	21	4,6	12	33	150
0:03:44	21	4,6	12	33	150
0:03:45	21	4,6	12	33	150
0:03:46	21	4,6	12	33	150
0:03:47	21	4,6	12	33	150
0:03:48	21	4,6	12	33	150
0:03:49	21	4,6	12	33	150
0:03:50	21	4,6	12	33	150
0:03:51	21	4,6	12	33	150
0:03:52	21	4,6	12	33	150
0:03:53	21	4,6	12	33	150
0:03:54	21	4,6	12	33	150
0:03:55	21	4,6	12	33	150
0:03:56	21	4,6	12	33	150
0:03:57	21	4,6	12	33	150
0:03:58	21	4,6	12	33	150
0:03:59	22	4,6	12	33	150
0:04:00	22	4,7	12	33	150
0:04:01	22	4,8	12	33	150
0:04:02	22	4,9	12	33	150
0:04:03	22	4,9	12	33	150
0:04:04	22	4,9	12	33	150
0:04:05	22	4,9	12	33	150
0:04:06	22	4,9	13	33	150
0:04:07	22	4,9	13	33	150
0:04:08	22	4,9	13	33	150
0:04:09	22	4,9	13	33	150
0:04:10	22	4,9	13	33	150
0:04:11	22	4,9	13	33	150
0:04:12	22	4,9	13	33	150
0:04:13	22	4,9	13	33	150
0:04:14	22	4,9	13	33	150
0:04:15	22	4,9	13	33	150
0:04:16	22	4,9	13	33	150
0:04:17	22	4,9	13	33	150
0:04:18	22	5,0	13	33	150
0:04:19	22	5,1	13	33	150
0:04:20	22	5,2	13	33	150
0:04:21	22	5,2	13	33	150
0:04:22	22	5,2	12	33	150
0:04:23	22	5,2	13	33	150
0:04:24	22	5,2	12	33	150
0:04:25	22	5,2	12	33	150
0:04:26	22	5,2	12	33	150
0:04:27	22	5,2	12	33	150
0:04:28	22	5,2	12	33	150
0:04:29	22	5,2	12	33	150
0:04:30	22	5,2	12	33	150
0:04:31	22	5,2	12	33	150
0:04:32	22	5,2	12	33	150
0:04:33	22	5,2	12	33	150
0:04:34	22	5,2	12	33	150
0:04:35	22	5,2	12	33	150
0:04:36	23	5,2	12	33	150
0:04:37	23	5,4	12	33	150
0:04:38	23	5,5	12	33	150
0:04:39	23	5,5	12	33	150
0:04:40	23	5,5	12	33	150
0:04:41	23	5,5	12	33	150
0:04:42	23	5,5	12	33	150
0:04:43	23	5,5	12	33	150
0:04:44	23	5,5	12	33	150
0:04:45	23	5,5	12	33	150
0:04:46	23	5,5	12	34	150
0:04:47	23	5,5	12	34	150
0:04:48	23	5,5	12	33	150
0:04:49	23	5,5	12	33	150
0:04:50	23	5,5	12	33	150
0:04:51	23	5,5	12	33	150
0:04:52	23	5,5	12	33	150
0:04:53	23	5,5	12	33	150
0:04:54	23	5,5	12	34	150
0:04:55	23	5,7	12	33	150
0:04:56	23	5,8	12	33	150
0:04:57	23	5,8	12	34	150
0:04:58	23	5,8	12	34	150
0:04:59	23	5,8	12	33	150
0:05:00	23	5,8	12	34	150
0:05:01	23	5,8	12	34	150
0:05:02	23	5,8	12	34	150
0:05:03	23	5,8	12	34	150
0:05:04	23	5,8	12	33	150
0:05:05	23	5,8	12	34	150
0:05:06	23	5,8	12	34	150
0:05:07	23	5,8	12	34	150
0:05:08	23	5,8	12	34	150
0:05:09	23	5,8	12	34	150
0:05:10	23	5,8	12	34	150
0:05:11	23	5,8	12	34	150
0:05:12	24	5,8	12	34	150
0:05:13	24	5,9	12	34	150
0:05:14	24	6,0	12	34	150
0:05:15	24	6,0	12	34	150
0:05:16	24	6,0	12	34	150
0:05:17	24	6,0	12	34	150
0:05:18	24	6,0	12	34	150
0:05:19	24	6,0	12	34	150
0:05:20	24	6,0	12	34	150
0:05:21	24	6,0	12	34	150
0:05:22	24	6,0	12	34	150
0:05:23	24	6,0	12	34	150
0:05:24	24	6,0	12	34	150
0:05:25	24	6,0	12	34	150
0:05:26	24	6,1	12	34	150
0:05:27	24	6,1	12	34	150
0:05:28	24	6,1	12	34	150
0:05:29	24	6,1	12	34	150
0:05:30	24	6,1	12	34	150
0:05:31	24	6,3	12	34	150
0:05:32	24	6,4	12	34	150
0:05:33	24	6,4	12	34	150
0:05:34	24	6,4	12	34	150
0:05:35	24	6,4	12	34	150
0:05:36	24	6,4	12	34	150
0:05:37	24	6,4	12	34	150
0:05:38	24	6,4	12	34	150
0:05:39	24	6,4	12	34	150
0:05:40	24	6,4	12	34	150
0:05:41	24	6,4	12	34	150
0:05:42	24	6,4	12	34	150
0:05:43	24	6,4	12	34	150
0:05:44	24	6,4	12	34	150
0:05:45	24	6,4	12	34	150
0:05:46	24	6,4	12	34	150
0:05:47	24	6,4	12	34	150
0:05:48	24	6,4	12	34	150
0:05:49	24	6,5	12	34	150
0:05:50	24	6,5	12	34	150
0:05:51	25	6,5	12	34	150
0:05:52	25	6,6	12	34	150
0:05:53	25	6,6	12	34	150
0:05:54	25	6,6	12	34	150
0:05:55	25	6,6	12	34	150
0:05:56	25	6,6	12	35	150
0:05:57	25	6,6	12	34	150
0:05:58	25	6,6	12	35	150
0:05:59	25	6,6	12	34	150
0:06:00	25	6,6	12	35	150
0:06:01	25	6,6	12	35	150
0:06:02	25	6,6	12	35	150
0:06:03	25	6,8	12	35	150
0:06:04	25	6,8	12	35	150
0:06:05	25	6,9	12	35	150
0:06:06	25	6,9	12	35	150
0:06:07	25	6,9	12	35	150
0:06:08	25	6,9	12	35	150
0:06:09	25	6,9	12	35	150
0:06:10	25	6,9	12	35	150
0:06:11	25	6,9	12	35	150
0:06:12	25	6,9	12	35	150
0:06:13	25	6,9	12	35	150
0:06:14	25	6,9	13	35	150
0:06:15	25	6,9	13	35	150
0:06:16	25	6,9	13	35	150
0:06:17	25	6,9	13	35	150
0:06:18	25	6,9	12	35	150
0:06:19	25	6,9	12	35	150
0:06:20	25	6,9	12	35	150
0:06:21	25	7,1	12	35	150
0:06:22	25	7,2	12	35	150
0:06:23	25	7,2	12	35	150
0:06:24	25	7,2	12	35	150
0:06:25	25	7,3	12	35	150
0:06:26	25	7,3	12	35	150
0:06:27	25	7,3	12	35	150
0:06:28	25	7,3	12	35	150
0:06:29	25	7,3	12	35	150
0:06:30	25	7,3	12	35	150
0:06:31	26	7,3	12	35	150
0:06:32	26	7,3	12	35	150
0:06:33	26	7,3	12	35	150
0:06:34	26	7,3	12	35	150
0:06:35	26	7,3	12	35	150
0:06:36	26	7,3	12	35	150
0:06:37	26	7,3	12	35	150
0:06:38	26	7,3	12	35	150
0:06:39	26	7,3	12	35	150
0:06:40	26	7,3	12	35	150
0:06:41	26	7,3	12	35	150
0:06:42	26	7,3	12	36	150
0:06:43	26	7,3	12	36	150
0:06:44	26	7,3	12	36	150
0:06:45	26	7,3	12	36	150
0:06:46	26	7,5	12	36	150
0:06:47	26	7,6	12	36	150
0:06:48	26	7,7	12	36	150
0:06:49	26	7,7	12	36	150
0:06:50	26	7,7	12	36	150
0:06:51	26	7,7	12	36	150
0:06:52	26	7,7	12	36	150
0:06:53	26	7,7	12	36	150
0:06:54	26	7,7	12	36	150
0:06:55	26	7,7	12	36	150
0:06:56	26	7,7	12	36	150
0:06:57	26	7,7	12	36	150
0:06:58	26	7,7	12	36	150
0:06:59	26	7,7	12	36	150
0:07:00	26	7,7	12	36	150
0:07:01	26	7,7	12	36	150
0:07:02	26	7,7	12	36	150
0:07:03	26	7,7	12	36	150
0:07:04	26	7,7	12	36	150
0:07:05	26	7,7	12	36	150
0:07:06	26	7,7	12	36	150
0:07:07	26	7,7	12	36	150
0:07:08	26	7,7	12	36	150
0:07:09	26	7,7	12	36	150
0:07:10	26	7,8	12	36	150
0:07:11	26	7,8	12	36	150
0:07:12	27	7,8	12	36	150
0:07:13	27	7,8	12	36	150
0:07:14	27	8,0	12	36	150
0:07:15	27	8,0	12	36	150
0:07:16	27	8,0	12	37	150
0:07:17	27	8,0	12	37	150
0:07:18	27	8,1	12	37	150
0:07:19	27	8,1	12	37	150
0:07:20	27	8,1	12	37	150
0:07:21	27	8,1	12	37	150
0:07:22	27	8,1	12	37	150
0:07:23	27	8,1	12	37	150
0:07:24	27	8,1	12	37	150
0:07:25	27	8,1	12	37	150
0:07:26	27	8,1	12	37	150
0:07:27	27	8,1	12	37	150
0:07:28	27	8,1	12	37	150
0:07:29	27	8,1	12	37	150
0:07:30	27	8,1	12	37	150
0:07:31	27	8,1	12	37	150
0:07:32	27	8,1	12	37	150
0:07:33	27	8,1	12	37	150
0:07:34	27	8,2	12	37	150
0:07:35	27	8,3	11	37	150
0:07:36	27	8,4	11	37	150
0:07:37	27	8,5	11	37	150
0:07:38	27	8,5	11	37	150
0:07:39	27	8,5	11	37	150
0:07:40	27	8,5	11	37	150
0:07:41	27	8,5	11	37	150
0:07:42	27	8,5	11	37	150
0:07:43	27	8,5	11	37	150
0:07:44	27	8,5	11	37	150
0:07:45	27	8,5	11	37	150
0:07:46	27	8,5	11	37	150
0:07:47	27	8,5	11	37	150
0:07:48	27	8,5	11	37	150
0:07:49	27	8,5	11	38	150
0:07:50	27	8,5	11	38	150
0:07:51	27	8,6	11	38	150
0:07:52	27	8,6	11	38	150
0:07:53	27	8,6	11	38	150
0:07:54	28	8,6	11	38	150
0:07:55	28	8,6	11	38	150
0:07:56	28	8,6	11	38	150
0:07:57	28	8,6	11	38	150
0:07:58	28	8,6	11	38	150
0:07:59	28	8,6	11	38	150
0:08:00	28	8,6	11	38	150
0:08:01	28	8,6	11	38	150
0:08:02	28	8,6	11	38	150
0:08:03	28	8,6	11	38	150
0:08:04	28	8,6	11	38	150
0:08:05	28	8,7	11	38	150
0:08:06	28	8,7	11	38	150
0:08:07	28	8,7	11	38	150
0:08:08	28	8,7	11	38	150
0:08:09	28	8,7	11	38	150
0:08:10	28	8,7	11	38	150
0:08:11	28	8,9	11	38	150
0:08:12	28	9,0	11	38	150
0:08:13	28	9,0	11	38	150
0:08:14	28	9,0	11	38	150
0:08:15	28	9,1	11	38	150
0:08:16	28	9,1	11	38	150
0:08:17	28	9,1	11	38	150
0:08:18	28	9,1	11	38	150
0:08:19	28	9,1	11	38	150
0:08:20	28	9,1	11	38	150
0:08:21	28	9,1	11	38	150
0:08:22	28	9,1	11	38	150
0:08:23	28	9,1	11	38	150
0:08:24	28	9,1	11	38	150
0:08:25	28	9,1	11	38	150
0:08:26	28	9,1	11	38	150
0:08:27	28	9,1	11	39	150
0:08:28	28	9,1	11	38	150
0:08:29	28	9,1	11	38	150
0:08:30	28	9,1	11	39	150
0:08:31	28	9,1	11	38	150
0:08:32	28	9,1	11	39	150
0:08:33	28	9,1	11	38	150
0:08:34	28	9,1	11	39	150
0:08:35	29	9,1	11	39	150
0:08:36	29	9,2	11	39	150
0:08:37	29	9,2	11	39	150
0:08:38	29	9,2	11	39	150
0:08:39	29	9,2	11	39	150
0:08:40	29	9,2	11	39	150
0:08:41	29	9,2	11	39	150
0:08:42	29	9,4	11	39	150
0:08:43	29	9,5	11	39	150
0:08:44	29	9,5	11	39	150
0:08:45	29	9,6	11	39	150
0:08:46	29	9,6	11	39	150
0:08:47	29	9,6	11	39	150
0:08:48	29	9,6	11	39	150
0:08:49	29	9,6	11	39	150
0:08:50	29	9,6	11	39	150
0:08:51	29	9,6	11	39	150
0:08:52	29	9,6	11	39	150
0:08:53	29	9,6	11	39	150
0:08:54	29	9,6	11	39	150
0:08:55	29	9,6	11	39	150
0:08:56	29	9,6	11	39	150
0:08:57	29	9,6	11	39	150
0:08:58	29	9,6	11	39	150
0:08:59	29	9,6	11	39	150
0:09:00	29	9,6	11	39	150
0:09:01	29	9,6	11	39	150
0:09:02	29	9,6	11	40	150
0:09:03	29	9,6	11	40	150
0:09:04	29	9,6	11	39	150
0:09:05	29	9,6	11	40	150
0:09:06	29	9,6	11	40	150
0:09:07	29	9,7	11	40	150
0:09:08	29	9,7	11	40	150
0:09:09	29	9,7	11	40	150
0:09:10	29	9,7	11	40	150
0:09:11	29	9,8	11	40	150
0:09:12	29	9,8	11	40	150
0:09:13	29	9,8	11	40	150
0:09:14	29	9,8	11	40	150
0:09:15	29	9,9	11	40	150
0:09:16	29	10,0	11	40	150
0:09:17	29	10,1	11	40	150
0:09:18	30	10,1	11	40	150
0:09:19	30	10,1	11	40	150
0:09:20	30	10,1	10	40	150
0:09:21	30	10,1	11	40	150
0:09:22	30	10,1	11	40	150
0:09:23	30	10,1	11	40	150
0:09:24	30	10,1	11	40	150
0:09:25	30	10,1	11	40	150
0:09:26	30	10,1	11	40	150
0:09:27	30	10,1	11	40	150
0:09:28	30	10,1	11	40	150
0:09:29	30	10,1	11	40	150
0:09:30	30	10,1	11	40	150
0:09:31	30	10,1	11	40	150
0:09:32	30	10,1	11	40	150
0:09:33	30	10,1	11	40	150
0:09:34	30	10,2	11	40	150
0:09:35	30	10,2	11	40	150
0:09:36	30	10,2	11	40	150
0:09:37	30	10,2	11	40	150
0:09:38	30	10,2	11	40	150
0:09:39	30	10,2	11	40	150
0:09:40	30	10,2	11	40	150
0:09:41	30	10,2	11	40	150
0:09:42	30	10,3	11	41	150
0:09:43	30	10,3	11	41	150
0:09:44	30	10,3	11	41	150
0:09:45	30	10,4	11	40	150
0:09:46	30	10,4	11	41	150
0:09:47	30	10,4	11	41	150
0:09:48	30	10,4	11	41	150
0:09:49	30	10,4	11	41	150
0:09:50	30	10,4	11	41	150
0:09:51	30	10,4	11	41	150
0:09:52	30	10,4	11	41	150
0:09:53	30	10,4	11	41	150
0:09:54	30	10,4	11	41	150
0:09:55	30	10,4	11	41	150
0:09:56	30	10,5	11	41	150
0:09:57	30	10,5	11	41	150
0:09:58	30	10,5	11	41	150
0:09:59	30	10,5	11	41	150
0:10:00	31	10,7	11	41	150
0:10:01	31	10,8	11	41	150
0:10:02	31	10,8	11	41	150
0:10:03	31	10,8	11	41	150
0:10:04	31	10,8	11	41	150
0:10:05	31	10,8	11	41	150
0:10:06	31	10,8	11	41	150
0:10:07	31	10,8	11	41	150
0:10:08	31	10,8	11	41	150
0:10:09	31	10,8	11	41	150
0:10:10	31	10,8	11	41	150
0:10:11	31	10,8	11	41	150
0:10:12	31	10,8	11	41	150
0:10:13	31	10,8	11	41	150
0:10:14	31	10,8	11	41	150
0:10:15	31	10,9	11	42	150
0:10:16	31	10,9	10	41	150
0:10:17	31	10,9	10	42	150
0:10:18	31	10,9	10	42	150
0:10:19	31	10,9	10	42	150
0:10:20	31	10,9	10	42	150
0:10:21	31	10,9	10	42	150
0:10:22	31	10,9	10	42	150
0:10:23	31	10,9	10	42	150
0:10:24	31	10,9	10	42	150
0:10:25	31	10,9	10	42	150
0:10:26	31	11,0	10	42	150
0:10:27	31	11,0	10	42	150
0:10:28	31	11,0	10	42	150
0:10:29	31	11,0	10	42	150
0:10:30	31	11,0	10	42	150
0:10:31	31	11,0	10	42	150
0:10:32	31	11,1	10	42	150
0:10:33	31	11,1	10	42	150
0:10:34	31	11,1	10	42	150
0:10:35	31	11,1	10	42	150
0:10:36	31	11,2	10	42	150
0:10:37	31	11,2	10	42	150
0:10:38	31	11,2	10	42	150
0:10:39	31	11,2	10	42	150
0:10:40	32	11,2	10	42	150
0:10:41	32	11,2	10	42	150
0:10:42	32	11,3	10	42	150
0:10:43	32	11,4	10	42	150
0:10:44	32	11,4	10	43	150
0:10:45	32	11,5	10	43	150
0:10:46	32	11,5	10	43	150
0:10:47	32	11,5	10	43	150
0:10:48	32	11,5	10	43	150
0:10:49	32	11,5	10	43	150
0:10:50	32	11,5	10	43	150
0:10:51	32	11,5	10	43	150
0:10:52	32	11,5	10	43	150
0:10:53	32	11,5	10	43	150
0:10:54	32	11,5	10	43	150
0:10:55	32	11,5	10	43	150
0:10:56	32	11,5	10	43	150
0:10:57	32	11,5	10	43	150
0:10:58	32	11,5	10	43	150
0:10:59	32	11,5	10	43	150
0:11:00	32	11,5	10	43	150
0:11:01	32	11,5	10	43	150
0:11:02	32	11,5	10	43	150
0:11:03	32	11,5	10	43	150
0:11:04	32	11,5	10	43	150
0:11:05	32	11,6	10	43	150
0:11:06	32	11,6	10	43	150
0:11:07	32	11,6	10	43	150
0:11:08	32	11,6	10	43	150
0:11:09	32	11,8	10	43	150
0:11:10	32	11,9	10	43	150
0:11:11	32	11,9	10	43	150
0:11:12	32	12,0	10	43	150
0:11:13	32	12,0	10	43	150
0:11:14	32	12,0	10	43	150
0:11:15	32	12,0	10	43	150
0:11:16	32	12,0	10	43	150
0:11:17	32	12,0	10	43	150
0:11:18	32	12,0	10	43	150
0:11:19	32	12,0	10	43	150
0:11:20	32	12,0	10	44	150
0:11:21	32	12,0	10	44	150
0:11:22	32	12,0	10	43	150
0:11:23	32	12,0	10	44	150
0:11:24	33	12,0	10	44	150
0:11:25	33	12,0	10	44	150
0:11:26	33	12,0	10	44	150
0:11:27	33	12,0	10	44	150
0:11:28	33	12,0	10	44	150
0:11:29	33	12,0	10	44	150
0:11:30	33	12,0	10	44	150
0:11:31	33	12,0	10	44	150
0:11:32	33	12,0	10	44	150
0:11:33	33	12,0	10	44	150
0:11:34	33	12,0	10	44	150
0:11:35	33	12,1	10	44	150
0:11:36	33	12,1	10	44	150
0:11:37	33	12,1	10	44	150
0:11:38	33	12,1	10	44	150
0:11:39	33	12,1	10	44	150
0:11:40	33	12,1	10	44	150
0:11:41	33	12,2	10	44	150
0:11:42	33	12,3	10	44	150
0:11:43	33	12,3	10	44	150
0:11:44	33	12,3	10	44	150
0:11:45	33	12,3	10	44	150
0:11:46	33	12,3	10	44	150
0:11:47	33	12,3	10	44	150
0:11:48	33	12,3	10	44	150
0:11:49	33	12,4	10	44	150
0:11:50	33	12,4	10	44	150
0:11:51	33	12,4	10	44	150
0:11:52	33	12,4	10	44	150
0:11:53	33	12,4	10	44	150
0:11:54	33	12,4	10	44	150
0:11:55	33	12,4	10	44	150
0:11:56	33	12,4	10	44	150
0:11:57	33	12,5	10	44	150
0:11:58	33	12,6	10	44	150
0:11:59	33	12,6	10	44	150
0:12:00	33	12,6	10	44	150
0:12:01	33	12,6	10	45	150
0:12:02	33	12,6	10	45	150
0:12:03	33	12,6	10	45	150
0:12:04	33	12,6	9	45	150
0:12:05	33	12,6	9	45	150
0:12:06	33	12,6	9	45	150
0:12:07	34	12,6	9	45	150
0:12:08	34	12,6	9	45	150
0:12:09	34	12,6	9	45	150
0:12:10	34	12,6	9	45	150
0:12:11	34	12,7	9	45	150
0:12:12	34	12,7	10	45	150
0:12:13	34	12,7	9	45	150
0:12:14	34	12,7	9	45	150
0:12:15	34	12,7	9	45	150
0:12:16	34	12,7	9	45	150
0:12:17	34	12,7	9	45	150
0:12:18	34	12,7	9	45	150
0:12:19	34	12,9	9	45	150
0:12:20	34	13,0	9	45	150
0:12:21	34	13,0	9	45	150
0:12:22	34	13,0	9	45	150
0:12:23	34	13,0	9	45	150
0:12:24	34	13,0	9	45	150
0:12:25	34	13,0	9	45	150
0:12:26	34	13,0	9	45	150
0:12:27	34	13,0	9	45	150
0:12:28	34	13,0	9	45	150
0:12:29	34	13,0	9	45	150
0:12:30	34	13,0	9	45	150
0:12:31	34	13,0	9	45	150
0:12:32	34	13,0	9	45	150
0:12:33	34	13,0	9	45	150
0:12:34	34	13,0	9	45	150
0:12:35	34	13,1	9	45	150
0:12:36	34	13,1	9	45	150
0:12:37	34	13,1	9	45	150
0:12:38	34	13,1	9	46	150
0:12:39	34	13,1	9	46	150
0:12:40	34	13,2	9	46	150
0:12:41	34	13,2	9	46	150
0:12:42	34	13,2	9	46	150
0:12:43	34	13,2	9	46	150
0:12:44	34	13,2	9	46	150
0:12:45	34	13,2	9	46	150
0:12:46	34	13,2	9	46	150
0:12:47	34	13,2	9	46	150
0:12:48	34	13,2	9	46	150
0:12:49	35	13,3	9	46	150
0:12:50	35	13,3	9	46	150
0:12:51	35	13,3	9	46	150
0:12:52	35	13,4	9	46	150
0:12:53	35	13,4	9	46	150
0:12:54	35	13,4	9	46	150
0:12:55	35	13,4	9	46	150
0:12:56	35	13,4	9	46	150
0:12:57	35	13,4	9	46	150
0:12:58	35	13,4	9	46	150
0:12:59	35	13,4	9	46	150
0:13:00	35	13,4	9	46	150
0:13:01	35	13,4	9	46	150
0:13:02	35	13,5	9	46	150
0:13:03	35	13,6	9	46	150
0:13:04	35	13,7	9	46	150
0:13:05	35	13,7	9	46	150
0:13:06	35	13,7	9	46	150
0:13:07	35	13,7	9	46	150
0:13:08	35	13,7	9	46	150
0:13:09	35	13,7	9	47	150
0:13:10	35	13,7	9	46	150
0:13:11	35	13,7	9	46	150
0:13:12	35	13,7	9	46	150
0:13:13	35	13,7	9	47	150
0:13:14	35	13,7	9	46	150
0:13:15	35	13,7	9	46	150
0:13:16	35	13,8	9	46	150
0:13:17	35	13,8	9	46	150
0:13:18	35	13,8	9	46	150
0:13:19	35	13,8	9	46	150
0:13:20	35	13,8	9	47	150
0:13:21	35	13,8	9	47	150
0:13:22	35	13,8	9	47	150
0:13:23	35	13,8	9	47	150
0:13:24	35	13,8	9	47	150
0:13:25	35	13,8	9	47	150
0:13:26	35	13,8	9	47	150
0:13:27	35	14,0	9	47	150
0:13:28	35	14,1	9	47	150
0:13:29	35	14,1	9	47	150
0:13:30	35	14,1	9	47	150
0:13:31	35	14,2	9	47	150
0:13:32	36	14,2	9	47	150
0:13:33	36	14,2	9	47	150
0:13:34	36	14,2	9	47	150
0:13:35	36	14,2	9	47	150
0:13:36	36	14,2	9	47	150
0:13:37	36	14,2	9	47	150
0:13:38	36	14,2	9	47	150
0:13:39	36	14,2	9	47	150
0:13:40	36	14,2	9	47	150
0:13:41	36	14,2	9	47	150
0:13:42	36	14,2	9	47	150
0:13:43	36	14,2	9	47	150
0:13:44	36	14,2	9	47	150
0:13:45	36	14,2	9	47	150
0:13:46	36	14,2	9	48	150
0:13:47	36	14,2	9	47	150
0:13:48	36	14,2	9	48	150
0:13:49	36	14,2	9	47	150
0:13:50	36	14,2	9	48	150
0:13:51	36	14,2	9	47	150
0:13:52	36	14,3	9	47	150
0:13:53	36	14,3	9	48	150
0:13:54	36	14,3	9	48	150
0:13:55	36	14,3	9	47	150
0:13:56	36	14,4	9	47	150
0:13:57	36	14,5	9	47	150
0:13:58	36	14,5	9	47	150
0:13:59	36	14,5	9	47	150
0:14:00	36	14,5	9	48	150
0:14:01	36	14,5	9	48	150
0:14:02	36	14,5	9	48	150
0:14:03	36	14,5	9	48	150
0:14:04	36	14,5	9	48	150
0:14:05	36	14,5	9	48	150
0:14:06	36	14,5	9	48	150
0:14:07	36	14,5	9	48	150
0:14:08	36	14,5	9	48	150
0:14:09	36	14,5	9	48	150
0:14:10	36	14,6	9	48	150
0:14:11	36	14,7	9	48	150
0:14:12	36	14,7	9	48	150
0:14:13	37	14,7	9	48	150
0:14:14	37	14,7	9	48	150
0:14:15	37	14,7	9	48	150
0:14:16	37	14,7	9	48	150
0:14:17	37	14,7	9	48	150
0:14:18	37	14,7	9	48	150
0:14:19	37	14,7	9	48	150
0:14:20	37	14,7	9	48	150
0:14:21	37	14,7	9	48	150
0:14:22	37	14,7	9	48	150
0:14:23	37	14,7	9	48	150
0:14:24	37	14,7	9	48	150
0:14:25	37	14,8	9	48	150
0:14:26	37	14,8	9	48	150
0:14:27	37	15,0	9	48	150
0:14:28	37	15,1	9	48	150
0:14:29	37	15,1	9	48	150
0:14:30	37	15,1	9	48	150
0:14:31	37	15,1	9	48	150
0:14:32	37	15,1	9	48	150
0:14:33	37	15,1	9	48	150
0:14:34	37	15,1	9	48	150
0:14:35	37	15,1	9	48	150
0:14:36	37	15,1	9	48	150
0:14:37	37	15,1	9	48	150
0:14:38	37	15,1	9	48	150
0:14:39	37	15,1	9	48	150
0:14:40	37	15,1	9	48	150
0:14:41	37	15,1	9	49	150
0:14:42	37	15,1	9	49	150
0:14:43	37	15,1	9	49	150
0:14:44	37	15,1	9	49	150
0:14:45	37	15,1	9	49	150
0:14:46	37	15,1	9	49	150
0:14:47	37	15,1	9	49	150
0:14:48	37	15,2	9	49	150
0:14:49	37	15,2	9	49	150
0:14:50	37	15,2	9	49	150
0:14:51	37	15,2	9	49	150
0:14:52	37	15,2	9	49	150
0:14:53	37	15,3	9	49	150
0:14:54	37	15,3	9	49	150
0:14:55	37	15,4	9	49	150
0:14:56	38	15,4	9	49	150
0:14:57	38	15,4	9	49	150
0:14:58	38	15,4	9	49	150
0:14:59	38	15,4	9	49	150
0:15:00	38	15,4	9	49	150
0:15:01	38	15,4	9	49	150
0:15:02	38	15,4	9	49	150
0:15:03	38	15,4	9	49	150
0:15:04	38	15,5	9	49	150
0:15:05	38	15,6	9	49	150
0:15:06	38	15,6	9	49	150
0:15:07	38	15,6	9	49	150
0:15:08	38	15,6	9	49	150
0:15:09	38	15,6	9	49	150
0:15:10	38	15,6	9	49	150
0:15:11	38	15,6	9	49	150
0:15:12	38	15,6	9	49	150
0:15:13	38	15,6	9	49	150
0:15:14	38	15,6	9	49	150
0:15:15	38	15,6	9	49	150
0:15:16	38	15,6	9	49	150
0:15:17	38	15,6	9	49	150
0:15:18	38	15,6	9	49	150
0:15:19	38	15,6	9	49	150
0:15:20	38	15,6	9	49	150
0:15:21	38	15,7	9	49	150
0:15:22	38	15,8	9	49	150
0:15:23	38	15,8	9	49	150
0:15:24	38	15,9	9	49	150
0:15:25	38	15,9	9	49	150
0:15:26	38	15,9	9	49	150
0:15:27	38	15,9	9	49	150
0:15:28	38	15,9	9	49	150
0:15:29	38	15,9	9	49	150
0:15:30	38	15,9	9	49	150
0:15:31	38	15,9	9	49	150
0:15:32	38	15,9	9	49	150
0:15:33	38	16,0	9	49	150
0:15:34	38	16,1	9	49	150
0:15:35	38	16,1	9	50	150
0:15:36	39	16,1	9	50	150
0:15:37	39	16,1	9	50	150
0:15:38	39	16,1	9	50	150
0:15:39	39	16,1	9	50	150
0:15:40	39	16,1	9	50	150
0:15:41	39	16,1	9	50	150
0:15:42	39	16,2	9	50	150
0:15:43	39	16,2	9	50	150
0:15:44	39	16,2	9	50	150
0:15:45	39	16,2	9	50	150
0:15:46	39	16,2	9	50	150
0:15:47	39	16,2	9	50	150
0:15:48	39	16,2	9	50	150
0:15:49	39	16,2	9	50	150
0:15:50	39	16,3	9	50	150
0:15:51	39	16,3	9	51	150
0:15:52	39	16,3	9	51	150
0:15:53	39	16,3	9	51	150
0:15:54	39	16,3	9	51	150
0:15:55	39	16,3	9	51	150
0:15:56	39	16,3	9	51	150
0:15:57	39	16,3	9	51	150
0:15:58	39	16,3	9	51	150
0:15:59	39	16,3	9	51	150
0:16:00	39	16,3	9	51	150
0:16:01	39	16,3	9	51	150
0:16:02	39	16,3	9	51	150
0:16:03	39	16,3	9	51	150
0:16:04	39	16,5	9	51	150
0:16:05	39	16,6	9	51	150
0:16:06	39	16,6	9	51	150
0:16:07	39	16,7	9	51	150
0:16:08	39	16,7	9	51	150
0:16:09	39	16,7	9	51	150
0:16:10	39	16,7	9	51	150
0:16:11	39	16,6	9	51	150
0:16:12	39	16,6	9	51	150
0:16:13	39	16,6	9	51	150
0:16:14	39	16,6	9	51	150
0:16:15	39	16,6	9	51	150
0:16:16	39	16,6	9	51	150
0:16:17	40	16,6	9	51	150
0:16:18	40	16,6	9	51	150
0:16:19	40	16,6	9	51	150
0:16:20	40	16,6	9	51	150
0:16:21	40	16,7	9	51	150
0:16:22	40	16,7	9	51	150
0:16:23	40	16,7	9	51	150
0:16:24	40	16,7	9	51	150
0:16:25	40	16,7	9	51	150
0:16:26	40	16,8	9	51	150
0:16:27	40	16,8	9	51	150
0:16:28	40	16,8	9	51	150
0:16:29	40	16,8	9	51	150
0:16:30	40	16,8	9	51	150
0:16:31	40	16,9	9	51	150
0:16:32	40	17,0	9	51	150
0:16:33	40	17,0	9	51	150
0:16:34	40	17,0	9	51	150
0:16:35	40	17,0	9	51	150
0:16:36	40	17,0	9	51	150
0:16:37	40	17,0	9	51	150
0:16:38	40	17,0	9	51	150
0:16:39	40	17,0	9	51	150
0:16:40	40	17,0	9	51	150
0:16:41	40	17,0	9	51	150
0:16:42	40	17,0	9	51	150
0:16:43	40	17,0	9	51	150
0:16:44	40	17,1	9	51	150
0:16:45	40	17,1	9	51	150
0:16:46	40	17,1	9	51	150
0:16:47	40	17,1	9	51	150
0:16:48	40	17,1	9	51	150
0:16:49	40	17,1	9	51	150
0:16:50	40	17,1	9	51	150
0:16:51	40	17,3	9	51	150
0:16:52	40	17,4	9	51	150
0:16:53	40	17,4	9	51	150
0:16:54	40	17,4	9	51	150
0:16:55	40	17,4	9	51	150
0:16:56	41	17,4	9	51	150
0:16:57	41	17,4	9	51	150
0:16:58	41	17,4	9	51	150
0:16:59	41	17,4	9	51	150
0:17:00	41	17,3	9	51	150
0:17:01	41	17,3	9	51	150
0:17:02	41	17,3	8	51	150
0:17:03	41	17,3	8	51	150
0:17:04	41	17,3	9	52	150
0:17:05	41	17,4	9	51	150
0:17:06	41	17,4	9	51	150
0:17:07	41	17,4	9	51	150
0:17:08	41	17,4	8	52	150
0:17:09	41	17,5	8	51	150
0:17:10	41	17,5	8	51	150
0:17:11	41	17,5	8	51	150
0:17:12	41	17,6	8	52	150
0:17:13	41	17,7	8	52	150
0:17:14	41	17,7	8	52	150
0:17:15	41	17,7	8	52	150
0:17:16	41	17,7	8	52	150
0:17:17	41	17,7	8	52	150
0:17:18	41	17,7	8	52	150
0:17:19	41	17,7	8	52	150
0:17:20	41	17,7	8	52	150
0:17:21	41	17,7	8	52	150
0:17:22	41	17,7	8	52	150
0:17:23	41	17,7	8	52	150
0:17:24	41	17,7	8	52	150
0:17:25	41	17,7	8	52	150
0:17:26	41	17,7	8	52	150
0:17:27	41	17,7	8	52	150
0:17:28	41	17,7	8	52	150
0:17:29	41	17,7	8	52	150
0:17:30	41	17,7	8	52	150
0:17:31	41	17,7	8	52	150
0:17:32	41	17,7	8	52	150
0:17:33	41	17,8	8	52	150
0:17:34	41	17,9	8	52	150
0:17:35	41	17,9	8	52	150
0:17:36	41	17,9	8	52	150
0:17:37	42	18,0	8	52	150
0:17:38	42	18,1	8	52	150
0:17:39	42	18,1	8	52	150
0:17:40	42	18,1	8	52	150
0:17:41	42	18,1	8	52	150
0:17:42	42	18,1	8	52	150
0:17:43	42	18,1	8	52	150
0:17:44	42	18,1	8	52	150
0:17:45	42	18,1	8	52	150
0:17:46	42	18,1	8	52	150
0:17:47	42	18,1	8	52	150
0:17:48	42	18,1	8	52	150
0:17:49	42	18,1	8	52	150
0:17:50	42	18,1	8	52	150
0:17:51	42	18,1	8	52	150
0:17:52	42	18,1	8	52	150
0:17:53	42	18,2	8	52	150
0:17:54	42	18,3	8	52	150
0:17:55	42	18,3	8	52	150
0:17:56	42	18,3	8	52	150
0:17:57	42	18,3	8	52	150
0:17:58	42	18,3	8	52	150
0:17:59	42	18,3	8	52	150
0:18:00	42	18,3	8	52	150
0:18:01	42	18,3	8	53	150
0:18:02	42	18,3	8	52	150
0:18:03	42	18,4	8	53	150
0:18:04	42	18,4	8	52	150
0:18:05	42	18,4	8	52	150
0:18:06	42	18,4	8	52	150
0:18:07	42	18,4	8	52	150
0:18:08	42	18,4	8	52	150
0:18:09	42	18,4	8	52	150
0:18:10	42	18,4	8	53	150
0:18:11	42	18,4	8	53	150
0:18:12	42	18,4	8	53	150
0:18:13	42	18,5	8	53	150
0:18:14	42	18,5	8	53	150
0:18:15	42	18,5	8	53	150
0:18:16	42	18,5	8	53	150
0:18:17	42	18,5	8	53	150
0:18:18	42	18,5	8	53	150
0:18:19	42	18,7	8	53	150
0:18:20	43	18,8	8	53	150
0:18:21	43	18,8	8	53	150
0:18:22	43	18,8	8	53	150
0:18:23	43	18,8	8	53	150
0:18:24	43	18,8	8	53	150
0:18:25	43	18,8	8	53	150
0:18:26	43	18,8	8	53	150
0:18:27	43	18,8	8	53	150
0:18:28	43	18,8	8	53	150
0:18:29	43	18,8	8	53	150
0:18:30	43	18,8	8	53	150
0:18:31	43	18,8	8	53	150
0:18:32	43	18,8	8	53	150
0:18:33	43	18,8	8	53	150
0:18:34	43	18,9	8	53	150
0:18:35	43	18,9	8	53	150
0:18:36	43	18,9	8	53	150
0:18:37	43	18,9	8	53	150
0:18:38	43	18,9	8	53	150
0:18:39	43	18,9	8	53	150
0:18:40	43	18,9	8	53	150
0:18:41	43	18,9	8	53	150
0:18:42	43	18,9	8	53	150
0:18:43	43	18,9	8	53	150
0:18:44	43	18,9	8	53	150
0:18:45	43	19,1	8	54	150
0:18:46	43	19,2	8	53	150
0:18:47	43	19,2	8	54	150
0:18:48	43	19,2	8	53	150
0:18:49	43	19,2	8	53	150
0:18:50	43	19,2	8	53	150
0:18:51	43	19,2	8	53	150
0:18:52	43	19,2	8	54	150
0:18:53	43	19,2	8	54	150
0:18:54	43	19,2	8	54	150
0:18:55	43	19,2	8	54	150
0:18:56	43	19,2	8	54	150
0:18:57	43	19,2	8	54	150
0:18:58	43	19,2	8	54	150
0:18:59	43	19,2	8	54	150
0:19:00	43	19,2	8	54	150
0:19:01	43	19,3	8	54	150
0:19:02	43	19,3	8	54	150
0:19:03	43	19,3	8	54	150
0:19:04	43	19,3	8	54	150
0:19:05	43	19,3	8	54	150
0:19:06	43	19,3	8	54	150
0:19:07	44	19,3	8	54	150
0:19:08	44	19,3	8	54	150
0:19:09	44	19,3	8	54	150
0:19:10	44	19,5	8	54	150
0:19:11	44	19,5	8	54	150
0:19:12	44	19,6	8	54	150
0:19:13	44	19,6	8	54	150
0:19:14	44	19,6	8	54	150
0:19:15	44	19,6	8	54	150
0:19:16	44	19,6	8	54	150
0:19:17	44	19,6	8	54	150
0:19:18	44	19,6	8	54	150
0:19:19	44	19,6	8	54	150
0:19:20	44	19,6	8	54	150
0:19:21	44	19,6	8	54	150
0:19:22	44	19,6	8	54	150
0:19:23	44	19,6	8	54	150
0:19:24	44	19,7	8	54	150
0:19:25	44	19,8	8	55	150
0:19:26	44	19,8	8	54	150
0:19:27	44	19,8	8	54	150
0:19:28	44	19,8	8	55	150
0:19:29	44	19,8	8	55	150
0:19:30	44	19,8	8	55	150
0:19:31	44	19,8	8	55	150
0:19:32	44	19,8	8	55	150
0:19:33	44	19,9	8	55	150
0:19:34	44	19,9	8	55	150
0:19:35	44	19,9	8	55	150
0:19:36	44	19,9	8	55	150
0:19:37	44	19,9	8	55	150
0:19:38	44	19,9	8	55	150
0:19:39	44	19,9	8	55	150
0:19:40	44	19,9	8	55	150
0:19:41	44	19,9	8	55	150
0:19:42	44	19,9	8	55	150
0:19:43	44	19,9	8	55	150
0:19:44	44	19,9	8	55	150
0:19:45	44	20,0	8	55	150
0:19:46	44	20,0	8	55	150
0:19:47	44	20,1	8	55	150
0:19:48	44	20,1	8	56	150
0:19:49	44	20,1	8	56	150
0:19:50	44	20,2	8	56	150
0:19:51	44	20,2	8	56	150
0:19:52	44	20,2	8	56	150
0:19:53	44	20,2	8	56	150
0:19:54	44	20,2	8	56	150
0:19:55	45	20,2	8	56	150
0:19:56	45	20,2	8	56	150
0:19:57	45	20,2	8	56	150
0:19:58	45	20,2	8	56	150
0:19:59	45	20,2	8	56	150
0:20:00	45	20,2	8	56	150
0:20:01	45	20,2	8	56	150
0:20:02	45	20,3	8	56	150
0:20:03	45	20,4	8	56	150
0:20:04	45	20,4	8	56	150
0:20:05	45	20,5	8	56	150
0:20:06	45	20,5	8	56	150
0:20:07	45	20,5	8	56	150
0:20:08	45	20,5	8	56	150
0:20:09	45	20,5	8	56	150
0:20:10	45	20,5	8	56	150
0:20:11	45	20,5	8	56	150
0:20:12	45	20,5	8	56	150
0:20:13	45	20,5	8	56	150
0:20:14	45	20,5	8	56	150
0:20:15	45	20,5	8	57	150
0:20:16	45	20,5	8	56	150
0:20:17	45	20,5	8	56	150
0:20:18	45	20,5	8	56	150
0:20:19	45	20,5	8	56	150
0:20:20	45	20,5	8	56	150
0:20:21	45	20,5	8	56	150
0:20:22	45	20,5	8	56	150
0:20:23	45	20,5	8	56	150
0:20:24	45	20,6	8	56	150
0:20:25	45	20,7	8	57	150
0:20:26	45	20,8	8	56	150
0:20:27	45	20,8	8	56	150
0:20:28	45	20,8	8	56	150
0:20:29	45	20,8	8	57	150
0:20:30	45	20,8	8	57	150
0:20:31	45	20,8	8	57	150
0:20:32	45	20,8	8	57	150
0:20:33	45	20,8	8	57	150
0:20:34	45	20,8	8	57	150
0:20:35	45	20,8	8	57	150
0:20:36	45	20,8	8	57	150
0:20:37	45	20,8	8	57	150
0:20:38	45	20,8	8	57	150
0:20:39	46	20,9	8	57	150
0:20:40	46	20,9	8	57	150
0:20:41	46	20,9	8	57	150
0:20:42	46	20,9	8	57	150
0:20:43	46	20,9	8	57	150
0:20:44	46	20,9	8	57	150
0:20:45	46	20,9	8	57	150
0:20:46	46	20,9	8	57	150
0:20:47	46	20,9	8	57	150
0:20:48	46	20,9	8	57	150
0:20:49	46	20,9	8	57	150
0:20:50	46	20,9	8	57	150
0:20:51	46	21,0	8	57	150
0:20:52	46	21,1	8	57	150
0:20:53	46	21,1	8	57	150
0:20:54	46	21,1	8	57	150
0:20:55	46	21,1	8	57	150
0:20:56	46	21,1	8	57	150
0:20:57	46	21,3	8	57	150
0:20:58	46	21,3	8	57	150
0:20:59	46	21,3	8	57	150
0:21:00	46	21,3	8	57	150
0:21:01	46	21,3	8	57	150
0:21:02	46	21,3	8	57	150
0:21:03	46	21,3	8	57	150
0:21:04	46	21,3	8	57	150
0:21:05	46	21,3	8	57	150
0:21:06	46	21,3	8	57	150
0:21:07	46	21,3	8	57	150
0:21:08	46	21,4	8	57	150
0:21:09	46	21,4	8	57	150
0:21:10	46	21,4	8	57	150
0:21:11	46	21,4	8	57	150
0:21:12	46	21,4	8	57	150
0:21:13	46	21,4	8	57	150
0:21:14	46	21,4	8	57	150
0:21:15	46	21,4	8	57	150
0:21:16	47	21,4	8	57	150
0:21:17	47	21,4	8	57	150
0:21:18	47	21,4	8	57	150
0:21:19	47	21,5	8	57	150
0:21:20	47	21,5	8	57	150
0:21:21	47	21,5	8	57	150
0:21:22	47	21,7	8	57	150
0:21:23	47	21,7	8	57	150
0:21:24	47	21,7	8	57	150
0:21:25	47	21,7	8	57	150
0:21:26	47	21,7	8	57	150
0:21:27	47	21,7	8	57	150
0:21:28	47	21,7	8	57	150
0:21:29	47	21,7	8	57	150
0:21:30	47	21,7	8	57	150
0:21:31	47	21,7	8	57	150
0:21:32	47	21,7	8	57	150
0:21:33	47	21,7	8	57	150
0:21:34	47	21,7	8	57	150
0:21:35	47	21,7	8	57	150
0:21:36	47	21,7	8	57	150
0:21:37	47	21,8	8	57	150
0:21:38	47	21,8	8	57	150
0:21:39	47	21,9	8	57	150
0:21:40	47	22,0	8	57	150
0:21:41	47	22,0	8	57	150
0:21:42	47	22,0	8	57	150
0:21:43	47	22,0	8	57	150
0:21:44	47	22,0	8	57	150
0:21:45	47	22,0	8	57	150
0:21:46	47	22,0	8	57	150
0:21:47	47	22,0	8	57	150
0:21:48	47	22,0	8	57	150
0:21:49	47	22,0	8	57	150
0:21:50	47	22,0	8	57	150
0:21:51	47	22,0	8	57	150
0:21:52	47	22,0	8	57	150
0:21:53	47	22,0	8	57	150
0:21:54	47	22,0	8	57	150
0:21:55	47	22,0	8	57	150
0:21:56	47	22,0	8	57	150
0:21:57	47	22,1	8	57	150
0:21:58	47	22,3	8	57	150
0:21:59	47	22,3	8	57	150
0:22:00	47	22,3	8	57	150
0:22:01	47	22,3	8	57	150
0:22:02	47	22,3	8	57	150
0:22:03	48	22,3	8	58	150
0:22:04	48	22,3	8	58	150
0:22:05	48	22,3	8	58	150
0:22:06	48	22,3	8	58	150
0:22:07	48	22,3	8	58	150
0:22:08	48	22,3	8	58	150
0:22:09	48	22,3	8	58	150
0:22:10	48	22,3	8	58	150
0:22:11	48	22,3	8	58	150
0:22:12	48	22,3	8	58	150
0:22:13	48	22,3	8	58	150
0:22:14	48	22,4	8	58	150
0:22:15	48	22,5	8	58	150
0:22:16	48	22,5	8	58	150
0:22:17	48	22,5	8	58	150
0:22:18	48	22,5	8	58	150
0:22:19	48	22,5	8	58	150
0:22:20	48	22,5	8	58	150
0:22:21	48	22,5	7	58	150
0:22:22	48	22,5	8	58	150
0:22:23	48	22,5	7	58	150
0:22:24	48	22,5	7	58	150
0:22:25	48	22,5	7	59	150
0:22:26	48	22,6	7	58	150
0:22:27	48	22,6	7	58	150
0:22:28	48	22,6	7	58	150
0:22:29	48	22,6	7	58	150
0:22:30	48	22,6	7	58	150
0:22:31	48	22,6	7	59	150
0:22:32	48	22,7	7	59	150
0:22:33	48	22,8	7	59	150
0:22:34	48	22,8	7	59	150
0:22:35	48	22,8	7	59	150
0:22:36	48	22,9	7	59	150
0:22:37	48	22,9	7	59	150
0:22:38	48	22,9	7	59	150
0:22:39	48	22,9	7	59	150
0:22:40	48	22,9	7	59	150
0:22:41	48	22,9	7	59	150
0:22:42	48	22,9	7	59	150
0:22:43	48	22,9	7	59	150
0:22:44	48	22,9	7	59	150
0:22:45	48	22,9	7	59	150
0:22:46	48	22,9	7	59	150
0:22:47	49	22,9	7	59	150
0:22:48	49	23,0	7	59	150
0:22:49	49	23,0	7	59	150
0:22:50	49	23,1	7	59	150
0:22:51	49	23,1	7	59	150
0:22:52	49	23,1	7	59	150
0:22:53	49	23,1	7	59	150
0:22:54	49	23,1	7	59	150
0:22:55	49	23,1	7	59	150
0:22:56	49	23,1	7	59	150
0:22:57	49	23,1	7	59	150
0:22:58	49	23,1	7	59	150
0:22:59	49	23,1	7	59	150
0:23:00	49	23,1	7	59	150
0:23:01	49	23,1	7	59	150
0:23:02	49	23,1	7	59	150
0:23:03	49	23,2	7	59	150
0:23:04	49	23,2	7	59	150
0:23:05	49	23,3	7	59	150
0:23:06	49	23,4	7	60	150
0:23:07	49	23,4	7	59	150
0:23:08	49	23,4	7	59	150
0:23:09	49	23,4	7	59	150
0:23:10	49	23,4	7	59	150
0:23:11	49	23,4	7	59	150
0:23:12	49	23,4	7	59	150
0:23:13	49	23,4	7	60	150
0:23:14	49	23,4	7	59	150
0:23:15	49	23,4	7	60	150
0:23:16	49	23,4	7	59	150
0:23:17	49	23,4	7	59	150
0:23:18	49	23,4	7	60	150
0:23:19	49	23,4	7	60	150
0:23:20	49	23,5	7	60	150
0:23:21	49	23,5	7	60	150
0:23:22	49	23,5	7	60	150
0:23:23	49	23,5	7	60	150
0:23:24	49	23,5	7	60	150
0:23:25	49	23,6	7	60	150
0:23:26	49	23,6	7	60	150
0:23:27	49	23,6	7	60	150
0:23:28	49	23,6	7	60	150
0:23:29	49	23,6	7	60	150
0:23:30	49	23,6	7	60	150
0:23:31	49	23,6	7	60	150
0:23:32	49	23,6	7	60	150
0:23:33	49	23,6	7	61	150
0:23:34	49	23,7	7	60	150
0:23:35	49	23,7	7	60	150
0:23:36	50	23,7	7	60	150
0:23:37	50	23,7	7	60	150
0:23:38	50	23,7	7	60	150
0:23:39	50	23,8	7	60	150
0:23:40	50	23,9	7	60	150
0:23:41	50	23,9	7	61	150
0:23:42	50	23,9	7	61	150
0:23:43	50	23,9	7	61	150
0:23:44	50	23,9	7	61	150
0:23:45	50	23,9	7	61	150
0:23:46	50	24,0	7	61	150
0:23:47	50	24,0	7	61	150
0:23:48	50	24,0	7	61	150
0:23:49	50	24,0	7	61	150
0:23:50	50	24,0	7	61	150
0:23:51	50	24,0	7	61	150
0:23:52	50	24,0	7	61	150
0:23:53	50	24,0	7	61	150
0:23:54	50	24,0	7	61	150
0:23:55	50	24,0	7	61	150
0:23:56	50	24,1	7	61	150
0:23:57	50	24,1	7	61	150
0:23:58	50	24,2	7	61	150
0:23:59	50	24,2	7	61	150
0:24:00	50	24,2	7	61	150
0:24:01	50	24,2	7	61	150
0:24:02	50	24,2	7	61	150
0:24:03	50	24,2	7	61	150
0:24:04	50	24,2	7	62	150
0:24:05	50	24,2	7	61	150
0:24:06	50	24,2	7	61	150
0:24:07	50	24,2	7	61	150
0:24:08	50	24,2	7	61	150
0:24:09	50	24,2	7	61	150
0:24:10	50	24,2	7	61	150
0:24:11	50	24,2	7	62	150
0:24:12	50	24,3	7	62	150
0:24:13	50	24,3	7	62	150
0:24:14	50	24,3	7	62	150
0:24:15	50	24,4	7	62	150
0:24:16	50	24,5	7	61	150
0:24:17	50	24,5	7	62	150
0:24:18	50	24,5	7	61	150
0:24:19	50	24,5	7	62	150
0:24:20	50	24,5	7	61	150
0:24:21	50	24,5	7	62	150
0:24:22	51	24,5	7	61	150
0:24:23	51	24,5	7	62	150
0:24:24	51	24,5	7	62	150
0:24:25	51	24,6	7	62	150
0:24:26	51	24,6	7	62	150
0:24:27	51	24,6	7	62	150
0:24:28	51	24,6	7	62	150
0:24:29	51	24,6	7	62	150
0:24:30	51	24,6	7	62	150
0:24:31	51	24,6	7	62	150
0:24:32	51	24,7	7	62	150
0:24:33	51	24,7	7	62	150
0:24:34	51	24,7	7	62	150
0:24:35	51	24,7	7	62	150
0:24:36	51	24,7	7	62	150
0:24:37	51	24,7	7	62	150
0:24:38	51	24,7	7	62	150
0:24:39	51	24,7	7	62	150
0:24:40	51	24,7	7	62	150
0:24:41	51	24,7	7	62	150
0:24:42	51	24,7	7	62	150
0:24:43	51	24,7	7	62	150
0:24:44	51	24,7	7	62	150
0:24:45	51	24,9	7	62	150
0:24:46	51	25,0	7	62	150
0:24:47	51	25,0	7	62	150
0:24:48	51	25,0	7	62	150
0:24:49	51	25,0	7	62	150
0:24:50	51	25,0	7	62	150
0:24:51	51	25,0	7	62	150
0:24:52	51	25,0	7	62	150
0:24:53	51	25,0	7	62	150
0:24:54	51	25,0	7	62	150
0:24:55	51	25,0	7	62	150
0:24:56	51	25,0	7	62	150
0:24:57	51	25,0	7	62	150
0:24:58	51	25,0	7	62	150
0:24:59	51	25,0	7	62	150
0:25:00	51	25,0	7	62	150
0:25:01	51	25,1	7	62	150
0:25:02	51	25,1	7	62	150
0:25:03	51	25,1	7	62	150
0:25:04	51	25,1	7	62	150
0:25:05	52	25,1	7	62	150
0:25:06	52	25,1	7	62	150
0:25:07	52	25,1	7	63	150
0:25:08	52	25,3	7	62	150
0:25:09	52	25,4	7	62	150
0:25:10	52	25,4	7	62	150
0:25:11	52	25,4	7	63	150
0:25:12	52	25,4	7	63	150
0:25:13	52	25,4	7	63	150
0:25:14	52	25,4	7	63	150
0:25:15	52	25,4	7	63	150
0:25:16	52	25,4	7	63	150
0:25:17	52	25,4	7	63	150
0:25:18	52	25,4	7	63	150
0:25:19	52	25,4	7	63	150
0:25:20	52	25,4	7	63	150
0:25:21	52	25,4	7	63	150
0:25:22	52	25,4	7	63	150
0:25:23	52	25,5	7	63	150
0:25:24	52	25,5	7	63	150
0:25:25	52	25,5	7	63	150
0:25:26	52	25,6	7	63	150
0:25:27	52	25,6	7	63	150
0:25:28	52	25,6	7	63	150
0:25:29	52	25,6	7	63	150
0:25:30	52	25,6	7	63	150
0:25:31	52	25,6	7	63	150
0:25:32	52	25,6	7	63	150
0:25:33	52	25,6	7	63	150
0:25:34	52	25,6	7	63	150
0:25:35	52	25,6	7	63	150
0:25:36	52	25,6	7	63	150
0:25:37	52	25,6	7	63	150
0:25:38	52	25,6	7	63	150
0:25:39	52	25,7	7	63	150
0:25:40	52	25,7	7	63	150
0:25:41	52	25,8	7	63	150
0:25:42	52	25,9	7	63	150
0:25:43	52	26,0	7	63	150
0:25:44	52	26,0	7	63	150
