Repository: ProgWizer/parser

File: project-root/data/Data Acquisition/Data Acquisition/2020 year (143)/20-023.txt
--Test Summary--
Full Path and File Name	
Instrument Name	7222
Instrument Type	Model 7222 Consistometer
Instrument Serial Number	
Test Start Date	05.02.2020
Test Start Time	12:26:46
Test Stop Date	05.02.2020
Test Stop Time	14:49:42
Test Length	2:22:56
Final Sample Time Offset	2:22:50
Controller Schedule Name	
Sampling Period	10 seconds
Comments	
Information	WellID	
Information	Customer	
Information	EngName	
Information	CementClass	G
Information	CementMfr	
Information	Additives	100G+3CaCl2
Information	Density	1900
Information	BHCT	
Information	BHST	
Information	FluidLoss	
Information	JobType	
Calculated Value	Time_30Bc	1:30:30
Calculated Value	Time_70Bc	N/A
Initial Temperature (°C)	27 °C
Final Temperature (°C)	27 °C
Initial Pressure (MPa)	0,3 MPa
Final Pressure (MPa)	10,3 MPa
Initial Consistency (Bc)	26 Bc
Final Consistency (Bc)	66 Bc
--Data--
Time (HH:MM:SS)	Temperature (°C)	Pressure (MPa)	Consistency (Bc)
0:00:00	27	0,3	26
0:00:10	27	0,3	19
0:00:20	27	0,4	24
0:00:30	27	0,5	20
0:00:40	27	0,6	18
0:00:50	27	0,7	21
0:01:00	27	0,8	18
0:01:10	27	0,9	22
0:01:20	26	1,0	18
0:01:30	26	1,1	21
0:01:40	26	1,3	22
0:01:50	26	1,4	20
0:02:00	26	1,5	22
0:02:10	26	1,5	22
0:02:20	26	1,7	21
0:02:30	26	1,8	20
0:02:40	26	1,9	21
0:02:50	26	2,1	20
0:03:00	26	2,1	21
0:03:10	26	2,2	19
0:03:20	26	2,4	23
0:03:30	25	2,4	22
0:03:40	25	2,6	20
0:03:50	25	2,6	22
0:04:00	25	2,7	22
0:04:10	25	2,8	20
0:04:20	25	2,9	23
0:04:30	25	3,1	23
0:04:40	25	3,1	23
0:04:50	25	3,2	23
0:05:00	25	3,5	22
0:05:10	25	3,4	23
0:05:20	25	3,6	22
0:05:30	25	3,7	20
0:05:40	25	3,7	21
0:05:50	25	3,8	21
0:06:00	25	4,0	22
0:06:10	25	4,1	22
0:06:20	25	4,1	21
0:06:30	24	4,2	21
0:06:40	24	4,4	22
0:06:50	24	4,5	24
0:07:00	24	4,6	21
0:07:10	24	4,8	24
0:07:20	24	4,8	24
0:07:30	24	4,9	23
0:07:40	24	5,1	22
0:07:50	24	5,1	21
0:08:00	24	5,3	22
0:08:10	24	5,3	24
0:08:20	24	5,4	22
0:08:30	24	5,9	21
0:08:40	24	5,9	24
0:08:50	24	5,8	23
0:09:00	24	5,8	22
0:09:10	24	6,4	22
0:09:20	24	6,4	22
0:09:30	24	6,3	22
0:09:40	24	6,3	22
0:09:50	24	6,5	22
0:10:00	24	6,5	22
0:10:10	24	6,6	22
0:10:20	24	6,7	22
0:10:30	24	6,8	22
0:10:40	23	7,0	22
0:10:50	23	7,0	22
0:11:00	23	7,2	22
0:11:10	23	7,2	22
0:11:20	23	7,3	22
0:11:30	23	7,5	22
0:11:40	23	7,7	22
0:11:50	23	7,7	22
0:12:00	23	7,9	21
0:12:10	23	7,9	21
0:12:20	23	8,0	21
0:12:30	23	8,1	21
0:12:40	23	8,2	21
0:12:50	23	8,3	24
0:13:00	23	8,4	27
0:13:10	23	8,6	24
0:13:20	23	8,6	25
0:13:30	23	8,8	25
0:13:40	23	8,8	25
0:13:50	23	9,0	25
0:14:00	23	9,0	24
0:14:10	23	9,2	25
0:14:20	23	9,2	24
0:14:30	23	9,3	25
0:14:40	23	9,5	25
0:14:50	23	9,5	24
0:15:00	23	9,6	23
0:15:10	23	9,8	26
0:15:20	23	9,8	23
0:15:30	23	9,8	23
0:15:40	23	9,8	23
0:15:50	23	9,7	22
0:16:00	23	9,7	25
0:16:10	23	9,7	25
0:16:20	23	9,7	25
0:16:30	22	9,9	26
0:16:40	22	9,9	25
0:16:50	22	9,9	24
0:17:00	22	9,9	25
0:17:10	22	9,8	25
0:17:20	22	9,8	25
0:17:30	22	9,8	27
0:17:40	22	9,8	23
0:17:50	22	9,8	25
0:18:00	22	9,8	26
0:18:10	22	9,8	25
0:18:20	22	9,7	24
0:18:30	22	9,7	24
0:18:40	22	9,7	24
0:18:50	22	9,7	23
0:19:00	22	9,7	23
0:19:10	22	9,8	23
0:19:20	22	9,8	23
0:19:30	22	9,8	22
0:19:40	22	9,8	21
0:19:50	22	9,8	21
0:20:00	22	9,8	21
0:20:10	22	9,8	21
0:20:20	22	9,8	21
0:20:30	22	9,7	20
0:20:40	22	9,7	21
0:20:50	22	9,7	21
0:21:00	22	9,7	22
0:21:10	22	9,7	22
0:21:20	22	9,7	22
0:21:30	22	9,7	21
0:21:40	22	9,9	21
0:21:50	22	9,9	22
0:22:00	22	9,9	21
0:22:10	22	9,9	22
0:22:20	22	9,9	22
0:22:30	22	9,8	21
0:22:40	22	9,8	22
0:22:50	22	9,8	22
0:23:00	22	9,8	23
0:23:10	22	9,8	23
0:23:20	22	9,8	22
0:23:30	22	9,8	23
0:23:40	22	9,8	23
0:23:50	22	9,8	23
0:24:00	22	9,8	23
0:24:10	22	9,8	22
0:24:20	22	9,8	23
0:24:30	22	9,8	23
0:24:40	22	9,8	23
0:24:50	22	9,8	23
0:25:00	22	9,7	24
0:25:10	22	9,7	23
0:25:20	22	9,7	23
0:25:30	22	9,7	22
0:25:40	22	9,7	23
0:25:50	22	9,7	23
0:26:00	22	9,7	22
0:26:10	22	9,7	22
0:26:20	22	9,7	22
0:26:30	22	9,7	21
0:26:40	22	9,7	22
0:26:50	22	9,9	22
0:27:00	22	9,9	24
0:27:10	22	9,9	23
0:27:20	22	9,9	22
0:27:30	22	9,9	23
0:27:40	22	9,9	22
0:27:50	22	9,9	21
0:28:00	22	9,9	21
0:28:10	22	9,9	21
0:28:20	22	9,9	21
0:28:30	22	9,9	21
0:28:40	22	9,8	21
0:28:50	22	9,8	21
0:29:00	22	9,8	21
0:29:10	22	9,8	23
0:29:20	22	9,8	24
0:29:30	22	9,8	23
0:29:40	22	9,8	23
0:29:50	22	9,8	23
0:30:00	22	9,8	23
0:30:10	22	9,8	24
0:30:20	22	9,8	23
0:30:30	22	9,8	23
0:30:40	22	9,8	23
0:30:50	22	9,8	24
0:31:00	22	9,8	25
0:31:10	22	9,8	23
0:31:20	22	9,8	23
0:31:30	22	9,9	23
0:31:40	22	9,9	23
0:31:50	22	9,9	23
0:32:00	22	9,8	22
0:32:10	22	9,8	22
0:32:20	22	9,8	22
0:32:30	22	9,8	20
0:32:40	22	9,8	21
0:32:50	22	9,8	24
0:33:00	22	9,8	25
0:33:10	22	9,8	25
0:33:20	22	9,8	24
0:33:30	22	9,8	23
0:33:40	22	9,8	22
0:33:50	22	9,8	23
0:34:00	22	9,8	23
0:34:10	22	9,8	27
0:34:20	22	9,8	26
0:34:30	22	9,8	24
0:34:40	22	9,8	23
0:34:50	22	9,8	24
0:35:00	22	9,7	23
0:35:10	22	9,8	22
0:35:20	22	9,8	24
0:35:30	22	9,8	22
0:35:40	22	9,8	21
0:35:50	22	9,8	21
0:36:00	22	9,8	21
0:36:10	22	9,8	21
0:36:20	22	9,8	20
0:36:30	22	9,8	20
0:36:40	22	9,8	20
0:36:50	22	9,8	20
0:37:00	22	9,8	20
0:37:10	22	9,8	20
0:37:20	22	9,8	20
0:37:30	22	9,8	20
0:37:40	22	9,8	20
0:37:50	22	9,8	20
0:38:00	22	9,8	19
0:38:10	22	9,8	20
0:38:20	22	9,8	20
0:38:30	22	9,8	21
0:38:40	22	9,8	21
0:38:50	22	9,8	20
0:39:00	22	9,8	20
0:39:10	22	9,8	20
0:39:20	22	9,8	20
0:39:30	22	9,8	22
0:39:40	22	9,8	22
0:39:50	22	9,7	21
0:40:00	22	9,8	21
0:40:10	22	9,8	22
0:40:20	22	9,7	23
0:40:30	22	9,8	24
0:40:40	22	9,8	26
0:40:50	22	9,8	22
0:41:00	22	9,8	21
0:41:10	22	9,8	23
0:41:20	22	9,8	26
0:41:30	22	9,7	22
0:41:40	22	9,7	18
0:41:50	22	9,8	19
0:42:00	22	9,8	22
0:42:10	22	9,8	19
0:42:20	22	9,8	19
0:42:30	22	9,8	19
0:42:40	22	9,8	19
0:42:50	22	9,8	19
0:43:00	22	9,8	20
0:43:10	22	9,8	23
0:43:20	22	9,8	24
0:43:30	22	9,8	23
0:43:40	22	9,8	22
0:43:50	22	9,8	25
0:44:00	22	9,8	24
0:44:10	22	9,8	27
0:44:20	22	9,8	24
0:44:30	22	9,8	25
0:44:40	22	9,8	26
0:44:50	22	9,8	27
0:45:00	22	9,8	28
0:45:10	22	9,8	25
0:45:20	22	9,8	27
0:45:30	22	9,8	24
0:45:40	22	9,8	25
0:45:50	22	9,8	24
0:46:00	22	9,8	27
0:46:10	22	9,8	25
0:46:20	22	9,8	25
0:46:30	22	9,8	22
0:46:40	22	9,8	25
0:46:50	22	9,8	24
0:47:00	22	9,8	24
0:47:10	22	9,8	25
0:47:20	22	9,8	25
0:47:30	22	9,8	28
0:47:40	22	9,8	24
0:47:50	22	9,8	23
0:48:00	22	9,8	27
0:48:10	22	9,8	24
0:48:20	22	9,8	22
0:48:30	22	9,8	22
0:48:40	22	9,8	24
0:48:50	22	9,8	26
0:49:00	22	9,8	26
0:49:10	22	9,8	22
0:49:20	22	9,8	24
0:49:30	22	9,8	24
0:49:40	22	9,7	23
0:49:50	22	9,7	21
0:50:00	22	9,8	18
0:50:10	22	9,7	17
0:50:20	22	9,7	17
0:50:30	22	9,7	17
0:50:40	22	9,7	17
0:50:50	22	9,8	18
0:51:00	22	9,7	17
0:51:10	22	9,8	17
0:51:20	22	9,7	16
0:51:30	22	9,8	16
0:51:40	22	9,8	16
0:51:50	22	9,8	15
0:52:00	22	9,7	15
0:52:10	22	9,8	15
0:52:20	22	9,8	14
0:52:30	22	9,8	14
0:52:40	22	9,7	14
0:52:50	22	9,8	14
0:53:00	22	9,8	14
0:53:10	22	9,8	14
0:53:20	22	9,7	14
0:53:30	22	9,7	14
0:53:40	22	9,7	14
0:53:50	22	9,8	14
0:54:00	22	9,8	14
0:54:10	22	9,8	14
0:54:20	22	9,8	14
0:54:30	22	9,7	14
0:54:40	22	9,7	14
0:54:50	22	9,8	14
0:55:00	22	9,8	14
0:55:10	22	9,8	14
0:55:20	22	9,8	14
0:55:30	22	9,8	14
0:55:40	22	9,8	14
0:55:50	22	9,8	15
0:56:00	22	9,8	15
0:56:10	22	9,8	15
0:56:20	22	9,8	16
0:56:30	22	9,8	17
0:56:40	22	9,8	17
0:56:50	22	9,8	17
0:57:00	22	9,8	17
0:57:10	22	9,8	17
0:57:20	22	9,8	17
0:57:30	22	9,8	17
0:57:40	22	9,8	17
0:57:50	22	9,8	17
0:58:00	22	9,8	17
0:58:10	22	9,8	17
0:58:20	22	9,8	16
0:58:30	22	9,8	16
0:58:40	22	9,8	16
0:58:50	22	9,8	17
0:59:00	22	9,9	17
0:59:10	22	9,8	18
0:59:20	22	9,9	18
0:59:30	22	9,9	18
0:59:40	22	9,9	19
0:59:50	22	9,9	19
1:00:00	22	9,9	24
1:00:10	22	9,9	24
1:00:20	22	9,9	24
1:00:30	22	9,9	22
1:00:40	22	9,9	21
1:00:50	22	9,9	24
1:01:00	22	9,9	23
1:01:10	22	9,9	22
1:01:20	22	9,9	22
1:01:30	22	9,9	22
1:01:40	22	9,9	23
1:01:50	22	9,9	23
1:02:00	22	9,9	23
1:02:10	22	9,9	22
1:02:20	22	9,9	22
1:02:30	22	9,9	21
1:02:40	22	9,9	21
1:02:50	22	9,9	25
1:03:00	22	9,9	20
1:03:10	22	9,9	20
1:03:20	22	9,9	20
1:03:30	22	9,9	20
1:03:40	22	9,9	21
1:03:50	22	9,9	20
1:04:00	22	9,9	22
1:04:10	22	9,9	23
1:04:20	22	9,9	22
1:04:30	22	9,9	22
1:04:40	22	9,9	21
1:04:50	22	9,9	22
1:05:00	22	9,9	22
1:05:10	22	9,9	21
1:05:20	22	9,9	21
1:05:30	22	9,9	21
1:05:40	22	9,9	21
1:05:50	22	9,9	21
1:06:00	22	9,9	21
1:06:10	22	9,9	21
1:06:20	22	9,9	21
1:06:30	22	9,9	21
1:06:40	22	10,0	20
1:06:50	22	10,0	20
1:07:00	22	10,0	20
1:07:10	22	10,0	20
1:07:20	22	10,0	20
1:07:30	22	10,1	20
1:07:40	22	10,1	21
1:07:50	22	10,1	25
1:08:00	22	10,1	18
1:08:10	22	10,1	19
1:08:20	23	10,1	19
1:08:30	23	10,1	19
1:08:40	23	10,1	19
1:08:50	23	10,1	19
1:09:00	23	10,1	18
1:09:10	23	10,0	18
1:09:20	23	10,0	18
1:09:30	23	10,0	18
1:09:40	23	10,0	18
1:09:50	23	10,0	18
1:10:00	23	10,0	18
1:10:10	23	10,1	18
1:10:20	23	10,0	18
1:10:30	23	10,0	18
1:10:40	23	10,1	18
1:10:50	23	10,1	18
1:11:00	23	10,1	18
1:11:10	23	10,1	18
1:11:20	23	10,1	19
1:11:30	23	10,0	19
1:11:40	23	10,1	19
1:11:50	23	10,1	19
1:12:00	23	10,1	19
1:12:10	23	10,0	19
1:12:20	23	10,1	19
1:12:30	23	10,1	19
1:12:40	23	10,1	19
1:12:50	23	10,1	19
1:13:00	23	10,1	19
1:13:10	23	10,1	19
1:13:20	23	10,2	19
1:13:30	23	10,1	19
1:13:40	23	10,2	19
1:13:50	23	10,1	19
1:14:00	23	10,2	19
1:14:10	23	10,2	19
1:14:20	23	10,2	19
1:14:30	23	10,2	19
1:14:40	23	10,2	19
1:14:50	23	10,2	19
1:15:00	23	10,2	19
1:15:10	23	10,2	20
1:15:20	23	10,2	20
1:15:30	23	10,2	20
1:15:40	23	10,2	20
1:15:50	23	10,2	20
1:16:00	23	10,2	20
1:16:10	23	10,2	20
1:16:20	23	10,2	20
1:16:30	23	10,2	20
1:16:40	23	10,2	20
1:16:50	23	10,2	20
1:17:00	23	10,1	20
1:17:10	23	10,1	20
1:17:20	23	10,1	20
1:17:30	23	10,1	20
1:17:40	23	10,1	20
1:17:50	23	10,1	20
1:18:00	23	10,1	20
1:18:10	23	10,1	20
1:18:20	23	10,1	21
1:18:30	23	10,1	21
1:18:40	23	10,1	21
1:18:50	23	10,1	21
1:19:00	23	10,1	21
1:19:10	23	10,1	21
1:19:20	23	10,1	21
1:19:30	23	10,1	21
1:19:40	23	10,1	21
1:19:50	23	10,1	21
1:20:00	23	10,1	21
1:20:10	23	10,1	21
1:20:20	23	10,1	21
1:20:30	23	10,1	21
1:20:40	23	10,1	22
1:20:50	23	10,2	22
1:21:00	23	10,2	22
1:21:10	23	10,2	22
1:21:20	23	10,2	22
1:21:30	23	10,2	22
1:21:40	23	10,2	22
1:21:50	23	10,2	22
1:22:00	23	10,2	22
1:22:10	23	10,2	22
1:22:20	23	10,2	22
1:22:30	23	10,2	22
1:22:40	23	10,2	22
1:22:50	23	10,2	22
1:23:00	23	10,1	22
1:23:10	23	10,1	22
1:23:20	23	10,1	22
1:23:30	23	10,1	22
1:23:40	23	10,1	22
1:23:50	23	10,2	22
1:24:00	23	10,1	22
1:24:10	23	10,2	22
1:24:20	23	10,2	22
1:24:30	23	10,1	22
1:24:40	23	10,1	22
1:24:50	23	10,2	22
1:25:00	23	10,1	22
1:25:10	23	10,2	22
1:25:20	23	10,2	22
1:25:30	23	10,2	22
1:25:40	23	10,2	22
1:25:50	23	10,2	23
1:26:00	23	10,2	23
1:26:10	23	10,2	23
1:26:20	24	10,2	23
1:26:30	23	10,2	23
1:26:40	24	10,2	23
1:26:50	24	10,2	23
1:27:00	24	10,2	23
1:27:10	24	10,2	23
1:27:20	24	10,2	23
1:27:30	24	10,2	23
1:27:40	24	10,2	23
1:27:50	24	10,2	23
1:28:00	24	10,2	24
1:28:10	24	10,2	24
1:28:20	24	10,2	24
1:28:30	24	10,2	24
1:28:40	24	10,2	24
1:28:50	24	10,2	25
1:29:00	24	10,2	25
1:29:10	24	10,2	24
1:29:20	24	10,2	25
1:29:30	24	10,2	25
1:29:40	24	10,2	26
1:29:50	24	10,2	27
1:30:00	24	10,2	27
1:30:10	24	10,2	30
1:30:20	24	10,2	31
1:30:30	24	10,2	33
1:30:40	24	10,2	32
1:30:50	24	10,2	34
1:31:00	24	10,2	34
1:31:10	24	10,2	34
1:31:20	24	10,2	34
1:31:30	24	10,2	36
1:31:40	24	10,2	38
1:31:50	24	10,2	35
1:32:00	24	10,2	33
1:32:10	24	10,2	33
1:32:20	24	10,2	33
1:32:30	24	10,3	33
1:32:40	24	10,3	32
1:32:50	24	10,3	32
1:33:00	24	10,3	31
1:33:10	24	10,3	32
1:33:20	24	10,3	31
1:33:30	24	10,3	31
1:33:40	24	10,3	31
1:33:50	24	10,3	32
1:34:00	24	10,3	32
1:34:10	24	10,3	33
1:34:20	24	10,3	33
1:34:30	24	10,3	33
1:34:40	24	10,3	33
1:34:50	24	10,3	33
1:35:00	24	10,3	33
1:35:10	24	10,3	33
1:35:20	24	10,3	33
1:35:30	24	10,3	33
1:35:40	24	10,3	33
1:35:50	24	10,3	38
1:36:00	24	10,3	37
1:36:10	24	10,3	38
1:36:20	24	10,3	40
1:36:30	24	10,3	40
1:36:40	24	10,3	41
1:36:50	24	10,3	39
1:37:00	24	10,3	39
1:37:10	24	10,3	35
1:37:20	24	10,3	37
1:37:30	24	10,3	38
1:37:40	24	10,3	37
1:37:50	24	10,3	40
1:38:00	24	10,3	38
1:38:10	24	10,3	36
1:38:20	24	10,3	40
1:38:30	24	10,3	44
1:38:40	24	10,3	44
1:38:50	24	10,3	42
1:39:00	24	10,3	42
1:39:10	24	10,3	36
1:39:20	24	10,3	43
1:39:30	24	10,3	41
1:39:40	24	10,3	41
1:39:50	24	10,3	42
1:40:00	24	10,3	46
1:40:10	24	10,3	41
1:40:20	24	10,3	54
1:40:30	24	10,3	42
1:40:40	24	10,3	44
1:40:50	24	10,3	39
1:41:00	24	10,3	40
1:41:10	24	10,3	41
1:41:20	24	10,3	44
1:41:30	24	10,3	47
1:41:40	24	10,3	46
1:41:50	24	10,3	46
1:42:00	25	10,3	44
1:42:10	25	10,3	43
1:42:20	25	10,3	42
1:42:30	25	10,3	47
1:42:40	25	10,3	48
1:42:50	25	10,3	48
1:43:00	25	10,3	46
1:43:10	25	10,3	42
1:43:20	25	10,3	46
1:43:30	25	10,3	43
1:43:40	25	10,3	44
1:43:50	25	10,3	42
1:44:00	25	10,3	42
1:44:10	25	10,3	40
1:44:20	25	10,3	40
1:44:30	25	10,3	40
1:44:40	25	10,3	39
1:44:50	25	10,3	41
1:45:00	25	10,3	44
1:45:10	25	10,3	44
1:45:20	25	10,3	39
1:45:30	25	10,3	39
1:45:40	25	10,3	39
1:45:50	25	10,3	43
1:46:00	25	10,3	40
1:46:10	25	10,3	38
1:46:20	25	10,3	38
1:46:30	25	10,3	44
1:46:40	25	10,3	41
1:46:50	25	10,3	44
1:47:00	25	10,3	42
1:47:10	25	10,3	41
1:47:20	25	10,3	44
1:47:30	25	10,3	44
1:47:40	25	10,3	42
1:47:50	25	10,4	42
1:48:00	25	10,4	46
1:48:10	25	10,4	44
1:48:20	25	10,4	51
1:48:30	25	10,4	46
1:48:40	25	10,5	50
1:48:50	25	10,4	51
1:49:00	25	10,4	47
1:49:10	25	10,4	39
1:49:20	25	10,4	40
1:49:30	25	10,3	40
1:49:40	25	10,4	39
1:49:50	25	10,4	41
1:50:00	25	10,3	39
1:50:10	25	10,3	47
1:50:20	25	10,4	47
1:50:30	25	10,3	46
1:50:40	25	10,4	48
1:50:50	25	10,4	48
1:51:00	25	10,4	50
1:51:10	25	10,4	44
1:51:20	25	10,4	43
1:51:30	25	10,4	40
1:51:40	25	10,4	38
1:51:50	25	10,4	38
1:52:00	25	10,4	39
1:52:10	25	10,4	40
1:52:20	25	10,4	40
1:52:30	25	10,4	40
1:52:40	25	10,4	38
1:52:50	25	10,4	39
1:53:00	25	10,4	39
1:53:10	25	10,4	39
1:53:20	25	10,4	39
1:53:30	25	10,4	40
1:53:40	25	10,4	40
1:53:50	25	10,4	41
1:54:00	25	10,4	43
1:54:10	25	10,4	41
1:54:20	25	10,4	47
1:54:30	25	10,4	45
1:54:40	25	10,4	47
1:54:50	25	10,4	46
1:55:00	25	10,4	42
1:55:10	25	10,4	42
1:55:20	25	10,4	41
1:55:30	25	10,4	41
1:55:40	25	10,4	51
1:55:50	25	10,4	47
1:56:00	25	10,4	50
1:56:10	25	10,4	53
1:56:20	25	10,4	53
1:56:30	25	10,4	50
1:56:40	26	10,4	50
1:56:50	26	10,4	46
1:57:00	26	10,4	45
1:57:10	26	10,4	45
1:57:20	26	10,4	44
1:57:30	26	10,4	44
1:57:40	26	10,4	44
1:57:50	26	10,5	44
1:58:00	26	10,5	43
1:58:10	26	10,4	42
1:58:20	26	10,4	42
1:58:30	26	10,4	54
1:58:40	26	10,4	50
1:58:50	26	10,4	48
1:59:00	26	10,4	47
1:59:10	26	10,4	46
1:59:20	26	10,4	57
1:59:30	26	10,4	48
1:59:40	26	10,4	51
1:59:50	26	10,4	53
2:00:00	26	10,4	45
2:00:10	26	10,4	45
2:00:20	26	10,4	45
2:00:30	26	10,4	44
2:00:40	26	10,4	46
2:00:50	26	10,4	44
2:01:00	26	10,4	44
2:01:10	26	10,4	44
2:01:20	26	10,4	45
2:01:30	26	10,4	45
2:01:40	26	10,4	45
2:01:50	26	10,4	44
2:02:00	26	10,4	44
2:02:10	26	10,4	44
2:02:20	26	10,4	44
2:02:30	26	10,4	44
2:02:40	26	10,4	44
2:02:50	26	10,4	44
2:03:00	26	10,3	45
2:03:10	26	10,3	44
2:03:20	26	10,3	45
2:03:30	26	10,3	44
2:03:40	26	10,3	45
2:03:50	26	10,3	46
2:04:00	26	10,3	45
2:04:10	26	10,3	46
2:04:20	26	10,3	47
2:04:30	26	10,3	47
2:04:40	26	10,3	46
2:04:50	26	10,3	49
2:05:00	26	10,3	48
2:05:10	26	10,3	48
2:05:20	26	10,3	48
2:05:30	26	10,3	47
2:05:40	26	10,3	47
2:05:50	26	10,3	47
2:06:00	26	10,3	47
2:06:10	26	10,3	48
2:06:20	26	10,3	48
2:06:30	26	10,3	48
2:06:40	26	10,3	48
2:06:50	26	10,3	48
2:07:00	26	10,3	48
2:07:10	26	10,3	48
2:07:20	26	10,3	48
2:07:30	26	10,3	49
2:07:40	26	10,3	48
2:07:50	26	10,3	48
2:08:00	26	10,3	49
2:08:10	26	10,3	49
2:08:20	26	10,3	49
2:08:30	26	10,3	49
2:08:40	26	10,3	49
2:08:50	26	10,3	49
2:09:00	26	10,3	49
2:09:10	26	10,3	49
2:09:20	26	10,3	49
2:09:30	26	10,3	50
2:09:40	26	10,3	50
2:09:50	26	10,3	50
2:10:00	26	10,3	50
2:10:10	26	10,3	50
2:10:20	26	10,3	50
2:10:30	26	10,3	50
2:10:40	26	10,3	50
2:10:50	26	10,3	51
2:11:00	26	10,3	51
2:11:10	26	10,3	51
2:11:20	26	10,3	52
2:11:30	26	10,3	51
2:11:40	26	10,3	53
2:11:50	26	10,3	62
2:12:00	26	10,3	54
2:12:10	26	10,3	54
2:12:20	26	10,3	54
2:12:30	26	10,3	53
2:12:40	26	10,3	53
2:12:50	26	10,3	55
2:13:00	26	10,3	56
2:13:10	26	10,3	62
2:13:20	26	10,3	61
2:13:30	26	10,3	56
2:13:40	26	10,3	55
2:13:50	26	10,3	55
2:14:00	27	10,3	55
2:14:10	27	10,3	55
2:14:20	27	10,3	55
2:14:30	27	10,3	55
2:14:40	27	10,3	55
2:14:50	27	10,3	56
2:15:00	27	10,3	56
2:15:10	27	10,3	56
2:15:20	27	10,3	56
2:15:30	27	10,3	56
2:15:40	27	10,3	58
2:15:50	27	10,3	58
2:16:00	27	10,3	57
2:16:10	27	10,3	58
2:16:20	27	10,3	58
2:16:30	27	10,3	57
2:16:40	27	10,3	58
2:16:50	27	10,3	58
2:17:00	27	10,3	57
2:17:10	27	10,3	57
2:17:20	27	10,3	58
2:17:30	27	10,3	58
2:17:40	27	10,3	58
2:17:50	27	10,3	58
2:18:00	27	10,3	59
2:18:10	27	10,3	61
2:18:20	27	10,3	59
2:18:30	27	10,3	59
2:18:40	27	10,3	60
2:18:50	27	10,3	60
2:19:00	27	10,3	60
2:19:10	27	10,3	61
2:19:20	27	10,3	61
2:19:30	27	10,3	61
2:19:40	27	10,3	61
2:19:50	27	10,3	61
2:20:00	27	10,3	61
2:20:10	27	10,3	61
2:20:20	27	10,3	61
2:20:30	27	10,3	62
2:20:40	27	10,3	62
2:20:50	27	10,3	64
2:21:00	27	10,3	66
2:21:10	27	10,3	63
2:21:20	27	10,3	63
2:21:30	27	10,3	63
2:21:40	27	10,3	64
2:21:50	27	10,3	64
2:22:00	27	10,3	66
2:22:10	27	10,3	66
2:22:20	27	10,3	70
2:22:30	27	10,3	68
2:22:40	27	10,3	67
2:22:50	27	10,3	66
