Repository: ProgWizer/parser

File: project-root/data/Data Acquisition/Data Acquisition/2020 year (143)/20-024.txt (part 1 of 3)
--Test Summary--
Full Path and File Name	
Instrument Name	SGSA/UCA
Instrument Type	Model 5265 SGSA/UCA
Instrument Serial Number	
Test Start Date	05.02.2020
Test Start Time	15:16:10
Test Stop Date	06.02.2020
Test Stop Time	15:19:47
Test Length	24:03:37
Final Sample Time Offset	24:03:30
Controller Schedule Name	
Sampling Period	30 seconds
Comments	Condition 40 min
Information	WellID	
Information	Customer	
Information	EngName	
Information	CementClass	G
Information	CementMfr	Õîëñèì
Information	Additives	100G+3CaCl2
Information	Density	1900
Information	BHCT	25
Information	BHST	
Information	FluidLoss	
Information	JobType	
Calculated Value	CS_50	1:37:30
Calculated Value	CS_500	4:44:30
Calculated Value	SGS_Initial	0:10:30
Calculated Value	SGS_Final	0:36:30
Calculated Value	CS_Time8h	6,04 MPa
Calculated Value	CS_Time12h	8,64 MPa
Calculated Value	Time_SGS_100lb/100ft2	0:12:00
Calculated Value	Time_SGS_500lb/100ft2	0:27:30
Calculated Value	CS_Time24h	15,04 MPa
Calculated Value	CS_Time48h	N/A
Calculated Curve	Compressive Strength	Compressive strength type B (more than 14 lb/gal)
Calculated Curve	Static Gel Strength	Static gel strength
Initial Temperature (°C)	1225 °C
Final Temperature (°C)	26 °C
Initial Pressure (psi)	3277 psi
Final Pressure (psi)	4547 psi
Initial Transit Time (microsec/in)	16,03 microsec/in
Final Transit Time (microsec/in)	8,85 microsec/in
Initial Gel Value	5034
Final Gel Value	7080
Initial Compressive Strength (MPa)	0,00 MPa
Final Compressive Strength (MPa)	15,11 MPa
Initial Static Gel Strength (lb/100ft2)	25,1 lb/100ft2
Final Static Gel Strength (lb/100ft2)	ERROR
--Data--
Time (HH:MM:SS)	Temperature (°C)	Pressure (psi)	Transit Time (microsec/in)	Gel Value	Compressive Strength (MPa)	Static Gel Strength (lb/100ft2)
0:00:00	1225	3277	16,03	5034	0,00	25,1
0:00:30	1225	3256	16,00	5019	0,01	28,6
0:01:00	22	3240	15,99	4996	0,01	32,2
0:01:30	22	3225	15,98	4989	0,01	35,8
0:02:00	22	3211	15,99	4977	0,01	39,3
0:02:30	22	3198	15,99	4954	0,01	42,9
0:03:00	22	3185	16,00	4935	0,01	46,5
0:03:30	22	3173	16,01	4924	0,01	50,1
0:04:00	22	3162	16,02	4895	0,00	53,6
0:04:30	22	3151	16,03	4863	0,00	57,2
0:05:00	22	3140	16,04	4846	0,00	60,8
0:05:30	22	3129	16,04	4827	0,00	64,3
0:06:00	22	3120	16,05	4807	0,00	67,9
0:06:30	22	3111	16,06	4780	0,00	71,5
0:07:00	22	3104	16,06	4755	0,00	75,1
0:07:30	22	3099	16,07	4736	0,00	78,6
0:08:00	22	3094	16,08	4723	0,00	82,2
0:08:30	22	3089	16,09	4704	0,00	85,8
0:09:00	22	3084	16,10	4684	0,00	89,3
0:09:30	22	3078	16,11	4678	0,00	92,9
0:10:00	22	3071	16,12	4663	0,00	96,5
0:10:30	22	3065	16,13	4668	0,00	100,1
0:11:00	22	3058	16,14	4655	0,00	97,6
0:11:30	22	3051	16,14	4674	0,00	101,2
0:12:00	22	3045	16,16	4682	0,00	102,7
0:12:30	22	3038	16,17	4694	0,00	105,2
0:13:00	22	3031	16,17	4701	0,00	106,4
0:13:30	22	3025	16,18	4713	0,00	108,9
0:14:00	22	3018	16,19	4747	0,00	115,8
0:14:30	22	3011	16,20	4760	0,00	118,4
0:15:00	22	3005	16,21	4781	0,00	123,0
0:15:30	22	2998	16,22	4813	0,00	129,8
0:16:00	22	2991	16,23	4832	0,00	134,0
0:16:30	22	2984	16,23	4869	0,00	142,1
0:17:00	22	2978	16,24	4901	0,00	149,6
0:17:30	22	2971	16,25	4937	0,00	157,9
0:18:00	22	2965	16,25	4975	0,00	167,1
0:18:30	22	2958	16,26	5011	0,00	176,0
0:19:00	22	2951	16,27	5061	0,00	189,0
0:19:30	22	2944	16,27	5086	0,00	195,5
0:20:00	22	2938	16,28	5127	0,00	206,7
0:20:30	22	2932	16,29	5186	0,00	223,3
0:21:00	22	2924	16,30	5235	0,00	237,7
0:21:30	22	2918	16,31	5286	0,00	253,3
0:22:00	22	2911	16,32	5341	0,00	271,0
0:22:30	22	2905	16,32	5393	0,00	288,1
0:23:00	22	2898	16,33	5455	0,00	309,5
0:23:30	22	2892	16,33	5518	0,00	332,3
0:24:00	22	2885	16,34	5575	0,00	354,2
0:24:30	22	2878	16,34	5637	0,00	378,7
0:25:00	22	2872	16,35	5694	0,00	402,8
0:25:30	22	2865	16,35	5758	0,00	430,5
0:26:00	22	2858	16,36	5816	0,00	457,2
0:26:30	22	2852	16,36	5880	0,00	487,6
0:27:00	22	2845	16,37	5932	0,00	513,7
0:27:30	22	2838	16,37	5998	0,00	548,6
0:28:00	22	2831	16,38	6054	0,00	579,3
0:28:30	22	2825	16,38	6111	0,00	612,1
0:29:00	22	2818	16,39	6171	0,00	648,3
0:29:30	22	2811	16,39	6226	0,00	682,6
0:30:00	22	2804	16,39	6281	0,00	718,9
0:30:30	22	2797	16,40	6333	0,00	754,3
0:31:00	22	2790	16,40	6383	0,00	789,6
0:31:30	22	2783	16,41	6437	0,00	829,8
0:32:00	22	2776	16,41	6487	0,00	868,2
0:32:30	22	2769	16,41	6535	0,00	906,2
0:33:00	22	2762	16,42	6582	0,00	945,2
0:33:30	22	2755	16,42	6627	0,00	983,9
0:34:00	22	2748	16,42	6676	0,00	1026,8
0:34:30	22	2741	16,42	6717	0,00	1065,3
0:35:00	22	2733	16,42	6759	0,00	1105,1
0:35:30	22	2726	16,43	6801	0,00	1145,8
0:36:00	22	2719	16,43	6838	0,00	1183,1
0:36:30	22	2711	16,43	6878	0,00	1225,1
0:37:00	22	2704	16,43	6909	0,00	
0:37:30	22	2696	16,43	6947	0,00	
0:38:00	22	2688	16,43	6977	0,00	
0:38:30	22	2681	16,44	7016	0,00	
0:39:00	22	2673	16,44	7044	0,00	
0:39:30	22	2666	16,44	7077	0,00	
0:40:00	22	2658	16,44	7105	0,00	
0:40:30	22	2650	16,44	7133	0,00	
0:41:00	22	2642	16,44	7160	0,00	
0:41:30	22	2634	16,44	7173	0,00	
0:42:00	22	2626	16,44	7199	0,00	
0:42:30	22	2618	16,44	7223	0,00	
0:43:00	22	2610	16,43	7246	0,00	
0:43:30	22	2602	16,43	7266	0,00	
0:44:00	22	2593	16,43	7288	0,00	
0:44:30	22	2585	16,43	7312	0,00	
0:45:00	22	2576	16,43	7331	0,00	
0:45:30	23	2568	16,43	7348	0,00	
0:46:00	23	2559	16,43	7366	0,00	
0:46:30	23	2550	16,43	7387	0,00	
0:47:00	23	2542	16,42	7402	0,00	
0:47:30	23	2533	16,42	7419	0,00	
0:48:00	23	2524	16,42	7433	0,00	
0:48:30	23	2515	16,42	7446	0,00	
0:49:00	23	2506	16,42	7462	0,00	
0:49:30	23	2497	16,41	7472	0,00	
0:50:00	23	2488	16,41	7486	0,00	
0:50:30	23	2479	16,41	7499	0,00	
0:51:00	23	2469	16,41	7510	0,00	
0:51:30	23	2460	16,41	7522	0,00	
0:52:00	23	3096	16,40	7533	0,00	
0:52:30	23	3079	16,36	7504	0,00	
0:53:00	23	3066	16,33	7523	0,00	
0:53:30	23	3053	16,32	7537	0,00	
0:54:00	23	3041	16,31	7544	0,00	
0:54:30	23	3029	16,31	7554	0,00	
0:55:00	23	3017	16,30	7562	0,00	
0:55:30	23	3005	16,30	7569	0,00	
0:56:00	23	2992	16,29	7578	0,00	
0:56:30	23	2980	16,29	7582	0,00	
0:57:00	23	2968	16,28	7589	0,00	
0:57:30	23	2957	16,27	7594	0,00	
0:58:00	23	2945	16,27	7598	0,00	
0:58:30	23	2932	16,26	7601	0,00	
0:59:00	23	2920	16,25	7605	0,00	
0:59:30	23	2908	16,24	7607	0,00	
1:00:00	23	2896	16,24	7610	0,00	
1:00:30	23	2884	16,23	7615	0,00	
1:01:00	23	2872	16,23	7616	0,00	
1:01:30	23	2859	16,22	7619	0,00	
1:02:00	23	2846	16,22	7620	0,00	
1:02:30	23	2834	16,21	7619	0,00	
1:03:00	23	2821	16,20	7621	0,00	
1:03:30	23	2809	16,19	7621	0,00	
1:04:00	23	2797	16,19	7620	0,00	
1:04:30	23	2785	16,18	7621	0,00	
1:05:00	23	2772	16,17	7618	0,00	
1:05:30	23	2760	16,16	7618	0,00	
1:06:00	23	2747	16,15	7614	0,00	
1:06:30	23	2735	16,14	7613	0,00	
1:07:00	23	2722	16,13	7611	0,00	
1:07:30	23	2709	16,12	7610	0,00	
1:08:00	23	2696	16,11	7608	0,00	
1:08:30	23	2683	16,10	7603	0,00	
1:09:00	23	2670	16,09	7602	0,00	
1:09:30	23	2657	16,08	7596	0,00	
1:10:00	23	2644	16,07	7594	0,00	
1:10:30	23	3283	16,06	7587	0,00	
1:11:00	23	3260	16,02	7555	0,00	
1:11:30	23	3242	15,99	7560	0,01	
1:12:00	23	3849	15,97	7558	0,02	
1:12:30	23	3824	15,92	7537	0,03	
1:13:00	23	3804	15,89	7541	0,04	
1:13:30	23	3785	15,86	7539	0,05	
1:14:00	23	3768	15,85	7536	0,06	
1:14:30	23	3749	15,83	7532	0,06	
1:15:00	23	3732	15,82	7529	0,07	
1:15:30	23	3715	15,80	7524	0,07	
1:16:00	23	3697	15,79	7515	0,08	
1:16:30	23	3680	15,77	7514	0,08	
1:17:00	23	3662	15,75	7506	0,09	
1:17:30	23	3645	15,74	7500	0,09	
1:18:00	23	3627	15,73	7496	0,10	
1:18:30	23	3609	15,71	7488	0,10	
1:19:00	23	3592	15,70	7482	0,10	
1:19:30	23	3574	15,68	7475	0,11	
1:20:00	23	3557	15,67	7467	0,12	
1:20:30	23	3539	15,65	7458	0,12	
1:21:00	23	3522	15,63	7453	0,13	
1:21:30	23	3504	15,62	7446	0,13	
1:22:00	23	3486	15,60	7436	0,14	
1:22:30	23	3469	15,59	7429	0,14	
1:23:00	23	3451	15,57	7418	0,15	
1:23:30	23	3433	15,55	7410	0,16	
1:24:00	23	3415	15,54	7404	0,16	
1:24:30	24	3398	15,52	7394	0,17	
1:25:00	23	3380	15,50	7385	0,17	
1:25:30	24	3362	15,49	7376	0,18	
1:26:00	24	3343	15,47	7367	0,19	
1:26:30	24	3326	15,46	7361	0,19	
1:27:00	24	3308	15,44	7353	0,20	
1:27:30	24	3290	15,42	7342	0,20	
1:28:00	24	3271	15,41	7334	0,21	
1:28:30	24	3253	15,39	7325	0,22	
1:29:00	24	3235	15,37	7314	0,22	
1:29:30	24	3217	15,35	7305	0,23	
1:30:00	24	3198	15,33	7295	0,24	
1:30:30	24	3180	15,31	7286	0,24	
1:31:00	24	3162	15,30	7275	0,25	
1:31:30	24	3144	15,28	7262	0,26	
1:32:00	24	3126	15,26	7255	0,27	
1:32:30	24	3108	15,24	7243	0,27	
1:33:00	24	3089	15,22	7234	0,28	
1:33:30	24	3071	15,20	7224	0,29	
1:34:00	24	3053	15,18	7209	0,30	
1:34:30	24	3035	15,16	7201	0,30	
1:35:00	24	3016	15,14	7192	0,31	
1:35:30	24	2998	15,13	7180	0,32	
1:36:00	24	2979	15,11	7171	0,33	
1:36:30	24	3616	15,10	7095	0,33	
1:37:00	24	3591	15,05	7127	0,35	
1:37:30	24	3569	15,02	7124	0,37	
1:38:00	24	3547	14,99	7115	0,38	
1:38:30	24	3525	14,97	7106	0,39	
1:39:00	24	3504	14,94	7099	0,40	
1:39:30	24	3482	14,92	7089	0,41	
1:40:00	24	3462	14,91	7077	0,42	
1:40:30	24	3441	14,89	7073	0,42	
1:41:00	24	3421	14,87	7061	0,43	
1:41:30	24	3400	14,85	7053	0,44	
1:42:00	24	3380	14,83	7041	0,45	
1:42:30	24	3359	14,81	7034	0,46	
1:43:00	24	3979	14,79	7024	0,47	
1:43:30	24	3949	14,75	7006	0,49	
1:44:00	24	3925	14,71	7002	0,51	
1:44:30	24	3901	14,68	6997	0,52	
1:45:00	24	3877	14,66	6987	0,53	
1:45:30	24	3854	14,64	6982	0,54	
1:46:00	24	3831	14,62	6973	0,55	
1:46:30	24	3808	14,60	6965	0,56	
1:47:00	24	3786	14,58	6956	0,57	
1:47:30	24	3763	14,56	6946	0,58	
1:48:00	24	3741	14,54	6938	0,59	
1:48:30	24	3719	14,53	6930	0,60	
1:49:00	24	3698	14,52	6924	0,61	
1:49:30	24	3676	14,50	6916	0,61	
1:50:00	24	3655	14,48	6904	0,62	
1:50:30	24	3633	14,46	6897	0,64	
1:51:00	24	3612	14,44	6887	0,65	
1:51:30	24	3591	14,43	6877	0,65	
1:52:00	24	3571	14,41	6869	0,66	
1:52:30	24	3550	14,39	6863	0,67	
1:53:00	24	3529	14,37	6852	0,68	
1:53:30	24	3509	14,36	6846	0,69	
1:54:00	24	3488	14,34	6839	0,70	
1:54:30	24	3468	14,32	6827	0,71	
1:55:00	24	3447	14,31	6822	0,72	
1:55:30	24	3427	14,29	6812	0,73	
1:56:00	24	3407	14,27	6804	0,74	
1:56:30	24	3387	14,25	6797	0,75	
1:57:00	24	3367	14,24	6789	0,76	
1:57:30	24	3348	14,22	6779	0,77	
1:58:00	24	3328	14,21	6776	0,78	
1:58:30	24	3309	14,19	6767	0,79	
1:59:00	24	3289	14,18	6760	0,80	
1:59:30	24	3271	14,16	6751	0,81	
2:00:00	24	3251	14,14	6746	0,82	
2:00:30	24	3232	14,13	6736	0,83	
2:01:00	24	3213	14,11	6730	0,83	
2:01:30	24	3194	14,10	6725	0,84	
2:02:00	24	3175	14,08	6718	0,85	
2:02:30	24	3156	14,07	6713	0,86	
2:03:00	24	3137	14,05	6707	0,87	
2:03:30	24	3119	14,04	6699	0,88	
2:04:00	24	3100	14,02	6694	0,89	
2:04:30	24	3082	14,01	6690	0,90	
2:05:00	25	3063	14,00	6684	0,91	
2:05:30	25	3045	13,98	6676	0,92	
2:06:00	25	3027	13,97	6669	0,93	
2:06:30	25	3008	13,95	6663	0,94	
2:07:00	25	2991	13,93	6663	0,95	
2:07:30	25	2972	13,92	6655	0,96	
2:08:00	25	2955	13,91	6652	0,97	
2:08:30	25	2937	13,90	6648	0,97	
2:09:00	25	3585	13,87	6605	0,99	
2:09:30	25	3561	13,84	6618	1,01	
2:10:00	25	3539	13,82	6616	1,02	
2:10:30	25	3518	13,81	6618	1,03	
2:11:00	25	3498	13,80	6617	1,04	
2:11:30	25	3478	13,78	6612	1,05	
2:12:00	25	3458	13,77	6608	1,06	
2:12:30	25	3439	13,75	6604	1,07	
2:13:00	25	3420	13,74	6598	1,08	
2:13:30	25	3400	13,73	6594	1,09	
2:14:00	25	3381	13,72	6592	1,10	
2:14:30	25	3363	13,70	6586	1,11	
2:15:00	25	3344	13,69	6582	1,12	
2:15:30	25	3327	13,68	6578	1,13	
2:16:00	25	3309	13,66	6574	1,14	
2:16:30	25	3292	13,65	6574	1,15	
2:17:00	25	3275	13,64	6568	1,16	
2:17:30	25	3257	13,62	6567	1,17	
2:18:00	25	3240	13,61	6563	1,17	
2:18:30	25	3224	13,60	6560	1,18	
2:19:00	25	3207	13,59	6553	1,19	
2:19:30	25	3190	13,58	6554	1,20	
2:20:00	25	3173	13,57	6549	1,21	
2:20:30	25	3156	13,55	6547	1,22	
2:21:00	25	3140	13,54	6542	1,23	
2:21:30	25	3124	13,53	6538	1,24	
2:22:00	25	3107	13,52	6534	1,24	
2:22:30	25	3091	13,51	6531	1,25	
2:23:00	25	3075	13,50	6530	1,26	
2:23:30	25	3737	13,49	6528	1,27	
2:24:00	25	3705	13,46	6494	1,29	
2:24:30	25	3684	13,44	6505	1,31	
2:25:00	25	3665	13,42	6511	1,33	
2:25:30	25	3646	13,41	6511	1,34	
2:26:00	25	3627	13,40	6510	1,34	
2:26:30	25	3609	13,39	6506	1,36	
2:27:00	25	3591	13,38	6504	1,36	
2:27:30	25	3573	13,36	6502	1,37	
2:28:00	25	3556	13,35	6505	1,39	
2:28:30	25	3539	13,34	6502	1,40	
2:29:00	25	3523	13,33	6495	1,40	
2:29:30	25	3506	13,32	6496	1,41	
2:30:00	25	3490	13,31	6492	1,42	
2:30:30	25	3474	13,30	6490	1,43	
2:31:00	25	3458	13,29	6489	1,43	
2:31:30	25	3442	13,28	6483	1,44	
2:32:00	25	3427	13,27	6487	1,45	
2:32:30	25	3411	13,26	6481	1,46	
2:33:00	25	3396	13,26	6482	1,47	
2:33:30	25	3381	13,24	6483	1,48	
2:34:00	25	3365	13,23	6481	1,49	
2:34:30	25	3351	13,22	6478	1,49	
2:35:00	25	3335	13,22	6473	1,50	
2:35:30	25	3320	13,21	6470	1,51	
2:36:00	25	3306	13,20	6473	1,51	
2:36:30	25	3290	13,19	6472	1,52	
2:37:00	25	3275	13,19	6469	1,53	
2:37:30	25	3261	13,18	6469	1,54	
2:38:00	25	3246	13,17	6466	1,55	
2:38:30	25	3232	13,15	6463	1,56	
2:39:00	25	3218	13,14	6466	1,57	
2:39:30	25	3203	13,13	6465	1,57	
2:40:00	25	3189	13,13	6459	1,58	
2:40:30	25	3175	13,12	6458	1,59	
2:41:00	25	3161	13,11	6461	1,60	
2:41:30	25	3147	13,10	6457	1,60	
2:42:00	25	3133	13,10	6457	1,61	
2:42:30	25	3119	13,09	6454	1,62	
2:43:00	25	3105	13,08	6450	1,62	
2:43:30	25	3091	13,07	6451	1,63	
2:44:00	25	3078	13,06	6454	1,64	
2:44:30	25	3064	13,05	6448	1,65	
2:45:00	25	3051	13,04	6451	1,66	
2:45:30	25	3037	13,03	6446	1,67	
2:46:00	25	3024	13,03	6446	1,68	
2:46:30	25	3011	13,02	6450	1,68	
2:47:00	25	2997	13,01	6447	1,69	
2:47:30	25	2984	13,01	6447	1,69	
2:48:00	25	2971	13,00	6445	1,70	
2:48:30	25	3676	12,99	6446	1,71	
2:49:00	25	3619	12,97	6409	1,73	
2:49:30	25	3601	12,95	6424	1,75	
2:50:00	25	3584	12,94	6432	1,76	
2:50:30	25	3569	12,93	6435	1,78	
2:51:00	25	3553	12,92	6436	1,78	
2:51:30	25	3539	12,91	6433	1,79	
2:52:00	25	3525	12,90	6439	1,80	
2:52:30	25	3510	12,89	6438	1,81	
2:53:00	25	3497	12,89	6438	1,81	
2:53:30	25	3483	12,88	6439	1,82	
2:54:00	25	3469	12,87	6438	1,83	
2:54:30	25	3456	12,86	6435	1,84	
2:55:00	25	3443	12,86	6438	1,85	
2:55:30	25	3430	12,85	6438	1,86	
2:56:00	25	3417	12,84	6438	1,86	
2:56:30	25	3404	12,83	6435	1,87	
2:57:00	25	3390	12,82	6438	1,88	
2:57:30	25	3378	12,82	6437	1,89	
2:58:00	25	3365	12,81	6432	1,89	
2:58:30	25	3353	12,81	6439	1,90	
2:59:00	25	3340	12,80	6433	1,90	
2:59:30	25	3328	12,80	6436	1,91	
3:00:00	25	3315	12,79	6435	1,92	
3:00:30	25	3303	12,78	6430	1,93	
3:01:00	25	3291	12,77	6436	1,93	
3:01:30	25	3278	12,77	6435	1,94	
3:02:00	25	3266	12,76	6435	1,95	
3:02:30	25	3254	12,75	6434	1,96	
3:03:00	25	3242	12,74	6435	1,97	
3:03:30	25	3230	12,74	6435	1,98	
3:04:00	25	3218	12,73	6437	1,98	
3:04:30	25	3206	12,72	6434	1,99	
3:05:00	25	3195	12,72	6435	2,00	
3:05:30	25	3183	12,71	6431	2,00	
3:06:00	25	3171	12,70	6433	2,01	
3:06:30	25	3160	12,70	6431	2,01	
3:07:00	25	3148	12,69	6434	2,02	
3:07:30	25	3137	12,69	6434	2,03	
3:08:00	25	3126	12,68	6437	2,03	
3:08:30	25	3114	12,68	6434	2,04	
3:09:00	25	3103	12,67	6435	2,05	
3:09:30	25	3092	12,66	6434	2,06	
3:10:00	25	3081	12,65	6439	2,07	
3:10:30	25	3070	12,64	6434	2,08	
3:11:00	25	3059	12,64	6438	2,09	
3:11:30	25	3048	12,63	6436	2,09	
3:12:00	25	3037	12,63	6438	2,10	
3:12:30	26	3026	12,62	6436	2,10	
3:13:00	26	3701	12,61	6397	2,12	
3:13:30	26	3679	12,59	6419	2,14	
3:14:00	26	3664	12,58	6426	2,15	
3:14:30	26	3651	12,57	6429	2,16	
3:15:00	26	3638	12,56	6433	2,18	
3:15:30	26	3626	12,55	6435	2,19	
3:16:00	26	3614	12,54	6438	2,20	
3:16:30	26	3602	12,54	6437	2,20	
3:17:00	26	3590	12,53	6438	2,21	
3:17:30	26	3579	12,53	6441	2,21	
3:18:00	26	3568	12,52	6439	2,22	
3:18:30	26	3556	12,52	6440	2,23	
3:19:00	26	3545	12,51	6440	2,23	
3:19:30	26	3534	12,51	6444	2,24	
3:20:00	26	3523	12,50	6441	2,25	
3:20:30	26	3512	12,49	6445	2,25	
3:21:00	26	3501	12,49	6445	2,26	
3:21:30	26	3490	12,48	6441	2,27	
3:22:00	26	3480	12,48	6443	2,27	
3:22:30	26	3469	12,47	6442	2,28	
3:23:00	26	3458	12,46	6443	2,29	
3:23:30	26	3447	12,46	6444	2,30	
3:24:00	26	3437	12,45	6446	2,31	
3:24:30	26	3426	12,44	6450	2,32	
3:25:00	26	3416	12,44	6448	2,33	
3:25:30	26	3406	12,43	6446	2,33	
3:26:00	26	3395	12,43	6448	2,34	
3:26:30	26	3385	12,42	6449	2,34	
3:27:00	26	3375	12,42	6448	2,35	
3:27:30	26	3365	12,41	6449	2,35	
3:28:00	26	3355	12,41	6445	2,36	
3:28:30	26	3345	12,41	6448	2,36	
3:29:00	26	3335	12,40	6453	2,37	
3:29:30	26	3325	12,40	6452	2,38	
3:30:00	26	3315	12,39	6450	2,38	
3:30:30	26	3306	12,39	6453	2,39	
3:31:00	26	3296	12,38	6452	2,40	
3:31:30	26	3286	12,37	6452	2,40	
3:32:00	26	3276	12,37	6457	2,41	
3:32:30	26	3267	12,36	6450	2,42	
3:33:00	26	3258	12,36	6454	2,43	
3:33:30	26	3248	12,35	6455	2,44	
3:34:00	26	3238	12,34	6460	2,45	
3:34:30	26	3229	12,34	6455	2,45	
3:35:00	26	3220	12,33	6455	2,46	
3:35:30	26	3211	12,33	6459	2,46	
3:36:00	26	3201	12,33	6459	2,47	
3:36:30	26	3192	12,32	6458	2,47	
3:37:00	26	3183	12,32	6461	2,48	
3:37:30	26	3174	12,31	6457	2,48	
3:38:00	26	3165	12,31	6458	2,49	
3:38:30	26	3156	12,30	6461	2,50	
3:39:00	26	3146	12,30	6457	2,51	
3:39:30	26	3138	12,29	6462	2,51	
3:40:00	26	3129	12,29	6460	2,51	
3:40:30	26	3120	12,29	6459	2,52	
3:41:00	26	3111	12,28	6463	2,53	
3:41:30	26	3102	12,28	6463	2,53	
3:42:00	26	3094	12,27	6467	2,54	
3:42:30	26	3085	12,27	6462	2,55	
3:43:00	26	3076	12,26	6464	2,56	
3:43:30	26	3068	12,25	6468	2,56	
3:44:00	26	3059	12,25	6466	2,57	
3:44:30	26	3050	12,24	6467	2,58	
3:45:00	26	3042	12,24	6469	2,59	
3:45:30	26	3034	12,23	6466	2,59	
3:46:00	26	3026	12,23	6466	2,60	
3:46:30	26	3017	12,22	6468	2,60	
3:47:00	26	3009	12,22	6466	2,61	
3:47:30	26	3737	12,22	6467	2,61	
3:48:00	26	3681	12,21	6424	2,62	
3:48:30	26	3664	12,19	6448	2,65	
3:49:00	26	3651	12,18	6455	2,67	
3:49:30	26	3639	12,17	6460	2,68	
3:50:00	26	3628	12,16	6458	2,69	
3:50:30	26	3618	12,16	6464	2,70	
3:51:00	26	3608	12,15	6465	2,71	
3:51:30	26	3598	12,14	6464	2,72	
3:52:00	26	3589	12,14	6467	2,72	
3:52:30	26	3580	12,13	6464	2,73	
3:53:00	26	3571	12,13	6469	2,73	
3:53:30	26	3562	12,13	6471	2,74	
3:54:00	26	3553	12,12	6470	2,75	
3:54:30	26	3545	12,12	6472	2,75	
3:55:00	26	3536	12,11	6472	2,76	
3:55:30	26	3527	12,11	6473	2,76	
3:56:00	26	3518	12,11	6474	2,77	
3:56:30	26	3509	12,10	6474	2,78	
3:57:00	26	4168	12,09	6450	2,79	
3:57:30	26	4145	12,07	6465	2,82	
3:58:00	26	4131	12,06	6471	2,84	
3:58:30	26	4118	12,05	6478	2,85	
3:59:00	26	4106	12,04	6479	2,86	
3:59:30	26	4094	12,04	6480	2,87	
4:00:00	26	4082	12,03	6480	2,88	
4:00:30	26	4071	12,03	6486	2,88	
4:01:00	26	4060	12,03	6486	2,89	
4:01:30	26	4049	12,02	6488	2,89	
4:02:00	26	4038	12,02	6486	2,90	
4:02:30	26	4027	12,01	6490	2,91	
4:03:00	26	4016	12,01	6488	2,91	
4:03:30	26	4006	12,01	6490	2,92	
4:04:00	26	3997	12,01	6489	2,92	
4:04:30	26	3988	12,00	6495	2,93	
4:05:00	26	3980	12,00	6492	2,93	
4:05:30	26	3971	11,99	6495	2,94	
4:06:00	26	3963	11,99	6494	2,95	
4:06:30	26	3955	11,98	6499	2,96	
4:07:00	26	3946	11,98	6501	2,96	
4:07:30	26	3938	11,97	6501	2,97	
4:08:00	26	3930	11,97	6503	2,98	
4:08:30	26	3922	11,96	6499	2,99	
4:09:00	26	3914	11,96	6505	2,99	
4:09:30	26	3906	11,95	6506	3,00	
4:10:00	26	3898	11,95	6505	3,01	
4:10:30	26	3890	11,94	6506	3,02	
4:11:00	26	3883	11,94	6505	3,02	
4:11:30	26	3875	11,94	6508	3,03	
4:12:00	26	3867	11,93	6511	3,04	
4:12:30	26	3859	11,93	6512	3,04	
4:13:00	26	3852	11,92	6513	3,05	
4:13:30	26	3844	11,92	6510	3,05	
4:14:00	26	3837	11,92	6513	3,06	
4:14:30	26	3829	11,91	6516	3,06	
4:15:00	26	3822	11,91	6514	3,07	
4:15:30	26	3814	11,91	6519	3,07	
4:16:00	26	3807	11,90	6518	3,08	
4:16:30	26	3799	11,90	6520	3,09	
4:17:00	26	3792	11,89	6519	3,10	
4:17:30	26	3784	11,89	6523	3,10	
4:18:00	26	3777	11,89	6520	3,11	
4:18:30	26	3770	11,88	6522	3,11	
4:19:00	26	3763	11,88	6523	3,12	
4:19:30	26	3756	11,87	6526	3,13	
4:20:00	26	3749	11,87	6529	3,14	
4:20:30	26	3741	11,86	6528	3,14	
4:21:00	26	3734	11,86	6529	3,15	
4:21:30	26	3727	11,85	6528	3,16	
4:22:00	26	3720	11,85	6531	3,17	
4:22:30	26	3713	11,84	6532	3,18	
4:23:00	26	3706	11,84	6535	3,18	
4:23:30	26	3699	11,84	6536	3,19	
4:24:00	26	3692	11,84	6536	3,19	
4:24:30	26	3685	11,83	6533	3,20	
4:25:00	26	3678	11,83	6536	3,20	
4:25:30	26	3671	11,83	6535	3,21	
4:26:00	26	3664	11,82	6539	3,21	
4:26:30	26	3657	11,82	6538	3,22	
4:27:00	26	3650	11,81	6537	3,23	
4:27:30	26	3643	11,81	6539	3,23	
4:28:00	26	3636	11,81	6541	3,24	
4:28:30	26	3630	11,80	6542	3,24	
4:29:00	26	3623	11,80	6543	3,25	
4:29:30	26	3616	11,80	6547	3,26	
4:30:00	26	3610	11,79	6546	3,26	
4:30:30	26	3603	11,79	6547	3,27	
4:31:00	26	3596	11,79	6549	3,27	
4:31:30	26	3589	11,78	6547	3,28	
4:32:00	26	3582	11,78	6553	3,29	
4:32:30	26	3576	11,77	6548	3,30	
4:33:00	26	3569	11,77	6552	3,30	
4:33:30	26	3562	11,76	6550	3,31	
4:34:00	26	3556	11,76	6555	3,32	
4:34:30	26	3549	11,75	6555	3,33	
4:35:00	26	3543	11,75	6557	3,34	
4:35:30	26	3536	11,74	6557	3,34	
4:36:00	26	3529	11,74	6559	3,36	
4:36:30	26	3523	11,74	6558	3,36	
4:37:00	26	3516	11,73	6559	3,36	
4:37:30	26	3510	11,73	6565	3,37	
4:38:00	26	3505	11,73	6562	3,37	
4:38:30	26	3498	11,72	6562	3,38	
4:39:00	26	3492	11,72	6567	3,38	
4:39:30	26	3485	11,72	6565	3,39	
4:40:00	26	3479	11,71	6567	3,40	
4:40:30	26	3473	11,71	6569	3,40	
4:41:00	26	3466	11,71	6568	3,41	
4:41:30	26	3460	11,70	6569	3,42	
4:42:00	26	3454	11,70	6570	3,42	
4:42:30	26	3448	11,70	6570	3,43	
4:43:00	26	3441	11,69	6572	3,43	
4:43:30	26	3435	11,69	6575	3,44	
4:44:00	26	3429	11,68	6574	3,45	
4:44:30	26	3423	11,68	6578	3,46	
4:45:00	26	3417	11,68	6577	3,46	
4:45:30	26	3411	11,67	6575	3,47	
4:46:00	26	3405	11,67	6575	3,48	
4:46:30	26	3399	11,67	6579	3,48	
4:47:00	26	3392	11,66	6579	3,49	
4:47:30	26	3386	11,66	6581	3,50	
4:48:00	26	3380	11,65	6583	3,51	
4:48:30	26	3374	11,65	6583	3,52	
4:49:00	26	3368	11,64	6583	3,53	
4:49:30	26	3362	11,64	6588	3,53	
4:50:00	26	3356	11,64	6585	3,53	
4:50:30	26	3350	11,63	6590	3,54	
4:51:00	26	3344	11,63	6590	3,55	
4:51:30	26	3338	11,63	6590	3,55	
4:52:00	26	3332	11,63	6591	3,55	
4:52:30	26	3327	11,62	6589	3,56	
4:53:00	26	3321	11,62	6595	3,56	
4:53:30	26	3315	11,62	6592	3,57	
4:54:00	26	3308	11,61	6595	3,58	
4:54:30	26	3303	11,61	6596	3,59	
4:55:00	26	3297	11,61	6595	3,59	
4:55:30	26	3291	11,60	6596	3,60	
4:56:00	26	3284	11,60	6596	3,60	
4:56:30	26	3279	11,60	6597	3,61	
4:57:00	26	3273	11,59	6598	3,62	
4:57:30	26	3268	11,59	6599	3,62	
4:58:00	26	3261	11,59	6600	3,63	
4:58:30	26	3256	11,58	6601	3,64	
4:59:00	26	3250	11,58	6602	3,65	
4:59:30	26	3244	11,57	6603	3,65	
5:00:00	26	3238	11,57	6604	3,66	
5:00:30	26	3233	11,57	6606	3,67	
5:01:00	26	3227	11,56	6604	3,68	
5:01:30	26	3221	11,56	6609	3,69	
5:02:00	26	3215	11,55	6611	3,69	
5:02:30	26	3210	11,55	6609	3,70	
5:03:00	26	3204	11,54	6612	3,71	
5:03:30	26	3198	11,54	6612	3,72	
5:04:00	26	3193	11,54	6616	3,72	
5:04:30	26	3187	11,53	6616	3,73	
5:05:00	26	3181	11,53	6614	3,73	
5:05:30	26	3176	11,53	6614	3,74	
5:06:00	26	3170	11,53	6618	3,74	
5:06:30	26	3165	11,52	6621	3,75	
5:07:00	26	3159	11,52	6617	3,75	
5:07:30	26	3154	11,52	6620	3,76	
5:08:00	26	3148	11,52	6623	3,76	
5:08:30	26	3143	11,51	6621	3,77	
5:09:00	26	3137	11,51	6624	3,77	
5:09:30	26	3131	11,51	6622	3,78	
5:10:00	26	3126	11,50	6626	3,78	
5:10:30	26	3120	11,50	6627	3,79	
5:11:00	26	3115	11,50	6627	3,80	
5:11:30	26	3109	11,49	6628	3,80	
5:12:00	26	3104	11,49	6630	3,81	
5:12:30	26	3098	11,49	6629	3,82	
5:13:00	26	3093	11,48	6629	3,82	
5:13:30	26	3088	11,48	6632	3,83	
5:14:00	26	3082	11,48	6633	3,84	
5:14:30	26	3077	11,47	6632	3,85	
5:15:00	26	3071	11,47	6636	3,85	
5:15:30	26	3066	11,47	6636	3,86	
5:16:00	26	3061	11,46	6638	3,87	
5:16:30	26	3055	11,46	6636	3,88	
5:17:00	26	3050	11,45	6639	3,89	
5:17:30	26	3045	11,45	6637	3,89	
5:18:00	26	3040	11,44	6640	3,90	
5:18:30	26	3034	11,44	6641	3,91	
5:19:00	26	3029	11,44	6642	3,91	
5:19:30	26	3024	11,44	6643	3,92	
5:20:00	26	3018	11,43	6641	3,93	
5:20:30	26	3013	11,43	6645	3,93	
5:21:00	26	3008	11,43	6645	3,94	
5:21:30	26	3002	11,42	6646	3,94	
5:22:00	26	2997	11,42	6649	3,94	
5:22:30	26	2992	11,42	6649	3,95	
5:23:00	26	2987	11,42	6649	3,95	
5:23:30	26	2981	11,42	6653	3,96	
5:24:00	26	2977	11,41	6651	3,97	
5:24:30	26	2971	11,41	6650	3,97	
5:25:00	26	2966	11,41	6650	3,98	
5:25:30	26	2961	11,40	6655	3,98	
5:26:00	26	2956	11,40	6655	3,99	
5:26:30	26	2950	11,40	6655	4,00	
5:27:00	26	2945	11,39	6656	4,01	
5:27:30	26	3710	11,39	6655	4,01	
5:28:00	26	3654	11,38	6629	4,03	
5:28:30	26	3630	11,36	6646	4,06	
5:29:00	26	3617	11,35	6651	4,08	
5:29:30	26	3606	11,35	6653	4,09	
5:30:00	26	3597	11,34	6658	4,11	
5:30:30	26	3588	11,34	6657	4,11	
5:31:00	26	3580	11,34	6658	4,12	
5:31:30	26	3571	11,34	6658	4,12	
5:32:00	26	3563	11,33	6663	4,13	
5:32:30	26	3555	11,33	6663	4,14	
5:33:00	26	3548	11,33	6662	4,14	
5:33:30	26	3539	11,32	6665	4,15	
5:34:00	26	3533	11,32	6668	4,16	
5:34:30	26	3526	11,32	6668	4,16	
5:35:00	26	3518	11,32	6671	4,17	
5:35:30	26	3512	11,31	6671	4,17	
5:36:00	26	3505	11,31	6673	4,18	
5:36:30	26	3498	11,31	6674	4,19	
5:37:00	26	3491	11,30	6674	4,19	
5:37:30	26	3484	11,30	6675	4,20	
5:38:00	26	3478	11,30	6675	4,20	
5:38:30	26	3471	11,30	6678	4,21	
5:39:00	26	3464	11,29	6677	4,21	
5:39:30	26	3457	11,29	6679	4,22	
5:40:00	26	3451	11,29	6681	4,23	
5:40:30	26	3446	11,28	6683	4,24	
5:41:00	26	3441	11,28	6683	4,24	
5:41:30	26	3435	11,28	6682	4,25	
5:42:00	26	3430	11,27	6684	4,26	
5:42:30	26	3424	11,27	6687	4,27	
5:43:00	26	3419	11,26	6686	4,28	
5:43:30	26	3413	11,26	6684	4,28	
5:44:00	26	3408	11,26	6686	4,29	
5:44:30	26	3402	11,25	6687	4,30	
5:45:00	26	3398	11,25	6691	4,31	
5:45:30	26	3392	11,24	6687	4,32	
5:46:00	26	3387	11,24	6690	4,33	
5:46:30	26	3382	11,24	6692	4,33	
5:47:00	26	3376	11,24	6695	4,34	
5:47:30	26	3371	11,23	6696	4,34	
5:48:00	26	3366	11,23	6692	4,35	
5:48:30	26	3360	11,23	6697	4,35	
5:49:00	26	3355	11,23	6696	4,36	
5:49:30	26	3350	11,23	6699	4,36	
5:50:00	26	3345	11,22	6701	4,37	
5:50:30	26	3340	11,22	6700	4,37	
5:51:00	26	3334	11,22	6702	4,38	
5:51:30	26	3329	11,21	6702	4,39	
5:52:00	26	3324	11,21	6703	4,39	
5:52:30	26	3319	11,21	6704	4,39	
5:53:00	26	3314	11,21	6705	4,40	
5:53:30	26	3309	11,21	6707	4,40	
5:54:00	26	3304	11,20	6705	4,41	
5:54:30	26	3299	11,20	6706	4,42	
5:55:00	26	3294	11,20	6709	4,42	
5:55:30	26	3289	11,20	6706	4,43	
5:56:00	26	3284	11,19	6708	4,44	
5:56:30	26	3279	11,19	6710	4,44	
5:57:00	26	3274	11,19	6708	4,45	
5:57:30	26	3269	11,18	6713	4,46	
5:58:00	26	3264	11,18	6710	4,46	
5:58:30	26	3259	11,18	6715	4,47	
5:59:00	26	3254	11,17	6712	4,48	
5:59:30	26	3249	11,17	6717	4,48	
6:00:00	26	3244	11,17	6716	4,49	
6:00:30	26	3239	11,16	6717	4,50	
6:01:00	26	3234	11,16	6714	4,51	
6:01:30	26	3228	11,16	6716	4,52	
6:02:00	26	3224	11,15	6720	4,53	
6:02:30	26	3219	11,15	6719	4,54	
6:03:00	26	3214	11,14	6722	4,55	
6:03:30	26	3209	11,14	6721	4,55	
6:04:00	26	3204	11,14	6720	4,56	
6:04:30	26	3199	11,14	6723	4,56	
6:05:00	26	3194	11,14	6723	4,56	
6:05:30	26	3190	11,13	6724	4,57	
6:06:00	26	3184	11,13	6729	4,57	
6:06:30	26	3179	11,13	6727	4,58	
6:07:00	26	3175	11,13	6729	4,58	
6:07:30	26	3170	11,12	6726	4,59	
6:08:00	26	3165	11,12	6727	4,60	
6:08:30	26	3160	11,12	6731	4,60	
6:09:00	26	3155	11,12	6730	4,61	
6:09:30	26	3150	11,12	6733	4,61	
6:10:00	26	3145	11,11	6733	4,62	
6:10:30	26	3141	11,11	6732	4,62	
6:11:00	26	3136	11,11	6733	4,63	
6:11:30	26	3131	11,11	6736	4,63	
6:12:00	26	3126	11,10	6735	4,64	
6:12:30	26	3122	11,10	6736	4,64	
6:13:00	26	3117	11,10	6738	4,65	
6:13:30	26	3861	11,09	6699	4,66	
6:14:00	26	3822	11,08	6719	4,69	
6:14:30	26	3800	11,07	6722	4,71	
6:15:00	26	3786	11,07	6728	4,72	
6:15:30	26	3775	11,06	6731	4,74	
6:16:00	26	3766	11,06	6732	4,75	
6:16:30	26	3757	11,05	6736	4,76	
6:17:00	26	3748	11,05	6738	4,77	
6:17:30	26	3740	11,05	6739	4,78	
6:18:00	26	3732	11,04	6738	4,79	
6:18:30	26	3724	11,04	6740	4,80	
6:19:00	26	3716	11,04	6744	4,80	
6:19:30	26	3708	11,03	6743	4,81	
6:20:00	26	3700	11,03	6744	4,81	
6:20:30	26	3693	11,03	6745	4,82	
6:21:00	26	3685	11,03	6746	4,83	
6:21:30	26	3677	11,03	6748	4,83	
6:22:00	26	3670	11,03	6746	4,83	
6:22:30	26	3663	11,02	6748	4,83	
6:23:00	26	3655	11,02	6751	4,84	
6:23:30	26	3647	11,02	6754	4,85	
6:24:00	26	3640	11,02	6755	4,85	
6:24:30	26	3633	11,01	6752	4,86	
6:25:00	26	3625	11,01	6755	4,87	
6:25:30	26	3618	11,01	6755	4,87	
6:26:00	26	3611	11,01	6756	4,88	
6:26:30	26	3604	11,00	6759	4,88	
6:27:00	26	3597	11,00	6756	4,89	
6:27:30	26	3591	11,00	6758	4,89	
6:28:00	26	3585	11,00	6757	4,90	
6:28:30	26	3580	11,00	6760	4,90	
6:29:00	26	3575	10,99	6761	4,91	
6:29:30	26	3570	10,99	6762	4,92	
6:30:00	26	3565	10,99	6762	4,92	
6:30:30	26	3560	10,98	6765	4,93	
6:31:00	26	3555	10,98	6765	4,94	
6:31:30	26	3550	10,98	6765	4,94	
6:32:00	26	3546	10,97	6766	4,96	
6:32:30	26	3541	10,97	6765	4,96	
6:33:00	26	3536	10,97	6767	4,97	
6:33:30	26	3531	10,97	6766	4,98	
6:34:00	26	3526	10,96	6769	4,99	
6:34:30	26	3521	10,96	6770	4,99	
6:35:00	26	3516	10,96	6771	5,00	
6:35:30	26	3512	10,95	6772	5,01	
6:36:00	26	3507	10,95	6772	5,02	
6:36:30	26	3502	10,95	6773	5,02	
6:37:00	26	3497	10,95	6772	5,03	
6:37:30	26	3492	10,94	6773	5,03	
6:38:00	26	3488	10,94	6775	5,04	
6:38:30	26	3483	10,94	6774	5,05	
6:39:00	26	3478	10,94	6779	5,05	
6:39:30	26	3474	10,94	6777	5,06	
6:40:00	26	3469	10,93	6778	5,06	
6:40:30	26	3464	10,93	6780	5,07	
6:41:00	26	3459	10,93	6781	5,07	
6:41:30	26	3455	10,93	6776	5,08	
6:42:00	26	3450	10,93	6781	5,08	
6:42:30	26	3446	10,92	6781	5,09	
6:43:00	26	3441	10,92	6781	5,09	
6:43:30	26	3436	10,92	6784	5,10	
6:44:00	26	3432	10,92	6782	5,10	
6:44:30	26	3427	10,91	6785	5,11	
6:45:00	26	3423	10,91	6785	5,11	
6:45:30	26	3418	10,91	6785	5,12	
6:46:00	26	3413	10,91	6785	5,12	
6:46:30	26	3409	10,91	6785	5,13	
6:47:00	26	3404	10,91	6788	5,13	
6:47:30	26	3400	10,90	6789	5,14	
6:48:00	26	3395	10,90	6787	5,14	
6:48:30	26	3390	10,90	6792	5,15	
6:49:00	26	3386	10,90	6789	5,16	
6:49:30	26	3383	10,89	6790	5,16	
6:50:00	26	3378	10,89	6792	5,17	
6:50:30	26	3373	10,89	6790	5,18	
6:51:00	26	3369	10,89	6791	5,19	
6:51:30	26	3364	10,88	6793	5,19	
6:52:00	26	3360	10,88	6797	5,20	
6:52:30	26	3356	10,88	6794	5,21	
6:53:00	26	3351	10,87	6795	5,21	
6:53:30	26	3347	10,87	6795	5,22	
6:54:00	26	3343	10,87	6797	5,23	
6:54:30	26	3338	10,87	6798	5,23	
6:55:00	26	3334	10,87	6798	5,24	
6:55:30	26	3329	10,86	6797	5,25	
6:56:00	26	3325	10,86	6801	5,26	
6:56:30	26	3320	10,86	6796	5,26	
6:57:00	26	3316	10,85	6800	5,28	
6:57:30	26	3312	10,85	6798	5,28	
6:58:00	26	3307	10,85	6802	5,29	
6:58:30	26	3303	10,84	6802	5,30	
6:59:00	26	3298	10,84	6802	5,30	
6:59:30	26	3294	10,84	6804	5,30	
7:00:00	26	3290	10,84	6805	5,31	
7:00:30	26	3285	10,84	6804	5,31	
7:01:00	26	3281	10,84	6803	5,32	
7:01:30	26	3277	10,83	6804	5,32	
7:02:00	26	3272	10,83	6804	5,33	
7:02:30	26	3268	10,83	6805	5,33	
7:03:00	26	3263	10,83	6808	5,33	
7:03:30	26	3260	10,83	6809	5,34	
7:04:00	26	3255	10,83	6808	5,34	
7:04:30	26	3251	10,83	6810	5,35	
7:05:00	26	3247	10,82	6809	5,35	
7:05:30	26	3243	10,82	6812	5,36	
7:06:00	26	3238	10,82	6810	5,37	
7:06:30	26	3234	10,82	6808	5,37	
7:07:00	26	3230	10,82	6813	5,37	
7:07:30	26	3225	10,82	6809	5,38	
7:08:00	26	3221	10,81	6810	5,38	
7:08:30	26	3217	10,81	6814	5,39	
7:09:00	26	3213	10,81	6816	5,39	
7:09:30	26	3208	10,81	6816	5,40	
7:10:00	26	3204	10,80	6816	5,40	
7:10:30	26	3200	10,80	6818	5,41	
7:11:00	26	3196	10,80	6817	5,42	
7:11:30	26	3192	10,80	6814	5,42	
7:12:00	26	3188	10,80	6817	5,43	
7:12:30	26	3183	10,79	6819	5,44	
7:13:00	26	3179	10,79	6822	5,45	
7:13:30	26	3175	10,79	6818	5,45	
7:14:00	26	3171	10,79	6819	5,45	
7:14:30	26	3166	10,78	6825	5,46	
7:15:00	26	3162	10,78	6821	5,47	
7:15:30	26	3158	10,78	6819	5,47	
7:16:00	26	3154	10,78	6826	5,48	
7:16:30	26	3150	10,78	6825	5,49	
7:17:00	26	3145	10,77	6822	5,50	
7:17:30	26	3142	10,77	6828	5,50	
7:18:00	26	3137	10,76	6825	5,51	
7:18:30	26	3133	10,76	6828	5,52	
7:19:00	26	3129	10,76	6827	5,53	
7:19:30	26	3125	10,76	6827	5,54	
7:20:00	26	3121	10,75	6828	5,54	
7:20:30	26	3117	10,75	6829	5,55	
7:21:00	26	3113	10,75	6828	5,56	
7:21:30	26	3109	10,75	6828	5,56	
7:22:00	26	3105	10,75	6833	5,57	
7:22:30	26	3100	10,74	6828	5,57	
7:23:00	26	3096	10,74	6828	5,58	
7:23:30	26	3092	10,74	6833	5,59	
7:24:00	26	3088	10,74	6833	5,59	
7:24:30	26	3084	10,74	6835	5,59	
7:25:00	26	3080	10,74	6837	5,60	
7:25:30	26	3076	10,73	6831	5,60	
7:26:00	26	3072	10,73	6834	5,60	
7:26:30	26	3068	10,73	6835	5,60	
7:27:00	26	3064	10,73	6834	5,61	
7:27:30	26	3060	10,73	6835	5,62	
7:28:00	26	3056	10,73	6836	5,62	
7:28:30	26	3051	10,72	6838	5,63	
7:29:00	26	3048	10,72	6839	5,63	
7:29:30	26	3043	10,72	6840	5,63	
7:30:00	26	3039	10,72	6839	5,64	
7:30:30	26	3036	10,72	6839	5,64	
7:31:00	26	3032	10,72	6838	5,65	
7:31:30	26	3027	10,72	6838	5,65	
7:32:00	26	3024	10,71	6842	5,66	
7:32:30	26	3020	10,71	6841	5,66	
7:33:00	26	3016	10,71	6843	5,67	
7:33:30	26	3011	10,71	6845	5,68	
7:34:00	26	3007	10,71	6842	5,68	
7:34:30	26	3004	10,71	6843	5,69	
7:35:00	26	3000	10,70	6842	5,69	
7:35:30	26	2996	10,70	6845	5,70	
7:36:00	26	2992	10,70	6844	5,70	
7:36:30	26	2988	10,70	6847	5,71	
7:37:00	26	2984	10,69	6845	5,72	
7:37:30	26	2980	10,69	6847	5,72	
7:38:00	26	2976	10,69	6848	5,73	
7:38:30	26	2972	10,69	6847	5,74	
7:39:00	26	2968	10,69	6845	5,74	
7:39:30	26	2964	10,68	6848	5,75	
7:40:00	26	2960	10,68	6848	5,76	
7:40:30	26	2956	10,68	6849	5,75	
7:41:00	26	2952	10,68	6850	5,76	
7:41:30	26	2948	10,68	6848	5,77	
7:42:00	26	2945	10,67	6851	5,78	
7:42:30	26	2941	10,67	6853	5,79	
7:43:00	26	2937	10,66	6853	5,80	
7:43:30	26	2933	10,66	6854	5,80	
7:44:00	26	2929	10,66	6853	5,81	
7:44:30	26	2925	10,66	6854	5,81	
7:45:00	26	2921	10,66	6855	5,82	
7:45:30	26	2917	10,66	6856	5,82	
7:46:00	26	2913	10,66	6856	5,83	
7:46:30	26	2909	10,65	6856	5,84	
7:47:00	26	2906	10,65	6857	5,85	
7:47:30	26	2902	10,65	6860	5,85	
7:48:00	26	2898	10,65	6859	5,86	
7:48:30	26	2894	10,64	6860	5,87	
7:49:00	26	2890	10,64	6857	5,87	
7:49:30	26	3667	10,64	6810	5,88	
7:50:00	26	3629	10,64	6825	5,89	
7:50:30	26	3605	10,63	6833	5,91	
7:51:00	26	3588	10,63	6839	5,92	
7:51:30	26	3575	10,62	6842	5,92	
7:52:00	26	3564	10,62	6845	5,94	
7:52:30	26	3556	10,62	6848	5,94	
7:53:00	26	3548	10,61	6849	5,96	
7:53:30	26	3541	10,61	6851	5,96	
7:54:00	26	3534	10,61	6854	5,96	
7:54:30	26	3527	10,61	6853	5,97	
7:55:00	26	3520	10,61	6853	5,97	
7:55:30	26	3513	10,61	6854	5,98	
7:56:00	26	3507	10,61	6856	5,98	
7:56:30	26	3501	10,60	6855	5,99	
7:57:00	26	3494	10,60	6856	6,00	
7:57:30	26	3488	10,60	6856	6,00	
7:58:00	26	3483	10,60	6861	6,01	
7:58:30	26	3477	10,59	6862	6,02	
7:59:00	26	3471	10,59	6858	6,02	
7:59:30	26	3466	10,59	6861	6,03	
8:00:00	26	3461	10,59	6864	6,04	
8:00:30	26	3457	10,59	6864	6,04	
8:01:00	26	3453	10,58	6862	6,05	
8:01:30	26	3449	10,58	6862	6,05	
8:02:00	26	3445	10,58	6866	6,06	
8:02:30	26	3440	10,58	6866	6,07	
8:03:00	26	3436	10,57	6865	6,08	
8:03:30	26	3432	10,57	6870	6,08	
8:04:00	26	3428	10,57	6867	6,09	
8:04:30	26	3424	10,57	6866	6,10	
8:05:00	26	3420	10,56	6869	6,11	
8:05:30	26	3416	10,56	6870	6,12	
8:06:00	26	3412	10,56	6871	6,12	
8:06:30	26	3408	10,56	6872	6,12	
8:07:00	26	3403	10,56	6869	6,13	
8:07:30	26	3400	10,55	6872	6,14	
8:08:00	26	3396	10,55	6874	6,15	
8:08:30	26	3391	10,55	6870	6,16	
8:09:00	26	3388	10,55	6874	6,16	
8:09:30	26	3384	10,55	6873	6,17	
8:10:00	26	3379	10,54	6874	6,17	
8:10:30	26	3375	10,54	6875	6,18	
8:11:00	26	3371	10,54	6875	6,19	
8:11:30	26	3367	10,54	6874	6,19	
8:12:00	26	3363	10,54	6878	6,19	
8:12:30	26	3360	10,54	6875	6,20	
8:13:00	26	3355	10,54	6878	6,20	
8:13:30	26	3352	10,53	6875	6,20	
8:14:00	26	3348	10,53	6875	6,21	
8:14:30	26	3344	10,53	6881	6,21	
8:15:00	26	3340	10,53	6880	6,22	
8:15:30	26	3336	10,53	6882	6,22	
8:16:00	26	3332	10,53	6877	6,23	
8:16:30	26	3329	10,53	6880	6,23	
8:17:00	26	3324	10,52	6880	6,23	
8:17:30	26	3321	10,52	6883	6,24	
8:18:00	26	3317	10,52	6882	6,25	
8:18:30	26	3313	10,52	6883	6,25	
8:19:00	26	3309	10,52	6881	6,25	
8:19:30	26	3305	10,52	6885	6,26	
8:20:00	26	3301	10,52	6885	6,26	
8:20:30	26	3298	10,51	6883	6,27	
8:21:00	26	3294	10,51	6882	6,28	
8:21:30	26	3290	10,51	6884	6,28	
8:22:00	26	3286	10,51	6888	6,28	
8:22:30	26	3282	10,51	6888	6,29	
8:23:00	26	3279	10,51	6884	6,30	
8:23:30	26	3275	10,50	6889	6,30	
8:24:00	26	3271	10,50	6888	6,31	
8:24:30	26	3268	10,50	6887	6,31	
8:25:00	26	3263	10,50	6890	6,31	
8:25:30	26	3260	10,50	6890	6,32	
8:26:00	26	3257	10,50	6888	6,33	
8:26:30	26	3253	10,49	6891	6,33	
8:27:00	26	3249	10,49	6892	6,34	
8:27:30	26	3245	10,49	6889	6,34	
8:28:00	26	3242	10,49	6891	6,35	
8:28:30	26	3238	10,49	6893	6,35	
8:29:00	26	3234	10,49	6893	6,36	
8:29:30	26	3231	10,48	6891	6,37	
8:30:00	26	3227	10,48	6895	6,38	
8:30:30	26	3223	10,48	6894	6,38	
8:31:00	26	3219	10,48	6894	6,39	
8:31:30	26	3215	10,48	6897	6,39	
8:32:00	26	3212	10,47	6892	6,40	
8:32:30	26	3208	10,47	6893	6,41	
8:33:00	26	3205	10,47	6895	6,41	
8:33:30	26	3201	10,47	6898	6,42	
8:34:00	26	3197	10,46	6897	6,43	
8:34:30	26	3194	10,46	6898	6,43	
8:35:00	26	3190	10,46	6898	6,44	
8:35:30	26	3186	10,46	6897	6,45	
8:36:00	26	3182	10,46	6900	6,46	
8:36:30	26	3179	10,45	6898	6,46	
8:37:00	26	3175	10,45	6899	6,47	
8:37:30	26	3172	10,45	6901	6,48	
8:38:00	26	3168	10,45	6902	6,48	
8:38:30	26	3164	10,45	6900	6,49	
8:39:00	26	3161	10,45	6900	6,49	
8:39:30	26	3157	10,44	6902	6,49	
8:40:00	26	3154	10,44	6902	6,50	
8:40:30	26	3150	10,44	6901	6,51	
8:41:00	26	3146	10,44	6901	6,51	
8:41:30	26	3143	10,44	6902	6,51	
8:42:00	26	3139	10,44	6904	6,52	
8:42:30	26	3135	10,44	6907	6,52	
8:43:00	26	3132	10,43	6903	6,53	
8:43:30	26	3128	10,43	6906	6,53	
8:44:00	26	3125	10,43	6908	6,53	
8:44:30	26	3121	10,43	6906	6,54	
8:45:00	26	3118	10,43	6907	6,54	
8:45:30	26	3114	10,43	6907	6,55	
8:46:00	26	3110	10,43	6904	6,55	
8:46:30	26	3107	10,43	6907	6,56	
8:47:00	26	3103	10,43	6905	6,56	
8:47:30	26	3100	10,42	6907	6,56	
8:48:00	26	3096	10,42	6906	6,57	
8:48:30	26	3092	10,42	6907	6,57	
8:49:00	26	3089	10,42	6909	6,58	
8:49:30	26	3085	10,42	6909	6,59	
8:50:00	26	3082	10,42	6911	6,59	
8:50:30	26	3078	10,42	6912	6,59	
8:51:00	26	3075	10,41	6908	6,60	
8:51:30	26	3071	10,41	6913	6,60	
8:52:00	26	3068	10,41	6911	6,61	
8:52:30	26	3064	10,41	6911	6,61	
8:53:00	26	3061	10,41	6914	6,61	
8:53:30	26	3057	10,41	6911	6,62	
8:54:00	26	3054	10,41	6912	6,63	
8:54:30	26	3050	10,40	6913	6,63	
8:55:00	26	3047	10,40	6913	6,63	
8:55:30	26	3043	10,40	6912	6,64	
8:56:00	26	3040	10,40	6915	6,64	
8:56:30	26	3036	10,40	6916	6,65	
8:57:00	26	3033	10,40	6915	6,65	
8:57:30	26	3029	10,40	6916	6,66	
8:58:00	26	3026	10,39	6914	6,67	
8:58:30	26	3022	10,39	6918	6,67	
8:59:00	26	3019	10,39	6915	6,69	
8:59:30	26	3015	10,39	6919	6,69	
9:00:00	26	3012	10,39	6920	6,69	
9:00:30	26	3008	10,38	6917	6,70	
9:01:00	26	3005	10,38	6917	6,70	
9:01:30	26	3002	10,38	6920	6,71	
9:02:00	26	2999	10,38	6921	6,72	
9:02:30	26	2995	10,38	6919	6,72	
9:03:00	26	2992	10,38	6920	6,73	
9:03:30	26	2988	10,37	6920	6,73	
9:04:00	26	2985	10,37	6918	6,74	
9:04:30	26	2981	10,37	6922	6,74	
9:05:00	26	2978	10,37	6921	6,76	
9:05:30	26	2975	10,37	6919	6,76	
9:06:00	26	2971	10,37	6921	6,76	
9:06:30	26	2968	10,36	6924	6,77	
9:07:00	26	3803	10,36	6922	6,78	
9:07:30	26	3742	10,35	6885	6,81	
9:08:00	26	3711	10,35	6893	6,82	
9:08:30	26	3689	10,34	6895	6,84	
9:09:00	26	3671	10,34	6904	6,85	
9:09:30	26	3656	10,34	6905	6,86	
9:10:00	26	3645	10,34	6907	6,87	
9:10:30	26	3635	10,33	6910	6,87	
9:11:00	26	3627	10,33	6910	6,88	
9:11:30	26	3619	10,33	6913	6,89	
9:12:00	26	3612	10,33	6911	6,89	
9:12:30	26	3605	10,33	6914	6,89	
9:13:00	26	3598	10,33	6917	6,90	
9:13:30	26	3593	10,33	6918	6,90	
9:14:00	26	3586	10,32	6917	6,91	
9:14:30	26	3580	10,32	6920	6,91	
9:15:00	26	3574	10,32	6921	6,92	
9:15:30	26	3567	10,32	6921	6,92	
9:16:00	26	3561	10,32	6923	6,93	
9:16:30	26	3555	10,32	6922	6,94	
9:17:00	26	3549	10,32	6922	6,94	
9:17:30	26	3544	10,32	6924	6,94	
9:18:00	26	3538	10,31	6924	6,95	
9:18:30	26	3532	10,31	6925	6,95	
9:19:00	26	3527	10,31	6927	6,95	
9:19:30	26	3522	10,31	6928	6,96	
9:20:00	26	3517	10,31	6926	6,97	
9:20:30	26	3512	10,31	6928	6,97	
9:21:00	26	3507	10,31	6927	6,97	
9:21:30	26	3503	10,30	6927	6,98	
9:22:00	26	3500	10,30	6927	6,99	
9:22:30	26	3496	10,30	6928	7,00	
9:23:00	26	3493	10,30	6931	7,00	
9:23:30	26	3489	10,30	6929	7,00	
9:24:00	26	3486	10,30	6931	7,01	
9:24:30	26	3483	10,29	6932	7,02	
9:25:00	26	3479	10,29	6931	7,02	
9:25:30	26	3476	10,29	6933	7,03	
9:26:00	26	3472	10,29	6932	7,03	
9:26:30	26	3469	10,29	6930	7,04	
9:27:00	26	3465	10,29	6931	7,04	
9:27:30	26	3462	10,29	6933	7,05	
9:28:00	26	3458	10,28	6934	7,05	
9:28:30	26	3455	10,28	6932	7,06	
9:29:00	26	3451	10,28	6934	7,07	
9:29:30	26	3448	10,28	6936	7,08	
9:30:00	26	3444	10,27	6933	7,09	
9:30:30	26	3441	10,27	6934	7,09	
9:31:00	26	3438	10,27	6937	7,10	
9:31:30	26	3434	10,27	6934	7,10	
9:32:00	26	3431	10,27	6932	7,10	
9:32:30	26	3427	10,27	6937	7,12	
9:33:00	26	3424	10,26	6937	7,12	
9:33:30	26	3420	10,26	6941	7,13
