Repository: ProgWizer/parser

File: project-root/data/Data Acquisition/Data Acquisition/2020 year (143)/20-026.txt (part 1 of 50)
--Test Summary--
Full Path and File Name	
Instrument Name	7322
Instrument Type	Model 7322 Consistometer - Variable Speed
Instrument Serial Number	
Test Start Date	11.02.2020
Test Start Time	12:24:41
Test Stop Date	12.02.2020
Test Stop Time	9:36:48
Test Length	21:12:07
Final Sample Time Offset	21:12:06
Controller Schedule Name	
Sampling Period	1 second
Comments	
Information	WellID	
Information	Customer	
Information	EngName	
Information	CementClass	G
Information	CementMfr	
Information	Additives	70G+30Ker+0.3TC-101+0.5Floss-500
Information	Density	1300
Information	BHCT	60
Information	BHST	
Information	FluidLoss	
Information	JobType	
Calculated Value	Time_30Bc	N/A
Calculated Value	Time_70Bc	N/A
Initial Temperature (°C)	22 °C
Final Temperature (°C)	60 °C
Initial Pressure (MPa)	0,6 MPa
Final Pressure (MPa)	25,0 MPa
Initial Consistency (Bc)	7 Bc
Final Consistency (Bc)	13 Bc
Initial Wall Temperature (°C)	19 °C
Final Wall Temperature (°C)	60 °C
Initial Motor Speed (RPM)	150 RPM
Final Motor Speed (RPM)	150 RPM
--Data--
Time (HH:MM:SS)	Temperature (°C)	Pressure (MPa)	Consistency (Bc)	Wall Temperature (°C)	Motor Speed (RPM)
0:00:00	22	0,6	7	19	150
0:00:01	22	0,6	7	19	150
0:00:02	22	0,6	7	19	150
0:00:03	22	0,6	7	19	150
0:00:04	22	0,6	7	19	150
0:00:05	22	0,6	7	19	150
0:00:06	22	0,6	7	19	150
0:00:07	22	0,6	7	19	150
0:00:08	22	0,7	7	19	150
0:00:09	22	0,7	7	19	150
0:00:10	22	0,6	7	19	150
0:00:11	22	0,6	7	19	150
0:00:12	22	0,6	7	19	150
0:00:13	22	0,6	7	19	150
0:00:14	22	0,6	7	19	150
0:00:15	22	0,6	7	19	150
0:00:16	22	0,7	7	19	150
0:00:17	22	0,7	7	19	150
0:00:18	22	0,7	7	19	150
0:00:19	22	0,7	7	19	150
0:00:20	22	0,7	7	19	150
0:00:21	22	0,7	7	20	150
0:00:22	22	0,7	7	20	150
0:00:23	22	0,7	7	20	150
0:00:24	22	0,7	7	20	150
0:00:25	22	0,7	7	20	150
0:00:26	22	0,7	7	20	150
0:00:27	22	0,7	7	20	150
0:00:28	22	0,7	7	20	150
0:00:29	22	0,8	7	20	150
0:00:30	22	0,8	7	20	150
0:00:31	22	0,8	7	20	150
0:00:32	22	0,8	7	20	150
0:00:33	22	0,8	7	20	150
0:00:34	22	0,8	7	20	150
0:00:35	22	0,8	7	20	150
0:00:36	22	0,9	7	20	150
0:00:37	22	0,9	7	20	150
0:00:38	22	0,9	7	20	150
0:00:39	22	0,9	7	20	150
0:00:40	22	0,9	7	20	150
0:00:41	22	0,9	7	20	150
0:00:42	22	1,0	7	20	150
0:00:43	22	1,0	7	20	150
0:00:44	22	1,0	7	20	150
0:00:45	22	1,0	7	20	150
0:00:46	22	1,0	7	21	150
0:00:47	22	1,0	7	21	150
0:00:48	22	1,0	7	21	150
0:00:49	22	1,0	7	21	150
0:00:50	22	1,1	7	21	150
0:00:51	22	1,1	7	21	150
0:00:52	22	1,1	7	21	150
0:00:53	22	1,1	7	21	150
0:00:54	22	1,1	7	21	150
0:00:55	22	1,2	7	21	150
0:00:56	22	1,2	7	21	150
0:00:57	22	1,2	7	21	150
0:00:58	22	1,2	7	21	150
0:00:59	22	1,2	7	22	150
0:01:00	22	1,2	7	22	150
0:01:01	22	1,2	7	22	150
0:01:02	22	1,2	7	22	150
0:01:03	22	1,3	7	22	150
0:01:04	22	1,3	7	22	150
0:01:05	22	1,3	7	22	150
0:01:06	22	1,3	7	22	150
0:01:07	22	1,3	7	22	150
0:01:08	22	1,4	7	22	150
0:01:09	22	1,4	7	22	150
0:01:10	22	1,4	7	22	150
0:01:11	22	1,4	7	22	150
0:01:12	22	1,4	7	22	150
0:01:13	22	1,5	7	22	150
0:01:14	22	1,5	7	23	150
0:01:15	22	1,5	7	23	150
0:01:16	22	1,5	7	23	150
0:01:17	22	1,5	7	23	150
0:01:18	22	1,5	7	23	150
0:01:19	22	1,6	7	23	150
0:01:20	22	1,5	7	23	150
0:01:21	22	1,6	7	23	150
0:01:22	22	1,6	7	23	150
0:01:23	22	1,6	7	23	150
0:01:24	22	1,6	7	23	150
0:01:25	22	1,6	7	23	150
0:01:26	22	1,6	7	23	150
0:01:27	22	1,7	7	23	150
0:01:28	22	1,7	7	23	150
0:01:29	22	1,7	7	23	150
0:01:30	22	1,7	7	23	150
0:01:31	22	1,7	7	24	150
0:01:32	22	1,8	7	24	150
0:01:33	22	1,8	7	23	150
0:01:34	22	1,8	7	24	150
0:01:35	22	1,8	7	24	150
0:01:36	22	1,8	7	24	150
0:01:37	22	1,8	7	24	150
0:01:38	22	1,8	7	24	150
0:01:39	22	1,9	7	24	150
0:01:40	22	1,9	7	24	150
0:01:41	22	1,9	7	24	150
0:01:42	22	1,9	7	25	150
0:01:43	22	1,9	7	25	150
0:01:44	22	1,9	7	25	150
0:01:45	22	1,9	7	26	150
0:01:46	22	1,9	7	26	150
0:01:47	22	2,0	7	26	150
0:01:48	22	2,1	7	26	150
0:01:49	22	2,1	7	26	150
0:01:50	22	2,1	7	26	150
0:01:51	22	2,1	7	26	150
0:01:52	22	2,1	7	27	150
0:01:53	22	2,1	7	27	150
0:01:54	22	2,1	7	27	150
0:01:55	22	2,1	7	27	150
0:01:56	22	2,1	7	27	150
0:01:57	22	2,2	7	27	150
0:01:58	22	2,3	7	27	150
0:01:59	22	2,3	7	27	150
0:02:00	22	2,3	7	27	150
0:02:01	22	2,3	7	27	150
0:02:02	22	2,2	7	28	150
0:02:03	22	2,2	7	28	150
0:02:04	22	2,2	7	28	150
0:02:05	22	2,2	7	28	150
0:02:06	22	2,2	7	28	150
0:02:07	22	2,2	7	28	150
0:02:08	22	2,2	7	28	150
0:02:09	22	2,2	7	28	150
0:02:10	22	2,4	7	28	150
0:02:11	22	2,5	7	28	150
0:02:12	22	2,5	7	29	150
0:02:13	22	2,5	7	29	150
0:02:14	22	2,5	7	29	150
0:02:15	22	2,5	7	29	150
0:02:16	22	2,5	7	29	150
0:02:17	22	2,5	7	29	150
0:02:18	22	2,5	7	29	150
0:02:19	22	2,5	7	29	150
0:02:20	22	2,5	7	29	150
0:02:21	22	2,5	7	29	150
0:02:22	22	2,5	7	29	150
0:02:23	22	2,5	7	29	150
0:02:24	22	2,5	7	29	150
0:02:25	22	2,5	7	30	150
0:02:26	22	2,5	7	30	150
0:02:27	22	2,5	7	30	150
0:02:28	22	2,6	7	30	150
0:02:29	22	2,7	7	30	150
0:02:30	22	2,8	7	30	150
0:02:31	22	2,8	7	30	150
0:02:32	22	2,8	7	30	150
0:02:33	22	2,8	7	31	150
0:02:34	22	2,8	7	31	150
0:02:35	22	2,8	7	31	150
0:02:36	22	2,8	7	31	150
0:02:37	22	2,8	7	31	150
0:02:38	22	2,8	7	31	150
0:02:39	22	2,8	7	31	150
0:02:40	22	2,8	7	31	150
0:02:41	22	2,8	7	31	150
0:02:42	22	2,8	7	31	150
0:02:43	22	2,8	7	31	150
0:02:44	22	2,8	7	31	150
0:02:45	22	2,9	7	31	150
0:02:46	22	2,9	7	31	150
0:02:47	22	2,9	7	31	150
0:02:48	22	2,9	7	31	150
0:02:49	22	2,9	7	31	150
0:02:50	22	2,9	7	32	150
0:02:51	22	2,9	7	31	150
0:02:52	22	2,9	7	32	150
0:02:53	22	2,9	7	32	150
0:02:54	22	2,9	7	32	150
0:02:55	22	3,0	7	32	150
0:02:56	22	3,0	7	32	150
0:02:57	22	3,0	7	32	150
0:02:58	22	3,0	7	32	150
0:02:59	22	3,1	7	32	150
0:03:00	22	3,1	7	32	150
0:03:01	22	3,1	7	32	150
0:03:02	22	3,1	7	32	150
0:03:03	22	3,1	7	32	150
0:03:04	22	3,1	7	33	150
0:03:05	22	3,1	7	33	150
0:03:06	22	3,1	7	33	150
0:03:07	22	3,1	7	33	150
0:03:08	22	3,2	7	33	150
0:03:09	22	3,2	7	33	150
0:03:10	22	3,2	7	33	150
0:03:11	22	3,2	7	33	150
0:03:12	22	3,2	7	33	150
0:03:13	22	3,2	7	33	150
0:03:14	22	3,2	7	33	150
0:03:15	22	3,2	7	33	150
0:03:16	22	3,3	7	33	150
0:03:17	22	3,3	7	33	150
0:03:18	22	3,3	7	33	150
0:03:19	22	3,4	7	34	150
0:03:20	22	3,5	7	33	150
0:03:21	22	3,6	7	34	150
0:03:22	22	3,6	7	33	150
0:03:23	22	3,6	7	34	150
0:03:24	22	3,6	7	34	150
0:03:25	22	3,6	7	34	150
0:03:26	22	3,6	7	34	150
0:03:27	23	3,6	7	34	150
0:03:28	23	3,6	7	34	150
0:03:29	23	3,6	7	34	150
0:03:30	23	3,6	7	34	150
0:03:31	23	3,6	7	34	150
0:03:32	23	3,7	7	34	150
0:03:33	23	3,7	7	34	150
0:03:34	23	3,7	7	34	150
0:03:35	23	3,7	7	34	150
0:03:36	23	3,7	7	34	150
0:03:37	23	3,7	7	34	150
0:03:38	23	3,7	7	34	150
0:03:39	23	3,7	7	34	150
0:03:40	23	3,7	7	35	150
0:03:41	23	3,7	7	35	150
0:03:42	23	3,8	7	35	150
0:03:43	23	3,8	7	35	150
0:03:44	23	3,8	7	35	150
0:03:45	23	3,8	7	35	150
0:03:46	23	3,8	7	35	150
0:03:47	23	3,8	7	35	150
0:03:48	23	3,8	7	35	150
0:03:49	23	3,8	7	35	150
0:03:50	23	3,9	7	35	150
0:03:51	23	3,9	7	35	150
0:03:52	23	3,9	7	35	150
0:03:53	23	3,9	7	35	150
0:03:54	23	3,9	7	35	150
0:03:55	23	3,9	7	35	150
0:03:56	23	3,9	7	35	150
0:03:57	23	3,9	7	35	150
0:03:58	23	3,9	7	35	150
0:03:59	23	4,0	7	35	150
0:04:00	23	4,0	7	35	150
0:04:01	23	4,0	7	35	150
0:04:02	23	4,0	7	35	150
0:04:03	23	4,0	7	36	150
0:04:04	23	4,0	7	36	150
0:04:05	23	4,0	7	36	150
0:04:06	23	4,0	7	36	150
0:04:07	23	4,1	7	36	150
0:04:08	23	4,1	7	36	150
0:04:09	23	4,1	7	36	150
0:04:10	23	4,1	7	36	150
0:04:11	23	4,1	7	36	150
0:04:12	23	4,1	7	36	150
0:04:13	23	4,1	7	36	150
0:04:14	23	4,1	7	36	150
0:04:15	24	4,2	7	36	150
0:04:16	24	4,2	7	36	150
0:04:17	24	4,2	7	36	150
0:04:18	24	4,2	7	36	150
0:04:19	24	4,2	7	36	150
0:04:20	24	4,2	7	36	150
0:04:21	24	4,2	7	36	150
0:04:22	24	4,2	7	36	150
0:04:23	24	4,2	7	36	150
0:04:24	24	4,3	7	36	150
0:04:25	24	4,3	7	36	150
0:04:26	24	4,3	7	36	150
0:04:27	24	4,3	7	36	150
0:04:28	24	4,3	7	36	150
0:04:29	24	4,3	7	36	150
0:04:30	24	4,3	7	36	150
0:04:31	24	4,3	7	37	150
0:04:32	24	4,3	7	37	150
0:04:33	24	4,4	7	37	150
0:04:34	24	4,4	7	37	150
0:04:35	24	4,4	7	37	150
0:04:36	24	4,4	7	37	150
0:04:37	24	4,4	7	37	150
0:04:38	24	4,4	7	37	150
0:04:39	24	4,4	7	37	150
0:04:40	24	4,4	7	37	150
0:04:41	24	4,4	7	37	150
0:04:42	24	4,4	7	37	150
0:04:43	24	4,5	7	37	150
0:04:44	24	4,5	7	37	150
0:04:45	24	4,5	7	37	150
0:04:46	24	4,5	7	37	150
0:04:47	24	4,5	7	37	150
0:04:48	24	4,5	7	37	150
0:04:49	24	4,5	7	37	150
0:04:50	24	4,5	7	37	150
0:04:51	24	4,5	7	37	150
0:04:52	24	4,5	7	37	150
0:04:53	25	4,6	7	37	150
0:04:54	25	4,6	7	37	150
0:04:55	25	4,6	7	37	150
0:04:56	25	4,6	7	37	150
0:04:57	25	4,6	7	37	150
0:04:58	25	4,7	7	37	150
0:04:59	25	4,7	7	37	150
0:05:00	25	4,7	7	37	150
0:05:01	25	4,7	7	37	150
0:05:02	25	4,7	7	37	150
0:05:03	25	4,7	7	37	150
0:05:04	25	4,7	7	37	150
0:05:05	25	4,7	7	37	150
0:05:06	25	4,7	7	37	150
0:05:07	25	4,8	7	37	150
0:05:08	25	5,0	7	37	150
0:05:09	25	5,0	7	37	150
0:05:10	25	5,0	7	37	150
0:05:11	25	5,1	7	38	150
0:05:12	25	5,1	7	38	150
0:05:13	25	5,1	7	38	150
0:05:14	25	5,1	7	38	150
0:05:15	25	5,1	7	38	150
0:05:16	25	5,1	7	38	150
0:05:17	25	5,1	7	38	150
0:05:18	25	5,1	7	38	150
0:05:19	25	5,1	7	37	150
0:05:20	25	5,1	7	38	150
0:05:21	25	5,1	7	38	150
0:05:22	25	5,1	7	38	150
0:05:23	25	5,1	7	38	150
0:05:24	25	5,1	7	38	150
0:05:25	25	5,1	7	38	150
0:05:26	26	5,1	7	37	150
0:05:27	26	5,1	7	38	150
0:05:28	26	5,1	7	38	150
0:05:29	26	5,1	7	38	150
0:05:30	26	5,1	7	38	150
0:05:31	26	5,1	7	38	150
0:05:32	26	5,1	7	38	150
0:05:33	26	5,1	7	38	150
0:05:34	26	5,1	7	38	150
0:05:35	26	5,1	7	38	150
0:05:36	26	5,1	7	38	150
0:05:37	26	5,1	7	38	150
0:05:38	26	5,1	7	38	150
0:05:39	26	5,1	7	38	150
0:05:40	26	5,1	7	38	150
0:05:41	26	5,2	7	37	150
0:05:42	26	5,4	7	38	150
0:05:43	26	5,5	7	37	150
0:05:44	26	5,5	7	38	150
0:05:45	26	5,5	7	38	150
0:05:46	26	5,5	7	38	150
0:05:47	26	5,5	7	38	150
0:05:48	26	5,5	7	38	150
0:05:49	26	5,5	7	38	150
0:05:50	26	5,5	7	38	150
0:05:51	26	5,5	7	38	150
0:05:52	26	5,5	7	37	150
0:05:53	26	5,5	7	38	150
0:05:54	26	5,5	7	38	150
0:05:55	26	5,5	7	37	150
0:05:56	26	5,5	7	37	150
0:05:57	26	5,5	7	38	150
0:05:58	26	5,5	7	38	150
0:05:59	27	5,5	7	38	150
0:06:00	27	5,5	7	38	150
0:06:01	27	5,5	7	38	150
0:06:02	27	5,5	7	38	150
0:06:03	27	5,5	7	38	150
0:06:04	27	5,5	7	38	150
0:06:05	27	5,5	7	37	150
0:06:06	27	5,5	7	38	150
0:06:07	27	5,5	7	38	150
0:06:08	27	5,5	7	38	150
0:06:09	27	5,5	7	38	150
0:06:10	27	5,6	7	38	150
0:06:11	27	5,6	7	38	150
0:06:12	27	5,6	7	38	150
0:06:13	27	5,6	7	38	150
0:06:14	27	5,8	7	38	150
0:06:15	27	5,9	6	38	150
0:06:16	27	6,0	6	38	150
0:06:17	27	6,0	6	38	150
0:06:18	27	6,0	6	38	150
0:06:19	27	6,0	6	38	150
0:06:20	27	6,0	6	38	150
0:06:21	27	6,0	6	38	150
0:06:22	27	6,0	6	38	150
0:06:23	27	6,0	6	38	150
0:06:24	27	6,0	6	38	150
0:06:25	27	6,0	6	38	150
0:06:26	27	6,0	6	38	150
0:06:27	27	6,0	6	38	150
0:06:28	27	6,0	6	38	150
0:06:29	27	6,0	6	38	150
0:06:30	27	6,0	6	38	150
0:06:31	27	6,0	6	38	150
0:06:32	27	6,0	6	38	150
0:06:33	28	6,0	6	38	150
0:06:34	28	6,0	6	38	150
0:06:35	28	6,0	6	38	150
0:06:36	28	6,0	6	38	150
0:06:37	28	6,0	6	38	150
0:06:38	28	6,0	6	38	150
0:06:39	28	6,0	6	38	150
0:06:40	28	6,0	6	38	150
0:06:41	28	6,0	6	38	150
0:06:42	28	6,0	6	38	150
0:06:43	28	6,0	6	38	150
0:06:44	28	6,0	6	38	150
0:06:45	28	6,0	6	38	150
0:06:46	28	6,1	6	38	150
0:06:47	28	6,1	6	38	150
0:06:48	28	6,1	6	38	150
0:06:49	28	6,1	6	38	150
0:06:50	28	6,2	6	38	150
0:06:51	28	6,3	6	38	150
0:06:52	28	6,3	6	38	150
0:06:53	28	6,3	6	38	150
0:06:54	28	6,3	6	38	150
0:06:55	28	6,3	6	38	150
0:06:56	28	6,3	6	38	150
0:06:57	28	6,3	6	38	150
0:06:58	28	6,3	6	38	150
0:06:59	28	6,3	6	38	150
0:07:00	28	6,4	6	38	150
0:07:01	28	6,4	6	38	150
0:07:02	28	6,4	6	38	150
0:07:03	28	6,4	6	38	150
0:07:04	28	6,4	6	38	150
0:07:05	28	6,4	6	38	150
0:07:06	28	6,4	6	38	150
0:07:07	28	6,4	6	38	150
0:07:08	28	6,4	6	38	150
0:07:09	28	6,4	6	38	150
0:07:10	28	6,4	6	38	150
0:07:11	29	6,4	6	38	150
0:07:12	29	6,4	6	39	150
0:07:13	29	6,4	6	38	150
0:07:14	29	6,5	6	38	150
0:07:15	29	6,6	6	38	150
0:07:16	29	6,6	6	39	150
0:07:17	29	6,6	6	38	150
0:07:18	29	6,6	6	38	150
0:07:19	29	6,7	6	39	150
0:07:20	29	6,7	6	38	150
0:07:21	29	6,7	6	39	150
0:07:22	29	6,7	6	38	150
0:07:23	29	6,7	6	39	150
0:07:24	29	6,7	6	39	150
0:07:25	29	6,7	6	39	150
0:07:26	29	6,7	6	38	150
0:07:27	29	6,7	6	39	150
0:07:28	29	6,7	6	39	150
0:07:29	29	6,7	6	39	150
0:07:30	29	6,7	6	39	150
0:07:31	29	6,7	6	39	150
0:07:32	29	6,7	6	39	150
0:07:33	29	6,7	6	39	150
0:07:34	29	6,7	6	39	150
0:07:35	29	6,7	6	39	150
0:07:36	29	6,8	6	39	150
0:07:37	29	6,8	6	39	150
0:07:38	29	6,8	6	39	150
0:07:39	29	6,8	6	39	150
0:07:40	29	6,9	6	39	150
0:07:41	29	6,9	6	39	150
0:07:42	29	6,9	6	39	150
0:07:43	29	7,0	6	39	150
0:07:44	29	7,0	6	39	150
0:07:45	29	7,0	6	39	150
0:07:46	29	7,0	6	39	150
0:07:47	29	7,0	6	39	150
0:07:48	29	7,0	6	39	150
0:07:49	30	7,0	6	39	150
0:07:50	30	7,0	6	39	150
0:07:51	30	7,0	6	39	150
0:07:52	30	7,0	6	39	150
0:07:53	30	7,0	6	39	150
0:07:54	30	7,0	6	39	150
0:07:55	30	7,1	6	39	150
0:07:56	30	7,1	6	39	150
0:07:57	30	7,1	6	39	150
0:07:58	30	7,1	6	39	150
0:07:59	30	7,1	6	39	150
0:08:00	30	7,1	6	39	150
0:08:01	30	7,1	6	39	150
0:08:02	30	7,1	6	39	150
0:08:03	30	7,1	6	39	150
0:08:04	30	7,1	6	39	150
0:08:05	30	7,1	6	39	150
0:08:06	30	7,3	6	39	150
0:08:07	30	7,4	6	39	150
0:08:08	30	7,4	6	39	150
0:08:09	30	7,4	6	39	150
0:08:10	30	7,4	6	39	150
0:08:11	30	7,4	6	39	150
0:08:12	30	7,4	6	39	150
0:08:13	30	7,4	6	39	150
0:08:14	30	7,4	6	40	150
0:08:15	30	7,5	6	39	150
0:08:16	30	7,5	6	39	150
0:08:17	30	7,5	6	39	150
0:08:18	30	7,5	6	40	150
0:08:19	30	7,5	6	40	150
0:08:20	30	7,5	6	40	150
0:08:21	30	7,5	6	39	150
0:08:22	30	7,5	6	40	150
0:08:23	30	7,5	6	40	150
0:08:24	30	7,5	6	40	150
0:08:25	30	7,5	6	40	150
0:08:26	30	7,6	6	40	150
0:08:27	30	7,6	6	40	150
0:08:28	30	7,6	6	40	150
0:08:29	31	7,6	6	40	150
0:08:30	31	7,6	6	40	150
0:08:31	31	7,6	6	40	150
0:08:32	31	7,6	6	40	150
0:08:33	31	7,6	6	40	150
0:08:34	31	7,6	6	40	150
0:08:35	31	7,6	6	40	150
0:08:36	31	7,6	6	40	150
0:08:37	31	7,7	6	40	150
0:08:38	31	7,7	6	40	150
0:08:39	31	7,7	6	40	150
0:08:40	31	7,7	6	40	150
0:08:41	31	7,7	6	40	150
0:08:42	31	7,7	6	40	150
0:08:43	31	7,7	6	40	150
0:08:44	31	7,7	6	40	150
0:08:45	31	7,7	6	40	150
0:08:46	31	7,7	6	40	150
0:08:47	31	7,8	6	40	150
0:08:48	31	7,8	6	40	150
0:08:49	31	7,8	6	40	150
0:08:50	31	7,8	6	40	150
0:08:51	31	7,8	6	41	150
0:08:52	31	7,8	6	40	150
0:08:53	31	7,8	6	40	150
0:08:54	31	7,8	6	40	150
0:08:55	31	7,8	6	40	150
0:08:56	31	7,8	6	40	150
0:08:57	31	7,8	6	40	150
0:08:58	31	7,8	6	40	150
0:08:59	31	7,8	6	40	150
0:09:00	31	7,8	6	40	150
0:09:01	31	8,1	6	40	150
0:09:02	31	8,2	6	40	150
0:09:03	31	8,2	6	40	150
0:09:04	31	8,3	6	40	150
0:09:05	31	8,3	6	40	150
0:09:06	31	8,3	6	40	150
0:09:07	31	8,3	6	40	150
0:09:08	32	8,3	6	40	150
0:09:09	32	8,3	6	40	150
0:09:10	32	8,3	6	40	150
0:09:11	32	8,3	6	40	150
0:09:12	32	8,3	6	40	150
0:09:13	32	8,3	6	40	150
0:09:14	32	8,3	6	40	150
0:09:15	32	8,3	6	40	150
0:09:16	32	8,3	6	40	150
0:09:17	32	8,3	6	40	150
0:09:18	32	8,3	6	40	150
0:09:19	32	8,3	6	40	150
0:09:20	32	8,3	6	40	150
0:09:21	32	8,3	6	40	150
0:09:22	32	8,3	6	40	150
0:09:23	32	8,3	6	40	150
0:09:24	32	8,3	6	40	150
0:09:25	32	8,3	6	40	150
0:09:26	32	8,3	6	40	150
0:09:27	32	8,3	6	40	150
0:09:28	32	8,4	6	40	150
0:09:29	32	8,4	6	40	150
0:09:30	32	8,4	6	40	150
0:09:31	32	8,4	6	40	150
0:09:32	32	8,4	6	40	150
0:09:33	32	8,4	6	40	150
0:09:34	32	8,4	6	40	150
0:09:35	32	8,4	6	40	150
0:09:36	32	8,4	6	40	150
0:09:37	32	8,4	6	40	150
0:09:38	32	8,4	6	40	150
0:09:39	32	8,4	6	40	150
0:09:40	32	8,4	6	40	150
0:09:41	32	8,4	6	40	150
0:09:42	32	8,4	6	40	150
0:09:43	32	8,4	6	40	150
0:09:44	32	8,4	6	40	150
0:09:45	32	8,5	6	40	150
0:09:46	32	8,5	6	41	150
0:09:47	32	8,7	6	40	150
0:09:48	32	8,8	6	41	150
0:09:49	33	8,9	6	41	150
0:09:50	33	8,9	6	41	150
0:09:51	33	8,9	6	41	150
0:09:52	33	8,9	6	41	150
0:09:53	33	8,9	6	41	150
0:09:54	33	8,9	6	41	150
0:09:55	33	8,9	6	41	150
0:09:56	33	8,9	6	41	150
0:09:57	33	8,9	6	41	150
0:09:58	33	8,9	6	41	150
0:09:59	33	8,9	6	41	150
0:10:00	33	8,9	6	41	150
0:10:01	33	8,9	6	41	150
0:10:02	33	8,9	6	41	150
0:10:03	33	8,9	6	41	150
0:10:04	33	9,0	6	41	150
0:10:05	33	9,0	6	41	150
0:10:06	33	9,0	6	41	150
0:10:07	33	9,0	6	41	150
0:10:08	33	9,0	6	41	150
0:10:09	33	9,0	6	41	150
0:10:10	33	9,0	6	41	150
0:10:11	33	9,0	6	41	150
0:10:12	33	9,0	6	41	150
0:10:13	33	9,0	6	41	150
0:10:14	33	9,0	6	41	150
0:10:15	33	9,0	6	41	150
0:10:16	33	9,0	6	41	150
0:10:17	33	9,0	6	41	150
0:10:18	33	9,0	6	41	150
0:10:19	33	9,1	6	41	150
0:10:20	33	9,1	6	41	150
0:10:21	33	9,1	6	41	150
0:10:22	33	9,1	6	41	150
0:10:23	33	9,1	6	41	150
0:10:24	33	9,1	6	41	150
0:10:25	33	9,1	6	41	150
0:10:26	33	9,1	6	41	150
0:10:27	33	9,1	6	41	150
0:10:28	33	9,1	6	41	150
0:10:29	33	9,1	6	41	150
0:10:30	33	9,2	6	41	150
0:10:31	33	9,2	6	41	150
0:10:32	33	9,2	6	41	150
0:10:33	33	9,2	6	41	150
0:10:34	33	9,2	6	41	150
0:10:35	34	9,2	6	41	150
0:10:36	34	9,2	6	41	150
0:10:37	34	9,2	6	41	150
0:10:38	34	9,2	6	41	150
0:10:39	34	9,2	6	41	150
0:10:40	34	9,3	6	41	150
0:10:41	34	9,3	6	41	150
0:10:42	34	9,3	6	41	150
0:10:43	34	9,3	6	41	150
0:10:44	34	9,3	6	41	150
0:10:45	34	9,3	6	42	150
0:10:46	34	9,4	6	42	150
0:10:47	34	9,4	6	42	150
0:10:48	34	9,4	6	41	150
0:10:49	34	9,4	6	41	150
0:10:50	34	9,4	6	42	150
0:10:51	34	9,4	6	41	150
0:10:52	34	9,5	6	42	150
0:10:53	34	9,5	6	42	150
0:10:54	34	9,5	6	42	150
0:10:55	34	9,5	6	42	150
0:10:56	34	9,5	6	42	150
0:10:57	34	9,5	6	42	150
0:10:58	34	9,5	6	42	150
0:10:59	34	9,5	6	42	150
0:11:00	34	9,6	6	42	150
0:11:01	34	9,6	6	42	150
0:11:02	34	9,6	6	42	150
0:11:03	34	9,6	6	42	150
0:11:04	34	9,6	6	42	150
0:11:05	34	9,6	6	42	150
0:11:06	34	9,6	6	42	150
0:11:07	34	9,7	6	42	150
0:11:08	34	9,7	6	42	150
0:11:09	34	9,7	6	42	150
0:11:10	34	9,7	6	42	150
0:11:11	34	9,7	6	42	150
0:11:12	34	9,7	6	42	150
0:11:13	34	9,7	6	42	150
0:11:14	34	9,8	6	42	150
0:11:15	34	9,8	6	42	150
0:11:16	34	9,8	6	42	150
0:11:17	34	9,8	6	42	150
0:11:18	34	9,8	6	42	150
0:11:19	34	9,8	6	42	150
0:11:20	34	9,8	6	42	150
0:11:21	34	9,8	6	42	150
0:11:22	34	9,9	6	42	150
0:11:23	34	9,9	6	43	150
0:11:24	34	9,9	6	43	150
0:11:25	34	9,9	6	43	150
0:11:26	35	9,9	6	43	150
0:11:27	35	9,9	6	43	150
0:11:28	35	9,9	6	43	150
0:11:29	35	10,0	6	43	150
0:11:30	35	10,0	6	43	150
0:11:31	35	10,0	6	43	150
0:11:32	35	10,0	6	42	150
0:11:33	35	10,0	6	43	150
0:11:34	35	10,0	6	43	150
0:11:35	35	10,1	6	43	150
0:11:36	35	10,1	6	43	150
0:11:37	35	10,1	6	43	150
0:11:38	35	10,1	6	43	150
0:11:39	35	10,1	6	43	150
0:11:40	35	10,1	6	43	150
0:11:41	35	10,2	6	43	150
0:11:42	35	10,2	6	43	150
0:11:43	35	10,2	6	43	150
0:11:44	35	10,2	6	43	150
0:11:45	35	10,2	6	43	150
0:11:46	35	10,2	6	43	150
0:11:47	35	10,2	6	43	150
0:11:48	35	10,2	6	43	150
0:11:49	35	10,3	6	43	150
0:11:50	35	10,3	6	43	150
0:11:51	35	10,3	6	43	150
0:11:52	35	10,3	6	43	150
0:11:53	35	10,3	6	43	150
0:11:54	35	10,3	6	43	150
0:11:55	35	10,3	6	43	150
0:11:56	35	10,3	6	43	150
0:11:57	35	10,4	6	43	150
0:11:58	35	10,4	6	44	150
0:11:59	35	10,4	6	44	150
0:12:00	35	10,4	6	44	150
0:12:01	35	10,4	6	44	150
0:12:02	35	10,4	6	44	150
0:12:03	35	10,4	6	43	150
0:12:04	35	10,5	6	44	150
0:12:05	35	10,5	6	44	150
0:12:06	35	10,5	6	43	150
0:12:07	35	10,5	6	44	150
0:12:08	35	10,5	6	43	150
0:12:09	35	10,5	6	44	150
0:12:10	35	10,5	6	44	150
0:12:11	36	10,5	6	44	150
0:12:12	36	10,5	6	44	150
0:12:13	36	10,6	6	44	150
0:12:14	36	10,6	6	44	150
0:12:15	36	10,6	6	44	150
0:12:16	36	10,6	6	44	150
0:12:17	36	10,6	6	44	150
0:12:18	36	10,6	6	44	150
0:12:19	36	10,6	6	44	150
0:12:20	36	10,6	6	44	150
0:12:21	36	10,6	6	44	150
0:12:22	36	10,7	6	44	150
0:12:23	36	10,7	6	44	150
0:12:24	36	10,7	6	44	150
0:12:25	36	10,7	6	44	150
0:12:26	36	10,7	6	44	150
0:12:27	36	10,7	6	44	150
0:12:28	36	10,7	6	44	150
0:12:29	36	10,7	6	44	150
0:12:30	36	10,7	6	44	150
0:12:31	36	10,7	6	44	150
0:12:32	36	10,9	6	44	150
0:12:33	36	11,0	6	44	150
0:12:34	36	11,1	6	44	150
0:12:35	36	11,1	6	44	150
0:12:36	36	11,1	6	44	150
0:12:37	36	11,1	6	44	150
0:12:38	36	11,1	6	44	150
0:12:39	36	11,1	6	44	150
0:12:40	36	11,1	6	44	150
0:12:41	36	11,1	6	44	150
0:12:42	36	11,1	6	44	150
0:12:43	36	11,1	6	44	150
0:12:44	36	11,2	6	44	150
0:12:45	36	11,2	6	44	150
0:12:46	36	11,2	6	44	150
0:12:47	36	11,2	6	44	150
0:12:48	36	11,2	6	44	150
0:12:49	36	11,2	6	44	150
0:12:50	37	11,2	6	44	150
0:12:51	37	11,2	6	44	150
0:12:52	37	11,2	6	44	150
0:12:53	37	11,2	6	44	150
0:12:54	37	11,2	6	44	150
0:12:55	37	11,2	6	44	150
0:12:56	37	11,2	6	44	150
0:12:57	37	11,2	6	44	150
0:12:58	37	11,2	6	44	150
0:12:59	37	11,2	6	44	150
0:13:00	37	11,2	6	44	150
0:13:01	37	11,2	6	44	150
0:13:02	37	11,2	6	44	150
0:13:03	37	11,2	6	44	150
0:13:04	37	11,2	6	44	150
0:13:05	37	11,2	6	44	150
0:13:06	37	11,2	6	44	150
0:13:07	37	11,2	6	44	150
0:13:08	37	11,2	6	44	150
0:13:09	37	11,3	6	44	150
0:13:10	37	11,3	6	44	150
0:13:11	37	11,3	6	44	150
0:13:12	37	11,3	6	44	150
0:13:13	37	11,3	6	44	150
0:13:14	37	11,3	6	44	150
0:13:15	37	11,3	6	44	150
0:13:16	37	11,3	6	44	150
0:13:17	37	11,4	6	44	150
0:13:18	37	11,4	6	44	150
0:13:19	37	11,4	6	44	150
0:13:20	37	11,4	6	44	150
0:13:21	37	11,4	6	44	150
0:13:22	37	11,4	6	43	150
0:13:23	38	11,4	6	44	150
0:13:24	38	11,6	6	43	150
0:13:25	38	11,7	6	44	150
0:13:26	38	11,7	6	44	150
0:13:27	38	11,7	6	44	150
0:13:28	38	11,7	6	44	150
0:13:29	38	11,7	6	43	150
0:13:30	38	11,7	6	43	150
0:13:31	38	11,7	6	43	150
0:13:32	38	11,7	6	43	150
0:13:33	38	11,7	6	43	150
0:13:34	38	11,7	6	43	150
0:13:35	38	11,6	6	43	150
0:13:36	38	11,6	6	43	150
0:13:37	38	11,6	6	43	150
0:13:38	38	11,6	6	43	150
0:13:39	38	11,6	6	43	150
0:13:40	38	11,6	6	43	150
0:13:41	38	11,6	6	43	150
0:13:42	38	11,6	6	43	150
0:13:43	38	11,6	6	43	150
0:13:44	38	11,9	6	43	150
0:13:45	38	12,0	6	43	150
0:13:46	38	12,0	6	43	150
0:13:47	38	12,0	6	43	150
0:13:48	38	12,0	6	43	150
0:13:49	38	12,0	6	43	150
0:13:50	38	12,0	6	43	150
0:13:51	38	12,0	6	43	150
0:13:52	38	12,0	6	43	150
0:13:53	38	12,0	6	43	150
0:13:54	38	12,0	6	43	150
0:13:55	38	12,0	6	43	150
0:13:56	38	12,0	6	43	150
0:13:57	38	12,0	6	43	150
0:13:58	38	12,0	6	43	150
0:13:59	38	12,0	6	43	150
0:14:00	38	12,0	6	43	150
0:14:01	38	12,0	6	43	150
0:14:02	38	12,0	6	43	150
0:14:03	38	12,0	6	43	150
0:14:04	38	12,0	6	43	150
0:14:05	38	12,0	6	43	150
0:14:06	38	12,0	6	43	150
0:14:07	39	12,0	6	43	150
0:14:08	39	12,0	6	43	150
0:14:09	39	12,1	6	43	150
0:14:10	39	12,1	6	43	150
0:14:11	39	12,1	6	43	150
0:14:12	39	12,1	6	43	150
0:14:13	39	12,2	6	43	150
0:14:14	39	12,3	6	43	150
0:14:15	39	12,4	6	43	150
0:14:16	39	12,4	6	43	150
0:14:17	39	12,4	6	43	150
0:14:18	39	12,5	6	43	150
0:14:19	39	12,5	6	43	150
0:14:20	39	12,5	6	43	150
0:14:21	39	12,5	6	43	150
0:14:22	39	12,5	6	43	150
0:14:23	39	12,5	6	43	150
0:14:24	39	12,5	6	43	150
0:14:25	39	12,5	6	44	150
0:14:26	39	12,5	6	43	150
0:14:27	39	12,5	6	43	150
0:14:28	39	12,5	6	44	150
0:14:29	39	12,5	6	43	150
0:14:30	39	12,6	6	44	150
0:14:31	39	12,6	6	44	150
0:14:32	39	12,6	6	44	150
0:14:33	39	12,6	6	44	150
0:14:34	39	12,6	6	44	150
0:14:35	39	12,6	6	44	150
0:14:36	39	12,6	6	44	150
0:14:37	39	12,6	6	44	150
0:14:38	39	12,7	6	44	150
0:14:39	39	12,7	6	44	150
0:14:40	39	12,7	6	44	150
0:14:41	39	12,7	6	44	150
0:14:42	39	12,7	6	44	150
0:14:43	39	12,7	6	44	150
0:14:44	39	12,8	6	44	150
0:14:45	39	12,8	6	44	150
0:14:46	39	12,8	6	44	150
0:14:47	39	12,8	6	44	150
0:14:48	39	12,8	6	44	150
0:14:49	39	12,8	6	44	150
0:14:50	39	12,9	6	44	150
0:14:51	39	12,9	6	44	150
0:14:52	39	12,9	6	45	150
0:14:53	39	12,9	6	45	150
0:14:54	39	12,9	6	44	150
0:14:55	39	13,0	6	45	150
0:14:56	39	13,0	6	45	150
0:14:57	39	13,0	6	45	150
0:14:58	39	13,0	6	45	150
0:14:59	39	13,0	6	45	150
0:15:00	39	13,1	6	45	150
0:15:01	39	13,1	6	45	150
0:15:02	39	13,1	6	45	150
0:15:03	39	13,1	6	45	150
0:15:04	39	13,1	6	45	150
0:15:05	39	13,2	6	45	150
0:15:06	39	13,2	6	45	150
0:15:07	39	13,2	6	45	150
0:15:08	39	13,2	6	45	150
0:15:09	39	13,2	6	45	150
0:15:10	39	13,3	6	45	150
0:15:11	39	13,3	6	45	150
0:15:12	39	13,3	6	45	150
0:15:13	40	13,3	6	45	150
0:15:14	40	13,3	6	46	150
0:15:15	40	13,4	6	45	150
0:15:16	40	13,4	6	46	150
0:15:17	40	13,4	6	46	150
0:15:18	40	13,5	6	46	150
0:15:19	40	13,5	6	46	150
0:15:20	40	13,5	6	46	150
0:15:21	40	13,5	6	46	150
0:15:22	40	13,6	6	46	150
0:15:23	40	13,6	6	46	150
0:15:24	40	13,6	6	46	150
0:15:25	40	13,6	6	46	150
0:15:26	40	13,6	6	46	150
0:15:27	40	13,7	6	46	150
0:15:28	40	13,7	6	46	150
0:15:29	40	13,7	6	46	150
0:15:30	40	13,7	6	46	150
0:15:31	40	13,8	6	46	150
0:15:32	40	13,8	6	46	150
0:15:33	40	13,8	6	46	150
0:15:34	40	13,8	6	46	150
0:15:35	40	13,9	6	46	150
0:15:36	40	13,9	6	47	150
0:15:37	40	13,9	6	47	150
0:15:38	40	13,9	6	47	150
0:15:39	40	14,0	6	47	150
0:15:40	40	14,0	6	47	150
0:15:41	40	14,0	6	47	150
0:15:42	40	14,0	6	47	150
0:15:43	40	14,1	6	47	150
0:15:44	40	14,1	6	47	150
0:15:45	40	14,1	6	47	150
0:15:46	40	14,1	6	47	150
0:15:47	40	14,2	6	47	150
0:15:48	40	14,2	6	47	150
0:15:49	40	14,2	6	47	150
0:15:50	40	14,2	6	47	150
0:15:51	40	14,3	6	47	150
0:15:52	40	14,3	6	48	150
0:15:53	40	14,3	6	47	150
0:15:54	40	14,3	6	47	150
0:15:55	40	14,4	6	48	150
0:15:56	40	14,4	6	48	150
0:15:57	40	14,4	6	48	150
0:15:58	40	14,4	6	48	150
0:15:59	40	14,4	6	48	150
0:16:00	40	14,5	6	48	150
0:16:01	40	14,5	6	48	150
0:16:02	40	14,5	6	48	150
0:16:03	40	14,5	6	48	150
0:16:04	40	14,6	6	48	150
0:16:05	40	14,6	6	48	150
0:16:06	40	14,6	6	48	150
0:16:07	40	14,6	6	48	150
0:16:08	40	14,7	6	48	150
0:16:09	40	14,7	6	48	150
0:16:10	40	14,7	6	48	150
0:16:11	40	14,7	6	48	150
0:16:12	40	14,8	6	48	150
0:16:13	40	14,8	6	49	150
0:16:14	40	14,8	6	48	150
0:16:15	40	14,8	6	48	150
0:16:16	41	14,8	6	48	150
0:16:17	41	14,9	6	48	150
0:16:18	41	14,8	6	48	150
0:16:19	41	14,8	6	49	150
0:16:20	41	14,8	6	48	150
0:16:21	41	14,8	6	49	150
0:16:22	41	14,8	6	49	150
0:16:23	41	14,8	6	49	150
0:16:24	41	14,8	6	49	150
0:16:25	41	14,9	6	49	150
0:16:26	41	14,9	6	49	150
0:16:27	41	14,9	6	49	150
0:16:28	41	14,9	6	49	150
0:16:29	41	15,0	6	49	150
0:16:30	41	15,0	6	49	150
0:16:31	41	15,0	6	49	150
0:16:32	41	15,0	6	49	150
0:16:33	41	15,0	6	49	150
0:16:34	41	15,1	6	49	150
0:16:35	41	15,1	6	49	150
0:16:36	41	15,1	6	49	150
0:16:37	41	15,1	6	49	150
0:16:38	41	15,1	6	49	150
0:16:39	41	15,1	6	49	150
0:16:40	41	15,0	6	49	150
0:16:41	41	15,0	6	49	150
0:16:42	41	15,0	6	49	150
0:16:43	41	15,0	6	49	150
0:16:44	41	15,0	6	49	150
0:16:45	41	15,0	6	49	150
0:16:46	41	15,1	6	50	150
0:16:47	41	15,1	6	49	150
0:16:48	41	15,1	6	49	150
0:16:49	41	15,1	6	50	150
0:16:50	41	15,1	6	50	150
0:16:51	41	15,2	6	50	150
0:16:52	41	15,2	6	49	150
0:16:53	41	15,2	6	49	150
0:16:54	41	15,2	6	50	150
0:16:55	41	15,2	6	50	150
0:16:56	41	15,3	6	50	150
0:16:57	41	15,3	6	50	150
0:16:58	41	15,3	6	50	150
0:16:59	41	15,3	6	50	150
0:17:00	41	15,4	6	50	150
0:17:01	41	15,4	6	50	150
0:17:02	41	15,4	6	50	150
0:17:03	41	15,4	6	50	150
0:17:04	41	15,5	6	50	150
0:17:05	41	15,5	6	50	150
0:17:06	42	15,5	6	50	150
0:17:07	42	15,5	6	50	150
0:17:08	42	15,5	6	50	150
0:17:09	42	15,6	6	50	150
0:17:10	42	15,6	6	50	150
0:17:11	42	15,6	6	50	150
0:17:12	42	15,5	6	50	150
0:17:13	42	15,4	6	50	150
0:17:14	42	15,4	6	50	150
0:17:15	42	15,4	6	50	150
0:17:16	42	15,4	6	50	150
0:17:17	42	15,5	6	50	150
0:17:18	42	15,5	6	50	150
0:17:19	42	15,5	6	50	150
0:17:20	42	15,5	6	51	150
0:17:21	42	15,5	6	51	150
0:17:22	42	15,6	6	51	150
0:17:23	42	15,6	6	51	150
0:17:24	42	15,6	6	51	150
0:17:25	42	15,6	6	51	150
0:17:26	42	15,7	6	51	150
0:17:27	42	15,7	6	51	150
0:17:28	42	15,7	6	51	150
0:17:29	42	15,7	6	51	150
0:17:30	42	15,7	6	51	150
0:17:31	42	15,7	6	51	150
0:17:32	42	15,8	6	51	150
0:17:33	42	15,8	6	51	150
0:17:34	42	15,8	6	51	150
0:17:35	42	15,8	6	51	150
0:17:36	42	15,8	6	51	150
0:17:37	42	15,9	6	51	150
0:17:38	42	15,9	6	51	150
0:17:39	42	15,9	6	51	150
0:17:40	42	15,9	6	51	150
0:17:41	42	15,9	6	51	150
0:17:42	42	15,9	6	51	150
0:17:43	42	16,0	6	51	150
0:17:44	42	16,0	6	51	150
0:17:45	42	16,0	6	51	150
0:17:46	42	16,0	6	51	150
0:17:47	42	16,0	6	51	150
0:17:48	42	16,0	6	51	150
0:17:49	42	16,1	6	51	150
0:17:50	42	16,1	6	51	150
0:17:51	42	16,1	6	51	150
0:17:52	42	16,1	6	52	150
0:17:53	42	16,1	6	51	150
0:17:54	42	16,2	6	51	150
0:17:55	43	16,2	6	51	150
0:17:56	43	16,2	6	52	150
0:17:57	43	16,2	6	52	150
0:17:58	43	16,2	6	51	150
0:17:59	43	16,2	6	51	150
0:18:00	43	16,1	6	51	150
0:18:01	43	16,1	6	52	150
0:18:02	43	16,1	6	52	150
0:18:03	43	16,1	6	52	150
0:18:04	43	16,1	6	52	150
0:18:05	43	16,1	6	52	150
0:18:06	43	16,1	6	52	150
0:18:07	43	16,1	6	52	150
0:18:08	43	16,2	6	52	150
0:18:09	43	16,2	6	52	150
0:18:10	43	16,2	6	52	150
0:18:11	43	16,2	6	52	150
0:18:12	43	16,2	6	52	150
0:18:13	43	16,2	6	52	150
0:18:14	43	16,3	6	52	150
0:18:15	43	16,3	6	52	150
0:18:16	43	16,3	6	52	150
0:18:17	43	16,3	6	52	150
0:18:18	43	16,3	6	52	150
0:18:19	43	16,3	6	52	150
0:18:20	43	16,4	6	52	150
0:18:21	43	16,4	6	52	150
0:18:22	43	16,4	6	52	150
0:18:23	43	16,4	6	52	150
0:18:24	43	16,4	6	52	150
0:18:25	43	16,4	6	52	150
0:18:26	43	16,5	6	52	150
0:18:27	43	16,5	6	52	150
0:18:28	43	16,5	6	52	150
0:18:29	43	16,5	6	52	150
0:18:30	43	16,5	6	52	150
0:18:31	43	16,5	6	52	150
0:18:32	43	16,6	6	52	150
0:18:33	43	16,6	6	52	150
0:18:34	43	16,6	6	52	150
0:18:35	43	16,6	6	52	150
0:18:36	43	16,6	6	52	150
0:18:37	43	16,6	6	52	150
0:18:38	43	16,7	6	52	150
0:18:39	44	16,7	6	52	150
0:18:40	44	16,7	6	52	150
0:18:41	44	16,7	6	52	150
0:18:42	44	16,7	6	52	150
0:18:43	44	16,7	6	52	150
0:18:44	44	16,7	6	52	150
0:18:45	44	16,8	6	52	150
0:18:46	44	16,8	6	52	150
0:18:47	44	16,8	6	52	150
0:18:48	44	16,8	6	52	150
0:18:49	44	16,8	6	53	150
0:18:50	44	16,9	6	53	150
0:18:51	44	16,9	6	53	150
0:18:52	44	16,9	6	53	150
0:18:53	44	16,9	6	53	150
0:18:54	44	17,0	6	53	150
0:18:55	44	17,0	6	53	150
0:18:56	44	17,0	6	53	150
0:18:57	44	17,0	6	53	150
0:18:58	44	17,0	6	53	150
0:18:59	44	17,1	6	53	150
0:19:00	44	17,0	6	53	150
0:19:01	44	17,0	6	53	150
0:19:02	44	17,0	6	53	150
0:19:03	44	17,0	6	53	150
0:19:04	44	17,0	6	53	150
0:19:05	44	17,0	6	53	150
0:19:06	44	17,0	6	53	150
0:19:07	44	17,0	6	53	150
0:19:08	44	17,1	6	53	150
0:19:09	44	17,1	6	53	150
0:19:10	44	17,1	6	53	150
0:19:11	44	17,1	6	53	150
0:19:12	44	17,1	6	53	150
0:19:13	44	17,2	6	54	150
0:19:14	44	17,2	6	53	150
0:19:15	44	17,2	6	54	150
0:19:16	44	17,2	6	54	150
0:19:17	44	17,2	6	54	150
0:19:18	44	17,3	6	53	150
0:19:19	44	17,3	6	54	150
0:19:20	44	17,3	6	54	150
0:19:21	44	17,3	6	54	150
0:19:22	44	17,3	6	54	150
0:19:23	44	17,4	6	54	150
0:19:24	44	17,4	6	54	150
0:19:25	44	17,4	6	54	150
0:19:26	44	17,4	6	54	150
0:19:27	44	17,4	6	54	150
0:19:28	45	17,4	6	54	150
0:19:29	45	17,3	6	54	150
0:19:30	45	17,3	6	54	150
0:19:31	45	17,3	6	54	150
0:19:32	45	17,3	6	54	150
0:19:33	45	17,4	6	54	150
0:19:34	45	17,4	6	54	150
0:19:35	45	17,4	6	54	150
0:19:36	45	17,4	6	54	150
0:19:37	45	17,4	6	54	150
0:19:38	45	17,4	6	54	150
0:19:39	45	17,5	6	54	150
0:19:40	45	17,5	6	54	150
0:19:41	45	17,5	6	54	150
0:19:42	45	17,5	6	54	150
0:19:43	45	17,5	6	54	150
0:19:44	45	17,6	6	54	150
0:19:45	45	17,6	6	54	150
0:19:46	45	17,6	6	54	150
0:19:47	45	17,6	6	54	150
0:19:48	45	17,6	6	54	150
0:19:49	45	17,7	6	54	150
0:19:50	45	17,7	6	54	150
0:19:51	45	17,7	6	54	150
0:19:52	45	17,7	6	54	150
0:19:53	45	17,7	6	54	150
0:19:54	45	17,7	6	54	150
0:19:55	45	17,7	6	54	150
0:19:56	45	17,8	6	54	150
0:19:57	45	17,8	6	55	150
0:19:58	45	17,8	6	55	150
0:19:59	45	17,8	6	55	150
0:20:00	45	17,8	6	55	150
0:20:01	45	17,8	6	55	150
0:20:02	45	17,9	6	55	150
0:20:03	45	17,9	6	55	150
0:20:04	45	17,9	6	55	150
0:20:05	45	17,9	6	55	150
0:20:06	45	17,9	6	55	150
0:20:07	45	17,9	6	55	150
0:20:08	45	18,0	6	54	150
0:20:09	45	18,0	6	55	150
0:20:10	45	18,0	6	55	150
0:20:11	45	18,0	6	55	150
0:20:12	46	18,0	6	55	150
0:20:13	46	18,0	6	55	150
0:20:14	46	18,1	6	55	150
0:20:15	46	18,1	6	55	150
0:20:16	46	18,1	6	55	150
0:20:17	46	18,1	6	55	150
0:20:18	46	18,1	6	55	150
0:20:19	46	18,1	6	55	150
0:20:20	46	18,1	6	55	150
0:20:21	46	18,1	6	55	150
0:20:22	46	18,0	6	55	150
0:20:23	46	18,0	6	55	150
0:20:24	46	18,0	6	55	150
0:20:25	46	18,1	6	55	150
0:20:26	46	18,1	6	55	150
0:20:27	46	18,1	6	55	150
0:20:28	46	18,1	6	55	150
0:20:29	46	18,1	6	55	150
0:20:30	46	18,2	6	55	150
0:20:31	46	18,2	6	55	150
0:20:32	46	18,2	6	55	150
0:20:33	46	18,2	6	55	150
0:20:34	46	18,2	6	55	150
0:20:35	46	18,3	6	55	150
0:20:36	46	18,3	6	55	150
0:20:37	46	18,3	6	55	150
0:20:38	46	18,3	6	55	150
0:20:39	46	18,3	6	55	150
0:20:40	46	18,3	6	55	150
0:20:41	46	18,4	6	55	150
0:20:42	46	18,4	6	55	150
0:20:43	46	18,4	6	55	150
0:20:44	46	18,4	6	55	150
0:20:45	46	18,4	6	56	150
0:20:46	46	18,4	6	56	150
0:20:47	46	18,5	6	56	150
0:20:48	46	18,5	6	56	150
0:20:49	46	18,5	6	56	150
0:20:50	46	18,5	6	56	150
0:20:51	46	18,5	6	56	150
0:20:52	46	18,5	6	56	150
0:20:53	46	18,6	6	56	150
0:20:54	46	18,6	6	56	150
0:20:55	46	18,6	6	56	150
0:20:56	47	18,6	6	56	150
0:20:57	47	18,6	6	56	150
0:20:58	47	18,6	6	56	150
0:20:59	47	18,7	6	56	150
0:21:00	47	18,7	6	56	150
0:21:01	47	18,7	6	56	150
0:21:02	47	18,7	6	56	150
0:21:03	47	18,7	6	56	150
0:21:04	47	18,7	6	56	150
0:21:05	47	18,8	6	56	150
0:21:06	47	18,8	6	56	150
0:21:07	47	18,7	6	56	150
0:21:08	47	18,7	6	56	150
0:21:09	47	18,7	6	56	150
0:21:10	47	18,7	6	56	150
0:21:11	47	18,7	6	56	150
0:21:12	47	18,7	6	56	150
0:21:13	47	18,7	6	56	150
0:21:14	47	18,7	6	56	150
0:21:15	47	18,7	6	56	150
0:21:16	47	18,8	6	56	150
0:21:17	47	18,8	6	56	150
0:21:18	47	18,8	6	56	150
0:21:19	47	18,8	6	56	150
0:21:20	47	18,8	6	56	150
0:21:21	47	18,9	6	56	150
0:21:22	47	18,9	6	56	150
0:21:23	47	18,9	6	56	150
0:21:24	47	18,9	6	56	150
0:21:25	47	18,9	6	56	150
0:21:26	47	18,9	6	56	150
0:21:27	47	19,0	6	56	150
0:21:28	47	19,0	6	56	150
0:21:29	47	19,0	6	56	150
0:21:30	47	19,0	6	56	150
0:21:31	47	19,0	6	56	150
0:21:32	47	19,0	6	57	150
0:21:33	47	19,1	6	57	150
0:21:34	47	19,1	6	57	150
0:21:35	47	19,1	6	57	150
0:21:36	47	19,1	6	57	150
0:21:37	47	19,1	6	57	150
0:21:38	47	19,1	6	57	150
0:21:39	47	19,2	6	57	150
0:21:40	47	19,2	6	57	150
0:21:41	47	19,2	6	57	150
0:21:42	48	19,2	6	57	150
0:21:43	48	19,2	6	57	150
0:21:44	48	19,2	6	57	150
0:21:45	48	19,3	6	57	150
0:21:46	48	19,3	6	57	150
0:21:47	48	19,3	6	57	150
0:21:48	48	19,3	6	57	150
0:21:49	48	19,3	6	57	150
0:21:50	48	19,3	6	57	150
0:21:51	48	19,4	6	57	150
0:21:52	48	19,4	6	57	150
0:21:53	48	19,4	6	57	150
0:21:54	48	19,4	6	57	150
0:21:55	48	19,4	6	57	150
0:21:56	48	19,4	6	57	150
0:21:57	48	19,5	6	57	150
0:21:58	48	19,5	6	57	150
0:21:59	48	19,5	6	57	150
0:22:00	48	19,4	6	57	150
0:22:01	48	19,4	6	57	150
0:22:02	48	19,4	6	57	150
0:22:03	48	19,4	6	57	150
0:22:04	48	19,4	6	57	150
0:22:05	48	19,5	6	57	150
0:22:06	48	19,5	6	57	150
0:22:07	48	19,5	6	57	150
0:22:08	48	19,5	6	57	150
0:22:09	48	19,5	6	57	150
0:22:10	48	19,5	6	57	150
0:22:11	48	19,6	6	57	150
0:22:12	48	19,6	6	58	150
0:22:13	48	19,6	6	58	150
0:22:14	48	19,6	6	57	150
0:22:15	48	19,6	6	58	150
0:22:16	48	19,6	6	58	150
0:22:17	48	19,6	6	58	150
0:22:18	48	19,7	6	58	150
0:22:19	48	19,7	6	58	150
0:22:20	48	19,7	6	58	150
0:22:21	48	19,7	6	58	150
0:22:22	48	19,7	6	58	150
0:22:23	48	19,7	6	58	150
0:22:24	48	19,8	6	58	150
0:22:25	48	19,8	6	58	150
0:22:26	48	19,8	6	58	150
0:22:27	49	19,8	6	58	150
0:22:28	49	19,8	6	58	150
0:22:29	49	19,9	6	58	150
0:22:30	49	19,9	6	58	150
0:22:31	49	19,9	6	58	150
0:22:32	49	19,9	6	58	150
0:22:33	49	19,9	6	58	150
0:22:34	49	19,9	6	58	150
0:22:35	49	20,0	6	58	150
0:22:36	49	20,0	6	58	150
0:22:37	49	20,0	6	58	150
0:22:38	49	20,0	6	58	150
0:22:39	49	19,9	6	58	150
0:22:40	49	19,9	6	58	150
0:22:41	49	19,9	6	58	150
0:22:42	49	19,9	6	58	150
0:22:43	49	19,9	6	58	150
0:22:44	49	19,9	6	58	150
0:22:45	49	19,9	6	58	150
0:22:46	49	19,9	6	58	150
0:22:47	49	20,0	6	58	150
0:22:48	49	20,0	6	58	150
0:22:49	49	20,0	6	58	150
0:22:50	49	20,0	6	58	150
0:22:51	49	20,0	6	58	150
0:22:52	49	20,0	6	58	150
0:22:53	49	20,1	6	59	150
0:22:54	49	20,1	6	59	150
0:22:55	49	20,1	6	59	150
0:22:56	49	20,1	6	58	150
0:22:57	49	20,1	6	58	150
0:22:58	49	20,1	6	58	150
0:22:59	49	20,2	6	58	150
0:23:00	49	20,2	6	59	150
0:23:01	49	20,2	6	59	150
0:23:02	49	20,2	6	59	150
0:23:03	49	20,2	6	59	150
0:23:04	49	20,2	6	59	150
0:23:05	49	20,3	6	59	150
0:23:06	49	20,3	6	59	150
0:23:07	49	20,3	6	59	150
0:23:08	49	20,3	6	59	150
0:23:09	49	20,3	6	59	150
0:23:10	49	20,3	6	59	150
0:23:11	50	20,3	6	59	150
0:23:12	49	20,4	6	59	150
0:23:13	50	20,4	6	59	150
0:23:14	50	20,4	6	59	150
0:23:15	50	20,4	6	59	150
0:23:16	50	20,4	6	59	150
0:23:17	50	20,4	6	59	150
0:23:18	50	20,5	6	59	150
0:23:19	50	20,5	6	59	150
0:23:20	50	20,5	6	59	150
0:23:21	50	20,5	6	59	150
0:23:22	50	20,5	6	59	150
0:23:23	50	20,5	6	59	150
0:23:24	50	20,6	6	59	150
0:23:25	50	20,6	6	59	150
0:23:26	50	20,6	6	59	150
0:23:27	50	20,6	6	59	150
0:23:28	50	20,6	6	59	150
0:23:29	50	20,7	6	59	150
0:23:30	50	20,7	6	59	150
0:23:31	50	20,7	6	59	150
0:23:32	50	20,7	6	59	150
0:23:33	50	20,7	6	59	150
0:23:34	50	20,7	6	59	150
0:23:35	50	20,8	6	59	150
0:23:36	50	20,8	6	59	150
0:23:37	50	20,8	6	59	150
0:23:38	50	20,8	6	59	150
0:23:39	50	20,8	6	59	150
0:23:40	50	20,8	6	59	150
0:23:41	50	20,8	6	60	150
0:23:42	50	20,9	6	59	150
0:23:43	50	20,9	6	60	150
0:23:44	50	20,9	6	59	150
0:23:45	50	20,9	6	60	150
0:23:46	50	20,9	6	60	150
0:23:47	50	20,9	6	60	150
0:23:48	50	20,9	6	60	150
0:23:49	50	21,0	6	60	150
0:23:50	50	21,0	6	60	150
0:23:51	50	21,0	6	60	150
0:23:52	50	21,0	6	60	150
0:23:53	50	21,0	6	60	150
0:23:54	51	21,0	6	60	150
0:23:55	51	21,0	6	60	150
0:23:56	51	21,1	6	60	150
0:23:57	51	21,1	6	60	150
0:23:58	51	21,1	6	60	150
0:23:59	51	21,1	6	60	150
0:24:00	51	21,1	6	60	150
0:24:01	51	21,1	6	60	150
0:24:02	51	21,0	6	60	150
0:24:03	51	21,0	6	60	150
0:24:04	51	21,0	6	60	150
0:24:05	51	21,0	6	60	150
0:24:06	51	21,0	6	60	150
0:24:07	51	21,0	6	60	150
0:24:08	51	21,1	6	60	150
0:24:09	51	21,1	6	60	150
0:24:10	51	21,1	6	60	150
0:24:11	51	21,1	6	60	150
0:24:12	51	21,1	6	60	150
0:24:13	51	21,2	6	60	150
0:24:14	51	21,2	6	60	150
0:24:15	51	21,2	6	60	150
0:24:16	51	21,2	6	60	150
0:24:17	51	21,2	6	60	150
0:24:18	51	21,2	6	60	150
0:24:19	51	21,3	6	60	150
0:24:20	51	21,3	6	60	150
0:24:21	51	21,3	6	60	150
0:24:22	51	21,3	6	60	150
0:24:23	51	21,3	6	60	150
0:24:24	51	21,3	6	60	150
0:24:25	51	21,3	6	60	150
0:24:26	51	21,4	6	60	150
0:24:27	51	21,4	6	60	150
0:24:28	51	21,4	6	61	150
0:24:29	51	21,4	6	60	150
0:24:30	51	21,4	6	60	150
0:24:31	51	21,5	6	60	150
0:24:32	51	21,5	6	60	150
0:24:33	51	21,5	6	60	150
0:24:34	51	21,5	6	60	150
0:24:35	51	21,5	6	61	150
0:24:36	51	21,6	6	61	150
0:24:37	51	21,6	6	61	150
0:24:38	51	21,6	6	61	150
0:24:39	51	21,6	6	61	150
0:24:40	51	21,6	6	61	150
0:24:41	51	21,6	6	61	150
0:24:42	52	21,7	6	61	150
0:24:43	52	21,7	6	61	150
0:24:44	52	21,7	6	61	150
0:24:45	52	21,7	6	61	150
0:24:46	52	21,7	6	61	150
0:24:47	52	21,7	6	61	150
0:24:48	52	21,8	6	61	150
0:24:49	52	21,8	6	61	150
0:24:50	52	21,8	6	61	150
0:24:51	52	21,7	6	61	150
0:24:52	52	21,7	6	61	150
0:24:53	52	21,6	6	61	150
0:24:54	52	21,6	6	61	150
0:24:55	52	21,7	6	61	150
0:24:56	52	21,7	6	61	150
0:24:57	52	21,7	6	61	150
0:24:58	52	21,7	6	61	150
0:24:59	52	21,7	6	61	150
0:25:00	52	21,7	6	61	150
0:25:01	52	21,7	6	61	150
0:25:02	52	21,8	6	61	150
0:25:03	52	21,8	6	61	150
0:25:04	52	21,8	6	61	150
0:25:05	52	21,8	6	61	150
0:25:06	52	21,8	6	61	150
0:25:07	52	21,8	6	61	150
0:25:08	52	21,9	6	61	150
0:25:09	52	21,9	6	61	150
0:25:10	52	21,9	6	61	150
0:25:11	52	21,9	6	62	150
0:25:12	52	21,9	6	61	150
0:25:13	52	22,0	6	61	150
0:25:14	52	22,0	6	61	150
0:25:15	52	22,0	6	61	150
0:25:16	52	22,0	6	61	150
0:25:17	52	22,0	6	62	150
0:25:18	52	22,0	6	62	150
0:25:19	52	22,1	6	62	150
0:25:20	52	22,1	6	62	150
0:25:21	52	22,1	6	62	150
0:25:22	52	22,1	6	62	150
0:25:23	52	22,1	6	62	150
0:25:24	52	22,1	6	62	150
0:25:25	52	22,2	6	62	150
0:25:26	53	22,2	6	62	150
0:25:27	53	22,2	6	62	150
0:25:28	53	22,2	6	62	150
0:25:29	53	22,2	6	62	150
0:25:30	53	22,2	6	62	150
0:25:31	53	22,2	6	62	150
0:25:32	53	22,3	6	62	150
0:25:33	53	22,3	6	62	150
0:25:34	53	22,3	6	62	150
0:25:35	53	22,3	6	62	150
0:25:36	53	22,3	6	62	150
0:25:37	53	22,3	6	62	150
0:25:38	53	22,4	6	62	150
0:25:39	53	22,4	6	62	150
0:25:40	53	22,4	6	62	150
0:25:41	53	22,4	6	62	150
0:25:42	53	22,4	6	62	150
0:25:43	53	22,4	6	62	150
0:25:44	53	22,5	6	62	150
0:25:45	53	22,5	6	62	150
0:25:46	53	22,5	6	62	150
0:25:47	53	22,5	6	62	150
0:25:48	53	22,5	6	62	150
0:25:49	53	22,5	6	62	150
0:25:50	53	22,6	6	62	150
0:25:51	53	22,6	6	62	150
0:25:52	53	22,6	6	62	150
0:25:53	53	22,6	6	62	150
0:25:54	53	22,6	6	62	150
0:25:55	53	22,6	6	62	150
0:25:56	53	22,7	6	62	150
0:25:57	53	22,7	6	62	150
0:25:58	53	22,7	6	62	150
0:25:59	53	22,7	6	62	150
0:26:00	53	22,7	6	63	150
0:26:01	53	22,7	6	63	150
0:26:02	53	22,8	6	63	150
0:26:03	53	22,8	6	63	150
0:26:04	53	22,8	6	63	150
0:26:05	53	22,8	6	63	150
0:26:06	53	22,8	6	63	150
0:26:07	53	22,8	6	63	150
0:26:08	53	22,9	6	63	150
0:26:09	53	22,9	6	63	150
0:26:10	53	22,9	6	62	150
0:26:11	53	22,7	6	63	150
0:26:12	53	22,7	6	63	150
0:26:13	54	22,7	6	63	150
0:26:14	54	22,7	6	63	150
0:26:15	54	22,7	6	63	150
0:26:16	54	22,7	6	63	150
0:26:17	54	22,7	6	63	150
0:26:18	54	22,7	6	63	150
0:26:19	54	22,7	6	63	150
0:26:20	54	22,8	6	63	150
0:26:21	54	22,8	6	63	150
