Repository: ProgWizer/parser

File: project-root/data/Data Acquisition/Data Acquisition/2020 year (143)/20-027 RGU1.txt
--Test Summary--
Full Path and File Name	
Instrument Name	7222
Instrument Type	Model 7222 Consistometer
Instrument Serial Number	
Test Start Date	12.02.2020
Test Start Time	14:30:54
Test Stop Date	12.02.2020
Test Stop Time	16:53:52
Test Length	2:22:58
Final Sample Time Offset	2:22:50
Controller Schedule Name	
Sampling Period	10 seconds
Comments	
Information	WellID	
Information	Customer	
Information	EngName	
Information	CementClass	
Information	CementMfr	
Information	Additives	
Information	Density	
Information	BHCT	
Information	BHST	
Information	FluidLoss	
Information	JobType	
Calculated Value	Time_30Bc	2:08:30
Calculated Value	Time_70Bc	N/A
Initial Temperature (°C)	23 °C
Final Temperature (°C)	76 °C
Initial Pressure (MPa)	0,3 MPa
Final Pressure (MPa)	0,3 MPa
Initial Consistency (Bc)	17 Bc
Final Consistency (Bc)	33 Bc
--Data--
Time (HH:MM:SS)	Temperature (°C)	Pressure (MPa)	Consistency (Bc)
0:00:00	23	0,3	17
0:00:10	23	0,3	17
0:00:20	23	0,3	16
0:00:30	23	0,3	16
0:00:40	23	0,3	16
0:00:50	23	0,3	16
0:01:00	23	0,4	16
0:01:10	23	0,4	16
0:01:20	23	0,4	16
0:01:30	23	0,5	16
0:01:40	23	0,5	16
0:01:50	23	0,6	15
0:02:00	23	0,7	15
0:02:10	23	0,9	15
0:02:20	23	1,0	15
0:02:30	23	1,2	15
0:02:40	23	1,4	15
0:02:50	23	1,5	15
0:03:00	24	1,7	15
0:03:10	24	1,9	20
0:03:20	24	2,1	21
0:03:30	24	2,3	19
0:03:40	24	2,5	16
0:03:50	25	2,6	18
0:04:00	25	2,8	15
0:04:10	25	2,9	23
0:04:20	25	3,0	17
0:04:30	26	3,1	16
0:04:40	26	3,2	18
0:04:50	26	3,2	14
0:05:00	27	3,3	18
0:05:10	27	3,4	16
0:05:20	27	3,4	15
0:05:30	28	3,4	14
0:05:40	28	3,5	14
0:05:50	28	3,5	14
0:06:00	29	3,6	14
0:06:10	29	3,6	14
0:06:20	29	3,7	14
0:06:30	30	3,8	14
0:06:40	30	3,9	14
0:06:50	30	4,0	14
0:07:00	31	4,0	14
0:07:10	31	4,1	14
0:07:20	31	4,1	14
0:07:30	31	4,2	15
0:07:40	32	4,3	15
0:07:50	32	4,3	16
0:08:00	32	4,4	18
0:08:10	32	4,5	16
0:08:20	33	4,5	15
0:08:30	33	4,6	40
0:08:40	33	4,6	18
0:08:50	33	4,7	17
0:09:00	34	4,7	16
0:09:10	34	4,8	20
0:09:20	34	4,8	22
0:09:30	35	4,9	28
0:09:40	35	5,0	18
0:09:50	35	5,0	20
0:10:00	35	5,1	19
0:10:10	35	5,2	22
0:10:20	36	5,3	19
0:10:30	36	5,4	21
0:10:40	36	5,5	20
0:10:50	36	5,6	22
0:11:00	37	5,7	22
0:11:10	37	5,8	27
0:11:20	37	5,9	24
0:11:30	37	6,0	26
0:11:40	37	6,2	23
0:11:50	37	6,3	19
0:12:00	37	6,5	18
0:12:10	38	6,7	20
0:12:20	38	6,8	17
0:12:30	38	6,9	19
0:12:40	39	6,9	21
0:12:50	39	6,9	21
0:13:00	39	7,0	19
0:13:10	39	7,0	20
0:13:20	40	7,1	18
0:13:30	40	7,2	17
0:13:40	40	7,3	20
0:13:50	40	7,4	19
0:14:00	40	7,5	19
0:14:10	41	7,7	15
0:14:20	41	7,8	16
0:14:30	41	7,9	18
0:14:40	41	8,0	19
0:14:50	42	8,1	19
0:15:00	42	8,2	21
0:15:10	42	8,2	19
0:15:20	42	8,2	18
0:15:30	43	8,3	15
0:15:40	43	8,4	19
0:15:50	43	8,5	24
0:16:00	43	8,6	23
0:16:10	43	8,8	23
0:16:20	44	8,9	16
0:16:30	44	9,0	16
0:16:40	44	9,2	16
0:16:50	44	9,3	16
0:17:00	45	9,4	16
0:17:10	45	9,5	16
0:17:20	45	9,6	16
0:17:30	45	9,7	16
0:17:40	46	9,7	16
0:17:50	46	9,7	16
0:18:00	46	9,8	16
0:18:10	47	9,8	15
0:18:20	47	9,8	15
0:18:30	47	9,8	15
0:18:40	47	9,9	15
0:18:50	48	9,9	15
0:19:00	48	10,0	15
0:19:10	48	10,1	15
0:19:20	48	10,2	15
0:19:30	48	10,2	15
0:19:40	49	10,3	15
0:19:50	49	10,4	15
0:20:00	49	10,5	15
0:20:10	49	10,6	15
0:20:20	49	10,7	15
0:20:30	50	10,8	15
0:20:40	50	10,9	15
0:20:50	50	11,1	15
0:21:00	50	11,2	15
0:21:10	50	11,4	15
0:21:20	51	11,5	15
0:21:30	51	11,6	15
0:21:40	51	11,8	15
0:21:50	51	11,9	15
0:22:00	51	12,0	15
0:22:10	51	12,1	15
0:22:20	52	12,3	15
0:22:30	52	12,4	15
0:22:40	52	12,6	15
0:22:50	52	12,7	15
0:23:00	52	12,8	15
0:23:10	53	13,0	15
0:23:20	53	13,1	15
0:23:30	53	13,2	15
0:23:40	53	13,3	15
0:23:50	54	13,5	15
0:24:00	54	13,6	15
0:24:10	54	13,8	15
0:24:20	54	13,9	15
0:24:30	54	14,0	15
0:24:40	55	14,1	15
0:24:50	55	14,2	15
0:25:00	55	14,3	15
0:25:10	55	14,4	15
0:25:20	56	14,5	15
0:25:30	56	14,6	15
0:25:40	56	14,7	15
0:25:50	56	14,7	14
0:26:00	57	14,9	14
0:26:10	57	15,0	14
0:26:20	57	15,1	21
0:26:30	57	15,2	17
0:26:40	58	15,3	16
0:26:50	58	15,3	18
0:27:00	58	15,4	22
0:27:10	58	15,5	17
0:27:20	59	15,5	17
0:27:30	59	15,6	15
0:27:40	59	15,6	17
0:27:50	59	15,7	20
0:28:00	60	15,8	23
0:28:10	60	15,9	16
0:28:20	60	16,0	16
0:28:30	60	16,1	16
0:28:40	60	16,2	15
0:28:50	61	16,3	15
0:29:00	61	16,4	15
0:29:10	61	16,5	15
0:29:20	61	16,5	16
0:29:30	62	16,7	15
0:29:40	62	16,8	16
0:29:50	62	16,9	16
0:30:00	62	17,0	15
0:30:10	62	17,1	16
0:30:20	63	17,2	15
0:30:30	63	17,3	15
0:30:40	63	17,5	16
0:30:50	63	17,6	15
0:31:00	63	17,8	16
0:31:10	64	17,9	16
0:31:20	64	18,0	16
0:31:30	64	18,1	17
0:31:40	64	18,3	15
0:31:50	65	18,4	16
0:32:00	65	18,5	18
0:32:10	65	18,6	16
0:32:20	65	18,7	16
0:32:30	65	18,9	16
0:32:40	66	19,0	16
0:32:50	66	19,1	16
0:33:00	66	19,2	15
0:33:10	66	19,3	15
0:33:20	66	19,5	15
0:33:30	67	19,6	17
0:33:40	67	19,7	17
0:33:50	67	19,9	16
0:34:00	67	20,1	16
0:34:10	68	20,4	17
0:34:20	68	20,6	18
0:34:30	68	20,7	19
0:34:40	68	20,8	16
0:34:50	68	20,9	22
0:35:00	69	20,9	18
0:35:10	69	21,0	16
0:35:20	69	21,1	17
0:35:30	69	21,1	17
0:35:40	70	21,2	17
0:35:50	70	21,4	18
0:36:00	70	21,4	20
0:36:10	70	21,6	19
0:36:20	71	21,7	20
0:36:30	71	21,8	22
0:36:40	71	21,9	22
0:36:50	71	22,0	21
0:37:00	71	22,1	19
0:37:10	72	22,3	20
0:37:20	72	22,4	22
0:37:30	72	22,7	20
0:37:40	72	22,9	20
0:37:50	73	23,1	20
0:38:00	73	23,2	20
0:38:10	73	23,2	19
0:38:20	73	23,3	20
0:38:30	73	23,4	21
0:38:40	74	23,5	18
0:38:50	74	23,6	19
0:39:00	74	23,7	15
0:39:10	74	23,8	16
0:39:20	74	23,9	16
0:39:30	75	24,0	16
0:39:40	75	24,1	16
0:39:50	75	24,3	22
0:40:00	75	24,4	22
0:40:10	76	24,4	20
0:40:20	76	24,5	22
0:40:30	76	24,5	26
0:40:40	76	24,5	22
0:40:50	76	24,5	24
0:41:00	77	24,4	27
0:41:10	77	24,4	28
0:41:20	77	24,2	24
0:41:30	77	24,1	24
0:41:40	77	24,0	25
0:41:50	77	23,9	24
0:42:00	78	23,7	23
0:42:10	78	23,6	23
0:42:20	78	23,4	22
0:42:30	78	23,2	23
0:42:40	78	23,0	22
0:42:50	78	22,8	22
0:43:00	78	22,5	22
0:43:10	78	22,3	23
0:43:20	79	22,1	22
0:43:30	79	21,9	22
0:43:40	79	21,7	22
0:43:50	79	21,6	22
0:44:00	79	21,4	22
0:44:10	79	21,2	22
0:44:20	79	21,1	22
0:44:30	79	20,9	22
0:44:40	79	20,8	21
0:44:50	79	20,6	21
0:45:00	79	20,5	21
0:45:10	79	20,3	22
0:45:20	78	20,2	22
0:45:30	78	20,2	22
0:45:40	78	20,1	22
0:45:50	78	20,0	21
0:46:00	78	19,9	21
0:46:10	78	19,9	21
0:46:20	78	19,8	21
0:46:30	78	19,8	21
0:46:40	78	19,8	21
0:46:50	78	19,7	21
0:47:00	78	19,8	21
0:47:10	78	19,8	20
0:47:20	78	19,8	20
0:47:30	77	19,8	20
0:47:40	77	19,8	20
0:47:50	77	19,8	20
0:48:00	77	19,8	20
0:48:10	77	19,8	20
0:48:20	77	19,9	20
0:48:30	77	20,0	20
0:48:40	77	20,0	20
0:48:50	77	20,0	20
0:49:00	77	20,1	20
0:49:10	77	20,1	20
0:49:20	77	20,1	20
0:49:30	77	20,2	20
0:49:40	77	20,2	20
0:49:50	76	20,3	20
0:50:00	76	20,3	20
0:50:10	76	20,3	20
0:50:20	76	20,4	20
0:50:30	76	20,4	20
0:50:40	76	20,4	20
0:50:50	76	20,5	20
0:51:00	76	20,5	20
0:51:10	76	20,5	20
0:51:20	76	20,5	20
0:51:30	76	20,5	20
0:51:40	76	20,5	21
0:51:50	76	20,6	22
0:52:00	76	20,7	22
0:52:10	76	20,7	22
0:52:20	76	20,7	22
0:52:30	76	20,7	22
0:52:40	76	20,7	23
0:52:50	76	20,6	23
0:53:00	76	20,6	23
0:53:10	76	20,6	25
0:53:20	76	20,7	25
0:53:30	76	20,7	25
0:53:40	76	20,7	25
0:53:50	76	20,7	27
0:54:00	76	20,7	25
0:54:10	76	20,7	26
0:54:20	76	17,1	24
0:54:30	76	8,7	28
0:54:40	76	0,3	30
0:54:50	76	0,5	30
0:55:00	76	0,8	28
0:55:10	76	1,0	24
0:55:20	76	1,2	20
0:55:30	76	1,3	18
0:55:40	75	0,3	18
0:55:50	75	0,3	18
0:56:00	75	0,3	17
0:56:10	75	0,3	18
0:56:20	76	0,3	17
0:56:30	75	0,3	18
0:56:40	76	0,3	18
0:56:50	76	0,3	17
0:57:00	76	0,3	17
0:57:10	76	0,3	17
0:57:20	76	0,3	17
0:57:30	76	0,3	17
0:57:40	76	0,3	17
0:57:50	76	0,3	18
0:58:00	76	0,3	18
0:58:10	76	0,3	18
0:58:20	76	0,3	18
0:58:30	76	0,3	18
0:58:40	76	0,3	18
0:58:50	76	0,3	18
0:59:00	76	0,3	18
0:59:10	76	0,3	18
0:59:20	76	0,3	17
0:59:30	76	0,3	17
0:59:40	76	0,3	17
0:59:50	76	0,3	17
1:00:00	76	0,3	17
1:00:10	76	0,3	17
1:00:20	76	0,3	18
1:00:30	76	0,3	17
1:00:40	76	0,3	17
1:00:50	76	0,3	17
1:01:00	76	0,3	17
1:01:10	76	0,3	18
1:01:20	76	0,3	18
1:01:30	76	0,3	18
1:01:40	76	0,3	18
1:01:50	76	0,3	18
1:02:00	76	0,3	18
1:02:10	76	0,3	17
1:02:20	76	0,3	18
1:02:30	76	0,3	17
1:02:40	76	0,3	17
1:02:50	76	0,3	17
1:03:00	76	0,3	17
1:03:10	76	0,3	17
1:03:20	76	0,3	17
1:03:30	76	0,3	17
1:03:40	76	0,3	17
1:03:50	76	0,3	17
1:04:00	76	0,3	17
1:04:10	76	0,3	18
1:04:20	76	0,3	18
1:04:30	76	0,3	18
1:04:40	76	0,3	18
1:04:50	76	0,3	18
1:05:00	76	0,3	18
1:05:10	76	0,3	18
1:05:20	76	0,3	18
1:05:30	76	0,3	18
1:05:40	76	0,3	18
1:05:50	76	0,3	18
1:06:00	76	0,3	19
1:06:10	76	0,3	19
1:06:20	76	0,3	19
1:06:30	76	0,3	19
1:06:40	76	0,3	19
1:06:50	76	0,3	20
1:07:00	76	0,3	20
1:07:10	76	0,3	20
1:07:20	76	0,3	20
1:07:30	76	0,3	21
1:07:40	76	0,3	20
1:07:50	76	0,3	21
1:08:00	76	0,3	23
1:08:10	76	0,3	24
1:08:20	76	0,3	24
1:08:30	76	0,3	23
1:08:40	76	0,3	22
1:08:50	76	0,3	22
1:09:00	76	0,3	21
1:09:10	76	0,3	20
1:09:20	76	0,3	20
1:09:30	76	0,3	19
1:09:40	76	0,3	19
1:09:50	76	0,3	18
1:10:00	76	0,3	18
1:10:10	76	0,3	18
1:10:20	76	0,3	18
1:10:30	76	0,3	18
1:10:40	76	0,3	18
1:10:50	76	0,3	19
1:11:00	76	0,3	19
1:11:10	76	0,3	19
1:11:20	76	0,3	19
1:11:30	76	0,3	19
1:11:40	76	0,3	19
1:11:50	76	0,3	19
1:12:00	76	0,3	19
1:12:10	76	0,3	19
1:12:20	76	0,3	19
1:12:30	76	0,3	19
1:12:40	76	0,3	19
1:12:50	76	0,3	19
1:13:00	76	0,3	19
1:13:10	76	0,3	19
1:13:20	76	0,3	19
1:13:30	76	0,3	19
1:13:40	76	0,3	19
1:13:50	76	0,3	19
1:14:00	76	0,3	19
1:14:10	76	0,3	20
1:14:20	76	0,3	20
1:14:30	76	0,3	20
1:14:40	76	0,3	20
1:14:50	76	0,3	20
1:15:00	76	0,3	20
1:15:10	76	0,3	20
1:15:20	76	0,3	20
1:15:30	76	0,3	20
1:15:40	76	0,3	20
1:15:50	76	0,3	20
1:16:00	76	0,3	21
1:16:10	76	0,3	20
1:16:20	76	0,3	20
1:16:30	76	0,3	20
1:16:40	76	0,3	20
1:16:50	76	0,3	21
1:17:00	76	0,3	21
1:17:10	76	0,3	21
1:17:20	76	0,3	21
1:17:30	76	0,3	21
1:17:40	76	0,3	21
1:17:50	76	0,3	21
1:18:00	76	0,3	21
1:18:10	76	0,3	21
1:18:20	76	0,3	21
1:18:30	76	0,3	21
1:18:40	76	0,3	21
1:18:50	76	0,3	22
1:19:00	76	0,3	22
1:19:10	76	0,3	23
1:19:20	76	0,3	24
1:19:30	76	0,3	24
1:19:40	76	0,3	25
1:19:50	76	0,3	25
1:20:00	76	0,3	25
1:20:10	76	0,3	25
1:20:20	76	0,3	25
1:20:30	76	0,3	26
1:20:40	76	0,3	26
1:20:50	76	0,3	26
1:21:00	76	0,3	27
1:21:10	76	0,3	27
1:21:20	76	0,3	28
1:21:30	76	0,3	28
1:21:40	76	0,3	29
1:21:50	76	0,3	30
1:22:00	76	0,3	29
1:22:10	76	0,3	29
1:22:20	76	0,3	29
1:22:30	76	0,3	28
1:22:40	76	0,3	28
1:22:50	76	0,3	28
1:23:00	76	0,3	28
1:23:10	76	0,3	27
1:23:20	76	0,3	26
1:23:30	76	0,3	26
1:23:40	76	0,3	26
1:23:50	76	0,3	26
1:24:00	76	0,3	26
1:24:10	76	0,3	26
1:24:20	76	0,3	26
1:24:30	76	0,3	25
1:24:40	76	0,3	25
1:24:50	76	0,3	24
1:25:00	76	0,3	23
1:25:10	76	0,3	24
1:25:20	76	0,3	24
1:25:30	76	0,3	24
1:25:40	76	0,3	25
1:25:50	76	0,3	25
1:26:00	76	0,3	25
1:26:10	76	0,3	26
1:26:20	76	0,3	25
1:26:30	76	0,3	25
1:26:40	76	0,3	25
1:26:50	76	0,3	25
1:27:00	76	0,3	25
1:27:10	76	0,3	27
1:27:20	76	0,3	27
1:27:30	76	0,3	28
1:27:40	76	0,3	29
1:27:50	76	0,3	28
1:28:00	76	0,3	28
1:28:10	76	0,3	28
1:28:20	76	0,4	28
1:28:30	76	0,3	28
1:28:40	76	0,3	28
1:28:50	76	0,3	28
1:29:00	76	0,3	28
1:29:10	76	0,3	28
1:29:20	76	0,3	28
1:29:30	76	0,3	29
1:29:40	76	0,3	30
1:29:50	76	0,3	29
1:30:00	76	0,3	31
1:30:10	76	0,3	30
1:30:20	76	0,3	29
1:30:30	76	0,3	28
1:30:40	76	0,3	27
1:30:50	76	0,3	27
1:31:00	76	0,3	27
1:31:10	76	0,3	28
1:31:20	76	0,3	28
1:31:30	76	0,3	28
1:31:40	76	0,3	27
1:31:50	76	0,3	27
1:32:00	76	0,3	27
1:32:10	76	0,3	27
1:32:20	76	0,3	27
1:32:30	76	0,3	27
1:32:40	76	0,3	27
1:32:50	76	0,3	27
1:33:00	76	0,3	27
1:33:10	76	0,3	27
1:33:20	76	0,3	27
1:33:30	76	0,3	27
1:33:40	76	0,3	28
1:33:50	76	0,3	28
1:34:00	76	0,3	27
1:34:10	76	0,3	27
1:34:20	76	0,3	27
1:34:30	76	0,3	28
1:34:40	76	0,3	28
1:34:50	76	0,3	28
1:35:00	76	0,3	28
1:35:10	76	0,3	28
1:35:20	76	0,3	28
1:35:30	76	0,3	28
1:35:40	76	0,3	28
1:35:50	76	0,3	28
1:36:00	76	0,3	28
1:36:10	76	0,3	28
1:36:20	76	0,3	28
1:36:30	76	0,3	28
1:36:40	76	0,3	28
1:36:50	76	0,3	27
1:37:00	76	0,3	27
1:37:10	76	0,3	27
1:37:20	76	0,3	27
1:37:30	76	0,3	27
1:37:40	76	0,3	26
1:37:50	76	0,3	27
1:38:00	76	0,3	27
1:38:10	76	0,3	26
1:38:20	76	0,3	26
1:38:30	76	0,3	26
1:38:40	76	0,3	25
1:38:50	76	0,3	25
1:39:00	76	0,3	25
1:39:10	76	0,3	25
1:39:20	76	0,3	25
1:39:30	76	0,3	25
1:39:40	76	0,3	25
1:39:50	76	0,3	25
1:40:00	76	0,3	25
1:40:10	76	0,3	25
1:40:20	76	0,3	25
1:40:30	76	0,3	25
1:40:40	76	0,3	25
1:40:50	76	0,3	25
1:41:00	76	0,3	24
1:41:10	76	0,3	24
1:41:20	76	0,3	24
1:41:30	76	0,3	24
1:41:40	76	0,3	24
1:41:50	76	0,3	24
1:42:00	76	0,3	25
1:42:10	76	0,3	25
1:42:20	76	0,3	25
1:42:30	76	0,3	25
1:42:40	76	0,3	24
1:42:50	76	0,3	24
1:43:00	76	0,3	24
1:43:10	76	0,3	24
1:43:20	76	0,3	24
1:43:30	76	0,3	24
1:43:40	76	0,3	24
1:43:50	76	0,3	24
1:44:00	76	0,3	24
1:44:10	76	0,3	24
1:44:20	76	0,3	24
1:44:30	76	0,3	24
1:44:40	76	0,3	23
1:44:50	76	0,3	23
1:45:00	76	0,3	23
1:45:10	76	0,3	23
1:45:20	76	0,3	23
1:45:30	76	0,3	23
1:45:40	76	0,3	23
1:45:50	76	0,3	23
1:46:00	76	0,3	23
1:46:10	76	0,3	23
1:46:20	76	0,3	23
1:46:30	76	0,3	23
1:46:40	76	0,3	23
1:46:50	76	0,3	23
1:47:00	76	0,3	23
1:47:10	76	0,3	24
1:47:20	76	0,3	24
1:47:30	76	0,3	24
1:47:40	76	0,3	24
1:47:50	76	0,3	24
1:48:00	76	0,3	24
1:48:10	76	0,3	24
1:48:20	76	0,3	24
1:48:30	76	0,3	24
1:48:40	76	0,3	24
1:48:50	76	0,3	24
1:49:00	76	0,3	23
1:49:10	76	0,3	23
1:49:20	76	0,3	23
1:49:30	76	0,3	23
1:49:40	76	0,3	23
1:49:50	76	0,3	23
1:50:00	76	0,3	23
1:50:10	76	0,3	22
1:50:20	76	0,3	22
1:50:30	76	0,3	22
1:50:40	76	0,3	22
1:50:50	76	0,3	22
1:51:00	76	0,3	22
1:51:10	76	0,3	22
1:51:20	76	0,3	22
1:51:30	76	0,3	22
1:51:40	76	0,3	22
1:51:50	76	0,3	22
1:52:00	76	0,3	22
1:52:10	76	0,3	22
1:52:20	76	0,3	22
1:52:30	76	0,3	22
1:52:40	76	0,3	22
1:52:50	76	0,3	22
1:53:00	76	0,3	22
1:53:10	76	0,3	22
1:53:20	76	0,3	22
1:53:30	76	0,3	22
1:53:40	76	0,3	22
1:53:50	76	0,3	22
1:54:00	76	0,3	22
1:54:10	76	0,3	22
1:54:20	76	0,3	22
1:54:30	76	0,3	22
1:54:40	76	0,3	23
1:54:50	76	0,3	22
1:55:00	76	0,3	22
1:55:10	76	0,3	22
1:55:20	76	0,3	22
1:55:30	76	0,3	22
1:55:40	76	0,3	22
1:55:50	76	0,3	22
1:56:00	76	0,3	22
1:56:10	76	0,3	22
1:56:20	76	0,3	22
1:56:30	76	0,3	22
1:56:40	76	0,3	22
1:56:50	76	0,3	22
1:57:00	76	0,3	22
1:57:10	76	0,3	22
1:57:20	76	0,3	22
1:57:30	76	0,3	22
1:57:40	76	0,3	22
1:57:50	76	0,3	23
1:58:00	76	0,3	23
1:58:10	76	0,3	22
1:58:20	76	0,3	22
1:58:30	76	0,3	22
1:58:40	76	0,3	23
1:58:50	76	0,3	23
1:59:00	76	0,3	23
1:59:10	76	0,3	23
1:59:20	76	0,3	22
1:59:30	76	0,3	23
1:59:40	76	0,3	23
1:59:50	76	0,3	22
2:00:00	76	0,3	22
2:00:10	76	0,3	22
2:00:20	76	0,3	22
2:00:30	76	0,3	22
2:00:40	76	0,3	22
2:00:50	76	0,3	22
2:01:00	76	0,3	22
2:01:10	76	0,3	22
2:01:20	76	0,3	22
2:01:30	76	0,3	22
2:01:40	76	0,3	22
2:01:50	76	0,3	22
2:02:00	76	0,3	22
2:02:10	76	0,3	22
2:02:20	76	0,3	22
2:02:30	76	0,3	22
2:02:40	76	0,3	22
2:02:50	76	0,3	22
2:03:00	76	0,3	22
2:03:10	76	0,3	23
2:03:20	76	0,3	23
2:03:30	76	0,3	23
2:03:40	76	0,3	23
2:03:50	76	0,3	23
2:04:00	76	0,3	23
2:04:10	76	0,3	23
2:04:20	76	0,3	22
2:04:30	76	0,3	22
2:04:40	76	0,3	22
2:04:50	76	0,3	23
2:05:00	76	0,3	23
2:05:10	76	0,3	23
2:05:20	76	0,3	23
2:05:30	76	0,3	23
2:05:40	76	0,3	23
2:05:50	76	0,3	23
2:06:00	76	0,3	23
2:06:10	76	0,3	23
2:06:20	76	0,3	23
2:06:30	76	0,3	23
2:06:40	76	0,3	23
2:06:50	76	0,3	29
2:07:00	76	0,3	27
2:07:10	76	0,3	30
2:07:20	76	0,3	29
2:07:30	76	0,3	29
2:07:40	76	0,3	29
2:07:50	76	0,3	30
2:08:00	76	0,3	29
2:08:10	76	0,3	30
2:08:20	76	0,3	31
2:08:30	76	0,3	31
2:08:40	76	0,3	31
2:08:50	76	0,3	31
2:09:00	76	0,3	30
2:09:10	76	0,3	30
2:09:20	76	0,3	30
2:09:30	76	0,3	30
2:09:40	76	0,3	29
2:09:50	76	0,3	29
2:10:00	76	0,3	29
2:10:10	76	0,3	29
2:10:20	76	0,3	30
2:10:30	76	0,3	30
2:10:40	76	0,3	30
2:10:50	76	0,3	30
2:11:00	76	0,3	31
2:11:10	76	0,3	30
2:11:20	76	0,3	30
2:11:30	76	0,3	30
2:11:40	76	0,3	31
2:11:50	76	0,3	31
2:12:00	76	0,3	31
2:12:10	76	0,3	31
2:12:20	76	0,3	31
2:12:30	76	0,3	31
2:12:40	76	0,3	31
2:12:50	76	0,3	31
2:13:00	76	0,3	31
2:13:10	76	0,3	31
2:13:20	76	0,3	31
2:13:30	76	0,3	31
2:13:40	76	0,3	31
2:13:50	76	0,3	31
2:14:00	76	0,3	31
2:14:10	76	0,3	31
2:14:20	76	0,3	31
2:14:30	76	0,3	31
2:14:40	76	0,3	31
2:14:50	76	0,3	32
2:15:00	76	0,3	32
2:15:10	76	0,3	32
2:15:20	76	0,3	32
2:15:30	76	0,3	32
2:15:40	76	0,3	32
2:15:50	76	0,3	32
2:16:00	76	0,3	32
2:16:10	76	0,3	32
2:16:20	76	0,3	32
2:16:30	76	0,3	32
2:16:40	76	0,3	32
2:16:50	76	0,3	32
2:17:00	76	0,3	32
2:17:10	76	0,3	32
2:17:20	76	0,3	32
2:17:30	76	0,3	32
2:17:40	76	0,3	32
2:17:50	76	0,3	32
2:18:00	76	0,3	33
2:18:10	76	0,3	33
2:18:20	76	0,3	33
2:18:30	76	0,3	33
2:18:40	76	0,3	33
2:18:50	76	0,3	33
2:19:00	76	0,3	33
2:19:10	76	0,3	33
2:19:20	76	0,3	33
2:19:30	76	0,3	33
2:19:40	76	0,3	33
2:19:50	76	0,3	34
2:20:00	76	0,3	34
2:20:10	76	0,3	34
2:20:20	76	0,3	34
2:20:30	76	0,3	34
2:20:40	76	0,3	34
2:20:50	76	0,3	34
2:21:00	76	0,3	34
2:21:10	76	0,3	34
2:21:20	76	0,3	34
2:21:30	76	0,3	34
2:21:40	76	0,3	34
2:21:50	76	0,3	33
2:22:00	76	0,3	33
2:22:10	76	0,3	33
2:22:20	76	0,3	33
2:22:30	76	0,3	33
2:22:40	76	0,3	33
2:22:50	76	0,3	33

File: project-root/data/Data Acquisition/Data Acquisition/2020 year (143)/20-027 RGU2.txt (part 1 of 13)
--Test Summary--
Full Path and File Name	
Instrument Name	7322
Instrument Type	Model 7322 Consistometer - Variable Speed
Instrument Serial Number	
Test Start Date	13.02.2020
Test Start Time	10:41:50
Test Stop Date	13.02.2020
Test Stop Time	16:01:21
Test Length	5:19:31
Final Sample Time Offset	5:19:30
Controller Schedule Name	
Sampling Period	1 second
Comments	
Information	WellID	
Information	Customer	
Information	EngName	
Information	CementClass	
Information	CementMfr	
Information	Additives	
Information	Density	
Information	BHCT	
Information	BHST	
Information	FluidLoss	
Information	JobType	
Calculated Value	Time_30Bc	N/A
Calculated Value	Time_70Bc	N/A
Initial Temperature (°C)	21 °C
Final Temperature (°C)	27 °C
Initial Pressure (MPa)	0,3 MPa
Final Pressure (MPa)	-0,2 MPa
Initial Consistency (Bc)	12 Bc
Final Consistency (Bc)	27 Bc
Initial Wall Temperature (°C)	19 °C
Final Wall Temperature (°C)	25 °C
Initial Motor Speed (RPM)	150 RPM
Final Motor Speed (RPM)	150 RPM
--Data--
Time (HH:MM:SS)	Temperature (°C)	Pressure (MPa)	Consistency (Bc)	Wall Temperature (°C)	Motor Speed (RPM)
0:00:00	21	0,3	12	19	150
0:00:01	21	0,3	12	19	150
0:00:02	21	0,3	12	19	150
0:00:03	21	0,3	12	19	150
0:00:04	21	0,3	12	19	150
0:00:05	21	0,3	12	19	150
0:00:06	21	0,3	12	19	150
0:00:07	22	0,3	12	19	150
0:00:08	22	0,3	12	19	150
0:00:09	22	0,3	12	19	150
0:00:10	22	0,3	12	19	150
0:00:11	22	0,3	12	19	150
0:00:12	22	0,3	12	19	150
0:00:13	22	0,3	12	19	150
0:00:14	22	0,3	12	19	150
0:00:15	22	0,3	12	19	150
0:00:16	22	0,3	12	19	150
0:00:17	22	0,3	12	19	150
0:00:18	22	0,3	12	19	150
0:00:19	22	0,3	12	19	150
0:00:20	22	0,3	12	19	150
0:00:21	22	0,3	12	19	150
0:00:22	22	0,3	12	19	150
0:00:23	22	0,3	12	19	150
0:00:24	22	0,3	12	19	150
0:00:25	22	0,3	12	19	150
0:00:26	22	0,3	12	19	150
0:00:27	22	0,3	12	19	150
0:00:28	22	0,3	12	19	150
0:00:29	22	0,3	12	19	150
0:00:30	22	0,3	12	19	150
0:00:31	22	0,3	12	19	150
0:00:32	22	0,3	12	19	150
0:00:33	22	0,3	12	20	150
0:00:34	22	0,3	12	19	150
0:00:35	22	0,3	12	19	150
0:00:36	22	0,3	12	19	150
0:00:37	22	0,3	12	19	150
0:00:38	22	0,3	12	19	150
0:00:39	22	0,3	12	19	150
0:00:40	22	0,3	12	19	150
0:00:41	22	0,3	12	19	150
0:00:42	22	0,3	12	20	150
0:00:43	22	0,3	12	19	150
0:00:44	22	0,3	12	19	150
0:00:45	22	0,3	12	19	150
0:00:46	22	0,3	12	20	150
0:00:47	22	0,3	12	20	150
0:00:48	22	0,3	12	19	150
0:00:49	22	0,3	12	20	150
0:00:50	22	0,3	12	19	150
0:00:51	22	0,3	12	19	150
0:00:52	22	0,3	12	19	150
0:00:53	22	0,3	12	20	150
0:00:54	22	0,3	12	19	150
0:00:55	22	0,3	12	20	150
0:00:56	22	0,3	12	19	150
0:00:57	22	0,3	12	20	150
0:00:58	22	0,3	12	20	150
0:00:59	22	0,3	12	20	150
0:01:00	22	0,3	12	20	150
0:01:01	22	0,3	12	20	150
0:01:02	22	0,3	12	19	150
0:01:03	22	0,3	12	20	150
0:01:04	22	0,3	12	19	150
0:01:05	22	0,3	12	19	150
0:01:06	22	0,3	12	20	150
0:01:07	22	0,3	12	20	150
0:01:08	22	0,3	12	19	150
0:01:09	22	0,3	12	20	150
0:01:10	22	0,3	12	20	150
0:01:11	22	0,3	12	20	150
0:01:12	22	0,3	12	20	150
0:01:13	22	0,3	12	20	150
0:01:14	22	0,3	12	19	150
0:01:15	22	0,3	12	20	150
0:01:16	22	0,3	12	20	150
0:01:17	22	0,3	12	20	150
0:01:18	22	0,3	12	20	150
0:01:19	22	0,3	12	19	150
0:01:20	22	0,3	12	20	150
0:01:21	22	0,3	12	20	150
0:01:22	22	0,3	12	20	150
0:01:23	22	0,3	12	20	150
0:01:24	22	0,3	12	20	150
0:01:25	22	0,3	12	20	150
0:01:26	22	0,3	12	20	150
0:01:27	22	0,3	12	20	150
0:01:28	22	0,3	12	20	150
0:01:29	22	0,3	12	19	150
0:01:30	22	0,3	12	20	150
0:01:31	22	0,3	12	19	150
0:01:32	22	0,3	12	20	150
0:01:33	22	0,3	12	19	150
0:01:34	22	0,3	12	20	150
0:01:35	22	0,3	12	20	150
0:01:36	22	0,3	12	20	150
0:01:37	22	0,3	12	20	150
0:01:38	22	0,3	12	19	150
0:01:39	22	0,3	12	20	150
0:01:40	22	0,3	12	20	150
0:01:41	22	0,3	12	20	150
0:01:42	22	0,3	12	20	150
0:01:43	22	0,3	12	20	150
0:01:44	22	0,3	12	20	150
0:01:45	22	0,3	12	20	150
0:01:46	22	0,3	12	20	150
0:01:47	22	0,3	12	19	150
0:01:48	22	0,3	12	20	150
0:01:49	22	0,3	12	20	150
0:01:50	22	0,3	12	20	150
0:01:51	22	0,3	12	20	150
0:01:52	22	0,3	12	20	150
0:01:53	22	0,3	12	20	150
0:01:54	22	0,3	12	20	150
0:01:55	22	0,3	12	20	150
0:01:56	22	0,3	12	20	150
0:01:57	22	0,3	12	20	150
0:01:58	22	0,3	12	20	150
0:01:59	22	0,3	12	20	150
0:02:00	22	0,3	12	20	150
0:02:01	22	0,3	12	20	150
0:02:02	22	0,3	12	20	150
0:02:03	22	0,3	12	20	150
0:02:04	22	0,3	12	20	150
0:02:05	22	0,3	12	20	150
0:02:06	22	0,3	12	20	150
0:02:07	22	0,3	12	20	150
0:02:08	22	0,3	12	20	150
0:02:09	22	0,3	12	19	150
0:02:10	22	0,3	12	20	150
0:02:11	22	0,3	12	20	150
0:02:12	22	0,3	12	20	150
0:02:13	22	0,3	12	20	150
0:02:14	22	0,3	12	20	150
0:02:15	22	0,3	12	20	150
0:02:16	22	0,3	12	20	150
0:02:17	22	0,3	12	20	150
0:02:18	22	0,3	12	19	150
0:02:19	22	0,3	12	20	150
0:02:20	22	0,3	12	20	150
0:02:21	22	0,3	12	20	150
0:02:22	22	0,3	13	20	150
0:02:23	22	0,3	13	20	150
0:02:24	22	0,3	13	20	150
0:02:25	22	0,3	13	20	150
0:02:26	22	0,3	13	20	150
0:02:27	22	0,3	13	20	150
0:02:28	22	0,3	13	20	150
0:02:29	22	0,3	13	20	150
0:02:30	22	0,3	13	20	150
0:02:31	22	0,3	13	20	150
0:02:32	22	0,3	13	20	150
0:02:33	22	0,3	13	20	150
0:02:34	22	0,3	13	20	150
0:02:35	22	0,3	13	20	150
0:02:36	22	0,3	12	20	150
0:02:37	22	0,3	12	20	150
0:02:38	22	0,3	12	20	150
0:02:39	22	0,3	12	20	150
0:02:40	22	0,3	12	20	150
0:02:41	22	0,3	12	20	150
0:02:42	22	0,3	12	20	150
0:02:43	22	0,3	12	20	150
0:02:44	22	0,3	12	20	150
0:02:45	22	0,3	12	20	150
0:02:46	22	0,3	12	20	150
0:02:47	22	0,3	12	20	150
0:02:48	22	0,3	12	20	150
0:02:49	22	0,3	12	19	150
0:02:50	22	0,3	12	20	150
0:02:51	22	0,3	12	20	150
0:02:52	22	0,3	12	20	150
0:02:53	22	0,3	12	20	150
0:02:54	22	0,3	12	20	150
0:02:55	22	0,3	12	20	150
0:02:56	22	0,3	12	20	150
0:02:57	22	0,3	12	20	150
0:02:58	22	0,3	12	20	150
0:02:59	22	0,3	12	20	150
0:03:00	22	0,3	12	20	150
0:03:01	22	0,3	12	20	150
0:03:02	22	0,3	13	20	150
0:03:03	22	0,3	13	19	150
0:03:04	22	0,3	13	20	150
0:03:05	22	0,3	13	20	150
0:03:06	22	0,3	13	20	150
0:03:07	22	0,3	13	20	150
0:03:08	22	0,3	13	20	150
0:03:09	22	0,3	13	20	150
0:03:10	22	0,3	13	20	150
0:03:11	22	0,3	13	20	150
0:03:12	22	0,3	13	20	150
0:03:13	22	0,3	13	20	150
0:03:14	22	0,3	13	20	150
0:03:15	22	0,3	13	20	150
0:03:16	22	0,3	13	20	150
0:03:17	22	0,3	13	20	150
0:03:18	22	0,3	13	20	150
0:03:19	22	0,3	13	20	150
0:03:20	22	0,3	13	20	150
0:03:21	22	0,3	13	20	150
0:03:22	22	0,3	13	20	150
0:03:23	22	0,3	13	20	150
0:03:24	22	0,3	13	20	150
0:03:25	22	0,3	13	20	150
0:03:26	22	0,3	13	20	150
0:03:27	22	0,3	13	20	150
0:03:28	22	0,3	13	20	150
0:03:29	22	0,3	13	20	150
0:03:30	22	0,3	13	20	150
0:03:31	22	0,3	13	20	150
0:03:32	22	0,3	13	20	150
0:03:33	22	0,3	13	20	150
0:03:34	22	0,3	13	20	150
0:03:35	22	0,3	13	20	150
0:03:36	22	0,3	13	20	150
0:03:37	22	0,3	13	20	150
0:03:38	22	0,3	13	20	150
0:03:39	22	0,3	13	20	150
0:03:40	22	0,3	13	20	150
0:03:41	22	0,3	13	20	150
0:03:42	22	0,3	13	20	150
0:03:43	22	0,3	13	20	150
0:03:44	22	0,3	13	20	150
0:03:45	22	0,3	13	20	150
0:03:46	22	0,3	13	20	150
0:03:47	22	0,3	13	20	150
0:03:48	22	0,3	13	20	150
0:03:49	22	0,3	13	20	150
0:03:50	22	0,3	13	20	150
0:03:51	22	0,3	13	20	150
0:03:52	22	0,3	13	20	150
0:03:53	22	0,3	13	20	150
0:03:54	22	0,3	13	20	150
0:03:55	22	0,3	13	20	150
0:03:56	22	0,3	13	20	150
0:03:57	22	0,3	13	20	150
0:03:58	22	0,3	13	20	150
0:03:59	22	0,3	13	20	150
0:04:00	22	0,3	13	20	150
0:04:01	22	0,3	13	20	150
0:04:02	22	0,3	13	20	150
0:04:03	22	0,3	13	19	150
0:04:04	22	0,3	13	20	150
0:04:05	22	0,3	13	20	150
0:04:06	22	0,3	13	20	150
0:04:07	22	0,3	13	20	150
0:04:08	22	0,3	13	20	150
0:04:09	22	0,3	13	20	150
0:04:10	22	0,3	13	20	150
0:04:11	22	0,3	13	20	150
0:04:12	22	0,3	13	20	150
0:04:13	22	0,3	13	20	150
0:04:14	22	0,3	13	20	150
0:04:15	22	0,3	13	20	150
0:04:16	22	0,3	13	20	150
0:04:17	22	0,3	13	20	150
0:04:18	22	0,3	13	20	150
0:04:19	22	0,3	13	20	150
0:04:20	22	0,3	13	20	150
0:04:21	22	0,3	13	20	150
0:04:22	22	0,3	13	20	150
0:04:23	22	0,3	13	20	150
0:04:24	22	0,3	13	20	150
0:04:25	22	0,3	13	20	150
0:04:26	22	0,3	13	20	150
0:04:27	22	0,3	13	20	150
0:04:28	22	0,3	13	20	150
0:04:29	22	0,3	13	20	150
0:04:30	22	0,3	13	20	150
0:04:31	22	0,3	13	20	150
0:04:32	22	0,3	13	20	150
0:04:33	22	0,3	13	20	150
0:04:34	22	0,3	13	20	150
0:04:35	22	0,3	13	20	150
0:04:36	22	0,3	13	20	150
0:04:37	22	0,3	13	20	150
0:04:38	22	0,3	13	20	150
0:04:39	22	0,3	13	20	150
0:04:40	22	0,3	13	20	150
0:04:41	22	0,3	13	20	150
0:04:42	22	0,3	13	20	150
0:04:43	22	0,3	13	20	150
0:04:44	22	0,3	13	20	150
0:04:45	22	0,3	13	20	150
0:04:46	22	0,3	13	20	150
0:04:47	22	0,3	13	20	150
0:04:48	22	0,3	13	20	150
0:04:49	22	0,3	13	20	150
0:04:50	22	0,3	13	20	150
0:04:51	22	0,3	13	20	150
0:04:52	22	0,3	13	20	150
0:04:53	22	0,3	13	20	150
0:04:54	22	0,3	13	20	150
0:04:55	22	0,3	13	20	150
0:04:56	22	0,3	13	20	150
0:04:57	22	0,3	13	20	150
0:04:58	22	0,3	13	20	150
0:04:59	22	0,3	13	20	150
0:05:00	22	0,3	13	20	150
0:05:01	22	0,3	13	20	150
0:05:02	22	0,3	13	20	150
0:05:03	22	0,3	13	20	150
0:05:04	22	0,3	13	20	150
0:05:05	22	0,3	13	20	150
0:05:06	22	0,3	13	20	150
0:05:07	22	0,3	13	20	150
0:05:08	22	0,3	13	20	150
0:05:09	22	0,3	13	20	150
0:05:10	22	0,3	13	20	150
0:05:11	22	0,3	13	20	150
0:05:12	22	0,3	13	20	150
0:05:13	22	0,3	13	20	150
0:05:14	22	0,3	13	20	150
0:05:15	22	0,3	13	20	150
0:05:16	22	0,3	13	20	150
0:05:17	22	0,3	13	20	150
0:05:18	22	0,3	13	20	150
0:05:19	22	0,3	13	20	150
0:05:20	22	0,3	13	20	150
0:05:21	22	0,3	13	20	150
0:05:22	22	0,3	13	20	150
0:05:23	22	0,3	13	20	150
0:05:24	22	0,3	13	20	150
0:05:25	22	0,3	13	20	150
0:05:26	22	0,3	13	20	150
0:05:27	22	0,3	13	20	150
0:05:28	22	0,3	13	20	150
0:05:29	22	0,3	13	20	150
0:05:30	22	0,3	13	20	150
0:05:31	22	0,3	13	20	150
0:05:32	22	0,3	13	20	150
0:05:33	22	0,3	13	20	150
0:05:34	22	0,3	13	20	150
0:05:35	22	0,3	13	20	150
0:05:36	22	0,3	13	20	150
0:05:37	22	0,3	13	20	150
0:05:38	22	0,3	13	20	150
0:05:39	22	0,3	13	20	150
0:05:40	22	0,3	13	20	150
0:05:41	22	0,3	13	20	150
0:05:42	22	0,3	13	20	150
0:05:43	22	0,3	13	20	150
0:05:44	22	0,3	13	20	150
0:05:45	22	0,3	13	20	150
0:05:46	22	0,3	13	20	150
0:05:47	22	0,3	13	20	150
0:05:48	22	0,3	13	20	150
0:05:49	22	0,3	13	20	150
0:05:50	22	0,3	13	20	150
0:05:51	22	0,3	13	20	150
0:05:52	22	0,3	13	20	150
0:05:53	22	0,3	13	20	150
0:05:54	22	0,3	13	20	150
0:05:55	22	0,3	13	20	150
0:05:56	22	0,3	13	20	150
0:05:57	22	0,3	13	20	150
0:05:58	22	0,3	13	20	150
0:05:59	22	0,3	13	20	150
0:06:00	22	0,3	13	20	150
0:06:01	22	0,3	13	20	150
0:06:02	22	0,3	13	20	150
0:06:03	22	0,3	13	20	150
0:06:04	22	0,3	13	20	150
0:06:05	22	0,3	13	20	150
0:06:06	22	0,3	13	20	150
0:06:07	22	0,3	13	20	150
0:06:08	22	0,3	13	20	150
0:06:09	22	0,3	13	20	150
0:06:10	22	0,3	13	20	150
0:06:11	22	0,3	13	20	150
0:06:12	22	0,3	13	20	150
0:06:13	22	0,3	13	20	150
0:06:14	22	0,3	13	20	150
0:06:15	22	0,3	13	20	150
0:06:16	22	0,3	13	20	150
0:06:17	22	0,3	13	20	150
0:06:18	22	0,3	13	20	150
0:06:19	22	0,3	13	20	150
0:06:20	22	0,3	13	20	150
0:06:21	22	0,3	13	20	150
0:06:22	22	0,3	13	20	150
0:06:23	22	0,3	13	20	150
0:06:24	22	0,3	13	20	150
0:06:25	22	0,3	13	20	150
0:06:26	22	0,3	13	20	150
0:06:27	22	0,3	13	20	150
0:06:28	22	0,3	13	20	150
0:06:29	22	0,3	13	20	150
0:06:30	22	0,3	13	20	150
0:06:31	22	0,3	13	20	150
0:06:32	22	0,3	13	20	150
0:06:33	22	0,3	13	20	150
0:06:34	22	0,3	13	20	150
0:06:35	22	0,3	13	20	150
0:06:36	22	0,3	13	20	150
0:06:37	22	0,3	13	20	150
0:06:38	22	0,3	13	20	150
0:06:39	22	0,3	13	20	150
0:06:40	22	0,3	13	20	150
0:06:41	22	0,3	13	20	150
0:06:42	22	0,3	13	20	150
0:06:43	22	0,3	13	20	150
0:06:44	22	0,3	13	20	150
0:06:45	22	0,3	13	20	150
0:06:46	22	0,3	13	20	150
0:06:47	22	0,3	13	20	150
0:06:48	22	0,3	13	20	150
0:06:49	22	0,3	13	20	150
0:06:50	22	0,3	13	20	150
0:06:51	22	0,3	13	20	150
0:06:52	22	0,3	13	20	150
0:06:53	22	0,3	13	20	150
0:06:54	22	0,3	13	20	150
0:06:55	22	0,3	13	20	150
0:06:56	22	0,3	13	20	150
0:06:57	22	0,3	13	20	150
0:06:58	22	0,3	13	20	150
0:06:59	22	0,3	13	20	150
0:07:00	22	0,3	13	20	150
0:07:01	22	0,3	13	20	150
0:07:02	22	0,3	13	20	150
0:07:03	22	0,3	13	20	150
0:07:04	22	0,3	13	20	150
0:07:05	22	0,3	13	20	150
0:07:06	22	0,3	13	20	150
0:07:07	22	0,3	13	20	150
0:07:08	22	0,3	13	20	150
0:07:09	22	0,3	13	20	150
0:07:10	22	0,3	13	20	150
0:07:11	22	0,3	13	20	150
0:07:12	22	0,3	13	20	150
0:07:13	22	0,3	13	20	150
0:07:14	22	0,3	13	20	150
0:07:15	22	0,3	13	20	150
0:07:16	22	0,3	13	20	150
0:07:17	22	0,3	13	20	150
0:07:18	22	0,3	13	20	150
0:07:19	22	0,3	13	20	150
0:07:20	22	0,3	13	20	150
0:07:21	22	0,3	13	20	150
0:07:22	22	0,3	13	20	150
0:07:23	22	0,3	13	20	150
0:07:24	22	0,3	13	20	150
0:07:25	22	0,3	13	20	150
0:07:26	22	0,3	13	20	150
0:07:27	22	0,3	13	20	150
0:07:28	22	0,3	13	20	150
0:07:29	22	0,3	13	20	150
0:07:30	22	0,3	13	20	150
0:07:31	22	0,3	13	20	150
0:07:32	22	0,3	13	20	150
0:07:33	22	0,3	13	20	150
0:07:34	22	0,3	13	20	150
0:07:35	22	0,3	13	20	150
0:07:36	22	0,3	13	20	150
0:07:37	22	0,3	13	20	150
0:07:38	22	0,3	13	20	150
0:07:39	22	0,3	13	20	150
0:07:40	22	0,3	13	20	150
0:07:41	22	0,3	13	20	150
0:07:42	22	0,3	13	20	150
0:07:43	22	0,3	13	20	150
0:07:44	22	0,3	13	20	150
0:07:45	22	0,3	13	20	150
0:07:46	22	0,3	13	20	150
0:07:47	22	0,3	13	20	150
0:07:48	22	0,3	13	20	150
0:07:49	22	0,3	13	20	150
0:07:50	22	0,3	13	20	150
0:07:51	22	0,3	13	20	150
0:07:52	22	0,3	13	20	150
0:07:53	22	0,3	13	20	150
0:07:54	22	0,3	13	20	150
0:07:55	22	0,3	13	20	150
0:07:56	22	0,3	13	20	150
0:07:57	22	0,3	13	20	150
0:07:58	22	0,3	13	20	150
0:07:59	22	0,3	13	20	150
0:08:00	22	0,3	13	20	150
0:08:01	22	0,3	13	20	150
0:08:02	22	0,3	13	20	150
0:08:03	22	0,3	13	20	150
0:08:04	22	0,3	13	20	150
0:08:05	22	0,3	13	20	150
0:08:06	22	0,3	13	20	150
0:08:07	22	0,3	13	20	150
0:08:08	22	0,3	13	20	150
0:08:09	22	0,3	13	20	150
0:08:10	22	0,3	13	20	150
0:08:11	22	0,3	13	20	150
0:08:12	22	0,3	13	20	150
0:08:13	22	0,3	13	20	150
0:08:14	22	0,3	13	20	150
0:08:15	22	0,3	13	20	150
0:08:16	22	0,3	13	20	150
0:08:17	22	0,3	13	20	150
0:08:18	22	0,3	13	20	150
0:08:19	22	0,3	13	20	150
0:08:20	22	0,3	13	20	150
0:08:21	22	0,3	13	20	150
0:08:22	22	0,3	13	20	150
0:08:23	22	0,3	13	20	150
0:08:24	22	0,3	13	20	150
0:08:25	22	0,3	13	20	150
0:08:26	22	0,3	13	20	150
0:08:27	22	0,3	13	20	150
0:08:28	22	0,3	13	20	150
0:08:29	22	0,3	13	20	150
0:08:30	22	0,3	13	20	150
0:08:31	22	0,3	13	20	150
0:08:32	22	0,3	13	20	150
0:08:33	22	0,3	13	20	150
0:08:34	22	0,3	13	20	150
0:08:35	22	0,3	13	20	150
0:08:36	22	0,3	13	20	150
0:08:37	22	0,3	13	20	150
0:08:38	22	0,3	13	20	150
0:08:39	22	0,3	13	20	150
0:08:40	22	0,3	13	20	150
0:08:41	22	0,3	13	20	150
0:08:42	22	0,3	13	20	150
0:08:43	22	0,3	13	20	150
0:08:44	22	0,3	13	20	150
0:08:45	22	0,3	13	20	150
0:08:46	22	0,3	13	20	150
0:08:47	22	0,3	13	20	150
0:08:48	22	0,3	13	20	150
0:08:49	22	0,3	13	20	150
0:08:50	22	0,3	13	20	150
0:08:51	22	0,3	13	20	150
0:08:52	22	0,3	13	20	150
0:08:53	22	0,3	13	20	150
0:08:54	22	0,3	13	20	150
0:08:55	22	0,3	13	20	150
0:08:56	22	0,3	13	20	150
0:08:57	22	0,3	13	20	150
0:08:58	22	0,3	13	20	150
0:08:59	22	0,3	13	20	150
0:09:00	22	0,3	13	20	150
0:09:01	22	0,3	13	20	150
0:09:02	22	0,3	13	20	150
0:09:03	22	0,3	13	20	150
0:09:04	22	0,3	13	20	150
0:09:05	22	0,3	13	20	150
0:09:06	22	0,3	13	20	150
0:09:07	22	0,3	13	20	150
0:09:08	22	0,3	13	20	150
0:09:09	22	0,3	13	20	150
0:09:10	22	0,3	13	20	150
0:09:11	22	0,3	13	20	150
0:09:12	22	0,3	13	20	150
0:09:13	22	0,3	13	20	150
0:09:14	22	0,3	13	20	150
0:09:15	22	0,3	13	20	150
0:09:16	22	0,3	13	20	150
0:09:17	22	0,3	13	20	150
0:09:18	22	0,3	13	20	150
0:09:19	22	0,3	13	20	150
0:09:20	22	0,3	13	20	150
0:09:21	22	0,3	13	20	150
0:09:22	22	0,3	13	20	150
0:09:23	22	0,3	13	20	150
0:09:24	22	0,3	13	20	150
0:09:25	22	0,3	13	20	150
0:09:26	22	0,3	13	20	150
0:09:27	22	0,3	13	20	150
0:09:28	22	0,3	13	20	150
0:09:29	22	0,3	13	20	150
0:09:30	22	0,3	13	20	150
0:09:31	22	0,3	13	20	150
0:09:32	22	0,3	13	20	150
0:09:33	22	0,3	13	20	150
0:09:34	22	0,3	13	20	150
0:09:35	22	0,3	13	20	150
0:09:36	22	0,3	13	20	150
0:09:37	22	0,3	13	20	150
0:09:38	22	0,3	13	20	150
0:09:39	22	0,3	13	20	150
0:09:40	22	0,3	13	20	150
0:09:41	22	0,3	13	20	150
0:09:42	22	0,3	13	20	150
0:09:43	22	0,3	13	20	150
0:09:44	22	0,3	13	20	150
0:09:45	22	0,3	13	20	150
0:09:46	22	0,3	13	20	150
0:09:47	22	0,3	13	20	150
0:09:48	22	0,3	13	20	150
0:09:49	22	0,3	13	20	150
0:09:50	22	0,3	13	20	150
0:09:51	22	0,3	13	20	150
0:09:52	22	0,3	13	20	150
0:09:53	22	0,3	13	20	150
0:09:54	22	0,3	13	20	150
0:09:55	22	0,3	13	20	150
0:09:56	22	0,3	13	20	150
0:09:57	22	0,3	13	20	150
0:09:58	22	0,3	13	20	150
0:09:59	22	0,3	13	20	150
0:10:00	22	0,3	13	20	150
0:10:01	22	0,3	13	20	150
0:10:02	22	0,3	13	20	150
0:10:03	22	0,3	13	20	150
0:10:04	22	0,3	13	20	150
0:10:05	22	0,3	13	20	150
0:10:06	22	0,3	13	20	150
0:10:07	22	0,3	13	20	150
0:10:08	22	0,3	13	20	150
0:10:09	22	0,3	13	20	150
0:10:10	22	0,3	13	20	150
0:10:11	22	0,3	13	20	150
0:10:12	22	0,3	13	20	150
0:10:13	22	0,3	13	20	150
0:10:14	22	0,3	13	20	150
0:10:15	22	0,3	13	20	150
0:10:16	22	0,3	13	20	150
0:10:17	22	0,3	13	20	150
0:10:18	22	0,3	13	20	150
0:10:19	22	0,3	13	20	150
0:10:20	22	0,3	13	20	150
0:10:21	22	0,3	13	20	150
0:10:22	22	0,3	13	20	150
0:10:23	22	0,3	13	20	150
0:10:24	22	0,3	13	20	150
0:10:25	22	0,3	13	20	150
0:10:26	22	0,3	13	20	150
0:10:27	22	0,3	13	20	150
0:10:28	22	0,3	13	20	150
0:10:29	22	0,3	13	20	150
0:10:30	22	0,3	13	20	150
0:10:31	22	0,3	13	20	150
0:10:32	22	0,3	13	20	150
0:10:33	22	0,3	13	20	150
0:10:34	22	0,3	13	20	150
0:10:35	22	0,3	13	20	150
0:10:36	22	0,3	13	20	150
0:10:37	22	0,3	13	20	150
0:10:38	22	0,3	13	20	150
0:10:39	22	0,3	13	20	150
0:10:40	22	0,3	13	20	150
0:10:41	22	0,3	13	20	150
0:10:42	22	0,3	13	20	150
0:10:43	22	0,3	13	20	150
0:10:44	22	0,3	13	20	150
0:10:45	22	0,3	13	20	150
0:10:46	22	0,3	13	20	150
0:10:47	22	0,3	13	20	150
0:10:48	22	0,3	13	20	150
0:10:49	22	0,3	13	20	150
0:10:50	22	0,3	13	20	150
0:10:51	22	0,3	13	20	150
0:10:52	22	0,3	13	20	150
0:10:53	22	0,3	13	20	150
0:10:54	22	0,3	13	20	150
0:10:55	22	0,3	13	20	150
0:10:56	22	0,3	13	20	150
0:10:57	22	0,3	13	20	150
0:10:58	22	0,3	13	20	150
0:10:59	22	0,3	13	20	150
0:11:00	22	0,3	13	20	150
0:11:01	22	0,3	13	20	150
0:11:02	22	0,3	13	20	150
0:11:03	22	0,3	13	20	150
0:11:04	22	0,3	13	20	150
0:11:05	22	0,3	13	20	150
0:11:06	22	0,3	13	20	150
0:11:07	22	0,3	13	20	150
0:11:08	22	0,3	13	20	150
0:11:09	22	0,3	13	20	150
0:11:10	22	0,3	13	20	150
0:11:11	22	0,3	13	20	150
0:11:12	22	0,3	13	20	150
0:11:13	22	0,3	13	20	150
0:11:14	22	0,3	13	20	150
0:11:15	22	0,3	13	20	150
0:11:16	22	0,3	13	20	150
0:11:17	22	0,3	13	20	150
0:11:18	22	0,3	13	20	150
0:11:19	22	0,3	13	20	150
0:11:20	22	0,3	13	20	150
0:11:21	22	0,3	13	20	150
0:11:22	22	0,3	13	20	150
0:11:23	22	0,3	13	20	150
0:11:24	22	0,3	13	20	150
0:11:25	22	0,3	13	20	150
0:11:26	22	0,3	13	20	150
0:11:27	22	0,3	13	20	150
0:11:28	22	0,3	13	20	150
0:11:29	22	0,3	13	20	150
0:11:30	22	0,3	13	20	150
0:11:31	22	0,3	13	20	150
0:11:32	22	0,3	13	20	150
0:11:33	22	0,3	13	20	150
0:11:34	22	0,3	13	20	150
0:11:35	22	0,3	13	20	150
0:11:36	22	0,3	13	20	150
0:11:37	22	0,3	13	20	150
0:11:38	22	0,3	13	20	150
0:11:39	22	0,3	13	20	150
0:11:40	22	0,3	13	20	150
0:11:41	22	0,3	13	20	150
0:11:42	22	0,3	13	20	150
0:11:43	22	0,3	13	20	150
0:11:44	22	0,3	13	20	150
0:11:45	22	0,3	13	20	150
0:11:46	22	0,3	13	20	150
0:11:47	22	0,3	13	20	150
0:11:48	22	0,3	13	20	150
0:11:49	22	0,3	13	20	150
0:11:50	22	0,3	13	20	150
0:11:51	22	0,3	13	20	150
0:11:52	22	0,3	13	20	150
0:11:53	22	0,3	13	20	150
0:11:54	22	0,3	13	20	150
0:11:55	22	0,3	13	20	150
0:11:56	22	0,3	13	20	150
0:11:57	22	0,3	13	20	150
0:11:58	22	0,3	13	20	150
0:11:59	22	0,3	13	20	150
0:12:00	22	0,3	13	20	150
0:12:01	22	0,3	13	20	150
0:12:02	22	0,3	13	20	150
0:12:03	22	0,3	13	20	150
0:12:04	22	0,3	13	20	150
0:12:05	22	0,3	13	20	150
0:12:06	22	0,3	13	20	150
0:12:07	22	0,3	13	20	150
0:12:08	22	0,3	13	20	150
0:12:09	22	0,3	13	20	150
0:12:10	22	0,3	13	20	150
0:12:11	22	0,3	13	20	150
0:12:12	22	0,3	13	20	150
0:12:13	22	0,3	13	20	150
0:12:14	22	0,3	13	20	150
0:12:15	22	0,3	13	20	150
0:12:16	22	0,3	13	20	150
0:12:17	22	0,3	13	20	150
0:12:18	22	0,3	13	20	150
0:12:19	22	0,3	13	20	150
0:12:20	22	0,3	13	20	150
0:12:21	22	0,3	13	20	150
0:12:22	22	0,3	13	20	150
0:12:23	22	0,3	13	20	150
0:12:24	22	0,3	13	20	150
0:12:25	22	0,3	13	20	150
0:12:26	22	0,3	13	20	150
0:12:27	22	0,3	13	20	150
0:12:28	22	0,3	13	20	150
0:12:29	22	0,3	13	20	150
0:12:30	22	0,3	13	20	150
0:12:31	22	0,3	13	20	150
0:12:32	22	0,3	13	20	150
0:12:33	22	0,3	13	20	150
0:12:34	22	0,3	13	20	150
0:12:35	22	0,3	13	20	150
0:12:36	22	0,3	13	20	150
0:12:37	22	0,3	13	20	150
0:12:38	22	0,3	13	20	150
0:12:39	22	0,3	13	20	150
0:12:40	22	0,3	13	20	150
0:12:41	22	0,3	13	20	150
0:12:42	22	0,3	13	20	150
0:12:43	22	0,3	13	20	150
0:12:44	22	0,3	13	20	150
0:12:45	22	0,3	13	20	150
0:12:46	22	0,3	13	20	150
0:12:47	22	0,3	13	20	150
0:12:48	22	0,3	13	20	150
0:12:49	22	0,3	13	20	150
0:12:50	22	0,3	13	20	150
0:12:51	22	0,3	13	20	150
0:12:52	22	0,3	13	20	150
0:12:53	22	0,3	13	20	150
0:12:54	22	0,3	13	20	150
0:12:55	22	0,3	13	20	150
0:12:56	22	0,3	13	20	150
0:12:57	22	0,3	13	20	150
0:12:58	22	0,3	13	20	150
0:12:59	22	0,3	13	20	150
0:13:00	22	0,3	13	20	150
0:13:01	22	0,3	13	20	150
0:13:02	22	0,3	13	20	150
0:13:03	22	0,3	13	20	150
0:13:04	22	0,3	13	20	150
0:13:05	22	0,3	13	20	150
0:13:06	22	0,3	13	20	150
0:13:07	22	0,3	13	20	150
0:13:08	22	0,3	13	20	150
0:13:09	22	0,3	13	20	150
0:13:10	22	0,3	13	20	150
0:13:11	22	0,3	13	20	150
0:13:12	22	0,3	13	20	150
0:13:13	22	0,3	13	20	150
0:13:14	22	0,3	13	20	150
0:13:15	22	0,3	13	20	150
0:13:16	22	0,3	13	20	150
0:13:17	22	0,3	13	20	150
0:13:18	22	0,3	13	20	150
0:13:19	22	0,3	13	20	150
0:13:20	22	0,3	13	20	150
0:13:21	22	0,3	13	20	150
0:13:22	22	0,3	13	20	150
0:13:23	22	0,3	13	20	150
0:13:24	22	0,3	13	20	150
0:13:25	22	0,3	13	20	150
0:13:26	22	0,3	13	20	150
0:13:27	22	0,3	13	20	150
0:13:28	22	0,3	13	20	150
0:13:29	22	0,3	13	20	150
0:13:30	22	0,3	13	20	150
0:13:31	22	0,3	13	20	150
0:13:32	22	0,3	13	20	150
0:13:33	22	0,3	13	20	150
0:13:34	22	0,3	13	20	150
0:13:35	22	0,3	13	20	150
0:13:36	22	0,3	13	20	150
0:13:37	22	0,3	13	20	150
0:13:38	22	0,3	13	20	150
0:13:39	22	0,3	13	20	150
0:13:40	22	0,3	13	20	150
0:13:41	22	0,3	13	20	150
0:13:42	22	0,3	13	20	150
0:13:43	22	0,3	13	20	150
0:13:44	22	0,3	13	20	150
0:13:45	22	0,3	13	20	150
0:13:46	22	0,3	13	20	150
0:13:47	22	0,3	13	20	150
0:13:48	22	0,3	13	20	150
0:13:49	22	0,3	13	20	150
0:13:50	22	0,3	13	20	150
0:13:51	22	0,3	13	20	150
0:13:52	22	0,3	13	20	150
0:13:53	22	0,3	13	20	150
0:13:54	22	0,3	13	20	150
0:13:55	22	0,3	13	20	150
0:13:56	22	0,3	13	20	150
0:13:57	22	0,3	13	20	150
0:13:58	22	0,3	13	20	150
0:13:59	22	0,3	13	20	150
0:14:00	22	0,3	13	20	150
0:14:01	22	0,3	13	20	150
0:14:02	22	0,3	13	20	150
0:14:03	22	0,3	13	20	150
0:14:04	22	0,3	13	20	150
0:14:05	22	0,3	13	20	150
0:14:06	22	0,3	13	20	150
0:14:07	22	0,3	13	20	150
0:14:08	22	0,3	13	20	150
0:14:09	22	0,3	13	20	150
0:14:10	22	0,3	13	20	150
0:14:11	22	0,3	13	20	150
0:14:12	22	0,3	13	20	150
0:14:13	22	0,3	13	20	150
0:14:14	22	0,3	13	20	150
0:14:15	22	0,3	13	20	150
0:14:16	22	0,3	13	20	150
0:14:17	22	0,3	13	20	150
0:14:18	22	0,3	13	20	150
0:14:19	22	0,3	13	20	150
0:14:20	22	0,3	13	20	150
0:14:21	22	0,3	13	20	150
0:14:22	22	0,3	13	20	150
0:14:23	22	0,3	13	20	150
0:14:24	22	0,3	13	20	150
0:14:25	22	0,3	13	20	150
0:14:26	22	0,3	13	20	150
0:14:27	22	0,3	13	20	150
0:14:28	22	0,3	13	20	150
0:14:29	22	0,3	13	20	150
0:14:30	22	0,3	13	20	150
0:14:31	22	0,3	13	20	150
0:14:32	22	0,3	13	20	150
0:14:33	22	0,3	13	20	150
0:14:34	22	0,3	13	20	150
0:14:35	22	0,3	13	20	150
0:14:36	22	0,3	13	20	150
0:14:37	22	0,3	13	20	150
0:14:38	22	0,3	13	20	150
0:14:39	22	0,3	13	20	150
0:14:40	22	0,3	13	20	150
0:14:41	22	0,3	13	20	150
0:14:42	22	0,3	13	20	150
0:14:43	22	0,3	13	20	150
0:14:44	22	0,3	13	20	150
0:14:45	22	0,3	13	20	150
0:14:46	22	0,3	13	20	150
0:14:47	22	0,3	13	20	150
0:14:48	22	0,3	13	20	150
0:14:49	22	0,3	13	20	150
0:14:50	22	0,3	13	20	150
0:14:51	22	0,3	13	20	150
0:14:52	22	0,3	13	20	150
0:14:53	22	0,3	13	20	150
0:14:54	22	0,3	13	20	150
0:14:55	22	0,3	13	20	150
0:14:56	22	0,3	13	20	150
0:14:57	22	0,3	13	20	150
0:14:58	22	0,3	13	20	150
0:14:59	22	0,3	13	20	150
0:15:00	22	0,3	13	20	150
0:15:01	22	0,3	13	20	150
0:15:02	22	0,3	13	20	150
0:15:03	22	0,3	13	20	150
0:15:04	22	0,3	13	20	150
0:15:05	22	0,3	13	20	150
0:15:06	22	0,3	13	20	150
0:15:07	22	0,3	13	20	150
0:15:08	22	0,3	13	20	150
0:15:09	22	0,3	13	20	150
0:15:10	22	0,3	13	20	150
0:15:11	22	0,3	13	20	150
0:15:12	22	0,3	13	20	150
0:15:13	22	0,3	13	20	150
0:15:14	22	0,3	13	20	150
0:15:15	22	0,3	13	20	150
0:15:16	22	0,3	13	20	150
0:15:17	22	0,3	13	20	150
0:15:18	22	0,3	13	20	150
0:15:19	22	0,3	13	20	150
0:15:20	22	0,3	13	20	150
0:15:21	22	0,3	13	20	150
0:15:22	22	0,3	13	20	150
0:15:23	22	0,3	13	20	150
0:15:24	22	0,3	13	20	150
0:15:25	22	0,3	13	20	150
0:15:26	22	0,3	13	20	150
0:15:27	22	0,3	13	20	150
0:15:28	22	0,3	13	20	150
0:15:29	22	0,3	13	20	150
0:15:30	22	0,3	13	20	150
0:15:31	22	0,3	13	20	150
0:15:32	22	0,3	13	20	150
0:15:33	22	0,3	13	20	150
0:15:34	22	0,3	13	20	150
0:15:35	22	0,3	13	20	150
0:15:36	22	0,3	13	20	150
0:15:37	22	0,3	13	20	150
0:15:38	22	0,3	13	20	150
0:15:39	22	0,3	13	20	150
0:15:40	22	0,3	13	20	150
0:15:41	22	0,3	13	20	150
0:15:42	22	0,3	13	20	150
0:15:43	22	0,3	13	20	150
0:15:44	22	0,3	13	20	150
0:15:45	22	0,3	13	20	150
0:15:46	22	0,3	13	20	150
0:15:47	22	0,3	13	20	150
0:15:48	22	0,3	13	20	150
0:15:49	22	0,3	13	20	150
0:15:50	22	0,3	13	20	150
0:15:51	22	0,3	13	20	150
0:15:52	22	0,3	13	20	150
0:15:53	22	0,3	13	20	150
0:15:54	22	0,3	13	20	150
0:15:55	22	0,3	13	20	150
0:15:56	22	0,3	13	20	150
0:15:57	22	0,3	13	20	150
0:15:58	22	0,3	13	20	150
0:15:59	22	0,3	13	20	150
0:16:00	22	0,3	13	20	150
0:16:01	22	0,3	13	20	150
0:16:02	22	0,3	13	20	150
0:16:03	22	0,3	13	20	150
0:16:04	22	0,3	13	20	150
0:16:05	22	0,3	13	20	150
0:16:06	22	0,3	13	20	150
0:16:07	22	0,3	13	20	150
0:16:08	22	0,3	13	20	150
0:16:09	22	0,3	13	20	150
0:16:10	22	0,3	13	20	150
0:16:11	22	0,3	13	20	150
0:16:12	22	0,3	13	20	150
0:16:13	22	0,3	13	20	150
0:16:14	22	0,3	13	20	150
0:16:15	22	0,3	13	20	150
0:16:16	22	0,3	13	20	150
0:16:17	22	0,3	13	20	150
0:16:18	22	0,3	13	20	150
0:16:19	22	0,3	13	20	150
0:16:20	22	0,3	13	20	150
0:16:21	22	0,3	13	20	150
0:16:22	22	0,3	13	20	150
0:16:23	22	0,3	13	20	150
0:16:24	22	0,3	13	20	150
0:16:25	22	0,3	13	20	150
0:16:26	22	0,3	13	20	150
0:16:27	22	0,3	13	20	150
0:16:28	22	0,3	13	20	150
0:16:29	22	0,3	13	20	150
0:16:30	22	0,3	13	20	150
0:16:31	22	0,3	13	20	150
0:16:32	22	0,3	13	20	150
0:16:33	22	0,3	13	20	150
0:16:34	22	0,3	13	20	150
0:16:35	22	0,3	13	20	150
0:16:36	22	0,3	13	20	150
0:16:37	22	0,3	13	20	150
0:16:38	22	0,3	13	20	150
0:16:39	22	0,3	13	20	150
0:16:40	22	0,3	13	20	150
0:16:41	22	0,3	13	20	150
0:16:42	22	0,3	13	20	150
0:16:43	22	0,3	13	20	150
0:16:44	22	0,3	13	20	150
0:16:45	22	0,3	13	20	150
0:16:46	22	0,3	13	20	150
0:16:47	22	0,3	13	20	150
0:16:48	22	0,3	13	20	150
0:16:49	22	0,3	13	20	150
0:16:50	22	0,3	13	20	150
0:16:51	22	0,3	13	20	150
0:16:52	22	0,3	13	20	150
0:16:53	22	0,3	13	20	150
0:16:54	22	0,3	13	20	150
0:16:55	22	0,3	13	20	150
0:16:56	22	0,3	13	20	150
0:16:57	22	0,3	13	20	150
0:16:58	22	0,3	13	20	150
0:16:59	22	0,3	13	20	150
0:17:00	22	0,3	13	20	150
0:17:01	22	0,3	13	20	150
0:17:02	22	0,3	13	20	150
0:17:03	22	0,3	13	20	150
0:17:04	22	0,3	13	20	150
0:17:05	22	0,3	13	20	150
0:17:06	22	0,3	13	20	150
0:17:07	22	0,3	13	20	150
0:17:08	22	0,3	13	20	150
0:17:09	22	0,3	13	20	150
0:17:10	22	0,3	13	20	150
0:17:11	22	0,3	13	20	150
0:17:12	22	0,3	13	20	150
0:17:13	22	0,3	13	20	150
0:17:14	22	0,3	13	20	150
0:17:15	22	0,3	13	20	150
0:17:16	22	0,3	13	20	150
0:17:17	22	0,3	13	20	150
0:17:18	22	0,3	13	20	150
0:17:19	22	0,3	13	20	150
0:17:20	22	0,3	13	20	150
0:17:21	22	0,3	13	20	150
0:17:22	22	0,3	13	20	150
0:17:23	22	0,3	13	20	150
0:17:24	22	0,3	13	20	150
0:17:25	22	0,3	13	20	150
0:17:26	22	0,3	13	20	150
0:17:27	22	0,3	13	20	150
0:17:28	22	0,3	13	20	150
0:17:29	22	0,3	13	20	150
0:17:30	22	0,3	13	20	150
0:17:31	22	0,3	13	20	150
0:17:32	22	0,3	13	20	150
0:17:33	22	0,3	13	20	150
0:17:34	22	0,3	13	20	150
0:17:35	22	0,3	13	20	150
0:17:36	22	0,3	13	20	150
0:17:37	22	0,3	13	20	150
0:17:38	22	0,3	13	20	150
0:17:39	22	0,3	13	20	150
0:17:40	22	0,3	13	20	150
0:17:41	22	0,3	13	20	150
0:17:42	22	0,3	13	20	150
0:17:43	22	0,3	13	20	150
0:17:44	22	0,3	13	20	150
0:17:45	22	0,3	13	20	150
0:17:46	22	0,3	13	20	150
0:17:47	22	0,3	13	20	150
0:17:48	22	0,3	13	20	150
0:17:49	22	0,3	13	20	150
0:17:50	22	0,3	13	20	150
0:17:51	22	0,3	13	20	150
0:17:52	22	0,3	13	20	150
0:17:53	22	0,3	13	20	150
0:17:54	22	0,3	13	20	150
0:17:55	22	0,3	13	20	150
0:17:56	22	0,3	13	20	150
0:17:57	22	0,3	13	20	150
0:17:58	22	0,3	13	20	150
0:17:59	22	0,3	13	20	150
0:18:00	22	0,3	13	20	150
0:18:01	22	0,3	13	20	150
0:18:02	22	0,3	13	20	150
0:18:03	22	0,3	13	20	150
0:18:04	22	0,3	13	20	150
0:18:05	22	0,3	13	20	150
0:18:06	22	0,3	13	20	150
0:18:07	22	0,3	13	20	150
0:18:08	22	0,3	13	20	150
0:18:09	22	0,3	13	20	150
0:18:10	22	0,3	13	20	150
0:18:11	22	0,3	13	20	150
0:18:12	22	0,3	13	20	150
0:18:13	22	0,3	13	20	150
0:18:14	22	0,3	13	20	150
0:18:15	22	0,3	13	20	150
0:18:16	22	0,3	13	20	150
0:18:17	22	0,3	13	20	150
0:18:18	22	0,3	13	20	150
0:18:19	22	0,3	13	20	150
0:18:20	22	0,3	13	20	150
0:18:21	22	0,3	13	20	150
0:18:22	22	0,3	13	20	150
0:18:23	22	0,3	13	20	150
0:18:24	22	0,3	13	20	150
0:18:25	22	0,3	12	20	150
0:18:26	22	0,3	13	20	150
0:18:27	22	0,3	13	20	150
0:18:28	22	0,3	13	20	150
0:18:29	22	0,3	13	20	150
0:18:30	22	0,3	12	20	150
0:18:31	22	0,3	13	20	150
0:18:32	22	0,3	12	20	150
0:18:33	22	0,3	12	20	150
0:18:34	22	0,3	13	20	150
0:18:35	22	0,3	13	20	150
0:18:36	22	0,3	13	20	150
0:18:37	22	0,3	13	20	150
0:18:38	22	0,3	13	20	150
0:18:39	22	0,3	12	20	150
0:18:40	22	0,3	13	20	150
0:18:41	22	0,3	13	20	150
0:18:42	22	0,3	13	20	150
0:18:43	22	0,3	12	20	150
0:18:44	22	0,3	12	20	150
0:18:45	22	0,3	13	20	150
0:18:46	22	0,3	13	20	150
0:18:47	22	0,3	12	20	150
0:18:48	22	0,3	12	20	150
0:18:49	22	0,3	12	20	150
0:18:50	22	0,3	13	20	150
0:18:51	22	0,3	13	20	150
0:18:52	22	0,3	13	20	150
0:18:53	22	0,3	13	20	150
0:18:54	22	0,2	13	20	150
0:18:55	22	0,3	13	20	150
0:18:56	22	0,3	12	20	150
0:18:57	22	0,3	12	20	150
0:18:58	22	0,3	12	20	150
0:18:59	22	0,3	13	20	150
0:19:00	22	0,3	13	20	150
0:19:01	22	0,3	12	20	150
0:19:02	22	0,3	12	20	150
0:19:03	22	0,3	12	20	150
0:19:04	22	0,3	12	20	150
0:19:05	22	0,3	12	20	150
0:19:06	22	0,3	12	20	150
0:19:07	22	0,3	12	20	150
0:19:08	22	0,2	13	20	150
0:19:09	22	0,3	12	20	150
0:19:10	22	0,3	12	20	150
0:19:11	22	0,3	12	20	150
0:19:12	22	0,3	12	20	150
0:19:13	22	0,3	12	20	150
0:19:14	22	0,3	12	20	150
0:19:15	22	0,3	12	20	150
0:19:16	22	0,3	12	20	150
0:19:17	22	0,3	12	20	150
0:19:18	22	0,3	12	20	150
0:19:19	22	0,3	13	20	150
0:19:20	22	0,2	12	20	150
0:19:21	22	0,3	12	20	150
0:19:22	22	0,3	12	20	150
0:19:23	22	0,3	12	20	150
0:19:24	22	0,3	12	20	150
0:19:25	22	0,3	12	20	150
0:19:26	22	0,3	12	20	150
0:19:27	22	0,2	12	20	150
0:19:28	22	0,3	12	20	150
0:19:29	22	0,3	12	20	150
0:19:30	22	0,2	12	20	150
0:19:31	22	0,2	13	20	150
0:19:32	22	0,3	13	20	150
0:19:33	22	0,3	12	20	150
0:19:34	22	0,3	12	20	150
0:19:35	22	0,3	12	20	150
0:19:36	22	0,2	12	20	150
0:19:37	22	0,3	12	20	150
0:19:38	22	0,3	12	20	150
0:19:39	22	0,3	12	20	150
0:19:40	22	0,3	12	20	150
0:19:41	22	0,3	12	20	150
0:19:42	22	0,3	12	20	150
0:19:43	22	0,3	12	20	150
0:19:44	22	0,2	12	20	150
0:19:45	22	0,3	12	20	150
0:19:46	22	0,2	12	20	150
0:19:47	22	0,2	12	20	150
0:19:48	22	0,3	12	20	150
0:19:49	22	0,3	12	20	150
0:19:50	22	0,2	13	20	150
0:19:51	22	0,2	12	20	150
0:19:52	22	0,2	12	20	150
0:19:53	22	0,3	13	20	150
0:19:54	22	0,3	13	20	150
0:19:55	22	0,2	13	20	150
0:19:56	22	0,2	13	20	150
0:19:57	22	0,2	13	20	150
0:19:58	22	0,2	13	20	150
0:19:59	22	0,2	13	20	150
0:20:00	22	0,2	13	20	150
0:20:01	22	0,2	13	20	150
0:20:02	22	0,2	13	20	150
0:20:03	22	0,3	13	20	150
0:20:04	22	0,2	13	20	150
0:20:05	22	0,2	13	20	150
0:20:06	22	0,2	13	20	150
0:20:07	22	0,2	13	20	150
0:20:08	22	0,3	13	20	150
0:20:09	22	0,2	13	20	150
0:20:10	22	0,2	13	20	150
0:20:11	22	0,2	13	20	150
0:20:12	22	0,2	13	20	150
0:20:13	22	0,2	13	20	150
0:20:14	22	0,2	13	20	150
0:20:15	22	0,2	13	20	150
0:20:16	22	0,2	13	20	150
0:20:17	22	0,2	13	20	150
0:20:18	22	0,2	13	20	150
0:20:19	22	0,2	13	20	150
0:20:20	22	0,3	13	20	150
0:20:21	22	0,2	13	20	150
0:20:22	22	0,2	13	20	150
0:20:23	22	0,2	12	20	150
0:20:24	22	0,3	13	20	150
0:20:25	22	0,2	12	20	150
0:20:26	22	0,2	13	20	150
0:20:27	22	0,2	13	20	150
0:20:28	22	0,2	13	20	150
0:20:29	22	0,2	12	20	150
0:20:30	22	0,2	13	20	150
0:20:31	22	0,2	13	20	150
0:20:32	22	0,2	12	20	150
0:20:33	22	0,2	12	20	150
0:20:34	22	0,2	12	20	150
0:20:35	22	0,2	12	20	150
0:20:36	22	0,2	12	20	150
0:20:37	22	0,2	12	20	150
0:20:38	22	0,2	12	20	150
0:20:39	22	0,2	12	20	150
0:20:40	22	0,2	13	20	150
0:20:41	22	0,2	13	20	150
0:20:42	22	0,2	13	20	150
0:20:43	22	0,2	12	20	150
0:20:44	22	0,2	12	20	150
0:20:45	22	0,2	12	20	150
0:20:46	22	0,2	12	20	150
0:20:47	22	0,2	13	20	150
0:20:48	22	0,2	13	20	150
0:20:49	22	0,2	13	20	150
0:20:50	22	0,2	13	20	150
0:20:51	22	0,2	13	20	150
0:20:52	22	0,2	13	20	150
0:20:53	22	0,2	13	20	150
0:20:54	22	0,2	13	20	150
0:20:55	22	0,2	13	20	150
0:20:56	22	0,2	13	20	150
0:20:57	22	0,2	13	20	150
0:20:58	22	0,2	13	20	150
0:20:59	22	0,2	13	20	150
0:21:00	22	0,2	12	20	150
0:21:01	22	0,2	13	20	150
0:21:02	22	0,2	12	20	150
0:21:03	22	0,2	12	20	150
0:21:04	22	0,2	12	20	150
0:21:05	22	0,2	12	20	150
0:21:06	22	0,2	12	20	150
0:21:07	22	0,2	12	20	150
0:21:08	22	0,2	12	20	150
0:21:09	22	0,2	12	20	150
0:21:10	22	0,2	12	20	150
0:21:11	22	0,2	12	20	150
0:21:12	22	0,2	12	20	150
0:21:13	22	0,2	12	20	150
0:21:14	22	0,2	12	20	150
0:21:15	22	0,2	12	20	150
0:21:16	22	0,2	12	20	150
0:21:17	22	0,2	12	20	150
0:21:18	22	0,2	13	20	150
0:21:19	22	0,2	13	20	150
0:21:20	22	0,2	13	20	150
0:21:21	22	0,2	13	20	150
0:21:22	22	0,2	13	20	150
0:21:23	22	0,2	13	20	150
0:21:24	22	0,2	13	20	150
0:21:25	22	0,2	13	20	150
0:21:26	22	0,2	13	20	150
0:21:27	22	0,2	12	20	150
0:21:28	22	0,2	12	20	150
0:21:29	22	0,2	13	20	150
0:21:30	22	0,2	13	20	150
0:21:31	22	0,2	13	20	150
0:21:32	22	0,2	12	20	150
0:21:33	22	0,2	13	20	150
0:21:34	22	0,2	13	20	150
0:21:35	22	0,2	12	20	150
0:21:36	22	0,2	12	20	150
0:21:37	22	0,2	12	20	150
0:21:38	22	0,2	12	20	150
0:21:39	22	0,2	12	20	150
0:21:40	22	0,2	12	20	150
0:21:41	22	0,2	12	20	150
0:21:42	22	0,2	12	20	150
0:21:43	22	0,2	12	20	150
0:21:44	22	0,2	12	20	150
0:21:45	22	0,2	12	20	150
0:21:46	22	0,2	12	20	150
0:21:47	22	0,2	12	20	150
0:21:48	22	0,2	12	20	150
0:21:49	22	0,2	12	20	150
0:21:50	22	0,2	12	20	150
0:21:51	22	0,2	12	20	150
0:21:52	22	0,2	12	20	150
0:21:53	22	0,2	12	20	150
0:21:54	22	0,2	12	20	150
0:21:55	22	0,2	12	20	150
0:21:56	22	0,2	12	20	150
0:21:57	22	0,2	12	20	150
0:21:58	22	0,2	12	20	150
0:21:59	22	0,2	12	20	150
0:22:00	22	0,2	12	20	150
0:22:01	22	0,2	12	20	150
0:22:02	22	0,2	12	20	150
0:22:03	22	0,2	12	20	150
0:22:04	22	0,2	12	20	150
0:22:05	22	0,2	12	20	150
0:22:06	22	0,2	12	20	150
0:22:07	22	0,2	12	20	150
0:22:08	22	0,2	12	20	150
0:22:09	22	0,2	12	20	150
0:22:10	22	0,2	12	20	150
0:22:11	22	0,2	12	20	150
0:22:12	22	0,2	12	20	150
0:22:13	22	0,2	12	20	150
0:22:14	22	0,2	12	20	150
0:22:15	22	0,2	12	20	150
0:22:16	22	0,2	12	20	150
0:22:17	22	0,2	12	20	150
0:22:18	22	0,2	12	20	150
0:22:19	22	0,2	12	20	150
0:22:20	22	0,2	12	20	150
0:22:21	22	0,2	12	20	150
0:22:22	22	0,2	12	20	150
0:22:23	22	0,2	12	20	150
0:22:24	22	0,2	12	20	150
0:22:25	22	0,2	12	20	150
0:22:26	22	0,2	12	20	150
0:22:27	22	0,2	12	20	150
0:22:28	22	0,2	12	20	150
0:22:29	22	0,2	12	20	150
0:22:30	22	0,2	12	20	150
0:22:31	22	0,2	12	20	150
0:22:32	22	0,2	12	20	150
0:22:33	22	0,2	12	20	150
0:22:34	22	0,2	12	20	150
0:22:35	22	0,2	12	20	150
0:22:36	22	0,2	12	20	150
0:22:37	22	0,2	12	20	150
0:22:38	22	0,2	12	20	150
0:22:39	22	0,2	12	20	150
0:22:40	22	0,2	12	20	150
0:22:41	22	0,2	12	20	150
0:22:42	22	0,2	12	20	150
0:22:43	22	0,2	12	20	150
0:22:44	22	0,2	12	20	150
0:22:45	22	0,2	12	20	150
0:22:46	22	0,2	12	20	150
0:22:47	22	0,2	12	20	150
0:22:48	22	0,2	12	20	150
0:22:49	22	0,2	12	20	150
0:22:50	22	0,2	12	20	150
0:22:51	22	0,2	12	20	150
0:22:52	22	0,2	12	20	150
0:22:53	22	0,2	12	20	150
0:22:54	22	0,2	12	20	150
0:22:55	22	0,2	12	20	150
0:22:56	22	0,2	12	20	150
0:22:57	22	0,2	12	20	150
0:22:58	22	0,2	12	20	150
0:22:59	22	0,2	12	20	150
0:23:00	22	0,2	12	20	150
0:23:01	22	0,2	12	20	150
0:23:02	22	0,2	12	20	150
0:23:03	22	0,2	12	20	150
0:23:04	22	0,2	12	20	150
0:23:05	22	0,2	12	20	150
0:23:06	22	0,2	12	20	150
0:23:07	22	0,2	12	20	150
0:23:08	22	0,2	12	20	150
0:23:09	22	0,2	12	20	150
0:23:10	22	0,2	12	20	150
0:23:11	22	0,2	12	20	150
0:23:12	22	0,2	12	20	150
0:23:13	22	0,2	12	20	150
0:23:14	22	0,2	12	20	150
0:23:15	22	0,2	12	20	150
0:23:16	22	0,2	12	20	150
0:23:17	22	0,2	12	20	150
0:23:18	22	0,2	12	20	150
0:23:19	22	0,2	12	20	150
0:23:20	22	0,2	12	20	150
0:23:21	22	0,2	12	20	150
0:23:22	22	0,2	12	20	150
0:23:23	22	0,2	12	20	150
0:23:24	22	0,2	12	20	150
0:23:25	22	0,2	12	20	150
0:23:26	22	0,2	12	20	150
0:23:27	22	0,2	12	20	150
0:23:28	22	0,2	12	20	150
0:23:29	22	0,2	12	20	150
0:23:30	22	0,2	12	20	150
0:23:31	22	0,2	12	20	150
0:23:32	22	0,2	12	20	150
0:23:33	22	0,2	12	20	150
0:23:34	22	0,2	12	20	150
0:23:35	22	0,2	12	20	150
0:23:36	22	0,2	12	20	150
0:23:37	22	0,2	12	20	150
0:23:38	22	0,2	12	20	150
0:23:39	22	0,2	12	20	150
0:23:40	22	0,2	12	20	150
0:23:41	22	0,2	12	20	150
0:23:42	22	0,2	12	20	150
0:23:43	22	0,2	12	20	150
0:23:44	22	0,2	12	20	150
0:23:45	22	0,2	12	20	150
0:23:46	22	0,2	12	20	150
0:23:47	22	0,2	12	20	150
0:23:48	22	0,2	12	20	150
0:23:49	22	0,2	12	20	150
0:23:50	22	0,2	12	20	150
0:23:51	22	0,2	12	20	150
0:23:52	22	0,2	12	20	150
0:23:53	22	0,2	12	20	150
0:23:54	22	0,2	12	20	150
0:23:55	22	0,2	12	20	150
0:23:56	22	0,2	12	20	150
0:23:57	22	0,2	12	20	150
0:23:58	22	0,2	12	20	150
0:23:59	22	0,2	12	20	150
0:24:00	22	0,2	12	20	150
0:24:01	22	0,2	12	20	150
0:24:02	22	0,2	12	20	150
0:24:03	22	0,2	12	20	150
0:24:04	22	0,2	12	20	150
0:24:05	22	0,2	12	20	150
0:24:06	22	0,2	12	20	150
0:24:07	22	0,2	12	20	150
0:24:08	22	0,2	12	20	150
0:24:09	22	0,2	12	20	150
0:24:10	22	0,2	12	20	150
0:24:11	22	0,2	12	20	150
0:24:12	22	0,2	12	20	150
0:24:13	22	0,2	12	20	150
0:24:14	22	0,2	12	20	150
0:24:15	22	0,2	12	20	150
0:24:16	22	0,2	12	20	150
0:24:17	22	0,2	12	20	150
0:24:18	22	0,2	12	20	150
0:24:19	22	0,2	12	20	150
0:24:20	22	0,2	12	20	150
0:24:21	22	0,2	12	20	150
0:24:22	22	0,2	12	20	150
0:24:23	22	0,2	12	20	150
0:24:24	22	0,2	12	20	150
0:24:25	22	0,2	12	20	150
0:24:26	22	0,2	12	20	150
0:24:27	22	0,2	12	20	150
0:24:28	22	0,2	12	20	150
0:24:29	22	0,2	12	20	150
0:24:30	22	0,2	12	20	150
0:24:31	22	0,2	12	20	150
0:24:32	22	0,2	12	20	150
0:24:33	22	0,2	12	20	150
0:24:34	22	0,2	12	20	150
0:24:35	22	0,2	12	20	150
0:24:36	22	0,2	12	20	150
0:24:37	22	0,2	12	20	150
0:24:38	22	0,2	12	20	150
0:24:39	22	0,2	12	20	150
0:24:40	22	0,2	12	20	150
0:24:41	22	0,2	12	20	150
0:24:42	22	0,2	12	20	150
0:24:43	22	0,2	12	20	150
0:24:44	22	0,2	12	20	150
0:24:45	22	0,2	12	20	150
0:24:46	22	0,2	12	20	150
0:24:47	22	0,2	12	20	150
0:24:48	22	0,2	12	20	150
0:24:49	22	0,2	12	20	150
0:24:50	22	0,2	12	20	150
0:24:51	22	0,2	12	20	150
0:24:52	22	0,2	12	20	150
0:24:53	22	0,2	12	20	150
0:24:54	22	0,2	12	20	150
0:24:55	22	0,2	12	20	150
0:24:56	22	0,2	12	20	150
0:24:57	22	0,2	12	20	150
0:24:58	22	0,2	12	20	150
0:24:59	22	0,2	12	20	150
0:25:00	22	0,2	12	20	150
0:25:01	22	0,2	12	20	150
0:25:02	22	0,2	12	20	150
0:25:03	22	0,2	12	20	150
0:25:04	22	0,2	12	20	150
0:25:05	22	0,2	12	20	150
0:25:06	22	0,2	12	20	150
0:25:07	22	0,2	12	20	150
0:25:08	22	0,2	12	20	150
0:25:09	22	0,2	12	20	150
0:25:10	22	0,2	12	20	150
0:25:11	22	0,2	12	20	150
0:25:12	22	0,2	12	20	150
0:25:13	22	0,2	12	20	150
0:25:14	22	0,2	12	20	150
0:25:15	22	0,2	12	20	150
0:25:16	22	0,2	12	20	150
0:25:17	22	0,2	12	20	150
0:25:18	22	0,2	12	20	150
0:25:19	22	0,2	12	20	150
0:25:20	22	0,2	12	20	150
0:25:21	22	0,2	12	20	150
0:25:22	22	0,2	12	20	150
0:25:23	22	0,2	12	20	150
0:25:24	22	0,2	12	20	150
0:25:25	22	0,2	12	20	150
0:25:26	22	0,2	12	20	150
0:25:27	22	0,2	12	20	150
0:25:28	22	0,2	12	20	150
0:25:29	22	0,2	12	20	150
0:25:30	22	0,2	12	20	150
0:25:31	22	0,2	12	20	150
0:25:32	22	0,2	12	20	150
0:25:33	22	0,2	12	20	150
0:25:34	22	0,2	12	20	150
0:25:35	22	0,2	12	20	150
0:25:36	22	0,2	12	20	150
0:25:37	22	0,2	12	20	150
0:25:38	22	0,2	12	20	150
0:25:39	22	0,2	12	20	150
0:25:40	22	0,2	12	20	150
0:25:41	22	0,2	12	20	150
0:25:42	22	0,2	12	20	150
0:25:43	22	0,2	12	20	150
0:25:44	22	0,2	12	20	150
0:25:45	22	0,2	12	20	150
0:25:46	22	0,2	12	20	150
0:25:47	22	0,2	12	20	150
0:25:48	22	0,2	12	20	150
0:25:49	22	0,2	12	20	150
0:25:50	22	0,2	12	20	150
0:25:51	22	0,2	12	20	150
0:25:52	22	0,2	12	20	150
0:25:53	22	0,2	12	20	150
0:25:54	22	0,2	12	20	150
0:25:55	22	0,2	12	20	150
