Repository: ProgWizer/parser

File: project-root/data/Data Acquisition/Data Acquisition/2020 year (143)/20-027 RGU3.txt
--Test Summary--
Full Path and File Name	
Instrument Name	7222
Instrument Type	Model 7222 Consistometer
Instrument Serial Number	
Test Start Date	13.02.2020
Test Start Time	11:52:56
Test Stop Date	13.02.2020
Test Stop Time	15:51:09
Test Length	3:58:13
Final Sample Time Offset	3:58:10
Controller Schedule Name	
Sampling Period	10 seconds
Comments	
Information	WellID	
Information	Customer	
Information	EngName	
Information	CementClass	
Information	CementMfr	
Information	Additives	
Information	Density	
Information	BHCT	
Information	BHST	
Information	FluidLoss	
Information	JobType	
Calculated Value	Time_30Bc	3:55:00
Calculated Value	Time_70Bc	N/A
Initial Temperature (°C)	25 °C
Final Temperature (°C)	34 °C
Initial Pressure (MPa)	-0,2 MPa
Final Pressure (MPa)	-0,2 MPa
Initial Consistency (Bc)	12 Bc
Final Consistency (Bc)	44 Bc
--Data--
Time (HH:MM:SS)	Temperature (°C)	Pressure (MPa)	Consistency (Bc)
0:00:00	25	-0,2	12
0:00:10	25	-0,2	12
0:00:20	25	-0,2	12
0:00:30	25	-0,2	12
0:00:40	25	-0,2	12
0:00:50	25	-0,2	12
0:01:00	25	-0,2	12
0:01:10	25	-0,2	12
0:01:20	25	-0,2	12
0:01:30	25	-0,2	12
0:01:40	25	-0,2	11
0:01:50	25	-0,2	11
0:02:00	25	-0,2	11
0:02:10	25	-0,2	11
0:02:20	25	-0,2	11
0:02:30	25	-0,2	11
0:02:40	25	-0,2	11
0:02:50	25	-0,2	11
0:03:00	25	-0,2	11
0:03:10	25	-0,2	11
0:03:20	25	-0,2	11
0:03:30	25	-0,2	11
0:03:40	25	-0,2	11
0:03:50	25	-0,2	11
0:04:00	25	-0,2	11
0:04:10	25	-0,2	11
0:04:20	25	-0,2	11
0:04:30	25	-0,2	11
0:04:40	25	-0,2	11
0:04:50	25	-0,2	11
0:05:00	25	-0,2	11
0:05:10	25	-0,2	11
0:05:20	25	-0,2	11
0:05:30	25	-0,2	11
0:05:40	25	-0,2	11
0:05:50	25	-0,2	11
0:06:00	25	-0,2	11
0:06:10	25	-0,2	11
0:06:20	25	-0,2	11
0:06:30	25	-0,2	11
0:06:40	25	-0,2	11
0:06:50	25	-0,2	11
0:07:00	25	-0,2	11
0:07:10	25	-0,2	11
0:07:20	25	-0,2	11
0:07:30	25	-0,2	11
0:07:40	25	-0,2	11
0:07:50	25	-0,2	11
0:08:00	25	-0,2	11
0:08:10	25	-0,2	11
0:08:20	25	-0,2	11
0:08:30	25	-0,2	11
0:08:40	25	-0,2	11
0:08:50	25	-0,2	11
0:09:00	25	-0,2	11
0:09:10	25	-0,2	11
0:09:20	25	-0,2	11
0:09:30	25	-0,2	11
0:09:40	25	-0,2	11
0:09:50	25	-0,2	11
0:10:00	25	-0,2	11
0:10:10	25	-0,2	11
0:10:20	25	-0,2	11
0:10:30	25	-0,2	11
0:10:40	25	-0,2	11
0:10:50	25	-0,2	11
0:11:00	25	-0,2	11
0:11:10	25	-0,2	11
0:11:20	25	-0,2	11
0:11:30	25	-0,2	11
0:11:40	25	-0,2	11
0:11:50	25	-0,2	11
0:12:00	25	-0,2	11
0:12:10	25	-0,2	11
0:12:20	25	-0,2	11
0:12:30	25	-0,2	11
0:12:40	25	-0,2	11
0:12:50	25	-0,2	11
0:13:00	25	-0,2	11
0:13:10	25	-0,2	11
0:13:20	25	-0,2	11
0:13:30	25	-0,2	11
0:13:40	25	-0,2	11
0:13:50	25	-0,2	11
0:14:00	25	-0,2	11
0:14:10	25	-0,2	11
0:14:20	25	-0,2	11
0:14:30	25	-0,2	11
0:14:40	25	-0,2	11
0:14:50	25	-0,2	11
0:15:00	25	-0,2	11
0:15:10	25	-0,2	11
0:15:20	25	-0,2	11
0:15:30	25	-0,2	11
0:15:40	25	-0,2	11
0:15:50	25	-0,2	11
0:16:00	25	-0,2	11
0:16:10	25	-0,2	11
0:16:20	25	-0,2	11
0:16:30	25	-0,2	11
0:16:40	25	-0,2	11
0:16:50	25	-0,2	11
0:17:00	25	-0,2	11
0:17:10	25	-0,2	11
0:17:20	25	-0,2	11
0:17:30	25	-0,2	11
0:17:40	25	-0,2	11
0:17:50	25	-0,2	11
0:18:00	25	-0,2	11
0:18:10	25	-0,2	11
0:18:20	25	-0,2	11
0:18:30	25	-0,2	11
0:18:40	25	-0,2	11
0:18:50	25	-0,2	11
0:19:00	25	-0,2	11
0:19:10	25	-0,2	11
0:19:20	25	-0,2	11
0:19:30	25	-0,2	11
0:19:40	25	-0,2	11
0:19:50	25	-0,2	11
0:20:00	25	-0,2	11
0:20:10	25	-0,2	11
0:20:20	25	-0,2	11
0:20:30	25	-0,2	11
0:20:40	25	-0,2	11
0:20:50	25	-0,2	11
0:21:00	25	-0,2	11
0:21:10	25	-0,2	11
0:21:20	25	-0,2	11
0:21:30	25	-0,2	11
0:21:40	25	-0,2	11
0:21:50	25	-0,2	11
0:22:00	25	-0,2	11
0:22:10	25	-0,2	11
0:22:20	25	-0,2	11
0:22:30	25	-0,2	11
0:22:40	25	-0,2	11
0:22:50	25	-0,2	11
0:23:00	25	-0,2	11
0:23:10	25	-0,2	11
0:23:20	25	-0,2	11
0:23:30	25	-0,2	11
0:23:40	25	-0,2	11
0:23:50	25	-0,2	11
0:24:00	25	-0,2	11
0:24:10	25	-0,2	11
0:24:20	25	-0,2	11
0:24:30	25	-0,2	11
0:24:40	25	-0,2	11
0:24:50	25	-0,2	11
0:25:00	25	-0,2	11
0:25:10	25	-0,2	11
0:25:20	25	-0,2	11
0:25:30	25	-0,2	11
0:25:40	25	-0,2	11
0:25:50	25	-0,2	11
0:26:00	25	-0,2	11
0:26:10	25	-0,2	11
0:26:20	25	-0,2	11
0:26:30	25	-0,2	11
0:26:40	25	-0,2	11
0:26:50	25	-0,2	11
0:27:00	25	-0,2	11
0:27:10	25	-0,2	11
0:27:20	25	-0,2	11
0:27:30	25	-0,2	11
0:27:40	25	-0,2	11
0:27:50	25	-0,2	11
0:28:00	25	-0,2	11
0:28:10	25	-0,2	11
0:28:20	25	-0,2	11
0:28:30	25	-0,2	11
0:28:40	25	-0,2	11
0:28:50	25	-0,2	11
0:29:00	25	-0,2	11
0:29:10	25	-0,2	11
0:29:20	25	-0,2	11
0:29:30	25	-0,2	11
0:29:40	25	-0,2	11
0:29:50	25	-0,2	11
0:30:00	25	-0,2	11
0:30:10	25	-0,2	11
0:30:20	25	-0,2	11
0:30:30	25	-0,2	11
0:30:40	25	-0,2	11
0:30:50	25	-0,2	11
0:31:00	25	-0,2	11
0:31:10	25	-0,2	11
0:31:20	25	-0,2	11
0:31:30	25	-0,2	11
0:31:40	25	-0,2	11
0:31:50	25	-0,2	11
0:32:00	25	-0,2	11
0:32:10	25	-0,2	11
0:32:20	25	-0,2	11
0:32:30	25	-0,2	11
0:32:40	25	-0,2	11
0:32:50	25	-0,2	11
0:33:00	25	-0,2	11
0:33:10	25	-0,2	11
0:33:20	25	-0,2	11
0:33:30	25	-0,2	11
0:33:40	25	-0,2	11
0:33:50	25	-0,2	11
0:34:00	25	-0,2	11
0:34:10	25	-0,2	11
0:34:20	25	-0,2	11
0:34:30	25	-0,2	11
0:34:40	25	-0,2	11
0:34:50	25	-0,2	11
0:35:00	25	-0,2	11
0:35:10	25	-0,2	11
0:35:20	25	-0,2	11
0:35:30	25	-0,2	11
0:35:40	25	-0,2	11
0:35:50	25	-0,2	11
0:36:00	25	-0,2	11
0:36:10	25	-0,2	11
0:36:20	25	-0,2	11
0:36:30	25	-0,2	11
0:36:40	25	-0,2	11
0:36:50	25	-0,2	11
0:37:00	25	-0,2	11
0:37:10	25	-0,2	11
0:37:20	25	-0,2	11
0:37:30	25	-0,2	11
0:37:40	25	-0,2	11
0:37:50	25	-0,2	11
0:38:00	25	-0,2	11
0:38:10	25	-0,2	11
0:38:20	25	-0,2	11
0:38:30	25	-0,2	11
0:38:40	25	-0,2	11
0:38:50	25	-0,2	11
0:39:00	25	-0,2	11
0:39:10	25	-0,2	11
0:39:20	25	-0,2	11
0:39:30	25	-0,2	11
0:39:40	25	-0,2	11
0:39:50	25	-0,2	11
0:40:00	25	-0,2	11
0:40:10	25	-0,2	11
0:40:20	25	-0,2	11
0:40:30	25	-0,2	11
0:40:40	25	-0,2	11
0:40:50	25	-0,2	11
0:41:00	25	-0,2	11
0:41:10	25	-0,2	11
0:41:20	25	-0,2	11
0:41:30	25	-0,2	11
0:41:40	25	-0,2	11
0:41:50	25	-0,2	11
0:42:00	25	-0,2	11
0:42:10	25	-0,2	11
0:42:20	25	-0,2	11
0:42:30	25	-0,2	11
0:42:40	25	-0,2	11
0:42:50	25	-0,2	11
0:43:00	25	-0,2	11
0:43:10	25	-0,2	11
0:43:20	25	-0,2	11
0:43:30	25	-0,2	11
0:43:40	25	-0,2	11
0:43:50	25	-0,2	11
0:44:00	25	-0,2	11
0:44:10	25	-0,2	11
0:44:20	25	-0,2	11
0:44:30	25	-0,2	11
0:44:40	25	-0,2	11
0:44:50	25	-0,2	11
0:45:00	25	-0,2	11
0:45:10	25	-0,2	11
0:45:20	25	-0,2	11
0:45:30	25	-0,2	11
0:45:40	25	-0,2	11
0:45:50	25	-0,2	11
0:46:00	25	-0,2	11
0:46:10	25	-0,2	11
0:46:20	25	-0,2	11
0:46:30	25	-0,2	11
0:46:40	25	-0,2	11
0:46:50	25	-0,2	11
0:47:00	25	-0,2	11
0:47:10	25	-0,2	11
0:47:20	25	-0,2	11
0:47:30	25	-0,2	11
0:47:40	25	-0,2	11
0:47:50	25	-0,2	11
0:48:00	25	-0,2	11
0:48:10	25	-0,2	11
0:48:20	25	-0,2	11
0:48:30	25	-0,2	11
0:48:40	25	-0,2	11
0:48:50	25	-0,2	11
0:49:00	25	-0,2	11
0:49:10	25	-0,2	11
0:49:20	25	-0,2	11
0:49:30	25	-0,2	10
0:49:40	25	-0,2	10
0:49:50	25	-0,2	10
0:50:00	25	-0,2	10
0:50:10	25	-0,2	10
0:50:20	25	-0,2	10
0:50:30	25	-0,2	10
0:50:40	25	-0,2	10
0:50:50	25	-0,2	10
0:51:00	25	-0,2	10
0:51:10	25	-0,2	10
0:51:20	25	-0,2	10
0:51:30	25	-0,2	10
0:51:40	25	-0,2	10
0:51:50	25	-0,2	10
0:52:00	25	-0,2	10
0:52:10	25	-0,2	10
0:52:20	25	-0,2	10
0:52:30	25	-0,2	10
0:52:40	25	-0,2	10
0:52:50	25	-0,2	10
0:53:00	25	-0,2	10
0:53:10	25	-0,2	10
0:53:20	25	-0,2	10
0:53:30	25	-0,2	10
0:53:40	25	-0,2	10
0:53:50	25	-0,2	10
0:54:00	25	-0,2	10
0:54:10	25	-0,2	10
0:54:20	25	-0,2	10
0:54:30	25	-0,2	10
0:54:40	25	-0,2	10
0:54:50	25	-0,2	10
0:55:00	25	-0,2	10
0:55:10	25	-0,2	10
0:55:20	25	-0,2	10
0:55:30	25	-0,2	10
0:55:40	25	-0,2	10
0:55:50	25	-0,2	10
0:56:00	25	-0,2	10
0:56:10	25	-0,2	10
0:56:20	25	-0,2	10
0:56:30	25	-0,2	10
0:56:40	25	-0,2	10
0:56:50	25	-0,2	10
0:57:00	25	-0,2	10
0:57:10	25	-0,2	10
0:57:20	25	-0,2	10
0:57:30	25	-0,2	10
0:57:40	25	-0,2	10
0:57:50	25	-0,2	10
0:58:00	25	-0,2	10
0:58:10	25	-0,2	10
0:58:20	25	-0,2	10
0:58:30	25	-0,2	10
0:58:40	25	-0,2	10
0:58:50	25	-0,2	10
0:59:00	25	-0,2	10
0:59:10	25	-0,2	10
0:59:20	25	-0,2	10
0:59:30	25	-0,2	10
0:59:40	25	-0,2	10
0:59:50	25	-0,2	10
1:00:00	25	-0,2	10
1:00:10	25	-0,2	10
1:00:20	25	-0,2	10
1:00:30	25	-0,2	10
1:00:40	25	-0,2	10
1:00:50	25	-0,2	10
1:01:00	25	-0,2	10
1:01:10	25	-0,2	10
1:01:20	25	-0,2	10
1:01:30	25	-0,2	10
1:01:40	25	-0,2	10
1:01:50	25	-0,2	10
1:02:00	25	-0,2	10
1:02:10	25	-0,2	10
1:02:20	25	-0,2	10
1:02:30	25	-0,2	10
1:02:40	25	-0,2	10
1:02:50	25	-0,2	10
1:03:00	25	-0,2	10
1:03:10	25	-0,2	10
1:03:20	25	-0,2	10
1:03:30	25	-0,2	10
1:03:40	25	-0,2	10
1:03:50	25	-0,2	10
1:04:00	25	-0,2	10
1:04:10	25	-0,2	10
1:04:20	25	-0,2	10
1:04:30	25	-0,2	10
1:04:40	25	-0,2	10
1:04:50	25	-0,2	10
1:05:00	25	-0,2	10
1:05:10	25	-0,2	10
1:05:20	25	-0,2	10
1:05:30	25	-0,2	10
1:05:40	25	-0,2	10
1:05:50	25	-0,2	10
1:06:00	25	-0,2	10
1:06:10	25	-0,2	10
1:06:20	25	-0,2	10
1:06:30	25	-0,2	10
1:06:40	25	-0,2	10
1:06:50	25	-0,2	10
1:07:00	25	-0,2	10
1:07:10	25	-0,2	10
1:07:20	25	-0,2	10
1:07:30	25	-0,2	10
1:07:40	25	-0,2	10
1:07:50	25	-0,2	10
1:08:00	25	-0,2	10
1:08:10	25	-0,2	10
1:08:20	25	-0,2	10
1:08:30	25	-0,2	10
1:08:40	25	-0,2	10
1:08:50	25	-0,2	10
1:09:00	25	-0,2	10
1:09:10	25	-0,2	10
1:09:20	25	-0,2	10
1:09:30	25	-0,2	10
1:09:40	25	-0,2	10
1:09:50	25	-0,2	10
1:10:00	25	-0,2	10
1:10:10	25	-0,2	10
1:10:20	25	-0,2	10
1:10:30	25	-0,2	10
1:10:40	25	-0,2	10
1:10:50	25	-0,2	10
1:11:00	25	-0,2	10
1:11:10	25	-0,2	10
1:11:20	25	-0,2	10
1:11:30	25	-0,2	10
1:11:40	25	-0,2	10
1:11:50	25	-0,2	10
1:12:00	25	-0,2	10
1:12:10	25	-0,2	10
1:12:20	25	-0,2	10
1:12:30	25	-0,2	10
1:12:40	25	-0,2	10
1:12:50	25	-0,2	10
1:13:00	25	-0,2	10
1:13:10	25	-0,2	10
1:13:20	25	-0,2	10
1:13:30	25	-0,2	10
1:13:40	25	-0,2	10
1:13:50	25	-0,2	10
1:14:00	25	-0,2	10
1:14:10	25	-0,2	10
1:14:20	25	-0,2	10
1:14:30	25	-0,2	10
1:14:40	25	-0,2	10
1:14:50	25	-0,2	10
1:15:00	25	-0,2	10
1:15:10	25	-0,2	10
1:15:20	25	-0,2	10
1:15:30	25	-0,2	10
1:15:40	25	-0,2	10
1:15:50	25	-0,2	10
1:16:00	25	-0,2	10
1:16:10	25	-0,2	10
1:16:20	25	-0,2	10
1:16:30	25	-0,2	10
1:16:40	25	-0,2	10
1:16:50	25	-0,2	10
1:17:00	25	-0,2	10
1:17:10	25	-0,2	10
1:17:20	25	-0,2	10
1:17:30	25	-0,2	10
1:17:40	25	-0,2	10
1:17:50	25	-0,2	10
1:18:00	25	-0,2	10
1:18:10	25	-0,2	10
1:18:20	25	-0,2	10
1:18:30	25	-0,2	10
1:18:40	25	-0,2	10
1:18:50	25	-0,2	10
1:19:00	25	-0,2	10
1:19:10	25	-0,2	10
1:19:20	25	-0,2	10
1:19:30	25	-0,2	10
1:19:40	25	-0,2	10
1:19:50	25	-0,2	10
1:20:00	25	-0,2	10
1:20:10	25	-0,2	10
1:20:20	25	-0,2	10
1:20:30	25	-0,2	10
1:20:40	25	-0,2	10
1:20:50	25	-0,2	10
1:21:00	25	-0,2	10
1:21:10	25	-0,2	10
1:21:20	25	-0,2	10
1:21:30	25	-0,2	10
1:21:40	25	-0,2	10
1:21:50	25	-0,2	10
1:22:00	25	-0,2	10
1:22:10	25	-0,2	10
1:22:20	25	-0,2	10
1:22:30	25	-0,2	10
1:22:40	25	-0,2	10
1:22:50	25	-0,2	10
1:23:00	25	-0,2	10
1:23:10	25	-0,2	10
1:23:20	25	-0,2	10
1:23:30	25	-0,2	10
1:23:40	25	-0,2	10
1:23:50	25	-0,2	10
1:24:00	25	-0,2	10
1:24:10	25	-0,2	10
1:24:20	25	-0,2	10
1:24:30	25	-0,2	10
1:24:40	25	-0,2	10
1:24:50	25	-0,2	10
1:25:00	25	-0,2	10
1:25:10	25	-0,2	10
1:25:20	25	-0,2	10
1:25:30	25	-0,2	10
1:25:40	25	-0,2	10
1:25:50	25	-0,2	10
1:26:00	25	-0,2	10
1:26:10	25	-0,2	10
1:26:20	25	-0,2	10
1:26:30	25	-0,2	10
1:26:40	25	-0,2	10
1:26:50	25	-0,2	10
1:27:00	25	-0,2	10
1:27:10	25	-0,2	10
1:27:20	25	-0,2	10
1:27:30	25	-0,2	10
1:27:40	25	-0,2	10
1:27:50	25	-0,2	10
1:28:00	25	-0,2	10
1:28:10	25	-0,2	10
1:28:20	25	-0,2	10
1:28:30	25	-0,2	10
1:28:40	25	-0,2	10
1:28:50	25	-0,2	10
1:29:00	25	-0,2	10
1:29:10	25	-0,2	10
1:29:20	25	-0,2	10
1:29:30	25	-0,2	10
1:29:40	25	-0,2	10
1:29:50	25	-0,2	10
1:30:00	25	-0,2	10
1:30:10	25	-0,2	10
1:30:20	25	-0,2	10
1:30:30	25	-0,2	10
1:30:40	25	-0,2	10
1:30:50	25	-0,2	10
1:31:00	25	-0,2	10
1:31:10	25	-0,2	10
1:31:20	25	-0,2	10
1:31:30	25	-0,2	10
1:31:40	25	-0,2	10
1:31:50	25	-0,2	10
1:32:00	25	-0,2	10
1:32:10	25	-0,2	10
1:32:20	25	-0,2	10
1:32:30	25	-0,2	10
1:32:40	25	-0,2	10
1:32:50	25	-0,2	10
1:33:00	25	-0,2	10
1:33:10	25	-0,2	10
1:33:20	25	-0,2	10
1:33:30	25	-0,2	10
1:33:40	25	-0,2	10
1:33:50	25	-0,2	10
1:34:00	25	-0,2	10
1:34:10	25	-0,2	10
1:34:20	25	-0,2	10
1:34:30	25	-0,2	10
1:34:40	25	-0,2	10
1:34:50	25	-0,2	10
1:35:00	25	-0,2	10
1:35:10	25	-0,2	10
1:35:20	25	-0,2	10
1:35:30	25	-0,2	10
1:35:40	25	-0,2	10
1:35:50	25	-0,2	10
1:36:00	25	-0,2	10
1:36:10	25	-0,2	10
1:36:20	25	-0,2	10
1:36:30	25	-0,2	10
1:36:40	25	-0,2	10
1:36:50	25	-0,2	10
1:37:00	25	-0,2	10
1:37:10	25	-0,2	10
1:37:20	25	-0,2	10
1:37:30	25	-0,2	10
1:37:40	25	-0,2	10
1:37:50	25	-0,2	10
1:38:00	25	-0,2	10
1:38:10	25	-0,2	10
1:38:20	25	-0,2	10
1:38:30	25	-0,2	10
1:38:40	25	-0,2	10
1:38:50	25	-0,2	10
1:39:00	25	-0,2	10
1:39:10	25	-0,2	10
1:39:20	25	-0,2	10
1:39:30	25	-0,2	10
1:39:40	25	-0,2	10
1:39:50	25	-0,2	11
1:40:00	25	-0,2	11
1:40:10	25	-0,2	11
1:40:20	25	-0,2	11
1:40:30	25	-0,2	11
1:40:40	25	-0,2	11
1:40:50	25	-0,2	11
1:41:00	25	-0,2	11
1:41:10	25	-0,2	11
1:41:20	25	-0,2	11
1:41:30	25	-0,2	11
1:41:40	25	-0,2	11
1:41:50	25	-0,2	11
1:42:00	25	-0,2	11
1:42:10	25	-0,2	11
1:42:20	25	-0,2	11
1:42:30	25	-0,2	11
1:42:40	25	-0,2	11
1:42:50	25	-0,2	11
1:43:00	25	-0,2	11
1:43:10	25	-0,2	11
1:43:20	25	-0,2	11
1:43:30	25	-0,2	11
1:43:40	25	-0,2	11
1:43:50	25	-0,2	11
1:44:00	25	-0,2	11
1:44:10	25	-0,2	11
1:44:20	25	-0,2	11
1:44:30	25	-0,2	11
1:44:40	25	-0,2	11
1:44:50	25	-0,2	11
1:45:00	25	-0,2	11
1:45:10	25	-0,2	14
1:45:20	25	-0,2	22
1:45:30	25	-0,2	21
1:45:40	25	-0,2	20
1:45:50	25	-0,2	20
1:46:00	25	-0,2	20
1:46:10	25	-0,2	21
1:46:20	25	-0,2	21
1:46:30	25	-0,2	21
1:46:40	25	-0,2	21
1:46:50	25	-0,2	21
1:47:00	25	-0,2	21
1:47:10	25	-0,2	21
1:47:20	25	-0,2	22
1:47:30	25	-0,2	22
1:47:40	25	-0,2	22
1:47:50	25	-0,2	23
1:48:00	25	-0,2	23
1:48:10	25	-0,2	23
1:48:20	25	-0,2	22
1:48:30	25	-0,2	22
1:48:40	25	-0,2	21
1:48:50	25	-0,2	21
1:49:00	25	-0,2	21
1:49:10	25	-0,2	21
1:49:20	25	-0,2	21
1:49:30	25	-0,2	20
1:49:40	25	-0,2	20
1:49:50	25	-0,2	20
1:50:00	25	-0,2	20
1:50:10	25	-0,2	20
1:50:20	25	-0,2	20
1:50:30	25	-0,2	20
1:50:40	25	-0,2	20
1:50:50	25	-0,2	20
1:51:00	25	-0,2	20
1:51:10	25	-0,2	20
1:51:20	25	-0,2	20
1:51:30	25	-0,2	20
1:51:40	25	-0,2	20
1:51:50	25	-0,2	20
1:52:00	25	-0,2	20
1:52:10	25	-0,2	20
1:52:20	25	-0,2	20
1:52:30	25	-0,2	20
1:52:40	25	-0,2	20
1:52:50	25	-0,2	20
1:53:00	25	-0,2	20
1:53:10	25	-0,2	20
1:53:20	25	-0,2	20
1:53:30	25	-0,2	20
1:53:40	25	-0,2	20
1:53:50	25	-0,2	20
1:54:00	25	-0,2	20
1:54:10	25	-0,2	20
1:54:20	25	-0,2	20
1:54:30	25	-0,2	20
1:54:40	25	-0,2	20
1:54:50	25	-0,2	20
1:55:00	25	-0,2	20
1:55:10	25	-0,2	20
1:55:20	25	-0,2	20
1:55:30	25	-0,2	20
1:55:40	25	-0,2	20
1:55:50	25	-0,2	20
1:56:00	25	-0,2	20
1:56:10	25	-0,2	20
1:56:20	25	-0,2	20
1:56:30	25	-0,2	20
1:56:40	25	-0,2	20
1:56:50	25	-0,2	20
1:57:00	25	-0,2	20
1:57:10	25	-0,2	20
1:57:20	25	-0,2	20
1:57:30	25	-0,2	20
1:57:40	25	-0,2	20
1:57:50	25	-0,2	20
1:58:00	25	-0,2	20
1:58:10	25	-0,2	20
1:58:20	25	-0,2	20
1:58:30	25	-0,2	20
1:58:40	25	-0,2	20
1:58:50	25	-0,2	20
1:59:00	25	-0,2	20
1:59:10	25	-0,2	20
1:59:20	25	-0,2	20
1:59:30	25	-0,2	20
1:59:40	25	-0,2	20
1:59:50	25	-0,2	20
2:00:00	25	-0,2	20
2:00:10	25	-0,2	20
2:00:20	25	-0,2	20
2:00:30	25	-0,2	20
2:00:40	25	-0,2	20
2:00:50	25	-0,2	20
2:01:00	25	-0,2	20
2:01:10	25	-0,2	20
2:01:20	25	-0,2	20
2:01:30	25	-0,2	20
2:01:40	25	-0,2	20
2:01:50	25	-0,2	20
2:02:00	25	-0,2	20
2:02:10	25	-0,2	20
2:02:20	25	-0,2	20
2:02:30	25	-0,2	20
2:02:40	25	-0,2	20
2:02:50	25	-0,2	20
2:03:00	25	-0,2	20
2:03:10	25	-0,2	20
2:03:20	25	-0,2	20
2:03:30	25	-0,2	20
2:03:40	25	-0,2	20
2:03:50	25	-0,2	20
2:04:00	25	-0,2	20
2:04:10	25	-0,2	20
2:04:20	25	-0,2	20
2:04:30	25	-0,2	20
2:04:40	25	-0,2	20
2:04:50	25	-0,2	20
2:05:00	25	-0,2	20
2:05:10	25	-0,2	20
2:05:20	25	-0,2	20
2:05:30	25	-0,2	20
2:05:40	25	-0,2	20
2:05:50	25	-0,2	20
2:06:00	25	-0,2	20
2:06:10	25	-0,2	20
2:06:20	25	-0,2	20
2:06:30	25	-0,2	20
2:06:40	25	-0,2	20
2:06:50	25	-0,2	20
2:07:00	25	-0,2	20
2:07:10	26	-0,2	20
2:07:20	25	-0,2	20
2:07:30	25	-0,2	20
2:07:40	25	-0,2	20
2:07:50	26	-0,2	20
2:08:00	26	-0,2	20
2:08:10	26	-0,2	20
2:08:20	26	-0,2	20
2:08:30	26	-0,2	20
2:08:40	26	-0,2	20
2:08:50	26	-0,2	20
2:09:00	26	-0,2	20
2:09:10	26	-0,2	20
2:09:20	26	-0,2	20
2:09:30	26	-0,2	20
2:09:40	26	-0,2	20
2:09:50	26	-0,2	20
2:10:00	26	-0,2	20
2:10:10	26	-0,2	20
2:10:20	26	-0,2	20
2:10:30	26	-0,2	20
2:10:40	26	-0,2	20
2:10:50	26	-0,2	20
2:11:00	26	-0,2	20
2:11:10	26	-0,2	20
2:11:20	26	-0,2	20
2:11:30	26	-0,2	20
2:11:40	26	-0,2	20
2:11:50	26	-0,2	20
2:12:00	26	-0,2	20
2:12:10	26	-0,2	20
2:12:20	26	-0,2	20
2:12:30	26	-0,2	20
2:12:40	26	-0,2	20
2:12:50	26	-0,2	20
2:13:00	26	-0,2	20
2:13:10	26	-0,2	20
2:13:20	26	-0,2	20
2:13:30	26	-0,2	20
2:13:40	26	-0,2	20
2:13:50	26	-0,2	20
2:14:00	26	-0,2	20
2:14:10	26	-0,2	20
2:14:20	26	-0,2	20
2:14:30	26	-0,2	20
2:14:40	26	-0,2	20
2:14:50	26	-0,2	20
2:15:00	26	-0,2	20
2:15:10	26	-0,2	20
2:15:20	26	-0,2	20
2:15:30	26	-0,2	20
2:15:40	26	-0,2	20
2:15:50	26	-0,2	20
2:16:00	26	-0,2	20
2:16:10	26	-0,2	20
2:16:20	26	-0,2	20
2:16:30	26	-0,2	20
2:16:40	26	-0,2	20
2:16:50	26	-0,2	20
2:17:00	26	-0,2	20
2:17:10	26	-0,2	20
2:17:20	26	-0,2	20
2:17:30	26	-0,2	20
2:17:40	26	-0,2	20
2:17:50	26	-0,2	20
2:18:00	26	-0,2	20
2:18:10	26	-0,2	20
2:18:20	26	-0,2	20
2:18:30	26	-0,2	20
2:18:40	26	-0,2	20
2:18:50	26	-0,2	20
2:19:00	26	-0,2	20
2:19:10	26	-0,2	20
2:19:20	26	-0,2	20
2:19:30	26	-0,2	20
2:19:40	26	-0,2	20
2:19:50	26	-0,2	20
2:20:00	26	-0,2	20
2:20:10	26	-0,2	20
2:20:20	26	-0,2	20
2:20:30	26	-0,2	20
2:20:40	26	-0,2	20
2:20:50	26	-0,2	20
2:21:00	26	-0,2	20
2:21:10	26	-0,2	20
2:21:20	26	-0,2	20
2:21:30	26	-0,2	20
2:21:40	26	-0,2	20
2:21:50	26	-0,2	20
2:22:00	26	-0,2	20
2:22:10	26	-0,2	20
2:22:20	26	-0,2	20
2:22:30	26	-0,2	20
2:22:40	26	-0,2	20
2:22:50	26	-0,2	20
2:23:00	26	-0,2	20
2:23:10	26	-0,2	20
2:23:20	26	-0,2	20
2:23:30	26	-0,2	20
2:23:40	26	-0,2	20
2:23:50	26	-0,2	20
2:24:00	26	-0,2	20
2:24:10	26	-0,2	20
2:24:20	26	-0,2	20
2:24:30	26	-0,2	20
2:24:40	26	-0,2	20
2:24:50	26	-0,2	20
2:25:00	26	-0,2	20
2:25:10	26	-0,2	20
2:25:20	26	-0,2	20
2:25:30	26	-0,2	20
2:25:40	26	-0,2	20
2:25:50	26	-0,2	20
2:26:00	26	-0,2	20
2:26:10	26	-0,2	20
2:26:20	26	-0,2	20
2:26:30	26	-0,2	20
2:26:40	26	-0,2	20
2:26:50	26	-0,2	20
2:27:00	26	-0,2	20
2:27:10	26	-0,2	20
2:27:20	26	-0,2	20
2:27:30	26	-0,2	20
2:27:40	26	-0,2	20
2:27:50	26	-0,2	20
2:28:00	26	-0,2	20
2:28:10	26	-0,2	20
2:28:20	26	-0,2	20
2:28:30	26	-0,2	20
2:28:40	26	-0,2	20
2:28:50	26	-0,2	20
2:29:00	26	-0,2	20
2:29:10	26	-0,2	20
2:29:20	26	-0,2	20
2:29:30	26	-0,2	20
2:29:40	26	-0,2	20
2:29:50	26	-0,2	20
2:30:00	26	-0,2	20
2:30:10	26	-0,2	20
2:30:20	26	-0,2	20
2:30:30	26	-0,2	20
2:30:40	26	-0,2	20
2:30:50	26	-0,2	20
2:31:00	26	-0,2	20
2:31:10	26	-0,2	20
2:31:20	26	-0,2	20
2:31:30	26	-0,2	20
2:31:40	26	-0,2	20
2:31:50	26	-0,2	20
2:32:00	26	-0,2	20
2:32:10	26	-0,2	20
2:32:20	26	-0,2	20
2:32:30	26	-0,2	20
2:32:40	26	-0,2	20
2:32:50	26	-0,2	20
2:33:00	26	-0,2	20
2:33:10	26	-0,2	20
2:33:20	26	-0,2	20
2:33:30	26	-0,2	20
2:33:40	26	-0,2	20
2:33:50	26	-0,2	20
2:34:00	26	-0,2	20
2:34:10	26	-0,2	20
2:34:20	26	-0,2	20
2:34:30	27	-0,2	20
2:34:40	26	-0,2	20
2:34:50	27	-0,2	20
2:35:00	27	-0,2	20
2:35:10	27	-0,2	20
2:35:20	27	-0,2	20
2:35:30	27	-0,2	20
2:35:40	27	-0,2	20
2:35:50	27	-0,2	20
2:36:00	27	-0,2	20
2:36:10	27	-0,2	20
2:36:20	27	-0,2	20
2:36:30	27	-0,2	20
2:36:40	27	-0,2	20
2:36:50	27	-0,2	20
2:37:00	27	-0,2	20
2:37:10	27	-0,2	20
2:37:20	27	-0,2	20
2:37:30	27	-0,2	20
2:37:40	27	-0,2	20
2:37:50	27	-0,2	20
2:38:00	27	-0,2	20
2:38:10	27	-0,2	20
2:38:20	27	-0,2	20
2:38:30	27	-0,2	20
2:38:40	27	-0,2	20
2:38:50	27	-0,2	20
2:39:00	27	-0,2	20
2:39:10	27	-0,2	20
2:39:20	27	-0,2	20
2:39:30	27	-0,2	20
2:39:40	27	-0,2	20
2:39:50	27	-0,2	20
2:40:00	27	-0,2	20
2:40:10	27	-0,2	20
2:40:20	27	-0,2	20
2:40:30	27	-0,2	20
2:40:40	27	-0,2	20
2:40:50	27	-0,2	20
2:41:00	27	-0,2	20
2:41:10	27	-0,2	20
2:41:20	27	-0,2	20
2:41:30	27	-0,2	20
2:41:40	27	-0,2	20
2:41:50	27	-0,2	20
2:42:00	27	-0,2	20
2:42:10	27	-0,2	20
2:42:20	27	-0,2	20
2:42:30	27	-0,2	20
2:42:40	27	-0,2	20
2:42:50	27	-0,2	20
2:43:00	27	-0,2	20
2:43:10	27	-0,2	20
2:43:20	27	-0,2	20
2:43:30	27	-0,2	20
2:43:40	27	-0,2	24
2:43:50	27	-0,2	19
2:44:00	27	-0,2	20
2:44:10	27	-0,2	20
2:44:20	27	-0,2	20
2:44:30	27	-0,2	20
2:44:40	27	-0,2	19
2:44:50	27	-0,2	19
2:45:00	27	-0,2	19
2:45:10	27	-0,2	19
2:45:20	27	-0,2	19
2:45:30	27	-0,2	19
2:45:40	27	-0,2	19
2:45:50	27	-0,2	19
2:46:00	27	-0,2	19
2:46:10	27	-0,2	19
2:46:20	27	-0,2	19
2:46:30	27	-0,2	19
2:46:40	27	-0,2	19
2:46:50	27	-0,2	20
2:47:00	27	-0,2	20
2:47:10	27	-0,2	20
2:47:20	27	-0,2	20
2:47:30	27	-0,2	20
2:47:40	27	-0,2	20
2:47:50	27	-0,2	20
2:48:00	27	-0,2	18
2:48:10	27	-0,2	15
2:48:20	27	-0,2	15
2:48:30	27	-0,2	15
2:48:40	27	-0,2	15
2:48:50	27	-0,2	15
2:49:00	27	-0,2	15
2:49:10	27	-0,2	15
2:49:20	27	-0,2	15
2:49:30	27	-0,2	15
2:49:40	27	-0,2	15
2:49:50	27	-0,2	15
2:50:00	27	-0,2	15
2:50:10	27	-0,2	15
2:50:20	27	-0,2	15
2:50:30	27	-0,2	15
2:50:40	27	-0,2	15
2:50:50	27	-0,2	15
2:51:00	27	-0,2	15
2:51:10	27	-0,2	15
2:51:20	27	-0,2	15
2:51:30	27	-0,2	15
2:51:40	27	-0,2	15
2:51:50	27	-0,2	15
2:52:00	27	-0,2	15
2:52:10	27	-0,2	15
2:52:20	27	-0,2	15
2:52:30	27	-0,2	15
2:52:40	27	-0,2	15
2:52:50	27	-0,2	15
2:53:00	27	-0,2	15
2:53:10	27	-0,2	15
2:53:20	27	-0,2	15
2:53:30	28	-0,2	15
2:53:40	28	-0,2	15
2:53:50	28	-0,2	15
2:54:00	28	-0,2	16
2:54:10	28	-0,2	16
2:54:20	28	-0,2	16
2:54:30	28	-0,2	16
2:54:40	28	-0,2	16
2:54:50	28	-0,2	16
2:55:00	28	-0,2	16
2:55:10	28	-0,2	16
2:55:20	28	-0,2	16
2:55:30	28	-0,2	16
2:55:40	28	-0,2	16
2:55:50	28	-0,2	16
2:56:00	28	-0,2	16
2:56:10	28	-0,2	16
2:56:20	28	-0,2	16
2:56:30	28	-0,2	16
2:56:40	28	-0,2	16
2:56:50	28	-0,2	16
2:57:00	28	-0,2	16
2:57:10	28	-0,2	16
2:57:20	28	-0,2	16
2:57:30	28	-0,2	16
2:57:40	28	-0,2	15
2:57:50	28	-0,2	16
2:58:00	28	-0,2	16
2:58:10	28	-0,2	16
2:58:20	28	-0,2	16
2:58:30	28	-0,2	16
2:58:40	28	-0,2	16
2:58:50	28	-0,2	16
2:59:00	28	-0,2	16
2:59:10	28	-0,2	16
2:59:20	28	-0,2	16
2:59:30	28	-0,2	16
2:59:40	28	-0,2	16
2:59:50	28	-0,2	16
3:00:00	28	-0,2	16
3:00:10	28	-0,2	16
3:00:20	28	-0,2	16
3:00:30	28	-0,2	16
3:00:40	28	-0,2	16
3:00:50	28	-0,2	16
3:01:00	28	-0,2	16
3:01:10	28	-0,2	16
3:01:20	28	-0,2	16
3:01:30	28	-0,2	16
3:01:40	28	-0,2	16
3:01:50	28	-0,2	16
3:02:00	28	-0,2	16
3:02:10	28	-0,2	16
3:02:20	28	-0,2	16
3:02:30	28	-0,2	16
3:02:40	28	-0,2	16
3:02:50	28	-0,2	16
3:03:00	28	-0,2	16
3:03:10	28	-0,2	16
3:03:20	28	-0,2	16
3:03:30	28	-0,2	16
3:03:40	28	-0,2	16
3:03:50	28	-0,2	16
3:04:00	28	-0,2	16
3:04:10	28	-0,2	16
3:04:20	28	-0,2	16
3:04:30	28	-0,2	16
3:04:40	28	-0,2	16
3:04:50	28	-0,2	16
3:05:00	28	-0,2	16
3:05:10	28	-0,2	16
3:05:20	28	-0,2	16
3:05:30	28	-0,2	16
3:05:40	28	-0,2	16
3:05:50	28	-0,2	16
3:06:00	28	-0,2	16
3:06:10	28	-0,2	16
3:06:20	28	-0,2	16
3:06:30	28	-0,2	16
3:06:40	28	-0,2	16
3:06:50	28	-0,2	16
3:07:00	28	-0,2	16
3:07:10	28	-0,2	16
3:07:20	28	-0,2	16
3:07:30	28	-0,2	16
3:07:40	28	-0,2	16
3:07:50	28	-0,2	16
3:08:00	28	-0,2	17
3:08:10	28	-0,2	16
3:08:20	28	-0,2	16
3:08:30	29	-0,2	16
3:08:40	29	-0,2	16
3:08:50	29	-0,2	16
3:09:00	29	-0,2	16
3:09:10	29	-0,2	16
3:09:20	29	-0,2	17
3:09:30	29	-0,2	16
3:09:40	29	-0,2	17
3:09:50	29	-0,2	17
3:10:00	29	-0,2	17
3:10:10	29	-0,2	17
3:10:20	29	-0,2	17
3:10:30	29	-0,2	17
3:10:40	29	-0,2	17
3:10:50	29	-0,2	17
3:11:00	29	-0,2	17
3:11:10	29	-0,2	17
3:11:20	29	-0,2	16
3:11:30	29	-0,2	16
3:11:40	29	-0,2	16
3:11:50	29	-0,2	17
3:12:00	29	-0,2	17
3:12:10	29	-0,2	17
3:12:20	29	-0,2	17
3:12:30	29	-0,2	17
3:12:40	29	-0,2	17
3:12:50	29	-0,2	17
3:13:00	29	-0,2	17
3:13:10	29	-0,2	17
3:13:20	29	-0,2	17
3:13:30	29	-0,2	17
3:13:40	29	-0,2	17
3:13:50	29	-0,2	17
3:14:00	29	-0,2	17
3:14:10	29	-0,2	17
3:14:20	29	-0,2	17
3:14:30	29	-0,2	17
3:14:40	29	-0,2	17
3:14:50	29	-0,2	17
3:15:00	29	-0,2	17
3:15:10	29	-0,2	17
3:15:20	29	-0,2	17
3:15:30	29	-0,2	17
3:15:40	29	-0,2	17
3:15:50	29	-0,2	17
3:16:00	29	-0,2	17
3:16:10	29	-0,2	17
3:16:20	29	-0,2	18
3:16:30	29	-0,2	18
3:16:40	29	-0,2	18
3:16:50	29	-0,2	18
3:17:00	29	-0,2	18
3:17:10	29	-0,2	18
3:17:20	29	-0,2	18
3:17:30	29	-0,2	18
3:17:40	29	-0,2	18
3:17:50	29	-0,2	18
3:18:00	29	-0,2	18
3:18:10	29	-0,2	18
3:18:20	29	-0,2	18
3:18:30	29	-0,2	18
3:18:40	29	-0,2	18
3:18:50	29	-0,2	18
3:19:00	29	-0,2	18
3:19:10	29	-0,2	18
3:19:20	29	-0,2	18
3:19:30	29	-0,2	18
3:19:40	29	-0,2	18
3:19:50	29	-0,2	18
3:20:00	29	-0,2	18
3:20:10	29	-0,2	18
3:20:20	29	-0,2	18
3:20:30	30	-0,2	18
3:20:40	30	-0,2	18
3:20:50	29	-0,2	18
3:21:00	30	-0,2	18
3:21:10	30	-0,2	17
3:21:20	30	-0,2	18
3:21:30	30	-0,2	18
3:21:40	30	-0,2	18
3:21:50	30	-0,2	18
3:22:00	30	-0,2	18
3:22:10	30	-0,2	18
3:22:20	30	-0,2	18
3:22:30	30	-0,2	18
3:22:40	30	-0,2	18
3:22:50	30	-0,2	18
3:23:00	30	-0,2	18
3:23:10	30	-0,2	18
3:23:20	30	-0,2	18
3:23:30	30	-0,2	18
3:23:40	30	-0,2	19
3:23:50	30	-0,2	19
3:24:00	30	-0,2	19
3:24:10	30	-0,2	19
3:24:20	30	-0,2	19
3:24:30	30	-0,2	19
3:24:40	30	-0,2	19
3:24:50	30	-0,2	19
3:25:00	30	-0,2	19
3:25:10	30	-0,2	19
3:25:20	30	-0,2	19
3:25:30	30	-0,2	19
3:25:40	30	-0,2	19
3:25:50	30	-0,2	19
3:26:00	30	-0,2	19
3:26:10	30	-0,2	19
3:26:20	30	-0,2	19
3:26:30	30	-0,2	19
3:26:40	30	-0,2	19
3:26:50	30	-0,2	19
3:27:00	30	-0,2	18
3:27:10	30	-0,2	18
3:27:20	30	-0,2	19
3:27:30	30	-0,2	19
3:27:40	30	-0,2	19
3:27:50	30	-0,2	19
3:28:00	30	-0,2	19
3:28:10	30	-0,2	19
3:28:20	30	-0,2	19
3:28:30	30	-0,2	19
3:28:40	30	-0,2	20
3:28:50	30	-0,2	20
3:29:00	30	-0,2	20
3:29:10	30	-0,2	20
3:29:20	30	-0,2	20
3:29:30	30	-0,2	20
3:29:40	30	-0,2	20
3:29:50	30	-0,2	20
3:30:00	30	-0,2	20
3:30:10	30	-0,2	20
3:30:20	30	-0,2	20
3:30:30	30	-0,2	20
3:30:40	30	-0,2	20
3:30:50	30	-0,2	20
3:31:00	30	-0,2	20
3:31:10	30	-0,2	20
3:31:20	31	-0,2	20
3:31:30	31	-0,2	20
3:31:40	31	-0,2	20
3:31:50	31	-0,2	20
3:32:00	31	-0,2	20
3:32:10	31	-0,2	20
3:32:20	31	-0,2	20
3:32:30	31	-0,2	20
3:32:40	31	-0,2	21
3:32:50	31	-0,2	21
3:33:00	31	-0,2	21
3:33:10	31	-0,2	21
3:33:20	31	-0,2	21
3:33:30	31	-0,2	21
3:33:40	31	-0,2	21
3:33:50	31	-0,2	21
3:34:00	31	-0,2	21
3:34:10	31	-0,2	21
3:34:20	31	-0,2	21
3:34:30	31	-0,2	21
3:34:40	31	-0,2	21
3:34:50	31	-0,2	20
3:35:00	31	-0,2	20
3:35:10	31	-0,2	21
3:35:20	31	-0,2	21
3:35:30	31	-0,2	21
3:35:40	31	-0,2	21
3:35:50	31	-0,2	21
3:36:00	31	-0,2	21
3:36:10	31	-0,2	21
3:36:20	31	-0,2	22
3:36:30	31	-0,2	21
3:36:40	31	-0,2	22
3:36:50	31	-0,2	21
3:37:00	31	-0,2	21
3:37:10	31	-0,2	22
3:37:20	31	-0,2	22
3:37:30	31	-0,2	22
3:37:40	31	-0,2	22
3:37:50	31	-0,2	22
3:38:00	31	-0,2	22
3:38:10	31	-0,2	22
3:38:20	31	-0,2	22
3:38:30	31	-0,2	22
3:38:40	31	-0,2	22
3:38:50	31	-0,2	22
3:39:00	31	-0,2	22
3:39:10	31	-0,2	22
3:39:20	31	-0,2	22
3:39:30	31	-0,2	22
3:39:40	31	-0,2	22
3:39:50	31	-0,2	22
3:40:00	31	-0,2	22
3:40:10	31	-0,2	22
3:40:20	31	-0,2	23
3:40:30	31	-0,2	22
3:40:40	31	-0,2	22
3:40:50	31	-0,2	23
3:41:00	31	-0,2	23
3:41:10	32	-0,2	23
3:41:20	32	-0,2	23
3:41:30	32	-0,2	23
3:41:40	32	-0,2	23
3:41:50	32	-0,2	23
3:42:00	32	-0,2	23
3:42:10	32	-0,2	23
3:42:20	32	-0,2	23
3:42:30	32	-0,2	23
3:42:40	32	-0,2	24
3:42:50	32	-0,2	24
3:43:00	32	-0,2	24
3:43:10	32	-0,2	24
3:43:20	32	-0,2	23
3:43:30	32	-0,2	25
3:43:40	32	-0,2	25
3:43:50	32	-0,2	25
3:44:00	32	-0,2	25
3:44:10	32	-0,2	25
3:44:20	32	-0,2	24
3:44:30	32	-0,2	24
3:44:40	32	-0,2	24
3:44:50	32	-0,2	24
3:45:00	32	-0,2	24
3:45:10	32	-0,2	24
3:45:20	32	-0,2	24
3:45:30	32	-0,2	24
3:45:40	32	-0,2	24
3:45:50	32	-0,2	25
3:46:00	32	-0,2	25
3:46:10	32	-0,2	25
3:46:20	32	-0,2	25
3:46:30	32	-0,2	25
3:46:40	32	-0,2	25
3:46:50	32	-0,2	25
3:47:00	32	-0,2	25
3:47:10	32	-0,2	25
3:47:20	32	-0,2	25
3:47:30	32	-0,2	25
3:47:40	32	-0,2	25
3:47:50	32	-0,2	25
3:48:00	32	-0,2	25
3:48:10	32	-0,2	25
3:48:20	32	-0,2	25
3:48:30	32	-0,2	25
3:48:40	32	-0,2	25
3:48:50	32	-0,2	26
3:49:00	32	-0,2	26
3:49:10	32	-0,2	26
3:49:20	32	-0,2	26
3:49:30	32	-0,2	26
3:49:40	32	-0,2	26
3:49:50	33	-0,2	26
3:50:00	33	-0,2	26
3:50:10	33	-0,2	26
3:50:20	33	-0,2	26
3:50:30	33	-0,2	26
3:50:40	33	-0,2	27
3:50:50	33	-0,2	27
3:51:00	33	-0,2	27
3:51:10	33	-0,2	27
3:51:20	33	-0,2	27
3:51:30	33	-0,2	27
3:51:40	33	-0,2	27
3:51:50	33	-0,2	28
3:52:00	33	-0,2	28
3:52:10	33	-0,2	28
3:52:20	33	-0,2	28
3:52:30	33	-0,2	28
3:52:40	33	-0,2	28
3:52:50	33	-0,2	28
3:53:00	33	-0,2	28
3:53:10	33	-0,2	28
3:53:20	33	-0,2	29
3:53:30	33	-0,2	28
3:53:40	33	-0,2	29
3:53:50	33	-0,2	28
3:54:00	33	-0,2	29
3:54:10	33	-0,2	29
3:54:20	33	-0,2	29
3:54:30	33	-0,2	29
3:54:40	33	-0,2	30
3:54:50	33	-0,2	30
3:55:00	33	-0,2	38
3:55:10	33	-0,2	42
3:55:20	33	-0,2	44
3:55:30	33	-0,2	46
3:55:40	33	-0,2	46
3:55:50	33	-0,2	46
3:56:00	33	-0,2	45
3:56:10	33	-0,2	45
3:56:20	33	-0,2	45
3:56:30	33	-0,2	45
3:56:40	33	-0,2	45
3:56:50	33	-0,2	45
3:57:00	33	-0,2	45
3:57:10	33	-0,2	45
3:57:20	33	-0,2	45
3:57:30	33	-0,2	44
3:57:40	34	-0,2	44
3:57:50	34	-0,2	44
3:58:00	34	-0,2	44
3:58:10	34	-0,2	44
