Repository: ProgWizer/parser

File: project-root/data/Data Acquisition/Data Acquisition/2020 year (143)/20-027 RGU4.txt
--Test Summary--
Full Path and File Name	
Instrument Name	7222
Instrument Type	Model 7222 Consistometer
Instrument Serial Number	
Test Start Date	14.02.2020
Test Start Time	9:45:59
Test Stop Date	14.02.2020
Test Stop Time	13:13:38
Test Length	3:27:39
Final Sample Time Offset	3:27:30
Controller Schedule Name	
Sampling Period	10 seconds
Comments	
Information	WellID	
Information	Customer	
Information	EngName	
Information	CementClass	
Information	CementMfr	
Information	Additives	
Information	Density	
Information	BHCT	
Information	BHST	
Information	FluidLoss	
Information	JobType	
Calculated Value	Time_30Bc	3:10:40
Calculated Value	Time_70Bc	N/A
Initial Temperature (°C)	24 °C
Final Temperature (°C)	30 °C
Initial Pressure (MPa)	-0,2 MPa
Final Pressure (MPa)	-0,2 MPa
Initial Consistency (Bc)	28 Bc
Final Consistency (Bc)	38 Bc
--Data--
Time (HH:MM:SS)	Temperature (°C)	Pressure (MPa)	Consistency (Bc)
0:00:00	24	-0,2	28
0:00:10	24	-0,2	20
0:00:20	24	-0,2	22
0:00:30	24	-0,2	26
0:00:40	24	-0,2	24
0:00:50	24	-0,2	20
0:01:00	24	-0,2	16
0:01:10	24	-0,2	18
0:01:20	24	-0,2	16
0:01:30	24	-0,2	15
0:01:40	24	-0,2	14
0:01:50	24	-0,2	14
0:02:00	24	-0,2	13
0:02:10	24	-0,2	13
0:02:20	24	-0,2	14
0:02:30	24	-0,2	14
0:02:40	24	-0,2	14
0:02:50	24	-0,2	14
0:03:00	24	-0,2	14
0:03:10	24	-0,2	14
0:03:20	24	-0,2	15
0:03:30	24	-0,2	15
0:03:40	24	-0,2	15
0:03:50	24	-0,2	15
0:04:00	24	-0,2	16
0:04:10	24	-0,2	16
0:04:20	24	-0,2	16
0:04:30	24	-0,2	16
0:04:40	24	-0,2	16
0:04:50	24	-0,2	16
0:05:00	24	-0,2	16
0:05:10	24	-0,2	16
0:05:20	24	-0,2	16
0:05:30	24	-0,2	16
0:05:40	24	-0,2	16
0:05:50	24	-0,2	16
0:06:00	24	-0,2	16
0:06:10	24	-0,2	16
0:06:20	24	-0,2	16
0:06:30	24	-0,2	16
0:06:40	24	-0,2	16
0:06:50	24	-0,2	16
0:07:00	24	-0,2	16
0:07:10	24	-0,2	16
0:07:20	24	-0,2	16
0:07:30	24	-0,2	16
0:07:40	24	-0,2	16
0:07:50	24	-0,2	16
0:08:00	24	-0,2	16
0:08:10	24	-0,2	16
0:08:20	24	-0,2	16
0:08:30	24	-0,2	16
0:08:40	24	-0,2	16
0:08:50	24	-0,2	16
0:09:00	24	-0,2	16
0:09:10	24	-0,2	16
0:09:20	24	-0,2	16
0:09:30	24	-0,2	16
0:09:40	24	-0,2	16
0:09:50	24	-0,2	17
0:10:00	24	-0,2	17
0:10:10	24	-0,2	17
0:10:20	24	-0,2	17
0:10:30	24	-0,2	17
0:10:40	24	-0,2	17
0:10:50	24	-0,2	17
0:11:00	24	-0,2	17
0:11:10	24	-0,2	16
0:11:20	24	-0,2	16
0:11:30	24	-0,2	17
0:11:40	24	-0,2	16
0:11:50	24	-0,2	16
0:12:00	24	-0,2	17
0:12:10	24	-0,2	17
0:12:20	24	-0,2	17
0:12:30	24	-0,2	17
0:12:40	24	-0,2	17
0:12:50	24	-0,2	16
0:13:00	24	-0,2	17
0:13:10	24	-0,2	16
0:13:20	24	-0,2	16
0:13:30	24	-0,2	16
0:13:40	24	-0,2	16
0:13:50	24	-0,2	16
0:14:00	24	-0,2	16
0:14:10	24	-0,2	16
0:14:20	24	-0,2	16
0:14:30	24	-0,2	16
0:14:40	24	-0,2	17
0:14:50	24	-0,2	17
0:15:00	24	-0,2	17
0:15:10	24	-0,2	17
0:15:20	24	-0,2	17
0:15:30	24	-0,2	17
0:15:40	24	-0,2	17
0:15:50	24	-0,2	17
0:16:00	24	-0,2	17
0:16:10	24	-0,2	17
0:16:20	24	-0,2	17
0:16:30	24	-0,2	17
0:16:40	24	-0,2	17
0:16:50	24	-0,2	17
0:17:00	24	-0,2	17
0:17:10	24	-0,2	17
0:17:20	24	-0,2	17
0:17:30	24	-0,2	16
0:17:40	24	-0,2	17
0:17:50	24	-0,2	17
0:18:00	24	-0,2	17
0:18:10	24	-0,2	17
0:18:20	24	-0,2	17
0:18:30	24	-0,2	17
0:18:40	24	-0,2	17
0:18:50	24	-0,2	17
0:19:00	24	-0,2	16
0:19:10	24	-0,2	16
0:19:20	24	-0,2	16
0:19:30	24	-0,2	16
0:19:40	24	-0,2	17
0:19:50	24	-0,2	17
0:20:00	24	-0,2	16
0:20:10	24	-0,2	16
0:20:20	24	-0,2	17
0:20:30	24	-0,2	16
0:20:40	24	-0,2	16
0:20:50	24	-0,2	16
0:21:00	24	-0,2	16
0:21:10	24	-0,2	16
0:21:20	24	-0,2	16
0:21:30	24	-0,2	16
0:21:40	24	-0,2	16
0:21:50	24	-0,2	16
0:22:00	24	-0,2	16
0:22:10	24	-0,2	16
0:22:20	24	-0,2	16
0:22:30	24	-0,2	16
0:22:40	24	-0,2	16
0:22:50	24	-0,2	16
0:23:00	24	-0,2	16
0:23:10	24	-0,2	16
0:23:20	24	-0,2	16
0:23:30	24	-0,2	16
0:23:40	24	-0,2	16
0:23:50	24	-0,2	16
0:24:00	24	-0,2	16
0:24:10	24	-0,2	16
0:24:20	24	-0,2	16
0:24:30	24	-0,2	16
0:24:40	24	-0,2	16
0:24:50	24	-0,2	16
0:25:00	24	-0,2	16
0:25:10	24	-0,2	16
0:25:20	24	-0,2	16
0:25:30	24	-0,2	16
0:25:40	24	-0,2	16
0:25:50	24	-0,2	16
0:26:00	24	-0,2	16
0:26:10	24	-0,2	16
0:26:20	24	-0,2	16
0:26:30	24	-0,2	16
0:26:40	24	-0,2	16
0:26:50	24	-0,2	16
0:27:00	24	-0,2	16
0:27:10	24	-0,2	16
0:27:20	24	-0,2	16
0:27:30	24	-0,2	16
0:27:40	24	-0,2	16
0:27:50	24	-0,2	16
0:28:00	24	-0,2	16
0:28:10	24	-0,2	16
0:28:20	24	-0,2	16
0:28:30	24	-0,2	16
0:28:40	24	-0,2	16
0:28:50	24	-0,2	16
0:29:00	24	-0,2	16
0:29:10	24	-0,2	16
0:29:20	24	-0,2	16
0:29:30	24	-0,2	16
0:29:40	24	-0,2	16
0:29:50	24	-0,2	16
0:30:00	24	-0,2	16
0:30:10	24	-0,2	16
0:30:20	24	-0,2	16
0:30:30	24	-0,2	16
0:30:40	24	-0,2	16
0:30:50	24	-0,2	16
0:31:00	24	-0,2	16
0:31:10	24	-0,2	16
0:31:20	24	-0,2	16
0:31:30	24	-0,2	16
0:31:40	24	-0,2	16
0:31:50	24	-0,2	16
0:32:00	24	-0,2	16
0:32:10	24	-0,2	16
0:32:20	24	-0,2	16
0:32:30	24	-0,2	16
0:32:40	24	-0,2	16
0:32:50	24	-0,2	16
0:33:00	24	-0,2	16
0:33:10	24	-0,2	16
0:33:20	24	-0,2	16
0:33:30	24	-0,2	16
0:33:40	24	-0,2	16
0:33:50	24	-0,2	17
0:34:00	24	-0,2	16
0:34:10	24	-0,2	16
0:34:20	24	-0,2	17
0:34:30	24	-0,2	17
0:34:40	24	-0,2	17
0:34:50	24	-0,2	17
0:35:00	24	-0,2	17
0:35:10	24	-0,2	17
0:35:20	24	-0,2	16
0:35:30	24	-0,2	16
0:35:40	24	-0,2	16
0:35:50	24	-0,2	16
0:36:00	24	-0,2	16
0:36:10	24	-0,2	16
0:36:20	24	-0,2	16
0:36:30	24	-0,2	16
0:36:40	24	-0,2	16
0:36:50	24	-0,2	16
0:37:00	24	-0,2	16
0:37:10	24	-0,2	16
0:37:20	24	-0,2	16
0:37:30	24	-0,2	16
0:37:40	24	-0,2	16
0:37:50	24	-0,2	16
0:38:00	24	-0,2	16
0:38:10	24	-0,2	16
0:38:20	24	-0,2	16
0:38:30	24	-0,2	16
0:38:40	24	-0,2	16
0:38:50	24	-0,2	16
0:39:00	24	-0,2	16
0:39:10	24	-0,2	16
0:39:20	24	-0,2	16
0:39:30	24	-0,2	16
0:39:40	24	-0,2	16
0:39:50	24	-0,2	16
0:40:00	24	-0,2	16
0:40:10	24	-0,2	16
0:40:20	24	-0,2	16
0:40:30	24	-0,2	16
0:40:40	24	-0,2	16
0:40:50	24	-0,2	16
0:41:00	24	-0,2	16
0:41:10	24	-0,2	16
0:41:20	24	-0,2	16
0:41:30	24	-0,2	16
0:41:40	24	-0,2	16
0:41:50	24	-0,2	16
0:42:00	24	-0,2	16
0:42:10	24	-0,2	16
0:42:20	24	-0,2	16
0:42:30	24	-0,2	16
0:42:40	24	-0,2	16
0:42:50	24	-0,2	16
0:43:00	24	-0,2	16
0:43:10	24	-0,2	16
0:43:20	24	-0,2	16
0:43:30	24	-0,2	16
0:43:40	24	-0,2	16
0:43:50	24	-0,2	16
0:44:00	24	-0,2	16
0:44:10	24	-0,2	16
0:44:20	24	-0,2	16
0:44:30	24	-0,2	16
0:44:40	24	-0,2	16
0:44:50	24	-0,2	16
0:45:00	24	-0,2	16
0:45:10	24	-0,2	16
0:45:20	24	-0,2	16
0:45:30	24	-0,2	16
0:45:40	24	-0,2	17
0:45:50	24	-0,2	17
0:46:00	24	-0,2	17
0:46:10	24	-0,2	17
0:46:20	24	-0,2	17
0:46:30	24	-0,2	17
0:46:40	24	-0,2	17
0:46:50	24	-0,2	17
0:47:00	24	-0,2	17
0:47:10	24	-0,2	17
0:47:20	24	-0,2	17
0:47:30	24	-0,2	17
0:47:40	24	-0,2	17
0:47:50	24	-0,2	17
0:48:00	24	-0,2	18
0:48:10	24	-0,2	18
0:48:20	24	-0,2	17
0:48:30	24	-0,2	17
0:48:40	24	-0,2	15
0:48:50	24	-0,2	16
0:49:00	24	-0,2	14
0:49:10	24	-0,2	14
0:49:20	24	-0,2	15
0:49:30	24	-0,2	14
0:49:40	24	-0,2	14
0:49:50	24	-0,2	14
0:50:00	24	-0,2	14
0:50:10	24	-0,2	14
0:50:20	24	-0,2	14
0:50:30	24	-0,2	14
0:50:40	24	-0,2	14
0:50:50	24	-0,2	14
0:51:00	24	-0,2	14
0:51:10	24	-0,2	14
0:51:20	24	-0,2	15
0:51:30	24	-0,2	15
0:51:40	24	-0,2	15
0:51:50	24	-0,2	15
0:52:00	24	-0,2	15
0:52:10	24	-0,2	15
0:52:20	24	-0,2	15
0:52:30	24	-0,2	15
0:52:40	24	-0,2	15
0:52:50	24	-0,2	15
0:53:00	24	-0,2	15
0:53:10	24	-0,2	15
0:53:20	24	-0,2	15
0:53:30	24	-0,2	15
0:53:40	24	-0,2	15
0:53:50	24	-0,2	15
0:54:00	24	-0,2	15
0:54:10	24	-0,2	15
0:54:20	24	-0,2	15
0:54:30	24	-0,2	15
0:54:40	24	-0,2	15
0:54:50	24	-0,2	15
0:55:00	24	-0,2	15
0:55:10	24	-0,2	15
0:55:20	24	-0,2	15
0:55:30	24	-0,2	15
0:55:40	24	-0,2	15
0:55:50	24	-0,2	15
0:56:00	24	-0,2	15
0:56:10	24	-0,2	15
0:56:20	24	-0,2	15
0:56:30	24	-0,2	15
0:56:40	24	-0,2	15
0:56:50	24	-0,2	15
0:57:00	24	-0,2	15
0:57:10	24	-0,2	15
0:57:20	24	-0,2	15
0:57:30	24	-0,2	15
0:57:40	24	-0,2	15
0:57:50	24	-0,2	15
0:58:00	24	-0,2	15
0:58:10	24	-0,2	15
0:58:20	24	-0,2	15
0:58:30	24	-0,2	15
0:58:40	24	-0,2	15
0:58:50	24	-0,2	15
0:59:00	24	-0,2	15
0:59:10	24	-0,2	15
0:59:20	24	-0,2	15
0:59:30	24	-0,2	15
0:59:40	24	-0,2	15
0:59:50	24	-0,2	15
1:00:00	24	-0,2	15
1:00:10	24	-0,2	15
1:00:20	24	-0,2	15
1:00:30	24	-0,2	15
1:00:40	24	-0,2	15
1:00:50	24	-0,2	15
1:01:00	24	-0,2	15
1:01:10	24	-0,2	15
1:01:20	24	-0,2	15
1:01:30	24	-0,2	15
1:01:40	24	-0,2	15
1:01:50	24	-0,2	15
1:02:00	24	-0,2	28
1:02:10	24	-0,2	19
1:02:20	24	-0,2	16
1:02:30	24	-0,2	15
1:02:40	24	-0,2	14
1:02:50	24	-0,2	14
1:03:00	24	-0,2	14
1:03:10	24	-0,2	14
1:03:20	24	-0,2	13
1:03:30	24	-0,2	13
1:03:40	24	-0,2	13
1:03:50	24	-0,2	13
1:04:00	24	-0,2	13
1:04:10	24	-0,2	13
1:04:20	24	-0,2	13
1:04:30	24	-0,2	13
1:04:40	24	-0,2	13
1:04:50	24	-0,2	13
1:05:00	24	-0,2	13
1:05:10	24	-0,2	13
1:05:20	24	-0,2	13
1:05:30	24	-0,2	13
1:05:40	24	-0,2	13
1:05:50	24	-0,2	13
1:06:00	24	-0,2	13
1:06:10	24	-0,2	13
1:06:20	24	-0,2	13
1:06:30	24	-0,2	13
1:06:40	24	-0,2	14
1:06:50	24	-0,2	13
1:07:00	24	-0,2	14
1:07:10	24	-0,2	13
1:07:20	24	-0,2	13
1:07:30	24	-0,2	13
1:07:40	24	-0,2	14
1:07:50	24	-0,2	14
1:08:00	24	-0,2	14
1:08:10	24	-0,2	14
1:08:20	24	-0,2	14
1:08:30	24	-0,2	14
1:08:40	24	-0,2	14
1:08:50	24	-0,2	14
1:09:00	24	-0,2	14
1:09:10	24	-0,2	14
1:09:20	24	-0,2	14
1:09:30	24	-0,2	14
1:09:40	24	-0,2	14
1:09:50	24	-0,2	14
1:10:00	24	-0,2	14
1:10:10	24	-0,2	14
1:10:20	24	-0,2	14
1:10:30	24	-0,2	14
1:10:40	24	-0,2	13
1:10:50	24	-0,2	14
1:11:00	24	-0,2	14
1:11:10	24	-0,2	14
1:11:20	24	-0,2	14
1:11:30	24	-0,2	14
1:11:40	24	-0,2	14
1:11:50	24	-0,2	14
1:12:00	24	-0,2	14
1:12:10	24	-0,2	14
1:12:20	24	-0,2	14
1:12:30	24	-0,2	14
1:12:40	24	-0,2	14
1:12:50	24	-0,2	14
1:13:00	24	-0,2	14
1:13:10	24	-0,2	14
1:13:20	24	-0,2	14
1:13:30	24	-0,2	14
1:13:40	24	-0,2	14
1:13:50	24	-0,2	14
1:14:00	24	-0,2	14
1:14:10	24	-0,2	14
1:14:20	24	-0,2	14
1:14:30	24	-0,2	14
1:14:40	24	-0,2	14
1:14:50	24	-0,2	14
1:15:00	24	-0,2	14
1:15:10	24	-0,2	14
1:15:20	24	-0,2	14
1:15:30	24	-0,2	14
1:15:40	24	-0,2	14
1:15:50	24	-0,2	14
1:16:00	24	-0,2	14
1:16:10	24	-0,2	14
1:16:20	24	-0,2	14
1:16:30	24	-0,2	14
1:16:40	24	-0,2	14
1:16:50	24	-0,2	14
1:17:00	24	-0,2	14
1:17:10	24	-0,2	14
1:17:20	24	-0,2	14
1:17:30	24	-0,2	14
1:17:40	24	-0,2	14
1:17:50	24	-0,2	14
1:18:00	24	-0,2	14
1:18:10	24	-0,2	14
1:18:20	24	-0,2	14
1:18:30	24	-0,2	14
1:18:40	24	-0,2	14
1:18:50	24	-0,2	14
1:19:00	24	-0,2	14
1:19:10	24	-0,2	14
1:19:20	24	-0,2	14
1:19:30	24	-0,2	14
1:19:40	24	-0,2	14
1:19:50	24	-0,2	14
1:20:00	24	-0,2	14
1:20:10	24	-0,2	14
1:20:20	24	-0,2	14
1:20:30	24	-0,2	14
1:20:40	24	-0,2	14
1:20:50	24	-0,2	14
1:21:00	24	-0,2	14
1:21:10	24	-0,2	14
1:21:20	24	-0,2	14
1:21:30	24	-0,2	14
1:21:40	24	-0,2	14
1:21:50	24	-0,2	14
1:22:00	24	-0,2	14
1:22:10	24	-0,2	14
1:22:20	24	-0,2	14
1:22:30	24	-0,2	15
1:22:40	24	-0,2	14
1:22:50	24	-0,2	14
1:23:00	24	-0,2	15
1:23:10	24	-0,2	14
1:23:20	24	-0,2	14
1:23:30	24	-0,2	15
1:23:40	24	-0,2	14
1:23:50	24	-0,2	15
1:24:00	24	-0,2	14
1:24:10	24	-0,2	14
1:24:20	24	-0,2	15
1:24:30	24	-0,2	14
1:24:40	24	-0,2	14
1:24:50	24	-0,2	15
1:25:00	24	-0,2	14
1:25:10	24	-0,2	15
1:25:20	24	-0,2	15
1:25:30	24	-0,2	15
1:25:40	24	-0,2	15
1:25:50	24	-0,2	15
1:26:00	24	-0,2	15
1:26:10	24	-0,2	15
1:26:20	24	-0,2	15
1:26:30	24	-0,2	15
1:26:40	24	-0,2	15
1:26:50	24	-0,2	15
1:27:00	24	-0,2	15
1:27:10	24	-0,2	15
1:27:20	24	-0,2	15
1:27:30	24	-0,2	15
1:27:40	24	-0,2	15
1:27:50	24	-0,2	15
1:28:00	24	-0,2	15
1:28:10	24	-0,2	15
1:28:20	24	-0,2	15
1:28:30	24	-0,2	15
1:28:40	24	-0,2	15
1:28:50	24	-0,2	15
1:29:00	24	-0,2	15
1:29:10	24	-0,2	15
1:29:20	24	-0,2	15
1:29:30	24	-0,2	15
1:29:40	24	-0,2	15
1:29:50	24	-0,2	15
1:30:00	24	-0,2	15
1:30:10	24	-0,2	15
1:30:20	24	-0,2	15
1:30:30	24	-0,2	15
1:30:40	24	-0,2	15
1:30:50	24	-0,2	15
1:31:00	24	-0,2	15
1:31:10	24	-0,2	15
1:31:20	24	-0,2	15
1:31:30	24	-0,2	15
1:31:40	24	-0,2	15
1:31:50	24	-0,2	15
1:32:00	24	-0,2	15
1:32:10	24	-0,2	15
1:32:20	24	-0,2	15
1:32:30	24	-0,2	15
1:32:40	24	-0,2	15
1:32:50	24	-0,2	15
1:33:00	24	-0,2	15
1:33:10	24	-0,2	15
1:33:20	24	-0,2	15
1:33:30	24	-0,2	16
1:33:40	24	-0,2	16
1:33:50	24	-0,2	16
1:34:00	24	-0,2	16
1:34:10	24	-0,2	16
1:34:20	24	-0,2	16
1:34:30	24	-0,2	16
1:34:40	24	-0,2	16
1:34:50	24	-0,2	16
1:35:00	24	-0,2	16
1:35:10	24	-0,2	16
1:35:20	24	-0,2	16
1:35:30	24	-0,2	16
1:35:40	24	-0,2	16
1:35:50	24	-0,2	16
1:36:00	24	-0,2	16
1:36:10	24	-0,2	16
1:36:20	24	-0,2	16
1:36:30	24	-0,2	16
1:36:40	24	-0,2	16
1:36:50	24	-0,2	16
1:37:00	24	-0,2	16
1:37:10	24	-0,2	16
1:37:20	24	-0,2	16
1:37:30	24	-0,2	16
1:37:40	24	-0,2	16
1:37:50	24	-0,2	16
1:38:00	24	-0,2	16
1:38:10	24	-0,2	16
1:38:20	24	-0,2	16
1:38:30	24	-0,2	16
1:38:40	24	-0,2	16
1:38:50	24	-0,2	16
1:39:00	24	-0,2	16
1:39:10	24	-0,2	16
1:39:20	24	-0,2	16
1:39:30	24	-0,2	16
1:39:40	24	-0,2	16
1:39:50	24	-0,2	16
1:40:00	24	-0,2	16
1:40:10	24	-0,2	16
1:40:20	24	-0,2	16
1:40:30	24	-0,2	17
1:40:40	24	-0,2	16
1:40:50	24	-0,2	16
1:41:00	24	-0,2	17
1:41:10	24	-0,2	16
1:41:20	24	-0,2	17
1:41:30	24	-0,2	16
1:41:40	24	-0,2	16
1:41:50	24	-0,2	17
1:42:00	25	-0,2	16
1:42:10	25	-0,2	17
1:42:20	25	-0,2	16
1:42:30	25	-0,2	16
1:42:40	25	-0,2	17
1:42:50	25	-0,2	17
1:43:00	25	-0,2	17
1:43:10	25	-0,2	17
1:43:20	25	-0,2	17
1:43:30	25	-0,2	17
1:43:40	25	-0,2	17
1:43:50	25	-0,2	17
1:44:00	25	-0,2	17
1:44:10	25	-0,2	17
1:44:20	25	-0,2	17
1:44:30	25	-0,2	17
1:44:40	25	-0,2	17
1:44:50	25	-0,2	17
1:45:00	25	-0,2	17
1:45:10	25	-0,2	17
1:45:20	25	-0,2	17
1:45:30	25	-0,2	17
1:45:40	25	-0,2	17
1:45:50	25	-0,2	17
1:46:00	25	-0,2	17
1:46:10	25	-0,2	17
1:46:20	25	-0,2	17
1:46:30	25	-0,2	17
1:46:40	25	-0,2	17
1:46:50	25	-0,2	17
1:47:00	25	-0,2	17
1:47:10	25	-0,2	17
1:47:20	25	-0,2	17
1:47:30	25	-0,2	17
1:47:40	25	-0,2	17
1:47:50	25	-0,2	17
1:48:00	25	-0,2	17
1:48:10	25	-0,2	17
1:48:20	25	-0,2	17
1:48:30	25	-0,2	17
1:48:40	25	-0,2	17
1:48:50	25	-0,2	17
1:49:00	25	-0,2	17
1:49:10	25	-0,2	17
1:49:20	25	-0,2	17
1:49:30	25	-0,2	17
1:49:40	25	-0,2	18
1:49:50	25	-0,2	17
1:50:00	25	-0,2	18
1:50:10	25	-0,2	17
1:50:20	25	-0,2	17
1:50:30	25	-0,2	18
1:50:40	25	-0,2	18
1:50:50	25	-0,2	18
1:51:00	25	-0,2	18
1:51:10	25	-0,2	18
1:51:20	25	-0,2	18
1:51:30	25	-0,2	18
1:51:40	25	-0,2	18
1:51:50	25	-0,2	18
1:52:00	25	-0,2	18
1:52:10	25	-0,2	18
1:52:20	25	-0,2	18
1:52:30	25	-0,2	18
1:52:40	25	-0,2	18
1:52:50	25	-0,2	18
1:53:00	25	-0,2	18
1:53:10	25	-0,2	18
1:53:20	25	-0,2	18
1:53:30	25	-0,2	18
1:53:40	25	-0,2	18
1:53:50	25	-0,2	18
1:54:00	25	-0,2	18
1:54:10	25	-0,2	18
1:54:20	25	-0,2	18
1:54:30	25	-0,2	18
1:54:40	25	-0,2	18
1:54:50	25	-0,2	18
1:55:00	25	-0,2	18
1:55:10	25	-0,2	18
1:55:20	25	-0,2	18
1:55:30	25	-0,2	18
1:55:40	25	-0,2	18
1:55:50	25	-0,2	18
1:56:00	25	-0,2	18
1:56:10	25	-0,2	18
1:56:20	25	-0,2	18
1:56:30	25	-0,2	18
1:56:40	25	-0,2	18
1:56:50	25	-0,2	18
1:57:00	25	-0,2	18
1:57:10	25	-0,2	18
1:57:20	25	-0,2	18
1:57:30	25	-0,2	18
1:57:40	25	-0,2	18
1:57:50	25	-0,2	18
1:58:00	25	-0,2	18
1:58:10	25	-0,2	18
1:58:20	25	-0,2	18
1:58:30	25	-0,2	18
1:58:40	25	-0,2	18
1:58:50	25	-0,2	18
1:59:00	25	-0,2	18
1:59:10	25	-0,2	18
1:59:20	25	-0,2	18
1:59:30	25	-0,2	18
1:59:40	25	-0,2	18
1:59:50	25	-0,2	19
2:00:00	25	-0,2	19
2:00:10	25	-0,2	19
2:00:20	25	-0,2	19
2:00:30	25	-0,2	19
2:00:40	25	-0,2	19
2:00:50	25	-0,2	19
2:01:00	25	-0,2	19
2:01:10	25	-0,2	19
2:01:20	25	-0,2	19
2:01:30	25	-0,2	19
2:01:40	25	-0,2	19
2:01:50	25	-0,2	19
2:02:00	26	-0,2	19
2:02:10	26	-0,2	19
2:02:20	26	-0,2	19
2:02:30	26	-0,2	19
2:02:40	26	-0,2	19
2:02:50	26	-0,2	19
2:03:00	26	-0,2	19
2:03:10	26	-0,2	19
2:03:20	26	-0,2	19
2:03:30	26	-0,2	19
2:03:40	26	-0,2	19
2:03:50	26	-0,2	19
2:04:00	26	-0,2	19
2:04:10	26	-0,2	19
2:04:20	26	-0,2	19
2:04:30	26	-0,2	19
2:04:40	26	-0,2	19
2:04:50	26	-0,2	19
2:05:00	26	-0,2	19
2:05:10	26	-0,2	19
2:05:20	26	-0,2	19
2:05:30	26	-0,2	19
2:05:40	26	-0,2	19
2:05:50	26	-0,2	19
2:06:00	26	-0,2	19
2:06:10	26	-0,2	19
2:06:20	26	-0,2	19
2:06:30	26	-0,2	19
2:06:40	26	-0,2	19
2:06:50	26	-0,2	19
2:07:00	26	-0,2	19
2:07:10	26	-0,2	19
2:07:20	26	-0,2	19
2:07:30	26	-0,2	19
2:07:40	26	-0,2	19
2:07:50	26	-0,2	19
2:08:00	26	-0,2	19
2:08:10	26	-0,2	20
2:08:20	26	-0,2	20
2:08:30	26	-0,2	20
2:08:40	26	-0,2	20
2:08:50	26	-0,2	19
2:09:00	26	-0,2	19
2:09:10	26	-0,2	19
2:09:20	26	-0,2	18
2:09:30	26	-0,2	19
2:09:40	26	-0,2	19
2:09:50	26	-0,2	19
2:10:00	26	-0,2	19
2:10:10	26	-0,2	19
2:10:20	26	-0,2	19
2:10:30	26	-0,2	19
2:10:40	26	-0,2	19
2:10:50	26	-0,2	19
2:11:00	26	-0,2	19
2:11:10	26	-0,2	19
2:11:20	26	-0,2	19
2:11:30	26	-0,2	19
2:11:40	26	-0,2	19
2:11:50	26	-0,2	19
2:12:00	26	-0,2	19
2:12:10	26	-0,2	19
2:12:20	26	-0,2	19
2:12:30	26	-0,2	19
2:12:40	26	-0,2	19
2:12:50	26	-0,2	19
2:13:00	26	-0,2	19
2:13:10	26	-0,2	19
2:13:20	26	-0,2	19
2:13:30	26	-0,2	19
2:13:40	26	-0,2	19
2:13:50	26	-0,2	19
2:14:00	26	-0,2	19
2:14:10	26	-0,2	19
2:14:20	26	-0,2	19
2:14:30	26	-0,2	19
2:14:40	26	-0,2	19
2:14:50	26	-0,2	19
2:15:00	26	-0,2	19
2:15:10	26	-0,2	19
2:15:20	26	-0,2	19
2:15:30	26	-0,2	19
2:15:40	26	-0,2	19
2:15:50	26	-0,2	19
2:16:00	26	-0,2	19
2:16:10	26	-0,2	19
2:16:20	26	-0,2	20
2:16:30	26	-0,2	19
2:16:40	27	-0,2	19
2:16:50	27	-0,2	20
2:17:00	27	-0,2	21
2:17:10	27	-0,2	20
2:17:20	27	-0,2	20
2:17:30	27	-0,2	20
2:17:40	27	-0,2	20
2:17:50	27	-0,2	20
2:18:00	27	-0,2	20
2:18:10	27	-0,2	20
2:18:20	27	-0,2	20
2:18:30	27	-0,2	20
2:18:40	27	-0,2	20
2:18:50	27	-0,2	21
2:19:00	27	-0,2	20
2:19:10	27	-0,2	20
2:19:20	27	-0,2	21
2:19:30	27	-0,2	21
2:19:40	27	-0,2	21
2:19:50	27	-0,2	21
2:20:00	27	-0,2	21
2:20:10	27	-0,2	21
2:20:20	27	-0,2	21
2:20:30	27	-0,2	21
2:20:40	27	-0,2	21
2:20:50	27	-0,2	21
2:21:00	27	-0,2	21
2:21:10	27	-0,2	21
2:21:20	27	-0,2	21
2:21:30	27	-0,2	21
2:21:40	27	-0,2	21
2:21:50	27	-0,2	21
2:22:00	27	-0,2	21
2:22:10	27	-0,2	21
2:22:20	27	-0,2	21
2:22:30	27	-0,2	21
2:22:40	27	-0,2	21
2:22:50	27	-0,2	21
2:23:00	27	-0,2	21
2:23:10	27	-0,2	22
2:23:20	27	-0,2	22
2:23:30	27	-0,2	22
2:23:40	27	-0,2	22
2:23:50	27	-0,2	22
2:24:00	27	-0,2	22
2:24:10	27	-0,2	22
2:24:20	27	-0,2	22
2:24:30	27	-0,2	22
2:24:40	27	-0,2	22
2:24:50	27	-0,2	22
2:25:00	27	-0,2	22
2:25:10	27	-0,2	22
2:25:20	27	-0,2	22
2:25:30	27	-0,2	22
2:25:40	27	-0,2	22
2:25:50	27	-0,2	22
2:26:00	27	-0,2	22
2:26:10	27	-0,2	22
2:26:20	27	-0,2	22
2:26:30	27	-0,2	22
2:26:40	27	-0,2	22
2:26:50	27	-0,2	22
2:27:00	27	-0,2	22
2:27:10	27	-0,2	22
2:27:20	27	-0,2	22
2:27:30	27	-0,2	22
2:27:40	27	-0,2	22
2:27:50	27	-0,2	22
2:28:00	27	-0,2	22
2:28:10	27	-0,2	22
2:28:20	27	-0,2	22
2:28:30	27	-0,2	22
2:28:40	27	-0,2	22
2:28:50	27	-0,2	22
2:29:00	27	-0,2	22
2:29:10	27	-0,2	22
2:29:20	27	-0,2	22
2:29:30	27	-0,2	22
2:29:40	27	-0,2	22
2:29:50	27	-0,2	22
2:30:00	28	-0,2	22
2:30:10	28	-0,2	22
2:30:20	28	-0,2	22
2:30:30	28	-0,2	22
2:30:40	28	-0,2	22
2:30:50	28	-0,2	23
2:31:00	28	-0,2	22
2:31:10	28	-0,2	23
2:31:20	28	-0,2	23
2:31:30	28	-0,2	23
2:31:40	28	-0,2	23
2:31:50	28	-0,2	23
2:32:00	28	-0,2	23
2:32:10	28	-0,2	23
2:32:20	28	-0,2	23
2:32:30	28	-0,2	23
2:32:40	28	-0,2	23
2:32:50	28	-0,2	23
2:33:00	28	-0,2	22
2:33:10	28	-0,2	22
2:33:20	28	-0,2	22
2:33:30	28	-0,2	22
2:33:40	28	-0,2	23
2:33:50	28	-0,2	25
2:34:00	28	-0,2	25
2:34:10	28	-0,2	23
2:34:20	28	-0,2	24
2:34:30	28	-0,2	23
2:34:40	28	-0,2	23
2:34:50	28	-0,2	23
2:35:00	28	-0,2	24
2:35:10	28	-0,2	24
2:35:20	28	-0,2	24
2:35:30	28	-0,2	24
2:35:40	28	-0,2	24
2:35:50	28	-0,2	24
2:36:00	28	-0,2	24
2:36:10	28	-0,2	24
2:36:20	28	-0,2	24
2:36:30	28	-0,2	24
2:36:40	28	-0,2	24
2:36:50	28	-0,2	24
2:37:00	28	-0,2	24
2:37:10	28	-0,2	23
2:37:20	28	-0,2	23
2:37:30	28	-0,2	23
2:37:40	28	-0,2	23
2:37:50	28	-0,2	24
2:38:00	28	-0,2	24
2:38:10	28	-0,2	24
2:38:20	28	-0,2	24
2:38:30	28	-0,2	24
2:38:40	28	-0,2	24
2:38:50	28	-0,2	24
2:39:00	28	-0,2	24
2:39:10	28	-0,2	24
2:39:20	28	-0,2	24
2:39:30	28	-0,2	24
2:39:40	28	-0,2	24
2:39:50	28	-0,2	24
2:40:00	28	-0,2	24
2:40:10	28	-0,2	24
2:40:20	28	-0,2	24
2:40:30	28	-0,2	24
2:40:40	28	-0,2	24
2:40:50	28	-0,2	24
2:41:00	28	-0,2	24
2:41:10	28	-0,2	24
2:41:20	28	-0,2	24
2:41:30	28	-0,2	24
2:41:40	28	-0,2	24
2:41:50	28	-0,2	24
2:42:00	28	-0,2	24
2:42:10	28	-0,2	24
2:42:20	28	-0,2	24
2:42:30	28	-0,2	24
2:42:40	28	-0,2	24
2:42:50	28	-0,2	24
2:43:00	28	-0,2	24
2:43:10	28	-0,2	24
2:43:20	28	-0,2	24
2:43:30	28	-0,2	24
2:43:40	29	-0,2	24
2:43:50	29	-0,2	24
2:44:00	29	-0,2	24
2:44:10	29	-0,2	24
2:44:20	29	-0,2	24
2:44:30	29	-0,2	24
2:44:40	29	-0,2	24
2:44:50	29	-0,2	24
2:45:00	29	-0,2	24
2:45:10	29	-0,2	24
2:45:20	29	-0,2	24
2:45:30	29	-0,2	24
2:45:40	29	-0,2	24
2:45:50	29	-0,2	24
2:46:00	29	-0,2	24
2:46:10	29	-0,2	24
2:46:20	29	-0,2	24
2:46:30	29	-0,2	24
2:46:40	29	-0,2	24
2:46:50	29	-0,2	24
2:47:00	29	-0,2	24
2:47:10	29	-0,2	24
2:47:20	29	-0,2	24
2:47:30	29	-0,2	24
2:47:40	29	-0,2	24
2:47:50	29	-0,2	24
2:48:00	29	-0,2	24
2:48:10	29	-0,2	24
2:48:20	29	-0,2	24
2:48:30	29	-0,2	24
2:48:40	29	-0,2	24
2:48:50	29	-0,2	24
2:49:00	29	-0,2	24
2:49:10	29	-0,2	24
2:49:20	29	-0,2	24
2:49:30	29	-0,2	24
2:49:40	29	-0,2	24
2:49:50	29	-0,2	24
2:50:00	29	-0,2	24
2:50:10	29	-0,2	24
2:50:20	29	-0,2	24
2:50:30	29	-0,2	25
2:50:40	29	-0,2	24
2:50:50	29	-0,2	24
2:51:00	29	-0,2	24
2:51:10	29	-0,2	24
2:51:20	29	-0,2	25
2:51:30	29	-0,2	25
2:51:40	29	-0,2	24
2:51:50	29	-0,2	25
2:52:00	29	-0,2	24
2:52:10	29	-0,2	24
2:52:20	29	-0,2	25
2:52:30	29	-0,2	24
2:52:40	29	-0,2	25
2:52:50	29	-0,2	25
2:53:00	29	-0,2	24
2:53:10	29	-0,2	25
2:53:20	29	-0,2	24
2:53:30	29	-0,2	24
2:53:40	29	-0,2	25
2:53:50	29	-0,2	24
2:54:00	29	-0,2	25
2:54:10	29	-0,2	25
2:54:20	29	-0,2	24
2:54:30	29	-0,2	25
2:54:40	29	-0,2	24
2:54:50	29	-0,2	25
2:55:00	29	-0,2	25
2:55:10	29	-0,2	24
2:55:20	29	-0,2	25
2:55:30	29	-0,2	24
2:55:40	29	-0,2	24
2:55:50	29	-0,2	25
2:56:00	29	-0,2	25
2:56:10	29	-0,2	25
2:56:20	29	-0,2	25
2:56:30	29	-0,2	25
2:56:40	29	-0,2	25
2:56:50	29	-0,2	25
2:57:00	29	-0,2	24
2:57:10	29	-0,2	25
2:57:20	29	-0,2	25
2:57:30	29	-0,2	25
2:57:40	29	-0,2	25
2:57:50	29	-0,2	25
2:58:00	29	-0,2	25
2:58:10	29	-0,2	25
2:58:20	29	-0,2	25
2:58:30	29	-0,2	25
2:58:40	29	-0,2	25
2:58:50	29	-0,2	25
2:59:00	29	-0,2	25
2:59:10	29	-0,2	25
2:59:20	29	-0,2	25
2:59:30	29	-0,2	25
2:59:40	29	-0,2	25
2:59:50	29	-0,2	25
3:00:00	29	-0,2	25
3:00:10	29	-0,2	25
3:00:20	29	-0,2	25
3:00:30	30	-0,2	24
3:00:40	30	-0,2	25
3:00:50	30	-0,2	25
3:01:00	30	-0,2	25
3:01:10	30	-0,2	25
3:01:20	30	-0,2	25
3:01:30	30	-0,2	25
3:01:40	30	-0,2	25
3:01:50	30	-0,2	24
3:02:00	30	-0,2	25
3:02:10	30	-0,2	25
3:02:20	30	-0,2	25
3:02:30	30	-0,2	25
3:02:40	30	-0,2	25
3:02:50	30	-0,2	25
3:03:00	30	-0,2	25
3:03:10	30	-0,2	25
3:03:20	30	-0,2	25
3:03:30	30	-0,2	25
3:03:40	30	-0,2	25
3:03:50	30	-0,2	25
3:04:00	30	-0,2	25
3:04:10	30	-0,2	25
3:04:20	30	-0,2	25
3:04:30	30	-0,2	25
3:04:40	30	-0,2	25
3:04:50	30	-0,2	25
3:05:00	30	-0,2	25
3:05:10	30	-0,2	25
3:05:20	30	-0,2	25
3:05:30	30	-0,2	25
3:05:40	30	-0,2	25
3:05:50	30	-0,2	25
3:06:00	30	-0,2	25
3:06:10	30	-0,2	25
3:06:20	30	-0,2	25
3:06:30	30	-0,2	25
3:06:40	30	-0,2	25
3:06:50	30	-0,2	25
3:07:00	30	-0,2	25
3:07:10	30	-0,2	25
3:07:20	30	-0,2	25
3:07:30	30	-0,2	25
3:07:40	30	-0,2	25
3:07:50	30	-0,2	25
3:08:00	30	-0,2	25
3:08:10	30	-0,2	25
3:08:20	30	-0,2	25
3:08:30	30	-0,2	25
3:08:40	30	-0,2	25
3:08:50	30	-0,2	25
3:09:00	30	-0,2	25
3:09:10	30	-0,2	25
3:09:20	30	-0,2	25
3:09:30	30	-0,2	25
3:09:40	30	-0,2	26
3:09:50	30	-0,2	26
3:10:00	30	-0,2	26
3:10:10	30	-0,2	26
3:10:20	30	-0,2	26
3:10:30	30	-0,2	47
3:10:40	30	-0,2	40
3:10:50	30	-0,2	43
3:11:00	30	-0,2	40
3:11:10	30	-0,2	32
3:11:20	30	-0,2	39
3:11:30	30	-0,2	36
3:11:40	30	-0,2	46
3:11:50	30	-0,2	49
3:12:00	30	-0,2	29
3:12:10	30	-0,2	32
3:12:20	30	-0,2	27
3:12:30	30	-0,2	30
3:12:40	30	-0,2	26
3:12:50	30	-0,2	27
3:13:00	30	-0,2	25
3:13:10	30	-0,2	25
3:13:20	30	-0,2	25
3:13:30	30	-0,2	25
3:13:40	30	-0,2	25
3:13:50	30	-0,2	25
3:14:00	30	-0,2	25
3:14:10	30	-0,2	25
3:14:20	30	-0,2	25
3:14:30	30	-0,2	25
3:14:40	30	-0,2	25
3:14:50	30	-0,2	25
3:15:00	30	-0,2	25
3:15:10	30	-0,2	25
3:15:20	30	-0,2	26
3:15:30	30	-0,2	25
3:15:40	30	-0,2	26
3:15:50	30	-0,2	26
3:16:00	30	-0,2	26
3:16:10	30	-0,2	26
3:16:20	30	-0,2	26
3:16:30	30	-0,2	26
3:16:40	30	-0,2	26
3:16:50	30	-0,2	26
3:17:00	30	-0,2	26
3:17:10	30	-0,2	26
3:17:20	30	-0,2	26
3:17:30	30	-0,2	26
3:17:40	30	-0,2	26
3:17:50	30	-0,2	26
3:18:00	30	-0,2	27
3:18:10	30	-0,2	27
3:18:20	30	-0,2	27
3:18:30	30	-0,2	27
3:18:40	30	-0,2	27
3:18:50	30	-0,2	27
3:19:00	30	-0,2	27
3:19:10	30	-0,2	27
3:19:20	30	-0,2	27
3:19:30	30	-0,2	27
3:19:40	30	-0,2	27
3:19:50	30	-0,2	27
3:20:00	30	-0,2	27
3:20:10	30	-0,2	27
3:20:20	30	-0,2	27
3:20:30	30	-0,2	28
3:20:40	30	-0,2	28
3:20:50	30	-0,2	28
3:21:00	30	-0,2	28
3:21:10	30	-0,2	28
3:21:20	30	-0,2	28
3:21:30	30	-0,2	28
3:21:40	30	-0,2	28
3:21:50	30	-0,2	28
3:22:00	30	-0,2	28
3:22:10	30	-0,2	28
3:22:20	30	-0,2	28
3:22:30	30	-0,2	28
3:22:40	30	-0,2	32
3:22:50	30	-0,2	32
3:23:00	30	-0,2	36
3:23:10	30	-0,2	32
3:23:20	30	-0,2	32
3:23:30	30	-0,2	30
3:23:40	30	-0,2	49
3:23:50	30	-0,2	49
3:24:00	30	-0,2	39
3:24:10	30	-0,2	52
3:24:20	30	-0,2	35
3:24:30	30	-0,2	41
3:24:40	30	-0,2	34
3:24:50	30	-0,2	46
3:25:00	30	-0,2	48
3:25:10	30	-0,2	47
3:25:20	30	-0,2	44
3:25:30	30	-0,2	39
3:25:40	30	-0,2	34
3:25:50	30	-0,2	35
3:26:00	30	-0,2	33
3:26:10	30	-0,2	36
3:26:20	30	-0,2	38
3:26:30	30	-0,2	36
3:26:40	30	-0,2	34
3:26:50	30	-0,2	45
3:27:00	30	-0,2	40
3:27:10	30	-0,2	31
3:27:20	30	-0,2	44
3:27:30	30	-0,2	38

File: project-root/data/Data Acquisition/Data Acquisition/2020 year (143)/20-027 RGU5.txt (part 1 of 6)
--Test Summary--
Full Path and File Name	
Instrument Name	7322
Instrument Type	Model 7322 Consistometer - Variable Speed
Instrument Serial Number	
Test Start Date	14.02.2020
Test Start Time	10:02:07
Test Stop Date	14.02.2020
Test Stop Time	12:49:40
Test Length	2:47:33
Final Sample Time Offset	2:47:33
Controller Schedule Name	
Sampling Period	1 second
Comments	
Information	WellID	
Information	Customer	
Information	EngName	
Information	CementClass	
Information	CementMfr	
Information	Additives	
Information	Density	
Information	BHCT	
Information	BHST	
Information	FluidLoss	
Information	JobType	
Calculated Value	Time_30Bc	2:36:10
Calculated Value	Time_70Bc	2:47:33
Initial Temperature (°C)	20 °C
Final Temperature (°C)	75 °C
Initial Pressure (MPa)	0,7 MPa
Final Pressure (MPa)	0,3 MPa
Initial Consistency (Bc)	15 Bc
Final Consistency (Bc)	71 Bc
Initial Wall Temperature (°C)	19 °C
Final Wall Temperature (°C)	74 °C
Initial Motor Speed (RPM)	150 RPM
Final Motor Speed (RPM)	150 RPM
--Data--
Time (HH:MM:SS)	Temperature (°C)	Pressure (MPa)	Consistency (Bc)	Wall Temperature (°C)	Motor Speed (RPM)
0:00:00	20	0,7	15	19	150
0:00:01	20	0,7	15	19	150
0:00:02	20	0,7	15	19	150
0:00:03	20	0,7	15	19	150
0:00:04	20	0,7	15	19	150
0:00:05	20	0,7	15	19	150
0:00:06	20	0,7	15	19	150
0:00:07	20	0,7	16	19	150
0:00:08	20	0,7	16	19	150
0:00:09	20	0,7	16	19	150
0:00:10	20	0,7	16	19	150
0:00:11	20	0,7	16	19	150
0:00:12	20	0,7	16	19	150
0:00:13	20	0,7	16	19	150
0:00:14	20	0,7	16	19	150
0:00:15	20	0,7	16	19	150
0:00:16	20	0,7	16	19	150
0:00:17	20	0,7	16	19	150
0:00:18	20	0,7	16	19	150
0:00:19	20	0,7	16	19	150
0:00:20	20	0,7	16	19	150
0:00:21	20	0,7	16	19	150
0:00:22	20	0,7	16	19	150
0:00:23	20	0,7	16	19	150
0:00:24	20	0,7	16	19	150
0:00:25	20	0,7	16	19	150
0:00:26	20	0,7	16	19	150
0:00:27	20	0,7	16	19	150
0:00:28	20	0,7	16	19	150
0:00:29	20	0,7	16	20	150
0:00:30	20	0,7	16	19	150
0:00:31	20	0,7	16	20	150
0:00:32	20	0,7	16	19	150
0:00:33	20	0,7	16	20	150
0:00:34	20	0,7	16	20	150
0:00:35	20	0,7	16	20	150
0:00:36	20	0,7	16	20	150
0:00:37	20	0,7	16	20	150
0:00:38	20	0,7	16	20	150
0:00:39	20	0,7	16	20	150
0:00:40	20	0,7	16	20	150
0:00:41	20	0,7	16	20	150
0:00:42	20	0,7	16	20	150
0:00:43	20	0,7	16	20	150
0:00:44	20	0,7	16	20	150
0:00:45	20	0,7	16	21	150
0:00:46	20	0,7	16	20	150
0:00:47	20	0,7	16	20	150
0:00:48	20	0,7	16	21	150
0:00:49	20	0,7	16	21	150
0:00:50	20	0,7	16	21	150
0:00:51	20	0,7	16	21	150
0:00:52	20	0,7	16	21	150
0:00:53	20	0,7	16	21	150
0:00:54	20	0,7	16	21	150
0:00:55	20	0,7	16	21	150
0:00:56	20	0,7	16	21	150
0:00:57	20	0,7	16	21	150
0:00:58	20	0,7	16	21	150
0:00:59	20	0,7	16	21	150
0:01:00	20	0,7	16	21	150
0:01:01	20	0,7	16	21	150
0:01:02	20	0,7	16	21	150
0:01:03	20	0,7	16	21	150
0:01:04	20	0,7	16	21	150
0:01:05	20	0,7	16	21	150
0:01:06	20	0,7	16	21	150
0:01:07	20	0,7	16	21	150
0:01:08	20	0,7	16	21	150
0:01:09	20	0,7	16	22	150
0:01:10	20	0,7	16	22	150
0:01:11	20	0,7	16	22	150
0:01:12	20	0,7	16	22	150
0:01:13	20	0,7	16	22	150
0:01:14	20	0,7	16	22	150
0:01:15	20	0,7	16	22	150
0:01:16	20	0,7	16	23	150
0:01:17	20	0,7	16	23	150
0:01:18	20	0,7	16	23	150
0:01:19	20	0,7	16	23	150
0:01:20	20	0,7	16	24	150
0:01:21	20	0,7	16	24	150
0:01:22	20	0,7	16	25	150
0:01:23	20	0,7	16	25	150
0:01:24	20	0,7	16	25	150
0:01:25	20	0,7	16	25	150
0:01:26	20	0,7	16	25	150
0:01:27	20	0,7	16	25	150
0:01:28	20	0,7	16	26	150
0:01:29	20	0,7	16	26	150
0:01:30	20	0,7	16	26	150
0:01:31	20	0,7	16	26	150
0:01:32	20	0,7	16	26	150
0:01:33	20	0,7	16	26	150
0:01:34	20	0,7	16	26	150
0:01:35	20	0,7	16	26	150
0:01:36	20	0,7	16	26	150
0:01:37	20	0,7	16	26	150
0:01:38	20	0,7	16	26	150
0:01:39	20	0,7	16	27	150
0:01:40	20	0,7	16	27	150
0:01:41	20	0,7	16	27	150
0:01:42	20	0,7	16	27	150
0:01:43	20	0,7	16	27	150
0:01:44	20	0,7	16	27	150
0:01:45	20	0,7	16	27	150
0:01:46	20	0,7	16	27	150
0:01:47	20	0,7	16	27	150
0:01:48	20	0,7	16	27	150
0:01:49	20	0,7	16	28	150
0:01:50	20	0,7	16	28	150
0:01:51	20	0,7	16	28	150
0:01:52	20	0,7	16	28	150
0:01:53	20	0,7	16	28	150
0:01:54	20	0,7	16	28	150
0:01:55	20	0,7	16	28	150
0:01:56	20	0,7	16	28	150
0:01:57	20	0,7	16	28	150
0:01:58	20	0,7	16	28	150
0:01:59	20	0,7	16	28	150
0:02:00	20	0,7	16	28	150
0:02:01	20	0,7	16	29	150
0:02:02	20	0,7	16	29	150
0:02:03	21	0,7	16	29	150
0:02:04	21	0,7	16	29	150
0:02:05	21	0,7	16	29	150
0:02:06	21	0,7	16	29	150
0:02:07	21	0,7	16	29	150
0:02:08	21	0,7	16	29	150
0:02:09	21	0,7	16	29	150
0:02:10	21	0,7	16	30	150
0:02:11	21	0,7	16	30	150
0:02:12	21	0,7	16	30	150
0:02:13	21	0,7	16	30	150
0:02:14	21	0,7	16	30	150
0:02:15	21	0,7	16	30	150
0:02:16	21	0,7	16	30	150
0:02:17	21	0,7	16	30	150
0:02:18	21	0,7	16	30	150
0:02:19	21	0,7	16	30	150
0:02:20	21	0,7	16	30	150
0:02:21	21	0,7	16	30	150
0:02:22	21	0,7	16	30	150
0:02:23	21	0,7	16	30	150
0:02:24	21	0,7	16	31	150
0:02:25	21	0,7	16	31	150
0:02:26	21	0,7	16	31	150
0:02:27	21	0,7	16	31	150
0:02:28	21	0,7	16	31	150
0:02:29	21	0,7	15	31	150
0:02:30	21	0,7	15	31	150
0:02:31	21	0,7	15	31	150
0:02:32	21	0,7	15	31	150
0:02:33	21	0,7	15	31	150
0:02:34	21	0,7	15	31	150
0:02:35	21	0,7	15	31	150
0:02:36	21	0,7	15	31	150
0:02:37	21	0,7	15	32	150
0:02:38	21	0,7	15	31	150
0:02:39	21	0,7	15	31	150
0:02:40	21	0,7	15	31	150
0:02:41	21	0,7	15	31	150
0:02:42	21	0,7	15	31	150
0:02:43	21	0,7	15	32	150
0:02:44	21	0,7	15	32	150
0:02:45	21	0,7	15	32	150
0:02:46	21	0,7	15	32	150
0:02:47	22	0,7	16	32	150
0:02:48	22	0,7	16	32	150
0:02:49	22	0,7	16	32	150
0:02:50	22	0,7	16	32	150
0:02:51	22	0,7	16	32	150
0:02:52	22	0,7	15	32	150
0:02:53	22	0,7	16	32	150
0:02:54	22	0,7	15	32	150
0:02:55	22	0,7	16	32	150
0:02:56	22	0,7	16	32	150
0:02:57	22	0,7	16	33	150
0:02:58	22	0,7	16	32	150
0:02:59	22	0,7	16	32	150
0:03:00	22	0,7	16	32	150
0:03:01	22	0,7	16	32	150
0:03:02	22	0,7	16	32	150
0:03:03	22	0,7	16	32	150
0:03:04	22	0,7	16	32	150
0:03:05	22	0,7	16	33	150
0:03:06	22	0,7	16	33	150
0:03:07	22	0,7	16	33	150
0:03:08	22	0,7	16	33	150
0:03:09	22	0,7	16	33	150
0:03:10	22	0,7	16	33	150
0:03:11	22	0,7	16	33	150
0:03:12	22	0,7	16	33	150
0:03:13	22	0,7	16	33	150
0:03:14	22	0,7	16	33	150
0:03:15	22	0,7	16	33	150
0:03:16	22	0,7	16	33	150
0:03:17	22	0,7	16	33	150
0:03:18	22	0,7	16	33	150
0:03:19	23	0,7	16	33	150
0:03:20	23	0,7	16	33	150
0:03:21	23	0,7	16	33	150
0:03:22	23	0,7	16	33	150
0:03:23	23	0,7	16	33	150
0:03:24	23	0,7	16	33	150
0:03:25	23	0,7	16	33	150
0:03:26	23	0,7	16	33	150
0:03:27	23	0,7	16	33	150
0:03:28	23	0,7	16	33	150
0:03:29	23	0,7	16	33	150
0:03:30	23	0,7	16	33	150
0:03:31	23	0,7	16	33	150
0:03:32	23	0,7	16	33	150
0:03:33	23	0,7	16	33	150
0:03:34	23	0,7	16	33	150
0:03:35	23	0,7	16	33	150
0:03:36	23	0,7	16	33	150
0:03:37	23	0,7	16	33	150
0:03:38	23	0,7	16	34	150
0:03:39	23	0,7	16	33	150
0:03:40	23	0,7	16	33	150
0:03:41	23	0,7	16	33	150
0:03:42	23	0,7	16	33	150
0:03:43	23	0,7	16	33	150
0:03:44	23	0,7	16	33	150
0:03:45	23	0,7	16	33	150
0:03:46	23	0,7	16	33	150
0:03:47	23	0,7	16	34	150
0:03:48	23	0,7	16	33	150
0:03:49	24	0,7	16	33	150
0:03:50	24	0,7	16	33	150
0:03:51	24	0,7	16	33	150
0:03:52	24	0,7	16	33	150
0:03:53	24	0,7	16	33	150
0:03:54	24	0,7	16	34	150
0:03:55	24	0,7	16	33	150
0:03:56	24	0,7	16	34	150
0:03:57	24	0,7	16	33	150
0:03:58	24	0,7	16	33	150
0:03:59	24	0,7	16	33	150
0:04:00	24	0,7	16	33	150
0:04:01	24	0,7	16	33	150
0:04:02	24	0,7	16	34	150
0:04:03	24	0,7	16	34	150
0:04:04	24	0,7	16	34	150
0:04:05	24	0,7	16	34	150
0:04:06	24	0,7	16	34	150
0:04:07	24	0,7	16	34	150
0:04:08	24	0,7	16	33	150
0:04:09	24	0,7	16	34	150
0:04:10	24	0,7	16	34	150
0:04:11	24	0,7	16	34	150
0:04:12	24	0,7	16	34	150
0:04:13	24	0,7	16	34	150
0:04:14	24	0,7	16	34	150
0:04:15	24	0,7	16	34	150
0:04:16	24	0,7	16	34	150
0:04:17	24	0,7	16	34	150
0:04:18	24	0,7	16	34	150
0:04:19	24	0,7	16	34	150
0:04:20	25	0,7	16	34	150
0:04:21	25	0,7	16	34	150
0:04:22	25	0,7	16	34	150
0:04:23	25	0,7	16	34	150
0:04:24	25	0,7	16	34	150
0:04:25	25	0,7	16	34	150
0:04:26	25	0,7	16	34	150
0:04:27	25	0,7	16	34	150
0:04:28	25	0,7	16	34	150
0:04:29	25	0,7	16	34	150
0:04:30	25	0,7	16	34	150
0:04:31	25	0,7	16	34	150
0:04:32	25	0,7	16	34	150
0:04:33	25	0,7	16	34	150
0:04:34	25	0,7	16	34	150
0:04:35	25	0,7	16	34	150
0:04:36	25	0,7	16	34	150
0:04:37	25	0,7	16	34	150
0:04:38	25	0,7	16	35	150
0:04:39	25	0,7	16	35	150
0:04:40	25	0,7	16	35	150
0:04:41	25	0,7	16	34	150
0:04:42	25	0,7	16	34	150
0:04:43	25	0,7	16	34	150
0:04:44	25	0,7	16	35	150
0:04:45	25	0,7	16	35	150
0:04:46	25	0,7	16	35	150
0:04:47	25	0,7	16	35	150
0:04:48	25	0,7	16	35	150
0:04:49	25	0,7	16	35	150
0:04:50	25	0,7	16	35	150
0:04:51	26	0,7	16	35	150
0:04:52	26	0,7	16	35	150
0:04:53	26	0,7	16	35	150
0:04:54	26	0,7	16	35	150
0:04:55	26	0,7	16	35	150
0:04:56	26	0,7	16	35	150
0:04:57	26	0,7	16	35	150
0:04:58	26	0,7	16	35	150
0:04:59	26	0,7	16	35	150
0:05:00	26	0,7	16	35	150
0:05:01	26	0,7	16	35	150
0:05:02	26	0,7	16	35	150
0:05:03	26	0,7	16	35	150
0:05:04	26	0,7	16	35	150
0:05:05	26	0,7	16	35	150
0:05:06	26	0,7	15	35	150
0:05:07	26	0,7	15	35	150
0:05:08	26	0,7	15	35	150
0:05:09	26	0,7	15	35	150
0:05:10	26	0,7	15	36	150
0:05:11	26	0,7	15	35	150
0:05:12	26	0,7	15	35	150
0:05:13	26	0,7	15	36	150
0:05:14	26	0,7	15	36	150
0:05:15	26	0,7	15	36	150
0:05:16	26	0,7	15	36	150
0:05:17	26	0,7	15	36	150
0:05:18	26	0,7	15	36	150
0:05:19	26	0,7	15	36	150
0:05:20	26	0,7	15	36	150
0:05:21	26	0,7	15	36	150
0:05:22	27	0,7	15	36	150
0:05:23	27	0,7	15	36	150
0:05:24	27	0,7	15	36	150
0:05:25	27	0,7	15	36	150
0:05:26	27	0,7	15	36	150
0:05:27	27	0,7	15	36	150
0:05:28	27	0,7	15	36	150
0:05:29	27	0,7	15	36	150
0:05:30	27	0,7	15	36	150
0:05:31	27	0,7	15	36	150
0:05:32	27	0,7	15	36	150
0:05:33	27	0,7	15	36	150
0:05:34	27	0,7	15	36	150
0:05:35	27	0,7	15	36	150
0:05:36	27	0,7	15	36	150
0:05:37	27	0,7	15	37	150
0:05:38	27	0,7	15	36	150
0:05:39	27	0,7	15	37	150
0:05:40	27	0,7	15	36	150
0:05:41	27	0,7	15	37	150
0:05:42	27	0,7	15	36	150
0:05:43	27	0,7	15	37	150
0:05:44	27	0,7	15	37	150
0:05:45	27	0,7	15	37	150
0:05:46	27	0,7	15	37	150
0:05:47	27	0,7	15	37	150
0:05:48	27	0,7	15	37	150
0:05:49	27	0,7	15	37	150
0:05:50	27	0,7	15	37	150
0:05:51	27	0,7	15	37	150
0:05:52	27	0,7	15	37	150
0:05:53	28	0,7	15	37	150
0:05:54	28	0,7	15	37	150
0:05:55	28	0,7	15	37	150
0:05:56	28	0,7	15	37	150
0:05:57	28	0,7	15	37	150
0:05:58	28	0,7	15	37	150
0:05:59	28	0,7	15	37	150
0:06:00	28	0,7	15	37	150
0:06:01	28	0,7	15	37	150
0:06:02	28	0,7	15	37	150
0:06:03	28	0,7	15	37	150
0:06:04	28	0,7	15	37	150
0:06:05	28	0,7	15	37	150
0:06:06	28	0,7	15	37	150
0:06:07	28	0,7	15	37	150
0:06:08	28	0,7	15	37	150
0:06:09	28	0,7	15	37	150
0:06:10	28	0,7	15	37	150
0:06:11	28	0,7	15	37	150
0:06:12	28	0,7	15	38	150
0:06:13	28	0,7	15	38	150
0:06:14	28	0,7	15	38	150
0:06:15	28	0,7	15	38	150
0:06:16	28	0,7	15	38	150
0:06:17	28	0,7	15	38	150
0:06:18	28	0,7	15	37	150
0:06:19	28	0,7	15	38	150
0:06:20	28	0,7	15	38	150
0:06:21	28	0,7	15	38	150
0:06:22	28	0,7	15	38	150
0:06:23	29	0,7	15	38	150
0:06:24	29	0,7	15	38	150
0:06:25	29	0,7	15	38	150
0:06:26	29	0,7	15	38	150
0:06:27	29	0,7	15	38	150
0:06:28	29	0,7	15	38	150
0:06:29	29	0,7	15	38	150
0:06:30	29	0,7	15	38	150
0:06:31	29	0,7	15	38	150
0:06:32	29	0,7	15	38	150
0:06:33	29	0,7	15	38	150
0:06:34	29	0,7	15	38	150
0:06:35	29	0,7	14	38	150
0:06:36	29	0,7	15	39	150
0:06:37	29	0,7	15	38	150
0:06:38	29	0,7	15	38	150
0:06:39	29	0,7	15	39	150
0:06:40	29	0,7	14	39	150
0:06:41	29	0,7	14	39	150
0:06:42	29	0,7	14	39	150
0:06:43	29	0,7	14	39	150
0:06:44	29	0,7	14	39	150
0:06:45	29	0,7	14	39	150
0:06:46	29	0,7	14	39	150
0:06:47	29	0,7	14	39	150
0:06:48	29	0,7	14	39	150
0:06:49	29	0,7	14	39	150
0:06:50	29	0,7	14	39	150
0:06:51	29	0,7	14	39	150
0:06:52	29	0,7	14	39	150
0:06:53	29	0,7	14	39	150
0:06:54	29	0,7	14	39	150
0:06:55	30	0,7	14	39	150
0:06:56	30	0,7	14	39	150
0:06:57	30	0,7	14	39	150
0:06:58	30	0,7	14	39	150
0:06:59	30	0,7	14	39	150
0:07:00	30	0,7	14	39	150
0:07:01	30	0,7	14	40	150
0:07:02	30	0,7	14	39	150
0:07:03	30	0,7	14	40	150
0:07:04	30	0,7	14	40	150
0:07:05	30	0,7	14	40	150
0:07:06	30	0,7	14	40	150
0:07:07	30	0,7	14	40	150
0:07:08	30	0,7	14	40	150
0:07:09	30	0,7	14	40	150
0:07:10	30	0,7	14	40	150
0:07:11	30	0,7	14	40	150
0:07:12	30	0,7	14	40	150
0:07:13	30	0,7	14	40	150
0:07:14	30	0,7	14	40	150
0:07:15	30	0,7	14	40	150
0:07:16	30	0,7	14	40	150
0:07:17	30	0,7	14	40	150
0:07:18	30	0,7	14	40	150
0:07:19	30	0,7	14	40	150
0:07:20	30	0,7	14	40	150
0:07:21	30	0,7	14	40	150
0:07:22	30	0,7	14	40	150
0:07:23	30	0,7	14	40	150
0:07:24	30	0,7	14	40	150
0:07:25	30	0,7	14	40	150
0:07:26	30	0,7	14	40	150
0:07:27	31	0,7	14	40	150
0:07:28	31	0,7	14	40	150
0:07:29	31	0,7	14	41	150
0:07:30	31	0,7	14	40	150
0:07:31	31	0,7	14	41	150
0:07:32	31	0,7	14	41	150
0:07:33	31	0,7	14	41	150
0:07:34	31	0,7	14	41	150
0:07:35	31	0,7	14	41	150
0:07:36	31	0,7	14	41	150
0:07:37	31	0,7	14	41	150
0:07:38	31	0,7	14	41	150
0:07:39	31	0,7	14	41	150
0:07:40	31	0,7	14	41	150
0:07:41	31	0,7	14	41	150
0:07:42	31	0,7	14	41	150
0:07:43	31	0,7	14	41	150
0:07:44	31	0,7	14	41	150
0:07:45	31	0,7	14	41	150
0:07:46	31	0,7	14	41	150
0:07:47	31	0,7	14	41	150
0:07:48	31	0,7	14	41	150
0:07:49	31	0,7	14	41	150
0:07:50	31	0,7	14	41	150
0:07:51	31	0,7	14	41	150
0:07:52	31	0,7	14	41	150
0:07:53	31	0,7	14	42	150
0:07:54	31	0,7	14	41	150
0:07:55	31	0,7	14	42	150
0:07:56	31	0,7	14	41	150
0:07:57	31	0,7	14	41	150
0:07:58	32	0,7	14	41	150
0:07:59	32	0,7	14	41	150
0:08:00	32	0,7	14	42	150
0:08:01	32	0,7	14	42	150
0:08:02	32	0,7	14	42	150
0:08:03	32	0,7	14	42	150
0:08:04	32	0,7	14	42	150
0:08:05	32	0,7	14	42	150
0:08:06	32	0,7	14	42	150
0:08:07	32	0,7	14	42	150
0:08:08	32	0,7	14	42	150
0:08:09	32	0,7	14	42	150
0:08:10	32	0,7	14	42	150
0:08:11	32	0,7	14	42	150
0:08:12	32	0,7	14	42	150
0:08:13	32	0,7	14	42	150
0:08:14	32	0,7	14	42	150
0:08:15	32	0,7	14	42	150
0:08:16	32	0,7	14	42	150
0:08:17	32	0,7	14	42	150
0:08:18	32	0,7	14	42	150
0:08:19	32	0,7	14	42	150
0:08:20	32	0,7	14	42	150
0:08:21	32	0,7	14	42	150
0:08:22	32	0,7	14	42	150
0:08:23	32	0,7	14	42	150
0:08:24	32	0,7	14	42	150
0:08:25	32	0,7	14	42	150
0:08:26	32	0,7	14	42	150
0:08:27	32	0,7	14	42	150
0:08:28	32	0,7	14	43	150
0:08:29	33	0,7	14	42	150
0:08:30	33	0,7	14	42	150
0:08:31	33	0,7	14	43	150
0:08:32	33	0,7	14	43	150
0:08:33	33	0,7	14	43	150
0:08:34	33	0,7	14	43	150
0:08:35	33	0,7	14	43	150
0:08:36	33	0,7	14	43	150
0:08:37	33	0,7	14	43	150
0:08:38	33	0,7	14	43	150
0:08:39	33	0,7	14	43	150
0:08:40	33	0,7	14	43	150
0:08:41	33	0,7	14	43	150
0:08:42	33	0,7	14	43	150
0:08:43	33	0,7	14	43	150
0:08:44	33	0,7	14	43	150
0:08:45	33	0,7	14	43	150
0:08:46	33	0,7	14	43	150
0:08:47	33	0,7	14	43	150
0:08:48	33	0,7	14	43	150
0:08:49	33	0,7	14	43	150
0:08:50	33	0,7	14	43	150
0:08:51	33	0,7	14	43	150
0:08:52	33	0,7	14	43	150
0:08:53	33	0,7	14	43	150
0:08:54	33	0,7	14	43	150
0:08:55	33	0,7	14	43	150
0:08:56	33	0,7	14	43	150
0:08:57	33	0,7	14	43	150
0:08:58	33	0,7	14	43	150
0:08:59	34	0,7	14	43	150
0:09:00	34	0,7	14	43	150
0:09:01	34	0,7	14	43	150
0:09:02	34	0,7	14	43	150
0:09:03	34	0,7	14	43	150
0:09:04	34	0,7	14	43	150
0:09:05	34	0,7	14	43	150
0:09:06	34	0,7	14	43	150
0:09:07	34	0,7	14	44	150
0:09:08	34	0,7	14	44	150
0:09:09	34	0,7	14	43	150
0:09:10	34	0,7	14	43	150
0:09:11	34	0,7	14	43	150
0:09:12	34	0,7	14	43	150
0:09:13	34	0,7	14	43	150
0:09:14	34	0,7	14	43	150
0:09:15	34	0,7	14	44	150
0:09:16	34	0,7	14	43	150
0:09:17	34	0,7	14	43	150
0:09:18	34	0,7	14	43	150
0:09:19	34	0,7	14	43	150
0:09:20	34	0,7	14	44	150
0:09:21	34	0,7	14	44	150
0:09:22	34	0,7	14	44	150
0:09:23	34	0,7	14	44	150
0:09:24	34	0,7	14	44	150
0:09:25	34	0,7	14	44	150
0:09:26	34	0,7	14	44	150
0:09:27	34	0,7	14	43	150
0:09:28	34	0,7	14	44	150
0:09:29	34	0,7	14	44	150
0:09:30	34	0,7	14	44	150
0:09:31	35	0,7	14	44	150
0:09:32	35	0,7	14	44	150
0:09:33	35	0,7	14	44	150
0:09:34	35	0,7	14	44	150
0:09:35	35	0,7	14	44	150
0:09:36	35	0,7	14	44	150
0:09:37	35	0,7	14	44	150
0:09:38	35	0,7	14	44	150
0:09:39	35	0,7	14	44	150
0:09:40	35	0,7	14	44	150
0:09:41	35	0,7	14	45	150
0:09:42	35	0,7	14	45	150
0:09:43	35	0,7	14	44	150
0:09:44	35	0,7	14	45	150
0:09:45	35	0,7	14	45	150
0:09:46	35	0,7	14	45	150
0:09:47	35	0,7	14	45	150
0:09:48	35	0,7	14	45	150
0:09:49	35	0,7	14	45	150
0:09:50	35	0,7	14	45	150
0:09:51	35	0,7	14	45	150
0:09:52	35	0,7	14	45	150
0:09:53	35	0,7	14	45	150
0:09:54	35	0,7	14	45	150
0:09:55	35	0,7	14	45	150
0:09:56	35	0,7	14	45	150
0:09:57	35	0,7	14	45	150
0:09:58	35	0,7	14	45	150
0:09:59	35	0,7	14	45	150
0:10:00	35	0,7	14	45	150
0:10:01	35	0,7	14	45	150
0:10:02	35	0,7	14	45	150
0:10:03	35	0,7	14	45	150
0:10:04	35	0,7	14	45	150
0:10:05	35	0,7	14	46	150
0:10:06	36	0,7	14	45	150
0:10:07	36	0,7	14	46	150
0:10:08	36	0,7	14	46	150
0:10:09	36	0,7	14	46	150
0:10:10	36	0,7	14	46	150
0:10:11	36	0,7	14	46	150
0:10:12	36	0,7	14	46	150
0:10:13	36	0,7	14	46	150
0:10:14	36	0,7	14	46	150
0:10:15	36	0,7	14	46	150
0:10:16	36	0,7	14	46	150
0:10:17	36	0,7	14	46	150
0:10:18	36	0,7	14	46	150
0:10:19	36	0,7	14	46	150
0:10:20	36	0,7	14	46	150
0:10:21	36	0,7	14	46	150
0:10:22	36	0,7	14	46	150
0:10:23	36	0,7	14	47	150
0:10:24	36	0,7	14	47	150
0:10:25	36	0,7	14	47	150
0:10:26	36	0,7	14	47	150
0:10:27	36	0,7	14	47	150
0:10:28	36	0,7	14	47	150
0:10:29	36	0,7	14	47	150
0:10:30	36	0,7	14	47	150
0:10:31	36	0,7	14	47	150
0:10:32	36	0,7	14	47	150
0:10:33	36	0,7	14	47	150
0:10:34	36	0,7	14	47	150
0:10:35	36	0,7	14	47	150
0:10:36	36	0,7	14	47	150
0:10:37	36	0,7	14	47	150
0:10:38	36	0,7	14	47	150
0:10:39	36	0,7	14	47	150
0:10:40	36	0,7	14	47	150
0:10:41	36	0,7	14	47	150
0:10:42	36	0,7	14	48	150
0:10:43	36	0,7	13	48	150
0:10:44	37	0,7	13	48	150
0:10:45	37	0,7	13	48	150
0:10:46	37	0,7	13	48	150
0:10:47	37	0,7	13	48	150
0:10:48	37	0,7	13	48	150
0:10:49	37	0,7	13	48	150
0:10:50	37	0,7	13	48	150
0:10:51	37	0,7	13	48	150
0:10:52	37	0,7	13	48	150
0:10:53	37	0,7	13	48	150
0:10:54	37	0,7	13	48	150
0:10:55	37	0,7	13	48	150
0:10:56	37	0,7	13	48	150
0:10:57	37	0,7	13	48	150
0:10:58	37	0,7	13	48	150
0:10:59	37	0,7	13	48	150
0:11:00	37	0,7	13	48	150
0:11:01	37	0,7	13	48	150
0:11:02	37	0,7	13	48	150
0:11:03	37	0,7	13	48	150
0:11:04	37	0,7	13	48	150
0:11:05	37	0,7	13	48	150
0:11:06	37	0,7	13	48	150
0:11:07	37	0,7	13	49	150
0:11:08	37	0,7	13	49	150
0:11:09	37	0,7	13	49	150
0:11:10	37	0,7	13	49	150
0:11:11	37	0,7	13	49	150
0:11:12	37	0,7	13	49	150
0:11:13	37	0,7	13	49	150
0:11:14	37	0,7	13	49	150
0:11:15	37	0,7	13	49	150
0:11:16	37	0,7	13	49	150
0:11:17	37	0,7	13	49	150
0:11:18	37	0,7	13	49	150
0:11:19	38	0,7	13	49	150
0:11:20	38	0,7	13	49	150
0:11:21	38	0,7	13	49	150
0:11:22	38	0,7	13	49	150
0:11:23	38	0,7	13	49	150
0:11:24	38	0,7	13	49	150
0:11:25	38	0,7	13	49	150
0:11:26	38	0,7	13	49	150
0:11:27	38	0,7	13	49	150
0:11:28	38	0,7	13	49	150
0:11:29	38	0,7	13	49	150
0:11:30	38	0,7	13	50	150
0:11:31	38	0,7	13	50	150
0:11:32	38	0,7	13	50	150
0:11:33	38	0,7	13	50	150
0:11:34	38	0,7	13	50	150
0:11:35	38	0,7	13	50	150
0:11:36	38	0,7	13	50	150
0:11:37	38	0,7	13	50	150
0:11:38	38	0,7	13	50	150
0:11:39	38	0,7	13	50	150
0:11:40	38	0,7	13	50	150
0:11:41	38	0,7	13	50	150
0:11:42	38	0,7	13	50	150
0:11:43	38	0,7	13	50	150
0:11:44	38	0,7	13	50	150
0:11:45	38	0,7	13	50	150
0:11:46	38	0,7	13	50	150
0:11:47	38	0,7	13	50	150
0:11:48	38	0,7	13	50	150
0:11:49	38	0,7	13	50	150
0:11:50	39	0,7	13	51	150
0:11:51	39	0,7	13	50	150
0:11:52	39	0,7	13	51	150
0:11:53	39	0,7	13	51	150
0:11:54	39	0,7	13	51	150
0:11:55	39	0,7	13	51	150
0:11:56	39	0,7	13	51	150
0:11:57	39	0,7	13	51	150
0:11:58	39	0,7	13	51	150
0:11:59	39	0,7	13	51	150
0:12:00	39	0,7	13	51	150
0:12:01	39	0,7	13	51	150
0:12:02	39	0,7	13	51	150
0:12:03	39	0,7	13	51	150
0:12:04	39	0,7	13	51	150
0:12:05	39	0,7	13	51	150
0:12:06	39	0,7	13	51	150
0:12:07	39	0,7	13	51	150
0:12:08	39	0,7	13	51	150
0:12:09	39	0,7	13	51	150
0:12:10	39	0,7	13	51	150
0:12:11	39	0,7	13	51	150
0:12:12	39	0,7	13	52	150
0:12:13	39	0,7	13	52	150
0:12:14	39	0,7	13	52	150
0:12:15	39	0,7	13	52	150
0:12:16	39	0,7	13	52	150
0:12:17	39	0,7	13	52	150
0:12:18	39	0,7	13	52	150
0:12:19	39	0,7	13	52	150
0:12:20	39	0,7	13	52	150
0:12:21	39	0,7	13	52	150
0:12:22	40	0,7	13	52	150
0:12:23	40	0,7	13	52	150
0:12:24	40	0,7	13	52	150
0:12:25	40	0,7	13	52	150
0:12:26	40	0,7	13	52	150
0:12:27	40	0,7	13	52	150
0:12:28	40	0,7	13	52	150
0:12:29	40	0,7	13	52	150
0:12:30	40	0,7	13	52	150
0:12:31	40	0,7	13	52	150
0:12:32	40	0,7	13	52	150
0:12:33	40	0,7	13	52	150
0:12:34	40	0,7	13	52	150
0:12:35	40	0,7	13	52	150
0:12:36	40	0,7	13	52	150
0:12:37	40	0,7	13	52	150
0:12:38	40	0,7	13	52	150
0:12:39	40	0,7	13	52	150
0:12:40	40	0,7	13	52	150
0:12:41	40	0,7	13	53	150
0:12:42	40	0,7	13	53	150
0:12:43	40	0,7	13	53	150
0:12:44	40	0,7	13	52	150
0:12:45	40	0,7	13	52	150
0:12:46	40	0,7	13	53	150
0:12:47	40	0,7	13	53	150
0:12:48	40	0,7	13	53	150
0:12:49	40	0,7	13	53	150
0:12:50	40	0,7	13	53	150
0:12:51	40	0,7	13	53	150
0:12:52	40	0,7	13	53	150
0:12:53	41	0,7	13	53	150
0:12:54	41	0,7	13	53	150
0:12:55	41	0,7	13	53	150
0:12:56	41	0,7	13	53	150
0:12:57	41	0,7	13	53	150
0:12:58	41	0,7	13	53	150
0:12:59	41	0,7	13	53	150
0:13:00	41	0,7	13	53	150
0:13:01	41	0,7	13	53	150
0:13:02	41	0,7	13	53	150
0:13:03	41	0,7	13	53	150
0:13:04	41	0,7	13	53	150
0:13:05	41	0,7	13	53	150
0:13:06	41	0,7	13	53	150
0:13:07	41	0,7	13	53	150
0:13:08	41	0,7	12	53	150
0:13:09	41	0,7	12	53	150
0:13:10	41	0,7	12	53	150
0:13:11	41	0,7	12	53	150
0:13:12	41	0,7	12	53	150
0:13:13	41	0,7	12	53	150
0:13:14	41	0,7	12	53	150
0:13:15	41	0,7	12	53	150
0:13:16	41	0,7	12	53	150
0:13:17	41	0,7	12	53	150
0:13:18	41	0,7	12	53	150
0:13:19	41	0,7	12	54	150
0:13:20	41	0,7	12	54	150
0:13:21	41	0,7	12	54	150
0:13:22	41	0,7	12	54	150
0:13:23	42	0,7	12	54	150
0:13:24	42	0,7	12	54	150
0:13:25	42	0,7	12	54	150
0:13:26	42	0,7	12	54	150
0:13:27	42	0,7	12	54	150
0:13:28	42	0,7	12	54	150
0:13:29	42	0,7	12	54	150
0:13:30	42	0,7	12	54	150
0:13:31	42	0,7	12	54	150
0:13:32	42	0,7	12	54	150
0:13:33	42	0,7	12	54	150
0:13:34	42	0,7	12	54	150
0:13:35	42	0,7	12	54	150
0:13:36	42	0,7	12	54	150
0:13:37	42	0,7	12	54	150
0:13:38	42	0,7	12	54	150
0:13:39	42	0,7	12	54	150
0:13:40	42	0,7	12	54	150
0:13:41	42	0,7	12	54	150
0:13:42	42	0,7	12	54	150
0:13:43	42	0,7	12	55	150
0:13:44	42	0,7	12	55	150
0:13:45	42	0,7	12	55	150
0:13:46	42	0,7	12	55	150
0:13:47	42	0,7	12	55	150
0:13:48	42	0,7	12	54	150
0:13:49	42	0,7	12	55	150
0:13:50	42	0,7	12	55	150
0:13:51	42	0,7	12	55	150
0:13:52	42	0,7	12	55	150
0:13:53	42	0,7	12	55	150
0:13:54	43	0,7	12	55	150
0:13:55	43	0,7	12	55	150
0:13:56	43	0,7	12	55	150
0:13:57	43	0,7	12	55	150
0:13:58	43	0,7	12	55	150
0:13:59	43	0,7	12	55	150
0:14:00	43	0,7	12	55	150
0:14:01	43	0,7	12	55	150
0:14:02	43	0,7	12	55	150
0:14:03	43	0,7	12	55	150
0:14:04	43	0,7	12	56	150
0:14:05	43	0,7	12	56	150
0:14:06	43	0,7	12	55	150
0:14:07	43	0,7	12	56	150
0:14:08	43	0,7	12	56	150
0:14:09	43	0,7	12	56	150
0:14:10	43	0,7	12	56	150
0:14:11	43	0,7	12	55	150
0:14:12	43	0,7	12	55	150
0:14:13	43	0,7	12	55	150
0:14:14	43	0,7	12	56	150
0:14:15	43	0,7	12	56	150
0:14:16	43	0,7	12	56	150
0:14:17	43	0,7	12	56	150
0:14:18	43	0,7	12	56	150
0:14:19	43	0,7	12	56	150
0:14:20	43	0,7	12	56	150
0:14:21	43	0,7	12	56	150
0:14:22	43	0,7	12	56	150
0:14:23	43	0,7	12	56	150
0:14:24	44	0,7	12	56	150
0:14:25	44	0,7	12	56	150
0:14:26	44	0,7	12	56	150
0:14:27	44	0,7	12	56	150
0:14:28	44	0,7	12	56	150
0:14:29	44	0,7	12	56	150
0:14:30	44	0,7	12	56	150
0:14:31	44	0,7	12	56	150
0:14:32	44	0,7	12	56	150
0:14:33	44	0,7	12	56	150
0:14:34	44	0,7	12	56	150
0:14:35	44	0,7	12	56	150
0:14:36	44	0,7	12	56	150
0:14:37	44	0,7	12	56	150
0:14:38	44	0,7	12	56	150
0:14:39	44	0,7	12	56	150
0:14:40	44	0,7	12	56	150
0:14:41	44	0,7	12	56	150
0:14:42	44	0,7	12	56	150
0:14:43	44	0,7	12	56	150
0:14:44	44	0,7	12	56	150
0:14:45	44	0,7	12	56	150
0:14:46	44	0,7	12	56	150
0:14:47	44	0,7	12	56	150
0:14:48	44	0,7	12	56	150
0:14:49	44	0,7	12	56	150
0:14:50	44	0,7	12	56	150
0:14:51	44	0,7	12	56	150
0:14:52	44	0,7	12	56	150
0:14:53	44	0,7	12	57	150
0:14:54	44	0,7	12	57	150
0:14:55	45	0,7	12	57	150
0:14:56	45	0,7	12	57	150
0:14:57	45	0,7	12	57	150
0:14:58	45	0,7	12	57	150
0:14:59	45	0,7	12	57	150
0:15:00	45	0,7	12	57	150
0:15:01	45	0,7	12	57	150
0:15:02	45	0,7	12	57	150
0:15:03	45	0,7	12	57	150
0:15:04	45	0,7	12	57	150
0:15:05	45	0,7	12	57	150
0:15:06	45	0,7	12	57	150
0:15:07	45	0,7	12	57	150
0:15:08	45	0,7	12	57	150
0:15:09	45	0,7	12	57	150
0:15:10	45	0,7	12	57	150
0:15:11	45	0,7	12	57	150
0:15:12	45	0,7	12	57	150
0:15:13	45	0,7	12	57	150
0:15:14	45	0,7	12	57	150
0:15:15	45	0,7	12	57	150
0:15:16	45	0,7	12	57	150
0:15:17	45	0,7	12	57	150
0:15:18	45	0,7	12	57	150
0:15:19	45	0,7	12	57	150
0:15:20	45	0,7	12	57	150
0:15:21	45	0,7	12	57	150
0:15:22	45	0,7	12	57	150
0:15:23	45	0,7	12	57	150
0:15:24	45	0,7	12	57	150
0:15:25	45	0,7	12	57	150
0:15:26	46	0,7	12	57	150
0:15:27	46	0,7	12	57	150
0:15:28	46	0,7	12	57	150
0:15:29	46	0,7	12	57	150
0:15:30	46	0,7	12	58	150
0:15:31	46	0,7	12	58	150
0:15:32	46	0,7	12	58	150
0:15:33	46	0,7	12	58	150
0:15:34	46	0,7	12	58	150
0:15:35	46	0,7	12	58	150
0:15:36	46	0,7	12	58	150
0:15:37	46	0,7	12	58	150
0:15:38	46	0,7	12	57	150
0:15:39	46	0,7	12	57	150
0:15:40	46	0,7	12	58	150
0:15:41	46	0,7	12	58	150
0:15:42	46	0,7	12	58	150
0:15:43	46	0,7	12	58	150
0:15:44	46	0,7	12	58	150
0:15:45	46	0,7	12	58	150
0:15:46	46	0,7	12	58	150
0:15:47	46	0,7	12	58	150
0:15:48	46	0,7	12	58	150
0:15:49	46	0,7	12	58	150
0:15:50	46	0,7	12	58	150
0:15:51	46	0,7	12	58	150
0:15:52	46	0,7	12	58	150
0:15:53	46	0,7	12	58	150
0:15:54	46	0,7	12	58	150
0:15:55	46	0,7	12	58	150
0:15:56	46	0,7	12	58	150
0:15:57	46	0,7	12	58	150
0:15:58	46	0,7	12	58	150
0:15:59	47	0,7	12	58	150
0:16:00	47	0,7	12	58	150
0:16:01	47	0,7	12	59	150
0:16:02	47	0,7	12	59	150
0:16:03	47	0,7	12	59	150
0:16:04	47	0,7	12	58	150
0:16:05	47	0,7	12	58	150
0:16:06	47	0,7	12	59	150
0:16:07	47	0,7	12	59	150
0:16:08	47	0,7	12	59	150
0:16:09	47	0,7	12	59	150
0:16:10	47	0,7	12	59	150
0:16:11	47	0,7	12	59	150
0:16:12	47	0,7	12	59	150
0:16:13	47	0,7	12	59	150
0:16:14	47	0,7	12	59	150
0:16:15	47	0,7	12	59	150
0:16:16	47	0,7	12	59	150
0:16:17	47	0,7	12	59	150
0:16:18	47	0,7	12	59	150
0:16:19	47	0,7	12	59	150
0:16:20	47	0,7	12	59	150
0:16:21	47	0,7	12	59	150
0:16:22	47	0,7	12	59	150
0:16:23	47	0,7	12	59	150
0:16:24	47	0,7	12	59	150
0:16:25	47	0,7	12	59	150
0:16:26	47	0,7	12	59	150
0:16:27	47	0,7	12	59	150
0:16:28	47	0,7	12	59	150
0:16:29	47	0,7	12	59	150
0:16:30	47	0,7	12	60	150
0:16:31	48	0,7	12	59	150
0:16:32	48	0,7	12	59	150
0:16:33	48	0,7	12	59	150
0:16:34	48	0,7	12	59	150
0:16:35	48	0,7	12	59	150
0:16:36	48	0,7	12	60	150
0:16:37	48	0,7	12	60	150
0:16:38	48	0,7	12	59	150
0:16:39	48	0,7	12	60	150
0:16:40	48	0,7	12	59	150
0:16:41	48	0,7	12	60	150
0:16:42	48	0,7	12	60	150
0:16:43	48	0,7	12	60	150
0:16:44	48	0,7	12	60	150
0:16:45	48	0,7	12	60	150
0:16:46	48	0,7	12	60	150
0:16:47	48	0,7	12	60	150
0:16:48	48	0,7	12	60	150
0:16:49	48	0,7	12	60	150
0:16:50	48	0,7	12	60	150
0:16:51	48	0,7	12	60	150
0:16:52	48	0,7	12	60	150
0:16:53	48	0,7	12	60	150
0:16:54	48	0,7	12	60	150
0:16:55	48	0,7	12	60	150
0:16:56	48	0,7	12	60	150
0:16:57	48	0,7	12	60	150
0:16:58	48	0,7	12	60	150
0:16:59	48	0,7	11	60	150
0:17:00	48	0,7	11	60	150
0:17:01	48	0,7	11	60	150
0:17:02	48	0,7	11	60	150
0:17:03	48	0,7	11	60	150
0:17:04	49	0,7	11	60	150
0:17:05	49	0,7	11	60	150
0:17:06	49	0,7	11	60	150
0:17:07	49	0,7	11	61	150
0:17:08	49	0,7	11	61	150
0:17:09	49	0,7	11	61	150
0:17:10	49	0,7	11	61	150
0:17:11	49	0,7	11	61	150
0:17:12	49	0,7	11	61	150
0:17:13	49	0,7	11	61	150
0:17:14	49	0,7	11	61	150
0:17:15	49	0,7	11	61	150
0:17:16	49	0,7	11	61	150
0:17:17	49	0,7	11	61	150
0:17:18	49	0,7	11	61	150
0:17:19	49	0,7	11	61	150
0:17:20	49	0,7	11	61	150
0:17:21	49	0,7	11	61	150
0:17:22	49	0,7	11	61	150
0:17:23	49	0,7	11	61	150
0:17:24	49	0,7	11	61	150
0:17:25	49	0,7	11	61	150
0:17:26	49	0,7	11	61	150
0:17:27	49	0,7	11	61	150
0:17:28	49	0,7	11	61	150
0:17:29	49	0,7	11	61	150
0:17:30	49	0,7	11	61	150
0:17:31	49	0,7	11	61	150
0:17:32	49	0,7	11	61	150
0:17:33	49	0,7	11	61	150
0:17:34	49	0,7	11	61	150
0:17:35	49	0,7	11	61	150
0:17:36	50	0,7	11	61	150
0:17:37	50	0,7	11	61	150
0:17:38	50	0,7	11	61	150
0:17:39	50	0,7	11	61	150
0:17:40	50	0,7	11	62	150
0:17:41	50	0,7	11	62	150
0:17:42	50	0,7	11	62	150
0:17:43	50	0,7	11	62	150
0:17:44	50	0,7	11	62	150
0:17:45	50	0,7	11	62	150
0:17:46	50	0,7	11	62	150
0:17:47	50	0,7	11	62	150
0:17:48	50	0,7	11	62	150
0:17:49	50	0,7	11	62	150
0:17:50	50	0,7	11	62	150
0:17:51	50	0,7	11	62	150
0:17:52	50	0,7	11	62	150
0:17:53	50	0,7	11	62	150
0:17:54	50	0,7	11	62	150
0:17:55	50	0,7	11	62	150
0:17:56	50	0,7	11	62	150
0:17:57	50	0,7	11	62	150
0:17:58	50	0,7	11	62	150
0:17:59	50	0,7	11	62	150
0:18:00	50	0,7	11	62	150
0:18:01	50	0,7	11	62	150
0:18:02	50	0,7	11	62	150
0:18:03	50	0,7	11	62	150
0:18:04	50	0,7	11	62	150
0:18:05	50	0,7	11	62	150
0:18:06	50	0,7	11	62	150
0:18:07	51	0,7	11	62	150
0:18:08	51	0,7	11	62	150
0:18:09	51	0,7	11	62	150
0:18:10	51	0,7	11	62	150
0:18:11	51	0,7	11	62	150
0:18:12	51	0,7	11	62	150
0:18:13	51	0,7	11	62	150
0:18:14	51	0,7	11	62	150
0:18:15	51	0,7	11	63	150
0:18:16	51	0,7	11	63	150
0:18:17	51	0,7	11	63	150
0:18:18	51	0,7	11	63	150
0:18:19	51	0,7	11	63	150
0:18:20	51	0,7	11	63	150
0:18:21	51	0,7	11	63	150
0:18:22	51	0,7	11	63	150
0:18:23	51	0,7	11	63	150
0:18:24	51	0,7	11	63	150
0:18:25	51	0,7	11	63	150
0:18:26	51	0,6	11	63	150
0:18:27	51	0,7	11	63	150
0:18:28	51	0,7	11	63	150
0:18:29	51	0,7	11	63	150
0:18:30	51	0,7	11	63	150
0:18:31	51	0,7	11	64	150
0:18:32	51	0,7	11	63	150
0:18:33	51	0,7	11	64	150
0:18:34	51	0,7	11	64	150
0:18:35	51	0,7	11	64	150
0:18:36	51	0,7	11	64	150
0:18:37	51	0,7	11	64	150
0:18:38	51	0,7	11	64	150
0:18:39	51	0,7	11	64	150
0:18:40	51	0,7	11	64	150
0:18:41	52	0,7	11	64	150
0:18:42	52	0,7	11	64	150
0:18:43	52	0,7	11	64	150
0:18:44	52	0,6	11	64	150
0:18:45	52	0,7	11	64	150
0:18:46	52	0,7	11	64	150
0:18:47	52	0,7	11	64	150
0:18:48	52	0,7	11	64	150
0:18:49	52	0,6	11	64	150
0:18:50	52	0,7	11	64	150
0:18:51	52	0,6	11	64	150
0:18:52	52	0,7	11	64	150
0:18:53	52	0,7	11	64	150
0:18:54	52	0,7	11	64	150
0:18:55	52	0,7	11	64	150
0:18:56	52	0,7	11	64	150
0:18:57	52	0,7	11	64	150
0:18:58	52	0,7	11	64	150
0:18:59	52	0,6	11	64	150
0:19:00	52	0,7	11	64	150
0:19:01	52	0,7	11	64	150
0:19:02	52	0,7	11	65	150
0:19:03	52	0,7	11	64	150
0:19:04	52	0,7	11	65	150
0:19:05	52	0,7	11	64	150
0:19:06	52	0,6	11	65	150
0:19:07	52	0,6	11	65	150
0:19:08	52	0,7	11	65	150
0:19:09	52	0,7	11	65	150
0:19:10	52	0,7	11	65	150
0:19:11	52	0,7	11	65	150
0:19:12	53	0,7	11	65	150
0:19:13	53	0,6	11	65	150
0:19:14	53	0,6	11	65	150
0:19:15	53	0,6	11	65	150
0:19:16	53	0,6	11	65	150
0:19:17	53	0,7	11	65	150
0:19:18	53	0,7	11	65	150
0:19:19	53	0,6	11	65	150
0:19:20	53	0,6	11	65	150
0:19:21	53	0,6	11	65	150
0:19:22	53	0,6	11	65	150
0:19:23	53	0,6	11	65	150
0:19:24	53	0,6	11	65	150
0:19:25	53	0,7	11	65	150
0:19:26	53	0,7	11	65	150
0:19:27	53	0,7	11	65	150
0:19:28	53	0,6	11	65	150
0:19:29	53	0,6	11	65	150
0:19:30	53	0,6	11	65	150
0:19:31	53	0,7	11	65	150
0:19:32	53	0,7	11	65	150
0:19:33	53	0,7	11	65	150
0:19:34	53	0,7	11	65	150
0:19:35	53	0,6	11	65	150
0:19:36	53	0,6	11	65	150
0:19:37	53	0,6	11	65	150
0:19:38	53	0,6	11	66	150
0:19:39	53	0,6	11	65	150
0:19:40	53	0,7	11	65	150
0:19:41	53	0,7	11	65	150
0:19:42	53	0,7	11	65	150
0:19:43	53	0,7	11	66	150
0:19:44	54	0,7	11	66	150
0:19:45	54	0,7	11	66	150
0:19:46	54	0,6	11	66	150
0:19:47	54	0,6	11	66	150
0:19:48	54	0,6	11	66	150
0:19:49	54	0,6	11	66	150
0:19:50	54	0,6	11	66	150
0:19:51	54	0,6	11	66	150
0:19:52	54	0,6	11	66	150
0:19:53	54	0,7	11	66	150
0:19:54	54	0,7	11	66	150
0:19:55	54	0,7	11	66	150
0:19:56	54	0,7	11	66	150
0:19:57	54	0,6	11	66	150
0:19:58	54	0,6	11	66	150
0:19:59	54	0,6	11	66	150
0:20:00	54	0,6	11	66	150
0:20:01	54	0,6	11	67	150
0:20:02	54	0,7	11	67	150
0:20:03	54	0,7	11	67	150
0:20:04	54	0,7	11	67	150
0:20:05	54	0,6	11	67	150
0:20:06	54	0,6	11	67	150
0:20:07	54	0,6	11	67	150
0:20:08	54	0,6	11	67	150
0:20:09	54	0,6	11	67	150
0:20:10	54	0,6	11	67	150
0:20:11	54	0,6	11	67	150
0:20:12	54	0,6	11	67	150
0:20:13	54	0,6	11	67	150
0:20:14	54	0,6	11	67	150
0:20:15	54	0,6	11	67	150
0:20:16	54	0,6	11	67	150
0:20:17	55	0,6	11	67	150
0:20:18	55	0,6	11	67	150
0:20:19	55	0,6	11	67	150
0:20:20	55	0,6	11	67	150
0:20:21	55	0,6	11	68	150
0:20:22	55	0,6	11	67	150
0:20:23	55	0,6	11	67	150
0:20:24	55	0,6	11	67	150
0:20:25	55	0,6	11	68	150
0:20:26	55	0,6	11	68	150
0:20:27	55	0,6	11	68	150
0:20:28	55	0,6	11	68	150
0:20:29	55	0,6	11	68	150
0:20:30	55	0,6	11	68	150
0:20:31	55	0,6	11	68	150
0:20:32	55	0,6	11	68	150
0:20:33	55	0,7	11	68	150
0:20:34	55	0,6	11	68	150
0:20:35	55	0,6	11	68	150
0:20:36	55	0,6	11	68	150
0:20:37	55	0,6	11	68	150
0:20:38	55	0,6	11	68	150
0:20:39	55	0,6	11	68	150
0:20:40	55	0,6	11	68	150
0:20:41	55	0,6	11	68	150
0:20:42	55	0,6	11	68	150
0:20:43	55	0,6	11	68	150
0:20:44	55	0,6	11	68	150
0:20:45	55	0,6	11	68	150
0:20:46	55	0,6	11	68	150
0:20:47	55	0,6	11	68	150
0:20:48	56	0,6	11	68	150
0:20:49	56	0,6	11	68	150
0:20:50	56	0,7	11	68	150
0:20:51	56	0,7	11	68	150
0:20:52	56	0,6	11	68	150
0:20:53	56	0,6	11	68	150
0:20:54	56	0,6	11	68	150
0:20:55	56	0,6	11	68	150
0:20:56	56	0,6	11	68	150
0:20:57	56	0,6	11	68	150
0:20:58	56	0,6	11	68	150
0:20:59	56	0,6	11	68	150
0:21:00	56	0,6	11	68	150
0:21:01	56	0,6	11	68	150
0:21:02	56	0,6	11	68	150
0:21:03	56	0,6	11	68	150
0:21:04	56	0,6	11	68	150
0:21:05	56	0,6	11	68	150
0:21:06	56	0,6	11	68	150
0:21:07	56	0,6	11	68	150
0:21:08	56	0,6	11	68	150
0:21:09	56	0,6	11	68	150
0:21:10	56	0,6	11	68	150
0:21:11	56	0,6	11	69	150
0:21:12	56	0,6	11	69	150
0:21:13	56	0,6	11	69	150
0:21:14	56	0,6	11	69	150
0:21:15	56	0,6	11	69	150
0:21:16	56	0,6	11	69	150
0:21:17	56	0,6	11	69	150
0:21:18	56	0,6	11	69	150
0:21:19	57	0,6	11	69	150
0:21:20	57	0,6	11	69	150
0:21:21	57	0,6	11	69	150
0:21:22	57	0,6	11	69	150
0:21:23	57	0,6	11	69	150
0:21:24	57	0,6	11	69	150
0:21:25	57	0,6	11	69	150
0:21:26	57	0,6	11	69	150
0:21:27	57	0,6	11	69	150
0:21:28	57	0,6	11	69	150
0:21:29	57	0,6	11	69	150
0:21:30	57	0,6	11	69	150
0:21:31	57	0,6	11	69	150
0:21:32	57	0,6	11	69	150
0:21:33	57	0,6	11	69	150
0:21:34	57	0,6	11	69	150
0:21:35	57	0,6	11	69	150
0:21:36	57	0,6	11	69	150
0:21:37	57	0,6	11	69	150
0:21:38	57	0,6	11	69	150
0:21:39	57	0,6	11	69	150
0:21:40	57	0,6	11	69	150
0:21:41	57	0,6	11	69	150
0:21:42	57	0,6	11	69	150
0:21:43	57	0,6	11	69	150
0:21:44	57	0,6	11	69	150
0:21:45	57	0,6	11	69	150
0:21:46	57	0,6	11	69	150
0:21:47	57	0,6	11	69	150
0:21:48	57	0,6	11	70	150
0:21:49	57	0,6	11	69	150
0:21:50	57	0,6	11	70	150
0:21:51	58	0,6	11	70	150
0:21:52	58	0,6	11	70	150
0:21:53	58	0,6	11	70	150
0:21:54	58	0,6	11	70	150
0:21:55	58	0,6	11	70	150
0:21:56	58	0,6	11	70	150
0:21:57	58	0,6	11	70	150
0:21:58	58	0,6	11	70	150
0:21:59	58	0,6	11	70	150
0:22:00	58	0,6	11	70	150
0:22:01	58	0,6	11	70	150
0:22:02	58	0,6	11	70	150
0:22:03	58	0,6	11	70	150
0:22:04	58	0,6	11	70	150
0:22:05	58	0,6	11	70	150
0:22:06	58	0,6	11	70	150
0:22:07	58	0,6	11	70	150
0:22:08	58	0,6	11	70	150
0:22:09	58	0,6	11	70	150
0:22:10	58	0,6	11	70	150
0:22:11	58	0,6	11	70	150
0:22:12	58	0,6	11	70	150
0:22:13	58	0,6	11	70	150
0:22:14	58	0,6	11	70	150
0:22:15	58	0,6	11	70	150
0:22:16	58	0,6	11	70	150
0:22:17	58	0,6	11	70	150
0:22:18	58	0,6	11	70	150
0:22:19	58	0,6	11	70	150
0:22:20	58	0,6	11	70	150
0:22:21	58	0,6	11	70	150
0:22:22	58	0,6	11	70	150
0:22:23	58	0,6	11	70	150
0:22:24	59	0,6	11	71	150
0:22:25	59	0,6	11	70	150
0:22:26	59	0,6	11	70	150
0:22:27	59	0,6	11	71	150
0:22:28	59	0,6	11	71	150
0:22:29	59	0,6	11	71	150
0:22:30	59	0,6	11	71	150
0:22:31	59	0,6	11	71	150
0:22:32	59	0,6	11	71	150
0:22:33	59	0,6	11	71	150
0:22:34	59	0,6	11	71	150
0:22:35	59	0,6	11	71	150
0:22:36	59	0,6	11	71	150
0:22:37	59	0,6	11	71	150
0:22:38	59	0,6	11	71	150
0:22:39	59	0,6	11	71	150
0:22:40	59	0,6	11	71	150
0:22:41	59	0,6	11	71	150
0:22:42	59	0,6	11	71	150
0:22:43	59	0,6	11	71	150
0:22:44	59	0,6	11	71	150
0:22:45	59	0,6	11	71	150
0:22:46	59	0,6	11	71	150
0:22:47	59	0,6	11	71	150
0:22:48	59	0,6	11	71	150
0:22:49	59	0,6	11	71	150
0:22:50	59	0,6	11	71	150
0:22:51	59	0,6	11	71	150
0:22:52	59	0,6	11	71	150
0:22:53	59	0,6	11	71	150
0:22:54	59	0,6	11	71	150
0:22:55	59	0,6	11	71	150
0:22:56	59	0,6	11	72	150
0:22:57	59	0,6	11	72	150
0:22:58	60	0,6	11	71	150
0:22:59	60	0,6	11	71	150
0:23:00	60	0,6	11	71	150
0:23:01	60	0,6	11	72	150
0:23:02	60	0,6	11	72	150
0:23:03	60	0,6	11	72	150
0:23:04	60	0,6	11	72	150
0:23:05	60	0,6	11	72	150
0:23:06	60	0,6	11	72	150
0:23:07	60	0,6	11	72	150
0:23:08	60	0,6	11	72	150
0:23:09	60	0,6	11	72	150
0:23:10	60	0,6	11	72	150
0:23:11	60	0,6	11	72	150
0:23:12	60	0,6	11	72	150
0:23:13	60	0,6	11	72	150
0:23:14	60	0,6	11	72	150
0:23:15	60	0,6	11	72	150
0:23:16	60	0,6	11	72	150
0:23:17	60	0,6	11	72	150
0:23:18	60	0,6	11	72	150
0:23:19	60	0,6	11	72	150
0:23:20	60	0,6	11	72	150
0:23:21	60	0,6	11	72	150
0:23:22	60	0,6	11	72	150
0:23:23	60	0,6	11	72	150
0:23:24	60	0,6	11	72	150
0:23:25	60	0,6	11	72	150
0:23:26	60	0,6	11	72	150
0:23:27	60	0,6	11	73	150
0:23:28	60	0,6	11	73	150
0:23:29	60	0,6	11	73	150
0:23:30	60	0,6	11	73	150
0:23:31	61	0,6	11	73	150
0:23:32	61	0,6	11	73	150
0:23:33	61	0,6	11	73	150
0:23:34	61	0,6	11	73	150
0:23:35	61	0,6	11	73	150
0:23:36	61	0,6	11	73	150
0:23:37	61	0,6	11	73	150
0:23:38	61	0,6	11	73	150
0:23:39	61	0,6	11	73	150
0:23:40	61	0,6	11	73	150
0:23:41	61	0,6	11	73	150
0:23:42	61	0,6	11	73	150
0:23:43	61	0,6	11	73	150
0:23:44	61	0,6	10	73	150
0:23:45	61	0,6	10	74	150
0:23:46	61	0,6	10	73	150
0:23:47	61	0,6	10	73	150
0:23:48	61	0,6	10	73	150
0:23:49	61	0,6	10	74	150
0:23:50	61	0,6	10	74	150
0:23:51	61	0,6	10	74	150
0:23:52	61	0,6	10	74	150
0:23:53	61	0,6	10	74	150
0:23:54	61	0,6	10	74	150
0:23:55	61	0,6	10	74	150
0:23:56	61	0,6	10	74	150
0:23:57	61	0,6	10	74	150
0:23:58	61	0,6	10	74	150
0:23:59	61	0,6	10	74	150
0:24:00	61	0,6	10	74	150
0:24:01	61	0,6	10	74	150
0:24:02	61	0,6	10	74	150
0:24:03	61	0,6	10	74	150
0:24:04	61	0,6	10	74	150
0:24:05	61	0,6	10	74	150
0:24:06	61	0,6	10	74	150
0:24:07	62	0,6	10	74	150
0:24:08	62	0,6	10	74	150
0:24:09	62	0,6	10	74	150
0:24:10	62	0,6	10	74	150
0:24:11	62	0,6	10	74	150
0:24:12	62	0,6	10	74	150
0:24:13	62	0,6	10	75	150
0:24:14	62	0,6	10	75	150
0:24:15	62	0,6	10	75	150
0:24:16	62	0,6	10	75	150
0:24:17	62	0,6	10	75	150
0:24:18	62	0,6	10	75	150
0:24:19	62	0,6	10	75	150
0:24:20	62	0,6	10	75	150
0:24:21	62	0,6	10	75	150
0:24:22	62	0,6	10	75	150
0:24:23	62	0,6	10	75	150
0:24:24	62	0,6	10	75	150
0:24:25	62	0,6	10	75	150
0:24:26	62	0,6	10	75	150
0:24:27	62	0,6	10	75	150
0:24:28	62	0,6	10	75	150
0:24:29	62	0,6	10	75	150
0:24:30	62	0,6	10	75	150
0:24:31	62	0,6	10	75	150
0:24:32	62	0,6	10	75	150
0:24:33	62	0,6	10	75	150
0:24:34	62	0,6	10	75	150
0:24:35	62	0,6	10	75	150
0:24:36	62	0,6	10	75	150
0:24:37	62	0,6	10	75	150
0:24:38	62	0,6	10	76	150
0:24:39	62	0,6	10	76	150
0:24:40	63	0,6	10	76	150
0:24:41	63	0,6	10	76	150
0:24:42	63	0,6	10	76	150
0:24:43	63	0,6	10	76	150
0:24:44	63	0,6	10	76	150
0:24:45	63	0,6	10	76	150
0:24:46	63	0,6	10	76	150
0:24:47	63	0,6	10	76	150
0:24:48	63	0,6	10	76	150
0:24:49	63	0,6	10	76	150
0:24:50	63	0,6	10	76	150
0:24:51	63	0,6	10	76	150
0:24:52	63	0,6	10	76	150
0:24:53	63	0,6	10	76	150
0:24:54	63	0,6	10	76	150
0:24:55	63	0,6	10	76	150
0:24:56	63	0,6	10	76	150
0:24:57	63	0,6	10	76	150
0:24:58	63	0,6	10	76	150
0:24:59	63	0,6	10	76	150
0:25:00	63	0,6	10	77	150
0:25:01	63	0,6	10	77	150
0:25:02	63	0,6	10	77	150
0:25:03	63	0,6	10	76	150
0:25:04	63	0,6	10	77	150
0:25:05	63	0,6	10	76	150
0:25:06	63	0,6	10	77	150
0:25:07	63	0,6	10	77	150
0:25:08	63	0,6	10	77	150
0:25:09	63	0,6	10	77	150
0:25:10	64	0,6	10	77	150
0:25:11	64	0,6	10	77	150
0:25:12	64	0,6	10	77	150
0:25:13	64	0,6	10	77	150
0:25:14	64	0,6	10	77	150
0:25:15	64	0,6	10	77	150
0:25:16	64	0,6	10	77	150
0:25:17	64	0,6	10	77	150
0:25:18	64	0,6	10	77	150
0:25:19	64	0,6	10	77	150
0:25:20	64	0,6	10	77	150
0:25:21	64	0,6	10	77	150
0:25:22	64	0,6	10	77	150
0:25:23	64	0,6	10	77	150
0:25:24	64	0,6	10	77	150
0:25:25	64	0,6	10	77	150
0:25:26	64	0,6	10	77	150
0:25:27	64	0,6	10	77	150
0:25:28	64	0,6	10	77	150
0:25:29	64	0,6	10	77	150
0:25:30	64	0,6	10	77	150
0:25:31	64	0,6	10	77	150
0:25:32	64	0,6	10	77	150
0:25:33	64	0,6	10	77	150
0:25:34	64	0,6	10	77	150
0:25:35	64	0,6	10	77	150
0:25:36	64	0,6	10	77	150
0:25:37	64	0,6	10	77	150
0:25:38	64	0,6	10	77	150
0:25:39	65	0,6	10	77	150
0:25:40	65	0,6	10	77	150
0:25:41	65	0,6	10	77	150
0:25:42	65	0,6	10	77	150
0:25:43	65	0,6	10	77	150
0:25:44	65	0,6	10	77	150
0:25:45	65	0,6	10	77	150
0:25:46	65	0,6	10	77	150
0:25:47	65	0,6	10	77	150
0:25:48	65	0,6	10	77	150
0:25:49	65	0,6	10	77	150
0:25:50	65	0,6	10	77	150
0:25:51	65	0,6	10	77	150
0:25:52	65	0,6	10	77	150
0:25:53	65	0,6	10	77	150
0:25:54	65	0,6	10	77	150
0:25:55	65	0,6	10	78	150
