Repository: ProgWizer/parser

File: project-root/data/Data Acquisition/Data Acquisition/2020 year (143)/20-028 Kir.txt
--Test Summary--
Full Path and File Name	
Instrument Name	7222
Instrument Type	Model 7222 Consistometer
Instrument Serial Number	
Test Start Date	25.02.2020
Test Start Time	11:35:11
Test Stop Date	25.02.2020
Test Stop Time	15:27:52
Test Length	3:52:41
Final Sample Time Offset	3:52:40
Controller Schedule Name	
Sampling Period	10 seconds
Comments	
Information	WellID	
Information	Customer	
Information	EngName	
Information	CementClass	
Information	CementMfr	
Information	Additives	
Information	Density	
Information	BHCT	
Information	BHST	
Information	FluidLoss	
Information	JobType	
Calculated Value	Time_30Bc	3:44:40
Calculated Value	Time_70Bc	N/A
Initial Temperature (°C)	21 °C
Final Temperature (°C)	69 °C
Initial Pressure (MPa)	0,4 MPa
Final Pressure (MPa)	34,9 MPa
Initial Consistency (Bc)	21 Bc
Final Consistency (Bc)	29 Bc
--Data--
Time (HH:MM:SS)	Temperature (°C)	Pressure (MPa)	Consistency (Bc)
0:00:00	21	0,4	21
0:00:10	20	0,6	20
0:00:20	20	0,8	20
0:00:30	20	1,1	20
0:00:40	20	1,2	20
0:00:50	20	1,5	20
0:01:00	20	1,6	22
0:01:10	20	1,8	21
0:01:20	20	2,1	19
0:01:30	20	2,3	25
0:01:40	20	2,4	24
0:01:50	20	2,6	26
0:02:00	20	2,8	20
0:02:10	20	3,0	23
0:02:20	20	3,2	21
0:02:30	20	3,3	20
0:02:40	20	3,6	25
0:02:50	20	3,8	21
0:03:00	20	4,0	22
0:03:10	20	4,2	29
0:03:20	20	4,4	21
0:03:30	20	4,6	23
0:03:40	20	4,9	20
0:03:50	20	5,1	20
0:04:00	20	5,4	24
0:04:10	21	5,7	23
0:04:20	21	6,0	21
0:04:30	21	6,2	21
0:04:40	21	6,5	26
0:04:50	21	6,9	22
0:05:00	21	7,2	25
0:05:10	22	7,5	17
0:05:20	22	7,6	20
0:05:30	22	7,8	27
0:05:40	22	8,0	24
0:05:50	23	8,2	23
0:06:00	23	8,4	22
0:06:10	23	8,5	20
0:06:20	24	8,7	24
0:06:30	24	8,7	19
0:06:40	25	8,8	20
0:06:50	25	8,9	21
0:07:00	25	9,0	22
0:07:10	26	9,1	24
0:07:20	26	9,2	20
0:07:30	26	9,3	22
0:07:40	27	9,4	24
0:07:50	27	9,5	30
0:08:00	28	9,7	22
0:08:10	28	9,9	23
0:08:20	28	10,1	23
0:08:30	29	10,2	23
0:08:40	29	10,5	23
0:08:50	30	10,6	23
0:09:00	30	11,0	23
0:09:10	30	11,1	23
0:09:20	31	11,3	22
0:09:30	31	11,4	21
0:09:40	31	11,6	21
0:09:50	32	11,9	21
0:10:00	32	12,0	21
0:10:10	32	12,2	21
0:10:20	33	12,4	21
0:10:30	33	12,6	20
0:10:40	33	12,7	20
0:10:50	34	13,0	20
0:11:00	34	13,1	20
0:11:10	34	13,3	20
0:11:20	35	13,6	20
0:11:30	35	13,8	20
0:11:40	35	13,9	20
0:11:50	36	14,3	20
0:12:00	36	14,3	20
0:12:10	36	14,5	20
0:12:20	36	14,7	20
0:12:30	37	14,8	20
0:12:40	37	15,1	20
0:12:50	37	15,5	20
0:13:00	38	15,5	20
0:13:10	38	15,6	20
0:13:20	38	16,2	20
0:13:30	38	16,2	20
0:13:40	39	16,2	20
0:13:50	39	16,4	20
0:14:00	39	16,6	20
0:14:10	39	16,8	20
0:14:20	40	17,2	20
0:14:30	40	17,3	18
0:14:40	40	17,3	18
0:14:50	40	17,6	18
0:15:00	41	17,8	18
0:15:10	41	18,0	18
0:15:20	41	18,1	18
0:15:30	42	18,3	19
0:15:40	42	18,6	19
0:15:50	42	18,7	19
0:16:00	42	19,1	19
0:16:10	43	19,1	19
0:16:20	43	19,3	19
0:16:30	43	19,5	19
0:16:40	44	19,7	19
0:16:50	44	19,9	19
0:17:00	44	20,1	19
0:17:10	44	20,2	19
0:17:20	45	20,4	19
0:17:30	45	20,6	19
0:17:40	45	20,8	19
0:17:50	45	21,0	19
0:18:00	46	21,2	19
0:18:10	46	21,4	19
0:18:20	46	21,6	19
0:18:30	47	21,8	19
0:18:40	47	22,0	19
0:18:50	47	22,2	19
0:19:00	47	22,4	19
0:19:10	48	22,6	19
0:19:20	48	22,8	19
0:19:30	48	23,0	19
0:19:40	48	23,2	19
0:19:50	49	23,4	19
0:20:00	49	23,6	20
0:20:10	49	23,8	20
0:20:20	49	24,0	20
0:20:30	50	24,2	20
0:20:40	50	24,4	20
0:20:50	50	24,5	19
0:21:00	50	24,7	19
0:21:10	51	24,9	19
0:21:20	51	25,1	19
0:21:30	51	25,2	19
0:21:40	52	25,5	19
0:21:50	52	25,6	19
0:22:00	52	25,8	19
0:22:10	53	26,0	19
0:22:20	53	26,3	19
0:22:30	53	26,4	19
0:22:40	53	26,6	19
0:22:50	54	26,7	19
0:23:00	54	27,0	19
0:23:10	54	27,1	19
0:23:20	55	27,3	19
0:23:30	55	27,6	19
0:23:40	55	27,7	19
0:23:50	55	27,9	19
0:24:00	56	28,1	19
0:24:10	56	28,3	19
0:24:20	56	28,5	19
0:24:30	57	28,7	19
0:24:40	57	28,9	19
0:24:50	57	29,1	19
0:25:00	57	29,3	19
0:25:10	58	29,4	19
0:25:20	58	29,7	19
0:25:30	58	29,9	19
0:25:40	58	30,0	19
0:25:50	58	30,2	19
0:26:00	59	30,5	20
0:26:10	59	30,6	20
0:26:20	59	30,8	20
0:26:30	60	31,0	20
0:26:40	60	31,1	20
0:26:50	60	31,2	19
0:27:00	60	31,5	20
0:27:10	61	31,9	20
0:27:20	61	32,0	19
0:27:30	61	32,2	20
0:27:40	61	32,4	19
0:27:50	62	32,6	20
0:28:00	62	32,8	20
0:28:10	62	33,1	20
0:28:20	62	33,3	20
0:28:30	63	33,5	20
0:28:40	63	33,7	20
0:28:50	63	33,9	20
0:29:00	63	34,1	20
0:29:10	64	34,3	20
0:29:20	64	34,5	20
0:29:30	64	34,7	20
0:29:40	64	35,0	19
0:29:50	65	35,2	20
0:30:00	65	35,4	20
0:30:10	65	35,7	19
0:30:20	65	35,9	20
0:30:30	66	35,2	20
0:30:40	66	35,4	20
0:30:50	66	35,5	20
0:31:00	67	35,7	20
0:31:10	67	35,8	20
0:31:20	67	35,1	20
0:31:30	67	35,4	20
0:31:40	68	35,6	20
0:31:50	68	35,7	20
0:32:00	68	35,8	20
0:32:10	69	35,3	20
0:32:20	69	35,3	20
0:32:30	69	35,3	20
0:32:40	69	35,2	20
0:32:50	70	35,1	20
0:33:00	70	34,9	20
0:33:10	70	34,9	20
0:33:20	71	34,7	20
0:33:30	71	34,8	20
0:33:40	71	34,9	20
0:33:50	71	34,7	20
0:34:00	71	34,6	20
0:34:10	72	34,6	20
0:34:20	72	34,8	20
0:34:30	72	34,7	20
0:34:40	72	34,8	21
0:34:50	72	34,6	20
0:35:00	72	34,7	21
0:35:10	73	34,7	21
0:35:20	73	34,9	21
0:35:30	73	34,6	21
0:35:40	73	34,8	21
0:35:50	73	34,6	20
0:36:00	73	34,6	20
0:36:10	73	34,8	19
0:36:20	72	34,8	19
0:36:30	72	34,8	19
0:36:40	72	34,8	20
0:36:50	72	34,8	19
0:37:00	72	34,8	19
0:37:10	72	34,9	19
0:37:20	72	34,8	19
0:37:30	72	34,8	19
0:37:40	72	34,8	19
0:37:50	71	34,9	19
0:38:00	71	34,9	19
0:38:10	71	34,9	19
0:38:20	71	34,9	19
0:38:30	71	34,9	19
0:38:40	71	34,9	19
0:38:50	71	34,9	19
0:39:00	71	34,9	19
0:39:10	71	34,9	19
0:39:20	70	35,0	19
0:39:30	70	35,0	19
0:39:40	70	35,0	19
0:39:50	70	35,1	19
0:40:00	70	35,1	19
0:40:10	70	35,1	19
0:40:20	70	35,1	19
0:40:30	70	35,2	19
0:40:40	70	35,2	19
0:40:50	70	35,2	19
0:41:00	70	35,2	19
0:41:10	70	35,1	19
0:41:20	70	35,1	19
0:41:30	70	35,1	19
0:41:40	70	35,0	19
0:41:50	70	35,0	19
0:42:00	70	35,0	20
0:42:10	70	35,0	20
0:42:20	70	35,0	20
0:42:30	70	35,1	20
0:42:40	70	35,1	20
0:42:50	70	35,2	20
0:43:00	70	35,2	20
0:43:10	69	35,2	20
0:43:20	70	35,1	20
0:43:30	69	35,1	20
0:43:40	69	35,1	20
0:43:50	69	35,0	20
0:44:00	69	35,0	20
0:44:10	69	34,9	20
0:44:20	69	34,9	20
0:44:30	69	34,9	19
0:44:40	69	34,9	19
0:44:50	69	34,9	20
0:45:00	69	34,9	20
0:45:10	69	34,9	20
0:45:20	69	34,9	20
0:45:30	69	34,9	20
0:45:40	69	34,8	20
0:45:50	69	34,8	20
0:46:00	69	34,9	20
0:46:10	69	34,9	20
0:46:20	69	34,9	20
0:46:30	69	34,9	20
0:46:40	69	34,9	20
0:46:50	69	34,9	20
0:47:00	69	34,9	20
0:47:10	69	34,9	20
0:47:20	69	34,9	20
0:47:30	69	34,9	20
0:47:40	69	35,0	20
0:47:50	69	35,0	20
0:48:00	69	35,0	20
0:48:10	69	35,0	20
0:48:20	69	35,0	20
0:48:30	69	35,0	20
0:48:40	69	35,1	20
0:48:50	69	35,1	21
0:49:00	69	35,1	21
0:49:10	69	35,1	21
0:49:20	69	35,1	21
0:49:30	69	35,2	21
0:49:40	69	35,2	21
0:49:50	69	35,2	21
0:50:00	69	35,2	21
0:50:10	69	35,1	20
0:50:20	69	35,2	21
0:50:30	69	35,2	21
0:50:40	69	35,1	21
0:50:50	69	35,1	21
0:51:00	69	35,1	21
0:51:10	69	35,1	21
0:51:20	69	35,2	21
0:51:30	69	35,1	21
0:51:40	69	35,1	21
0:51:50	69	35,1	21
0:52:00	69	35,1	20
0:52:10	69	35,2	20
0:52:20	69	35,2	21
0:52:30	69	35,2	20
0:52:40	69	35,2	22
0:52:50	69	35,2	31
0:53:00	69	35,2	21
0:53:10	69	35,2	21
0:53:20	69	35,2	21
0:53:30	69	35,2	27
0:53:40	69	35,2	20
0:53:50	69	35,2	26
0:54:00	69	35,2	26
0:54:10	69	35,2	22
0:54:20	69	35,2	21
0:54:30	69	35,3	19
0:54:40	69	35,2	18
0:54:50	69	35,2	18
0:55:00	69	35,2	17
0:55:10	69	35,3	17
0:55:20	69	35,3	16
0:55:30	69	35,3	15
0:55:40	69	35,3	15
0:55:50	69	35,3	15
0:56:00	69	35,3	16
0:56:10	69	35,3	16
0:56:20	69	35,3	15
0:56:30	69	35,3	16
0:56:40	69	35,3	16
0:56:50	69	35,3	16
0:57:00	69	35,3	17
0:57:10	69	35,3	19
0:57:20	69	35,4	20
0:57:30	69	35,4	20
0:57:40	69	35,4	19
0:57:50	69	35,4	20
0:58:00	69	35,4	18
0:58:10	69	35,4	18
0:58:20	69	35,4	17
0:58:30	69	35,4	16
0:58:40	69	35,4	17
0:58:50	69	35,3	17
0:59:00	69	35,3	17
0:59:10	69	35,4	17
0:59:20	69	35,4	18
0:59:30	69	35,4	19
0:59:40	69	35,3	20
0:59:50	69	35,3	19
1:00:00	69	35,3	19
1:00:10	69	35,3	19
1:00:20	69	35,3	19
1:00:30	69	35,3	20
1:00:40	69	35,4	20
1:00:50	69	35,4	20
1:01:00	69	35,4	19
1:01:10	69	35,4	15
1:01:20	69	35,4	16
1:01:30	69	35,4	18
1:01:40	69	35,4	20
1:01:50	69	35,4	20
1:02:00	69	35,5	21
1:02:10	69	35,5	23
1:02:20	69	35,4	26
1:02:30	69	35,5	20
1:02:40	69	35,5	18
1:02:50	69	35,5	17
1:03:00	69	35,5	17
1:03:10	69	35,5	17
1:03:20	69	35,5	17
1:03:30	69	35,5	16
1:03:40	69	35,5	16
1:03:50	69	35,5	16
1:04:00	69	35,5	16
1:04:10	69	35,5	16
1:04:20	69	35,5	16
1:04:30	69	35,5	15
1:04:40	69	35,6	16
1:04:50	69	35,6	16
1:05:00	69	35,6	16
1:05:10	69	35,6	16
1:05:20	69	35,6	16
1:05:30	69	35,6	16
1:05:40	69	35,6	16
1:05:50	69	35,7	16
1:06:00	69	35,7	16
1:06:10	69	35,7	16
1:06:20	69	35,7	16
1:06:30	69	35,7	17
1:06:40	69	35,7	17
1:06:50	69	35,7	17
1:07:00	69	35,7	17
1:07:10	69	35,7	17
1:07:20	69	35,7	17
1:07:30	69	35,7	17
1:07:40	69	35,7	17
1:07:50	69	35,7	17
1:08:00	69	35,7	17
1:08:10	69	35,6	17
1:08:20	69	35,6	17
1:08:30	69	35,6	17
1:08:40	69	35,6	17
1:08:50	69	35,6	17
1:09:00	69	35,6	17
1:09:10	69	35,6	17
1:09:20	69	35,6	17
1:09:30	69	35,6	17
1:09:40	69	35,6	17
1:09:50	69	35,6	17
1:10:00	69	35,6	17
1:10:10	69	35,6	17
1:10:20	69	35,6	17
1:10:30	69	35,6	16
1:10:40	69	35,6	17
1:10:50	69	35,6	17
1:11:00	69	35,6	17
1:11:10	69	35,6	17
1:11:20	69	35,6	17
1:11:30	69	35,6	17
1:11:40	69	35,6	17
1:11:50	69	35,6	17
1:12:00	69	35,7	18
1:12:10	69	35,7	18
1:12:20	69	35,7	19
1:12:30	69	35,7	19
1:12:40	69	35,7	19
1:12:50	69	35,7	19
1:13:00	69	35,7	19
1:13:10	69	35,7	19
1:13:20	69	35,7	20
1:13:30	69	35,7	20
1:13:40	69	35,7	20
1:13:50	69	35,7	21
1:14:00	69	35,7	21
1:14:10	69	35,7	23
1:14:20	69	35,7	19
1:14:30	69	35,7	21
1:14:40	69	35,7	21
1:14:50	69	35,7	22
1:15:00	69	35,7	22
1:15:10	69	35,7	23
1:15:20	69	35,7	22
1:15:30	69	35,8	22
1:15:40	69	35,8	20
1:15:50	69	35,8	19
1:16:00	69	35,8	19
1:16:10	69	35,8	20
1:16:20	69	35,8	19
1:16:30	69	35,8	19
1:16:40	69	35,8	19
1:16:50	69	35,8	20
1:17:00	69	35,8	21
1:17:10	69	35,8	21
1:17:20	69	35,8	21
1:17:30	69	35,8	19
1:17:40	69	35,7	17
1:17:50	69	35,8	17
1:18:00	69	35,8	17
1:18:10	69	35,7	16
1:18:20	69	35,7	16
1:18:30	69	35,7	16
1:18:40	69	35,7	15
1:18:50	69	35,7	15
1:19:00	69	35,8	15
1:19:10	69	35,8	14
1:19:20	69	35,8	15
1:19:30	69	35,8	14
1:19:40	69	35,8	14
1:19:50	69	35,8	14
1:20:00	69	35,8	13
1:20:10	69	35,8	13
1:20:20	69	35,8	13
1:20:30	69	35,7	13
1:20:40	69	35,8	13
1:20:50	69	35,8	13
1:21:00	69	35,8	13
1:21:10	69	35,7	13
1:21:20	69	35,7	13
1:21:30	69	35,7	13
1:21:40	69	35,7	13
1:21:50	69	35,8	12
1:22:00	69	35,8	13
1:22:10	69	35,8	12
1:22:20	69	35,8	12
1:22:30	69	35,8	13
1:22:40	69	35,8	12
1:22:50	69	35,8	12
1:23:00	69	35,8	13
1:23:10	69	35,7	13
1:23:20	69	35,7	12
1:23:30	69	35,7	13
1:23:40	69	35,7	12
1:23:50	69	35,7	13
1:24:00	69	35,7	13
1:24:10	69	35,7	13
1:24:20	69	35,7	13
1:24:30	69	35,7	13
1:24:40	69	35,7	13
1:24:50	69	35,7	13
1:25:00	69	35,7	13
1:25:10	69	35,7	13
1:25:20	69	35,7	13
1:25:30	69	35,7	12
1:25:40	69	35,7	13
1:25:50	69	35,7	13
1:26:00	69	35,7	12
1:26:10	69	35,7	13
1:26:20	69	35,7	13
1:26:30	69	35,7	12
1:26:40	69	35,7	13
1:26:50	69	35,7	13
1:27:00	69	35,7	12
1:27:10	69	35,7	13
1:27:20	69	35,7	12
1:27:30	69	35,7	12
1:27:40	69	35,8	13
1:27:50	69	35,7	12
1:28:00	69	35,7	12
1:28:10	69	35,7	13
1:28:20	69	35,7	12
1:28:30	69	35,7	13
1:28:40	69	35,8	13
1:28:50	69	35,7	12
1:29:00	69	35,8	13
1:29:10	69	35,8	13
1:29:20	69	35,8	13
1:29:30	69	35,8	13
1:29:40	69	35,8	13
1:29:50	69	35,8	14
1:30:00	69	35,8	14
1:30:10	69	35,8	14
1:30:20	69	35,8	14
1:30:30	69	35,8	14
1:30:40	69	35,8	14
1:30:50	69	35,8	14
1:31:00	69	35,8	14
1:31:10	69	35,8	14
1:31:20	69	35,8	14
1:31:30	69	35,8	14
1:31:40	69	35,8	14
1:31:50	69	35,8	14
1:32:00	69	35,8	14
1:32:10	69	35,8	14
1:32:20	69	35,8	14
1:32:30	69	35,8	14
1:32:40	69	35,8	14
1:32:50	69	35,8	14
1:33:00	69	35,8	14
1:33:10	69	35,8	14
1:33:20	69	35,8	15
1:33:30	69	35,8	15
1:33:40	69	35,8	15
1:33:50	69	35,8	15
1:34:00	69	35,8	15
1:34:10	69	35,8	15
1:34:20	69	35,8	15
1:34:30	69	35,8	15
1:34:40	69	35,8	15
1:34:50	69	35,8	15
1:35:00	69	35,8	15
1:35:10	69	35,8	15
1:35:20	69	35,8	15
1:35:30	69	35,8	15
1:35:40	69	35,8	15
1:35:50	69	35,8	15
1:36:00	69	35,8	15
1:36:10	69	35,8	15
1:36:20	69	35,8	15
1:36:30	69	35,8	15
1:36:40	69	35,8	15
1:36:50	69	35,8	15
1:37:00	69	35,8	15
1:37:10	69	35,8	15
1:37:20	69	35,8	15
1:37:30	69	35,8	15
1:37:40	69	35,8	14
1:37:50	69	35,8	15
1:38:00	69	35,8	15
1:38:10	69	35,8	14
1:38:20	69	35,8	15
1:38:30	69	35,8	15
1:38:40	69	35,8	15
1:38:50	69	35,8	15
1:39:00	69	35,8	15
1:39:10	69	35,8	15
1:39:20	69	35,8	15
1:39:30	69	35,8	14
1:39:40	69	35,8	15
1:39:50	69	35,8	15
1:40:00	69	35,8	14
1:40:10	69	35,8	15
1:40:20	69	35,8	15
1:40:30	69	34,9	14
1:40:40	69	34,9	14
1:40:50	69	34,9	14
1:41:00	69	34,9	14
1:41:10	69	34,9	14
1:41:20	69	34,9	14
1:41:30	69	34,9	14
1:41:40	69	34,9	14
1:41:50	69	34,9	14
1:42:00	69	34,9	14
1:42:10	69	34,9	14
1:42:20	69	34,9	14
1:42:30	69	34,9	14
1:42:40	69	34,9	14
1:42:50	69	34,9	14
1:43:00	69	34,9	14
1:43:10	69	34,9	14
1:43:20	69	35,0	14
1:43:30	69	35,0	14
1:43:40	69	34,9	14
1:43:50	69	34,9	14
1:44:00	69	34,9	14
1:44:10	69	34,9	14
1:44:20	69	34,9	14
1:44:30	69	34,9	14
1:44:40	69	34,9	14
1:44:50	69	34,9	14
1:45:00	69	34,9	14
1:45:10	69	34,9	14
1:45:20	69	34,9	14
1:45:30	69	34,9	14
1:45:40	69	34,9	14
1:45:50	69	34,9	14
1:46:00	69	34,9	14
1:46:10	69	34,9	14
1:46:20	69	34,9	14
1:46:30	69	34,9	14
1:46:40	69	34,9	14
1:46:50	69	34,9	14
1:47:00	69	34,9	14
1:47:10	69	34,9	14
1:47:20	69	34,9	14
1:47:30	69	34,9	14
1:47:40	69	34,9	14
1:47:50	69	35,0	14
1:48:00	69	35,0	14
1:48:10	69	35,0	14
1:48:20	69	35,0	14
1:48:30	69	34,9	14
1:48:40	69	34,9	14
1:48:50	69	34,9	14
1:49:00	69	34,9	14
1:49:10	69	34,9	14
1:49:20	69	34,9	14
1:49:30	69	34,9	14
1:49:40	69	34,9	14
1:49:50	69	34,9	14
1:50:00	69	34,9	14
1:50:10	69	34,9	14
1:50:20	69	34,9	14
1:50:30	69	34,9	14
1:50:40	69	34,9	14
1:50:50	69	34,9	14
1:51:00	69	34,9	14
1:51:10	69	34,9	14
1:51:20	69	34,9	14
1:51:30	69	34,9	14
1:51:40	69	34,9	14
1:51:50	69	34,9	14
1:52:00	69	34,9	14
1:52:10	69	34,9	14
1:52:20	69	34,9	14
1:52:30	69	34,9	14
1:52:40	69	34,9	14
1:52:50	69	34,9	14
1:53:00	69	35,0	14
1:53:10	69	35,0	14
1:53:20	69	35,0	14
1:53:30	69	35,0	14
1:53:40	69	35,0	14
1:53:50	69	35,0	14
1:54:00	69	35,0	14
1:54:10	69	34,9	14
1:54:20	69	34,9	14
1:54:30	69	34,9	14
1:54:40	69	34,9	14
1:54:50	69	34,9	14
1:55:00	69	34,9	14
1:55:10	69	34,9	14
1:55:20	69	34,9	14
1:55:30	69	34,9	14
1:55:40	69	34,9	14
1:55:50	69	34,9	14
1:56:00	69	34,9	14
1:56:10	69	34,9	14
1:56:20	69	34,9	14
1:56:30	69	34,9	14
1:56:40	69	34,9	14
1:56:50	69	34,9	14
1:57:00	69	34,9	14
1:57:10	69	34,9	14
1:57:20	69	34,9	14
1:57:30	69	34,9	14
1:57:40	69	34,9	14
1:57:50	69	34,9	14
1:58:00	69	34,9	14
1:58:10	69	34,9	14
1:58:20	69	34,9	14
1:58:30	69	34,9	14
1:58:40	69	34,9	14
1:58:50	69	34,9	14
1:59:00	69	34,9	14
1:59:10	69	34,9	14
1:59:20	69	34,9	14
1:59:30	69	34,9	14
1:59:40	69	34,9	14
1:59:50	69	34,9	14
2:00:00	69	34,9	14
2:00:10	69	34,9	14
2:00:20	69	34,9	14
2:00:30	69	34,9	14
2:00:40	69	34,9	14
2:00:50	69	34,9	14
2:01:00	69	34,9	14
2:01:10	69	34,9	14
2:01:20	69	34,9	14
2:01:30	69	34,9	14
2:01:40	69	34,9	14
2:01:50	69	34,9	14
2:02:00	69	34,9	14
2:02:10	69	34,9	14
2:02:20	69	35,0	14
2:02:30	69	35,0	14
2:02:40	69	35,0	14
2:02:50	69	35,0	14
2:03:00	69	35,0	14
2:03:10	69	35,0	14
2:03:20	69	35,0	14
2:03:30	69	35,0	14
2:03:40	69	35,0	14
2:03:50	69	35,0	14
2:04:00	69	35,0	14
2:04:10	69	35,0	14
2:04:20	69	35,0	14
2:04:30	69	35,0	14
2:04:40	69	35,0	14
2:04:50	69	35,0	14
2:05:00	69	35,0	14
2:05:10	69	35,0	14
2:05:20	69	35,0	14
2:05:30	69	34,9	14
2:05:40	69	34,9	14
2:05:50	69	34,9	14
2:06:00	69	34,9	14
2:06:10	69	34,9	14
2:06:20	69	34,9	14
2:06:30	69	34,9	14
2:06:40	69	34,9	14
2:06:50	69	35,0	14
2:07:00	69	34,9	14
2:07:10	69	34,9	14
2:07:20	69	34,9	14
2:07:30	69	35,0	14
2:07:40	69	34,9	14
2:07:50	69	34,9	14
2:08:00	69	34,9	14
2:08:10	69	34,9	14
2:08:20	69	34,9	14
2:08:30	69	34,9	14
2:08:40	69	34,9	14
2:08:50	69	34,9	14
2:09:00	69	34,9	14
2:09:10	69	34,9	14
2:09:20	69	34,9	14
2:09:30	69	34,9	14
2:09:40	69	34,9	14
2:09:50	69	34,9	14
2:10:00	69	34,9	14
2:10:10	69	35,0	14
2:10:20	69	34,9	14
2:10:30	69	35,0	14
2:10:40	69	35,0	14
2:10:50	69	35,0	14
2:11:00	69	35,0	14
2:11:10	69	35,1	14
2:11:20	69	35,1	14
2:11:30	69	35,1	14
2:11:40	69	35,1	14
2:11:50	69	35,1	14
2:12:00	69	35,1	14
2:12:10	69	35,1	14
2:12:20	69	35,1	14
2:12:30	69	35,0	14
2:12:40	69	35,1	14
2:12:50	69	35,0	14
2:13:00	69	35,0	14
2:13:10	69	35,0	14
2:13:20	69	35,0	14
2:13:30	69	35,0	14
2:13:40	69	34,9	14
2:13:50	69	34,9	14
2:14:00	69	34,9	14
2:14:10	69	34,9	14
2:14:20	69	34,9	14
2:14:30	69	34,9	14
2:14:40	69	34,9	14
2:14:50	69	34,9	14
2:15:00	69	34,8	14
2:15:10	69	35,1	14
2:15:20	69	35,1	14
2:15:30	69	35,1	14
2:15:40	69	35,1	14
2:15:50	69	35,1	14
2:16:00	69	35,2	14
2:16:10	69	35,3	14
2:16:20	69	35,3	14
2:16:30	69	35,3	14
2:16:40	69	35,3	14
2:16:50	69	35,3	14
2:17:00	69	35,3	14
2:17:10	69	35,3	14
2:17:20	69	35,3	14
2:17:30	69	35,3	14
2:17:40	69	35,3	14
2:17:50	69	35,3	14
2:18:00	69	35,3	14
2:18:10	69	35,3	14
2:18:20	69	35,3	14
2:18:30	69	35,3	14
2:18:40	69	35,3	14
2:18:50	69	35,2	14
2:19:00	69	35,2	14
2:19:10	69	35,2	14
2:19:20	69	35,2	14
2:19:30	69	35,2	14
2:19:40	69	35,2	14
2:19:50	69	35,1	14
2:20:00	69	35,1	14
2:20:10	69	35,2	14
2:20:20	69	35,1	14
2:20:30	69	35,1	14
2:20:40	69	35,1	14
2:20:50	69	35,1	14
2:21:00	69	35,1	14
2:21:10	69	35,1	14
2:21:20	69	35,1	14
2:21:30	69	35,1	14
2:21:40	69	35,1	14
2:21:50	69	35,1	14
2:22:00	69	35,1	14
2:22:10	69	35,1	14
2:22:20	69	35,1	14
2:22:30	69	35,1	14
2:22:40	69	35,1	14
2:22:50	69	35,1	14
2:23:00	69	35,1	14
2:23:10	69	35,1	14
2:23:20	69	35,1	14
2:23:30	69	35,1	14
2:23:40	69	35,1	14
2:23:50	69	35,1	14
2:24:00	69	35,1	14
2:24:10	69	35,1	14
2:24:20	69	35,1	14
2:24:30	69	35,1	14
2:24:40	69	35,1	14
2:24:50	69	35,1	14
2:25:00	69	35,1	14
2:25:10	69	35,1	14
2:25:20	69	35,1	14
2:25:30	69	35,1	14
2:25:40	69	35,1	14
2:25:50	69	35,1	14
2:26:00	69	35,1	14
2:26:10	69	35,1	14
2:26:20	69	35,1	14
2:26:30	69	35,1	14
2:26:40	69	35,1	14
2:26:50	69	35,1	14
2:27:00	69	35,1	14
2:27:10	69	35,1	14
2:27:20	69	35,1	14
2:27:30	69	35,1	14
2:27:40	69	35,1	14
2:27:50	69	35,1	14
2:28:00	69	35,1	14
2:28:10	69	35,1	14
2:28:20	69	35,1	14
2:28:30	69	35,1	14
2:28:40	69	35,1	14
2:28:50	69	35,1	14
2:29:00	69	35,1	14
2:29:10	69	35,1	14
2:29:20	69	35,1	14
2:29:30	69	35,1	14
2:29:40	69	35,1	14
2:29:50	69	35,0	14
2:30:00	69	35,0	14
2:30:10	69	35,0	14
2:30:20	69	35,1	14
2:30:30	69	35,1	14
2:30:40	69	35,1	14
2:30:50	69	35,0	14
2:31:00	69	35,0	14
2:31:10	69	35,0	14
2:31:20	69	35,0	14
2:31:30	69	35,0	14
2:31:40	69	35,0	14
2:31:50	69	35,0	14
2:32:00	69	35,0	14
2:32:10	69	35,0	14
2:32:20	69	35,0	14
2:32:30	69	35,0	14
2:32:40	69	35,0	14
2:32:50	69	35,0	14
2:33:00	69	35,0	14
2:33:10	69	35,0	14
2:33:20	69	35,0	14
2:33:30	69	35,0	14
2:33:40	69	35,0	14
2:33:50	69	35,0	14
2:34:00	69	35,0	14
2:34:10	69	35,0	14
2:34:20	69	35,0	14
2:34:30	69	35,0	14
2:34:40	69	35,0	14
2:34:50	69	35,0	14
2:35:00	69	35,0	14
2:35:10	69	35,0	14
2:35:20	69	35,0	14
2:35:30	69	35,0	14
2:35:40	69	35,0	14
2:35:50	69	35,0	15
2:36:00	69	35,0	15
2:36:10	69	35,0	15
2:36:20	69	35,0	15
2:36:30	69	35,0	15
2:36:40	69	35,0	15
2:36:50	69	35,0	15
2:37:00	69	35,0	15
2:37:10	69	35,0	15
2:37:20	69	35,0	15
2:37:30	69	35,0	15
2:37:40	69	35,0	15
2:37:50	69	35,0	15
2:38:00	69	35,0	15
2:38:10	69	35,0	15
2:38:20	69	35,0	15
2:38:30	69	35,0	15
2:38:40	69	35,0	15
2:38:50	69	35,0	15
2:39:00	69	35,0	15
2:39:10	69	35,0	15
2:39:20	69	35,0	15
2:39:30	69	35,0	15
2:39:40	69	35,0	15
2:39:50	69	35,0	15
2:40:00	69	35,0	15
2:40:10	69	35,0	15
2:40:20	69	35,0	15
2:40:30	69	35,0	15
2:40:40	69	35,0	15
2:40:50	69	35,0	15
2:41:00	69	35,0	15
2:41:10	69	35,0	15
2:41:20	69	35,0	15
2:41:30	69	35,0	15
2:41:40	69	35,0	15
2:41:50	69	35,0	15
2:42:00	69	35,0	15
2:42:10	69	34,9	15
2:42:20	69	34,9	15
2:42:30	69	34,9	15
2:42:40	69	34,9	15
2:42:50	69	34,9	15
2:43:00	69	34,9	15
2:43:10	69	34,9	15
2:43:20	69	34,9	15
2:43:30	69	34,9	15
2:43:40	69	34,9	15
2:43:50	69	35,0	15
2:44:00	69	35,0	15
2:44:10	69	35,0	15
2:44:20	69	35,0	15
2:44:30	69	35,0	15
2:44:40	69	35,0	15
2:44:50	69	35,0	15
2:45:00	69	35,0	15
2:45:10	69	35,0	15
2:45:20	69	35,0	15
2:45:30	69	34,9	15
2:45:40	69	34,9	15
2:45:50	69	34,9	15
2:46:00	69	34,9	16
2:46:10	69	34,9	16
2:46:20	69	34,9	16
2:46:30	69	34,9	16
2:46:40	69	34,9	16
2:46:50	69	34,9	16
2:47:00	69	34,9	16
2:47:10	69	34,9	16
2:47:20	69	34,9	16
2:47:30	69	34,9	16
2:47:40	69	34,9	16
2:47:50	69	34,9	16
2:48:00	69	34,9	16
2:48:10	69	34,9	16
2:48:20	69	34,9	16
2:48:30	69	34,9	16
2:48:40	69	34,9	16
2:48:50	69	34,9	16
2:49:00	69	34,9	16
2:49:10	69	34,9	16
2:49:20	69	34,9	16
2:49:30	69	34,9	16
2:49:40	69	34,9	16
2:49:50	69	34,9	16
2:50:00	69	34,9	16
2:50:10	69	34,9	16
2:50:20	69	34,9	16
2:50:30	69	34,9	16
2:50:40	69	34,9	16
2:50:50	69	34,9	16
2:51:00	69	34,9	16
2:51:10	69	34,9	16
2:51:20	69	34,9	16
2:51:30	69	34,9	16
2:51:40	69	34,9	16
2:51:50	69	34,9	16
2:52:00	69	34,9	16
2:52:10	69	34,9	16
2:52:20	69	34,9	16
2:52:30	69	34,9	16
2:52:40	69	34,9	16
2:52:50	69	34,9	16
2:53:00	69	34,9	16
2:53:10	69	34,9	16
2:53:20	69	34,9	16
2:53:30	69	34,9	16
2:53:40	69	34,9	16
2:53:50	69	34,9	16
2:54:00	69	34,9	16
2:54:10	69	34,9	16
2:54:20	69	34,9	16
2:54:30	69	34,9	16
2:54:40	69	34,8	16
2:54:50	69	34,9	16
2:55:00	69	34,9	16
2:55:10	69	34,9	16
2:55:20	69	34,9	16
2:55:30	69	34,9	16
2:55:40	69	34,9	16
2:55:50	69	34,9	16
2:56:00	69	34,9	16
2:56:10	69	34,9	16
2:56:20	69	34,9	16
2:56:30	69	34,8	16
2:56:40	69	34,8	16
2:56:50	69	34,9	16
2:57:00	69	34,9	16
2:57:10	69	34,9	16
2:57:20	69	34,9	16
2:57:30	69	34,9	16
2:57:40	69	34,9	16
2:57:50	69	34,9	16
2:58:00	69	34,9	16
2:58:10	69	34,9	16
2:58:20	69	34,9	16
2:58:30	69	34,9	16
2:58:40	69	34,9	16
2:58:50	69	34,9	16
2:59:00	69	34,9	16
2:59:10	69	34,9	16
2:59:20	69	34,8	16
2:59:30	69	34,9	16
2:59:40	69	34,8	16
2:59:50	69	34,9	16
3:00:00	69	34,9	16
3:00:10	69	34,9	16
3:00:20	69	34,9	16
3:00:30	69	34,9	16
3:00:40	69	34,9	16
3:00:50	69	34,9	16
3:01:00	69	34,8	16
3:01:10	69	34,9	16
3:01:20	69	34,9	16
3:01:30	69	34,9	16
3:01:40	69	34,9	16
3:01:50	69	34,8	16
3:02:00	69	35,1	16
3:02:10	69	35,1	16
3:02:20	69	35,1	16
3:02:30	69	35,1	16
3:02:40	69	35,1	16
3:02:50	69	35,1	16
3:03:00	69	35,1	16
3:03:10	69	35,1	16
3:03:20	69	35,1	16
3:03:30	69	35,1	16
3:03:40	69	35,1	16
3:03:50	69	35,1	16
3:04:00	69	35,1	16
3:04:10	69	35,1	16
3:04:20	69	35,1	16
3:04:30	69	35,1	16
3:04:40	69	35,1	16
3:04:50	69	35,1	16
3:05:00	69	35,1	16
3:05:10	69	35,1	16
3:05:20	69	35,1	16
3:05:30	69	35,1	16
3:05:40	69	35,1	16
3:05:50	69	35,1	16
3:06:00	69	35,1	16
3:06:10	69	35,1	16
3:06:20	69	35,1	16
3:06:30	69	35,1	16
3:06:40	69	35,1	16
3:06:50	69	35,1	16
3:07:00	69	35,1	16
3:07:10	69	35,1	16
3:07:20	69	35,1	16
3:07:30	69	35,1	16
3:07:40	69	35,1	16
3:07:50	69	35,1	16
3:08:00	69	35,1	16
3:08:10	69	35,1	16
3:08:20	69	35,1	16
3:08:30	69	35,1	16
3:08:40	69	35,1	16
3:08:50	69	35,1	16
3:09:00	69	35,1	16
3:09:10	69	35,1	16
3:09:20	69	35,1	16
3:09:30	69	35,1	16
3:09:40	69	35,1	16
3:09:50	69	35,0	16
3:10:00	69	35,0	16
3:10:10	69	35,0	16
3:10:20	69	35,0	16
3:10:30	69	35,1	18
3:10:40	69	35,0	20
3:10:50	69	35,0	21
3:11:00	69	35,0	21
3:11:10	69	35,0	21
3:11:20	69	35,1	21
3:11:30	69	35,1	21
3:11:40	69	35,1	21
3:11:50	69	35,1	20
3:12:00	69	35,0	21
3:12:10	69	35,0	20
3:12:20	69	35,0	20
3:12:30	69	35,0	20
3:12:40	69	35,0	20
3:12:50	69	35,0	20
3:13:00	69	35,0	20
3:13:10	69	35,0	20
3:13:20	69	35,0	20
3:13:30	69	35,0	20
3:13:40	69	35,0	20
3:13:50	69	35,0	20
3:14:00	69	35,0	20
3:14:10	69	35,0	20
3:14:20	69	35,0	20
3:14:30	69	35,0	20
3:14:40	69	35,1	20
3:14:50	69	35,0	20
3:15:00	69	35,0	20
3:15:10	69	35,0	20
3:15:20	69	35,0	20
3:15:30	69	35,0	20
3:15:40	69	35,0	20
3:15:50	69	35,0	20
3:16:00	69	35,0	20
3:16:10	69	35,0	20
3:16:20	69	35,0	20
3:16:30	69	35,0	20
3:16:40	69	35,0	20
3:16:50	69	35,0	20
3:17:00	69	35,0	20
3:17:10	69	35,0	20
3:17:20	69	35,0	20
3:17:30	69	35,0	20
3:17:40	69	35,0	20
3:17:50	69	35,0	20
3:18:00	69	35,0	20
3:18:10	69	35,0	20
3:18:20	69	35,0	20
3:18:30	69	35,0	25
3:18:40	69	35,0	24
3:18:50	69	35,0	27
3:19:00	69	35,0	28
3:19:10	69	35,0	27
3:19:20	69	35,0	26
3:19:30	69	35,0	26
3:19:40	69	35,0	24
3:19:50	69	35,0	24
3:20:00	69	35,0	23
3:20:10	69	35,1	19
3:20:20	69	35,1	19
3:20:30	69	35,1	19
3:20:40	69	35,1	20
3:20:50	69	35,1	22
3:21:00	69	35,1	22
3:21:10	69	35,1	22
3:21:20	69	35,1	22
3:21:30	69	35,1	22
3:21:40	69	35,1	21
3:21:50	69	35,0	21
3:22:00	69	35,0	21
3:22:10	69	35,0	21
3:22:20	69	35,1	21
3:22:30	69	35,1	21
3:22:40	69	35,1	21
3:22:50	69	35,1	21
3:23:00	69	35,1	21
3:23:10	69	35,1	21
3:23:20	69	35,1	21
3:23:30	69	35,0	23
3:23:40	69	35,0	25
3:23:50	69	35,0	23
3:24:00	69	35,0	24
3:24:10	69	35,0	24
3:24:20	69	35,0	26
3:24:30	69	35,0	24
3:24:40	69	34,9	23
3:24:50	69	35,0	22
3:25:00	69	35,0	24
3:25:10	69	35,0	21
3:25:20	69	35,0	25
3:25:30	69	34,9	23
3:25:40	69	35,0	21
3:25:50	69	35,0	19
3:26:00	69	35,0	19
3:26:10	69	35,0	19
3:26:20	69	35,0	19
3:26:30	69	34,9	19
3:26:40	69	34,9	19
3:26:50	69	35,0	18
3:27:00	69	35,0	18
3:27:10	69	35,0	18
3:27:20	69	34,9	18
3:27:30	69	34,9	18
3:27:40	69	35,0	18
3:27:50	69	35,0	18
3:28:00	69	35,0	18
3:28:10	69	35,0	18
3:28:20	69	35,0	18
3:28:30	69	35,0	19
3:28:40	69	34,9	19
3:28:50	69	35,0	18
3:29:00	69	35,0	18
3:29:10	69	34,9	18
3:29:20	69	34,9	18
3:29:30	69	34,9	18
3:29:40	69	34,9	18
3:29:50	69	35,0	18
3:30:00	69	35,0	18
3:30:10	69	35,0	18
3:30:20	69	35,0	18
3:30:30	69	35,0	18
3:30:40	69	35,0	18
3:30:50	69	35,0	18
3:31:00	69	34,9	18
3:31:10	69	35,0	18
3:31:20	69	34,9	18
3:31:30	69	34,9	18
3:31:40	69	35,0	18
3:31:50	69	34,9	18
3:32:00	69	35,0	18
3:32:10	69	35,0	18
3:32:20	69	35,0	18
3:32:30	69	35,0	18
3:32:40	69	35,0	18
3:32:50	69	35,0	18
3:33:00	69	35,0	18
3:33:10	69	35,0	18
3:33:20	69	35,0	18
3:33:30	69	35,0	18
3:33:40	69	34,9	18
3:33:50	69	34,9	18
3:34:00	69	34,9	18
3:34:10	69	34,9	18
3:34:20	69	34,9	18
3:34:30	69	34,9	18
3:34:40	69	34,9	18
3:34:50	69	34,9	18
3:35:00	69	34,9	18
3:35:10	69	34,9	18
3:35:20	69	34,9	18
3:35:30	69	34,9	18
3:35:40	69	34,9	18
3:35:50	69	34,9	19
3:36:00	69	34,9	19
3:36:10	69	34,9	19
3:36:20	69	34,9	19
3:36:30	69	34,9	19
3:36:40	69	34,9	19
3:36:50	69	34,9	19
3:37:00	69	34,8	19
3:37:10	69	34,9	19
3:37:20	69	34,8	19
3:37:30	69	34,8	19
3:37:40	69	34,8	19
3:37:50	69	34,9	19
3:38:00	69	34,9	26
3:38:10	69	34,9	26
3:38:20	69	34,9	25
3:38:30	69	34,9	24
3:38:40	69	34,8	23
3:38:50	69	34,9	23
3:39:00	69	34,8	22
3:39:10	69	34,8	22
3:39:20	69	34,8	22
3:39:30	69	34,8	22
3:39:40	69	35,1	23
3:39:50	69	35,1	23
3:40:00	69	35,1	23
3:40:10	69	35,1	23
3:40:20	69	35,1	24
3:40:30	69	35,1	24
3:40:40	69	35,1	24
3:40:50	69	35,1	28
3:41:00	69	35,1	27
3:41:10	69	35,1	26
3:41:20	69	35,1	24
3:41:30	69	35,1	23
3:41:40	69	35,1	23
3:41:50	69	35,1	22
3:42:00	69	35,1	22
3:42:10	69	35,1	36
3:42:20	69	35,1	29
3:42:30	69	35,1	26
3:42:40	69	35,1	26
3:42:50	69	35,1	26
3:43:00	69	35,1	34
3:43:10	69	35,1	29
3:43:20	69	35,1	30
3:43:30	69	35,0	28
3:43:40	69	35,0	28
3:43:50	69	35,0	29
3:44:00	69	35,0	29
3:44:10	69	35,0	28
3:44:20	69	35,0	28
3:44:30	69	35,0	35
3:44:40	69	35,0	30
3:44:50	69	35,0	35
3:45:00	69	35,0	30
3:45:10	69	35,0	30
3:45:20	69	35,0	30
3:45:30	69	35,0	32
3:45:40	69	35,0	33
3:45:50	69	35,0	38
3:46:00	69	35,0	33
3:46:10	69	35,0	37
3:46:20	69	35,0	27
3:46:30	69	35,0	29
3:46:40	69	35,0	27
3:46:50	69	35,0	31
3:47:00	69	35,1	26
3:47:10	69	35,1	34
3:47:20	69	35,1	32
3:47:30	69	35,0	29
3:47:40	69	35,0	32
3:47:50	69	35,0	29
3:48:00	69	35,0	32
3:48:10	69	35,0	34
3:48:20	69	35,0	36
3:48:30	69	35,0	34
3:48:40	69	35,0	32
3:48:50	69	35,0	28
3:49:00	69	35,0	28
3:49:10	69	35,0	27
3:49:20	69	35,0	27
3:49:30	69	35,0	27
3:49:40	69	34,9	30
3:49:50	69	35,0	39
3:50:00	69	34,9	31
3:50:10	69	34,9	29
3:50:20	69	34,9	30
3:50:30	69	34,9	30
3:50:40	69	34,9	29
3:50:50	69	35,0	29
3:51:00	69	35,0	29
3:51:10	69	35,0	30
3:51:20	69	35,0	29
3:51:30	69	35,0	29
3:51:40	69	35,0	29
3:51:50	69	35,0	29
3:52:00	69	35,0	29
3:52:10	69	35,0	29
3:52:20	69	35,0	29
3:52:30	69	34,9	29
3:52:40	69	34,9	29
