Repository: ProgWizer/parser

File: project-root/data/Data Acquisition/Data Acquisition/2020 year (143)/20-030.txt (part 1 of 6)
--Test Summary--
Full Path and File Name	
Instrument Name	7322
Instrument Type	Model 7322 Consistometer - Variable Speed
Instrument Serial Number	
Test Start Date	26.02.2020
Test Start Time	10:29:42
Test Stop Date	26.02.2020
Test Stop Time	12:58:09
Test Length	2:28:27
Final Sample Time Offset	2:28:26
Controller Schedule Name	
Sampling Period	1 second
Comments	MPa45(40)
Information	WellID	
Information	Customer	
Information	EngName	
Information	CementClass	G
Information	CementMfr	Ñóõîé Ëîã
Information	Additives	100G+5Dart-100+0.6PHV1+0.05PlastA
Information	Density	1900
Information	BHCT	72
Information	BHST	
Information	FluidLoss	
Information	JobType	
Calculated Value	Time_30Bc	2:19:45
Calculated Value	Time_70Bc	2:28:26
Initial Temperature (°C)	22 °C
Final Temperature (°C)	72 °C
Initial Pressure (MPa)	0,8 MPa
Final Pressure (MPa)	45,0 MPa
Initial Consistency (Bc)	24 Bc
Final Consistency (Bc)	71 Bc
Initial Wall Temperature (°C)	18 °C
Final Wall Temperature (°C)	71 °C
Initial Motor Speed (RPM)	150 RPM
Final Motor Speed (RPM)	150 RPM
--Data--
Time (HH:MM:SS)	Temperature (°C)	Pressure (MPa)	Consistency (Bc)	Wall Temperature (°C)	Motor Speed (RPM)
0:00:00	22	0,8	24	18	150
0:00:01	22	0,8	24	18	150
0:00:02	22	0,8	24	18	150
0:00:03	22	0,8	24	18	150
0:00:04	22	0,8	24	18	150
0:00:05	22	0,8	24	18	150
0:00:06	22	0,8	24	18	150
0:00:07	22	0,9	24	18	150
0:00:08	22	0,9	24	18	150
0:00:09	22	0,9	24	18	150
0:00:10	22	0,9	24	18	150
0:00:11	22	1,0	24	18	150
0:00:12	22	1,0	24	18	150
0:00:13	22	1,0	24	18	150
0:00:14	22	1,0	24	18	150
0:00:15	22	1,0	24	19	150
0:00:16	22	1,0	24	19	150
0:00:17	22	1,0	24	19	150
0:00:18	22	1,1	24	19	150
0:00:19	22	1,1	24	19	150
0:00:20	22	1,1	24	19	150
0:00:21	22	1,1	24	19	150
0:00:22	22	1,1	24	19	150
0:00:23	22	1,1	24	19	150
0:00:24	22	1,2	24	19	150
0:00:25	22	1,2	24	19	150
0:00:26	22	1,2	24	19	150
0:00:27	22	1,2	24	19	150
0:00:28	22	1,3	24	19	150
0:00:29	22	1,3	24	19	150
0:00:30	22	1,3	24	19	150
0:00:31	22	1,3	24	19	150
0:00:32	22	1,4	24	19	150
0:00:33	22	1,4	24	19	150
0:00:34	22	1,4	24	19	150
0:00:35	22	1,4	24	19	150
0:00:36	22	1,4	24	19	150
0:00:37	22	1,4	24	20	150
0:00:38	22	1,5	24	19	150
0:00:39	22	1,6	24	20	150
0:00:40	22	1,7	24	20	150
0:00:41	22	1,7	24	20	150
0:00:42	22	1,7	24	20	150
0:00:43	22	1,7	24	20	150
0:00:44	22	1,7	24	20	150
0:00:45	22	1,7	24	20	150
0:00:46	22	1,7	24	20	150
0:00:47	22	1,7	24	20	150
0:00:48	22	1,7	24	20	150
0:00:49	22	1,8	24	20	150
0:00:50	22	1,8	24	20	150
0:00:51	22	1,8	24	20	150
0:00:52	22	1,8	24	21	150
0:00:53	22	1,8	24	21	150
0:00:54	22	1,8	24	21	150
0:00:55	22	1,8	24	21	150
0:00:56	22	1,9	24	21	150
0:00:57	22	1,9	24	21	150
0:00:58	22	1,9	24	21	150
0:00:59	22	1,9	24	21	150
0:01:00	22	1,9	24	21	150
0:01:01	22	1,9	24	21	150
0:01:02	22	2,0	24	21	150
0:01:03	22	2,0	24	21	150
0:01:04	22	2,0	24	21	150
0:01:05	22	2,0	24	22	150
0:01:06	22	2,0	24	22	150
0:01:07	22	2,1	24	22	150
0:01:08	22	2,1	24	22	150
0:01:09	22	2,1	24	22	150
0:01:10	22	2,1	24	22	150
0:01:11	22	2,2	24	22	150
0:01:12	22	2,2	24	22	150
0:01:13	22	2,2	24	22	150
0:01:14	22	2,2	24	22	150
0:01:15	22	2,3	24	22	150
0:01:16	22	2,3	24	22	150
0:01:17	22	2,3	24	22	150
0:01:18	22	2,3	24	22	150
0:01:19	22	2,4	24	22	150
0:01:20	22	2,4	24	22	150
0:01:21	22	2,4	24	22	150
0:01:22	22	2,4	24	22	150
0:01:23	22	2,5	24	22	150
0:01:24	22	2,5	23	23	150
0:01:25	22	2,5	23	23	150
0:01:26	22	2,5	23	23	150
0:01:27	22	2,6	23	23	150
0:01:28	22	2,6	23	23	150
0:01:29	22	2,6	23	23	150
0:01:30	22	2,7	23	23	150
0:01:31	22	2,7	23	23	150
0:01:32	22	2,7	23	23	150
0:01:33	22	2,8	23	23	150
0:01:34	22	2,8	23	24	150
0:01:35	22	2,8	23	24	150
0:01:36	22	2,9	23	24	150
0:01:37	22	2,9	23	24	150
0:01:38	22	2,9	23	25	150
0:01:39	22	2,9	23	25	150
0:01:40	22	3,0	23	25	150
0:01:41	22	3,0	23	25	150
0:01:42	22	3,0	23	25	150
0:01:43	22	3,1	23	25	150
0:01:44	22	3,1	23	25	150
0:01:45	22	3,1	23	25	150
0:01:46	22	3,2	23	25	150
0:01:47	22	3,2	23	26	150
0:01:48	22	3,2	23	26	150
0:01:49	22	3,3	23	27	150
0:01:50	22	3,3	23	27	150
0:01:51	22	3,4	23	27	150
0:01:52	22	3,4	23	27	150
0:01:53	22	3,4	23	28	150
0:01:54	22	3,5	23	28	150
0:01:55	22	3,5	23	28	150
0:01:56	22	3,5	23	28	150
0:01:57	22	3,6	23	28	150
0:01:58	22	3,6	23	28	150
0:01:59	22	3,6	23	28	150
0:02:00	22	3,7	23	28	150
0:02:01	22	3,7	23	28	150
0:02:02	22	3,7	23	28	150
0:02:03	22	3,8	23	28	150
0:02:04	22	3,8	23	28	150
0:02:05	22	3,9	23	28	150
0:02:06	22	3,9	23	28	150
0:02:07	22	3,9	23	28	150
0:02:08	22	4,0	23	29	150
0:02:09	22	4,0	23	29	150
0:02:10	22	4,0	23	29	150
0:02:11	22	4,1	23	29	150
0:02:12	22	4,1	23	29	150
0:02:13	22	4,1	23	29	150
0:02:14	22	4,2	23	29	150
0:02:15	22	4,2	23	29	150
0:02:16	22	4,3	23	29	150
0:02:17	22	4,3	23	29	150
0:02:18	22	4,3	23	30	150
0:02:19	22	4,4	23	30	150
0:02:20	22	4,4	23	30	150
0:02:21	22	4,4	23	30	150
0:02:22	22	4,5	23	30	150
0:02:23	22	4,5	23	30	150
0:02:24	22	4,5	23	30	150
0:02:25	22	4,5	23	30	150
0:02:26	22	4,5	23	30	150
0:02:27	22	4,5	23	30	150
0:02:28	22	4,6	23	30	150
0:02:29	22	4,6	23	30	150
0:02:30	22	4,6	23	30	150
0:02:31	22	4,6	23	30	150
0:02:32	22	4,6	23	30	150
0:02:33	22	4,6	23	31	150
0:02:34	22	4,7	23	31	150
0:02:35	22	4,7	23	31	150
0:02:36	22	4,7	23	31	150
0:02:37	22	4,7	23	31	150
0:02:38	22	4,7	23	31	150
0:02:39	22	4,7	23	31	150
0:02:40	22	4,8	23	31	150
0:02:41	22	4,8	23	31	150
0:02:42	22	4,8	23	32	150
0:02:43	22	4,9	23	32	150
0:02:44	22	4,8	23	32	150
0:02:45	22	4,8	23	32	150
0:02:46	22	4,9	23	32	150
0:02:47	22	4,9	23	32	150
0:02:48	22	4,9	23	31	150
0:02:49	22	4,9	23	32	150
0:02:50	22	5,0	23	32	150
0:02:51	22	5,0	23	32	150
0:02:52	22	5,0	23	32	150
0:02:53	22	5,0	23	32	150
0:02:54	22	5,0	23	32	150
0:02:55	22	5,0	23	32	150
0:02:56	22	5,0	24	32	150
0:02:57	22	5,1	24	32	150
0:02:58	22	5,1	24	32	150
0:02:59	23	5,1	24	32	150
0:03:00	23	5,2	24	32	150
0:03:01	23	5,2	24	32	150
0:03:02	23	5,2	24	32	150
0:03:03	23	5,2	24	32	150
0:03:04	23	5,2	24	32	150
0:03:05	23	5,2	24	32	150
0:03:06	23	5,2	24	32	150
0:03:07	23	5,3	24	32	150
0:03:08	23	5,3	23	32	150
0:03:09	23	5,3	23	32	150
0:03:10	23	5,3	23	32	150
0:03:11	23	5,4	23	32	150
0:03:12	23	5,4	23	32	150
0:03:13	23	5,4	23	33	150
0:03:14	23	5,4	23	33	150
0:03:15	23	5,4	23	33	150
0:03:16	23	5,4	23	33	150
0:03:17	23	5,4	23	32	150
0:03:18	23	5,4	23	32	150
0:03:19	23	5,5	23	33	150
0:03:20	23	5,5	23	33	150
0:03:21	23	5,5	23	33	150
0:03:22	23	5,5	23	33	150
0:03:23	23	5,5	23	33	150
0:03:24	23	5,6	23	33	150
0:03:25	23	5,6	23	33	150
0:03:26	23	5,6	23	33	150
0:03:27	23	5,6	23	33	150
0:03:28	23	5,6	23	33	150
0:03:29	23	5,6	23	33	150
0:03:30	23	5,6	23	33	150
0:03:31	23	5,7	23	33	150
0:03:32	23	5,7	23	33	150
0:03:33	23	5,7	23	33	150
0:03:34	23	5,7	23	33	150
0:03:35	23	5,7	23	33	150
0:03:36	23	5,7	23	33	150
0:03:37	23	5,8	23	33	150
0:03:38	24	5,8	23	33	150
0:03:39	24	5,8	23	33	150
0:03:40	24	5,8	23	33	150
0:03:41	24	5,8	23	33	150
0:03:42	24	5,8	23	33	150
0:03:43	24	5,8	23	33	150
0:03:44	24	5,8	23	33	150
0:03:45	24	5,8	23	33	150
0:03:46	24	5,9	23	33	150
0:03:47	24	5,9	23	33	150
0:03:48	24	5,9	23	33	150
0:03:49	24	5,9	23	33	150
0:03:50	24	5,9	23	33	150
0:03:51	24	5,9	23	33	150
0:03:52	24	5,9	23	33	150
0:03:53	24	5,9	23	33	150
0:03:54	24	5,9	23	33	150
0:03:55	24	5,9	23	33	150
0:03:56	24	6,0	23	33	150
0:03:57	24	6,0	23	33	150
0:03:58	24	6,0	23	33	150
0:03:59	24	6,0	23	33	150
0:04:00	24	6,0	23	33	150
0:04:01	24	6,0	23	33	150
0:04:02	24	6,0	23	33	150
0:04:03	24	6,0	23	33	150
0:04:04	24	6,0	23	33	150
0:04:05	24	6,0	23	33	150
0:04:06	24	6,0	23	33	150
0:04:07	24	6,0	23	33	150
0:04:08	24	6,0	23	33	150
0:04:09	24	6,0	23	33	150
0:04:10	24	6,1	23	33	150
0:04:11	24	6,1	23	33	150
0:04:12	24	6,1	23	33	150
0:04:13	25	6,1	23	33	150
0:04:14	25	6,1	23	33	150
0:04:15	25	6,1	23	33	150
0:04:16	25	6,1	23	33	150
0:04:17	25	6,1	23	33	150
0:04:18	25	6,1	23	33	150
0:04:19	25	6,1	23	33	150
0:04:20	25	6,1	23	33	150
0:04:21	25	6,1	23	33	150
0:04:22	25	6,1	23	33	150
0:04:23	25	6,1	23	33	150
0:04:24	25	6,1	23	33	150
0:04:25	25	6,1	23	33	150
0:04:26	25	6,1	23	33	150
0:04:27	25	6,1	23	33	150
0:04:28	25	6,2	23	33	150
0:04:29	25	6,2	23	33	150
0:04:30	25	6,2	23	33	150
0:04:31	25	6,2	23	33	150
0:04:32	25	6,2	23	33	150
0:04:33	25	6,2	23	33	150
0:04:34	25	6,2	23	33	150
0:04:35	25	6,2	23	33	150
0:04:36	25	6,2	23	33	150
0:04:37	25	6,2	23	33	150
0:04:38	25	6,2	23	33	150
0:04:39	25	6,2	23	33	150
0:04:40	25	6,2	23	33	150
0:04:41	25	6,2	23	33	150
0:04:42	25	6,2	23	33	150
0:04:43	25	6,2	23	33	150
0:04:44	25	6,2	23	33	150
0:04:45	25	6,2	23	33	150
0:04:46	25	6,2	23	33	150
0:04:47	25	6,2	23	33	150
0:04:48	25	6,3	23	33	150
0:04:49	26	6,3	23	33	150
0:04:50	26	6,3	23	33	150
0:04:51	26	6,3	23	33	150
0:04:52	26	6,3	23	33	150
0:04:53	26	6,3	23	33	150
0:04:54	26	6,3	23	33	150
0:04:55	26	6,3	23	33	150
0:04:56	26	6,3	23	33	150
0:04:57	26	6,3	23	33	150
0:04:58	26	6,3	23	33	150
0:04:59	26	6,3	23	33	150
0:05:00	26	6,3	23	33	150
0:05:01	26	6,3	23	33	150
0:05:02	26	6,3	23	33	150
0:05:03	26	6,3	23	33	150
0:05:04	26	6,4	23	33	150
0:05:05	26	6,7	23	33	150
0:05:06	26	6,8	23	33	150
0:05:07	26	6,8	23	33	150
0:05:08	26	6,8	23	33	150
0:05:09	26	6,9	23	33	150
0:05:10	26	6,9	23	33	150
0:05:11	26	6,9	22	33	150
0:05:12	26	6,9	22	33	150
0:05:13	26	6,9	22	33	150
0:05:14	26	6,9	22	33	150
0:05:15	26	6,9	22	33	150
0:05:16	26	6,9	22	33	150
0:05:17	26	6,9	22	33	150
0:05:18	26	6,9	22	33	150
0:05:19	26	6,9	22	33	150
0:05:20	26	6,9	22	33	150
0:05:21	26	6,9	22	33	150
0:05:22	26	6,9	22	33	150
0:05:23	26	7,0	22	33	150
0:05:24	26	7,0	22	33	150
0:05:25	26	7,0	23	33	150
0:05:26	26	7,0	22	33	150
0:05:27	26	7,0	23	33	150
0:05:28	26	7,0	23	33	150
0:05:29	27	7,0	23	33	150
0:05:30	27	7,0	23	33	150
0:05:31	27	7,0	23	34	150
0:05:32	27	7,0	23	33	150
0:05:33	27	7,0	23	33	150
0:05:34	27	7,1	23	34	150
0:05:35	27	7,1	23	33	150
0:05:36	27	7,1	23	33	150
0:05:37	27	7,1	23	33	150
0:05:38	27	7,1	23	34	150
0:05:39	27	7,1	23	33	150
0:05:40	27	7,1	23	34	150
0:05:41	27	7,1	23	34	150
0:05:42	27	7,1	23	34	150
0:05:43	27	7,2	23	34	150
0:05:44	27	7,2	23	34	150
0:05:45	27	7,2	23	34	150
0:05:46	27	7,2	23	34	150
0:05:47	27	7,2	23	34	150
0:05:48	27	7,2	23	34	150
0:05:49	27	7,2	23	34	150
0:05:50	27	7,2	23	34	150
0:05:51	27	7,2	23	34	150
0:05:52	27	7,3	23	34	150
0:05:53	27	7,3	23	34	150
0:05:54	27	7,5	23	34	150
0:05:55	27	7,6	23	34	150
0:05:56	27	7,7	23	34	150
0:05:57	27	7,7	23	34	150
0:05:58	27	7,7	23	34	150
0:05:59	27	7,7	23	34	150
0:06:00	27	7,7	23	34	150
0:06:01	27	7,7	22	34	150
0:06:02	27	7,8	22	34	150
0:06:03	27	7,8	22	34	150
0:06:04	27	7,8	22	34	150
0:06:05	27	7,8	22	34	150
0:06:06	27	7,8	22	34	150
0:06:07	27	7,8	22	34	150
0:06:08	27	7,8	22	34	150
0:06:09	27	7,9	22	34	150
0:06:10	27	7,9	22	34	150
0:06:11	27	7,9	22	35	150
0:06:12	27	7,9	22	34	150
0:06:13	27	7,9	22	34	150
0:06:14	28	7,9	22	34	150
0:06:15	28	7,9	22	35	150
0:06:16	28	8,0	22	34	150
0:06:17	28	8,0	22	34	150
0:06:18	28	8,0	22	34	150
0:06:19	28	8,0	22	35	150
0:06:20	28	8,0	22	34	150
0:06:21	28	8,0	22	34	150
0:06:22	28	8,0	22	35	150
0:06:23	28	8,1	22	35	150
0:06:24	28	8,1	22	35	150
0:06:25	28	8,1	22	35	150
0:06:26	28	8,1	22	35	150
0:06:27	28	8,1	22	35	150
0:06:28	28	8,1	22	35	150
0:06:29	28	8,2	22	35	150
0:06:30	28	8,2	22	35	150
0:06:31	28	8,2	22	35	150
0:06:32	28	8,2	22	35	150
0:06:33	28	8,2	22	35	150
0:06:34	28	8,2	22	35	150
0:06:35	28	8,2	22	35	150
0:06:36	28	8,3	22	35	150
0:06:37	28	8,3	22	35	150
0:06:38	28	8,3	22	35	150
0:06:39	28	8,3	22	35	150
0:06:40	28	8,3	22	35	150
0:06:41	28	8,3	22	35	150
0:06:42	28	8,4	22	35	150
0:06:43	28	8,4	22	35	150
0:06:44	28	8,4	22	35	150
0:06:45	28	8,4	22	35	150
0:06:46	28	8,4	22	35	150
0:06:47	28	8,5	22	35	150
0:06:48	28	8,5	22	35	150
0:06:49	28	8,5	22	35	150
0:06:50	28	8,5	22	35	150
0:06:51	28	8,5	22	35	150
0:06:52	28	8,5	22	35	150
0:06:53	28	8,6	22	36	150
0:06:54	28	8,6	22	35	150
0:06:55	28	8,6	22	35	150
0:06:56	28	8,6	22	35	150
0:06:57	28	8,6	22	35	150
0:06:58	28	8,7	22	35	150
0:06:59	28	8,7	22	36	150
0:07:00	28	8,7	22	36	150
0:07:01	29	8,7	22	36	150
0:07:02	29	8,7	22	36	150
0:07:03	29	8,8	22	36	150
0:07:04	29	8,8	22	36	150
0:07:05	29	8,8	22	36	150
0:07:06	29	8,8	22	36	150
0:07:07	29	8,8	22	36	150
0:07:08	29	8,8	22	36	150
0:07:09	29	8,9	22	36	150
0:07:10	29	8,9	22	36	150
0:07:11	29	8,9	22	36	150
0:07:12	29	8,9	22	36	150
0:07:13	29	8,9	22	36	150
0:07:14	29	8,9	22	36	150
0:07:15	29	9,0	22	36	150
0:07:16	29	9,0	22	36	150
0:07:17	29	9,0	22	36	150
0:07:18	29	9,0	22	36	150
0:07:19	29	9,0	22	36	150
0:07:20	29	9,1	22	36	150
0:07:21	29	9,1	22	36	150
0:07:22	29	9,1	22	36	150
0:07:23	29	9,1	22	36	150
0:07:24	29	9,1	22	36	150
0:07:25	29	9,1	22	36	150
0:07:26	29	9,2	22	36	150
0:07:27	29	9,2	22	36	150
0:07:28	29	9,2	22	36	150
0:07:29	29	9,2	22	36	150
0:07:30	29	9,2	22	36	150
0:07:31	29	9,3	22	36	150
0:07:32	29	9,3	22	36	150
0:07:33	29	9,3	22	36	150
0:07:34	29	9,3	22	37	150
0:07:35	29	9,3	22	37	150
0:07:36	29	9,3	22	37	150
0:07:37	29	9,4	22	37	150
0:07:38	29	9,4	22	37	150
0:07:39	29	9,4	22	37	150
0:07:40	29	9,4	22	37	150
0:07:41	29	9,4	22	37	150
0:07:42	29	9,5	22	37	150
0:07:43	29	9,5	22	37	150
0:07:44	29	9,5	22	37	150
0:07:45	29	9,5	22	37	150
0:07:46	29	9,5	22	37	150
0:07:47	29	9,5	22	37	150
0:07:48	29	9,6	22	37	150
0:07:49	29	9,6	22	37	150
0:07:50	30	9,6	22	37	150
0:07:51	30	9,6	22	37	150
0:07:52	30	9,6	22	37	150
0:07:53	30	9,6	22	37	150
0:07:54	30	9,7	22	37	150
0:07:55	30	9,7	22	37	150
0:07:56	30	9,7	22	37	150
0:07:57	30	9,7	22	37	150
0:07:58	30	9,7	22	37	150
0:07:59	30	9,8	22	37	150
0:08:00	30	9,8	22	37	150
0:08:01	30	9,8	22	37	150
0:08:02	30	9,8	22	37	150
0:08:03	30	9,8	22	37	150
0:08:04	30	9,8	22	37	150
0:08:05	30	9,9	22	37	150
0:08:06	30	9,9	22	37	150
0:08:07	30	9,9	22	37	150
0:08:08	30	9,9	22	37	150
0:08:09	30	9,9	22	37	150
0:08:10	30	9,9	22	38	150
0:08:11	30	10,0	22	38	150
0:08:12	30	10,0	22	37	150
0:08:13	30	10,0	22	38	150
0:08:14	30	10,0	22	38	150
0:08:15	30	10,0	22	38	150
0:08:16	30	10,0	22	38	150
0:08:17	30	10,1	22	37	150
0:08:18	30	10,1	22	38	150
0:08:19	30	10,1	22	38	150
0:08:20	30	10,1	22	38	150
0:08:21	30	10,1	22	38	150
0:08:22	30	10,2	22	38	150
0:08:23	30	10,2	22	38	150
0:08:24	30	10,2	22	38	150
0:08:25	30	10,2	22	38	150
0:08:26	30	10,2	22	38	150
0:08:27	30	10,2	22	38	150
0:08:28	30	10,3	22	38	150
0:08:29	30	10,3	22	38	150
0:08:30	30	10,3	22	38	150
0:08:31	30	10,3	22	38	150
0:08:32	30	10,3	22	38	150
0:08:33	30	10,3	22	38	150
0:08:34	30	10,4	22	38	150
0:08:35	31	10,4	22	38	150
0:08:36	31	10,4	22	38	150
0:08:37	31	10,4	22	38	150
0:08:38	31	10,4	22	38	150
0:08:39	31	10,5	22	38	150
0:08:40	31	10,5	22	38	150
0:08:41	31	10,5	22	38	150
0:08:42	31	10,5	22	38	150
0:08:43	31	10,5	22	38	150
0:08:44	31	10,5	22	38	150
0:08:45	31	10,6	22	38	150
0:08:46	31	10,6	22	38	150
0:08:47	31	10,6	22	38	150
0:08:48	31	10,6	22	38	150
0:08:49	31	10,6	22	38	150
0:08:50	31	10,6	22	38	150
0:08:51	31	10,7	22	38	150
0:08:52	31	10,7	22	38	150
0:08:53	31	10,7	22	38	150
0:08:54	31	10,7	22	38	150
0:08:55	31	10,7	22	38	150
0:08:56	31	10,7	22	38	150
0:08:57	31	10,8	22	38	150
0:08:58	31	10,8	22	38	150
0:08:59	31	10,8	22	38	150
0:09:00	31	10,8	22	38	150
0:09:01	31	10,8	22	38	150
0:09:02	31	10,9	22	38	150
0:09:03	31	10,9	22	38	150
0:09:04	31	10,9	22	38	150
0:09:05	31	10,9	22	38	150
0:09:06	31	10,9	22	38	150
0:09:07	31	11,0	22	39	150
0:09:08	31	11,0	22	38	150
0:09:09	31	11,0	22	39	150
0:09:10	31	11,0	22	39	150
0:09:11	31	11,0	22	38	150
0:09:12	31	11,0	22	39	150
0:09:13	31	11,1	22	39	150
0:09:14	31	11,1	22	39	150
0:09:15	31	11,1	22	39	150
0:09:16	31	11,1	22	39	150
0:09:17	31	11,1	22	39	150
0:09:18	31	11,1	22	38	150
0:09:19	31	11,2	22	39	150
0:09:20	32	11,2	22	39	150
0:09:21	32	11,2	22	39	150
0:09:22	32	11,2	22	39	150
0:09:23	32	11,2	22	39	150
0:09:24	32	11,3	22	39	150
0:09:25	32	11,3	22	39	150
0:09:26	32	11,3	22	39	150
0:09:27	32	11,3	22	39	150
0:09:28	32	11,3	22	39	150
0:09:29	32	11,3	22	39	150
0:09:30	32	11,4	22	39	150
0:09:31	32	11,4	22	39	150
0:09:32	32	11,4	22	39	150
0:09:33	32	11,4	22	39	150
0:09:34	32	11,4	22	39	150
0:09:35	32	11,5	22	39	150
0:09:36	32	11,5	22	39	150
0:09:37	32	11,5	22	39	150
0:09:38	32	11,5	22	39	150
0:09:39	32	11,5	22	39	150
0:09:40	32	11,5	22	39	150
0:09:41	32	11,6	22	39	150
0:09:42	32	11,6	22	39	150
0:09:43	32	11,6	22	39	150
0:09:44	32	11,6	22	40	150
0:09:45	32	11,6	22	40	150
0:09:46	32	11,6	22	39	150
0:09:47	32	11,7	22	40	150
0:09:48	32	11,7	22	40	150
0:09:49	32	11,7	22	40	150
0:09:50	32	11,7	22	40	150
0:09:51	32	11,7	22	40	150
0:09:52	32	11,8	22	40	150
0:09:53	32	11,8	22	40	150
0:09:54	32	11,8	22	40	150
0:09:55	32	11,8	22	40	150
0:09:56	32	11,8	22	40	150
0:09:57	32	11,8	22	40	150
0:09:58	32	11,9	22	40	150
0:09:59	32	11,9	22	40	150
0:10:00	32	11,9	22	40	150
0:10:01	32	11,9	22	40	150
0:10:02	32	11,9	22	40	150
0:10:03	32	11,9	22	40	150
0:10:04	32	12,0	22	40	150
0:10:05	32	12,0	22	40	150
0:10:06	33	12,0	22	40	150
0:10:07	33	12,0	22	40	150
0:10:08	33	12,0	22	40	150
0:10:09	33	12,1	22	40	150
0:10:10	33	12,1	22	40	150
0:10:11	33	12,1	22	40	150
0:10:12	33	12,1	22	40	150
0:10:13	33	12,1	22	40	150
0:10:14	33	12,1	22	40	150
0:10:15	33	12,2	22	40	150
0:10:16	33	12,2	22	40	150
0:10:17	33	12,2	22	40	150
0:10:18	33	12,2	22	40	150
0:10:19	33	12,2	22	40	150
0:10:20	33	12,3	22	40	150
0:10:21	33	12,3	22	40	150
0:10:22	33	12,3	22	40	150
0:10:23	33	12,3	22	40	150
0:10:24	33	12,3	22	40	150
0:10:25	33	12,3	22	40	150
0:10:26	33	12,4	22	40	150
0:10:27	33	12,4	22	40	150
0:10:28	33	12,4	22	41	150
0:10:29	33	12,4	22	41	150
0:10:30	33	12,4	22	41	150
0:10:31	33	12,4	22	41	150
0:10:32	33	12,5	22	41	150
0:10:33	33	12,5	22	41	150
0:10:34	33	12,5	22	41	150
0:10:35	33	12,5	22	41	150
0:10:36	33	12,5	22	41	150
0:10:37	33	12,5	22	41	150
0:10:38	33	12,6	22	41	150
0:10:39	33	12,6	22	41	150
0:10:40	33	12,6	22	41	150
0:10:41	33	12,6	22	41	150
0:10:42	33	12,6	22	41	150
0:10:43	33	12,7	22	41	150
0:10:44	33	12,7	22	41	150
0:10:45	33	12,7	22	41	150
0:10:46	33	12,7	22	41	150
0:10:47	33	12,7	22	41	150
0:10:48	33	12,7	22	41	150
0:10:49	33	12,8	22	41	150
0:10:50	33	12,9	22	41	150
0:10:51	33	12,9	22	41	150
0:10:52	34	12,9	22	41	150
0:10:53	34	13,0	22	41	150
0:10:54	34	13,0	22	41	150
0:10:55	34	13,0	22	41	150
0:10:56	34	13,0	22	41	150
0:10:57	34	13,0	22	41	150
0:10:58	34	13,0	22	41	150
0:10:59	34	13,1	22	41	150
0:11:00	34	13,1	22	41	150
0:11:01	34	13,1	22	41	150
0:11:02	34	13,1	22	41	150
0:11:03	34	13,1	22	41	150
0:11:04	34	13,2	22	41	150
0:11:05	34	13,2	22	41	150
0:11:06	34	13,2	22	41	150
0:11:07	34	13,2	22	41	150
0:11:08	34	13,2	22	41	150
0:11:09	34	13,2	22	41	150
0:11:10	34	13,3	22	41	150
0:11:11	34	13,3	22	41	150
0:11:12	34	13,3	22	41	150
0:11:13	34	13,3	22	42	150
0:11:14	34	13,3	22	42	150
0:11:15	34	13,4	22	42	150
0:11:16	34	13,4	22	42	150
0:11:17	34	13,4	22	42	150
0:11:18	34	13,4	22	42	150
0:11:19	34	13,4	22	42	150
0:11:20	34	13,5	22	42	150
0:11:21	34	13,5	22	42	150
0:11:22	34	13,5	22	42	150
0:11:23	34	13,5	22	42	150
0:11:24	34	13,5	22	42	150
0:11:25	34	13,6	22	42	150
0:11:26	34	13,6	22	42	150
0:11:27	34	13,6	22	42	150
0:11:28	34	13,6	22	42	150
0:11:29	34	13,6	22	42	150
0:11:30	34	13,7	22	42	150
0:11:31	34	13,7	22	42	150
0:11:32	34	13,7	22	42	150
0:11:33	34	13,7	22	42	150
0:11:34	34	13,7	22	42	150
0:11:35	34	13,7	22	42	150
0:11:36	34	13,8	22	42	150
0:11:37	34	13,8	22	42	150
0:11:38	35	13,8	22	42	150
0:11:39	35	13,8	22	42	150
0:11:40	35	13,8	22	42	150
0:11:41	35	13,8	22	43	150
0:11:42	35	13,9	22	42	150
0:11:43	35	13,9	22	42	150
0:11:44	35	13,9	22	42	150
0:11:45	35	13,9	22	42	150
0:11:46	35	13,9	22	43	150
0:11:47	35	14,0	22	42	150
0:11:48	35	14,0	22	42	150
0:11:49	35	14,0	22	43	150
0:11:50	35	14,0	22	43	150
0:11:51	35	14,0	22	43	150
0:11:52	35	14,1	22	43	150
0:11:53	35	14,1	22	43	150
0:11:54	35	14,1	22	43	150
0:11:55	35	14,1	22	43	150
0:11:56	35	14,1	22	43	150
0:11:57	35	14,2	22	43	150
0:11:58	35	14,2	22	43	150
0:11:59	35	14,2	22	43	150
0:12:00	35	14,2	22	43	150
0:12:01	35	14,2	22	43	150
0:12:02	35	14,2	22	43	150
0:12:03	35	14,3	22	43	150
0:12:04	35	14,3	22	43	150
0:12:05	35	14,3	22	43	150
0:12:06	35	14,3	22	43	150
0:12:07	35	14,3	22	43	150
0:12:08	35	14,4	22	43	150
0:12:09	35	14,4	22	43	150
0:12:10	35	14,4	22	43	150
0:12:11	35	14,4	22	43	150
0:12:12	35	14,4	22	43	150
0:12:13	35	14,4	22	43	150
0:12:14	35	14,5	22	43	150
0:12:15	35	14,5	22	43	150
0:12:16	35	14,5	22	43	150
0:12:17	35	14,5	22	43	150
0:12:18	35	14,5	22	43	150
0:12:19	35	14,6	22	43	150
0:12:20	35	14,6	22	43	150
0:12:21	35	14,6	22	43	150
0:12:22	35	14,6	22	43	150
0:12:23	35	14,6	22	43	150
0:12:24	35	14,7	22	43	150
0:12:25	36	14,7	22	43	150
0:12:26	36	14,7	22	43	150
0:12:27	36	14,7	22	43	150
0:12:28	36	14,8	22	43	150
0:12:29	36	14,8	22	43	150
0:12:30	36	14,8	22	43	150
0:12:31	36	14,8	22	44	150
0:12:32	36	14,8	22	44	150
0:12:33	36	14,9	22	44	150
0:12:34	36	14,9	22	44	150
0:12:35	36	14,9	22	44	150
0:12:36	36	14,9	22	44	150
0:12:37	36	15,0	22	44	150
0:12:38	36	15,0	22	44	150
0:12:39	36	15,0	22	44	150
0:12:40	36	15,0	22	44	150
0:12:41	36	15,1	22	44	150
0:12:42	36	15,1	22	44	150
0:12:43	36	15,1	22	44	150
0:12:44	36	15,1	22	44	150
0:12:45	36	15,2	22	44	150
0:12:46	36	15,2	22	44	150
0:12:47	36	15,2	22	44	150
0:12:48	36	15,3	22	44	150
0:12:49	36	15,3	22	44	150
0:12:50	36	15,3	22	44	150
0:12:51	36	15,3	22	44	150
0:12:52	36	15,4	22	44	150
0:12:53	36	15,4	22	45	150
0:12:54	36	15,4	22	45	150
0:12:55	36	15,4	22	45	150
0:12:56	36	15,4	22	45	150
0:12:57	36	15,5	22	45	150
0:12:58	36	15,5	22	45	150
0:12:59	36	15,5	22	45	150
0:13:00	36	15,5	22	45	150
0:13:01	36	15,5	22	45	150
0:13:02	36	15,5	22	45	150
0:13:03	36	15,6	22	45	150
0:13:04	36	15,6	22	45	150
0:13:05	36	15,6	22	45	150
0:13:06	36	15,6	22	45	150
0:13:07	36	15,6	22	45	150
0:13:08	36	15,6	22	45	150
0:13:09	37	15,7	22	45	150
0:13:10	37	15,7	22	45	150
0:13:11	37	15,7	22	45	150
0:13:12	37	15,7	22	45	150
0:13:13	37	15,7	22	45	150
0:13:14	37	15,7	22	45	150
0:13:15	37	15,7	22	45	150
0:13:16	37	15,8	22	45	150
0:13:17	37	15,8	22	45	150
0:13:18	37	15,8	22	45	150
0:13:19	37	15,8	22	45	150
0:13:20	37	15,8	22	45	150
0:13:21	37	15,8	22	45	150
0:13:22	37	15,8	22	45	150
0:13:23	37	15,9	22	45	150
0:13:24	37	15,9	22	45	150
0:13:25	37	15,9	22	45	150
0:13:26	37	15,9	22	45	150
0:13:27	37	15,9	22	45	150
0:13:28	37	15,9	22	45	150
0:13:29	37	15,9	22	45	150
0:13:30	37	16,0	22	45	150
0:13:31	37	16,0	22	45	150
0:13:32	37	16,0	22	45	150
0:13:33	37	16,0	22	45	150
0:13:34	37	16,0	22	45	150
0:13:35	37	16,0	22	45	150
0:13:36	37	16,1	22	45	150
0:13:37	37	16,1	22	45	150
0:13:38	37	16,1	22	45	150
0:13:39	37	16,1	22	45	150
0:13:40	37	16,1	22	45	150
0:13:41	37	16,1	22	45	150
0:13:42	37	16,1	22	45	150
0:13:43	37	16,2	22	45	150
0:13:44	37	16,2	22	45	150
0:13:45	37	16,2	22	45	150
0:13:46	37	16,2	22	45	150
0:13:47	37	16,2	22	45	150
0:13:48	37	16,2	22	45	150
0:13:49	37	16,3	22	45	150
0:13:50	37	16,3	22	45	150
0:13:51	37	16,3	22	45	150
0:13:52	37	16,3	22	45	150
0:13:53	38	16,3	22	45	150
0:13:54	38	16,3	22	45	150
0:13:55	38	16,3	22	45	150
0:13:56	38	16,3	22	45	150
0:13:57	38	16,4	22	45	150
0:13:58	38	16,4	22	46	150
0:13:59	38	16,4	22	46	150
0:14:00	38	16,4	22	45	150
0:14:01	38	16,4	22	46	150
0:14:02	38	16,4	22	45	150
0:14:03	38	16,4	22	45	150
0:14:04	38	16,5	22	45	150
0:14:05	38	16,5	22	45	150
0:14:06	38	16,5	22	46	150
0:14:07	38	16,5	22	45	150
0:14:08	38	16,5	22	46	150
0:14:09	38	16,5	22	46	150
0:14:10	38	16,5	22	46	150
0:14:11	38	16,6	22	46	150
0:14:12	38	16,6	22	46	150
0:14:13	38	16,6	22	46	150
0:14:14	38	16,6	22	46	150
0:14:15	38	16,6	22	46	150
0:14:16	38	16,6	22	46	150
0:14:17	38	16,6	22	46	150
0:14:18	38	16,7	22	46	150
0:14:19	38	16,7	22	46	150
0:14:20	38	16,7	22	46	150
0:14:21	38	16,7	22	46	150
0:14:22	38	16,7	22	46	150
0:14:23	38	16,7	22	46	150
0:14:24	38	16,7	22	46	150
0:14:25	38	16,7	22	46	150
0:14:26	38	16,8	22	46	150
0:14:27	38	16,8	22	46	150
0:14:28	38	16,8	22	46	150
0:14:29	38	16,8	22	46	150
0:14:30	38	16,8	22	46	150
0:14:31	38	16,8	22	46	150
0:14:32	38	16,8	22	46	150
0:14:33	38	16,9	22	46	150
0:14:34	38	16,9	22	46	150
0:14:35	38	16,9	22	46	150
0:14:36	38	16,9	22	46	150
0:14:37	38	16,9	22	46	150
0:14:38	39	16,9	22	46	150
0:14:39	39	17,0	22	46	150
0:14:40	39	17,0	22	46	150
0:14:41	39	17,0	22	46	150
0:14:42	39	17,2	22	46	150
0:14:43	39	17,2	22	46	150
0:14:44	39	17,3	22	46	150
0:14:45	39	17,3	22	46	150
0:14:46	39	17,3	22	46	150
0:14:47	39	17,3	22	46	150
0:14:48	39	17,4	22	46	150
0:14:49	39	17,4	22	46	150
0:14:50	39	17,4	22	46	150
0:14:51	39	17,4	22	46	150
0:14:52	39	17,4	22	46	150
0:14:53	39	17,4	22	46	150
0:14:54	39	17,4	22	46	150
0:14:55	39	17,4	22	47	150
0:14:56	39	17,5	22	47	150
0:14:57	39	17,5	22	47	150
0:14:58	39	17,5	22	46	150
0:14:59	39	17,5	22	46	150
0:15:00	39	17,5	22	46	150
0:15:01	39	17,5	22	46	150
0:15:02	39	17,6	22	46	150
0:15:03	39	17,6	22	47	150
0:15:04	39	17,6	22	46	150
0:15:05	39	17,6	22	47	150
0:15:06	39	17,6	22	47	150
0:15:07	39	17,6	22	47	150
0:15:08	39	17,7	22	47	150
0:15:09	39	17,7	22	47	150
0:15:10	39	17,7	22	47	150
0:15:11	39	17,7	22	47	150
0:15:12	39	17,7	22	47	150
0:15:13	39	17,7	22	47	150
0:15:14	39	17,7	22	47	150
0:15:15	39	17,8	22	47	150
0:15:16	39	17,8	22	47	150
0:15:17	39	17,8	22	47	150
0:15:18	39	17,8	22	47	150
0:15:19	39	17,8	22	47	150
0:15:20	39	17,8	22	47	150
0:15:21	39	17,9	22	47	150
0:15:22	39	17,9	22	47	150
0:15:23	39	17,9	22	47	150
0:15:24	39	17,9	22	47	150
0:15:25	40	17,9	22	47	150
0:15:26	40	17,9	22	47	150
0:15:27	40	18,0	22	47	150
0:15:28	40	18,0	22	47	150
0:15:29	40	18,0	22	47	150
0:15:30	40	18,0	22	47	150
0:15:31	40	18,0	22	47	150
0:15:32	40	18,0	22	47	150
0:15:33	40	18,1	22	47	150
0:15:34	40	18,1	22	47	150
0:15:35	40	18,1	22	47	150
0:15:36	40	18,1	22	47	150
0:15:37	40	18,1	22	47	150
0:15:38	40	18,1	22	47	150
0:15:39	40	18,2	22	47	150
0:15:40	40	18,2	22	47	150
0:15:41	40	18,2	22	47	150
0:15:42	40	18,2	22	47	150
0:15:43	40	18,2	22	47	150
0:15:44	40	18,3	22	47	150
0:15:45	40	18,3	22	47	150
0:15:46	40	18,3	22	48	150
0:15:47	40	18,3	22	47	150
0:15:48	40	18,3	22	48	150
0:15:49	40	18,3	22	48	150
0:15:50	40	18,4	22	48	150
0:15:51	40	18,4	22	48	150
0:15:52	40	18,4	22	48	150
0:15:53	40	18,4	22	48	150
0:15:54	40	18,4	22	48	150
0:15:55	40	18,4	22	48	150
0:15:56	40	18,5	22	48	150
0:15:57	40	18,5	22	48	150
0:15:58	40	18,5	22	48	150
0:15:59	40	18,5	22	48	150
0:16:00	40	18,5	22	48	150
0:16:01	40	18,5	22	48	150
0:16:02	40	18,6	22	48	150
0:16:03	40	18,6	22	48	150
0:16:04	40	18,6	22	48	150
0:16:05	40	18,6	22	48	150
0:16:06	40	18,6	22	48	150
0:16:07	40	18,7	22	48	150
0:16:08	40	18,7	22	48	150
0:16:09	40	18,7	22	48	150
0:16:10	40	18,7	22	48	150
0:16:11	40	18,7	22	48	150
0:16:12	40	18,7	22	48	150
0:16:13	41	18,8	22	48	150
0:16:14	41	18,8	22	48	150
0:16:15	41	18,8	22	48	150
0:16:16	41	18,8	22	48	150
0:16:17	41	18,8	22	48	150
0:16:18	41	18,8	22	48	150
0:16:19	41	18,9	22	48	150
0:16:20	41	18,9	22	48	150
0:16:21	41	18,9	22	48	150
0:16:22	41	18,9	22	48	150
0:16:23	41	18,9	22	48	150
0:16:24	41	19,0	22	48	150
0:16:25	41	19,0	22	48	150
0:16:26	41	19,0	22	48	150
0:16:27	41	19,0	22	48	150
0:16:28	41	19,0	22	49	150
0:16:29	41	19,1	22	49	150
0:16:30	41	19,1	22	49	150
0:16:31	41	19,1	22	49	150
0:16:32	41	19,1	22	49	150
0:16:33	41	19,1	22	49	150
0:16:34	41	19,2	22	49	150
0:16:35	41	19,2	22	49	150
0:16:36	41	19,2	22	49	150
0:16:37	41	19,2	22	49	150
0:16:38	41	19,2	22	49	150
0:16:39	41	19,2	22	49	150
0:16:40	41	19,3	22	49	150
0:16:41	41	19,3	22	49	150
0:16:42	41	19,3	22	49	150
0:16:43	41	19,3	22	49	150
0:16:44	41	19,3	22	49	150
0:16:45	41	19,4	22	49	150
0:16:46	41	19,4	22	49	150
0:16:47	41	19,4	22	49	150
0:16:48	41	19,4	22	49	150
0:16:49	41	19,4	22	49	150
0:16:50	41	19,5	22	49	150
0:16:51	41	19,5	22	49	150
0:16:52	41	19,5	22	49	150
0:16:53	41	19,5	22	49	150
0:16:54	41	19,5	22	49	150
0:16:55	41	19,6	22	49	150
0:16:56	41	19,6	22	49	150
0:16:57	41	19,6	22	49	150
0:16:58	41	19,6	22	49	150
0:16:59	41	19,7	22	49	150
0:17:00	41	19,7	22	49	150
0:17:01	41	19,7	22	49	150
0:17:02	42	19,7	22	50	150
0:17:03	42	19,7	22	49	150
0:17:04	42	19,7	22	50	150
0:17:05	42	19,8	22	50	150
0:17:06	42	19,8	22	50	150
0:17:07	42	19,8	22	50	150
0:17:08	42	19,8	22	50	150
0:17:09	42	19,8	22	50	150
0:17:10	42	19,9	22	50	150
0:17:11	42	19,9	22	50	150
0:17:12	42	19,9	22	50	150
0:17:13	42	19,9	22	50	150
0:17:14	42	19,9	22	50	150
0:17:15	42	20,0	22	50	150
0:17:16	42	20,0	22	50	150
0:17:17	42	20,0	22	50	150
0:17:18	42	20,0	22	50	150
0:17:19	42	20,0	22	50	150
0:17:20	42	20,0	22	50	150
0:17:21	42	20,1	22	50	150
0:17:22	42	20,1	22	50	150
0:17:23	42	20,1	22	50	150
0:17:24	42	20,1	22	50	150
0:17:25	42	20,2	22	50	150
0:17:26	42	20,2	22	51	150
0:17:27	42	20,2	22	51	150
0:17:28	42	20,2	22	51	150
0:17:29	42	20,2	22	51	150
0:17:30	42	20,3	22	51	150
0:17:31	42	20,3	22	51	150
0:17:32	42	20,3	22	51	150
0:17:33	42	20,3	22	51	150
0:17:34	42	20,3	22	51	150
0:17:35	42	20,3	22	51	150
0:17:36	42	20,4	22	51	150
0:17:37	42	20,4	22	51	150
0:17:38	42	20,4	22	51	150
0:17:39	42	20,4	22	51	150
0:17:40	42	20,4	22	51	150
0:17:41	42	20,4	22	51	150
0:17:42	42	20,5	22	51	150
0:17:43	42	20,5	22	51	150
0:17:44	42	20,5	22	51	150
0:17:45	42	20,5	22	51	150
0:17:46	42	20,5	22	51	150
0:17:47	42	20,6	22	51	150
0:17:48	42	20,6	22	51	150
0:17:49	42	20,6	22	51	150
0:17:50	43	20,6	22	51	150
0:17:51	43	20,6	22	51	150
0:17:52	43	20,7	22	51	150
0:17:53	43	20,7	22	51	150
0:17:54	43	20,7	22	51	150
0:17:55	43	20,7	22	51	150
0:17:56	43	20,7	22	51	150
0:17:57	43	20,7	22	51	150
0:17:58	43	20,8	22	51	150
0:17:59	43	20,8	22	51	150
0:18:00	43	20,8	22	51	150
0:18:01	43	20,8	22	51	150
0:18:02	43	20,8	22	51	150
0:18:03	43	20,9	22	51	150
0:18:04	43	20,9	22	51	150
0:18:05	43	20,9	22	51	150
0:18:06	43	20,9	22	51	150
0:18:07	43	20,9	22	51	150
0:18:08	43	20,9	22	51	150
0:18:09	43	21,0	22	51	150
0:18:10	43	21,0	22	51	150
0:18:11	43	21,0	22	51	150
0:18:12	43	21,0	22	51	150
0:18:13	43	21,0	22	51	150
0:18:14	43	21,1	22	51	150
0:18:15	43	21,1	22	51	150
0:18:16	43	21,1	22	51	150
0:18:17	43	21,1	22	51	150
0:18:18	43	21,1	22	51	150
0:18:19	43	21,1	22	51	150
0:18:20	43	21,2	22	51	150
0:18:21	43	21,2	22	52	150
0:18:22	43	21,2	22	52	150
0:18:23	43	21,2	22	52	150
0:18:24	43	21,2	22	52	150
0:18:25	43	21,2	22	52	150
0:18:26	43	21,3	22	51	150
0:18:27	43	21,3	22	52	150
0:18:28	43	21,3	22	52	150
0:18:29	43	21,3	22	52	150
0:18:30	43	21,3	22	52	150
0:18:31	43	21,3	22	52	150
0:18:32	43	21,3	22	52	150
0:18:33	44	21,4	22	52	150
0:18:34	44	21,4	22	52	150
0:18:35	44	21,4	22	52	150
0:18:36	44	21,4	22	52	150
0:18:37	44	21,4	22	52	150
0:18:38	44	21,4	22	52	150
0:18:39	44	21,5	22	52	150
0:18:40	44	21,5	22	52	150
0:18:41	44	21,5	22	52	150
0:18:42	44	21,5	22	52	150
0:18:43	44	21,5	22	52	150
0:18:44	44	21,5	22	52	150
0:18:45	44	21,6	22	52	150
0:18:46	44	21,6	22	52	150
0:18:47	44	21,6	22	52	150
0:18:48	44	21,6	22	52	150
0:18:49	44	21,6	22	52	150
0:18:50	44	21,6	22	52	150
0:18:51	44	21,6	22	52	150
0:18:52	44	21,7	22	52	150
0:18:53	44	21,7	22	52	150
0:18:54	44	21,7	22	52	150
0:18:55	44	21,7	22	52	150
0:18:56	44	21,7	22	52	150
0:18:57	44	21,7	22	52	150
0:18:58	44	21,8	22	52	150
0:18:59	44	21,8	22	52	150
0:19:00	44	21,8	22	52	150
0:19:01	44	21,8	22	52	150
0:19:02	44	21,8	22	52	150
0:19:03	44	21,8	22	52	150
0:19:04	44	21,9	22	52	150
0:19:05	44	22,0	22	52	150
0:19:06	44	22,0	22	52	150
0:19:07	44	22,1	22	52	150
0:19:08	44	22,1	22	52	150
0:19:09	44	22,1	22	52	150
0:19:10	44	22,1	22	52	150
0:19:11	44	22,1	22	52	150
0:19:12	44	22,1	22	52	150
0:19:13	44	22,2	22	52	150
0:19:14	44	22,2	22	52	150
0:19:15	44	22,2	22	52	150
0:19:16	44	22,2	22	53	150
0:19:17	44	22,2	22	52	150
0:19:18	44	22,2	22	52	150
0:19:19	44	22,3	22	52	150
0:19:20	45	22,3	22	52	150
0:19:21	45	22,3	22	52	150
0:19:22	45	22,3	22	52	150
0:19:23	45	22,3	22	52	150
0:19:24	45	22,3	22	52	150
0:19:25	45	22,4	22	52	150
0:19:26	45	22,4	22	52	150
0:19:27	45	22,4	22	52	150
0:19:28	45	22,4	22	52	150
0:19:29	45	22,4	22	53	150
0:19:30	45	22,4	22	53	150
0:19:31	45	22,5	22	53	150
0:19:32	45	22,5	22	53	150
0:19:33	45	22,5	22	53	150
0:19:34	45	22,5	22	53	150
0:19:35	45	22,5	22	53	150
0:19:36	45	22,5	22	53	150
0:19:37	45	22,6	22	53	150
0:19:38	45	22,6	22	53	150
0:19:39	45	22,6	22	53	150
0:19:40	45	22,6	22	53	150
0:19:41	45	22,6	22	53	150
0:19:42	45	22,6	22	53	150
0:19:43	45	22,7	22	53	150
0:19:44	45	22,7	22	53	150
0:19:45	45	22,7	22	53	150
0:19:46	45	22,7	22	53	150
0:19:47	45	22,7	22	53	150
0:19:48	45	22,7	22	53	150
0:19:49	45	22,8	22	53	150
0:19:50	45	22,8	22	53	150
0:19:51	45	22,8	22	53	150
0:19:52	45	22,8	22	53	150
0:19:53	45	22,8	22	53	150
0:19:54	45	22,8	22	53	150
0:19:55	45	22,9	22	53	150
0:19:56	45	22,9	22	53	150
0:19:57	45	22,9	22	53	150
0:19:58	45	22,9	22	53	150
0:19:59	45	22,9	22	53	150
0:20:00	45	23,0	22	53	150
0:20:01	45	23,0	22	53	150
0:20:02	45	23,0	22	53	150
0:20:03	45	23,0	22	53	150
0:20:04	45	23,0	22	53	150
0:20:05	45	23,0	22	53	150
0:20:06	45	23,1	22	53	150
0:20:07	46	23,1	22	53	150
0:20:08	46	23,1	22	53	150
0:20:09	46	23,1	22	53	150
0:20:10	46	23,1	22	53	150
0:20:11	46	23,2	22	53	150
0:20:12	46	23,2	22	53	150
0:20:13	46	23,2	22	53	150
0:20:14	46	23,2	22	54	150
0:20:15	46	23,2	22	54	150
0:20:16	46	23,2	22	54	150
0:20:17	46	23,3	22	54	150
0:20:18	46	23,3	22	54	150
0:20:19	46	23,3	22	54	150
0:20:20	46	23,3	22	54	150
0:20:21	46	23,3	22	54	150
0:20:22	46	23,4	22	54	150
0:20:23	46	23,4	22	54	150
0:20:24	46	23,4	22	54	150
0:20:25	46	23,4	22	54	150
0:20:26	46	23,4	22	54	150
0:20:27	46	23,5	21	54	150
0:20:28	46	23,5	21	54	150
0:20:29	46	23,5	21	54	150
0:20:30	46	23,5	21	54	150
0:20:31	46	23,6	21	54	150
0:20:32	46	23,6	21	54	150
0:20:33	46	23,6	21	54	150
0:20:34	46	23,6	21	54	150
0:20:35	46	23,6	21	54	150
0:20:36	46	23,6	21	54	150
0:20:37	46	23,7	21	54	150
0:20:38	46	23,7	21	54	150
0:20:39	46	23,7	21	54	150
0:20:40	46	23,7	21	54	150
0:20:41	46	23,7	21	54	150
0:20:42	46	23,8	21	54	150
0:20:43	46	23,8	21	54	150
0:20:44	46	23,8	21	54	150
0:20:45	46	23,8	21	54	150
0:20:46	46	23,8	21	54	150
0:20:47	46	23,8	21	54	150
0:20:48	46	23,9	21	55	150
0:20:49	46	23,9	21	54	150
0:20:50	46	23,9	21	54	150
0:20:51	46	23,9	21	54	150
0:20:52	46	23,9	21	54	150
0:20:53	46	24,0	21	54	150
0:20:54	46	24,0	21	54	150
0:20:55	46	24,0	21	55	150
0:20:56	46	24,0	21	55	150
0:20:57	47	24,0	21	55	150
0:20:58	47	24,0	21	55	150
0:20:59	47	24,1	21	55	150
0:21:00	47	24,1	21	55	150
0:21:01	47	24,1	21	55	150
0:21:02	47	24,1	21	55	150
0:21:03	47	24,1	21	55	150
0:21:04	47	24,2	21	55	150
0:21:05	47	24,2	21	55	150
0:21:06	47	24,2	21	55	150
0:21:07	47	24,2	21	55	150
0:21:08	47	24,2	21	55	150
0:21:09	47	24,2	21	55	150
0:21:10	47	24,3	21	55	150
0:21:11	47	24,3	21	55	150
0:21:12	47	24,3	21	55	150
0:21:13	47	24,3	21	55	150
0:21:14	47	24,3	21	55	150
0:21:15	47	24,4	21	55	150
0:21:16	47	24,4	21	55	150
0:21:17	47	24,4	21	55	150
0:21:18	47	24,4	21	55	150
0:21:19	47	24,4	21	55	150
0:21:20	47	24,4	21	55	150
0:21:21	47	24,5	21	55	150
0:21:22	47	24,5	21	55	150
0:21:23	47	24,5	21	55	150
0:21:24	47	24,5	21	55	150
0:21:25	47	24,5	21	55	150
0:21:26	47	24,6	21	55	150
0:21:27	47	24,6	21	55	150
0:21:28	47	24,6	21	55	150
0:21:29	47	24,6	21	55	150
0:21:30	47	24,6	21	55	150
0:21:31	47	24,7	21	55	150
0:21:32	47	24,7	21	55	150
0:21:33	47	24,7	21	55	150
0:21:34	47	24,7	21	55	150
0:21:35	47	24,7	21	55	150
0:21:36	47	24,8	21	56	150
0:21:37	47	24,8	21	56	150
0:21:38	47	24,8	21	56	150
0:21:39	47	24,8	21	56	150
0:21:40	47	24,8	21	56	150
0:21:41	47	24,9	21	56	150
0:21:42	47	24,9	21	56	150
0:21:43	47	24,9	21	56	150
0:21:44	48	24,9	21	56	150
0:21:45	48	24,9	21	56	150
0:21:46	48	24,9	21	56	150
0:21:47	48	25,0	21	56	150
0:21:48	48	25,0	21	56	150
0:21:49	48	25,0	21	56	150
0:21:50	48	25,0	21	56	150
0:21:51	48	25,0	21	56	150
0:21:52	48	25,0	21	56	150
0:21:53	48	25,1	21	56	150
0:21:54	48	25,1	21	56	150
0:21:55	48	25,1	21	56	150
0:21:56	48	25,1	21	56	150
0:21:57	48	25,1	21	56	150
0:21:58	48	25,1	21	56	150
0:21:59	48	25,2	21	56	150
0:22:00	48	25,2	21	56	150
0:22:01	48	25,2	21	56	150
0:22:02	48	25,2	21	56	150
0:22:03	48	25,2	21	56	150
0:22:04	48	25,3	21	56	150
0:22:05	48	25,3	21	56	150
0:22:06	48	25,3	21	56	150
0:22:07	48	25,3	21	56	150
0:22:08	48	25,3	21	56	150
0:22:09	48	25,3	21	56	150
0:22:10	48	25,4	21	56	150
0:22:11	48	25,4	21	56	150
0:22:12	48	25,4	21	56	150
0:22:13	48	25,4	21	56	150
0:22:14	48	25,4	21	56	150
0:22:15	48	25,4	21	56	150
0:22:16	48	25,5	21	56	150
0:22:17	48	25,5	21	57	150
0:22:18	48	25,5	21	57	150
0:22:19	48	25,5	21	57	150
0:22:20	48	25,5	21	57	150
0:22:21	48	25,5	21	57	150
0:22:22	48	25,6	21	57	150
0:22:23	48	25,6	21	57	150
0:22:24	48	25,6	21	57	150
0:22:25	48	25,6	21	57	150
0:22:26	48	25,6	21	57	150
0:22:27	48	25,6	21	57	150
0:22:28	48	25,7	21	57	150
0:22:29	48	25,7	21	57	150
0:22:30	48	25,7	21	57	150
0:22:31	49	25,7	21	57	150
0:22:32	49	25,7	21	57	150
0:22:33	49	25,7	21	57	150
0:22:34	49	25,8	21	57	150
0:22:35	49	25,8	21	57	150
0:22:36	49	25,8	21	57	150
0:22:37	49	25,8	21	57	150
0:22:38	49	25,8	21	57	150
0:22:39	49	25,8	21	57	150
0:22:40	49	25,9	21	57	150
0:22:41	49	25,9	21	57	150
0:22:42	49	25,9	21	57	150
0:22:43	49	25,9	21	57	150
0:22:44	49	25,9	21	57	150
0:22:45	49	25,9	21	57	150
0:22:46	49	25,9	21	57	150
0:22:47	49	26,0	21	57	150
0:22:48	49	26,0	21	57	150
0:22:49	49	26,0	21	57	150
0:22:50	49	26,0	21	57	150
0:22:51	49	26,0	21	57	150
0:22:52	49	26,1	21	57	150
0:22:53	49	26,1	21	57	150
0:22:54	49	26,1	21	57	150
0:22:55	49	26,1	21	57	150
0:22:56	49	26,1	21	57	150
0:22:57	49	26,1	21	57	150
0:22:58	49	26,2	21	57	150
0:22:59	49	26,2	21	57	150
0:23:00	49	26,2	21	57	150
0:23:01	49	26,2	21	57	150
0:23:02	49	26,2	21	57	150
0:23:03	49	26,3	21	57	150
0:23:04	49	26,3	21	57	150
0:23:05	49	26,3	21	57	150
0:23:06	49	26,3	21	57	150
0:23:07	49	26,3	21	57	150
0:23:08	49	26,3	21	57	150
0:23:09	49	26,4	21	57	150
0:23:10	49	26,4	21	57	150
0:23:11	49	26,4	21	58	150
0:23:12	49	26,4	21	57	150
0:23:13	49	26,6	21	57	150
0:23:14	49	26,7	21	57	150
0:23:15	49	26,7	21	57	150
0:23:16	49	26,7	21	58	150
0:23:17	49	26,8	21	57	150
0:23:18	50	26,8	21	57	150
0:23:19	50	26,8	21	57	150
0:23:20	50	26,8	21	57	150
0:23:21	50	26,8	21	57	150
0:23:22	50	26,9	21	58	150
0:23:23	50	26,9	21	57	150
0:23:24	50	26,9	21	58	150
0:23:25	50	26,9	21	58	150
0:23:26	50	26,9	21	58	150
0:23:27	50	26,9	21	58	150
0:23:28	50	27,0	21	58	150
0:23:29	50	27,0	21	58	150
0:23:30	50	27,0	21	58	150
0:23:31	50	27,0	21	58	150
0:23:32	50	27,0	21	58	150
0:23:33	50	27,0	21	58	150
0:23:34	50	27,1	21	58	150
0:23:35	50	27,1	21	58	150
0:23:36	50	27,1	21	58	150
0:23:37	50	27,1	21	58	150
0:23:38	50	27,1	21	58	150
0:23:39	50	27,1	21	58	150
0:23:40	50	27,2	21	58	150
0:23:41	50	27,2	21	58	150
0:23:42	50	27,2	21	58	150
0:23:43	50	27,2	21	58	150
0:23:44	50	27,3	21	58	150
0:23:45	50	27,3	21	58	150
0:23:46	50	27,3	21	58	150
0:23:47	50	27,3	21	58	150
0:23:48	50	27,4	21	58	150
0:23:49	50	27,4	21	58	150
0:23:50	50	27,4	21	59	150
0:23:51	50	27,5	21	58	150
0:23:52	50	27,5	21	59	150
0:23:53	50	27,5	21	59	150
0:23:54	50	27,5	21	59	150
0:23:55	50	27,6	21	59	150
0:23:56	50	27,6	21	59	150
0:23:57	50	27,6	21	59	150
0:23:58	50	27,6	21	59	150
0:23:59	50	27,7	21	59	150
0:24:00	50	27,7	21	59	150
0:24:01	50	27,7	21	59	150
0:24:02	50	27,7	21	59	150
0:24:03	50	27,7	21	59	150
0:24:04	50	27,7	21	59	150
0:24:05	50	27,8	21	59	150
0:24:06	50	27,8	21	59	150
0:24:07	51	27,8	21	59	150
0:24:08	51	27,8	21	60	150
0:24:09	51	27,8	21	60	150
0:24:10	51	27,8	21	60	150
0:24:11	51	27,9	21	59	150
0:24:12	51	27,9	21	60	150
0:24:13	51	27,9	21	59	150
0:24:14	51	27,9	21	60	150
0:24:15	51	27,9	21	60	150
0:24:16	51	27,9	21	60	150
0:24:17	51	28,0	21	60	150
0:24:18	51	28,0	21	60	150
0:24:19	51	28,0	21	60	150
0:24:20	51	28,0	21	60	150
0:24:21	51	28,0	21	60	150
0:24:22	51	28,0	21	60	150
0:24:23	51	28,0	21	60	150
0:24:24	51	28,0	21	60	150
0:24:25	51	28,1	21	60	150
0:24:26	51	28,1	21	60	150
0:24:27	51	28,1	21	60	150
0:24:28	51	28,1	21	60	150
0:24:29	51	28,1	21	60	150
0:24:30	51	28,1	21	60	150
0:24:31	51	28,2	21	60	150
0:24:32	51	28,2	21	60	150
0:24:33	51	28,2	21	60	150
0:24:34	51	28,2	21	60	150
0:24:35	51	28,2	21	60	150
0:24:36	51	28,2	21	60	150
0:24:37	51	28,2	21	60	150
0:24:38	51	28,3	21	60	150
0:24:39	51	28,3	21	60	150
0:24:40	51	28,3	21	60	150
0:24:41	51	28,3	21	60	150
0:24:42	51	28,3	21	60	150
0:24:43	51	28,3	21	60	150
0:24:44	51	28,4	21	60	150
0:24:45	51	28,4	21	60	150
0:24:46	51	28,4	21	60	150
0:24:47	51	28,4	21	60	150
0:24:48	51	28,4	21	60	150
0:24:49	51	28,4	21	60	150
0:24:50	51	28,5	21	60	150
0:24:51	51	28,5	21	60	150
0:24:52	51	28,5	21	60	150
0:24:53	52	28,5	21	60	150
0:24:54	52	28,5	21	60	150
0:24:55	52	28,6	21	60	150
0:24:56	52	28,6	21	60	150
0:24:57	52	28,6	21	60	150
0:24:58	52	28,6	21	60	150
0:24:59	52	28,6	21	60	150
0:25:00	52	28,7	21	60	150
0:25:01	52	28,7	21	60	150
0:25:02	52	28,7	21	60	150
0:25:03	52	28,7	21	60	150
0:25:04	52	28,7	21	60	150
0:25:05	52	28,7	21	60	150
0:25:06	52	28,8	21	60	150
0:25:07	52	28,8	21	60	150
0:25:08	52	28,8	21	60	150
0:25:09	52	28,8	21	60	150
0:25:10	52	28,8	21	60	150
0:25:11	52	28,8	21	60	150
