Repository: ProgWizer/parser

File: project-root/data/Data Acquisition/Data Acquisition/2020 year (143)/20-032.txt (part 1 of 4)
--Test Summary--
Full Path and File Name	
Instrument Name	7322
Instrument Type	Model 7322 Consistometer - Variable Speed
Instrument Serial Number	
Test Start Date	27.02.2020
Test Start Time	10:06:51
Test Stop Date	27.02.2020
Test Stop Time	11:55:19
Test Length	1:48:28
Final Sample Time Offset	1:48:28
Controller Schedule Name	
Sampling Period	1 second
Comments	
Information	WellID	
Information	Customer	
Information	EngName	
Information	CementClass	G
Information	CementMfr	Ñóõîé Ëîã
Information	Additives	100G+5Dart-100+0.6UHV3+0.05PlastA
Information	Density	1900
Information	BHCT	72
Information	BHST	
Information	FluidLoss	
Information	JobType	
Calculated Value	Time_30Bc	1:40:59
Calculated Value	Time_70Bc	1:48:28
Initial Temperature (°C)	24 °C
Final Temperature (°C)	72 °C
Initial Pressure (MPa)	0,9 MPa
Final Pressure (MPa)	45,1 MPa
Initial Consistency (Bc)	12 Bc
Final Consistency (Bc)	71 Bc
Initial Wall Temperature (°C)	19 °C
Final Wall Temperature (°C)	69 °C
Initial Motor Speed (RPM)	150 RPM
Final Motor Speed (RPM)	150 RPM
--Data--
Time (HH:MM:SS)	Temperature (°C)	Pressure (MPa)	Consistency (Bc)	Wall Temperature (°C)	Motor Speed (RPM)
0:00:00	24	0,9	12	19	150
0:00:01	24	0,9	12	19	150
0:00:02	24	0,9	12	19	150
0:00:03	24	0,9	12	19	150
0:00:04	24	0,9	12	19	150
0:00:05	24	0,9	12	19	150
0:00:06	24	0,9	12	19	150
0:00:07	24	0,9	12	19	150
0:00:08	24	0,9	12	19	150
0:00:09	24	0,9	12	19	150
0:00:10	24	0,9	12	19	150
0:00:11	24	0,9	12	19	150
0:00:12	24	0,9	12	19	150
0:00:13	24	0,9	12	19	150
0:00:14	24	0,9	12	19	150
0:00:15	24	0,9	12	19	150
0:00:16	24	0,9	12	19	150
0:00:17	24	0,9	12	19	150
0:00:18	24	1,0	12	19	150
0:00:19	24	1,0	12	19	150
0:00:20	24	1,0	12	19	150
0:00:21	24	1,0	12	19	150
0:00:22	24	1,0	12	19	150
0:00:23	24	1,0	12	20	150
0:00:24	24	1,0	12	20	150
0:00:25	24	1,0	12	20	150
0:00:26	24	1,0	12	20	150
0:00:27	24	1,1	12	20	150
0:00:28	24	1,1	12	20	150
0:00:29	24	1,1	12	20	150
0:00:30	24	1,1	12	20	150
0:00:31	24	1,1	12	20	150
0:00:32	24	1,2	12	20	150
0:00:33	24	1,2	12	20	150
0:00:34	24	1,2	12	20	150
0:00:35	24	1,3	12	20	150
0:00:36	24	1,3	12	20	150
0:00:37	24	1,3	12	20	150
0:00:38	24	1,3	12	21	150
0:00:39	24	1,4	12	21	150
0:00:40	24	1,4	12	21	150
0:00:41	24	1,4	12	21	150
0:00:42	24	1,4	12	21	150
0:00:43	24	1,5	12	21	150
0:00:44	24	1,5	12	21	150
0:00:45	24	1,5	12	21	150
0:00:46	24	1,5	12	21	150
0:00:47	24	1,6	12	21	150
0:00:48	24	1,6	12	21	150
0:00:49	24	1,6	12	22	150
0:00:50	24	1,7	12	21	150
0:00:51	24	1,7	12	22	150
0:00:52	24	1,7	12	22	150
0:00:53	24	1,7	12	22	150
0:00:54	24	1,7	12	22	150
0:00:55	24	1,8	12	22	150
0:00:56	24	1,8	12	22	150
0:00:57	24	1,8	12	22	150
0:00:58	24	1,9	12	22	150
0:00:59	24	1,9	12	22	150
0:01:00	24	1,9	12	22	150
0:01:01	24	1,9	12	22	150
0:01:02	24	2,0	12	23	150
0:01:03	24	2,0	12	23	150
0:01:04	24	2,0	12	23	150
0:01:05	24	2,0	12	23	150
0:01:06	24	2,1	12	23	150
0:01:07	24	2,1	12	23	150
0:01:08	24	2,1	12	23	150
0:01:09	24	2,1	12	23	150
0:01:10	24	2,1	12	23	150
0:01:11	24	2,1	12	24	150
0:01:12	24	2,1	12	23	150
0:01:13	24	2,2	12	24	150
0:01:14	24	2,2	12	24	150
0:01:15	24	2,2	12	24	150
0:01:16	24	2,2	12	24	150
0:01:17	24	2,2	12	24	150
0:01:18	24	2,3	12	24	150
0:01:19	24	2,4	12	24	150
0:01:20	24	2,4	12	25	150
0:01:21	24	2,4	12	25	150
0:01:22	24	2,5	12	25	150
0:01:23	24	2,5	12	25	150
0:01:24	24	2,5	12	25	150
0:01:25	24	2,5	12	25	150
0:01:26	24	2,5	12	25	150
0:01:27	24	2,5	12	25	150
0:01:28	24	2,5	12	25	150
0:01:29	24	2,6	12	25	150
0:01:30	24	2,6	12	26	150
0:01:31	24	2,6	12	26	150
0:01:32	24	2,6	12	26	150
0:01:33	24	2,6	12	26	150
0:01:34	24	2,6	12	26	150
0:01:35	24	2,7	12	26	150
0:01:36	24	2,7	12	26	150
0:01:37	24	2,7	12	26	150
0:01:38	24	2,7	12	26	150
0:01:39	24	2,7	12	26	150
0:01:40	24	2,7	12	27	150
0:01:41	24	2,8	12	27	150
0:01:42	24	2,8	12	27	150
0:01:43	24	2,8	12	27	150
0:01:44	24	2,8	12	27	150
0:01:45	24	2,8	12	27	150
0:01:46	24	2,9	12	27	150
0:01:47	24	2,9	12	27	150
0:01:48	24	2,9	12	27	150
0:01:49	24	2,9	12	27	150
0:01:50	24	2,9	12	27	150
0:01:51	24	3,0	12	27	150
0:01:52	24	3,0	12	27	150
0:01:53	24	3,0	12	28	150
0:01:54	24	3,0	12	28	150
0:01:55	24	3,1	12	28	150
0:01:56	24	3,1	12	28	150
0:01:57	24	3,1	12	28	150
0:01:58	24	3,1	12	28	150
0:01:59	24	3,2	12	28	150
0:02:00	24	3,2	12	28	150
0:02:01	24	3,2	12	28	150
0:02:02	24	3,2	12	28	150
0:02:03	24	3,3	12	28	150
0:02:04	24	3,3	12	28	150
0:02:05	24	3,3	12	28	150
0:02:06	24	3,3	12	28	150
0:02:07	24	3,3	11	28	150
0:02:08	24	3,4	11	28	150
0:02:09	24	3,4	11	29	150
0:02:10	24	3,4	11	29	150
0:02:11	24	3,4	11	29	150
0:02:12	24	3,5	11	29	150
0:02:13	24	3,5	11	29	150
0:02:14	24	3,5	11	29	150
0:02:15	24	3,5	11	30	150
0:02:16	24	3,6	11	30	150
0:02:17	24	3,6	11	30	150
0:02:18	24	3,6	11	30	150
0:02:19	24	3,6	11	30	150
0:02:20	24	3,7	11	30	150
0:02:21	24	3,7	11	30	150
0:02:22	24	3,7	11	30	150
0:02:23	24	3,7	11	30	150
0:02:24	24	3,8	11	30	150
0:02:25	24	3,8	11	30	150
0:02:26	24	3,8	11	30	150
0:02:27	24	3,8	11	30	150
0:02:28	24	3,8	11	30	150
0:02:29	24	3,9	11	31	150
0:02:30	24	3,9	11	31	150
0:02:31	24	3,9	11	31	150
0:02:32	24	3,9	11	31	150
0:02:33	24	4,0	11	31	150
0:02:34	24	4,0	11	31	150
0:02:35	24	4,0	11	31	150
0:02:36	24	4,0	11	32	150
0:02:37	24	4,1	11	32	150
0:02:38	24	4,1	11	32	150
0:02:39	24	4,1	11	32	150
0:02:40	24	4,1	11	32	150
0:02:41	24	4,2	11	32	150
0:02:42	24	4,2	11	32	150
0:02:43	24	4,2	11	32	150
0:02:44	24	4,2	11	32	150
0:02:45	24	4,2	11	32	150
0:02:46	24	4,3	11	32	150
0:02:47	24	4,3	11	32	150
0:02:48	24	4,3	11	32	150
0:02:49	24	4,3	11	32	150
0:02:50	24	4,4	11	32	150
0:02:51	24	4,4	11	32	150
0:02:52	25	4,4	11	32	150
0:02:53	25	4,4	11	32	150
0:02:54	25	4,5	11	32	150
0:02:55	25	4,5	11	32	150
0:02:56	25	4,5	11	32	150
0:02:57	25	4,5	11	33	150
0:02:58	25	4,5	11	32	150
0:02:59	25	4,6	11	33	150
0:03:00	25	4,6	11	33	150
0:03:01	25	4,6	11	33	150
0:03:02	25	4,6	11	33	150
0:03:03	25	4,7	11	33	150
0:03:04	25	4,7	11	33	150
0:03:05	25	4,7	11	33	150
0:03:06	25	4,7	11	33	150
0:03:07	25	4,7	11	33	150
0:03:08	25	4,7	11	33	150
0:03:09	25	4,8	11	33	150
0:03:10	25	4,8	11	33	150
0:03:11	25	4,8	11	33	150
0:03:12	25	4,8	11	33	150
0:03:13	25	4,8	11	33	150
0:03:14	25	4,9	11	33	150
0:03:15	25	4,9	11	33	150
0:03:16	25	4,9	11	34	150
0:03:17	25	4,9	11	33	150
0:03:18	25	4,9	11	33	150
0:03:19	25	4,9	11	33	150
0:03:20	25	5,0	11	33	150
0:03:21	25	5,0	11	33	150
0:03:22	25	5,0	11	33	150
0:03:23	25	5,0	11	33	150
0:03:24	25	5,0	11	34	150
0:03:25	25	5,0	11	34	150
0:03:26	25	5,0	11	33	150
0:03:27	25	5,1	11	34	150
0:03:28	25	5,1	11	34	150
0:03:29	25	5,1	11	34	150
0:03:30	25	5,1	11	34	150
0:03:31	25	5,1	11	34	150
0:03:32	25	5,1	11	34	150
0:03:33	25	5,1	11	34	150
0:03:34	25	5,1	11	34	150
0:03:35	25	5,2	11	34	150
0:03:36	25	5,2	11	34	150
0:03:37	26	5,2	11	34	150
0:03:38	26	5,2	11	34	150
0:03:39	26	5,2	11	34	150
0:03:40	26	5,2	11	34	150
0:03:41	26	5,2	11	34	150
0:03:42	26	5,2	11	34	150
0:03:43	26	5,2	11	34	150
0:03:44	26	5,3	11	34	150
0:03:45	26	5,3	11	34	150
0:03:46	26	5,3	11	34	150
0:03:47	26	5,3	11	34	150
0:03:48	26	5,3	11	34	150
0:03:49	26	5,3	11	34	150
0:03:50	26	5,3	11	34	150
0:03:51	26	5,3	11	34	150
0:03:52	26	5,3	11	34	150
0:03:53	26	5,3	11	34	150
0:03:54	26	5,3	11	34	150
0:03:55	26	5,4	11	34	150
0:03:56	26	5,4	11	34	150
0:03:57	26	5,4	11	34	150
0:03:58	26	5,4	11	34	150
0:03:59	26	5,4	11	34	150
0:04:00	26	5,4	11	34	150
0:04:01	26	5,4	11	34	150
0:04:02	26	5,4	11	34	150
0:04:03	26	5,4	11	34	150
0:04:04	26	5,4	11	34	150
0:04:05	26	5,4	11	34	150
0:04:06	26	5,4	11	34	150
0:04:07	26	5,5	11	34	150
0:04:08	26	5,5	11	34	150
0:04:09	26	5,5	11	34	150
0:04:10	26	5,5	11	34	150
0:04:11	26	5,5	11	34	150
0:04:12	26	5,5	11	34	150
0:04:13	26	5,5	11	34	150
0:04:14	26	5,5	11	34	150
0:04:15	27	5,5	11	34	150
0:04:16	27	5,5	11	34	150
0:04:17	27	5,6	11	34	150
0:04:18	27	5,6	11	34	150
0:04:19	27	5,6	11	34	150
0:04:20	27	5,6	11	34	150
0:04:21	27	5,6	11	34	150
0:04:22	27	5,6	11	34	150
0:04:23	27	5,6	11	34	150
0:04:24	27	5,7	11	34	150
0:04:25	27	5,7	11	34	150
0:04:26	27	5,7	11	34	150
0:04:27	27	5,7	11	34	150
0:04:28	27	6,0	11	35	150
0:04:29	27	6,1	11	35	150
0:04:30	27	6,1	11	34	150
0:04:31	27	6,1	11	35	150
0:04:32	27	6,2	11	34	150
0:04:33	27	6,2	11	35	150
0:04:34	27	6,2	11	35	150
0:04:35	27	6,2	11	35	150
0:04:36	27	6,2	11	35	150
0:04:37	27	6,2	11	35	150
0:04:38	27	6,2	11	35	150
0:04:39	27	6,2	11	35	150
0:04:40	27	6,2	11	35	150
0:04:41	27	6,2	11	35	150
0:04:42	27	6,2	11	35	150
0:04:43	27	6,2	11	35	150
0:04:44	27	6,3	11	35	150
0:04:45	27	6,3	11	35	150
0:04:46	27	6,3	11	35	150
0:04:47	27	6,3	11	35	150
0:04:48	27	6,3	11	35	150
0:04:49	27	6,3	11	35	150
0:04:50	27	6,3	11	35	150
0:04:51	27	6,3	11	35	150
0:04:52	27	6,3	11	35	150
0:04:53	27	6,3	11	35	150
0:04:54	27	6,3	11	35	150
0:04:55	27	6,3	11	35	150
0:04:56	28	6,4	11	35	150
0:04:57	28	6,4	11	35	150
0:04:58	28	6,4	11	35	150
0:04:59	28	6,4	11	35	150
0:05:00	28	6,4	11	35	150
0:05:01	28	6,4	11	35	150
0:05:02	28	6,4	11	35	150
0:05:03	28	6,4	11	35	150
0:05:04	28	6,4	11	35	150
0:05:05	28	6,4	11	35	150
0:05:06	28	6,4	11	35	150
0:05:07	28	6,4	11	35	150
0:05:08	28	6,5	11	35	150
0:05:09	28	6,5	11	35	150
0:05:10	28	6,5	11	35	150
0:05:11	28	6,5	11	35	150
0:05:12	28	6,6	11	35	150
0:05:13	28	6,7	11	35	150
0:05:14	28	6,7	11	35	150
0:05:15	28	6,7	11	35	150
0:05:16	28	6,7	11	35	150
0:05:17	28	6,7	11	35	150
0:05:18	28	6,7	11	35	150
0:05:19	28	6,8	11	35	150
0:05:20	28	6,8	11	35	150
0:05:21	28	6,8	11	35	150
0:05:22	28	6,8	11	35	150
0:05:23	28	6,8	11	35	150
0:05:24	28	6,8	11	35	150
0:05:25	28	6,8	11	35	150
0:05:26	28	6,8	11	35	150
0:05:27	28	6,8	11	35	150
0:05:28	28	6,8	11	35	150
0:05:29	28	6,8	11	35	150
0:05:30	28	7,0	11	35	150
0:05:31	28	7,2	11	35	150
0:05:32	28	7,3	11	35	150
0:05:33	28	7,3	11	35	150
0:05:34	28	7,3	11	35	150
0:05:35	28	7,3	11	35	150
0:05:36	28	7,3	11	35	150
0:05:37	28	7,3	11	35	150
0:05:38	28	7,4	11	36	150
0:05:39	28	7,4	11	35	150
0:05:40	29	7,4	11	35	150
0:05:41	29	7,4	11	36	150
0:05:42	29	7,4	11	35	150
0:05:43	29	7,4	11	36	150
0:05:44	29	7,4	11	35	150
0:05:45	29	7,4	11	36	150
0:05:46	29	7,4	11	36	150
0:05:47	29	7,4	11	36	150
0:05:48	29	7,5	11	36	150
0:05:49	29	7,5	11	36	150
0:05:50	29	7,5	11	36	150
0:05:51	29	7,5	11	36	150
0:05:52	29	7,5	11	36	150
0:05:53	29	7,5	11	36	150
0:05:54	29	7,5	11	36	150
0:05:55	29	7,5	11	36	150
0:05:56	29	7,6	11	36	150
0:05:57	29	7,6	11	36	150
0:05:58	29	7,6	11	36	150
0:05:59	29	7,6	11	36	150
0:06:00	29	7,6	11	36	150
0:06:01	29	7,6	11	36	150
0:06:02	29	7,6	11	36	150
0:06:03	29	7,6	11	36	150
0:06:04	29	7,7	11	36	150
0:06:05	29	7,7	11	36	150
0:06:06	29	7,7	11	36	150
0:06:07	29	7,7	11	36	150
0:06:08	29	7,7	11	36	150
0:06:09	29	7,7	11	36	150
0:06:10	29	7,7	11	36	150
0:06:11	29	7,8	11	36	150
0:06:12	29	7,8	11	36	150
0:06:13	29	7,8	11	36	150
0:06:14	29	7,8	11	36	150
0:06:15	29	7,8	11	36	150
0:06:16	29	7,8	11	36	150
0:06:17	29	7,8	11	36	150
0:06:18	29	7,9	11	36	150
0:06:19	29	7,9	11	36	150
0:06:20	29	7,9	11	36	150
0:06:21	29	7,9	11	36	150
0:06:22	29	7,9	11	36	150
0:06:23	29	7,9	11	37	150
0:06:24	29	7,9	11	37	150
0:06:25	29	8,0	11	37	150
0:06:26	29	8,0	11	37	150
0:06:27	29	8,0	11	37	150
0:06:28	30	8,0	11	37	150
0:06:29	30	8,0	11	37	150
0:06:30	30	8,0	11	37	150
0:06:31	30	8,1	11	37	150
0:06:32	30	8,1	11	37	150
0:06:33	30	8,1	10	37	150
0:06:34	30	8,1	10	37	150
0:06:35	30	8,1	11	37	150
0:06:36	30	8,1	11	37	150
0:06:37	30	8,2	10	37	150
0:06:38	30	8,2	11	37	150
0:06:39	30	8,2	11	37	150
0:06:40	30	8,2	11	37	150
0:06:41	30	8,2	11	37	150
0:06:42	30	8,2	11	37	150
0:06:43	30	8,3	11	37	150
0:06:44	30	8,3	11	37	150
0:06:45	30	8,3	11	37	150
0:06:46	30	8,3	11	37	150
0:06:47	30	8,3	10	37	150
0:06:48	30	8,4	10	37	150
0:06:49	30	8,4	11	37	150
0:06:50	30	8,4	10	37	150
0:06:51	30	8,4	10	37	150
0:06:52	30	8,4	10	37	150
0:06:53	30	8,5	10	37	150
0:06:54	30	8,5	10	38	150
0:06:55	30	8,5	10	37	150
0:06:56	30	8,5	10	37	150
0:06:57	30	8,5	10	37	150
0:06:58	30	8,5	10	38	150
0:06:59	30	8,6	10	38	150
0:07:00	30	8,6	10	38	150
0:07:01	30	8,6	10	38	150
0:07:02	30	8,6	10	38	150
0:07:03	30	8,6	10	38	150
0:07:04	30	8,8	11	38	150
0:07:05	30	8,9	11	38	150
0:07:06	30	9,0	11	38	150
0:07:07	30	9,1	11	38	150
0:07:08	30	9,1	11	38	150
0:07:09	30	9,1	11	38	150
0:07:10	30	9,1	11	38	150
0:07:11	30	9,1	11	38	150
0:07:12	30	9,1	11	38	150
0:07:13	30	9,2	11	38	150
0:07:14	30	9,2	11	38	150
0:07:15	30	9,2	11	38	150
0:07:16	30	9,2	11	38	150
0:07:17	30	9,2	11	38	150
0:07:18	31	9,2	11	38	150
0:07:19	31	9,3	11	38	150
0:07:20	31	9,3	11	38	150
0:07:21	31	9,3	11	38	150
0:07:22	31	9,3	11	38	150
0:07:23	31	9,3	11	38	150
0:07:24	31	9,4	11	38	150
0:07:25	31	9,4	11	38	150
0:07:26	31	9,4	11	38	150
0:07:27	31	9,4	11	38	150
0:07:28	31	9,4	11	38	150
0:07:29	31	9,4	11	38	150
0:07:30	31	9,5	11	38	150
0:07:31	31	9,5	11	39	150
0:07:32	31	9,5	11	39	150
0:07:33	31	9,5	11	39	150
0:07:34	31	9,5	11	39	150
0:07:35	31	9,6	11	39	150
0:07:36	31	9,6	11	39	150
0:07:37	31	9,6	11	39	150
0:07:38	31	9,6	11	39	150
0:07:39	31	9,6	11	39	150
0:07:40	31	9,7	11	39	150
0:07:41	31	9,7	11	39	150
0:07:42	31	9,7	11	39	150
0:07:43	31	9,7	11	39	150
0:07:44	31	9,7	11	39	150
0:07:45	31	9,7	11	39	150
0:07:46	31	9,8	11	39	150
0:07:47	31	9,8	11	39	150
0:07:48	31	9,8	11	39	150
0:07:49	31	9,8	11	39	150
0:07:50	31	9,8	11	39	150
0:07:51	31	9,8	11	39	150
0:07:52	31	9,9	11	39	150
0:07:53	31	9,9	11	39	150
0:07:54	31	9,9	11	39	150
0:07:55	31	9,9	11	39	150
0:07:56	31	9,9	11	39	150
0:07:57	31	10,0	11	39	150
0:07:58	31	10,0	11	39	150
0:07:59	31	10,0	11	39	150
0:08:00	31	10,0	11	39	150
0:08:01	31	10,0	11	39	150
0:08:02	31	10,0	11	40	150
0:08:03	31	10,1	11	40	150
0:08:04	31	10,1	11	40	150
0:08:05	31	10,1	11	40	150
0:08:06	32	10,1	11	40	150
0:08:07	32	10,1	11	40	150
0:08:08	32	10,1	11	39	150
0:08:09	32	10,2	11	40	150
0:08:10	32	10,2	11	40	150
0:08:11	32	10,2	11	40	150
0:08:12	32	10,2	11	40	150
0:08:13	32	10,2	11	40	150
0:08:14	32	10,2	11	40	150
0:08:15	32	10,3	11	40	150
0:08:16	32	10,3	11	40	150
0:08:17	32	10,3	11	40	150
0:08:18	32	10,3	11	40	150
0:08:19	32	10,3	11	40	150
0:08:20	32	10,4	11	40	150
0:08:21	32	10,4	11	40	150
0:08:22	32	10,4	11	40	150
0:08:23	32	10,4	11	40	150
0:08:24	32	10,4	11	40	150
0:08:25	32	10,4	11	40	150
0:08:26	32	10,5	11	40	150
0:08:27	32	10,5	11	40	150
0:08:28	32	10,5	11	40	150
0:08:29	32	10,5	11	40	150
0:08:30	32	10,5	11	40	150
0:08:31	32	10,5	11	40	150
0:08:32	32	10,6	11	40	150
0:08:33	32	10,6	11	40	150
0:08:34	32	10,6	11	40	150
0:08:35	32	10,6	11	41	150
0:08:36	32	10,6	11	40	150
0:08:37	32	10,6	11	41	150
0:08:38	32	10,7	11	40	150
0:08:39	32	10,7	11	40	150
0:08:40	32	10,7	11	40	150
0:08:41	32	10,7	11	41	150
0:08:42	32	10,7	11	41	150
0:08:43	32	10,7	11	40	150
0:08:44	32	10,7	11	41	150
0:08:45	32	10,8	11	41	150
0:08:46	32	10,8	11	41	150
0:08:47	32	10,8	11	41	150
0:08:48	32	10,8	11	41	150
0:08:49	32	10,8	11	41	150
0:08:50	32	10,8	11	41	150
0:08:51	33	10,8	11	41	150
0:08:52	33	10,9	11	41	150
0:08:53	33	10,9	11	41	150
0:08:54	33	10,9	11	41	150
0:08:55	33	10,9	11	41	150
0:08:56	33	10,9	11	41	150
0:08:57	33	10,9	11	41	150
0:08:58	33	11,0	11	41	150
0:08:59	33	11,0	11	41	150
0:09:00	33	11,0	11	41	150
0:09:01	33	11,0	11	41	150
0:09:02	33	11,0	11	41	150
0:09:03	33	11,0	11	41	150
0:09:04	33	11,1	11	41	150
0:09:05	33	11,1	11	41	150
0:09:06	33	11,1	11	41	150
0:09:07	33	11,1	11	41	150
0:09:08	33	11,1	11	41	150
0:09:09	33	11,1	11	41	150
0:09:10	33	11,2	11	41	150
0:09:11	33	11,2	11	41	150
0:09:12	33	11,2	11	41	150
0:09:13	33	11,2	11	41	150
0:09:14	33	11,2	11	41	150
0:09:15	33	11,2	11	41	150
0:09:16	33	11,2	11	41	150
0:09:17	33	11,3	11	41	150
0:09:18	33	11,3	11	41	150
0:09:19	33	11,3	11	41	150
0:09:20	33	11,3	11	41	150
0:09:21	33	11,3	11	42	150
0:09:22	33	11,3	11	41	150
0:09:23	33	11,3	11	41	150
0:09:24	33	11,4	11	41	150
0:09:25	33	11,4	11	42	150
0:09:26	33	11,4	11	41	150
0:09:27	33	11,4	11	41	150
0:09:28	33	11,4	11	42	150
0:09:29	33	11,5	11	42	150
0:09:30	33	11,5	11	42	150
0:09:31	33	11,5	11	42	150
0:09:32	33	11,5	11	42	150
0:09:33	33	11,5	11	42	150
0:09:34	33	11,5	11	42	150
0:09:35	33	11,5	11	42	150
0:09:36	34	11,6	11	42	150
0:09:37	34	11,6	11	42	150
0:09:38	34	11,6	11	42	150
0:09:39	34	11,6	11	42	150
0:09:40	34	11,6	11	42	150
0:09:41	34	11,6	11	42	150
0:09:42	34	11,7	11	42	150
0:09:43	34	11,7	11	42	150
0:09:44	34	11,7	11	42	150
0:09:45	34	11,7	11	42	150
0:09:46	34	11,7	11	42	150
0:09:47	34	11,7	11	42	150
0:09:48	34	11,8	11	42	150
0:09:49	34	11,8	11	42	150
0:09:50	34	11,8	10	42	150
0:09:51	34	11,8	10	42	150
0:09:52	34	11,8	10	42	150
0:09:53	34	11,8	10	42	150
0:09:54	34	11,9	10	42	150
0:09:55	34	11,9	10	42	150
0:09:56	34	11,9	10	42	150
0:09:57	34	11,9	10	42	150
0:09:58	34	11,9	10	42	150
0:09:59	34	11,9	10	42	150
0:10:00	34	11,9	10	42	150
0:10:01	34	12,0	10	42	150
0:10:02	34	12,0	10	42	150
0:10:03	34	12,0	10	42	150
0:10:04	34	12,0	10	42	150
0:10:05	34	12,0	10	42	150
0:10:06	34	12,1	10	43	150
0:10:07	34	12,1	10	43	150
0:10:08	34	12,1	10	43	150
0:10:09	34	12,1	10	43	150
0:10:10	34	12,1	10	42	150
0:10:11	34	12,1	10	42	150
0:10:12	34	12,1	10	43	150
0:10:13	34	12,2	10	42	150
0:10:14	34	12,2	10	42	150
0:10:15	34	12,2	10	42	150
0:10:16	34	12,2	10	43	150
0:10:17	34	12,2	10	42	150
0:10:18	34	12,2	10	43	150
0:10:19	34	12,3	10	43	150
0:10:20	34	12,3	11	42	150
0:10:21	34	12,3	10	43	150
0:10:22	34	12,3	10	43	150
0:10:23	35	12,3	10	43	150
0:10:24	35	12,3	11	43	150
0:10:25	35	12,4	10	43	150
0:10:26	35	12,4	10	43	150
0:10:27	35	12,4	11	43	150
0:10:28	35	12,4	10	43	150
0:10:29	35	12,4	10	43	150
0:10:30	35	12,4	10	43	150
0:10:31	35	12,4	10	43	150
0:10:32	35	12,5	10	43	150
0:10:33	35	12,5	10	43	150
0:10:34	35	12,5	10	43	150
0:10:35	35	12,5	10	43	150
0:10:36	35	12,5	10	43	150
0:10:37	35	12,6	10	43	150
0:10:38	35	12,6	10	43	150
0:10:39	35	12,7	10	43	150
0:10:40	35	12,7	10	43	150
0:10:41	35	12,7	10	43	150
0:10:42	35	12,7	10	43	150
0:10:43	35	12,7	10	43	150
0:10:44	35	12,7	10	43	150
0:10:45	35	12,7	10	43	150
0:10:46	35	12,8	10	43	150
0:10:47	35	12,8	10	43	150
0:10:48	35	12,8	10	43	150
0:10:49	35	12,8	10	43	150
0:10:50	35	12,8	10	43	150
0:10:51	35	12,8	10	43	150
0:10:52	35	12,9	10	43	150
0:10:53	35	12,9	10	43	150
0:10:54	35	12,9	10	43	150
0:10:55	35	12,9	10	43	150
0:10:56	35	12,9	10	43	150
0:10:57	35	13,0	10	43	150
0:10:58	35	13,0	10	43	150
0:10:59	35	13,0	10	44	150
0:11:00	35	13,0	10	44	150
0:11:01	35	13,0	10	44	150
0:11:02	35	13,0	10	44	150
0:11:03	35	13,1	10	44	150
0:11:04	35	13,1	10	44	150
0:11:05	35	13,1	10	44	150
0:11:06	35	13,1	10	44	150
0:11:07	35	13,1	10	44	150
0:11:08	35	13,1	10	44	150
0:11:09	35	13,2	10	44	150
0:11:10	36	13,2	10	44	150
0:11:11	36	13,2	10	44	150
0:11:12	36	13,2	10	44	150
0:11:13	36	13,2	10	44	150
0:11:14	36	13,2	10	44	150
0:11:15	36	13,3	10	44	150
0:11:16	36	13,3	10	44	150
0:11:17	36	13,3	10	44	150
0:11:18	36	13,3	10	44	150
0:11:19	36	13,3	10	44	150
0:11:20	36	13,3	10	44	150
0:11:21	36	13,4	10	44	150
0:11:22	36	13,5	10	44	150
0:11:23	36	13,6	10	44	150
0:11:24	36	13,6	10	44	150
0:11:25	36	13,6	10	44	150
0:11:26	36	13,6	10	44	150
0:11:27	36	13,7	10	44	150
0:11:28	36	13,7	10	44	150
0:11:29	36	13,7	10	44	150
0:11:30	36	13,7	10	44	150
0:11:31	36	13,7	10	44	150
0:11:32	36	13,7	10	44	150
0:11:33	36	13,8	10	44	150
0:11:34	36	13,8	10	44	150
0:11:35	36	13,8	10	44	150
0:11:36	36	13,8	10	44	150
0:11:37	36	13,8	10	44	150
0:11:38	36	13,8	10	44	150
0:11:39	36	13,8	10	44	150
0:11:40	36	13,9	10	44	150
0:11:41	36	13,9	10	44	150
0:11:42	36	13,9	10	45	150
0:11:43	36	13,9	10	44	150
0:11:44	36	13,9	10	45	150
0:11:45	36	14,0	10	45	150
0:11:46	36	14,0	10	45	150
0:11:47	36	14,0	10	45	150
0:11:48	36	14,0	10	45	150
0:11:49	36	14,0	10	45	150
0:11:50	36	14,0	10	45	150
0:11:51	36	14,1	10	45	150
0:11:52	36	14,1	10	45	150
0:11:53	36	14,1	10	45	150
0:11:54	36	14,1	10	45	150
0:11:55	36	14,1	10	45	150
0:11:56	36	14,1	10	45	150
0:11:57	36	14,2	10	45	150
0:11:58	36	14,2	10	45	150
0:11:59	37	14,2	10	45	150
0:12:00	37	14,2	10	45	150
0:12:01	37	14,2	10	45	150
0:12:02	37	14,2	10	45	150
0:12:03	37	14,3	10	45	150
0:12:04	37	14,3	10	45	150
0:12:05	37	14,3	10	45	150
0:12:06	37	14,3	10	45	150
0:12:07	37	14,3	10	45	150
0:12:08	37	14,3	10	45	150
0:12:09	37	14,4	10	45	150
0:12:10	37	14,4	10	45	150
0:12:11	37	14,4	10	45	150
0:12:12	37	14,4	10	45	150
0:12:13	37	14,4	10	45	150
0:12:14	37	14,4	10	45	150
0:12:15	37	14,4	10	45	150
0:12:16	37	14,5	10	45	150
0:12:17	37	14,5	10	45	150
0:12:18	37	14,5	10	45	150
0:12:19	37	14,5	10	45	150
0:12:20	37	14,5	11	45	150
0:12:21	37	14,5	11	45	150
0:12:22	37	14,6	11	45	150
0:12:23	37	14,6	11	46	150
0:12:24	37	14,6	11	45	150
0:12:25	37	14,6	11	45	150
0:12:26	37	14,6	11	46	150
0:12:27	37	14,6	11	45	150
0:12:28	37	14,7	11	46	150
0:12:29	37	14,7	11	45	150
0:12:30	37	14,7	11	46	150
0:12:31	37	14,7	11	46	150
0:12:32	37	14,7	11	46	150
0:12:33	37	14,7	11	46	150
0:12:34	37	14,7	11	46	150
0:12:35	37	14,8	11	46	150
0:12:36	37	14,8	11	46	150
0:12:37	37	14,8	11	46	150
0:12:38	37	14,8	11	46	150
0:12:39	37	14,8	11	46	150
0:12:40	37	14,8	11	46	150
0:12:41	37	14,9	11	46	150
0:12:42	37	14,9	11	46	150
0:12:43	37	14,9	11	46	150
0:12:44	38	14,9	11	46	150
0:12:45	38	14,9	11	46	150
0:12:46	38	14,9	11	46	150
0:12:47	38	15,0	11	46	150
0:12:48	38	15,0	11	46	150
0:12:49	38	15,0	11	46	150
0:12:50	38	15,0	11	46	150
0:12:51	38	15,0	11	46	150
0:12:52	38	15,0	11	46	150
0:12:53	38	15,1	11	46	150
0:12:54	38	15,1	11	46	150
0:12:55	38	15,1	11	46	150
0:12:56	38	15,1	11	46	150
0:12:57	38	15,1	11	46	150
0:12:58	38	15,2	11	46	150
0:12:59	38	15,3	11	46	150
0:13:00	38	15,4	11	46	150
0:13:01	38	15,4	11	46	150
0:13:02	38	15,5	11	46	150
0:13:03	38	15,5	11	46	150
0:13:04	38	15,5	11	46	150
0:13:05	38	15,5	11	47	150
0:13:06	38	15,5	11	47	150
0:13:07	38	15,5	11	46	150
0:13:08	38	15,6	11	46	150
0:13:09	38	15,6	11	46	150
0:13:10	38	15,6	11	46	150
0:13:11	38	15,6	11	47	150
0:13:12	38	15,6	11	46	150
0:13:13	38	15,6	11	46	150
0:13:14	38	15,6	11	46	150
0:13:15	38	15,7	11	47	150
0:13:16	38	15,7	11	47	150
0:13:17	38	15,7	11	47	150
0:13:18	38	15,7	11	47	150
0:13:19	38	15,7	11	47	150
0:13:20	38	15,7	11	47	150
0:13:21	38	15,8	11	47	150
0:13:22	38	15,8	11	47	150
0:13:23	38	15,8	11	47	150
0:13:24	38	15,8	11	47	150
0:13:25	38	15,8	11	47	150
0:13:26	38	15,8	11	47	150
0:13:27	38	15,8	11	47	150
0:13:28	38	15,8	11	47	150
0:13:29	38	15,9	11	47	150
0:13:30	38	15,9	11	47	150
0:13:31	39	15,9	11	47	150
0:13:32	39	15,9	11	47	150
0:13:33	39	15,9	11	47	150
0:13:34	39	15,9	11	47	150
0:13:35	39	16,0	11	47	150
0:13:36	39	16,0	11	47	150
0:13:37	39	16,0	11	47	150
0:13:38	39	16,0	11	47	150
0:13:39	39	16,0	11	47	150
0:13:40	39	16,0	11	47	150
0:13:41	39	16,1	11	47	150
0:13:42	39	16,1	11	47	150
0:13:43	39	16,1	11	47	150
0:13:44	39	16,1	11	47	150
0:13:45	39	16,1	11	47	150
0:13:46	39	16,1	11	47	150
0:13:47	39	16,1	11	47	150
0:13:48	39	16,2	11	47	150
0:13:49	39	16,2	11	47	150
0:13:50	39	16,2	11	47	150
0:13:51	39	16,2	11	47	150
0:13:52	39	16,2	11	47	150
0:13:53	39	16,2	11	47	150
0:13:54	39	16,3	11	47	150
0:13:55	39	16,3	11	47	150
0:13:56	39	16,3	11	47	150
0:13:57	39	16,3	11	47	150
0:13:58	39	16,3	11	47	150
0:13:59	39	16,3	11	47	150
0:14:00	39	16,4	11	48	150
0:14:01	39	16,4	11	47	150
0:14:02	39	16,4	11	47	150
0:14:03	39	16,4	11	48	150
0:14:04	39	16,4	11	47	150
0:14:05	39	16,5	11	48	150
0:14:06	39	16,5	11	48	150
0:14:07	39	16,5	11	48	150
0:14:08	39	16,5	11	48	150
0:14:09	39	16,5	11	48	150
0:14:10	39	16,5	11	48	150
0:14:11	39	16,5	11	48	150
0:14:12	39	16,6	11	48	150
0:14:13	39	16,6	11	48	150
0:14:14	39	16,6	11	48	150
0:14:15	39	16,6	11	48	150
0:14:16	39	16,6	11	48	150
0:14:17	39	16,6	11	48	150
0:14:18	39	16,6	11	48	150
0:14:19	39	16,7	11	48	150
0:14:20	40	16,7	11	48	150
0:14:21	40	16,7	11	48	150
0:14:22	40	16,7	11	48	150
0:14:23	40	16,7	11	48	150
0:14:24	40	16,7	11	48	150
0:14:25	40	16,8	11	48	150
0:14:26	40	16,8	11	48	150
0:14:27	40	16,8	11	48	150
0:14:28	40	16,8	11	48	150
0:14:29	40	16,8	11	48	150
0:14:30	40	16,8	11	48	150
0:14:31	40	16,9	11	48	150
0:14:32	40	16,9	11	48	150
0:14:33	40	16,9	11	48	150
0:14:34	40	16,9	11	48	150
0:14:35	40	16,9	11	48	150
0:14:36	40	16,9	11	48	150
0:14:37	40	17,0	11	48	150
0:14:38	40	17,0	11	48	150
0:14:39	40	17,0	11	48	150
0:14:40	40	17,0	11	48	150
0:14:41	40	17,0	11	48	150
0:14:42	40	17,1	11	48	150
0:14:43	40	17,2	11	48	150
0:14:44	40	17,2	11	48	150
0:14:45	40	17,2	11	48	150
0:14:46	40	17,3	11	48	150
0:14:47	40	17,3	11	48	150
0:14:48	40	17,3	11	48	150
0:14:49	40	17,3	11	48	150
0:14:50	40	17,3	11	48	150
0:14:51	40	17,3	11	49	150
0:14:52	40	17,4	11	49	150
0:14:53	40	17,4	11	49	150
0:14:54	40	17,4	11	49	150
0:14:55	40	17,4	11	49	150
0:14:56	40	17,4	11	49	150
0:14:57	40	17,4	11	49	150
0:14:58	40	17,5	11	49	150
0:14:59	40	17,5	11	49	150
0:15:00	40	17,5	11	49	150
0:15:01	40	17,5	11	49	150
0:15:02	40	17,5	11	49	150
0:15:03	40	17,5	11	49	150
0:15:04	40	17,6	11	49	150
0:15:05	40	17,6	11	49	150
0:15:06	40	17,6	11	49	150
0:15:07	40	17,6	11	49	150
0:15:08	40	17,7	11	49	150
0:15:09	41	17,7	11	49	150
0:15:10	41	17,7	11	49	150
0:15:11	41	17,7	11	49	150
0:15:12	41	17,8	11	49	150
0:15:13	41	17,8	11	49	150
0:15:14	41	17,8	11	49	150
0:15:15	41	17,8	11	49	150
0:15:16	41	17,8	11	49	150
0:15:17	41	17,9	11	50	150
0:15:18	41	17,9	11	49	150
0:15:19	41	17,9	11	49	150
0:15:20	41	17,9	11	50	150
0:15:21	41	17,9	11	49	150
0:15:22	41	18,0	11	49	150
0:15:23	41	18,0	11	49	150
0:15:24	41	18,0	11	50	150
0:15:25	41	18,0	11	50	150
0:15:26	41	18,0	11	50	150
0:15:27	41	18,0	11	49	150
0:15:28	41	18,1	11	50	150
0:15:29	41	18,1	11	50	150
0:15:30	41	18,1	11	50	150
0:15:31	41	18,1	11	50	150
0:15:32	41	18,1	11	50	150
0:15:33	41	18,1	11	50	150
0:15:34	41	18,2	11	50	150
0:15:35	41	18,2	11	50	150
0:15:36	41	18,2	11	50	150
0:15:37	41	18,2	11	50	150
0:15:38	41	18,2	11	50	150
0:15:39	41	18,2	11	50	150
0:15:40	41	18,3	11	50	150
0:15:41	41	18,3	11	50	150
0:15:42	41	18,3	11	50	150
0:15:43	41	18,3	11	50	150
0:15:44	41	18,3	11	50	150
0:15:45	41	18,4	11	50	150
0:15:46	41	18,4	11	50	150
0:15:47	41	18,4	11	50	150
0:15:48	41	18,4	11	50	150
0:15:49	41	18,4	11	50	150
0:15:50	41	18,4	11	50	150
0:15:51	41	18,5	11	50	150
0:15:52	41	18,5	11	50	150
0:15:53	41	18,5	11	50	150
0:15:54	41	18,5	11	50	150
0:15:55	41	18,5	11	50	150
0:15:56	41	18,5	11	50	150
0:15:57	42	18,6	11	50	150
0:15:58	42	18,6	11	50	150
0:15:59	42	18,6	11	51	150
0:16:00	42	18,6	11	50	150
0:16:01	42	18,6	11	50	150
0:16:02	42	18,7	11	50	150
0:16:03	42	18,7	11	50	150
0:16:04	42	18,7	11	50	150
0:16:05	42	18,7	11	50	150
0:16:06	42	18,7	11	50	150
0:16:07	42	18,7	11	50	150
0:16:08	42	18,8	11	51	150
0:16:09	42	18,8	11	50	150
0:16:10	42	18,8	11	51	150
0:16:11	42	18,8	11	51	150
0:16:12	42	18,8	11	51	150
0:16:13	42	18,8	11	51	150
0:16:14	42	18,9	11	51	150
0:16:15	42	18,9	11	51	150
0:16:16	42	18,9	11	51	150
0:16:17	42	18,9	11	51	150
0:16:18	42	18,9	11	51	150
0:16:19	42	18,9	11	51	150
0:16:20	42	19,0	11	51	150
0:16:21	42	19,0	11	51	150
0:16:22	42	19,0	11	51	150
0:16:23	42	19,0	11	51	150
0:16:24	42	19,0	11	51	150
0:16:25	42	19,0	11	51	150
0:16:26	42	19,0	11	51	150
0:16:27	42	19,1	11	51	150
0:16:28	42	19,1	11	51	150
0:16:29	42	19,1	11	51	150
0:16:30	42	19,1	11	51	150
0:16:31	42	19,1	11	51	150
0:16:32	42	19,1	11	51	150
0:16:33	42	19,2	11	51	150
0:16:34	42	19,2	11	51	150
0:16:35	42	19,2	11	51	150
0:16:36	42	19,2	11	51	150
0:16:37	42	19,2	11	51	150
0:16:38	42	19,2	11	51	150
0:16:39	42	19,2	11	51	150
0:16:40	42	19,3	11	51	150
0:16:41	42	19,3	11	51	150
0:16:42	42	19,3	11	51	150
0:16:43	42	19,3	11	51	150
0:16:44	42	19,3	11	51	150
0:16:45	43	19,3	11	51	150
0:16:46	43	19,3	11	51	150
0:16:47	43	19,4	11	51	150
0:16:48	43	19,4	11	51	150
0:16:49	43	19,4	11	51	150
0:16:50	43	19,4	11	51	150
0:16:51	43	19,4	11	51	150
0:16:52	43	19,4	11	51	150
0:16:53	43	19,4	11	51	150
0:16:54	43	19,5	11	51	150
0:16:55	43	19,5	11	51	150
0:16:56	43	19,6	11	51	150
0:16:57	43	19,7	11	51	150
0:16:58	43	19,7	11	51	150
0:16:59	43	19,7	11	51	150
0:17:00	43	19,7	11	51	150
0:17:01	43	19,7	11	51	150
0:17:02	43	19,8	11	51	150
0:17:03	43	19,8	11	51	150
0:17:04	43	19,8	11	51	150
0:17:05	43	19,8	11	51	150
0:17:06	43	19,8	11	51	150
0:17:07	43	19,8	11	52	150
0:17:08	43	19,9	11	52	150
0:17:09	43	19,9	11	51	150
0:17:10	43	19,9	11	51	150
0:17:11	43	19,9	11	52	150
0:17:12	43	19,9	11	52	150
0:17:13	43	19,9	11	51	150
0:17:14	43	19,9	11	52	150
0:17:15	43	20,0	11	52	150
0:17:16	43	20,0	11	52	150
0:17:17	43	20,0	11	52	150
0:17:18	43	20,0	11	52	150
0:17:19	43	20,0	11	52	150
0:17:20	43	20,0	11	52	150
0:17:21	43	20,1	11	52	150
0:17:22	43	20,1	11	52	150
0:17:23	43	20,1	11	52	150
0:17:24	43	20,1	11	52	150
0:17:25	43	20,1	11	52	150
0:17:26	43	20,1	11	52	150
0:17:27	43	20,2	11	52	150
0:17:28	43	20,2	11	52	150
0:17:29	43	20,2	11	52	150
0:17:30	43	20,2	11	52	150
0:17:31	43	20,2	11	52	150
0:17:32	43	20,2	11	52	150
0:17:33	44	20,3	11	52	150
0:17:34	44	20,3	11	52	150
0:17:35	44	20,3	11	52	150
0:17:36	44	20,3	11	52	150
0:17:37	44	20,3	11	52	150
0:17:38	44	20,3	11	52	150
0:17:39	44	20,3	11	52	150
0:17:40	44	20,3	11	52	150
0:17:41	44	20,4	11	52	150
0:17:42	44	20,4	11	52	150
0:17:43	44	20,4	11	52	150
0:17:44	44	20,4	11	52	150
0:17:45	44	20,4	11	52	150
0:17:46	44	20,4	11	52	150
0:17:47	44	20,5	11	52	150
0:17:48	44	20,5	11	52	150
0:17:49	44	20,5	11	52	150
0:17:50	44	20,5	11	52	150
0:17:51	44	20,5	11	52	150
0:17:52	44	20,5	11	52	150
0:17:53	44	20,6	11	53	150
0:17:54	44	20,7	11	52	150
0:17:55	44	20,7	11	53	150
0:17:56	44	20,7	11	53	150
0:17:57	44	20,8	11	53	150
0:17:58	44	20,8	11	53	150
0:17:59	44	20,8	11	53	150
0:18:00	44	20,8	11	53	150
0:18:01	44	20,8	11	53	150
0:18:02	44	20,8	11	53	150
0:18:03	44	20,9	11	53	150
0:18:04	44	20,9	11	53	150
0:18:05	44	20,9	11	53	150
0:18:06	44	20,9	11	53	150
0:18:07	44	20,9	11	53	150
0:18:08	44	20,9	11	53	150
0:18:09	44	21,0	11	53	150
0:18:10	44	21,0	11	53	150
0:18:11	44	21,0	11	53	150
0:18:12	44	21,0	11	53	150
0:18:13	44	21,0	11	53	150
0:18:14	44	21,0	11	53	150
0:18:15	44	21,1	11	53	150
0:18:16	44	21,1	11	53	150
0:18:17	44	21,1	11	53	150
0:18:18	44	21,1	11	53	150
0:18:19	44	21,1	11	53	150
0:18:20	44	21,2	11	53	150
0:18:21	44	21,2	11	53	150
0:18:22	44	21,2	11	53	150
0:18:23	45	21,2	11	53	150
0:18:24	45	21,2	11	53	150
0:18:25	45	21,2	11	53	150
0:18:26	45	21,2	11	53	150
0:18:27	45	21,3	11	53	150
0:18:28	45	21,3	11	53	150
0:18:29	45	21,3	11	53	150
0:18:30	45	21,3	11	53	150
0:18:31	45	21,3	11	53	150
0:18:32	45	21,4	11	53	150
0:18:33	45	21,4	11	53	150
0:18:34	45	21,4	11	53	150
0:18:35	45	21,4	11	53	150
0:18:36	45	21,4	11	53	150
0:18:37	45	21,4	11	53	150
0:18:38	45	21,5	11	53	150
0:18:39	45	21,5	11	53	150
0:18:40	45	21,5	11	53	150
0:18:41	45	21,5	11	53	150
0:18:42	45	21,5	11	54	150
0:18:43	45	21,5	11	53	150
0:18:44	45	21,5	11	54	150
0:18:45	45	21,6	11	54	150
0:18:46	45	21,6	11	54	150
0:18:47	45	21,6	11	53	150
0:18:48	45	21,6	11	54	150
0:18:49	45	21,6	11	54	150
0:18:50	45	21,7	11	53	150
0:18:51	45	21,7	11	54	150
0:18:52	45	21,7	11	54	150
0:18:53	45	21,7	11	54	150
0:18:54	45	21,7	11	54	150
0:18:55	45	21,7	11	54	150
0:18:56	45	21,8	11	54	150
0:18:57	45	21,8	11	54	150
0:18:58	45	21,8	11	54	150
0:18:59	45	21,8	11	54	150
0:19:00	45	21,8	10	54	150
0:19:01	45	21,8	10	54	150
0:19:02	45	21,9	10	54	150
0:19:03	45	21,9	10	54	150
0:19:04	45	21,9	10	54	150
0:19:05	45	21,9	10	54	150
0:19:06	45	21,9	10	54	150
0:19:07	45	21,9	10	54	150
0:19:08	45	21,9	10	54	150
0:19:09	45	22,0	10	54	150
0:19:10	45	22,0	10	54	150
0:19:11	46	22,0	10	54	150
0:19:12	46	22,0	10	54	150
0:19:13	46	22,0	10	54	150
0:19:14	46	22,0	10	54	150
0:19:15	46	22,1	10	54	150
0:19:16	46	22,1	10	54	150
0:19:17	46	22,1	10	54	150
0:19:18	46	22,1	10	54	150
0:19:19	46	22,1	10	54	150
0:19:20	46	22,2	10	54	150
0:19:21	46	22,4	10	54	150
0:19:22	46	22,4	10	54	150
0:19:23	46	22,5	10	54	150
0:19:24	46	22,5	10	54	150
0:19:25	46	22,5	10	54	150
0:19:26	46	22,5	10	54	150
0:19:27	46	22,5	10	54	150
0:19:28	46	22,6	10	54	150
0:19:29	46	22,6	10	54	150
0:19:30	46	22,6	10	54	150
0:19:31	46	22,6	10	54	150
0:19:32	46	22,6	10	54	150
0:19:33	46	22,6	10	54	150
0:19:34	46	22,6	10	54	150
0:19:35	46	22,7	10	54	150
0:19:36	46	22,7	10	54	150
0:19:37	46	22,7	10	54	150
0:19:38	46	22,7	10	54	150
0:19:39	46	22,7	10	54	150
0:19:40	46	22,7	10	54	150
0:19:41	46	22,7	10	55	150
0:19:42	46	22,7	10	54	150
0:19:43	46	22,8	10	55	150
0:19:44	46	22,8	10	55	150
0:19:45	46	22,8	10	55	150
0:19:46	46	22,8	10	55	150
0:19:47	46	22,8	10	55	150
0:19:48	46	22,8	10	55	150
0:19:49	46	22,8	10	55	150
0:19:50	46	22,9	10	55	150
0:19:51	46	22,9	10	55	150
0:19:52	46	22,9	10	55	150
0:19:53	46	22,9	10	55	150
0:19:54	46	22,9	10	55	150
0:19:55	46	22,9	10	55	150
0:19:56	46	23,0	10	55	150
0:19:57	46	23,0	10	55	150
0:19:58	46	23,0	10	55	150
0:19:59	46	23,0	10	55	150
0:20:00	46	23,0	10	55	150
0:20:01	46	23,0	10	55	150
0:20:02	47	23,0	10	55	150
0:20:03	47	23,1	10	55	150
0:20:04	47	23,1	10	55	150
0:20:05	47	23,1	10	55	150
0:20:06	47	23,1	10	55	150
0:20:07	47	23,1	10	55	150
0:20:08	47	23,1	10	55	150
0:20:09	47	23,1	10	55	150
0:20:10	47	23,2	10	55	150
0:20:11	47	23,2	10	55	150
0:20:12	47	23,2	10	55	150
0:20:13	47	23,2	10	55	150
0:20:14	47	23,2	10	55	150
0:20:15	47	23,3	10	55	150
0:20:16	47	23,3	10	55	150
0:20:17	47	23,3	10	55	150
0:20:18	47	23,3	10	55	150
0:20:19	47	23,3	10	55	150
0:20:20	47	23,3	10	55	150
0:20:21	47	23,4	10	55	150
0:20:22	47	23,4	10	55	150
0:20:23	47	23,4	10	55	150
0:20:24	47	23,4	10	55	150
0:20:25	47	23,4	10	55	150
0:20:26	47	23,4	10	55	150
0:20:27	47	23,5	10	55	150
0:20:28	47	23,5	10	55	150
0:20:29	47	23,5	10	55	150
0:20:30	47	23,5	10	55	150
0:20:31	47	23,5	10	55	150
0:20:32	47	23,5	10	55	150
0:20:33	47	23,6	10	55	150
0:20:34	47	23,6	10	55	150
0:20:35	47	23,6	10	55	150
0:20:36	47	23,6	10	55	150
0:20:37	47	23,6	10	55	150
0:20:38	47	23,6	10	55	150
0:20:39	47	23,7	10	55	150
0:20:40	47	23,7	10	55	150
0:20:41	47	23,7	10	55	150
0:20:42	47	23,7	10	56	150
0:20:43	47	23,7	10	56	150
0:20:44	47	23,7	10	55	150
0:20:45	47	23,8	10	56	150
0:20:46	47	23,8	10	56	150
0:20:47	47	23,8	10	56	150
0:20:48	47	23,8	10	56	150
0:20:49	47	23,8	10	56	150
0:20:50	47	23,9	10	56	150
0:20:51	47	23,9	10	56	150
0:20:52	47	23,9	10	56	150
0:20:53	48	23,9	10	56	150
0:20:54	48	23,9	10	56	150
0:20:55	48	23,9	10	56	150
0:20:56	48	24,0	10	56	150
0:20:57	48	24,0	10	56	150
0:20:58	48	24,0	10	56	150
0:20:59	48	24,0	10	56	150
0:21:00	48	24,0	10	56	150
0:21:01	48	24,1	10	56	150
0:21:02	48	24,1	10	56	150
0:21:03	48	24,1	10	56	150
0:21:04	48	24,1	10	56	150
0:21:05	48	24,1	10	56	150
0:21:06	48	24,2	10	56	150
0:21:07	48	24,2	10	56	150
0:21:08	48	24,2	10	56	150
0:21:09	48	24,2	10	57	150
0:21:10	48	24,2	10	57	150
0:21:11	48	24,2	10	57	150
0:21:12	48	24,3	10	57	150
0:21:13	48	24,3	10	57	150
0:21:14	48	24,3	10	57	150
0:21:15	48	24,3	10	57	150
0:21:16	48	24,3	10	57	150
0:21:17	48	24,4	10	57	150
0:21:18	48	24,4	10	57	150
0:21:19	48	24,4	10	57	150
0:21:20	48	24,4	10	57	150
0:21:21	48	24,4	10	57	150
0:21:22	48	24,4	10	57	150
0:21:23	48	24,5	10	57	150
0:21:24	48	24,5	10	57	150
0:21:25	48	24,5	10	57	150
0:21:26	48	24,5	10	57	150
0:21:27	48	24,6	10	57	150
0:21:28	48	24,6	10	57	150
0:21:29	48	24,6	10	57	150
0:21:30	48	24,6	10	57	150
0:21:31	48	24,6	10	57	150
0:21:32	48	24,6	10	57	150
0:21:33	48	24,7	10	57	150
0:21:34	48	24,7	10	57	150
0:21:35	48	24,7	10	57	150
0:21:36	48	24,7	10	57	150
0:21:37	48	24,7	10	57	150
0:21:38	48	24,8	10	57	150
0:21:39	48	24,8	10	57	150
0:21:40	48	24,8	10	57	150
0:21:41	48	24,8	10	57	150
0:21:42	48	24,8	10	57	150
0:21:43	48	24,8	10	57	150
0:21:44	48	24,9	10	57	150
0:21:45	49	24,9	10	57	150
0:21:46	49	24,9	10	58	150
0:21:47	49	24,9	10	57	150
0:21:48	49	24,9	10	57	150
0:21:49	49	25,0	10	57	150
0:21:50	49	25,0	10	57	150
0:21:51	49	25,0	10	57	150
0:21:52	49	25,0	10	57	150
0:21:53	49	25,0	10	58	150
0:21:54	49	25,1	10	57	150
0:21:55	49	25,1	10	58	150
0:21:56	49	25,1	10	57	150
0:21:57	49	25,1	10	58	150
0:21:58	49	25,1	10	58	150
0:21:59	49	25,1	10	58	150
0:22:00	49	25,2	10	58	150
0:22:01	49	25,2	10	58	150
0:22:02	49	25,2	10	58	150
0:22:03	49	25,2	10	58	150
0:22:04	49	25,2	10	58	150
0:22:05	49	25,2	10	58	150
0:22:06	49	25,3	10	58	150
0:22:07	49	25,3	10	58	150
0:22:08	49	25,3	10	58	150
0:22:09	49	25,3	10	58	150
0:22:10	49	25,3	10	58	150
0:22:11	49	25,3	10	58	150
0:22:12	49	25,4	10	58	150
0:22:13	49	25,4	10	58	150
0:22:14	49	25,4	10	58	150
0:22:15	49	25,4	10	58	150
0:22:16	49	25,4	10	58	150
0:22:17	49	25,4	10	58	150
0:22:18	49	25,4	10	58	150
0:22:19	49	25,5	10	58	150
0:22:20	49	25,5	10	58	150
0:22:21	49	25,5	10	58	150
0:22:22	49	25,5	10	58	150
0:22:23	49	25,5	10	58	150
0:22:24	49	25,5	10	58	150
0:22:25	49	25,6	10	58	150
0:22:26	49	25,6	10	58	150
0:22:27	49	25,6	10	58	150
0:22:28	49	25,7	10	58	150
0:22:29	49	25,7	10	58	150
0:22:30	49	25,8	10	58	150
0:22:31	49	25,8	10	58	150
0:22:32	49	25,8	10	58	150
0:22:33	50	25,8	10	58	150
0:22:34	50	25,8	10	58	150
0:22:35	50	25,9	10	58	150
0:22:36	50	25,9	10	58	150
0:22:37	50	25,9	10	58	150
0:22:38	50	25,9	10	58	150
0:22:39	50	25,9	10	58	150
0:22:40	50	25,9	10	58	150
0:22:41	50	26,0	10	58	150
0:22:42	50	26,0	10	58	150
0:22:43	50	26,0	10	58	150
0:22:44	50	26,0	10	58	150
0:22:45	50	26,0	10	59	150
0:22:46	50	26,0	10	58	150
0:22:47	50	26,1	10	59	150
0:22:48	50	26,1	10	59	150
0:22:49	50	26,1	10	59	150
0:22:50	50	26,1	10	59	150
0:22:51	50	26,1	10	59	150
0:22:52	50	26,1	10	59	150
0:22:53	50	26,2	10	59	150
0:22:54	50	26,2	10	59	150
0:22:55	50	26,2	10	59	150
0:22:56	50	26,2	10	59	150
0:22:57	50	26,2	10	59	150
0:22:58	50	26,3	10	59	150
0:22:59	50	26,3	10	59	150
0:23:00	50	26,3	10	59	150
0:23:01	50	26,3	10	59	150
0:23:02	50	26,3	10	59	150
0:23:03	50	26,3	10	59	150
0:23:04	50	26,4	10	59	150
0:23:05	50	26,4	10	59	150
0:23:06	50	26,4	10	59	150
0:23:07	50	26,4	10	59	150
0:23:08	50	26,4	10	59	150
0:23:09	50	26,5	10	59	150
0:23:10	50	26,5	10	59	150
0:23:11	50	26,5	10	59	150
0:23:12	50	26,5	10	59	150
0:23:13	50	26,5	10	59	150
0:23:14	50	26,5	10	59	150
0:23:15	50	26,6	10	59	150
0:23:16	50	26,6	10	59	150
0:23:17	50	26,6	10	59	150
0:23:18	50	26,6	10	59	150
0:23:19	50	26,6	10	59	150
0:23:20	50	26,6	10	59	150
0:23:21	50	26,7	10	59	150
0:23:22	50	26,7	10	59	150
0:23:23	51	26,7	10	60	150
0:23:24	51	26,7	10	60	150
0:23:25	51	26,7	10	60	150
0:23:26	51	26,7	10	59	150
0:23:27	51	26,8	10	60	150
0:23:28	51	26,8	10	59	150
0:23:29	51	26,8	10	59	150
0:23:30	51	26,8	10	60	150
0:23:31	51	26,8	10	59	150
0:23:32	51	26,8	10	60	150
0:23:33	51	26,8	10	60	150
0:23:34	51	26,9	10	60	150
0:23:35	51	26,9	10	59	150
0:23:36	51	26,9	10	60	150
0:23:37	51	26,9	10	60	150
0:23:38	51	26,9	10	60	150
0:23:39	51	26,9	10	59	150
0:23:40	51	26,9	10	60	150
0:23:41	51	27,0	10	60	150
0:23:42	51	27,0	10	59	150
0:23:43	51	27,0	10	60	150
0:23:44	51	27,0	10	60	150
0:23:45	51	27,0	10	60	150
0:23:46	51	27,1	10	60	150
0:23:47	51	27,1	10	60	150
0:23:48	51	27,1	10	60	150
0:23:49	51	27,1	10	60	150
0:23:50	51	27,1	10	60	150
0:23:51	51	27,1	10	60	150
0:23:52	51	27,2	10	60	150
0:23:53	51	27,2	10	60	150
0:23:54	51	27,2	10	60	150
0:23:55	51	27,2	10	60	150
0:23:56	51	27,2	10	60	150
0:23:57	51	27,3	10	60	150
0:23:58	51	27,3	10	60	150
0:23:59	51	27,3	10	60	150
0:24:00	51	27,3	10	60	150
0:24:01	51	27,3	10	60	150
0:24:02	51	27,4	10	60	150
0:24:03	51	27,4	10	60	150
0:24:04	51	27,4	10	60	150
0:24:05	51	27,4	10	60	150
0:24:06	51	27,5	10	60	150
0:24:07	51	27,5	10	61	150
0:24:08	51	27,5	10	61	150
0:24:09	51	27,5	10	61	150
0:24:10	51	27,5	10	61	150
0:24:11	51	27,6	10	61	150
0:24:12	51	27,6	10	61	150
0:24:13	52	27,6	10	61	150
0:24:14	52	27,6	10	61	150
0:24:15	52	27,6	10	61	150
0:24:16	52	27,7	10	61	150
0:24:17	52	27,7	10	61	150
0:24:18	52	27,7	10	61	150
0:24:19	52	27,7	10	61	150
0:24:20	52	27,7	10	61	150
0:24:21	52	27,8	10	61	150
0:24:22	52	27,8	10	61	150
0:24:23	52	27,8	10	61	150
0:24:24	52	27,8	10	61	150
0:24:25	52	27,8	10	61	150
0:24:26	52	27,8	10	61	150
0:24:27	52	27,8	10	61	150
0:24:28	52	27,9	10	61	150
0:24:29	52	27,9	10	61	150
0:24:30	52	27,9	10	61	150
0:24:31	52	27,9	10	61	150
0:24:32	52	27,9	10	61	150
0:24:33	52	27,9	10	61	150
0:24:34	52	28,0	10	61	150
0:24:35	52	28,0	10	61	150
0:24:36	52	28,0	10	61	150
0:24:37	52	28,0	10	61	150
0:24:38	52	28,0	10	61	150
0:24:39	52	28,0	10	61	150
0:24:40	52	28,1	10	61	150
0:24:41	52	28,1	10	61	150
0:24:42	52	28,1	10	61	150
0:24:43	52	28,1	10	61	150
0:24:44	52	28,1	10	61	150
0:24:45	52	28,1	10	61	150
0:24:46	52	28,2	10	61	150
0:24:47	52	28,2	10	61	150
0:24:48	52	28,2	10	61	150
0:24:49	52	28,4	10	61	150
0:24:50	52	28,4	10	61	150
0:24:51	52	28,5	10	61	150
0:24:52	52	28,5	10	61	150
0:24:53	52	28,5	10	61	150
0:24:54	52	28,6	10	61	150
0:24:55	52	28,6	10	61	150
0:24:56	52	28,6	10	61	150
0:24:57	52	28,6	10	61	150
0:24:58	52	28,6	10	61	150
0:24:59	52	28,6	10	61	150
0:25:00	53	28,6	10	61	150
0:25:01	52	28,7	10	61	150
0:25:02	53	28,7	10	61	150
0:25:03	53	28,7	10	61	150
0:25:04	53	28,7	10	61	150
0:25:05	53	28,7	10	61	150
0:25:06	53	28,7	10	61	150
0:25:07	53	28,8	10	61	150
0:25:08	53	28,8	10	61	150
0:25:09	53	28,8	10	61	150
0:25:10	53	28,8	10	61	150
0:25:11	53	28,8	10	62	150
