Repository: ProgWizer/parser

File: project-root/data/Data Acquisition/Data Acquisition/2020 year (143)/20-035.txt (part 1 of 2)
--Test Summary--
Full Path and File Name	
Instrument Name	UCA Right Cell
Instrument Type	Model 4262 Twin Cell UCA
Instrument Serial Number	
Test Start Date	27.02.2020
Test Start Time	16:31:02
Test Stop Date	28.02.2020
Test Stop Time	16:25:22
Test Length	23:54:20
Final Sample Time Offset	23:54:00
Controller Schedule Name	
Sampling Period	30 seconds
Comments	
Information	WellID	
Information	Customer	
Information	EngName	
Information	CementClass	G
Information	CementMfr	Ñóõîé Ëîã
Information	Additives	100G+5Dart-100+0.6PHV1+0.05PlastA
Information	Density	1900
Information	BHCT	72
Information	BHST	95
Information	FluidLoss	
Information	JobType	
Calculated Value	CS_50	4:55:00
Calculated Value	CS_500	6:15:30
Calculated Value	CS_Time8h	6,54 MPa
Calculated Value	CS_Time12h	9,22 MPa
Calculated Value	CS_Time24h	N/A
Calculated Value	CS_Time48h	N/A
Calculated Value	CS_Time72h	N/A
Calculated Curve	Compressive Strength	Compressive strength type B (more than 14 lb/gal)
Initial Temperature (°C)	23 °C
Final Temperature (°C)	96 °C
Initial Transit Time (microsec/in)	16,57 microsec/in
Final Transit Time (microsec/in)	9,42 microsec/in
Initial Compressive Strength (MPa)	0,00 MPa
Final Compressive Strength (MPa)	11,26 MPa
--Data--
Time (HH:MM:SS)	Temperature (°C)	Transit Time (microsec/in)	Compressive Strength (MPa)
0:00:00	23	16,57	0,00
0:00:30	23	16,56	0,00
0:01:00	23	16,56	0,00
0:01:30	23	16,56	0,00
0:02:00	23	16,56	0,00
0:02:30	24	16,56	0,00
0:03:00	24	16,56	0,00
0:03:30	24	16,56	0,00
0:04:00	24	16,56	0,00
0:04:30	25	16,56	0,00
0:05:00	25	16,56	0,00
0:05:30	26	16,56	0,00
0:06:00	26	16,56	0,00
0:06:30	27	16,56	0,00
0:07:00	27	16,56	0,00
0:07:30	28	16,55	0,01
0:08:00	28	16,54	0,01
0:08:30	29	16,54	0,01
0:09:00	30	16,53	0,01
0:09:30	30	16,52	0,01
0:10:00	31	16,51	0,02
0:10:30	31	16,50	0,02
0:11:00	32	16,49	0,02
0:11:30	32	16,48	0,02
0:12:00	33	16,46	0,03
0:12:30	34	16,45	0,03
0:13:00	34	16,44	0,03
0:13:30	35	16,42	0,04
0:14:00	36	16,42	0,04
0:14:30	36	16,41	0,04
0:15:00	37	16,39	0,05
0:15:30	38	16,38	0,05
0:16:00	38	16,37	0,05
0:16:30	39	16,36	0,06
0:17:00	40	16,34	0,06
0:17:30	41	16,33	0,06
0:18:00	41	16,32	0,07
0:18:30	42	16,32	0,07
0:19:00	43	16,30	0,07
0:19:30	43	16,29	0,07
0:20:00	44	16,27	0,08
0:20:30	45	16,26	0,08
0:21:00	45	16,26	0,08
0:21:30	46	16,25	0,09
0:22:00	47	16,24	0,09
0:22:30	48	16,23	0,09
0:23:00	48	16,21	0,10
0:23:30	49	16,20	0,10
0:24:00	50	16,19	0,10
0:24:30	50	16,18	0,10
0:25:00	51	16,18	0,11
0:25:30	51	16,18	0,11
0:26:00	52	16,17	0,11
0:26:30	53	16,16	0,11
0:27:00	54	16,14	0,11
0:27:30	54	16,14	0,12
0:28:00	55	16,14	0,12
0:28:30	56	16,12	0,12
0:29:00	56	16,12	0,12
0:29:30	57	16,12	0,12
0:30:00	58	16,11	0,13
0:30:30	59	16,10	0,13
0:31:00	59	16,09	0,13
0:31:30	60	16,09	0,13
0:32:00	60	16,09	0,13
0:32:30	61	16,08	0,13
0:33:00	62	16,07	0,14
0:33:30	63	16,07	0,14
0:34:00	63	16,07	0,14
0:34:30	64	16,07	0,14
0:35:00	65	16,06	0,14
0:35:30	65	16,05	0,14
0:36:00	66	16,05	0,14
0:36:30	67	16,05	0,14
0:37:00	67	16,05	0,14
0:37:30	68	16,05	0,14
0:38:00	68	16,04	0,15
0:38:30	69	16,04	0,15
0:39:00	70	16,04	0,15
0:39:30	70	16,04	0,15
0:40:00	71	16,04	0,15
0:40:30	72	16,04	0,15
0:41:00	72	16,04	0,15
0:41:30	73	16,04	0,15
0:42:00	73	16,04	0,15
0:42:30	74	16,04	0,15
0:43:00	74	16,03	0,15
0:43:30	75	16,04	0,15
0:44:00	75	16,04	0,15
0:44:30	75	16,04	0,15
0:45:00	75	16,04	0,15
0:45:30	75	16,04	0,15
0:46:00	76	16,03	0,15
0:46:30	76	16,03	0,15
0:47:00	76	16,03	0,15
0:47:30	76	16,02	0,15
0:48:00	76	16,02	0,15
0:48:30	77	16,02	0,15
0:49:00	77	16,03	0,15
0:49:30	77	16,03	0,15
0:50:00	77	16,04	0,15
0:50:30	77	16,04	0,15
0:51:00	77	16,04	0,15
0:51:30	78	16,03	0,15
0:52:00	78	16,03	0,15
0:52:30	78	16,03	0,15
0:53:00	78	16,03	0,15
0:53:30	78	16,03	0,15
0:54:00	78	16,03	0,15
0:54:30	78	16,04	0,15
0:55:00	78	16,04	0,15
0:55:30	77	16,04	0,15
0:56:00	77	16,04	0,15
0:56:30	77	16,04	0,15
0:57:00	77	16,04	0,15
0:57:30	77	16,05	0,14
0:58:00	77	16,05	0,14
0:58:30	77	16,05	0,14
0:59:00	77	16,05	0,14
0:59:30	76	16,05	0,14
1:00:00	76	16,05	0,14
1:00:30	76	16,05	0,14
1:01:00	76	16,05	0,14
1:01:30	76	16,06	0,14
1:02:00	76	16,06	0,14
1:02:30	76	16,06	0,14
1:03:00	76	16,06	0,14
1:03:30	76	16,06	0,14
1:04:00	76	16,06	0,14
1:04:30	76	16,06	0,14
1:05:00	76	16,06	0,14
1:05:30	76	16,06	0,14
1:06:00	76	16,06	0,14
1:06:30	76	16,06	0,14
1:07:00	76	16,06	0,14
1:07:30	76	16,06	0,14
1:08:00	76	16,07	0,14
1:08:30	76	16,07	0,14
1:09:00	76	16,07	0,14
1:09:30	76	16,07	0,14
1:10:00	76	16,07	0,14
1:10:30	76	16,07	0,14
1:11:00	76	16,07	0,14
1:11:30	76	16,07	0,14
1:12:00	76	16,07	0,14
1:12:30	76	16,07	0,14
1:13:00	76	16,07	0,14
1:13:30	76	16,07	0,14
1:14:00	76	16,07	0,14
1:14:30	76	16,07	0,14
1:15:00	76	16,07	0,14
1:15:30	76	16,07	0,14
1:16:00	76	16,07	0,14
1:16:30	76	16,07	0,14
1:17:00	77	16,07	0,14
1:17:30	77	16,07	0,14
1:18:00	77	16,07	0,14
1:18:30	77	16,07	0,14
1:19:00	77	16,07	0,14
1:19:30	77	16,07	0,14
1:20:00	77	16,07	0,14
1:20:30	77	16,07	0,14
1:21:00	77	16,07	0,14
1:21:30	77	16,07	0,14
1:22:00	77	16,07	0,14
1:22:30	77	16,07	0,14
1:23:00	77	16,07	0,14
1:23:30	77	16,07	0,14
1:24:00	77	16,07	0,14
1:24:30	77	16,07	0,14
1:25:00	77	16,07	0,14
1:25:30	77	16,07	0,14
1:26:00	77	16,07	0,14
1:26:30	77	16,07	0,14
1:27:00	77	16,07	0,14
1:27:30	77	16,07	0,14
1:28:00	77	16,07	0,14
1:28:30	77	16,07	0,14
1:29:00	77	16,07	0,14
1:29:30	77	16,07	0,14
1:30:00	78	16,07	0,14
1:30:30	78	16,07	0,14
1:31:00	78	16,07	0,14
1:31:30	78	16,07	0,14
1:32:00	78	16,07	0,14
1:32:30	78	16,07	0,14
1:33:00	78	16,07	0,14
1:33:30	78	16,07	0,14
1:34:00	78	16,07	0,14
1:34:30	78	16,07	0,14
1:35:00	78	16,07	0,14
1:35:30	78	16,07	0,14
1:36:00	78	16,07	0,14
1:36:30	78	16,07	0,14
1:37:00	78	16,07	0,14
1:37:30	78	16,07	0,14
1:38:00	78	16,07	0,14
1:38:30	78	16,07	0,14
1:39:00	78	16,07	0,14
1:39:30	78	16,07	0,14
1:40:00	78	16,07	0,14
1:40:30	78	16,07	0,14
1:41:00	79	16,07	0,14
1:41:30	79	16,07	0,14
1:42:00	79	16,07	0,14
1:42:30	79	16,07	0,14
1:43:00	79	16,07	0,14
1:43:30	79	16,07	0,14
1:44:00	79	16,07	0,14
1:44:30	79	16,07	0,14
1:45:00	79	16,07	0,14
1:45:30	79	16,07	0,14
1:46:00	79	16,07	0,14
1:46:30	79	16,07	0,14
1:47:00	79	16,07	0,14
1:47:30	79	16,07	0,14
1:48:00	79	16,07	0,14
1:48:30	79	16,07	0,14
1:49:00	79	16,07	0,14
1:49:30	79	16,07	0,14
1:50:00	79	16,07	0,14
1:50:30	79	16,07	0,14
1:51:00	79	16,08	0,13
1:51:30	79	16,08	0,13
1:52:00	80	16,08	0,13
1:52:30	80	16,07	0,14
1:53:00	80	16,08	0,13
1:53:30	80	16,08	0,13
1:54:00	80	16,08	0,13
1:54:30	80	16,08	0,13
1:55:00	80	16,08	0,13
1:55:30	80	16,08	0,13
1:56:00	80	16,08	0,13
1:56:30	80	16,08	0,13
1:57:00	80	16,08	0,13
1:57:30	80	16,08	0,13
1:58:00	80	16,08	0,13
1:58:30	80	16,08	0,13
1:59:00	80	16,08	0,13
1:59:30	80	16,08	0,13
2:00:00	80	16,09	0,13
2:00:30	80	16,10	0,13
2:01:00	80	16,11	0,13
2:01:30	80	16,11	0,13
2:02:00	80	16,11	0,13
2:02:30	80	16,11	0,13
2:03:00	81	16,11	0,13
2:03:30	81	16,11	0,13
2:04:00	81	16,11	0,13
2:04:30	81	16,11	0,13
2:05:00	81	16,11	0,13
2:05:30	81	16,11	0,13
2:06:00	81	16,11	0,13
2:06:30	81	16,11	0,13
2:07:00	81	16,11	0,13
2:07:30	81	16,11	0,13
2:08:00	81	16,12	0,12
2:08:30	81	16,12	0,12
2:09:00	81	16,12	0,12
2:09:30	81	16,12	0,12
2:10:00	81	16,12	0,12
2:10:30	81	16,12	0,12
2:11:00	81	16,12	0,12
2:11:30	81	16,12	0,12
2:12:00	81	16,12	0,12
2:12:30	81	16,12	0,12
2:13:00	81	16,12	0,12
2:13:30	82	16,12	0,12
2:14:00	82	16,12	0,12
2:14:30	82	16,12	0,12
2:15:00	82	16,12	0,12
2:15:30	82	16,13	0,12
2:16:00	82	16,14	0,12
2:16:30	82	16,14	0,12
2:17:00	82	16,14	0,11
2:17:30	82	16,14	0,11
2:18:00	82	16,14	0,11
2:18:30	82	16,14	0,11
2:19:00	82	16,14	0,11
2:19:30	82	16,14	0,11
2:20:00	82	16,14	0,11
2:20:30	82	16,15	0,11
2:21:00	82	16,15	0,11
2:21:30	82	16,15	0,11
2:22:00	82	16,15	0,11
2:22:30	82	16,15	0,11
2:23:00	82	16,15	0,11
2:23:30	82	16,15	0,11
2:24:00	83	16,16	0,11
2:24:30	83	16,16	0,11
2:25:00	83	16,16	0,11
2:25:30	83	16,16	0,11
2:26:00	83	16,16	0,11
2:26:30	83	16,16	0,11
2:27:00	83	16,16	0,11
2:27:30	83	16,16	0,11
2:28:00	83	16,16	0,11
2:28:30	83	16,17	0,11
2:29:00	83	16,18	0,11
2:29:30	83	16,18	0,11
2:30:00	83	16,18	0,10
2:30:30	83	16,18	0,10
2:31:00	83	16,18	0,10
2:31:30	83	16,18	0,10
2:32:00	83	16,18	0,10
2:32:30	83	16,18	0,10
2:33:00	83	16,18	0,10
2:33:30	83	16,19	0,10
2:34:00	83	16,19	0,10
2:34:30	84	16,19	0,10
2:35:00	84	16,19	0,10
2:35:30	84	16,20	0,10
2:36:00	84	16,20	0,10
2:36:30	84	16,20	0,10
2:37:00	84	16,21	0,10
2:37:30	84	16,21	0,10
2:38:00	84	16,22	0,09
2:38:30	84	16,22	0,09
2:39:00	84	16,23	0,09
2:39:30	84	16,23	0,09
2:40:00	84	16,23	0,09
2:40:30	84	16,23	0,09
2:41:00	84	16,23	0,09
2:41:30	84	16,23	0,09
2:42:00	84	16,23	0,09
2:42:30	84	16,24	0,09
2:43:00	84	16,24	0,09
2:43:30	84	16,24	0,09
2:44:00	85	16,25	0,09
2:44:30	85	16,25	0,09
2:45:00	85	16,25	0,09
2:45:30	85	16,25	0,09
2:46:00	85	16,26	0,08
2:46:30	85	16,26	0,08
2:47:00	85	16,26	0,08
2:47:30	85	16,26	0,08
2:48:00	85	16,26	0,08
2:48:30	85	16,26	0,08
2:49:00	85	16,26	0,08
2:49:30	85	16,26	0,08
2:50:00	85	16,27	0,08
2:50:30	85	16,27	0,08
2:51:00	85	16,28	0,08
2:51:30	85	16,28	0,08
2:52:00	85	16,28	0,08
2:52:30	85	16,29	0,07
2:53:00	85	16,29	0,07
2:53:30	85	16,30	0,07
2:54:00	85	16,30	0,07
2:54:30	85	16,30	0,07
2:55:00	86	16,31	0,07
2:55:30	86	16,31	0,07
2:56:00	86	16,31	0,07
2:56:30	86	16,32	0,07
2:57:00	86	16,32	0,06
2:57:30	86	16,32	0,06
2:58:00	86	16,33	0,06
2:58:30	86	16,33	0,06
2:59:00	86	16,34	0,06
2:59:30	86	16,34	0,06
3:00:00	86	16,35	0,06
3:00:30	86	16,36	0,06
3:01:00	86	16,36	0,05
3:01:30	86	16,36	0,05
3:02:00	86	16,37	0,05
3:02:30	86	16,37	0,05
3:03:00	86	16,38	0,05
3:03:30	86	16,39	0,05
3:04:00	86	16,39	0,05
3:04:30	86	16,39	0,05
3:05:00	86	16,40	0,04
3:05:30	87	16,41	0,04
3:06:00	87	16,42	0,04
3:06:30	87	16,42	0,04
3:07:00	87	16,43	0,04
3:07:30	87	16,45	0,03
3:08:00	87	16,45	0,03
3:08:30	87	16,45	0,03
3:09:00	87	16,46	0,03
3:09:30	87	16,47	0,03
3:10:00	87	16,48	0,02
3:10:30	87	16,48	0,02
3:11:00	87	16,48	0,02
3:11:30	87	16,49	0,02
3:12:00	87	16,50	0,02
3:12:30	87	16,50	0,02
3:13:00	87	16,50	0,02
3:13:30	87	16,52	0,01
3:14:00	87	16,52	0,01
3:14:30	87	16,53	0,01
3:15:00	87	16,54	0,01
3:15:30	87	16,54	0,01
3:16:00	87	16,55	0,01
3:16:30	88	16,56	0,00
3:17:00	88	16,56	0,00
3:17:30	88	16,57	0,00
3:18:00	88	16,58	0,00
3:18:30	88	16,59	0,00
3:19:00	88	16,60	0,00
3:19:30	88	16,60	0,00
3:20:00	88	16,60	0,00
3:20:30	88	16,61	0,00
3:21:00	88	16,62	0,00
3:21:30	88	16,63	0,00
3:22:00	88	16,64	0,00
3:22:30	88	16,65	0,00
3:23:00	88	16,66	0,00
3:23:30	88	16,66	0,00
3:24:00	88	16,66	0,00
3:24:30	88	16,67	0,00
3:25:00	88	16,68	0,00
3:25:30	88	16,68	0,00
3:26:00	88	16,69	0,00
3:26:30	89	16,70	0,00
3:27:00	89	16,70	0,00
3:27:30	89	16,71	0,00
3:28:00	89	16,71	0,00
3:28:30	89	16,71	0,00
3:29:00	89	16,72	0,00
3:29:30	89	16,72	0,00
3:30:00	89	16,73	0,00
3:30:30	89	16,73	0,00
3:31:00	89	16,74	0,00
3:31:30	89	16,74	0,00
3:32:00	89	16,74	0,00
3:32:30	89	16,75	0,00
3:33:00	89	16,75	0,00
3:33:30	89	16,75	0,00
3:34:00	89	16,75	0,00
3:34:30	89	16,76	0,00
3:35:00	89	16,76	0,00
3:35:30	89	16,76	0,00
3:36:00	89	16,76	0,00
3:36:30	89	16,77	0,00
3:37:00	90	16,77	0,00
3:37:30	90	16,77	0,00
3:38:00	90	16,77	0,00
3:38:30	90	16,77	0,00
3:39:00	90	16,77	0,00
3:39:30	90	16,77	0,00
3:40:00	90	16,78	0,00
3:40:30	90	16,78	0,00
3:41:00	90	16,79	0,00
3:41:30	90	16,78	0,00
3:42:00	90	16,78	0,00
3:42:30	90	16,78	0,00
3:43:00	90	16,78	0,00
3:43:30	90	16,78	0,00
3:44:00	90	16,78	0,00
3:44:30	90	16,78	0,00
3:45:00	90	16,77	0,00
3:45:30	90	16,77	0,00
3:46:00	90	16,77	0,00
3:46:30	90	16,77	0,00
3:47:00	90	16,77	0,00
3:47:30	91	16,77	0,00
3:48:00	91	16,77	0,00
3:48:30	91	16,77	0,00
3:49:00	91	16,76	0,00
3:49:30	91	16,76	0,00
3:50:00	91	16,76	0,00
3:50:30	91	16,75	0,00
3:51:00	91	16,75	0,00
3:51:30	91	16,75	0,00
3:52:00	91	16,74	0,00
3:52:30	91	16,74	0,00
3:53:00	91	16,74	0,00
3:53:30	91	16,74	0,00
3:54:00	91	16,74	0,00
3:54:30	91	16,73	0,00
3:55:00	91	16,73	0,00
3:55:30	91	16,72	0,00
3:56:00	91	16,72	0,00
3:56:30	91	16,72	0,00
3:57:00	91	16,71	0,00
3:57:30	91	16,71	0,00
3:58:00	92	16,71	0,00
3:58:30	92	16,71	0,00
3:59:00	92	16,70	0,00
3:59:30	92	16,70	0,00
4:00:00	92	16,70	0,00
4:00:30	92	16,69	0,00
4:01:00	92	16,69	0,00
4:01:30	92	16,68	0,00
4:02:00	92	16,68	0,00
4:02:30	92	16,68	0,00
4:03:00	92	16,67	0,00
4:03:30	92	16,67	0,00
4:04:00	92	16,66	0,00
4:04:30	92	16,66	0,00
4:05:00	92	16,66	0,00
4:05:30	92	16,65	0,00
4:06:00	92	16,65	0,00
4:06:30	92	16,64	0,00
4:07:00	92	16,63	0,00
4:07:30	92	16,63	0,00
4:08:00	92	16,63	0,00
4:08:30	93	16,62	0,00
4:09:00	93	16,62	0,00
4:09:30	93	16,61	0,00
4:10:00	93	16,61	0,00
4:10:30	93	16,60	0,00
4:11:00	93	16,60	0,00
4:11:30	93	16,60	0,00
4:12:00	93	16,59	0,00
4:12:30	93	16,58	0,00
4:13:00	93	16,57	0,00
4:13:30	93	16,56	0,00
4:14:00	93	16,56	0,00
4:14:30	93	16,55	0,01
4:15:00	93	16,54	0,01
4:15:30	93	16,54	0,01
4:16:00	93	16,54	0,01
4:16:30	93	16,53	0,01
4:17:00	93	16,52	0,01
4:17:30	93	16,51	0,02
4:18:00	93	16,50	0,02
4:18:30	94	16,50	0,02
4:19:00	94	16,49	0,02
4:19:30	94	16,48	0,02
4:20:00	94	16,47	0,03
4:20:30	94	16,46	0,03
4:21:00	94	16,45	0,03
4:21:30	94	16,45	0,03
4:22:00	94	16,43	0,04
4:22:30	94	16,42	0,04
4:23:00	94	16,42	0,04
4:23:30	94	16,41	0,04
4:24:00	94	16,40	0,04
4:24:30	94	16,39	0,05
4:25:00	94	16,39	0,05
4:25:30	94	16,38	0,05
4:26:00	94	16,37	0,05
4:26:30	94	16,36	0,05
4:27:00	94	16,35	0,06
4:27:30	94	16,34	0,06
4:28:00	94	16,32	0,06
4:28:30	94	16,32	0,07
4:29:00	95	16,31	0,07
4:29:30	95	16,30	0,07
4:30:00	95	16,29	0,07
4:30:30	95	16,27	0,08
4:31:00	95	16,26	0,08
4:31:30	95	16,25	0,09
4:32:00	95	16,23	0,09
4:32:30	95	16,22	0,09
4:33:00	95	16,21	0,10
4:33:30	95	16,20	0,10
4:34:00	95	16,18	0,10
4:34:30	95	16,17	0,11
4:35:00	95	16,15	0,11
4:35:30	95	16,14	0,12
4:36:00	95	16,12	0,12
4:36:30	95	16,11	0,13
4:37:00	95	16,09	0,13
4:37:30	95	16,08	0,13
4:38:00	95	16,06	0,14
4:38:30	95	16,05	0,14
4:39:00	96	16,03	0,15
4:39:30	96	16,02	0,15
4:40:00	96	16,00	0,16
4:40:30	96	15,99	0,16
4:41:00	96	15,97	0,17
4:41:30	96	15,96	0,17
4:42:00	96	15,94	0,18
4:42:30	96	15,92	0,18
4:43:00	96	15,91	0,19
4:43:30	96	15,88	0,19
4:44:00	96	15,87	0,20
4:44:30	96	15,84	0,21
4:45:00	96	15,83	0,21
4:45:30	96	15,81	0,22
4:46:00	96	15,79	0,22
4:46:30	96	15,77	0,23
4:47:00	96	15,75	0,24
4:47:30	96	15,74	0,24
4:48:00	96	15,71	0,25
4:48:30	96	15,70	0,26
4:49:00	96	15,67	0,26
4:49:30	96	15,65	0,27
4:50:00	96	15,64	0,28
4:50:30	96	15,61	0,28
4:51:00	96	15,59	0,29
4:51:30	96	15,57	0,30
4:52:00	96	15,54	0,31
4:52:30	96	15,52	0,32
4:53:00	96	15,50	0,32
4:53:30	96	15,48	0,33
4:54:00	96	15,46	0,34
4:54:30	96	15,43	0,35
4:55:00	96	15,40	0,36
4:55:30	96	15,38	0,37
4:56:00	96	15,36	0,38
4:56:30	96	15,33	0,39
4:57:00	96	15,30	0,40
4:57:30	96	15,28	0,41
4:58:00	96	15,25	0,42
4:58:30	96	15,22	0,43
4:59:00	96	15,20	0,44
4:59:30	96	15,18	0,45
5:00:00	96	15,15	0,46
5:00:30	96	15,13	0,47
5:01:00	96	15,10	0,48
5:01:30	96	15,06	0,50
5:02:00	96	15,04	0,51
5:02:30	96	15,01	0,52
5:03:00	96	14,98	0,53
5:03:30	96	14,95	0,54
5:04:00	96	14,92	0,56
5:04:30	96	14,89	0,57
5:05:00	96	14,87	0,58
5:05:30	96	14,84	0,60
5:06:00	96	14,81	0,61
5:06:30	96	14,78	0,62
5:07:00	96	14,75	0,64
5:07:30	96	14,72	0,65
5:08:00	96	14,69	0,67
5:08:30	96	14,66	0,68
5:09:00	96	14,64	0,69
5:09:30	96	14,61	0,71
5:10:00	96	14,58	0,72
5:10:30	96	14,55	0,74
5:11:00	96	14,52	0,75
5:11:30	96	14,49	0,77
5:12:00	96	14,46	0,79
5:12:30	96	14,43	0,80
5:13:00	96	14,40	0,82
5:13:30	96	14,37	0,84
5:14:00	96	14,34	0,85
5:14:30	96	14,31	0,87
5:15:00	96	14,28	0,89
5:15:30	96	14,25	0,90
5:16:00	96	14,22	0,92
5:16:30	96	14,19	0,94
5:17:00	96	14,16	0,96
5:17:30	96	14,13	0,98
5:18:00	96	14,11	0,99
5:18:30	96	14,07	1,01
5:19:00	96	14,04	1,03
5:19:30	96	14,01	1,05
5:20:00	96	13,97	1,08
5:20:30	96	13,94	1,09
5:21:00	96	13,92	1,11
5:21:30	96	13,88	1,13
5:22:00	96	13,86	1,15
5:22:30	96	13,83	1,17
5:23:00	96	13,80	1,19
5:23:30	96	13,78	1,21
5:24:00	96	13,75	1,23
5:24:30	96	13,71	1,25
5:25:00	96	13,69	1,27
5:25:30	96	13,66	1,29
5:26:00	96	13,63	1,31
5:26:30	96	13,60	1,33
5:27:00	96	13,58	1,35
5:27:30	96	13,55	1,37
5:28:00	96	13,53	1,39
5:28:30	96	13,50	1,41
5:29:00	96	13,48	1,43
5:29:30	96	13,45	1,45
5:30:00	96	13,42	1,47
5:30:30	96	13,39	1,50
5:31:00	96	13,37	1,52
5:31:30	96	13,35	1,54
5:32:00	96	13,32	1,56
5:32:30	96	13,30	1,57
5:33:00	96	13,27	1,60
5:33:30	96	13,25	1,62
5:34:00	96	13,22	1,65
5:34:30	96	13,20	1,67
5:35:00	96	13,18	1,68
5:35:30	96	13,16	1,70
5:36:00	96	13,14	1,72
5:36:30	96	13,12	1,74
5:37:00	96	13,09	1,76
5:37:30	96	13,07	1,78
5:38:00	96	13,05	1,81
5:38:30	96	13,02	1,83
5:39:00	96	13,00	1,85
5:39:30	96	12,98	1,87
5:40:00	96	12,96	1,89
5:40:30	96	12,94	1,92
5:41:00	96	12,91	1,94
5:41:30	96	12,90	1,95
5:42:00	96	12,85	2,00
5:42:30	96	12,84	2,02
5:43:00	96	12,82	2,04
5:43:30	96	12,79	2,06
5:44:00	96	12,77	2,09
5:44:30	96	12,76	2,10
5:45:00	96	12,73	2,13
5:45:30	96	12,72	2,14
5:46:00	96	12,70	2,17
5:46:30	96	12,67	2,19
5:47:00	96	12,66	2,21
5:47:30	96	12,64	2,23
5:48:00	96	12,62	2,25
5:48:30	96	12,61	2,27
5:49:00	96	12,58	2,30
5:49:30	96	12,56	2,32
5:50:00	96	12,55	2,34
5:50:30	96	12,52	2,37
5:51:00	96	12,51	2,39
5:51:30	96	12,48	2,41
5:52:00	96	12,47	2,43
5:52:30	96	12,45	2,46
5:53:00	96	12,43	2,48
5:53:30	96	12,41	2,51
5:54:00	96	12,40	2,52
5:54:30	95	12,39	2,54
5:55:00	96	12,37	2,57
5:55:30	96	12,35	2,59
5:56:00	96	12,33	2,61
5:56:30	96	12,31	2,63
5:57:00	96	12,29	2,66
5:57:30	96	12,28	2,68
5:58:00	96	12,26	2,70
5:58:30	96	12,25	2,72
5:59:00	96	12,23	2,75
5:59:30	96	12,21	2,77
6:00:00	96	12,19	2,80
6:00:30	96	12,18	2,82
6:01:00	96	12,16	2,84
6:01:30	96	12,15	2,86
6:02:00	96	12,13	2,88
6:02:30	96	12,12	2,90
6:03:00	96	12,10	2,93
6:03:30	95	12,09	2,95
6:04:00	96	12,07	2,97
6:04:30	95	12,06	2,99
6:05:00	96	12,04	3,01
6:05:30	95	12,03	3,04
6:06:00	95	12,01	3,06
6:06:30	95	12,00	3,08
6:07:00	95	11,98	3,11
6:07:30	96	11,97	3,13
6:08:00	96	11,95	3,15
6:08:30	96	11,94	3,18
6:09:00	96	11,93	3,19
6:09:30	96	11,91	3,21
6:10:00	96	11,90	3,24
6:10:30	96	11,89	3,26
6:11:00	96	11,87	3,28
6:11:30	96	11,86	3,31
6:12:00	96	11,85	3,32
6:12:30	96	11,83	3,35
6:13:00	95	11,82	3,37
6:13:30	95	11,81	3,38
6:14:00	95	11,80	3,41
6:14:30	95	11,78	3,43
6:15:00	95	11,77	3,46
6:15:30	95	11,76	3,47
6:16:00	95	11,74	3,50
6:16:30	95	11,73	3,52
6:17:00	96	11,72	3,54
6:17:30	96	11,71	3,56
6:18:00	96	11,70	3,58
6:18:30	96	11,68	3,60
6:19:00	96	11,67	3,63
6:19:30	96	11,66	3,64
6:20:00	96	11,65	3,66
6:20:30	96	11,64	3,68
6:21:00	96	11,63	3,70
6:21:30	96	11,62	3,71
6:22:00	96	11,61	3,74
6:22:30	96	11,60	3,75
6:23:00	95	11,59	3,78
6:23:30	96	11,58	3,79
6:24:00	95	11,56	3,82
6:24:30	95	11,55	3,84
6:25:00	95	11,55	3,85
6:25:30	95	11,53	3,88
6:26:00	95	11,52	3,89
6:26:30	96	11,52	3,91
6:27:00	96	11,50	3,95
6:27:30	96	11,49	3,97
6:28:00	96	11,47	3,99
6:28:30	96	11,46	4,01
6:29:00	96	11,46	4,02
6:29:30	96	11,44	4,05
6:30:00	96	11,44	4,07
6:30:30	96	11,43	4,08
6:31:00	96	11,42	4,10
6:31:30	95	11,41	4,13
6:32:00	95	11,40	4,14
6:32:30	95	11,39	4,16
6:33:00	95	11,38	4,19
6:33:30	95	11,37	4,21
6:34:00	95	11,36	4,22
6:34:30	95	11,35	4,24
6:35:00	95	11,35	4,25
6:35:30	96	11,34	4,27
6:36:00	96	11,33	4,28
6:36:30	96	11,32	4,32
6:37:00	96	11,31	4,33
6:37:30	96	11,30	4,35
6:38:00	96	11,29	4,36
6:38:30	96	11,29	4,38
6:39:00	96	11,28	4,40
6:39:30	96	11,27	4,41
6:40:00	96	11,26	4,43
6:40:30	95	11,26	4,45
6:41:00	95	11,24	4,48
6:41:30	95	11,23	4,50
6:42:00	95	11,23	4,51
6:42:30	95	11,22	4,53
6:43:00	95	11,21	4,55
6:43:30	95	11,21	4,55
6:44:00	95	11,20	4,58
6:44:30	95	11,19	4,60
6:45:00	95	11,18	4,61
6:45:30	95	11,17	4,63
6:46:00	96	11,17	4,65
6:46:30	96	11,16	4,66
6:47:00	96	11,15	4,68
6:47:30	96	11,14	4,70
6:48:00	96	11,14	4,70
6:48:30	96	11,13	4,73
6:49:00	96	11,13	4,73
6:49:30	95	11,12	4,75
6:50:00	95	11,11	4,77
6:50:30	95	11,11	4,79
6:51:00	95	11,10	4,80
6:51:30	95	11,09	4,82
6:52:00	95	11,08	4,84
6:52:30	95	11,07	4,86
6:53:00	95	11,07	4,88
6:53:30	95	11,06	4,89
6:54:00	96	11,05	4,91
6:54:30	95	11,05	4,91
6:55:00	95	11,05	4,93
6:55:30	95	11,04	4,95
6:56:00	96	11,03	4,97
6:56:30	96	11,03	4,97
6:57:00	96	11,02	4,99
6:57:30	96	11,02	5,00
6:58:00	96	11,01	5,02
6:58:30	96	11,00	5,04
6:59:00	96	10,99	5,06
6:59:30	96	10,98	5,08
7:00:00	95	10,98	5,08
7:00:30	95	10,98	5,10
7:01:00	95	10,97	5,12
7:01:30	95	10,96	5,14
7:02:00	95	10,96	5,14
7:02:30	95	10,96	5,15
7:03:00	95	10,95	5,17
7:03:30	95	10,94	5,19
7:04:00	95	10,93	5,21
7:04:30	95	10,93	5,21
7:05:00	96	10,93	5,23
7:05:30	96	10,92	5,25
7:06:00	96	10,92	5,25
7:06:30	96	10,91	5,27
7:07:00	96	10,90	5,29
7:07:30	96	10,89	5,31
7:08:00	96	10,89	5,31
7:08:30	96	10,89	5,33
7:09:00	96	10,88	5,35
7:09:30	96	10,87	5,37
7:10:00	95	10,87	5,37
7:10:30	95	10,87	5,39
7:11:00	95	10,87	5,39
7:11:30	95	10,86	5,41
7:12:00	95	10,85	5,43
7:12:30	95	10,84	5,45
7:13:00	95	10,84	5,45
7:13:30	95	10,84	5,47
7:14:00	96	10,83	5,49
7:14:30	95	10,83	5,49
7:15:00	96	10,82	5,51
7:15:30	96	10,82	5,51
7:16:00	96	10,81	5,53
7:16:30	96	10,80	5,55
7:17:00	96	10,80	5,55
7:17:30	96	10,80	5,57
7:18:00	96	10,79	5,59
7:18:30	96	10,79	5,59
7:19:00	96	10,78	5,61
7:19:30	95	10,78	5,64
7:20:00	96	10,78	5,64
7:20:30	95	10,77	5,66
7:21:00	95	10,77	5,66
7:21:30	95	10,76	5,68
7:22:00	95	10,76	5,68
7:22:30	95	10,75	5,70
7:23:00	95	10,75	5,72
7:23:30	95	10,74	5,74
7:24:00	96	10,74	5,74
7:24:30	95	10,74	5,74
7:25:00	96	10,73	5,76
7:25:30	96	10,73	5,76
7:26:00	95	10,72	5,78
7:26:30	96	10,71	5,81
7:27:00	96	10,71	5,81
7:27:30	96	10,71	5,83
7:28:00	96	10,71	5,83
7:28:30	96	10,70	5,85
7:29:00	96	10,70	5,85
7:29:30	96	10,69	5,87
7:30:00	96	10,69	5,89
7:30:30	95	10,69	5,89
7:31:00	95	10,68	5,92
7:31:30	95	10,68	5,92
7:32:00	95	10,67	5,94
7:32:30	95	10,67	5,94
7:33:00	95	10,66	5,96
7:33:30	96	10,66	5,96
7:34:00	95	10,66	5,98
7:34:30	95	10,65	6,00
7:35:00	96	10,65	6,00
7:35:30	96	10,64	6,03
7:36:00	95	10,64	6,03
7:36:30	95	10,64	6,03
7:37:00	96	10,63	6,05
7:37:30	96	10,63	6,05
7:38:00	96	10,63	6,07
7:38:30	96	10,63	6,07
7:39:00	96	10,62	6,09
7:39:30	96	10,62	6,09
7:40:00	96	10,61	6,12
7:40:30	96	10,61	6,12
7:41:00	95	10,60	6,14
7:41:30	96	10,60	6,14
7:42:00	96	10,60	6,16
7:42:30	96	10,60	6,16
7:43:00	96	10,59	6,19
7:43:30	96	10,59	6,19
7:44:00	96	10,58	6,21
7:44:30	95	10,58	6,21
7:45:00	95	10,57	6,23
7:45:30	96	10,57	6,23
7:46:00	95	10,57	6,26
7:46:30	96	10,57	6,26
7:47:00	96	10,56	6,28
7:47:30	96	10,56	6,28
7:48:00	96	10,56	6,28
7:48:30	96	10,55	6,30
7:49:00	96	10,55	6,30
7:49:30	96	10,54	6,33
7:50:00	96	10,54	6,33
7:50:30	96	10,54	6,33
7:51:00	96	10,54	6,35
7:51:30	96	10,54	6,35
7:52:00	96	10,53	6,37
7:52:30	96	10,53	6,37
7:53:00	96	10,53	6,37
7:53:30	96	10,52	6,40
7:54:00	96	10,52	6,40
7:54:30	96	10,51	6,42
7:55:00	96	10,51	6,42
7:55:30	96	10,50	6,45
7:56:00	96	10,50	6,45
7:56:30	96	10,50	6,45
7:57:00	95	10,50	6,47
7:57:30	95	10,50	6,47
7:58:00	96	10,50	6,47
7:58:30	96	10,49	6,50
7:59:00	95	10,49	6,50
7:59:30	96	10,48	6,54
8:00:00	96	10,48	6,54
8:00:30	96	10,48	6,54
8:01:00	96	10,47	6,57
8:01:30	96	10,47	6,57
8:02:00	96	10,46	6,59
8:02:30	96	10,46	6,59
8:03:00	96	10,46	6,59
8:03:30	96	10,45	6,62
8:04:00	96	10,45	6,62
8:04:30	96	10,45	6,64
8:05:00	95	10,45	6,64
8:05:30	95	10,45	6,64
8:06:00	96	10,44	6,67
8:06:30	95	10,44	6,67
8:07:00	96	10,44	6,67
8:07:30	96	10,43	6,69
8:08:00	96	10,43	6,69
8:08:30	96	10,42	6,72
8:09:00	96	10,42	6,72
8:09:30	96	10,42	6,72
8:10:00	96	10,41	6,74
8:10:30	96	10,41	6,74
8:11:00	95	10,41	6,74
8:11:30	96	10,41	6,77
8:12:00	96	10,41	6,77
8:12:30	96	10,40	6,79
8:13:00	96	10,40	6,79
8:13:30	96	10,40	6,79
8:14:00	96	10,39	6,82
8:14:30	95	10,39	6,82
8:15:00	96	10,39	6,82
8:15:30	95	10,39	6,85
8:16:00	95	10,39	6,85
8:16:30	96	10,39	6,85
8:17:00	96	10,38	6,87
8:17:30	96	10,38	6,87
8:18:00	96	10,38	6,87
8:18:30	96	10,37	6,90
8:19:00	96	10,37	6,90
8:19:30	96	10,37	6,90
8:20:00	96	10,36	6,92
8:20:30	96	10,36	6,92
8:21:00	96	10,36	6,95
8:21:30	96	10,36	6,95
8:22:00	96	10,36	6,95
8:22:30	96	10,36	6,95
8:23:00	96	10,35	6,98
8:23:30	96	10,35	6,98
8:24:00	96	10,35	6,98
8:24:30	95	10,35	6,98
8:25:00	95	10,34	7,00
8:25:30	95	10,34	7,00
8:26:00	95	10,33	7,03
8:26:30	96	10,33	7,03
8:27:00	95	10,32	7,06
8:27:30	95	10,32	7,06
8:28:00	96	10,32	7,06
8:28:30	96	10,32	7,08
8:29:00	96	10,32	7,08
8:29:30	96	10,32	7,08
8:30:00	96	10,31	7,11
8:30:30	96	10,31	7,11
8:31:00	96	10,31	7,11
8:31:30	96	10,31	7,11
8:32:00	96	10,30	7,14
8:32:30	96	10,30	7,14
8:33:00	96	10,30	7,14
8:33:30	96	10,30	7,16
8:34:00	96	10,30	7,16
8:34:30	96	10,30	7,16
8:35:00	95	10,30	7,16
8:35:30	95	10,29	7,19
8:36:00	95	10,29	7,19
8:36:30	95	10,29	7,19
8:37:00	95	10,29	7,19
8:37:30	96	10,28	7,22
8:38:00	96	10,28	7,22
8:38:30	96	10,28	7,22
8:39:00	96	10,27	7,24
8:39:30	96	10,27	7,24
8:40:00	96	10,27	7,24
8:40:30	96	10,27	7,27
8:41:00	96	10,27	7,27
8:41:30	96	10,27	7,27
8:42:00	96	10,26	7,30
8:42:30	96	10,26	7,30
8:43:00	96	10,26	7,30
8:43:30	96	10,26	7,30
8:44:00	96	10,25	7,33
8:44:30	95	10,25	7,33
8:45:00	95	10,25	7,33
8:45:30	95	10,24	7,36
8:46:00	95	10,24	7,36
8:46:30	95	10,24	7,36
8:47:00	95	10,24	7,36
8:47:30	96	10,24	7,38
8:48:00	96	10,24	7,38
8:48:30	96	10,24	7,38
8:49:00	96	10,24	7,38
8:49:30	96	10,23	7,41
8:50:00	96	10,23	7,41
8:50:30	96	10,23	7,41
8:51:00	96	10,23	7,41
8:51:30	96	10,22	7,44
8:52:00	96	10,22	7,44
8:52:30	96	10,22	7,44
8:53:00	96	10,22	7,44
8:53:30	96	10,21	7,47
8:54:00	96	10,21	7,47
8:54:30	96	10,21	7,47
8:55:00	95	10,21	7,50
8:55:30	95	10,21	7,50
8:56:00	95	10,21	7,50
8:56:30	95	10,21	7,50
8:57:00	96	10,20	7,52
8:57:30	96	10,20	7,52
8:58:00	96	10,20	7,52
8:58:30	96	10,20	7,52
8:59:00	96	10,19	7,55
8:59:30	96	10,19	7,55
9:00:00	96	10,19	7,55
9:00:30	96	10,19	7,55
9:01:00	96	10,19	7,55
9:01:30	96	10,18	7,58
9:02:00	96	10,18	7,58
9:02:30	96	10,18	7,58
9:03:00	96	10,18	7,58
9:03:30	96	10,18	7,61
9:04:00	96	10,18	7,61
9:04:30	95	10,18	7,61
9:05:00	96	10,18	7,61
9:05:30	95	10,17	7,64
9:06:00	96	10,17	7,64
9:06:30	95	10,17	7,64
9:07:00	95	10,17	7,64
9:07:30	95	10,17	7,64
9:08:00	96	10,16	7,67
9:08:30	96	10,16	7,67
9:09:00	96	10,16	7,67
9:09:30	96	10,15	7,70
9:10:00	96	10,15	7,70
9:10:30	96	10,15	7,70
9:11:00	96	10,15	7,70
9:11:30	96	10,15	7,70
9:12:00	96	10,15	7,73
9:12:30	96	10,15	7,73
9:13:00	96	10,15	7,73
9:13:30	96	10,15	7,73
9:14:00	96	10,14	7,76
9:14:30	96	10,14	7,76
9:15:00	96	10,14	7,76
9:15:30	96	10,14	7,76
9:16:00	95	10,14	7,76
9:16:30	95	10,13	7,79
9:17:00	95	10,13	7,79
9:17:30	95	10,13	7,79
9:18:00	96	10,13	7,79
9:18:30	96	10,12	7,82
9:19:00	96	10,12	7,82
9:19:30	95	10,12	7,82
9:20:00	96	10,12	7,82
9:20:30	96	10,12	7,82
9:21:00	96	10,12	7,82
9:21:30	96	10,12	7,85
9:22:00	96	10,12	7,85
9:22:30	96	10,12	7,85
9:23:00	96	10,12	7,85
9:23:30	96	10,11	7,88
9:24:00	96	10,11	7,88
9:24:30	96	10,11	7,88
9:25:00	96	10,11	7,88
9:25:30	96	10,11	7,88
9:26:00	96	10,10	7,91
9:26:30	96	10,10	7,91
9:27:00	96	10,10	7,91
9:27:30	96	10,10	7,91
9:28:00	95	10,09	7,94
9:28:30	96	10,09	7,94
9:29:00	96	10,09	7,94
9:29:30	96	10,09	7,94
9:30:00	96	10,09	7,94
9:30:30	96	10,09	7,94
9:31:00	96	10,09	7,97
9:31:30	96	10,09	7,97
9:32:00	96	10,09	7,97
9:32:30	96	10,09	7,97
9:33:00	96	10,09	7,97
9:33:30	96	10,08	8,00
9:34:00	96	10,08	8,00
9:34:30	96	10,08	8,00
9:35:00	96	10,08	8,00
9:35:30	96	10,08	8,00
9:36:00	96	10,07	8,03
9:36:30	96	10,07	8,03
9:37:00	96	10,07	8,03
9:37:30	96	10,07	8,03
9:38:00	96	10,07	8,03
9:38:30	96	10,06	8,06
9:39:00	96	10,06	8,06
9:39:30	96	10,06	8,06
9:40:00	96	10,06	8,06
9:40:30	96	10,06	8,06
9:41:00	96	10,06	8,06
9:41:30	96	10,05	8,09
9:42:00	96	10,05	8,09
9:42:30	96	10,05	8,09
9:43:00	96	10,05	8,09
9:43:30	96	10,05	8,09
9:44:00	96	10,05	8,09
9:44:30	96	10,05	8,12
9:45:00	96	10,05	8,12
9:45:30	96	10,05	8,12
9:46:00	96	10,05	8,12
9:46:30	96	10,05	8,12
9:47:00	96	10,05	8,12
9:47:30	96	10,04	8,15
9:48:00	96	10,04	8,15
9:48:30	96	10,04	8,15
9:49:00	96	10,04	8,15
9:49:30	96	10,04	8,15
9:50:00	96	10,03	8,18
9:50:30	96	10,03	8,18
9:51:00	96	10,03	8,18
9:51:30	95	10,03	8,18
9:52:00	95	10,03	8,18
9:52:30	96	10,02	8,21
9:53:00	95	10,02	8,21
9:53:30	96	10,02	8,21
9:54:00	96	10,02	8,21
9:54:30	96	10,02	8,21
9:55:00	96	10,02	8,21
9:55:30	96	10,02	8,25
9:56:00	96	10,02	8,25
9:56:30	96	10,02	8,25
9:57:00	96	10,02	8,25
9:57:30	96	10,02	8,25
9:58:00	96	10,02	8,25
9:58:30	96	10,02	8,25
9:59:00	96	10,02	8,25
9:59:30	96	10,02	8,25
10:00:00	95	10,01	8,28
10:00:30	96	10,01	8,28
10:01:00	96	10,01	8,28
10:01:30	96	10,01	8,28
10:02:00	96	10,01	8,28
10:02:30	96	10,00	8,31
10:03:00	96	10,00	8,31
10:03:30	96	10,00	8,31
10:04:00	96	10,00	8,31
10:04:30	96	10,00	8,31
10:05:00	96	10,00	8,31
10:05:30	96	10,00	8,34
10:06:00	96	10,00	8,34
10:06:30	96	10,00	8,34
10:07:00	96	10,00	8,34
10:07:30	96	10,00	8,34
10:08:00	96	10,00	8,34
10:08:30	96	9,99	8,37
10:09:00	96	9,99	8,37
10:09:30	96	9,99	8,37
10:10:00	96	9,99	8,37
10:10:30	96	9,99	8,37
10:11:00	96	9,99	8,37
10:11:30	96	9,98	8,41
10:12:00	96	9,98	8,41
10:12:30	95	9,98	8,41
10:13:00	96	9,98	8,41
10:13:30	96	9,98	8,41
10:14:00	95	9,98	8,41
10:14:30	96	9,98	8,41
10:15:00	96	9,98	8,41
10:15:30	96	9,97	8,44
10:16:00	96	9,97	8,44
10:16:30	96	9,97	8,44
10:17:00	96	9,97	8,44
10:17:30	96	9,97	8,44
10:18:00	96	9,97	8,44
10:18:30	96	9,96	8,47
10:19:00	96	9,96	8,47
10:19:30	96	9,96	8,47
10:20:00	96	9,96	8,47
10:20:30	95	9,96	8,47
10:21:00	95	9,96	8,47
10:21:30	95	9,96	8,47
10:22:00	95	9,96	8,50
10:22:30	95	9,96	8,50
10:23:00	96	9,96	8,50
10:23:30	96	9,96	8,50
10:24:00	96	9,96	8,50
10:24:30	96	9,96	8,50
10:25:00	96	9,96	8,50
10:25:30	96	9,95	8,54
10:26:00	96	9,95	8,54
10:26:30	96	9,95	8,54
10:27:00	96	9,95	8,54
10:27:30	96	9,95	8,54
10:28:00	96	9,95	8,54
10:28:30	96	9,95	8,54
10:29:00	96	9,95	8,54
10:29:30	95	9,94	8,57
10:30:00	95	9,94	8,57
10:30:30	96	9,94	8,57
10:31:00	95	9,94	8,57
10:31:30	95	9,94	8,57
10:32:00	95	9,94	8,57
10:32:30	96	9,94	8,57
10:33:00	95	9,94	8,60
10:33:30	96	9,94	8,60
10:34:00	96	9,94	8,60
10:34:30	96	9,94	8,60
10:35:00	96	9,94	8,60
10:35:30	96	9,94	8,60
10:36:00	96	9,94	8,60
10:36:30	96	9,94	8,60
10:37:00	96	9,93	8,63
10:37:30	96	9,93	8,63
10:38:00	96	9,93	8,63
10:38:30	96	9,93	8,63
10:39:00	96	9,93	8,63
10:39:30	96	9,93	8,63
10:40:00	95	9,93	8,63
10:40:30	95	9,93	8,63
10:41:00	96	9,93	8,63
10:41:30	95	9,92	8,67
10:42:00	96	9,92	8,67
10:42:30	95	9,92	8,67
10:43:00	95	9,92	8,67
10:43:30	96	9,92	8,67
10:44:00	96	9,92	8,67
10:44:30	96	9,92	8,67
10:45:00	96	9,92	8,67
10:45:30	96	9,91	8,70
10:46:00	96	9,91	8,70
10:46:30	96	9,91	8,70
10:47:00	96	9,91	8,70
10:47:30	96	9,91	8,70
10:48:00	96	9,91	8,70
10:48:30	96	9,91	8,70
10:49:00	96	9,91	8,70
10:49:30	96	9,91	8,73
10:50:00	96	9,91	8,73
10:50:30	96	9,91	8,73
10:51:00	95	9,91	8,73
10:51:30	96	9,91	8,73
10:52:00	95	9,91	8,73
10:52:30	95	9,91	8,73
10:53:00	95	9,91	8,73
10:53:30	95	9,91	8,73
10:54:00	95	9,91	8,73
10:54:30	96	9,90	8,77
10:55:00	96	9,90	8,77
10:55:30	96	9,90	8,77
10:56:00	96	9,90	8,77
10:56:30	96	9,90	8,77
10:57:00	96	9,90	8,77
10:57:30	96	9,90	8,77
10:58:00	96	9,90	8,77
10:58:30	96	9,90	8,77
10:59:00	96	9,90	8,77
10:59:30	96	9,89	8,80
11:00:00	96	9,89	8,80
11:00:30	96	9,89	8,80
11:01:00	96	9,88	8,84
11:01:30	96	9,88	8,84
11:02:00	96	9,88	8,84
11:02:30	96	9,88	8,84
11:03:00	96	9,88	8,84
11:03:30	96	9,88	8,84
11:04:00	96	9,88	8,87
11:04:30	96	9,88	8,87
11:05:00	96	9,88	8,87
11:05:30	96	9,88	8,87
11:06:00	96	9,88	8,87
11:06:30	96	9,88	8,87
11:07:00	96	9,88	8,87
11:07:30	96	9,88	8,87
11:08:00	96	9,88	8,87
11:08:30	96	9,88	8,87
11:09:00	96	9,88	8,87
11:09:30	96	9,87	8,90
11:10:00	96	9,87	8,90
11:10:30	96	9,87	8,90
11:11:00	96	9,87	8,90
11:11:30	96	9,87	8,90
11:12:00	96	9,87	8,90
11:12:30	96	9,87	8,90
11:13:00	96	9,87	8,90
11:13:30	96	9,87	8,90
11:14:00	96	9,87	8,90
11:14:30	96	9,86	8,94
11:15:00	95	9,86	8,94
11:15:30	95	9,86	8,94
11:16:00	96	9,86	8,94
11:16:30	95	9,86	8,94
11:17:00	96	9,86	8,94
11:17:30	96	9,86	8,94
11:18:00	96	9,86	8,94
11:18:30	96	9,85	8,97
11:19:00	96	9,85	8,97
11:19:30	96	9,85	8,97
11:20:00	96	9,85	8,97
11:20:30	96	9,85	8,97
11:21:00	96	9,85	8,97
11:21:30	96	9,85	8,97
11:22:00	96	9,85	8,97
11:22:30	96	9,85	8,97
11:23:00	96	9,85	9,01
11:23:30	96	9,85	9,01
11:24:00	96	9,85	9,01
11:24:30	95	9,85	9,01
11:25:00	96	9,85	9,01
11:25:30	96	9,85	9,01
11:26:00	96	9,85	9,01
11:26:30	96	9,85	9,01
11:27:00	96	9,85	9,01
11:27:30	96	9,85	9,01
11:28:00	96	9,85	9,01
11:28:30	96	9,84	9,04
11:29:00	96	9,84	9,04
11:29:30	96	9,84	9,04
11:30:00	96	9,84	9,04
11:30:30	96	9,84	9,04
11:31:00	96	9,84	9,04
11:31:30	96	9,84	9,04
11:32:00	96	9,84	9,04
11:32:30	95	9,83	9,08
11:33:00	96	9,83	9,08
11:33:30	95	9,83	9,08
11:34:00	95	9,83	9,08
11:34:30	95	9,83	9,08
11:35:00	95	9,83	9,08
11:35:30	96	9,83	9,08
11:36:00	96	9,83	9,08
11:36:30	96	9,83	9,08
11:37:00	96	9,83	9,08
11:37:30	95	9,83	9,08
11:38:00	96	9,83	9,08
11:38:30	96	9,83	9,08
11:39:00	96	9,82	9,11
11:39:30	96	9,82	9,11
11:40:00	96	9,82	9,11
11:40:30	96	9,82	9,11
11:41:00	96	9,82	9,11
11:41:30	96	9,82	9,11
11:42:00	96	9,82	9,11
11:42:30	96	9,82	9,11
11:43:00	96	9,82	9,11
11:43:30	95	9,82	9,15
11:44:00	96	9,82	9,15
11:44:30	96	9,82	9,15
11:45:00	95	9,82	9,15
11:45:30	95	9,82	9,15
11:46:00	96	9,82	9,15
11:46:30	96	9,82	9,15
11:47:00	96	9,82	9,15
11:47:30	96	9,82	9,15
11:48:00	96	9,82	9,15
11:48:30	96	9,82	9,15
11:49:00	96	9,82	9,15
11:49:30	96	9,81	9,18
11:50:00	96	9,81	9,18
11:50:30	96	9,81	9,18
11:51:00	96	9,81	9,18
11:51:30	96	9,81	9,18
11:52:00	96	9,81	9,18
11:52:30	95	9,81	9,18
11:53:00	95	9,81	9,18
11:53:30	95	9,81	9,18
11:54:00	95	9,81	9,18
11:54:30	95	9,81	9,18
11:55:00	96	9,80	9,22
11:55:30	95	9,80	9,22
11:56:00	95	9,80	9,22
11:56:30	95	9,80	9,22
11:57:00	96	9,80	9,22
11:57:30	96	9,80	9,22
11:58:00	96	9,80	9,22
11:58:30	96	9,80	9,22
11:59:00	96	9,80	9,22
11:59:30	96	9,80	9,22
12:00:00	96	9,80	9,22
12:00:30	96	9,80	9,22
12:01:00	96	9,79	9,26
12:01:30	96	9,79	9,26
12:02:00	95	9,79	9,26
12:02:30	96	9,79	9,26
12:03:00	95	9,79	9,26
12:03:30	95	9,79	9,26
12:04:00	95	9,79	9,26
12:04:30	96	9,79	9,26
12:05:00	96	9,79	9,26
12:05:30	95	9,79	9,26
12:06:00	96	9,79	9,26
12:06:30	96	9,79	9,26
12:07:00	96	9,79	9,29
12:07:30	95	9,79	9,29
12:08:00	96	9,79	9,29
12:08:30	96	9,79	9,29
12:09:00	96	9,79	9,29
12:09:30	96	9,79	9,29
12:10:00	96	9,79	9,29
12:10:30	96	9,79	9,29
12:11:00	96	9,79	9,29
12:11:30	95	9,79	9,29
12:12:00	95	9,79	9,29
12:12:30	95	9,79	9,29
12:13:00	95	9,79	9,29
12:13:30	95	9,78	9,33
12:14:00	95	9,78	9,33
12:14:30	96	9,78	9,33
12:15:00	96	9,78	9,33
12:15:30	96	9,78	9,33
12:16:00	96	9,78	9,33
12:16:30	96	9,78	9,33
12:17:00	96	9,78	9,33
12:17:30	96	9,78	9,33
12:18:00	96	9,78	9,33
12:18:30	96	9,78	9,33
12:19:00	96	9,78	9,33
12:19:30	96	9,78	9,33
12:20:00	96	9,78	9,33
12:20:30	96	9,77	9,36
12:21:00	96	9,77	9,36
12:21:30	96	9,77	9,36
12:22:00	95	9,77	9,36
12:22:30	95	9,77	9,36
12:23:00	95	9,77	9,36
12:23:30	95	9,77	9,36
12:24:00	95	9,77	9,36
12:24:30	96	9,77	9,36
12:25:00	96	9,77	9,36
12:25:30	96	9,77	9,36
12:26:00	96	9,77	9,36
12:26:30	96	9,77	9,36
12:27:00	96	9,76	9,40
12:27:30	96	9,76	9,40
12:28:00	96	9,76	9,40
12:28:30	96	9,76	9,40
12:29:00	96	9,76	9,40
12:29:30	96	9,76	9,40
12:30:00	96	9,76	9,40
12:30:30	96	9,76	9,40
12:31:00	96	9,76	9,40
12:31:30	96	9,76	9,40
12:32:00	96	9,76	9,40
12:32:30	96	9,76	9,40
12:33:00	96	9,76	9,40
12:33:30	96	9,76	9,40
12:34:00	96	9,76	9,44
12:34:30	96	9,76	9,44
12:35:00	96	9,76	9,44
12:35:30	96	9,76	9,44
12:36:00	96	9,76	9,44
12:36:30	96	9,76	9,44
12:37:00	96	9,76	9,44
12:37:30	96	9,76	9,44
12:38:00	96	9,76	9,44
12:38:30	96	9,76	9,44
12:39:00	96	9,76	9,44
12:39:30	96	9,76	9,44
12:40:00	96	9,76	9,44
12:40:30	96	9,76	9,44
12:41:00	96	9,76	9,44
12:41:30	96	9,75	9,47
12:42:00	96	9,75	9,47
12:42:30	96	9,75	9,47
12:43:00	96	9,75	9,47
12:43:30	96	9,75	9,47
12:44:00	96	9,75	9,47
12:44:30	96	9,75	9,47
12:45:00	96	9,75	9,47
12:45:30	96	9,75	9,47
12:46:00	96	9,75	9,47
12:46:30	96	9,75	9,47
12:47:00	96	9,75	9,47
12:47:30	96	9,75	9,47
12:48:00	96	9,75	9,47
12:48:30	96	9,75	9,47
12:49:00	96	9,74	9,51
12:49:30	96	9,74	9,51
12:50:00	96	9,74	9,51
12:50:30	96	9,74	9,51
12:51:00	96	9,74	9,51
12:51:30	96	9,74	9,51
12:52:00	96	9,74	9,51
12:52:30	96	9,74	9,51
12:53:00	96	9,74	9,51
12:53:30	96	9,74	9,51
12:54:00	96	9,74	9,51
12:54:30	96	9,74	9,51
12:55:00	95	9,74	9,51
12:55:30	96	9,73	9,55
12:56:00	96	9,73	9,55
12:56:30	96	9,73	9,55
12:57:00	96	9,73	9,55
12:57:30	96	9,73	9,55
12:58:00	96	9,73	9,55
12:58:30	96	9,73	9,55
12:59:00	96	9,73	9,55
12:59:30	96	9,73	9,55
13:00:00	96	9,73	9,55
13:00:30	96	9,73	9,55
13:01:00	96	9,73	9,55
13:01:30	96	9,73	9,55
13:02:00	96	9,73	9,55
13:02:30	96	9,73	9,55
13:03:00	96	9,73	9,55
13:03:30	96	9,73	9,55
13:04:00	96	9,73	9,58
13:04:30	96	9,73	9,55
13:05:00	96	9,73	9,58
13:05:30	96	9,73	9,58
13:06:00	96	9,73	9,58
13:06:30	96	9,73	9,58
13:07:00	96	9,73	9,58
13:07:30	96	9,73	9,58
13:08:00	96	9,73	9,58
13:08:30	96	9,73	9,58
13:09:00	96	9,73	9,58
13:09:30	96	9,73	9,58
13:10:00	96	9,73	9,58
13:10:30	96	9,73	9,58
13:11:00	96	9,73	9,58
13:11:30	96	9,72	9,62
13:12:00	96	9,72	9,62
13:12:30	96	9,72	9,62
13:13:00	96	9,72	9,62
13:13:30	96	9,72	9,62
13:14:00	95	9,72	9,62
13:14:30	96	9,72	9,62
13:15:00	96	9,72	9,62
13:15:30	96	9,72	9,62
13:16:00	96	9,72	9,62
13:16:30	96	9,72	9,62
13:17:00	96	9,72	9,62
13:17:30	96	9,72	9,62
13:18:00	96	9,72	9,62
13:18:30	96	9,72	9,62
13:19:00	96	9,72	9,62
13:19:30	96	9,72	9,62
13:20:00	96	9,72	9,62
13:20:30	96	9,71	9,66
13:21:00	96	9,71	9,66
13:21:30	96	9,71	9,66
13:22:00	95	9,71	9,66
13:22:30	96	9,71	9,66
13:23:00	96	9,71	9,66
13:23:30	96	9,71	9,66
13:24:00	96	9,71	9,66
13:24:30	96	9,71	9,66
13:25:00	96	9,71	9,66
13:25:30	96	9,71	9,66
13:26:00	96	9,71	9,66
13:26:30	96	9,71	9,66
13:27:00	96	9,71	9,66
13:27:30	96	9,71	9,66
13:28:00	96	9,70	9,70
13:28:30	96	9,70	9,70
13:29:00	96	9,70	9,70
13:29:30	96	9,70	9,70
13:30:00	96	9,70	9,70
13:30:30	96	9,70	9,70
13:31:00	96	9,70	9,70
13:31:30	95	9,70	9,70
13:32:00	96	9,70	9,70
13:32:30	96	9,70	9,70
13:33:00	96	9,70	9,70
13:33:30	95	9,70	9,70
13:34:00	96	9,70	9,70
13:34:30	96	9,70	9,70
13:35:00	96	9,70	9,70
13:35:30	95	9,70	9,73
13:36:00	95	9,70	9,70
13:36:30	96	9,70	9,73
13:37:00	96	9,70	9,73
13:37:30	95	9,70	9,73
13:38:00	96	9,70	9,73
13:38:30	96	9,70	9,73
13:39:00	96	9,70	9,73
13:39:30	96	9,70	9,73
13:40:00	96	9,70	9,73
13:40:30	96	9,70	9,73
13:41:00	96	9,70	9,73
13:41:30	96	9,70	9,73
13:42:00	96	9,70	9,73
13:42:30	96	9,70	9,73
13:43:00	96	9,70	9,73
13:43:30	96	9,70	9,73
13:44:00	96	9,70	9,73
13:44:30	96	9,70	9,73
13:45:00	96	9,70	9,73
13:45:30	96	9,70	9,73
13:46:00	96	9,69	9,77
13:46:30	95	9,69	9,77
13:47:00	95	9,69	9,77
13:47:30	95	9,69	9,77
13:48:00	96	9,69	9,77
13:48:30	95	9,69	9,77
13:49:00	95	9,69	9,77
13:49:30	96	9,69	9,77
13:50:00	96	9,69	9,77
13:50:30	96	9,69	9,77
13:51:00	96	9,69	9,77
13:51:30	96	9,69	9,77
13:52:00	96	9,69	9,77
13:52:30	96	9,69	9,77
13:53:00	96	9,69	9,77
13:53:30	96	9,69	9,77
13:54:00	95	9,69	9,77
13:54:30	96	9,69	9,77
13:55:00	95	9,68	9,81
13:55:30	95	9,68	9,81
13:56:00	96	9,68	9,81
13:56:30	95	9,68	9,81
13:57:00	96	9,68	9,81
13:57:30	95	9,68	9,81
13:58:00	95	9,68	9,81
13:58:30	96	9,68	9,81
13:59:00	95	9,68	9,81
13:59:30	95	9,68	9,81
14:00:00	96	9,68	9,81
14:00:30	96	9,68	9,81
14:01:00	96	9,68	9,81
14:01:30	96	9,68	9,81
14:02:00	96	9,68	9,81
14:02:30	96	9,68	9,81
14:03:00	96	9,68	9,81
14:03:30	96	9,68	9,81
14:04:00	96	9,67	9,85
14:04:30	96	9,67	9,85
14:05:00	96	9,67	9,85
14:05:30	96	9,67	9,85
14:06:00	95	9,67	9,85
14:06:30	96	9,67	9,85
14:07:00	95	9,67	9,85
14:07:30	95	9,67	9,85
14:08:00	95	9,67	9,85
14:08:30	96	9,67	9,85
14:09:00	95	9,67	9,85
14:09:30	96	9,67	9,85
14:10:00	96	9,67	9,85
14:10:30	96	9,67	9,85
14:11:00	96	9,67	9,85
14:11:30	96	9,67	9,85
14:12:00	96	9,67	9,85
14:12:30	96	9,67	9,85
14:13:00	96	9,67	9,85
14:13:30	96	9,67	9,85
14:14:00	96	9,67	9,89
14:14:30	96	9,67	9,89
14:15:00	95	9,67	9,89
14:15:30	95	9,67	9,89
14:16:00	96	9,67	9,89
14:16:30	95	9,67	9,89
14:17:00	96	9,67	9,89
14:17:30	95	9,67	9,89
14:18:00	95	9,67	9,89
14:18:30	96	9,67	9,89
14:19:00	96	9,67	9,89
14:19:30	95	9,67	9,89
14:20:00	96	9,67	9,89
14:20:30	96	9,67	9,89
14:21:00	96	9,67	9,89
14:21:30	96	9,67	9,89
14:22:00	96	9,67	9,89
14:22:30	96	9,67	9,89
14:23:00	96	9,67	9,89
14:23:30	96	9,67	9,89
14:24:00	96	9,67	9,89
14:24:30	96	9,66	9,93
14:25:00	96	9,66	9,93
14:25:30	96	9,66	9,93
14:26:00	96	9,66	9,93
14:26:30	96	9,66	9,93
14:27:00	96	9,66	9,93
14:27:30	96	9,66	9,93
14:28:00	96	9,66	9,93
14:28:30	95	9,66	9,93
14:29:00	96	9,66	9,93
14:29:30	96	9,66	9,93
14:30:00	96	9,66	9,93
14:30:30	96	9,66	9,93
14:31:00	96	9,66	9,93
14:31:30	96	9,66	9,93
14:32:00	96	9,66	9,93
14:32:30	96	9,66	9,93
14:33:00	96	9,66	9,93
14:33:30	96	9,66	9,93
14:34:00	96	9,66	9,93
14:34:30	96	9,66	9,93
14:35:00	96	9,66	9,93
14:35:30	96	9,65	9,97
14:36:00	96	9,65	9,97
14:36:30	95	9,65	9,97
14:37:00	96	9,65	9,97
14:37:30	95	9,65	9,97
14:38:00	96	9,65	9,97
