Repository: ProgWizer/parser

File: project-root/data/Data Acquisition/Data Acquisition/2020 year (143)/20-037.txt
--Test Summary--
Full Path and File Name	
Instrument Name	7222
Instrument Type	Model 7222 Consistometer
Instrument Serial Number	
Test Start Date	03.03.2020
Test Start Time	10:25:31
Test Stop Date	03.03.2020
Test Stop Time	14:44:51
Test Length	4:19:20
Final Sample Time Offset	4:19:20
Controller Schedule Name	
Sampling Period	10 seconds
Comments	
Information	WellID	
Information	Customer	
Information	EngName	
Information	CementClass	G
Information	CementMfr	Ñóõîé Ëîã
Information	Additives	75G+25ASPM+0.8CFL-450+0.5CEX-201
Information	Density	1250
Information	BHCT	60
Information	BHST	
Information	FluidLoss	
Information	JobType	
Calculated Value	Time_30Bc	3:38:30
Calculated Value	Time_70Bc	4:19:20
Initial Temperature (°C)	20 °C
Final Temperature (°C)	61 °C
Initial Pressure (MPa)	0,9 MPa
Final Pressure (MPa)	29,9 MPa
Initial Consistency (Bc)	6 Bc
Final Consistency (Bc)	73 Bc
--Data--
Time (HH:MM:SS)	Temperature (°C)	Pressure (MPa)	Consistency (Bc)
0:00:00	20	0,9	6
0:00:10	20	1,1	6
0:00:20	20	1,3	6
0:00:30	20	1,4	6
0:00:40	20	1,6	6
0:00:50	20	1,8	6
0:01:00	20	1,9	6
0:01:10	20	2,1	6
0:01:20	20	2,3	6
0:01:30	20	2,4	6
0:01:40	20	2,6	6
0:01:50	20	2,8	6
0:02:00	20	3,0	6
0:02:10	20	3,2	6
0:02:20	20	3,4	6
0:02:30	20	3,6	6
0:02:40	20	3,9	6
0:02:50	21	4,1	6
0:03:00	21	4,3	6
0:03:10	21	4,5	5
0:03:20	21	4,7	5
0:03:30	21	4,9	5
0:03:40	22	5,0	5
0:03:50	22	5,2	5
0:04:00	22	5,3	5
0:04:10	23	5,4	5
0:04:20	23	5,5	5
0:04:30	23	5,6	4
0:04:40	24	5,7	4
0:04:50	24	5,8	4
0:05:00	24	5,9	4
0:05:10	25	6,0	4
0:05:20	25	6,2	4
0:05:30	25	6,3	4
0:05:40	25	6,6	4
0:05:50	26	6,6	4
0:06:00	26	6,9	4
0:06:10	26	7,1	4
0:06:20	27	7,1	4
0:06:30	27	7,3	4
0:06:40	27	7,5	4
0:06:50	28	7,7	4
0:07:00	28	7,9	4
0:07:10	28	7,9	4
0:07:20	28	8,1	4
0:07:30	29	8,3	5
0:07:40	29	8,5	5
0:07:50	29	8,7	5
0:08:00	30	8,9	5
0:08:10	30	9,3	5
0:08:20	30	9,3	5
0:08:30	30	9,3	5
0:08:40	31	9,6	5
0:08:50	31	9,6	6
0:09:00	31	10,1	6
0:09:10	32	10,1	6
0:09:20	32	10,1	6
0:09:30	32	10,3	7
0:09:40	32	10,5	7
0:09:50	33	10,9	8
0:10:00	33	10,9	8
0:10:10	33	10,9	9
0:10:20	33	11,4	9
0:10:30	34	11,4	9
0:10:40	34	11,4	10
0:10:50	34	11,8	10
0:11:00	34	11,9	11
0:11:10	34	12,0	11
0:11:20	35	12,1	12
0:11:30	35	12,3	13
0:11:40	35	12,5	13
0:11:50	35	12,6	14
0:12:00	36	12,7	14
0:12:10	36	12,9	15
0:12:20	36	13,1	15
0:12:30	36	13,3	16
0:12:40	36	13,6	16
0:12:50	37	13,6	16
0:13:00	37	13,7	16
0:13:10	37	13,9	17
0:13:20	37	14,0	17
0:13:30	37	14,4	17
0:13:40	38	14,5	17
0:13:50	38	14,6	17
0:14:00	38	14,7	17
0:14:10	38	15,0	17
0:14:20	38	15,1	17
0:14:30	39	15,3	16
0:14:40	39	15,5	16
0:14:50	39	15,7	16
0:15:00	39	15,9	16
0:15:10	39	16,1	16
0:15:20	40	16,3	15
0:15:30	40	16,5	15
0:15:40	40	16,7	15
0:15:50	40	16,9	15
0:16:00	40	17,1	14
0:16:10	41	17,3	14
0:16:20	41	17,5	14
0:16:30	41	17,6	14
0:16:40	41	17,8	14
0:16:50	42	18,0	13
0:17:00	42	18,2	13
0:17:10	42	18,3	13
0:17:20	42	18,4	13
0:17:30	43	18,5	13
0:17:40	43	18,6	13
0:17:50	43	18,7	12
0:18:00	43	18,8	12
0:18:10	44	18,9	12
0:18:20	44	19,0	12
0:18:30	44	19,1	12
0:18:40	45	19,3	12
0:18:50	45	19,4	12
0:19:00	45	19,7	12
0:19:10	45	19,8	11
0:19:20	46	20,0	11
0:19:30	46	20,1	11
0:19:40	46	20,3	11
0:19:50	46	20,4	11
0:20:00	47	20,6	11
0:20:10	47	20,7	11
0:20:20	47	20,9	10
0:20:30	47	21,2	10
0:20:40	48	21,3	10
0:20:50	48	21,6	10
0:21:00	48	21,6	10
0:21:10	48	21,9	10
0:21:20	49	21,9	10
0:21:30	49	22,3	10
0:21:40	49	22,3	10
0:21:50	49	22,4	9
0:22:00	50	22,6	9
0:22:10	50	22,7	9
0:22:20	50	23,1	9
0:22:30	50	23,1	9
0:22:40	51	23,2	9
0:22:50	51	23,4	9
0:23:00	51	23,6	9
0:23:10	51	23,7	9
0:23:20	52	23,8	9
0:23:30	52	24,1	9
0:23:40	52	24,2	9
0:23:50	52	24,3	9
0:24:00	53	24,5	9
0:24:10	53	24,8	9
0:24:20	53	24,8	9
0:24:30	53	25,0	9
0:24:40	54	25,2	9
0:24:50	54	25,3	9
0:25:00	54	25,6	9
0:25:10	54	25,7	9
0:25:20	55	25,9	9
0:25:30	55	26,0	9
0:25:40	55	26,2	9
0:25:50	55	26,3	9
0:26:00	55	26,5	9
0:26:10	56	26,6	9
0:26:20	56	26,9	9
0:26:30	56	27,0	9
0:26:40	56	27,3	9
0:26:50	57	27,3	8
0:27:00	57	27,5	8
0:27:10	57	27,7	8
0:27:20	57	27,9	8
0:27:30	57	28,1	8
0:27:40	58	28,3	8
0:27:50	58	28,4	8
0:28:00	58	28,4	8
0:28:10	58	28,6	8
0:28:20	58	28,8	8
0:28:30	59	28,9	8
0:28:40	59	29,1	8
0:28:50	59	29,3	8
0:29:00	59	29,5	8
0:29:10	60	29,6	8
0:29:20	60	29,8	8
0:29:30	60	29,9	8
0:29:40	60	30,0	8
0:29:50	60	30,1	8
0:30:00	61	30,2	8
0:30:10	61	30,2	9
0:30:20	61	30,1	9
0:30:30	61	30,1	9
0:30:40	61	30,1	9
0:30:50	62	29,9	9
0:31:00	62	29,8	9
0:31:10	62	29,8	9
0:31:20	62	29,8	9
0:31:30	63	29,7	9
0:31:40	63	29,8	9
0:31:50	63	29,8	9
0:32:00	63	29,7	9
0:32:10	63	29,8	9
0:32:20	64	29,7	9
0:32:30	64	29,7	9
0:32:40	64	29,8	9
0:32:50	64	29,7	9
0:33:00	64	29,7	9
0:33:10	64	29,9	9
0:33:20	64	29,7	9
0:33:30	65	29,6	9
0:33:40	65	29,8	9
0:33:50	65	29,7	9
0:34:00	65	29,8	9
0:34:10	65	29,8	9
0:34:20	65	29,8	9
0:34:30	65	29,4	9
0:34:40	65	30,0	9
0:34:50	65	29,7	9
0:35:00	65	29,8	9
0:35:10	65	29,8	9
0:35:20	65	29,8	9
0:35:30	65	29,8	9
0:35:40	65	29,8	9
0:35:50	65	29,7	9
0:36:00	65	29,6	9
0:36:10	64	29,8	9
0:36:20	64	29,8	9
0:36:30	64	29,8	9
0:36:40	64	29,8	9
0:36:50	64	29,8	9
0:37:00	64	29,7	9
0:37:10	64	29,7	9
0:37:20	63	29,8	9
0:37:30	63	30,0	9
0:37:40	63	29,8	9
0:37:50	63	30,0	9
0:38:00	63	29,8	9
0:38:10	63	29,7	9
0:38:20	62	29,9	9
0:38:30	62	30,0	9
0:38:40	62	30,1	9
0:38:50	62	30,2	9
0:39:00	62	30,3	9
0:39:10	61	30,4	9
0:39:20	61	30,6	9
0:39:30	61	30,8	9
0:39:40	61	30,3	9
0:39:50	61	30,5	9
0:40:00	61	30,8	8
0:40:10	60	30,3	9
0:40:20	60	30,6	9
0:40:30	60	30,9	9
0:40:40	60	30,2	9
0:40:50	60	30,6	8
0:41:00	60	30,0	8
0:41:10	59	30,3	8
0:41:20	59	30,7	8
0:41:30	59	30,1	8
0:41:40	59	30,4	8
0:41:50	59	30,8	8
0:42:00	59	30,4	8
0:42:10	59	30,8	8
0:42:20	59	30,1	8
0:42:30	59	30,5	8
0:42:40	59	30,7	8
0:42:50	59	30,1	9
0:43:00	59	30,4	9
0:43:10	59	30,6	9
0:43:20	59	30,8	9
0:43:30	59	30,3	9
0:43:40	59	30,5	9
0:43:50	59	30,6	9
0:44:00	59	30,8	9
0:44:10	59	30,2	9
0:44:20	59	30,4	9
0:44:30	59	30,6	9
0:44:40	60	30,6	9
0:44:50	60	30,6	9
0:45:00	60	30,7	9
0:45:10	60	30,7	9
0:45:20	60	30,7	9
0:45:30	60	30,7	9
0:45:40	60	30,6	9
0:45:50	60	30,6	9
0:46:00	61	30,4	9
0:46:10	61	30,3	9
0:46:20	61	30,1	9
0:46:30	61	29,9	9
0:46:40	61	29,8	9
0:46:50	61	30,0	9
0:47:00	61	29,8	9
0:47:10	62	29,9	9
0:47:20	62	29,9	9
0:47:30	62	29,7	9
0:47:40	62	29,9	9
0:47:50	62	29,8	9
0:48:00	62	29,8	9
0:48:10	62	29,8	9
0:48:20	62	29,7	9
0:48:30	62	29,7	9
0:48:40	63	29,7	9
0:48:50	63	29,8	9
0:49:00	63	29,8	9
0:49:10	63	29,8	9
0:49:20	63	29,8	10
0:49:30	63	29,8	10
0:49:40	63	29,8	10
0:49:50	63	29,8	9
0:50:00	63	29,8	9
0:50:10	63	29,8	9
0:50:20	63	29,8	9
0:50:30	63	29,7	9
0:50:40	63	29,8	9
0:50:50	63	29,8	9
0:51:00	63	29,8	9
0:51:10	62	29,7	9
0:51:20	62	29,9	9
0:51:30	62	29,8	9
0:51:40	62	29,8	9
0:51:50	62	29,9	9
0:52:00	62	30,0	9
0:52:10	62	30,1	9
0:52:20	62	30,1	9
0:52:30	62	30,1	9
0:52:40	62	30,2	9
0:52:50	61	30,2	9
0:53:00	61	30,3	9
0:53:10	61	30,4	9
0:53:20	61	30,5	9
0:53:30	61	30,6	9
0:53:40	61	30,8	9
0:53:50	61	30,2	9
0:54:00	61	30,4	9
0:54:10	61	30,5	9
0:54:20	61	30,7	9
0:54:30	60	30,7	9
0:54:40	60	30,2	10
0:54:50	60	30,4	9
0:55:00	60	30,6	9
0:55:10	60	30,8	9
0:55:20	60	30,2	10
0:55:30	60	30,4	10
0:55:40	60	30,6	10
0:55:50	60	30,7	10
0:56:00	60	30,3	11
0:56:10	60	30,4	11
0:56:20	60	30,6	10
0:56:30	60	30,8	10
0:56:40	60	30,4	10
0:56:50	60	30,5	9
0:57:00	60	30,7	9
0:57:10	60	30,8	9
0:57:20	60	30,2	9
0:57:30	60	30,3	9
0:57:40	60	30,4	9
0:57:50	60	30,5	9
0:58:00	60	30,6	9
0:58:10	60	30,6	9
0:58:20	60	30,7	9
0:58:30	60	30,7	9
0:58:40	60	30,8	9
0:58:50	60	30,3	9
0:59:00	60	30,3	10
0:59:10	60	30,4	10
0:59:20	60	30,4	10
0:59:30	60	30,4	10
0:59:40	61	30,5	10
0:59:50	61	30,4	10
1:00:00	61	30,4	10
1:00:10	61	30,3	10
1:00:20	61	30,2	10
1:00:30	61	30,1	10
1:00:40	61	30,0	10
1:00:50	61	29,9	10
1:01:00	61	29,9	10
1:01:10	61	30,0	10
1:01:20	61	29,9	10
1:01:30	61	29,8	10
1:01:40	61	29,9	10
1:01:50	61	29,8	10
1:02:00	61	29,7	10
1:02:10	61	29,8	10
1:02:20	62	29,8	10
1:02:30	62	29,8	10
1:02:40	62	29,8	10
1:02:50	62	29,8	10
1:03:00	62	29,8	10
1:03:10	62	29,8	10
1:03:20	62	29,8	10
1:03:30	62	29,8	10
1:03:40	62	29,8	10
1:03:50	62	30,0	10
1:04:00	62	29,9	10
1:04:10	62	29,8	10
1:04:20	62	30,0	10
1:04:30	62	30,0	10
1:04:40	62	29,9	10
1:04:50	62	29,8	10
1:05:00	62	29,8	10
1:05:10	62	29,8	10
1:05:20	61	29,8	10
1:05:30	61	29,8	10
1:05:40	61	29,8	10
1:05:50	61	29,8	10
1:06:00	61	29,8	10
1:06:10	61	29,8	10
1:06:20	61	29,8	10
1:06:30	61	29,8	10
1:06:40	61	29,9	10
1:06:50	61	29,9	10
1:07:00	61	30,0	10
1:07:10	61	30,0	10
1:07:20	61	30,1	10
1:07:30	61	30,1	10
1:07:40	61	30,2	10
1:07:50	61	30,3	9
1:08:00	60	30,4	9
1:08:10	60	30,4	9
1:08:20	60	30,5	9
1:08:30	60	30,6	9
1:08:40	60	30,7	9
1:08:50	60	30,8	10
1:09:00	60	30,2	9
1:09:10	60	30,3	9
1:09:20	60	30,4	9
1:09:30	60	30,5	9
1:09:40	60	30,7	9
1:09:50	60	30,8	9
1:10:00	60	30,2	9
1:10:10	60	30,3	9
1:10:20	60	30,4	9
1:10:30	60	30,6	8
1:10:40	60	30,6	8
1:10:50	60	30,7	8
1:11:00	60	30,8	8
1:11:10	60	30,2	8
1:11:20	60	30,3	8
1:11:30	60	30,4	8
1:11:40	60	30,4	8
1:11:50	60	30,5	8
1:12:00	60	30,6	8
1:12:10	60	30,6	8
1:12:20	60	30,6	8
1:12:30	60	30,6	8
1:12:40	60	30,6	8
1:12:50	60	30,6	8
1:13:00	60	30,7	8
1:13:10	60	30,6	8
1:13:20	60	30,6	8
1:13:30	60	30,6	8
1:13:40	60	30,5	8
1:13:50	61	30,5	8
1:14:00	61	30,4	8
1:14:10	61	30,4	8
1:14:20	61	30,4	8
1:14:30	61	30,3	8
1:14:40	61	30,2	8
1:14:50	61	30,1	8
1:15:00	61	30,1	8
1:15:10	61	30,0	8
1:15:20	61	29,9	8
1:15:30	61	29,7	8
1:15:40	61	29,9	8
1:15:50	61	30,1	8
1:16:00	61	30,0	8
1:16:10	61	29,9	8
1:16:20	61	29,9	8
1:16:30	61	29,9	8
1:16:40	61	29,8	8
1:16:50	61	29,8	8
1:17:00	61	29,8	8
1:17:10	61	29,9	8
1:17:20	61	29,8	8
1:17:30	61	29,8	8
1:17:40	61	29,8	8
1:17:50	61	29,8	8
1:18:00	61	29,8	8
1:18:10	61	29,8	8
1:18:20	61	30,1	8
1:18:30	61	30,0	8
1:18:40	61	30,0	8
1:18:50	61	29,9	8
1:19:00	61	29,9	8
1:19:10	61	29,9	8
1:19:20	61	29,9	8
1:19:30	61	29,9	8
1:19:40	61	29,8	8
1:19:50	61	29,8	8
1:20:00	61	29,8	8
1:20:10	61	29,9	8
1:20:20	61	29,9	8
1:20:30	61	29,9	8
1:20:40	61	29,9	8
1:20:50	61	29,9	8
1:21:00	61	29,8	8
1:21:10	61	29,9	8
1:21:20	61	29,9	8
1:21:30	61	29,9	8
1:21:40	61	29,9	8
1:21:50	61	30,1	8
1:22:00	60	30,1	8
1:22:10	60	30,1	8
1:22:20	60	30,0	8
1:22:30	60	30,4	8
1:22:40	60	30,4	8
1:22:50	60	30,4	8
1:23:00	60	30,5	8
1:23:10	60	30,5	8
1:23:20	60	30,6	8
1:23:30	60	30,7	9
1:23:40	60	30,7	8
1:23:50	60	30,8	8
1:24:00	60	30,1	8
1:24:10	60	30,1	8
1:24:20	60	30,0	8
1:24:30	60	30,1	8
1:24:40	60	30,2	8
1:24:50	60	30,2	8
1:25:00	60	30,5	8
1:25:10	60	30,5	8
1:25:20	60	30,5	8
1:25:30	60	30,5	8
1:25:40	60	30,5	8
1:25:50	60	30,5	8
1:26:00	60	30,6	8
1:26:10	60	30,8	8
1:26:20	60	30,8	8
1:26:30	60	30,8	8
1:26:40	60	30,1	8
1:26:50	60	30,1	8
1:27:00	60	30,1	8
1:27:10	60	30,1	8
1:27:20	60	30,1	8
1:27:30	60	30,1	8
1:27:40	61	30,0	8
1:27:50	61	30,1	8
1:28:00	61	30,0	8
1:28:10	61	30,0	8
1:28:20	61	30,0	8
1:28:30	61	29,9	8
1:28:40	61	29,9	8
1:28:50	61	29,9	8
1:29:00	61	29,8	8
1:29:10	61	29,8	8
1:29:20	61	29,9	8
1:29:30	61	29,7	8
1:29:40	61	29,8	8
1:29:50	61	29,8	8
1:30:00	61	29,8	8
1:30:10	61	29,9	8
1:30:20	61	29,8	8
1:30:30	61	29,8	8
1:30:40	61	29,8	8
1:30:50	61	29,8	8
1:31:00	61	29,8	8
1:31:10	61	29,8	8
1:31:20	61	29,9	8
1:31:30	61	29,8	8
1:31:40	61	29,8	8
1:31:50	61	29,8	8
1:32:00	61	29,8	8
1:32:10	61	29,6	8
1:32:20	61	29,8	8
1:32:30	61	29,8	8
1:32:40	61	29,9	8
1:32:50	61	29,8	8
1:33:00	61	29,8	8
1:33:10	61	29,9	8
1:33:20	61	29,9	8
1:33:30	61	29,8	8
1:33:40	61	29,9	8
1:33:50	61	29,9	8
1:34:00	61	29,8	8
1:34:10	61	29,9	8
1:34:20	61	29,8	8
1:34:30	61	29,8	8
1:34:40	61	29,8	8
1:34:50	61	29,8	8
1:35:00	61	29,9	8
1:35:10	61	29,9	8
1:35:20	61	29,9	8
1:35:30	61	29,9	8
1:35:40	61	30,0	8
1:35:50	61	30,0	8
1:36:00	61	30,0	8
1:36:10	61	30,0	8
1:36:20	60	30,1	8
1:36:30	60	30,1	8
1:36:40	60	30,2	8
1:36:50	60	30,2	8
1:37:00	60	30,3	8
1:37:10	60	30,3	8
1:37:20	60	30,4	8
1:37:30	60	30,4	8
1:37:40	60	30,5	8
1:37:50	60	30,5	8
1:38:00	60	30,5	8
1:38:10	60	30,6	8
1:38:20	60	30,6	8
1:38:30	60	30,7	8
1:38:40	60	30,7	8
1:38:50	60	30,8	8
1:39:00	60	30,8	8
1:39:10	60	30,0	8
1:39:20	60	30,1	8
1:39:30	60	30,1	8
1:39:40	60	30,2	8
1:39:50	60	30,2	8
1:40:00	60	30,2	8
1:40:10	60	30,3	8
1:40:20	60	30,3	8
1:40:30	60	30,3	8
1:40:40	60	30,3	8
1:40:50	60	30,4	8
1:41:00	60	30,4	8
1:41:10	60	30,4	8
1:41:20	60	30,4	8
1:41:30	60	30,4	8
1:41:40	60	30,4	8
1:41:50	61	30,4	8
1:42:00	61	30,4	8
1:42:10	61	30,4	8
1:42:20	61	30,3	8
1:42:30	61	30,3	8
1:42:40	61	30,3	8
1:42:50	61	30,2	8
1:43:00	61	30,2	8
1:43:10	61	30,2	8
1:43:20	61	30,2	8
1:43:30	61	30,1	8
1:43:40	61	30,1	8
1:43:50	61	30,1	8
1:44:00	61	30,0	8
1:44:10	61	30,0	8
1:44:20	61	30,0	8
1:44:30	61	29,9	8
1:44:40	61	29,9	8
1:44:50	61	29,9	8
1:45:00	61	29,8	8
1:45:10	61	29,8	8
1:45:20	61	29,8	8
1:45:30	61	29,8	8
1:45:40	61	29,8	8
1:45:50	61	29,8	8
1:46:00	61	29,8	8
1:46:10	61	29,8	8
1:46:20	61	29,8	8
1:46:30	61	29,8	8
1:46:40	61	29,8	8
1:46:50	61	29,8	8
1:47:00	61	29,8	8
1:47:10	61	29,8	8
1:47:20	61	29,9	8
1:47:30	61	29,8	8
1:47:40	61	29,8	8
1:47:50	61	29,8	8
1:48:00	61	29,8	8
1:48:10	61	29,8	8
1:48:20	61	29,8	8
1:48:30	61	29,8	8
1:48:40	61	29,9	8
1:48:50	61	29,8	8
1:49:00	61	29,9	8
1:49:10	61	29,9	8
1:49:20	61	29,9	8
1:49:30	61	29,9	8
1:49:40	61	29,9	8
1:49:50	61	29,9	8
1:50:00	61	29,9	8
1:50:10	61	30,0	8
1:50:20	61	30,1	8
1:50:30	61	30,1	8
1:50:40	61	30,1	8
1:50:50	61	30,0	8
1:51:00	61	30,0	8
1:51:10	61	30,0	8
1:51:20	61	30,0	8
1:51:30	61	30,0	8
1:51:40	61	30,0	8
1:51:50	60	30,0	8
1:52:00	60	30,2	8
1:52:10	60	30,2	8
1:52:20	60	30,2	8
1:52:30	60	30,3	8
1:52:40	60	30,3	8
1:52:50	60	30,3	8
1:53:00	60	30,3	8
1:53:10	60	30,4	8
1:53:20	60	30,4	9
1:53:30	60	30,4	8
1:53:40	60	30,5	9
1:53:50	60	30,5	8
1:54:00	60	30,5	9
1:54:10	60	30,5	8
1:54:20	60	30,5	9
1:54:30	60	30,6	9
1:54:40	60	30,6	9
1:54:50	60	30,6	9
1:55:00	60	30,6	9
1:55:10	60	30,7	9
1:55:20	60	30,7	9
1:55:30	60	30,7	9
1:55:40	60	30,7	9
1:55:50	60	30,7	9
1:56:00	60	30,7	9
1:56:10	60	30,7	9
1:56:20	60	30,7	9
1:56:30	61	30,7	9
1:56:40	61	30,7	9
1:56:50	61	30,7	9
1:57:00	61	30,7	9
1:57:10	61	30,7	9
1:57:20	61	30,7	9
1:57:30	61	30,6	9
1:57:40	61	30,6	9
1:57:50	61	30,6	9
1:58:00	61	30,6	9
1:58:10	61	30,6	9
1:58:20	61	30,6	9
1:58:30	61	30,6	9
1:58:40	61	30,5	9
1:58:50	61	30,5	9
1:59:00	61	30,5	9
1:59:10	61	30,5	9
1:59:20	61	30,4	9
1:59:30	61	30,4	9
1:59:40	61	30,4	9
1:59:50	61	30,3	9
2:00:00	61	30,3	9
2:00:10	61	30,3	9
2:00:20	61	30,2	9
2:00:30	61	30,2	9
2:00:40	61	30,1	9
2:00:50	61	30,1	9
2:01:00	61	30,1	9
2:01:10	61	30,0	9
2:01:20	61	30,0	9
2:01:30	61	30,0	9
2:01:40	61	30,0	9
2:01:50	61	29,9	9
2:02:00	61	29,9	9
2:02:10	61	29,9	9
2:02:20	61	29,9	9
2:02:30	61	30,0	9
2:02:40	61	30,0	9
2:02:50	61	30,0	9
2:03:00	61	30,1	9
2:03:10	61	30,0	9
2:03:20	61	30,1	9
2:03:30	61	30,0	9
2:03:40	61	30,0	9
2:03:50	61	30,0	9
2:04:00	61	30,0	9
2:04:10	61	30,0	9
2:04:20	61	30,0	9
2:04:30	61	30,0	9
2:04:40	61	30,0	9
2:04:50	61	30,1	9
2:05:00	61	30,1	9
2:05:10	61	30,2	9
2:05:20	61	30,2	9
2:05:30	61	30,2	9
2:05:40	61	30,1	9
2:05:50	61	30,2	9
2:06:00	61	30,2	9
2:06:10	61	30,2	9
2:06:20	61	30,2	9
2:06:30	61	30,2	9
2:06:40	61	30,2	9
2:06:50	61	30,2	9
2:07:00	61	30,3	9
2:07:10	61	30,2	9
2:07:20	61	30,3	9
2:07:30	61	30,3	9
2:07:40	61	30,4	9
2:07:50	61	30,4	9
2:08:00	60	30,5	9
2:08:10	60	30,5	9
2:08:20	60	30,5	9
2:08:30	61	30,4	9
2:08:40	60	30,5	9
2:08:50	60	30,5	9
2:09:00	60	30,6	9
2:09:10	61	30,6	9
2:09:20	61	30,6	9
2:09:30	60	30,6	9
2:09:40	61	30,6	9
2:09:50	61	30,7	9
2:10:00	61	30,7	9
2:10:10	61	30,8	9
2:10:20	61	30,8	9
2:10:30	61	30,8	9
2:10:40	61	30,0	9
2:10:50	61	30,0	9
2:11:00	61	30,1	9
2:11:10	61	30,0	9
2:11:20	61	30,1	9
2:11:30	61	30,1	9
2:11:40	61	30,1	9
2:11:50	61	30,1	9
2:12:00	61	30,1	9
2:12:10	61	30,1	9
2:12:20	61	30,0	9
2:12:30	61	30,1	9
2:12:40	61	30,0	9
2:12:50	61	30,0	9
2:13:00	61	29,9	9
2:13:10	61	29,9	9
2:13:20	61	29,9	9
2:13:30	61	29,9	9
2:13:40	61	29,9	9
2:13:50	61	29,8	9
2:14:00	61	29,8	9
2:14:10	61	29,9	9
2:14:20	61	29,8	9
2:14:30	61	29,8	9
2:14:40	61	29,8	9
2:14:50	61	29,8	9
2:15:00	61	29,8	9
2:15:10	61	30,1	9
2:15:20	61	30,0	9
2:15:30	61	30,0	9
2:15:40	61	30,0	9
2:15:50	61	30,0	9
2:16:00	61	29,9	9
2:16:10	61	29,9	9
2:16:20	61	29,9	9
2:16:30	61	29,8	9
2:16:40	61	29,8	9
2:16:50	61	29,8	9
2:17:00	61	29,9	9
2:17:10	61	29,9	9
2:17:20	61	29,8	9
2:17:30	61	29,8	9
2:17:40	61	29,9	9
2:17:50	61	29,9	9
2:18:00	61	29,9	9
2:18:10	61	29,9	9
2:18:20	61	29,9	9
2:18:30	61	29,9	9
2:18:40	61	29,9	9
2:18:50	61	29,8	9
2:19:00	61	29,9	9
2:19:10	61	29,9	9
2:19:20	61	29,9	9
2:19:30	61	29,9	9
2:19:40	61	29,9	9
2:19:50	61	29,9	9
2:20:00	61	29,9	9
2:20:10	61	29,9	9
2:20:20	61	29,9	9
2:20:30	61	29,9	9
2:20:40	61	29,9	9
2:20:50	61	30,0	9
2:21:00	61	30,0	9
2:21:10	61	30,0	9
2:21:20	61	30,0	9
2:21:30	61	30,0	9
2:21:40	61	30,0	9
2:21:50	61	30,0	9
2:22:00	61	30,0	9
2:22:10	61	30,0	9
2:22:20	61	30,0	9
2:22:30	61	30,1	9
2:22:40	61	30,1	9
2:22:50	61	30,1	9
2:23:00	61	30,1	9
2:23:10	61	30,1	9
2:23:20	61	30,1	9
2:23:30	61	30,1	9
2:23:40	61	30,2	9
2:23:50	61	30,2	9
2:24:00	61	30,2	9
2:24:10	61	30,2	9
2:24:20	61	30,2	9
2:24:30	61	30,2	9
2:24:40	61	30,2	9
2:24:50	61	30,2	9
2:25:00	61	30,2	9
2:25:10	61	30,2	9
2:25:20	61	30,2	9
2:25:30	61	30,2	9
2:25:40	61	30,2	9
2:25:50	61	30,1	9
2:26:00	61	30,1	9
2:26:10	61	30,1	9
2:26:20	61	30,2	9
2:26:30	61	30,1	9
2:26:40	61	30,1	9
2:26:50	61	30,1	9
2:27:00	61	30,1	9
2:27:10	61	30,1	9
2:27:20	61	30,1	9
2:27:30	61	30,1	9
2:27:40	61	30,1	9
2:27:50	61	30,1	9
2:28:00	61	30,0	9
2:28:10	61	30,0	9
2:28:20	61	30,0	9
2:28:30	61	30,0	9
2:28:40	61	30,0	9
2:28:50	61	30,0	9
2:29:00	61	29,9	9
2:29:10	61	29,9	9
2:29:20	61	29,8	9
2:29:30	61	29,8	9
2:29:40	61	30,1	9
2:29:50	61	30,1	9
2:30:00	61	30,1	9
2:30:10	61	30,0	9
2:30:20	61	30,0	9
2:30:30	61	30,0	9
2:30:40	61	30,0	9
2:30:50	61	30,0	9
2:31:00	61	29,9	9
2:31:10	61	29,9	9
2:31:20	61	29,9	9
2:31:30	61	30,0	9
2:31:40	61	29,9	9
2:31:50	61	29,9	9
2:32:00	61	29,9	9
2:32:10	61	29,8	9
2:32:20	61	29,8	9
2:32:30	61	29,9	9
2:32:40	61	29,9	9
2:32:50	61	29,8	9
2:33:00	61	29,8	9
2:33:10	61	29,8	9
2:33:20	61	29,8	9
2:33:30	61	29,8	9
2:33:40	61	29,8	9
2:33:50	61	29,9	9
2:34:00	61	29,9	9
2:34:10	61	29,9	9
2:34:20	61	29,9	9
2:34:30	61	29,9	9
2:34:40	61	29,8	9
2:34:50	61	29,9	9
2:35:00	61	29,9	9
2:35:10	61	29,9	9
2:35:20	61	29,9	9
2:35:30	61	29,9	9
2:35:40	61	29,9	9
2:35:50	61	29,9	9
2:36:00	61	29,9	9
2:36:10	61	29,9	9
2:36:20	61	29,9	9
2:36:30	61	30,0	9
2:36:40	61	30,0	9
2:36:50	61	30,0	9
2:37:00	61	29,9	9
2:37:10	61	30,0	9
2:37:20	61	30,0	9
2:37:30	61	29,9	9
2:37:40	61	30,0	9
2:37:50	61	30,0	9
2:38:00	61	30,0	9
2:38:10	61	30,0	9
2:38:20	61	30,0	9
2:38:30	61	30,0	9
2:38:40	61	30,0	9
2:38:50	61	30,0	9
2:39:00	61	30,0	9
2:39:10	61	30,0	9
2:39:20	61	30,0	9
2:39:30	61	30,0	9
2:39:40	61	30,0	9
2:39:50	61	30,0	9
2:40:00	61	30,0	9
2:40:10	61	30,0	9
2:40:20	61	29,9	9
2:40:30	61	29,9	9
2:40:40	61	29,9	9
2:40:50	61	29,9	9
2:41:00	61	29,9	9
2:41:10	61	29,9	9
2:41:20	61	29,9	9
2:41:30	61	29,9	9
2:41:40	61	29,9	9
2:41:50	61	29,9	10
2:42:00	61	29,9	10
2:42:10	61	29,9	10
2:42:20	61	29,9	10
2:42:30	61	29,9	10
2:42:40	61	29,9	10
2:42:50	61	29,8	10
2:43:00	61	29,8	10
2:43:10	61	29,8	10
2:43:20	61	29,8	10
2:43:30	61	29,9	10
2:43:40	61	29,9	10
2:43:50	61	29,8	10
2:44:00	61	29,8	10
2:44:10	61	29,8	10
2:44:20	61	29,8	10
2:44:30	61	29,8	10
2:44:40	61	29,8	10
2:44:50	61	29,9	10
2:45:00	61	29,8	10
2:45:10	61	29,8	10
2:45:20	61	29,8	10
2:45:30	61	29,8	10
2:45:40	61	29,8	10
2:45:50	61	29,8	10
2:46:00	61	29,8	10
2:46:10	61	29,8	10
2:46:20	61	29,8	10
2:46:30	61	29,8	10
2:46:40	61	29,8	10
2:46:50	61	29,8	10
2:47:00	61	29,9	10
2:47:10	61	29,8	10
2:47:20	61	29,8	10
2:47:30	61	29,8	10
2:47:40	61	29,8	10
2:47:50	61	29,8	10
2:48:00	61	29,8	10
2:48:10	61	29,9	10
2:48:20	61	29,8	10
2:48:30	61	29,9	10
2:48:40	61	29,9	10
2:48:50	61	29,8	10
2:49:00	61	29,8	10
2:49:10	61	29,8	11
2:49:20	61	29,8	11
2:49:30	61	29,8	11
2:49:40	61	29,8	11
2:49:50	61	29,9	11
2:50:00	61	29,9	11
2:50:10	61	29,9	11
2:50:20	61	29,9	11
2:50:30	61	29,9	11
2:50:40	61	29,9	11
2:50:50	61	29,9	11
2:51:00	61	29,9	11
2:51:10	61	30,0	11
2:51:20	61	30,0	11
2:51:30	61	30,0	11
2:51:40	61	30,0	11
2:51:50	61	30,0	11
2:52:00	61	30,0	11
2:52:10	61	30,0	11
2:52:20	61	30,0	11
2:52:30	61	30,0	11
2:52:40	61	30,0	11
2:52:50	61	30,0	11
2:53:00	61	30,0	11
2:53:10	61	30,0	11
2:53:20	61	30,0	11
2:53:30	61	30,0	11
2:53:40	61	30,0	11
2:53:50	61	30,0	11
2:54:00	61	30,0	11
2:54:10	61	30,0	11
2:54:20	61	30,0	11
2:54:30	61	30,0	11
2:54:40	61	30,0	11
2:54:50	61	30,0	12
2:55:00	61	30,0	12
2:55:10	61	30,0	12
2:55:20	61	30,0	12
2:55:30	61	29,9	12
2:55:40	61	30,0	12
2:55:50	61	29,9	12
2:56:00	61	30,0	12
2:56:10	61	29,9	12
2:56:20	61	29,9	12
2:56:30	61	29,9	12
2:56:40	61	29,9	12
2:56:50	61	29,9	12
2:57:00	61	29,9	12
2:57:10	61	29,9	12
2:57:20	61	29,9	12
2:57:30	61	29,9	12
2:57:40	61	29,9	12
2:57:50	61	29,8	12
2:58:00	61	29,8	12
2:58:10	61	29,8	12
2:58:20	61	29,8	12
2:58:30	61	29,8	12
2:58:40	61	29,8	12
2:58:50	61	29,8	12
2:59:00	61	29,8	12
2:59:10	61	29,8	12
2:59:20	61	29,9	12
2:59:30	61	29,9	12
2:59:40	61	29,9	12
2:59:50	61	29,8	12
3:00:00	61	29,8	12
3:00:10	61	29,8	13
3:00:20	61	29,8	13
3:00:30	61	29,8	13
3:00:40	61	29,9	13
3:00:50	61	29,8	13
3:01:00	61	29,8	13
3:01:10	61	29,8	13
3:01:20	61	29,8	13
3:01:30	61	29,8	13
3:01:40	61	29,8	13
3:01:50	61	29,9	13
3:02:00	61	29,9	13
3:02:10	61	29,9	13
3:02:20	61	29,8	13
3:02:30	61	29,9	13
3:02:40	61	29,8	13
3:02:50	61	30,0	13
3:03:00	61	29,9	13
3:03:10	61	29,9	13
3:03:20	61	30,0	13
3:03:30	61	29,9	13
3:03:40	61	29,9	13
3:03:50	61	30,0	13
3:04:00	61	30,0	13
3:04:10	61	30,0	13
3:04:20	61	30,0	13
3:04:30	61	30,0	13
3:04:40	61	30,0	13
3:04:50	61	30,0	13
3:05:00	61	29,9	13
3:05:10	61	29,9	13
3:05:20	61	29,9	13
3:05:30	61	29,9	13
3:05:40	61	30,0	13
3:05:50	61	30,0	13
3:06:00	61	30,0	13
3:06:10	61	30,0	13
3:06:20	61	29,9	13
3:06:30	61	29,9	13
3:06:40	61	29,9	13
3:06:50	61	29,9	13
3:07:00	61	29,9	13
3:07:10	61	29,9	13
3:07:20	61	29,9	13
3:07:30	61	29,9	13
3:07:40	61	29,9	13
3:07:50	61	29,9	13
3:08:00	61	29,9	13
3:08:10	61	29,9	13
3:08:20	61	29,9	13
3:08:30	61	29,9	13
3:08:40	61	29,9	13
3:08:50	61	29,9	13
3:09:00	61	29,8	13
3:09:10	61	29,8	13
3:09:20	61	29,8	13
3:09:30	61	29,8	13
3:09:40	61	29,9	13
3:09:50	61	29,9	13
3:10:00	61	29,8	13
3:10:10	61	29,8	13
3:10:20	61	29,8	13
3:10:30	61	29,8	13
3:10:40	61	29,8	13
3:10:50	61	29,9	13
3:11:00	61	29,9	14
3:11:10	61	29,9	14
3:11:20	61	29,8	14
3:11:30	61	29,9	14
3:11:40	61	29,9	14
3:11:50	61	29,9	14
3:12:00	61	29,9	14
3:12:10	61	29,9	14
3:12:20	61	29,8	14
3:12:30	61	29,8	14
3:12:40	61	29,8	14
3:12:50	61	29,8	14
3:13:00	61	29,8	14
3:13:10	61	29,8	14
3:13:20	61	29,8	14
3:13:30	61	29,8	14
3:13:40	61	29,8	14
3:13:50	61	29,8	14
3:14:00	61	29,9	15
3:14:10	61	29,8	15
3:14:20	61	29,9	15
3:14:30	61	29,8	15
3:14:40	61	29,8	15
3:14:50	61	29,8	15
3:15:00	61	29,8	15
3:15:10	61	29,8	15
3:15:20	61	29,8	15
3:15:30	61	29,8	15
3:15:40	61	29,8	15
3:15:50	61	29,8	15
3:16:00	61	29,8	17
3:16:10	61	29,8	16
3:16:20	61	29,9	16
3:16:30	61	29,8	15
3:16:40	61	29,8	15
3:16:50	61	29,8	15
3:17:00	61	29,8	15
3:17:10	61	29,8	15
3:17:20	61	29,8	15
3:17:30	61	29,8	15
3:17:40	61	29,8	15
3:17:50	61	29,8	15
3:18:00	61	29,8	15
3:18:10	61	29,8	15
3:18:20	61	29,8	16
3:18:30	61	29,8	15
3:18:40	61	29,8	15
3:18:50	61	29,8	16
3:19:00	61	29,8	16
3:19:10	61	29,8	16
3:19:20	61	29,8	16
3:19:30	61	29,8	16
3:19:40	61	29,8	18
3:19:50	61	29,8	18
3:20:00	61	29,9	17
3:20:10	61	29,8	17
3:20:20	61	29,8	17
3:20:30	61	29,8	17
3:20:40	61	29,8	17
3:20:50	61	29,8	17
3:21:00	61	29,8	17
3:21:10	61	29,8	17
3:21:20	61	29,8	17
3:21:30	61	29,8	20
3:21:40	61	29,8	19
3:21:50	61	29,8	19
3:22:00	61	29,8	19
3:22:10	61	29,8	19
3:22:20	61	29,8	18
3:22:30	61	29,8	18
3:22:40	61	29,8	18
3:22:50	61	29,8	18
3:23:00	61	29,9	18
3:23:10	61	29,9	18
3:23:20	61	29,9	18
3:23:30	61	29,9	18
3:23:40	61	29,9	18
3:23:50	61	29,8	18
3:24:00	61	29,8	18
3:24:10	61	29,8	18
3:24:20	61	29,8	18
3:24:30	61	29,8	18
3:24:40	61	29,9	18
3:24:50	61	29,8	18
3:25:00	61	29,8	18
3:25:10	61	29,9	18
3:25:20	61	29,9	18
3:25:30	61	29,8	18
3:25:40	61	29,8	18
3:25:50	61	29,8	18
3:26:00	61	29,8	18
3:26:10	61	29,8	19
3:26:20	61	29,8	22
3:26:30	61	29,8	24
3:26:40	61	29,8	21
3:26:50	61	29,9	20
3:27:00	61	29,9	20
3:27:10	61	29,9	20
3:27:20	61	29,9	19
3:27:30	61	29,8	19
3:27:40	61	29,8	20
3:27:50	61	29,8	19
3:28:00	61	29,8	19
3:28:10	61	29,8	19
3:28:20	61	29,8	19
3:28:30	61	29,8	19
3:28:40	61	29,8	19
3:28:50	61	29,8	19
3:29:00	61	29,8	19
3:29:10	61	29,8	19
3:29:20	61	29,8	20
3:29:30	61	29,8	20
3:29:40	61	29,8	20
3:29:50	61	29,8	20
3:30:00	61	29,8	24
3:30:10	61	29,8	23
3:30:20	61	29,9	21
3:30:30	61	29,8	20
3:30:40	61	29,9	20
3:30:50	61	29,9	20
3:31:00	61	29,9	20
3:31:10	61	29,9	20
3:31:20	61	29,9	20
3:31:30	61	29,9	20
3:31:40	61	29,9	20
3:31:50	61	29,9	20
3:32:00	61	29,9	20
3:32:10	61	29,9	21
3:32:20	61	29,9	22
3:32:30	61	29,9	29
3:32:40	61	29,9	23
3:32:50	61	29,9	22
3:33:00	61	29,9	22
3:33:10	61	30,0	22
3:33:20	61	30,0	22
3:33:30	61	30,0	22
3:33:40	61	30,0	22
3:33:50	61	30,0	24
3:34:00	61	30,0	23
3:34:10	61	30,0	23
3:34:20	61	30,0	23
3:34:30	61	30,0	23
3:34:40	61	30,0	23
3:34:50	61	30,0	23
3:35:00	61	30,0	23
3:35:10	61	30,0	24
3:35:20	61	30,0	24
3:35:30	61	30,0	24
3:35:40	61	30,0	24
3:35:50	61	30,0	24
3:36:00	61	30,0	24
3:36:10	61	30,0	25
3:36:20	61	30,0	25
3:36:30	61	30,0	25
3:36:40	61	30,0	25
3:36:50	61	30,0	25
3:37:00	61	30,0	25
3:37:10	61	30,0	25
3:37:20	61	30,0	25
3:37:30	61	30,0	30
3:37:40	61	30,0	29
3:37:50	61	30,0	29
3:38:00	61	30,0	29
3:38:10	61	29,9	30
3:38:20	61	29,9	30
3:38:30	61	29,9	30
3:38:40	61	29,9	31
3:38:50	61	29,9	31
3:39:00	61	29,9	31
3:39:10	61	29,8	32
3:39:20	61	29,8	32
3:39:30	61	29,8	32
3:39:40	61	29,8	32
3:39:50	61	29,8	32
3:40:00	61	29,8	32
3:40:10	61	29,8	33
3:40:20	61	29,8	34
3:40:30	61	29,8	33
3:40:40	61	29,8	33
3:40:50	61	29,9	34
3:41:00	61	29,8	34
3:41:10	61	29,8	34
3:41:20	61	29,8	34
3:41:30	61	29,8	35
3:41:40	61	29,9	35
3:41:50	61	29,8	35
3:42:00	61	29,8	35
3:42:10	61	29,8	35
3:42:20	61	29,8	36
3:42:30	61	29,8	36
3:42:40	61	29,8	36
3:42:50	61	29,8	36
3:43:00	61	29,9	37
3:43:10	61	29,8	37
3:43:20	61	29,8	39
3:43:30	61	29,8	46
3:43:40	61	29,8	38
3:43:50	61	29,8	38
3:44:00	61	29,8	38
3:44:10	61	29,8	39
3:44:20	61	29,8	39
3:44:30	61	29,8	39
3:44:40	61	29,8	40
3:44:50	61	29,8	40
3:45:00	61	29,9	40
3:45:10	61	29,9	41
3:45:20	61	29,9	41
3:45:30	61	29,9	41
3:45:40	61	30,0	41
3:45:50	61	30,0	42
3:46:00	61	30,0	42
3:46:10	61	30,0	42
3:46:20	61	30,0	42
3:46:30	61	30,0	42
3:46:40	61	30,1	43
3:46:50	61	30,1	43
3:47:00	61	30,1	43
3:47:10	61	30,1	43
3:47:20	61	30,1	43
3:47:30	61	30,1	43
3:47:40	61	30,1	44
3:47:50	61	30,1	44
3:48:00	61	30,1	44
3:48:10	61	30,1	44
3:48:20	61	30,1	44
3:48:30	61	30,1	45
3:48:40	61	30,1	45
3:48:50	61	30,1	45
3:49:00	61	30,1	45
3:49:10	61	30,1	45
3:49:20	61	30,1	45
3:49:30	61	30,1	46
3:49:40	61	30,1	46
3:49:50	61	30,1	46
3:50:00	61	30,1	46
3:50:10	61	30,1	46
3:50:20	61	30,1	46
3:50:30	61	30,1	46
3:50:40	61	30,1	47
3:50:50	61	30,1	47
3:51:00	61	30,1	47
3:51:10	61	30,1	47
3:51:20	61	30,1	47
3:51:30	61	30,0	47
3:51:40	61	30,0	48
3:51:50	61	30,0	48
3:52:00	61	30,0	48
3:52:10	61	30,0	48
3:52:20	61	29,9	48
3:52:30	61	29,9	49
3:52:40	61	29,9	49
3:52:50	61	29,9	49
3:53:00	61	29,9	49
3:53:10	61	29,9	49
3:53:20	61	29,8	49
3:53:30	61	29,8	49
3:53:40	61	29,8	49
3:53:50	61	29,8	50
3:54:00	61	29,8	56
3:54:10	61	29,8	51
3:54:20	61	29,8	50
3:54:30	61	29,8	50
3:54:40	61	29,9	47
3:54:50	61	29,8	49
3:55:00	61	29,8	50
3:55:10	61	29,8	51
3:55:20	61	29,8	52
3:55:30	61	29,8	52
3:55:40	61	29,8	52
3:55:50	61	29,8	52
3:56:00	61	29,8	52
3:56:10	61	29,9	52
3:56:20	61	29,9	52
3:56:30	61	29,8	53
3:56:40	61	29,8	53
3:56:50	61	29,8	53
3:57:00	61	29,8	53
3:57:10	61	29,9	53
3:57:20	61	29,9	53
3:57:30	61	29,8	53
3:57:40	61	29,8	54
3:57:50	61	29,8	54
3:58:00	61	29,8	54
3:58:10	61	29,8	54
3:58:20	61	29,8	54
3:58:30	61	29,8	54
3:58:40	61	29,9	54
3:58:50	61	29,9	54
3:59:00	61	29,9	54
3:59:10	61	29,9	54
3:59:20	61	29,9	54
3:59:30	61	29,9	54
3:59:40	61	29,9	54
3:59:50	61	29,9	55
4:00:00	61	29,9	55
4:00:10	61	29,9	55
4:00:20	61	29,9	55
4:00:30	61	29,9	55
4:00:40	61	29,9	55
4:00:50	61	29,9	55
4:01:00	61	30,0	55
4:01:10	61	30,0	55
4:01:20	61	30,0	56
4:01:30	61	30,0	56
4:01:40	61	30,0	56
4:01:50	61	30,0	56
4:02:00	61	30,1	56
4:02:10	61	30,1	56
4:02:20	61	30,0	57
4:02:30	61	30,0	57
4:02:40	61	30,0	57
4:02:50	61	30,0	57
4:03:00	61	30,0	57
4:03:10	61	30,0	57
4:03:20	61	30,0	58
4:03:30	61	30,0	58
4:03:40	61	30,0	58
4:03:50	61	30,0	58
4:04:00	61	30,0	63
4:04:10	61	30,0	62
4:04:20	61	30,0	79
4:04:30	61	30,0	56
4:04:40	61	30,0	59
4:04:50	61	30,0	60
4:05:00	61	30,0	60
4:05:10	61	30,0	60
4:05:20	61	29,9	60
4:05:30	61	29,9	60
4:05:40	61	29,9	61
4:05:50	61	29,9	61
4:06:00	61	29,9	61
4:06:10	61	29,8	61
4:06:20	61	29,8	61
4:06:30	61	29,8	61
4:06:40	61	29,8	62
4:06:50	61	29,8	62
4:07:00	61	29,8	62
4:07:10	61	29,8	62
4:07:20	61	29,8	62
4:07:30	61	29,8	62
4:07:40	61	29,8	62
4:07:50	61	29,8	62
4:08:00	61	29,8	62
4:08:10	61	29,8	62
4:08:20	61	30,1	63
4:08:30	61	30,1	63
4:08:40	61	30,1	63
4:08:50	61	30,0	63
4:09:00	61	30,0	63
4:09:10	61	30,0	63
4:09:20	61	30,0	63
4:09:30	61	30,0	63
4:09:40	61	29,9	63
4:09:50	61	29,9	63
4:10:00	61	29,9	63
4:10:10	61	29,9	63
4:10:20	61	29,9	63
4:10:30	61	29,9	63
4:10:40	61	29,9	64
4:10:50	61	29,9	64
4:11:00	61	29,8	64
4:11:10	61	29,9	64
4:11:20	61	29,8	64
4:11:30	61	29,8	64
4:11:40	61	29,8	64
4:11:50	61	29,8	64
4:12:00	61	29,9	64
4:12:10	61	29,9	65
4:12:20	61	29,9	65
4:12:30	61	29,9	65
4:12:40	61	29,9	66
4:12:50	61	29,9	66
4:13:00	61	29,9	66
4:13:10	61	29,9	66
4:13:20	61	29,9	66
4:13:30	61	29,9	66
4:13:40	61	29,9	67
4:13:50	61	29,9	67
4:14:00	61	30,0	67
4:14:10	61	30,0	67
4:14:20	61	30,0	67
4:14:30	61	30,0	67
4:14:40	61	30,0	67
4:14:50	61	30,0	67
4:15:00	61	30,0	67
4:15:10	61	29,9	67
4:15:20	61	30,0	68
4:15:30	61	30,0	68
4:15:40	61	30,0	68
4:15:50	61	30,0	68
4:16:00	61	29,8	68
4:16:10	61	30,0	68
4:16:20	61	29,9	68
4:16:30	61	29,8	68
4:16:40	61	29,9	68
4:16:50	61	29,8	68
4:17:00	61	29,9	68
4:17:10	61	29,8	68
4:17:20	61	30,0	68
4:17:30	61	29,9	68
4:17:40	61	29,8	68
4:17:50	61	29,8	68
4:18:00	61	29,8	69
4:18:10	61	29,8	69
4:18:20	61	29,8	69
4:18:30	61	29,8	69
4:18:40	61	29,9	69
4:18:50	61	29,9	69
4:19:00	61	29,8	69
4:19:10	61	29,8	75
4:19:20	61	29,9	73
