Repository: ProgWizer/parser

File: project-root/data/Data Acquisition/Data Acquisition/2020 year (143)/20-039 RGU SVC.txt
--Test Summary--
Full Path and File Name	
Instrument Name	7222
Instrument Type	Model 7222 Consistometer
Instrument Serial Number	
Test Start Date	04.03.2020
Test Start Time	11:27:58
Test Stop Date	04.03.2020
Test Stop Time	13:58:07
Test Length	2:30:09
Final Sample Time Offset	2:30:00
Controller Schedule Name	
Sampling Period	10 seconds
Comments	3 min
Information	WellID	
Information	Customer	
Information	EngName	
Information	CementClass	G
Information	CementMfr	
Information	Additives	100G+3CaCl2
Information	Density	1900
Information	BHCT	
Information	BHST	
Information	FluidLoss	
Information	JobType	
Calculated Value	Time_30Bc	1:19:20
Calculated Value	Time_70Bc	2:19:50
Calculated Value	Time_100Bc	N/A
Initial Temperature (°C)	29 °C
Final Temperature (°C)	ERROR
Initial Pressure (MPa)	0,5 MPa
Final Pressure (MPa)	ERROR
Initial Consistency (Bc)	27 Bc
Final Consistency (Bc)	ERROR
--Data--
Time (HH:MM:SS)	Temperature (°C)	Pressure (MPa)	Consistency (Bc)
0:00:00	29	0,5	27
0:00:10	28	0,6	21
0:00:20	28	0,7	19
0:00:30	28	0,8	18
0:00:40	28	0,9	18
0:00:50	28	1,0	18
0:01:00	28	1,2	17
0:01:10	28	1,2	17
0:01:20	28	1,4	18
0:01:30	28	1,5	18
0:01:40	28	1,5	17
0:01:50	27	1,6	18
0:02:00	27	1,7	18
0:02:10	27	1,9	18
0:02:20	27	2,0	18
0:02:30	27	2,1	19
0:02:40	27	2,3	19
0:02:50	27	2,4	18
0:03:00	27	2,4	19
0:03:10	27	2,5	19
0:03:20	27	2,6	22
0:03:30	27	2,8	27
0:03:40	27	2,8	23
0:03:50	27	2,9	23
0:04:00	27	3,1	23
0:04:10	26	3,2	28
0:04:20	26	3,3	26
0:04:30	26	3,3	28
0:04:40	26	3,5	26
0:04:50	26	3,6	24
0:05:00	26	3,7	29
0:05:10	26	3,9	25
0:05:20	26	3,8	24
0:05:30	26	4,0	22
0:05:40	26	4,1	23
0:05:50	26	4,3	27
0:06:00	26	4,2	19
0:06:10	26	4,5	17
0:06:20	26	4,5	18
0:06:30	26	4,6	17
0:06:40	26	4,8	18
0:06:50	26	4,9	22
0:07:00	26	4,8	24
0:07:10	26	5,0	23
0:07:20	25	5,1	28
0:07:30	25	5,3	24
0:07:40	25	5,4	25
0:07:50	25	5,4	29
0:08:00	25	5,6	24
0:08:10	25	5,8	24
0:08:20	25	5,8	23
0:08:30	25	5,9	22
0:08:40	25	5,9	22
0:08:50	25	6,1	23
0:09:00	25	6,3	23
0:09:10	25	6,3	24
0:09:20	25	6,5	23
0:09:30	25	6,4	23
0:09:40	25	6,5	25
0:09:50	25	6,7	26
0:10:00	25	6,8	27
0:10:10	25	7,0	26
0:10:20	25	7,0	24
0:10:30	25	7,2	25
0:10:40	25	7,2	22
0:10:50	25	7,3	23
0:11:00	25	7,4	23
0:11:10	25	7,5	22
0:11:20	25	7,7	23
0:11:30	25	7,7	23
0:11:40	25	7,8	26
0:11:50	24	8,0	23
0:12:00	24	8,0	23
0:12:10	24	8,1	24
0:12:20	24	8,2	27
0:12:30	24	8,4	25
0:12:40	24	8,9	27
0:12:50	24	8,9	26
0:13:00	24	8,8	30
0:13:10	24	8,8	26
0:13:20	24	9,0	22
0:13:30	24	9,0	24
0:13:40	24	9,5	23
0:13:50	24	9,4	25
0:14:00	24	9,4	22
0:14:10	24	9,4	26
0:14:20	24	9,6	25
0:14:30	24	9,5	23
0:14:40	24	9,7	23
0:14:50	24	9,7	23
0:15:00	24	9,7	23
0:15:10	24	9,9	22
0:15:20	24	9,9	21
0:15:30	24	9,8	20
0:15:40	24	9,8	20
0:15:50	24	9,8	20
0:16:00	24	9,8	20
0:16:10	24	9,8	21
0:16:20	24	9,7	21
0:16:30	24	9,7	21
0:16:40	24	9,7	24
0:16:50	24	9,7	23
0:17:00	24	9,8	24
0:17:10	24	9,8	24
0:17:20	24	9,8	23
0:17:30	24	9,7	21
0:17:40	24	9,7	21
0:17:50	24	9,7	22
0:18:00	24	9,7	21
0:18:10	24	9,8	21
0:18:20	24	9,8	22
0:18:30	23	9,8	21
0:18:40	23	9,8	23
0:18:50	23	9,8	22
0:19:00	23	9,8	23
0:19:10	23	9,7	22
0:19:20	23	9,7	22
0:19:30	23	9,7	21
0:19:40	23	9,7	21
0:19:50	23	9,8	20
0:20:00	23	9,8	20
0:20:10	23	9,8	20
0:20:20	23	9,8	20
0:20:30	23	9,8	20
0:20:40	23	9,7	21
0:20:50	23	9,7	21
0:21:00	23	9,7	21
0:21:10	23	9,7	22
0:21:20	23	9,9	22
0:21:30	23	9,9	23
0:21:40	23	9,9	23
0:21:50	23	9,9	21
0:22:00	23	9,9	22
0:22:10	23	9,9	22
0:22:20	23	9,8	21
0:22:30	23	9,8	21
0:22:40	23	9,8	22
0:22:50	23	9,8	20
0:23:00	23	9,8	21
0:23:10	23	9,8	22
0:23:20	23	9,8	22
0:23:30	23	9,8	22
0:23:40	23	9,8	22
0:23:50	23	9,8	21
0:24:00	23	9,8	21
0:24:10	23	9,8	22
0:24:20	23	9,8	22
0:24:30	23	9,8	21
0:24:40	23	9,8	21
0:24:50	23	9,7	21
0:25:00	23	9,7	21
0:25:10	23	9,7	21
0:25:20	23	9,7	21
0:25:30	23	9,7	21
0:25:40	23	9,7	21
0:25:50	23	9,7	21
0:26:00	23	9,7	22
0:26:10	23	9,7	22
0:26:20	23	9,9	22
0:26:30	23	9,9	22
0:26:40	23	9,9	22
0:26:50	23	9,9	22
0:27:00	23	9,9	22
0:27:10	23	9,9	22
0:27:20	23	9,9	22
0:27:30	23	9,9	22
0:27:40	23	9,9	23
0:27:50	23	9,8	23
0:28:00	23	9,8	24
0:28:10	23	9,8	24
0:28:20	23	9,8	23
0:28:30	23	9,8	23
0:28:40	23	9,8	23
0:28:50	23	9,8	23
0:29:00	23	9,8	23
0:29:10	23	9,8	23
0:29:20	23	9,8	23
0:29:30	23	9,8	23
0:29:40	23	9,8	23
0:29:50	23	9,8	23
0:30:00	23	9,8	23
0:30:10	23	9,8	23
0:30:20	23	9,8	23
0:30:30	23	9,8	22
0:30:40	23	9,8	22
0:30:50	23	9,7	22
0:31:00	23	9,7	22
0:31:10	23	9,7	21
0:31:20	23	9,7	22
0:31:30	23	9,7	22
0:31:40	23	9,7	21
0:31:50	23	9,7	21
0:32:00	23	9,7	21
0:32:10	23	9,7	21
0:32:20	23	9,7	21
0:32:30	23	9,7	21
0:32:40	23	9,7	20
0:32:50	23	9,7	21
0:33:00	23	9,7	20
0:33:10	23	9,8	20
0:33:20	23	9,8	20
0:33:30	23	9,8	20
0:33:40	23	9,8	20
0:33:50	23	9,8	20
0:34:00	23	9,8	20
0:34:10	23	9,8	20
0:34:20	23	9,8	20
0:34:30	23	9,8	20
0:34:40	23	9,7	21
0:34:50	23	9,8	20
0:35:00	23	9,7	20
0:35:10	23	9,7	20
0:35:20	23	9,7	20
0:35:30	23	9,7	20
0:35:40	23	9,7	20
0:35:50	23	9,7	20
0:36:00	23	9,7	19
0:36:10	23	9,7	20
0:36:20	23	9,7	20
0:36:30	23	9,7	20
0:36:40	23	9,7	19
0:36:50	23	9,7	20
0:37:00	23	9,7	20
0:37:10	23	9,7	20
0:37:20	23	9,8	20
0:37:30	23	9,7	20
0:37:40	23	9,7	20
0:37:50	23	9,7	20
0:38:00	23	9,7	20
0:38:10	23	9,7	20
0:38:20	23	9,7	20
0:38:30	23	9,7	20
0:38:40	23	9,7	20
0:38:50	23	9,7	20
0:39:00	23	9,7	20
0:39:10	23	9,7	20
0:39:20	23	9,7	20
0:39:30	23	9,7	21
0:39:40	23	9,7	21
0:39:50	23	9,7	21
0:40:00	23	9,7	21
0:40:10	23	9,7	21
0:40:20	23	9,7	21
0:40:30	23	9,7	20
0:40:40	23	9,7	20
0:40:50	23	9,7	20
0:41:00	23	9,7	20
0:41:10	23	9,7	20
0:41:20	23	9,7	20
0:41:30	23	9,7	21
0:41:40	23	9,7	21
0:41:50	23	9,7	21
0:42:00	23	9,7	21
0:42:10	23	9,7	21
0:42:20	23	9,7	21
0:42:30	23	9,7	21
0:42:40	23	9,7	21
0:42:50	23	9,7	21
0:43:00	23	9,7	21
0:43:10	23	9,7	22
0:43:20	23	9,7	22
0:43:30	23	9,7	21
0:43:40	23	9,7	22
0:43:50	23	9,7	22
0:44:00	23	9,7	22
0:44:10	23	9,7	22
0:44:20	23	9,7	21
0:44:30	23	9,7	22
0:44:40	23	9,7	22
0:44:50	23	9,9	22
0:45:00	23	9,9	21
0:45:10	23	9,8	22
0:45:20	23	9,8	22
0:45:30	23	9,8	21
0:45:40	23	9,8	22
0:45:50	23	9,8	22
0:46:00	23	9,8	22
0:46:10	23	9,8	21
0:46:20	23	9,8	21
0:46:30	23	9,8	22
0:46:40	23	9,8	22
0:46:50	23	9,8	21
0:47:00	23	9,8	23
0:47:10	23	9,8	24
0:47:20	23	9,8	22
0:47:30	23	9,8	22
0:47:40	23	9,8	22
0:47:50	23	9,8	22
0:48:00	23	9,8	22
0:48:10	23	9,8	23
0:48:20	23	9,8	21
0:48:30	23	9,8	21
0:48:40	23	9,8	22
0:48:50	23	9,8	22
0:49:00	23	9,8	22
0:49:10	23	9,8	22
0:49:20	23	9,8	21
0:49:30	23	9,8	21
0:49:40	23	9,8	21
0:49:50	23	9,8	22
0:50:00	23	9,8	22
0:50:10	23	9,8	21
0:50:20	23	9,8	21
0:50:30	23	9,8	21
0:50:40	23	9,8	22
0:50:50	23	9,8	22
0:51:00	23	9,8	22
0:51:10	23	9,8	22
0:51:20	23	9,8	22
0:51:30	23	9,8	22
0:51:40	23	9,8	22
0:51:50	23	9,8	22
0:52:00	23	9,8	22
0:52:10	23	9,8	22
0:52:20	23	9,8	22
0:52:30	23	9,8	22
0:52:40	23	9,8	22
0:52:50	23	9,8	22
0:53:00	23	9,8	22
0:53:10	23	9,8	22
0:53:20	23	9,8	22
0:53:30	23	9,8	23
0:53:40	23	9,8	23
0:53:50	23	9,8	22
0:54:00	23	9,8	22
0:54:10	23	9,8	23
0:54:20	23	9,8	23
0:54:30	23	9,8	22
0:54:40	23	9,8	22
0:54:50	23	9,8	23
0:55:00	23	9,8	23
0:55:10	23	9,8	23
0:55:20	23	9,8	22
0:55:30	23	9,8	23
0:55:40	23	9,8	22
0:55:50	23	9,8	21
0:56:00	23	9,9	21
0:56:10	23	10,0	21
0:56:20	23	10,0	22
0:56:30	23	10,0	22
0:56:40	23	10,0	21
0:56:50	23	10,0	23
0:57:00	23	10,0	23
0:57:10	23	10,0	24
0:57:20	23	10,0	23
0:57:30	23	10,0	23
0:57:40	23	10,0	23
0:57:50	23	10,0	24
0:58:00	23	10,0	24
0:58:10	23	10,0	25
0:58:20	23	10,0	25
0:58:30	23	10,0	24
0:58:40	23	10,0	23
0:58:50	23	10,0	22
0:59:00	23	10,0	22
0:59:10	23	10,0	23
0:59:20	23	10,0	22
0:59:30	23	10,0	25
0:59:40	23	10,0	23
0:59:50	23	10,0	27
1:00:00	23	10,0	25
1:00:10	23	10,0	23
1:00:20	23	10,0	22
1:00:30	23	10,0	23
1:00:40	23	10,0	22
1:00:50	23	10,0	25
1:01:00	23	10,0	26
1:01:10	23	10,0	23
1:01:20	23	10,0	22
1:01:30	23	10,0	22
1:01:40	23	10,0	22
1:01:50	23	10,0	22
1:02:00	23	10,0	22
1:02:10	23	10,0	22
1:02:20	23	10,0	23
1:02:30	23	10,0	23
1:02:40	23	10,0	23
1:02:50	23	10,0	23
1:03:00	23	10,0	23
1:03:10	23	10,0	23
1:03:20	23	10,0	22
1:03:30	23	10,0	22
1:03:40	23	10,0	22
1:03:50	23	10,0	22
1:04:00	23	10,0	22
1:04:10	23	10,0	22
1:04:20	23	10,0	23
1:04:30	23	10,0	23
1:04:40	24	10,0	23
1:04:50	24	10,0	22
1:05:00	24	10,0	23
1:05:10	24	10,0	23
1:05:20	24	10,0	22
1:05:30	24	10,0	22
1:05:40	24	10,0	23
1:05:50	24	10,0	23
1:06:00	24	10,0	23
1:06:10	24	10,0	23
1:06:20	24	10,0	24
1:06:30	24	10,0	24
1:06:40	24	10,0	23
1:06:50	24	10,0	23
1:07:00	24	10,0	23
1:07:10	24	10,0	24
1:07:20	24	10,1	24
1:07:30	24	10,0	24
1:07:40	24	10,1	24
1:07:50	24	10,0	24
1:08:00	24	10,0	24
1:08:10	24	10,1	24
1:08:20	24	10,1	24
1:08:30	24	10,0	24
1:08:40	24	10,0	24
1:08:50	24	10,0	25
1:09:00	24	10,1	24
1:09:10	24	10,1	25
1:09:20	24	10,1	26
1:09:30	24	10,1	25
1:09:40	24	10,1	25
1:09:50	24	10,1	26
1:10:00	24	10,1	25
1:10:10	24	10,1	26
1:10:20	24	10,1	26
1:10:30	24	10,1	25
1:10:40	24	10,1	29
1:10:50	24	10,1	25
1:11:00	24	10,1	25
1:11:10	24	10,1	25
1:11:20	24	10,1	25
1:11:30	24	10,1	26
1:11:40	24	10,1	26
1:11:50	24	10,1	29
1:12:00	24	10,1	27
1:12:10	24	10,1	27
1:12:20	24	10,1	27
1:12:30	24	10,1	25
1:12:40	24	10,1	28
1:12:50	24	10,1	29
1:13:00	24	10,1	27
1:13:10	24	10,1	26
1:13:20	24	10,1	26
1:13:30	24	10,1	26
1:13:40	24	10,1	25
1:13:50	24	10,1	25
1:14:00	24	10,1	25
1:14:10	24	10,1	26
1:14:20	24	10,1	26
1:14:30	24	10,1	27
1:14:40	24	10,1	27
1:14:50	24	10,1	27
1:15:00	24	10,1	27
1:15:10	24	10,1	27
1:15:20	24	10,1	26
1:15:30	24	10,1	27
1:15:40	24	10,1	27
1:15:50	24	10,1	26
1:16:00	24	10,1	26
1:16:10	24	10,1	27
1:16:20	24	10,1	26
1:16:30	24	10,1	26
1:16:40	24	10,1	27
1:16:50	24	10,1	26
1:17:00	24	10,1	26
1:17:10	24	10,1	26
1:17:20	24	10,1	26
1:17:30	24	10,1	26
1:17:40	24	10,1	27
1:17:50	24	10,1	27
1:18:00	24	10,1	27
1:18:10	24	10,1	27
1:18:20	24	10,1	26
1:18:30	24	10,1	28
1:18:40	24	10,1	30
1:18:50	24	10,1	30
1:19:00	24	10,1	29
1:19:10	24	10,1	31
1:19:20	24	10,1	30
1:19:30	24	10,1	30
1:19:40	24	10,1	32
1:19:50	24	10,1	34
1:20:00	24	10,1	31
1:20:10	24	10,1	30
1:20:20	24	10,1	29
1:20:30	24	10,1	29
1:20:40	24	10,1	29
1:20:50	24	10,1	29
1:21:00	24	10,1	30
1:21:10	24	10,2	30
1:21:20	24	10,2	30
1:21:30	24	10,2	29
1:21:40	24	10,2	29
1:21:50	24	10,2	29
1:22:00	24	10,2	29
1:22:10	24	10,2	28
1:22:20	24	10,2	28
1:22:30	24	10,2	28
1:22:40	24	10,2	28
1:22:50	24	10,2	29
1:23:00	24	10,2	29
1:23:10	25	10,2	28
1:23:20	24	10,2	29
1:23:30	25	10,2	29
1:23:40	25	10,2	32
1:23:50	25	10,2	31
1:24:00	25	10,2	32
1:24:10	25	10,2	33
1:24:20	25	10,2	33
1:24:30	25	10,2	32
1:24:40	25	10,2	31
1:24:50	25	10,2	32
1:25:00	25	10,2	31
1:25:10	25	10,2	30
1:25:20	25	10,2	30
1:25:30	25	10,2	30
1:25:40	25	10,2	31
1:25:50	25	10,2	31
1:26:00	25	10,2	29
1:26:10	25	10,2	29
1:26:20	25	10,2	28
1:26:30	25	10,2	28
1:26:40	25	10,2	28
1:26:50	25	10,2	30
1:27:00	25	10,2	29
1:27:10	25	10,2	29
1:27:20	25	10,2	30
1:27:30	25	10,2	32
1:27:40	25	10,2	33
1:27:50	25	10,2	32
1:28:00	25	10,2	31
1:28:10	25	10,2	30
1:28:20	25	10,2	30
1:28:30	25	10,2	30
1:28:40	25	10,2	54
1:28:50	25	10,2	45
1:29:00	25	10,2	40
1:29:10	25	10,2	39
1:29:20	25	10,2	40
1:29:30	25	10,2	40
1:29:40	25	10,2	35
1:29:50	25	10,2	40
1:30:00	25	10,2	39
1:30:10	25	10,2	28
1:30:20	25	10,2	25
1:30:30	25	10,2	28
1:30:40	25	10,2	31
1:30:50	25	10,2	30
1:31:00	25	10,2	36
1:31:10	25	10,2	30
1:31:20	25	10,2	25
1:31:30	25	10,2	26
1:31:40	25	10,2	25
1:31:50	25	10,2	25
1:32:00	25	10,2	26
1:32:10	25	10,2	26
1:32:20	25	10,2	26
1:32:30	25	10,2	25
1:32:40	25	10,2	26
1:32:50	25	10,2	26
1:33:00	25	10,2	26
1:33:10	25	10,2	26
1:33:20	25	10,3	26
1:33:30	25	10,2	26
1:33:40	25	10,2	26
1:33:50	25	10,3	26
1:34:00	25	10,3	26
1:34:10	25	10,3	26
1:34:20	25	10,3	26
1:34:30	25	10,3	27
1:34:40	25	10,3	27
1:34:50	25	10,3	27
1:35:00	25	10,3	27
1:35:10	25	10,3	27
1:35:20	25	10,3	27
1:35:30	25	10,3	27
1:35:40	25	10,3	27
1:35:50	25	10,3	27
1:36:00	25	10,3	27
1:36:10	25	10,3	28
1:36:20	25	10,3	28
1:36:30	25	10,3	28
1:36:40	25	10,3	28
1:36:50	25	10,3	28
1:37:00	25	10,3	28
1:37:10	25	10,3	28
1:37:20	25	10,3	29
1:37:30	25	10,3	29
1:37:40	25	10,3	29
1:37:50	25	10,3	29
1:38:00	25	10,3	29
1:38:10	26	10,3	29
1:38:20	25	10,3	29
1:38:30	25	10,3	29
1:38:40	26	10,3	29
1:38:50	26	10,3	30
1:39:00	26	10,3	29
1:39:10	26	10,3	30
1:39:20	26	10,3	30
1:39:30	26	10,3	30
1:39:40	26	10,3	30
1:39:50	26	10,3	30
1:40:00	26	10,3	30
1:40:10	26	10,3	30
1:40:20	26	10,3	30
1:40:30	26	10,3	31
1:40:40	26	10,3	31
1:40:50	26	10,3	31
1:41:00	26	10,3	31
1:41:10	26	10,3	31
1:41:20	26	10,3	32
1:41:30	26	10,3	32
1:41:40	26	10,3	32
1:41:50	26	10,3	32
1:42:00	26	10,3	32
1:42:10	26	10,3	32
1:42:20	26	10,3	32
1:42:30	26	10,3	33
1:42:40	26	10,3	33
1:42:50	26	10,3	33
1:43:00	26	10,3	33
1:43:10	26	10,3	33
1:43:20	26	10,3	33
1:43:30	26	10,3	33
1:43:40	26	10,3	34
1:43:50	26	10,3	34
1:44:00	26	10,3	34
1:44:10	26	10,3	34
1:44:20	26	10,3	34
1:44:30	26	10,3	34
1:44:40	26	10,3	34
1:44:50	26	10,3	34
1:45:00	26	10,3	34
1:45:10	26	10,3	35
1:45:20	26	10,3	34
1:45:30	26	10,3	35
1:45:40	26	10,3	39
1:45:50	26	10,3	35
1:46:00	26	10,3	35
1:46:10	26	10,3	36
1:46:20	26	10,3	36
1:46:30	26	10,3	36
1:46:40	26	10,3	36
1:46:50	26	10,3	36
1:47:00	26	10,3	36
1:47:10	26	10,3	36
1:47:20	26	10,3	36
1:47:30	26	10,3	36
1:47:40	26	10,3	37
1:47:50	26	10,3	37
1:48:00	26	10,3	37
1:48:10	26	10,3	37
1:48:20	26	10,3	37
1:48:30	26	10,3	37
1:48:40	26	10,3	37
1:48:50	26	10,3	38
1:49:00	26	10,3	37
1:49:10	26	10,3	38
1:49:20	26	10,3	38
1:49:30	26	10,3	38
1:49:40	26	10,3	38
1:49:50	26	10,3	39
1:50:00	26	10,3	38
1:50:10	26	10,3	38
1:50:20	26	10,3	39
1:50:30	26	10,3	38
1:50:40	26	10,3	38
1:50:50	26	10,3	39
1:51:00	26	10,3	39
1:51:10	26	10,3	39
1:51:20	26	10,3	39
1:51:30	26	10,3	39
1:51:40	26	10,3	39
1:51:50	26	10,3	39
1:52:00	26	10,3	40
1:52:10	26	10,3	40
1:52:20	26	10,3	40
1:52:30	26	10,3	40
1:52:40	26	10,3	40
1:52:50	27	10,3	40
1:53:00	27	10,3	41
1:53:10	27	10,3	41
1:53:20	27	10,3	41
1:53:30	27	10,3	42
1:53:40	27	10,3	41
1:53:50	27	10,3	50
1:54:00	27	10,3	55
1:54:10	27	10,3	50
1:54:20	27	10,3	40
1:54:30	27	10,3	40
1:54:40	27	10,3	41
1:54:50	27	10,3	42
1:55:00	27	10,2	42
1:55:10	27	10,3	42
1:55:20	27	10,3	42
1:55:30	27	10,3	43
1:55:40	27	10,2	43
1:55:50	27	10,3	43
1:56:00	27	10,2	43
1:56:10	27	10,3	43
1:56:20	27	10,3	43
1:56:30	27	10,3	43
1:56:40	27	10,3	44
1:56:50	27	10,2	44
1:57:00	27	10,2	44
1:57:10	27	10,2	45
1:57:20	27	10,2	44
1:57:30	27	10,2	44
1:57:40	27	10,2	45
1:57:50	27	10,2	45
1:58:00	27	10,2	45
1:58:10	27	10,2	45
1:58:20	27	10,2	45
1:58:30	27	10,2	45
1:58:40	27	10,2	46
1:58:50	27	10,2	45
1:59:00	27	10,2	46
1:59:10	27	10,2	46
1:59:20	27	10,2	46
1:59:30	27	10,2	46
1:59:40	27	10,2	46
1:59:50	27	10,2	47
2:00:00	27	10,2	47
2:00:10	27	10,2	47
2:00:20	27	10,2	47
2:00:30	27	10,2	47
2:00:40	27	10,2	47
2:00:50	27	10,2	48
2:01:00	27	10,2	48
2:01:10	27	10,2	48
2:01:20	27	10,2	48
2:01:30	27	10,2	48
2:01:40	27	10,2	48
2:01:50	27	10,2	49
2:02:00	27	10,2	48
2:02:10	27	10,2	49
2:02:20	27	10,2	49
2:02:30	27	10,2	49
2:02:40	27	10,2	49
2:02:50	27	10,2	49
2:03:00	27	10,2	49
2:03:10	27	10,2	49
2:03:20	27	10,2	49
2:03:30	27	10,2	49
2:03:40	27	10,2	49
2:03:50	27	10,2	50
2:04:00	27	10,2	48
2:04:10	27	10,2	48
2:04:20	27	10,2	48
2:04:30	27	10,2	51
2:04:40	27	10,2	49
2:04:50	27	10,2	49
2:05:00	27	10,2	48
2:05:10	27	10,2	49
2:05:20	27	10,2	49
2:05:30	27	10,2	50
2:05:40	27	10,2	50
2:05:50	27	10,2	50
2:06:00	27	10,2	51
2:06:10	27	10,2	51
2:06:20	27	10,2	53
2:06:30	27	10,2	53
2:06:40	27	10,2	53
2:06:50	27	10,2	53
2:07:00	27	10,2	53
2:07:10	27	10,2	52
2:07:20	27	10,2	52
2:07:30	27	10,2	60
2:07:40	27	10,2	58
2:07:50	27	10,2	52
2:08:00	27	10,2	64
2:08:10	27	10,2	69
2:08:20	27	10,2	54
2:08:30	27	10,2	55
2:08:40	27	10,2	58
2:08:50	27	10,2	55
2:09:00	27	10,2	55
2:09:10	27	10,2	56
2:09:20	27	10,2	60
2:09:30	27	10,2	58
2:09:40	28	10,2	57
2:09:50	27	10,2	57
2:10:00	27	10,2	55
2:10:10	28	10,2	56
2:10:20	28	10,2	57
2:10:30	28	10,2	57
2:10:40	28	10,2	57
2:10:50	28	10,2	57
2:11:00	28	10,2	58
2:11:10	28	10,2	58
2:11:20	28	10,2	58
2:11:30	28	10,2	58
2:11:40	28	10,2	59
2:11:50	28	10,2	59
2:12:00	28	10,2	59
2:12:10	28	10,2	59
2:12:20	28	10,2	59
2:12:30	28	10,2	59
2:12:40	28	10,2	60
2:12:50	28	10,2	60
2:13:00	28	10,2	60
2:13:10	28	10,2	60
2:13:20	28	10,2	61
2:13:30	28	10,2	61
2:13:40	28	10,2	61
2:13:50	28	10,2	62
2:14:00	28	10,2	61
2:14:10	28	10,2	62
2:14:20	28	10,2	62
2:14:30	28	10,2	62
2:14:40	28	10,2	62
2:14:50	28	10,2	62
2:15:00	28	10,2	63
2:15:10	28	10,2	63
2:15:20	28	10,2	63
2:15:30	28	10,2	63
2:15:40	28	10,2	63
2:15:50	28	10,2	64
2:16:00	28	10,2	64
2:16:10	28	10,2	64
2:16:20	28	10,2	64
2:16:30	28	10,2	65
2:16:40	28	10,2	65
2:16:50	28	10,2	65
2:17:00	28	10,2	66
2:17:10	28	10,2	66
2:17:20	28	10,2	66
2:17:30	28	10,2	67
2:17:40	28	10,1	67
2:17:50	28	10,2	67
2:18:00	28	10,2	68
2:18:10	28	10,2	67
2:18:20	28	10,2	68
2:18:30	28	10,2	68
2:18:40	28	10,2	68
2:18:50	28	10,2	69
2:19:00	28	10,2	69
2:19:10	28	10,2	69
2:19:20	28	10,1	69
2:19:30	28	10,1	70
2:19:40	28	10,1	70
2:19:50	28	10,1	70
2:20:00	28	10,1	70
2:20:10	28	10,1	71
2:20:20	28	10,1	71
2:20:30	28	10,1	71
2:20:40	28	10,1	71
2:20:50	28	10,1	72
2:21:00	28	10,1	72
2:21:10	28	8,6	72
2:21:20	28	1,9	73
2:21:30	28	0,3	73
2:21:40	28	0,3	77
2:21:50	28	0,3	77
2:22:00	28	0,3	76
2:22:10	28	0,3	78
2:22:20	28	0,3	77
2:22:30	28	0,2	77
2:22:40	28	-0,0	78
2:22:50	28	-0,2	76
2:23:00	28	-0,2	76
2:23:10	27	-0,1	-1
2:23:20	27	-0,1	-1
2:23:30	27	-0,1	-1
2:23:40	27	-0,1	-1
2:23:50			
2:24:00			
2:24:10			
2:24:20			
2:24:30			
2:24:40			
2:24:50			
2:25:00			
2:25:10			
2:25:20			
2:25:30			
2:25:40			
2:25:50			
2:26:00			
2:26:10			
2:26:20			
2:26:30			
2:26:40			
2:26:50			
2:27:00			
2:27:10			
2:27:20			
2:27:30			
2:27:40			
2:27:50			
2:28:00			
2:28:10			
2:28:20			
2:28:30			
2:28:40			
2:28:50			
2:29:00			
2:29:10			
2:29:20			
2:29:30			
2:29:40			
2:29:50			
2:30:00

File: project-root/data/Data Acquisition/Data Acquisition/2020 year (143)/20-040 RGU SVC.txt (part 1 of 3)
--Test Summary--
Full Path and File Name	
Instrument Name	SGSA/UCA
Instrument Type	Model 5265 SGSA/UCA
Instrument Serial Number	
Test Start Date	04.03.2020
Test Start Time	12:28:05
Test Stop Date	05.03.2020
Test Stop Time	13:01:51
Test Length	24:33:46
Final Sample Time Offset	24:33:30
Controller Schedule Name	
Sampling Period	30 seconds
Comments	
Information	WellID	
Information	Customer	
Information	EngName	
Information	CementClass	G
Information	CementMfr	
Information	Additives	100G+3CaCl2
Information	Density	
Information	BHCT	
Information	BHST	
Information	FluidLoss	
Information	JobType	
Calculated Value	CS_50	1:44:00
Calculated Value	CS_500	4:48:30
Calculated Value	SGS_Initial	0:13:00
Calculated Value	SGS_Final	0:41:30
Calculated Value	CS_Time8h	6,18 MPa
Calculated Value	CS_Time12h	8,91 MPa
Calculated Value	Time_SGS_100lb/100ft2	0:16:30
Calculated Value	Time_SGS_500lb/100ft2	0:32:00
Calculated Value	CS_Time24h	15,03 MPa
Calculated Value	CS_Time48h	N/A
Calculated Curve	Compressive Strength	Compressive strength type B (more than 14 lb/gal)
Calculated Curve	Static Gel Strength	Static gel strength
Initial Temperature (°C)	23 °C
Final Temperature (°C)	27 °C
Initial Pressure (psi)	3853 psi
Final Pressure (psi)	1692 psi
Initial Transit Time (microsec/in)	ERROR
Final Transit Time (microsec/in)	8,84 microsec/in
Initial Gel Value	ERROR
Final Gel Value	7418
Initial Compressive Strength (MPa)	N/A
Final Compressive Strength (MPa)	15,21 MPa
Initial Static Gel Strength (lb/100ft2)	25,1 lb/100ft2
Final Static Gel Strength (lb/100ft2)	ERROR
--Data--
Time (HH:MM:SS)	Temperature (°C)	Pressure (psi)	Transit Time (microsec/in)	Gel Value	Compressive Strength (MPa)	Static Gel Strength (lb/100ft2)
0:00:00	23	3853				25,1
0:00:30	23	3592	15,87	5234	0,00	27,9
0:01:00	23	3105	15,90	5220	0,00	30,8
0:01:30	23	3032	15,95	5196	0,00	33,7
0:02:00	23	2919	15,97	5171	0,00	36,6
0:02:30	23	2886	15,99	5148	0,00	39,5
0:03:00	23	2861	16,01	5111	0,00	42,4
0:03:30	23	2837	16,02	5082	0,00	45,3
0:04:00	23	2814	16,03	5054	0,00	48,1
0:04:30	23	2793	16,04	5034	0,00	51,0
0:05:00	23	2772	16,05	5012	0,00	53,9
0:05:30	23	2752	16,06	4977	0,00	56,8
0:06:00	23	2734	16,06	4951	0,00	59,7
0:06:30	23	2716	16,08	4943	0,00	62,6
0:07:00	23	2701	16,08	4914	0,00	65,4
0:07:30	23	2686	16,09	4903	0,00	68,3
0:08:00	23	2673	16,10	4890	0,00	71,2
0:08:30	23	2660	16,11	4876	0,00	74,1
0:09:00	23	2647	16,13	4859	0,00	77,0
0:09:30	23	2634	16,13	4845	0,00	79,9
0:10:00	23	2620	16,14	4837	0,00	82,8
0:10:30	23	2607	16,15	4825	0,00	85,6
0:11:00	23	2594	16,16	4833	0,00	88,5
0:11:30	23	2580	16,16	4816	0,00	91,4
0:12:00	23	2567	16,17	4815	0,00	94,3
0:12:30	23	2553	16,18	4802	0,00	97,2
0:13:00	23	2540	16,19	4820	0,00	100,1
0:13:30	23	2527	16,20	4811	0,00	98,1
0:14:00	23	2514	16,21	4806	0,00	97,1
0:14:30	23	2501	16,21	4801	0,00	96,2
0:15:00	23	2488	16,22	4804	0,00	96,8
0:15:30	23	2476	16,24	4809	0,00	97,8
0:16:00	23	2463	16,24	4822	0,00	100,4
0:16:30	23	2451	16,25	4823	0,00	100,7
0:17:00	23	2439	16,26	4844	0,00	104,9
0:17:30	23	2427	16,27	4853	0,00	106,8
0:18:00	23	2415	16,28	4871	0,00	110,5
0:18:30	23	2403	16,29	4897	0,00	116,1
0:19:00	23	2391	16,30	4914	0,00	119,7
0:19:30	23	2379	16,31	4940	0,00	125,4
0:20:00	23	2368	16,32	4963	0,00	130,5
0:20:30	23	2356	16,32	4993	0,00	137,4
0:21:00	23	2345	16,33	5027	0,00	145,5
0:21:30	23	2334	16,34	5051	0,00	151,1
0:22:00	23	2322	16,35	5098	0,00	162,6
0:22:30	23	2311	16,36	5133	0,00	171,7
0:23:00	23	2300	16,37	5175	0,00	182,5
0:23:30	23	2289	16,37	5226	0,00	196,5
0:24:00	23	2278	16,38	5270	0,00	208,7
0:24:30	23	2267	16,39	5320	0,00	223,3
0:25:00	23	2257	16,39	5351	0,00	232,8
0:25:30	23	2246	16,40	5410	0,00	251,1
0:26:00	23	2235	16,41	5466	0,00	269,3
0:26:30	23	2224	16,41	5514	0,00	285,4
0:27:00	23	2214	16,42	5572	0,00	305,8
0:27:30	23	2203	16,42	5623	0,00	324,6
0:28:00	23	2193	16,43	5683	0,00	347,8
0:28:30	23	2182	16,44	5742	0,00	371,4
0:29:00	23	2172	16,44	5797	0,00	394,3
0:29:30	23	2161	16,45	5857	0,00	420,9
0:30:00	23	2150	16,45	5908	0,00	444,2
0:30:30	23	2140	16,46	5962	0,00	469,9
0:31:00	23	2130	16,46	6020	0,00	498,5
0:31:30	23	2119	16,47	6076	0,00	527,8
0:32:00	23	2108	16,47	6130	0,00	557,2
0:32:30	23	2098	16,48	6179	0,00	584,5
0:33:00	23	2088	16,48	6238	0,00	619,5
0:33:30	23	2077	16,48	6294	0,00	653,5
0:34:00	23	2067	16,49	6317	0,00	668,0
0:34:30	23	2057	16,50	6372	0,00	704,3
0:35:00	23	2046	16,50	6425	0,00	739,7
0:35:30	23	2036	16,50	6473	0,00	773,8
0:36:00	23	2026	16,51	6521	0,00	809,3
0:36:30	23	2015	16,51	6572	0,00	847,6
0:37:00	23	2004	16,51	6614	0,00	881,1
0:37:30	23	1994	16,52	6660	0,00	918,7
0:38:00	23	1983	16,52	6705	0,00	956,6
0:38:30	23	1973	16,52	6751	0,00	996,7
0:39:00	23	1963	16,52	6795	0,00	1036,4
0:39:30	23	1953	16,53	6835	0,00	1074,0
0:40:00	23	1943	16,53	6873	0,00	1111,3
0:40:30	23	1932	16,53	6912	0,00	1149,4
0:41:00	23	1921	16,53	6947	0,00	1185,2
0:41:30	23	1911	16,54	6985	0,00	1225,1
0:42:00	23	1901	16,54	7021	0,00	
0:42:30	23	1890	16,54	7052	0,00	
0:43:00	23	1879	16,54	7086	0,00	
0:43:30	23	1870	16,54	7118	0,00	
0:44:00	23	2501	16,52	7044	0,00	
0:44:30	23	2483	16,49	7108	0,00	
0:45:00	23	2468	16,48	7150	0,00	
0:45:30	23	2454	16,47	7186	0,00	
0:46:00	23	2440	16,47	7225	0,00	
0:46:30	23	2426	16,47	7254	0,00	
0:47:00	23	2413	16,47	7282	0,00	
0:47:30	23	2399	16,47	7309	0,00	
0:48:00	23	2386	16,47	7335	0,00	
0:48:30	23	2373	16,47	7361	0,00	
0:49:00	23	2360	16,47	7384	0,00	
0:49:30	23	2346	16,47	7404	0,00	
0:50:00	23	2333	16,47	7427	0,00	
0:50:30	23	2319	16,47	7446	0,00	
0:51:00	23	2306	16,47	7465	0,00	
0:51:30	23	2293	16,47	7486	0,00	
0:52:00	23	2279	16,47	7499	0,00	
0:52:30	23	2266	16,47	7518	0,00	
0:53:00	24	2252	16,47	7531	0,00	
0:53:30	24	2238	16,46	7547	0,00	
0:54:00	24	2224	16,46	7560	0,00	
0:54:30	24	2211	16,46	7576	0,00	
0:55:00	24	2197	16,46	7585	0,00	
0:55:30	24	2184	16,45	7600	0,00	
0:56:00	24	2170	16,45	7605	0,00	
0:56:30	24	2156	16,45	7618	0,00	
0:57:00	24	2142	16,44	7629	0,00	
0:57:30	24	2129	16,44	7638	0,00	
0:58:00	24	2115	16,43	7647	0,00	
0:58:30	24	2100	16,43	7658	0,00	
0:59:00	24	2086	16,43	7665	0,00	
0:59:30	24	2072	16,42	7672	0,00	
1:00:00	24	2058	16,42	7681	0,00	
1:00:30	24	2044	16,42	7686	0,00	
1:01:00	24	2030	16,42	7692	0,00	
1:01:30	24	2015	16,41	7696	0,00	
1:02:00	24	2002	16,41	7705	0,00	
1:02:30	24	1988	16,40	7709	0,00	
1:03:00	24	1973	16,40	7715	0,00	
1:03:30	24	1959	16,39	7717	0,00	
1:04:00	24	1944	16,39	7722	0,00	
1:04:30	24	1930	16,38	7724	0,00	
1:05:00	24	1915	16,37	7729	0,00	
1:05:30	24	1900	16,36	7732	0,00	
1:06:00	24	1886	16,36	7734	0,00	
1:06:30	24	1871	16,35	7736	0,00	
1:07:00	24	1856	16,34	7737	0,00	
1:07:30	24	1841	16,34	7739	0,00	
1:08:00	24	1827	16,33	7738	0,00	
1:08:30	24	1812	16,32	7739	0,00	
1:09:00	24	1797	16,32	7740	0,00	
1:09:30	24	1782	16,31	7739	0,00	
1:10:00	24	1767	16,30	7739	0,00	
1:10:30	24	1752	16,29	7736	0,00	
1:11:00	24	1736	16,28	7735	0,00	
1:11:30	24	1721	16,27	7736	0,00	
1:12:00	24	1706	16,26	7733	0,00	
1:12:30	24	1691	16,25	7733	0,00	
1:13:00	24	1676	16,24	7727	0,00	
1:13:30	24	1660	16,24	7729	0,00	
1:14:00	24	3581	16,23	7671	0,00	
1:14:30	24	3542	16,12	7551	0,00	
1:15:00	24	3514	16,06	7568	0,00	
1:15:30	24	3490	16,03	7576	0,00	
1:16:00	24	3466	16,01	7584	0,00	
1:16:30	24	3444		7583		
1:17:00	24	3421	15,96	7585	0,00	
1:17:30	24	3398	15,95	7583	0,00	
1:18:00	24	3376	15,94	7583	0,00	
1:18:30	24	3354	15,93	7585	0,00	
1:19:00	24	3332	15,92	7583	0,00	
1:19:30	24	3309	15,91	7578	0,00	
1:20:00	24	3287	15,89	7575	0,00	
1:20:30	24	3265	15,87	7576	0,00	
1:21:00	24	3243	15,86	7569	0,00	
1:21:30	24	3221	15,84	7569	0,01	
1:22:00	24	3198	15,83	7563	0,01	
1:22:30	24	3176	15,82	7562	0,02	
1:23:00	24	3154	15,80	7553	0,02	
1:23:30	24	3132	15,79	7551	0,03	
1:24:00	24	3109	15,77	7548	0,03	
1:24:30	24	3087	15,75	7541	0,04	
1:25:00	24	3064	15,74	7537	0,04	
1:25:30	24	3042	15,72	7531	0,05	
1:26:00	24	3020	15,71	7526	0,05	
1:26:30	24	2997	15,69	7518	0,06	
1:27:00	24	2975	15,67	7514	0,07	
1:27:30	24	2952	15,65	7509	0,07	
1:28:00	24	2930	15,64	7501	0,08	
1:28:30	24	2907	15,62	7496	0,08	
1:29:00	24	2885	15,61	7489	0,09	
1:29:30	24	2862	15,59	7481	0,09	
1:30:00	24	2839	15,57	7472	0,10	
1:30:30	25	2817	15,55	7465	0,11	
1:31:00	25	2794	15,54	7460	0,11	
1:31:30	25	2772	15,52	7451	0,12	
1:32:00	25	2749	15,50	7445	0,13	
1:32:30	25	2726	15,48	7437	0,13	
1:33:00	25	2704	15,46	7428	0,14	
1:33:30	25	2681	15,44	7422	0,15	
1:34:00	25	2659	15,42	7412	0,15	
1:34:30	25	2636	15,41	7401	0,16	
1:35:00	25	2613	15,39	7396	0,17	
1:35:30	25	3920	15,37	7387	0,18	
1:36:00	25	3874	15,32	7265	0,20	
1:36:30	25	3842	15,27	7273	0,21	
1:37:00	25	3812	15,24	7276	0,23	
1:37:30	25	3783	15,21	7276	0,24	
1:38:00	25	3755	15,18	7272	0,25	
1:38:30	25	3727	15,16	7264	0,26	
1:39:00	25	3700	15,13	7257	0,27	
1:39:30	25	3672	15,11	7250	0,28	
1:40:00	25	3644	15,09	7244	0,29	
1:40:30	25	3617	15,07	7237	0,30	
1:41:00	25	3590	15,06	7235	0,30	
1:41:30	25	3563	15,04	7228	0,31	
1:42:00	25	3536	15,02	7220	0,32	
1:42:30	25	3509	15,00	7213	0,33	
1:43:00	25	3482	14,98	7203	0,34	
1:43:30	25	3456	14,95	7199	0,35	
1:44:00	25	3429	14,93	7191	0,35	
1:44:30	25	3403	14,92	7182	0,36	
1:45:00	25	3376	14,89	7176	0,37	
1:45:30	25	3350	14,87	7168	0,38	
1:46:00	25	3324	14,85	7163	0,39	
1:46:30	25	3298	14,83	7156	0,40	
1:47:00	25	3272	14,82	7147	0,41	
1:47:30	25	3246	14,80	7139	0,42	
1:48:00	25	3220	14,77	7132	0,43	
1:48:30	25	3194	14,75	7126	0,44	
1:49:00	25	3168	14,73	7115	0,45	
1:49:30	25	3143	14,72	7109	0,46	
1:50:00	25	3117	14,70	7105	0,47	
1:50:30	25	3092	14,68	7099	0,48	
1:51:00	25	3066	14,66	7089	0,49	
1:51:30	25	3041	14,64	7083	0,49	
1:52:00	25	3015	14,62	7079	0,50	
1:52:30	25	2990	14,61	7070	0,51	
1:53:00	25	2965	14,58	7064	0,52	
1:53:30	25	2941	14,56	7054	0,53	
1:54:00	25	2916	14,55	7047	0,54	
1:54:30	25	2890	14,53	7045	0,55	
1:55:00	25	2866	14,51	7035	0,56	
1:55:30	25	2841	14,50	7028	0,57	
1:56:00	25	2816	14,48	7024	0,58	
1:56:30	25	2791	14,46	7014	0,59	
1:57:00	25	2767	14,44	7009	0,60	
1:57:30	25	2742	14,42	7003	0,61	
1:58:00	25	2718	14,41	6993	0,62	
1:58:30	25	2693	14,39	6990	0,62	
1:59:00	25	2669	14,37	6981	0,63	
1:59:30	25	2646	14,36	6975	0,64	
2:00:00	25	2622	14,34	6968	0,65	
2:00:30	25	2598	14,32	6964	0,66	
2:01:00	25	2597	14,31	6958	0,67	
2:01:30	26	3228	14,27	6907	0,69	
2:02:00	26	3198	14,24	6916	0,71	
2:02:30	26	3169	14,22	6914	0,72	
2:03:00	26	3141	14,20	6908	0,73	
2:03:30	26	3114	14,19	6909	0,74	
2:04:00	26	3088	14,17	6901	0,75	
2:04:30	26	3062	14,16	6892	0,76	
2:05:00	26	3035	14,14	6893	0,77	
2:05:30	26	3671	14,12	6885	0,78	
2:06:00	26	3637	14,09	6850	0,80	
2:06:30	26	3606	14,06	6861	0,82	
2:07:00	26	3576	14,04	6858	0,84	
2:07:30	26	3548	14,02	6852	0,85	
2:08:00	26	3521	14,00	6853	0,86	
2:08:30	26	3493	13,98	6848	0,87	
2:09:00	26	3466	13,97	6843	0,88	
2:09:30	26	3439	13,95	6837	0,89	
2:10:00	26	3413	13,93	6833	0,90	
2:10:30	26	3387	13,92	6829	0,91	
2:11:00	26	3361	13,91	6823	0,92	
2:11:30	26	3334	13,89	6815	0,93	
2:12:00	26	3309	13,88	6811	0,94	
2:12:30	26	3283	13,86	6809	0,95	
2:13:00	26	3258	13,85	6804	0,96	
2:13:30	26	3233	13,83	6798	0,97	
2:14:00	26	3208	13,82	6795	0,98	
2:14:30	26	3183	13,81	6788	0,99	
2:15:00	26	3158	13,80	6784	0,99	
2:15:30	26	3133	13,78	6780	1,00	
2:16:00	26	3109	13,77	6775	1,01	
2:16:30	26	3085	13,75	6774	1,03	
2:17:00	26	3060	13,74	6771	1,03	
2:17:30	26	3036	13,73	6764	1,04	
2:18:00	26	3013	13,72	6761	1,05	
2:18:30	26	2989	13,71	6754	1,06	
2:19:00	26	2966	13,70	6751	1,07	
2:19:30	26	2942	13,68	6749	1,07	
2:20:00	26	2919	13,67	6744	1,08	
2:20:30	26	2896	13,66	6740	1,10	
2:21:00	26	2874	13,64	6738	1,10	
2:21:30	26	2851	13,63	6734	1,11	
2:22:00	26	2829	13,62	6726	1,12	
2:22:30	26	2806	13,61	6728	1,13	
2:23:00	26	2784	13,60	6721	1,14	
2:23:30	26	2762	13,59	6720	1,14	
2:24:00	26	2740	13,58	6715	1,15	
2:24:30	26	2718	13,57	6712	1,16	
2:25:00	26	2697	13,55	6711	1,17	
2:25:30	26	2675	13,55	6707	1,18	
2:26:00	26	3364	13,54	6708	1,19	
2:26:30	26	3317	13,52	6659	1,20	
2:27:00	26	3290	13,49	6682	1,22	
2:27:30	26	3264	13,47	6681	1,24	
2:28:00	26	3239	13,45	6683	1,25	
2:28:30	26	3216	13,44	6681	1,26	
2:29:00	26	3192	13,43	6683	1,27	
2:29:30	26	3762	13,42	6676	1,28	
2:30:00	26	3755	13,40	6647	1,30	
2:30:30	26	3737	13,37	6662	1,32	
2:31:00	26	3719	13,35	6663	1,34	
2:31:30	26	3701	13,34	6663	1,35	
2:32:00	26	3681	13,33	6669	1,36	
2:32:30	26	3660	13,32	6663	1,36	
2:33:00	26	3634	13,31	6667	1,37	
2:33:30	26	3608	13,30	6662	1,38	
2:34:00	26	3583	13,29	6662	1,39	
2:34:30	26	3559	13,28	6659	1,40	
2:35:00	26	3536	13,27	6659	1,41	
2:35:30	26	3513	13,26	6658	1,42	
2:36:00	26	3490	13,25	6658	1,43	
2:36:30	26	3467	13,23	6660	1,44	
2:37:00	26	3445	13,23	6657	1,44	
2:37:30	26	3423	13,22	6654	1,45	
2:38:00	27	3911	13,20	6636	1,47	
2:38:30	26	3897	13,18	6647	1,48	
2:39:00	27	3880	13,16	6648	1,50	
2:39:30	27	3863	13,15	6647	1,51	
2:40:00	27	3844	13,14	6646	1,52	
2:40:30	27	3825	13,13	6648	1,53	
2:41:00	27	3807	13,12	6649	1,54	
2:41:30	27	3789	13,11	6645	1,55	
2:42:00	27	3771	13,10	6647	1,56	
2:42:30	27	3750	13,10	6645	1,56	
2:43:00	27	3733	13,09	6646	1,57	
2:43:30	27	3715	13,08	6644	1,58	
2:44:00	27	3698	13,07	6644	1,59	
2:44:30	27	3681	13,06	6646	1,60	
2:45:00	27	3664	13,04	6644	1,61	
2:45:30	27	3646	13,03	6641	1,62	
2:46:00	27	3624	13,03	6638	1,63	
2:46:30	27	3601	13,02	6640	1,63	
2:47:00	27	3578	13,01	6642	1,64	
2:47:30	27	3557	13,01	6638	1,64	
2:48:00	27	3536	13,01	6640	1,65	
2:48:30	27	3515	13,00	6639	1,66	
2:49:00	27	3494	12,99	6639	1,66	
2:49:30	27	3473	12,98	6639	1,67	
2:50:00	27	3453	12,97	6638	1,68	
2:50:30	27	3433	12,96	6639	1,69	
2:51:00	27	3412	12,96	6640	1,70	
2:51:30	27	3393	12,95	6638	1,71	
2:52:00	27	3373	12,94	6637	1,72	
2:52:30	27	3353	12,93	6637	1,72	
2:53:00	27	3334	12,93	6637	1,73	
2:53:30	27	3315	12,92	6635	1,73	
2:54:00	27	3295	12,91	6638	1,74	
2:54:30	27	3277	12,90	6639	1,75	
2:55:00	27	3258	12,90	6640	1,75	
2:55:30	27	3239	12,89	6635	1,76	
2:56:00	27	3220	12,88	6638	1,77	
2:56:30	27	3202	12,88	6638	1,78	
2:57:00	27	3183	12,87	6634	1,78	
2:57:30	27	3165	12,86	6638	1,79	
2:58:00	27	3147	12,85	6636	1,80	
2:58:30	27	3129	12,84	6639	1,81	
2:59:00	27	3111	12,84	6638	1,82	
2:59:30	27	3094	12,83	6635	1,82	
3:00:00	27	3076	12,83	6638	1,83	
3:00:30	27	3058	12,82	6635	1,83	
3:01:00	27	3041	12,82	6640	1,84	
3:01:30	27	3023	12,81	6638	1,85	
3:02:00	27	3006	12,80	6642	1,86	
3:02:30	27	2989	12,80	6640	1,86	
3:03:00	27	2972	12,79	6640	1,87	
3:03:30	27	2957	12,78	6640	1,88	
3:04:00	27	2940	12,78	6638	1,88	
3:04:30	27	2923	12,77	6639	1,89	
3:05:00	27	2906	12,76	6644	1,90	
3:05:30	27	2890	12,75	6643	1,91	
3:06:00	27	2873	12,74	6641	1,92	
3:06:30	27	2857	12,74	6643	1,92	
3:07:00	27	3553	12,73	6563	1,94	
3:07:30	27	3524	12,71	6621	1,96	
3:08:00	27	3504	12,70	6629	1,97	
3:08:30	27	3484	12,68	6631	1,98	
3:09:00	27	3909	12,67	6598	2,00	
3:09:30	27	3903	12,65	6628	2,02	
3:10:00	27	3891	12,64	6629	2,03	
3:10:30	27	3878	12,63	6635	2,04	
3:11:00	27	3865	12,62	6633	2,05	
3:11:30	27	3852	12,62	6635	2,06	
3:12:00	27	3838	12,61	6641	2,07	
3:12:30	27	3825	12,60	6644	2,08	
3:13:00	27	3811	12,60	6644	2,08	
3:13:30	27	3798	12,59	6642	2,09	
3:14:00	27	3784	12,59	6645	2,10	
3:14:30	27	3771	12,57	6648	2,11	
3:15:00	27	3759	12,57	6644	2,12	
3:15:30	27	3745	12,56	6647	2,12	
3:16:00	27	3732	12,56	6646	2,13	
3:16:30	27	3719	12,55	6649	2,14	
3:17:00	27	3706	12,54	6651	2,15	
3:17:30	27	3692	12,53	6648	2,16	
3:18:00	27	3676	12,53	6653	2,16	
3:18:30	27	3662	12,52	6653	2,17	
3:19:00	27	3651	12,52	6654	2,17	
3:19:30	27	3638	12,52	6652	2,18	
3:20:00	27	3627	12,51	6657	2,19	
3:20:30	27	3614	12,51	6656	2,19	
3:21:00	27	3605	12,50	6655	2,20	
3:21:30	27	3594	12,49	6655	2,21	
3:22:00	27	3583	12,49	6656	2,22	
3:22:30	27	3570	12,48	6661	2,23	
3:23:00	27	3559	12,47	6658	2,23	
3:23:30	27	3543	12,47	6661	2,24	
3:24:00	27	3527	12,46	6660	2,25	
3:24:30	27	3511	12,45	6662	2,26	
3:25:00	27	3495	12,45	6665	2,26	
3:25:30	27	3479	12,44	6664	2,27	
3:26:00	27	3463	12,44	6667	2,28	
3:26:30	27	3447	12,43	6664	2,29	
3:27:00	27	3432	12,43	6661	2,29	
3:27:30	27	3417	12,42	6666	2,30	
3:28:00	27	3402	12,42	6669	2,30	
3:28:30	27	3387	12,41	6669	2,31	
3:29:00	27	3371	12,41	6670	2,31	
3:29:30	27	3356	12,40	6669	2,32	
3:30:00	27	3342	12,40	6670	2,33	
3:30:30	27	3327	12,39	6671	2,33	
3:31:00	27	3312	12,39	6671	2,34	
3:31:30	27	3297	12,38	6674	2,35	
3:32:00	27	3283	12,38	6671	2,35	
3:32:30	27	3268	12,37	6673	2,36	
3:33:00	27	3254	12,37	6675	2,37	
3:33:30	27	3239	12,36	6675	2,37	
3:34:00	27	3225	12,35	6675	2,38	
3:34:30	27	3211	12,35	6679	2,39	
3:35:00	27	3197	12,34	6677	2,40	
3:35:30	27	3182	12,34	6682	2,41	
3:36:00	27	3168	12,33	6680	2,41	
3:36:30	27	3155	12,33	6678	2,42	
3:37:00	27	3141	12,32	6682	2,42	
3:37:30	27	3127	12,32	6684	2,43	
3:38:00	27	3113	12,31	6685	2,43	
3:38:30	27	3100	12,31	6684	2,44	
3:39:00	27	3086	12,31	6682	2,44	
3:39:30	28	3073	12,30	6686	2,45	
3:40:00	27	3059	12,30	6684	2,46	
3:40:30	27	3046	12,29	6686	2,46	
3:41:00	27	3033	12,29	6687	2,47	
3:41:30	27	3019	12,28	6686	2,47	
3:42:00	28	3006	12,28	6687	2,48	
3:42:30	28	2993	12,27	6690	2,49	
3:43:00	28	2980	12,27	6692	2,50	
3:43:30	28	2967	12,26	6689	2,51	
3:44:00	28	2953	12,26	6693	2,51	
3:44:30	28	2941	12,25	6695	2,52	
3:45:00	28	2929	12,24	6694	2,53	
3:45:30	28	2916	12,24	6694	2,54	
3:46:00	28	2903	12,24	6696	2,54	
3:46:30	28	2891	12,23	6698	2,55	
3:47:00	28	2878	12,23	6696	2,55	
3:47:30	28	2866	12,23	6700	2,55	
3:48:00	28	2853	12,22	6699	2,56	
3:48:30	28	2841	12,22	6696	2,57	
3:49:00	28	2828	12,21	6699	2,57	
3:49:30	28	2816	12,21	6702	2,58	
3:50:00	28	2804	12,20	6703	2,59	
3:50:30	28	2792	12,20	6702	2,59	
3:51:00	28	2780	12,19	6704	2,60	
3:51:30	28	2767	12,19	6701	2,60	
3:52:00	28	2755	12,18	6705	2,61	
3:52:30	28	2743	12,18	6706	2,62	
3:53:00	28	2731	12,18	6709	2,62	
3:53:30	28	2719	12,17	6705	2,63	
3:54:00	28	2708	12,17	6708	2,64	
3:54:30	28	2696	12,16	6707	2,64	
3:55:00	28	3443	12,16	6706	2,65	
3:55:30	28	3384	12,14	6664	2,67	
3:56:00	28	3365	12,13	6687	2,69	
3:56:30	28	3350	12,12	6696	2,71	
3:57:00	28	3335	12,11	6696	2,72	
3:57:30	28	3321	12,10	6697	2,73	
3:58:00	28	3307	12,10	6701	2,73	
3:58:30	28	3294	12,09	6703	2,74	
3:59:00	28	3280	12,09	6705	2,75	
3:59:30	28	3267	12,09	6705	2,75	
4:00:00	28	3254	12,08	6706	2,76	
4:00:30	28	3240	12,08	6706	2,77	
4:01:00	28	3227	12,07	6710	2,77	
4:01:30	28	3215	12,07	6709	2,78	
4:02:00	28	3621	12,06	6712	2,79	
4:02:30	28	3772	12,05	6667	2,81	
4:03:00	28	3765	12,03	6696	2,83	
4:03:30	28	3757	12,02	6703	2,85	
4:04:00	28	3748	12,02	6705	2,86	
4:04:30	28	3739	12,01	6707	2,86	
4:05:00	28	3729	12,01	6707	2,87	
4:05:30	28	3719	12,00	6706	2,88	
4:06:00	28	3709	12,00	6711	2,88	
4:06:30	28	3695	11,99	6711	2,89	
4:07:00	28	3691	11,99	6714	2,90	
4:07:30	28	3681	11,98	6713	2,91	
4:08:00	28	3670	11,98	6713	2,91	
4:08:30	28	3664	11,97	6715	2,92	
4:09:00	28	3650	11,97	6717	2,93	
4:09:30	28	3637	11,96	6714	2,94	
4:10:00	28	3623	11,96	6720	2,95	
4:10:30	28	3610	11,95	6720	2,96	
4:11:00	28	3597	11,94	6721	2,97	
4:11:30	28	3585	11,94	6722	2,98	
4:12:00	28	3572	11,93	6722	2,98	
4:12:30	28	3559	11,93	6720	2,98	
4:13:00	28	3547	11,93	6722	2,99	
4:13:30	28	3534	11,93	6724	2,99	
4:14:00	28	3521	11,92	6727	3,00	
4:14:30	28	3509	11,92	6727	3,01	
4:15:00	28	3497	11,92	6729	3,01	
4:15:30	28	3484	11,91	6729	3,02	
4:16:00	28	3472	11,91	6731	3,02	
4:16:30	28	3460	11,91	6731	3,03	
4:17:00	28	3448	11,90	6732	3,03	
4:17:30	28	3436	11,90	6733	3,04	
4:18:00	28	3424	11,89	6733	3,05	
4:18:30	28	3411	11,89	6733	3,05	
4:19:00	28	3400	11,89	6735	3,06	
4:19:30	28	3388	11,88	6735	3,07	
4:20:00	28	3376	11,88	6734	3,07	
4:20:30	28	3364	11,87	6738	3,08	
4:21:00	28	3352	11,87	6736	3,09	
4:21:30	28	3341	11,86	6737	3,10	
4:22:00	28	3329	11,86	6740	3,11	
4:22:30	28	3317	11,85	6741	3,12	
4:23:00	28	3306	11,84	6741	3,13	
4:23:30	28	3294	11,84	6744	3,13	
4:24:00	28	3283	11,84	6744	3,14	
4:24:30	28	3271	11,84	6741	3,14	
4:25:00	28	3260	11,83	6742	3,15	
4:25:30	28	3248	11,83	6747	3,15	
4:26:00	28	3237	11,83	6746	3,16	
4:26:30	28	3225	11,82	6744	3,16	
4:27:00	28	3214	11,82	6749	3,17	
4:27:30	28	3203	11,81	6749	3,18	
4:28:00	28	3192	11,81	6750	3,18	
4:28:30	28	3181	11,81	6751	3,19	
4:29:00	28	3170	11,80	6749	3,19	
4:29:30	28	3159	11,80	6749	3,20	
4:30:00	28	3147	11,80	6749	3,21	
4:30:30	28	3137	11,79	6753	3,21	
4:31:00	28	3125	11,79	6758	3,22	
4:31:30	28	3115	11,79	6752	3,23	
4:32:00	28	3104	11,78	6757	3,23	
4:32:30	28	3093	11,78	6754	3,24	
4:33:00	28	3082	11,77	6758	3,25	
4:33:30	28	3071	11,77	6759	3,26	
4:34:00	28	3060	11,76	6761	3,27	
4:34:30	28	3050	11,75	6759	3,28	
4:35:00	28	3039	11,75	6758	3,29	
4:35:30	28	3028	11,74	6761	3,30	
4:36:00	28	3017	11,74	6762	3,30	
4:36:30	28	3007	11,74	6765	3,31	
4:37:00	28	2996	11,74	6764	3,31	
4:37:30	28	2985	11,73	6766	3,31	
4:38:00	28	2975	11,73	6763	3,32	
4:38:30	28	2965	11,73	6764	3,33	
4:39:00	28	2955	11,72	6765	3,33	
4:39:30	28	2945	11,72	6766	3,34	
4:40:00	28	2934	11,72	6768	3,34	
4:40:30	28	2924	11,72	6770	3,35	
4:41:00	28	2913	11,71	6772	3,35	
4:41:30	28	2903	11,71	6771	3,36	
4:42:00	28	2893	11,71	6772	3,36	
4:42:30	28	2883	11,70	6775	3,37	
4:43:00	28	2872	11,70	6773	3,38	
4:43:30	28	2862	11,70	6776	3,38	
4:44:00	28	2852	11,69	6778	3,39	
4:44:30	28	2842	11,68	6780	3,40	
4:45:00	28	2831	11,68	6778	3,41	
4:45:30	28	2822	11,68	6775	3,42	
4:46:00	28	2812	11,67	6777	3,42	
4:46:30	28	2801	11,67	6780	3,43	
4:47:00	28	2792	11,67	6781	3,44	
4:47:30	28	2781	11,66	6781	3,44	
4:48:00	28	2771	11,66	6784	3,45	
4:48:30	28	2762	11,65	6785	3,46	
4:49:00	28	2751	11,65	6786	3,47	
4:49:30	28	2742	11,64	6784	3,47	
4:50:00	28	2732	11,64	6786	3,48	
4:50:30	28	2722	11,64	6788	3,49	
4:51:00	28	2712	11,63	6786	3,49	
4:51:30	28	2702	11,63	6789	3,50	
4:52:00	28	2692	11,63	6789	3,50	
4:52:30	28	2682	11,63	6791	3,50	
4:53:00	28	2672	11,62	6794	3,51	
4:53:30	28	2661	11,62	6795	3,52	
4:54:00	28	2651	11,62	6795	3,52	
4:54:30	28	2641	11,61	6795	3,53	
4:55:00	28	2631	11,61	6797	3,53	
4:55:30	28	2621	11,61	6796	3,54	
4:56:00	28	2611	11,60	6797	3,55	
4:56:30	28	2601	11,60	6800	3,55	
4:57:00	28	2591	11,60	6800	3,56	
4:57:30	28	2581	11,59	6800	3,57	
4:58:00	28	2572	11,59	6799	3,57	
4:58:30	28	3300	11,58	6758	3,60	
4:59:00	28	3273	11,56	6785	3,63	
4:59:30	28	3259	11,55	6792	3,65	
5:00:00	28	3247	11,54	6796	3,66	
5:00:30	28	3235	11,54	6794	3,67	
5:01:00	28	3799	11,54	6795	3,67	
5:01:30	28	3782	11,53	6770	3,69	
5:02:00	28	3776	11,52	6782	3,71	
5:02:30	28	3770	11,51	6788	3,73	
5:03:00	28	3762	11,50	6794	3,74	
5:03:30	28	3755	11,50	6794	3,75	
5:04:00	28	3746	11,49	6799	3,76	
5:04:30	28	3738	11,49	6803	3,77	
5:05:00	28	3728	11,48	6803	3,77	
5:05:30	28	3717	11,48	6800	3,78	
5:06:00	28	3709	11,48	6806	3,79	
5:06:30	28	3704	11,47	6807	3,80	
5:07:00	28	3695	11,47	6807	3,81	
5:07:30	28	3693	11,46	6809	3,82	
5:08:00	28	3684	11,46	6812	3,83	
5:08:30	28	3678	11,45	6811	3,84	
5:09:00	28	3667	11,45	6813	3,85	
5:09:30	28	3655	11,44	6815	3,85	
5:10:00	28	3642	11,44	6818	3,86	
5:10:30	28	3630	11,44	6818	3,87	
5:11:00	28	3618	11,44	6820	3,87	
5:11:30	28	3606	11,43	6818	3,88	
5:12:00	28	3595	11,43	6821	3,88	
5:12:30	28	3584	11,43	6824	3,89	
5:13:00	28	3573	11,42	6827	3,89	
5:13:30	28	3562	11,42	6827	3,90	
5:14:00	28	3551	11,42	6828	3,91	
5:14:30	28	3540	11,42	6827	3,91	
5:15:00	28	3529	11,41	6829	3,92	
5:15:30	28	3519	11,41	6832	3,92	
5:16:00	28	3508	11,41	6829	3,93	
5:16:30	28	3498	11,40	6832	3,94	
5:17:00	28	3487	11,40	6835	3,94	
5:17:30	28	3476	11,40	6836	3,95	
5:18:00	28	3466	11,39	6835	3,96	
5:18:30	28	3455	11,39	6839	3,97	
5:19:00	28	3445	11,39	6839	3,97	
5:19:30	28	3434	11,38	6841	3,98	
5:20:00	28	3424	11,38	6838	3,99	
5:20:30	28	3413	11,37	6841	4,00	
5:21:00	28	3403	11,37	6842	4,00	
5:21:30	28	3393	11,37	6841	4,01	
5:22:00	28	3383	11,36	6846	4,02	
5:22:30	28	3372	11,36	6848	4,03	
5:23:00	28	3362	11,36	6847	4,03	
5:23:30	28	3352	11,35	6849	4,04	
5:24:00	28	3341	11,35	6850	4,05	
5:24:30	28	3331	11,34	6851	4,06	
5:25:00	28	3321	11,34	6852	4,06	
5:25:30	28	3311	11,34	6851	4,07	
5:26:00	28	3301	11,34	6851	4,07	
5:26:30	28	3291	11,34	6853	4,08	
5:27:00	28	3281	11,33	6856	4,08	
5:27:30	28	3271	11,33	6857	4,09	
5:28:00	28	3261	11,33	6860	4,09	
5:28:30	28	3251	11,32	6853	4,10	
5:29:00	28	3242	11,32	6861	4,10	
5:29:30	28	3232	11,32	6862	4,11	
5:30:00	28	3222	11,32	6862	4,11	
5:30:30	28	3212	11,32	6863	4,12	
5:31:00	28	3202	11,31	6866	4,13	
5:31:30	28	3192	11,31	6866	4,13	
5:32:00	28	3182	11,31	6867	4,14	
5:32:30	28	3173	11,30	6867	4,14	
5:33:00	28	3162	11,30	6866	4,15	
5:33:30	28	3152	11,30	6870	4,16	
5:34:00	28	3142	11,29	6868	4,17	
5:34:30	28	3133	11,29	6872	4,17	
5:35:00	28	3123	11,29	6872	4,18	
5:35:30	28	3113	11,28	6874	4,19	
5:36:00	28	3103	11,28	6876	4,20	
5:36:30	28	3094	11,28	6876	4,20	
5:37:00	28	3084	11,27	6877	4,21	
5:37:30	28	3074	11,27	6878	4,23	
5:38:00	28	3065	11,26	6879	4,23	
5:38:30	28	3056	11,26	6880	4,23	
5:39:00	28	3046	11,26	6881	4,24	
5:39:30	28	3036	11,25	6883	4,25	
5:40:00	28	3027	11,25	6884	4,26	
5:40:30	28	3017	11,24	6883	4,27	
5:41:00	28	3008	11,24	6886	4,27	
5:41:30	28	2998	11,24	6887	4,28	
5:42:00	28	2989	11,24	6888	4,29	
5:42:30	28	2980	11,24	6889	4,29	
5:43:00	28	2971	11,23	6889	4,30	
5:43:30	28	2962	11,23	6887	4,30	
5:44:00	28	2952	11,23	6892	4,30	
5:44:30	28	2943	11,23	6890	4,31	
5:45:00	28	2934	11,23	6897	4,31	
5:45:30	28	2924	11,22	6893	4,32	
5:46:00	28	2915	11,22	6895	4,32	
5:46:30	28	2907	11,22	6894	4,33	
5:47:00	28	2898	11,21	6897	4,34	
5:47:30	28	2888	11,21	6896	4,34	
5:48:00	28	2879	11,21	6903	4,35	
5:48:30	28	2869	11,21	6900	4,35	
5:49:00	28	2861	11,21	6900	4,36	
5:49:30	28	2851	11,20	6903	4,36	
5:50:00	28	2842	11,20	6900	4,37	
5:50:30	28	2833	11,20	6901	4,38	
5:51:00	28	2824	11,20	6906	4,38	
5:51:30	28	2815	11,19	6906	4,39	
5:52:00	28	2806	11,19	6907	4,39	
5:52:30	28	2797	11,19	6908	4,40	
5:53:00	28	2788	11,18	6906	4,41	
5:53:30	28	2779	11,18	6906	4,42	
5:54:00	28	2770	11,17	6912	4,43	
5:54:30	28	2762	11,17	6911	4,44	
5:55:00	28	2752	11,17	6913	4,45	
5:55:30	28	2744	11,16	6912	4,45	
5:56:00	28	2735	11,16	6915	4,46	
5:56:30	28	2726	11,16	6915	4,47	
5:57:00	28	2717	11,15	6918	4,48	
5:57:30	28	2709	11,15	6918	4,48	
5:58:00	28	2700	11,15	6918	4,49	
5:58:30	28	2691	11,14	6920	4,50	
5:59:00	28	2682	11,14	6920	4,50	
5:59:30	28	2674	11,14	6922	4,51	
6:00:00	28	2665	11,14	6922	4,51	
6:00:30	28	2656	11,14	6922	4,51	
6:01:00	28	2647	11,14	6924	4,52	
6:01:30	28	2639	11,13	6927	4,52	
6:02:00	28	2630	11,13	6927	4,53	
6:02:30	28	2621	11,13	6926	4,53	
6:03:00	28	2613	11,13	6930	4,54	
6:03:30	28	2604	11,12	6929	4,55	
6:04:00	28	2596	11,12	6929	4,55	
6:04:30	28	2587	11,12	6932	4,55	
6:05:00	28	2579	11,12	6932	4,56	
6:05:30	28	2570	11,11	6935	4,57	
6:06:00	28	2562	11,11	6934	4,57	
6:06:30	28	3329	11,11	6904	4,58	
6:07:00	28	3287	11,10	6919	4,61	
6:07:30	28	3265	11,09	6918	4,62	
6:08:00	28	3251	11,08	6924	4,64	
6:08:30	28	3239	11,08	6928	4,66	
6:09:00	28	3228	11,07	6928	4,67	
6:09:30	28	3803	11,07	6900	4,68	
6:10:00	28	3790	11,06	6920	4,71	
6:10:30	28	3784	11,05	6928	4,73	
6:11:00	28	3779	11,04	6926	4,74	
6:11:30	28	3773	11,04	6931	4,76	
6:12:00	28	3767	11,03	6935	4,77	
6:12:30	28	3760	11,03	6936	4,77	
6:13:00	28	3753	11,03	6936	4,78	
6:13:30	28	3747	11,03	6938	4,78	
6:14:00	28	3739	11,02	6941	4,79	
6:14:30	28	3731	11,02	6939	4,80	
6:15:00	28	3720	11,02	6942	4,80	
6:15:30	28	3719	11,01	6943	4,81	
6:16:00	28	3708	11,01	6946	4,82	
6:16:30	28	3698	11,01	6947	4,82	
6:17:00	28	3686	11,01	6948	4,83	
6:17:30	28	3674	11,00	6951	4,83	
6:18:00	28	3663	11,00	6953	4,84	
6:18:30	28	3651	11,00	6949	4,85	
6:19:00	28	3640	11,00	6955	4,85	
6:19:30	28	3629	10,99	6952	4,86	
6:20:00	28	3618	10,99	6954	4,87	
6:20:30	28	3607	10,99	6958	4,88	
6:21:00	28	3597	10,98	6957	4,88	
6:21:30	28	3587	10,98	6958	4,89	
6:22:00	28	3577	10,98	6959	4,90	
6:22:30	28	3568	10,97	6962	4,91	
6:23:00	28	3558	10,97	6959	4,92	
6:23:30	28	3548	10,97	6966	4,92	
6:24:00	28	3539	10,97	6964	4,93	
6:24:30	28	3529	10,96	6964	4,94	
6:25:00	28	3519	10,96	6966	4,95	
6:25:30	28	3509	10,95	6968	4,96	
6:26:00	28	3500	10,95	6967	4,97	
6:26:30	28	3490	10,95	6969	4,98	
6:27:00	28	3480	10,95	6970	4,98	
6:27:30	28	3470	10,94	6968	4,99	
6:28:00	28	3460	10,94	6974	4,99	
6:28:30	28	3451	10,94	6972	4,99	
6:29:00	28	3441	10,94	6974	5,00	
6:29:30	28	3431	10,94	6972	5,00	
6:30:00	28	3421	10,94	6973	5,01	
6:30:30	28	3410	10,93	6977	5,01	
6:31:00	28	3400	10,93	6976	5,02	
6:31:30	28	3391	10,93	6980	5,03	
6:32:00	28	3381	10,93	6978	5,03	
6:32:30	28	3372	10,93	6981	5,03	
6:33:00	28	3362	10,92	6981	5,04	
6:33:30	28	3352	10,92	6981	5,04	
6:34:00	28	3342	10,92	6984	5,05	
6:34:30	28	3334	10,92	6983	5,05	
6:35:00	28	3324	10,92	6982	5,06	
6:35:30	28	3315	10,91	6983	5,06	
6:36:00	28	3306	10,91	6984	5,07	
6:36:30	28	3297	10,91	6984	5,07	
6:37:00	28	3288	10,91	6988	5,07	
6:37:30	28	3279	10,90	6990	5,09	
6:38:00	28	3270	10,90	6990	5,09	
6:38:30	28	3261	10,90	6989	5,09	
6:39:00	28	3253	10,90	6990	5,11	
6:39:30	28	3244	10,90	6993	5,11	
6:40:00	28	3235	10,89	6992	5,12	
6:40:30	28	3226	10,89	6995	5,12	
6:41:00	28	3217	10,89	6994	5,13	
6:41:30	28	3208	10,88	6995	5,14	
6:42:00	28	3199	10,88	6999	5,15	
6:42:30	28	3190	10,88	6998	5,16	
6:43:00	28	3182	10,87	6999	5,17	
6:43:30	28	3173	10,87	7000	5,17	
6:44:00	28	3164	10,87	6997	5,18	
6:44:30	28	3155	10,87	7001	5,18	
6:45:00	28	3146	10,87	7003	5,19	
6:45:30	28	3138	10,86	7000	5,20	
6:46:00	28	3129	10,86	7002	5,21	
6:46:30	28	3120	10,86	7003	5,21	
6:47:00	28	3111	10,85	7007	5,22	
6:47:30	28	3103	10,85	7007	5,23	
6:48:00	28	3094	10,85	7007	5,24	
6:48:30	28	3085	10,85	7009	5,24	
6:49:00	28	3076	10,85	7009	5,25	
6:49:30	28	3068	10,84	7009	5,25	
6:50:00	28	3059	10,84	7008	5,26	
6:50:30	28	3051	10,84	7009	5,26	
6:51:00	28	3042	10,84	7011	5,27	
6:51:30	28	3033	10,84	7014	5,27	
6:52:00	28	3025	10,83	7016	5,27	
6:52:30	28	3016	10,83	7013	5,27	
6:53:00	28	3008	10,83	7016	5,28	
6:53:30	28	3000	10,83	7017	5,28	
6:54:00	28	2991	10,83	7015	5,29	
6:54:30	28	2983	10,83	7019	5,30	
6:55:00	28	2974	10,82	7020	5,30	
6:55:30	28	2966	10,82	7019	5,31	
6:56:00	28	2957	10,82	7021	5,31	
6:56:30	28	2949	10,82	7020	5,32	
6:57:00	28	2940	10,82	7022	5,32	
6:57:30	28	2932	10,82	7022	5,33	
6:58:00	28	2923	10,81	7022	5,33	
6:58:30	28	2915	10,81	7023	5,33	
6:59:00	28	2907	10,81	7026	5,34	
6:59:30	28	2899	10,81	7022	5,35	
7:00:00	28	2891	10,80	7026	5,35	
7:00:30	28	2882	10,80	7024	5,36	
7:01:00	28	2874	10,80	7027	5,37	
7:01:30	28	2866	10,80	7029	5,37	
7:02:00	28	2858	10,80	7027	5,37	
7:02:30	28	2850	10,79	7028	5,38	
7:03:00	28	2841	10,79	7029	5,39	
7:03:30	28	2833	10,79	7033	5,39	
7:04:00	28	2825	10,79	7031	5,40	
7:04:30	28	2817	10,79	7035	5,41	
7:05:00	28	2809	10,78	7035	5,42	
7:05:30	28	2801	10,78	7036	5,42	
7:06:00	28	2793	10,78	7036	5,43	
7:06:30	28	2785	10,77	7035	5,44	
7:07:00	28	2776	10,77	7036	5,44	
7:07:30	28	2768	10,77	7035	5,45	
7:08:00	28	2760	10,77	7038	5,46	
7:08:30	28	2752	10,76	7036	5,47	
7:09:00	28	2745	10,76	7038	5,48	
7:09:30	28	2737	10,76	7040	5,48	
7:10:00	28	2729	10,76	7040	5,49	
7:10:30	28	2721	10,75	7045	5,50	
7:11:00	28	2713	10,75	7042	5,51	
7:11:30	28	2705	10,75	7043	5,52	
7:12:00	28	2697	10,75	7046	5,52	
7:12:30	28	2689	10,74	7043	5,52	
7:13:00	28	2681	10,74	7046	5,53	
7:13:30	28	2673	10,74	7048	5,53	
7:14:00	28	2665	10,74	7048	5,53	
7:14:30	28	2657	10,74	7048	5,54	
7:15:00	28	2650	10,74	7049	5,54	
7:15:30	28	2642	10,74	7049	5,54	
7:16:00	28	2634	10,74	7050	5,55	
7:16:30	28	2626	10,73	7048	5,55	
7:17:00	28	2619	10,73	7052	5,56	
7:17:30	28	2611	10,73	7049	5,56	
7:18:00	28	3472	10,73	7050	5,57	
7:18:30	28	3387	10,72	7016	5,58	
7:19:00	28	3348	10,72	7030	5,59	
7:19:30	28	3325	10,71	7036	5,62	
7:20:00	28	3307	10,71	7037	5,63	
7:20:30	28	3294	10,70	7038	5,64	
7:21:00	28	3282	10,70	7041	5,65	
7:21:30	28	3844	10,69	7020	5,67	
7:22:00	28	3833	10,69	7030	5,69	
7:22:30	28	3823	10,68	7034	5,72	
7:23:00	28	3817	10,67	7039	5,74	
7:23:30	28	3810	10,67	7039	5,75	
7:24:00	28	3801	10,66	7043	5,76	
7:24:30	28	3796	10,66	7044	5,77	
7:25:00	28	3790	10,66	7045	5,78	
7:25:30	28	3783	10,65	7048	5,79	
7:26:00	28	3776	10,65	7048	5,80	
7:26:30	28	3769	10,65	7049	5,80	
7:27:00	28	3762	10,65	7051	5,81	
7:27:30	28	3755	10,64	7054	5,82	
7:28:00	28	3749	10,64	7055	5,83	
7:28:30	28	3741	10,64	7054	5,83	
7:29:00	28	3733	10,64	7056	5,83	
7:29:30	28	3722	10,64	7056	5,84	
7:30:00	28	3708	10,64	7059	5,84	
7:30:30	28	3696	10,63	7062	5,85	
7:31:00	28	3685	10,63	7059	5,85	
7:31:30	28	3676	10,63	7061	5,86	
7:32:00	28	3667	10,63	7062	5,86	
7:32:30	28	3657	10,63	7063	5,87	
7:33:00	28	3648	10,63	7062	5,87	
7:33:30	28	3639	10,62	7064	5,88	
7:34:00	28	3630	10,62	7063	5,88	
7:34:30	28	3620	10,62	7064	5,89	
7:35:00	28	3611	10,62	7066	5,89	
7:35:30	28	3602	10,62	7066	5,90	
7:36:00	28	3592	10,61	7067	5,91	
7:36:30	28	3583	10,61	7069	5,91	
7:37:00	28	3574	10,61	7068	5,91	
7:37:30	28	3565	10,61	7070	5,92	
7:38:00	28	3556	10,61	7070	5,92	
7:38:30	28	3547	10,61	7069	5,93	
7:39:00	28	3538	10,60	7074	5,94	
7:39:30	28	3529	10,60	7074	5,94	
7:40:00	28	3520	10,60	7075	5,94	
7:40:30	28	3511	10,60	7073	5,95	
7:41:00	28	3502	10,60	7073	5,96	
7:41:30	28	3493	10,60	7079	5,96	
7:42:00	28	3485	10,59	7078	5,97	
7:42:30	28	3476	10,59	7081	5,98	
7:43:00	28	3467	10,59	7077	5,98	
7:43:30	28	3458	10,59	7079	5,99	
7:44:00	28	3449	10,58	7082	6,00	
7:44:30	28	3440	10,58	7081	6,01	
7:45:00	28	3432	10,58	7084	6,02	
7:45:30	28	3423	10,58	7083	6,02	
7:46:00	28	3414	10,58	7084	6,03	
7:46:30	28	3406	10,57	7084	6,03	
7:47:00	28	3397	10,57	7086	6,04	
7:47:30	28	3388	10,57	7087	6,05	
7:48:00	28	3380	10,57	7085	6,05	
7:48:30	28	3371	10,57	7086	6,06	
7:49:00	28	3363	10,56	7088	6,07	
7:49:30	28	3354	10,56	7088	6,08	
7:50:00	28	3346	10,56	7086	6,08	
7:50:30	28	3337	10,55	7091	6,09	
7:51:00	28	3329	10,55	7091	6,10	
7:51:30	28	3320	10,55	7093	6,11	
7:52:00	28	3312	10,55	7092	6,12	
7:52:30	28	3303	10,55	7094	6,12	
7:53:00	28	3295	10,55	7095	6,12	
7:53:30	28	3287	10,54	7094	6,13	
7:54:00	28	3278	10,54	7095	6,13	
7:54:30	28	3270	10,54	7096	6,14	
7:55:00	28	3262	10,54	7095	6,14	
7:55:30	28	3253	10,54	7096	6,14	
7:56:00	28	3245	10,54	7097	6,15	
7:56:30	28	3237	10,53	7100	6,16	
7:57:00	28	3229	10,53	7098	6,16	
7:57:30	28	3221	10,53	7101	6,16	
7:58:00	28	3212	10,53	7103	6,17	
7:58:30	28	3204	10,53	7102	6,17	
7:59:00	28	3196	10,53	7101	6,17	
7:59:30	28	3188	10,53	7100	6,18	
8:00:00	28	3180	10,53	7104	6,18	
8:00:30	28	3171	10,52	7101	6,19	
8:01:00	28	3164	10,52	7104	6,19	
8:01:30	28	3155	10,52	7105	6,20	
8:02:00	28	3147	10,52	7103	6,20	
8:02:30	28	3140	10,52	7106	6,21	
8:03:00	28	3132	10,52	7105	6,21	
8:03:30	28	3123	10,52	7107	6,21	
8:04:00	28	3115	10,51	7105	6,22	
8:04:30	28	3108	10,51	7107	6,23	
8:05:00	28	3100	10,51	7107	6,23	
8:05:30	28	3092	10,51	7108	6,24	
8:06:00	28	3084	10,51	7110	6,24	
8:06:30	28	3076	10,50	7110	6,25	
8:07:00	28	3068	10,50	7109	6,26	
8:07:30	28	3060	10,50	7112	6,26	
8:08:00	28	3052	10,50	7110	6,26	
8:08:30	28	3045	10,50	7113	6,27	
8:09:00	28	3037	10,50	7111	6,28	
8:09:30	28	3029	10,50	7114	6,28	
8:10:00	28	3021	10,49	7113	6,29	
8:10:30	28	3014	10,49	7115	6,29	
8:11:00	28	3006	10,49	7114	6,30	
8:11:30	28	2998	10,49	7117	6,31	
8:12:00	28	2990	10,49	7116	6,31	
8:12:30	28	2982	10,48	7118	6,32	
8:13:00	28	2975	10,48	7118	6,33	
8:13:30	28	2967	10,48	7116	6,34	
8:14:00	28	2959	10,48	7120	6,34	
8:14:30	28	2951	10,48	7117	6,34	
8:15:00	28	2944	10,47	7117	6,36	
8:15:30	28	2936	10,47	7119	6,37	
8:16:00	28	2928	10,47	7121	6,37	
8:16:30	28	2921	10,47	7120	6,38	
8:17:00	28	2916	10,46	7123	6,39	
8:17:30	28	2908	10,46	7124	6,39	
8:18:00	28	2900	10,46	7121	6,39	
8:18:30	28	2892	10,46	7121	6,41	
8:19:00	28	2885	10,45	7125	6,41	
8:19:30	28	2877	10,45	7124	6,42	
8:20:00	28	2868	10,45	7126	6,43	
8:20:30	28	2862	10,45	7128	6,43	
8:21:00	28	2855	10,45	7127	6,44	
8:21:30	28	2847	10,45	7127	6,44	
8:22:00	28	2839	10,45	7126	6,44	
8:22:30	28	2832	10,44	7128	6,45	
8:23:00	28	2824	10,44	7130	6,45	
8:23:30	28	2817	10,44	7127	6,46	
8:24:00	28	2810	10,44	7129	6,46	
8:24:30	28	2802	10,44	7130	6,47	
8:25:00	28	2794	10,44	7130	6,47	
8:25:30	28	2787	10,44	7130	6,47	
8:26:00	28	2780	10,44	7130	6,48	
8:26:30	28	2772	10,43	7131	6,48	
8:27:00	28	2766	10,43	7133	6,49	
8:27:30	28	2759	10,43	7134	6,49	
8:28:00	28	2751	10,43	7135	6,49	
8:28:30	28	2744	10,43	7135	6,50	
8:29:00	28	2737	10,43	7133	6,50	
8:29:30	28	2729	10,43	7133	6,51	
8:30:00	28	2722	10,43	7134	6,51	
8:30:30	28	2714	10,42	7137	6,52	
8:31:00	28	2707	10,42	7139	6,52	
8:31:30	28	2700	10,42	7136	6,52	
8:32:00	28	2693	10,42	7137	6,52	
8:32:30	28	2686	10,42	7139	6,53	
8:33:00	28	2679	10,42	7140	6,54	
8:33:30	28	2671	10,42	7139	6,54	
8:34:00	28	2665	10,41	7139	6,55	
8:34:30	28	2657	10,41	7138	6,55	
8:35:00	28	2650	10,41	7142	6,56	
8:35:30	28	2643	10,41	7143	6,56	
8:36:00	28	2636	10,41	7141	6,57	
8:36:30	28	2629	10,41	7142	6,58	
8:37:00	28	2621	10,40	7142	6,58	
8:37:30	28	2614	10,40	7142	6,59	
8:38:00	28	2608	10,40	7144	6,59	
8:38:30	28	3452	10,40	7125	6,60	
8:39:00	28	3403	10,39	7140	6,62	
8:39:30	28	3370	10,39	7121	6,64	
8:40:00	28	3345	10,38	7123	6,66	
8:40:30	28	3327	10,38	7127	6,68	
8:41:00	28	3312	10,37	7129	6,69	
8:41:30	28	3300	10,37	7133	6,71	
8:42:00	28	3288	10,37	7136	6,71	
8:42:30	28	3278	10,36	7133	6,72	
8:43:00	28	3268	10,36	7134	6,73	
8:43:30	28	3259	10,36	7136	6,73	
8:44:00	28	3249	10,36	7134	6,74	
8:44:30	28	3241	10,36	7139	6,75	
8:45:00	28	3232	10,35	7139	6,76	
8:45:30	28	3224	10,35	7136	6,77	
8:46:00	28	3215	10,35	7138	6,78	
8:46:30	28	3207	10,35	7142	6,78	
8:47:00	28	3198	10,35	7145	6,78	
8:47:30	28	3190	10,35	7142	6,78	
8:48:00	28	3182	10,34	7143	6,79	
8:48:30	28	3174	10,34	7146	6,79	
8:49:00	28	3166	10,34	7146	6,80	
8:49:30	28	3157	10,34	7147	6,81	
8:50:00	28	3149	10,34	7148	6,81	
8:50:30	28	3141	10,34	7148	6,81	
8:51:00	28	3133	10,34	7149	6,82	
8:51:30	28	3125	10,34	7151	6,82	
8:52:00	28	3117	10,33	7147	6,82	
8:52:30	28	3109	10,33	7150	6,83	
8:53:00	28	3102	10,33	7148	6,83	
8:53:30	28	3094	10,33	7148	6,84	
8:54:00	28	3086	10,33	7150	6,84	
8:54:30	28	3078	10,33	7154	6,85	
8:55:00	28	3070	10,33	7153	6,85	
8:55:30	28	3062	10,33	7154	6,86	
8:56:00	28	3055	10,32	7152	6,86	
8:56:30	28	3047	10,32	7156	6,87	
8:57:00	28	3039	10,32	7157	6,87	
8:57:30	28	3031	10,32	7157	6,88	
8:58:00	28	3024	10,32	7157	6,88	
8:58:30	28	3016	10,32	7158	6,88	
8:59:00	28	3009	10,32	7158	6,88	
8:59:30	28	3001	10,32	7155	6,89	
9:00:00	28	2993	10,31	7157	6,90	
9:00:30	28	2986	10,31	7160	6,91	
9:01:00	28	2978	10,31	7160	6,91	
9:01:30	28	2971	10,31	7162	6,92	
9:02:00	28	2963	10,31	7157	6,93	
9:02:30	28	2956	10,31	7161	6,93	
9:03:00	28	2948	10,30	7159	6,94	
9:03:30	28	2941	10,30	7160	6,94	
9:04:00	28	2933	10,30	7164	6,95	
9:04:30	28	2926	10,30	7163	6,95	
9:05:00	28	2919	10,30	7164	6,95	
9:05:30	28	2912	10,30	7164	6,96	
9:06:00	28	2904	10,30	7166	6,95	
9:06:30	28	2897	10,30	7164	6,96	
9:07:00	28	2889	10,29	7164	6,97	
9:07:30	28	2882	10,29	7167	6,98	
9:08:00	28	2875	10,29	7164	6,98	
9:08:30	28	2867	10,29	7166	6,99	
9:09:00	28	2860	10,29	7169	6,99	
9:09:30	28	2853	10,29	7166	7,00	
9:10:00	28	2846	10,28	7168	7,01	
9:10:30	28	2839	10,28	7168	7,01	
9:11:00	28	2831	10,28	7170	7,02	
9:11:30	28	2824	10,28	7167	7,02	
9:12:00	28	2817	10,28	7171	7,03	
9:12:30	28	2810	10,28	7168	7,04	
9:13:00	28	2803	10,27	7171	7,05	
9:13:30	28	2796	10,27	7168	7,05	
9:14:00	28	2789	10,27	7172	7,06	
9:14:30	28	2782	10,27	7173	7,07	
9:15:00	28	2774	10,27	7172	7,07	
9:15:30	28	2768	10,27	7172	7,07	
9:16:00	28	2761	10,26	7172	7,08	
9:16:30	28	2754	10,26	7172	7,09	
9:17:00	28	2747	10,26	7175	7,10	
9:17:30	28	2739	10,26	7175	7,11	
9:18:00	28	2733	10,25	7174	7,11	
9:18:30	28	2725	10,25	7174	7,12	
9:19:00	28	2718	10,25	7174	7,12	
9:19:30	28	2712	10,25	7177	7,13	
9:20:00	28	2705	10,25	7178	7,14	
9:20:30	28	2697	10,25	7178	7,14	
9:21:00	28	2691	10,25	7177	7,14	
9:21:30	28	2684	10,25	7181	7,15	
9:22:00	28	2677	10,24	7182	7,16	
9:22:30	28	2670	10,24	7179	7,16	
9:23:00	28	2663	10,24	7179	7,16	
9:23:30	28	2656	10,24	7181	7,16	
9:24:00	28	2649	10,24	7182	7,17	
9:24:30	28	2642	10,24	7181	7,17	
9:25:00	28	2635	10,24	7179	7,18	
9:25:30	28	2628	10,24	7179	7,19	
9:26:00	28	2622	10,23	7183	7,19	
9:26:30	28	2615	10,23	7183	7,19	
9:27:00	28	2608	10,23	7184	7,19	
9:27:30	28	2601	10,23	7185	7,20	
9:28:00	28	2594	10,23	7184	7,20	
9:28:30	28	2587	10,23	7184	7,20	
9:29:00	28	2581	10,23	7187	7,21	
9:29:30	28	2574	10,23	7183	7,21	
9:30:00	28	2567	10,23	7186	7,22	
9:30:30	28	2561	10,23	7186	7,22	
9:31:00	28	2554	10,22	7186	7,23	
9:31:30	28	2547	10,22	7186	7,22	
9:32:00	28	2541	10,22	7186	7,23	
9:32:30	28	2534	10,22	7186	7,23	
9:33:00	28	2527	10,22	7188	7,24	
9:33:30	28	2521	10,22	7187	7,24	
9:34:00	28	2514	10,22	7189	7,25
