Repository: ProgWizer/parser

File: project-root/data/Data Acquisition/Data Acquisition/2020 year (143)/20-043 Kir.txt
--Test Summary--
Full Path and File Name	
Instrument Name	7222
Instrument Type	Model 7222 Consistometer
Instrument Serial Number	
Test Start Date	05.03.2020
Test Start Time	13:24:42
Test Stop Date	05.03.2020
Test Stop Time	17:01:39
Test Length	3:36:57
Final Sample Time Offset	3:36:50
Controller Schedule Name	
Sampling Period	10 seconds
Comments	
Information	WellID	
Information	Customer	
Information	EngName	
Information	CementClass	
Information	CementMfr	
Information	Additives	
Information	Density	
Information	BHCT	
Information	BHST	
Information	FluidLoss	
Information	JobType	
Calculated Value	Time_30Bc	3:34:00
Calculated Value	Time_70Bc	N/A
Initial Temperature (°C)	25 °C
Final Temperature (°C)	69 °C
Initial Pressure (MPa)	0,4 MPa
Final Pressure (MPa)	34,8 MPa
Initial Consistency (Bc)	7 Bc
Final Consistency (Bc)	39 Bc
--Data--
Time (HH:MM:SS)	Temperature (°C)	Pressure (MPa)	Consistency (Bc)
0:00:00	25	0,4	7
0:00:10	26	0,6	7
0:00:20	26	0,7	7
0:00:30	27	0,9	8
0:00:40	27	1,2	8
0:00:50	28	1,5	8
0:01:00	29	1,5	9
0:01:10	29	1,8	9
0:01:20	30	2,1	9
0:01:30	31	2,2	9
0:01:40	31	2,4	9
0:01:50	32	2,7	9
0:02:00	32	2,8	9
0:02:10	33	2,9	9
0:02:20	33	3,2	10
0:02:30	33	3,4	10
0:02:40	34	3,6	10
0:02:50	34	3,8	10
0:03:00	35	3,9	10
0:03:10	35	4,2	10
0:03:20	35	4,3	10
0:03:30	36	4,4	10
0:03:40	36	4,8	10
0:03:50	37	4,9	10
0:04:00	37	5,1	10
0:04:10	37	5,2	10
0:04:20	38	5,4	10
0:04:30	38	5,7	10
0:04:40	38	5,9	10
0:04:50	39	6,0	10
0:05:00	39	6,2	10
0:05:10	39	6,4	10
0:05:20	39	6,6	10
0:05:30	40	6,8	10
0:05:40	40	7,2	10
0:05:50	40	7,2	10
0:06:00	40	7,7	10
0:06:10	41	7,7	10
0:06:20	41	8,2	10
0:06:30	41	8,1	10
0:06:40	41	8,1	10
0:06:50	42	8,3	10
0:07:00	42	8,7	10
0:07:10	42	8,7	10
0:07:20	42	8,9	10
0:07:30	42	9,2	10
0:07:40	43	9,3	10
0:07:50	43	9,8	10
0:08:00	43	9,8	10
0:08:10	43	9,9	10
0:08:20	43	10,1	10
0:08:30	43	10,3	10
0:08:40	44	10,7	10
0:08:50	44	10,7	10
0:09:00	44	10,9	10
0:09:10	44	11,2	10
0:09:20	44	11,2	10
0:09:30	44	11,8	10
0:09:40	44	11,8	10
0:09:50	45	11,8	10
0:10:00	45	12,0	10
0:10:10	45	12,1	10
0:10:20	45	12,4	10
0:10:30	45	12,6	10
0:10:40	45	12,8	10
0:10:50	45	13,0	10
0:11:00	45	13,1	10
0:11:10	46	13,3	10
0:11:20	46	13,5	10
0:11:30	46	13,7	10
0:11:40	46	14,0	10
0:11:50	46	14,2	10
0:12:00	46	14,3	10
0:12:10	46	14,4	10
0:12:20	46	14,7	10
0:12:30	46	14,9	10
0:12:40	46	15,1	10
0:12:50	46	15,2	10
0:13:00	47	15,4	10
0:13:10	47	15,6	10
0:13:20	47	15,8	10
0:13:30	47	16,0	10
0:13:40	47	16,2	10
0:13:50	47	16,5	10
0:14:00	47	16,6	10
0:14:10	47	16,8	10
0:14:20	47	17,0	10
0:14:30	47	17,2	10
0:14:40	47	17,4	10
0:14:50	47	17,6	10
0:15:00	47	17,7	10
0:15:10	47	18,0	10
0:15:20	47	18,2	10
0:15:30	47	18,4	10
0:15:40	48	18,6	10
0:15:50	48	18,9	10
0:16:00	48	19,1	10
0:16:10	48	19,3	10
0:16:20	48	19,6	10
0:16:30	48	19,8	10
0:16:40	48	20,0	10
0:16:50	49	20,3	10
0:17:00	49	20,6	10
0:17:10	49	20,9	10
0:17:20	49	21,1	10
0:17:30	49	21,3	10
0:17:40	50	21,5	9
0:17:50	50	21,7	9
0:18:00	50	21,8	9
0:18:10	50	22,0	9
0:18:20	50	22,2	9
0:18:30	51	22,4	9
0:18:40	51	22,6	9
0:18:50	51	22,7	9
0:19:00	51	22,9	9
0:19:10	52	23,1	9
0:19:20	52	23,2	9
0:19:30	52	23,4	9
0:19:40	52	23,6	9
0:19:50	53	23,9	9
0:20:00	53	24,1	9
0:20:10	53	24,4	9
0:20:20	53	24,6	9
0:20:30	53	24,8	9
0:20:40	54	25,0	9
0:20:50	54	25,2	9
0:21:00	54	25,4	9
0:21:10	54	25,7	9
0:21:20	55	25,9	9
0:21:30	55	26,1	9
0:21:40	55	26,4	9
0:21:50	55	26,1	9
0:22:00	56	26,3	9
0:22:10	56	26,5	9
0:22:20	56	26,7	9
0:22:30	56	26,9	9
0:22:40	57	27,1	9
0:22:50	57	27,3	9
0:23:00	57	27,4	9
0:23:10	58	27,6	9
0:23:20	58	27,8	10
0:23:30	58	27,9	9
0:23:40	58	28,1	9
0:23:50	59	28,3	9
0:24:00	59	28,5	10
0:24:10	59	28,7	10
0:24:20	59	28,8	10
0:24:30	60	29,0	10
0:24:40	60	29,2	10
0:24:50	60	29,5	10
0:25:00	60	29,6	10
0:25:10	61	29,8	10
0:25:20	61	30,0	9
0:25:30	61	30,2	9
0:25:40	61	30,4	9
0:25:50	62	30,6	9
0:26:00	62	30,8	9
0:26:10	62	30,9	9
0:26:20	62	31,1	9
0:26:30	63	31,3	9
0:26:40	63	31,5	9
0:26:50	63	31,7	9
0:27:00	63	31,9	9
0:27:10	64	32,1	9
0:27:20	64	32,4	9
0:27:30	64	32,6	9
0:27:40	64	32,8	9
0:27:50	65	33,0	9
0:28:00	65	33,2	9
0:28:10	65	33,4	9
0:28:20	65	33,6	9
0:28:30	66	33,7	9
0:28:40	66	33,9	9
0:28:50	66	34,1	9
0:29:00	66	34,3	9
0:29:10	67	34,4	9
0:29:20	67	34,6	9
0:29:30	67	34,8	9
0:29:40	67	35,0	9
0:29:50	68	35,2	9
0:30:00	68	35,4	9
0:30:10	68	35,6	9
0:30:20	68	35,7	9
0:30:30	69	35,8	9
0:30:40	69	35,8	9
0:30:50	69	35,0	9
0:31:00	69	35,0	9
0:31:10	70	35,0	9
0:31:20	70	35,0	9
0:31:30	70	34,9	9
0:31:40	70	34,8	9
0:31:50	70	34,8	9
0:32:00	70	34,8	9
0:32:10	71	34,8	9
0:32:20	71	34,8	9
0:32:30	71	34,8	9
0:32:40	71	34,8	9
0:32:50	71	34,8	9
0:33:00	71	34,8	9
0:33:10	71	34,8	9
0:33:20	71	34,8	9
0:33:30	71	34,8	9
0:33:40	71	34,8	9
0:33:50	71	34,8	9
0:34:00	71	34,8	9
0:34:10	71	34,8	9
0:34:20	71	34,8	9
0:34:30	71	34,8	9
0:34:40	71	34,8	9
0:34:50	71	34,8	9
0:35:00	71	34,8	9
0:35:10	71	34,8	9
0:35:20	71	34,8	9
0:35:30	71	34,8	9
0:35:40	71	34,8	9
0:35:50	71	34,8	9
0:36:00	71	34,8	9
0:36:10	71	34,8	9
0:36:20	71	34,8	9
0:36:30	71	34,8	9
0:36:40	71	34,8	9
0:36:50	71	34,8	9
0:37:00	70	34,8	9
0:37:10	70	34,8	9
0:37:20	70	34,8	9
0:37:30	70	34,8	9
0:37:40	70	34,8	9
0:37:50	70	34,8	9
0:38:00	70	34,8	9
0:38:10	70	34,8	9
0:38:20	70	34,8	9
0:38:30	70	34,8	9
0:38:40	70	34,8	9
0:38:50	70	34,8	9
0:39:00	70	34,9	9
0:39:10	70	34,8	9
0:39:20	70	34,8	9
0:39:30	70	34,8	9
0:39:40	70	34,8	9
0:39:50	70	34,8	9
0:40:00	70	34,9	9
0:40:10	70	34,8	9
0:40:20	70	34,8	9
0:40:30	70	34,8	9
0:40:40	70	34,8	9
0:40:50	70	34,9	9
0:41:00	70	34,9	9
0:41:10	70	34,9	9
0:41:20	70	34,8	9
0:41:30	70	34,8	9
0:41:40	69	34,8	9
0:41:50	69	34,8	9
0:42:00	69	34,8	9
0:42:10	69	34,8	9
0:42:20	69	34,8	9
0:42:30	69	34,8	9
0:42:40	69	34,8	9
0:42:50	69	34,8	9
0:43:00	69	34,8	9
0:43:10	69	34,9	9
0:43:20	69	34,9	9
0:43:30	69	34,9	9
0:43:40	69	34,9	9
0:43:50	69	34,9	9
0:44:00	69	34,9	9
0:44:10	69	34,9	9
0:44:20	69	34,9	9
0:44:30	69	34,9	9
0:44:40	69	34,9	9
0:44:50	69	34,9	9
0:45:00	69	34,9	9
0:45:10	69	34,9	9
0:45:20	69	34,9	9
0:45:30	69	34,9	9
0:45:40	69	34,9	9
0:45:50	69	34,9	9
0:46:00	69	34,9	9
0:46:10	69	34,9	9
0:46:20	69	34,9	9
0:46:30	69	34,9	9
0:46:40	69	34,9	9
0:46:50	69	34,9	9
0:47:00	69	34,9	9
0:47:10	69	34,9	9
0:47:20	69	34,9	9
0:47:30	69	34,9	9
0:47:40	69	34,9	9
0:47:50	69	34,9	9
0:48:00	69	34,9	9
0:48:10	69	35,0	9
0:48:20	69	35,0	9
0:48:30	69	35,0	9
0:48:40	69	35,0	9
0:48:50	69	35,0	9
0:49:00	69	35,0	9
0:49:10	69	35,0	9
0:49:20	69	35,0	9
0:49:30	69	35,0	9
0:49:40	69	35,0	9
0:49:50	69	35,0	9
0:50:00	69	35,0	9
0:50:10	69	35,0	9
0:50:20	69	34,9	9
0:50:30	69	35,0	9
0:50:40	69	35,0	9
0:50:50	69	35,0	9
0:51:00	69	35,0	9
0:51:10	69	35,0	9
0:51:20	69	35,0	9
0:51:30	69	35,0	9
0:51:40	69	35,0	9
0:51:50	69	35,0	9
0:52:00	69	35,0	9
0:52:10	69	35,0	9
0:52:20	69	35,0	9
0:52:30	69	35,0	9
0:52:40	69	35,0	9
0:52:50	69	35,0	9
0:53:00	69	35,0	9
0:53:10	69	35,0	9
0:53:20	69	35,0	9
0:53:30	69	35,0	9
0:53:40	69	35,0	9
0:53:50	69	35,0	9
0:54:00	69	35,1	9
0:54:10	69	35,0	9
0:54:20	69	35,0	9
0:54:30	69	35,0	9
0:54:40	69	35,0	9
0:54:50	69	35,1	9
0:55:00	69	35,1	9
0:55:10	69	35,1	9
0:55:20	69	35,1	9
0:55:30	69	35,1	9
0:55:40	69	35,1	9
0:55:50	69	35,1	9
0:56:00	69	35,1	9
0:56:10	69	35,1	9
0:56:20	69	35,1	9
0:56:30	69	35,1	9
0:56:40	69	35,1	9
0:56:50	69	35,1	9
0:57:00	69	35,1	9
0:57:10	69	35,1	9
0:57:20	69	35,1	9
0:57:30	69	35,1	9
0:57:40	69	35,1	9
0:57:50	69	35,1	9
0:58:00	69	35,1	9
0:58:10	69	35,1	9
0:58:20	69	35,1	9
0:58:30	69	35,1	9
0:58:40	69	35,1	9
0:58:50	69	35,1	9
0:59:00	69	35,1	9
0:59:10	69	35,1	9
0:59:20	69	35,1	9
0:59:30	69	35,1	9
0:59:40	69	35,1	9
0:59:50	69	35,1	9
1:00:00	69	35,1	9
1:00:10	69	35,1	9
1:00:20	69	35,1	9
1:00:30	69	35,1	9
1:00:40	69	35,1	9
1:00:50	69	35,1	9
1:01:00	69	35,1	9
1:01:10	69	35,2	9
1:01:20	69	35,1	9
1:01:30	69	35,1	9
1:01:40	69	35,1	9
1:01:50	69	35,1	9
1:02:00	69	35,1	9
1:02:10	69	35,1	9
1:02:20	69	35,1	9
1:02:30	69	35,2	9
1:02:40	69	35,2	9
1:02:50	69	35,2	9
1:03:00	69	35,2	9
1:03:10	69	35,1	9
1:03:20	69	35,1	9
1:03:30	69	35,1	9
1:03:40	69	35,1	9
1:03:50	69	35,2	9
1:04:00	69	35,2	9
1:04:10	69	35,2	9
1:04:20	69	35,2	9
1:04:30	69	35,2	9
1:04:40	69	35,2	9
1:04:50	69	35,2	9
1:05:00	69	35,2	9
1:05:10	69	35,2	9
1:05:20	69	35,2	9
1:05:30	69	35,2	9
1:05:40	69	35,2	9
1:05:50	69	35,2	9
1:06:00	69	35,2	9
1:06:10	69	35,3	9
1:06:20	69	35,3	9
1:06:30	69	35,3	9
1:06:40	69	35,3	9
1:06:50	69	35,2	9
1:07:00	69	35,2	9
1:07:10	69	35,2	9
1:07:20	69	35,2	9
1:07:30	69	35,2	9
1:07:40	69	35,2	9
1:07:50	69	35,2	9
1:08:00	69	35,2	9
1:08:10	69	35,2	9
1:08:20	69	35,2	9
1:08:30	69	35,2	9
1:08:40	69	35,2	9
1:08:50	69	35,2	9
1:09:00	69	35,2	9
1:09:10	69	35,2	9
1:09:20	69	35,2	9
1:09:30	69	35,2	9
1:09:40	69	35,2	9
1:09:50	69	35,2	9
1:10:00	69	35,2	9
1:10:10	69	35,2	9
1:10:20	69	35,2	9
1:10:30	69	35,2	9
1:10:40	69	35,2	9
1:10:50	69	35,2	9
1:11:00	69	35,2	9
1:11:10	69	35,2	9
1:11:20	69	35,2	9
1:11:30	69	35,2	9
1:11:40	69	35,2	9
1:11:50	69	35,2	9
1:12:00	69	35,2	9
1:12:10	69	35,2	9
1:12:20	69	35,2	9
1:12:30	69	35,2	9
1:12:40	69	35,2	9
1:12:50	69	35,2	9
1:13:00	69	35,2	9
1:13:10	69	35,2	9
1:13:20	69	35,2	9
1:13:30	69	35,2	9
1:13:40	69	35,2	9
1:13:50	69	35,2	9
1:14:00	69	35,2	9
1:14:10	69	35,2	9
1:14:20	69	35,2	9
1:14:30	69	35,2	9
1:14:40	69	35,2	9
1:14:50	69	35,3	9
1:15:00	69	35,2	9
1:15:10	69	35,3	9
1:15:20	69	35,3	9
1:15:30	69	35,3	9
1:15:40	69	35,3	9
1:15:50	69	35,3	9
1:16:00	69	35,3	9
1:16:10	69	35,3	9
1:16:20	69	35,3	9
1:16:30	69	35,3	9
1:16:40	69	35,3	9
1:16:50	69	35,3	9
1:17:00	69	35,3	9
1:17:10	69	35,3	9
1:17:20	69	35,3	9
1:17:30	69	35,3	9
1:17:40	69	35,3	9
1:17:50	69	35,3	9
1:18:00	69	35,3	9
1:18:10	69	35,3	9
1:18:20	69	35,3	9
1:18:30	69	35,3	9
1:18:40	69	35,3	9
1:18:50	69	35,3	9
1:19:00	69	35,3	9
1:19:10	69	35,3	9
1:19:20	69	35,3	9
1:19:30	69	35,3	9
1:19:40	69	35,3	9
1:19:50	69	35,3	9
1:20:00	69	35,3	9
1:20:10	69	35,3	9
1:20:20	69	35,3	9
1:20:30	69	35,3	9
1:20:40	69	35,3	9
1:20:50	69	35,3	9
1:21:00	69	35,3	9
1:21:10	69	35,3	9
1:21:20	69	35,3	9
1:21:30	69	35,3	9
1:21:40	69	35,3	9
1:21:50	69	35,3	9
1:22:00	69	35,3	9
1:22:10	69	35,3	9
1:22:20	69	35,3	9
1:22:30	69	35,3	9
1:22:40	69	35,3	9
1:22:50	69	35,3	9
1:23:00	69	35,3	9
1:23:10	69	35,3	9
1:23:20	69	35,3	9
1:23:30	69	35,3	9
1:23:40	69	35,3	9
1:23:50	69	35,3	9
1:24:00	69	35,3	9
1:24:10	69	35,3	9
1:24:20	69	35,3	9
1:24:30	69	35,3	9
1:24:40	69	35,3	9
1:24:50	69	35,3	9
1:25:00	69	35,3	9
1:25:10	69	35,3	9
1:25:20	69	35,3	9
1:25:30	69	35,3	9
1:25:40	69	35,3	9
1:25:50	69	35,3	9
1:26:00	69	35,3	9
1:26:10	69	35,3	9
1:26:20	69	35,3	9
1:26:30	69	35,3	9
1:26:40	69	35,3	9
1:26:50	69	35,3	9
1:27:00	69	35,3	9
1:27:10	69	35,3	9
1:27:20	69	35,3	9
1:27:30	69	35,3	9
1:27:40	69	35,3	9
1:27:50	69	35,3	9
1:28:00	69	35,3	9
1:28:10	69	35,3	9
1:28:20	69	35,3	9
1:28:30	69	35,3	9
1:28:40	69	35,3	9
1:28:50	69	35,3	9
1:29:00	69	35,3	9
1:29:10	69	35,3	9
1:29:20	69	35,3	9
1:29:30	69	35,3	9
1:29:40	69	35,3	9
1:29:50	69	35,3	9
1:30:00	69	35,3	9
1:30:10	69	35,4	9
1:30:20	69	35,4	9
1:30:30	69	35,4	9
1:30:40	69	35,4	9
1:30:50	69	35,4	9
1:31:00	69	35,4	9
1:31:10	69	35,4	9
1:31:20	69	35,4	9
1:31:30	69	35,4	9
1:31:40	69	35,4	9
1:31:50	69	35,4	9
1:32:00	69	35,4	9
1:32:10	69	35,4	9
1:32:20	69	35,4	9
1:32:30	69	35,4	9
1:32:40	69	35,4	9
1:32:50	69	35,3	9
1:33:00	69	35,4	9
1:33:10	69	35,4	9
1:33:20	69	35,3	9
1:33:30	69	35,3	9
1:33:40	69	35,4	9
1:33:50	69	35,4	9
1:34:00	69	35,3	9
1:34:10	69	35,4	9
1:34:20	69	35,4	9
1:34:30	69	35,4	9
1:34:40	69	35,3	9
1:34:50	69	35,3	9
1:35:00	69	35,3	9
1:35:10	69	35,4	9
1:35:20	69	35,4	9
1:35:30	69	35,4	9
1:35:40	69	35,4	9
1:35:50	69	35,4	9
1:36:00	69	35,4	9
1:36:10	69	35,4	9
1:36:20	69	35,4	9
1:36:30	69	35,4	9
1:36:40	69	35,4	9
1:36:50	69	35,4	9
1:37:00	69	35,3	9
1:37:10	69	35,4	9
1:37:20	69	35,4	9
1:37:30	69	35,3	9
1:37:40	69	35,3	9
1:37:50	69	35,3	9
1:38:00	69	35,4	9
1:38:10	69	35,4	9
1:38:20	69	35,4	9
1:38:30	69	35,4	9
1:38:40	69	35,4	9
1:38:50	69	35,4	9
1:39:00	69	35,4	9
1:39:10	69	35,4	9
1:39:20	69	35,4	9
1:39:30	69	35,3	9
1:39:40	69	35,3	9
1:39:50	69	35,4	9
1:40:00	69	35,4	9
1:40:10	69	35,4	9
1:40:20	69	35,4	9
1:40:30	69	35,4	9
1:40:40	69	35,4	9
1:40:50	69	35,4	9
1:41:00	69	35,4	9
1:41:10	69	35,3	9
1:41:20	69	35,3	9
1:41:30	69	35,3	9
1:41:40	69	35,3	9
1:41:50	69	35,3	9
1:42:00	69	35,3	9
1:42:10	69	35,3	9
1:42:20	69	35,3	9
1:42:30	69	35,4	9
1:42:40	69	35,4	9
1:42:50	69	35,4	9
1:43:00	69	35,4	9
1:43:10	69	35,4	9
1:43:20	69	35,4	9
1:43:30	69	35,4	9
1:43:40	69	35,4	9
1:43:50	69	35,4	9
1:44:00	69	35,4	9
1:44:10	69	35,4	9
1:44:20	69	35,4	9
1:44:30	69	35,4	9
1:44:40	69	35,4	9
1:44:50	69	35,4	9
1:45:00	69	35,4	9
1:45:10	69	35,4	9
1:45:20	69	35,4	9
1:45:30	69	35,4	9
1:45:40	69	35,4	9
1:45:50	69	35,4	9
1:46:00	69	35,4	9
1:46:10	69	35,4	9
1:46:20	69	35,4	9
1:46:30	69	35,4	9
1:46:40	69	35,4	9
1:46:50	69	35,4	9
1:47:00	69	35,4	9
1:47:10	69	35,4	9
1:47:20	69	35,4	9
1:47:30	69	35,4	9
1:47:40	69	35,4	9
1:47:50	69	35,4	9
1:48:00	69	35,4	9
1:48:10	69	35,5	9
1:48:20	69	35,5	9
1:48:30	69	35,5	9
1:48:40	69	35,5	9
1:48:50	69	35,5	9
1:49:00	69	35,5	9
1:49:10	69	35,4	9
1:49:20	69	35,4	9
1:49:30	69	35,4	9
1:49:40	69	35,4	9
1:49:50	69	35,4	9
1:50:00	69	35,4	9
1:50:10	69	35,4	9
1:50:20	69	35,4	9
1:50:30	69	35,4	9
1:50:40	69	35,4	9
1:50:50	69	35,4	9
1:51:00	69	35,4	9
1:51:10	69	35,4	9
1:51:20	69	35,4	9
1:51:30	69	35,4	9
1:51:40	69	35,4	9
1:51:50	69	35,4	9
1:52:00	69	35,4	9
1:52:10	69	35,4	9
1:52:20	69	35,4	9
1:52:30	69	35,4	9
1:52:40	69	35,4	9
1:52:50	69	35,4	9
1:53:00	69	35,4	9
1:53:10	69	35,4	9
1:53:20	69	35,4	9
1:53:30	69	35,4	9
1:53:40	69	35,4	9
1:53:50	69	35,4	9
1:54:00	69	35,4	9
1:54:10	69	35,4	9
1:54:20	69	35,5	9
1:54:30	69	35,5	9
1:54:40	69	35,5	9
1:54:50	69	35,5	9
1:55:00	69	35,6	9
1:55:10	69	35,6	9
1:55:20	69	35,6	9
1:55:30	69	35,6	9
1:55:40	69	35,6	9
1:55:50	69	35,6	9
1:56:00	69	35,5	9
1:56:10	69	35,5	9
1:56:20	69	35,5	9
1:56:30	69	35,5	9
1:56:40	69	35,5	9
1:56:50	69	35,5	9
1:57:00	69	35,5	9
1:57:10	69	35,7	9
1:57:20	69	35,7	9
1:57:30	69	35,8	9
1:57:40	69	35,6	9
1:57:50	69	35,8	9
1:58:00	69	35,0	9
1:58:10	69	35,1	9
1:58:20	69	35,1	9
1:58:30	69	35,2	9
1:58:40	69	35,1	9
1:58:50	69	35,2	9
1:59:00	69	35,1	9
1:59:10	69	35,1	9
1:59:20	69	35,1	9
1:59:30	69	35,2	9
1:59:40	69	35,2	9
1:59:50	69	35,2	9
2:00:00	69	35,2	9
2:00:10	69	35,2	9
2:00:20	69	35,2	9
2:00:30	69	35,2	9
2:00:40	69	35,2	9
2:00:50	69	35,2	9
2:01:00	69	35,2	9
2:01:10	69	35,2	9
2:01:20	69	35,2	9
2:01:30	69	35,2	9
2:01:40	69	35,1	9
2:01:50	69	35,2	9
2:02:00	69	35,2	9
2:02:10	69	35,2	9
2:02:20	69	35,2	9
2:02:30	69	35,2	9
2:02:40	69	35,2	9
2:02:50	69	35,2	9
2:03:00	69	35,2	9
2:03:10	69	35,2	9
2:03:20	69	35,2	9
2:03:30	69	35,1	9
2:03:40	69	35,2	9
2:03:50	69	35,2	9
2:04:00	69	35,2	9
2:04:10	69	35,2	9
2:04:20	69	35,2	9
2:04:30	69	35,2	9
2:04:40	69	35,2	9
2:04:50	69	35,2	9
2:05:00	69	35,2	9
2:05:10	69	35,2	9
2:05:20	69	35,2	9
2:05:30	69	35,2	9
2:05:40	69	35,2	9
2:05:50	69	35,2	9
2:06:00	69	35,2	9
2:06:10	69	35,2	9
2:06:20	69	35,2	9
2:06:30	69	35,1	9
2:06:40	69	35,2	9
2:06:50	69	35,2	9
2:07:00	69	35,2	9
2:07:10	69	35,2	9
2:07:20	69	35,2	9
2:07:30	69	35,2	9
2:07:40	69	35,2	9
2:07:50	69	35,2	9
2:08:00	69	35,2	9
2:08:10	69	35,2	9
2:08:20	69	35,2	9
2:08:30	69	35,2	9
2:08:40	69	35,2	9
2:08:50	69	35,2	9
2:09:00	69	35,2	9
2:09:10	69	35,2	9
2:09:20	69	35,2	9
2:09:30	69	35,2	9
2:09:40	69	35,2	9
2:09:50	69	35,2	9
2:10:00	69	35,2	9
2:10:10	69	35,2	9
2:10:20	69	35,2	9
2:10:30	69	35,2	9
2:10:40	69	35,2	9
2:10:50	69	35,2	9
2:11:00	69	35,2	9
2:11:10	69	35,2	9
2:11:20	69	35,2	9
2:11:30	69	35,2	9
2:11:40	69	35,2	9
2:11:50	69	35,2	9
2:12:00	69	35,1	9
2:12:10	69	35,1	9
2:12:20	69	35,1	9
2:12:30	69	35,1	9
2:12:40	69	35,1	9
2:12:50	69	35,1	9
2:13:00	69	35,1	9
2:13:10	69	35,1	9
2:13:20	69	35,1	9
2:13:30	69	35,1	9
2:13:40	69	35,1	9
2:13:50	69	35,1	9
2:14:00	69	35,1	9
2:14:10	69	35,1	9
2:14:20	69	35,1	9
2:14:30	69	35,1	9
2:14:40	69	35,1	9
2:14:50	69	35,1	9
2:15:00	69	35,1	9
2:15:10	69	35,1	9
2:15:20	69	35,1	9
2:15:30	69	35,1	9
2:15:40	69	35,1	9
2:15:50	69	35,1	9
2:16:00	69	35,1	9
2:16:10	69	35,2	9
2:16:20	69	35,2	9
2:16:30	69	35,2	9
2:16:40	69	35,1	9
2:16:50	69	35,1	9
2:17:00	69	35,2	9
2:17:10	69	35,1	9
2:17:20	69	35,1	9
2:17:30	69	35,1	9
2:17:40	69	35,1	9
2:17:50	69	35,1	9
2:18:00	69	35,0	9
2:18:10	69	35,1	9
2:18:20	69	35,1	9
2:18:30	69	35,1	9
2:18:40	69	35,1	9
2:18:50	69	35,1	9
2:19:00	69	35,1	9
2:19:10	69	35,1	9
2:19:20	69	35,1	9
2:19:30	69	35,1	9
2:19:40	69	35,1	9
2:19:50	69	35,1	9
2:20:00	69	35,1	9
2:20:10	69	35,1	9
2:20:20	69	35,1	9
2:20:30	69	35,1	9
2:20:40	69	35,1	9
2:20:50	69	35,1	9
2:21:00	69	35,1	9
2:21:10	69	35,1	9
2:21:20	69	35,1	9
2:21:30	69	35,1	9
2:21:40	69	35,1	9
2:21:50	69	35,1	9
2:22:00	69	35,1	9
2:22:10	69	35,1	9
2:22:20	69	35,1	9
2:22:30	69	35,1	9
2:22:40	69	35,1	9
2:22:50	69	35,1	9
2:23:00	69	35,1	9
2:23:10	69	35,0	9
2:23:20	69	35,0	9
2:23:30	69	35,1	9
2:23:40	69	35,1	9
2:23:50	69	35,1	9
2:24:00	69	35,1	9
2:24:10	69	35,1	9
2:24:20	69	35,1	9
2:24:30	69	35,1	9
2:24:40	69	35,1	9
2:24:50	69	35,1	9
2:25:00	69	35,1	9
2:25:10	69	35,1	9
2:25:20	69	35,1	9
2:25:30	69	35,1	9
2:25:40	69	35,1	9
2:25:50	69	35,1	9
2:26:00	69	35,1	9
2:26:10	69	35,1	9
2:26:20	69	35,1	9
2:26:30	69	35,1	9
2:26:40	69	35,1	9
2:26:50	69	35,1	9
2:27:00	69	35,1	9
2:27:10	69	35,1	9
2:27:20	69	35,1	9
2:27:30	69	35,1	9
2:27:40	69	35,0	9
2:27:50	69	35,1	9
2:28:00	69	35,1	9
2:28:10	69	35,1	9
2:28:20	69	35,1	9
2:28:30	69	35,0	9
2:28:40	69	35,1	9
2:28:50	69	35,1	9
2:29:00	69	35,0	9
2:29:10	69	35,0	9
2:29:20	69	35,0	9
2:29:30	69	35,0	9
2:29:40	69	35,0	9
2:29:50	69	35,0	9
2:30:00	69	35,0	9
2:30:10	69	35,0	9
2:30:20	69	35,0	9
2:30:30	69	35,0	9
2:30:40	69	35,1	9
2:30:50	69	35,1	9
2:31:00	69	35,1	9
2:31:10	69	35,1	9
2:31:20	69	35,1	9
2:31:30	69	35,1	9
2:31:40	69	35,1	9
2:31:50	69	35,1	9
2:32:00	69	35,1	9
2:32:10	69	35,1	9
2:32:20	69	35,1	9
2:32:30	69	35,0	9
2:32:40	69	35,0	9
2:32:50	69	35,0	9
2:33:00	69	35,0	9
2:33:10	69	35,0	9
2:33:20	69	35,0	9
2:33:30	69	35,0	9
2:33:40	69	35,0	9
2:33:50	69	35,0	9
2:34:00	69	35,0	9
2:34:10	69	34,9	9
2:34:20	69	35,0	9
2:34:30	69	34,9	9
2:34:40	69	35,0	9
2:34:50	69	35,0	9
2:35:00	69	35,0	9
2:35:10	69	35,0	9
2:35:20	69	35,0	9
2:35:30	69	35,0	9
2:35:40	69	35,0	9
2:35:50	69	35,0	9
2:36:00	69	35,0	9
2:36:10	69	35,0	9
2:36:20	69	35,0	9
2:36:30	69	35,0	9
2:36:40	69	35,0	9
2:36:50	69	35,0	9
2:37:00	69	35,0	9
2:37:10	69	35,0	9
2:37:20	69	35,0	9
2:37:30	69	35,0	9
2:37:40	69	35,0	9
2:37:50	69	35,0	9
2:38:00	69	35,0	9
2:38:10	69	35,0	9
2:38:20	69	35,0	9
2:38:30	69	35,0	9
2:38:40	69	35,0	9
2:38:50	69	35,0	9
2:39:00	69	35,0	9
2:39:10	69	34,9	9
2:39:20	69	35,0	9
2:39:30	69	34,9	9
2:39:40	69	35,0	9
2:39:50	69	35,0	9
2:40:00	69	35,0	9
2:40:10	69	35,0	9
2:40:20	69	35,0	9
2:40:30	69	35,0	9
2:40:40	69	35,0	9
2:40:50	69	35,0	9
2:41:00	69	35,0	9
2:41:10	69	35,0	9
2:41:20	69	35,0	9
2:41:30	69	35,0	9
2:41:40	69	35,0	9
2:41:50	69	35,0	9
2:42:00	69	35,0	9
2:42:10	69	34,9	9
2:42:20	69	34,9	9
2:42:30	69	34,9	9
2:42:40	69	34,9	9
2:42:50	69	34,9	9
2:43:00	69	34,9	9
2:43:10	69	34,9	9
2:43:20	69	34,9	9
2:43:30	69	34,9	9
2:43:40	69	34,9	9
2:43:50	69	34,9	9
2:44:00	69	34,9	9
2:44:10	69	34,9	9
2:44:20	69	34,9	9
2:44:30	69	34,9	9
2:44:40	69	34,9	9
2:44:50	69	34,9	9
2:45:00	69	34,9	9
2:45:10	69	34,9	9
2:45:20	69	34,9	9
2:45:30	69	34,9	9
2:45:40	69	34,9	9
2:45:50	69	34,9	9
2:46:00	69	34,9	9
2:46:10	69	34,9	9
2:46:20	69	34,9	9
2:46:30	69	34,9	9
2:46:40	69	34,9	9
2:46:50	69	34,9	9
2:47:00	69	34,9	9
2:47:10	69	34,9	9
2:47:20	69	34,9	9
2:47:30	69	34,9	9
2:47:40	69	34,9	9
2:47:50	69	34,9	9
2:48:00	69	34,9	9
2:48:10	69	34,9	9
2:48:20	69	34,9	9
2:48:30	69	34,9	9
2:48:40	69	34,9	9
2:48:50	69	34,9	9
2:49:00	69	34,9	9
2:49:10	69	34,9	9
2:49:20	69	34,9	9
2:49:30	69	34,9	9
2:49:40	69	34,9	9
2:49:50	69	34,9	9
2:50:00	69	34,9	9
2:50:10	69	34,9	9
2:50:20	69	34,9	9
2:50:30	69	34,9	9
2:50:40	69	34,9	10
2:50:50	69	34,9	9
2:51:00	69	34,9	10
2:51:10	69	34,9	10
2:51:20	69	34,9	10
2:51:30	69	34,9	10
2:51:40	69	34,9	10
2:51:50	69	34,9	10
2:52:00	69	34,9	10
2:52:10	69	34,9	10
2:52:20	69	34,9	10
2:52:30	69	34,9	10
2:52:40	69	34,9	10
2:52:50	69	34,9	10
2:53:00	69	34,9	10
2:53:10	69	34,9	10
2:53:20	69	34,9	10
2:53:30	69	34,9	10
2:53:40	69	34,9	10
2:53:50	69	34,9	10
2:54:00	69	34,8	10
2:54:10	69	34,8	10
2:54:20	69	34,8	10
2:54:30	69	34,8	10
2:54:40	69	34,8	11
2:54:50	69	34,9	11
2:55:00	69	34,9	11
2:55:10	69	34,9	11
2:55:20	69	34,9	11
2:55:30	69	34,9	11
2:55:40	69	34,9	11
2:55:50	69	34,9	12
2:56:00	69	34,9	12
2:56:10	69	34,9	12
2:56:20	69	34,9	12
2:56:30	69	34,9	12
2:56:40	69	34,9	12
2:56:50	69	34,9	12
2:57:00	69	34,8	12
2:57:10	69	34,9	13
2:57:20	69	34,9	13
2:57:30	69	34,8	13
2:57:40	69	34,8	13
2:57:50	69	35,1	14
2:58:00	69	35,1	14
2:58:10	69	35,1	14
2:58:20	69	35,1	14
2:58:30	69	35,1	14
2:58:40	69	35,1	14
2:58:50	69	35,1	14
2:59:00	69	35,1	14
2:59:10	69	35,1	14
2:59:20	69	35,1	14
2:59:30	69	35,1	15
2:59:40	69	35,1	15
2:59:50	69	35,1	15
3:00:00	69	35,1	15
3:00:10	69	35,1	15
3:00:20	69	35,1	15
3:00:30	69	35,1	15
3:00:40	69	35,1	15
3:00:50	69	35,1	16
3:01:00	69	35,1	16
3:01:10	69	35,1	16
3:01:20	69	35,1	16
3:01:30	69	35,1	16
3:01:40	69	35,1	16
3:01:50	69	35,1	16
3:02:00	69	35,1	16
3:02:10	69	35,1	16
3:02:20	69	35,1	16
3:02:30	69	35,1	17
3:02:40	69	35,1	17
3:02:50	69	35,1	17
3:03:00	69	35,1	17
3:03:10	69	35,1	17
3:03:20	69	35,1	17
3:03:30	69	35,1	17
3:03:40	69	35,1	17
3:03:50	69	35,1	17
3:04:00	69	35,1	17
3:04:10	69	35,0	17
3:04:20	69	35,0	18
3:04:30	69	35,0	18
3:04:40	69	35,0	18
3:04:50	69	35,0	18
3:05:00	69	35,0	18
3:05:10	69	35,0	18
3:05:20	69	35,0	18
3:05:30	69	35,0	18
3:05:40	69	35,0	18
3:05:50	69	35,0	19
3:06:00	69	35,0	19
3:06:10	69	35,0	19
3:06:20	69	35,0	19
3:06:30	69	35,0	19
3:06:40	69	35,0	19
3:06:50	69	35,0	19
3:07:00	69	35,0	19
3:07:10	69	35,0	19
3:07:20	69	35,0	19
3:07:30	69	35,0	19
3:07:40	69	35,0	19
3:07:50	69	35,1	19
3:08:00	69	35,1	19
3:08:10	69	35,1	19
3:08:20	69	35,1	19
3:08:30	69	35,1	19
3:08:40	69	35,1	19
3:08:50	69	35,1	19
3:09:00	69	35,0	19
3:09:10	69	35,0	19
3:09:20	69	35,0	20
3:09:30	69	35,0	20
3:09:40	69	35,0	20
3:09:50	69	35,1	20
3:10:00	69	35,1	20
3:10:10	69	35,1	20
3:10:20	69	35,1	20
3:10:30	69	35,1	20
3:10:40	69	35,2	20
3:10:50	69	35,2	20
3:11:00	69	35,2	20
3:11:10	69	35,2	20
3:11:20	69	35,3	20
3:11:30	69	35,3	20
3:11:40	69	35,3	20
3:11:50	69	35,3	20
3:12:00	69	35,3	20
3:12:10	69	35,3	20
3:12:20	69	35,3	20
3:12:30	69	35,3	21
3:12:40	69	35,3	21
3:12:50	69	35,3	21
3:13:00	69	35,2	21
3:13:10	69	35,2	21
3:13:20	69	35,2	21
3:13:30	69	35,2	21
3:13:40	69	35,1	21
3:13:50	69	35,1	21
3:14:00	69	35,1	21
3:14:10	69	35,1	21
3:14:20	69	35,1	21
3:14:30	69	35,0	21
3:14:40	69	35,0	21
3:14:50	69	35,0	21
3:15:00	69	35,0	21
3:15:10	69	35,0	21
3:15:20	69	35,0	21
3:15:30	69	35,1	21
3:15:40	69	35,1	21
3:15:50	69	35,1	21
3:16:00	69	35,1	21
3:16:10	69	35,1	21
3:16:20	69	35,1	21
3:16:30	69	35,1	21
3:16:40	69	35,1	21
3:16:50	69	35,1	21
3:17:00	69	35,2	21
3:17:10	69	35,1	21
3:17:20	69	35,1	21
3:17:30	69	35,1	21
3:17:40	69	35,1	21
3:17:50	69	35,1	21
3:18:00	69	35,1	21
3:18:10	69	35,1	21
3:18:20	69	35,1	21
3:18:30	69	35,1	21
3:18:40	69	35,1	21
3:18:50	69	35,0	21
3:19:00	69	35,0	21
3:19:10	69	35,0	21
3:19:20	69	35,0	21
3:19:30	69	35,0	21
3:19:40	69	35,0	21
3:19:50	69	35,0	21
3:20:00	69	35,0	21
3:20:10	69	35,0	21
3:20:20	69	35,0	21
3:20:30	69	35,0	22
3:20:40	69	35,0	22
3:20:50	69	35,0	22
3:21:00	69	35,0	22
3:21:10	69	35,0	22
3:21:20	69	35,0	22
3:21:30	69	35,0	22
3:21:40	69	35,0	22
3:21:50	69	35,0	22
3:22:00	69	35,0	22
3:22:10	69	35,0	22
3:22:20	69	35,0	22
3:22:30	69	35,0	22
3:22:40	69	35,0	22
3:22:50	69	35,0	22
3:23:00	69	35,0	22
3:23:10	69	35,0	22
3:23:20	69	35,0	22
3:23:30	69	34,9	22
3:23:40	69	34,9	22
3:23:50	69	34,9	22
3:24:00	69	34,9	22
3:24:10	69	34,9	22
3:24:20	69	34,9	22
3:24:30	69	34,9	22
3:24:40	69	34,9	22
3:24:50	69	34,9	22
3:25:00	69	34,9	22
3:25:10	69	34,9	22
3:25:20	69	34,9	22
3:25:30	69	34,9	22
3:25:40	69	34,9	23
3:25:50	69	34,9	23
3:26:00	69	34,9	23
3:26:10	69	34,9	23
3:26:20	69	34,9	23
3:26:30	69	34,9	23
3:26:40	69	34,9	23
3:26:50	69	34,9	23
3:27:00	69	34,9	23
3:27:10	69	34,9	23
3:27:20	69	34,9	23
3:27:30	69	34,9	23
3:27:40	69	34,9	23
3:27:50	69	34,8	23
3:28:00	69	34,8	23
3:28:10	69	34,8	23
3:28:20	69	34,9	23
3:28:30	69	34,9	24
3:28:40	69	34,9	24
3:28:50	69	34,9	24
3:29:00	69	34,9	24
3:29:10	69	34,9	24
3:29:20	69	34,9	24
3:29:30	69	34,9	24
3:29:40	69	34,9	24
3:29:50	69	34,9	24
3:30:00	69	34,9	24
3:30:10	69	34,8	25
3:30:20	69	34,8	25
3:30:30	69	34,8	25
3:30:40	69	34,9	25
3:30:50	69	34,9	25
3:31:00	69	34,9	25
3:31:10	69	34,9	26
3:31:20	69	34,8	26
3:31:30	69	34,8	26
3:31:40	69	34,8	27
3:31:50	69	34,8	27
3:32:00	69	34,9	27
3:32:10	69	34,9	27
3:32:20	69	34,9	27
3:32:30	69	34,9	28
3:32:40	69	34,9	28
3:32:50	69	34,9	28
3:33:00	69	34,9	29
3:33:10	69	34,9	29
3:33:20	69	34,9	29
3:33:30	69	34,9	30
3:33:40	69	34,9	30
3:33:50	69	34,9	30
3:34:00	69	34,8	31
3:34:10	69	34,9	31
3:34:20	69	34,9	32
3:34:30	69	34,8	32
3:34:40	69	34,9	33
3:34:50	69	34,9	33
3:35:00	69	34,9	33
3:35:10	69	34,9	34
3:35:20	69	34,9	34
3:35:30	69	34,9	35
3:35:40	69	34,9	35
3:35:50	69	34,8	36
3:36:00	69	34,8	36
3:36:10	69	34,9	37
3:36:20	69	34,9	37
3:36:30	69	34,8	38
3:36:40	69	34,8	39
3:36:50	69	34,8	39
