Repository: ProgWizer/parser

File: project-root/data/Data Acquisition/Data Acquisition/2020 year (143)/20-045.txt (part 1 of 3)
--Test Summary--
Full Path and File Name	
Instrument Name	SGSA/UCA
Instrument Type	Model 5265 SGSA/UCA
Instrument Serial Number	
Test Start Date	16.03.2020
Test Start Time	12:42:10
Test Stop Date	17.03.2020
Test Stop Time	14:48:49
Test Length	26:06:39
Final Sample Time Offset	26:06:30
Controller Schedule Name	
Sampling Period	30 seconds
Comments	Oil Energy
Information	WellID	
Information	Customer	
Information	EngName	
Information	CementClass	G
Information	CementMfr	Ñóõîé Ëîã
Information	Additives	100G+5DART-100+0.5Floss-100(A)+0.1DPC
Information	Density	1900
Information	BHCT	40
Information	BHST	
Information	FluidLoss	
Information	JobType	
Calculated Value	CS_50	3:35:30
Calculated Value	CS_500	4:49:30
Calculated Value	SGS_Initial	2:36:30
Calculated Value	SGS_Final	2:58:30
Calculated Value	CS_Time8h	10,52 MPa
Calculated Value	CS_Time12h	15,51 MPa
Calculated Value	Time_SGS_100lb/100ft2	2:43:00
Calculated Value	Time_SGS_500lb/100ft2	2:52:30
Calculated Value	CS_Time24h	20,27 MPa
Calculated Value	CS_Time48h	N/A
Calculated Curve	Compressive Strength	Compressive strength type B (more than 14 lb/gal)
Calculated Curve	Static Gel Strength	Static gel strength
Initial Temperature (°C)	22 °C
Final Temperature (°C)	55 °C
Initial Pressure (psi)	3369 psi
Final Pressure (psi)	722 psi
Initial Transit Time (microsec/in)	16,11 microsec/in
Final Transit Time (microsec/in)	8,33 microsec/in
Initial Gel Value	6143
Final Gel Value	8091
Initial Compressive Strength (MPa)	0,00 MPa
Final Compressive Strength (MPa)	20,36 MPa
Initial Static Gel Strength (lb/100ft2)	6,3 lb/100ft2
Final Static Gel Strength (lb/100ft2)	ERROR
--Data--
Time (HH:MM:SS)	Temperature (°C)	Pressure (psi)	Transit Time (microsec/in)	Gel Value	Compressive Strength (MPa)	Static Gel Strength (lb/100ft2)
0:00:00	22	3369	16,11	6143	0,00	6,3
0:00:30	23	3336	16,11	6133	0,00	6,5
0:01:00	23	3312	16,11	6114	0,00	6,7
0:01:30	23	3292	16,12	6104	0,00	7,0
0:02:00	23	3278	16,12	6094	0,00	7,2
0:02:30	23	3268	16,12	6082	0,00	7,5
0:03:00	24	3263	16,12	6076	0,00	7,7
0:03:30	24	3256	16,13	6069	0,00	7,9
0:04:00	24	3249	16,12	6060	0,00	8,2
0:04:30	24	3240	16,12	6057	0,00	8,4
0:05:00	24	3232	16,13	6048	0,00	8,7
0:05:30	25	3224	16,13	6056	0,00	8,9
0:06:00	25	3217	16,12	6051	0,00	9,1
0:06:30	25	3213	16,12	6047	0,00	9,4
0:07:00	25	3211	16,12	6046	0,00	9,6
0:07:30	26	3212	16,13	6038	0,00	9,9
0:08:00	26	3214	16,13	6040	0,00	10,1
0:08:30	26	3218	16,12	6035	0,00	10,3
0:09:00	26	3221	16,12	6033	0,00	10,6
0:09:30	27	3225	16,12	6037	0,00	10,8
0:10:00	27	3228	16,12	6033	0,00	11,1
0:10:30	27	3231	16,11	6032	0,00	11,3
0:11:00	27	3235	16,11	6034	0,00	11,5
0:11:30	28	3240	16,10	6029	0,00	11,8
0:12:00	28	3246	16,10	6027	0,00	12,0
0:12:30	28	3253	16,10	6027	0,00	12,3
0:13:00	28	3261	16,09	6026	0,01	12,5
0:13:30	29	3271	16,09	6029	0,01	12,7
0:14:00	29	3279	16,08	6024	0,01	13,0
0:14:30	29	3288	16,07	6029	0,01	13,2
0:15:00	30	3297	16,07	6032	0,01	13,5
0:15:30	30	3306	16,06	6031	0,01	13,7
0:16:00	30	3315	16,05	6028	0,02	13,9
0:16:30	30	3325	16,05	6030	0,02	14,2
0:17:00	31	3335	16,04	6033	0,02	14,4
0:17:30	31	3345	16,03	6029	0,02	14,7
0:18:00	31	3356	16,02	6026	0,03	14,9
0:18:30	32	3368	16,02	6025	0,03	15,1
0:19:00	32	3380	16,01	6027	0,03	15,4
0:19:30	32	3393	16,01	6028	0,03	15,6
0:20:00	33	3405	16,00	6021	0,03	15,9
0:20:30	33	3419	16,00	6024	0,03	16,1
0:21:00	33	3432	15,99	6029	0,04	16,3
0:21:30	33	3445	15,98	6029	0,04	16,6
0:22:00	34	3459	15,98	6032	0,04	16,8
0:22:30	34	3474	15,97	6028	0,04	17,0
0:23:00	34	3490	15,96	6036	0,05	17,3
0:23:30	35	3506	15,95	6032	0,05	17,5
0:24:00	35	3522	15,94	6032	0,05	17,8
0:24:30	35	3539	15,93	6041	0,05	18,0
0:25:00	35	3554	15,93	6036	0,06	18,2
0:25:30	36	3570	15,92	6032	0,06	18,5
0:26:00	36	3585	15,91	6036	0,06	18,7
0:26:30	36	3601	15,91	6033	0,06	19,0
0:27:00	37	3617	15,90	6043	0,06	19,2
0:27:30	37	3635	15,89	6039	0,07	19,4
0:28:00	37	3654	15,88	6036	0,07	19,7
0:28:30	38	3673	15,88	6039	0,07	19,9
0:29:00	38	3691	15,87	6040	0,07	20,2
0:29:30	38	3709	15,85	6035	0,08	20,4
0:30:00	38	3725	15,85	6030	0,08	20,6
0:30:30	39	3741	15,84	6041	0,08	20,9
0:31:00	39	3756	15,83	6042	0,09	21,1
0:31:30	39	3769	15,82	6083	0,09	21,4
0:32:00	39	3782	15,82	6043	0,09	21,6
0:32:30	39	3795	15,81	6042	0,09	21,8
0:33:00	40	3807	15,81	6042	0,09	22,1
0:33:30	40	3819	15,80	6042	0,10	22,3
0:34:00	40	3829	15,80	6042	0,10	22,6
0:34:30	40	3839	15,79	6047	0,10	22,8
0:35:00	40	3847	15,79	6049	0,10	23,0
0:35:30	40	3853	15,78	6047	0,10	23,3
0:36:00	40	3859	15,77	6052	0,10	23,5
0:36:30	40	3865	15,77	6046	0,11	23,8
0:37:00	40	3871	15,77	6045	0,11	24,0
0:37:30	41	3876	15,76	6047	0,11	24,2
0:38:00	41	3881	15,76	6048	0,11	24,5
0:38:30	41	3885	15,75	6049	0,11	24,7
0:39:00	41	3889	15,75	6044	0,11	25,0
0:39:30	41	3892	15,74	6046	0,11	25,2
0:40:00	41	3894	15,74	6047	0,12	25,4
0:40:30	41	3895	15,74	6052	0,12	25,7
0:41:00	41	3895	15,74	6047	0,12	25,9
0:41:30	41	3896	15,73	6048	0,12	26,2
0:42:00	41	3897	15,73	6048	0,12	26,4
0:42:30	41	3898	15,73	6051	0,12	26,6
0:43:00	41	3899	15,73	6070	0,12	26,9
0:43:30	41	3899	15,72	6051	0,12	27,1
0:44:00	41	3899	15,72	6049	0,12	27,4
0:44:30	41	3899	15,72	6045	0,12	27,6
0:45:00	41	3898	15,72	6044	0,12	27,8
0:45:30	41	3897	15,72	6049	0,12	28,1
0:46:00	42	3895	15,72	6045	0,12	28,3
0:46:30	42	3894	15,72	6044	0,12	28,6
0:47:00	42	3892	15,71	6042	0,12	28,8
0:47:30	42	3890	15,72	6043	0,12	29,0
0:48:00	42	3888	15,72	6043	0,12	29,3
0:48:30	42	3887	15,71	6042	0,12	29,5
0:49:00	42	3886	15,71	6042	0,12	29,7
0:49:30	42	3885	15,71	6041	0,12	30,0
0:50:00	42	3884	15,71	6044	0,12	30,2
0:50:30	42	3882	15,71	6045	0,13	30,5
0:51:00	42	3881	15,71	6045	0,13	30,7
0:51:30	42	3879	15,71	6044	0,13	30,9
0:52:00	42	3877	15,70	6044	0,13	31,2
0:52:30	42	3874	15,71	6042	0,13	31,4
0:53:00	42	3870	15,71	6043	0,13	31,7
0:53:30	42	3866	15,71	6042	0,13	31,9
0:54:00	42	3863	15,71	6039	0,13	32,1
0:54:30	42	3861	15,71	6044	0,13	32,4
0:55:00	42	3859	15,71	6037	0,13	32,6
0:55:30	42	3858	15,70	6039	0,13	32,9
0:56:00	42	3857	15,70	6040	0,13	33,1
0:56:30	42	3855	15,70	6042	0,13	33,3
0:57:00	42	3853	15,70	6038	0,13	33,6
0:57:30	42	3851	15,70	6040	0,13	33,8
0:58:00	42	3849	15,70	6041	0,13	34,1
0:58:30	42	3846	15,70	6040	0,13	34,3
0:59:00	42	3844	15,70	6035	0,13	34,5
0:59:30	42	3840	15,70	6035	0,13	34,8
1:00:00	42	3837	15,70	6041	0,13	35,0
1:00:30	42	3835	15,70	6039	0,13	35,3
1:01:00	43	3833	15,70	6037	0,13	35,5
1:01:30	43	3831	15,70	6038	0,13	35,7
1:02:00	43	3830	15,70	6040	0,13	36,0
1:02:30	43	3828	15,70	6033	0,13	36,2
1:03:00	43	3825	15,70	6039	0,13	36,5
1:03:30	43	3823	15,70	6038	0,13	36,7
1:04:00	43	3821	15,70	6037	0,13	36,9
1:04:30	43	3820	15,70	6035	0,13	37,2
1:05:00	43	3820	15,70	6040	0,13	37,4
1:05:30	43	3819	15,70	6037	0,13	37,7
1:06:00	43	3818	15,70	6039	0,13	37,9
1:06:30	43	3817	15,70	6035	0,13	38,1
1:07:00	43	3814	15,70	6034	0,13	38,4
1:07:30	43	3811	15,70	6036	0,13	38,6
1:08:00	43	3807	15,70	6037	0,13	38,9
1:08:30	43	3803	15,70	6036	0,13	39,1
1:09:00	43	3799	15,70	6034	0,13	39,3
1:09:30	43	3796	15,70	6039	0,13	39,6
1:10:00	43	3794	15,70	6033	0,13	39,8
1:10:30	43	3793	15,69	6035	0,13	40,1
1:11:00	43	3791	15,69	6038	0,13	40,3
1:11:30	43	3790	15,69	6037	0,13	40,5
1:12:00	43	3787	15,70	6037	0,13	40,8
1:12:30	43	3784	15,70	6034	0,13	41,0
1:13:00	43	3782	15,70	6035	0,13	41,2
1:13:30	43	3779	15,69	6035	0,13	41,5
1:14:00	43	3777	15,69	6034	0,13	41,7
1:14:30	43	3775	15,69	6038	0,13	42,0
1:15:00	43	3772	15,69	6033	0,13	42,2
1:15:30	43	3771	15,69	6037	0,13	42,4
1:16:00	43	3769	15,69	6032	0,13	42,7
1:16:30	43	3767	15,69	6034	0,13	42,9
1:17:00	43	3765	15,69	6035	0,13	43,2
1:17:30	44	3762	15,69	6034	0,13	43,4
1:18:00	44	3760	15,69	6033	0,13	43,6
1:18:30	44	3757	15,69	6032	0,13	43,9
1:19:00	44	3754	15,69	6033	0,13	44,1
1:19:30	44	3752	15,69	6037	0,13	44,4
1:20:00	44	3750	15,69	6035	0,13	44,6
1:20:30	44	3748	15,69	6032	0,13	44,8
1:21:00	44	3747	15,69	6029	0,13	45,1
1:21:30	44	3745	15,69	6029	0,13	45,3
1:22:00	44	3742	15,69	6029	0,13	45,6
1:22:30	44	3739	15,69	6030	0,13	45,8
1:23:00	44	3737	15,69	6033	0,13	46,0
1:23:30	44	3735	15,69	6029	0,13	46,3
1:24:00	44	3733	15,69	6032	0,13	46,5
1:24:30	44	3730	15,69	6033	0,13	46,8
1:25:00	44	3729	15,69	6029	0,13	47,0
1:25:30	44	3727	15,69	6029	0,13	47,2
1:26:00	44	3725	15,69	6031	0,13	47,5
1:26:30	44	3724	15,69	6028	0,13	47,7
1:27:00	44	3722	15,69	6032	0,13	48,0
1:27:30	44	3718	15,69	6026	0,13	48,2
1:28:00	44	3715	15,69	6031	0,13	48,4
1:28:30	44	3713	15,69	6024	0,13	48,7
1:29:00	44	3711	15,69	6030	0,13	48,9
1:29:30	44	3709	15,69	6025	0,13	49,2
1:30:00	44	3707	15,69	6029	0,13	49,4
1:30:30	44	3706	15,69	6028	0,13	49,6
1:31:00	44	3704	15,69	6027	0,13	49,9
1:31:30	44	3702	15,69	6023	0,13	50,1
1:32:00	44	3699	15,68	6026	0,13	50,4
1:32:30	44	3697	15,69	6023	0,13	50,6
1:33:00	44	3694	15,69	6022	0,13	50,8
1:33:30	44	3691	15,68	6024	0,13	51,1
1:34:00	44	3689	15,69	6024	0,13	51,3
1:34:30	45	3687	15,69	6026	0,13	51,6
1:35:00	45	3685	15,68	6022	0,13	51,8
1:35:30	45	3684	15,69	6018	0,13	52,0
1:36:00	45	3682	15,69	6020	0,13	52,3
1:36:30	45	3680	15,69	6020	0,13	52,5
1:37:00	45	3679	15,69	6019	0,13	52,8
1:37:30	45	3676	15,69	6021	0,13	53,0
1:38:00	45	3674	15,69	6015	0,13	53,2
1:38:30	45	3672	15,69	6015	0,13	53,5
1:39:00	45	3669	15,69	6013	0,13	53,7
1:39:30	45	3667	15,68	6017	0,13	53,9
1:40:00	45	3664	15,68	6014	0,13	54,2
1:40:30	45	3662	15,68	6014	0,13	54,4
1:41:00	45	3660	15,68	6012	0,13	54,7
1:41:30	45	3657	15,68	6013	0,13	54,9
1:42:00	45	3655	15,68	6009	0,14	55,1
1:42:30	45	3654	15,68	6010	0,13	55,4
1:43:00	45	3652	15,68	6012	0,13	55,6
1:43:30	45	3650	15,68	6005	0,13	55,9
1:44:00	45	3648	15,68	6009	0,13	56,1
1:44:30	45	3645	15,68	6006	0,13	56,3
1:45:00	45	3643	15,69	6004	0,13	56,6
1:45:30	45	3640	15,68	6002	0,13	56,8
1:46:00	45	3638	15,68	6000	0,13	57,1
1:46:30	45	3636	15,68	6001	0,14	57,3
1:47:00	45	3634	15,68	5998	0,13	57,5
1:47:30	45	3631	15,68	5998	0,13	57,8
1:48:00	45	3629	15,68	5990	0,13	58,0
1:48:30	45	3626	15,68	5989	0,13	58,3
1:49:00	45	3624	15,68	5993	0,13	58,5
1:49:30	45	3622	15,68	5988	0,13	58,7
1:50:00	45	3620	15,68	5990	0,13	59,0
1:50:30	45	3618	15,68	5986	0,14	59,2
1:51:00	45	3615	15,68	5985	0,13	59,5
1:51:30	46	3612	15,68	5982	0,13	59,7
1:52:00	46	3610	15,68	5982	0,13	59,9
1:52:30	46	3607	15,69	5976	0,13	60,2
1:53:00	46	3605	15,69	5977	0,13	60,4
1:53:30	46	3603	15,69	5974	0,13	60,7
1:54:00	46	3601	15,69	5974	0,13	60,9
1:54:30	46	3598	15,69	5966	0,13	61,1
1:55:00	46	3596	15,68	5963	0,13	61,4
1:55:30	46	3593	15,69	5959	0,13	61,6
1:56:00	46	3591	15,68	5957	0,13	61,9
1:56:30	46	3588	15,69	5954	0,13	62,1
1:57:00	46	3586	15,69	5956	0,13	62,3
1:57:30	46	3583	15,69	5948	0,13	62,6
1:58:00	46	3580	15,69	5943	0,13	62,8
1:58:30	46	3578	15,69	5943	0,13	63,1
1:59:00	46	3576	15,69	5940	0,13	63,3
1:59:30	46	3574	15,69	5934	0,13	63,5
2:00:00	46	3571	15,69	5930	0,13	63,8
2:00:30	46	3569	15,69	5924	0,13	64,0
2:01:00	46	3566	15,69	5920	0,13	64,3
2:01:30	46	3562	15,69	5914	0,13	64,5
2:02:00	46	3559	15,69	5911	0,13	64,7
2:02:30	46	3556	15,69	5904	0,13	65,0
2:03:00	46	3553	15,69	5901	0,13	65,2
2:03:30	46	3551	15,69	5894	0,13	65,5
2:04:00	46	3548	15,69	5890	0,13	65,7
2:04:30	46	3545	15,69	5884	0,13	65,9
2:05:00	46	3542	15,70	5879	0,13	66,2
2:05:30	46	3539	15,69	5868	0,13	66,4
2:06:00	46	3536	15,70	5869	0,13	66,6
2:06:30	46	3533	15,70	5859	0,13	66,9
2:07:00	47	3529	15,70	5854	0,13	67,1
2:07:30	47	3527	15,70	5847	0,13	67,4
2:08:00	47	3524	15,70	5837	0,13	67,6
2:08:30	47	3521	15,70	5833	0,13	67,8
2:09:00	47	3517	15,70	5821	0,13	68,1
2:09:30	47	3514	15,70	5814	0,13	68,3
2:10:00	47	3511	15,70	5809	0,13	68,6
2:10:30	47	3508	15,71	5798	0,13	68,8
2:11:00	47	3505	15,71	5789	0,13	69,0
2:11:30	47	3501	15,71	5787	0,13	69,3
2:12:00	47	3498	15,71	5771	0,13	69,5
2:12:30	47	3493	15,71	5761	0,13	69,8
2:13:00	47	3489	15,71	5749	0,12	70,0
2:13:30	47	3485	15,71	5744	0,12	70,2
2:14:00	47	3481	15,71	5730	0,12	70,5
2:14:30	47	3478	15,71	5716	0,12	70,7
2:15:00	47	3475	15,72	5711	0,12	71,0
2:15:30	47	3472	15,72	5694	0,12	71,2
2:16:00	47	3468	15,72	5686	0,12	71,4
2:16:30	47	3464	15,73	5675	0,12	71,7
2:17:00	47	3460	15,73	5656	0,12	71,9
2:17:30	47	3455	15,73	5638	0,12	72,2
2:18:00	47	3451	15,73	5623	0,12	72,4
2:18:30	47	3446	15,74	5612	0,12	72,6
2:19:00	47	3442	15,74	5597	0,12	72,9
2:19:30	47	3438	15,74	5581	0,11	73,1
2:20:00	47	3434	15,75	5565	0,11	73,4
2:20:30	47	3430	15,75	5540	0,11	73,6
2:21:00	47	3426	15,75	5528	0,11	73,8
2:21:30	47	3422	15,76	5508	0,11	74,1
2:22:00	47	3417	15,76	5491	0,11	74,3
2:22:30	47	3412	15,77	5470	0,11	74,6
2:23:00	47	3407	15,77	5442	0,10	74,8
2:23:30	47	3401	15,78	5432	0,10	75,0
2:24:00	48	3398	15,78	5404	0,10	75,3
2:24:30	48	3393	15,78	5392	0,10	75,5
2:25:00	48	3389	15,79	5363	0,10	75,8
2:25:30	48	3385	15,79	5348	0,10	76,0
2:26:00	48	3380	15,80	5322	0,10	76,2
2:26:30	48	3375	15,80	5298	0,09	76,5
2:27:00	48	3370	15,81	5275	0,09	76,7
2:27:30	48	3364	15,81	5250	0,09	77,0
2:28:00	48	3358	15,82	5228	0,09	77,2
2:28:30	48	3352	15,83	5202	0,09	77,4
2:29:00	48	3347	15,84	5177	0,08	77,7
2:29:30	48	3342	15,84	5156	0,08	77,9
2:30:00	48	3337	15,85	5136	0,08	78,2
2:30:30	48	3331	15,85	5107	0,08	78,4
2:31:00	48	3325	15,86	5080	0,08	78,6
2:31:30	48	3319	15,87	5062	0,07	78,9
2:32:00	48	3313	15,87	5044	0,07	79,1
2:32:30	48	3306	15,88	5024	0,07	79,3
2:33:00	48	3300	15,88	4996	0,07	79,6
2:33:30	48	3294	15,88	4980	0,07	79,8
2:34:00	48	3288	15,89	4962	0,07	80,1
2:34:30	48	3282	15,90	4950	0,06	80,3
2:35:00	48	3276	15,91	4931	0,06	80,5
2:35:30	48	3270	15,93	4919	0,06	80,8
2:36:00	48	3263	15,94	4903	0,05	81,0
2:36:30	48	3256	15,95	4895	0,05	81,3
2:37:00	48	3249	15,96	4881	0,05	78,1
2:37:30	48	3242	15,96	4879	0,04	77,5
2:38:00	48	3236	15,97	4871	0,04	75,6
2:38:30	48	3228	15,98	4867	0,04	74,7
2:39:00	48	3222	15,99	4866	0,03	74,6
2:39:30	49	3213	16,00	4880	0,03	77,7
2:40:00	49	3205	16,01	4881	0,03	77,9
2:40:30	49	3198	16,02	4903	0,03	83,0
2:41:00	49	3190	16,03	4914	0,02	85,6
2:41:30	49	3183	16,04	4921	0,02	87,4
2:42:00	49	3175	16,05	4946	0,02	93,4
2:42:30	49	3167	16,05	4975	0,02	100,5
2:43:00	49	3159	16,06	5006	0,01	108,3
2:43:30	49	3150	16,07	5043	0,01	117,8
2:44:00	49	3142	16,08	5087	0,01	129,3
2:44:30	49	3133	16,09	5126	0,01	140,2
2:45:00	49	3123	16,10	5168	0,00	151,9
2:45:30	49	3114	16,11	5220	0,00	167,2
2:46:00	49	3104	16,12	5268	0,00	181,6
2:46:30	49	3094	16,13	5325	0,00	199,7
2:47:00	49	3085	16,14	5380	0,00	217,9
2:47:30	49	3076	16,15	5445	0,00	240,4
2:48:00	49	3066	16,15	5506	0,00	262,6
2:48:30	49	3057	16,16	5568	0,00	286,3
2:49:00	49	3046	16,16	5636	0,00	313,6
2:49:30	49	3035	16,17	5708	0,00	343,8
2:50:00	49	3025	16,18	5778	0,00	375,2
2:50:30	49	3014	16,18	5849	0,00	408,6
2:51:00	49	3003	16,19	5921	0,00	444,4
2:51:30	49	2992	16,20	5994	0,00	482,9
2:52:00	49	2980	16,20	6065	0,00	522,5
2:52:30	49	2969	16,21	6140	0,00	566,5
2:53:00	49	2957	16,21	6213	0,00	612,0
2:53:30	49	2946	16,21	6289	0,00	662,1
2:54:00	49	2935	16,22	6365	0,00	714,7
2:54:30	49	2923	16,22	6432	0,00	764,5
2:55:00	49	2911	16,23	6500	0,00	817,0
2:55:30	49	2898	16,23	6535	0,00	845,5
2:56:00	50	2884	16,23	6606	0,00	905,2
2:56:30	50	2871	16,23	6674	0,00	965,8
2:57:00	50	2857	16,23	6736	0,00	1024,1
2:57:30	50	2844	16,23	6795	0,00	1081,0
2:58:00	50	2832	16,23	6860	0,00	1147,6
2:58:30	50	2819	16,23	6914	0,00	1206,3
2:59:00	50	2806	16,23	6971	0,00	
2:59:30	50	2794	16,23	7025	0,00	
3:00:00	50	2780	16,23	7073	0,00	
3:00:30	50	2765	16,23	7124	0,00	
3:01:00	50	2750	16,23	7168	0,00	
3:01:30	50	2735	16,22	7214	0,00	
3:02:00	50	2720	16,22	7251	0,00	
3:02:30	50	2706	16,22	7291	0,00	
3:03:00	50	2693	16,21	7328	0,00	
3:03:30	50	2679	16,21	7358	0,00	
3:04:00	50	2665	16,21	7391	0,00	
3:04:30	50	2650	16,20	7420	0,00	
3:05:00	50	2635	16,20	7447	0,00	
3:05:30	50	2620	16,19	7470	0,00	
3:06:00	50	2605	16,19	7492	0,00	
3:06:30	50	2589	16,18	7513	0,00	
3:07:00	50	2574	16,18	7535	0,00	
3:07:30	50	2558	16,17	7553	0,00	
3:08:00	50	2542	16,16	7569	0,00	
3:08:30	50	2527	16,15	7584	0,00	
3:09:00	50	2511	16,14	7596	0,00	
3:09:30	50	2494	16,13	7610	0,00	
3:10:00	50	2477	16,13	7620	0,00	
3:10:30	50	2460	16,12	7632	0,00	
3:11:00	50	2443	16,11	7642	0,00	
3:11:30	50	2426	16,10	7650	0,00	
3:12:00	50	2409	16,09	7660	0,00	
3:12:30	51	2391	16,08	7665	0,01	
3:13:00	51	2374	16,07	7670	0,01	
3:13:30	51	2356	16,06	7679	0,02	
3:14:00	51	2338	16,04	7684	0,02	
3:14:30	51	2320	16,03	7689	0,02	
3:15:00	51	2303	16,02	7694	0,03	
3:15:30	51	2285	16,01	7697	0,03	
3:16:00	51	2269	16,00	7702	0,03	
3:16:30	51	2252	15,99	7703	0,04	
3:17:00	51	2233	15,97	7707	0,04	
3:17:30	51	2214	15,95	7705	0,05	
3:18:00	51	2195	15,95	7707	0,05	
3:18:30	51	2176	15,93	7709	0,05	
3:19:00	51	2156	15,92	7712	0,06	
3:19:30	51	2137	15,91	7711	0,06	
3:20:00	51	2118	15,89	7713	0,07	
3:20:30	51	2098	15,88	7715	0,07	
3:21:00	51	2078	15,86	7711	0,08	
3:21:30	51	2059	15,84	7713	0,08	
3:22:00	51	2039	15,83	7712	0,09	
3:22:30	51	2019	15,81	7710	0,09	
3:23:00	51	1999	15,80	7710	0,10	
3:23:30	51	1979	15,78	7711	0,10	
3:24:00	51	1959	15,76	7710	0,11	
3:24:30	51	2596	15,74	7708	0,12	
3:25:00	51	2565	15,71	7668	0,13	
3:25:30	51	2537	15,67	7678	0,14	
3:26:00	51	2510	15,64	7680	0,15	
3:26:30	51	2483	15,62	7683	0,16	
3:27:00	51	2458	15,59	7681	0,17	
3:27:30	52	3008	15,56	7643	0,18	
3:28:00	52	2993	15,52	7662	0,19	
3:28:30	52	2974	15,48	7668	0,21	
3:29:00	52	2955	15,45	7667	0,22	
3:29:30	52	2934	15,42	7666	0,23	
3:30:00	52	2908	15,40	7659	0,24	
3:30:30	52	2878	15,37	7658	0,25	
3:31:00	52	2851	15,35	7653	0,26	
3:31:30	52	2826	15,33	7647	0,26	
3:32:00	52	2801	15,30	7646	0,27	
3:32:30	52	2776	15,28	7642	0,28	
3:33:00	52	2750	15,25	7636	0,29	
3:33:30	52	3180	15,23	7629	0,30	
3:34:00	52	3170	15,19	7612	0,32	
3:34:30	52	3150	15,15	7614	0,33	
3:35:00	52	3130	15,12	7610	0,35	
3:35:30	52	3108	15,09	7608	0,36	
3:36:00	52	3087	15,06	7604	0,37	
3:36:30	52	3066	15,04	7599	0,38	
3:37:00	52	3041	15,01	7593	0,39	
3:37:30	52	3021	14,99	7586	0,40	
3:38:00	52	3001	14,96	7583	0,42	
3:38:30	52	2982	14,93	7578	0,43	
3:39:00	52	2961	14,91	7571	0,44	
3:39:30	52	2942	14,88	7567	0,45	
3:40:00	52	2921	14,85	7559	0,46	
3:40:30	52	2899	14,83	7552	0,48	
3:41:00	52	2880	14,82	7553	0,48	
3:41:30	52	2860	14,79	7547	0,49	
3:42:00	52	2836	14,76	7539	0,51	
3:42:30	52	2814	14,74	7531	0,52	
3:43:00	52	2786	14,71	7523	0,53	
3:43:30	52	2759	14,68	7516	0,54	
3:44:00	53	2732	14,66	7509	0,56	
3:44:30	53	2704	14,63	7501	0,57	
3:45:00	53	2677	14,61	7494	0,58	
3:45:30	53	2649	14,58	7485	0,60	
3:46:00	53	2620	14,55	7474	0,61	
3:46:30	53	2592	14,53	7468	0,62	
3:47:00	53	2564	14,51	7459	0,64	
3:47:30	53	2536	14,48	7450	0,65	
3:48:00	53	2508	14,45	7441	0,66	
3:48:30	53	2480	14,43	7430	0,68	
3:49:00	53	2454	14,40	7424	0,69	
3:49:30	53	2426	14,38	7414	0,71	
3:50:00	53	2399	14,35	7404	0,72	
3:50:30	53	2372	14,33	7399	0,73	
3:51:00	53	2344	14,30	7388	0,75	
3:51:30	53	2317	14,28	7377	0,76	
3:52:00	53	2290	14,25	7368	0,78	
3:52:30	53	2264	14,23	7360	0,79	
3:53:00	53	2236	14,20	7354	0,81	
3:53:30	53	2209	14,18	7347	0,82	
3:54:00	53	2182	14,15	7340	0,84	
3:54:30	53	2155	14,13	7329	0,85	
3:55:00	53	2128	14,10	7322	0,87	
3:55:30	53	2100	14,07	7313	0,88	
3:56:00	53	2074	14,05	7302	0,90	
3:56:30	53	2047	14,03	7299	0,91	
3:57:00	53	2021	14,00	7288	0,93	
3:57:30	53	1994	13,97	7283	0,95	
3:58:00	53	1968	13,95	7276	0,96	
3:58:30	53	1942	13,93	7266	0,98	
3:59:00	53	1915	13,90	7258	0,99	
3:59:30	53	1888	13,87	7251	1,01	
4:00:00	53	1860	13,85	7247	1,03	
4:00:30	53	1833	13,83	7238	1,05	
4:01:00	54	2485	13,80	7233	1,06	
4:01:30	54	2448	13,75	7222	1,10	
4:02:00	54	2415	13,72	7223	1,12	
4:02:30	54	2383	13,68	7223	1,15	
4:03:00	54	2352	13,67	7219	1,16	
4:03:30	54	2322	13,64	7215	1,18	
4:04:00	54	2294	13,61	7211	1,20	
4:04:30	54	2266	13,59	7207	1,22	
4:05:00	54	2239	13,56	7202	1,24	
4:05:30	54	2212	13,54	7197	1,26	
4:06:00	54	2185	13,51	7191	1,28	
4:06:30	54	2159	13,49	7184	1,30	
4:07:00	54	2131	13,46	7181	1,32	
4:07:30	54	2102	13,44	7172	1,34	
4:08:00	54	2074	13,42	7171	1,35	
4:08:30	54	2045	13,39	7166	1,37	
4:09:00	54	2689	13,36	7147	1,40	
4:09:30	54	2653	13,31	7167	1,44	
4:10:00	54	2619	13,28	7170	1,47	
4:10:30	54	2587	13,25	7169	1,50	
4:11:00	54	2556	13,22	7166	1,52	
4:11:30	54	2527	13,20	7160	1,54	
4:12:00	54	2498	13,17	7158	1,57	
4:12:30	54	2470	13,15	7155	1,59	
4:13:00	54	2443	13,12	7149	1,61	
4:13:30	54	2415	13,10	7146	1,63	
4:14:00	54	2387	13,07	7146	1,65	
4:14:30	54	2357	13,05	7141	1,68	
4:15:00	54	2328	13,03	7137	1,70	
4:15:30	54	2298	13,01	7132	1,72	
4:16:00	54	2270	12,98	7128	1,74	
4:16:30	54	2242	12,96	7125	1,77	
4:17:00	55	2214	12,94	7121	1,79	
4:17:30	55	2186	12,92	7121	1,81	
4:18:00	55	2160	12,90	7117	1,83	
4:18:30	55	2133	12,87	7115	1,85	
4:19:00	55	2107	12,85	7112	1,88	
4:19:30	55	2079	12,83	7109	1,90	
4:20:00	55	2052	12,81	7103	1,92	
4:20:30	55	2025	12,79	7104	1,94	
4:21:00	55	1998	12,76	7103	1,97	
4:21:30	55	1971	12,74	7101	1,99	
4:22:00	55	1944	12,72	7095	2,01	
4:22:30	55	1918	12,70	7095	2,04	
4:23:00	55	1892	12,68	7094	2,06	
4:23:30	55	1867	12,66	7091	2,09	
4:24:00	55	1840	12,64	7088	2,11	
4:24:30	55	2506	12,62	7087	2,13	
4:25:00	55	2470	12,57	7093	2,18	
4:25:30	55	2437	12,56	7096	2,20	
4:26:00	55	2405	12,53	7098	2,24	
4:26:30	55	2375	12,51	7097	2,26	
4:27:00	55	2345	12,48	7098	2,29	
4:27:30	55	2317	12,46	7100	2,32	
4:28:00	55	2927	12,44	7096	2,35	
4:28:30	55	2913	12,41	7086	2,38	
4:29:00	55	2890	12,37	7097	2,43	
4:29:30	55	2856	12,35	7101	2,47	
4:30:00	55	2824	12,32	7102	2,50	
4:30:30	55	2793	12,30	7104	2,52	
4:31:00	55	2763	12,28	7107	2,55	
4:31:30	55	2736	12,26	7106	2,58	
4:32:00	55	2708	12,24	7111	2,61	
4:32:30	55	2679	12,22	7113	2,63	
4:33:00	55	2651	12,20	7116	2,66	
4:33:30	55	2622	12,18	7118	2,69	
4:34:00	55	2594	12,16	7120	2,71	
4:34:30	55	2564	12,14	7121	2,74	
4:35:00	55	2535	12,13	7127	2,76	
4:35:30	55	2505	12,11	7128	2,79	
4:36:00	56	2476	12,09	7129	2,81	
4:36:30	55	2448	12,07	7134	2,84	
4:37:00	55	2420	12,05	7138	2,87	
4:37:30	55	2393	12,04	7138	2,90	
4:38:00	56	2368	12,02	7140	2,92	
4:38:30	56	2342	12,01	7144	2,94	
4:39:00	56	2316	11,99	7146	2,97	
4:39:30	56	2290	11,97	7151	3,00	
4:40:00	56	2262	11,95	7151	3,03	
4:40:30	56	2235	11,94	7156	3,05	
4:41:00	56	2206	11,92	7158	3,07	
4:41:30	56	2178	11,91	7160	3,10	
4:42:00	55	2149	11,89	7163	3,12	
4:42:30	55	2120	11,87	7165	3,15	
4:43:00	55	2092	11,86	7170	3,18	
4:43:30	55	2064	11,84	7169	3,20	
4:44:00	55	2038	11,83	7174	3,23	
4:44:30	55	2013	11,81	7175	3,25	
4:45:00	55	1989	11,80	7180	3,28	
4:45:30	55	1966	11,78	7185	3,30	
4:46:00	55	1943	11,77	7188	3,33	
4:46:30	55	1918	11,75	7189	3,36	
4:47:00	55	1894	11,74	7190	3,38	
4:47:30	55	1869	11,73	7193	3,39	
4:48:00	55	1844	11,72	7193	3,41	
4:48:30	55	1819	11,70	7198	3,44	
4:49:00	56	2494	11,69	7198	3,46	
4:49:30	55	2460	11,66	7179	3,52	
4:50:00	55	2430	11,64	7192	3,56	
4:50:30	55	2401	11,62	7199	3,60	
4:51:00	55	2377	11,60	7203	3,63	
4:51:30	55	2355	11,58	7208	3,66	
4:52:00	56	2335	11,56	7213	3,70	
4:52:30	56	2944	11,55	7168	3,73	
4:53:00	56	2931	11,52	7213	3,77	
4:53:30	56	2917	11,50	7219	3,82	
4:54:00	56	2899	11,48	7226	3,86	
4:54:30	56	2873	11,46	7233	3,89	
4:55:00	56	2846	11,45	7235	3,92	
4:55:30	56	2820	11,43	7239	3,94	
4:56:00	56	2793	11,42	7242	3,97	
4:56:30	56	2766	11,41	7250	4,00	
4:57:00	56	2738	11,39	7248	4,02	
4:57:30	56	2711	11,38	7253	4,05	
4:58:00	55	2683	11,37	7258	4,08	
4:58:30	55	2655	11,35	7261	4,11	
4:59:00	55	2628	11,34	7266	4,13	
4:59:30	55	2601	11,33	7267	4,16	
5:00:00	55	2576	11,32	7272	4,18	
5:00:30	55	2551	11,31	7278	4,20	
5:01:00	55	2528	11,30	7280	4,23	
5:01:30	55	2505	11,28	7286	4,26	
5:02:00	55	2483	11,27	7291	4,29	
5:02:30	55	2460	11,26	7292	4,31	
5:03:00	55	2438	11,25	7295	4,34	
5:03:30	55	2416	11,24	7301	4,36	
5:04:00	55	2393	11,23	7304	4,38	
5:04:30	55	2370	11,22	7307	4,40	
5:05:00	55	2347	11,21	7311	4,43	
5:05:30	55	2324	11,20	7315	4,45	
5:06:00	55	2302	11,18	7317	4,48	
5:06:30	55	2281	11,17	7317	4,51	
5:07:00	55	2261	11,16	7322	4,54	
5:07:30	55	2242	11,15	7325	4,56	
5:08:00	55	2223	11,14	7332	4,58	
5:08:30	55	2203	11,13	7334	4,60	
5:09:00	55	2186	11,12	7336	4,62	
5:09:30	55	2166	11,12	7337	4,63	
5:10:00	55	2146	11,11	7342	4,66	
5:10:30	55	2127	11,10	7345	4,68	
5:11:00	55	2107	11,08	7346	4,71	
5:11:30	55	2089	11,07	7351	4,74	
5:12:00	55	2070	11,06	7352	4,77	
5:12:30	55	2052	11,05	7355	4,79	
5:13:00	55	2035	11,04	7362	4,81	
5:13:30	55	2017	11,04	7364	4,83	
5:14:00	55	1999	11,03	7363	4,85	
5:14:30	55	1981	11,02	7367	4,87	
5:15:00	55	1964	11,01	7372	4,90	
5:15:30	55	1946	11,00	7374	4,92	
5:16:00	55	1929	10,99	7376	4,94	
5:16:30	55	1912	10,98	7382	4,97	
5:17:00	55	1895	10,97	7384	5,00	
5:17:30	55	1878	10,96	7388	5,02	
5:18:00	55	1862	10,95	7391	5,05	
5:18:30	55	1846	10,94	7394	5,06	
5:19:00	55	1829	10,93	7397	5,08	
5:19:30	55	1813	10,93	7398	5,10	
5:20:00	55	2512	10,93	7286	5,10	
5:20:30	55	2484	10,90	7380	5,17	
5:21:00	55	2461	10,88	7383	5,23	
5:21:30	55	2438	10,86	7391	5,27	
5:22:00	55	2417	10,85	7398	5,30	
5:22:30	55	2398	10,84	7402	5,33	
5:23:00	55	2380	10,83	7405	5,35	
5:23:30	55	2996	10,83	7410	5,37	
5:24:00	55	2971	10,81	7395	5,40	
5:24:30	55	2962	10,79	7405	5,46	
5:25:00	55	2951	10,78	7407	5,50	
5:25:30	55	2939	10,76	7413	5,54	
5:26:00	55	2926	10,75	7417	5,57	
5:26:30	55	2910	10,75	7418	5,59	
5:27:00	55	2887	10,74	7425	5,61	
5:27:30	55	2866	10,73	7426	5,64	
5:28:00	55	2847	10,72	7431	5,66	
5:28:30	55	2830	10,71	7436	5,68	
5:29:00	55	2814	10,71	7438	5,70	
5:29:30	55	2799	10,70	7441	5,72	
5:30:00	55	2782	10,69	7442	5,75	
5:30:30	55	2765	10,68	7444	5,77	
5:31:00	55	2748	10,67	7449	5,80	
5:31:30	55	2731	10,66	7453	5,83	
5:32:00	55	2713	10,66	7455	5,84	
5:32:30	55	2696	10,65	7457	5,86	
5:33:00	55	2679	10,65	7461	5,88	
5:33:30	55	2662	10,64	7461	5,90	
5:34:00	55	2647	10,63	7464	5,92	
5:34:30	55	2631	10,63	7470	5,93	
5:35:00	55	2615	10,62	7472	5,95	
5:35:30	55	2599	10,62	7474	5,97	
5:36:00	55	2583	10,61	7476	5,99	
5:36:30	55	2567	10,60	7479	6,01	
5:37:00	55	2551	10,60	7484	6,03	
5:37:30	55	2536	10,59	7486	6,06	
5:38:00	55	2520	10,58	7488	6,08	
5:38:30	55	2505	10,57	7491	6,10	
5:39:00	55	2491	10,56	7491	6,13	
5:39:30	55	2476	10,56	7495	6,16	
5:40:00	55	2462	10,55	7498	6,18	
5:40:30	55	2447	10,54	7499	6,19	
5:41:00	55	2432	10,54	7502	6,21	
5:41:30	55	2417	10,53	7503	6,23	
5:42:00	55	2402	10,53	7508	6,25	
5:42:30	55	2387	10,52	7509	6,27	
5:43:00	55	2373	10,52	7514	6,28	
5:43:30	55	2359	10,51	7513	6,30	
5:44:00	55	2345	10,51	7514	6,32	
5:44:30	56	2334	10,50	7519	6,34	
5:45:00	56	2323	10,49	7520	6,36	
5:45:30	56	2313	10,49	7525	6,38	
5:46:00	56	2302	10,48	7527	6,40	
5:46:30	56	2289	10,47	7529	6,43	
5:47:00	56	2277	10,47	7528	6,45	
5:47:30	56	2263	10,46	7532	6,47	
5:48:00	56	2248	10,45	7537	6,49	
5:48:30	56	2233	10,45	7535	6,51	
5:49:00	56	2217	10,44	7538	6,52	
5:49:30	56	2200	10,44	7540	6,54	
5:50:00	55	2184	10,44	7545	6,55	
5:50:30	55	2168	10,43	7544	6,56	
5:51:00	55	2151	10,43	7548	6,58	
5:51:30	55	2135	10,42	7550	6,60	
5:52:00	55	2121	10,42	7553	6,61	
5:52:30	55	2109	10,41	7554	6,63	
5:53:00	55	2098	10,41	7557	6,65	
5:53:30	55	2086	10,40	7554	6,67	
5:54:00	55	2075	10,40	7558	6,68	
5:54:30	55	2063	10,39	7562	6,69	
5:55:00	55	2050	10,39	7561	6,71	
5:55:30	55	2036	10,38	7563	6,73	
5:56:00	55	2023	10,38	7567	6,75	
5:56:30	55	2010	10,37	7571	6,78	
5:57:00	55	1999	10,36	7570	6,80	
5:57:30	56	1988	10,35	7574	6,83	
5:58:00	56	1980	10,35	7575	6,84	
5:58:30	56	1971	10,35	7579	6,86	
5:59:00	56	1962	10,34	7578	6,87	
5:59:30	56	1952	10,34	7581	6,88	
6:00:00	56	1941	10,33	7583	6,90	
6:00:30	56	1930	10,33	7585	6,91	
6:01:00	56	1917	10,33	7588	6,92	
6:01:30	56	1903	10,32	7589	6,94	
6:02:00	56	1889	10,32	7591	6,95	
6:02:30	56	1875	10,31	7590	6,97	
6:03:00	55	1860	10,31	7594	6,98	
6:03:30	55	1844	10,31	7596	7,00	
6:04:00	55	1828	10,30	7595	7,01	
6:04:30	55	1813	10,30	7600	7,03	
6:05:00	55	1828	10,29	7602	7,05	
6:05:30	55	2511	10,28	7547	7,08	
6:06:00	55	2489	10,26	7576	7,15	
6:06:30	55	2470	10,25	7580	7,19	
6:07:00	55	2453	10,25	7581	7,22	
6:07:30	55	2436	10,24	7588	7,24	
6:08:00	55	2421	10,24	7588	7,25	
6:08:30	55	2407	10,23	7590	7,27	
6:09:00	55	2394	10,23	7593	7,29	
6:09:30	55	2381	10,22	7599	7,30	
6:10:00	55	2368	10,22	7597	7,31	
6:10:30	55	2356	10,21	7602	7,33	
6:11:00	55	2343	10,21	7604	7,35	
6:11:30	55	2330	10,21	7608	7,37	
6:12:00	55	2316	10,20	7611	7,38	
6:12:30	55	2303	10,20	7610	7,40	
6:13:00	55	2289	10,19	7612	7,42	
6:13:30	55	2276	10,19	7617	7,44	
6:14:00	55	2264	10,18	7620	7,46	
6:14:30	55	2252	10,18	7619	7,48	
6:15:00	55	2241	10,17	7621	7,49	
6:15:30	55	2230	10,17	7623	7,51	
6:16:00	55	2218	10,16	7625	7,52	
6:16:30	55	2206	10,16	7627	7,55	
6:17:00	55	2194	10,15	7629	7,57	
6:17:30	55	2182	10,15	7628	7,58	
6:18:00	55	2171	10,15	7629	7,59	
6:18:30	55	2159	10,14	7633	7,61	
6:19:00	55	2147	10,14	7632	7,62	
6:19:30	55	2136	10,14	7635	7,63	
6:20:00	55	2125	10,13	7637	7,64	
6:20:30	55	2115	10,13	7636	7,65	
6:21:00	55	2105	10,13	7641	7,67	
6:21:30	55	2094	10,12	7640	7,68	
6:22:00	55	2084	10,12	7642	7,70	
6:22:30	55	2073	10,12	7644	7,71	
6:23:00	55	2063	10,11	7647	7,72	
6:23:30	55	2052	10,11	7648	7,74	
6:24:00	55	2042	10,11	7648	7,75	
6:24:30	55	2031	10,10	7652	7,77	
6:25:00	55	2021	10,10	7652	7,78	
6:25:30	55	2011	10,10	7653	7,79	
6:26:00	55	2001	10,09	7656	7,81	
6:26:30	55	1990	10,09	7658	7,83	
6:27:00	55	1980	10,08	7658	7,84	
6:27:30	55	1970	10,08	7661	7,86	
6:28:00	55	1959	10,08	7662	7,88	
6:28:30	55	1949	10,07	7663	7,90	
6:29:00	55	1939	10,07	7662	7,92	
6:29:30	55	1929	10,06	7665	7,93	
6:30:00	55	1919	10,06	7667	7,95	
6:30:30	55	1909	10,05	7668	7,97	
6:31:00	55	1899	10,05	7669	7,98	
6:31:30	55	1889	10,05	7671	7,99	
6:32:00	55	1879	10,05	7672	8,00	
6:32:30	55	1870	10,04	7672	8,02	
6:33:00	55	1860	10,04	7673	8,03	
6:33:30	55	1851	10,04	7673	8,04	
6:34:00	55	1869	10,04	7674	8,05	
6:34:30	56	2563	10,04	7638	8,04	
6:35:00	55	2544	10,02	7650	8,11	
6:35:30	55	2530	10,01	7653	8,15	
6:36:00	55	2518	10,00	7655	8,18	
6:36:30	56	2508	10,00	7660	8,20	
6:37:00	56	2500	9,99	7662	8,23	
6:37:30	56	2491	9,99	7661	8,25	
6:38:00	56	2483	9,98	7663	8,27	
6:38:30	56	3056	9,98	7666	8,27	
6:39:00	56	3040	9,98	7644	8,30	
6:39:30	56	3037	9,96	7662	8,36	
6:40:00	56	3032	9,95	7684	8,39	
6:40:30	56	3025	9,95	7688	8,41	
6:41:00	56	3017	9,95	7693	8,43	
6:41:30	56	3007	9,94	7697	8,44	
6:42:00	56	2997	9,94	7696	8,46	
6:42:30	55	2986	9,93	7699	8,48	
6:43:00	55	2976	9,93	7701	8,49	
6:43:30	55	2968	9,93	7698	8,50	
6:44:00	55	2961	9,93	7701	8,51	
6:44:30	55	2954	9,92	7701	8,53	
6:45:00	55	2944	9,92	7702	8,54	
6:45:30	55	2931	9,92	7701	8,55	
6:46:00	55	2919	9,91	7703	8,57	
6:46:30	56	2908	9,91	7702	8,58	
6:47:00	56	2899	9,91	7706	8,59	
6:47:30	56	2890	9,91	7703	8,61	
6:48:00	56	2882	9,90	7705	8,63	
6:48:30	56	2872	9,90	7707	8,64	
6:49:00	56	2863	9,89	7708	8,66	
6:49:30	56	2851	9,89	7707	8,67	
6:50:00	56	2840	9,89	7709	8,69	
6:50:30	56	2827	9,88	7711	8,70	
6:51:00	56	2813	9,88	7708	8,72	
6:51:30	56	2799	9,88	7710	8,74	
6:52:00	55	2785	9,87	7710	8,75	
6:52:30	55	2770	9,87	7714	8,77	
6:53:00	55	2756	9,87	7712	8,78	
6:53:30	55	2743	9,86	7714	8,80	
6:54:00	55	2732	9,86	7714	8,83	
6:54:30	55	2722	9,85	7717	8,84	
6:55:00	55	2713	9,85	7719	8,86	
6:55:30	55	2704	9,85	7718	8,87	
6:56:00	55	2694	9,84	7719	8,88	
6:56:30	55	2683	9,84	7721	8,89	
6:57:00	55	2672	9,84	7718	8,90	
6:57:30	55	2660	9,84	7719	8,91	
6:58:00	55	2647	9,84	7720	8,92	
6:58:30	55	2635	9,83	7723	8,93	
6:59:00	55	2623	9,83	7726	8,94	
6:59:30	55	2612	9,83	7724	8,95	
7:00:00	55	2602	9,83	7724	8,97	
7:00:30	55	2592	9,83	7728	8,97	
7:01:00	55	2583	9,82	7724	8,98	
7:01:30	55	2573	9,82	7726	8,99	
7:02:00	55	2562	9,82	7730	9,00	
7:02:30	55	2552	9,82	7731	9,02	
7:03:00	55	2542	9,81	7732	9,03	
7:03:30	55	2532	9,81	7733	9,04	
7:04:00	55	2521	9,81	7731	9,05	
7:04:30	55	2511	9,81	7733	9,06	
7:05:00	55	2501	9,80	7735	9,08	
7:05:30	55	2491	9,80	7737	9,09	
7:06:00	55	2480	9,80	7738	9,11	
7:06:30	55	2471	9,79	7738	9,12	
7:07:00	55	2460	9,79	7737	9,14	
7:07:30	55	2451	9,79	7740	9,15	
7:08:00	55	2441	9,79	7739	9,16	
7:08:30	55	2432	9,78	7741	9,18	
7:09:00	55	2423	9,78	7743	9,19	
7:09:30	55	2414	9,78	7744	9,21	
7:10:00	55	2405	9,77	7743	9,23	
7:10:30	55	2396	9,77	7745	9,24	
7:11:00	55	2386	9,77	7748	9,26	
7:11:30	55	2376	9,76	7747	9,28	
7:12:00	55	2366	9,76	7747	9,29	
7:12:30	55	2357	9,75	7750	9,31	
7:13:00	55	2347	9,75	7749	9,33	
7:13:30	55	2338	9,75	7749	9,34	
7:14:00	55	2329	9,75	7751	9,35	
7:14:30	55	2321	9,75	7751	9,36	
7:15:00	55	2312	9,74	7753	9,37	
7:15:30	55	2304	9,74	7751	9,38	
7:16:00	55	2294	9,74	7753	9,39	
7:16:30	55	2285	9,74	7755	9,39	
7:17:00	55	2276	9,74	7756	9,41	
7:17:30	55	2267	9,73	7758	9,42	
7:18:00	55	2258	9,73	7756	9,43	
7:18:30	55	2249	9,73	7757	9,44	
7:19:00	55	2240	9,73	7757	9,44	
7:19:30	55	2234	9,73	7758	9,45	
7:20:00	55	2224	9,72	7762	9,47	
7:20:30	55	2215	9,72	7763	9,47	
7:21:00	55	2207	9,72	7764	9,49	
7:21:30	55	2198	9,72	7763	9,50	
7:22:00	55	2189	9,71	7764	9,51	
7:22:30	55	2180	9,71	7766	9,52	
7:23:00	55	2171	9,71	7767	9,53	
7:23:30	55	2162	9,71	7767	9,53	
7:24:00	55	2153	9,71	7767	9,55	
7:24:30	55	2144	9,70	7768	9,57	
7:25:00	55	2135	9,70	7767	9,58	
7:25:30	55	2127	9,70	7770	9,59	
7:26:00	55	2119	9,70	7771	9,60	
7:26:30	55	2110	9,70	7772	9,61	
7:27:00	55	2102	9,69	7773	9,62	
7:27:30	55	2094	9,69	7775	9,64	
7:28:00	55	2085	9,69	7773	9,65	
7:28:30	55	2076	9,68	7773	9,67	
7:29:00	55	2068	9,68	7775	9,68	
7:29:30	55	2060	9,68	7777	9,70	
7:30:00	56	2053	9,67	7777	9,72	
7:30:30	56	2046	9,67	7779	9,73	
7:31:00	56	2038	9,67	7780	9,74	
7:31:30	56	2030	9,67	7782	9,76	
7:32:00	56	2021	9,66	7782	9,77	
7:32:30	56	2011	9,66	7782	9,79	
7:33:00	55	2001	9,66	7784	9,80	
7:33:30	55	1990	9,65	7782	9,82	
7:34:00	55	1979	9,65	7784	9,83	
7:34:30	55	1967	9,65	7785	9,84	
7:35:00	55	1958	9,65	7787	9,85	
7:35:30	55	1949	9,65	7787	9,86	
7:36:00	55	1941	9,64	7786	9,87	
7:36:30	55	1934	9,64	7790	9,88	
7:37:00	55	1926	9,64	7790	9,89	
7:37:30	55	1918	9,64	7791	9,90	
7:38:00	55	1910	9,64	7788	9,91	
7:38:30	55	1901	9,64	7789	9,91	
7:39:00	55	1891	9,63	7792	9,92	
7:39:30	55	1882	9,63	7792	9,93	
7:40:00	55	1872	9,63	7793	9,94	
7:40:30	55	1862	9,63	7793	9,95	
7:41:00	55	1853	9,63	7795	9,96	
7:41:30	55	1845	9,63	7795	9,97	
7:42:00	55	1837	9,62	7798	9,98	
7:42:30	56	2626	9,62	7798	10,00	
7:43:00	55	2561	9,61	7770	10,04	
7:43:30	55	2546	9,60	7775	10,09	
7:44:00	55	2533	9,60	7777	10,12	
7:44:30	55	2524	9,59	7777	10,15	
7:45:00	55	2516	9,59	7778	10,15	
7:45:30	56	2511	9,59	7778	10,17	
7:46:00	56	2507	9,58	7779	10,19	
7:46:30	56	2502	9,58	7781	10,20	
7:47:00	56	2496	9,58	7784	10,23	
7:47:30	56	2489	9,58	7784	10,24	
7:48:00	56	2480	9,57	7787	10,25	
7:48:30	56	2471	9,57	7786	10,27	
7:49:00	56	2461	9,57	7787	10,29	
7:49:30	56	2450	9,56	7787	10,30	
7:50:00	56	2438	9,56	7790	10,32	
7:50:30	56	2426	9,56	7792	10,33	
7:51:00	56	2413	9,55	7793	10,35	
7:51:30	56	2399	9,55	7792	10,37	
7:52:00	55	2386	9,55	7796	10,38	
7:52:30	55	2372	9,55	7794	10,39	
7:53:00	55	2358	9,55	7797	10,39	
7:53:30	55	2346	9,55	7798	10,40	
7:54:00	55	2336	9,54	7800	10,41	
7:54:30	55	2326	9,54	7799	10,42	
7:55:00	55	2317	9,54	7798	10,43	
7:55:30	55	2307	9,54	7803	10,44	
7:56:00	55	2298	9,54	7803	10,45	
7:56:30	55	2289	9,54	7802	10,45	
7:57:00	55	2278	9,53	7802	10,47	
7:57:30	55	2268	9,53	7807	10,48	
7:58:00	55	2257	9,53	7807	10,49	
7:58:30	55	2246	9,53	7806	10,50	
7:59:00	55	2236	9,53	7809	10,50	
7:59:30	55	2227	9,53	7811	10,51	
8:00:00	55	2218	9,52	7811	10,52	
8:00:30	55	2210	9,52	7812	10,54	
8:01:00	55	2202	9,52	7812	10,55	
8:01:30	55	2195	9,52	7810	10,55	
8:02:00	55	2187	9,52	7812	10,57	
8:02:30	55	2178	9,51	7813	10,58	
8:03:00	55	2169	9,51	7813	10,59	
8:03:30	55	2160	9,51	7817	10,60	
8:04:00	55	2150	9,51	7816	10,61	
8:04:30	55	2141	9,51	7818	10,62	
8:05:00	55	2133	9,50	7816	10,63	
8:05:30	55	2124	9,50	7819	10,64	
8:06:00	55	2116	9,50	7820	10,65	
8:06:30	55	2107	9,50	7821	10,66	
8:07:00	55	2100	9,50	7821	10,67	
8:07:30	55	2092	9,49	7819	10,68	
8:08:00	55	2084	9,49	7823	10,70	
8:08:30	55	2077	9,49	7822	10,71	
8:09:00	55	2069	9,49	7824	10,72	
8:09:30	55	2060	9,49	7822	10,74	
8:10:00	55	2052	9,48	7825	10,74	
8:10:30	55	2044	9,48	7824	10,76	
8:11:00	55	2036	9,48	7825	10,77	
8:11:30	55	2028	9,48	7827	10,79	
8:12:00	55	2020	9,47	7826	10,80	
8:12:30	55	2014	9,47	7826	10,82	
8:13:00	55	2006	9,47	7829	10,82	
8:13:30	55	1999	9,47	7831	10,84	
8:14:00	55	1991	9,46	7831	10,86	
8:14:30	55	1983	9,46	7831	10,88	
8:15:00	55	1975	9,46	7831	10,89	
8:15:30	55	1967	9,46	7832	10,90	
8:16:00	55	1959	9,45	7832	10,92	
8:16:30	55	1951	9,45	7834	10,94	
8:17:00	55	1944	9,45	7834	10,95	
8:17:30	55	1937	9,45	7835	10,95	
8:18:00	55	1931	9,45	7833	10,96	
8:18:30	55	1925	9,45	7837	10,97	
8:19:00	55	1919	9,44	7834	10,98	
8:19:30	55	1911	9,44	7834	10,99	
8:20:00	55	1904	9,44	7838	10,99	
8:20:30	55	1896	9,44	7835	11,00	
8:21:00	55	1887	9,44	7836	11,01	
8:21:30	55	1879	9,44	7839	11,02	
8:22:00	55	1871	9,44	7840	11,03	
8:22:30	55	1864	9,43	7839	11,03	
8:23:00	55	1857	9,43	7840	11,04	
8:23:30	55	1851	9,43	7841	11,05	
8:24:00	55	1845	9,43	7843	11,06	
8:24:30	55	1838	9,43	7843	11,06	
8:25:00	55	1831	9,43	7843	11,07	
8:25:30	56	2594	9,43	7794	11,08	
8:26:00	55	2558	9,42	7817	11,14	
8:26:30	55	2543	9,41	7818	11,18	
8:27:00	55	2532	9,40	7822	11,21	
8:27:30	55	2525	9,40	7820	11,23	
8:28:00	56	2521	9,40	7823	11,25	
8:28:30	56	2518	9,40	7825	11,26	
8:29:00	56	2514	9,39	7824	11,27	
8:29:30	56	2510	9,39	7827	11,28	
8:30:00	56	2503	9,39	7828	11,29	
8:30:30	56	3084	9,39	7827	11,30	
8:31:00	56	3077	9,38	7824	11,33	
8:31:30	56	3076	9,38	7865	11,37	
8:32:00	56	3073	9,37	7854	11,41	
8:32:30	56	3069	9,37	7862	11,43	
8:33:00	56	3064	9,36	7856	11,46	
8:33:30	56	3057	9,36	7852	11,48	
8:34:00	56	3050	9,36	7850	11,50	
8:34:30	56	3041	9,35	7846	11,52	
8:35:00	55	3033	9,35	7848	11,53	
8:35:30	55	3025	9,35	7848	11,55	
8:36:00	55	3015	9,35	7845	11,55	
8:36:30	55	3000	9,35	7847	11,57	
8:37:00	55	2982	9,34	7845	11,58	
8:37:30	55	2968	9,34	7846	11,58	
8:38:00	55	2957	9,34	7847	11,59	
8:38:30	55	2946	9,34	7844	11,60	
8:39:00	55	2937	9,34	7846	11,61	
8:39:30	55	2928	9,34	7844	11,62	
8:40:00	55	2918	9,34	7848	11,64	
8:40:30	55	2908	9,33	7847	11,65	
8:41:00	55	2897	9,33	7847	11,66	
8:41:30	55	2885	9,33	7849	11,67	
8:42:00	55	2873	9,33	7849	11,67	
8:42:30	55	2862	9,33	7846	11,68	
8:43:00	55	2850	9,33	7848	11,69	
8:43:30	55	2840	9,32	7851	11,70	
8:44:00	55	2830	9,32	7852	11,71	
8:44:30	55	2821	9,32	7851	11,72	
8:45:00	55	2813	9,32	7853	11,73	
8:45:30	55	2805	9,32	7851	11,74	
8:46:00	55	2795	9,32	7851	11,75	
8:46:30	55	2786	9,32	7854	11,76	
8:47:00	55	2777	9,31	7852	11,77	
8:47:30	55	2767	9,31	7855	11,78	
8:48:00	55	2759	9,31	7854	11,79	
8:48:30	55	2750	9,31	7853	11,80	
8:49:00	55	2742	9,31	7855	11,82	
8:49:30	55	2734	9,30	7857	11,83	
8:50:00	55	2726	9,30	7857	11,84	
8:50:30	55	2718	9,30	7859	11,85	
8:51:00	55	2709	9,30	7856	11,86	
8:51:30	55	2701	9,30	7858	11,86	
8:52:00	55	2692	9,30	7859	11,88	
8:52:30	55	2685	9,29	7861	11,89	
8:53:00	55	2677	9,29	7862	11,90	
8:53:30	55	2669	9,29	7861	11,92	
8:54:00	55	2661	9,29	7862	11,93	
8:54:30	55	2653	9,29	7864	11,94	
8:55:00	55	2645	9,29	7865	11,95	
8:55:30	55	2636	9,28	7862	11,96	
8:56:00	55	2628	9,28	7866	11,98	
8:56:30	55	2619	9,28	7867	11,99	
8:57:00	55	2612	9,28	7866	12,01	
8:57:30	55	2604	9,27	7865	12,02	
8:58:00	55	2598	9,27	7867	12,04	
8:58:30	55	2591	9,27	7867	12,05	
8:59:00	55	2584	9,27	7869	12,06	
8:59:30	55	2576	9,27	7868	12,07	
9:00:00	55	2567	9,27	7868	12,08	
9:00:30	55	2559	9,26	7870	12,09	
9:01:00	55	2551	9,26	7871	12,11	
9:01:30	55	2543	9,26	7870	12,13	
9:02:00	55	2535	9,26	7873	12,14	
9:02:30	55	2527	9,25	7872	12,16	
9:03:00	55	2520	9,25	7873	12,17	
9:03:30	55	2513	9,25	7872	12,17	
9:04:00	55	2506	9,25	7872	12,19	
9:04:30	55	2499	9,25	7873	12,20	
9:05:00	55	2492	9,25	7875	12,21	
9:05:30	55	2485	9,24	7873	12,22	
9:06:00	55	2478	9,24	7876	12,22	
9:06:30	55	2470	9,24	7877	12,23	
9:07:00	55	2462	9,24	7877	12,24	
9:07:30	55	2454	9,24	7879	12,24	
9:08:00	55	2446	9,24	7880	12,25	
9:08:30	55	2439	9,24	7879	12,27	
9:09:00	55	2432	9,24	7878	12,27	
9:09:30	55	2425	9,24	7879	12,27	
9:10:00	55	2418	9,23	7880	12,29	
9:10:30	55	2411	9,23	7882	12,30	
9:11:00	55	2403	9,23	7882	12,30	
9:11:30	55	2396	9,23	7881	12,31	
9:12:00	55	2388	9,23	7884	12,32	
9:12:30	55	2381	9,23	7884	12,33	
9:13:00	55	2375	9,23	7885	12,34	
9:13:30	55	2368	9,23	7885	12,34	
9:14:00	55	2362	9,23	7882	12,34	
9:14:30	55	2354	9,22	7883	12,35	
9:15:00	55	2347	9,22	7886	12,36	
9:15:30	55	2339	9,22	7886	12,37	
9:16:00	55	2331	9,22	7885	12,37	
9:16:30	55	2323	9,22	7886	12,39	
9:17:00	55	2315	9,22	7890	12,40	
9:17:30	55	2307	9,22	7886	12,41	
9:18:00	55	2301	9,22	7887	12,41	
9:18:30	55	2294	9,21	7886	12,43
