Repository: ProgWizer/parser

File: project-root/data/Data Acquisition/Data Acquisition/2020 year (143)/20-046.txt (part 1 of 3)
--Test Summary--
Full Path and File Name	
Instrument Name	SGSA/UCA
Instrument Type	Model 5265 SGSA/UCA
Instrument Serial Number	
Test Start Date	17.03.2020
Test Start Time	16:10:48
Test Stop Date	18.03.2020
Test Stop Time	16:53:59
Test Length	24:43:11
Final Sample Time Offset	24:43:00
Controller Schedule Name	
Sampling Period	30 seconds
Comments	
Information	WellID	
Information	Customer	
Information	EngName	
Information	CementClass	G
Information	CementMfr	Ñóõîé Ëîã
Information	Additives	100G+5DART-100+0.6Floss-100(A)+0.1DPC
Information	Density	1900
Information	BHCT	72
Information	BHST	95
Information	FluidLoss	
Information	JobType	
Calculated Value	CS_50	2:25:00
Calculated Value	CS_500	3:15:00
Calculated Value	SGS_Initial	1:47:00
Calculated Value	SGS_Final	1:59:30
Calculated Value	CS_Time8h	13,57 MPa
Calculated Value	CS_Time12h	15,52 MPa
Calculated Value	Time_SGS_100lb/100ft2	1:55:00
Calculated Value	Time_SGS_500lb/100ft2	1:58:00
Calculated Value	CS_Time24h	18,15 MPa
Calculated Value	CS_Time48h	N/A
Calculated Curve	Compressive Strength	Compressive strength type B (more than 14 lb/gal)
Calculated Curve	Static Gel Strength	Static gel strength
Initial Temperature (°C)	35 °C
Final Temperature (°C)	96 °C
Initial Pressure (psi)	3997 psi
Final Pressure (psi)	4146 psi
Initial Transit Time (microsec/in)	15,93 microsec/in
Final Transit Time (microsec/in)	8,51 microsec/in
Initial Gel Value	5865
Final Gel Value	7810
Initial Compressive Strength (MPa)	0,00 MPa
Final Compressive Strength (MPa)	18,35 MPa
Initial Static Gel Strength (lb/100ft2)	8,4 lb/100ft2
Final Static Gel Strength (lb/100ft2)	ERROR
--Data--
Time (HH:MM:SS)	Temperature (°C)	Pressure (psi)	Transit Time (microsec/in)	Gel Value	Compressive Strength (MPa)	Static Gel Strength (lb/100ft2)
0:00:00	35	3997	15,93	5865	0,00	8,4
0:00:30	35	3997	15,92	5860	0,00	8,7
0:01:00	35	4000	15,91	5853	0,00	9,1
0:01:30	36	4002	15,91	5847	0,01	9,4
0:02:00	36	4003	15,90	5847	0,01	9,8
0:02:30	36	4005	15,90	5845	0,01	10,1
0:03:00	36	4013	15,89	5837	0,01	10,5
0:03:30	37	4027	15,89	5837	0,01	10,8
0:04:00	37	4046	15,88	5833	0,02	11,2
0:04:30	38	4068	15,87	5827	0,02	11,5
0:05:00	38	4090	15,87	5824	0,02	11,9
0:05:30	38	4110	15,86	5823	0,02	12,2
0:06:00	39	4127	15,85	5824	0,03	12,6
0:06:30	39	4143	15,84	5821	0,03	12,9
0:07:00	39	4160	15,83	5825	0,03	13,3
0:07:30	40	4178	15,82	5816	0,03	13,6
0:08:00	40	4201	15,81	5818	0,04	14,0
0:08:30	41	4226	15,81	5814	0,04	14,3
0:09:00	41	4253	15,80	5820	0,04	14,7
0:09:30	42	4281	15,79	5810	0,04	15,0
0:10:00	42	4308	15,78	5815	0,05	15,4
0:10:30	43	4335	15,77	5808	0,05	15,7
0:11:00	43	4361	15,76	5811	0,05	16,1
0:11:30	43	4387	15,75	5812	0,06	16,4
0:12:00	44	4413	15,74	5813	0,06	16,8
0:12:30	44	4441	15,73	5809	0,06	17,1
0:13:00	45	4472	15,72	5813	0,07	17,5
0:13:30	45	4504	15,71	5808	0,07	17,8
0:14:00	46	4536	15,71	5808	0,07	18,2
0:14:30	46	4569	15,70	5807	0,07	18,5
0:15:00	46	4601	15,69	5807	0,08	18,9
0:15:30	47	4631	15,68	5808	0,08	19,2
0:16:00	47	4661	15,67	5805	0,09	19,6
0:16:30	48	4691	15,66	5805	0,09	19,9
0:17:00	48	4723	15,65	5806	0,09	20,3
0:17:30	49	4758	15,64	5808	0,10	20,6
0:18:00	49	4795	15,63	5807	0,10	21,0
0:18:30	50	4834	15,62	5810	0,10	21,3
0:19:00	50	4876	15,61	5808	0,11	21,7
0:19:30	50	4917	15,60	5807	0,11	22,0
0:20:00	51	4955	15,59	5807	0,11	22,4
0:20:30	51	4991	15,58	5806	0,12	22,7
0:21:00	52	5026	15,57	5806	0,12	23,1
0:21:30	52	5062	15,56	5808	0,12	23,4
0:22:00	53	5100	15,55	5808	0,13	23,8
0:22:30	53	5141	15,54	5802	0,13	24,1
0:23:00	54	5184	15,53	5804	0,13	24,5
0:23:30	54	5229	15,52	5796	0,14	24,8
0:24:00	54	5273	15,51	5800	0,14	25,2
0:24:30	55	5315	15,50	5803	0,14	25,5
0:25:00	55	5356	15,49	5799	0,15	25,9
0:25:30	56	5397	15,48	5805	0,15	26,2
0:26:00	56	5438	15,47	5796	0,15	26,6
0:26:30	57	5482	15,46	5796	0,16	26,9
0:27:00	57	5527	15,46	5799	0,16	27,3
0:27:30	58	5573	15,45	5792	0,16	27,6
0:28:00	58	5620	15,44	5788	0,17	28,0
0:28:30	59	5667	15,43	5793	0,17	28,3
0:29:00	59	5714	15,42	5783	0,17	28,7
0:29:30	60	5760	15,41	5791	0,18	29,0
0:30:00	60	5807	15,40	5789	0,18	29,4
0:30:30	60	5854	15,40	5786	0,18	29,7
0:31:00	61	5902	15,39	5779	0,19	30,1
0:31:30	61	5951	15,38	5784	0,19	30,4
0:32:00	62	6001	15,37	5776	0,19	30,8
0:32:30	62	6052	15,36	5773	0,20	31,1
0:33:00	63	6103	15,35	5779	0,20	31,5
0:33:30	63	6153	15,34	5776	0,20	31,8
0:34:00	64	6202	15,33	5775	0,21	32,2
0:34:30	64	6250	15,32	5767	0,21	32,5
0:35:00	65	6298	15,31	5768	0,21	32,9
0:35:30	65	6347	15,30	5764	0,22	33,2
0:36:00	66	6399	15,30	5760	0,22	33,6
0:36:30	66	6450	15,29	5758	0,22	33,9
0:37:00	67	6502	15,28	5753	0,23	34,3
0:37:30	67	6554	15,27	5748	0,23	34,6
0:38:00	67	6605	15,27	5745	0,23	35,0
0:38:30	68	6656	15,26	5737	0,24	35,3
0:39:00	68	6708	15,25	5737	0,24	35,7
0:39:30	69	6761	15,24	5738	0,24	36,0
0:40:00	69	6813	15,23	5741	0,25	36,4
0:40:30	70	6864	15,22	5736	0,25	36,7
0:41:00	70	6911	15,21	5733	0,25	37,1
0:41:30	70	6951	15,21	5733	0,26	37,4
0:42:00	69	1307	15,20	5733	0,26	37,8
0:42:30	70	2651	15,51	5677	0,14	38,1
0:43:00	71	2714	15,62	5678	0,10	38,5
0:43:30	72	2778	15,67	5672	0,08	38,8
0:44:00	72	2836	15,68	5673	0,08	39,2
0:44:30	72	2884	15,69	5673	0,08	39,5
0:45:00	73	2925	15,68	5667	0,08	39,9
0:45:30	73	2959	15,68	5662	0,08	40,2
0:46:00	73	3417	15,68	5661	0,08	40,6
0:46:30	73	3446	15,64	5678	0,09	40,9
0:47:00	73	3464	15,62	5675	0,10	41,3
0:47:30	73	3483	15,61	5675	0,10	41,6
0:48:00	74	3505	15,61	5673	0,11	42,0
0:48:30	74	3531	15,60	5671	0,11	42,3
0:49:00	74	3558	15,60	5670	0,11	42,7
0:49:30	74	3583	15,60	5672	0,11	43,1
0:50:00	74	3603	15,59	5665	0,11	43,4
0:50:30	75	3618	15,59	5670	0,11	43,8
0:51:00	75	3630	15,59	5670	0,11	44,1
0:51:30	75	3637	15,58	5668	0,11	44,5
0:52:00	75	3642	15,58	5670	0,11	44,8
0:52:30	75	3644	15,58	5671	0,11	45,2
0:53:00	75	3643	15,58	5666	0,11	45,5
0:53:30	75	3639	15,58	5666	0,11	45,9
0:54:00	75	3634	15,58	5660	0,11	46,2
0:54:30	75	3626	15,58	5661	0,12	46,6
0:55:00	74	3617	15,58	5659	0,11	46,9
0:55:30	74	3607	15,58	5658	0,11	47,3
0:56:00	74	3597	15,59	5653	0,11	47,6
0:56:30	74	3588	15,59	5653	0,11	48,0
0:57:00	74	3574	15,59	5652	0,11	48,3
0:57:30	74	3563	15,59	5647	0,11	48,7
0:58:00	74	3549	15,59	5647	0,11	49,0
0:58:30	74	3541	15,59	5653	0,11	49,4
0:59:00	74	3534	15,59	5650	0,11	49,7
0:59:30	74	3530	15,59	5648	0,11	50,1
1:00:00	74	3525	15,59	5653	0,11	50,4
1:00:30	74	3518	15,59	5645	0,11	50,8
1:01:00	74	3515	15,59	5650	0,11	51,1
1:01:30	74	3506	15,60	5645	0,11	51,5
1:02:00	74	3502	15,59	5642	0,11	51,8
1:02:30	74	3494	15,59	5641	0,11	52,2
1:03:00	74	3487	15,60	5636	0,11	52,5
1:03:30	74	3486	15,59	5642	0,11	52,9
1:04:00	74	3484	15,60	5640	0,11	53,2
1:04:30	74	3482	15,60	5637	0,11	53,6
1:05:00	74	3481	15,59	5632	0,11	53,9
1:05:30	74	3477	15,59	5639	0,11	54,3
1:06:00	74	3474	15,59	5628	0,11	54,6
1:06:30	74	3471	15,59	5631	0,11	55,0
1:07:00	74	3469	15,59	5635	0,11	55,3
1:07:30	74	3468	15,60	5629	0,11	55,7
1:08:00	74	3468	15,60	5626	0,11	56,0
1:08:30	74	3467	15,59	5620	0,11	56,4
1:09:00	74	3469	15,60	5622	0,11	56,7
1:09:30	74	3467	15,60	5620	0,11	57,1
1:10:00	74	3467	15,60	5621	0,11	57,4
1:10:30	74	3465	15,60	5622	0,11	57,8
1:11:00	74	3464	15,60	5617	0,11	58,1
1:11:30	75	3468	15,60	5615	0,11	58,5
1:12:00	75	3467	15,60	5611	0,11	58,8
1:12:30	75	3466	15,60	5606	0,11	59,2
1:13:00	75	3468	15,60	5606	0,11	59,5
1:13:30	75	3467	15,60	5609	0,11	59,9
1:14:00	75	3469	15,60	5603	0,11	60,2
1:14:30	75	3469	15,60	5605	0,11	60,6
1:15:00	75	3472	15,60	5599	0,11	60,9
1:15:30	75	3472	15,60	5590	0,11	61,3
1:16:00	75	3472	15,60	5590	0,11	61,6
1:16:30	75	3475	15,60	5591	0,11	62,0
1:17:00	75	3475	15,60	5586	0,11	62,3
1:17:30	75	3474	15,60	5578	0,11	62,7
1:18:00	75	3475	15,60	5575	0,11	63,0
1:18:30	75	3476	15,60	5573	0,11	63,4
1:19:00	75	3476	15,60	5572	0,11	63,7
1:19:30	75	3478	15,60	5565	0,11	64,1
1:20:00	75	3478	15,60	5563	0,11	64,4
1:20:30	76	3478	15,60	5557	0,11	64,8
1:21:00	76	3479	15,60	5553	0,11	65,1
1:21:30	76	3484	15,60	5547	0,11	65,5
1:22:00	76	3485	15,60	5545	0,11	65,8
1:22:30	76	3486	15,60	5537	0,11	66,2
1:23:00	76	3486	15,60	5531	0,11	66,5
1:23:30	76	3489	15,60	5532	0,11	66,9
1:24:00	76	3488	15,61	5521	0,11	67,2
1:24:30	76	3488	15,61	5513	0,11	67,6
1:25:00	76	3488	15,61	5506	0,11	67,9
1:25:30	76	3490	15,61	5505	0,10	68,3
1:26:00	76	3490	15,61	5495	0,11	68,6
1:26:30	76	3490	15,61	5488	0,11	69,0
1:27:00	76	3494	15,61	5478	0,11	69,3
1:27:30	76	3494	15,61	5470	0,10	69,7
1:28:00	76	3494	15,61	5462	0,10	70,0
1:28:30	76	3493	15,61	5451	0,10	70,4
1:29:00	76	3495	15,61	5441	0,10	70,7
1:29:30	76	3494	15,62	5433	0,10	71,1
1:30:00	77	3494	15,62	5421	0,10	71,4
1:30:30	77	3495	15,62	5407	0,10	71,8
1:31:00	77	3499	15,62	5393	0,10	72,1
1:31:30	77	3500	15,63	5389	0,10	72,5
1:32:00	77	3501	15,63	5373	0,10	72,8
1:32:30	77	3500	15,64	5358	0,10	73,2
1:33:00	77	3499	15,64	5342	0,09	73,5
1:33:30	77	3497	15,64	5335	0,09	73,9
1:34:00	77	3500	15,64	5313	0,09	74,2
1:34:30	77	3498	15,64	5299	0,09	74,6
1:35:00	77	3497	15,65	5278	0,09	74,9
1:35:30	77	3500	15,65	5259	0,09	75,3
1:36:00	77	3500	15,66	5238	0,09	75,6
1:36:30	77	3500	15,67	5212	0,09	76,0
1:37:00	77	3500	15,67	5192	0,08	76,3
1:37:30	77	3501	15,68	5166	0,08	76,7
1:38:00	77	3501	15,68	5140	0,08	77,0
1:38:30	78	3499	15,69	5111	0,08	77,4
1:39:00	78	3497	15,69	5074	0,08	77,7
1:39:30	78	3494	15,69	5056	0,08	78,1
1:40:00	78	3495	15,70	5023	0,08	78,4
1:40:30	78	3494	15,71	4982	0,07	78,8
1:41:00	78	3492	15,71	4947	0,07	79,1
1:41:30	78	3492	15,72	4918	0,07	79,5
1:42:00	78	3493	15,73	4874	0,06	79,8
1:42:30	78	3491	15,74	4835	0,06	80,2
1:43:00	78	3489	15,74	4793	0,06	80,6
1:43:30	78	3488	15,75	4749	0,06	80,9
1:44:00	78	3485	15,76	4696	0,05	81,3
1:44:30	78	3484	15,78	4661	0,05	81,6
1:45:00	78	3481	15,79	4623	0,04	82,0
1:45:30	78	3481	15,81	4568	0,04	82,3
1:46:00	78	3479	15,82	4519	0,03	82,7
1:46:30	78	3476	15,84	4485	0,03	83,0
1:47:00	78	3472	15,85	4428	0,02	83,4
1:47:30	78	3472	15,87	4384	0,02	69,4
1:48:00	78	3468	15,89	4339	0,01	55,5
1:48:30	79	3463	15,90	4309	0,01	46,3
1:49:00	79	3459	15,92	4271	0,00	35,4
1:49:30	79	3458	15,94	4225	0,00	22,3
1:50:00	79	3452	15,96	4207	0,00	17,2
1:50:30	79	3446	15,98	4179	0,00	9,6
1:51:00	79	3442	16,00	4187	0,00	11,8
1:51:30	79	3435	16,02	4179	0,00	9,7
1:52:00	79	3428	16,04	4210	0,00	18,1
1:52:30	79	3424	16,07	4232	0,00	24,1
1:53:00	79	3415	16,09	4296	0,00	42,4
1:53:30	79	3406	16,11	4364	0,00	63,0
1:54:00	79	3397	16,13	4445	0,00	89,0
1:54:30	79	3389	16,15	4556	0,00	127,3
1:55:00	79	3379	16,17	4690	0,00	177,9
1:55:30	79	3368	16,18	4764	0,00	208,3
1:56:00	79	3357	16,20	4916	0,00	276,2
1:56:30	79	3345	16,22	5087	0,00	362,3
1:57:00	79	3332	16,23	5258	0,00	461,2
1:57:30	79	3319	16,25	5435	0,00	577,5
1:58:00	80	3306	16,26	5613	0,00	712,3
1:58:30	80	3292	16,28	5791	0,00	865,9
1:59:00	80	3277	16,29	5952	0,00	1024,8
1:59:30	80	3263	16,30	6116	0,00	1208,4
2:00:00	80	3248	16,30	6265	0,00	
2:00:30	80	3234	16,31	6406	0,00	
2:01:00	80	3218	16,32	6530	0,00	
2:01:30	80	3201	16,32	6651	0,00	
2:02:00	80	3183	16,32	6758	0,00	
2:02:30	80	3166	16,32	6851	0,00	
2:03:00	80	3147	16,32	6930	0,00	
2:03:30	80	3129	16,32	7009	0,00	
2:04:00	80	3109	16,31	7072	0,00	
2:04:30	80	3089	16,31	7133	0,00	
2:05:00	80	3069	16,30	7182	0,00	
2:05:30	80	3048	16,30	7225	0,00	
2:06:00	80	3026	16,29	7267	0,00	
2:06:30	80	3004	16,28	7303	0,00	
2:07:00	80	2982	16,26	7329	0,00	
2:07:30	80	2960	16,25	7355	0,00	
2:08:00	81	2938	16,23	7376	0,00	
2:08:30	81	2915	16,21	7397	0,00	
2:09:00	81	2891	16,20	7413	0,00	
2:09:30	81	2866	16,17	7427	0,00	
2:10:00	81	2840	16,15	7437	0,00	
2:10:30	81	2812	16,13	7448	0,00	
2:11:00	81	2784	16,10	7452	0,00	
2:11:30	81	2756	16,08	7461	0,00	
2:12:00	81	2727	16,05	7462	0,00	
2:12:30	81	2699	16,02	7467	0,00	
2:13:00	81	2671	15,99	7468	0,00	
2:13:30	81	2642	15,95	7469	0,00	
2:14:00	81	2612	15,92	7467	0,00	
2:14:30	81	2582	15,88	7465	0,01	
2:15:00	81	2551	15,85	7459	0,03	
2:15:30	81	2520	15,81	7456	0,04	
2:16:00	81	2487	15,77	7445	0,05	
2:16:30	81	2455	15,73	7439	0,06	
2:17:00	81	2422	15,68	7431	0,08	
2:17:30	81	2390	15,64	7422	0,09	
2:18:00	82	2356	15,62	7415	0,10	
2:18:30	82	2323	15,57	7407	0,12	
2:19:00	82	2288	15,53	7395	0,13	
2:19:30	82	2251	15,48	7384	0,15	
2:20:00	82	2214	15,44	7371	0,17	
2:20:30	82	2177	15,39	7362	0,19	
2:21:00	82	2140	15,34	7349	0,20	
2:21:30	82	2103	15,29	7341	0,22	
2:22:00	82	2066	15,24	7332	0,24	
2:22:30	82	2029	15,19	7322	0,26	
2:23:00	82	1991	15,14	7310	0,28	
2:23:30	82	2626	15,10	7196	0,30	
2:24:00	82	2577	15,02	7260	0,33	
2:24:30	82	2529	14,95	7255	0,36	
2:25:00	82	2480	14,89	7247	0,39	
2:25:30	82	2433	14,84	7236	0,41	
2:26:00	82	2387	14,79	7225	0,44	
2:26:30	82	2343	14,74	7215	0,46	
2:27:00	82	2301	14,68	7203	0,49	
2:27:30	82	2260	14,63	7190	0,51	
2:28:00	82	2217	14,58	7180	0,54	
2:28:30	83	2174	14,53	7171	0,57	
2:29:00	83	2129	14,48	7161	0,59	
2:29:30	83	2083	14,44	7152	0,62	
2:30:00	83	2037	14,39	7139	0,65	
2:30:30	83	2673	14,34	7131	0,67	
2:31:00	83	2617	14,27	7095	0,71	
2:31:30	83	2564	14,21	7091	0,75	
2:32:00	83	2513	14,15	7086	0,78	
2:32:30	83	2463	14,11	7082	0,81	
2:33:00	83	2416	14,06	7085	0,84	
2:33:30	83	2372	14,01	7079	0,87	
2:34:00	83	3008	13,96	7077	0,90	
2:34:30	83	2947	13,90	7066	0,94	
2:35:00	83	2896	13,84	7066	0,98	
2:35:30	83	2843	13,79	7066	1,02	
2:36:00	83	2792	13,74	7065	1,05	
2:36:30	83	2742	13,70	7067	1,08	
2:37:00	83	2694	13,66	7065	1,11	
2:37:30	83	2649	13,62	7061	1,14	
2:38:00	83	2607	13,57	7062	1,17	
2:38:30	83	2564	13,54	7056	1,20	
2:39:00	84	3141	13,48	7044	1,24	
2:39:30	84	3115	13,43	7056	1,29	
2:40:00	84	3075	13,40	7056	1,31	
2:40:30	84	3020	13,36	7054	1,35	
2:41:00	84	2966	13,32	7057	1,38	
2:41:30	84	2917	13,28	7056	1,41	
2:42:00	84	2870	13,25	7057	1,44	
2:42:30	84	2828	13,21	7053	1,47	
2:43:00	84	2787	13,17	7054	1,51	
2:43:30	84	2746	13,14	7055	1,54	
2:44:00	84	2705	13,11	7054	1,56	
2:44:30	84	2662	13,08	7054	1,60	
2:45:00	84	3189	13,03	7046	1,64	
2:45:30	84	3156	12,99	7055	1,69	
2:46:00	84	3121	12,95	7055	1,72	
2:46:30	84	3088	12,92	7058	1,75	
2:47:00	84	3057	12,88	7058	1,79	
2:47:30	84	3018	12,85	7057	1,82	
2:48:00	84	2976	12,82	7058	1,85	
2:48:30	84	2935	12,79	7057	1,88	
2:49:00	84	2897	12,77	7060	1,91	
2:49:30	85	2859	12,74	7055	1,94	
2:50:00	85	2821	12,72	7058	1,97	
2:50:30	85	2782	12,69	7060	2,00	
2:51:00	85	2742	12,66	7061	2,03	
2:51:30	85	3248	12,63	7044	2,06	
2:52:00	85	3222	12,59	7065	2,11	
2:52:30	85	3193	12,56	7066	2,15	
2:53:00	85	3164	12,53	7067	2,18	
2:53:30	85	3137	12,50	7070	2,21	
2:54:00	85	3113	12,48	7072	2,25	
2:54:30	85	3091	12,45	7072	2,28	
2:55:00	85	3059	12,43	7072	2,30	
2:55:30	85	3025	12,41	7070	2,33	
2:56:00	85	2991	12,38	7072	2,36	
2:56:30	85	2958	12,36	7073	2,39	
2:57:00	85	2924	12,34	7075	2,42	
2:57:30	85	2890	12,32	7071	2,44	
2:58:00	85	2857	12,30	7077	2,47	
2:58:30	85	3314	12,28	7032	2,50	
2:59:00	85	3307	12,24	7078	2,55	
2:59:30	85	3287	12,22	7079	2,59	
3:00:00	85	3264	12,19	7084	2,62	
3:00:30	85	3243	12,16	7085	2,66	
3:01:00	86	3223	12,14	7086	2,69	
3:01:30	86	3206	12,13	7087	2,71	
3:02:00	86	3189	12,11	7085	2,74	
3:02:30	86	3173	12,10	7088	2,76	
3:03:00	86	3155	12,07	7088	2,79	
3:03:30	86	3132	12,05	7091	2,82	
3:04:00	86	3101	12,04	7090	2,84	
3:04:30	86	3070	12,02	7094	2,87	
3:05:00	86	3041	12,00	7095	2,89	
3:05:30	86	3013	11,98	7093	2,92	
3:06:00	86	2987	11,97	7096	2,95	
3:06:30	86	2962	11,95	7099	2,98	
3:07:00	86	3376	11,93	7099	3,00	
3:07:30	86	3366	11,90	7102	3,05	
3:08:00	86	3351	11,88	7101	3,09	
3:08:30	86	3332	11,86	7101	3,13	
3:09:00	86	3313	11,84	7108	3,15	
3:09:30	86	3296	11,82	7108	3,18	
3:10:00	86	3280	11,81	7108	3,21	
3:10:30	86	3267	11,79	7108	3,23	
3:11:00	87	3256	11,77	7111	3,27	
3:11:30	87	3244	11,75	7112	3,30	
3:12:00	87	3231	11,74	7113	3,32	
3:12:30	87	3217	11,73	7116	3,35	
3:13:00	87	3200	11,71	7118	3,37	
3:13:30	87	3183	11,69	7119	3,40	
3:14:00	87	3166	11,68	7122	3,43	
3:14:30	87	3150	11,66	7120	3,46	
3:15:00	87	3132	11,65	7122	3,49	
3:15:30	87	3107	11,63	7125	3,51	
3:16:00	87	3083	11,62	7128	3,54	
3:16:30	87	3061	11,61	7126	3,56	
3:17:00	87	3039	11,59	7131	3,59	
3:17:30	87	3017	11,58	7130	3,62	
3:18:00	87	2996	11,56	7135	3,65	
3:18:30	87	2976	11,55	7135	3,67	
3:19:00	87	2956	11,53	7139	3,70	
3:19:30	87	3387	11,51	7137	3,73	
3:20:00	87	3376	11,49	7142	3,78	
3:20:30	87	3361	11,47	7142	3,82	
3:21:00	88	3347	11,45	7142	3,85	
3:21:30	88	3333	11,44	7147	3,88	
3:22:00	88	3322	11,43	7148	3,90	
3:22:30	88	3312	11,42	7151	3,93	
3:23:00	88	3303	11,40	7154	3,95	
3:23:30	88	3294	11,39	7152	3,99	
3:24:00	88	3283	11,37	7156	4,02	
3:24:30	88	3268	11,36	7156	4,05	
3:25:00	88	3247	11,35	7159	4,06	
3:25:30	88	3239	11,34	7162	4,09	
3:26:00	88	3225	11,33	7164	4,11	
3:26:30	88	3211	11,32	7163	4,14	
3:27:00	88	3198	11,30	7166	4,17	
3:27:30	88	3185	11,29	7167	4,19	
3:28:00	88	3171	11,27	7170	4,23	
3:28:30	88	3157	11,26	7173	4,26	
3:29:00	88	3146	11,24	7173	4,29	
3:29:30	88	3132	11,23	7175	4,31	
3:30:00	88	3117	11,22	7179	4,34	
3:30:30	88	3103	11,21	7182	4,36	
3:31:00	88	3084	11,20	7182	4,39	
3:31:30	89	3064	11,18	7183	4,42	
3:32:00	89	3045	11,17	7185	4,46	
3:32:30	89	3026	11,15	7192	4,49	
3:33:00	89	3007	11,14	7193	4,52	
3:33:30	89	2987	11,13	7196	4,54	
3:34:00	89	2969	11,12	7199	4,56	
3:34:30	89	2949	11,11	7202	4,59	
3:35:00	89	2930	11,10	7204	4,62	
3:35:30	89	2910	11,09	7204	4,65	
3:36:00	89	2890	11,07	7208	4,68	
3:36:30	89	2870	11,06	7211	4,71	
3:37:00	89	2851	11,05	7214	4,74	
3:37:30	89	2831	11,04	7214	4,77	
3:38:00	89	2811	11,03	7219	4,79	
3:38:30	89	2792	11,02	7220	4,82	
3:39:00	89	2771	11,01	7220	4,85	
3:39:30	89	2751	10,99	7226	4,87	
3:40:00	89	2730	10,98	7229	4,90	
3:40:30	89	2710	10,97	7227	4,94	
3:41:00	89	2690	10,96	7230	4,97	
3:41:30	89	2672	10,95	7235	5,00	
3:42:00	90	2653	10,94	7239	5,02	
3:42:30	90	2634	10,93	7240	5,04	
3:43:00	90	2614	10,92	7245	5,07	
3:43:30	90	2593	10,91	7244	5,09	
3:44:00	90	2573	10,90	7250	5,12	
3:44:30	90	2552	10,89	7252	5,15	
3:45:00	90	2532	10,87	7254	5,19	
3:45:30	90	2512	10,86	7255	5,22	
3:46:00	90	2492	10,85	7260	5,25	
3:46:30	90	2472	10,84	7263	5,28	
3:47:00	90	2451	10,83	7267	5,30	
3:47:30	90	2430	10,83	7267	5,31	
3:48:00	90	2410	10,82	7270	5,34	
3:48:30	90	2392	10,81	7270	5,36	
3:49:00	90	2372	10,80	7273	5,39	
3:49:30	90	2353	10,79	7275	5,42	
3:50:00	90	2333	10,77	7277	5,46	
3:50:30	90	2314	10,76	7282	5,49	
3:51:00	90	2294	10,75	7285	5,52	
3:51:30	90	2273	10,74	7289	5,54	
3:52:00	90	2253	10,74	7289	5,56	
3:52:30	91	2234	10,73	7294	5,59	
3:53:00	91	2215	10,72	7295	5,61	
3:53:30	91	2197	10,71	7298	5,64	
3:54:00	91	2179	10,70	7300	5,67	
3:54:30	91	2161	10,69	7303	5,70	
3:55:00	91	2142	10,68	7305	5,73	
3:55:30	91	2122	10,67	7306	5,76	
3:56:00	91	2102	10,66	7311	5,80	
3:56:30	91	2083	10,65	7313	5,82	
3:57:00	91	2065	10,64	7311	5,84	
3:57:30	91	2047	10,63	7318	5,86	
3:58:00	91	2029	10,63	7318	5,89	
3:58:30	91	2011	10,62	7323	5,91	
3:59:00	91	1994	10,61	7321	5,93	
3:59:30	91	2000	10,60	7324	5,96	
4:00:00	91	2687	10,58	7317	6,03	
4:00:30	91	2658	10,56	7327	6,10	
4:01:00	91	2630	10,55	7327	6,13	
4:01:30	91	2603	10,54	7329	6,16	
4:02:00	91	2581	10,53	7334	6,19	
4:02:30	91	2561	10,52	7338	6,21	
4:03:00	92	3114	10,51	7336	6,24	
4:03:30	92	3151	10,49	7328	6,30	
4:04:00	92	3144	10,48	7330	6,36	
4:04:30	92	3133	10,46	7333	6,41	
4:05:00	92	3120	10,45	7338	6,44	
4:05:30	92	3104	10,44	7341	6,47	
4:06:00	92	3083	10,44	7343	6,49	
4:06:30	92	3060	10,43	7344	6,52	
4:07:00	92	3040	10,42	7349	6,54	
4:07:30	92	3022	10,41	7349	6,57	
4:08:00	92	3006	10,41	7353	6,59	
4:08:30	92	2989	10,40	7353	6,62	
4:09:00	92	2971	10,39	7356	6,64	
4:09:30	92	2952	10,39	7361	6,66	
4:10:00	92	2931	10,38	7360	6,69	
4:10:30	92	3365	10,36	7354	6,74	
4:11:00	92	3354	10,35	7353	6,78	
4:11:30	92	3341	10,34	7361	6,82	
4:12:00	92	3329	10,33	7365	6,85	
4:12:30	92	3321	10,33	7365	6,87	
4:13:00	93	3315	10,32	7368	6,90	
4:13:30	93	3309	10,31	7367	6,93	
4:14:00	93	3303	10,30	7373	6,96	
4:14:30	93	3295	10,29	7375	6,99	
4:15:00	93	3284	10,29	7378	7,02	
4:15:30	93	3272	10,28	7384	7,05	
4:16:00	93	3260	10,27	7386	7,09	
4:16:30	93	3246	10,26	7389	7,12	
4:17:00	93	3234	10,25	7389	7,15	
4:17:30	93	3222	10,24	7390	7,17	
4:18:00	93	3212	10,24	7394	7,20	
4:18:30	93	3200	10,23	7396	7,22	
4:19:00	93	3187	10,23	7396	7,24	
4:19:30	93	3168	10,22	7399	7,26	
4:20:00	93	3150	10,21	7402	7,28	
4:20:30	93	3132	10,21	7404	7,31	
4:21:00	93	3115	10,20	7404	7,33	
4:21:30	93	3098	10,19	7406	7,36	
4:22:00	93	3081	10,19	7411	7,39	
4:22:30	93	3064	10,18	7411	7,42	
4:23:00	93	3048	10,17	7412	7,45	
4:23:30	94	3032	10,16	7414	7,48	
4:24:00	94	3016	10,15	7415	7,51	
4:24:30	94	3001	10,15	7421	7,53	
4:25:00	94	2986	10,14	7420	7,55	
4:25:30	94	2970	10,14	7425	7,57	
4:26:00	94	2954	10,13	7425	7,59	
4:26:30	94	2937	10,13	7428	7,61	
4:27:00	94	2922	10,12	7428	7,63	
4:27:30	94	2908	10,12	7433	7,66	
4:28:00	94	2893	10,11	7432	7,68	
4:28:30	94	2878	10,11	7437	7,71	
4:29:00	94	2864	10,10	7439	7,73	
4:29:30	94	2849	10,09	7440	7,76	
4:30:00	94	2834	10,08	7442	7,79	
4:30:30	94	2820	10,08	7442	7,82	
4:31:00	94	2807	10,07	7447	7,84	
4:31:30	94	2794	10,06	7447	7,87	
4:32:00	94	2781	10,06	7449	7,89	
4:32:30	94	2768	10,05	7449	7,91	
4:33:00	94	2755	10,05	7453	7,93	
4:33:30	94	2741	10,05	7454	7,95	
4:34:00	95	2727	10,04	7455	7,97	
4:34:30	95	2714	10,03	7457	7,99	
4:35:00	95	2702	10,03	7461	8,01	
4:35:30	95	2689	10,03	7461	8,03	
4:36:00	95	2677	10,02	7465	8,05	
4:36:30	95	2664	10,02	7465	8,07	
4:37:00	95	2652	10,01	7467	8,09	
4:37:30	95	2640	10,01	7467	8,12	
4:38:00	95	2628	10,00	7472	8,14	
4:38:30	95	2615	9,99	7472	8,16	
4:39:00	95	2603	9,99	7477	8,18	
4:39:30	95	2591	9,98	7475	8,21	
4:40:00	95	2578	9,98	7480	8,23	
4:40:30	95	2566	9,97	7478	8,26	
4:41:00	95	2553	9,96	7481	8,30	
4:41:30	95	2538	9,96	7482	8,33	
4:42:00	95	2524	9,95	7483	8,35	
4:42:30	95	2509	9,95	7486	8,36	
4:43:00	95	2493	9,95	7491	8,38	
4:43:30	95	2478	9,94	7490	8,39	
4:44:00	95	2462	9,94	7490	8,41	
4:44:30	95	2447	9,93	7493	8,43	
4:45:00	95	2431	9,93	7493	8,45	
4:45:30	95	2416	9,93	7497	8,47	
4:46:00	95	2401	9,92	7499	8,49	
4:46:30	95	2385	9,92	7501	8,51	
4:47:00	95	2371	9,91	7500	8,53	
4:47:30	95	2355	9,91	7503	8,54	
4:48:00	95	2337	9,90	7504	8,57	
4:48:30	95	2318	9,90	7506	8,58	
4:49:00	95	2298	9,89	7508	8,61	
4:49:30	95	2277	9,89	7510	8,63	
4:50:00	95	2256	9,88	7510	8,65	
4:50:30	95	2236	9,88	7513	8,69	
4:51:00	95	2217	9,87	7515	8,71	
4:51:30	95	2198	9,86	7518	8,74	
4:52:00	95	2180	9,86	7518	8,76	
4:52:30	95	2164	9,85	7517	8,78	
4:53:00	95	2147	9,85	7520	8,80	
4:53:30	95	2130	9,85	7521	8,82	
4:54:00	95	2113	9,85	7521	8,83	
4:54:30	95	2095	9,84	7526	8,84	
4:55:00	95	2076	9,84	7526	8,85	
4:55:30	95	2056	9,84	7528	8,87	
4:56:00	95	2038	9,83	7530	8,89	
4:56:30	95	2021	9,83	7531	8,91	
4:57:00	95	2004	9,83	7533	8,92	
4:57:30	96	2749	9,82	7536	8,94	
4:58:00	95	2713	9,81	7532	8,98	
4:58:30	95	2686	9,80	7529	9,05	
4:59:00	95	2660	9,79	7531	9,09	
4:59:30	95	2636	9,78	7531	9,12	
5:00:00	95	2615	9,78	7533	9,14	
5:00:30	95	2599	9,77	7533	9,17	
5:01:00	95	2585	9,77	7536	9,20	
5:01:30	96	3178	9,76	7535	9,22	
5:02:00	96	3178	9,75	7538	9,27	
5:02:30	95	3173	9,75	7541	9,30	
5:03:00	95	3163	9,74	7551	9,32	
5:03:30	95	3150	9,74	7559	9,34	
5:04:00	95	3134	9,73	7550	9,36	
5:04:30	95	3114	9,73	7565	9,37	
5:05:00	95	3088	9,73	7572	9,39	
5:05:30	95	3066	9,72	7577	9,41	
5:06:00	95	3048	9,72	7579	9,43	
5:06:30	95	3031	9,72	7575	9,44	
5:07:00	95	3013	9,71	7578	9,46	
5:07:30	95	2994	9,71	7576	9,49	
5:08:00	95	2974	9,71	7577	9,50	
5:08:30	95	2951	9,70	7575	9,52	
5:09:00	95	2928	9,70	7576	9,54	
5:09:30	95	3310	9,69	7577	9,56	
5:10:00	95	3354	9,69	7562	9,60	
5:10:30	95	3348	9,68	7561	9,64	
5:11:00	95	3339	9,67	7578	9,68	
5:11:30	95	3331	9,66	7585	9,72	
5:12:00	95	3312	9,66	7586	9,74	
5:12:30	95	3308	9,65	7583	9,76	
5:13:00	95	3306	9,65	7587	9,78	
5:13:30	95	3297	9,65	7586	9,80	
5:14:00	95	3292	9,64	7587	9,81	
5:14:30	95	3283	9,64	7588	9,82	
5:15:00	95	3273	9,64	7586	9,84	
5:15:30	95	3262	9,64	7585	9,86	
5:16:00	95	3250	9,63	7587	9,87	
5:16:30	95	3240	9,63	7587	9,88	
5:17:00	95	3229	9,63	7584	9,89	
5:17:30	95	3220	9,63	7589	9,91	
5:18:00	95	3210	9,62	7584	9,93	
5:18:30	95	3201	9,62	7587	9,94	
5:19:00	95	3194	9,62	7589	9,96	
5:19:30	95	3186	9,61	7587	9,98	
5:20:00	95	3176	9,61	7589	9,99	
5:20:30	95	3165	9,61	7588	10,01	
5:21:00	95	3151	9,60	7591	10,03	
5:21:30	95	3136	9,60	7588	10,05	
5:22:00	95	3119	9,60	7591	10,07	
5:22:30	95	3102	9,59	7589	10,09	
5:23:00	95	3086	9,59	7590	10,11	
5:23:30	95	3071	9,59	7590	10,13	
5:24:00	95	3056	9,58	7594	10,14	
5:24:30	95	3040	9,58	7595	10,17	
5:25:00	95	3024	9,57	7591	10,19	
5:25:30	95	3007	9,57	7593	10,20	
5:26:00	95	2991	9,57	7594	10,22	
5:26:30	95	2974	9,56	7596	10,25	
5:27:00	95	2957	9,56	7595	10,27	
5:27:30	95	2941	9,55	7599	10,29	
5:28:00	95	2925	9,55	7599	10,30	
5:28:30	95	2909	9,55	7600	10,32	
5:29:00	95	2894	9,55	7598	10,33	
5:29:30	95	2878	9,55	7599	10,34	
5:30:00	95	2863	9,54	7601	10,35	
5:30:30	95	2848	9,54	7601	10,36	
5:31:00	95	2833	9,54	7603	10,37	
5:31:30	95	2817	9,54	7603	10,38	
5:32:00	95	2802	9,54	7605	10,39	
5:32:30	95	2786	9,54	7606	10,40	
5:33:00	95	2772	9,53	7605	10,42	
5:33:30	95	2757	9,53	7604	10,43	
5:34:00	95	2742	9,53	7604	10,44	
5:34:30	95	2728	9,53	7606	10,46	
5:35:00	95	2713	9,52	7609	10,47	
5:35:30	95	2699	9,52	7609	10,48	
5:36:00	95	2685	9,52	7608	10,49	
5:36:30	95	2670	9,52	7613	10,50	
5:37:00	95	2655	9,51	7610	10,51	
5:37:30	95	2640	9,51	7613	10,53	
5:38:00	95	2624	9,51	7615	10,55	
5:38:30	95	2610	9,51	7613	10,56	
5:39:00	95	2596	9,50	7613	10,57	
5:39:30	95	2583	9,50	7618	10,58	
5:40:00	95	2569	9,50	7619	10,60	
5:40:30	95	2555	9,50	7619	10,61	
5:41:00	95	2541	9,50	7618	10,62	
5:41:30	95	2527	9,49	7620	10,64	
5:42:00	95	2513	9,49	7620	10,66	
5:42:30	95	2498	9,49	7622	10,68	
5:43:00	95	2483	9,48	7622	10,69	
5:43:30	95	2468	9,48	7622	10,71	
5:44:00	95	2455	9,48	7625	10,73	
5:44:30	95	2442	9,47	7624	10,75	
5:45:00	95	2429	9,47	7625	10,75	
5:45:30	95	2416	9,47	7626	10,78	
5:46:00	95	2403	9,47	7627	10,80	
5:46:30	95	2388	9,46	7629	10,82	
5:47:00	95	2374	9,46	7626	10,84	
5:47:30	95	2360	9,46	7628	10,85	
5:48:00	95	2347	9,45	7630	10,86	
5:48:30	95	2333	9,45	7631	10,88	
5:49:00	95	2320	9,45	7631	10,89	
5:49:30	95	2308	9,45	7630	10,90	
5:50:00	95	2294	9,45	7630	10,91	
5:50:30	95	2280	9,44	7633	10,92	
5:51:00	95	2264	9,44	7634	10,93	
5:51:30	95	2249	9,44	7633	10,93	
5:52:00	95	2234	9,44	7635	10,95	
5:52:30	95	2220	9,44	7637	10,96	
5:53:00	95	2206	9,44	7638	10,96	
5:53:30	95	2192	9,44	7639	10,97	
5:54:00	95	2179	9,43	7640	10,98	
5:54:30	95	2168	9,43	7640	10,99	
5:55:00	95	2156	9,43	7639	11,00	
5:55:30	95	2143	9,43	7642	11,01	
5:56:00	95	2130	9,43	7642	11,02	
5:56:30	95	2116	9,42	7639	11,04	
5:57:00	95	2101	9,42	7640	11,05	
5:57:30	95	2086	9,42	7642	11,06	
5:58:00	95	2072	9,42	7642	11,07	
5:58:30	95	2060	9,42	7646	11,07	
5:59:00	95	2048	9,42	7643	11,09	
5:59:30	95	2036	9,41	7647	11,10	
6:00:00	95	2024	9,41	7648	11,12	
6:00:30	95	2012	9,41	7644	11,12	
6:01:00	95	1999	9,41	7649	11,13	
6:01:30	96	2770	9,41	7649	11,14	
6:02:00	96	2731	9,40	7639	11,20	
6:02:30	95	2709	9,39	7639	11,25	
6:03:00	95	2686	9,38	7639	11,29	
6:03:30	95	2664	9,38	7639	11,31	
6:04:00	95	2645	9,38	7638	11,33	
6:04:30	95	2629	9,37	7642	11,35	
6:05:00	95	2616	9,37	7640	11,36	
6:05:30	95	2605	9,37	7640	11,38	
6:06:00	95	2594	9,36	7640	11,40	
6:06:30	95	2581	9,36	7643	11,41	
6:07:00	95	2566	9,36	7646	11,43	
6:07:30	95	2548	9,36	7647	11,45	
6:08:00	95	2529	9,35	7645	11,46	
6:08:30	95	2512	9,35	7647	11,47	
6:09:00	95	2495	9,35	7650	11,49	
6:09:30	95	2480	9,35	7649	11,49	
6:10:00	95	2467	9,35	7651	11,50	
6:10:30	95	2455	9,35	7652	11,51	
6:11:00	95	2442	9,35	7652	11,51	
6:11:30	95	2430	9,34	7654	11,52	
6:12:00	95	2416	9,34	7654	11,53	
6:12:30	95	2402	9,34	7653	11,54	
6:13:00	95	2388	9,34	7655	11,55	
6:13:30	95	2374	9,34	7656	11,56	
6:14:00	95	2362	9,34	7657	11,56	
6:14:30	95	2350	9,34	7659	11,57	
6:15:00	95	2338	9,33	7658	11,58	
6:15:30	95	2326	9,33	7658	11,59	
6:16:00	95	2313	9,33	7657	11,60	
6:16:30	95	2300	9,33	7658	11,61	
6:17:00	95	2287	9,33	7659	11,62	
6:17:30	95	2273	9,33	7661	11,63	
6:18:00	95	2260	9,33	7663	11,64	
6:18:30	95	2247	9,32	7663	11,64	
6:19:00	95	2235	9,32	7663	11,66	
6:19:30	95	2223	9,32	7664	11,66	
6:20:00	95	2212	9,32	7664	11,67	
6:20:30	95	2201	9,32	7665	11,68	
6:21:00	95	2190	9,32	7666	11,69	
6:21:30	95	2179	9,32	7665	11,70	
6:22:00	95	2167	9,31	7666	11,71	
6:22:30	95	2155	9,31	7667	11,72	
6:23:00	95	2143	9,31	7667	11,73	
6:23:30	95	2132	9,31	7667	11,74	
6:24:00	95	2121	9,31	7668	11,74	
6:24:30	95	2111	9,31	7669	11,76	
6:25:00	95	2100	9,30	7669	11,77	
6:25:30	95	2088	9,30	7671	11,78	
6:26:00	95	2076	9,30	7668	11,79	
6:26:30	95	2064	9,30	7669	11,80	
6:27:00	95	2053	9,30	7671	11,81	
6:27:30	95	2042	9,30	7671	11,82	
6:28:00	95	2030	9,30	7668	11,83	
6:28:30	95	2019	9,29	7673	11,84	
6:29:00	95	2008	9,29	7671	11,86	
6:29:30	95	1998	9,29	7671	11,86	
6:30:00	95	1987	9,29	7672	11,88	
6:30:30	95	1976	9,29	7673	11,89	
6:31:00	95	1964	9,28	7675	11,91	
6:31:30	95	1952	9,28	7675	11,92	
6:32:00	95	1942	9,28	7674	11,93	
6:32:30	96	2695	9,27	7669	11,99	
6:33:00	95	2675	9,26	7666	12,06	
6:33:30	95	2654	9,26	7667	12,09	
6:34:00	95	2634	9,25	7668	12,10	
6:34:30	95	2616	9,25	7668	12,12	
6:35:00	95	2602	9,25	7668	12,13	
6:35:30	95	2590	9,25	7667	12,14	
6:36:00	95	2580	9,25	7667	12,14	
6:36:30	96	3155	9,25	7671	12,15	
6:37:00	95	3182	9,24	7670	12,17	
6:37:30	95	3183	9,24	7667	12,19	
6:38:00	95	3178	9,24	7671	12,22	
6:38:30	95	3170	9,23	7668	12,23	
6:39:00	95	3163	9,23	7676	12,24	
6:39:30	95	3157	9,23	7678	12,25	
6:40:00	95	3146	9,23	7644	12,25	
6:40:30	95	3134	9,23	7685	12,26	
6:41:00	95	3123	9,23	7690	12,28	
6:41:30	95	3112	9,23	7691	12,28	
6:42:00	95	3098	9,22	7693	12,30	
6:42:30	95	3083	9,22	7692	12,31	
6:43:00	95	3066	9,22	7696	12,31	
6:43:30	95	3049	9,22	7697	12,32	
6:44:00	95	3034	9,22	7695	12,33	
6:44:30	95	3022	9,22	7698	12,35	
6:45:00	95	3011	9,22	7694	12,35	
6:45:30	95	3001	9,21	7698	12,36	
6:46:00	95	2990	9,21	7694	12,37	
6:46:30	95	2979	9,21	7694	12,38	
6:47:00	95	2966	9,21	7695	12,38	
6:47:30	95	2952	9,21	7697	12,39	
6:48:00	95	2939	9,21	7695	12,40	
6:48:30	95	2925	9,21	7699	12,41	
6:49:00	95	2912	9,21	7696	12,42	
6:49:30	95	2899	9,20	7696	12,43	
6:50:00	95	2888	9,20	7696	12,44	
6:50:30	95	2876	9,20	7698	12,45	
6:51:00	95	2865	9,20	7696	12,46	
6:51:30	95	2855	9,20	7699	12,46	
6:52:00	95	2844	9,20	7696	12,47	
6:52:30	95	2832	9,20	7697	12,48	
6:53:00	95	2820	9,20	7698	12,49	
6:53:30	95	2808	9,19	7701	12,51	
6:54:00	95	2796	9,19	7699	12,52	
6:54:30	95	2785	9,19	7700	12,53	
6:55:00	95	2774	9,19	7700	12,54	
6:55:30	95	2763	9,19	7700	12,54	
6:56:00	95	2753	9,19	7699	12,54	
6:56:30	95	2741	9,19	7701	12,56	
6:57:00	95	2730	9,18	7701	12,58	
6:57:30	95	2718	9,18	7699	12,58	
6:58:00	95	2707	9,18	7701	12,59	
6:58:30	95	2695	9,18	7702	12,61	
6:59:00	95	2685	9,18	7701	12,62	
6:59:30	95	2674	9,18	7699	12,63	
7:00:00	95	2663	9,17	7700	12,64	
7:00:30	95	2653	9,17	7702	12,65	
7:01:00	95	2642	9,17	7704	12,66	
7:01:30	95	2631	9,17	7703	12,67	
7:02:00	95	2620	9,17	7705	12,68	
7:02:30	95	2609	9,17	7702	12,70	
7:03:00	95	2598	9,16	7705	12,70	
7:03:30	95	2588	9,16	7704	12,73	
7:04:00	95	2578	9,16	7704	12,74	
7:04:30	95	2567	9,16	7706	12,74	
7:05:00	95	2556	9,16	7707	12,75	
7:05:30	95	2546	9,16	7709	12,76	
7:06:00	95	2535	9,15	7709	12,77	
7:06:30	95	2524	9,15	7706	12,78	
7:07:00	95	2514	9,15	7709	12,78	
7:07:30	95	2504	9,15	7710	12,79	
7:08:00	95	2494	9,15	7707	12,79	
7:08:30	95	2484	9,15	7712	12,80	
7:09:00	95	2473	9,15	7711	12,81	
7:09:30	95	2462	9,15	7709	12,81	
7:10:00	95	2452	9,15	7711	12,81	
7:10:30	95	2442	9,15	7713	12,82	
7:11:00	95	2431	9,15	7713	12,83	
7:11:30	95	2420	9,15	7713	12,84	
7:12:00	95	2411	9,15	7712	12,83	
7:12:30	95	2399	9,14	7714	12,84	
7:13:00	95	2388	9,14	7712	12,85	
7:13:30	95	2377	9,14	7711	12,85	
7:14:00	95	2368	9,14	7715	12,86	
7:14:30	95	2358	9,14	7715	12,86	
7:15:00	95	2347	9,14	7716	12,86	
7:15:30	95	2336	9,14	7717	12,88	
7:16:00	95	2326	9,14	7716	12,88	
7:16:30	95	2315	9,14	7716	12,89	
7:17:00	95	2305	9,14	7715	12,89	
7:17:30	95	2295	9,14	7718	12,90	
7:18:00	95	2285	9,14	7717	12,90	
7:18:30	95	2276	9,14	7718	12,91	
7:19:00	95	2266	9,13	7718	12,92	
7:19:30	95	2256	9,13	7716	12,92	
7:20:00	95	2247	9,13	7717	12,92	
7:20:30	95	2238	9,13	7720	12,93	
7:21:00	95	2230	9,13	7721	12,94	
7:21:30	95	2221	9,13	7719	12,94	
7:22:00	95	2211	9,13	7718	12,95	
7:22:30	95	2200	9,13	7721	12,95	
7:23:00	95	2190	9,13	7720	12,96	
7:23:30	95	2179	9,13	7720	12,97	
7:24:00	95	2168	9,13	7721	12,97	
7:24:30	95	2158	9,13	7722	12,98	
7:25:00	95	2148	9,12	7720	12,99	
7:25:30	95	2139	9,12	7723	12,99	
7:26:00	95	2130	9,12	7721	13,00	
7:26:30	95	2122	9,12	7722	13,01	
7:27:00	95	2113	9,12	7723	13,01	
7:27:30	95	2104	9,12	7722	13,02	
7:28:00	95	2094	9,12	7725	13,03	
7:28:30	95	2084	9,12	7725	13,03	
7:29:00	95	2074	9,12	7725	13,04	
7:29:30	95	2064	9,12	7725	13,04	
7:30:00	95	2056	9,12	7725	13,05	
7:30:30	95	2047	9,12	7726	13,05	
7:31:00	95	2038	9,11	7722	13,06	
7:31:30	95	2029	9,11	7724	13,06	
7:32:00	95	2020	9,11	7727	13,07	
7:32:30	95	2011	9,11	7725	13,08	
7:33:00	95	2002	9,11	7723	13,09	
7:33:30	95	1994	9,11	7726	13,09	
7:34:00	95	1985	9,11	7724	13,10	
7:34:30	95	1977	9,11	7726	13,10	
7:35:00	95	1967	9,11	7728	13,11	
7:35:30	95	1959	9,11	7728	13,11	
7:36:00	95	1950	9,11	7727	13,12	
7:36:30	95	1940	9,10	7726	13,13	
7:37:00	95	1931	9,10	7728	13,13	
7:37:30	95	1921	9,10	7728	13,14	
7:38:00	95	1911	9,10	7729	13,15	
7:38:30	96	2680	9,10	7729	13,15	
7:39:00	95	2658	9,09	7720	13,23	
7:39:30	95	2640	9,09	7724	13,27	
7:40:00	95	2620	9,08	7725	13,29	
7:40:30	95	2601	9,08	7723	13,31	
7:41:00	95	2584	9,08	7721	13,32	
7:41:30	95	2570	9,08	7721	13,32	
7:42:00	95	2558	9,08	7722	13,33	
7:42:30	95	2549	9,07	7725	13,35	
7:43:00	95	2540	9,07	7725	13,35	
7:43:30	95	2530	9,07	7724	13,36	
7:44:00	95	2519	9,07	7726	13,37	
7:44:30	95	2506	9,07	7726	13,39	
7:45:00	95	2493	9,07	7725	13,39	
7:45:30	95	2480	9,07	7728	13,39	
7:46:00	95	2467	9,07	7728	13,40	
7:46:30	95	2456	9,07	7727	13,41	
7:47:00	95	2446	9,06	7728	13,43	
7:47:30	95	2437	9,06	7728	13,43	
7:48:00	95	2428	9,06	7725	13,44	
7:48:30	95	2419	9,06	7727	13,45	
7:49:00	95	2410	9,06	7729	13,46	
7:49:30	95	2399	9,06	7729	13,47	
7:50:00	95	2390	9,06	7730	13,48	
7:50:30	95	2380	9,06	7729	13,48	
7:51:00	95	2371	9,05	7731	13,49	
7:51:30	95	2361	9,05	7730	13,50	
7:52:00	95	2352	9,05	7728	13,50	
7:52:30	95	2342	9,05	7728	13,50	
7:53:00	95	2332	9,05	7730	13,50	
7:53:30	95	2323	9,05	7731	13,51	
7:54:00	95	2316	9,05	7730	13,51	
7:54:30	95	2308	9,05	7730	13,52	
7:55:00	95	2300	9,05	7732	13,53	
7:55:30	95	2291	9,05	7732	13,52	
7:56:00	95	2281	9,05	7734	13,53	
7:56:30	95	2272	9,05	7733	13,53	
7:57:00	95	2264	9,05	7734	13,54	
7:57:30	95	2256	9,05	7734	13,55	
7:58:00	95	2247	9,05	7731	13,55	
7:58:30	95	2240	9,05	7734	13,55	
7:59:00	95	2232	9,05	7734	13,56	
7:59:30	95	2223	9,05	7734	13,56	
8:00:00	95	2214	9,04	7735	13,57	
8:00:30	95	2206	9,04	7735	13,57	
8:01:00	95	2198	9,04	7733	13,58	
8:01:30	95	2190	9,04	7734	13,59	
8:02:00	95	2182	9,04	7733	13,59	
8:02:30	95	2174	9,04	7735	13,59	
8:03:00	95	2166	9,04	7734	13,59	
8:03:30	95	2157	9,04	7738	13,59	
8:04:00	95	2150	9,04	7738	13,60	
8:04:30	95	2142	9,04	7734	13,60	
8:05:00	95	2134	9,04	7736	13,60	
8:05:30	95	2126	9,04	7735	13,60	
8:06:00	95	2119	9,04	7735	13,61	
8:06:30	95	2111	9,04	7735	13,62	
8:07:00	95	2103	9,04	7738	13,62	
8:07:30	95	2095	9,04	7738	13,62	
8:08:00	95	2087	9,04	7737	13,63	
8:08:30	95	2079	9,04	7738	13,64	
8:09:00	95	2072	9,03	7738	13,64	
8:09:30	95	2065	9,03	7739	13,65	
8:10:00	95	2058	9,03	7738	13,65	
8:10:30	95	2050	9,03	7740	13,65	
8:11:00	95	2043	9,03	7737	13,65	
8:11:30	95	2036	9,03	7740	13,65	
8:12:00	95	2028	9,03	7737	13,66	
8:12:30	95	2019	9,03	7740	13,66	
8:13:00	95	2011	9,03	7738	13,66	
8:13:30	95	2004	9,03	7741	13,67	
8:14:00	95	1996	9,03	7742	13,67	
8:14:30	95	1989	9,03	7741	13,68	
8:15:00	95	1981	9,03	7741	13,69	
8:15:30	95	1974	9,03	7738	13,69	
8:16:00	95	1967	9,03	7740	13,70	
8:16:30	95	1958	9,03	7739	13,70	
8:17:00	96	2723	9,03	7713	13,71	
8:17:30	95	2705	9,02	7730	13,76	
8:18:00	95	2687	9,02	7739	13,79	
8:18:30	95	2670	9,01	7737	13,80	
8:19:00	95	2657	9,01	7739	13,81	
8:19:30	95	2647	9,01	7741	13,82	
8:20:00	95	2641	9,01	7741	13,82	
8:20:30	95	2637	9,01	7737	13,83	
8:21:00	95	2631	9,01	7741	13,84	
8:21:30	95	2624	9,01	7742	13,84	
8:22:00	95	2614	9,01	7740	13,84	
8:22:30	95	2602	9,01	7740	13,85	
8:23:00	95	2589	9,01	7740	13,86	
8:23:30	95	2577	9,01	7741	13,86	
8:24:00	95	2567	9,00	7742	13,87	
8:24:30	95	2558	9,00	7742	13,87	
8:25:00	95	2550	9,00	7744	13,87	
8:25:30	95	2544	9,00	7743	13,88	
8:26:00	95	2538	9,00	7742	13,89	
8:26:30	95	2530	9,00	7740	13,90	
8:27:00	95	2521	9,00	7743	13,91	
8:27:30	95	2511	9,00	7740	13,91	
8:28:00	95	2502	9,00	7743	13,92	
8:28:30	95	2492	9,00	7745	13,92	
8:29:00	95	2483	9,00	7744	13,92	
8:29:30	95	2475	9,00	7745	13,93	
8:30:00	95	2467	9,00	7742	13,93	
8:30:30	95	2459	9,00	7745	13,94	
8:31:00	95	2451	9,00	7743	13,94	
8:31:30	95	2443	8,99	7745	13,95	
8:32:00	95	2434	8,99	7745	13,95	
8:32:30	95	2426	8,99	7746	13,96	
8:33:00	95	2419	8,99	7747	13,96	
8:33:30	95	2411	8,99	7745	13,96	
8:34:00	95	2404	8,99	7746	13,97	
8:34:30	95	2395	8,99	7745	13,98	
8:35:00	95	2387	8,99	7748	13,99	
8:35:30	95	2378	8,99	7749	13,99	
8:36:00	95	2371	8,99	7745	14,00	
8:36:30	95	2363	8,99	7745	13,99	
8:37:00	95	2356	8,99	7746	14,00	
8:37:30	95	2349	8,99	7747	14,00	
8:38:00	95	2342	8,99	7746	14,01	
8:38:30	95	2335	8,99	7750	14,01	
8:39:00	95	2328	8,99	7750	14,02	
8:39:30	95	2319	8,98	7747	14,03	
8:40:00	95	2311	8,98	7750	14,03	
8:40:30	95	2303	8,98	7750	14,03	
8:41:00	95	2295	8,98	7750	14,04	
8:41:30	95	2288	8,98	7751	14,04	
8:42:00	95	2281	8,98	7751	14,05	
8:42:30	95	2274	8,98	7750	14,06	
8:43:00	95	2268	8,98	7752	14,07	
8:43:30	95	2261	8,98	7750	14,07	
8:44:00	95	2254	8,98	7751	14,08	
8:44:30	95	2246	8,98	7750	14,09	
8:45:00	95	2236	8,97	7752	14,10	
8:45:30	95	2227	8,98	7753	14,10	
8:46:00	95	2219	8,98	7752	14,10	
8:46:30	95	2211	8,97	7750	14,10	
8:47:00	95	2204	8,97	7752	14,11	
8:47:30	95	2198	8,97	7750	14,12	
8:48:00	95	2190	8,97	7753	14,12	
8:48:30	95	2182	8,97	7753	14,13	
8:49:00	95	2175	8,97	7754	14,13	
8:49:30	95	2167	8,97	7752	14,14	
8:50:00	95	2160	8,97	7754	14,14	
8:50:30	95	2152	8,97	7751	14,16	
8:51:00	95	2144	8,97	7754	14,17	
8:51:30	95	2136	8,97	7756	14,17	
8:52:00	95	2129	8,97	7755	14,17	
8:52:30	95	2121	8,97	7753	14,17	
8:53:00	95	2115	8,96	7755	14,18	
8:53:30	95	2108	8,96	7756	14,18	
8:54:00	95	2101	8,96	7755	14,19	
8:54:30	95	2094	8,96	7756	14,20	
8:55:00	95	2087	8,96	7754	14,21	
8:55:30	95	2080	8,96	7757	14,21	
8:56:00	95	2073	8,96	7758	14,21	
8:56:30	95	2065	8,96	7754	14,22	
8:57:00	95	2059	8,96	7758	14,23	
8:57:30	95	2052	8,96	7755	14,23	
8:58:00	95	2046	8,96	7759	14,23	
8:58:30	95	2039	8,96	7756	14,24	
8:59:00	95	2032	8,96	7757	14,25	
8:59:30	95	2026	8,96	7755	14,25	
9:00:00	95	2020	8,95	7756	14,26	
9:00:30	95	2014	8,95	7757	14,26	
9:01:00	95	2007	8,95	7759	14,26	
9:01:30	95	2000	8,95	7756	14,27	
9:02:00	95	1993	8,95	7756	14,27	
9:02:30	95	1986	8,95	7759	14,27	
9:03:00	95	1979	8,95	7758	14,28	
9:03:30	95	1972	8,95	7760	14,28	
9:04:00	95	1966	8,95	7761	14,28	
9:04:30	95	1960	8,95	7760	14,29	
9:05:00	96	2766	8,95	7760	14,29	
9:05:30	96	2717	8,95	7700	14,31	
9:06:00	95	2701	8,94	7718	14,34	
9:06:30	95	2686	8,94	7735	14,36	
9:07:00	95	2669	8,94	7745	14,37	
9:07:30	95	2653	8,94	7751	14,37	
9:08:00	95	2640	8,94	7757	14,38	
9:08:30	95	2629	8,94	7756	14,38	
9:09:00	95	2621	8,94	7760	14,39	
9:09:30	95	2614	8,94	7760	14,39	
9:10:00	95	2607	8,94	7763	14,39	
9:10:30	95	2598	8,94	7766	14,40	
9:11:00	95	2588	8,94	7767	14,40	
9:11:30	95	2577	8,94	7768	14,40	
9:12:00	95	2565	8,94	7767	14,40	
9:12:30	95	2556	8,94	7769	14,41	
9:13:00	95	2547	8,94	7769	14,41	
9:13:30	95	2539	8,94	7767	14,41	
9:14:00	95	2532	8,93	7767	14,42	
9:14:30	95	2525	8,93	7766	14,42	
9:15:00	95	2517	8,93	7770	14,42	
9:15:30	95	2510	8,93	7767	14,43	
9:16:00	95	2502	8,93	7770	14,43	
9:16:30	95	2494	8,93	7768	14,43	
9:17:00	95	2487	8,93	7767	14,44	
9:17:30	95	2479	8,93	7768	14,44	
9:18:00	95	2472	8,93	7768	14,44	
9:18:30	95	2465	8,93	7770	14,45	
9:19:00	95	2458	8,93	7770	14,45	
9:19:30	95	2451	8,93	7769	14,45	
9:20:00	95	2444	8,93	7767	14,45	
9:20:30	95	2437	8,93	7768	14,45	
9:21:00	95	2430	8,93	7771	14,46	
9:21:30	95	2424	8,93	7770	14,46	
9:22:00	95	2418	8,93	7769	14,47	
9:22:30	95	2412	8,93	7770	14,47	
9:23:00	95	2406	8,93	7770	14,47	
9:23:30	95	2400	8,93	7770	14,48	
9:24:00	95	2393	8,93	7770	14,48	
9:24:30	95	2387	8,93	7770	14,48	
9:25:00	95	2383	8,93	7770	14,48
