Repository: ProgWizer/parser

File: project-root/data/Data Acquisition/Data Acquisition/2020 year (143)/20-047.txt (part 1 of 3)
--Test Summary--
Full Path and File Name	
Instrument Name	SGSA/UCA
Instrument Type	Model 5265 SGSA/UCA
Instrument Serial Number	
Test Start Date	18.03.2020
Test Start Time	17:16:40
Test Stop Date	19.03.2020
Test Stop Time	17:41:27
Test Length	24:24:47
Final Sample Time Offset	24:24:30
Controller Schedule Name	
Sampling Period	30 seconds
Comments	Õèìïàðòíåðû
Information	WellID	
Information	Customer	
Information	EngName	
Information	CementClass	G
Information	CementMfr	Ñóõîé Ëîã
Information	Additives	100G+5Dart-100+0.45CFL-501
Information	Density	1900
Information	BHCT	40
Information	BHST	55
Information	FluidLoss	
Information	JobType	
Calculated Value	CS_50	3:27:30
Calculated Value	CS_500	4:49:00
Calculated Value	SGS_Initial	2:20:30
Calculated Value	SGS_Final	2:48:30
Calculated Value	CS_Time8h	10,78 MPa
Calculated Value	CS_Time12h	15,39 MPa
Calculated Value	Time_SGS_100lb/100ft2	2:27:00
Calculated Value	Time_SGS_500lb/100ft2	2:39:00
Calculated Value	CS_Time24h	20,08 MPa
Calculated Value	CS_Time48h	N/A
Calculated Curve	Compressive Strength	Compressive strength type B (more than 14 lb/gal)
Calculated Curve	Static Gel Strength	Static gel strength
Initial Temperature (°C)	26 °C
Final Temperature (°C)	55 °C
Initial Pressure (psi)	4019 psi
Final Pressure (psi)	3045 psi
Initial Transit Time (microsec/in)	16,16 microsec/in
Final Transit Time (microsec/in)	8,35 microsec/in
Initial Gel Value	5880
Final Gel Value	7942
Initial Compressive Strength (MPa)	0,00 MPa
Final Compressive Strength (MPa)	20,12 MPa
Initial Static Gel Strength (lb/100ft2)	8,4 lb/100ft2
Final Static Gel Strength (lb/100ft2)	ERROR
--Data--
Time (HH:MM:SS)	Temperature (°C)	Pressure (psi)	Transit Time (microsec/in)	Gel Value	Compressive Strength (MPa)	Static Gel Strength (lb/100ft2)
0:00:00	26	4019	16,16	5880	0,00	8,4
0:00:30	26	3954	16,07	5872	0,03	8,6
0:01:00	26	3907	16,03	5853	0,04	8,9
0:01:30	27	3884	16,02	5846	0,04	9,2
0:02:00	27	3877	16,01	5844	0,04	9,4
0:02:30	28	3871	16,01	5833	0,04	9,7
0:03:00	28	3866	16,01	5835	0,04	10,0
0:03:30	28	3860	16,01	5831	0,05	10,2
0:04:00	28	3854	16,00	5836	0,05	10,5
0:04:30	28	3848	16,00	5832	0,05	10,8
0:05:00	29	3840	16,00	5834	0,05	11,0
0:05:30	29	3833	16,00	5833	0,05	11,3
0:06:00	29	3825	16,00	5831	0,05	11,6
0:06:30	29	3816	16,00	5832	0,05	11,8
0:07:00	29	3806	16,00	5830	0,05	12,1
0:07:30	29	3797	15,99	5830	0,05	12,4
0:08:00	29	3788	16,00	5825	0,05	12,6
0:08:30	29	3833	15,99	5824	0,05	12,9
0:09:00	30	3845	15,99	5828	0,05	13,2
0:09:30	30	3849	15,98	5829	0,05	13,4
0:10:00	30	3846	15,98	5824	0,05	13,7
0:10:30	30	3845	15,98	5819	0,05	14,0
0:11:00	30	3852	15,97	5820	0,06	14,2
0:11:30	30	3857	15,97	5824	0,06	14,5
0:12:00	31	3862	15,96	5816	0,06	14,8
0:12:30	31	3866	15,96	5822	0,06	15,0
0:13:00	31	3874	15,96	5825	0,06	15,3
0:13:30	31	3882	15,96	5825	0,06	15,6
0:14:00	31	3890	15,95	5825	0,06	15,8
0:14:30	32	3898	15,94	5830	0,06	16,1
0:15:00	32	3904	15,93	5826	0,07	16,4
0:15:30	32	3909	15,93	5824	0,07	16,6
0:16:00	32	3913	15,93	5823	0,07	16,9
0:16:30	32	3918	15,93	5833	0,07	17,2
0:17:00	33	3924	15,92	5829	0,07	17,4
0:17:30	33	3931	15,92	5825	0,07	17,7
0:18:00	33	3940	15,91	5823	0,07	18,0
0:18:30	33	3949	15,91	5828	0,08	18,2
0:19:00	34	3958	15,90	5824	0,08	18,5
0:19:30	34	3964	15,90	5827	0,08	18,8
0:20:00	34	3970	15,90	5827	0,08	19,0
0:20:30	34	3976	15,89	5830	0,08	19,3
0:21:00	34	3983	15,89	5829	0,08	19,6
0:21:30	35	3991	15,89	5829	0,08	19,8
0:22:00	35	4001	15,88	5828	0,08	20,1
0:22:30	35	4011	15,88	5830	0,09	20,4
0:23:00	35	4021	15,86	5826	0,09	20,6
0:23:30	36	4031	15,86	5830	0,09	20,9
0:24:00	36	4040	15,86	5832	0,09	21,2
0:24:30	36	4048	15,85	5835	0,09	21,4
0:25:00	36	4056	15,85	5836	0,09	21,7
0:25:30	37	4067	15,84	5838	0,10	22,0
0:26:00	37	4079	15,84	5836	0,10	22,2
0:26:30	37	4092	15,83	5839	0,10	22,5
0:27:00	37	4104	15,83	5838	0,10	22,8
0:27:30	37	4116	15,82	5846	0,10	23,0
0:28:00	38	4128	15,81	5842	0,11	23,3
0:28:30	38	4139	15,81	5849	0,11	23,6
0:29:00	38	4150	15,80	5845	0,11	23,8
0:29:30	38	4163	15,80	5850	0,11	24,1
0:30:00	39	4177	15,80	5852	0,11	24,4
0:30:30	39	4191	15,79	5851	0,11	24,6
0:31:00	39	4204	15,78	5849	0,12	24,9
0:31:30	39	4214	15,77	5848	0,12	25,2
0:32:00	39	4222	15,77	5847	0,12	25,4
0:32:30	39	4227	15,76	5850	0,12	25,7
0:33:00	40	4231	15,76	5852	0,12	26,0
0:33:30	40	4234	15,75	5851	0,13	26,2
0:34:00	40	4239	15,74	5858	0,13	26,5
0:34:30	40	4246	15,74	5853	0,13	26,8
0:35:00	40	4254	15,74	5853	0,13	27,0
0:35:30	40	4261	15,73	5855	0,13	27,3
0:36:00	40	4266	15,73	5853	0,13	27,6
0:36:30	40	4269	15,73	5856	0,13	27,8
0:37:00	40	4271	15,72	5858	0,14	28,1
0:37:30	40	4272	15,72	5859	0,14	28,4
0:38:00	41	4274	15,72	5854	0,14	28,6
0:38:30	41	4279	15,72	5854	0,14	28,9
0:39:00	41	4283	15,71	5885	0,14	29,2
0:39:30	41	4289	15,71	5860	0,14	29,4
0:40:00	41	4293	15,71	5856	0,14	29,7
0:40:30	41	4295	15,71	5853	0,14	30,0
0:41:00	41	4297	15,70	5852	0,14	30,2
0:41:30	41	4297	15,70	5853	0,14	30,5
0:42:00	41	4296	15,70	5855	0,14	30,8
0:42:30	41	4297	15,70	5854	0,14	31,0
0:43:00	41	4298	15,70	5852	0,14	31,3
0:43:30	41	4300	15,70	5853	0,14	31,6
0:44:00	41	4302	15,70	5854	0,14	31,8
0:44:30	41	4303	15,70	5851	0,14	32,1
0:45:00	41	4302	15,70	5852	0,14	32,4
0:45:30	41	4301	15,69	5847	0,14	32,6
0:46:00	41	4298	15,70	5853	0,14	32,9
0:46:30	41	4297	15,69	5853	0,15	33,2
0:47:00	41	4296	15,69	5849	0,15	33,4
0:47:30	42	4296	15,69	5849	0,15	33,7
0:48:00	42	4296	15,69	5841	0,15	34,0
0:48:30	42	4296	15,69	5850	0,15	34,2
0:49:00	42	4296	15,68	5850	0,15	34,5
0:49:30	42	4294	15,68	5850	0,15	34,8
0:50:00	42	4291	15,69	5850	0,15	35,0
0:50:30	42	4289	15,69	5847	0,15	35,3
0:51:00	42	4287	15,69	5845	0,15	35,6
0:51:30	42	4285	15,69	5848	0,15	35,8
0:52:00	42	4284	15,69	5846	0,15	36,1
0:52:30	42	4284	15,69	5846	0,15	36,4
0:53:00	42	4283	15,68	5845	0,15	36,6
0:53:30	42	4281	15,68	5845	0,15	36,9
0:54:00	42	4279	15,68	5848	0,15	37,2
0:54:30	42	4276	15,68	5841	0,15	37,4
0:55:00	42	4273	15,68	5845	0,15	37,7
0:55:30	42	4271	15,68	5839	0,15	38,0
0:56:00	42	4269	15,68	5841	0,15	38,2
0:56:30	42	4267	15,68	5838	0,15	38,5
0:57:00	42	4266	15,68	5842	0,15	38,8
0:57:30	42	4265	15,68	5838	0,15	39,0
0:58:00	42	4262	15,68	5837	0,15	39,3
0:58:30	42	4260	15,68	5841	0,15	39,6
0:59:00	42	4257	15,68	5841	0,15	39,8
0:59:30	42	4255	15,68	5835	0,15	40,1
1:00:00	42	4252	15,68	5841	0,15	40,4
1:00:30	42	4250	15,68	5832	0,15	40,6
1:01:00	42	4249	15,68	5841	0,15	40,9
1:01:30	42	4248	15,68	5837	0,15	41,2
1:02:00	43	4246	15,68	5834	0,15	41,5
1:02:30	43	4244	15,68	5835	0,15	41,7
1:03:00	43	4240	15,68	5839	0,15	42,0
1:03:30	43	4237	15,67	5838	0,15	42,3
1:04:00	43	4235	15,67	5837	0,15	42,5
1:04:30	43	4233	15,68	5838	0,15	42,8
1:05:00	43	4232	15,67	5836	0,15	43,1
1:05:30	43	4231	15,67	5832	0,15	43,3
1:06:00	43	4229	15,68	5826	0,15	43,6
1:06:30	43	4228	15,68	5832	0,15	43,9
1:07:00	43	4225	15,68	5833	0,15	44,1
1:07:30	43	4222	15,67	5823	0,15	44,4
1:08:00	43	4219	15,67	5829	0,15	44,7
1:08:30	43	4216	15,67	5825	0,15	44,9
1:09:00	43	4215	15,67	5825	0,15	45,2
1:09:30	43	4214	15,68	5826	0,15	45,5
1:10:00	43	4213	15,67	5825	0,15	45,7
1:10:30	43	4212	15,67	5819	0,15	46,0
1:11:00	43	4209	15,67	5823	0,15	46,3
1:11:30	43	4206	15,67	5815	0,15	46,5
1:12:00	43	4203	15,67	5822	0,15	46,8
1:12:30	43	4200	15,68	5817	0,15	47,1
1:13:00	43	4199	15,68	5819	0,15	47,3
1:13:30	43	4197	15,67	5816	0,15	47,6
1:14:00	43	4197	15,67	5816	0,15	47,9
1:14:30	43	4195	15,67	5814	0,15	48,1
1:15:00	43	4193	15,67	5816	0,15	48,4
1:15:30	43	4191	15,67	5811	0,15	48,7
1:16:00	43	4187	15,67	5808	0,15	48,9
1:16:30	43	4183	15,67	5816	0,15	49,2
1:17:00	43	4181	15,67	5810	0,15	49,5
1:17:30	43	4179	15,67	5811	0,15	49,7
1:18:00	43	4179	15,67	5811	0,15	50,0
1:18:30	43	4179	15,67	5809	0,15	50,3
1:19:00	44	4178	15,67	5813	0,15	50,5
1:19:30	44	4176	15,67	5806	0,15	50,8
1:20:00	44	4174	15,67	5803	0,15	51,1
1:20:30	44	4170	15,67	5804	0,15	51,3
1:21:00	44	4167	15,67	5801	0,15	51,6
1:21:30	44	4164	15,67	5803	0,15	51,9
1:22:00	44	4163	15,68	5797	0,15	52,1
1:22:30	44	4162	15,67	5794	0,15	52,4
1:23:00	44	4160	15,67	5796	0,15	52,7
1:23:30	44	4159	15,67	5793	0,15	52,9
1:24:00	44	4157	15,67	5790	0,15	53,2
1:24:30	44	4154	15,67	5791	0,15	53,5
1:25:00	44	4152	15,67	5790	0,15	53,7
1:25:30	44	4152	15,67	5783	0,15	54,0
1:26:00	44	4152	15,67	5787	0,15	54,3
1:26:30	44	4153	15,67	5789	0,15	54,5
1:27:00	44	4154	15,67	5783	0,15	54,8
1:27:30	44	4153	15,67	5782	0,15	55,1
1:28:00	44	4152	15,67	5779	0,15	55,3
1:28:30	44	4150	15,67	5772	0,15	55,6
1:29:00	44	4148	15,67	5777	0,15	55,9
1:29:30	44	4146	15,67	5776	0,15	56,1
1:30:00	44	4145	15,67	5769	0,15	56,4
1:30:30	44	4144	15,67	5771	0,15	56,7
1:31:00	44	4143	15,67	5772	0,15	56,9
1:31:30	44	4142	15,67	5764	0,15	57,2
1:32:00	44	4141	15,67	5767	0,15	57,5
1:32:30	44	4139	15,67	5764	0,15	57,7
1:33:00	44	4135	15,67	5754	0,15	58,0
1:33:30	44	4132	15,67	5754	0,15	58,3
1:34:00	44	4130	15,67	5758	0,15	58,5
1:34:30	44	4128	15,67	5746	0,15	58,8
1:35:00	44	4127	15,67	5747	0,15	59,1
1:35:30	45	4126	15,67	5750	0,15	59,3
1:36:00	45	4124	15,67	5742	0,15	59,6
1:36:30	45	4121	15,67	5742	0,15	59,9
1:37:00	45	4118	15,67	5731	0,15	60,1
1:37:30	45	4114	15,67	5729	0,15	60,4
1:38:00	45	4111	15,67	5731	0,15	60,7
1:38:30	45	4109	15,67	5731	0,15	60,9
1:39:00	45	4108	15,67	5718	0,15	61,2
1:39:30	45	4106	15,68	5723	0,15	61,5
1:40:00	45	4104	15,68	5709	0,15	61,7
1:40:30	45	4101	15,68	5709	0,15	62,0
1:41:00	45	4098	15,68	5710	0,15	62,3
1:41:30	45	4095	15,68	5705	0,15	62,5
1:42:00	45	4092	15,68	5695	0,15	62,8
1:42:30	45	4089	15,68	5697	0,15	63,1
1:43:00	45	4086	15,68	5688	0,15	63,3
1:43:30	45	4083	15,68	5682	0,15	63,6
1:44:00	45	4082	15,68	5679	0,15	63,9
1:44:30	45	4080	15,68	5672	0,15	64,1
1:45:00	45	4078	15,68	5670	0,15	64,4
1:45:30	45	4075	15,68	5662	0,15	64,7
1:46:00	45	4071	15,68	5655	0,15	64,9
1:46:30	45	4067	15,69	5651	0,15	65,2
1:47:00	45	4064	15,69	5640	0,15	65,5
1:47:30	45	4062	15,69	5637	0,15	65,7
1:48:00	45	4059	15,69	5635	0,15	66,0
1:48:30	45	4057	15,69	5621	0,15	66,3
1:49:00	45	4054	15,69	5616	0,15	66,5
1:49:30	45	4051	15,69	5610	0,15	66,8
1:50:00	45	4048	15,69	5607	0,15	67,1
1:50:30	45	4043	15,69	5592	0,15	67,3
1:51:00	45	4039	15,69	5586	0,15	67,6
1:51:30	45	4035	15,69	5582	0,15	67,9
1:52:00	45	4033	15,69	5575	0,14	68,1
1:52:30	46	4030	15,69	5565	0,15	68,4
1:53:00	46	4028	15,70	5551	0,14	68,7
1:53:30	46	4026	15,70	5540	0,14	68,9
1:54:00	46	4023	15,70	5534	0,14	69,2
1:54:30	46	4020	15,70	5520	0,14	69,5
1:55:00	46	4016	15,70	5505	0,14	69,7
1:55:30	46	4011	15,70	5503	0,14	70,0
1:56:00	46	4006	15,71	5493	0,14	70,3
1:56:30	46	4003	15,70	5475	0,14	70,5
1:57:00	46	4000	15,71	5463	0,14	70,8
1:57:30	46	3997	15,71	5453	0,14	71,1
1:58:00	46	3994	15,71	5437	0,14	71,3
1:58:30	46	3991	15,71	5425	0,14	71,6
1:59:00	46	3988	15,72	5408	0,14	71,9
1:59:30	46	3983	15,72	5394	0,14	72,1
2:00:00	46	3979	15,72	5384	0,14	72,4
2:00:30	46	3975	15,72	5371	0,13	72,7
2:01:00	46	3971	15,72	5352	0,13	72,9
2:01:30	46	3968	15,73	5333	0,13	73,2
2:02:00	46	3963	15,73	5314	0,13	73,5
2:02:30	46	3959	15,74	5296	0,13	73,7
2:03:00	46	3955	15,74	5287	0,13	74,0
2:03:30	46	3952	15,74	5262	0,13	74,3
2:04:00	46	3949	15,75	5247	0,13	74,5
2:04:30	46	3946	15,75	5229	0,13	74,8
2:05:00	46	3942	15,75	5215	0,13	75,1
2:05:30	46	3936	15,76	5192	0,12	75,3
2:06:00	46	3932	15,76	5174	0,12	75,6
2:06:30	46	3926	15,77	5151	0,12	75,9
2:07:00	46	3922	15,76	5121	0,12	76,1
2:07:30	46	3919	15,77	5114	0,12	76,4
2:08:00	46	3915	15,77	5089	0,12	76,7
2:08:30	47	3912	15,78	5072	0,12	76,9
2:09:00	47	3907	15,78	5046	0,12	77,2
2:09:30	47	3902	15,79	5027	0,11	77,5
2:10:00	47	3896	15,79	5001	0,11	77,7
2:10:30	47	3889	15,80	4983	0,11	78,0
2:11:00	47	3884	15,80	4972	0,11	78,3
2:11:30	47	3881	15,80	4939	0,11	78,6
2:12:00	47	3877	15,81	4915	0,11	78,8
2:12:30	47	3874	15,81	4892	0,11	79,1
2:13:00	47	3868	15,82	4880	0,10	79,4
2:13:30	47	3862	15,82	4855	0,10	79,6
2:14:00	47	3856	15,83	4829	0,10	79,9
2:14:30	47	3851	15,84	4810	0,10	80,2
2:15:00	47	3846	15,84	4789	0,10	80,4
2:15:30	47	3842	15,85	4766	0,09	80,7
2:16:00	47	3837	15,85	4742	0,09	81,0
2:16:30	47	3831	15,86	4736	0,09	81,2
2:17:00	47	3826	15,87	4713	0,09	81,5
2:17:30	47	3820	15,87	4686	0,09	81,8
2:18:00	47	3814	15,88	4673	0,08	82,0
2:18:30	47	3809	15,89	4657	0,08	82,3
2:19:00	47	3803	15,89	4651	0,08	82,6
2:19:30	47	3797	15,91	4640	0,08	82,8
2:20:00	47	3791	15,91	4633	0,07	83,1
2:20:30	47	3785	15,92	4620	0,07	83,4
2:21:00	47	3778	15,93	4607	0,07	80,7
2:21:30	47	3773	15,93	4611	0,07	81,4
2:22:00	47	3766	15,94	4612	0,07	81,6
2:22:30	47	3760	15,95	4592	0,06	77,7
2:23:00	47	3754	15,95	4599	0,06	79,1
2:23:30	47	3749	15,96	4617	0,06	82,6
2:24:00	47	3743	15,97	4628	0,06	84,9
2:24:30	47	3737	15,97	4637	0,05	86,9
2:25:00	48	3729	15,98	4655	0,05	90,6
2:25:30	48	3723	15,98	4666	0,05	92,8
2:26:00	48	3716	15,99	4684	0,05	96,6
2:26:30	48	3709	16,00	4710	0,05	102,1
2:27:00	48	3702	16,01	4730	0,04	106,5
2:27:30	48	3695	16,02	4771	0,04	115,6
2:28:00	48	3688	16,02	4807	0,04	123,9
2:28:30	48	3681	16,03	4833	0,04	130,0
2:29:00	48	3674	16,04	4870	0,04	138,9
2:29:30	48	3667	16,04	4917	0,03	150,7
2:30:00	48	3659	16,05	4954	0,03	160,3
2:30:30	48	3651	16,05	5006	0,03	174,0
2:31:00	48	3643	16,06	5056	0,03	187,7
2:31:30	48	3635	16,07	5110	0,03	203,4
2:32:00	48	3627	16,07	5153	0,03	216,1
2:32:30	48	3620	16,08	5201	0,02	231,2
2:33:00	48	3612	16,08	5237	0,02	242,5
2:33:30	48	3604	16,09	5278	0,02	256,1
2:34:00	48	3595	16,09	5337	0,02	276,3
2:34:30	48	3586	16,10	5398	0,02	298,2
2:35:00	48	3578	16,10	5457	0,02	320,2
2:35:30	48	3569	16,11	5509	0,02	340,5
2:36:00	48	3561	16,11	5572	0,01	366,2
2:36:30	48	3552	16,12	5635	0,01	393,3
2:37:00	48	3542	16,12	5686	0,01	416,1
2:37:30	48	3531	16,12	5746	0,01	444,4
2:38:00	48	3521	16,13	5804	0,01	472,7
2:38:30	48	3512	16,13	5867	0,01	504,8
2:39:00	48	3503	16,13	5922	0,01	534,8
2:39:30	48	3494	16,13	5978	0,01	566,1
2:40:00	48	3485	16,14	6037	0,01	600,6
2:40:30	48	3475	16,14	6094	0,01	635,6
2:41:00	49	3463	16,14	6149	0,01	670,3
2:41:30	49	3452	16,14	6200	0,00	704,5
2:42:00	49	3440	16,14	6254	0,00	742,1
2:42:30	49	3430	16,15	6302	0,00	776,5
2:43:00	49	3419	16,15	6355	0,00	816,2
2:43:30	49	3409	16,14	6401	0,00	851,7
2:44:00	49	3398	16,15	6444	0,00	886,9
2:44:30	49	3386	16,15	6492	0,00	926,7
2:45:00	49	3375	16,15	6539	0,00	967,3
2:45:30	49	3363	16,15	6580	0,00	1003,8
2:46:00	49	3352	16,15	6620	0,00	1040,4
2:46:30	49	3339	16,14	6659	0,00	1077,5
2:47:00	49	3565	16,14	6699	0,00	1116,5
2:47:30	49	3576	16,12	6710	0,01	1127,5
2:48:00	49	3574	16,11	6751	0,01	1169,6
2:48:30	49	3573	16,10	6788	0,02	1208,4
2:49:00	49	3569	16,10	6821	0,02	
2:49:30	49	3564	16,10	6851	0,02	
2:50:00	49	3559	16,09	6884	0,02	
2:50:30	49	3553	16,09	6909	0,02	
2:51:00	49	3546	16,09	6943	0,02	
2:51:30	49	3540	16,08	6964	0,02	
2:52:00	49	3533	16,08	6987	0,02	
2:52:30	49	3527	16,08	7013	0,02	
2:53:00	49	3519	16,07	7036	0,03	
2:53:30	49	3511	16,07	7057	0,03	
2:54:00	49	3501	16,06	7079	0,03	
2:54:30	49	3491	16,05	7097	0,03	
2:55:00	49	3481	16,05	7113	0,03	
2:55:30	49	3472	16,04	7120	0,03	
2:56:00	49	3464	16,04	7140	0,04	
2:56:30	49	3453	16,03	7154	0,04	
2:57:00	50	3442	16,02	7172	0,04	
2:57:30	50	3431	16,01	7188	0,04	
2:58:00	50	3419	16,01	7199	0,04	
2:58:30	50	3407	16,00	7217	0,05	
2:59:00	50	3395	16,00	7226	0,05	
2:59:30	50	3383	15,99	7240	0,05	
3:00:00	50	3372	15,98	7249	0,05	
3:00:30	50	3361	15,98	7261	0,05	
3:01:00	50	3350	15,97	7273	0,06	
3:01:30	50	3338	15,96	7284	0,06	
3:02:00	50	3325	15,95	7292	0,06	
3:02:30	50	3311	15,93	7304	0,07	
3:03:00	50	3298	15,93	7313	0,07	
3:03:30	50	3284	15,92	7318	0,07	
3:04:00	50	3271	15,91	7331	0,07	
3:04:30	50	3258	15,90	7339	0,08	
3:05:00	50	3243	15,89	7345	0,08	
3:05:30	50	3226	15,88	7354	0,08	
3:06:00	50	3205	15,87	7356	0,09	
3:06:30	50	3185	15,86	7365	0,09	
3:07:00	50	3167	15,84	7375	0,10	
3:07:30	50	3148	15,83	7384	0,10	
3:08:00	50	3130	15,82	7388	0,10	
3:08:30	50	3112	15,81	7394	0,11	
3:09:00	50	3093	15,80	7397	0,11	
3:09:30	50	3073	15,79	7405	0,11	
3:10:00	50	3053	15,78	7406	0,12	
3:10:30	50	3411	15,75	7410	0,13	
3:11:00	50	3405	15,72	7420	0,14	
3:11:30	50	3396	15,70	7424	0,14	
3:12:00	50	3386	15,68	7431	0,15	
3:12:30	50	3376	15,67	7434	0,15	
3:13:00	50	3367	15,65	7439	0,16	
3:13:30	51	3357	15,63	7441	0,17	
3:14:00	51	3347	15,61	7441	0,17	
3:14:30	51	3333	15,60	7443	0,18	
3:15:00	51	3314	15,58	7447	0,18	
3:15:30	51	3305	15,57	7447	0,19	
3:16:00	51	3291	15,55	7451	0,20	
3:16:30	51	3280	15,53	7449	0,20	
3:17:00	51	3268	15,52	7449	0,21	
3:17:30	51	3254	15,51	7450	0,21	
3:18:00	51	3241	15,49	7452	0,22	
3:18:30	51	3228	15,47	7450	0,22	
3:19:00	51	3213	15,45	7450	0,23	
3:19:30	51	3200	15,44	7447	0,24	
3:20:00	51	3185	15,42	7447	0,24	
3:20:30	51	3169	15,40	7445	0,25	
3:21:00	51	3155	15,38	7446	0,26	
3:21:30	51	3139	15,36	7439	0,26	
3:22:00	51	3124	15,34	7437	0,27	
3:22:30	51	3109	15,33	7437	0,28	
3:23:00	51	3095	15,31	7435	0,29	
3:23:30	51	3073	15,29	7431	0,29	
3:24:00	51	3052	15,27	7426	0,30	
3:24:30	51	3030	15,25	7425	0,31	
3:25:00	51	3007	15,23	7423	0,32	
3:25:30	51	2984	15,21	7420	0,32	
3:26:00	51	2960	15,19	7417	0,33	
3:26:30	51	2936	15,17	7414	0,34	
3:27:00	51	2914	15,15	7408	0,35	
3:27:30	51	2891	15,13	7403	0,36	
3:28:00	51	2867	15,12	7402	0,36	
3:28:30	51	2846	15,10	7399	0,37	
3:29:00	51	2823	15,07	7392	0,38	
3:29:30	51	2800	15,05	7387	0,39	
3:30:00	52	2777	15,04	7386	0,40	
3:30:30	52	2755	15,02	7384	0,41	
3:31:00	52	2732	15,00	7379	0,41	
3:31:30	52	2710	14,97	7373	0,42	
3:32:00	52	2687	14,95	7370	0,43	
3:32:30	52	2664	14,93	7369	0,44	
3:33:00	52	2641	14,92	7361	0,45	
3:33:30	52	2618	14,89	7356	0,46	
3:34:00	52	2595	14,87	7352	0,47	
3:34:30	52	2571	14,85	7348	0,48	
3:35:00	52	2548	14,83	7346	0,49	
3:35:30	52	2526	14,81	7342	0,50	
3:36:00	52	2505	14,79	7339	0,51	
3:36:30	52	2483	14,77	7333	0,52	
3:37:00	52	2459	14,74	7327	0,53	
3:37:30	52	2436	14,72	7321	0,54	
3:38:00	52	2411	14,71	7320	0,55	
3:38:30	52	2387	14,68	7314	0,56	
3:39:00	52	2366	14,66	7306	0,57	
3:39:30	52	2343	14,65	7306	0,58	
3:40:00	52	2320	14,63	7301	0,59	
3:40:30	52	2299	14,61	7296	0,59	
3:41:00	52	2277	14,59	7292	0,61	
3:41:30	52	2254	14,56	7287	0,62	
3:42:00	52	2231	14,54	7278	0,63	
3:42:30	52	2206	14,52	7273	0,64	
3:43:00	52	2182	14,50	7266	0,65	
3:43:30	52	2158	14,48	7264	0,66	
3:44:00	52	2136	14,46	7255	0,68	
3:44:30	52	2115	14,44	7252	0,69	
3:45:00	52	2093	14,42	7249	0,70	
3:45:30	53	2071	14,40	7239	0,71	
3:46:00	53	2048	14,37	7235	0,72	
3:46:30	53	2023	14,35	7230	0,73	
3:47:00	53	1998	14,33	7222	0,75	
3:47:30	53	2669	14,32	7158	0,75	
3:48:00	53	2638	14,27	7207	0,78	
3:48:30	53	2608	14,23	7211	0,80	
3:49:00	53	2578	14,20	7205	0,82	
3:49:30	53	2551	14,17	7203	0,84	
3:50:00	53	2526	14,15	7200	0,85	
3:50:30	53	2502	14,12	7195	0,87	
3:51:00	53	3060	14,10	7187	0,88	
3:51:30	53	3074	14,07	7183	0,90	
3:52:00	53	3061	14,03	7188	0,93	
3:52:30	53	3046	13,99	7186	0,95	
3:53:00	53	3020	13,96	7182	0,97	
3:53:30	53	2988	13,94	7174	0,98	
3:54:00	53	2959	13,92	7172	1,00	
3:54:30	53	2933	13,90	7166	1,01	
3:55:00	53	2910	13,87	7160	1,03	
3:55:30	53	2885	13,85	7152	1,05	
3:56:00	53	2859	13,83	7149	1,06	
3:56:30	53	2832	13,81	7142	1,07	
3:57:00	53	2805	13,78	7135	1,09	
3:57:30	53	2777	13,76	7130	1,11	
3:58:00	53	2750	13,74	7124	1,12	
3:58:30	53	2724	13,72	7119	1,13	
3:59:00	53	2699	13,70	7110	1,15	
3:59:30	53	2674	13,68	7106	1,17	
4:00:00	53	2650	13,66	7101	1,18	
4:00:30	53	2625	13,64	7097	1,20	
4:01:00	53	2600	13,61	7092	1,21	
4:01:30	54	2574	13,59	7087	1,23	
4:02:00	54	2548	13,58	7080	1,24	
4:02:30	54	2521	13,56	7078	1,26	
4:03:00	54	2496	13,54	7075	1,27	
4:03:30	54	2472	13,52	7070	1,29	
4:04:00	54	2448	13,50	7064	1,30	
4:04:30	54	2422	13,48	7061	1,32	
4:05:00	54	2397	13,46	7054	1,34	
4:05:30	54	2373	13,44	7055	1,35	
4:06:00	54	2348	13,42	7049	1,37	
4:06:30	54	2327	13,40	7047	1,38	
4:07:00	54	2303	13,37	7045	1,40	
4:07:30	54	2279	13,35	7042	1,42	
4:08:00	54	2254	13,33	7040	1,44	
4:08:30	54	2228	13,31	7031	1,45	
4:09:00	54	2203	13,29	7030	1,47	
4:09:30	54	2179	13,27	7030	1,49	
4:10:00	54	2156	13,25	7027	1,51	
4:10:30	54	2133	13,23	7027	1,53	
4:11:00	54	2111	13,21	7024	1,54	
4:11:30	54	2088	13,19	7020	1,56	
4:12:00	54	2063	13,17	7018	1,58	
4:12:30	54	2037	13,15	7017	1,60	
4:13:00	54	2012	13,13	7014	1,62	
4:13:30	54	1987	13,11	7013	1,63	
4:14:00	54	1963	13,09	7012	1,65	
4:14:30	54	1941	13,07	7008	1,67	
4:15:00	54	1920	13,05	7006	1,69	
4:15:30	55	2616	13,03	7004	1,71	
4:16:00	54	2581	12,99	6998	1,75	
4:16:30	54	2549	12,96	7004	1,78	
4:17:00	54	2519	12,93	7001	1,81	
4:17:30	54	2488	12,91	7002	1,83	
4:18:00	54	2461	12,89	7004	1,85	
4:18:30	55	2435	12,86	7007	1,88	
4:19:00	55	2412	12,84	7005	1,90	
4:19:30	55	2389	12,83	7002	1,92	
4:20:00	55	3040	12,79	6996	1,95	
4:20:30	55	3016	12,76	7002	1,99	
4:21:00	55	2984	12,73	7005	2,02	
4:21:30	55	2952	12,71	7001	2,04	
4:22:00	55	2922	12,69	7000	2,07	
4:22:30	55	2894	12,66	7006	2,09	
4:23:00	55	2869	12,64	7002	2,12	
4:23:30	55	2845	12,63	7002	2,14	
4:24:00	55	2822	12,62	7001	2,15	
4:24:30	55	2797	12,60	7002	2,17	
4:25:00	55	3253	12,58	7004	2,19	
4:25:30	55	3248	12,56	6996	2,22	
4:26:00	55	3236	12,53	7002	2,25	
4:26:30	55	3222	12,50	7007	2,29	
4:27:00	55	3208	12,47	7008	2,32	
4:27:30	55	3196	12,45	7012	2,35	
4:28:00	55	3186	12,43	7014	2,37	
4:28:30	55	3174	12,41	7013	2,39	
4:29:00	55	3160	12,39	7013	2,42	
4:29:30	55	3146	12,37	7015	2,45	
4:30:00	55	3128	12,35	7015	2,47	
4:30:30	55	3104	12,33	7019	2,49	
4:31:00	55	3074	12,32	7016	2,52	
4:31:30	55	3045	12,30	7018	2,54	
4:32:00	55	3020	12,28	7021	2,57	
4:32:30	55	2994	12,26	7019	2,59	
4:33:00	55	2968	12,24	7022	2,62	
4:33:30	55	2941	12,23	7024	2,64	
4:34:00	55	2913	12,21	7022	2,66	
4:34:30	55	2886	12,20	7026	2,68	
4:35:00	55	3309	12,18	7026	2,71	
4:35:30	55	3303	12,15	7020	2,75	
4:36:00	55	3292	12,12	7025	2,78	
4:36:30	56	3282	12,10	7032	2,81	
4:37:00	56	3271	12,08	7034	2,84	
4:37:30	56	3259	12,06	7034	2,88	
4:38:00	56	3244	12,04	7037	2,90	
4:38:30	56	3229	12,03	7039	2,92	
4:39:00	56	3212	12,01	7043	2,95	
4:39:30	55	3194	12,00	7045	2,97	
4:40:00	55	3174	11,98	7048	3,00	
4:40:30	55	3154	11,96	7046	3,03	
4:41:00	55	3136	11,94	7051	3,06	
4:41:30	55	3116	11,93	7052	3,08	
4:42:00	55	3086	11,91	7055	3,10	
4:42:30	55	3059	11,90	7055	3,13	
4:43:00	56	3036	11,88	7055	3,16	
4:43:30	56	3013	11,86	7060	3,19	
4:44:00	56	2989	11,85	7062	3,21	
4:44:30	56	2964	11,83	7065	3,23	
4:45:00	56	2937	11,82	7065	3,25	
4:45:30	56	3344	11,81	7064	3,28	
4:46:00	56	3339	11,79	7062	3,31	
4:46:30	55	3327	11,76	7069	3,35	
4:47:00	55	3313	11,74	7074	3,39	
4:47:30	55	3297	11,73	7078	3,41	
4:48:00	55	3282	11,71	7080	3,44	
4:48:30	55	3268	11,70	7082	3,47	
4:49:00	55	3255	11,68	7087	3,50	
4:49:30	55	3242	11,66	7090	3,53	
4:50:00	55	3229	11,65	7093	3,56	
4:50:30	55	3214	11,63	7092	3,58	
4:51:00	55	3198	11,62	7097	3,60	
4:51:30	55	3181	11,61	7099	3,63	
4:52:00	55	3165	11,59	7102	3,66	
4:52:30	55	3143	11,58	7103	3,68	
4:53:00	55	3113	11,56	7107	3,72	
4:53:30	55	3085	11,55	7110	3,74	
4:54:00	55	3061	11,53	7110	3,76	
4:54:30	55	3037	11,52	7112	3,79	
4:55:00	55	3013	11,51	7112	3,81	
4:55:30	55	2989	11,50	7117	3,83	
4:56:00	55	2964	11,48	7119	3,86	
4:56:30	55	2940	11,47	7124	3,89	
4:57:00	55	3338	11,45	7077	3,92	
4:57:30	55	3331	11,43	7124	3,96	
4:58:00	55	3322	11,41	7128	4,00	
4:58:30	55	3310	11,40	7135	4,03	
4:59:00	55	3299	11,38	7134	4,06	
4:59:30	55	3289	11,36	7142	4,10	
5:00:00	55	3279	11,35	7145	4,13	
5:00:30	55	3270	11,34	7145	4,15	
5:01:00	55	3259	11,33	7152	4,18	
5:01:30	55	3247	11,32	7151	4,20	
5:02:00	55	3234	11,31	7157	4,23	
5:02:30	55	3219	11,29	7155	4,25	
5:03:00	55	3204	11,28	7159	4,29	
5:03:30	55	3190	11,26	7166	4,32	
5:04:00	55	3177	11,25	7167	4,35	
5:04:30	55	3166	11,24	7171	4,37	
5:05:00	55	3153	11,23	7174	4,39	
5:05:30	55	3133	11,22	7176	4,41	
5:06:00	55	3108	11,21	7178	4,44	
5:06:30	55	3085	11,20	7182	4,46	
5:07:00	55	3062	11,19	7181	4,49	
5:07:30	55	3039	11,17	7189	4,52	
5:08:00	55	3019	11,16	7192	4,55	
5:08:30	55	3000	11,15	7193	4,56	
5:09:00	55	2982	11,14	7193	4,59	
5:09:30	55	2962	11,14	7199	4,61	
5:10:00	55	2942	11,13	7199	4,62	
5:10:30	55	2922	11,12	7202	4,65	
5:11:00	55	2901	11,11	7205	4,67	
5:11:30	55	2880	11,10	7210	4,70	
5:12:00	55	2859	11,09	7212	4,72	
5:12:30	55	2841	11,07	7213	4,75	
5:13:00	55	2822	11,06	7217	4,78	
5:13:30	55	2805	11,05	7221	4,81	
5:14:00	55	2787	11,04	7222	4,83	
5:14:30	55	2768	11,03	7224	4,85	
5:15:00	55	2749	11,02	7227	4,87	
5:15:30	55	2731	11,02	7229	4,89	
5:16:00	55	2712	11,01	7234	4,92	
5:16:30	55	2693	11,00	7235	4,94	
5:17:00	55	2675	10,99	7241	4,96	
5:17:30	55	2657	10,97	7239	5,00	
5:18:00	55	2640	10,96	7246	5,02	
5:18:30	55	2623	10,95	7248	5,05	
5:19:00	55	2607	10,94	7252	5,07	
5:19:30	55	2590	10,94	7253	5,09	
5:20:00	55	2573	10,93	7256	5,11	
5:20:30	55	2555	10,92	7258	5,13	
5:21:00	55	2537	10,91	7261	5,15	
5:21:30	55	2520	10,90	7265	5,18	
5:22:00	55	2504	10,90	7267	5,20	
5:22:30	55	2489	10,89	7269	5,22	
5:23:00	55	2473	10,87	7273	5,25	
5:23:30	55	2457	10,86	7273	5,28	
5:24:00	55	2441	10,85	7276	5,31	
5:24:30	55	2423	10,85	7278	5,33	
5:25:00	55	2406	10,84	7284	5,35	
5:25:30	55	2389	10,83	7285	5,37	
5:26:00	55	2373	10,82	7289	5,39	
5:26:30	55	2359	10,82	7292	5,41	
5:27:00	55	2344	10,81	7292	5,43	
5:27:30	55	2329	10,80	7294	5,45	
5:28:00	55	2313	10,79	7300	5,48	
5:28:30	55	2297	10,78	7303	5,50	
5:29:00	55	2286	10,77	7305	5,53	
5:29:30	56	2273	10,76	7307	5,56	
5:30:00	56	2261	10,75	7312	5,58	
5:30:30	56	2247	10,75	7309	5,59	
5:31:00	56	2232	10,75	7314	5,61	
5:31:30	56	2216	10,74	7317	5,62	
5:32:00	55	2199	10,73	7320	5,64	
5:32:30	55	2181	10,73	7320	5,66	
5:33:00	55	2162	10,72	7323	5,68	
5:33:30	55	2145	10,71	7323	5,70	
5:34:00	55	2130	10,70	7326	5,72	
5:34:30	55	2117	10,70	7332	5,75	
5:35:00	55	2104	10,69	7333	5,77	
5:35:30	55	2090	10,68	7336	5,80	
5:36:00	55	2076	10,67	7336	5,82	
5:36:30	55	2063	10,66	7341	5,85	
5:37:00	56	2051	10,65	7340	5,87	
5:37:30	56	2039	10,65	7344	5,90	
5:38:00	56	2026	10,64	7349	5,91	
5:38:30	56	2011	10,64	7350	5,93	
5:39:00	56	1996	10,63	7353	5,94	
5:39:30	55	1979	10,62	7355	5,96	
5:40:00	55	1962	10,62	7354	5,98	
5:40:30	56	2848	10,61	7360	6,00	
5:41:00	55	2676	10,60	7315	6,04	
5:41:30	55	2653	10,58	7340	6,10	
5:42:00	55	2632	10,56	7348	6,15	
5:42:30	55	2616	10,55	7352	6,19	
5:43:00	55	2603	10,54	7357	6,21	
5:43:30	56	2591	10,54	7362	6,23	
5:44:00	56	2579	10,53	7362	6,25	
5:44:30	56	2565	10,53	7368	6,27	
5:45:00	56	3142	10,52	7340	6,30	
5:45:30	56	3142	10,50	7360	6,35	
5:46:00	56	3139	10,49	7361	6,39	
5:46:30	55	3134	10,48	7370	6,43	
5:47:00	55	3126	10,47	7375	6,46	
5:47:30	55	3118	10,46	7377	6,50	
5:48:00	55	3111	10,45	7380	6,52	
5:48:30	55	3101	10,44	7383	6,54	
5:49:00	55	3082	10,44	7383	6,56	
5:49:30	55	3065	10,43	7390	6,57	
5:50:00	55	3048	10,43	7392	6,59	
5:50:30	55	3032	10,42	7397	6,61	
5:51:00	55	3014	10,42	7400	6,63	
5:51:30	55	2998	10,41	7401	6,65	
5:52:00	55	2982	10,40	7406	6,67	
5:52:30	55	2966	10,40	7406	6,69	
5:53:00	55	2952	10,39	7406	6,71	
5:53:30	55	2937	10,39	7411	6,72	
5:54:00	55	3343	10,38	7375	6,74	
5:54:30	55	3346	10,37	7401	6,80	
5:55:00	55	3345	10,35	7406	6,84	
5:55:30	55	3342	10,35	7411	6,87	
5:56:00	55	3339	10,34	7412	6,89	
5:56:30	55	3336	10,33	7415	6,91	
5:57:00	55	3334	10,33	7418	6,93	
5:57:30	55	3331	10,32	7424	6,95	
5:58:00	55	3327	10,32	7425	6,97	
5:58:30	55	3321	10,31	7428	6,99	
5:59:00	55	3315	10,31	7429	7,01	
5:59:30	55	3308	10,30	7433	7,04	
6:00:00	55	3300	10,29	7436	7,06	
6:00:30	55	3293	10,29	7439	7,08	
6:01:00	55	3287	10,28	7440	7,11	
6:01:30	55	3280	10,27	7440	7,13	
6:02:00	55	3272	10,26	7443	7,16	
6:02:30	55	3264	10,26	7446	7,19	
6:03:00	55	3255	10,25	7450	7,21	
6:03:30	55	3245	10,25	7449	7,23	
6:04:00	55	3233	10,24	7452	7,24	
6:04:30	55	3219	10,24	7455	7,26	
6:05:00	55	3204	10,23	7458	7,27	
6:05:30	55	3190	10,23	7459	7,29	
6:06:00	55	3179	10,23	7463	7,31	
6:06:30	55	3168	10,22	7463	7,32	
6:07:00	55	3155	10,22	7466	7,34	
6:07:30	55	3142	10,21	7466	7,36	
6:08:00	55	3128	10,21	7467	7,37	
6:08:30	55	3114	10,21	7469	7,38	
6:09:00	55	3101	10,20	7474	7,41	
6:09:30	55	3089	10,19	7473	7,43	
6:10:00	55	3079	10,19	7475	7,44	
6:10:30	55	3068	10,18	7475	7,46	
6:11:00	55	3057	10,18	7479	7,49	
6:11:30	55	3044	10,17	7478	7,51	
6:12:00	55	3031	10,16	7484	7,54	
6:12:30	55	3018	10,16	7484	7,56	
6:13:00	55	3005	10,15	7488	7,58	
6:13:30	55	2994	10,15	7488	7,59	
6:14:00	55	2984	10,15	7488	7,61	
6:14:30	55	2974	10,14	7493	7,63	
6:15:00	55	2963	10,14	7495	7,64	
6:15:30	55	2952	10,14	7496	7,65	
6:16:00	55	2940	10,13	7494	7,66	
6:16:30	55	2926	10,13	7500	7,67	
6:17:00	55	2914	10,13	7501	7,69	
6:17:30	55	2902	10,12	7502	7,70	
6:18:00	55	2892	10,12	7504	7,72	
6:18:30	55	2882	10,12	7504	7,73	
6:19:00	55	2871	10,11	7507	7,75	
6:19:30	55	2861	10,11	7509	7,77	
6:20:00	55	2849	10,10	7510	7,78	
6:20:30	55	2839	10,10	7512	7,80	
6:21:00	55	2828	10,10	7514	7,81	
6:21:30	55	2817	10,09	7515	7,83	
6:22:00	55	2806	10,09	7517	7,85	
6:22:30	55	2796	10,08	7519	7,87	
6:23:00	55	2785	10,08	7520	7,89	
6:23:30	55	2774	10,07	7519	7,91	
6:24:00	55	2764	10,07	7524	7,93	
6:24:30	55	2754	10,06	7523	7,95	
6:25:00	55	2743	10,06	7523	7,97	
6:25:30	55	2733	10,05	7525	7,99	
6:26:00	55	2722	10,05	7530	8,00	
6:26:30	55	2712	10,05	7529	8,02	
6:27:00	55	2703	10,04	7532	8,03	
6:27:30	55	2693	10,04	7529	8,04	
6:28:00	55	2683	10,04	7534	8,06	
6:28:30	55	2674	10,03	7534	8,07	
6:29:00	55	2663	10,03	7537	8,08	
6:29:30	55	2652	10,03	7537	8,09	
6:30:00	55	2642	10,02	7537	8,11	
6:30:30	55	2632	10,02	7542	8,13	
6:31:00	55	2622	10,02	7542	8,14	
6:31:30	55	2613	10,01	7543	8,15	
6:32:00	55	2605	10,01	7545	8,16	
6:32:30	55	2596	10,01	7548	8,18	
6:33:00	55	2586	10,00	7545	8,19	
6:33:30	55	2578	10,00	7548	8,20	
6:34:00	56	2570	10,00	7550	8,22	
6:34:30	56	2561	9,99	7548	8,24	
6:35:00	56	2551	9,99	7549	8,25	
6:35:30	55	2540	9,99	7552	8,27	
6:36:00	55	2529	9,98	7556	8,29	
6:36:30	55	2517	9,98	7552	8,31	
6:37:00	55	2507	9,97	7557	8,33	
6:37:30	55	2497	9,97	7557	8,35	
6:38:00	55	2489	9,97	7560	8,36	
6:38:30	55	2481	9,96	7562	8,38	
6:39:00	56	2473	9,96	7561	8,40	
6:39:30	55	2464	9,95	7563	8,41	
6:40:00	55	2455	9,95	7567	8,43	
6:40:30	55	2446	9,95	7563	8,43	
6:41:00	55	2436	9,94	7565	8,45	
6:41:30	55	2426	9,94	7569	8,46	
6:42:00	56	2418	9,94	7570	8,47	
6:42:30	55	2410	9,94	7570	8,48	
6:43:00	55	2402	9,94	7570	8,49	
6:43:30	56	2394	9,93	7574	8,50	
6:44:00	55	2384	9,93	7572	8,51	
6:44:30	55	2375	9,93	7576	8,52	
6:45:00	55	2364	9,92	7575	8,54	
6:45:30	55	2353	9,92	7577	8,55	
6:46:00	55	2343	9,92	7579	8,56	
6:46:30	55	2337	9,91	7580	8,58	
6:47:00	55	2330	9,91	7579	8,59	
6:47:30	55	2322	9,91	7584	8,60	
6:48:00	55	2313	9,91	7583	8,62	
6:48:30	55	2305	9,90	7585	8,63	
6:49:00	55	2296	9,90	7586	8,65	
6:49:30	55	2287	9,90	7587	8,66	
6:50:00	55	2278	9,89	7587	8,68	
6:50:30	55	2270	9,89	7589	8,69	
6:51:00	55	2261	9,89	7590	8,71	
6:51:30	55	2254	9,88	7590	8,72	
6:52:00	55	2246	9,88	7591	8,73	
6:52:30	55	2237	9,88	7591	8,76	
6:53:00	55	2228	9,87	7592	8,77	
6:53:30	55	2218	9,87	7595	8,79	
6:54:00	55	2207	9,86	7596	8,81	
6:54:30	55	2198	9,86	7599	8,83	
6:55:00	55	2190	9,86	7601	8,84	
6:55:30	55	2182	9,85	7598	8,86	
6:56:00	55	2175	9,85	7600	8,87	
6:56:30	56	2169	9,85	7600	8,88	
6:57:00	55	2162	9,85	7603	8,90	
6:57:30	56	2154	9,84	7605	8,91	
6:58:00	55	2145	9,84	7605	8,92	
6:58:30	55	2135	9,84	7605	8,92	
6:59:00	55	2125	9,84	7606	8,94	
6:59:30	55	2115	9,83	7608	8,94	
7:00:00	55	2106	9,83	7607	8,95	
7:00:30	55	2098	9,83	7609	8,96	
7:01:00	55	2090	9,83	7611	8,97	
7:01:30	55	2082	9,83	7610	8,98	
7:02:00	55	2073	9,82	7611	8,99	
7:02:30	55	2065	9,82	7615	9,01	
7:03:00	55	2056	9,82	7616	9,02	
7:03:30	55	2048	9,82	7614	9,03	
7:04:00	55	2039	9,81	7615	9,04	
7:04:30	55	2031	9,81	7620	9,06	
7:05:00	55	2023	9,81	7617	9,06	
7:05:30	55	2015	9,81	7617	9,07	
7:06:00	55	2006	9,80	7621	9,09	
7:06:30	55	1998	9,80	7620	9,10	
7:07:00	55	1990	9,80	7621	9,12	
7:07:30	55	1982	9,80	7624	9,13	
7:08:00	55	1976	9,79	7622	9,14	
7:08:30	55	1970	9,79	7626	9,16	
7:09:00	55	1963	9,79	7624	9,17	
7:09:30	55	1955	9,78	7625	9,19	
7:10:00	55	1947	9,78	7626	9,20	
7:10:30	55	1939	9,78	7626	9,22	
7:11:00	55	1932	9,77	7628	9,23	
7:11:30	55	1924	9,77	7627	9,25	
7:12:00	55	1917	9,77	7629	9,26	
7:12:30	56	2759	9,76	7632	9,29	
7:13:00	55	2672	9,76	7585	9,31	
7:13:30	55	2654	9,75	7601	9,36	
7:14:00	55	2640	9,74	7606	9,40	
7:14:30	55	2630	9,74	7607	9,42	
7:15:00	55	2621	9,73	7612	9,44	
7:15:30	56	2614	9,73	7614	9,45	
7:16:00	56	2608	9,73	7615	9,46	
7:16:30	56	2600	9,72	7617	9,48	
7:17:00	56	3147	9,72	7618	9,49	
7:17:30	56	3178	9,72	7587	9,48	
7:18:00	56	3180	9,71	7597	9,53	
7:18:30	55	3184	9,71	7604	9,57	
7:19:00	55	3187	9,70	7607	9,60	
7:19:30	55	3189	9,69	7607	9,62	
7:20:00	55	3192	9,69	7610	9,65	
7:20:30	55	3195	9,69	7610	9,67	
7:21:00	55	3195	9,68	7611	9,69	
7:21:30	55	3189	9,68	7616	9,71	
7:22:00	55	3175	9,67	7616	9,73	
7:22:30	55	3161	9,67	7617	9,74	
7:23:00	55	3148	9,67	7621	9,76	
7:23:30	55	3136	9,66	7623	9,78	
7:24:00	55	3127	9,66	7621	9,79	
7:24:30	55	3118	9,66	7625	9,82	
7:25:00	55	3110	9,65	7626	9,84	
7:25:30	55	3101	9,65	7624	9,85	
7:26:00	55	3091	9,65	7627	9,86	
7:26:30	55	3081	9,65	7629	9,87	
7:27:00	55	3071	9,64	7630	9,88	
7:27:30	55	3061	9,64	7630	9,89	
7:28:00	55	3051	9,64	7634	9,91	
7:28:30	55	3042	9,64	7634	9,92	
7:29:00	55	3033	9,64	7634	9,93	
7:29:30	55	3439	9,63	7638	9,93	
7:30:00	55	3410	9,64	7615	9,93	
7:30:30	55	3414	9,63	7626	9,97	
7:31:00	55	3419	9,62	7629	9,99	
7:31:30	55	3424	9,62	7627	10,01	
7:32:00	55	3429	9,62	7632	10,03	
7:32:30	55	3434	9,61	7632	10,05	
7:33:00	55	3436	9,61	7634	10,06	
7:33:30	55	3438	9,61	7633	10,08	
7:34:00	55	3438	9,60	7636	10,10	
7:34:30	55	3437	9,60	7635	10,11	
7:35:00	55	3436	9,60	7635	10,13	
7:35:30	55	3435	9,59	7640	10,15	
7:36:00	55	3433	9,59	7638	10,16	
7:36:30	55	3430	9,59	7642	10,17	
7:37:00	55	3428	9,59	7643	10,19	
7:37:30	55	3424	9,58	7643	10,20	
7:38:00	55	3422	9,58	7642	10,22	
7:38:30	55	3417	9,58	7644	10,24	
7:39:00	55	3411	9,57	7647	10,26	
7:39:30	55	3407	9,57	7646	10,28	
7:40:00	55	3402	9,57	7649	10,29	
7:40:30	55	3397	9,56	7647	10,32	
7:41:00	55	3391	9,56	7650	10,34	
7:41:30	55	3387	9,56	7653	10,36	
7:42:00	55	3381	9,55	7651	10,37	
7:42:30	55	3376	9,55	7652	10,39	
7:43:00	55	3371	9,55	7655	10,40	
7:43:30	55	3364	9,55	7657	10,41	
7:44:00	55	3357	9,55	7657	10,41	
7:44:30	55	3345	9,54	7657	10,42	
7:45:00	55	3334	9,54	7656	10,43	
7:45:30	55	3324	9,54	7659	10,44	
7:46:00	55	3315	9,54	7659	10,45	
7:46:30	55	3306	9,54	7660	10,47	
7:47:00	55	3298	9,53	7661	10,47	
7:47:30	55	3290	9,53	7662	10,48	
7:48:00	55	3283	9,53	7664	10,50	
7:48:30	55	3274	9,53	7663	10,50	
7:49:00	55	3267	9,53	7665	10,51	
7:49:30	55	3258	9,53	7667	10,52	
7:50:00	55	3250	9,52	7667	10,53	
7:50:30	55	3241	9,52	7664	10,54	
7:51:00	55	3232	9,52	7665	10,56	
7:51:30	55	3225	9,52	7667	10,56	
7:52:00	55	3216	9,52	7669	10,57	
7:52:30	55	3208	9,51	7669	10,59	
7:53:00	55	3201	9,51	7672	10,60	
7:53:30	55	3192	9,51	7671	10,61	
7:54:00	55	3184	9,51	7672	10,62	
7:54:30	55	3177	9,51	7673	10,63	
7:55:00	55	3168	9,50	7673	10,64	
7:55:30	55	3161	9,50	7674	10,66	
7:56:00	55	3153	9,50	7675	10,67	
7:56:30	56	3147	9,50	7676	10,68	
7:57:00	56	3141	9,50	7678	10,69	
7:57:30	56	3133	9,49	7678	10,70	
7:58:00	56	3125	9,49	7675	10,72	
7:58:30	55	3116	9,49	7677	10,74	
7:59:00	55	3105	9,49	7679	10,75	
7:59:30	55	3096	9,48	7680	10,76	
8:00:00	55	3087	9,48	7683	10,78	
8:00:30	55	3079	9,48	7682	10,79	
8:01:00	55	3073	9,48	7682	10,80	
8:01:30	55	3065	9,47	7683	10,82	
8:02:00	55	3058	9,47	7685	10,83	
8:02:30	55	3049	9,47	7685	10,85	
8:03:00	55	3039	9,47	7685	10,86	
8:03:30	55	3031	9,46	7684	10,88	
8:04:00	55	3023	9,46	7689	10,90	
8:04:30	55	3016	9,46	7686	10,91	
8:05:00	55	3009	9,45	7687	10,93	
8:05:30	55	3000	9,45	7689	10,95	
8:06:00	55	2992	9,45	7690	10,95	
8:06:30	55	2985	9,45	7692	10,96	
8:07:00	55	2978	9,45	7692	10,97	
8:07:30	56	2973	9,45	7690	10,98	
8:08:00	56	2967	9,44	7692	10,99	
8:08:30	56	2962	9,44	7694	10,99	
8:09:00	56	2955	9,44	7695	11,01	
8:09:30	56	2947	9,44	7696	11,02	
8:10:00	55	2939	9,44	7696	11,02	
8:10:30	55	2930	9,44	7694	11,03	
8:11:00	55	2921	9,44	7694	11,04	
8:11:30	55	2914	9,43	7695	11,05	
8:12:00	55	2907	9,43	7699	11,06	
8:12:30	55	2899	9,43	7697	11,07	
8:13:00	55	2891	9,43	7698	11,07	
8:13:30	56	2884	9,43	7701	11,09	
8:14:00	55	2878	9,43	7698	11,09	
8:14:30	56	2873	9,42	7698	11,11	
8:15:00	56	2867	9,42	7702	11,12	
8:15:30	56	2860	9,42	7701	11,13	
8:16:00	55	2852	9,42	7703	11,14	
8:16:30	55	2842	9,42	7703	11,14	
8:17:00	55	2833	9,42	7704	11,15	
8:17:30	55	2825	9,41	7706	11,16	
8:18:00	55	2818	9,41	7705	11,18	
8:18:30	55	2811	9,41	7705	11,19	
8:19:00	55	2805	9,41	7704	11,20	
8:19:30	55	2797	9,41	7705	11,21	
8:20:00	55	2790	9,40	7707	11,23	
8:20:30	55	2782	9,40	7709	11,24	
8:21:00	55	2774	9,40	7708	11,25	
8:21:30	55	2767	9,40	7711	11,27	
8:22:00	55	2760	9,40	7711	11,27	
8:22:30	55	2753	9,40	7711	11,28	
8:23:00	55	2746	9,39	7709	11,29	
8:23:30	55	2738	9,39	7709	11,30	
8:24:00	55	2730	9,39	7710	11,31	
8:24:30	55	2723	9,39	7711	11,32	
8:25:00	55	2717	9,39	7714	11,34	
8:25:30	55	2711	9,38	7715	11,35	
8:26:00	55	2704	9,38	7715	11,37	
8:26:30	55	2697	9,38	7716	11,38	
8:27:00	55	2689	9,38	7717	11,39	
8:27:30	55	2682	9,37	7717	11,41	
8:28:00	55	2676	9,37	7718	11,42	
8:28:30	55	2669	9,37	7719	11,44	
8:29:00	55	2663	9,37	7720	11,45	
8:29:30	55	2656	9,37	7719	11,46	
8:30:00	55	2649	9,36	7716	11,47	
8:30:30	55	2643	9,36	7717	11,48	
8:31:00	55	2636	9,36	7720	11,50	
8:31:30	55	2630	9,36	7720	11,52	
8:32:00	55	2623	9,35	7720	11,54	
8:32:30	55	2617	9,35	7721	11,55	
8:33:00	55	2610	9,35	7722	11,56	
8:33:30	55	2603	9,35	7722	11,57	
8:34:00	55	2596	9,35	7723	11,58	
8:34:30	55	2590	9,35	7726	11,58	
8:35:00	55	2584	9,34	7725	11,59	
8:35:30	55	2577	9,34	7723	11,60	
8:36:00	55	2571	9,34	7725	11,61	
8:36:30	55	2564	9,34	7726	11,62	
8:37:00	55	2559	9,34	7729	11,63	
8:37:30	55	2552	9,34	7727	11,64	
8:38:00	55	2546	9,34	7726	11,64	
8:38:30	55	2540	9,34	7729	11,65	
8:39:00	55	2533	9,33	7730	11,66	
8:39:30	55	2526	9,33	7730	11,66	
8:40:00	55	2521	9,33	7732	11,67	
8:40:30	56	2517	9,33	7731	11,68	
8:41:00	56	2513	9,33	7730	11,69	
8:41:30	56	2507	9,33	7732	11,70	
8:42:00	56	2500	9,33	7730	11,71	
8:42:30	55	2492	9,32	7734	11,71	
8:43:00	55	2484	9,32	7733	11,72	
8:43:30	55	2475	9,32	7732	11,73	
8:44:00	55	2467	9,32	7732	11,74	
8:44:30	55	2460	9,32	7732	11,75	
8:45:00	55	2455	9,32	7736	11,76	
8:45:30	55	2448	9,32	7736	11,77	
8:46:00	55	2442	9,31	7734	11,78	
8:46:30	55	2434	9,31	7736	11,79	
8:47:00	55	2426	9,31	7735	11,80	
8:47:30	55	2419	9,31	7737	11,81	
8:48:00	55	2412	9,31	7739	11,82	
8:48:30	55	2406	9,31	7740	11,83	
8:49:00	55	2400	9,30	7741	11,84	
8:49:30	55	2394	9,30	7738	11,85	
8:50:00	55	2387	9,30	7741	11,87	
8:50:30	55	2380	9,30	7739	11,87	
8:51:00	55	2373	9,30	7742	11,88	
8:51:30	55	2367	9,30	7743	11,89	
8:52:00	55	2364	9,30	7744	11,90	
8:52:30	55	2357	9,29	7744	11,92	
8:53:00	55	2350	9,29	7745	11,92	
8:53:30	55	2343	9,29	7745	11,93	
8:54:00	55	2336	9,29	7743	11,95	
8:54:30	55	2330	9,29	7743	11,96	
8:55:00	55	2324	9,28	7745	11,97	
8:55:30	55	2318	9,28	7748	11,98	
8:56:00	55	2313	9,28	7745	11,99	
8:56:30	55	2306	9,28	7746	12,00	
8:57:00	55	2299	9,28	7746	12,02	
8:57:30	55	2292	9,27	7750	12,03	
8:58:00	55	2287	9,27	7749	12,05	
8:58:30	55	2281	9,27	7751	12,06	
8:59:00	55	2275	9,27	7750	12,07	
8:59:30	55	2270	9,27	7751	12,08	
9:00:00	55	2264	9,27	7749	12,10	
9:00:30	55	2258	9,26	7751	12,10	
9:01:00	55	2251	9,26	7753	12,12	
9:01:30	55	2245	9,26	7753	12,14	
9:02:00	55	2239	9,26	7753	12,15	
9:02:30	55	2233	9,25	7753	12,16	
9:03:00	55	2227	9,25	7751	12,18	
9:03:30	55	2221	9,25	7754	12,19	
9:04:00	55	2216	9,25	7757	12,20	
9:04:30	55	2210	9,25	7753	12,21	
9:05:00	55	2205	9,25	7754	12,22	
9:05:30	55	2200	9,25	7754	12,22	
9:06:00	55	2194	9,24	7757	12,23	
9:06:30	55	2188	9,24	7755	12,24	
9:07:00	55	2182	9,24	7758	12,25	
9:07:30	55	2176	9,24	7758	12,25	
9:08:00	55	2170	9,24	7759	12,26	
9:08:30	55	2164	9,24	7758	12,27	
9:09:00	55	2159	9,24	7757	12,28	
9:09:30	55	2154	9,24	7759	12,29	
9:10:00	55	2148	9,24	7759	12,29	
9:10:30	55	2142	9,24	7761	12,29	
9:11:00	55	2136	9,23	7762	12,30	
9:11:30	55	2130	9,23	7762	12,32	
9:12:00	55	2125	9,23	7759	12,32	
9:12:30	55	2119	9,23	7763	12,33	
9:13:00	55	2113	9,23	7761	12,33	
9:13:30	55	2108	9,23	7762	12,34	
9:14:00	55	2102	9,23	7764	12,34	
9:14:30	55	2097	9,23	7762	12,35	
9:15:00	55	2091	9,23	7763	12,36	
9:15:30	55	2086	9,22	7765	12,37	
9:16:00	55	2080	9,22	7767	12,37	
9:16:30	55	2074	9,22	7765	12,38	
9:17:00	55	2069	9,22	7767	12,40	
9:17:30	55	2063	9,22	7768	12,40	
9:18:00	55	2058	9,22	7769	12,41	
9:18:30	55	2052	9,22	7768	12,42	
9:19:00	55	2046	9,21	7769	12,43
