Repository: ProgWizer/parser

File: project-root/data/Data Acquisition/Data Acquisition/2020 year (143)/20-049.txt
--Test Summary--
Full Path and File Name	
Instrument Name	7222
Instrument Type	Model 7222 Consistometer
Instrument Serial Number	
Test Start Date	19.03.2020
Test Start Time	12:28:57
Test Stop Date	19.03.2020
Test Stop Time	15:07:17
Test Length	2:38:20
Final Sample Time Offset	2:38:20
Controller Schedule Name	
Sampling Period	10 seconds
Comments	Õèìïðîì
Information	WellID	
Information	Customer	
Information	EngName	
Information	CementClass	G
Information	CementMfr	Ñóõîé Ëîã
Information	Additives	100G+5Dart-100+0.55FL-2
Information	Density	1900
Information	BHCT	40
Information	BHST	
Information	FluidLoss	
Information	JobType	
Calculated Value	Time_30Bc	2:28:00
Calculated Value	Time_70Bc	2:38:20
Initial Temperature (°C)	26 °C
Final Temperature (°C)	41 °C
Initial Pressure (MPa)	0,5 MPa
Final Pressure (MPa)	24,8 MPa
Initial Consistency (Bc)	12 Bc
Final Consistency (Bc)	72 Bc
--Data--
Time (HH:MM:SS)	Temperature (°C)	Pressure (MPa)	Consistency (Bc)
0:00:00	26	0,5	12
0:00:10	26	0,7	12
0:00:20	26	0,9	11
0:00:30	26	0,9	11
0:00:40	26	1,1	11
0:00:50	26	1,3	9
0:01:00	26	1,3	10
0:01:10	26	1,5	9
0:01:20	26	1,6	8
0:01:30	26	1,8	8
0:01:40	26	1,9	8
0:01:50	26	2,0	8
0:02:00	26	2,2	8
0:02:10	26	2,4	8
0:02:20	26	2,6	8
0:02:30	26	2,7	8
0:02:40	26	2,8	8
0:02:50	26	2,9	8
0:03:00	26	3,1	8
0:03:10	27	3,2	8
0:03:20	27	3,3	8
0:03:30	27	3,5	9
0:03:40	27	3,6	11
0:03:50	27	3,7	15
0:04:00	27	3,8	13
0:04:10	27	4,0	15
0:04:20	27	4,1	15
0:04:30	27	4,2	15
0:04:40	27	4,3	13
0:04:50	27	4,8	14
0:05:00	27	4,9	16
0:05:10	28	5,0	12
0:05:20	28	5,1	10
0:05:30	28	5,2	11
0:05:40	28	5,3	11
0:05:50	28	5,5	12
0:06:00	28	5,6	11
0:06:10	28	5,6	11
0:06:20	28	5,7	10
0:06:30	28	5,8	11
0:06:40	28	6,1	12
0:06:50	29	6,1	11
0:07:00	29	6,2	11
0:07:10	29	6,5	10
0:07:20	29	6,5	10
0:07:30	29	6,6	10
0:07:40	29	6,9	13
0:07:50	29	6,9	10
0:08:00	29	7,1	10
0:08:10	29	7,2	10
0:08:20	30	7,3	8
0:08:30	30	7,6	8
0:08:40	30	7,6	8
0:08:50	30	7,7	8
0:09:00	30	7,9	8
0:09:10	30	8,0	9
0:09:20	30	8,2	8
0:09:30	30	8,2	8
0:09:40	30	8,4	8
0:09:50	30	8,6	8
0:10:00	31	8,8	8
0:10:10	31	8,8	10
0:10:20	31	8,9	11
0:10:30	31	9,1	11
0:10:40	31	9,3	9
0:10:50	31	9,4	11
0:11:00	31	9,6	11
0:11:10	31	9,6	9
0:11:20	31	9,8	9
0:11:30	31	9,9	9
0:11:40	31	10,2	9
0:11:50	32	10,2	9
0:12:00	32	10,3	8
0:12:10	32	10,8	9
0:12:20	32	10,9	8
0:12:30	32	10,9	8
0:12:40	32	10,9	7
0:12:50	32	11,0	7
0:13:00	32	11,2	7
0:13:10	32	11,3	7
0:13:20	32	11,5	7
0:13:30	32	11,5	7
0:13:40	33	11,7	7
0:13:50	33	12,2	7
0:14:00	33	12,2	7
0:14:10	33	12,3	7
0:14:20	33	12,3	7
0:14:30	33	12,4	7
0:14:40	33	12,5	7
0:14:50	33	12,6	7
0:15:00	33	12,8	7
0:15:10	33	12,9	7
0:15:20	33	13,0	7
0:15:30	34	13,2	7
0:15:40	34	13,3	7
0:15:50	34	13,4	7
0:16:00	34	13,6	7
0:16:10	34	13,7	7
0:16:20	34	13,9	7
0:16:30	34	14,0	7
0:16:40	34	14,1	7
0:16:50	34	14,3	7
0:17:00	34	14,4	7
0:17:10	34	14,6	7
0:17:20	34	14,7	7
0:17:30	34	14,8	6
0:17:40	35	14,9	7
0:17:50	35	15,1	6
0:18:00	35	15,2	6
0:18:10	35	15,4	7
0:18:20	35	15,5	6
0:18:30	35	15,6	6
0:18:40	35	15,9	7
0:18:50	35	15,9	6
0:19:00	35	16,0	7
0:19:10	35	16,2	7
0:19:20	35	16,3	7
0:19:30	35	16,4	7
0:19:40	36	16,5	7
0:19:50	36	16,7	7
0:20:00	36	16,9	7
0:20:10	36	17,0	7
0:20:20	36	17,1	7
0:20:30	36	17,2	7
0:20:40	36	17,5	7
0:20:50	36	17,5	7
0:21:00	36	17,6	7
0:21:10	36	17,8	7
0:21:20	36	17,9	7
0:21:30	36	18,1	7
0:21:40	37	18,2	7
0:21:50	37	18,3	7
0:22:00	37	18,5	7
0:22:10	37	18,6	7
0:22:20	37	18,8	7
0:22:30	37	18,8	7
0:22:40	37	19,0	7
0:22:50	37	19,2	7
0:23:00	37	19,3	7
0:23:10	37	19,5	7
0:23:20	37	19,5	7
0:23:30	37	19,7	7
0:23:40	38	19,8	6
0:23:50	38	20,0	7
0:24:00	38	20,1	7
0:24:10	38	20,2	6
0:24:20	38	20,4	6
0:24:30	38	20,5	6
0:24:40	38	20,7	6
0:24:50	38	20,8	6
0:25:00	38	20,9	6
0:25:10	38	21,1	6
0:25:20	38	21,2	6
0:25:30	39	21,3	6
0:25:40	39	21,5	6
0:25:50	39	21,7	6
0:26:00	39	21,7	6
0:26:10	39	21,9	6
0:26:20	39	22,0	6
0:26:30	39	22,1	6
0:26:40	39	22,3	6
0:26:50	39	22,4	6
0:27:00	39	22,6	6
0:27:10	39	22,7	6
0:27:20	39	22,8	6
0:27:30	39	22,9	6
0:27:40	40	23,1	6
0:27:50	40	23,2	6
0:28:00	40	23,4	6
0:28:10	40	23,5	6
0:28:20	40	23,6	6
0:28:30	40	23,8	6
0:28:40	40	23,9	6
0:28:50	40	24,0	6
0:29:00	40	24,2	6
0:29:10	40	24,3	6
0:29:20	40	24,4	6
0:29:30	40	24,6	6
0:29:40	40	24,7	6
0:29:50	41	24,8	6
0:30:00	41	24,9	6
0:30:10	41	24,9	6
0:30:20	41	25,0	6
0:30:30	41	25,0	6
0:30:40	41	25,0	6
0:30:50	41	25,0	6
0:31:00	41	25,0	6
0:31:10	41	25,0	6
0:31:20	41	24,9	6
0:31:30	41	24,9	6
0:31:40	41	24,8	6
0:31:50	41	24,8	6
0:32:00	41	24,8	6
0:32:10	41	24,8	6
0:32:20	41	24,8	6
0:32:30	41	24,8	6
0:32:40	41	24,8	6
0:32:50	42	24,9	6
0:33:00	41	24,8	6
0:33:10	42	24,8	6
0:33:20	42	24,8	6
0:33:30	42	24,8	6
0:33:40	42	24,9	6
0:33:50	42	24,8	6
0:34:00	42	24,8	6
0:34:10	41	24,8	6
0:34:20	41	24,8	6
0:34:30	41	24,8	6
0:34:40	41	24,8	6
0:34:50	41	24,8	6
0:35:00	41	24,8	6
0:35:10	41	24,8	6
0:35:20	41	24,8	6
0:35:30	41	24,8	6
0:35:40	41	24,8	6
0:35:50	41	24,8	6
0:36:00	41	24,8	6
0:36:10	41	24,9	6
0:36:20	41	24,9	6
0:36:30	41	24,8	6
0:36:40	41	24,8	6
0:36:50	41	24,8	6
0:37:00	41	24,8	6
0:37:10	41	24,8	6
0:37:20	41	24,8	6
0:37:30	41	24,8	6
0:37:40	41	24,8	6
0:37:50	41	24,8	6
0:38:00	41	24,8	6
0:38:10	41	24,8	6
0:38:20	41	24,8	6
0:38:30	41	24,8	6
0:38:40	41	24,8	6
0:38:50	41	24,9	6
0:39:00	41	24,9	6
0:39:10	41	24,9	6
0:39:20	41	24,9	6
0:39:30	41	24,9	6
0:39:40	41	24,9	6
0:39:50	41	24,8	6
0:40:00	41	24,9	6
0:40:10	41	24,9	6
0:40:20	41	24,9	6
0:40:30	41	24,9	6
0:40:40	41	24,9	6
0:40:50	41	24,9	6
0:41:00	41	24,9	6
0:41:10	41	24,9	6
0:41:20	41	24,9	6
0:41:30	41	24,9	6
0:41:40	41	24,9	6
0:41:50	41	24,9	6
0:42:00	41	24,9	6
0:42:10	41	24,9	6
0:42:20	41	24,9	6
0:42:30	41	24,9	6
0:42:40	41	24,9	6
0:42:50	41	24,9	6
0:43:00	41	24,9	6
0:43:10	41	24,9	6
0:43:20	41	24,9	6
0:43:30	41	25,0	6
0:43:40	41	25,0	6
0:43:50	41	25,0	6
0:44:00	41	25,0	6
0:44:10	41	25,0	6
0:44:20	41	25,0	6
0:44:30	41	25,0	6
0:44:40	41	25,0	6
0:44:50	41	25,0	6
0:45:00	41	25,0	6
0:45:10	41	25,0	6
0:45:20	41	25,0	6
0:45:30	41	25,0	6
0:45:40	41	25,0	6
0:45:50	41	25,0	6
0:46:00	41	25,0	6
0:46:10	41	25,0	6
0:46:20	41	25,0	6
0:46:30	41	25,0	6
0:46:40	41	25,0	6
0:46:50	41	25,0	6
0:47:00	41	25,0	6
0:47:10	41	25,0	6
0:47:20	41	25,0	6
0:47:30	41	25,0	6
0:47:40	41	25,0	6
0:47:50	41	25,1	6
0:48:00	41	25,1	6
0:48:10	41	25,1	6
0:48:20	41	25,0	6
0:48:30	41	25,0	6
0:48:40	41	25,0	6
0:48:50	41	25,0	6
0:49:00	41	25,0	6
0:49:10	41	25,0	6
0:49:20	41	25,0	6
0:49:30	41	25,0	6
0:49:40	41	25,0	6
0:49:50	41	25,0	6
0:50:00	41	25,1	6
0:50:10	41	25,1	6
0:50:20	41	25,1	6
0:50:30	41	25,1	6
0:50:40	41	25,1	6
0:50:50	41	25,1	6
0:51:00	41	25,1	6
0:51:10	41	25,1	6
0:51:20	41	25,1	6
0:51:30	41	25,1	6
0:51:40	41	25,1	6
0:51:50	41	25,1	6
0:52:00	41	25,1	6
0:52:10	41	25,1	6
0:52:20	41	25,1	6
0:52:30	41	25,2	6
0:52:40	41	25,2	6
0:52:50	41	25,2	6
0:53:00	41	25,2	6
0:53:10	41	25,2	6
0:53:20	41	25,2	6
0:53:30	41	25,2	6
0:53:40	41	25,2	6
0:53:50	41	25,2	6
0:54:00	41	25,2	6
0:54:10	41	25,2	6
0:54:20	41	25,2	6
0:54:30	41	25,2	6
0:54:40	41	25,2	6
0:54:50	41	25,2	6
0:55:00	41	25,2	6
0:55:10	41	25,2	6
0:55:20	41	25,2	6
0:55:30	41	25,2	6
0:55:40	41	25,2	6
0:55:50	41	25,2	6
0:56:00	41	25,2	6
0:56:10	41	25,2	6
0:56:20	41	25,2	6
0:56:30	41	25,2	6
0:56:40	41	25,2	6
0:56:50	41	25,2	6
0:57:00	41	25,2	6
0:57:10	41	25,3	6
0:57:20	41	25,3	6
0:57:30	41	25,2	6
0:57:40	41	25,2	6
0:57:50	41	25,3	6
0:58:00	41	25,3	6
0:58:10	41	25,3	6
0:58:20	41	25,3	6
0:58:30	41	25,3	6
0:58:40	41	25,3	6
0:58:50	41	25,3	6
0:59:00	41	25,3	6
0:59:10	41	25,3	6
0:59:20	41	25,3	6
0:59:30	41	25,3	6
0:59:40	41	25,3	6
0:59:50	41	25,3	6
1:00:00	41	25,3	6
1:00:10	41	25,3	6
1:00:20	41	25,3	6
1:00:30	41	25,3	6
1:00:40	41	25,3	6
1:00:50	41	25,3	6
1:01:00	41	25,3	6
1:01:10	41	25,3	6
1:01:20	41	25,3	6
1:01:30	41	25,3	6
1:01:40	41	25,3	6
1:01:50	41	25,3	6
1:02:00	41	25,3	6
1:02:10	41	25,3	6
1:02:20	41	25,3	6
1:02:30	41	25,3	6
1:02:40	41	25,3	6
1:02:50	41	25,3	6
1:03:00	41	25,3	6
1:03:10	41	25,3	6
1:03:20	41	25,3	6
1:03:30	41	25,3	6
1:03:40	41	25,3	6
1:03:50	41	25,3	6
1:04:00	41	25,3	6
1:04:10	41	25,3	6
1:04:20	41	25,3	6
1:04:30	41	25,3	6
1:04:40	41	25,3	6
1:04:50	41	25,3	6
1:05:00	41	25,3	6
1:05:10	41	25,4	6
1:05:20	41	25,4	6
1:05:30	41	25,4	6
1:05:40	41	25,4	6
1:05:50	41	25,4	6
1:06:00	41	25,4	6
1:06:10	41	25,4	6
1:06:20	41	25,4	6
1:06:30	41	25,4	6
1:06:40	41	25,4	6
1:06:50	41	25,4	6
1:07:00	41	25,4	6
1:07:10	41	25,4	6
1:07:20	41	25,4	6
1:07:30	41	25,4	6
1:07:40	41	25,4	6
1:07:50	41	25,4	6
1:08:00	41	25,4	6
1:08:10	41	25,4	6
1:08:20	41	25,4	6
1:08:30	41	25,4	6
1:08:40	41	25,4	6
1:08:50	41	25,4	6
1:09:00	41	25,4	6
1:09:10	41	25,4	6
1:09:20	41	25,4	6
1:09:30	41	25,4	6
1:09:40	41	25,4	6
1:09:50	41	25,4	6
1:10:00	41	25,4	6
1:10:10	41	25,4	6
1:10:20	41	25,4	6
1:10:30	41	25,4	6
1:10:40	41	25,4	6
1:10:50	41	25,4	6
1:11:00	41	25,4	6
1:11:10	41	25,4	6
1:11:20	41	25,4	6
1:11:30	41	25,4	6
1:11:40	41	25,4	6
1:11:50	41	25,4	6
1:12:00	41	25,4	6
1:12:10	41	25,4	6
1:12:20	41	25,4	6
1:12:30	41	25,4	6
1:12:40	41	25,4	6
1:12:50	41	25,4	6
1:13:00	41	25,4	6
1:13:10	41	25,4	6
1:13:20	41	25,4	6
1:13:30	41	25,4	6
1:13:40	41	25,4	6
1:13:50	41	25,4	6
1:14:00	41	25,4	6
1:14:10	41	25,4	6
1:14:20	41	25,4	6
1:14:30	41	25,4	6
1:14:40	41	25,4	6
1:14:50	41	25,4	6
1:15:00	41	25,4	6
1:15:10	41	25,5	6
1:15:20	41	25,4	6
1:15:30	41	25,4	6
1:15:40	41	25,4	6
1:15:50	41	25,4	6
1:16:00	41	25,4	6
1:16:10	41	25,4	6
1:16:20	41	25,4	6
1:16:30	41	25,4	6
1:16:40	41	25,4	6
1:16:50	41	25,4	6
1:17:00	41	25,5	6
1:17:10	41	25,5	6
1:17:20	41	25,4	6
1:17:30	41	25,5	6
1:17:40	41	25,4	6
1:17:50	41	25,5	6
1:18:00	41	25,5	6
1:18:10	41	25,4	6
1:18:20	41	25,5	6
1:18:30	41	25,5	6
1:18:40	41	25,5	6
1:18:50	41	25,5	6
1:19:00	41	25,5	6
1:19:10	41	25,5	6
1:19:20	41	25,5	6
1:19:30	41	25,5	6
1:19:40	41	25,5	6
1:19:50	41	25,5	6
1:20:00	41	25,5	6
1:20:10	41	25,5	6
1:20:20	41	25,5	6
1:20:30	41	25,5	6
1:20:40	41	25,5	6
1:20:50	41	25,5	6
1:21:00	41	25,5	6
1:21:10	41	25,5	6
1:21:20	41	25,5	6
1:21:30	41	25,5	6
1:21:40	41	25,5	6
1:21:50	41	25,5	6
1:22:00	41	25,5	6
1:22:10	41	25,5	6
1:22:20	41	25,5	6
1:22:30	41	25,5	6
1:22:40	41	25,5	6
1:22:50	41	25,5	6
1:23:00	41	25,5	6
1:23:10	41	25,5	6
1:23:20	41	25,5	6
1:23:30	41	25,5	6
1:23:40	41	25,5	6
1:23:50	41	25,5	6
1:24:00	41	25,5	6
1:24:10	41	25,5	6
1:24:20	41	25,5	6
1:24:30	41	25,5	6
1:24:40	41	25,5	6
1:24:50	41	25,5	6
1:25:00	41	25,5	6
1:25:10	41	25,5	6
1:25:20	41	25,5	6
1:25:30	41	25,5	6
1:25:40	41	25,5	6
1:25:50	41	25,5	6
1:26:00	41	25,5	6
1:26:10	41	25,5	6
1:26:20	41	25,5	6
1:26:30	41	25,5	6
1:26:40	41	25,5	6
1:26:50	41	25,5	6
1:27:00	41	25,5	6
1:27:10	41	25,5	6
1:27:20	41	25,5	6
1:27:30	41	25,5	6
1:27:40	41	25,5	6
1:27:50	41	25,5	6
1:28:00	41	25,5	6
1:28:10	41	25,5	6
1:28:20	41	25,5	6
1:28:30	41	25,5	6
1:28:40	41	25,5	6
1:28:50	41	25,5	6
1:29:00	41	25,5	6
1:29:10	41	25,5	6
1:29:20	41	25,5	6
1:29:30	41	25,5	6
1:29:40	41	25,5	6
1:29:50	41	25,5	6
1:30:00	41	25,5	6
1:30:10	41	25,5	6
1:30:20	41	25,5	6
1:30:30	41	25,5	6
1:30:40	41	25,5	6
1:30:50	41	25,5	6
1:31:00	41	25,5	6
1:31:10	41	25,5	6
1:31:20	41	25,5	6
1:31:30	41	25,5	6
1:31:40	41	25,5	6
1:31:50	41	25,5	6
1:32:00	41	25,5	6
1:32:10	41	25,5	6
1:32:20	41	25,5	6
1:32:30	41	25,5	6
1:32:40	41	25,5	6
1:32:50	41	25,5	6
1:33:00	41	25,5	6
1:33:10	41	25,5	6
1:33:20	41	25,5	6
1:33:30	41	25,5	6
1:33:40	41	25,5	6
1:33:50	41	25,5	6
1:34:00	41	25,5	6
1:34:10	41	25,5	6
1:34:20	41	25,5	6
1:34:30	41	25,5	6
1:34:40	41	25,5	6
1:34:50	41	25,5	6
1:35:00	41	25,5	6
1:35:10	41	25,5	6
1:35:20	41	25,5	6
1:35:30	41	25,5	6
1:35:40	41	25,5	6
1:35:50	41	25,5	6
1:36:00	41	25,5	6
1:36:10	41	25,5	6
1:36:20	41	25,5	6
1:36:30	41	25,5	6
1:36:40	41	25,5	6
1:36:50	41	25,5	6
1:37:00	41	25,5	6
1:37:10	41	25,5	6
1:37:20	41	25,5	6
1:37:30	41	25,5	6
1:37:40	41	25,5	6
1:37:50	41	25,5	6
1:38:00	41	25,5	6
1:38:10	41	25,5	6
1:38:20	41	25,5	6
1:38:30	41	25,5	6
1:38:40	41	25,5	6
1:38:50	41	25,5	6
1:39:00	41	25,5	6
1:39:10	41	25,5	6
1:39:20	41	25,5	7
1:39:30	41	25,5	6
1:39:40	41	25,5	6
1:39:50	41	25,5	7
1:40:00	41	25,5	6
1:40:10	41	25,5	6
1:40:20	41	25,5	6
1:40:30	41	25,5	6
1:40:40	41	25,5	7
1:40:50	41	25,5	6
1:41:00	41	25,5	6
1:41:10	41	25,5	7
1:41:20	41	25,5	6
1:41:30	41	25,5	6
1:41:40	41	25,5	7
1:41:50	41	25,5	6
1:42:00	41	25,5	7
1:42:10	41	25,5	6
1:42:20	41	25,5	6
1:42:30	41	25,5	7
1:42:40	41	25,5	6
1:42:50	41	25,5	6
1:43:00	41	25,5	6
1:43:10	41	25,5	6
1:43:20	41	25,5	6
1:43:30	41	25,5	6
1:43:40	41	25,5	6
1:43:50	41	25,5	6
1:44:00	41	25,5	6
1:44:10	41	25,5	6
1:44:20	41	25,5	6
1:44:30	41	25,5	6
1:44:40	41	25,5	6
1:44:50	41	25,5	6
1:45:00	41	25,5	6
1:45:10	41	25,5	6
1:45:20	41	25,5	6
1:45:30	41	25,5	6
1:45:40	41	25,5	6
1:45:50	41	25,5	6
1:46:00	41	25,5	7
1:46:10	41	25,5	6
1:46:20	41	25,5	6
1:46:30	41	25,5	7
1:46:40	41	25,5	6
1:46:50	41	25,5	6
1:47:00	41	25,5	6
1:47:10	41	25,5	6
1:47:20	41	25,5	6
1:47:30	41	25,5	6
1:47:40	41	25,5	6
1:47:50	41	25,5	6
1:48:00	41	25,5	6
1:48:10	41	25,5	6
1:48:20	41	25,5	6
1:48:30	41	25,5	6
1:48:40	41	25,5	6
1:48:50	41	25,5	6
1:49:00	41	25,5	6
1:49:10	41	25,5	7
1:49:20	41	25,5	7
1:49:30	41	25,5	6
1:49:40	41	25,5	7
1:49:50	41	25,5	7
1:50:00	41	25,5	7
1:50:10	41	25,5	7
1:50:20	41	25,5	7
1:50:30	41	25,5	7
1:50:40	41	25,5	7
1:50:50	41	25,5	6
1:51:00	41	25,5	7
1:51:10	41	25,5	6
1:51:20	41	25,5	7
1:51:30	41	25,5	7
1:51:40	41	25,5	7
1:51:50	41	25,5	7
1:52:00	41	25,5	7
1:52:10	41	25,5	7
1:52:20	41	25,5	7
1:52:30	41	25,5	7
1:52:40	41	25,5	7
1:52:50	41	25,5	7
1:53:00	41	25,5	7
1:53:10	41	25,5	7
1:53:20	41	25,5	7
1:53:30	41	25,5	7
1:53:40	41	25,5	7
1:53:50	41	25,5	6
1:54:00	41	25,5	7
1:54:10	41	25,5	7
1:54:20	41	25,5	6
1:54:30	41	25,5	7
1:54:40	41	25,5	7
1:54:50	41	25,5	6
1:55:00	41	25,5	7
1:55:10	41	25,5	6
1:55:20	41	25,5	7
1:55:30	41	25,5	7
1:55:40	41	25,5	6
1:55:50	41	25,5	7
1:56:00	41	25,5	7
1:56:10	41	25,5	7
1:56:20	41	25,5	7
1:56:30	41	25,5	7
1:56:40	41	25,5	7
1:56:50	41	25,5	7
1:57:00	41	25,5	7
1:57:10	41	25,5	7
1:57:20	41	25,5	7
1:57:30	41	25,5	7
1:57:40	41	25,5	7
1:57:50	41	25,5	7
1:58:00	41	25,5	7
1:58:10	41	25,5	7
1:58:20	41	25,5	7
1:58:30	41	25,5	7
1:58:40	41	25,5	7
1:58:50	41	25,5	7
1:59:00	41	25,5	7
1:59:10	41	25,5	7
1:59:20	41	25,5	7
1:59:30	41	25,5	7
1:59:40	41	25,5	7
1:59:50	41	25,5	7
2:00:00	41	25,5	7
2:00:10	41	25,5	7
2:00:20	41	25,4	7
2:00:30	41	25,4	7
2:00:40	41	25,4	7
2:00:50	41	25,4	7
2:01:00	41	25,4	7
2:01:10	41	25,4	7
2:01:20	41	25,4	7
2:01:30	41	25,4	7
2:01:40	41	25,4	7
2:01:50	41	25,4	7
2:02:00	41	25,4	7
2:02:10	41	25,4	7
2:02:20	41	25,4	7
2:02:30	41	25,4	7
2:02:40	41	25,4	7
2:02:50	41	25,4	7
2:03:00	41	25,4	7
2:03:10	41	25,4	8
2:03:20	41	25,4	8
2:03:30	41	25,4	8
2:03:40	41	25,4	8
2:03:50	41	25,4	8
2:04:00	41	25,4	8
2:04:10	41	25,4	8
2:04:20	41	25,4	8
2:04:30	41	25,4	8
2:04:40	41	25,4	8
2:04:50	41	25,4	8
2:05:00	41	25,4	8
2:05:10	41	25,4	8
2:05:20	41	25,4	8
2:05:30	41	25,4	8
2:05:40	41	25,4	8
2:05:50	41	25,4	8
2:06:00	41	25,4	8
2:06:10	41	25,4	8
2:06:20	41	25,4	8
2:06:30	41	25,4	8
2:06:40	41	25,4	8
2:06:50	41	25,4	8
2:07:00	41	25,4	8
2:07:10	41	25,4	8
2:07:20	41	25,4	8
2:07:30	41	25,4	8
2:07:40	41	25,4	8
2:07:50	41	25,4	8
2:08:00	41	25,4	8
2:08:10	41	25,4	9
2:08:20	41	25,4	9
2:08:30	41	25,4	9
2:08:40	41	25,4	9
2:08:50	41	25,3	9
2:09:00	41	25,4	9
2:09:10	41	25,3	9
2:09:20	41	25,3	9
2:09:30	41	25,3	9
2:09:40	41	25,3	9
2:09:50	41	25,3	9
2:10:00	41	25,3	9
2:10:10	41	25,3	9
2:10:20	41	25,3	9
2:10:30	41	25,3	9
2:10:40	41	25,3	9
2:10:50	41	25,3	9
2:11:00	41	25,3	9
2:11:10	41	25,2	9
2:11:20	41	25,2	9
2:11:30	41	25,2	9
2:11:40	41	25,2	9
2:11:50	41	25,2	9
2:12:00	41	25,2	9
2:12:10	41	25,2	9
2:12:20	41	25,2	9
2:12:30	41	25,2	9
2:12:40	41	25,2	10
2:12:50	41	25,2	10
2:13:00	41	25,2	10
2:13:10	41	25,1	10
2:13:20	41	25,1	10
2:13:30	41	25,1	10
2:13:40	41	25,1	10
2:13:50	41	25,1	10
2:14:00	41	25,1	10
2:14:10	41	25,1	10
2:14:20	41	25,1	10
2:14:30	41	25,1	10
2:14:40	41	25,1	10
2:14:50	41	25,1	10
2:15:00	41	25,1	10
2:15:10	41	25,1	10
2:15:20	41	25,1	10
2:15:30	41	25,1	10
2:15:40	41	25,1	10
2:15:50	41	25,1	11
2:16:00	41	25,1	11
2:16:10	41	25,1	11
2:16:20	41	25,1	11
2:16:30	41	25,1	11
2:16:40	41	25,1	11
2:16:50	41	25,1	11
2:17:00	41	25,1	12
2:17:10	41	25,1	11
2:17:20	41	25,1	12
2:17:30	41	25,1	12
2:17:40	41	25,1	12
2:17:50	41	25,1	12
2:18:00	41	25,1	13
2:18:10	41	25,1	13
2:18:20	41	25,1	13
2:18:30	41	25,1	13
2:18:40	41	25,1	14
2:18:50	41	25,1	13
2:19:00	41	25,1	14
2:19:10	41	25,1	14
2:19:20	41	25,1	14
2:19:30	41	25,1	14
2:19:40	41	25,1	14
2:19:50	41	25,1	14
2:20:00	41	25,1	14
2:20:10	41	25,1	14
2:20:20	41	25,2	14
2:20:30	41	25,1	15
2:20:40	41	25,1	14
2:20:50	41	25,2	15
2:21:00	41	25,2	15
2:21:10	41	25,2	15
2:21:20	41	25,2	15
2:21:30	41	25,2	16
2:21:40	41	25,1	16
2:21:50	41	25,1	17
2:22:00	41	25,1	17
2:22:10	41	25,1	17
2:22:20	41	25,1	17
2:22:30	41	25,1	17
2:22:40	41	25,1	17
2:22:50	41	25,1	18
2:23:00	41	25,1	20
2:23:10	41	25,1	20
2:23:20	41	25,1	19
2:23:30	41	25,1	27
2:23:40	41	25,1	22
2:23:50	41	25,2	22
2:24:00	41	25,2	22
2:24:10	41	25,2	22
2:24:20	41	25,2	20
2:24:30	41	25,2	20
2:24:40	41	25,2	20
2:24:50	41	25,1	20
2:25:00	41	25,1	20
2:25:10	41	25,1	21
2:25:20	41	25,1	21
2:25:30	41	25,1	21
2:25:40	41	25,1	21
2:25:50	41	25,1	21
2:26:00	41	25,0	21
2:26:10	41	25,1	22
2:26:20	41	25,0	22
2:26:30	41	25,0	22
2:26:40	41	25,0	23
2:26:50	41	25,0	23
2:27:00	41	25,0	23
2:27:10	41	25,0	23
2:27:20	41	24,9	23
2:27:30	41	24,9	24
2:27:40	41	24,9	26
2:27:50	41	24,9	37
2:28:00	41	24,9	39
2:28:10	41	24,9	38
2:28:20	41	24,9	28
2:28:30	41	24,9	27
2:28:40	41	24,9	27
2:28:50	41	24,9	26
2:29:00	41	24,9	27
2:29:10	41	24,9	27
2:29:20	41	24,9	28
2:29:30	41	24,8	28
2:29:40	41	24,8	28
2:29:50	41	24,8	30
2:30:00	41	24,8	31
2:30:10	41	24,8	30
2:30:20	41	24,8	35
2:30:30	41	24,8	36
2:30:40	41	24,8	33
2:30:50	41	24,9	39
2:31:00	41	24,9	41
2:31:10	41	24,9	35
2:31:20	41	24,8	32
2:31:30	41	24,8	33
2:31:40	41	24,8	37
2:31:50	41	24,8	34
2:32:00	41	24,8	47
2:32:10	41	24,8	40
2:32:20	41	24,8	37
2:32:30	41	24,8	36
2:32:40	41	24,8	36
2:32:50	41	24,8	37
2:33:00	41	24,8	38
2:33:10	41	24,8	38
2:33:20	41	24,8	39
2:33:30	41	24,8	40
2:33:40	41	24,9	41
2:33:50	41	24,9	41
2:34:00	41	24,9	42
2:34:10	41	24,9	43
2:34:20	41	24,9	44
2:34:30	41	24,8	45
2:34:40	41	24,8	46
2:34:50	41	24,8	47
2:35:00	41	24,8	48
2:35:10	41	24,8	49
2:35:20	41	24,8	52
2:35:30	41	24,8	54
2:35:40	41	24,8	57
2:35:50	41	24,8	58
2:36:00	41	24,8	61
2:36:10	41	24,8	62
2:36:20	41	24,8	62
2:36:30	41	24,9	62
2:36:40	41	24,9	62
2:36:50	41	24,9	64
2:37:00	41	24,9	64
2:37:10	41	24,9	64
2:37:20	41	24,8	65
2:37:30	41	24,8	66
2:37:40	41	24,8	67
2:37:50	41	24,8	69
2:38:00	41	24,8	70
2:38:10	41	24,8	71
2:38:20	41	24,8	72

File: project-root/data/Data Acquisition/Data Acquisition/2020 year (143)/20-050.txt (part 1 of 9)
--Test Summary--
Full Path and File Name	
Instrument Name	7322
Instrument Type	Model 7322 Consistometer - Variable Speed
Instrument Serial Number	
Test Start Date	19.03.2020
Test Start Time	13:22:21
Test Stop Date	19.03.2020
Test Stop Time	17:00:00
Test Length	3:37:39
Final Sample Time Offset	3:37:39
Controller Schedule Name	
Sampling Period	1 second
Comments	
Information	WellID	
Information	Customer	
Information	EngName	
Information	CementClass	G
Information	CementMfr	Ñóõîé Ëîã
Information	Additives	100G+5DART-100+0.35FLExtra
Information	Density	1900
Information	BHCT	40
Information	BHST	
Information	FluidLoss	
Information	JobType	
Calculated Value	Time_30Bc	2:00:02
Calculated Value	Time_70Bc	3:37:39
Initial Temperature (°C)	28 °C
Final Temperature (°C)	40 °C
Initial Pressure (MPa)	0,4 MPa
Final Pressure (MPa)	25,1 MPa
Initial Consistency (Bc)	10 Bc
Final Consistency (Bc)	70 Bc
Initial Wall Temperature (°C)	32 °C
Final Wall Temperature (°C)	38 °C
Initial Motor Speed (RPM)	150 RPM
Final Motor Speed (RPM)	150 RPM
--Data--
Time (HH:MM:SS)	Temperature (°C)	Pressure (MPa)	Consistency (Bc)	Wall Temperature (°C)	Motor Speed (RPM)
0:00:00	28	0,4	10	32	150
0:00:01	28	0,4	10	32	150
0:00:02	28	0,4	10	32	150
0:00:03	28	0,4	10	32	150
0:00:04	28	0,4	10	33	150
0:00:05	28	0,4	10	33	150
0:00:06	28	0,4	10	33	150
0:00:07	28	0,5	10	33	150
0:00:08	28	0,5	10	33	150
0:00:09	28	0,5	10	33	150
0:00:10	28	0,5	10	33	150
0:00:11	28	0,5	10	33	150
0:00:12	28	0,6	9	34	150
0:00:13	28	0,6	9	34	150
0:00:14	28	0,6	9	34	150
0:00:15	28	0,6	9	34	150
0:00:16	28	0,6	9	34	150
0:00:17	28	0,6	10	34	150
0:00:18	28	0,6	9	34	150
0:00:19	28	0,6	9	34	150
0:00:20	28	0,6	9	34	150
0:00:21	28	0,7	9	34	150
0:00:22	28	0,7	9	34	150
0:00:23	28	0,7	10	34	150
0:00:24	28	0,7	10	34	150
0:00:25	28	0,7	10	34	150
0:00:26	28	0,7	10	34	150
0:00:27	28	0,7	10	34	150
0:00:28	28	0,7	10	34	150
0:00:29	28	0,8	10	34	150
0:00:30	29	0,8	10	35	150
0:00:31	29	0,8	10	35	150
0:00:32	29	0,8	10	35	150
0:00:33	29	0,8	10	35	150
0:00:34	29	0,9	10	35	150
0:00:35	29	0,9	10	35	150
0:00:36	29	0,9	10	35	150
0:00:37	29	0,9	10	35	150
0:00:38	29	0,9	10	35	150
0:00:39	29	0,9	10	35	150
0:00:40	29	0,9	9	35	150
0:00:41	29	0,9	9	35	150
0:00:42	29	0,9	10	35	150
0:00:43	29	0,9	9	35	150
0:00:44	29	1,0	10	35	150
0:00:45	29	1,0	9	35	150
0:00:46	29	1,0	9	35	150
0:00:47	29	1,0	9	35	150
0:00:48	29	1,1	9	35	150
0:00:49	29	1,2	9	35	150
0:00:50	29	1,2	9	35	150
0:00:51	29	1,2	9	35	150
0:00:52	29	1,2	9	36	150
0:00:53	29	1,2	9	35	150
0:00:54	29	1,3	9	36	150
0:00:55	29	1,3	9	36	150
0:00:56	29	1,3	9	36	150
0:00:57	29	1,3	9	36	150
0:00:58	29	1,3	9	36	150
0:00:59	29	1,3	9	36	150
0:01:00	29	1,3	9	36	150
0:01:01	29	1,3	9	36	150
0:01:02	29	1,4	9	36	150
0:01:03	29	1,4	9	36	150
0:01:04	29	1,4	9	36	150
0:01:05	29	1,4	9	36	150
0:01:06	30	1,4	9	36	150
0:01:07	30	1,4	9	36	150
0:01:08	30	1,4	9	36	150
0:01:09	30	1,4	9	36	150
0:01:10	30	1,4	9	36	150
0:01:11	30	1,5	9	36	150
0:01:12	30	1,5	9	36	150
0:01:13	30	1,5	9	36	150
0:01:14	30	1,5	9	36	150
0:01:15	30	1,5	9	36	150
0:01:16	30	1,5	9	36	150
0:01:17	30	1,5	9	36	150
0:01:18	30	1,5	9	36	150
0:01:19	30	1,6	9	36	150
0:01:20	30	1,6	8	36	150
0:01:21	30	1,6	9	36	150
0:01:22	30	1,6	8	36	150
0:01:23	30	1,6	8	36	150
0:01:24	30	1,6	8	36	150
0:01:25	30	1,6	8	36	150
0:01:26	30	1,6	8	36	150
0:01:27	30	1,6	8	36	150
0:01:28	30	1,7	8	36	150
0:01:29	30	1,7	8	36	150
0:01:30	30	1,7	8	36	150
0:01:31	30	1,7	8	36	150
0:01:32	30	1,7	8	36	150
0:01:33	30	1,7	8	37	150
0:01:34	30	1,7	8	36	150
0:01:35	30	1,7	8	37	150
0:01:36	30	1,7	8	37	150
0:01:37	30	1,8	8	37	150
0:01:38	30	1,8	8	37	150
0:01:39	30	1,8	8	37	150
0:01:40	30	1,8	8	36	150
0:01:41	31	1,8	8	37	150
0:01:42	31	1,8	8	37	150
0:01:43	31	1,8	8	37	150
0:01:44	31	1,8	8	37	150
0:01:45	31	1,8	8	37	150
0:01:46	31	1,9	8	37	150
0:01:47	31	1,9	8	37	150
0:01:48	31	1,9	8	37	150
0:01:49	31	1,9	8	37	150
0:01:50	31	1,9	8	37	150
0:01:51	31	1,9	8	37	150
0:01:52	31	1,9	8	37	150
0:01:53	31	1,9	8	37	150
0:01:54	31	1,9	8	37	150
0:01:55	31	1,9	8	37	150
0:01:56	31	2,0	8	37	150
0:01:57	31	2,0	8	37	150
0:01:58	31	2,0	8	37	150
0:01:59	31	2,0	8	37	150
0:02:00	31	2,1	8	37	150
0:02:01	31	2,2	8	37	150
0:02:02	31	2,2	8	37	150
0:02:03	31	2,2	8	37	150
0:02:04	31	2,2	8	37	150
0:02:05	31	2,3	8	37	150
0:02:06	31	2,3	8	37	150
0:02:07	31	2,3	8	37	150
0:02:08	31	2,3	8	37	150
0:02:09	31	2,3	8	37	150
0:02:10	31	2,3	8	37	150
0:02:11	31	2,3	8	37	150
0:02:12	31	2,3	8	37	150
0:02:13	31	2,3	8	37	150
0:02:14	31	2,3	8	37	150
0:02:15	31	2,4	8	37	150
0:02:16	31	2,4	8	37	150
0:02:17	31	2,4	8	37	150
0:02:18	31	2,4	8	37	150
0:02:19	31	2,4	8	37	150
0:02:20	32	2,4	8	37	150
0:02:21	32	2,4	8	37	150
0:02:22	32	2,4	8	37	150
0:02:23	32	2,4	8	37	150
0:02:24	32	2,4	8	37	150
0:02:25	32	2,4	8	37	150
0:02:26	32	2,5	8	37	150
0:02:27	32	2,5	8	37	150
0:02:28	32	2,5	8	37	150
0:02:29	32	2,5	8	37	150
0:02:30	32	2,5	8	37	150
0:02:31	32	2,5	8	37	150
0:02:32	32	2,5	8	37	150
0:02:33	32	2,5	8	38	150
0:02:34	32	2,5	8	37	150
0:02:35	32	2,5	8	37	150
0:02:36	32	2,5	8	37	150
0:02:37	32	2,6	8	37	150
0:02:38	32	2,6	8	37	150
0:02:39	32	2,6	8	37	150
0:02:40	32	2,6	8	38	150
0:02:41	32	2,6	8	37	150
0:02:42	32	2,6	8	37	150
0:02:43	32	2,6	8	37	150
0:02:44	32	2,6	8	38	150
0:02:45	32	2,6	8	38	150
0:02:46	32	2,6	8	37	150
0:02:47	32	2,6	8	38	150
0:02:48	32	2,6	8	37	150
0:02:49	32	2,7	8	37	150
0:02:50	32	2,8	8	37	150
0:02:51	32	2,9	8	38	150
0:02:52	32	2,9	8	38	150
0:02:53	32	2,9	8	38	150
0:02:54	32	2,9	8	38	150
0:02:55	32	2,9	8	38	150
0:02:56	32	2,9	7	38	150
0:02:57	32	2,9	7	38	150
0:02:58	32	2,9	7	38	150
0:02:59	32	2,9	7	38	150
0:03:00	32	3,0	7	38	150
0:03:01	32	3,0	7	38	150
0:03:02	32	3,0	7	38	150
0:03:03	32	3,0	7	38	150
0:03:04	33	3,0	7	38	150
0:03:05	33	3,0	7	38	150
0:03:06	33	3,0	7	38	150
0:03:07	33	3,0	7	38	150
0:03:08	33	3,0	7	38	150
0:03:09	33	3,0	7	38	150
0:03:10	33	3,0	7	38	150
0:03:11	33	3,0	7	38	150
0:03:12	33	3,1	7	38	150
0:03:13	33	3,1	7	38	150
0:03:14	33	3,1	7	38	150
0:03:15	33	3,1	7	38	150
0:03:16	33	3,1	7	38	150
0:03:17	33	3,1	7	38	150
0:03:18	33	3,1	7	38	150
0:03:19	33	3,1	7	38	150
0:03:20	33	3,1	7	38	150
0:03:21	33	3,1	7	38	150
0:03:22	33	3,1	7	38	150
0:03:23	33	3,1	7	38	150
0:03:24	33	3,1	7	38	150
0:03:25	33	3,1	7	38	150
0:03:26	33	3,4	7	38	150
0:03:27	33	3,5	7	38	150
0:03:28	33	3,5	7	38	150
0:03:29	33	3,5	7	38	150
0:03:30	33	3,6	7	38	150
0:03:31	33	3,6	7	38	150
0:03:32	33	3,6	7	38	150
0:03:33	33	3,6	7	38	150
0:03:34	33	3,6	7	38	150
0:03:35	33	3,6	7	38	150
0:03:36	33	3,6	7	38	150
0:03:37	33	3,6	7	38	150
0:03:38	33	3,6	7	38	150
0:03:39	33	3,6	7	38	150
0:03:40	33	3,6	7	38	150
0:03:41	33	3,6	7	38	150
0:03:42	33	3,6	7	38	150
0:03:43	33	3,6	7	38	150
0:03:44	33	3,6	7	38	150
0:03:45	33	3,7	7	38	150
0:03:46	33	3,7	7	38	150
0:03:47	33	3,7	7	38	150
0:03:48	33	3,7	7	38	150
0:03:49	33	3,7	7	38	150
0:03:50	33	3,7	7	38	150
0:03:51	33	3,7	7	38	150
0:03:52	33	3,7	7	38	150
0:03:53	33	3,7	7	38	150
0:03:54	34	3,7	7	38	150
0:03:55	34	3,7	7	38	150
0:03:56	34	3,7	7	38	150
0:03:57	34	3,7	7	38	150
0:03:58	34	3,7	7	38	150
0:03:59	34	3,7	7	38	150
0:04:00	34	3,7	7	38	150
0:04:01	34	3,8	7	38	150
0:04:02	34	3,8	7	38	150
0:04:03	34	3,8	7	38	150
0:04:04	34	3,8	7	38	150
0:04:05	34	3,8	7	38	150
0:04:06	34	3,8	7	38	150
0:04:07	34	3,8	7	38	150
0:04:08	34	3,8	7	38	150
0:04:09	34	3,8	7	38	150
0:04:10	34	3,8	7	38	150
0:04:11	34	3,8	7	38	150
0:04:12	34	3,8	7	38	150
0:04:13	34	3,8	7	38	150
0:04:14	34	3,8	7	38	150
0:04:15	34	3,8	7	38	150
0:04:16	34	3,8	7	38	150
0:04:17	34	3,8	7	38	150
0:04:18	34	3,9	7	38	150
0:04:19	34	3,9	7	38	150
0:04:20	34	3,9	7	38	150
0:04:21	34	3,9	7	38	150
0:04:22	34	3,9	7	38	150
0:04:23	34	4,2	7	38	150
0:04:24	34	4,3	7	38	150
0:04:25	34	4,3	7	38	150
0:04:26	34	4,3	7	39	150
0:04:27	34	4,3	7	38	150
0:04:28	34	4,3	7	38	150
0:04:29	34	4,3	7	38	150
0:04:30	34	4,4	7	39	150
0:04:31	34	4,4	7	38	150
0:04:32	34	4,4	7	38	150
0:04:33	34	4,4	7	38	150
0:04:34	34	4,4	7	38	150
0:04:35	34	4,4	7	38	150
0:04:36	34	4,4	7	39	150
0:04:37	34	4,4	7	38	150
0:04:38	34	4,4	7	38	150
0:04:39	34	4,4	7	38	150
0:04:40	34	4,4	7	38	150
0:04:41	34	4,4	7	38	150
0:04:42	34	4,4	7	38	150
0:04:43	34	4,4	7	38	150
0:04:44	34	4,4	7	39	150
0:04:45	34	4,4	7	38	150
0:04:46	34	4,4	7	39	150
0:04:47	34	4,4	7	39	150
0:04:48	34	4,4	7	39	150
0:04:49	35	4,4	7	39	150
0:04:50	35	4,4	7	39	150
0:04:51	35	4,4	7	38	150
0:04:52	35	4,5	7	39	150
0:04:53	35	4,5	7	39	150
0:04:54	35	4,5	7	39	150
0:04:55	35	4,5	7	38	150
0:04:56	35	4,5	7	38	150
0:04:57	35	4,5	7	39	150
0:04:58	35	4,5	7	39	150
0:04:59	35	4,5	7	38	150
0:05:00	35	4,5	7	39	150
0:05:01	35	4,5	7	39	150
0:05:02	35	4,5	7	38	150
0:05:03	35	4,5	7	39	150
0:05:04	35	4,5	7	38	150
0:05:05	35	4,5	7	39	150
0:05:06	35	4,5	7	39	150
0:05:07	35	4,5	7	39	150
0:05:08	35	4,5	7	39	150
0:05:09	35	4,6	7	39	150
0:05:10	35	4,6	7	39	150
0:05:11	35	4,6	7	39	150
0:05:12	35	4,7	7	39	150
0:05:13	35	4,9	7	39	150
0:05:14	35	5,0	7	39	150
0:05:15	35	5,0	7	39	150
0:05:16	35	5,0	7	39	150
0:05:17	35	5,0	7	39	150
0:05:18	35	5,0	7	39	150
0:05:19	35	5,0	7	39	150
0:05:20	35	5,0	7	39	150
0:05:21	35	5,0	7	39	150
0:05:22	35	5,0	7	39	150
0:05:23	35	5,0	7	39	150
0:05:24	35	5,0	7	39	150
0:05:25	35	5,0	7	39	150
0:05:26	35	5,1	7	39	150
0:05:27	35	5,1	7	39	150
0:05:28	35	5,1	7	39	150
0:05:29	35	5,1	7	39	150
0:05:30	35	5,1	7	39	150
0:05:31	35	5,1	7	39	150
0:05:32	35	5,1	7	39	150
0:05:33	35	5,1	7	39	150
0:05:34	35	5,1	7	39	150
0:05:35	35	5,1	7	39	150
0:05:36	35	5,1	7	39	150
0:05:37	35	5,1	7	39	150
0:05:38	35	5,1	7	39	150
0:05:39	35	5,1	7	39	150
0:05:40	35	5,1	7	39	150
0:05:41	35	5,1	7	39	150
0:05:42	35	5,1	7	39	150
0:05:43	35	5,1	7	39	150
0:05:44	35	5,1	7	39	150
0:05:45	35	5,1	7	39	150
0:05:46	35	5,1	7	39	150
0:05:47	35	5,1	7	39	150
0:05:48	35	5,1	7	39	150
0:05:49	35	5,1	7	39	150
0:05:50	35	5,1	7	39	150
0:05:51	35	5,1	7	39	150
0:05:52	35	5,2	7	39	150
0:05:53	35	5,2	7	39	150
0:05:54	35	5,2	7	39	150
0:05:55	36	5,2	7	39	150
0:05:56	36	5,2	7	39	150
0:05:57	36	5,2	7	39	150
0:05:58	36	5,3	7	39	150
0:05:59	36	5,4	7	39	150
0:06:00	36	5,5	7	39	150
0:06:01	36	5,5	7	39	150
0:06:02	36	5,5	7	39	150
0:06:03	36	5,5	7	39	150
0:06:04	36	5,5	7	39	150
0:06:05	36	5,5	7	39	150
0:06:06	36	5,5	7	39	150
0:06:07	36	5,5	7	39	150
0:06:08	36	5,5	7	39	150
0:06:09	36	5,5	7	39	150
0:06:10	36	5,5	7	39	150
0:06:11	36	5,5	7	39	150
0:06:12	36	5,5	7	39	150
0:06:13	36	5,5	7	39	150
0:06:14	36	5,5	7	39	150
0:06:15	36	5,6	7	39	150
0:06:16	36	5,6	7	39	150
0:06:17	36	5,6	7	39	150
0:06:18	36	5,6	7	39	150
0:06:19	36	5,6	7	39	150
0:06:20	36	5,6	7	39	150
0:06:21	36	5,6	7	39	150
0:06:22	36	5,6	7	39	150
0:06:23	36	5,6	7	39	150
0:06:24	36	5,6	7	39	150
0:06:25	36	5,6	7	39	150
0:06:26	36	5,8	7	39	150
0:06:27	36	5,9	7	39	150
0:06:28	36	6,0	7	39	150
0:06:29	36	6,0	7	39	150
0:06:30	36	6,0	7	39	150
0:06:31	36	6,0	7	39	150
0:06:32	36	6,0	7	39	150
0:06:33	36	6,0	7	39	150
0:06:34	36	6,0	7	39	150
0:06:35	36	6,0	7	39	150
0:06:36	36	6,0	7	39	150
0:06:37	36	6,0	7	39	150
0:06:38	36	6,0	7	39	150
0:06:39	36	6,0	7	39	150
0:06:40	36	6,0	7	39	150
0:06:41	36	6,0	7	39	150
0:06:42	36	6,0	7	39	150
0:06:43	36	6,0	7	39	150
0:06:44	36	6,0	7	39	150
0:06:45	36	6,0	7	39	150
0:06:46	36	6,0	7	39	150
0:06:47	36	6,0	7	39	150
0:06:48	36	6,0	7	39	150
0:06:49	36	6,0	7	39	150
0:06:50	36	6,1	7	39	150
0:06:51	36	6,1	7	39	150
0:06:52	36	6,1	7	39	150
0:06:53	36	6,1	7	39	150
0:06:54	36	6,1	7	39	150
0:06:55	36	6,1	7	39	150
0:06:56	36	6,1	7	39	150
0:06:57	36	6,1	7	39	150
0:06:58	36	6,1	7	39	150
0:06:59	36	6,1	7	39	150
0:07:00	36	6,1	7	39	150
0:07:01	36	6,1	7	39	150
0:07:02	36	6,1	7	39	150
0:07:03	36	6,1	7	39	150
0:07:04	36	6,2	7	39	150
0:07:05	36	6,2	7	39	150
0:07:06	36	6,2	7	39	150
0:07:07	36	6,2	7	39	150
0:07:08	36	6,2	7	39	150
0:07:09	36	6,2	7	39	150
0:07:10	37	6,5	7	39	150
0:07:11	37	6,6	7	39	150
0:07:12	37	6,6	7	39	150
0:07:13	37	6,7	7	39	150
0:07:14	37	6,7	7	39	150
0:07:15	37	6,7	7	39	150
0:07:16	37	6,7	7	39	150
0:07:17	37	6,7	7	39	150
0:07:18	37	6,7	7	39	150
0:07:19	37	6,7	7	39	150
0:07:20	37	6,7	7	39	150
0:07:21	37	6,7	7	39	150
0:07:22	37	6,7	7	39	150
0:07:23	37	6,7	7	39	150
0:07:24	37	6,7	7	39	150
0:07:25	37	6,7	7	39	150
0:07:26	37	6,7	7	39	150
0:07:27	37	6,7	7	39	150
0:07:28	37	6,7	7	39	150
0:07:29	37	6,7	7	39	150
0:07:30	37	6,7	7	39	150
0:07:31	37	6,7	7	39	150
0:07:32	37	6,7	7	39	150
0:07:33	37	6,7	7	39	150
0:07:34	37	6,7	7	39	150
0:07:35	37	6,7	7	39	150
0:07:36	37	6,7	7	39	150
0:07:37	37	6,7	7	39	150
0:07:38	37	6,7	7	39	150
0:07:39	37	6,7	7	39	150
0:07:40	37	6,7	7	39	150
0:07:41	37	6,7	7	39	150
0:07:42	37	6,7	7	39	150
0:07:43	37	6,7	7	39	150
0:07:44	37	6,7	7	39	150
0:07:45	37	6,7	7	39	150
0:07:46	37	6,7	7	39	150
0:07:47	37	6,7	7	39	150
0:07:48	37	6,7	7	39	150
0:07:49	37	6,7	7	39	150
0:07:50	37	6,7	7	39	150
0:07:51	37	6,8	7	39	150
0:07:52	37	6,8	7	39	150
0:07:53	37	6,8	7	39	150
0:07:54	37	6,8	7	39	150
0:07:55	37	7,1	7	39	150
0:07:56	37	7,2	7	39	150
0:07:57	37	7,2	7	39	150
0:07:58	37	7,3	7	39	150
0:07:59	37	7,3	7	39	150
0:08:00	37	7,3	7	39	150
0:08:01	37	7,3	7	39	150
0:08:02	37	7,3	7	39	150
0:08:03	37	7,3	7	39	150
0:08:04	37	7,3	7	39	150
0:08:05	37	7,3	7	39	150
0:08:06	37	7,3	7	39	150
0:08:07	37	7,3	7	39	150
0:08:08	37	7,3	7	39	150
0:08:09	37	7,3	7	39	150
0:08:10	37	7,3	7	39	150
0:08:11	37	7,3	7	39	150
0:08:12	37	7,3	7	39	150
0:08:13	37	7,3	7	39	150
0:08:14	37	7,3	7	39	150
0:08:15	37	7,3	7	39	150
0:08:16	37	7,3	7	39	150
0:08:17	37	7,3	7	39	150
0:08:18	37	7,3	7	39	150
0:08:19	37	7,3	7	39	150
0:08:20	37	7,3	7	39	150
0:08:21	37	7,3	7	39	150
0:08:22	37	7,3	7	39	150
0:08:23	37	7,3	7	39	150
0:08:24	37	7,3	7	39	150
0:08:25	37	7,3	7	39	150
0:08:26	37	7,3	7	39	150
0:08:27	37	7,3	7	39	150
0:08:28	37	7,3	7	39	150
0:08:29	37	7,3	7	39	150
0:08:30	37	7,3	7	39	150
0:08:31	37	7,3	7	39	150
0:08:32	37	7,3	7	39	150
0:08:33	37	7,3	7	39	150
0:08:34	37	7,4	7	39	150
0:08:35	37	7,4	7	39	150
0:08:36	37	7,4	7	39	150
0:08:37	37	7,4	7	39	150
0:08:38	37	7,6	7	39	150
0:08:39	37	7,8	7	39	150
0:08:40	37	7,8	7	39	150
0:08:41	38	7,8	7	39	150
0:08:42	37	7,8	7	39	150
0:08:43	38	7,8	7	39	150
0:08:44	38	7,8	7	39	150
0:08:45	38	7,9	7	39	150
0:08:46	38	7,9	7	39	150
0:08:47	38	7,9	7	39	150
0:08:48	38	7,9	7	39	150
0:08:49	38	7,8	7	40	150
0:08:50	38	7,8	7	39	150
0:08:51	38	7,9	7	39	150
0:08:52	38	7,9	7	39	150
0:08:53	38	7,9	7	39	150
0:08:54	38	7,9	7	39	150
0:08:55	38	7,9	7	39	150
0:08:56	38	7,9	7	39	150
0:08:57	38	7,9	7	39	150
0:08:58	38	7,9	7	39	150
0:08:59	38	7,9	6	39	150
0:09:00	38	7,9	6	39	150
0:09:01	38	7,9	6	39	150
0:09:02	38	7,9	6	39	150
0:09:03	38	7,9	6	39	150
0:09:04	38	7,9	6	39	150
0:09:05	38	7,9	6	40	150
0:09:06	38	7,9	6	39	150
0:09:07	38	7,9	6	39	150
0:09:08	38	7,9	6	39	150
0:09:09	38	7,9	6	40	150
0:09:10	38	7,9	6	39	150
0:09:11	38	7,9	6	39	150
0:09:12	38	7,9	6	39	150
0:09:13	38	7,9	6	39	150
0:09:14	38	7,9	6	39	150
0:09:15	38	7,9	6	39	150
0:09:16	38	7,9	6	39	150
0:09:17	38	7,9	6	39	150
0:09:18	38	7,9	6	39	150
0:09:19	38	8,2	6	39	150
0:09:20	38	8,3	6	40	150
0:09:21	38	8,4	6	40	150
0:09:22	38	8,4	6	40	150
0:09:23	38	8,4	6	40	150
0:09:24	38	8,4	6	39	150
0:09:25	38	8,4	6	40	150
0:09:26	38	8,4	6	40	150
0:09:27	38	8,4	6	40	150
0:09:28	38	8,4	6	40	150
0:09:29	38	8,4	6	40	150
0:09:30	38	8,4	6	39	150
0:09:31	38	8,4	6	40	150
0:09:32	38	8,4	6	39	150
0:09:33	38	8,4	6	39	150
0:09:34	38	8,4	6	39	150
0:09:35	38	8,4	6	40	150
0:09:36	38	8,4	6	39	150
0:09:37	38	8,4	6	40	150
0:09:38	38	8,4	6	40	150
0:09:39	38	8,4	6	39	150
0:09:40	38	8,4	6	39	150
0:09:41	38	8,4	6	39	150
0:09:42	38	8,4	6	40	150
0:09:43	38	8,4	6	40	150
0:09:44	38	8,4	6	39	150
0:09:45	38	8,4	6	40	150
0:09:46	38	8,4	6	40	150
0:09:47	38	8,4	6	39	150
0:09:48	38	8,4	6	40	150
0:09:49	38	8,4	6	39	150
0:09:50	38	8,4	6	39	150
0:09:51	38	8,4	7	39	150
0:09:52	38	8,4	7	39	150
0:09:53	38	8,4	7	39	150
0:09:54	38	8,4	7	40	150
0:09:55	38	8,5	7	40	150
0:09:56	38	8,5	7	40	150
0:09:57	38	8,5	7	40	150
0:09:58	38	8,5	7	39	150
0:09:59	38	8,6	7	39	150
0:10:00	38	8,8	7	40	150
0:10:01	38	8,9	7	40	150
0:10:02	38	8,9	7	40	150
0:10:03	38	8,9	7	39	150
0:10:04	38	8,9	7	40	150
0:10:05	38	8,9	7	39	150
0:10:06	38	8,9	7	40	150
0:10:07	38	8,9	7	40	150
0:10:08	38	8,9	7	40	150
0:10:09	38	8,9	7	39	150
0:10:10	38	8,9	7	40	150
0:10:11	38	8,9	7	40	150
0:10:12	38	8,9	7	40	150
0:10:13	38	8,9	7	40	150
0:10:14	38	8,9	7	40	150
0:10:15	38	8,9	7	40	150
0:10:16	38	8,9	7	40	150
0:10:17	38	8,9	7	40	150
0:10:18	38	8,9	7	40	150
0:10:19	38	8,9	7	40	150
0:10:20	38	8,9	7	40	150
0:10:21	38	8,9	7	40	150
0:10:22	38	8,9	7	40	150
0:10:23	38	8,9	7	40	150
0:10:24	38	8,9	7	40	150
0:10:25	38	8,9	7	39	150
0:10:26	38	8,9	7	40	150
0:10:27	38	9,0	7	40	150
0:10:28	38	9,0	7	40	150
0:10:29	38	9,0	7	40	150
0:10:30	38	9,0	7	40	150
0:10:31	38	8,9	7	40	150
0:10:32	38	9,0	7	40	150
0:10:33	38	9,0	7	40	150
0:10:34	38	9,0	7	40	150
0:10:35	38	9,0	7	40	150
0:10:36	38	9,0	7	40	150
0:10:37	38	9,0	7	40	150
0:10:38	38	9,1	7	40	150
0:10:39	38	9,3	7	40	150
0:10:40	38	9,4	7	40	150
0:10:41	38	9,4	7	40	150
0:10:42	39	9,4	7	40	150
0:10:43	39	9,4	7	40	150
0:10:44	39	9,4	7	40	150
0:10:45	38	9,5	7	40	150
0:10:46	39	9,5	7	40	150
0:10:47	39	9,5	7	40	150
0:10:48	39	9,5	7	40	150
0:10:49	39	9,5	7	40	150
0:10:50	39	9,5	7	40	150
0:10:51	39	9,5	7	40	150
0:10:52	39	9,4	7	40	150
0:10:53	39	9,5	7	40	150
0:10:54	39	9,5	7	40	150
0:10:55	39	9,5	7	40	150
0:10:56	39	9,5	7	40	150
0:10:57	39	9,5	7	40	150
0:10:58	39	9,5	7	40	150
0:10:59	39	9,5	7	40	150
0:11:00	39	9,5	7	40	150
0:11:01	39	9,5	7	40	150
0:11:02	39	9,5	7	40	150
0:11:03	39	9,5	7	40	150
0:11:04	39	9,5	7	40	150
0:11:05	39	9,5	7	40	150
0:11:06	39	9,5	7	40	150
0:11:07	39	9,5	7	40	150
0:11:08	39	9,5	7	40	150
0:11:09	39	9,5	7	40	150
0:11:10	39	9,5	7	40	150
0:11:11	39	9,5	7	40	150
0:11:12	39	9,6	7	40	150
0:11:13	39	9,6	7	40	150
0:11:14	39	9,6	7	40	150
0:11:15	39	9,6	7	40	150
0:11:16	39	9,6	7	40	150
0:11:17	39	9,6	7	40	150
0:11:18	39	9,8	7	40	150
0:11:19	39	9,9	7	40	150
0:11:20	39	9,9	7	40	150
0:11:21	39	9,9	7	40	150
0:11:22	39	9,9	7	40	150
0:11:23	39	9,9	7	40	150
0:11:24	39	9,9	7	40	150
0:11:25	39	9,9	7	40	150
0:11:26	39	9,9	7	40	150
0:11:27	39	9,9	7	40	150
0:11:28	39	9,9	7	40	150
0:11:29	39	9,9	7	40	150
0:11:30	39	9,9	7	40	150
0:11:31	39	9,9	7	40	150
0:11:32	39	9,9	7	40	150
0:11:33	39	9,9	7	40	150
0:11:34	39	9,9	7	40	150
0:11:35	39	9,9	7	40	150
0:11:36	39	9,9	7	40	150
0:11:37	39	9,9	7	40	150
0:11:38	39	9,9	7	40	150
0:11:39	39	9,9	7	40	150
0:11:40	39	9,9	7	40	150
0:11:41	39	9,9	7	40	150
0:11:42	39	9,9	7	40	150
0:11:43	39	9,9	7	40	150
0:11:44	39	9,9	7	40	150
0:11:45	39	10,0	7	40	150
0:11:46	39	10,1	7	40	150
0:11:47	39	10,1	7	40	150
0:11:48	39	10,1	7	40	150
0:11:49	39	10,1	7	40	150
0:11:50	39	10,1	7	40	150
0:11:51	39	10,1	7	40	150
0:11:52	39	10,1	7	40	150
0:11:53	39	10,1	7	40	150
0:11:54	39	10,1	7	40	150
0:11:55	39	10,1	7	40	150
0:11:56	39	10,1	7	40	150
0:11:57	39	10,2	7	40	150
0:11:58	39	10,3	7	40	150
0:11:59	39	10,3	7	40	150
0:12:00	39	10,3	7	40	150
0:12:01	39	10,3	7	40	150
0:12:02	39	10,3	7	40	150
0:12:03	39	10,3	7	40	150
0:12:04	39	10,3	7	40	150
0:12:05	39	10,3	7	40	150
0:12:06	39	10,3	7	40	150
0:12:07	39	10,3	7	40	150
0:12:08	39	10,3	7	40	150
0:12:09	39	10,3	7	40	150
0:12:10	39	10,3	7	40	150
0:12:11	39	10,3	7	40	150
0:12:12	39	10,3	7	40	150
0:12:13	39	10,4	7	40	150
0:12:14	39	10,5	7	40	150
0:12:15	39	10,6	7	40	150
0:12:16	39	10,6	7	40	150
0:12:17	39	10,6	7	40	150
0:12:18	39	10,6	7	40	150
0:12:19	39	10,6	7	40	150
0:12:20	39	10,6	7	40	150
0:12:21	39	10,6	7	40	150
0:12:22	39	10,6	7	40	150
0:12:23	39	10,6	7	40	150
0:12:24	39	10,6	7	40	150
0:12:25	39	10,6	7	40	150
0:12:26	39	10,6	7	40	150
0:12:27	39	10,6	7	40	150
0:12:28	39	10,6	7	40	150
0:12:29	39	10,6	7	40	150
0:12:30	39	10,6	7	40	150
0:12:31	39	10,6	7	40	150
0:12:32	39	10,6	7	40	150
0:12:33	39	10,6	7	40	150
0:12:34	39	10,6	7	40	150
0:12:35	39	10,6	7	40	150
0:12:36	39	10,6	7	40	150
0:12:37	39	10,8	7	40	150
0:12:38	39	10,9	7	40	150
0:12:39	39	10,9	7	40	150
0:12:40	39	10,9	7	40	150
0:12:41	39	10,9	7	40	150
0:12:42	39	10,9	7	40	150
0:12:43	39	10,9	7	40	150
0:12:44	39	10,9	7	40	150
0:12:45	39	10,9	7	40	150
0:12:46	39	10,9	7	40	150
0:12:47	39	10,9	7	40	150
0:12:48	39	10,9	7	40	150
0:12:49	39	10,9	7	40	150
0:12:50	39	10,9	7	40	150
0:12:51	39	10,9	7	40	150
0:12:52	39	10,9	7	40	150
0:12:53	39	10,9	7	40	150
0:12:54	39	10,9	7	40	150
0:12:55	39	10,9	7	40	150
0:12:56	39	10,9	7	40	150
0:12:57	39	10,9	7	40	150
0:12:58	39	10,9	7	40	150
0:12:59	39	11,0	7	40	150
0:13:00	39	11,1	7	40	150
0:13:01	39	11,1	7	40	150
0:13:02	39	11,1	7	40	150
0:13:03	39	11,1	7	40	150
0:13:04	39	11,1	7	40	150
0:13:05	39	11,1	7	40	150
0:13:06	39	11,1	7	40	150
0:13:07	39	11,1	7	40	150
0:13:08	39	11,1	7	40	150
0:13:09	39	11,1	7	40	150
0:13:10	39	11,1	7	40	150
0:13:11	39	11,1	7	40	150
0:13:12	39	11,1	7	40	150
0:13:13	39	11,1	7	40	150
0:13:14	39	11,4	7	40	150
0:13:15	39	11,5	7	40	150
0:13:16	39	11,6	7	40	150
0:13:17	39	11,6	7	40	150
0:13:18	39	11,6	7	40	150
0:13:19	39	11,6	7	40	150
0:13:20	39	11,6	7	40	150
0:13:21	39	11,6	7	40	150
0:13:22	39	11,6	7	40	150
0:13:23	39	11,6	7	40	150
0:13:24	39	11,6	7	40	150
0:13:25	39	11,6	7	40	150
0:13:26	39	11,6	7	40	150
0:13:27	39	11,6	7	40	150
0:13:28	39	11,6	7	40	150
0:13:29	39	11,6	7	40	150
0:13:30	39	11,6	7	40	150
0:13:31	39	11,6	7	40	150
0:13:32	39	11,6	7	40	150
0:13:33	39	11,6	7	40	150
0:13:34	39	11,6	7	40	150
0:13:35	39	11,6	7	40	150
0:13:36	39	11,6	7	40	150
0:13:37	39	11,6	7	40	150
0:13:38	39	11,6	7	40	150
0:13:39	39	11,6	7	40	150
0:13:40	39	11,6	7	40	150
0:13:41	39	11,6	7	40	150
0:13:42	39	11,6	7	40	150
0:13:43	39	11,6	7	40	150
0:13:44	39	11,6	7	40	150
0:13:45	39	11,6	7	40	150
0:13:46	39	11,6	7	40	150
0:13:47	39	11,6	7	40	150
0:13:48	40	11,7	7	40	150
0:13:49	40	11,7	7	40	150
0:13:50	40	11,8	7	40	150
0:13:51	40	11,8	7	40	150
0:13:52	40	11,8	7	40	150
0:13:53	40	11,8	7	40	150
0:13:54	40	11,8	7	40	150
0:13:55	40	11,8	7	40	150
0:13:56	40	11,8	7	40	150
0:13:57	40	11,8	7	40	150
0:13:58	40	11,8	7	40	150
0:13:59	40	11,8	7	40	150
0:14:00	40	12,0	7	40	150
0:14:01	40	12,2	7	40	150
0:14:02	40	12,2	7	40	150
0:14:03	40	12,2	7	40	150
0:14:04	40	12,2	7	40	150
0:14:05	40	12,2	7	40	150
0:14:06	40	12,2	7	40	150
0:14:07	40	12,2	7	40	150
0:14:08	40	12,2	7	40	150
0:14:09	40	12,2	7	40	150
0:14:10	40	12,2	7	40	150
0:14:11	40	12,2	7	40	150
0:14:12	40	12,2	7	40	150
0:14:13	40	12,2	7	40	150
0:14:14	40	12,2	7	40	150
0:14:15	40	12,2	7	40	150
0:14:16	40	12,2	7	40	150
0:14:17	40	12,2	7	40	150
0:14:18	40	12,2	7	40	150
0:14:19	40	12,2	7	40	150
0:14:20	40	12,2	7	40	150
0:14:21	40	12,2	7	40	150
0:14:22	40	12,2	7	40	150
0:14:23	40	12,2	7	40	150
0:14:24	40	12,2	7	40	150
0:14:25	40	12,2	7	40	150
0:14:26	40	12,2	7	40	150
0:14:27	40	12,2	7	40	150
0:14:28	40	12,2	7	40	150
0:14:29	40	12,2	7	40	150
0:14:30	40	12,2	7	40	150
0:14:31	40	12,2	7	40	150
0:14:32	40	12,2	7	40	150
0:14:33	40	12,2	7	40	150
0:14:34	40	12,2	7	40	150
0:14:35	40	12,2	7	40	150
0:14:36	40	12,4	7	40	150
0:14:37	40	12,6	7	40	150
0:14:38	40	12,6	7	40	150
0:14:39	40	12,6	7	40	150
0:14:40	40	12,7	7	40	150
0:14:41	40	12,7	7	40	150
0:14:42	40	12,7	7	40	150
0:14:43	40	12,7	7	40	150
0:14:44	40	12,7	7	40	150
0:14:45	40	12,7	7	40	150
0:14:46	40	12,6	7	40	150
0:14:47	40	12,7	7	40	150
0:14:48	40	12,7	7	40	150
0:14:49	40	12,7	7	40	150
0:14:50	40	12,7	7	40	150
0:14:51	40	12,7	7	40	150
0:14:52	40	12,6	7	40	150
0:14:53	40	12,7	7	40	150
0:14:54	40	12,6	7	40	150
0:14:55	40	12,6	7	40	150
0:14:56	40	12,7	7	40	150
0:14:57	40	12,6	7	40	150
0:14:58	40	12,6	7	40	150
0:14:59	40	12,6	7	40	150
0:15:00	40	12,6	7	40	150
0:15:01	40	12,6	7	40	150
0:15:02	40	12,6	7	40	150
0:15:03	40	12,6	7	40	150
0:15:04	40	12,7	7	40	150
0:15:05	40	12,7	7	40	150
0:15:06	40	12,7	7	40	150
0:15:07	40	12,7	7	40	150
0:15:08	40	12,7	7	40	150
0:15:09	40	12,7	7	40	150
0:15:10	40	12,8	7	40	150
0:15:11	40	12,8	7	40	150
0:15:12	40	12,8	7	40	150
0:15:13	40	13,0	7	40	150
0:15:14	40	13,1	7	40	150
0:15:15	40	13,2	7	40	150
0:15:16	40	13,2	7	40	150
0:15:17	40	13,2	7	40	150
0:15:18	40	13,2	7	40	150
0:15:19	40	13,2	7	40	150
0:15:20	40	13,2	7	40	150
0:15:21	40	13,2	7	40	150
0:15:22	40	13,2	7	40	150
0:15:23	40	13,2	7	40	150
0:15:24	40	13,2	7	40	150
0:15:25	40	13,2	7	40	150
0:15:26	40	13,2	7	40	150
0:15:27	40	13,2	7	40	150
0:15:28	40	13,2	7	40	150
0:15:29	40	13,2	7	40	150
0:15:30	40	13,2	7	40	150
0:15:31	40	13,2	7	40	150
0:15:32	40	13,2	7	40	150
0:15:33	40	13,2	7	40	150
0:15:34	40	13,2	7	40	150
0:15:35	40	13,2	7	40	150
0:15:36	40	13,2	7	40	150
0:15:37	40	13,2	7	40	150
0:15:38	40	13,2	7	40	150
0:15:39	40	13,2	7	40	150
0:15:40	40	13,2	7	40	150
0:15:41	40	13,2	7	40	150
0:15:42	40	13,2	7	40	150
0:15:43	40	13,2	7	40	150
0:15:44	40	13,2	7	40	150
0:15:45	40	13,2	7	40	150
0:15:46	40	13,3	7	40	150
0:15:47	40	13,4	7	40	150
0:15:48	40	13,5	7	40	150
0:15:49	40	13,5	7	40	150
0:15:50	40	13,5	7	40	150
0:15:51	40	13,5	7	40	150
0:15:52	40	13,5	7	40	150
0:15:53	40	13,5	7	40	150
0:15:54	40	13,5	7	40	150
0:15:55	40	13,5	7	40	150
0:15:56	40	13,5	7	40	150
0:15:57	40	13,5	7	40	150
0:15:58	40	13,5	7	40	150
0:15:59	40	13,5	7	40	150
0:16:00	40	13,5	7	40	150
0:16:01	40	13,5	7	40	150
0:16:02	40	13,5	7	40	150
0:16:03	40	13,5	7	40	150
0:16:04	40	13,5	7	40	150
0:16:05	40	13,5	7	40	150
0:16:06	40	13,5	7	40	150
0:16:07	40	13,5	7	40	150
0:16:08	40	13,7	7	40	150
0:16:09	40	13,8	7	40	150
0:16:10	40	13,8	7	40	150
0:16:11	40	13,9	7	40	150
0:16:12	40	13,9	7	40	150
0:16:13	40	13,9	7	40	150
0:16:14	40	13,9	7	40	150
0:16:15	40	13,9	7	40	150
0:16:16	40	13,9	7	40	150
0:16:17	40	13,9	7	40	150
0:16:18	40	13,8	7	40	150
0:16:19	40	13,9	7	40	150
0:16:20	40	13,9	7	40	150
0:16:21	40	13,9	7	40	150
0:16:22	40	13,9	7	40	150
0:16:23	40	13,8	7	40	150
0:16:24	40	13,8	7	40	150
0:16:25	40	13,8	7	40	150
0:16:26	40	13,8	7	40	150
0:16:27	40	13,8	7	40	150
0:16:28	40	13,8	7	40	150
0:16:29	40	13,8	7	40	150
0:16:30	40	13,8	7	40	150
0:16:31	40	13,9	7	40	150
0:16:32	40	14,0	7	40	150
0:16:33	40	14,0	7	40	150
0:16:34	40	14,0	7	40	150
0:16:35	40	14,0	7	40	150
0:16:36	40	14,0	7	40	150
0:16:37	40	14,0	7	40	150
0:16:38	40	14,0	7	40	150
0:16:39	40	14,0	7	40	150
0:16:40	40	14,0	7	40	150
0:16:41	40	14,0	7	40	150
0:16:42	40	14,0	7	40	150
0:16:43	40	14,1	7	40	150
0:16:44	40	14,1	7	40	150
0:16:45	40	14,1	7	40	150
0:16:46	40	14,1	7	40	150
0:16:47	40	14,1	7	40	150
0:16:48	40	14,1	7	40	150
0:16:49	40	14,1	7	40	150
0:16:50	40	14,2	7	40	150
0:16:51	40	14,4	7	40	150
0:16:52	40	14,4	7	40	150
0:16:53	40	14,4	7	40	150
0:16:54	40	14,5	7	40	150
0:16:55	40	14,5	7	40	150
0:16:56	40	14,5	7	40	150
0:16:57	40	14,4	7	40	150
0:16:58	40	14,5	7	40	150
0:16:59	40	14,4	7	40	150
0:17:00	40	14,4	7	40	150
0:17:01	40	14,4	7	40	150
0:17:02	40	14,4	7	40	150
0:17:03	40	14,4	7	40	150
0:17:04	40	14,4	7	40	150
0:17:05	40	14,4	7	40	150
0:17:06	40	14,4	7	40	150
0:17:07	40	14,4	7	40	150
0:17:08	40	14,4	7	40	150
0:17:09	40	14,4	7	40	150
0:17:10	40	14,4	7	40	150
0:17:11	40	14,4	7	40	150
0:17:12	40	14,4	7	40	150
0:17:13	40	14,4	7	40	150
0:17:14	40	14,4	7	40	150
0:17:15	40	14,4	7	40	150
0:17:16	40	14,4	7	40	150
0:17:17	40	14,4	7	40	150
0:17:18	40	14,6	7	40	150
0:17:19	40	14,6	7	40	150
0:17:20	40	14,6	7	40	150
0:17:21	40	14,6	7	40	150
0:17:22	40	14,6	7	40	150
0:17:23	40	14,6	7	40	150
0:17:24	40	14,6	7	40	150
0:17:25	40	14,6	7	40	150
0:17:26	40	14,7	7	40	150
0:17:27	40	14,8	7	40	150
0:17:28	40	14,8	7	40	150
0:17:29	40	14,8	7	40	150
0:17:30	40	14,8	7	40	150
0:17:31	40	14,8	7	40	150
0:17:32	40	14,9	7	40	150
0:17:33	40	14,8	7	40	150
0:17:34	40	14,8	7	40	150
0:17:35	40	14,8	7	40	150
0:17:36	40	14,8	7	40	150
0:17:37	40	14,8	7	40	150
0:17:38	40	14,8	7	40	150
0:17:39	40	14,8	7	40	150
0:17:40	40	14,8	7	40	150
0:17:41	40	14,8	7	40	150
0:17:42	40	14,8	7	40	150
0:17:43	40	14,8	7	40	150
0:17:44	40	14,9	7	40	150
0:17:45	40	15,0	7	40	150
0:17:46	40	15,0	7	40	150
0:17:47	40	15,0	7	40	150
0:17:48	40	15,0	7	40	150
0:17:49	40	15,0	7	40	150
0:17:50	40	15,0	7	40	150
0:17:51	40	15,0	7	40	150
0:17:52	40	15,0	7	40	150
0:17:53	40	15,0	7	40	150
0:17:54	40	15,0	7	40	150
0:17:55	40	15,0	7	40	150
0:17:56	40	15,0	7	40	150
0:17:57	40	15,1	7	40	150
0:17:58	40	15,2	7	40	150
0:17:59	40	15,3	7	40	150
0:18:00	40	15,3	7	40	150
0:18:01	40	15,3	7	40	150
0:18:02	40	15,3	7	40	150
0:18:03	40	15,3	7	40	150
0:18:04	40	15,3	7	40	150
0:18:05	40	15,3	7	40	150
0:18:06	40	15,3	7	40	150
0:18:07	40	15,3	7	40	150
0:18:08	40	15,3	7	40	150
0:18:09	40	15,3	7	40	150
0:18:10	40	15,3	7	40	150
0:18:11	40	15,3	7	40	150
0:18:12	40	15,3	7	40	150
0:18:13	40	15,3	7	40	150
0:18:14	40	15,3	7	40	150
0:18:15	40	15,3	7	40	150
0:18:16	40	15,3	7	40	150
0:18:17	40	15,3	7	40	150
0:18:18	40	15,3	7	40	150
0:18:19	40	15,3	7	40	150
0:18:20	40	15,5	7	40	150
0:18:21	40	15,7	7	40	150
0:18:22	40	15,7	7	40	150
0:18:23	40	15,7	7	40	150
0:18:24	40	15,8	7	40	150
0:18:25	40	15,7	7	40	150
0:18:26	40	15,8	7	40	150
0:18:27	40	15,7	7	40	150
0:18:28	40	15,7	7	40	150
0:18:29	40	15,7	7	40	150
0:18:30	40	15,7	7	40	150
0:18:31	40	15,7	7	40	150
0:18:32	40	15,7	7	40	150
0:18:33	40	15,7	7	40	150
0:18:34	40	15,7	7	40	150
0:18:35	40	15,7	7	40	150
0:18:36	40	15,7	7	40	150
0:18:37	40	15,7	7	40	150
0:18:38	40	15,7	7	40	150
0:18:39	40	15,7	7	40	150
0:18:40	40	15,7	7	40	150
0:18:41	40	15,7	7	40	150
0:18:42	40	15,7	7	40	150
0:18:43	40	15,7	7	40	150
0:18:44	40	15,7	7	40	150
0:18:45	40	15,7	7	40	150
0:18:46	40	15,7	7	40	150
0:18:47	40	15,7	7	40	150
0:18:48	40	15,7	7	40	150
0:18:49	40	15,7	7	40	150
0:18:50	40	15,7	7	40	150
0:18:51	40	15,7	7	40	150
0:18:52	40	15,9	7	40	150
0:18:53	40	16,0	7	40	150
0:18:54	40	16,1	7	40	150
0:18:55	40	16,1	7	40	150
0:18:56	40	16,1	7	40	150
0:18:57	40	16,1	7	40	150
0:18:58	40	16,1	7	40	150
0:18:59	40	16,1	7	40	150
0:19:00	40	16,1	7	40	150
0:19:01	40	16,1	7	40	150
0:19:02	40	16,1	7	40	150
0:19:03	40	16,1	7	40	150
0:19:04	40	16,1	7	40	150
0:19:05	40	16,1	7	40	150
0:19:06	40	16,1	7	40	150
0:19:07	40	16,1	7	40	150
0:19:08	40	16,1	7	40	150
0:19:09	40	16,1	7	40	150
0:19:10	40	16,1	7	40	150
0:19:11	40	16,1	7	40	150
0:19:12	40	16,1	7	40	150
0:19:13	40	16,1	7	40	150
0:19:14	40	16,1	7	40	150
0:19:15	40	16,1	7	40	150
0:19:16	40	16,1	7	40	150
0:19:17	40	16,2	7	40	150
0:19:18	40	16,2	7	40	150
0:19:19	40	16,2	7	40	150
0:19:20	40	16,2	7	40	150
0:19:21	40	16,2	7	40	150
0:19:22	40	16,2	7	40	150
0:19:23	40	16,2	7	40	150
0:19:24	40	16,4	7	40	150
0:19:25	40	16,5	7	40	150
0:19:26	40	16,6	7	40	150
0:19:27	40	16,6	7	40	150
0:19:28	40	16,6	7	40	150
0:19:29	40	16,6	7	40	150
0:19:30	40	16,6	7	40	150
0:19:31	40	16,6	7	40	150
0:19:32	40	16,6	7	40	150
0:19:33	40	16,6	7	40	150
0:19:34	40	16,6	7	40	150
0:19:35	40	16,6	7	40	150
0:19:36	40	16,6	7	40	150
0:19:37	40	16,6	7	40	150
0:19:38	40	16,6	7	40	150
0:19:39	40	16,6	7	40	150
0:19:40	40	16,6	7	40	150
0:19:41	40	16,6	7	40	150
0:19:42	40	16,6	7	40	150
0:19:43	40	16,6	7	40	150
0:19:44	40	16,6	7	40	150
0:19:45	40	16,6	7	40	150
0:19:46	40	16,6	7	40	150
0:19:47	40	16,6	7	40	150
0:19:48	40	16,6	7	40	150
0:19:49	40	16,6	7	40	150
0:19:50	40	16,6	7	40	150
0:19:51	40	16,6	7	40	150
0:19:52	40	16,7	7	40	150
0:19:53	40	16,7	7	40	150
0:19:54	40	16,7	7	40	150
0:19:55	40	16,7	7	40	150
0:19:56	40	16,7	7	40	150
0:19:57	40	16,8	7	40	150
0:19:58	40	16,9	7	40	150
0:19:59	40	17,0	7	40	150
0:20:00	40	17,0	7	40	150
0:20:01	40	17,0	7	40	150
0:20:02	40	17,0	7	40	150
0:20:03	40	17,0	7	40	150
0:20:04	40	17,0	7	40	150
0:20:05	40	17,0	7	40	150
0:20:06	40	17,0	7	40	150
0:20:07	40	17,0	7	40	150
0:20:08	40	17,0	7	40	150
0:20:09	40	17,0	7	40	150
0:20:10	40	17,0	7	40	150
0:20:11	40	17,0	7	40	150
0:20:12	40	17,0	7	40	150
0:20:13	40	17,0	7	40	150
0:20:14	40	17,0	7	40	150
0:20:15	40	17,0	7	40	150
0:20:16	40	17,0	7	40	150
0:20:17	40	17,0	7	40	150
0:20:18	40	17,0	7	40	150
0:20:19	40	17,0	7	40	150
0:20:20	40	17,0	7	40	150
0:20:21	40	17,1	7	40	150
0:20:22	40	17,1	7	40	150
0:20:23	40	17,1	7	40	150
0:20:24	40	17,1	7	40	150
0:20:25	40	17,1	7	40	150
0:20:26	40	17,1	7	40	150
0:20:27	40	17,1	7	40	150
0:20:28	40	17,1	7	40	150
0:20:29	40	17,1	7	40	150
0:20:30	40	17,1	7	40	150
0:20:31	40	17,1	7	40	150
0:20:32	40	17,2	7	40	150
0:20:33	40	17,3	7	40	150
0:20:34	40	17,3	7	40	150
0:20:35	40	17,3	7	40	150
0:20:36	40	17,3	7	40	150
0:20:37	40	17,3	7	40	150
0:20:38	40	17,3	7	40	150
0:20:39	40	17,3	7	40	150
0:20:40	40	17,3	7	40	150
0:20:41	40	17,3	7	40	150
0:20:42	40	17,3	7	40	150
0:20:43	40	17,3	7	40	150
0:20:44	40	17,4	7	40	150
0:20:45	41	17,5	7	40	150
0:20:46	40	17,6	7	40	150
0:20:47	40	17,6	7	40	150
0:20:48	40	17,6	7	40	150
0:20:49	40	17,6	7	40	150
0:20:50	40	17,6	7	40	150
0:20:51	40	17,6	7	40	150
0:20:52	40	17,6	7	40	150
0:20:53	40	17,6	7	40	150
0:20:54	40	17,6	7	40	150
0:20:55	40	17,6	7	40	150
0:20:56	40	17,6	7	40	150
0:20:57	40	17,6	7	40	150
0:20:58	40	17,6	7	40	150
0:20:59	41	17,6	7	40	150
0:21:00	40	17,6	7	40	150
0:21:01	40	17,6	7	40	150
0:21:02	40	17,6	7	40	150
0:21:03	40	17,6	7	40	150
0:21:04	40	17,6	7	40	150
0:21:05	40	17,6	7	40	150
0:21:06	41	17,6	7	40	150
0:21:07	40	17,6	7	40	150
0:21:08	40	17,7	7	40	150
0:21:09	40	17,8	7	40	150
0:21:10	40	17,8	7	40	150
0:21:11	40	17,8	7	40	150
0:21:12	41	17,8	7	40	150
0:21:13	41	17,8	7	40	150
0:21:14	40	17,8	7	40	150
0:21:15	40	17,8	7	40	150
0:21:16	40	17,8	7	40	150
0:21:17	40	17,8	7	40	150
0:21:18	41	17,8	7	40	150
0:21:19	40	17,8	7	40	150
0:21:20	41	17,8	7	40	150
0:21:21	41	17,8	7	40	150
0:21:22	41	17,9	7	40	150
0:21:23	41	18,0	7	40	150
0:21:24	41	18,0	7	40	150
0:21:25	41	18,0	7	40	150
0:21:26	41	18,0	7	40	150
0:21:27	40	18,0	7	40	150
0:21:28	41	18,0	7	40	150
0:21:29	41	18,0	7	40	150
0:21:30	41	18,0	7	40	150
0:21:31	40	18,0	7	40	150
0:21:32	41	18,0	7	40	150
0:21:33	41	18,0	7	40	150
0:21:34	40	18,0	7	40	150
0:21:35	41	18,0	7	40	150
0:21:36	41	18,0	7	40	150
0:21:37	41	18,0	7	40	150
0:21:38	41	18,0	7	40	150
0:21:39	41	18,1	7	40	150
0:21:40	41	18,1	7	40	150
0:21:41	41	18,1	7	40	150
0:21:42	41	18,3	7	40	150
0:21:43	41	18,4	7	40	150
0:21:44	41	18,5	7	40	150
0:21:45	41	18,5	7	40	150
0:21:46	41	18,5	7	40	150
0:21:47	40	18,5	7	40	150
0:21:48	41	18,5	7	40	150
0:21:49	41	18,5	7	40	150
0:21:50	41	18,5	7	40	150
0:21:51	41	18,5	7	40	150
0:21:52	41	18,5	7	40	150
0:21:53	41	18,5	7	40	150
0:21:54	41	18,5	7	40	150
0:21:55	41	18,5	7	40	150
0:21:56	41	18,5	7	40	150
0:21:57	41	18,5	7	40	150
0:21:58	41	18,5	7	40	150
0:21:59	41	18,5	7	40	150
0:22:00	41	18,5	7	40	150
0:22:01	41	18,5	7	40	150
0:22:02	41	18,5	7	40	150
0:22:03	41	18,5	7	40	150
0:22:04	41	18,5	7	40	150
0:22:05	41	18,5	7	40	150
0:22:06	41	18,5	7	40	150
0:22:07	41	18,5	7	40	150
0:22:08	41	18,5	7	40	150
0:22:09	41	18,5	7	40	150
0:22:10	41	18,5	7	40	150
0:22:11	41	18,5	7	40	150
0:22:12	41	18,5	7	40	150
0:22:13	41	18,5	7	40	150
0:22:14	41	18,8	7	40	150
0:22:15	41	18,9	7	40	150
0:22:16	41	18,9	7	40	150
0:22:17	41	18,9	7	40	150
0:22:18	41	18,9	7	40	150
0:22:19	41	18,9	7	40	150
0:22:20	41	18,9	7	40	150
0:22:21	41	18,9	7	40	150
0:22:22	41	18,9	7	40	150
0:22:23	41	18,9	7	40	150
0:22:24	41	18,9	7	40	150
0:22:25	41	18,9	7	40	150
0:22:26	41	18,9	7	40	150
0:22:27	41	18,9	7	40	150
0:22:28	41	18,9	7	40	150
0:22:29	41	18,9	7	40	150
0:22:30	41	18,9	7	40	150
0:22:31	41	18,9	7	40	150
0:22:32	41	18,9	7	40	150
0:22:33	41	18,9	7	40	150
0:22:34	41	18,9	7	40	150
0:22:35	41	18,9	7	40	150
0:22:36	41	18,9	7	40	150
0:22:37	41	18,9	7	40	150
0:22:38	41	18,9	7	40	150
0:22:39	41	18,9	7	40	150
0:22:40	41	18,9	7	40	150
0:22:41	41	18,9	7	40	150
0:22:42	41	18,9	7	40	150
0:22:43	41	18,9	7	40	150
0:22:44	41	19,1	7	40	150
0:22:45	41	19,2	7	40	150
0:22:46	41	19,3	7	40	150
0:22:47	41	19,3	7	40	150
0:22:48	41	19,3	7	40	150
0:22:49	41	19,3	7	40	150
0:22:50	41	19,3	7	40	150
0:22:51	41	19,3	7	40	150
0:22:52	41	19,3	7	40	150
0:22:53	41	19,3	7	40	150
0:22:54	41	19,3	7	40	150
0:22:55	41	19,3	7	40	150
0:22:56	41	19,3	7	40	150
0:22:57	41	19,3	7	40	150
0:22:58	41	19,3	7	40	150
0:22:59	41	19,3	7	40	150
0:23:00	41	19,3	7	40	150
0:23:01	41	19,3	7	40	150
0:23:02	41	19,3	7	40	150
0:23:03	41	19,3	7	40	150
0:23:04	41	19,3	7	40	150
0:23:05	41	19,3	7	40	150
0:23:06	41	19,3	7	40	150
0:23:07	41	19,3	7	40	150
0:23:08	41	19,3	7	40	150
0:23:09	41	19,3	7	40	150
0:23:10	41	19,4	7	40	150
0:23:11	41	19,4	7	40	150
0:23:12	41	19,4	7	40	150
0:23:13	41	19,4	7	40	150
0:23:14	41	19,4	7	40	150
0:23:15	41	19,6	7	40	150
0:23:16	41	19,7	7	40	150
0:23:17	41	19,7	7	40	150
0:23:18	41	19,7	7	40	150
0:23:19	41	19,7	7	40	150
0:23:20	41	19,7	7	40	150
0:23:21	41	19,7	7	40	150
0:23:22	41	19,7	7	40	150
0:23:23	41	19,7	7	40	150
0:23:24	41	19,7	7	40	150
0:23:25	41	19,7	7	40	150
0:23:26	41	19,7	7	40	150
0:23:27	41	19,7	7	40	150
0:23:28	41	19,7	7	40	150
0:23:29	41	19,7	7	40	150
0:23:30	41	19,7	7	40	150
0:23:31	41	19,7	7	40	150
0:23:32	41	19,7	7	40	150
0:23:33	41	19,7	7	40	150
0:23:34	41	19,7	7	40	150
0:23:35	41	19,7	7	40	150
0:23:36	41	19,7	7	40	150
0:23:37	41	19,7	7	40	150
0:23:38	41	19,8	7	40	150
0:23:39	41	19,8	7	40	150
0:23:40	41	19,8	7	40	150
0:23:41	41	19,8	7	40	150
0:23:42	41	19,8	7	40	150
0:23:43	41	19,8	7	40	150
0:23:44	41	19,8	7	40	150
0:23:45	41	19,8	7	40	150
0:23:46	41	19,8	7	40	150
0:23:47	41	19,8	7	40	150
0:23:48	41	19,9	7	40	150
0:23:49	41	20,0	7	40	150
0:23:50	41	20,0	7	40	150
0:23:51	41	20,1	7	40	150
0:23:52	41	20,1	7	40	150
0:23:53	41	20,1	7	40	150
0:23:54	41	20,1	7	40	150
0:23:55	41	20,1	7	40	150
0:23:56	41	20,1	7	40	150
0:23:57	41	20,1	7	40	150
0:23:58	41	20,1	7	40	150
0:23:59	41	20,1	7	40	150
0:24:00	41	20,1	7	40	150
0:24:01	41	20,1	7	40	150
0:24:02	41	20,1	7	40	150
0:24:03	41	20,0	7	40	150
0:24:04	41	20,0	7	40	150
0:24:05	41	20,0	7	40	150
0:24:06	41	20,2	7	40	150
0:24:07	41	20,2	7	40	150
0:24:08	41	20,3	7	40	150
0:24:09	41	20,3	7	40	150
0:24:10	41	20,3	7	40	150
0:24:11	41	20,3	7	40	150
0:24:12	41	20,3	7	40	150
0:24:13	41	20,3	7	40	150
0:24:14	41	20,3	7	40	150
0:24:15	41	20,3	7	40	150
0:24:16	41	20,3	7	40	150
0:24:17	41	20,3	7	40	150
0:24:18	41	20,3	7	40	150
0:24:19	41	20,3	7	40	150
0:24:20	41	20,3	7	40	150
0:24:21	41	20,3	7	40	150
0:24:22	41	20,4	7	40	150
0:24:23	41	20,4	7	40	150
0:24:24	41	20,4	7	40	150
0:24:25	41	20,4	7	40	150
0:24:26	41	20,4	7	40	150
0:24:27	41	20,4	7	40	150
0:24:28	41	20,4	7	40	150
0:24:29	41	20,4	7	40	150
0:24:30	41	20,4	7	40	150
0:24:31	41	20,4	7	40	150
0:24:32	41	20,5	7	40	150
0:24:33	41	20,6	7	40	150
0:24:34	41	20,7	7	40	150
0:24:35	41	20,7	7	40	150
0:24:36	41	20,7	7	40	150
0:24:37	41	20,7	7	40	150
0:24:38	41	20,7	7	40	150
0:24:39	41	20,7	7	40	150
0:24:40	41	20,7	7	40	150
0:24:41	41	20,7	7	40	150
0:24:42	41	20,7	7	40	150
0:24:43	41	20,7	7	40	150
0:24:44	41	20,7	7	40	150
0:24:45	41	20,7	7	40	150
0:24:46	41	20,7	7	40	150
0:24:47	41	20,7	7	40	150
0:24:48	41	20,7	7	40	150
0:24:49	41	20,7	7	40	150
0:24:50	41	20,7	7	40	150
0:24:51	41	20,7	7	40	150
0:24:52	41	20,7	7	40	150
0:24:53	41	20,7	7	40	150
0:24:54	41	20,7	7	40	150
0:24:55	41	20,7	7	40	150
0:24:56	41	20,7	7	40	150
0:24:57	41	21,0	7	40	150
0:24:58	41	21,1	7	40	150
0:24:59	41	21,2	7	40	150
0:25:00	41	21,2	7	40	150
0:25:01	41	21,2	7	40	150
0:25:02	41	21,2	7	40	150
0:25:03	41	21,2	7	40	150
0:25:04	41	21,2	7	40	150
0:25:05	41	21,2	7	40	150
0:25:06	41	21,2	7	40	150
0:25:07	41	21,2	7	40	150
0:25:08	41	21,2	7	40	150
0:25:09	41	21,2	7	40	150
0:25:10	41	21,2	7	40	150
0:25:11	41	21,2	7	40	150
0:25:12	41	21,2	7	40	150
0:25:13	41	21,2	7	40	150
0:25:14	41	21,1	7	40	150
0:25:15	41	21,1	7	40	150
0:25:16	41	21,1	7	40	150
0:25:17	41	21,1	7	40	150
0:25:18	41	21,1	7	40	150
0:25:19	41	21,1	7	40	150
0:25:20	41	21,1	7	40	150
0:25:21	41	21,1	7	40	150
0:25:22	41	21,1	7	40	150
0:25:23	41	21,1	7	40	150
0:25:24	41	21,1	7	40	150
0:25:25	41	21,1	7	40	150
0:25:26	41	21,1	7	40	150
0:25:27	41	21,1	7	40	150
0:25:28	41	21,3	7	40	150
0:25:29	41	21,3	7	40	150
0:25:30	41	21,4	7	40	150
0:25:31	41	21,4	7	40	150
0:25:32	41	21,4	7	40	150
0:25:33	41	21,4	7	40	150
0:25:34	41	21,4	7	40	150
0:25:35	41	21,4	7	40	150
0:25:36	41	21,4	7	40	150
0:25:37	41	21,4	7	40	150
0:25:38	41	21,4	7	40	150
0:25:39	41	21,4	7	40	150
0:25:40	41	21,4	7	40	150
0:25:41	41	21,4	7	40	150
0:25:42	41	21,4	7	40	150
0:25:43	41	21,5	7	40	150
0:25:44	41	21,6	7	40	150
0:25:45	41	21,6	7	40	150
0:25:46	41	21,6	7	40	150
0:25:47	41	21,6	7	40	150
0:25:48	41	21,6	7	40	150
0:25:49	41	21,6	7	40	150
0:25:50	41	21,6	7	40	150
0:25:51	41	21,6	7	40	150
0:25:52	41	21,6	7	40	150
0:25:53	41	21,6	7	40	150
0:25:54	41	21,6	7	40	150
0:25:55	41	21,6	7	40	150
0:25:56	41	21,6	7	40	150
0:25:57	41	21,6	7	40	150
0:25:58	41	21,6	7	40	150
0:25:59	41	21,7	7	40	150
0:26:00	41	21,8	7	40	150
0:26:01	41	21,8	7	40	150
0:26:02	41	21,8	7	40	150
0:26:03	41	21,8	7	40	150
0:26:04	41	21,8	7	40	150
0:26:05	41	21,8	7	40	150
0:26:06	41	21,8	7	40	150
0:26:07	41	21,8	7	40	150
0:26:08	41	21,8	7	40	150
0:26:09	41	21,8	7	40	150
0:26:10	41	21,8	7	40	150
0:26:11	41	21,8	7	40	150
0:26:12	41	21,8	7	40	150
0:26:13	41	21,8	7	40	150
0:26:14	41	21,8	7	40	150
0:26:15	41	21,8	7	40	150
0:26:16	41	21,8	7	40	150
0:26:17	41	22,0	7	40	150
0:26:18	41	22,2	7	40	150
0:26:19	41	22,2	7	40	150
0:26:20	41	22,3	7	40	150
