Repository: ProgWizer/parser

File: project-root/data/Data Acquisition/Data Acquisition/2020 year (143)/20-052.txt
--Test Summary--
Full Path and File Name	
Instrument Name	7222
Instrument Type	Model 7222 Consistometer
Instrument Serial Number	
Test Start Date	20.03.2020
Test Start Time	10:39:00
Test Stop Date	20.03.2020
Test Stop Time	12:23:50
Test Length	1:44:50
Final Sample Time Offset	1:44:50
Controller Schedule Name	
Sampling Period	10 seconds
Comments	Õèìïðîì
Information	WellID	
Information	Customer	
Information	EngName	
Information	CementClass	G
Information	CementMfr	Ñóõîé Ëîã
Information	Additives	100G+5DART-100+0.65FL-2
Information	Density	1900
Information	BHCT	72
Information	BHST	
Information	FluidLoss	
Information	JobType	
Calculated Value	Time_30Bc	1:40:10
Calculated Value	Time_70Bc	1:44:50
Initial Temperature (°C)	24 °C
Final Temperature (°C)	73 °C
Initial Pressure (MPa)	0,5 MPa
Final Pressure (MPa)	44,9 MPa
Initial Consistency (Bc)	22 Bc
Final Consistency (Bc)	75 Bc
--Data--
Time (HH:MM:SS)	Temperature (°C)	Pressure (MPa)	Consistency (Bc)
0:00:00	24	0,5	22
0:00:10	24	0,7	21
0:00:20	24	0,9	21
0:00:30	24	1,2	23
0:00:40	24	1,3	23
0:00:50	24	1,5	26
0:01:00	24	1,7	27
0:01:10	24	1,9	27
0:01:20	24	2,1	28
0:01:30	24	2,4	26
0:01:40	24	2,7	18
0:01:50	24	3,0	16
0:02:00	24	3,4	15
0:02:10	24	3,7	13
0:02:20	24	4,0	28
0:02:30	24	4,4	17
0:02:40	25	4,5	17
0:02:50	25	4,7	17
0:03:00	25	4,9	15
0:03:10	25	5,0	14
0:03:20	25	5,2	14
0:03:30	26	5,4	13
0:03:40	26	5,5	14
0:03:50	26	5,7	14
0:04:00	26	5,8	15
0:04:10	27	5,9	18
0:04:20	27	6,1	18
0:04:30	27	6,2	18
0:04:40	28	6,3	23
0:04:50	28	6,5	24
0:05:00	28	6,6	25
0:05:10	28	6,8	20
0:05:20	28	6,9	17
0:05:30	29	7,1	17
0:05:40	29	7,3	17
0:05:50	29	7,5	17
0:06:00	29	7,7	17
0:06:10	30	7,9	18
0:06:20	30	8,2	18
0:06:30	30	8,4	18
0:06:40	30	8,6	20
0:06:50	30	8,8	21
0:07:00	31	9,0	22
0:07:10	31	9,2	21
0:07:20	31	9,4	19
0:07:30	31	9,6	18
0:07:40	32	9,8	19
0:07:50	32	10,0	19
0:08:00	32	10,2	18
0:08:10	32	10,3	19
0:08:20	33	10,5	18
0:08:30	33	10,8	17
0:08:40	33	11,1	17
0:08:50	33	11,3	19
0:09:00	33	11,5	23
0:09:10	34	11,7	26
0:09:20	34	11,8	27
0:09:30	34	12,0	27
0:09:40	34	12,1	25
0:09:50	35	12,2	26
0:10:00	35	12,4	26
0:10:10	35	12,5	27
0:10:20	35	12,7	20
0:10:30	36	12,9	24
0:10:40	36	13,0	24
0:10:50	36	13,2	23
0:11:00	36	13,3	18
0:11:10	37	13,5	16
0:11:20	37	13,7	15
0:11:30	37	13,8	16
0:11:40	37	14,0	16
0:11:50	37	14,2	15
0:12:00	38	14,3	15
0:12:10	38	14,5	15
0:12:20	38	14,6	15
0:12:30	38	14,8	15
0:12:40	39	15,0	15
0:12:50	39	15,2	15
0:13:00	39	15,3	15
0:13:10	39	15,5	15
0:13:20	39	15,7	15
0:13:30	40	15,9	15
0:13:40	40	16,1	15
0:13:50	40	16,2	15
0:14:00	40	16,4	15
0:14:10	41	16,6	16
0:14:20	41	16,8	16
0:14:30	41	16,9	16
0:14:40	41	17,1	17
0:14:50	41	17,3	17
0:15:00	42	17,5	18
0:15:10	42	17,6	18
0:15:20	42	17,8	18
0:15:30	42	18,0	19
0:15:40	42	18,2	20
0:15:50	43	18,4	20
0:16:00	43	18,5	20
0:16:10	43	18,7	20
0:16:20	43	18,9	21
0:16:30	44	19,0	22
0:16:40	44	19,2	24
0:16:50	44	19,3	25
0:17:00	44	19,5	23
0:17:10	44	19,7	21
0:17:20	45	19,9	21
0:17:30	45	20,1	20
0:17:40	45	20,3	22
0:17:50	45	20,4	21
0:18:00	45	20,6	21
0:18:10	46	20,8	21
0:18:20	46	21,0	21
0:18:30	46	21,2	21
0:18:40	46	21,4	21
0:18:50	47	21,6	20
0:19:00	47	21,8	21
0:19:10	47	21,9	21
0:19:20	47	22,1	20
0:19:30	47	22,3	20
0:19:40	48	22,5	20
0:19:50	48	22,7	20
0:20:00	48	22,8	20
0:20:10	48	23,0	20
0:20:20	48	23,2	20
0:20:30	49	23,4	20
0:20:40	49	23,6	20
0:20:50	49	23,8	20
0:21:00	49	24,0	20
0:21:10	49	24,3	20
0:21:20	50	24,5	20
0:21:30	50	24,7	20
0:21:40	50	24,8	20
0:21:50	50	25,0	20
0:22:00	50	25,2	20
0:22:10	51	25,3	20
0:22:20	51	25,5	20
0:22:30	51	25,7	20
0:22:40	51	26,0	20
0:22:50	51	26,2	20
0:23:00	52	26,3	20
0:23:10	52	26,5	20
0:23:20	52	26,6	20
0:23:30	52	26,8	20
0:23:40	52	26,9	20
0:23:50	53	27,1	20
0:24:00	53	27,3	20
0:24:10	53	27,5	20
0:24:20	53	27,7	20
0:24:30	53	28,0	20
0:24:40	54	28,2	20
0:24:50	54	28,3	20
0:25:00	54	28,5	20
0:25:10	54	28,7	20
0:25:20	55	28,8	20
0:25:30	55	29,0	20
0:25:40	55	29,1	20
0:25:50	55	29,3	20
0:26:00	55	29,5	20
0:26:10	56	29,6	20
0:26:20	56	29,8	20
0:26:30	56	30,1	20
0:26:40	56	30,3	20
0:26:50	56	30,5	20
0:27:00	56	30,7	20
0:27:10	57	30,9	20
0:27:20	57	31,0	20
0:27:30	57	31,2	20
0:27:40	57	31,4	20
0:27:50	57	31,6	20
0:28:00	58	31,8	20
0:28:10	58	32,0	20
0:28:20	58	32,1	20
0:28:30	58	32,3	20
0:28:40	58	32,6	20
0:28:50	59	32,8	20
0:29:00	59	32,9	20
0:29:10	59	33,1	20
0:29:20	59	33,3	20
0:29:30	59	33,5	20
0:29:40	60	33,7	20
0:29:50	60	33,8	20
0:30:00	60	34,0	20
0:30:10	60	34,2	20
0:30:20	60	34,4	20
0:30:30	61	34,6	20
0:30:40	61	34,7	20
0:30:50	61	34,9	20
0:31:00	61	35,1	20
0:31:10	62	35,3	20
0:31:20	62	35,5	20
0:31:30	62	35,8	20
0:31:40	62	36,1	20
0:31:50	62	36,3	20
0:32:00	63	36,4	19
0:32:10	63	36,6	19
0:32:20	63	36,7	19
0:32:30	63	36,8	19
0:32:40	63	37,0	19
0:32:50	64	37,1	19
0:33:00	64	37,3	19
0:33:10	64	37,5	19
0:33:20	64	37,6	19
0:33:30	65	37,8	19
0:33:40	65	37,9	19
0:33:50	65	38,1	19
0:34:00	65	38,4	19
0:34:10	65	38,6	19
0:34:20	66	38,8	19
0:34:30	66	39,0	19
0:34:40	66	39,2	19
0:34:50	66	39,4	19
0:35:00	66	39,6	19
0:35:10	67	39,7	19
0:35:20	67	40,0	19
0:35:30	67	40,3	19
0:35:40	67	40,5	19
0:35:50	67	40,7	19
0:36:00	68	40,8	19
0:36:10	68	40,9	19
0:36:20	68	41,2	19
0:36:30	68	41,3	19
0:36:40	68	41,5	19
0:36:50	69	41,7	19
0:37:00	69	41,9	19
0:37:10	69	42,0	19
0:37:20	69	42,1	19
0:37:30	69	42,3	19
0:37:40	70	42,4	19
0:37:50	70	42,6	19
0:38:00	70	42,7	19
0:38:10	70	43,1	18
0:38:20	70	43,3	18
0:38:30	71	43,4	18
0:38:40	71	43,7	18
0:38:50	71	43,9	18
0:39:00	71	44,1	18
0:39:10	71	44,3	18
0:39:20	72	44,4	17
0:39:30	72	44,6	17
0:39:40	72	44,8	17
0:39:50	72	45,0	17
0:40:00	72	45,2	17
0:40:10	73	45,3	17
0:40:20	73	45,4	17
0:40:30	73	45,5	17
0:40:40	73	45,6	17
0:40:50	73	45,7	18
0:41:00	74	45,7	18
0:41:10	74	45,6	18
0:41:20	74	45,6	18
0:41:30	74	45,5	18
0:41:40	74	45,4	18
0:41:50	74	45,4	18
0:42:00	74	45,3	18
0:42:10	75	45,2	18
0:42:20	75	45,0	18
0:42:30	75	45,0	18
0:42:40	75	44,8	18
0:42:50	75	44,8	19
0:43:00	75	44,9	20
0:43:10	75	44,8	20
0:43:20	75	44,7	20
0:43:30	75	44,9	20
0:43:40	75	44,9	20
0:43:50	75	44,8	19
0:44:00	75	44,8	19
0:44:10	75	44,7	19
0:44:20	75	44,8	19
0:44:30	75	44,9	19
0:44:40	75	44,9	18
0:44:50	75	44,9	18
0:45:00	75	44,8	18
0:45:10	75	44,8	18
0:45:20	75	44,7	18
0:45:30	75	44,7	18
0:45:40	75	44,9	18
0:45:50	75	44,8	18
0:46:00	75	44,8	17
0:46:10	75	44,7	17
0:46:20	74	44,7	17
0:46:30	74	44,9	17
0:46:40	74	44,9	17
0:46:50	74	44,9	17
0:47:00	74	44,9	17
0:47:10	74	44,8	17
0:47:20	74	44,8	17
0:47:30	74	44,8	17
0:47:40	74	44,8	17
0:47:50	74	44,8	17
0:48:00	74	44,8	17
0:48:10	74	44,8	17
0:48:20	74	44,8	17
0:48:30	74	44,9	17
0:48:40	74	44,9	17
0:48:50	74	44,9	17
0:49:00	74	44,9	17
0:49:10	74	44,9	17
0:49:20	74	44,9	17
0:49:30	74	44,9	17
0:49:40	74	44,9	17
0:49:50	74	45,0	17
0:50:00	74	45,0	17
0:50:10	74	45,0	17
0:50:20	74	45,1	17
0:50:30	74	45,1	17
0:50:40	74	45,1	17
0:50:50	74	45,1	17
0:51:00	74	45,1	17
0:51:10	74	45,1	17
0:51:20	73	45,1	17
0:51:30	73	45,1	17
0:51:40	73	45,1	17
0:51:50	73	45,1	17
0:52:00	73	45,1	17
0:52:10	73	45,1	17
0:52:20	73	45,1	17
0:52:30	73	45,1	17
0:52:40	73	45,1	17
0:52:50	73	45,1	17
0:53:00	73	45,1	17
0:53:10	73	45,2	17
0:53:20	73	45,2	17
0:53:30	73	45,2	17
0:53:40	73	45,2	17
0:53:50	73	45,2	17
0:54:00	73	45,2	17
0:54:10	73	45,2	17
0:54:20	73	45,2	17
0:54:30	73	45,2	17
0:54:40	73	45,2	17
0:54:50	73	45,2	17
0:55:00	73	45,2	17
0:55:10	73	45,2	17
0:55:20	73	45,2	17
0:55:30	73	45,2	17
0:55:40	73	45,3	17
0:55:50	73	45,3	17
0:56:00	73	45,3	17
0:56:10	73	45,3	17
0:56:20	73	45,3	17
0:56:30	73	45,3	17
0:56:40	73	45,4	17
0:56:50	73	45,4	17
0:57:00	73	45,4	17
0:57:10	73	45,4	17
0:57:20	73	45,4	17
0:57:30	73	45,4	17
0:57:40	73	45,4	17
0:57:50	73	45,4	17
0:58:00	73	45,5	17
0:58:10	73	45,5	17
0:58:20	73	45,5	17
0:58:30	73	45,5	17
0:58:40	73	45,5	17
0:58:50	73	45,5	17
0:59:00	73	45,6	17
0:59:10	73	45,6	17
0:59:20	73	45,6	17
0:59:30	73	45,6	17
0:59:40	73	45,6	17
0:59:50	73	45,5	17
1:00:00	73	45,5	17
1:00:10	73	45,5	17
1:00:20	73	45,5	17
1:00:30	73	45,5	17
1:00:40	73	45,5	17
1:00:50	73	45,5	17
1:01:00	73	45,5	17
1:01:10	73	45,5	17
1:01:20	73	45,5	17
1:01:30	73	45,5	17
1:01:40	73	45,5	17
1:01:50	73	45,5	17
1:02:00	73	45,6	17
1:02:10	73	45,6	17
1:02:20	73	45,6	17
1:02:30	73	45,6	17
1:02:40	73	45,6	17
1:02:50	73	45,6	17
1:03:00	73	45,6	17
1:03:10	73	45,7	17
1:03:20	73	45,7	17
1:03:30	73	45,7	17
1:03:40	73	45,7	17
1:03:50	73	45,7	17
1:04:00	73	45,6	17
1:04:10	73	45,6	17
1:04:20	73	45,6	17
1:04:30	73	45,6	17
1:04:40	73	45,6	17
1:04:50	73	45,6	17
1:05:00	73	45,7	17
1:05:10	73	45,7	17
1:05:20	73	45,7	17
1:05:30	73	45,7	16
1:05:40	73	45,7	16
1:05:50	73	45,7	16
1:06:00	73	45,7	16
1:06:10	73	45,7	16
1:06:20	73	45,7	16
1:06:30	73	45,7	16
1:06:40	73	45,8	16
1:06:50	73	45,8	16
1:07:00	73	45,8	16
1:07:10	73	45,8	16
1:07:20	73	45,8	16
1:07:30	73	45,8	16
1:07:40	73	45,8	16
1:07:50	73	45,8	16
1:08:00	73	45,8	16
1:08:10	73	45,8	16
1:08:20	73	45,8	16
1:08:30	73	45,8	16
1:08:40	73	45,9	16
1:08:50	73	45,0	16
1:09:00	73	45,0	16
1:09:10	73	45,0	16
1:09:20	73	45,0	16
1:09:30	73	45,0	17
1:09:40	73	45,0	17
1:09:50	73	45,0	17
1:10:00	73	45,0	17
1:10:10	73	45,0	17
1:10:20	73	45,0	17
1:10:30	73	45,0	17
1:10:40	73	45,0	17
1:10:50	73	45,0	17
1:11:00	73	45,0	17
1:11:10	73	45,0	17
1:11:20	73	45,0	17
1:11:30	73	45,0	17
1:11:40	73	45,0	17
1:11:50	73	45,0	17
1:12:00	73	45,0	16
1:12:10	73	45,0	17
1:12:20	73	45,0	17
1:12:30	73	45,0	17
1:12:40	73	45,0	17
1:12:50	73	45,0	17
1:13:00	73	45,0	18
1:13:10	73	45,0	18
1:13:20	73	45,0	18
1:13:30	73	45,0	18
1:13:40	73	45,1	18
1:13:50	73	45,1	18
1:14:00	73	45,1	18
1:14:10	73	45,1	18
1:14:20	73	45,1	18
1:14:30	73	45,1	19
1:14:40	73	45,1	19
1:14:50	73	45,1	19
1:15:00	73	45,1	19
1:15:10	73	45,1	19
1:15:20	73	45,1	19
1:15:30	73	45,1	19
1:15:40	73	45,1	19
1:15:50	73	45,1	19
1:16:00	73	45,1	19
1:16:10	73	45,1	18
1:16:20	73	45,1	18
1:16:30	73	45,1	18
1:16:40	73	45,2	18
1:16:50	73	45,2	18
1:17:00	73	45,2	18
1:17:10	73	45,2	18
1:17:20	73	45,2	18
1:17:30	73	45,2	18
1:17:40	73	45,2	18
1:17:50	73	45,2	18
1:18:00	73	45,2	18
1:18:10	73	45,2	17
1:18:20	73	45,2	17
1:18:30	73	45,2	17
1:18:40	73	45,2	17
1:18:50	73	45,2	17
1:19:00	73	45,2	17
1:19:10	73	45,2	17
1:19:20	73	45,2	17
1:19:30	73	45,3	17
1:19:40	73	45,2	17
1:19:50	73	45,2	17
1:20:00	73	45,2	17
1:20:10	73	45,2	17
1:20:20	73	45,2	17
1:20:30	73	45,2	17
1:20:40	73	45,2	17
1:20:50	73	45,3	17
1:21:00	73	45,3	17
1:21:10	73	45,3	17
1:21:20	73	45,3	17
1:21:30	73	45,3	17
1:21:40	73	45,3	17
1:21:50	73	45,3	17
1:22:00	73	45,3	17
1:22:10	73	45,3	17
1:22:20	73	45,3	17
1:22:30	73	45,3	17
1:22:40	73	45,3	17
1:22:50	73	45,3	17
1:23:00	73	45,3	17
1:23:10	73	45,3	17
1:23:20	73	45,3	17
1:23:30	73	45,3	17
1:23:40	73	45,3	17
1:23:50	73	45,3	17
1:24:00	73	45,3	17
1:24:10	73	45,3	17
1:24:20	73	45,3	17
1:24:30	73	45,3	17
1:24:40	73	45,3	17
1:24:50	73	45,3	17
1:25:00	73	45,3	17
1:25:10	73	45,3	17
1:25:20	73	45,3	19
1:25:30	73	45,3	19
1:25:40	73	45,3	19
1:25:50	73	45,3	19
1:26:00	73	45,3	19
1:26:10	73	45,3	19
1:26:20	73	45,4	19
1:26:30	73	45,4	19
1:26:40	73	45,4	19
1:26:50	73	45,4	19
1:27:00	73	45,4	19
1:27:10	73	45,4	19
1:27:20	73	45,3	19
1:27:30	73	45,3	19
1:27:40	73	45,3	19
1:27:50	73	45,3	19
1:28:00	73	45,3	19
1:28:10	73	45,3	19
1:28:20	73	45,3	19
1:28:30	73	45,3	19
1:28:40	73	45,3	19
1:28:50	73	45,3	19
1:29:00	73	45,3	19
1:29:10	73	45,3	19
1:29:20	73	45,3	19
1:29:30	73	45,2	19
1:29:40	73	45,2	19
1:29:50	73	45,2	19
1:30:00	73	45,2	19
1:30:10	73	45,2	19
1:30:20	73	45,2	19
1:30:30	73	45,2	19
1:30:40	73	45,2	19
1:30:50	73	45,1	19
1:31:00	73	45,1	19
1:31:10	73	45,1	20
1:31:20	73	45,1	20
1:31:30	73	45,1	20
1:31:40	73	45,1	20
1:31:50	73	45,1	20
1:32:00	73	45,1	20
1:32:10	73	45,1	20
1:32:20	73	45,1	20
1:32:30	73	45,1	21
1:32:40	73	45,1	21
1:32:50	73	45,1	21
1:33:00	73	45,1	21
1:33:10	73	45,1	21
1:33:20	73	45,1	21
1:33:30	73	45,1	22
1:33:40	73	45,1	22
1:33:50	73	45,1	22
1:34:00	73	45,1	22
1:34:10	73	45,1	22
1:34:20	73	45,1	22
1:34:30	73	45,1	22
1:34:40	73	45,1	22
1:34:50	73	45,1	22
1:35:00	73	45,1	23
1:35:10	73	45,0	23
1:35:20	73	45,0	23
1:35:30	73	45,0	23
1:35:40	73	45,0	24
1:35:50	73	45,0	24
1:36:00	73	45,0	24
1:36:10	73	45,0	24
1:36:20	73	45,0	24
1:36:30	73	45,0	24
1:36:40	73	45,0	25
1:36:50	73	45,0	25
1:37:00	73	45,0	25
1:37:10	73	44,9	25
1:37:20	73	44,9	25
1:37:30	73	44,9	26
1:37:40	73	44,9	27
1:37:50	73	44,9	27
1:38:00	73	44,9	27
1:38:10	73	44,9	28
1:38:20	73	44,9	36
1:38:30	73	44,9	25
1:38:40	73	44,9	25
1:38:50	73	44,9	25
1:39:00	73	44,9	25
1:39:10	73	44,8	26
1:39:20	73	44,8	26
1:39:30	73	44,8	26
1:39:40	73	44,8	27
1:39:50	73	44,8	27
1:40:00	73	44,9	34
1:40:10	73	44,8	35
1:40:20	73	44,8	35
1:40:30	73	44,9	32
1:40:40	73	44,9	34
1:40:50	73	44,8	30
1:41:00	73	44,8	31
1:41:10	73	44,8	32
1:41:20	73	44,9	32
1:41:30	73	44,9	32
1:41:40	73	44,9	33
1:41:50	73	44,9	33
1:42:00	73	45,0	34
1:42:10	73	45,0	37
1:42:20	73	44,9	35
1:42:30	73	44,9	39
1:42:40	73	44,9	38
1:42:50	73	45,0	48
1:43:00	73	45,0	45
1:43:10	73	44,9	43
1:43:20	73	44,9	43
1:43:30	73	44,9	45
1:43:40	73	45,0	40
1:43:50	73	45,0	41
1:44:00	73	44,9	45
1:44:10	73	44,9	45
1:44:20	73	45,0	48
1:44:30	73	44,9	53
1:44:40	73	44,9	71
1:44:50	73	44,9	75
