Repository: ProgWizer/parser

File: project-root/data/Data Acquisition/Data Acquisition/2020 year (143)/20-053.txt (part 1 of 3)
--Test Summary--
Full Path and File Name	
Instrument Name	SGSA/UCA
Instrument Type	Model 5265 SGSA/UCA
Instrument Serial Number	
Test Start Date	23.03.2020
Test Start Time	10:16:33
Test Stop Date	24.03.2020
Test Stop Time	10:17:36
Test Length	24:01:03
Final Sample Time Offset	24:01:00
Controller Schedule Name	
Sampling Period	30 seconds
Comments	Õèìïðîì

Ýêñòðà
Information	WellID	
Information	Customer	
Information	EngName	
Information	CementClass	G
Information	CementMfr	Ñóõîé Ëîã
Information	Additives	100G+5DART-100+0.35FLExtra
Information	Density	1900
Information	BHCT	40
Information	BHST	55
Information	FluidLoss	
Information	JobType	
Calculated Value	CS_50	2:47:30
Calculated Value	CS_500	4:12:30
Calculated Value	SGS_Initial	1:57:30
Calculated Value	SGS_Final	2:23:30
Calculated Value	CS_Time8h	11,71 MPa
Calculated Value	CS_Time12h	16,21 MPa
Calculated Value	Time_SGS_100lb/100ft2	2:04:00
Calculated Value	Time_SGS_500lb/100ft2	2:15:30
Calculated Value	CS_Time24h	20,05 MPa
Calculated Value	CS_Time48h	N/A
Calculated Curve	Compressive Strength	Compressive strength type B (more than 14 lb/gal)
Calculated Curve	Static Gel Strength	Static gel strength
Initial Temperature (°C)	19 °C
Final Temperature (°C)	55 °C
Initial Pressure (psi)	3110 psi
Final Pressure (psi)	2073 psi
Initial Transit Time (microsec/in)	16,57 microsec/in
Final Transit Time (microsec/in)	8,37 microsec/in
Initial Gel Value	5824
Final Gel Value	7916
Initial Compressive Strength (MPa)	0,00 MPa
Final Compressive Strength (MPa)	20,04 MPa
Initial Static Gel Strength (lb/100ft2)	6,3 lb/100ft2
Final Static Gel Strength (lb/100ft2)	ERROR
--Data--
Time (HH:MM:SS)	Temperature (°C)	Pressure (psi)	Transit Time (microsec/in)	Gel Value	Compressive Strength (MPa)	Static Gel Strength (lb/100ft2)
0:00:00	19	3110	16,57	5824	0,00	6,3
0:00:30	19	3053	16,44	5806	0,03	6,6
0:01:00	19	3021	16,38	5801	0,05	6,9
0:01:30	19	2996	16,36	5779	0,05	7,2
0:02:00	19	2978	16,35	5773	0,06	7,5
0:02:30	20	2962	16,34	5755	0,06	7,9
0:03:00	20	2949	16,34	5733	0,06	8,2
0:03:30	20	3492	16,32	5741	0,06	8,5
0:04:00	21	3487	16,29	5716	0,07	8,8
0:04:30	21	3482	16,27	5700	0,08	9,1
0:05:00	21	3468	16,26	5695	0,08	9,5
0:05:30	21	3455	16,26	5686	0,08	9,8
0:06:00	21	3443	16,26	5685	0,08	10,1
0:06:30	22	3434	16,25	5667	0,08	10,4
0:07:00	22	3429	16,25	5674	0,08	10,7
0:07:30	22	3427	16,25	5674	0,08	11,1
0:08:00	23	3426	16,24	5668	0,09	11,4
0:08:30	23	3426	16,24	5676	0,09	11,7
0:09:00	23	3426	16,23	5674	0,09	12,0
0:09:30	24	3426	16,22	5665	0,09	12,3
0:10:00	24	3766	16,22	5669	0,09	12,6
0:10:30	24	3780	16,19	5715	0,10	13,0
0:11:00	25	3787	16,18	5711	0,11	13,3
0:11:30	25	3795	16,16	5706	0,11	13,6
0:12:00	25	3804	16,16	5698	0,11	13,9
0:12:30	26	3813	16,15	5704	0,11	14,2
0:13:00	26	3824	16,14	5701	0,12	14,6
0:13:30	26	3833	16,13	5703	0,12	14,9
0:14:00	27	3843	16,12	5705	0,12	15,2
0:14:30	27	3853	16,11	5698	0,12	15,5
0:15:00	27	3863	16,11	5701	0,12	15,8
0:15:30	28	3872	16,10	5702	0,13	16,2
0:16:00	28	3882	16,09	5706	0,13	16,5
0:16:30	28	3893	16,09	5707	0,13	16,8
0:17:00	29	3906	16,08	5704	0,13	17,1
0:17:30	29	3919	16,07	5708	0,14	17,4
0:18:00	29	3933	16,06	5703	0,14	17,8
0:18:30	30	3948	16,05	5704	0,14	18,1
0:19:00	30	3964	16,04	5707	0,14	18,4
0:19:30	30	3979	16,03	5704	0,15	18,7
0:20:00	31	3996	16,02	5711	0,15	19,0
0:20:30	31	4013	16,01	5712	0,15	19,4
0:21:00	31	4030	16,00	5711	0,16	19,7
0:21:30	32	4048	15,99	5717	0,16	20,0
0:22:00	32	4065	15,98	5718	0,16	20,3
0:22:30	33	4084	15,97	5720	0,16	20,6
0:23:00	33	4104	15,97	5720	0,17	20,9
0:23:30	33	4124	15,95	5722	0,17	21,3
0:24:00	34	4144	15,94	5726	0,17	21,6
0:24:30	34	4165	15,93	5733	0,18	21,9
0:25:00	34	4186	15,92	5732	0,18	22,2
0:25:30	35	4207	15,91	5737	0,18	22,5
0:26:00	35	4229	15,90	5736	0,19	22,9
0:26:30	35	4250	15,89	5743	0,19	23,2
0:27:00	36	4273	15,88	5742	0,19	23,5
0:27:30	36	4295	15,87	5742	0,20	23,8
0:28:00	36	4318	15,86	5753	0,20	24,1
0:28:30	37	4342	15,84	5745	0,21	24,5
0:29:00	37	4366	15,83	5752	0,21	24,8
0:29:30	38	4391	15,82	5749	0,21	25,1
0:30:00	38	4416	15,82	5755	0,21	25,4
0:30:30	38	4441	15,81	5760	0,22	25,7
0:31:00	38	4463	15,80	5763	0,22	26,1
0:31:30	39	4482	15,79	5761	0,22	26,4
0:32:00	39	4499	15,78	5765	0,23	26,7
0:32:30	39	4514	15,77	5771	0,23	27,0
0:33:00	39	4527	15,76	5770	0,23	27,3
0:33:30	39	4539	15,75	5765	0,23	27,6
0:34:00	39	4551	15,75	5768	0,24	28,0
0:34:30	40	4564	15,74	5765	0,24	28,3
0:35:00	40	4578	15,73	5767	0,24	28,6
0:35:30	40	4592	15,72	5777	0,25	28,9
0:36:00	40	4605	15,71	5770	0,25	29,2
0:36:30	40	4617	15,71	5769	0,25	29,6
0:37:00	40	4627	15,70	5770	0,25	29,9
0:37:30	40	4636	15,70	5773	0,25	30,2
0:38:00	40	4644	15,70	5771	0,25	30,5
0:38:30	40	4651	15,69	5771	0,26	30,8
0:39:00	41	4657	15,69	5772	0,26	31,2
0:39:30	41	4664	15,69	5769	0,26	31,5
0:40:00	41	4670	15,68	5771	0,26	31,8
0:40:30	41	4677	15,68	5772	0,26	32,1
0:41:00	41	4682	15,67	5769	0,26	32,4
0:41:30	41	4687	15,67	5769	0,26	32,8
0:42:00	41	4691	15,67	5770	0,26	33,1
0:42:30	41	4694	15,67	5769	0,26	33,4
0:43:00	41	4697	15,66	5770	0,27	33,7
0:43:30	41	4699	15,66	5773	0,27	34,0
0:44:00	41	4702	15,66	5770	0,27	34,4
0:44:30	41	4704	15,66	5767	0,27	34,7
0:45:00	41	4707	15,66	5766	0,27	35,0
0:45:30	41	4710	15,65	5763	0,27	35,3
0:46:00	41	4712	15,65	5768	0,27	35,6
0:46:30	41	4714	15,65	5763	0,27	35,9
0:47:00	41	4714	15,64	5765	0,27	36,3
0:47:30	42	4714	15,64	5771	0,27	36,6
0:48:00	42	4714	15,64	5758	0,27	36,9
0:48:30	41	4712	15,64	5763	0,27	37,2
0:49:00	42	4709	15,63	5768	0,28	37,5
0:49:30	42	4707	15,63	5766	0,28	37,9
0:50:00	42	4706	15,63	5765	0,28	38,2
0:50:30	42	4706	15,63	5768	0,28	38,5
0:51:00	42	4705	15,63	5769	0,28	38,8
0:51:30	42	4706	15,63	5763	0,28	39,1
0:52:00	42	4707	15,63	5769	0,28	39,5
0:52:30	42	4707	15,63	5766	0,28	39,8
0:53:00	42	4706	15,63	5766	0,28	40,1
0:53:30	42	4705	15,63	5771	0,28	40,4
0:54:00	42	4703	15,63	5770	0,28	40,7
0:54:30	42	4701	15,63	5775	0,28	41,1
0:55:00	42	4700	15,63	5772	0,28	41,4
0:55:30	42	4700	15,63	5771	0,28	41,7
0:56:00	42	4700	15,63	5771	0,28	42,0
0:56:30	42	4700	15,63	5773	0,28	42,3
0:57:00	42	4701	15,62	5769	0,28	42,6
0:57:30	42	4700	15,62	5768	0,28	43,0
0:58:00	42	4700	15,62	5770	0,28	43,3
0:58:30	42	4698	15,62	5767	0,28	43,6
0:59:00	42	4697	15,62	5766	0,28	43,9
0:59:30	42	4696	15,62	5767	0,28	44,2
1:00:00	42	4695	15,62	5765	0,28	44,6
1:00:30	42	4694	15,62	5762	0,28	44,9
1:01:00	42	4694	15,62	5767	0,28	45,2
1:01:30	42	4695	15,62	5768	0,28	45,5
1:02:00	42	4694	15,62	5765	0,28	45,8
1:02:30	42	4694	15,62	5762	0,28	46,2
1:03:00	42	4694	15,62	5766	0,28	46,5
1:03:30	42	4693	15,62	5762	0,28	46,8
1:04:00	42	4692	15,62	5763	0,28	47,1
1:04:30	42	4691	15,62	5758	0,28	47,4
1:05:00	42	4691	15,62	5757	0,28	47,8
1:05:30	43	4690	15,62	5760	0,28	48,1
1:06:00	43	4689	15,62	5757	0,28	48,4
1:06:30	43	4689	15,62	5757	0,28	48,7
1:07:00	43	4689	15,62	5758	0,28	49,0
1:07:30	43	4688	15,62	5756	0,28	49,4
1:08:00	43	4688	15,62	5756	0,28	49,7
1:08:30	43	4688	15,62	5746	0,28	50,0
1:09:00	43	4688	15,62	5757	0,28	50,3
1:09:30	43	4687	15,62	5754	0,28	50,6
1:10:00	43	4687	15,62	5748	0,28	50,9
1:10:30	43	4687	15,61	5750	0,28	51,3
1:11:00	43	4686	15,61	5742	0,28	51,6
1:11:30	43	4685	15,62	5744	0,28	51,9
1:12:00	43	4685	15,61	5744	0,28	52,2
1:12:30	43	4684	15,62	5743	0,28	52,5
1:13:00	43	4684	15,61	5740	0,28	52,9
1:13:30	43	4683	15,62	5738	0,28	53,2
1:14:00	43	4683	15,61	5739	0,28	53,5
1:14:30	43	4682	15,61	5737	0,28	53,8
1:15:00	43	4681	15,61	5725	0,28	54,1
1:15:30	43	4680	15,61	5728	0,28	54,5
1:16:00	43	4679	15,61	5719	0,28	54,8
1:16:30	43	4679	15,61	5725	0,28	55,1
1:17:00	43	4679	15,61	5721	0,28	55,4
1:17:30	43	4678	15,62	5716	0,28	55,7
1:18:00	43	4678	15,62	5715	0,28	56,1
1:18:30	43	4677	15,61	5717	0,28	56,4
1:19:00	43	4675	15,61	5712	0,28	56,7
1:19:30	43	4674	15,61	5711	0,28	57,0
1:20:00	43	4673	15,62	5706	0,28	57,3
1:20:30	43	4672	15,61	5714	0,28	57,6
1:21:00	43	4672	15,62	5704	0,28	58,0
1:21:30	43	4671	15,62	5706	0,28	58,3
1:22:00	44	4671	15,61	5700	0,28	58,6
1:22:30	44	4670	15,61	5699	0,28	58,9
1:23:00	44	4670	15,61	5694	0,28	59,2
1:23:30	44	4668	15,61	5689	0,28	59,6
1:24:00	44	4667	15,61	5691	0,28	59,9
1:24:30	44	4666	15,62	5688	0,28	60,2
1:25:00	44	4665	15,62	5678	0,28	60,5
1:25:30	44	4663	15,62	5678	0,28	60,8
1:26:00	44	4662	15,62	5666	0,28	61,2
1:26:30	44	4661	15,62	5665	0,28	61,5
1:27:00	44	4660	15,62	5658	0,28	61,8
1:27:30	44	4659	15,61	5657	0,28	62,1
1:28:00	44	4658	15,61	5650	0,28	62,4
1:28:30	44	4656	15,61	5647	0,28	62,8
1:29:00	44	4654	15,62	5630	0,28	63,1
1:29:30	44	4653	15,62	5634	0,28	63,4
1:30:00	44	4652	15,62	5624	0,28	63,7
1:30:30	44	4651	15,62	5615	0,28	64,0
1:31:00	44	4650	15,62	5608	0,28	64,4
1:31:30	44	4649	15,62	5600	0,28	64,7
1:32:00	44	4647	15,62	5592	0,28	65,0
1:32:30	44	4647	15,62	5585	0,28	65,3
1:33:00	44	4649	15,63	5575	0,28	65,6
1:33:30	44	4646	15,63	5570	0,28	65,9
1:34:00	44	4644	15,63	5564	0,28	66,3
1:34:30	44	4642	15,63	5550	0,28	66,6
1:35:00	44	4641	15,63	5537	0,28	66,9
1:35:30	44	4640	15,63	5534	0,28	67,2
1:36:00	44	4639	15,63	5519	0,28	67,5
1:36:30	44	4637	15,64	5506	0,27	67,9
1:37:00	44	4635	15,64	5500	0,27	68,2
1:37:30	44	4633	15,64	5483	0,27	68,5
1:38:00	44	4630	15,64	5472	0,27	68,8
1:38:30	45	4628	15,65	5459	0,27	69,1
1:39:00	45	4625	15,65	5447	0,27	69,5
1:39:30	45	4623	15,65	5426	0,27	69,8
1:40:00	45	4627	15,65	5419	0,27	70,1
1:40:30	45	4624	15,66	5404	0,27	70,4
1:41:00	45	4622	15,65	5387	0,27	70,7
1:41:30	45	4620	15,66	5373	0,27	71,1
1:42:00	45	4617	15,66	5364	0,27	71,4
1:42:30	45	4615	15,66	5346	0,27	71,7
1:43:00	45	4612	15,67	5322	0,26	72,0
1:43:30	45	4610	15,67	5303	0,26	72,3
1:44:00	45	4607	15,67	5291	0,26	72,6
1:44:30	45	4603	15,67	5263	0,26	73,0
1:45:00	45	4600	15,68	5254	0,26	73,3
1:45:30	45	4598	15,68	5249	0,26	73,6
1:46:00	45	4599	15,68	5229	0,26	73,9
1:46:30	45	4598	15,69	5210	0,26	74,2
1:47:00	45	4595	15,69	5190	0,26	74,6
1:47:30	45	4592	15,69	5170	0,26	74,9
1:48:00	45	4589	15,70	5150	0,25	75,2
1:48:30	45	4585	15,70	5133	0,25	75,5
1:49:00	45	4581	15,70	5104	0,25	75,8
1:49:30	45	4577	15,71	5088	0,25	76,2
1:50:00	45	4573	15,71	5079	0,25	76,5
1:50:30	45	4569	15,72	5049	0,25	76,8
1:51:00	45	4566	15,73	5035	0,24	77,1
1:51:30	45	4563	15,73	5014	0,24	77,4
1:52:00	45	4559	15,74	4995	0,24	77,8
1:52:30	45	4555	15,75	4972	0,24	78,1
1:53:00	45	4552	15,76	4951	0,23	78,4
1:53:30	45	4555	15,76	4949	0,23	78,7
1:54:00	45	4549	15,76	4926	0,23	79,0
1:54:30	46	4544	15,76	4910	0,23	79,4
1:55:00	46	4539	15,77	4903	0,23	79,7
1:55:30	46	4535	15,78	4888	0,23	80,0
1:56:00	46	4531	15,78	4884	0,23	80,3
1:56:30	46	4526	15,79	4873	0,22	80,6
1:57:00	46	4522	15,80	4865	0,22	80,9
1:57:30	46	4517	15,81	4851	0,22	81,3
1:58:00	46	4512	15,82	4856	0,21	82,3
1:58:30	46	4505	15,83	4854	0,21	81,8
1:59:00	46	4500	15,83	4846	0,21	80,1
1:59:30	46	4495	15,84	4846	0,21	80,2
2:00:00	46	4496	15,85	4861	0,21	83,4
2:00:30	46	4492	15,85	4858	0,20	82,8
2:01:00	46	4487	15,86	4862	0,20	83,7
2:01:30	46	4482	15,86	4880	0,20	87,7
2:02:00	46	4476	15,87	4887	0,20	89,2
2:02:30	46	4469	15,88	4905	0,20	93,3
2:03:00	46	4462	15,89	4926	0,19	98,2
2:03:30	46	4455	15,89	4940	0,19	101,6
2:04:00	46	4449	15,90	4974	0,19	109,8
2:04:30	46	4443	15,91	5004	0,18	117,0
2:05:00	46	4442	15,92	5033	0,18	124,5
2:05:30	46	4438	15,92	5060	0,18	131,5
2:06:00	46	4432	15,93	5097	0,18	141,1
2:06:30	46	4424	15,94	5135	0,18	151,5
2:07:00	46	4417	15,94	5176	0,17	162,8
2:07:30	46	4409	15,95	5217	0,17	174,6
2:08:00	46	4406	15,95	5269	0,17	190,1
2:08:30	46	4400	15,95	5301	0,17	200,1
2:09:00	46	4393	15,96	5345	0,17	214,2
2:09:30	46	4386	15,96	5396	0,17	230,9
2:10:00	47	4378	15,97	5448	0,17	248,7
2:10:30	47	4371	15,97	5504	0,16	268,6
2:11:00	47	4363	15,97	5563	0,16	290,6
2:11:30	47	4358	15,98	5629	0,16	316,8
2:12:00	47	4352	15,98	5683	0,16	338,8
2:12:30	47	4343	15,98	5743	0,16	364,5
2:13:00	47	4334	15,99	5800	0,16	390,1
2:13:30	47	4326	15,99	5863	0,16	419,9
2:14:00	47	4317	16,00	5930	0,16	452,6
2:14:30	47	4309	16,00	5987	0,16	482,2
2:15:00	47	4300	16,00	6050	0,16	516,2
2:15:30	47	4297	16,00	6110	0,16	550,3
2:16:00	47	4287	16,01	6173	0,15	588,1
2:16:30	47	4278	16,00	6232	0,16	624,5
2:17:00	47	4267	16,01	6288	0,16	661,6
2:17:30	47	4257	16,01	6349	0,15	702,8
2:18:00	47	4250	16,01	6406	0,15	743,8
2:18:30	47	4241	16,01	6459	0,16	783,0
2:19:00	47	4230	16,00	6512	0,16	824,2
2:19:30	47	4219	16,00	6568	0,16	869,0
2:20:00	47	4208	16,00	6615	0,16	909,0
2:20:30	47	4197	16,00	6665	0,16	952,4
2:21:00	47	4185	16,00	6713	0,16	996,4
2:21:30	47	4177	15,99	6756	0,16	1036,9
2:22:00	47	4167	15,99	6801	0,16	1079,8
2:22:30	47	4155	15,99	6843	0,16	1122,7
2:23:00	47	4142	15,98	6881	0,16	1161,6
2:23:30	47	4129	15,98	6923	0,16	1206,3
2:24:00	47	4120	15,98	6957	0,16	
2:24:30	47	4107	15,97	6991	0,16	
2:25:00	47	4094	15,97	7026	0,17	
2:25:30	47	4080	15,96	7058	0,17	
2:26:00	48	4072	15,96	7089	0,17	
2:26:30	48	4059	15,95	7114	0,17	
2:27:00	48	4045	15,94	7141	0,17	
2:27:30	48	4034	15,94	7167	0,18	
2:28:00	48	4020	15,93	7193	0,18	
2:28:30	48	4005	15,92	7217	0,18	
2:29:00	48	3990	15,91	7240	0,18	
2:29:30	48	3981	15,91	7259	0,19	
2:30:00	48	3967	15,90	7280	0,19	
2:30:30	48	3953	15,89	7289	0,19	
2:31:00	48	3938	15,89	7310	0,19	
2:31:30	48	3932	15,88	7317	0,19	
2:32:00	48	3916	15,87	7335	0,20	
2:32:30	48	3900	15,86	7349	0,20	
2:33:00	48	3883	15,84	7365	0,21	
2:33:30	48	3866	15,83	7378	0,21	
2:34:00	48	3850	15,82	7389	0,21	
2:34:30	48	3838	15,81	7400	0,22	
2:35:00	48	3822	15,80	7413	0,22	
2:35:30	48	3809	15,79	7425	0,22	
2:36:00	48	3794	15,78	7436	0,23	
2:36:30	48	3780	15,77	7442	0,23	
2:37:00	48	3763	15,75	7455	0,24	
2:37:30	48	3748	15,74	7463	0,24	
2:38:00	48	3729	15,72	7469	0,24	
2:38:30	48	3715	15,71	7481	0,25	
2:39:00	48	3698	15,70	7486	0,25	
2:39:30	48	3683	15,69	7490	0,26	
2:40:00	48	3666	15,67	7497	0,26	
2:40:30	48	3651	15,65	7502	0,27	
2:41:00	48	3633	15,64	7506	0,28	
2:41:30	48	3617	15,62	7510	0,28	
2:42:00	49	3599	15,61	7514	0,28	
2:42:30	49	3584	15,59	7515	0,29	
2:43:00	49	3564	15,57	7519	0,30	
2:43:30	49	3544	15,55	7525	0,30	
2:44:00	49	3528	15,54	7523	0,31	
2:44:30	49	3511	15,52	7527	0,32	
2:45:00	49	3492	15,50	7528	0,32	
2:45:30	49	3477	15,49	7524	0,33	
2:46:00	49	3462	15,47	7526	0,34	
2:46:30	49	3444	15,44	7524	0,34	
2:47:00	49	3423	15,43	7528	0,35	
2:47:30	49	3408	15,41	7526	0,36	
2:48:00	49	3388	15,39	7523	0,36	
2:48:30	49	3371	15,37	7525	0,37	
2:49:00	49	3351	15,35	7524	0,38	
2:49:30	49	3335	15,33	7518	0,39	
2:50:00	49	3316	15,31	7519	0,39	
2:50:30	49	3299	15,29	7515	0,40	
2:51:00	49	3283	15,27	7516	0,41	
2:51:30	49	3262	15,25	7510	0,42	
2:52:00	49	3244	15,23	7508	0,43	
2:52:30	49	3227	15,22	7508	0,43	
2:53:00	49	3210	15,20	7506	0,44	
2:53:30	49	3191	15,18	7503	0,45	
2:54:00	49	3174	15,15	7502	0,46	
2:54:30	49	3156	15,13	7500	0,47	
2:55:00	49	3138	15,11	7499	0,47	
2:55:30	49	3124	15,09	7495	0,48	
2:56:00	49	3108	15,06	7492	0,50	
2:56:30	49	3092	15,04	7491	0,50	
2:57:00	49	3075	15,02	7486	0,51	
2:57:30	49	3060	15,00	7483	0,52	
2:58:00	49	3045	14,98	7480	0,53	
2:58:30	50	3031	14,95	7479	0,54	
2:59:00	50	3017	14,93	7472	0,55	
2:59:30	50	3004	14,91	7472	0,56	
3:00:00	50	2992	14,88	7469	0,57	
3:00:30	50	2980	14,86	7466	0,59	
3:01:00	50	2971	14,84	7463	0,60	
3:01:30	50	2961	14,81	7460	0,61	
3:02:00	50	2950	14,79	7454	0,62	
3:02:30	50	2938	14,76	7451	0,63	
3:03:00	50	2925	14,74	7447	0,64	
3:03:30	50	2912	14,72	7444	0,65	
3:04:00	50	2904	14,69	7437	0,66	
3:04:30	50	2896	14,67	7433	0,68	
3:05:00	50	2887	14,64	7427	0,69	
3:05:30	50	2876	14,62	7426	0,70	
3:06:00	50	2866	14,60	7420	0,71	
3:06:30	50	2857	14,57	7414	0,73	
3:07:00	50	2834	14,55	7414	0,74	
3:07:30	50	2811	14,52	7407	0,75	
3:08:00	50	2787	14,50	7402	0,76	
3:08:30	50	2764	14,48	7396	0,77	
3:09:00	50	2740	14,45	7391	0,79	
3:09:30	50	2717	14,43	7386	0,80	
3:10:00	50	2694	14,41	7377	0,81	
3:10:30	50	2672	14,39	7372	0,82	
3:11:00	50	2649	14,36	7366	0,84	
3:11:30	50	2627	14,34	7363	0,85	
3:12:00	50	2603	14,32	7353	0,86	
3:12:30	50	2580	14,30	7350	0,88	
3:13:00	50	2572	14,27	7343	0,89	
3:13:30	50	2549	14,25	7337	0,90	
3:14:00	51	2525	14,22	7333	0,92	
3:14:30	51	2502	14,20	7324	0,93	
3:15:00	51	2480	14,19	7321	0,94	
3:15:30	51	2457	14,16	7314	0,95	
3:16:00	51	2433	14,14	7311	0,97	
3:16:30	51	2410	14,12	7304	0,98	
3:17:00	51	2386	14,10	7298	0,99	
3:17:30	51	2362	14,08	7291	1,01	
3:18:00	51	2338	14,05	7285	1,02	
3:18:30	51	2314	14,03	7278	1,03	
3:19:00	51	2291	14,01	7273	1,05	
3:19:30	51	2268	13,99	7265	1,06	
3:20:00	51	2245	13,96	7259	1,08	
3:20:30	51	2222	13,94	7252	1,09	
3:21:00	51	2199	13,92	7248	1,11	
3:21:30	51	2176	13,90	7242	1,12	
3:22:00	51	2153	13,87	7234	1,14	
3:22:30	51	2129	13,85	7229	1,15	
3:23:00	51	2106	13,83	7218	1,17	
3:23:30	51	2786	13,81	7216	1,18	
3:24:00	51	2753	13,77	7182	1,21	
3:24:30	51	2724	13,73	7186	1,24	
3:25:00	51	2695	13,70	7187	1,26	
3:25:30	51	2667	13,67	7187	1,28	
3:26:00	51	2640	13,65	7184	1,30	
3:26:30	51	2613	13,63	7177	1,31	
3:27:00	51	2588	13,61	7174	1,33	
3:27:30	51	2564	13,58	7167	1,35	
3:28:00	51	3157	13,55	7116	1,37	
3:28:30	51	3144	13,51	7153	1,40	
3:29:00	52	3127	13,48	7155	1,43	
3:29:30	52	3109	13,45	7154	1,45	
3:30:00	52	3087	13,43	7153	1,47	
3:30:30	52	3058	13,40	7146	1,49	
3:31:00	52	3028	13,38	7144	1,51	
3:31:30	52	3000	13,35	7139	1,53	
3:32:00	52	2973	13,33	7137	1,55	
3:32:30	52	2947	13,31	7133	1,56	
3:33:00	52	2922	13,29	7127	1,58	
3:33:30	52	2897	13,27	7124	1,60	
3:34:00	52	2871	13,25	7119	1,62	
3:34:30	52	2846	13,23	7115	1,64	
3:35:00	52	2819	13,21	7112	1,66	
3:35:30	52	2792	13,19	7108	1,68	
3:36:00	52	2764	13,16	7105	1,70	
3:36:30	52	2738	13,14	7102	1,72	
3:37:00	52	2712	13,13	7100	1,72	
3:37:30	52	2686	13,11	7097	1,74	
3:38:00	52	2661	13,09	7096	1,76	
3:38:30	52	2636	13,07	7087	1,78	
3:39:00	52	2610	13,05	7085	1,80	
3:39:30	52	2584	13,03	7083	1,82	
3:40:00	52	2558	13,01	7080	1,84	
3:40:30	52	2532	12,99	7074	1,86	
3:41:00	52	2505	12,97	7074	1,88	
3:41:30	52	2480	12,95	7071	1,90	
3:42:00	52	2455	12,93	7067	1,92	
3:42:30	52	2430	12,91	7067	1,94	
3:43:00	52	2405	12,89	7066	1,96	
3:43:30	52	2380	12,87	7064	1,98	
3:44:00	52	2355	12,85	7063	2,00	
3:44:30	52	2330	12,83	7060	2,02	
3:45:00	52	2305	12,82	7057	2,04	
3:45:30	52	2280	12,80	7055	2,06	
3:46:00	53	2958	12,76	7029	2,09	
3:46:30	53	2925	12,73	7045	2,13	
3:47:00	53	2894	12,70	7047	2,16	
3:47:30	53	2865	12,68	7054	2,19	
3:48:00	53	2838	12,66	7054	2,21	
3:48:30	53	2812	12,64	7051	2,23	
3:49:00	53	2787	12,62	7054	2,26	
3:49:30	53	2762	12,60	7054	2,28	
3:50:00	53	2738	12,58	7056	2,31	
3:50:30	53	2713	12,56	7053	2,33	
3:51:00	53	2687	12,54	7052	2,35	
3:51:30	53	2661	12,52	7055	2,37	
3:52:00	53	2633	12,50	7053	2,39	
3:52:30	53	2606	12,48	7053	2,41	
3:53:00	53	2579	12,46	7054	2,44	
3:53:30	53	2554	12,45	7055	2,46	
3:54:00	53	2528	12,43	7056	2,48	
3:54:30	53	2504	12,41	7056	2,50	
3:55:00	53	2480	12,39	7056	2,53	
3:55:30	53	2456	12,37	7059	2,56	
3:56:00	53	2431	12,35	7055	2,58	
3:56:30	53	2406	12,34	7054	2,60	
3:57:00	53	2380	12,32	7057	2,62	
3:57:30	53	2354	12,31	7057	2,64	
3:58:00	53	2329	12,29	7060	2,66	
3:58:30	53	2304	12,27	7059	2,69	
3:59:00	53	2280	12,25	7062	2,72	
3:59:30	53	2257	12,24	7063	2,73	
4:00:00	53	2234	12,23	7063	2,75	
4:00:30	53	2212	12,21	7061	2,77	
4:01:00	53	2188	12,19	7065	2,79	
4:01:30	53	2164	12,17	7064	2,82	
4:02:00	54	2140	12,16	7066	2,85	
4:02:30	54	2116	12,14	7064	2,87	
4:03:00	54	2092	12,12	7069	2,89	
4:03:30	54	2068	12,11	7069	2,91	
4:04:00	54	2045	12,09	7071	2,94	
4:04:30	54	3431	12,08	6919	2,96	
4:05:00	54	3398	12,04	7003	3,02	
4:05:30	54	3367	12,01	7019	3,06	
4:06:00	54	3338	11,98	7023	3,10	
4:06:30	54	3308	11,96	7031	3,14	
4:07:00	54	3281	11,94	7037	3,17	
4:07:30	54	3255	11,92	7044	3,20	
4:08:00	54	3230	11,91	7047	3,22	
4:08:30	54	3206	11,89	7051	3,26	
4:09:00	54	3183	11,87	7055	3,29	
4:09:30	54	3159	11,85	7059	3,32	
4:10:00	54	3334	11,83	7064	3,34	
4:10:30	54	3327	11,81	7066	3,38	
4:11:00	54	3313	11,79	7074	3,41	
4:11:30	54	3297	11,77	7078	3,45	
4:12:00	54	3280	11,75	7083	3,48	
4:12:30	54	3264	11,74	7083	3,50	
4:13:00	54	3249	11,72	7089	3,53	
4:13:30	54	3236	11,71	7093	3,56	
4:14:00	54	3223	11,69	7099	3,59	
4:14:30	54	3209	11,67	7101	3,62	
4:15:00	54	3196	11,66	7104	3,65	
4:15:30	54	3181	11,64	7108	3,68	
4:16:00	54	3165	11,63	7111	3,70	
4:16:30	54	3148	11,61	7114	3,73	
4:17:00	54	3132	11,60	7116	3,76	
4:17:30	54	3115	11,58	7122	3,79	
4:18:00	54	3094	11,56	7123	3,82	
4:18:30	55	3071	11,55	7128	3,85	
4:19:00	55	3060	11,54	7133	3,87	
4:19:30	55	3043	11,52	7135	3,90	
4:20:00	55	3032	11,51	7139	3,92	
4:20:30	55	3016	11,49	7145	3,95	
4:21:00	55	3000	11,48	7148	3,98	
4:21:30	55	2985	11,47	7148	4,00	
4:22:00	55	2965	11,45	7151	4,03	
4:22:30	55	2953	11,44	7157	4,06	
4:23:00	55	2937	11,43	7162	4,08	
4:23:30	55	2922	11,42	7164	4,10	
4:24:00	55	2908	11,40	7168	4,13	
4:24:30	55	2893	11,39	7173	4,16	
4:25:00	55	2876	11,37	7172	4,20	
4:25:30	55	2866	11,36	7178	4,23	
4:26:00	55	2852	11,34	7180	4,25	
4:26:30	55	2839	11,33	7186	4,27	
4:27:00	55	2825	11,32	7190	4,30	
4:27:30	55	2810	11,31	7191	4,32	
4:28:00	55	2795	11,30	7198	4,35	
4:28:30	55	2781	11,28	7199	4,39	
4:29:00	55	2768	11,27	7201	4,42	
4:29:30	55	2756	11,26	7207	4,44	
4:30:00	55	2744	11,24	7213	4,47	
4:30:30	55	2733	11,23	7216	4,49	
4:31:00	55	2719	11,22	7220	4,52	
4:31:30	55	2705	11,21	7223	4,54	
4:32:00	55	2693	11,20	7227	4,57	
4:32:30	55	2678	11,18	7231	4,60	
4:33:00	55	2664	11,17	7232	4,63	
4:33:30	55	2650	11,16	7238	4,66	
4:34:00	55	2637	11,15	7242	4,69	
4:34:30	55	2625	11,14	7244	4,71	
4:35:00	55	2611	11,13	7245	4,73	
4:35:30	55	2600	11,12	7249	4,76	
4:36:00	55	2586	11,11	7256	4,78	
4:36:30	55	2572	11,09	7257	4,81	
4:37:00	55	2561	11,08	7263	4,84	
4:37:30	55	2547	11,07	7262	4,88	
4:38:00	55	2535	11,06	7264	4,90	
4:38:30	55	2519	11,05	7269	4,93	
4:39:00	55	2508	11,04	7275	4,95	
4:39:30	55	2495	11,03	7279	4,97	
4:40:00	55	2480	11,02	7284	4,99	
4:40:30	55	2463	11,01	7286	5,02	
4:41:00	55	2445	11,00	7286	5,04	
4:41:30	55	2427	10,99	7293	5,07	
4:42:00	55	2410	10,97	7296	5,10	
4:42:30	55	2393	10,96	7299	5,13	
4:43:00	55	2375	10,95	7305	5,16	
4:43:30	55	2357	10,95	7306	5,17	
4:44:00	55	2339	10,94	7305	5,19	
4:44:30	55	2319	10,93	7312	5,21	
4:45:00	55	2299	10,92	7312	5,24	
4:45:30	55	2279	10,91	7315	5,26	
4:46:00	55	2258	10,91	7322	5,28	
4:46:30	55	2239	10,90	7321	5,30	
4:47:00	55	2221	10,89	7325	5,33	
4:47:30	55	2205	10,87	7329	5,36	
4:48:00	55	2189	10,86	7334	5,39	
4:48:30	55	2173	10,86	7335	5,41	
4:49:00	55	2157	10,85	7338	5,44	
4:49:30	55	2141	10,84	7342	5,46	
4:50:00	55	2127	10,83	7346	5,48	
4:50:30	55	2110	10,82	7346	5,50	
4:51:00	55	2092	10,82	7349	5,52	
4:51:30	55	2074	10,81	7353	5,54	
4:52:00	55	2055	10,80	7357	5,56	
4:52:30	55	2037	10,79	7360	5,58	
4:53:00	55	2018	10,78	7364	5,61	
4:53:30	55	2001	10,77	7365	5,64	
4:54:00	55	1984	10,76	7364	5,67	
4:54:30	55	1970	10,75	7371	5,70	
4:55:00	55	1956	10,75	7374	5,72	
4:55:30	55	1941	10,74	7374	5,73	
4:56:00	55	1926	10,73	7377	5,75	
4:56:30	55	1909	10,73	7378	5,77	
4:57:00	55	1893	10,72	7383	5,79	
4:57:30	55	1876	10,71	7384	5,81	
4:58:00	55	1861	10,71	7387	5,83	
4:58:30	55	1848	10,70	7391	5,86	
4:59:00	55	1836	10,69	7392	5,88	
4:59:30	56	1825	10,68	7398	5,91	
5:00:00	56	1813	10,67	7396	5,94	
5:00:30	56	1800	10,66	7400	5,97	
5:01:00	56	1787	10,65	7403	5,99	
5:01:30	56	1773	10,65	7408	6,01	
5:02:00	56	1758	10,64	7410	6,02	
5:02:30	56	3911	10,63	7199	6,06	
5:03:00	56	3877	10,61	7260	6,12	
5:03:30	56	3849	10,59	7290	6,18	
5:04:00	55	3823	10,57	7314	6,23	
5:04:30	55	3797	10,56	7327	6,27	
5:05:00	55	3772	10,55	7331	6,31	
5:05:30	55	3748	10,54	7336	6,33	
5:06:00	55	3725	10,54	7338	6,34	
5:06:30	55	3703	10,53	7339	6,36	
5:07:00	55	3682	10,52	7344	6,39	
5:07:30	55	3662	10,51	7346	6,41	
5:08:00	55	3642	10,51	7349	6,44	
5:08:30	55	3623	10,50	7352	6,46	
5:09:00	55	3602	10,49	7354	6,49	
5:09:30	55	3582	10,48	7360	6,52	
5:10:00	55	3562	10,47	7363	6,55	
5:10:30	55	3555	10,46	7366	6,58	
5:11:00	55	3550	10,46	7367	6,61	
5:11:30	55	3544	10,45	7369	6,63	
5:12:00	55	3538	10,44	7374	6,66	
5:12:30	55	3531	10,44	7377	6,67	
5:13:00	55	3524	10,43	7378	6,69	
5:13:30	55	3516	10,42	7383	6,72	
5:14:00	55	3507	10,42	7386	6,74	
5:14:30	55	3498	10,41	7384	6,77	
5:15:00	55	3490	10,40	7388	6,79	
5:15:30	55	3480	10,39	7391	6,81	
5:16:00	55	3471	10,39	7397	6,84	
5:16:30	55	3462	10,38	7396	6,86	
5:17:00	55	3453	10,37	7401	6,89	
5:17:30	55	3445	10,36	7405	6,92	
5:18:00	55	3436	10,36	7408	6,94	
5:18:30	55	3427	10,35	7411	6,96	
5:19:00	55	3419	10,34	7414	6,99	
5:19:30	55	3410	10,34	7416	7,00	
5:20:00	55	3400	10,34	7418	7,02	
5:20:30	55	3391	10,33	7422	7,04	
5:21:00	55	3383	10,32	7422	7,05	
5:21:30	55	3375	10,32	7424	7,08	
5:22:00	55	3365	10,31	7428	7,09	
5:22:30	55	3355	10,31	7428	7,11	
5:23:00	55	3346	10,30	7433	7,14	
5:23:30	55	3337	10,30	7435	7,15	
5:24:00	55	3327	10,29	7436	7,18	
5:24:30	55	3319	10,28	7439	7,21	
5:25:00	55	3312	10,28	7441	7,23	
5:25:30	55	3305	10,27	7441	7,25	
5:26:00	55	3297	10,26	7444	7,29	
5:26:30	55	3290	10,25	7447	7,31	
5:27:00	55	3282	10,25	7447	7,33	
5:27:30	55	3273	10,25	7450	7,34	
5:28:00	55	3264	10,24	7450	7,35	
5:28:30	55	3256	10,24	7451	7,36	
5:29:00	55	3248	10,24	7453	7,38	
5:29:30	55	3241	10,23	7458	7,39	
5:30:00	55	3233	10,23	7459	7,42	
5:30:30	55	3226	10,22	7461	7,43	
5:31:00	55	3218	10,22	7463	7,44	
5:31:30	55	3211	10,21	7464	7,47	
5:32:00	55	3202	10,21	7467	7,49	
5:32:30	55	3194	10,20	7468	7,51	
5:33:00	55	3185	10,20	7471	7,53	
5:33:30	55	3177	10,19	7473	7,55	
5:34:00	55	3170	10,19	7472	7,57	
5:34:30	55	3163	10,18	7475	7,59	
5:35:00	55	3156	10,17	7475	7,62	
5:35:30	55	3148	10,17	7485	7,64	
5:36:00	55	3141	10,16	7484	7,67	
5:36:30	55	3132	10,15	7490	7,69	
5:37:00	55	3122	10,15	7488	7,70	
5:37:30	55	3114	10,15	7495	7,72	
5:38:00	55	3107	10,14	7497	7,74	
5:38:30	55	3100	10,14	7500	7,75	
5:39:00	55	3093	10,13	7501	7,77	
5:39:30	55	3086	10,13	7501	7,78	
5:40:00	55	3079	10,13	7506	7,79	
5:40:30	55	3072	10,12	7506	7,81	
5:41:00	55	3064	10,12	7509	7,83	
5:41:30	55	3056	10,12	7508	7,84	
5:42:00	55	3048	10,11	7510	7,86	
5:42:30	55	3041	10,11	7514	7,88	
5:43:00	55	3034	10,10	7514	7,89	
5:43:30	55	3026	10,10	7513	7,91	
5:44:00	55	3019	10,09	7515	7,93	
5:44:30	55	3013	10,09	7516	7,95	
5:45:00	55	3005	10,08	7518	7,97	
5:45:30	55	2997	10,08	7521	8,00	
5:46:00	55	2990	10,07	7521	8,02	
5:46:30	55	2981	10,07	7526	8,04	
5:47:00	55	2974	10,06	7525	8,05	
5:47:30	55	2966	10,06	7526	8,08	
5:48:00	55	2959	10,05	7529	8,10	
5:48:30	55	2951	10,05	7530	8,11	
5:49:00	55	2943	10,05	7532	8,12	
5:49:30	55	2935	10,04	7531	8,14	
5:50:00	55	2927	10,04	7533	8,15	
5:50:30	55	2919	10,04	7537	8,16	
5:51:00	55	2912	10,04	7534	8,17	
5:51:30	55	2905	10,03	7535	8,18	
5:52:00	55	2898	10,03	7541	8,20	
5:52:30	55	2890	10,03	7539	8,21	
5:53:00	55	2883	10,02	7541	8,23	
5:53:30	55	2875	10,02	7541	8,24	
5:54:00	55	2867	10,01	7543	8,26	
5:54:30	55	2858	10,01	7544	8,27	
5:55:00	55	2850	10,01	7550	8,29	
5:55:30	55	2838	10,00	7553	8,30	
5:56:00	55	2827	10,00	7557	8,32	
5:56:30	55	2818	10,00	7557	8,33	
5:57:00	55	2810	9,99	7558	8,35	
5:57:30	55	2801	9,99	7561	8,37	
5:58:00	55	2792	9,98	7563	8,39	
5:58:30	55	2783	9,98	7565	8,41	
5:59:00	55	2775	9,97	7566	8,43	
5:59:30	55	2767	9,97	7566	8,45	
6:00:00	55	2759	9,96	7564	8,47	
6:00:30	55	2750	9,96	7568	8,49	
6:01:00	56	3118	9,96	7570	8,51	
6:01:30	56	3108	9,95	7563	8,53	
6:02:00	55	3108	9,94	7566	8,56	
6:02:30	55	3106	9,94	7570	8,59	
6:03:00	55	3102	9,93	7568	8,61	
6:03:30	55	3098	9,93	7572	8,62	
6:04:00	55	3093	9,93	7572	8,64	
6:04:30	55	3089	9,92	7575	8,65	
6:05:00	55	3085	9,92	7576	8,66	
6:05:30	55	3081	9,92	7574	8,68	
6:06:00	55	3077	9,91	7580	8,69	
6:06:30	55	3072	9,91	7580	8,71	
6:07:00	55	3066	9,91	7578	8,73	
6:07:30	55	3059	9,90	7580	8,74	
6:08:00	55	3052	9,90	7583	8,75	
6:08:30	55	3045	9,90	7580	8,77	
6:09:00	55	3038	9,89	7584	8,79	
6:09:30	55	3031	9,89	7584	8,81	
6:10:00	55	3025	9,88	7587	8,83	
6:10:30	55	3018	9,88	7589	8,85	
6:11:00	55	3012	9,88	7589	8,87	
6:11:30	55	3005	9,87	7588	8,88	
6:12:00	55	2998	9,87	7590	8,90	
6:12:30	55	2992	9,87	7593	8,91	
6:13:00	55	2985	9,86	7595	8,94	
6:13:30	55	2979	9,86	7597	8,95	
6:14:00	55	2972	9,85	7597	8,97	
6:14:30	55	2964	9,85	7596	8,99	
6:15:00	55	2957	9,85	7598	8,99	
6:15:30	55	2950	9,84	7599	9,01	
6:16:00	55	2943	9,84	7601	9,02	
6:16:30	55	2936	9,84	7602	9,03	
6:17:00	55	2930	9,84	7601	9,05	
6:17:30	55	2923	9,83	7605	9,06	
6:18:00	55	2916	9,83	7604	9,07	
6:18:30	55	2909	9,83	7607	9,08	
6:19:00	55	2902	9,83	7606	9,09	
6:19:30	55	2896	9,82	7608	9,10	
6:20:00	55	2888	9,82	7610	9,11	
6:20:30	55	2881	9,82	7610	9,13	
6:21:00	55	2874	9,82	7613	9,15	
6:21:30	55	2866	9,81	7614	9,15	
6:22:00	55	2858	9,81	7615	9,17	
6:22:30	55	2858	9,81	7614	9,18	
6:23:00	55	2840	9,81	7614	9,19	
6:23:30	55	2830	9,80	7614	9,21	
6:24:00	55	2822	9,80	7619	9,22	
6:24:30	55	2814	9,80	7616	9,24	
6:25:00	55	2806	9,79	7618	9,25	
6:25:30	55	2797	9,79	7619	9,28	
6:26:00	55	2789	9,78	7621	9,29	
6:26:30	55	2781	9,78	7623	9,31	
6:27:00	55	3116	9,78	7624	9,32	
6:27:30	55	3108	9,77	7615	9,36	
6:28:00	55	3109	9,76	7621	9,41	
6:28:30	55	3109	9,75	7620	9,44	
6:29:00	55	3107	9,75	7622	9,46	
6:29:30	55	3106	9,75	7621	9,47	
6:30:00	55	3105	9,74	7623	9,49	
6:30:30	55	3105	9,74	7626	9,50	
6:31:00	55	3104	9,74	7629	9,51	
6:31:30	55	3103	9,74	7630	9,52	
6:32:00	55	3101	9,74	7630	9,53	
6:32:30	55	3098	9,73	7631	9,55	
6:33:00	55	3094	9,73	7629	9,55	
6:33:30	55	3090	9,73	7631	9,57	
6:34:00	55	3085	9,73	7633	9,58	
6:34:30	55	3080	9,72	7635	9,59	
6:35:00	55	3075	9,72	7634	9,60	
6:35:30	55	3070	9,72	7636	9,61	
6:36:00	55	3065	9,72	7637	9,62	
6:36:30	55	3059	9,71	7636	9,64	
6:37:00	55	3053	9,71	7636	9,65	
6:37:30	55	3048	9,71	7640	9,66	
6:38:00	55	3042	9,71	7641	9,68	
6:38:30	55	3038	9,70	7642	9,69	
6:39:00	55	3032	9,70	7642	9,71	
6:39:30	55	3027	9,70	7642	9,73	
6:40:00	55	3020	9,69	7647	9,74	
6:40:30	55	3012	9,69	7643	9,75	
6:41:00	55	3005	9,69	7645	9,77	
6:41:30	55	2997	9,69	7648	9,78	
6:42:00	55	3001	9,68	7646	9,80	
6:42:30	55	2993	9,68	7649	9,81	
6:43:00	55	2985	9,68	7649	9,83	
6:43:30	55	2989	9,67	7651	9,85	
6:44:00	55	2980	9,67	7652	9,87	
6:44:30	55	2978	9,66	7652	9,89	
6:45:00	55	2970	9,66	7654	9,91	
6:45:30	55	2963	9,66	7651	9,93	
6:46:00	55	2963	9,65	7655	9,94	
6:46:30	55	2955	9,65	7653	9,95	
6:47:00	55	2955	9,65	7657	9,97	
6:47:30	55	2947	9,65	7658	9,98	
6:48:00	55	2948	9,65	7659	9,99	
6:48:30	55	2941	9,64	7660	9,99	
6:49:00	55	2941	9,64	7659	10,00	
6:49:30	55	2933	9,64	7660	10,01	
6:50:00	55	2932	9,64	7658	10,03	
6:50:30	55	2924	9,64	7663	10,04	
6:51:00	55	2921	9,63	7662	10,05	
6:51:30	55	2919	9,63	7663	10,06	
6:52:00	55	2910	9,63	7664	10,07	
6:52:30	55	2910	9,63	7662	10,08	
6:53:00	55	2902	9,63	7665	10,09	
6:53:30	55	2899	9,62	7668	10,11	
6:54:00	55	2896	9,62	7668	10,12	
6:54:30	55	2890	9,62	7668	10,13	
6:55:00	55	2887	9,62	7668	10,15	
6:55:30	56	2882	9,61	7667	10,15	
6:56:00	55	2885	9,61	7667	10,17	
6:56:30	55	2876	9,61	7670	10,18	
6:57:00	55	2869	9,61	7670	10,19	
6:57:30	55	2867	9,60	7668	10,20	
6:58:00	55	2867	9,60	7673	10,22	
6:58:30	55	2855	9,60	7673	10,23	
6:59:00	55	2855	9,60	7673	10,25	
6:59:30	55	2846	9,59	7671	10,26	
7:00:00	55	2844	9,59	7675	10,27	
7:00:30	55	2837	9,59	7676	10,30	
7:01:00	55	2836	9,59	7677	10,31	
7:01:30	55	2829	9,58	7676	10,32	
7:02:00	55	2828	9,58	7676	10,33	
7:02:30	55	2821	9,58	7678	10,35	
7:03:00	55	2817	9,57	7679	10,36	
7:03:30	55	2808	9,57	7679	10,39	
7:04:00	55	2800	9,57	7682	10,41	
7:04:30	55	2793	9,56	7682	10,42	
7:05:00	55	2785	9,56	7682	10,44	
7:05:30	55	2778	9,56	7683	10,45	
7:06:00	55	2772	9,56	7683	10,47	
7:06:30	55	2765	9,55	7682	10,49	
7:07:00	55	2758	9,55	7685	10,49	
7:07:30	55	2751	9,55	7685	10,50	
7:08:00	55	2744	9,55	7686	10,51	
7:08:30	55	2737	9,55	7689	10,52	
7:09:00	55	2731	9,54	7686	10,53	
7:09:30	55	2724	9,54	7689	10,55	
7:10:00	55	2717	9,54	7689	10,55	
7:10:30	55	2711	9,54	7691	10,56	
7:11:00	55	2704	9,54	7690	10,57	
7:11:30	55	2697	9,53	7690	10,58	
7:12:00	55	2690	9,53	7690	10,60	
7:12:30	55	2683	9,53	7692	10,60	
7:13:00	55	2677	9,53	7693	10,61	
7:13:30	55	2670	9,53	7694	10,63	
7:14:00	55	2665	9,53	7694	10,63	
7:14:30	55	2658	9,52	7695	10,64	
7:15:00	55	2652	9,52	7693	10,65	
7:15:30	55	2645	9,52	7695	10,66	
7:16:00	55	2639	9,52	7695	10,67	
7:16:30	55	2632	9,52	7695	10,68	
7:17:00	55	2626	9,51	7695	10,70	
7:17:30	55	2619	9,51	7700	10,71	
7:18:00	55	2614	9,51	7697	10,72	
7:18:30	55	2607	9,51	7701	10,73	
7:19:00	55	2601	9,51	7700	10,74	
7:19:30	55	2594	9,51	7703	10,75	
7:20:00	55	2588	9,50	7701	10,76	
7:20:30	55	2583	9,50	7701	10,77	
7:21:00	55	2576	9,50	7703	10,79	
7:21:30	55	2571	9,50	7701	10,80	
7:22:00	55	2565	9,49	7705	10,81	
7:22:30	56	2561	9,49	7706	10,83	
7:23:00	56	2557	9,49	7705	10,84	
7:23:30	56	2553	9,49	7704	10,86	
7:24:00	56	2549	9,48	7707	10,87	
7:24:30	56	2543	9,48	7707	10,88	
7:25:00	56	2536	9,48	7708	10,90	
7:25:30	55	2529	9,48	7706	10,91	
7:26:00	55	2521	9,47	7710	10,92	
7:26:30	55	2513	9,47	7711	10,94	
7:27:00	55	2504	9,47	7709	10,95	
7:27:30	55	2495	9,47	7709	10,97	
7:28:00	55	2488	9,46	7711	10,98	
7:28:30	55	2481	9,46	7708	11,00	
7:29:00	55	2476	9,46	7713	11,02	
7:29:30	55	2470	9,45	7714	11,04	
7:30:00	55	2464	9,45	7714	11,05	
7:30:30	55	2458	9,45	7714	11,06	
7:31:00	55	2451	9,45	7713	11,08	
7:31:30	55	2443	9,45	7715	11,09	
7:32:00	55	2435	9,45	7715	11,09	
7:32:30	55	2428	9,44	7718	11,10	
7:33:00	55	2421	9,44	7719	11,10	
7:33:30	55	2415	9,44	7719	11,12	
7:34:00	55	2409	9,44	7720	11,13	
7:34:30	55	2404	9,44	7717	11,14	
7:35:00	55	2398	9,44	7717	11,15	
7:35:30	55	2392	9,43	7720	11,15	
7:36:00	55	2385	9,43	7719	11,16	
7:36:30	55	2378	9,43	7722	11,17	
7:37:00	55	2372	9,43	7720	11,18	
7:37:30	55	2366	9,43	7723	11,19	
7:38:00	55	2360	9,43	7721	11,19	
7:38:30	55	2354	9,42	7724	11,22	
7:39:00	55	2349	9,42	7722	11,22	
7:39:30	55	2344	9,42	7722	11,22	
7:40:00	55	2339	9,42	7723	11,24	
7:40:30	55	2333	9,42	7724	11,25	
7:41:00	55	2326	9,42	7725	11,26	
7:41:30	55	2320	9,42	7727	11,27	
7:42:00	55	2314	9,41	7729	11,27	
7:42:30	55	2308	9,41	7725	11,29	
7:43:00	55	2303	9,41	7729	11,30	
7:43:30	55	2297	9,41	7731	11,31	
7:44:00	55	2293	9,41	7728	11,32	
7:44:30	55	2287	9,41	7730	11,33	
7:45:00	55	2282	9,40	7732	11,35	
7:45:30	55	2276	9,40	7729	11,36	
7:46:00	55	2271	9,40	7732	11,37	
7:46:30	55	2265	9,40	7734	11,39	
7:47:00	55	2259	9,39	7734	11,40	
7:47:30	55	2254	9,39	7736	11,41	
7:48:00	55	2248	9,39	7734	11,41	
7:48:30	55	2243	9,39	7736	11,43	
7:49:00	55	2238	9,39	7734	11,44	
7:49:30	55	2233	9,38	7735	11,46	
7:50:00	55	2228	9,38	7738	11,48	
7:50:30	55	2222	9,38	7739	11,48	
7:51:00	55	2216	9,38	7738	11,49	
7:51:30	55	2210	9,38	7739	11,51	
7:52:00	55	2205	9,37	7740	11,52	
7:52:30	55	2199	9,37	7741	11,54	
7:53:00	55	2194	9,37	7739	11,56	
7:53:30	55	2189	9,37	7740	11,57	
7:54:00	55	2185	9,36	7743	11,58	
7:54:30	55	2180	9,36	7740	11,59	
7:55:00	55	2175	9,36	7741	11,61	
7:55:30	55	2169	9,36	7744	11,63	
7:56:00	55	2163	9,36	7746	11,64	
7:56:30	55	2157	9,35	7743	11,65	
7:57:00	55	2152	9,35	7744	11,66	
7:57:30	55	2145	9,35	7745	11,67	
7:58:00	55	2140	9,35	7745	11,68	
7:58:30	55	2135	9,35	7749	11,69	
7:59:00	55	2130	9,35	7748	11,69	
7:59:30	55	2125	9,34	7748	11,71	
8:00:00	55	2120	9,34	7749	11,71	
8:00:30	55	2115	9,34	7751	11,72	
8:01:00	55	2109	9,34	7750	11,73	
8:01:30	55	2104	9,34	7748	11,73	
8:02:00	56	2100	9,34	7752	11,75	
8:02:30	56	2097	9,34	7752	11,76	
8:03:00	56	2093	9,33	7751	11,76	
8:03:30	56	2090	9,33	7752	11,77	
8:04:00	56	2085	9,33	7752	11,77	
8:04:30	56	2079	9,33	7755	11,78	
8:05:00	56	2073	9,33	7751	11,79	
8:05:30	56	2066	9,33	7751	11,81	
8:06:00	55	2059	9,33	7754	11,81	
8:06:30	55	2051	9,33	7756	11,82	
8:07:00	55	2044	9,32	7755	11,83	
8:07:30	55	2037	9,32	7757	11,84	
8:08:00	55	2032	9,32	7755	11,85	
8:08:30	55	2027	9,32	7757	11,86	
8:09:00	55	2023	9,32	7761	11,87	
8:09:30	55	2017	9,32	7759	11,87	
8:10:00	55	2014	9,31	7759	11,89	
8:10:30	55	2008	9,31	7760	11,90	
8:11:00	55	2001	9,31	7763	11,91	
8:11:30	55	1995	9,31	7763	11,92	
8:12:00	55	1988	9,31	7765	11,93	
8:12:30	55	1982	9,31	7761	11,94	
8:13:00	55	1976	9,31	7765	11,95	
8:13:30	55	1971	9,30	7767	11,96	
8:14:00	55	1966	9,30	7764	11,97	
8:14:30	55	1962	9,30	7767	11,98	
8:15:00	55	1957	9,30	7765	11,99	
8:15:30	55	1952	9,30	7766	12,00	
8:16:00	55	1946	9,29	7768	12,01	
8:16:30	55	1941	9,29	7771	12,03	
8:17:00	55	1935	9,29	7771	12,03	
8:17:30	55	1929	9,29	7768	12,04	
8:18:00	55	1924	9,29	7772	12,06	
8:18:30	55	1920	9,29	7773	12,07	
8:19:00	55	1914	9,28	7770	12,09	
8:19:30	55	1909	9,28	7769	12,10	
8:20:00	55	1904	9,28	7773	12,11	
8:20:30	55	1898	9,28	7775	12,12	
8:21:00	55	1893	9,28	7775	12,14	
8:21:30	55	1888	9,28	7776	12,14	
8:22:00	55	1883	9,27	7777	12,15	
8:22:30	55	1879	9,27	7775	12,17	
8:23:00	55	1874	9,27	7778	12,19	
8:23:30	55	1870	9,27	7777	12,19	
8:24:00	55	1865	9,26	7778	12,21	
8:24:30	55	1859	9,26	7777	12,22	
8:25:00	55	1854	9,26	7779	12,24	
8:25:30	55	1848	9,26	7779	12,24	
8:26:00	55	1843	9,26	7778	12,26	
8:26:30	55	1838	9,25	7781	12,28	
8:27:00	55	1834	9,25	7778	12,29	
8:27:30	55	1829	9,25	7780	12,29	
8:28:00	55	1825	9,25	7781	12,30	
8:28:30	55	1820	9,25	7779	12,31	
8:29:00	55	1816	9,25	7779	12,32	
8:29:30	55	1811	9,25	7778	12,32	
8:30:00	55	1805	9,25	7781	12,34	
8:30:30	55	1801	9,25	7782	12,34	
8:31:00	55	1796	9,24	7780	12,35	
8:31:30	55	1791	9,24	7780	12,36	
8:32:00	55	1787	9,24	7780	12,36	
8:32:30	55	1782	9,24	7781	12,37	
8:33:00	55	1778	9,24	7783	12,38	
8:33:30	55	1773	9,24	7784	12,39	
8:34:00	55	1768	9,24	7785	12,39	
8:34:30	55	1763	9,24	7783	12,40	
8:35:00	55	1758	9,23	7784	12,41	
8:35:30	55	1753	9,23	7786	12,41	
8:36:00	55	1748	9,23	7785	12,42	
8:36:30	55	1744	9,23	7786	12,44	
8:37:00	55	1740	9,23	7785	12,44	
8:37:30	55	1736	9,23	7784	12,45	
8:38:00	55	1732	9,23	7786	12,46	
8:38:30	55	1729	9,23	7788	12,47	
8:39:00	56	1725	9,23	7788	12,47	
8:39:30	56	1742	9,22	7786	12,48	
8:40:00	55	1735	9,22	7789	12,49	
8:40:30	56	2549	9,22	7728	12,48	
8:41:00	55	2505	9,22	7748	12,53	
8:41:30	55	2490	9,21	7755	12,57	
8:42:00	55	2478	9,20	7754	12,61	
8:42:30	55	2467	9,20	7759	12,63	
8:43:00	55	2458	9,20	7757	12,65	
8:43:30	55	2451	9,20	7761	12,66	
8:44:00	55	2445	9,20	7760	12,67	
8:44:30	55	2439	9,19	7763	12,69	
8:45:00	55	2433	9,19	7765	12,70	
8:45:30	55	2426	9,19	7764	12,71	
8:46:00	55	2419	9,19	7767	12,73	
8:46:30	55	2932	9,19	7732	12,72	
8:47:00	55	2925	9,18	7751	12,78	
8:47:30	55	2932	9,18	7751	12,80	
8:48:00	55	2939	9,17	7751	12,84	
8:48:30	55	2948	9,17	7756	12,88	
8:49:00	56	2957	9,16	7757	12,90	
8:49:30	56	2965	9,16	7755	12,92	
8:50:00	56	2972	9,16	7757	12,94	
8:50:30	56	2976	9,15	7759	12,96	
8:51:00	56	2978	9,15	7759	12,98	
8:51:30	56	2979	9,15	7756	12,99	
8:52:00	56	2977	9,15	7760	13,00	
8:52:30	56	2975	9,15	7761	13,01	
8:53:00	56	2971	9,15	7759	13,01	
8:53:30	56	2967	9,15	7762	13,02	
8:54:00	56	2962	9,14	7760	13,03	
8:54:30	55	2956	9,14	7763	13,04	
8:55:00	55	2949	9,14	7764	13,05	
8:55:30	55	2942	9,14	7766	13,05	
8:56:00	55	2935	9,14	7764	13,06	
8:56:30	55	2928	9,14	7766	13,07	
8:57:00	55	2923	9,14	7766	13,08	
8:57:30	55	2919	9,14	7766	13,09	
8:58:00	55	2916	9,13	7764	13,09	
8:58:30	55	2911	9,13	7765	13,10	
8:59:00	55	2905	9,13	7765	13,12	
8:59:30	55	2899	9,13	7768	13,13	
9:00:00	55	2889	9,13	7769	13,14	
9:00:30	55	2877	9,13	7767	13,15	
9:01:00	55	2868	9,13	7769	13,16	
9:01:30	55	2860	9,12	7771	13,16	
9:02:00	55	2853	9,12	7772	13,17	
9:02:30	55	2847	9,12	7769	13,18	
9:03:00	55	2841	9,12	7772	13,19	
9:03:30	55	2835	9,12	7770	13,20	
9:04:00	55	2828	9,12	7774	13,21	
9:04:30	55	2822	9,12	7772	13,22	
9:05:00	55	2815	9,12	7772	13,22	
9:05:30	55	2808	9,11	7776	13,24	
9:06:00	55	2802	9,11	7776	13,25	
9:06:30	55	2796	9,11	7774	13,25	
9:07:00	55	2790	9,11	7776	13,27	
9:07:30	55	2785	9,11	7777	13,28	
9:08:00	55	2779	9,11	7778	13,28	
9:08:30	55	2773	9,11	7779	13,30	
9:09:00	55	2767	9,11	7779	13,30	
9:09:30	55	2761	9,10	7776	13,32	
9:10:00	55	2756	9,10	7776	13,31	
9:10:30	55	2750	9,10	7778	13,32	
9:11:00	55	2745	9,10	7779	13,33	
9:11:30	55	2740	9,10	7777	13,35	
9:12:00	55	2735	9,10	7778	13,36	
9:12:30	55	2729	9,10	7779	13,36	
9:13:00	55	2724	9,09	7779	13,38	
9:13:30	55	2719	9,09	7780	13,39	
9:14:00	55	2713	9,09	7784	13,40	
9:14:30	55	2708	9,09	7785	13,41	
9:15:00	55	2703	9,09	7784	13,42	
9:15:30	55	2698	9,09	7782	13,43	
9:16:00	55	2694	9,09	7784	13,44	
9:16:30	55	2689	9,08	7786	13,46	
9:17:00	55	2684	9,08	7784	13,47	
9:17:30	55	2678	9,08	7785	13,48	
9:18:00	55	2673	9,08	7783	13,50	
9:18:30	55	2667	9,08	7786	13,50	
9:19:00	55	2662	9,08	7786	13,51	
9:19:30	55	2658	9,07	7788	13,53	
9:20:00	55	2654	9,07	7789	13,54	
9:20:30	55	2649	9,07	7786	13,55	
9:21:00	55	2644	9,07	7789	13,57	
9:21:30	55	2639	9,07	7786	13,59	
9:22:00	55	2634	9,07	7788	13,59
