Repository: ProgWizer/parser

File: project-root/data/Data Acquisition/Data Acquisition/2020 year (143)/20-054.txt (part 1 of 9)
--Test Summary--
Full Path and File Name	
Instrument Name	7322
Instrument Type	Model 7322 Consistometer - Variable Speed
Instrument Serial Number	
Test Start Date	23.03.2020
Test Start Time	14:21:18
Test Stop Date	23.03.2020
Test Stop Time	18:13:37
Test Length	3:52:19
Final Sample Time Offset	3:52:19
Controller Schedule Name	
Sampling Period	1 second
Comments	1500

Õèìïàðòíåðû
Information	WellID	
Information	Customer	
Information	EngName	
Information	CementClass	G
Information	CementMfr	Ñóõîé Ëîã
Information	Additives	90G+10ASPM+0.8CFL-501+0.25SMS
Information	Density	1500
Information	BHCT	60
Information	BHST	
Information	FluidLoss	
Information	JobType	
Calculated Value	Time_30Bc	3:19:32
Calculated Value	Time_70Bc	N/A
Initial Temperature (°C)	20 °C
Final Temperature (°C)	60 °C
Initial Pressure (MPa)	0,8 MPa
Final Pressure (MPa)	25,1 MPa
Initial Consistency (Bc)	9 Bc
Final Consistency (Bc)	28 Bc
Initial Wall Temperature (°C)	18 °C
Final Wall Temperature (°C)	58 °C
Initial Motor Speed (RPM)	150 RPM
Final Motor Speed (RPM)	150 RPM
--Data--
Time (HH:MM:SS)	Temperature (°C)	Pressure (MPa)	Consistency (Bc)	Wall Temperature (°C)	Motor Speed (RPM)
0:00:00	20	0,8	9	18	150
0:00:01	20	0,8	9	18	150
0:00:02	20	0,8	9	17	150
0:00:03	20	0,8	9	18	150
0:00:04	20	0,8	9	18	150
0:00:05	20	0,8	9	17	150
0:00:06	20	0,8	9	17	150
0:00:07	20	0,8	9	18	150
0:00:08	20	0,9	9	18	150
0:00:09	20	0,9	9	18	150
0:00:10	20	0,9	9	18	150
0:00:11	20	0,9	9	18	150
0:00:12	20	0,9	9	18	150
0:00:13	20	0,9	9	18	150
0:00:14	20	0,9	9	18	150
0:00:15	20	0,9	9	18	150
0:00:16	20	0,9	9	18	150
0:00:17	20	0,9	9	18	150
0:00:18	20	0,9	9	18	150
0:00:19	20	0,9	9	18	150
0:00:20	20	1,0	9	18	150
0:00:21	20	1,0	9	18	150
0:00:22	20	1,0	9	18	150
0:00:23	20	1,0	9	18	150
0:00:24	20	1,0	9	18	150
0:00:25	20	1,0	9	18	150
0:00:26	20	1,0	9	18	150
0:00:27	20	1,0	9	18	150
0:00:28	20	1,0	9	18	150
0:00:29	20	1,1	9	18	150
0:00:30	20	1,1	9	18	150
0:00:31	20	1,1	9	18	150
0:00:32	20	1,1	9	18	150
0:00:33	20	1,1	9	18	150
0:00:34	20	1,2	9	18	150
0:00:35	20	1,2	9	18	150
0:00:36	20	1,2	9	18	150
0:00:37	20	1,2	9	18	150
0:00:38	20	1,2	9	19	150
0:00:39	20	1,2	9	19	150
0:00:40	20	1,3	9	19	150
0:00:41	20	1,3	9	19	150
0:00:42	20	1,3	9	19	150
0:00:43	20	1,4	9	19	150
0:00:44	20	1,4	9	19	150
0:00:45	20	1,4	9	19	150
0:00:46	20	1,4	9	19	150
0:00:47	20	1,4	9	19	150
0:00:48	20	1,4	9	19	150
0:00:49	20	1,4	9	19	150
0:00:50	20	1,5	9	19	150
0:00:51	20	1,5	9	20	150
0:00:52	20	1,5	9	20	150
0:00:53	20	1,6	9	20	150
0:00:54	20	1,6	9	20	150
0:00:55	20	1,6	9	20	150
0:00:56	20	1,6	9	20	150
0:00:57	20	1,6	9	20	150
0:00:58	20	1,6	9	20	150
0:00:59	20	1,6	9	20	150
0:01:00	20	1,6	9	20	150
0:01:01	20	1,6	9	20	150
0:01:02	20	1,6	9	20	150
0:01:03	20	1,6	9	20	150
0:01:04	20	1,7	9	21	150
0:01:05	20	1,7	9	21	150
0:01:06	20	1,7	9	21	150
0:01:07	20	1,7	9	21	150
0:01:08	20	1,7	9	21	150
0:01:09	20	1,7	9	21	150
0:01:10	20	1,7	9	21	150
0:01:11	20	1,7	9	21	150
0:01:12	20	1,7	9	21	150
0:01:13	20	1,8	9	21	150
0:01:14	20	1,8	9	21	150
0:01:15	20	1,8	9	21	150
0:01:16	20	1,8	9	21	150
0:01:17	20	2,0	9	21	150
0:01:18	20	2,0	9	21	150
0:01:19	20	2,0	9	21	150
0:01:20	20	2,0	9	21	150
0:01:21	20	2,1	9	21	150
0:01:22	20	2,1	9	21	150
0:01:23	20	2,1	9	22	150
0:01:24	20	2,1	9	22	150
0:01:25	20	2,1	9	22	150
0:01:26	20	2,1	9	22	150
0:01:27	20	2,1	9	22	150
0:01:28	20	2,2	9	22	150
0:01:29	20	2,2	9	22	150
0:01:30	20	2,2	9	22	150
0:01:31	20	2,2	9	23	150
0:01:32	20	2,2	9	23	150
0:01:33	20	2,3	9	23	150
0:01:34	20	2,3	9	24	150
0:01:35	20	2,3	9	24	150
0:01:36	20	2,3	9	24	150
0:01:37	20	2,4	9	24	150
0:01:38	20	2,4	9	24	150
0:01:39	20	2,4	9	25	150
0:01:40	20	2,4	9	25	150
0:01:41	20	2,4	9	25	150
0:01:42	20	2,5	9	25	150
0:01:43	20	2,5	9	25	150
0:01:44	20	2,5	9	26	150
0:01:45	20	2,5	9	26	150
0:01:46	20	2,5	9	26	150
0:01:47	20	2,6	9	26	150
0:01:48	20	2,6	9	26	150
0:01:49	20	2,6	9	26	150
0:01:50	20	2,6	9	26	150
0:01:51	20	2,7	9	26	150
0:01:52	20	2,7	9	27	150
0:01:53	20	2,7	9	27	150
0:01:54	20	2,7	9	27	150
0:01:55	20	2,8	9	27	150
0:01:56	20	2,8	9	27	150
0:01:57	20	2,8	8	27	150
0:01:58	20	2,8	8	27	150
0:01:59	20	2,9	8	27	150
0:02:00	20	2,9	8	27	150
0:02:01	20	2,9	8	27	150
0:02:02	20	3,0	8	27	150
0:02:03	20	3,0	8	27	150
0:02:04	20	3,0	8	27	150
0:02:05	20	3,0	8	28	150
0:02:06	20	3,1	8	28	150
0:02:07	20	3,1	8	28	150
0:02:08	20	3,1	8	28	150
0:02:09	20	3,1	8	28	150
0:02:10	20	3,2	8	28	150
0:02:11	20	3,2	8	28	150
0:02:12	20	3,2	8	28	150
0:02:13	20	3,3	8	28	150
0:02:14	20	3,3	8	29	150
0:02:15	20	3,3	8	29	150
0:02:16	20	3,3	8	29	150
0:02:17	20	3,4	8	29	150
0:02:18	20	3,4	8	29	150
0:02:19	20	3,4	8	29	150
0:02:20	20	3,4	8	29	150
0:02:21	20	3,5	8	30	150
0:02:22	20	3,5	8	30	150
0:02:23	20	3,5	8	30	150
0:02:24	20	3,5	8	30	150
0:02:25	20	3,6	8	30	150
0:02:26	20	3,6	8	30	150
0:02:27	20	3,6	8	30	150
0:02:28	20	3,6	8	30	150
0:02:29	20	3,7	8	30	150
0:02:30	20	3,7	8	30	150
0:02:31	20	3,7	8	30	150
0:02:32	20	3,7	8	30	150
0:02:33	20	3,8	8	30	150
0:02:34	20	3,8	8	30	150
0:02:35	20	3,8	8	30	150
0:02:36	20	3,8	8	31	150
0:02:37	20	3,9	8	31	150
0:02:38	20	3,9	8	31	150
0:02:39	20	3,9	8	31	150
0:02:40	20	3,9	8	31	150
0:02:41	20	4,0	8	31	150
0:02:42	20	4,0	8	31	150
0:02:43	20	4,0	8	31	150
0:02:44	20	4,0	8	31	150
0:02:45	20	4,1	8	31	150
0:02:46	20	4,0	8	31	150
0:02:47	20	4,0	8	31	150
0:02:48	20	4,0	8	31	150
0:02:49	20	4,0	8	32	150
0:02:50	20	4,0	8	32	150
0:02:51	20	4,1	8	32	150
0:02:52	20	4,1	8	32	150
0:02:53	20	4,1	8	32	150
0:02:54	20	4,1	8	32	150
0:02:55	20	4,2	8	32	150
0:02:56	20	4,2	8	32	150
0:02:57	20	4,2	8	32	150
0:02:58	20	4,2	8	32	150
0:02:59	20	4,1	8	32	150
0:03:00	20	4,1	8	32	150
0:03:01	21	4,1	8	32	150
0:03:02	21	4,1	8	32	150
0:03:03	21	4,1	8	32	150
0:03:04	21	4,2	8	32	150
0:03:05	21	4,2	8	33	150
0:03:06	21	4,2	8	32	150
0:03:07	21	4,2	8	33	150
0:03:08	21	4,3	8	32	150
0:03:09	21	4,3	8	32	150
0:03:10	21	4,3	8	33	150
0:03:11	21	4,3	8	33	150
0:03:12	21	4,3	8	33	150
0:03:13	21	4,4	8	33	150
0:03:14	21	4,4	8	33	150
0:03:15	21	4,4	8	33	150
0:03:16	21	4,4	8	33	150
0:03:17	21	4,4	8	33	150
0:03:18	21	4,4	8	33	150
0:03:19	21	4,5	8	33	150
0:03:20	21	4,5	8	33	150
0:03:21	21	4,5	8	33	150
0:03:22	21	4,5	8	33	150
0:03:23	21	4,5	8	33	150
0:03:24	21	4,5	8	33	150
0:03:25	21	4,5	8	33	150
0:03:26	21	4,6	8	33	150
0:03:27	21	4,6	8	33	150
0:03:28	21	4,6	8	33	150
0:03:29	21	4,6	8	33	150
0:03:30	21	4,6	8	33	150
0:03:31	21	4,6	8	33	150
0:03:32	21	4,6	8	33	150
0:03:33	21	4,7	8	33	150
0:03:34	21	4,7	8	33	150
0:03:35	21	4,7	8	33	150
0:03:36	21	4,7	8	33	150
0:03:37	21	4,7	8	33	150
0:03:38	21	4,7	8	33	150
0:03:39	21	4,7	8	33	150
0:03:40	22	4,7	8	33	150
0:03:41	22	4,7	8	33	150
0:03:42	22	4,7	8	33	150
0:03:43	22	4,7	8	33	150
0:03:44	22	4,8	8	33	150
0:03:45	22	4,8	8	33	150
0:03:46	22	4,8	8	34	150
0:03:47	22	4,8	8	34	150
0:03:48	22	4,8	8	33	150
0:03:49	22	4,8	8	33	150
0:03:50	22	4,8	8	33	150
0:03:51	22	4,8	8	33	150
0:03:52	22	4,8	8	33	150
0:03:53	22	4,8	8	33	150
0:03:54	22	4,8	8	33	150
0:03:55	22	4,8	8	34	150
0:03:56	22	4,8	8	34	150
0:03:57	22	4,8	8	33	150
0:03:58	22	4,8	8	34	150
0:03:59	22	4,8	8	33	150
0:04:00	22	4,8	8	33	150
0:04:01	22	4,8	8	34	150
0:04:02	22	4,8	8	33	150
0:04:03	22	4,8	8	33	150
0:04:04	22	4,8	8	33	150
0:04:05	22	4,8	8	33	150
0:04:06	22	4,8	8	33	150
0:04:07	22	4,8	8	33	150
0:04:08	22	4,8	8	33	150
0:04:09	22	4,8	8	34	150
0:04:10	22	4,8	8	33	150
0:04:11	23	4,8	8	33	150
0:04:12	23	4,8	8	33	150
0:04:13	23	4,8	8	33	150
0:04:14	23	4,8	8	33	150
0:04:15	23	4,8	8	33	150
0:04:16	23	4,8	8	33	150
0:04:17	23	4,8	8	33	150
0:04:18	23	4,8	8	33	150
0:04:19	23	4,9	8	33	150
0:04:20	23	4,9	8	33	150
0:04:21	23	4,8	8	33	150
0:04:22	23	4,8	8	33	150
0:04:23	23	4,8	8	33	150
0:04:24	23	4,8	8	33	150
0:04:25	23	4,8	8	33	150
0:04:26	23	4,8	8	33	150
0:04:27	23	4,8	8	33	150
0:04:28	23	4,8	8	33	150
0:04:29	23	4,8	8	33	150
0:04:30	23	4,9	8	33	150
0:04:31	23	4,9	8	33	150
0:04:32	23	4,9	8	33	150
0:04:33	23	4,9	8	33	150
0:04:34	23	4,9	8	33	150
0:04:35	23	4,9	8	33	150
0:04:36	23	4,9	8	33	150
0:04:37	23	4,9	8	33	150
0:04:38	23	4,9	8	33	150
0:04:39	23	4,9	8	33	150
0:04:40	23	4,9	8	33	150
0:04:41	24	4,9	8	33	150
0:04:42	24	4,9	8	33	150
0:04:43	24	4,9	8	33	150
0:04:44	24	4,8	8	33	150
0:04:45	24	4,8	8	33	150
0:04:46	24	4,8	8	33	150
0:04:47	24	4,8	8	33	150
0:04:48	24	4,8	8	33	150
0:04:49	24	4,8	8	33	150
0:04:50	24	4,8	8	33	150
0:04:51	24	4,8	8	33	150
0:04:52	24	4,8	8	33	150
0:04:53	24	4,8	8	33	150
0:04:54	24	4,8	8	33	150
0:04:55	24	4,8	8	33	150
0:04:56	24	4,8	8	33	150
0:04:57	24	4,8	8	33	150
0:04:58	24	4,8	8	33	150
0:04:59	24	4,8	8	33	150
0:05:00	24	4,8	8	33	150
0:05:01	24	4,8	8	33	150
0:05:02	24	4,8	8	33	150
0:05:03	24	4,8	8	33	150
0:05:04	24	4,8	8	33	150
0:05:05	24	4,8	8	33	150
0:05:06	24	4,9	8	33	150
0:05:07	24	5,0	8	33	150
0:05:08	24	5,0	8	33	150
0:05:09	24	5,0	8	33	150
0:05:10	24	5,0	8	33	150
0:05:11	24	5,0	8	33	150
0:05:12	25	5,0	8	33	150
0:05:13	25	5,0	8	33	150
0:05:14	25	5,0	8	33	150
0:05:15	25	5,0	8	33	150
0:05:16	25	5,0	8	33	150
0:05:17	25	5,0	8	33	150
0:05:18	25	5,0	8	33	150
0:05:19	25	5,0	8	33	150
0:05:20	25	5,1	8	33	150
0:05:21	25	5,2	8	33	150
0:05:22	25	5,3	8	33	150
0:05:23	25	5,3	8	33	150
0:05:24	25	5,3	8	33	150
0:05:25	25	5,3	8	33	150
0:05:26	25	5,3	8	33	150
0:05:27	25	5,3	8	33	150
0:05:28	25	5,3	8	33	150
0:05:29	25	5,3	8	33	150
0:05:30	25	5,3	8	33	150
0:05:31	25	5,3	8	33	150
0:05:32	25	5,3	8	33	150
0:05:33	25	5,3	8	33	150
0:05:34	25	5,3	8	33	150
0:05:35	25	5,3	8	33	150
0:05:36	25	5,3	8	33	150
0:05:37	25	5,3	8	33	150
0:05:38	25	5,3	8	33	150
0:05:39	25	5,3	8	33	150
0:05:40	25	5,3	8	33	150
0:05:41	25	5,4	8	33	150
0:05:42	25	5,4	8	33	150
0:05:43	25	5,4	8	33	150
0:05:44	25	5,4	8	33	150
0:05:45	25	5,4	8	33	150
0:05:46	25	5,6	8	33	150
0:05:47	25	5,7	8	33	150
0:05:48	26	5,7	8	33	150
0:05:49	26	5,7	8	33	150
0:05:50	26	5,7	8	33	150
0:05:51	26	5,7	8	33	150
0:05:52	26	5,7	8	33	150
0:05:53	26	5,7	8	33	150
0:05:54	26	5,7	8	33	150
0:05:55	26	5,7	8	33	150
0:05:56	26	5,7	8	33	150
0:05:57	26	5,7	8	33	150
0:05:58	26	5,7	8	33	150
0:05:59	26	5,7	8	33	150
0:06:00	26	5,7	8	33	150
0:06:01	26	5,7	8	33	150
0:06:02	26	5,7	8	33	150
0:06:03	26	5,7	8	33	150
0:06:04	26	5,7	8	33	150
0:06:05	26	5,7	8	33	150
0:06:06	26	5,7	8	33	150
0:06:07	26	5,7	8	33	150
0:06:08	26	5,7	8	33	150
0:06:09	26	5,7	8	33	150
0:06:10	26	5,7	8	33	150
0:06:11	26	5,8	8	33	150
0:06:12	26	5,8	8	33	150
0:06:13	26	5,8	8	33	150
0:06:14	26	5,8	8	33	150
0:06:15	26	5,8	8	33	150
0:06:16	26	5,8	8	33	150
0:06:17	26	5,8	8	33	150
0:06:18	26	5,8	8	33	150
0:06:19	26	5,8	8	33	150
0:06:20	26	5,9	8	33	150
0:06:21	26	6,0	8	33	150
0:06:22	26	6,0	8	33	150
0:06:23	26	6,0	8	33	150
0:06:24	26	6,0	8	33	150
0:06:25	26	6,0	8	34	150
0:06:26	26	6,0	8	33	150
0:06:27	26	6,0	8	34	150
0:06:28	26	6,0	8	33	150
0:06:29	27	6,0	8	34	150
0:06:30	27	6,0	8	33	150
0:06:31	27	6,0	8	34	150
0:06:32	27	6,0	8	34	150
0:06:33	27	6,1	8	33	150
0:06:34	27	6,1	8	34	150
0:06:35	27	6,1	8	34	150
0:06:36	27	6,1	8	34	150
0:06:37	27	6,2	8	34	150
0:06:38	27	6,3	8	34	150
0:06:39	27	6,3	8	34	150
0:06:40	27	6,4	8	34	150
0:06:41	27	6,4	8	34	150
0:06:42	27	6,4	8	34	150
0:06:43	27	6,4	8	34	150
0:06:44	27	6,4	8	34	150
0:06:45	27	6,4	8	34	150
0:06:46	27	6,4	8	34	150
0:06:47	27	6,4	8	34	150
0:06:48	27	6,4	8	34	150
0:06:49	27	6,4	8	34	150
0:06:50	27	6,4	8	34	150
0:06:51	27	6,4	8	34	150
0:06:52	27	6,5	8	34	150
0:06:53	27	6,5	8	34	150
0:06:54	27	6,5	8	34	150
0:06:55	27	6,5	8	34	150
0:06:56	27	6,5	8	34	150
0:06:57	27	6,5	8	34	150
0:06:58	27	6,5	8	34	150
0:06:59	27	6,5	8	34	150
0:07:00	27	6,5	8	34	150
0:07:01	27	6,5	8	34	150
0:07:02	27	6,6	8	34	150
0:07:03	27	6,6	8	34	150
0:07:04	27	6,6	8	35	150
0:07:05	27	6,6	8	35	150
0:07:06	27	6,6	8	35	150
0:07:07	27	6,6	8	35	150
0:07:08	27	6,6	8	35	150
0:07:09	27	6,6	8	35	150
0:07:10	27	6,6	8	35	150
0:07:11	27	6,7	8	35	150
0:07:12	27	6,7	8	35	150
0:07:13	27	6,7	8	35	150
0:07:14	27	6,7	8	35	150
0:07:15	27	6,7	8	35	150
0:07:16	28	6,7	8	35	150
0:07:17	28	6,7	8	35	150
0:07:18	28	6,7	8	35	150
0:07:19	28	6,7	8	35	150
0:07:20	28	6,8	8	35	150
0:07:21	28	6,8	8	35	150
0:07:22	28	6,8	8	35	150
0:07:23	28	6,8	8	35	150
0:07:24	28	6,8	8	35	150
0:07:25	28	6,8	8	35	150
0:07:26	28	6,8	8	35	150
0:07:27	28	6,8	8	35	150
0:07:28	28	6,9	8	35	150
0:07:29	28	6,9	8	35	150
0:07:30	28	6,9	8	35	150
0:07:31	28	6,9	8	35	150
0:07:32	28	6,9	8	35	150
0:07:33	28	6,9	8	35	150
0:07:34	28	6,9	9	35	150
0:07:35	28	6,9	9	35	150
0:07:36	28	6,9	9	35	150
0:07:37	28	7,0	9	36	150
0:07:38	28	7,0	9	36	150
0:07:39	28	7,0	9	36	150
0:07:40	28	7,0	9	36	150
0:07:41	28	7,0	9	36	150
0:07:42	28	7,0	9	36	150
0:07:43	28	7,0	9	36	150
0:07:44	28	7,0	9	36	150
0:07:45	28	7,1	8	36	150
0:07:46	28	7,1	8	36	150
0:07:47	28	7,1	8	36	150
0:07:48	28	7,1	8	36	150
0:07:49	28	7,1	8	36	150
0:07:50	28	7,1	9	36	150
0:07:51	28	7,2	8	36	150
0:07:52	28	7,2	8	36	150
0:07:53	28	7,2	8	36	150
0:07:54	28	7,2	8	36	150
0:07:55	28	7,2	8	36	150
0:07:56	28	7,2	8	36	150
0:07:57	28	7,3	8	36	150
0:07:58	28	7,3	8	36	150
0:07:59	28	7,3	8	36	150
0:08:00	28	7,3	8	36	150
0:08:01	28	7,3	8	36	150
0:08:02	28	7,3	8	36	150
0:08:03	28	7,3	8	36	150
0:08:04	28	7,4	8	37	150
0:08:05	28	7,4	8	36	150
0:08:06	28	7,4	8	36	150
0:08:07	29	7,4	8	37	150
0:08:08	29	7,4	8	37	150
0:08:09	29	7,4	8	37	150
0:08:10	29	7,4	8	37	150
0:08:11	29	7,5	8	37	150
0:08:12	29	7,5	8	37	150
0:08:13	29	7,5	8	37	150
0:08:14	29	7,5	8	37	150
0:08:15	29	7,5	8	37	150
0:08:16	29	7,5	8	37	150
0:08:17	29	7,5	8	37	150
0:08:18	29	7,6	8	37	150
0:08:19	29	7,6	8	37	150
0:08:20	29	7,6	8	37	150
0:08:21	29	7,6	8	37	150
0:08:22	29	7,6	8	37	150
0:08:23	29	7,6	8	37	150
0:08:24	29	7,6	8	37	150
0:08:25	29	7,6	8	37	150
0:08:26	29	7,6	8	37	150
0:08:27	29	7,7	8	37	150
0:08:28	29	7,7	8	37	150
0:08:29	29	7,7	8	37	150
0:08:30	29	7,7	8	37	150
0:08:31	29	7,7	8	37	150
0:08:32	29	7,7	8	37	150
0:08:33	29	7,7	8	37	150
0:08:34	29	7,7	8	37	150
0:08:35	29	7,8	8	37	150
0:08:36	29	7,8	8	38	150
0:08:37	29	7,8	8	38	150
0:08:38	29	7,8	8	38	150
0:08:39	29	7,8	8	38	150
0:08:40	29	7,8	8	38	150
0:08:41	29	7,8	8	38	150
0:08:42	29	7,8	8	38	150
0:08:43	29	7,8	8	38	150
0:08:44	29	7,9	8	38	150
0:08:45	29	7,9	8	38	150
0:08:46	29	7,9	8	38	150
0:08:47	29	7,9	8	38	150
0:08:48	29	7,9	8	38	150
0:08:49	29	7,9	8	38	150
0:08:50	30	7,9	8	38	150
0:08:51	30	7,9	8	38	150
0:08:52	30	7,9	8	38	150
0:08:53	30	8,0	8	38	150
0:08:54	30	8,0	8	38	150
0:08:55	30	8,0	8	38	150
0:08:56	30	8,0	8	38	150
0:08:57	30	8,0	8	38	150
0:08:58	30	8,0	8	38	150
0:08:59	30	8,0	8	38	150
0:09:00	30	8,0	8	38	150
0:09:01	30	8,0	8	38	150
0:09:02	30	8,0	8	38	150
0:09:03	30	8,1	8	38	150
0:09:04	30	8,1	8	38	150
0:09:05	30	8,1	8	38	150
0:09:06	30	8,2	8	38	150
0:09:07	30	8,3	8	38	150
0:09:08	30	8,3	8	38	150
0:09:09	30	8,4	8	38	150
0:09:10	30	8,4	8	38	150
0:09:11	30	8,4	8	38	150
0:09:12	30	8,4	8	38	150
0:09:13	30	8,4	8	38	150
0:09:14	30	8,4	8	39	150
0:09:15	30	8,4	8	38	150
0:09:16	30	8,5	8	39	150
0:09:17	30	8,5	8	39	150
0:09:18	30	8,5	8	39	150
0:09:19	30	8,5	8	38	150
0:09:20	30	8,5	8	39	150
0:09:21	30	8,5	8	39	150
0:09:22	30	8,5	8	39	150
0:09:23	30	8,5	8	39	150
0:09:24	30	8,5	8	39	150
0:09:25	30	8,6	8	39	150
0:09:26	30	8,6	8	39	150
0:09:27	30	8,6	8	39	150
0:09:28	30	8,6	8	39	150
0:09:29	30	8,6	8	39	150
0:09:30	30	8,6	8	39	150
0:09:31	30	8,6	8	39	150
0:09:32	31	8,6	8	39	150
0:09:33	31	8,6	8	39	150
0:09:34	31	8,6	8	39	150
0:09:35	31	8,6	8	39	150
0:09:36	31	8,7	8	39	150
0:09:37	31	8,7	8	39	150
0:09:38	31	8,7	8	39	150
0:09:39	31	8,7	8	39	150
0:09:40	31	8,7	8	39	150
0:09:41	31	8,7	8	39	150
0:09:42	31	8,7	8	39	150
0:09:43	31	8,7	8	39	150
0:09:44	31	8,7	8	39	150
0:09:45	31	8,7	8	39	150
0:09:46	31	8,8	8	39	150
0:09:47	31	8,8	8	39	150
0:09:48	31	8,8	8	39	150
0:09:49	31	8,8	8	39	150
0:09:50	31	8,8	8	39	150
0:09:51	31	8,8	8	39	150
0:09:52	31	8,8	8	39	150
0:09:53	31	8,8	8	39	150
0:09:54	31	8,8	8	39	150
0:09:55	31	8,8	8	39	150
0:09:56	31	8,9	8	39	150
0:09:57	31	8,9	8	39	150
0:09:58	31	8,9	8	39	150
0:09:59	31	8,9	8	40	150
0:10:00	31	8,9	8	39	150
0:10:01	31	8,9	8	39	150
0:10:02	31	8,9	8	39	150
0:10:03	31	8,9	8	39	150
0:10:04	31	8,9	8	39	150
0:10:05	31	8,9	8	40	150
0:10:06	31	9,0	8	39	150
0:10:07	31	9,0	8	40	150
0:10:08	31	9,0	8	40	150
0:10:09	31	9,0	8	40	150
0:10:10	31	9,0	8	40	150
0:10:11	31	9,0	8	40	150
0:10:12	31	9,0	8	40	150
0:10:13	31	9,0	8	40	150
0:10:14	32	9,0	8	40	150
0:10:15	31	9,0	8	40	150
0:10:16	32	9,1	8	40	150
0:10:17	32	9,1	8	40	150
0:10:18	32	9,2	8	40	150
0:10:19	32	9,3	8	40	150
0:10:20	32	9,3	8	40	150
0:10:21	32	9,3	8	40	150
0:10:22	32	9,3	8	40	150
0:10:23	32	9,4	8	40	150
0:10:24	32	9,4	8	40	150
0:10:25	32	9,4	8	40	150
0:10:26	32	9,4	8	40	150
0:10:27	32	9,4	8	40	150
0:10:28	32	9,4	8	40	150
0:10:29	32	9,4	8	40	150
0:10:30	32	9,4	8	40	150
0:10:31	32	9,4	8	40	150
0:10:32	32	9,4	8	40	150
0:10:33	32	9,4	8	40	150
0:10:34	32	9,4	8	40	150
0:10:35	32	9,5	8	40	150
0:10:36	32	9,5	8	40	150
0:10:37	32	9,5	8	40	150
0:10:38	32	9,5	8	40	150
0:10:39	32	9,5	8	40	150
0:10:40	32	9,5	8	40	150
0:10:41	32	9,5	8	40	150
0:10:42	32	9,5	8	40	150
0:10:43	32	9,5	8	40	150
0:10:44	32	9,5	8	40	150
0:10:45	32	9,5	8	40	150
0:10:46	32	9,6	8	40	150
0:10:47	32	9,6	8	40	150
0:10:48	32	9,6	8	40	150
0:10:49	32	9,6	8	40	150
0:10:50	32	9,6	8	40	150
0:10:51	32	9,6	8	41	150
0:10:52	32	9,6	8	40	150
0:10:53	32	9,6	8	40	150
0:10:54	32	9,6	8	41	150
0:10:55	32	9,6	8	41	150
0:10:56	33	9,6	8	40	150
0:10:57	33	9,6	8	40	150
0:10:58	33	9,7	8	40	150
0:10:59	33	9,7	8	40	150
0:11:00	33	9,7	8	41	150
0:11:01	33	9,7	8	41	150
0:11:02	33	9,7	8	41	150
0:11:03	33	9,7	8	41	150
0:11:04	33	9,7	8	41	150
0:11:05	33	9,7	8	41	150
0:11:06	33	9,7	9	41	150
0:11:07	33	9,7	9	41	150
0:11:08	33	9,7	9	41	150
0:11:09	33	9,8	9	40	150
0:11:10	33	9,9	9	41	150
0:11:11	33	9,9	9	41	150
0:11:12	33	10,0	9	41	150
0:11:13	33	10,0	9	41	150
0:11:14	33	10,0	9	41	150
0:11:15	33	10,0	9	41	150
0:11:16	33	10,0	9	41	150
0:11:17	33	10,0	9	41	150
0:11:18	33	10,0	9	41	150
0:11:19	33	10,0	9	41	150
0:11:20	33	10,0	9	41	150
0:11:21	33	10,0	9	41	150
0:11:22	33	10,0	9	41	150
0:11:23	33	10,0	9	41	150
0:11:24	33	10,1	9	41	150
0:11:25	33	10,1	9	41	150
0:11:26	33	10,1	9	41	150
0:11:27	33	10,1	9	41	150
0:11:28	33	10,1	9	41	150
0:11:29	33	10,1	9	41	150
0:11:30	33	10,1	9	41	150
0:11:31	33	10,1	9	41	150
0:11:32	33	10,1	9	41	150
0:11:33	33	10,1	9	41	150
0:11:34	33	10,1	9	41	150
0:11:35	33	10,1	9	41	150
0:11:36	33	10,2	9	41	150
0:11:37	33	10,2	9	41	150
0:11:38	33	10,2	9	41	150
0:11:39	34	10,2	9	41	150
0:11:40	34	10,2	9	41	150
0:11:41	34	10,2	9	41	150
0:11:42	34	10,2	9	41	150
0:11:43	34	10,2	9	41	150
0:11:44	34	10,2	10	41	150
0:11:45	34	10,2	10	41	150
0:11:46	34	10,2	10	41	150
0:11:47	34	10,3	10	41	150
0:11:48	34	10,3	10	42	150
0:11:49	34	10,3	10	42	150
0:11:50	34	10,3	11	42	150
0:11:51	34	10,4	11	42	150
0:11:52	34	10,5	11	42	150
0:11:53	34	10,5	11	42	150
0:11:54	34	10,5	11	42	150
0:11:55	34	10,5	11	42	150
0:11:56	34	10,6	11	42	150
0:11:57	34	10,6	11	42	150
0:11:58	34	10,6	11	42	150
0:11:59	34	10,6	11	42	150
0:12:00	34	10,6	11	42	150
0:12:01	34	10,6	11	42	150
0:12:02	34	10,6	11	42	150
0:12:03	34	10,6	11	42	150
0:12:04	34	10,6	11	42	150
0:12:05	34	10,6	11	42	150
0:12:06	34	10,6	10	42	150
0:12:07	34	10,7	10	42	150
0:12:08	34	10,7	11	42	150
0:12:09	34	10,7	11	42	150
0:12:10	34	10,7	11	42	150
0:12:11	34	10,7	11	42	150
0:12:12	34	10,7	11	42	150
0:12:13	34	10,7	11	42	150
0:12:14	34	10,7	11	42	150
0:12:15	34	10,7	11	42	150
0:12:16	34	10,7	11	42	150
0:12:17	34	10,8	11	42	150
0:12:18	34	10,8	11	42	150
0:12:19	34	10,8	11	42	150
0:12:20	34	10,8	11	42	150
0:12:21	34	10,8	11	42	150
0:12:22	34	10,8	11	42	150
0:12:23	34	10,8	11	42	150
0:12:24	35	10,8	11	42	150
0:12:25	35	10,8	11	42	150
0:12:26	35	10,8	11	42	150
0:12:27	35	10,9	11	42	150
0:12:28	35	10,9	11	42	150
0:12:29	35	10,9	11	42	150
0:12:30	35	10,9	11	42	150
0:12:31	35	10,9	11	43	150
0:12:32	35	10,9	11	43	150
0:12:33	35	10,9	11	43	150
0:12:34	35	10,9	11	43	150
0:12:35	35	10,9	11	43	150
0:12:36	35	11,0	11	43	150
0:12:37	35	11,0	11	43	150
0:12:38	35	11,0	11	43	150
0:12:39	35	11,0	11	43	150
0:12:40	35	11,0	11	43	150
0:12:41	35	11,0	11	43	150
0:12:42	35	11,0	11	43	150
0:12:43	35	11,1	12	43	150
0:12:44	35	11,2	12	43	150
0:12:45	35	11,2	12	43	150
0:12:46	35	11,3	12	43	150
0:12:47	35	11,3	12	43	150
0:12:48	35	11,3	12	43	150
0:12:49	35	11,3	12	43	150
0:12:50	35	11,3	12	43	150
0:12:51	35	11,3	12	43	150
0:12:52	35	11,3	12	43	150
0:12:53	35	11,3	12	43	150
0:12:54	35	11,3	12	43	150
0:12:55	35	11,4	12	43	150
0:12:56	35	11,4	12	43	150
0:12:57	35	11,4	12	43	150
0:12:58	35	11,4	12	43	150
0:12:59	35	11,4	12	43	150
0:13:00	35	11,4	12	43	150
0:13:01	35	11,4	12	43	150
0:13:02	35	11,4	12	43	150
0:13:03	35	11,4	12	44	150
0:13:04	35	11,5	12	43	150
0:13:05	35	11,5	12	43	150
0:13:06	35	11,5	12	43	150
0:13:07	36	11,5	12	43	150
0:13:08	36	11,5	12	44	150
0:13:09	36	11,5	12	43	150
0:13:10	36	11,5	12	44	150
0:13:11	36	11,5	12	44	150
0:13:12	36	11,5	12	44	150
0:13:13	36	11,6	12	44	150
0:13:14	36	11,6	12	44	150
0:13:15	36	11,6	12	44	150
0:13:16	36	11,6	12	44	150
0:13:17	36	11,6	12	44	150
0:13:18	36	11,6	12	44	150
0:13:19	36	11,6	12	44	150
0:13:20	36	11,6	12	44	150
0:13:21	36	11,6	12	44	150
0:13:22	36	11,7	12	44	150
0:13:23	36	11,7	12	44	150
0:13:24	36	11,7	12	44	150
0:13:25	36	11,7	12	44	150
0:13:26	36	11,7	12	44	150
0:13:27	36	11,7	12	44	150
0:13:28	36	11,7	11	44	150
0:13:29	36	11,7	11	44	150
0:13:30	36	11,7	11	44	150
0:13:31	36	11,8	11	44	150
0:13:32	36	11,8	11	44	150
0:13:33	36	11,8	11	44	150
0:13:34	36	11,8	11	44	150
0:13:35	36	11,8	11	44	150
0:13:36	36	11,8	11	44	150
0:13:37	36	11,8	11	44	150
0:13:38	36	11,8	11	44	150
0:13:39	36	11,8	11	44	150
0:13:40	36	11,9	11	44	150
0:13:41	36	11,9	11	45	150
0:13:42	36	11,9	11	44	150
0:13:43	36	11,9	11	45	150
0:13:44	36	11,9	11	45	150
0:13:45	36	11,9	11	44	150
0:13:46	36	11,9	11	44	150
0:13:47	36	11,9	11	45	150
0:13:48	36	12,0	11	44	150
0:13:49	36	12,0	11	44	150
0:13:50	36	12,0	11	44	150
0:13:51	36	12,0	11	44	150
0:13:52	37	12,0	11	44	150
0:13:53	37	12,0	11	45	150
0:13:54	37	12,0	11	44	150
0:13:55	37	12,0	11	45	150
0:13:56	37	12,0	11	45	150
0:13:57	37	12,1	11	45	150
0:13:58	37	12,1	10	45	150
0:13:59	37	12,1	10	45	150
0:14:00	37	12,1	10	45	150
0:14:01	37	12,1	11	45	150
0:14:02	37	12,1	11	45	150
0:14:03	37	12,1	11	45	150
0:14:04	37	12,1	10	45	150
0:14:05	37	12,1	11	45	150
0:14:06	37	12,1	11	45	150
0:14:07	37	12,2	11	45	150
0:14:08	37	12,2	11	45	150
0:14:09	37	12,2	11	45	150
0:14:10	37	12,2	11	45	150
0:14:11	37	12,2	11	45	150
0:14:12	37	12,2	11	45	150
0:14:13	37	12,3	11	45	150
0:14:14	37	12,3	11	45	150
0:14:15	37	12,3	11	45	150
0:14:16	37	12,3	11	45	150
0:14:17	37	12,3	11	45	150
0:14:18	37	12,3	11	45	150
0:14:19	37	12,3	11	45	150
0:14:20	37	12,5	11	45	150
0:14:21	37	12,6	11	46	150
0:14:22	37	12,6	11	46	150
0:14:23	37	12,6	11	45	150
0:14:24	37	12,7	11	45	150
0:14:25	37	12,7	11	45	150
0:14:26	37	12,7	11	46	150
0:14:27	37	12,7	11	46	150
0:14:28	37	12,7	11	45	150
0:14:29	37	12,7	11	46	150
0:14:30	37	12,7	11	46	150
0:14:31	37	12,7	11	46	150
0:14:32	37	12,7	11	46	150
0:14:33	37	12,8	11	46	150
0:14:34	37	12,8	11	46	150
0:14:35	37	12,8	11	46	150
0:14:36	37	12,8	11	46	150
0:14:37	37	12,8	11	46	150
0:14:38	38	12,8	11	46	150
0:14:39	38	12,8	11	46	150
0:14:40	38	12,8	11	46	150
0:14:41	38	12,8	11	46	150
0:14:42	38	12,8	11	46	150
0:14:43	38	12,9	11	46	150
0:14:44	38	12,9	11	46	150
0:14:45	38	12,9	11	46	150
0:14:46	38	12,9	11	46	150
0:14:47	38	12,9	11	46	150
0:14:48	38	12,9	11	46	150
0:14:49	38	12,9	11	46	150
0:14:50	38	12,9	11	46	150
0:14:51	38	13,0	11	46	150
0:14:52	38	13,0	11	46	150
0:14:53	38	13,0	11	46	150
0:14:54	38	13,0	11	46	150
0:14:55	38	13,0	11	46	150
0:14:56	38	13,0	11	46	150
0:14:57	38	13,0	11	46	150
0:14:58	38	13,1	11	46	150
0:14:59	38	13,1	11	46	150
0:15:00	38	13,1	11	46	150
0:15:01	38	13,1	11	47	150
0:15:02	38	13,1	11	47	150
0:15:03	38	13,1	11	46	150
0:15:04	38	13,1	11	47	150
0:15:05	38	13,1	11	47	150
0:15:06	38	13,2	11	47	150
0:15:07	38	13,2	11	47	150
0:15:08	38	13,2	11	47	150
0:15:09	38	13,2	11	47	150
0:15:10	38	13,2	11	47	150
0:15:11	38	13,2	11	47	150
0:15:12	38	13,2	11	47	150
0:15:13	38	13,2	11	47	150
0:15:14	38	13,2	11	47	150
0:15:15	38	13,2	11	47	150
0:15:16	38	13,3	11	47	150
0:15:17	38	13,3	11	47	150
0:15:18	38	13,3	11	47	150
0:15:19	38	13,3	11	47	150
0:15:20	38	13,3	11	47	150
0:15:21	38	13,3	11	47	150
0:15:22	38	13,3	11	47	150
0:15:23	39	13,3	11	47	150
0:15:24	39	13,3	11	47	150
0:15:25	39	13,3	11	47	150
0:15:26	39	13,4	11	47	150
0:15:27	39	13,4	11	47	150
0:15:28	39	13,4	11	47	150
0:15:29	39	13,4	11	47	150
0:15:30	39	13,4	11	47	150
0:15:31	39	13,4	11	47	150
0:15:32	39	13,4	11	47	150
0:15:33	39	13,4	11	47	150
0:15:34	39	13,5	11	47	150
0:15:35	39	13,5	11	47	150
0:15:36	39	13,5	11	47	150
0:15:37	39	13,5	11	47	150
0:15:38	39	13,5	11	47	150
0:15:39	39	13,5	11	47	150
0:15:40	39	13,5	11	47	150
0:15:41	39	13,6	11	47	150
0:15:42	39	13,6	11	47	150
0:15:43	39	13,6	11	47	150
0:15:44	39	13,6	11	47	150
0:15:45	39	13,6	11	48	150
0:15:46	39	13,6	11	47	150
0:15:47	39	13,6	11	48	150
0:15:48	39	13,7	11	48	150
0:15:49	39	13,7	11	48	150
0:15:50	39	13,7	11	48	150
0:15:51	39	13,7	11	48	150
0:15:52	39	13,7	11	48	150
0:15:53	39	13,7	11	48	150
0:15:54	39	13,7	11	48	150
0:15:55	39	13,7	11	48	150
0:15:56	39	13,8	11	48	150
0:15:57	39	13,8	11	48	150
0:15:58	39	13,8	11	48	150
0:15:59	39	13,8	11	48	150
0:16:00	39	13,8	12	48	150
0:16:01	39	13,8	12	48	150
0:16:02	39	13,8	12	48	150
0:16:03	39	13,8	12	48	150
0:16:04	39	13,9	12	48	150
0:16:05	39	13,9	12	48	150
0:16:06	39	13,9	12	48	150
0:16:07	39	13,9	12	48	150
0:16:08	40	13,9	12	48	150
0:16:09	40	13,9	12	48	150
0:16:10	40	13,9	12	48	150
0:16:11	40	14,0	12	48	150
0:16:12	40	14,0	12	48	150
0:16:13	40	14,0	12	48	150
0:16:14	40	14,0	12	48	150
0:16:15	40	14,0	12	48	150
0:16:16	40	14,0	12	48	150
0:16:17	40	14,0	12	48	150
0:16:18	40	14,0	12	48	150
0:16:19	40	14,0	12	48	150
0:16:20	40	14,1	11	48	150
0:16:21	40	14,1	11	48	150
0:16:22	40	14,1	11	48	150
0:16:23	40	14,1	11	49	150
0:16:24	40	14,1	11	48	150
0:16:25	40	14,1	11	49	150
0:16:26	40	14,1	11	49	150
0:16:27	40	14,1	11	49	150
0:16:28	40	14,1	11	49	150
0:16:29	40	14,1	11	49	150
0:16:30	40	14,2	11	49	150
0:16:31	40	14,2	11	49	150
0:16:32	40	14,2	11	49	150
0:16:33	40	14,2	11	49	150
0:16:34	40	14,2	11	49	150
0:16:35	40	14,2	11	49	150
0:16:36	40	14,2	11	49	150
0:16:37	40	14,2	11	49	150
0:16:38	40	14,3	11	49	150
0:16:39	40	14,3	11	49	150
0:16:40	40	14,3	11	49	150
0:16:41	40	14,3	11	49	150
0:16:42	40	14,3	11	49	150
0:16:43	40	14,3	10	49	150
0:16:44	40	14,3	10	49	150
0:16:45	40	14,3	10	49	150
0:16:46	40	14,4	10	49	150
0:16:47	40	14,4	10	49	150
0:16:48	40	14,4	10	49	150
0:16:49	40	14,4	10	49	150
0:16:50	40	14,4	10	49	150
0:16:51	40	14,4	10	49	150
0:16:52	41	14,4	10	49	150
0:16:53	41	14,4	11	49	150
0:16:54	41	14,4	11	49	150
0:16:55	41	14,5	11	49	150
0:16:56	41	14,5	11	49	150
0:16:57	41	14,5	11	49	150
0:16:58	41	14,5	11	49	150
0:16:59	41	14,5	11	49	150
0:17:00	41	14,5	11	49	150
0:17:01	41	14,5	11	49	150
0:17:02	41	14,5	11	49	150
0:17:03	41	14,6	11	49	150
0:17:04	41	14,6	10	49	150
0:17:05	41	14,6	10	50	150
0:17:06	41	14,6	10	50	150
0:17:07	41	14,6	10	50	150
0:17:08	41	14,6	10	50	150
0:17:09	41	14,6	10	50	150
0:17:10	41	14,7	10	50	150
0:17:11	41	14,7	10	50	150
0:17:12	41	14,7	10	50	150
0:17:13	41	14,7	10	50	150
0:17:14	41	14,7	10	50	150
0:17:15	41	14,7	10	50	150
0:17:16	41	14,7	10	50	150
0:17:17	41	14,7	10	50	150
0:17:18	41	14,7	10	50	150
0:17:19	41	14,8	10	50	150
0:17:20	41	14,8	10	50	150
0:17:21	41	14,8	10	50	150
0:17:22	41	14,8	10	50	150
0:17:23	41	14,8	10	50	150
0:17:24	41	14,8	11	50	150
0:17:25	41	14,8	11	50	150
0:17:26	41	14,8	10	50	150
0:17:27	41	14,9	10	50	150
0:17:28	41	15,0	10	50	150
0:17:29	41	15,0	10	50	150
0:17:30	41	15,1	10	50	150
0:17:31	41	15,1	10	50	150
0:17:32	41	15,1	10	50	150
0:17:33	41	15,1	10	50	150
0:17:34	41	15,1	10	50	150
0:17:35	41	15,1	10	50	150
0:17:36	42	15,1	10	50	150
0:17:37	42	15,1	10	50	150
0:17:38	42	15,1	10	50	150
0:17:39	42	15,2	10	50	150
0:17:40	42	15,2	10	50	150
0:17:41	42	15,2	10	50	150
0:17:42	42	15,2	10	50	150
0:17:43	42	15,2	10	50	150
0:17:44	42	15,2	10	50	150
0:17:45	42	15,2	10	50	150
0:17:46	42	15,2	10	51	150
0:17:47	42	15,2	10	50	150
0:17:48	42	15,3	11	50	150
0:17:49	42	15,3	11	50	150
0:17:50	42	15,3	11	50	150
0:17:51	42	15,3	11	50	150
0:17:52	42	15,3	11	50	150
0:17:53	42	15,3	11	51	150
0:17:54	42	15,3	11	51	150
0:17:55	42	15,3	11	50	150
0:17:56	42	15,3	11	50	150
0:17:57	42	15,4	11	51	150
0:17:58	42	15,4	11	51	150
0:17:59	42	15,4	11	51	150
0:18:00	42	15,4	11	51	150
0:18:01	42	15,4	11	51	150
0:18:02	42	15,4	11	51	150
0:18:03	42	15,4	11	51	150
0:18:04	42	15,5	11	51	150
0:18:05	42	15,5	11	51	150
0:18:06	42	15,5	11	51	150
0:18:07	42	15,5	11	51	150
0:18:08	42	15,5	11	51	150
0:18:09	42	15,6	11	51	150
0:18:10	42	15,6	11	51	150
0:18:11	42	15,6	11	51	150
0:18:12	42	15,6	11	51	150
0:18:13	42	15,6	11	51	150
0:18:14	42	15,6	11	51	150
0:18:15	42	15,7	12	52	150
0:18:16	42	15,7	12	52	150
0:18:17	42	15,7	12	52	150
0:18:18	42	15,7	12	51	150
0:18:19	42	15,7	12	52	150
0:18:20	42	15,7	12	51	150
0:18:21	43	15,7	12	51	150
0:18:22	43	15,7	12	51	150
0:18:23	43	15,8	12	51	150
0:18:24	43	15,8	12	52	150
0:18:25	43	15,8	12	52	150
0:18:26	43	15,8	12	52	150
0:18:27	43	15,8	12	52	150
0:18:28	43	15,8	12	52	150
0:18:29	43	15,8	12	51	150
0:18:30	43	15,8	12	52	150
0:18:31	43	15,9	12	52	150
0:18:32	43	15,9	12	52	150
0:18:33	43	15,9	12	52	150
0:18:34	43	15,9	12	52	150
0:18:35	43	15,9	12	52	150
0:18:36	43	15,9	12	52	150
0:18:37	43	15,9	12	52	150
0:18:38	43	15,9	12	52	150
0:18:39	43	15,9	12	52	150
0:18:40	43	16,0	12	52	150
0:18:41	43	16,0	12	52	150
0:18:42	43	16,0	12	52	150
0:18:43	43	16,0	12	52	150
0:18:44	43	16,0	12	52	150
0:18:45	43	16,0	12	52	150
0:18:46	43	16,1	12	52	150
0:18:47	43	16,1	12	52	150
0:18:48	43	16,1	12	52	150
0:18:49	43	16,1	12	52	150
0:18:50	43	16,1	12	52	150
0:18:51	43	16,1	12	52	150
0:18:52	43	16,2	12	52	150
0:18:53	43	16,2	12	52	150
0:18:54	43	16,2	12	52	150
0:18:55	43	16,2	12	52	150
0:18:56	43	16,3	12	52	150
0:18:57	43	16,3	12	53	150
0:18:58	43	16,3	12	53	150
0:18:59	43	16,3	12	53	150
0:19:00	43	16,3	12	53	150
0:19:01	43	16,4	12	53	150
0:19:02	43	16,4	12	53	150
0:19:03	43	16,4	12	53	150
0:19:04	44	16,4	12	53	150
0:19:05	44	16,4	12	53	150
0:19:06	44	16,4	12	53	150
0:19:07	44	16,4	12	53	150
0:19:08	44	16,5	12	53	150
0:19:09	44	16,5	12	53	150
0:19:10	44	16,5	12	53	150
0:19:11	44	16,5	12	53	150
0:19:12	44	16,5	12	53	150
0:19:13	44	16,5	12	53	150
0:19:14	44	16,5	12	53	150
0:19:15	44	16,5	12	53	150
0:19:16	44	16,5	12	53	150
0:19:17	44	16,5	12	53	150
0:19:18	44	16,6	12	53	150
0:19:19	44	16,6	12	53	150
0:19:20	44	16,6	12	53	150
0:19:21	44	16,6	12	53	150
0:19:22	44	16,6	12	53	150
0:19:23	44	16,6	12	53	150
0:19:24	44	16,6	12	53	150
0:19:25	44	16,6	12	53	150
0:19:26	44	16,6	12	53	150
0:19:27	44	16,6	12	53	150
0:19:28	44	16,6	12	53	150
0:19:29	44	16,7	11	53	150
0:19:30	44	16,7	11	53	150
0:19:31	44	16,7	11	53	150
0:19:32	44	16,7	11	53	150
0:19:33	44	16,7	11	53	150
0:19:34	44	16,7	11	53	150
0:19:35	44	16,7	11	53	150
0:19:36	44	16,7	11	53	150
0:19:37	44	16,7	12	53	150
0:19:38	44	16,7	12	53	150
0:19:39	44	16,7	12	53	150
0:19:40	44	16,8	12	53	150
0:19:41	44	16,8	12	53	150
0:19:42	44	16,8	12	53	150
0:19:43	44	16,8	12	53	150
0:19:44	45	16,8	12	53	150
0:19:45	44	16,8	12	53	150
0:19:46	45	16,8	12	53	150
0:19:47	45	16,8	12	53	150
0:19:48	45	16,8	12	53	150
0:19:49	45	16,8	12	53	150
0:19:50	45	16,8	12	53	150
0:19:51	45	16,9	12	53	150
0:19:52	45	16,9	12	53	150
0:19:53	45	16,9	12	53	150
0:19:54	45	16,9	12	54	150
0:19:55	45	16,9	12	53	150
0:19:56	45	16,9	12	54	150
0:19:57	45	16,9	12	53	150
0:19:58	45	16,9	12	54	150
0:19:59	45	16,9	12	54	150
0:20:00	45	16,9	12	54	150
0:20:01	45	17,0	12	54	150
0:20:02	45	17,0	12	54	150
0:20:03	45	17,0	12	54	150
0:20:04	45	17,0	12	54	150
0:20:05	45	17,0	12	54	150
0:20:06	45	17,0	12	54	150
0:20:07	45	17,0	12	54	150
0:20:08	45	17,0	12	54	150
0:20:09	45	17,0	12	54	150
0:20:10	45	17,0	12	54	150
0:20:11	45	17,0	12	54	150
0:20:12	45	17,0	12	54	150
0:20:13	45	17,0	12	54	150
0:20:14	45	17,1	12	54	150
0:20:15	45	17,1	12	54	150
0:20:16	45	17,1	12	54	150
0:20:17	45	17,1	12	54	150
0:20:18	45	17,1	12	54	150
0:20:19	45	17,1	12	54	150
0:20:20	45	17,1	12	54	150
0:20:21	45	17,2	12	54	150
0:20:22	45	17,2	12	54	150
0:20:23	45	17,2	12	54	150
0:20:24	45	17,2	12	54	150
0:20:25	45	17,2	12	54	150
0:20:26	45	17,3	12	54	150
0:20:27	46	17,3	13	54	150
0:20:28	46	17,3	13	54	150
0:20:29	46	17,4	13	54	150
0:20:30	46	17,5	13	54	150
0:20:31	46	17,5	13	54	150
0:20:32	46	17,5	13	54	150
0:20:33	46	17,5	13	54	150
0:20:34	46	17,5	13	54	150
0:20:35	46	17,5	13	54	150
0:20:36	46	17,5	13	54	150
0:20:37	46	17,5	13	54	150
0:20:38	46	17,6	13	54	150
0:20:39	46	17,6	13	54	150
0:20:40	46	17,6	13	54	150
0:20:41	46	17,6	13	54	150
0:20:42	46	17,6	13	54	150
0:20:43	46	17,6	13	54	150
0:20:44	46	17,6	13	54	150
0:20:45	46	17,6	13	54	150
0:20:46	46	17,6	13	54	150
0:20:47	46	17,6	13	54	150
0:20:48	46	17,6	13	54	150
0:20:49	46	17,6	13	54	150
0:20:50	46	17,7	13	54	150
0:20:51	46	17,7	13	54	150
0:20:52	46	17,7	13	54	150
0:20:53	46	17,7	13	54	150
0:20:54	46	17,7	13	54	150
0:20:55	46	17,7	12	54	150
0:20:56	46	17,7	12	54	150
0:20:57	46	17,7	12	54	150
0:20:58	46	17,7	12	54	150
0:20:59	46	17,7	12	54	150
0:21:00	46	17,7	12	54	150
0:21:01	46	17,7	12	54	150
0:21:02	46	17,8	12	54	150
0:21:03	46	17,8	12	54	150
0:21:04	46	17,8	12	54	150
0:21:05	46	17,8	12	54	150
0:21:06	46	17,8	13	54	150
0:21:07	46	17,8	12	55	150
0:21:08	46	17,8	12	55	150
0:21:09	46	17,9	12	55	150
0:21:10	46	17,9	12	55	150
0:21:11	46	17,9	12	55	150
0:21:12	47	17,9	12	55	150
0:21:13	47	17,9	12	55	150
0:21:14	47	17,9	12	55	150
0:21:15	47	18,0	12	55	150
0:21:16	47	18,0	12	55	150
0:21:17	47	18,0	12	55	150
0:21:18	47	18,0	12	55	150
0:21:19	47	18,0	12	55	150
0:21:20	47	18,1	12	55	150
0:21:21	47	18,1	12	55	150
0:21:22	47	18,1	12	55	150
0:21:23	47	18,1	12	55	150
0:21:24	47	18,1	12	55	150
0:21:25	47	18,1	12	55	150
0:21:26	47	18,2	13	55	150
0:21:27	47	18,2	13	55	150
0:21:28	47	18,2	13	55	150
0:21:29	47	18,2	13	55	150
0:21:30	47	18,2	13	55	150
0:21:31	47	18,2	13	56	150
0:21:32	47	18,2	13	55	150
0:21:33	47	18,3	13	56	150
0:21:34	47	18,3	13	56	150
0:21:35	47	18,3	13	56	150
0:21:36	47	18,3	13	56	150
0:21:37	47	18,3	12	55	150
0:21:38	47	18,3	12	56	150
0:21:39	47	18,3	12	56	150
0:21:40	47	18,3	12	56	150
0:21:41	47	18,4	12	56	150
0:21:42	47	18,4	12	56	150
0:21:43	47	18,4	12	56	150
0:21:44	47	18,4	12	56	150
0:21:45	47	18,4	12	56	150
0:21:46	47	18,4	12	56	150
0:21:47	47	18,4	12	56	150
0:21:48	47	18,4	12	56	150
0:21:49	47	18,5	12	56	150
0:21:50	47	18,5	12	56	150
0:21:51	47	18,5	12	56	150
0:21:52	47	18,5	12	56	150
0:21:53	47	18,5	12	56	150
0:21:54	47	18,5	12	56	150
0:21:55	47	18,5	12	56	150
0:21:56	47	18,5	12	56	150
0:21:57	48	18,5	12	56	150
0:21:58	47	18,6	12	56	150
0:21:59	48	18,6	12	56	150
0:22:00	48	18,6	12	56	150
0:22:01	48	18,6	12	56	150
0:22:02	48	18,6	12	56	150
0:22:03	48	18,6	12	56	150
0:22:04	48	18,6	12	56	150
0:22:05	48	18,6	12	56	150
0:22:06	48	18,7	12	56	150
0:22:07	48	18,7	12	56	150
0:22:08	48	18,7	12	56	150
0:22:09	48	18,7	12	56	150
0:22:10	48	18,7	12	56	150
0:22:11	48	18,7	12	56	150
0:22:12	48	18,7	12	56	150
0:22:13	48	18,7	12	56	150
0:22:14	48	18,7	12	56	150
0:22:15	48	18,8	12	56	150
0:22:16	48	18,8	12	56	150
0:22:17	48	18,8	12	56	150
0:22:18	48	18,8	12	56	150
0:22:19	48	18,8	12	56	150
0:22:20	48	18,8	12	56	150
0:22:21	48	18,8	12	57	150
0:22:22	48	18,8	12	56	150
0:22:23	48	18,9	12	57	150
0:22:24	48	18,9	12	57	150
0:22:25	48	18,9	12	56	150
0:22:26	48	18,9	12	56	150
0:22:27	48	18,9	12	57	150
0:22:28	48	18,9	12	57	150
0:22:29	48	18,9	12	57	150
0:22:30	48	18,9	12	57	150
0:22:31	48	18,9	12	57	150
0:22:32	48	19,0	12	57	150
0:22:33	48	19,0	12	57	150
0:22:34	48	19,0	12	57	150
0:22:35	48	19,0	12	57	150
0:22:36	48	19,0	12	57	150
0:22:37	48	19,0	12	57	150
0:22:38	48	19,0	12	57	150
0:22:39	48	19,0	12	57	150
0:22:40	48	19,1	12	57	150
0:22:41	48	19,2	12	57	150
0:22:42	48	19,2	12	57	150
0:22:43	49	19,2	12	57	150
0:22:44	49	19,2	12	57	150
0:22:45	49	19,2	12	57	150
0:22:46	49	19,2	12	57	150
0:22:47	49	19,2	12	57	150
0:22:48	49	19,3	12	57	150
0:22:49	49	19,3	12	57	150
0:22:50	49	19,3	12	57	150
0:22:51	49	19,3	12	57	150
0:22:52	49	19,3	12	57	150
0:22:53	49	19,3	12	57	150
0:22:54	49	19,3	12	57	150
0:22:55	49	19,3	12	57	150
0:22:56	49	19,3	12	57	150
0:22:57	49	19,4	12	57	150
0:22:58	49	19,4	12	57	150
0:22:59	49	19,4	12	57	150
0:23:00	49	19,4	12	57	150
0:23:01	49	19,4	12	57	150
0:23:02	49	19,4	12	57	150
0:23:03	49	19,5	12	57	150
0:23:04	49	19,5	12	57	150
0:23:05	49	19,5	12	57	150
0:23:06	49	19,5	12	57	150
0:23:07	49	19,5	12	57	150
0:23:08	49	19,5	12	57	150
0:23:09	49	19,5	12	58	150
0:23:10	49	19,5	12	58	150
0:23:11	49	19,6	12	58	150
0:23:12	49	19,6	12	58	150
0:23:13	49	19,6	12	58	150
0:23:14	49	19,6	12	58	150
0:23:15	49	19,6	12	58	150
0:23:16	49	19,6	12	58	150
0:23:17	49	19,6	12	58	150
0:23:18	49	19,6	12	58	150
0:23:19	49	19,7	12	58	150
0:23:20	49	19,7	12	58	150
0:23:21	49	19,7	11	58	150
0:23:22	49	19,7	11	58	150
0:23:23	49	19,7	11	58	150
0:23:24	49	19,7	11	58	150
0:23:25	49	19,7	11	58	150
0:23:26	49	19,7	11	58	150
0:23:27	49	19,8	11	58	150
0:23:28	49	19,8	11	58	150
0:23:29	50	19,8	11	58	150
0:23:30	50	19,8	11	58	150
0:23:31	50	19,8	11	58	150
0:23:32	50	19,8	11	58	150
0:23:33	50	19,8	11	58	150
0:23:34	50	19,8	11	58	150
0:23:35	50	19,9	11	58	150
0:23:36	50	19,9	11	58	150
0:23:37	50	19,9	11	58	150
0:23:38	50	19,9	11	58	150
0:23:39	50	19,9	11	58	150
0:23:40	50	19,9	11	58	150
0:23:41	50	19,9	11	58	150
0:23:42	50	19,9	11	58	150
0:23:43	50	19,9	11	58	150
0:23:44	50	20,0	11	58	150
0:23:45	50	20,0	11	58	150
0:23:46	50	20,0	11	58	150
0:23:47	50	20,0	11	58	150
0:23:48	50	20,0	11	58	150
0:23:49	50	20,0	11	58	150
0:23:50	50	20,0	11	58	150
0:23:51	50	20,0	11	58	150
0:23:52	50	20,1	11	58	150
0:23:53	50	20,1	11	58	150
0:23:54	50	20,1	11	58	150
0:23:55	50	20,1	11	59	150
0:23:56	50	20,1	11	59	150
0:23:57	50	20,1	11	58	150
0:23:58	50	20,2	11	59	150
0:23:59	50	20,2	11	59	150
0:24:00	50	20,2	11	59	150
0:24:01	50	20,2	11	59	150
0:24:02	50	20,2	11	59	150
0:24:03	50	20,2	11	59	150
0:24:04	50	20,2	11	59	150
0:24:05	50	20,3	11	59	150
0:24:06	50	20,3	10	59	150
0:24:07	50	20,3	10	59	150
0:24:08	50	20,3	10	59	150
0:24:09	50	20,3	10	59	150
0:24:10	50	20,3	10	59	150
0:24:11	50	20,3	10	59	150
0:24:12	50	20,4	10	59	150
0:24:13	50	20,4	10	59	150
0:24:14	50	20,4	10	59	150
0:24:15	51	20,4	10	59	150
0:24:16	51	20,4	11	59	150
0:24:17	51	20,4	11	59	150
0:24:18	51	20,4	11	59	150
0:24:19	51	20,4	11	59	150
0:24:20	51	20,4	11	59	150
0:24:21	51	20,5	11	59	150
0:24:22	51	20,5	11	59	150
0:24:23	51	20,5	11	59	150
0:24:24	51	20,5	11	60	150
0:24:25	51	20,5	11	59	150
0:24:26	51	20,5	11	59	150
0:24:27	51	20,5	11	59	150
0:24:28	51	20,5	11	59	150
0:24:29	51	20,6	11	59	150
0:24:30	51	20,6	11	60	150
0:24:31	51	20,6	11	60	150
0:24:32	51	20,6	11	60	150
0:24:33	51	20,6	11	60	150
0:24:34	51	20,6	11	60	150
0:24:35	51	20,7	11	60	150
0:24:36	51	20,7	11	60	150
0:24:37	51	20,7	11	60	150
0:24:38	51	20,7	11	60	150
0:24:39	51	20,7	11	60	150
0:24:40	51	20,7	11	60	150
0:24:41	51	20,8	11	60	150
0:24:42	51	20,8	11	60	150
0:24:43	51	20,8	11	60	150
0:24:44	51	20,8	11	60	150
0:24:45	51	20,8	11	60	150
0:24:46	51	20,8	11	60	150
0:24:47	51	20,8	11	60	150
0:24:48	51	20,9	11	60	150
0:24:49	51	20,9	11	60	150
0:24:50	51	20,9	11	60	150
0:24:51	51	20,9	11	60	150
0:24:52	51	20,9	11	60	150
0:24:53	51	20,9	11	60	150
0:24:54	51	20,9	11	60	150
0:24:55	51	20,9	11	60	150
0:24:56	51	21,0	11	60	150
0:24:57	51	21,0	11	60	150
0:24:58	51	21,0	11	60	150
0:24:59	51	21,0	11	60	150
0:25:00	52	21,0	11	60	150
0:25:01	52	21,0	11	60	150
0:25:02	52	21,0	11	60	150
0:25:03	52	21,0	11	60	150
0:25:04	52	21,0	11	60	150
0:25:05	52	21,1	11	60	150
0:25:06	52	21,1	11	61	150
0:25:07	52	21,1	11	61	150
0:25:08	52	21,1	11	61	150
0:25:09	52	21,1	11	61	150
0:25:10	52	21,1	11	61	150
0:25:11	52	21,1	11	61	150
0:25:12	52	21,1	11	61	150
0:25:13	52	21,2	11	61	150
0:25:14	52	21,2	11	61	150
0:25:15	52	21,2	11	61	150
0:25:16	52	21,2	11	61	150
0:25:17	52	21,2	10	61	150
0:25:18	52	21,2	10	61	150
0:25:19	52	21,2	10	61	150
0:25:20	52	21,2	10	61	150
0:25:21	52	21,3	10	61	150
0:25:22	52	21,3	10	61	150
0:25:23	52	21,3	10	61	150
0:25:24	52	21,3	10	61	150
0:25:25	52	21,3	10	61	150
0:25:26	52	21,3	10	61	150
0:25:27	52	21,3	10	61	150
0:25:28	52	21,3	10	61	150
0:25:29	52	21,3	10	61	150
0:25:30	52	21,4	10	61	150
0:25:31	52	21,4	10	61	150
0:25:32	52	21,4	10	61	150
0:25:33	52	21,4	10	61	150
0:25:34	52	21,4	10	61	150
0:25:35	52	21,4	10	61	150
0:25:36	52	21,4	10	61	150
0:25:37	52	21,5	10	61	150
0:25:38	52	21,5	11	61	150
0:25:39	52	21,5	11	61	150
0:25:40	52	21,5	11	61	150
0:25:41	52	21,5	11	61	150
0:25:42	52	21,5	11	61	150
0:25:43	52	21,5	11	61	150
0:25:44	52	21,6	11	61	150
0:25:45	53	21,6	11	61	150
