Repository: ProgWizer/parser

File: project-root/data/Data Acquisition/Data Acquisition/2020 year (143)/20-055.txt
--Test Summary--
Full Path and File Name	
Instrument Name	7222
Instrument Type	Model 7222 Consistometer
Instrument Serial Number	
Test Start Date	23.03.2020
Test Start Time	14:33:32
Test Stop Date	23.03.2020
Test Stop Time	17:57:52
Test Length	3:24:20
Final Sample Time Offset	3:24:20
Controller Schedule Name	
Sampling Period	10 seconds
Comments	1500

Oil Energy
Information	WellID	
Information	Customer	
Information	EngName	
Information	CementClass	G
Information	CementMfr	Ñóõîé Ëîã
Information	Additives	90G+10ASPM+0.8Floss-100(A)+0.25SMS
Information	Density	1500
Information	BHCT	60
Information	BHST	
Information	FluidLoss	
Information	JobType	
Calculated Value	Time_30Bc	2:43:30
Calculated Value	Time_70Bc	3:24:20
Initial Temperature (°C)	20 °C
Final Temperature (°C)	60 °C
Initial Pressure (MPa)	0,4 MPa
Final Pressure (MPa)	24,9 MPa
Initial Consistency (Bc)	4 Bc
Final Consistency (Bc)	70 Bc
--Data--
Time (HH:MM:SS)	Temperature (°C)	Pressure (MPa)	Consistency (Bc)
0:00:00	20	0,4	4
0:00:10	20	0,5	4
0:00:20	20	0,7	4
0:00:30	20	0,8	4
0:00:40	20	1,0	4
0:00:50	20	1,1	4
0:01:00	20	1,3	4
0:01:10	20	1,4	4
0:01:20	20	1,6	4
0:01:30	20	1,7	4
0:01:40	20	1,8	4
0:01:50	20	2,0	4
0:02:00	20	2,2	4
0:02:10	20	2,4	4
0:02:20	20	2,6	4
0:02:30	20	2,8	4
0:02:40	20	3,1	5
0:02:50	20	3,4	5
0:03:00	20	3,6	5
0:03:10	20	3,9	5
0:03:20	21	4,1	5
0:03:30	21	4,3	5
0:03:40	21	4,4	6
0:03:50	22	4,6	6
0:04:00	22	4,7	6
0:04:10	22	4,8	7
0:04:20	22	5,0	7
0:04:30	23	5,1	7
0:04:40	23	5,2	6
0:04:50	24	5,3	5
0:05:00	24	5,4	6
0:05:10	24	5,4	5
0:05:20	25	5,4	5
0:05:30	25	5,5	4
0:05:40	25	5,5	4
0:05:50	26	5,6	4
0:06:00	26	5,6	4
0:06:10	26	5,7	4
0:06:20	26	5,8	4
0:06:30	27	5,9	4
0:06:40	27	6,0	4
0:06:50	27	6,1	4
0:07:00	27	6,2	5
0:07:10	28	6,3	5
0:07:20	28	6,4	4
0:07:30	28	6,6	4
0:07:40	29	6,8	4
0:07:50	29	6,9	4
0:08:00	29	7,1	4
0:08:10	29	7,2	4
0:08:20	30	7,3	4
0:08:30	30	7,5	4
0:08:40	30	7,6	4
0:08:50	30	7,7	4
0:09:00	31	7,8	4
0:09:10	31	7,9	4
0:09:20	31	8,1	4
0:09:30	31	8,2	4
0:09:40	32	8,4	4
0:09:50	32	8,4	4
0:10:00	32	8,6	4
0:10:10	33	8,8	4
0:10:20	33	8,9	4
0:10:30	33	9,1	4
0:10:40	33	9,2	4
0:10:50	33	9,3	4
0:11:00	34	9,5	4
0:11:10	34	9,6	4
0:11:20	34	9,8	4
0:11:30	34	9,9	4
0:11:40	35	10,0	4
0:11:50	35	10,1	4
0:12:00	35	10,3	4
0:12:10	35	10,4	4
0:12:20	36	10,6	5
0:12:30	36	10,7	5
0:12:40	36	10,8	5
0:12:50	36	10,9	6
0:13:00	36	11,1	6
0:13:10	37	11,2	6
0:13:20	37	11,4	6
0:13:30	37	11,6	6
0:13:40	37	11,8	6
0:13:50	38	11,9	6
0:14:00	38	12,0	6
0:14:10	38	12,1	6
0:14:20	38	12,3	6
0:14:30	39	12,4	6
0:14:40	39	12,5	6
0:14:50	39	12,6	6
0:15:00	39	12,7	6
0:15:10	40	12,8	6
0:15:20	40	13,0	6
0:15:30	40	13,1	6
0:15:40	40	13,2	5
0:15:50	41	13,4	6
0:16:00	41	13,5	6
0:16:10	41	13,6	5
0:16:20	41	13,8	5
0:16:30	42	13,9	5
0:16:40	42	14,1	5
0:16:50	42	14,3	5
0:17:00	42	14,4	5
0:17:10	42	14,6	5
0:17:20	43	14,7	5
0:17:30	43	14,8	5
0:17:40	43	14,9	5
0:17:50	43	15,0	5
0:18:00	44	15,2	5
0:18:10	44	15,3	5
0:18:20	44	15,4	5
0:18:30	44	15,5	5
0:18:40	45	15,7	5
0:18:50	45	15,9	5
0:19:00	45	16,0	5
0:19:10	45	16,2	7
0:19:20	45	16,4	11
0:19:30	46	16,7	10
0:19:40	46	16,9	10
0:19:50	46	17,0	10
0:20:00	46	17,1	10
0:20:10	47	17,2	10
0:20:20	47	17,4	10
0:20:30	47	17,5	10
0:20:40	47	17,6	10
0:20:50	47	17,8	10
0:21:00	48	17,9	10
0:21:10	48	18,0	10
0:21:20	48	18,2	10
0:21:30	48	18,3	9
0:21:40	49	18,4	9
0:21:50	49	18,5	9
0:22:00	49	18,6	8
0:22:10	49	18,8	8
0:22:20	50	18,9	8
0:22:30	50	19,0	8
0:22:40	50	19,2	8
0:22:50	50	19,3	8
0:23:00	50	19,4	8
0:23:10	51	19,6	8
0:23:20	51	19,7	8
0:23:30	51	19,9	8
0:23:40	51	20,1	8
0:23:50	51	20,3	8
0:24:00	52	20,5	8
0:24:10	52	20,6	8
0:24:20	52	20,8	8
0:24:30	52	21,0	8
0:24:40	53	21,1	8
0:24:50	53	21,2	7
0:25:00	53	21,3	9
0:25:10	53	21,5	10
0:25:20	53	21,7	10
0:25:30	54	21,8	10
0:25:40	54	21,9	10
0:25:50	54	22,1	10
0:26:00	54	22,3	10
0:26:10	55	22,4	9
0:26:20	55	22,6	10
0:26:30	55	22,7	9
0:26:40	55	22,8	9
0:26:50	56	22,9	9
0:27:00	56	23,0	9
0:27:10	56	23,2	9
0:27:20	56	23,3	9
0:27:30	56	23,4	9
0:27:40	57	23,6	9
0:27:50	57	23,7	9
0:28:00	57	23,8	9
0:28:10	57	24,0	9
0:28:20	58	24,1	9
0:28:30	58	24,3	9
0:28:40	58	24,4	9
0:28:50	58	24,6	9
0:29:00	59	24,7	9
0:29:10	59	24,8	9
0:29:20	59	25,0	9
0:29:30	59	25,2	9
0:29:40	59	25,4	9
0:29:50	60	25,6	9
0:30:00	60	25,7	9
0:30:10	60	25,2	9
0:30:20	60	25,3	9
0:30:30	61	25,4	9
0:30:40	61	25,4	9
0:30:50	61	25,4	9
0:31:00	61	25,4	9
0:31:10	61	25,3	9
0:31:20	62	25,2	8
0:31:30	62	25,0	9
0:31:40	62	24,8	9
0:31:50	62	24,8	10
0:32:00	62	24,8	9
0:32:10	63	24,7	10
0:32:20	63	24,8	10
0:32:30	63	24,7	9
0:32:40	63	24,8	9
0:32:50	63	24,8	9
0:33:00	63	24,8	9
0:33:10	63	24,7	9
0:33:20	63	24,8	9
0:33:30	63	24,8	8
0:33:40	63	25,0	8
0:33:50	63	24,8	8
0:34:00	63	25,0	8
0:34:10	63	24,9	8
0:34:20	63	24,8	8
0:34:30	63	24,8	8
0:34:40	63	24,9	8
0:34:50	63	24,9	8
0:35:00	63	24,8	8
0:35:10	63	24,8	8
0:35:20	63	24,8	9
0:35:30	63	25,1	8
0:35:40	63	25,1	9
0:35:50	63	25,0	9
0:36:00	63	25,0	9
0:36:10	62	25,0	9
0:36:20	62	25,0	9
0:36:30	62	25,0	9
0:36:40	62	24,9	9
0:36:50	62	24,9	9
0:37:00	62	25,0	9
0:37:10	62	24,9	9
0:37:20	62	24,9	9
0:37:30	62	24,9	9
0:37:40	62	24,9	9
0:37:50	62	24,9	9
0:38:00	62	24,9	9
0:38:10	62	24,9	9
0:38:20	62	24,9	9
0:38:30	62	24,9	9
0:38:40	62	24,9	9
0:38:50	62	24,9	9
0:39:00	62	24,9	9
0:39:10	62	24,9	9
0:39:20	62	25,1	9
0:39:30	62	25,1	9
0:39:40	62	25,1	8
0:39:50	62	25,1	8
0:40:00	61	25,1	8
0:40:10	61	25,1	8
0:40:20	61	25,1	7
0:40:30	61	25,1	7
0:40:40	61	25,1	7
0:40:50	61	25,1	6
0:41:00	61	25,1	6
0:41:10	61	25,0	6
0:41:20	61	25,1	5
0:41:30	61	25,1	5
0:41:40	61	25,1	5
0:41:50	61	25,1	5
0:42:00	61	25,1	5
0:42:10	61	25,1	5
0:42:20	61	25,1	5
0:42:30	61	25,1	4
0:42:40	61	25,1	4
0:42:50	61	25,2	4
0:43:00	61	25,2	4
0:43:10	61	25,2	4
0:43:20	61	25,2	4
0:43:30	61	25,2	4
0:43:40	61	25,2	4
0:43:50	61	25,2	4
0:44:00	61	25,2	4
0:44:10	61	25,2	4
0:44:20	61	25,2	4
0:44:30	61	25,2	4
0:44:40	61	25,2	5
0:44:50	61	25,3	5
0:45:00	61	25,3	5
0:45:10	61	25,4	5
0:45:20	61	25,4	5
0:45:30	61	25,4	5
0:45:40	61	25,4	5
0:45:50	61	25,4	5
0:46:00	61	25,4	5
0:46:10	61	25,4	5
0:46:20	61	25,3	5
0:46:30	61	25,2	5
0:46:40	61	25,1	4
0:46:50	61	25,1	4
0:47:00	61	24,9	5
0:47:10	61	25,0	5
0:47:20	61	25,1	5
0:47:30	61	25,1	5
0:47:40	61	25,1	5
0:47:50	61	25,1	5
0:48:00	61	25,2	5
0:48:10	61	25,2	5
0:48:20	61	25,2	5
0:48:30	61	25,2	5
0:48:40	61	25,2	5
0:48:50	61	25,2	5
0:49:00	61	25,2	5
0:49:10	61	25,3	5
0:49:20	61	25,3	5
0:49:30	61	25,3	5
0:49:40	61	25,3	5
0:49:50	61	25,2	5
0:50:00	61	25,3	5
0:50:10	61	25,3	5
0:50:20	61	25,3	5
0:50:30	61	25,3	5
0:50:40	61	25,4	5
0:50:50	61	25,4	5
0:51:00	61	25,4	5
0:51:10	61	25,4	5
0:51:20	61	25,4	5
0:51:30	61	25,4	5
0:51:40	61	25,5	5
0:51:50	61	25,5	5
0:52:00	61	25,5	5
0:52:10	61	25,5	5
0:52:20	61	25,5	5
0:52:30	61	25,6	5
0:52:40	61	25,5	5
0:52:50	61	25,6	5
0:53:00	61	25,6	5
0:53:10	61	25,6	5
0:53:20	61	25,6	5
0:53:30	61	25,6	5
0:53:40	61	25,6	5
0:53:50	61	25,6	4
0:54:00	61	25,6	5
0:54:10	61	25,6	5
0:54:20	61	25,5	5
0:54:30	61	25,6	4
0:54:40	61	25,6	4
0:54:50	61	25,6	4
0:55:00	61	25,6	4
0:55:10	61	25,6	4
0:55:20	61	25,6	4
0:55:30	61	25,6	4
0:55:40	61	25,6	4
0:55:50	61	25,6	4
0:56:00	61	25,7	4
0:56:10	61	25,6	4
0:56:20	61	25,6	4
0:56:30	61	25,7	4
0:56:40	61	25,7	4
0:56:50	61	25,7	4
0:57:00	61	25,7	4
0:57:10	61	25,7	4
0:57:20	61	25,7	4
0:57:30	61	25,7	4
0:57:40	61	25,7	4
0:57:50	61	25,6	4
0:58:00	61	25,7	4
0:58:10	61	25,7	4
0:58:20	61	25,6	4
0:58:30	61	25,6	4
0:58:40	61	25,7	4
0:58:50	61	25,6	4
0:59:00	61	25,7	4
0:59:10	61	25,6	4
0:59:20	61	25,7	4
0:59:30	61	25,7	4
0:59:40	61	25,7	4
0:59:50	61	25,7	4
1:00:00	61	25,6	5
1:00:10	61	25,7	5
1:00:20	61	25,7	5
1:00:30	61	25,7	5
1:00:40	61	25,7	5
1:00:50	61	25,5	5
1:01:00	61	25,6	5
1:01:10	61	25,6	4
1:01:20	61	25,6	4
1:01:30	61	25,6	4
1:01:40	61	25,7	4
1:01:50	61	25,6	4
1:02:00	61	25,6	5
1:02:10	61	25,6	5
1:02:20	61	25,7	5
1:02:30	61	25,6	5
1:02:40	61	25,5	5
1:02:50	61	25,5	5
1:03:00	61	25,5	5
1:03:10	61	25,5	5
1:03:20	61	25,6	6
1:03:30	61	25,5	6
1:03:40	61	25,6	6
1:03:50	61	25,6	5
1:04:00	61	25,6	5
1:04:10	61	25,6	5
1:04:20	61	25,6	5
1:04:30	61	25,6	5
1:04:40	61	25,6	5
1:04:50	61	25,6	7
1:05:00	61	25,6	7
1:05:10	61	25,6	7
1:05:20	61	25,6	7
1:05:30	61	25,6	7
1:05:40	61	25,7	7
1:05:50	61	25,7	7
1:06:00	61	25,7	7
1:06:10	61	25,6	6
1:06:20	61	25,6	7
1:06:30	61	25,5	7
1:06:40	61	25,2	7
1:06:50	61	25,3	7
1:07:00	61	25,6	7
1:07:10	61	25,7	7
1:07:20	61	25,7	7
1:07:30	61	25,7	7
1:07:40	61	25,6	7
1:07:50	61	25,6	7
1:08:00	61	25,6	7
1:08:10	61	25,6	6
1:08:20	61	25,5	6
1:08:30	61	25,5	6
1:08:40	61	25,5	6
1:08:50	61	25,4	6
1:09:00	61	25,4	6
1:09:10	61	25,4	6
1:09:20	61	25,4	6
1:09:30	61	25,5	6
1:09:40	61	25,5	6
1:09:50	61	25,5	7
1:10:00	61	25,6	7
1:10:10	61	25,5	7
1:10:20	61	25,6	6
1:10:30	61	25,5	7
1:10:40	61	25,5	7
1:10:50	61	25,6	7
1:11:00	61	25,6	7
1:11:10	61	25,6	7
1:11:20	61	25,6	6
1:11:30	61	25,6	6
1:11:40	61	25,6	6
1:11:50	61	25,6	6
1:12:00	61	25,6	6
1:12:10	61	25,6	6
1:12:20	61	25,6	6
1:12:30	61	25,6	6
1:12:40	61	25,6	6
1:12:50	61	25,6	6
1:13:00	61	25,7	6
1:13:10	61	25,7	6
1:13:20	61	25,7	6
1:13:30	61	25,7	8
1:13:40	61	25,6	7
1:13:50	61	25,6	9
1:14:00	61	25,7	10
1:14:10	61	25,7	9
1:14:20	61	25,7	9
1:14:30	61	25,6	9
1:14:40	61	25,7	9
1:14:50	61	25,7	9
1:15:00	61	25,7	10
1:15:10	61	25,7	10
1:15:20	61	25,7	9
1:15:30	61	25,7	9
1:15:40	61	25,7	9
1:15:50	61	25,7	8
1:16:00	61	25,7	8
1:16:10	61	25,7	8
1:16:20	61	25,7	8
1:16:30	61	25,7	8
1:16:40	61	25,7	8
1:16:50	61	25,7	8
1:17:00	61	25,7	8
1:17:10	61	25,7	8
1:17:20	61	25,7	8
1:17:30	61	25,6	8
1:17:40	61	25,6	7
1:17:50	61	25,7	7
1:18:00	61	25,7	7
1:18:10	61	25,7	7
1:18:20	61	25,7	7
1:18:30	61	25,7	7
1:18:40	61	25,7	7
1:18:50	61	25,7	7
1:19:00	61	25,7	7
1:19:10	61	25,7	6
1:19:20	61	25,7	6
1:19:30	61	25,7	6
1:19:40	61	25,6	5
1:19:50	61	25,6	5
1:20:00	61	25,6	5
1:20:10	61	25,6	5
1:20:20	61	25,6	5
1:20:30	61	25,7	6
1:20:40	61	25,7	6
1:20:50	61	25,7	6
1:21:00	61	25,7	6
1:21:10	61	25,7	6
1:21:20	61	25,7	6
1:21:30	61	25,7	6
1:21:40	61	25,7	6
1:21:50	61	25,7	6
1:22:00	61	25,7	6
1:22:10	61	25,7	6
1:22:20	61	25,7	6
1:22:30	61	25,7	6
1:22:40	61	25,7	6
1:22:50	61	25,7	6
1:23:00	61	25,7	6
1:23:10	61	25,7	6
1:23:20	61	25,7	6
1:23:30	61	25,7	6
1:23:40	61	25,7	6
1:23:50	61	25,7	6
1:24:00	61	25,7	6
1:24:10	61	25,7	6
1:24:20	61	25,7	6
1:24:30	61	25,7	6
1:24:40	61	25,7	6
1:24:50	61	25,7	6
1:25:00	61	25,7	6
1:25:10	61	25,7	6
1:25:20	61	25,7	5
1:25:30	61	25,8	5
1:25:40	61	25,2	5
1:25:50	61	25,2	5
1:26:00	61	25,3	5
1:26:10	61	25,3	5
1:26:20	61	25,3	5
1:26:30	61	25,3	5
1:26:40	61	25,3	5
1:26:50	61	25,3	5
1:27:00	61	25,3	5
1:27:10	61	25,3	5
1:27:20	61	25,3	5
1:27:30	61	25,3	5
1:27:40	61	25,3	5
1:27:50	61	25,3	5
1:28:00	61	25,3	5
1:28:10	61	25,3	5
1:28:20	61	25,3	5
1:28:30	61	25,3	5
1:28:40	61	25,3	5
1:28:50	61	25,3	5
1:29:00	61	25,3	5
1:29:10	61	25,3	5
1:29:20	61	25,3	5
1:29:30	61	25,3	5
1:29:40	61	25,3	5
1:29:50	61	25,3	5
1:30:00	61	25,4	5
1:30:10	61	25,3	5
1:30:20	61	25,4	5
1:30:30	61	25,4	5
1:30:40	61	25,3	5
1:30:50	61	25,3	5
1:31:00	61	25,3	5
1:31:10	61	25,3	5
1:31:20	61	25,3	5
1:31:30	61	25,3	5
1:31:40	61	25,3	5
1:31:50	61	25,3	5
1:32:00	61	25,3	5
1:32:10	61	25,3	5
1:32:20	61	25,3	5
1:32:30	61	25,3	5
1:32:40	61	25,3	5
1:32:50	61	25,3	5
1:33:00	61	25,3	5
1:33:10	61	25,3	5
1:33:20	61	25,4	5
1:33:30	61	25,4	5
1:33:40	61	25,4	5
1:33:50	61	25,4	5
1:34:00	61	25,5	5
1:34:10	61	25,5	5
1:34:20	61	25,5	5
1:34:30	61	25,5	5
1:34:40	61	25,4	5
1:34:50	61	25,4	5
1:35:00	61	25,4	5
1:35:10	61	25,4	5
1:35:20	61	25,4	5
1:35:30	61	25,4	5
1:35:40	61	25,4	5
1:35:50	61	25,4	5
1:36:00	61	25,4	5
1:36:10	61	25,4	5
1:36:20	61	25,4	5
1:36:30	61	25,4	5
1:36:40	61	25,4	5
1:36:50	61	25,4	5
1:37:00	61	25,3	5
1:37:10	61	25,4	5
1:37:20	61	25,4	5
1:37:30	61	25,4	5
1:37:40	61	25,4	5
1:37:50	61	25,4	5
1:38:00	61	25,4	6
1:38:10	61	25,4	6
1:38:20	61	25,4	5
1:38:30	61	25,4	5
1:38:40	61	25,4	5
1:38:50	61	25,4	5
1:39:00	61	25,4	5
1:39:10	61	25,4	6
1:39:20	61	25,4	6
1:39:30	61	25,4	5
1:39:40	61	25,4	5
1:39:50	61	25,4	5
1:40:00	61	25,4	5
1:40:10	61	25,4	6
1:40:20	61	25,4	6
1:40:30	61	25,4	6
1:40:40	61	25,4	6
1:40:50	61	25,4	6
1:41:00	61	25,4	6
1:41:10	61	25,4	6
1:41:20	61	25,4	6
1:41:30	61	25,4	6
1:41:40	61	25,4	6
1:41:50	61	25,4	6
1:42:00	61	25,4	6
1:42:10	61	25,4	6
1:42:20	61	25,4	7
1:42:30	61	25,4	7
1:42:40	61	25,5	7
1:42:50	61	25,5	7
1:43:00	61	25,5	7
1:43:10	61	25,5	7
1:43:20	61	25,5	7
1:43:30	61	25,5	7
1:43:40	61	25,5	7
1:43:50	61	25,5	7
1:44:00	61	25,5	7
1:44:10	61	25,5	7
1:44:20	61	25,4	7
1:44:30	61	25,4	7
1:44:40	61	25,4	7
1:44:50	61	25,4	7
1:45:00	61	25,4	7
1:45:10	61	25,4	7
1:45:20	61	25,4	7
1:45:30	61	25,4	7
1:45:40	61	25,4	7
1:45:50	61	25,4	7
1:46:00	61	25,4	7
1:46:10	61	25,4	7
1:46:20	61	25,4	7
1:46:30	61	25,4	7
1:46:40	61	25,4	7
1:46:50	61	25,3	7
1:47:00	61	25,4	7
1:47:10	61	25,4	7
1:47:20	61	25,4	7
1:47:30	61	25,4	7
1:47:40	61	25,4	7
1:47:50	61	25,4	7
1:48:00	61	25,4	7
1:48:10	61	25,4	7
1:48:20	61	25,4	7
1:48:30	61	25,4	7
1:48:40	61	25,4	7
1:48:50	61	25,4	7
1:49:00	61	25,3	7
1:49:10	61	25,3	7
1:49:20	61	25,3	7
1:49:30	61	25,3	7
1:49:40	61	25,3	7
1:49:50	61	25,3	7
1:50:00	61	25,4	7
1:50:10	61	25,4	7
1:50:20	61	25,4	7
1:50:30	61	25,4	7
1:50:40	61	25,4	7
1:50:50	61	25,4	7
1:51:00	61	25,4	7
1:51:10	61	25,4	7
1:51:20	61	25,4	7
1:51:30	61	25,3	7
1:51:40	61	25,3	7
1:51:50	61	25,3	7
1:52:00	61	25,4	7
1:52:10	61	25,4	7
1:52:20	61	25,4	6
1:52:30	61	25,4	6
1:52:40	61	25,4	6
1:52:50	61	25,4	6
1:53:00	61	25,4	6
1:53:10	61	25,4	6
1:53:20	61	25,4	6
1:53:30	61	25,4	6
1:53:40	61	25,4	6
1:53:50	61	25,4	6
1:54:00	61	25,4	6
1:54:10	61	25,5	6
1:54:20	61	25,5	6
1:54:30	61	25,5	6
1:54:40	61	25,4	6
1:54:50	61	25,4	6
1:55:00	61	25,4	6
1:55:10	61	25,4	6
1:55:20	61	25,4	7
1:55:30	61	25,4	7
1:55:40	61	25,4	7
1:55:50	61	25,4	7
1:56:00	61	25,4	7
1:56:10	61	25,4	7
1:56:20	61	25,4	7
1:56:30	61	25,4	8
1:56:40	61	25,3	8
1:56:50	61	25,3	8
1:57:00	61	25,3	8
1:57:10	61	25,3	8
1:57:20	61	25,3	8
1:57:30	61	25,3	8
1:57:40	61	25,3	8
1:57:50	61	25,3	9
1:58:00	61	25,2	9
1:58:10	61	25,2	9
1:58:20	61	25,2	9
1:58:30	61	25,2	9
1:58:40	61	25,2	9
1:58:50	61	25,2	9
1:59:00	61	25,1	9
1:59:10	61	25,1	9
1:59:20	61	25,1	9
1:59:30	61	25,1	9
1:59:40	61	25,1	9
1:59:50	61	25,1	9
2:00:00	61	25,1	9
2:00:10	61	25,0	9
2:00:20	61	25,0	9
2:00:30	61	25,0	9
2:00:40	61	25,0	9
2:00:50	61	25,0	9
2:01:00	61	25,0	9
2:01:10	61	24,9	9
2:01:20	61	24,9	9
2:01:30	61	24,9	12
2:01:40	61	24,9	15
2:01:50	61	24,9	15
2:02:00	61	24,9	15
2:02:10	61	24,9	15
2:02:20	61	24,9	15
2:02:30	61	24,9	15
2:02:40	61	24,9	15
2:02:50	61	25,0	15
2:03:00	61	24,9	15
2:03:10	61	24,9	15
2:03:20	61	24,9	15
2:03:30	61	24,9	15
2:03:40	61	24,9	15
2:03:50	61	24,8	15
2:04:00	61	24,8	15
2:04:10	61	24,8	15
2:04:20	61	24,8	15
2:04:30	61	24,8	16
2:04:40	61	24,8	16
2:04:50	61	24,8	16
2:05:00	61	24,8	16
2:05:10	61	24,9	16
2:05:20	61	24,9	17
2:05:30	61	25,0	17
2:05:40	61	24,9	17
2:05:50	61	24,9	17
2:06:00	61	24,9	18
2:06:10	61	24,9	18
2:06:20	61	24,9	18
2:06:30	61	24,9	16
2:06:40	61	24,9	16
2:06:50	61	24,8	17
2:07:00	61	24,8	17
2:07:10	61	24,8	18
2:07:20	61	24,8	18
2:07:30	61	24,8	18
2:07:40	61	24,8	18
2:07:50	61	24,8	19
2:08:00	61	24,8	19
2:08:10	61	24,8	23
2:08:20	61	24,8	23
2:08:30	61	24,9	23
2:08:40	61	24,9	23
2:08:50	61	24,9	23
2:09:00	61	24,8	23
2:09:10	61	24,8	23
2:09:20	61	24,8	23
2:09:30	61	24,8	23
2:09:40	61	24,8	22
2:09:50	61	24,8	22
2:10:00	61	24,8	22
2:10:10	61	24,8	22
2:10:20	61	24,8	22
2:10:30	61	24,8	22
2:10:40	61	24,8	22
2:10:50	61	24,8	22
2:11:00	61	24,8	23
2:11:10	61	24,8	21
2:11:20	61	24,8	21
2:11:30	61	24,8	21
2:11:40	61	24,8	21
2:11:50	61	24,8	20
2:12:00	61	24,8	19
2:12:10	61	24,8	19
2:12:20	61	24,8	19
2:12:30	61	24,8	19
2:12:40	60	24,8	19
2:12:50	60	24,8	20
2:13:00	60	24,8	20
2:13:10	60	24,8	20
2:13:20	60	24,8	20
2:13:30	60	24,8	21
2:13:40	60	24,8	21
2:13:50	60	24,9	21
2:14:00	60	24,9	21
2:14:10	60	24,9	21
2:14:20	60	24,9	21
2:14:30	60	24,9	22
2:14:40	60	24,9	22
2:14:50	60	24,9	22
2:15:00	60	24,9	22
2:15:10	60	24,9	22
2:15:20	60	25,0	22
2:15:30	60	25,0	22
2:15:40	60	25,0	22
2:15:50	60	25,0	22
2:16:00	60	25,0	22
2:16:10	60	25,0	22
2:16:20	60	25,0	23
2:16:30	60	25,0	22
2:16:40	60	25,0	23
2:16:50	60	25,0	23
2:17:00	60	25,0	23
2:17:10	60	25,1	23
2:17:20	60	25,1	23
2:17:30	60	25,1	23
2:17:40	60	25,1	23
2:17:50	60	25,1	23
2:18:00	60	25,1	23
2:18:10	60	25,1	23
2:18:20	60	25,1	23
2:18:30	60	25,1	23
2:18:40	60	25,1	23
2:18:50	60	25,1	23
2:19:00	60	25,1	23
2:19:10	60	25,1	23
2:19:20	60	25,1	23
2:19:30	60	25,1	23
2:19:40	60	25,1	23
2:19:50	60	25,1	24
2:20:00	60	25,1	24
2:20:10	61	25,1	24
2:20:20	60	25,1	24
2:20:30	60	25,1	24
2:20:40	60	25,0	24
2:20:50	61	25,0	24
2:21:00	61	25,0	24
2:21:10	61	25,0	24
2:21:20	61	25,0	24
2:21:30	61	25,1	24
2:21:40	61	25,1	24
2:21:50	61	25,0	24
2:22:00	61	25,0	24
2:22:10	61	25,0	24
2:22:20	61	25,0	28
2:22:30	61	25,0	26
2:22:40	61	25,0	24
2:22:50	61	24,9	24
2:23:00	61	24,9	23
2:23:10	61	24,9	23
2:23:20	61	24,9	23
2:23:30	61	24,9	23
2:23:40	61	24,8	23
2:23:50	61	24,8	23
2:24:00	61	24,8	24
2:24:10	61	24,8	24
2:24:20	61	24,8	23
2:24:30	61	24,8	23
2:24:40	61	24,9	23
2:24:50	61	24,8	23
2:25:00	61	24,8	23
2:25:10	61	24,7	23
2:25:20	61	24,8	23
2:25:30	61	24,8	23
2:25:40	61	24,8	23
2:25:50	61	24,8	23
2:26:00	61	24,8	23
2:26:10	61	24,8	23
2:26:20	61	24,7	23
2:26:30	61	24,9	23
2:26:40	61	24,8	23
2:26:50	61	25,1	24
2:27:00	61	25,0	24
2:27:10	61	25,0	24
2:27:20	61	24,9	24
2:27:30	61	24,9	24
2:27:40	61	24,8	24
2:27:50	61	24,8	24
2:28:00	61	24,8	24
2:28:10	61	25,0	24
2:28:20	61	24,9	25
2:28:30	61	24,9	25
2:28:40	61	24,9	25
2:28:50	61	24,8	25
2:29:00	61	24,8	25
2:29:10	61	24,8	25
2:29:20	61	24,8	25
2:29:30	61	24,8	25
2:29:40	61	24,8	26
2:29:50	61	24,8	26
2:30:00	61	25,2	27
2:30:10	61	25,1	29
2:30:20	61	25,1	26
2:30:30	61	25,1	26
2:30:40	61	25,0	26
2:30:50	61	25,0	26
2:31:00	61	24,9	26
2:31:10	61	24,9	26
2:31:20	61	24,9	26
2:31:30	61	24,8	27
2:31:40	61	24,8	27
2:31:50	61	24,9	27
2:32:00	61	24,9	27
2:32:10	61	24,8	27
2:32:20	61	24,8	27
2:32:30	61	24,8	27
2:32:40	61	24,8	27
2:32:50	61	24,9	27
2:33:00	61	24,8	27
2:33:10	61	24,8	27
2:33:20	61	24,8	28
2:33:30	61	24,8	28
2:33:40	61	24,8	28
2:33:50	61	24,8	28
2:34:00	61	24,9	28
2:34:10	61	24,8	28
2:34:20	61	24,8	29
2:34:30	61	24,8	29
2:34:40	61	24,8	29
2:34:50	61	24,8	29
2:35:00	61	24,8	29
2:35:10	61	24,8	29
2:35:20	61	24,8	29
2:35:30	61	24,9	29
2:35:40	61	24,7	29
2:35:50	61	24,8	29
2:36:00	61	24,8	29
2:36:10	61	24,8	29
2:36:20	61	24,8	29
2:36:30	61	24,8	29
2:36:40	61	24,8	29
2:36:50	61	24,8	29
2:37:00	61	24,9	29
2:37:10	61	24,9	29
2:37:20	61	25,0	29
2:37:30	61	25,0	29
2:37:40	61	25,0	29
2:37:50	61	24,9	29
2:38:00	61	24,9	29
2:38:10	61	24,9	29
2:38:20	61	24,9	29
2:38:30	61	24,9	29
2:38:40	61	24,9	29
2:38:50	61	24,9	29
2:39:00	61	24,8	29
2:39:10	61	24,9	29
2:39:20	60	24,9	29
2:39:30	60	24,9	30
2:39:40	60	24,9	30
2:39:50	60	24,9	30
2:40:00	60	24,9	30
2:40:10	60	24,9	30
2:40:20	60	25,0	30
2:40:30	60	24,9	30
2:40:40	60	25,0	30
2:40:50	60	25,0	30
2:41:00	60	25,0	30
2:41:10	60	25,1	30
2:41:20	60	25,1	30
2:41:30	60	25,2	30
2:41:40	60	25,2	30
2:41:50	60	25,2	30
2:42:00	60	25,2	30
2:42:10	60	25,3	30
2:42:20	60	25,3	30
2:42:30	60	25,5	30
2:42:40	60	25,4	30
2:42:50	60	25,5	30
2:43:00	60	25,5	30
2:43:10	60	25,5	30
2:43:20	60	25,6	30
2:43:30	60	25,6	30
2:43:40	60	25,7	47
2:43:50	60	25,7	33
2:44:00	60	25,7	31
2:44:10	60	25,8	31
2:44:20	60	25,2	31
2:44:30	60	25,3	31
2:44:40	60	25,3	31
2:44:50	60	25,3	31
2:45:00	60	25,5	31
2:45:10	60	25,5	31
2:45:20	60	25,6	31
2:45:30	60	25,6	31
2:45:40	60	25,7	31
2:45:50	60	25,7	31
2:46:00	60	25,6	31
2:46:10	60	25,6	31
2:46:20	60	25,6	31
2:46:30	60	25,8	31
2:46:40	60	25,7	31
2:46:50	60	25,3	31
2:47:00	60	25,3	31
2:47:10	60	25,4	31
2:47:20	60	25,4	31
2:47:30	60	25,4	31
2:47:40	60	25,5	31
2:47:50	60	25,5	31
2:48:00	60	25,5	32
2:48:10	60	25,6	32
2:48:20	60	25,7	32
2:48:30	60	25,5	32
2:48:40	60	25,7	32
2:48:50	60	25,6	32
2:49:00	60	25,7	32
2:49:10	60	25,7	32
2:49:20	60	25,8	32
2:49:30	60	25,8	32
2:49:40	60	25,8	32
2:49:50	60	25,8	32
2:50:00	60	25,8	32
2:50:10	60	25,2	32
2:50:20	60	25,2	32
2:50:30	60	25,3	33
2:50:40	60	25,4	33
2:50:50	60	25,4	33
2:51:00	60	25,4	33
2:51:10	60	25,3	33
2:51:20	60	25,3	33
2:51:30	60	25,4	33
2:51:40	60	25,3	33
2:51:50	61	25,3	34
2:52:00	61	25,2	34
2:52:10	61	25,2	34
2:52:20	61	25,1	34
2:52:30	61	25,3	34
2:52:40	61	25,2	34
2:52:50	61	25,2	34
2:53:00	61	25,1	34
2:53:10	61	25,1	34
2:53:20	61	25,0	34
2:53:30	61	25,0	34
2:53:40	61	25,0	35
2:53:50	61	24,9	35
2:54:00	61	24,8	35
2:54:10	61	24,8	35
2:54:20	61	24,8	35
2:54:30	61	24,8	35
2:54:40	61	24,8	35
2:54:50	61	24,8	35
2:55:00	61	24,8	35
2:55:10	61	24,7	35
2:55:20	61	24,8	35
2:55:30	61	24,8	36
2:55:40	61	24,8	36
2:55:50	61	24,8	36
2:56:00	61	24,8	36
2:56:10	61	24,8	36
2:56:20	61	24,8	36
2:56:30	62	24,8	36
2:56:40	62	24,8	36
2:56:50	62	24,8	37
2:57:00	62	24,8	37
2:57:10	62	24,8	37
2:57:20	62	24,8	37
2:57:30	62	24,8	37
2:57:40	62	24,8	37
2:57:50	62	24,8	38
2:58:00	62	24,8	38
2:58:10	62	24,8	38
2:58:20	62	24,7	38
2:58:30	62	24,8	38
2:58:40	62	24,8	38
2:58:50	62	24,8	38
2:59:00	62	24,8	38
2:59:10	62	24,8	38
2:59:20	62	24,8	38
2:59:30	62	24,8	39
2:59:40	62	24,8	39
2:59:50	62	24,8	39
3:00:00	62	24,9	39
3:00:10	62	24,8	39
3:00:20	62	24,8	39
3:00:30	62	24,8	39
3:00:40	62	24,8	40
3:00:50	62	24,8	40
3:01:00	62	24,8	40
3:01:10	62	24,8	40
3:01:20	62	24,8	40
3:01:30	62	24,8	40
3:01:40	62	24,8	40
3:01:50	62	24,8	40
3:02:00	62	24,8	41
3:02:10	62	24,8	41
3:02:20	62	24,8	41
3:02:30	62	24,8	42
3:02:40	62	24,8	42
3:02:50	62	24,8	42
3:03:00	62	24,8	42
3:03:10	62	24,8	42
3:03:20	62	24,8	42
3:03:30	62	24,8	42
3:03:40	62	24,8	42
3:03:50	62	24,9	43
3:04:00	62	24,8	43
3:04:10	62	24,8	43
3:04:20	62	24,8	43
3:04:30	62	24,7	43
3:04:40	62	24,8	43
3:04:50	62	24,8	43
3:05:00	62	24,8	43
3:05:10	62	24,8	44
3:05:20	62	24,8	44
3:05:30	62	24,8	44
3:05:40	62	24,8	44
3:05:50	62	24,8	44
3:06:00	62	24,7	44
3:06:10	62	24,8	44
3:06:20	62	24,8	45
3:06:30	62	24,8	45
3:06:40	62	24,9	45
3:06:50	62	24,8	45
3:07:00	62	24,8	46
3:07:10	62	24,8	45
3:07:20	62	24,8	46
3:07:30	62	24,9	46
3:07:40	62	24,8	46
3:07:50	62	24,8	46
3:08:00	62	24,8	46
3:08:10	62	24,8	46
3:08:20	62	24,8	46
3:08:30	62	24,8	47
3:08:40	62	24,8	47
3:08:50	62	24,8	47
3:09:00	62	24,8	47
3:09:10	62	24,8	48
3:09:20	62	24,8	48
3:09:30	62	24,8	48
3:09:40	62	24,8	48
3:09:50	62	24,8	48
3:10:00	62	24,8	48
3:10:10	62	24,8	49
3:10:20	62	24,8	50
3:10:30	62	24,8	50
3:10:40	62	24,8	50
3:10:50	62	24,8	49
3:11:00	62	24,9	49
3:11:10	62	24,9	48
3:11:20	62	24,8	49
3:11:30	62	24,7	49
3:11:40	62	24,9	50
3:11:50	62	24,9	50
3:12:00	62	24,9	53
3:12:10	62	24,9	54
3:12:20	62	24,8	59
3:12:30	62	24,8	55
3:12:40	62	24,8	60
3:12:50	62	24,8	72
3:13:00	62	24,9	70
3:13:10	62	24,7	54
3:13:20	62	24,8	65
3:13:30	62	24,9	59
3:13:40	62	24,9	59
3:13:50	62	24,8	53
3:14:00	62	24,8	52
3:14:10	61	24,8	53
3:14:20	61	24,8	53
3:14:30	61	24,8	53
3:14:40	61	24,8	53
3:14:50	61	24,8	53
3:15:00	61	24,8	53
3:15:10	61	24,8	53
3:15:20	61	24,8	53
3:15:30	61	24,8	53
3:15:40	61	24,8	53
3:15:50	61	24,8	53
3:16:00	61	24,8	53
3:16:10	61	24,8	53
3:16:20	61	24,8	54
3:16:30	61	24,8	54
3:16:40	61	24,8	55
3:16:50	61	24,8	56
3:17:00	61	24,8	56
3:17:10	61	24,8	56
3:17:20	61	24,8	56
3:17:30	61	24,9	56
3:17:40	61	24,9	57
3:17:50	61	24,9	57
3:18:00	61	24,9	56
3:18:10	61	24,9	57
3:18:20	61	24,8	57
3:18:30	61	24,8	57
3:18:40	61	24,8	57
3:18:50	61	24,8	57
3:19:00	61	24,8	57
3:19:10	61	24,8	57
3:19:20	61	24,8	58
3:19:30	61	24,8	58
3:19:40	61	24,8	58
3:19:50	61	24,8	58
3:20:00	61	24,8	58
3:20:10	61	24,8	58
3:20:20	61	24,8	58
3:20:30	61	24,8	58
3:20:40	61	24,8	59
3:20:50	61	24,8	59
3:21:00	61	24,8	61
3:21:10	61	24,8	61
3:21:20	61	24,8	61
3:21:30	61	24,8	63
3:21:40	61	24,8	66
3:21:50	61	24,8	70
3:22:00	61	24,9	65
3:22:10	61	24,8	65
3:22:20	61	24,8	65
3:22:30	60	24,8	65
3:22:40	60	24,7	65
3:22:50	60	24,8	68
3:23:00	60	24,8	66
3:23:10	60	24,8	66
3:23:20	60	24,8	70
3:23:30	60	24,8	69
3:23:40	60	24,8	69
3:23:50	60	24,8	70
3:24:00	60	24,8	70
3:24:10	60	24,9	71
3:24:20	60	24,9	70

File: project-root/data/Data Acquisition/Data Acquisition/2020 year (143)/20-056.txt (part 1 of 8)
--Test Summary--
Full Path and File Name	
Instrument Name	7322
Instrument Type	Model 7322 Consistometer - Variable Speed
Instrument Serial Number	
Test Start Date	24.03.2020
Test Start Time	9:25:54
Test Stop Date	24.03.2020
Test Stop Time	12:50:32
Test Length	3:24:38
Final Sample Time Offset	3:24:38
Controller Schedule Name	
Sampling Period	1 second
Comments	
Information	WellID	
Information	Customer	
Information	EngName	
Information	CementClass	G
Information	CementMfr	Ñóõîé Ëîã
Information	Additives	100G+5DART-100+0.45CFL-450+0.1CD-301
Information	Density	1900
Information	BHCT	40
Information	BHST	
Information	FluidLoss	
Information	JobType	
Calculated Value	Time_30Bc	3:09:15
Calculated Value	Time_70Bc	3:24:38
Initial Temperature (°C)	22 °C
Final Temperature (°C)	40 °C
Initial Pressure (MPa)	0,9 MPa
Final Pressure (MPa)	25,0 MPa
Initial Consistency (Bc)	11 Bc
Final Consistency (Bc)	70 Bc
Initial Wall Temperature (°C)	18 °C
Final Wall Temperature (°C)	37 °C
Initial Motor Speed (RPM)	150 RPM
Final Motor Speed (RPM)	150 RPM
--Data--
Time (HH:MM:SS)	Temperature (°C)	Pressure (MPa)	Consistency (Bc)	Wall Temperature (°C)	Motor Speed (RPM)
0:00:00	22	0,9	11	18	150
0:00:01	22	0,9	11	18	150
0:00:02	22	0,9	11	18	150
0:00:03	22	0,9	11	18	150
0:00:04	22	0,9	11	18	150
0:00:05	22	0,9	11	18	150
0:00:06	22	0,9	11	18	150
0:00:07	22	0,9	11	18	150
0:00:08	22	0,9	11	18	150
0:00:09	22	0,9	11	18	150
0:00:10	22	0,9	11	18	150
0:00:11	22	0,9	11	18	150
0:00:12	22	0,9	11	18	150
0:00:13	22	0,9	11	19	150
0:00:14	22	0,9	11	18	150
0:00:15	22	0,9	11	18	150
0:00:16	22	0,9	11	19	150
0:00:17	22	0,9	11	19	150
0:00:18	22	0,9	11	19	150
0:00:19	22	1,0	11	19	150
0:00:20	22	1,0	11	19	150
0:00:21	22	1,0	11	19	150
0:00:22	22	1,0	11	19	150
0:00:23	22	1,0	12	19	150
0:00:24	22	1,0	11	19	150
0:00:25	22	1,0	11	19	150
0:00:26	22	1,0	11	19	150
0:00:27	22	1,0	12	19	150
0:00:28	22	1,1	11	19	150
0:00:29	22	1,1	12	19	150
0:00:30	22	1,1	12	19	150
0:00:31	22	1,1	12	19	150
0:00:32	22	1,1	12	19	150
0:00:33	22	1,2	12	19	150
0:00:34	22	1,2	12	19	150
0:00:35	22	1,2	12	19	150
0:00:36	22	1,2	12	19	150
0:00:37	22	1,2	12	19	150
0:00:38	22	1,3	12	19	150
0:00:39	22	1,3	12	19	150
0:00:40	22	1,3	12	19	150
0:00:41	22	1,3	12	19	150
0:00:42	22	1,3	12	20	150
0:00:43	22	1,3	12	20	150
0:00:44	22	1,3	12	20	150
0:00:45	22	1,3	12	20	150
0:00:46	22	1,4	12	20	150
0:00:47	22	1,4	12	20	150
0:00:48	22	1,4	12	20	150
0:00:49	22	1,4	12	20	150
0:00:50	22	1,4	12	20	150
0:00:51	22	1,4	12	20	150
0:00:52	22	1,5	12	20	150
0:00:53	22	1,5	12	20	150
0:00:54	22	1,6	12	20	150
0:00:55	22	1,6	12	20	150
0:00:56	22	1,6	12	20	150
0:00:57	22	1,6	12	20	150
0:00:58	22	1,6	12	20	150
0:00:59	22	1,6	12	20	150
0:01:00	22	1,6	12	21	150
0:01:01	22	1,7	12	21	150
0:01:02	22	1,7	12	21	150
0:01:03	22	1,7	12	21	150
0:01:04	22	1,7	12	21	150
0:01:05	22	1,7	12	21	150
0:01:06	22	1,7	12	21	150
0:01:07	22	1,7	12	21	150
0:01:08	22	1,7	12	21	150
0:01:09	22	1,7	13	21	150
0:01:10	22	1,7	13	21	150
0:01:11	22	1,8	13	21	150
0:01:12	22	1,9	13	21	150
0:01:13	22	1,9	13	21	150
0:01:14	22	1,9	13	21	150
0:01:15	22	1,9	13	21	150
0:01:16	22	1,9	13	21	150
0:01:17	22	1,9	13	22	150
0:01:18	22	1,9	13	21	150
0:01:19	22	1,9	13	22	150
0:01:20	22	1,9	13	22	150
0:01:21	22	1,9	13	22	150
0:01:22	22	1,9	13	22	150
0:01:23	22	1,9	13	22	150
0:01:24	22	2,0	13	22	150
0:01:25	22	2,0	13	22	150
0:01:26	22	2,0	13	22	150
0:01:27	22	2,0	13	22	150
0:01:28	22	2,0	13	22	150
0:01:29	22	2,0	13	22	150
0:01:30	22	2,0	13	22	150
0:01:31	22	2,1	13	22	150
0:01:32	22	2,2	13	22	150
0:01:33	22	2,2	13	22	150
0:01:34	22	2,2	13	22	150
0:01:35	22	2,2	13	22	150
0:01:36	22	2,2	13	22	150
0:01:37	22	2,3	13	22	150
0:01:38	22	2,3	13	22	150
0:01:39	22	2,3	13	22	150
0:01:40	22	2,3	13	23	150
0:01:41	22	2,3	13	23	150
0:01:42	22	2,3	13	23	150
0:01:43	22	2,3	13	23	150
0:01:44	22	2,3	13	23	150
0:01:45	22	2,3	13	23	150
0:01:46	22	2,3	13	23	150
0:01:47	22	2,4	13	23	150
0:01:48	22	2,4	13	23	150
0:01:49	22	2,4	13	23	150
0:01:50	22	2,4	13	23	150
0:01:51	22	2,4	13	23	150
0:01:52	22	2,4	13	23	150
0:01:53	22	2,4	13	23	150
0:01:54	22	2,4	13	23	150
0:01:55	22	2,4	13	23	150
0:01:56	22	2,5	13	24	150
0:01:57	22	2,5	13	24	150
0:01:58	22	2,5	13	23	150
0:01:59	22	2,5	13	24	150
0:02:00	22	2,5	13	24	150
0:02:01	22	2,5	13	24	150
0:02:02	22	2,5	13	24	150
0:02:03	22	2,5	13	24	150
0:02:04	22	2,5	13	24	150
0:02:05	22	2,6	13	24	150
0:02:06	22	2,6	13	24	150
0:02:07	22	2,6	13	24	150
0:02:08	22	2,6	13	24	150
0:02:09	22	2,6	13	24	150
0:02:10	22	2,6	13	24	150
0:02:11	22	2,6	13	24	150
0:02:12	22	2,6	13	25	150
0:02:13	22	2,6	13	25	150
0:02:14	22	2,7	13	25	150
0:02:15	22	2,7	13	25	150
0:02:16	22	2,7	13	25	150
0:02:17	22	2,7	13	26	150
0:02:18	22	2,7	13	26	150
0:02:19	22	2,7	13	26	150
0:02:20	22	2,7	13	26	150
0:02:21	22	2,8	13	26	150
0:02:22	22	2,8	13	26	150
0:02:23	22	2,8	13	26	150
0:02:24	22	2,8	13	26	150
0:02:25	22	2,8	13	26	150
0:02:26	22	2,8	13	26	150
0:02:27	22	2,8	13	27	150
0:02:28	22	2,8	13	27	150
0:02:29	22	2,8	13	27	150
0:02:30	22	2,9	13	27	150
0:02:31	22	2,9	13	27	150
0:02:32	22	3,0	13	27	150
0:02:33	22	3,1	13	27	150
0:02:34	22	3,2	13	27	150
0:02:35	22	3,2	13	27	150
0:02:36	22	3,2	13	27	150
0:02:37	22	3,2	13	27	150
0:02:38	22	3,2	13	27	150
0:02:39	22	3,2	13	27	150
0:02:40	22	3,2	13	27	150
0:02:41	22	3,2	12	27	150
0:02:42	22	3,3	12	27	150
0:02:43	22	3,3	12	27	150
0:02:44	22	3,3	12	27	150
0:02:45	22	3,3	12	27	150
0:02:46	22	3,3	12	27	150
0:02:47	22	3,3	12	27	150
0:02:48	22	3,3	12	27	150
0:02:49	22	3,3	12	27	150
0:02:50	22	3,3	12	27	150
0:02:51	22	3,3	12	27	150
0:02:52	22	3,3	12	27	150
0:02:53	22	3,3	12	27	150
0:02:54	22	3,4	12	27	150
0:02:55	22	3,4	12	27	150
0:02:56	22	3,4	12	27	150
0:02:57	22	3,4	12	27	150
0:02:58	22	3,4	12	28	150
0:02:59	22	3,4	12	27	150
0:03:00	22	3,4	12	28	150
0:03:01	22	3,4	12	27	150
0:03:02	22	3,4	12	28	150
0:03:03	22	3,4	12	28	150
0:03:04	22	3,4	12	28	150
0:03:05	22	3,4	12	28	150
0:03:06	22	3,4	12	28	150
0:03:07	22	3,4	12	28	150
0:03:08	22	3,4	12	27	150
0:03:09	22	3,5	12	28	150
0:03:10	22	3,5	12	28	150
0:03:11	22	3,5	12	28	150
0:03:12	22	3,5	12	28	150
0:03:13	22	3,5	12	28	150
0:03:14	22	3,5	12	28	150
0:03:15	22	3,5	12	28	150
0:03:16	22	3,5	12	28	150
0:03:17	22	3,5	12	28	150
0:03:18	22	3,5	12	28	150
0:03:19	22	3,5	12	28	150
0:03:20	23	3,5	12	28	150
0:03:21	23	3,5	12	28	150
0:03:22	23	3,5	12	28	150
0:03:23	23	3,5	12	28	150
0:03:24	23	3,5	12	28	150
0:03:25	23	3,5	12	28	150
0:03:26	23	3,5	12	28	150
0:03:27	23	3,6	12	28	150
0:03:28	23	3,8	12	28	150
0:03:29	23	3,9	13	28	150
0:03:30	23	3,9	13	28	150
0:03:31	23	3,9	13	28	150
0:03:32	23	3,9	13	28	150
0:03:33	23	3,9	13	28	150
0:03:34	23	3,9	13	28	150
0:03:35	23	3,9	13	28	150
0:03:36	23	3,9	13	28	150
0:03:37	23	3,9	13	28	150
0:03:38	23	3,9	12	28	150
0:03:39	23	3,9	12	28	150
0:03:40	23	3,9	12	28	150
0:03:41	23	3,9	12	28	150
0:03:42	23	3,9	12	28	150
0:03:43	23	3,9	12	28	150
0:03:44	23	3,9	12	28	150
0:03:45	23	3,9	13	28	150
0:03:46	23	3,9	12	28	150
0:03:47	23	3,9	12	28	150
0:03:48	23	3,9	12	28	150
0:03:49	23	3,9	12	28	150
0:03:50	23	3,9	12	28	150
0:03:51	23	3,9	12	28	150
0:03:52	23	3,9	12	28	150
0:03:53	23	3,9	12	28	150
0:03:54	23	3,9	12	28	150
0:03:55	23	3,9	12	28	150
0:03:56	23	4,1	12	28	150
0:03:57	23	4,1	13	28	150
0:03:58	23	4,1	13	28	150
0:03:59	23	4,2	13	28	150
0:04:00	23	4,2	13	28	150
0:04:01	23	4,2	13	28	150
0:04:02	23	4,2	13	28	150
0:04:03	23	4,2	13	28	150
0:04:04	23	4,2	13	28	150
0:04:05	23	4,1	13	27	150
0:04:06	23	4,1	13	28	150
0:04:07	23	4,1	13	28	150
0:04:08	23	4,1	13	28	150
0:04:09	23	4,1	13	27	150
0:04:10	23	4,1	13	28	150
0:04:11	23	4,2	13	27	150
0:04:12	23	4,3	13	27	150
0:04:13	23	4,3	13	28	150
0:04:14	23	4,3	13	28	150
0:04:15	23	4,3	13	28	150
0:04:16	23	4,3	13	27	150
0:04:17	23	4,3	13	28	150
0:04:18	23	4,3	13	27	150
0:04:19	23	4,3	13	28	150
0:04:20	23	4,3	13	28	150
0:04:21	23	4,3	13	28	150
0:04:22	23	4,3	13	28	150
0:04:23	23	4,4	13	27	150
0:04:24	23	4,5	13	28	150
0:04:25	24	4,5	13	28	150
0:04:26	23	4,5	13	28	150
0:04:27	24	4,5	13	28	150
0:04:28	24	4,5	13	27	150
0:04:29	24	4,5	13	28	150
0:04:30	24	4,5	13	28	150
0:04:31	24	4,5	13	28	150
0:04:32	24	4,5	13	27	150
0:04:33	24	4,5	13	28	150
0:04:34	24	4,5	13	28	150
0:04:35	24	4,5	13	28	150
0:04:36	24	4,5	13	28	150
0:04:37	24	4,5	13	28	150
0:04:38	24	4,5	13	28	150
0:04:39	24	4,6	13	28	150
0:04:40	24	4,7	13	28	150
0:04:41	24	4,7	13	28	150
0:04:42	24	4,7	13	28	150
0:04:43	24	4,7	13	28	150
0:04:44	24	4,7	13	27	150
0:04:45	24	4,7	13	27	150
0:04:46	24	4,7	13	28	150
0:04:47	24	4,7	13	27	150
0:04:48	24	4,7	13	28	150
0:04:49	24	4,7	13	27	150
0:04:50	24	4,7	13	28	150
0:04:51	24	4,8	13	27	150
0:04:52	24	4,9	13	28	150
0:04:53	24	4,9	13	28	150
0:04:54	24	4,9	13	28	150
0:04:55	24	4,9	13	28	150
0:04:56	24	4,9	13	28	150
0:04:57	24	4,9	13	28	150
0:04:58	24	4,9	13	28	150
0:04:59	24	4,9	13	28	150
0:05:00	24	4,9	13	28	150
0:05:01	24	4,9	13	28	150
0:05:02	24	4,9	13	28	150
0:05:03	24	4,9	13	28	150
0:05:04	24	4,9	13	28	150
0:05:05	24	4,9	13	28	150
0:05:06	24	4,9	13	27	150
0:05:07	24	4,9	13	27	150
0:05:08	24	4,9	13	28	150
0:05:09	24	4,9	13	27	150
0:05:10	24	5,0	13	28	150
0:05:11	24	5,0	13	28	150
0:05:12	24	5,0	13	28	150
0:05:13	24	5,0	13	28	150
0:05:14	24	5,2	13	28	150
0:05:15	24	5,3	13	28	150
0:05:16	24	5,4	13	28	150
0:05:17	24	5,4	13	28	150
0:05:18	24	5,4	13	28	150
0:05:19	24	5,4	13	28	150
0:05:20	24	5,4	13	28	150
0:05:21	24	5,4	13	28	150
0:05:22	24	5,4	12	28	150
0:05:23	24	5,4	13	28	150
0:05:24	24	5,4	12	28	150
0:05:25	24	5,4	12	28	150
0:05:26	24	5,4	12	28	150
0:05:27	24	5,4	12	28	150
0:05:28	24	5,4	12	28	150
0:05:29	24	5,4	12	28	150
0:05:30	24	5,4	13	28	150
0:05:31	24	5,4	12	28	150
0:05:32	24	5,4	12	28	150
0:05:33	24	5,4	12	28	150
0:05:34	24	5,4	12	28	150
0:05:35	24	5,4	12	28	150
0:05:36	24	5,4	12	28	150
0:05:37	24	5,4	13	28	150
0:05:38	24	5,5	12	28	150
0:05:39	24	5,5	12	28	150
0:05:40	24	5,5	12	28	150
0:05:41	24	5,5	12	28	150
0:05:42	24	5,5	12	28	150
0:05:43	24	5,5	12	28	150
0:05:44	24	5,5	12	28	150
0:05:45	24	5,5	12	28	150
0:05:46	24	5,5	12	28	150
0:05:47	24	5,5	12	28	150
0:05:48	24	5,5	12	28	150
0:05:49	24	5,5	12	28	150
0:05:50	24	5,5	12	28	150
0:05:51	24	5,5	12	28	150
0:05:52	24	5,5	12	28	150
0:05:53	25	5,6	13	28	150
0:05:54	25	5,6	12	28	150
0:05:55	25	5,6	13	28	150
0:05:56	25	5,6	13	28	150
0:05:57	25	5,6	13	28	150
0:05:58	25	5,6	13	28	150
0:05:59	25	5,6	13	28	150
0:06:00	25	5,6	13	28	150
0:06:01	25	5,9	13	28	150
0:06:02	25	6,0	13	28	150
0:06:03	25	6,0	13	28	150
0:06:04	25	6,1	13	28	150
0:06:05	25	6,1	13	28	150
0:06:06	25	6,1	13	28	150
0:06:07	25	6,1	13	28	150
0:06:08	25	6,1	13	28	150
0:06:09	25	6,1	13	28	150
0:06:10	25	6,1	13	28	150
0:06:11	25	6,1	12	29	150
0:06:12	25	6,1	13	28	150
0:06:13	25	6,1	12	29	150
0:06:14	25	6,1	12	28	150
0:06:15	25	6,1	12	28	150
0:06:16	25	6,1	12	29	150
0:06:17	25	6,2	12	29	150
0:06:18	25	6,2	12	29	150
0:06:19	25	6,2	12	29	150
0:06:20	25	6,2	13	29	150
0:06:21	25	6,2	12	28	150
0:06:22	25	6,2	13	29	150
0:06:23	25	6,2	12	29	150
0:06:24	25	6,2	13	29	150
0:06:25	25	6,2	12	29	150
0:06:26	25	6,2	12	29	150
0:06:27	25	6,2	12	29	150
0:06:28	25	6,2	12	29	150
0:06:29	25	6,3	13	29	150
0:06:30	25	6,3	13	29	150
0:06:31	25	6,3	13	29	150
0:06:32	25	6,3	13	29	150
0:06:33	25	6,3	13	29	150
0:06:34	25	6,3	13	29	150
0:06:35	25	6,3	13	29	150
0:06:36	25	6,3	13	29	150
0:06:37	25	6,3	13	29	150
0:06:38	25	6,3	13	29	150
0:06:39	25	6,3	13	29	150
0:06:40	25	6,3	13	29	150
0:06:41	25	6,3	13	29	150
0:06:42	25	6,4	13	29	150
0:06:43	25	6,4	13	29	150
0:06:44	25	6,4	13	29	150
0:06:45	25	6,4	13	29	150
0:06:46	25	6,4	13	29	150
0:06:47	25	6,4	13	29	150
0:06:48	25	6,4	13	29	150
0:06:49	25	6,4	13	29	150
0:06:50	25	6,4	13	29	150
0:06:51	25	6,4	13	29	150
0:06:52	25	6,5	13	29	150
0:06:53	25	6,5	13	29	150
0:06:54	25	6,5	13	29	150
0:06:55	25	6,5	13	29	150
0:06:56	25	6,5	13	29	150
0:06:57	25	6,5	13	29	150
0:06:58	25	6,5	13	29	150
0:06:59	25	6,5	13	29	150
0:07:00	25	6,5	13	29	150
0:07:01	25	6,5	13	29	150
0:07:02	25	6,6	13	29	150
0:07:03	25	6,6	13	29	150
0:07:04	25	6,6	13	30	150
0:07:05	25	6,6	13	29	150
0:07:06	25	6,6	12	29	150
0:07:07	25	6,6	13	29	150
0:07:08	25	6,6	12	29	150
0:07:09	25	6,6	13	30	150
0:07:10	25	6,6	12	30	150
0:07:11	25	6,6	12	30	150
0:07:12	25	6,6	12	30	150
0:07:13	25	6,7	12	30	150
0:07:14	25	6,7	12	30	150
0:07:15	25	6,7	12	30	150
0:07:16	25	6,7	12	30	150
0:07:17	25	6,7	12	30	150
0:07:18	25	6,7	12	30	150
0:07:19	25	6,7	12	30	150
0:07:20	25	7,0	12	30	150
0:07:21	25	7,1	12	30	150
0:07:22	25	7,2	12	30	150
0:07:23	25	7,2	12	30	150
0:07:24	25	7,2	12	30	150
0:07:25	25	7,2	12	30	150
0:07:26	25	7,2	12	30	150
0:07:27	25	7,3	12	30	150
0:07:28	25	7,3	12	30	150
0:07:29	25	7,3	12	30	150
0:07:30	25	7,3	12	30	150
0:07:31	25	7,3	12	30	150
0:07:32	25	7,3	12	30	150
0:07:33	25	7,3	12	30	150
0:07:34	25	7,3	12	30	150
0:07:35	25	7,3	12	30	150
0:07:36	25	7,3	12	30	150
0:07:37	26	7,4	12	30	150
0:07:38	26	7,4	12	30	150
0:07:39	26	7,4	12	30	150
0:07:40	26	7,4	12	30	150
0:07:41	26	7,4	12	30	150
0:07:42	26	7,4	12	30	150
0:07:43	26	7,4	12	30	150
0:07:44	26	7,4	12	30	150
0:07:45	26	7,4	12	30	150
0:07:46	26	7,4	12	30	150
0:07:47	26	7,4	12	30	150
0:07:48	26	7,5	12	30	150
0:07:49	26	7,5	12	30	150
0:07:50	26	7,5	12	30	150
0:07:51	26	7,5	12	30	150
0:07:52	26	7,5	12	30	150
0:07:53	26	7,5	12	30	150
0:07:54	26	7,5	12	30	150
0:07:55	26	7,5	12	30	150
0:07:56	26	7,5	12	30	150
0:07:57	26	7,5	12	30	150
0:07:58	26	7,5	12	30	150
0:07:59	26	7,5	12	30	150
0:08:00	26	7,6	13	30	150
0:08:01	26	7,6	13	31	150
0:08:02	26	7,6	13	30	150
0:08:03	26	7,6	13	30	150
0:08:04	26	7,6	12	31	150
0:08:05	26	7,6	13	30	150
0:08:06	26	7,6	12	30	150
0:08:07	26	7,6	13	30	150
0:08:08	26	7,6	13	30	150
0:08:09	26	7,6	12	30	150
0:08:10	26	7,6	13	30	150
0:08:11	26	7,6	12	30	150
0:08:12	26	7,7	12	31	150
0:08:13	26	7,7	12	30	150
0:08:14	26	7,7	13	31	150
0:08:15	26	7,7	12	30	150
0:08:16	26	7,7	12	30	150
0:08:17	26	7,7	13	31	150
0:08:18	26	7,7	13	31	150
0:08:19	26	7,7	13	31	150
0:08:20	26	7,7	13	31	150
0:08:21	26	7,7	13	31	150
0:08:22	26	7,7	13	31	150
0:08:23	26	7,7	13	31	150
0:08:24	26	7,8	13	31	150
0:08:25	26	7,8	13	31	150
0:08:26	26	7,8	12	31	150
0:08:27	26	7,8	13	31	150
0:08:28	26	7,8	13	31	150
0:08:29	26	7,8	13	31	150
0:08:30	26	7,8	13	31	150
0:08:31	26	7,8	13	31	150
0:08:32	26	7,8	13	31	150
0:08:33	26	7,8	13	31	150
0:08:34	26	7,8	13	31	150
0:08:35	26	7,8	13	31	150
0:08:36	26	7,8	13	31	150
0:08:37	26	7,8	12	31	150
0:08:38	26	7,9	13	31	150
0:08:39	26	7,9	13	31	150
0:08:40	26	7,9	13	31	150
0:08:41	26	7,9	13	31	150
0:08:42	26	7,9	13	31	150
0:08:43	26	7,9	13	31	150
0:08:44	26	7,9	13	31	150
0:08:45	26	7,9	13	31	150
0:08:46	26	7,9	13	31	150
0:08:47	26	7,9	13	31	150
0:08:48	26	7,9	13	31	150
0:08:49	26	7,9	13	31	150
0:08:50	26	7,9	13	31	150
0:08:51	26	8,0	13	31	150
0:08:52	26	8,0	13	31	150
0:08:53	26	8,0	13	31	150
0:08:54	26	8,1	13	31	150
0:08:55	26	8,3	13	31	150
0:08:56	26	8,4	13	31	150
0:08:57	26	8,5	13	31	150
0:08:58	26	8,5	12	31	150
0:08:59	26	8,5	12	31	150
0:09:00	26	8,5	12	31	150
0:09:01	26	8,5	12	31	150
0:09:02	26	8,5	12	31	150
0:09:03	26	8,5	12	31	150
0:09:04	26	8,5	12	31	150
0:09:05	26	8,5	12	31	150
0:09:06	26	8,5	12	31	150
0:09:07	26	8,5	12	31	150
0:09:08	27	8,5	12	31	150
0:09:09	27	8,6	12	31	150
0:09:10	27	8,6	12	31	150
0:09:11	27	8,6	12	31	150
0:09:12	27	8,6	12	31	150
0:09:13	27	8,6	12	31	150
0:09:14	27	8,6	12	31	150
0:09:15	27	8,6	12	31	150
0:09:16	27	8,6	12	31	150
0:09:17	27	8,6	12	31	150
0:09:18	27	8,6	12	31	150
0:09:19	27	8,6	12	31	150
0:09:20	27	8,6	12	31	150
0:09:21	27	8,7	12	31	150
0:09:22	27	8,7	12	31	150
0:09:23	27	8,7	12	32	150
0:09:24	27	8,7	12	31	150
0:09:25	27	8,7	12	31	150
0:09:26	27	8,7	12	32	150
0:09:27	27	8,7	12	32	150
0:09:28	27	8,7	12	31	150
0:09:29	27	8,7	12	31	150
0:09:30	27	8,7	12	31	150
0:09:31	27	8,7	12	31	150
0:09:32	27	8,7	12	32	150
0:09:33	27	8,8	12	32	150
0:09:34	27	8,8	12	32	150
0:09:35	27	8,8	12	32	150
0:09:36	27	8,8	12	32	150
0:09:37	27	8,8	12	32	150
0:09:38	27	8,8	12	32	150
0:09:39	27	8,8	12	32	150
0:09:40	27	8,8	12	32	150
0:09:41	27	8,8	12	32	150
0:09:42	27	8,8	12	32	150
0:09:43	27	8,8	12	32	150
0:09:44	27	8,8	12	32	150
0:09:45	27	8,8	12	32	150
0:09:46	27	8,9	12	32	150
0:09:47	27	8,9	12	32	150
0:09:48	27	8,9	12	32	150
0:09:49	27	8,9	12	32	150
0:09:50	27	8,9	12	32	150
0:09:51	27	8,9	12	32	150
0:09:52	27	8,9	12	32	150
0:09:53	27	8,9	12	32	150
0:09:54	27	8,9	12	32	150
0:09:55	27	8,9	12	32	150
0:09:56	27	8,9	12	32	150
0:09:57	27	8,9	12	32	150
0:09:58	27	8,9	12	32	150
0:09:59	27	9,0	12	32	150
0:10:00	27	9,0	12	32	150
0:10:01	27	9,0	12	32	150
0:10:02	27	9,0	12	32	150
0:10:03	27	9,0	12	32	150
0:10:04	27	9,0	12	32	150
0:10:05	27	9,0	12	32	150
0:10:06	27	9,0	12	32	150
0:10:07	27	9,0	12	32	150
0:10:08	27	9,0	12	32	150
0:10:09	27	9,0	12	32	150
0:10:10	27	9,0	12	32	150
0:10:11	27	9,0	12	32	150
0:10:12	27	9,0	12	32	150
0:10:13	27	9,1	12	32	150
0:10:14	27	9,1	12	32	150
0:10:15	27	9,1	12	32	150
0:10:16	27	9,1	12	32	150
0:10:17	27	9,2	12	32	150
0:10:18	27	9,2	12	32	150
0:10:19	27	9,3	12	32	150
0:10:20	27	9,3	12	32	150
0:10:21	27	9,3	12	32	150
0:10:22	27	9,3	12	32	150
0:10:23	27	9,3	12	32	150
0:10:24	27	9,3	12	32	150
0:10:25	27	9,3	12	32	150
0:10:26	27	9,3	12	32	150
0:10:27	27	9,4	12	32	150
0:10:28	27	9,4	12	32	150
0:10:29	27	9,4	12	32	150
0:10:30	27	9,4	12	32	150
0:10:31	27	9,4	12	32	150
0:10:32	27	9,4	12	32	150
0:10:33	27	9,4	12	32	150
0:10:34	27	9,4	12	32	150
0:10:35	27	9,4	12	32	150
0:10:36	27	9,4	12	32	150
0:10:37	27	9,4	12	32	150
0:10:38	27	9,4	12	32	150
0:10:39	27	9,4	12	32	150
0:10:40	28	9,5	12	32	150
0:10:41	28	9,5	12	32	150
0:10:42	28	9,5	12	32	150
0:10:43	28	9,5	12	32	150
0:10:44	28	9,5	12	33	150
0:10:45	28	9,5	12	33	150
0:10:46	28	9,5	12	32	150
0:10:47	28	9,5	12	32	150
0:10:48	28	9,5	12	33	150
0:10:49	28	9,5	12	33	150
0:10:50	28	9,8	12	33	150
0:10:51	28	9,9	12	33	150
0:10:52	28	10,0	12	32	150
0:10:53	28	10,0	12	32	150
0:10:54	28	10,0	12	33	150
0:10:55	28	10,0	12	33	150
0:10:56	28	10,0	12	33	150
0:10:57	28	10,0	12	32	150
0:10:58	28	10,0	12	33	150
0:10:59	28	10,1	12	32	150
0:11:00	28	10,1	12	32	150
0:11:01	28	10,1	12	33	150
0:11:02	28	10,1	12	33	150
0:11:03	28	10,1	12	32	150
0:11:04	28	10,1	12	32	150
0:11:05	28	10,1	12	32	150
0:11:06	28	10,1	12	33	150
0:11:07	28	10,1	12	33	150
0:11:08	28	10,1	12	33	150
0:11:09	28	10,1	12	32	150
0:11:10	28	10,1	12	33	150
0:11:11	28	10,1	12	32	150
0:11:12	28	10,1	12	33	150
0:11:13	28	10,1	12	33	150
0:11:14	28	10,1	12	33	150
0:11:15	28	10,1	12	33	150
0:11:16	28	10,1	12	33	150
0:11:17	28	10,1	12	33	150
0:11:18	28	10,2	12	33	150
0:11:19	28	10,2	12	33	150
0:11:20	28	10,2	12	33	150
0:11:21	28	10,2	12	33	150
0:11:22	28	10,2	12	33	150
0:11:23	28	10,2	12	33	150
0:11:24	28	10,2	12	33	150
0:11:25	28	10,2	12	33	150
0:11:26	28	10,2	12	33	150
0:11:27	28	10,2	12	33	150
0:11:28	28	10,2	12	33	150
0:11:29	28	10,2	12	33	150
0:11:30	28	10,2	12	33	150
0:11:31	28	10,2	12	33	150
0:11:32	28	10,2	12	33	150
0:11:33	28	10,2	12	33	150
0:11:34	28	10,2	12	33	150
0:11:35	28	10,2	12	33	150
0:11:36	28	10,3	12	33	150
0:11:37	28	10,3	12	33	150
0:11:38	28	10,3	12	33	150
0:11:39	28	10,3	12	33	150
0:11:40	28	10,3	12	33	150
0:11:41	28	10,3	12	33	150
0:11:42	28	10,3	12	33	150
0:11:43	28	10,3	12	33	150
0:11:44	28	10,3	12	33	150
0:11:45	28	10,3	12	33	150
0:11:46	28	10,3	12	33	150
0:11:47	28	10,3	12	33	150
0:11:48	28	10,3	12	33	150
0:11:49	28	10,3	12	33	150
0:11:50	28	10,3	12	33	150
0:11:51	28	10,3	12	33	150
0:11:52	28	10,5	12	33	150
0:11:53	28	10,5	12	33	150
0:11:54	28	10,6	12	33	150
0:11:55	28	10,6	12	33	150
0:11:56	28	10,6	12	33	150
0:11:57	28	10,6	12	33	150
0:11:58	28	10,6	12	33	150
0:11:59	28	10,6	12	33	150
0:12:00	28	10,6	12	33	150
0:12:01	28	10,6	12	33	150
0:12:02	28	10,6	12	33	150
0:12:03	28	10,6	12	33	150
0:12:04	28	10,6	12	33	150
0:12:05	28	10,6	12	33	150
0:12:06	28	10,6	12	33	150
0:12:07	28	10,6	12	33	150
0:12:08	28	10,7	12	33	150
0:12:09	28	10,7	12	33	150
0:12:10	28	10,7	12	33	150
0:12:11	28	10,7	12	33	150
0:12:12	29	10,7	12	33	150
0:12:13	29	10,7	12	33	150
0:12:14	29	10,7	12	33	150
0:12:15	29	10,7	12	33	150
0:12:16	29	10,7	12	33	150
0:12:17	29	10,7	12	33	150
0:12:18	29	10,7	12	33	150
0:12:19	29	10,7	12	33	150
0:12:20	29	10,7	12	33	150
0:12:21	29	10,8	12	33	150
0:12:22	29	10,8	12	33	150
0:12:23	29	10,9	12	33	150
0:12:24	29	11,0	12	33	150
0:12:25	29	11,1	12	33	150
0:12:26	29	11,1	12	33	150
0:12:27	29	11,1	12	33	150
0:12:28	29	11,1	12	33	150
0:12:29	29	11,1	12	33	150
0:12:30	29	11,1	12	33	150
0:12:31	29	11,1	12	33	150
0:12:32	29	11,1	12	33	150
0:12:33	29	11,1	12	33	150
0:12:34	29	11,1	13	33	150
0:12:35	29	11,1	12	33	150
0:12:36	29	11,1	13	33	150
0:12:37	29	11,1	12	33	150
0:12:38	29	11,2	12	34	150
0:12:39	29	11,2	12	33	150
0:12:40	29	11,2	13	33	150
0:12:41	29	11,2	12	33	150
0:12:42	29	11,2	12	33	150
0:12:43	29	11,2	12	33	150
0:12:44	29	11,2	12	33	150
0:12:45	29	11,2	13	33	150
0:12:46	29	11,2	12	33	150
0:12:47	29	11,2	12	34	150
0:12:48	29	11,2	12	33	150
0:12:49	29	11,2	12	33	150
0:12:50	29	11,2	12	33	150
0:12:51	29	11,2	12	34	150
0:12:52	29	11,2	12	33	150
0:12:53	29	11,2	12	34	150
0:12:54	29	11,3	12	34	150
0:12:55	29	11,3	13	33	150
0:12:56	29	11,3	13	34	150
0:12:57	29	11,3	13	33	150
0:12:58	29	11,3	12	34	150
0:12:59	29	11,3	13	34	150
0:13:00	29	11,3	12	34	150
0:13:01	29	11,3	13	33	150
0:13:02	29	11,3	13	34	150
0:13:03	29	11,3	12	34	150
0:13:04	29	11,3	12	34	150
0:13:05	29	11,3	12	34	150
0:13:06	29	11,4	12	34	150
0:13:07	29	11,4	13	34	150
0:13:08	29	11,5	13	34	150
0:13:09	29	11,5	13	34	150
0:13:10	29	11,5	13	34	150
0:13:11	29	11,5	13	34	150
0:13:12	29	11,5	12	34	150
0:13:13	29	11,5	13	34	150
0:13:14	29	11,5	13	34	150
0:13:15	29	11,5	13	34	150
0:13:16	29	11,5	13	34	150
0:13:17	29	11,5	13	34	150
0:13:18	29	11,6	13	34	150
0:13:19	29	11,6	13	34	150
0:13:20	29	11,6	13	34	150
0:13:21	29	11,6	13	34	150
0:13:22	29	11,6	13	34	150
0:13:23	29	11,6	13	34	150
0:13:24	29	11,6	13	34	150
0:13:25	29	11,8	13	34	150
0:13:26	29	11,9	13	34	150
0:13:27	29	12,0	13	34	150
0:13:28	29	12,0	13	34	150
0:13:29	29	12,0	13	34	150
0:13:30	29	12,0	13	34	150
0:13:31	29	12,0	13	34	150
0:13:32	29	12,0	13	34	150
0:13:33	29	12,1	13	34	150
0:13:34	29	12,1	13	34	150
0:13:35	29	12,1	13	34	150
0:13:36	29	12,1	13	34	150
0:13:37	29	12,1	13	34	150
0:13:38	29	12,1	13	34	150
0:13:39	29	12,1	13	34	150
0:13:40	29	12,1	13	34	150
0:13:41	29	12,1	13	34	150
0:13:42	29	12,1	13	34	150
0:13:43	29	12,1	13	34	150
0:13:44	29	12,1	13	34	150
0:13:45	29	12,1	13	34	150
0:13:46	30	12,2	13	34	150
0:13:47	30	12,2	13	34	150
0:13:48	30	12,2	13	34	150
0:13:49	30	12,2	13	34	150
0:13:50	30	12,2	13	34	150
0:13:51	30	12,2	13	34	150
0:13:52	30	12,2	13	34	150
0:13:53	30	12,2	13	34	150
0:13:54	30	12,2	13	34	150
0:13:55	30	12,2	13	34	150
0:13:56	30	12,2	13	34	150
0:13:57	30	12,2	12	34	150
0:13:58	30	12,2	12	34	150
0:13:59	30	12,3	12	34	150
0:14:00	30	12,3	13	34	150
0:14:01	30	12,3	12	34	150
0:14:02	30	12,3	13	34	150
0:14:03	30	12,3	12	34	150
0:14:04	30	12,3	12	34	150
0:14:05	30	12,3	13	34	150
0:14:06	30	12,3	12	34	150
0:14:07	30	12,3	13	34	150
0:14:08	30	12,3	13	34	150
0:14:09	30	12,3	13	34	150
0:14:10	30	12,3	13	35	150
0:14:11	30	12,3	13	35	150
0:14:12	30	12,3	13	35	150
0:14:13	30	12,4	13	35	150
0:14:14	30	12,4	13	35	150
0:14:15	30	12,4	13	35	150
0:14:16	30	12,4	13	35	150
0:14:17	30	12,4	13	35	150
0:14:18	30	12,4	13	35	150
0:14:19	30	12,4	13	35	150
0:14:20	30	12,4	13	34	150
0:14:21	30	12,4	13	35	150
0:14:22	30	12,4	13	35	150
0:14:23	30	12,4	13	35	150
0:14:24	30	12,4	13	35	150
0:14:25	30	12,4	13	35	150
0:14:26	30	12,4	13	35	150
0:14:27	30	12,5	13	35	150
0:14:28	30	12,5	13	35	150
0:14:29	30	12,5	13	35	150
0:14:30	30	12,5	13	35	150
0:14:31	30	12,5	13	35	150
0:14:32	30	12,5	13	35	150
0:14:33	30	12,6	13	35	150
0:14:34	30	12,6	13	35	150
0:14:35	30	12,6	13	35	150
0:14:36	30	12,6	13	35	150
0:14:37	30	12,6	13	35	150
0:14:38	30	12,6	13	35	150
0:14:39	30	12,6	13	35	150
0:14:40	30	12,6	13	35	150
0:14:41	30	12,6	13	35	150
0:14:42	30	12,8	13	35	150
0:14:43	30	12,9	13	35	150
0:14:44	30	13,0	13	35	150
0:14:45	30	13,0	13	35	150
0:14:46	30	13,0	13	35	150
0:14:47	30	13,0	13	35	150
0:14:48	30	13,0	13	35	150
0:14:49	30	13,0	13	35	150
0:14:50	30	13,1	13	35	150
0:14:51	30	13,1	13	35	150
0:14:52	30	13,1	13	35	150
0:14:53	30	13,1	13	35	150
0:14:54	30	13,1	13	35	150
0:14:55	30	13,1	13	35	150
0:14:56	30	13,1	13	35	150
0:14:57	30	13,1	13	35	150
0:14:58	30	13,1	13	35	150
0:14:59	30	13,1	13	35	150
0:15:00	30	13,1	13	35	150
0:15:01	30	13,1	13	35	150
0:15:02	30	13,1	13	35	150
0:15:03	30	13,1	13	35	150
0:15:04	30	13,1	13	35	150
0:15:05	30	13,2	13	35	150
0:15:06	30	13,2	13	35	150
0:15:07	30	13,2	13	35	150
0:15:08	30	13,2	13	35	150
0:15:09	30	13,2	13	35	150
0:15:10	30	13,2	13	35	150
0:15:11	30	13,2	13	35	150
0:15:12	30	13,2	13	35	150
0:15:13	30	13,2	13	35	150
0:15:14	30	13,2	13	35	150
0:15:15	30	13,2	13	35	150
0:15:16	30	13,2	12	35	150
0:15:17	30	13,2	12	35	150
0:15:18	30	13,2	12	35	150
0:15:19	30	13,2	13	35	150
0:15:20	31	13,3	13	35	150
0:15:21	31	13,3	13	35	150
0:15:22	31	13,3	13	35	150
0:15:23	31	13,3	13	35	150
0:15:24	31	13,3	13	35	150
0:15:25	31	13,3	13	35	150
0:15:26	31	13,3	13	35	150
0:15:27	31	13,3	13	35	150
0:15:28	31	13,3	13	35	150
0:15:29	31	13,3	13	35	150
0:15:30	31	13,3	13	35	150
0:15:31	31	13,3	13	35	150
0:15:32	31	13,3	13	35	150
0:15:33	31	13,3	13	35	150
0:15:34	31	13,4	13	35	150
0:15:35	31	13,4	13	35	150
0:15:36	31	13,4	13	35	150
0:15:37	31	13,4	13	35	150
0:15:38	31	13,4	13	35	150
0:15:39	31	13,5	13	35	150
0:15:40	31	13,5	13	35	150
0:15:41	31	13,5	13	35	150
0:15:42	31	13,5	13	35	150
0:15:43	31	13,5	13	35	150
0:15:44	31	13,5	13	35	150
0:15:45	31	13,5	13	35	150
0:15:46	31	13,5	13	35	150
0:15:47	31	13,5	13	36	150
0:15:48	31	13,5	13	35	150
0:15:49	31	13,7	13	35	150
0:15:50	31	13,8	13	35	150
0:15:51	31	13,8	13	35	150
0:15:52	31	13,8	13	35	150
0:15:53	31	13,8	13	35	150
0:15:54	31	13,8	13	36	150
0:15:55	31	13,9	13	35	150
0:15:56	31	13,9	13	36	150
0:15:57	31	13,9	13	36	150
0:15:58	31	13,9	13	36	150
0:15:59	31	13,9	12	36	150
0:16:00	31	13,9	12	36	150
0:16:01	31	13,9	13	36	150
0:16:02	31	13,9	13	35	150
0:16:03	31	13,9	13	36	150
0:16:04	31	13,9	13	36	150
0:16:05	31	13,9	13	36	150
0:16:06	31	13,9	13	36	150
0:16:07	31	13,9	12	36	150
0:16:08	31	13,9	13	36	150
0:16:09	31	14,0	13	36	150
0:16:10	31	14,0	13	36	150
0:16:11	31	14,0	13	36	150
0:16:12	31	14,0	12	36	150
0:16:13	31	14,0	12	36	150
0:16:14	31	14,0	12	36	150
0:16:15	31	14,0	12	36	150
0:16:16	31	14,0	13	36	150
0:16:17	31	14,0	13	36	150
0:16:18	31	14,0	12	36	150
0:16:19	31	14,0	12	36	150
0:16:20	31	14,0	12	36	150
0:16:21	31	14,1	12	36	150
0:16:22	31	14,1	13	36	150
0:16:23	31	14,1	13	36	150
0:16:24	31	14,1	12	36	150
0:16:25	31	14,1	13	36	150
0:16:26	31	14,1	13	36	150
0:16:27	31	14,1	13	36	150
0:16:28	31	14,1	13	36	150
0:16:29	31	14,1	13	36	150
0:16:30	31	14,1	13	36	150
0:16:31	31	14,1	12	36	150
0:16:32	31	14,1	12	36	150
0:16:33	31	14,2	13	36	150
0:16:34	31	14,2	13	36	150
0:16:35	31	14,2	12	36	150
0:16:36	31	14,2	12	36	150
0:16:37	31	14,2	13	36	150
0:16:38	31	14,3	13	36	150
0:16:39	31	14,4	13	36	150
0:16:40	31	14,4	12	36	150
0:16:41	31	14,5	12	36	150
0:16:42	31	14,5	12	36	150
0:16:43	31	14,5	12	36	150
0:16:44	31	14,5	12	36	150
0:16:45	31	14,5	13	36	150
0:16:46	31	14,5	12	36	150
0:16:47	31	14,5	13	36	150
0:16:48	31	14,5	13	36	150
0:16:49	31	14,5	12	36	150
0:16:50	31	14,5	13	36	150
0:16:51	31	14,5	12	36	150
0:16:52	31	14,5	13	36	150
0:16:53	31	14,5	13	36	150
0:16:54	31	14,5	13	36	150
0:16:55	31	14,6	13	36	150
0:16:56	31	14,6	12	36	150
0:16:57	31	14,6	12	36	150
0:16:58	31	14,6	12	36	150
0:16:59	31	14,6	12	36	150
0:17:00	31	14,6	13	36	150
0:17:01	32	14,6	13	36	150
0:17:02	32	14,6	13	36	150
0:17:03	32	14,6	13	36	150
0:17:04	32	14,6	13	36	150
0:17:05	32	14,6	13	36	150
0:17:06	32	14,6	13	36	150
0:17:07	32	14,6	13	36	150
0:17:08	32	14,6	12	36	150
0:17:09	32	14,6	12	36	150
0:17:10	32	14,7	12	36	150
0:17:11	32	14,7	13	36	150
0:17:12	32	14,7	13	36	150
0:17:13	32	14,7	13	36	150
0:17:14	32	14,7	13	36	150
0:17:15	32	14,7	13	36	150
0:17:16	32	14,7	12	36	150
0:17:17	32	14,7	13	36	150
0:17:18	32	14,7	13	36	150
0:17:19	32	14,7	13	36	150
0:17:20	32	14,8	13	36	150
0:17:21	32	14,8	13	36	150
0:17:22	32	14,9	13	36	150
0:17:23	32	15,1	13	36	150
0:17:24	32	15,1	12	36	150
0:17:25	32	15,1	13	36	150
0:17:26	32	15,1	13	37	150
0:17:27	32	15,2	12	36	150
0:17:28	32	15,2	13	36	150
0:17:29	32	15,2	13	36	150
0:17:30	32	15,2	13	37	150
0:17:31	32	15,2	12	36	150
0:17:32	32	15,2	12	36	150
0:17:33	32	15,2	13	36	150
0:17:34	32	15,2	13	36	150
0:17:35	32	15,2	12	37	150
0:17:36	32	15,2	12	36	150
0:17:37	32	15,2	13	36	150
0:17:38	32	15,2	13	37	150
0:17:39	32	15,2	13	36	150
0:17:40	32	15,3	13	37	150
0:17:41	32	15,3	12	37	150
0:17:42	32	15,3	13	36	150
0:17:43	32	15,3	13	36	150
0:17:44	32	15,3	13	36	150
0:17:45	32	15,3	13	36	150
0:17:46	32	15,3	13	37	150
0:17:47	32	15,3	13	37	150
0:17:48	32	15,3	12	37	150
0:17:49	32	15,3	12	37	150
0:17:50	32	15,3	13	37	150
0:17:51	32	15,3	13	37	150
0:17:52	32	15,3	13	37	150
0:17:53	32	15,3	12	37	150
0:17:54	32	15,4	12	37	150
0:17:55	32	15,4	12	37	150
0:17:56	32	15,4	13	37	150
0:17:57	32	15,4	13	37	150
0:17:58	32	15,4	12	37	150
0:17:59	32	15,4	12	37	150
0:18:00	32	15,4	12	37	150
0:18:01	32	15,4	12	37	150
0:18:02	32	15,4	13	37	150
0:18:03	32	15,4	13	37	150
0:18:04	32	15,4	12	37	150
0:18:05	32	15,4	12	37	150
0:18:06	32	15,4	13	37	150
0:18:07	32	15,4	13	37	150
0:18:08	32	15,5	13	37	150
0:18:09	32	15,5	12	37	150
0:18:10	32	15,5	12	37	150
0:18:11	32	15,5	12	37	150
0:18:12	32	15,5	13	37	150
0:18:13	32	15,5	13	37	150
0:18:14	32	15,5	13	37	150
0:18:15	32	15,5	13	37	150
0:18:16	32	15,5	12	37	150
0:18:17	32	15,5	13	37	150
0:18:18	32	15,5	12	37	150
0:18:19	32	15,6	13	37	150
0:18:20	32	15,6	13	37	150
0:18:21	32	15,7	12	37	150
0:18:22	32	15,7	13	37	150
0:18:23	32	15,7	12	37	150
0:18:24	32	15,7	12	37	150
0:18:25	32	15,7	12	37	150
0:18:26	32	15,7	12	37	150
0:18:27	32	15,7	13	37	150
0:18:28	32	15,7	12	37	150
0:18:29	32	15,7	12	37	150
0:18:30	32	15,7	12	37	150
0:18:31	32	15,7	12	37	150
0:18:32	32	15,8	12	37	150
0:18:33	32	15,8	12	37	150
0:18:34	32	15,8	12	37	150
0:18:35	32	15,8	12	37	150
0:18:36	33	15,8	12	37	150
0:18:37	32	15,8	12	37	150
0:18:38	32	15,8	12	37	150
0:18:39	33	15,9	12	37	150
0:18:40	33	15,9	12	37	150
0:18:41	33	15,9	12	37	150
0:18:42	33	15,9	12	37	150
0:18:43	33	16,0	12	37	150
0:18:44	33	16,0	12	37	150
0:18:45	33	16,0	12	37	150
0:18:46	33	16,0	12	37	150
0:18:47	33	16,0	12	37	150
0:18:48	33	16,0	12	37	150
0:18:49	33	16,0	12	37	150
0:18:50	33	16,0	12	37	150
0:18:51	33	16,0	12	37	150
0:18:52	33	16,0	12	37	150
0:18:53	33	16,0	12	37	150
0:18:54	33	16,0	12	37	150
0:18:55	33	16,0	12	37	150
0:18:56	33	16,0	12	37	150
0:18:57	33	16,1	12	37	150
0:18:58	33	16,1	12	37	150
0:18:59	33	16,3	12	37	150
0:19:00	33	16,4	12	37	150
0:19:01	33	16,4	12	37	150
0:19:02	33	16,5	12	37	150
0:19:03	33	16,5	12	37	150
0:19:04	33	16,5	12	37	150
0:19:05	33	16,5	12	37	150
0:19:06	33	16,5	12	37	150
0:19:07	33	16,5	12	37	150
0:19:08	33	16,5	12	37	150
0:19:09	33	16,5	12	37	150
0:19:10	33	16,5	12	37	150
0:19:11	33	16,5	12	37	150
0:19:12	33	16,5	12	37	150
0:19:13	33	16,5	12	37	150
0:19:14	33	16,5	12	37	150
0:19:15	33	16,6	12	37	150
0:19:16	33	16,6	12	37	150
0:19:17	33	16,6	12	37	150
0:19:18	33	16,6	12	37	150
0:19:19	33	16,6	12	37	150
0:19:20	33	16,6	12	37	150
0:19:21	33	16,6	12	37	150
0:19:22	33	16,6	12	37	150
0:19:23	33	16,6	12	37	150
0:19:24	33	16,6	12	37	150
0:19:25	33	16,6	12	37	150
0:19:26	33	16,6	12	37	150
0:19:27	33	16,6	12	38	150
0:19:28	33	16,6	12	38	150
0:19:29	33	16,6	12	37	150
0:19:30	33	16,7	12	37	150
0:19:31	33	16,7	12	38	150
0:19:32	33	16,7	12	37	150
0:19:33	33	16,7	12	38	150
0:19:34	33	16,7	12	38	150
0:19:35	33	16,7	12	37	150
0:19:36	33	16,7	12	38	150
0:19:37	33	16,7	12	38	150
0:19:38	33	16,7	12	38	150
0:19:39	33	16,7	12	38	150
0:19:40	33	16,7	12	38	150
0:19:41	33	16,7	12	37	150
0:19:42	33	16,7	12	38	150
0:19:43	33	16,8	12	37	150
0:19:44	33	16,8	12	38	150
0:19:45	33	16,8	12	38	150
0:19:46	33	16,8	12	38	150
0:19:47	33	16,8	12	38	150
0:19:48	33	16,8	12	38	150
0:19:49	33	16,8	12	38	150
0:19:50	33	16,8	12	38	150
0:19:51	33	16,8	12	38	150
0:19:52	33	16,8	12	38	150
0:19:53	33	16,8	12	38	150
0:19:54	33	16,8	12	38	150
0:19:55	33	16,8	12	38	150
0:19:56	33	16,9	12	38	150
0:19:57	33	16,9	12	38	150
0:19:58	33	16,9	12	38	150
0:19:59	33	16,9	12	38	150
0:20:00	33	16,9	12	38	150
0:20:01	33	16,9	12	38	150
0:20:02	33	16,9	12	38	150
0:20:03	33	16,9	12	38	150
0:20:04	33	16,9	12	38	150
0:20:05	33	17,0	12	38	150
0:20:06	33	17,0	12	38	150
0:20:07	33	17,0	12	38	150
0:20:08	33	17,0	12	38	150
0:20:09	33	17,0	12	38	150
0:20:10	33	17,0	12	38	150
0:20:11	33	17,0	12	38	150
0:20:12	33	17,2	12	38	150
0:20:13	33	17,3	12	38	150
0:20:14	33	17,4	12	38	150
0:20:15	33	17,4	12	38	150
0:20:16	34	17,4	12	38	150
0:20:17	34	17,4	12	38	150
0:20:18	34	17,4	12	38	150
0:20:19	34	17,4	12	38	150
0:20:20	34	17,4	12	38	150
0:20:21	34	17,4	12	38	150
0:20:22	34	17,4	12	38	150
0:20:23	34	17,4	12	38	150
0:20:24	34	17,5	12	38	150
0:20:25	34	17,5	12	38	150
0:20:26	34	17,5	12	38	150
0:20:27	34	17,5	12	38	150
0:20:28	34	17,5	12	38	150
0:20:29	34	17,5	12	38	150
0:20:30	34	17,5	12	38	150
0:20:31	34	17,5	12	38	150
0:20:32	34	17,5	12	38	150
0:20:33	34	17,5	12	38	150
0:20:34	34	17,5	12	38	150
0:20:35	34	17,5	12	38	150
0:20:36	34	17,5	12	38	150
0:20:37	34	17,5	12	38	150
0:20:38	34	17,5	12	38	150
0:20:39	34	17,6	12	38	150
0:20:40	34	17,6	12	38	150
0:20:41	34	17,6	12	38	150
0:20:42	34	17,6	12	38	150
0:20:43	34	17,6	12	38	150
0:20:44	34	17,6	12	38	150
0:20:45	34	17,6	12	38	150
0:20:46	34	17,6	12	38	150
0:20:47	34	17,6	12	38	150
0:20:48	34	17,6	12	38	150
0:20:49	34	17,6	12	38	150
0:20:50	34	17,6	12	38	150
0:20:51	34	17,7	12	38	150
0:20:52	34	17,7	12	38	150
0:20:53	34	17,7	12	38	150
0:20:54	34	17,7	12	38	150
0:20:55	34	17,7	12	38	150
0:20:56	34	17,7	12	38	150
0:20:57	34	17,7	12	38	150
0:20:58	34	17,7	12	38	150
0:20:59	34	17,7	12	38	150
0:21:00	34	17,7	12	38	150
0:21:01	34	17,7	12	38	150
0:21:02	34	17,7	12	38	150
0:21:03	34	17,8	12	38	150
0:21:04	34	17,9	12	38	150
0:21:05	34	17,9	12	39	150
0:21:06	34	17,9	12	38	150
0:21:07	34	17,9	12	38	150
0:21:08	34	18,0	12	38	150
0:21:09	34	18,0	12	38	150
0:21:10	34	18,0	12	39	150
0:21:11	34	18,0	12	38	150
0:21:12	34	18,0	12	38	150
0:21:13	34	18,0	12	39	150
0:21:14	34	18,0	12	38	150
0:21:15	34	18,0	12	38	150
0:21:16	34	18,0	12	38	150
0:21:17	34	18,0	12	39	150
0:21:18	34	18,0	12	39	150
0:21:19	34	18,0	12	39	150
0:21:20	34	18,0	12	38	150
0:21:21	34	18,0	12	38	150
0:21:22	34	18,1	12	39	150
0:21:23	34	18,1	12	39	150
0:21:24	34	18,1	12	39	150
0:21:25	34	18,1	12	38	150
0:21:26	34	18,1	12	39	150
0:21:27	34	18,1	12	39	150
0:21:28	34	18,1	12	39	150
0:21:29	34	18,1	12	39	150
0:21:30	34	18,1	12	39	150
0:21:31	34	18,1	12	39	150
0:21:32	34	18,1	12	39	150
0:21:33	34	18,1	12	39	150
0:21:34	34	18,1	12	39	150
0:21:35	34	18,2	12	39	150
0:21:36	34	18,2	12	39	150
0:21:37	34	18,2	12	39	150
0:21:38	34	18,3	12	39	150
0:21:39	34	18,4	12	38	150
0:21:40	34	18,4	12	39	150
0:21:41	34	18,4	12	39	150
0:21:42	34	18,4	12	39	150
0:21:43	34	18,4	12	39	150
0:21:44	34	18,4	12	39	150
0:21:45	34	18,4	12	39	150
0:21:46	34	18,5	12	39	150
0:21:47	34	18,5	12	39	150
0:21:48	34	18,5	12	39	150
0:21:49	34	18,5	12	39	150
0:21:50	34	18,5	12	39	150
0:21:51	34	18,5	12	39	150
0:21:52	34	18,5	12	39	150
0:21:53	34	18,5	12	39	150
0:21:54	34	18,5	12	39	150
0:21:55	34	18,5	12	39	150
0:21:56	34	18,5	12	39	150
0:21:57	34	18,5	12	39	150
0:21:58	34	18,6	12	39	150
0:21:59	34	18,6	12	39	150
0:22:00	35	18,6	12	39	150
0:22:01	35	18,6	12	39	150
0:22:02	35	18,6	12	39	150
0:22:03	35	18,6	12	39	150
0:22:04	35	18,6	12	39	150
0:22:05	35	18,6	12	39	150
0:22:06	35	18,6	12	39	150
0:22:07	35	18,6	12	39	150
0:22:08	35	18,6	12	39	150
0:22:09	35	18,6	12	39	150
0:22:10	35	18,7	12	39	150
0:22:11	35	18,7	12	39	150
0:22:12	35	18,7	12	39	150
0:22:13	35	18,7	12	39	150
0:22:14	35	18,8	12	39	150
0:22:15	35	18,9	12	39	150
0:22:16	35	19,0	12	39	150
0:22:17	35	19,0	12	39	150
0:22:18	35	19,0	12	39	150
0:22:19	35	19,0	12	39	150
0:22:20	35	19,0	12	39	150
0:22:21	35	19,1	12	39	150
0:22:22	35	19,1	12	39	150
0:22:23	35	19,1	12	39	150
0:22:24	35	19,1	12	39	150
0:22:25	35	19,1	12	39	150
0:22:26	35	19,1	12	39	150
0:22:27	35	19,1	12	39	150
0:22:28	35	19,1	12	39	150
0:22:29	35	19,1	12	39	150
0:22:30	35	19,1	12	39	150
0:22:31	35	19,1	12	39	150
0:22:32	35	19,2	12	39	150
0:22:33	35	19,2	12	39	150
0:22:34	35	19,2	12	39	150
0:22:35	35	19,2	12	39	150
0:22:36	35	19,2	12	39	150
0:22:37	35	19,2	12	39	150
0:22:38	35	19,2	12	39	150
0:22:39	35	19,2	12	39	150
0:22:40	35	19,2	12	40	150
0:22:41	35	19,3	12	40	150
0:22:42	35	19,3	12	40	150
0:22:43	35	19,3	12	40	150
0:22:44	35	19,3	12	39	150
0:22:45	35	19,3	12	40	150
0:22:46	35	19,3	12	39	150
0:22:47	35	19,3	12	40	150
0:22:48	35	19,3	12	40	150
0:22:49	35	19,3	12	40	150
0:22:50	35	19,3	12	40	150
0:22:51	35	19,3	12	40	150
0:22:52	35	19,3	12	40	150
0:22:53	35	19,4	12	40	150
0:22:54	35	19,4	12	40	150
0:22:55	35	19,4	12	39	150
0:22:56	35	19,4	12	40	150
0:22:57	35	19,4	12	40	150
0:22:58	35	19,4	12	40	150
0:22:59	35	19,4	12	40	150
0:23:00	35	19,4	12	40	150
0:23:01	35	19,4	12	40	150
0:23:02	35	19,4	12	40	150
0:23:03	35	19,4	12	40	150
0:23:04	35	19,4	12	40	150
0:23:05	35	19,5	12	40	150
0:23:06	35	19,5	12	40	150
0:23:07	35	19,5	12	40	150
0:23:08	35	19,5	12	40	150
0:23:09	35	19,5	12	40	150
0:23:10	35	19,5	12	40	150
0:23:11	35	19,5	12	40	150
0:23:12	35	19,5	12	40	150
0:23:13	35	19,5	12	40	150
0:23:14	35	19,5	12	40	150
0:23:15	35	19,5	12	40	150
0:23:16	35	19,5	12	40	150
0:23:17	35	19,6	12	40	150
0:23:18	35	19,6	12	40	150
0:23:19	35	19,6	12	40	150
0:23:20	35	19,6	12	40	150
0:23:21	35	19,9	12	40	150
0:23:22	35	20,0	12	40	150
0:23:23	35	20,1	12	40	150
0:23:24	35	20,1	12	40	150
0:23:25	35	20,1	12	40	150
0:23:26	35	20,1	12	40	150
0:23:27	35	20,1	12	40	150
0:23:28	35	20,1	12	40	150
0:23:29	35	20,1	12	40	150
0:23:30	35	20,1	12	40	150
0:23:31	35	20,1	12	40	150
0:23:32	35	20,1	12	40	150
0:23:33	35	20,1	12	40	150
0:23:34	35	20,1	12	40	150
0:23:35	35	20,2	12	40	150
0:23:36	35	20,2	12	40	150
0:23:37	35	20,2	12	40	150
0:23:38	35	20,2	12	40	150
0:23:39	35	20,2	12	40	150
0:23:40	36	20,2	12	40	150
0:23:41	36	20,2	12	40	150
0:23:42	36	20,2	12	40	150
0:23:43	36	20,2	12	40	150
0:23:44	36	20,2	12	40	150
0:23:45	36	20,2	12	40	150
0:23:46	36	20,2	12	40	150
0:23:47	36	20,2	12	40	150
0:23:48	36	20,2	12	40	150
0:23:49	36	20,2	12	40	150
0:23:50	36	20,3	12	40	150
0:23:51	36	20,3	12	40	150
0:23:52	36	20,3	12	40	150
0:23:53	36	20,3	12	40	150
0:23:54	36	20,3	12	40	150
0:23:55	36	20,3	12	40	150
0:23:56	36	20,3	12	40	150
0:23:57	36	20,3	12	40	150
0:23:58	36	20,3	12	40	150
0:23:59	36	20,3	12	40	150
0:24:00	36	20,3	12	40	150
0:24:01	36	20,3	12	40	150
0:24:02	36	20,3	12	40	150
0:24:03	36	20,3	12	40	150
0:24:04	36	20,4	12	40	150
0:24:05	36	20,4	12	40	150
0:24:06	36	20,4	12	40	150
0:24:07	36	20,4	12	40	150
0:24:08	36	20,4	12	40	150
0:24:09	36	20,4	12	40	150
0:24:10	36	20,4	12	40	150
0:24:11	36	20,4	12	40	150
0:24:12	36	20,4	12	40	150
0:24:13	36	20,5	12	40	150
0:24:14	36	20,5	12	40	150
0:24:15	36	20,5	12	40	150
0:24:16	36	20,5	12	40	150
0:24:17	36	20,5	12	40	150
0:24:18	36	20,5	12	40	150
0:24:19	36	20,5	12	41	150
0:24:20	36	20,5	12	40	150
0:24:21	36	20,6	12	40	150
0:24:22	36	20,6	12	41	150
0:24:23	36	20,6	12	40	150
0:24:24	36	20,6	12	41	150
0:24:25	36	20,6	12	40	150
0:24:26	36	20,6	12	40	150
0:24:27	36	20,6	12	41	150
0:24:28	36	20,6	12	41	150
0:24:29	36	20,6	12	40	150
0:24:30	36	20,6	12	40	150
0:24:31	36	20,6	12	41	150
0:24:32	36	20,6	12	41	150
0:24:33	36	20,7	12	41	150
0:24:34	36	20,7	12	40	150
0:24:35	36	20,7	12	40	150
0:24:36	36	20,7	12	41	150
0:24:37	36	20,7	12	41	150
0:24:38	36	20,7	12	40	150
0:24:39	36	20,7	12	41	150
0:24:40	36	20,7	12	41	150
0:24:41	36	20,7	12	41	150
0:24:42	36	20,7	12	40	150
0:24:43	36	20,7	12	40	150
0:24:44	36	20,7	12	40	150
0:24:45	36	20,8	12	41	150
0:24:46	36	20,8	12	41	150
0:24:47	36	20,8	12	41	150
0:24:48	36	20,8	12	41	150
0:24:49	36	20,8	12	41	150
0:24:50	36	20,8	12	41	150
0:24:51	36	20,8	12	41	150
0:24:52	36	20,8	12	41	150
0:24:53	36	20,8	12	40	150
0:24:54	36	20,8	12	41	150
0:24:55	36	20,8	12	41	150
0:24:56	36	21,1	12	41	150
0:24:57	36	21,2	12	41	150
0:24:58	36	21,3	12	41	150
0:24:59	36	21,3	12	41	150
0:25:00	36	21,3	12	41	150
0:25:01	36	21,4	12	41	150
0:25:02	36	21,4	12	41	150
0:25:03	36	21,4	12	41	150
0:25:04	36	21,4	12	41	150
0:25:05	36	21,4	12	41	150
0:25:06	36	21,4	12	41	150
0:25:07	36	21,4	12	41	150
0:25:08	36	21,4	12	41	150
0:25:09	36	21,4	12	41	150
0:25:10	36	21,4	12	41	150
0:25:11	36	21,4	12	41	150
0:25:12	36	21,4	12	41	150
0:25:13	36	21,4	12	41	150
0:25:14	36	21,4	12	41	150
0:25:15	36	21,4	12	41	150
0:25:16	36	21,4	12	41	150
0:25:17	36	21,5	12	41	150
0:25:18	36	21,5	12	41	150
