Repository: ProgWizer/parser

File: project-root/data/Data Acquisition/Data Acquisition/2020 year (143)/20-058.txt (part 1 of 2)
--Test Summary--
Full Path and File Name	
Instrument Name	SGSA/UCA
Instrument Type	Model 5265 SGSA/UCA
Instrument Serial Number	
Test Start Date	24.03.2020
Test Start Time	10:33:07
Test Stop Date	25.03.2020
Test Stop Time	10:49:49
Test Length	24:16:42
Final Sample Time Offset	24:16:30
Controller Schedule Name	
Sampling Period	30 seconds
Comments	Àëüôàìîíîëèò
Information	WellID	
Information	Customer	
Information	EngName	
Information	CementClass	G
Information	CementMfr	Ñóõîé Ëîã
Information	Additives	100G+5DART-100+0.5CG610S-P
Information	Density	1900
Information	BHCT	40
Information	BHST	55
Information	FluidLoss	
Information	JobType	
Calculated Value	CS_50	6:59:00
Calculated Value	CS_500	9:00:00
Calculated Value	SGS_Initial	N/A
Calculated Value	SGS_Final	N/A
Calculated Value	CS_Time8h	2,04 MPa
Calculated Value	CS_Time12h	6,70 MPa
Calculated Value	Time_SGS_100lb/100ft2	N/A
Calculated Value	Time_SGS_500lb/100ft2	N/A
Calculated Value	CS_Time24h	10,48 MPa
Calculated Value	CS_Time48h	N/A
Calculated Curve	Compressive Strength	Compressive strength type B (more than 14 lb/gal)
Calculated Curve	Static Gel Strength	Static gel strength
Initial Temperature (°C)	34 °C
Final Temperature (°C)	56 °C
Initial Pressure (psi)	3637 psi
Final Pressure (psi)	4359 psi
Initial Transit Time (microsec/in)	ERROR
Final Transit Time (microsec/in)	8,35 microsec/in
Initial Gel Value	ERROR
Final Gel Value	7368
Initial Compressive Strength (MPa)	N/A
Final Compressive Strength (MPa)	10,51 MPa
Initial Static Gel Strength (lb/100ft2)	N/A
Final Static Gel Strength (lb/100ft2)	N/A
--Data--
Time (HH:MM:SS)	Temperature (°C)	Pressure (psi)	Transit Time (microsec/in)	Gel Value	Compressive Strength (MPa)	Static Gel Strength (lb/100ft2)
0:00:00	34	3637				
0:00:30	33	3555				
0:01:00	33	3486				
0:01:30	33	3447				
0:02:00	34	3448				
0:02:30	34	3475				
0:03:00	35	3505				
0:03:30	35	3531				
0:04:00	36	3552				
0:04:30	36	3570				
0:05:00	36	3584				
0:05:30	36	3594				
0:06:00	36	3602				
0:06:30	36	3768				
0:07:00	37	4212				
0:07:30	37	4208				
0:08:00	37	4205				
0:08:30	37	4203				
0:09:00	37	4200				
0:09:30	37	4197				
0:10:00	37	4193				
0:10:30	37	4189				
0:11:00	37	4184				
0:11:30	37	4179				
0:12:00	37	4173				
0:12:30	37	4167				
0:13:00	37	4160				
0:13:30	37	4154				
0:14:00	37	4147				
0:14:30	37	4142				
0:15:00	37	4141				
0:15:30	37	4141				
0:16:00	37	4141				
0:16:30	37	4140				
0:17:00	37	4139				
0:17:30	37	4136				
0:18:00	38	4133				
0:18:30	38	4131				
0:19:00	38	4130				
0:19:30	38	4130				
0:20:00	38	4133				
0:20:30	38	4134				
0:21:00	38	4134				
0:21:30	38	4134				
0:22:00	38	4134				
0:22:30	38	4134				
0:23:00	38	4135				
0:23:30	38	4138				
0:24:00	39	4141				
0:24:30	39	4145				
0:25:00	39	4147				
0:25:30	39	4149				
0:26:00	39	4151				
0:26:30	39	4154				
0:27:00	39	4157				
0:27:30	39	4161				
0:28:00	39	4165				
0:28:30	40	4168				
0:29:00	40	4172				
0:29:30	40	4175				
0:30:00	40	4179				
0:30:30	40	4183				
0:31:00	40	4187				
0:31:30	40	4191				
0:32:00	40	4193				
0:32:30	40	4196				
0:33:00	40	4197				
0:33:30	40	4199				
0:34:00	40	4200				
0:34:30	40	4202				
0:35:00	40	4203				
0:35:30	41	4204				
0:36:00	41	4205				
0:36:30	41	4207				
0:37:00	41	4208				
0:37:30	41	4209				
0:38:00	41	4209				
0:38:30	41	4208				
0:39:00	41	4209				
0:39:30	41	4210				
0:40:00	41	4211				
0:40:30	41	4211				
0:41:00	41	4212				
0:41:30	41	4212				
0:42:00	41	4212				
0:42:30	41	4213				
0:43:00	41	4213				
0:43:30	41	4214				
0:44:00	41	4214				
0:44:30	41	4214				
0:45:00	41	4214				
0:45:30	41	4215				
0:46:00	41	4216				
0:46:30	41	4218				
0:47:00	41	4218				
0:47:30	41	4218				
0:48:00	42	4219				
0:48:30	42	4219				
0:49:00	42	4220				
0:49:30	42	4220				
0:50:00	42	4221				
0:50:30	42	4223				
0:51:00	42	4223				
0:51:30	42	4224				
0:52:00	42	4225				
0:52:30	42	4226				
0:53:00	42	4227				
0:53:30	42	4227				
0:54:00	42	4227				
0:54:30	42	4227				
0:55:00	42	4227				
0:55:30	42	4228				
0:56:00	42	4229				
0:56:30	42	4229				
0:57:00	42	4229				
0:57:30	42	4230				
0:58:00	42	4230				
0:58:30	42	4230				
0:59:00	42	4230				
0:59:30	42	4231				
1:00:00	42	4231				
1:00:30	42	4231				
1:01:00	42	4231				
1:01:30	42	4232				
1:02:00	42	4232				
1:02:30	42	4232				
1:03:00	42	4232				
1:03:30	42	4232				
1:04:00	43	4231				
1:04:30	43	4232				
1:05:00	43	4231				
1:05:30	43	4232				
1:06:00	43	4233				
1:06:30	43	4233				
1:07:00	43	4233				
1:07:30	43	4233				
1:08:00	43	4232				
1:08:30	43	4233				
1:09:00	43	4232				
1:09:30	43	4233				
1:10:00	43	4233				
1:10:30	43	4233				
1:11:00	43	4233				
1:11:30	43	4234				
1:12:00	43	4234				
1:12:30	43	4233				
1:13:00	43	4232				
1:13:30	43	4233				
1:14:00	43	4233				
1:14:30	43	4233				
1:15:00	43	4234				
1:15:30	43	4235				
1:16:00	43	4235				
1:16:30	43	4234				
1:17:00	43	4234				
1:17:30	43	4234				
1:18:00	43	4234				
1:18:30	43	4235				
1:19:00	43	4235				
1:19:30	43	4235				
1:20:00	43	4235				
1:20:30	44	4234				
1:21:00	44	4234				
1:21:30	44	4234				
1:22:00	44	4234				
1:22:30	44	4234				
1:23:00	44	4234				
1:23:30	44	4234				
1:24:00	44	4234				
1:24:30	44	4233				
1:25:00	44	4233				
1:25:30	44	4234				
1:26:00	44	4234				
1:26:30	44	4234				
1:27:00	44	4234				
1:27:30	44	4233				
1:28:00	44	4233				
1:28:30	44	4233				
1:29:00	44	4233				
1:29:30	44	4233				
1:30:00	44	4234				
1:30:30	44	4234				
1:31:00	44	4234				
1:31:30	44	4234				
1:32:00	44	4233				
1:32:30	44	4232				
1:33:00	44	4231				
1:33:30	44	4231				
1:34:00	44	4232				
1:34:30	44	4232				
1:35:00	44	4232				
1:35:30	44	4232				
1:36:00	44	4232				
1:36:30	44	4231				
1:37:00	45	4230				
1:37:30	45	4230				
1:38:00	45	4229				
1:38:30	45	4230				
1:39:00	45	4230				
1:39:30	45	4230				
1:40:00	45	4229				
1:40:30	45	4228				
1:41:00	45	4226				
1:41:30	45	4226				
1:42:00	45	4226				
1:42:30	45	4227				
1:43:00	45	4227				
1:43:30	45	4226				
1:44:00	45	4226				
1:44:30	45	4224				
1:45:00	45	4223				
1:45:30	45	4222				
1:46:00	45	4223				
1:46:30	45	4224				
1:47:00	45	4223				
1:47:30	45	4223				
1:48:00	45	4220				
1:48:30	45	4218				
1:49:00	45	4216				
1:49:30	45	4216				
1:50:00	45	4217				
1:50:30	45	4217				
1:51:00	45	4217				
1:51:30	45	4216				
1:52:00	45	4214				
1:52:30	45	4213				
1:53:00	46	4211				
1:53:30	46	4210				
1:54:00	46	4210				
1:54:30	46	4210				
1:55:00	46	4210				
1:55:30	46	4209				
1:56:00	46	4207				
1:56:30	46	4205				
1:57:00	46	4203				
1:57:30	46	4201				
1:58:00	46	4200				
1:58:30	46	4200				
1:59:00	46	4200				
1:59:30	46	4199				
2:00:00	46	4196				
2:00:30	46	4194				
2:01:00	46	4192				
2:01:30	46	4190				
2:02:00	46	4189				
2:02:30	46	4188				
2:03:00	46	4187				
2:03:30	46	4184				
2:04:00	46	4182				
2:04:30	46	4180				
2:05:00	46	4178				
2:05:30	46	4176				
2:06:00	46	4174				
2:06:30	46	4172				
2:07:00	46	4171				
2:07:30	46	4169				
2:08:00	46	4167				
2:08:30	46	4163				
2:09:00	46	4160				
2:09:30	47	4158				
2:10:00	47	4156				
2:10:30	47	4155				
2:11:00	47	4154				
2:11:30	47	4152				
2:12:00	47	4150				
2:12:30	47	4146				
2:13:00	47	4141				
2:13:30	47	4138				
2:14:00	47	4135				
2:14:30	47	4133				
2:15:00	47	4132				
2:15:30	47	4129				
2:16:00	47	4126				
2:16:30	47	4122				
2:17:00	47	4120				
2:17:30	47	4116				
2:18:00	47	4113				
2:18:30	47	4110				
2:19:00	47	4108				
2:19:30	47	4105				
2:20:00	47	4101				
2:20:30	47	4096				
2:21:00	47	4091				
2:21:30	47	4086				
2:22:00	47	4082				
2:22:30	47	4078				
2:23:00	47	4075				
2:23:30	47	4072				
2:24:00	47	4069				
2:24:30	48	4069				
2:25:00	48	4063				
2:25:30	48	4058				
2:26:00	48	4053				
2:26:30	48	4048				
2:27:00	48	4044				
2:27:30	48	4040				
2:28:00	48	4035				
2:28:30	48	4030				
2:29:00	48	4024				
2:29:30	48	4017				
2:30:00	48	4011				
2:30:30	48	4009				
2:31:00	48	4004				
2:31:30	48	4000				
2:32:00	48	3995				
2:32:30	48	3989				
2:33:00	48	3986				
2:33:30	48	3979				
2:34:00	48	3972				
2:34:30	48	3966				
2:35:00	48	3959				
2:35:30	48	3953				
2:36:00	48	3946				
2:36:30	48	3942				
2:37:00	48	3935				
2:37:30	48	3927				
2:38:00	48	3920				
2:38:30	48	3913				
2:39:00	48	3906				
2:39:30	48	3899				
2:40:00	48	3891				
2:40:30	48	3888				
2:41:00	49	3879				
2:41:30	49	3871				
2:42:00	49	3862				
2:42:30	49	3856				
2:43:00	49	3847				
2:43:30	49	3839				
2:44:00	49	3830				
2:44:30	49	3819				
2:45:00	49	3809				
2:45:30	49	3804				
2:46:00	49	3793				
2:46:30	49	3782				
2:47:00	49	3771				
2:47:30	49	3760				
2:48:00	49	3749				
2:48:30	49	3737				
2:49:00	49	3732				
2:49:30	49	3720				
2:50:00	49	3708				
2:50:30	49	3695				
2:51:00	49	3682				
2:51:30	49	3669				
2:52:00	49	3656				
2:52:30	49	3647				
2:53:00	49	3633				
2:53:30	49	3620				
2:54:00	49	3609				
2:54:30	49	3595				
2:55:00	49	3581				
2:55:30	49	3567				
2:56:00	49	3553				
2:56:30	49	3542				
2:57:00	49	3527				
2:57:30	50	3512				
2:58:00	50	3501				
2:58:30	50	3485				
2:59:00	50	3468				
2:59:30	50	3457				
3:00:00	50	3442				
3:00:30	50	3427				
3:01:00	50	3410				
3:01:30	50	3396				
3:02:00	50	3380				
3:02:30	50	3365				
3:03:00	50	3348				
3:03:30	50	3333				
3:04:00	50	3317				
3:04:30	50	3303				
3:05:00	50	3286				
3:05:30	50	3267				
3:06:00	50	3252				
3:06:30	50	3233				
3:07:00	50	3218				
3:07:30	50	3200				
3:08:00	50	3182				
3:08:30	50	3166				
3:09:00	50	3149				
3:09:30	50	3130				
3:10:00	50	3112				
3:10:30	50	3092				
3:11:00	50	3076				
3:11:30	50	3057				
3:12:00	50	3038				
3:12:30	50	3021				
3:13:00	51	3001				
3:13:30	51	2983				
3:14:00	51	2964				
3:14:30	51	2945				
3:15:00	51	2924				
3:15:30	51	2906				
3:16:00	51	2886				
3:16:30	51	2868				
3:17:00	51	2848				
3:17:30	51	2829				
3:18:00	51	2809				
3:18:30	51	2790				
3:19:00	51	2768				
3:19:30	51	2749				
3:20:00	51	2727				
3:20:30	51	2708				
3:21:00	51	2688				
3:21:30	51	2666				
3:22:00	51	2647				
3:22:30	51	2625				
3:23:00	51	2608				
3:23:30	51	2586				
3:24:00	51	2566				
3:24:30	51	2543				
3:25:00	51	2524				
3:25:30	51	2501				
3:26:00	51	2481				
3:26:30	51	2461				
3:27:00	51	2440				
3:27:30	51	2418				
3:28:00	51	2399				
3:28:30	51	2379				
3:29:00	51	2356				
3:29:30	52	2335				
3:30:00	52	2314				
3:30:30	52	2293				
3:31:00	52	2272				
3:31:30	52	2251				
3:32:00	52	2230				
3:32:30	52	2210				
3:33:00	52	2190				
3:33:30	52	2172				
3:34:00	52	2152				
3:34:30	52	2133				
3:35:00	52	2114				
3:35:30	52	2095				
3:36:00	52	2077				
3:36:30	52	2057				
3:37:00	52	2039				
3:37:30	52	2021				
3:38:00	52	2003				
3:38:30	52	1986				
3:39:00	52	1968				
3:39:30	52	1951				
3:40:00	52	1933				
3:40:30	52	1915				
3:41:00	52	1898				
3:41:30	52	1881				
3:42:00	52	1865				
3:42:30	52	1849				
3:43:00	52	1833				
3:43:30	52	1816				
3:44:00	52	1799				
3:44:30	52	1785				
3:45:00	53	1772				
3:45:30	53	1759				
3:46:00	53	1747				
3:46:30	53	1735				
3:47:00	53	1722				
3:47:30	53	1711				
3:48:00	53	1698				
3:48:30	53	1686				
3:49:00	53	1673				
3:49:30	53	1661				
3:50:00	53	1649				
3:50:30	53	1638				
3:51:00	53	1625				
3:51:30	53	1603				
3:52:00	53	1578				
3:52:30	53	1554				
3:53:00	53	1531				
3:53:30	53	1507				
3:54:00	53	1483				
3:54:30	53	1459				
3:55:00	53	1435				
3:55:30	53	1412				
3:56:00	53	1389				
3:56:30	53	1366				
3:57:00	53	1343				
3:57:30	53	1320				
3:58:00	53	1297				
3:58:30	53	1273				
3:59:00	53	1251				
3:59:30	53	1229				
4:00:00	53	1206				
4:00:30	53	1184				
4:01:00	53	1163				
4:01:30	54	1141				
4:02:00	54	1119				
4:02:30	54	1097				
4:03:00	54	1075				
4:03:30	54	1053				
4:04:00	54	1032				
4:04:30	54	1026				
4:05:00	54	1005				
4:05:30	54	984				
4:06:00	54	964				
4:06:30	54	943				
4:07:00	54	921				
4:07:30	54	900				
4:08:00	54	879				
4:08:30	54	859				
4:09:00	54	840				
4:09:30	54	821				
4:10:00	54	803				
4:10:30	54	782				
4:11:00	54	763				
4:11:30	54	743				
4:12:00	54	724				
4:12:30	54	705				
4:13:00	54	687				
4:13:30	54	670				
4:14:00	54	653				
4:14:30	54	636				
4:15:00	54	619				
4:15:30	54	602				
4:16:00	54	584				
4:16:30	54	568				
4:17:00	54	552				
4:17:30	55	4492				
4:18:00	55	4440				
4:18:30	55	4397				
4:19:00	55	4357				
4:19:30	55	4322				
4:20:00	55	4292				
4:20:30	55	4265				
4:21:00	55	4240				
4:21:30	55	4214				
4:22:00	55	4187				
4:22:30	55	4158				
4:23:00	55	4129				
4:23:30	55	4099				
4:24:00	55	4068				
4:24:30	55	4035				
4:25:00	55	4002				
4:25:30	55	3969				
4:26:00	55	3938				
4:26:30	55	3909				
4:27:00	55	3882				
4:27:30	55	3854				
4:28:00	55	3824				
4:28:30	55	3795				
4:29:00	55	3766				
4:29:30	55	3737				
4:30:00	55	3708				
4:30:30	55	3680				
4:31:00	55	3654				
4:31:30	55	3628				
4:32:00	55	3604				
4:32:30	55	3577				
4:33:00	55	3549				
4:33:30	55	3521				
4:34:00	55	3493				
4:34:30	55	3467				
4:35:00	55	3442				
4:35:30	55	3416				
4:36:00	55	3391				
4:36:30	55	3364				
4:37:00	55	3338				
4:37:30	55	3312				
4:38:00	55	3286				
4:38:30	56	3261				
4:39:00	55	3236				
4:39:30	56	3212				
4:40:00	56	3187				
4:40:30	55	3161				
4:41:00	55	3136				
4:41:30	55	3111				
4:42:00	56	3086				
4:42:30	56	3062				
4:43:00	56	3039				
4:43:30	56	3015				
4:44:00	56	2992				
4:44:30	56	2969				
4:45:00	56	2945				
4:45:30	56	2923				
4:46:00	56	2900				
4:46:30	56	2877				
4:47:00	56	2853				
4:47:30	56	2829				
4:48:00	56	2805				
4:48:30	55	2784				
4:49:00	56	2762				
4:49:30	55	2739				
4:50:00	55	2718				
4:50:30	55	2696				
4:51:00	56	2674				
4:51:30	55	2652				
4:52:00	55	2629				
4:52:30	55	2608				
4:53:00	55	2587				
4:53:30	55	2566				
4:54:00	55	2547				
4:54:30	55	2527				
4:55:00	55	2506				
4:55:30	55	2485				
4:56:00	56	2466				
4:56:30	56	2448				
4:57:00	56	2431				
4:57:30	56	2413				
4:58:00	56	2394				
4:58:30	56	2375				
4:59:00	56	2355				
4:59:30	56	2334				
5:00:00	55	2313				
5:00:30	55	2292				
5:01:00	55	2273				
5:01:30	56	2255				
5:02:00	56	2973				
5:02:30	56	2948				
5:03:00	56	2925				
5:03:30	56	2903				
5:04:00	56	2881				
5:04:30	56	2858				
5:05:00	56	2835				
5:05:30	55	2813				
5:06:00	55	2792				
5:06:30	55	2771				
5:07:00	55	2753				
5:07:30	56	3405				
5:08:00	56	3399				
5:08:30	55	3386				
5:09:00	55	3364				
5:09:30	56	3342				
5:10:00	56	3322				
5:10:30	56	3303				
5:11:00	56	3285				
5:11:30	56	3267				
5:12:00	56	3250				
5:12:30	56	3231				
5:13:00	56	3212				
5:13:30	55	3192				
5:14:00	55	3171				
5:14:30	55	3152				
5:15:00	55	3134				
5:15:30	56	3614				
5:16:00	56	3608				
5:16:30	56	3600				
5:17:00	56	3590				
5:17:30	56	3579				
5:18:00	56	3567				
5:18:30	55	3556				
5:19:00	55	3545				
5:19:30	55	3535				
5:20:00	56	3526				
5:20:30	56	3517				
5:21:00	56	3509				
5:21:30	56	3500				
5:22:00	56	3489				
5:22:30	56	3478				
5:23:00	56	3466				
5:23:30	56	3454				
5:24:00	55	3442				
5:24:30	55	3430				
5:25:00	56	3415				
5:25:30	56	3397				
5:26:00	56	3381				
5:26:30	56	3366				
5:27:00	56	3352				
5:27:30	56	3338				
5:28:00	56	3322				
5:28:30	56	3306				
5:29:00	56	3290				
5:29:30	56	3272				
5:30:00	56	3884				
5:30:30	56	3885				
5:31:00	56	3877				
5:31:30	56	3868				
5:32:00	56	3860				
5:32:30	56	3850				
5:33:00	56	3832				
5:33:30	56	3815				
5:34:00	56	3797				
5:34:30	56	3782				
5:35:00	56	3768				
5:35:30	56	3755				
5:36:00	56	3741				
5:36:30	56	3727				
5:37:00	56	3712				
5:37:30	56	3695				
5:38:00	56	3679				
5:38:30	55	3662				
5:39:00	55	3646				
5:39:30	56	3632				
5:40:00	56	3619				
5:40:30	56	3605				
5:41:00	56	3591				
5:41:30	56	3578				
5:42:00	56	3565				
5:42:30	56	3553				
5:43:00	56	3540				
5:43:30	56	3526				
5:44:00	56	3512				
5:44:30	56	3496				
5:45:00	56	3481				
5:45:30	55	3467				
5:46:00	55	3453				
5:46:30	56	3441				
5:47:00	56	3428				
5:47:30	56	3416				
5:48:00	56	3406				
5:48:30	56	3394				
5:49:00	56	3383				
5:49:30	56	3371				
5:50:00	56	3357				
5:50:30	56	3343				
5:51:00	56	3328				
5:51:30	55	3313				
5:52:00	56	3299				
5:52:30	55	3287				
5:53:00	55	3275				
5:53:30	56	3263				
5:54:00	56	3251				
5:54:30	56	3238				
5:55:00	56	3227				
5:55:30	56	3216				
5:56:00	56	3207				
5:56:30	56	3198				
5:57:00	56	3188				
5:57:30	56	3177				
5:58:00	56	3165				
5:58:30	56	3152				
5:59:00	56	3138				
5:59:30	55	3124				
6:00:00	55	3109				
6:00:30	55	3096				
6:01:00	55	3085				
6:01:30	56	3075				
6:02:00	56	3065				
6:02:30	56	3054				
6:03:00	56	3043				
6:03:30	56	3031				
6:04:00	56	3022				
6:04:30	56	3013				
6:05:00	56	3004				
6:05:30	56	2995				
6:06:00	56	2985				
6:06:30	56	2974				
6:07:00	56	2962				
6:07:30	56	2950				
6:08:00	56	2936				
6:08:30	55	2922				
6:09:00	55	2910				
6:09:30	55	2899				
6:10:00	55	2889				
6:10:30	56	2879				
6:11:00	55	2868				
6:11:30	55	2857				
6:12:00	55	2846				
6:12:30	55	3583				
6:13:00	55	3564				
6:13:30	55	3548				
6:14:00	55	3536				
6:14:30	56	3528				
6:15:00	56	3522				
6:15:30	56	3516				
6:16:00	56	3508				
6:16:30	56	3500				
6:17:00	56	3490				
6:17:30	56	3480				
6:18:00	56	3468				
6:18:30	56	3456				
6:19:00	56	3443				
6:19:30	56	3429				
6:20:00	56	3415				
6:20:30	55	3400				
6:21:00	55	3385				
6:21:30	55	3371				
6:22:00	55	3357				
6:22:30	55	3346				
6:23:00	55	3334				
6:23:30	55	3322				
6:24:00	55	3310				
6:24:30	55	3298				
6:25:00	55	3285				
6:25:30	55	3273				
6:26:00	55	3260				
6:26:30	55	3249				
6:27:00	55	3239				
6:27:30	55	3229				
6:28:00	55	3218				
6:28:30	55	3207				
6:29:00	55	3196				
6:29:30	55	3186				
6:30:00	55	3175				
6:30:30	55	3165				
6:31:00	55	3156				
6:31:30	55	3156				
6:32:00	55	3136				
6:32:30	55	3127				
6:33:00	55	3117				
6:33:30	55	3108				
6:34:00	55	3098				
6:34:30	55	3089				
6:35:00	55	3081				
6:35:30	55	3072				
6:36:00	55	3063				
6:36:30	55	3054				
6:37:00	55	3045				
6:37:30	55	3036				
6:38:00	55	3027				
6:38:30	55	3019				
6:39:00	55	3010				
6:39:30	55	3002				
6:40:00	55	2993				
6:40:30	55	2985				
6:41:00	55	2977				
6:41:30	55	2969				
6:42:00	55	2959				
6:42:30	55	2951				
6:43:00	55	2942				
6:43:30	55	2934				
6:44:00	55	2926				
6:44:30	55	2918				
6:45:00	55	2911				
6:45:30	55	2903				
6:46:00	55	2903				
6:46:30	55	2888				
6:47:00	55	2880				
6:47:30	55	2872				
6:48:00	55	2864				
6:48:30	55	2856				
6:49:00	55	2848				
6:49:30	55	2840				
6:50:00	55	2840	9,68	7184	0,00	
6:50:30	55	2824	9,68	7184	0,01	
6:51:00	55	2816	9,68	7186	0,02	
6:51:30	55	2808	9,68	7189	0,03	
6:52:00	55	2801	9,67	7190	0,05	
6:52:30	55	2794	9,67	7188	0,07	
6:53:00	55	2787	9,66	7190	0,09	
6:53:30	55	2779	9,66	7192	0,11	
6:54:00	55	2771	9,66	7192	0,13	
6:54:30	55	2762	9,65	7194	0,14	
6:55:00	55	2754	9,65	7193	0,15	
6:55:30	55	2747	9,65	7194	0,17	
6:56:00	55	2739	9,64	7193	0,19	
6:56:30	56	4300	9,64	7194	0,20	
6:57:00	56	4189	9,64	7150	0,23	
6:57:30	56	4170	9,62	7232	0,29	
6:58:00	55	4154	9,62	7224	0,33	
6:58:30	55	4137	9,61	7216	0,35	
6:59:00	55	4123	9,61	7221	0,37	
6:59:30	56	4112	9,61	7211	0,39	
7:00:00	56	4103	9,60	7211	0,41	
7:00:30	56	4097	9,60	7226	0,44	
7:01:00	56	4089	9,59	7233	0,45	
7:01:30	56	4081	9,59	7236	0,47	
7:02:00	56	4072	9,59	7233	0,49	
7:02:30	56	4062	9,58	7234	0,52	
7:03:00	56	4051	9,58	7233	0,53	
7:03:30	56	4040	9,58	7233	0,55	
7:04:00	56	4028	9,57	7228	0,58	
7:04:30	56	4015	9,57	7231	0,60	
7:05:00	55	4003	9,56	7228	0,62	
7:05:30	55	3992	9,56	7225	0,65	
7:06:00	55	3982	9,56	7227	0,66	
7:06:30	55	3973	9,55	7226	0,68	
7:07:00	55	3964	9,55	7225	0,69	
7:07:30	55	3955	9,55	7222	0,71	
7:08:00	55	3945	9,55	7224	0,72	
7:08:30	55	3935	9,54	7223	0,73	
7:09:00	55	3925	9,54	7225	0,74	
7:09:30	55	3915	9,54	7223	0,76	
7:10:00	55	3906	9,54	7221	0,76	
7:10:30	55	3897	9,53	7222	0,78	
7:11:00	55	3888	9,53	7222	0,78	
7:11:30	55	3878	9,53	7224	0,80	
7:12:00	55	3869	9,53	7224	0,81	
7:12:30	55	3860	9,53	7226	0,82	
7:13:00	55	3851	9,53	7224	0,82	
7:13:30	55	3842	9,52	7225	0,84	
7:14:00	55	3834	9,52	7225	0,85	
7:14:30	55	3825	9,52	7227	0,86	
7:15:00	55	3816	9,52	7225	0,88	
7:15:30	55	3807	9,52	7227	0,89	
7:16:00	55	3798	9,51	7227	0,90	
7:16:30	55	3790	9,51	7227	0,92	
7:17:00	55	3782	9,51	7228	0,93	
7:17:30	55	3774	9,51	7227	0,94	
7:18:00	55	3765	9,50	7229	0,95	
7:18:30	55	3757	9,50	7228	0,97	
7:19:00	55	3748	9,50	7225	0,98	
7:19:30	55	3740	9,50	7231	0,99	
7:20:00	55	3732	9,50	7231	1,00	
7:20:30	55	3724	9,49	7228	1,03	
7:21:00	55	3716	9,49	7229	1,05	
7:21:30	55	3708	9,48	7230	1,07	
7:22:00	55	3700	9,48	7230	1,08	
7:22:30	55	3692	9,48	7231	1,10	
7:23:00	55	3684	9,47	7234	1,12	
7:23:30	55	3676	9,47	7232	1,14	
7:24:00	55	3668	9,47	7233	1,16	
7:24:30	56	3661	9,47	7230	1,17	
7:25:00	56	3654	9,46	7232	1,20	
7:25:30	55	3647	9,46	7230	1,21	
7:26:00	56	3640	9,46	7231	1,23	
7:26:30	55	3631	9,45	7234	1,24	
7:27:00	55	3623	9,45	7231	1,26	
7:27:30	55	3616	9,45	7236	1,27	
7:28:00	55	3609		7237		
7:28:30	56	3602	9,45	7234	1,29	
7:29:00	56	3594	9,44	7236	1,30	
7:29:30	56	3594	9,44	7239	1,31	
7:30:00	56	3580	9,44	7238	1,32	
7:30:30	56	3574	9,44	7240	1,33	
7:31:00	56	3566	9,44	7241	1,34	
7:31:30	56	3558	9,43	7241	1,35	
7:32:00	56	3550	9,43	7238	1,36	
7:32:30	56	3541	9,43	7238	1,37	
7:33:00	56	3533	9,43	7238	1,39	
7:33:30	56	3526	9,43	7240	1,40	
7:34:00	56	3518	9,43	7241	1,40	
7:34:30	56	3511	9,42	7243	1,42	
7:35:00	56	3504	9,42	7244	1,42	
7:35:30	56	3497	9,42	7242	1,43	
7:36:00	56	3491	9,42	7245	1,45	
7:36:30	56	3485	9,42	7245	1,46	
7:37:00	56	3477	9,42	7245	1,46	
7:37:30	56	3468	9,41	7245	1,47	
7:38:00	56	3459	9,41	7245	1,48	
7:38:30	56	3450	9,41	7246	1,50	
7:39:00	55	3441	9,41	7246	1,52	
7:39:30	56	3434	9,41	7249	1,53	
7:40:00	56	3427	9,40	7245	1,54	
7:40:30	56	3420	9,40	7249	1,55	
7:41:00	56	3413	9,40	7249	1,56	
7:41:30	56	3405	9,40	7247	1,58	
7:42:00	56	3398	9,39	7249	1,60	
7:42:30	56	3391	9,39	7251	1,61	
7:43:00	56	3385	9,39	7250	1,63	
7:43:30	56	3380	9,39	7250	1,64	
7:44:00	56	3374	9,38	7251	1,65	
7:44:30	56	3367	9,38	7250	1,66	
7:45:00	56	3360	9,38	7250	1,68	
7:45:30	56	3351	9,38	7251	1,70	
7:46:00	56	3342	9,37	7250	1,71	
7:46:30	56	3332	9,37	7253	1,73	
7:47:00	55	3323	9,37	7254	1,75	
7:47:30	55	3315	9,37	7255	1,76	
7:48:00	55	3307	9,36	7256	1,78	
7:48:30	55	3299	9,36	7253	1,80	
7:49:00	55	3292	9,36	7254	1,82	
7:49:30	55	3285	9,36	7254	1,83	
7:50:00	56	3278	9,35	7259	1,85	
7:50:30	55	3271	9,35	7258	1,86	
7:51:00	55	3263	9,35	7258	1,87	
7:51:30	55	3255	9,35	7259	1,88	
7:52:00	55	3247	9,35	7261	1,89	
7:52:30	55	3239	9,34	7259	1,90	
7:53:00	55	3232	9,34	7261	1,91	
7:53:30	55	3225	9,34	7262	1,91	
7:54:00	55	3219	9,34	7260	1,92	
7:54:30	55	3212	9,34	7260	1,93	
7:55:00	55	3205	9,34	7263	1,95	
7:55:30	55	3198	9,34	7263	1,95	
7:56:00	55	3191	9,33	7264	1,97	
7:56:30	55	3184	9,33	7263	1,98	
7:57:00	55	3177	9,33	7266	1,99	
7:57:30	55	3170	9,33	7266	1,99	
7:58:00	55	3164	9,33	7265	2,00	
7:58:30	55	3157	9,33	7266	2,00	
7:59:00	55	3150	9,32	7265	2,02	
7:59:30	55	3143	9,32	7267	2,03	
8:00:00	55	3136	9,32	7266	2,04	
8:00:30	55	3129	9,32	7264	2,05	
8:01:00	55	3123	9,32	7268	2,06	
8:01:30	55	3116	9,32	7265	2,07	
8:02:00	55	3109	9,31	7265	2,09	
8:02:30	55	3102	9,31	7268	2,09	
8:03:00	55	3096	9,31	7269	2,10	
8:03:30	55	3089	9,31	7266	2,11	
8:04:00	55	3084	9,31	7268	2,12	
8:04:30	55	3077	9,31	7269	2,14	
8:05:00	55	3071	9,30	7272	2,15	
8:05:30	55	3064	9,30	7271	2,16	
8:06:00	55	3057	9,30	7270	2,18	
8:06:30	55	3050	9,30	7269	2,19	
8:07:00	55	3044	9,30	7271	2,19	
8:07:30	55	3038	9,30	7271	2,21	
8:08:00	56	3897	9,29	7273	2,22	
8:08:30	56	3791	9,29	7244	2,24	
8:09:00	56	3774	9,28	7252	2,31	
8:09:30	55	3762	9,27	7256	2,37	
8:10:00	55	3749	9,27	7257	2,40	
8:10:30	55	3738	9,26	7257	2,42	
8:11:00	55	3728	9,26	7255	2,44	
8:11:30	56	3719	9,26	7257	2,46	
8:12:00	56	3712	9,25	7261	2,48	
8:12:30	56	3704	9,25	7260	2,50	
8:13:00	56	3698	9,25	7261	2,52	
8:13:30	56	3691	9,25	7260	2,53	
8:14:00	56	3685	9,25	7264	2,53	
8:14:30	56	3677	9,24	7262	2,55	
8:15:00	56	3669	9,24	7262	2,55	
8:15:30	56	3660	9,24	7265	2,56	
8:16:00	56	3652	9,24	7265	2,56	
8:16:30	56	3644	9,24	7265	2,58	
8:17:00	56	3636	9,24	7266	2,58	
8:17:30	56	3629	9,24	7265	2,60	
8:18:00	56	3622	9,24	7264	2,60	
8:18:30	56	3615	9,23	7265	2,60	
8:19:00	56	3609	9,23	7265	2,62	
8:19:30	56	3603	9,23	7266	2,63	
8:20:00	56	3597	9,23	7268	2,63	
8:20:30	56	3592	9,23	7267	2,64	
8:21:00	56	3586	9,23	7269	2,65	
8:21:30	56	3579	9,22	7271	2,67	
8:22:00	56	3571	9,22	7271	2,67	
8:22:30	56	3562	9,22	7270	2,69	
8:23:00	56	3553	9,22	7273	2,69	
8:23:30	55	3545	9,22	7269	2,70	
8:24:00	56	3538	9,22	7273	2,70	
8:24:30	56	3530	9,22	7271	2,73	
8:25:00	56	3524	9,22	7271	2,73	
8:25:30	56	3517	9,21	7274	2,74	
8:26:00	56	3511	9,21	7274	2,75	
8:26:30	56	3507	9,21	7275	2,75	
8:27:00	56	3499	9,21	7275	2,77	
8:27:30	56	3492	9,21	7277	2,79	
8:28:00	56	3484	9,21	7276	2,79	
8:28:30	56	3477	9,20	7278	2,81	
8:29:00	56	3472	9,20	7277	2,82	
8:29:30	56	3467	9,20	7277	2,83	
8:30:00	56	3462	9,20	7277	2,85	
8:30:30	56	3457	9,20	7275	2,85	
8:31:00	56	3452	9,20	7276	2,86	
8:31:30	56	3446	9,19	7276	2,88	
8:32:00	56	3438	9,19	7280	2,89	
8:32:30	56	3431	9,19	7280	2,90	
8:33:00	56	3423	9,19	7282	2,91	
8:33:30	55	3414	9,19	7280	2,92	
8:34:00		3407	9,19	7283	2,94	
8:34:30	55	3400	9,18	7284	2,95	
8:35:00	55	3393	9,18	7279	2,97	
8:35:30	55	3386	9,18	7281	2,98	
8:36:00	55	3379	9,18	7280	2,99	
8:36:30	55	3372	9,18	7284	3,00	
8:37:00	55	3364	9,17	7285	3,01	
8:37:30	55	3358	9,17	7286	3,04	
8:38:00	55	3351	9,17	7284	3,05	
8:38:30	55	3344	9,17	7287	3,06	
8:39:00	55	3338	9,16	7285	3,08	
8:39:30	55	3332	9,16	7283	3,08	
8:40:00	55	3326	9,16	7285	3,11	
8:40:30	55	3319	9,16	7286	3,13	
8:41:00	55	3312	9,15	7287	3,15	
8:41:30	55	3305	9,15	7289	3,16	
8:42:00	55	3299	9,15	7289	3,17	
8:42:30	55	3293	9,15	7286	3,19	
8:43:00	55	3287	9,15	7286	3,19	
8:43:30	55	3281	9,15	7290	3,20	
8:44:00	55	3275	9,15	7290	3,21	
8:44:30	55	3269	9,15	7290	3,21	
8:45:00	55	3263	9,14	7292	3,23	
8:45:30	55	3256	9,14	7291	3,22	
8:46:00	55	3250	9,14	7290	3,23	
8:46:30	55	3244	9,14	7291	3,24	
8:47:00	55	3239	9,14	7290	3,25	
8:47:30	55	3234	9,14	7291	3,25	
8:48:00	55	3228	9,14	7292	3,26	
8:48:30	55	3222	9,14	7291	3,27	
8:49:00	55	3216	9,14	7291	3,28	
8:49:30	55	3210	9,14	7292	3,28	
8:50:00	55	3204	9,13	7292	3,29	
8:50:30	55	3199	9,13	7294	3,30	
8:51:00	55	3193	9,13	7293	3,31	
8:51:30	55	3188	9,13	7297	3,32	
8:52:00	55	3182	9,13	7296	3,33	
8:52:30	55	3176	9,13	7295	3,34	
8:53:00	55	3170	9,13	7296	3,35	
8:53:30	55	3165	9,13	7294	3,35	
8:54:00	55	3159	9,12	7299	3,37	
8:54:30	55	3153	9,12	7298	3,38	
8:55:00	55	3147	9,12	7294	3,39	
8:55:30	55	3142	9,12	7295	3,39	
8:56:00	55	3136	9,12	7297	3,40	
8:56:30	55	3131	9,12	7299	3,41	
8:57:00	55	3125	9,12	7299	3,41	
8:57:30	55	3120	9,12	7298	3,41	
8:58:00	55	3114	9,12	7299	3,42	
8:58:30	55	3109	9,12	7301	3,43	
8:59:00	55	3103	9,11	7299	3,44	
8:59:30	55	3098	9,11	7300	3,45	
9:00:00	55	3092	9,11	7299	3,46	
9:00:30	55	3087	9,11	7299	3,48	
9:01:00	55	3082	9,11	7300	3,48	
9:01:30	56	3077	9,11	7300	3,49	
9:02:00	56	3072	9,10	7302	3,51	
9:02:30	56	3067	9,10	7301	3,53	
9:03:00	56	3063	9,10	7301	3,53	
9:03:30	56	3060	9,10	7303	3,54	
9:04:00	56	3056	9,10	7301	3,54	
9:04:30	56	3051	9,10	7300	3,55	
9:05:00	56	3046	9,10	7303	3,57	
9:05:30	56	3040	9,09	7304	3,58	
9:06:00	56	3032	9,09	7302	3,58	
9:06:30	56	3025	9,09	7301	3,60	
9:07:00	56	3018	9,09	7306	3,61	
9:07:30	55	3011	9,09	7305	3,61	
9:08:00	56	3909	9,09	7302	3,63	
9:08:30	56	3785	9,09	7260	3,64	
9:09:00	56	3758	9,07	7281	3,72	
9:09:30	56	3745	9,07	7281	3,78	
9:10:00	55	3733	9,06	7285	3,81	
9:10:30	55	3723	9,06	7287	3,84	
9:11:00	56	3715	9,06	7285	3,86	
9:11:30	56	3707	9,05	7287	3,88	
9:12:00	56	3700	9,05	7289	3,90	
9:12:30	56	3692	9,05	7289	3,91	
9:13:00	56	3685	9,05	7290	3,92	
9:13:30	56	3679	9,05	7290	3,94	
9:14:00	56	3671	9,05	7288	3,94	
9:14:30	56	3664	9,04	7291	3,94	
9:15:00	56	3656	9,04	7287	3,94	
9:15:30	56	3649	9,04	7293	3,96	
9:16:00	56	3642	9,04	7293	3,96	
9:16:30	56	3635	9,04	7291	3,96	
9:17:00	56	3629	9,04	7293	3,97	
9:17:30	56	3624	9,04	7293	3,97	
9:18:00	56	3618	9,04	7293	3,98	
9:18:30	56	3613	9,04	7294	4,00	
9:19:00	56	3608	9,04	7294	4,01	
9:19:30	56	3603	9,03	7294	4,02	
9:20:00	56	3597	9,03	7297	4,02	
9:20:30	56	3591	9,03	7291	4,02	
9:21:00	56	3584	9,03	7295	4,03	
9:21:30	56	3577	9,03	7297	4,04	
9:22:00	56	3569	9,03	7293	4,04	
9:22:30	56	3562	9,03	7297	4,05	
9:23:00	55	3556	9,03	7298	4,06	
9:23:30	56	3549	9,03	7297	4,07	
9:24:00	56	3544	9,03	7299	4,08	
9:24:30	56	3539	9,02	7296	4,10	
9:25:00	56	3536	9,02	7300	4,11	
9:25:30	56	3532	9,02	7297	4,11	
9:26:00	56	3527	9,02	7301	4,11	
9:26:30	56	3521	9,02	7302	4,12	
9:27:00	56	3514	9,02	7302	4,12	
9:27:30	56	3507	9,02	7301	4,13	
9:28:00	56	3500	9,02	7303	4,14	
9:28:30	55	3492	9,02	7302	4,15	
9:29:00	55	3486	9,02	7303	4,16	
9:29:30	56	3480	9,02	7304	4,16	
9:30:00	56	3475	9,02	7300	4,17	
9:30:30	56	3469	9,01	7304	4,18	
9:31:00	56	3462	9,01	7305	4,19	
9:31:30	55	3456	9,01	7304	4,20	
9:32:00	55	3449	9,01	7305	4,21	
9:32:30	55	3442	9,01	7303	4,22	
9:33:00	55	3436	9,01	7302	4,22	
9:33:30	55	3431	9,01	7305	4,24	
9:34:00	55	3427	9,00	7307	4,25	
9:34:30	55	3422	9,00	7305	4,26	
9:35:00	56	3417	9,00	7308	4,27	
9:35:30	56	3411	9,00	7305	4,26	
9:36:00	56	3408	9,00	7306	4,29	
9:36:30	56	3405	9,00	7305	4,29	
9:37:00	56	3403	9,00	7307	4,31	
9:37:30	56	3401	8,99	7309	4,32	
9:38:00	56	3398	8,99	7310	4,32	
9:38:30	56	3392	8,99	7305	4,33	
9:39:00	56	3387	8,99	7311	4,35	
9:39:30	56	3381	8,99	7309	4,36	
9:40:00	56	3375	8,99	7310	4,37	
9:40:30	56	3367	8,99	7308	4,37	
9:41:00	56	3359	8,99	7310	4,39	
9:41:30	55	3351	8,98	7310	4,40	
9:42:00	55	3343	8,98	7310	4,41	
9:42:30	55	3338	8,98	7310	4,41	
9:43:00	55	3333	8,98	7310	4,42	
9:43:30	55	3327	8,98	7311	4,43	
9:44:00	55	3322	8,98	7313	4,44	
9:44:30	55	3316	8,98	7313	4,45	
9:45:00	55	3310	8,98	7311	4,47	
9:45:30	55	3304	8,97	7311	4,48	
9:46:00	55	3298	8,97	7311	4,50	
9:46:30	55	3292	8,97	7313	4,51	
9:47:00	55	3286	8,97	7314	4,51	
9:47:30	55	3281	8,97	7313	4,52	
9:48:00	55	3275	8,97	7315	4,54	
9:48:30	55	3270	8,96	7316	4,56	
9:49:00	55	3265	8,96	7315	4,57	
9:49:30	55	3260	8,96	7313	4,57	
9:50:00	55	3255	8,96	7317	4,59	
9:50:30	55	3249	8,96	7319	4,59	
9:51:00	55	3244	8,96	7314	4,61	
9:51:30	55	3238	8,96	7318	4,62	
9:52:00	55	3233	8,95	7319	4,64	
9:52:30	55	3228	8,95	7321	4,64	
9:53:00	55	3224	8,95	7317	4,66	
9:53:30	55	3220	8,95	7317	4,67	
9:54:00	55	3215	8,95	7318	4,68	
9:54:30	55	3211	8,95	7317	4,68	
9:55:00	55	3206	8,95	7318	4,69	
9:55:30	55	3201	8,95	7319	4,70	
9:56:00	55	3197	8,95	7320	4,70	
9:56:30	55	3192	8,95	7321	4,71	
9:57:00	55	3188	8,94	7319	4,71	
9:57:30	55	3183	8,94	7320	4,73	
9:58:00	55	3178	8,94	7317	4,72	
9:58:30	55	3173	8,94	7323	4,73	
9:59:00	55	3169	8,94	7323	4,74	
9:59:30	55	3165	8,94	7323	4,75	
10:00:00	55	3161	8,94	7323	4,75	
10:00:30	55	3156	8,94	7320	4,76	
10:01:00	55	3151	8,94	7320	4,76	
10:01:30	55	3145	8,94	7323	4,77	
10:02:00	55	3140	8,94	7323	4,78	
10:02:30	55	3135	8,94	7323	4,77	
10:03:00	55	3131	8,94	7324	4,79	
10:03:30	55	3127	8,93	7321	4,79	
10:04:00	55	3123	8,93	7325	4,80	
10:04:30	55	3119	8,93	7325	4,80	
10:05:00	55	3115	8,93	7325	4,82	
10:05:30	55	3110	8,93	7326	4,82	
10:06:00	55	3105	8,93	7326	4,82	
10:06:30	55	3100	8,93	7324	4,83	
10:07:00	55	3095	8,93	7323	4,84	
10:07:30	55	3091	8,93	7326	4,85	
10:08:00	56	3087	8,93	7325	4,86	
10:08:30	55	3084	8,93	7323	4,86	
10:09:00	56	3081	8,93	7327	4,86	
10:09:30	56	3079	8,93	7326	4,86	
10:10:00	56	3077	8,93	7327	4,87	
10:10:30	56	3073	8,92	7326	4,87	
10:11:00	56	3069	8,92	7328	4,88	
10:11:30	56	3063	8,92	7328	4,89	
10:12:00	56	3057	8,92	7328	4,89	
10:12:30	56	3051	8,92	7325	4,90	
10:13:00	55	3044	8,92	7326	4,91	
10:13:30	55	3038	8,92	7327	4,92	
10:14:00	55	3033	8,92	7327	4,93	
10:14:30	56	3030	8,92	7330	4,93	
10:15:00	56	3027	8,92	7327	4,93	
10:15:30	56	3026	8,92	7329	4,93	
10:16:00	56	3024	8,92	7327	4,94	
10:16:30	56	3840	8,92	7273	4,93	
10:17:00	56	3799	8,91	7296	4,98	
10:17:30	56	3781	8,90	7302	5,04	
10:18:00	56	3769	8,90	7306	5,07	
10:18:30	56	3760	8,90	7306	5,09	
10:19:00	56	3749	8,89	7307	5,11	
10:19:30	55	3739	8,89	7307	5,12	
10:20:00	55	3729	8,89	7309	5,13	
10:20:30	55	3720	8,89	7307	5,15	
10:21:00	55	3712	8,89	7309	5,16	
10:21:30	55	3704	8,89	7309	5,17	
10:22:00	55	3698	8,89	7306	5,17	
10:22:30	55	3692	8,89	7308	5,18	
10:23:00	55	3686	8,88	7311	5,20	
10:23:30	55	3679	8,88	7307	5,21	
10:24:00	55	3672	8,88	7309	5,22	
10:24:30	55	3664	8,88	7307	5,23	
10:25:00	55	3657	8,88	7308	5,23	
10:25:30	55	3651	8,88	7312	5,24	
10:26:00	55	3644	8,88	7310	5,25	
10:26:30	55	3638	8,88	7312	5,26	
10:27:00	55	3633	8,88	7310	5,28	
10:27:30	55	3627	8,87	7313	5,28	
10:28:00	55	3621	8,87	7310	5,30	
10:28:30	55	3616	8,87	7314	5,31	
10:29:00	55	3610	8,87	7311	5,32	
10:29:30	55	3605	8,87	7315	5,33	
10:30:00	55	3600	8,87	7315	5,34	
10:30:30	55	3595	8,87	7314	5,35	
10:31:00	55	3589	8,86	7317	5,37	
10:31:30	55	3584	8,86	7315	5,38	
10:32:00	55	3579	8,86	7313	5,38	
10:32:30	55	3574	8,86	7314	5,39	
10:33:00	55	3569	8,86	7316	5,41	
10:33:30	55	3564	8,86	7317	5,43	
10:34:00	55	3560	8,86	7316	5,44	
10:34:30	55	3555	8,86	7316	5,44	
10:35:00	55	3550	8,85	7317	5,45	
10:35:30	55	3545	8,85	7318	5,45	
10:36:00	55	3539	8,85	7316	5,46	
10:36:30	55	3535	8,85	7319	5,48	
10:37:00	55	3530	8,85	7319	5,49	
10:37:30	55	3526	8,85	7320	5,50	
10:38:00	55	3521	8,85	7319	5,50	
10:38:30	55	3517	8,85	7319	5,51	
10:39:00	55	3513	8,85	7320	5,52	
10:39:30	55	3508	8,85	7317	5,51	
10:40:00	55	3504	8,85	7316	5,52	
10:40:30	55	3500	8,85	7321	5,53	
10:41:00	55	3495	8,84	7318	5,54	
10:41:30	55	3491	8,84	7321	5,54	
10:42:00	55	3486	8,84	7320	5,54	
10:42:30	55	3481	8,84	7322	5,55	
10:43:00	55	3478	8,84	7323	5,56	
10:43:30	55	3474	8,84	7320	5,56	
10:44:00	55	3470	8,84	7320	5,57	
10:44:30	55	3465	8,84	7323	5,57	
10:45:00	55	3460	8,84	7322	5,58	
10:45:30	55	3456	8,84	7324	5,58	
10:46:00	55	3451	8,84	7323	5,59	
10:46:30	55	3447	8,84	7322	5,60	
10:47:00	55	3443	8,84	7324	5,60	
10:47:30	55	3439	8,84	7324	5,60	
10:48:00	55	3436	8,83	7326	5,62	
10:48:30	55	3432	8,83	7324	5,63	
10:49:00	55	3429	8,83	7326	5,62	
10:49:30	55	3424	8,83	7322	5,63	
10:50:00	55	3420	8,83	7324	5,63	
10:50:30	55	3415	8,83	7322	5,64	
10:51:00	55	3411	8,83	7324	5,64	
10:51:30	55	3407	8,83	7326	5,65	
10:52:00	55	3403	8,83	7325	5,65	
10:52:30	55	3399	8,83	7327	5,65	
10:53:00	55	3395	8,83	7327	5,66	
10:53:30	55	3391	8,83	7328	5,68	
10:54:00	55	3386	8,83	7327	5,68	
10:54:30	55	3381	8,83	7326	5,68	
10:55:00	55	3377	8,83	7326	5,68	
10:55:30	55	3373	8,83	7329	5,69	
10:56:00	55	3369	8,82	7327	5,70	
10:56:30	55	3365	8,82	7326	5,71	
10:57:00	55	3362	8,82	7328	5,72	
10:57:30	55	3358	8,82	7328	5,72	
10:58:00	55	3355	8,82	7330	5,73	
10:58:30	55	3351	8,82	7330	5,73	
10:59:00	55	3346	8,82	7329	5,74	
10:59:30	55	3342	8,82	7330	5,74	
11:00:00	55	3337	8,82	7330	5,74	
11:00:30	55	3333	8,82	7331	5,75	
11:01:00	55	3329	8,82	7331	5,76	
11:01:30	55	3326	8,82	7332	5,76	
11:02:00	55	3323	8,82	7327	5,76	
11:02:30	55	3319	8,82	7331	5,76	
11:03:00	56	3315	8,82	7331	5,77	
11:03:30	56	3313	8,82	7329	5,77	
11:04:00	56	3311	8,81	7332	5,79	
11:04:30	56	3308	8,81	7332	5,80	
11:05:00	56	3305	8,81	7334	5,81	
11:05:30	56	3301	8,81	7334	5,81	
11:06:00	56	3296	8,81	7333	5,82	
11:06:30	56	3291	8,81	7331	5,82	
11:07:00	55	3285	8,81	7333	5,82	
11:07:30	56	3281	8,81	7334	5,84	
11:08:00	56	3277	8,81	7334	5,84	
11:08:30	56	3274	8,81	7335	5,85	
11:09:00	56	3272	8,81	7334	5,85	
11:09:30	56	3270	8,81	7336	5,85	
11:10:00	56	3267	8,81	7333	5,86	
11:10:30	56	3263	8,81	7334	5,87	
11:11:00	56	3258	8,81	7342	5,87	
11:11:30	56	3253	8,80	7343	5,88	
11:12:00	55	3247	8,80	7343	5,89	
11:12:30	55	3242	8,80	7344	5,91	
11:13:00	55	3236	8,80	7341	5,91	
11:13:30	56	3231	8,80	7339	5,91	
11:14:00	56	3228	8,80	7341	5,91	
11:14:30	56	3227	8,80	7340	5,92	
11:15:00	56	3226	8,80	7341	5,93	
11:15:30	56	3225	8,80	7339	5,93	
11:16:00	56	3223	8,80	7339	5,93	
11:16:30	56	3220	8,80	7343	5,93	
11:17:00	56	3216	8,80	7344	5,94	
11:17:30	56	3211	8,80	7343	5,95	
11:18:00	56	3206	8,80	7344	5,96	
11:18:30	56	3199	8,79	7342	5,96	
11:19:00	56	3193	8,79	7341	5,97	
11:19:30	55	3185	8,79	7342	5,98	
11:20:00	55	3179	8,79	7345	5,98	
11:20:30	55	3174	8,79	7343	5,99	
11:21:00	55	3169	8,79	7344	5,99	
11:21:30	55	3164	8,79	7341	6,00	
11:22:00	55	3160	8,79	7343	6,02	
11:22:30	55	3155	8,79	7342	6,02	
11:23:00	55	3151	8,79	7346	6,02	
11:23:30	55	3146	8,79	7343	6,04	
11:24:00	55	3142	8,79	7345	6,03	
11:24:30	55	3136	8,78	7344	6,05	
11:25:00	55	3132	8,78	7346	6,06	
11:25:30	55	3128	8,78	7345	6,07	
11:26:00	55	3124	8,78	7344	6,07	
11:26:30	55	3120	8,78	7345	6,08	
11:27:00	55	3116	8,78	7346	6,08	
11:27:30	55	3111	8,78	7347	6,10	
11:28:00	55	3107	8,78	7347	6,09	
11:28:30	55	3103	8,78	7344	6,11	
11:29:00	55	3099	8,78	7345	6,11	
11:29:30	55	3095	8,78	7343	6,13	
11:30:00	55	3091	8,77	7345	6,14	
11:30:30	55	3087	8,77	7343	6,14	
11:31:00	55	3083	8,77	7347	6,14	
11:31:30	55	3079	8,77	7347	6,15	
11:32:00	55	3075	8,77	7348	6,16	
11:32:30	55	3072	8,77	7345	6,17	
11:33:00	55	3069	8,77	7344	6,19	
11:33:30	55	3065	8,77	7347	6,19	
11:34:00	55	3061	8,77	7346	6,21	
11:34:30	55	3056	8,77	7346	6,20	
11:35:00	55	3052	8,77	7348	6,22	
11:35:30	55	3049	8,76	7349	6,23	
11:36:00	55	3047	8,76	7348	6,23	
11:36:30	56	3887	8,77	7298	6,17	
11:37:00	55	3842	8,76	7315	6,24	
11:37:30	55	3816	8,76	7320	6,31	
11:38:00	56	3805	8,75	7319	6,35	
11:38:30	56	3801	8,75	7319	6,37	
11:39:00	56	3801	8,75	7322	6,39	
11:39:30	56	3800	8,75	7323	6,39	
11:40:00	56	3800	8,75	7325	6,40	
11:40:30	56	3799	8,74	7325	6,42	
11:41:00	56	3797	8,74	7323	6,42	
11:41:30	56	3794	8,74	7326	6,43	
11:42:00	56	3789	8,74	7326	6,43	
11:42:30	56	3784	8,74	7327	6,44	
11:43:00	56	3777	8,74	7323	6,45	
11:43:30	56	3771	8,74	7326	6,45	
11:44:00	56	3763	8,74	7328	6,45	
11:44:30	56	4471	8,74	7326	6,45	
11:45:00	56	4452	8,74	7300	6,44	
11:45:30	55	4442	8,74	7312	6,47	
11:46:00	55	4439	8,73	7314	6,50	
11:46:30	55	4437	8,73	7355	6,52	
11:47:00	55	4425	8,73	7360	6,54	
11:47:30	55	4414	8,73	7295	6,53	
11:48:00	55	4405	8,73	7282	6,52	
11:48:30	55	4396	8,73	7280	6,53	
11:49:00	55	4388	8,73	7282	6,54	
11:49:30	55	4380	8,73	7281	6,54	
11:50:00	55	4372	8,73	7288	6,54	
11:50:30	55	4365	8,73	7307	6,55	
11:51:00	55	4358	8,73	7351	6,57	
11:51:30	55	4352	8,73	7372	6,57	
11:52:00	55	4345	8,73	7380	6,58	
11:52:30	55	4340	8,72	7381	6,60	
11:53:00	55	4335	8,72	7378	6,60	
11:53:30	55	4330	8,72	7374	6,61	
11:54:00	55	4325	8,72	7369	6,61	
11:54:30	55	4320	8,72	7366	6,63	
11:55:00	55	4316	8,72	7364	6,63	
11:55:30	55	4311	8,72	7362	6,63	
11:56:00	55	4306	8,72	7359	6,64	
11:56:30	55	4301	8,72	7358	6,65	
11:57:00	55	4298	8,72	7357	6,65	
11:57:30	55	4294	8,72	7352	6,66	
11:58:00	55	4289	8,72	7356	6,68	
11:58:30	55	4286	8,71	7351	6,68	
11:59:00	55	4281	8,71	7352	6,68	
11:59:30	55	4276	8,71	7349	6,69	
12:00:00	55	4271	8,71	7347	6,70	
12:00:30	55	4267	8,71	7348	6,71	
12:01:00	55	4263	8,71	7347	6,71	
12:01:30	55	4260	8,71	7348	6,71	
12:02:00	55	4256	8,71	7345	6,71	
12:02:30	55	4252	8,71	7349	6,72	
12:03:00	55	4248	8,71	7347	6,72	
12:03:30	55	4244	8,71	7347	6,74	
12:04:00	55	4241	8,71	7346	6,75	
12:04:30	55	4236	8,71	7345	6,75	
12:05:00	55	4232	8,71	7343	6,75	
12:05:30	55	4228	8,71	7346	6,75	
12:06:00	55	4224	8,71	7346	6,77	
12:06:30	55	4220	8,71	7343	6,77	
12:07:00	55	4216	8,70	7344	6,77	
12:07:30	55	4213	8,70	7344	6,78	
12:08:00	55	4209	8,70	7344	6,78	
12:08:30	55	4205	8,70	7341	6,79	
12:09:00	55	4201	8,70	7344	6,80	
12:09:30	55	4196	8,70	7345	6,80	
12:10:00	55	4191	8,70	7342	6,81	
12:10:30	55	4187	8,70	7345	6,81	
12:11:00	55	4183	8,70	7341	6,82	
12:11:30	55	4180	8,70	7341	6,81	
12:12:00	55	4177	8,70	7344	6,81	
12:12:30	55	4174	8,70	7343	6,82	
12:13:00	55	4170	8,70	7343	6,83	
12:13:30	55	4166	8,70	7343	6,84	
12:14:00	55	4162	8,70	7344	6,86	
12:14:30	55	4157	8,70	7344	6,85	
12:15:00	55	4154	8,69	7341	6,87	
12:15:30	55	4151	8,69	7344	6,88	
12:16:00	55	4147	8,69	7344	6,88	
12:16:30	55	4143	8,69	7344	6,88	
12:17:00	55	4140	8,69	7341	6,89	
12:17:30	55	4137	8,69	7341	6,90	
12:18:00	55	4133	8,69	7342	6,91	
12:18:30	55	4129	8,69	7343	6,91	
12:19:00	55	4125	8,69	7340	6,92	
12:19:30	55	4122	8,69	7342	6,92	
12:20:00	55	4119	8,69	7344	6,93	
12:20:30	55	4116	8,69	7345	6,93	
12:21:00	55	4112	8,69	7345	6,94	
12:21:30	55	4108	8,69	7343	6,94	
12:22:00	55	4104	8,69	7343	6,95	
12:22:30	55	4101	8,68	7344	6,97	
12:23:00	55	4097	8,68	7341	6,97	
12:23:30	55	4094	8,68	7343	6,97	
12:24:00	55	4091	8,68	7343	6,98	
12:24:30	55	4088	8,68	7343	6,99	
12:25:00	56	4086	8,68	7341	6,99	
12:25:30	56	4082	8,68	7343	7,00	
12:26:00	56	4079	8,68	7344	7,01	
12:26:30	56	4078	8,68	7340	7,01	
12:27:00	56	4077	8,68	7342	7,01
