Repository: ProgWizer/parser

File: project-root/data/Data Acquisition/Data Acquisition/2020 year (143)/20-059.txt (part 1 of 5)
--Test Summary--
Full Path and File Name	
Instrument Name	7322
Instrument Type	Model 7322 Consistometer - Variable Speed
Instrument Serial Number	
Test Start Date	24.03.2020
Test Start Time	13:06:28
Test Stop Date	24.03.2020
Test Stop Time	15:08:44
Test Length	2:02:16
Final Sample Time Offset	2:02:16
Controller Schedule Name	
Sampling Period	1 second
Comments	ÍÃ

72
Information	WellID	
Information	Customer	
Information	EngName	
Information	CementClass	G
Information	CementMfr	Ñóõîé Ëîã
Information	Additives	100G+5DART-100+0.6CFL-450+0.1CD-301
Information	Density	1900
Information	BHCT	72
Information	BHST	
Information	FluidLoss	
Information	JobType	
Calculated Value	Time_30Bc	1:55:24
Calculated Value	Time_70Bc	2:02:16
Initial Temperature (°C)	26 °C
Final Temperature (°C)	72 °C
Initial Pressure (MPa)	0,3 MPa
Final Pressure (MPa)	45,1 MPa
Initial Consistency (Bc)	10 Bc
Final Consistency (Bc)	71 Bc
Initial Wall Temperature (°C)	29 °C
Final Wall Temperature (°C)	68 °C
Initial Motor Speed (RPM)	150 RPM
Final Motor Speed (RPM)	150 RPM
--Data--
Time (HH:MM:SS)	Temperature (°C)	Pressure (MPa)	Consistency (Bc)	Wall Temperature (°C)	Motor Speed (RPM)
0:00:00	26	0,3	10	29	150
0:00:01	26	0,3	10	29	150
0:00:02	26	0,3	10	29	150
0:00:03	26	0,3	10	29	150
0:00:04	26	0,4	10	29	150
0:00:05	26	0,4	10	29	150
0:00:06	26	0,4	10	29	150
0:00:07	26	0,4	10	29	150
0:00:08	26	0,4	10	29	150
0:00:09	26	0,4	10	29	150
0:00:10	26	0,4	10	29	150
0:00:11	26	0,4	10	29	150
0:00:12	26	0,4	10	29	150
0:00:13	26	0,4	10	29	150
0:00:14	26	0,5	10	29	150
0:00:15	26	0,5	10	29	150
0:00:16	26	0,5	10	29	150
0:00:17	26	0,5	10	29	150
0:00:18	26	0,5	10	29	150
0:00:19	26	0,6	10	29	150
0:00:20	26	0,6	10	29	150
0:00:21	26	0,6	10	29	150
0:00:22	26	0,6	10	30	150
0:00:23	26	0,6	10	30	150
0:00:24	26	0,7	10	30	150
0:00:25	26	0,7	10	30	150
0:00:26	26	0,7	10	30	150
0:00:27	26	0,7	10	30	150
0:00:28	26	0,7	10	30	150
0:00:29	26	0,8	10	30	150
0:00:30	26	0,8	10	30	150
0:00:31	26	0,8	10	30	150
0:00:32	26	0,9	10	30	150
0:00:33	26	0,9	10	30	150
0:00:34	26	0,9	10	30	150
0:00:35	26	0,9	10	30	150
0:00:36	26	0,9	10	30	150
0:00:37	26	0,9	10	30	150
0:00:38	26	0,9	10	30	150
0:00:39	26	1,0	10	30	150
0:00:40	26	1,0	10	30	150
0:00:41	26	1,1	10	30	150
0:00:42	26	1,1	10	30	150
0:00:43	26	1,1	10	30	150
0:00:44	26	1,1	10	30	150
0:00:45	26	1,1	10	30	150
0:00:46	26	1,1	10	30	150
0:00:47	26	1,1	10	30	150
0:00:48	27	1,2	10	30	150
0:00:49	27	1,2	10	30	150
0:00:50	27	1,3	10	30	150
0:00:51	27	1,3	10	30	150
0:00:52	27	1,3	10	30	150
0:00:53	27	1,3	10	30	150
0:00:54	27	1,3	10	30	150
0:00:55	27	1,3	10	30	150
0:00:56	27	1,3	10	30	150
0:00:57	27	1,3	10	30	150
0:00:58	27	1,4	10	30	150
0:00:59	27	1,4	10	30	150
0:01:00	27	1,4	10	30	150
0:01:01	27	1,4	10	30	150
0:01:02	27	1,5	10	30	150
0:01:03	27	1,5	10	30	150
0:01:04	27	1,6	10	31	150
0:01:05	27	1,6	10	31	150
0:01:06	27	1,6	10	31	150
0:01:07	27	1,6	10	30	150
0:01:08	27	1,6	10	30	150
0:01:09	27	1,6	10	30	150
0:01:10	27	1,6	10	30	150
0:01:11	27	1,6	10	30	150
0:01:12	27	1,6	10	31	150
0:01:13	27	1,7	10	31	150
0:01:14	27	1,7	10	31	150
0:01:15	27	1,8	10	31	150
0:01:16	27	1,8	10	31	150
0:01:17	27	1,8	10	31	150
0:01:18	27	1,8	10	31	150
0:01:19	27	1,8	10	31	150
0:01:20	27	1,8	10	31	150
0:01:21	27	1,8	10	31	150
0:01:22	27	1,8	10	31	150
0:01:23	27	1,8	10	31	150
0:01:24	27	1,9	10	31	150
0:01:25	27	1,9	10	31	150
0:01:26	27	1,9	10	31	150
0:01:27	27	1,9	10	31	150
0:01:28	27	1,9	10	31	150
0:01:29	27	1,9	10	31	150
0:01:30	27	2,0	10	31	150
0:01:31	27	2,1	10	31	150
0:01:32	27	2,2	10	31	150
0:01:33	27	2,2	10	31	150
0:01:34	27	2,2	10	31	150
0:01:35	27	2,2	10	31	150
0:01:36	28	2,2	10	31	150
0:01:37	27	2,2	10	31	150
0:01:38	28	2,2	10	31	150
0:01:39	28	2,2	10	31	150
0:01:40	28	2,2	10	31	150
0:01:41	28	2,2	10	31	150
0:01:42	28	2,2	10	31	150
0:01:43	28	2,3	10	31	150
0:01:44	28	2,3	10	31	150
0:01:45	28	2,3	10	31	150
0:01:46	28	2,3	10	31	150
0:01:47	28	2,3	10	31	150
0:01:48	28	2,3	10	31	150
0:01:49	28	2,3	10	31	150
0:01:50	28	2,3	10	31	150
0:01:51	28	2,3	10	31	150
0:01:52	28	2,3	10	31	150
0:01:53	28	2,5	10	31	150
0:01:54	28	2,6	10	31	150
0:01:55	28	2,7	10	31	150
0:01:56	28	2,7	10	31	150
0:01:57	28	2,7	10	31	150
0:01:58	28	2,7	10	31	150
0:01:59	28	2,7	10	31	150
0:02:00	28	2,7	10	31	150
0:02:01	28	2,7	10	31	150
0:02:02	28	2,7	10	31	150
0:02:03	28	2,7	10	31	150
0:02:04	28	2,7	10	31	150
0:02:05	28	2,7	10	31	150
0:02:06	28	2,7	10	31	150
0:02:07	28	2,7	10	31	150
0:02:08	28	2,7	10	31	150
0:02:09	28	2,7	10	31	150
0:02:10	28	2,7	10	31	150
0:02:11	28	2,7	10	31	150
0:02:12	28	2,8	10	31	150
0:02:13	28	2,8	10	31	150
0:02:14	28	2,8	10	31	150
0:02:15	28	2,8	10	31	150
0:02:16	28	2,8	10	31	150
0:02:17	28	2,8	10	31	150
0:02:18	28	2,8	10	31	150
0:02:19	28	3,0	10	31	150
0:02:20	28	3,1	10	31	150
0:02:21	28	3,2	10	31	150
0:02:22	28	3,2	10	31	150
0:02:23	28	3,2	10	31	150
0:02:24	28	3,2	10	31	150
0:02:25	28	3,2	10	31	150
0:02:26	28	3,2	10	31	150
0:02:27	28	3,2	10	31	150
0:02:28	28	3,2	10	31	150
0:02:29	28	3,2	10	31	150
0:02:30	29	3,2	10	31	150
0:02:31	29	3,2	10	31	150
0:02:32	29	3,2	10	31	150
0:02:33	29	3,2	10	31	150
0:02:34	29	3,2	10	31	150
0:02:35	29	3,2	10	31	150
0:02:36	29	3,2	10	31	150
0:02:37	29	3,2	10	32	150
0:02:38	29	3,3	10	32	150
0:02:39	29	3,3	10	31	150
0:02:40	29	3,3	10	32	150
0:02:41	29	3,3	10	31	150
0:02:42	29	3,3	10	31	150
0:02:43	29	3,3	10	31	150
0:02:44	29	3,3	10	32	150
0:02:45	29	3,3	10	32	150
0:02:46	29	3,4	10	32	150
0:02:47	29	3,6	10	32	150
0:02:48	29	3,7	10	32	150
0:02:49	29	3,7	10	32	150
0:02:50	29	3,7	10	31	150
0:02:51	29	3,7	10	32	150
0:02:52	29	3,7	10	32	150
0:02:53	29	3,7	10	32	150
0:02:54	29	3,7	10	32	150
0:02:55	29	3,7	10	32	150
0:02:56	29	3,7	10	32	150
0:02:57	29	3,7	10	32	150
0:02:58	29	3,7	10	32	150
0:02:59	29	3,8	10	32	150
0:03:00	29	3,8	10	32	150
0:03:01	29	3,8	10	32	150
0:03:02	29	3,8	10	32	150
0:03:03	29	3,8	10	32	150
0:03:04	29	3,8	10	32	150
0:03:05	29	3,8	10	32	150
0:03:06	29	3,8	10	32	150
0:03:07	29	3,8	10	32	150
0:03:08	29	3,8	10	32	150
0:03:09	29	3,8	10	32	150
0:03:10	29	3,8	10	32	150
0:03:11	29	3,8	10	32	150
0:03:12	29	3,8	10	32	150
0:03:13	29	3,8	10	32	150
0:03:14	29	4,0	10	32	150
0:03:15	29	4,1	10	32	150
0:03:16	29	4,2	10	32	150
0:03:17	29	4,2	10	32	150
0:03:18	29	4,2	10	32	150
0:03:19	29	4,2	10	32	150
0:03:20	29	4,2	10	32	150
0:03:21	29	4,2	10	32	150
0:03:22	29	4,2	10	32	150
0:03:23	29	4,2	10	32	150
0:03:24	29	4,2	10	32	150
0:03:25	29	4,2	10	32	150
0:03:26	29	4,2	10	32	150
0:03:27	29	4,2	10	32	150
0:03:28	29	4,2	10	32	150
0:03:29	29	4,2	10	32	150
0:03:30	29	4,2	10	32	150
0:03:31	29	4,2	10	32	150
0:03:32	29	4,3	10	32	150
0:03:33	30	4,3	10	32	150
0:03:34	29	4,3	10	32	150
0:03:35	30	4,3	10	32	150
0:03:36	30	4,3	10	32	150
0:03:37	30	4,3	10	32	150
0:03:38	30	4,3	10	32	150
0:03:39	30	4,3	10	32	150
0:03:40	30	4,5	10	32	150
0:03:41	30	4,6	10	32	150
0:03:42	30	4,7	10	32	150
0:03:43	30	4,7	10	32	150
0:03:44	30	4,7	10	32	150
0:03:45	30	4,7	10	32	150
0:03:46	30	4,7	10	32	150
0:03:47	30	4,7	10	32	150
0:03:48	30	4,7	10	32	150
0:03:49	30	4,7	10	32	150
0:03:50	30	4,7	10	32	150
0:03:51	30	4,7	10	32	150
0:03:52	30	4,7	10	32	150
0:03:53	30	4,7	10	32	150
0:03:54	30	4,7	10	32	150
0:03:55	30	4,8	10	32	150
0:03:56	30	4,8	10	32	150
0:03:57	30	4,8	10	32	150
0:03:58	30	4,8	10	32	150
0:03:59	30	4,8	10	32	150
0:04:00	30	4,8	10	32	150
0:04:01	30	4,8	10	32	150
0:04:02	30	4,8	10	32	150
0:04:03	30	4,8	10	32	150
0:04:04	30	4,8	10	32	150
0:04:05	30	4,9	10	32	150
0:04:06	30	4,9	10	32	150
0:04:07	30	4,9	10	32	150
0:04:08	30	4,9	10	32	150
0:04:09	30	4,9	10	32	150
0:04:10	30	4,9	10	32	150
0:04:11	30	5,1	10	32	150
0:04:12	30	5,2	10	32	150
0:04:13	30	5,2	10	32	150
0:04:14	30	5,2	10	32	150
0:04:15	30	5,3	10	32	150
0:04:16	30	5,3	10	32	150
0:04:17	30	5,3	10	32	150
0:04:18	30	5,3	10	32	150
0:04:19	30	5,3	10	32	150
0:04:20	30	5,3	10	32	150
0:04:21	30	5,3	10	32	150
0:04:22	30	5,3	10	32	150
0:04:23	30	5,3	10	32	150
0:04:24	30	5,3	10	32	150
0:04:25	30	5,3	10	32	150
0:04:26	30	5,3	10	32	150
0:04:27	30	5,3	10	32	150
0:04:28	30	5,3	10	32	150
0:04:29	30	5,3	10	32	150
0:04:30	30	5,3	10	32	150
0:04:31	30	5,3	10	32	150
0:04:32	30	5,3	10	32	150
0:04:33	30	5,3	10	32	150
0:04:34	30	5,3	10	32	150
0:04:35	30	5,5	10	32	150
0:04:36	30	5,7	10	32	150
0:04:37	30	5,7	10	32	150
0:04:38	30	5,8	10	32	150
0:04:39	30	5,8	10	32	150
0:04:40	30	5,8	10	32	150
0:04:41	30	5,8	10	32	150
0:04:42	30	5,8	10	32	150
0:04:43	30	5,8	10	32	150
0:04:44	30	5,8	10	32	150
0:04:45	30	5,8	10	32	150
0:04:46	30	5,8	10	32	150
0:04:47	30	5,8	10	32	150
0:04:48	30	5,8	10	32	150
0:04:49	30	5,8	10	32	150
0:04:50	30	5,8	10	32	150
0:04:51	30	5,8	10	32	150
0:04:52	30	5,8	10	32	150
0:04:53	30	5,8	10	32	150
0:04:54	30	5,8	10	32	150
0:04:55	30	5,8	10	32	150
0:04:56	30	5,8	10	32	150
0:04:57	30	5,8	10	32	150
0:04:58	31	5,8	10	32	150
0:04:59	31	5,9	10	32	150
0:05:00	31	5,9	10	32	150
0:05:01	30	5,9	10	32	150
0:05:02	31	5,9	10	32	150
0:05:03	31	5,9	10	32	150
0:05:04	31	5,9	10	32	150
0:05:05	31	5,9	10	33	150
0:05:06	31	6,2	10	33	150
0:05:07	31	6,3	10	33	150
0:05:08	31	6,4	10	33	150
0:05:09	31	6,4	10	33	150
0:05:10	31	6,4	10	33	150
0:05:11	31	6,4	10	33	150
0:05:12	31	6,4	10	33	150
0:05:13	31	6,4	10	33	150
0:05:14	31	6,4	10	33	150
0:05:15	31	6,4	10	33	150
0:05:16	31	6,5	10	33	150
0:05:17	31	6,5	10	33	150
0:05:18	31	6,5	10	33	150
0:05:19	31	6,5	10	33	150
0:05:20	31	6,5	10	33	150
0:05:21	31	6,5	10	33	150
0:05:22	31	6,5	10	33	150
0:05:23	31	6,5	10	33	150
0:05:24	31	6,5	10	33	150
0:05:25	31	6,5	10	33	150
0:05:26	31	6,5	10	33	150
0:05:27	31	6,6	10	33	150
0:05:28	31	6,6	10	33	150
0:05:29	31	6,6	10	33	150
0:05:30	31	6,6	10	33	150
0:05:31	31	6,6	10	33	150
0:05:32	31	6,6	10	33	150
0:05:33	31	6,6	10	33	150
0:05:34	31	6,7	10	33	150
0:05:35	31	6,7	10	33	150
0:05:36	31	6,7	11	33	150
0:05:37	31	6,7	11	34	150
0:05:38	31	6,7	11	34	150
0:05:39	31	6,7	11	34	150
0:05:40	31	6,7	11	34	150
0:05:41	31	6,8	11	34	150
0:05:42	31	6,8	11	34	150
0:05:43	31	6,8	11	34	150
0:05:44	31	6,8	11	34	150
0:05:45	31	6,8	11	34	150
0:05:46	31	6,8	11	34	150
0:05:47	31	6,8	11	34	150
0:05:48	31	6,9	11	34	150
0:05:49	31	6,9	11	34	150
0:05:50	31	6,9	11	34	150
0:05:51	31	6,9	11	34	150
0:05:52	31	6,9	11	34	150
0:05:53	31	6,9	11	34	150
0:05:54	31	7,0	11	34	150
0:05:55	31	7,0	11	34	150
0:05:56	31	7,0	11	34	150
0:05:57	31	7,0	11	34	150
0:05:58	31	7,0	11	34	150
0:05:59	31	7,0	11	34	150
0:06:00	31	7,0	11	34	150
0:06:01	31	7,1	11	34	150
0:06:02	31	7,1	11	35	150
0:06:03	31	7,1	11	35	150
0:06:04	31	7,1	11	34	150
0:06:05	31	7,1	11	35	150
0:06:06	31	7,1	11	35	150
0:06:07	31	7,2	11	35	150
0:06:08	31	7,2	11	35	150
0:06:09	31	7,2	11	35	150
0:06:10	31	7,2	11	35	150
0:06:11	31	7,2	11	35	150
0:06:12	31	7,3	12	35	150
0:06:13	31	7,3	12	35	150
0:06:14	31	7,3	12	35	150
0:06:15	31	7,3	12	35	150
0:06:16	31	7,3	12	35	150
0:06:17	31	7,4	12	35	150
0:06:18	31	7,4	12	35	150
0:06:19	31	7,4	12	35	150
0:06:20	31	7,4	12	35	150
0:06:21	31	7,4	12	35	150
0:06:22	31	7,5	12	35	150
0:06:23	31	7,5	12	35	150
0:06:24	31	7,5	12	35	150
0:06:25	31	7,5	12	35	150
0:06:26	31	7,5	12	36	150
0:06:27	31	7,6	12	36	150
0:06:28	31	7,6	12	36	150
0:06:29	31	7,6	12	36	150
0:06:30	31	7,6	12	36	150
0:06:31	31	7,6	12	36	150
0:06:32	32	7,6	12	36	150
0:06:33	32	7,7	12	36	150
0:06:34	32	7,7	12	36	150
0:06:35	32	7,7	12	36	150
0:06:36	32	7,7	12	36	150
0:06:37	32	7,7	12	36	150
0:06:38	32	7,7	12	36	150
0:06:39	32	7,8	12	36	150
0:06:40	32	7,8	12	36	150
0:06:41	32	7,8	12	36	150
0:06:42	32	7,8	12	36	150
0:06:43	32	7,8	12	36	150
0:06:44	32	7,8	13	36	150
0:06:45	32	7,9	13	36	150
0:06:46	32	7,9	13	36	150
0:06:47	32	7,9	13	36	150
0:06:48	32	7,9	13	36	150
0:06:49	32	7,9	13	36	150
0:06:50	32	7,9	13	36	150
0:06:51	32	8,0	13	36	150
0:06:52	32	8,0	13	37	150
0:06:53	32	8,0	13	36	150
0:06:54	32	8,0	13	37	150
0:06:55	32	8,0	13	36	150
0:06:56	32	8,0	13	36	150
0:06:57	32	8,1	13	37	150
0:06:58	32	8,1	13	37	150
0:06:59	32	8,1	13	37	150
0:07:00	32	8,2	13	37	150
0:07:01	32	8,3	13	37	150
0:07:02	32	8,4	13	37	150
0:07:03	32	8,4	12	37	150
0:07:04	32	8,4	12	37	150
0:07:05	32	8,5	12	37	150
0:07:06	32	8,5	12	37	150
0:07:07	32	8,5	12	37	150
0:07:08	32	8,5	12	37	150
0:07:09	32	8,5	12	37	150
0:07:10	32	8,5	12	37	150
0:07:11	32	8,6	12	37	150
0:07:12	32	8,6	12	37	150
0:07:13	32	8,6	12	37	150
0:07:14	32	8,6	12	37	150
0:07:15	32	8,6	12	37	150
0:07:16	32	8,6	12	37	150
0:07:17	32	8,7	12	37	150
0:07:18	32	8,7	12	37	150
0:07:19	32	8,7	12	37	150
0:07:20	32	8,7	12	37	150
0:07:21	32	8,7	12	37	150
0:07:22	32	8,7	12	37	150
0:07:23	32	8,8	12	37	150
0:07:24	32	8,8	12	37	150
0:07:25	32	8,8	12	38	150
0:07:26	32	8,8	12	37	150
0:07:27	32	8,8	12	37	150
0:07:28	32	8,8	12	37	150
0:07:29	32	8,8	12	38	150
0:07:30	32	8,9	12	38	150
0:07:31	32	8,9	12	38	150
0:07:32	32	8,9	12	38	150
0:07:33	32	8,9	12	38	150
0:07:34	32	8,9	12	38	150
0:07:35	32	8,9	12	38	150
0:07:36	33	8,9	12	38	150
0:07:37	33	9,0	12	38	150
0:07:38	33	9,0	12	38	150
0:07:39	33	9,0	12	38	150
0:07:40	33	9,0	12	38	150
0:07:41	33	9,0	12	38	150
0:07:42	33	9,0	12	38	150
0:07:43	33	9,0	12	38	150
0:07:44	33	9,1	12	38	150
0:07:45	33	9,1	12	38	150
0:07:46	33	9,1	12	38	150
0:07:47	33	9,1	12	38	150
0:07:48	33	9,1	12	38	150
0:07:49	33	9,1	12	38	150
0:07:50	33	9,1	12	38	150
0:07:51	33	9,2	12	38	150
0:07:52	33	9,2	12	38	150
0:07:53	33	9,2	12	38	150
0:07:54	33	9,2	12	38	150
0:07:55	33	9,2	12	38	150
0:07:56	33	9,2	12	38	150
0:07:57	33	9,2	12	38	150
0:07:58	33	9,3	12	38	150
0:07:59	33	9,3	12	38	150
0:08:00	33	9,3	12	38	150
0:08:01	33	9,3	12	38	150
0:08:02	33	9,3	12	38	150
0:08:03	33	9,3	12	38	150
0:08:04	33	9,3	12	38	150
0:08:05	33	9,3	12	38	150
0:08:06	33	9,4	12	38	150
0:08:07	33	9,4	12	38	150
0:08:08	33	9,4	12	38	150
0:08:09	33	9,4	12	38	150
0:08:10	33	9,4	12	38	150
0:08:11	33	9,4	12	38	150
0:08:12	33	9,5	12	39	150
0:08:13	33	9,6	12	39	150
0:08:14	33	9,7	12	39	150
0:08:15	33	9,7	12	39	150
0:08:16	33	9,7	12	39	150
0:08:17	33	9,8	12	39	150
0:08:18	33	9,8	12	39	150
0:08:19	33	9,8	12	39	150
0:08:20	33	9,8	12	39	150
0:08:21	33	9,8	12	39	150
0:08:22	33	9,8	12	39	150
0:08:23	33	9,8	12	39	150
0:08:24	33	9,9	12	39	150
0:08:25	33	9,9	12	39	150
0:08:26	33	9,9	12	39	150
0:08:27	33	9,9	12	39	150
0:08:28	33	9,9	12	39	150
0:08:29	33	9,9	12	39	150
0:08:30	33	9,9	12	39	150
0:08:31	34	9,9	12	39	150
0:08:32	34	10,0	12	39	150
0:08:33	34	10,0	12	39	150
0:08:34	34	10,0	12	39	150
0:08:35	34	10,0	12	39	150
0:08:36	34	10,0	12	39	150
0:08:37	34	10,0	12	39	150
0:08:38	34	10,0	12	39	150
0:08:39	34	10,0	12	39	150
0:08:40	34	10,0	12	39	150
0:08:41	34	10,1	12	39	150
0:08:42	34	10,1	12	39	150
0:08:43	34	10,1	12	39	150
0:08:44	34	10,1	12	39	150
0:08:45	34	10,1	12	39	150
0:08:46	34	10,1	12	39	150
0:08:47	34	10,1	12	39	150
0:08:48	34	10,2	12	39	150
0:08:49	34	10,2	12	39	150
0:08:50	34	10,2	12	39	150
0:08:51	34	10,2	12	40	150
0:08:52	34	10,2	12	39	150
0:08:53	34	10,2	12	39	150
0:08:54	34	10,2	12	39	150
0:08:55	34	10,2	12	39	150
0:08:56	34	10,3	12	40	150
0:08:57	34	10,3	12	40	150
0:08:58	34	10,4	12	40	150
0:08:59	34	10,4	12	40	150
0:09:00	34	10,4	12	40	150
0:09:01	34	10,4	12	40	150
0:09:02	34	10,4	12	40	150
0:09:03	34	10,5	12	40	150
0:09:04	34	10,5	12	40	150
0:09:05	34	10,5	12	40	150
0:09:06	34	10,5	12	40	150
0:09:07	34	10,5	12	40	150
0:09:08	34	10,5	12	40	150
0:09:09	34	10,5	12	40	150
0:09:10	34	10,6	12	40	150
0:09:11	34	10,6	12	40	150
0:09:12	34	10,6	12	40	150
0:09:13	34	10,6	12	40	150
0:09:14	34	10,6	12	40	150
0:09:15	34	10,6	12	40	150
0:09:16	34	10,7	12	40	150
0:09:17	34	10,7	12	40	150
0:09:18	34	10,7	12	40	150
0:09:19	34	10,9	12	40	150
0:09:20	34	11,1	12	40	150
0:09:21	34	11,1	12	40	150
0:09:22	34	11,1	12	40	150
0:09:23	34	11,1	12	40	150
0:09:24	34	11,1	12	40	150
0:09:25	34	11,2	12	40	150
0:09:26	34	11,2	12	40	150
0:09:27	35	11,2	12	40	150
0:09:28	35	11,2	12	40	150
0:09:29	35	11,2	12	40	150
0:09:30	35	11,2	12	41	150
0:09:31	35	11,2	12	41	150
0:09:32	35	11,3	12	40	150
0:09:33	35	11,3	12	41	150
0:09:34	35	11,3	12	41	150
0:09:35	35	11,3	12	41	150
0:09:36	35	11,3	12	41	150
0:09:37	35	11,3	12	41	150
0:09:38	35	11,3	12	41	150
0:09:39	35	11,4	12	41	150
0:09:40	35	11,4	12	41	150
0:09:41	35	11,4	12	41	150
0:09:42	35	11,4	12	41	150
0:09:43	35	11,4	12	41	150
0:09:44	35	11,4	12	41	150
0:09:45	35	11,4	12	41	150
0:09:46	35	11,4	12	41	150
0:09:47	35	11,5	12	41	150
0:09:48	35	11,5	12	41	150
0:09:49	35	11,5	12	41	150
0:09:50	35	11,5	12	41	150
0:09:51	35	11,5	12	41	150
0:09:52	35	11,5	12	41	150
0:09:53	35	11,5	12	41	150
0:09:54	35	11,6	12	41	150
0:09:55	35	11,6	12	41	150
0:09:56	35	11,6	12	41	150
0:09:57	35	11,6	12	41	150
0:09:58	35	11,6	12	41	150
0:09:59	35	11,6	12	41	150
0:10:00	35	11,6	12	41	150
0:10:01	35	11,7	12	41	150
0:10:02	35	11,7	12	41	150
0:10:03	35	11,7	12	41	150
0:10:04	35	11,7	12	41	150
0:10:05	35	11,7	12	41	150
0:10:06	35	11,7	12	41	150
0:10:07	35	11,7	12	41	150
0:10:08	35	11,7	12	41	150
0:10:09	35	11,8	12	41	150
0:10:10	35	11,8	12	41	150
0:10:11	35	11,8	12	41	150
0:10:12	35	11,8	12	42	150
0:10:13	35	11,8	12	42	150
0:10:14	35	11,8	12	42	150
0:10:15	35	11,9	12	42	150
0:10:16	35	11,9	12	42	150
0:10:17	35	11,9	12	42	150
0:10:18	35	11,9	12	42	150
0:10:19	36	11,9	12	42	150
0:10:20	36	11,9	12	42	150
0:10:21	36	11,9	12	42	150
0:10:22	36	12,0	12	42	150
0:10:23	36	12,0	12	42	150
0:10:24	36	12,0	12	42	150
0:10:25	36	12,0	12	42	150
0:10:26	36	12,0	12	42	150
0:10:27	36	12,0	12	42	150
0:10:28	36	12,1	12	42	150
0:10:29	36	12,1	12	42	150
0:10:30	36	12,1	12	42	150
0:10:31	36	12,1	12	42	150
0:10:32	36	12,1	12	42	150
0:10:33	36	12,2	12	42	150
0:10:34	36	12,2	12	42	150
0:10:35	36	12,2	12	42	150
0:10:36	36	12,2	12	42	150
0:10:37	36	12,2	12	42	150
0:10:38	36	12,2	12	42	150
0:10:39	36	12,3	12	42	150
0:10:40	36	12,3	12	42	150
0:10:41	36	12,3	12	42	150
0:10:42	36	12,3	12	42	150
0:10:43	36	12,3	12	43	150
0:10:44	36	12,3	12	42	150
0:10:45	36	12,4	12	43	150
0:10:46	36	12,4	12	43	150
0:10:47	36	12,4	12	42	150
0:10:48	36	12,4	12	42	150
0:10:49	36	12,4	12	43	150
0:10:50	36	12,4	12	43	150
0:10:51	36	12,5	12	43	150
0:10:52	36	12,5	12	43	150
0:10:53	36	12,5	12	43	150
0:10:54	36	12,5	12	43	150
0:10:55	36	12,5	12	43	150
0:10:56	36	12,5	12	43	150
0:10:57	36	12,5	12	43	150
0:10:58	36	12,6	12	43	150
0:10:59	36	12,6	12	43	150
0:11:00	36	12,6	12	43	150
0:11:01	36	12,6	12	43	150
0:11:02	36	12,6	12	43	150
0:11:03	36	12,6	12	43	150
0:11:04	36	12,7	12	43	150
0:11:05	36	12,7	12	43	150
0:11:06	36	12,8	12	43	150
0:11:07	36	12,8	12	43	150
0:11:08	36	12,8	12	43	150
0:11:09	36	12,8	12	43	150
0:11:10	36	12,8	12	43	150
0:11:11	36	12,8	12	43	150
0:11:12	36	12,9	12	43	150
0:11:13	37	12,9	12	43	150
0:11:14	37	12,9	12	43	150
0:11:15	37	12,9	12	43	150
0:11:16	37	12,9	12	43	150
0:11:17	37	12,9	12	43	150
0:11:18	37	12,9	12	43	150
0:11:19	37	13,0	12	43	150
0:11:20	37	13,0	12	43	150
0:11:21	37	13,0	12	43	150
0:11:22	37	13,0	12	43	150
0:11:23	37	13,0	12	43	150
0:11:24	37	13,0	12	43	150
0:11:25	37	13,0	12	43	150
0:11:26	37	13,1	12	43	150
0:11:27	37	13,1	12	43	150
0:11:28	37	13,3	12	43	150
0:11:29	37	13,4	12	44	150
0:11:30	37	13,5	12	43	150
0:11:31	37	13,5	12	44	150
0:11:32	37	13,5	13	44	150
0:11:33	37	13,5	13	44	150
0:11:34	37	13,5	13	44	150
0:11:35	37	13,6	13	44	150
0:11:36	37	13,6	13	44	150
0:11:37	37	13,6	13	44	150
0:11:38	37	13,6	13	44	150
0:11:39	37	13,6	13	44	150
0:11:40	37	13,6	13	44	150
0:11:41	37	13,6	13	44	150
0:11:42	37	13,7	13	44	150
0:11:43	37	13,7	13	44	150
0:11:44	37	13,7	13	44	150
0:11:45	37	13,7	13	44	150
0:11:46	37	13,7	13	44	150
0:11:47	37	13,7	13	44	150
0:11:48	37	13,7	13	44	150
0:11:49	37	13,8	12	44	150
0:11:50	37	13,8	12	44	150
0:11:51	37	13,8	13	44	150
0:11:52	37	13,8	13	44	150
0:11:53	37	13,8	13	44	150
0:11:54	37	13,8	13	44	150
0:11:55	37	13,8	13	44	150
0:11:56	37	13,9	13	44	150
0:11:57	37	13,9	13	44	150
0:11:58	37	13,9	13	44	150
0:11:59	37	13,9	13	44	150
0:12:00	37	13,9	13	44	150
0:12:01	38	13,9	13	44	150
0:12:02	38	13,9	13	44	150
0:12:03	38	13,9	13	44	150
0:12:04	38	14,0	13	44	150
0:12:05	38	14,0	13	44	150
0:12:06	38	14,0	13	44	150
0:12:07	38	14,0	13	44	150
0:12:08	38	14,0	13	44	150
0:12:09	38	14,0	13	44	150
0:12:10	38	14,0	13	44	150
0:12:11	38	14,0	13	44	150
0:12:12	38	14,1	13	44	150
0:12:13	38	14,1	13	44	150
0:12:14	38	14,1	13	44	150
0:12:15	38	14,1	13	45	150
0:12:16	38	14,1	13	44	150
0:12:17	38	14,1	12	44	150
0:12:18	38	14,1	12	45	150
0:12:19	38	14,2	12	45	150
0:12:20	38	14,2	13	45	150
0:12:21	38	14,2	13	45	150
0:12:22	38	14,2	13	45	150
0:12:23	38	14,2	13	45	150
0:12:24	38	14,2	13	45	150
0:12:25	38	14,3	13	45	150
0:12:26	38	14,3	13	45	150
0:12:27	38	14,3	13	45	150
0:12:28	38	14,3	13	45	150
0:12:29	38	14,3	13	45	150
0:12:30	38	14,3	13	45	150
0:12:31	38	14,3	13	45	150
0:12:32	38	14,3	13	45	150
0:12:33	38	14,4	13	45	150
0:12:34	38	14,4	13	45	150
0:12:35	38	14,4	13	45	150
0:12:36	38	14,4	13	45	150
0:12:37	38	14,4	13	45	150
0:12:38	38	14,4	13	45	150
0:12:39	38	14,4	13	45	150
0:12:40	38	14,5	13	45	150
0:12:41	38	14,5	13	45	150
0:12:42	38	14,5	13	45	150
0:12:43	38	14,5	13	45	150
0:12:44	38	14,5	12	45	150
0:12:45	38	14,5	12	45	150
0:12:46	38	14,5	12	45	150
0:12:47	38	14,6	12	45	150
0:12:48	38	14,6	12	45	150
0:12:49	38	14,6	12	45	150
0:12:50	38	14,6	12	45	150
0:12:51	39	14,6	12	45	150
0:12:52	39	14,6	12	45	150
0:12:53	39	14,9	12	45	150
0:12:54	39	15,0	12	45	150
0:12:55	39	15,1	12	45	150
0:12:56	39	15,1	12	45	150
0:12:57	39	15,1	12	45	150
0:12:58	39	15,1	12	45	150
0:12:59	39	15,1	12	45	150
0:13:00	39	15,1	12	45	150
0:13:01	39	15,2	12	45	150
0:13:02	39	15,2	12	45	150
0:13:03	39	15,2	12	45	150
0:13:04	39	15,2	12	46	150
0:13:05	39	15,2	12	46	150
0:13:06	39	15,2	12	46	150
0:13:07	39	15,2	12	46	150
0:13:08	39	15,2	12	46	150
0:13:09	39	15,3	12	46	150
0:13:10	39	15,3	12	46	150
0:13:11	39	15,3	12	46	150
0:13:12	39	15,3	12	46	150
0:13:13	39	15,3	12	46	150
0:13:14	39	15,3	12	46	150
0:13:15	39	15,3	12	46	150
0:13:16	39	15,4	12	46	150
0:13:17	39	15,4	12	46	150
0:13:18	39	15,4	12	46	150
0:13:19	39	15,4	12	46	150
0:13:20	39	15,4	12	46	150
0:13:21	39	15,4	12	46	150
0:13:22	39	15,4	12	46	150
0:13:23	39	15,5	12	46	150
0:13:24	39	15,5	12	46	150
0:13:25	39	15,5	12	46	150
0:13:26	39	15,5	12	46	150
0:13:27	39	15,5	12	46	150
0:13:28	39	15,6	12	46	150
0:13:29	39	15,6	12	46	150
0:13:30	39	15,6	12	46	150
0:13:31	39	15,6	12	46	150
0:13:32	39	15,6	12	46	150
0:13:33	39	15,6	12	46	150
0:13:34	39	15,7	12	46	150
0:13:35	39	15,7	12	46	150
0:13:36	39	15,7	12	46	150
0:13:37	39	15,7	12	46	150
0:13:38	39	15,7	12	46	150
0:13:39	39	15,7	12	47	150
0:13:40	39	15,7	12	46	150
0:13:41	39	15,8	12	47	150
0:13:42	40	15,8	12	47	150
0:13:43	40	15,8	12	47	150
0:13:44	40	15,8	12	47	150
0:13:45	40	15,8	12	47	150
0:13:46	40	15,8	12	47	150
0:13:47	40	15,8	12	47	150
0:13:48	40	15,9	12	47	150
0:13:49	40	15,9	12	47	150
0:13:50	40	15,9	12	47	150
0:13:51	40	15,9	12	47	150
0:13:52	40	15,9	12	47	150
0:13:53	40	15,9	12	47	150
0:13:54	40	15,9	12	47	150
0:13:55	40	16,0	12	47	150
0:13:56	40	16,0	12	47	150
0:13:57	40	16,0	12	47	150
0:13:58	40	16,0	12	47	150
0:13:59	40	16,0	12	47	150
0:14:00	40	16,0	12	47	150
0:14:01	40	16,0	12	47	150
0:14:02	40	16,1	12	47	150
0:14:03	40	16,1	12	47	150
0:14:04	40	16,1	12	47	150
0:14:05	40	16,1	12	47	150
0:14:06	40	16,1	12	47	150
0:14:07	40	16,1	12	47	150
0:14:08	40	16,1	12	47	150
0:14:09	40	16,1	12	47	150
0:14:10	40	16,2	12	47	150
0:14:11	40	16,2	12	47	150
0:14:12	40	16,2	12	47	150
0:14:13	40	16,2	12	47	150
0:14:14	40	16,2	12	47	150
0:14:15	40	16,2	12	47	150
0:14:16	40	16,2	12	47	150
0:14:17	40	16,3	12	47	150
0:14:18	40	16,3	12	47	150
0:14:19	40	16,3	12	47	150
0:14:20	40	16,3	12	47	150
0:14:21	40	16,3	12	47	150
0:14:22	40	16,4	12	47	150
0:14:23	40	16,4	12	47	150
0:14:24	40	16,4	12	47	150
0:14:25	40	16,4	12	47	150
0:14:26	40	16,5	12	47	150
0:14:27	40	16,5	12	47	150
0:14:28	40	16,5	12	47	150
0:14:29	40	16,5	12	48	150
0:14:30	40	16,5	12	47	150
0:14:31	40	16,5	12	47	150
0:14:32	41	16,5	12	47	150
0:14:33	41	16,6	12	47	150
0:14:34	41	16,6	12	48	150
0:14:35	41	16,6	12	47	150
0:14:36	41	16,6	12	48	150
0:14:37	41	16,6	12	47	150
0:14:38	41	16,6	12	48	150
0:14:39	41	16,7	12	48	150
0:14:40	41	16,8	12	48	150
0:14:41	41	16,9	12	48	150
0:14:42	41	16,9	12	48	150
0:14:43	41	16,9	12	48	150
0:14:44	41	16,9	12	48	150
0:14:45	41	16,9	12	48	150
0:14:46	41	17,0	12	48	150
0:14:47	41	17,0	12	48	150
0:14:48	41	17,0	12	48	150
0:14:49	41	17,0	12	48	150
0:14:50	41	17,0	12	48	150
0:14:51	41	17,1	12	48	150
0:14:52	41	17,1	12	48	150
0:14:53	41	17,1	12	48	150
0:14:54	41	17,1	11	48	150
0:14:55	41	17,1	11	48	150
0:14:56	41	17,1	11	48	150
0:14:57	41	17,2	11	48	150
0:14:58	41	17,2	11	48	150
0:14:59	41	17,2	11	48	150
0:15:00	41	17,2	12	48	150
0:15:01	41	17,2	12	48	150
0:15:02	41	17,2	12	48	150
0:15:03	41	17,3	12	48	150
0:15:04	41	17,3	12	48	150
0:15:05	41	17,3	12	48	150
0:15:06	41	17,3	11	49	150
0:15:07	41	17,3	11	48	150
0:15:08	41	17,3	11	48	150
0:15:09	41	17,3	11	49	150
0:15:10	41	17,4	11	48	150
0:15:11	41	17,4	11	49	150
0:15:12	41	17,4	11	49	150
0:15:13	41	17,4	11	49	150
0:15:14	41	17,4	12	49	150
0:15:15	41	17,4	12	49	150
0:15:16	41	17,4	12	49	150
0:15:17	41	17,5	12	49	150
0:15:18	41	17,5	12	49	150
0:15:19	41	17,5	12	49	150
0:15:20	41	17,5	12	49	150
0:15:21	42	17,5	11	49	150
0:15:22	42	17,5	11	49	150
0:15:23	42	17,5	11	49	150
0:15:24	42	17,5	11	49	150
0:15:25	42	17,6	11	49	150
0:15:26	42	17,6	11	49	150
0:15:27	42	17,6	11	49	150
0:15:28	42	17,6	11	49	150
0:15:29	42	17,6	11	49	150
0:15:30	42	17,6	11	49	150
0:15:31	42	17,6	11	49	150
0:15:32	42	17,6	11	49	150
0:15:33	42	17,7	11	49	150
0:15:34	42	17,7	11	49	150
0:15:35	42	17,7	11	49	150
0:15:36	42	17,7	11	49	150
0:15:37	42	17,8	11	49	150
0:15:38	42	17,9	12	49	150
0:15:39	42	18,0	11	49	150
0:15:40	42	18,0	12	49	150
0:15:41	42	18,0	12	49	150
0:15:42	42	18,0	12	49	150
0:15:43	42	18,1	12	49	150
0:15:44	42	18,1	12	49	150
0:15:45	42	18,1	12	49	150
0:15:46	42	18,1	12	49	150
0:15:47	42	18,1	12	49	150
0:15:48	42	18,1	12	49	150
0:15:49	42	18,1	12	49	150
0:15:50	42	18,2	12	49	150
0:15:51	42	18,2	12	49	150
0:15:52	42	18,2	12	49	150
0:15:53	42	18,2	12	49	150
0:15:54	42	18,2	12	49	150
0:15:55	42	18,2	12	49	150
0:15:56	42	18,2	12	49	150
0:15:57	42	18,2	12	49	150
0:15:58	42	18,3	12	49	150
0:15:59	42	18,3	12	49	150
0:16:00	42	18,3	11	49	150
0:16:01	42	18,3	11	49	150
0:16:02	42	18,3	11	49	150
0:16:03	42	18,3	11	49	150
0:16:04	42	18,3	11	49	150
0:16:05	42	18,3	11	49	150
0:16:06	42	18,4	11	50	150
0:16:07	42	18,4	11	49	150
0:16:08	42	18,4	11	50	150
0:16:09	43	18,4	11	49	150
0:16:10	43	18,4	11	50	150
0:16:11	43	18,4	11	50	150
0:16:12	43	18,4	11	49	150
0:16:13	43	18,4	11	50	150
0:16:14	43	18,5	11	50	150
0:16:15	43	18,5	11	50	150
0:16:16	43	18,5	11	49	150
0:16:17	43	18,5	11	50	150
0:16:18	43	18,5	11	50	150
0:16:19	43	18,5	11	50	150
0:16:20	43	18,5	11	50	150
0:16:21	43	18,5	11	50	150
0:16:22	43	18,6	11	50	150
0:16:23	43	18,6	11	50	150
0:16:24	43	18,6	11	50	150
0:16:25	43	18,6	11	50	150
0:16:26	43	18,6	11	50	150
0:16:27	43	18,6	11	50	150
0:16:28	43	18,7	11	50	150
0:16:29	43	18,8	11	50	150
0:16:30	43	18,8	11	50	150
0:16:31	43	18,8	11	50	150
0:16:32	43	18,9	11	50	150
0:16:33	43	18,9	11	50	150
0:16:34	43	18,9	11	50	150
0:16:35	43	18,9	11	50	150
0:16:36	43	18,9	11	50	150
0:16:37	43	18,9	11	50	150
0:16:38	43	18,9	11	50	150
0:16:39	43	19,0	11	50	150
0:16:40	43	19,0	11	50	150
0:16:41	43	19,0	11	50	150
0:16:42	43	19,0	11	50	150
0:16:43	43	19,0	11	50	150
0:16:44	43	19,0	11	50	150
0:16:45	43	19,1	11	50	150
0:16:46	43	19,1	11	50	150
0:16:47	43	19,1	11	50	150
0:16:48	43	19,1	11	50	150
0:16:49	43	19,1	11	50	150
0:16:50	43	19,1	11	50	150
0:16:51	43	19,2	11	51	150
0:16:52	43	19,2	11	51	150
0:16:53	43	19,2	11	50	150
0:16:54	43	19,2	11	50	150
0:16:55	43	19,2	11	51	150
0:16:56	43	19,2	11	51	150
0:16:57	43	19,2	11	51	150
0:16:58	43	19,3	11	51	150
0:16:59	43	19,3	11	51	150
0:17:00	43	19,3	11	51	150
0:17:01	43	19,3	11	51	150
0:17:02	44	19,3	11	51	150
0:17:03	44	19,3	11	51	150
0:17:04	44	19,3	11	51	150
0:17:05	44	19,5	11	51	150
0:17:06	44	19,6	11	51	150
0:17:07	44	19,7	11	51	150
0:17:08	44	19,7	11	51	150
0:17:09	44	19,7	11	51	150
0:17:10	44	19,7	11	51	150
0:17:11	44	19,8	11	51	150
0:17:12	44	19,8	11	51	150
0:17:13	44	19,8	11	51	150
0:17:14	44	19,8	11	51	150
0:17:15	44	19,8	11	51	150
0:17:16	44	19,8	11	51	150
0:17:17	44	19,8	11	51	150
0:17:18	44	19,8	11	51	150
0:17:19	44	19,9	11	51	150
0:17:20	44	19,9	11	51	150
0:17:21	44	19,9	11	51	150
0:17:22	44	19,9	11	51	150
0:17:23	44	19,9	11	51	150
0:17:24	44	19,9	11	51	150
0:17:25	44	19,9	11	51	150
0:17:26	44	19,9	11	51	150
0:17:27	44	20,0	11	51	150
0:17:28	44	20,0	11	51	150
0:17:29	44	20,0	11	51	150
0:17:30	44	20,0	11	51	150
0:17:31	44	20,0	11	51	150
0:17:32	44	20,0	11	51	150
0:17:33	44	20,0	11	52	150
0:17:34	44	20,1	11	51	150
0:17:35	44	20,1	11	52	150
0:17:36	44	20,1	11	51	150
0:17:37	44	20,1	11	51	150
0:17:38	44	20,1	11	52	150
0:17:39	44	20,1	11	51	150
0:17:40	44	20,1	11	51	150
0:17:41	44	20,2	11	51	150
0:17:42	44	20,2	11	52	150
0:17:43	44	20,2	11	52	150
0:17:44	44	20,2	11	52	150
0:17:45	44	20,2	11	52	150
0:17:46	44	20,2	11	52	150
0:17:47	44	20,2	11	52	150
0:17:48	44	20,3	11	52	150
0:17:49	44	20,3	11	52	150
0:17:50	45	20,3	11	52	150
0:17:51	45	20,3	11	52	150
0:17:52	45	20,3	11	52	150
0:17:53	45	20,3	11	52	150
0:17:54	45	20,3	11	52	150
0:17:55	45	20,4	11	52	150
0:17:56	45	20,4	11	52	150
0:17:57	45	20,4	11	52	150
0:17:58	45	20,4	11	52	150
0:17:59	45	20,4	11	52	150
0:18:00	45	20,4	11	52	150
0:18:01	45	20,4	11	52	150
0:18:02	45	20,5	11	52	150
0:18:03	45	20,5	11	52	150
0:18:04	45	20,5	11	52	150
0:18:05	45	20,5	11	52	150
0:18:06	45	20,5	11	52	150
0:18:07	45	20,5	11	52	150
0:18:08	45	20,5	11	52	150
0:18:09	45	20,6	11	52	150
0:18:10	45	20,6	11	52	150
0:18:11	45	20,6	11	52	150
0:18:12	45	20,6	11	52	150
0:18:13	45	20,6	11	52	150
0:18:14	45	20,6	11	52	150
0:18:15	45	20,6	11	52	150
0:18:16	45	20,9	11	52	150
0:18:17	45	21,0	11	52	150
0:18:18	45	21,0	11	52	150
0:18:19	45	21,1	11	52	150
0:18:20	45	21,1	11	52	150
0:18:21	45	21,1	11	52	150
0:18:22	45	21,1	11	52	150
0:18:23	45	21,1	11	53	150
0:18:24	45	21,1	11	53	150
0:18:25	45	21,2	11	53	150
0:18:26	45	21,2	11	52	150
0:18:27	45	21,2	11	53	150
0:18:28	45	21,2	11	52	150
0:18:29	45	21,2	11	53	150
0:18:30	45	21,2	11	52	150
0:18:31	45	21,2	11	53	150
0:18:32	45	21,2	11	53	150
0:18:33	45	21,3	11	53	150
0:18:34	45	21,3	11	53	150
0:18:35	45	21,3	11	53	150
0:18:36	45	21,3	11	53	150
0:18:37	45	21,3	11	53	150
0:18:38	45	21,3	11	53	150
0:18:39	45	21,3	11	53	150
0:18:40	45	21,4	11	53	150
0:18:41	45	21,4	11	53	150
0:18:42	46	21,4	11	53	150
0:18:43	46	21,4	11	53	150
0:18:44	46	21,4	11	53	150
0:18:45	46	21,4	11	53	150
0:18:46	46	21,4	11	53	150
0:18:47	46	21,5	11	53	150
0:18:48	46	21,5	11	53	150
0:18:49	46	21,5	11	53	150
0:18:50	46	21,5	11	53	150
0:18:51	46	21,5	11	53	150
0:18:52	46	21,5	11	53	150
0:18:53	46	21,6	11	53	150
0:18:54	46	21,6	11	53	150
0:18:55	46	21,6	11	53	150
0:18:56	46	21,6	11	53	150
0:18:57	46	21,6	11	53	150
0:18:58	46	21,7	11	53	150
0:18:59	46	21,7	11	53	150
0:19:00	46	21,7	11	53	150
0:19:01	46	21,7	11	53	150
0:19:02	46	21,7	11	53	150
0:19:03	46	21,7	11	54	150
0:19:04	46	21,8	11	54	150
0:19:05	46	21,8	11	54	150
0:19:06	46	21,8	11	54	150
0:19:07	46	21,8	11	53	150
0:19:08	46	21,8	11	53	150
0:19:09	46	21,8	11	54	150
0:19:10	46	21,8	11	54	150
0:19:11	46	21,9	11	54	150
0:19:12	46	21,9	11	54	150
0:19:13	46	21,9	11	54	150
0:19:14	46	21,9	11	54	150
0:19:15	46	21,9	11	54	150
0:19:16	46	21,9	11	54	150
0:19:17	46	21,9	11	54	150
0:19:18	46	22,0	11	54	150
0:19:19	46	22,0	11	54	150
0:19:20	46	22,0	11	54	150
0:19:21	46	22,0	11	54	150
0:19:22	46	22,0	11	54	150
0:19:23	46	22,0	11	54	150
0:19:24	46	22,0	11	54	150
0:19:25	46	22,1	11	54	150
0:19:26	46	22,1	11	54	150
0:19:27	46	22,1	11	54	150
0:19:28	46	22,1	11	54	150
0:19:29	46	22,1	11	54	150
0:19:30	46	22,1	11	54	150
0:19:31	47	22,1	11	54	150
0:19:32	47	22,1	11	54	150
0:19:33	47	22,1	11	54	150
0:19:34	47	22,2	11	54	150
0:19:35	47	22,2	11	54	150
0:19:36	47	22,2	11	54	150
0:19:37	47	22,2	11	54	150
0:19:38	47	22,2	11	54	150
0:19:39	47	22,2	11	54	150
0:19:40	47	22,2	11	54	150
0:19:41	47	22,3	11	54	150
0:19:42	47	22,3	11	54	150
0:19:43	47	22,4	11	54	150
0:19:44	47	22,4	11	54	150
0:19:45	47	22,4	11	54	150
0:19:46	47	22,4	11	54	150
0:19:47	47	22,5	11	54	150
0:19:48	47	22,5	11	54	150
0:19:49	47	22,5	11	54	150
0:19:50	47	22,5	11	54	150
0:19:51	47	22,5	11	54	150
0:19:52	47	22,5	11	54	150
0:19:53	47	22,5	11	54	150
0:19:54	47	22,5	11	54	150
0:19:55	47	22,6	11	54	150
0:19:56	47	22,6	11	54	150
0:19:57	47	22,6	11	54	150
0:19:58	47	22,6	11	54	150
0:19:59	47	22,6	11	54	150
0:20:00	47	22,6	11	54	150
0:20:01	47	22,6	11	54	150
0:20:02	47	22,7	11	54	150
0:20:03	47	22,7	11	54	150
0:20:04	47	22,7	11	54	150
0:20:05	47	22,7	11	54	150
0:20:06	47	22,7	11	55	150
0:20:07	47	22,7	11	55	150
0:20:08	47	22,8	11	55	150
0:20:09	47	22,9	11	55	150
0:20:10	47	23,0	11	55	150
0:20:11	47	23,0	11	55	150
0:20:12	47	23,0	11	55	150
0:20:13	47	23,0	11	55	150
0:20:14	47	23,0	11	55	150
0:20:15	47	23,0	11	55	150
0:20:16	47	23,1	11	55	150
0:20:17	47	23,1	11	55	150
0:20:18	47	23,1	11	55	150
0:20:19	47	23,1	11	55	150
0:20:20	47	23,1	11	55	150
0:20:21	47	23,1	11	55	150
0:20:22	48	23,1	11	55	150
0:20:23	48	23,2	11	55	150
0:20:24	48	23,2	11	55	150
0:20:25	48	23,2	11	55	150
0:20:26	48	23,2	11	55	150
0:20:27	48	23,2	11	55	150
0:20:28	48	23,2	11	55	150
0:20:29	48	23,3	11	55	150
0:20:30	48	23,3	11	55	150
0:20:31	48	23,3	11	55	150
0:20:32	48	23,3	11	55	150
0:20:33	48	23,4	11	55	150
0:20:34	48	23,4	11	56	150
0:20:35	48	23,4	11	55	150
0:20:36	48	23,4	11	55	150
0:20:37	48	23,4	11	55	150
0:20:38	48	23,5	11	55	150
0:20:39	48	23,5	11	56	150
0:20:40	48	23,5	11	55	150
0:20:41	48	23,5	11	55	150
0:20:42	48	23,5	11	55	150
0:20:43	48	23,5	11	55	150
0:20:44	48	23,5	11	55	150
0:20:45	48	23,6	11	56	150
0:20:46	48	23,6	11	56	150
0:20:47	48	23,6	11	56	150
0:20:48	48	23,6	11	56	150
0:20:49	48	23,6	11	56	150
0:20:50	48	23,6	11	56	150
0:20:51	48	23,6	11	56	150
0:20:52	48	23,7	11	56	150
0:20:53	48	23,7	11	56	150
0:20:54	48	23,7	11	56	150
0:20:55	48	23,7	11	56	150
0:20:56	48	23,7	11	56	150
0:20:57	48	23,7	11	56	150
0:20:58	48	23,7	11	56	150
0:20:59	48	23,8	11	56	150
0:21:00	48	23,8	11	56	150
0:21:01	48	23,8	11	56	150
0:21:02	48	23,8	11	56	150
0:21:03	48	23,8	11	56	150
0:21:04	48	23,8	11	56	150
0:21:05	48	23,8	11	56	150
0:21:06	48	23,9	11	56	150
0:21:07	48	23,9	11	56	150
0:21:08	48	23,9	11	56	150
0:21:09	48	23,9	11	56	150
0:21:10	48	24,0	11	56	150
0:21:11	48	24,1	11	56	150
0:21:12	49	24,2	11	56	150
0:21:13	49	24,2	11	56	150
0:21:14	49	24,2	11	56	150
0:21:15	49	24,3	11	56	150
0:21:16	49	24,3	11	56	150
0:21:17	49	24,3	11	56	150
0:21:18	49	24,3	11	56	150
0:21:19	49	24,3	11	56	150
0:21:20	49	24,3	11	56	150
0:21:21	49	24,3	11	56	150
0:21:22	49	24,3	11	56	150
0:21:23	49	24,4	11	56	150
0:21:24	49	24,4	11	56	150
0:21:25	49	24,4	11	56	150
0:21:26	49	24,4	11	56	150
0:21:27	49	24,4	11	56	150
0:21:28	49	24,4	11	56	150
0:21:29	49	24,4	11	56	150
0:21:30	49	24,4	11	56	150
0:21:31	49	24,5	11	56	150
0:21:32	49	24,5	11	56	150
0:21:33	49	24,5	11	56	150
0:21:34	49	24,5	11	56	150
0:21:35	49	24,5	11	56	150
0:21:36	49	24,5	11	57	150
0:21:37	49	24,6	11	56	150
0:21:38	49	24,6	11	57	150
0:21:39	49	24,6	11	57	150
0:21:40	49	24,6	11	57	150
0:21:41	49	24,6	11	56	150
0:21:42	49	24,6	11	56	150
0:21:43	49	24,6	11	57	150
0:21:44	49	24,7	11	56	150
0:21:45	49	24,7	11	57	150
0:21:46	49	24,7	11	57	150
0:21:47	49	24,7	11	57	150
0:21:48	49	24,7	11	57	150
0:21:49	49	24,7	10	57	150
0:21:50	49	24,7	10	57	150
0:21:51	49	24,7	10	57	150
0:21:52	49	24,8	11	57	150
0:21:53	49	24,8	11	57	150
0:21:54	49	24,8	11	57	150
0:21:55	49	24,8	11	57	150
0:21:56	49	24,8	11	57	150
0:21:57	49	24,8	11	57	150
0:21:58	49	24,9	11	57	150
0:21:59	49	24,9	10	57	150
0:22:00	49	24,9	10	57	150
0:22:01	49	24,9	10	57	150
0:22:02	49	24,9	10	57	150
0:22:03	49	24,9	10	57	150
0:22:04	49	24,9	11	57	150
0:22:05	50	25,0	10	57	150
0:22:06	50	25,0	10	57	150
0:22:07	50	25,0	11	57	150
0:22:08	50	25,0	10	57	150
0:22:09	50	25,1	10	57	150
0:22:10	50	25,1	10	57	150
0:22:11	50	25,1	11	57	150
0:22:12	50	25,1	11	57	150
0:22:13	50	25,1	10	57	150
0:22:14	50	25,2	10	57	150
0:22:15	50	25,2	11	57	150
0:22:16	50	25,2	10	57	150
0:22:17	50	25,2	11	57	150
0:22:18	50	25,2	11	57	150
0:22:19	50	25,2	11	57	150
0:22:20	50	25,2	11	57	150
0:22:21	50	25,3	11	57	150
0:22:22	50	25,3	11	57	150
0:22:23	50	25,3	10	57	150
0:22:24	50	25,3	10	58	150
0:22:25	50	25,3	11	57	150
0:22:26	50	25,4	11	58	150
0:22:27	50	25,6	11	57	150
0:22:28	50	25,7	10	58	150
0:22:29	50	25,8	10	58	150
0:22:30	50	25,8	10	58	150
0:22:31	50	25,8	10	58	150
0:22:32	50	25,8	10	58	150
0:22:33	50	25,8	10	58	150
0:22:34	50	25,9	10	58	150
0:22:35	50	25,9	10	58	150
0:22:36	50	25,9	10	58	150
0:22:37	50	25,9	10	58	150
0:22:38	50	25,9	10	57	150
0:22:39	50	25,9	10	58	150
0:22:40	50	25,9	10	58	150
0:22:41	50	25,9	10	58	150
0:22:42	50	26,0	10	58	150
0:22:43	50	26,0	10	58	150
0:22:44	50	26,0	10	58	150
0:22:45	50	26,0	10	58	150
0:22:46	50	26,0	10	58	150
0:22:47	50	26,0	10	58	150
0:22:48	50	26,1	10	58	150
0:22:49	50	26,1	10	58	150
0:22:50	50	26,1	10	58	150
0:22:51	50	26,1	10	58	150
0:22:52	50	26,1	10	58	150
0:22:53	50	26,1	10	58	150
0:22:54	50	26,1	10	58	150
0:22:55	50	26,2	10	58	150
0:22:56	51	26,2	10	58	150
0:22:57	51	26,2	10	58	150
0:22:58	51	26,2	10	58	150
0:22:59	51	26,2	10	58	150
0:23:00	51	26,2	10	58	150
0:23:01	51	26,2	10	58	150
0:23:02	51	26,3	10	58	150
0:23:03	51	26,3	10	58	150
0:23:04	51	26,3	10	58	150
0:23:05	51	26,3	10	58	150
0:23:06	51	26,3	10	58	150
0:23:07	51	26,3	10	58	150
0:23:08	51	26,4	10	58	150
0:23:09	51	26,4	10	58	150
0:23:10	51	26,4	10	58	150
0:23:11	51	26,4	10	59	150
0:23:12	51	26,4	10	58	150
0:23:13	51	26,4	10	59	150
0:23:14	51	26,4	10	59	150
0:23:15	51	26,5	10	59	150
0:23:16	51	26,5	10	59	150
0:23:17	51	26,5	10	59	150
0:23:18	51	26,5	10	59	150
0:23:19	51	26,5	10	59	150
0:23:20	51	26,6	10	59	150
0:23:21	51	26,6	10	59	150
0:23:22	51	26,6	10	59	150
0:23:23	51	26,6	10	59	150
0:23:24	51	26,6	10	59	150
0:23:25	51	26,6	10	59	150
0:23:26	51	26,7	10	59	150
0:23:27	51	26,7	10	59	150
0:23:28	51	26,7	10	59	150
0:23:29	51	26,7	10	59	150
0:23:30	51	26,7	10	59	150
0:23:31	51	26,7	10	59	150
0:23:32	51	26,7	10	59	150
0:23:33	51	26,8	10	59	150
0:23:34	51	26,8	10	59	150
0:23:35	51	26,8	10	59	150
0:23:36	51	26,8	10	59	150
0:23:37	51	26,8	10	59	150
0:23:38	51	26,8	10	59	150
0:23:39	51	26,9	10	59	150
0:23:40	51	26,9	10	59	150
0:23:41	51	26,9	10	59	150
0:23:42	51	26,9	10	59	150
0:23:43	51	26,9	10	59	150
0:23:44	51	26,9	10	59	150
0:23:45	51	27,0	10	59	150
0:23:46	51	27,0	10	59	150
0:23:47	52	27,0	10	59	150
0:23:48	52	27,0	10	60	150
0:23:49	52	27,0	10	60	150
0:23:50	52	27,1	10	60	150
0:23:51	52	27,1	10	60	150
0:23:52	52	27,1	10	59	150
0:23:53	52	27,1	10	59	150
0:23:54	52	27,1	10	60	150
0:23:55	52	27,2	10	60	150
0:23:56	52	27,2	10	60	150
0:23:57	52	27,2	11	60	150
0:23:58	52	27,2	11	60	150
0:23:59	52	27,2	11	60	150
0:24:00	52	27,2	11	60	150
0:24:01	52	27,3	11	60	150
0:24:02	52	27,3	10	60	150
0:24:03	52	27,3	10	60	150
0:24:04	52	27,3	10	60	150
0:24:05	52	27,3	10	60	150
0:24:06	52	27,3	10	60	150
0:24:07	52	27,4	10	60	150
0:24:08	52	27,4	10	60	150
0:24:09	52	27,4	10	60	150
0:24:10	52	27,4	10	60	150
0:24:11	52	27,4	10	60	150
0:24:12	52	27,4	10	60	150
0:24:13	52	27,5	10	60	150
0:24:14	52	27,5	10	60	150
0:24:15	52	27,5	10	60	150
0:24:16	52	27,5	10	60	150
0:24:17	52	27,5	10	60	150
0:24:18	52	27,5	10	60	150
0:24:19	52	27,6	10	60	150
0:24:20	52	27,6	10	60	150
0:24:21	52	27,6	10	60	150
0:24:22	52	27,6	10	60	150
0:24:23	52	27,6	10	60	150
0:24:24	52	27,6	10	60	150
0:24:25	52	27,6	10	60	150
0:24:26	52	27,7	10	60	150
0:24:27	52	27,7	10	60	150
0:24:28	52	27,7	10	60	150
0:24:29	52	27,7	10	60	150
0:24:30	52	27,7	10	60	150
0:24:31	52	27,7	10	60	150
0:24:32	52	27,8	10	60	150
0:24:33	52	27,8	10	60	150
0:24:34	52	27,8	10	61	150
0:24:35	52	27,8	10	60	150
0:24:36	52	27,8	10	60	150
0:24:37	52	27,8	10	61	150
0:24:38	53	27,8	10	61	150
0:24:39	53	27,9	10	61	150
0:24:40	53	27,9	10	61	150
0:24:41	53	27,9	10	61	150
0:24:42	53	27,9	10	61	150
0:24:43	53	27,9	10	61	150
0:24:44	53	27,9	10	61	150
0:24:45	53	27,9	10	61	150
0:24:46	53	28,0	10	61	150
0:24:47	53	28,0	10	61	150
0:24:48	53	28,0	10	61	150
0:24:49	53	28,0	10	61	150
0:24:50	53	28,0	10	61	150
0:24:51	53	28,0	11	61	150
0:24:52	53	28,0	11	61	150
0:24:53	53	28,1	11	61	150
0:24:54	53	28,1	11	61	150
0:24:55	53	28,1	11	61	150
0:24:56	53	28,1	11	61	150
0:24:57	53	28,1	11	61	150
0:24:58	53	28,3	11	61	150
0:24:59	53	28,4	11	61	150
0:25:00	53	28,5	11	61	150
0:25:01	53	28,5	11	61	150
0:25:02	53	28,5	11	61	150
0:25:03	53	28,5	11	61	150
0:25:04	53	28,6	11	61	150
0:25:05	53	28,6	11	61	150
0:25:06	53	28,6	11	61	150
0:25:07	53	28,6	11	61	150
0:25:08	53	28,6	11	61	150
0:25:09	53	28,6	11	61	150
0:25:10	53	28,7	11	61	150
0:25:11	53	28,7	10	61	150
0:25:12	53	28,7	10	61	150
