Repository: ProgWizer/parser

File: project-root/data/Data Acquisition/Data Acquisition/2020 year (143)/20-060.txt
--Test Summary--
Full Path and File Name	
Instrument Name	7222
Instrument Type	Model 7222 Consistometer
Instrument Serial Number	
Test Start Date	24.03.2020
Test Start Time	14:18:10
Test Stop Date	24.03.2020
Test Stop Time	17:40:32
Test Length	3:22:22
Final Sample Time Offset	3:22:20
Controller Schedule Name	
Sampling Period	10 seconds
Comments	ÍÃ

1500
Information	WellID	
Information	Customer	
Information	EngName	
Information	CementClass	G
Information	CementMfr	Ñóõîé Ëîã
Information	Additives	90G+10ASPM+0.8CFL-450+0.25SMS
Information	Density	1500
Information	BHCT	60
Information	BHST	
Information	FluidLoss	
Information	JobType	
Calculated Value	Time_30Bc	N/A
Calculated Value	Time_70Bc	N/A
Initial Temperature (°C)	26 °C
Final Temperature (°C)	60 °C
Initial Pressure (MPa)	0,6 MPa
Final Pressure (MPa)	25,4 MPa
Initial Consistency (Bc)	10 Bc
Final Consistency (Bc)	26 Bc
--Data--
Time (HH:MM:SS)	Temperature (°C)	Pressure (MPa)	Consistency (Bc)
0:00:00	26	0,6	10
0:00:10	27	0,6	10
0:00:20	27	0,9	10
0:00:30	28	1,0	10
0:00:40	28	1,1	10
0:00:50	28	1,3	10
0:01:00	29	1,4	10
0:01:10	29	1,6	10
0:01:20	29	1,6	10
0:01:30	29	1,7	10
0:01:40	30	1,9	10
0:01:50	30	2,1	10
0:02:00	30	2,3	10
0:02:10	31	2,2	10
0:02:20	31	2,4	10
0:02:30	31	2,6	10
0:02:40	31	2,8	10
0:02:50	32	2,8	10
0:03:00	32	3,0	10
0:03:10	32	3,2	10
0:03:20	32	3,4	10
0:03:30	33	3,4	10
0:03:40	33	3,6	10
0:03:50	33	3,6	10
0:04:00	33	3,8	10
0:04:10	33	4,0	10
0:04:20	33	4,0	10
0:04:30	34	4,5	9
0:04:40	34	4,5	9
0:04:50	34	4,4	9
0:05:00	34	4,6	9
0:05:10	34	4,7	10
0:05:20	34	4,9	10
0:05:30	35	5,1	10
0:05:40	35	5,2	10
0:05:50	35	5,4	10
0:06:00	35	5,4	10
0:06:10	35	5,6	10
0:06:20	35	5,7	10
0:06:30	35	5,9	10
0:06:40	36	5,9	10
0:06:50	36	6,1	10
0:07:00	36	6,3	10
0:07:10	36	6,4	11
0:07:20	36	6,6	11
0:07:30	36	6,6	11
0:07:40	36	6,7	12
0:07:50	36	6,9	13
0:08:00	36	7,1	13
0:08:10	37	7,2	12
0:08:20	37	7,4	13
0:08:30	37	7,4	13
0:08:40	37	7,8	14
0:08:50	37	7,8	12
0:09:00	37	7,9	12
0:09:10	37	8,0	12
0:09:20	37	8,2	13
0:09:30	37	8,3	12
0:09:40	37	8,4	12
0:09:50	37	8,5	12
0:10:00	38	8,7	11
0:10:10	38	8,9	11
0:10:20	38	9,1	11
0:10:30	38	9,2	11
0:10:40	38	9,4	11
0:10:50	38	9,5	11
0:11:00	38	9,6	13
0:11:10	38	9,8	12
0:11:20	38	9,9	12
0:11:30	39	10,0	13
0:11:40	39	10,2	12
0:11:50	39	10,3	13
0:12:00	39	10,4	13
0:12:10	39	10,6	12
0:12:20	39	10,7	12
0:12:30	40	10,8	11
0:12:40	40	10,9	11
0:12:50	40	11,1	11
0:13:00	40	11,2	11
0:13:10	40	11,3	11
0:13:20	41	11,4	11
0:13:30	41	11,5	11
0:13:40	41	12,0	13
0:13:50	41	12,0	14
0:14:00	41	12,1	14
0:14:10	42	12,2	13
0:14:20	42	12,3	12
0:14:30	42	12,4	13
0:14:40	42	12,5	12
0:14:50	42	12,6	12
0:15:00	43	12,8	12
0:15:10	43	12,8	12
0:15:20	43	13,0	12
0:15:30	43	13,1	12
0:15:40	43	13,3	12
0:15:50	44	13,4	12
0:16:00	44	13,9	12
0:16:10	44	13,9	12
0:16:20	44	14,0	12
0:16:30	44	14,1	11
0:16:40	45	14,2	11
0:16:50	45	14,3	11
0:17:00	45	14,4	11
0:17:10	45	14,6	11
0:17:20	45	14,7	11
0:17:30	46	14,8	11
0:17:40	46	14,9	11
0:17:50	46	15,0	11
0:18:00	46	15,2	10
0:18:10	46	15,3	10
0:18:20	47	15,5	11
0:18:30	47	15,6	11
0:18:40	47	15,7	11
0:18:50	47	15,9	11
0:19:00	47	16,0	12
0:19:10	48	16,1	12
0:19:20	48	16,2	11
0:19:30	48	16,5	13
0:19:40	48	16,6	12
0:19:50	48	16,7	11
0:20:00	49	16,8	11
0:20:10	49	17,0	11
0:20:20	49	17,0	11
0:20:30	49	17,2	11
0:20:40	49	17,4	11
0:20:50	49	17,5	11
0:21:00	50	17,6	10
0:21:10	50	17,8	10
0:21:20	50	17,9	10
0:21:30	50	18,1	10
0:21:40	50	18,1	10
0:21:50	51	18,3	10
0:22:00	51	18,5	10
0:22:10	51	18,6	10
0:22:20	51	18,8	10
0:22:30	51	18,8	10
0:22:40	52	19,0	10
0:22:50	52	19,2	10
0:23:00	52	19,3	10
0:23:10	52	19,3	10
0:23:20	52	19,6	10
0:23:30	53	19,7	10
0:23:40	53	19,8	10
0:23:50	53	20,0	10
0:24:00	53	20,1	10
0:24:10	53	20,2	10
0:24:20	54	20,3	10
0:24:30	54	20,4	10
0:24:40	54	20,6	10
0:24:50	54	20,8	10
0:25:00	54	20,9	10
0:25:10	54	21,0	10
0:25:20	55	21,1	10
0:25:30	55	21,3	10
0:25:40	55	21,4	10
0:25:50	55	21,6	10
0:26:00	55	21,7	10
0:26:10	56	21,8	10
0:26:20	56	21,9	10
0:26:30	56	22,1	10
0:26:40	56	22,3	10
0:26:50	56	22,4	10
0:27:00	57	22,5	10
0:27:10	57	22,6	10
0:27:20	57	22,8	10
0:27:30	57	22,9	10
0:27:40	57	23,0	10
0:27:50	58	23,1	9
0:28:00	58	23,3	9
0:28:10	58	23,4	9
0:28:20	58	23,5	9
0:28:30	58	23,7	9
0:28:40	59	23,9	9
0:28:50	59	24,0	9
0:29:00	59	24,1	9
0:29:10	59	24,2	9
0:29:20	59	24,4	9
0:29:30	60	24,5	9
0:29:40	60	24,7	9
0:29:50	60	24,8	9
0:30:00	60	24,9	9
0:30:10	60	24,9	9
0:30:20	61	25,0	9
0:30:30	61	25,0	9
0:30:40	61	25,1	9
0:30:50	61	25,1	9
0:31:00	61	25,0	9
0:31:10	61	24,9	9
0:31:20	62	24,8	9
0:31:30	62	24,8	9
0:31:40	62	24,8	9
0:31:50	62	24,7	9
0:32:00	62	24,8	9
0:32:10	62	24,7	9
0:32:20	62	24,8	9
0:32:30	63	24,7	9
0:32:40	63	24,8	9
0:32:50	63	24,8	9
0:33:00	63	24,8	9
0:33:10	63	24,8	9
0:33:20	63	24,8	9
0:33:30	63	24,8	9
0:33:40	63	24,7	9
0:33:50	63	24,8	9
0:34:00	63	24,8	9
0:34:10	63	24,8	9
0:34:20	63	24,8	9
0:34:30	63	24,8	9
0:34:40	63	24,8	9
0:34:50	63	24,8	9
0:35:00	63	24,8	9
0:35:10	63	24,8	9
0:35:20	63	24,9	9
0:35:30	62	24,8	9
0:35:40	62	24,8	9
0:35:50	62	24,8	9
0:36:00	62	24,8	9
0:36:10	62	24,8	9
0:36:20	62	24,8	9
0:36:30	62	24,9	9
0:36:40	62	24,9	9
0:36:50	62	24,9	9
0:37:00	62	25,0	9
0:37:10	62	25,0	9
0:37:20	62	25,0	9
0:37:30	62	25,0	9
0:37:40	62	25,0	9
0:37:50	62	24,9	9
0:38:00	62	24,9	9
0:38:10	62	24,9	9
0:38:20	62	24,9	9
0:38:30	62	24,9	9
0:38:40	62	24,9	9
0:38:50	62	24,9	9
0:39:00	62	24,9	9
0:39:10	62	24,9	9
0:39:20	62	24,9	9
0:39:30	61	24,9	9
0:39:40	61	24,9	9
0:39:50	61	24,9	9
0:40:00	61	24,8	9
0:40:10	61	24,8	9
0:40:20	61	24,8	9
0:40:30	61	24,8	9
0:40:40	61	24,8	9
0:40:50	61	24,8	9
0:41:00	61	24,8	9
0:41:10	61	24,8	9
0:41:20	61	24,8	9
0:41:30	61	24,8	9
0:41:40	61	24,8	9
0:41:50	61	24,8	9
0:42:00	61	24,8	9
0:42:10	61	24,8	9
0:42:20	61	24,8	9
0:42:30	61	24,8	9
0:42:40	61	24,8	9
0:42:50	61	24,8	9
0:43:00	61	24,8	9
0:43:10	61	24,8	9
0:43:20	61	24,8	9
0:43:30	61	24,8	9
0:43:40	61	24,8	9
0:43:50	61	24,8	9
0:44:00	61	24,8	9
0:44:10	61	24,8	9
0:44:20	61	24,8	9
0:44:30	61	24,8	9
0:44:40	61	24,8	9
0:44:50	61	24,8	9
0:45:00	61	24,9	9
0:45:10	61	24,9	9
0:45:20	61	24,9	9
0:45:30	61	24,9	9
0:45:40	61	24,9	9
0:45:50	61	24,9	9
0:46:00	61	24,9	9
0:46:10	61	24,9	9
0:46:20	61	24,9	9
0:46:30	61	24,9	9
0:46:40	61	24,9	9
0:46:50	61	24,9	9
0:47:00	61	24,9	9
0:47:10	61	24,9	9
0:47:20	61	24,9	9
0:47:30	61	24,9	9
0:47:40	61	24,9	9
0:47:50	61	24,9	9
0:48:00	61	24,9	9
0:48:10	61	24,9	9
0:48:20	61	24,9	9
0:48:30	61	24,9	9
0:48:40	61	24,9	9
0:48:50	61	24,9	9
0:49:00	61	24,9	9
0:49:10	61	24,9	9
0:49:20	61	24,9	9
0:49:30	61	24,9	9
0:49:40	61	24,9	9
0:49:50	61	24,9	9
0:50:00	61	24,9	9
0:50:10	61	24,9	9
0:50:20	61	24,9	9
0:50:30	61	24,9	9
0:50:40	61	24,9	9
0:50:50	61	24,9	9
0:51:00	61	24,9	9
0:51:10	61	24,9	9
0:51:20	61	24,9	9
0:51:30	61	24,9	9
0:51:40	61	24,9	9
0:51:50	61	25,0	9
0:52:00	61	24,9	9
0:52:10	61	25,0	9
0:52:20	61	25,0	9
0:52:30	61	25,0	9
0:52:40	61	25,0	9
0:52:50	61	25,0	9
0:53:00	61	25,0	9
0:53:10	61	25,0	9
0:53:20	61	25,0	9
0:53:30	61	25,0	9
0:53:40	61	25,0	9
0:53:50	61	25,0	9
0:54:00	61	25,0	9
0:54:10	61	25,0	9
0:54:20	61	25,0	9
0:54:30	61	25,0	9
0:54:40	61	25,0	9
0:54:50	61	25,0	9
0:55:00	61	25,0	9
0:55:10	61	25,0	9
0:55:20	61	25,0	9
0:55:30	61	25,0	9
0:55:40	61	25,0	9
0:55:50	61	25,0	9
0:56:00	61	25,0	9
0:56:10	61	25,0	9
0:56:20	61	25,0	9
0:56:30	61	25,0	9
0:56:40	61	25,0	9
0:56:50	61	25,0	9
0:57:00	61	25,0	9
0:57:10	61	25,0	9
0:57:20	61	25,0	9
0:57:30	61	25,0	9
0:57:40	61	25,0	9
0:57:50	61	25,1	9
0:58:00	61	25,1	9
0:58:10	61	25,1	9
0:58:20	61	25,0	9
0:58:30	61	25,1	9
0:58:40	61	25,1	9
0:58:50	61	25,1	9
0:59:00	61	25,1	9
0:59:10	61	25,1	9
0:59:20	61	25,1	9
0:59:30	61	25,1	9
0:59:40	61	25,1	9
0:59:50	61	25,1	9
1:00:00	61	25,1	9
1:00:10	61	25,1	9
1:00:20	61	25,0	9
1:00:30	61	25,0	9
1:00:40	61	25,0	9
1:00:50	61	25,0	9
1:01:00	61	25,0	10
1:01:10	61	25,0	10
1:01:20	61	25,0	10
1:01:30	61	25,0	10
1:01:40	61	25,0	10
1:01:50	61	25,0	10
1:02:00	61	25,1	10
1:02:10	61	25,0	10
1:02:20	61	25,1	10
1:02:30	61	25,1	10
1:02:40	61	25,1	10
1:02:50	61	25,1	10
1:03:00	61	25,1	10
1:03:10	61	25,1	10
1:03:20	61	25,1	10
1:03:30	61	25,1	10
1:03:40	61	25,2	10
1:03:50	61	25,2	10
1:04:00	61	25,2	10
1:04:10	61	25,2	10
1:04:20	61	25,2	10
1:04:30	61	25,2	10
1:04:40	61	25,2	10
1:04:50	61	25,1	10
1:05:00	61	25,1	10
1:05:10	61	25,1	10
1:05:20	61	25,1	10
1:05:30	61	25,1	10
1:05:40	61	25,1	10
1:05:50	61	25,1	10
1:06:00	61	25,1	10
1:06:10	61	25,1	10
1:06:20	61	25,1	10
1:06:30	61	25,1	10
1:06:40	61	25,1	10
1:06:50	61	25,1	10
1:07:00	61	25,1	10
1:07:10	61	25,1	10
1:07:20	61	25,1	10
1:07:30	61	25,1	10
1:07:40	61	25,1	10
1:07:50	61	25,2	10
1:08:00	61	25,2	10
1:08:10	61	25,1	10
1:08:20	61	25,1	10
1:08:30	61	25,1	10
1:08:40	61	25,1	10
1:08:50	61	25,1	10
1:09:00	61	25,1	10
1:09:10	61	25,1	10
1:09:20	61	25,1	10
1:09:30	61	25,2	10
1:09:40	61	25,2	10
1:09:50	61	25,2	10
1:10:00	61	25,2	10
1:10:10	61	25,2	10
1:10:20	61	25,2	10
1:10:30	61	25,2	10
1:10:40	61	25,2	10
1:10:50	61	25,1	10
1:11:00	61	25,2	10
1:11:10	61	25,2	10
1:11:20	61	25,2	10
1:11:30	61	25,2	10
1:11:40	61	25,2	10
1:11:50	61	25,2	10
1:12:00	61	25,2	10
1:12:10	61	25,2	10
1:12:20	61	25,2	10
1:12:30	61	25,2	10
1:12:40	61	25,2	10
1:12:50	61	25,2	10
1:13:00	61	25,2	10
1:13:10	61	25,2	10
1:13:20	61	25,2	10
1:13:30	61	25,2	10
1:13:40	61	25,2	10
1:13:50	61	25,2	10
1:14:00	61	25,2	10
1:14:10	61	25,2	10
1:14:20	61	25,2	10
1:14:30	61	25,2	10
1:14:40	61	25,2	10
1:14:50	61	25,2	10
1:15:00	61	25,2	10
1:15:10	61	25,2	10
1:15:20	61	25,2	10
1:15:30	61	25,2	10
1:15:40	61	25,2	10
1:15:50	61	25,2	10
1:16:00	61	25,2	10
1:16:10	61	25,2	10
1:16:20	61	25,2	10
1:16:30	61	25,2	10
1:16:40	61	25,2	10
1:16:50	61	25,2	10
1:17:00	61	25,2	10
1:17:10	61	25,2	10
1:17:20	61	25,2	10
1:17:30	61	25,2	10
1:17:40	61	25,2	10
1:17:50	61	25,2	10
1:18:00	61	25,2	10
1:18:10	61	25,2	10
1:18:20	61	25,2	10
1:18:30	61	25,2	10
1:18:40	61	25,2	10
1:18:50	61	25,2	10
1:19:00	61	25,2	10
1:19:10	61	25,2	10
1:19:20	61	25,2	10
1:19:30	61	25,2	10
1:19:40	61	25,2	10
1:19:50	61	25,2	10
1:20:00	61	25,2	10
1:20:10	61	25,2	10
1:20:20	61	25,2	10
1:20:30	61	25,2	10
1:20:40	61	25,2	10
1:20:50	61	25,2	10
1:21:00	61	25,2	10
1:21:10	61	25,2	10
1:21:20	61	25,2	10
1:21:30	61	25,2	10
1:21:40	61	25,2	10
1:21:50	61	25,2	10
1:22:00	61	25,2	10
1:22:10	61	25,2	10
1:22:20	61	25,2	10
1:22:30	61	25,3	10
1:22:40	61	25,3	10
1:22:50	61	25,3	10
1:23:00	61	25,3	10
1:23:10	61	25,3	10
1:23:20	61	25,3	10
1:23:30	61	25,3	10
1:23:40	61	25,3	10
1:23:50	61	25,3	10
1:24:00	61	25,3	10
1:24:10	61	25,3	10
1:24:20	61	25,3	10
1:24:30	61	25,2	10
1:24:40	61	25,2	10
1:24:50	61	25,2	10
1:25:00	61	25,2	10
1:25:10	61	25,2	10
1:25:20	61	25,2	10
1:25:30	61	25,2	10
1:25:40	61	25,2	10
1:25:50	61	25,2	10
1:26:00	61	25,2	10
1:26:10	61	25,2	10
1:26:20	61	25,2	10
1:26:30	61	25,2	10
1:26:40	61	25,2	10
1:26:50	61	25,2	10
1:27:00	61	25,2	10
1:27:10	61	25,2	10
1:27:20	61	25,2	10
1:27:30	61	25,2	10
1:27:40	61	25,2	10
1:27:50	61	25,2	10
1:28:00	61	25,2	10
1:28:10	61	25,2	10
1:28:20	61	25,2	10
1:28:30	61	25,2	10
1:28:40	61	25,2	10
1:28:50	61	25,2	10
1:29:00	61	25,2	10
1:29:10	61	25,2	10
1:29:20	61	25,2	10
1:29:30	61	25,3	10
1:29:40	61	25,3	10
1:29:50	61	25,3	10
1:30:00	61	25,3	10
1:30:10	61	25,3	10
1:30:20	61	25,2	10
1:30:30	61	25,2	10
1:30:40	61	25,2	10
1:30:50	61	25,2	10
1:31:00	61	25,3	10
1:31:10	61	25,2	10
1:31:20	61	25,2	10
1:31:30	61	25,2	10
1:31:40	61	25,2	10
1:31:50	61	25,3	10
1:32:00	61	25,2	10
1:32:10	61	25,2	10
1:32:20	61	25,2	10
1:32:30	61	25,2	10
1:32:40	61	25,3	10
1:32:50	61	25,2	10
1:33:00	61	25,3	10
1:33:10	61	25,3	10
1:33:20	61	25,3	10
1:33:30	61	25,3	10
1:33:40	61	25,2	10
1:33:50	61	25,3	10
1:34:00	61	25,3	10
1:34:10	61	25,3	10
1:34:20	61	25,3	10
1:34:30	61	25,3	10
1:34:40	61	25,3	10
1:34:50	61	25,3	10
1:35:00	61	25,3	10
1:35:10	61	25,3	10
1:35:20	61	25,3	10
1:35:30	61	25,3	10
1:35:40	61	25,3	10
1:35:50	61	25,3	10
1:36:00	61	25,3	10
1:36:10	61	25,2	10
1:36:20	61	25,2	10
1:36:30	61	25,2	10
1:36:40	61	25,2	10
1:36:50	61	25,2	10
1:37:00	61	25,2	10
1:37:10	61	25,2	10
1:37:20	61	25,2	10
1:37:30	61	25,2	10
1:37:40	61	25,2	10
1:37:50	61	25,2	10
1:38:00	61	25,2	10
1:38:10	61	25,2	10
1:38:20	61	25,3	10
1:38:30	61	25,3	10
1:38:40	61	25,3	10
1:38:50	61	25,3	10
1:39:00	61	25,3	10
1:39:10	61	25,3	10
1:39:20	61	25,3	10
1:39:30	61	25,3	10
1:39:40	61	25,3	10
1:39:50	61	25,3	10
1:40:00	61	25,3	10
1:40:10	61	25,3	10
1:40:20	61	25,3	10
1:40:30	61	25,3	10
1:40:40	61	25,3	10
1:40:50	61	25,3	10
1:41:00	61	25,3	10
1:41:10	61	25,3	10
1:41:20	61	25,3	10
1:41:30	61	25,3	10
1:41:40	61	25,2	10
1:41:50	61	25,2	10
1:42:00	61	25,2	10
1:42:10	61	25,2	10
1:42:20	61	25,3	10
1:42:30	61	25,3	10
1:42:40	61	25,2	10
1:42:50	61	25,2	10
1:43:00	61	25,3	10
1:43:10	61	25,3	10
1:43:20	61	25,3	10
1:43:30	61	25,3	10
1:43:40	61	25,3	10
1:43:50	61	25,3	10
1:44:00	61	25,3	10
1:44:10	61	25,3	10
1:44:20	61	25,3	10
1:44:30	61	25,3	10
1:44:40	61	25,3	10
1:44:50	61	25,3	10
1:45:00	61	25,3	10
1:45:10	61	25,3	10
1:45:20	61	25,2	10
1:45:30	61	25,3	10
1:45:40	61	25,3	10
1:45:50	61	25,2	10
1:46:00	61	25,2	10
1:46:10	61	25,2	10
1:46:20	61	25,2	10
1:46:30	61	25,2	10
1:46:40	61	25,2	10
1:46:50	61	25,2	10
1:47:00	61	25,2	10
1:47:10	61	25,2	10
1:47:20	61	25,2	10
1:47:30	61	25,2	10
1:47:40	61	25,2	10
1:47:50	61	25,2	10
1:48:00	61	25,2	10
1:48:10	61	25,2	10
1:48:20	61	25,2	10
1:48:30	61	25,2	10
1:48:40	61	25,2	10
1:48:50	61	25,2	10
1:49:00	61	25,2	10
1:49:10	61	25,2	10
1:49:20	61	25,3	10
1:49:30	61	25,3	10
1:49:40	61	25,3	10
1:49:50	61	25,3	10
1:50:00	61	25,3	10
1:50:10	61	25,3	10
1:50:20	61	25,3	10
1:50:30	61	25,2	10
1:50:40	61	25,3	10
1:50:50	61	25,3	10
1:51:00	61	25,2	10
1:51:10	61	25,3	10
1:51:20	61	25,2	10
1:51:30	61	25,2	10
1:51:40	61	25,2	10
1:51:50	61	25,2	10
1:52:00	61	25,2	10
1:52:10	61	25,2	10
1:52:20	61	25,2	10
1:52:30	61	25,2	10
1:52:40	61	25,2	10
1:52:50	61	25,2	10
1:53:00	61	25,2	10
1:53:10	61	25,2	10
1:53:20	61	25,2	10
1:53:30	61	25,2	10
1:53:40	61	25,2	10
1:53:50	61	25,2	10
1:54:00	61	25,2	10
1:54:10	61	25,2	10
1:54:20	61	25,2	10
1:54:30	61	25,2	10
1:54:40	61	25,2	10
1:54:50	61	25,2	10
1:55:00	61	25,2	10
1:55:10	61	25,2	10
1:55:20	61	25,2	10
1:55:30	61	25,2	10
1:55:40	61	25,2	10
1:55:50	61	25,2	10
1:56:00	61	25,2	10
1:56:10	61	25,2	10
1:56:20	61	25,2	10
1:56:30	61	25,2	10
1:56:40	61	25,2	10
1:56:50	61	25,2	10
1:57:00	61	25,2	10
1:57:10	61	25,2	10
1:57:20	61	25,2	10
1:57:30	61	25,2	10
1:57:40	61	25,2	10
1:57:50	61	25,2	10
1:58:00	61	25,2	10
1:58:10	61	25,2	10
1:58:20	61	25,2	10
1:58:30	61	25,2	10
1:58:40	61	25,2	10
1:58:50	61	25,2	10
1:59:00	61	25,2	10
1:59:10	61	25,2	10
1:59:20	61	25,2	10
1:59:30	61	25,2	10
1:59:40	61	25,2	10
1:59:50	61	25,2	10
2:00:00	61	25,2	10
2:00:10	61	25,2	10
2:00:20	61	25,2	10
2:00:30	61	25,2	10
2:00:40	61	25,2	10
2:00:50	61	25,2	10
2:01:00	61	25,2	10
2:01:10	61	25,2	10
2:01:20	61	25,2	10
2:01:30	61	25,2	10
2:01:40	61	25,2	10
2:01:50	61	25,2	10
2:02:00	61	25,2	10
2:02:10	61	25,2	10
2:02:20	61	25,2	10
2:02:30	61	25,2	10
2:02:40	61	25,2	10
2:02:50	61	25,2	10
2:03:00	61	25,2	10
2:03:10	61	25,2	10
2:03:20	61	25,2	10
2:03:30	61	25,2	10
2:03:40	61	25,2	10
2:03:50	61	25,2	10
2:04:00	61	25,2	10
2:04:10	61	25,2	10
2:04:20	61	25,2	10
2:04:30	61	25,2	10
2:04:40	61	25,2	10
2:04:50	61	25,2	10
2:05:00	61	25,2	10
2:05:10	61	25,2	10
2:05:20	61	25,2	10
2:05:30	61	25,2	10
2:05:40	61	25,2	10
2:05:50	61	25,2	10
2:06:00	61	25,2	10
2:06:10	61	25,1	10
2:06:20	61	25,1	10
2:06:30	61	25,1	10
2:06:40	61	25,1	10
2:06:50	61	25,1	10
2:07:00	61	25,2	10
2:07:10	61	25,2	10
2:07:20	61	25,2	10
2:07:30	61	25,2	10
2:07:40	61	25,2	10
2:07:50	61	25,2	10
2:08:00	61	25,2	10
2:08:10	61	25,2	10
2:08:20	61	25,2	10
2:08:30	61	25,1	10
2:08:40	61	25,1	10
2:08:50	61	25,1	10
2:09:00	61	25,1	10
2:09:10	61	25,1	10
2:09:20	61	25,1	10
2:09:30	61	25,1	10
2:09:40	61	25,1	10
2:09:50	61	25,1	10
2:10:00	61	25,1	10
2:10:10	61	25,1	10
2:10:20	61	25,1	10
2:10:30	61	25,1	10
2:10:40	61	25,1	10
2:10:50	61	25,1	10
2:11:00	61	25,1	10
2:11:10	61	25,1	10
2:11:20	61	25,1	10
2:11:30	61	25,1	10
2:11:40	61	25,1	10
2:11:50	61	25,1	10
2:12:00	61	25,1	10
2:12:10	61	25,1	10
2:12:20	61	25,1	10
2:12:30	61	25,1	10
2:12:40	61	25,1	10
2:12:50	61	25,1	10
2:13:00	61	25,1	10
2:13:10	61	25,1	10
2:13:20	61	25,1	10
2:13:30	61	25,1	10
2:13:40	61	25,1	10
2:13:50	61	25,1	10
2:14:00	61	25,1	10
2:14:10	61	25,1	10
2:14:20	61	25,1	10
2:14:30	61	25,1	10
2:14:40	61	25,1	10
2:14:50	61	25,1	10
2:15:00	61	25,1	10
2:15:10	61	25,1	10
2:15:20	61	25,1	10
2:15:30	61	25,1	10
2:15:40	61	25,1	10
2:15:50	61	25,1	10
2:16:00	61	25,1	10
2:16:10	61	25,1	10
2:16:20	61	25,1	10
2:16:30	61	25,1	10
2:16:40	61	25,1	10
2:16:50	61	25,1	10
2:17:00	61	25,1	10
2:17:10	61	25,0	10
2:17:20	61	25,0	10
2:17:30	61	25,0	10
2:17:40	61	25,0	10
2:17:50	61	25,1	10
2:18:00	61	25,1	10
2:18:10	61	25,1	10
2:18:20	61	25,1	10
2:18:30	61	25,1	10
2:18:40	61	25,1	10
2:18:50	61	25,1	10
2:19:00	61	25,1	10
2:19:10	61	25,1	10
2:19:20	61	25,1	10
2:19:30	61	25,1	11
2:19:40	61	25,1	11
2:19:50	61	25,1	11
2:20:00	61	25,1	11
2:20:10	61	25,1	11
2:20:20	61	25,1	11
2:20:30	61	25,1	11
2:20:40	61	25,1	11
2:20:50	61	25,1	11
2:21:00	61	25,1	11
2:21:10	61	25,1	11
2:21:20	61	25,1	11
2:21:30	61	25,1	11
2:21:40	61	25,1	11
2:21:50	61	25,1	11
2:22:00	61	25,0	11
2:22:10	61	25,0	11
2:22:20	61	25,0	11
2:22:30	61	25,0	11
2:22:40	61	25,0	11
2:22:50	61	25,0	11
2:23:00	61	25,0	11
2:23:10	61	25,0	11
2:23:20	61	25,0	11
2:23:30	61	25,0	11
2:23:40	61	25,0	11
2:23:50	61	25,0	11
2:24:00	61	25,0	11
2:24:10	61	25,0	12
2:24:20	61	25,0	12
2:24:30	61	25,0	12
2:24:40	61	25,0	12
2:24:50	61	25,0	12
2:25:00	61	25,0	12
2:25:10	61	25,0	12
2:25:20	61	25,0	12
2:25:30	61	25,0	12
2:25:40	61	25,0	12
2:25:50	61	25,0	12
2:26:00	61	25,0	12
2:26:10	61	25,0	12
2:26:20	61	25,0	12
2:26:30	61	25,0	12
2:26:40	61	25,0	12
2:26:50	61	25,0	12
2:27:00	61	25,0	12
2:27:10	61	25,0	12
2:27:20	61	24,9	12
2:27:30	61	24,9	12
2:27:40	61	24,9	12
2:27:50	61	24,9	12
2:28:00	61	24,9	13
2:28:10	61	24,9	13
2:28:20	61	24,9	13
2:28:30	61	24,9	13
2:28:40	61	24,9	13
2:28:50	61	24,9	13
2:29:00	61	24,9	13
2:29:10	61	24,9	13
2:29:20	61	24,9	13
2:29:30	61	24,9	13
2:29:40	61	24,9	13
2:29:50	61	24,8	13
2:30:00	61	24,8	13
2:30:10	61	24,8	13
2:30:20	61	24,8	13
2:30:30	61	24,8	13
2:30:40	61	24,9	13
2:30:50	61	24,9	14
2:31:00	61	24,8	14
2:31:10	61	24,8	13
2:31:20	61	24,8	13
2:31:30	61	24,8	14
2:31:40	61	24,8	14
2:31:50	61	24,8	14
2:32:00	61	24,8	14
2:32:10	61	24,8	14
2:32:20	61	24,8	14
2:32:30	61	24,8	14
2:32:40	61	24,8	14
2:32:50	61	24,8	14
2:33:00	61	24,8	14
2:33:10	61	24,9	14
2:33:20	61	24,8	14
2:33:30	61	24,8	14
2:33:40	61	24,8	15
2:33:50	61	24,8	15
2:34:00	61	24,9	15
2:34:10	61	24,8	15
2:34:20	61	24,8	15
2:34:30	61	24,8	15
2:34:40	61	24,8	15
2:34:50	61	24,8	15
2:35:00	61	24,8	15
2:35:10	61	24,8	15
2:35:20	61	24,9	15
2:35:30	61	24,8	15
2:35:40	61	24,8	15
2:35:50	61	24,8	16
2:36:00	61	24,8	16
2:36:10	61	24,8	16
2:36:20	61	24,9	16
2:36:30	61	24,8	16
2:36:40	61	24,8	16
2:36:50	61	24,8	16
2:37:00	61	24,8	16
2:37:10	61	24,9	16
2:37:20	61	24,8	17
2:37:30	61	24,8	17
2:37:40	61	24,8	17
2:37:50	61	24,8	17
2:38:00	61	24,8	17
2:38:10	61	24,8	17
2:38:20	61	24,8	17
2:38:30	61	24,9	17
2:38:40	61	24,8	17
2:38:50	61	24,8	17
2:39:00	61	24,8	17
2:39:10	61	24,8	18
2:39:20	61	24,8	18
2:39:30	61	24,8	18
2:39:40	61	24,8	18
2:39:50	61	24,8	18
2:40:00	61	24,8	18
2:40:10	61	24,9	18
2:40:20	61	24,9	19
2:40:30	61	24,9	19
2:40:40	61	24,8	19
2:40:50	61	24,9	19
2:41:00	61	24,8	19
2:41:10	61	24,8	19
2:41:20	61	24,8	19
2:41:30	61	24,8	19
2:41:40	61	24,8	19
2:41:50	61	24,8	19
2:42:00	61	24,8	20
2:42:10	61	24,8	20
2:42:20	61	24,8	20
2:42:30	61	24,8	20
2:42:40	61	24,8	20
2:42:50	61	24,8	20
2:43:00	61	24,8	20
2:43:10	61	24,8	20
2:43:20	61	25,2	20
2:43:30	61	25,1	20
2:43:40	61	25,2	21
2:43:50	61	25,1	21
2:44:00	61	25,1	20
2:44:10	61	25,1	20
2:44:20	61	25,2	21
2:44:30	61	25,2	21
2:44:40	61	25,2	21
2:44:50	61	25,2	21
2:45:00	61	25,2	21
2:45:10	61	25,2	21
2:45:20	61	25,2	21
2:45:30	61	25,2	21
2:45:40	61	25,2	21
2:45:50	61	25,2	21
2:46:00	61	25,3	21
2:46:10	61	25,3	21
2:46:20	61	25,3	21
2:46:30	61	25,3	22
2:46:40	61	25,3	22
2:46:50	61	25,3	22
2:47:00	61	25,3	22
2:47:10	61	25,3	22
2:47:20	61	25,3	22
2:47:30	61	25,3	22
2:47:40	61	25,3	22
2:47:50	61	25,3	22
2:48:00	61	25,4	22
2:48:10	61	25,4	22
2:48:20	61	25,4	22
2:48:30	61	25,4	22
2:48:40	60	25,4	22
2:48:50	61	25,4	22
2:49:00	61	25,4	22
2:49:10	61	25,4	22
2:49:20	61	25,4	22
2:49:30	61	25,5	22
2:49:40	61	25,5	22
2:49:50	61	25,5	23
2:50:00	61	25,5	23
2:50:10	61	25,5	23
2:50:20	61	25,5	23
2:50:30	61	25,5	23
2:50:40	60	25,5	23
2:50:50	61	25,5	23
2:51:00	61	25,5	24
2:51:10	61	25,5	23
2:51:20	61	25,5	24
2:51:30	61	25,5	24
2:51:40	61	25,5	24
2:51:50	61	25,5	24
2:52:00	61	25,5	24
2:52:10	61	25,5	24
2:52:20	61	25,5	24
2:52:30	61	25,5	24
2:52:40	61	25,5	24
2:52:50	61	25,5	24
2:53:00	61	25,5	24
2:53:10	61	25,5	24
2:53:20	61	25,5	24
2:53:30	61	25,5	24
2:53:40	61	25,4	24
2:53:50	61	25,4	24
2:54:00	61	25,4	24
2:54:10	61	25,4	24
2:54:20	61	25,4	24
2:54:30	61	25,4	24
2:54:40	61	25,4	24
2:54:50	61	25,3	24
2:55:00	61	25,3	24
2:55:10	61	25,3	24
2:55:20	61	25,3	24
2:55:30	61	25,2	24
2:55:40	61	25,2	24
2:55:50	61	25,2	24
2:56:00	61	25,1	24
2:56:10	61	25,1	24
2:56:20	61	25,1	24
2:56:30	61	25,0	24
2:56:40	61	25,0	24
2:56:50	61	24,9	25
2:57:00	61	24,9	25
2:57:10	61	24,9	25
2:57:20	61	24,9	25
2:57:30	61	24,8	25
2:57:40	61	24,8	25
2:57:50	61	25,1	25
2:58:00	61	25,1	25
2:58:10	61	25,0	25
2:58:20	61	24,9	25
2:58:30	61	24,9	25
2:58:40	61	24,8	25
2:58:50	61	24,8	25
2:59:00	61	24,8	25
2:59:10	61	24,8	25
2:59:20	61	24,8	25
2:59:30	61	24,8	25
2:59:40	61	24,8	25
2:59:50	61	24,8	25
3:00:00	61	24,8	25
3:00:10	61	24,8	25
3:00:20	61	25,0	25
3:00:30	61	24,9	25
3:00:40	61	24,9	25
3:00:50	61	24,9	25
3:01:00	61	24,8	25
3:01:10	61	24,8	25
3:01:20	61	24,8	25
3:01:30	61	24,8	25
3:01:40	61	24,8	25
3:01:50	61	24,9	25
3:02:00	61	24,8	25
3:02:10	61	24,8	25
3:02:20	61	24,8	25
3:02:30	61	24,8	25
3:02:40	61	24,8	25
3:02:50	61	24,8	25
3:03:00	61	24,8	25
3:03:10	61	24,8	25
3:03:20	61	24,8	25
3:03:30	61	24,8	25
3:03:40	61	24,8	25
3:03:50	61	24,8	25
3:04:00	61	24,8	25
3:04:10	61	24,8	25
3:04:20	61	24,8	24
3:04:30	61	24,8	24
3:04:40	61	24,8	24
3:04:50	61	24,8	24
3:05:00	61	24,8	24
3:05:10	61	24,8	24
3:05:20	61	24,8	24
3:05:30	61	24,8	24
3:05:40	61	24,8	24
3:05:50	61	24,9	24
3:06:00	61	24,8	24
3:06:10	61	24,8	24
3:06:20	61	24,8	24
3:06:30	61	25,0	24
3:06:40	61	25,0	24
3:06:50	61	25,0	25
3:07:00	61	24,9	24
3:07:10	61	24,9	24
3:07:20	61	24,9	25
3:07:30	61	24,9	25
3:07:40	61	24,9	25
3:07:50	61	24,9	25
3:08:00	61	24,8	25
3:08:10	61	24,8	25
3:08:20	61	24,8	25
3:08:30	61	24,8	25
3:08:40	61	25,2	29
3:08:50	61	25,1	28
3:09:00	61	25,1	28
3:09:10	61	25,1	29
3:09:20	61	25,0	28
3:09:30	61	25,0	28
3:09:40	61	25,0	28
3:09:50	61	25,0	28
3:10:00	61	24,9	28
3:10:10	61	24,9	28
3:10:20	61	24,9	29
3:10:30	61	24,9	31
3:10:40	61	24,8	29
3:10:50	61	24,8	28
3:11:00	61	24,8	27
3:11:10	61	24,8	27
3:11:20	61	24,8	27
3:11:30	61	24,9	27
3:11:40	61	24,8	27
3:11:50	61	24,8	27
3:12:00	61	24,8	27
3:12:10	61	24,8	27
3:12:20	61	24,8	27
3:12:30	61	24,8	26
3:12:40	61	24,8	26
3:12:50	61	24,8	26
3:13:00	61	24,8	26
3:13:10	61	24,8	26
3:13:20	61	24,8	26
3:13:30	61	24,8	26
3:13:40	61	24,8	26
3:13:50	61	24,8	26
3:14:00	61	24,8	26
3:14:10	61	24,9	26
3:14:20	61	24,9	26
3:14:30	61	24,9	26
3:14:40	60	24,9	26
3:14:50	60	24,9	26
3:15:00	60	24,9	26
3:15:10	60	25,0	26
3:15:20	60	25,0	26
3:15:30	60	25,0	26
3:15:40	60	25,1	26
3:15:50	60	25,1	26
3:16:00	60	25,1	26
3:16:10	60	25,1	26
3:16:20	60	25,2	26
3:16:30	60	25,2	26
3:16:40	60	25,3	26
3:16:50	60	25,3	26
3:17:00	60	25,3	26
3:17:10	60	25,4	26
3:17:20	60	25,4	26
3:17:30	60	25,4	26
3:17:40	60	25,5	26
3:17:50	60	25,5	26
3:18:00	60	25,5	26
3:18:10	60	25,6	26
3:18:20	60	25,6	26
3:18:30	60	25,6	26
3:18:40	60	25,7	26
3:18:50	60	25,7	26
3:19:00	60	25,8	26
3:19:10	60	25,8	27
3:19:20	60	25,1	25
3:19:30	60	25,2	25
3:19:40	60	25,3	25
3:19:50	60	25,3	25
3:20:00	60	25,4	25
3:20:10	60	25,4	25
3:20:20	60	25,5	25
3:20:30	60	25,5	25
3:20:40	60	25,6	26
3:20:50	60	25,6	26
3:21:00	60	25,6	26
3:21:10	60	25,7	26
3:21:20	60	25,7	26
3:21:30	60	25,7	26
3:21:40	60	25,8	26
3:21:50	60	25,5	26
3:22:00	60	25,4	26
3:22:10	60	25,4	26
3:22:20	60	25,4	26
