Repository: ProgWizer/parser

File: project-root/data/Data Acquisition/Data Acquisition/2020 year (143)/20-063.txt (part 1 of 3)
--Test Summary--
Full Path and File Name	
Instrument Name	SGSA/UCA
Instrument Type	Model 5265 SGSA/UCA
Instrument Serial Number	
Test Start Date	25.03.2020
Test Start Time	11:23:26
Test Stop Date	26.03.2020
Test Stop Time	11:42:58
Test Length	24:19:32
Final Sample Time Offset	24:19:30
Controller Schedule Name	
Sampling Period	30 seconds
Comments	ÍÃ
Information	WellID	
Information	Customer	
Information	EngName	
Information	CementClass	G
Information	CementMfr	Ñóõîé Ëîã
Information	Additives	100G+5DART-100+0.45CFL-450+0.1CD-301
Information	Density	1500
Information	BHCT	40
Information	BHST	55
Information	FluidLoss	
Information	JobType	
Calculated Value	CS_50	3:50:00
Calculated Value	CS_500	4:57:00
Calculated Value	SGS_Initial	2:53:30
Calculated Value	SGS_Final	3:18:00
Calculated Value	CS_Time8h	10,62 MPa
Calculated Value	CS_Time12h	15,73 MPa
Calculated Value	Time_SGS_100lb/100ft2	3:00:30
Calculated Value	Time_SGS_500lb/100ft2	3:10:00
Calculated Value	CS_Time24h	20,36 MPa
Calculated Value	CS_Time48h	N/A
Calculated Curve	Compressive Strength	Compressive strength type B (more than 14 lb/gal)
Calculated Curve	Static Gel Strength	Static gel strength
Initial Temperature (°C)	23 °C
Final Temperature (°C)	55 °C
Initial Pressure (psi)	4404 psi
Final Pressure (psi)	2694 psi
Initial Transit Time (microsec/in)	16,12 microsec/in
Final Transit Time (microsec/in)	8,33 microsec/in
Initial Gel Value	5905
Final Gel Value	7995
Initial Compressive Strength (MPa)	0,00 MPa
Final Compressive Strength (MPa)	20,40 MPa
Initial Static Gel Strength (lb/100ft2)	4,2 lb/100ft2
Final Static Gel Strength (lb/100ft2)	ERROR
--Data--
Time (HH:MM:SS)	Temperature (°C)	Pressure (psi)	Transit Time (microsec/in)	Gel Value	Compressive Strength (MPa)	Static Gel Strength (lb/100ft2)
0:00:00	23	4404	16,12	5905	0,00	4,2
0:00:30	23	4349	16,00	5905	0,04	4,4
0:01:00	23	4293	15,95	5899	0,05	4,6
0:01:30	23	4254	15,92	5877	0,06	4,8
0:02:00	24	4233	15,92	5875	0,06	5,0
0:02:30	24	4221	15,92	5877	0,06	5,3
0:03:00	24	4211	15,92	5884	0,06	5,5
0:03:30	25	4201	15,92	5867	0,06	5,7
0:04:00	25	4191	15,92	5877	0,06	5,9
0:04:30	25	4180	15,93	5874	0,06	6,1
0:05:00	25	4169	15,93	5875	0,06	6,3
0:05:30	26	4158	15,93	5880	0,06	6,6
0:06:00	26	4147	15,93	5887	0,06	6,8
0:06:30	26	4137	15,93	5885	0,06	7,0
0:07:00	26	4125	15,93	5891	0,06	7,2
0:07:30	26	4113	15,93	5890	0,06	7,4
0:08:00	26	4102	15,94	5891	0,05	7,6
0:08:30	27	4093	15,93	5890	0,05	7,9
0:09:00	27	4087	15,93	5892	0,06	8,1
0:09:30	27	4084	15,94	5897	0,05	8,3
0:10:00	27	4084	15,93	5899	0,06	8,5
0:10:30	28	4085	15,93	5900	0,05	8,7
0:11:00	28	4086	15,93	5901	0,06	8,9
0:11:30	28	4086	15,93	5899	0,06	9,1
0:12:00	28	4086	15,93	5906	0,06	9,4
0:12:30	29	4085	15,93	5907	0,06	9,6
0:13:00	29	4085	15,92	5909	0,06	9,8
0:13:30	29	4086	15,92	5918	0,06	10,0
0:14:00	29	4088	15,92	5913	0,06	10,2
0:14:30	30	4093	15,91	5912	0,06	10,4
0:15:00	30	4101	15,91	5910	0,06	10,7
0:15:30	30	4109	15,91	5914	0,06	10,9
0:16:00	30	4118	15,91	5918	0,06	11,1
0:16:30	31	4125	15,90	5926	0,06	11,3
0:17:00	31	4132	15,90	5923	0,07	11,5
0:17:30	31	4138	15,89	5918	0,07	11,7
0:18:00	31	4144	15,89	5919	0,07	12,0
0:18:30	32	4152	15,89	5919	0,07	12,2
0:19:00	32	4161	15,88	5927	0,07	12,4
0:19:30	32	4172	15,87	5924	0,07	12,6
0:20:00	33	4185	15,86	5925	0,08	12,8
0:20:30	33	4198	15,86	5933	0,08	13,0
0:21:00	33	4212	15,85	5933	0,08	13,3
0:21:30	33	4224	15,85	5929	0,08	13,5
0:22:00	34	4235	15,84	5934	0,09	13,7
0:22:30	34	4246	15,83	5939	0,09	13,9
0:23:00	34	4257	15,82	5938	0,09	14,1
0:23:30	34	4269	15,82	5941	0,09	14,3
0:24:00	35	4282	15,81	5941	0,09	14,6
0:24:30	35	4296	15,81	5948	0,10	14,8
0:25:00	35	4312	15,80	5946	0,10	15,0
0:25:30	36	4329	15,80	5945	0,10	15,2
0:26:00	36	4345	15,79	5953	0,10	15,4
0:26:30	36	4361	15,78	5953	0,11	15,6
0:27:00	37	4377	15,77	5958	0,11	15,8
0:27:30	37	4391	15,76	5952	0,11	16,1
0:28:00	37	4405	15,76	5952	0,11	16,3
0:28:30	37	4420	15,75	5958	0,11	16,5
0:29:00	38	4435	15,74	5958	0,12	16,7
0:29:30	38	4452	15,74	5962	0,12	16,9
0:30:00	38	4471	15,73	5963	0,12	17,1
0:30:30	39	4491	15,72	5964	0,12	17,4
0:31:00	39	4511	15,72	5967	0,12	17,6
0:31:30	39	4528	15,71	5969	0,13	17,8
0:32:00	39	4542	15,71	5967	0,13	18,0
0:32:30	40	4554	15,69	5970	0,13	18,2
0:33:00	40	4565	15,69	5968	0,14	18,4
0:33:30	40	4573	15,69	5974	0,14	18,7
0:34:00	40	4580	15,68	5975	0,14	18,9
0:34:30	40	4585	15,67	5973	0,14	19,1
0:35:00	40	4590	15,66	5979	0,14	19,3
0:35:30	40	4596	15,66	5976	0,15	19,5
0:36:00	40	4603	15,66	5975	0,15	19,7
0:36:30	40	4611	15,65	5972	0,15	20,0
0:37:00	41	4618	15,65	5980	0,15	20,2
0:37:30	41	4625	15,64	5984	0,15	20,4
0:38:00	41	4630	15,64	5984	0,15	20,6
0:38:30	41	4634	15,63	5980	0,15	20,8
0:39:00	41	4637	15,63	5988	0,15	21,0
0:39:30	41	4639	15,63	5985	0,16	21,3
0:40:00	41	4640	15,63	5982	0,16	21,5
0:40:30	41	4642	15,63	5988	0,16	21,7
0:41:00	41	4645	15,62	5981	0,16	21,9
0:41:30	41	4649	15,62	5985	0,16	22,1
0:42:00	41	4652	15,61	5985	0,16	22,3
0:42:30	41	4655	15,61	5982	0,16	22,5
0:43:00	41	4657	15,61	5979	0,16	22,8
0:43:30	41	4658	15,61	5982	0,16	23,0
0:44:00	41	4658	15,61	5982	0,16	23,2
0:44:30	41	4658	15,61	5986	0,16	23,4
0:45:00	41	4657	15,61	5987	0,16	23,6
0:45:30	42	4657	15,61	5988	0,16	23,8
0:46:00	42	4657	15,60	5988	0,16	24,1
0:46:30	42	4657	15,60	5984	0,16	24,3
0:47:00	42	4657	15,61	5981	0,16	24,5
0:47:30	42	4658	15,61	5987	0,16	24,7
0:48:00	42	4657	15,61	5983	0,16	24,9
0:48:30	42	4656	15,60	5987	0,17	25,1
0:49:00	42	4655	15,60	5983	0,17	25,4
0:49:30	42	4653	15,60	5983	0,17	25,6
0:50:00	42	4651	15,60	5988	0,17	25,8
0:50:30	42	4649	15,60	5983	0,17	26,0
0:51:00	42	4647	15,60	5985	0,17	26,2
0:51:30	42	4645	15,60	5987	0,17	26,4
0:52:00	42	4644	15,60	5989	0,17	26,7
0:52:30	42	4644	15,60	5984	0,17	26,9
0:53:00	42	4645	15,60	5984	0,17	27,1
0:53:30	42	4646	15,60	5991	0,17	27,3
0:54:00	42	4648	15,59	5986	0,17	27,5
0:54:30	42	4649	15,59	5984	0,17	27,7
0:55:00	42	4648	15,59	5984	0,17	28,0
0:55:30	42	4647	15,59	5987	0,17	28,2
0:56:00	42	4645	15,59	5984	0,17	28,4
0:56:30	42	4643	15,59	5989	0,17	28,6
0:57:00	42	4640	15,59	5986	0,17	28,8
0:57:30	42	4636	15,59	5983	0,17	29,0
0:58:00	42	4632	15,59	5988	0,17	29,2
0:58:30	42	4627	15,59	5982	0,17	29,5
0:59:00	42	4623	15,59	5985	0,17	29,7
0:59:30	42	4619	15,59	5985	0,17	29,9
1:00:00	42	4616	15,59	5982	0,17	30,1
1:00:30	43	4614	15,59	5982	0,17	30,3
1:01:00	43	4613	15,59	5983	0,17	30,5
1:01:30	43	4612	15,59	5980	0,17	30,8
1:02:00	43	4610	15,59	5982	0,17	31,0
1:02:30	43	4609	15,59	5986	0,17	31,2
1:03:00	43	4606	15,59	5980	0,17	31,4
1:03:30	43	4603	15,58	5985	0,17	31,6
1:04:00	43	4601	15,59	5981	0,17	31,8
1:04:30	43	4598	15,58	5984	0,17	32,1
1:05:00	43	4594	15,59	5985	0,17	32,3
1:05:30	43	4592	15,59	5988	0,17	32,5
1:06:00	43	4590	15,58	5985	0,17	32,7
1:06:30	43	4589	15,59	5986	0,17	32,9
1:07:00	43	4588	15,58	5984	0,17	33,1
1:07:30	43	4587	15,58	5986	0,17	33,4
1:08:00	43	4586	15,58	5989	0,17	33,6
1:08:30	43	4585	15,58	5984	0,17	33,8
1:09:00	43	4583	15,58	5985	0,17	34,0
1:09:30	43	4581	15,58	5985	0,17	34,2
1:10:00	43	4580	15,58	5990	0,17	34,4
1:10:30	43	4578	15,58	5989	0,17	34,7
1:11:00	43	4577	15,58	5988	0,17	34,9
1:11:30	43	4577	15,58	5991	0,17	35,1
1:12:00	43	4576	15,58	5989	0,17	35,3
1:12:30	43	4575	15,57	5989	0,17	35,5
1:13:00	43	4574	15,58	5987	0,17	35,7
1:13:30	43	4573	15,58	5993	0,17	35,9
1:14:00	43	4572	15,58	5990	0,17	36,2
1:14:30	43	4571	15,58	5988	0,17	36,4
1:15:00	43	4570	15,58	5988	0,17	36,6
1:15:30	43	4570	15,58	5989	0,17	36,8
1:16:00	43	4569	15,58	5988	0,17	37,0
1:16:30	43	4568	15,58	5990	0,17	37,2
1:17:00	43	4566	15,58	5988	0,17	37,5
1:17:30	43	4565	15,58	5987	0,17	37,7
1:18:00	43	4563	15,58	5988	0,17	37,9
1:18:30	43	4562	15,58	5991	0,17	38,1
1:19:00	44	4562	15,58	5988	0,17	38,3
1:19:30	44	4562	15,58	5987	0,17	38,5
1:20:00	44	4562	15,58	5989	0,17	38,8
1:20:30	44	4561	15,58	5991	0,17	39,0
1:21:00	44	4560	15,58	5993	0,17	39,2
1:21:30	44	4558	15,57	5990	0,18	39,4
1:22:00	44	4557	15,57	5989	0,18	39,6
1:22:30	44	4555	15,57	5992	0,18	39,8
1:23:00	44	4555	15,57	5991	0,18	40,1
1:23:30	44	4554	15,57	5991	0,18	40,3
1:24:00	44	4555	15,57	5996	0,18	40,5
1:24:30	44	4555	15,57	5992	0,18	40,7
1:25:00	44	4554	15,57	5992	0,18	40,9
1:25:30	44	4553	15,57	5991	0,18	41,1
1:26:00	44	4552	15,57	5991	0,18	41,4
1:26:30	44	4552	15,57	5992	0,18	41,6
1:27:00	44	4550	15,57	5992	0,18	41,8
1:27:30	44	4548	15,57	5991	0,18	42,0
1:28:00	44	4548	15,57	5990	0,18	42,2
1:28:30	44	4547	15,57	5997	0,18	42,4
1:29:00	44	4547	15,57	5995	0,18	42,6
1:29:30	44	4547	15,57	5993	0,18	42,9
1:30:00	44	4546	15,57	5988	0,18	43,1
1:30:30	44	4546	15,57	5989	0,18	43,3
1:31:00	44	4546	15,57	5996	0,18	43,5
1:31:30	44	4546	15,56	5996	0,18	43,7
1:32:00	44	4545	15,56	5995	0,18	43,9
1:32:30	44	4545	15,56	5994	0,18	44,2
1:33:00	44	4544	15,56	5993	0,18	44,4
1:33:30	44	4543	15,56	5992	0,18	44,6
1:34:00	44	4541	15,56	5993	0,18	44,8
1:34:30	44	4540	15,56	5998	0,18	45,0
1:35:00	45	4539	15,56	5994	0,18	45,2
1:35:30	45	4539	15,56	5999	0,18	45,5
1:36:00	45	4539	15,56	5992	0,18	45,7
1:36:30	45	4539	15,56	5988	0,18	45,9
1:37:00	45	4540	15,56	5998	0,18	46,1
1:37:30	45	4540	15,56	5996	0,18	46,3
1:38:00	45	4540	15,56	5994	0,18	46,5
1:38:30	45	4539	15,56	5991	0,18	46,8
1:39:00	45	4538	15,56	5995	0,18	47,0
1:39:30	45	4536	15,56	5993	0,18	47,2
1:40:00	45	4535	15,56	5993	0,18	47,4
1:40:30	45	4534	15,56	5992	0,18	47,6
1:41:00	45	4534	15,56	5990	0,18	47,8
1:41:30	45	4535	15,55	5991	0,18	48,1
1:42:00	45	4535	15,55	5992	0,18	48,3
1:42:30	45	4534	15,55	5991	0,18	48,5
1:43:00	45	4534	15,55	5991	0,18	48,7
1:43:30	45	4532	15,55	5992	0,18	48,9
1:44:00	45	4531	15,55	5988	0,18	49,1
1:44:30	45	4529	15,55	5989	0,18	49,4
1:45:00	45	4529	15,56	5989	0,18	49,6
1:45:30	45	4529	15,55	5987	0,18	49,8
1:46:00	45	4529	15,55	5992	0,18	50,0
1:46:30	45	4529	15,55	5988	0,18	50,2
1:47:00	45	4529	15,55	5990	0,18	50,4
1:47:30	45	4528	15,55	5987	0,18	50,6
1:48:00	45	4527	15,55	5985	0,18	50,9
1:48:30	45	4525	15,55	5987	0,18	51,1
1:49:00	45	4523	15,55	5983	0,18	51,3
1:49:30	45	4522	15,55	5985	0,18	51,5
1:50:00	45	4522	15,55	5988	0,18	51,7
1:50:30	46	4522	15,54	5980	0,19	51,9
1:51:00	46	4523	15,54	5986	0,19	52,2
1:51:30	46	4523	15,54	5988	0,19	52,4
1:52:00	46	4522	15,54	5984	0,19	52,6
1:52:30	46	4522	15,54	5981	0,19	52,8
1:53:00	46	4520	15,54	5983	0,19	53,0
1:53:30	46	4519	15,54	5982	0,19	53,2
1:54:00	46	4518	15,54	5977	0,19	53,5
1:54:30	46	4517	15,54	5980	0,19	53,7
1:55:00	46	4516	15,54	5975	0,19	53,9
1:55:30	46	4515	15,54	5978	0,19	54,1
1:56:00	46	4514	15,54	5977	0,19	54,3
1:56:30	46	4514	15,54	5976	0,19	54,5
1:57:00	46	4513	15,54	5979	0,19	54,8
1:57:30	46	4513	15,54	5975	0,19	55,0
1:58:00	46	4513	15,54	5972	0,19	55,2
1:58:30	46	4512	15,54	5976	0,19	55,4
1:59:00	46	4511	15,54	5971	0,19	55,6
1:59:30	46	4509	15,54	5973	0,19	55,8
2:00:00	46	4508	15,54	5969	0,19	56,1
2:00:30	46	4506	15,54	5971	0,19	56,3
2:01:00	46	4505	15,54	5968	0,19	56,5
2:01:30	46	4504	15,54	5966	0,19	56,7
2:02:00	46	4503	15,54	5959	0,19	56,9
2:02:30	46	4503	15,54	5963	0,19	57,1
2:03:00	46	4503	15,54	5961	0,19	57,3
2:03:30	46	4502	15,54	5954	0,19	57,6
2:04:00	46	4501	15,54	5958	0,19	57,8
2:04:30	46	4500	15,54	5955	0,19	58,0
2:05:00	46	4499	15,54	5949	0,19	58,2
2:05:30	46	4497	15,54	5951	0,19	58,4
2:06:00	46	4496	15,54	5951	0,19	58,6
2:06:30	47	4495	15,54	5951	0,19	58,9
2:07:00	47	4496	15,54	5949	0,19	59,1
2:07:30	47	4496	15,54	5947	0,19	59,3
2:08:00	47	4496	15,54	5943	0,19	59,5
2:08:30	47	4496	15,53	5945	0,19	59,7
2:09:00	47	4495	15,54	5937	0,19	59,9
2:09:30	47	4494	15,54	5940	0,19	60,2
2:10:00	47	4493	15,54	5934	0,19	60,4
2:10:30	47	4492	15,53	5937	0,19	60,6
2:11:00	47	4491	15,54	5935	0,19	60,8
2:11:30	47	4489	15,53	5926	0,19	61,0
2:12:00	47	4488	15,54	5923	0,19	61,2
2:12:30	47	4486	15,54	5927	0,19	61,5
2:13:00	47	4484	15,53	5923	0,19	61,7
2:13:30	47	4483	15,53	5919	0,19	61,9
2:14:00	47	4482	15,54	5921	0,19	62,1
2:14:30	47	4481	15,54	5917	0,19	62,3
2:15:00	47	4480	15,54	5907	0,19	62,5
2:15:30	47	4478	15,54	5911	0,19	62,8
2:16:00	47	4477	15,54	5910	0,19	63,0
2:16:30	47	4475	15,54	5904	0,19	63,2
2:17:00	47	4473	15,54	5900	0,19	63,4
2:17:30	47	4471	15,54	5896	0,19	63,6
2:18:00	47	4470	15,54	5896	0,19	63,8
2:18:30	47	4469	15,53	5891	0,19	64,0
2:19:00	47	4468	15,54	5887	0,19	64,3
2:19:30	47	4466	15,54	5881	0,19	64,5
2:20:00	47	4465	15,54	5880	0,19	64,7
2:20:30	47	4463	15,54	5871	0,19	64,9
2:21:00	47	4461	15,54	5865	0,19	65,1
2:21:30	47	4460	15,54	5868	0,19	65,3
2:22:00	47	4458	15,54	5864	0,19	65,6
2:22:30	47	4455	15,54	5853	0,19	65,8
2:23:00	48	4453	15,54	5852	0,19	66,0
2:23:30	48	4450	15,54	5842	0,19	66,2
2:24:00	48	4448	15,55	5841	0,18	66,4
2:24:30	48	4446	15,55	5836	0,18	66,6
2:25:00	48	4444	15,55	5832	0,18	66,9
2:25:30	48	4442	15,55	5823	0,18	67,1
2:26:00	48	4440	15,55	5820	0,18	67,3
2:26:30	48	4437	15,55	5809	0,18	67,5
2:27:00	48	4435	15,55	5805	0,18	67,7
2:27:30	48	4432	15,55	5795	0,18	67,9
2:28:00	48	4428	15,56	5789	0,18	68,2
2:28:30	48	4425	15,56	5776	0,18	68,4
2:29:00	48	4423	15,56	5771	0,18	68,6
2:29:30	48	4421	15,56	5765	0,18	68,8
2:30:00	48	4419	15,56	5757	0,18	69,0
2:30:30	48	4417	15,56	5748	0,18	69,2
2:31:00	48	4415	15,56	5735	0,18	69,5
2:31:30	48	4413	15,56	5726	0,18	69,7
2:32:00	48	4410	15,57	5714	0,18	69,9
2:32:30	48	4407	15,56	5709	0,18	70,1
2:33:00	48	4403	15,56	5698	0,18	70,3
2:33:30	48	4399	15,57	5681	0,18	70,5
2:34:00	48	4395	15,58	5663	0,17	70,7
2:34:30	48	4391	15,58	5657	0,17	71,0
2:35:00	48	4389	15,58	5640	0,17	71,2
2:35:30	48	4388	15,58	5623	0,17	71,4
2:36:00	48	4386	15,59	5612	0,17	71,6
2:36:30	48	4383	15,59	5591	0,17	71,8
2:37:00	48	4380	15,59	5585	0,17	72,0
2:37:30	48	4376	15,59	5565	0,17	72,3
2:38:00	48	4372	15,60	5543	0,17	72,5
2:38:30	48	4368	15,60	5534	0,17	72,7
2:39:00	49	4363	15,60	5512	0,17	72,9
2:39:30	49	4359	15,60	5496	0,16	73,1
2:40:00	49	4356	15,61	5476	0,16	73,3
2:40:30	49	4354	15,61	5451	0,16	73,6
2:41:00	49	4351	15,62	5433	0,16	73,8
2:41:30	49	4348	15,62	5415	0,16	74,0
2:42:00	49	4345	15,63	5387	0,16	74,2
2:42:30	49	4342	15,63	5375	0,16	74,4
2:43:00	49	4339	15,63	5346	0,15	74,6
2:43:30	49	4334	15,64	5323	0,15	74,9
2:44:00	49	4329	15,64	5308	0,15	75,1
2:44:30	49	4324	15,65	5277	0,15	75,3
2:45:00	49	4318	15,65	5261	0,15	75,5
2:45:30	49	4313	15,66	5232	0,14	75,7
2:46:00	49	4308	15,67	5205	0,14	75,9
2:46:30	49	4304	15,67	5189	0,14	76,2
2:47:00	49	4301	15,67	5172	0,14	76,4
2:47:30	49	4297	15,68	5146	0,14	76,6
2:48:00	49	4294	15,69	5122	0,13	76,8
2:48:30	49	4289	15,70	5097	0,13	77,0
2:49:00	49	4283	15,70	5067	0,13	77,2
2:49:30	49	4277	15,71	5053	0,13	77,4
2:50:00	49	4271	15,72	5030	0,12	77,7
2:50:30	49	4264	15,73	5018	0,12	77,9
2:51:00	49	4259	15,74	4996	0,12	78,1
2:51:30	49	4253	15,74	4987	0,12	78,3
2:52:00	49	4248	15,75	4969	0,11	78,5
2:52:30	49	4244	15,76	4950	0,11	78,7
2:53:00	49	4239	15,77	4948	0,11	79,0
2:53:30	49	4233	15,77	4943	0,11	79,2
2:54:00	49	4227	15,78	4929	0,10	75,3
2:54:30	49	4220	15,79	4914	0,10	71,4
2:55:00	49	4213	15,80	4920	0,10	72,9
2:55:30	50	4206	15,80	4921	0,10	73,4
2:56:00	50	4200	15,81	4912	0,09	71,0
2:56:30	50	4194	15,82	4919	0,09	72,8
2:57:00	50	4189	15,83	4930	0,09	75,8
2:57:30	50	4183	15,84	4939	0,08	78,0
2:58:00	50	4177	15,85	4944	0,08	79,4
2:58:30	50	4169	15,86	4961	0,08	84,1
2:59:00	50	4162	15,87	4988	0,08	91,3
2:59:30	50	4154	15,88	5007	0,07	96,9
3:00:00	50	4146	15,88	5041	0,07	106,6
3:00:30	50	4138	15,89	5068	0,07	114,4
3:01:00	50	4131	15,90	5109	0,07	126,8
3:01:30	50	4124	15,91	5140	0,06	136,3
3:02:00	50	4117	15,92	5180	0,06	149,0
3:02:30	50	4109	15,93	5226	0,06	164,2
3:03:00	50	4101	15,93	5272	0,06	179,7
3:03:30	50	4093	15,94	5316	0,05	195,4
3:04:00	50	4084	15,95	5373	0,05	216,0
3:04:30	50	4074	15,96	5422	0,05	234,8
3:05:00	50	4065	15,96	5478	0,05	256,9
3:05:30	50	4055	15,97	5534	0,04	280,1
3:06:00	50	4046	15,97	5599	0,04	308,3
3:06:30	50	4037	15,98	5655	0,04	333,7
3:07:00	50	4029	15,98	5716	0,04	362,9
3:07:30	50	4020	15,99	5773	0,04	391,4
3:08:00	50	4011	15,99	5832	0,04	421,9
3:08:30	50	4001	16,00	5890	0,04	453,4
3:09:00	50	3990	16,00	5953	0,03	489,1
3:09:30	50	3978	16,01	6015	0,03	526,3
3:10:00	50	3967	16,01	6066	0,03	558,4
3:10:30	50	3956	16,02	6125	0,03	596,5
3:11:00	51	4373	16,01	6120	0,03	593,1
3:11:30	51	4371	15,99	6192	0,04	642,6
3:12:00	51	4364	15,98	6259	0,04	690,8
3:12:30	51	4357	15,98	6313	0,04	731,2
3:13:00	51	4349	15,98	6376	0,04	781,0
3:13:30	51	4341	15,98	6405	0,04	804,7
3:14:00	51	4333	15,98	6459	0,04	849,8
3:14:30	51	4326	15,98	6511	0,04	895,8
3:15:00	51	4317	15,98	6560	0,04	940,7
3:15:30	51	4309	15,98	6609	0,04	987,5
3:16:00	51	4300	15,98	6653	0,04	1030,1
3:16:30	51	4291	15,98	6699	0,04	1076,8
3:17:00	51	4281	15,98	6740	0,04	1119,9
3:17:30	51	4271	15,98	6779	0,04	1162,6
3:18:00	51	4261	15,98	6816	0,04	1204,2
3:18:30	51	4251	15,98	6857	0,04	
3:19:00	51	4242	15,97	6892	0,04	
3:19:30	51	4231	15,97	6930	0,04	
3:20:00	51	4221	15,97	6964	0,05	
3:20:30	51	4210	15,96	6996	0,05	
3:21:00	51	4199	15,96	7025	0,05	
3:21:30	51	4187	15,95	7056	0,05	
3:22:00	51	4174	15,95	7083	0,05	
3:22:30	51	4156	15,94	7109	0,05	
3:23:00	51	4138	15,94	7136	0,05	
3:23:30	51	4121	15,93	7158	0,06	
3:24:00	51	4105	15,92	7181	0,06	
3:24:30	51	4089	15,92	7203	0,06	
3:25:00	51	4073	15,92	7223	0,06	
3:25:30	51	4056	15,91	7244	0,06	
3:26:00	51	4039	15,90	7261	0,06	
3:26:30	51	4021	15,90	7276	0,07	
3:27:00	52	4003	15,89	7293	0,07	
3:27:30	52	3985	15,88	7307	0,07	
3:28:00	52	3968	15,87	7326	0,07	
3:28:30	52	3950	15,87	7338	0,08	
3:29:00	52	3932	15,86	7353	0,08	
3:29:30	52	3914	15,84	7363	0,08	
3:30:00	52	3896	15,83	7378	0,09	
3:30:30	52	3877	15,83	7390	0,09	
3:31:00	52	4018	15,81	7397	0,09	
3:31:30	52	4010	15,79	7410	0,10	
3:32:00	52	4000	15,78	7425	0,11	
3:32:30	52	3987	15,76	7433	0,11	
3:33:00	52	3975	15,74	7444	0,12	
3:33:30	52	3963	15,73	7451	0,12	
3:34:00	52	3952	15,72	7461	0,12	
3:34:30	52	3941	15,71	7467	0,13	
3:35:00	52	3930	15,69	7475	0,13	
3:35:30	52	3917	15,68	7479	0,14	
3:36:00	52	3904	15,67	7483	0,14	
3:36:30	52	3890	15,65	7490	0,15	
3:37:00	52	3876	15,64	7494	0,15	
3:37:30	52	3861	15,62	7500	0,16	
3:38:00	52	3846	15,61	7506	0,16	
3:38:30	52	3831	15,59	7510	0,17	
3:39:00	52	3816	15,57	7514	0,18	
3:39:30	52	3801	15,55	7515	0,18	
3:40:00	52	3786	15,54	7517	0,19	
3:40:30	52	3772	15,52	7519	0,19	
3:41:00	52	3757	15,50	7524	0,20	
3:41:30	52	3741	15,48	7524	0,21	
3:42:00	52	3725	15,46	7528	0,22	
3:42:30	52	3709	15,44	7529	0,22	
3:43:00	53	3692	15,42	7530	0,23	
3:43:30	53	3675	15,40	7528	0,24	
3:44:00	53	3658	15,38	7526	0,25	
3:44:30	53	3642	15,35	7528	0,26	
3:45:00	53	3624	15,33	7523	0,26	
3:45:30	53	3607	15,31	7522	0,27	
3:46:00	53	3590	15,29	7524	0,28	
3:46:30	53	3573	15,26	7521	0,29	
3:47:00	53	3554	15,24	7520	0,30	
3:47:30	53	3536	15,22	7518	0,31	
3:48:00	53	3517	15,20	7515	0,32	
3:48:30	53	3498	15,17	7510	0,33	
3:49:00	53	3480	15,14	7512	0,34	
3:49:30	53	3462	15,12	7506	0,35	
3:50:00	53	3442	15,10	7503	0,36	
3:50:30	53	3415	15,07	7504	0,37	
3:51:00	53	3385	15,05	7500	0,38	
3:51:30	53	3355	15,03	7498	0,39	
3:52:00	53	3326	15,00	7493	0,40	
3:52:30	53	3297	14,97	7492	0,41	
3:53:00	53	3269	14,95	7487	0,42	
3:53:30	53	3899	14,93	7481	0,43	
3:54:00	53	3876	14,88	7456	0,46	
3:54:30	53	3844	14,83	7465	0,48	
3:55:00	53	3815	14,80	7467	0,49	
3:55:30	53	4435	14,75	7423	0,51	
3:56:00	53	4400	14,70	7436	0,54	
3:56:30	53	4365	14,66	7441	0,56	
3:57:00	53	4331	14,63	7440	0,57	
3:57:30	53	4297	14,60	7437	0,59	
3:58:00	53	4266	14,59	7435	0,60	
3:58:30	53	4235	14,56	7433	0,61	
3:59:00	53	4204	14,53	7429	0,63	
3:59:30	53	4175	14,50	7401	0,64	
4:00:00	53	4146	14,47	7399	0,66	
4:00:30	53	4115	14,44	7391	0,67	
4:01:00	54	4085	14,42	7389	0,69	
4:01:30	54	4052	14,39	7382	0,70	
4:02:00	54	4109	14,36	7379	0,72	
4:02:30	54	4093	14,32	7375	0,74	
4:03:00	54	4074	14,29	7368	0,75	
4:03:30	54	4057	14,26	7364	0,77	
4:04:00	54	4040	14,24	7360	0,79	
4:04:30	54	4025	14,21	7350	0,80	
4:05:00	54	4009	14,18	7342	0,82	
4:05:30	54	3992	14,15	7339	0,84	
4:06:00	54	3975	14,12	7334	0,86	
4:06:30	54	3956	14,09	7330	0,88	
4:07:00	54	3936	14,06	7321	0,89	
4:07:30	54	3915	14,03	7314	0,91	
4:08:00	54	3893	14,00	7304	0,93	
4:08:30	54	3872	13,97	7298	0,95	
4:09:00	54	3851	13,95	7294	0,97	
4:09:30	54	3831	13,92	7287	0,99	
4:10:00	54	3811	13,89	7277	1,00	
4:10:30	54	3788	13,86	7274	1,02	
4:11:00	54	3768	13,83	7264	1,04	
4:11:30	54	3749	13,81	7256	1,06	
4:12:00	54	3730	13,78	7248	1,08	
4:12:30	54	3710	13,75	7245	1,10	
4:13:00	54	3690	13,72	7240	1,12	
4:13:30	54	3669	13,69	7231	1,14	
4:14:00	54	3650	13,66	7225	1,16	
4:14:30	54	3631	13,64	7219	1,18	
4:15:00	54	3613	13,61	7209	1,20	
4:15:30	54	3594	13,58	7206	1,23	
4:16:00	54	3574	13,55	7203	1,25	
4:16:30	54	3554	13,53	7195	1,27	
4:17:00	55	3534	13,50	7189	1,29	
4:17:30	55	3514	13,47	7186	1,31	
4:18:00	55	3495	13,44	7179	1,33	
4:18:30	55	3475	13,42	7177	1,35	
4:19:00	55	3455	13,39	7169	1,38	
4:19:30	55	3436	13,36	7166	1,40	
4:20:00	55	3418	13,35	7166	1,41	
4:20:30	55	3398	13,32	7158	1,43	
4:21:00	55	3378	13,30	7159	1,46	
4:21:30	55	3350	13,27	7153	1,48	
4:22:00	55	3318	13,24	7145	1,50	
4:22:30	55	3286	13,22	7142	1,53	
4:23:00	55	3256	13,19	7138	1,55	
4:23:30	55	3225	13,16	7133	1,57	
4:24:00	55	3196	13,14	7131	1,60	
4:24:30	55	3167	13,12	7127	1,62	
4:25:00	55	3139	13,09	7121	1,64	
4:25:30	55	3110	13,06	7121	1,67	
4:26:00	55	3081	13,04	7114	1,69	
4:26:30	55	3051	13,02	7111	1,71	
4:27:00	55	3021	12,99	7111	1,74	
4:27:30	55	2991	12,97	7107	1,76	
4:28:00	55	2959	12,94	7104	1,79	
4:28:30	55	2929	12,92	7102	1,81	
4:29:00	55	2899	12,90	7098	1,83	
4:29:30	55	2871	12,87	7097	1,86	
4:30:00	55	2842	12,85	7093	1,88	
4:30:30	55	2814	12,82	7093	1,91	
4:31:00	55	2787	12,80	7087	1,93	
4:31:30	55	2758	12,78	7090	1,96	
4:32:00	55	2728	12,75	7088	1,98	
4:32:30	55	2697	12,73	7083	2,01	
4:33:00	55	2666	12,71	7080	2,03	
4:33:30	55	2635	12,69	7082	2,06	
4:34:00	56	2603	12,66	7080	2,08	
4:34:30	55	2572	12,64	7079	2,11	
4:35:00	55	2542	12,62	7079	2,13	
4:35:30	56	2512	12,60	7080	2,16	
4:36:00	56	2482	12,57	7080	2,19	
4:36:30	56	2453	12,55	7077	2,21	
4:37:00	56	2424	12,53	7079	2,24	
4:37:30	56	2395	12,51	7077	2,26	
4:38:00	56	2365	12,49	7078	2,29	
4:38:30	56	2335	12,46	7074	2,32	
4:39:00	56	2305	12,44	7077	2,34	
4:39:30	56	2275	12,42	7077	2,37	
4:40:00	56	2244	12,40	7079	2,39	
4:40:30	56	2938	12,38	7078	2,42	
4:41:00	56	2892	12,34	7059	2,47	
4:41:30	56	2854	12,31	7071	2,51	
4:42:00	55	2817	12,28	7075	2,55	
4:42:30	55	2782	12,27	7077	2,57	
4:43:00	55	2747	12,25	7084	2,60	
4:43:30	55	2714	12,23	7088	2,63	
4:44:00	55	2683	12,21	7087	2,65	
4:44:30	55	2652	12,19	7092	2,68	
4:45:00	55	2622	12,16	7091	2,71	
4:45:30	55	2592	12,14	7095	2,74	
4:46:00	55	2562	12,13	7097	2,77	
4:46:30	55	2531	12,11	7098	2,79	
4:47:00	55	2500	12,09	7100	2,82	
4:47:30	55	2469	12,07	7100	2,86	
4:48:00	55	2438	12,05	7104	2,88	
4:48:30	55	2408	12,03	7104	2,91	
4:49:00	55	2378	12,01	7110	2,93	
4:49:30	55	2349	12,00	7109	2,96	
4:50:00	55	2320	11,98	7110	2,99	
4:50:30	56	3019	11,96	7112	3,02	
4:51:00	56	2977	11,93	7095	3,07	
4:51:30	55	2941	11,90	7107	3,11	
4:52:00	55	2909	11,87	7116	3,16	
4:52:30	56	2878	11,85	7124	3,19	
4:53:00	56	2849	11,83	7128	3,22	
4:53:30	56	2823	11,82	7131	3,25	
4:54:00	56	2797	11,80	7137	3,28	
4:54:30	56	2771	11,78	7141	3,31	
4:55:00	56	3427	11,75	7110	3,36	
4:55:30	56	3402	11,73	7130	3,40	
4:56:00	56	3367	11,70	7133	3,45	
4:56:30	56	3334	11,68	7139	3,48	
4:57:00	56	3302	11,66	7144	3,52	
4:57:30	56	3270	11,64	7150	3,55	
4:58:00	56	3237	11,63	7154	3,58	
4:58:30	56	3204	11,61	7157	3,60	
4:59:00	55	3171	11,60	7166	3,63	
4:59:30	55	3139	11,58	7170	3,67	
5:00:00	55	3636	11,56	7144	3,71	
5:00:30	55	3627	11,54	7165	3,75	
5:01:00	55	3617	11,51	7171	3,79	
5:01:30	55	3606	11,50	7173	3,83	
5:02:00	56	3597	11,47	7180	3,87	
5:02:30	56	3586	11,46	7186	3,90	
5:03:00	56	3575	11,44	7190	3,93	
5:03:30	56	3563	11,43	7190	3,96	
5:04:00	56	3539	11,41	7197	3,99	
5:04:30	56	3509	11,41	7199	4,01	
5:05:00	56	3481	11,39	7204	4,04	
5:05:30	56	3453	11,37	7210	4,07	
5:06:00	56	3425	11,36	7214	4,10	
5:06:30	56	3396	11,35	7214	4,13	
5:07:00	56	3367	11,33	7218	4,15	
5:07:30	55	3338	11,32	7224	4,18	
5:08:00	55	3309	11,31	7225	4,21	
5:08:30	55	3280	11,30	7229	4,23	
5:09:00	55	3253	11,28	7234	4,26	
5:09:30	55	3228	11,27	7242	4,30	
5:10:00	55	3204	11,25	7244	4,33	
5:10:30	55	3181	11,24	7250	4,35	
5:11:00	55	3158	11,23	7250	4,38	
5:11:30	56	3134	11,22	7257	4,40	
5:12:00	56	3109	11,21	7260	4,43	
5:12:30	56	3085	11,19	7265	4,46	
5:13:00	56	3062	11,18	7269	4,49	
5:13:30	56	3039	11,16	7274	4,53	
5:14:00	56	3017	11,15	7274	4,55	
5:14:30	56	2996	11,14	7278	4,58	
5:15:00	56	2975	11,13	7284	4,60	
5:15:30	56	2953	11,12	7289	4,62	
5:16:00	56	2931	11,11	7291	4,65	
5:16:30	56	2908	11,10	7296	4,68	
5:17:00	56	2884	11,09	7298	4,70	
5:17:30	55	2861	11,07	7303	4,74	
5:18:00	55	2836	11,06	7307	4,76	
5:18:30	55	2813	11,05	7310	4,79	
5:19:00	55	2791	11,04	7314	4,81	
5:19:30	55	2769	11,03	7317	4,84	
5:20:00	55	2749	11,02	7318	4,86	
5:20:30	55	2730	11,01	7322	4,88	
5:21:00	55	2711	11,00	7325	4,91	
5:21:30	55	2694	10,99	7331	4,94	
5:22:00	55	2674	10,98	7332	4,97	
5:22:30	55	2653	10,97	7335	4,99	
5:23:00	55	2632	10,96	7339	5,03	
5:23:30	55	2612	10,95	7342	5,05	
5:24:00	55	2592	10,94	7345	5,07	
5:24:30	55	2572	10,93	7349	5,09	
5:25:00	55	2552	10,92	7354	5,11	
5:25:30	55	2533	10,92	7354	5,13	
5:26:00	55	2514	10,90	7359	5,16	
5:26:30	55	2495	10,90	7363	5,17	
5:27:00	55	2477	10,89	7364	5,19	
5:27:30	55	2458	10,88	7364	5,23	
5:28:00	55	2440	10,87	7368	5,26	
5:28:30	55	2421	10,86	7371	5,28	
5:29:00	55	2403	10,85	7374	5,31	
5:29:30	55	2385	10,84	7378	5,32	
5:30:00	55	2367	10,84	7383	5,35	
5:30:30	55	2350	10,83	7383	5,37	
5:31:00	55	2333	10,82	7389	5,39	
5:31:30	55	2316	10,81	7392	5,41	
5:32:00	55	2299	10,80	7395	5,43	
5:32:30	55	2282	10,79	7395	5,46	
5:33:00	55	2266	10,78	7398	5,49	
5:33:30	56	2989	10,78	7312	5,51	
5:34:00	55	2962	10,76	7370	5,57	
5:34:30	55	2939	10,74	7381	5,61	
5:35:00	55	2918	10,73	7388	5,64	
5:35:30	55	2900	10,72	7390	5,68	
5:36:00	56	2885	10,71	7396	5,70	
5:36:30	56	2871	10,70	7404	5,73	
5:37:00	56	2857	10,69	7410	5,75	
5:37:30	56	3511	10,68	7410	5,78	
5:38:00	56	3492	10,67	7383	5,82	
5:38:30	56	3494	10,65	7397	5,87	
5:39:00	56	3488	10,64	7401	5,91	
5:39:30	56	3464	10,63	7405	5,94	
5:40:00	56	3442	10,62	7410	5,97	
5:40:30	56	3422	10,61	7414	5,99	
5:41:00	56	3400	10,60	7419	6,02	
5:41:30	56	3378	10,59	7422	6,05	
5:42:00	55	3357	10,59	7424	6,07	
5:42:30	55	3335	10,58	7433	6,10	
5:43:00	55	3314	10,57	7435	6,13	
5:43:30	55	3293	10,56	7439	6,16	
5:44:00	55	3274	10,55	7443	6,18	
5:44:30	55	3256	10,54	7444	6,20	
5:45:00	55	3238	10,54	7447	6,22	
5:45:30	55	3220	10,53	7451	6,23	
5:46:00	55	3203	10,53	7451	6,25	
5:46:30	55	3185	10,52	7456	6,28	
5:47:00	55	3167	10,51	7461	6,30	
5:47:30	55	3150	10,51	7467	6,32	
5:48:00	55	3132	10,50	7467	6,34	
5:48:30	55	3114	10,49	7473	6,36	
5:49:00	55	3097	10,49	7475	6,38	
5:49:30	55	3081	10,48	7478	6,40	
5:50:00	55	3065	10,47	7480	6,43	
5:50:30	55	3050	10,46	7482	6,46	
5:51:00	55	3035	10,46	7485	6,48	
5:51:30	55	3019	10,45	7489	6,50	
5:52:00	55	3004	10,44	7490	6,52	
5:52:30	55	2989	10,44	7495	6,54	
5:53:00	55	2973	10,43	7498	6,56	
5:53:30	55	2958	10,43	7502	6,57	
5:54:00	55	2944	10,42	7504	6,59	
5:54:30	55	2929	10,42	7505	6,61	
5:55:00	55	2914	10,41	7507	6,63	
5:55:30	55	2900	10,41	7509	6,64	
5:56:00	55	2887	10,40	7514	6,67	
5:56:30	55	2873	10,39	7518	6,69	
5:57:00	55	2860	10,39	7521	6,71	
5:57:30	55	2847	10,38	7522	6,74	
5:58:00	55	2834	10,37	7525	6,76	
5:58:30	55	2820	10,37	7527	6,78	
5:59:00	55	2806	10,36	7527	6,81	
5:59:30	55	2792	10,35	7529	6,83	
6:00:00	55	2778	10,35	7533	6,85	
6:00:30	55	2765	10,34	7536	6,87	
6:01:00	55	2753	10,34	7536	6,88	
6:01:30	55	2741	10,34	7538	6,89	
6:02:00	55	2729	10,33	7545	6,91	
6:02:30	56	4212	10,33	7544	6,93	
6:03:00	55	4141	10,32	7449	6,95	
6:03:30	55	4118	10,30	7469	7,00	
6:04:00	55	4099	10,29	7480	7,05	
6:04:30	55	4084	10,28	7485	7,08	
6:05:00	56	4075	10,27	7491	7,12	
6:05:30	56	4069	10,26	7495	7,16	
6:06:00	56	4064	10,26	7505	7,18	
6:06:30	56	4059	10,25	7541	7,21	
6:07:00	56	4051	10,24	7557	7,23	
6:07:30	56	4042	10,24	7557	7,24	
6:08:00	56	4033	10,23	7545	7,26	
6:08:30	56	4021	10,23	7546	7,28	
6:09:00	56	4009	10,22	7540	7,30	
6:09:30	56	3996	10,22	7539	7,32	
6:10:00	56	3983	10,21	7539	7,34	
6:10:30	56	3968	10,21	7540	7,35	
6:11:00	56	3952	10,21	7543	7,37	
6:11:30	56	3936	10,20	7541	7,39	
6:12:00	56	3920	10,20	7543	7,41	
6:12:30	56	3903	10,19	7544	7,43	
6:13:00	56	3886	10,19	7547	7,45	
6:13:30	56	3868	10,18	7549	7,47	
6:14:00	56	3850	10,17	7549	7,49	
6:14:30	56	3831	10,17	7553	7,52	
6:15:00	56	3813	10,16	7551	7,54	
6:15:30	56	3794	10,16	7556	7,56	
6:16:00	56	3774	10,15	7555	7,58	
6:16:30	56	3755	10,15	7560	7,60	
6:17:00	55	3735	10,14	7559	7,61	
6:17:30	55	3717	10,14	7564	7,63	
6:18:00	55	3699	10,14	7567	7,64	
6:18:30	55	3684	10,13	7567	7,66	
6:19:00	55	3670	10,13	7569	7,68	
6:19:30	55	3656	10,12	7569	7,70	
6:20:00	55	3642	10,12	7573	7,71	
6:20:30	55	3628	10,11	7573	7,73	
6:21:00	55	3614	10,11	7575	7,74	
6:21:30	55	3600	10,11	7577	7,76	
6:22:00	55	3585	10,10	7583	7,78	
6:22:30	55	3571	10,10	7583	7,80	
6:23:00	55	3556	10,09	7586	7,82	
6:23:30	55	3543	10,09	7586	7,84	
6:24:00	55	3529	10,08	7586	7,86	
6:24:30	55	3517	10,08	7592	7,87	
6:25:00	55	3504	10,07	7593	7,91	
6:25:30	55	3492	10,06	7596	7,94	
6:26:00	55	3480	10,06	7593	7,96	
6:26:30	55	3467	10,05	7599	7,98	
6:27:00	55	3455	10,05	7598	7,99	
6:27:30	55	3442	10,05	7603	8,01	
6:28:00	55	3430	10,04	7601	8,02	
6:28:30	55	3418	10,04	7604	8,03	
6:29:00	55	3407	10,04	7606	8,05	
6:29:30	55	3397	10,03	7606	8,06	
6:30:00	55	3386	10,03	7607	8,07	
6:30:30	55	3376	10,02	7612	8,09	
6:31:00	55	3365	10,02	7614	8,10	
6:31:30	55	3353	10,02	7613	8,12	
6:32:00	55	3343	10,01	7615	8,14	
6:32:30	55	3332	10,01	7620	8,15	
6:33:00	55	3320	10,01	7621	8,16	
6:33:30	55	3309	10,00	7623	8,18	
6:34:00	55	3298	10,00	7624	8,19	
6:34:30	55	3288	10,00	7625	8,21	
6:35:00	55	3278	9,99	7625	8,23	
6:35:30	55	3269	9,99	7629	8,26	
6:36:00	55	3260	9,98	7631	8,28	
6:36:30	55	3250	9,98	7629	8,29	
6:37:00	55	3241	9,97	7630	8,31	
6:37:30	55	3231	9,97	7633	8,33	
6:38:00	55	3222	9,96	7635	8,35	
6:38:30	55	3212	9,96	7639	8,38	
6:39:00	55	3201	9,95	7640	8,40	
6:39:30	55	3191	9,95	7641	8,41	
6:40:00	55	3182	9,95	7639	8,43	
6:40:30	55	3172	9,94	7641	8,44	
6:41:00	55	3163	9,94	7644	8,45	
6:41:30	55	3154	9,94	7646	8,46	
6:42:00	55	3144	9,94	7647	8,47	
6:42:30	55	3135	9,93	7647	8,49	
6:43:00	55	3127	9,93	7650	8,50	
6:43:30	55	3117	9,93	7650	8,52	
6:44:00	55	3107	9,93	7655	8,52	
6:44:30	55	3097	9,92	7656	8,54	
6:45:00	55	3087	9,92	7654	8,55	
6:45:30	55	3077	9,92	7658	8,56	
6:46:00	55	3067	9,91	7662	8,58	
6:46:30	55	3058	9,91	7663	8,59	
6:47:00	55	3049	9,91	7666	8,61	
6:47:30	55	3041	9,90	7667	8,63	
6:48:00	55	3032	9,90	7668	8,64	
6:48:30	55	3024	9,89	7672	8,66	
6:49:00	55	3016	9,89	7673	8,68	
6:49:30	55	3007	9,89	7671	8,70	
6:50:00	55	2998	9,88	7670	8,71	
6:50:30	55	2988	9,88	7676	8,73	
6:51:00	55	2979	9,87	7678	8,75	
6:51:30	55	2969	9,87	7678	8,76	
6:52:00	55	2960	9,87	7677	8,79	
6:52:30	55	2951	9,86	7680	8,81	
6:53:00	55	2943	9,86	7682	8,83	
6:53:30	55	2935	9,85	7683	8,85	
6:54:00	55	2927	9,85	7686	8,86	
6:54:30	55	2919	9,85	7686	8,87	
6:55:00	55	2910	9,85	7687	8,88	
6:55:30	55	2902	9,84	7685	8,89	
6:56:00	55	2893	9,84	7688	8,90	
6:56:30	55	2884	9,84	7691	8,92	
6:57:00	55	2875	9,84	7691	8,92	
6:57:30	55	2865	9,83	7693	8,94	
6:58:00	55	2856	9,83	7693	8,95	
6:58:30	55	2848	9,83	7695	8,97	
6:59:00	55	2841	9,82	7695	8,98	
6:59:30	55	2833	9,82	7697	8,99	
7:00:00	56	2826	9,82	7700	9,00	
7:00:30	56	2819	9,82	7699	9,01	
7:01:00	56	2811	9,81	7702	9,03	
7:01:30	56	2802	9,81	7700	9,04	
7:02:00	56	2794	9,81	7705	9,05	
7:02:30	56	2788	9,81	7704	9,06	
7:03:00	56	2781	9,80	7705	9,09	
7:03:30	56	2774	9,80	7706	9,10	
7:04:00	56	2767	9,80	7706	9,11	
7:04:30	56	2760	9,79	7709	9,13	
7:05:00	56	2753	9,79	7710	9,15	
7:05:30	56	2744	9,79	7708	9,16	
7:06:00	56	2735	9,78	7709	9,17	
7:06:30	56	2724	9,78	7711	9,19	
7:07:00	56	2714	9,78	7711	9,21	
7:07:30	56	2704	9,77	7713	9,23	
7:08:00	55	2694	9,77	7713	9,25	
7:08:30	55	2686	9,76	7714	9,27	
7:09:00	56	2678	9,76	7720	9,28	
7:09:30	56	2672	9,76	7716	9,31	
7:10:00	56	2666	9,75	7720	9,32	
7:10:30	56	2661	9,75	7722	9,34	
7:11:00	56	2654	9,75	7722	9,35	
7:11:30	56	2647	9,74	7724	9,36	
7:12:00	56	2640	9,74	7722	9,37	
7:12:30	56	2631	9,74	7723	9,38	
7:13:00	56	2622	9,74	7723	9,39	
7:13:30	56	2612	9,74	7728	9,40	
7:14:00	56	2602	9,74	7728	9,41	
7:14:30	55	2592	9,73	7728	9,43	
7:15:00	56	2582	9,73	7728	9,44	
7:15:30	56	2573	9,73	7732	9,45	
7:16:00	55	2565	9,73	7730	9,46	
7:16:30	56	2558	9,72	7733	9,47	
7:17:00	56	2552	9,72	7735	9,48	
7:17:30	56	2545	9,72	7738	9,49	
7:18:00	56	2539	9,72	7736	9,50	
7:18:30	56	2533	9,72	7735	9,51	
7:19:00	56	2527	9,71	7737	9,52	
7:19:30	56	2520	9,71	7739	9,54	
7:20:00	56	2512	9,71	7740	9,55	
7:20:30	56	2504	9,70	7742	9,56	
7:21:00	56	2495	9,70	7744	9,57	
7:21:30	56	2485	9,70	7743	9,58	
7:22:00	55	2475	9,70	7744	9,61	
7:22:30	55	2466	9,69	7743	9,62	
7:23:00	55	2456	9,69	7746	9,63	
7:23:30	56	2449	9,69	7746	9,64	
7:24:00	56	2444	9,68	7747	9,67	
7:24:30	56	2438	9,68	7751	9,68	
7:25:00	56	2432	9,68	7749	9,70	
7:25:30	56	2424	9,68	7753	9,71	
7:26:00	56	2417	9,67	7752	9,73	
7:26:30	56	2411	9,67	7751	9,75	
7:27:00	56	2404	9,66	7756	9,77	
7:27:30	56	2397	9,66	7753	9,78	
7:28:00	56	2390	9,66	7756	9,80	
7:28:30	56	2383	9,65	7753	9,82	
7:29:00	56	2375	9,65	7758	9,83	
7:29:30	56	2368	9,65	7756	9,84	
7:30:00	56	2359	9,65	7756	9,85	
7:30:30	56	2351	9,65	7760	9,86	
7:31:00	56	2342	9,64	7758	9,87	
7:31:30	56	2335	9,64	7760	9,89	
7:32:00	56	2328	9,64	7762	9,90	
7:32:30	56	2321	9,64	7762	9,91	
7:33:00	56	2316	9,64	7764	9,91	
7:33:30	56	2311	9,63	7764	9,92	
7:34:00	56	2305	9,63	7767	9,94	
7:34:30	56	2299	9,63	7768	9,95	
7:35:00	56	2292	9,63	7764	9,96	
7:35:30	56	2284	9,63	7768	9,97	
7:36:00	56	2276	9,62	7770	9,98	
7:36:30	56	2267	9,62	7770	9,99	
7:37:00	56	2257	9,62	7772	10,00	
7:37:30	56	2247	9,62	7770	10,01	
7:38:00	55	2238	9,62	7773	10,02	
7:38:30	55	2229	9,61	7774	10,03	
7:39:00	55	2222	9,61	7772	10,05	
7:39:30	56	2216	9,61	7773	10,06	
7:40:00	56	2211	9,61	7773	10,07	
7:40:30	56	2206	9,60	7777	10,08	
7:41:00	56	2201	9,60	7778	10,10	
7:41:30	56	2196	9,60	7777	10,11	
7:42:00	56	2189	9,60	7778	10,12	
7:42:30	56	2182	9,59	7776	10,13	
7:43:00	56	2175	9,59	7780	10,15	
7:43:30	56	2166	9,59	7780	10,16	
7:44:00	56	2157	9,59	7778	10,17	
7:44:30	56	2148	9,59	7782	10,18	
7:45:00	55	2139	9,58	7783	10,20	
7:45:30	55	2131	9,58	7784	10,21	
7:46:00	55	2124	9,58	7782	10,22	
7:46:30	56	2119	9,57	7785	10,24	
7:47:00	56	2113	9,57	7785	10,26	
7:47:30	56	2108	9,57	7783	10,28	
7:48:00	56	2103	9,57	7787	10,29	
7:48:30	56	2098	9,56	7786	10,32	
7:49:00	56	2093	9,56	7788	10,34	
7:49:30	56	2086	9,56	7787	10,34	
7:50:00	56	2078	9,55	7787	10,36	
7:50:30	56	2070	9,55	7787	10,37	
7:51:00	56	2061	9,55	7787	10,38	
7:51:30	56	2052	9,55	7790	10,39	
7:52:00	55	2043	9,55	7790	10,39	
7:52:30	55	2035	9,54	7792	10,41	
7:53:00	55	2028	9,54	7793	10,42	
7:53:30	55	2023	9,54	7795	10,43	
7:54:00	55	2017	9,54	7792	10,44	
7:54:30	56	2013	9,54	7796	10,45	
7:55:00	56	2008	9,53	7797	10,46	
7:55:30	56	2004	9,53	7797	10,47	
7:56:00	56	1999	9,53	7798	10,47	
7:56:30	56	1993	9,53	7798	10,49	
7:57:00	56	1987	9,53	7799	10,50	
7:57:30	56	1980	9,53	7799	10,51	
7:58:00	56	1972	9,52	7798	10,52	
7:58:30	56	2862	9,52	7800	10,52	
7:59:00	56	2736	9,52	7739	10,54	
7:59:30	56	2714	9,51	7757	10,59	
8:00:00	55	2699	9,51	7763	10,62	
8:00:30	55	2687	9,50	7764	10,65	
8:01:00	55	2675	9,50	7768	10,66	
8:01:30	55	2666	9,50	7770	10,68	
8:02:00	55	2657	9,49	7769	10,71	
8:02:30	55	2651	9,49	7775	10,72	
8:03:00	55	2646	9,49	7775	10,73	
8:03:30	56	2641	9,48	7777	10,75	
8:04:00	56	2634	9,48	7776	10,76	
8:04:30	56	2629	9,48	7777	10,78	
8:05:00	56	2623	9,48	7777	10,80	
8:05:30	56	2618	9,47	7781	10,81	
8:06:00	56	2612	9,47	7780	10,83	
8:06:30	56	2605	9,47	7785	10,85	
8:07:00	56	2597	9,46	7786	10,87	
8:07:30	56	2588	9,46	7789	10,89	
8:08:00	56	2580	9,46	7788	10,90	
8:08:30	56	2570	9,45	7787	10,92	
8:09:00	55	2559	9,45	7792	10,93	
8:09:30	55	2549	9,45	7794	10,94	
8:10:00	55	2541	9,45	7794	10,95	
8:10:30	55	2533	9,45	7796	10,96	
8:11:00	55	2526	9,45	7797	10,97	
8:11:30	56	2520	9,44	7797	10,98	
8:12:00	56	2515	9,44	7799	10,99	
8:12:30	55	2509	9,44	7799	11,00	
8:13:00	56	2502	9,44	7800	11,01	
8:13:30	56	2494	9,44	7799	11,02	
8:14:00	56	2488	9,44	7802	11,02	
8:14:30	56	2483	9,43	7802	11,04	
8:15:00	56	2480	9,43	7802	11,05	
8:15:30	56	2476	9,43	7805	11,07	
8:16:00	56	2471	9,43	7803	11,08	
8:16:30	56	2466	9,43	7804	11,09	
8:17:00	56	2460	9,42	7804	11,09	
8:17:30	56	2453	9,42	7806	11,10	
8:18:00	56	2444	9,42	7805	11,11	
8:18:30	56	2435	9,42	7806	11,12	
8:19:00	56	2426	9,42	7811	11,13	
8:19:30	56	2416	9,42	7811	11,14	
8:20:00	56	2405	9,41	7810	11,16	
8:20:30	55	2395	9,41	7812	11,17	
8:21:00	55	2386	9,41	7815	11,18	
8:21:30	55	2378	9,41	7815	11,19	
8:22:00	55	2371	9,41	7817	11,20	
8:22:30	55	2365	9,41	7815	11,21	
8:23:00	55	2360	9,40	7819	11,23	
8:23:30	55	2355	9,40	7816	11,24	
8:24:00	55	2349	9,40	7819	11,24	
8:24:30	55	2342	9,40	7820	11,25	
8:25:00	55	2335	9,40	7818	11,27	
8:25:30	55	2327	9,39	7819	11,28	
8:26:00	55	2319	9,39	7820	11,29	
8:26:30	55	2314	9,39	7823	11,30	
8:27:00	56	2311	9,39	7824	11,31	
8:27:30	56	2310	9,39	7821	11,33	
8:28:00	56	2309	9,38	7825	11,35	
8:28:30	56	2307	9,38	7826	11,36	
8:29:00	56	2305	9,38	7826	11,37	
8:29:30	56	2301	9,38	7827	11,38	
8:30:00	56	2296	9,37	7826	11,40	
8:30:30	56	2291	9,37	7826	11,41	
8:31:00	56	2284	9,37	7828	11,43	
8:31:30	56	2276	9,37	7829	11,44	
8:32:00	56	2268	9,36	7829	11,46	
8:32:30	56	2259	9,36	7830	11,47	
8:33:00	56	2249	9,36	7827	11,49	
8:33:30	56	2239	9,36	7830	11,50	
8:34:00	56	2228	9,35	7832	11,51	
8:34:30	55	2218	9,35	7833	11,52	
8:35:00	55	2207	9,35	7833	11,54	
8:35:30	55	2198	9,35	7833	11,54	
8:36:00	55	2189	9,35	7834	11,56	
8:36:30	55	2182	9,35	7835	11,56	
8:37:00	55	2175	9,35	7837	11,57	
8:37:30	55	2169	9,34	7837	11,58	
8:38:00	55	2163	9,34	7837	11,59	
8:38:30	55	2156	9,34	7836	11,60	
8:39:00	55	2149	9,34	7839	11,61	
8:39:30	55	2141	9,34	7841	11,62	
8:40:00	55	2134	9,34	7837	11,62	
8:40:30	55	2126	9,34	7840	11,63	
8:41:00	55	2120	9,33	7841	11,64	
8:41:30	55	2113	9,33	7842	11,65	
8:42:00	55	2107	9,33	7839	11,66	
8:42:30	55	2101	9,33	7840	11,67	
8:43:00	55	2095	9,33	7843	11,68	
8:43:30	55	2088	9,33	7842	11,69	
8:44:00	55	2081	9,33	7846	11,70	
8:44:30	55	2074	9,32	7843	11,70	
8:45:00	55	2067	9,32	7843	11,72	
8:45:30	55	2061	9,32	7845	11,73	
8:46:00	55	2054	9,32	7846	11,74	
8:46:30	55	2048	9,32	7846	11,75	
8:47:00	55	2044	9,32	7846	11,76	
8:47:30	55	2038	9,32	7847	11,76	
8:48:00	55	2033	9,31	7846	11,77	
8:48:30	55	2028	9,31	7848	11,79	
8:49:00	55	2023	9,31	7847	11,80	
8:49:30	55	2017	9,31	7847	11,80	
8:50:00	55	2011	9,31	7848	11,81	
8:50:30	55	2005	9,31	7851	11,82	
8:51:00	55	1999	9,30	7850	11,83	
8:51:30	55	1993	9,30	7851	11,84	
8:52:00	55	1987	9,30	7852	11,85	
8:52:30	55	1981	9,30	7853	11,85	
8:53:00	55	1976	9,30	7851	11,87	
8:53:30	55	2825	9,31	7734	11,81	
8:54:00	55	2751	9,30	7794	11,86	
8:54:30	55	2731	9,29	7807	11,93	
8:55:00	55	2719	9,28	7812	11,98	
8:55:30	55	2710	9,27	7816	12,03	
8:56:00	55	2702	9,27	7814	12,06	
8:56:30	55	2696	9,27	7816	12,08	
8:57:00	55	2690	9,26	7820	12,10	
8:57:30	55	2685	9,26	7821	12,12	
8:58:00	55	2679	9,26	7822	12,13	
8:58:30	55	2674	9,25	7824	12,16	
8:59:00	56	3300	9,25	7823	12,17	
8:59:30	55	3264	9,25	7792	12,16	
9:00:00	55	3264	9,25	7798	12,20	
9:00:30	56	3274	9,24	7804	12,24	
9:01:00	56	3286	9,24	7802	12,27	
9:01:30	56	3300	9,24	7808	12,28	
9:02:00	56	3310	9,23	7808	12,29	
9:02:30	56	3319	9,23	7807	12,30	
9:03:00	56	3326	9,23	7811	12,31	
9:03:30	56	3331	9,23	7812	12,34	
9:04:00	56	3330	9,22	7809	12,35	
9:04:30	56	3320	9,22	7812	12,36	
9:05:00	56	3310	9,22	7814	12,37	
9:05:30	56	3299	9,22	7816	12,37	
9:06:00	56	3290	9,22	7813	12,38	
9:06:30	56	3281	9,22	7815	12,39	
9:07:00	56	3270	9,22	7819	12,40	
9:07:30	56	3260	9,21	7818	12,42	
9:08:00	56	3248	9,21	7818	12,42	
9:08:30	55	3237	9,21	7820	12,43	
9:09:00	55	3226	9,21	7819	12,45	
9:09:30	55	3217	9,21	7821	12,45	
9:10:00	55	3209	9,21	7821	12,46	
9:10:30	55	3201	9,21	7823	12,48	
9:11:00	55	3194	9,21	7822	12,48	
9:11:30	55	3186	9,20	7827	12,49	
9:12:00	55	3178	9,20	7825	12,51	
9:12:30	55	3170	9,20	7825	12,52	
9:13:00	55	3161	9,20	7827	12,53	
9:13:30	55	3153	9,20	7827	12,55	
9:14:00	55	3144	9,19	7829	12,56	
9:14:30	55	3136	9,19	7826	12,56	
9:15:00	55	3130	9,19	7830	12,58	
9:15:30	55	3123	9,19	7828	12,59	
9:16:00	55	3117	9,19	7830	12,61
