Repository: ProgWizer/parser

File: project-root/data/Data Acquisition/Data Acquisition/2020 year (143)/20-064.txt (part 1 of 11)
--Test Summary--
Full Path and File Name	
Instrument Name	7322
Instrument Type	Model 7322 Consistometer - Variable Speed
Instrument Serial Number	
Test Start Date	25.03.2020
Test Start Time	13:42:03
Test Stop Date	25.03.2020
Test Stop Time	18:09:41
Test Length	4:27:38
Final Sample Time Offset	4:27:38
Controller Schedule Name	
Sampling Period	1 second
Comments	
Information	WellID	
Information	Customer	
Information	EngName	
Information	CementClass	G
Information	CementMfr	Ñóõîé Ëîã
Information	Additives	90G+10ASPM+0.8CFL-501+0.25CEX-201
Information	Density	1500
Information	BHCT	60
Information	BHST	
Information	FluidLoss	
Information	JobType	
Calculated Value	Time_30Bc	3:14:45
Calculated Value	Time_70Bc	4:27:38
Initial Temperature (°C)	25 °C
Final Temperature (°C)	61 °C
Initial Pressure (MPa)	0,2 MPa
Final Pressure (MPa)	25,0 MPa
Initial Consistency (Bc)	8 Bc
Final Consistency (Bc)	70 Bc
Initial Wall Temperature (°C)	34 °C
Final Wall Temperature (°C)	59 °C
Initial Motor Speed (RPM)	150 RPM
Final Motor Speed (RPM)	150 RPM
--Data--
Time (HH:MM:SS)	Temperature (°C)	Pressure (MPa)	Consistency (Bc)	Wall Temperature (°C)	Motor Speed (RPM)
0:00:00	25	0,2	8	34	150
0:00:01	25	0,2	8	34	150
0:00:02	25	0,2	8	34	150
0:00:03	25	0,2	8	34	150
0:00:04	26	0,2	8	34	150
0:00:05	26	0,2	8	34	150
0:00:06	26	0,2	8	34	150
0:00:07	26	0,2	8	34	150
0:00:08	26	0,2	8	34	150
0:00:09	26	0,2	8	34	150
0:00:10	26	0,2	8	34	150
0:00:11	26	0,2	8	34	150
0:00:12	26	0,2	7	34	150
0:00:13	26	0,2	7	34	150
0:00:14	26	0,2	7	34	150
0:00:15	26	0,2	7	34	150
0:00:16	26	0,2	7	34	150
0:00:17	26	0,2	7	34	150
0:00:18	26	0,2	7	34	150
0:00:19	26	0,2	7	34	150
0:00:20	26	0,2	7	34	150
0:00:21	26	0,2	7	34	150
0:00:22	26	0,3	7	34	150
0:00:23	26	0,3	7	34	150
0:00:24	26	0,3	7	34	150
0:00:25	26	0,3	7	34	150
0:00:26	26	0,3	7	34	150
0:00:27	26	0,3	7	34	150
0:00:28	26	0,3	7	34	150
0:00:29	26	0,3	7	34	150
0:00:30	26	0,3	7	34	150
0:00:31	26	0,3	7	34	150
0:00:32	26	0,3	7	34	150
0:00:33	26	0,3	7	34	150
0:00:34	27	0,3	7	34	150
0:00:35	27	0,3	7	34	150
0:00:36	27	0,4	7	34	150
0:00:37	27	0,4	7	34	150
0:00:38	27	0,4	7	34	150
0:00:39	27	0,4	7	34	150
0:00:40	27	0,4	7	34	150
0:00:41	27	0,4	7	34	150
0:00:42	27	0,4	7	34	150
0:00:43	27	0,4	7	34	150
0:00:44	27	0,4	7	34	150
0:00:45	27	0,4	7	34	150
0:00:46	27	0,5	7	34	150
0:00:47	27	0,5	7	34	150
0:00:48	27	0,5	7	34	150
0:00:49	27	0,5	7	34	150
0:00:50	27	0,5	7	34	150
0:00:51	27	0,5	7	34	150
0:00:52	27	0,6	7	34	150
0:00:53	27	0,6	7	34	150
0:00:54	27	0,6	7	34	150
0:00:55	27	0,6	7	34	150
0:00:56	27	0,6	7	34	150
0:00:57	27	0,6	7	34	150
0:00:58	27	0,7	7	34	150
0:00:59	27	0,7	7	34	150
0:01:00	27	0,7	7	34	150
0:01:01	27	0,7	7	34	150
0:01:02	28	0,7	7	34	150
0:01:03	28	0,8	7	34	150
0:01:04	28	0,8	7	34	150
0:01:05	28	0,8	7	34	150
0:01:06	28	0,8	7	34	150
0:01:07	28	0,8	7	34	150
0:01:08	28	0,9	7	34	150
0:01:09	28	0,9	7	34	150
0:01:10	28	0,9	7	34	150
0:01:11	28	0,9	7	34	150
0:01:12	28	1,0	7	34	150
0:01:13	28	1,0	7	34	150
0:01:14	28	1,0	7	34	150
0:01:15	28	1,0	7	34	150
0:01:16	28	1,0	7	34	150
0:01:17	28	1,1	7	34	150
0:01:18	28	1,1	7	34	150
0:01:19	28	1,1	7	34	150
0:01:20	28	1,1	7	34	150
0:01:21	28	1,1	7	34	150
0:01:22	28	1,2	7	34	150
0:01:23	28	1,2	7	34	150
0:01:24	28	1,2	7	34	150
0:01:25	28	1,2	7	34	150
0:01:26	28	1,3	7	34	150
0:01:27	28	1,3	7	34	150
0:01:28	28	1,3	7	34	150
0:01:29	28	1,3	7	34	150
0:01:30	28	1,3	6	34	150
0:01:31	28	1,3	6	34	150
0:01:32	28	1,3	6	34	150
0:01:33	29	1,4	6	34	150
0:01:34	29	1,4	6	34	150
0:01:35	29	1,4	6	34	150
0:01:36	29	1,4	6	34	150
0:01:37	29	1,4	6	34	150
0:01:38	29	1,4	6	34	150
0:01:39	29	1,5	6	34	150
0:01:40	29	1,5	6	34	150
0:01:41	29	1,5	6	34	150
0:01:42	29	1,5	6	34	150
0:01:43	29	1,6	6	34	150
0:01:44	29	1,6	6	34	150
0:01:45	29	1,6	6	34	150
0:01:46	29	1,6	6	34	150
0:01:47	29	1,6	6	34	150
0:01:48	29	1,6	6	34	150
0:01:49	29	1,6	6	34	150
0:01:50	29	1,6	6	34	150
0:01:51	29	1,7	6	34	150
0:01:52	29	1,7	6	34	150
0:01:53	29	1,7	6	34	150
0:01:54	29	1,7	6	34	150
0:01:55	29	1,7	6	34	150
0:01:56	29	1,7	6	34	150
0:01:57	29	1,8	6	34	150
0:01:58	29	1,8	6	34	150
0:01:59	29	1,8	6	34	150
0:02:00	29	1,8	6	34	150
0:02:01	29	1,8	6	34	150
0:02:02	29	1,8	6	34	150
0:02:03	29	1,8	6	34	150
0:02:04	29	1,8	6	34	150
0:02:05	29	1,8	6	34	150
0:02:06	29	1,9	6	34	150
0:02:07	29	1,9	6	34	150
0:02:08	29	1,9	6	34	150
0:02:09	29	2,0	6	34	150
0:02:10	29	2,0	6	34	150
0:02:11	29	2,0	6	34	150
0:02:12	29	2,0	6	34	150
0:02:13	29	2,0	6	34	150
0:02:14	30	2,0	6	34	150
0:02:15	30	2,0	6	34	150
0:02:16	30	2,0	6	34	150
0:02:17	30	2,0	6	34	150
0:02:18	30	2,1	6	34	150
0:02:19	30	2,1	6	34	150
0:02:20	30	2,1	6	34	150
0:02:21	30	2,1	6	34	150
0:02:22	30	2,1	6	34	150
0:02:23	30	2,1	6	34	150
0:02:24	30	2,1	6	34	150
0:02:25	30	2,1	6	34	150
0:02:26	30	2,1	6	34	150
0:02:27	30	2,2	6	35	150
0:02:28	30	2,2	6	34	150
0:02:29	30	2,2	6	34	150
0:02:30	30	2,2	6	34	150
0:02:31	30	2,2	6	34	150
0:02:32	30	2,2	6	34	150
0:02:33	30	2,2	6	34	150
0:02:34	30	2,2	6	35	150
0:02:35	30	2,3	6	34	150
0:02:36	30	2,3	6	34	150
0:02:37	30	2,3	6	34	150
0:02:38	30	2,3	6	34	150
0:02:39	30	2,3	6	34	150
0:02:40	30	2,3	6	34	150
0:02:41	30	2,3	6	34	150
0:02:42	30	2,4	6	34	150
0:02:43	30	2,4	6	34	150
0:02:44	30	2,4	6	35	150
0:02:45	30	2,4	6	35	150
0:02:46	30	2,4	6	34	150
0:02:47	30	2,5	6	35	150
0:02:48	30	2,5	6	34	150
0:02:49	30	2,5	6	35	150
0:02:50	30	2,5	6	35	150
0:02:51	30	2,5	6	34	150
0:02:52	30	2,5	6	34	150
0:02:53	30	2,5	6	35	150
0:02:54	30	2,5	6	35	150
0:02:55	30	2,6	6	35	150
0:02:56	30	2,6	6	35	150
0:02:57	30	2,6	6	35	150
0:02:58	30	2,6	6	35	150
0:02:59	30	2,6	6	35	150
0:03:00	30	2,6	6	35	150
0:03:01	30	2,6	6	35	150
0:03:02	31	2,6	6	35	150
0:03:03	31	2,6	6	35	150
0:03:04	31	2,7	6	34	150
0:03:05	31	2,6	6	35	150
0:03:06	31	2,8	6	35	150
0:03:07	31	2,8	6	35	150
0:03:08	31	2,8	6	35	150
0:03:09	31	2,8	6	35	150
0:03:10	31	2,8	6	35	150
0:03:11	31	2,8	6	35	150
0:03:12	31	2,8	6	35	150
0:03:13	31	2,8	6	35	150
0:03:14	31	2,8	6	35	150
0:03:15	31	2,8	6	35	150
0:03:16	31	2,8	6	35	150
0:03:17	31	2,8	6	35	150
0:03:18	31	2,9	6	35	150
0:03:19	31	2,9	6	35	150
0:03:20	31	2,9	6	35	150
0:03:21	31	2,9	6	35	150
0:03:22	31	2,9	6	35	150
0:03:23	31	2,9	6	35	150
0:03:24	31	3,0	6	35	150
0:03:25	31	3,1	6	35	150
0:03:26	31	3,1	6	35	150
0:03:27	31	3,1	6	35	150
0:03:28	31	3,1	6	35	150
0:03:29	31	3,1	6	35	150
0:03:30	31	3,1	6	35	150
0:03:31	31	3,1	6	35	150
0:03:32	31	3,1	6	35	150
0:03:33	31	3,1	6	35	150
0:03:34	31	3,1	6	35	150
0:03:35	31	3,1	6	35	150
0:03:36	31	3,2	6	35	150
0:03:37	31	3,2	6	35	150
0:03:38	31	3,3	6	35	150
0:03:39	31	3,3	6	35	150
0:03:40	31	3,3	6	35	150
0:03:41	31	3,3	6	35	150
0:03:42	31	3,3	6	35	150
0:03:43	31	3,2	6	35	150
0:03:44	31	3,2	6	35	150
0:03:45	31	3,2	6	35	150
0:03:46	31	3,2	6	35	150
0:03:47	31	3,2	6	35	150
0:03:48	31	3,4	6	35	150
0:03:49	31	3,5	6	35	150
0:03:50	31	3,5	6	35	150
0:03:51	31	3,5	6	35	150
0:03:52	31	3,5	6	35	150
0:03:53	32	3,5	6	35	150
0:03:54	32	3,5	6	35	150
0:03:55	32	3,5	6	35	150
0:03:56	32	3,5	6	35	150
0:03:57	32	3,5	6	35	150
0:03:58	32	3,5	6	35	150
0:03:59	32	3,5	6	35	150
0:04:00	32	3,5	6	35	150
0:04:01	32	3,5	6	35	150
0:04:02	32	3,5	6	35	150
0:04:03	32	3,5	6	35	150
0:04:04	32	3,5	6	35	150
0:04:05	32	3,5	6	35	150
0:04:06	32	3,5	6	35	150
0:04:07	32	3,6	6	35	150
0:04:08	32	3,7	6	35	150
0:04:09	32	3,7	6	35	150
0:04:10	32	3,7	6	35	150
0:04:11	32	3,7	6	35	150
0:04:12	32	3,7	6	35	150
0:04:13	32	3,7	6	35	150
0:04:14	32	3,7	6	35	150
0:04:15	32	3,7	6	35	150
0:04:16	32	3,7	6	35	150
0:04:17	32	3,7	6	35	150
0:04:18	32	3,7	6	35	150
0:04:19	32	3,7	6	35	150
0:04:20	32	3,7	6	35	150
0:04:21	32	3,8	6	35	150
0:04:22	32	3,9	6	35	150
0:04:23	32	3,9	6	35	150
0:04:24	32	3,9	6	35	150
0:04:25	32	3,9	6	35	150
0:04:26	32	3,9	6	35	150
0:04:27	32	3,9	6	35	150
0:04:28	32	3,9	6	35	150
0:04:29	32	3,9	6	35	150
0:04:30	32	3,9	6	35	150
0:04:31	32	3,9	6	35	150
0:04:32	32	3,9	6	35	150
0:04:33	32	3,9	6	35	150
0:04:34	32	3,9	6	35	150
0:04:35	32	3,9	6	35	150
0:04:36	32	3,9	6	35	150
0:04:37	32	3,9	6	35	150
0:04:38	32	4,0	6	35	150
0:04:39	32	4,1	6	35	150
0:04:40	32	4,1	6	35	150
0:04:41	32	4,1	6	35	150
0:04:42	32	4,1	6	35	150
0:04:43	32	4,1	6	35	150
0:04:44	32	4,1	6	35	150
0:04:45	32	4,1	6	35	150
0:04:46	32	4,1	6	35	150
0:04:47	32	4,1	6	35	150
0:04:48	32	4,1	6	35	150
0:04:49	32	4,1	6	35	150
0:04:50	32	4,1	6	35	150
0:04:51	32	4,1	6	35	150
0:04:52	32	4,1	6	35	150
0:04:53	32	4,2	6	35	150
0:04:54	32	4,3	6	35	150
0:04:55	32	4,4	6	35	150
0:04:56	32	4,4	6	35	150
0:04:57	32	4,4	6	35	150
0:04:58	32	4,4	6	35	150
0:04:59	32	4,4	6	35	150
0:05:00	33	4,3	6	35	150
0:05:01	33	4,3	6	35	150
0:05:02	33	4,3	6	35	150
0:05:03	33	4,3	6	35	150
0:05:04	33	4,3	6	35	150
0:05:05	33	4,3	6	35	150
0:05:06	33	4,3	6	35	150
0:05:07	33	4,3	6	35	150
0:05:08	33	4,3	6	35	150
0:05:09	33	4,4	6	35	150
0:05:10	33	4,5	6	35	150
0:05:11	33	4,5	6	35	150
0:05:12	33	4,5	6	35	150
0:05:13	33	4,5	6	35	150
0:05:14	33	4,5	6	35	150
0:05:15	33	4,5	6	35	150
0:05:16	33	4,5	6	35	150
0:05:17	33	4,5	6	35	150
0:05:18	33	4,5	6	35	150
0:05:19	33	4,5	6	35	150
0:05:20	33	4,7	6	35	150
0:05:21	33	4,8	6	35	150
0:05:22	33	4,8	6	35	150
0:05:23	33	4,8	6	35	150
0:05:24	33	4,8	6	35	150
0:05:25	33	4,8	6	35	150
0:05:26	33	4,8	6	35	150
0:05:27	33	4,8	6	35	150
0:05:28	33	4,8	6	35	150
0:05:29	33	4,7	6	35	150
0:05:30	33	4,7	6	35	150
0:05:31	33	4,7	6	35	150
0:05:32	33	4,7	6	35	150
0:05:33	33	4,7	6	35	150
0:05:34	33	4,7	6	35	150
0:05:35	33	4,7	6	35	150
0:05:36	33	4,7	6	35	150
0:05:37	33	4,7	6	35	150
0:05:38	33	4,7	6	35	150
0:05:39	33	4,9	6	35	150
0:05:40	33	5,0	6	35	150
0:05:41	33	5,0	6	35	150
0:05:42	33	5,0	6	35	150
0:05:43	33	5,0	6	35	150
0:05:44	33	5,0	6	35	150
0:05:45	33	5,0	6	35	150
0:05:46	33	5,0	6	35	150
0:05:47	33	5,0	6	35	150
0:05:48	33	5,0	6	35	150
0:05:49	33	5,0	6	35	150
0:05:50	33	5,0	6	35	150
0:05:51	33	5,0	6	35	150
0:05:52	33	5,0	6	35	150
0:05:53	33	5,0	6	35	150
0:05:54	33	5,1	6	35	150
0:05:55	33	5,1	6	35	150
0:05:56	33	5,1	6	35	150
0:05:57	33	5,1	6	35	150
0:05:58	33	5,1	6	35	150
0:05:59	33	5,1	6	35	150
0:06:00	33	5,1	6	35	150
0:06:01	33	5,2	6	35	150
0:06:02	33	5,2	6	35	150
0:06:03	33	5,2	6	35	150
0:06:04	33	5,2	6	35	150
0:06:05	33	5,2	6	35	150
0:06:06	33	5,2	6	35	150
0:06:07	33	5,2	6	35	150
0:06:08	33	5,2	6	35	150
0:06:09	33	5,2	6	35	150
0:06:10	33	5,2	6	35	150
0:06:11	33	5,2	6	35	150
0:06:12	33	5,3	6	35	150
0:06:13	33	5,4	6	35	150
0:06:14	33	5,4	6	35	150
0:06:15	33	5,4	6	35	150
0:06:16	33	5,4	6	35	150
0:06:17	33	5,4	6	35	150
0:06:18	33	5,4	6	35	150
0:06:19	33	5,4	6	35	150
0:06:20	33	5,3	6	35	150
0:06:21	33	5,4	6	35	150
0:06:22	33	5,5	6	35	150
0:06:23	33	5,5	6	35	150
0:06:24	34	5,5	6	35	150
0:06:25	33	5,5	6	35	150
0:06:26	34	5,5	6	35	150
0:06:27	34	5,5	6	35	150
0:06:28	34	5,5	6	35	150
0:06:29	34	5,5	6	35	150
0:06:30	34	5,5	6	35	150
0:06:31	34	5,6	6	35	150
0:06:32	34	5,6	6	35	150
0:06:33	34	5,6	6	35	150
0:06:34	34	5,6	6	35	150
0:06:35	34	5,6	6	35	150
0:06:36	34	5,6	6	35	150
0:06:37	34	5,6	6	35	150
0:06:38	34	5,6	6	35	150
0:06:39	34	5,6	6	35	150
0:06:40	34	5,7	6	35	150
0:06:41	34	5,8	6	35	150
0:06:42	34	5,8	6	35	150
0:06:43	34	5,8	6	35	150
0:06:44	34	5,8	6	36	150
0:06:45	34	5,8	6	35	150
0:06:46	34	5,8	6	35	150
0:06:47	34	5,7	6	35	150
0:06:48	34	5,7	6	35	150
0:06:49	34	5,7	6	36	150
0:06:50	34	5,8	6	35	150
0:06:51	34	5,9	6	35	150
0:06:52	34	5,9	6	35	150
0:06:53	34	5,9	6	35	150
0:06:54	34	5,9	6	35	150
0:06:55	34	5,9	6	35	150
0:06:56	34	5,9	6	35	150
0:06:57	34	6,0	6	35	150
0:06:58	34	6,0	6	35	150
0:06:59	34	6,0	6	35	150
0:07:00	34	6,0	6	35	150
0:07:01	34	6,0	6	35	150
0:07:02	34	6,0	6	35	150
0:07:03	34	6,0	6	35	150
0:07:04	34	6,0	6	35	150
0:07:05	34	6,0	6	35	150
0:07:06	34	6,0	6	35	150
0:07:07	34	6,0	6	35	150
0:07:08	34	6,0	6	36	150
0:07:09	34	6,0	6	35	150
0:07:10	34	6,0	6	35	150
0:07:11	34	6,0	6	36	150
0:07:12	34	6,2	6	35	150
0:07:13	34	6,3	6	36	150
0:07:14	34	6,3	6	35	150
0:07:15	34	6,3	6	36	150
0:07:16	34	6,3	6	35	150
0:07:17	34	6,3	6	36	150
0:07:18	34	6,3	6	36	150
0:07:19	34	6,3	6	35	150
0:07:20	34	6,3	6	35	150
0:07:21	34	6,3	6	35	150
0:07:22	34	6,3	6	35	150
0:07:23	34	6,3	6	35	150
0:07:24	34	6,3	6	35	150
0:07:25	34	6,3	6	35	150
0:07:26	34	6,3	6	36	150
0:07:27	34	6,3	6	36	150
0:07:28	34	6,3	6	35	150
0:07:29	34	6,3	6	36	150
0:07:30	34	6,3	6	35	150
0:07:31	34	6,3	6	35	150
0:07:32	34	6,5	6	35	150
0:07:33	34	6,6	6	36	150
0:07:34	34	6,6	6	35	150
0:07:35	34	6,6	6	36	150
0:07:36	34	6,6	6	36	150
0:07:37	34	6,6	6	36	150
0:07:38	34	6,6	6	35	150
0:07:39	34	6,6	6	36	150
0:07:40	34	6,6	6	35	150
0:07:41	34	6,6	6	36	150
0:07:42	34	6,6	6	35	150
0:07:43	34	6,5	6	36	150
0:07:44	34	6,5	6	35	150
0:07:45	34	6,5	6	36	150
0:07:46	34	6,5	6	36	150
0:07:47	34	6,6	6	35	150
0:07:48	34	6,8	6	36	150
0:07:49	34	6,9	6	36	150
0:07:50	34	6,9	6	36	150
0:07:51	34	6,9	6	36	150
0:07:52	34	6,9	6	36	150
0:07:53	34	6,9	6	36	150
0:07:54	34	6,9	6	36	150
0:07:55	34	6,9	6	36	150
0:07:56	34	6,9	6	36	150
0:07:57	34	6,9	6	36	150
0:07:58	34	6,8	6	35	150
0:07:59	34	6,8	6	36	150
0:08:00	34	6,8	6	35	150
0:08:01	34	6,8	6	36	150
0:08:02	34	6,8	6	36	150
0:08:03	34	6,8	6	36	150
0:08:04	34	6,8	6	36	150
0:08:05	34	6,8	6	35	150
0:08:06	34	6,8	6	36	150
0:08:07	34	7,0	6	36	150
0:08:08	34	7,1	6	36	150
0:08:09	34	7,2	6	36	150
0:08:10	34	7,2	6	36	150
0:08:11	34	7,2	6	36	150
0:08:12	34	7,2	6	36	150
0:08:13	35	7,2	6	36	150
0:08:14	35	7,2	6	36	150
0:08:15	35	7,2	6	36	150
0:08:16	35	7,2	6	36	150
0:08:17	35	7,2	6	36	150
0:08:18	35	7,2	6	36	150
0:08:19	35	7,1	6	36	150
0:08:20	35	7,1	6	35	150
0:08:21	35	7,1	6	36	150
0:08:22	35	7,1	6	36	150
0:08:23	35	7,1	6	36	150
0:08:24	35	7,1	6	36	150
0:08:25	35	7,1	6	36	150
0:08:26	35	7,1	6	36	150
0:08:27	35	7,1	6	36	150
0:08:28	35	7,1	6	36	150
0:08:29	35	7,4	6	36	150
0:08:30	35	7,4	6	36	150
0:08:31	35	7,5	6	36	150
0:08:32	35	7,5	6	36	150
0:08:33	35	7,5	6	36	150
0:08:34	35	7,5	6	36	150
0:08:35	35	7,5	6	36	150
0:08:36	35	7,5	6	36	150
0:08:37	35	7,5	6	36	150
0:08:38	35	7,4	6	36	150
0:08:39	35	7,4	6	36	150
0:08:40	35	7,4	6	36	150
0:08:41	35	7,4	7	36	150
0:08:42	35	7,4	6	36	150
0:08:43	35	7,4	6	36	150
0:08:44	35	7,4	6	36	150
0:08:45	35	7,4	6	36	150
0:08:46	35	7,4	6	36	150
0:08:47	35	7,4	6	36	150
0:08:48	35	7,4	6	36	150
0:08:49	35	7,4	6	36	150
0:08:50	35	7,5	6	36	150
0:08:51	35	7,7	7	36	150
0:08:52	35	7,8	7	36	150
0:08:53	35	7,8	7	36	150
0:08:54	35	7,8	7	36	150
0:08:55	35	7,8	7	36	150
0:08:56	35	7,8	7	36	150
0:08:57	35	7,8	7	36	150
0:08:58	35	7,8	7	36	150
0:08:59	35	7,8	7	36	150
0:09:00	35	7,8	7	36	150
0:09:01	35	7,8	7	36	150
0:09:02	35	7,8	7	36	150
0:09:03	35	7,8	7	36	150
0:09:04	35	7,8	7	36	150
0:09:05	35	7,8	7	36	150
0:09:06	35	7,8	7	36	150
0:09:07	35	7,8	7	36	150
0:09:08	35	7,8	7	36	150
0:09:09	35	7,8	7	36	150
0:09:10	35	7,8	7	36	150
0:09:11	35	7,8	7	36	150
0:09:12	35	7,8	7	36	150
0:09:13	35	7,8	7	36	150
0:09:14	35	7,8	7	36	150
0:09:15	35	7,8	7	36	150
0:09:16	35	7,8	7	36	150
0:09:17	35	7,9	7	36	150
0:09:18	35	8,1	7	36	150
0:09:19	35	8,2	7	36	150
0:09:20	35	8,2	7	36	150
0:09:21	35	8,2	7	37	150
0:09:22	35	8,2	7	37	150
0:09:23	35	8,2	7	37	150
0:09:24	35	8,2	7	37	150
0:09:25	35	8,2	7	37	150
0:09:26	35	8,2	7	37	150
0:09:27	35	8,2	7	37	150
0:09:28	35	8,2	7	37	150
0:09:29	35	8,2	7	37	150
0:09:30	35	8,2	7	37	150
0:09:31	35	8,2	7	37	150
0:09:32	35	8,2	7	37	150
0:09:33	35	8,3	7	37	150
0:09:34	35	8,3	7	37	150
0:09:35	35	8,3	7	37	150
0:09:36	35	8,3	7	37	150
0:09:37	35	8,3	7	37	150
0:09:38	35	8,3	7	37	150
0:09:39	35	8,3	7	37	150
0:09:40	35	8,3	7	37	150
0:09:41	35	8,3	7	37	150
0:09:42	35	8,3	7	37	150
0:09:43	35	8,3	7	37	150
0:09:44	35	8,3	7	37	150
0:09:45	35	8,3	7	37	150
0:09:46	35	8,4	7	37	150
0:09:47	35	8,4	7	37	150
0:09:48	35	8,4	7	37	150
0:09:49	35	8,4	7	38	150
0:09:50	35	8,4	7	38	150
0:09:51	35	8,4	7	38	150
0:09:52	35	8,4	7	38	150
0:09:53	35	8,4	7	38	150
0:09:54	35	8,4	7	38	150
0:09:55	35	8,5	7	38	150
0:09:56	35	8,5	7	38	150
0:09:57	35	8,5	7	38	150
0:09:58	35	8,5	7	38	150
0:09:59	35	8,5	7	38	150
0:10:00	35	8,5	7	38	150
0:10:01	35	8,5	7	38	150
0:10:02	35	8,5	7	38	150
0:10:03	35	8,5	7	38	150
0:10:04	35	8,6	7	38	150
0:10:05	35	8,6	7	38	150
0:10:06	35	8,6	7	38	150
0:10:07	35	8,6	7	38	150
0:10:08	35	8,6	7	38	150
0:10:09	35	8,6	7	39	150
0:10:10	35	8,6	7	38	150
0:10:11	35	8,6	7	39	150
0:10:12	35	8,7	7	39	150
0:10:13	35	8,7	7	39	150
0:10:14	35	8,7	7	39	150
0:10:15	35	8,7	7	39	150
0:10:16	35	8,7	7	39	150
0:10:17	35	8,7	7	39	150
0:10:18	35	8,7	7	39	150
0:10:19	35	8,7	7	39	150
0:10:20	35	8,8	7	39	150
0:10:21	35	8,8	7	39	150
0:10:22	35	8,8	7	39	150
0:10:23	35	8,8	7	39	150
0:10:24	35	8,8	7	39	150
0:10:25	35	8,8	7	39	150
0:10:26	35	8,9	7	39	150
0:10:27	35	8,9	7	39	150
0:10:28	36	8,9	7	39	150
0:10:29	35	8,9	7	40	150
0:10:30	36	8,9	7	40	150
0:10:31	36	8,9	7	40	150
0:10:32	36	8,9	7	40	150
0:10:33	36	9,0	7	40	150
0:10:34	36	9,0	7	40	150
0:10:35	36	9,0	7	40	150
0:10:36	36	9,0	7	40	150
0:10:37	36	9,0	7	40	150
0:10:38	36	9,0	7	40	150
0:10:39	36	9,0	7	40	150
0:10:40	36	9,1	7	40	150
0:10:41	36	9,1	7	40	150
0:10:42	36	9,1	7	40	150
0:10:43	36	9,1	7	40	150
0:10:44	36	9,1	7	40	150
0:10:45	36	9,1	7	40	150
0:10:46	36	9,2	7	40	150
0:10:47	36	9,2	7	40	150
0:10:48	36	9,2	7	40	150
0:10:49	36	9,2	7	41	150
0:10:50	36	9,2	7	41	150
0:10:51	36	9,2	7	41	150
0:10:52	36	9,2	7	41	150
0:10:53	36	9,3	7	41	150
0:10:54	36	9,3	7	41	150
0:10:55	36	9,3	7	41	150
0:10:56	36	9,3	7	41	150
0:10:57	36	9,3	7	41	150
0:10:58	36	9,3	7	41	150
0:10:59	36	9,3	7	41	150
0:11:00	36	9,4	7	41	150
0:11:01	36	9,4	7	41	150
0:11:02	36	9,4	7	41	150
0:11:03	36	9,4	7	41	150
0:11:04	36	9,4	7	41	150
0:11:05	36	9,4	7	41	150
0:11:06	36	9,5	7	41	150
0:11:07	36	9,5	7	41	150
0:11:08	36	9,5	7	42	150
0:11:09	36	9,5	7	42	150
0:11:10	36	9,5	7	42	150
0:11:11	36	9,5	7	42	150
0:11:12	36	9,6	7	42	150
0:11:13	36	9,6	7	42	150
0:11:14	36	9,6	7	42	150
0:11:15	36	9,6	7	42	150
0:11:16	36	9,6	7	42	150
0:11:17	36	9,6	7	42	150
0:11:18	36	9,6	7	42	150
0:11:19	36	9,7	7	42	150
0:11:20	36	9,7	7	42	150
0:11:21	36	9,7	7	42	150
0:11:22	36	9,7	7	42	150
0:11:23	36	9,7	7	42	150
0:11:24	36	9,7	7	42	150
0:11:25	36	9,7	7	42	150
0:11:26	36	9,7	7	42	150
0:11:27	36	9,8	7	42	150
0:11:28	36	9,8	7	42	150
0:11:29	36	9,8	7	42	150
0:11:30	36	9,8	7	43	150
0:11:31	36	9,8	7	42	150
0:11:32	36	9,8	7	42	150
0:11:33	36	9,9	7	42	150
0:11:34	36	9,9	7	42	150
0:11:35	36	9,9	7	42	150
0:11:36	36	9,9	7	43	150
0:11:37	36	9,9	7	43	150
0:11:38	36	9,9	7	43	150
0:11:39	36	9,9	7	43	150
0:11:40	36	10,0	7	43	150
0:11:41	36	10,0	7	43	150
0:11:42	36	10,0	7	43	150
0:11:43	36	10,0	7	43	150
0:11:44	36	10,0	7	43	150
0:11:45	36	10,0	7	43	150
0:11:46	36	10,0	7	43	150
0:11:47	37	10,1	7	43	150
0:11:48	37	10,1	7	43	150
0:11:49	37	10,1	7	43	150
0:11:50	37	10,1	7	43	150
0:11:51	37	10,1	7	43	150
0:11:52	37	10,1	7	43	150
0:11:53	37	10,1	7	43	150
0:11:54	37	10,1	7	43	150
0:11:55	37	10,2	7	43	150
0:11:56	37	10,2	7	43	150
0:11:57	37	10,2	7	44	150
0:11:58	37	10,2	7	43	150
0:11:59	37	10,2	7	43	150
0:12:00	37	10,2	7	44	150
0:12:01	37	10,2	7	44	150
0:12:02	37	10,2	7	44	150
0:12:03	37	10,3	7	44	150
0:12:04	37	10,3	7	44	150
0:12:05	37	10,3	7	44	150
0:12:06	37	10,3	7	44	150
0:12:07	37	10,3	7	44	150
0:12:08	37	10,3	7	44	150
0:12:09	37	10,3	7	44	150
0:12:10	37	10,4	7	44	150
0:12:11	37	10,4	7	44	150
0:12:12	37	10,4	7	44	150
0:12:13	37	10,4	7	44	150
0:12:14	37	10,4	7	44	150
0:12:15	37	10,4	7	44	150
0:12:16	37	10,4	7	44	150
0:12:17	37	10,4	7	44	150
0:12:18	37	10,4	7	44	150
0:12:19	37	10,5	7	44	150
0:12:20	37	10,5	7	44	150
0:12:21	37	10,5	7	44	150
0:12:22	37	10,5	7	44	150
0:12:23	37	10,5	7	44	150
0:12:24	37	10,5	7	44	150
0:12:25	37	10,5	7	45	150
0:12:26	37	10,5	7	44	150
0:12:27	37	10,6	7	45	150
0:12:28	37	10,6	7	44	150
0:12:29	37	10,6	7	44	150
0:12:30	37	10,6	7	44	150
0:12:31	37	10,6	7	45	150
0:12:32	37	10,6	7	45	150
0:12:33	37	10,6	7	45	150
0:12:34	37	10,6	7	45	150
0:12:35	37	10,6	7	45	150
0:12:36	37	10,7	7	45	150
0:12:37	37	10,7	7	45	150
0:12:38	37	10,7	7	45	150
0:12:39	37	10,7	7	45	150
0:12:40	37	10,7	7	45	150
0:12:41	37	10,7	7	45	150
0:12:42	38	10,7	7	45	150
0:12:43	38	10,7	7	45	150
0:12:44	38	10,7	7	45	150
0:12:45	38	10,8	7	45	150
0:12:46	38	10,8	7	45	150
0:12:47	38	10,8	7	45	150
0:12:48	38	10,8	7	45	150
0:12:49	38	10,8	7	45	150
0:12:50	38	10,8	7	45	150
0:12:51	38	10,8	7	45	150
0:12:52	38	10,8	7	45	150
0:12:53	38	10,8	7	45	150
0:12:54	38	10,8	7	45	150
0:12:55	38	10,8	7	45	150
0:12:56	38	10,9	7	45	150
0:12:57	38	10,9	7	45	150
0:12:58	38	10,9	7	45	150
0:12:59	38	10,9	7	45	150
0:13:00	38	10,9	7	45	150
0:13:01	38	10,9	7	45	150
0:13:02	38	10,9	7	45	150
0:13:03	38	10,9	7	45	150
0:13:04	38	11,0	7	45	150
0:13:05	38	11,0	7	45	150
0:13:06	38	11,2	7	45	150
0:13:07	38	11,3	7	45	150
0:13:08	38	11,4	7	45	150
0:13:09	38	11,4	7	46	150
0:13:10	38	11,4	7	45	150
0:13:11	38	11,4	7	45	150
0:13:12	38	11,4	7	45	150
0:13:13	38	11,4	7	46	150
0:13:14	38	11,4	7	46	150
0:13:15	38	11,4	7	45	150
0:13:16	38	11,4	7	46	150
0:13:17	38	11,4	7	46	150
0:13:18	38	11,4	7	46	150
0:13:19	38	11,4	7	46	150
0:13:20	38	11,4	7	46	150
0:13:21	38	11,5	7	46	150
0:13:22	38	11,5	7	46	150
0:13:23	38	11,5	7	46	150
0:13:24	38	11,5	7	46	150
0:13:25	38	11,5	7	46	150
0:13:26	38	11,5	7	46	150
0:13:27	38	11,5	7	46	150
0:13:28	39	11,5	7	46	150
0:13:29	39	11,5	7	46	150
0:13:30	39	11,5	7	46	150
0:13:31	39	11,5	7	46	150
0:13:32	39	11,5	7	46	150
0:13:33	39	11,5	7	46	150
0:13:34	39	11,5	7	46	150
0:13:35	39	11,5	7	46	150
0:13:36	39	11,6	7	46	150
0:13:37	39	11,6	7	46	150
0:13:38	39	11,6	7	46	150
0:13:39	39	11,6	7	46	150
0:13:40	39	11,6	7	46	150
0:13:41	39	11,6	7	46	150
0:13:42	39	11,6	7	46	150
0:13:43	39	11,6	7	46	150
0:13:44	39	11,6	7	46	150
0:13:45	39	11,6	7	46	150
0:13:46	39	11,6	7	46	150
0:13:47	39	11,6	7	46	150
0:13:48	39	11,6	7	46	150
0:13:49	39	11,6	7	46	150
0:13:50	39	11,7	7	46	150
0:13:51	39	11,7	7	46	150
0:13:52	39	11,7	7	46	150
0:13:53	39	11,7	7	46	150
0:13:54	39	11,7	7	46	150
0:13:55	39	11,7	7	46	150
0:13:56	39	11,7	7	46	150
0:13:57	39	11,7	7	46	150
0:13:58	39	11,7	7	46	150
0:13:59	39	11,7	7	46	150
0:14:00	39	11,7	7	47	150
0:14:01	39	11,7	7	46	150
0:14:02	39	11,8	7	46	150
0:14:03	39	11,9	7	46	150
0:14:04	39	11,9	7	46	150
0:14:05	39	11,9	7	46	150
0:14:06	39	12,0	7	47	150
0:14:07	39	12,0	7	46	150
0:14:08	39	12,0	7	47	150
0:14:09	39	12,0	7	46	150
0:14:10	39	12,0	7	47	150
0:14:11	39	12,0	7	47	150
0:14:12	39	12,0	7	47	150
0:14:13	40	12,0	7	47	150
0:14:14	40	12,0	7	47	150
0:14:15	40	12,0	7	47	150
0:14:16	40	12,0	7	47	150
0:14:17	40	12,0	7	47	150
0:14:18	40	12,0	7	47	150
0:14:19	40	12,0	7	47	150
0:14:20	40	12,0	7	47	150
0:14:21	40	12,0	7	47	150
0:14:22	40	12,0	7	47	150
0:14:23	40	12,0	7	47	150
0:14:24	40	12,0	7	47	150
0:14:25	40	12,1	7	47	150
0:14:26	40	12,2	7	47	150
0:14:27	40	12,2	7	47	150
0:14:28	40	12,3	7	47	150
0:14:29	40	12,3	7	47	150
0:14:30	40	12,3	7	47	150
0:14:31	40	12,3	7	47	150
0:14:32	40	12,3	7	47	150
0:14:33	40	12,3	7	47	150
0:14:34	40	12,3	7	47	150
0:14:35	40	12,3	7	47	150
0:14:36	40	12,3	7	47	150
0:14:37	40	12,3	7	47	150
0:14:38	40	12,3	7	47	150
0:14:39	40	12,3	7	47	150
0:14:40	40	12,3	7	47	150
0:14:41	40	12,3	7	47	150
0:14:42	40	12,3	7	47	150
0:14:43	40	12,3	7	47	150
0:14:44	40	12,3	7	47	150
0:14:45	40	12,4	7	47	150
0:14:46	40	12,5	7	47	150
0:14:47	40	12,5	7	47	150
0:14:48	40	12,6	7	47	150
0:14:49	40	12,6	7	47	150
0:14:50	40	12,6	7	47	150
0:14:51	40	12,6	7	47	150
0:14:52	40	12,6	7	47	150
0:14:53	40	12,6	7	47	150
0:14:54	40	12,6	7	47	150
0:14:55	41	12,6	7	47	150
0:14:56	41	12,6	7	47	150
0:14:57	41	12,6	7	47	150
0:14:58	41	12,6	7	47	150
0:14:59	41	12,6	7	47	150
0:15:00	41	12,6	7	47	150
0:15:01	41	12,6	7	47	150
0:15:02	41	12,6	7	47	150
0:15:03	41	12,6	7	47	150
0:15:04	41	12,6	7	47	150
0:15:05	41	12,6	7	47	150
0:15:06	41	12,6	7	47	150
0:15:07	41	12,6	7	47	150
0:15:08	41	12,7	7	47	150
0:15:09	41	12,8	7	47	150
0:15:10	41	12,8	7	47	150
0:15:11	41	12,8	7	47	150
0:15:12	41	12,8	7	47	150
0:15:13	41	12,8	7	47	150
0:15:14	41	12,8	7	47	150
0:15:15	41	12,8	7	47	150
0:15:16	41	12,8	7	47	150
0:15:17	41	12,8	7	47	150
0:15:18	41	12,8	7	47	150
0:15:19	41	12,8	7	47	150
0:15:20	41	12,8	7	47	150
0:15:21	41	12,8	7	47	150
0:15:22	41	12,8	7	47	150
0:15:23	41	12,8	7	47	150
0:15:24	41	12,9	7	47	150
0:15:25	41	12,9	7	47	150
0:15:26	41	12,9	7	47	150
0:15:27	41	12,9	7	47	150
0:15:28	41	12,9	7	47	150
0:15:29	41	13,1	7	47	150
0:15:30	41	13,2	7	47	150
0:15:31	41	13,3	7	47	150
0:15:32	41	13,3	7	47	150
0:15:33	41	13,3	7	48	150
0:15:34	41	13,3	7	47	150
0:15:35	41	13,3	7	47	150
0:15:36	41	13,3	7	48	150
0:15:37	41	13,3	7	48	150
0:15:38	41	13,3	7	48	150
0:15:39	41	13,3	7	48	150
0:15:40	41	13,3	7	48	150
0:15:41	42	13,3	7	48	150
0:15:42	42	13,3	7	48	150
0:15:43	42	13,3	7	48	150
0:15:44	42	13,3	7	47	150
0:15:45	42	13,3	7	48	150
0:15:46	42	13,3	7	48	150
0:15:47	42	13,3	7	48	150
0:15:48	42	13,3	7	48	150
0:15:49	42	13,3	7	48	150
0:15:50	42	13,3	7	48	150
0:15:51	42	13,3	7	48	150
0:15:52	42	13,3	7	48	150
0:15:53	42	13,4	7	48	150
0:15:54	42	13,4	7	48	150
0:15:55	42	13,4	7	48	150
0:15:56	42	13,4	7	48	150
0:15:57	42	13,4	7	48	150
0:15:58	42	13,4	7	48	150
0:15:59	42	13,4	7	48	150
0:16:00	42	13,4	7	48	150
0:16:01	42	13,4	7	48	150
0:16:02	42	13,4	7	48	150
0:16:03	42	13,4	7	48	150
0:16:04	42	13,4	7	48	150
0:16:05	42	13,4	7	48	150
0:16:06	42	13,4	7	48	150
0:16:07	42	13,4	7	48	150
0:16:08	42	13,5	7	48	150
0:16:09	42	13,7	7	48	150
0:16:10	42	13,8	7	48	150
0:16:11	42	13,8	7	48	150
0:16:12	42	13,8	7	48	150
0:16:13	42	13,8	7	48	150
0:16:14	42	13,9	7	48	150
0:16:15	42	13,8	7	48	150
0:16:16	42	13,9	7	48	150
0:16:17	42	13,9	7	48	150
0:16:18	42	13,9	7	48	150
0:16:19	42	13,9	7	48	150
0:16:20	42	13,9	7	48	150
0:16:21	42	13,9	7	48	150
0:16:22	42	13,9	7	48	150
0:16:23	42	13,9	7	48	150
0:16:24	42	13,9	7	48	150
0:16:25	42	13,9	7	49	150
0:16:26	42	13,9	7	49	150
0:16:27	42	13,9	7	49	150
0:16:28	42	13,9	7	49	150
0:16:29	42	13,9	7	49	150
0:16:30	42	14,0	7	49	150
0:16:31	42	14,0	7	49	150
0:16:32	43	14,0	7	49	150
0:16:33	43	14,0	7	49	150
0:16:34	43	14,0	7	49	150
0:16:35	43	14,0	7	49	150
0:16:36	43	14,0	7	49	150
0:16:37	43	14,0	7	49	150
0:16:38	43	14,0	7	49	150
0:16:39	43	14,0	7	49	150
0:16:40	43	14,0	7	49	150
0:16:41	43	14,0	7	49	150
0:16:42	43	14,0	7	49	150
0:16:43	43	14,0	7	49	150
0:16:44	43	14,0	7	49	150
0:16:45	43	14,1	7	49	150
0:16:46	43	14,1	7	49	150
0:16:47	43	14,1	7	49	150
0:16:48	43	14,1	7	49	150
0:16:49	43	14,1	7	49	150
0:16:50	43	14,1	7	49	150
0:16:51	43	14,1	7	49	150
0:16:52	43	14,1	7	49	150
0:16:53	43	14,1	7	49	150
0:16:54	43	14,1	7	49	150
0:16:55	43	14,2	7	49	150
0:16:56	43	14,2	7	49	150
0:16:57	43	14,2	7	49	150
0:16:58	43	14,2	7	49	150
0:16:59	43	14,2	7	50	150
0:17:00	43	14,2	7	49	150
0:17:01	43	14,2	7	49	150
0:17:02	43	14,3	7	49	150
0:17:03	43	14,3	7	49	150
0:17:04	43	14,3	7	49	150
0:17:05	43	14,3	7	49	150
0:17:06	43	14,3	7	49	150
0:17:07	43	14,3	7	49	150
0:17:08	43	14,4	7	49	150
0:17:09	43	14,5	7	50	150
0:17:10	43	14,5	7	50	150
0:17:11	43	14,5	7	50	150
0:17:12	43	14,6	7	50	150
0:17:13	43	14,6	7	50	150
0:17:14	43	14,6	7	50	150
0:17:15	43	14,6	7	50	150
0:17:16	43	14,6	7	50	150
0:17:17	43	14,6	7	50	150
0:17:18	43	14,6	7	50	150
0:17:19	43	14,6	7	50	150
0:17:20	43	14,6	7	50	150
0:17:21	43	14,6	7	50	150
0:17:22	43	14,6	7	50	150
0:17:23	44	14,6	7	50	150
0:17:24	44	14,7	7	50	150
0:17:25	44	14,7	7	50	150
0:17:26	44	14,7	7	50	150
0:17:27	44	14,7	7	50	150
0:17:28	44	14,7	7	50	150
0:17:29	44	14,7	7	50	150
0:17:30	44	14,7	6	50	150
0:17:31	44	14,7	6	50	150
0:17:32	44	14,7	6	50	150
0:17:33	44	14,7	6	50	150
0:17:34	44	14,7	6	50	150
0:17:35	44	14,7	6	50	150
0:17:36	44	14,7	6	50	150
0:17:37	44	14,8	6	50	150
0:17:38	44	14,8	6	50	150
0:17:39	44	14,8	6	50	150
0:17:40	44	14,8	6	50	150
0:17:41	44	14,8	6	50	150
0:17:42	44	14,8	6	50	150
0:17:43	44	14,8	5	51	150
0:17:44	44	14,8	5	50	150
0:17:45	44	14,8	5	50	150
0:17:46	44	14,8	5	50	150
0:17:47	44	14,8	5	50	150
0:17:48	44	15,0	5	51	150
0:17:49	44	15,0	5	50	150
0:17:50	44	15,1	5	51	150
0:17:51	44	15,1	5	51	150
0:17:52	44	15,1	5	51	150
0:17:53	44	15,1	5	51	150
0:17:54	44	15,1	5	51	150
0:17:55	44	15,1	5	51	150
0:17:56	44	15,1	5	51	150
0:17:57	44	15,1	5	51	150
0:17:58	44	15,2	5	51	150
0:17:59	44	15,2	5	51	150
0:18:00	44	15,2	5	51	150
0:18:01	44	15,2	5	51	150
0:18:02	44	15,2	5	51	150
0:18:03	44	15,2	5	51	150
0:18:04	44	15,2	5	51	150
0:18:05	44	15,2	5	51	150
0:18:06	44	15,2	5	51	150
0:18:07	44	15,3	5	51	150
0:18:08	44	15,3	5	51	150
0:18:09	44	15,3	5	51	150
0:18:10	44	15,3	5	51	150
0:18:11	44	15,3	5	51	150
0:18:12	44	15,3	5	51	150
0:18:13	44	15,3	5	51	150
0:18:14	44	15,3	5	51	150
0:18:15	44	15,3	5	51	150
0:18:16	45	15,4	5	51	150
0:18:17	45	15,4	5	51	150
0:18:18	45	15,4	5	52	150
0:18:19	45	15,4	5	52	150
0:18:20	45	15,4	5	52	150
0:18:21	45	15,4	5	51	150
0:18:22	45	15,4	5	51	150
0:18:23	45	15,4	5	52	150
0:18:24	45	15,4	5	52	150
0:18:25	45	15,5	5	52	150
0:18:26	45	15,5	5	52	150
0:18:27	45	15,5	5	52	150
0:18:28	45	15,5	5	52	150
0:18:29	45	15,5	5	52	150
0:18:30	45	15,5	5	52	150
0:18:31	45	15,5	5	52	150
0:18:32	45	15,5	5	52	150
0:18:33	45	15,5	5	52	150
0:18:34	45	15,5	5	52	150
0:18:35	45	15,5	5	52	150
0:18:36	45	15,5	5	52	150
0:18:37	45	15,6	5	52	150
0:18:38	45	15,6	5	52	150
0:18:39	45	15,6	5	52	150
0:18:40	45	15,6	5	52	150
0:18:41	45	15,7	5	52	150
0:18:42	45	15,7	5	52	150
0:18:43	45	15,8	5	52	150
0:18:44	45	15,8	5	52	150
0:18:45	45	15,8	5	52	150
0:18:46	45	15,8	5	52	150
0:18:47	45	15,8	5	52	150
0:18:48	45	15,8	5	52	150
0:18:49	45	15,8	5	52	150
0:18:50	45	15,8	5	52	150
0:18:51	45	15,8	5	52	150
0:18:52	45	15,9	5	52	150
0:18:53	45	15,9	5	52	150
0:18:54	45	15,9	5	52	150
0:18:55	45	15,9	5	52	150
0:18:56	45	15,9	5	52	150
0:18:57	45	15,9	6	52	150
0:18:58	45	15,9	5	52	150
0:18:59	45	15,9	6	52	150
0:19:00	45	15,9	6	52	150
0:19:01	45	15,9	6	52	150
0:19:02	45	15,9	6	52	150
0:19:03	45	15,9	6	52	150
0:19:04	45	15,9	6	52	150
0:19:05	45	16,0	6	52	150
0:19:06	45	16,0	6	52	150
0:19:07	46	16,0	6	52	150
0:19:08	46	16,0	6	53	150
0:19:09	46	16,0	6	52	150
0:19:10	46	16,0	6	53	150
0:19:11	46	16,0	6	52	150
0:19:12	46	16,0	6	53	150
0:19:13	46	16,1	6	53	150
0:19:14	46	16,2	6	53	150
0:19:15	46	16,3	6	53	150
0:19:16	46	16,3	6	53	150
0:19:17	46	16,3	6	53	150
0:19:18	46	16,3	6	53	150
0:19:19	46	16,3	6	53	150
0:19:20	46	16,3	6	53	150
0:19:21	46	16,3	7	53	150
0:19:22	46	16,4	7	53	150
0:19:23	46	16,4	7	53	150
0:19:24	46	16,4	6	53	150
0:19:25	46	16,4	6	53	150
0:19:26	46	16,4	6	53	150
0:19:27	46	16,4	7	53	150
0:19:28	46	16,4	7	53	150
0:19:29	46	16,4	6	53	150
0:19:30	46	16,4	6	53	150
0:19:31	46	16,4	6	53	150
0:19:32	46	16,4	6	53	150
0:19:33	46	16,4	6	53	150
0:19:34	46	16,4	6	53	150
0:19:35	46	16,4	7	53	150
0:19:36	46	16,5	7	53	150
0:19:37	46	16,5	7	53	150
0:19:38	46	16,5	7	53	150
0:19:39	46	16,5	7	53	150
0:19:40	46	16,5	7	53	150
0:19:41	46	16,5	7	53	150
0:19:42	46	16,5	7	53	150
0:19:43	46	16,5	7	53	150
0:19:44	46	16,5	7	53	150
0:19:45	46	16,5	7	53	150
0:19:46	46	16,5	7	53	150
0:19:47	46	16,5	7	53	150
0:19:48	46	16,6	7	53	150
0:19:49	46	16,6	7	53	150
0:19:50	46	16,6	7	53	150
0:19:51	46	16,6	7	53	150
0:19:52	46	16,6	7	53	150
0:19:53	46	16,6	7	53	150
0:19:54	46	16,6	6	53	150
0:19:55	47	16,6	6	53	150
0:19:56	47	16,6	7	53	150
0:19:57	47	16,6	7	53	150
0:19:58	47	16,6	7	53	150
0:19:59	47	16,7	6	53	150
0:20:00	47	16,9	7	53	150
0:20:01	47	17,0	7	54	150
0:20:02	47	17,0	7	54	150
0:20:03	47	17,0	7	53	150
0:20:04	47	17,1	7	54	150
0:20:05	47	17,1	7	53	150
0:20:06	47	17,1	7	54	150
0:20:07	47	17,1	6	53	150
0:20:08	47	17,1	7	54	150
0:20:09	47	17,1	7	54	150
0:20:10	47	17,1	7	53	150
0:20:11	47	17,1	7	54	150
0:20:12	47	17,1	7	54	150
0:20:13	47	17,1	6	53	150
0:20:14	47	17,1	6	54	150
0:20:15	47	17,1	6	54	150
0:20:16	47	17,1	6	54	150
0:20:17	47	17,1	7	54	150
0:20:18	47	17,2	6	54	150
0:20:19	47	17,2	7	54	150
0:20:20	47	17,2	6	54	150
0:20:21	47	17,2	7	54	150
0:20:22	47	17,2	7	54	150
0:20:23	47	17,2	7	54	150
0:20:24	47	17,2	7	54	150
0:20:25	47	17,2	7	54	150
0:20:26	47	17,2	7	54	150
0:20:27	47	17,2	7	54	150
0:20:28	47	17,3	6	54	150
0:20:29	47	17,3	7	54	150
0:20:30	47	17,3	7	54	150
0:20:31	47	17,3	7	54	150
0:20:32	47	17,3	7	54	150
0:20:33	47	17,3	7	54	150
0:20:34	47	17,3	7	54	150
0:20:35	47	17,3	7	54	150
0:20:36	47	17,3	7	54	150
0:20:37	47	17,3	6	54	150
0:20:38	47	17,3	6	54	150
0:20:39	47	17,3	6	55	150
0:20:40	47	17,3	6	54	150
0:20:41	47	17,3	6	54	150
0:20:42	47	17,3	6	55	150
0:20:43	47	17,3	6	55	150
0:20:44	48	17,4	6	55	150
0:20:45	48	17,4	6	54	150
0:20:46	48	17,4	6	55	150
0:20:47	48	17,4	6	54	150
0:20:48	48	17,4	6	54	150
0:20:49	48	17,4	5	55	150
0:20:50	48	17,4	5	54	150
0:20:51	48	17,4	5	55	150
0:20:52	48	17,4	5	54	150
0:20:53	48	17,4	5	54	150
0:20:54	48	17,4	5	54	150
0:20:55	48	17,4	5	55	150
0:20:56	48	17,4	5	54	150
0:20:57	48	17,4	5	54	150
0:20:58	48	17,5	5	55	150
0:20:59	48	17,5	5	55	150
0:21:00	48	17,5	5	55	150
0:21:01	48	17,7	5	55	150
0:21:02	48	17,8	5	55	150
0:21:03	48	17,8	5	55	150
0:21:04	48	17,8	5	55	150
0:21:05	48	17,8	5	55	150
0:21:06	48	17,8	5	55	150
0:21:07	48	17,8	5	55	150
0:21:08	48	17,9	5	55	150
0:21:09	48	17,9	5	55	150
0:21:10	48	17,9	5	55	150
0:21:11	48	17,9	5	55	150
0:21:12	48	17,9	5	55	150
0:21:13	48	17,9	5	55	150
0:21:14	48	17,9	5	55	150
0:21:15	48	17,9	5	55	150
0:21:16	48	17,9	5	55	150
0:21:17	48	17,9	5	55	150
0:21:18	48	17,9	5	55	150
0:21:19	48	17,9	5	55	150
0:21:20	48	17,9	5	55	150
0:21:21	48	17,9	5	55	150
0:21:22	48	17,9	5	55	150
0:21:23	48	17,9	5	55	150
0:21:24	48	17,9	5	55	150
0:21:25	48	17,9	5	55	150
0:21:26	48	18,0	5	55	150
0:21:27	48	18,0	5	55	150
0:21:28	48	18,0	5	55	150
0:21:29	48	18,0	5	55	150
0:21:30	48	18,0	5	55	150
0:21:31	48	18,0	5	55	150
0:21:32	48	18,0	5	55	150
0:21:33	48	18,0	5	55	150
0:21:34	49	18,0	5	55	150
0:21:35	49	18,0	5	55	150
0:21:36	49	18,0	5	55	150
0:21:37	49	18,0	5	55	150
0:21:38	49	18,0	5	55	150
0:21:39	49	18,0	5	55	150
0:21:40	49	18,0	5	55	150
0:21:41	49	18,1	5	55	150
0:21:42	49	18,1	5	55	150
0:21:43	49	18,2	6	55	150
0:21:44	49	18,2	6	55	150
0:21:45	49	18,2	6	55	150
0:21:46	49	18,2	6	55	150
0:21:47	49	18,2	6	55	150
0:21:48	49	18,2	6	55	150
0:21:49	49	18,2	6	55	150
0:21:50	49	18,2	6	56	150
0:21:51	49	18,3	7	56	150
0:21:52	49	18,3	7	56	150
0:21:53	49	18,3	7	56	150
0:21:54	49	18,3	7	56	150
0:21:55	49	18,3	7	56	150
0:21:56	49	18,3	7	56	150
0:21:57	49	18,3	7	56	150
0:21:58	49	18,4	7	56	150
0:21:59	49	18,4	7	56	150
0:22:00	49	18,4	7	56	150
0:22:01	49	18,4	7	56	150
0:22:02	49	18,4	7	56	150
0:22:03	49	18,4	7	56	150
0:22:04	49	18,5	7	56	150
0:22:05	49	18,5	7	56	150
0:22:06	49	18,5	7	56	150
0:22:07	49	18,5	7	56	150
0:22:08	49	18,5	7	56	150
0:22:09	49	18,5	7	56	150
0:22:10	49	18,5	7	56	150
0:22:11	49	18,5	7	56	150
0:22:12	49	18,5	7	56	150
0:22:13	49	18,5	7	56	150
0:22:14	49	18,5	7	56	150
0:22:15	49	18,6	7	56	150
0:22:16	49	18,6	7	56	150
0:22:17	49	18,6	7	56	150
0:22:18	49	18,6	7	56	150
0:22:19	49	18,7	7	56	150
0:22:20	49	18,8	7	56	150
0:22:21	49	18,9	7	56	150
0:22:22	49	18,9	7	56	150
0:22:23	49	18,9	7	57	150
0:22:24	49	18,9	7	57	150
0:22:25	49	18,9	7	57	150
0:22:26	49	18,9	7	57	150
0:22:27	50	18,9	7	56	150
0:22:28	50	18,9	7	57	150
0:22:29	50	19,0	7	57	150
0:22:30	50	19,0	7	57	150
0:22:31	50	19,0	7	57	150
0:22:32	50	19,0	7	57	150
0:22:33	50	19,0	7	57	150
0:22:34	50	19,0	7	57	150
0:22:35	50	19,0	7	57	150
0:22:36	50	19,0	7	57	150
0:22:37	50	19,0	7	57	150
0:22:38	50	19,0	7	57	150
0:22:39	50	19,0	7	57	150
0:22:40	50	19,0	7	57	150
0:22:41	50	19,0	7	57	150
0:22:42	50	19,0	7	57	150
0:22:43	50	19,0	7	57	150
0:22:44	50	19,1	7	57	150
0:22:45	50	19,1	7	57	150
0:22:46	50	19,1	7	57	150
0:22:47	50	19,1	7	57	150
0:22:48	50	19,1	7	57	150
0:22:49	50	19,1	7	57	150
0:22:50	50	19,1	7	57	150
0:22:51	50	19,1	7	57	150
0:22:52	50	19,1	7	57	150
0:22:53	50	19,1	7	57	150
0:22:54	50	19,1	7	57	150
0:22:55	50	19,1	7	57	150
0:22:56	50	19,1	7	57	150
0:22:57	50	19,2	7	57	150
0:22:58	50	19,2	7	57	150
0:22:59	50	19,2	7	57	150
0:23:00	50	19,2	7	57	150
0:23:01	50	19,2	7	57	150
0:23:02	50	19,2	7	57	150
0:23:03	50	19,2	7	57	150
0:23:04	50	19,2	7	57	150
0:23:05	50	19,3	7	57	150
0:23:06	50	19,3	7	57	150
0:23:07	50	19,4	7	57	150
0:23:08	50	19,4	7	57	150
0:23:09	50	19,4	7	57	150
0:23:10	50	19,4	7	57	150
0:23:11	50	19,4	7	57	150
0:23:12	50	19,4	7	57	150
0:23:13	50	19,4	7	57	150
0:23:14	50	19,4	7	57	150
0:23:15	50	19,4	7	57	150
0:23:16	50	19,4	7	57	150
0:23:17	50	19,4	7	57	150
0:23:18	50	19,5	7	58	150
0:23:19	51	19,5	7	58	150
0:23:20	51	19,5	7	58	150
0:23:21	51	19,5	7	58	150
0:23:22	51	19,5	7	58	150
0:23:23	51	19,5	7	58	150
0:23:24	51	19,5	7	58	150
0:23:25	51	19,5	7	58	150
0:23:26	51	19,5	7	58	150
0:23:27	51	19,5	7	58	150
0:23:28	51	19,5	7	58	150
0:23:29	51	19,7	7	58	150
0:23:30	51	19,8	7	58	150
0:23:31	51	19,8	7	58	150
0:23:32	51	19,9	7	58	150
0:23:33	51	19,9	7	58	150
0:23:34	51	19,9	7	58	150
0:23:35	51	19,9	7	58	150
0:23:36	51	19,9	7	58	150
0:23:37	51	19,9	6	58	150
0:23:38	51	19,9	6	58	150
0:23:39	51	19,9	6	58	150
0:23:40	51	19,9	6	58	150
0:23:41	51	19,9	6	58	150
0:23:42	51	19,9	6	58	150
0:23:43	51	19,9	6	58	150
0:23:44	51	20,0	5	58	150
0:23:45	51	20,0	5	58	150
0:23:46	51	20,0	5	58	150
0:23:47	51	20,0	5	58	150
0:23:48	51	20,0	5	58	150
0:23:49	51	20,0	5	58	150
0:23:50	51	20,0	5	58	150
0:23:51	51	20,0	5	58	150
0:23:52	51	20,0	5	58	150
0:23:53	51	20,0	5	58	150
0:23:54	51	20,0	5	58	150
0:23:55	51	20,0	5	58	150
0:23:56	51	20,0	5	58	150
0:23:57	51	20,1	5	58	150
0:23:58	51	20,1	5	58	150
0:23:59	51	20,1	5	58	150
0:24:00	51	20,1	5	59	150
0:24:01	51	20,1	5	58	150
0:24:02	51	20,1	5	58	150
0:24:03	51	20,1	5	58	150
0:24:04	51	20,1	5	59	150
0:24:05	51	20,1	5	58	150
0:24:06	51	20,1	5	58	150
0:24:07	51	20,1	5	58	150
0:24:08	51	20,1	5	59	150
0:24:09	52	20,2	5	58	150
0:24:10	52	20,2	5	58	150
0:24:11	52	20,2	5	58	150
0:24:12	52	20,2	5	59	150
0:24:13	52	20,2	5	59	150
0:24:14	52	20,2	5	58	150
0:24:15	52	20,2	5	59	150
0:24:16	52	20,2	5	59	150
0:24:17	52	20,2	5	59	150
0:24:18	52	20,3	5	59	150
0:24:19	52	20,3	5	59	150
0:24:20	52	20,3	5	59	150
0:24:21	52	20,3	5	59	150
0:24:22	52	20,4	5	59	150
0:24:23	52	20,4	5	59	150
0:24:24	52	20,4	5	59	150
0:24:25	52	20,4	5	59	150
0:24:26	52	20,5	5	59	150
0:24:27	52	20,5	5	59	150
0:24:28	52	20,5	5	59	150
0:24:29	52	20,5	5	59	150
0:24:30	52	20,5	5	59	150
0:24:31	52	20,5	5	59	150
0:24:32	52	20,5	5	59	150
0:24:33	52	20,5	5	59	150
0:24:34	52	20,5	5	59	150
0:24:35	52	20,5	5	59	150
0:24:36	52	20,5	4	59	150
0:24:37	52	20,6	4	59	150
0:24:38	52	20,6	4	59	150
0:24:39	52	20,6	4	59	150
0:24:40	52	20,6	4	59	150
0:24:41	52	20,6	4	59	150
0:24:42	52	20,6	4	59	150
0:24:43	52	20,6	4	59	150
0:24:44	52	20,6	4	59	150
0:24:45	52	20,6	4	59	150
0:24:46	52	20,7	4	59	150
0:24:47	52	20,7	4	59	150
0:24:48	52	20,7	4	59	150
0:24:49	52	20,7	4	59	150
0:24:50	52	20,7	4	59	150
0:24:51	52	20,7	5	60	150
0:24:52	52	20,7	5	60	150
0:24:53	52	20,7	5	60	150
0:24:54	52	20,7	5	60	150
0:24:55	52	20,7	5	60	150
0:24:56	52	20,8	5	60	150
0:24:57	52	20,9	5	60	150
0:24:58	52	20,9	5	60	150
0:24:59	52	21,0	6	60	150
0:25:00	52	21,0	6	60	150
0:25:01	53	21,0	6	60	150
0:25:02	53	21,0	6	60	150
0:25:03	53	21,0	6	60	150
0:25:04	53	21,0	6	60	150
0:25:05	53	21,0	6	60	150
0:25:06	53	21,0	6	60	150
0:25:07	53	21,0	6	60	150
0:25:08	53	21,0	6	60	150
0:25:09	53	21,1	6	60	150
0:25:10	53	21,1	7	60	150
0:25:11	53	21,1	6	60	150
0:25:12	53	21,1	7	60	150
0:25:13	53	21,1	7	60	150
0:25:14	53	21,1	7	60	150
0:25:15	53	21,1	7	60	150
0:25:16	53	21,1	7	60	150
0:25:17	53	21,1	7	60	150
0:25:18	53	21,2	7	60	150
0:25:19	53	21,2	7	60	150
0:25:20	53	21,2	7	60	150
0:25:21	53	21,2	7	60	150
0:25:22	53	21,2	7	60	150
0:25:23	53	21,2	7	60	150
0:25:24	53	21,2	7	60	150
0:25:25	53	21,2	7	60	150
0:25:26	53	21,2	7	60	150
0:25:27	53	21,2	7	60	150
0:25:28	53	21,3	7	60	150
0:25:29	53	21,3	7	61	150
0:25:30	53	21,3	7	61	150
0:25:31	53	21,3	7	60	150
0:25:32	53	21,3	7	61	150
0:25:33	53	21,3	7	60	150
0:25:34	53	21,3	7	61	150
0:25:35	53	21,3	7	60	150
0:25:36	53	21,3	7	61	150
0:25:37	53	21,3	7	60	150
0:25:38	53	21,3	7	61	150
0:25:39	53	21,4	7	61	150
0:25:40	53	21,4	7	61	150
0:25:41	53	21,5	7	61	150
0:25:42	53	21,6	7	61	150
0:25:43	53	21,6	7	61	150
0:25:44	53	21,7	7	61	150
0:25:45	53	21,7	7	61	150
0:25:46	53	21,7	7	61	150
0:25:47	53	21,7	7	61	150
0:25:48	53	21,7	7	61	150
0:25:49	53	21,7	7	61	150
0:25:50	53	21,7	7	61	150
0:25:51	53	21,7	7	61	150
0:25:52	54	21,8	7	61	150
0:25:53	54	21,8	7	61	150
0:25:54	54	21,8	7	61	150
0:25:55	54	21,8	7	61	150
0:25:56	54	21,8	7	61	150
0:25:57	54	21,8	7	61	150
0:25:58	54	21,8	7	61	150
0:25:59	54	21,8	7	61	150
0:26:00	54	21,8	7	61	150
0:26:01	54	21,8	7	61	150
0:26:02	54	21,8	7	61	150
0:26:03	54	21,8	7	61	150
0:26:04	54	21,9	7	61	150
0:26:05	54	21,9	7	61	150
0:26:06	54	21,9	7	61	150
0:26:07	54	21,9	7	61	150
0:26:08	54	21,9	7	61	150
0:26:09	54	21,9	7	62	150
0:26:10	54	21,9	7	61	150
0:26:11	54	22,0	7	61	150
0:26:12	54	22,0	7	61	150
0:26:13	54	22,0	7	61	150
0:26:14	54	22,0	7	62	150
0:26:15	54	22,0	7	62	150
0:26:16	54	22,0	7	62	150
0:26:17	54	22,0	7	62	150
0:26:18	54	22,0	7	62	150
0:26:19	54	22,0	7	62	150
0:26:20	54	22,1	7	62	150
0:26:21	54	22,1	7	62	150
