Repository: ProgWizer/parser

File: project-root/data/Data Acquisition/Data Acquisition/2020 year (143)/20-065.txt (part 1 of 10)
--Test Summary--
Full Path and File Name	
Instrument Name	7322
Instrument Type	Model 7322 Consistometer - Variable Speed
Instrument Serial Number	
Test Start Date	26.03.2020
Test Start Time	10:45:31
Test Stop Date	26.03.2020
Test Stop Time	15:14:06
Test Length	4:28:35
Final Sample Time Offset	4:28:35
Controller Schedule Name	
Sampling Period	1 second
Comments	
Information	WellID	
Information	Customer	
Information	EngName	
Information	CementClass	G
Information	CementMfr	Ñóõîé Ëîã
Information	Additives	90G+10ASPM+0.8CFL-501+0.25SMS+0.1PCE
Information	Density	1500
Information	BHCT	60
Information	BHST	
Information	FluidLoss	
Information	JobType	
Calculated Value	Time_30Bc	4:07:32
Calculated Value	Time_70Bc	N/A
Initial Temperature (°C)	22 °C
Final Temperature (°C)	60 °C
Initial Pressure (MPa)	0,7 MPa
Final Pressure (MPa)	25,0 MPa
Initial Consistency (Bc)	8 Bc
Final Consistency (Bc)	28 Bc
Initial Wall Temperature (°C)	21 °C
Final Wall Temperature (°C)	59 °C
Initial Motor Speed (RPM)	150 RPM
Final Motor Speed (RPM)	150 RPM
--Data--
Time (HH:MM:SS)	Temperature (°C)	Pressure (MPa)	Consistency (Bc)	Wall Temperature (°C)	Motor Speed (RPM)
0:00:00	22	0,7	8	21	150
0:00:01	22	0,7	8	21	150
0:00:02	22	0,7	8	20	150
0:00:03	22	0,7	8	21	150
0:00:04	22	0,7	8	21	150
0:00:05	22	0,7	8	21	150
0:00:06	22	0,7	8	20	150
0:00:07	22	0,7	8	21	150
0:00:08	22	0,7	8	21	150
0:00:09	22	0,7	8	20	150
0:00:10	22	0,7	8	21	150
0:00:11	22	0,7	8	21	150
0:00:12	22	0,7	8	21	150
0:00:13	22	0,7	8	21	150
0:00:14	22	0,7	8	21	150
0:00:15	22	0,7	8	21	150
0:00:16	22	0,7	8	21	150
0:00:17	22	0,8	8	21	150
0:00:18	22	0,7	8	21	150
0:00:19	22	0,7	8	21	150
0:00:20	22	0,7	8	21	150
0:00:21	22	0,7	8	21	150
0:00:22	22	0,7	8	21	150
0:00:23	22	0,8	8	21	150
0:00:24	22	0,8	8	21	150
0:00:25	22	0,8	8	21	150
0:00:26	22	0,8	8	21	150
0:00:27	22	0,8	8	21	150
0:00:28	22	0,8	8	21	150
0:00:29	22	0,8	8	21	150
0:00:30	22	0,8	8	21	150
0:00:31	22	0,8	8	21	150
0:00:32	22	0,8	8	21	150
0:00:33	22	0,8	8	21	150
0:00:34	22	0,8	8	21	150
0:00:35	22	0,8	8	21	150
0:00:36	22	0,8	8	21	150
0:00:37	22	0,8	8	21	150
0:00:38	22	0,8	8	22	150
0:00:39	22	0,8	8	22	150
0:00:40	22	0,8	8	22	150
0:00:41	22	0,8	8	22	150
0:00:42	22	0,8	8	22	150
0:00:43	22	0,9	8	22	150
0:00:44	22	0,9	8	22	150
0:00:45	22	0,9	8	22	150
0:00:46	22	0,9	8	22	150
0:00:47	22	0,9	8	22	150
0:00:48	22	0,9	8	22	150
0:00:49	22	0,9	8	22	150
0:00:50	22	0,9	8	22	150
0:00:51	22	0,9	8	22	150
0:00:52	22	0,9	8	22	150
0:00:53	22	1,0	8	22	150
0:00:54	22	1,0	8	22	150
0:00:55	22	1,0	8	23	150
0:00:56	22	1,0	8	23	150
0:00:57	22	1,0	8	23	150
0:00:58	22	1,0	8	23	150
0:00:59	22	1,0	8	23	150
0:01:00	22	1,0	8	23	150
0:01:01	22	1,1	8	23	150
0:01:02	22	1,1	8	23	150
0:01:03	22	1,1	8	23	150
0:01:04	22	1,1	8	23	150
0:01:05	22	1,1	8	23	150
0:01:06	22	1,1	8	23	150
0:01:07	22	1,1	8	23	150
0:01:08	22	1,2	8	23	150
0:01:09	22	1,2	8	23	150
0:01:10	22	1,2	8	23	150
0:01:11	22	1,2	8	23	150
0:01:12	22	1,2	8	23	150
0:01:13	22	1,3	8	23	150
0:01:14	22	1,3	8	24	150
0:01:15	22	1,3	8	23	150
0:01:16	22	1,3	8	24	150
0:01:17	22	1,4	8	24	150
0:01:18	22	1,4	8	24	150
0:01:19	22	1,4	8	24	150
0:01:20	22	1,4	8	24	150
0:01:21	22	1,4	8	24	150
0:01:22	22	1,5	8	24	150
0:01:23	22	1,5	8	24	150
0:01:24	22	1,5	8	24	150
0:01:25	22	1,5	8	24	150
0:01:26	22	1,6	8	24	150
0:01:27	22	1,6	8	24	150
0:01:28	22	1,6	8	25	150
0:01:29	22	1,6	8	25	150
0:01:30	22	1,7	8	25	150
0:01:31	22	1,7	8	26	150
0:01:32	22	1,7	8	26	150
0:01:33	22	1,8	8	26	150
0:01:34	22	1,8	8	26	150
0:01:35	22	1,8	8	27	150
0:01:36	22	1,8	8	27	150
0:01:37	22	1,8	8	27	150
0:01:38	22	1,9	8	27	150
0:01:39	22	1,9	8	27	150
0:01:40	22	1,9	8	27	150
0:01:41	22	1,9	8	27	150
0:01:42	22	1,9	8	27	150
0:01:43	22	2,0	8	27	150
0:01:44	22	2,0	8	28	150
0:01:45	22	2,0	8	28	150
0:01:46	22	2,0	8	28	150
0:01:47	22	2,0	8	28	150
0:01:48	22	2,1	8	28	150
0:01:49	22	2,1	8	28	150
0:01:50	22	2,1	8	28	150
0:01:51	22	2,1	8	28	150
0:01:52	22	2,1	8	28	150
0:01:53	22	2,2	8	28	150
0:01:54	22	2,2	8	28	150
0:01:55	22	2,2	8	28	150
0:01:56	22	2,2	8	29	150
0:01:57	22	2,2	8	29	150
0:01:58	22	2,3	8	29	150
0:01:59	22	2,3	8	29	150
0:02:00	22	2,3	8	29	150
0:02:01	22	2,3	8	29	150
0:02:02	22	2,3	8	29	150
0:02:03	22	2,3	8	29	150
0:02:04	22	2,3	8	29	150
0:02:05	22	2,3	8	29	150
0:02:06	22	2,3	8	30	150
0:02:07	22	2,3	8	30	150
0:02:08	22	2,4	8	30	150
0:02:09	22	2,4	8	29	150
0:02:10	22	2,4	8	30	150
0:02:11	22	2,5	8	30	150
0:02:12	22	2,5	8	30	150
0:02:13	22	2,5	8	30	150
0:02:14	22	2,5	8	30	150
0:02:15	22	2,5	8	30	150
0:02:16	22	2,5	8	30	150
0:02:17	23	2,5	8	30	150
0:02:18	23	2,5	8	30	150
0:02:19	23	2,5	8	30	150
0:02:20	23	2,5	8	31	150
0:02:21	23	2,6	8	31	150
0:02:22	23	2,6	8	31	150
0:02:23	23	2,7	8	31	150
0:02:24	23	2,7	8	31	150
0:02:25	23	2,7	8	31	150
0:02:26	23	2,7	8	31	150
0:02:27	23	2,7	8	31	150
0:02:28	23	2,7	8	31	150
0:02:29	23	2,7	8	31	150
0:02:30	23	2,7	8	31	150
0:02:31	23	2,7	8	31	150
0:02:32	23	2,7	8	31	150
0:02:33	23	2,7	8	32	150
0:02:34	23	2,7	8	32	150
0:02:35	23	2,7	8	32	150
0:02:36	23	2,8	8	32	150
0:02:37	23	2,8	8	32	150
0:02:38	23	2,8	8	32	150
0:02:39	23	2,8	8	32	150
0:02:40	23	2,8	8	32	150
0:02:41	23	2,9	8	32	150
0:02:42	23	2,9	8	32	150
0:02:43	23	2,9	8	32	150
0:02:44	23	3,0	8	32	150
0:02:45	23	3,0	8	32	150
0:02:46	23	3,0	8	32	150
0:02:47	23	3,0	8	32	150
0:02:48	23	3,0	8	32	150
0:02:49	23	3,0	8	32	150
0:02:50	23	3,0	8	32	150
0:02:51	23	3,0	8	32	150
0:02:52	23	3,0	8	32	150
0:02:53	23	3,0	8	33	150
0:02:54	23	3,0	8	33	150
0:02:55	23	3,0	8	33	150
0:02:56	23	3,1	8	33	150
0:02:57	23	3,1	8	33	150
0:02:58	23	3,1	8	33	150
0:02:59	23	3,1	8	33	150
0:03:00	23	3,1	8	33	150
0:03:01	23	3,1	8	33	150
0:03:02	23	3,1	8	33	150
0:03:03	23	3,1	8	33	150
0:03:04	23	3,1	8	33	150
0:03:05	23	3,1	8	33	150
0:03:06	23	3,2	8	33	150
0:03:07	23	3,3	8	33	150
0:03:08	23	3,3	8	33	150
0:03:09	23	3,3	8	33	150
0:03:10	23	3,3	8	34	150
0:03:11	23	3,3	8	34	150
0:03:12	23	3,3	8	34	150
0:03:13	23	3,4	8	34	150
0:03:14	23	3,4	8	34	150
0:03:15	23	3,4	8	34	150
0:03:16	23	3,4	8	34	150
0:03:17	23	3,4	8	34	150
0:03:18	23	3,4	8	34	150
0:03:19	23	3,4	8	34	150
0:03:20	23	3,4	8	34	150
0:03:21	23	3,4	8	34	150
0:03:22	23	3,4	8	34	150
0:03:23	23	3,4	8	34	150
0:03:24	23	3,4	8	34	150
0:03:25	24	3,4	8	34	150
0:03:26	24	3,4	8	34	150
0:03:27	24	3,5	8	34	150
0:03:28	24	3,5	8	34	150
0:03:29	24	3,5	8	34	150
0:03:30	24	3,5	8	34	150
0:03:31	24	3,5	8	34	150
0:03:32	24	3,5	8	35	150
0:03:33	24	3,5	8	34	150
0:03:34	24	3,6	8	34	150
0:03:35	24	3,7	8	34	150
0:03:36	24	3,7	8	35	150
0:03:37	24	3,7	8	34	150
0:03:38	24	3,7	8	35	150
0:03:39	24	3,7	8	35	150
0:03:40	24	3,7	8	35	150
0:03:41	24	3,7	8	35	150
0:03:42	24	3,7	8	35	150
0:03:43	24	3,7	8	35	150
0:03:44	24	3,7	8	35	150
0:03:45	24	3,8	8	35	150
0:03:46	24	3,8	8	35	150
0:03:47	24	3,8	8	35	150
0:03:48	24	3,8	8	35	150
0:03:49	24	3,8	8	35	150
0:03:50	24	3,8	8	35	150
0:03:51	24	3,8	8	35	150
0:03:52	24	3,8	8	35	150
0:03:53	24	3,8	8	35	150
0:03:54	24	3,8	8	35	150
0:03:55	24	3,8	8	35	150
0:03:56	24	3,8	8	35	150
0:03:57	24	3,8	8	35	150
0:03:58	24	3,9	8	35	150
0:03:59	24	4,0	8	35	150
0:04:00	24	4,0	9	35	150
0:04:01	24	4,0	9	35	150
0:04:02	25	4,0	9	35	150
0:04:03	25	4,0	9	35	150
0:04:04	25	4,0	8	35	150
0:04:05	25	4,0	8	35	150
0:04:06	25	4,0	8	35	150
0:04:07	25	4,0	8	35	150
0:04:08	25	4,0	8	35	150
0:04:09	25	4,0	8	35	150
0:04:10	25	4,0	8	35	150
0:04:11	25	4,0	8	35	150
0:04:12	25	4,0	8	35	150
0:04:13	25	4,0	9	35	150
0:04:14	25	4,0	9	35	150
0:04:15	25	4,1	9	35	150
0:04:16	25	4,1	9	35	150
0:04:17	25	4,2	9	35	150
0:04:18	25	4,2	9	35	150
0:04:19	25	4,2	9	35	150
0:04:20	25	4,2	9	35	150
0:04:21	25	4,2	9	35	150
0:04:22	25	4,3	9	35	150
0:04:23	25	4,3	9	35	150
0:04:24	25	4,3	9	35	150
0:04:25	25	4,3	9	35	150
0:04:26	25	4,3	9	35	150
0:04:27	25	4,3	9	35	150
0:04:28	25	4,3	9	35	150
0:04:29	25	4,3	9	35	150
0:04:30	25	4,3	9	35	150
0:04:31	25	4,3	9	35	150
0:04:32	25	4,3	9	35	150
0:04:33	25	4,3	9	35	150
0:04:34	26	4,3	9	35	150
0:04:35	26	4,3	9	35	150
0:04:36	26	4,3	9	35	150
0:04:37	26	4,4	9	35	150
0:04:38	26	4,4	9	35	150
0:04:39	26	4,5	9	35	150
0:04:40	26	4,5	9	35	150
0:04:41	26	4,5	9	35	150
0:04:42	26	4,5	9	35	150
0:04:43	26	4,5	9	35	150
0:04:44	26	4,5	9	35	150
0:04:45	26	4,5	9	35	150
0:04:46	26	4,5	9	35	150
0:04:47	26	4,5	9	35	150
0:04:48	26	4,5	9	35	150
0:04:49	26	4,5	9	35	150
0:04:50	26	4,6	9	35	150
0:04:51	26	4,6	9	35	150
0:04:52	26	4,6	9	35	150
0:04:53	26	4,6	9	35	150
0:04:54	26	4,7	9	35	150
0:04:55	26	4,8	9	35	150
0:04:56	26	4,8	9	35	150
0:04:57	26	4,8	9	35	150
0:04:58	26	4,8	9	35	150
0:04:59	26	4,8	9	35	150
0:05:00	26	4,8	9	35	150
0:05:01	26	4,8	9	35	150
0:05:02	26	4,8	9	35	150
0:05:03	26	4,8	9	34	150
0:05:04	26	4,8	9	35	150
0:05:05	26	4,8	9	34	150
0:05:06	26	4,7	9	34	150
0:05:07	27	4,7	9	35	150
0:05:08	27	4,8	9	35	150
0:05:09	27	4,8	9	34	150
0:05:10	27	4,8	9	34	150
0:05:11	27	5,0	9	34	150
0:05:12	27	5,0	9	34	150
0:05:13	27	5,0	9	35	150
0:05:14	27	5,0	9	34	150
0:05:15	27	5,0	9	35	150
0:05:16	27	5,0	9	34	150
0:05:17	27	5,0	9	34	150
0:05:18	27	5,0	9	34	150
0:05:19	27	5,0	9	34	150
0:05:20	27	5,0	9	34	150
0:05:21	27	5,0	9	34	150
0:05:22	27	5,0	9	34	150
0:05:23	27	5,0	9	34	150
0:05:24	27	5,0	9	34	150
0:05:25	27	5,0	9	34	150
0:05:26	27	5,1	9	34	150
0:05:27	27	5,2	9	34	150
0:05:28	27	5,2	9	34	150
0:05:29	27	5,2	9	34	150
0:05:30	27	5,2	9	34	150
0:05:31	27	5,2	9	34	150
0:05:32	27	5,2	9	34	150
0:05:33	27	5,2	9	34	150
0:05:34	27	5,2	9	34	150
0:05:35	27	5,2	9	34	150
0:05:36	27	5,2	9	34	150
0:05:37	27	5,2	9	34	150
0:05:38	27	5,2	9	34	150
0:05:39	27	5,2	9	34	150
0:05:40	27	5,2	9	34	150
0:05:41	27	5,2	9	34	150
0:05:42	28	5,3	9	34	150
0:05:43	28	5,3	9	34	150
0:05:44	28	5,4	9	34	150
0:05:45	28	5,3	9	34	150
0:05:46	28	5,3	9	34	150
0:05:47	28	5,3	9	34	150
0:05:48	28	5,3	9	34	150
0:05:49	28	5,3	9	34	150
0:05:50	28	5,5	9	34	150
0:05:51	28	5,6	9	34	150
0:05:52	28	5,6	9	34	150
0:05:53	28	5,6	9	34	150
0:05:54	28	5,6	9	34	150
0:05:55	28	5,6	9	34	150
0:05:56	28	5,6	9	34	150
0:05:57	28	5,6	9	34	150
0:05:58	28	5,6	9	34	150
0:05:59	28	5,6	9	34	150
0:06:00	28	5,6	9	34	150
0:06:01	28	5,6	8	34	150
0:06:02	28	5,6	8	34	150
0:06:03	28	5,6	8	34	150
0:06:04	28	5,5	8	34	150
0:06:05	28	5,5	8	34	150
0:06:06	28	5,6	8	34	150
0:06:07	28	5,6	8	34	150
0:06:08	28	5,6	8	34	150
0:06:09	28	5,6	8	34	150
0:06:10	28	5,8	8	34	150
0:06:11	28	5,8	8	34	150
0:06:12	28	5,9	9	35	150
0:06:13	28	5,9	8	35	150
0:06:14	28	5,9	8	35	150
0:06:15	28	5,9	9	35	150
0:06:16	28	5,9	9	34	150
0:06:17	28	5,9	9	35	150
0:06:18	28	5,9	9	35	150
0:06:19	28	5,9	8	35	150
0:06:20	28	5,9	8	35	150
0:06:21	29	5,9	8	35	150
0:06:22	29	5,9	8	35	150
0:06:23	29	5,9	8	35	150
0:06:24	29	5,9	8	35	150
0:06:25	29	5,9	8	35	150
0:06:26	29	5,9	8	35	150
0:06:27	29	5,9	8	35	150
0:06:28	29	5,9	8	35	150
0:06:29	29	5,9	8	35	150
0:06:30	29	5,9	8	35	150
0:06:31	29	5,9	8	35	150
0:06:32	29	5,9	8	35	150
0:06:33	29	5,9	8	35	150
0:06:34	29	6,0	8	35	150
0:06:35	29	6,1	8	35	150
0:06:36	29	6,1	8	35	150
0:06:37	29	6,1	8	35	150
0:06:38	29	6,1	8	35	150
0:06:39	29	6,1	8	35	150
0:06:40	29	6,1	8	35	150
0:06:41	29	6,1	8	35	150
0:06:42	29	6,1	8	35	150
0:06:43	29	6,1	8	35	150
0:06:44	29	6,1	8	35	150
0:06:45	29	6,1	8	35	150
0:06:46	29	6,1	8	35	150
0:06:47	29	6,1	8	35	150
0:06:48	29	6,1	8	35	150
0:06:49	29	6,2	8	35	150
0:06:50	29	6,2	8	35	150
0:06:51	29	6,2	8	35	150
0:06:52	29	6,3	8	35	150
0:06:53	29	6,3	8	35	150
0:06:54	29	6,3	8	35	150
0:06:55	29	6,3	8	35	150
0:06:56	29	6,3	8	35	150
0:06:57	29	6,3	8	35	150
0:06:58	29	6,5	8	35	150
0:06:59	29	6,5	8	35	150
0:07:00	29	6,6	8	35	150
0:07:01	29	6,6	8	35	150
0:07:02	29	6,6	8	35	150
0:07:03	29	6,6	8	35	150
0:07:04	29	6,6	8	35	150
0:07:05	29	6,6	8	36	150
0:07:06	29	6,6	8	35	150
0:07:07	30	6,6	8	35	150
0:07:08	30	6,6	8	35	150
0:07:09	30	6,6	8	35	150
0:07:10	30	6,6	8	36	150
0:07:11	30	6,6	8	35	150
0:07:12	30	6,6	8	35	150
0:07:13	30	6,6	8	35	150
0:07:14	30	6,6	8	36	150
0:07:15	30	6,6	8	35	150
0:07:16	30	6,6	8	36	150
0:07:17	30	6,6	8	36	150
0:07:18	30	6,6	8	36	150
0:07:19	30	6,6	8	36	150
0:07:20	30	6,6	8	36	150
0:07:21	30	6,6	8	36	150
0:07:22	30	6,6	8	36	150
0:07:23	30	6,6	8	36	150
0:07:24	30	6,6	8	36	150
0:07:25	30	6,7	8	36	150
0:07:26	30	6,7	8	36	150
0:07:27	30	6,7	8	36	150
0:07:28	30	6,7	8	36	150
0:07:29	30	6,7	8	36	150
0:07:30	30	6,7	8	36	150
0:07:31	30	6,8	8	36	150
0:07:32	30	6,8	8	36	150
0:07:33	30	6,8	8	36	150
0:07:34	30	6,9	8	36	150
0:07:35	30	7,1	8	36	150
0:07:36	30	7,1	8	36	150
0:07:37	30	7,1	8	36	150
0:07:38	30	7,2	8	36	150
0:07:39	30	7,2	8	36	150
0:07:40	30	7,2	8	36	150
0:07:41	30	7,2	8	37	150
0:07:42	30	7,2	8	37	150
0:07:43	30	7,2	8	37	150
0:07:44	30	7,2	8	37	150
0:07:45	30	7,2	8	37	150
0:07:46	30	7,2	8	37	150
0:07:47	30	7,3	8	37	150
0:07:48	30	7,3	8	37	150
0:07:49	30	7,3	8	37	150
0:07:50	30	7,3	8	37	150
0:07:51	30	7,3	8	37	150
0:07:52	30	7,3	8	37	150
0:07:53	30	7,3	8	37	150
0:07:54	30	7,3	8	37	150
0:07:55	30	7,3	8	37	150
0:07:56	30	7,3	8	37	150
0:07:57	30	7,4	8	37	150
0:07:58	30	7,4	8	37	150
0:07:59	30	7,4	8	37	150
0:08:00	30	7,4	8	37	150
0:08:01	30	7,4	8	37	150
0:08:02	31	7,4	8	37	150
0:08:03	31	7,4	8	37	150
0:08:04	31	7,4	8	37	150
0:08:05	31	7,4	8	38	150
0:08:06	31	7,4	8	37	150
0:08:07	31	7,4	8	37	150
0:08:08	31	7,5	8	38	150
0:08:09	31	7,5	8	38	150
0:08:10	31	7,5	8	38	150
0:08:11	31	7,5	8	38	150
0:08:12	31	7,5	8	38	150
0:08:13	31	7,5	8	38	150
0:08:14	31	7,5	8	38	150
0:08:15	31	7,5	8	38	150
0:08:16	31	7,5	8	38	150
0:08:17	31	7,5	8	38	150
0:08:18	31	7,5	8	38	150
0:08:19	31	7,6	8	38	150
0:08:20	31	7,6	8	38	150
0:08:21	31	7,6	8	38	150
0:08:22	31	7,6	8	38	150
0:08:23	31	7,6	8	38	150
0:08:24	31	7,6	8	38	150
0:08:25	31	7,6	8	38	150
0:08:26	31	7,6	8	38	150
0:08:27	31	7,6	8	38	150
0:08:28	31	7,6	8	38	150
0:08:29	31	7,6	8	38	150
0:08:30	31	7,7	8	38	150
0:08:31	31	7,7	8	38	150
0:08:32	31	7,7	8	38	150
0:08:33	31	7,7	8	38	150
0:08:34	31	7,7	8	38	150
0:08:35	31	7,7	8	38	150
0:08:36	31	7,7	8	39	150
0:08:37	31	7,7	8	38	150
0:08:38	31	7,7	8	38	150
0:08:39	31	7,7	8	38	150
0:08:40	31	7,8	8	38	150
0:08:41	31	7,8	8	39	150
0:08:42	31	7,8	8	39	150
0:08:43	31	7,8	8	39	150
0:08:44	31	7,8	8	39	150
0:08:45	31	7,8	8	39	150
0:08:46	31	7,8	8	39	150
0:08:47	31	7,8	8	39	150
0:08:48	31	7,8	8	39	150
0:08:49	31	7,8	8	39	150
0:08:50	31	7,9	8	39	150
0:08:51	31	7,9	8	39	150
0:08:52	32	7,9	8	39	150
0:08:53	32	7,9	8	39	150
0:08:54	32	7,9	8	39	150
0:08:55	32	7,9	8	39	150
0:08:56	32	7,9	8	39	150
0:08:57	32	7,9	8	39	150
0:08:58	32	7,9	8	39	150
0:08:59	32	7,9	8	39	150
0:09:00	32	8,0	8	39	150
0:09:01	32	8,0	8	39	150
0:09:02	32	8,0	8	39	150
0:09:03	32	8,0	8	39	150
0:09:04	32	8,0	8	39	150
0:09:05	32	8,0	8	39	150
0:09:06	32	8,0	8	39	150
0:09:07	32	8,2	8	39	150
0:09:08	32	8,3	8	39	150
0:09:09	32	8,4	8	39	150
0:09:10	32	8,4	8	39	150
0:09:11	32	8,4	8	39	150
0:09:12	32	8,4	8	40	150
0:09:13	32	8,4	8	39	150
0:09:14	32	8,4	8	39	150
0:09:15	32	8,4	8	39	150
0:09:16	32	8,4	8	39	150
0:09:17	32	8,4	8	39	150
0:09:18	32	8,4	8	39	150
0:09:19	32	8,4	8	39	150
0:09:20	32	8,4	8	39	150
0:09:21	32	8,4	8	39	150
0:09:22	32	8,4	8	39	150
0:09:23	32	8,4	8	39	150
0:09:24	32	8,4	8	39	150
0:09:25	32	8,5	8	39	150
0:09:26	32	8,5	8	40	150
0:09:27	32	8,5	8	39	150
0:09:28	32	8,5	8	40	150
0:09:29	32	8,5	8	40	150
0:09:30	32	8,5	8	40	150
0:09:31	32	8,5	8	40	150
0:09:32	32	8,5	8	40	150
0:09:33	32	8,5	8	40	150
0:09:34	32	8,5	8	39	150
0:09:35	32	8,5	8	39	150
0:09:36	33	8,5	8	40	150
0:09:37	33	8,5	8	40	150
0:09:38	33	8,5	8	40	150
0:09:39	33	8,5	8	40	150
0:09:40	33	8,5	8	40	150
0:09:41	33	8,5	8	40	150
0:09:42	33	8,5	8	40	150
0:09:43	33	8,5	8	40	150
0:09:44	33	8,6	8	40	150
0:09:45	33	8,6	8	40	150
0:09:46	33	8,6	8	40	150
0:09:47	33	8,6	8	39	150
0:09:48	33	8,6	8	40	150
0:09:49	33	8,7	8	40	150
0:09:50	33	8,7	8	40	150
0:09:51	33	8,7	8	40	150
0:09:52	33	8,7	8	40	150
0:09:53	33	8,7	8	40	150
0:09:54	33	8,7	8	40	150
0:09:55	33	8,7	8	40	150
0:09:56	33	8,7	8	40	150
0:09:57	33	8,7	8	40	150
0:09:58	33	8,7	8	40	150
0:09:59	33	8,7	8	40	150
0:10:00	33	8,8	8	40	150
0:10:01	33	8,8	8	40	150
0:10:02	33	8,8	8	40	150
0:10:03	33	8,9	8	40	150
0:10:04	33	9,0	8	40	150
0:10:05	33	9,0	8	40	150
0:10:06	33	9,0	8	40	150
0:10:07	33	9,0	8	40	150
0:10:08	33	9,0	8	40	150
0:10:09	33	9,0	8	40	150
0:10:10	33	9,0	8	40	150
0:10:11	33	9,0	8	40	150
0:10:12	33	9,0	8	40	150
0:10:13	33	9,0	8	40	150
0:10:14	33	9,1	8	40	150
0:10:15	33	9,1	8	40	150
0:10:16	33	9,1	8	40	150
0:10:17	33	9,1	8	40	150
0:10:18	33	9,1	8	40	150
0:10:19	33	9,1	8	40	150
0:10:20	33	9,1	8	40	150
0:10:21	34	9,1	8	41	150
0:10:22	34	9,1	8	40	150
0:10:23	34	9,1	8	40	150
0:10:24	34	9,1	8	40	150
0:10:25	34	9,1	8	41	150
0:10:26	34	9,1	8	40	150
0:10:27	34	9,1	8	41	150
0:10:28	34	9,1	8	41	150
0:10:29	34	9,1	8	40	150
0:10:30	34	9,2	8	41	150
0:10:31	34	9,2	8	40	150
0:10:32	34	9,3	8	41	150
0:10:33	34	9,3	8	41	150
0:10:34	34	9,3	8	41	150
0:10:35	34	9,4	8	41	150
0:10:36	34	9,4	8	41	150
0:10:37	34	9,4	8	41	150
0:10:38	34	9,4	8	41	150
0:10:39	34	9,4	8	41	150
0:10:40	34	9,4	8	41	150
0:10:41	34	9,4	8	41	150
0:10:42	34	9,4	8	41	150
0:10:43	34	9,4	8	41	150
0:10:44	34	9,4	8	41	150
0:10:45	34	9,4	8	41	150
0:10:46	34	9,4	8	41	150
0:10:47	34	9,4	8	41	150
0:10:48	34	9,5	8	41	150
0:10:49	34	9,5	8	41	150
0:10:50	34	9,5	8	41	150
0:10:51	34	9,5	8	41	150
0:10:52	34	9,5	8	41	150
0:10:53	34	9,5	8	41	150
0:10:54	34	9,5	8	41	150
0:10:55	34	9,5	8	41	150
0:10:56	34	9,5	8	41	150
0:10:57	34	9,5	8	41	150
0:10:58	34	9,5	8	41	150
0:10:59	34	9,6	8	41	150
0:11:00	34	9,6	8	41	150
0:11:01	34	9,6	8	41	150
0:11:02	34	9,6	8	41	150
0:11:03	34	9,6	8	41	150
0:11:04	34	9,7	8	42	150
0:11:05	34	9,7	8	41	150
0:11:06	35	9,7	8	41	150
0:11:07	35	9,7	8	42	150
0:11:08	35	9,7	8	42	150
0:11:09	35	9,7	8	42	150
0:11:10	35	9,7	8	42	150
0:11:11	35	9,7	8	42	150
0:11:12	35	9,8	8	42	150
0:11:13	35	10,0	8	42	150
0:11:14	35	10,0	8	42	150
0:11:15	35	10,0	8	42	150
0:11:16	35	10,0	8	42	150
0:11:17	35	10,0	8	42	150
0:11:18	35	10,0	8	42	150
0:11:19	35	10,1	8	42	150
0:11:20	35	10,1	8	42	150
0:11:21	35	10,1	8	42	150
0:11:22	35	10,1	8	42	150
0:11:23	35	10,1	8	42	150
0:11:24	35	10,1	8	42	150
0:11:25	35	10,1	8	42	150
0:11:26	35	10,1	8	42	150
0:11:27	35	10,1	8	42	150
0:11:28	35	10,1	8	42	150
0:11:29	35	10,1	8	42	150
0:11:30	35	10,1	8	42	150
0:11:31	35	10,1	8	42	150
0:11:32	35	10,1	8	42	150
0:11:33	35	10,1	8	42	150
0:11:34	35	10,1	8	42	150
0:11:35	35	10,1	8	42	150
0:11:36	35	10,1	8	42	150
0:11:37	35	10,2	8	42	150
0:11:38	35	10,2	8	42	150
0:11:39	35	10,2	8	42	150
0:11:40	35	10,2	8	42	150
0:11:41	35	10,2	8	42	150
0:11:42	35	10,2	8	42	150
0:11:43	35	10,2	8	42	150
0:11:44	35	10,2	8	42	150
0:11:45	35	10,2	8	42	150
0:11:46	35	10,2	8	42	150
0:11:47	35	10,2	8	42	150
0:11:48	35	10,2	8	42	150
0:11:49	35	10,2	8	42	150
0:11:50	35	10,3	8	42	150
0:11:51	35	10,3	8	42	150
0:11:52	35	10,3	8	42	150
0:11:53	35	10,3	8	42	150
0:11:54	35	10,3	8	42	150
0:11:55	36	10,3	8	42	150
0:11:56	36	10,3	8	43	150
0:11:57	36	10,3	8	42	150
0:11:58	36	10,3	8	43	150
0:11:59	36	10,4	8	43	150
0:12:00	36	10,4	8	42	150
0:12:01	36	10,4	8	42	150
0:12:02	36	10,4	8	43	150
0:12:03	36	10,5	8	43	150
0:12:04	36	10,5	8	43	150
0:12:05	36	10,5	8	42	150
0:12:06	36	10,5	8	43	150
0:12:07	36	10,5	8	43	150
0:12:08	36	10,5	8	43	150
0:12:09	36	10,5	8	43	150
0:12:10	36	10,5	8	43	150
0:12:11	36	10,5	8	43	150
0:12:12	36	10,8	8	43	150
0:12:13	36	10,9	8	43	150
0:12:14	36	10,9	8	43	150
0:12:15	36	10,9	8	43	150
0:12:16	36	10,9	8	43	150
0:12:17	36	11,0	8	43	150
0:12:18	36	11,0	8	43	150
0:12:19	36	11,0	8	43	150
0:12:20	36	11,0	8	43	150
0:12:21	36	11,0	8	43	150
0:12:22	36	11,0	8	43	150
0:12:23	36	11,0	8	43	150
0:12:24	36	11,0	8	43	150
0:12:25	36	11,0	8	43	150
0:12:26	36	11,0	8	43	150
0:12:27	36	11,0	8	43	150
0:12:28	36	11,0	8	43	150
0:12:29	36	11,0	8	43	150
0:12:30	36	11,0	8	43	150
0:12:31	36	11,1	8	43	150
0:12:32	36	11,1	8	43	150
0:12:33	36	11,1	8	43	150
0:12:34	36	11,1	8	44	150
0:12:35	36	11,1	8	43	150
0:12:36	36	11,1	8	43	150
0:12:37	36	11,1	8	43	150
0:12:38	36	11,1	8	43	150
0:12:39	36	11,1	8	44	150
0:12:40	36	11,1	8	44	150
0:12:41	36	11,1	8	43	150
0:12:42	36	11,2	8	44	150
0:12:43	37	11,2	8	44	150
0:12:44	37	11,2	8	44	150
0:12:45	37	11,2	8	44	150
0:12:46	37	11,2	8	44	150
0:12:47	37	11,2	8	44	150
0:12:48	37	11,2	8	44	150
0:12:49	37	11,2	8	44	150
0:12:50	37	11,2	8	44	150
0:12:51	37	11,2	8	44	150
0:12:52	37	11,2	8	44	150
0:12:53	37	11,3	8	44	150
0:12:54	37	11,3	8	44	150
0:12:55	37	11,3	8	44	150
0:12:56	37	11,3	8	44	150
0:12:57	37	11,3	8	44	150
0:12:58	37	11,3	8	44	150
0:12:59	37	11,3	8	44	150
0:13:00	37	11,3	8	44	150
0:13:01	37	11,3	8	44	150
0:13:02	37	11,4	8	44	150
0:13:03	37	11,4	8	44	150
0:13:04	37	11,4	8	44	150
0:13:05	37	11,4	8	44	150
0:13:06	37	11,4	8	44	150
0:13:07	37	11,4	8	44	150
0:13:08	37	11,4	8	44	150
0:13:09	37	11,4	8	44	150
0:13:10	37	11,5	8	44	150
0:13:11	37	11,5	8	44	150
0:13:12	37	11,5	8	45	150
0:13:13	37	11,5	8	45	150
0:13:14	37	11,5	8	45	150
0:13:15	37	11,5	8	45	150
0:13:16	37	11,5	8	45	150
0:13:17	37	11,6	8	45	150
0:13:18	37	11,6	8	45	150
0:13:19	37	11,6	8	45	150
0:13:20	37	11,6	8	45	150
0:13:21	37	11,6	8	45	150
0:13:22	37	11,6	8	45	150
0:13:23	37	11,6	8	45	150
0:13:24	37	11,6	8	45	150
0:13:25	37	11,6	8	45	150
0:13:26	37	11,7	8	45	150
0:13:27	37	11,7	8	45	150
0:13:28	37	11,7	8	45	150
0:13:29	37	11,7	8	45	150
0:13:30	37	11,7	8	45	150
0:13:31	37	11,7	8	45	150
0:13:32	38	11,7	8	45	150
0:13:33	38	11,7	8	45	150
0:13:34	38	11,7	8	45	150
0:13:35	38	11,7	8	45	150
0:13:36	38	11,8	8	45	150
0:13:37	38	11,8	8	45	150
0:13:38	38	11,8	8	45	150
0:13:39	38	11,8	8	45	150
0:13:40	38	11,8	8	45	150
0:13:41	38	11,8	8	45	150
0:13:42	38	11,8	8	45	150
0:13:43	38	11,8	8	45	150
0:13:44	38	11,8	8	45	150
0:13:45	38	11,8	8	45	150
0:13:46	38	11,8	8	45	150
0:13:47	38	11,9	8	45	150
0:13:48	38	11,9	8	45	150
0:13:49	38	11,9	8	45	150
0:13:50	38	11,9	8	46	150
0:13:51	38	11,9	8	45	150
0:13:52	38	11,9	8	46	150
0:13:53	38	11,9	8	46	150
0:13:54	38	11,9	8	46	150
0:13:55	38	12,0	8	46	150
0:13:56	38	12,0	8	46	150
0:13:57	38	12,0	8	46	150
0:13:58	38	12,0	8	46	150
0:13:59	38	12,0	8	46	150
0:14:00	38	12,0	8	46	150
0:14:01	38	12,0	8	46	150
0:14:02	38	12,0	8	46	150
0:14:03	38	12,1	8	46	150
0:14:04	38	12,1	8	46	150
0:14:05	38	12,1	8	46	150
0:14:06	38	12,1	8	46	150
0:14:07	38	12,1	8	46	150
0:14:08	38	12,1	8	46	150
0:14:09	38	12,1	8	46	150
0:14:10	38	12,2	8	46	150
0:14:11	38	12,3	8	46	150
0:14:12	38	12,3	8	46	150
0:14:13	38	12,4	8	46	150
0:14:14	38	12,4	8	46	150
0:14:15	38	12,4	8	46	150
0:14:16	38	12,4	8	46	150
0:14:17	38	12,4	8	46	150
0:14:18	38	12,4	8	46	150
0:14:19	38	12,4	8	46	150
0:14:20	38	12,4	8	46	150
0:14:21	38	12,4	8	46	150
0:14:22	39	12,4	8	46	150
0:14:23	39	12,5	8	46	150
0:14:24	39	12,5	8	46	150
0:14:25	39	12,5	8	46	150
0:14:26	39	12,5	8	46	150
0:14:27	39	12,5	8	46	150
0:14:28	39	12,5	8	46	150
0:14:29	39	12,5	8	46	150
0:14:30	39	12,5	8	47	150
0:14:31	39	12,5	8	47	150
0:14:32	39	12,5	8	46	150
0:14:33	39	12,6	8	46	150
0:14:34	39	12,6	8	46	150
0:14:35	39	12,6	8	46	150
0:14:36	39	12,6	8	47	150
0:14:37	39	12,6	8	46	150
0:14:38	39	12,6	8	47	150
0:14:39	39	12,6	8	47	150
0:14:40	39	12,6	8	47	150
0:14:41	39	12,7	8	47	150
0:14:42	39	12,7	8	47	150
0:14:43	39	12,7	8	47	150
0:14:44	39	12,7	8	47	150
0:14:45	39	12,7	8	47	150
0:14:46	39	12,7	8	47	150
0:14:47	39	12,7	8	47	150
0:14:48	39	12,7	8	47	150
0:14:49	39	12,7	8	47	150
0:14:50	39	12,7	8	47	150
0:14:51	39	12,8	8	47	150
0:14:52	39	12,8	8	47	150
0:14:53	39	12,8	8	47	150
0:14:54	39	12,8	8	47	150
0:14:55	39	12,8	8	47	150
0:14:56	39	12,8	8	47	150
0:14:57	39	12,8	8	47	150
0:14:58	39	12,8	8	47	150
0:14:59	39	12,8	8	47	150
0:15:00	39	12,8	8	47	150
0:15:01	39	12,9	8	47	150
0:15:02	39	12,9	8	47	150
0:15:03	39	12,9	8	47	150
0:15:04	39	12,9	8	47	150
0:15:05	39	12,9	8	48	150
0:15:06	39	12,9	8	48	150
0:15:07	40	12,9	8	47	150
0:15:08	40	12,9	8	48	150
0:15:09	40	12,9	8	48	150
0:15:10	40	13,0	8	48	150
0:15:11	40	13,0	8	48	150
0:15:12	40	13,1	8	48	150
0:15:13	40	13,2	8	48	150
0:15:14	40	13,2	8	48	150
0:15:15	40	13,2	8	48	150
0:15:16	40	13,2	8	48	150
0:15:17	40	13,2	8	48	150
0:15:18	40	13,2	8	48	150
0:15:19	40	13,2	8	48	150
0:15:20	40	13,2	8	48	150
0:15:21	40	13,3	8	48	150
0:15:22	40	13,3	8	48	150
0:15:23	40	13,3	8	48	150
0:15:24	40	13,3	8	48	150
0:15:25	40	13,3	8	48	150
0:15:26	40	13,3	8	48	150
0:15:27	40	13,3	8	48	150
0:15:28	40	13,3	8	48	150
0:15:29	40	13,3	8	48	150
0:15:30	40	13,3	8	48	150
0:15:31	40	13,3	8	48	150
0:15:32	40	13,4	8	48	150
0:15:33	40	13,4	8	48	150
0:15:34	40	13,4	8	48	150
0:15:35	40	13,4	8	48	150
0:15:36	40	13,4	8	48	150
0:15:37	40	13,4	8	48	150
0:15:38	40	13,4	8	48	150
0:15:39	40	13,4	8	48	150
0:15:40	40	13,4	8	48	150
0:15:41	40	13,4	8	48	150
0:15:42	40	13,4	8	48	150
0:15:43	40	13,5	8	48	150
0:15:44	40	13,5	8	48	150
0:15:45	40	13,5	8	48	150
0:15:46	40	13,5	8	48	150
0:15:47	40	13,5	8	48	150
0:15:48	40	13,5	8	48	150
0:15:49	40	13,5	8	48	150
0:15:50	40	13,5	8	48	150
0:15:51	40	13,5	9	49	150
0:15:52	40	13,5	9	48	150
0:15:53	41	13,6	9	48	150
0:15:54	41	13,6	9	48	150
0:15:55	41	13,6	9	49	150
0:15:56	41	13,6	9	49	150
0:15:57	41	13,6	9	49	150
0:15:58	41	13,6	9	49	150
0:15:59	41	13,6	9	49	150
0:16:00	41	13,6	9	49	150
0:16:01	41	13,6	9	49	150
0:16:02	41	13,6	9	49	150
0:16:03	41	13,6	9	49	150
0:16:04	41	13,7	9	48	150
0:16:05	41	13,7	9	48	150
0:16:06	41	13,9	9	49	150
0:16:07	41	14,0	9	49	150
0:16:08	41	14,0	9	49	150
0:16:09	41	14,1	9	49	150
0:16:10	41	14,1	9	49	150
0:16:11	41	14,1	9	49	150
0:16:12	41	14,1	9	49	150
0:16:13	41	14,1	9	49	150
0:16:14	41	14,1	9	49	150
0:16:15	41	14,1	9	49	150
0:16:16	41	14,1	9	49	150
0:16:17	41	14,1	9	49	150
0:16:18	41	14,1	9	49	150
0:16:19	41	14,1	9	49	150
0:16:20	41	14,1	9	49	150
0:16:21	41	14,1	9	49	150
0:16:22	41	14,2	9	49	150
0:16:23	41	14,2	9	49	150
0:16:24	41	14,2	9	49	150
0:16:25	41	14,2	9	49	150
0:16:26	41	14,2	9	49	150
0:16:27	41	14,2	9	49	150
0:16:28	41	14,2	9	49	150
0:16:29	41	14,2	9	49	150
0:16:30	41	14,2	9	49	150
0:16:31	41	14,2	9	49	150
0:16:32	41	14,2	9	49	150
0:16:33	41	14,2	9	49	150
0:16:34	41	14,2	9	49	150
0:16:35	41	14,2	9	49	150
0:16:36	41	14,3	9	49	150
0:16:37	42	14,3	9	49	150
0:16:38	42	14,3	9	49	150
0:16:39	42	14,3	9	49	150
0:16:40	42	14,3	9	49	150
0:16:41	42	14,3	9	49	150
0:16:42	42	14,3	9	49	150
0:16:43	42	14,3	9	49	150
0:16:44	42	14,3	9	49	150
0:16:45	42	14,3	9	50	150
0:16:46	42	14,3	9	50	150
0:16:47	42	14,3	9	50	150
0:16:48	42	14,4	9	50	150
0:16:49	42	14,4	9	49	150
0:16:50	42	14,4	9	49	150
0:16:51	42	14,4	9	49	150
0:16:52	42	14,4	9	50	150
0:16:53	42	14,4	9	49	150
0:16:54	42	14,4	9	50	150
0:16:55	42	14,4	9	50	150
0:16:56	42	14,4	9	50	150
0:16:57	42	14,4	9	50	150
0:16:58	42	14,4	9	49	150
0:16:59	42	14,4	9	50	150
0:17:00	42	14,5	9	50	150
0:17:01	42	14,5	9	50	150
0:17:02	42	14,5	9	50	150
0:17:03	42	14,5	9	50	150
0:17:04	42	14,5	9	50	150
0:17:05	42	14,5	9	50	150
0:17:06	42	14,5	9	50	150
0:17:07	42	14,5	9	50	150
0:17:08	42	14,5	9	50	150
0:17:09	42	14,5	9	50	150
0:17:10	42	14,5	9	50	150
0:17:11	42	14,6	9	50	150
0:17:12	42	14,6	9	50	150
0:17:13	42	14,6	9	50	150
0:17:14	42	14,7	9	50	150
0:17:15	42	14,7	9	50	150
0:17:16	42	14,7	9	50	150
0:17:17	42	14,7	9	50	150
0:17:18	42	14,7	9	50	150
0:17:19	42	14,7	9	50	150
0:17:20	42	14,7	9	50	150
0:17:21	42	14,7	9	50	150
0:17:22	43	14,7	9	50	150
0:17:23	43	14,7	9	50	150
0:17:24	43	14,7	9	50	150
0:17:25	43	14,8	9	50	150
0:17:26	43	14,8	9	50	150
0:17:27	43	14,9	9	50	150
0:17:28	43	15,0	9	50	150
0:17:29	43	15,0	9	50	150
0:17:30	43	15,0	9	50	150
0:17:31	43	15,1	9	50	150
0:17:32	43	15,1	9	50	150
0:17:33	43	15,1	9	50	150
0:17:34	43	15,1	9	50	150
0:17:35	43	15,1	9	50	150
0:17:36	43	15,1	9	50	150
0:17:37	43	15,1	9	50	150
0:17:38	43	15,1	9	50	150
0:17:39	43	15,1	9	50	150
0:17:40	43	15,1	9	50	150
0:17:41	43	15,1	9	50	150
0:17:42	43	15,1	9	50	150
0:17:43	43	15,1	9	50	150
0:17:44	43	15,1	9	50	150
0:17:45	43	15,1	9	50	150
0:17:46	43	15,2	9	50	150
0:17:47	43	15,2	9	50	150
0:17:48	43	15,2	9	50	150
0:17:49	43	15,2	9	50	150
0:17:50	43	15,2	9	51	150
0:17:51	43	15,2	9	51	150
0:17:52	43	15,2	9	51	150
0:17:53	43	15,2	9	51	150
0:17:54	43	15,2	9	51	150
0:17:55	43	15,2	9	50	150
0:17:56	43	15,3	9	51	150
0:17:57	43	15,3	9	51	150
0:17:58	43	15,3	9	51	150
0:17:59	43	15,3	9	51	150
0:18:00	43	15,3	9	51	150
0:18:01	43	15,3	9	51	150
0:18:02	43	15,3	9	51	150
0:18:03	43	15,3	9	51	150
0:18:04	43	15,3	9	51	150
0:18:05	43	15,3	9	51	150
0:18:06	43	15,3	9	51	150
0:18:07	43	15,3	9	51	150
0:18:08	44	15,3	9	51	150
0:18:09	44	15,4	9	51	150
0:18:10	44	15,4	8	51	150
0:18:11	44	15,4	8	51	150
0:18:12	44	15,4	8	51	150
0:18:13	44	15,5	8	51	150
0:18:14	44	15,5	8	51	150
0:18:15	44	15,5	8	51	150
0:18:16	44	15,5	8	51	150
0:18:17	44	15,5	8	51	150
0:18:18	44	15,5	8	51	150
0:18:19	44	15,5	8	51	150
0:18:20	44	15,5	8	51	150
0:18:21	44	15,5	8	51	150
0:18:22	44	15,5	8	51	150
0:18:23	44	15,6	8	51	150
0:18:24	44	15,6	8	51	150
0:18:25	44	15,7	8	51	150
0:18:26	44	15,7	8	51	150
0:18:27	44	15,7	8	51	150
0:18:28	44	15,7	8	51	150
0:18:29	44	15,7	9	51	150
0:18:30	44	15,7	9	51	150
0:18:31	44	15,8	9	51	150
0:18:32	44	15,8	9	51	150
0:18:33	44	15,8	9	51	150
0:18:34	44	15,8	9	51	150
0:18:35	44	15,8	8	51	150
0:18:36	44	15,8	8	51	150
0:18:37	44	15,8	8	51	150
0:18:38	44	15,8	8	51	150
0:18:39	44	15,8	8	51	150
0:18:40	44	15,8	8	51	150
0:18:41	44	15,8	8	51	150
0:18:42	44	15,9	8	51	150
0:18:43	44	15,9	8	51	150
0:18:44	44	15,9	8	52	150
0:18:45	44	15,9	8	52	150
0:18:46	44	15,9	8	52	150
0:18:47	44	15,9	8	52	150
0:18:48	44	15,9	8	52	150
0:18:49	44	15,9	8	52	150
0:18:50	44	16,0	8	52	150
0:18:51	44	16,0	8	52	150
0:18:52	44	16,0	8	52	150
0:18:53	44	16,0	8	52	150
0:18:54	44	16,0	8	52	150
0:18:55	44	16,0	8	52	150
0:18:56	44	16,0	8	52	150
0:18:57	45	16,0	8	52	150
0:18:58	45	16,1	8	52	150
0:18:59	45	16,1	8	52	150
0:19:00	45	16,1	9	52	150
0:19:01	45	16,1	9	52	150
0:19:02	45	16,1	9	52	150
0:19:03	45	16,1	8	52	150
0:19:04	45	16,1	8	52	150
0:19:05	45	16,1	8	52	150
0:19:06	45	16,2	8	52	150
0:19:07	45	16,3	9	52	150
0:19:08	45	16,4	9	52	150
0:19:09	45	16,4	9	52	150
0:19:10	45	16,4	9	52	150
0:19:11	45	16,5	9	52	150
0:19:12	45	16,5	9	52	150
0:19:13	45	16,5	9	52	150
0:19:14	45	16,5	9	52	150
0:19:15	45	16,5	9	52	150
0:19:16	45	16,5	9	52	150
0:19:17	45	16,5	9	52	150
0:19:18	45	16,5	9	53	150
0:19:19	45	16,5	9	53	150
0:19:20	45	16,6	9	53	150
0:19:21	45	16,6	9	53	150
0:19:22	45	16,6	9	53	150
0:19:23	45	16,6	9	53	150
0:19:24	45	16,6	9	53	150
0:19:25	45	16,6	9	53	150
0:19:26	45	16,6	9	53	150
0:19:27	45	16,6	9	53	150
0:19:28	45	16,6	9	53	150
0:19:29	45	16,6	9	53	150
0:19:30	45	16,7	9	53	150
0:19:31	45	16,7	9	53	150
0:19:32	45	16,7	9	53	150
0:19:33	45	16,7	9	53	150
0:19:34	45	16,7	8	53	150
0:19:35	45	16,7	8	53	150
0:19:36	45	16,7	8	53	150
0:19:37	45	16,7	8	53	150
0:19:38	45	16,8	8	53	150
0:19:39	45	16,8	8	53	150
0:19:40	45	16,8	8	53	150
0:19:41	45	16,8	8	53	150
0:19:42	45	16,8	8	53	150
0:19:43	45	16,8	8	53	150
0:19:44	45	16,8	8	53	150
0:19:45	45	16,8	8	53	150
0:19:46	45	16,8	8	53	150
0:19:47	46	16,9	8	53	150
0:19:48	46	16,9	8	53	150
0:19:49	46	16,9	8	53	150
0:19:50	46	16,9	8	53	150
0:19:51	46	16,9	8	53	150
0:19:52	46	16,9	8	53	150
0:19:53	46	16,9	8	53	150
0:19:54	46	16,9	8	53	150
0:19:55	46	16,9	8	53	150
0:19:56	46	17,0	8	54	150
0:19:57	46	17,0	8	54	150
0:19:58	46	17,0	8	53	150
0:19:59	46	17,0	8	54	150
0:20:00	46	17,0	8	54	150
0:20:01	46	17,0	8	54	150
0:20:02	46	17,0	8	54	150
0:20:03	46	17,0	8	54	150
0:20:04	46	17,0	8	54	150
0:20:05	46	17,1	8	54	150
0:20:06	46	17,1	8	54	150
0:20:07	46	17,1	8	54	150
0:20:08	46	17,1	8	54	150
0:20:09	46	17,1	8	54	150
0:20:10	46	17,1	9	54	150
0:20:11	46	17,1	9	54	150
0:20:12	46	17,1	9	54	150
0:20:13	46	17,1	9	54	150
0:20:14	46	17,1	9	54	150
0:20:15	46	17,2	9	54	150
0:20:16	46	17,2	9	54	150
0:20:17	46	17,2	9	54	150
0:20:18	46	17,2	9	54	150
0:20:19	46	17,2	9	54	150
0:20:20	46	17,2	9	54	150
0:20:21	46	17,2	9	54	150
0:20:22	46	17,2	9	54	150
0:20:23	46	17,3	9	54	150
0:20:24	46	17,3	9	54	150
0:20:25	46	17,3	9	54	150
0:20:26	46	17,3	9	54	150
0:20:27	46	17,3	9	54	150
0:20:28	46	17,3	9	54	150
0:20:29	46	17,3	9	54	150
0:20:30	46	17,3	9	54	150
0:20:31	46	17,3	9	54	150
0:20:32	46	17,4	9	54	150
0:20:33	46	17,4	9	54	150
0:20:34	46	17,4	9	55	150
0:20:35	47	17,4	9	54	150
0:20:36	47	17,4	9	54	150
0:20:37	47	17,4	9	54	150
0:20:38	47	17,4	9	54	150
0:20:39	47	17,4	9	54	150
0:20:40	47	17,4	9	54	150
0:20:41	47	17,5	9	55	150
0:20:42	47	17,5	9	55	150
0:20:43	47	17,5	9	55	150
0:20:44	47	17,5	9	55	150
0:20:45	47	17,5	9	55	150
0:20:46	47	17,5	9	55	150
0:20:47	47	17,5	9	55	150
0:20:48	47	17,5	9	54	150
0:20:49	47	17,5	9	55	150
0:20:50	47	17,5	9	54	150
0:20:51	47	17,5	9	55	150
0:20:52	47	17,5	9	55	150
0:20:53	47	17,6	9	54	150
0:20:54	47	17,6	9	55	150
0:20:55	47	17,6	9	54	150
0:20:56	47	17,6	9	54	150
0:20:57	47	17,6	9	54	150
0:20:58	47	17,8	8	55	150
0:20:59	47	17,9	8	54	150
0:21:00	47	17,9	8	54	150
0:21:01	47	18,0	8	54	150
0:21:02	47	18,0	8	55	150
0:21:03	47	18,0	8	54	150
0:21:04	47	18,0	8	55	150
0:21:05	47	18,0	8	55	150
0:21:06	47	18,0	8	55	150
0:21:07	47	18,0	8	55	150
0:21:08	47	18,0	8	55	150
0:21:09	47	18,0	8	55	150
0:21:10	47	18,0	8	55	150
0:21:11	47	18,0	8	55	150
0:21:12	47	18,0	8	55	150
0:21:13	47	18,1	8	55	150
0:21:14	47	18,1	8	55	150
0:21:15	47	18,1	8	55	150
0:21:16	47	18,1	8	55	150
0:21:17	47	18,1	8	55	150
0:21:18	47	18,1	8	55	150
0:21:19	47	18,1	8	55	150
0:21:20	47	18,1	8	55	150
0:21:21	48	18,1	8	55	150
0:21:22	48	18,1	8	55	150
0:21:23	48	18,1	8	55	150
0:21:24	48	18,2	8	55	150
0:21:25	48	18,2	8	55	150
0:21:26	48	18,2	8	55	150
0:21:27	48	18,2	8	55	150
0:21:28	48	18,2	8	55	150
0:21:29	48	18,2	8	55	150
0:21:30	48	18,2	8	55	150
0:21:31	48	18,2	8	55	150
0:21:32	48	18,2	8	55	150
0:21:33	48	18,2	8	55	150
0:21:34	48	18,2	8	55	150
0:21:35	48	18,2	8	55	150
0:21:36	48	18,3	8	55	150
0:21:37	48	18,3	8	55	150
0:21:38	48	18,3	8	55	150
0:21:39	48	18,3	8	55	150
0:21:40	48	18,3	8	55	150
0:21:41	48	18,3	8	55	150
0:21:42	48	18,3	8	55	150
0:21:43	48	18,3	8	55	150
0:21:44	48	18,4	8	55	150
0:21:45	48	18,4	8	55	150
0:21:46	48	18,4	8	55	150
0:21:47	48	18,4	8	56	150
0:21:48	48	18,4	8	56	150
0:21:49	48	18,4	8	56	150
0:21:50	48	18,4	8	56	150
0:21:51	48	18,4	8	56	150
0:21:52	48	18,5	8	56	150
0:21:53	48	18,5	8	56	150
0:21:54	48	18,5	8	56	150
0:21:55	48	18,5	8	56	150
0:21:56	48	18,5	8	56	150
0:21:57	48	18,5	8	56	150
0:21:58	48	18,5	8	56	150
0:21:59	48	18,5	8	56	150
0:22:00	48	18,5	8	56	150
0:22:01	48	18,6	8	56	150
0:22:02	48	18,6	8	56	150
0:22:03	48	18,6	8	56	150
0:22:04	48	18,6	8	56	150
0:22:05	48	18,6	8	56	150
0:22:06	48	18,6	8	56	150
0:22:07	48	18,6	8	56	150
0:22:08	48	18,6	8	56	150
0:22:09	48	18,6	8	56	150
0:22:10	49	18,6	8	56	150
0:22:11	49	18,7	8	56	150
0:22:12	49	18,7	9	56	150
0:22:13	49	18,7	9	56	150
0:22:14	49	18,7	9	56	150
0:22:15	49	18,7	9	56	150
0:22:16	49	18,7	9	56	150
0:22:17	49	18,7	9	56	150
0:22:18	49	18,7	9	56	150
0:22:19	49	18,8	9	56	150
0:22:20	49	18,8	9	56	150
0:22:21	49	18,8	9	56	150
0:22:22	49	18,8	9	56	150
0:22:23	49	18,8	9	56	150
0:22:24	49	18,9	9	56	150
0:22:25	49	18,9	9	56	150
0:22:26	49	18,9	9	56	150
0:22:27	49	18,9	9	56	150
0:22:28	49	19,0	9	56	150
0:22:29	49	19,0	9	56	150
0:22:30	49	19,0	9	56	150
0:22:31	49	19,0	9	56	150
0:22:32	49	19,0	8	57	150
0:22:33	49	19,0	8	57	150
0:22:34	49	19,0	9	57	150
0:22:35	49	19,0	9	57	150
0:22:36	49	19,0	9	57	150
0:22:37	49	19,0	9	57	150
0:22:38	49	19,0	9	57	150
0:22:39	49	19,1	9	57	150
0:22:40	49	19,1	9	57	150
0:22:41	49	19,1	9	57	150
0:22:42	49	19,1	9	57	150
0:22:43	49	19,1	9	57	150
0:22:44	49	19,1	9	57	150
0:22:45	49	19,1	9	57	150
0:22:46	49	19,2	9	57	150
0:22:47	49	19,2	9	57	150
0:22:48	49	19,2	9	57	150
0:22:49	49	19,2	9	57	150
0:22:50	49	19,2	9	57	150
0:22:51	49	19,2	9	57	150
0:22:52	49	19,2	9	57	150
0:22:53	49	19,2	9	57	150
0:22:54	49	19,2	9	57	150
0:22:55	49	19,3	9	57	150
0:22:56	49	19,3	9	57	150
0:22:57	49	19,3	9	57	150
0:22:58	49	19,3	9	57	150
0:22:59	49	19,3	9	57	150
0:23:00	50	19,3	9	57	150
0:23:01	50	19,3	9	57	150
0:23:02	50	19,3	9	57	150
0:23:03	50	19,4	9	57	150
0:23:04	50	19,4	9	57	150
0:23:05	50	19,4	9	57	150
0:23:06	50	19,4	9	58	150
0:23:07	50	19,4	9	58	150
0:23:08	50	19,4	9	58	150
0:23:09	50	19,4	9	58	150
0:23:10	50	19,4	9	58	150
0:23:11	50	19,5	9	57	150
0:23:12	50	19,5	9	58	150
0:23:13	50	19,5	9	58	150
0:23:14	50	19,5	9	58	150
0:23:15	50	19,5	9	58	150
0:23:16	50	19,5	9	58	150
0:23:17	50	19,6	9	58	150
0:23:18	50	19,6	9	58	150
0:23:19	50	19,6	9	58	150
0:23:20	50	19,6	9	58	150
0:23:21	50	19,6	9	58	150
0:23:22	50	19,6	9	58	150
0:23:23	50	19,6	9	58	150
0:23:24	50	19,6	8	58	150
0:23:25	50	19,7	8	58	150
0:23:26	50	19,7	8	58	150
0:23:27	50	19,7	8	58	150
0:23:28	50	19,7	8	58	150
0:23:29	50	19,7	8	58	150
0:23:30	50	19,7	8	58	150
0:23:31	50	19,8	8	58	150
0:23:32	50	19,8	8	58	150
0:23:33	50	19,8	8	58	150
0:23:34	50	19,8	8	58	150
0:23:35	50	19,8	8	58	150
0:23:36	50	19,8	8	58	150
0:23:37	50	19,8	8	58	150
0:23:38	50	19,9	8	58	150
0:23:39	50	19,9	8	59	150
0:23:40	50	19,9	8	58	150
0:23:41	50	19,9	8	58	150
0:23:42	50	19,9	8	58	150
0:23:43	50	19,9	8	58	150
0:23:44	50	19,9	8	58	150
0:23:45	50	19,9	8	58	150
0:23:46	51	19,9	8	58	150
0:23:47	51	19,9	8	58	150
0:23:48	51	20,0	8	58	150
0:23:49	51	20,0	8	58	150
0:23:50	51	20,0	8	58	150
0:23:51	51	20,0	8	58	150
0:23:52	51	20,0	8	58	150
0:23:53	51	20,0	8	58	150
0:23:54	51	20,0	8	59	150
0:23:55	51	20,0	8	58	150
0:23:56	51	20,2	8	59	150
0:23:57	51	20,3	8	58	150
0:23:58	51	20,3	8	58	150
0:23:59	51	20,4	8	59	150
0:24:00	51	20,4	8	59	150
0:24:01	51	20,4	8	59	150
0:24:02	51	20,4	8	59	150
0:24:03	51	20,4	8	59	150
0:24:04	51	20,4	8	59	150
0:24:05	51	20,4	8	59	150
0:24:06	51	20,4	8	59	150
0:24:07	51	20,4	8	59	150
0:24:08	51	20,5	8	59	150
0:24:09	51	20,5	8	59	150
0:24:10	51	20,5	8	59	150
0:24:11	51	20,5	8	59	150
0:24:12	51	20,5	8	59	150
0:24:13	51	20,5	8	59	150
0:24:14	51	20,5	8	59	150
0:24:15	51	20,5	8	59	150
0:24:16	51	20,5	8	59	150
0:24:17	51	20,5	8	59	150
0:24:18	51	20,6	8	59	150
0:24:19	51	20,6	8	59	150
0:24:20	51	20,6	8	59	150
0:24:21	51	20,6	8	59	150
0:24:22	51	20,6	8	59	150
0:24:23	51	20,6	8	59	150
0:24:24	51	20,6	8	59	150
0:24:25	51	20,6	8	59	150
0:24:26	51	20,6	8	59	150
0:24:27	51	20,6	8	59	150
0:24:28	51	20,6	8	59	150
0:24:29	51	20,6	8	59	150
0:24:30	51	20,7	8	59	150
0:24:31	51	20,7	8	59	150
0:24:32	51	20,7	8	60	150
0:24:33	51	20,7	8	59	150
0:24:34	52	20,7	8	59	150
0:24:35	52	20,7	8	59	150
0:24:36	52	20,7	8	59	150
0:24:37	52	20,7	8	59	150
0:24:38	52	20,8	8	59	150
0:24:39	52	20,8	8	59	150
0:24:40	52	20,8	8	60	150
0:24:41	52	20,8	8	60	150
0:24:42	52	20,8	8	60	150
0:24:43	52	20,8	8	60	150
0:24:44	52	20,8	8	60	150
0:24:45	52	20,8	8	60	150
0:24:46	52	20,8	8	60	150
0:24:47	52	20,8	8	60	150
0:24:48	52	20,9	8	60	150
0:24:49	52	20,9	8	60	150
0:24:50	52	20,9	8	60	150
0:24:51	52	20,9	8	60	150
0:24:52	52	20,9	8	60	150
0:24:53	52	20,9	8	60	150
0:24:54	52	20,9	8	60	150
0:24:55	52	20,9	8	60	150
0:24:56	52	21,0	8	60	150
0:24:57	52	21,0	8	60	150
0:24:58	52	21,0	8	60	150
0:24:59	52	21,0	8	60	150
0:25:00	52	21,0	8	60	150
0:25:01	52	21,0	8	60	150
0:25:02	52	21,0	8	60	150
0:25:03	52	21,0	8	60	150
0:25:04	52	21,0	8	60	150
0:25:05	52	21,0	8	60	150
0:25:06	52	21,0	8	60	150
0:25:07	52	21,1	8	60	150
0:25:08	52	21,1	8	60	150
0:25:09	52	21,1	8	60	150
0:25:10	52	21,1	8	60	150
0:25:11	52	21,1	8	60	150
0:25:12	52	21,1	8	60	150
0:25:13	52	21,1	8	60	150
0:25:14	52	21,1	8	60	150
0:25:15	52	21,2	8	60	150
0:25:16	52	21,2	8	60	150
0:25:17	52	21,2	8	60	150
0:25:18	52	21,2	8	60	150
0:25:19	52	21,2	8	60	150
0:25:20	53	21,2	8	60	150
0:25:21	53	21,2	8	60	150
0:25:22	53	21,2	8	60	150
0:25:23	53	21,3	8	60	150
0:25:24	53	21,3	8	61	150
0:25:25	53	21,3	8	60	150
0:25:26	53	21,3	8	60	150
0:25:27	53	21,3	8	60	150
0:25:28	53	21,3	8	61	150
0:25:29	53	21,3	8	61	150
0:25:30	53	21,3	8	61	150
0:25:31	53	21,3	8	61	150
0:25:32	53	21,4	8	61	150
0:25:33	53	21,4	8	61	150
0:25:34	53	21,4	8	61	150
0:25:35	53	21,4	8	61	150
0:25:36	53	21,4	8	61	150
0:25:37	53	21,4	8	61	150
0:25:38	53	21,4	8	61	150
0:25:39	53	21,5	8	61	150
0:25:40	53	21,5	8	61	150
0:25:41	53	21,5	8	61	150
0:25:42	53	21,6	8	61	150
0:25:43	53	21,6	8	61	150
0:25:44	53	21,6	8	61	150
0:25:45	53	21,6	8	61	150
0:25:46	53	21,6	8	61	150
0:25:47	53	21,6	8	61	150
0:25:48	53	21,6	8	61	150
0:25:49	53	21,6	8	61	150
0:25:50	53	21,6	8	61	150
0:25:51	53	21,7	8	61	150
0:25:52	53	21,7	8	61	150
0:25:53	53	21,7	8	61	150
0:25:54	53	21,7	8	61	150
0:25:55	53	21,7	8	61	150
0:25:56	53	21,7	8	61	150
0:25:57	53	21,7	8	61	150
0:25:58	53	21,7	8	61	150
0:25:59	53	21,7	8	61	150
0:26:00	53	21,8	8	61	150
0:26:01	53	21,8	8	61	150
0:26:02	53	21,8	8	61	150
0:26:03	53	21,8	8	61	150
0:26:04	53	21,8	8	61	150
0:26:05	53	21,8	8	61	150
0:26:06	53	21,8	8	61	150
0:26:07	54	21,8	8	61	150
0:26:08	54	21,9	8	61	150
0:26:09	54	21,9	8	61	150
0:26:10	54	21,9	8	62	150
0:26:11	54	21,9	8	61	150
0:26:12	54	21,9	8	62	150
0:26:13	54	21,9	8	62	150
0:26:14	54	21,9	8	62	150
0:26:15	54	21,9	8	62	150
0:26:16	54	21,9	8	62	150
0:26:17	54	22,0	8	62	150
0:26:18	54	22,0	8	62	150
0:26:19	54	22,0	8	62	150
0:26:20	54	22,0	8	62	150
