Repository: ProgWizer/parser

File: project-root/data/Data Acquisition/Data Acquisition/2020 year (143)/20-067.txt (part 1 of 3)
--Test Summary--
Full Path and File Name	
Instrument Name	SGSA/UCA
Instrument Type	Model 5265 SGSA/UCA
Instrument Serial Number	
Test Start Date	26.03.2020
Test Start Time	12:05:43
Test Stop Date	27.03.2020
Test Stop Time	12:58:47
Test Length	24:53:04
Final Sample Time Offset	24:53:00
Controller Schedule Name	
Sampling Period	30 seconds
Comments	Õèìïðîì
Information	WellID	
Information	Customer	
Information	EngName	
Information	CementClass	G
Information	CementMfr	Ñóõîé Ëîã
Information	Additives	100G+5DART-100+0.55FL-2
Information	Density	1900
Information	BHCT	40
Information	BHST	55
Information	FluidLoss	
Information	JobType	
Calculated Value	CS_50	2:53:30
Calculated Value	CS_500	4:10:00
Calculated Value	SGS_Initial	1:48:30
Calculated Value	SGS_Final	2:10:00
Calculated Value	CS_Time8h	11,94 MPa
Calculated Value	CS_Time12h	15,24 MPa
Calculated Value	Time_SGS_100lb/100ft2	1:56:30
Calculated Value	Time_SGS_500lb/100ft2	2:04:00
Calculated Value	CS_Time24h	19,31 MPa
Calculated Value	CS_Time48h	N/A
Calculated Curve	Compressive Strength	Compressive strength type B (more than 14 lb/gal)
Calculated Curve	Static Gel Strength	Static gel strength
Initial Temperature (°C)	26 °C
Final Temperature (°C)	55 °C
Initial Pressure (psi)	4183 psi
Final Pressure (psi)	4052 psi
Initial Transit Time (microsec/in)	ERROR
Final Transit Time (microsec/in)	8,40 microsec/in
Initial Gel Value	5973
Final Gel Value	7974
Initial Compressive Strength (MPa)	N/A
Final Compressive Strength (MPa)	19,45 MPa
Initial Static Gel Strength (lb/100ft2)	2,1 lb/100ft2
Final Static Gel Strength (lb/100ft2)	ERROR
--Data--
Time (HH:MM:SS)	Temperature (°C)	Pressure (psi)	Transit Time (microsec/in)	Gel Value	Compressive Strength (MPa)	Static Gel Strength (lb/100ft2)
0:00:00	26	4183		5973		2,1
0:00:30	26	4124	15,87	5985	0,00	2,4
0:01:00	27	4094	15,88	5984	0,00	2,8
0:01:30	27	4094	15,88	5981	0,00	3,1
0:02:00	28	4104	15,89	5989	0,00	3,5
0:02:30	28	4114	15,88	5981	0,00	3,8
0:03:00	29	4121	15,89	5984	0,00	4,2
0:03:30	29	4128	15,89	5980	0,00	4,5
0:04:00	29	4133	15,89	5988	0,00	4,9
0:04:30	30	4136	15,89	5987	0,00	5,2
0:05:00	30	4138	15,88	5995	0,00	5,5
0:05:30	30	4353	15,87	5992	0,00	5,9
0:06:00	30	4376	15,86	6009	0,01	6,2
0:06:30	30	4385	15,85	6002	0,01	6,6
0:07:00	30	4392	15,84	6010	0,01	6,9
0:07:30	30	4390	15,83	6006	0,01	7,3
0:08:00	31	4399	15,83	6005	0,01	7,6
0:08:30	31	4411	15,82	6014	0,02	8,0
0:09:00	31	4424	15,82	6013	0,02	8,3
0:09:30	31	4436	15,81	6013	0,02	8,7
0:10:00	32	4447	15,81	6019	0,02	9,0
0:10:30	32	4456	15,80	6018	0,02	9,3
0:11:00	32	4463	15,80	6018	0,02	9,7
0:11:30	32	4470	15,80	6024	0,02	10,0
0:12:00	32	4478	15,80	6018	0,02	10,4
0:12:30	32	4489	15,79	6019	0,03	10,7
0:13:00	33	4499	15,79	6019	0,03	11,1
0:13:30	33	4509	15,78	6022	0,03	11,4
0:14:00	33	4518	15,78	6026	0,03	11,8
0:14:30	33	4525	15,77	6023	0,03	12,1
0:15:00	33	4532	15,77	6021	0,03	12,5
0:15:30	34	4539	15,76	6020	0,04	12,8
0:16:00	34	4548	15,76	6022	0,04	13,1
0:16:30	34	4558	15,75	6027	0,04	13,5
0:17:00	34	4569	15,75	6040	0,04	13,8
0:17:30	35	4579	15,74	6032	0,04	14,2
0:18:00	35	4590	15,74	6026	0,04	14,5
0:18:30	35	4598	15,73	6033	0,05	14,9
0:19:00	35	4606	15,73	6034	0,05	15,2
0:19:30	35	4614	15,72	6036	0,05	15,6
0:20:00	36	4623	15,72	6034	0,05	15,9
0:20:30	36	4633	15,72	6035	0,05	16,3
0:21:00	36	4644	15,71	6036	0,05	16,6
0:21:30	36	4656	15,71	6038	0,05	17,0
0:22:00	36	4667	15,70	6041	0,06	17,3
0:22:30	37	4677	15,70	6044	0,06	17,6
0:23:00	37	4688	15,69	6036	0,06	18,0
0:23:30	37	4698	15,68	6046	0,06	18,3
0:24:00	37	4710	15,68	6039	0,06	18,7
0:24:30	37	4723	15,68	6044	0,06	19,0
0:25:00	38	4738	15,68	6045	0,06	19,4
0:25:30	38	4754	15,67	6053	0,07	19,7
0:26:00	38	4768	15,66	6050	0,07	20,1
0:26:30	38	4783	15,66	6052	0,07	20,4
0:27:00	38	4796	15,65	6056	0,07	20,8
0:27:30	39	4811	15,65	6053	0,08	21,1
0:28:00	39	4827	15,64	6055	0,08	21,4
0:28:30	39	4844	15,64	6050	0,08	21,8
0:29:00	39	4861	15,63	6053	0,08	22,1
0:29:30	39	4878	15,63	6055	0,08	22,5
0:30:00	40	4895	15,62	6056	0,08	22,8
0:30:30	40	4911	15,62	6057	0,08	23,2
0:31:00	40	4926	15,62	6054	0,09	23,5
0:31:30	40	4936	15,61	6062	0,09	23,9
0:32:00	40	4944	15,60	6061	0,09	24,2
0:32:30	40	4954	15,59	6066	0,09	24,6
0:33:00	40	4964	15,59	6052	0,09	24,9
0:33:30	41	4973	15,59	6065	0,09	25,2
0:34:00	41	4982	15,59	6062	0,09	25,6
0:34:30	41	4990	15,58	6062	0,10	25,9
0:35:00	41	4998	15,58	6068	0,10	26,3
0:35:30	41	5005	15,58	6066	0,10	26,6
0:36:00	41	5012	15,57	6071	0,10	27,0
0:36:30	41	5017	15,57	6070	0,10	27,3
0:37:00	41	5022	15,56	6059	0,10	27,7
0:37:30	41	5027	15,56	6067	0,10	28,0
0:38:00	41	5031	15,56	6069	0,11	28,4
0:38:30	41	5034	15,55	6067	0,11	28,7
0:39:00	41	5036	15,55	6076	0,11	29,0
0:39:30	41	5037	15,55	6070	0,11	29,4
0:40:00	41	5038	15,55	6069	0,11	29,7
0:40:30	41	5037	15,54	6073	0,11	30,1
0:41:00	41	5036	15,54	6073	0,11	30,4
0:41:30	41	5034	15,54	6071	0,11	30,8
0:42:00	41	5034	15,54	6076	0,11	31,1
0:42:30	41	5034	15,54	6072	0,11	31,5
0:43:00	41	5035	15,53	6074	0,12	31,8
0:43:30	41	5036	15,53	6074	0,11	32,2
0:44:00	41	5037	15,53	6068	0,12	32,5
0:44:30	42	5037	15,53	6079	0,12	32,8
0:45:00	42	5036	15,53	6069	0,12	33,2
0:45:30	42	5036	15,53	6075	0,12	33,5
0:46:00	42	5035	15,52	6079	0,12	33,9
0:46:30	42	5035	15,53	6071	0,12	34,2
0:47:00	42	5035	15,53	6065	0,12	34,6
0:47:30	42	5035	15,53	6073	0,12	34,9
0:48:00	42	5034	15,53	6076	0,12	35,3
0:48:30	42	5034	15,53	6070	0,12	35,6
0:49:00	42	5033	15,53	6072	0,12	36,0
0:49:30	42	5033	15,53	6075	0,12	36,3
0:50:00	42	5033	15,53	6076	0,12	36,7
0:50:30	42	5033	15,52	6069	0,12	37,0
0:51:00	42	5034	15,52	6071	0,12	37,3
0:51:30	42	5034	15,52	6075	0,12	37,7
0:52:00	42	5034	15,53	6072	0,12	38,0
0:52:30	42	5033	15,53	6065	0,12	38,4
0:53:00	42	5031	15,53	6068	0,12	38,7
0:53:30	42	5031	15,53	6064	0,12	39,1
0:54:00	42	5030	15,52	6073	0,12	39,4
0:54:30	42	5030	15,53	6071	0,12	39,8
0:55:00	42	5030	15,52	6067	0,12	40,1
0:55:30	42	5031	15,53	6069	0,12	40,5
0:56:00	42	5031	15,53	6065	0,12	40,8
0:56:30	42	5031	15,53	6065	0,12	41,1
0:57:00	42	5030	15,52	6070	0,12	41,5
0:57:30	42	5029	15,52	6067	0,12	41,8
0:58:00	42	5029	15,52	6068	0,12	42,2
0:58:30	42	5029	15,52	6071	0,12	42,5
0:59:00	42	5029	15,52	6065	0,12	42,9
0:59:30	42	5029	15,52	6066	0,12	43,2
1:00:00	42	5029	15,52	6068	0,12	43,6
1:00:30	42	5030	15,53	6063	0,12	43,9
1:01:00	42	5030	15,52	6064	0,12	44,3
1:01:30	42	5029	15,52	6058	0,12	44,6
1:02:00	42	5029	15,52	6060	0,12	44,9
1:02:30	42	5029	15,52	6063	0,12	45,3
1:03:00	43	5028	15,52	6054	0,12	45,6
1:03:30	43	5027	15,52	6058	0,12	46,0
1:04:00	43	5027	15,52	6052	0,12	46,3
1:04:30	43	5028	15,52	6053	0,12	46,7
1:05:00	43	5028	15,52	6051	0,12	47,0
1:05:30	43	5028	15,52	6046	0,12	47,4
1:06:00	43	5028	15,53	6047	0,12	47,7
1:06:30	43	5027	15,52	6042	0,12	48,1
1:07:00	43	5027	15,53	6042	0,12	48,4
1:07:30	43	5026	15,52	6042	0,12	48,7
1:08:00	43	5026	15,53	6034	0,12	49,1
1:08:30	43	5026	15,53	6032	0,12	49,4
1:09:00	43	5026	15,53	6039	0,12	49,8
1:09:30	43	5026	15,53	6028	0,12	50,1
1:10:00	43	5026	15,53	6026	0,12	50,5
1:10:30	43	5025	15,53	6026	0,12	50,8
1:11:00	43	5025	15,53	6019	0,12	51,2
1:11:30	43	5025	15,53	6020	0,12	51,5
1:12:00	43	5025	15,53	6010	0,12	51,9
1:12:30	43	5025	15,53	6007	0,12	52,2
1:13:00	43	5024	15,53	6003	0,12	52,5
1:13:30	43	5023	15,53	5996	0,12	52,9
1:14:00	43	5022	15,53	5995	0,12	53,2
1:14:30	43	5021	15,53	5997	0,12	53,6
1:15:00	43	5021	15,54	5982	0,11	53,9
1:15:30	43	5021	15,53	5977	0,12	54,3
1:16:00	43	5021	15,53	5973	0,12	54,6
1:16:30	43	5020	15,53	5968	0,12	55,0
1:17:00	43	5019	15,54	5961	0,11	55,3
1:17:30	43	5018	15,54	5959	0,11	55,7
1:18:00	43	5018	15,54	5953	0,11	56,0
1:18:30	43	5017	15,54	5945	0,11	56,4
1:19:00	43	5017	15,54	5937	0,11	56,7
1:19:30	44	5017	15,54	5932	0,11	57,0
1:20:00	44	5016		5913		57,4
1:20:30	44	5016	15,56	5911	0,11	57,7
1:21:00	44	5015	15,55	5895	0,11	58,1
1:21:30	44	5013	15,55	5885	0,11	58,4
1:22:00	44	5012	15,55	5877	0,11	58,8
1:22:30	44	5010	15,55	5871	0,11	59,1
1:23:00	44	5010	15,56	5853	0,11	59,5
1:23:30	44	5009	15,56	5846	0,11	59,8
1:24:00	44	5009	15,57	5835	0,10	60,2
1:24:30	44	5008	15,57	5821	0,10	60,5
1:25:00	44	5007	15,56	5807	0,11	60,8
1:25:30	44	5006	15,56	5798	0,10	61,2
1:26:00	44	5004	15,57	5781	0,10	61,5
1:26:30	44	5002	15,58	5767	0,10	61,9
1:27:00	44	5000	15,58	5747	0,10	62,2
1:27:30	44	5000	15,58	5735	0,10	62,6
1:28:00	44	4999	15,59	5726	0,10	62,9
1:28:30	44	4998	15,59	5705	0,09	63,3
1:29:00	44	4997	15,59	5695	0,09	63,6
1:29:30	44	4995	15,60	5669	0,09	64,0
1:30:00	44	4993	15,59	5653	0,09	64,3
1:30:30	44	4990	15,59	5635	0,09	64,6
1:31:00	44	4988	15,60	5611	0,09	65,0
1:31:30	44	4987	15,60	5600	0,09	65,3
1:32:00	44	4986	15,60	5584	0,09	65,7
1:32:30	44	4985	15,61	5556	0,09	66,0
1:33:00	44	4984	15,61	5540	0,09	66,4
1:33:30	44	4982	15,62	5516	0,08	66,7
1:34:00	44	4980	15,62	5491	0,09	67,1
1:34:30	44	4977	15,62	5466	0,08	67,4
1:35:00	44	4975	15,63	5449	0,08	67,8
1:35:30	45	4972	15,64	5414	0,08	68,1
1:36:00	45	4970	15,64	5390	0,08	68,4
1:36:30	45	4968	15,65	5376	0,07	68,8
1:37:00	45	4966	15,66	5343	0,07	69,1
1:37:30	45	4964	15,66	5314	0,07	69,5
1:38:00	45	4963	15,67	5283	0,07	69,8
1:38:30	45	4960	15,67	5253	0,07	70,2
1:39:00	45	4957	15,68	5230	0,06	70,5
1:39:30	45	4954	15,68	5193	0,06	70,9
1:40:00	45	4951	15,70	5172	0,06	71,2
1:40:30	45	4948	15,69	5145	0,06	71,6
1:41:00	45	4945	15,69	5107	0,06	71,9
1:41:30	45	4942	15,70	5077	0,06	72,2
1:42:00	45	4939	15,71	5048	0,05	72,6
1:42:30	45	4937	15,72	5025	0,05	72,9
1:43:00	45	4934	15,74	4998	0,04	73,3
1:43:30	45	4930	15,74	4960	0,04	73,6
1:44:00	45	4926	15,75	4949	0,04	74,0
1:44:30	45	4923	15,76	4903	0,04	74,3
1:45:00	45	4919	15,76	4879	0,04	74,7
1:45:30	45	4915	15,77	4839	0,03	75,0
1:46:00	45	4912	15,78	4829	0,03	75,4
1:46:30	45	4908	15,79	4795	0,03	75,7
1:47:00	45	4905	15,80	4765	0,02	76,1
1:47:30	45	4901	15,83	4751	0,01	76,4
1:48:00	45	4896	15,83	4724	0,01	76,7
1:48:30	45	4892	15,84	4716	0,01	77,1
1:49:00	45	4888	15,84	4696	0,01	73,9
1:49:30	45	4883	15,85	4703	0,01	75,0
1:50:00	45	4879	15,86	4672	0,00	70,2
1:50:30	45	4876	15,88	4665	0,00	69,1
1:51:00	46	4872	15,88	4669	0,00	69,7
1:51:30	46	4866	15,89	4662	0,00	68,6
1:52:00	46	4861	15,90	4668	0,00	69,6
1:52:30	46	4856	15,91	4674	0,00	70,4
1:53:00	46	4851	15,92	4710	0,00	76,2
1:53:30	46	4846	15,93	4700	0,00	74,6
1:54:00	46	4840	15,93	4739	0,00	80,9
1:54:30	46	4836	15,95	4759	0,00	84,3
1:55:00	46	4831	15,96	4788	0,00	89,0
1:55:30	46	4826	15,96	4841	0,00	98,4
1:56:00	46	4820	15,97	4894	0,00	107,8
1:56:30	46	4814	15,98	4954	0,00	119,3
1:57:00	46	4808	15,99	5019	0,00	132,1
1:57:30	46	4801	16,00	5093	0,00	147,7
1:58:00	46	4795	16,01	5167	0,00	164,1
1:58:30	46	4788		5241		181,5
1:59:00	46	4782	16,03	5329	0,00	203,4
1:59:30	46	4776	16,04	5414	0,00	226,1
2:00:00	46	4769	16,04	5510	0,00	253,6
2:00:30	46	4762	16,05	5601	0,00	281,7
2:01:00	46	4755	16,05	5702	0,00	315,0
2:01:30	46	4748	16,05	5796	0,00	348,6
2:02:00	46	4740	16,06	5890	0,00	384,5
2:02:30	46	4732	16,07	5989	0,00	425,4
2:03:00	46	4725	16,07	6088	0,00	469,7
2:03:30	46	4717	16,07	6181	0,00	513,9
2:04:00	46	4709	16,08	6271	0,00	560,4
2:04:30	46	4702	16,08	6370	0,00	614,8
2:05:00	46	4694	16,08	6459	0,00	667,9
2:05:30	46	4686	16,09	6540	0,00	719,5
2:06:00	46	4677	16,09	6616	0,00	770,8
2:06:30	46	4667	16,10	6698	0,00	829,4
2:07:00	47	4658	16,10	6773	0,00	886,3
2:07:30	47	4648	16,10	6842	0,00	941,9
2:08:00	47	4639	16,10	6905	0,00	995,1
2:08:30	47	4631	16,10	6967	0,00	1050,0
2:09:00	47	4622	16,10	7021	0,00	1100,4
2:09:30	47	4612	16,10	7077	0,00	1154,0
2:10:00	47	4601	16,10	7125	0,00	1202,1
2:10:30	47	4590	16,10	7168	0,00	
2:11:00	47	4579	16,10	7211	0,00	
2:11:30	47	4569	16,10	7251	0,00	
2:12:00	47	4559	16,10	7287	0,00	
2:12:30	47	4549	16,10	7319	0,00	
2:13:00	47	4539	16,09	7354	0,00	
2:13:30	47	4528	16,09	7383	0,00	
2:14:00	47	4517	16,09	7409	0,00	
2:14:30	47	4504	16,09	7432	0,00	
2:15:00	47	4492	16,08	7454	0,00	
2:15:30	47	4480	16,08	7462	0,00	
2:16:00	47	4469	16,08	7487	0,00	
2:16:30	47	4456	16,07	7504	0,00	
2:17:00	47	4444	16,07	7524	0,00	
2:17:30	47	4431	16,07	7540	0,00	
2:18:00	47	4416	16,06	7553	0,00	
2:18:30	47	4403	16,05	7567	0,00	
2:19:00	47	4389	16,04	7578	0,00	
2:19:30	47	4375	16,04	7592	0,00	
2:20:00	47	4362	16,03	7602	0,00	
2:20:30	47	4347	16,02	7612	0,00	
2:21:00	47	4331	16,02	7622	0,00	
2:21:30	47	4315	16,01	7629	0,00	
2:22:00	47	4297	16,00	7636	0,00	
2:22:30	47	4280	15,99	7644	0,00	
2:23:00	47	4264	15,98	7653	0,00	
2:23:30	48	4248	15,97	7655	0,00	
2:24:00	48	4232	15,96	7663	0,00	
2:24:30	48	4215	15,95	7665	0,00	
2:25:00	48	4198	15,94	7672	0,00	
2:25:30	48	4180	15,93	7674	0,00	
2:26:00	48	4160	15,92	7677	0,00	
2:26:30	48	4141	15,91	7677	0,00	
2:27:00	48	4122	15,90	7682	0,00	
2:27:30	48	4105	15,89	7683	0,00	
2:28:00	48	4086	15,87	7682	0,00	
2:28:30	48	4068	15,86	7685	0,00	
2:29:00	48	4050	15,84	7686	0,01	
2:29:30	48	4031	15,83	7686	0,01	
2:30:00	48	4012		7685		
2:30:30	48	3992	15,80	7683	0,02	
2:31:00	48	3971	15,79	7680	0,03	
2:31:30	48	3951	15,77	7683	0,03	
2:32:00	48	3931	15,76	7682	0,04	
2:32:30	48	3911	15,74	7675	0,04	
2:33:00	48	3892	15,73	7676	0,05	
2:33:30	48	3872	15,72	7673	0,05	
2:34:00	48	3852	15,70	7671	0,06	
2:34:30	48	3831	15,68	7668	0,06	
2:35:00	48	3810	15,66	7664	0,07	
2:35:30	48	3788	15,65	7660	0,08	
2:36:00	48	3766	15,63	7655	0,08	
2:36:30	48	3744	15,61	7651	0,09	
2:37:00	48	3723	15,60	7645	0,09	
2:37:30	48	3702	15,58	7639	0,10	
2:38:00	48	3682	15,57	7637	0,10	
2:38:30	48	3661	15,55	7633	0,11	
2:39:00	49	3639	15,53	7627	0,12	
2:39:30	49	3616	15,51	7618	0,12	
2:40:00	49	3593	15,49	7612	0,13	
2:40:30	49	3569	15,47	7604	0,14	
2:41:00	49	3547	15,45	7597	0,14	
2:41:30	49	3525	15,43	7593	0,15	
2:42:00	49	3504	15,42	7583	0,16	
2:42:30	49	3481	15,39	7573	0,17	
2:43:00	49	3459	15,37	7565	0,17	
2:43:30	49	3436	15,35	7557	0,18	
2:44:00	49	3412	15,33	7547	0,19	
2:44:30	49	3389	15,31	7541	0,20	
2:45:00	49	3365	15,29	7532	0,21	
2:45:30	49	3342	15,27	7522	0,21	
2:46:00	49	3318	15,25	7513	0,22	
2:46:30	49	3295	15,23	7502	0,23	
2:47:00	49	3273	15,21	7493	0,24	
2:47:30	49	3249	15,19	7485	0,25	
2:48:00	49	3226	15,17	7477	0,26	
2:48:30	49	3202	15,15	7466	0,26	
2:49:00	49	3179	15,12	7456	0,27	
2:49:30	49	3155	15,10	7445	0,28	
2:50:00	49	3132	15,08	7435	0,29	
2:50:30	49	3108	15,06	7426	0,30	
2:51:00	49	3083	15,04	7413	0,31	
2:51:30	49	3060	15,02	7406	0,32	
2:52:00	49	3037	15,00	7399	0,33	
2:52:30	49	3013	14,97	7386	0,34	
2:53:00	49	2989	14,95	7377	0,35	
2:53:30	49	2965	14,93	7370	0,36	
2:54:00	49	2941	14,91	7360	0,37	
2:54:30	49	2916	14,88	7346	0,38	
2:55:00	50	4247	14,86	7341	0,39	
2:55:30	50	4188	14,82	7229	0,41	
2:56:00	50	4154	14,78	7252	0,43	
2:56:30	50	4122	14,75	7256	0,44	
2:57:00	50	4092	14,71	7251	0,46	
2:57:30	50	4063	14,68	7246	0,48	
2:58:00	50	4035	14,65	7241	0,49	
2:58:30	50	4010	14,62	7240	0,50	
2:59:00	50	3984	14,60	7232	0,52	
2:59:30	50	3958	14,57	7227	0,53	
3:00:00	50	3932	14,55	7219	0,54	
3:00:30	50	3904	14,53	7214	0,55	
3:01:00	50	3875	14,50	7208	0,56	
3:01:30	50	3847	14,47	7200	0,58	
3:02:00	50	3819	14,45	7193	0,59	
3:02:30	50	3790	14,43	7186	0,61	
3:03:00	50	3763	14,40	7174	0,62	
3:03:30	50	4195	14,37	7141	0,64	
3:04:00	50	4186	14,33	7157	0,66	
3:04:30	50	4172	14,30	7150	0,68	
3:05:00	50	4156	14,27	7145	0,69	
3:05:30	50	4141	14,24	7137	0,71	
3:06:00	50	4124	14,21	7132	0,73	
3:06:30	50	4108	14,19	7121	0,74	
3:07:00	50	4092	14,16	7120	0,76	
3:07:30	50	4075	14,14	7112	0,77	
3:08:00	50	4058	14,11	7103	0,79	
3:08:30	50	4040	14,09	7096	0,80	
3:09:00	50	4023	14,06	7090	0,82	
3:09:30	50	4003	14,03	7081	0,84	
3:10:00	50	3977	14,01	7072	0,85	
3:10:30	50	3947	13,98	7069	0,87	
3:11:00	50	3918	13,96	7062	0,89	
3:11:30	51	3890	13,94	7049	0,90	
3:12:00	51	3863	13,92	7044	0,91	
3:12:30	51	3836	13,89	7041	0,93	
3:13:00	51	3808	13,87	7037	0,95	
3:13:30	51	3781	13,84	7029	0,96	
3:14:00	51	3754	13,82	7020	0,98	
3:14:30	51	3727	13,80	7014	0,99	
3:15:00	51	4359	13,77	6946	1,01	
3:15:30	51	4325	13,73	6977	1,04	
3:16:00	51	4294	13,70	6977	1,06	
3:16:30	51	4263	13,67	6975	1,08	
3:17:00	51	4234	13,64	6972	1,10	
3:17:30	51	4205	13,62	6967	1,12	
3:18:00	51	4178	13,60	6966	1,14	
3:18:30	51	4153	13,57	6959	1,16	
3:19:00	51	4127	13,55	6959	1,18	
3:19:30	51	4101	13,52	6952	1,20	
3:20:00	51	4073	13,50	6947	1,21	
3:20:30	51	4046	13,48	6946	1,23	
3:21:00	51	4018	13,45	6941	1,25	
3:21:30	51	3990		6942		
3:22:00	51	4050	13,40	6937	1,29	
3:22:30	51	4055	13,39	6938	1,30	
3:23:00	51	4053	13,37	6932	1,32	
3:23:30	51	4049	13,34	6933	1,34	
3:24:00	51	4041	13,32	6930	1,36	
3:24:30	51	4032	13,30	6927	1,38	
3:25:00	51	4023	13,28	6927	1,40	
3:25:30	51	4012	13,25	6925	1,42	
3:26:00	51	4001	13,23	6926	1,44	
3:26:30	51	3991	13,21	6921	1,46	
3:27:00	51	3981	13,18	6919	1,48	
3:27:30	51	3969	13,16	6920	1,50	
3:28:00	52	3957	13,14	6919	1,52	
3:28:30	52	3944	13,12	6916	1,54	
3:29:00	52	3931	13,09	6911	1,56	
3:29:30	52	3918	13,07	6916	1,59	
3:30:00	52	3905	13,05	6912	1,61	
3:30:30	52	3892	13,03	6911	1,63	
3:31:00	52	3879	13,01	6911	1,65	
3:31:30	52	3864	12,98	6909	1,67	
3:32:00	52	3849	12,96	6911	1,69	
3:32:30	52	3834	12,94	6909	1,71	
3:33:00	52	3819	12,92	6908	1,73	
3:33:30	52	3805	12,90	6907	1,75	
3:34:00	52	3791	12,88	6909	1,78	
3:34:30	52	3776	12,85	6907	1,80	
3:35:00	52	3762		6901		
3:35:30	52	3747	12,80	6904	1,86	
3:36:00	52	3730	12,79	6906	1,87	
3:36:30	52	3714	12,77	6904	1,89	
3:37:00	52	3697	12,75	6904	1,91	
3:37:30	52	3681	12,73	6900	1,93	
3:38:00	52	3665	12,71	6902	1,95	
3:38:30	52	3650	12,69	6901	1,98	
3:39:00	52	3632	12,67	6899	2,00	
3:39:30	52	3607	12,65	6902	2,02	
3:40:00	52	3584	12,63	6901	2,04	
3:40:30	52	3560	12,62	6899	2,06	
3:41:00	52	3538	12,60	6903	2,08	
3:41:30	52	3515	12,58	6899	2,11	
3:42:00	52	3492	12,55	6901	2,13	
3:42:30	52	3469	12,54	6898	2,16	
3:43:00	52	3446	12,52	6900	2,18	
3:43:30	52	3424	12,50	6900	2,20	
3:44:00	53	3402	12,48	6902	2,22	
3:44:30	53	3381	12,47	6903	2,23	
3:45:00	53	3359	12,45	6903	2,26	
3:45:30	53	3337	12,44	6906	2,28	
3:46:00	53	3315	12,42	6906	2,30	
3:46:30	53	3293	12,40	6907	2,32	
3:47:00	53	3271	12,39	6906	2,34	
3:47:30	53	3250	12,36	6909	2,37	
3:48:00	53	3228	12,35	6915	2,39	
3:48:30	53	3207	12,33	6912	2,42	
3:49:00	53	3186	12,31	6918	2,44	
3:49:30	53	3164	12,29	6915	2,46	
3:50:00	53	3142	12,27	6921	2,49	
3:50:30	53	3120	12,25	6925	2,52	
3:51:00	53	3099	12,24	6931	2,54	
3:51:30	53	3079	12,22	6930	2,56	
3:52:00	53	3058	12,21	6925	2,58	
3:52:30	53	3038	12,19	6935	2,61	
3:53:00	53	3017	12,17	6939	2,64	
3:53:30	53	2997	12,15	6943	2,66	
3:54:00	53	2977	12,13	6946	2,68	
3:54:30	53	2956	12,12	6950	2,71	
3:55:00	53	2934	12,10	6951	2,73	
3:55:30	53	2913	12,08	6954	2,76	
3:56:00	53	2892	12,06	6960	2,78	
3:56:30	53	2872	12,05	6962	2,80	
3:57:00	53	2853	12,04	6964	2,83	
3:57:30	53	2835	12,02	6967	2,85	
3:58:00	53	2816	12,00	6973	2,88	
3:58:30	53	2796	11,99	6972	2,90	
3:59:00	53	2775	11,97	6974	2,93	
3:59:30	53	2755	11,95	6983	2,96	
4:00:00	54	2734	11,93	6987	2,99	
4:00:30	54	2714	11,92	6989	3,01	
4:01:00	54	2697	11,91	6992	3,03	
4:01:30	54	2677	11,89	6997	3,06	
4:02:00	54	2658	11,87	6995	3,09	
4:02:30	54	2639	11,85	7004	3,11	
4:03:00	54	2619	11,84	7005	3,14	
4:03:30	54	2599	11,82	7009	3,16	
4:04:00	54	2580	11,81	7013	3,18	
4:04:30	54	2561	11,80	7016	3,21	
4:05:00	54	2542	11,78	7022	3,23	
4:05:30	54	2523	11,76	7024	3,27	
4:06:00	54	2503	11,75	7029	3,29	
4:06:30	54	2484	11,74	7032	3,31	
4:07:00	54	2466	11,73	7031	3,33	
4:07:30	54	2446	11,71	7040	3,35	
4:08:00	54	2427	11,70	7042	3,38	
4:08:30	54	2408	11,68	7048	3,41	
4:09:00	54	2389	11,66	7047	3,44	
4:09:30	54	2371	11,65	7055	3,47	
4:10:00	54	2353	11,63	7057	3,49	
4:10:30	54	2335	11,62	7062	3,52	
4:11:00	54	2317	11,61	7062	3,54	
4:11:30	54	2300	11,59	7069	3,56	
4:12:00	54	2282	11,58	7071	3,60	
4:12:30	54	2263	11,56	7077	3,63	
4:13:00	54	2245	11,55	7079	3,66	
4:13:30	54	2226	11,53	7086	3,68	
4:14:00	54	2209	11,52	7090	3,71	
4:14:30	54	2192	11,50	7095	3,73	
4:15:00	54	2174	11,49	7099	3,76	
4:15:30	55	2918	11,48	7099	3,79	
4:16:00	55	2867	11,46	7054	3,82	
4:16:30	55	2841	11,43	7080	3,87	
4:17:00	55	2816	11,42	7089	3,91	
4:17:30	55	3506	11,40	7031	3,94	
4:18:00	55	3477	11,37	7080	4,01	
4:18:30	55	3453	11,35	7094	4,05	
4:19:00	55	3431	11,33	7103	4,09	
4:19:30	55	3411	11,31	7109	4,12	
4:20:00	55	3394	11,29	7116	4,16	
4:20:30	55	4062	11,27	7090	4,21	
4:21:00	55	4035	11,25	7113	4,25	
4:21:30	55	4012	11,23	7126	4,30	
4:22:00	55	3989	11,21	7128	4,34	
4:22:30	55	3967	11,20	7136	4,38	
4:23:00	55	3946	11,18	7143	4,42	
4:23:30	55	3928	11,16	7148	4,45	
4:24:00	55	3909	11,15	7153	4,48	
4:24:30	55	3891	11,14	7157	4,51	
4:25:00	55	3872	11,13	7165	4,54	
4:25:30	55	3853	11,11	7170	4,57	
4:26:00	55	3834	11,10	7170	4,60	
4:26:30	55	4097	11,09	7163	4,63	
4:27:00	55	4098	11,07	7180	4,68	
4:27:30	55	4096	11,05	7187	4,72	
4:28:00	55	4094	11,03	7191	4,76	
4:28:30	55	4092	11,02	7191	4,79	
4:29:00	55	4091	11,01	7197	4,81	
4:29:30	55	4089	11,00	7206	4,84	
4:30:00	55	4086	10,98	7209	4,89	
4:30:30	55	4081	10,97	7212	4,92	
4:31:00	55	4075	10,96	7216	4,96	
4:31:30	55	4068	10,94	7224	4,99	
4:32:00	55	4059	10,93	7225	5,01	
4:32:30	56	4049	10,92	7228	5,04	
4:33:00	55	4038	10,91	7236	5,07	
4:33:30	56	4025	10,90	7238	5,11	
4:34:00	56	4015	10,88	7246	5,14	
4:34:30	56	4005	10,87	7249	5,18	
4:35:00	56	3995	10,85	7249	5,22	
4:35:30	56	3985	10,84	7258	5,25	
4:36:00	56	3975	10,83	7262	5,27	
4:36:30	56	3965	10,82	7265	5,30	
4:37:00	56	3953	10,81	7267	5,34	
4:37:30	56	3941	10,80	7276	5,37	
4:38:00	56	3929	10,79	7278	5,40	
4:38:30	56	3915	10,78	7285	5,44	
4:39:00	56	3896	10,76	7287	5,48	
4:39:30	56	3871	10,75	7293	5,51	
4:40:00	56	3847	10,74	7296	5,53	
4:40:30	56	3826	10,73	7300	5,56	
4:41:00	56	3808	10,72	7303	5,59	
4:41:30	56	3790	10,71	7305	5,61	
4:42:00	56	3773	10,71	7314	5,64	
4:42:30	56	3756	10,69	7317	5,68	
4:43:00	56	3739	10,68	7320	5,71	
4:43:30	56	3721	10,67	7323	5,75	
4:44:00	56	4350	10,66	7277	5,77	
4:44:30	56	4346	10,64	7317	5,83	
4:45:00	56	4337	10,62	7325	5,88	
4:45:30	56	4313	10,61	7329	5,91	
4:46:00	56	4285	10,60	7333	5,95	
4:46:30	56	4262	10,59	7335	5,99	
4:47:00	56	4239	10,58	7343	6,03	
4:47:30	56	4218	10,56	7348	6,06	
4:48:00	56	4197	10,55	7351	6,09	
4:48:30	56	4179	10,54	7355	6,13	
4:49:00	56	4160	10,54	7356	6,15	
4:49:30	56	4142	10,53	7361	6,18	
4:50:00	56	4123	10,52	7367	6,21	
4:50:30	56	4105	10,51	7370	6,24	
4:51:00	56	4087	10,50	7371	6,25	
4:51:30	56	4072	10,50	7372	6,28	
4:52:00	56	4057	10,49	7380	6,31	
4:52:30	56	4042	10,47	7381	6,35	
4:53:00	56	4027	10,46	7387	6,38	
4:53:30	56	4010	10,45	7391	6,42	
4:54:00	56	3992	10,45	7394	6,44	
4:54:30	56	3974	10,44	7393	6,47	
4:55:00	56	3955	10,43	7397	6,49	
4:55:30	56	3935	10,42	7401	6,51	
4:56:00	56	3914	10,42	7407	6,54	
4:56:30	56	3895	10,41	7408	6,56	
4:57:00	56	3875	10,40	7414	6,60	
4:57:30	56	3856	10,39	7418	6,62	
4:58:00	55	3839	10,39	7420	6,65	
4:58:30	56	3822	10,38	7420	6,68	
4:59:00	55	3807	10,36	7428	6,72	
4:59:30	55	3790	10,35	7429	6,75	
5:00:00	55	3774	10,35	7427	6,78	
5:00:30	55	3757	10,34	7436	6,80	
5:01:00	55	3739	10,33	7437	6,82	
5:01:30	55	3722	10,33	7443	6,85	
5:02:00	55	3705	10,32	7445	6,87	
5:02:30	55	3687	10,31	7443	6,90	
5:03:00	55	3672	10,31	7450	6,92	
5:03:30	55	3658	10,30	7451	6,94	
5:04:00	55	3644	10,30	7454	6,96	
5:04:30	55	3629	10,29	7458	6,99	
5:05:00	55	3615	10,28	7465	7,02	
5:05:30	55	3599	10,27	7466	7,06	
5:06:00	55	3584	10,26	7464	7,09	
5:06:30	55	3568	10,25	7468	7,12	
5:07:00	55	3553	10,25	7471	7,14	
5:07:30	55	3540	10,24	7474	7,16	
5:08:00	55	3527	10,24	7476	7,18	
5:08:30	55	3515	10,23	7480	7,21	
5:09:00	55	3502	10,23	7483	7,22	
5:09:30	55	3489	10,22	7483	7,24	
5:10:00	55	3475	10,21	7488	7,27	
5:10:30	55	3460	10,21	7494	7,29	
5:11:00	55	3447	10,20	7497	7,32	
5:11:30	55	3434	10,19	7498	7,34	
5:12:00	55	3422	10,19	7499	7,37	
5:12:30	55	3409	10,18	7501	7,40	
5:13:00	55	3397	10,18	7500	7,41	
5:13:30	55	3385	10,17	7506	7,44	
5:14:00	55	3372	10,16	7509	7,47	
5:14:30	55	3359	10,15	7512	7,50	
5:15:00	55	3346	10,15	7509	7,52	
5:15:30	55	3334	10,14	7516	7,54	
5:16:00	55	3323	10,14	7518	7,56	
5:16:30	55	3311	10,13	7521	7,57	
5:17:00	55	3300	10,13	7523	7,60	
5:17:30	55	3287	10,12	7525	7,61	
5:18:00	55	3275	10,12	7526	7,63	
5:18:30	55	3263	10,12	7529	7,65	
5:19:00	55	3251	10,11	7533	7,67	
5:19:30	55	3239	10,10	7534	7,69	
5:20:00	55	3229	10,10	7534	7,72	
5:20:30	56	3219	10,09	7538	7,74	
5:21:00	56	3209	10,09	7541	7,77	
5:21:30	56	3199	10,08	7541	7,79	
5:22:00	55	3187	10,07	7544	7,82	
5:22:30	55	3175	10,07	7544	7,85	
5:23:00	55	3163	10,06	7545	7,88	
5:23:30	55	3152	10,05	7549	7,90	
5:24:00	56	3142	10,05	7552	7,92	
5:24:30	56	3132	10,04	7552	7,94	
5:25:00	56	3121	10,04	7556	7,95	
5:25:30	56	3111	10,04	7557	7,97	
5:26:00	56	3100	10,03	7559	7,98	
5:26:30	55	3089	10,03	7559	7,99	
5:27:00	55	3077	10,03	7565	8,01	
5:27:30	56	3066	10,02	7563	8,03	
5:28:00	56	3057	10,02	7566	8,05	
5:28:30	56	3047	10,01	7571	8,06	
5:29:00	56	3038	10,01	7566	8,09	
5:29:30	56	3028	10,00	7570	8,11	
5:30:00	56	3018	10,00	7572	8,13	
5:30:30	56	3008	9,99	7574	8,15	
5:31:00	56	2998	9,99	7578	8,16	
5:31:30	56	2988	9,98	7577	8,20	
5:32:00	56	2978	9,98	7580	8,21	
5:32:30	56	2968	9,97	7581	8,24	
5:33:00	56	2958	9,97	7585	8,27	
5:33:30	56	2948	9,96	7587	8,29	
5:34:00	56	2939	9,96	7588	8,31	
5:34:30	56	2930	9,95	7587	8,34	
5:35:00	56	2921	9,94	7590	8,36	
5:35:30	56	2912	9,94	7592	8,36	
5:36:00	56	2903	9,94	7592	8,38	
5:36:30	56	2894	9,94	7596	8,39	
5:37:00	56	2885	9,94	7597	8,40	
5:37:30	56	2876	9,93	7600	8,41	
5:38:00	56	2868	9,93	7599	8,43	
5:38:30	56	2861	9,93	7602	8,44	
5:39:00	56	2854	9,92	7605	8,46	
5:39:30	56	2846	9,92	7606	8,47	
5:40:00	56	2838	9,91	7607	8,49	
5:40:30	56	2829	9,91	7610	8,51	
5:41:00	56	2819	9,91	7612	8,53	
5:41:30	56	2809	9,90	7612	8,54	
5:42:00	56	2797	9,90	7612	8,57	
5:42:30	56	2786	9,89	7613	8,59	
5:43:00	56	2775	9,89	7616	8,61	
5:43:30	56	2766	9,89	7617	8,62	
5:44:00	56	2757	9,88	7618	8,64	
5:44:30	56	2748	9,88	7623	8,67	
5:45:00	56	2740	9,87	7624	8,68	
5:45:30	56	2731	9,87	7622	8,70	
5:46:00	56	2722	9,86	7626	8,72	
5:46:30	56	2712	9,86	7628	8,75	
5:47:00	56	2703	9,85	7628	8,77	
5:47:30	56	2693	9,85	7627	8,79	
5:48:00	56	2683	9,85	7629	8,80	
5:48:30	56	2675	9,84	7634	8,82	
5:49:00	56	2666	9,84	7636	8,83	
5:49:30	56	2658	9,84	7634	8,84	
5:50:00	56	2651	9,84	7635	8,85	
5:50:30	56	2643	9,83	7637	8,87	
5:51:00	56	2635	9,83	7638	8,88	
5:51:30	56	2626	9,83	7643	8,90	
5:52:00	56	2617	9,82	7643	8,92	
5:52:30	56	2608	9,82	7643	8,94	
5:53:00	56	2600	9,82	7646	8,95	
5:53:30	56	2592	9,82	7645	8,95	
5:54:00	56	2584	9,81	7645	8,96	
5:54:30	56	2576	9,81	7650	8,98	
5:55:00	56	2569	9,81	7648	8,99	
5:55:30	56	2560	9,80	7649	9,02	
5:56:00	56	2552	9,80	7654	9,04	
5:56:30	56	2544	9,80	7656	9,05	
5:57:00	56	2537	9,79	7656	9,06	
5:57:30	56	2529	9,79	7656	9,08	
5:58:00	56	2522	9,79	7659	9,09	
5:58:30	56	2514	9,78	7660	9,11	
5:59:00	56	2506	9,78	7664	9,13	
5:59:30	56	2499	9,77	7662	9,15	
6:00:00	56	2490	9,77	7664	9,17	
6:00:30	56	2482	9,77	7664	9,18	
6:01:00	56	2475	9,76	7666	9,20	
6:01:30	56	2468	9,76	7669	9,23	
6:02:00	56	2460	9,75	7670	9,24	
6:02:30	56	2454	9,75	7672	9,26	
6:03:00	56	2446	9,75	7674	9,28	
6:03:30	56	2438	9,74	7674	9,29	
6:04:00	56	2432	9,74	7675	9,30	
6:04:30	56	2424	9,74	7673	9,32	
6:05:00	56	2416	9,74	7678	9,32	
6:05:30	56	2410	9,74	7679	9,33	
6:06:00	56	2405	9,73	7680	9,35	
6:06:30	56	2400	9,73	7681	9,36	
6:07:00	56	2396	9,73	7682	9,37	
6:07:30	56	2390	9,73	7684	9,38	
6:08:00	56	2383	9,72	7680	9,39	
6:08:30	56	2375	9,72	7683	9,41	
6:09:00	56	2367	9,72	7684	9,42	
6:09:30	56	2358	9,72	7684	9,44	
6:10:00	56	2349	9,71	7687	9,45	
6:10:30	56	2340	9,71	7686	9,46	
6:11:00	56	2331	9,71	7689	9,47	
6:11:30	56	2324	9,71	7688	9,47	
6:12:00	56	2317	9,70	7690	9,49	
6:12:30	56	2311	9,70	7692	9,51	
6:13:00	56	2306	9,70	7693	9,53	
6:13:30	56	2301	9,69	7694	9,54	
6:14:00	56	2295	9,69	7695	9,55	
6:14:30	56	2289	9,69	7695	9,58	
6:15:00	56	2282	9,68	7697	9,59	
6:15:30	56	2275	9,68	7696	9,61	
6:16:00	56	2267	9,68	7697	9,62	
6:16:30	56	2258	9,67	7697	9,64	
6:17:00	56	2249	9,67	7699	9,66	
6:17:30	56	2241	9,67	7702	9,67	
6:18:00	56	2234	9,66	7703	9,69	
6:18:30	56	2227	9,66	7702	9,71	
6:19:00	56	2222	9,66	7706	9,74	
6:19:30	56	2215	9,66	7707	9,74	
6:20:00	56	2209	9,65	7707	9,76	
6:20:30	56	2202	9,65	7710	9,78	
6:21:00	56	2196	9,65	7712	9,78	
6:21:30	56	2189	9,65	7713	9,79	
6:22:00	56	2182	9,64	7712	9,80	
6:22:30	56	2175	9,64	7714	9,82	
6:23:00	56	2168	9,64	7714	9,83	
6:23:30	56	2162	9,64	7714	9,83	
6:24:00	56	2155	9,64	7716	9,84	
6:24:30	56	2149	9,63	7717	9,86	
6:25:00	56	2141	9,63	7719	9,87	
6:25:30	56	2134	9,63	7720	9,87	
6:26:00	56	2126	9,63	7722	9,88	
6:26:30	56	2119	9,63	7722	9,89	
6:27:00	56	2113	9,62	7724	9,90	
6:27:30	56	2107	9,62	7721	9,92	
6:28:00	56	2100	9,62	7726	9,92	
6:28:30	56	2093	9,62	7722	9,94	
6:29:00	56	2086	9,61	7724	9,95	
6:29:30	56	2081	9,61	7727	9,96	
6:30:00	56	2076	9,61	7726	9,98	
6:30:30	56	2072	9,61	7726	9,99	
6:31:00	56	2067	9,61	7727	10,00	
6:31:30	56	2061	9,60	7727	10,02	
6:32:00	56	2053	9,60	7730	10,03	
6:32:30	56	2046	9,60	7731	10,04	
6:33:00	56	2037	9,60	7729	10,05	
6:33:30	56	2030	9,59	7730	10,06	
6:34:00	56	2023	9,59	7731	10,08	
6:34:30	56	2016	9,59	7733	10,09	
6:35:00	56	2010	9,59	7735	10,11	
6:35:30	56	2003	9,58	7736	10,13	
6:36:00	56	1995	9,58	7735	10,14	
6:36:30	55	1988	9,58	7737	10,16	
6:37:00	55	1981	9,57	7737	10,17	
6:37:30	55	1974	9,57	7739	10,18	
6:38:00	55	1968	9,57	7741	10,20	
6:38:30	56	1962	9,57	7743	10,21	
6:39:00	55	1956	9,56	7740	10,23	
6:39:30	55	1949	9,56	7740	10,25	
6:40:00	55	1942	9,56	7742	10,27	
6:40:30	56	1936	9,55	7743	10,29	
6:41:00	56	1929	9,55	7740	10,30	
6:41:30	55	1922	9,55	7743	10,31	
6:42:00	55	1917	9,55	7742	10,32	
6:42:30	55	1911	9,54	7745	10,34	
6:43:00	55	1905	9,54	7747	10,34	
6:43:30	55	1899	9,54	7748	10,35	
6:44:00	55	1894	9,54	7745	10,37	
6:44:30	55	1888	9,54	7746	10,37	
6:45:00	55	1882	9,54	7748	10,38	
6:45:30	55	1877	9,54	7749	10,38	
6:46:00	55	1871	9,53	7750	10,39	
6:46:30	55	1865	9,53	7750	10,40	
6:47:00	55	1860	9,53	7753	10,42	
6:47:30	55	1855	9,53	7750	10,43	
6:48:00	55	1849	9,53	7753	10,43	
6:48:30	55	1844	9,52	7751	10,45	
6:49:00	55	1838	9,52	7754	10,45	
6:49:30	55	1832	9,52	7753	10,46	
6:50:00	56	1826	9,52	7755	10,47	
6:50:30	56	1820	9,52	7756	10,48	
6:51:00	56	1814	9,52	7755	10,49	
6:51:30	56	1808	9,51	7756	10,50	
6:52:00	55	1801	9,51	7754	10,52	
6:52:30	56	1795	9,51	7755	10,53	
6:53:00	56	1789	9,51	7755	10,53	
6:53:30	56	1783	9,51	7758	10,55	
6:54:00	56	1778	9,50	7757	10,56	
6:54:30	56	1771	9,50	7758	10,57	
6:55:00	56	1766	9,50	7762	10,59	
6:55:30	56	1763	9,50	7759	10,60	
6:56:00	56	1760	9,49	7762	10,61	
6:56:30	56	1756	9,49	7763	10,62	
6:57:00	56	1752	9,49	7762	10,64	
6:57:30	56	1746	9,49	7765	10,65	
6:58:00	56	1740	9,49	7766	10,66	
6:58:30	56	1733	9,48	7765	10,67	
6:59:00	56	1725	9,48	7764	10,69	
6:59:30	56	1718	9,48	7767	10,70	
7:00:00	56	1711	9,48	7767	10,71	
7:00:30	55	1704	9,48	7764	10,72	
7:01:00	56	1697	9,47	7767	10,73	
7:01:30	56	1692	9,47	7770	10,75	
7:02:00	56	1688	9,47	7771	10,77	
7:02:30	56	1685	9,46	7768	10,78	
7:03:00	56	1682	9,46	7769	10,80	
7:03:30	56	1677	9,46	7773	10,82	
7:04:00	56	1672	9,46	7771	10,82	
7:04:30	56	1665	9,45	7772	10,84	
7:05:00	56	1658	9,45	7773	10,86	
7:05:30	56	1651	9,45	7771	10,88	
7:06:00	56	1645	9,45	7773	10,88	
7:06:30	56	1639	9,45	7772	10,89	
7:07:00	56	1634	9,44	7774	10,90	
7:07:30	56	1630	9,44	7775	10,91	
7:08:00	56	1627	9,44	7778	10,93	
7:08:30	56	1622	9,44	7778	10,93	
7:09:00	56	1618	9,44	7779	10,94	
7:09:30	56	1612	9,44	7776	10,95	
7:10:00	56	1606	9,44	7780	10,95	
7:10:30	56	1599	9,43	7779	10,96	
7:11:00	56	1593	9,43	7780	10,97	
7:11:30	56	1588	9,43	7781	10,98	
7:12:00	56	1583	9,43	7781	10,99	
7:12:30	56	1578	9,43	7780	11,00	
7:13:00	56	1573	9,43	7783	11,00	
7:13:30	56	1570	9,43	7784	11,02	
7:14:00	56	1566	9,42	7783	11,02	
7:14:30	56	1561	9,42	7785	11,03	
7:15:00	56	1555	9,42	7785	11,04	
7:15:30	56	1549	9,42	7786	11,05	
7:16:00	56	1542	9,42	7785	11,05	
7:16:30	56	1536	9,42	7785	11,06	
7:17:00	56	1531	9,41	7785	11,08	
7:17:30	56	1526	9,41	7789	11,08	
7:18:00	56	1521	9,41	7786	11,09	
7:18:30	56	1515	9,41	7787	11,10	
7:19:00	56	1510	9,41	7787	11,11	
7:19:30	56	1504	9,41	7785	11,13	
7:20:00	56	1499	9,41	7789	11,13	
7:20:30	55	1493	9,40	7789	11,15	
7:21:00	56	1488	9,40	7792	11,16	
7:21:30	56	1482	9,40	7791	11,17	
7:22:00	56	1478	9,40	7794	11,18	
7:22:30	55	1473	9,40	7792	11,19	
7:23:00	55	1467	9,39	7793	11,20	
7:23:30	55	1462	9,39	7793	11,21	
7:24:00	55	1456	9,39	7797	11,23	
7:24:30	55	1451	9,39	7794	11,24	
7:25:00	55	1446	9,39	7797	11,25	
7:25:30	56	1441	9,38	7796	11,26	
7:26:00	56	1437	9,38	7799	11,27	
7:26:30	56	1432	9,38	7796	11,28	
7:27:00	56	1427	9,38	7798	11,29	
7:27:30	55	1422	9,38	7798	11,30	
7:28:00	56	1418	9,37	7801	11,32	
7:28:30	56	1414	9,37	7798	11,33	
7:29:00	56	1409	9,37	7800	11,34	
7:29:30	56	1404	9,37	7798	11,35	
7:30:00	56	1399	9,37	7801	11,38	
7:30:30	55	1395	9,36	7802	11,39	
7:31:00	56	1390	9,36	7805	11,41	
7:31:30	55	1385	9,36	7799	11,42	
7:32:00	55	1381	9,36	7803	11,42	
7:32:30	56	1376	9,35	7805	11,44	
7:33:00	56	1372	9,35	7805	11,45	
7:33:30	56	1367	9,35	7806	11,47	
7:34:00	56	1363	9,35	7804	11,48	
7:34:30	56	1358	9,35	7807	11,48	
7:35:00	56	1353	9,35	7806	11,50	
7:35:30	56	1349	9,34	7810	11,50	
7:36:00	56	1344	9,34	7811	11,52	
7:36:30	56	1340	9,34	7811	11,52	
7:37:00	56	1336	9,34	7816	11,53	
7:37:30	56	1332	9,34	7817	11,54	
7:38:00	56	1329	9,34	7815	11,55	
7:38:30	56	1327	9,34	7816	11,56	
7:39:00	56	1324	9,34	7821	11,56	
7:39:30	56	1320	9,33	7817	11,58	
7:40:00	56	1316	9,33	7817	11,58	
7:40:30	56	1310	9,33	7820	11,58	
7:41:00	56	1305	9,33	7822	11,59	
7:41:30	56	1299	9,33	7820	11,60	
7:42:00	56	1294	9,33	7822	11,60	
7:42:30	56	1289	9,33	7822	11,61	
7:43:00	56	1285	9,33	7822	11,62	
7:43:30	56	1280	9,33	7825	11,63	
7:44:00	56	1276	9,32	7824	11,64	
7:44:30	56	1272	9,32	7825	11,65	
7:45:00	56	1269	9,32	7827	11,65	
7:45:30	56	1267	9,32	7824	11,66	
7:46:00	56	1264	9,32	7822	11,67	
7:46:30	56	1260	9,32	7828	11,68	
7:47:00	56	1255	9,31	7826	11,69	
7:47:30	56	1249	9,31	7826	11,70	
7:48:00	55	1243	9,31	7827	11,70	
7:48:30	56	1238	9,31	7826	11,71	
7:49:00	56	1233	9,31	7826	11,72	
7:49:30	56	1228	9,31	7828	11,73	
7:50:00	56	1223	9,31	7828	11,73	
7:50:30	56	1219	9,31	7827	11,75	
7:51:00	56	1214	9,30	7829	11,76	
7:51:30	55	1209	9,30	7831	11,78	
7:52:00	55	1204	9,30	7830	11,78	
7:52:30	56	1199	9,30	7831	11,78	
7:53:00	56	1195	9,30	7829	11,79	
7:53:30	56	1191	9,30	7830	11,80	
7:54:00	55	1187	9,30	7832	11,81	
7:54:30	55	1182	9,29	7835	11,82	
7:55:00	55	1177	9,29	7833	11,83	
7:55:30	55	1173	9,29	7833	11,84	
7:56:00	56	1168	9,29	7834	11,86	
7:56:30	55	1164	9,29	7833	11,86	
7:57:00	55	1159	9,29	7832	11,87	
7:57:30	55	1154	9,28	7832	11,89	
7:58:00	55	1151	9,28	7833	11,90	
7:58:30	55	1146	9,28	7836	11,92	
7:59:00	55	1142	9,28	7837	11,93	
7:59:30	55	1138	9,28	7837	11,94	
8:00:00	55	1134	9,28	7836	11,94	
8:00:30	55	1130	9,27	7834	11,95	
8:01:00	56	1126	9,27	7838	11,97	
8:01:30	55	1122	9,27	7836	11,98	
8:02:00	55	1118	9,27	7835	12,01	
8:02:30	55	1115	9,27	7836	12,01	
8:03:00	55	1111	9,26	7838	12,02	
8:03:30	55	1107	9,26	7840	12,03	
8:04:00	55	1103	9,26	7840	12,04	
8:04:30	56	1099	9,26	7840	12,05	
8:05:00	56	1096	9,26	7842	12,07	
8:05:30	56	1092	9,25	7840	12,09	
8:06:00	55	1088	9,25	7838	12,11	
8:06:30	56	1084	9,25	7841	12,12	
8:07:00	55	1080	9,25	7842	12,13	
8:07:30	55	1077	9,25	7840	12,13	
8:08:00	55	1072	9,25	7842	12,13	
8:08:30	56	1069	9,24	7840	12,15	
8:09:00	56	1065	9,24	7843	12,15	
8:09:30	56	1062	9,24	7844	12,16	
8:10:00	56	1059	9,24	7841	12,17	
8:10:30	56	1055	9,24	7844	12,17	
8:11:00	56	1052	9,24	7847	12,18	
8:11:30	56	1048	9,24	7849	12,19	
8:12:00	56	1045	9,24	7849	12,20	
8:12:30	56	1041	9,24	7849	12,20	
8:13:00	56	1036	9,24	7849	12,21	
8:13:30	56	1033	9,23	7848	12,21	
8:14:00	56	1029	9,23	7851	12,22	
8:14:30	56	1026	9,23	7851	12,22	
8:15:00	56	1023	9,23	7851	12,23	
8:15:30	56	1019	9,23	7849	12,24	
8:16:00	56	1016	9,23	7850	12,25	
8:16:30	56	1014	9,23	7854	12,25	
8:17:00	56	1012	9,23	7849	12,27	
8:17:30	56	1009	9,23	7853	12,27	
8:18:00	56	1005	9,23	7850	12,27	
8:18:30	56	1001	9,22	7854	12,28	
8:19:00	56	996	9,22	7854	12,30	
8:19:30	56	991	9,22	7854	12,30	
8:20:00	56	986	9,22	7853	12,30	
8:20:30	56	981	9,22	7855	12,32	
8:21:00	56	978	9,22	7851	12,32	
8:21:30	55	973	9,22	7855	12,33	
8:22:00	55	969	9,21	7856	12,34	
8:22:30	55	965	9,21	7855	12,34	
8:23:00	55	960	9,21	7856	12,35	
8:23:30	55	955	9,21	7855	12,36	
8:24:00	55	952	9,21	7857	12,36	
8:24:30	55	948	9,21	7854	12,37	
8:25:00	55	944	9,21	7856	12,39	
8:25:30	55	940	9,21	7858	12,39	
8:26:00	55	936	9,21	7855	12,39	
8:26:30	55	932	9,21	7858	12,40	
8:27:00	55	928	9,20	7859	12,42	
8:27:30	55	924	9,20	7859	12,42	
8:28:00	55	920	9,20	7859	12,43	
8:28:30	55	917	9,20	7860	12,45	
8:29:00	55	913	9,20	7860	12,45	
8:29:30	55	909	9,20	7861	12,46	
8:30:00	55	906	9,20	7859	12,47	
8:30:30	55	902	9,19	7861	12,48	
8:31:00	55	898	9,19	7861	12,48	
8:31:30	55	895	9,19	7862	12,49	
8:32:00	55	892	9,19	7860	12,50	
8:32:30	55	888	9,19	7861	12,51	
8:33:00	55	885	9,19	7859	12,51	
8:33:30	55	881	9,19	7863	12,53	
8:34:00	55	878	9,19	7861	12,54	
8:34:30	55	875	9,18	7864	12,55	
8:35:00	55	871	9,18	7864	12,57	
8:35:30	55	868	9,18	7860	12,56	
8:36:00	55	864	9,18	7864	12,57	
8:36:30	55	861	9,18	7863	12,59	
8:37:00	55	858	9,18	7865	12,61	
8:37:30	55	855	9,18	7864	12,61	
8:38:00	55	852	9,17	7863	12,62	
8:38:30	55	849	9,17	7866	12,63	
8:39:00	55	845	9,17	7867	12,65	
8:39:30	56	842	9,17	7863	12,66	
8:40:00	56	839	9,17	7864	12,66	
8:40:30	55	836	9,17	7866	12,66	
8:41:00	56	833	9,17	7864	12,67	
8:41:30	55	829	9,16	7865	12,69	
8:42:00	56	826	9,16	7866	12,71	
8:42:30	56	823	9,16	7864	12,73	
8:43:00	55	820	9,16	7866	12,74	
8:43:30	56	817	9,16	7867	12,75	
8:44:00	56	814	9,16	7869	12,75	
8:44:30	56	811	9,15	7868	12,76	
8:45:00	56	808	9,15	7866	12,78	
8:45:30	56	805	9,15	7869	12,79	
8:46:00	55	802	9,15	7870	12,80	
8:46:30	56	799	9,15	7869	12,82	
8:47:00	56	795	9,15	7866	12,82	
8:47:30	56	792	9,14	7867	12,83	
8:48:00	56	788	9,14	7867	12,83	
8:48:30	56	785	9,14	7868	12,83	
8:49:00	56	782	9,14	7871	12,84	
8:49:30	56	779	9,14	7869	12,85	
8:50:00	56	776	9,14	7876	12,85	
8:50:30	56	773	9,14	7875	12,85	
8:51:00	56	769	9,14	7874	12,86	
8:51:30	56	766	9,14	7876	12,87	
8:52:00	56	763	9,14	7874	12,88	
8:52:30	56	760	9,14	7876	12,88	
8:53:00	56	758	9,14	7878	12,89	
8:53:30	56	756	9,13	7874	12,90	
8:54:00	56	755	9,13	7877	12,91	
8:54:30	56	752	9,13	7877	12,91	
8:55:00	56	749	9,13	7874	12,91	
8:55:30	56	745	9,13	7877	12,91	
8:56:00	56	741	9,13	7878	12,92	
8:56:30	56	737	9,13	7878	12,93	
8:57:00	56	733	9,13	7877	12,93	
8:57:30	56	729	9,13	7877	12,94	
8:58:00	56	725	9,13	7880	12,95	
8:58:30	56	722	9,13	7877	12,95	
8:59:00	55	718	9,13	7879	12,96	
8:59:30	56	714	9,13	7881	12,96	
9:00:00	55	711	9,12	7879	12,97	
9:00:30	55	708	9,12	7878	12,98	
9:01:00	55	704	9,12	7878	12,99	
9:01:30	55	700	9,12	7881	12,99	
9:02:00	55	697	9,12	7877	13,01	
9:02:30	55	694	9,12	7877	13,00	
9:03:00	56	691	9,12	7878	13,02	
9:03:30	55	688	9,12	7882	13,02	
9:04:00	55	684	9,12	7881	13,03	
9:04:30	55	681	9,11	7880	13,04	
9:05:00	55	678	9,11	7881	13,05	
9:05:30	55	675	9,11	7881	13,05	
9:06:00	55	672	9,11	7881	13,06	
9:06:30	55	669	9,11	7883	13,06	
9:07:00	55	666	9,11	7882	13,07	
9:07:30	55	662	9,11	7881	13,08	
9:08:00	56	659	9,11	7881	13,09	
9:08:30	55	657	9,11	7885	13,08	
9:09:00	55	654	9,11	7881	13,09	
9:09:30	55	651	9,11	7881	13,11	
9:10:00	55	648	9,10	7882	13,12	
9:10:30	55	645	9,10	7881	13,14	
9:11:00	55	642	9,10	7884	13,14	
9:11:30	55	639	9,10	7885	13,15	
9:12:00	56	637	9,10	7883	13,16	
9:12:30	56	634	9,10	7885	13,15	
9:13:00	55	632	9,10	7883	13,16	
9:13:30	56	629	9,10	7883	13,17	
9:14:00	56	626	9,10	7884	13,17	
9:14:30	55	623	9,10	7886	13,18	
9:15:00	56	620	9,09	7884	13,19	
9:15:30	55	617	9,09	7888	13,20	
9:16:00	56	615	9,09	7886	13,21	
9:16:30	56	612	9,09	7884	13,22	
9:17:00	56	610	9,09	7886	13,23	
9:17:30	56	606	9,09	7886	13,22	
9:18:00	56	604	9,09	7887	13,23	
9:18:30	55	600	9,09	7885	13,24	
9:19:00	56	597	9,09	7888	13,25	
9:19:30	55	594	9,08	7888	13,26	
9:20:00	55	592	9,08	7885	13,27	
9:20:30	56	590	9,08	7888	13,26	
9:21:00	56	587	9,08	7889	13,29	
9:21:30	56	585	9,08	7889	13,30	
9:22:00	56	583	9,08	7888	13,31	
9:22:30	56	586	9,07	7888	13,33	
9:23:00	56	584	9,07	7888	13,33	
9:23:30	56	579	9,07	7889	13,33	
9:24:00	56	575	9,07	7891	13,34	
9:24:30	56	573	9,07	7889	13,34	
9:25:00	56	570	9,07	7892	13,35	
9:25:30	56	567	9,07	7892	13,37	
9:26:00	56	563	9,07	7891	13,38	
9:26:30	56	561	9,07	7889	13,38	
9:27:00	56	559	9,07	7890	13,40	
9:27:30	56	556	9,06	7893	13,41
