Repository: ProgWizer/parser

File: project-root/data/Data Acquisition/Data Acquisition/2020 year (143)/20-069.txt (part 1 of 8)
--Test Summary--
Full Path and File Name	
Instrument Name	7322
Instrument Type	Model 7322 Consistometer - Variable Speed
Instrument Serial Number	
Test Start Date	08.04.2020
Test Start Time	11:50:26
Test Stop Date	08.04.2020
Test Stop Time	15:02:10
Test Length	3:11:44
Final Sample Time Offset	3:11:44
Controller Schedule Name	
Sampling Period	1 second
Comments	
Information	WellID	
Information	Customer	RN-GRP
Information	EngName	Vadim Khrabrov
Information	CementClass	I-50
Information	CementMfr	Ñóõîé Ëîã
Information	Additives	100I-50+5MKU+2CaCl2+0.2SMA+0.2DPC
Information	Density	1860
Information	BHCT	25
Information	BHST	
Information	FluidLoss	
Information	JobType	
Calculated Value	Time_30Bc	2:40:23
Calculated Value	Time_70Bc	3:11:44
Initial Temperature (°C)	26 °C
Final Temperature (°C)	27 °C
Initial Pressure (MPa)	0,8 MPa
Final Pressure (MPa)	10,0 MPa
Initial Consistency (Bc)	7 Bc
Final Consistency (Bc)	70 Bc
Initial Wall Temperature (°C)	19 °C
Final Wall Temperature (°C)	25 °C
Initial Motor Speed (RPM)	150 RPM
Final Motor Speed (RPM)	150 RPM
--Data--
Time (HH:MM:SS)	Temperature (°C)	Pressure (MPa)	Consistency (Bc)	Wall Temperature (°C)	Motor Speed (RPM)
0:00:00	26	0,8	7	19	150
0:00:01	26	0,8	7	19	150
0:00:02	26	0,8	7	19	150
0:00:03	26	0,8	7	19	150
0:00:04	26	0,8	7	19	150
0:00:05	26	0,8	7	19	150
0:00:06	26	0,8	7	19	150
0:00:07	26	0,8	7	19	150
0:00:08	26	0,8	7	19	150
0:00:09	26	0,8	7	19	150
0:00:10	26	0,9	7	19	150
0:00:11	26	0,9	7	19	150
0:00:12	26	0,9	7	19	150
0:00:13	26	0,9	7	19	150
0:00:14	26	0,9	7	19	150
0:00:15	26	0,9	7	19	150
0:00:16	26	0,9	7	19	150
0:00:17	26	0,9	7	19	150
0:00:18	26	0,9	7	19	150
0:00:19	26	0,9	7	19	150
0:00:20	26	0,9	7	19	150
0:00:21	26	0,9	7	19	150
0:00:22	26	0,9	7	19	150
0:00:23	26	0,9	7	19	150
0:00:24	26	0,9	7	19	150
0:00:25	26	0,9	7	19	150
0:00:26	26	0,9	7	19	150
0:00:27	25	0,9	7	19	150
0:00:28	26	0,9	7	19	150
0:00:29	25	0,9	6	19	150
0:00:30	25	0,9	6	19	150
0:00:31	25	1,0	6	19	150
0:00:32	25	1,0	6	19	150
0:00:33	25	1,0	6	19	150
0:00:34	25	1,0	6	19	150
0:00:35	25	1,0	6	19	150
0:00:36	25	1,0	6	19	150
0:00:37	25	1,0	6	19	150
0:00:38	25	1,0	6	19	150
0:00:39	25	1,0	6	19	150
0:00:40	25	1,1	6	19	150
0:00:41	25	1,1	6	20	150
0:00:42	25	1,1	6	20	150
0:00:43	25	1,1	6	20	150
0:00:44	25	1,1	6	20	150
0:00:45	25	1,1	6	20	150
0:00:46	25	1,1	6	20	150
0:00:47	25	1,1	6	20	150
0:00:48	25	1,1	6	20	150
0:00:49	25	1,1	6	20	150
0:00:50	25	1,1	6	20	150
0:00:51	25	1,1	6	20	150
0:00:52	25	1,1	6	20	150
0:00:53	25	1,2	6	20	150
0:00:54	25	1,2	6	20	150
0:00:55	25	1,2	6	20	150
0:00:56	25	1,2	6	20	150
0:00:57	25	1,2	6	20	150
0:00:58	25	1,2	6	20	150
0:00:59	25	1,2	6	20	150
0:01:00	25	1,2	6	20	150
0:01:01	25	1,2	6	20	150
0:01:02	25	1,2	6	20	150
0:01:03	25	1,2	6	20	150
0:01:04	25	1,2	6	20	150
0:01:05	25	1,2	6	20	150
0:01:06	25	1,3	6	20	150
0:01:07	25	1,3	6	20	150
0:01:08	25	1,3	6	20	150
0:01:09	25	1,3	6	20	150
0:01:10	25	1,4	6	20	150
0:01:11	25	1,4	6	20	150
0:01:12	25	1,4	6	20	150
0:01:13	25	1,4	6	21	150
0:01:14	25	1,4	6	21	150
0:01:15	25	1,4	6	21	150
0:01:16	25	1,4	6	21	150
0:01:17	25	1,4	6	21	150
0:01:18	25	1,4	6	21	150
0:01:19	25	1,4	6	21	150
0:01:20	25	1,4	6	21	150
0:01:21	25	1,4	6	21	150
0:01:22	25	1,4	6	21	150
0:01:23	25	1,5	6	21	150
0:01:24	25	1,5	6	21	150
0:01:25	25	1,5	6	21	150
0:01:26	25	1,5	6	21	150
0:01:27	25	1,5	6	21	150
0:01:28	25	1,5	6	21	150
0:01:29	25	1,5	6	21	150
0:01:30	25	1,5	6	21	150
0:01:31	25	1,5	6	21	150
0:01:32	25	1,5	6	21	150
0:01:33	25	1,5	6	21	150
0:01:34	25	1,5	6	21	150
0:01:35	25	1,5	6	21	150
0:01:36	25	1,5	6	21	150
0:01:37	25	1,5	6	21	150
0:01:38	25	1,5	6	21	150
0:01:39	25	1,5	6	21	150
0:01:40	25	1,5	6	21	150
0:01:41	25	1,6	6	21	150
0:01:42	25	1,6	6	21	150
0:01:43	25	1,6	6	21	150
0:01:44	25	1,6	6	21	150
0:01:45	25	1,6	6	21	150
0:01:46	25	1,6	6	21	150
0:01:47	25	1,7	6	21	150
0:01:48	25	1,7	6	21	150
0:01:49	25	1,7	6	21	150
0:01:50	25	1,7	6	21	150
0:01:51	25	1,7	6	21	150
0:01:52	25	1,7	6	22	150
0:01:53	25	1,7	6	21	150
0:01:54	25	1,7	6	22	150
0:01:55	25	1,7	6	21	150
0:01:56	25	1,7	6	22	150
0:01:57	25	1,7	6	22	150
0:01:58	25	1,7	6	22	150
0:01:59	25	1,7	6	22	150
0:02:00	25	1,7	6	22	150
0:02:01	25	1,7	6	22	150
0:02:02	25	1,7	6	22	150
0:02:03	25	1,7	6	22	150
0:02:04	25	1,8	6	22	150
0:02:05	25	1,8	6	22	150
0:02:06	25	1,8	6	22	150
0:02:07	25	1,8	6	22	150
0:02:08	25	1,8	6	22	150
0:02:09	25	1,8	6	22	150
0:02:10	25	1,8	6	22	150
0:02:11	25	1,8	6	22	150
0:02:12	25	1,8	6	22	150
0:02:13	25	1,8	6	22	150
0:02:14	25	1,8	6	22	150
0:02:15	25	1,9	6	22	150
0:02:16	25	1,9	6	22	150
0:02:17	25	2,0	6	22	150
0:02:18	25	2,0	6	22	150
0:02:19	25	2,0	6	22	150
0:02:20	25	2,0	6	22	150
0:02:21	25	2,0	6	22	150
0:02:22	25	2,0	6	22	150
0:02:23	25	2,0	6	22	150
0:02:24	25	2,0	6	22	150
0:02:25	25	2,0	6	22	150
0:02:26	25	2,0	6	22	150
0:02:27	25	2,0	6	22	150
0:02:28	25	2,0	6	22	150
0:02:29	25	2,0	6	22	150
0:02:30	25	2,0	6	22	150
0:02:31	25	2,0	6	22	150
0:02:32	25	2,0	6	22	150
0:02:33	25	2,0	6	22	150
0:02:34	25	2,0	6	22	150
0:02:35	25	2,0	6	22	150
0:02:36	25	2,0	6	22	150
0:02:37	25	2,0	6	22	150
0:02:38	25	2,0	6	22	150
0:02:39	25	2,0	6	22	150
0:02:40	25	2,0	6	22	150
0:02:41	25	2,0	6	22	150
0:02:42	25	2,0	6	22	150
0:02:43	25	2,0	6	22	150
0:02:44	25	2,0	6	22	150
0:02:45	25	2,0	6	22	150
0:02:46	25	2,0	6	22	150
0:02:47	25	2,1	6	22	150
0:02:48	25	2,1	6	22	150
0:02:49	25	2,2	6	22	150
0:02:50	25	2,2	6	22	150
0:02:51	25	2,2	6	22	150
0:02:52	25	2,2	6	22	150
0:02:53	25	2,2	6	22	150
0:02:54	25	2,2	6	23	150
0:02:55	25	2,2	6	23	150
0:02:56	25	2,2	6	23	150
0:02:57	25	2,2	6	23	150
0:02:58	25	2,2	6	23	150
0:02:59	25	2,2	6	23	150
0:03:00	25	2,2	6	23	150
0:03:01	25	2,2	6	23	150
0:03:02	25	2,2	6	23	150
0:03:03	25	2,2	6	23	150
0:03:04	25	2,2	6	23	150
0:03:05	25	2,2	6	23	150
0:03:06	25	2,2	6	23	150
0:03:07	25	2,2	6	23	150
0:03:08	25	2,2	6	23	150
0:03:09	25	2,3	6	23	150
0:03:10	25	2,3	6	23	150
0:03:11	25	2,3	6	23	150
0:03:12	25	2,3	6	23	150
0:03:13	25	2,3	6	23	150
0:03:14	25	2,3	6	23	150
0:03:15	25	2,3	6	23	150
0:03:16	25	2,4	6	23	150
0:03:17	25	2,5	6	23	150
0:03:18	25	2,5	6	23	150
0:03:19	25	2,6	6	23	150
0:03:20	25	2,6	6	23	150
0:03:21	25	2,6	6	23	150
0:03:22	25	2,6	6	23	150
0:03:23	25	2,6	6	23	150
0:03:24	25	2,6	6	23	150
0:03:25	25	2,6	6	23	150
0:03:26	25	2,6	6	23	150
0:03:27	25	2,6	6	23	150
0:03:28	25	2,6	6	23	150
0:03:29	25	2,6	6	24	150
0:03:30	25	2,6	6	23	150
0:03:31	25	2,6	6	24	150
0:03:32	25	2,6	6	24	150
0:03:33	25	2,6	6	24	150
0:03:34	25	2,7	6	24	150
0:03:35	25	2,7	6	24	150
0:03:36	25	2,7	6	24	150
0:03:37	25	2,7	6	24	150
0:03:38	25	2,7	6	24	150
0:03:39	25	2,7	6	24	150
0:03:40	25	2,7	6	24	150
0:03:41	25	2,7	6	24	150
0:03:42	25	2,7	6	24	150
0:03:43	25	2,7	6	24	150
0:03:44	25	2,7	6	24	150
0:03:45	25	2,7	6	24	150
0:03:46	25	2,7	6	24	150
0:03:47	25	2,7	6	24	150
0:03:48	25	2,7	6	24	150
0:03:49	25	2,7	6	24	150
0:03:50	25	2,7	6	24	150
0:03:51	25	2,8	6	24	150
0:03:52	25	2,8	6	24	150
0:03:53	25	2,8	6	24	150
0:03:54	25	2,8	6	24	150
0:03:55	25	2,8	6	24	150
0:03:56	25	2,8	6	24	150
0:03:57	25	2,8	6	24	150
0:03:58	25	2,8	6	24	150
0:03:59	25	2,8	6	24	150
0:04:00	25	2,8	6	24	150
0:04:01	25	2,8	6	25	150
0:04:02	25	2,8	6	24	150
0:04:03	25	2,8	6	25	150
0:04:04	25	2,8	6	25	150
0:04:05	25	2,8	6	24	150
0:04:06	25	2,9	6	25	150
0:04:07	25	2,9	6	25	150
0:04:08	25	2,9	6	25	150
0:04:09	25	2,9	6	25	150
0:04:10	25	2,9	6	25	150
0:04:11	25	2,9	6	25	150
0:04:12	25	2,9	6	25	150
0:04:13	25	2,9	6	25	150
0:04:14	25	2,9	6	25	150
0:04:15	25	2,9	6	25	150
0:04:16	25	2,9	6	25	150
0:04:17	25	2,9	6	25	150
0:04:18	25	2,9	6	25	150
0:04:19	25	2,9	6	25	150
0:04:20	25	2,9	6	25	150
0:04:21	25	3,0	6	25	150
0:04:22	25	3,0	6	25	150
0:04:23	25	3,0	6	25	150
0:04:24	25	3,0	6	25	150
0:04:25	25	3,0	6	25	150
0:04:26	25	3,0	6	25	150
0:04:27	25	3,0	6	25	150
0:04:28	25	3,0	6	25	150
0:04:29	25	3,0	6	25	150
0:04:30	25	3,0	6	25	150
0:04:31	25	3,0	6	25	150
0:04:32	25	3,0	6	25	150
0:04:33	25	3,0	6	25	150
0:04:34	25	3,0	6	26	150
0:04:35	25	3,0	6	26	150
0:04:36	25	3,1	6	26	150
0:04:37	25	3,1	6	26	150
0:04:38	25	3,1	6	26	150
0:04:39	25	3,1	6	26	150
0:04:40	25	3,1	6	26	150
0:04:41	25	3,1	6	26	150
0:04:42	25	3,1	6	26	150
0:04:43	25	3,1	6	26	150
0:04:44	25	3,1	6	26	150
0:04:45	25	3,1	6	26	150
0:04:46	25	3,1	6	26	150
0:04:47	25	3,1	6	26	150
0:04:48	25	3,1	6	26	150
0:04:49	25	3,1	6	26	150
0:04:50	25	3,1	6	26	150
0:04:51	25	3,1	6	26	150
0:04:52	25	3,1	6	26	150
0:04:53	25	3,2	6	26	150
0:04:54	25	3,2	6	26	150
0:04:55	25	3,2	6	26	150
0:04:56	25	3,2	6	26	150
0:04:57	25	3,2	6	26	150
0:04:58	25	3,2	6	26	150
0:04:59	25	3,2	6	26	150
0:05:00	25	3,2	6	26	150
0:05:01	25	3,2	6	26	150
0:05:02	25	3,2	6	26	150
0:05:03	25	3,2	6	26	150
0:05:04	25	3,2	6	26	150
0:05:05	25	3,2	6	26	150
0:05:06	25	3,2	6	26	150
0:05:07	25	3,2	6	26	150
0:05:08	25	3,2	6	26	150
0:05:09	25	3,2	6	26	150
0:05:10	25	3,2	6	26	150
0:05:11	25	3,3	6	26	150
0:05:12	25	3,3	6	26	150
0:05:13	25	3,3	6	26	150
0:05:14	25	3,3	6	26	150
0:05:15	25	3,3	6	26	150
0:05:16	25	3,3	6	26	150
0:05:17	25	3,3	6	26	150
0:05:18	25	3,3	6	26	150
0:05:19	25	3,3	6	26	150
0:05:20	25	3,3	6	26	150
0:05:21	25	3,3	6	26	150
0:05:22	25	3,3	6	26	150
0:05:23	25	3,3	6	26	150
0:05:24	25	3,3	6	26	150
0:05:25	25	3,3	6	27	150
0:05:26	25	3,3	6	26	150
0:05:27	25	3,3	6	26	150
0:05:28	25	3,3	6	27	150
0:05:29	25	3,4	6	27	150
0:05:30	25	3,4	6	26	150
0:05:31	25	3,4	6	26	150
0:05:32	25	3,4	6	27	150
0:05:33	25	3,4	6	26	150
0:05:34	25	3,4	5	27	150
0:05:35	25	3,4	5	26	150
0:05:36	25	3,4	5	26	150
0:05:37	25	3,4	5	27	150
0:05:38	25	3,4	5	27	150
0:05:39	25	3,4	5	26	150
0:05:40	25	3,4	5	27	150
0:05:41	25	3,4	5	27	150
0:05:42	25	3,4	5	27	150
0:05:43	25	3,4	5	27	150
0:05:44	25	3,4	5	27	150
0:05:45	25	3,4	5	27	150
0:05:46	25	3,4	5	27	150
0:05:47	25	3,4	5	27	150
0:05:48	25	3,6	5	27	150
0:05:49	25	3,6	5	27	150
0:05:50	25	3,7	5	27	150
0:05:51	25	3,7	5	27	150
0:05:52	25	3,7	5	27	150
0:05:53	25	3,7	5	27	150
0:05:54	25	3,7	5	27	150
0:05:55	25	3,7	5	27	150
0:05:56	25	3,7	5	27	150
0:05:57	25	3,7	5	27	150
0:05:58	25	3,7	5	27	150
0:05:59	25	3,7	5	27	150
0:06:00	25	3,7	5	27	150
0:06:01	25	3,7	5	27	150
0:06:02	25	3,7	5	27	150
0:06:03	25	3,7	5	27	150
0:06:04	25	3,7	5	27	150
0:06:05	25	3,7	5	27	150
0:06:06	25	3,7	5	27	150
0:06:07	25	3,7	5	27	150
0:06:08	25	3,7	5	27	150
0:06:09	25	3,7	5	27	150
0:06:10	25	3,7	5	27	150
0:06:11	25	3,7	5	27	150
0:06:12	25	3,7	5	27	150
0:06:13	25	3,7	5	27	150
0:06:14	25	3,7	5	27	150
0:06:15	25	3,7	5	27	150
0:06:16	25	3,7	5	27	150
0:06:17	25	3,7	5	27	150
0:06:18	25	3,7	5	27	150
0:06:19	25	3,7	5	27	150
0:06:20	25	3,7	5	27	150
0:06:21	25	3,7	5	27	150
0:06:22	25	3,7	5	27	150
0:06:23	25	3,7	5	27	150
0:06:24	25	3,7	5	27	150
0:06:25	25	3,7	5	27	150
0:06:26	25	3,7	5	27	150
0:06:27	25	3,7	5	27	150
0:06:28	25	3,7	5	27	150
0:06:29	25	3,9	5	27	150
0:06:30	25	4,0	5	27	150
0:06:31	25	4,1	5	27	150
0:06:32	25	4,1	5	27	150
0:06:33	25	4,1	5	27	150
0:06:34	25	4,1	5	27	150
0:06:35	25	4,1	5	27	150
0:06:36	25	4,1	5	27	150
0:06:37	25	4,1	5	27	150
0:06:38	25	4,1	5	27	150
0:06:39	25	4,1	5	27	150
0:06:40	25	4,1	5	27	150
0:06:41	25	4,1	5	27	150
0:06:42	25	4,1	5	27	150
0:06:43	25	4,1	5	27	150
0:06:44	25	4,1	5	27	150
0:06:45	25	4,1	5	27	150
0:06:46	25	4,1	5	27	150
0:06:47	25	4,1	5	27	150
0:06:48	25	4,1	5	27	150
0:06:49	25	4,1	5	27	150
0:06:50	25	4,1	5	27	150
0:06:51	25	4,1	5	27	150
0:06:52	25	4,1	5	27	150
0:06:53	25	4,1	5	27	150
0:06:54	25	4,1	5	27	150
0:06:55	25	4,1	5	27	150
0:06:56	25	4,1	5	27	150
0:06:57	25	4,1	5	27	150
0:06:58	25	4,1	5	27	150
0:06:59	25	4,0	5	27	150
0:07:00	25	4,0	5	27	150
0:07:01	25	4,0	5	26	150
0:07:02	25	4,0	5	27	150
0:07:03	25	4,0	5	26	150
0:07:04	25	4,0	5	27	150
0:07:05	25	4,0	5	27	150
0:07:06	25	4,0	5	27	150
0:07:07	25	4,0	5	26	150
0:07:08	25	4,0	5	27	150
0:07:09	25	4,0	5	26	150
0:07:10	25	4,1	5	27	150
0:07:11	25	4,1	5	26	150
0:07:12	25	4,1	5	26	150
0:07:13	25	4,1	5	26	150
0:07:14	25	4,1	5	26	150
0:07:15	25	4,2	5	26	150
0:07:16	25	4,4	5	26	150
0:07:17	25	4,4	5	26	150
0:07:18	25	4,4	5	26	150
0:07:19	25	4,4	5	26	150
0:07:20	25	4,4	5	26	150
0:07:21	25	4,4	5	26	150
0:07:22	25	4,4	5	26	150
0:07:23	25	4,4	5	26	150
0:07:24	25	4,4	5	26	150
0:07:25	25	4,4	5	26	150
0:07:26	25	4,4	5	26	150
0:07:27	25	4,4	5	26	150
0:07:28	25	4,4	5	26	150
0:07:29	25	4,4	5	26	150
0:07:30	25	4,4	5	26	150
0:07:31	25	4,4	5	26	150
0:07:32	25	4,4	5	26	150
0:07:33	25	4,4	5	26	150
0:07:34	25	4,4	5	26	150
0:07:35	25	4,4	5	26	150
0:07:36	25	4,4	5	26	150
0:07:37	25	4,4	5	26	150
0:07:38	25	4,3	5	26	150
0:07:39	25	4,3	5	26	150
0:07:40	25	4,3	5	26	150
0:07:41	25	4,3	5	26	150
0:07:42	25	4,3	5	26	150
0:07:43	25	4,3	5	26	150
0:07:44	25	4,3	5	26	150
0:07:45	25	4,3	5	26	150
0:07:46	25	4,3	5	26	150
0:07:47	25	4,3	5	26	150
0:07:48	25	4,4	5	26	150
0:07:49	25	4,4	5	26	150
0:07:50	25	4,4	5	26	150
0:07:51	25	4,4	5	26	150
0:07:52	25	4,4	5	26	150
0:07:53	25	4,6	5	26	150
0:07:54	25	4,6	5	26	150
0:07:55	25	4,7	5	26	150
0:07:56	25	4,7	5	26	150
0:07:57	25	4,7	5	26	150
0:07:58	25	4,7	5	26	150
0:07:59	25	4,7	5	26	150
0:08:00	25	4,7	5	26	150
0:08:01	25	4,7	5	26	150
0:08:02	25	4,7	5	26	150
0:08:03	25	4,6	5	26	150
0:08:04	25	4,6	5	26	150
0:08:05	25	4,6	5	26	150
0:08:06	25	4,6	5	26	150
0:08:07	25	4,6	5	26	150
0:08:08	25	4,6	5	26	150
0:08:09	25	4,6	5	26	150
0:08:10	25	4,6	5	26	150
0:08:11	25	4,6	5	26	150
0:08:12	25	4,6	5	26	150
0:08:13	25	4,6	5	26	150
0:08:14	25	4,6	5	26	150
0:08:15	25	4,6	5	26	150
0:08:16	25	4,6	5	26	150
0:08:17	25	4,6	5	26	150
0:08:18	25	4,6	5	26	150
0:08:19	25	4,6	5	26	150
0:08:20	25	4,6	5	25	150
0:08:21	25	4,6	5	26	150
0:08:22	25	4,6	5	25	150
0:08:23	25	4,7	5	26	150
0:08:24	25	4,6	5	25	150
0:08:25	25	4,6	5	25	150
0:08:26	25	4,6	5	25	150
0:08:27	25	4,6	5	26	150
0:08:28	25	4,8	5	25	150
0:08:29	25	4,8	5	25	150
0:08:30	25	4,8	5	25	150
0:08:31	25	4,8	5	25	150
0:08:32	25	4,8	5	25	150
0:08:33	25	4,8	5	25	150
0:08:34	25	4,8	5	25	150
0:08:35	25	4,8	5	25	150
0:08:36	25	4,8	5	25	150
0:08:37	25	4,8	5	25	150
0:08:38	25	4,8	5	25	150
0:08:39	25	4,8	5	25	150
0:08:40	25	4,8	5	25	150
0:08:41	25	4,8	5	25	150
0:08:42	25	4,8	5	25	150
0:08:43	25	4,8	5	25	150
0:08:44	25	4,8	5	25	150
0:08:45	25	4,8	5	25	150
0:08:46	25	4,8	5	25	150
0:08:47	25	4,8	5	25	150
0:08:48	25	4,9	5	25	150
0:08:49	25	5,0	5	25	150
0:08:50	25	5,0	5	25	150
0:08:51	25	5,0	5	25	150
0:08:52	25	5,0	5	25	150
0:08:53	25	5,0	5	25	150
0:08:54	25	5,0	5	25	150
0:08:55	25	5,0	5	25	150
0:08:56	25	4,9	5	25	150
0:08:57	25	4,9	5	25	150
0:08:58	25	4,9	5	25	150
0:08:59	25	4,9	5	25	150
0:09:00	25	4,9	5	25	150
0:09:01	25	4,9	5	25	150
0:09:02	25	4,9	5	25	150
0:09:03	25	4,9	5	25	150
0:09:04	25	4,9	5	25	150
0:09:05	25	4,9	5	25	150
0:09:06	25	4,9	5	25	150
0:09:07	25	4,9	5	25	150
0:09:08	25	5,0	5	25	150
0:09:09	25	5,0	5	25	150
0:09:10	25	5,0	5	25	150
0:09:11	25	5,0	5	25	150
0:09:12	25	5,0	5	25	150
0:09:13	25	5,0	5	25	150
0:09:14	25	5,0	5	25	150
0:09:15	25	5,2	5	25	150
0:09:16	25	5,3	5	25	150
0:09:17	25	5,4	5	25	150
0:09:18	25	5,4	5	25	150
0:09:19	25	5,4	5	25	150
0:09:20	25	5,4	5	25	150
0:09:21	25	5,4	5	25	150
0:09:22	25	5,4	5	25	150
0:09:23	25	5,4	5	25	150
0:09:24	26	5,4	5	25	150
0:09:25	26	5,4	5	25	150
0:09:26	25	5,4	5	25	150
0:09:27	25	5,4	5	25	150
0:09:28	25	5,3	5	25	150
0:09:29	26	5,3	5	25	150
0:09:30	26	5,3	5	25	150
0:09:31	26	5,3	5	25	150
0:09:32	26	5,3	5	25	150
0:09:33	26	5,3	5	25	150
0:09:34	26	5,3	5	25	150
0:09:35	26	5,3	5	25	150
0:09:36	26	5,3	5	25	150
0:09:37	26	5,3	5	25	150
0:09:38	26	5,3	5	25	150
0:09:39	26	5,3	5	25	150
0:09:40	26	5,3	5	25	150
0:09:41	26	5,3	5	25	150
0:09:42	26	5,2	5	25	150
0:09:43	26	5,2	5	25	150
0:09:44	26	5,2	5	25	150
0:09:45	26	5,2	5	25	150
0:09:46	26	5,2	5	25	150
0:09:47	26	5,2	5	25	150
0:09:48	26	5,2	5	25	150
0:09:49	26	5,2	5	25	150
0:09:50	26	5,2	5	25	150
0:09:51	26	5,4	5	25	150
0:09:52	26	5,5	4	25	150
0:09:53	26	5,6	4	25	150
0:09:54	26	5,6	4	25	150
0:09:55	26	5,6	4	25	150
0:09:56	26	5,6	4	24	150
0:09:57	26	5,6	4	25	150
0:09:58	26	5,6	5	25	150
0:09:59	26	5,6	5	25	150
0:10:00	26	5,6	5	25	150
0:10:01	26	5,6	5	24	150
0:10:02	26	5,6	5	25	150
0:10:03	26	5,6	5	24	150
0:10:04	26	5,6	4	24	150
0:10:05	26	5,5	4	24	150
0:10:06	26	5,5	5	24	150
0:10:07	26	5,5	4	24	150
0:10:08	26	5,5	4	24	150
0:10:09	26	5,5	4	24	150
0:10:10	26	5,5	4	24	150
0:10:11	26	5,5	4	24	150
0:10:12	26	5,5	4	24	150
0:10:13	26	5,5	4	24	150
0:10:14	26	5,5	4	24	150
0:10:15	26	5,5	4	24	150
0:10:16	26	5,5	4	24	150
0:10:17	26	5,5	4	24	150
0:10:18	26	5,5	4	24	150
0:10:19	26	5,5	4	24	150
0:10:20	26	5,5	4	24	150
0:10:21	26	5,5	4	24	150
0:10:22	26	5,5	4	24	150
0:10:23	26	5,5	4	24	150
0:10:24	26	5,5	4	24	150
0:10:25	26	5,5	4	24	150
0:10:26	26	5,6	4	24	150
0:10:27	26	5,7	4	24	150
0:10:28	26	5,8	4	24	150
0:10:29	26	5,8	4	24	150
0:10:30	26	5,8	4	24	150
0:10:31	26	5,8	4	24	150
0:10:32	26	5,8	4	24	150
0:10:33	26	5,8	4	24	150
0:10:34	26	5,8	4	24	150
0:10:35	26	5,8	4	24	150
0:10:36	26	5,8	4	24	150
0:10:37	26	5,8	4	24	150
0:10:38	26	5,8	4	24	150
0:10:39	26	5,8	4	24	150
0:10:40	26	5,8	4	24	150
0:10:41	26	5,8	4	24	150
0:10:42	26	5,7	4	24	150
0:10:43	26	5,7	4	24	150
0:10:44	26	5,7	4	24	150
0:10:45	26	5,7	4	24	150
0:10:46	26	5,7	4	24	150
0:10:47	26	5,7	4	24	150
0:10:48	26	5,7	4	24	150
0:10:49	26	5,7	4	24	150
0:10:50	26	5,8	4	24	150
0:10:51	26	5,9	4	24	150
0:10:52	26	5,9	4	24	150
0:10:53	26	5,9	4	24	150
0:10:54	26	5,9	4	24	150
0:10:55	26	5,9	4	24	150
0:10:56	26	5,9	4	24	150
0:10:57	26	5,9	4	24	150
0:10:58	26	5,9	4	24	150
0:10:59	26	5,9	4	24	150
0:11:00	26	5,9	4	24	150
0:11:01	26	5,9	4	24	150
0:11:02	26	5,9	4	24	150
0:11:03	26	5,9	4	24	150
0:11:04	26	5,8	4	24	150
0:11:05	26	5,8	4	24	150
0:11:06	26	5,8	4	24	150
0:11:07	26	5,8	4	24	150
0:11:08	26	5,8	4	24	150
0:11:09	26	5,8	4	24	150
0:11:10	26	5,9	4	24	150
0:11:11	26	6,1	4	24	150
0:11:12	26	6,1	4	24	150
0:11:13	26	6,2	4	24	150
0:11:14	26	6,2	4	24	150
0:11:15	26	6,2	4	24	150
0:11:16	26	6,2	4	24	150
0:11:17	26	6,2	4	24	150
0:11:18	26	6,1	4	24	150
0:11:19	26	6,1	4	24	150
0:11:20	26	6,1	4	24	150
0:11:21	26	6,1	4	24	150
0:11:22	26	6,1	4	24	150
0:11:23	26	6,1	4	24	150
0:11:24	26	6,1	4	24	150
0:11:25	26	6,1	4	24	150
0:11:26	26	6,1	4	24	150
0:11:27	26	6,1	4	24	150
0:11:28	26	6,1	4	24	150
0:11:29	26	6,1	4	24	150
0:11:30	26	6,1	4	24	150
0:11:31	26	6,1	4	24	150
0:11:32	26	6,1	4	24	150
0:11:33	26	6,1	4	24	150
0:11:34	26	6,1	4	24	150
0:11:35	26	6,1	4	24	150
0:11:36	26	6,1	4	24	150
0:11:37	26	6,1	4	24	150
0:11:38	26	6,1	4	24	150
0:11:39	26	6,2	4	24	150
0:11:40	26	6,2	4	24	150
0:11:41	26	6,2	4	24	150
0:11:42	26	6,2	4	24	150
0:11:43	26	6,2	4	24	150
0:11:44	26	6,2	4	24	150
0:11:45	26	6,2	4	24	150
0:11:46	26	6,2	4	24	150
0:11:47	26	6,2	4	24	150
0:11:48	26	6,2	4	24	150
0:11:49	26	6,2	4	24	150
0:11:50	26	6,2	4	24	150
0:11:51	26	6,2	4	24	150
0:11:52	26	6,2	4	24	150
0:11:53	26	6,2	4	24	150
0:11:54	26	6,2	4	24	150
0:11:55	26	6,2	4	24	150
0:11:56	26	6,4	4	24	150
0:11:57	26	6,5	4	24	150
0:11:58	26	6,5	4	24	150
0:11:59	26	6,5	4	24	150
0:12:00	26	6,5	4	24	150
0:12:01	26	6,5	4	24	150
0:12:02	26	6,5	4	24	150
0:12:03	26	6,5	4	24	150
0:12:04	26	6,5	4	24	150
0:12:05	26	6,5	4	24	150
0:12:06	26	6,5	4	24	150
0:12:07	26	6,5	4	24	150
0:12:08	26	6,5	4	24	150
0:12:09	26	6,5	4	24	150
0:12:10	26	6,5	4	24	150
0:12:11	26	6,5	4	24	150
0:12:12	26	6,5	4	24	150
0:12:13	26	6,5	4	24	150
0:12:14	26	6,5	4	24	150
0:12:15	26	6,5	4	24	150
0:12:16	26	6,5	4	24	150
0:12:17	26	6,5	4	24	150
0:12:18	26	6,5	4	24	150
0:12:19	26	6,5	4	24	150
0:12:20	26	6,5	4	24	150
0:12:21	26	6,5	4	24	150
0:12:22	26	6,5	4	24	150
0:12:23	25	6,4	4	24	150
0:12:24	26	6,4	4	24	150
0:12:25	25	6,4	4	24	150
0:12:26	26	6,5	4	24	150
0:12:27	26	6,6	4	24	150
0:12:28	26	6,6	4	24	150
0:12:29	25	6,6	4	24	150
0:12:30	26	6,6	4	24	150
0:12:31	25	6,6	4	24	150
0:12:32	25	6,6	4	24	150
0:12:33	25	6,6	4	24	150
0:12:34	26	6,6	4	24	150
0:12:35	25	6,6	4	24	150
0:12:36	26	6,6	4	24	150
0:12:37	26	6,6	4	24	150
0:12:38	25	6,6	4	24	150
0:12:39	25	6,6	4	24	150
0:12:40	25	6,6	4	24	150
0:12:41	25	6,6	4	24	150
0:12:42	25	6,6	4	24	150
0:12:43	25	6,6	4	24	150
0:12:44	25	6,6	4	24	150
0:12:45	25	6,6	4	24	150
0:12:46	25	6,6	4	24	150
0:12:47	25	6,6	4	24	150
0:12:48	25	6,6	4	24	150
0:12:49	25	6,8	4	24	150
0:12:50	25	7,0	4	24	150
0:12:51	25	7,0	4	24	150
0:12:52	25	7,1	4	24	150
0:12:53	25	7,1	4	24	150
0:12:54	25	7,1	4	24	150
0:12:55	25	7,0	4	24	150
0:12:56	25	7,1	4	24	150
0:12:57	25	7,0	4	24	150
0:12:58	25	7,0	4	24	150
0:12:59	25	7,0	4	24	150
0:13:00	25	7,0	4	24	150
0:13:01	25	7,0	4	24	150
0:13:02	25	7,0	4	24	150
0:13:03	25	7,0	4	24	150
0:13:04	25	7,0	4	24	150
0:13:05	25	7,0	4	24	150
0:13:06	25	7,0	4	24	150
0:13:07	25	7,0	4	24	150
0:13:08	25	7,0	4	24	150
0:13:09	25	7,0	4	24	150
0:13:10	25	7,0	4	24	150
0:13:11	25	7,0	4	24	150
0:13:12	25	7,0	4	24	150
0:13:13	25	7,0	4	24	150
0:13:14	25	7,0	4	24	150
0:13:15	25	7,0	4	24	150
0:13:16	25	7,0	4	24	150
0:13:17	25	7,0	4	24	150
0:13:18	25	7,0	4	24	150
0:13:19	25	7,0	4	24	150
0:13:20	25	7,0	4	24	150
0:13:21	25	7,0	4	24	150
0:13:22	25	7,0	4	24	150
0:13:23	25	7,0	4	24	150
0:13:24	25	7,0	4	24	150
0:13:25	25	7,0	4	24	150
0:13:26	25	7,0	4	24	150
0:13:27	25	7,0	4	24	150
0:13:28	25	7,0	4	24	150
0:13:29	25	7,0	4	24	150
0:13:30	25	7,0	4	24	150
0:13:31	25	7,0	4	24	150
0:13:32	25	7,0	4	24	150
0:13:33	25	7,0	4	24	150
0:13:34	25	7,0	4	24	150
0:13:35	25	7,0	4	24	150
0:13:36	25	7,0	4	24	150
0:13:37	25	7,0	4	24	150
0:13:38	25	7,0	4	24	150
0:13:39	25	7,0	4	24	150
0:13:40	25	7,0	4	24	150
0:13:41	25	7,0	4	24	150
0:13:42	25	7,0	4	24	150
0:13:43	25	7,0	4	24	150
0:13:44	25	7,0	4	24	150
0:13:45	25	7,0	4	24	150
0:13:46	25	7,2	4	24	150
0:13:47	25	7,4	4	24	150
0:13:48	25	7,5	4	24	150
0:13:49	25	7,5	4	24	150
0:13:50	25	7,5	4	24	150
0:13:51	25	7,5	4	24	150
0:13:52	25	7,5	4	24	150
0:13:53	25	7,5	4	24	150
0:13:54	25	7,5	4	24	150
0:13:55	25	7,5	4	24	150
0:13:56	25	7,5	4	24	150
0:13:57	25	7,5	4	24	150
0:13:58	25	7,5	4	24	150
0:13:59	25	7,5	4	24	150
0:14:00	25	7,5	4	24	150
0:14:01	25	7,5	4	24	150
0:14:02	25	7,5	4	24	150
0:14:03	25	7,5	4	24	150
0:14:04	25	7,5	4	24	150
0:14:05	25	7,5	4	24	150
0:14:06	25	7,5	4	24	150
0:14:07	25	7,5	4	24	150
0:14:08	25	7,5	4	24	150
0:14:09	25	7,5	4	24	150
0:14:10	25	7,5	4	24	150
0:14:11	25	7,5	4	24	150
0:14:12	25	7,5	4	24	150
0:14:13	25	7,5	4	24	150
0:14:14	25	7,5	4	24	150
0:14:15	25	7,5	4	24	150
0:14:16	25	7,5	4	24	150
0:14:17	25	7,5	4	24	150
0:14:18	25	7,5	4	24	150
0:14:19	25	7,5	4	24	150
0:14:20	25	7,5	4	24	150
0:14:21	25	7,5	4	24	150
0:14:22	25	7,5	4	24	150
0:14:23	25	7,5	4	24	150
0:14:24	25	7,5	4	24	150
0:14:25	25	7,5	4	24	150
0:14:26	25	7,5	4	24	150
0:14:27	25	7,5	4	24	150
0:14:28	25	7,5	4	24	150
0:14:29	25	7,5	4	24	150
0:14:30	25	7,5	4	24	150
0:14:31	25	7,5	4	24	150
0:14:32	25	7,5	4	24	150
0:14:33	25	7,5	4	24	150
0:14:34	25	7,5	4	24	150
0:14:35	25	7,5	4	24	150
0:14:36	25	7,5	4	24	150
0:14:37	25	7,5	4	24	150
0:14:38	25	7,5	4	24	150
0:14:39	25	7,5	4	24	150
0:14:40	25	7,5	4	24	150
0:14:41	25	7,5	4	24	150
0:14:42	25	7,5	4	24	150
0:14:43	25	7,5	4	24	150
0:14:44	25	7,5	4	24	150
0:14:45	25	7,5	4	24	150
0:14:46	25	7,5	4	24	150
0:14:47	25	7,5	4	24	150
0:14:48	25	7,5	4	24	150
0:14:49	25	7,6	4	24	150
0:14:50	25	7,8	4	24	150
0:14:51	25	7,9	4	24	150
0:14:52	25	8,0	4	24	150
0:14:53	25	8,0	4	24	150
0:14:54	25	8,0	4	24	150
0:14:55	25	8,0	4	24	150
0:14:56	25	8,0	4	24	150
0:14:57	25	8,0	4	24	150
0:14:58	25	8,0	4	24	150
0:14:59	25	8,0	4	24	150
0:15:00	25	8,0	4	24	150
0:15:01	25	8,0	4	24	150
0:15:02	25	8,0	4	24	150
0:15:03	25	8,0	4	24	150
0:15:04	25	8,0	4	24	150
0:15:05	25	8,0	4	24	150
0:15:06	25	8,0	4	24	150
0:15:07	25	8,0	4	24	150
0:15:08	25	8,0	4	24	150
0:15:09	25	8,0	4	24	150
0:15:10	25	8,0	4	24	150
0:15:11	25	8,0	4	24	150
0:15:12	25	8,0	4	24	150
0:15:13	25	8,0	4	24	150
0:15:14	25	8,0	4	24	150
0:15:15	25	8,0	4	24	150
0:15:16	25	8,0	4	24	150
0:15:17	25	8,0	4	24	150
0:15:18	25	8,0	4	24	150
0:15:19	25	8,0	4	24	150
0:15:20	25	8,0	4	24	150
0:15:21	25	8,0	4	24	150
0:15:22	25	8,0	4	24	150
0:15:23	25	8,0	4	24	150
0:15:24	25	8,0	4	24	150
0:15:25	25	8,0	4	24	150
0:15:26	25	8,0	4	24	150
0:15:27	25	8,0	4	24	150
0:15:28	25	8,0	4	24	150
0:15:29	25	8,0	4	24	150
0:15:30	25	8,0	4	24	150
0:15:31	25	8,0	4	24	150
0:15:32	25	8,0	4	24	150
0:15:33	25	8,0	4	24	150
0:15:34	25	8,0	4	24	150
0:15:35	25	8,0	4	24	150
0:15:36	25	8,0	4	24	150
0:15:37	25	8,0	4	24	150
0:15:38	25	8,0	4	24	150
0:15:39	25	8,0	4	24	150
0:15:40	25	8,0	4	24	150
0:15:41	25	8,0	4	24	150
0:15:42	25	8,0	4	24	150
0:15:43	25	8,0	4	24	150
0:15:44	25	8,0	4	24	150
0:15:45	25	8,0	4	24	150
0:15:46	25	8,0	4	24	150
0:15:47	25	8,0	4	24	150
0:15:48	25	8,0	4	24	150
0:15:49	25	8,0	4	24	150
0:15:50	25	8,0	4	24	150
0:15:51	25	8,0	4	24	150
0:15:52	25	8,0	4	24	150
0:15:53	25	8,0	4	24	150
0:15:54	25	8,1	4	24	150
0:15:55	25	8,1	4	24	150
0:15:56	25	8,2	4	24	150
0:15:57	25	8,2	4	24	150
0:15:58	25	8,2	4	24	150
0:15:59	25	8,2	4	24	150
0:16:00	25	8,2	4	24	150
0:16:01	25	8,2	4	24	150
0:16:02	25	8,2	4	24	150
0:16:03	25	8,2	4	24	150
0:16:04	25	8,2	4	24	150
0:16:05	25	8,2	4	24	150
0:16:06	25	8,2	4	24	150
0:16:07	25	8,2	4	24	150
0:16:08	25	8,2	4	24	150
0:16:09	25	8,2	4	24	150
0:16:10	25	8,2	4	24	150
0:16:11	25	8,2	4	24	150
0:16:12	25	8,2	4	24	150
0:16:13	25	8,3	4	24	150
0:16:14	25	8,3	4	24	150
0:16:15	25	8,3	4	24	150
0:16:16	25	8,3	4	24	150
0:16:17	25	8,2	4	24	150
0:16:18	25	8,2	4	24	150
0:16:19	25	8,2	4	24	150
0:16:20	25	8,2	4	24	150
0:16:21	25	8,4	4	24	150
0:16:22	25	8,5	4	24	150
0:16:23	25	8,6	4	24	150
0:16:24	25	8,6	4	25	150
0:16:25	25	8,6	4	24	150
0:16:26	25	8,6	4	24	150
0:16:27	25	8,6	4	24	150
0:16:28	25	8,6	4	25	150
0:16:29	25	8,6	4	25	150
0:16:30	25	8,6	4	24	150
0:16:31	25	8,6	4	24	150
0:16:32	25	8,6	4	24	150
0:16:33	25	8,6	4	25	150
0:16:34	25	8,6	4	24	150
0:16:35	25	8,6	4	25	150
0:16:36	25	8,6	4	25	150
0:16:37	25	8,6	4	24	150
0:16:38	25	8,6	4	24	150
0:16:39	25	8,6	4	24	150
0:16:40	25	8,6	4	24	150
0:16:41	25	8,6	4	24	150
0:16:42	25	8,6	4	24	150
0:16:43	25	8,6	4	24	150
0:16:44	25	8,6	4	25	150
0:16:45	25	8,6	4	24	150
0:16:46	25	8,6	4	24	150
0:16:47	25	8,6	4	24	150
0:16:48	25	8,6	4	25	150
0:16:49	25	8,6	4	24	150
0:16:50	25	8,6	4	24	150
0:16:51	25	8,6	4	24	150
0:16:52	25	8,6	4	24	150
0:16:53	25	8,6	4	24	150
0:16:54	25	8,6	4	25	150
0:16:55	25	8,6	4	24	150
0:16:56	25	8,6	4	24	150
0:16:57	25	8,6	4	25	150
0:16:58	25	8,6	4	24	150
0:16:59	25	8,6	4	25	150
0:17:00	25	8,6	4	24	150
0:17:01	25	8,6	4	24	150
0:17:02	25	8,6	4	24	150
0:17:03	25	8,6	4	24	150
0:17:04	25	8,6	4	24	150
0:17:05	25	8,6	4	24	150
0:17:06	25	8,6	4	25	150
0:17:07	25	8,6	4	24	150
0:17:08	25	8,6	4	25	150
0:17:09	25	8,6	4	25	150
0:17:10	25	8,6	4	25	150
0:17:11	25	8,6	4	25	150
0:17:12	25	8,6	4	25	150
0:17:13	25	8,7	4	25	150
0:17:14	25	9,0	4	25	150
0:17:15	25	9,1	4	25	150
0:17:16	25	9,1	4	25	150
0:17:17	25	9,1	4	25	150
0:17:18	25	9,1	4	25	150
0:17:19	25	9,1	4	25	150
0:17:20	25	9,1	4	25	150
0:17:21	25	9,1	4	25	150
0:17:22	25	9,1	4	25	150
0:17:23	25	9,1	4	24	150
0:17:24	25	9,1	4	25	150
0:17:25	25	9,1	4	25	150
0:17:26	25	9,1	4	25	150
0:17:27	25	9,1	4	25	150
0:17:28	25	9,1	4	25	150
0:17:29	25	9,1	4	25	150
0:17:30	25	9,1	4	25	150
0:17:31	25	9,1	4	25	150
0:17:32	25	9,1	4	25	150
0:17:33	25	9,1	4	25	150
0:17:34	25	9,1	4	24	150
0:17:35	25	9,1	4	25	150
0:17:36	25	9,1	4	24	150
0:17:37	25	9,1	4	25	150
0:17:38	25	9,1	4	25	150
0:17:39	25	9,1	4	25	150
0:17:40	25	9,1	4	25	150
0:17:41	25	9,1	4	25	150
0:17:42	25	9,1	4	25	150
0:17:43	25	9,1	4	25	150
0:17:44	25	9,1	4	25	150
0:17:45	25	9,1	4	25	150
0:17:46	25	9,1	4	25	150
0:17:47	25	9,1	4	24	150
0:17:48	25	9,1	4	25	150
0:17:49	25	9,1	4	25	150
0:17:50	25	9,1	4	25	150
0:17:51	25	9,1	4	25	150
0:17:52	25	9,1	4	25	150
0:17:53	25	9,1	4	25	150
0:17:54	25	9,1	4	25	150
0:17:55	25	9,1	4	25	150
0:17:56	25	9,1	4	25	150
0:17:57	25	9,1	4	25	150
0:17:58	25	9,1	4	25	150
0:17:59	25	9,1	4	24	150
0:18:00	25	9,1	4	25	150
0:18:01	25	9,1	4	25	150
0:18:02	25	9,1	4	25	150
0:18:03	25	9,1	4	25	150
0:18:04	25	9,1	4	25	150
0:18:05	25	9,1	4	25	150
0:18:06	25	9,1	4	25	150
0:18:07	25	9,1	4	25	150
0:18:08	25	9,1	4	25	150
0:18:09	25	9,1	4	24	150
0:18:10	25	9,1	4	25	150
0:18:11	25	9,1	4	25	150
0:18:12	25	9,1	4	25	150
0:18:13	25	9,1	4	25	150
0:18:14	25	9,1	4	25	150
0:18:15	25	9,1	4	25	150
0:18:16	25	9,1	4	25	150
0:18:17	25	9,1	4	25	150
0:18:18	25	9,2	4	25	150
0:18:19	25	9,2	4	25	150
0:18:20	25	9,3	4	25	150
0:18:21	25	9,3	4	25	150
0:18:22	25	9,3	4	25	150
0:18:23	25	9,3	4	25	150
0:18:24	25	9,3	4	25	150
0:18:25	25	9,3	4	25	150
0:18:26	25	9,3	4	25	150
0:18:27	25	9,3	4	25	150
0:18:28	25	9,3	4	25	150
0:18:29	25	9,3	4	25	150
0:18:30	25	9,3	4	25	150
0:18:31	25	9,3	4	25	150
0:18:32	25	9,3	4	25	150
0:18:33	25	9,3	4	25	150
0:18:34	25	9,3	4	25	150
0:18:35	25	9,5	4	25	150
0:18:36	25	9,6	4	25	150
0:18:37	25	9,6	4	25	150
0:18:38	25	9,6	4	25	150
0:18:39	25	9,6	4	25	150
0:18:40	25	9,6	4	25	150
0:18:41	25	9,6	4	25	150
0:18:42	25	9,6	4	25	150
0:18:43	25	9,6	4	25	150
0:18:44	25	9,6	4	25	150
0:18:45	25	9,6	4	25	150
0:18:46	25	9,6	4	25	150
0:18:47	25	9,6	4	25	150
0:18:48	25	9,6	4	25	150
0:18:49	25	9,6	4	25	150
0:18:50	25	9,6	4	25	150
0:18:51	25	9,6	4	25	150
0:18:52	25	9,6	4	25	150
0:18:53	25	9,6	4	25	150
0:18:54	25	9,6	4	25	150
0:18:55	25	9,6	4	25	150
0:18:56	25	9,6	4	25	150
0:18:57	25	9,6	4	25	150
0:18:58	25	9,6	4	25	150
0:18:59	25	9,6	4	25	150
0:19:00	25	9,6	4	25	150
0:19:01	25	9,6	4	25	150
0:19:02	25	9,6	4	25	150
0:19:03	25	9,6	4	25	150
0:19:04	25	9,6	4	25	150
0:19:05	25	9,6	4	25	150
0:19:06	25	9,6	4	25	150
0:19:07	25	9,6	4	25	150
0:19:08	25	9,6	4	25	150
0:19:09	25	9,6	4	25	150
0:19:10	25	9,6	4	25	150
0:19:11	25	9,6	4	25	150
0:19:12	25	9,6	4	25	150
0:19:13	25	9,6	4	25	150
0:19:14	25	9,6	4	25	150
0:19:15	25	9,6	4	25	150
0:19:16	25	9,6	4	25	150
0:19:17	25	9,6	4	25	150
0:19:18	25	9,6	4	25	150
0:19:19	25	9,6	4	25	150
0:19:20	25	9,6	4	25	150
0:19:21	25	9,6	4	25	150
0:19:22	25	9,6	4	25	150
0:19:23	25	9,6	4	25	150
0:19:24	25	9,7	4	25	150
0:19:25	25	10,0	4	25	150
0:19:26	25	10,0	4	25	150
0:19:27	25	10,1	4	25	150
0:19:28	25	10,1	4	25	150
0:19:29	25	10,1	4	25	150
0:19:30	25	10,1	4	25	150
0:19:31	25	10,1	4	25	150
0:19:32	25	10,1	4	25	150
0:19:33	25	10,1	4	25	150
0:19:34	25	10,1	4	25	150
0:19:35	25	10,1	4	25	150
0:19:36	25	10,1	4	25	150
0:19:37	25	10,1	4	25	150
0:19:38	25	10,1	4	25	150
0:19:39	25	10,1	4	25	150
0:19:40	25	10,1	4	25	150
0:19:41	25	10,1	4	25	150
0:19:42	25	10,1	4	25	150
0:19:43	25	10,1	4	25	150
0:19:44	25	10,1	4	25	150
0:19:45	25	10,1	4	25	150
0:19:46	25	10,1	4	25	150
0:19:47	25	10,1	4	25	150
0:19:48	25	10,1	4	25	150
0:19:49	25	10,1	4	25	150
0:19:50	25	10,1	4	24	150
0:19:51	25	10,1	4	25	150
0:19:52	25	10,1	4	25	150
0:19:53	25	10,0	4	25	150
0:19:54	25	10,0	4	25	150
0:19:55	25	10,0	4	25	150
0:19:56	25	10,0	4	25	150
0:19:57	25	10,0	4	25	150
0:19:58	25	10,0	4	25	150
0:19:59	25	10,0	4	25	150
0:20:00	25	10,0	4	25	150
0:20:01	25	10,0	4	25	150
0:20:02	25	10,0	4	25	150
0:20:03	25	10,0	4	25	150
0:20:04	25	10,0	4	25	150
0:20:05	25	10,0	4	24	150
0:20:06	25	10,0	4	24	150
0:20:07	25	10,0	4	25	150
0:20:08	25	10,0	4	25	150
0:20:09	25	10,0	4	25	150
0:20:10	25	10,0	4	25	150
0:20:11	25	10,0	4	25	150
0:20:12	25	10,0	4	25	150
0:20:13	25	10,0	4	24	150
0:20:14	25	10,0	4	25	150
0:20:15	25	10,0	4	24	150
0:20:16	25	10,0	4	24	150
0:20:17	25	10,0	4	25	150
0:20:18	25	10,0	4	25	150
0:20:19	25	10,0	4	25	150
0:20:20	25	10,0	4	25	150
0:20:21	25	10,0	4	25	150
0:20:22	25	10,0	4	25	150
0:20:23	25	10,0	4	25	150
0:20:24	25	10,0	4	25	150
0:20:25	25	10,0	4	24	150
0:20:26	25	10,0	4	25	150
0:20:27	25	10,0	4	24	150
0:20:28	25	10,0	4	25	150
0:20:29	25	10,0	4	25	150
0:20:30	25	10,0	4	24	150
0:20:31	25	10,0	4	24	150
0:20:32	25	10,0	4	24	150
0:20:33	25	10,0	4	24	150
0:20:34	25	10,0	4	25	150
0:20:35	25	10,0	4	24	150
0:20:36	25	10,0	4	24	150
0:20:37	25	10,0	4	25	150
0:20:38	25	10,0	4	24	150
0:20:39	25	10,0	4	24	150
0:20:40	25	10,0	4	25	150
0:20:41	25	10,0	4	24	150
0:20:42	25	10,0	4	24	150
0:20:43	25	10,0	4	24	150
0:20:44	25	10,0	4	24	150
0:20:45	25	10,0	4	24	150
0:20:46	25	10,0	4	24	150
0:20:47	25	10,0	4	24	150
0:20:48	25	10,0	4	24	150
0:20:49	25	10,0	4	24	150
0:20:50	25	10,0	4	24	150
0:20:51	25	10,0	4	24	150
0:20:52	25	10,0	4	24	150
0:20:53	25	10,0	4	24	150
0:20:54	25	10,0	4	24	150
0:20:55	25	10,0	4	24	150
0:20:56	25	10,0	4	24	150
0:20:57	25	10,0	4	24	150
0:20:58	25	10,0	4	24	150
0:20:59	25	10,0	4	24	150
0:21:00	25	10,0	4	24	150
0:21:01	25	10,0	4	24	150
0:21:02	25	10,2	4	24	150
0:21:03	25	10,3	4	24	150
0:21:04	25	10,3	4	24	150
0:21:05	25	10,3	4	24	150
0:21:06	25	10,3	4	25	150
0:21:07	25	10,3	4	24	150
0:21:08	25	10,3	4	24	150
0:21:09	25	10,3	4	24	150
0:21:10	25	10,3	4	24	150
0:21:11	25	10,3	4	24	150
0:21:12	25	10,3	4	24	150
0:21:13	25	10,3	4	24	150
0:21:14	25	10,3	4	24	150
0:21:15	25	10,3	4	24	150
0:21:16	25	10,3	4	24	150
0:21:17	25	10,3	4	24	150
0:21:18	25	10,3	4	24	150
0:21:19	25	10,3	4	24	150
0:21:20	25	10,3	4	24	150
0:21:21	25	10,3	4	24	150
0:21:22	25	10,3	4	24	150
0:21:23	25	10,3	4	24	150
0:21:24	25	10,3	4	24	150
0:21:25	25	10,3	4	24	150
0:21:26	25	10,3	4	24	150
0:21:27	25	10,3	4	24	150
0:21:28	25	10,3	4	24	150
0:21:29	25	10,3	4	24	150
0:21:30	25	10,3	4	24	150
0:21:31	25	10,3	4	24	150
0:21:32	25	10,3	4	24	150
0:21:33	25	10,3	4	24	150
0:21:34	25	10,3	4	24	150
0:21:35	25	10,3	4	24	150
0:21:36	25	10,3	4	24	150
0:21:37	25	10,3	4	24	150
0:21:38	25	10,3	4	24	150
0:21:39	25	10,3	4	24	150
0:21:40	25	10,2	4	24	150
0:21:41	25	10,2	4	24	150
0:21:42	25	10,2	4	24	150
0:21:43	25	10,2	4	24	150
0:21:44	25	10,2	4	24	150
0:21:45	25	10,2	4	24	150
0:21:46	25	10,2	4	24	150
0:21:47	25	10,2	4	24	150
0:21:48	25	10,2	4	24	150
0:21:49	25	10,2	4	24	150
0:21:50	25	10,2	4	24	150
0:21:51	25	10,2	4	24	150
0:21:52	25	10,2	4	24	150
0:21:53	25	10,2	4	24	150
0:21:54	25	10,2	4	24	150
0:21:55	25	10,2	4	24	150
0:21:56	25	10,2	4	24	150
0:21:57	25	10,2	4	24	150
0:21:58	25	10,2	4	24	150
0:21:59	25	10,2	4	24	150
0:22:00	25	10,2	4	24	150
0:22:01	25	10,2	4	24	150
0:22:02	25	10,2	4	24	150
0:22:03	25	10,2	4	24	150
0:22:04	25	10,2	4	24	150
0:22:05	25	10,2	4	24	150
0:22:06	25	10,2	4	24	150
0:22:07	25	10,2	4	24	150
0:22:08	25	10,2	4	24	150
0:22:09	25	10,2	4	24	150
0:22:10	25	10,2	4	24	150
0:22:11	25	10,2	4	24	150
0:22:12	25	10,2	4	24	150
0:22:13	25	10,2	4	24	150
0:22:14	25	10,2	4	24	150
0:22:15	25	10,2	4	24	150
0:22:16	25	10,2	4	24	150
0:22:17	25	10,2	4	24	150
0:22:18	25	10,2	4	24	150
0:22:19	25	10,2	4	24	150
0:22:20	25	10,2	4	24	150
0:22:21	25	10,2	4	24	150
0:22:22	25	10,2	4	24	150
0:22:23	25	10,2	4	24	150
0:22:24	25	10,2	4	24	150
0:22:25	25	10,2	4	24	150
0:22:26	25	10,2	4	24	150
0:22:27	25	10,2	4	24	150
0:22:28	25	10,2	4	24	150
0:22:29	25	10,2	4	24	150
0:22:30	25	10,2	4	24	150
0:22:31	25	10,2	4	24	150
0:22:32	25	10,2	4	24	150
0:22:33	25	10,2	4	24	150
0:22:34	25	10,2	4	24	150
0:22:35	25	10,2	4	24	150
0:22:36	25	10,2	4	24	150
0:22:37	25	10,2	4	24	150
0:22:38	25	10,2	4	24	150
0:22:39	25	10,2	4	24	150
0:22:40	25	10,2	4	24	150
0:22:41	25	10,2	4	24	150
0:22:42	25	10,2	4	24	150
0:22:43	25	10,2	4	24	150
0:22:44	25	10,2	4	24	150
0:22:45	25	10,2	4	24	150
0:22:46	25	10,2	4	24	150
0:22:47	25	10,2	4	24	150
0:22:48	25	10,2	4	24	150
0:22:49	25	10,2	4	24	150
0:22:50	25	10,2	4	24	150
0:22:51	25	10,2	4	24	150
0:22:52	25	10,2	4	24	150
0:22:53	25	10,2	4	24	150
0:22:54	25	10,2	4	24	150
0:22:55	25	10,2	4	24	150
0:22:56	25	10,2	4	24	150
0:22:57	25	10,2	4	24	150
0:22:58	25	10,2	4	24	150
0:22:59	25	10,2	4	24	150
0:23:00	25	10,2	4	24	150
0:23:01	25	10,2	4	24	150
0:23:02	25	10,2	4	24	150
0:23:03	25	10,2	4	24	150
0:23:04	25	10,2	4	24	150
0:23:05	25	10,2	4	24	150
0:23:06	25	10,2	4	24	150
0:23:07	25	10,2	4	24	150
0:23:08	25	10,2	4	24	150
0:23:09	25	10,2	4	24	150
0:23:10	25	10,2	4	24	150
0:23:11	25	10,2	4	24	150
0:23:12	25	10,2	4	24	150
0:23:13	25	10,2	4	24	150
0:23:14	25	10,2	4	24	150
0:23:15	25	10,2	4	24	150
0:23:16	25	10,2	4	24	150
0:23:17	25	10,2	4	24	150
0:23:18	25	10,2	4	24	150
0:23:19	25	10,2	4	24	150
0:23:20	25	10,1	4	24	150
0:23:21	25	10,1	4	24	150
0:23:22	25	10,1	4	24	150
0:23:23	25	10,2	4	24	150
0:23:24	25	10,2	4	24	150
0:23:25	25	10,2	4	24	150
0:23:26	25	10,2	4	24	150
0:23:27	25	10,2	4	24	150
0:23:28	25	10,2	4	24	150
0:23:29	25	10,2	4	24	150
0:23:30	25	10,2	4	24	150
0:23:31	25	10,2	4	24	150
0:23:32	25	10,2	4	24	150
0:23:33	25	10,2	4	24	150
0:23:34	25	10,2	4	24	150
0:23:35	25	10,2	4	24	150
0:23:36	25	10,2	4	24	150
0:23:37	25	10,2	4	24	150
0:23:38	25	10,2	4	24	150
0:23:39	25	10,2	4	24	150
0:23:40	25	10,2	4	24	150
0:23:41	25	10,2	4	24	150
0:23:42	25	10,2	4	24	150
0:23:43	25	10,2	4	24	150
0:23:44	25	10,2	4	24	150
0:23:45	25	10,2	4	24	150
0:23:46	25	10,2	4	24	150
0:23:47	25	10,2	4	24	150
0:23:48	25	10,2	4	24	150
0:23:49	25	10,2	4	24	150
0:23:50	25	10,2	4	24	150
0:23:51	25	10,2	4	24	150
0:23:52	25	10,2	4	24	150
0:23:53	25	10,2	4	24	150
0:23:54	25	10,2	4	24	150
0:23:55	25	10,2	4	24	150
0:23:56	25	10,2	4	24	150
0:23:57	25	10,2	4	24	150
0:23:58	25	10,2	4	24	150
0:23:59	25	10,2	4	24	150
0:24:00	25	10,2	4	24	150
0:24:01	25	10,2	4	24	150
0:24:02	25	10,2	4	24	150
0:24:03	25	10,2	4	24	150
0:24:04	25	10,2	4	24	150
0:24:05	25	10,2	4	24	150
0:24:06	25	10,2	4	24	150
0:24:07	25	10,2	4	24	150
0:24:08	25	10,2	4	24	150
0:24:09	25	10,2	4	24	150
0:24:10	25	10,2	4	24	150
0:24:11	25	10,2	4	24	150
0:24:12	25	10,2	4	24	150
0:24:13	25	10,2	4	24	150
0:24:14	25	10,2	4	24	150
0:24:15	25	10,2	4	24	150
0:24:16	25	10,2	4	24	150
0:24:17	25	10,2	4	24	150
0:24:18	25	10,2	4	24	150
0:24:19	25	10,2	4	24	150
0:24:20	25	10,2	4	24	150
0:24:21	25	10,2	4	24	150
0:24:22	25	10,2	4	24	150
0:24:23	25	10,2	4	24	150
0:24:24	25	10,2	4	24	150
0:24:25	25	10,2	4	24	150
0:24:26	25	10,2	4	24	150
0:24:27	25	10,2	4	24	150
0:24:28	25	10,2	4	24	150
0:24:29	25	10,2	4	24	150
0:24:30	25	10,2	4	24	150
0:24:31	25	10,2	4	24	150
0:24:32	25	10,2	4	24	150
0:24:33	25	10,2	4	24	150
0:24:34	25	10,2	4	24	150
0:24:35	25	10,2	4	24	150
0:24:36	25	10,2	4	24	150
0:24:37	25	10,2	4	24	150
0:24:38	25	10,2	4	24	150
0:24:39	25	10,2	4	24	150
0:24:40	25	10,2	4	24	150
0:24:41	25	10,2	4	24	150
0:24:42	25	10,2	4	24	150
0:24:43	25	10,2	4	24	150
0:24:44	25	10,2	4	24	150
0:24:45	25	10,2	4	24	150
0:24:46	25	10,2	4	24	150
0:24:47	25	10,2	4	24	150
0:24:48	25	10,2	4	24	150
0:24:49	25	10,2	4	24	150
0:24:50	25	10,2	4	24	150
0:24:51	25	10,2	4	24	150
0:24:52	25	10,2	4	24	150
0:24:53	25	10,2	4	24	150
0:24:54	25	10,2	4	24	150
0:24:55	25	10,2	4	24	150
0:24:56	25	10,2	4	24	150
0:24:57	25	10,2	4	24	150
0:24:58	25	10,2	4	24	150
0:24:59	25	10,2	4	24	150
0:25:00	25	10,2	4	24	150
0:25:01	25	10,2	4	24	150
0:25:02	25	10,2	4	24	150
0:25:03	25	10,2	4	24	150
0:25:04	25	10,2	4	24	150
0:25:05	25	10,2	4	24	150
0:25:06	25	10,2	4	24	150
0:25:07	25	10,2	4	24	150
0:25:08	25	10,2	4	24	150
0:25:09	25	10,2	4	24	150
0:25:10	25	10,2	4	24	150
0:25:11	25	10,2	4	24	150
0:25:12	25	10,2	4	24	150
0:25:13	25	10,2	4	24	150
0:25:14	25	10,2	4	24	150
0:25:15	25	10,2	4	24	150
0:25:16	25	10,2	4	24	150
0:25:17	25	10,2	4	24	150
0:25:18	25	10,2	4	24	150
0:25:19	25	10,2	4	24	150
0:25:20	25	10,2	4	24	150
0:25:21	25	10,2	4	24	150
0:25:22	25	10,2	4	24	150
0:25:23	25	10,2	4	24	150
0:25:24	25	10,2	4	24	150
0:25:25	25	10,2	4	24	150
0:25:26	25	10,2	4	24	150
0:25:27	25	10,2	4	24	150
0:25:28	25	10,2	4	24	150
0:25:29	25	10,2	4	24	150
0:25:30	25	10,2	4	24	150
0:25:31	25	10,2	4	24	150
0:25:32	25	10,2	4	24	150
0:25:33	25	10,2	4	24	150
0:25:34	25	10,2	4	24	150
0:25:35	25	10,2	4	24	150
0:25:36	25	10,2	4	24	150
0:25:37	25	10,2	4	25	150
0:25:38	25	10,2	4	24	150
0:25:39	25	10,2	4	24	150
0:25:40	25	10,2	4	24	150
0:25:41	25	10,2	4	25	150
0:25:42	25	10,2	4	24	150
0:25:43	25	10,3	4	24	150
0:25:44	25	10,3	4	24	150
0:25:45	25	10,3	4	25	150
0:25:46	25	10,3	4	24	150
0:25:47	25	10,3	4	25	150
0:25:48	25	10,3	4	24	150
0:25:49	25	10,2	4	24	150
0:25:50	25	10,3	4	24	150
0:25:51	25	10,3	4	25	150
0:25:52	25	10,3	4	24	150
0:25:53	25	10,3	4	24	150
0:25:54	25	10,3	4	24	150
0:25:55	25	10,3	4	25	150
0:25:56	25	10,3	4	25	150
0:25:57	25	10,3	4	24	150
0:25:58	25	10,3	4	24	150
0:25:59	25	10,3	4	24	150
0:26:00	25	10,3	4	24	150
0:26:01	25	10,3	4	25	150
0:26:02	25	10,3	4	24	150
0:26:03	25	10,3	4	24	150
0:26:04	25	10,3	4	24	150
0:26:05	25	10,3	4	24	150
0:26:06	25	10,3	4	25	150
0:26:07	25	10,3	4	25	150
0:26:08	25	10,3	4	24	150
0:26:09	25	10,3	4	25	150
0:26:10	25	10,3	4	24	150
0:26:11	25	10,3	4	25	150
0:26:12	25	10,3	4	25	150
0:26:13	25	10,3	4	24	150
0:26:14	25	10,3	4	25	150
0:26:15	25	10,3	4	25	150
0:26:16	25	10,3	4	25	150
0:26:17	25	10,3	4	24	150
0:26:18	25	10,3	4	25	150
0:26:19	25	10,3	4	24	150
0:26:20	25	10,3	4	25	150
0:26:21	25	10,3	4	25	150
0:26:22	25	10,3	4	25	150
0:26:23	25	10,3	4	25	150
0:26:24	25	10,3	4	24	150
0:26:25	25	10,3	4	25	150
0:26:26	25	10,3	4	25	150
0:26:27	25	10,3	4	25	150
0:26:28	25	10,3	4	24	150
0:26:29	25	10,3	4	25	150
0:26:30	25	10,3	4	25	150
0:26:31	25	10,3	4	25	150
0:26:32	25	10,3	4	25	150
0:26:33	25	10,3	4	25	150
0:26:34	25	10,3	4	24	150
0:26:35	25	10,3	4	24	150
0:26:36	25	10,3	4	25	150
0:26:37	25	10,3	4	25	150
0:26:38	25	10,3	4	25	150
