Repository: ProgWizer/parser

File: project-root/data/Data Acquisition/Data Acquisition/2020 year (143)/20-070.txt
--Test Summary--
Full Path and File Name	
Instrument Name	7222
Instrument Type	Model 7222 Consistometer
Instrument Serial Number	
Test Start Date	08.04.2020
Test Start Time	12:56:04
Test Stop Date	08.04.2020
Test Stop Time	16:00:45
Test Length	3:04:41
Final Sample Time Offset	3:04:40
Controller Schedule Name	
Sampling Period	10 seconds
Comments	
Information	WellID	
Information	Customer	
Information	EngName	Vadim Khrabrov
Information	CementClass	G
Information	CementMfr	Ñóõîé Ëîã
Information	Additives	100G+5MKU+2CaCl2+0.2SMA+0.2DPC
Information	Density	1860
Information	BHCT	25
Information	BHST	
Information	FluidLoss	
Information	JobType	
Calculated Value	Time_30Bc	2:35:30
Calculated Value	Time_70Bc	3:04:40
Initial Temperature (°C)	26 °C
Final Temperature (°C)	25 °C
Initial Pressure (MPa)	0,4 MPa
Final Pressure (MPa)	10,6 MPa
Initial Consistency (Bc)	7 Bc
Final Consistency (Bc)	70 Bc
--Data--
Time (HH:MM:SS)	Temperature (°C)	Pressure (MPa)	Consistency (Bc)
0:00:00	26	0,4	7
0:00:10	26	0,5	7
0:00:20	26	0,5	7
0:00:30	26	0,6	7
0:00:40	26	0,7	7
0:00:50	26	0,8	7
0:01:00	26	0,9	7
0:01:10	26	0,9	7
0:01:20	26	1,0	7
0:01:30	26	1,1	7
0:01:40	25	1,2	7
0:01:50	25	1,3	7
0:02:00	25	1,3	7
0:02:10	25	1,4	7
0:02:20	25	1,4	7
0:02:30	25	1,6	7
0:02:40	25	1,7	7
0:02:50	25	1,7	7
0:03:00	25	1,9	7
0:03:10	25	1,9	7
0:03:20	25	1,9	7
0:03:30	25	2,0	7
0:03:40	25	2,2	7
0:03:50	25	2,2	7
0:04:00	25	2,4	7
0:04:10	25	2,4	7
0:04:20	25	2,6	7
0:04:30	24	2,5	7
0:04:40	24	2,5	7
0:04:50	24	2,7	6
0:05:00	24	2,7	6
0:05:10	24	2,9	6
0:05:20	24	2,8	6
0:05:30	24	3,0	6
0:05:40	24	3,2	6
0:05:50	24	3,1	6
0:06:00	24	3,3	6
0:06:10	24	3,2	6
0:06:20	24	3,5	6
0:06:30	24	3,5	6
0:06:40	24	3,6	6
0:06:50	24	3,6	6
0:07:00	24	3,8	6
0:07:10	24	3,8	6
0:07:20	24	3,9	6
0:07:30	23	3,9	6
0:07:40	23	4,1	5
0:07:50	23	4,1	6
0:08:00	23	4,3	5
0:08:10	23	4,3	5
0:08:20	23	4,3	6
0:08:30	23	4,5	5
0:08:40	23	4,4	5
0:08:50	23	4,7	5
0:09:00	23	4,6	5
0:09:10	23	4,8	5
0:09:20	23	4,8	5
0:09:30	23	4,9	5
0:09:40	23	5,0	5
0:09:50	23	5,0	5
0:10:00	23	5,2	5
0:10:10	23	5,1	5
0:10:20	23	5,3	5
0:10:30	23	5,3	5
0:10:40	23	5,5	5
0:10:50	23	5,5	5
0:11:00	23	5,6	5
0:11:10	22	5,6	5
0:11:20	22	6,1	5
0:11:30	22	6,0	5
0:11:40	22	6,0	5
0:11:50	22	6,0	5
0:12:00	22	6,0	5
0:12:10	22	6,2	5
0:12:20	22	6,2	5
0:12:30	22	6,3	5
0:12:40	22	6,4	5
0:12:50	22	6,4	5
0:13:00	22	6,5	5
0:13:10	22	6,6	5
0:13:20	22	6,6	5
0:13:30	22	6,8	5
0:13:40	22	6,8	5
0:13:50	22	6,9	5
0:14:00	22	6,9	5
0:14:10	22	7,1	5
0:14:20	22	7,1	5
0:14:30	22	7,3	5
0:14:40	22	7,3	5
0:14:50	22	7,5	5
0:15:00	22	7,5	5
0:15:10	22	7,5	5
0:15:20	22	7,7	5
0:15:30	22	7,6	5
0:15:40	22	7,8	5
0:15:50	22	7,9	5
0:16:00	22	7,9	5
0:16:10	22	8,1	5
0:16:20	22	8,1	5
0:16:30	22	8,2	5
0:16:40	22	8,2	5
0:16:50	22	8,4	5
0:17:00	22	8,4	5
0:17:10	22	8,6	5
0:17:20	22	8,5	5
0:17:30	22	8,8	4
0:17:40	22	8,7	4
0:17:50	22	8,7	4
0:18:00	22	8,8	4
0:18:10	22	8,9	4
0:18:20	22	9,1	4
0:18:30	22	9,1	4
0:18:40	22	9,2	4
0:18:50	22	9,2	4
0:19:00	22	9,4	4
0:19:10	22	9,4	4
0:19:20	22	9,6	4
0:19:30	22	9,6	4
0:19:40	22	9,6	4
0:19:50	22	9,8	4
0:20:00	22	9,8	4
0:20:10	22	9,7	4
0:20:20	21	9,7	4
0:20:30	22	9,7	4
0:20:40	21	9,7	4
0:20:50	21	9,9	4
0:21:00	21	9,9	4
0:21:10	21	9,9	4
0:21:20	21	9,9	4
0:21:30	21	9,8	4
0:21:40	21	9,8	4
0:21:50	21	9,8	4
0:22:00	21	9,8	4
0:22:10	21	9,8	4
0:22:20	21	9,8	4
0:22:30	21	9,8	4
0:22:40	21	9,8	4
0:22:50	21	9,8	4
0:23:00	21	9,8	4
0:23:10	21	9,8	4
0:23:20	21	9,8	4
0:23:30	21	9,8	4
0:23:40	21	9,8	4
0:23:50	21	9,7	4
0:24:00	21	9,7	4
0:24:10	21	9,7	4
0:24:20	21	9,7	4
0:24:30	21	9,7	4
0:24:40	21	9,7	4
0:24:50	21	9,7	4
0:25:00	21	9,7	4
0:25:10	21	9,7	4
0:25:20	21	9,7	4
0:25:30	21	9,9	4
0:25:40	21	9,9	4
0:25:50	21	9,9	4
0:26:00	21	9,9	4
0:26:10	21	9,9	4
0:26:20	21	9,9	4
0:26:30	21	9,9	4
0:26:40	21	9,9	4
0:26:50	21	9,9	4
0:27:00	21	9,9	4
0:27:10	21	9,9	4
0:27:20	21	9,9	4
0:27:30	21	9,8	4
0:27:40	21	9,8	4
0:27:50	21	9,8	4
0:28:00	21	9,8	4
0:28:10	21	9,8	4
0:28:20	21	9,8	4
0:28:30	21	9,8	4
0:28:40	21	9,8	4
0:28:50	21	9,8	4
0:29:00	21	9,8	4
0:29:10	21	9,8	4
0:29:20	21	9,7	4
0:29:30	21	9,7	4
0:29:40	21	9,7	4
0:29:50	21	9,7	4
0:30:00	21	9,7	4
0:30:10	21	9,7	4
0:30:20	21	9,7	4
0:30:30	21	9,7	4
0:30:40	21	9,7	4
0:30:50	21	9,7	4
0:31:00	21	9,8	4
0:31:10	21	9,8	4
0:31:20	21	9,7	4
0:31:30	21	9,8	4
0:31:40	21	9,7	4
0:31:50	21	9,7	4
0:32:00	21	9,8	4
0:32:10	21	9,8	4
0:32:20	21	9,8	4
0:32:30	21	9,8	4
0:32:40	21	9,8	4
0:32:50	21	9,8	4
0:33:00	21	9,8	4
0:33:10	21	9,8	4
0:33:20	21	9,8	4
0:33:30	21	9,8	4
0:33:40	21	9,8	4
0:33:50	21	9,8	4
0:34:00	21	9,7	4
0:34:10	21	9,7	4
0:34:20	21	9,7	4
0:34:30	21	9,7	4
0:34:40	21	9,8	4
0:34:50	21	9,8	4
0:35:00	21	9,8	4
0:35:10	21	9,8	4
0:35:20	21	9,7	4
0:35:30	21	9,7	4
0:35:40	21	9,7	4
0:35:50	21	9,7	4
0:36:00	21	9,7	4
0:36:10	21	9,7	4
0:36:20	21	9,7	4
0:36:30	21	9,7	4
0:36:40	21	9,7	4
0:36:50	21	9,7	4
0:37:00	21	9,7	4
0:37:10	21	9,7	4
0:37:20	21	9,7	4
0:37:30	21	9,7	4
0:37:40	21	9,7	4
0:37:50	21	9,7	4
0:38:00	21	9,7	4
0:38:10	21	9,7	4
0:38:20	21	9,7	4
0:38:30	21	9,7	4
0:38:40	21	9,7	4
0:38:50	21	9,7	4
0:39:00	21	9,7	4
0:39:10	21	9,7	4
0:39:20	21	9,7	4
0:39:30	21	9,7	4
0:39:40	21	9,7	4
0:39:50	21	9,7	4
0:40:00	21	9,7	4
0:40:10	21	9,8	4
0:40:20	21	9,8	4
0:40:30	21	9,8	4
0:40:40	21	9,8	4
0:40:50	21	9,8	4
0:41:00	21	9,8	4
0:41:10	21	9,8	4
0:41:20	21	9,8	4
0:41:30	21	9,8	4
0:41:40	21	9,8	4
0:41:50	21	9,8	4
0:42:00	21	9,8	4
0:42:10	21	9,8	4
0:42:20	21	9,8	4
0:42:30	21	9,8	4
0:42:40	21	9,8	4
0:42:50	21	9,8	4
0:43:00	21	9,8	4
0:43:10	21	9,8	4
0:43:20	21	9,8	4
0:43:30	21	9,8	4
0:43:40	21	9,8	4
0:43:50	21	9,8	4
0:44:00	21	9,8	4
0:44:10	21	9,8	4
0:44:20	21	9,8	4
0:44:30	21	9,8	4
0:44:40	21	9,8	4
0:44:50	21	9,8	4
0:45:00	21	9,8	4
0:45:10	21	9,8	4
0:45:20	21	9,8	4
0:45:30	21	9,8	4
0:45:40	21	9,8	4
0:45:50	21	9,8	4
0:46:00	21	9,8	4
0:46:10	21	9,8	4
0:46:20	21	9,8	4
0:46:30	21	9,8	4
0:46:40	21	9,8	4
0:46:50	21	9,8	4
0:47:00	21	9,8	4
0:47:10	21	9,8	4
0:47:20	21	9,8	4
0:47:30	21	9,8	4
0:47:40	21	9,8	4
0:47:50	21	9,8	4
0:48:00	21	9,8	4
0:48:10	21	9,8	4
0:48:20	21	9,8	4
0:48:30	21	9,8	4
0:48:40	21	9,8	4
0:48:50	21	9,8	4
0:49:00	21	9,8	4
0:49:10	21	9,8	4
0:49:20	21	9,8	4
0:49:30	21	9,8	4
0:49:40	21	9,8	4
0:49:50	21	9,8	4
0:50:00	21	9,8	4
0:50:10	21	9,8	4
0:50:20	21	9,8	4
0:50:30	21	9,8	4
0:50:40	21	9,8	5
0:50:50	21	9,8	5
0:51:00	21	9,8	5
0:51:10	21	9,8	6
0:51:20	21	9,8	6
0:51:30	21	9,8	6
0:51:40	21	9,8	6
0:51:50	21	9,8	6
0:52:00	21	9,8	6
0:52:10	21	9,8	6
0:52:20	21	9,8	6
0:52:30	21	9,8	6
0:52:40	21	9,8	6
0:52:50	21	9,8	6
0:53:00	21	9,8	6
0:53:10	21	9,8	6
0:53:20	21	9,8	6
0:53:30	21	9,8	6
0:53:40	21	9,8	6
0:53:50	21	9,8	6
0:54:00	21	9,8	6
0:54:10	21	9,8	6
0:54:20	21	9,8	6
0:54:30	21	9,8	6
0:54:40	21	9,8	6
0:54:50	21	9,9	6
0:55:00	21	9,8	6
0:55:10	21	9,9	6
0:55:20	21	9,9	6
0:55:30	21	9,9	6
0:55:40	21	9,9	6
0:55:50	21	9,9	6
0:56:00	21	9,9	6
0:56:10	21	9,9	6
0:56:20	21	9,9	6
0:56:30	21	9,9	6
0:56:40	21	9,9	6
0:56:50	21	9,9	6
0:57:00	21	9,9	6
0:57:10	21	9,9	6
0:57:20	21	9,9	6
0:57:30	21	9,9	6
0:57:40	21	9,9	6
0:57:50	21	9,9	6
0:58:00	21	9,9	6
0:58:10	21	9,9	6
0:58:20	21	9,9	6
0:58:30	21	9,9	6
0:58:40	21	9,9	6
0:58:50	21	9,9	6
0:59:00	21	9,9	6
0:59:10	21	9,9	6
0:59:20	21	9,9	6
0:59:30	21	9,9	6
0:59:40	21	9,9	6
0:59:50	21	9,9	6
1:00:00	21	9,9	6
1:00:10	21	9,9	6
1:00:20	21	9,9	6
1:00:30	21	9,9	6
1:00:40	21	9,9	6
1:00:50	21	9,9	6
1:01:00	21	9,9	6
1:01:10	21	9,9	6
1:01:20	21	9,9	6
1:01:30	21	9,9	6
1:01:40	21	9,9	6
1:01:50	21	9,9	6
1:02:00	21	9,9	6
1:02:10	21	9,9	6
1:02:20	21	9,9	6
1:02:30	21	9,9	6
1:02:40	21	9,8	6
1:02:50	21	9,8	6
1:03:00	21	9,8	6
1:03:10	21	9,8	6
1:03:20	21	9,8	6
1:03:30	21	9,8	6
1:03:40	21	9,8	6
1:03:50	21	9,8	6
1:04:00	21	9,9	6
1:04:10	21	9,9	6
1:04:20	21	9,9	6
1:04:30	21	9,9	6
1:04:40	21	9,9	6
1:04:50	21	9,9	6
1:05:00	21	9,9	6
1:05:10	21	9,9	6
1:05:20	21	9,9	6
1:05:30	21	9,9	6
1:05:40	21	9,9	6
1:05:50	21	9,9	6
1:06:00	21	9,9	6
1:06:10	21	9,9	6
1:06:20	21	9,9	6
1:06:30	21	9,9	6
1:06:40	21	9,9	6
1:06:50	21	9,9	6
1:07:00	21	9,9	6
1:07:10	21	9,9	6
1:07:20	21	9,9	6
1:07:30	21	9,9	6
1:07:40	21	9,9	6
1:07:50	21	9,9	6
1:08:00	21	9,9	6
1:08:10	21	9,9	6
1:08:20	21	9,9	6
1:08:30	21	9,9	6
1:08:40	21	9,9	6
1:08:50	21	9,9	6
1:09:00	21	9,9	6
1:09:10	21	9,9	6
1:09:20	21	9,9	6
1:09:30	21	9,9	6
1:09:40	21	9,9	6
1:09:50	21	9,9	6
1:10:00	21	9,9	6
1:10:10	21	9,9	6
1:10:20	21	9,9	6
1:10:30	21	9,9	6
1:10:40	21	9,9	6
1:10:50	21	9,9	6
1:11:00	21	9,9	6
1:11:10	21	10,0	6
1:11:20	21	10,0	6
1:11:30	21	10,0	6
1:11:40	21	10,0	6
1:11:50	21	10,0	6
1:12:00	21	10,0	6
1:12:10	21	10,0	6
1:12:20	21	10,0	6
1:12:30	21	10,0	6
1:12:40	21	10,0	6
1:12:50	21	10,0	6
1:13:00	21	10,0	6
1:13:10	21	10,0	6
1:13:20	21	10,0	6
1:13:30	21	10,0	6
1:13:40	21	10,0	6
1:13:50	21	10,0	6
1:14:00	21	10,0	6
1:14:10	21	10,0	6
1:14:20	21	10,0	6
1:14:30	21	10,0	6
1:14:40	21	10,0	6
1:14:50	21	10,0	6
1:15:00	21	10,0	6
1:15:10	21	10,0	6
1:15:20	21	10,0	6
1:15:30	21	10,0	6
1:15:40	21	10,0	6
1:15:50	21	10,0	6
1:16:00	21	10,0	6
1:16:10	21	10,0	6
1:16:20	21	10,0	6
1:16:30	21	10,0	6
1:16:40	21	10,1	6
1:16:50	21	10,1	6
1:17:00	21	10,1	6
1:17:10	21	10,1	6
1:17:20	21	10,1	6
1:17:30	21	10,1	6
1:17:40	21	10,1	6
1:17:50	22	10,1	6
1:18:00	22	10,1	6
1:18:10	22	10,1	6
1:18:20	22	10,1	6
1:18:30	22	10,1	6
1:18:40	22	10,1	6
1:18:50	22	10,1	6
1:19:00	21	10,1	6
1:19:10	22	10,1	6
1:19:20	22	10,1	6
1:19:30	22	10,1	6
1:19:40	22	10,1	6
1:19:50	22	10,1	6
1:20:00	22	10,1	6
1:20:10	21	10,1	6
1:20:20	22	10,1	6
1:20:30	21	10,1	6
1:20:40	22	10,1	6
1:20:50	22	10,1	6
1:21:00	22	10,1	6
1:21:10	22	10,1	6
1:21:20	22	10,1	6
1:21:30	22	10,1	6
1:21:40	22	10,2	6
1:21:50	22	10,2	6
1:22:00	22	10,2	6
1:22:10	22	10,2	6
1:22:20	22	10,2	6
1:22:30	22	10,2	6
1:22:40	22	10,2	6
1:22:50	22	10,2	6
1:23:00	22	10,2	6
1:23:10	22	10,2	6
1:23:20	22	10,2	6
1:23:30	22	10,2	6
1:23:40	22	10,2	6
1:23:50	22	10,2	6
1:24:00	22	10,2	6
1:24:10	22	10,2	6
1:24:20	22	10,2	6
1:24:30	22	10,2	6
1:24:40	22	10,2	6
1:24:50	22	10,2	6
1:25:00	22	10,2	6
1:25:10	22	10,2	6
1:25:20	22	10,2	6
1:25:30	22	10,2	6
1:25:40	22	10,2	6
1:25:50	22	10,2	6
1:26:00	22	10,2	6
1:26:10	22	10,2	6
1:26:20	22	10,3	6
1:26:30	22	10,3	6
1:26:40	22	10,3	6
1:26:50	22	10,3	6
1:27:00	22	10,3	6
1:27:10	22	10,3	6
1:27:20	22	10,3	6
1:27:30	22	10,3	6
1:27:40	22	10,3	6
1:27:50	22	10,3	6
1:28:00	22	10,3	6
1:28:10	22	10,3	6
1:28:20	22	10,3	6
1:28:30	22	10,3	6
1:28:40	22	10,3	6
1:28:50	22	10,3	6
1:29:00	22	10,3	6
1:29:10	22	10,3	6
1:29:20	22	10,3	6
1:29:30	22	10,4	6
1:29:40	22	10,5	6
1:29:50	22	10,5	6
1:30:00	22	10,5	6
1:30:10	22	10,5	6
1:30:20	22	10,5	6
1:30:30	22	10,5	6
1:30:40	22	10,5	6
1:30:50	22	10,5	6
1:31:00	22	10,5	6
1:31:10	22	10,5	6
1:31:20	22	10,5	6
1:31:30	22	10,5	6
1:31:40	22	10,5	6
1:31:50	22	10,5	6
1:32:00	22	10,5	6
1:32:10	22	10,6	6
1:32:20	22	10,5	6
1:32:30	22	10,6	6
1:32:40	22	10,6	6
1:32:50	22	10,6	6
1:33:00	22	10,6	6
1:33:10	22	10,6	6
1:33:20	22	10,6	6
1:33:30	22	10,6	6
1:33:40	22	10,6	6
1:33:50	22	10,6	6
1:34:00	22	10,6	6
1:34:10	22	10,6	6
1:34:20	22	10,6	6
1:34:30	22	10,6	6
1:34:40	22	10,6	6
1:34:50	22	10,6	6
1:35:00	22	10,6	6
1:35:10	22	10,6	6
1:35:20	22	10,6	6
1:35:30	22	10,6	6
1:35:40	22	10,6	7
1:35:50	22	10,7	6
1:36:00	22	10,7	6
1:36:10	22	10,7	7
1:36:20	22	10,7	6
1:36:30	22	10,7	6
1:36:40	22	10,7	7
1:36:50	22	10,7	6
1:37:00	22	10,7	6
1:37:10	22	10,7	7
1:37:20	22	10,7	6
1:37:30	22	10,7	7
1:37:40	22	10,7	7
1:37:50	22	10,7	7
1:38:00	22	10,7	7
1:38:10	22	10,7	7
1:38:20	22	10,5	7
1:38:30	22	10,5	7
1:38:40	22	10,5	7
1:38:50	22	10,5	7
1:39:00	22	10,5	7
1:39:10	22	10,5	7
1:39:20	22	10,5	7
1:39:30	22	10,5	7
1:39:40	22	10,5	7
1:39:50	22	10,5	7
1:40:00	22	10,5	7
1:40:10	22	10,5	7
1:40:20	22	10,5	7
1:40:30	22	10,5	7
1:40:40	22	10,5	7
1:40:50	22	10,5	7
1:41:00	22	10,5	7
1:41:10	22	10,5	7
1:41:20	22	10,5	7
1:41:30	22	10,5	7
1:41:40	22	10,5	7
1:41:50	22	10,5	7
1:42:00	22	10,5	7
1:42:10	22	10,5	7
1:42:20	22	10,6	7
1:42:30	22	10,6	7
1:42:40	22	10,6	7
1:42:50	22	10,6	7
1:43:00	22	10,6	7
1:43:10	22	10,6	7
1:43:20	22	10,6	7
1:43:30	22	10,6	7
1:43:40	22	10,6	7
1:43:50	22	10,6	7
1:44:00	22	10,6	8
1:44:10	22	10,6	7
1:44:20	22	10,6	7
1:44:30	22	10,6	8
1:44:40	22	10,6	7
1:44:50	22	10,6	7
1:45:00	22	10,6	8
1:45:10	22	10,6	7
1:45:20	22	10,6	8
1:45:30	22	10,6	8
1:45:40	22	10,6	7
1:45:50	22	10,6	8
1:46:00	22	10,6	8
1:46:10	22	10,6	8
1:46:20	22	10,6	8
1:46:30	22	10,7	8
1:46:40	22	10,7	8
1:46:50	22	10,7	8
1:47:00	22	10,7	8
1:47:10	22	10,7	8
1:47:20	22	10,7	8
1:47:30	22	10,7	8
1:47:40	22	10,7	8
1:47:50	22	10,7	8
1:48:00	22	10,7	8
1:48:10	22	10,7	8
1:48:20	22	10,7	8
1:48:30	22	10,7	8
1:48:40	22	10,7	8
1:48:50	22	10,7	8
1:49:00	22	10,7	8
1:49:10	22	10,7	8
1:49:20	22	10,7	8
1:49:30	22	10,7	8
1:49:40	22	10,7	8
1:49:50	22	10,7	8
1:50:00	22	10,7	8
1:50:10	22	10,5	8
1:50:20	22	10,5	8
1:50:30	22	10,5	8
1:50:40	22	10,5	8
1:50:50	22	10,5	8
1:51:00	22	10,5	8
1:51:10	22	10,5	8
1:51:20	22	10,5	9
1:51:30	22	10,5	8
1:51:40	22	10,5	8
1:51:50	22	10,6	9
1:52:00	22	10,6	8
1:52:10	22	10,6	8
1:52:20	22	10,6	9
1:52:30	22	10,6	8
1:52:40	22	10,6	9
1:52:50	22	10,6	9
1:53:00	22	10,6	8
1:53:10	22	10,6	9
1:53:20	22	10,6	9
1:53:30	22	10,6	8
1:53:40	22	10,6	9
1:53:50	22	10,6	9
1:54:00	22	10,6	9
1:54:10	22	10,6	9
1:54:20	22	10,6	9
1:54:30	22	10,6	9
1:54:40	22	10,6	9
1:54:50	22	10,6	9
1:55:00	22	10,6	9
1:55:10	22	10,6	9
1:55:20	22	10,6	9
1:55:30	22	10,6	9
1:55:40	22	10,6	9
1:55:50	22	10,6	9
1:56:00	22	10,6	9
1:56:10	22	10,6	9
1:56:20	22	10,6	9
1:56:30	22	10,6	9
1:56:40	22	10,6	9
1:56:50	22	10,6	9
1:57:00	22	10,6	9
1:57:10	22	10,6	9
1:57:20	22	10,6	9
1:57:30	22	10,7	9
1:57:40	22	10,7	9
1:57:50	22	10,7	9
1:58:00	22	10,7	9
1:58:10	22	10,7	9
1:58:20	22	10,7	9
1:58:30	22	10,7	9
1:58:40	22	10,7	10
1:58:50	22	10,7	10
1:59:00	23	10,7	10
1:59:10	23	10,7	10
1:59:20	23	10,7	10
1:59:30	23	10,7	10
1:59:40	23	10,7	10
1:59:50	23	10,7	10
2:00:00	23	10,7	10
2:00:10	23	10,7	10
2:00:20	23	10,7	10
2:00:30	23	10,7	10
2:00:40	23	10,7	10
2:00:50	23	10,7	10
2:01:00	23	10,7	10
2:01:10	23	10,7	10
2:01:20	23	10,7	10
2:01:30	23	10,7	10
2:01:40	23	10,7	10
2:01:50	23	10,7	10
2:02:00	23	10,7	11
2:02:10	23	10,7	11
2:02:20	23	10,7	11
2:02:30	23	10,7	11
2:02:40	23	10,7	11
2:02:50	23	10,7	11
2:03:00	23	10,7	11
2:03:10	23	10,7	11
2:03:20	23	10,7	11
2:03:30	23	10,7	11
2:03:40	23	10,7	11
2:03:50	23	10,7	11
2:04:00	23	10,7	11
2:04:10	23	10,7	11
2:04:20	23	10,7	11
2:04:30	23	10,7	11
2:04:40	23	10,7	11
2:04:50	23	10,7	11
2:05:00	23	10,7	11
2:05:10	23	10,7	11
2:05:20	23	10,7	11
2:05:30	23	10,7	11
2:05:40	23	10,7	11
2:05:50	23	10,7	11
2:06:00	23	10,7	11
2:06:10	23	10,7	11
2:06:20	23	10,7	11
2:06:30	23	10,7	11
2:06:40	23	10,7	11
2:06:50	23	10,7	11
2:07:00	23	10,7	12
2:07:10	23	10,7	12
2:07:20	23	10,7	12
2:07:30	23	10,7	12
2:07:40	23	10,7	12
2:07:50	23	10,7	12
2:08:00	23	10,7	12
2:08:10	23	10,7	12
2:08:20	23	10,7	12
2:08:30	23	10,7	12
2:08:40	23	10,7	12
2:08:50	23	10,7	12
2:09:00	23	10,7	12
2:09:10	23	10,7	13
2:09:20	23	10,7	12
2:09:30	23	10,7	13
2:09:40	23	10,5	13
2:09:50	23	10,5	13
2:10:00	23	10,5	13
2:10:10	23	10,5	13
2:10:20	23	10,5	13
2:10:30	23	10,5	13
2:10:40	23	10,5	13
2:10:50	23	10,5	14
2:11:00	23	10,5	14
2:11:10	23	10,5	14
2:11:20	23	10,5	14
2:11:30	23	10,5	14
2:11:40	23	10,5	14
2:11:50	23	10,5	14
2:12:00	23	10,5	14
2:12:10	23	10,5	14
2:12:20	23	10,5	14
2:12:30	23	10,5	14
2:12:40	23	10,5	14
2:12:50	23	10,5	14
2:13:00	23	10,5	14
2:13:10	23	10,5	14
2:13:20	23	10,6	14
2:13:30	23	10,6	14
2:13:40	23	10,6	14
2:13:50	23	10,6	15
2:14:00	23	10,6	15
2:14:10	23	10,5	15
2:14:20	23	10,6	15
2:14:30	23	10,6	15
2:14:40	23	10,6	15
2:14:50	23	10,6	15
2:15:00	23	10,6	15
2:15:10	23	10,6	15
2:15:20	23	10,6	15
2:15:30	23	10,6	15
2:15:40	23	10,6	15
2:15:50	23	10,6	15
2:16:00	23	10,6	15
2:16:10	23	10,6	15
2:16:20	23	10,6	15
2:16:30	23	10,6	15
2:16:40	23	10,6	15
2:16:50	23	10,6	15
2:17:00	23	10,6	15
2:17:10	23	10,6	15
2:17:20	23	10,6	15
2:17:30	23	10,6	15
2:17:40	23	10,6	15
2:17:50	23	10,6	15
2:18:00	23	10,6	15
2:18:10	23	10,6	16
2:18:20	23	10,6	16
2:18:30	23	10,6	16
2:18:40	23	10,6	16
2:18:50	23	10,6	16
2:19:00	23	10,6	16
2:19:10	23	10,6	16
2:19:20	23	10,6	16
2:19:30	23	10,6	16
2:19:40	23	10,6	16
2:19:50	23	10,7	17
2:20:00	23	10,7	17
2:20:10	23	10,7	17
2:20:20	23	10,7	17
2:20:30	23	10,7	17
2:20:40	23	10,7	17
2:20:50	23	10,7	17
2:21:00	23	10,7	17
2:21:10	23	10,7	17
2:21:20	23	10,7	17
2:21:30	23	10,7	17
2:21:40	23	10,7	18
2:21:50	23	10,7	18
2:22:00	23	10,7	18
2:22:10	23	10,7	18
2:22:20	23	10,7	18
2:22:30	23	10,7	18
2:22:40	23	10,7	18
2:22:50	23	10,7	18
2:23:00	23	10,7	18
2:23:10	23	10,7	18
2:23:20	23	10,7	18
2:23:30	23	10,7	18
2:23:40	23	10,7	18
2:23:50	23	10,7	18
2:24:00	23	10,7	18
2:24:10	23	10,5	19
2:24:20	23	10,5	19
2:24:30	23	10,5	19
2:24:40	23	10,5	19
2:24:50	23	10,5	19
2:25:00	23	10,5	19
2:25:10	23	10,5	19
2:25:20	23	10,5	19
2:25:30	23	10,5	19
2:25:40	23	10,5	20
2:25:50	23	10,5	20
2:26:00	23	10,5	20
2:26:10	23	10,5	20
2:26:20	23	10,5	20
2:26:30	23	10,5	20
2:26:40	23	10,5	20
2:26:50	23	10,5	20
2:27:00	23	10,5	21
2:27:10	23	10,5	21
2:27:20	23	10,5	21
2:27:30	23	10,5	21
2:27:40	23	10,5	21
2:27:50	23	10,5	21
2:28:00	23	10,5	21
2:28:10	23	10,6	22
2:28:20	23	10,6	22
2:28:30	23	10,6	22
2:28:40	23	10,6	22
2:28:50	23	10,6	22
2:29:00	23	10,6	22
2:29:10	23	10,6	22
2:29:20	23	10,6	22
2:29:30	23	10,6	22
2:29:40	23	10,6	22
2:29:50	24	10,6	22
2:30:00	23	10,6	22
2:30:10	24	10,6	23
2:30:20	24	10,6	23
2:30:30	24	10,6	23
2:30:40	24	10,6	23
2:30:50	24	10,6	24
2:31:00	24	10,6	24
2:31:10	24	10,6	24
2:31:20	24	10,6	24
2:31:30	24	10,6	24
2:31:40	24	10,6	24
2:31:50	24	10,6	24
2:32:00	24	10,6	25
2:32:10	24	10,6	25
2:32:20	24	10,6	25
2:32:30	24	10,6	25
2:32:40	24	10,6	25
2:32:50	24	10,6	25
2:33:00	24	10,6	25
2:33:10	24	10,6	25
2:33:20	24	10,6	25
2:33:30	24	10,6	26
2:33:40	24	10,6	26
2:33:50	24	10,6	26
2:34:00	24	10,7	26
2:34:10	24	10,7	26
2:34:20	24	10,7	26
2:34:30	24	10,7	27
2:34:40	24	10,7	27
2:34:50	24	10,7	27
2:35:00	24	10,7	28
2:35:10	24	10,7	30
2:35:20	24	10,7	32
2:35:30	24	10,7	32
2:35:40	24	10,7	30
2:35:50	24	10,7	29
2:36:00	24	10,7	27
2:36:10	24	10,7	29
2:36:20	24	10,7	31
2:36:30	24	10,7	31
2:36:40	24	10,7	31
2:36:50	24	10,7	31
2:37:00	24	10,7	31
2:37:10	24	10,7	32
2:37:20	24	10,7	31
2:37:30	24	10,7	31
2:37:40	24	10,4	31
2:37:50	24	10,4	31
2:38:00	24	10,4	31
2:38:10	24	10,4	32
2:38:20	24	10,4	31
2:38:30	24	10,4	31
2:38:40	24	10,4	31
2:38:50	24	10,4	31
2:39:00	24	10,4	31
2:39:10	24	10,4	31
2:39:20	24	10,4	32
2:39:30	24	10,4	32
2:39:40	24	10,4	32
2:39:50	24	10,4	32
2:40:00	24	10,4	32
2:40:10	24	10,4	32
2:40:20	24	10,4	33
2:40:30	24	10,4	33
2:40:40	24	10,4	33
2:40:50	24	10,4	33
2:41:00	24	10,4	34
2:41:10	24	10,4	34
2:41:20	24	10,4	34
2:41:30	24	10,4	34
2:41:40	24	10,4	34
2:41:50	24	10,4	35
2:42:00	24	10,4	35
2:42:10	24	10,4	35
2:42:20	24	10,5	35
2:42:30	24	10,4	36
2:42:40	24	10,5	36
2:42:50	24	10,5	36
2:43:00	24	10,5	36
2:43:10	24	10,5	36
2:43:20	24	10,5	37
2:43:30	24	10,5	37
2:43:40	24	10,5	37
2:43:50	24	10,5	37
2:44:00	24	10,5	37
2:44:10	24	10,5	38
2:44:20	24	10,5	38
2:44:30	24	10,5	38
2:44:40	24	10,5	38
2:44:50	24	10,5	38
2:45:00	24	10,5	39
2:45:10	24	10,5	39
2:45:20	24	10,5	39
2:45:30	24	10,5	39
2:45:40	24	10,5	39
2:45:50	24	10,5	40
2:46:00	24	10,5	40
2:46:10	24	10,5	40
2:46:20	24	10,5	40
2:46:30	24	10,5	40
2:46:40	24	10,5	41
2:46:50	24	10,5	41
2:47:00	24	10,5	41
2:47:10	24	10,5	41
2:47:20	24	10,5	41
2:47:30	24	10,5	42
2:47:40	24	10,5	42
2:47:50	24	10,5	42
2:48:00	24	10,5	42
2:48:10	24	10,6	42
2:48:20	24	10,6	43
2:48:30	24	10,6	43
2:48:40	24	10,6	43
2:48:50	24	10,6	43
2:49:00	24	10,6	44
2:49:10	24	10,6	44
2:49:20	24	10,6	44
2:49:30	24	10,6	44
2:49:40	24	10,6	44
2:49:50	24	10,6	45
2:50:00	24	10,6	45
2:50:10	25	10,6	45
2:50:20	25	10,6	45
2:50:30	25	10,6	46
2:50:40	25	10,6	46
2:50:50	25	10,6	46
2:51:00	25	10,6	46
2:51:10	25	10,6	47
2:51:20	25	10,6	47
2:51:30	25	10,6	47
2:51:40	25	10,6	48
2:51:50	25	10,6	48
2:52:00	25	10,6	48
2:52:10	25	10,6	49
2:52:20	25	10,6	49
2:52:30	25	10,6	49
2:52:40	25	10,6	49
2:52:50	25	10,6	50
2:53:00	25	10,6	50
2:53:10	25	10,6	50
2:53:20	25	10,6	50
2:53:30	25	10,6	51
2:53:40	25	10,6	51
2:53:50	25	10,6	51
2:54:00	25	10,6	52
2:54:10	25	10,6	52
2:54:20	25	10,6	52
2:54:30	25	10,6	52
2:54:40	25	10,6	52
2:54:50	25	10,7	53
2:55:00	25	10,7	53
2:55:10	25	10,7	53
2:55:20	25	10,7	54
2:55:30	25	10,7	54
2:55:40	25	10,7	54
2:55:50	25	10,7	54
2:56:00	25	10,7	54
2:56:10	25	10,7	55
2:56:20	25	10,7	55
2:56:30	25	10,7	55
2:56:40	25	10,7	56
2:56:50	25	10,7	56
2:57:00	25	10,7	56
2:57:10	25	10,7	57
2:57:20	25	10,7	57
2:57:30	25	10,7	57
2:57:40	25	10,7	57
2:57:50	25	10,7	58
2:58:00	25	10,7	58
2:58:10	25	10,7	58
2:58:20	25	10,7	58
2:58:30	25	10,7	59
2:58:40	25	10,7	59
2:58:50	25	10,7	59
2:59:00	25	10,7	60
2:59:10	25	10,7	60
2:59:20	25	10,7	60
2:59:30	25	10,4	61
2:59:40	25	10,4	61
2:59:50	25	10,4	61
3:00:00	25	10,4	61
3:00:10	25	10,5	62
3:00:20	25	10,5	62
3:00:30	25	10,5	62
3:00:40	25	10,5	63
3:00:50	25	10,5	63
3:01:00	25	10,5	63
3:01:10	25	10,5	64
3:01:20	25	10,5	64
3:01:30	25	10,5	64
3:01:40	25	10,5	64
3:01:50	25	10,5	65
3:02:00	25	10,5	65
3:02:10	25	10,5	66
3:02:20	25	10,5	66
3:02:30	25	10,5	66
3:02:40	25	10,5	67
3:02:50	25	10,5	67
3:03:00	25	10,5	67
3:03:10	25	10,5	68
3:03:20	25	10,5	68
3:03:30	25	10,5	68
3:03:40	25	10,5	69
3:03:50	25	10,6	69
3:04:00	25	10,5	69
3:04:10	25	10,5	69
3:04:20	25	10,6	70
3:04:30	25	10,6	70
3:04:40	25	10,6	70

File: project-root/data/Data Acquisition/Data Acquisition/2020 year (143)/20-071.txt (part 1 of 11)
--Test Summary--
Full Path and File Name	
Instrument Name	7322
Instrument Type	Model 7322 Consistometer - Variable Speed
Instrument Serial Number	
Test Start Date	21.04.2020
Test Start Time	12:28:50
Test Stop Date	21.04.2020
Test Stop Time	17:09:40
Test Length	4:40:50
Final Sample Time Offset	4:40:50
Controller Schedule Name	
Sampling Period	1 second
Comments	
Information	WellID	
Information	Customer	
Information	EngName	Vadim Khrabrov
Information	CementClass	G
Information	CementMfr	Ñóõîé Ëîã
Information	Additives	80G+20MKU-85+1(woc)CFL-450+2(woc)CaO+0.2CEX-201
Information	Density	1500
Information	BHCT	42
Information	BHST	
Information	FluidLoss	
Information	JobType	
Calculated Value	Time_30Bc	N/A
Calculated Value	Time_70Bc	N/A
Initial Temperature (°C)	24 °C
Final Temperature (°C)	43 °C
Initial Pressure (MPa)	0,8 MPa
Final Pressure (MPa)	20,0 MPa
Initial Consistency (Bc)	17 Bc
Final Consistency (Bc)	10 Bc
Initial Wall Temperature (°C)	19 °C
Final Wall Temperature (°C)	40 °C
Initial Motor Speed (RPM)	150 RPM
Final Motor Speed (RPM)	150 RPM
--Data--
Time (HH:MM:SS)	Temperature (°C)	Pressure (MPa)	Consistency (Bc)	Wall Temperature (°C)	Motor Speed (RPM)
0:00:00	24	0,8	17	19	150
0:00:01	24	0,8	17	19	150
0:00:02	24	0,8	17	19	150
0:00:03	24	0,8	17	19	150
0:00:04	24	0,8	17	19	150
0:00:05	24	0,8	17	19	150
0:00:06	24	0,8	17	19	150
0:00:07	24	0,8	17	19	150
0:00:08	24	0,8	17	19	150
0:00:09	24	0,8	17	19	150
0:00:10	24	0,9	17	19	150
0:00:11	24	0,9	16	19	150
0:00:12	24	0,9	16	19	150
0:00:13	24	0,9	16	19	150
0:00:14	24	0,9	16	19	150
0:00:15	24	0,9	16	19	150
0:00:16	24	0,9	16	19	150
0:00:17	24	0,9	16	19	150
0:00:18	24	0,9	16	19	150
0:00:19	24	0,9	16	19	150
0:00:20	24	0,9	16	19	150
0:00:21	24	0,9	16	19	150
0:00:22	24	0,9	16	19	150
0:00:23	24	0,9	16	19	150
0:00:24	24	0,9	16	19	150
0:00:25	24	1,0	16	19	150
0:00:26	24	1,0	16	19	150
0:00:27	24	1,0	16	19	150
0:00:28	24	1,0	16	20	150
0:00:29	24	1,0	16	19	150
0:00:30	24	1,0	16	20	150
0:00:31	24	1,0	16	20	150
0:00:32	24	1,0	16	20	150
0:00:33	24	1,0	16	20	150
0:00:34	24	1,0	16	20	150
0:00:35	24	1,1	16	20	150
0:00:36	24	1,1	16	20	150
0:00:37	24	1,2	16	20	150
0:00:38	24	1,2	16	20	150
0:00:39	24	1,2	16	20	150
0:00:40	24	1,2	16	20	150
0:00:41	24	1,2	16	20	150
0:00:42	24	1,2	16	20	150
0:00:43	24	1,2	16	20	150
0:00:44	24	1,2	16	20	150
0:00:45	24	1,2	16	20	150
0:00:46	24	1,2	16	20	150
0:00:47	24	1,2	16	20	150
0:00:48	24	1,2	16	20	150
0:00:49	24	1,2	16	21	150
0:00:50	24	1,3	16	21	150
0:00:51	24	1,3	16	20	150
0:00:52	24	1,3	16	21	150
0:00:53	24	1,4	16	21	150
0:00:54	24	1,5	15	21	150
0:00:55	24	1,5	15	21	150
0:00:56	24	1,5	15	21	150
0:00:57	24	1,5	15	21	150
0:00:58	24	1,5	15	21	150
0:00:59	24	1,5	15	21	150
0:01:00	24	1,6	15	21	150
0:01:01	24	1,6	15	21	150
0:01:02	24	1,6	15	21	150
0:01:03	24	1,6	15	21	150
0:01:04	24	1,6	15	21	150
0:01:05	24	1,6	15	22	150
0:01:06	24	1,6	15	22	150
0:01:07	24	1,6	15	22	150
0:01:08	24	1,7	15	22	150
0:01:09	24	1,7	16	22	150
0:01:10	24	1,7	16	22	150
0:01:11	24	1,7	16	22	150
0:01:12	24	1,7	16	22	150
0:01:13	24	1,7	16	22	150
0:01:14	24	1,7	16	22	150
0:01:15	24	1,8	16	22	150
0:01:16	24	1,8	16	22	150
0:01:17	24	1,8	16	22	150
0:01:18	24	1,8	16	23	150
0:01:19	24	1,8	16	23	150
0:01:20	24	1,8	16	23	150
0:01:21	24	1,9	16	23	150
0:01:22	24	1,9	16	23	150
0:01:23	24	1,9	15	23	150
0:01:24	24	1,9	15	23	150
0:01:25	24	1,9	15	23	150
0:01:26	24	1,9	15	23	150
0:01:27	24	2,0	15	23	150
0:01:28	24	2,0	15	23	150
0:01:29	24	2,0	15	23	150
0:01:30	24	2,0	15	23	150
0:01:31	24	2,0	15	24	150
0:01:32	24	2,1	15	24	150
0:01:33	24	2,1	16	24	150
0:01:34	24	2,1	16	24	150
0:01:35	24	2,1	16	24	150
0:01:36	24	2,2	16	24	150
0:01:37	24	2,2	16	24	150
0:01:38	24	2,2	16	24	150
0:01:39	24	2,2	16	24	150
0:01:40	24	2,2	16	25	150
0:01:41	24	2,3	16	25	150
0:01:42	24	2,3	16	25	150
0:01:43	24	2,3	16	25	150
0:01:44	24	2,3	16	25	150
0:01:45	24	2,4	16	25	150
0:01:46	24	2,4	16	25	150
0:01:47	24	2,4	16	25	150
0:01:48	24	2,4	15	25	150
0:01:49	24	2,5	15	25	150
0:01:50	24	2,5	15	25	150
0:01:51	24	2,5	15	26	150
0:01:52	24	2,6	15	26	150
0:01:53	24	2,6	15	26	150
0:01:54	24	2,6	15	26	150
0:01:55	24	2,6	14	26	150
0:01:56	24	2,6	14	26	150
0:01:57	24	2,7	14	26	150
0:01:58	24	2,7	14	26	150
0:01:59	24	2,7	14	26	150
0:02:00	24	2,8	14	26	150
0:02:01	24	2,8	14	26	150
0:02:02	24	2,8	14	27	150
0:02:03	24	2,8	14	27	150
0:02:04	24	2,9	14	27	150
0:02:05	24	2,9	14	27	150
0:02:06	24	2,9	14	27	150
0:02:07	24	3,0	14	27	150
0:02:08	24	3,0	14	27	150
0:02:09	24	3,0	14	27	150
0:02:10	24	3,0	14	27	150
0:02:11	24	3,1	14	27	150
0:02:12	24	3,1	14	27	150
0:02:13	24	3,1	14	27	150
0:02:14	24	3,2	14	27	150
0:02:15	24	3,2	14	27	150
0:02:16	24	3,2	13	28	150
0:02:17	24	3,3	13	28	150
0:02:18	24	3,2	13	28	150
0:02:19	24	3,2	13	28	150
0:02:20	24	3,2	13	28	150
0:02:21	24	3,3	13	28	150
0:02:22	24	3,3	13	28	150
0:02:23	24	3,3	13	28	150
0:02:24	24	3,3	13	28	150
0:02:25	24	3,3	13	28	150
0:02:26	24	3,3	13	28	150
0:02:27	24	3,4	13	28	150
0:02:28	24	3,4	13	28	150
0:02:29	24	3,3	13	28	150
0:02:30	24	3,3	13	28	150
0:02:31	24	3,4	13	29	150
0:02:32	24	3,4	13	29	150
0:02:33	24	3,4	13	29	150
0:02:34	24	3,4	13	29	150
0:02:35	24	3,4	13	29	150
0:02:36	24	3,4	13	29	150
0:02:37	24	3,5	13	29	150
0:02:38	24	3,5	13	29	150
0:02:39	24	3,4	13	30	150
0:02:40	24	3,4	13	30	150
0:02:41	24	3,5	13	30	150
0:02:42	24	3,5	13	30	150
0:02:43	24	3,5	13	30	150
0:02:44	24	3,5	13	30	150
0:02:45	24	3,5	13	30	150
0:02:46	24	3,5	13	30	150
0:02:47	24	3,6	13	30	150
0:02:48	24	3,5	13	30	150
0:02:49	24	3,5	12	30	150
0:02:50	24	3,6	12	30	150
0:02:51	24	3,6	12	31	150
0:02:52	24	3,6	12	31	150
0:02:53	24	3,6	12	31	150
0:02:54	24	3,6	12	31	150
0:02:55	24	3,6	12	31	150
0:02:56	24	3,6	12	31	150
0:02:57	24	3,7	12	31	150
0:02:58	24	3,7	12	31	150
0:02:59	24	3,7	12	31	150
0:03:00	24	3,7	12	31	150
0:03:01	24	3,7	12	31	150
0:03:02	24	3,7	12	31	150
0:03:03	24	3,7	12	31	150
0:03:04	24	3,7	12	32	150
0:03:05	24	3,7	13	32	150
0:03:06	24	3,7	12	32	150
0:03:07	24	3,8	12	32	150
0:03:08	24	3,8	12	32	150
0:03:09	24	3,8	12	32	150
0:03:10	24	3,8	12	32	150
0:03:11	24	3,8	12	32	150
0:03:12	24	3,8	12	32	150
0:03:13	24	3,9	12	32	150
0:03:14	24	3,8	12	32	150
0:03:15	24	3,8	12	32	150
0:03:16	24	3,8	12	32	150
0:03:17	24	3,9	12	33	150
0:03:18	24	3,9	12	32	150
0:03:19	24	3,9	12	32	150
0:03:20	24	3,9	12	32	150
0:03:21	24	3,9	12	32	150
0:03:22	24	3,9	12	32	150
0:03:23	24	4,0	12	33	150
0:03:24	24	4,0	12	33	150
0:03:25	24	3,9	12	33	150
0:03:26	24	3,9	11	33	150
0:03:27	24	4,0	11	33	150
0:03:28	24	4,0	11	33	150
0:03:29	24	4,0	11	33	150
0:03:30	24	4,0	11	33	150
0:03:31	24	4,0	11	33	150
0:03:32	24	4,0	11	33	150
0:03:33	24	4,0	11	33	150
0:03:34	24	4,1	11	33	150
0:03:35	24	4,0	11	33	150
0:03:36	24	4,0	11	34	150
0:03:37	24	4,1	11	33	150
0:03:38	24	4,1	11	34	150
0:03:39	24	4,1	10	34	150
0:03:40	24	4,1	10	34	150
0:03:41	24	4,1	10	34	150
0:03:42	24	4,1	10	34	150
0:03:43	24	4,1	10	34	150
0:03:44	24	4,1	10	34	150
0:03:45	24	4,2	10	34	150
0:03:46	24	4,2	10	34	150
0:03:47	24	4,2	10	34	150
0:03:48	24	4,2	10	34	150
0:03:49	24	4,2	10	34	150
0:03:50	24	4,2	10	34	150
0:03:51	24	4,2	10	34	150
0:03:52	24	4,3	10	34	150
0:03:53	24	4,2	10	34	150
0:03:54	24	4,2	10	35	150
0:03:55	24	4,2	10	35	150
0:03:56	24	4,3	10	35	150
0:03:57	24	4,3	10	35	150
0:03:58	24	4,3	10	35	150
0:03:59	24	4,3	10	35	150
0:04:00	24	4,3	10	35	150
0:04:01	24	4,3	10	35	150
0:04:02	24	4,3	10	35	150
0:04:03	24	4,3	10	35	150
0:04:04	24	4,4	10	35	150
0:04:05	24	4,4	10	35	150
0:04:06	24	4,4	10	35	150
0:04:07	24	4,4	10	35	150
0:04:08	24	4,4	10	35	150
0:04:09	24	4,4	10	35	150
0:04:10	24	4,4	10	35	150
0:04:11	24	4,5	10	35	150
0:04:12	24	4,4	10	35	150
0:04:13	24	4,4	10	35	150
0:04:14	24	4,5	10	35	150
0:04:15	24	4,5	10	35	150
0:04:16	24	4,5	10	35	150
0:04:17	24	4,5	10	35	150
0:04:18	24	4,5	10	35	150
0:04:19	24	4,5	10	35	150
0:04:20	24	4,5	10	35	150
0:04:21	24	4,5	10	35	150
0:04:22	24	4,5	10	35	150
0:04:23	24	4,5	10	35	150
0:04:24	24	4,6	10	35	150
0:04:25	24	4,6	10	36	150
0:04:26	24	4,6	11	35	150
0:04:27	24	4,6	11	35	150
0:04:28	24	4,6	11	35	150
0:04:29	24	4,6	11	36	150
0:04:30	24	4,6	11	36	150
0:04:31	24	4,6	11	35	150
0:04:32	24	4,6	11	36	150
0:04:33	24	4,6	11	35	150
0:04:34	24	4,7	11	36	150
0:04:35	24	4,7	11	36	150
0:04:36	24	4,7	11	36	150
0:04:37	24	4,7	11	36	150
0:04:38	24	4,7	11	36	150
0:04:39	25	4,8	11	36	150
0:04:40	25	4,7	11	36	150
0:04:41	25	4,7	11	36	150
0:04:42	25	4,7	11	36	150
0:04:43	25	4,8	11	36	150
0:04:44	25	4,8	11	36	150
0:04:45	25	4,8	11	36	150
0:04:46	25	4,8	11	36	150
0:04:47	25	4,8	11	36	150
0:04:48	25	4,8	11	36	150
0:04:49	25	4,8	11	36	150
0:04:50	25	4,9	11	36	150
0:04:51	25	4,9	11	36	150
0:04:52	25	4,8	10	36	150
0:04:53	25	4,8	10	36	150
0:04:54	25	4,8	10	36	150
0:04:55	25	4,9	10	36	150
0:04:56	25	4,9	10	36	150
0:04:57	25	4,9	10	36	150
0:04:58	25	4,9	10	36	150
0:04:59	25	4,9	10	36	150
0:05:00	25	4,9	10	36	150
0:05:01	25	4,9	10	36	150
0:05:02	25	4,9	10	36	150
0:05:03	25	5,0	10	36	150
0:05:04	25	5,0	10	36	150
0:05:05	25	5,0	10	36	150
0:05:06	25	5,0	10	36	150
0:05:07	25	5,0	10	36	150
0:05:08	25	5,0	10	36	150
0:05:09	25	5,0	10	36	150
0:05:10	25	5,0	10	36	150
0:05:11	25	5,1	10	36	150
0:05:12	25	5,1	10	36	150
0:05:13	25	5,1	10	36	150
0:05:14	25	5,1	10	36	150
0:05:15	25	5,1	10	36	150
0:05:16	25	5,1	10	36	150
0:05:17	25	5,1	10	36	150
0:05:18	25	5,1	10	36	150
0:05:19	25	5,1	10	36	150
0:05:20	25	5,1	10	36	150
0:05:21	25	5,2	10	36	150
0:05:22	25	5,2	10	36	150
0:05:23	25	5,2	10	36	150
0:05:24	25	5,2	10	36	150
0:05:25	25	5,2	10	36	150
0:05:26	25	5,2	10	36	150
0:05:27	25	5,2	10	36	150
0:05:28	25	5,2	10	36	150
0:05:29	25	5,2	10	36	150
0:05:30	25	5,2	10	36	150
0:05:31	25	5,2	10	36	150
0:05:32	25	5,2	10	36	150
0:05:33	26	5,2	10	36	150
0:05:34	26	5,2	10	36	150
0:05:35	26	5,2	10	36	150
0:05:36	26	5,3	10	36	150
0:05:37	26	5,3	10	36	150
0:05:38	26	5,3	10	36	150
0:05:39	26	5,3	10	36	150
0:05:40	26	5,3	10	36	150
0:05:41	26	5,3	10	36	150
0:05:42	26	5,3	10	36	150
0:05:43	26	5,3	10	36	150
0:05:44	26	5,3	10	36	150
0:05:45	26	5,3	10	36	150
0:05:46	26	5,3	10	36	150
0:05:47	26	5,3	10	36	150
0:05:48	26	5,3	10	36	150
0:05:49	26	5,3	10	36	150
0:05:50	26	5,3	10	36	150
0:05:51	26	5,3	10	36	150
0:05:52	26	5,3	10	36	150
0:05:53	26	5,3	10	36	150
0:05:54	26	5,3	10	36	150
0:05:55	26	5,3	10	36	150
0:05:56	26	5,3	10	36	150
0:05:57	26	5,3	10	36	150
0:05:58	26	5,3	10	36	150
0:05:59	26	5,3	10	36	150
0:06:00	26	5,3	10	36	150
0:06:01	26	5,3	10	36	150
0:06:02	26	5,3	10	36	150
0:06:03	26	5,3	10	36	150
0:06:04	26	5,3	10	36	150
0:06:05	26	5,3	10	36	150
0:06:06	26	5,3	10	36	150
0:06:07	26	5,3	10	36	150
0:06:08	26	5,3	10	36	150
0:06:09	26	5,3	10	36	150
0:06:10	26	5,3	10	36	150
0:06:11	26	5,3	10	36	150
0:06:12	26	5,3	10	35	150
0:06:13	26	5,3	10	36	150
0:06:14	26	5,3	10	35	150
0:06:15	26	5,3	10	35	150
0:06:16	26	5,3	10	36	150
0:06:17	26	5,3	10	35	150
0:06:18	27	5,3	10	36	150
0:06:19	27	5,3	10	35	150
0:06:20	27	5,3	10	35	150
0:06:21	27	5,3	10	35	150
0:06:22	27	5,3	10	35	150
0:06:23	27	5,3	10	35	150
0:06:24	27	5,3	10	35	150
0:06:25	27	5,3	10	35	150
0:06:26	27	5,3	10	35	150
0:06:27	27	5,3	10	35	150
0:06:28	27	5,3	10	35	150
0:06:29	27	5,3	10	35	150
0:06:30	27	5,3	10	35	150
0:06:31	27	5,2	10	35	150
0:06:32	27	5,2	10	35	150
0:06:33	27	5,2	10	35	150
0:06:34	27	5,2	10	35	150
0:06:35	27	5,2	10	35	150
0:06:36	27	5,2	10	35	150
0:06:37	27	5,2	10	35	150
0:06:38	27	5,2	10	35	150
0:06:39	27	5,2	10	35	150
0:06:40	27	5,2	10	35	150
0:06:41	27	5,2	10	35	150
0:06:42	27	5,2	10	35	150
0:06:43	27	5,2	10	35	150
0:06:44	27	5,2	10	35	150
0:06:45	27	5,2	11	35	150
0:06:46	27	5,2	11	35	150
0:06:47	27	5,2	11	35	150
0:06:48	27	5,2	11	35	150
0:06:49	27	5,2	11	35	150
0:06:50	27	5,2	11	35	150
0:06:51	27	5,2	11	35	150
0:06:52	27	5,1	11	35	150
0:06:53	27	5,1	11	35	150
0:06:54	27	5,1	11	35	150
0:06:55	27	5,1	11	35	150
0:06:56	27	5,1	11	35	150
0:06:57	27	5,1	11	35	150
0:06:58	27	5,2	11	35	150
0:06:59	27	5,3	10	35	150
0:07:00	27	5,3	11	35	150
0:07:01	27	5,3	10	35	150
0:07:02	27	5,3	11	35	150
0:07:03	27	5,3	11	35	150
0:07:04	27	5,3	11	34	150
0:07:05	27	5,3	10	34	150
0:07:06	28	5,3	10	34	150
0:07:07	28	5,3	11	35	150
0:07:08	28	5,3	11	34	150
0:07:09	28	5,3	11	34	150
0:07:10	28	5,3	11	34	150
0:07:11	28	5,3	10	34	150
0:07:12	28	5,3	10	34	150
0:07:13	28	5,4	10	34	150
0:07:14	28	5,5	10	34	150
0:07:15	28	5,5	10	34	150
0:07:16	28	5,5	10	34	150
0:07:17	28	5,5	10	34	150
0:07:18	28	5,5	10	34	150
0:07:19	28	5,5	10	34	150
0:07:20	28	5,4	10	34	150
0:07:21	28	5,4	10	34	150
0:07:22	28	5,4	10	34	150
0:07:23	28	5,4	10	34	150
0:07:24	28	5,4	10	34	150
0:07:25	28	5,4	10	34	150
0:07:26	28	5,5	10	34	150
0:07:27	28	5,5	10	34	150
0:07:28	28	5,5	10	34	150
0:07:29	28	5,5	10	34	150
0:07:30	28	5,5	10	34	150
0:07:31	28	5,5	10	34	150
0:07:32	28	5,5	10	34	150
0:07:33	28	5,8	10	34	150
0:07:34	28	5,8	10	34	150
0:07:35	28	5,9	10	34	150
0:07:36	28	5,9	10	34	150
0:07:37	28	5,9	10	34	150
0:07:38	28	5,9	10	34	150
0:07:39	28	5,9	10	34	150
0:07:40	28	5,8	10	34	150
0:07:41	28	5,8	10	34	150
0:07:42	28	5,8	10	33	150
0:07:43	28	5,8	10	34	150
0:07:44	28	5,8	10	34	150
0:07:45	28	5,8	10	34	150
0:07:46	28	5,8	10	33	150
0:07:47	28	5,8	10	33	150
0:07:48	28	5,8	10	34	150
0:07:49	28	5,8	10	34	150
0:07:50	28	5,7	10	33	150
0:07:51	28	5,7	10	33	150
0:07:52	28	5,7	10	33	150
0:07:53	28	5,7	10	33	150
0:07:54	28	5,7	10	34	150
0:07:55	28	5,7	10	33	150
0:07:56	29	5,7	10	33	150
0:07:57	29	5,8	10	33	150
0:07:58	29	6,0	10	33	150
0:07:59	29	6,0	10	33	150
0:08:00	29	6,1	10	33	150
0:08:01	29	6,1	10	33	150
0:08:02	29	6,0	10	33	150
0:08:03	29	6,0	10	33	150
0:08:04	29	6,0	10	33	150
0:08:05	29	6,0	10	33	150
0:08:06	29	6,0	10	33	150
0:08:07	29	6,0	10	33	150
0:08:08	29	6,0	10	33	150
0:08:09	29	6,0	10	33	150
0:08:10	29	6,0	10	33	150
0:08:11	29	6,0	10	33	150
0:08:12	29	6,0	10	33	150
0:08:13	29	5,9	10	33	150
0:08:14	29	5,9	10	33	150
0:08:15	29	6,0	10	33	150
0:08:16	29	6,0	10	33	150
0:08:17	29	6,0	10	33	150
0:08:18	29	6,0	10	33	150
0:08:19	29	6,0	10	33	150
0:08:20	29	6,1	10	33	150
0:08:21	29	6,2	10	33	150
0:08:22	29	6,2	10	33	150
0:08:23	29	6,2	10	33	150
0:08:24	29	6,2	10	33	150
0:08:25	29	6,2	10	33	150
0:08:26	29	6,2	10	33	150
0:08:27	29	6,2	10	33	150
0:08:28	29	6,2	10	33	150
0:08:29	29	6,2	10	33	150
0:08:30	29	6,2	10	33	150
0:08:31	29	6,2	10	33	150
0:08:32	29	6,1	10	33	150
0:08:33	29	6,1	10	33	150
0:08:34	29	6,2	10	33	150
0:08:35	29	6,3	10	33	150
0:08:36	29	6,3	10	33	150
0:08:37	29	6,3	10	33	150
0:08:38	29	6,3	10	33	150
0:08:39	29	6,3	10	33	150
0:08:40	29	6,3	10	33	150
0:08:41	29	6,3	10	33	150
0:08:42	29	6,3	10	33	150
0:08:43	29	6,3	10	33	150
0:08:44	29	6,3	10	33	150
0:08:45	29	6,3	10	33	150
0:08:46	29	6,3	10	32	150
0:08:47	29	6,3	10	32	150
0:08:48	29	6,2	10	32	150
0:08:49	29	6,3	10	32	150
0:08:50	29	6,4	10	32	150
0:08:51	29	6,4	10	33	150
0:08:52	29	6,5	10	33	150
0:08:53	29	6,4	10	33	150
0:08:54	29	6,4	10	32	150
0:08:55	29	6,4	10	32	150
0:08:56	29	6,4	10	32	150
0:08:57	29	6,4	10	32	150
0:08:58	29	6,4	10	32	150
0:08:59	29	6,4	10	32	150
0:09:00	29	6,6	10	33	150
0:09:01	29	6,6	10	32	150
0:09:02	29	6,6	10	32	150
0:09:03	29	6,6	10	32	150
0:09:04	30	6,6	10	32	150
0:09:05	30	6,6	10	32	150
0:09:06	30	6,6	10	32	150
0:09:07	30	6,6	10	32	150
0:09:08	30	6,6	10	32	150
0:09:09	30	6,6	10	32	150
0:09:10	30	6,6	10	32	150
0:09:11	30	6,6	10	32	150
0:09:12	30	6,6	10	32	150
0:09:13	30	6,6	10	32	150
0:09:14	30	6,6	10	32	150
0:09:15	30	6,6	10	32	150
0:09:16	30	6,6	10	32	150
0:09:17	30	6,6	10	32	150
0:09:18	30	6,7	10	32	150
0:09:19	30	6,8	10	32	150
0:09:20	30	6,8	10	32	150
0:09:21	30	6,8	10	32	150
0:09:22	30	6,8	10	32	150
0:09:23	30	6,8	10	32	150
0:09:24	30	6,8	10	32	150
0:09:25	30	6,8	10	32	150
0:09:26	30	6,8	10	32	150
0:09:27	30	6,8	10	32	150
0:09:28	30	6,8	10	32	150
0:09:29	30	6,7	10	32	150
0:09:30	30	6,8	10	32	150
0:09:31	30	7,0	10	32	150
0:09:32	30	7,0	10	32	150
0:09:33	30	7,0	10	32	150
0:09:34	30	7,1	10	32	150
0:09:35	30	7,1	10	32	150
0:09:36	30	7,1	10	32	150
0:09:37	30	7,0	10	32	150
0:09:38	30	7,0	10	32	150
0:09:39	30	7,0	10	32	150
0:09:40	30	7,0	10	32	150
0:09:41	30	7,0	9	32	150
0:09:42	30	7,0	9	32	150
0:09:43	30	7,0	9	32	150
0:09:44	30	7,0	9	32	150
0:09:45	30	7,0	9	32	150
0:09:46	30	7,0	9	32	150
0:09:47	30	7,0	9	32	150
0:09:48	30	7,0	9	32	150
0:09:49	30	7,0	9	32	150
0:09:50	30	7,0	9	32	150
0:09:51	30	7,0	9	32	150
0:09:52	30	7,0	9	32	150
0:09:53	30	7,0	9	32	150
0:09:54	30	7,0	9	32	150
0:09:55	30	7,0	9	32	150
0:09:56	30	7,0	9	32	150
0:09:57	30	7,2	9	32	150
0:09:58	30	7,2	9	32	150
0:09:59	30	7,3	9	32	150
0:10:00	30	7,3	9	32	150
0:10:01	30	7,3	9	32	150
0:10:02	30	7,3	9	32	150
0:10:03	30	7,3	9	32	150
0:10:04	30	7,3	9	32	150
0:10:05	30	7,3	9	32	150
0:10:06	30	7,3	9	32	150
0:10:07	30	7,3	9	32	150
0:10:08	30	7,3	9	32	150
0:10:09	30	7,3	9	32	150
0:10:10	30	7,3	9	32	150
0:10:11	30	7,3	9	32	150
0:10:12	30	7,3	9	32	150
0:10:13	30	7,3	9	32	150
0:10:14	30	7,3	9	32	150
0:10:15	30	7,3	9	32	150
0:10:16	30	7,3	9	32	150
0:10:17	30	7,4	9	32	150
0:10:18	30	7,5	9	32	150
0:10:19	30	7,5	9	32	150
0:10:20	30	7,5	9	32	150
0:10:21	30	7,5	9	32	150
0:10:22	30	7,5	9	32	150
0:10:23	30	7,5	9	32	150
0:10:24	30	7,5	9	32	150
0:10:25	30	7,5	9	32	150
0:10:26	30	7,5	9	32	150
0:10:27	30	7,5	9	32	150
0:10:28	30	7,5	9	32	150
0:10:29	30	7,5	9	32	150
0:10:30	30	7,5	9	32	150
0:10:31	30	7,5	9	32	150
0:10:32	30	7,5	9	32	150
0:10:33	30	7,5	9	32	150
0:10:34	30	7,5	9	32	150
0:10:35	30	7,5	9	32	150
0:10:36	30	7,5	9	32	150
0:10:37	30	7,6	9	32	150
0:10:38	30	7,6	9	32	150
0:10:39	30	7,6	9	32	150
0:10:40	30	7,6	9	32	150
0:10:41	30	7,6	9	32	150
0:10:42	30	7,6	9	32	150
0:10:43	30	7,6	9	32	150
0:10:44	30	7,6	9	32	150
0:10:45	30	7,6	9	33	150
0:10:46	30	7,6	9	33	150
0:10:47	30	7,6	9	32	150
0:10:48	30	7,6	9	33	150
0:10:49	30	7,6	9	33	150
0:10:50	30	7,6	9	32	150
0:10:51	30	7,6	9	33	150
0:10:52	30	7,8	9	33	150
0:10:53	30	7,8	9	33	150
0:10:54	30	7,9	9	33	150
0:10:55	30	7,9	9	33	150
0:10:56	31	7,9	9	33	150
0:10:57	31	7,9	9	33	150
0:10:58	31	7,9	9	33	150
0:10:59	31	7,9	9	33	150
0:11:00	31	7,9	9	33	150
0:11:01	31	7,9	9	33	150
0:11:02	31	7,9	9	33	150
0:11:03	31	8,0	9	33	150
0:11:04	31	8,0	9	33	150
0:11:05	31	8,0	9	33	150
0:11:06	31	8,0	9	33	150
0:11:07	31	8,0	9	33	150
0:11:08	31	8,0	9	33	150
0:11:09	31	8,0	9	33	150
0:11:10	31	8,0	9	33	150
0:11:11	31	8,0	9	33	150
0:11:12	31	8,0	9	33	150
0:11:13	31	8,0	9	33	150
0:11:14	31	8,0	9	33	150
0:11:15	31	8,0	9	33	150
0:11:16	31	8,1	9	33	150
0:11:17	31	8,1	9	33	150
0:11:18	31	8,1	9	33	150
0:11:19	31	8,1	9	33	150
0:11:20	31	8,1	9	33	150
0:11:21	31	8,1	9	33	150
0:11:22	31	8,1	9	33	150
0:11:23	31	8,1	9	33	150
0:11:24	31	8,1	9	33	150
0:11:25	31	8,1	9	33	150
0:11:26	31	8,1	9	33	150
0:11:27	31	8,2	9	33	150
0:11:28	31	8,2	9	33	150
0:11:29	31	8,2	9	34	150
0:11:30	31	8,2	9	33	150
0:11:31	31	8,2	9	33	150
0:11:32	31	8,2	9	33	150
0:11:33	31	8,2	9	33	150
0:11:34	31	8,2	9	33	150
0:11:35	31	8,2	9	33	150
0:11:36	31	8,3	9	33	150
0:11:37	31	8,3	9	33	150
0:11:38	31	8,3	9	34	150
0:11:39	31	8,3	9	34	150
0:11:40	31	8,3	9	34	150
0:11:41	31	8,3	9	34	150
0:11:42	31	8,3	9	34	150
0:11:43	31	8,4	9	33	150
0:11:44	31	8,4	9	34	150
0:11:45	31	8,4	9	34	150
0:11:46	31	8,4	9	34	150
0:11:47	31	8,4	9	34	150
0:11:48	31	8,4	9	34	150
0:11:49	31	8,4	9	34	150
0:11:50	31	8,4	9	34	150
0:11:51	31	8,5	9	34	150
0:11:52	31	8,5	9	34	150
0:11:53	31	8,5	9	34	150
0:11:54	31	8,5	9	34	150
0:11:55	31	8,5	9	34	150
0:11:56	31	8,5	9	34	150
0:11:57	31	8,5	9	34	150
0:11:58	31	8,6	9	34	150
0:11:59	31	8,6	9	34	150
0:12:00	31	8,6	9	34	150
0:12:01	31	8,6	9	34	150
0:12:02	31	8,6	9	34	150
0:12:03	31	8,6	9	34	150
0:12:04	31	8,6	9	34	150
0:12:05	31	8,7	9	34	150
0:12:06	31	8,7	9	34	150
0:12:07	31	8,7	9	34	150
0:12:08	31	8,7	9	34	150
0:12:09	31	8,7	9	34	150
0:12:10	31	8,8	9	34	150
0:12:11	31	8,8	9	35	150
0:12:12	31	8,8	9	34	150
0:12:13	31	8,8	9	35	150
0:12:14	31	8,8	9	34	150
0:12:15	31	8,9	9	34	150
0:12:16	31	8,9	9	35	150
0:12:17	31	8,9	9	35	150
0:12:18	31	8,9	9	35	150
0:12:19	31	8,9	9	35	150
0:12:20	31	9,0	9	35	150
0:12:21	31	9,0	9	35	150
0:12:22	31	9,0	9	35	150
0:12:23	31	9,0	8	35	150
0:12:24	31	9,0	8	35	150
0:12:25	31	9,0	8	35	150
0:12:26	31	9,1	8	35	150
0:12:27	31	9,1	8	35	150
0:12:28	31	9,1	8	35	150
0:12:29	31	9,1	8	35	150
0:12:30	31	9,1	8	35	150
0:12:31	31	9,2	8	35	150
0:12:32	31	9,2	8	35	150
0:12:33	31	9,2	8	35	150
0:12:34	31	9,2	8	35	150
0:12:35	31	9,2	8	35	150
0:12:36	31	9,3	8	35	150
0:12:37	31	9,3	8	35	150
0:12:38	31	9,3	8	35	150
0:12:39	31	9,3	8	35	150
0:12:40	31	9,3	8	36	150
0:12:41	31	9,4	8	35	150
0:12:42	31	9,4	8	36	150
0:12:43	31	9,4	8	35	150
0:12:44	31	9,4	8	36	150
0:12:45	31	9,4	8	36	150
0:12:46	31	9,5	8	36	150
0:12:47	31	9,5	8	36	150
0:12:48	31	9,5	8	36	150
0:12:49	31	9,5	8	36	150
0:12:50	31	9,5	8	36	150
0:12:51	31	9,6	8	36	150
0:12:52	31	9,6	8	36	150
0:12:53	31	9,6	8	36	150
0:12:54	31	9,6	8	36	150
0:12:55	31	9,6	8	36	150
0:12:56	31	9,6	8	36	150
0:12:57	31	9,7	8	36	150
0:12:58	31	9,7	8	36	150
0:12:59	31	9,7	8	36	150
0:13:00	31	9,7	8	36	150
0:13:01	31	9,7	8	36	150
0:13:02	31	9,7	8	36	150
0:13:03	31	9,8	8	36	150
0:13:04	31	9,8	8	36	150
0:13:05	31	9,8	8	36	150
0:13:06	31	9,8	8	36	150
0:13:07	31	9,8	8	36	150
0:13:08	31	9,9	8	36	150
0:13:09	31	9,9	8	36	150
0:13:10	31	9,9	8	36	150
0:13:11	31	9,9	8	36	150
0:13:12	31	9,9	8	36	150
0:13:13	31	9,9	8	36	150
0:13:14	31	10,0	8	36	150
0:13:15	31	10,0	8	36	150
0:13:16	31	10,0	8	36	150
0:13:17	31	10,0	8	36	150
0:13:18	31	10,0	8	36	150
0:13:19	31	10,0	8	37	150
0:13:20	31	10,1	8	37	150
0:13:21	31	10,1	8	37	150
0:13:22	31	10,1	8	36	150
0:13:23	31	10,1	8	37	150
0:13:24	31	10,1	8	37	150
0:13:25	31	10,1	8	37	150
0:13:26	31	10,2	8	37	150
0:13:27	31	10,2	8	37	150
0:13:28	31	10,2	8	37	150
0:13:29	31	10,2	8	37	150
0:13:30	31	10,2	8	37	150
0:13:31	31	10,3	8	37	150
0:13:32	31	10,3	8	37	150
0:13:33	31	10,3	8	37	150
0:13:34	31	10,3	8	37	150
0:13:35	31	10,3	8	37	150
0:13:36	31	10,3	8	37	150
0:13:37	31	10,4	8	37	150
0:13:38	31	10,4	8	37	150
0:13:39	31	10,4	8	37	150
0:13:40	31	10,4	8	37	150
0:13:41	31	10,4	8	37	150
0:13:42	31	10,4	8	37	150
0:13:43	31	10,5	8	37	150
0:13:44	31	10,5	8	37	150
0:13:45	31	10,5	8	37	150
0:13:46	31	10,5	8	37	150
0:13:47	31	10,5	8	37	150
0:13:48	31	10,5	8	37	150
0:13:49	31	10,6	8	37	150
0:13:50	31	10,6	8	37	150
0:13:51	31	10,6	8	37	150
0:13:52	31	10,6	8	37	150
0:13:53	31	10,6	8	37	150
0:13:54	31	10,6	8	37	150
0:13:55	31	10,7	8	37	150
0:13:56	31	10,7	8	37	150
0:13:57	31	10,7	8	37	150
0:13:58	31	10,7	8	37	150
0:13:59	31	10,7	8	38	150
0:14:00	31	10,7	8	37	150
0:14:01	31	10,7	8	38	150
0:14:02	31	10,7	8	37	150
0:14:03	31	10,7	8	38	150
0:14:04	31	10,7	8	38	150
0:14:05	31	10,7	8	38	150
0:14:06	31	10,7	8	38	150
0:14:07	31	10,7	8	38	150
0:14:08	31	10,7	8	38	150
0:14:09	31	10,8	8	38	150
0:14:10	31	10,8	8	38	150
0:14:11	31	10,8	8	38	150
0:14:12	31	10,8	8	38	150
0:14:13	32	10,8	8	38	150
0:14:14	32	10,8	8	38	150
0:14:15	32	10,9	8	38	150
0:14:16	32	10,9	8	38	150
0:14:17	32	10,9	8	38	150
0:14:18	32	10,9	8	38	150
0:14:19	32	10,9	8	38	150
0:14:20	32	10,9	8	38	150
0:14:21	32	11,0	8	38	150
0:14:22	32	11,0	8	38	150
0:14:23	32	11,0	8	38	150
0:14:24	32	11,0	8	38	150
0:14:25	32	11,0	8	38	150
0:14:26	32	11,0	8	38	150
0:14:27	32	10,9	8	38	150
0:14:28	32	10,9	8	38	150
0:14:29	32	10,9	8	38	150
0:14:30	32	10,9	8	38	150
0:14:31	32	11,0	8	38	150
0:14:32	32	11,0	8	38	150
0:14:33	32	11,0	8	38	150
0:14:34	32	11,0	8	38	150
0:14:35	32	11,0	8	38	150
0:14:36	32	11,0	8	38	150
0:14:37	32	11,0	8	38	150
0:14:38	32	11,1	8	38	150
0:14:39	32	11,1	8	38	150
0:14:40	32	11,1	8	39	150
0:14:41	32	11,1	8	38	150
0:14:42	32	11,1	8	38	150
0:14:43	32	11,1	8	38	150
0:14:44	32	11,1	8	38	150
0:14:45	32	11,2	8	38	150
0:14:46	32	11,2	8	38	150
0:14:47	32	11,2	8	39	150
0:14:48	32	11,2	8	39	150
0:14:49	32	11,2	8	38	150
0:14:50	32	11,2	8	38	150
0:14:51	32	11,2	8	39	150
0:14:52	32	11,3	8	39	150
0:14:53	32	11,3	8	39	150
0:14:54	32	11,3	8	39	150
0:14:55	32	11,3	8	39	150
0:14:56	32	11,3	8	39	150
0:14:57	32	11,3	8	39	150
0:14:58	32	11,3	8	39	150
0:14:59	32	11,3	8	39	150
0:15:00	32	11,4	8	39	150
0:15:01	32	11,4	8	39	150
0:15:02	32	11,4	8	39	150
0:15:03	32	11,4	8	39	150
0:15:04	32	11,4	8	39	150
0:15:05	32	11,4	8	39	150
0:15:06	32	11,4	8	39	150
0:15:07	32	11,5	8	39	150
0:15:08	32	11,5	8	39	150
0:15:09	32	11,5	8	39	150
0:15:10	32	11,4	8	39	150
0:15:11	32	11,4	8	39	150
0:15:12	32	11,4	8	39	150
0:15:13	32	11,4	8	39	150
0:15:14	32	11,4	8	39	150
0:15:15	32	11,4	8	39	150
0:15:16	32	11,4	8	39	150
0:15:17	32	11,4	8	39	150
0:15:18	32	11,4	8	39	150
0:15:19	32	11,5	8	39	150
0:15:20	32	11,5	8	39	150
0:15:21	32	11,5	8	39	150
0:15:22	32	11,5	8	39	150
0:15:23	32	11,5	8	39	150
0:15:24	32	11,5	8	39	150
0:15:25	32	11,5	8	39	150
0:15:26	32	11,5	8	39	150
0:15:27	32	11,6	8	39	150
0:15:28	32	11,6	8	39	150
0:15:29	32	11,6	8	39	150
0:15:30	32	11,6	8	39	150
0:15:31	32	11,6	8	39	150
0:15:32	32	11,6	8	39	150
0:15:33	32	11,6	8	39	150
0:15:34	32	11,6	8	39	150
0:15:35	32	11,6	8	39	150
0:15:36	32	11,7	8	39	150
0:15:37	32	11,7	8	39	150
0:15:38	32	11,7	8	39	150
0:15:39	32	11,7	8	39	150
0:15:40	32	11,7	8	39	150
0:15:41	32	11,7	8	39	150
0:15:42	32	11,7	8	39	150
0:15:43	32	11,7	8	39	150
0:15:44	32	11,7	8	39	150
0:15:45	33	11,7	8	39	150
0:15:46	33	11,8	8	39	150
0:15:47	33	11,8	8	39	150
0:15:48	33	11,8	8	39	150
0:15:49	33	11,8	8	39	150
0:15:50	33	11,8	8	39	150
0:15:51	33	11,8	8	39	150
0:15:52	33	11,8	8	39	150
0:15:53	33	11,8	8	39	150
0:15:54	33	11,8	8	39	150
0:15:55	33	11,8	8	39	150
0:15:56	33	11,9	8	40	150
0:15:57	33	11,9	8	39	150
0:15:58	33	11,9	8	40	150
0:15:59	33	11,9	8	39	150
0:16:00	33	11,9	8	40	150
0:16:01	33	11,9	8	40	150
0:16:02	33	11,9	8	40	150
0:16:03	33	11,9	8	39	150
0:16:04	33	11,9	8	39	150
0:16:05	33	11,9	8	39	150
0:16:06	33	11,9	8	40	150
0:16:07	33	11,9	8	40	150
0:16:08	33	11,9	8	40	150
0:16:09	33	12,0	8	40	150
0:16:10	33	12,0	8	39	150
0:16:11	33	12,0	8	40	150
0:16:12	33	12,0	8	39	150
0:16:13	33	12,0	8	40	150
0:16:14	33	12,0	8	40	150
0:16:15	33	12,0	8	40	150
0:16:16	33	12,0	8	40	150
0:16:17	33	12,0	8	40	150
0:16:18	33	12,0	8	40	150
0:16:19	33	12,0	8	40	150
0:16:20	33	12,1	8	40	150
0:16:21	33	12,1	8	40	150
0:16:22	33	12,1	8	40	150
0:16:23	33	12,1	8	39	150
0:16:24	33	12,1	8	40	150
0:16:25	33	12,1	8	40	150
0:16:26	33	12,1	8	40	150
0:16:27	33	12,1	8	40	150
0:16:28	33	12,1	8	40	150
0:16:29	33	12,1	8	40	150
0:16:30	33	12,1	8	40	150
0:16:31	33	12,1	8	40	150
0:16:32	33	12,1	8	40	150
0:16:33	33	12,1	8	40	150
0:16:34	33	12,2	8	40	150
0:16:35	33	12,2	8	40	150
0:16:36	33	12,2	8	40	150
0:16:37	33	12,2	8	40	150
0:16:38	33	12,2	8	40	150
0:16:39	33	12,2	8	40	150
0:16:40	33	12,2	8	40	150
0:16:41	33	12,2	8	40	150
0:16:42	33	12,2	8	40	150
0:16:43	33	12,2	8	39	150
0:16:44	33	12,2	8	40	150
0:16:45	33	12,2	8	40	150
0:16:46	33	12,2	8	40	150
0:16:47	33	12,2	8	40	150
0:16:48	33	12,2	8	40	150
0:16:49	33	12,2	8	39	150
0:16:50	33	12,2	8	40	150
0:16:51	33	12,2	8	40	150
0:16:52	33	12,3	8	40	150
0:16:53	33	12,3	8	40	150
0:16:54	33	12,3	8	40	150
0:16:55	33	12,3	8	40	150
0:16:56	33	12,3	8	40	150
0:16:57	33	12,3	8	40	150
0:16:58	33	12,3	8	40	150
0:16:59	33	12,3	8	40	150
0:17:00	33	12,3	8	40	150
0:17:01	33	12,3	8	40	150
0:17:02	33	12,3	8	40	150
0:17:03	34	12,3	8	40	150
0:17:04	34	12,3	8	40	150
0:17:05	34	12,3	8	40	150
0:17:06	34	12,3	8	40	150
0:17:07	34	12,3	8	40	150
0:17:08	34	12,3	8	40	150
0:17:09	34	12,3	8	40	150
0:17:10	34	12,3	8	40	150
0:17:11	34	12,3	8	40	150
0:17:12	34	12,3	8	40	150
0:17:13	34	12,3	8	40	150
0:17:14	34	12,3	8	40	150
0:17:15	34	12,4	8	40	150
0:17:16	34	12,4	8	40	150
0:17:17	34	12,4	8	40	150
0:17:18	34	12,4	8	40	150
0:17:19	34	12,4	8	40	150
0:17:20	34	12,4	8	39	150
0:17:21	34	12,4	8	40	150
0:17:22	34	12,4	8	40	150
0:17:23	34	12,4	8	40	150
0:17:24	34	12,4	8	40	150
0:17:25	34	12,4	8	40	150
0:17:26	34	12,4	8	40	150
0:17:27	34	12,4	8	40	150
0:17:28	34	12,4	8	40	150
0:17:29	34	12,4	8	40	150
0:17:30	34	12,4	8	40	150
0:17:31	34	12,4	8	40	150
0:17:32	34	12,4	8	40	150
0:17:33	34	12,4	8	40	150
0:17:34	34	12,4	8	40	150
0:17:35	34	12,4	8	40	150
0:17:36	34	12,4	8	39	150
0:17:37	34	12,4	8	39	150
0:17:38	34	12,4	8	39	150
0:17:39	34	12,4	8	40	150
0:17:40	34	12,4	8	39	150
0:17:41	34	12,4	8	40	150
0:17:42	34	12,4	8	39	150
0:17:43	34	12,4	8	40	150
0:17:44	34	12,4	8	40	150
0:17:45	34	12,4	8	40	150
0:17:46	34	12,4	8	40	150
0:17:47	34	12,4	8	40	150
0:17:48	34	12,4	8	40	150
0:17:49	34	12,4	8	39	150
0:17:50	34	12,4	8	40	150
0:17:51	34	12,4	8	40	150
0:17:52	34	12,4	8	40	150
0:17:53	34	12,4	8	40	150
0:17:54	34	12,4	8	39	150
0:17:55	34	12,4	8	39	150
0:17:56	34	12,4	8	40	150
0:17:57	34	12,4	8	40	150
0:17:58	34	12,4	8	40	150
0:17:59	34	12,4	8	39	150
0:18:00	34	12,5	8	39	150
0:18:01	34	12,5	8	39	150
0:18:02	34	12,5	8	39	150
0:18:03	34	12,5	8	40	150
0:18:04	34	12,5	8	39	150
0:18:05	34	12,5	8	39	150
0:18:06	34	12,5	8	39	150
0:18:07	34	12,5	8	39	150
0:18:08	34	12,5	8	40	150
0:18:09	34	12,5	8	40	150
0:18:10	34	12,5	8	39	150
0:18:11	34	12,5	8	39	150
0:18:12	34	12,5	8	39	150
0:18:13	34	12,5	8	39	150
0:18:14	34	12,5	8	39	150
0:18:15	34	12,5	8	39	150
0:18:16	34	12,5	8	39	150
0:18:17	34	12,5	8	39	150
0:18:18	34	12,5	8	39	150
0:18:19	35	12,5	8	39	150
0:18:20	35	12,5	8	40	150
0:18:21	35	12,5	8	39	150
0:18:22	35	12,5	8	39	150
0:18:23	35	12,5	8	39	150
0:18:24	35	12,5	8	39	150
0:18:25	35	12,5	8	39	150
0:18:26	35	12,5	8	39	150
0:18:27	35	12,5	8	39	150
0:18:28	35	12,5	8	39	150
0:18:29	35	12,6	8	40	150
0:18:30	35	12,8	8	39	150
0:18:31	35	12,8	8	40	150
0:18:32	35	12,9	8	39	150
0:18:33	35	12,9	8	39	150
0:18:34	35	12,9	8	39	150
0:18:35	35	12,9	8	39	150
0:18:36	35	12,9	8	39	150
0:18:37	35	12,9	8	39	150
0:18:38	35	12,9	8	39	150
0:18:39	35	12,9	8	39	150
0:18:40	35	12,9	8	39	150
0:18:41	35	12,9	8	39	150
0:18:42	35	12,9	8	39	150
0:18:43	35	12,9	8	39	150
0:18:44	35	12,9	8	39	150
0:18:45	35	12,9	8	40	150
0:18:46	35	12,9	8	39	150
0:18:47	35	12,9	8	39	150
0:18:48	35	12,9	8	39	150
0:18:49	35	12,9	8	39	150
0:18:50	35	12,9	8	39	150
0:18:51	35	12,9	8	39	150
0:18:52	35	12,9	8	39	150
0:18:53	35	12,9	8	39	150
0:18:54	35	12,9	8	39	150
0:18:55	35	12,9	8	39	150
0:18:56	35	12,9	8	39	150
0:18:57	35	12,9	9	39	150
0:18:58	35	12,9	9	39	150
0:18:59	35	12,9	8	39	150
0:19:00	35	12,9	8	39	150
0:19:01	35	12,9	8	39	150
0:19:02	35	12,9	8	39	150
0:19:03	35	12,9	8	39	150
0:19:04	35	12,9	9	39	150
0:19:05	35	12,9	9	39	150
0:19:06	35	12,9	9	39	150
0:19:07	35	12,9	9	39	150
0:19:08	35	13,0	9	39	150
0:19:09	35	13,0	9	39	150
0:19:10	35	13,1	9	39	150
0:19:11	35	13,1	9	39	150
0:19:12	35	13,1	9	39	150
0:19:13	35	13,1	9	39	150
0:19:14	35	13,1	9	39	150
0:19:15	35	13,1	9	39	150
0:19:16	35	13,1	9	39	150
0:19:17	35	13,1	9	39	150
0:19:18	35	13,1	9	39	150
0:19:19	35	13,1	9	40	150
0:19:20	35	13,1	9	39	150
0:19:21	35	13,1	9	39	150
0:19:22	35	13,1	9	39	150
0:19:23	35	13,1	9	39	150
0:19:24	35	13,2	9	39	150
0:19:25	35	13,2	9	39	150
0:19:26	35	13,2	9	39	150
0:19:27	35	13,2	9	40	150
0:19:28	35	13,2	9	39	150
0:19:29	35	13,2	9	39	150
0:19:30	35	13,2	9	39	150
0:19:31	35	13,2	9	39	150
0:19:32	35	13,2	9	39	150
0:19:33	35	13,2	9	39	150
0:19:34	35	13,3	9	39	150
0:19:35	35	13,5	8	39	150
0:19:36	35	13,5	9	39	150
0:19:37	35	13,5	9	39	150
0:19:38	35	13,6	9	39	150
0:19:39	35	13,6	9	40	150
0:19:40	35	13,6	9	39	150
0:19:41	35	13,6	8	40	150
0:19:42	35	13,6	8	40	150
0:19:43	35	13,6	8	39	150
0:19:44	35	13,6	8	39	150
0:19:45	35	13,6	8	40	150
0:19:46	36	13,6	8	40	150
0:19:47	35	13,6	8	39	150
0:19:48	35	13,6	8	40	150
0:19:49	36	13,6	8	40	150
0:19:50	36	13,6	8	40	150
0:19:51	36	13,6	8	40	150
0:19:52	36	13,6	8	40	150
0:19:53	36	13,6	8	39	150
0:19:54	36	13,6	8	39	150
0:19:55	36	13,6	8	40	150
0:19:56	36	13,6	8	40	150
0:19:57	36	13,6	8	40	150
0:19:58	36	13,6	8	39	150
0:19:59	36	13,6	8	39	150
0:20:00	36	13,6	8	39	150
0:20:01	36	13,6	8	40	150
0:20:02	36	13,7	8	40	150
0:20:03	36	13,7	8	39	150
0:20:04	36	13,7	8	40	150
0:20:05	36	13,7	8	39	150
0:20:06	36	13,7	8	40	150
0:20:07	36	13,7	8	40	150
0:20:08	36	13,7	8	40	150
0:20:09	36	13,7	8	40	150
0:20:10	36	13,7	8	39	150
0:20:11	36	13,7	8	40	150
0:20:12	36	13,7	8	40	150
0:20:13	36	13,7	8	40	150
0:20:14	36	13,7	8	40	150
0:20:15	36	13,7	8	40	150
0:20:16	36	13,7	8	40	150
0:20:17	36	13,7	8	40	150
0:20:18	36	13,7	8	40	150
0:20:19	36	13,8	8	40	150
0:20:20	36	13,8	8	40	150
0:20:21	36	13,8	8	40	150
0:20:22	36	13,8	8	40	150
0:20:23	36	13,8	8	40	150
0:20:24	36	13,9	8	40	150
0:20:25	36	13,9	8	40	150
0:20:26	36	14,0	8	40	150
0:20:27	36	14,0	8	40	150
0:20:28	36	14,0	8	40	150
0:20:29	36	14,0	8	40	150
0:20:30	36	14,0	8	40	150
0:20:31	36	14,0	8	40	150
0:20:32	36	14,0	8	40	150
0:20:33	36	14,0	8	40	150
0:20:34	36	14,0	8	40	150
0:20:35	36	14,0	8	40	150
0:20:36	36	14,0	8	40	150
0:20:37	36	14,0	8	40	150
0:20:38	36	14,0	8	40	150
0:20:39	36	14,0	8	40	150
0:20:40	36	14,0	8	40	150
0:20:41	36	14,1	8	40	150
0:20:42	36	14,1	8	40	150
0:20:43	36	14,1	8	40	150
0:20:44	36	14,1	8	40	150
0:20:45	36	14,1	8	40	150
0:20:46	36	14,1	8	40	150
0:20:47	36	14,1	8	40	150
0:20:48	36	14,1	8	40	150
0:20:49	36	14,1	8	40	150
0:20:50	36	14,1	8	40	150
0:20:51	36	14,1	8	40	150
0:20:52	36	14,1	8	40	150
0:20:53	36	14,1	8	40	150
0:20:54	36	14,1	8	40	150
0:20:55	36	14,1	8	40	150
0:20:56	36	14,1	8	40	150
0:20:57	36	14,1	8	40	150
0:20:58	36	14,2	8	40	150
0:20:59	36	14,2	8	40	150
0:21:00	36	14,2	8	40	150
0:21:01	36	14,2	8	40	150
0:21:02	36	14,2	8	40	150
0:21:03	36	14,2	8	40	150
0:21:04	36	14,2	8	40	150
0:21:05	36	14,2	8	40	150
0:21:06	36	14,4	8	40	150
0:21:07	36	14,4	8	40	150
0:21:08	36	14,5	8	40	150
0:21:09	36	14,5	8	40	150
0:21:10	36	14,5	8	40	150
0:21:11	36	14,5	8	40	150
0:21:12	36	14,5	8	40	150
0:21:13	36	14,5	8	40	150
0:21:14	36	14,5	8	40	150
0:21:15	36	14,5	8	40	150
0:21:16	36	14,5	8	40	150
0:21:17	36	14,5	8	40	150
0:21:18	36	14,6	8	40	150
0:21:19	36	14,6	8	40	150
0:21:20	36	14,6	8	40	150
0:21:21	36	14,6	8	40	150
0:21:22	36	14,6	8	40	150
0:21:23	36	14,6	8	40	150
0:21:24	36	14,6	8	40	150
0:21:25	36	14,6	8	41	150
0:21:26	36	14,6	8	40	150
0:21:27	36	14,6	8	40	150
0:21:28	36	14,6	8	40	150
0:21:29	36	14,6	8	40	150
0:21:30	36	14,7	8	40	150
0:21:31	36	14,7	8	41	150
0:21:32	36	14,7	8	40	150
0:21:33	36	14,7	8	40	150
0:21:34	36	14,7	8	41	150
0:21:35	36	14,7	8	41	150
0:21:36	36	14,7	8	41	150
0:21:37	36	14,7	8	41	150
0:21:38	36	14,8	8	41	150
0:21:39	36	14,8	8	41	150
0:21:40	36	14,8	8	41	150
0:21:41	36	14,8	8	41	150
0:21:42	36	14,8	8	41	150
0:21:43	36	14,8	8	41	150
0:21:44	36	14,8	8	41	150
0:21:45	37	14,8	8	41	150
0:21:46	37	14,8	8	41	150
0:21:47	37	14,9	8	41	150
0:21:48	37	14,9	8	41	150
0:21:49	37	14,9	8	41	150
0:21:50	37	14,9	8	41	150
0:21:51	37	14,9	8	41	150
0:21:52	37	14,9	8	41	150
0:21:53	37	14,9	8	41	150
0:21:54	37	14,9	8	41	150
0:21:55	37	14,9	8	41	150
0:21:56	37	14,9	8	41	150
0:21:57	37	15,0	8	41	150
0:21:58	37	15,0	8	41	150
0:21:59	37	15,0	8	41	150
0:22:00	37	15,0	8	41	150
0:22:01	37	15,0	8	41	150
0:22:02	37	15,0	8	41	150
0:22:03	37	15,0	8	41	150
0:22:04	37	15,0	8	41	150
0:22:05	37	15,0	8	41	150
0:22:06	37	15,1	8	41	150
0:22:07	37	15,1	8	41	150
0:22:08	37	15,1	8	41	150
0:22:09	37	15,1	8	41	150
0:22:10	37	15,1	8	41	150
0:22:11	37	15,1	8	41	150
0:22:12	37	15,1	8	41	150
0:22:13	37	15,2	8	41	150
0:22:14	37	15,2	8	41	150
0:22:15	37	15,2	8	41	150
0:22:16	37	15,2	8	41	150
0:22:17	37	15,2	8	41	150
0:22:18	37	15,2	8	41	150
0:22:19	37	15,2	8	42	150
0:22:20	37	15,2	8	42	150
0:22:21	37	15,2	8	41	150
0:22:22	37	15,3	8	41	150
0:22:23	37	15,3	8	42	150
0:22:24	37	15,3	8	42	150
0:22:25	37	15,3	8	42	150
0:22:26	37	15,3	8	42	150
0:22:27	37	15,3	8	42	150
0:22:28	37	15,3	8	42	150
0:22:29	37	15,3	8	42	150
0:22:30	37	15,3	8	42	150
0:22:31	37	15,4	8	42	150
0:22:32	37	15,4	8	42	150
0:22:33	37	15,4	8	42	150
0:22:34	37	15,4	8	42	150
0:22:35	37	15,4	8	42	150
0:22:36	37	15,4	8	42	150
0:22:37	37	15,4	8	42	150
0:22:38	37	15,4	8	42	150
0:22:39	37	15,5	8	42	150
0:22:40	37	15,5	8	42	150
0:22:41	37	15,5	8	42	150
0:22:42	37	15,5	8	42	150
0:22:43	37	15,5	8	42	150
0:22:44	37	15,5	8	42	150
0:22:45	37	15,5	8	42	150
0:22:46	37	15,5	8	42	150
0:22:47	37	15,6	8	42	150
0:22:48	37	15,6	8	42	150
0:22:49	37	15,6	8	42	150
0:22:50	37	15,6	8	42	150
0:22:51	37	15,6	8	42	150
0:22:52	37	15,6	8	42	150
0:22:53	37	15,6	8	42	150
0:22:54	37	15,6	8	42	150
0:22:55	37	15,7	8	42	150
0:22:56	37	15,7	8	42	150
0:22:57	37	15,7	7	42	150
0:22:58	37	15,7	7	42	150
0:22:59	37	15,7	7	42	150
0:23:00	37	15,7	7	42	150
0:23:01	37	15,7	7	42	150
0:23:02	37	15,8	7	42	150
0:23:03	37	15,8	7	42	150
0:23:04	37	15,8	7	42	150
0:23:05	37	15,8	7	42	150
0:23:06	37	15,8	7	42	150
0:23:07	37	15,8	7	42	150
0:23:08	37	15,8	7	42	150
0:23:09	37	15,9	7	42	150
0:23:10	37	15,9	7	43	150
0:23:11	37	15,9	7	42	150
0:23:12	37	15,9	7	42	150
0:23:13	37	15,9	7	42	150
0:23:14	37	15,9	7	42	150
0:23:15	37	15,9	7	43	150
0:23:16	37	15,9	7	42	150
0:23:17	37	16,0	7	43	150
0:23:18	37	16,0	7	42	150
0:23:19	37	16,0	7	43	150
0:23:20	37	16,0	7	43	150
0:23:21	37	16,0	7	43	150
0:23:22	37	16,0	7	43	150
0:23:23	37	16,1	7	43	150
0:23:24	37	16,1	7	43	150
0:23:25	37	16,1	7	43	150
0:23:26	37	16,1	7	43	150
0:23:27	37	16,1	7	43	150
0:23:28	37	16,1	7	43	150
0:23:29	37	16,1	7	43	150
0:23:30	37	16,2	7	43	150
0:23:31	37	16,2	7	43	150
0:23:32	37	16,2	7	43	150
0:23:33	37	16,2	7	43	150
0:23:34	37	16,2	7	43	150
0:23:35	37	16,2	7	43	150
0:23:36	37	16,2	7	43	150
0:23:37	37	16,2	7	43	150
0:23:38	37	16,3	7	43	150
0:23:39	37	16,3	7	43	150
0:23:40	37	16,3	7	43	150
0:23:41	37	16,3	7	43	150
0:23:42	37	16,3	7	43	150
0:23:43	37	16,3	7	43	150
0:23:44	37	16,4	7	43	150
0:23:45	37	16,4	7	43	150
0:23:46	37	16,4	7	43	150
0:23:47	37	16,4	7	43	150
0:23:48	37	16,4	7	43	150
0:23:49	37	16,4	7	43	150
0:23:50	37	16,4	7	43	150
0:23:51	37	16,4	7	43	150
0:23:52	37	16,5	7	43	150
0:23:53	37	16,5	7	43	150
0:23:54	37	16,5	7	43	150
0:23:55	37	16,5	7	43	150
0:23:56	37	16,5	7	43	150
0:23:57	38	16,5	7	43	150
0:23:58	38	16,5	7	43	150
0:23:59	38	16,6	7	44	150
0:24:00	38	16,6	7	44	150
0:24:01	38	16,6	7	43	150
0:24:02	38	16,6	7	43	150
0:24:03	38	16,6	7	44	150
0:24:04	38	16,6	7	44	150
0:24:05	38	16,6	7	44	150
0:24:06	38	16,7	7	44	150
0:24:07	38	16,7	7	44	150
0:24:08	38	16,7	7	44	150
0:24:09	38	16,7	7	44	150
0:24:10	38	16,7	7	44	150
0:24:11	38	16,7	7	44	150
0:24:12	38	16,7	7	44	150
0:24:13	38	16,8	7	44	150
0:24:14	38	16,8	7	44	150
0:24:15	38	16,8	7	44	150
0:24:16	38	16,8	7	44	150
0:24:17	38	16,8	7	44	150
0:24:18	38	16,8	7	44	150
0:24:19	38	16,8	7	44	150
0:24:20	38	16,9	7	44	150
0:24:21	38	16,9	7	44	150
0:24:22	38	16,9	7	44	150
0:24:23	38	16,9	7	44	150
0:24:24	38	16,9	7	44	150
0:24:25	38	16,9	7	44	150
0:24:26	38	16,9	7	44	150
0:24:27	38	17,0	7	44	150
0:24:28	38	17,0	7	44	150
0:24:29	38	17,0	7	44	150
0:24:30	38	17,0	7	44	150
0:24:31	38	17,0	7	44	150
0:24:32	38	17,0	7	44	150
0:24:33	38	17,0	7	44	150
0:24:34	38	17,0	7	44	150
0:24:35	38	17,1	7	44	150
0:24:36	38	17,1	7	44	150
0:24:37	38	17,1	7	44	150
0:24:38	38	17,1	7	44	150
0:24:39	38	17,1	7	44	150
0:24:40	38	17,1	7	44	150
0:24:41	38	17,1	7	44	150
0:24:42	38	17,2	7	44	150
0:24:43	38	17,2	7	44	150
0:24:44	38	17,2	7	44	150
0:24:45	38	17,2	7	45	150
0:24:46	38	17,2	7	44	150
0:24:47	38	17,2	7	45	150
0:24:48	38	17,2	7	44	150
0:24:49	38	17,3	7	45	150
0:24:50	38	17,3	7	45	150
0:24:51	38	17,3	7	44	150
0:24:52	38	17,3	7	45	150
0:24:53	38	17,3	7	45	150
0:24:54	38	17,3	7	45	150
0:24:55	38	17,3	7	44	150
0:24:56	38	17,4	7	45	150
0:24:57	38	17,4	7	44	150
0:24:58	38	17,4	7	45	150
0:24:59	38	17,4	7	45	150
0:25:00	38	17,4	7	45	150
0:25:01	38	17,4	7	45	150
0:25:02	38	17,4	7	45	150
0:25:03	38	17,5	7	45	150
0:25:04	38	17,5	7	45	150
0:25:05	38	17,5	7	45	150
0:25:06	38	17,5	7	45	150
0:25:07	38	17,5	7	45	150
0:25:08	38	17,5	7	45	150
0:25:09	38	17,5	7	45	150
0:25:10	38	17,6	7	45	150
0:25:11	38	17,6	7	45	150
0:25:12	38	17,6	7	45	150
0:25:13	38	17,6	7	45	150
0:25:14	38	17,6	7	45	150
0:25:15	38	17,6	7	45	150
0:25:16	38	17,6	7	45	150
0:25:17	38	17,7	7	45	150
0:25:18	38	17,7	7	45	150
0:25:19	38	17,7	7	45	150
0:25:20	38	17,7	7	45	150
0:25:21	38	17,7	7	45	150
0:25:22	38	17,7	7	45	150
0:25:23	38	17,7	7	45	150
0:25:24	38	17,7	7	45	150
0:25:25	38	17,8	7	45	150
0:25:26	38	17,8	7	45	150
0:25:27	38	17,8	7	45	150
0:25:28	38	17,8	7	45	150
0:25:29	38	17,8	7	45	150
0:25:30	38	17,8	7	45	150
0:25:31	38	17,8	7	45	150
0:25:32	38	17,8	7	45	150
0:25:33	38	17,8	7	45	150
0:25:34	38	17,9	7	45	150
0:25:35	38	17,9	7	45	150
0:25:36	38	17,9	7	45	150
0:25:37	38	17,9	7	45	150
0:25:38	38	17,9	7	45	150
0:25:39	38	17,9	7	46	150
0:25:40	38	17,9	7	45	150
0:25:41	38	17,9	7	45	150
0:25:42	38	18,0	7	45	150
0:25:43	38	18,0	7	45	150
0:25:44	38	18,0	7	46	150
0:25:45	38	18,0	7	46	150
0:25:46	39	18,0	7	46	150
0:25:47	38	18,0	7	46	150
0:25:48	38	18,0	7	45	150
0:25:49	39	18,0	7	46	150
0:25:50	39	18,1	7	46	150
0:25:51	39	18,1	7	46	150
0:25:52	39	18,1	7	46	150
0:25:53	39	18,1	7	46	150
0:25:54	39	18,1	7	45	150
0:25:55	39	18,1	7	45	150
0:25:56	39	18,1	7	46	150
0:25:57	39	18,1	7	45	150
0:25:58	39	18,1	7	46	150
0:25:59	39	18,2	7	46	150
0:26:00	39	18,2	7	46	150
