Repository: ProgWizer/parser

File: project-root/data/Data Acquisition/Data Acquisition/2020 year (143)/20-073.txt (part 1 of 13)
--Test Summary--
Full Path and File Name	
Instrument Name	7322
Instrument Type	Model 7322 Consistometer - Variable Speed
Instrument Serial Number	
Test Start Date	22.04.2020
Test Start Time	9:48:17
Test Stop Date	22.04.2020
Test Stop Time	15:22:14
Test Length	5:33:57
Final Sample Time Offset	5:33:56
Controller Schedule Name	
Sampling Period	1 second
Comments	
Information	WellID	
Information	Customer	
Information	EngName	
Information	CementClass	
Information	CementMfr	
Information	Additives	80G+20MKU+1.1(woc)CFL-450+0.5(woc)SMS+0.2(woc)CEX-201
Information	Density	1500
Information	BHCT	
Information	BHST	
Information	FluidLoss	
Information	JobType	
Calculated Value	Time_30Bc	N/A
Calculated Value	Time_70Bc	N/A
Initial Temperature (°C)	23 °C
Final Temperature (°C)	42 °C
Initial Pressure (MPa)	0,9 MPa
Final Pressure (MPa)	20,1 MPa
Initial Consistency (Bc)	12 Bc
Final Consistency (Bc)	29 Bc
Initial Wall Temperature (°C)	19 °C
Final Wall Temperature (°C)	41 °C
Initial Motor Speed (RPM)	150 RPM
Final Motor Speed (RPM)	150 RPM
--Data--
Time (HH:MM:SS)	Temperature (°C)	Pressure (MPa)	Consistency (Bc)	Wall Temperature (°C)	Motor Speed (RPM)
0:00:00	23	0,9	12	19	150
0:00:01	23	0,9	12	19	150
0:00:02	23	0,9	12	19	150
0:00:03	23	0,9	12	19	150
0:00:04	23	0,9	12	19	150
0:00:05	23	0,9	12	19	150
0:00:06	23	0,9	12	19	150
0:00:07	23	0,9	12	19	150
0:00:08	23	0,9	13	19	150
0:00:09	23	0,9	13	19	150
0:00:10	23	1,0	13	19	150
0:00:11	23	1,0	13	19	150
0:00:12	23	1,0	13	19	150
0:00:13	23	1,0	13	19	150
0:00:14	23	1,0	13	19	150
0:00:15	23	1,0	13	19	150
0:00:16	23	1,0	13	19	150
0:00:17	23	1,0	13	19	150
0:00:18	23	1,0	13	19	150
0:00:19	23	1,0	13	19	150
0:00:20	23	1,1	13	19	150
0:00:21	23	1,1	13	19	150
0:00:22	23	1,1	13	19	150
0:00:23	23	1,1	12	20	150
0:00:24	23	1,1	12	19	150
0:00:25	23	1,1	12	20	150
0:00:26	23	1,1	12	20	150
0:00:27	23	1,2	13	20	150
0:00:28	23	1,2	12	20	150
0:00:29	23	1,2	12	20	150
0:00:30	23	1,2	12	20	150
0:00:31	23	1,2	12	20	150
0:00:32	23	1,2	12	20	150
0:00:33	23	1,2	12	20	150
0:00:34	23	1,2	12	20	150
0:00:35	23	1,2	12	20	150
0:00:36	23	1,2	12	20	150
0:00:37	23	1,2	12	20	150
0:00:38	23	1,3	12	20	150
0:00:39	23	1,3	12	20	150
0:00:40	23	1,3	12	20	150
0:00:41	23	1,3	12	20	150
0:00:42	23	1,3	12	20	150
0:00:43	23	1,4	12	21	150
0:00:44	22	1,4	12	21	150
0:00:45	22	1,4	12	21	150
0:00:46	22	1,5	12	21	150
0:00:47	22	1,5	12	21	150
0:00:48	22	1,5	12	21	150
0:00:49	22	1,5	12	21	150
0:00:50	22	1,5	12	21	150
0:00:51	23	1,5	12	21	150
0:00:52	22	1,5	12	21	150
0:00:53	22	1,5	12	21	150
0:00:54	22	1,5	12	21	150
0:00:55	22	1,5	12	21	150
0:00:56	22	1,5	12	21	150
0:00:57	22	1,6	12	21	150
0:00:58	22	1,6	12	21	150
0:00:59	22	1,6	12	21	150
0:01:00	22	1,6	12	21	150
0:01:01	22	1,6	12	22	150
0:01:02	22	1,6	12	22	150
0:01:03	22	1,6	12	22	150
0:01:04	22	1,6	12	22	150
0:01:05	22	1,6	12	22	150
0:01:06	22	1,7	12	22	150
0:01:07	22	1,7	12	22	150
0:01:08	22	1,7	12	22	150
0:01:09	22	1,7	12	22	150
0:01:10	22	1,7	12	22	150
0:01:11	22	1,7	12	22	150
0:01:12	22	1,7	12	22	150
0:01:13	22	1,7	12	22	150
0:01:14	22	1,8	12	22	150
0:01:15	22	1,8	12	22	150
0:01:16	22	1,8	12	22	150
0:01:17	22	1,8	12	22	150
0:01:18	22	1,8	12	22	150
0:01:19	22	1,8	12	22	150
0:01:20	22	1,8	12	23	150
0:01:21	22	1,9	12	23	150
0:01:22	22	1,9	12	23	150
0:01:23	22	1,9	12	23	150
0:01:24	22	1,9	12	23	150
0:01:25	22	1,9	12	23	150
0:01:26	22	1,9	12	23	150
0:01:27	22	2,0	12	23	150
0:01:28	22	2,0	12	23	150
0:01:29	22	2,0	12	23	150
0:01:30	22	2,0	12	23	150
0:01:31	22	2,0	12	23	150
0:01:32	22	2,0	12	23	150
0:01:33	22	2,0	11	23	150
0:01:34	22	2,1	11	23	150
0:01:35	22	2,1	11	23	150
0:01:36	22	2,1	11	23	150
0:01:37	22	2,1	11	24	150
0:01:38	22	2,1	11	24	150
0:01:39	22	2,2	11	24	150
0:01:40	22	2,2	11	24	150
0:01:41	22	2,2	11	24	150
0:01:42	22	2,2	11	24	150
0:01:43	22	2,2	11	24	150
0:01:44	22	2,3	11	24	150
0:01:45	22	2,3	11	24	150
0:01:46	22	2,3	11	24	150
0:01:47	22	2,3	11	24	150
0:01:48	22	2,4	11	25	150
0:01:49	22	2,4	11	25	150
0:01:50	22	2,4	11	25	150
0:01:51	22	2,4	11	25	150
0:01:52	22	2,4	11	26	150
0:01:53	22	2,5	11	26	150
0:01:54	22	2,5	11	26	150
0:01:55	22	2,5	11	26	150
0:01:56	22	2,5	11	26	150
0:01:57	22	2,6	11	26	150
0:01:58	22	2,6	11	26	150
0:01:59	22	2,6	11	26	150
0:02:00	22	2,6	11	27	150
0:02:01	22	2,7	11	26	150
0:02:02	22	2,7	11	27	150
0:02:03	22	2,7	11	27	150
0:02:04	22	2,7	11	27	150
0:02:05	22	2,8	11	27	150
0:02:06	22	2,8	11	27	150
0:02:07	22	2,8	10	27	150
0:02:08	22	2,8	10	27	150
0:02:09	22	2,9	10	27	150
0:02:10	22	2,9	10	27	150
0:02:11	22	2,9	10	27	150
0:02:12	22	2,9	10	27	150
0:02:13	22	3,0	10	27	150
0:02:14	22	3,0	10	27	150
0:02:15	22	3,0	10	27	150
0:02:16	22	3,0	10	28	150
0:02:17	22	3,1	10	28	150
0:02:18	22	3,1	10	28	150
0:02:19	22	3,1	10	28	150
0:02:20	22	3,1	10	28	150
0:02:21	22	3,2	10	28	150
0:02:22	22	3,2	10	28	150
0:02:23	22	3,2	10	28	150
0:02:24	22	3,3	10	28	150
0:02:25	22	3,3	10	28	150
0:02:26	22	3,3	10	28	150
0:02:27	22	3,3	10	28	150
0:02:28	22	3,4	10	28	150
0:02:29	22	3,4	10	28	150
0:02:30	22	3,4	10	29	150
0:02:31	22	3,5	10	29	150
0:02:32	22	3,5	10	29	150
0:02:33	22	3,5	10	29	150
0:02:34	22	3,5	10	29	150
0:02:35	22	3,6	10	29	150
0:02:36	22	3,6	10	29	150
0:02:37	22	3,6	10	29	150
0:02:38	22	3,6	10	29	150
0:02:39	22	3,6	10	29	150
0:02:40	22	3,6	10	29	150
0:02:41	22	3,6	10	29	150
0:02:42	22	3,7	10	29	150
0:02:43	22	3,6	10	29	150
0:02:44	22	3,6	10	29	150
0:02:45	22	3,6	10	29	150
0:02:46	22	3,6	10	30	150
0:02:47	22	3,7	10	29	150
0:02:48	22	3,7	10	30	150
0:02:49	22	3,7	10	29	150
0:02:50	22	3,7	10	30	150
0:02:51	22	3,7	10	30	150
0:02:52	22	3,7	10	30	150
0:02:53	22	3,7	10	30	150
0:02:54	22	3,8	10	30	150
0:02:55	22	3,8	10	30	150
0:02:56	22	3,8	10	30	150
0:02:57	22	3,8	10	30	150
0:02:58	22	3,8	10	30	150
0:02:59	22	3,8	10	30	150
0:03:00	22	3,8	10	30	150
0:03:01	22	3,8	10	30	150
0:03:02	22	3,8	10	31	150
0:03:03	22	3,8	10	30	150
0:03:04	22	3,8	10	31	150
0:03:05	22	3,9	10	31	150
0:03:06	22	3,9	10	31	150
0:03:07	22	3,9	10	31	150
0:03:08	22	3,9	10	31	150
0:03:09	22	3,9	10	31	150
0:03:10	23	3,9	10	31	150
0:03:11	22	3,9	10	31	150
0:03:12	23	4,0	10	31	150
0:03:13	22	4,0	10	31	150
0:03:14	23	3,9	10	31	150
0:03:15	23	3,9	10	31	150
0:03:16	23	4,0	10	31	150
0:03:17	23	4,0	10	31	150
0:03:18	23	4,0	10	31	150
0:03:19	23	4,0	10	31	150
0:03:20	23	4,0	10	31	150
0:03:21	23	4,0	10	31	150
0:03:22	23	4,0	10	31	150
0:03:23	23	4,0	10	31	150
0:03:24	23	4,1	10	31	150
0:03:25	23	4,1	10	31	150
0:03:26	23	4,1	10	32	150
0:03:27	23	4,1	10	31	150
0:03:28	23	4,1	10	31	150
0:03:29	23	4,1	10	31	150
0:03:30	23	4,1	10	31	150
0:03:31	23	4,1	10	32	150
0:03:32	23	4,1	10	32	150
0:03:33	23	4,1	10	32	150
0:03:34	23	4,2	10	32	150
0:03:35	23	4,2	10	32	150
0:03:36	23	4,2	10	32	150
0:03:37	23	4,2	10	32	150
0:03:38	23	4,2	10	32	150
0:03:39	23	4,2	10	32	150
0:03:40	23	4,2	10	32	150
0:03:41	23	4,2	10	32	150
0:03:42	23	4,2	10	32	150
0:03:43	23	4,3	10	32	150
0:03:44	23	4,3	10	32	150
0:03:45	23	4,3	10	32	150
0:03:46	23	4,3	10	32	150
0:03:47	23	4,3	10	32	150
0:03:48	23	4,3	10	32	150
0:03:49	23	4,3	10	32	150
0:03:50	23	4,3	10	32	150
0:03:51	23	4,3	10	32	150
0:03:52	23	4,3	10	32	150
0:03:53	23	4,3	10	32	150
0:03:54	23	4,3	10	32	150
0:03:55	23	4,4	10	32	150
0:03:56	23	4,4	10	32	150
0:03:57	23	4,4	10	32	150
0:03:58	23	4,4	10	32	150
0:03:59	23	4,4	10	32	150
0:04:00	23	4,4	10	32	150
0:04:01	23	4,4	10	32	150
0:04:02	23	4,4	10	32	150
0:04:03	23	4,5	10	32	150
0:04:04	23	4,5	10	32	150
0:04:05	23	4,5	10	32	150
0:04:06	23	4,5	10	32	150
0:04:07	23	4,5	10	32	150
0:04:08	23	4,5	10	32	150
0:04:09	23	4,5	10	32	150
0:04:10	23	4,5	10	32	150
0:04:11	23	4,5	10	32	150
0:04:12	23	4,5	9	32	150
0:04:13	23	4,5	9	32	150
0:04:14	23	4,6	10	32	150
0:04:15	23	4,6	9	32	150
0:04:16	23	4,6	9	32	150
0:04:17	23	4,6	9	32	150
0:04:18	24	4,6	9	32	150
0:04:19	24	4,6	9	32	150
0:04:20	24	4,6	9	32	150
0:04:21	24	4,6	9	32	150
0:04:22	24	4,6	9	32	150
0:04:23	24	4,6	10	32	150
0:04:24	24	4,6	9	32	150
0:04:25	24	4,6	10	32	150
0:04:26	24	4,6	10	32	150
0:04:27	24	4,6	10	32	150
0:04:28	24	4,6	9	32	150
0:04:29	24	4,6	10	32	150
0:04:30	24	4,7	10	32	150
0:04:31	24	4,7	9	32	150
0:04:32	24	4,7	9	32	150
0:04:33	24	4,7	9	32	150
0:04:34	24	4,7	9	32	150
0:04:35	24	4,7	9	32	150
0:04:36	24	4,7	9	32	150
0:04:37	24	4,7	9	32	150
0:04:38	24	4,7	9	32	150
0:04:39	24	4,7	9	32	150
0:04:40	24	4,7	9	32	150
0:04:41	24	4,7	9	32	150
0:04:42	24	4,7	9	32	150
0:04:43	24	4,7	9	32	150
0:04:44	24	4,7	9	32	150
0:04:45	24	4,7	9	32	150
0:04:46	24	4,7	9	32	150
0:04:47	24	4,7	9	32	150
0:04:48	24	4,7	9	32	150
0:04:49	24	4,7	9	32	150
0:04:50	24	4,7	9	32	150
0:04:51	24	4,7	9	32	150
0:04:52	24	4,7	9	32	150
0:04:53	24	4,7	9	32	150
0:04:54	24	4,7	9	32	150
0:04:55	24	4,7	9	32	150
0:04:56	24	4,7	9	32	150
0:04:57	24	4,7	9	32	150
0:04:58	24	4,7	9	32	150
0:04:59	24	4,7	9	32	150
0:05:00	24	4,7	9	32	150
0:05:01	24	4,7	9	32	150
0:05:02	24	4,7	9	32	150
0:05:03	24	4,7	9	32	150
0:05:04	24	4,7	9	32	150
0:05:05	24	4,7	9	32	150
0:05:06	24	4,7	9	32	150
0:05:07	24	4,7	9	32	150
0:05:08	24	4,7	9	32	150
0:05:09	25	4,7	9	32	150
0:05:10	25	4,7	9	32	150
0:05:11	25	4,7	9	32	150
0:05:12	25	4,7	9	32	150
0:05:13	25	4,7	9	32	150
0:05:14	25	4,7	9	32	150
0:05:15	25	4,7	9	32	150
0:05:16	25	4,7	9	32	150
0:05:17	25	4,7	9	31	150
0:05:18	25	4,7	9	32	150
0:05:19	25	4,7	9	32	150
0:05:20	25	4,7	9	31	150
0:05:21	25	4,7	9	31	150
0:05:22	25	4,7	9	32	150
0:05:23	25	4,7	9	32	150
0:05:24	25	4,7	9	31	150
0:05:25	25	4,7	9	31	150
0:05:26	25	4,7	9	31	150
0:05:27	25	4,7	9	31	150
0:05:28	25	4,7	9	31	150
0:05:29	25	4,7	9	31	150
0:05:30	25	4,7	9	31	150
0:05:31	25	4,7	9	31	150
0:05:32	25	4,7	9	31	150
0:05:33	25	4,7	9	31	150
0:05:34	25	4,7	9	31	150
0:05:35	25	4,7	10	31	150
0:05:36	25	4,7	10	31	150
0:05:37	25	4,7	10	31	150
0:05:38	25	4,7	10	31	150
0:05:39	25	4,7	10	31	150
0:05:40	25	4,7	11	31	150
0:05:41	25	4,7	11	31	150
0:05:42	25	4,7	11	31	150
0:05:43	25	4,7	11	31	150
0:05:44	25	4,7	11	31	150
0:05:45	25	4,7	11	31	150
0:05:46	25	4,7	11	31	150
0:05:47	25	4,7	11	31	150
0:05:48	25	4,7	11	31	150
0:05:49	25	4,7	11	31	150
0:05:50	25	4,7	11	31	150
0:05:51	25	4,7	11	31	150
0:05:52	25	4,7	11	31	150
0:05:53	25	4,7	11	31	150
0:05:54	25	4,6	11	31	150
0:05:55	25	4,6	11	31	150
0:05:56	25	4,6	11	31	150
0:05:57	25	4,6	11	31	150
0:05:58	25	4,6	11	31	150
0:05:59	25	4,6	11	31	150
0:06:00	25	4,6	11	31	150
0:06:01	25	4,6	12	31	150
0:06:02	25	4,9	11	31	150
0:06:03	25	5,0	12	31	150
0:06:04	25	5,0	11	31	150
0:06:05	25	5,0	11	31	150
0:06:06	26	5,0	11	31	150
0:06:07	26	5,0	11	31	150
0:06:08	26	5,0	11	31	150
0:06:09	26	5,0	11	31	150
0:06:10	26	5,0	11	31	150
0:06:11	26	5,0	11	31	150
0:06:12	26	5,0	11	31	150
0:06:13	26	5,0	11	31	150
0:06:14	26	5,0	11	31	150
0:06:15	26	5,0	11	31	150
0:06:16	26	5,0	11	31	150
0:06:17	26	5,0	11	31	150
0:06:18	26	5,0	11	31	150
0:06:19	26	5,0	11	31	150
0:06:20	26	5,0	11	31	150
0:06:21	26	5,0	11	31	150
0:06:22	26	5,0	11	31	150
0:06:23	26	5,0	11	31	150
0:06:24	26	5,0	11	31	150
0:06:25	26	5,0	11	31	150
0:06:26	26	5,0	12	31	150
0:06:27	26	5,0	11	31	150
0:06:28	26	5,0	11	31	150
0:06:29	26	5,0	11	31	150
0:06:30	26	5,0	11	31	150
0:06:31	26	5,0	11	31	150
0:06:32	26	5,0	11	31	150
0:06:33	26	5,0	11	31	150
0:06:34	26	5,0	11	31	150
0:06:35	26	5,0	11	31	150
0:06:36	26	5,0	11	31	150
0:06:37	26	5,0	11	31	150
0:06:38	26	5,1	11	31	150
0:06:39	26	5,1	12	31	150
0:06:40	26	5,1	11	31	150
0:06:41	26	5,1	12	31	150
0:06:42	26	5,1	11	31	150
0:06:43	26	5,1	11	31	150
0:06:44	26	5,2	12	31	150
0:06:45	26	5,3	12	31	150
0:06:46	26	5,3	12	31	150
0:06:47	26	5,3	12	31	150
0:06:48	26	5,3	12	31	150
0:06:49	26	5,3	12	31	150
0:06:50	26	5,3	12	31	150
0:06:51	26	5,3	12	31	150
0:06:52	26	5,3	12	31	150
0:06:53	26	5,3	12	31	150
0:06:54	26	5,3	12	31	150
0:06:55	26	5,3	12	31	150
0:06:56	26	5,3	12	31	150
0:06:57	26	5,3	12	31	150
0:06:58	26	5,3	12	31	150
0:06:59	26	5,3	12	31	150
0:07:00	26	5,3	12	31	150
0:07:01	26	5,3	12	31	150
0:07:02	26	5,3	12	31	150
0:07:03	26	5,3	12	31	150
0:07:04	26	5,4	12	31	150
0:07:05	26	5,3	12	31	150
0:07:06	26	5,4	12	31	150
0:07:07	26	5,5	12	31	150
0:07:08	26	5,6	12	31	150
0:07:09	26	5,6	12	31	150
0:07:10	26	5,6	12	31	150
0:07:11	26	5,6	12	31	150
0:07:12	26	5,6	12	31	150
0:07:13	26	5,6	12	31	150
0:07:14	26	5,7	12	31	150
0:07:15	26	5,7	12	31	150
0:07:16	26	5,7	12	31	150
0:07:17	26	5,7	12	31	150
0:07:18	26	5,7	12	31	150
0:07:19	26	5,7	12	31	150
0:07:20	26	5,7	12	31	150
0:07:21	27	5,7	12	31	150
0:07:22	27	5,7	12	31	150
0:07:23	27	5,7	12	31	150
0:07:24	27	5,7	12	31	150
0:07:25	27	5,7	12	31	150
0:07:26	27	5,7	12	31	150
0:07:27	27	5,7	12	32	150
0:07:28	27	5,8	12	31	150
0:07:29	27	5,8	12	31	150
0:07:30	27	5,8	12	31	150
0:07:31	27	5,8	12	31	150
0:07:32	27	5,8	12	31	150
0:07:33	27	5,8	12	31	150
0:07:34	27	5,8	12	31	150
0:07:35	27	5,8	12	31	150
0:07:36	27	5,8	12	32	150
0:07:37	27	5,8	12	32	150
0:07:38	27	5,8	12	31	150
0:07:39	27	5,8	12	31	150
0:07:40	27	5,8	12	31	150
0:07:41	27	5,9	12	31	150
0:07:42	27	5,9	12	31	150
0:07:43	27	5,9	12	31	150
0:07:44	27	5,9	12	31	150
0:07:45	27	5,9	12	32	150
0:07:46	27	5,9	12	32	150
0:07:47	27	5,9	12	32	150
0:07:48	27	5,9	12	32	150
0:07:49	27	5,9	13	32	150
0:07:50	27	5,9	12	31	150
0:07:51	27	5,9	12	32	150
0:07:52	27	5,9	12	32	150
0:07:53	27	5,9	12	32	150
0:07:54	27	5,9	12	31	150
0:07:55	27	5,9	12	32	150
0:07:56	27	5,9	12	32	150
0:07:57	27	5,9	12	32	150
0:07:58	27	6,0	12	32	150
0:07:59	27	6,0	12	32	150
0:08:00	27	6,0	12	32	150
0:08:01	27	6,0	12	31	150
0:08:02	27	6,0	12	32	150
0:08:03	27	6,0	12	32	150
0:08:04	27	6,0	12	32	150
0:08:05	27	6,0	12	32	150
0:08:06	27	6,0	12	32	150
0:08:07	27	6,0	12	32	150
0:08:08	27	6,0	12	32	150
0:08:09	27	6,0	12	32	150
0:08:10	27	6,0	12	32	150
0:08:11	27	6,1	12	32	150
0:08:12	27	6,1	12	32	150
0:08:13	27	6,1	12	32	150
0:08:14	27	6,1	12	32	150
0:08:15	27	6,2	12	32	150
0:08:16	27	6,4	12	32	150
0:08:17	27	6,4	12	32	150
0:08:18	27	6,5	12	32	150
0:08:19	27	6,5	12	32	150
0:08:20	27	6,5	12	32	150
0:08:21	27	6,5	12	32	150
0:08:22	27	6,5	12	32	150
0:08:23	27	6,5	12	32	150
0:08:24	27	6,5	12	32	150
0:08:25	27	6,5	12	32	150
0:08:26	27	6,5	12	32	150
0:08:27	27	6,5	13	32	150
0:08:28	27	6,5	12	32	150
0:08:29	27	6,6	13	32	150
0:08:30	27	6,6	12	32	150
0:08:31	27	6,6	12	32	150
0:08:32	27	6,6	12	32	150
0:08:33	27	6,6	12	32	150
0:08:34	27	6,6	12	32	150
0:08:35	27	6,6	12	32	150
0:08:36	27	6,6	12	32	150
0:08:37	27	6,6	12	32	150
0:08:38	27	6,6	12	32	150
0:08:39	27	6,7	12	32	150
0:08:40	27	6,7	12	32	150
0:08:41	27	6,7	12	32	150
0:08:42	27	6,7	12	32	150
0:08:43	27	6,7	12	32	150
0:08:44	27	6,7	12	32	150
0:08:45	27	6,7	12	32	150
0:08:46	27	6,7	12	32	150
0:08:47	27	6,7	12	32	150
0:08:48	27	6,8	12	32	150
0:08:49	27	6,8	12	33	150
0:08:50	27	6,8	12	32	150
0:08:51	27	6,8	12	33	150
0:08:52	27	6,8	12	32	150
0:08:53	27	6,8	12	33	150
0:08:54	27	6,8	12	32	150
0:08:55	27	6,8	12	32	150
0:08:56	27	6,8	12	32	150
0:08:57	28	6,8	12	32	150
0:08:58	28	6,9	12	33	150
0:08:59	28	6,9	12	33	150
0:09:00	28	6,9	12	33	150
0:09:01	28	6,9	12	33	150
0:09:02	28	6,9	12	33	150
0:09:03	28	6,9	12	33	150
0:09:04	28	6,9	12	33	150
0:09:05	28	6,9	12	33	150
0:09:06	28	6,9	12	33	150
0:09:07	28	6,9	12	33	150
0:09:08	28	6,9	12	33	150
0:09:09	28	6,9	12	33	150
0:09:10	28	7,0	12	33	150
0:09:11	28	7,0	12	33	150
0:09:12	28	7,0	12	33	150
0:09:13	28	7,0	12	33	150
0:09:14	28	7,0	12	33	150
0:09:15	28	7,0	12	33	150
0:09:16	28	7,0	12	33	150
0:09:17	28	7,0	12	33	150
0:09:18	28	7,0	12	33	150
0:09:19	28	7,0	12	33	150
0:09:20	28	7,0	12	33	150
0:09:21	28	7,1	12	33	150
0:09:22	28	7,1	12	33	150
0:09:23	28	7,1	12	33	150
0:09:24	28	7,1	12	33	150
0:09:25	28	7,1	12	33	150
0:09:26	28	7,1	12	33	150
0:09:27	28	7,1	12	33	150
0:09:28	28	7,1	12	33	150
0:09:29	28	7,1	12	33	150
0:09:30	28	7,1	12	33	150
0:09:31	28	7,2	12	33	150
0:09:32	28	7,2	12	33	150
0:09:33	28	7,2	12	33	150
0:09:34	28	7,2	12	33	150
0:09:35	28	7,2	12	33	150
0:09:36	28	7,2	12	33	150
0:09:37	28	7,2	12	33	150
0:09:38	28	7,2	12	33	150
0:09:39	28	7,2	12	33	150
0:09:40	28	7,2	12	33	150
0:09:41	28	7,3	12	33	150
0:09:42	28	7,3	12	33	150
0:09:43	28	7,3	12	33	150
0:09:44	28	7,3	12	33	150
0:09:45	28	7,3	12	33	150
0:09:46	28	7,3	12	33	150
0:09:47	28	7,3	12	33	150
0:09:48	28	7,3	12	33	150
0:09:49	28	7,3	12	33	150
0:09:50	28	7,3	12	33	150
0:09:51	28	7,3	12	33	150
0:09:52	28	7,3	12	33	150
0:09:53	28	7,4	12	33	150
0:09:54	28	7,4	12	33	150
0:09:55	28	7,4	12	33	150
0:09:56	28	7,4	12	33	150
0:09:57	28	7,4	12	33	150
0:09:58	28	7,4	12	33	150
0:09:59	28	7,4	12	33	150
0:10:00	28	7,4	12	33	150
0:10:01	28	7,4	12	33	150
0:10:02	28	7,4	12	33	150
0:10:03	28	7,5	12	33	150
0:10:04	28	7,5	12	33	150
0:10:05	28	7,5	12	33	150
0:10:06	28	7,5	12	33	150
0:10:07	28	7,5	12	33	150
0:10:08	28	7,5	12	33	150
0:10:09	28	7,5	12	34	150
0:10:10	28	7,5	12	33	150
0:10:11	28	7,5	12	33	150
0:10:12	28	7,6	12	33	150
0:10:13	28	7,6	12	33	150
0:10:14	28	7,6	12	33	150
0:10:15	28	7,6	12	34	150
0:10:16	28	7,6	12	33	150
0:10:17	28	7,6	12	34	150
0:10:18	28	7,6	12	34	150
0:10:19	28	7,6	12	34	150
0:10:20	28	7,6	12	34	150
0:10:21	28	7,6	12	34	150
0:10:22	28	7,6	12	34	150
0:10:23	28	7,7	12	34	150
0:10:24	28	7,7	12	34	150
0:10:25	28	7,7	12	34	150
0:10:26	28	7,7	12	34	150
0:10:27	28	7,7	12	34	150
0:10:28	28	7,7	12	34	150
0:10:29	28	7,7	12	34	150
0:10:30	28	7,7	12	34	150
0:10:31	28	7,7	12	34	150
0:10:32	28	7,8	12	34	150
0:10:33	28	7,8	12	34	150
0:10:34	28	7,8	12	34	150
0:10:35	29	7,8	12	34	150
0:10:36	29	7,8	12	34	150
0:10:37	29	7,8	12	34	150
0:10:38	29	7,8	12	34	150
0:10:39	29	7,8	12	34	150
0:10:40	29	7,8	12	34	150
0:10:41	29	7,8	12	34	150
0:10:42	29	7,8	12	34	150
0:10:43	29	7,8	12	34	150
0:10:44	29	7,9	12	34	150
0:10:45	29	7,9	12	34	150
0:10:46	29	7,9	12	34	150
0:10:47	29	7,9	12	34	150
0:10:48	29	7,9	12	34	150
0:10:49	29	7,9	12	34	150
0:10:50	29	7,9	12	34	150
0:10:51	29	7,9	12	34	150
0:10:52	29	7,9	12	34	150
0:10:53	29	7,9	12	34	150
0:10:54	29	8,0	12	34	150
0:10:55	29	8,0	12	34	150
0:10:56	29	8,0	12	34	150
0:10:57	29	8,0	12	34	150
0:10:58	29	8,0	12	34	150
0:10:59	29	8,0	12	34	150
0:11:00	29	8,0	12	34	150
0:11:01	29	8,0	12	34	150
0:11:02	29	8,0	12	34	150
0:11:03	29	8,1	12	34	150
0:11:04	29	8,1	12	34	150
0:11:05	29	8,1	12	34	150
0:11:06	29	8,1	12	34	150
0:11:07	29	8,1	12	34	150
0:11:08	29	8,1	12	34	150
0:11:09	29	8,1	12	34	150
0:11:10	29	8,1	12	34	150
0:11:11	29	8,1	12	34	150
0:11:12	29	8,1	12	34	150
0:11:13	29	8,2	12	34	150
0:11:14	29	8,2	12	34	150
0:11:15	29	8,2	12	34	150
0:11:16	29	8,2	12	34	150
0:11:17	29	8,2	12	34	150
0:11:18	29	8,2	12	34	150
0:11:19	29	8,2	12	34	150
0:11:20	29	8,2	11	34	150
0:11:21	29	8,2	12	34	150
0:11:22	29	8,2	12	34	150
0:11:23	29	8,3	11	34	150
0:11:24	29	8,3	12	34	150
0:11:25	29	8,3	11	34	150
0:11:26	29	8,3	12	34	150
0:11:27	29	8,3	11	34	150
0:11:28	29	8,3	12	34	150
0:11:29	29	8,3	11	35	150
0:11:30	29	8,3	11	34	150
0:11:31	29	8,3	11	35	150
0:11:32	29	8,3	11	34	150
0:11:33	29	8,4	12	34	150
0:11:34	29	8,4	11	34	150
0:11:35	29	8,4	12	34	150
0:11:36	29	8,4	11	35	150
0:11:37	29	8,4	12	35	150
0:11:38	29	8,4	11	35	150
0:11:39	29	8,4	11	35	150
0:11:40	29	8,4	11	35	150
0:11:41	29	8,4	11	35	150
0:11:42	29	8,5	12	35	150
0:11:43	29	8,5	11	35	150
0:11:44	29	8,5	12	35	150
0:11:45	29	8,5	11	35	150
0:11:46	29	8,5	11	35	150
0:11:47	29	8,5	11	35	150
0:11:48	29	8,5	11	35	150
0:11:49	29	8,6	11	35	150
0:11:50	29	8,6	11	35	150
0:11:51	29	8,6	12	35	150
0:11:52	29	8,6	11	35	150
0:11:53	29	8,6	12	35	150
0:11:54	29	8,6	11	35	150
0:11:55	29	8,6	11	35	150
0:11:56	29	8,6	11	35	150
0:11:57	29	8,7	11	35	150
0:11:58	29	8,7	11	35	150
0:11:59	29	8,7	11	35	150
0:12:00	29	8,7	11	35	150
0:12:01	29	8,7	11	35	150
0:12:02	29	8,7	11	35	150
0:12:03	29	8,7	11	35	150
0:12:04	29	8,7	11	35	150
0:12:05	29	8,7	11	35	150
0:12:06	29	8,7	11	35	150
0:12:07	29	8,8	11	35	150
0:12:08	29	8,8	11	35	150
0:12:09	29	8,8	11	35	150
0:12:10	30	8,8	11	35	150
0:12:11	30	8,8	11	35	150
0:12:12	30	8,8	11	35	150
0:12:13	30	8,8	11	35	150
0:12:14	30	8,8	11	35	150
0:12:15	30	8,8	11	35	150
0:12:16	30	8,8	11	35	150
0:12:17	30	8,9	11	35	150
0:12:18	30	8,9	11	35	150
0:12:19	30	8,9	11	35	150
0:12:20	30	8,9	11	35	150
0:12:21	30	8,9	11	35	150
0:12:22	30	8,9	11	35	150
0:12:23	30	8,9	11	35	150
0:12:24	30	8,9	11	35	150
0:12:25	30	8,9	11	35	150
0:12:26	30	8,9	11	35	150
0:12:27	30	9,0	11	35	150
0:12:28	30	9,0	11	35	150
0:12:29	30	9,0	11	35	150
0:12:30	30	9,0	11	35	150
0:12:31	30	9,0	11	35	150
0:12:32	30	9,0	11	35	150
0:12:33	30	9,0	11	35	150
0:12:34	30	9,0	11	35	150
0:12:35	30	9,0	11	36	150
0:12:36	30	9,1	12	35	150
0:12:37	30	9,1	11	36	150
0:12:38	30	9,1	11	36	150
0:12:39	30	9,1	11	35	150
0:12:40	30	9,1	11	36	150
0:12:41	30	9,1	12	35	150
0:12:42	30	9,1	11	36	150
0:12:43	30	9,1	12	36	150
0:12:44	30	9,1	11	36	150
0:12:45	30	9,2	12	35	150
0:12:46	30	9,2	11	36	150
0:12:47	30	9,2	11	36	150
0:12:48	30	9,2	11	36	150
0:12:49	30	9,2	12	36	150
0:12:50	30	9,2	12	36	150
0:12:51	30	9,2	11	36	150
0:12:52	30	9,2	12	36	150
0:12:53	30	9,2	11	36	150
0:12:54	30	9,3	12	36	150
0:12:55	30	9,3	12	36	150
0:12:56	30	9,3	12	36	150
0:12:57	30	9,3	12	36	150
0:12:58	30	9,3	12	36	150
0:12:59	30	9,3	12	36	150
0:13:00	30	9,3	12	36	150
0:13:01	30	9,3	12	36	150
0:13:02	30	9,3	12	36	150
0:13:03	30	9,3	12	36	150
0:13:04	30	9,4	12	36	150
0:13:05	30	9,4	12	36	150
0:13:06	30	9,4	12	36	150
0:13:07	30	9,4	11	36	150
0:13:08	30	9,4	12	36	150
0:13:09	30	9,4	11	36	150
0:13:10	30	9,4	11	36	150
0:13:11	30	9,4	11	36	150
0:13:12	30	9,4	11	36	150
0:13:13	30	9,4	11	36	150
0:13:14	30	9,5	11	36	150
0:13:15	30	9,5	11	36	150
0:13:16	30	9,5	11	36	150
0:13:17	30	9,5	11	36	150
0:13:18	30	9,5	11	36	150
0:13:19	30	9,5	11	36	150
0:13:20	30	9,5	11	36	150
0:13:21	30	9,5	11	36	150
0:13:22	30	9,5	11	36	150
0:13:23	30	9,6	11	36	150
0:13:24	30	9,6	11	36	150
0:13:25	30	9,6	11	36	150
0:13:26	30	9,6	11	36	150
0:13:27	30	9,6	11	36	150
0:13:28	30	9,6	11	36	150
0:13:29	30	9,6	11	36	150
0:13:30	30	9,6	11	36	150
0:13:31	30	9,6	11	36	150
0:13:32	30	9,6	11	36	150
0:13:33	30	9,7	11	36	150
0:13:34	30	9,7	11	36	150
0:13:35	30	9,7	11	36	150
0:13:36	30	9,7	11	36	150
0:13:37	30	9,7	11	36	150
0:13:38	30	9,7	11	36	150
0:13:39	31	9,7	11	36	150
0:13:40	31	9,7	11	36	150
0:13:41	31	9,7	11	36	150
0:13:42	31	9,7	11	36	150
0:13:43	31	9,7	11	36	150
0:13:44	31	9,7	11	36	150
0:13:45	31	9,8	11	36	150
0:13:46	31	9,8	11	36	150
0:13:47	31	9,8	11	36	150
0:13:48	31	9,8	11	36	150
0:13:49	31	9,8	11	36	150
0:13:50	31	9,8	11	36	150
0:13:51	31	9,8	11	36	150
0:13:52	31	9,8	11	36	150
0:13:53	31	9,8	11	36	150
0:13:54	31	9,8	11	36	150
0:13:55	31	9,9	11	36	150
0:13:56	31	9,9	10	36	150
0:13:57	31	9,9	10	37	150
0:13:58	31	9,9	10	36	150
0:13:59	31	9,9	10	36	150
0:14:00	31	9,9	10	36	150
0:14:01	31	9,9	10	37	150
0:14:02	31	9,9	10	36	150
0:14:03	31	9,9	10	37	150
0:14:04	31	9,9	11	37	150
0:14:05	31	9,9	10	37	150
0:14:06	31	10,0	11	36	150
0:14:07	31	10,0	10	37	150
0:14:08	31	10,0	11	37	150
0:14:09	31	10,0	11	37	150
0:14:10	31	10,0	10	37	150
0:14:11	31	10,0	11	37	150
0:14:12	31	10,0	10	37	150
0:14:13	31	10,0	11	37	150
0:14:14	31	10,0	10	37	150
0:14:15	31	10,0	11	37	150
0:14:16	31	10,0	10	37	150
0:14:17	31	10,1	10	37	150
0:14:18	31	10,1	10	37	150
0:14:19	31	10,1	10	37	150
0:14:20	31	10,1	10	37	150
0:14:21	31	10,1	10	37	150
0:14:22	31	10,1	10	37	150
0:14:23	31	10,1	10	37	150
0:14:24	31	10,1	10	37	150
0:14:25	31	10,1	10	37	150
0:14:26	31	10,1	10	37	150
0:14:27	31	10,1	11	37	150
0:14:28	31	10,1	10	37	150
0:14:29	31	10,2	11	37	150
0:14:30	31	10,2	10	37	150
0:14:31	31	10,2	10	37	150
0:14:32	31	10,2	10	37	150
0:14:33	31	10,2	10	37	150
0:14:34	31	10,2	11	37	150
0:14:35	31	10,2	10	37	150
0:14:36	31	10,2	10	37	150
0:14:37	31	10,2	10	37	150
0:14:38	31	10,2	10	37	150
0:14:39	31	10,2	10	37	150
0:14:40	31	10,2	10	37	150
0:14:41	31	10,2	10	37	150
0:14:42	31	10,3	10	37	150
0:14:43	31	10,3	10	37	150
0:14:44	31	10,3	10	37	150
0:14:45	31	10,3	10	37	150
0:14:46	31	10,3	10	37	150
0:14:47	31	10,3	10	37	150
0:14:48	31	10,3	10	37	150
0:14:49	31	10,3	10	37	150
0:14:50	31	10,3	10	37	150
0:14:51	31	10,3	10	37	150
0:14:52	31	10,3	10	37	150
0:14:53	31	10,3	10	37	150
0:14:54	31	10,3	10	37	150
0:14:55	31	10,4	10	37	150
0:14:56	31	10,5	10	37	150
0:14:57	31	10,5	10	37	150
0:14:58	31	10,5	10	37	150
0:14:59	31	10,5	10	37	150
0:15:00	31	10,5	10	37	150
0:15:01	31	10,5	10	37	150
0:15:02	32	10,6	10	37	150
0:15:03	32	10,6	10	37	150
0:15:04	32	10,6	10	37	150
0:15:05	32	10,6	10	37	150
0:15:06	32	10,6	10	37	150
0:15:07	32	10,6	10	37	150
0:15:08	32	10,6	10	37	150
0:15:09	32	10,6	10	37	150
0:15:10	32	10,6	10	37	150
0:15:11	32	10,6	10	37	150
0:15:12	32	10,6	10	37	150
0:15:13	32	10,6	10	37	150
0:15:14	32	10,6	10	37	150
0:15:15	32	10,6	10	37	150
0:15:16	32	10,7	10	37	150
0:15:17	32	10,7	10	37	150
0:15:18	32	10,7	10	37	150
0:15:19	32	10,7	10	37	150
0:15:20	32	10,7	10	37	150
0:15:21	32	10,7	10	37	150
0:15:22	32	10,7	10	37	150
0:15:23	32	10,7	10	37	150
0:15:24	32	10,7	10	37	150
0:15:25	32	10,7	10	37	150
0:15:26	32	10,7	10	37	150
0:15:27	32	10,7	10	37	150
0:15:28	32	10,7	10	37	150
0:15:29	32	10,7	10	37	150
0:15:30	32	10,7	10	37	150
0:15:31	32	10,8	10	37	150
0:15:32	32	10,8	10	37	150
0:15:33	32	10,8	10	37	150
0:15:34	32	10,8	10	37	150
0:15:35	32	10,8	10	37	150
0:15:36	32	10,8	10	37	150
0:15:37	32	10,8	10	37	150
0:15:38	32	10,8	10	37	150
0:15:39	32	10,8	10	37	150
0:15:40	32	10,8	10	37	150
0:15:41	32	10,8	10	37	150
0:15:42	32	10,8	10	37	150
0:15:43	32	10,8	10	37	150
0:15:44	32	10,9	10	37	150
0:15:45	32	11,0	10	37	150
0:15:46	32	11,0	10	37	150
0:15:47	32	11,1	10	37	150
0:15:48	32	11,1	10	37	150
0:15:49	32	11,1	10	37	150
0:15:50	32	11,1	10	37	150
0:15:51	32	11,1	10	37	150
0:15:52	32	11,1	10	37	150
0:15:53	32	11,1	10	37	150
0:15:54	32	11,1	10	37	150
0:15:55	32	11,1	10	38	150
0:15:56	32	11,1	10	37	150
0:15:57	32	11,1	10	38	150
0:15:58	32	11,1	10	37	150
0:15:59	32	11,1	10	37	150
0:16:00	32	11,1	10	37	150
0:16:01	32	11,2	10	37	150
0:16:02	32	11,2	10	38	150
0:16:03	32	11,2	10	37	150
0:16:04	32	11,2	10	37	150
0:16:05	32	11,2	10	37	150
0:16:06	32	11,2	10	38	150
0:16:07	32	11,2	10	37	150
0:16:08	32	11,2	10	37	150
0:16:09	32	11,2	10	38	150
0:16:10	32	11,2	10	37	150
0:16:11	32	11,2	10	38	150
0:16:12	32	11,2	10	38	150
0:16:13	32	11,2	10	38	150
0:16:14	32	11,2	10	37	150
0:16:15	32	11,2	10	38	150
0:16:16	32	11,3	10	37	150
0:16:17	32	11,3	10	38	150
0:16:18	32	11,3	10	38	150
0:16:19	32	11,3	10	38	150
0:16:20	32	11,3	10	38	150
0:16:21	32	11,3	10	37	150
0:16:22	32	11,3	10	38	150
0:16:23	32	11,3	10	38	150
0:16:24	32	11,3	10	38	150
0:16:25	32	11,3	10	38	150
0:16:26	33	11,3	10	38	150
0:16:27	33	11,3	10	38	150
0:16:28	33	11,3	10	38	150
0:16:29	33	11,4	10	38	150
0:16:30	33	11,5	10	38	150
0:16:31	33	11,6	9	38	150
0:16:32	33	11,6	10	38	150
0:16:33	33	11,6	9	38	150
0:16:34	33	11,7	9	38	150
0:16:35	33	11,7	9	38	150
0:16:36	33	11,7	9	38	150
0:16:37	33	11,7	9	38	150
0:16:38	33	11,7	9	38	150
0:16:39	33	11,7	9	38	150
0:16:40	33	11,7	9	38	150
0:16:41	33	11,7	9	38	150
0:16:42	33	11,7	9	38	150
0:16:43	33	11,7	9	38	150
0:16:44	33	11,7	9	38	150
0:16:45	33	11,7	9	38	150
0:16:46	33	11,7	9	38	150
0:16:47	33	11,7	9	38	150
0:16:48	33	11,7	9	38	150
0:16:49	33	11,8	9	38	150
0:16:50	33	11,8	9	38	150
0:16:51	33	11,8	9	38	150
0:16:52	33	11,8	9	38	150
0:16:53	33	11,8	9	38	150
0:16:54	33	11,8	9	38	150
0:16:55	33	11,8	9	38	150
0:16:56	33	11,8	9	38	150
0:16:57	33	11,8	9	38	150
0:16:58	33	11,8	9	38	150
0:16:59	33	11,8	9	38	150
0:17:00	33	11,8	9	38	150
0:17:01	33	11,9	9	38	150
0:17:02	33	11,9	9	38	150
0:17:03	33	11,9	9	38	150
0:17:04	33	11,9	9	38	150
0:17:05	33	11,9	9	38	150
0:17:06	33	11,9	9	38	150
0:17:07	33	11,9	9	38	150
0:17:08	33	11,9	9	38	150
0:17:09	33	11,9	9	38	150
0:17:10	33	11,9	9	38	150
0:17:11	33	11,9	9	38	150
0:17:12	33	11,9	9	38	150
0:17:13	33	11,9	9	38	150
0:17:14	33	12,0	9	38	150
0:17:15	33	12,0	9	38	150
0:17:16	33	12,0	9	38	150
0:17:17	33	12,0	9	38	150
0:17:18	33	12,0	9	38	150
0:17:19	33	12,0	9	38	150
0:17:20	33	12,0	9	38	150
0:17:21	33	12,0	9	38	150
0:17:22	33	12,0	9	38	150
0:17:23	33	12,0	9	38	150
0:17:24	33	12,0	9	38	150
0:17:25	33	12,0	9	38	150
0:17:26	33	12,0	9	38	150
0:17:27	33	12,0	9	38	150
0:17:28	33	12,1	9	38	150
0:17:29	33	12,1	9	38	150
0:17:30	33	12,1	9	38	150
0:17:31	33	12,1	9	38	150
0:17:32	33	12,1	9	38	150
0:17:33	33	12,1	9	38	150
0:17:34	33	12,1	9	38	150
0:17:35	33	12,1	9	38	150
0:17:36	33	12,1	9	38	150
0:17:37	33	12,1	9	38	150
0:17:38	33	12,1	9	38	150
0:17:39	33	12,1	9	38	150
0:17:40	33	12,2	9	38	150
0:17:41	33	12,2	9	38	150
0:17:42	33	12,2	9	38	150
0:17:43	33	12,2	9	38	150
0:17:44	33	12,2	9	38	150
0:17:45	33	12,2	9	39	150
0:17:46	33	12,2	9	38	150
0:17:47	33	12,2	9	38	150
0:17:48	33	12,2	9	39	150
0:17:49	33	12,2	9	39	150
0:17:50	33	12,2	9	39	150
0:17:51	33	12,3	9	38	150
0:17:52	33	12,3	9	38	150
0:17:53	33	12,3	9	39	150
0:17:54	33	12,3	9	39	150
0:17:55	33	12,3	9	39	150
0:17:56	33	12,3	9	39	150
0:17:57	34	12,3	9	38	150
0:17:58	34	12,3	9	39	150
0:17:59	34	12,3	9	39	150
0:18:00	34	12,3	9	39	150
0:18:01	34	12,3	9	39	150
0:18:02	34	12,3	9	39	150
0:18:03	34	12,4	9	39	150
0:18:04	34	12,4	9	39	150
0:18:05	34	12,4	9	39	150
0:18:06	34	12,4	9	39	150
0:18:07	34	12,4	10	39	150
0:18:08	34	12,4	9	39	150
0:18:09	34	12,4	9	39	150
0:18:10	34	12,4	9	39	150
0:18:11	34	12,4	9	39	150
0:18:12	34	12,4	9	39	150
0:18:13	34	12,6	9	39	150
0:18:14	34	12,6	9	39	150
0:18:15	34	12,7	9	39	150
0:18:16	34	12,7	9	39	150
0:18:17	34	12,7	9	39	150
0:18:18	34	12,7	9	39	150
0:18:19	34	12,7	9	39	150
0:18:20	34	12,7	9	39	150
0:18:21	34	12,7	9	39	150
0:18:22	34	12,7	9	39	150
0:18:23	34	12,8	9	39	150
0:18:24	34	12,8	9	39	150
0:18:25	34	12,8	9	39	150
0:18:26	34	12,8	9	39	150
0:18:27	34	12,8	9	39	150
0:18:28	34	12,8	9	39	150
0:18:29	34	12,8	9	39	150
0:18:30	34	12,8	9	39	150
0:18:31	34	12,8	9	39	150
0:18:32	34	12,8	9	39	150
0:18:33	34	12,8	9	39	150
0:18:34	34	12,8	9	39	150
0:18:35	34	12,9	9	39	150
0:18:36	34	12,9	9	39	150
0:18:37	34	12,9	9	39	150
0:18:38	34	12,9	9	39	150
0:18:39	34	12,9	9	39	150
0:18:40	34	12,9	9	39	150
0:18:41	34	12,9	9	39	150
0:18:42	34	12,9	9	39	150
0:18:43	34	12,9	9	39	150
0:18:44	34	12,9	9	39	150
0:18:45	34	12,9	9	39	150
0:18:46	34	13,0	9	39	150
0:18:47	34	13,0	9	39	150
0:18:48	34	13,0	9	39	150
0:18:49	34	13,0	9	39	150
0:18:50	34	13,0	9	39	150
0:18:51	34	13,0	9	39	150
0:18:52	34	13,0	9	39	150
0:18:53	34	13,0	9	39	150
0:18:54	34	13,0	9	39	150
0:18:55	34	13,0	9	39	150
0:18:56	34	13,1	9	39	150
0:18:57	34	13,1	9	39	150
0:18:58	34	13,1	9	39	150
0:18:59	34	13,1	9	39	150
0:19:00	34	13,1	9	39	150
0:19:01	34	13,1	9	39	150
0:19:02	34	13,1	9	39	150
0:19:03	34	13,1	9	39	150
0:19:04	34	13,1	9	39	150
0:19:05	34	13,2	9	39	150
0:19:06	34	13,2	9	39	150
0:19:07	34	13,2	9	40	150
0:19:08	34	13,2	9	39	150
0:19:09	34	13,2	8	40	150
0:19:10	34	13,2	9	39	150
0:19:11	34	13,2	8	40	150
0:19:12	34	13,2	9	40	150
0:19:13	34	13,2	8	40	150
0:19:14	34	13,3	9	39	150
0:19:15	34	13,3	8	39	150
0:19:16	34	13,3	9	40	150
0:19:17	34	13,3	8	40	150
0:19:18	34	13,3	9	40	150
0:19:19	34	13,3	9	40	150
0:19:20	34	13,3	9	40	150
0:19:21	34	13,3	9	40	150
0:19:22	34	13,3	9	40	150
0:19:23	34	13,4	9	40	150
0:19:24	34	13,4	9	40	150
0:19:25	34	13,4	9	40	150
0:19:26	34	13,4	9	40	150
0:19:27	34	13,4	8	40	150
0:19:28	34	13,4	9	40	150
0:19:29	34	13,4	9	40	150
0:19:30	34	13,4	8	40	150
0:19:31	34	13,4	9	40	150
0:19:32	34	13,4	9	40	150
0:19:33	34	13,5	9	40	150
0:19:34	34	13,5	9	40	150
0:19:35	34	13,5	9	40	150
0:19:36	34	13,5	9	40	150
0:19:37	34	13,5	9	40	150
0:19:38	35	13,5	9	40	150
0:19:39	35	13,5	8	40	150
0:19:40	35	13,5	9	40	150
0:19:41	35	13,5	8	40	150
0:19:42	35	13,5	9	40	150
0:19:43	35	13,6	9	40	150
0:19:44	35	13,6	9	40	150
0:19:45	35	13,6	9	40	150
0:19:46	35	13,6	9	40	150
0:19:47	35	13,6	9	40	150
0:19:48	35	13,6	9	40	150
0:19:49	35	13,6	8	40	150
0:19:50	35	13,6	9	40	150
0:19:51	35	13,7	8	40	150
0:19:52	35	13,7	9	40	150
0:19:53	35	13,7	9	40	150
0:19:54	35	13,7	9	40	150
0:19:55	35	13,7	9	40	150
0:19:56	35	13,7	9	40	150
0:19:57	35	13,7	9	40	150
0:19:58	35	13,7	9	40	150
0:19:59	35	13,7	9	40	150
0:20:00	35	13,7	9	40	150
0:20:01	35	13,8	8	40	150
0:20:02	35	13,8	9	40	150
0:20:03	35	13,8	9	40	150
0:20:04	35	13,8	9	40	150
0:20:05	35	13,8	9	40	150
0:20:06	35	13,8	9	40	150
0:20:07	35	13,8	9	40	150
0:20:08	35	13,8	8	40	150
0:20:09	35	13,8	9	41	150
0:20:10	35	13,9	8	40	150
0:20:11	35	13,9	9	40	150
0:20:12	35	13,9	9	41	150
0:20:13	35	13,9	8	40	150
0:20:14	35	13,9	8	41	150
0:20:15	35	13,9	8	40	150
0:20:16	35	13,9	8	40	150
0:20:17	35	13,9	8	41	150
0:20:18	35	13,9	9	41	150
0:20:19	35	13,9	8	41	150
0:20:20	35	14,0	9	41	150
0:20:21	35	14,0	8	40	150
0:20:22	35	14,0	8	41	150
0:20:23	35	14,0	9	41	150
0:20:24	35	14,0	8	41	150
0:20:25	35	14,0	9	41	150
0:20:26	35	14,0	8	41	150
0:20:27	35	14,0	8	41	150
0:20:28	35	14,0	9	41	150
0:20:29	35	14,1	8	41	150
0:20:30	35	14,1	9	41	150
0:20:31	35	14,1	8	41	150
0:20:32	35	14,1	9	41	150
0:20:33	35	14,1	8	40	150
0:20:34	35	14,1	9	41	150
0:20:35	35	14,1	8	41	150
0:20:36	35	14,1	8	41	150
0:20:37	35	14,1	9	41	150
0:20:38	35	14,2	8	41	150
0:20:39	35	14,2	8	41	150
0:20:40	35	14,2	8	41	150
0:20:41	35	14,2	9	41	150
0:20:42	35	14,2	8	41	150
0:20:43	35	14,2	9	41	150
0:20:44	35	14,2	9	41	150
0:20:45	35	14,2	9	41	150
0:20:46	35	14,2	9	41	150
0:20:47	35	14,2	9	41	150
0:20:48	35	14,3	9	41	150
0:20:49	35	14,3	9	41	150
0:20:50	35	14,3	9	41	150
0:20:51	35	14,3	9	41	150
0:20:52	35	14,3	9	41	150
0:20:53	35	14,3	9	41	150
0:20:54	35	14,3	9	41	150
0:20:55	35	14,3	9	41	150
0:20:56	35	14,3	9	41	150
0:20:57	35	14,4	9	41	150
0:20:58	35	14,4	9	41	150
0:20:59	35	14,4	9	41	150
0:21:00	35	14,4	9	41	150
0:21:01	35	14,4	9	41	150
0:21:02	35	14,4	9	41	150
0:21:03	35	14,4	9	41	150
0:21:04	35	14,4	9	41	150
0:21:05	35	14,4	9	41	150
0:21:06	35	14,4	9	41	150
0:21:07	35	14,5	9	41	150
0:21:08	35	14,5	9	41	150
0:21:09	35	14,5	9	41	150
0:21:10	35	14,5	9	41	150
0:21:11	35	14,5	9	41	150
0:21:12	35	14,5	9	41	150
0:21:13	35	14,5	9	41	150
0:21:14	35	14,5	9	41	150
0:21:15	35	14,5	9	41	150
0:21:16	36	14,6	9	41	150
0:21:17	35	14,6	9	41	150
0:21:18	35	14,6	9	41	150
0:21:19	36	14,6	9	41	150
0:21:20	36	14,6	9	42	150
0:21:21	36	14,6	9	41	150
0:21:22	36	14,6	9	41	150
0:21:23	36	14,6	9	41	150
0:21:24	36	14,6	9	41	150
0:21:25	36	14,7	9	41	150
0:21:26	36	14,7	9	41	150
0:21:27	36	14,7	9	41	150
0:21:28	36	14,7	9	41	150
0:21:29	36	14,7	9	42	150
0:21:30	36	14,7	9	42	150
0:21:31	36	14,7	9	41	150
0:21:32	36	14,7	9	42	150
0:21:33	36	14,7	9	42	150
0:21:34	36	14,8	9	42	150
0:21:35	36	14,8	9	41	150
0:21:36	36	14,8	9	42	150
0:21:37	36	14,8	9	42	150
0:21:38	36	14,8	9	42	150
0:21:39	36	14,8	9	42	150
0:21:40	36	14,8	9	42	150
0:21:41	36	14,8	9	42	150
0:21:42	36	14,8	9	42	150
0:21:43	36	14,8	9	42	150
0:21:44	36	14,9	9	42	150
0:21:45	36	14,9	9	42	150
0:21:46	36	14,9	9	42	150
0:21:47	36	14,9	9	42	150
0:21:48	36	14,9	9	42	150
0:21:49	36	14,9	9	42	150
0:21:50	36	14,9	9	42	150
0:21:51	36	14,9	9	42	150
0:21:52	36	14,9	9	42	150
0:21:53	36	14,9	9	42	150
0:21:54	36	15,0	9	42	150
0:21:55	36	15,0	9	42	150
0:21:56	36	15,0	9	42	150
0:21:57	36	15,0	9	42	150
0:21:58	36	15,0	9	42	150
0:21:59	36	15,0	9	42	150
0:22:00	36	15,0	9	42	150
0:22:01	36	15,0	9	42	150
0:22:02	36	15,1	9	42	150
0:22:03	36	15,1	9	42	150
0:22:04	36	15,1	9	42	150
0:22:05	36	15,1	9	42	150
0:22:06	36	15,1	9	42	150
0:22:07	36	15,1	9	42	150
0:22:08	36	15,1	9	42	150
0:22:09	36	15,1	9	42	150
0:22:10	36	15,1	9	42	150
0:22:11	36	15,1	9	42	150
0:22:12	36	15,1	9	42	150
0:22:13	36	15,2	9	42	150
0:22:14	36	15,2	9	42	150
0:22:15	36	15,2	9	42	150
0:22:16	36	15,2	9	42	150
0:22:17	36	15,2	9	42	150
0:22:18	36	15,2	9	42	150
0:22:19	36	15,2	9	42	150
0:22:20	36	15,2	9	42	150
0:22:21	36	15,2	9	42	150
0:22:22	36	15,2	9	42	150
0:22:23	36	15,3	9	42	150
0:22:24	36	15,3	9	42	150
0:22:25	36	15,3	9	42	150
0:22:26	36	15,3	9	42	150
0:22:27	36	15,3	9	42	150
0:22:28	36	15,3	9	42	150
0:22:29	36	15,3	9	42	150
0:22:30	36	15,3	9	42	150
0:22:31	36	15,3	9	42	150
0:22:32	36	15,3	9	42	150
0:22:33	36	15,4	9	42	150
0:22:34	36	15,4	9	42	150
0:22:35	36	15,4	9	42	150
0:22:36	36	15,4	9	42	150
0:22:37	36	15,4	9	42	150
0:22:38	36	15,4	9	42	150
0:22:39	36	15,4	9	42	150
0:22:40	36	15,4	9	42	150
0:22:41	36	15,4	9	42	150
0:22:42	36	15,5	9	43	150
0:22:43	36	15,5	9	42	150
0:22:44	36	15,5	9	42	150
0:22:45	36	15,5	9	43	150
0:22:46	36	15,5	9	42	150
0:22:47	36	15,5	9	43	150
0:22:48	37	15,5	9	43	150
0:22:49	36	15,5	9	43	150
0:22:50	37	15,5	9	43	150
0:22:51	37	15,5	9	43	150
0:22:52	37	15,6	9	43	150
0:22:53	37	15,6	9	43	150
0:22:54	37	15,6	9	42	150
0:22:55	37	15,6	9	43	150
0:22:56	37	15,6	9	43	150
0:22:57	37	15,6	9	43	150
0:22:58	37	15,6	9	43	150
0:22:59	37	15,6	9	43	150
0:23:00	37	15,6	9	43	150
0:23:01	37	15,6	9	43	150
0:23:02	37	15,7	9	43	150
0:23:03	37	15,7	9	43	150
0:23:04	37	15,7	9	43	150
0:23:05	37	15,7	9	43	150
0:23:06	37	15,7	9	43	150
0:23:07	37	15,7	9	43	150
0:23:08	37	15,7	9	43	150
0:23:09	37	15,7	9	43	150
0:23:10	37	15,7	9	43	150
0:23:11	37	15,7	9	43	150
0:23:12	37	15,7	9	43	150
0:23:13	37	15,7	9	43	150
0:23:14	37	15,8	9	43	150
0:23:15	37	15,8	9	43	150
0:23:16	37	15,8	9	43	150
0:23:17	37	15,8	9	43	150
0:23:18	37	15,8	9	43	150
0:23:19	37	15,8	9	43	150
0:23:20	37	15,8	9	43	150
0:23:21	37	15,8	9	43	150
0:23:22	37	15,8	9	43	150
0:23:23	37	15,8	9	43	150
0:23:24	37	15,8	9	43	150
0:23:25	37	15,8	9	43	150
0:23:26	37	15,8	9	42	150
0:23:27	37	15,8	9	42	150
0:23:28	37	15,8	9	43	150
0:23:29	37	15,8	9	42	150
0:23:30	37	15,8	9	43	150
0:23:31	37	15,9	9	43	150
0:23:32	37	15,9	9	42	150
0:23:33	37	15,9	9	42	150
0:23:34	37	15,9	9	42	150
0:23:35	37	15,9	9	42	150
0:23:36	37	15,9	9	42	150
0:23:37	37	15,9	9	42	150
0:23:38	37	15,9	9	42	150
0:23:39	37	15,9	9	42	150
0:23:40	37	16,0	9	42	150
0:23:41	37	16,1	9	42	150
0:23:42	37	16,1	9	42	150
0:23:43	37	16,1	9	42	150
0:23:44	37	16,1	9	42	150
0:23:45	37	16,1	9	42	150
0:23:46	37	16,1	9	42	150
0:23:47	37	16,1	9	42	150
0:23:48	38	16,1	9	42	150
0:23:49	38	16,1	9	42	150
0:23:50	38	16,1	9	42	150
0:23:51	38	16,1	9	42	150
0:23:52	38	16,1	9	42	150
0:23:53	38	16,1	9	42	150
0:23:54	38	16,1	9	42	150
0:23:55	38	16,1	9	42	150
0:23:56	38	16,1	9	42	150
0:23:57	38	16,1	9	42	150
0:23:58	38	16,0	9	42	150
0:23:59	38	16,1	9	42	150
0:24:00	38	16,1	9	42	150
0:24:01	38	16,1	9	42	150
0:24:02	38	16,1	9	42	150
0:24:03	38	16,1	9	42	150
0:24:04	38	16,2	9	42	150
0:24:05	38	16,2	9	42	150
0:24:06	38	16,2	9	42	150
0:24:07	38	16,3	9	42	150
0:24:08	38	16,4	9	42	150
0:24:09	38	16,4	9	42	150
0:24:10	38	16,5	9	42	150
0:24:11	38	16,5	9	42	150
0:24:12	38	16,4	9	42	150
0:24:13	38	16,5	9	42	150
0:24:14	38	16,5	9	42	150
0:24:15	38	16,4	9	42	150
0:24:16	38	16,4	9	42	150
0:24:17	38	16,4	9	42	150
0:24:18	38	16,4	9	42	150
0:24:19	38	16,4	10	41	150
0:24:20	38	16,4	9	41	150
0:24:21	38	16,4	10	42	150
0:24:22	38	16,4	10	42	150
0:24:23	38	16,4	9	42	150
0:24:24	38	16,4	10	41	150
0:24:25	38	16,4	9	42	150
0:24:26	38	16,4	10	42	150
0:24:27	38	16,4	10	41	150
0:24:28	38	16,4	9	42	150
0:24:29	38	16,4	10	41	150
0:24:30	38	16,4	10	41	150
0:24:31	38	16,4	10	41	150
0:24:32	38	16,5	10	41	150
0:24:33	38	16,5	10	41	150
0:24:34	38	16,5	9	42	150
0:24:35	38	16,5	10	41	150
0:24:36	38	16,5	9	41	150
0:24:37	38	16,5	9	42	150
0:24:38	38	16,5	10	41	150
0:24:39	38	16,5	9	42	150
0:24:40	38	16,5	10	41	150
0:24:41	38	16,5	9	41	150
0:24:42	38	16,7	10	41	150
0:24:43	38	16,8	9	41	150
0:24:44	38	16,8	9	42	150
0:24:45	38	16,9	9	42	150
0:24:46	38	16,9	9	41	150
0:24:47	38	16,9	9	41	150
0:24:48	38	16,9	9	42	150
0:24:49	38	16,9	10	42	150
0:24:50	38	16,9	9	41	150
0:24:51	38	16,9	9	41	150
0:24:52	38	16,9	9	41	150
0:24:53	38	16,9	9	42	150
0:24:54	38	16,9	9	41	150
0:24:55	38	16,9	9	42	150
0:24:56	38	16,9	9	41	150
0:24:57	38	16,9	9	42	150
0:24:58	38	16,9	9	41	150
0:24:59	38	16,9	9	42	150
0:25:00	38	16,9	9	42	150
0:25:01	38	16,9	9	41	150
0:25:02	38	16,9	9	42	150
0:25:03	38	16,9	9	42	150
0:25:04	38	16,9	9	42	150
0:25:05	38	16,9	9	42	150
0:25:06	38	16,9	9	41	150
0:25:07	38	16,9	9	42	150
0:25:08	38	16,9	9	42	150
0:25:09	38	16,9	9	42	150
0:25:10	39	16,9	9	41	150
0:25:11	38	16,9	9	42	150
0:25:12	38	16,9	9	42	150
0:25:13	38	17,0	9	42	150
0:25:14	38	17,0	9	42	150
0:25:15	39	17,0	9	41	150
0:25:16	39	17,0	9	42	150
0:25:17	39	17,0	9	42	150
0:25:18	39	17,0	9	42	150
0:25:19	39	17,0	9	42	150
0:25:20	39	17,0	9	42	150
0:25:21	39	17,0	9	42	150
0:25:22	39	17,0	9	42	150
0:25:23	39	17,0	9	42	150
0:25:24	39	17,0	9	42	150
0:25:25	39	17,0	9	42	150
0:25:26	39	17,1	9	42	150
0:25:27	39	17,2	9	42	150
0:25:28	39	17,2	9	42	150
0:25:29	39	17,2	9	42	150
0:25:30	39	17,2	9	42	150
0:25:31	39	17,2	9	42	150
0:25:32	39	17,2	9	42	150
0:25:33	39	17,2	9	42	150
0:25:34	39	17,2	9	42	150
0:25:35	39	17,3	9	42	150
0:25:36	39	17,3	9	42	150
0:25:37	39	17,3	9	42	150
0:25:38	39	17,3	9	42	150
0:25:39	39	17,3	9	42	150
0:25:40	39	17,3	9	42	150
0:25:41	39	17,3	9	42	150
0:25:42	39	17,3	9	42	150
0:25:43	39	17,3	9	42	150
0:25:44	39	17,3	9	42	150
0:25:45	39	17,3	9	42	150
0:25:46	39	17,3	9	42	150
0:25:47	39	17,4	9	42	150
0:25:48	39	17,4	9	42	150
0:25:49	39	17,4	9	42	150
