Repository: ProgWizer/parser

File: project-root/data/Data Acquisition/Data Acquisition/2020 year (143)/20-074.txt
--Test Summary--
Full Path and File Name	
Instrument Name	7222
Instrument Type	Model 7222 Consistometer
Instrument Serial Number	
Test Start Date	22.04.2020
Test Start Time	13:41:25
Test Stop Date	22.04.2020
Test Stop Time	17:24:02
Test Length	3:42:37
Final Sample Time Offset	3:42:30
Controller Schedule Name	
Sampling Period	10 seconds
Comments	
Information	WellID	
Information	Customer	
Information	EngName	
Information	CementClass	
Information	CementMfr	
Information	Additives	80G+20MKU+1.1(woc)CFL-450+0.5(woc)SMS+2(woc)CaO
Information	Density	1500
Information	BHCT	
Information	BHST	
Information	FluidLoss	
Information	JobType	
Calculated Value	Time_30Bc	N/A
Calculated Value	Time_70Bc	N/A
Initial Temperature (°C)	24 °C
Final Temperature (°C)	43 °C
Initial Pressure (MPa)	0,5 MPa
Final Pressure (MPa)	19,8 MPa
Initial Consistency (Bc)	7 Bc
Final Consistency (Bc)	17 Bc
--Data--
Time (HH:MM:SS)	Temperature (°C)	Pressure (MPa)	Consistency (Bc)
0:00:00	24	0,5	7
0:00:10	24	0,6	7
0:00:20	24	0,8	7
0:00:30	24	0,8	7
0:00:40	24	0,9	7
0:00:50	24	1,1	7
0:01:00	23	1,2	7
0:01:10	23	1,3	8
0:01:20	23	1,5	8
0:01:30	23	1,7	8
0:01:40	23	1,9	8
0:01:50	23	2,1	10
0:02:00	23	2,4	12
0:02:10	23	2,6	13
0:02:20	23	2,9	13
0:02:30	23	3,2	16
0:02:40	23	3,2	12
0:02:50	23	3,4	12
0:03:00	23	3,5	12
0:03:10	23	3,6	12
0:03:20	23	3,6	12
0:03:30	24	3,7	10
0:03:40	24	3,9	10
0:03:50	24	4,0	9
0:04:00	24	4,1	8
0:04:10	24	4,2	9
0:04:20	24	4,4	8
0:04:30	24	4,4	9
0:04:40	24	4,6	10
0:04:50	25	4,6	11
0:05:00	25	4,7	13
0:05:10	25	4,8	15
0:05:20	25	5,0	18
0:05:30	25	5,0	15
0:05:40	26	5,1	18
0:05:50	26	5,2	22
0:06:00	26	5,3	21
0:06:10	26	5,3	14
0:06:20	27	5,4	13
0:06:30	27	5,4	12
0:06:40	27	5,4	12
0:06:50	27	5,4	11
0:07:00	27	5,4	11
0:07:10	28	5,4	11
0:07:20	28	5,4	11
0:07:30	28	5,4	13
0:07:40	28	5,5	14
0:07:50	28	5,6	14
0:08:00	29	5,7	15
0:08:10	29	5,9	16
0:08:20	29	5,9	19
0:08:30	29	6,1	20
0:08:40	29	6,1	18
0:08:50	29	6,2	14
0:09:00	30	6,4	18
0:09:10	30	6,6	17
0:09:20	30	6,6	15
0:09:30	30	6,8	16
0:09:40	30	6,8	12
0:09:50	30	6,8	11
0:10:00	30	7,0	9
0:10:10	30	7,2	8
0:10:20	31	7,2	8
0:10:30	31	7,3	8
0:10:40	31	7,5	8
0:10:50	31	7,6	8
0:11:00	31	7,6	8
0:11:10	31	7,8	10
0:11:20	31	7,9	9
0:11:30	31	8,0	9
0:11:40	31	8,1	9
0:11:50	31	8,3	9
0:12:00	31	8,4	11
0:12:10	32	8,5	10
0:12:20	32	8,6	10
0:12:30	32	8,7	10
0:12:40	32	8,9	9
0:12:50	32	9,0	9
0:13:00	32	9,1	9
0:13:10	32	9,2	9
0:13:20	32	9,3	8
0:13:30	32	9,5	9
0:13:40	32	9,6	9
0:13:50	32	9,7	9
0:14:00	32	9,9	9
0:14:10	32	10,0	9
0:14:20	33	10,2	8
0:14:30	33	10,3	8
0:14:40	33	10,4	9
0:14:50	33	10,6	9
0:15:00	33	10,7	9
0:15:10	33	10,9	12
0:15:20	33	11,0	11
0:15:30	33	11,1	12
0:15:40	33	11,3	11
0:15:50	33	11,4	11
0:16:00	33	11,5	12
0:16:10	34	11,7	12
0:16:20	34	11,8	14
0:16:30	34	11,9	16
0:16:40	34	12,0	17
0:16:50	34	12,1	16
0:17:00	34	12,2	16
0:17:10	34	12,3	22
0:17:20	34	12,4	17
0:17:30	35	12,6	14
0:17:40	35	12,7	12
0:17:50	35	12,7	13
0:18:00	35	12,8	13
0:18:10	35	12,9	12
0:18:20	35	13,0	13
0:18:30	35	13,0	12
0:18:40	35	13,1	12
0:18:50	35	13,2	12
0:19:00	36	13,2	12
0:19:10	36	13,3	12
0:19:20	36	13,3	11
0:19:30	36	13,4	11
0:19:40	36	13,4	11
0:19:50	36	13,5	11
0:20:00	36	13,5	10
0:20:10	36	13,6	11
0:20:20	37	13,7	11
0:20:30	37	13,8	11
0:20:40	37	13,9	10
0:20:50	37	14,0	10
0:21:00	37	14,2	10
0:21:10	37	14,3	10
0:21:20	37	14,4	9
0:21:30	37	14,4	9
0:21:40	37	14,6	9
0:21:50	38	14,7	9
0:22:00	38	14,7	10
0:22:10	38	15,0	10
0:22:20	38	15,1	10
0:22:30	38	15,2	14
0:22:40	38	15,3	14
0:22:50	38	15,4	18
0:23:00	38	15,6	15
0:23:10	38	15,7	17
0:23:20	38	15,8	19
0:23:30	39	15,9	19
0:23:40	39	15,9	15
0:23:50	39	16,0	13
0:24:00	39	16,1	13
0:24:10	39	16,2	11
0:24:20	39	16,3	12
0:24:30	39	16,4	11
0:24:40	39	16,5	12
0:24:50	39	16,7	15
0:25:00	39	16,8	22
0:25:10	39	16,9	19
0:25:20	40	17,0	16
0:25:30	40	17,1	19
0:25:40	40	17,2	15
0:25:50	40	17,3	15
0:26:00	40	17,4	13
0:26:10	40	17,5	14
0:26:20	40	17,5	13
0:26:30	40	17,8	12
0:26:40	40	17,9	12
0:26:50	40	18,0	12
0:27:00	41	18,1	12
0:27:10	41	18,2	11
0:27:20	41	18,3	11
0:27:30	41	18,4	11
0:27:40	41	18,5	11
0:27:50	41	18,6	11
0:28:00	41	18,7	11
0:28:10	41	18,8	10
0:28:20	41	18,9	11
0:28:30	41	19,1	10
0:28:40	41	19,2	10
0:28:50	42	19,3	10
0:29:00	42	19,4	10
0:29:10	42	19,5	10
0:29:20	42	19,6	10
0:29:30	42	19,6	10
0:29:40	42	19,7	11
0:29:50	42	19,8	11
0:30:00	42	19,9	12
0:30:10	42	20,0	12
0:30:20	43	20,0	12
0:30:30	43	20,0	15
0:30:40	43	20,0	14
0:30:50	43	20,0	16
0:31:00	43	20,0	17
0:31:10	43	19,9	18
0:31:20	43	19,9	18
0:31:30	43	19,8	21
0:31:40	43	19,8	23
0:31:50	44	19,8	17
0:32:00	44	19,8	15
0:32:10	44	19,7	15
0:32:20	44	19,8	15
0:32:30	44	19,9	14
0:32:40	44	19,7	14
0:32:50	44	19,9	14
0:33:00	44	19,7	15
0:33:10	44	19,7	15
0:33:20	44	19,7	15
0:33:30	44	19,7	15
0:33:40	44	19,8	14
0:33:50	44	19,7	14
0:34:00	45	19,8	14
0:34:10	45	19,8	14
0:34:20	45	19,8	14
0:34:30	45	19,7	14
0:34:40	45	19,7	14
0:34:50	45	19,7	14
0:35:00	45	19,8	23
0:35:10	45	19,7	23
0:35:20	45	19,7	17
0:35:30	45	19,7	18
0:35:40	45	19,8	18
0:35:50	45	19,7	18
0:36:00	45	19,8	18
0:36:10	44	19,7	18
0:36:20	44	19,8	16
0:36:30	44	19,7	25
0:36:40	44	19,8	17
0:36:50	44	19,8	17
0:37:00	44	19,8	17
0:37:10	44	19,8	17
0:37:20	44	19,8	16
0:37:30	44	19,8	16
0:37:40	44	19,8	16
0:37:50	44	19,8	16
0:38:00	44	19,9	16
0:38:10	44	19,9	21
0:38:20	44	20,0	17
0:38:30	43	20,1	17
0:38:40	43	20,1	18
0:38:50	43	20,2	17
0:39:00	43	20,3	19
0:39:10	43	20,4	19
0:39:20	43	20,5	23
0:39:30	43	20,6	19
0:39:40	43	20,7	18
0:39:50	43	20,4	22
0:40:00	43	20,5	14
0:40:10	43	20,7	15
0:40:20	43	20,8	16
0:40:30	43	20,4	17
0:40:40	43	20,6	23
0:40:50	42	20,7	19
0:41:00	42	20,4	18
0:41:10	42	20,5	17
0:41:20	42	20,6	17
0:41:30	42	20,7	18
0:41:40	42	20,4	25
0:41:50	42	20,5	23
0:42:00	42	20,7	21
0:42:10	42	20,8	16
0:42:20	42	20,4	17
0:42:30	42	20,5	22
0:42:40	42	20,6	18
0:42:50	42	20,7	20
0:43:00	42	20,3	22
0:43:10	42	20,4	20
0:43:20	42	20,5	20
0:43:30	42	20,6	18
0:43:40	42	20,6	19
0:43:50	42	20,7	21
0:44:00	42	20,7	19
0:44:10	42	20,7	18
0:44:20	42	20,7	18
0:44:30	42	20,8	16
0:44:40	42	20,4	17
0:44:50	42	20,4	18
0:45:00	43	20,4	16
0:45:10	43	20,4	14
0:45:20	43	20,4	15
0:45:30	43	20,3	15
0:45:40	43	20,3	15
0:45:50	43	20,2	21
0:46:00	43	20,2	22
0:46:10	43	20,1	23
0:46:20	43	20,1	23
0:46:30	43	20,0	18
0:46:40	43	19,9	18
0:46:50	43	19,8	17
0:47:00	43	19,7	17
0:47:10	43	19,8	19
0:47:20	43	19,8	16
0:47:30	43	19,8	16
0:47:40	43	19,7	17
0:47:50	43	19,7	17
0:48:00	43	19,7	16
0:48:10	43	19,7	16
0:48:20	43	19,8	16
0:48:30	43	19,8	16
0:48:40	43	19,8	20
0:48:50	43	19,8	16
0:49:00	43	19,8	14
0:49:10	43	19,8	19
0:49:20	43	19,7	20
0:49:30	43	19,8	20
0:49:40	43	19,8	21
0:49:50	43	19,7	18
0:50:00	43	19,8	19
0:50:10	43	19,8	17
0:50:20	43	19,7	18
0:50:30	43	19,8	19
0:50:40	43	19,7	19
0:50:50	43	19,8	22
0:51:00	43	19,8	13
0:51:10	43	19,8	14
0:51:20	43	19,8	12
0:51:30	43	19,8	12
0:51:40	43	19,8	12
0:51:50	43	19,8	12
0:52:00	43	19,8	12
0:52:10	43	19,9	12
0:52:20	43	19,9	12
0:52:30	43	19,9	12
0:52:40	43	20,0	12
0:52:50	43	20,0	12
0:53:00	43	20,1	12
0:53:10	43	20,1	12
0:53:20	43	20,2	11
0:53:30	42	20,3	12
0:53:40	42	20,3	12
0:53:50	42	20,4	13
0:54:00	42	20,5	13
0:54:10	42	20,6	13
0:54:20	42	20,7	14
0:54:30	42	20,8	16
0:54:40	42	20,4	18
0:54:50	42	20,5	16
0:55:00	42	20,6	16
0:55:10	42	20,7	16
0:55:20	42	20,4	14
0:55:30	42	20,5	14
0:55:40	42	20,7	14
0:55:50	42	20,8	14
0:56:00	42	20,4	14
0:56:10	42	20,5	13
0:56:20	42	20,6	14
0:56:30	42	20,7	14
0:56:40	42	20,3	14
0:56:50	42	20,4	13
0:57:00	42	20,5	13
0:57:10	42	20,6	13
0:57:20	42	20,7	12
0:57:30	42	20,8	12
0:57:40	42	20,5	14
0:57:50	42	20,6	13
0:58:00	42	20,6	12
0:58:10	42	20,7	13
0:58:20	42	20,8	13
0:58:30	42	20,3	16
0:58:40	42	20,4	16
0:58:50	42	20,4	14
0:59:00	42	20,4	13
0:59:10	42	20,4	15
0:59:20	42	20,4	16
0:59:30	42	20,4	16
0:59:40	42	20,4	14
0:59:50	42	20,4	14
1:00:00	42	20,3	14
1:00:10	42	20,3	14
1:00:20	43	20,3	13
1:00:30	43	20,2	11
1:00:40	43	20,1	12
1:00:50	43	20,0	11
1:01:00	43	20,0	11
1:01:10	43	19,8	11
1:01:20	43	19,8	10
1:01:30	43	19,8	10
1:01:40	43	19,7	10
1:01:50	43	19,7	10
1:02:00	43	19,7	10
1:02:10	43	19,8	10
1:02:20	43	19,8	10
1:02:30	43	19,8	9
1:02:40	43	19,7	10
1:02:50	43	19,8	10
1:03:00	43	19,7	10
1:03:10	43	19,7	10
1:03:20	43	19,7	10
1:03:30	43	19,8	10
1:03:40	43	19,8	10
1:03:50	43	19,8	10
1:04:00	43	19,8	10
1:04:10	43	19,8	10
1:04:20	43	19,7	10
1:04:30	43	19,7	10
1:04:40	43	19,8	10
1:04:50	43	19,8	10
1:05:00	43	19,8	10
1:05:10	43	19,7	10
1:05:20	43	19,8	10
1:05:30	43	19,8	10
1:05:40	43	19,7	10
1:05:50	43	19,8	10
1:06:00	43	19,8	10
1:06:10	43	19,9	10
1:06:20	43	19,8	10
1:06:30	43	19,8	10
1:06:40	43	19,8	10
1:06:50	43	19,8	10
1:07:00	43	19,8	10
1:07:10	43	19,8	10
1:07:20	43	19,8	10
1:07:30	43	19,8	10
1:07:40	43	19,9	10
1:07:50	43	19,9	10
1:08:00	43	19,9	10
1:08:10	43	20,0	10
1:08:20	43	20,0	10
1:08:30	43	20,1	10
1:08:40	42	20,1	10
1:08:50	42	20,2	10
1:09:00	42	20,2	10
1:09:10	42	20,3	10
1:09:20	42	20,4	10
1:09:30	42	20,5	10
1:09:40	42	20,6	10
1:09:50	42	20,6	10
1:10:00	42	20,7	10
1:10:10	42	20,3	13
1:10:20	42	20,5	13
1:10:30	42	20,6	13
1:10:40	42	20,7	13
1:10:50	42	20,7	13
1:11:00	42	20,4	17
1:11:10	42	20,5	16
1:11:20	42	20,6	16
1:11:30	42	20,6	16
1:11:40	42	20,7	16
1:11:50	42	20,7	16
1:12:00	42	20,3	13
1:12:10	42	20,4	13
1:12:20	42	20,5	13
1:12:30	42	20,6	13
1:12:40	42	20,6	13
1:12:50	42	20,7	13
1:13:00	42	20,7	13
1:13:10	42	20,7	13
1:13:20	42	20,3	12
1:13:30	42	20,4	11
1:13:40	42	20,4	11
1:13:50	42	20,4	11
1:14:00	42	20,4	11
1:14:10	42	20,4	11
1:14:20	42	20,4	11
1:14:30	42	20,4	12
1:14:40	42	20,4	11
1:14:50	42	20,4	12
1:15:00	42	20,4	12
1:15:10	42	20,3	13
1:15:20	43	20,3	12
1:15:30	43	20,2	12
1:15:40	43	20,2	11
1:15:50	43	20,1	10
1:16:00	43	20,1	9
1:16:10	43	20,0	10
1:16:20	43	19,9	10
1:16:30	43	19,9	10
1:16:40	43	19,8	9
1:16:50	43	19,7	10
1:17:00	43	19,7	9
1:17:10	43	19,8	10
1:17:20	43	19,8	9
1:17:30	43	19,8	10
1:17:40	43	19,8	10
1:17:50	43	19,7	10
1:18:00	43	19,8	10
1:18:10	43	19,8	10
1:18:20	43	19,8	10
1:18:30	43	19,7	10
1:18:40	43	19,8	10
1:18:50	43	19,8	10
1:19:00	43	19,8	10
1:19:10	43	19,8	10
1:19:20	43	19,7	10
1:19:30	43	19,8	10
1:19:40	43	19,8	10
1:19:50	43	19,8	10
1:20:00	43	19,8	10
1:20:10	43	19,8	10
1:20:20	43	19,8	10
1:20:30	43	19,8	10
1:20:40	43	19,8	10
1:20:50	43	19,7	10
1:21:00	43	19,8	10
1:21:10	43	19,7	10
1:21:20	43	19,8	10
1:21:30	43	19,7	10
1:21:40	43	19,8	10
1:21:50	43	19,8	10
1:22:00	43	19,8	10
1:22:10	43	19,8	10
1:22:20	43	19,8	10
1:22:30	43	19,8	10
1:22:40	43	19,8	10
1:22:50	43	19,9	10
1:23:00	43	19,9	10
1:23:10	43	19,9	10
1:23:20	43	19,9	10
1:23:30	43	20,0	10
1:23:40	42	20,1	10
1:23:50	42	20,1	10
1:24:00	42	20,2	10
1:24:10	42	20,2	10
1:24:20	42	20,3	10
1:24:30	42	20,3	10
1:24:40	42	20,4	10
1:24:50	42	20,4	10
1:25:00	42	20,5	10
1:25:10	42	20,6	10
1:25:20	42	20,6	10
1:25:30	42	20,7	9
1:25:40	42	20,8	10
1:25:50	42	20,4	10
1:26:00	42	20,4	10
1:26:10	42	20,5	10
1:26:20	42	20,5	10
1:26:30	42	20,6	10
1:26:40	42	20,7	10
1:26:50	42	20,7	10
1:27:00	42	20,3	13
1:27:10	42	20,3	12
1:27:20	42	20,4	12
1:27:30	42	20,4	11
1:27:40	42	20,5	11
1:27:50	42	20,6	11
1:28:00	42	20,6	11
1:28:10	42	20,6	11
1:28:20	42	20,7	12
1:28:30	42	20,7	12
1:28:40	42	20,7	12
1:28:50	42	20,7	12
1:29:00	42	20,7	12
1:29:10	42	20,7	12
1:29:20	42	20,7	12
1:29:30	42	20,7	12
1:29:40	42	20,7	11
1:29:50	42	20,7	12
1:30:00	42	20,7	15
1:30:10	43	20,7	16
1:30:20	43	20,7	15
1:30:30	43	20,6	14
1:30:40	43	20,6	14
1:30:50	43	20,6	14
1:31:00	43	20,5	13
1:31:10	43	20,5	12
1:31:20	43	20,4	12
1:31:30	43	20,4	12
1:31:40	43	20,3	14
1:31:50	43	20,3	15
1:32:00	43	20,2	13
1:32:10	43	20,2	14
1:32:20	43	20,1	15
1:32:30	43	20,0	14
1:32:40	43	19,9	13
1:32:50	43	19,9	13
1:33:00	43	19,8	14
1:33:10	43	19,8	14
1:33:20	43	19,8	14
1:33:30	43	19,7	14
1:33:40	43	19,8	14
1:33:50	43	19,7	14
1:34:00	43	19,8	14
1:34:10	43	19,8	14
1:34:20	43	19,8	14
1:34:30	43	19,9	14
1:34:40	43	19,8	14
1:34:50	43	19,8	14
1:35:00	43	19,7	14
1:35:10	43	19,8	14
1:35:20	43	19,7	14
1:35:30	43	19,8	14
1:35:40	43	19,8	14
1:35:50	43	19,8	14
1:36:00	43	19,8	14
1:36:10	43	19,8	14
1:36:20	43	19,8	14
1:36:30	43	19,8	14
1:36:40	43	19,8	14
1:36:50	43	19,8	14
1:37:00	43	19,9	14
1:37:10	43	19,8	14
1:37:20	43	19,8	14
1:37:30	43	19,8	14
1:37:40	43	19,9	14
1:37:50	43	19,9	14
1:38:00	43	19,9	14
1:38:10	43	19,9	14
1:38:20	43	19,9	14
1:38:30	43	20,0	14
1:38:40	43	20,0	14
1:38:50	43	20,0	14
1:39:00	42	20,1	14
1:39:10	42	20,1	14
1:39:20	42	20,1	14
1:39:30	42	20,2	16
1:39:40	42	20,2	19
1:39:50	42	20,3	19
1:40:00	42	20,3	18
1:40:10	42	20,4	18
1:40:20	42	20,4	18
1:40:30	42	20,5	17
1:40:40	42	20,5	17
1:40:50	42	20,6	17
1:41:00	42	20,7	17
1:41:10	42	20,7	17
1:41:20	42	20,2	17
1:41:30	42	20,3	17
1:41:40	42	20,3	20
1:41:50	42	20,4	19
1:42:00	42	20,4	13
1:42:10	42	20,5	13
1:42:20	42	20,6	13
1:42:30	42	20,6	13
1:42:40	42	20,7	13
1:42:50	42	20,7	13
1:43:00	42	20,3	15
1:43:10	42	20,3	16
1:43:20	42	20,4	17
1:43:30	42	20,4	17
1:43:40	42	20,4	17
1:43:50	42	20,4	18
1:44:00	42	20,5	17
1:44:10	42	20,5	17
1:44:20	42	20,5	17
1:44:30	42	20,5	17
1:44:40	42	20,5	18
1:44:50	42	20,5	17
1:45:00	42	20,5	17
1:45:10	42	20,5	17
1:45:20	42	20,5	17
1:45:30	42	20,5	18
1:45:40	43	20,5	17
1:45:50	43	20,5	18
1:46:00	43	20,4	18
1:46:10	43	20,4	19
1:46:20	43	20,4	20
1:46:30	43	20,3	18
1:46:40	43	20,3	18
1:46:50	43	20,2	18
1:47:00	43	20,2	16
1:47:10	43	20,1	17
1:47:20	43	20,1	15
1:47:30	43	20,0	12
1:47:40	43	20,0	12
1:47:50	43	19,9	12
1:48:00	43	19,8	12
1:48:10	43	19,8	12
1:48:20	43	19,7	12
1:48:30	43	19,8	12
1:48:40	43	20,0	12
1:48:50	43	20,0	13
1:49:00	43	20,0	13
1:49:10	43	19,9	13
1:49:20	43	19,9	13
1:49:30	43	19,8	13
1:49:40	43	19,8	13
1:49:50	43	19,8	13
1:50:00	43	19,8	13
1:50:10	43	19,8	13
1:50:20	43	20,0	13
1:50:30	43	20,0	13
1:50:40	43	20,0	13
1:50:50	43	19,9	13
1:51:00	43	19,9	14
1:51:10	43	19,9	13
1:51:20	43	19,9	14
1:51:30	43	19,8	14
1:51:40	43	19,8	14
1:51:50	43	19,8	14
1:52:00	43	19,8	14
1:52:10	43	19,7	14
1:52:20	43	19,8	14
1:52:30	43	19,8	14
1:52:40	43	19,8	14
1:52:50	43	19,8	14
1:53:00	43	19,7	14
1:53:10	43	19,9	14
1:53:20	43	19,9	14
1:53:30	43	19,8	14
1:53:40	43	19,8	14
1:53:50	43	19,8	14
1:54:00	43	19,8	14
1:54:10	43	19,8	15
1:54:20	43	19,9	15
1:54:30	43	19,9	15
1:54:40	43	19,9	15
1:54:50	43	19,9	15
1:55:00	43	20,0	15
1:55:10	43	20,0	15
1:55:20	43	20,0	15
1:55:30	43	20,1	15
1:55:40	42	20,1	15
1:55:50	42	20,1	15
1:56:00	42	20,2	15
1:56:10	42	20,2	15
1:56:20	42	20,3	15
1:56:30	42	20,3	15
1:56:40	42	20,4	15
1:56:50	42	20,4	15
1:57:00	42	20,5	15
1:57:10	42	20,5	15
1:57:20	42	20,6	15
1:57:30	42	20,6	15
1:57:40	42	20,7	15
1:57:50	42	20,7	15
1:58:00	42	20,3	13
1:58:10	42	20,3	12
1:58:20	42	20,4	12
1:58:30	42	20,5	12
1:58:40	42	20,5	12
1:58:50	42	20,6	12
1:59:00	42	20,6	12
1:59:10	42	20,7	12
1:59:20	42	20,7	12
1:59:30	42	20,8	12
1:59:40	42	20,4	12
1:59:50	42	20,4	12
2:00:00	42	20,5	12
2:00:10	42	20,5	12
2:00:20	42	20,6	12
2:00:30	42	20,6	12
2:00:40	42	20,6	12
2:00:50	42	20,6	12
2:01:00	42	20,7	12
2:01:10	42	20,7	12
2:01:20	42	20,7	12
2:01:30	42	20,7	12
2:01:40	42	20,7	12
2:01:50	42	20,7	12
2:02:00	42	20,7	12
2:02:10	42	20,7	12
2:02:20	43	20,7	12
2:02:30	43	20,7	12
2:02:40	43	20,7	12
2:02:50	43	20,7	12
2:03:00	43	20,6	12
2:03:10	43	20,6	12
2:03:20	43	20,6	12
2:03:30	43	20,6	12
2:03:40	43	20,5	12
2:03:50	43	20,5	12
2:04:00	43	20,5	12
2:04:10	43	20,4	12
2:04:20	43	20,4	12
2:04:30	43	20,3	12
2:04:40	43	20,3	12
2:04:50	43	20,2	13
2:05:00	43	20,1	14
2:05:10	43	20,1	16
2:05:20	43	20,0	19
2:05:30	43	20,0	13
2:05:40	43	19,9	12
2:05:50	43	19,9	12
2:06:00	43	19,8	11
2:06:10	43	19,8	11
2:06:20	43	19,8	10
2:06:30	43	19,9	10
2:06:40	43	19,8	11
2:06:50	43	19,8	11
2:07:00	43	19,8	11
2:07:10	43	19,9	11
2:07:20	43	19,8	11
2:07:30	43	19,8	11
2:07:40	43	19,8	11
2:07:50	43	19,7	11
2:08:00	43	19,8	11
2:08:10	43	19,8	11
2:08:20	43	19,8	11
2:08:30	43	19,7	11
2:08:40	43	19,8	11
2:08:50	43	19,8	11
2:09:00	43	19,8	11
2:09:10	43	19,9	11
2:09:20	43	19,8	11
2:09:30	43	19,8	11
2:09:40	43	19,8	11
2:09:50	43	19,8	11
2:10:00	43	19,7	11
2:10:10	43	19,8	11
2:10:20	43	19,8	11
2:10:30	43	19,8	11
2:10:40	43	19,8	11
2:10:50	43	19,8	11
2:11:00	43	19,8	11
2:11:10	43	19,8	11
2:11:20	43	19,8	11
2:11:30	43	19,8	11
2:11:40	43	19,8	11
2:11:50	43	19,8	11
2:12:00	43	19,9	11
2:12:10	43	19,8	11
2:12:20	43	19,8	11
2:12:30	43	19,8	11
2:12:40	43	19,8	11
2:12:50	43	19,8	11
2:13:00	43	19,8	11
2:13:10	43	19,8	11
2:13:20	43	19,8	11
2:13:30	43	19,8	11
2:13:40	43	19,8	11
2:13:50	43	19,8	11
2:14:00	43	19,9	11
2:14:10	43	19,9	11
2:14:20	43	19,9	11
2:14:30	43	19,9	11
2:14:40	43	20,0	11
2:14:50	43	20,0	11
2:15:00	43	20,0	11
2:15:10	42	20,1	11
2:15:20	42	20,1	11
2:15:30	42	20,2	11
2:15:40	42	20,2	11
2:15:50	42	20,3	11
2:16:00	42	20,3	11
2:16:10	42	20,4	11
2:16:20	42	20,4	11
2:16:30	42	20,5	11
2:16:40	42	20,5	11
2:16:50	42	20,6	11
2:17:00	42	20,6	11
2:17:10	42	20,7	11
2:17:20	42	20,7	11
2:17:30	42	20,4	11
2:17:40	42	20,4	10
2:17:50	42	20,5	10
2:18:00	42	20,5	10
2:18:10	42	20,6	10
2:18:20	42	20,6	10
2:18:30	42	20,7	10
2:18:40	42	20,7	10
2:18:50	42	20,4	10
2:19:00	42	20,4	10
2:19:10	42	20,5	10
2:19:20	42	20,5	10
2:19:30	42	20,5	10
2:19:40	42	20,6	10
2:19:50	42	20,6	10
2:20:00	42	20,6	10
2:20:10	42	20,7	10
2:20:20	42	20,7	10
2:20:30	42	20,7	10
2:20:40	42	20,7	10
2:20:50	42	20,8	10
2:21:00	42	20,8	10
2:21:10	42	20,3	11
2:21:20	43	20,3	11
2:21:30	43	20,3	11
2:21:40	43	20,3	11
2:21:50	43	20,3	11
2:22:00	43	20,3	11
2:22:10	43	20,3	11
2:22:20	43	20,3	11
2:22:30	43	20,2	11
2:22:40	43	20,2	11
2:22:50	43	20,2	11
2:23:00	43	20,2	11
2:23:10	43	20,1	11
2:23:20	43	20,1	12
2:23:30	43	20,1	12
2:23:40	43	20,0	12
2:23:50	43	20,0	12
2:24:00	43	19,9	13
2:24:10	43	19,9	12
2:24:20	43	19,8	14
2:24:30	43	19,7	15
2:24:40	43	19,8	15
2:24:50	43	19,8	15
2:25:00	43	19,7	15
2:25:10	43	20,1	15
2:25:20	43	20,1	15
2:25:30	43	20,1	15
2:25:40	43	20,0	15
2:25:50	43	20,0	15
2:26:00	43	19,9	15
2:26:10	43	19,9	15
2:26:20	43	19,9	15
2:26:30	43	19,8	15
2:26:40	43	19,8	15
2:26:50	43	19,8	15
2:27:00	43	19,8	15
2:27:10	43	19,8	15
2:27:20	43	19,8	15
2:27:30	43	19,8	15
2:27:40	43	19,8	15
2:27:50	43	19,8	15
2:28:00	43	19,8	15
2:28:10	43	19,8	15
2:28:20	43	19,8	15
2:28:30	43	19,8	15
2:28:40	43	19,7	15
2:28:50	43	20,1	14
2:29:00	43	20,1	14
2:29:10	43	20,0	14
2:29:20	43	20,0	14
2:29:30	43	20,0	14
2:29:40	43	20,0	14
2:29:50	43	20,0	14
2:30:00	43	19,9	14
2:30:10	43	19,9	14
2:30:20	43	19,9	14
2:30:30	43	19,9	14
2:30:40	43	19,9	14
2:30:50	43	19,8	14
2:31:00	43	19,8	14
2:31:10	43	19,8	14
2:31:20	43	19,8	14
2:31:30	43	19,8	14
2:31:40	43	19,7	14
2:31:50	43	19,9	14
2:32:00	43	19,9	14
2:32:10	43	19,8	14
2:32:20	43	19,8	14
2:32:30	43	19,8	14
2:32:40	43	19,8	14
2:32:50	43	19,8	14
2:33:00	43	19,8	14
2:33:10	43	19,7	14
2:33:20	43	19,9	14
2:33:30	43	19,8	14
2:33:40	43	19,8	14
2:33:50	43	19,8	14
2:34:00	43	19,8	14
2:34:10	43	19,8	15
2:34:20	43	19,8	15
2:34:30	43	19,8	15
2:34:40	43	19,8	15
2:34:50	43	19,8	14
2:35:00	43	19,8	15
2:35:10	43	19,8	15
2:35:20	43	19,8	15
2:35:30	43	19,8	15
2:35:40	43	19,8	15
2:35:50	43	19,9	15
2:36:00	43	19,9	15
2:36:10	43	19,9	15
2:36:20	43	19,9	15
2:36:30	43	19,9	14
2:36:40	43	20,0	15
2:36:50	43	20,0	15
2:37:00	43	20,0	15
2:37:10	43	20,1	15
2:37:20	43	20,1	15
2:37:30	43	20,2	15
2:37:40	43	20,2	15
2:37:50	43	20,2	15
2:38:00	43	20,3	15
2:38:10	43	20,3	15
2:38:20	43	20,4	15
2:38:30	42	20,4	15
2:38:40	42	20,5	15
2:38:50	42	20,5	15
2:39:00	42	20,6	15
2:39:10	42	20,6	15
2:39:20	42	20,7	15
2:39:30	42	20,7	15
2:39:40	42	20,3	16
2:39:50	42	20,4	16
2:40:00	42	20,4	16
2:40:10	42	20,5	16
2:40:20	42	20,6	16
2:40:30	42	20,6	16
2:40:40	42	20,7	16
2:40:50	42	20,7	16
2:41:00	42	20,8	16
2:41:10	42	20,3	16
2:41:20	42	20,4	16
2:41:30	42	20,5	16
2:41:40	42	20,5	16
2:41:50	42	20,6	16
2:42:00	42	20,6	16
2:42:10	42	20,7	16
2:42:20	42	20,7	16
2:42:30	42	20,7	16
2:42:40	42	20,4	16
2:42:50	42	20,5	16
2:43:00	42	20,5	16
2:43:10	42	20,6	16
2:43:20	42	20,6	16
2:43:30	42	20,6	16
2:43:40	42	20,7	16
2:43:50	42	20,7	16
2:44:00	42	20,7	16
2:44:10	42	20,7	16
2:44:20	43	20,7	16
2:44:30	43	20,7	16
2:44:40	43	20,7	16
2:44:50	43	20,7	16
2:45:00	43	20,7	16
2:45:10	43	20,7	16
2:45:20	43	20,7	16
2:45:30	43	20,7	16
2:45:40	43	20,7	16
2:45:50	43	20,7	16
2:46:00	43	20,6	16
2:46:10	43	20,6	16
2:46:20	43	20,5	16
2:46:30	43	20,5	16
2:46:40	43	20,5	16
2:46:50	43	20,4	16
2:47:00	43	20,4	16
2:47:10	43	20,3	16
2:47:20	43	20,3	16
2:47:30	43	20,2	16
2:47:40	43	20,1	16
2:47:50	43	20,1	16
2:48:00	43	20,0	16
2:48:10	43	19,9	16
2:48:20	43	19,9	17
2:48:30	43	19,8	17
2:48:40	43	19,8	16
2:48:50	43	19,8	16
2:49:00	43	19,8	16
2:49:10	43	19,8	16
2:49:20	43	19,8	16
2:49:30	43	19,7	16
2:49:40	43	19,8	16
2:49:50	43	19,7	16
2:50:00	43	19,8	16
2:50:10	43	19,8	16
2:50:20	43	19,7	16
2:50:30	43	19,8	16
2:50:40	43	19,9	16
2:50:50	43	19,8	16
2:51:00	43	19,8	16
2:51:10	44	19,8	16
2:51:20	44	19,8	17
2:51:30	44	19,7	17
2:51:40	44	19,8	17
2:51:50	44	19,8	17
2:52:00	44	19,8	17
2:52:10	44	19,8	17
2:52:20	44	19,8	17
2:52:30	44	19,8	17
2:52:40	44	19,8	17
2:52:50	44	19,8	17
2:53:00	44	19,8	17
2:53:10	44	19,8	17
2:53:20	44	19,7	17
2:53:30	44	19,8	17
2:53:40	44	19,8	16
2:53:50	44	19,8	17
2:54:00	44	19,8	16
2:54:10	44	19,8	17
2:54:20	44	19,8	17
2:54:30	43	19,9	16
2:54:40	43	19,8	16
2:54:50	44	19,8	16
2:55:00	43	19,8	16
2:55:10	43	19,8	16
2:55:20	43	19,8	16
2:55:30	43	19,8	16
2:55:40	43	19,8	16
2:55:50	43	19,8	16
2:56:00	43	19,8	16
2:56:10	43	19,8	16
2:56:20	43	19,8	16
2:56:30	43	19,8	16
2:56:40	43	19,8	16
2:56:50	43	19,8	16
2:57:00	43	19,8	16
2:57:10	43	19,8	16
2:57:20	43	19,8	16
2:57:30	43	19,8	16
2:57:40	43	19,8	16
2:57:50	43	19,8	16
2:58:00	43	19,8	16
2:58:10	43	19,8	16
2:58:20	43	19,8	16
2:58:30	43	19,8	16
2:58:40	43	19,9	16
2:58:50	43	19,8	16
2:59:00	43	19,8	16
2:59:10	43	19,8	16
2:59:20	43	19,8	16
2:59:30	43	19,8	16
2:59:40	43	19,8	16
2:59:50	43	19,8	16
3:00:00	43	19,8	16
3:00:10	43	19,7	16
3:00:20	43	19,8	16
3:00:30	43	19,7	16
3:00:40	43	19,9	16
3:00:50	43	19,8	16
3:01:00	43	19,8	17
3:01:10	43	19,8	17
3:01:20	43	19,8	17
3:01:30	43	19,8	16
3:01:40	43	19,8	17
3:01:50	43	19,8	17
3:02:00	43	19,8	17
3:02:10	43	19,8	17
3:02:20	43	19,8	16
3:02:30	43	19,8	16
3:02:40	43	19,9	17
3:02:50	43	19,9	16
3:03:00	43	19,9	17
3:03:10	43	19,9	16
3:03:20	43	20,0	16
3:03:30	43	20,0	16
3:03:40	43	20,1	16
3:03:50	43	20,1	16
3:04:00	42	20,1	16
3:04:10	42	20,2	16
3:04:20	42	20,2	16
3:04:30	42	20,3	16
3:04:40	42	20,3	16
3:04:50	42	20,4	16
3:05:00	42	20,4	16
3:05:10	42	20,5	16
3:05:20	42	20,5	16
3:05:30	42	20,6	16
3:05:40	42	20,6	16
3:05:50	42	20,7	16
3:06:00	42	20,7	16
3:06:10	42	20,8	16
3:06:20	42	20,3	17
3:06:30	42	20,4	17
3:06:40	42	20,4	17
3:06:50	42	20,5	17
3:07:00	42	20,6	17
3:07:10	42	20,6	17
3:07:20	42	20,7	17
3:07:30	42	20,7	17
3:07:40	42	20,8	17
3:07:50	42	20,3	17
3:08:00	42	20,4	17
3:08:10	42	20,4	17
3:08:20	42	20,5	17
3:08:30	42	20,5	17
3:08:40	42	20,6	17
3:08:50	42	20,6	17
3:09:00	42	20,7	17
3:09:10	42	20,7	17
3:09:20	42	20,7	17
3:09:30	42	20,4	17
3:09:40	42	20,5	17
3:09:50	43	20,5	17
3:10:00	43	20,5	17
3:10:10	43	20,6	17
3:10:20	43	20,6	17
3:10:30	43	20,6	17
3:10:40	43	20,6	17
3:10:50	43	20,6	17
3:11:00	43	20,6	17
3:11:10	43	20,6	17
3:11:20	43	20,6	17
3:11:30	43	20,6	17
3:11:40	43	20,6	17
3:11:50	43	20,6	17
3:12:00	43	20,6	17
3:12:10	43	20,6	17
3:12:20	43	20,5	17
3:12:30	43	20,5	17
3:12:40	43	20,4	17
3:12:50	43	20,4	17
3:13:00	43	20,4	17
3:13:10	43	20,3	17
3:13:20	43	20,3	17
3:13:30	43	20,2	17
3:13:40	43	20,1	17
3:13:50	43	20,1	17
3:14:00	43	20,0	17
3:14:10	43	19,9	17
3:14:20	43	19,9	17
3:14:30	43	19,8	17
3:14:40	43	19,8	17
3:14:50	43	19,8	17
3:15:00	43	19,7	17
3:15:10	43	19,8	17
3:15:20	43	19,8	17
3:15:30	43	19,8	17
3:15:40	43	19,8	17
3:15:50	43	19,9	17
3:16:00	43	19,8	17
3:16:10	43	19,8	17
3:16:20	43	19,8	17
3:16:30	43	19,9	17
3:16:40	44	19,8	17
3:16:50	44	19,8	17
3:17:00	44	19,8	17
3:17:10	44	19,7	17
3:17:20	44	19,8	17
3:17:30	44	19,8	17
3:17:40	44	19,8	17
3:17:50	44	19,9	17
3:18:00	44	19,8	17
3:18:10	44	19,8	17
3:18:20	44	19,8	17
3:18:30	44	19,8	17
3:18:40	44	19,7	17
3:18:50	44	19,8	17
3:19:00	44	19,9	17
3:19:10	44	19,8	17
3:19:20	44	19,8	17
3:19:30	44	19,8	17
3:19:40	44	19,8	17
3:19:50	44	19,8	17
3:20:00	44	19,7	17
3:20:10	44	19,8	17
3:20:20	44	19,8	17
3:20:30	44	19,8	17
3:20:40	44	19,8	17
3:20:50	44	19,8	17
3:21:00	43	19,8	17
3:21:10	43	19,8	17
3:21:20	43	19,8	17
3:21:30	43	19,9	17
3:21:40	43	19,8	17
3:21:50	43	19,8	17
3:22:00	43	19,8	17
3:22:10	43	19,8	17
3:22:20	43	19,8	17
3:22:30	43	19,7	17
3:22:40	43	19,8	17
3:22:50	43	19,8	17
3:23:00	43	19,8	17
3:23:10	43	19,8	17
3:23:20	43	19,8	17
3:23:30	43	19,8	17
3:23:40	43	19,8	17
3:23:50	43	19,8	17
3:24:00	43	19,8	17
3:24:10	43	19,8	17
3:24:20	43	19,8	17
3:24:30	43	19,8	17
3:24:40	43	19,8	17
3:24:50	43	19,8	17
3:25:00	43	19,8	17
3:25:10	43	19,9	17
3:25:20	43	19,8	17
3:25:30	43	19,8	17
3:25:40	43	19,8	17
3:25:50	43	19,8	17
3:26:00	43	19,8	17
3:26:10	43	19,8	17
3:26:20	43	19,8	17
3:26:30	43	19,8	17
3:26:40	43	19,8	17
3:26:50	43	19,8	17
3:27:00	43	19,8	17
3:27:10	43	19,8	17
3:27:20	43	19,8	17
3:27:30	43	19,8	17
3:27:40	43	19,7	17
3:27:50	43	19,8	17
3:28:00	43	19,8	17
3:28:10	43	19,9	17
3:28:20	43	19,8	17
3:28:30	43	19,8	17
3:28:40	43	19,8	17
3:28:50	43	19,8	17
3:29:00	43	19,8	17
3:29:10	43	19,9	17
3:29:20	43	19,9	17
3:29:30	43	19,9	17
3:29:40	43	19,9	17
3:29:50	43	20,0	17
3:30:00	43	20,0	17
3:30:10	43	20,0	17
3:30:20	43	20,1	17
3:30:30	43	20,1	17
3:30:40	43	20,1	17
3:30:50	43	20,1	17
3:31:00	43	20,2	17
3:31:10	43	20,2	17
3:31:20	43	20,2	17
3:31:30	43	20,3	17
3:31:40	43	20,3	17
3:31:50	43	20,4	17
3:32:00	43	20,4	17
3:32:10	43	20,5	17
3:32:20	43	20,5	17
3:32:30	43	20,6	17
3:32:40	43	20,6	17
3:32:50	42	20,7	17
3:33:00	43	20,7	17
3:33:10	42	20,8	17
3:33:20	43	20,4	17
3:33:30	42	20,4	17
3:33:40	42	20,5	17
3:33:50	42	20,5	17
3:34:00	42	20,6	17
3:34:10	42	20,6	17
3:34:20	42	20,7	17
3:34:30	42	20,7	17
3:34:40	42	20,8	17
3:34:50	42	20,3	17
3:35:00	42	20,3	17
3:35:10	42	20,4	17
3:35:20	42	20,4	17
3:35:30	43	20,4	17
3:35:40	43	20,5	17
3:35:50	43	20,5	17
3:36:00	43	20,5	17
3:36:10	43	20,6	17
3:36:20	43	20,6	17
3:36:30	43	20,6	17
3:36:40	43	20,6	17
3:36:50	43	20,7	17
3:37:00	43	20,7	17
3:37:10	43	20,7	17
3:37:20	43	20,7	17
3:37:30	43	20,7	17
3:37:40	43	20,7	17
3:37:50	43	20,7	17
3:38:00	43	20,7	17
3:38:10	43	20,7	17
3:38:20	43	20,7	17
3:38:30	43	20,7	17
3:38:40	43	20,6	17
3:38:50	43	20,6	17
3:39:00	43	20,6	17
3:39:10	43	20,5	17
3:39:20	43	20,5	17
3:39:30	43	20,5	17
3:39:40	43	20,4	17
3:39:50	43	20,4	17
3:40:00	43	20,3	17
3:40:10	43	20,2	17
3:40:20	43	20,2	17
3:40:30	43	20,1	17
3:40:40	43	20,1	17
3:40:50	43	20,0	17
3:41:00	43	20,0	17
3:41:10	43	19,9	17
3:41:20	43	19,9	17
3:41:30	43	19,9	17
3:41:40	43	19,8	17
3:41:50	43	19,8	17
3:42:00	43	19,8	17
3:42:10	43	19,7	17
3:42:20	43	19,8	17
3:42:30	43	19,8	17
