Repository: ProgWizer/parser

File: project-root/data/Data Acquisition/Data Acquisition/2020 year (143)/20-075.txt (part 1 of 15)
--Test Summary--
Full Path and File Name	
Instrument Name	7322
Instrument Type	Model 7322 Consistometer - Variable Speed
Instrument Serial Number	
Test Start Date	23.04.2020
Test Start Time	9:38:11
Test Stop Date	23.04.2020
Test Stop Time	15:55:04
Test Length	6:16:53
Final Sample Time Offset	6:16:52
Controller Schedule Name	
Sampling Period	1 second
Comments	MPa42(30)
Information	WellID	
Information	Customer	
Information	EngName	Vadim Khrabrov
Information	CementClass	G
Information	CementMfr	Ñóõîé Ëîã
Information	Additives	80G+20MKU+1.1(woc)CFL-450+0.5(woc)SMS+5(woc)CaO
Information	Density	1500
Information	BHCT	42
Information	BHST	
Information	FluidLoss	
Information	JobType	
Calculated Value	Time_30Bc	N/A
Calculated Value	Time_70Bc	N/A
Initial Temperature (°C)	24 °C
Final Temperature (°C)	43 °C
Initial Pressure (MPa)	0,9 MPa
Final Pressure (MPa)	20,1 MPa
Initial Consistency (Bc)	11 Bc
Final Consistency (Bc)	27 Bc
Initial Wall Temperature (°C)	20 °C
Final Wall Temperature (°C)	40 °C
Initial Motor Speed (RPM)	150 RPM
Final Motor Speed (RPM)	150 RPM
--Data--
Time (HH:MM:SS)	Temperature (°C)	Pressure (MPa)	Consistency (Bc)	Wall Temperature (°C)	Motor Speed (RPM)
0:00:00	24	0,9	11	20	150
0:00:01	24	0,9	11	19	150
0:00:02	24	0,9	11	20	150
0:00:03	24	0,9	11	19	150
0:00:04	24	0,9	11	19	150
0:00:05	24	0,9	11	20	150
0:00:06	24	0,9	11	20	150
0:00:07	24	0,9	11	20	150
0:00:08	24	0,9	11	19	150
0:00:09	24	0,9	11	19	150
0:00:10	24	0,9	11	20	150
0:00:11	24	0,9	11	20	150
0:00:12	24	0,9	11	20	150
0:00:13	24	0,9	11	20	150
0:00:14	24	0,9	11	20	150
0:00:15	24	0,9	11	20	150
0:00:16	24	0,9	11	20	150
0:00:17	24	0,9	11	20	150
0:00:18	24	1,0	11	20	150
0:00:19	24	1,0	11	20	150
0:00:20	24	1,0	11	20	150
0:00:21	24	1,0	11	20	150
0:00:22	24	1,0	11	20	150
0:00:23	24	1,0	11	20	150
0:00:24	24	1,0	11	20	150
0:00:25	24	1,0	11	20	150
0:00:26	24	1,0	11	20	150
0:00:27	24	1,0	11	20	150
0:00:28	24	1,0	11	20	150
0:00:29	24	1,0	11	20	150
0:00:30	24	1,1	11	20	150
0:00:31	24	1,1	11	20	150
0:00:32	24	1,1	11	20	150
0:00:33	24	1,1	11	20	150
0:00:34	24	1,2	11	20	150
0:00:35	24	1,2	11	20	150
0:00:36	24	1,2	11	20	150
0:00:37	24	1,2	11	20	150
0:00:38	24	1,2	11	20	150
0:00:39	24	1,2	11	20	150
0:00:40	24	1,2	11	20	150
0:00:41	24	1,2	11	20	150
0:00:42	24	1,2	11	20	150
0:00:43	24	1,2	11	21	150
0:00:44	24	1,3	11	20	150
0:00:45	24	1,3	11	21	150
0:00:46	24	1,3	11	21	150
0:00:47	24	1,3	11	21	150
0:00:48	24	1,3	11	21	150
0:00:49	24	1,3	11	21	150
0:00:50	23	1,4	11	21	150
0:00:51	23	1,4	11	21	150
0:00:52	23	1,4	11	21	150
0:00:53	23	1,4	11	21	150
0:00:54	23	1,4	11	21	150
0:00:55	23	1,4	11	21	150
0:00:56	23	1,4	11	21	150
0:00:57	23	1,4	11	21	150
0:00:58	23	1,4	11	21	150
0:00:59	23	1,4	11	21	150
0:01:00	23	1,5	11	21	150
0:01:01	23	1,5	11	21	150
0:01:02	23	1,5	11	21	150
0:01:03	23	1,5	11	22	150
0:01:04	23	1,5	11	21	150
0:01:05	23	1,5	11	22	150
0:01:06	23	1,5	11	22	150
0:01:07	23	1,5	11	22	150
0:01:08	23	1,5	11	22	150
0:01:09	23	1,5	11	22	150
0:01:10	23	1,6	11	22	150
0:01:11	23	1,7	11	22	150
0:01:12	23	1,7	11	22	150
0:01:13	23	1,7	11	22	150
0:01:14	23	1,7	11	22	150
0:01:15	23	1,7	11	22	150
0:01:16	23	1,8	11	22	150
0:01:17	23	1,8	11	22	150
0:01:18	23	1,8	11	22	150
0:01:19	23	1,8	11	22	150
0:01:20	23	1,8	11	23	150
0:01:21	23	1,8	11	23	150
0:01:22	23	1,8	11	23	150
0:01:23	23	1,8	11	23	150
0:01:24	23	1,8	11	23	150
0:01:25	23	1,8	11	23	150
0:01:26	23	1,9	11	23	150
0:01:27	23	1,9	11	23	150
0:01:28	23	1,9	10	23	150
0:01:29	23	1,9	10	23	150
0:01:30	23	1,9	10	23	150
0:01:31	23	1,9	10	23	150
0:01:32	23	1,9	10	23	150
0:01:33	23	2,0	10	23	150
0:01:34	23	2,0	10	23	150
0:01:35	23	2,0	10	23	150
0:01:36	23	2,0	10	23	150
0:01:37	23	2,0	10	23	150
0:01:38	23	2,0	10	23	150
0:01:39	23	2,0	10	23	150
0:01:40	23	2,0	10	23	150
0:01:41	23	2,1	10	23	150
0:01:42	23	2,1	10	23	150
0:01:43	23	2,1	10	24	150
0:01:44	23	2,1	10	24	150
0:01:45	23	2,1	10	24	150
0:01:46	23	2,1	10	24	150
0:01:47	23	2,2	10	24	150
0:01:48	23	2,2	10	24	150
0:01:49	23	2,2	10	24	150
0:01:50	23	2,2	10	24	150
0:01:51	23	2,2	10	24	150
0:01:52	23	2,2	10	24	150
0:01:53	23	2,3	10	24	150
0:01:54	23	2,3	10	24	150
0:01:55	23	2,3	10	24	150
0:01:56	23	2,3	10	24	150
0:01:57	23	2,3	10	24	150
0:01:58	23	2,3	10	24	150
0:01:59	23	2,4	10	25	150
0:02:00	23	2,4	10	25	150
0:02:01	23	2,4	10	25	150
0:02:02	23	2,4	10	25	150
0:02:03	23	2,5	10	25	150
0:02:04	23	2,5	10	25	150
0:02:05	23	2,5	10	25	150
0:02:06	23	2,5	10	25	150
0:02:07	23	2,5	10	26	150
0:02:08	23	2,6	10	26	150
0:02:09	23	2,6	10	26	150
0:02:10	23	2,6	10	26	150
0:02:11	23	2,6	10	26	150
0:02:12	23	2,6	10	25	150
0:02:13	23	2,7	10	26	150
0:02:14	23	2,7	10	26	150
0:02:15	23	2,7	10	26	150
0:02:16	23	2,7	10	27	150
0:02:17	23	2,8	10	27	150
0:02:18	23	2,8	10	27	150
0:02:19	23	2,8	10	27	150
0:02:20	23	2,8	10	27	150
0:02:21	23	2,8	10	28	150
0:02:22	23	2,9	10	28	150
0:02:23	23	2,9	10	28	150
0:02:24	23	2,9	10	28	150
0:02:25	23	2,9	10	28	150
0:02:26	23	3,0	10	28	150
0:02:27	23	3,0	10	28	150
0:02:28	23	3,0	10	28	150
0:02:29	23	3,0	10	28	150
0:02:30	23	3,1	10	28	150
0:02:31	23	3,1	10	29	150
0:02:32	23	3,1	10	29	150
0:02:33	23	3,2	10	29	150
0:02:34	23	3,2	10	29	150
0:02:35	23	3,2	9	29	150
0:02:36	23	3,2	9	29	150
0:02:37	23	3,3	9	29	150
0:02:38	23	3,3	9	29	150
0:02:39	23	3,3	9	29	150
0:02:40	23	3,3	9	29	150
0:02:41	23	3,4	9	29	150
0:02:42	23	3,4	9	29	150
0:02:43	23	3,4	9	29	150
0:02:44	23	3,5	9	29	150
0:02:45	23	3,5	9	29	150
0:02:46	23	3,5	9	29	150
0:02:47	23	3,5	9	30	150
0:02:48	23	3,6	9	30	150
0:02:49	23	3,6	9	30	150
0:02:50	23	3,6	9	30	150
0:02:51	23	3,7	9	30	150
0:02:52	23	3,7	9	30	150
0:02:53	23	3,7	9	30	150
0:02:54	23	3,7	9	31	150
0:02:55	23	3,7	9	31	150
0:02:56	23	3,7	10	31	150
0:02:57	23	3,7	9	31	150
0:02:58	23	3,8	9	31	150
0:02:59	23	3,8	9	31	150
0:03:00	23	3,8	9	31	150
0:03:01	23	3,8	9	31	150
0:03:02	23	3,8	9	31	150
0:03:03	23	3,8	9	31	150
0:03:04	23	3,8	9	31	150
0:03:05	23	3,9	9	31	150
0:03:06	23	3,8	9	31	150
0:03:07	23	3,8	9	31	150
0:03:08	23	3,8	9	31	150
0:03:09	23	3,9	9	31	150
0:03:10	23	3,9	9	31	150
0:03:11	23	3,9	9	31	150
0:03:12	23	3,9	9	31	150
0:03:13	23	3,9	9	31	150
0:03:14	23	3,9	9	31	150
0:03:15	23	4,0	9	32	150
0:03:16	23	4,0	9	32	150
0:03:17	23	3,9	9	32	150
0:03:18	23	3,9	9	32	150
0:03:19	23	4,0	9	32	150
0:03:20	23	4,0	9	32	150
0:03:21	23	4,0	9	32	150
0:03:22	23	4,0	9	32	150
0:03:23	23	4,0	9	32	150
0:03:24	23	4,0	9	32	150
0:03:25	23	4,0	9	32	150
0:03:26	23	4,1	9	32	150
0:03:27	23	4,1	9	32	150
0:03:28	23	4,1	9	32	150
0:03:29	23	4,1	9	32	150
0:03:30	23	4,1	9	32	150
0:03:31	23	4,1	9	33	150
0:03:32	23	4,1	9	33	150
0:03:33	23	4,1	9	33	150
0:03:34	23	4,1	9	33	150
0:03:35	23	4,1	9	33	150
0:03:36	23	4,1	9	33	150
0:03:37	23	4,2	9	33	150
0:03:38	23	4,2	9	33	150
0:03:39	23	4,2	9	33	150
0:03:40	23	4,2	10	33	150
0:03:41	23	4,2	10	33	150
0:03:42	23	4,2	10	33	150
0:03:43	23	4,2	10	33	150
0:03:44	23	4,3	10	33	150
0:03:45	23	4,2	10	34	150
0:03:46	23	4,2	10	34	150
0:03:47	23	4,2	10	33	150
0:03:48	23	4,3	10	34	150
0:03:49	23	4,3	10	34	150
0:03:50	23	4,3	10	34	150
0:03:51	23	4,3	10	34	150
0:03:52	23	4,3	10	34	150
0:03:53	23	4,3	10	34	150
0:03:54	23	4,3	10	34	150
0:03:55	23	4,3	10	34	150
0:03:56	23	4,4	10	34	150
0:03:57	23	4,4	10	34	150
0:03:58	23	4,4	11	34	150
0:03:59	23	4,4	11	34	150
0:04:00	23	4,4	11	34	150
0:04:01	23	4,4	11	34	150
0:04:02	23	4,4	11	35	150
0:04:03	23	4,5	11	34	150
0:04:04	23	4,4	11	34	150
0:04:05	23	4,4	11	34	150
0:04:06	23	4,4	11	35	150
0:04:07	23	4,5	11	35	150
0:04:08	23	4,5	11	35	150
0:04:09	23	4,5	11	35	150
0:04:10	23	4,5	11	35	150
0:04:11	23	4,5	11	35	150
0:04:12	24	4,5	11	35	150
0:04:13	23	4,5	11	35	150
0:04:14	24	4,6	11	35	150
0:04:15	24	4,6	11	35	150
0:04:16	24	4,6	11	35	150
0:04:17	24	4,6	11	35	150
0:04:18	24	4,6	11	35	150
0:04:19	24	4,6	11	35	150
0:04:20	24	4,6	11	36	150
0:04:21	24	4,6	11	36	150
0:04:22	24	4,7	11	35	150
0:04:23	24	4,7	11	36	150
0:04:24	24	4,6	11	35	150
0:04:25	24	4,6	11	36	150
0:04:26	24	4,7	11	36	150
0:04:27	24	4,7	11	36	150
0:04:28	24	4,7	11	36	150
0:04:29	24	4,7	12	36	150
0:04:30	24	4,7	12	36	150
0:04:31	24	4,7	12	36	150
0:04:32	24	4,7	12	36	150
0:04:33	24	4,7	12	36	150
0:04:34	24	4,8	12	36	150
0:04:35	24	4,8	12	36	150
0:04:36	24	4,8	12	36	150
0:04:37	24	4,8	12	36	150
0:04:38	24	4,8	12	36	150
0:04:39	24	4,8	12	36	150
0:04:40	24	4,8	12	36	150
0:04:41	24	4,8	12	36	150
0:04:42	24	4,9	12	36	150
0:04:43	24	4,9	12	37	150
0:04:44	24	4,9	12	36	150
0:04:45	24	4,8	12	37	150
0:04:46	24	4,9	12	37	150
0:04:47	24	4,9	12	37	150
0:04:48	24	4,9	12	37	150
0:04:49	24	4,9	12	37	150
0:04:50	24	4,9	12	37	150
0:04:51	24	5,0	12	37	150
0:04:52	24	4,9	12	37	150
0:04:53	24	4,9	12	37	150
0:04:54	24	5,0	12	37	150
0:04:55	24	5,0	12	37	150
0:04:56	24	5,0	12	37	150
0:04:57	24	5,0	12	37	150
0:04:58	24	5,0	12	37	150
0:04:59	24	5,0	12	37	150
0:05:00	24	5,0	12	37	150
0:05:01	24	5,0	12	37	150
0:05:02	24	5,0	12	37	150
0:05:03	24	5,0	12	37	150
0:05:04	24	5,1	12	37	150
0:05:05	24	5,1	12	37	150
0:05:06	24	5,1	12	37	150
0:05:07	24	5,1	12	37	150
0:05:08	24	5,1	12	37	150
0:05:09	24	5,1	12	37	150
0:05:10	24	5,1	12	37	150
0:05:11	24	5,1	12	37	150
0:05:12	24	5,1	12	37	150
0:05:13	24	5,1	12	37	150
0:05:14	24	5,2	12	37	150
0:05:15	24	5,2	12	37	150
0:05:16	24	5,2	12	38	150
0:05:17	24	5,2	12	37	150
0:05:18	24	5,2	11	38	150
0:05:19	24	5,3	11	37	150
0:05:20	24	5,3	11	38	150
0:05:21	24	5,2	12	37	150
0:05:22	24	5,2	12	37	150
0:05:23	24	5,2	12	37	150
0:05:24	24	5,3	11	38	150
0:05:25	24	5,3	11	38	150
0:05:26	25	5,3	11	38	150
0:05:27	25	5,3	11	38	150
0:05:28	25	5,3	11	38	150
0:05:29	25	5,3	11	38	150
0:05:30	25	5,4	11	38	150
0:05:31	25	5,4	11	38	150
0:05:32	25	5,4	11	38	150
0:05:33	25	5,4	11	38	150
0:05:34	25	5,4	11	38	150
0:05:35	25	5,4	11	38	150
0:05:36	25	5,4	11	38	150
0:05:37	25	5,4	11	38	150
0:05:38	25	5,4	11	38	150
0:05:39	25	5,4	11	38	150
0:05:40	25	5,4	11	38	150
0:05:41	25	5,4	11	38	150
0:05:42	25	5,4	11	38	150
0:05:43	25	5,5	11	38	150
0:05:44	25	5,5	11	38	150
0:05:45	25	5,5	11	38	150
0:05:46	25	5,5	11	38	150
0:05:47	25	5,5	11	38	150
0:05:48	25	5,5	11	38	150
0:05:49	25	5,5	11	38	150
0:05:50	25	5,5	11	38	150
0:05:51	25	5,5	11	38	150
0:05:52	25	5,6	11	38	150
0:05:53	25	5,6	10	38	150
0:05:54	25	5,6	10	38	150
0:05:55	25	5,6	10	38	150
0:05:56	25	5,6	10	38	150
0:05:57	25	5,6	10	38	150
0:05:58	25	5,6	10	38	150
0:05:59	25	5,6	10	38	150
0:06:00	25	5,6	11	38	150
0:06:01	25	5,6	11	38	150
0:06:02	25	5,7	11	38	150
0:06:03	25	5,7	11	38	150
0:06:04	25	5,7	11	38	150
0:06:05	25	5,7	11	38	150
0:06:06	25	5,7	10	38	150
0:06:07	25	5,7	10	38	150
0:06:08	25	5,7	10	38	150
0:06:09	25	5,7	10	38	150
0:06:10	25	5,7	10	38	150
0:06:11	25	5,7	10	38	150
0:06:12	25	5,7	10	38	150
0:06:13	25	5,7	10	38	150
0:06:14	25	5,7	10	38	150
0:06:15	25	5,7	10	38	150
0:06:16	25	5,7	10	38	150
0:06:17	26	5,8	10	38	150
0:06:18	26	5,8	10	38	150
0:06:19	26	5,8	10	38	150
0:06:20	26	5,8	10	38	150
0:06:21	26	5,8	11	38	150
0:06:22	26	5,8	11	38	150
0:06:23	26	5,8	11	38	150
0:06:24	26	5,8	11	38	150
0:06:25	26	5,8	11	38	150
0:06:26	26	5,8	11	38	150
0:06:27	26	5,8	11	38	150
0:06:28	26	5,8	11	37	150
0:06:29	26	5,8	11	38	150
0:06:30	26	5,8	11	38	150
0:06:31	26	5,8	11	38	150
0:06:32	26	5,8	11	38	150
0:06:33	26	5,8	11	38	150
0:06:34	26	5,8	11	38	150
0:06:35	26	5,8	11	38	150
0:06:36	26	5,8	11	38	150
0:06:37	26	5,8	12	38	150
0:06:38	26	5,8	12	38	150
0:06:39	26	5,8	12	37	150
0:06:40	26	5,8	12	38	150
0:06:41	26	5,8	12	38	150
0:06:42	26	5,8	12	38	150
0:06:43	26	5,8	12	38	150
0:06:44	26	5,8	11	38	150
0:06:45	26	5,8	11	38	150
0:06:46	26	5,9	11	38	150
0:06:47	26	5,9	11	38	150
0:06:48	26	5,9	11	38	150
0:06:49	26	5,9	11	38	150
0:06:50	26	5,9	12	37	150
0:06:51	26	5,9	12	38	150
0:06:52	26	5,9	12	38	150
0:06:53	26	5,9	11	38	150
0:06:54	26	5,9	11	37	150
0:06:55	26	5,9	11	37	150
0:06:56	26	5,9	11	37	150
0:06:57	26	5,9	11	37	150
0:06:58	26	5,8	11	37	150
0:06:59	26	5,8	11	37	150
0:07:00	27	5,8	12	37	150
0:07:01	27	5,8	12	37	150
0:07:02	27	5,8	12	37	150
0:07:03	27	5,8	12	37	150
0:07:04	27	5,8	12	37	150
0:07:05	27	5,8	12	37	150
0:07:06	27	5,8	12	37	150
0:07:07	27	5,8	12	37	150
0:07:08	27	5,8	12	37	150
0:07:09	27	5,8	12	37	150
0:07:10	27	5,8	12	37	150
0:07:11	27	5,8	12	37	150
0:07:12	27	5,8	13	37	150
0:07:13	27	5,8	13	37	150
0:07:14	27	5,8	13	37	150
0:07:15	27	5,8	13	37	150
0:07:16	27	5,8	13	37	150
0:07:17	27	5,8	13	37	150
0:07:18	27	5,8	13	37	150
0:07:19	27	5,8	12	37	150
0:07:20	27	5,8	12	37	150
0:07:21	27	5,8	12	37	150
0:07:22	27	5,8	12	37	150
0:07:23	27	5,7	12	37	150
0:07:24	27	5,7	13	37	150
0:07:25	27	5,7	13	37	150
0:07:26	27	5,7	13	37	150
0:07:27	27	5,7	13	37	150
0:07:28	27	5,7	13	37	150
0:07:29	27	5,7	13	36	150
0:07:30	27	5,7	13	37	150
0:07:31	27	5,7	13	36	150
0:07:32	27	5,7	13	36	150
0:07:33	27	5,7	13	36	150
0:07:34	27	5,7	13	36	150
0:07:35	27	5,7	13	36	150
0:07:36	27	5,7	13	36	150
0:07:37	27	5,7	13	36	150
0:07:38	27	5,7	13	36	150
0:07:39	27	5,6	13	36	150
0:07:40	27	5,6	13	36	150
0:07:41	27	5,8	13	36	150
0:07:42	27	5,9	13	36	150
0:07:43	27	5,9	13	36	150
0:07:44	28	5,9	13	36	150
0:07:45	28	5,9	13	36	150
0:07:46	28	5,9	13	36	150
0:07:47	28	5,9	13	36	150
0:07:48	28	5,9	13	36	150
0:07:49	28	5,9	13	36	150
0:07:50	28	5,9	13	36	150
0:07:51	28	5,8	13	36	150
0:07:52	28	5,8	13	36	150
0:07:53	28	5,8	13	36	150
0:07:54	28	5,8	13	36	150
0:07:55	28	5,8	13	36	150
0:07:56	28	5,8	13	36	150
0:07:57	28	5,9	13	36	150
0:07:58	28	5,9	13	36	150
0:07:59	28	5,9	13	36	150
0:08:00	28	5,9	13	35	150
0:08:01	28	5,9	13	36	150
0:08:02	28	5,9	13	36	150
0:08:03	28	5,9	13	36	150
0:08:04	28	5,9	12	36	150
0:08:05	28	6,0	13	36	150
0:08:06	28	6,1	13	35	150
0:08:07	28	6,1	13	36	150
0:08:08	28	6,1	13	36	150
0:08:09	28	6,1	13	36	150
0:08:10	28	6,0	13	35	150
0:08:11	28	6,0	13	35	150
0:08:12	28	6,0	13	35	150
0:08:13	28	6,0	13	35	150
0:08:14	28	6,0	12	35	150
0:08:15	28	6,0	12	35	150
0:08:16	28	6,2	12	35	150
0:08:17	28	6,2	12	35	150
0:08:18	28	6,2	12	35	150
0:08:19	28	6,2	12	35	150
0:08:20	28	6,2	12	35	150
0:08:21	28	6,2	12	35	150
0:08:22	28	6,2	12	35	150
0:08:23	28	6,2	12	35	150
0:08:24	28	6,1	12	35	150
0:08:25	28	6,1	12	35	150
0:08:26	28	6,1	12	35	150
0:08:27	28	6,1	12	35	150
0:08:28	28	6,1	12	35	150
0:08:29	28	6,3	12	35	150
0:08:30	28	6,4	12	35	150
0:08:31	29	6,5	12	35	150
0:08:32	29	6,5	12	35	150
0:08:33	29	6,5	12	35	150
0:08:34	29	6,5	12	35	150
0:08:35	29	6,4	12	35	150
0:08:36	29	6,4	12	35	150
0:08:37	29	6,4	12	35	150
0:08:38	29	6,4	12	35	150
0:08:39	29	6,4	12	34	150
0:08:40	29	6,4	12	34	150
0:08:41	29	6,4	12	34	150
0:08:42	29	6,4	12	34	150
0:08:43	29	6,3	12	34	150
0:08:44	29	6,3	12	34	150
0:08:45	29	6,3	12	34	150
0:08:46	29	6,3	12	34	150
0:08:47	29	6,3	12	34	150
0:08:48	29	6,4	12	34	150
0:08:49	29	6,5	12	34	150
0:08:50	29	6,6	12	34	150
0:08:51	29	6,6	12	34	150
0:08:52	29	6,6	12	34	150
0:08:53	29	6,5	12	34	150
0:08:54	29	6,5	12	34	150
0:08:55	29	6,5	12	34	150
0:08:56	29	6,5	12	34	150
0:08:57	29	6,5	12	34	150
0:08:58	29	6,5	12	34	150
0:08:59	29	6,5	12	34	150
0:09:00	29	6,5	12	34	150
0:09:01	29	6,5	12	34	150
0:09:02	29	6,5	12	34	150
0:09:03	29	6,5	12	34	150
0:09:04	29	6,5	12	34	150
0:09:05	29	6,5	12	34	150
0:09:06	29	6,5	12	34	150
0:09:07	29	6,6	12	34	150
0:09:08	29	6,6	12	34	150
0:09:09	29	6,7	12	34	150
0:09:10	29	6,9	12	34	150
0:09:11	29	6,9	12	34	150
0:09:12	29	7,0	12	34	150
0:09:13	29	7,0	12	34	150
0:09:14	29	6,9	12	33	150
0:09:15	29	6,9	12	34	150
0:09:16	29	6,9	12	33	150
0:09:17	29	6,9	12	33	150
0:09:18	29	6,9	12	33	150
0:09:19	29	6,9	12	33	150
0:09:20	29	6,8	12	33	150
0:09:21	29	6,8	12	33	150
0:09:22	30	6,8	12	33	150
0:09:23	30	6,8	12	33	150
0:09:24	30	6,8	12	33	150
0:09:25	30	6,8	11	33	150
0:09:26	30	6,8	11	33	150
0:09:27	30	6,8	12	33	150
0:09:28	30	6,7	12	33	150
0:09:29	30	6,7	12	33	150
0:09:30	30	6,9	12	33	150
0:09:31	30	7,0	11	33	150
0:09:32	30	7,0	11	33	150
0:09:33	30	7,0	11	33	150
0:09:34	30	7,0	11	33	150
0:09:35	30	7,0	11	33	150
0:09:36	30	7,0	11	33	150
0:09:37	30	6,9	11	33	150
0:09:38	30	6,9	11	33	150
0:09:39	30	6,9	11	33	150
0:09:40	30	6,9	11	33	150
0:09:41	30	7,0	11	33	150
0:09:42	30	7,0	11	33	150
0:09:43	30	7,0	11	33	150
0:09:44	30	7,0	11	33	150
0:09:45	30	7,0	11	33	150
0:09:46	30	7,0	11	33	150
0:09:47	30	7,1	11	33	150
0:09:48	30	7,1	11	33	150
0:09:49	30	7,1	11	33	150
0:09:50	30	7,1	11	33	150
0:09:51	30	7,1	11	33	150
0:09:52	30	7,1	11	33	150
0:09:53	30	7,2	11	33	150
0:09:54	30	7,3	11	32	150
0:09:55	30	7,3	11	33	150
0:09:56	30	7,3	11	33	150
0:09:57	30	7,3	11	32	150
0:09:58	30	7,3	11	33	150
0:09:59	30	7,3	11	32	150
0:10:00	30	7,3	11	32	150
0:10:01	30	7,3	11	32	150
0:10:02	30	7,2	11	32	150
0:10:03	30	7,2	11	32	150
0:10:04	30	7,2	11	32	150
0:10:05	30	7,2	11	32	150
0:10:06	30	7,2	11	32	150
0:10:07	30	7,2	11	32	150
0:10:08	30	7,2	11	32	150
0:10:09	30	7,2	11	32	150
0:10:10	30	7,3	11	32	150
0:10:11	30	7,3	11	32	150
0:10:12	30	7,3	11	32	150
0:10:13	30	7,3	11	32	150
0:10:14	30	7,4	11	32	150
0:10:15	30	7,5	11	32	150
0:10:16	30	7,6	11	32	150
0:10:17	30	7,6	11	32	150
0:10:18	30	7,6	11	32	150
0:10:19	30	7,5	11	32	150
0:10:20	30	7,5	11	32	150
0:10:21	30	7,5	11	32	150
0:10:22	30	7,5	11	32	150
0:10:23	30	7,5	11	32	150
0:10:24	30	7,5	11	32	150
0:10:25	30	7,5	11	32	150
0:10:26	30	7,5	11	32	150
0:10:27	30	7,4	11	32	150
0:10:28	30	7,4	11	32	150
0:10:29	30	7,4	11	32	150
0:10:30	30	7,6	11	32	150
0:10:31	30	7,7	11	32	150
0:10:32	30	7,7	11	32	150
0:10:33	31	7,7	11	32	150
0:10:34	31	7,7	11	32	150
0:10:35	31	7,7	11	32	150
0:10:36	31	7,7	11	32	150
0:10:37	31	7,7	11	32	150
0:10:38	31	7,7	11	32	150
0:10:39	31	7,7	11	32	150
0:10:40	31	7,7	11	31	150
0:10:41	31	7,7	11	32	150
0:10:42	31	7,7	11	31	150
0:10:43	31	7,7	11	31	150
0:10:44	31	7,6	11	31	150
0:10:45	31	7,6	11	31	150
0:10:46	31	7,6	11	31	150
0:10:47	31	7,7	11	31	150
0:10:48	31	7,7	11	31	150
0:10:49	31	7,7	11	31	150
0:10:50	31	7,7	11	31	150
0:10:51	31	7,7	11	31	150
0:10:52	31	7,8	11	31	150
0:10:53	31	7,9	11	31	150
0:10:54	31	7,9	11	31	150
0:10:55	31	7,9	11	31	150
0:10:56	31	7,9	11	31	150
0:10:57	31	7,9	11	31	150
0:10:58	31	7,9	11	31	150
0:10:59	31	7,9	11	31	150
0:11:00	31	7,9	11	31	150
0:11:01	31	7,9	11	31	150
0:11:02	31	7,9	11	31	150
0:11:03	31	7,9	11	31	150
0:11:04	31	7,8	11	31	150
0:11:05	31	7,8	11	31	150
0:11:06	31	7,8	11	31	150
0:11:07	31	8,0	11	31	150
0:11:08	31	8,0	11	31	150
0:11:09	31	8,0	11	31	150
0:11:10	31	8,0	11	31	150
0:11:11	31	8,0	11	31	150
0:11:12	31	8,0	11	31	150
0:11:13	31	8,0	11	31	150
0:11:14	31	8,0	11	31	150
0:11:15	31	8,0	11	31	150
0:11:16	31	8,0	11	31	150
0:11:17	31	8,0	11	31	150
0:11:18	31	8,0	11	31	150
0:11:19	31	8,0	11	31	150
0:11:20	31	8,0	11	31	150
0:11:21	31	8,0	11	31	150
0:11:22	31	8,0	11	31	150
0:11:23	31	8,0	11	31	150
0:11:24	31	8,3	12	31	150
0:11:25	31	8,4	12	31	150
0:11:26	31	8,4	12	31	150
0:11:27	31	8,4	12	31	150
0:11:28	31	8,4	12	31	150
0:11:29	31	8,4	12	31	150
0:11:30	31	8,4	12	31	150
0:11:31	31	8,4	12	31	150
0:11:32	31	8,4	12	31	150
0:11:33	31	8,4	12	31	150
0:11:34	31	8,4	12	31	150
0:11:35	31	8,4	12	31	150
0:11:36	31	8,4	12	31	150
0:11:37	31	8,4	12	31	150
0:11:38	31	8,4	12	31	150
0:11:39	31	8,4	12	31	150
0:11:40	31	8,4	12	31	150
0:11:41	31	8,3	12	31	150
0:11:42	31	8,3	12	31	150
0:11:43	31	8,3	12	31	150
0:11:44	31	8,3	12	31	150
0:11:45	31	8,3	12	31	150
0:11:46	31	8,3	12	31	150
0:11:47	31	8,3	12	31	150
0:11:48	31	8,3	12	31	150
0:11:49	31	8,3	12	31	150
0:11:50	31	8,3	12	31	150
0:11:51	31	8,3	12	31	150
0:11:52	31	8,3	12	31	150
0:11:53	31	8,4	12	31	150
0:11:54	31	8,4	12	31	150
0:11:55	31	8,4	12	31	150
0:11:56	31	8,4	12	31	150
0:11:57	31	8,5	12	31	150
0:11:58	31	8,6	12	31	150
0:11:59	31	8,6	12	31	150
0:12:00	31	8,6	11	31	150
0:12:01	31	8,6	11	31	150
0:12:02	31	8,6	11	31	150
0:12:03	31	8,6	11	31	150
0:12:04	31	8,6	11	31	150
0:12:05	31	8,6	11	31	150
0:12:06	31	8,6	11	31	150
0:12:07	31	8,6	11	31	150
0:12:08	31	8,6	11	31	150
0:12:09	31	8,6	11	31	150
0:12:10	31	8,6	11	31	150
0:12:11	31	8,6	11	31	150
0:12:12	31	8,6	11	31	150
0:12:13	31	8,6	11	31	150
0:12:14	31	8,6	11	31	150
0:12:15	31	8,6	11	31	150
0:12:16	31	8,7	11	31	150
0:12:17	31	8,8	11	31	150
0:12:18	31	8,9	11	31	150
0:12:19	31	8,9	11	31	150
0:12:20	31	8,9	11	31	150
0:12:21	31	8,9	11	31	150
0:12:22	31	8,9	11	31	150
0:12:23	31	8,9	11	31	150
0:12:24	31	8,9	11	31	150
0:12:25	31	8,9	11	31	150
0:12:26	31	8,9	11	31	150
0:12:27	31	8,9	11	31	150
0:12:28	31	8,9	11	31	150
0:12:29	31	8,9	11	31	150
0:12:30	31	8,9	11	31	150
0:12:31	31	8,9	11	31	150
0:12:32	31	8,9	11	31	150
0:12:33	31	8,9	11	31	150
0:12:34	31	8,9	11	31	150
0:12:35	31	8,9	11	31	150
0:12:36	31	8,9	11	31	150
0:12:37	31	9,0	11	31	150
0:12:38	31	9,0	11	31	150
0:12:39	31	9,0	11	31	150
0:12:40	31	9,0	11	31	150
0:12:41	31	9,0	11	31	150
0:12:42	31	9,0	11	31	150
0:12:43	31	9,0	11	31	150
0:12:44	31	9,0	11	31	150
0:12:45	31	9,0	11	31	150
0:12:46	31	9,0	11	31	150
0:12:47	31	9,0	11	31	150
0:12:48	31	9,0	11	31	150
0:12:49	31	9,0	11	31	150
0:12:50	31	9,0	11	31	150
0:12:51	31	9,1	11	31	150
0:12:52	31	9,1	11	31	150
0:12:53	31	9,1	11	31	150
0:12:54	31	9,1	11	31	150
0:12:55	31	9,1	11	31	150
0:12:56	31	9,1	12	32	150
0:12:57	31	9,1	12	32	150
0:12:58	31	9,1	12	32	150
0:12:59	32	9,1	12	32	150
0:13:00	32	9,1	12	32	150
0:13:01	32	9,1	11	32	150
0:13:02	32	9,2	11	32	150
0:13:03	31	9,2	11	32	150
0:13:04	31	9,2	11	32	150
0:13:05	32	9,2	11	32	150
0:13:06	32	9,2	11	32	150
0:13:07	32	9,2	11	32	150
0:13:08	32	9,2	11	32	150
0:13:09	32	9,3	11	32	150
0:13:10	32	9,4	11	32	150
0:13:11	32	9,4	11	32	150
0:13:12	32	9,4	11	32	150
0:13:13	32	9,4	11	32	150
0:13:14	32	9,4	11	32	150
0:13:15	32	9,4	11	32	150
0:13:16	32	9,5	11	32	150
0:13:17	32	9,5	11	32	150
0:13:18	32	9,5	11	32	150
0:13:19	32	9,5	11	32	150
0:13:20	32	9,5	11	32	150
0:13:21	32	9,5	11	32	150
0:13:22	32	9,5	11	32	150
0:13:23	32	9,5	11	33	150
0:13:24	32	9,5	11	33	150
0:13:25	32	9,6	11	33	150
0:13:26	32	9,6	11	33	150
0:13:27	32	9,6	11	33	150
0:13:28	32	9,6	11	33	150
0:13:29	32	9,6	11	33	150
0:13:30	32	9,6	11	33	150
0:13:31	32	9,6	11	33	150
0:13:32	32	9,6	11	33	150
0:13:33	32	9,7	11	33	150
0:13:34	32	9,7	11	33	150
0:13:35	32	9,7	11	33	150
0:13:36	32	9,7	11	33	150
0:13:37	32	9,7	11	33	150
0:13:38	32	9,7	11	33	150
0:13:39	32	9,7	11	33	150
0:13:40	32	9,8	11	33	150
0:13:41	32	9,8	11	33	150
0:13:42	32	9,8	11	33	150
0:13:43	32	9,8	11	33	150
0:13:44	32	9,8	11	33	150
0:13:45	32	9,8	11	33	150
0:13:46	32	9,8	11	33	150
0:13:47	32	9,9	11	33	150
0:13:48	32	9,9	11	33	150
0:13:49	32	9,9	11	33	150
0:13:50	32	9,9	11	34	150
0:13:51	32	9,9	11	33	150
0:13:52	32	9,9	11	34	150
0:13:53	32	10,0	11	34	150
0:13:54	32	10,0	11	34	150
0:13:55	32	10,0	11	34	150
0:13:56	32	10,0	11	33	150
0:13:57	32	10,0	11	34	150
0:13:58	32	10,0	11	34	150
0:13:59	32	10,1	11	34	150
0:14:00	32	10,1	11	34	150
0:14:01	32	10,1	11	34	150
0:14:02	32	10,1	11	34	150
0:14:03	32	10,1	11	34	150
0:14:04	32	10,1	11	34	150
0:14:05	32	10,2	11	34	150
0:14:06	32	10,2	11	34	150
0:14:07	32	10,2	11	34	150
0:14:08	32	10,2	11	34	150
0:14:09	32	10,2	11	34	150
0:14:10	32	10,3	11	34	150
0:14:11	32	10,3	11	34	150
0:14:12	32	10,3	11	34	150
0:14:13	32	10,3	11	34	150
0:14:14	32	10,3	11	34	150
0:14:15	32	10,4	11	34	150
0:14:16	32	10,4	11	34	150
0:14:17	32	10,4	11	35	150
0:14:18	32	10,4	11	34	150
0:14:19	32	10,4	11	34	150
0:14:20	32	10,5	11	34	150
0:14:21	32	10,5	11	35	150
0:14:22	32	10,5	11	34	150
0:14:23	32	10,5	11	35	150
0:14:24	32	10,5	11	35	150
0:14:25	32	10,6	11	35	150
0:14:26	32	10,6	11	35	150
0:14:27	32	10,6	11	35	150
0:14:28	32	10,6	11	35	150
0:14:29	32	10,6	11	35	150
0:14:30	32	10,7	11	35	150
0:14:31	32	10,7	11	35	150
0:14:32	32	10,7	11	35	150
0:14:33	32	10,7	11	35	150
0:14:34	32	10,7	11	35	150
0:14:35	32	10,8	11	35	150
0:14:36	32	10,8	11	35	150
0:14:37	32	10,8	11	35	150
0:14:38	32	10,8	11	35	150
0:14:39	32	10,9	11	35	150
0:14:40	32	10,9	11	35	150
0:14:41	32	10,9	11	35	150
0:14:42	32	10,9	11	35	150
0:14:43	32	11,0	11	36	150
0:14:44	32	11,0	11	35	150
0:14:45	32	11,0	11	36	150
0:14:46	32	11,0	11	36	150
0:14:47	32	11,0	11	36	150
0:14:48	32	11,1	11	36	150
0:14:49	32	11,1	11	36	150
0:14:50	32	11,1	11	36	150
0:14:51	32	11,1	11	36	150
0:14:52	32	11,2	11	36	150
0:14:53	32	11,2	11	36	150
0:14:54	32	11,2	11	36	150
0:14:55	32	11,3	11	36	150
0:14:56	32	11,3	11	36	150
0:14:57	32	11,3	11	36	150
0:14:58	32	11,3	11	36	150
0:14:59	32	11,4	11	36	150
0:15:00	32	11,4	11	36	150
0:15:01	32	11,4	11	36	150
0:15:02	32	11,4	11	36	150
0:15:03	32	11,5	11	36	150
0:15:04	32	11,5	11	36	150
0:15:05	32	11,5	11	37	150
0:15:06	32	11,4	12	36	150
0:15:07	32	11,4	12	36	150
0:15:08	32	11,4	12	37	150
0:15:09	32	11,4	12	37	150
0:15:10	32	11,4	12	37	150
0:15:11	32	11,4	12	37	150
0:15:12	32	11,4	12	37	150
0:15:13	32	11,5	12	37	150
0:15:14	32	11,5	12	37	150
0:15:15	32	11,5	12	37	150
0:15:16	32	11,6	12	37	150
0:15:17	32	11,6	12	37	150
0:15:18	32	11,6	12	37	150
0:15:19	32	11,6	12	37	150
0:15:20	32	11,7	12	37	150
0:15:21	32	11,6	12	37	150
0:15:22	32	11,6	12	37	150
0:15:23	32	11,6	12	37	150
0:15:24	32	11,6	12	37	150
0:15:25	32	11,6	12	37	150
0:15:26	32	11,6	12	37	150
0:15:27	32	11,7	12	37	150
0:15:28	32	11,7	12	37	150
0:15:29	32	11,7	12	38	150
0:15:30	32	11,8	12	38	150
0:15:31	32	11,8	12	38	150
0:15:32	32	11,7	12	38	150
0:15:33	32	11,7	12	38	150
0:15:34	32	11,7	12	38	150
0:15:35	32	11,7	12	38	150
0:15:36	32	11,7	12	38	150
0:15:37	32	11,7	12	38	150
0:15:38	32	11,8	12	38	150
0:15:39	32	11,8	12	38	150
0:15:40	32	11,8	12	38	150
0:15:41	32	11,9	12	38	150
0:15:42	32	11,9	12	38	150
0:15:43	32	11,9	12	38	150
0:15:44	32	11,8	12	38	150
0:15:45	32	11,8	12	38	150
0:15:46	32	11,8	12	38	150
0:15:47	32	11,8	12	38	150
0:15:48	32	11,8	12	38	150
0:15:49	32	11,8	12	39	150
0:15:50	32	11,9	12	39	150
0:15:51	32	11,9	12	39	150
0:15:52	32	11,9	12	39	150
0:15:53	32	12,0	12	39	150
0:15:54	32	12,0	12	39	150
0:15:55	32	12,0	12	39	150
0:15:56	32	12,0	12	39	150
0:15:57	32	12,0	12	39	150
0:15:58	32	11,9	12	39	150
0:15:59	32	11,9	12	39	150
0:16:00	32	11,9	12	39	150
0:16:01	32	11,9	12	39	150
0:16:02	32	12,0	12	39	150
0:16:03	32	12,0	12	39	150
0:16:04	32	12,0	12	39	150
0:16:05	32	12,1	12	39	150
0:16:06	32	12,1	12	39	150
0:16:07	32	12,1	12	39	150
0:16:08	32	12,1	12	39	150
0:16:09	32	12,2	12	39	150
0:16:10	32	12,2	12	39	150
0:16:11	32	12,1	12	40	150
0:16:12	32	12,0	12	39	150
0:16:13	32	12,1	12	40	150
0:16:14	32	12,1	12	40	150
0:16:15	32	12,1	12	40	150
0:16:16	32	12,1	12	40	150
0:16:17	32	12,2	12	40	150
0:16:18	32	12,2	12	40	150
0:16:19	32	12,2	11	40	150
0:16:20	32	12,2	11	40	150
0:16:21	32	12,3	12	40	150
0:16:22	32	12,3	12	40	150
0:16:23	32	12,3	12	40	150
0:16:24	32	12,3	11	40	150
0:16:25	32	12,2	11	40	150
0:16:26	32	12,2	11	40	150
0:16:27	32	12,2	11	40	150
0:16:28	32	12,2	11	40	150
0:16:29	32	12,2	11	40	150
0:16:30	32	12,3	11	40	150
0:16:31	32	12,3	11	40	150
0:16:32	32	12,3	12	41	150
0:16:33	32	12,4	12	41	150
0:16:34	32	12,4	11	40	150
0:16:35	32	12,4	11	41	150
0:16:36	32	12,5	11	41	150
0:16:37	32	12,5	11	41	150
0:16:38	32	12,4	11	41	150
0:16:39	32	12,3	11	41	150
0:16:40	32	12,3	11	41	150
0:16:41	32	12,3	11	41	150
0:16:42	32	12,4	12	41	150
0:16:43	32	12,4	12	41	150
0:16:44	32	12,4	11	41	150
0:16:45	32	12,5	11	41	150
0:16:46	32	12,5	11	41	150
0:16:47	32	12,5	11	41	150
0:16:48	32	12,5	11	41	150
0:16:49	32	12,6	11	41	150
0:16:50	32	12,6	11	41	150
0:16:51	32	12,6	11	41	150
0:16:52	32	12,6	11	41	150
0:16:53	32	12,5	11	41	150
0:16:54	32	12,5	11	41	150
0:16:55	32	12,5	12	41	150
0:16:56	32	12,5	11	42	150
0:16:57	32	12,5	11	42	150
0:16:58	32	12,5	11	42	150
0:16:59	32	12,6	11	42	150
0:17:00	32	12,6	11	42	150
0:17:01	32	12,6	11	42	150
0:17:02	32	12,6	11	42	150
0:17:03	32	12,7	11	42	150
0:17:04	32	12,7	12	42	150
0:17:05	32	12,7	12	42	150
0:17:06	32	12,8	11	42	150
0:17:07	32	12,8	11	42	150
0:17:08	32	12,8	11	42	150
0:17:09	32	12,8	12	42	150
0:17:10	32	12,7	12	42	150
0:17:11	32	12,6	11	42	150
0:17:12	32	12,7	11	42	150
0:17:13	32	12,7	11	42	150
0:17:14	32	12,7	11	42	150
0:17:15	32	12,7	11	42	150
0:17:16	32	12,8	11	42	150
0:17:17	32	12,8	11	42	150
0:17:18	32	12,8	11	42	150
0:17:19	32	12,8	11	42	150
0:17:20	32	12,9	11	43	150
0:17:21	32	12,9	11	43	150
0:17:22	32	12,9	11	43	150
0:17:23	32	12,9	11	43	150
0:17:24	32	13,0	11	43	150
0:17:25	32	12,9	11	43	150
0:17:26	32	12,9	11	43	150
0:17:27	32	12,9	11	43	150
0:17:28	32	12,9	11	43	150
0:17:29	32	12,9	11	43	150
0:17:30	32	12,9	11	43	150
0:17:31	32	13,0	11	43	150
0:17:32	32	13,0	11	43	150
0:17:33	32	13,0	11	43	150
0:17:34	32	13,1	11	43	150
0:17:35	32	13,1	11	43	150
0:17:36	32	13,0	11	43	150
0:17:37	32	13,0	11	44	150
0:17:38	33	13,0	11	43	150
0:17:39	33	13,0	11	44	150
0:17:40	33	13,0	11	44	150
0:17:41	33	13,0	11	44	150
0:17:42	33	13,1	11	44	150
0:17:43	33	13,1	11	44	150
0:17:44	33	13,1	11	44	150
0:17:45	33	13,2	11	44	150
0:17:46	33	13,2	11	44	150
0:17:47	33	13,2	11	44	150
0:17:48	33	13,1	11	44	150
0:17:49	33	13,0	11	44	150
0:17:50	33	13,0	12	44	150
0:17:51	33	13,1	12	44	150
0:17:52	33	13,1	12	44	150
0:17:53	33	13,1	11	44	150
0:17:54	33	13,1	12	44	150
0:17:55	33	13,2	12	44	150
0:17:56	33	13,2	11	44	150
0:17:57	33	13,2	11	44	150
0:17:58	33	13,2	11	44	150
0:17:59	33	13,3	11	44	150
0:18:00	33	13,3	11	44	150
0:18:01	33	13,3	11	45	150
0:18:02	33	13,3	11	44	150
0:18:03	33	13,4	11	44	150
0:18:04	33	13,4	11	45	150
0:18:05	33	13,4	11	45	150
0:18:06	33	13,4	11	45	150
0:18:07	33	13,3	11	45	150
0:18:08	33	13,3	12	44	150
0:18:09	33	13,3	12	45	150
0:18:10	33	13,3	12	45	150
0:18:11	33	13,3	12	45	150
0:18:12	33	13,3	12	45	150
0:18:13	33	13,3	12	45	150
0:18:14	33	13,4	12	45	150
0:18:15	33	13,4	12	45	150
0:18:16	33	13,4	12	45	150
0:18:17	33	13,4	12	45	150
0:18:18	33	13,4	12	45	150
0:18:19	33	13,5	12	45	150
0:18:20	33	13,5	12	45	150
0:18:21	33	13,5	12	45	150
0:18:22	33	13,5	12	45	150
0:18:23	33	13,5	12	45	150
0:18:24	33	13,6	12	45	150
0:18:25	33	13,6	12	45	150
0:18:26	33	13,6	12	45	150
0:18:27	33	13,6	12	45	150
0:18:28	33	13,6	12	45	150
0:18:29	33	13,6	12	45	150
0:18:30	33	13,7	12	45	150
0:18:31	33	13,7	12	45	150
0:18:32	33	13,7	12	45	150
0:18:33	33	13,6	12	45	150
0:18:34	33	13,6	12	45	150
0:18:35	33	13,6	12	45	150
0:18:36	33	13,6	12	45	150
0:18:37	33	13,6	12	45	150
0:18:38	33	13,7	12	45	150
0:18:39	33	13,7	12	45	150
0:18:40	33	13,7	12	45	150
0:18:41	33	13,7	11	45	150
0:18:42	33	13,7	11	45	150
0:18:43	33	13,8	11	45	150
0:18:44	33	13,8	11	45	150
0:18:45	33	13,8	11	45	150
0:18:46	33	13,8	11	45	150
0:18:47	33	13,8	11	45	150
0:18:48	33	13,8	11	45	150
0:18:49	33	13,9	12	45	150
0:18:50	33	13,9	11	45	150
0:18:51	33	13,9	11	45	150
0:18:52	33	13,9	11	45	150
0:18:53	33	13,8	12	45	150
0:18:54	33	13,8	11	45	150
0:18:55	33	13,8	11	45	150
0:18:56	33	13,8	11	45	150
0:18:57	34	13,9	12	45	150
0:18:58	34	13,9	11	45	150
0:18:59	34	13,9	11	45	150
0:19:00	34	13,9	11	45	150
0:19:01	34	13,9	11	45	150
0:19:02	34	13,9	11	46	150
0:19:03	34	13,9	11	45	150
0:19:04	34	14,0	11	46	150
0:19:05	34	14,0	11	46	150
0:19:06	34	14,0	11	46	150
0:19:07	34	14,0	11	46	150
0:19:08	34	14,0	11	46	150
0:19:09	34	14,0	11	46	150
0:19:10	34	14,0	11	46	150
0:19:11	34	14,1	11	46	150
0:19:12	34	14,1	11	46	150
0:19:13	34	14,1	12	46	150
0:19:14	34	14,1	12	45	150
0:19:15	34	14,1	11	46	150
0:19:16	34	14,1	11	46	150
0:19:17	34	14,1	11	45	150
0:19:18	34	14,1	12	46	150
0:19:19	34	14,2	12	46	150
0:19:20	34	14,2	12	46	150
0:19:21	34	14,2	11	46	150
0:19:22	34	14,2	11	46	150
0:19:23	34	14,2	11	46	150
0:19:24	34	14,2	11	46	150
0:19:25	34	14,2	11	46	150
0:19:26	34	14,2	11	46	150
0:19:27	34	14,2	11	46	150
0:19:28	34	14,2	11	46	150
0:19:29	34	14,3	11	46	150
0:19:30	34	14,3	11	46	150
0:19:31	34	14,3	11	46	150
0:19:32	34	14,3	11	46	150
0:19:33	34	14,3	11	46	150
0:19:34	34	14,3	11	46	150
0:19:35	34	14,3	11	46	150
0:19:36	34	14,3	11	46	150
0:19:37	34	14,3	11	46	150
0:19:38	34	14,3	11	46	150
0:19:39	34	14,4	11	46	150
0:19:40	34	14,4	11	46	150
0:19:41	34	14,4	11	46	150
0:19:42	34	14,4	11	46	150
0:19:43	34	14,4	11	46	150
0:19:44	34	14,4	11	46	150
0:19:45	34	14,4	11	46	150
0:19:46	34	14,4	11	46	150
0:19:47	34	14,4	11	46	150
0:19:48	34	14,4	11	46	150
0:19:49	34	14,4	11	46	150
0:19:50	34	14,4	11	46	150
0:19:51	34	14,4	11	46	150
0:19:52	34	14,4	11	46	150
0:19:53	35	14,5	11	46	150
0:19:54	35	14,5	11	46	150
0:19:55	35	14,5	11	46	150
0:19:56	35	14,5	11	46	150
0:19:57	35	14,5	11	46	150
0:19:58	35	14,5	10	46	150
0:19:59	35	14,5	11	45	150
0:20:00	35	14,5	11	45	150
0:20:01	35	14,5	10	45	150
0:20:02	35	14,5	10	45	150
0:20:03	35	14,5	10	45	150
0:20:04	35	14,5	10	45	150
0:20:05	35	14,5	10	45	150
0:20:06	35	14,5	10	45	150
0:20:07	35	14,5	10	45	150
0:20:08	35	14,5	10	45	150
0:20:09	35	14,5	10	45	150
0:20:10	35	14,5	10	45	150
0:20:11	35	14,5	10	45	150
0:20:12	35	14,5	10	45	150
0:20:13	35	14,5	10	45	150
0:20:14	35	14,5	10	45	150
0:20:15	35	14,5	11	45	150
0:20:16	35	14,5	11	45	150
0:20:17	35	14,5	11	46	150
0:20:18	35	14,5	11	45	150
0:20:19	35	14,5	10	45	150
0:20:20					
0:20:21	35	14,6	11	45	150
0:20:22	35	14,6	11	45	150
0:20:23	35	14,6	11	45	150
0:20:24	35	14,6	11	45	150
0:20:25	35	14,6	11	45	150
0:20:26	35	14,6	11	45	150
0:20:27	35	14,6	11	45	150
0:20:28	35	14,6	11	45	150
0:20:29	35	14,6	11	45	150
0:20:30	35	14,6	11	45	150
0:20:31	35	14,6	11	45	150
0:20:32	35	14,6	11	45	150
0:20:33	35	14,6	11	45	150
0:20:34	35	14,6	11	45	150
0:20:35	35	14,6	12	45	150
0:20:36	35	14,6	12	45	150
0:20:37	35	14,6	12	45	150
0:20:38	35	14,6	12	45	150
0:20:39	35	14,6	12	45	150
0:20:40	35	14,6	12	45	150
0:20:41	35	14,6	12	45	150
0:20:42	35	14,6	12	45	150
0:20:43	35	14,6	12	45	150
0:20:44	35	14,6	12	45	150
0:20:45	35	14,6	12	45	150
0:20:46	36	14,6	12	45	150
0:20:47	35	14,6	12	45	150
0:20:48	36	14,6	12	45	150
0:20:49	36	14,6	12	45	150
0:20:50	36	14,6	12	45	150
0:20:51	36	14,6	12	45	150
0:20:52	36	14,5	12	45	150
0:20:53	36	14,5	12	45	150
0:20:54	36	14,5	12	45	150
0:20:55	36	14,5	12	45	150
0:20:56	36	14,5	12	45	150
0:20:57	36	14,5	12	45	150
0:20:58	36	14,5	12	45	150
0:20:59	36	14,5	12	45	150
0:21:00	36	14,5	12	45	150
0:21:01	36	14,5	12	45	150
0:21:02	36	14,5	12	44	150
0:21:03	36	14,5	12	45	150
0:21:04	36	14,5	12	44	150
0:21:05	36	14,5	12	45	150
0:21:06	36	14,5	12	45	150
0:21:07	36	14,5	11	45	150
0:21:08	36	14,5	12	44	150
0:21:09	36	14,5	12	44	150
0:21:10	36	14,5	12	44	150
0:21:11	36	14,5	11	44	150
0:21:12	36	14,5	11	44	150
0:21:13	36	14,5	11	44	150
0:21:14	36	14,5	11	44	150
0:21:15	36	14,5	11	44	150
0:21:16	36	14,5	11	44	150
0:21:17	36	14,5	11	44	150
0:21:18	36	14,5	11	44	150
0:21:19	36	14,5	11	44	150
0:21:20	36	14,4	11	44	150
0:21:21	36	14,4	11	44	150
0:21:22	36	14,4	11	44	150
0:21:23	36	14,4	10	44	150
0:21:24	36	14,4	10	44	150
0:21:25	36	14,4	10	44	150
0:21:26	36	14,5	10	44	150
0:21:27	36	14,5	10	44	150
0:21:28	36	14,5	10	44	150
0:21:29	36	14,5	10	44	150
0:21:30	36	14,5	10	44	150
0:21:31	36	14,5	10	44	150
0:21:32	36	14,6	10	44	150
0:21:33	36	14,8	10	44	150
0:21:34	36	14,8	10	44	150
0:21:35	36	14,8	10	44	150
0:21:36	36	14,8	10	44	150
0:21:37	36	14,8	10	44	150
0:21:38	37	14,8	10	44	150
0:21:39	37	14,8	10	44	150
0:21:40	37	14,8	10	44	150
0:21:41	37	14,8	10	44	150
0:21:42	37	14,8	10	44	150
0:21:43	37	14,8	10	44	150
0:21:44	37	14,8	10	44	150
0:21:45	37	14,8	10	44	150
0:21:46	37	14,8	10	44	150
0:21:47	37	14,8	10	44	150
0:21:48	37	14,8	10	44	150
0:21:49	37	14,8	11	44	150
0:21:50	37	14,7	11	44	150
0:21:51	37	14,7	11	44	150
0:21:52	37	14,7	11	44	150
0:21:53	37	14,7	11	43	150
0:21:54	37	14,7	11	44	150
0:21:55	37	14,8	11	43	150
0:21:56	37	14,8	11	43	150
0:21:57	37	14,8	11	43	150
0:21:58	37	14,8	11	43	150
0:21:59	37	14,8	11	43	150
0:22:00	37	14,9	11	43	150
0:22:01	37	14,9	11	43	150
0:22:02	37	14,8	11	43	150
0:22:03	37	14,8	11	43	150
0:22:04	37	15,0	11	43	150
0:22:05	37	15,1	11	43	150
0:22:06	37	15,1	11	43	150
0:22:07	37	15,1	11	43	150
0:22:08	37	15,1	11	43	150
0:22:09	37	15,1	11	43	150
0:22:10	37	15,1	10	43	150
0:22:11	37	15,1	11	43	150
0:22:12	37	15,1	11	43	150
0:22:13	37	15,1	11	43	150
0:22:14	37	15,1	11	43	150
0:22:15	37	15,1	11	43	150
0:22:16	37	15,0	11	43	150
0:22:17	37	15,0	11	43	150
0:22:18	37	15,0	11	43	150
0:22:19	37	15,0	11	43	150
0:22:20	37	15,0	11	43	150
0:22:21	37	15,0	11	43	150
0:22:22	37	15,0	11	43	150
0:22:23	37	15,0	11	43	150
0:22:24	37	15,0	11	43	150
0:22:25	37	15,1	11	43	150
0:22:26	37	15,1	11	43	150
0:22:27	37	15,1	11	43	150
0:22:28	37	15,1	11	42	150
0:22:29	37	15,1	11	43	150
0:22:30	37	15,3	11	42	150
0:22:31	37	15,4	11	43	150
0:22:32	37	15,4	11	43	150
0:22:33	38	15,4	11	43	150
0:22:34	38	15,4	11	42	150
0:22:35	38	15,4	12	42	150
0:22:36	38	15,3	12	42	150
0:22:37	38	15,3	11	42	150
0:22:38	38	15,3	11	42	150
0:22:39	38	15,3	11	42	150
0:22:40	38	15,3	12	42	150
0:22:41	38	15,3	12	42	150
0:22:42	38	15,3	11	42	150
0:22:43	38	15,3	11	42	150
0:22:44	38	15,3	11	42	150
0:22:45	38	15,2	12	42	150
0:22:46	38	15,2	12	42	150
0:22:47	38	15,2	11	42	150
0:22:48	38	15,2	11	42	150
0:22:49	38	15,2	12	42	150
0:22:50	38	15,4	11	42	150
0:22:51	38	15,4	11	42	150
0:22:52	38	15,5	12	42	150
0:22:53	38	15,5	12	42	150
0:22:54	38	15,4	12	42	150
0:22:55	38	15,4	11	42	150
0:22:56	38	15,4	12	42	150
0:22:57	38	15,4	12	42	150
0:22:58	38	15,4	11	42	150
0:22:59	38	15,4	11	42	150
0:23:00	38	15,5	12	42	150
0:23:01	38	15,5	12	42	150
0:23:02	38	15,5	12	42	150
0:23:03	38	15,5	12	42	150
0:23:04	38	15,5	12	42	150
0:23:05	38	15,5	12	41	150
0:23:06	38	15,5	12	41	150
0:23:07	38	15,5	12	41	150
0:23:08	38	15,5	12	41	150
0:23:09	38	15,5	12	41	150
0:23:10	38	15,5	12	41	150
0:23:11	38	15,6	12	41	150
0:23:12	38	15,7	12	41	150
0:23:13	38	15,7	12	41	150
0:23:14	38	15,7	12	41	150
0:23:15	38	15,7	12	41	150
0:23:16	38	15,7	12	41	150
0:23:17	38	15,7	12	41	150
0:23:18	38	15,7	12	41	150
0:23:19	38	15,6	12	41	150
0:23:20	38	15,6	12	41	150
0:23:21	38	15,7	12	41	150
0:23:22	38	15,8	12	41	150
0:23:23	38	15,8	12	41	150
0:23:24	38	15,8	12	41	150
0:23:25	38	15,8	12	41	150
0:23:26	38	15,8	12	41	150
0:23:27	38	15,7	12	41	150
0:23:28	38	15,7	11	41	150
0:23:29	38	15,7	11	41	150
0:23:30	38	15,7	12	41	150
0:23:31	38	15,7	12	41	150
0:23:32	38	15,8	12	41	150
0:23:33	38	15,8	12	41	150
0:23:34	38	15,8	11	41	150
0:23:35	39	15,9	12	41	150
0:23:36	39	16,0	12	41	150
0:23:37	39	16,1	12	41	150
0:23:38	39	16,1	11	41	150
0:23:39	39	16,1	12	40	150
0:23:40	39	16,1	12	41	150
0:23:41	39	16,0	11	41	150
0:23:42	39	16,0	11	41	150
0:23:43	39	16,0	11	41	150
0:23:44	39	16,0	11	41	150
0:23:45	39	16,0	12	41	150
0:23:46	39	16,0	11	41	150
0:23:47	39	16,0	11	40	150
0:23:48	39	16,0	11	41	150
0:23:49	39	16,0	11	40	150
0:23:50	39	15,9	12	41	150
0:23:51	39	15,9	12	40	150
0:23:52	39	15,9	11	40	150
0:23:53	39	15,9	11	40	150
0:23:54	39	15,9	11	40	150
0:23:55	39	15,9	11	40	150
0:23:56	39	16,0	12	40	150
0:23:57	39	16,0	11	40	150
0:23:58	39	16,2	12	40	150
0:23:59	39	16,3	12	40	150
0:24:00	39	16,3	11	40	150
0:24:01	39	16,3	11	40	150
0:24:02	39	16,3	11	40	150
0:24:03	39	16,3	12	40	150
0:24:04	39	16,3	11	40	150
0:24:05	39	16,3	11	40	150
0:24:06	39	16,2	12	40	150
0:24:07	39	16,2	12	40	150
0:24:08	39	16,2	12	40	150
0:24:09	39	16,2	12	40	150
0:24:10	39	16,2	11	40	150
0:24:11	39	16,2	12	40	150
0:24:12	39	16,2	12	40	150
0:24:13	39	16,2	11	40	150
0:24:14	39	16,2	11	40	150
0:24:15	39	16,2	11	40	150
0:24:16	39	16,2	12	40	150
0:24:17	39	16,2	11	40	150
0:24:18	39	16,3	11	40	150
0:24:19	39	16,4	12	40	150
0:24:20	39	16,4	12	40	150
0:24:21	39	16,4	11	40	150
0:24:22	39	16,4	12	40	150
0:24:23	39	16,4	11	40	150
0:24:24	39	16,4	11	40	150
0:24:25	39	16,4	11	40	150
0:24:26	39	16,4	12	40	150
0:24:27	39	16,4	12	40	150
0:24:28	39	16,4	12	40	150
0:24:29	39	16,5	11	40	150
0:24:30	39	16,5	11	39	150
0:24:31	39	16,5	12	40	150
0:24:32	39	16,5	11	40	150
0:24:33	39	16,5	12	40	150
0:24:34	39	16,5	12	40	150
0:24:35	39	16,5	11	40	150
0:24:36	39	16,5	11	40	150
0:24:37	39	16,5	12	40	150
0:24:38	39	16,5	12	40	150
0:24:39	39	16,5	11	40	150
0:24:40	39	16,4	12	40	150
0:24:41	39	16,6	11	40	150
0:24:42	39	16,7	11	40	150
0:24:43	39	16,8	10	40	150
0:24:44	39	16,8	10	39	150
0:24:45	39	16,8	10	40	150
0:24:46	39	16,8	10	39	150
0:24:47	39	16,8	10	39	150
0:24:48	39	16,7	10	40	150
0:24:49	39	16,7	10	40	150
0:24:50	39	16,7	10	40	150
0:24:51	39	16,7	10	39	150
0:24:52	39	16,7	10	40	150
0:24:53	39	16,7	11	40	150
0:24:54	39	16,7	11	39	150
0:24:55	39	16,7	11	40	150
0:24:56	39	16,7	11	39	150
0:24:57	39	16,7	11	39	150
0:24:58	39	16,7	11	39	150
0:24:59	39	16,7	11	39	150
0:25:00	39	16,8	11	39	150
0:25:01	39	16,8	11	39	150
0:25:02	39	16,8	11	39	150
0:25:03	39	16,8	11	39	150
0:25:04	39	16,8	11	40	150
0:25:05	39	16,7	11	39	150
0:25:06	39	16,7	11	39	150
0:25:07	39	16,8	10	39	150
0:25:08	39	16,9	10	39	150
0:25:09	40	16,9	10	39	150
0:25:10	39	17,0	10	39	150
0:25:11	39	17,0	10	39	150
0:25:12	40	16,9	10	39	150
0:25:13	40	16,9	10	39	150
0:25:14	40	16,9	10	39	150
0:25:15	40	16,9	10	40	150
0:25:16	40	16,9	10	39	150
0:25:17	40	16,9	10	39	150
0:25:18	40	16,9	10	39	150
0:25:19	40	16,9	10	39	150
0:25:20	40	16,9	10	39	150
0:25:21	40	17,1	10	39	150
0:25:22	40	17,1	10	39	150
0:25:23	40	17,1	10	39	150
0:25:24	40	17,1	10	40	150
0:25:25	40	17,1	10	39	150
0:25:26	40	17,1	10	39	150
0:25:27	40	17,1	10	39	150
