Repository: ProgWizer/parser

File: project-root/data/Data Acquisition/Data Acquisition/2020 year (143)/20-076.txt
--Test Summary--
Full Path and File Name	
Instrument Name	7222
Instrument Type	Model 7222 Consistometer
Instrument Serial Number	
Test Start Date	23.04.2020
Test Start Time	12:52:52
Test Stop Date	23.04.2020
Test Stop Time	17:04:19
Test Length	4:11:27
Final Sample Time Offset	4:11:20
Controller Schedule Name	
Sampling Period	10 seconds
Comments	
Information	WellID	
Information	Customer	
Information	EngName	
Information	CementClass	G
Information	CementMfr	Ñóõîé Ëîã
Information	Additives	80G+20MKU+1.1(woc)CFL-450+0.5(woc)SMS+0.2(wos)CEX-201+5(woc)DART-100
Information	Density	1500
Information	BHCT	42
Information	BHST	
Information	FluidLoss	
Information	JobType	
Calculated Value	Time_30Bc	N/A
Calculated Value	Time_70Bc	N/A
Initial Temperature (°C)	24 °C
Final Temperature (°C)	43 °C
Initial Pressure (MPa)	0,7 MPa
Final Pressure (MPa)	20,5 MPa
Initial Consistency (Bc)	10 Bc
Final Consistency (Bc)	11 Bc
--Data--
Time (HH:MM:SS)	Temperature (°C)	Pressure (MPa)	Consistency (Bc)
0:00:00	24	0,7	10
0:00:10	24	0,8	10
0:00:20	24	1,0	10
0:00:30	24	1,2	11
0:00:40	24	1,3	11
0:00:50	24	1,4	11
0:01:00	24	1,5	12
0:01:10	24	1,7	13
0:01:20	24	1,9	13
0:01:30	24	2,0	14
0:01:40	24	2,3	13
0:01:50	24	2,5	14
0:02:00	24	2,7	13
0:02:10	24	3,1	13
0:02:20	24	3,2	13
0:02:30	24	3,3	14
0:02:40	24	3,5	15
0:02:50	24	3,6	12
0:03:00	24	3,6	8
0:03:10	24	3,8	8
0:03:20	25	3,9	7
0:03:30	25	4,0	7
0:03:40	25	4,2	7
0:03:50	25	4,3	7
0:04:00	25	4,3	7
0:04:10	25	4,5	7
0:04:20	25	4,6	6
0:04:30	25	4,7	6
0:04:40	25	4,8	6
0:04:50	26	4,9	6
0:05:00	26	5,0	6
0:05:10	26	5,1	6
0:05:20	26	5,2	6
0:05:30	26	5,3	6
0:05:40	26	5,4	6
0:05:50	27	5,5	6
0:06:00	27	5,6	6
0:06:10	27	5,7	6
0:06:20	27	5,8	6
0:06:30	27	5,9	5
0:06:40	28	6,0	5
0:06:50	28	6,1	5
0:07:00	28	6,2	5
0:07:10	28	6,3	5
0:07:20	28	6,3	5
0:07:30	28	6,4	5
0:07:40	29	6,5	5
0:07:50	29	6,5	5
0:08:00	29	6,6	5
0:08:10	29	6,7	5
0:08:20	29	6,7	5
0:08:30	29	6,8	5
0:08:40	30	6,8	5
0:08:50	30	6,9	5
0:09:00	30	6,9	5
0:09:10	30	6,9	5
0:09:20	30	7,0	5
0:09:30	30	7,0	5
0:09:40	30	7,1	5
0:09:50	31	7,1	5
0:10:00	31	7,2	5
0:10:10	31	7,4	5
0:10:20	31	7,5	5
0:10:30	31	7,9	5
0:10:40	31	7,9	5
0:10:50	31	8,0	5
0:11:00	31	8,0	5
0:11:10	32	8,1	5
0:11:20	32	8,1	5
0:11:30	32	8,2	5
0:11:40	32	8,4	5
0:11:50	32	8,4	5
0:12:00	32	8,5	5
0:12:10	32	8,6	5
0:12:20	32	8,7	5
0:12:30	32	8,8	5
0:12:40	32	9,0	5
0:12:50	33	9,1	5
0:13:00	33	9,2	5
0:13:10	33	9,7	5
0:13:20	33	9,8	5
0:13:30	33	9,8	5
0:13:40	33	9,9	5
0:13:50	33	9,9	5
0:14:00	33	10,0	5
0:14:10	33	10,1	5
0:14:20	33	10,2	5
0:14:30	34	10,2	5
0:14:40	34	10,3	5
0:14:50	34	10,4	5
0:15:00	34	10,5	5
0:15:10	34	10,6	5
0:15:20	34	10,8	5
0:15:30	34	10,9	5
0:15:40	34	11,0	5
0:15:50	34	11,0	5
0:16:00	34	11,1	5
0:16:10	34	11,2	5
0:16:20	35	11,3	5
0:16:30	35	11,5	5
0:16:40	35	11,6	5
0:16:50	35	11,7	5
0:17:00	35	11,8	5
0:17:10	35	11,9	5
0:17:20	35	12,0	5
0:17:30	35	12,1	5
0:17:40	35	12,2	5
0:17:50	35	12,3	5
0:18:00	35	12,5	5
0:18:10	35	12,6	5
0:18:20	36	12,7	4
0:18:30	36	12,8	4
0:18:40	36	12,9	4
0:18:50	36	13,0	4
0:19:00	36	13,1	4
0:19:10	36	13,2	4
0:19:20	36	13,3	4
0:19:30	36	13,4	4
0:19:40	36	13,7	4
0:19:50	36	13,9	4
0:20:00	37	14,0	4
0:20:10	37	14,1	4
0:20:20	37	14,2	4
0:20:30	37	14,3	4
0:20:40	37	14,4	4
0:20:50	37	14,5	4
0:21:00	37	14,6	4
0:21:10	37	14,7	4
0:21:20	37	14,8	5
0:21:30	37	14,8	4
0:21:40	38	14,9	5
0:21:50	38	15,0	5
0:22:00	38	15,1	4
0:22:10	38	15,2	4
0:22:20	38	15,3	4
0:22:30	38	15,4	4
0:22:40	38	15,4	5
0:22:50	38	15,5	4
0:23:00	38	15,7	4
0:23:10	38	15,8	4
0:23:20	39	15,9	4
0:23:30	39	15,9	4
0:23:40	39	16,1	4
0:23:50	39	16,2	4
0:24:00	39	16,3	4
0:24:10	39	16,4	4
0:24:20	39	16,5	4
0:24:30	39	16,6	4
0:24:40	39	17,1	4
0:24:50	40	17,1	4
0:25:00	40	17,2	4
0:25:10	40	17,2	4
0:25:20	40	17,3	4
0:25:30	40	17,3	4
0:25:40	40	17,4	4
0:25:50	40	17,5	4
0:26:00	40	17,6	4
0:26:10	40	17,7	4
0:26:20	40	17,8	4
0:26:30	41	17,9	4
0:26:40	41	18,0	4
0:26:50	41	18,1	4
0:27:00	41	18,2	4
0:27:10	41	18,3	4
0:27:20	41	18,4	4
0:27:30	41	18,5	4
0:27:40	41	18,7	4
0:27:50	41	18,7	4
0:28:00	41	18,9	4
0:28:10	42	19,0	4
0:28:20	42	19,1	4
0:28:30	42	19,2	4
0:28:40	42	19,3	4
0:28:50	42	19,4	4
0:29:00	42	19,5	4
0:29:10	42	19,6	4
0:29:20	42	19,7	4
0:29:30	42	19,8	4
0:29:40	42	19,9	4
0:29:50	42	20,0	4
0:30:00	43	20,0	4
0:30:10	43	20,1	4
0:30:20	43	20,1	4
0:30:30	43	20,1	4
0:30:40	43	20,1	4
0:30:50	43	20,1	4
0:31:00	43	20,0	4
0:31:10	43	19,9	4
0:31:20	43	19,9	4
0:31:30	43	19,8	4
0:31:40	43	19,8	4
0:31:50	43	19,7	4
0:32:00	43	19,7	4
0:32:10	44	19,7	4
0:32:20	44	19,8	4
0:32:30	44	19,7	4
0:32:40	44	19,7	4
0:32:50	44	19,7	4
0:33:00	44	19,7	4
0:33:10	44	19,8	4
0:33:20	44	19,7	4
0:33:30	44	19,7	4
0:33:40	44	19,7	4
0:33:50	44	19,8	4
0:34:00	44	19,8	4
0:34:10	44	19,8	4
0:34:20	44	19,7	4
0:34:30	44	19,7	4
0:34:40	44	19,8	4
0:34:50	44	19,7	4
0:35:00	45	19,7	4
0:35:10	44	19,7	4
0:35:20	44	19,7	4
0:35:30	44	19,7	4
0:35:40	44	19,8	4
0:35:50	44	19,8	4
0:36:00	44	19,8	4
0:36:10	44	19,7	4
0:36:20	44	19,8	4
0:36:30	44	19,8	4
0:36:40	44	19,7	4
0:36:50	44	19,8	4
0:37:00	44	19,7	4
0:37:10	44	19,8	4
0:37:20	44	19,8	4
0:37:30	44	19,8	4
0:37:40	44	19,8	4
0:37:50	44	19,8	4
0:38:00	44	19,9	4
0:38:10	44	19,8	4
0:38:20	44	19,8	4
0:38:30	44	19,8	4
0:38:40	44	19,9	4
0:38:50	44	19,9	4
0:39:00	44	19,9	4
0:39:10	44	19,9	4
0:39:20	43	19,9	4
0:39:30	43	20,0	4
0:39:40	43	20,1	4
0:39:50	43	20,1	4
0:40:00	43	20,2	4
0:40:10	43	20,2	4
0:40:20	43	20,3	4
0:40:30	43	20,3	4
0:40:40	43	20,4	4
0:40:50	43	20,5	4
0:41:00	43	20,6	4
0:41:10	43	20,7	4
0:41:20	43	20,8	4
0:41:30	43	20,2	4
0:41:40	43	20,3	4
0:41:50	42	20,4	4
0:42:00	42	20,5	4
0:42:10	42	20,6	4
0:42:20	42	20,7	4
0:42:30	42	20,2	4
0:42:40	42	20,3	4
0:42:50	42	20,4	4
0:43:00	42	20,6	4
0:43:10	42	20,7	4
0:43:20	42	20,8	4
0:43:30	42	20,4	4
0:43:40	42	20,6	4
0:43:50	42	20,7	4
0:44:00	42	20,8	4
0:44:10	42	20,4	4
0:44:20	42	20,5	4
0:44:30	42	20,6	4
0:44:40	42	20,7	4
0:44:50	42	20,3	4
0:45:00	42	20,4	4
0:45:10	42	20,5	4
0:45:20	42	20,6	4
0:45:30	42	20,7	4
0:45:40	42	20,8	4
0:45:50	42	20,3	4
0:46:00	42	20,4	4
0:46:10	42	20,5	4
0:46:20	42	20,5	4
0:46:30	42	20,5	4
0:46:40	42	20,6	4
0:46:50	42	20,6	4
0:47:00	42	20,6	4
0:47:10	42	20,6	4
0:47:20	42	20,6	4
0:47:30	42	20,6	4
0:47:40	42	20,6	4
0:47:50	42	20,6	4
0:48:00	42	20,5	4
0:48:10	43	20,5	4
0:48:20	43	20,4	4
0:48:30	43	20,4	4
0:48:40	43	20,3	4
0:48:50	43	20,3	4
0:49:00	43	20,2	4
0:49:10	43	20,1	4
0:49:20	43	20,1	4
0:49:30	43	20,0	4
0:49:40	43	19,9	4
0:49:50	43	19,8	4
0:50:00	43	19,7	4
0:50:10	43	19,8	4
0:50:20	43	19,8	4
0:50:30	43	19,8	4
0:50:40	43	19,8	4
0:50:50	43	19,8	4
0:51:00	43	19,8	4
0:51:10	43	19,8	4
0:51:20	43	19,7	4
0:51:30	43	19,7	4
0:51:40	43	19,8	4
0:51:50	43	19,8	4
0:52:00	43	19,7	4
0:52:10	43	19,7	4
0:52:20	43	19,8	4
0:52:30	43	19,8	4
0:52:40	43	19,7	4
0:52:50	43	19,7	4
0:53:00	43	19,8	4
0:53:10	43	19,7	4
0:53:20	43	19,7	4
0:53:30	43	19,8	4
0:53:40	43	19,8	4
0:53:50	43	19,8	4
0:54:00	43	19,8	4
0:54:10	43	19,7	4
0:54:20	43	19,8	4
0:54:30	43	19,8	4
0:54:40	43	19,9	4
0:54:50	43	19,8	4
0:55:00	43	19,8	4
0:55:10	43	19,8	4
0:55:20	43	19,8	4
0:55:30	43	19,8	4
0:55:40	43	19,8	4
0:55:50	43	19,8	4
0:56:00	43	19,8	4
0:56:10	43	19,8	4
0:56:20	43	19,8	4
0:56:30	43	19,8	4
0:56:40	43	19,8	4
0:56:50	43	19,8	4
0:57:00	43	19,8	4
0:57:10	43	19,8	4
0:57:20	43	19,8	4
0:57:30	43	19,8	4
0:57:40	42	19,9	4
0:57:50	42	19,9	4
0:58:00	42	20,0	4
0:58:10	42	20,0	4
0:58:20	42	20,1	4
0:58:30	42	20,1	4
0:58:40	42	20,2	4
0:58:50	42	20,3	4
0:59:00	42	20,4	4
0:59:10	42	20,4	4
0:59:20	42	20,5	4
0:59:30	42	20,6	4
0:59:40	42	20,7	4
0:59:50	42	20,2	4
1:00:00	42	20,3	4
1:00:10	42	20,4	4
1:00:20	42	20,6	4
1:00:30	42	20,7	4
1:00:40	42	20,8	4
1:00:50	42	20,4	4
1:01:00	42	20,5	4
1:01:10	42	20,6	4
1:01:20	42	20,7	4
1:01:30	42	20,4	4
1:01:40	42	20,5	4
1:01:50	42	20,6	4
1:02:00	42	20,7	4
1:02:10	42	20,4	4
1:02:20	42	20,5	4
1:02:30	42	20,6	4
1:02:40	42	20,7	4
1:02:50	42	20,4	4
1:03:00	42	20,5	4
1:03:10	42	20,6	4
1:03:20	42	20,7	4
1:03:30	42	20,8	4
1:03:40	42	20,4	4
1:03:50	42	20,5	4
1:04:00	42	20,6	4
1:04:10	42	20,6	4
1:04:20	42	20,7	4
1:04:30	42	20,7	4
1:04:40	42	20,7	4
1:04:50	42	20,8	4
1:05:00	42	20,8	4
1:05:10	42	20,4	4
1:05:20	42	20,4	4
1:05:30	42	20,4	4
1:05:40	42	20,4	4
1:05:50	42	20,4	4
1:06:00	42	20,3	4
1:06:10	42	20,3	4
1:06:20	42	20,3	4
1:06:30	42	20,2	4
1:06:40	43	20,1	4
1:06:50	43	20,1	4
1:07:00	43	20,0	4
1:07:10	43	20,0	4
1:07:20	43	19,9	4
1:07:30	43	19,8	4
1:07:40	43	19,7	4
1:07:50	43	19,8	4
1:08:00	43	19,8	4
1:08:10	43	19,8	4
1:08:20	43	19,7	4
1:08:30	43	19,8	4
1:08:40	43	19,8	4
1:08:50	43	19,7	4
1:09:00	43	19,7	4
1:09:10	43	19,8	4
1:09:20	43	19,7	4
1:09:30	43	19,8	4
1:09:40	43	19,8	4
1:09:50	43	19,8	4
1:10:00	43	19,8	4
1:10:10	43	19,8	4
1:10:20	43	19,7	4
1:10:30	43	19,8	4
1:10:40	43	19,8	4
1:10:50	43	19,7	4
1:11:00	43	19,8	4
1:11:10	43	19,8	4
1:11:20	43	19,9	4
1:11:30	43	19,8	4
1:11:40	43	19,8	4
1:11:50	43	19,8	4
1:12:00	43	19,9	4
1:12:10	43	19,8	4
1:12:20	43	19,8	4
1:12:30	43	19,7	4
1:12:40	43	19,9	4
1:12:50	43	19,8	4
1:13:00	43	19,8	4
1:13:10	43	19,7	4
1:13:20	43	19,8	4
1:13:30	43	19,8	4
1:13:40	43	19,8	4
1:13:50	43	19,7	4
1:14:00	43	19,8	4
1:14:10	43	19,8	4
1:14:20	43	19,8	4
1:14:30	43	19,7	4
1:14:40	43	19,8	4
1:14:50	43	19,8	4
1:15:00	43	19,8	4
1:15:10	43	19,7	4
1:15:20	43	19,8	4
1:15:30	43	19,8	4
1:15:40	43	19,8	4
1:15:50	43	19,8	4
1:16:00	43	19,8	4
1:16:10	43	19,7	4
1:16:20	43	19,8	4
1:16:30	43	19,8	4
1:16:40	43	19,8	4
1:16:50	43	19,8	4
1:17:00	43	19,8	4
1:17:10	43	19,9	4
1:17:20	42	19,9	4
1:17:30	42	19,9	4
1:17:40	42	19,9	4
1:17:50	42	20,0	4
1:18:00	42	20,0	4
1:18:10	42	20,0	4
1:18:20	42	20,1	5
1:18:30	42	20,2	5
1:18:40	42	20,2	5
1:18:50	42	20,3	5
1:19:00	42	20,3	5
1:19:10	42	20,4	5
1:19:20	42	20,5	5
1:19:30	42	20,5	5
1:19:40	42	20,6	5
1:19:50	42	20,7	5
1:20:00	42	20,3	5
1:20:10	42	20,4	5
1:20:20	42	20,5	5
1:20:30	42	20,6	5
1:20:40	42	20,6	5
1:20:50	42	20,7	5
1:21:00	42	20,3	5
1:21:10	42	20,4	5
1:21:20	42	20,5	5
1:21:30	42	20,6	5
1:21:40	42	20,7	5
1:21:50	42	20,7	5
1:22:00	42	20,3	5
1:22:10	42	20,4	5
1:22:20	42	20,5	5
1:22:30	42	20,6	5
1:22:40	42	20,7	5
1:22:50	42	20,7	5
1:23:00	42	20,3	6
1:23:10	42	20,4	6
1:23:20	42	20,4	6
1:23:30	42	20,5	6
1:23:40	42	20,5	6
1:23:50	42	20,6	6
1:24:00	42	20,6	6
1:24:10	42	20,7	6
1:24:20	42	20,7	6
1:24:30	42	20,7	6
1:24:40	42	20,7	6
1:24:50	42	20,8	6
1:25:00	42	20,8	6
1:25:10	42	20,8	6
1:25:20	42	20,8	6
1:25:30	42	20,7	6
1:25:40	42	20,7	6
1:25:50	42	20,7	6
1:26:00	42	20,7	6
1:26:10	42	20,7	6
1:26:20	42	20,6	6
1:26:30	43	20,6	6
1:26:40	43	20,5	6
1:26:50	43	20,5	6
1:27:00	43	20,4	6
1:27:10	43	20,4	6
1:27:20	43	20,3	6
1:27:30	43	20,2	6
1:27:40	43	20,2	7
1:27:50	43	20,1	6
1:28:00	43	20,0	7
1:28:10	43	19,9	6
1:28:20	43	19,8	7
1:28:30	43	19,8	6
1:28:40	43	19,8	6
1:28:50	43	19,8	6
1:29:00	43	19,8	6
1:29:10	43	19,8	6
1:29:20	43	19,7	6
1:29:30	43	19,8	6
1:29:40	43	19,8	6
1:29:50	43	19,8	6
1:30:00	43	19,8	6
1:30:10	43	19,7	6
1:30:20	43	19,8	6
1:30:30	43	19,8	6
1:30:40	43	19,8	6
1:30:50	43	19,7	6
1:31:00	43	19,8	6
1:31:10	43	19,8	6
1:31:20	43	19,8	6
1:31:30	43	19,8	6
1:31:40	43	19,8	6
1:31:50	43	19,8	6
1:32:00	43	19,8	6
1:32:10	43	19,8	6
1:32:20	43	19,8	6
1:32:30	43	19,8	6
1:32:40	43	19,8	6
1:32:50	43	19,8	6
1:33:00	43	19,7	6
1:33:10	43	19,9	6
1:33:20	43	19,8	6
1:33:30	43	19,8	6
1:33:40	43	19,8	6
1:33:50	43	19,8	6
1:34:00	43	19,7	6
1:34:10	43	19,8	6
1:34:20	43	19,8	6
1:34:30	43	19,8	6
1:34:40	43	19,8	6
1:34:50	43	19,7	6
1:35:00	43	19,9	6
1:35:10	43	19,8	6
1:35:20	43	19,8	6
1:35:30	43	19,8	6
1:35:40	43	19,8	6
1:35:50	43	19,8	6
1:36:00	43	19,8	6
1:36:10	43	19,9	6
1:36:20	43	19,8	6
1:36:30	43	19,8	6
1:36:40	43	19,8	6
1:36:50	43	19,8	6
1:37:00	43	19,8	6
1:37:10	43	19,8	6
1:37:20	43	19,8	6
1:37:30	43	19,8	6
1:37:40	43	19,8	6
1:37:50	42	19,9	6
1:38:00	42	19,9	6
1:38:10	42	19,9	6
1:38:20	42	20,0	6
1:38:30	42	20,0	6
1:38:40	42	20,0	6
1:38:50	42	20,1	6
1:39:00	42	20,1	6
1:39:10	42	20,2	6
1:39:20	42	20,2	6
1:39:30	42	20,3	6
1:39:40	42	20,3	6
1:39:50	42	20,4	6
1:40:00	42	20,5	6
1:40:10	42	20,5	6
1:40:20	42	20,6	6
1:40:30	42	20,7	6
1:40:40	42	20,7	6
1:40:50	42	20,8	6
1:41:00	42	20,3	6
1:41:10	42	20,4	6
1:41:20	42	20,5	6
1:41:30	42	20,6	6
1:41:40	42	20,6	6
1:41:50	42	20,7	6
1:42:00	42	20,7	6
1:42:10	42	20,3	6
1:42:20	42	20,4	6
1:42:30	42	20,4	6
1:42:40	42	20,5	6
1:42:50	42	20,5	6
1:43:00	42	20,7	6
1:43:10	42	20,7	6
1:43:20	42	20,8	6
1:43:30	42	20,3	6
1:43:40	42	20,3	6
1:43:50	42	20,3	6
1:44:00	42	20,4	6
1:44:10	42	20,4	6
1:44:20	42	20,4	6
1:44:30	42	20,5	6
1:44:40	42	20,5	6
1:44:50	42	20,5	6
1:45:00	42	20,6	6
1:45:10	42	20,6	6
1:45:20	42	20,6	6
1:45:30	42	20,6	6
1:45:40	42	20,6	6
1:45:50	42	20,6	6
1:46:00	42	20,6	6
1:46:10	42	20,5	6
1:46:20	42	20,5	6
1:46:30	43	20,5	6
1:46:40	43	20,5	6
1:46:50	43	20,4	7
1:47:00	43	20,4	7
1:47:10	43	20,4	7
1:47:20	43	20,3	7
1:47:30	43	20,3	7
1:47:40	43	20,2	7
1:47:50	43	20,1	8
1:48:00	43	20,1	9
1:48:10	43	20,0	9
1:48:20	43	19,9	9
1:48:30	43	19,9	9
1:48:40	43	19,8	9
1:48:50	43	19,8	9
1:49:00	43	19,9	9
1:49:10	43	19,8	8
1:49:20	43	19,8	8
1:49:30	43	19,7	8
1:49:40	43	19,8	8
1:49:50	43	19,8	8
1:50:00	43	19,7	8
1:50:10	43	19,8	8
1:50:20	43	19,8	8
1:50:30	43	19,8	8
1:50:40	43	19,8	8
1:50:50	43	20,1	9
1:51:00	43	20,0	8
1:51:10	43	20,0	8
1:51:20	43	20,0	8
1:51:30	43	19,9	8
1:51:40	43	19,9	8
1:51:50	43	19,9	8
1:52:00	43	19,8	8
1:52:10	43	19,8	8
1:52:20	43	19,8	8
1:52:30	43	19,8	8
1:52:40	43	19,7	8
1:52:50	43	19,9	8
1:53:00	43	19,8	8
1:53:10	43	19,8	8
1:53:20	43	19,8	8
1:53:30	43	19,8	8
1:53:40	43	19,9	8
1:53:50	43	20,0	8
1:54:00	43	20,0	8
1:54:10	43	20,0	8
1:54:20	43	20,0	8
1:54:30	43	20,0	8
1:54:40	43	20,0	8
1:54:50	43	19,9	8
1:55:00	43	19,9	8
1:55:10	43	19,9	8
1:55:20	43	19,9	8
1:55:30	43	19,9	8
1:55:40	43	19,8	8
1:55:50	43	19,8	8
1:56:00	43	19,8	8
1:56:10	43	19,8	8
1:56:20	43	19,8	8
1:56:30	43	20,0	8
1:56:40	43	20,0	8
1:56:50	43	20,0	8
1:57:00	43	20,0	8
1:57:10	43	20,1	8
1:57:20	43	20,1	8
1:57:30	43	20,1	8
1:57:40	43	20,1	8
1:57:50	42	20,1	8
1:58:00	42	20,1	8
1:58:10	42	20,2	8
1:58:20	42	20,2	8
1:58:30	42	20,2	8
1:58:40	42	20,3	8
1:58:50	42	20,3	8
1:59:00	42	20,4	8
1:59:10	42	20,4	8
1:59:20	42	20,4	8
1:59:30	42	20,5	8
1:59:40	42	20,5	8
1:59:50	42	20,6	8
2:00:00	42	20,6	8
2:00:10	42	20,7	8
2:00:20	42	20,7	8
2:00:30	42	20,8	8
2:00:40	42	20,2	8
2:00:50	42	20,3	8
2:01:00	42	20,4	8
2:01:10	42	20,4	8
2:01:20	42	20,5	8
2:01:30	42	20,5	8
2:01:40	42	20,6	8
2:01:50	42	20,6	8
2:02:00	42	20,7	8
2:02:10	42	20,7	8
2:02:20	42	20,9	8
2:02:30	42	20,0	8
2:02:40	42	20,1	8
2:02:50	42	20,1	8
2:03:00	42	20,2	8
2:03:10	42	20,2	8
2:03:20	42	20,3	8
2:03:30	42	20,3	8
2:03:40	42	20,4	8
2:03:50	42	20,4	8
2:04:00	42	20,4	8
2:04:10	42	20,5	8
2:04:20	42	20,5	8
2:04:30	42	20,5	8
2:04:40	42	20,5	8
2:04:50	42	20,5	8
2:05:00	42	20,5	8
2:05:10	42	20,5	8
2:05:20	42	20,5	8
2:05:30	42	20,5	8
2:05:40	42	20,5	8
2:05:50	42	20,5	8
2:06:00	42	20,5	8
2:06:10	42	20,5	8
2:06:20	43	20,5	8
2:06:30	43	20,4	8
2:06:40	43	20,4	8
2:06:50	43	20,4	8
2:07:00	43	20,3	8
2:07:10	43	20,3	8
2:07:20	43	20,3	8
2:07:30	43	20,2	8
2:07:40	43	20,2	8
2:07:50	43	20,1	8
2:08:00	43	20,1	8
2:08:10	43	20,0	8
2:08:20	43	19,9	8
2:08:30	43	19,9	8
2:08:40	43	19,8	8
2:08:50	43	19,8	8
2:09:00	43	19,7	8
2:09:10	43	19,8	8
2:09:20	43	19,8	8
2:09:30	43	19,7	8
2:09:40	43	19,8	8
2:09:50	43	19,8	8
2:10:00	43	19,8	8
2:10:10	43	19,8	8
2:10:20	43	19,8	8
2:10:30	43	19,8	8
2:10:40	43	19,8	8
2:10:50	43	19,8	8
2:11:00	43	19,8	8
2:11:10	43	20,1	8
2:11:20	43	20,1	8
2:11:30	43	20,0	8
2:11:40	43	20,0	8
2:11:50	43	19,9	8
2:12:00	43	19,9	8
2:12:10	43	19,9	8
2:12:20	43	19,9	8
2:12:30	43	19,8	8
2:12:40	43	19,8	8
2:12:50	43	19,8	8
2:13:00	43	19,8	8
2:13:10	43	19,8	8
2:13:20	43	19,8	8
2:13:30	43	19,8	8
2:13:40	43	19,8	8
2:13:50	43	19,8	8
2:14:00	43	19,8	8
2:14:10	43	19,8	8
2:14:20	43	19,8	8
2:14:30	43	19,7	8
2:14:40	43	19,8	8
2:14:50	43	19,8	8
2:15:00	43	19,8	8
2:15:10	43	19,8	8
2:15:20	43	19,8	8
2:15:30	43	19,8	8
2:15:40	43	19,8	8
2:15:50	43	19,8	8
2:16:00	43	19,8	8
2:16:10	43	19,8	8
2:16:20	43	19,9	8
2:16:30	43	19,8	8
2:16:40	43	19,8	8
2:16:50	43	19,8	8
2:17:00	43	19,8	8
2:17:10	43	19,9	8
2:17:20	43	19,9	8
2:17:30	43	19,9	8
2:17:40	43	19,9	8
2:17:50	42	19,9	8
2:18:00	42	20,0	8
2:18:10	42	20,0	8
2:18:20	42	20,0	8
2:18:30	42	20,0	8
2:18:40	42	20,1	8
2:18:50	42	20,1	8
2:19:00	42	20,2	8
2:19:10	42	20,2	8
2:19:20	42	20,2	8
2:19:30	42	20,3	8
2:19:40	42	20,3	8
2:19:50	42	20,4	8
2:20:00	42	20,4	8
2:20:10	42	20,5	8
2:20:20	42	20,5	8
2:20:30	42	20,6	8
2:20:40	42	20,6	8
2:20:50	42	20,6	8
2:21:00	42	20,7	8
2:21:10	42	20,7	8
2:21:20	42	20,8	8
2:21:30	42	20,3	8
2:21:40	42	20,3	8
2:21:50	42	20,4	8
2:22:00	42	20,4	8
2:22:10	42	20,5	8
2:22:20	42	20,5	8
2:22:30	42	20,6	8
2:22:40	42	20,6	8
2:22:50	42	20,7	8
2:23:00	42	20,7	8
2:23:10	42	20,7	8
2:23:20	42	20,8	8
2:23:30	42	20,2	9
2:23:40	42	20,3	9
2:23:50	42	20,3	9
2:24:00	42	20,4	9
2:24:10	42	20,4	9
2:24:20	42	20,4	8
2:24:30	42	20,4	8
2:24:40	42	20,4	9
2:24:50	42	20,4	9
2:25:00	42	20,4	8
2:25:10	42	20,4	9
2:25:20	42	20,4	8
2:25:30	42	20,4	8
2:25:40	42	20,4	8
2:25:50	42	20,4	8
2:26:00	42	20,4	8
2:26:10	43	20,4	8
2:26:20	43	20,4	8
2:26:30	43	20,3	8
2:26:40	43	20,3	8
2:26:50	43	20,3	9
2:27:00	43	20,3	9
2:27:10	43	20,3	9
2:27:20	43	20,2	9
2:27:30	43	20,2	9
2:27:40	43	20,2	9
2:27:50	43	20,1	9
2:28:00	43	20,1	9
2:28:10	43	20,0	9
2:28:20	43	20,0	10
2:28:30	43	19,9	9
2:28:40	43	19,9	10
2:28:50	43	19,8	10
2:29:00	43	19,8	9
2:29:10	43	19,8	9
2:29:20	43	19,7	9
2:29:30	43	19,9	9
2:29:40	43	19,8	9
2:29:50	43	19,8	9
2:30:00	43	19,7	9
2:30:10	43	19,8	9
2:30:20	43	19,8	9
2:30:30	43	19,9	9
2:30:40	43	19,8	9
2:30:50	43	19,8	9
2:31:00	43	19,8	9
2:31:10	43	19,7	9
2:31:20	43	19,7	9
2:31:30	43	19,9	9
2:31:40	43	19,8	9
2:31:50	43	19,8	9
2:32:00	43	19,8	9
2:32:10	43	19,8	9
2:32:20	43	19,8	9
2:32:30	43	19,8	9
2:32:40	43	19,7	9
2:32:50	43	19,8	9
2:33:00	43	19,8	9
2:33:10	43	19,8	9
2:33:20	43	19,8	9
2:33:30	43	19,8	9
2:33:40	43	19,8	9
2:33:50	43	19,8	9
2:34:00	43	19,9	9
2:34:10	43	19,8	9
2:34:20	43	19,8	9
2:34:30	43	19,8	9
2:34:40	43	19,8	9
2:34:50	43	19,8	9
2:35:00	43	19,8	9
2:35:10	43	19,8	9
2:35:20	43	19,9	9
2:35:30	43	19,9	9
2:35:40	43	19,8	9
2:35:50	43	19,8	9
2:36:00	43	19,8	9
2:36:10	43	19,8	9
2:36:20	43	19,8	9
2:36:30	43	19,8	9
2:36:40	43	19,8	9
2:36:50	43	19,7	9
2:37:00	43	19,8	9
2:37:10	43	19,9	9
2:37:20	43	19,8	9
2:37:30	43	19,8	9
2:37:40	43	19,8	8
2:37:50	43	19,8	8
2:38:00	43	19,8	8
2:38:10	43	19,9	8
2:38:20	43	19,9	8
2:38:30	43	19,9	9
2:38:40	42	20,0	9
2:38:50	42	20,0	9
2:39:00	42	20,0	9
2:39:10	42	20,0	9
2:39:20	42	20,0	9
2:39:30	42	20,1	9
2:39:40	42	20,1	9
2:39:50	42	20,1	9
2:40:00	42	20,2	9
2:40:10	42	20,2	9
2:40:20	42	20,3	9
2:40:30	42	20,3	9
2:40:40	42	20,3	9
2:40:50	42	20,4	9
2:41:00	42	20,4	9
2:41:10	42	20,5	9
2:41:20	42	20,5	9
2:41:30	42	20,6	9
2:41:40	42	20,6	9
2:41:50	42	20,6	9
2:42:00	42	20,7	9
2:42:10	42	20,7	9
2:42:20	42	20,8	9
2:42:30	42	20,5	9
2:42:40	42	20,5	9
2:42:50	42	20,6	9
2:43:00	42	20,6	9
2:43:10	42	20,7	9
2:43:20	42	20,7	9
2:43:30	42	20,7	9
2:43:40	42	20,8	9
2:43:50	42	20,5	9
2:44:00	42	20,5	9
2:44:10	42	20,6	9
2:44:20	42	20,6	9
2:44:30	42	20,6	9
2:44:40	42	20,7	9
2:44:50	42	20,7	9
2:45:00	42	20,7	9
2:45:10	42	20,7	9
2:45:20	42	20,7	9
2:45:30	42	20,7	9
2:45:40	42	20,8	9
2:45:50	42	20,8	9
2:46:00	42	20,8	9
2:46:10	42	20,8	9
2:46:20	42	20,8	9
2:46:30	42	20,3	9
2:46:40	43	20,3	9
2:46:50	43	20,3	9
2:47:00	43	20,3	9
2:47:10	43	20,3	9
2:47:20	43	20,2	9
2:47:30	43	20,2	9
2:47:40	43	20,2	9
2:47:50	43	20,2	9
2:48:00	43	20,1	9
2:48:10	43	20,1	9
2:48:20	43	20,0	9
2:48:30	43	20,0	9
2:48:40	43	19,9	9
2:48:50	43	19,9	9
2:49:00	43	19,8	9
2:49:10	43	19,8	9
2:49:20	43	19,9	9
2:49:30	43	19,8	9
2:49:40	43	19,8	9
2:49:50	43	19,7	9
2:50:00	43	19,8	9
2:50:10	43	19,7	8
2:50:20	43	19,8	8
2:50:30	43	19,8	8
2:50:40	43	19,7	8
2:50:50	43	19,9	8
2:51:00	43	19,8	9
2:51:10	43	19,8	9
2:51:20	43	19,8	8
2:51:30	43	19,8	8
2:51:40	43	19,8	8
2:51:50	43	19,8	8
2:52:00	43	19,8	8
2:52:10	43	19,8	8
2:52:20	43	19,8	8
2:52:30	43	19,8	8
2:52:40	43	20,1	8
2:52:50	43	20,1	8
2:53:00	43	20,0	8
2:53:10	43	20,0	8
2:53:20	43	20,0	8
2:53:30	43	20,0	8
2:53:40	43	20,0	8
2:53:50	43	19,9	8
2:54:00	43	19,9	8
2:54:10	43	19,9	8
2:54:20	43	19,9	8
2:54:30	43	19,9	8
2:54:40	43	19,8	8
2:54:50	43	19,8	8
2:55:00	43	19,8	8
2:55:10	43	19,8	9
2:55:20	43	19,8	8
2:55:30	43	19,8	8
2:55:40	43	19,7	9
2:55:50	43	19,9	8
2:56:00	43	19,8	9
2:56:10	43	19,8	8
2:56:20	43	19,8	8
2:56:30	43	19,8	8
2:56:40	43	19,8	8
2:56:50	43	19,8	8
2:57:00	43	19,7	8
2:57:10	43	19,8	8
2:57:20	43	19,8	8
2:57:30	43	19,8	8
2:57:40	43	19,8	8
2:57:50	43	19,8	8
2:58:00	43	19,8	8
2:58:10	43	19,8	8
2:58:20	43	19,7	8
2:58:30	43	19,8	8
2:58:40	43	19,8	8
2:58:50	43	19,9	8
2:59:00	43	19,8	8
2:59:10	43	19,8	8
2:59:20	43	19,8	8
2:59:30	43	19,8	8
2:59:40	43	19,9	9
2:59:50	43	19,8	8
3:00:00	42	19,9	9
3:00:10	42	19,9	9
3:00:20	42	19,9	8
3:00:30	42	20,0	9
3:00:40	42	20,0	9
3:00:50	42	20,0	9
3:01:00	42	20,1	9
3:01:10	42	20,1	9
3:01:20	42	20,1	9
3:01:30	42	20,2	9
3:01:40	42	20,2	9
3:01:50	42	20,2	9
3:02:00	42	20,3	9
3:02:10	42	20,3	9
3:02:20	42	20,4	9
3:02:30	42	20,4	9
3:02:40	42	20,5	9
3:02:50	42	20,5	9
3:03:00	42	20,6	9
3:03:10	42	20,6	9
3:03:20	42	20,7	9
3:03:30	42	20,7	9
3:03:40	42	20,7	9
3:03:50	42	20,2	9
3:04:00	42	20,3	9
3:04:10	42	20,3	9
3:04:20	42	20,4	9
3:04:30	42	20,4	9
3:04:40	42	20,5	9
3:04:50	42	20,5	9
3:05:00	42	20,6	9
3:05:10	42	20,6	9
3:05:20	42	20,7	9
3:05:30	42	20,7	9
3:05:40	42	20,7	9
3:05:50	42	20,8	9
3:06:00	42	20,3	9
3:06:10	42	20,4	9
3:06:20	42	20,4	9
3:06:30	42	20,4	9
3:06:40	42	20,5	9
3:06:50	42	20,5	9
3:07:00	42	20,5	9
3:07:10	42	20,5	9
3:07:20	42	20,5	9
3:07:30	42	20,5	9
3:07:40	42	20,5	9
3:07:50	42	20,5	9
3:08:00	42	20,5	9
3:08:10	42	20,5	9
3:08:20	43	20,5	9
3:08:30	43	20,5	9
3:08:40	43	20,5	9
3:08:50	43	20,4	9
3:09:00	43	20,4	9
3:09:10	43	20,4	9
3:09:20	43	20,4	10
3:09:30	43	20,3	10
3:09:40	43	20,3	10
3:09:50	43	20,2	10
3:10:00	43	20,2	10
3:10:10	43	20,1	10
3:10:20	43	20,1	9
3:10:30	43	20,0	9
3:10:40	43	19,9	9
3:10:50	43	19,9	9
3:11:00	43	19,8	9
3:11:10	43	19,8	10
3:11:20	43	19,8	9
3:11:30	43	19,9	10
3:11:40	43	19,8	10
3:11:50	43	19,8	10
3:12:00	43	19,8	10
3:12:10	43	19,8	10
3:12:20	43	19,8	10
3:12:30	43	19,8	10
3:12:40	43	19,8	10
3:12:50	43	19,9	10
3:13:00	43	19,8	10
3:13:10	43	19,8	10
3:13:20	43	19,8	10
3:13:30	43	19,8	9
3:13:40	43	19,7	10
3:13:50	43	20,1	10
3:14:00	43	20,1	10
3:14:10	43	20,0	10
3:14:20	43	20,0	10
3:14:30	43	20,0	10
3:14:40	43	20,0	10
3:14:50	43	20,0	10
3:15:00	43	19,9	10
3:15:10	43	19,9	10
3:15:20	43	19,9	10
3:15:30	43	19,9	10
3:15:40	43	19,8	10
3:15:50	43	19,8	10
3:16:00	43	19,8	10
3:16:10	43	19,8	10
3:16:20	43	19,8	10
3:16:30	43	19,8	10
3:16:40	43	19,8	10
3:16:50	43	19,9	10
3:17:00	43	19,8	10
3:17:10	43	19,8	10
3:17:20	43	19,8	10
3:17:30	43	19,8	10
3:17:40	43	19,8	13
3:17:50	43	19,8	13
3:18:00	43	19,8	13
3:18:10	43	20,1	13
3:18:20	43	20,1	13
3:18:30	43	20,1	13
3:18:40	43	20,0	13
3:18:50	43	20,0	13
3:19:00	43	20,0	13
3:19:10	43	20,0	13
3:19:20	43	20,0	13
3:19:30	43	20,0	13
3:19:40	43	20,0	13
3:19:50	43	20,0	13
3:20:00	43	19,9	13
3:20:10	43	19,9	13
3:20:20	43	19,9	13
3:20:30	43	19,9	13
3:20:40	43	19,9	13
3:20:50	43	19,9	13
3:21:00	43	19,9	13
3:21:10	43	19,9	13
3:21:20	43	19,9	13
3:21:30	43	19,9	13
3:21:40	43	19,9	13
3:21:50	43	19,9	13
3:22:00	43	19,9	13
3:22:10	42	20,0	13
3:22:20	42	20,0	13
3:22:30	42	20,0	13
3:22:40	42	20,0	13
3:22:50	42	20,1	13
3:23:00	42	20,1	13
3:23:10	42	20,1	13
3:23:20	42	20,2	13
3:23:30	42	20,2	13
3:23:40	42	20,2	13
3:23:50	42	20,3	13
3:24:00	42	20,3	13
3:24:10	42	20,4	13
3:24:20	42	20,4	13
3:24:30	42	20,5	13
3:24:40	42	20,5	13
3:24:50	42	20,6	13
3:25:00	42	20,6	13
3:25:10	42	20,6	13
3:25:20	42	20,7	13
3:25:30	42	20,7	13
3:25:40	42	20,7	13
3:25:50	42	20,3	13
3:26:00	42	20,4	12
3:26:10	42	20,4	12
3:26:20	42	20,5	12
3:26:30	42	20,6	12
3:26:40	42	20,6	12
3:26:50	42	20,7	12
3:27:00	42	20,7	12
3:27:10	42	20,7	12
3:27:20	42	20,2	12
3:27:30	42	20,3	12
3:27:40	42	20,3	12
3:27:50	42	20,4	12
3:28:00	42	20,4	12
3:28:10	42	20,4	12
3:28:20	42	20,4	12
3:28:30	42	20,4	12
3:28:40	42	20,5	12
3:28:50	42	20,5	12
3:29:00	42	20,5	12
3:29:10	42	20,5	12
3:29:20	42	20,5	12
3:29:30	42	20,5	12
3:29:40	42	20,5	12
3:29:50	42	20,5	12
3:30:00	43	20,5	12
3:30:10	43	20,5	12
3:30:20	43	20,5	12
3:30:30	43	20,5	12
3:30:40	43	20,5	12
3:30:50	43	20,4	12
3:31:00	43	20,4	12
3:31:10	43	20,4	12
3:31:20	43	20,3	12
3:31:30	43	20,3	12
3:31:40	43	20,2	12
3:31:50	43	20,2	12
3:32:00	43	20,1	12
3:32:10	43	20,1	12
3:32:20	43	20,0	12
3:32:30	43	20,0	13
3:32:40	43	19,9	12
3:32:50	43	19,9	12
3:33:00	43	19,8	12
3:33:10	43	19,8	12
3:33:20	43	19,8	12
3:33:30	43	19,7	12
3:33:40	43	19,8	12
3:33:50	43	19,8	12
3:34:00	43	19,8	12
3:34:10	43	19,8	12
3:34:20	43	19,8	12
3:34:30	43	19,7	12
3:34:40	43	19,9	12
3:34:50	43	19,8	12
3:35:00	43	19,8	12
3:35:10	43	19,8	12
3:35:20	43	19,7	12
3:35:30	43	19,8	12
3:35:40	43	19,9	12
3:35:50	43	19,8	12
3:36:00	43	19,8	12
3:36:10	43	19,8	12
3:36:20	43	19,8	12
3:36:30	43	19,8	12
3:36:40	43	20,1	12
3:36:50	43	20,1	12
3:37:00	43	20,0	12
3:37:10	43	20,0	12
3:37:20	43	20,0	12
3:37:30	43	20,0	12
3:37:40	43	20,0	12
3:37:50	43	19,9	12
3:38:00	43	19,9	12
3:38:10	43	19,9	12
3:38:20	43	19,9	12
3:38:30	43	19,9	12
3:38:40	43	19,9	12
3:38:50	43	19,8	12
3:39:00	43	19,8	12
3:39:10	43	19,8	12
3:39:20	43	19,8	12
3:39:30	43	19,8	12
3:39:40	43	19,8	12
3:39:50	43	19,9	12
3:40:00	43	19,9	12
3:40:10	43	19,8	12
3:40:20	43	19,8	12
3:40:30	43	19,8	12
3:40:40	43	19,8	12
3:40:50	43	19,8	12
3:41:00	43	19,8	13
3:41:10	43	19,8	13
3:41:20	43	19,7	13
3:41:30	43	19,9	13
3:41:40	43	19,9	13
3:41:50	43	19,8	13
3:42:00	43	19,8	13
3:42:10	43	19,8	13
3:42:20	43	19,8	13
3:42:30	43	19,8	13
3:42:40	43	19,8	13
3:42:50	43	19,7	13
3:43:00	43	19,8	13
3:43:10	43	19,8	13
3:43:20	43	19,9	13
3:43:30	43	19,9	13
3:43:40	43	19,9	13
3:43:50	43	19,9	13
3:44:00	43	19,9	13
3:44:10	43	19,9	13
3:44:20	43	19,9	13
3:44:30	43	19,9	13
3:44:40	43	20,0	13
3:44:50	43	20,0	13
3:45:00	43	20,0	13
3:45:10	42	20,0	13
3:45:20	42	20,1	13
3:45:30	42	20,1	14
3:45:40	42	20,1	14
3:45:50	42	20,2	14
3:46:00	42	20,2	14
3:46:10	42	20,2	14
3:46:20	42	20,3	13
3:46:30	42	20,3	13
3:46:40	42	20,3	13
3:46:50	42	20,4	13
3:47:00	42	20,4	13
3:47:10	42	20,5	14
3:47:20	42	20,5	14
3:47:30	42	20,5	13
3:47:40	42	20,6	13
3:47:50	42	20,6	14
3:48:00	42	20,7	14
3:48:10	42	20,7	14
3:48:20	42	20,7	14
3:48:30	42	20,2	14
3:48:40	42	20,3	13
3:48:50	42	20,3	13
3:49:00	42	20,4	14
3:49:10	42	20,4	14
3:49:20	42	20,5	14
3:49:30	42	20,5	13
3:49:40	42	20,5	13
3:49:50	42	20,5	14
3:50:00	42	20,6	14
3:50:10	42	20,6	10
3:50:20	42	20,6	11
3:50:30	42	20,6	11
3:50:40	42	20,6	11
3:50:50	42	20,6	11
3:51:00	42	20,6	11
3:51:10	42	20,6	11
3:51:20	42	20,6	11
3:51:30	43	20,6	11
3:51:40	43	20,6	11
3:51:50	43	20,6	11
3:52:00	43	20,6	11
3:52:10	43	20,6	11
3:52:20	43	20,6	11
3:52:30	43	20,5	11
3:52:40	43	20,5	11
3:52:50	43	20,5	11
3:53:00	43	20,4	11
3:53:10	43	20,4	11
3:53:20	43	20,4	11
3:53:30	43	20,4	11
3:53:40	43	20,3	11
3:53:50	43	20,2	11
3:54:00	43	20,2	11
3:54:10	43	20,2	11
3:54:20	43	20,1	11
3:54:30	43	20,1	11
3:54:40	43	20,0	11
3:54:50	43	20,0	11
3:55:00	43	19,9	11
3:55:10	43	19,9	11
3:55:20	43	19,9	11
3:55:30	43	19,8	11
3:55:40	43	19,8	11
3:55:50	43	19,8	11
3:56:00	43	19,8	11
3:56:10	43	19,8	11
3:56:20	43	19,7	11
3:56:30	43	19,8	11
3:56:40	43	19,8	11
3:56:50	43	19,8	11
3:57:00	43	19,8	11
3:57:10	43	19,7	11
3:57:20	43	19,7	11
3:57:30	43	19,9	11
3:57:40	43	19,8	11
3:57:50	43	19,8	11
3:58:00	43	19,8	11
3:58:10	43	19,8	11
3:58:20	43	19,8	11
3:58:30	43	19,8	11
3:58:40	43	19,8	11
3:58:50	43	19,8	11
3:59:00	43	19,9	11
3:59:10	43	19,8	11
3:59:20	43	19,8	11
3:59:30	43	19,8	11
3:59:40	43	19,8	11
3:59:50	43	19,8	11
4:00:00	43	19,8	11
4:00:10	43	20,1	11
4:00:20	43	20,1	11
4:00:30	43	20,1	11
4:00:40	43	20,0	11
4:00:50	43	20,0	11
4:01:00	43	20,0	11
4:01:10	43	20,0	11
4:01:20	43	20,0	11
4:01:30	43	20,0	11
4:01:40	43	20,0	11
4:01:50	43	19,9	11
4:02:00	43	19,9	11
4:02:10	43	19,9	11
4:02:20	43	19,9	11
4:02:30	43	19,8	11
4:02:40	43	19,8	11
4:02:50	43	19,8	11
4:03:00	43	19,8	11
4:03:10	43	19,8	11
4:03:20	43	19,8	11
4:03:30	43	19,8	11
4:03:40	43	19,7	11
4:03:50	43	19,8	11
4:04:00	43	19,8	11
4:04:10	43	19,8	11
4:04:20	43	19,8	11
4:04:30	43	19,8	11
4:04:40	43	19,8	11
4:04:50	43	19,9	11
4:05:00	43	19,8	11
4:05:10	43	19,9	11
4:05:20	43	19,9	11
4:05:30	43	19,9	11
4:05:40	43	19,9	11
4:05:50	43	20,0	11
4:06:00	43	20,0	11
4:06:10	43	20,0	11
4:06:20	43	20,0	11
4:06:30	43	20,0	11
4:06:40	43	20,1	11
4:06:50	43	20,1	11
4:07:00	42	20,1	11
4:07:10	42	20,2	11
4:07:20	42	20,2	11
4:07:30	42	20,2	11
4:07:40	42	20,2	11
4:07:50	42	20,3	11
4:08:00	42	20,3	11
4:08:10	42	20,3	11
4:08:20	42	20,4	11
4:08:30	42	20,4	11
4:08:40	42	20,5	11
4:08:50	42	20,5	11
4:09:00	42	20,5	11
4:09:10	42	20,5	11
4:09:20	42	20,6	11
4:09:30	42	20,7	11
4:09:40	42	20,7	11
4:09:50	42	20,7	11
4:10:00	42	20,7	11
4:10:10	42	20,8	11
4:10:20	42	20,7	11
4:10:30	42	20,4	11
4:10:40	42	20,5	11
4:10:50	42	20,5	11
4:11:00	42	20,5	11
4:11:10	42	20,5	11
4:11:20	43	20,5	11

File: project-root/data/Data Acquisition/Data Acquisition/2020 year (143)/20-077.txt (part 1 of 11)
--Test Summary--
Full Path and File Name	
Instrument Name	7322
Instrument Type	Model 7322 Consistometer - Variable Speed
Instrument Serial Number	
Test Start Date	24.04.2020
Test Start Time	11:10:11
Test Stop Date	24.04.2020
Test Stop Time	15:53:36
Test Length	4:43:25
Final Sample Time Offset	4:43:25
Controller Schedule Name	
Sampling Period	1 second
Comments	
Information	WellID	
Information	Customer	
Information	EngName	
Information	CementClass	
Information	CementMfr	
Information	Additives	80G+20MKU+1.1(woc)CFL-450+0.5(woc)SMS+0.4(wos)CEX-201
Information	Density	1500
Information	BHCT	
Information	BHST	
Information	FluidLoss	
Information	JobType	
Calculated Value	Time_30Bc	3:35:13
Calculated Value	Time_70Bc	N/A
Initial Temperature (°C)	24 °C
Final Temperature (°C)	42 °C
Initial Pressure (MPa)	0,8 MPa
Final Pressure (MPa)	20,0 MPa
Initial Consistency (Bc)	11 Bc
Final Consistency (Bc)	47 Bc
Initial Wall Temperature (°C)	20 °C
Final Wall Temperature (°C)	41 °C
Initial Motor Speed (RPM)	150 RPM
Final Motor Speed (RPM)	150 RPM
--Data--
Time (HH:MM:SS)	Temperature (°C)	Pressure (MPa)	Consistency (Bc)	Wall Temperature (°C)	Motor Speed (RPM)
0:00:00	24	0,8	11	20	150
0:00:01	24	0,8	11	20	150
0:00:02	24	0,8	11	20	150
0:00:03	24	0,8	11	19	150
0:00:04	24	0,8	11	20	150
0:00:05	24	0,8	11	20	150
0:00:06	24	0,8	11	20	150
0:00:07	24	0,8	11	20	150
0:00:08	24	0,8	11	20	150
0:00:09	24	0,8	11	20	150
0:00:10	24	0,8	11	20	150
0:00:11	24	0,8	11	20	150
0:00:12	24	0,8	11	20	150
0:00:13	24	0,9	11	20	150
0:00:14	24	0,9	11	20	150
0:00:15	24	0,9	11	20	150
0:00:16	24	0,9	11	20	150
0:00:17	24	0,9	11	20	150
0:00:18	24	0,9	11	20	150
0:00:19	24	0,9	11	20	150
0:00:20	24	0,9	10	20	150
0:00:21	24	0,9	10	20	150
0:00:22	24	0,9	10	20	150
0:00:23	24	0,9	10	20	150
0:00:24	24	0,9	10	20	150
0:00:25	24	0,9	10	20	150
0:00:26	24	0,9	10	20	150
0:00:27	24	0,9	10	20	150
0:00:28	24	0,9	10	20	150
0:00:29	24	0,9	10	20	150
0:00:30	24	0,9	10	20	150
0:00:31	24	0,9	10	20	150
0:00:32	24	1,0	10	20	150
0:00:33	24	1,0	10	20	150
0:00:34	24	1,0	10	21	150
0:00:35	24	1,0	10	20	150
0:00:36	24	1,0	10	20	150
0:00:37	24	1,0	10	21	150
0:00:38	24	1,0	10	21	150
0:00:39	24	1,0	10	21	150
0:00:40	24	1,0	10	21	150
0:00:41	24	1,0	10	21	150
0:00:42	24	1,1	10	21	150
0:00:43	24	1,1	10	21	150
0:00:44	24	1,1	10	21	150
0:00:45	24	1,1	10	21	150
0:00:46	24	1,1	10	21	150
0:00:47	24	1,1	10	21	150
0:00:48	24	1,2	10	21	150
0:00:49	24	1,2	10	21	150
0:00:50	24	1,2	10	22	150
0:00:51	24	1,2	10	22	150
0:00:52	24	1,2	10	22	150
0:00:53	24	1,2	10	22	150
0:00:54	24	1,2	10	22	150
0:00:55	24	1,2	10	22	150
0:00:56	24	1,3	10	22	150
0:00:57	24	1,3	10	22	150
0:00:58	24	1,3	10	22	150
0:00:59	24	1,3	10	22	150
0:01:00	24	1,3	10	22	150
0:01:01	24	1,4	10	22	150
0:01:02	24	1,4	10	22	150
0:01:03	24	1,4	10	22	150
0:01:04	24	1,4	10	22	150
0:01:05	24	1,4	10	23	150
0:01:06	24	1,4	10	23	150
0:01:07	24	1,4	10	23	150
0:01:08	24	1,5	10	23	150
0:01:09	24	1,5	10	23	150
0:01:10	24	1,5	10	23	150
0:01:11	24	1,5	10	23	150
0:01:12	24	1,5	10	23	150
0:01:13	24	1,6	10	23	150
0:01:14	24	1,6	10	24	150
0:01:15	24	1,6	10	24	150
0:01:16	24	1,6	10	24	150
0:01:17	24	1,6	10	24	150
0:01:18	24	1,6	10	24	150
0:01:19	24	1,6	10	24	150
0:01:20	24	1,6	10	24	150
0:01:21	24	1,7	10	24	150
0:01:22	24	1,7	10	24	150
0:01:23	24	1,7	10	24	150
0:01:24	24	1,7	10	25	150
0:01:25	24	1,7	10	25	150
0:01:26	24	1,7	10	25	150
0:01:27	24	1,7	10	25	150
0:01:28	24	1,7	10	25	150
0:01:29	24	1,8	10	25	150
0:01:30	24	1,8	10	25	150
0:01:31	24	1,8	10	25	150
0:01:32	24	1,8	10	25	150
0:01:33	24	1,8	10	25	150
0:01:34	24	1,8	10	26	150
0:01:35	24	1,8	10	26	150
0:01:36	24	1,8	10	26	150
0:01:37	24	1,8	10	26	150
0:01:38	24	1,8	10	26	150
0:01:39	24	1,8	10	26	150
0:01:40	24	1,8	10	26	150
0:01:41	24	1,9	10	26	150
0:01:42	24	1,9	10	26	150
0:01:43	24	2,0	10	27	150
0:01:44	24	2,0	10	26	150
0:01:45	24	2,0	10	27	150
0:01:46	24	2,0	10	27	150
0:01:47	24	2,0	10	27	150
0:01:48	24	2,0	10	27	150
0:01:49	24	2,1	10	27	150
0:01:50	24	2,1	10	27	150
0:01:51	24	2,1	10	27	150
0:01:52	24	2,1	10	27	150
0:01:53	24	2,1	10	27	150
0:01:54	24	2,1	9	27	150
0:01:55	24	2,1	10	27	150
0:01:56	24	2,1	9	28	150
0:01:57	24	2,2	10	28	150
0:01:58	24	2,2	10	28	150
0:01:59	24	2,2	9	28	150
0:02:00	24	2,2	10	28	150
0:02:01	24	2,2	10	28	150
0:02:02	24	2,2	10	28	150
0:02:03	24	2,2	10	28	150
0:02:04	23	2,2	10	28	150
0:02:05	23	2,3	9	29	150
0:02:06	23	2,3	9	29	150
0:02:07	23	2,3	10	29	150
0:02:08	23	2,3	9	29	150
0:02:09	23	2,3	9	29	150
0:02:10	23	2,3	9	29	150
0:02:11	23	2,3	9	29	150
0:02:12	23	2,3	9	29	150
0:02:13	24	2,4	9	29	150
0:02:14	23	2,4	9	29	150
0:02:15	23	2,4	9	29	150
0:02:16	23	2,4	9	29	150
0:02:17	23	2,4	9	29	150
0:02:18	24	2,4	9	29	150
0:02:19	24	2,4	9	29	150
0:02:20	24	2,5	9	29	150
0:02:21	23	2,5	9	29	150
0:02:22	23	2,5	9	29	150
0:02:23	23	2,5	9	30	150
0:02:24	23	2,5	9	30	150
0:02:25	23	2,5	9	30	150
0:02:26	24	2,5	9	30	150
0:02:27	24	2,6	9	30	150
0:02:28	24	2,6	9	30	150
0:02:29	24	2,6	9	30	150
0:02:30	23	2,6	9	30	150
0:02:31	24	2,6	9	30	150
0:02:32	24	2,6	9	30	150
0:02:33	24	2,6	9	30	150
0:02:34	24	2,7	9	30	150
0:02:35	24	2,7	9	30	150
0:02:36	23	2,7	9	30	150
0:02:37	24	2,7	9	30	150
0:02:38	24	2,7	9	31	150
0:02:39	24	2,7	9	31	150
0:02:40	24	2,8	9	31	150
0:02:41	24	2,8	9	31	150
0:02:42	24	2,8	9	31	150
0:02:43	24	2,8	9	31	150
0:02:44	24	2,8	9	31	150
0:02:45	24	2,8	9	31	150
0:02:46	24	2,8	9	31	150
0:02:47	24	2,9	9	31	150
0:02:48	24	2,9	9	31	150
0:02:49	24	2,9	9	31	150
0:02:50	24	2,9	9	31	150
0:02:51	24	2,9	9	31	150
0:02:52	24	2,9	9	31	150
0:02:53	24	3,0	9	32	150
0:02:54	24	3,0	9	31	150
0:02:55	24	3,0	9	31	150
0:02:56	24	3,0	9	31	150
0:02:57	24	3,0	9	32	150
0:02:58	24	3,0	9	32	150
0:02:59	24	3,0	9	32	150
0:03:00	24	3,1	9	32	150
0:03:01	24	3,1	9	32	150
0:03:02	24	3,1	9	32	150
0:03:03	24	3,1	9	32	150
0:03:04	24	3,1	9	32	150
0:03:05	24	3,1	9	32	150
0:03:06	24	3,1	9	32	150
0:03:07	24	3,1	9	32	150
0:03:08	24	3,2	9	32	150
0:03:09	24	3,2	9	32	150
0:03:10	24	3,2	9	32	150
0:03:11	24	3,2	9	32	150
0:03:12	24	3,2	9	32	150
0:03:13	24	3,2	9	32	150
0:03:14	24	3,2	9	32	150
0:03:15	24	3,2	9	32	150
0:03:16	24	3,3	9	32	150
0:03:17	24	3,3	9	32	150
0:03:18	24	3,3	9	32	150
0:03:19	24	3,3	9	32	150
0:03:20	24	3,3	9	32	150
0:03:21	24	3,3	9	32	150
0:03:22	24	3,3	9	32	150
0:03:23	24	3,3	9	32	150
0:03:24	24	3,3	9	33	150
0:03:25	24	3,4	9	32	150
0:03:26	24	3,4	9	33	150
0:03:27	24	3,4	9	33	150
0:03:28	24	3,4	9	33	150
0:03:29	24	3,4	9	33	150
0:03:30	24	3,4	9	33	150
0:03:31	24	3,4	9	33	150
0:03:32	24	3,4	9	32	150
0:03:33	24	3,4	9	33	150
0:03:34	24	3,4	9	33	150
0:03:35	24	3,5	9	33	150
0:03:36	24	3,5	9	33	150
0:03:37	24	3,5	9	33	150
0:03:38	24	3,5	9	33	150
0:03:39	24	3,5	9	33	150
0:03:40	24	3,5	9	33	150
0:03:41	24	3,5	9	33	150
0:03:42	24	3,5	9	33	150
0:03:43	24	3,5	9	33	150
0:03:44	24	3,5	9	33	150
0:03:45	24	3,5	9	33	150
0:03:46	24	3,5	9	33	150
0:03:47	24	3,6	9	33	150
0:03:48	24	3,6	9	33	150
0:03:49	24	3,6	9	33	150
0:03:50	24	3,6	9	33	150
0:03:51	24	3,6	9	33	150
0:03:52	24	3,6	9	33	150
0:03:53	24	3,6	9	33	150
0:03:54	24	3,6	9	33	150
0:03:55	24	3,6	9	33	150
0:03:56	24	3,6	9	33	150
0:03:57	24	3,6	9	33	150
0:03:58	25	3,6	9	33	150
0:03:59	25	3,6	9	33	150
0:04:00	25	3,6	9	33	150
0:04:01	25	3,6	9	33	150
0:04:02	25	3,6	9	33	150
0:04:03	25	3,6	9	33	150
0:04:04	25	3,7	9	33	150
0:04:05	25	3,7	9	33	150
0:04:06	25	3,7	9	33	150
0:04:07	25	3,7	9	33	150
0:04:08	25	3,7	9	33	150
0:04:09	25	3,7	9	33	150
0:04:10	25	3,7	9	33	150
0:04:11	25	3,7	9	33	150
0:04:12	25	3,7	9	33	150
0:04:13	25	3,7	9	33	150
0:04:14	25	3,7	9	33	150
0:04:15	25	3,7	9	33	150
0:04:16	25	3,7	9	33	150
0:04:17	25	3,7	9	33	150
0:04:18	25	3,7	9	33	150
0:04:19	25	3,7	9	33	150
0:04:20	25	3,7	9	33	150
0:04:21	25	3,7	9	33	150
0:04:22	25	3,7	9	33	150
0:04:23	25	3,7	9	33	150
0:04:24	25	3,7	9	33	150
0:04:25	25	3,7	9	33	150
0:04:26	25	3,7	9	33	150
0:04:27	25	3,7	9	33	150
0:04:28	25	3,7	9	33	150
0:04:29	25	3,7	9	33	150
0:04:30	25	3,7	9	33	150
0:04:31	25	3,7	9	33	150
0:04:32	25	3,7	9	33	150
0:04:33	25	3,7	9	33	150
0:04:34	25	3,7	9	33	150
0:04:35	25	3,7	9	33	150
0:04:36	25	3,7	9	33	150
0:04:37	25	3,7	9	33	150
0:04:38	25	3,7	9	33	150
0:04:39	25	3,7	9	33	150
0:04:40	25	3,7	9	33	150
0:04:41	25	3,7	9	33	150
0:04:42	25	3,7	9	32	150
0:04:43	25	3,8	9	33	150
0:04:44	25	3,8	9	32	150
0:04:45	25	3,9	9	32	150
0:04:46	25	3,9	9	32	150
0:04:47	25	3,9	9	33	150
0:04:48	25	3,9	9	32	150
0:04:49	25	3,9	9	32	150
0:04:50	25	3,9	9	32	150
0:04:51	25	3,9	9	32	150
0:04:52	26	3,9	9	32	150
0:04:53	26	3,9	9	32	150
0:04:54	26	3,9	9	32	150
0:04:55	26	4,0	9	32	150
0:04:56	26	4,1	9	32	150
0:04:57	26	4,1	9	32	150
0:04:58	26	4,1	9	32	150
0:04:59	26	4,1	9	32	150
0:05:00	26	4,1	9	32	150
0:05:01	26	4,1	9	32	150
0:05:02	26	4,1	9	32	150
0:05:03	26	4,1	9	32	150
0:05:04	26	4,1	9	32	150
0:05:05	26	4,1	9	32	150
0:05:06	26	4,1	9	32	150
0:05:07	26	4,1	9	32	150
0:05:08	26	4,1	9	32	150
0:05:09	26	4,1	9	32	150
0:05:10	26	4,0	9	32	150
0:05:11	26	4,0	9	32	150
0:05:12	26	4,0	9	32	150
0:05:13	26	4,0	9	32	150
0:05:14	26	4,0	9	32	150
0:05:15	26	4,1	9	32	150
0:05:16	26	4,1	9	32	150
0:05:17	26	4,1	9	32	150
0:05:18	26	4,1	9	32	150
0:05:19	26	4,2	9	32	150
0:05:20	26	4,4	9	32	150
0:05:21	26	4,4	9	32	150
0:05:22	26	4,4	9	32	150
0:05:23	26	4,4	9	32	150
0:05:24	26	4,4	9	32	150
0:05:25	26	4,4	9	32	150
0:05:26	26	4,4	9	32	150
0:05:27	26	4,4	9	32	150
0:05:28	26	4,4	9	32	150
0:05:29	26	4,4	9	32	150
0:05:30	26	4,4	9	32	150
0:05:31	26	4,4	9	32	150
0:05:32	26	4,4	9	32	150
0:05:33	26	4,4	9	32	150
0:05:34	26	4,4	9	32	150
0:05:35	26	4,4	9	32	150
0:05:36	26	4,3	9	32	150
0:05:37	26	4,3	9	32	150
0:05:38	26	4,3	9	32	150
0:05:39	26	4,3	9	32	150
0:05:40	27	4,3	9	32	150
0:05:41	27	4,3	9	31	150
0:05:42	27	4,3	9	31	150
0:05:43	27	4,5	9	31	150
0:05:44	27	4,6	9	31	150
0:05:45	27	4,6	9	31	150
0:05:46	27	4,6	9	31	150
0:05:47	27	4,6	9	32	150
0:05:48	27	4,6	9	31	150
0:05:49	27	4,6	9	32	150
0:05:50	27	4,6	9	31	150
0:05:51	27	4,6	9	31	150
0:05:52	27	4,6	9	31	150
0:05:53	27	4,6	9	31	150
0:05:54	27	4,6	9	31	150
0:05:55	27	4,6	9	31	150
0:05:56	27	4,6	9	31	150
0:05:57	27	4,6	9	31	150
0:05:58	27	4,6	9	31	150
0:05:59	27	4,6	9	31	150
0:06:00	27	4,6	9	31	150
0:06:01	27	4,6	9	31	150
0:06:02	27	4,6	9	31	150
0:06:03	27	4,6	9	31	150
0:06:04	27	4,7	9	31	150
0:06:05	27	4,8	9	31	150
0:06:06	27	4,9	9	31	150
0:06:07	27	4,9	9	31	150
0:06:08	27	4,9	9	31	150
0:06:09	27	4,9	9	31	150
0:06:10	27	4,9	9	31	150
0:06:11	27	4,9	9	31	150
0:06:12	27	4,9	9	31	150
0:06:13	27	4,9	9	31	150
0:06:14	27	4,9	9	31	150
0:06:15	27	4,9	9	31	150
0:06:16	27	4,9	9	31	150
0:06:17	27	4,9	9	31	150
0:06:18	27	4,9	9	31	150
0:06:19	27	4,9	9	31	150
0:06:20	27	4,9	9	31	150
0:06:21	27	4,9	9	31	150
0:06:22	27	4,9	9	31	150
0:06:23	27	4,9	9	31	150
0:06:24	27	4,9	9	31	150
0:06:25	27	4,9	9	31	150
0:06:26	27	4,9	9	31	150
0:06:27	27	4,9	9	31	150
0:06:28	27	4,9	9	31	150
0:06:29	27	4,9	9	31	150
0:06:30	27	4,9	9	31	150
0:06:31	27	4,9	9	31	150
0:06:32	27	4,9	9	31	150
0:06:33	27	5,0	9	31	150
0:06:34	27	5,1	9	31	150
0:06:35	27	5,2	9	31	150
0:06:36	27	5,2	9	31	150
0:06:37	27	5,2	9	31	150
0:06:38	27	5,2	9	31	150
0:06:39	27	5,2	9	31	150
0:06:40	27	5,2	9	31	150
0:06:41	27	5,2	9	31	150
0:06:42	27	5,2	9	31	150
0:06:43	27	5,2	9	31	150
0:06:44	27	5,2	9	31	150
0:06:45	27	5,2	9	31	150
0:06:46	27	5,2	9	31	150
0:06:47	27	5,2	9	31	150
0:06:48	27	5,2	9	31	150
0:06:49	27	5,2	9	31	150
0:06:50	27	5,2	9	31	150
0:06:51	27	5,2	9	31	150
0:06:52	27	5,2	9	31	150
0:06:53	28	5,2	9	31	150
0:06:54	27	5,2	9	31	150
0:06:55	28	5,2	9	31	150
0:06:56	28	5,2	9	31	150
0:06:57	28	5,2	9	31	150
0:06:58	28	5,2	9	31	150
0:06:59	28	5,2	9	31	150
0:07:00	28	5,2	9	31	150
0:07:01	28	5,3	9	31	150
0:07:02	28	5,3	9	31	150
0:07:03	28	5,3	9	32	150
0:07:04	28	5,3	9	31	150
0:07:05	28	5,3	9	31	150
0:07:06	28	5,4	9	31	150
0:07:07	28	5,4	9	31	150
0:07:08	28	5,4	9	31	150
0:07:09	28	5,4	9	31	150
0:07:10	28	5,4	9	31	150
0:07:11	28	5,4	9	31	150
0:07:12	28	5,4	9	32	150
0:07:13	28	5,4	9	31	150
0:07:14	28	5,4	9	32	150
0:07:15	28	5,5	9	31	150
0:07:16	28	5,6	9	31	150
0:07:17	28	5,7	9	31	150
0:07:18	28	5,7	9	31	150
0:07:19	28	5,7	9	31	150
0:07:20	28	5,7	9	31	150
0:07:21	28	5,7	9	32	150
0:07:22	28	5,8	9	32	150
0:07:23	28	5,8	9	32	150
0:07:24	28	5,8	9	32	150
0:07:25	28	5,8	9	31	150
0:07:26	28	5,8	9	31	150
0:07:27	28	5,8	9	32	150
0:07:28	28	5,8	9	32	150
0:07:29	28	5,8	9	32	150
0:07:30	28	5,8	9	32	150
0:07:31	28	5,8	9	32	150
0:07:32	28	5,8	9	32	150
0:07:33	28	5,8	9	32	150
0:07:34	28	5,8	9	32	150
0:07:35	28	5,8	9	32	150
0:07:36	28	5,8	9	32	150
0:07:37	28	5,8	9	32	150
0:07:38	28	5,8	9	32	150
0:07:39	28	5,8	9	32	150
0:07:40	28	5,8	9	32	150
0:07:41	28	5,8	9	32	150
0:07:42	28	5,9	9	32	150
0:07:43	28	5,9	9	32	150
0:07:44	28	5,9	9	32	150
0:07:45	28	5,9	9	32	150
0:07:46	28	5,9	9	32	150
0:07:47	28	5,9	9	32	150
0:07:48	28	5,9	9	32	150
0:07:49	28	5,9	9	32	150
0:07:50	28	5,9	9	32	150
0:07:51	28	5,9	9	32	150
0:07:52	28	5,9	9	32	150
0:07:53	28	5,9	9	32	150
0:07:54	28	5,9	9	32	150
0:07:55	28	5,9	9	32	150
0:07:56	28	6,0	9	32	150
0:07:57	28	6,0	9	32	150
0:07:58	28	6,0	9	32	150
0:07:59	28	6,0	9	32	150
0:08:00	28	6,0	9	32	150
0:08:01	28	6,0	9	32	150
0:08:02	28	6,0	9	32	150
0:08:03	28	6,0	9	32	150
0:08:04	28	6,0	9	32	150
0:08:05	28	6,0	9	32	150
0:08:06	28	6,0	9	32	150
0:08:07	28	6,0	9	32	150
0:08:08	28	6,1	8	32	150
0:08:09	28	6,1	9	32	150
0:08:10	28	6,1	9	32	150
0:08:11	28	6,1	8	32	150
0:08:12	28	6,1	9	32	150
0:08:13	28	6,1	9	32	150
0:08:14	28	6,1	8	32	150
0:08:15	28	6,1	8	32	150
0:08:16	28	6,1	8	32	150
0:08:17	28	6,1	9	32	150
0:08:18	28	6,2	8	32	150
0:08:19	28	6,2	9	32	150
0:08:20	28	6,2	8	32	150
0:08:21	28	6,2	8	32	150
0:08:22	28	6,2	8	33	150
0:08:23	28	6,2	8	33	150
0:08:24	28	6,2	8	32	150
0:08:25	28	6,2	8	32	150
0:08:26	28	6,2	8	33	150
0:08:27	28	6,2	8	33	150
0:08:28	28	6,3	8	33	150
0:08:29	28	6,3	8	33	150
0:08:30	28	6,3	8	33	150
0:08:31	28	6,3	8	33	150
0:08:32	28	6,3	8	33	150
0:08:33	28	6,3	8	33	150
0:08:34	28	6,3	8	33	150
0:08:35	28	6,3	8	33	150
0:08:36	28	6,3	8	33	150
0:08:37	28	6,4	8	33	150
0:08:38	28	6,4	8	33	150
0:08:39	28	6,4	8	33	150
0:08:40	28	6,4	8	33	150
0:08:41	28	6,4	8	33	150
0:08:42	28	6,4	8	33	150
0:08:43	28	6,4	8	33	150
0:08:44	28	6,4	8	33	150
0:08:45	28	6,4	8	33	150
0:08:46	28	6,5	9	33	150
0:08:47	28	6,5	8	33	150
0:08:48	28	6,5	8	33	150
0:08:49	28	6,5	8	33	150
0:08:50	28	6,5	8	33	150
0:08:51	28	6,5	8	33	150
0:08:52	28	6,5	8	33	150
0:08:53	28	6,6	8	33	150
0:08:54	28	6,6	8	33	150
0:08:55	28	6,6	8	33	150
0:08:56	28	6,6	8	33	150
0:08:57	28	6,6	8	33	150
0:08:58	29	6,6	8	33	150
0:08:59	29	6,6	8	33	150
0:09:00	29	6,7	8	33	150
0:09:01	29	6,7	8	33	150
0:09:02	29	6,7	8	34	150
0:09:03	29	6,7	8	33	150
0:09:04	29	6,7	8	33	150
0:09:05	29	6,7	8	34	150
0:09:06	29	6,7	8	33	150
0:09:07	29	6,8	8	34	150
0:09:08	29	6,8	8	34	150
0:09:09	29	6,8	8	34	150
0:09:10	29	6,8	8	34	150
0:09:11	29	6,8	8	34	150
0:09:12	29	6,8	8	34	150
0:09:13	29	6,8	8	34	150
0:09:14	29	6,9	8	34	150
0:09:15	29	6,9	8	34	150
0:09:16	29	6,9	8	34	150
0:09:17	29	6,9	8	34	150
0:09:18	29	6,9	8	34	150
0:09:19	29	6,9	8	34	150
0:09:20	29	6,9	8	34	150
0:09:21	29	6,9	8	34	150
0:09:22	29	7,0	8	34	150
0:09:23	29	7,0	8	34	150
0:09:24	29	7,0	8	34	150
0:09:25	29	7,0	8	34	150
0:09:26	29	7,0	8	34	150
0:09:27	29	7,0	8	34	150
0:09:28	29	7,0	8	34	150
0:09:29	29	7,1	8	34	150
0:09:30	29	7,1	8	34	150
0:09:31	29	7,1	8	34	150
0:09:32	29	7,1	8	34	150
0:09:33	29	7,1	8	34	150
0:09:34	29	7,1	8	34	150
0:09:35	29	7,1	8	34	150
0:09:36	29	7,1	8	34	150
0:09:37	29	7,2	8	34	150
0:09:38	29	7,2	8	34	150
0:09:39	29	7,2	8	34	150
0:09:40	29	7,2	8	34	150
0:09:41	29	7,2	8	34	150
0:09:42	29	7,2	8	35	150
0:09:43	29	7,2	8	34	150
0:09:44	29	7,2	8	34	150
0:09:45	29	7,2	8	34	150
0:09:46	29	7,3	8	35	150
0:09:47	29	7,3	8	34	150
0:09:48	29	7,3	8	35	150
0:09:49	29	7,3	8	34	150
0:09:50	29	7,3	8	35	150
0:09:51	29	7,3	8	34	150
0:09:52	29	7,3	8	34	150
0:09:53	29	7,3	8	35	150
0:09:54	29	7,4	8	34	150
0:09:55	29	7,4	8	35	150
0:09:56	29	7,4	8	35	150
0:09:57	29	7,4	8	35	150
0:09:58	29	7,4	8	35	150
0:09:59	29	7,4	8	35	150
0:10:00	29	7,4	8	35	150
0:10:01	29	7,4	8	35	150
0:10:02	29	7,4	8	35	150
0:10:03	29	7,4	8	35	150
0:10:04	29	7,4	8	35	150
0:10:05	29	7,5	8	35	150
0:10:06	29	7,5	8	35	150
0:10:07	29	7,5	8	35	150
0:10:08	29	7,5	8	35	150
0:10:09	29	7,5	8	35	150
0:10:10	29	7,5	8	35	150
0:10:11	29	7,5	8	35	150
0:10:12	29	7,5	8	35	150
0:10:13	29	7,5	8	35	150
0:10:14	29	7,5	8	35	150
0:10:15	29	7,5	8	35	150
0:10:16	29	7,5	8	35	150
0:10:17	29	7,5	8	35	150
0:10:18	29	7,6	8	35	150
0:10:19	29	7,6	8	35	150
0:10:20	29	7,6	8	35	150
0:10:21	29	7,6	8	35	150
0:10:22	29	7,6	8	35	150
0:10:23	29	7,6	8	35	150
0:10:24	29	7,6	8	35	150
0:10:25	29	7,6	8	35	150
0:10:26	29	7,6	8	35	150
0:10:27	29	7,6	8	35	150
0:10:28	29	7,6	8	35	150
0:10:29	29	7,6	8	35	150
0:10:30	29	7,6	8	35	150
0:10:31	29	7,7	8	35	150
0:10:32	29	7,7	8	35	150
0:10:33	29	7,7	8	35	150
0:10:34	29	7,7	8	35	150
0:10:35	29	7,7	8	35	150
0:10:36	30	7,7	8	35	150
0:10:37	30	7,7	8	35	150
0:10:38	30	7,7	8	35	150
0:10:39	30	7,7	8	35	150
0:10:40	30	7,7	8	35	150
0:10:41	30	7,7	8	35	150
0:10:42	30	7,7	8	35	150
0:10:43	30	7,7	8	35	150
0:10:44	30	7,7	8	35	150
0:10:45	30	7,8	8	35	150
0:10:46	30	7,8	8	35	150
0:10:47	30	7,8	8	35	150
0:10:48	30	7,8	8	35	150
0:10:49	30	7,8	8	35	150
0:10:50	30	7,8	8	35	150
0:10:51	30	7,8	8	35	150
0:10:52	30	7,8	8	35	150
0:10:53	30	7,8	8	35	150
0:10:54	30	7,8	8	35	150
0:10:55	30	7,8	8	35	150
0:10:56	30	7,8	8	35	150
0:10:57	30	7,8	8	35	150
0:10:58	30	7,8	8	35	150
0:10:59	30	7,8	8	35	150
0:11:00	30	7,9	8	35	150
0:11:01	30	7,9	8	35	150
0:11:02	30	7,9	8	35	150
0:11:03	30	7,9	8	35	150
0:11:04	30	7,9	8	35	150
0:11:05	30	7,9	8	35	150
0:11:06	30	7,9	8	35	150
0:11:07	30	7,9	8	35	150
0:11:08	30	7,9	8	35	150
0:11:09	30	7,9	8	35	150
0:11:10	30	7,9	8	35	150
0:11:11	30	8,0	8	35	150
0:11:12	30	8,1	8	35	150
0:11:13	30	8,1	8	35	150
0:11:14	30	8,1	8	35	150
0:11:15	30	8,1	8	35	150
0:11:16	30	8,1	8	35	150
0:11:17	30	8,1	8	35	150
0:11:18	30	8,1	8	35	150
0:11:19	30	8,1	8	35	150
0:11:20	30	8,1	8	35	150
0:11:21	30	8,1	8	35	150
0:11:22	30	8,1	8	35	150
0:11:23	30	8,1	8	35	150
0:11:24	30	8,1	8	35	150
0:11:25	30	8,1	8	35	150
0:11:26	30	8,1	8	35	150
0:11:27	30	8,1	8	35	150
0:11:28	30	8,1	8	35	150
0:11:29	30	8,1	8	35	150
0:11:30	30	8,2	8	35	150
0:11:31	30	8,2	8	35	150
0:11:32	30	8,2	8	35	150
0:11:33	30	8,2	8	35	150
0:11:34	30	8,2	8	35	150
0:11:35	30	8,2	8	35	150
0:11:36	30	8,2	8	35	150
0:11:37	30	8,2	8	35	150
0:11:38	30	8,2	8	35	150
0:11:39	30	8,2	8	35	150
0:11:40	30	8,2	8	35	150
0:11:41	30	8,2	8	35	150
0:11:42	30	8,4	8	35	150
0:11:43	30	8,5	8	35	150
0:11:44	30	8,5	8	35	150
0:11:45	30	8,5	8	35	150
0:11:46	30	8,5	8	35	150
0:11:47	30	8,5	8	35	150
0:11:48	30	8,5	8	35	150
0:11:49	30	8,5	8	35	150
0:11:50	30	8,5	8	35	150
0:11:51	30	8,5	8	35	150
0:11:52	30	8,5	8	35	150
0:11:53	30	8,5	8	35	150
0:11:54	30	8,6	8	35	150
0:11:55	30	8,6	8	35	150
0:11:56	31	8,6	8	35	150
0:11:57	30	8,6	8	35	150
0:11:58	31	8,6	8	35	150
0:11:59	31	8,6	8	35	150
0:12:00	31	8,6	8	35	150
0:12:01	31	8,6	8	35	150
0:12:02	31	8,6	8	35	150
0:12:03	31	8,6	8	36	150
0:12:04	31	8,6	8	35	150
0:12:05	31	8,6	8	35	150
0:12:06	31	8,6	8	35	150
0:12:07	31	8,6	8	35	150
0:12:08	31	8,6	8	35	150
0:12:09	31	8,6	8	35	150
0:12:10	31	8,6	8	35	150
0:12:11	31	8,6	8	35	150
0:12:12	31	8,6	8	35	150
0:12:13	31	8,6	8	35	150
0:12:14	31	8,6	8	35	150
0:12:15	31	8,6	8	35	150
0:12:16	31	8,6	8	35	150
0:12:17	31	8,6	8	35	150
0:12:18	31	8,6	8	35	150
0:12:19	31	8,7	8	35	150
0:12:20	31	8,7	8	35	150
0:12:21	31	8,7	8	35	150
0:12:22	31	8,7	8	35	150
0:12:23	31	8,8	8	35	150
0:12:24	31	8,8	8	35	150
0:12:25	31	8,9	8	36	150
0:12:26	31	8,9	8	36	150
0:12:27	31	8,9	8	36	150
0:12:28	31	8,9	8	35	150
0:12:29	31	8,9	8	35	150
0:12:30	31	8,9	8	35	150
0:12:31	31	8,9	8	36	150
0:12:32	31	8,9	8	35	150
0:12:33	31	8,9	8	36	150
0:12:34	31	8,9	8	35	150
0:12:35	31	8,9	8	35	150
0:12:36	31	8,9	8	36	150
0:12:37	31	8,9	8	35	150
0:12:38	31	8,9	8	35	150
0:12:39	31	8,9	8	35	150
0:12:40	31	8,9	8	35	150
0:12:41	31	8,9	8	35	150
0:12:42	31	9,0	8	35	150
0:12:43	31	9,0	8	35	150
0:12:44	31	9,0	8	35	150
0:12:45	31	9,0	8	35	150
0:12:46	31	9,0	8	35	150
0:12:47	31	9,0	8	35	150
0:12:48	31	9,0	8	35	150
0:12:49	31	9,0	8	36	150
0:12:50	31	9,0	8	36	150
0:12:51	31	9,0	8	36	150
0:12:52	31	9,0	8	35	150
0:12:53	31	9,0	8	36	150
0:12:54	31	9,0	8	35	150
0:12:55	31	9,0	8	35	150
0:12:56	31	9,0	8	35	150
0:12:57	31	9,0	8	35	150
0:12:58	31	9,1	8	35	150
0:12:59	31	9,3	8	36	150
0:13:00	31	9,4	8	36	150
0:13:01	31	9,5	8	35	150
0:13:02	31	9,5	8	36	150
0:13:03	31	9,5	8	36	150
0:13:04	31	9,5	8	36	150
0:13:05	31	9,5	8	36	150
0:13:06	31	9,5	8	35	150
0:13:07	31	9,5	8	36	150
0:13:08	31	9,5	8	35	150
0:13:09	31	9,5	8	36	150
0:13:10	31	9,5	8	36	150
0:13:11	31	9,5	8	36	150
0:13:12	31	9,5	8	36	150
0:13:13	31	9,5	8	36	150
0:13:14	31	9,5	8	36	150
0:13:15	31	9,5	8	36	150
0:13:16	31	9,5	8	36	150
0:13:17	31	9,5	8	36	150
0:13:18	31	9,5	8	36	150
0:13:19	31	9,5	8	36	150
0:13:20	31	9,5	8	36	150
0:13:21	31	9,6	8	36	150
0:13:22	31	9,6	8	36	150
0:13:23	31	9,6	8	36	150
0:13:24	32	9,6	8	36	150
0:13:25	32	9,6	8	36	150
0:13:26	32	9,6	8	36	150
0:13:27	32	9,6	8	36	150
0:13:28	32	9,6	8	36	150
0:13:29	32	9,6	8	36	150
0:13:30	32	9,6	8	36	150
0:13:31	32	9,6	8	36	150
0:13:32	32	9,6	8	36	150
0:13:33	32	9,6	8	36	150
0:13:34	32	9,6	8	36	150
0:13:35	32	9,6	8	36	150
0:13:36	32	9,6	8	36	150
0:13:37	32	9,6	8	36	150
0:13:38	32	9,6	8	36	150
0:13:39	32	9,6	8	36	150
0:13:40	32	9,6	8	36	150
0:13:41	32	9,6	8	36	150
0:13:42	32	9,6	8	36	150
0:13:43	32	9,7	8	36	150
0:13:44	32	9,7	8	36	150
0:13:45	32	9,7	8	36	150
0:13:46	32	9,7	8	36	150
0:13:47	32	9,7	8	36	150
0:13:48	32	9,7	8	36	150
0:13:49	32	9,7	8	36	150
0:13:50	32	9,7	8	36	150
0:13:51	32	9,7	8	36	150
0:13:52	32	9,7	8	36	150
0:13:53	32	9,7	8	36	150
0:13:54	32	9,7	8	36	150
0:13:55	32	9,7	8	36	150
0:13:56	32	9,7	8	36	150
0:13:57	32	9,7	8	36	150
0:13:58	32	9,7	8	36	150
0:13:59	32	9,7	8	36	150
0:14:00	32	9,7	8	36	150
0:14:01	32	9,7	8	36	150
0:14:02	32	9,7	8	36	150
0:14:03	32	9,8	8	36	150
0:14:04	32	9,8	8	36	150
0:14:05	32	9,8	8	36	150
0:14:06	32	9,8	8	36	150
0:14:07	32	9,8	8	36	150
0:14:08	32	9,8	8	36	150
0:14:09	32	9,8	8	36	150
0:14:10	32	9,8	8	36	150
0:14:11	32	9,8	8	36	150
0:14:12	32	9,9	8	36	150
0:14:13	32	10,0	8	36	150
0:14:14	32	10,0	8	36	150
0:14:15	32	10,0	8	36	150
0:14:16	32	10,0	8	36	150
0:14:17	32	10,0	8	36	150
0:14:18	32	10,0	8	36	150
0:14:19	32	10,0	8	36	150
0:14:20	32	10,0	8	36	150
0:14:21	32	10,0	8	36	150
0:14:22	32	10,0	8	36	150
0:14:23	32	10,1	8	36	150
0:14:24	32	10,1	8	36	150
0:14:25	32	10,1	8	36	150
0:14:26	32	10,1	8	36	150
0:14:27	32	10,1	8	36	150
0:14:28	32	10,1	8	36	150
0:14:29	32	10,1	8	36	150
0:14:30	32	10,1	8	36	150
0:14:31	32	10,1	8	36	150
0:14:32	32	10,1	8	36	150
0:14:33	32	10,1	8	36	150
0:14:34	32	10,1	8	36	150
0:14:35	32	10,1	8	36	150
0:14:36	32	10,1	8	36	150
0:14:37	32	10,1	8	36	150
0:14:38	32	10,2	8	36	150
0:14:39	32	10,2	8	36	150
0:14:40	32	10,2	8	36	150
0:14:41	32	10,2	8	36	150
0:14:42	32	10,2	8	36	150
0:14:43	32	10,2	8	36	150
0:14:44	32	10,2	8	36	150
0:14:45	32	10,2	8	36	150
0:14:46	32	10,3	8	36	150
0:14:47	32	10,5	8	37	150
0:14:48	32	10,5	8	36	150
0:14:49	32	10,6	8	36	150
0:14:50	32	10,6	8	36	150
0:14:51	32	10,6	8	36	150
0:14:52	32	10,6	8	36	150
0:14:53	32	10,6	8	36	150
0:14:54	32	10,6	8	36	150
0:14:55	32	10,6	8	36	150
0:14:56	32	10,6	8	37	150
0:14:57	32	10,6	8	36	150
0:14:58	32	10,6	8	36	150
0:14:59	32	10,6	8	37	150
0:15:00	32	10,6	8	36	150
0:15:01	32	10,6	8	36	150
0:15:02	32	10,6	8	37	150
0:15:03	32	10,7	8	36	150
0:15:04	32	10,7	8	37	150
0:15:05	33	10,7	8	37	150
0:15:06	33	10,7	8	37	150
0:15:07	33	10,7	8	37	150
0:15:08	33	10,7	8	37	150
0:15:09	33	10,7	8	37	150
0:15:10	33	10,7	8	37	150
0:15:11	33	10,7	8	37	150
0:15:12	33	10,7	8	37	150
0:15:13	33	10,7	8	36	150
0:15:14	33	10,7	8	37	150
0:15:15	33	10,7	8	37	150
0:15:16	33	10,7	8	37	150
0:15:17	33	10,8	8	37	150
0:15:18	33	10,8	8	37	150
0:15:19	33	10,8	8	37	150
0:15:20	33	10,8	8	37	150
0:15:21	33	10,8	8	37	150
0:15:22	33	10,8	8	37	150
0:15:23	33	10,8	8	37	150
0:15:24	33	10,8	8	37	150
0:15:25	33	10,8	8	37	150
0:15:26	33	10,8	8	37	150
0:15:27	33	10,8	8	37	150
0:15:28	33	10,8	8	37	150
0:15:29	33	10,9	8	37	150
0:15:30	33	10,9	8	37	150
0:15:31	33	10,9	8	37	150
0:15:32	33	10,9	8	37	150
0:15:33	33	10,9	8	37	150
0:15:34	33	10,9	8	37	150
0:15:35	33	10,9	8	37	150
0:15:36	33	10,9	8	37	150
0:15:37	33	10,9	8	37	150
0:15:38	33	10,9	8	37	150
0:15:39	33	10,9	8	37	150
0:15:40	33	10,9	8	37	150
0:15:41	33	10,9	8	37	150
0:15:42	33	11,0	8	37	150
0:15:43	33	11,0	8	37	150
0:15:44	33	11,0	8	37	150
0:15:45	33	11,0	8	37	150
0:15:46	33	11,0	8	37	150
0:15:47	33	11,0	8	37	150
0:15:48	33	11,0	8	37	150
0:15:49	33	11,0	8	37	150
0:15:50	33	11,0	8	37	150
0:15:51	33	11,0	8	37	150
0:15:52	33	11,0	8	37	150
0:15:53	33	11,0	8	37	150
0:15:54	33	11,0	8	37	150
0:15:55	33	11,1	8	37	150
0:15:56	33	11,1	8	37	150
0:15:57	33	11,1	8	37	150
0:15:58	33	11,1	8	37	150
0:15:59	33	11,1	8	37	150
0:16:00	33	11,1	8	37	150
0:16:01	33	11,1	8	37	150
0:16:02	33	11,1	8	37	150
0:16:03	33	11,1	8	37	150
0:16:04	33	11,1	8	37	150
0:16:05	33	11,1	8	37	150
0:16:06	33	11,1	8	37	150
0:16:07	33	11,2	8	37	150
0:16:08	33	11,2	8	37	150
0:16:09	33	11,2	8	37	150
0:16:10	33	11,2	8	37	150
0:16:11	33	11,2	8	37	150
0:16:12	33	11,2	8	37	150
0:16:13	33	11,2	8	37	150
0:16:14	33	11,2	8	37	150
0:16:15	33	11,2	8	37	150
0:16:16	33	11,2	8	37	150
0:16:17	33	11,2	8	38	150
0:16:18	33	11,3	8	37	150
0:16:19	33	11,3	8	37	150
0:16:20	33	11,3	8	37	150
0:16:21	33	11,3	8	37	150
0:16:22	33	11,3	8	38	150
0:16:23	33	11,3	8	38	150
0:16:24	33	11,3	8	38	150
0:16:25	33	11,3	8	37	150
0:16:26	33	11,3	8	38	150
0:16:27	33	11,3	8	38	150
0:16:28	33	11,3	8	37	150
0:16:29	33	11,4	8	38	150
0:16:30	33	11,4	8	37	150
0:16:31	33	11,4	8	38	150
0:16:32	33	11,4	8	38	150
0:16:33	33	11,4	8	38	150
0:16:34	33	11,4	8	38	150
0:16:35	33	11,4	8	38	150
0:16:36	33	11,4	8	38	150
0:16:37	33	11,4	8	38	150
0:16:38	33	11,4	8	38	150
0:16:39	33	11,4	8	38	150
0:16:40	33	11,5	8	38	150
0:16:41	33	11,5	8	38	150
0:16:42	33	11,5	8	38	150
0:16:43	33	11,5	8	38	150
0:16:44	33	11,5	8	38	150
0:16:45	33	11,5	8	38	150
0:16:46	33	11,6	8	38	150
0:16:47	33	11,6	8	38	150
0:16:48	33	11,6	8	38	150
0:16:49	33	11,6	8	38	150
0:16:50	33	11,6	8	38	150
0:16:51	33	11,6	8	38	150
0:16:52	33	11,6	8	38	150
0:16:53	33	11,6	8	38	150
0:16:54	33	11,7	8	38	150
0:16:55	34	11,7	8	38	150
0:16:56	33	11,7	8	38	150
0:16:57	34	11,7	8	38	150
0:16:58	34	11,7	8	38	150
0:16:59	34	11,7	8	38	150
0:17:00	34	11,7	8	38	150
0:17:01	34	11,7	8	38	150
0:17:02	34	11,7	8	38	150
0:17:03	34	11,7	8	38	150
0:17:04	34	11,7	8	38	150
0:17:05	34	11,8	8	38	150
0:17:06	34	11,8	8	38	150
0:17:07	34	11,8	8	38	150
0:17:08	34	11,8	8	38	150
0:17:09	34	11,8	8	38	150
0:17:10	34	11,8	8	38	150
0:17:11	34	11,8	8	38	150
0:17:12	34	11,8	8	38	150
0:17:13	34	11,8	8	38	150
0:17:14	34	11,8	8	38	150
0:17:15	34	11,9	8	38	150
0:17:16	34	11,9	8	38	150
0:17:17	34	11,9	8	38	150
0:17:18	34	11,9	8	38	150
0:17:19	34	11,9	8	38	150
0:17:20	34	11,9	8	38	150
0:17:21	34	11,9	8	38	150
0:17:22	34	11,9	8	38	150
0:17:23	34	11,9	8	38	150
0:17:24	34	11,9	8	38	150
0:17:25	34	12,0	8	38	150
0:17:26	34	12,0	8	39	150
0:17:27	34	12,0	8	38	150
0:17:28	34	12,0	8	38	150
0:17:29	34	12,0	8	38	150
0:17:30	34	12,0	8	39	150
0:17:31	34	12,0	8	38	150
0:17:32	34	12,0	8	39	150
0:17:33	34	12,0	8	39	150
0:17:34	34	12,0	8	38	150
0:17:35	34	12,0	8	39	150
0:17:36	34	12,1	8	39	150
0:17:37	34	12,1	8	39	150
0:17:38	34	12,1	8	39	150
0:17:39	34	12,1	8	39	150
0:17:40	34	12,1	8	39	150
0:17:41	34	12,1	8	39	150
0:17:42	34	12,1	8	39	150
0:17:43	34	12,1	8	39	150
0:17:44	34	12,1	8	39	150
0:17:45	34	12,1	8	39	150
0:17:46	34	12,2	8	39	150
0:17:47	34	12,2	8	38	150
0:17:48	34	12,2	8	39	150
0:17:49	34	12,2	8	39	150
0:17:50	34	12,2	8	39	150
0:17:51	34	12,2	8	39	150
0:17:52	34	12,2	8	39	150
0:17:53	34	12,2	8	39	150
0:17:54	34	12,2	8	39	150
0:17:55	34	12,4	8	39	150
0:17:56	34	12,4	8	39	150
0:17:57	34	12,5	8	39	150
0:17:58	34	12,5	8	39	150
0:17:59	34	12,5	8	39	150
0:18:00	34	12,5	8	39	150
0:18:01	34	12,5	8	39	150
0:18:02	34	12,5	8	39	150
0:18:03	34	12,5	8	39	150
0:18:04	34	12,5	8	39	150
0:18:05	34	12,6	8	39	150
0:18:06	34	12,6	8	39	150
0:18:07	34	12,6	8	39	150
0:18:08	34	12,6	8	39	150
0:18:09	34	12,6	8	39	150
0:18:10	34	12,6	8	39	150
0:18:11	34	12,6	8	39	150
0:18:12	34	12,6	8	39	150
0:18:13	34	12,6	8	39	150
0:18:14	34	12,6	8	39	150
0:18:15	34	12,6	8	39	150
0:18:16	34	12,6	8	39	150
0:18:17	34	12,6	8	39	150
0:18:18	34	12,6	8	39	150
0:18:19	34	12,7	8	39	150
0:18:20	34	12,7	8	39	150
0:18:21	34	12,7	8	39	150
0:18:22	34	12,7	8	39	150
0:18:23	34	12,7	8	39	150
0:18:24	34	12,7	8	39	150
0:18:25	34	12,7	8	39	150
0:18:26	34	12,7	8	39	150
0:18:27	34	12,7	8	39	150
0:18:28	34	12,7	8	39	150
0:18:29	34	12,8	8	39	150
0:18:30	34	12,8	8	39	150
0:18:31	34	12,8	8	39	150
0:18:32	34	12,8	8	39	150
0:18:33	34	12,8	8	39	150
0:18:34	35	12,8	8	39	150
0:18:35	35	12,8	8	39	150
0:18:36	34	12,8	8	39	150
0:18:37	34	12,8	8	39	150
0:18:38	34	12,8	8	39	150
0:18:39	35	12,8	8	39	150
0:18:40	35	12,8	8	39	150
0:18:41	35	12,8	8	39	150
0:18:42	35	12,8	8	39	150
0:18:43	35	12,9	8	39	150
0:18:44	35	12,9	8	39	150
0:18:45	35	12,9	8	39	150
0:18:46	35	12,9	8	39	150
0:18:47	35	12,9	8	40	150
0:18:48	35	12,9	8	39	150
0:18:49	35	12,9	8	39	150
0:18:50	35	12,9	8	40	150
0:18:51	35	12,9	8	39	150
0:18:52	35	12,9	8	39	150
0:18:53	35	12,9	8	39	150
0:18:54	35	12,9	8	39	150
0:18:55	35	13,0	8	40	150
0:18:56	35	13,0	8	40	150
0:18:57	35	13,0	8	39	150
0:18:58	35	13,0	8	40	150
0:18:59	35	13,0	8	40	150
0:19:00	35	13,0	8	40	150
0:19:01	35	13,0	8	40	150
0:19:02	35	13,0	8	40	150
0:19:03	35	13,0	8	40	150
0:19:04	35	13,0	8	40	150
0:19:05	35	13,0	8	40	150
0:19:06	35	13,0	8	40	150
0:19:07	35	13,0	8	40	150
0:19:08	35	13,0	8	40	150
0:19:09	35	13,1	8	40	150
0:19:10	35	13,1	8	40	150
0:19:11	35	13,1	8	40	150
0:19:12	35	13,1	8	39	150
0:19:13	35	13,1	8	40	150
0:19:14	35	13,1	8	40	150
0:19:15	35	13,1	8	40	150
0:19:16	35	13,1	8	40	150
0:19:17	35	13,1	8	40	150
0:19:18	35	13,1	8	40	150
0:19:19	35	13,1	8	40	150
0:19:20	35	13,3	8	40	150
0:19:21	35	13,4	8	40	150
0:19:22	35	13,5	8	40	150
0:19:23	35	13,5	8	40	150
0:19:24	35	13,5	8	40	150
0:19:25	35	13,5	8	39	150
0:19:26	35	13,5	8	40	150
0:19:27	35	13,5	8	40	150
0:19:28	35	13,5	8	40	150
0:19:29	35	13,5	8	40	150
0:19:30	35	13,5	8	40	150
0:19:31	35	13,5	8	40	150
0:19:32	35	13,5	8	40	150
0:19:33	35	13,6	8	40	150
0:19:34	35	13,6	8	40	150
0:19:35	35	13,6	8	40	150
0:19:36	35	13,6	8	40	150
0:19:37	35	13,6	8	40	150
0:19:38	35	13,6	8	40	150
0:19:39	35	13,6	8	40	150
0:19:40	35	13,6	8	40	150
0:19:41	35	13,6	8	40	150
0:19:42	35	13,6	8	40	150
0:19:43	35	13,6	8	40	150
0:19:44	35	13,6	8	40	150
0:19:45	35	13,6	8	40	150
0:19:46	35	13,6	8	40	150
0:19:47	35	13,6	8	40	150
0:19:48	35	13,6	8	40	150
0:19:49	35	13,7	8	40	150
0:19:50	35	13,7	8	40	150
0:19:51	35	13,7	8	40	150
0:19:52	35	13,7	8	40	150
0:19:53	35	13,7	8	40	150
0:19:54	35	13,7	8	40	150
0:19:55	35	13,7	8	40	150
0:19:56	35	13,7	8	40	150
0:19:57	35	13,7	8	40	150
0:19:58	35	13,7	8	40	150
0:19:59	35	13,7	8	40	150
0:20:00	35	13,7	8	40	150
0:20:01	35	13,7	8	40	150
0:20:02	35	13,7	8	40	150
0:20:03	35	13,7	8	40	150
0:20:04	35	13,8	8	40	150
0:20:05	35	13,8	8	40	150
0:20:06	35	13,8	8	40	150
0:20:07	35	13,8	8	40	150
0:20:08	35	13,8	8	40	150
0:20:09	35	13,8	8	40	150
0:20:10	35	13,8	8	40	150
0:20:11	35	13,8	8	40	150
0:20:12	35	13,8	8	40	150
0:20:13	35	13,8	8	40	150
0:20:14	36	13,8	8	40	150
0:20:15	36	13,8	8	40	150
0:20:16	36	13,8	8	40	150
0:20:17	36	13,9	8	40	150
0:20:18	36	13,9	8	40	150
0:20:19	36	13,9	8	40	150
0:20:20	36	13,9	8	40	150
0:20:21	36	13,9	8	40	150
0:20:22	36	13,9	8	40	150
0:20:23	36	13,9	8	40	150
0:20:24	36	13,9	8	40	150
0:20:25	36	13,9	8	40	150
0:20:26	36	13,9	8	40	150
0:20:27	36	13,9	8	40	150
0:20:28	36	13,9	8	40	150
0:20:29	36	13,9	8	40	150
0:20:30	36	13,9	8	40	150
0:20:31	36	13,9	8	40	150
0:20:32	36	13,9	8	40	150
0:20:33	36	14,0	8	40	150
0:20:34	36	14,0	8	40	150
0:20:35	36	14,0	8	40	150
0:20:36	36	14,0	8	40	150
0:20:37	36	14,0	8	40	150
0:20:38	36	14,0	8	40	150
0:20:39	36	14,0	8	40	150
0:20:40	36	14,0	8	40	150
0:20:41	36	14,0	8	40	150
0:20:42	36	14,0	8	40	150
0:20:43	36	14,0	8	40	150
0:20:44	36	14,0	8	40	150
0:20:45	36	14,0	8	40	150
0:20:46	36	14,1	8	40	150
0:20:47	36	14,1	8	40	150
0:20:48	36	14,1	8	40	150
0:20:49	36	14,1	8	40	150
0:20:50	36	14,1	8	40	150
0:20:51	36	14,1	8	40	150
0:20:52	36	14,3	8	40	150
0:20:53	36	14,3	8	41	150
0:20:54	36	14,4	8	40	150
0:20:55	36	14,4	8	40	150
0:20:56	36	14,4	8	40	150
0:20:57	36	14,4	8	40	150
0:20:58	36	14,4	8	40	150
0:20:59	36	14,4	8	40	150
0:21:00	36	14,4	8	40	150
0:21:01	36	14,4	8	40	150
0:21:02	36	14,4	8	40	150
0:21:03	36	14,4	8	40	150
0:21:04	36	14,4	8	40	150
0:21:05	36	14,4	8	40	150
0:21:06	36	14,4	8	40	150
0:21:07	36	14,5	8	40	150
0:21:08	36	14,5	8	40	150
0:21:09	36	14,5	8	41	150
0:21:10	36	14,5	8	40	150
0:21:11	36	14,5	8	41	150
0:21:12	36	14,5	8	41	150
0:21:13	36	14,5	8	41	150
0:21:14	36	14,5	8	41	150
0:21:15	36	14,5	8	41	150
0:21:16	36	14,5	8	40	150
0:21:17	36	14,5	8	41	150
0:21:18	36	14,5	8	41	150
0:21:19	36	14,5	8	41	150
0:21:20	36	14,5	8	41	150
0:21:21	36	14,5	8	41	150
0:21:22	36	14,6	8	40	150
0:21:23	36	14,6	8	41	150
0:21:24	36	14,6	8	41	150
0:21:25	36	14,6	8	41	150
0:21:26	36	14,6	8	41	150
0:21:27	36	14,6	8	41	150
0:21:28	36	14,6	8	41	150
0:21:29	36	14,6	8	40	150
0:21:30	36	14,6	8	41	150
0:21:31	36	14,6	8	41	150
0:21:32	36	14,6	8	41	150
0:21:33	36	14,6	8	41	150
0:21:34	36	14,6	8	41	150
0:21:35	36	14,6	8	41	150
0:21:36	36	14,7	8	40	150
0:21:37	36	14,7	8	41	150
0:21:38	36	14,7	8	41	150
0:21:39	36	14,7	8	41	150
0:21:40	36	14,7	8	41	150
0:21:41	36	14,7	8	41	150
0:21:42	36	14,7	8	41	150
0:21:43	36	14,7	8	41	150
0:21:44	36	14,7	8	41	150
0:21:45	36	14,7	8	41	150
0:21:46	36	14,7	8	41	150
0:21:47	36	14,8	8	41	150
0:21:48	36	14,8	8	41	150
0:21:49	36	14,8	8	41	150
0:21:50	36	14,8	8	41	150
0:21:51	36	14,8	8	41	150
0:21:52	36	14,8	8	41	150
0:21:53	36	14,8	8	41	150
0:21:54	37	14,8	8	41	150
0:21:55	37	14,8	8	41	150
0:21:56	37	14,8	8	41	150
0:21:57	37	14,8	8	41	150
0:21:58	37	14,8	8	41	150
0:21:59	37	14,9	8	41	150
0:22:00	37	14,9	8	41	150
0:22:01	37	14,9	8	41	150
0:22:02	37	14,9	8	41	150
0:22:03	37	14,9	8	41	150
0:22:04	37	14,9	8	41	150
0:22:05	37	14,9	8	41	150
0:22:06	37	14,9	8	41	150
0:22:07	37	15,0	8	41	150
0:22:08	37	15,2	8	41	150
0:22:09	37	15,2	8	41	150
0:22:10	37	15,3	8	41	150
0:22:11	37	15,3	8	41	150
0:22:12	37	15,3	8	41	150
0:22:13	37	15,3	8	41	150
0:22:14	37	15,3	8	41	150
0:22:15	37	15,3	8	41	150
0:22:16	37	15,3	8	41	150
0:22:17	37	15,3	8	41	150
0:22:18	37	15,3	8	41	150
0:22:19	37	15,3	8	41	150
0:22:20	37	15,3	8	41	150
0:22:21	37	15,3	8	41	150
0:22:22	37	15,4	8	41	150
0:22:23	37	15,4	8	41	150
0:22:24	37	15,4	8	41	150
0:22:25	37	15,4	8	42	150
0:22:26	37	15,4	8	41	150
0:22:27	37	15,4	8	41	150
0:22:28	37	15,4	8	41	150
0:22:29	37	15,4	8	41	150
0:22:30	37	15,4	8	41	150
0:22:31	37	15,4	8	41	150
0:22:32	37	15,4	8	41	150
0:22:33	37	15,4	8	41	150
0:22:34	37	15,5	8	41	150
0:22:35	37	15,5	8	41	150
0:22:36	37	15,5	8	41	150
0:22:37	37	15,5	8	41	150
0:22:38	37	15,5	8	41	150
0:22:39	37	15,5	8	42	150
0:22:40	37	15,5	8	41	150
0:22:41	37	15,5	8	42	150
0:22:42	37	15,5	8	42	150
0:22:43	37	15,5	8	42	150
0:22:44	37	15,5	8	42	150
0:22:45	37	15,5	8	42	150
0:22:46	37	15,6	8	42	150
0:22:47	37	15,6	8	42	150
0:22:48	37	15,6	8	41	150
0:22:49	37	15,6	8	42	150
0:22:50	37	15,6	8	42	150
0:22:51	37	15,6	8	42	150
0:22:52	37	15,6	8	41	150
0:22:53	37	15,6	8	41	150
0:22:54	37	15,6	8	42	150
0:22:55	37	15,6	8	42	150
0:22:56	37	15,6	8	42	150
0:22:57	37	15,6	8	42	150
0:22:58	37	15,7	8	42	150
0:22:59	37	15,7	8	42	150
0:23:00	37	15,7	8	42	150
0:23:01	37	15,7	8	42	150
0:23:02	37	15,7	8	42	150
0:23:03	37	15,7	8	42	150
0:23:04	37	15,7	8	42	150
0:23:05	37	15,7	8	42	150
0:23:06	37	15,7	8	42	150
0:23:07	37	15,7	8	42	150
0:23:08	37	15,7	8	42	150
0:23:09	37	15,7	8	42	150
0:23:10	37	15,7	8	42	150
0:23:11	37	15,8	8	42	150
0:23:12	37	15,8	8	42	150
0:23:13	37	15,8	8	42	150
0:23:14	37	15,8	8	42	150
0:23:15	37	15,8	9	42	150
0:23:16	37	15,8	9	42	150
0:23:17	37	15,8	9	42	150
0:23:18	37	15,8	9	42	150
0:23:19	37	15,8	9	42	150
0:23:20	37	15,8	9	42	150
0:23:21	37	15,8	9	42	150
0:23:22	37	15,8	9	42	150
0:23:23	37	15,8	9	42	150
0:23:24	37	15,8	9	42	150
0:23:25	37	15,9	9	42	150
0:23:26	37	15,9	9	42	150
0:23:27	37	15,9	9	42	150
0:23:28	37	15,9	9	42	150
0:23:29	37	15,9	9	42	150
0:23:30	37	15,9	9	42	150
0:23:31	37	15,9	9	42	150
0:23:32	37	15,9	9	42	150
0:23:33	37	15,9	9	42	150
0:23:34	37	15,9	9	42	150
0:23:35	37	15,9	9	42	150
0:23:36	37	15,9	9	42	150
0:23:37	38	16,0	9	42	150
0:23:38	38	16,0	9	42	150
0:23:39	38	16,0	9	42	150
0:23:40	38	16,0	9	42	150
0:23:41	38	16,0	9	42	150
0:23:42	38	16,0	9	42	150
0:23:43	38	16,0	9	42	150
0:23:44	38	16,0	9	42	150
0:23:45	38	16,0	9	42	150
0:23:46	38	16,0	9	42	150
0:23:47	38	16,0	9	42	150
0:23:48	38	16,0	9	42	150
0:23:49	38	16,0	9	42	150
0:23:50	38	16,1	9	42	150
0:23:51	38	16,1	9	42	150
0:23:52	38	16,1	9	42	150
0:23:53	38	16,1	9	42	150
0:23:54	38	16,1	9	42	150
0:23:55	38	16,1	9	42	150
0:23:56	38	16,1	9	42	150
0:23:57	38	16,1	9	42	150
0:23:58	38	16,1	9	42	150
0:23:59	38	16,1	9	42	150
0:24:00	38	16,1	9	42	150
0:24:01	38	16,1	9	42	150
0:24:02	38	16,2	9	42	150
0:24:03	38	16,2	9	42	150
0:24:04	38	16,2	9	42	150
0:24:05	38	16,2	9	42	150
0:24:06	38	16,3	9	43	150
0:24:07	38	16,3	9	42	150
0:24:08	38	16,3	9	42	150
0:24:09	38	16,3	9	43	150
0:24:10	38	16,3	9	43	150
0:24:11	38	16,3	9	42	150
0:24:12	38	16,3	9	42	150
0:24:13	38	16,3	9	42	150
0:24:14	38	16,3	9	43	150
0:24:15	38	16,3	9	42	150
0:24:16	38	16,3	9	43	150
0:24:17	38	16,4	9	43	150
0:24:18	38	16,4	9	43	150
0:24:19	38	16,4	9	43	150
0:24:20	38	16,4	9	42	150
0:24:21	38	16,4	9	43	150
0:24:22	38	16,4	9	43	150
0:24:23	38	16,4	9	43	150
0:24:24	38	16,4	9	43	150
0:24:25	38	16,4	9	43	150
0:24:26	38	16,4	9	43	150
0:24:27	38	16,4	9	43	150
0:24:28	38	16,4	9	42	150
0:24:29	38	16,4	9	43	150
0:24:30	38	16,5	9	43	150
0:24:31	38	16,5	9	43	150
0:24:32	38	16,5	9	43	150
0:24:33	38	16,5	9	43	150
0:24:34	38	16,5	9	43	150
0:24:35	38	16,5	9	43	150
0:24:36	38	16,6	9	43	150
0:24:37	38	16,7	9	43	150
0:24:38	38	16,7	9	43	150
0:24:39	38	16,7	9	43	150
0:24:40	38	16,7	9	43	150
0:24:41	38	16,7	9	43	150
0:24:42	38	16,8	9	43	150
0:24:43	38	16,8	9	43	150
0:24:44	38	16,8	9	43	150
0:24:45	38	16,8	9	43	150
0:24:46	38	16,8	9	43	150
0:24:47	38	16,8	9	43	150
0:24:48	38	16,8	9	43	150
0:24:49	38	16,8	9	43	150
0:24:50	38	16,8	9	43	150
0:24:51	38	16,9	9	43	150
0:24:52	38	16,9	9	43	150
0:24:53	38	16,9	9	43	150
0:24:54	38	16,9	9	43	150
0:24:55	38	16,9	9	43	150
0:24:56	38	16,9	9	43	150
0:24:57	38	16,9	9	43	150
0:24:58	38	16,9	9	43	150
0:24:59	38	16,9	9	43	150
0:25:00	38	17,0	9	43	150
0:25:01	38	17,0	9	43	150
0:25:02	38	17,0	9	43	150
0:25:03	38	17,0	9	43	150
0:25:04	38	17,0	9	43	150
0:25:05	38	17,0	9	43	150
0:25:06	38	17,0	9	43	150
0:25:07	38	17,0	9	43	150
0:25:08	38	17,0	9	43	150
0:25:09	38	17,0	9	43	150
0:25:10	38	17,1	9	43	150
0:25:11	38	17,1	9	43	150
0:25:12	38	17,1	9	43	150
0:25:13	38	17,1	9	43	150
0:25:14	38	17,1	9	44	150
0:25:15	38	17,1	9	43	150
0:25:16	38	17,1	9	44	150
0:25:17	38	17,1	9	44	150
0:25:18	38	17,1	9	44	150
0:25:19	38	17,2	9	44	150
0:25:20	38	17,2	9	44	150
0:25:21	38	17,2	9	44	150
0:25:22	38	17,2	9	44	150
0:25:23	38	17,2	9	44	150
0:25:24	38	17,2	9	44	150
0:25:25	38	17,2	9	44	150
0:25:26	38	17,2	9	44	150
0:25:27	39	17,2	9	44	150
0:25:28	39	17,2	9	44	150
0:25:29	39	17,3	9	44	150
0:25:30	39	17,3	9	44	150
0:25:31	39	17,3	9	44	150
0:25:32	39	17,3	9	44	150
0:25:33	39	17,3	9	44	150
0:25:34	39	17,3	9	44	150
0:25:35	39	17,3	9	44	150
0:25:36	39	17,3	9	44	150
0:25:37	39	17,3	9	44	150
0:25:38	39	17,3	9	44	150
0:25:39	39	17,4	9	44	150
0:25:40	39	17,4	9	44	150
0:25:41	39	17,4	9	44	150
0:25:42	39	17,4	9	44	150
0:25:43	39	17,4	9	44	150
0:25:44	39	17,4	9	44	150
0:25:45	39	17,4	9	44	150
0:25:46	39	17,4	9	44	150
0:25:47	39	17,4	9	44	150
0:25:48	39	17,4	9	44	150
0:25:49	39	17,4	10	44	150
0:25:50	39	17,5	9	44	150
0:25:51	39	17,5	10	44	150
0:25:52	39	17,5	9	44	150
0:25:53	39	17,5	9	44	150
0:25:54	39	17,5	9	44	150
0:25:55	39	17,5	9	44	150
0:25:56	39	17,5	9	44	150
0:25:57	39	17,5	9	44	150
0:25:58	39	17,5	10	44	150
0:25:59	39	17,5	10	44	150
0:26:00	39	17,6	10	44	150
0:26:01	39	17,6	10	44	150
0:26:02	39	17,6	10	44	150
0:26:03	39	17,6	10	44	150
0:26:04	39	17,6	10	44	150
0:26:05	39	17,6	10	44	150
0:26:06	39	17,6	10	44	150
0:26:07	39	17,6	10	44	150
0:26:08	39	17,6	10	44	150
0:26:09	39	17,6	10	44	150
0:26:10	39	17,6	10	44	150
0:26:11	39	17,7	10	44	150
0:26:12	39	17,7	10	44	150
0:26:13	39	17,7	10	44	150
0:26:14	39	17,7	10	44	150
0:26:15	39	17,7	10	44	150
0:26:16	39	17,7	10	44	150
0:26:17	39	17,7	10	44	150
0:26:18	39	17,7	10	44	150
0:26:19	39	17,7	10	44	150
0:26:20	39	17,7	10	44	150
0:26:21	39	17,7	10	44	150
