Repository: ProgWizer/parser

File: project-root/data/Data Acquisition/Data Acquisition/2020 year (143)/20-078.txt (part 1 of 11)
--Test Summary--
Full Path and File Name	
Instrument Name	7322
Instrument Type	Model 7322 Consistometer - Variable Speed
Instrument Serial Number	
Test Start Date	27.04.2020
Test Start Time	11:21:23
Test Stop Date	27.04.2020
Test Stop Time	15:47:44
Test Length	4:26:21
Final Sample Time Offset	4:26:20
Controller Schedule Name	
Sampling Period	1 second
Comments	
Information	WellID	
Information	Customer	
Information	EngName	
Information	CementClass	
Information	CementMfr	
Information	Additives	100G+1.1CFL-450+0.5SMA+0.5CEX-201
Information	Density	1500
Information	BHCT	
Information	BHST	
Information	FluidLoss	
Information	JobType	
Calculated Value	Time_30Bc	3:28:44
Calculated Value	Time_70Bc	N/A
Calculated Value	Time_100Bc	N/A
Initial Temperature (°C)	25 °C
Final Temperature (°C)	42 °C
Initial Pressure (MPa)	0,5 MPa
Final Pressure (MPa)	20,5 MPa
Initial Consistency (Bc)	14 Bc
Final Consistency (Bc)	38 Bc
Initial Wall Temperature (°C)	20 °C
Final Wall Temperature (°C)	41 °C
Initial Motor Speed (RPM)	150 RPM
Final Motor Speed (RPM)	150 RPM
--Data--
Time (HH:MM:SS)	Temperature (°C)	Pressure (MPa)	Consistency (Bc)	Wall Temperature (°C)	Motor Speed (RPM)
0:00:00	25	0,5	14	20	150
0:00:01	25	0,5	14	20	150
0:00:02	25	0,5	14	20	150
0:00:03	25	0,5	14	20	150
0:00:04	25	0,5	14	20	150
0:00:05	25	0,5	14	20	150
0:00:06	25	0,5	14	20	150
0:00:07	25	0,5	14	20	150
0:00:08	25	0,5	14	20	150
0:00:09	25	0,5	14	20	150
0:00:10	25	0,5	14	20	150
0:00:11	25	0,5	14	20	150
0:00:12	25	0,5	14	20	150
0:00:13	25	0,5	14	20	150
0:00:14	25	0,5	14	20	150
0:00:15	25	0,5	14	20	150
0:00:16	25	0,5	14	20	150
0:00:17	25	0,5	14	20	150
0:00:18	25	0,5	14	20	150
0:00:19	25	0,5	14	20	150
0:00:20	25	0,5	14	20	150
0:00:21	25	0,5	14	20	150
0:00:22	25	0,5	13	20	150
0:00:23	25	0,5	13	20	150
0:00:24	25	0,5	13	20	150
0:00:25	25	0,5	13	20	150
0:00:26	25	0,5	13	20	150
0:00:27	25	0,5	13	20	150
0:00:28	25	0,5	13	20	150
0:00:29	25	0,5	13	20	150
0:00:30	25	0,5	13	20	150
0:00:31	25	0,5	13	20	150
0:00:32	25	0,5	13	20	150
0:00:33	25	0,6	13	21	150
0:00:34	25	0,6	13	21	150
0:00:35	25	0,6	13	21	150
0:00:36	25	0,6	13	21	150
0:00:37	25	0,6	13	21	150
0:00:38	25	0,6	13	21	150
0:00:39	25	0,6	13	21	150
0:00:40	25	0,6	13	21	150
0:00:41	25	0,6	13	21	150
0:00:42	25	0,6	13	21	150
0:00:43	25	0,6	13	21	150
0:00:44	25	0,6	13	21	150
0:00:45	25	0,6	12	21	150
0:00:46	25	0,6	12	21	150
0:00:47	25	0,6	12	21	150
0:00:48	25	0,6	12	21	150
0:00:49	25	0,7	12	21	150
0:00:50	25	0,7	12	21	150
0:00:51	25	0,7	12	22	150
0:00:52	25	0,7	12	22	150
0:00:53	25	0,7	12	22	150
0:00:54	25	0,7	12	22	150
0:00:55	25	0,7	12	22	150
0:00:56	25	0,7	12	22	150
0:00:57	25	0,7	12	22	150
0:00:58	25	0,7	12	22	150
0:00:59	25	0,8	12	22	150
0:01:00	25	0,8	12	22	150
0:01:01	25	0,8	12	22	150
0:01:02	25	0,8	12	22	150
0:01:03	25	0,8	12	22	150
0:01:04	25	0,8	12	23	150
0:01:05	25	0,8	12	23	150
0:01:06	25	0,8	12	23	150
0:01:07	25	0,9	12	23	150
0:01:08	25	0,9	12	23	150
0:01:09	25	0,9	12	23	150
0:01:10	25	0,9	12	23	150
0:01:11	25	0,9	12	23	150
0:01:12	25	0,9	12	23	150
0:01:13	25	1,0	11	23	150
0:01:14	25	1,0	12	23	150
0:01:15	24	1,0	11	23	150
0:01:16	24	1,0	11	24	150
0:01:17	24	1,0	11	24	150
0:01:18	24	1,0	11	24	150
0:01:19	24	1,0	11	24	150
0:01:20	24	1,1	11	24	150
0:01:21	24	1,1	11	24	150
0:01:22	24	1,1	11	24	150
0:01:23	24	1,1	11	24	150
0:01:24	24	1,1	11	24	150
0:01:25	24	1,1	11	24	150
0:01:26	24	1,2	11	24	150
0:01:27	24	1,2	11	25	150
0:01:28	24	1,2	11	25	150
0:01:29	24	1,2	11	25	150
0:01:30	24	1,2	11	25	150
0:01:31	24	1,3	11	25	150
0:01:32	24	1,3	11	25	150
0:01:33	24	1,3	11	25	150
0:01:34	24	1,3	11	25	150
0:01:35	24	1,3	11	25	150
0:01:36	24	1,3	11	25	150
0:01:37	24	1,3	11	26	150
0:01:38	24	1,4	11	26	150
0:01:39	24	1,4	11	26	150
0:01:40	24	1,4	11	26	150
0:01:41	24	1,4	11	26	150
0:01:42	24	1,4	11	26	150
0:01:43	24	1,5	11	26	150
0:01:44	24	1,5	11	26	150
0:01:45	24	1,5	11	26	150
0:01:46	24	1,5	11	26	150
0:01:47	24	1,5	11	27	150
0:01:48	24	1,5	11	27	150
0:01:49	24	1,6	11	27	150
0:01:50	24	1,6	11	27	150
0:01:51	24	1,6	11	27	150
0:01:52	24	1,6	11	27	150
0:01:53	24	1,6	11	27	150
0:01:54	24	1,6	11	27	150
0:01:55	24	1,6	11	27	150
0:01:56	24	1,7	11	27	150
0:01:57	24	1,7	11	27	150
0:01:58	24	1,7	11	28	150
0:01:59	24	1,7	11	27	150
0:02:00	24	1,7	11	28	150
0:02:01	24	1,7	11	28	150
0:02:02	24	1,7	11	28	150
0:02:03	24	1,7	11	28	150
0:02:04	24	1,8	11	28	150
0:02:05	24	1,8	11	28	150
0:02:06	24	1,8	11	28	150
0:02:07	24	1,8	11	28	150
0:02:08	24	1,8	11	28	150
0:02:09	24	1,8	11	28	150
0:02:10	24	1,9	11	28	150
0:02:11	24	1,9	11	28	150
0:02:12	24	1,9	11	29	150
0:02:13	24	1,9	11	28	150
0:02:14	24	1,9	11	29	150
0:02:15	24	1,9	11	29	150
0:02:16	24	1,9	11	29	150
0:02:17	24	1,9	11	29	150
0:02:18	24	1,9	11	29	150
0:02:19	24	1,9	11	29	150
0:02:20	24	2,0	11	29	150
0:02:21	24	2,0	11	29	150
0:02:22	24	2,0	11	29	150
0:02:23	24	2,0	11	29	150
0:02:24	24	2,0	11	29	150
0:02:25	24	2,0	11	29	150
0:02:26	24	2,1	11	29	150
0:02:27	24	2,1	11	29	150
0:02:28	24	2,1	11	29	150
0:02:29	24	2,1	11	29	150
0:02:30	24	2,1	11	30	150
0:02:31	24	2,1	10	30	150
0:02:32	24	2,1	11	30	150
0:02:33	24	2,1	11	30	150
0:02:34	24	2,1	11	30	150
0:02:35	24	2,1	10	30	150
0:02:36	24	2,1	10	30	150
0:02:37	24	2,2	11	30	150
0:02:38	24	2,2	11	30	150
0:02:39	24	2,2	11	31	150
0:02:40	24	2,2	11	31	150
0:02:41	24	2,2	11	31	150
0:02:42	24	2,2	11	31	150
0:02:43	24	2,2	11	30	150
0:02:44	24	2,3	11	30	150
0:02:45	24	2,3	11	31	150
0:02:46	24	2,3	11	31	150
0:02:47	24	2,3	11	31	150
0:02:48	24	2,3	11	31	150
0:02:49	24	2,3	10	31	150
0:02:50	24	2,3	11	31	150
0:02:51	24	2,3	11	31	150
0:02:52	24	2,4	11	31	150
0:02:53	24	2,4	11	31	150
0:02:54	24	2,4	10	31	150
0:02:55	24	2,4	11	31	150
0:02:56	24	2,5	10	31	150
0:02:57	24	2,5	10	31	150
0:02:58	24	2,5	10	31	150
0:02:59	24	2,5	10	31	150
0:03:00	24	2,5	10	31	150
0:03:01	24	2,5	10	31	150
0:03:02	24	2,5	10	32	150
0:03:03	24	2,5	10	32	150
0:03:04	24	2,5	10	32	150
0:03:05	24	2,5	10	32	150
0:03:06	24	2,5	10	32	150
0:03:07	24	2,5	10	32	150
0:03:08	24	2,5	10	32	150
0:03:09	25	2,5	10	32	150
0:03:10	25	2,6	10	32	150
0:03:11	24	2,6	10	32	150
0:03:12	25	2,6	10	32	150
0:03:13	25	2,6	10	32	150
0:03:14	25	2,6	10	32	150
0:03:15	25	2,6	10	32	150
0:03:16	25	2,6	10	32	150
0:03:17	25	2,6	10	32	150
0:03:18	25	2,6	10	32	150
0:03:19	25	2,6	10	32	150
0:03:20	25	2,6	10	32	150
0:03:21	25	2,6	10	32	150
0:03:22	25	2,6	10	32	150
0:03:23	25	2,6	10	32	150
0:03:24	25	2,6	11	32	150
0:03:25	25	2,7	10	32	150
0:03:26	25	2,7	11	32	150
0:03:27	25	2,7	10	32	150
0:03:28	25	2,7	10	32	150
0:03:29	25	2,7	10	32	150
0:03:30	25	2,7	11	32	150
0:03:31	25	2,8	11	33	150
0:03:32	25	2,8	11	33	150
0:03:33	25	2,8	11	33	150
0:03:34	25	2,8	11	33	150
0:03:35	25	2,8	11	33	150
0:03:36	25	2,8	11	33	150
0:03:37	25	2,8	10	33	150
0:03:38	25	2,8	10	33	150
0:03:39	25	2,8	10	33	150
0:03:40	25	2,9	10	33	150
0:03:41	25	2,9	10	33	150
0:03:42	25	2,9	11	33	150
0:03:43	25	2,9	10	33	150
0:03:44	25	2,9	11	33	150
0:03:45	25	2,9	11	33	150
0:03:46	25	2,9	11	33	150
0:03:47	25	2,9	11	33	150
0:03:48	25	2,9	11	33	150
0:03:49	25	3,0	11	33	150
0:03:50	25	3,0	10	33	150
0:03:51	25	3,0	11	33	150
0:03:52	25	3,0	10	33	150
0:03:53	25	3,0	11	33	150
0:03:54	25	3,0	11	33	150
0:03:55	25	3,0	11	33	150
0:03:56	25	3,0	11	33	150
0:03:57	25	3,0	11	33	150
0:03:58	25	3,2	11	33	150
0:03:59	25	3,2	11	33	150
0:04:00	25	3,2	11	33	150
0:04:01	25	3,2	11	33	150
0:04:02	25	3,2	11	33	150
0:04:03	25	3,2	11	33	150
0:04:04	25	3,2	11	33	150
0:04:05	25	3,2	11	33	150
0:04:06	25	3,2	10	33	150
0:04:07	25	3,2	11	33	150
0:04:08	25	3,2	10	33	150
0:04:09	25	3,2	11	33	150
0:04:10	25	3,2	11	33	150
0:04:11	25	3,2	11	33	150
0:04:12	25	3,2	11	33	150
0:04:13	25	3,3	11	33	150
0:04:14	25	3,3	11	33	150
0:04:15	25	3,3	11	33	150
0:04:16	25	3,3	11	33	150
0:04:17	25	3,3	11	33	150
0:04:18	25	3,3	11	33	150
0:04:19	25	3,3	11	33	150
0:04:20	25	3,3	11	33	150
0:04:21	25	3,3	11	33	150
0:04:22	25	3,3	11	33	150
0:04:23	25	3,3	11	33	150
0:04:24	25	3,3	11	33	150
0:04:25	25	3,3	11	33	150
0:04:26	26	3,3	11	33	150
0:04:27	25	3,4	11	33	150
0:04:28	26	3,4	11	33	150
0:04:29	26	3,4	11	33	150
0:04:30	26	3,4	11	33	150
0:04:31	26	3,4	11	33	150
0:04:32	26	3,4	11	33	150
0:04:33	26	3,4	11	33	150
0:04:34	26	3,4	11	33	150
0:04:35	26	3,4	10	33	150
0:04:36	26	3,4	10	33	150
0:04:37	26	3,5	10	33	150
0:04:38	26	3,6	10	33	150
0:04:39	26	3,6	10	33	150
0:04:40	26	3,6	10	33	150
0:04:41	26	3,6	10	33	150
0:04:42	26	3,6	10	33	150
0:04:43	26	3,6	10	33	150
0:04:44	26	3,6	10	33	150
0:04:45	26	3,6	10	33	150
0:04:46	26	3,6	10	33	150
0:04:47	26	3,6	10	33	150
0:04:48	26	3,6	11	33	150
0:04:49	26	3,6	11	33	150
0:04:50	26	3,6	10	33	150
0:04:51	26	3,6	10	33	150
0:04:52	26	3,6	10	33	150
0:04:53	26	3,6	10	33	150
0:04:54	26	3,6	10	33	150
0:04:55	26	3,6	10	33	150
0:04:56	26	3,7	10	33	150
0:04:57	26	3,7	10	33	150
0:04:58	26	3,7	10	33	150
0:04:59	26	3,7	10	33	150
0:05:00	26	3,7	10	33	150
0:05:01	26	3,7	10	34	150
0:05:02	26	3,7	10	33	150
0:05:03	26	3,8	10	33	150
0:05:04	26	3,9	10	33	150
0:05:05	26	3,9	10	33	150
0:05:06	26	3,9	10	33	150
0:05:07	26	3,9	10	34	150
0:05:08	26	3,9	10	33	150
0:05:09	26	3,9	10	33	150
0:05:10	26	3,9	10	33	150
0:05:11	26	3,9	10	33	150
0:05:12	26	3,9	10	33	150
0:05:13	26	3,9	10	33	150
0:05:14	26	3,9	10	33	150
0:05:15	26	3,9	11	33	150
0:05:16	26	3,9	11	33	150
0:05:17	26	3,9	11	33	150
0:05:18	26	3,9	11	33	150
0:05:19	26	3,9	11	33	150
0:05:20	26	3,9	12	33	150
0:05:21	26	3,9	12	33	150
0:05:22	26	3,9	12	33	150
0:05:23	26	3,9	12	33	150
0:05:24	26	4,0	12	33	150
0:05:25	26	4,0	11	33	150
0:05:26	26	4,0	11	33	150
0:05:27	26	4,0	11	33	150
0:05:28	26	4,0	11	33	150
0:05:29	26	4,0	12	33	150
0:05:30	27	4,1	12	33	150
0:05:31	27	4,2	12	33	150
0:05:32	27	4,2	12	33	150
0:05:33	27	4,2	12	33	150
0:05:34	27	4,2	12	33	150
0:05:35	27	4,2	12	33	150
0:05:36	27	4,2	12	34	150
0:05:37	27	4,2	12	33	150
0:05:38	27	4,2	12	33	150
0:05:39	27	4,2	12	33	150
0:05:40	27	4,2	12	33	150
0:05:41	27	4,2	12	33	150
0:05:42	27	4,2	12	33	150
0:05:43	27	4,2	12	33	150
0:05:44	27	4,2	12	33	150
0:05:45	27	4,2	12	33	150
0:05:46	27	4,2	12	33	150
0:05:47	27	4,2	12	33	150
0:05:48	27	4,2	12	33	150
0:05:49	27	4,2	12	33	150
0:05:50	27	4,2	12	33	150
0:05:51	27	4,2	12	33	150
0:05:52	27	4,2	12	33	150
0:05:53	27	4,2	12	33	150
0:05:54	27	4,2	12	33	150
0:05:55	27	4,3	12	33	150
0:05:56	27	4,4	12	33	150
0:05:57	27	4,5	12	33	150
0:05:58	27	4,5	12	33	150
0:05:59	27	4,5	12	33	150
0:06:00	27	4,5	12	33	150
0:06:01	27	4,5	12	33	150
0:06:02	27	4,5	12	34	150
0:06:03	27	4,5	12	33	150
0:06:04	27	4,5	12	33	150
0:06:05	27	4,5	12	33	150
0:06:06	27	4,5	12	33	150
0:06:07	27	4,5	12	34	150
0:06:08	27	4,5	12	33	150
0:06:09	27	4,5	12	34	150
0:06:10	27	4,5	12	34	150
0:06:11	27	4,5	12	34	150
0:06:12	27	4,6	12	33	150
0:06:13	27	4,5	12	34	150
0:06:14	27	4,5	12	33	150
0:06:15	27	4,6	12	33	150
0:06:16	27	4,6	13	34	150
0:06:17	27	4,6	13	34	150
0:06:18	27	4,6	13	34	150
0:06:19	27	4,6	13	33	150
0:06:20	27	4,6	13	33	150
0:06:21	27	4,6	13	34	150
0:06:22	27	4,6	12	34	150
0:06:23	27	4,6	12	33	150
0:06:24	27	4,6	12	34	150
0:06:25	27	4,6	12	34	150
0:06:26	27	4,6	12	33	150
0:06:27	27	4,6	12	34	150
0:06:28	27	4,6	12	34	150
0:06:29	27	4,6	12	34	150
0:06:30	27	4,8	12	34	150
0:06:31	27	4,9	12	34	150
0:06:32	27	4,9	12	34	150
0:06:33	27	4,9	12	34	150
0:06:34	27	4,9	12	34	150
0:06:35	27	4,9	12	34	150
0:06:36	27	4,9	12	34	150
0:06:37	27	5,0	12	34	150
0:06:38	27	5,0	12	34	150
0:06:39	27	5,0	12	34	150
0:06:40	28	5,0	12	34	150
0:06:41	27	5,0	12	34	150
0:06:42	28	5,0	12	34	150
0:06:43	28	5,0	12	34	150
0:06:44	28	5,0	12	34	150
0:06:45	28	5,0	12	34	150
0:06:46	28	5,0	12	34	150
0:06:47	28	5,0	12	34	150
0:06:48	28	5,0	12	34	150
0:06:49	28	5,0	12	34	150
0:06:50	28	5,0	12	34	150
0:06:51	28	5,0	12	34	150
0:06:52	28	5,0	12	34	150
0:06:53	28	5,0	12	34	150
0:06:54	28	5,0	12	34	150
0:06:55	28	5,0	12	34	150
0:06:56	28	5,0	12	34	150
0:06:57	28	5,0	12	34	150
0:06:58	28	5,0	12	34	150
0:06:59	28	5,0	12	34	150
0:07:00	28	5,0	12	34	150
0:07:01	28	5,0	11	34	150
0:07:02	28	5,0	11	34	150
0:07:03	28	5,0	11	34	150
0:07:04	28	5,0	11	34	150
0:07:05	28	5,1	11	34	150
0:07:06	28	5,1	11	34	150
0:07:07	28	5,1	11	34	150
0:07:08	28	5,1	11	34	150
0:07:09	28	5,1	11	34	150
0:07:10	28	5,1	11	34	150
0:07:11	28	5,1	11	34	150
0:07:12	28	5,2	11	34	150
0:07:13	28	5,2	11	34	150
0:07:14	28	5,2	11	34	150
0:07:15	28	5,2	11	34	150
0:07:16	28	5,2	11	34	150
0:07:17	28	5,2	11	34	150
0:07:18	28	5,2	11	34	150
0:07:19	28	5,3	11	34	150
0:07:20	28	5,4	11	34	150
0:07:21	28	5,4	11	34	150
0:07:22	28	5,5	11	34	150
0:07:23	28	5,5	11	34	150
0:07:24	28	5,5	11	34	150
0:07:25	28	5,5	11	34	150
0:07:26	28	5,5	11	34	150
0:07:27	28	5,5	11	34	150
0:07:28	28	5,5	11	34	150
0:07:29	28	5,5	11	34	150
0:07:30	28	5,5	11	34	150
0:07:31	28	5,5	11	34	150
0:07:32	28	5,5	11	34	150
0:07:33	28	5,5	11	34	150
0:07:34	28	5,5	11	34	150
0:07:35	28	5,5	11	34	150
0:07:36	28	5,5	11	34	150
0:07:37	28	5,5	11	34	150
0:07:38	28	5,5	11	34	150
0:07:39	28	5,5	11	34	150
0:07:40	28	5,5	11	34	150
0:07:41	28	5,5	11	34	150
0:07:42	28	5,5	11	34	150
0:07:43	28	5,6	11	34	150
0:07:44	28	5,6	11	34	150
0:07:45	28	5,6	11	34	150
0:07:46	28	5,6	11	34	150
0:07:47	28	5,6	11	34	150
0:07:48	28	5,6	11	34	150
0:07:49	28	5,6	11	34	150
0:07:50	28	5,6	11	34	150
0:07:51	28	5,6	11	34	150
0:07:52	28	5,6	11	34	150
0:07:53	28	5,6	11	34	150
0:07:54	28	5,6	11	34	150
0:07:55	28	5,6	11	34	150
0:07:56	28	5,6	11	34	150
0:07:57	28	5,6	11	34	150
0:07:58	28	5,6	11	34	150
0:07:59	28	5,6	11	34	150
0:08:00	28	5,6	11	34	150
0:08:01	28	5,7	11	34	150
0:08:02	28	5,7	11	34	150
0:08:03	28	5,7	11	34	150
0:08:04	29	5,7	11	34	150
0:08:05	29	5,7	11	34	150
0:08:06	29	5,7	11	34	150
0:08:07	29	5,7	11	34	150
0:08:08	29	5,7	11	34	150
0:08:09	29	5,7	11	34	150
0:08:10	29	5,7	11	34	150
0:08:11	29	5,8	11	34	150
0:08:12	29	5,9	11	34	150
0:08:13	29	6,0	11	34	150
0:08:14	29	6,0	11	34	150
0:08:15	29	6,1	11	34	150
0:08:16	29	6,1	11	35	150
0:08:17	29	6,1	11	34	150
0:08:18	29	6,1	11	34	150
0:08:19	29	6,1	11	35	150
0:08:20	29	6,1	11	34	150
0:08:21	29	6,1	11	35	150
0:08:22	29	6,1	11	35	150
0:08:23	29	6,1	11	35	150
0:08:24	29	6,1	11	35	150
0:08:25	29	6,1	11	35	150
0:08:26	29	6,1	11	35	150
0:08:27	29	6,1	11	35	150
0:08:28	29	6,1	11	35	150
0:08:29	29	6,1	11	35	150
0:08:30	29	6,1	11	35	150
0:08:31	29	6,1	11	35	150
0:08:32	29	6,1	11	35	150
0:08:33	29	6,1	11	35	150
0:08:34	29	6,1	11	35	150
0:08:35	29	6,1	11	35	150
0:08:36	29	6,2	11	35	150
0:08:37	29	6,2	11	34	150
0:08:38	29	6,2	11	35	150
0:08:39	29	6,2	11	35	150
0:08:40	29	6,2	11	35	150
0:08:41	29	6,2	11	35	150
0:08:42	29	6,2	11	35	150
0:08:43	29	6,2	11	35	150
0:08:44	29	6,2	11	35	150
0:08:45	29	6,2	11	35	150
0:08:46	29	6,2	11	35	150
0:08:47	29	6,2	11	35	150
0:08:48	29	6,2	11	35	150
0:08:49	29	6,2	11	35	150
0:08:50	29	6,2	11	35	150
0:08:51	29	6,2	11	35	150
0:08:52	29	6,2	11	35	150
0:08:53	29	6,2	11	35	150
0:08:54	29	6,2	11	35	150
0:08:55	29	6,2	11	35	150
0:08:56	29	6,2	11	35	150
0:08:57	29	6,2	11	35	150
0:08:58	29	6,2	11	35	150
0:08:59	29	6,2	11	35	150
0:09:00	29	6,3	11	35	150
0:09:01	29	6,4	11	35	150
0:09:02	29	6,5	11	35	150
0:09:03	29	6,6	11	35	150
0:09:04	29	6,6	11	35	150
0:09:05	29	6,6	11	35	150
0:09:06	29	6,6	11	35	150
0:09:07	29	6,6	11	35	150
0:09:08	29	6,6	11	35	150
0:09:09	29	6,6	11	35	150
0:09:10	29	6,7	11	35	150
0:09:11	29	6,7	11	35	150
0:09:12	29	6,7	11	35	150
0:09:13	29	6,7	11	35	150
0:09:14	29	6,7	11	35	150
0:09:15	29	6,7	11	35	150
0:09:16	29	6,7	11	35	150
0:09:17	29	6,7	11	35	150
0:09:18	29	6,7	11	35	150
0:09:19	29	6,7	11	35	150
0:09:20	29	6,7	11	35	150
0:09:21	29	6,7	11	35	150
0:09:22	29	6,7	11	35	150
0:09:23	29	6,7	11	35	150
0:09:24	29	6,7	11	35	150
0:09:25	29	6,7	11	35	150
0:09:26	29	6,7	11	35	150
0:09:27	29	6,7	11	35	150
0:09:28	29	6,7	11	35	150
0:09:29	29	6,7	11	35	150
0:09:30	29	6,7	11	35	150
0:09:31	30	6,7	11	35	150
0:09:32	30	6,7	11	35	150
0:09:33	30	6,7	11	35	150
0:09:34	30	6,7	11	35	150
0:09:35	30	6,7	11	35	150
0:09:36	30	6,7	11	35	150
0:09:37	30	6,8	11	35	150
0:09:38	30	6,8	11	35	150
0:09:39	30	6,8	11	35	150
0:09:40	30	6,8	11	35	150
0:09:41	30	6,8	11	35	150
0:09:42	30	6,8	11	35	150
0:09:43	30	6,8	11	35	150
0:09:44	30	6,8	11	35	150
0:09:45	30	6,8	11	35	150
0:09:46	30	6,8	11	35	150
0:09:47	30	6,8	11	35	150
0:09:48	30	6,8	11	35	150
0:09:49	30	6,8	11	35	150
0:09:50	30	6,8	11	35	150
0:09:51	30	6,8	11	35	150
0:09:52	30	6,8	11	35	150
0:09:53	30	6,9	11	35	150
0:09:54	30	6,9	11	35	150
0:09:55	30	7,0	11	35	150
0:09:56	30	7,0	11	35	150
0:09:57	30	7,0	11	35	150
0:09:58	30	7,0	11	35	150
0:09:59	30	7,0	11	35	150
0:10:00	30	7,0	11	35	150
0:10:01	30	7,0	11	35	150
0:10:02	30	7,0	11	35	150
0:10:03	30	7,0	11	35	150
0:10:04	30	7,0	11	35	150
0:10:05	30	7,0	11	35	150
0:10:06	30	7,0	11	35	150
0:10:07	30	7,0	11	35	150
0:10:08	30	7,0	11	35	150
0:10:09	30	7,0	11	35	150
0:10:10	30	7,0	11	35	150
0:10:11	30	7,3	11	35	150
0:10:12	30	7,3	11	35	150
0:10:13	30	7,4	11	35	150
0:10:14	30	7,4	11	35	150
0:10:15	30	7,4	11	35	150
0:10:16	30	7,4	11	35	150
0:10:17	30	7,4	11	35	150
0:10:18	30	7,4	11	35	150
0:10:19	30	7,4	11	35	150
0:10:20	30	7,4	11	35	150
0:10:21	30	7,4	11	35	150
0:10:22	30	7,4	11	35	150
0:10:23	30	7,4	11	35	150
0:10:24	30	7,4	11	35	150
0:10:25	30	7,5	11	35	150
0:10:26	30	7,5	11	35	150
0:10:27	30	7,5	11	35	150
0:10:28	30	7,5	11	35	150
0:10:29	30	7,5	11	35	150
0:10:30	30	7,5	11	35	150
0:10:31	30	7,5	11	35	150
0:10:32	30	7,5	11	35	150
0:10:33	30	7,5	11	35	150
0:10:34	30	7,5	11	35	150
0:10:35	30	7,5	11	35	150
0:10:36	30	7,5	11	35	150
0:10:37	30	7,5	11	35	150
0:10:38	30	7,5	11	35	150
0:10:39	30	7,5	11	35	150
0:10:40	30	7,5	11	35	150
0:10:41	30	7,5	11	35	150
0:10:42	30	7,5	11	35	150
0:10:43	30	7,5	11	35	150
0:10:44	30	7,5	11	35	150
0:10:45	30	7,6	11	35	150
0:10:46	30	7,6	11	35	150
0:10:47	30	7,6	11	35	150
0:10:48	30	7,6	11	35	150
0:10:49	30	7,6	11	35	150
0:10:50	30	7,6	11	35	150
0:10:51	30	7,6	11	35	150
0:10:52	30	7,6	11	35	150
0:10:53	30	7,6	11	36	150
0:10:54	30	7,6	11	35	150
0:10:55	30	7,6	11	36	150
0:10:56	30	7,6	11	36	150
0:10:57	30	7,6	11	36	150
0:10:58	30	7,6	11	35	150
0:10:59	30	7,6	11	36	150
0:11:00	30	7,6	11	35	150
0:11:01	30	7,6	11	36	150
0:11:02	30	7,6	11	35	150
0:11:03	30	7,6	11	36	150
0:11:04	30	7,6	11	36	150
0:11:05	31	7,6	11	35	150
0:11:06	31	7,6	11	36	150
0:11:07	31	7,7	11	36	150
0:11:08	31	7,7	11	36	150
0:11:09	31	7,7	11	36	150
0:11:10	31	7,7	11	36	150
0:11:11	31	7,7	11	36	150
0:11:12	31	7,8	11	36	150
0:11:13	31	7,9	11	36	150
0:11:14	31	7,9	11	36	150
0:11:15	31	7,9	11	36	150
0:11:16	31	7,9	11	36	150
0:11:17	31	7,9	11	36	150
0:11:18	31	7,9	11	36	150
0:11:19	31	7,9	11	36	150
0:11:20	31	7,9	11	36	150
0:11:21	31	8,0	11	36	150
0:11:22	31	8,0	11	36	150
0:11:23	31	8,0	11	36	150
0:11:24	31	8,0	11	36	150
0:11:25	31	8,0	11	36	150
0:11:26	31	8,0	11	36	150
0:11:27	31	8,0	11	36	150
0:11:28	31	8,0	11	36	150
0:11:29	31	8,0	11	36	150
0:11:30	31	8,0	11	36	150
0:11:31	31	8,0	11	36	150
0:11:32	31	8,0	11	36	150
0:11:33	31	8,0	11	36	150
0:11:34	31	8,0	11	36	150
0:11:35	31	8,0	11	36	150
0:11:36	31	8,0	11	36	150
0:11:37	31	8,0	11	36	150
0:11:38	31	8,0	11	36	150
0:11:39	31	8,1	11	36	150
0:11:40	31	8,1	11	36	150
0:11:41	31	8,1	11	36	150
0:11:42	31	8,1	11	36	150
0:11:43	31	8,1	11	36	150
0:11:44	31	8,1	11	36	150
0:11:45	31	8,1	11	36	150
0:11:46	31	8,1	11	36	150
0:11:47	31	8,1	11	36	150
0:11:48	31	8,1	11	36	150
0:11:49	31	8,3	11	36	150
0:11:50	31	8,3	11	36	150
0:11:51	31	8,3	11	36	150
0:11:52	31	8,3	11	36	150
0:11:53	31	8,4	11	36	150
0:11:54	31	8,4	11	36	150
0:11:55	31	8,4	11	36	150
0:11:56	31	8,4	11	36	150
0:11:57	31	8,4	11	36	150
0:11:58	31	8,4	11	36	150
0:11:59	31	8,4	11	36	150
0:12:00	31	8,4	11	36	150
0:12:01	31	8,4	11	36	150
0:12:02	31	8,4	11	36	150
0:12:03	31	8,4	11	36	150
0:12:04	31	8,4	11	36	150
0:12:05	31	8,4	11	36	150
0:12:06	31	8,4	11	36	150
0:12:07	31	8,4	11	36	150
0:12:08	31	8,4	11	36	150
0:12:09	31	8,4	11	36	150
0:12:10	31	8,5	11	36	150
0:12:11	31	8,5	11	36	150
0:12:12	31	8,5	11	36	150
0:12:13	31	8,5	11	36	150
0:12:14	31	8,5	11	36	150
0:12:15	31	8,5	11	36	150
0:12:16	31	8,5	11	36	150
0:12:17	31	8,5	11	36	150
0:12:18	31	8,5	11	36	150
0:12:19	31	8,5	11	36	150
0:12:20	31	8,5	11	36	150
0:12:21	31	8,5	11	36	150
0:12:22	31	8,5	11	36	150
0:12:23	31	8,5	11	36	150
0:12:24	31	8,5	11	36	150
0:12:25	31	8,5	11	36	150
0:12:26	31	8,5	11	36	150
0:12:27	31	8,5	11	36	150
0:12:28	31	8,5	11	36	150
0:12:29	31	8,6	11	36	150
0:12:30	31	8,6	11	36	150
0:12:31	31	8,6	11	36	150
0:12:32	31	8,6	11	36	150
0:12:33	31	8,6	11	36	150
0:12:34	31	8,7	11	36	150
0:12:35	31	8,7	11	36	150
0:12:36	31	8,7	11	36	150
0:12:37	31	8,7	11	36	150
0:12:38	31	8,7	11	36	150
0:12:39	31	8,7	11	36	150
0:12:40	31	8,7	11	36	150
0:12:41	31	8,7	11	36	150
0:12:42	31	8,7	11	36	150
0:12:43	31	8,8	11	36	150
0:12:44	31	9,0	11	36	150
0:12:45	32	9,0	11	37	150
0:12:46	32	9,1	11	36	150
0:12:47	32	9,1	11	37	150
0:12:48	32	9,1	11	37	150
0:12:49	32	9,1	11	37	150
0:12:50	32	9,1	11	37	150
0:12:51	32	9,1	11	37	150
0:12:52	32	9,1	11	37	150
0:12:53	32	9,1	11	37	150
0:12:54	32	9,1	11	37	150
0:12:55	32	9,1	11	37	150
0:12:56	32	9,1	11	37	150
0:12:57	32	9,1	11	37	150
0:12:58	32	9,1	11	37	150
0:12:59	32	9,1	11	37	150
0:13:00	32	9,1	11	37	150
0:13:01	32	9,2	11	37	150
0:13:02	32	9,2	11	37	150
0:13:03	32	9,2	11	37	150
0:13:04	32	9,2	11	37	150
0:13:05	32	9,2	11	37	150
0:13:06	32	9,2	11	37	150
0:13:07	32	9,2	11	37	150
0:13:08	32	9,2	11	37	150
0:13:09	32	9,2	11	37	150
0:13:10	32	9,2	11	37	150
0:13:11	32	9,2	11	37	150
0:13:12	32	9,2	11	37	150
0:13:13	32	9,2	11	37	150
0:13:14	32	9,2	11	37	150
0:13:15	32	9,2	11	37	150
0:13:16	32	9,2	11	37	150
0:13:17	32	9,3	11	37	150
0:13:18	32	9,3	11	37	150
0:13:19	32	9,3	11	37	150
0:13:20	32	9,3	11	37	150
0:13:21	32	9,3	11	37	150
0:13:22	32	9,3	11	37	150
0:13:23	32	9,3	11	37	150
0:13:24	32	9,3	11	37	150
0:13:25	32	9,3	11	37	150
0:13:26	32	9,3	11	37	150
0:13:27	32	9,3	11	37	150
0:13:28	32	9,3	11	37	150
0:13:29	32	9,3	11	37	150
0:13:30	32	9,3	11	37	150
0:13:31	32	9,3	11	37	150
0:13:32	32	9,3	11	37	150
0:13:33	32	9,3	11	37	150
0:13:34	32	9,3	11	37	150
0:13:35	32	9,3	11	37	150
0:13:36	32	9,4	11	37	150
0:13:37	32	9,4	11	37	150
0:13:38	32	9,4	11	37	150
0:13:39	32	9,4	11	37	150
0:13:40	32	9,4	11	37	150
0:13:41	32	9,4	11	37	150
0:13:42	32	9,4	11	37	150
0:13:43	32	9,4	11	37	150
0:13:44	32	9,4	11	37	150
0:13:45	32	9,4	11	37	150
0:13:46	32	9,4	11	37	150
0:13:47	32	9,4	11	37	150
0:13:48	32	9,4	11	37	150
0:13:49	32	9,4	11	37	150
0:13:50	32	9,4	11	37	150
0:13:51	32	9,4	11	37	150
0:13:52	32	9,4	11	37	150
0:13:53	32	9,4	11	37	150
0:13:54	32	9,4	11	37	150
0:13:55	32	9,5	11	37	150
0:13:56	32	9,7	11	37	150
0:13:57	32	9,8	11	37	150
0:13:58	32	9,9	12	37	150
0:13:59	32	9,9	11	37	150
0:14:00	32	9,9	12	37	150
0:14:01	32	9,9	11	37	150
0:14:02	32	9,9	12	37	150
0:14:03	32	9,9	12	37	150
0:14:04	32	9,9	12	37	150
0:14:05	32	9,9	11	37	150
0:14:06	32	9,9	11	37	150
0:14:07	32	9,9	11	37	150
0:14:08	32	9,9	11	37	150
0:14:09	32	9,9	11	37	150
0:14:10	32	9,9	11	37	150
0:14:11	32	9,9	11	37	150
0:14:12	32	9,9	11	37	150
0:14:13	32	9,9	11	37	150
0:14:14	32	10,0	11	37	150
0:14:15	32	10,0	11	37	150
0:14:16	32	10,0	11	37	150
0:14:17	32	10,0	11	37	150
0:14:18	32	10,0	11	37	150
0:14:19	32	10,0	11	37	150
0:14:20	32	10,0	11	37	150
0:14:21	32	10,0	11	37	150
0:14:22	32	10,0	11	37	150
0:14:23	32	10,0	11	37	150
0:14:24	33	10,0	11	37	150
0:14:25	33	10,0	11	37	150
0:14:26	33	10,0	11	37	150
0:14:27	33	10,0	11	37	150
0:14:28	33	10,0	11	37	150
0:14:29	33	10,0	11	37	150
0:14:30	33	10,0	11	37	150
0:14:31	33	10,0	11	37	150
0:14:32	33	10,0	11	37	150
0:14:33	33	10,0	11	37	150
0:14:34	33	10,0	11	37	150
0:14:35	33	10,0	11	37	150
0:14:36	33	10,1	11	37	150
0:14:37	33	10,1	11	37	150
0:14:38	33	10,1	11	37	150
0:14:39	33	10,1	11	37	150
0:14:40	33	10,1	11	37	150
0:14:41	33	10,1	11	37	150
0:14:42	33	10,1	11	37	150
0:14:43	33	10,1	11	37	150
0:14:44	33	10,1	11	37	150
0:14:45	33	10,1	11	37	150
0:14:46	33	10,1	11	37	150
0:14:47	33	10,1	11	37	150
0:14:48	33	10,1	11	37	150
0:14:49	33	10,1	11	37	150
0:14:50	33	10,1	11	37	150
0:14:51	33	10,1	11	37	150
0:14:52	33	10,1	11	37	150
0:14:53	33	10,1	11	37	150
0:14:54	33	10,1	11	37	150
0:14:55	33	10,2	11	37	150
0:14:56	33	10,2	11	37	150
0:14:57	33	10,2	11	37	150
0:14:58	33	10,2	11	37	150
0:14:59	33	10,2	11	37	150
0:15:00	33	10,2	11	37	150
0:15:01	33	10,2	11	37	150
0:15:02	33	10,2	11	37	150
0:15:03	33	10,2	11	37	150
0:15:04	33	10,2	11	37	150
0:15:05	33	10,2	11	37	150
0:15:06	33	10,4	11	37	150
0:15:07	33	10,5	11	37	150
0:15:08	33	10,5	11	38	150
0:15:09	33	10,5	11	37	150
0:15:10	33	10,5	11	37	150
0:15:11	33	10,5	11	37	150
0:15:12	33	10,5	11	37	150
0:15:13	33	10,5	11	38	150
0:15:14	33	10,5	11	37	150
0:15:15	33	10,5	11	37	150
0:15:16	33	10,5	11	37	150
0:15:17	33	10,5	11	37	150
0:15:18	33	10,5	11	37	150
0:15:19	33	10,5	11	37	150
0:15:20	33	10,6	11	37	150
0:15:21	33	10,6	11	38	150
0:15:22	33	10,6	11	37	150
0:15:23	33	10,6	11	38	150
0:15:24	33	10,6	11	38	150
0:15:25	33	10,6	11	38	150
0:15:26	33	10,6	11	37	150
0:15:27	33	10,6	11	37	150
0:15:28	33	10,6	11	38	150
0:15:29	33	10,6	11	38	150
0:15:30	33	10,6	11	38	150
0:15:31	33	10,6	11	37	150
0:15:32	33	10,6	11	38	150
0:15:33	33	10,6	11	38	150
0:15:34	33	10,6	11	38	150
0:15:35	33	10,6	11	37	150
0:15:36	33	10,6	11	38	150
0:15:37	33	10,6	11	37	150
0:15:38	33	10,6	11	37	150
0:15:39	33	10,7	11	38	150
0:15:40	33	10,7	11	38	150
0:15:41	33	10,7	11	38	150
0:15:42	33	10,7	11	38	150
0:15:43	33	10,7	11	38	150
0:15:44	33	10,7	11	38	150
0:15:45	33	10,7	11	38	150
0:15:46	33	10,7	11	38	150
0:15:47	33	10,7	11	38	150
0:15:48	33	10,8	11	38	150
0:15:49	33	10,9	11	38	150
0:15:50	33	11,0	11	38	150
0:15:51	33	11,0	11	38	150
0:15:52	33	11,0	11	38	150
0:15:53	33	11,0	11	38	150
0:15:54	33	11,0	11	38	150
0:15:55	33	11,0	11	38	150
0:15:56	33	11,0	11	38	150
0:15:57	33	11,1	11	38	150
0:15:58	33	11,1	11	38	150
0:15:59	33	11,1	11	38	150
0:16:00	33	11,1	11	38	150
0:16:01	33	11,1	11	38	150
0:16:02	33	11,1	11	38	150
0:16:03	33	11,1	11	38	150
0:16:04	33	11,1	11	38	150
0:16:05	33	11,1	11	38	150
0:16:06	34	11,1	11	38	150
0:16:07	34	11,1	11	38	150
0:16:08	34	11,1	11	38	150
0:16:09	34	11,1	11	38	150
0:16:10	34	11,1	11	38	150
0:16:11	34	11,1	11	38	150
0:16:12	34	11,1	11	38	150
0:16:13	34	11,1	11	38	150
0:16:14	34	11,1	11	38	150
0:16:15	34	11,1	11	38	150
0:16:16	34	11,2	11	38	150
0:16:17	34	11,2	11	38	150
0:16:18	34	11,2	11	38	150
0:16:19	34	11,2	11	38	150
0:16:20	34	11,2	11	38	150
0:16:21	34	11,2	11	38	150
0:16:22	34	11,2	11	38	150
0:16:23	34	11,2	11	38	150
0:16:24	34	11,2	11	38	150
0:16:25	34	11,2	11	38	150
0:16:26	34	11,2	11	38	150
0:16:27	34	11,2	11	38	150
0:16:28	34	11,3	11	38	150
0:16:29	34	11,3	11	38	150
0:16:30	34	11,3	11	38	150
0:16:31	34	11,3	11	38	150
0:16:32	34	11,3	11	38	150
0:16:33	34	11,3	11	38	150
0:16:34	34	11,3	11	38	150
0:16:35	34	11,3	11	38	150
0:16:36	34	11,3	11	38	150
0:16:37	34	11,3	11	38	150
0:16:38	34	11,3	11	38	150
0:16:39	34	11,3	11	38	150
0:16:40	34	11,3	11	38	150
0:16:41	34	11,4	11	38	150
0:16:42	34	11,4	11	38	150
0:16:43	34	11,4	11	38	150
0:16:44	34	11,4	11	38	150
0:16:45	34	11,4	11	38	150
0:16:46	34	11,4	11	38	150
0:16:47	34	11,4	11	38	150
0:16:48	34	11,4	11	38	150
0:16:49	34	11,4	11	38	150
0:16:50	34	11,4	11	38	150
0:16:51	34	11,4	11	38	150
0:16:52	34	11,4	11	38	150
0:16:53	34	11,4	11	38	150
0:16:54	34	11,4	11	38	150
0:16:55	34	11,4	11	38	150
0:16:56	34	11,5	11	38	150
0:16:57	34	11,5	11	38	150
0:16:58	34	11,5	11	38	150
0:16:59	34	11,5	11	38	150
0:17:00	34	11,5	11	38	150
0:17:01	34	11,5	11	39	150
0:17:02	34	11,5	11	38	150
0:17:03	34	11,7	12	38	150
0:17:04	34	11,8	11	38	150
0:17:05	34	11,8	12	39	150
0:17:06	34	11,8	12	38	150
0:17:07	34	11,9	12	39	150
0:17:08	34	11,9	12	39	150
0:17:09	34	11,9	11	39	150
0:17:10	34	11,9	11	39	150
0:17:11	34	11,9	11	39	150
0:17:12	34	11,9	11	39	150
0:17:13	34	11,9	11	39	150
0:17:14	34	11,9	12	39	150
0:17:15	34	11,9	11	39	150
0:17:16	34	11,9	12	39	150
0:17:17	34	11,9	12	39	150
0:17:18	34	11,9	11	39	150
0:17:19	34	11,9	11	39	150
0:17:20	34	11,9	11	39	150
0:17:21	34	11,9	11	39	150
0:17:22	34	11,9	11	39	150
0:17:23	34	12,0	11	39	150
0:17:24	34	12,0	11	39	150
0:17:25	34	12,0	11	39	150
0:17:26	34	12,0	11	39	150
0:17:27	34	12,0	11	39	150
0:17:28	34	12,0	11	39	150
0:17:29	34	12,0	11	39	150
0:17:30	34	12,0	11	39	150
0:17:31	34	12,0	11	39	150
0:17:32	34	12,0	11	39	150
0:17:33	34	12,0	11	39	150
0:17:34	34	12,0	11	39	150
0:17:35	34	12,0	11	39	150
0:17:36	34	12,0	11	39	150
0:17:37	34	12,0	11	39	150
0:17:38	34	12,0	11	39	150
0:17:39	34	12,0	11	39	150
0:17:40	34	12,1	11	39	150
0:17:41	34	12,1	11	39	150
0:17:42	34	12,1	11	39	150
0:17:43	34	12,1	11	39	150
0:17:44	34	12,1	11	39	150
0:17:45	34	12,1	11	39	150
0:17:46	34	12,1	11	39	150
0:17:47	34	12,1	11	39	150
0:17:48	34	12,1	11	39	150
0:17:49	34	12,1	11	39	150
0:17:50	34	12,1	11	39	150
0:17:51	34	12,1	11	39	150
0:17:52	34	12,2	11	39	150
0:17:53	34	12,2	11	39	150
0:17:54	34	12,2	11	39	150
0:17:55	34	12,2	11	39	150
0:17:56	34	12,2	11	39	150
0:17:57	35	12,2	11	39	150
0:17:58	35	12,2	11	39	150
0:17:59	35	12,2	11	39	150
0:18:00	35	12,2	11	39	150
0:18:01	35	12,3	11	39	150
0:18:02	35	12,3	11	39	150
0:18:03	35	12,3	11	39	150
0:18:04	35	12,3	11	39	150
0:18:05	35	12,3	11	39	150
0:18:06	35	12,3	11	39	150
0:18:07	35	12,3	12	39	150
0:18:08	35	12,3	11	39	150
0:18:09	35	12,3	11	39	150
0:18:10	35	12,3	11	39	150
0:18:11	35	12,3	12	39	150
0:18:12	35	12,3	11	39	150
0:18:13	35	12,3	12	39	150
0:18:14	35	12,4	11	39	150
0:18:15	35	12,4	11	39	150
0:18:16	35	12,4	11	39	150
0:18:17	35	12,4	11	39	150
0:18:18	35	12,4	11	39	150
0:18:19	35	12,4	11	39	150
0:18:20	35	12,4	11	39	150
0:18:21	35	12,4	11	39	150
0:18:22	35	12,4	11	39	150
0:18:23	35	12,5	11	39	150
0:18:24	35	12,5	12	39	150
0:18:25	35	12,5	12	39	150
0:18:26	35	12,5	12	40	150
0:18:27	35	12,5	12	40	150
0:18:28	35	12,5	12	40	150
0:18:29	35	12,5	12	40	150
0:18:30	35	12,5	12	40	150
0:18:31	35	12,5	12	40	150
0:18:32	35	12,5	12	40	150
0:18:33	35	12,5	12	40	150
0:18:34	35	12,5	12	40	150
0:18:35	35	12,6	12	40	150
0:18:36	35	12,6	12	40	150
0:18:37	35	12,6	12	40	150
0:18:38	35	12,6	12	40	150
0:18:39	35	12,6	12	40	150
0:18:40	35	12,6	12	40	150
0:18:41	35	12,6	12	40	150
0:18:42	35	12,6	12	40	150
0:18:43	35	12,6	12	40	150
0:18:44	35	12,7	12	40	150
0:18:45	35	12,8	12	40	150
0:18:46	35	12,8	12	40	150
0:18:47	35	12,9	12	40	150
0:18:48	35	12,9	12	40	150
0:18:49	35	12,9	12	40	150
0:18:50	35	12,9	12	40	150
0:18:51	35	12,9	12	40	150
0:18:52	35	12,9	12	40	150
0:18:53	35	12,9	12	40	150
0:18:54	35	12,9	12	40	150
0:18:55	35	12,9	12	40	150
0:18:56	35	12,9	12	40	150
0:18:57	35	12,9	12	40	150
0:18:58	35	12,9	12	40	150
0:18:59	35	12,9	12	40	150
0:19:00	35	12,9	12	40	150
0:19:01	35	13,0	12	40	150
0:19:02	35	13,0	12	40	150
0:19:03	35	13,0	12	40	150
0:19:04	35	13,0	12	40	150
0:19:05	35	13,0	12	40	150
0:19:06	35	13,0	12	40	150
0:19:07	35	13,0	12	40	150
0:19:08	35	13,0	12	40	150
0:19:09	35	13,0	12	40	150
0:19:10	35	13,0	12	40	150
0:19:11	35	13,0	12	40	150
0:19:12	35	13,0	12	40	150
0:19:13	35	13,0	12	40	150
0:19:14	35	13,1	12	40	150
0:19:15	35	13,1	12	40	150
0:19:16	35	13,1	12	40	150
0:19:17	35	13,1	12	40	150
0:19:18	35	13,1	12	40	150
0:19:19	35	13,1	12	40	150
0:19:20	35	13,1	12	40	150
0:19:21	35	13,1	12	40	150
0:19:22	35	13,1	12	40	150
0:19:23	35	13,1	12	40	150
0:19:24	35	13,1	12	40	150
0:19:25	35	13,1	12	40	150
0:19:26	35	13,1	12	40	150
0:19:27	35	13,1	12	40	150
0:19:28	35	13,1	12	40	150
0:19:29	35	13,2	12	40	150
0:19:30	35	13,2	12	40	150
0:19:31	35	13,2	12	40	150
0:19:32	35	13,2	12	40	150
0:19:33	35	13,2	12	40	150
0:19:34	35	13,2	12	40	150
0:19:35	35	13,2	12	40	150
0:19:36	35	13,2	12	40	150
0:19:37	35	13,2	12	40	150
0:19:38	35	13,2	12	40	150
0:19:39	35	13,2	12	40	150
0:19:40	35	13,2	12	40	150
0:19:41	35	13,3	12	40	150
0:19:42	35	13,3	12	40	150
0:19:43	35	13,3	12	40	150
0:19:44	35	13,3	12	40	150
0:19:45	36	13,3	12	40	150
0:19:46	36	13,3	12	40	150
0:19:47	36	13,4	12	40	150
0:19:48	36	13,4	12	40	150
0:19:49	36	13,4	12	40	150
0:19:50	36	13,4	12	40	150
0:19:51	36	13,4	12	40	150
0:19:52	36	13,4	12	40	150
0:19:53	36	13,4	12	40	150
0:19:54	36	13,4	12	40	150
0:19:55	36	13,4	12	40	150
0:19:56	36	13,4	12	40	150
0:19:57	36	13,4	12	40	150
0:19:58	36	13,4	12	40	150
0:19:59	36	13,4	12	40	150
0:20:00	36	13,5	12	40	150
0:20:01	36	13,5	12	40	150
0:20:02	36	13,5	12	41	150
0:20:03	36	13,5	12	40	150
0:20:04	36	13,6	12	41	150
0:20:05	36	13,6	12	40	150
0:20:06	36	13,6	12	40	150
0:20:07	36	13,6	12	40	150
0:20:08	36	13,6	12	40	150
0:20:09	36	13,6	12	41	150
0:20:10	36	13,6	12	40	150
0:20:11	36	13,6	12	41	150
0:20:12	36	13,6	12	41	150
0:20:13	36	13,6	12	40	150
0:20:14	36	13,6	12	40	150
0:20:15	36	13,6	12	41	150
0:20:16	36	13,6	12	40	150
0:20:17	36	13,6	12	41	150
0:20:18	36	13,6	12	41	150
0:20:19	36	13,7	12	40	150
0:20:20	36	13,7	12	40	150
0:20:21	36	13,7	12	41	150
0:20:22	36	13,9	12	40	150
0:20:23	36	14,0	12	40	150
0:20:24	36	14,0	11	41	150
0:20:25	36	14,1	12	41	150
0:20:26	36	14,1	11	41	150
0:20:27	36	14,1	11	41	150
0:20:28	36	14,1	11	40	150
0:20:29	36	14,1	11	41	150
0:20:30	36	14,1	11	41	150
0:20:31	36	14,1	11	41	150
0:20:32	36	14,1	11	41	150
0:20:33	36	14,1	11	41	150
0:20:34	36	14,1	11	41	150
0:20:35	36	14,1	11	41	150
0:20:36	36	14,1	11	41	150
0:20:37	36	14,1	11	41	150
0:20:38	36	14,1	11	41	150
0:20:39	36	14,1	11	41	150
0:20:40	36	14,2	11	41	150
0:20:41	36	14,2	11	41	150
0:20:42	36	14,2	11	41	150
0:20:43	36	14,2	11	41	150
0:20:44	36	14,2	11	41	150
0:20:45	36	14,2	11	41	150
0:20:46	36	14,2	11	41	150
0:20:47	36	14,2	11	41	150
0:20:48	36	14,2	11	41	150
0:20:49	36	14,2	11	41	150
0:20:50	36	14,2	11	41	150
0:20:51	36	14,2	11	41	150
0:20:52	36	14,2	11	41	150
0:20:53	36	14,2	11	41	150
0:20:54	36	14,2	11	41	150
0:20:55	36	14,2	11	41	150
0:20:56	36	14,2	11	41	150
0:20:57	36	14,2	11	41	150
0:20:58	36	14,3	11	41	150
0:20:59	36	14,3	11	41	150
0:21:00	36	14,3	11	41	150
0:21:01	36	14,3	11	41	150
0:21:02	36	14,3	11	41	150
0:21:03	36	14,3	11	41	150
0:21:04	36	14,3	11	41	150
0:21:05	36	14,3	11	41	150
0:21:06	36	14,3	11	41	150
0:21:07	36	14,3	11	41	150
0:21:08	36	14,4	11	41	150
0:21:09	36	14,4	11	41	150
0:21:10	36	14,4	11	41	150
0:21:11	36	14,4	11	41	150
0:21:12	36	14,4	11	41	150
0:21:13	36	14,4	11	41	150
0:21:14	36	14,4	11	41	150
0:21:15	36	14,4	11	41	150
0:21:16	36	14,4	11	41	150
0:21:17	36	14,4	11	41	150
0:21:18	36	14,5	11	41	150
0:21:19	36	14,5	11	41	150
0:21:20	36	14,5	11	41	150
0:21:21	36	14,5	11	41	150
0:21:22	36	14,5	11	41	150
0:21:23	36	14,5	11	41	150
0:21:24	36	14,5	11	41	150
0:21:25	36	14,5	11	41	150
0:21:26	36	14,5	11	41	150
0:21:27	36	14,5	11	41	150
0:21:28	36	14,5	11	41	150
0:21:29	37	14,5	11	41	150
0:21:30	37	14,5	11	41	150
0:21:31	37	14,6	11	41	150
0:21:32	36	14,6	11	41	150
0:21:33	37	14,6	11	41	150
0:21:34	37	14,6	11	41	150
0:21:35	37	14,6	11	41	150
0:21:36	37	14,6	11	41	150
0:21:37	37	14,6	11	41	150
0:21:38	37	14,6	11	41	150
0:21:39	37	14,6	11	41	150
0:21:40	37	14,6	11	41	150
0:21:41	37	14,6	11	41	150
0:21:42	37	14,6	11	41	150
0:21:43	37	14,6	11	42	150
0:21:44	37	14,6	11	41	150
0:21:45	37	14,7	11	42	150
0:21:46	37	14,7	11	42	150
0:21:47	37	14,7	11	41	150
0:21:48	37	14,7	11	42	150
0:21:49	37	14,7	11	41	150
0:21:50	37	14,7	11	41	150
0:21:51	37	14,7	11	41	150
0:21:52	37	14,7	11	42	150
0:21:53	37	14,7	11	41	150
0:21:54	37	14,7	11	42	150
0:21:55	37	14,7	11	42	150
0:21:56	37	14,7	11	41	150
0:21:57	37	14,7	11	41	150
0:21:58	37	14,7	11	42	150
0:21:59	37	14,7	11	42	150
0:22:00	37	14,8	11	41	150
0:22:01	37	14,8	11	42	150
0:22:02	37	14,8	11	42	150
0:22:03	37	14,8	11	41	150
0:22:04	37	14,9	11	42	150
0:22:05	37	14,9	11	42	150
0:22:06	37	14,9	11	42	150
0:22:07	37	14,9	11	42	150
0:22:08	37	14,9	11	42	150
0:22:09	37	15,0	11	42	150
0:22:10	37	15,0	11	42	150
0:22:11	37	15,0	11	42	150
0:22:12	37	15,0	11	42	150
0:22:13	37	15,0	11	42	150
0:22:14	37	15,0	11	42	150
0:22:15	37	15,0	11	42	150
0:22:16	37	15,0	11	42	150
0:22:17	37	15,0	11	42	150
0:22:18	37	15,0	11	42	150
0:22:19	37	15,0	11	42	150
0:22:20	37	15,0	11	42	150
0:22:21	37	15,0	11	42	150
0:22:22	37	15,1	11	42	150
0:22:23	37	15,1	11	42	150
0:22:24	37	15,1	11	42	150
0:22:25	37	15,1	11	42	150
0:22:26	37	15,1	11	42	150
0:22:27	37	15,1	11	42	150
0:22:28	37	15,1	11	42	150
0:22:29	37	15,1	11	42	150
0:22:30	37	15,1	11	42	150
0:22:31	37	15,1	11	42	150
0:22:32	37	15,1	11	42	150
0:22:33	37	15,1	11	42	150
0:22:34	37	15,1	11	42	150
0:22:35	37	15,1	11	42	150
0:22:36	37	15,2	11	42	150
0:22:37	37	15,2	11	42	150
0:22:38	37	15,2	11	42	150
0:22:39	37	15,2	11	42	150
0:22:40	37	15,2	11	42	150
0:22:41	37	15,2	11	42	150
0:22:42	37	15,2	11	42	150
0:22:43	37	15,2	11	42	150
0:22:44	37	15,2	11	42	150
0:22:45	37	15,2	11	42	150
0:22:46	37	15,3	11	42	150
0:22:47	37	15,3	11	42	150
0:22:48	37	15,4	11	42	150
0:22:49	37	15,4	11	42	150
0:22:50	37	15,4	11	42	150
0:22:51	37	15,4	11	42	150
0:22:52	37	15,4	11	42	150
0:22:53	37	15,4	11	42	150
0:22:54	37	15,4	11	42	150
0:22:55	37	15,5	11	42	150
0:22:56	37	15,5	11	42	150
0:22:57	37	15,5	11	42	150
0:22:58	37	15,5	11	42	150
0:22:59	37	15,5	11	42	150
0:23:00	37	15,5	11	42	150
0:23:01	37	15,5	11	42	150
0:23:02	37	15,5	11	42	150
0:23:03	37	15,5	11	42	150
0:23:04	37	15,5	11	42	150
0:23:05	37	15,5	11	42	150
0:23:06	37	15,5	11	42	150
0:23:07	37	15,5	11	42	150
0:23:08	37	15,5	11	42	150
0:23:09	37	15,5	11	42	150
0:23:10	37	15,6	11	42	150
0:23:11	37	15,6	11	42	150
0:23:12	37	15,6	11	42	150
0:23:13	37	15,6	11	42	150
0:23:14	37	15,6	11	42	150
0:23:15	37	15,6	11	42	150
0:23:16	37	15,6	11	42	150
0:23:17	37	15,6	11	42	150
0:23:18	37	15,6	11	42	150
0:23:19	38	15,6	11	42	150
0:23:20	38	15,6	11	42	150
0:23:21	38	15,6	11	42	150
0:23:22	38	15,6	11	42	150
0:23:23	38	15,6	11	42	150
0:23:24	38	15,8	11	43	150
0:23:25	38	15,9	11	42	150
0:23:26	38	16,0	11	42	150
0:23:27	38	16,0	11	42	150
0:23:28	38	16,0	11	42	150
0:23:29	38	16,0	11	42	150
0:23:30	38	16,0	11	42	150
0:23:31	38	16,0	11	42	150
0:23:32	38	16,0	11	42	150
0:23:33	38	16,1	11	42	150
0:23:34	38	16,1	11	42	150
0:23:35	38	16,1	11	43	150
0:23:36	38	16,1	11	42	150
0:23:37	38	16,1	11	42	150
0:23:38	38	16,1	11	42	150
0:23:39	38	16,1	11	42	150
0:23:40	38	16,1	11	42	150
0:23:41	38	16,1	11	42	150
0:23:42	38	16,1	11	43	150
0:23:43	38	16,1	11	43	150
0:23:44	38	16,1	11	43	150
0:23:45	38	16,1	11	43	150
0:23:46	38	16,1	11	42	150
0:23:47	38	16,1	11	43	150
0:23:48	38	16,2	11	43	150
0:23:49	38	16,2	11	42	150
0:23:50	38	16,2	11	43	150
0:23:51	38	16,2	11	43	150
0:23:52	38	16,2	11	43	150
0:23:53	38	16,2	11	43	150
0:23:54	38	16,2	11	43	150
0:23:55	38	16,2	11	43	150
0:23:56	38	16,2	11	43	150
0:23:57	38	16,2	11	43	150
0:23:58	38	16,2	11	43	150
0:23:59	38	16,2	11	43	150
0:24:00	38	16,2	11	43	150
0:24:01	38	16,2	11	43	150
0:24:02	38	16,2	11	43	150
0:24:03	38	16,2	11	43	150
0:24:04	38	16,3	11	43	150
0:24:05	38	16,3	11	43	150
0:24:06	38	16,3	11	43	150
0:24:07	38	16,3	11	43	150
0:24:08	38	16,3	11	43	150
0:24:09	38	16,3	11	43	150
0:24:10	38	16,3	11	43	150
0:24:11	38	16,3	11	43	150
0:24:12	38	16,3	11	43	150
0:24:13	38	16,3	11	43	150
0:24:14	38	16,3	11	43	150
0:24:15	38	16,3	11	43	150
0:24:16	38	16,3	11	43	150
0:24:17	38	16,4	11	43	150
0:24:18	38	16,4	11	43	150
0:24:19	38	16,4	11	43	150
0:24:20	38	16,4	11	43	150
0:24:21	38	16,4	11	43	150
0:24:22	38	16,4	11	43	150
0:24:23	38	16,4	11	43	150
0:24:24	38	16,4	11	43	150
0:24:25	38	16,4	11	43	150
0:24:26	38	16,4	11	43	150
0:24:27	38	16,4	11	43	150
0:24:28	38	16,4	11	43	150
0:24:29	38	16,4	11	43	150
0:24:30	38	16,4	11	43	150
0:24:31	38	16,4	11	43	150
0:24:32	38	16,4	11	43	150
0:24:33	38	16,4	11	43	150
0:24:34	38	16,5	11	43	150
0:24:35	38	16,5	11	43	150
0:24:36	38	16,5	11	43	150
0:24:37	38	16,5	11	43	150
0:24:38	38	16,5	11	43	150
0:24:39	38	16,5	11	43	150
0:24:40	38	16,5	11	43	150
0:24:41	38	16,5	11	43	150
0:24:42	38	16,5	11	43	150
0:24:43	38	16,5	11	43	150
0:24:44	38	16,5	11	43	150
0:24:45	38	16,6	11	43	150
0:24:46	38	16,6	11	43	150
0:24:47	38	16,6	11	43	150
0:24:48	38	16,6	11	43	150
0:24:49	38	16,6	11	43	150
0:24:50	38	16,6	11	43	150
0:24:51	38	16,6	11	43	150
0:24:52	38	16,6	11	43	150
0:24:53	38	16,7	11	43	150
0:24:54	38	16,7	11	43	150
0:24:55	38	16,8	11	43	150
0:24:56	38	16,8	11	43	150
0:24:57	38	16,8	11	43	150
0:24:58	38	16,8	11	43	150
0:24:59	38	16,8	11	43	150
0:25:00	39	16,8	11	43	150
0:25:01	39	16,8	11	43	150
0:25:02	39	16,8	11	43	150
0:25:03	39	16,8	11	43	150
0:25:04	39	16,8	11	43	150
0:25:05	39	16,8	11	43	150
0:25:06	39	16,9	11	43	150
0:25:07	39	16,9	11	43	150
0:25:08	39	16,9	11	43	150
0:25:09	39	16,9	11	43	150
0:25:10	39	16,9	11	43	150
0:25:11	39	16,9	11	43	150
0:25:12	39	16,9	11	43	150
0:25:13	39	16,9	11	43	150
0:25:14	39	16,9	11	43	150
0:25:15	39	16,9	11	43	150
0:25:16	39	16,9	11	43	150
0:25:17	39	16,9	11	43	150
0:25:18	39	16,9	11	43	150
0:25:19	39	17,0	11	43	150
0:25:20	39	17,0	11	43	150
0:25:21	39	17,0	11	43	150
0:25:22	39	17,0	11	43	150
0:25:23	39	17,0	11	43	150
0:25:24	39	17,0	11	43	150
0:25:25	39	17,0	11	44	150
