Repository: ProgWizer/parser

File: project-root/data/Data Acquisition/Data Acquisition/2020 year (143)/20-079.txt (part 1 of 3)
--Test Summary--
Full Path and File Name	
Instrument Name	SGSA/UCA
Instrument Type	Model 5265 SGSA/UCA
Instrument Serial Number	
Test Start Date	27.04.2020
Test Start Time	16:38:01
Test Stop Date	28.04.2020
Test Stop Time	15:28:39
Test Length	22:50:38
Final Sample Time Offset	22:50:30
Controller Schedule Name	
Sampling Period	30 seconds
Comments	
Information	WellID	
Information	Customer	
Information	EngName	
Information	CementClass	G
Information	CementMfr	Ñóõîé Ëîã
Information	Additives	80G+20MKU+1.1CFL-450+0.5SMA+0.4CEX-201
Information	Density	1500
Information	BHCT	42
Information	BHST	
Information	FluidLoss	
Information	JobType	
Calculated Value	CS_50	4:35:00
Calculated Value	CS_500	19:35:00
Calculated Value	SGS_Initial	1:09:00
Calculated Value	SGS_Final	2:13:00
Calculated Value	CS_Time8h	1,38 MPa
Calculated Value	CS_Time12h	2,18 MPa
Calculated Value	CS_Time24h	N/A
Calculated Value	CS_Time48h	N/A
Calculated Value	Time_SGS_100lb/100ft2	0:44:30
Calculated Value	Time_SGS_500lb/100ft2	1:51:30
Calculated Curve	Compressive Strength	Compressive strength type A (less than 14 lb/gal)
Calculated Curve	Static Gel Strength	Static gel strength
Initial Temperature (°C)	22 °C
Final Temperature (°C)	43 °C
Initial Pressure (psi)	3822 psi
Final Pressure (psi)	4573 psi
Initial Transit Time (microsec/in)	16,36 microsec/in
Final Transit Time (microsec/in)	12,07 microsec/in
Initial Gel Value	6185
Final Gel Value	7223
Initial Compressive Strength (MPa)	0,00 MPa
Final Compressive Strength (MPa)	4,00 MPa
Initial Static Gel Strength (lb/100ft2)	52,2 lb/100ft2
Final Static Gel Strength (lb/100ft2)	ERROR
--Data--
Time (HH:MM:SS)	Temperature (°C)	Pressure (psi)	Transit Time (microsec/in)	Gel Value	Compressive Strength (MPa)	Static Gel Strength (lb/100ft2)
0:00:00	22	3822	16,36	6185	0,00	52,2
0:00:30	22	3797	16,39	6193	0,00	52,8
0:01:00	22	3782	16,40	6200	0,00	53,3
0:01:30	23	3772	16,41	6204	0,00	53,8
0:02:00	23	3772	16,41	6211	0,00	54,4
0:02:30	24	3774	16,42	6216	0,00	54,9
0:03:00	24	3776	16,42	6216	0,00	55,5
0:03:30	24	3778	16,42	6221	0,00	56,0
0:04:00	24	3780	16,42	6216	0,00	56,6
0:04:30	25	3780	16,42	6215	0,00	57,1
0:05:00	25	3779	16,42	6212	0,00	57,6
0:05:30	25	3778	16,42	6214	0,00	58,2
0:06:00	25	3779	16,42	6204	0,00	58,7
0:06:30	26	3783	16,42	6200	0,00	59,3
0:07:00	26	3790	16,42	6198	0,00	59,8
0:07:30	26	3799	16,42	6196	0,00	60,4
0:08:00	26	3807	16,42	6185	0,00	60,9
0:08:30	27	3815	16,41	6181	0,00	61,5
0:09:00	27	3822	16,41	6179	0,00	62,0
0:09:30	27	3829	16,41	6172	0,00	62,5
0:10:00	27	3838	16,41	6166	0,00	63,1
0:10:30	28	3850	16,41	6166	0,00	63,6
0:11:00	28	3864	16,40	6163	0,00	64,2
0:11:30	28	3878	16,40	6167	0,00	64,7
0:12:00	29	3891	16,39	6168	0,00	65,3
0:12:30	29	3904	16,39	6167	0,00	65,8
0:13:00	29	3916	16,38	6164	0,00	66,3
0:13:30	30	3929	16,37	6161	0,00	66,9
0:14:00	30	3944	16,37	6160	0,00	67,4
0:14:30	30	3960	16,37	6155	0,00	68,0
0:15:00	31	3977	16,36	6156	0,00	68,5
0:15:30	31	3994	16,35	6148	0,00	69,1
0:16:00	31	4010	16,34	6147	0,01	69,6
0:16:30	31	4026	16,34	6146	0,01	70,1
0:17:00	32	4041	16,33	6139	0,01	70,7
0:17:30	32	4058	16,32	6135	0,01	71,2
0:18:00	32	4075	16,32	6128	0,02	71,8
0:18:30	33	4094	16,31	6122	0,02	72,3
0:19:00	33	4113	16,31	6118	0,02	72,9
0:19:30	33	4133	16,30	6115	0,02	73,4
0:20:00	34	4152	16,29	6108	0,02	74,0
0:20:30	34	4170	16,28	6101	0,03	74,5
0:21:00	34	4188	16,28	6091	0,03	75,0
0:21:30	35	4207	16,27	6087	0,03	75,6
0:22:00	35	4225	16,26	6079	0,04	76,1
0:22:30	35	4246	16,26	6063	0,04	76,7
0:23:00	36	4268	16,25	6053	0,04	77,2
0:23:30	36	4291	16,24	6052	0,04	77,8
0:24:00	36	4314	16,23	6041	0,05	78,3
0:24:30	37	4336	16,23	6035	0,05	78,8
0:25:00	37	4358	16,22	6025	0,05	79,4
0:25:30	37	4380	16,21	6011	0,06	79,9
0:26:00	38	4402	16,20	6004	0,06	80,5
0:26:30	38	4424	16,19	5994	0,06	81,0
0:27:00	38	4446	16,19	5978	0,06	81,6
0:27:30	39	4620	16,18	5969	0,07	82,1
0:28:00	39	4650	16,16	5950	0,07	82,6
0:28:30	39	4674	16,15	5947	0,08	83,2
0:29:00	40	4698	16,14	5934	0,08	83,7
0:29:30	40	4726	16,13	5918	0,09	84,3
0:30:00	40	4751	16,12	5904	0,09	84,8
0:30:30	41	4773	16,12	5886	0,09	85,4
0:31:00	41	4792	16,11	5875	0,09	85,9
0:31:30	41	4807	16,11	5863	0,10	86,5
0:32:00	41	4821	16,10	5844	0,10	87,0
0:32:30	41	4838	16,09	5830	0,10	87,5
0:33:00	41	4854	16,09	5812	0,10	88,1
0:33:30	42	4868	16,09	5799	0,10	88,6
0:34:00	42	4881	16,08	5782	0,11	89,2
0:34:30	42	4892	16,08	5765	0,11	89,7
0:35:00	42	4906	16,07	5749	0,11	90,3
0:35:30	42	4913	16,07	5732	0,11	90,8
0:36:00	42	4921	16,06	5720	0,11	91,3
0:36:30	42	4928	16,06	5699	0,12	91,9
0:37:00	42	4935	16,06	5687	0,12	92,4
0:37:30	42	4943	16,05	5668	0,12	93,0
0:38:00	42	4950	16,05	5649	0,12	93,5
0:38:30	42	4953	16,05	5631	0,12	94,1
0:39:00	42	4956	16,05	5617	0,12	94,6
0:39:30	42	4958	16,04	5596	0,12	95,1
0:40:00	43	4959	16,04	5585	0,12	95,7
0:40:30	43	4959	16,05	5565	0,12	96,2
0:41:00	43	4959	16,05	5551	0,12	96,8
0:41:30	43	4963	16,04	5543	0,12	97,3
0:42:00	43	4963	16,05	5518	0,12	97,9
0:42:30	43	4960	16,05	5514	0,12	98,4
0:43:00	43	4958	16,04	5498	0,12	99,0
0:43:30	43	4955	16,04	5478	0,12	99,5
0:44:00	43	4950	16,04	5471	0,12	100,0
0:44:30	43	4946	16,05	5456	0,12	100,6
0:45:00	43	4941	16,05	5439	0,12	101,1
0:45:30	43	4936	16,05	5424	0,12	101,7
0:46:00	43	4930	16,05	5414	0,12	102,2
0:46:30	43	4924	16,06	5399	0,12	102,8
0:47:00	42	4917	16,06	5387	0,12	103,3
0:47:30	42	4910	16,06	5377	0,12	103,8
0:48:00	42	4901	16,06	5362	0,11	104,4
0:48:30	42	4894	16,07	5346	0,11	104,9
0:49:00	42	4887	16,07	5335	0,11	105,5
0:49:30	42	4881	16,07	5334	0,11	106,0
0:50:00	42	4881	16,07	5327	0,11	106,6
0:50:30	42	4880	16,07	5310	0,11	107,1
0:51:00	42	4875	16,08	5304	0,11	107,6
0:51:30	42	4870	16,08	5293	0,11	108,2
0:52:00	42	4865	16,08	5283	0,11	108,7
0:52:30	42	4858	16,08	5280	0,11	109,3
0:53:00	42	4852	16,09	5272	0,10	109,8
0:53:30	42	4846	16,09	5262	0,10	110,4
0:54:00	42	4839	16,09	5259	0,10	110,9
0:54:30	42	4841	16,09	5248	0,10	111,5
0:55:00	42	4837	16,09	5240	0,10	112,0
0:55:30	42	4831	16,10	5235	0,10	112,5
0:56:00	42	4827	16,10	5232	0,10	113,1
0:56:30	42	4822	16,10	5226	0,10	113,6
0:57:00	42	4817	16,10	5219	0,10	114,2
0:57:30	42	4813	16,10	5100	0,10	114,7
0:58:00	42	4808	16,11	5215	0,10	115,3
0:58:30	42	4803	16,11	5204	0,10	115,8
0:59:00	42	4798	16,11	5125	0,10	116,3
0:59:30	42	4802	16,11	5163	0,10	116,9
1:00:00	42	4797	16,11	5195	0,09	117,4
1:00:30	42	4791	16,11	5194	0,09	118,0
1:01:00	42	4786	16,12	5188	0,09	118,5
1:01:30	42	4781	16,12	5189	0,09	119,1
1:02:00	42	4776	16,12	5133	0,09	119,6
1:02:30	42	4771	16,12	5118	0,09	120,1
1:03:00	42	4765	16,13	5098	0,09	120,7
1:03:30	42	4761	16,13	5179	0,09	121,2
1:04:00	42	4756	16,13	5116	0,09	121,8
1:04:30	42	4752	16,13	5165	0,09	122,3
1:05:00	42	4748	16,14	5171	0,08	122,9
1:05:30	42	4743	16,14	5167	0,08	123,4
1:06:00	42	4752	16,14	5153	0,08	124,0
1:06:30	42	4747	16,14	5174	0,08	124,5
1:07:00	42	4742	16,14	5102	0,08	125,0
1:07:30	42	4737	16,14	5171	0,08	125,6
1:08:00	42	4732	16,15	5141	0,08	126,1
1:08:30	42	4728	16,15	5169	0,08	126,7
1:09:00	42	4723	16,15	5165	0,08	127,2
1:09:30	42	4719	16,16	5172	0,08	130,9
1:10:00	42	4715	16,16	5165	0,08	127,3
1:10:30	42	4711	16,16	5167	0,08	128,3
1:11:00	42	4706	16,16	5171	0,07	130,3
1:11:30	42	4702	16,16	5172	0,07	130,7
1:12:00	42	4697	16,16	5100	0,08	97,3
1:12:30	42	4692	16,16	5102	0,07	98,4
1:13:00	42	4699	16,17	5092	0,07	93,5
1:13:30	42	4694	16,17	5085	0,07	90,5
1:14:00	42	4690	16,17	5142	0,07	116,8
1:14:30	42	4686	16,17	5176	0,07	132,8
1:15:00	42	4682	16,17	5177	0,07	132,9
1:15:30	42	4678	16,17	5113	0,07	103,3
1:16:00	42	4674	16,17	5129	0,07	110,7
1:16:30	42	4671	16,17	5096	0,07	95,5
1:17:00	42	4667	16,17	5095	0,07	95,1
1:17:30	42	4663	16,18	5102	0,07	98,3
1:18:00	42	4659	16,18	5181	0,07	135,2
1:18:30	42	4656	16,18	5181	0,07	134,8
1:19:00	43	4653	16,18	5184	0,07	136,3
1:19:30	43	4651	16,18	5194	0,07	141,2
1:20:00	43	4648	16,18	5198	0,07	143,4
1:20:30	43	4658	16,18	5198	0,07	142,9
1:21:00	43	4654	16,19	5200	0,06	144,0
1:21:30	43	4650	16,18	5205	0,07	146,7
1:22:00	43	4645	16,18	5212	0,07	149,8
1:22:30	43	4640	16,19	5211	0,06	149,4
1:23:00	43	4634	16,19	5216	0,06	152,1
1:23:30	43	4628	16,19	5216	0,06	152,1
1:24:00	43	4621	16,19	5225	0,06	156,3
1:24:30	43	4615	16,20	5219	0,06	153,5
1:25:00	42	4608	16,20	5234	0,06	160,7
1:25:30	42	4601	16,20	5232	0,06	159,8
1:26:00	42	4595	16,20	5245	0,06	166,3
1:26:30	42	4590	16,20	5241	0,06	164,5
1:27:00	42	4601	16,20	5253	0,06	170,6
1:27:30	43	4596	16,21	5250	0,06	168,7
1:28:00	43	4595	16,21	5262	0,06	175,2
1:28:30	43	4593	16,21	5261	0,06	174,2
1:29:00	43	4591	16,21	5268	0,06	178,2
1:29:30	43	4588	16,21	5276	0,05	182,0
1:30:00	43	4586	16,22	5284	0,05	186,3
1:30:30	43	4581	16,22	5289	0,05	188,9
1:31:00	43	4577	16,22	5294	0,05	191,6
1:31:30	43	4572	16,22	5305	0,05	197,1
1:32:00	43	4567	16,22	5308	0,05	198,8
1:32:30	43	4561	16,22	5324	0,05	207,3
1:33:00	43	4555	16,22	5328	0,05	209,4
1:33:30	43	4549	16,23	5330	0,05	210,6
1:34:00	43	4553	16,23	5341	0,05	216,4
1:34:30	43	4550	16,23	5347	0,05	219,6
1:35:00	43	4543	16,23	5365	0,05	229,6
1:35:30	43	4536	16,23	5376	0,05	235,7
1:36:00	42	4529	16,24	5374	0,05	234,6
1:36:30	42	4522	16,24	5384	0,04	240,1
1:37:00	42	4517	16,24	5404	0,04	251,3
1:37:30	42	4513	16,24	5408	0,04	254,0
1:38:00	42	4509	16,24	5420	0,04	260,8
1:38:30	42	4506	16,25	5434	0,04	268,4
1:39:00	42	4503	16,25	5441	0,04	272,6
1:39:30	42	4499	16,25	5452	0,04	279,2
1:40:00	43	4495	16,25	5469	0,04	289,2
1:40:30	43	4500	16,25	5479	0,04	295,2
1:41:00	43	4506	16,25	5493	0,04	303,7
1:41:30	43	4505	16,26	5504	0,04	310,4
1:42:00	43	4503	16,26	5516	0,04	317,9
1:42:30	43	4500	16,26	5529	0,04	326,3
1:43:00	43	4497	16,26	5543	0,04	334,7
1:43:30	43	4493	16,26	5563	0,04	347,5
1:44:00	43	4489	16,26	5568	0,04	351,0
1:44:30	43	4485	16,26	5580	0,04	358,3
1:45:00	43	4480	16,27	5600	0,03	371,8
1:45:30	43	4474	16,27	5612	0,03	379,9
1:46:00	43	4468	16,27	5631	0,03	392,3
1:46:30	43	4462	16,27	5647	0,03	403,0
1:47:00	42	4456	16,27	5657	0,03	410,5
1:47:30	42	4459	16,27	5678	0,03	425,1
1:48:00	42	4453	16,27	5682	0,03	427,5
1:48:30	42	4448	16,27	5701	0,03	441,0
1:49:00	43	4445	16,28	5715	0,03	450,8
1:49:30	43	4443	16,28	5732	0,03	463,3
1:50:00	43	4440	16,28	5752	0,03	478,5
1:50:30	43	4437	16,28	5766	0,03	488,5
1:51:00	43	4434	16,28	5783	0,03	501,4
1:51:30	43	4437	16,28	5796	0,03	511,4
1:52:00	43	4435	16,28	5817	0,03	527,8
1:52:30	43	4429	16,28	5829	0,03	537,4
1:53:00	43	4424	16,28	5855	0,03	557,8
1:53:30	43	4417	16,29	5870	0,03	569,6
1:54:00	43	4410	16,28	5885	0,03	582,4
1:54:30	43	4403	16,29	5905	0,03	598,8
1:55:00	43	4396	16,29	5923	0,03	614,1
1:55:30	43	4394	16,29	5938	0,02	626,5
1:56:00	43	4387	16,29	5958	0,02	643,9
1:56:30	42	4378	16,29	5978	0,02	661,5
1:57:00	42	4369	16,29	5997	0,02	678,1
1:57:30	42	4369	16,30	6015	0,02	694,3
1:58:00	42	4363	16,30	6027	0,02	705,9
1:58:30	42	4357	16,30	6051	0,02	727,5
1:59:00	42	4351	16,30	6068	0,02	743,4
1:59:30	42	4344	16,30	6082	0,02	757,1
2:00:00	42	4337	16,30	6101	0,02	775,6
2:00:30	42	4330	16,30	6120	0,02	793,7
2:01:00	42	4331	16,30	6139	0,02	812,9
2:01:30	42	4326	16,30	6153	0,02	827,3
2:02:00	42	4318	16,30	6171	0,02	845,6
2:02:30	42	4310	16,31	6192	0,02	866,8
2:03:00	42	4303	16,31	6207	0,02	882,5
2:03:30	42	4295	16,31	6222	0,02	898,3
2:04:00	42	4287	16,31	6243	0,02	921,4
2:04:30	42	4281	16,31	6259	0,02	937,9
2:05:00	42	4273	16,31	6277	0,02	958,0
2:05:30	42	4277	16,31	6289	0,02	971,7
2:06:00	42	4270	16,31	6305	0,02	989,8
2:06:30	42	4263	16,31	6323	0,02	1009,7
2:07:00	42	4256	16,32	6343	0,01	1033,2
2:07:30	42	4249	16,32	6355	0,01	1047,1
2:08:00	42	4241	16,32	6377	0,02	1073,1
2:08:30	42	4234	16,32	6390	0,02	1089,3
2:09:00	42	4232	16,32	6405	0,01	1108,0
2:09:30	42	4226	16,32	6419	0,01	1125,4
2:10:00	42	4219	16,32	6327	0,01	1014,4
2:10:30	42	4211	16,32	6377	0,01	1073,6
2:11:00	42	4204	16,32	6377	0,01	1074,1
2:11:30	42	4201	16,32	6475	0,01	1196,2
2:12:00	42	4201	16,32	6489	0,02	1213,8
2:12:30	42	4193	16,32	6502	0,01	1231,4
2:13:00	42	4186	16,32	6518	0,01	1252,2
2:13:30	42	4179	16,32	6529	0,01	
2:14:00	42	4171	16,32	6547	0,01	
2:14:30	42	4164	16,32	6556	0,02	
2:15:00	42	4156	16,32	6571	0,01	
2:15:30	42	4149	16,32	6584	0,01	
2:16:00	42	4147	16,32	6598	0,01	
2:16:30	42	4141	16,32	6614	0,01	
2:17:00	42	4136	16,32	6626	0,01	
2:17:30	42	4130	16,32	6637	0,01	
2:18:00	42	4122	16,32	6651	0,01	
2:18:30	42	4115	16,32	6667	0,01	
2:19:00	42	4110	16,32	6678	0,01	
2:19:30	42	4105	16,32	6689	0,01	
2:20:00	42	4097	16,32	6698	0,01	
2:20:30	42	4090	16,32	6712	0,01	
2:21:00	42	4082	16,32	6723	0,01	
2:21:30	42	4078	16,32	6736	0,01	
2:22:00	42	4072	16,32	6744	0,01	
2:22:30	42	4067	16,32	6755	0,01	
2:23:00	42	4059	16,32	6765	0,01	
2:23:30	42	4054	16,32	6777	0,02	
2:24:00	42	4051	16,32	6787	0,02	
2:24:30	42	4044	16,32	6795	0,02	
2:25:00	42	4035	16,32	6806	0,02	
2:25:30	42	4027	16,31	6816	0,02	
2:26:00	42	4029	16,31	6828	0,02	
2:26:30	42	4023	16,31	6835	0,02	
2:27:00	42	4016	16,31	6848	0,02	
2:27:30	42	4010	16,31	6852	0,02	
2:28:00	43	4004	16,31	6866	0,02	
2:28:30	42	3995	16,31	6873	0,02	
2:29:00	42	3987	16,31	6884	0,02	
2:29:30	42	3979	16,31	6892	0,02	
2:30:00	42	3971	16,31	6900	0,02	
2:30:30	42	3963	16,31	6908	0,02	
2:31:00	43	3955	16,31	6916	0,02	
2:31:30	43	3960	16,31	6922	0,02	
2:32:00	43	3955	16,31	6932	0,02	
2:32:30	43	3949	16,31	6937	0,02	
2:33:00	43	3941	16,31	6945	0,02	
2:33:30	43	3932	16,30	6952	0,02	
2:34:00	43	3924	16,31	6962	0,02	
2:34:30	43	3917	16,30	6968	0,02	
2:35:00	43	3911	16,30	6976	0,02	
2:35:30	43	3904	16,30	6979	0,02	
2:36:00	43	3907	16,30	6987	0,02	
2:36:30	43	3907	16,30	6997	0,02	
2:37:00	43	3899	16,30	7004	0,02	
2:37:30	43	3890	16,30	7008	0,02	
2:38:00	43	3881	16,30	7015	0,02	
2:38:30	43	3872	16,30	7021	0,02	
2:39:00	43	3863	16,30	7025	0,02	
2:39:30	43	3863	16,30	7035	0,02	
2:40:00	43	3861	16,29	7043	0,02	
2:40:30	43	3853	16,29	7046	0,03	
2:41:00	42	3842	16,29	7053	0,03	
2:41:30	42	3833	16,29	7061	0,03	
2:42:00	43	3825	16,29	7066	0,03	
2:42:30	43	3818	16,29	7071	0,03	
2:43:00	43	3811	16,29	7074	0,03	
2:43:30	43	3803	16,28	7079	0,03	
2:44:00	43	3795	16,28	7087	0,03	
2:44:30	43	3787	16,28	7094	0,03	
2:45:00	43	3781	16,28	7098	0,03	
2:45:30	43	3775	16,28	7100	0,03	
2:46:00	43	3768	16,28	7103	0,03	
2:46:30	43	3761	16,28	7113	0,03	
2:47:00	43	3754	16,27	7116	0,03	
2:47:30	43	3746	16,27	7117	0,03	
2:48:00	43	3737	16,27	7125	0,03	
2:48:30	43	3728	16,27	7126	0,03	
2:49:00	43	3720	16,27	7131	0,03	
2:49:30	43	3710	16,27	7138	0,03	
2:50:00	43	3700	16,26	7143	0,04	
2:50:30	43	3690	16,26	7147	0,04	
2:51:00	43	3680	16,26	7150	0,04	
2:51:30	43	3669	16,26	7152	0,04	
2:52:00	43	3659	16,26	7157	0,04	
2:52:30	42	3648	16,26	7162	0,04	
2:53:00	42	3638	16,26	7162	0,04	
2:53:30	42	3629	16,25	7168	0,04	
2:54:00	42	3621	16,25	7173	0,04	
2:54:30	42	3612	16,25	7174	0,04	
2:55:00	42	3604	16,25	7175	0,04	
2:55:30	42	3596	16,25	7179	0,04	
2:56:00	42	3587	16,25	7185	0,04	
2:56:30	42	3578	16,24	7189	0,04	
2:57:00	42	3569	16,24	7192	0,04	
2:57:30	42	3560	16,24	7195	0,04	
2:58:00	42	3550	16,24	7197	0,04	
2:58:30	42	3541	16,24	7201	0,05	
2:59:00	42	3531	16,23	7203	0,05	
2:59:30	42	3522	16,23	7204	0,05	
3:00:00	42	3514	16,23	7205	0,05	
3:00:30	42	3506	16,23	7209	0,05	
3:01:00	42	3498	16,23	7215	0,05	
3:01:30	42	3489	16,23	7216	0,05	
3:02:00	42	3481	16,23	7218	0,05	
3:02:30	42	3473	16,22	7218	0,05	
3:03:00	42	3464	16,22	7223	0,05	
3:03:30	42	3456	16,22	7225	0,05	
3:04:00	42	3447	16,22	7226	0,05	
3:04:30	42	3438	16,22	7230	0,05	
3:05:00	42	3430	16,22	7231	0,05	
3:05:30	42	3422	16,22	7232	0,05	
3:06:00	42	3413	16,21	7233	0,05	
3:06:30	42	3405	16,21	7236	0,06	
3:07:00	42	3398	16,21	7237	0,06	
3:07:30	42	3389	16,21	7243	0,06	
3:08:00	42	3381	16,21	7242	0,06	
3:08:30	42	3373	16,20	7246	0,06	
3:09:00	42	3364	16,20	7248	0,06	
3:09:30	42	3356	16,20	7251	0,06	
3:10:00	42	3348	16,20	7248	0,06	
3:10:30	42	3340	16,20	7249	0,06	
3:11:00	42	3331	16,20	7252	0,06	
3:11:30	42	3323	16,20	7254	0,06	
3:12:00	42	3315	16,19	7259	0,06	
3:12:30	42	3307	16,19	7256	0,06	
3:13:00	42	3299	16,19	7260	0,06	
3:13:30	42	3292	16,19	7262	0,07	
3:14:00	42	3284	16,18	7263	0,07	
3:14:30	42	3275	16,18	7261	0,07	
3:15:00	42	3267	16,18	7266	0,07	
3:15:30	42	3259	16,18	7264	0,07	
3:16:00	42	3250	16,17	7266	0,07	
3:16:30	42	3242	16,17	7270	0,07	
3:17:00	42	3234	16,17	7269	0,07	
3:17:30	42	3227	16,17	7272	0,07	
3:18:00	42	3219	16,16	7272	0,07	
3:18:30	42	3212	16,16	7275	0,07	
3:19:00	43	3204	16,16	7276	0,08	
3:19:30	43	3196	16,16	7277	0,08	
3:20:00	43	3188	16,15	7275	0,08	
3:20:30	43	3180	16,15	7277	0,08	
3:21:00	43	3173	16,15	7276	0,08	
3:21:30	42	3166	16,14	7277	0,08	
3:22:00	43	3158	16,14	7280	0,08	
3:22:30	43	3151	16,14	7282	0,08	
3:23:00	43	3144	16,13	7280	0,09	
3:23:30	43	3139	16,13	7284	0,09	
3:24:00	43	3133	16,13	7283	0,09	
3:24:30	43	3127	16,13	7285	0,09	
3:25:00	43	3121	16,13	7285	0,09	
3:25:30	43	3113	16,12	7286	0,09	
3:26:00	43	3107	16,12	7284	0,09	
3:26:30	43	3098	16,12	7287	0,09	
3:27:00	43	3090	16,12	7288	0,09	
3:27:30	43	3081	16,11	7287	0,09	
3:28:00	43	3072	16,11	7287	0,09	
3:28:30	43	3063	16,11	7287	0,09	
3:29:00	43	3053	16,11	7286	0,10	
3:29:30	43	3043	16,11	7286	0,10	
3:30:00	43	3034	16,10	7289	0,10	
3:30:30	43	3023	16,10	7290	0,10	
3:31:00	42	3013	16,10	7293	0,10	
3:31:30	42	3003	16,10	7293	0,10	
3:32:00	42	2993	16,09	7292	0,10	
3:32:30	42	2985	16,09	7291	0,10	
3:33:00	43	2978	16,09	7293	0,10	
3:33:30	43	2971	16,09	7294	0,10	
3:34:00	43	2964	16,08	7295	0,11	
3:34:30	43	2958	16,08	7292	0,11	
3:35:00	43	2953	16,08	7295	0,11	
3:35:30	43	2947	16,07	7294	0,11	
3:36:00	43	2940	16,07	7294	0,11	
3:36:30	43	2934	16,07	7292	0,11	
3:37:00	43	2926	16,06	7297	0,11	
3:37:30	43	2918	16,06	7294	0,12	
3:38:00	43	2910	16,06	7295	0,12	
3:38:30	43	2901	16,05	7293	0,12	
3:39:00	43	2892	16,05	7296	0,12	
3:39:30	43	2883	16,05	7293	0,12	
3:40:00	43	2874	16,04	7292	0,12	
3:40:30	43	2864	16,04	7295	0,12	
3:41:00	43	2854	16,04	7293	0,12	
3:41:30	42	2844	16,04	7296	0,13	
3:42:00	43	3414	16,03	7291	0,13	
3:42:30	43	3398	16,01	7304	0,14	
3:43:00	42	3384	15,98	7306	0,15	
3:43:30	42	3371	15,97	7302	0,15	
3:44:00	42	3361	15,96	7303	0,16	
3:44:30	43	3353	15,96	7306	0,16	
3:45:00	43	3347	15,95	7307	0,16	
3:45:30	43	3342	15,95	7302	0,16	
3:46:00	43	3336	15,94	7306	0,16	
3:46:30	43	3330	15,94	7305	0,17	
3:47:00	43	3324	15,94	7304	0,17	
3:47:30	43	3317	15,93	7304	0,17	
3:48:00	43	3308	15,93	7304	0,17	
3:48:30	43	3300	15,93	7304	0,17	
3:49:00	43	3292	15,93	7306	0,17	
3:49:30	43	3283	15,92	7305	0,17	
3:50:00	43	3273	15,92	7304	0,17	
3:50:30	43	3264	15,92	7307	0,17	
3:51:00	43	3254	15,91	7307	0,18	
3:51:30	43	3243	15,91	7303	0,18	
3:52:00	43	3233	15,91	7307	0,18	
3:52:30	43	3222	15,91	7302	0,18	
3:53:00	43	3211	15,91	7305	0,18	
3:53:30	43	3200	15,90	7303	0,18	
3:54:00	42	3189	15,90	7306	0,18	
3:54:30	42	3179	15,90	7305	0,18	
3:55:00	42	3169	15,89	7305	0,19	
3:55:30	42	3161	15,89	7304	0,19	
3:56:00	42	3153	15,89	7304	0,19	
3:56:30	42	3144	15,88	7302	0,19	
3:57:00	42	3137	15,88	7304	0,19	
3:57:30	42	3128	15,88	7303	0,19	
3:58:00	42	3119	15,88	7300	0,19	
3:58:30	42	3109	15,87	7302	0,19	
3:59:00	42	3100	15,87	7302	0,20	
3:59:30	42	3090	15,86	7302	0,20	
4:00:00	42	3081	15,86	7300	0,20	
4:00:30	42	3072	15,86	7301	0,20	
4:01:00	42	3063	15,85	7298	0,20	
4:01:30	42	3055	15,85	7302	0,20	
4:02:00	42	3047	15,85	7300	0,21	
4:02:30	42	3039	15,84	7299	0,21	
4:03:00	42	3031	15,84	7299	0,21	
4:03:30	42	3024	15,84	7301	0,21	
4:04:00	42	3016	15,83	7299	0,21	
4:04:30	42	3007	15,83	7298	0,21	
4:05:00	42	2999	15,83	7296	0,21	
4:05:30	42	2990	15,82	7295	0,22	
4:06:00	42	2981	15,82	7297	0,22	
4:06:30	42	2973	15,82	7295	0,22	
4:07:00	42	2964	15,81	7297	0,22	
4:07:30	42	2956	15,81	7299	0,22	
4:08:00	42	2948	15,81	7298	0,22	
4:08:30	42	2941	15,81	7295	0,22	
4:09:00	42	2934	15,80	7292	0,22	
4:09:30	42	2927	15,80	7295	0,23	
4:10:00	42	2919	15,80	7297	0,23	
4:10:30	42	2911	15,79	7296	0,23	
4:11:00	42	2903	15,79	7295	0,23	
4:11:30	42	2895	15,79	7294	0,23	
4:12:00	42	2887	15,78	7293	0,23	
4:12:30	42	2878	15,78	7293	0,24	
4:13:00	42	2869	15,78	7294	0,24	
4:13:30	42	2864	15,77	7295	0,24	
4:14:00	42	2856	15,77	7292	0,24	
4:14:30	42	2849	15,76	7291	0,24	
4:15:00	42	2842	15,76	7294	0,25	
4:15:30	42	2835	15,75	7290	0,25	
4:16:00	42	2828	15,75	7292	0,25	
4:16:30	42	2820	15,74	7294	0,25	
4:17:00	42	2813	15,74	7292	0,25	
4:17:30	42	2805	15,74	7290	0,25	
4:18:00	42	2797	15,73	7291	0,26	
4:18:30	42	2790	15,73	7290	0,26	
4:19:00	42	2783	15,73	7289	0,26	
4:19:30	42	2775	15,73	7287	0,26	
4:20:00	42	2768	15,72	7288	0,26	
4:20:30	42	2761	15,72	7286	0,26	
4:21:00	42	2753	15,72	7289	0,26	
4:21:30	42	2746	15,71	7289	0,27	
4:22:00	42	2739	15,71	7286	0,27	
4:22:30	43	2732	15,71	7288	0,27	
4:23:00	43	2725	15,70	7285	0,27	
4:23:30	42	2717	15,70	7286	0,27	
4:24:00	42	2710	15,70	7285	0,27	
4:24:30	42	2702	15,69	7286	0,27	
4:25:00	42	2695	15,69	7285	0,28	
4:25:30	42	2687	15,69	7284	0,28	
4:26:00	43	3264	15,68	7272	0,28	
4:26:30	43	3253	15,64	7297	0,30	
4:27:00	43	3243	15,62	7294	0,31	
4:27:30	43	3234	15,61	7293	0,31	
4:28:00	43	3225	15,60	7295	0,32	
4:28:30	43	3219	15,60	7294	0,32	
4:29:00	43	3213	15,60	7293	0,32	
4:29:30	43	3206	15,59	7294	0,32	
4:30:00	43	3200	15,59	7295	0,33	
4:30:30	43	3193	15,58	7293	0,33	
4:31:00	43	3185	15,58	7293	0,33	
4:31:30	43	3177	15,57	7289	0,33	
4:32:00	43	3169	15,57	7293	0,33	
4:32:30	43	3160	15,57	7289	0,34	
4:33:00	43	3151	15,56	7287	0,34	
4:33:30	43	3142	15,55	7289	0,34	
4:34:00	43	3132	15,55	7289	0,34	
4:34:30	43	3122	15,55	7288	0,35	
4:35:00	43	3112	15,54	7284	0,35	
4:35:30	43	3103	15,54	7287	0,35	
4:36:00	42	3094	15,54	7285	0,35	
4:36:30	42	3085	15,53	7283	0,35	
4:37:00	42	3077	15,53	7284	0,35	
4:37:30	42	3068	15,53	7284	0,35	
4:38:00	42	3060	15,52	7284	0,36	
4:38:30	42	3051	15,52	7282	0,36	
4:39:00	42	3044	15,52	7281	0,36	
4:39:30	42	3035	15,51	7280	0,36	
4:40:00	42	3027	15,51	7279	0,36	
4:40:30	42	3019	15,51	7279	0,36	
4:41:00	42	3010	15,50	7277	0,37	
4:41:30	42	3002	15,50	7276	0,37	
4:42:00	42	2993	15,50	7278	0,37	
4:42:30	42	2985	15,49	7275	0,37	
4:43:00	42	2977	15,49	7276	0,37	
4:43:30	42	2969	15,49	7271	0,37	
4:44:00	42	2962	15,48	7273	0,38	
4:44:30	42	2955	15,47	7273	0,38	
4:45:00	42	2947	15,47	7273	0,38	
4:45:30	42	2940	15,47	7271	0,38	
4:46:00	42	2932	15,47	7268	0,38	
4:46:30	42	2924	15,46	7271	0,39	
4:47:00	42	2917	15,46	7270	0,39	
4:47:30	42	2910	15,45	7267	0,39	
4:48:00	42	2903	15,45	7266	0,39	
4:48:30	42	2896	15,44	7265	0,40	
4:49:00	42	2889	15,44	7264	0,40	
4:49:30	42	2882	15,43	7264	0,40	
4:50:00	42	2875	15,43	7263	0,40	
4:50:30	42	2868	15,43	7264	0,40	
4:51:00	42	2861	15,42	7262	0,41	
4:51:30	42	2854	15,42	7262	0,41	
4:52:00	42	2847	15,42	7262	0,41	
4:52:30	42	2840	15,41	7259	0,41	
4:53:00	42	2833	15,41	7261	0,41	
4:53:30	42	2827	15,41	7257	0,41	
4:54:00	42	2819	15,40	7258	0,42	
4:54:30	42	2812	15,40	7255	0,42	
4:55:00	42	2805	15,40	7258	0,42	
4:55:30	42	2798	15,39	7255	0,42	
4:56:00	42	2790	15,39	7253	0,42	
4:56:30	42	2784	15,39	7254	0,43	
4:57:00	42	2777	15,38	7252	0,43	
4:57:30	42	2771	15,38	7252	0,43	
4:58:00	42	2764	15,37	7250	0,43	
4:58:30	42	2758	15,37	7252	0,43	
4:59:00	43	3339	15,34	7257	0,45	
4:59:30	43	3328	15,32	7256	0,46	
5:00:00	43	3319	15,31	7260	0,47	
5:00:30	43	3312	15,30	7256	0,47	
5:01:00	43	3306	15,29	7257	0,48	
5:01:30	43	3303	15,29	7257	0,48	
5:02:00	43	3301	15,28	7253	0,48	
5:02:30	43	3297	15,27	7254	0,49	
5:03:00	43	3293	15,27	7255	0,49	
5:03:30	43	3289	15,26	7254	0,49	
5:04:00	43	3284	15,26	7251	0,49	
5:04:30	43	3278	15,25	7253	0,50	
5:05:00	43	3272	15,24	7250	0,50	
5:05:30	43	3264	15,24	7247	0,50	
5:06:00	43	3257	15,24	7247	0,50	
5:06:30	43	3250	15,24	7249	0,51	
5:07:00	43	3242	15,23	7245	0,51	
5:07:30	43	3233	15,23	7248	0,51	
5:08:00	43	3225	15,23	7246	0,51	
5:08:30	43	3216	15,22	7243	0,51	
5:09:00	43	3207	15,22	7242	0,51	
5:09:30	43	3197	15,22	7243	0,52	
5:10:00	43	3187	15,21	7243	0,52	
5:10:30	43	3178	15,21	7238	0,52	
5:11:00	43	3168	15,21	7239	0,52	
5:11:30	43	3158	15,20	7237	0,52	
5:12:00	42	3148	15,20	7239	0,52	
5:12:30	42	3139	15,20	7237	0,53	
5:13:00	42	3129	15,19	7236	0,53	
5:13:30	42	3120	15,19	7234	0,53	
5:14:00	42	3112	15,19	7234	0,53	
5:14:30	42	3104	15,18	7231	0,54	
5:15:00	42	3097	15,18	7230	0,54	
5:15:30	42	3088	15,17	7231	0,54	
5:16:00	42	3080	15,17	7232	0,54	
5:16:30	42	3072	15,17	7230	0,54	
5:17:00	42	3064	15,16	7230	0,55	
5:17:30	42	3056	15,16	7228	0,55	
5:18:00	42	3048	15,15	7228	0,55	
5:18:30	42	3040	15,15	7225	0,56	
5:19:00	42	3033	15,14	7227	0,56	
5:19:30	42	3026	15,14	7226	0,56	
5:20:00	42	3019	15,14	7226	0,56	
5:20:30	42	3012	15,13	7225	0,56	
5:21:00	42	3005	15,13	7224	0,56	
5:21:30	42	2998	15,13	7222	0,57	
5:22:00	42	2991	15,12	7219	0,57	
5:22:30	42	2984	15,12	7222	0,57	
5:23:00	42	2977	15,12	7219	0,57	
5:23:30	42	2969	15,11	7220	0,57	
5:24:00	42	2963	15,11	7218	0,58	
5:24:30	42	2957	15,11	7220	0,58	
5:25:00	42	2952	15,10	7216	0,58	
5:25:30	42	2946	15,10	7214	0,58	
5:26:00	42	2939	15,10	7216	0,58	
5:26:30	42	2933	15,09	7216	0,59	
5:27:00	42	2926	15,09	7217	0,59	
5:27:30	42	2919	15,09	7214	0,59	
5:28:00	42	2912	15,08	7214	0,59	
5:28:30	42	2906	15,08	7213	0,59	
5:29:00	42	2900	15,07	7210	0,60	
5:29:30	42	2895	15,07	7211	0,60	
5:30:00	42	2890	15,06	7210	0,60	
5:30:30	42	2885	15,06	7206	0,60	
5:31:00	42	2879	15,06	7210	0,61	
5:31:30	42	2873	15,05	7209	0,61	
5:32:00	42	2867	15,05	7209	0,61	
5:32:30	42	2861	15,04	7205	0,62	
5:33:00	42	2854	15,04	7205	0,62	
5:33:30	42	2848	15,04	7208	0,62	
5:34:00	42	2842	15,03	7205	0,62	
5:34:30	42	2836	15,03	7207	0,62	
5:35:00	42	2830	15,03	7204	0,62	
5:35:30	42	2825	15,02	7204	0,63	
5:36:00	42	2819	15,02	7203	0,63	
5:36:30	42	2813	15,02	7203	0,63	
5:37:00	42	2807	15,01	7203	0,63	
5:37:30	42	2802	15,01	7202	0,63	
5:38:00	42	2796	15,01	7203	0,64	
5:38:30	42	2790	15,00	7197	0,64	
5:39:00	42	2784	15,00	7198	0,64	
5:39:30	42	2779	15,00	7199	0,64	
5:40:00	42	2773	14,99	7200	0,64	
5:40:30	42	2768	14,99	7198	0,65	
5:41:00	42	2762	14,99	7196	0,65	
5:41:30	42	2757	14,98	7197	0,65	
5:42:00	42	2752	14,98	7197	0,65	
5:42:30	42	2746	14,98	7196	0,65	
5:43:00	42	2741	14,97	7196	0,66	
5:43:30	42	2735	14,97	7194	0,66	
5:44:00	42	2730	14,96	7195	0,66	
5:44:30	42	2724	14,96	7192	0,67	
5:45:00	42	2719	14,95	7194	0,67	
5:45:30	42	2713	14,95	7194	0,67	
5:46:00	42	2707	14,95	7194	0,67	
5:46:30	42	2702	14,94	7192	0,68	
5:47:00	42	2697	14,94	7189	0,68	
5:47:30	42	2691	14,93	7192	0,68	
5:48:00	42	2686	14,93	7187	0,68	
5:48:30	42	2680	14,93	7190	0,68	
5:49:00	42	2675	14,93	7186	0,69	
5:49:30	43	2669	14,92	7188	0,69	
5:50:00	42	2664	14,92	7190	0,69	
5:50:30	42	2659	14,92	7189	0,69	
5:51:00	43	2654	14,91	7189	0,69	
5:51:30	43	2648	14,91	7184	0,70	
5:52:00	43	2659	14,91	7187	0,70	
5:52:30	43	3231	14,88	7199	0,71	
5:53:00	43	3222	14,86	7204	0,73	
5:53:30	43	3213	14,84	7203	0,74	
5:54:00	43	3206	14,84	7203	0,74	
5:54:30	43	3198	14,83	7203	0,74	
5:55:00	43	3192	14,83	7199	0,75	
5:55:30	43	3187	14,82	7200	0,75	
5:56:00	43	3183	14,82	7201	0,75	
5:56:30	43	3178	14,82	7197	0,75	
5:57:00	43	3745	14,81	7201	0,76	
5:57:30	43	3735	14,78	7224	0,78	
5:58:00	43	3726	14,76	7222	0,79	
5:58:30	43	3718	14,75	7224	0,80	
5:59:00	43	3710	14,74	7223	0,80	
5:59:30	43	3702	14,74	7223	0,81	
6:00:00	43	3694	14,73	7223	0,81	
6:00:30	43	3685	14,73	7220	0,81	
6:01:00	43	3677	14,73	7220	0,81	
6:01:30	43	3669	14,73	7218	0,81	
6:02:00	42	3661	14,72	7217	0,81	
6:02:30	43	3654	14,72	7218	0,82	
6:03:00	43	3648	14,72	7215	0,82	
6:03:30	43	3642	14,71	7217	0,82	
6:04:00	43	3636	14,71	7216	0,82	
6:04:30	43	3630	14,71	7216	0,83	
6:05:00	43	3624	14,70	7216	0,83	
6:05:30	42	3617	14,70	7214	0,83	
6:06:00	43	3610	14,70	7211	0,83	
6:06:30	42	3603	14,70	7213	0,83	
6:07:00	42	3596	14,69	7209	0,84	
6:07:30	42	3589	14,69	7208	0,84	
6:08:00	42	3583	14,69	7207	0,84	
6:08:30	42	3577	14,68	7209	0,84	
6:09:00	42	3571	14,68	7208	0,84	
6:09:30	42	3565	14,68	7207	0,85	
6:10:00	42	3559	14,67	7205	0,85	
6:10:30	42	3552	14,67	7206	0,85	
6:11:00	42	3546	14,66	7206	0,86	
6:11:30	42	3540	14,66	7205	0,86	
6:12:00	42	3535	14,65	7202	0,86	
6:12:30	42	3529	14,65	7202	0,86	
6:13:00	42	3524	14,65	7201	0,87	
6:13:30	42	3518	14,64	7203	0,87	
6:14:00	43	3513	14,64	7200	0,87	
6:14:30	42	3507	14,64	7198	0,87	
6:15:00	42	3502	14,63	7198	0,87	
6:15:30	42	3496	14,63	7199	0,88	
6:16:00	42	3491	14,63	7201	0,88	
6:16:30	42	3485	14,63	7202	0,88	
6:17:00	42	3479	14,62	7199	0,88	
6:17:30	43	3474	14,62	7196	0,88	
6:18:00	42	3469	14,62	7199	0,89	
6:18:30	42	3463	14,62	7197	0,89	
6:19:00	42	3458	14,61	7198	0,89	
6:19:30	42	3452	14,61	7196	0,89	
6:20:00	42	3446	14,61	7192	0,89	
6:20:30	42	3441	14,60	7197	0,90	
6:21:00	43	3436	14,60	7195	0,90	
6:21:30	42	3432	14,60	7195	0,90	
6:22:00	43	3427	14,59	7192	0,90	
6:22:30	43	3422	14,59	7194	0,90	
6:23:00	43	3417	14,59	7189	0,91	
6:23:30	43	3412	14,58	7192	0,91	
6:24:00	43	3406	14,58	7189	0,91	
6:24:30	43	3401	14,58	7192	0,91	
6:25:00	43	3395	14,58	7191	0,92	
6:25:30	43	3390	14,57	7188	0,92	
6:26:00	42	3384	14,57	7190	0,92	
6:26:30	43	3379	14,56	7185	0,92	
6:27:00	43	3374	14,56	7189	0,93	
6:27:30	43	3369	14,56	7185	0,93	
6:28:00	43	3365	14,55	7184	0,93	
6:28:30	43	3360	14,55	7183	0,93	
6:29:00	43	3355	14,55	7186	0,94	
6:29:30	43	3350	14,54	7184	0,94	
6:30:00	43	3345	14,54	7182	0,94	
6:30:30	43	3340	14,54	7183	0,94	
6:31:00	43	3336	14,53	7184	0,95	
6:31:30	43	3330	14,53	7184	0,95	
6:32:00	43	3325	14,53	7181	0,95	
6:32:30	43	3322	14,53	7184	0,95	
6:33:00	43	3318	14,52	7181	0,95	
6:33:30	43	3315	14,52	7180	0,95	
6:34:00	43	3312	14,52	7181	0,96	
6:34:30	43	3308	14,52	7181	0,96	
6:35:00	43	3304	14,51	7178	0,96	
6:35:30	43	3300	14,51	7179	0,96	
6:36:00	43	3295	14,51	7179	0,96	
6:36:30	43	3289	14,50	7176	0,97	
6:37:00	43	3283	14,50	7178	0,97	
6:37:30	43	3277	14,50	7178	0,97	
6:38:00	43	3271	14,50	7178	0,97	
6:38:30	43	3264	14,49	7177	0,97	
6:39:00	43	3257	14,49	7176	0,98	
6:39:30	43	3251	14,49	7172	0,98	
6:40:00	43	3245	14,49	7176	0,98	
6:40:30	43	3240	14,48	7174	0,98	
6:41:00	43	3235	14,48	7176	0,98	
6:41:30	43	3232	14,48	7171	0,99	
6:42:00	43	3227	14,47	7172	0,99	
6:42:30	43	3223	14,47	7172	0,99	
6:43:00	43	3218	14,47	7172	0,99	
6:43:30	43	3214	14,46	7173	1,00	
6:44:00	43	3210	14,46	7172	1,00	
6:44:30	43	3206	14,45	7170	1,00	
6:45:00	43	3202	14,45	7173	1,01	
6:45:30	43	3198	14,45	7172	1,01	
6:46:00	43	3194	14,44	7169	1,01	
6:46:30	43	3189	14,44	7168	1,01	
6:47:00	43	3184	14,44	7169	1,01	
6:47:30	43	3178	14,44	7169	1,02	
6:48:00	43	3172	14,43	7169	1,02	
6:48:30	43	3166	14,43	7167	1,02	
6:49:00	43	3161	14,43	7164	1,02	
6:49:30	43	3155	14,43	7164	1,02	
6:50:00	43	3150	14,43	7163	1,02	
6:50:30	43	3146	14,42	7165	1,03	
6:51:00	43	3142	14,42	7167	1,03	
6:51:30	43	3138	14,42	7164	1,03	
6:52:00	43	3135	14,42	7166	1,03	
6:52:30	43	3132	14,41	7165	1,03	
6:53:00	43	3128	14,41	7162	1,03	
6:53:30	43	3124	14,41	7160	1,04	
6:54:00	43	3120	14,41	7160	1,04	
6:54:30	43	3115	14,40	7163	1,04	
6:55:00	43	3110	14,40	7161	1,04	
6:55:30	43	3105	14,40	7161	1,04	
6:56:00	43	3099	14,40	7159	1,05	
6:56:30	43	3093	14,39	7159	1,05	
6:57:00	43	3087	14,39	7160	1,05	
6:57:30	43	3081	14,39	7159	1,05	
6:58:00	43	3076	14,39	7160	1,05	
6:58:30	43	3072	14,38	7158	1,06	
6:59:00	43	3069	14,38	7160	1,06	
6:59:30	43	3067	14,37	7160	1,06	
7:00:00	43	3065	14,37	7158	1,06	
7:00:30	43	3062	14,37	7157	1,07	
7:01:00	43	3060	14,37	7157	1,07	
7:01:30	43	3057	14,36	7159	1,07	
7:02:00	43	3053	14,36	7158	1,07	
7:02:30	43	3049	14,35	7158	1,08	
7:03:00	43	3045	14,35	7156	1,08	
7:03:30	43	3039	14,35	7156	1,08	
7:04:00	43	3034	14,35	7154	1,08	
7:04:30	43	3029	14,34	7155	1,09	
7:05:00	43	3023	14,34	7155	1,09	
7:05:30	43	3017	14,34	7153	1,09	
7:06:00	43	3011	14,34	7153	1,09	
7:06:30	43	3005	14,33	7150	1,09	
7:07:00	43	2999	14,33	7151	1,10	
7:07:30	43	2994	14,33	7152	1,10	
7:08:00	43	2990	14,33	7151	1,10	
7:08:30	43	2986	14,33	7152	1,10	
7:09:00	43	2983	14,32	7153	1,10	
7:09:30	43	2981	14,32	7150	1,10	
7:10:00	43	2979	14,32	7149	1,10	
7:10:30	43	2977	14,32	7152	1,11	
7:11:00	43	2974	14,31	7146	1,11	
7:11:30	43	2971	14,31	7150	1,11	
7:12:00	43	2967	14,31	7149	1,11	
7:12:30	43	2963	14,31	7151	1,11	
7:13:00	43	2958	14,31	7149	1,12	
7:13:30	43	2953	14,30	7146	1,12	
7:14:00	43	2948	14,30	7146	1,12	
7:14:30	43	2942	14,30	7143	1,12	
7:15:00	43	2936	14,30	7147	1,12	
7:15:30	43	2931	14,29	7146	1,12	
7:16:00	43	2924	14,29	7143	1,13	
7:16:30	43	2918	14,29	7143	1,13	
7:17:00	43	2912	14,29	7143	1,13	
7:17:30	43	2907	14,29	7143	1,13	
7:18:00	43	2904	14,28	7144	1,13	
7:18:30	43	2901	14,28	7143	1,14	
7:19:00	43	2898	14,27	7144	1,14	
7:19:30	43	2895	14,27	7144	1,14	
7:20:00	43	2891	14,27	7143	1,14	
7:20:30	43	2888	14,27	7144	1,15	
7:21:00	43	2885	14,26	7140	1,15	
7:21:30	43	2881	14,26	7143	1,15	
7:22:00	43	2877	14,26	7143	1,15	
7:22:30	43	2873	14,26	7140	1,15	
7:23:00	43	2869	14,25	7139	1,16	
7:23:30	43	2864	14,25	7141	1,16	
7:24:00	43	2858	14,25	7140	1,16	
7:24:30	43	2853	14,24	7141	1,16	
7:25:00	43	2849	14,24	7141	1,17	
7:25:30	43	2845	14,24	7141	1,17	
7:26:00	43	2842	14,24	7141	1,17	
7:26:30	43	2839	14,23	7141	1,17	
7:27:00	43	2837	14,23	7139	1,17	
7:27:30	43	2834	14,23	7140	1,17	
7:28:00	43	2831	14,23	7137	1,18	
7:28:30	43	2827	14,23	7141	1,18	
7:29:00	43	2823	14,23	7137	1,18	
7:29:30	43	2818	14,22	7140	1,18	
7:30:00	43	2814	14,22	7135	1,18	
7:30:30	43	2808	14,22	7137	1,18	
7:31:00	43	2803	14,22	7135	1,18	
7:31:30	43	2798	14,22	7137	1,19	
7:32:00	43	2792	14,21	7138	1,19	
7:32:30	43	2788	14,21	7137	1,19	
7:33:00	43	2785	14,21	7137	1,19	
7:33:30	43	2782	14,21	7135	1,19	
7:34:00	43	2780	14,21	7138	1,20	
7:34:30	43	2778	14,20	7138	1,20	
7:35:00	43	2776	14,20	7135	1,20	
7:35:30	43	2774	14,20	7135	1,20	
7:36:00	43	2771	14,19	7137	1,20	
7:36:30	43	2768	14,19	7135	1,21	
7:37:00	43	2764	14,19	7136	1,21	
7:37:30	43	2760	14,19	7135	1,21	
7:38:00	43	2755	14,19	7136	1,21	
7:38:30	43	2750	14,18	7131	1,21	
7:39:00	43	2745	14,18	7132	1,22	
7:39:30	43	2740	14,18	7134	1,22	
7:40:00	43	2734	14,18	7132	1,22	
7:40:30	43	2728	14,17	7134	1,22	
7:41:00	42	2722	14,17	7132	1,22	
7:41:30	43	2717	14,17	7133	1,23	
7:42:00	43	2714	14,17	7133	1,23	
7:42:30	43	2711	14,16	7130	1,23	
7:43:00	43	2708	14,16	7132	1,23	
7:43:30	43	2705	14,16	7135	1,23	
7:44:00	43	2702	14,15	7132	1,24	
7:44:30	43	2699	14,15	7133	1,24	
7:45:00	43	2694	14,15	7131	1,24	
7:45:30	43	2690	14,15	7131	1,24	
7:46:00	42	2685	14,14	7130	1,25	
7:46:30	43	2680	14,14	7128	1,25	
7:47:00	42	2676	14,14	7131	1,25	
7:47:30	43	3272	14,14	7129	1,25	
7:48:00	43	3263	14,11	7157	1,27	
7:48:30	42	3256	14,10	7156	1,29	
7:49:00	43	3249	14,09	7158	1,29	
7:49:30	42	3243	14,08	7156	1,30	
7:50:00	42	3237	14,08	7157	1,30	
7:50:30	42	3232	14,08	7154	1,30	
7:51:00	43	3228	14,07	7157	1,30	
7:51:30	43	3224	14,07	7154	1,31	
7:52:00	43	3221	14,07	7158	1,31	
7:52:30	43	3217	14,06	7157	1,31	
7:53:00	43	3213	14,06	7152	1,32	
7:53:30	43	3209	14,06	7153	1,32	
7:54:00	43	3779	14,04	7184	1,33	
7:54:30	43	3769	14,02	7191	1,35	
7:55:00	43	3760	14,01	7190	1,36	
7:55:30	43	3754	14,01	7188	1,36	
7:56:00	43	3750	14,00	7190	1,36	
7:56:30	43	3748	14,00	7191	1,37	
7:57:00	43	3747	14,00	7192	1,37	
7:57:30	43	3746	14,00	7188	1,37	
7:58:00	43	3746	13,99	7191	1,37	
7:58:30	43	3744	13,99	7192	1,38	
7:59:00	43	3741	13,99	7188	1,38	
7:59:30	43	3738	13,99	7190	1,38	
8:00:00	43	3735	13,98	7185	1,38	
8:00:30	43	3731	13,98	7186	1,39	
8:01:00	43	3727	13,98	7185	1,39	
8:01:30	43	3722	13,98	7186	1,39	
8:02:00	43	4108	13,97	7188	1,39	
8:02:30	43	4129	13,95	7203	1,41	
8:03:00	43	4136	13,94	7203	1,42	
8:03:30	43	4140	13,93	7200	1,43	
8:04:00	43	4143	13,93	7200	1,43	
8:04:30	43	4145	13,93	7201	1,43	
8:05:00	43	4145	13,92	7203	1,44	
8:05:30	43	4138	13,92	7204	1,44	
8:06:00	43	4144	13,92	7203	1,44	
8:06:30	43	4142	13,92	7203	1,44	
8:07:00	42	4139	13,92	7204	1,44	
8:07:30	42	4142	13,91	7207	1,45	
8:08:00	43	4143	13,91	7207	1,45	
8:08:30	43	4144	13,91	7207	1,45	
8:09:00	43	4144	13,91	7205	1,45	
8:09:30	43	4142	13,90	7206	1,45	
8:10:00	42	4143	13,90	7206	1,46	
8:10:30	42	4141	13,90	7204	1,46	
8:11:00	42	4144	13,90	7206	1,46	
8:11:30	42	4139	13,89	7208	1,47	
8:12:00	42	4140	13,89	7208	1,47	
8:12:30	42	4138	13,89	7204	1,47	
8:13:00	42	4134	13,89	7204	1,47	
8:13:30	42	4133	13,88	7202	1,47	
8:14:00	42	4130	13,88	7204	1,48	
8:14:30	42	4126	13,88	7206	1,48	
8:15:00	42	4122	13,88	7204	1,48	
8:15:30	42	4118	13,87	7204	1,48	
8:16:00	42	4114	13,87	7202	1,49	
8:16:30	42	4109	13,87	7204	1,49	
8:17:00	42	4105	13,87	7206	1,49	
8:17:30	42	4100	13,86	7206	1,49	
8:18:00	42	4095	13,86	7206	1,50	
8:18:30	42	4091	13,86	7203	1,50	
8:19:00	42	4086	13,85	7203	1,50	
8:19:30	42	4083	13,85	7203	1,50	
8:20:00	42	4079	13,85	7204	1,50	
8:20:30	42	4075	13,85	7205	1,51	
8:21:00	42	4072	13,85	7200	1,51	
8:21:30	42	4069	13,84	7204	1,51	
8:22:00	42	4065	13,84	7202	1,51	
8:22:30	42	4062	13,84	7204	1,51	
8:23:00	42	4058	13,84	7203	1,52	
8:23:30	42	4054	13,84	7201	1,52	
8:24:00	42	4051	13,84	7201	1,52	
8:24:30	42	4047	13,83	7203	1,52	
8:25:00	42	4042	13,83	7203	1,52	
8:25:30	42	4038	13,83	7203	1,52	
8:26:00	42	4035	13,83	7200	1,53	
8:26:30	42	4031	13,83	7202	1,53	
8:27:00	42	4028	13,83	7200	1,53	
8:27:30	42	4025	13,82	7203	1,53	
8:28:00	42	4021	13,82	7202	1,53	
8:28:30	42	4018	13,82	7200	1,53	
8:29:00	42	4014	13,82	7201	1,53	
8:29:30	42	4011	13,82	7200	1,53	
8:30:00	42	4007	13,82	7201	1,54	
8:30:30	43	4003	13,82	7201	1,54	
8:31:00	42	3999	13,81	7198	1,54	
8:31:30	42	3996	13,81	7199	1,54	
8:32:00	42	3993	13,81	7199	1,54	
8:32:30	42	3989	13,81	7201	1,55	
8:33:00	42	3986	13,81	7199	1,55	
8:33:30	42	3982	13,80	7200	1,55	
8:34:00	43	3979	13,80	7198	1,55	
8:34:30	42	3975	13,80	7196	1,55	
8:35:00	42	3972	13,80	7199	1,55	
8:35:30	43	3968	13,80	7197	1,56	
8:36:00	43	3965	13,80	7196	1,56	
8:36:30	43	3961	13,79	7199	1,56	
8:37:00	42	3958	13,79	7194	1,56	
8:37:30	43	3955	13,79	7198	1,56	
8:38:00	43	3952	13,79	7199	1,56	
8:38:30	43	3949	13,78	7197	1,57	
8:39:00	43	3946	13,78	7197	1,57	
8:39:30	43	3942	13,78	7196	1,57	
8:40:00	43	3938	13,78	7197	1,57	
8:40:30	43	3935	13,77	7195	1,58	
8:41:00	43	3931	13,77	7193	1,58	
8:41:30	43	3928	13,77	7194	1,58	
8:42:00	43	3924	13,77	7192	1,58	
8:42:30	43	3922	13,77	7195	1,59	
8:43:00	43	3919	13,76	7196	1,59	
8:43:30	43	3916	13,76	7194	1,59	
8:44:00	43	3912	13,76	7195	1,59	
8:44:30	43	3909	13,75	7194	1,60	
8:45:00	43	3905	13,75	7192	1,60	
8:45:30	43	3902	13,75	7194	1,60	
8:46:00	43	3899	13,75	7196	1,60	
8:46:30	43	3896	13,75	7194	1,60	
8:47:00	43	3893	13,74	7193	1,61	
8:47:30	43	3889	13,74	7194	1,61	
8:48:00	43	3886	13,74	7194	1,61	
8:48:30	43	3883	13,74	7192	1,61	
8:49:00	43	3881	13,74	7192	1,61	
8:49:30	43	3879	13,74	7187	1,61	
8:50:00	43	3877	13,74	7191	1,61	
8:50:30	43	3875	13,74	7189	1,61	
8:51:00	43	3872	13,73	7190	1,62	
8:51:30	43	3869	13,73	7191	1,62	
8:52:00	43	3865	13,73	7190	1,62	
8:52:30	43	3862	13,73	7189	1,62	
8:53:00	43	3857	13,73	7188	1,62	
8:53:30	43	3853	13,73	7188	1,62	
8:54:00	43	3847	13,73	7187	1,62	
8:54:30	43	3842	13,72	7185	1,63	
8:55:00	43	3837	13,72	7189	1,63	
8:55:30	43	3833	13,72	7189	1,63	
8:56:00	43	3829	13,72	7184	1,63	
8:56:30	43	3826	13,72	7187	1,63	
8:57:00	43	3823	13,72	7189	1,63	
8:57:30	43	3820	13,71	7188	1,64	
8:58:00	43	3818	13,71	7186	1,64	
8:58:30	43	3818	13,71	7186	1,64	
8:59:00	43	3818	13,71	7187	1,64	
8:59:30	43	3817	13,71	7188	1,64	
9:00:00	43	3816	13,71	7189	1,64	
9:00:30	43	3814	13,70	7187	1,65	
9:01:00	43	3812	13,70	7186	1,65	
9:01:30	43	3809	13,70	7184	1,65	
9:02:00	43	3806	13,70	7187	1,65	
9:02:30	43	3802	13,70	7186	1,65	
9:03:00	43	3797	13,70	7186	1,65	
9:03:30	43	3794	13,69	7186	1,66	
9:04:00	43	3789	13,69	7186	1,66	
9:04:30	43	3784	13,69	7185	1,66	
9:05:00	43	3778	13,69	7182	1,66	
9:05:30	43	3773	13,69	7182	1,66	
9:06:00	43	3768	13,68	7182	1,66	
9:06:30	43	3762	13,68	7184	1,67	
9:07:00	42	3756	13,68	7184	1,67	
9:07:30	42	3751	13,68	7183	1,67	
9:08:00	42	3748	13,68	7181	1,67	
9:08:30	43	3745	13,68	7182	1,67	
9:09:00	43	3742	13,67	7184	1,68	
9:09:30	43	3740	13,67	7183	1,68	
9:10:00	43	3737	13,67	7183	1,68	
9:10:30	43	3734	13,67	7180	1,68	
9:11:00	43	3730	13,66	7183	1,69	
9:11:30	43	3726	13,66	7183	1,69	
9:12:00	42	3722	13,66	7181	1,69	
9:12:30	42	3717	13,66	7181	1,69	
9:13:00	42	3713	13,66	7178	1,69	
9:13:30	42	3708	13,66	7181	1,69	
9:14:00	42	3704	13,66	7181	1,69	
9:14:30	42	3701	13,65	7180	1,70	
9:15:00	42	3698	13,65	7178	1,70	
9:15:30	42	3695	13,65	7179	1,70	
9:16:00	42	3692	13,65	7180	1,70	
9:16:30	42	3689	13,64	7178	1,71	
9:17:00	42	3686	13,64	7181	1,71	
9:17:30	42	3682	13,64	7177	1,71	
9:18:00	42	3679	13,64	7180	1,71	
9:18:30	42	3675	13,64	7178	1,71	
9:19:00	42	3672	13,64	7180	1,71	
9:19:30	42	3668	13,64	7180	1,71
