Repository: ProgWizer/parser

File: project-root/data/Data Acquisition/Data Acquisition/2020 year (143)/20-080.txt (part 1 of 8)
--Test Summary--
Full Path and File Name	
Instrument Name	7322
Instrument Type	Model 7322 Consistometer - Variable Speed
Instrument Serial Number	
Test Start Date	07.05.2020
Test Start Time	13:03:15
Test Stop Date	07.05.2020
Test Stop Time	16:24:24
Test Length	3:21:09
Final Sample Time Offset	3:21:08
Controller Schedule Name	
Sampling Period	1 second
Comments	
Information	WellID	
Information	Customer	
Information	EngName	
Information	CementClass	G
Information	CementMfr	Ñóõîé Ëîã
Information	Additives	80G+20MKU+4CaCl2+0.25CEX-201
Information	Density	1500
Information	BHCT	37
Information	BHST	47
Information	FluidLoss	
Information	JobType	
Calculated Value	Time_30Bc	2:53:52
Calculated Value	Time_70Bc	3:20:58
Calculated Value	Time_100Bc	N/A
Initial Temperature (°C)	31 °C
Final Temperature (°C)	37 °C
Initial Pressure (MPa)	0,5 MPa
Final Pressure (MPa)	12,1 MPa
Initial Consistency (Bc)	5 Bc
Final Consistency (Bc)	70 Bc
Initial Wall Temperature (°C)	25 °C
Final Wall Temperature (°C)	35 °C
Initial Motor Speed (RPM)	150 RPM
Final Motor Speed (RPM)	150 RPM
--Data--
Time (HH:MM:SS)	Temperature (°C)	Pressure (MPa)	Consistency (Bc)	Wall Temperature (°C)	Motor Speed (RPM)
0:00:00	31	0,5	5	25	150
0:00:01	31	0,5	5	25	150
0:00:02	31	0,5	5	25	150
0:00:03	31	0,5	5	25	150
0:00:04	31	0,5	5	25	150
0:00:05	31	0,5	5	25	150
0:00:06	31	0,5	5	25	150
0:00:07	31	0,5	5	25	150
0:00:08	31	0,5	5	26	150
0:00:09	31	0,5	5	25	150
0:00:10	31	0,5	5	25	150
0:00:11	31	0,6	5	25	150
0:00:12	31	0,6	5	26	150
0:00:13	31	0,6	5	25	150
0:00:14	31	0,5	5	25	150
0:00:15	31	0,5	5	26	150
0:00:16	31	0,5	5	26	150
0:00:17	31	0,5	5	26	150
0:00:18	31	0,5	5	26	150
0:00:19	31	0,5	5	26	150
0:00:20	31	0,5	5	26	150
0:00:21	31	0,5	5	26	150
0:00:22	31	0,6	5	26	150
0:00:23	31	0,6	5	26	150
0:00:24	31	0,6	5	26	150
0:00:25	31	0,6	5	26	150
0:00:26	31	0,6	5	26	150
0:00:27	31	0,6	5	26	150
0:00:28	31	0,6	5	26	150
0:00:29	31	0,6	5	26	150
0:00:30	31	0,6	5	26	150
0:00:31	31	0,6	5	26	150
0:00:32	31	0,6	5	26	150
0:00:33	31	0,6	5	26	150
0:00:34	31	0,6	5	27	150
0:00:35	31	0,6	5	27	150
0:00:36	31	0,6	5	27	150
0:00:37	31	0,6	5	27	150
0:00:38	31	0,6	5	27	150
0:00:39	31	0,6	5	27	150
0:00:40	31	0,6	5	27	150
0:00:41	31	0,6	5	27	150
0:00:42	31	0,6	5	27	150
0:00:43	31	0,6	5	27	150
0:00:44	31	0,6	5	27	150
0:00:45	31	0,6	5	27	150
0:00:46	31	0,6	5	27	150
0:00:47	31	0,6	5	27	150
0:00:48	30	0,6	5	28	150
0:00:49	30	0,6	5	28	150
0:00:50	31	0,6	5	28	150
0:00:51	31	0,6	5	28	150
0:00:52	30	0,6	5	28	150
0:00:53	30	0,6	5	28	150
0:00:54	30	0,6	5	28	150
0:00:55	30	0,6	5	28	150
0:00:56	30	0,6	5	28	150
0:00:57	30	0,6	5	28	150
0:00:58	30	0,7	5	28	150
0:00:59	30	0,7	5	28	150
0:01:00	30	0,7	5	28	150
0:01:01	30	0,7	5	28	150
0:01:02	30	0,7	5	29	150
0:01:03	30	0,7	5	29	150
0:01:04	30	0,7	5	29	150
0:01:05	30	0,7	5	29	150
0:01:06	30	0,7	5	29	150
0:01:07	30	0,7	5	29	150
0:01:08	30	0,7	5	29	150
0:01:09	30	0,7	5	29	150
0:01:10	30	0,7	5	29	150
0:01:11	30	0,7	5	29	150
0:01:12	30	0,7	5	29	150
0:01:13	30	0,7	5	29	150
0:01:14	30	0,7	5	29	150
0:01:15	30	0,7	5	30	150
0:01:16	30	0,7	5	30	150
0:01:17	30	0,7	5	30	150
0:01:18	30	0,7	5	30	150
0:01:19	30	0,7	5	30	150
0:01:20	30	0,8	5	30	150
0:01:21	30	0,8	5	30	150
0:01:22	30	0,8	5	30	150
0:01:23	30	0,8	5	30	150
0:01:24	30	0,8	5	30	150
0:01:25	30	0,8	5	30	150
0:01:26	30	0,8	5	30	150
0:01:27	30	0,8	5	30	150
0:01:28	30	0,8	5	30	150
0:01:29	30	0,8	5	31	150
0:01:30	30	0,8	5	31	150
0:01:31	30	0,8	5	31	150
0:01:32	30	0,8	5	31	150
0:01:33	30	0,8	5	31	150
0:01:34	30	0,9	5	31	150
0:01:35	30	0,9	5	31	150
0:01:36	30	0,9	5	31	150
0:01:37	30	0,9	5	31	150
0:01:38	30	0,9	5	31	150
0:01:39	30	0,9	5	31	150
0:01:40	30	0,9	5	31	150
0:01:41	30	0,9	5	31	150
0:01:42	30	0,9	5	31	150
0:01:43	30	0,9	4	31	150
0:01:44	30	0,9	4	32	150
0:01:45	30	0,9	4	31	150
0:01:46	30	1,0	4	31	150
0:01:47	30	1,0	5	31	150
0:01:48	30	1,0	4	32	150
0:01:49	30	1,0	5	32	150
0:01:50	30	1,0	4	32	150
0:01:51	30	1,0	4	32	150
0:01:52	30	1,0	5	32	150
0:01:53	30	1,0	4	32	150
0:01:54	30	1,0	5	32	150
0:01:55	30	1,0	4	32	150
0:01:56	30	1,0	4	32	150
0:01:57	30	1,1	4	32	150
0:01:58	30	1,1	4	32	150
0:01:59	30	1,1	4	32	150
0:02:00	30	1,1	4	32	150
0:02:01	30	1,1	5	32	150
0:02:02	30	1,1	5	32	150
0:02:03	30	1,1	5	32	150
0:02:04	30	1,1	5	32	150
0:02:05	30	1,1	5	32	150
0:02:06	30	1,1	5	33	150
0:02:07	30	1,1	5	32	150
0:02:08	30	1,2	5	33	150
0:02:09	30	1,2	4	33	150
0:02:10	30	1,2	4	33	150
0:02:11	30	1,2	4	33	150
0:02:12	30	1,2	5	33	150
0:02:13	30	1,2	5	33	150
0:02:14	30	1,2	4	33	150
0:02:15	30	1,2	4	33	150
0:02:16	30	1,3	4	33	150
0:02:17	30	1,3	4	33	150
0:02:18	30	1,3	4	33	150
0:02:19	30	1,3	4	33	150
0:02:20	30	1,3	4	33	150
0:02:21	30	1,3	4	33	150
0:02:22	30	1,3	4	33	150
0:02:23	30	1,3	4	33	150
0:02:24	30	1,3	4	33	150
0:02:25	30	1,3	4	33	150
0:02:26	30	1,4	4	33	150
0:02:27	30	1,4	4	33	150
0:02:28	30	1,4	4	33	150
0:02:29	30	1,4	4	33	150
0:02:30	30	1,4	4	34	150
0:02:31	30	1,4	4	33	150
0:02:32	30	1,4	4	33	150
0:02:33	30	1,4	4	33	150
0:02:34	30	1,4	4	34	150
0:02:35	30	1,4	4	33	150
0:02:36	30	1,4	4	34	150
0:02:37	30	1,4	4	34	150
0:02:38	30	1,5	4	33	150
0:02:39	30	1,5	4	34	150
0:02:40	30	1,5	4	33	150
0:02:41	30	1,5	4	34	150
0:02:42	30	1,5	4	34	150
0:02:43	30	1,5	4	34	150
0:02:44	30	1,5	4	34	150
0:02:45	30	1,5	4	34	150
0:02:46	30	1,5	4	34	150
0:02:47	30	1,5	4	34	150
0:02:48	30	1,5	4	34	150
0:02:49	30	1,5	4	34	150
0:02:50	30	1,6	4	34	150
0:02:51	30	1,6	4	34	150
0:02:52	30	1,6	4	34	150
0:02:53	30	1,6	4	34	150
0:02:54	30	1,6	4	34	150
0:02:55	30	1,6	4	34	150
0:02:56	30	1,6	4	34	150
0:02:57	30	1,6	4	34	150
0:02:58	30	1,6	4	34	150
0:02:59	30	1,6	4	34	150
0:03:00	30	1,6	4	34	150
0:03:01	30	1,6	4	34	150
0:03:02	30	1,6	4	34	150
0:03:03	30	1,6	4	34	150
0:03:04	30	1,6	4	34	150
0:03:05	30	1,7	4	34	150
0:03:06	30	1,7	4	34	150
0:03:07	30	1,6	4	34	150
0:03:08	30	1,7	4	34	150
0:03:09	30	1,7	4	34	150
0:03:10	30	1,7	4	34	150
0:03:11	30	1,7	4	34	150
0:03:12	30	1,7	4	34	150
0:03:13	30	1,7	4	34	150
0:03:14	30	1,7	4	34	150
0:03:15	30	1,7	4	34	150
0:03:16	30	1,7	4	34	150
0:03:17	30	1,7	4	34	150
0:03:18	30	1,7	4	34	150
0:03:19	30	1,8	4	34	150
0:03:20	30	1,8	4	34	150
0:03:21	30	1,8	4	34	150
0:03:22	30	1,8	4	34	150
0:03:23	30	1,8	4	34	150
0:03:24	30	1,8	4	34	150
0:03:25	31	1,8	4	34	150
0:03:26	31	1,8	4	34	150
0:03:27	31	1,8	4	34	150
0:03:28	31	1,8	4	34	150
0:03:29	31	1,8	4	34	150
0:03:30	31	1,8	4	34	150
0:03:31	31	1,8	4	34	150
0:03:32	31	1,8	4	34	150
0:03:33	31	1,8	4	34	150
0:03:34	31	1,8	4	34	150
0:03:35	31	1,8	4	34	150
0:03:36	31	1,9	4	34	150
0:03:37	31	1,9	4	34	150
0:03:38	31	1,9	4	34	150
0:03:39	31	1,9	4	34	150
0:03:40	31	1,9	4	34	150
0:03:41	31	1,9	4	34	150
0:03:42	31	1,9	4	34	150
0:03:43	31	1,9	4	34	150
0:03:44	31	1,9	4	34	150
0:03:45	31	1,9	4	34	150
0:03:46	31	1,9	4	34	150
0:03:47	31	1,9	4	34	150
0:03:48	31	1,9	4	34	150
0:03:49	31	1,9	4	34	150
0:03:50	31	1,9	4	34	150
0:03:51	31	1,9	4	34	150
0:03:52	31	2,0	4	34	150
0:03:53	31	2,0	4	34	150
0:03:54	31	2,0	4	34	150
0:03:55	31	2,0	4	34	150
0:03:56	31	2,0	4	34	150
0:03:57	31	2,0	4	34	150
0:03:58	31	2,0	4	34	150
0:03:59	31	2,0	4	34	150
0:04:00	31	2,0	4	34	150
0:04:01	31	2,0	4	34	150
0:04:02	31	2,0	4	34	150
0:04:03	31	2,0	4	34	150
0:04:04	31	2,0	4	34	150
0:04:05	31	2,1	4	34	150
0:04:06	31	2,1	4	34	150
0:04:07	31	2,1	4	34	150
0:04:08	31	2,1	4	34	150
0:04:09	31	2,1	4	34	150
0:04:10	31	2,1	4	34	150
0:04:11	31	2,1	4	34	150
0:04:12	31	2,1	4	34	150
0:04:13	31	2,1	4	34	150
0:04:14	31	2,1	4	34	150
0:04:15	31	2,1	4	34	150
0:04:16	31	2,1	4	34	150
0:04:17	31	2,1	4	34	150
0:04:18	31	2,1	4	34	150
0:04:19	31	2,2	4	35	150
0:04:20	31	2,2	4	34	150
0:04:21	31	2,2	4	34	150
0:04:22	31	2,2	4	34	150
0:04:23	31	2,2	4	34	150
0:04:24	31	2,2	4	34	150
0:04:25	31	2,2	4	34	150
0:04:26	31	2,2	4	34	150
0:04:27	31	2,2	4	34	150
0:04:28	31	2,2	4	34	150
0:04:29	31	2,2	4	34	150
0:04:30	31	2,2	4	34	150
0:04:31	31	2,2	4	34	150
0:04:32	31	2,2	4	34	150
0:04:33	31	2,3	4	34	150
0:04:34	31	2,3	4	34	150
0:04:35	31	2,3	4	34	150
0:04:36	31	2,3	4	34	150
0:04:37	31	2,3	4	34	150
0:04:38	31	2,3	4	34	150
0:04:39	31	2,3	4	34	150
0:04:40	31	2,3	4	34	150
0:04:41	31	2,3	4	34	150
0:04:42	31	2,3	4	34	150
0:04:43	31	2,3	4	34	150
0:04:44	31	2,3	4	34	150
0:04:45	31	2,3	4	34	150
0:04:46	31	2,3	4	34	150
0:04:47	31	2,3	4	34	150
0:04:48	31	2,4	4	34	150
0:04:49	31	2,4	4	34	150
0:04:50	31	2,4	4	34	150
0:04:51	31	2,4	4	34	150
0:04:52	31	2,4	4	34	150
0:04:53	31	2,4	4	34	150
0:04:54	31	2,4	4	34	150
0:04:55	31	2,4	4	34	150
0:04:56	31	2,4	4	34	150
0:04:57	31	2,4	4	34	150
0:04:58	31	2,4	4	34	150
0:04:59	31	2,4	4	34	150
0:05:00	31	2,4	4	34	150
0:05:01	31	2,4	4	34	150
0:05:02	31	2,4	4	34	150
0:05:03	31	2,4	4	34	150
0:05:04	31	2,4	4	34	150
0:05:05	31	2,5	4	34	150
0:05:06	31	2,5	4	34	150
0:05:07	31	2,5	4	34	150
0:05:08	31	2,5	4	34	150
0:05:09	31	2,5	4	34	150
0:05:10	31	2,5	4	34	150
0:05:11	31	2,5	4	34	150
0:05:12	31	2,5	4	34	150
0:05:13	31	2,5	4	34	150
0:05:14	31	2,5	4	34	150
0:05:15	31	2,5	4	34	150
0:05:16	31	2,5	4	34	150
0:05:17	31	2,5	4	34	150
0:05:18	31	2,5	4	34	150
0:05:19	31	2,5	4	34	150
0:05:20	31	2,5	4	34	150
0:05:21	31	2,5	4	34	150
0:05:22	31	2,6	4	34	150
0:05:23	31	2,6	4	34	150
0:05:24	31	2,6	4	34	150
0:05:25	31	2,6	4	34	150
0:05:26	31	2,6	4	34	150
0:05:27	31	2,6	4	34	150
0:05:28	31	2,6	4	34	150
0:05:29	31	2,6	4	34	150
0:05:30	31	2,6	4	34	150
0:05:31	31	2,6	4	34	150
0:05:32	31	2,6	4	35	150
0:05:33	31	2,6	4	34	150
0:05:34	31	2,6	4	35	150
0:05:35	31	2,6	4	34	150
0:05:36	31	2,6	4	35	150
0:05:37	31	2,6	4	34	150
0:05:38	31	2,6	4	34	150
0:05:39	31	2,6	4	34	150
0:05:40	31	2,7	4	34	150
0:05:41	31	2,7	4	35	150
0:05:42	32	2,7	4	34	150
0:05:43	31	2,7	4	34	150
0:05:44	31	2,7	4	34	150
0:05:45	32	2,7	4	34	150
0:05:46	32	2,7	4	34	150
0:05:47	32	2,7	5	35	150
0:05:48	32	2,7	4	34	150
0:05:49	32	2,7	5	35	150
0:05:50	32	2,7	4	34	150
0:05:51	32	2,7	4	34	150
0:05:52	32	2,7	4	34	150
0:05:53	32	2,7	4	34	150
0:05:54	32	2,7	4	35	150
0:05:55	32	2,7	4	34	150
0:05:56	32	2,7	4	35	150
0:05:57	32	2,7	4	34	150
0:05:58	32	2,7	4	34	150
0:05:59	32	2,8	4	34	150
0:06:00	32	2,9	4	35	150
0:06:01	32	2,9	4	34	150
0:06:02	32	2,9	4	35	150
0:06:03	32	2,9	4	34	150
0:06:04	32	2,9	4	34	150
0:06:05	32	2,9	4	34	150
0:06:06	32	2,9	4	34	150
0:06:07	32	2,9	4	34	150
0:06:08	32	2,9	4	34	150
0:06:09	32	2,9	4	34	150
0:06:10	32	2,9	4	34	150
0:06:11	32	2,9	4	34	150
0:06:12	32	2,9	4	34	150
0:06:13	32	2,9	4	34	150
0:06:14	32	2,9	4	34	150
0:06:15	32	2,9	4	34	150
0:06:16	32	2,9	4	34	150
0:06:17	32	2,9	4	34	150
0:06:18	32	2,9	4	34	150
0:06:19	32	2,9	4	34	150
0:06:20	32	2,9	4	34	150
0:06:21	32	3,0	4	34	150
0:06:22	32	3,0	4	35	150
0:06:23	32	3,0	4	34	150
0:06:24	32	3,0	4	34	150
0:06:25	32	3,0	4	34	150
0:06:26	32	3,0	4	35	150
0:06:27	32	3,0	4	34	150
0:06:28	32	3,0	4	34	150
0:06:29	32	3,0	4	35	150
0:06:30	32	3,0	4	34	150
0:06:31	32	3,0	4	35	150
0:06:32	32	3,0	4	34	150
0:06:33	32	3,0	4	35	150
0:06:34	32	3,0	4	34	150
0:06:35	32	3,0	4	34	150
0:06:36	32	3,0	4	34	150
0:06:37	32	3,0	4	34	150
0:06:38	32	3,0	4	34	150
0:06:39	32	3,0	4	34	150
0:06:40	32	3,0	4	34	150
0:06:41	32	3,0	4	34	150
0:06:42	32	3,0	4	34	150
0:06:43	32	3,0	4	34	150
0:06:44	32	3,0	4	34	150
0:06:45	32	3,1	4	34	150
0:06:46	32	3,2	4	34	150
0:06:47	32	3,2	4	34	150
0:06:48	32	3,2	4	34	150
0:06:49	32	3,2	4	34	150
0:06:50	32	3,2	4	34	150
0:06:51	32	3,2	4	34	150
0:06:52	32	3,2	4	34	150
0:06:53	32	3,2	4	35	150
0:06:54	32	3,2	4	35	150
0:06:55	32	3,2	4	34	150
0:06:56	32	3,2	4	34	150
0:06:57	32	3,2	4	34	150
0:06:58	32	3,2	4	34	150
0:06:59	32	3,2	4	34	150
0:07:00	32	3,2	4	34	150
0:07:01	32	3,2	4	35	150
0:07:02	32	3,2	4	34	150
0:07:03	32	3,2	4	34	150
0:07:04	32	3,2	4	35	150
0:07:05	32	3,2	4	34	150
0:07:06	32	3,2	4	34	150
0:07:07	32	3,2	4	34	150
0:07:08	32	3,2	4	34	150
0:07:09	32	3,3	4	34	150
0:07:10	32	3,3	4	35	150
0:07:11	32	3,4	4	34	150
0:07:12	32	3,4	4	35	150
0:07:13	32	3,4	4	34	150
0:07:14	32	3,4	4	34	150
0:07:15	32	3,4	4	34	150
0:07:16	32	3,4	4	34	150
0:07:17	32	3,4	4	34	150
0:07:18	32	3,3	4	34	150
0:07:19	32	3,3	4	35	150
0:07:20	32	3,3	4	34	150
0:07:21	32	3,4	4	34	150
0:07:22	32	3,3	4	34	150
0:07:23	32	3,3	4	34	150
0:07:24	32	3,3	4	34	150
0:07:25	32	3,3	4	34	150
0:07:26	32	3,3	4	34	150
0:07:27	32	3,3	4	34	150
0:07:28	32	3,3	4	34	150
0:07:29	32	3,3	4	34	150
0:07:30	32	3,3	4	34	150
0:07:31	32	3,3	4	34	150
0:07:32	32	3,4	4	34	150
0:07:33	32	3,4	4	34	150
0:07:34	32	3,4	4	35	150
0:07:35	32	3,4	4	34	150
0:07:36	32	3,4	4	34	150
0:07:37	32	3,5	4	34	150
0:07:38	32	3,5	4	34	150
0:07:39	32	3,5	4	34	150
0:07:40	32	3,5	4	35	150
0:07:41	32	3,5	4	34	150
0:07:42	32	3,5	4	34	150
0:07:43	32	3,5	4	34	150
0:07:44	32	3,5	4	34	150
0:07:45	32	3,5	4	34	150
0:07:46	32	3,5	4	34	150
0:07:47	32	3,5	4	34	150
0:07:48	32	3,5	4	34	150
0:07:49	32	3,5	4	34	150
0:07:50	32	3,5	4	34	150
0:07:51	32	3,5	4	34	150
0:07:52	32	3,5	4	34	150
0:07:53	32	3,5	4	34	150
0:07:54	32	3,5	4	34	150
0:07:55	32	3,5	4	34	150
0:07:56	32	3,5	4	34	150
0:07:57	32	3,5	4	35	150
0:07:58	32	3,5	4	34	150
0:07:59	32	3,5	4	34	150
0:08:00	32	3,5	4	34	150
0:08:01	32	3,6	4	34	150
0:08:02	32	3,6	4	34	150
0:08:03	32	3,6	4	34	150
0:08:04	32	3,6	4	34	150
0:08:05	32	3,6	4	35	150
0:08:06	32	3,7	4	34	150
0:08:07	32	3,7	4	34	150
0:08:08	32	3,7	4	34	150
0:08:09	32	3,7	4	34	150
0:08:10	32	3,8	4	35	150
0:08:11	32	3,7	4	34	150
0:08:12	32	3,7	4	34	150
0:08:13	32	3,7	4	35	150
0:08:14	32	3,7	4	35	150
0:08:15	32	3,7	4	35	150
0:08:16	32	3,7	4	35	150
0:08:17	32	3,7	4	34	150
0:08:18	32	3,7	4	34	150
0:08:19	32	3,7	4	34	150
0:08:20	32	3,7	4	34	150
0:08:21	32	3,7	4	34	150
0:08:22	32	3,7	4	34	150
0:08:23	32	3,7	4	34	150
0:08:24	32	3,7	4	34	150
0:08:25	32	3,7	4	35	150
0:08:26	32	3,7	4	34	150
0:08:27	32	3,7	4	34	150
0:08:28	32	3,7	4	35	150
0:08:29	32	3,7	4	34	150
0:08:30	32	3,7	4	35	150
0:08:31	32	3,7	4	34	150
0:08:32	32	3,7	4	34	150
0:08:33	32	3,7	4	34	150
0:08:34	32	3,7	4	34	150
0:08:35	32	3,8	4	34	150
0:08:36	32	3,8	4	35	150
0:08:37	32	3,8	4	35	150
0:08:38	32	3,8	4	34	150
0:08:39	32	3,9	4	34	150
0:08:40	32	4,0	4	35	150
0:08:41	32	4,0	4	35	150
0:08:42	32	4,0	4	35	150
0:08:43	32	4,0	4	35	150
0:08:44	32	4,0	4	34	150
0:08:45	33	4,0	4	35	150
0:08:46	33	4,0	4	34	150
0:08:47	33	4,0	4	35	150
0:08:48	33	4,0	4	34	150
0:08:49	33	4,0	4	35	150
0:08:50	33	4,0	4	34	150
0:08:51	33	4,0	4	35	150
0:08:52	33	4,0	4	35	150
0:08:53	33	4,0	4	35	150
0:08:54	33	4,0	4	35	150
0:08:55	33	4,0	4	34	150
0:08:56	33	4,0	4	35	150
0:08:57	33	4,0	4	34	150
0:08:58	33	4,0	4	35	150
0:08:59	33	4,0	4	35	150
0:09:00	33	4,0	4	35	150
0:09:01	33	4,0	4	34	150
0:09:02	33	4,0	4	34	150
0:09:03	33	4,0	4	34	150
0:09:04	33	4,0	4	34	150
0:09:05	33	4,0	4	35	150
0:09:06	33	4,0	4	35	150
0:09:07	33	4,0	4	34	150
0:09:08	33	4,0	4	34	150
0:09:09	33	4,0	4	34	150
0:09:10	33	4,0	4	35	150
0:09:11	33	4,0	4	35	150
0:09:12	33	4,0	4	34	150
0:09:13	33	4,0	4	35	150
0:09:14	33	4,2	4	35	150
0:09:15	33	4,2	4	35	150
0:09:16	33	4,2	4	35	150
0:09:17	33	4,2	4	35	150
0:09:18	33	4,2	4	35	150
0:09:19	33	4,2	4	35	150
0:09:20	33	4,2	4	35	150
0:09:21	33	4,2	4	35	150
0:09:22	33	4,2	4	35	150
0:09:23	33	4,2	4	34	150
0:09:24	33	4,2	4	35	150
0:09:25	33	4,2	4	35	150
0:09:26	33	4,2	4	35	150
0:09:27	33	4,2	4	35	150
0:09:28	33	4,2	4	35	150
0:09:29	33	4,2	4	35	150
0:09:30	33	4,2	4	35	150
0:09:31	33	4,2	4	35	150
0:09:32	33	4,2	4	35	150
0:09:33	33	4,2	4	35	150
0:09:34	33	4,2	4	34	150
0:09:35	33	4,2	4	35	150
0:09:36	33	4,2	4	35	150
0:09:37	33	4,2	4	35	150
0:09:38	33	4,2	4	35	150
0:09:39	33	4,2	4	35	150
0:09:40	33	4,2	4	35	150
0:09:41	33	4,2	4	35	150
0:09:42	33	4,2	4	35	150
0:09:43	33	4,2	4	35	150
0:09:44	33	4,2	4	35	150
0:09:45	33	4,2	4	35	150
0:09:46	33	4,2	4	35	150
0:09:47	33	4,2	4	35	150
0:09:48	33	4,2	4	35	150
0:09:49	33	4,2	4	35	150
0:09:50	33	4,2	4	35	150
0:09:51	33	4,2	4	35	150
0:09:52	33	4,2	4	35	150
0:09:53	33	4,2	4	35	150
0:09:54	33	4,3	4	35	150
0:09:55	33	4,4	4	35	150
0:09:56	33	4,5	4	35	150
0:09:57	33	4,5	4	35	150
0:09:58	33	4,5	4	35	150
0:09:59	33	4,5	4	35	150
0:10:00	33	4,5	4	35	150
0:10:01	33	4,5	4	35	150
0:10:02	33	4,5	4	35	150
0:10:03	33	4,5	4	35	150
0:10:04	33	4,5	4	35	150
0:10:05	33	4,5	4	35	150
0:10:06	33	4,5	4	35	150
0:10:07	33	4,5	4	35	150
0:10:08	33	4,5	4	35	150
0:10:09	33	4,5	4	35	150
0:10:10	33	4,5	4	35	150
0:10:11	33	4,5	4	35	150
0:10:12	33	4,5	4	35	150
0:10:13	33	4,5	4	35	150
0:10:14	33	4,5	4	35	150
0:10:15	33	4,5	4	35	150
0:10:16	33	4,5	4	35	150
0:10:17	33	4,5	4	35	150
0:10:18	33	4,5	4	35	150
0:10:19	33	4,5	4	35	150
0:10:20	33	4,5	4	35	150
0:10:21	33	4,5	4	35	150
0:10:22	33	4,5	4	35	150
0:10:23	33	4,5	4	35	150
0:10:24	33	4,5	4	35	150
0:10:25	33	4,5	4	35	150
0:10:26	33	4,5	4	35	150
0:10:27	33	4,5	4	35	150
0:10:28	33	4,5	4	35	150
0:10:29	33	4,5	4	35	150
0:10:30	33	4,5	4	35	150
0:10:31	33	4,5	4	35	150
0:10:32	33	4,5	4	35	150
0:10:33	33	4,5	4	35	150
0:10:34	33	4,5	4	35	150
0:10:35	33	4,5	4	35	150
0:10:36	33	4,5	4	35	150
0:10:37	33	4,6	4	35	150
0:10:38	33	4,6	4	35	150
0:10:39	33	4,6	4	35	150
0:10:40	33	4,6	4	35	150
0:10:41	33	4,6	4	35	150
0:10:42	33	4,6	4	35	150
0:10:43	33	4,6	4	35	150
0:10:44	33	4,6	4	35	150
0:10:45	33	4,7	4	35	150
0:10:46	33	4,8	4	35	150
0:10:47	33	4,8	4	35	150
0:10:48	33	4,8	4	35	150
0:10:49	33	4,8	4	35	150
0:10:50	33	4,8	4	35	150
0:10:51	33	4,8	4	35	150
0:10:52	33	4,8	4	35	150
0:10:53	33	4,8	4	35	150
0:10:54	33	4,8	4	35	150
0:10:55	33	4,8	4	35	150
0:10:56	33	4,8	4	35	150
0:10:57	33	4,8	4	35	150
0:10:58	33	4,8	4	35	150
0:10:59	33	4,8	4	35	150
0:11:00	33	4,8	4	35	150
0:11:01	33	4,8	4	35	150
0:11:02	33	4,8	4	35	150
0:11:03	33	4,8	4	35	150
0:11:04	33	4,8	4	35	150
0:11:05	33	4,8	4	35	150
0:11:06	33	4,8	4	35	150
0:11:07	33	4,8	4	35	150
0:11:08	33	4,8	4	35	150
0:11:09	33	4,8	4	35	150
0:11:10	33	4,8	4	35	150
0:11:11	33	4,8	4	35	150
0:11:12	33	4,8	4	35	150
0:11:13	33	4,8	4	35	150
0:11:14	33	4,8	4	35	150
0:11:15	33	4,8	4	35	150
0:11:16	33	4,8	4	35	150
0:11:17	33	4,8	4	35	150
0:11:18	33	4,8	4	35	150
0:11:19	33	4,8	4	35	150
0:11:20	33	4,8	4	35	150
0:11:21	33	4,8	4	35	150
0:11:22	33	4,8	4	35	150
0:11:23	33	4,8	4	35	150
0:11:24	33	4,8	4	35	150
0:11:25	33	4,8	4	35	150
0:11:26	33	4,9	4	35	150
0:11:27	33	4,8	4	35	150
0:11:28	33	4,9	4	35	150
0:11:29	33	4,9	4	35	150
0:11:30	33	4,9	4	35	150
0:11:31	33	4,9	4	35	150
0:11:32	33	5,0	4	35	150
0:11:33	33	5,1	4	35	150
0:11:34	33	5,1	4	35	150
0:11:35	33	5,2	4	35	150
0:11:36	33	5,2	4	35	150
0:11:37	33	5,2	4	35	150
0:11:38	33	5,2	4	35	150
0:11:39	33	5,2	4	35	150
0:11:40	33	5,2	4	35	150
0:11:41	33	5,2	4	35	150
0:11:42	33	5,2	4	35	150
0:11:43	33	5,2	4	35	150
0:11:44	33	5,2	4	35	150
0:11:45	33	5,2	4	35	150
0:11:46	33	5,2	4	35	150
0:11:47	33	5,2	4	35	150
0:11:48	33	5,2	4	35	150
0:11:49	33	5,2	4	35	150
0:11:50	33	5,2	4	35	150
0:11:51	33	5,2	4	35	150
0:11:52	33	5,2	4	35	150
0:11:53	33	5,2	4	35	150
0:11:54	33	5,2	4	35	150
0:11:55	33	5,2	4	35	150
0:11:56	33	5,2	4	35	150
0:11:57	33	5,2	4	35	150
0:11:58	33	5,2	4	35	150
0:11:59	33	5,2	4	35	150
0:12:00	33	5,2	4	35	150
0:12:01	33	5,2	4	35	150
0:12:02	33	5,2	4	35	150
0:12:03	33	5,2	4	35	150
0:12:04	33	5,2	4	35	150
0:12:05	33	5,2	4	35	150
0:12:06	33	5,2	4	35	150
0:12:07	33	5,2	4	35	150
0:12:08	33	5,2	4	35	150
0:12:09	33	5,2	4	35	150
0:12:10	33	5,2	4	35	150
0:12:11	33	5,2	4	35	150
0:12:12	33	5,2	4	35	150
0:12:13	33	5,2	4	35	150
0:12:14	33	5,2	4	35	150
0:12:15	33	5,2	4	35	150
0:12:16	33	5,2	4	35	150
0:12:17	33	5,2	4	35	150
0:12:18	33	5,2	4	35	150
0:12:19	33	5,2	4	35	150
0:12:20	33	5,2	4	35	150
0:12:21	33	5,2	4	35	150
0:12:22	33	5,2	4	35	150
0:12:23	33	5,2	4	35	150
0:12:24	33	5,2	4	35	150
0:12:25	33	5,2	4	35	150
0:12:26	33	5,2	4	35	150
0:12:27	33	5,2	4	35	150
0:12:28	33	5,3	4	35	150
0:12:29	33	5,5	4	35	150
0:12:30	33	5,5	4	35	150
0:12:31	33	5,5	4	35	150
0:12:32	33	5,5	4	35	150
0:12:33	33	5,5	4	35	150
0:12:34	33	5,5	4	35	150
0:12:35	33	5,5	4	35	150
0:12:36	33	5,5	4	35	150
0:12:37	33	5,5	5	35	150
0:12:38	33	5,5	4	35	150
0:12:39	33	5,5	4	35	150
0:12:40	33	5,5	5	35	150
0:12:41	33	5,5	4	35	150
0:12:42	33	5,5	4	35	150
0:12:43	33	5,5	4	35	150
0:12:44	33	5,5	4	35	150
0:12:45	33	5,5	5	35	150
0:12:46	33	5,5	4	35	150
0:12:47	33	5,5	4	35	150
0:12:48	33	5,5	4	35	150
0:12:49	33	5,5	4	35	150
0:12:50	33	5,5	4	35	150
0:12:51	33	5,5	4	35	150
0:12:52	33	5,5	4	35	150
0:12:53	33	5,5	4	35	150
0:12:54	33	5,5	4	35	150
0:12:55	33	5,5	4	35	150
0:12:56	33	5,5	4	35	150
0:12:57	33	5,5	4	35	150
0:12:58	33	5,5	4	35	150
0:12:59	33	5,5	4	35	150
0:13:00	33	5,5	4	35	150
0:13:01	33	5,5	4	35	150
0:13:02	33	5,5	4	35	150
0:13:03	33	5,5	4	35	150
0:13:04	33	5,5	4	35	150
0:13:05	33	5,5	4	35	150
0:13:06	33	5,5	4	35	150
0:13:07	33	5,5	4	35	150
0:13:08	33	5,5	4	35	150
0:13:09	33	5,5	4	35	150
0:13:10	33	5,5	4	35	150
0:13:11	33	5,5	4	35	150
0:13:12	33	5,5	4	35	150
0:13:13	33	5,5	4	35	150
0:13:14	33	5,5	4	35	150
0:13:15	33	5,5	4	35	150
0:13:16	33	5,6	4	35	150
0:13:17	34	5,6	4	35	150
0:13:18	34	5,6	4	35	150
0:13:19	33	5,6	4	35	150
0:13:20	34	5,6	4	35	150
0:13:21	34	5,6	4	35	150
0:13:22	34	5,6	4	35	150
0:13:23	34	5,6	4	35	150
0:13:24	34	5,6	4	35	150
0:13:25	34	5,6	4	35	150
0:13:26	34	5,6	4	35	150
0:13:27	34	5,6	4	35	150
0:13:28	34	5,7	4	35	150
0:13:29	34	5,8	4	35	150
0:13:30	34	5,9	4	35	150
0:13:31	34	5,9	4	35	150
0:13:32	34	5,9	4	35	150
0:13:33	34	5,9	5	35	150
0:13:34	34	5,9	5	35	150
0:13:35	34	5,9	5	35	150
0:13:36	34	5,9	4	35	150
0:13:37	34	5,9	5	35	150
0:13:38	34	5,9	5	35	150
0:13:39	34	5,9	5	35	150
0:13:40	34	5,9	5	35	150
0:13:41	34	5,9	5	35	150
0:13:42	34	5,9	4	35	150
0:13:43	34	5,9	5	35	150
0:13:44	34	5,9	5	35	150
0:13:45	34	5,9	4	35	150
0:13:46	34	5,9	4	35	150
0:13:47	34	5,9	4	35	150
0:13:48	34	5,9	5	35	150
0:13:49	34	5,9	4	35	150
0:13:50	34	5,9	4	35	150
0:13:51	34	5,9	4	35	150
0:13:52	34	5,9	4	35	150
0:13:53	34	5,9	4	35	150
0:13:54	34	5,9	4	35	150
0:13:55	34	5,9	4	35	150
0:13:56	34	5,9	4	35	150
0:13:57	34	5,9	4	35	150
0:13:58	34	5,9	4	35	150
0:13:59	34	5,9	4	35	150
0:14:00	34	5,9	4	35	150
0:14:01	34	5,9	4	35	150
0:14:02	34	5,9	4	35	150
0:14:03	34	5,9	4	35	150
0:14:04	34	5,9	4	35	150
0:14:05	34	5,9	4	35	150
0:14:06	34	5,9	4	35	150
0:14:07	34	5,9	4	36	150
0:14:08	34	5,9	4	35	150
0:14:09	34	5,9	4	35	150
0:14:10	34	5,9	4	35	150
0:14:11	34	5,9	4	35	150
0:14:12	34	5,9	4	35	150
0:14:13	34	5,9	4	35	150
0:14:14	34	5,9	4	35	150
0:14:15	34	5,9	5	35	150
0:14:16	34	5,9	4	35	150
0:14:17	34	5,9	4	35	150
0:14:18	34	5,9	4	35	150
0:14:19	34	6,0	4	35	150
0:14:20	34	6,0	4	35	150
0:14:21	34	6,0	4	35	150
0:14:22	34	6,0	4	35	150
0:14:23	34	6,1	4	35	150
0:14:24	34	6,1	4	35	150
0:14:25	34	6,1	4	35	150
0:14:26	34	6,1	4	35	150
0:14:27	34	6,1	4	35	150
0:14:28	34	6,1	4	35	150
0:14:29	34	6,1	4	35	150
0:14:30	34	6,1	4	35	150
0:14:31	34	6,1	4	35	150
0:14:32	34	6,1	4	35	150
0:14:33	34	6,1	4	35	150
0:14:34	34	6,1	4	35	150
0:14:35	34	6,1	4	35	150
0:14:36	34	6,1	4	35	150
0:14:37	34	6,1	4	35	150
0:14:38	34	6,2	4	35	150
0:14:39	34	6,3	4	35	150
0:14:40	34	6,3	5	36	150
0:14:41	34	6,3	5	35	150
0:14:42	34	6,3	5	35	150
0:14:43	34	6,3	5	36	150
0:14:44	34	6,3	5	35	150
0:14:45	34	6,3	5	35	150
0:14:46	34	6,3	5	35	150
0:14:47	34	6,3	5	35	150
0:14:48	34	6,3	5	36	150
0:14:49	34	6,3	5	36	150
0:14:50	34	6,3	5	36	150
0:14:51	34	6,3	4	35	150
0:14:52	34	6,3	4	36	150
0:14:53	34	6,3	5	35	150
0:14:54	34	6,3	5	36	150
0:14:55	34	6,3	5	35	150
0:14:56	34	6,4	5	36	150
0:14:57	34	6,3	5	35	150
0:14:58	34	6,4	5	36	150
0:14:59	34	6,4	5	36	150
0:15:00	34	6,4	5	35	150
0:15:01	34	6,4	5	36	150
0:15:02	34	6,4	5	36	150
0:15:03	34	6,4	5	36	150
0:15:04	34	6,4	5	36	150
0:15:05	34	6,4	5	36	150
0:15:06	34	6,4	5	36	150
0:15:07	34	6,4	5	36	150
0:15:08	34	6,4	5	36	150
0:15:09	34	6,4	5	36	150
0:15:10	34	6,4	5	36	150
0:15:11	34	6,4	5	36	150
0:15:12	34	6,4	5	36	150
0:15:13	34	6,4	5	36	150
0:15:14	34	6,4	5	36	150
0:15:15	34	6,4	5	36	150
0:15:16	34	6,4	5	36	150
0:15:17	34	6,4	5	36	150
0:15:18	34	6,4	5	36	150
0:15:19	34	6,4	5	36	150
0:15:20	34	6,4	5	36	150
0:15:21	34	6,4	5	36	150
0:15:22	34	6,4	5	36	150
0:15:23	34	6,4	5	36	150
0:15:24	34	6,4	5	36	150
0:15:25	34	6,4	5	36	150
0:15:26	34	6,4	5	36	150
0:15:27	34	6,4	5	36	150
0:15:28	34	6,4	5	36	150
0:15:29	34	6,4	5	36	150
0:15:30	34	6,5	5	36	150
0:15:31	34	6,5	5	36	150
0:15:32	34	6,5	5	36	150
0:15:33	34	6,5	5	36	150
0:15:34	34	6,5	5	36	150
0:15:35	34	6,5	5	36	150
0:15:36	34	6,5	5	36	150
0:15:37	34	6,5	5	36	150
0:15:38	34	6,5	5	36	150
0:15:39	34	6,5	5	36	150
0:15:40	34	6,5	5	36	150
0:15:41	34	6,5	5	36	150
0:15:42	34	6,5	5	36	150
0:15:43	34	6,5	5	36	150
0:15:44	34	6,5	5	36	150
0:15:45	34	6,6	5	36	150
0:15:46	34	6,6	5	36	150
0:15:47	34	6,6	5	36	150
0:15:48	34	6,6	5	36	150
0:15:49	34	6,6	5	36	150
0:15:50	34	6,6	5	36	150
0:15:51	34	6,6	5	36	150
0:15:52	34	6,6	5	36	150
0:15:53	34	6,6	5	36	150
0:15:54	34	6,6	5	36	150
0:15:55	34	6,6	5	36	150
0:15:56	34	6,6	5	36	150
0:15:57	34	6,6	5	36	150
0:15:58	34	6,6	5	36	150
0:15:59	34	6,6	5	36	150
0:16:00	34	6,6	5	36	150
0:16:01	34	6,6	5	36	150
0:16:02	34	6,6	5	36	150
0:16:03	34	6,8	5	36	150
0:16:04	34	6,9	5	36	150
0:16:05	34	7,0	5	36	150
0:16:06	34	7,0	5	36	150
0:16:07	34	7,0	5	36	150
0:16:08	34	7,0	5	36	150
0:16:09	34	7,0	5	36	150
0:16:10	34	7,0	5	36	150
0:16:11	34	7,0	5	36	150
0:16:12	34	7,0	5	36	150
0:16:13	34	7,0	5	36	150
0:16:14	34	7,0	5	36	150
0:16:15	34	7,0	5	36	150
0:16:16	34	7,0	5	36	150
0:16:17	34	7,0	5	36	150
0:16:18	34	7,0	5	36	150
0:16:19	34	7,0	5	36	150
0:16:20	34	7,0	5	36	150
0:16:21	34	7,0	5	36	150
0:16:22	34	7,0	5	36	150
0:16:23	34	7,0	5	36	150
0:16:24	34	7,0	5	36	150
0:16:25	34	7,0	5	36	150
0:16:26	34	7,0	5	36	150
0:16:27	34	7,0	5	36	150
0:16:28	34	7,0	5	36	150
0:16:29	34	7,0	5	36	150
0:16:30	34	7,0	5	36	150
0:16:31	34	7,0	5	36	150
0:16:32	34	7,0	5	36	150
0:16:33	34	7,0	5	36	150
0:16:34	34	7,0	5	36	150
0:16:35	34	7,0	5	36	150
0:16:36	34	7,0	5	36	150
0:16:37	34	7,0	5	36	150
0:16:38	34	7,0	5	36	150
0:16:39	34	7,0	5	36	150
0:16:40	34	7,0	5	36	150
0:16:41	34	7,0	5	36	150
0:16:42	34	7,0	5	36	150
0:16:43	34	7,0	6	36	150
0:16:44	34	7,0	6	36	150
0:16:45	34	7,0	6	36	150
0:16:46	34	7,0	6	36	150
0:16:47	34	7,0	6	36	150
0:16:48	34	7,0	6	36	150
0:16:49	34	7,0	6	36	150
0:16:50	34	7,0	6	36	150
0:16:51	34	7,0	6	36	150
0:16:52	34	7,0	7	36	150
0:16:53	34	7,0	7	36	150
0:16:54	34	7,0	7	36	150
0:16:55	34	7,0	7	36	150
0:16:56	34	7,0	7	36	150
0:16:57	34	7,0	7	36	150
0:16:58	34	7,0	6	36	150
0:16:59	34	7,0	7	36	150
0:17:00	34	7,0	6	36	150
0:17:01	34	7,0	7	36	150
0:17:02	34	7,0	7	36	150
0:17:03	34	7,0	7	36	150
0:17:04	34	7,0	7	36	150
0:17:05	34	7,0	7	36	150
0:17:06	34	7,1	7	36	150
0:17:07	34	7,1	6	36	150
0:17:08	34	7,1	7	36	150
0:17:09	34	7,1	7	36	150
0:17:10	34	7,1	6	36	150
0:17:11	34	7,1	7	36	150
0:17:12	34	7,1	7	36	150
0:17:13	34	7,1	7	36	150
0:17:14	34	7,1	7	36	150
0:17:15	34	7,1	7	36	150
0:17:16	34	7,1	7	36	150
0:17:17	34	7,1	6	36	150
0:17:18	34	7,1	7	36	150
0:17:19	34	7,1	7	36	150
0:17:20	34	7,1	6	36	150
0:17:21	34	7,2	6	36	150
0:17:22	34	7,4	6	36	150
0:17:23	34	7,4	6	36	150
0:17:24	34	7,5	6	36	150
0:17:25	34	7,5	7	36	150
0:17:26	34	7,5	7	36	150
0:17:27	34	7,5	6	36	150
0:17:28	34	7,5	7	36	150
0:17:29	34	7,5	7	36	150
0:17:30	34	7,5	7	36	150
0:17:31	34	7,5	7	36	150
0:17:32	34	7,5	7	36	150
0:17:33	34	7,5	7	36	150
0:17:34	34	7,5	6	36	150
0:17:35	34	7,5	6	36	150
0:17:36	34	7,5	6	36	150
0:17:37	34	7,5	6	36	150
0:17:38	34	7,5	6	36	150
0:17:39	34	7,5	6	36	150
0:17:40	34	7,5	6	36	150
0:17:41	34	7,5	7	36	150
0:17:42	34	7,5	6	36	150
0:17:43	34	7,5	6	36	150
0:17:44	34	7,5	6	36	150
0:17:45	34	7,5	6	36	150
0:17:46	34	7,5	6	36	150
0:17:47	34	7,5	6	36	150
0:17:48	34	7,5	6	36	150
0:17:49	34	7,5	6	36	150
0:17:50	34	7,5	6	36	150
0:17:51	34	7,5	6	36	150
0:17:52	34	7,5	6	36	150
0:17:53	34	7,5	6	36	150
0:17:54	34	7,5	6	36	150
0:17:55	34	7,5	6	36	150
0:17:56	34	7,5	6	36	150
0:17:57	34	7,5	7	36	150
0:17:58	34	7,5	7	36	150
0:17:59	34	7,5	7	36	150
0:18:00	34	7,5	7	36	150
0:18:01	34	7,5	7	36	150
0:18:02	34	7,5	7	36	150
0:18:03	34	7,5	7	36	150
0:18:04	34	7,5	7	36	150
0:18:05	34	7,5	7	36	150
0:18:06	34	7,5	7	36	150
0:18:07	34	7,5	7	36	150
0:18:08	34	7,5	7	36	150
0:18:09	34	7,5	7	36	150
0:18:10	34	7,6	7	36	150
0:18:11	34	7,6	7	36	150
0:18:12	34	7,6	7	36	150
0:18:13	34	7,6	7	36	150
0:18:14	34	7,6	7	36	150
0:18:15	34	7,6	7	36	150
0:18:16	35	7,6	7	36	150
0:18:17	35	7,6	7	36	150
0:18:18	35	7,6	7	36	150
0:18:19	35	7,6	7	36	150
0:18:20	34	7,6	7	36	150
0:18:21	35	7,6	7	36	150
0:18:22	35	7,6	7	36	150
0:18:23	35	7,6	7	36	150
0:18:24	35	7,6	7	36	150
0:18:25	35	7,6	7	36	150
0:18:26	35	7,6	6	36	150
0:18:27	35	7,6	6	36	150
0:18:28	35	7,6	6	36	150
0:18:29	35	7,6	6	36	150
0:18:30	35	7,6	6	36	150
0:18:31	35	7,6	6	36	150
0:18:32	35	7,6	6	36	150
0:18:33	35	7,6	7	36	150
0:18:34	35	7,6	7	36	150
0:18:35	35	7,6	7	36	150
0:18:36	35	7,6	7	36	150
0:18:37	35	7,6	7	36	150
0:18:38	35	7,6	7	36	150
0:18:39	35	7,6	7	36	150
0:18:40	35	7,6	7	36	150
0:18:41	35	7,6	7	36	150
0:18:42	35	7,6	7	36	150
0:18:43	35	7,6	6	36	150
0:18:44	35	7,6	6	36	150
0:18:45	35	7,7	6	36	150
0:18:46	35	7,8	7	36	150
0:18:47	35	7,9	7	36	150
0:18:48	35	8,0	6	36	150
0:18:49	35	8,0	6	36	150
0:18:50	35	8,0	6	36	150
0:18:51	35	8,0	6	36	150
0:18:52	35	8,0	6	36	150
0:18:53	35	8,0	6	36	150
0:18:54	35	8,0	6	36	150
0:18:55	35	8,0	6	36	150
0:18:56	35	8,0	6	36	150
0:18:57	35	8,0	6	36	150
0:18:58	35	8,0	6	36	150
0:18:59	35	8,0	6	36	150
0:19:00	35	8,0	6	36	150
0:19:01	35	8,0	6	36	150
0:19:02	35	8,0	6	36	150
0:19:03	35	8,0	6	36	150
0:19:04	35	8,0	6	36	150
0:19:05	35	8,0	6	36	150
0:19:06	35	8,0	6	36	150
0:19:07	35	8,0	6	36	150
0:19:08	35	8,0	6	36	150
0:19:09	35	8,0	6	36	150
0:19:10	35	8,0	6	36	150
0:19:11	35	8,0	6	36	150
0:19:12	35	8,0	6	36	150
0:19:13	35	8,0	6	36	150
0:19:14	35	8,0	6	36	150
0:19:15	35	8,0	6	36	150
0:19:16	35	8,1	6	36	150
0:19:17	35	8,1	6	36	150
0:19:18	35	8,1	6	36	150
0:19:19	35	8,0	6	36	150
0:19:20	35	8,1	6	36	150
0:19:21	35	8,1	6	36	150
0:19:22	35	8,1	6	36	150
0:19:23	35	8,1	6	36	150
0:19:24	35	8,1	6	36	150
0:19:25	35	8,1	6	36	150
0:19:26	35	8,1	6	36	150
0:19:27	35	8,1	6	36	150
0:19:28	35	8,1	6	36	150
0:19:29	35	8,1	6	36	150
0:19:30	35	8,1	6	36	150
0:19:31	35	8,1	6	36	150
0:19:32	35	8,1	6	36	150
0:19:33	35	8,1	6	36	150
0:19:34	35	8,1	6	36	150
0:19:35	35	8,1	6	36	150
0:19:36	35	8,1	6	36	150
0:19:37	35	8,1	6	36	150
0:19:38	35	8,1	6	36	150
0:19:39	35	8,1	6	36	150
0:19:40	35	8,1	6	36	150
0:19:41	35	8,1	6	36	150
0:19:42	35	8,1	6	36	150
0:19:43	35	8,1	6	36	150
0:19:44	35	8,1	6	36	150
0:19:45	35	8,1	6	36	150
0:19:46	35	8,1	6	36	150
0:19:47	35	8,1	6	36	150
0:19:48	35	8,1	6	36	150
0:19:49	35	8,1	6	36	150
0:19:50	35	8,1	6	36	150
0:19:51	35	8,1	6	36	150
0:19:52	35	8,1	6	36	150
0:19:53	35	8,1	6	36	150
0:19:54	35	8,1	6	36	150
0:19:55	35	8,1	6	36	150
0:19:56	35	8,1	6	36	150
0:19:57	35	8,1	6	36	150
0:19:58	35	8,1	6	36	150
0:19:59	35	8,1	6	36	150
0:20:00	35	8,1	6	36	150
0:20:01	35	8,1	6	36	150
0:20:02	35	8,1	6	36	150
0:20:03	35	8,1	6	36	150
0:20:04	35	8,1	6	36	150
0:20:05	35	8,1	6	36	150
0:20:06	35	8,3	6	36	150
0:20:07	35	8,4	6	36	150
0:20:08	35	8,4	6	36	150
0:20:09	35	8,4	6	36	150
0:20:10	35	8,4	6	36	150
0:20:11	35	8,4	6	36	150
0:20:12	35	8,4	6	36	150
0:20:13	35	8,4	6	37	150
0:20:14	35	8,4	6	36	150
0:20:15	35	8,4	6	37	150
0:20:16	35	8,4	6	36	150
0:20:17	35	8,4	6	37	150
0:20:18	35	8,4	6	36	150
0:20:19	35	8,4	6	36	150
0:20:20	35	8,4	6	36	150
0:20:21	35	8,4	6	36	150
0:20:22	35	8,4	6	37	150
0:20:23	35	8,4	6	36	150
0:20:24	35	8,4	6	37	150
0:20:25	35	8,4	6	36	150
0:20:26	35	8,4	6	36	150
0:20:27	35	8,4	6	36	150
0:20:28	35	8,4	6	37	150
0:20:29	35	8,4	6	36	150
0:20:30	35	8,4	6	36	150
0:20:31	35	8,4	6	36	150
0:20:32	35	8,5	6	36	150
0:20:33	35	8,5	6	37	150
0:20:34	35	8,5	6	37	150
0:20:35	35	8,5	6	37	150
0:20:36	35	8,5	6	36	150
0:20:37	35	8,5	6	36	150
0:20:38	35	8,5	6	37	150
0:20:39	35	8,5	6	37	150
0:20:40	35	8,5	6	36	150
0:20:41	35	8,5	6	37	150
0:20:42	35	8,5	6	36	150
0:20:43	35	8,5	6	37	150
0:20:44	35	8,5	6	36	150
0:20:45	35	8,5	6	36	150
0:20:46	35	8,5	6	37	150
0:20:47	35	8,5	6	37	150
0:20:48	35	8,5	6	37	150
0:20:49	35	8,5	6	36	150
0:20:50	35	8,5	6	37	150
0:20:51	35	8,5	6	36	150
0:20:52	35	8,5	6	37	150
0:20:53	35	8,5	6	37	150
0:20:54	35	8,5	6	36	150
0:20:55	35	8,5	6	37	150
0:20:56	35	8,5	6	36	150
0:20:57	35	8,5	6	37	150
0:20:58	35	8,5	6	37	150
0:20:59	35	8,5	6	37	150
0:21:00	35	8,5	6	37	150
0:21:01	35	8,5	6	37	150
0:21:02	35	8,5	6	36	150
0:21:03	35	8,5	6	37	150
0:21:04	35	8,6	6	37	150
0:21:05	35	8,7	6	37	150
0:21:06	35	8,7	6	37	150
0:21:07	35	8,7	6	37	150
0:21:08	35	8,7	6	37	150
0:21:09	35	8,7	6	37	150
0:21:10	35	8,7	6	37	150
0:21:11	35	8,7	6	37	150
0:21:12	35	8,7	6	37	150
0:21:13	35	8,7	6	37	150
0:21:14	35	8,7	6	37	150
0:21:15	35	8,7	6	37	150
0:21:16	35	8,7	6	37	150
0:21:17	35	8,7	6	37	150
0:21:18	35	8,7	6	37	150
0:21:19	35	8,8	6	37	150
0:21:20	35	8,8	6	37	150
0:21:21	35	8,8	6	37	150
0:21:22	35	8,8	6	37	150
0:21:23	35	8,8	6	37	150
0:21:24	35	8,8	6	37	150
0:21:25	35	8,8	6	37	150
0:21:26	35	8,8	6	37	150
0:21:27	35	8,8	6	37	150
0:21:28	35	8,8	6	37	150
0:21:29	35	8,8	6	37	150
0:21:30	35	8,8	6	37	150
0:21:31	35	8,8	6	37	150
0:21:32	35	8,8	6	37	150
0:21:33	35	8,8	6	37	150
0:21:34	35	8,8	6	37	150
0:21:35	35	8,8	6	37	150
0:21:36	35	8,8	6	37	150
0:21:37	35	8,8	6	37	150
0:21:38	35	8,8	6	37	150
0:21:39	35	8,8	6	37	150
0:21:40	35	8,8	6	37	150
0:21:41	35	8,8	6	37	150
0:21:42	35	8,8	6	37	150
0:21:43	35	8,8	6	37	150
0:21:44	35	8,8	6	37	150
0:21:45	35	8,8	6	37	150
0:21:46	35	8,8	6	37	150
0:21:47	35	8,8	6	37	150
0:21:48	35	8,8	6	37	150
0:21:49	35	8,9	6	37	150
0:21:50	35	8,9	6	37	150
0:21:51	35	8,9	6	37	150
0:21:52	35	8,9	6	37	150
0:21:53	35	8,9	6	37	150
0:21:54	35	8,9	6	37	150
0:21:55	35	8,9	6	37	150
0:21:56	35	8,9	6	37	150
0:21:57	35	8,9	6	37	150
0:21:58	35	8,9	6	37	150
0:21:59	35	8,9	6	37	150
0:22:00	35	8,9	6	37	150
0:22:01	35	8,9	6	37	150
0:22:02	35	8,9	6	37	150
0:22:03	35	9,0	6	37	150
0:22:04	35	9,2	6	37	150
0:22:05	35	9,2	6	37	150
0:22:06	35	9,3	6	37	150
0:22:07	35	9,3	6	37	150
0:22:08	35	9,3	6	37	150
0:22:09	35	9,3	6	37	150
0:22:10	35	9,3	6	37	150
0:22:11	35	9,3	6	37	150
0:22:12	35	9,3	6	37	150
0:22:13	35	9,3	6	37	150
0:22:14	35	9,3	6	37	150
0:22:15	35	9,3	6	37	150
0:22:16	35	9,3	6	37	150
0:22:17	35	9,3	6	37	150
0:22:18	35	9,3	6	37	150
0:22:19	35	9,3	6	37	150
0:22:20	35	9,3	6	37	150
0:22:21	35	9,3	6	37	150
0:22:22	35	9,3	6	37	150
0:22:23	35	9,3	6	37	150
0:22:24	35	9,3	6	37	150
0:22:25	35	9,3	6	37	150
0:22:26	35	9,3	6	37	150
0:22:27	35	9,3	6	37	150
0:22:28	35	9,3	6	37	150
0:22:29	35	9,3	6	37	150
0:22:30	35	9,3	6	37	150
0:22:31	35	9,3	6	37	150
0:22:32	35	9,3	6	37	150
0:22:33	35	9,3	6	37	150
0:22:34	35	9,3	6	37	150
0:22:35	35	9,3	6	37	150
0:22:36	35	9,3	6	37	150
0:22:37	35	9,3	6	37	150
0:22:38	35	9,3	6	37	150
0:22:39	35	9,3	6	37	150
0:22:40	35	9,3	6	37	150
0:22:41	35	9,3	6	37	150
0:22:42	35	9,3	6	37	150
0:22:43	35	9,3	6	37	150
0:22:44	35	9,3	6	37	150
0:22:45	35	9,3	6	37	150
0:22:46	35	9,3	6	37	150
0:22:47	35	9,4	6	37	150
0:22:48	35	9,4	6	37	150
0:22:49	35	9,4	6	37	150
0:22:50	35	9,4	6	37	150
0:22:51	35	9,4	6	37	150
0:22:52	35	9,4	6	37	150
0:22:53	35	9,4	6	37	150
0:22:54	35	9,4	6	37	150
0:22:55	35	9,4	6	37	150
0:22:56	35	9,4	6	37	150
0:22:57	35	9,4	6	37	150
0:22:58	35	9,4	6	37	150
0:22:59	35	9,4	6	37	150
0:23:00	35	9,4	6	37	150
0:23:01	35	9,4	6	37	150
0:23:02	35	9,4	6	37	150
0:23:03	35	9,4	6	37	150
0:23:04	35	9,4	6	37	150
0:23:05	35	9,4	6	37	150
0:23:06	35	9,4	6	37	150
0:23:07	35	9,4	6	37	150
0:23:08	35	9,4	6	37	150
0:23:09	35	9,4	6	37	150
0:23:10	35	9,4	6	37	150
0:23:11	35	9,4	6	37	150
0:23:12	35	9,4	6	37	150
0:23:13	35	9,4	6	37	150
0:23:14	35	9,4	6	37	150
0:23:15	35	9,4	6	37	150
0:23:16	35	9,4	6	37	150
0:23:17	35	9,4	6	37	150
0:23:18	35	9,4	6	37	150
0:23:19	35	9,4	6	37	150
0:23:20	35	9,4	6	37	150
0:23:21	35	9,4	6	37	150
0:23:22	35	9,4	6	37	150
0:23:23	35	9,4	6	37	150
0:23:24	36	9,4	6	37	150
0:23:25	36	9,4	6	37	150
0:23:26	35	9,4	6	37	150
0:23:27	35	9,4	6	37	150
0:23:28	35	9,4	6	37	150
0:23:29	35	9,4	6	37	150
0:23:30	35	9,6	6	37	150
0:23:31	36	9,6	6	37	150
0:23:32	36	9,7	6	37	150
0:23:33	36	9,7	6	37	150
0:23:34	36	9,7	6	37	150
0:23:35	36	9,7	6	37	150
0:23:36	36	9,7	6	37	150
0:23:37	36	9,7	6	37	150
0:23:38	36	9,7	6	37	150
0:23:39	36	9,7	6	37	150
0:23:40	36	9,7	6	37	150
0:23:41	36	9,7	6	37	150
0:23:42	36	9,7	6	37	150
0:23:43	36	9,7	6	37	150
0:23:44	36	9,7	6	37	150
0:23:45	36	9,7	6	37	150
0:23:46	36	9,7	6	37	150
0:23:47	36	9,7	6	37	150
0:23:48	36	9,7	6	37	150
0:23:49	36	9,7	6	37	150
0:23:50	36	9,7	6	37	150
0:23:51	36	9,7	6	37	150
0:23:52	36	9,7	6	37	150
0:23:53	36	9,7	6	37	150
0:23:54	36	9,7	6	37	150
0:23:55	36	9,7	6	37	150
0:23:56	36	9,7	6	37	150
0:23:57	36	9,7	6	37	150
0:23:58	36	9,7	6	37	150
0:23:59	36	9,7	6	37	150
0:24:00	36	9,7	6	37	150
0:24:01	36	9,7	6	37	150
0:24:02	36	9,7	6	37	150
0:24:03	36	9,7	6	37	150
0:24:04	36	9,7	6	37	150
0:24:05	36	9,8	6	37	150
0:24:06	36	9,8	6	37	150
0:24:07	36	9,8	6	37	150
0:24:08	36	9,8	6	37	150
0:24:09	36	9,8	6	37	150
0:24:10	36	9,8	6	37	150
0:24:11	36	9,8	6	37	150
0:24:12	36	9,8	6	37	150
0:24:13	36	9,8	6	37	150
0:24:14	36	9,8	6	37	150
0:24:15	36	9,8	6	37	150
0:24:16	36	9,8	6	37	150
0:24:17	36	9,8	6	37	150
0:24:18	36	9,8	6	37	150
0:24:19	36	9,8	6	37	150
0:24:20	36	9,8	6	37	150
0:24:21	36	9,8	6	37	150
0:24:22	36	9,8	6	37	150
0:24:23	36	9,8	6	37	150
0:24:24	36	9,9	6	37	150
0:24:25	36	10,0	6	37	150
0:24:26	36	10,0	6	37	150
0:24:27	36	10,0	6	37	150
0:24:28	36	10,0	6	37	150
0:24:29	36	10,0	6	37	150
0:24:30	36	10,0	6	37	150
0:24:31	36	10,0	6	37	150
0:24:32	36	10,0	6	37	150
0:24:33	36	10,0	6	37	150
0:24:34	36	10,0	6	37	150
0:24:35	36	10,0	6	37	150
0:24:36	36	10,0	6	37	150
0:24:37	36	10,0	6	37	150
0:24:38	36	10,0	6	37	150
0:24:39	36	10,0	6	37	150
0:24:40	36	10,0	6	37	150
0:24:41	36	10,0	6	37	150
0:24:42	36	10,0	6	37	150
0:24:43	36	10,0	6	37	150
0:24:44	36	10,0	6	37	150
0:24:45	36	10,0	6	37	150
0:24:46	36	10,0	6	37	150
0:24:47	36	10,0	6	37	150
0:24:48	36	10,0	6	37	150
0:24:49	36	10,0	6	37	150
0:24:50	36	10,0	6	37	150
0:24:51	36	10,0	6	37	150
0:24:52	36	10,0	6	37	150
0:24:53	36	10,0	6	37	150
0:24:54	36	10,0	6	37	150
0:24:55	36	10,1	6	37	150
0:24:56	36	10,1	6	37	150
0:24:57	36	10,1	6	37	150
0:24:58	36	10,1	6	37	150
0:24:59	36	10,1	6	37	150
0:25:00	36	10,1	6	37	150
0:25:01	36	10,1	6	37	150
0:25:02	36	10,1	6	37	150
0:25:03	36	10,1	6	37	150
0:25:04	36	10,1	6	37	150
0:25:05	36	10,1	6	37	150
0:25:06	36	10,1	6	37	150
0:25:07	36	10,1	6	37	150
0:25:08	36	10,1	6	37	150
0:25:09	36	10,1	6	37	150
0:25:10	36	10,1	6	37	150
0:25:11	36	10,1	6	37	150
0:25:12	36	10,1	6	37	150
0:25:13	36	10,1	6	37	150
0:25:14	36	10,1	6	37	150
0:25:15	36	10,3	6	37	150
0:25:16	36	10,4	6	37	150
0:25:17	36	10,5	6	37	150
0:25:18	36	10,5	6	38	150
0:25:19	36	10,5	6	37	150
0:25:20	36	10,5	6	38	150
0:25:21	36	10,5	6	37	150
0:25:22	36	10,6	6	38	150
0:25:23	36	10,6	6	38	150
0:25:24	36	10,6	6	37	150
0:25:25	36	10,6	6	37	150
0:25:26	36	10,6	6	37	150
0:25:27	36	10,6	6	38	150
0:25:28	36	10,6	6	38	150
0:25:29	36	10,6	6	38	150
0:25:30	36	10,6	6	37	150
0:25:31	36	10,6	6	38	150
0:25:32	36	10,6	6	38	150
0:25:33	36	10,6	6	38	150
0:25:34	36	10,6	6	38	150
0:25:35	36	10,6	6	37	150
0:25:36	36	10,6	6	38	150
0:25:37	36	10,6	6	37	150
0:25:38	36	10,6	6	38	150
0:25:39	36	10,6	6	37	150
0:25:40	36	10,6	6	38	150
0:25:41	36	10,6	6	37	150
0:25:42	36	10,6	6	38	150
0:25:43	36	10,6	6	38	150
0:25:44	36	10,6	6	38	150
0:25:45	36	10,6	6	38	150
0:25:46	36	10,6	6	38	150
0:25:47	36	10,6	6	37	150
0:25:48	36	10,6	6	37	150
0:25:49	36	10,6	6	38	150
0:25:50	36	10,6	6	37	150
0:25:51	36	10,6	6	37	150
0:25:52	36	10,6	6	38	150
0:25:53	36	10,6	6	38	150
0:25:54	36	10,6	6	38	150
0:25:55	36	10,6	6	38	150
0:25:56	36	10,6	6	38	150
0:25:57	36	10,6	6	38	150
0:25:58	36	10,6	6	38	150
0:25:59	36	10,6	6	38	150
0:26:00	36	10,6	6	38	150
0:26:01	36	10,6	6	38	150
0:26:02	36	10,6	6	38	150
0:26:03	36	10,6	6	38	150
0:26:04	36	10,6	6	38	150
0:26:05	36	10,6	6	38	150
0:26:06	36	10,6	6	38	150
0:26:07	36	10,6	6	38	150
0:26:08	36	10,6	6	38	150
0:26:09	36	10,6	6	38	150
0:26:10	36	10,6	6	38	150
0:26:11	36	10,6	6	38	150
0:26:12	36	10,6	6	37	150
0:26:13	36	10,7	6	38	150
0:26:14	36	10,7	6	38	150
0:26:15	36	10,7	6	38	150
0:26:16	36	10,7	6	37	150
0:26:17	36	10,7	6	37	150
0:26:18	36	10,7	6	38	150
0:26:19	36	10,7	6	38	150
0:26:20	36	10,7	6	38	150
0:26:21	36	10,7	6	37	150
0:26:22	36	10,7	6	38	150
0:26:23	36	10,7	6	38	150
0:26:24	36	10,7	6	38	150
0:26:25	36	10,7	6	38	150
0:26:26	36	10,7	6	38	150
0:26:27	36	10,7	6	37	150
0:26:28	36	10,7	6	37	150
0:26:29	36	10,7	6	38	150
0:26:30	36	10,7	6	38	150
0:26:31	36	10,7	6	38	150
0:26:32	36	10,7	6	37	150
0:26:33	36	10,7	6	38	150
0:26:34	36	10,7	6	38	150
0:26:35	36	10,7	6	38	150
0:26:36	36	10,7	6	38	150
0:26:37	36	10,7	6	38	150
0:26:38	36	10,7	6	37	150
0:26:39	36	10,7	6	38	150
0:26:40	36	10,7	6	38	150
0:26:41	36	10,7	6	38	150
0:26:42	36	10,7	6	38	150
0:26:43	36	10,7	6	38	150
0:26:44	36	10,7	6	38	150
0:26:45	36	10,7	6	38	150
0:26:46	36	10,7	6	38	150
0:26:47	36	10,7	6	38	150
0:26:48	36	10,8	6	38	150
0:26:49	36	10,8	6	38	150
0:26:50	36	10,8	6	38	150
