Repository: ProgWizer/parser

File: project-root/data/Data Acquisition/Data Acquisition/2020 year (143)/20-082.txt (part 1 of 7)
--Test Summary--
Full Path and File Name	
Instrument Name	7322
Instrument Type	Model 7322 Consistometer - Variable Speed
Instrument Serial Number	
Test Start Date	12.05.2020
Test Start Time	10:19:55
Test Stop Date	12.05.2020
Test Stop Time	13:14:04
Test Length	2:54:09
Final Sample Time Offset	2:54:08
Controller Schedule Name	
Sampling Period	1 second
Comments	
Information	WellID	
Information	Customer	
Information	EngName	
Information	CementClass	G
Information	CementMfr	Ñóõîé Ëîã
Information	Additives	90G+10ASPM+4CaCl2+0.2CEX-201
Information	Density	1500
Information	BHCT	
Information	BHST	
Information	FluidLoss	
Information	JobType	
Calculated Value	Time_30Bc	2:32:45
Calculated Value	Time_70Bc	2:53:57
Calculated Value	Time_100Bc	N/A
Initial Temperature (°C)	29 °C
Final Temperature (°C)	37 °C
Initial Pressure (MPa)	0,7 MPa
Final Pressure (MPa)	12,0 MPa
Initial Consistency (Bc)	8 Bc
Final Consistency (Bc)	71 Bc
Initial Wall Temperature (°C)	23 °C
Final Wall Temperature (°C)	35 °C
Initial Motor Speed (RPM)	150 RPM
Final Motor Speed (RPM)	150 RPM
--Data--
Time (HH:MM:SS)	Temperature (°C)	Pressure (MPa)	Consistency (Bc)	Wall Temperature (°C)	Motor Speed (RPM)
0:00:00	29	0,7	8	23	150
0:00:01	29	0,7	7	23	150
0:00:02	29	0,7	7	23	150
0:00:03	29	0,7	8	23	150
0:00:04	29	0,7	7	23	150
0:00:05	29	0,7	8	23	150
0:00:06	29	0,7	7	23	150
0:00:07	29	0,7	8	23	150
0:00:08	29	0,7	8	23	150
0:00:09	29	0,7	8	23	150
0:00:10	29	0,7	8	23	150
0:00:11	29	0,7	8	23	150
0:00:12	29	0,7	8	23	150
0:00:13	29	0,7	8	24	150
0:00:14	29	0,7	7	23	150
0:00:15	29	0,7	7	24	150
0:00:16	29	0,7	7	23	150
0:00:17	29	0,7	7	23	150
0:00:18	29	0,7	7	23	150
0:00:19	29	0,7	7	23	150
0:00:20	29	0,7	7	23	150
0:00:21	29	0,7	7	24	150
0:00:22	29	0,7	7	23	150
0:00:23	29	0,7	7	23	150
0:00:24	29	0,7	7	23	150
0:00:25	29	0,7	7	23	150
0:00:26	29	0,7	7	23	150
0:00:27	29	0,7	7	23	150
0:00:28	29	0,7	7	23	150
0:00:29	29	0,7	7	23	150
0:00:30	29	0,7	7	24	150
0:00:31	29	0,7	6	24	150
0:00:32	29	0,7	6	24	150
0:00:33	29	0,7	6	23	150
0:00:34	29	0,7	6	24	150
0:00:35	29	0,7	6	24	150
0:00:36	29	0,7	6	24	150
0:00:37	29	0,7	6	24	150
0:00:38	29	0,7	6	24	150
0:00:39	29	0,7	6	24	150
0:00:40	29	0,7	6	24	150
0:00:41	29	0,7	6	24	150
0:00:42	29	0,7	6	24	150
0:00:43	29	0,7	6	24	150
0:00:44	29	0,7	6	24	150
0:00:45	29	0,7	6	24	150
0:00:46	29	0,7	6	24	150
0:00:47	29	0,7	6	24	150
0:00:48	29	0,7	6	24	150
0:00:49	29	0,7	6	24	150
0:00:50	29	0,7	5	24	150
0:00:51	29	0,7	6	24	150
0:00:52	29	0,7	5	24	150
0:00:53	29	0,7	5	24	150
0:00:54	29	0,7	5	24	150
0:00:55	29	0,8	5	24	150
0:00:56	29	0,8	5	24	150
0:00:57	29	0,8	5	24	150
0:00:58	29	0,8	5	24	150
0:00:59	29	0,8	5	24	150
0:01:00	29	0,8	5	24	150
0:01:01	29	0,8	5	25	150
0:01:02	29	0,8	5	25	150
0:01:03	29	0,8	5	25	150
0:01:04	29	0,8	5	25	150
0:01:05	29	0,8	5	25	150
0:01:06	29	0,8	5	25	150
0:01:07	29	0,8	5	25	150
0:01:08	29	0,8	5	25	150
0:01:09	29	0,8	5	25	150
0:01:10	29	0,8	5	25	150
0:01:11	29	0,8	5	25	150
0:01:12	29	0,8	5	25	150
0:01:13	29	0,8	5	25	150
0:01:14	29	0,8	5	25	150
0:01:15	29	0,8	5	25	150
0:01:16	29	0,9	5	25	150
0:01:17	29	0,8	5	25	150
0:01:18	29	0,9	5	25	150
0:01:19	29	0,9	5	25	150
0:01:20	29	0,9	5	26	150
0:01:21	29	0,9	5	26	150
0:01:22	29	0,9	5	26	150
0:01:23	29	0,9	5	26	150
0:01:24	29	0,9	5	26	150
0:01:25	29	0,9	5	26	150
0:01:26	29	0,9	5	26	150
0:01:27	29	0,9	5	26	150
0:01:28	29	0,9	5	26	150
0:01:29	29	0,9	5	26	150
0:01:30	29	0,9	5	26	150
0:01:31	29	0,9	5	26	150
0:01:32	29	0,9	5	26	150
0:01:33	29	0,9	5	26	150
0:01:34	29	1,0	5	26	150
0:01:35	29	1,0	5	26	150
0:01:36	29	1,0	5	26	150
0:01:37	29	1,0	5	26	150
0:01:38	29	1,0	5	26	150
0:01:39	29	1,0	5	27	150
0:01:40	29	1,0	5	27	150
0:01:41	29	1,0	5	27	150
0:01:42	29	1,0	5	27	150
0:01:43	29	1,0	5	27	150
0:01:44	29	1,0	5	27	150
0:01:45	29	1,0	5	27	150
0:01:46	29	1,0	5	27	150
0:01:47	29	1,0	5	27	150
0:01:48	29	1,0	5	27	150
0:01:49	29	1,0	5	27	150
0:01:50	29	1,1	5	27	150
0:01:51	29	1,1	5	27	150
0:01:52	29	1,1	5	27	150
0:01:53	29	1,1	5	27	150
0:01:54	29	1,1	5	27	150
0:01:55	29	1,1	6	27	150
0:01:56	29	1,1	5	28	150
0:01:57	29	1,1	5	27	150
0:01:58	29	1,1	5	28	150
0:01:59	29	1,1	5	28	150
0:02:00	29	1,1	5	28	150
0:02:01	29	1,2	6	28	150
0:02:02	29	1,2	5	28	150
0:02:03	29	1,2	5	28	150
0:02:04	29	1,2	5	28	150
0:02:05	29	1,2	6	28	150
0:02:06	29	1,2	5	28	150
0:02:07	29	1,2	6	28	150
0:02:08	29	1,2	6	28	150
0:02:09	29	1,2	5	28	150
0:02:10	29	1,2	6	28	150
0:02:11	29	1,3	5	28	150
0:02:12	29	1,3	6	28	150
0:02:13	29	1,3	5	28	150
0:02:14	29	1,3	6	28	150
0:02:15	29	1,3	5	28	150
0:02:16	29	1,3	6	28	150
0:02:17	29	1,3	5	28	150
0:02:18	29	1,3	6	29	150
0:02:19	29	1,3	6	29	150
0:02:20	29	1,3	6	29	150
0:02:21	29	1,4	6	29	150
0:02:22	29	1,4	6	29	150
0:02:23	29	1,4	6	29	150
0:02:24	29	1,4	6	29	150
0:02:25	29	1,4	6	29	150
0:02:26	29	1,4	6	29	150
0:02:27	29	1,4	6	29	150
0:02:28	29	1,4	6	29	150
0:02:29	29	1,4	6	29	150
0:02:30	29	1,4	6	29	150
0:02:31	29	1,5	6	29	150
0:02:32	28	1,5	6	29	150
0:02:33	28	1,5	6	29	150
0:02:34	28	1,5	6	29	150
0:02:35	28	1,5	6	30	150
0:02:36	28	1,5	6	30	150
0:02:37	28	1,5	6	30	150
0:02:38	29	1,6	6	30	150
0:02:39	29	1,6	6	30	150
0:02:40	28	1,6	6	30	150
0:02:41	28	1,6	6	30	150
0:02:42	28	1,6	6	30	150
0:02:43	28	1,6	6	30	150
0:02:44	28	1,6	6	30	150
0:02:45	28	1,6	6	30	150
0:02:46	28	1,6	6	30	150
0:02:47	28	1,6	6	30	150
0:02:48	28	1,6	6	30	150
0:02:49	29	1,6	6	30	150
0:02:50	29	1,6	6	30	150
0:02:51	28	1,7	6	30	150
0:02:52	28	1,7	6	30	150
0:02:53	28	1,7	6	30	150
0:02:54	29	1,7	6	30	150
0:02:55	29	1,7	6	30	150
0:02:56	29	1,7	6	30	150
0:02:57	29	1,7	6	30	150
0:02:58	28	1,7	6	30	150
0:02:59	28	1,7	6	30	150
0:03:00	29	1,7	6	31	150
0:03:01	29	1,7	6	31	150
0:03:02	28	1,7	6	31	150
0:03:03	29	1,8	6	31	150
0:03:04	29	1,8	6	31	150
0:03:05	29	1,8	6	31	150
0:03:06	29	1,8	6	31	150
0:03:07	29	1,8	6	31	150
0:03:08	29	1,8	6	31	150
0:03:09	29	1,8	6	31	150
0:03:10	29	1,8	6	31	150
0:03:11	29	1,8	6	31	150
0:03:12	29	1,8	6	31	150
0:03:13	29	1,8	6	31	150
0:03:14	29	1,8	6	31	150
0:03:15	29	1,8	6	31	150
0:03:16	29	1,8	6	31	150
0:03:17	29	1,8	6	31	150
0:03:18	29	1,8	6	31	150
0:03:19	29	1,8	6	31	150
0:03:20	29	1,9	6	31	150
0:03:21	29	1,9	6	31	150
0:03:22	29	1,9	6	31	150
0:03:23	29	1,9	6	31	150
0:03:24	29	1,9	7	31	150
0:03:25	29	1,9	7	31	150
0:03:26	29	1,9	7	31	150
0:03:27	29	1,9	7	31	150
0:03:28	29	1,9	7	31	150
0:03:29	29	1,9	7	31	150
0:03:30	29	1,9	7	31	150
0:03:31	29	2,0	7	31	150
0:03:32	29	2,0	7	32	150
0:03:33	29	2,0	7	31	150
0:03:34	29	2,0	7	31	150
0:03:35	29	2,0	7	32	150
0:03:36	29	2,0	7	31	150
0:03:37	29	2,0	7	32	150
0:03:38	29	2,0	7	32	150
0:03:39	29	2,0	7	32	150
0:03:40	29	2,0	7	32	150
0:03:41	29	2,0	7	32	150
0:03:42	29	2,0	7	32	150
0:03:43	29	2,0	7	32	150
0:03:44	29	2,0	7	32	150
0:03:45	29	2,0	7	32	150
0:03:46	29	2,0	7	32	150
0:03:47	29	2,0	7	32	150
0:03:48	29	2,1	7	32	150
0:03:49	29	2,1	7	32	150
0:03:50	29	2,1	7	32	150
0:03:51	29	2,1	7	32	150
0:03:52	29	2,1	7	32	150
0:03:53	29	2,1	7	32	150
0:03:54	29	2,1	7	32	150
0:03:55	29	2,1	7	32	150
0:03:56	29	2,1	7	32	150
0:03:57	29	2,1	7	32	150
0:03:58	29	2,1	7	32	150
0:03:59	29	2,1	7	32	150
0:04:00	29	2,1	7	32	150
0:04:01	29	2,1	7	32	150
0:04:02	29	2,2	7	32	150
0:04:03	29	2,2	7	32	150
0:04:04	29	2,2	7	32	150
0:04:05	29	2,2	7	32	150
0:04:06	29	2,2	7	32	150
0:04:07	29	2,2	7	32	150
0:04:08	29	2,2	7	32	150
0:04:09	29	2,2	7	32	150
0:04:10	29	2,2	7	32	150
0:04:11	29	2,2	7	32	150
0:04:12	29	2,2	7	32	150
0:04:13	29	2,2	7	33	150
0:04:14	29	2,2	7	32	150
0:04:15	29	2,2	7	32	150
0:04:16	29	2,2	7	32	150
0:04:17	29	2,2	7	32	150
0:04:18	29	2,2	7	32	150
0:04:19	29	2,2	7	32	150
0:04:20	29	2,2	7	32	150
0:04:21	29	2,3	7	33	150
0:04:22	29	2,3	7	32	150
0:04:23	29	2,3	7	32	150
0:04:24	29	2,3	7	32	150
0:04:25	29	2,3	7	33	150
0:04:26	29	2,3	7	32	150
0:04:27	29	2,3	7	32	150
0:04:28	29	2,3	7	32	150
0:04:29	29	2,3	7	32	150
0:04:30	29	2,3	7	32	150
0:04:31	29	2,3	7	32	150
0:04:32	29	2,3	7	32	150
0:04:33	29	2,3	7	32	150
0:04:34	29	2,3	7	33	150
0:04:35	29	2,3	7	32	150
0:04:36	29	2,4	7	32	150
0:04:37	29	2,4	7	32	150
0:04:38	29	2,4	7	32	150
0:04:39	29	2,4	7	32	150
0:04:40	29	2,4	7	32	150
0:04:41	29	2,4	7	33	150
0:04:42	29	2,4	7	32	150
0:04:43	29	2,4	7	32	150
0:04:44	29	2,4	7	32	150
0:04:45	29	2,4	7	32	150
0:04:46	29	2,4	7	32	150
0:04:47	29	2,4	7	32	150
0:04:48	29	2,4	7	32	150
0:04:49	29	2,4	7	33	150
0:04:50	29	2,4	7	32	150
0:04:51	29	2,5	7	32	150
0:04:52	29	2,5	7	32	150
0:04:53	29	2,5	7	32	150
0:04:54	29	2,5	7	32	150
0:04:55	29	2,5	7	32	150
0:04:56	29	2,5	7	33	150
0:04:57	29	2,5	7	32	150
0:04:58	29	2,5	7	32	150
0:04:59	29	2,5	7	33	150
0:05:00	29	2,5	7	32	150
0:05:01	29	2,5	7	32	150
0:05:02	29	2,5	7	32	150
0:05:03	29	2,5	7	33	150
0:05:04	29	2,5	7	32	150
0:05:05	29	2,6	7	33	150
0:05:06	29	2,6	7	32	150
0:05:07	29	2,6	7	32	150
0:05:08	29	2,6	7	32	150
0:05:09	29	2,6	7	32	150
0:05:10	29	2,6	7	32	150
0:05:11	29	2,6	7	32	150
0:05:12	29	2,6	7	32	150
0:05:13	29	2,6	7	32	150
0:05:14	29	2,6	7	32	150
0:05:15	29	2,6	7	32	150
0:05:16	29	2,6	7	32	150
0:05:17	29	2,6	7	32	150
0:05:18	29	2,6	7	32	150
0:05:19	29	2,6	7	32	150
0:05:20	29	2,7	7	32	150
0:05:21	29	2,7	7	32	150
0:05:22	30	2,7	7	32	150
0:05:23	30	2,7	7	32	150
0:05:24	30	2,7	7	32	150
0:05:25	30	2,7	7	32	150
0:05:26	30	2,7	7	32	150
0:05:27	30	2,7	7	32	150
0:05:28	30	2,7	7	32	150
0:05:29	30	2,8	7	32	150
0:05:30	30	2,8	7	32	150
0:05:31	30	2,8	7	32	150
0:05:32	30	2,8	7	32	150
0:05:33	30	2,8	7	33	150
0:05:34	30	2,8	7	32	150
0:05:35	30	2,8	7	32	150
0:05:36	30	2,8	8	32	150
0:05:37	30	2,8	7	32	150
0:05:38	30	2,8	8	32	150
0:05:39	30	2,8	8	32	150
0:05:40	30	2,8	8	32	150
0:05:41	30	2,8	8	32	150
0:05:42	30	2,8	8	32	150
0:05:43	30	2,8	8	32	150
0:05:44	30	2,8	8	32	150
0:05:45	30	2,8	8	32	150
0:05:46	30	2,8	8	32	150
0:05:47	30	2,8	8	32	150
0:05:48	30	2,9	8	32	150
0:05:49	30	2,9	8	32	150
0:05:50	30	2,9	8	32	150
0:05:51	30	2,9	8	32	150
0:05:52	30	2,9	8	32	150
0:05:53	30	2,9	8	32	150
0:05:54	30	2,9	8	32	150
0:05:55	30	2,9	8	32	150
0:05:56	30	2,9	8	32	150
0:05:57	30	2,9	8	32	150
0:05:58	30	2,9	8	32	150
0:05:59	30	2,9	8	32	150
0:06:00	30	2,9	8	32	150
0:06:01	30	2,9	8	32	150
0:06:02	30	2,9	8	32	150
0:06:03	30	2,9	8	32	150
0:06:04	30	2,9	8	32	150
0:06:05	30	2,9	8	32	150
0:06:06	30	2,9	8	32	150
0:06:07	30	3,0	8	32	150
0:06:08	30	3,0	8	32	150
0:06:09	30	3,0	8	32	150
0:06:10	30	3,0	8	32	150
0:06:11	30	3,0	8	32	150
0:06:12	30	3,0	8	32	150
0:06:13	30	3,0	8	32	150
0:06:14	30	3,0	8	32	150
0:06:15	30	3,0	8	32	150
0:06:16	30	3,0	8	32	150
0:06:17	30	3,0	8	32	150
0:06:18	30	3,0	8	32	150
0:06:19	30	3,0	8	32	150
0:06:20	30	3,0	8	32	150
0:06:21	30	3,0	8	32	150
0:06:22	30	3,0	8	32	150
0:06:23	30	3,0	8	32	150
0:06:24	30	3,1	8	32	150
0:06:25	30	3,1	8	32	150
0:06:26	30	3,1	8	32	150
0:06:27	30	3,1	8	32	150
0:06:28	30	3,1	8	32	150
0:06:29	30	3,1	8	32	150
0:06:30	30	3,1	8	32	150
0:06:31	30	3,1	8	32	150
0:06:32	30	3,1	8	32	150
0:06:33	30	3,1	8	32	150
0:06:34	30	3,1	8	32	150
0:06:35	30	3,1	8	32	150
0:06:36	30	3,1	8	32	150
0:06:37	30	3,1	8	32	150
0:06:38	30	3,1	8	32	150
0:06:39	30	3,1	8	32	150
0:06:40	30	3,1	8	32	150
0:06:41	30	3,1	8	32	150
0:06:42	30	3,2	8	32	150
0:06:43	30	3,2	8	32	150
0:06:44	30	3,2	8	32	150
0:06:45	30	3,2	8	32	150
0:06:46	30	3,2	8	32	150
0:06:47	30	3,2	8	32	150
0:06:48	30	3,2	8	32	150
0:06:49	30	3,2	8	32	150
0:06:50	30	3,2	8	32	150
0:06:51	30	3,2	8	32	150
0:06:52	30	3,2	8	32	150
0:06:53	30	3,2	8	32	150
0:06:54	30	3,3	8	32	150
0:06:55	30	3,3	8	32	150
0:06:56	30	3,3	8	32	150
0:06:57	30	3,4	8	32	150
0:06:58	30	3,4	8	32	150
0:06:59	30	3,3	8	32	150
0:07:00	30	3,3	8	32	150
0:07:01	30	3,3	8	32	150
0:07:02	30	3,3	8	32	150
0:07:03	30	3,3	8	32	150
0:07:04	30	3,3	8	32	150
0:07:05	30	3,3	8	32	150
0:07:06	30	3,3	8	32	150
0:07:07	30	3,3	8	32	150
0:07:08	30	3,3	8	32	150
0:07:09	30	3,3	8	32	150
0:07:10	30	3,3	8	32	150
0:07:11	30	3,3	8	32	150
0:07:12	30	3,3	8	32	150
0:07:13	30	3,3	8	32	150
0:07:14	30	3,3	8	32	150
0:07:15	30	3,3	8	32	150
0:07:16	30	3,3	8	32	150
0:07:17	30	3,3	8	32	150
0:07:18	30	3,4	8	32	150
0:07:19	31	3,5	8	32	150
0:07:20	31	3,5	8	32	150
0:07:21	31	3,5	8	32	150
0:07:22	31	3,5	8	32	150
0:07:23	31	3,5	8	32	150
0:07:24	31	3,5	8	32	150
0:07:25	31	3,5	8	32	150
0:07:26	31	3,5	8	32	150
0:07:27	31	3,5	8	32	150
0:07:28	31	3,5	8	32	150
0:07:29	31	3,5	8	32	150
0:07:30	31	3,5	8	32	150
0:07:31	31	3,5	8	32	150
0:07:32	31	3,5	8	32	150
0:07:33	31	3,5	8	32	150
0:07:34	31	3,5	8	32	150
0:07:35	31	3,5	8	32	150
0:07:36	31	3,5	8	32	150
0:07:37	31	3,5	8	32	150
0:07:38	31	3,5	8	32	150
0:07:39	31	3,5	8	32	150
0:07:40	31	3,5	8	32	150
0:07:41	31	3,5	8	32	150
0:07:42	31	3,5	8	32	150
0:07:43	31	3,6	8	32	150
0:07:44	31	3,7	8	32	150
0:07:45	31	3,7	8	32	150
0:07:46	31	3,7	8	32	150
0:07:47	31	3,7	8	32	150
0:07:48	31	3,7	8	32	150
0:07:49	31	3,7	8	32	150
0:07:50	31	3,7	8	32	150
0:07:51	31	3,7	8	32	150
0:07:52	31	3,7	8	32	150
0:07:53	31	3,7	8	32	150
0:07:54	31	3,6	8	32	150
0:07:55	31	3,6	8	32	150
0:07:56	31	3,6	8	32	150
0:07:57	31	3,6	8	32	150
0:07:58	31	3,6	8	32	150
0:07:59	31	3,6	8	32	150
0:08:00	31	3,6	8	32	150
0:08:01	31	3,6	8	32	150
0:08:02	31	3,6	8	32	150
0:08:03	31	3,6	8	32	150
0:08:04	31	3,6	8	32	150
0:08:05	31	3,6	8	32	150
0:08:06	31	3,6	8	32	150
0:08:07	31	3,7	8	32	150
0:08:08	31	3,7	8	32	150
0:08:09	31	3,7	8	32	150
0:08:10	31	3,7	8	32	150
0:08:11	31	3,7	8	32	150
0:08:12	31	3,7	8	32	150
0:08:13	31	3,7	8	32	150
0:08:14	31	3,8	8	32	150
0:08:15	31	3,9	8	32	150
0:08:16	31	3,9	8	32	150
0:08:17	31	3,9	8	32	150
0:08:18	31	3,9	8	32	150
0:08:19	31	3,9	8	32	150
0:08:20	31	3,9	8	32	150
0:08:21	31	3,9	8	32	150
0:08:22	31	3,9	8	32	150
0:08:23	31	3,9	9	32	150
0:08:24	31	3,9	8	32	150
0:08:25	31	3,9	9	32	150
0:08:26	31	3,9	9	32	150
0:08:27	31	3,9	9	32	150
0:08:28	31	3,9	9	32	150
0:08:29	31	3,9	9	32	150
0:08:30	31	3,9	9	32	150
0:08:31	31	3,9	9	32	150
0:08:32	31	3,9	9	32	150
0:08:33	31	3,9	9	32	150
0:08:34	31	3,9	9	32	150
0:08:35	31	3,9	9	32	150
0:08:36	31	3,9	9	32	150
0:08:37	31	3,9	9	32	150
0:08:38	31	3,9	9	32	150
0:08:39	31	3,9	9	32	150
0:08:40	31	3,9	9	32	150
0:08:41	31	3,9	9	32	150
0:08:42	31	3,9	9	32	150
0:08:43	31	3,9	9	32	150
0:08:44	31	3,9	9	32	150
0:08:45	31	3,9	9	32	150
0:08:46	31	3,9	9	32	150
0:08:47	31	4,0	9	32	150
0:08:48	31	4,1	9	32	150
0:08:49	31	4,1	9	32	150
0:08:50	31	4,1	9	32	150
0:08:51	31	4,1	9	32	150
0:08:52	31	4,1	9	32	150
0:08:53	31	4,1	9	32	150
0:08:54	31	4,1	9	32	150
0:08:55	31	4,1	9	32	150
0:08:56	31	4,1	9	32	150
0:08:57	31	4,1	9	32	150
0:08:58	31	4,1	9	32	150
0:08:59	31	4,1	9	32	150
0:09:00	31	4,1	9	32	150
0:09:01	31	4,1	9	32	150
0:09:02	31	4,1	9	32	150
0:09:03	31	4,1	9	32	150
0:09:04	31	4,1	9	32	150
0:09:05	31	4,1	9	32	150
0:09:06	31	4,1	9	32	150
0:09:07	31	4,1	9	32	150
0:09:08	31	4,1	9	32	150
0:09:09	31	4,1	9	32	150
0:09:10	31	4,1	9	32	150
0:09:11	31	4,1	9	32	150
0:09:12	31	4,1	9	32	150
0:09:13	31	4,1	9	33	150
0:09:14	31	4,1	9	32	150
0:09:15	31	4,1	9	32	150
0:09:16	31	4,1	9	32	150
0:09:17	31	4,1	9	32	150
0:09:18	31	4,1	9	33	150
0:09:19	31	4,1	9	33	150
0:09:20	31	4,1	9	32	150
0:09:21	31	4,2	9	32	150
0:09:22	31	4,3	9	33	150
0:09:23	31	4,3	9	32	150
0:09:24	31	4,3	9	33	150
0:09:25	31	4,3	9	33	150
0:09:26	31	4,3	9	33	150
0:09:27	31	4,3	9	33	150
0:09:28	31	4,3	9	33	150
0:09:29	31	4,3	9	33	150
0:09:30	31	4,3	9	33	150
0:09:31	31	4,3	9	33	150
0:09:32	31	4,3	9	33	150
0:09:33	31	4,3	9	33	150
0:09:34	31	4,3	9	33	150
0:09:35	31	4,3	9	32	150
0:09:36	31	4,3	9	33	150
0:09:37	31	4,3	9	33	150
0:09:38	31	4,3	9	33	150
0:09:39	31	4,3	9	33	150
0:09:40	31	4,3	9	33	150
0:09:41	31	4,3	9	33	150
0:09:42	31	4,3	9	33	150
0:09:43	31	4,3	9	33	150
0:09:44	31	4,3	9	33	150
0:09:45	31	4,3	9	33	150
0:09:46	31	4,3	9	33	150
0:09:47	31	4,3	9	33	150
0:09:48	31	4,3	9	33	150
0:09:49	31	4,3	9	33	150
0:09:50	31	4,3	9	33	150
0:09:51	31	4,3	9	33	150
0:09:52	31	4,3	9	33	150
0:09:53	31	4,3	9	33	150
0:09:54	31	4,3	9	33	150
0:09:55	31	4,3	9	33	150
0:09:56	31	4,3	9	33	150
0:09:57	31	4,3	9	33	150
0:09:58	31	4,5	9	33	150
0:09:59	31	4,6	9	33	150
0:10:00	31	4,6	9	33	150
0:10:01	31	4,6	9	33	150
0:10:02	31	4,6	9	33	150
0:10:03	31	4,6	9	33	150
0:10:04	31	4,6	9	33	150
0:10:05	31	4,6	9	33	150
0:10:06	31	4,6	9	33	150
0:10:07	31	4,6	9	33	150
0:10:08	31	4,6	9	33	150
0:10:09	31	4,6	9	33	150
0:10:10	31	4,6	9	33	150
0:10:11	31	4,6	9	33	150
0:10:12	31	4,6	9	33	150
0:10:13	31	4,6	9	33	150
0:10:14	31	4,6	9	33	150
0:10:15	31	4,6	9	33	150
0:10:16	31	4,6	9	33	150
0:10:17	31	4,6	9	33	150
0:10:18	31	4,6	9	33	150
0:10:19	31	4,6	9	33	150
0:10:20	31	4,6	9	33	150
0:10:21	31	4,6	9	33	150
0:10:22	32	4,6	9	33	150
0:10:23	31	4,6	9	33	150
0:10:24	31	4,6	9	33	150
0:10:25	31	4,6	9	33	150
0:10:26	32	4,6	9	33	150
0:10:27	32	4,6	9	33	150
0:10:28	32	4,6	9	33	150
0:10:29	32	4,6	9	33	150
0:10:30	32	4,6	9	33	150
0:10:31	32	4,6	9	33	150
0:10:32	32	4,6	9	33	150
0:10:33	32	4,6	9	33	150
0:10:34	32	4,6	9	33	150
0:10:35	32	4,6	9	33	150
0:10:36	32	4,7	9	33	150
0:10:37	32	4,8	9	33	150
0:10:38	32	4,8	9	33	150
0:10:39	32	4,8	9	33	150
0:10:40	32	4,8	9	33	150
0:10:41	32	4,8	9	33	150
0:10:42	32	4,8	9	33	150
0:10:43	32	4,8	9	33	150
0:10:44	32	4,8	9	33	150
0:10:45	32	4,8	9	33	150
0:10:46	32	4,8	9	33	150
0:10:47	32	4,8	9	33	150
0:10:48	32	4,8	9	33	150
0:10:49	32	4,8	9	33	150
0:10:50	32	4,8	9	33	150
0:10:51	32	4,8	9	33	150
0:10:52	32	4,8	9	33	150
0:10:53	32	4,8	9	33	150
0:10:54	32	4,8	9	33	150
0:10:55	32	4,8	9	33	150
0:10:56	32	4,8	9	33	150
0:10:57	32	4,8	9	33	150
0:10:58	32	4,8	9	33	150
0:10:59	32	4,8	9	33	150
0:11:00	32	4,8	9	33	150
0:11:01	32	4,8	9	33	150
0:11:02	32	4,8	9	33	150
0:11:03	32	4,8	9	33	150
0:11:04	32	4,8	9	33	150
0:11:05	32	4,8	9	33	150
0:11:06	32	4,8	9	33	150
0:11:07	32	4,8	9	33	150
0:11:08	32	4,8	9	33	150
0:11:09	32	4,8	9	33	150
0:11:10	32	4,8	9	33	150
0:11:11	32	4,8	9	33	150
0:11:12	32	4,9	9	33	150
0:11:13	32	4,9	9	33	150
0:11:14	32	4,9	9	33	150
0:11:15	32	4,9	9	33	150
0:11:16	32	4,9	9	33	150
0:11:17	32	4,9	9	33	150
0:11:18	32	4,9	9	33	150
0:11:19	32	4,9	9	33	150
0:11:20	32	5,0	9	33	150
0:11:21	32	5,1	9	33	150
0:11:22	32	5,1	9	33	150
0:11:23	32	5,1	9	33	150
0:11:24	32	5,1	9	33	150
0:11:25	32	5,1	9	33	150
0:11:26	32	5,1	9	33	150
0:11:27	32	5,1	9	33	150
0:11:28	32	5,1	9	33	150
0:11:29	32	5,1	9	33	150
0:11:30	32	5,1	9	33	150
0:11:31	32	5,1	9	33	150
0:11:32	32	5,1	9	33	150
0:11:33	32	5,1	9	33	150
0:11:34	32	5,1	9	33	150
0:11:35	32	5,1	9	33	150
0:11:36	32	5,1	9	33	150
0:11:37	32	5,1	9	33	150
0:11:38	32	5,1	9	33	150
0:11:39	32	5,1	9	33	150
0:11:40	32	5,1	9	33	150
0:11:41	32	5,1	9	33	150
0:11:42	32	5,1	9	33	150
0:11:43	32	5,1	9	33	150
0:11:44	32	5,1	9	33	150
0:11:45	32	5,1	9	33	150
0:11:46	32	5,1	9	33	150
0:11:47	32	5,1	9	33	150
0:11:48	32	5,1	9	33	150
0:11:49	32	5,1	9	33	150
0:11:50	32	5,1	9	33	150
0:11:51	32	5,1	9	33	150
0:11:52	32	5,1	9	33	150
0:11:53	32	5,1	9	33	150
0:11:54	32	5,1	9	33	150
0:11:55	32	5,1	9	33	150
0:11:56	32	5,2	9	33	150
0:11:57	32	5,2	9	33	150
0:11:58	32	5,2	9	33	150
0:11:59	32	5,2	9	33	150
0:12:00	32	5,2	9	33	150
0:12:01	32	5,2	9	33	150
0:12:02	32	5,2	9	33	150
0:12:03	32	5,2	9	33	150
0:12:04	32	5,2	9	33	150
0:12:05	32	5,2	9	33	150
0:12:06	32	5,2	9	33	150
0:12:07	32	5,2	9	33	150
0:12:08	32	5,3	9	33	150
0:12:09	32	5,4	9	33	150
0:12:10	32	5,4	9	33	150
0:12:11	32	5,4	9	33	150
0:12:12	32	5,4	9	33	150
0:12:13	32	5,4	9	33	150
0:12:14	32	5,4	9	33	150
0:12:15	32	5,4	9	33	150
0:12:16	32	5,4	9	33	150
0:12:17	32	5,4	9	33	150
0:12:18	32	5,4	9	34	150
0:12:19	32	5,4	9	33	150
0:12:20	32	5,4	9	33	150
0:12:21	32	5,4	9	33	150
0:12:22	32	5,4	9	33	150
0:12:23	32	5,4	9	33	150
0:12:24	32	5,4	9	33	150
0:12:25	32	5,4	9	33	150
0:12:26	32	5,4	9	34	150
0:12:27	32	5,4	9	33	150
0:12:28	32	5,4	9	33	150
0:12:29	32	5,4	9	34	150
0:12:30	32	5,4	9	33	150
0:12:31	32	5,4	9	33	150
0:12:32	32	5,4	9	33	150
0:12:33	32	5,4	9	34	150
0:12:34	32	5,4	9	34	150
0:12:35	32	5,4	9	34	150
0:12:36	32	5,4	9	33	150
0:12:37	32	5,4	9	34	150
0:12:38	32	5,4	9	33	150
0:12:39	32	5,4	9	33	150
0:12:40	32	5,4	9	33	150
0:12:41	32	5,4	9	33	150
0:12:42	32	5,4	9	34	150
0:12:43	32	5,4	9	34	150
0:12:44	32	5,4	9	33	150
0:12:45	32	5,4	9	33	150
0:12:46	32	5,4	9	34	150
0:12:47	32	5,4	9	33	150
0:12:48	32	5,4	9	34	150
0:12:49	32	5,4	9	33	150
0:12:50	32	5,6	9	33	150
0:12:51	32	5,7	9	33	150
0:12:52	32	5,7	9	33	150
0:12:53	32	5,7	9	33	150
0:12:54	32	5,7	9	34	150
0:12:55	32	5,7	9	33	150
0:12:56	32	5,7	9	34	150
0:12:57	32	5,7	9	33	150
0:12:58	32	5,7	9	33	150
0:12:59	32	5,7	9	33	150
0:13:00	32	5,7	9	33	150
0:13:01	32	5,7	9	34	150
0:13:02	32	5,7	9	33	150
0:13:03	32	5,7	9	34	150
0:13:04	32	5,7	9	33	150
0:13:05	32	5,7	9	33	150
0:13:06	32	5,7	9	34	150
0:13:07	32	5,7	9	33	150
0:13:08	32	5,7	9	34	150
0:13:09	32	5,7	9	33	150
0:13:10	32	5,7	9	34	150
0:13:11	32	5,7	9	34	150
0:13:12	32	5,7	9	34	150
0:13:13	32	5,7	9	34	150
0:13:14	32	5,7	9	34	150
0:13:15	32	5,7	9	34	150
0:13:16	32	5,7	9	34	150
0:13:17	32	5,7	9	33	150
0:13:18	32	5,7	9	33	150
0:13:19	32	5,7	9	34	150
0:13:20	32	5,7	9	34	150
0:13:21	32	5,7	9	34	150
0:13:22	32	5,7	9	34	150
0:13:23	32	5,7	9	33	150
0:13:24	32	5,7	9	34	150
0:13:25	32	5,7	9	34	150
0:13:26	32	5,7	9	34	150
0:13:27	32	5,7	9	34	150
0:13:28	32	5,7	9	34	150
0:13:29	32	5,7	9	34	150
0:13:30	32	5,7	9	34	150
0:13:31	32	5,7	9	34	150
0:13:32	32	5,7	9	34	150
0:13:33	32	5,7	9	33	150
0:13:34	32	5,7	9	34	150
0:13:35	32	5,7	9	34	150
0:13:36	32	5,7	9	34	150
0:13:37	32	5,7	9	34	150
0:13:38	32	5,7	9	34	150
0:13:39	32	5,9	9	34	150
0:13:40	32	6,0	9	34	150
0:13:41	32	6,0	9	34	150
0:13:42	32	6,1	9	34	150
0:13:43	32	6,1	9	34	150
0:13:44	32	6,1	9	34	150
0:13:45	32	6,1	9	34	150
0:13:46	32	6,1	9	34	150
0:13:47	32	6,1	9	34	150
0:13:48	32	6,1	9	34	150
0:13:49	32	6,1	9	34	150
0:13:50	32	6,1	9	34	150
0:13:51	32	6,1	9	34	150
0:13:52	32	6,1	9	34	150
0:13:53	32	6,1	9	34	150
0:13:54	32	6,1	9	34	150
0:13:55	32	6,1	9	34	150
0:13:56	32	6,1	9	34	150
0:13:57	32	6,1	9	34	150
0:13:58	32	6,1	9	34	150
0:13:59	32	6,1	9	34	150
0:14:00	32	6,1	9	34	150
0:14:01	32	6,1	9	34	150
0:14:02	32	6,1	9	34	150
0:14:03	32	6,1	9	34	150
0:14:04	32	6,1	9	34	150
0:14:05	32	6,1	9	34	150
0:14:06	32	6,1	9	34	150
0:14:07	32	6,1	9	34	150
0:14:08	32	6,1	9	34	150
0:14:09	32	6,1	9	34	150
0:14:10	33	6,1	9	34	150
0:14:11	33	6,1	9	34	150
0:14:12	33	6,1	9	34	150
0:14:13	32	6,1	9	34	150
0:14:14	33	6,1	9	34	150
0:14:15	33	6,1	9	34	150
0:14:16	33	6,1	9	34	150
0:14:17	33	6,1	9	34	150
0:14:18	33	6,1	9	34	150
0:14:19	33	6,1	9	34	150
0:14:20	33	6,1	9	34	150
0:14:21	33	6,1	9	34	150
0:14:22	33	6,1	9	34	150
0:14:23	33	6,1	9	34	150
0:14:24	33	6,1	9	34	150
0:14:25	33	6,1	9	34	150
0:14:26	33	6,1	9	34	150
0:14:27	33	6,1	9	34	150
0:14:28	33	6,1	9	34	150
0:14:29	33	6,1	9	34	150
0:14:30	33	6,1	9	34	150
0:14:31	33	6,1	9	34	150
0:14:32	33	6,1	9	34	150
0:14:33	33	6,1	9	34	150
0:14:34	33	6,1	9	34	150
0:14:35	33	6,1	9	34	150
0:14:36	33	6,1	9	34	150
0:14:37	33	6,1	9	34	150
0:14:38	33	6,1	9	34	150
0:14:39	33	6,2	9	34	150
0:14:40	33	6,2	9	34	150
0:14:41	33	6,2	9	34	150
0:14:42	33	6,2	9	34	150
0:14:43	33	6,2	9	34	150
0:14:44	33	6,2	9	34	150
0:14:45	33	6,2	9	34	150
0:14:46	33	6,2	9	34	150
0:14:47	33	6,2	9	34	150
0:14:48	33	6,2	9	34	150
0:14:49	33	6,4	9	34	150
0:14:50	33	6,5	9	34	150
0:14:51	33	6,5	9	34	150
0:14:52	33	6,5	9	34	150
0:14:53	33	6,5	9	34	150
0:14:54	33	6,5	9	34	150
0:14:55	33	6,5	9	34	150
0:14:56	33	6,5	9	34	150
0:14:57	33	6,5	9	34	150
0:14:58	33	6,5	9	34	150
0:14:59	33	6,5	9	34	150
0:15:00	33	6,5	9	34	150
0:15:01	33	6,5	9	34	150
0:15:02	33	6,5	9	34	150
0:15:03	33	6,5	9	34	150
0:15:04	33	6,5	9	34	150
0:15:05	33	6,5	9	34	150
0:15:06	33	6,5	9	34	150
0:15:07	33	6,5	9	34	150
0:15:08	33	6,5	9	34	150
0:15:09	33	6,5	9	34	150
0:15:10	33	6,5	9	34	150
0:15:11	33	6,5	9	34	150
0:15:12	33	6,5	9	34	150
0:15:13	33	6,5	9	34	150
0:15:14	33	6,5	9	34	150
0:15:15	33	6,5	9	34	150
0:15:16	33	6,5	9	34	150
0:15:17	33	6,5	9	34	150
0:15:18	33	6,5	9	34	150
0:15:19	33	6,5	9	34	150
0:15:20	33	6,5	9	34	150
0:15:21	33	6,5	9	34	150
0:15:22	33	6,5	9	34	150
0:15:23	33	6,5	9	34	150
0:15:24	33	6,5	9	34	150
0:15:25	33	6,5	9	34	150
0:15:26	33	6,5	9	34	150
0:15:27	33	6,5	9	34	150
0:15:28	33	6,5	9	34	150
0:15:29	33	6,5	9	34	150
0:15:30	33	6,5	9	34	150
0:15:31	33	6,5	9	34	150
0:15:32	33	6,5	9	34	150
0:15:33	33	6,5	9	34	150
0:15:34	33	6,5	9	34	150
0:15:35	33	6,5	9	34	150
0:15:36	33	6,5	9	34	150
0:15:37	33	6,5	9	34	150
0:15:38	33	6,6	9	34	150
0:15:39	33	6,6	9	34	150
0:15:40	33	6,6	9	34	150
0:15:41	33	6,6	9	34	150
0:15:42	33	6,6	9	34	150
0:15:43	33	6,6	9	34	150
0:15:44	33	6,6	9	34	150
0:15:45	33	6,6	9	34	150
0:15:46	33	6,6	9	34	150
0:15:47	33	6,6	9	34	150
0:15:48	33	6,6	9	34	150
0:15:49	33	6,6	9	34	150
0:15:50	33	6,8	9	34	150
0:15:51	33	6,8	9	34	150
0:15:52	33	6,8	9	34	150
0:15:53	33	6,9	9	34	150
0:15:54	33	6,9	9	34	150
0:15:55	33	6,8	9	34	150
0:15:56	33	6,8	9	34	150
0:15:57	33	6,8	9	34	150
0:15:58	33	6,8	9	34	150
0:15:59	33	6,8	9	34	150
0:16:00	33	6,8	9	34	150
0:16:01	33	6,8	9	34	150
0:16:02	33	6,8	9	34	150
0:16:03	33	6,8	9	34	150
0:16:04	33	6,8	9	34	150
0:16:05	33	6,8	9	34	150
0:16:06	33	6,8	9	34	150
0:16:07	33	6,8	9	34	150
0:16:08	33	6,8	9	34	150
0:16:09	33	6,8	9	34	150
0:16:10	33	6,8	9	34	150
0:16:11	33	6,8	9	34	150
0:16:12	33	6,8	9	34	150
0:16:13	33	6,8	9	34	150
0:16:14	33	6,8	9	34	150
0:16:15	33	6,8	9	34	150
0:16:16	33	6,8	9	34	150
0:16:17	33	6,8	9	34	150
0:16:18	33	6,8	9	34	150
0:16:19	33	6,8	9	34	150
0:16:20	33	6,8	9	34	150
0:16:21	33	6,8	9	34	150
0:16:22	33	6,8	9	34	150
0:16:23	33	6,8	9	34	150
0:16:24	33	6,8	9	34	150
0:16:25	33	6,8	9	34	150
0:16:26	33	6,8	9	34	150
0:16:27	33	6,8	9	34	150
0:16:28	33	6,8	9	34	150
0:16:29	33	6,8	9	34	150
0:16:30	33	6,9	9	34	150
0:16:31	33	6,9	9	34	150
0:16:32	33	6,9	9	34	150
0:16:33	33	6,9	9	34	150
0:16:34	33	6,9	9	34	150
0:16:35	33	6,9	9	34	150
0:16:36	33	6,9	9	34	150
0:16:37	33	6,9	9	34	150
0:16:38	33	6,9	9	34	150
0:16:39	33	6,9	9	34	150
0:16:40	33	7,0	9	34	150
0:16:41	33	7,1	9	34	150
0:16:42	33	7,2	9	34	150
0:16:43	33	7,2	9	34	150
0:16:44	33	7,2	9	35	150
0:16:45	33	7,2	9	34	150
0:16:46	33	7,2	9	34	150
0:16:47	33	7,2	9	35	150
0:16:48	33	7,2	9	35	150
0:16:49	33	7,2	9	34	150
0:16:50	33	7,2	9	34	150
0:16:51	33	7,2	9	35	150
0:16:52	33	7,2	9	35	150
0:16:53	33	7,2	9	35	150
0:16:54	33	7,2	9	35	150
0:16:55	33	7,2	9	35	150
0:16:56	33	7,2	9	34	150
0:16:57	33	7,2	9	35	150
0:16:58	33	7,2	9	34	150
0:16:59	33	7,2	9	35	150
0:17:00	33	7,2	9	35	150
0:17:01	33	7,2	9	35	150
0:17:02	33	7,2	9	35	150
0:17:03	33	7,2	9	35	150
0:17:04	33	7,2	9	35	150
0:17:05	33	7,2	9	35	150
0:17:06	33	7,2	9	35	150
0:17:07	33	7,2	9	35	150
0:17:08	33	7,2	9	35	150
0:17:09	33	7,2	9	35	150
0:17:10	33	7,2	9	35	150
0:17:11	33	7,2	9	35	150
0:17:12	33	7,3	9	35	150
0:17:13	33	7,2	9	35	150
0:17:14	33	7,2	9	35	150
0:17:15	33	7,2	9	35	150
0:17:16	33	7,3	9	35	150
0:17:17	33	7,3	9	35	150
0:17:18	33	7,2	9	35	150
0:17:19	33	7,3	9	35	150
0:17:20	33	7,3	9	35	150
0:17:21	33	7,3	9	35	150
0:17:22	33	7,3	9	34	150
0:17:23	33	7,3	9	35	150
0:17:24	33	7,3	9	35	150
0:17:25	33	7,3	9	35	150
0:17:26	33	7,3	9	35	150
0:17:27	33	7,3	9	35	150
0:17:28	33	7,3	9	35	150
0:17:29	33	7,3	9	35	150
0:17:30	33	7,3	9	35	150
0:17:31	33	7,3	9	34	150
0:17:32	33	7,3	9	35	150
0:17:33	33	7,3	9	35	150
0:17:34	33	7,3	9	35	150
0:17:35	33	7,3	9	35	150
0:17:36	33	7,3	9	35	150
0:17:37	33	7,3	9	35	150
0:17:38	33	7,3	9	35	150
0:17:39	34	7,3	9	35	150
0:17:40	34	7,3	9	35	150
0:17:41	34	7,3	9	35	150
0:17:42	34	7,3	9	35	150
0:17:43	34	7,3	9	35	150
0:17:44	33	7,5	9	35	150
0:17:45	34	7,6	9	35	150
0:17:46	34	7,6	9	35	150
0:17:47	34	7,6	9	35	150
0:17:48	34	7,6	9	35	150
0:17:49	34	7,7	9	35	150
0:17:50	34	7,7	9	35	150
0:17:51	34	7,7	9	35	150
0:17:52	34	7,7	9	35	150
0:17:53	34	7,7	9	35	150
0:17:54	34	7,7	9	35	150
0:17:55	34	7,7	9	35	150
0:17:56	34	7,7	9	35	150
0:17:57	34	7,7	9	35	150
0:17:58	34	7,7	9	35	150
0:17:59	34	7,7	9	35	150
0:18:00	34	7,7	9	35	150
0:18:01	34	7,7	9	35	150
0:18:02	34	7,7	9	35	150
0:18:03	34	7,7	9	35	150
0:18:04	34	7,7	9	35	150
0:18:05	34	7,7	9	35	150
0:18:06	34	7,7	9	35	150
0:18:07	34	7,7	9	35	150
0:18:08	34	7,7	9	35	150
0:18:09	34	7,7	9	35	150
0:18:10	34	7,7	9	35	150
0:18:11	34	7,7	9	35	150
0:18:12	34	7,7	9	35	150
0:18:13	34	7,7	9	35	150
0:18:14	34	7,7	9	35	150
0:18:15	34	7,7	9	35	150
0:18:16	34	7,7	9	35	150
0:18:17	34	7,7	9	35	150
0:18:18	34	7,7	9	35	150
0:18:19	34	7,7	9	35	150
0:18:20	34	7,7	9	35	150
0:18:21	34	7,7	9	35	150
0:18:22	34	7,7	9	35	150
0:18:23	34	7,7	9	35	150
0:18:24	34	7,7	9	35	150
0:18:25	34	7,7	9	35	150
0:18:26	34	7,7	9	35	150
0:18:27	34	7,7	9	35	150
0:18:28	34	7,7	9	35	150
0:18:29	34	7,7	9	35	150
0:18:30	34	7,7	9	35	150
0:18:31	34	7,7	9	35	150
0:18:32	34	7,7	9	35	150
0:18:33	34	7,7	9	35	150
0:18:34	34	7,7	9	35	150
0:18:35	34	7,7	9	35	150
0:18:36	34	7,7	9	35	150
0:18:37	34	7,7	9	35	150
0:18:38	34	7,7	9	35	150
0:18:39	34	7,7	9	35	150
0:18:40	34	7,7	9	35	150
0:18:41	34	7,7	9	35	150
0:18:42	34	7,7	9	35	150
0:18:43	34	7,7	9	35	150
0:18:44	34	7,7	9	35	150
0:18:45	34	7,7	9	35	150
0:18:46	34	7,7	9	35	150
0:18:47	34	7,7	9	35	150
0:18:48	34	7,7	9	35	150
0:18:49	34	7,7	9	35	150
0:18:50	34	7,7	9	35	150
0:18:51	34	7,7	9	35	150
0:18:52	34	7,7	9	35	150
0:18:53	34	7,7	9	35	150
0:18:54	34	7,7	9	35	150
0:18:55	34	7,7	9	35	150
0:18:56	34	7,7	9	35	150
0:18:57	34	7,7	9	35	150
0:18:58	34	7,9	9	35	150
0:18:59	34	8,0	9	35	150
0:19:00	34	8,0	9	35	150
0:19:01	34	8,1	9	35	150
0:19:02	34	8,1	9	35	150
0:19:03	34	8,1	9	35	150
0:19:04	34	8,1	9	35	150
0:19:05	34	8,1	9	35	150
0:19:06	34	8,1	9	35	150
0:19:07	34	8,1	9	35	150
0:19:08	34	8,1	9	35	150
0:19:09	34	8,1	9	35	150
0:19:10	34	8,1	9	35	150
0:19:11	34	8,1	9	35	150
0:19:12	34	8,1	9	35	150
0:19:13	34	8,1	9	35	150
0:19:14	34	8,1	9	35	150
0:19:15	34	8,1	9	35	150
0:19:16	34	8,1	9	35	150
0:19:17	34	8,1	9	35	150
0:19:18	34	8,1	9	35	150
0:19:19	34	8,1	9	35	150
0:19:20	34	8,1	9	35	150
0:19:21	34	8,1	9	35	150
0:19:22	34	8,1	9	35	150
0:19:23	34	8,1	9	35	150
0:19:24	34	8,1	9	35	150
0:19:25	34	8,1	9	35	150
0:19:26	34	8,1	9	35	150
0:19:27	34	8,1	9	35	150
0:19:28	34	8,1	9	35	150
0:19:29	34	8,1	9	35	150
0:19:30	34	8,1	9	35	150
0:19:31	34	8,1	9	35	150
0:19:32	34	8,1	9	35	150
0:19:33	34	8,1	9	35	150
0:19:34	34	8,1	9	35	150
0:19:35	34	8,1	9	35	150
0:19:36	34	8,1	9	35	150
0:19:37	34	8,1	9	35	150
0:19:38	34	8,1	9	35	150
0:19:39	34	8,1	9	35	150
0:19:40	34	8,1	9	35	150
0:19:41	34	8,1	9	35	150
0:19:42	34	8,1	9	35	150
0:19:43	34	8,1	9	35	150
0:19:44	34	8,1	9	35	150
0:19:45	34	8,1	9	35	150
0:19:46	34	8,1	9	35	150
0:19:47	34	8,1	9	35	150
0:19:48	34	8,1	9	35	150
0:19:49	34	8,1	9	35	150
0:19:50	34	8,1	9	35	150
0:19:51	34	8,1	9	35	150
0:19:52	34	8,1	9	35	150
0:19:53	34	8,1	9	35	150
0:19:54	34	8,1	9	35	150
0:19:55	34	8,2	9	35	150
0:19:56	34	8,2	9	35	150
0:19:57	34	8,2	9	35	150
0:19:58	34	8,2	9	36	150
0:19:59	34	8,2	9	36	150
0:20:00	34	8,2	9	35	150
0:20:01	34	8,3	9	35	150
0:20:02	34	8,2	9	35	150
0:20:03	34	8,2	9	36	150
0:20:04	34	8,2	9	36	150
0:20:05	34	8,2	9	35	150
0:20:06	34	8,2	9	35	150
0:20:07	34	8,3	9	35	150
0:20:08	34	8,3	9	36	150
0:20:09	34	8,3	9	35	150
0:20:10	34	8,3	9	35	150
0:20:11	34	8,3	9	35	150
0:20:12	34	8,3	9	35	150
0:20:13	34	8,3	9	35	150
0:20:14	34	8,3	9	35	150
0:20:15	34	8,3	9	35	150
0:20:16	34	8,3	9	36	150
0:20:17	34	8,4	9	36	150
0:20:18	34	8,5	9	35	150
0:20:19	34	8,5	9	36	150
0:20:20	34	8,5	9	35	150
0:20:21	34	8,5	9	36	150
0:20:22	34	8,5	9	36	150
0:20:23	34	8,5	9	36	150
0:20:24	34	8,5	9	36	150
0:20:25	34	8,5	9	36	150
0:20:26	34	8,5	9	35	150
0:20:27	34	8,5	9	36	150
0:20:28	34	8,5	9	36	150
0:20:29	34	8,5	9	36	150
0:20:30	34	8,5	9	36	150
0:20:31	34	8,5	9	36	150
0:20:32	34	8,5	9	36	150
0:20:33	34	8,5	9	36	150
0:20:34	34	8,5	9	36	150
0:20:35	34	8,5	9	36	150
0:20:36	34	8,5	9	36	150
0:20:37	34	8,5	9	36	150
0:20:38	34	8,5	9	36	150
0:20:39	34	8,5	9	36	150
0:20:40	34	8,5	9	36	150
0:20:41	34	8,5	9	36	150
0:20:42	34	8,5	9	36	150
0:20:43	34	8,5	9	36	150
0:20:44	34	8,5	9	36	150
0:20:45	34	8,5	9	36	150
0:20:46	34	8,5	9	36	150
0:20:47	34	8,5	9	36	150
0:20:48	34	8,5	9	36	150
0:20:49	34	8,5	9	36	150
0:20:50	34	8,5	9	36	150
0:20:51	34	8,5	9	36	150
0:20:52	34	8,5	9	36	150
0:20:53	34	8,5	9	36	150
0:20:54	34	8,5	9	36	150
0:20:55	34	8,5	9	36	150
0:20:56	34	8,5	9	36	150
0:20:57	34	8,5	9	36	150
0:20:58	34	8,5	9	36	150
0:20:59	34	8,6	9	36	150
0:21:00	34	8,7	9	36	150
0:21:01	34	8,7	9	36	150
0:21:02	34	8,7	9	36	150
0:21:03	34	8,7	9	36	150
0:21:04	34	8,7	9	36	150
0:21:05	34	8,7	9	36	150
0:21:06	34	8,7	9	36	150
0:21:07	34	8,7	9	36	150
0:21:08	34	8,7	9	36	150
0:21:09	34	8,7	9	36	150
0:21:10	34	8,7	9	36	150
0:21:11	34	8,7	9	36	150
0:21:12	34	8,7	9	36	150
0:21:13	34	8,7	9	36	150
0:21:14	34	8,7	9	36	150
0:21:15	34	8,7	9	36	150
0:21:16	34	8,7	9	36	150
0:21:17	34	8,7	9	36	150
0:21:18	34	8,7	9	36	150
0:21:19	34	8,7	9	36	150
0:21:20	34	8,7	9	36	150
0:21:21	34	8,7	9	36	150
0:21:22	34	8,7	9	36	150
0:21:23	34	8,7	9	36	150
0:21:24	34	8,7	9	36	150
0:21:25	34	8,7	9	36	150
0:21:26	34	8,7	9	36	150
0:21:27	34	8,7	9	36	150
0:21:28	34	8,7	9	36	150
0:21:29	34	8,7	9	36	150
0:21:30	34	8,8	9	36	150
0:21:31	34	8,8	9	36	150
0:21:32	35	8,8	9	36	150
0:21:33	34	8,8	9	36	150
0:21:34	35	8,8	9	36	150
0:21:35	34	8,8	9	36	150
0:21:36	35	8,8	9	36	150
0:21:37	35	8,8	9	36	150
0:21:38	35	8,8	9	36	150
0:21:39	35	8,8	9	36	150
0:21:40	35	8,8	9	36	150
0:21:41	35	8,8	9	36	150
0:21:42	35	8,8	9	36	150
0:21:43	35	8,8	9	36	150
0:21:44	35	8,8	9	36	150
0:21:45	35	8,8	9	36	150
0:21:46	35	8,8	9	36	150
0:21:47	35	8,8	9	36	150
0:21:48	35	9,1	9	36	150
0:21:49	35	9,1	9	36	150
0:21:50	35	9,2	9	36	150
0:21:51	35	9,2	9	36	150
0:21:52	35	9,2	9	36	150
0:21:53	35	9,2	9	36	150
0:21:54	35	9,2	9	36	150
0:21:55	35	9,2	9	36	150
0:21:56	35	9,2	9	36	150
0:21:57	35	9,2	9	36	150
0:21:58	35	9,2	9	36	150
0:21:59	35	9,2	9	36	150
0:22:00	35	9,2	9	36	150
0:22:01	35	9,2	9	36	150
0:22:02	35	9,2	9	36	150
0:22:03	35	9,2	9	36	150
0:22:04	35	9,2	9	36	150
0:22:05	35	9,2	9	36	150
0:22:06	35	9,2	9	36	150
0:22:07	35	9,2	9	36	150
0:22:08	35	9,2	9	36	150
0:22:09	35	9,2	9	36	150
0:22:10	35	9,2	9	36	150
0:22:11	35	9,2	9	36	150
0:22:12	35	9,2	9	36	150
0:22:13	35	9,2	9	36	150
0:22:14	35	9,2	9	36	150
0:22:15	35	9,2	9	36	150
0:22:16	35	9,2	9	36	150
0:22:17	35	9,2	9	36	150
0:22:18	35	9,2	9	36	150
0:22:19	35	9,2	9	36	150
0:22:20	35	9,2	9	36	150
0:22:21	35	9,2	9	36	150
0:22:22	35	9,2	9	36	150
0:22:23	35	9,2	9	36	150
0:22:24	35	9,2	9	36	150
0:22:25	35	9,2	9	36	150
0:22:26	35	9,2	9	36	150
0:22:27	35	9,2	9	36	150
0:22:28	35	9,2	9	36	150
0:22:29	35	9,2	9	36	150
0:22:30	35	9,2	9	36	150
0:22:31	35	9,2	9	36	150
0:22:32	35	9,2	9	36	150
0:22:33	35	9,2	9	36	150
0:22:34	35	9,2	9	36	150
0:22:35	35	9,2	9	36	150
0:22:36	35	9,2	9	36	150
0:22:37	35	9,2	9	36	150
0:22:38	35	9,2	9	36	150
0:22:39	35	9,2	9	36	150
0:22:40	35	9,2	9	36	150
0:22:41	35	9,2	9	36	150
0:22:42	35	9,2	9	36	150
0:22:43	35	9,2	9	36	150
0:22:44	35	9,2	9	36	150
0:22:45	35	9,2	9	36	150
0:22:46	35	9,2	9	36	150
0:22:47	35	9,2	9	36	150
0:22:48	35	9,3	9	36	150
0:22:49	35	9,3	9	36	150
0:22:50	35	9,3	9	36	150
0:22:51	35	9,3	9	36	150
0:22:52	35	9,3	9	36	150
0:22:53	35	9,3	9	36	150
0:22:54	35	9,3	9	36	150
0:22:55	35	9,3	9	36	150
0:22:56	35	9,3	9	36	150
0:22:57	35	9,3	9	36	150
0:22:58	35	9,3	9	36	150
0:22:59	35	9,4	9	36	150
0:23:00	35	9,6	9	36	150
0:23:01	35	9,6	9	36	150
0:23:02	35	9,6	9	36	150
0:23:03	35	9,6	9	36	150
0:23:04	35	9,6	9	36	150
0:23:05	35	9,6	9	36	150
0:23:06	35	9,6	9	36	150
0:23:07	35	9,6	9	36	150
0:23:08	35	9,6	9	36	150
0:23:09	35	9,6	9	36	150
0:23:10	35	9,6	9	36	150
0:23:11	35	9,6	9	36	150
0:23:12	35	9,6	9	36	150
0:23:13	35	9,6	9	36	150
0:23:14	35	9,6	9	36	150
0:23:15	35	9,6	9	36	150
0:23:16	35	9,6	9	36	150
0:23:17	35	9,6	9	36	150
0:23:18	35	9,6	9	36	150
0:23:19	35	9,6	9	36	150
0:23:20	35	9,6	9	36	150
0:23:21	35	9,6	9	36	150
0:23:22	35	9,6	9	36	150
0:23:23	35	9,6	9	36	150
0:23:24	35	9,6	9	36	150
0:23:25	35	9,6	9	36	150
0:23:26	35	9,6	9	36	150
0:23:27	35	9,6	9	36	150
0:23:28	35	9,6	9	36	150
0:23:29	35	9,6	9	36	150
0:23:30	35	9,6	9	36	150
0:23:31	35	9,6	9	36	150
0:23:32	35	9,6	9	36	150
0:23:33	35	9,7	9	36	150
0:23:34	35	9,6	9	36	150
0:23:35	35	9,7	9	36	150
0:23:36	35	9,7	9	36	150
0:23:37	35	9,7	9	36	150
0:23:38	35	9,7	9	36	150
0:23:39	35	9,7	9	36	150
0:23:40	35	9,7	9	36	150
0:23:41	35	9,7	9	37	150
0:23:42	35	9,7	9	36	150
0:23:43	35	9,7	9	36	150
0:23:44	35	9,7	9	36	150
0:23:45	35	9,7	9	36	150
0:23:46	35	9,7	9	36	150
0:23:47	35	9,7	9	36	150
0:23:48	35	9,7	9	36	150
0:23:49	35	9,7	9	36	150
0:23:50	35	9,7	9	36	150
0:23:51	35	9,7	9	36	150
0:23:52	35	9,7	9	36	150
0:23:53	35	9,7	9	36	150
0:23:54	35	9,7	9	37	150
0:23:55	35	9,7	9	36	150
0:23:56	35	9,7	9	36	150
0:23:57	35	9,7	9	37	150
0:23:58	35	9,7	9	36	150
0:23:59	35	9,7	9	36	150
0:24:00	35	9,7	9	36	150
0:24:01	35	9,7	9	37	150
0:24:02	35	9,7	9	37	150
0:24:03	35	9,7	9	36	150
0:24:04	35	9,7	9	37	150
0:24:05	35	9,7	9	37	150
0:24:06	35	9,7	9	36	150
0:24:07	35	9,7	9	36	150
0:24:08	35	9,7	9	36	150
0:24:09	35	9,8	9	36	150
0:24:10	35	9,8	9	37	150
0:24:11	35	9,8	9	37	150
0:24:12	35	9,8	9	37	150
0:24:13	35	9,8	9	37	150
0:24:14	35	9,8	9	37	150
0:24:15	35	9,9	9	36	150
0:24:16	35	10,1	9	37	150
0:24:17	35	10,1	9	37	150
0:24:18	35	10,1	9	37	150
0:24:19	35	10,1	9	37	150
0:24:20	35	10,1	9	37	150
0:24:21	35	10,1	9	37	150
0:24:22	35	10,1	9	37	150
0:24:23	35	10,2	9	37	150
0:24:24	35	10,1	9	37	150
0:24:25	35	10,1	9	37	150
0:24:26	35	10,1	9	37	150
0:24:27	35	10,1	9	37	150
0:24:28	35	10,2	9	37	150
0:24:29	35	10,1	9	37	150
0:24:30	35	10,1	9	37	150
0:24:31	35	10,1	9	37	150
0:24:32	35	10,1	9	37	150
0:24:33	35	10,2	9	37	150
0:24:34	35	10,2	9	37	150
0:24:35	35	10,2	9	37	150
0:24:36	35	10,2	9	37	150
0:24:37	35	10,2	9	37	150
0:24:38	35	10,2	9	37	150
0:24:39	35	10,2	9	37	150
0:24:40	35	10,2	9	37	150
0:24:41	35	10,2	9	37	150
0:24:42	35	10,2	9	37	150
0:24:43	35	10,2	9	37	150
0:24:44	35	10,2	9	37	150
0:24:45	35	10,2	9	37	150
0:24:46	35	10,2	9	37	150
0:24:47	35	10,2	9	37	150
0:24:48	35	10,2	9	37	150
0:24:49	35	10,2	9	37	150
0:24:50	35	10,2	9	37	150
0:24:51	35	10,2	9	37	150
0:24:52	35	10,2	9	37	150
0:24:53	35	10,2	9	37	150
0:24:54	35	10,2	9	37	150
0:24:55	35	10,2	9	37	150
0:24:56	35	10,2	9	37	150
0:24:57	35	10,2	9	37	150
0:24:58	35	10,2	9	37	150
0:24:59	35	10,2	9	37	150
0:25:00	35	10,2	9	37	150
0:25:01	35	10,2	9	37	150
0:25:02	35	10,2	9	37	150
0:25:03	35	10,2	9	37	150
0:25:04	35	10,2	9	37	150
0:25:05	35	10,2	9	37	150
0:25:06	35	10,2	9	37	150
0:25:07	35	10,2	9	37	150
0:25:08	35	10,2	9	37	150
0:25:09	35	10,2	9	37	150
0:25:10	35	10,2	9	37	150
0:25:11	35	10,2	9	37	150
0:25:12	35	10,2	9	37	150
0:25:13	35	10,2	9	37	150
0:25:14	35	10,2	9	37	150
0:25:15	35	10,2	9	37	150
0:25:16	35	10,2	9	37	150
0:25:17	35	10,2	9	37	150
0:25:18	35	10,2	9	37	150
0:25:19	36	10,2	9	37	150
0:25:20	36	10,2	9	37	150
0:25:21	36	10,2	9	37	150
0:25:22	36	10,2	9	37	150
0:25:23	36	10,2	9	37	150
0:25:24	36	10,3	9	37	150
0:25:25	36	10,3	9	37	150
0:25:26	36	10,3	9	37	150
0:25:27	36	10,3	9	37	150
0:25:28	36	10,3	9	37	150
0:25:29	36	10,3	9	37	150
0:25:30	36	10,3	9	37	150
0:25:31	36	10,3	9	37	150
0:25:32	36	10,3	9	37	150
0:25:33	36	10,3	9	37	150
0:25:34	36	10,3	9	37	150
0:25:35	36	10,3	9	37	150
0:25:36	36	10,3	9	37	150
0:25:37	36	10,3	9	37	150
0:25:38	36	10,3	9	37	150
0:25:39	36	10,3	9	37	150
0:25:40	36	10,3	9	37	150
0:25:41	36	10,3	9	37	150
0:25:42	36	10,4	9	37	150
0:25:43	36	10,5	9	37	150
0:25:44	36	10,6	9	37	150
0:25:45	36	10,6	9	37	150
0:25:46	36	10,6	9	37	150
0:25:47	36	10,6	9	37	150
0:25:48	36	10,6	9	37	150
0:25:49	36	10,6	9	37	150
0:25:50	36	10,6	9	37	150
0:25:51	36	10,6	9	37	150
0:25:52	36	10,6	9	37	150
0:25:53	36	10,6	9	37	150
0:25:54	36	10,6	9	37	150
0:25:55	36	10,6	9	37	150
0:25:56	36	10,6	9	37	150
0:25:57	36	10,6	9	37	150
0:25:58	36	10,6	9	37	150
0:25:59	36	10,6	9	37	150
0:26:00	36	10,6	9	37	150
0:26:01	36	10,6	9	37	150
0:26:02	36	10,6	9	37	150
0:26:03	36	10,6	9	37	150
0:26:04	36	10,6	9	37	150
0:26:05	36	10,6	9	37	150
0:26:06	36	10,6	9	37	150
0:26:07	36	10,7	9	37	150
0:26:08	36	10,7	9	37	150
0:26:09	36	10,7	9	37	150
0:26:10	36	10,7	9	37	150
0:26:11	36	10,7	9	37	150
0:26:12	36	10,7	9	37	150
0:26:13	36	10,7	9	37	150
0:26:14	36	10,7	9	37	150
0:26:15	36	10,7	9	37	150
0:26:16	36	10,7	9	37	150
0:26:17	36	10,7	9	37	150
0:26:18	36	10,7	9	37	150
0:26:19	36	10,7	9	37	150
0:26:20	36	10,7	9	37	150
0:26:21	36	10,7	9	37	150
0:26:22	36	10,7	9	37	150
0:26:23	36	10,7	9	37	150
0:26:24	36	10,7	9	37	150
0:26:25	36	10,7	9	37	150
0:26:26	36	10,7	9	37	150
0:26:27	36	10,7	9	37	150
0:26:28	36	10,7	9	37	150
0:26:29	36	10,7	9	37	150
0:26:30	36	10,7	9	37	150
0:26:31	36	10,7	9	37	150
0:26:32	36	10,7	9	37	150
0:26:33	36	10,7	9	37	150
0:26:34	36	10,7	9	37	150
0:26:35	36	10,7	9	37	150
0:26:36	36	10,7	9	37	150
0:26:37	36	10,7	9	37	150
0:26:38	36	10,7	9	37	150
0:26:39	36	10,7	9	37	150
0:26:40	36	10,7	9	37	150
0:26:41	36	10,7	9	37	150
0:26:42	36	10,7	9	37	150
0:26:43	36	10,7	9	37	150
0:26:44	36	10,8	9	37	150
0:26:45	36	10,8	9	37	150
0:26:46	36	10,8	9	37	150
0:26:47	36	10,8	9	37	150
0:26:48	36	10,8	9	37	150
0:26:49	36	10,8	9	37	150
0:26:50	36	10,8	9	37	150
