Repository: ProgWizer/parser

File: project-root/data/Data Acquisition/Data Acquisition/2020 year (143)/20-084.txt (part 1 of 3)
--Test Summary--
Full Path and File Name	
Instrument Name	SGSA/UCA
Instrument Type	Model 5265 SGSA/UCA
Instrument Serial Number	
Test Start Date	12.05.2020
Test Start Time	15:35:36
Test Stop Date	13.05.2020
Test Stop Time	15:40:23
Test Length	24:04:47
Final Sample Time Offset	24:04:30
Controller Schedule Name	
Sampling Period	30 seconds
Comments	
Information	WellID	
Information	Customer	
Information	EngName	
Information	CementClass	G
Information	CementMfr	
Information	Additives	100G+0.3CFL-450+0.2SMA+0.2DPC+0.1NoFoam
Information	Density	1900
Information	BHCT	25
Information	BHST	
Information	FluidLoss	
Information	JobType	
Calculated Value	CS_50	9:23:00
Calculated Value	CS_500	13:38:30
Calculated Value	SGS_Initial	5:05:00
Calculated Value	SGS_Final	6:22:30
Calculated Value	CS_Time8h	0,00 MPa
Calculated Value	CS_Time12h	2,02 MPa
Calculated Value	Time_SGS_100lb/100ft2	5:15:30
Calculated Value	Time_SGS_500lb/100ft2	6:00:30
Calculated Value	CS_Time24h	12,64 MPa
Calculated Value	CS_Time48h	N/A
Calculated Curve	Compressive Strength	Compressive strength type B (more than 14 lb/gal)
Calculated Curve	Static Gel Strength	Static gel strength
Initial Temperature (°C)	26 °C
Final Temperature (°C)	28 °C
Initial Pressure (psi)	3442 psi
Final Pressure (psi)	1754 psi
Initial Transit Time (microsec/in)	15,98 microsec/in
Final Transit Time (microsec/in)	9,17 microsec/in
Initial Gel Value	5793
Final Gel Value	7401
Initial Compressive Strength (MPa)	0,00 MPa
Final Compressive Strength (MPa)	12,71 MPa
Initial Static Gel Strength (lb/100ft2)	10,4 lb/100ft2
Final Static Gel Strength (lb/100ft2)	ERROR
--Data--
Time (HH:MM:SS)	Temperature (°C)	Pressure (psi)	Transit Time (microsec/in)	Gel Value	Compressive Strength (MPa)	Static Gel Strength (lb/100ft2)
0:00:00	26	3442	15,98	5793	0,00	10,4
0:00:30	26	3408	16,04	5797	0,00	10,6
0:01:00	26	3378	16,07	5799	0,00	10,7
0:01:30	26	3350	16,09	5787	0,00	10,8
0:02:00	26	3322	16,10	5784	0,00	10,9
0:02:30	26	3297	16,10	5776	0,00	11,1
0:03:00	26	3272	16,11	5771	0,00	11,2
0:03:30	26	3250	16,12	5761	0,00	11,3
0:04:00	26	3228	16,12	5766	0,00	11,4
0:04:30	26	3208	16,13	5748	0,00	11,5
0:05:00	26	3190	16,14	5753	0,00	11,7
0:05:30	26	3172	16,14	5743	0,00	11,8
0:06:00	26	3155	16,15	5733	0,00	11,9
0:06:30	26	3140	16,16	5722	0,00	12,0
0:07:00	26	3125	16,17	5722	0,00	12,2
0:07:30	26	3112	16,17	5719	0,00	12,3
0:08:00	26	3099	16,18	5706	0,00	12,4
0:08:30	26	3088	16,18	5698	0,00	12,5
0:09:00	26	3077	16,19	5694	0,00	12,7
0:09:30	26	3067	16,20	5693	0,00	12,8
0:10:00	26	3058	16,20	5680	0,00	12,9
0:10:30	26	3049	16,20	5675	0,00	13,0
0:11:00	26	3040	16,21	5680	0,00	13,1
0:11:30	26	3032	16,21	5672	0,00	13,3
0:12:00	26	3024	16,21	5668	0,00	13,4
0:12:30	26	3016	16,22	5664	0,00	13,5
0:13:00	26	3008	16,22	5656	0,00	13,6
0:13:30	26	3001	16,22	5652	0,00	13,8
0:14:00	26	2993	16,22	5652	0,00	13,9
0:14:30	26	2986	16,23	5645	0,00	14,0
0:15:00	26	2979	16,23	5642	0,00	14,1
0:15:30	26	2972	16,24	5634	0,00	14,3
0:16:00	26	2966	16,24	5634	0,00	14,4
0:16:30	26	2959	16,24	5627	0,00	14,5
0:17:00	26	2953	16,24	5623	0,00	14,6
0:17:30	26	2946	16,24	5619	0,00	14,7
0:18:00	26	2940	16,25	5622	0,00	14,9
0:18:30	26	2934	16,25	5613	0,00	15,0
0:19:00	26	2928	16,25	5612	0,00	15,1
0:19:30	26	2922	16,26	5606	0,00	15,2
0:20:00	26	2916	16,26	5605	0,00	15,4
0:20:30	26	2910	16,26	5598	0,00	15,5
0:21:00	26	2905	16,26	5604	0,00	15,6
0:21:30	26	2899	16,27	5601	0,00	15,7
0:22:00	26	2894	16,26	5599	0,00	15,9
0:22:30	26	2889	16,27	5597	0,00	16,0
0:23:00	26	2883	16,26	5592	0,00	16,1
0:23:30	26	2878	16,27	5588	0,00	16,2
0:24:00	26	2873	16,27	5587	0,00	16,3
0:24:30	26	2868	16,27	5580	0,00	16,5
0:25:00	26	2863	16,27	5583	0,00	16,6
0:25:30	26	2858	16,28	5579	0,00	16,7
0:26:00	26	2853	16,28	5580	0,00	16,8
0:26:30	26	2849	16,28	5572	0,00	17,0
0:27:00	26	2844	16,28	5571	0,00	17,1
0:27:30	26	2839	16,29	5563	0,00	17,2
0:28:00	26	2835	16,29	5563	0,00	17,3
0:28:30	26	2830	16,29	5564	0,00	17,5
0:29:00	26	2826	16,28	5554	0,00	17,6
0:29:30	26	2822	16,28	5557	0,00	17,7
0:30:00	26	2818	16,29	5553	0,00	17,8
0:30:30	26	2814	16,29	5554	0,00	17,9
0:31:00	26	2810	16,28	5549	0,00	18,1
0:31:30	26	2806	16,29	5552	0,00	18,2
0:32:00	26	2802	16,29	5544	0,00	18,3
0:32:30	26	2798	16,29	5544	0,00	18,4
0:33:00	26	2794	16,29	5537	0,00	18,6
0:33:30	26	2790	16,29	5536	0,00	18,7
0:34:00	26	2787	16,29	5539	0,00	18,8
0:34:30	26	2783	16,29	5533	0,00	18,9
0:35:00	26	2780	16,29	5531	0,00	19,0
0:35:30	26	2776	16,29	5528	0,00	19,2
0:36:00	26	2773	16,29	5523	0,00	19,3
0:36:30	26	2769	16,29	5523	0,00	19,4
0:37:00	26	2766	16,29	5517	0,00	19,5
0:37:30	26	2763	16,29	5513	0,00	19,7
0:38:00	26	2760	16,30	5518	0,00	19,8
0:38:30	26	2756	16,30	5515	0,00	19,9
0:39:00	26	2753	16,30	5507	0,00	20,0
0:39:30	26	2750	16,30	5510	0,00	20,2
0:40:00	26	2747	16,30	5511	0,00	20,3
0:40:30	26	2744	16,30	5507	0,00	20,4
0:41:00	26	2741	16,30	5509	0,00	20,5
0:41:30	26	2738	16,30	5506	0,00	20,6
0:42:00	26	2735	16,30	5504	0,00	20,8
0:42:30	26	2732	16,31	5499	0,00	20,9
0:43:00	26	2729	16,31	5498	0,00	21,0
0:43:30	26	2726	16,31	5500	0,00	21,1
0:44:00	26	2724	16,30	5497	0,00	21,3
0:44:30	26	2721	16,30	5497	0,00	21,4
0:45:00	26	2718	16,30	5491	0,00	21,5
0:45:30	26	2715	16,30	5481	0,00	21,6
0:46:00	26	2712	16,30	5485	0,00	21,8
0:46:30	26	2710	16,30	5485	0,00	21,9
0:47:00	26	2707	16,31	5482	0,00	22,0
0:47:30	26	2704	16,31	5482	0,00	22,1
0:48:00	26	2702	16,31	5484	0,00	22,2
0:48:30	26	2699	16,31	5483	0,00	22,4
0:49:00	26	2697	16,31	5474	0,00	22,5
0:49:30	26	2694	16,31	5469	0,00	22,6
0:50:00	26	2692	16,31	5470	0,00	22,7
0:50:30	26	2689	16,31	5472	0,00	22,9
0:51:00	26	2687	16,31	5468	0,00	23,0
0:51:30	26	2684	16,31	5463	0,00	23,1
0:52:00	26	2682	16,31	5468	0,00	23,2
0:52:30	26	2680	16,31	5467	0,00	23,4
0:53:00	26	2677	16,31	5466	0,00	23,5
0:53:30	26	2675	16,31	5462	0,00	23,6
0:54:00	26	2673	16,31	5461	0,00	23,7
0:54:30	26	2670	16,31	5457	0,00	23,8
0:55:00	26	2667	16,31	5454	0,00	24,0
0:55:30	26	2666	16,31	5452	0,00	24,1
0:56:00	26	2663	16,32	5446	0,00	24,2
0:56:30	26	2661	16,32	5443	0,00	24,3
0:57:00	26	2659	16,32	5449	0,00	24,5
0:57:30	26	2657	16,32	5446	0,00	24,6
0:58:00	26	2654	16,32	5443	0,00	24,7
0:58:30	26	2652	16,31	5442	0,00	24,8
0:59:00	26	2650	16,31	5441	0,00	25,0
0:59:30	26	2648	16,31	5441	0,00	25,1
1:00:00	26	2646	16,31	5439	0,00	25,2
1:00:30	26	2643	16,32	5441	0,00	25,3
1:01:00	26	2642	16,31	5436	0,00	25,4
1:01:30	26	2639	16,31	5442	0,00	25,6
1:02:00	26	2637	16,31	5433	0,00	25,7
1:02:30	26	2635	16,32	5429	0,00	25,8
1:03:00	26	2633	16,31	5435	0,00	25,9
1:03:30	26	2631	16,31	5432	0,00	26,1
1:04:00	26	2629	16,31	5424	0,00	26,2
1:04:30	26	2627	16,32	5424	0,00	26,3
1:05:00	26	2625	16,31	5422	0,00	26,4
1:05:30	26	2623	16,32	5424	0,00	26,5
1:06:00	26	2621	16,32	5426	0,00	26,7
1:06:30	26	2619	16,32	5422	0,00	26,8
1:07:00	26	2618	16,32	5415	0,00	26,9
1:07:30	26	2616	16,32	5412	0,00	27,0
1:08:00	26	2614	16,32	5413	0,00	27,2
1:08:30	26	2612	16,32	5408	0,00	27,3
1:09:00	26	2610	16,32	5413	0,00	27,4
1:09:30	26	2608	16,32	5413	0,00	27,5
1:10:00	26	2607	16,32	5416	0,00	27,7
1:10:30	26	2605	16,32	5405	0,00	27,8
1:11:00	26	2603	16,32	5406	0,00	27,9
1:11:30	26	2601	16,32	5402	0,00	28,0
1:12:00	26	2599	16,32	5404	0,00	28,1
1:12:30	26	2597	16,32	5399	0,00	28,3
1:13:00	26	2596	16,32	5395	0,00	28,4
1:13:30	26	2594	16,32	5400	0,00	28,5
1:14:00	26	2593	16,32	5398	0,00	28,6
1:14:30	26	2591	16,32	5392	0,00	28,8
1:15:00	26	2589	16,32	5393	0,00	28,9
1:15:30	26	2588	16,32	5393	0,00	29,0
1:16:00	26	2586	16,32	5394	0,00	29,1
1:16:30	26	2584	16,32	5390	0,00	29,3
1:17:00	26	2583	16,32	5391	0,00	29,4
1:17:30	26	2581	16,32	5386	0,00	29,5
1:18:00	26	2579	16,32	5392	0,00	29,6
1:18:30	26	2578	16,32	5390	0,00	29,7
1:19:00	26	2576	16,33	5387	0,00	29,9
1:19:30	26	2574	16,33	5389	0,00	30,0
1:20:00	26	2573	16,32	5373	0,00	30,1
1:20:30	26	2571	16,33	5384	0,00	30,2
1:21:00	26	2569	16,33	5379	0,00	30,4
1:21:30	26	2568	16,32	5376	0,00	30,5
1:22:00	26	2566	16,33	5383	0,00	30,6
1:22:30	26	2565	16,33	5375	0,00	30,7
1:23:00	26	2563	16,33	5376	0,00	30,9
1:23:30	26	2562	16,32	5374	0,00	31,0
1:24:00	26	2560	16,32	5377	0,00	31,1
1:24:30	26	2559	16,32	5370	0,00	31,2
1:25:00	26	2557	16,33	5365	0,00	31,3
1:25:30	26	2555	16,33	5372	0,00	31,5
1:26:00	26	2554	16,33	5366	0,00	31,6
1:26:30	26	2552	16,33	5356	0,00	31,7
1:27:00	26	2551	16,33	5361	0,00	31,8
1:27:30	26	2549	16,33	5365	0,00	32,0
1:28:00	26	2548	16,33	5355	0,00	32,1
1:28:30	27	2546	16,33	5364	0,00	32,2
1:29:00	27	2545	16,33	5357	0,00	32,3
1:29:30	26	2543	16,33	5365	0,00	32,5
1:30:00	26	2542	16,33	5358	0,00	32,6
1:30:30	26	2540	16,33	5355	0,00	32,7
1:31:00	27	2539	16,33	5348	0,00	32,8
1:31:30	27	2538	16,33	5358	0,00	32,9
1:32:00	27	2536	16,33	5357	0,00	33,1
1:32:30	27	2535	16,33	5353	0,00	33,2
1:33:00	27	2534	16,33	5353	0,00	33,3
1:33:30	27	2532	16,33	5350	0,00	33,4
1:34:00	27	2531	16,33	5349	0,00	33,6
1:34:30	27	2529	16,33	5343	0,00	33,7
1:35:00	27	2528	16,33	5350	0,00	33,8
1:35:30	27	2527	16,33	5335	0,00	33,9
1:36:00	27	2526	16,33	5342	0,00	34,0
1:36:30	27	2524	16,33	5334	0,00	34,2
1:37:00	27	2523	16,34	5347	0,00	34,3
1:37:30	27	2522	16,34	5343	0,00	34,4
1:38:00	27	2520	16,33	5337	0,00	34,5
1:38:30	27	2519	16,33	5335	0,00	34,7
1:39:00	27	2518	16,33	5339	0,00	34,8
1:39:30	27	2516	16,33	5333	0,00	34,9
1:40:00	27	2515	16,34	5336	0,00	35,0
1:40:30	27	2514	16,34	5332	0,00	35,2
1:41:00	27	2513	16,33	5335	0,00	35,3
1:41:30	27	2512	16,33	5327	0,00	35,4
1:42:00	27	2510	16,33	5326	0,00	35,5
1:42:30	27	2509	16,33	5322	0,00	35,6
1:43:00	27	2508	16,34	5332	0,00	35,8
1:43:30	27	2507	16,33	5329	0,00	35,9
1:44:00	27	2505	16,33	5324	0,00	36,0
1:44:30	27	2504	16,34	5319	0,00	36,1
1:45:00	27	2503	16,33	5316	0,00	36,3
1:45:30	27	2502	16,33	5323	0,00	36,4
1:46:00	27	2501	16,33	5315	0,00	36,5
1:46:30	27	2499	16,34	5317	0,00	36,6
1:47:00	27	2498	16,34	5320	0,00	36,8
1:47:30	27	2497	16,34	5319	0,00	36,9
1:48:00	27	2496	16,33	5320	0,00	37,0
1:48:30	27	2495	16,34	5312	0,00	37,1
1:49:00	27	2493	16,34	5315	0,00	37,2
1:49:30	27	2492	16,33	5313	0,00	37,4
1:50:00	27	2491	16,33	5315	0,00	37,5
1:50:30	27	2490	16,33	5315	0,00	37,6
1:51:00	27	2489	16,33	5312	0,00	37,7
1:51:30	27	2488	16,34	5309	0,00	37,9
1:52:00	27	2487	16,33	5303	0,00	38,0
1:52:30	27	2485	16,34	5307	0,00	38,1
1:53:00	27	2484	16,34	5303	0,00	38,2
1:53:30	27	2483	16,34	5300	0,00	38,4
1:54:00	27	2482	16,34	5299	0,00	38,5
1:54:30	27	2481	16,34	5306	0,00	38,6
1:55:00	27	2480	16,34	5302	0,00	38,7
1:55:30	27	2478	16,33	5296	0,00	38,8
1:56:00	27	2477	16,34	5292	0,00	39,0
1:56:30	27	2476	16,34	5298	0,00	39,1
1:57:00	27	2475	16,35	5298	0,00	39,2
1:57:30	27	2474	16,34	5290	0,00	39,3
1:58:00	27	2473	16,34	5297	0,00	39,5
1:58:30	27	2472	16,34	5289	0,00	39,6
1:59:00	27	2471	16,34	5285	0,00	39,7
1:59:30	27	2470	16,34	5290	0,00	39,8
2:00:00	27	2468	16,34	5288	0,00	40,0
2:00:30	27	2468	16,34	5286	0,00	40,1
2:01:00	27	2466	16,34	5282	0,00	40,2
2:01:30	27	2466	16,34	5281	0,00	40,3
2:02:00	27	2464	16,34	5281	0,00	40,4
2:02:30	27	2463	16,34	5281	0,00	40,6
2:03:00	27	2462	16,34	5282	0,00	40,7
2:03:30	27	2461	16,34	5277	0,00	40,8
2:04:00	27	2460	16,34	5285	0,00	40,9
2:04:30	27	2459	16,34	5274	0,00	41,1
2:05:00	27	2458	16,34	5274	0,00	41,2
2:05:30	27	2457	16,34	5273	0,00	41,3
2:06:00	27	2456	16,34	5272	0,00	41,4
2:06:30	27	2455	16,34	5274	0,00	41,5
2:07:00	27	2454	16,34	5267	0,00	41,7
2:07:30	27	2453	16,34	5265	0,00	41,8
2:08:00	27	2452	16,34	5269	0,00	41,9
2:08:30	27	2451	16,34	5264	0,00	42,0
2:09:00	27	2450	16,34	5260	0,00	42,2
2:09:30	27	2449	16,34	5260	0,00	42,3
2:10:00	27	2447	16,34	5256	0,00	42,4
2:10:30	27	2446	16,34	5261	0,00	42,5
2:11:00	27	2446	16,34	5264	0,00	42,7
2:11:30	27	2445	16,34	5259	0,00	42,8
2:12:00	27	2444	16,34	5254	0,00	42,9
2:12:30	27	2443	16,34	5262	0,00	43,0
2:13:00	27	2442	16,35	5252	0,00	43,1
2:13:30	27	2441	16,35	5252	0,00	43,3
2:14:00	27	2439	16,34	5254	0,00	43,4
2:14:30	27	2439	16,34	5255	0,00	43,5
2:15:00	27	2438	16,35	5249	0,00	43,6
2:15:30	27	2437	16,35	5250	0,00	43,8
2:16:00	27	2436	16,35	5251	0,00	43,9
2:16:30	27	2435	16,35	5251	0,00	44,0
2:17:00	27	2434	16,34	5251	0,00	44,1
2:17:30	27	2433	16,35	5246	0,00	44,3
2:18:00	27	2432	16,34	5247	0,00	44,4
2:18:30	27	2431	16,34	5242	0,00	44,5
2:19:00	27	2430	16,34	5233	0,00	44,6
2:19:30	27	2429	16,34	5240	0,00	44,7
2:20:00	27	2428	16,35	5243	0,00	44,9
2:20:30	27	2427	16,35	5236	0,00	45,0
2:21:00	27	2426	16,34	5239	0,00	45,1
2:21:30	27	2425	16,34	5230	0,00	45,2
2:22:00	27	2424	16,34	5237	0,00	45,4
2:22:30	27	2423	16,34	5225	0,00	45,5
2:23:00	27	2422	16,34	5236	0,00	45,6
2:23:30	27	2421	16,34	5219	0,00	45,7
2:24:00	27	2420	16,34	5231	0,00	45,9
2:24:30	27	2420	16,35	5232	0,00	46,0
2:25:00	27	2419	16,35	5228	0,00	46,1
2:25:30	27	2418	16,35	5224	0,00	46,2
2:26:00	27	2417	16,35	5218	0,00	46,3
2:26:30	27	2416	16,34	5229	0,00	46,5
2:27:00	27	2415	16,35	5213	0,00	46,6
2:27:30	27	2414	16,35	5223	0,00	46,7
2:28:00	27	2413	16,35	5206	0,00	46,8
2:28:30	27	2412	16,35	5219	0,00	47,0
2:29:00	27	2411	16,35	5222	0,00	47,1
2:29:30	27	2410	16,35	5218	0,00	47,2
2:30:00	27	2409	16,35	5209	0,00	47,3
2:30:30	27	2408	16,35	5211	0,00	47,5
2:31:00	27	2407	16,35	5213	0,00	47,6
2:31:30	27	2407	16,35	5212	0,00	47,7
2:32:00	27	2405	16,35	5212	0,00	47,8
2:32:30	27	2405	16,35	5202	0,00	47,9
2:33:00	27	2403	16,35	5199	0,00	48,1
2:33:30	27	2402	16,35	5202	0,00	48,2
2:34:00	27	2402	16,35	5207	0,00	48,3
2:34:30	27	2401	16,35	5197	0,00	48,4
2:35:00	27	2400	16,35	5192	0,00	48,6
2:35:30	27	2399	16,35	5203	0,00	48,7
2:36:00	27	2398	16,35	5199	0,00	48,8
2:36:30	27	2397	16,35	5197	0,00	48,9
2:37:00	27	2396	16,35	5194	0,00	49,0
2:37:30	27	2395	16,35	5184	0,00	49,2
2:38:00	27	2394	16,35	5191	0,00	49,3
2:38:30	27	2393	16,36	5191	0,00	49,4
2:39:00	27	2393	16,35	5196	0,00	49,5
2:39:30	27	2392	16,34	5189	0,00	49,7
2:40:00	27	2391	16,34	5186	0,00	49,8
2:40:30	27	2390	16,35	5181	0,00	49,9
2:41:00	27	2389	16,35	5183	0,00	50,0
2:41:30	27	2388	16,35	5180	0,00	50,2
2:42:00	27	2387	16,35	5181	0,00	50,3
2:42:30	27	2386	16,35	5179	0,00	50,4
2:43:00	27	2386	16,35	5174	0,00	50,5
2:43:30	27	2385	16,35	5181	0,00	50,6
2:44:00	27	2384	16,35	5176	0,00	50,8
2:44:30	27	2383	16,35	5177	0,00	50,9
2:45:00	27	2382	16,35	5173	0,00	51,0
2:45:30	27	2381	16,35	5172	0,00	51,1
2:46:00	27	2380	16,35	5172	0,00	51,3
2:46:30	27	2379	16,35	5165	0,00	51,4
2:47:00	27	2378	16,36	5170	0,00	51,5
2:47:30	27	2377	16,35	5163	0,00	51,6
2:48:00	27	2376	16,35	5161	0,00	51,8
2:48:30	27	2376	16,35	5160	0,00	51,9
2:49:00	27	2375	16,35	5168	0,00	52,0
2:49:30	27	2374	16,35	5161	0,00	52,1
2:50:00	27	2373	16,35	5155	0,00	52,2
2:50:30	27	2372	16,35	5152	0,00	52,4
2:51:00	27	2371	16,36	5153	0,00	52,5
2:51:30	27	2370	16,36	5151	0,00	52,6
2:52:00	27	2369	16,36	5152	0,00	52,7
2:52:30	27	2368	16,36	5148	0,00	52,9
2:53:00	27	2368	16,36	5156	0,00	53,0
2:53:30	27	2367	16,36	5150	0,00	53,1
2:54:00	27	2366	16,36	5150	0,00	53,2
2:54:30	27	2365	16,35	5143	0,00	53,4
2:55:00	27	2364	16,36	5137	0,00	53,5
2:55:30	27	2363	16,36	5146	0,00	53,6
2:56:00	27	2362	16,35	5145	0,00	53,7
2:56:30	27	2361	16,35	5129	0,00	53,8
2:57:00	27	2360	16,36	5142	0,00	54,0
2:57:30	27	2359	16,36	5135	0,00	54,1
2:58:00	27	2359	16,36	5139	0,00	54,2
2:58:30	27	2358	16,36	5132	0,00	54,3
2:59:00	27	2357	16,36	5127	0,00	54,5
2:59:30	27	2356	16,36	5128	0,00	54,6
3:00:00	27	2355	16,36	5128	0,00	54,7
3:00:30	27	2354	16,36	5134	0,00	54,8
3:01:00	27	2353	16,36	5121	0,00	55,0
3:01:30	27	2352	16,36	5130	0,00	55,1
3:02:00	27	2352	16,36	5119	0,00	55,2
3:02:30	27	2351	16,36	5119	0,00	55,3
3:03:00	27	2350	16,36	5119	0,00	55,4
3:03:30	27	2349	16,36	5114	0,00	55,6
3:04:00	27	2349	16,37	5111	0,00	55,7
3:04:30	27	2348	16,36	5118	0,00	55,8
3:05:00	27	2347	16,36	5108	0,00	55,9
3:05:30	27	2346	16,36	5113	0,00	56,1
3:06:00	27	2345	16,36	5111	0,00	56,2
3:06:30	27	2344	16,36	5107	0,00	56,3
3:07:00	27	2343	16,36	5104	0,00	56,4
3:07:30	27	2343	16,36	5103	0,00	56,5
3:08:00	27	2342	16,36	5103	0,00	56,7
3:08:30	27	2341	16,37	5097	0,00	56,8
3:09:00	28	2340	16,36	5100	0,00	56,9
3:09:30	27	2339	16,36	5090	0,00	57,0
3:10:00	27	2338	16,36	5094	0,00	57,2
3:10:30	28	2338	16,36	5092	0,00	57,3
3:11:00	27	2337	16,36	5084	0,00	57,4
3:11:30	27	2336	16,36	5080	0,00	57,5
3:12:00	28	2335	16,36	5083	0,00	57,7
3:12:30	28	2334	16,36	5079	0,00	57,8
3:13:00	28	2333	16,36	5087	0,00	57,9
3:13:30	28	2333	16,36	5083	0,00	58,0
3:14:00	28	2332	16,36	5072	0,00	58,1
3:14:30	28	2331	16,37	5078	0,00	58,3
3:15:00	28	2330	16,36	5079	0,00	58,4
3:15:30	28	2330	16,37	5082	0,00	58,5
3:16:00	28	2329	16,37	5076	0,00	58,6
3:16:30	28	2328	16,37	5068	0,00	58,8
3:17:00	28	2328	16,37	5072	0,00	58,9
3:17:30	28	2327	16,37	5071	0,00	59,0
3:18:00	28	2326	16,37	5066	0,00	59,1
3:18:30	28	2325	16,37	5063	0,00	59,3
3:19:00	28	2325	16,37	5058	0,00	59,4
3:19:30	28	2324	16,37	5065	0,00	59,5
3:20:00	28	2323	16,37	5052	0,00	59,6
3:20:30	28	2322	16,37	5059	0,00	59,7
3:21:00	28	2321	16,37	5057	0,00	59,9
3:21:30	28	2321	16,37	5040	0,00	60,0
3:22:00	28	2320	16,37	5050	0,00	60,1
3:22:30	28	2319	16,37	5048	0,00	60,2
3:23:00	28	2318	16,36	5043	0,00	60,4
3:23:30	28	2318	16,37	5035	0,00	60,5
3:24:00	28	2317	16,37	5040	0,00	60,6
3:24:30	28	2316	16,37	5040	0,00	60,7
3:25:00	28	2316	16,37	5033	0,00	60,9
3:25:30	28	2315	16,37	5027	0,00	61,0
3:26:00	28	2314	16,37	5023	0,00	61,1
3:26:30	28	2314	16,37	5027	0,00	61,2
3:27:00	28	2313	16,37	5017	0,00	61,3
3:27:30	28	2313	16,37	5026	0,00	61,5
3:28:00	28	2312	16,38	5025	0,00	61,6
3:28:30	28	2311	16,38	5011	0,00	61,7
3:29:00	28	2310	16,38	5013	0,00	61,8
3:29:30	28	2310	16,38	5005	0,00	62,0
3:30:00	28	2309	16,38	5012	0,00	62,1
3:30:30	28	2308	16,37	5008	0,00	62,2
3:31:00	28	2308		5006		62,3
3:31:30	28	2307	16,38	5003	0,00	62,5
3:32:00	28	2306	16,37	5008	0,00	62,6
3:32:30	28	2305	16,38	5001	0,00	62,7
3:33:00	28	2305	16,37	4997	0,00	62,8
3:33:30	28	2305	16,38	4993	0,00	62,9
3:34:00	28	2304	16,38	4995	0,00	63,1
3:34:30	28	2303	16,37	4985	0,00	63,2
3:35:00	28	2303	16,37	4979	0,00	63,3
3:35:30	28	2302	16,37	4983	0,00	63,4
3:36:00	28	2301	16,38	4975	0,00	63,6
3:36:30	28	2300	16,37	4973	0,00	63,7
3:37:00	28	2300	16,38	4985	0,00	63,8
3:37:30	28	2300	16,38	4972	0,00	63,9
3:38:00	28	2298	16,38	4974	0,00	64,0
3:38:30	28	2298	16,39	4972	0,00	64,2
3:39:00	28	2297	16,38	4970	0,00	64,3
3:39:30	28	2297	16,38	4958	0,00	64,4
3:40:00	28	2296	16,39	4962	0,00	64,5
3:40:30	28	2295	16,39	4947	0,00	64,7
3:41:00	28	2294	16,38	4953	0,00	64,8
3:41:30	28	2294	16,39	4952	0,00	64,9
3:42:00	28	2293	16,39	4952	0,00	65,0
3:42:30	28	2293	16,39	4950	0,00	65,2
3:43:00	28	2292	16,39	4934	0,00	65,3
3:43:30	28	2291	16,39	4943	0,00	65,4
3:44:00	28	2291	16,38	4933	0,00	65,5
3:44:30	28	2290	16,39	4933	0,00	65,6
3:45:00	28	2290	16,39	4930	0,00	65,8
3:45:30	28	2289	16,39	4922	0,00	65,9
3:46:00	28	2288	16,39	4928	0,00	66,0
3:46:30	28	2288	16,39	4917	0,00	66,1
3:47:00	28	2287	16,39	4919	0,00	66,3
3:47:30	28	2286	16,39	4917	0,00	66,4
3:48:00	28	2286	16,39	4919	0,00	66,5
3:48:30	28	2285	16,39	4910	0,00	66,6
3:49:00	28	2284	16,39	4914	0,00	66,8
3:49:30	28	2283	16,39	4907	0,00	66,9
3:50:00	28	2282	16,40	4892	0,00	67,0
3:50:30	28	2282	16,40	4895	0,00	67,1
3:51:00	28	2281	16,39	4888	0,00	67,2
3:51:30	28	2280	16,40	4895	0,00	67,4
3:52:00	28	2280	16,40	4886	0,00	67,5
3:52:30	28	2279	16,40	4890	0,00	67,6
3:53:00	28	2278	16,40	4880	0,00	67,7
3:53:30	28	2277	16,40	4876	0,00	67,9
3:54:00	28	2277	16,40	4870	0,00	68,0
3:54:30	28	2276	16,40	4869	0,00	68,1
3:55:00	28	2275	16,40	4861	0,00	68,2
3:55:30	28	2274	16,40	4863	0,00	68,4
3:56:00	28	2274	16,40	4860	0,00	68,5
3:56:30	28	2273	16,40	4849	0,00	68,6
3:57:00	28	2272	16,40	4843	0,00	68,7
3:57:30	28	2271	16,41	4854	0,00	68,8
3:58:00	28	2270	16,41	4830	0,00	69,0
3:58:30	28	2270	16,40	4848	0,00	69,1
3:59:00	28	2269	16,41	4830	0,00	69,2
3:59:30	28	2268	16,41	4848	0,00	69,3
4:00:00	28	2267	16,41	4826	0,00	69,5
4:00:30	28	2267	16,41	4828	0,00	69,6
4:01:00	28	2266	16,41	4827	0,00	69,7
4:01:30	28	2265	16,41	4806	0,00	69,8
4:02:00	28	2264	16,42	4820	0,00	70,0
4:02:30	28	2263	16,42	4817	0,00	70,1
4:03:00	28	2262	16,42	4811	0,00	70,2
4:03:30	28	2261	16,42	4810	0,00	70,3
4:04:00	28	2260	16,42	4818	0,00	70,4
4:04:30	28	2260	16,41	4801	0,00	70,6
4:05:00	28	2258	16,41	4799	0,00	70,7
4:05:30	28	2258	16,41	4779	0,00	70,8
4:06:00	28	2257	16,42	4799	0,00	70,9
4:06:30	28	2256	16,42	4784	0,00	71,1
4:07:00	28	2255	16,42	4777	0,00	71,2
4:07:30	28	2254	16,42	4786	0,00	71,3
4:08:00	28	2253	16,42	4783	0,00	71,4
4:08:30	28	2252	16,42	4776	0,00	71,5
4:09:00	28	2251	16,42	4767	0,00	71,7
4:09:30	28	2251	16,43	4757	0,00	71,8
4:10:00	28	2250	16,43	4754	0,00	71,9
4:10:30	28	2248	16,43	4751	0,00	72,0
4:11:00	28	2247	16,43	4746	0,00	72,2
4:11:30	28	2247	16,43	4746	0,00	72,3
4:12:00	28	2246	16,44	4739	0,00	72,4
4:12:30	28	2245	16,44	4750	0,00	72,5
4:13:00	28	2244	16,44	4731	0,00	72,7
4:13:30	28	2243	16,44	4730	0,00	72,8
4:14:00	28	2242	16,44	4729	0,00	72,9
4:14:30	28	2241	16,44	4729	0,00	73,0
4:15:00	28	2240	16,44	4702	0,00	73,1
4:15:30	28	2239	16,43	4702	0,00	73,3
4:16:00	28	2238	16,43	4706	0,00	73,4
4:16:30	28	2237	16,44	4706	0,00	73,5
4:17:00	28	2236	16,44	4694	0,00	73,6
4:17:30	28	2235	16,44	4697	0,00	73,8
4:18:00	28	2234	16,44	4693	0,00	73,9
4:18:30	28	2233	16,44	4680	0,00	74,0
4:19:00	28	2232	16,45	4684	0,00	74,1
4:19:30	28	2231	16,44	4675	0,00	74,3
4:20:00	28	2230	16,45	4667	0,00	74,4
4:20:30	28	2228	16,44	4661	0,00	74,5
4:21:00	28	2227	16,45	4650	0,00	74,6
4:21:30	28	2226	16,45	4656	0,00	74,7
4:22:00	28	2225	16,45	4659	0,00	74,9
4:22:30	28	2224	16,46	4646	0,00	75,0
4:23:00	28	2223	16,46	4641	0,00	75,1
4:23:30	28	2222	16,46	4634	0,00	75,2
4:24:00	28	2221	16,46	4636	0,00	75,4
4:24:30	28	2219	16,45	4619	0,00	75,5
4:25:00	28	2218	16,47	4615	0,00	75,6
4:25:30	28	2217	16,46	4609	0,00	75,7
4:26:00	28	2216	16,47	4607	0,00	75,9
4:26:30	28	2215	16,46	4608	0,00	76,0
4:27:00	28	2214	16,47	4594	0,00	76,1
4:27:30	28	2212	16,46	4595	0,00	76,2
4:28:00	28	2212	16,46	4588	0,00	76,3
4:28:30	28	2211	16,46	4577	0,00	76,5
4:29:00	28	2209	16,47	4574	0,00	76,6
4:29:30	28	2208	16,47	4583	0,00	76,7
4:30:00	28	2207	16,47	4576	0,00	76,8
4:30:30	28	2206	16,47	4565	0,00	77,0
4:31:00	28	2205	16,47	4552	0,00	77,1
4:31:30	28	2204	16,47	4561	0,00	77,2
4:32:00	28	2202	16,48	4539	0,00	77,3
4:32:30	28	2201	16,48	4539	0,00	77,5
4:33:00	28	2200	16,48	4527	0,00	77,6
4:33:30	28	2199	16,48	4536	0,00	77,7
4:34:00	28	2198	16,49	4521	0,00	77,8
4:34:30	28	2196	16,49	4525	0,00	77,9
4:35:00	28	2195	16,49	4512	0,00	78,1
4:35:30	28	2194	16,49	4508	0,00	78,2
4:36:00	28	2192	16,49	4501	0,00	78,3
4:36:30	28	2191	16,49	4499	0,00	78,4
4:37:00	28	2190	16,49	4494	0,00	78,6
4:37:30	28	2189	16,50	4483	0,00	78,7
4:38:00	28	2188	16,50	4478	0,00	78,8
4:38:30	28	2186	16,50	4485	0,00	78,9
4:39:00	28	2185	16,49	4471	0,00	79,0
4:39:30	28	2184	16,49	4470	0,00	79,2
4:40:00	28	2183	16,50	4469	0,00	79,3
4:40:30	28	2182	16,51	4467	0,00	79,4
4:41:00	28	2180	16,51	4457	0,00	79,5
4:41:30	28	2179	16,51	4459	0,00	79,7
4:42:00	28	2177	16,51	4444	0,00	79,8
4:42:30	28	2176	16,51	4439	0,00	79,9
4:43:00	28	2175	16,51	4412	0,00	80,0
4:43:30	28	2173	16,52	4420	0,00	80,2
4:44:00	28	2172	16,52	4416	0,00	80,3
4:44:30	28	2171	16,52	4417	0,00	80,4
4:45:00	28	2170	16,52	4410	0,00	80,5
4:45:30	28	2168	16,52	4418	0,00	80,6
4:46:00	28	2167	16,53	4409	0,00	80,8
4:46:30	28	2165	16,53	4398	0,00	80,9
4:47:00	28	2164	16,53	4389	0,00	81,0
4:47:30	28	2163	16,54	4378	0,00	81,1
4:48:00	28	2161	16,53	4378	0,00	81,3
4:48:30	28	2160	16,54	4383	0,00	81,4
4:49:00	28	2159	16,54	4374	0,00	81,5
4:49:30	28	2158	16,55	4371	0,00	81,6
4:50:00	28	2156	16,54	4363	0,00	81,8
4:50:30	28	2155	16,54	4360	0,00	81,9
4:51:00	28	2154	16,54	4341	0,00	82,0
4:51:30	28	2152	16,54	4344	0,00	82,1
4:52:00	28	2151	16,54	4351	0,00	82,2
4:52:30	28	2149	16,55	4347	0,00	82,4
4:53:00	28	2148	16,55	4335	0,00	82,5
4:53:30	28	2146	16,54	4318	0,00	82,6
4:54:00	28	2145	16,55	4322	0,00	82,7
4:54:30	28	2143	16,55	4325	0,00	82,9
4:55:00	28	2142	16,56	4327	0,00	83,0
4:55:30	28	2141	16,56	4308	0,00	83,1
4:56:00	28	2139	16,55	4314	0,00	83,2
4:56:30	28	2138	16,55	4306	0,00	83,4
4:57:00	28	2136	16,56	4281	0,00	83,5
4:57:30	28	2135	16,56	4298	0,00	83,6
4:58:00	28	2134	16,56	4290	0,00	83,7
4:58:30	28	2132	16,57	4278	0,00	83,8
4:59:00	28	2131	16,57	4272	0,00	84,0
4:59:30	28	2129	16,58	4272	0,00	84,1
5:00:00	28	2128	16,57	4265	0,00	84,2
5:00:30	28	2126	16,57	4262	0,00	84,3
5:01:00	28	2125	16,58	4251	0,00	84,5
5:01:30	28	2123	16,59	4267	0,00	84,6
5:02:00	28	2122	16,58	4245	0,00	84,7
5:02:30	28	2120	16,59	4247	0,00	84,8
5:03:00	28	2119	16,59	4259	0,00	85,0
5:03:30	28	2117	16,60	4239	0,00	85,1
5:04:00	28	2116	16,59	4249	0,00	85,2
5:04:30	28	2114	16,59	4240	0,00	85,3
5:05:00	28	2113	16,60	4238	0,00	85,4
5:05:30	28	2111	16,60	4231	0,00	84,2
5:06:00	28	2110	16,60	4251	0,00	87,9
5:06:30	28	2108	16,60	4238	0,00	85,4
5:07:00	28	2107	16,60	4241	0,00	86,0
5:07:30	28	2105	16,61	4232	0,00	84,4
5:08:00	28	2104	16,61	4221	0,00	82,5
5:08:30	28	2102	16,61	4213	0,00	81,0
5:09:00	28	2100	16,61	4233	0,00	84,6
5:09:30	28	2099	16,62	4240	0,00	85,9
5:10:00	28	2097	16,62	4237	0,00	85,4
5:10:30	28	2095	16,62	4223	0,00	82,8
5:11:00	28	2109	16,62	4220	0,00	82,3
5:11:30	28	2107	16,62	4213	0,00	81,1
5:12:00	28	2106	16,63	4217	0,00	81,8
5:12:30	28	2104	16,63	4234	0,00	84,8
5:13:00	28	2102	16,63	4230	0,00	84,1
5:13:30	28	2100	16,64	4229	0,00	83,9
5:14:00	28	2098	16,64	4230	0,00	84,1
5:14:30	28	2662	16,64	4235	0,00	85,0
5:15:00	28	2718	16,61	4397	0,00	116,5
5:15:30	28	2712	16,57	4365	0,00	109,9
5:16:00	28	2706	16,56	4382	0,00	113,3
5:16:30	28	2701	16,56	4359	0,00	108,7
5:17:00	28	2697	16,56	4352	0,00	107,3
5:17:30	28	2693	16,56	4368	0,00	110,6
5:18:00	28	2689	16,56	4367	0,00	110,3
5:18:30	28	2686	16,57	4365	0,00	109,8
5:19:00	28	2683	16,57	4365	0,00	109,8
5:19:30	28	2680	16,57	4356	0,00	108,0
5:20:00	28	2677	16,58	4358	0,00	108,5
5:20:30	28	2675	16,58	4364	0,00	109,7
5:21:00	28	2672	16,58	4364	0,00	109,6
5:21:30	28	2670	16,59	4362	0,00	109,4
5:22:00	28	2667	16,59	4362	0,00	109,3
5:22:30	28	2665	16,59	4364	0,00	109,7
5:23:00	28	2662	16,60	4363	0,00	109,4
5:23:30	28	2660	16,60	4377	0,00	112,3
5:24:00	28	2657	16,60	4381	0,00	113,2
5:24:30	28	2655	16,60	4371	0,00	111,2
5:25:00	28	2653	16,61	4395	0,00	115,9
5:25:30	28	2650	16,61	4395	0,00	116,1
5:26:00	28	2648	16,61	4404	0,00	117,8
5:26:30	28	2645	16,61	4416	0,00	120,2
5:27:00	28	2643	16,62	4413	0,00	119,7
5:27:30	28	2640	16,62	4435	0,00	124,3
5:28:00	28	2638	16,62	4435	0,00	124,4
5:28:30	28	2635	16,62	4443	0,00	126,1
5:29:00	28	2632	16,63	4452	0,00	128,0
5:29:30	28	2631	16,63	4450	0,00	127,6
5:30:00	28	2628	16,63	4464	0,00	130,6
5:30:30	28	2625	16,64	4474	0,00	132,7
5:31:00	28	2623	16,64	4481	0,00	134,2
5:31:30	28	2621	16,64	4506	0,00	139,8
5:32:00	28	2618	16,65	4488	0,00	135,9
5:32:30	28	2616	16,65	4500	0,00	138,4
5:33:00	28	2613	16,65	4515	0,00	141,8
5:33:30	28	2611	16,65	4541	0,00	147,8
5:34:00	28	2608	16,66	4544	0,00	148,6
5:34:30	28	2606	16,66	4570	0,00	154,4
5:35:00	28	2603	16,66	4574	0,00	155,5
5:35:30	28	2601	16,66	4592	0,00	159,8
5:36:00	28	2599	16,67	4599	0,00	161,4
5:36:30	28	2596	16,67	4607	0,00	163,5
5:37:00	28	2594	16,67	4629	0,00	168,9
5:37:30	28	2591	16,67	4644	0,00	172,5
5:38:00	28	2589	16,68	4650	0,00	174,0
5:38:30	28	2586	16,68	4675	0,00	180,2
5:39:00	28	2584	16,69	4698	0,00	186,1
5:39:30	28	2581	16,69	4700	0,00	186,8
5:40:00	28	2579	16,69	4715	0,00	190,7
5:40:30	28	2576	16,69	4736	0,00	196,4
5:41:00	28	2574	16,70	4751	0,00	200,3
5:41:30	28	2571	16,69	4773	0,00	206,3
5:42:00	28	2568	16,70	4786	0,00	209,7
5:42:30	28	2566	16,70	4806	0,00	215,6
5:43:00	28	2563	16,71	4825	0,00	220,8
5:43:30	28	2561	16,71	4844	0,00	226,4
5:44:00	28	2558	16,71	4873	0,00	235,0
5:44:30	28	2556	16,71	4888	0,00	239,4
5:45:00	28	2553	16,71	4901	0,00	243,2
5:45:30	28	2550	16,71	4925	0,00	250,6
5:46:00	28	2548	16,72	4955	0,00	260,2
5:46:30	28	2545	16,72	4961	0,00	261,8
5:47:00	28	2542	16,73	4983	0,00	269,1
5:47:30	28	2540	16,73	5010	0,00	277,9
5:48:00	28	2537	16,73	5023	0,00	282,1
5:48:30	28	2535	16,73	5041	0,00	288,2
5:49:00	28	2532	16,73	5066	0,00	296,9
5:49:30	28	2529	16,73	5102	0,00	309,4
5:50:00	28	2526	16,73	5114	0,00	313,4
5:50:30	28	2524	16,74	5116	0,00	314,2
5:51:00	28	2521	16,74	5146	0,00	325,1
5:51:30	28	2518	16,74	5168	0,00	333,2
5:52:00	28	2516	16,74	5190	0,00	341,5
5:52:30	28	2513	16,74	5220	0,00	352,9
5:53:00	28	2510	16,74	5225	0,00	355,0
5:53:30	28	2508	16,74	5255	0,00	366,6
5:54:00	28	2505	16,75	5283	0,00	378,1
5:54:30	28	2502	16,75	5311	0,00	389,5
5:55:00	28	2499	16,75	5328	0,00	396,7
5:55:30	28	2496	16,75	5349	0,00	405,5
5:56:00	28	2494	16,76	5375	0,00	416,9
5:56:30	28	2491	16,76	5398	0,00	427,0
5:57:00	28	2488	16,76	5412	0,00	433,3
5:57:30	28	2485	16,76	5441	0,00	446,6
5:58:00	28	2482	16,76	5465	0,00	457,6
5:58:30	28	2480	16,77	5488	0,00	468,4
5:59:00	28	2477	16,77	5512	0,00	480,1
5:59:30	28	2474	16,77	5543	0,00	495,0
6:00:00	28	2471	16,77	5562	0,00	504,6
6:00:30	28	2468	16,77	5582	0,00	514,8
6:01:00	28	2466	16,77	5607	0,00	527,7
6:01:30	28	2463	16,78	5634	0,00	541,8
6:02:00	28	2460	16,78	5657	0,00	554,4
6:02:30	28	2457	16,78	5681	0,00	567,6
6:03:00	28	2454	16,78	5705	0,00	580,8
6:03:30	28	2451	16,78	5724	0,00	591,4
6:04:00	28	2448	16,79	5755	0,00	609,8
6:04:30	28	2445	16,78	5774	0,00	620,6
6:05:00	28	2442	16,79	5794	0,00	633,0
6:05:30	28	2439	16,79	5825	0,00	651,7
6:06:00	28	2436	16,79	5844	0,00	663,8
6:06:30	28	2433	16,79	5870	0,00	679,6
6:07:00	28	2430	16,80	5889	0,00	692,0
6:07:30	28	2427	16,80	5912	0,00	707,2
6:08:00	28	2424	16,80	5939	0,00	724,9
6:08:30	28	2421	16,80	5957	0,00	737,1
6:09:00	28	2418	16,80	5987	0,00	757,9
6:09:30	28	2415	16,80	6003	0,00	769,7
6:10:00	28	2412	16,80	6026	0,00	785,7
6:10:30	28	2409	16,81	6045	0,00	799,7
6:11:00	28	2406	16,81	6070	0,00	817,9
6:11:30	28	2403	16,81	6092	0,00	834,2
6:12:00	28	2400	16,81	6112	0,00	849,7
6:12:30	28	2397	16,81	6122	0,00	857,4
6:13:00	28	2394	16,81	6145	0,00	875,7
6:13:30	28	2390	16,81	6167	0,00	892,8
6:14:00	28	2387	16,81	6190	0,00	911,7
6:14:30	28	2384	16,82	6208	0,00	926,6
6:15:00	28	2381	16,82	6229	0,00	943,6
6:15:30	28	2378	16,82	6248	0,00	960,1
6:16:00	28	2375	16,82	6273	0,00	981,4
6:16:30	28	2372	16,82	6292	0,00	998,0
6:17:00	28	2368	16,82	6309	0,00	1013,7
6:17:30	28	2365	16,82	6327	0,00	1029,9
6:18:00	28	2362	16,82	6350	0,00	1050,6
6:18:30	28	2359	16,83	6366	0,00	1065,1
6:19:00	28	2355	16,82	6389	0,00	1086,7
6:19:30	28	2352	16,83	6404	0,00	1101,1
6:20:00	28	2349	16,83	6424	0,00	1121,2
6:20:30	28	2345	16,83	6442	0,00	1138,4
6:21:00	28	2342	16,83	6464	0,00	1160,3
6:21:30	28	2339	16,83	6478	0,00	1174,6
6:22:00	28	2336	16,83	6494	0,00	1190,7
6:22:30	28	2332	16,83	6513	0,00	1210,4
6:23:00	28	2329	16,83	6530	0,00	
6:23:30	28	2326	16,83	6546	0,00	
6:24:00	28	2322	16,83	6567	0,00	
6:24:30	28	2319	16,83	6582	0,00	
6:25:00	28	2316	16,83	6596	0,00	
6:25:30	28	2312	16,83	6613	0,00	
6:26:00	28	2309	16,84	6630	0,00	
6:26:30	28	2305	16,83	6645	0,00	
6:27:00	28	2302	16,83	6658	0,00	
6:27:30	28	2299	16,84	6676	0,00	
6:28:00	28	2296	16,84	6690	0,00	
6:28:30	28	2293	16,84	6701	0,00	
6:29:00	28	2290	16,84	6717	0,00	
6:29:30	28	2286	16,84	6733	0,00	
6:30:00	28	2283	16,83	6749	0,00	
6:30:30	28	2280	16,84	6764	0,00	
6:31:00	28	2276	16,84	6776	0,00	
6:31:30	28	2272	16,84	6788	0,00	
6:32:00	28	2269	16,84	6803	0,00	
6:32:30	28	2265	16,84	6813	0,00	
6:33:00	28	2262	16,84	6828	0,00	
6:33:30	28	2258	16,84	6842	0,00	
6:34:00	28	2255	16,84	6854	0,00	
6:34:30	28	2251	16,84	6862	0,00	
6:35:00	28	2247	16,84	6869	0,00	
6:35:30	28	2244	16,84	6882	0,00	
6:36:00	28	2240	16,84	6894	0,00	
6:36:30	28	2236	16,84	6905	0,00	
6:37:00	28	2233	16,84	6917	0,00	
6:37:30	28	2229	16,84	6929	0,00	
6:38:00	28	2225	16,84	6938	0,00	
6:38:30	28	2222	16,84	6950	0,00	
6:39:00	28	2218	16,84	6960	0,00	
6:39:30	28	2215	16,84	6968	0,00	
6:40:00	28	2211	16,84	6981	0,00	
6:40:30	28	2207	16,84	6989	0,00	
6:41:00	28	2203	16,84	7001	0,00	
6:41:30	28	2200	16,84	7009	0,00	
6:42:00	28	2196	16,84	7019	0,00	
6:42:30	28	2192	16,84	7027	0,00	
6:43:00	28	2189	16,84	7037	0,00	
6:43:30	28	2185	16,84	7043	0,00	
6:44:00	28	2181	16,84	7058	0,00	
6:44:30	28	2177	16,83	7064	0,00	
6:45:00	28	2173	16,83	7071	0,00	
6:45:30	28	2169	16,83	7081	0,00	
6:46:00	28	2165	16,83	7089	0,00	
6:46:30	28	2162	16,83	7095	0,00	
6:47:00	28	2158	16,83	7106	0,00	
6:47:30	28	2154	16,83	7113	0,00	
6:48:00	28	2150	16,83	7122	0,00	
6:48:30	28	2146	16,83	7130	0,00	
6:49:00	28	2142	16,83	7137	0,00	
6:49:30	28	2138	16,83	7145	0,00	
6:50:00	28	2134	16,83	7150	0,00	
6:50:30	28	2130	16,82	7155	0,00	
6:51:00	28	2126	16,82	7163	0,00	
6:51:30	28	2122	16,82	7171	0,00	
6:52:00	28	2118	16,82	7180	0,00	
6:52:30	28	2114	16,82	7186	0,00	
6:53:00	28	2110	16,82	7192	0,00	
6:53:30	28	2106	16,82	7198	0,00	
6:54:00	28	2102	16,82	7205	0,00	
6:54:30	28	2097	16,82	7210	0,00	
6:55:00	28	2093	16,82	7217	0,00	
6:55:30	28	2089	16,81	7224	0,00	
6:56:00	28	2085	16,82	7226	0,00	
6:56:30	28	2081	16,81	7235	0,00	
6:57:00	28	2077	16,81	7238	0,00	
6:57:30	28	2072	16,81	7243	0,00	
6:58:00	28	2068	16,81	7247	0,00	
6:58:30	28	2064	16,81	7253	0,00	
6:59:00	28	2060	16,81	7259	0,00	
6:59:30	28	2056	16,81	7265	0,00	
7:00:00	28	2051	16,81	7270	0,00	
7:00:30	28	2047	16,81	7275	0,00	
7:01:00	28	2043	16,81	7281	0,00	
7:01:30	28	2038	16,80	7280	0,00	
7:02:00	28	2034	16,80	7286	0,00	
7:02:30	28	2030	16,80	7293	0,00	
7:03:00	28	2026	16,80	7298	0,00	
7:03:30	28	2021	16,80	7302	0,00	
7:04:00	28	2016	16,80	7309	0,00	
7:04:30	28	2012	16,80	7310	0,00	
7:05:00	28	2008	16,80	7314	0,00	
7:05:30	28	2003	16,80	7320	0,00	
7:06:00	28	1999	16,80	7321	0,00	
7:06:30	28	1995	16,79	7326	0,00	
7:07:00	28	1990	16,79	7331	0,00	
7:07:30	28	1986	16,79	7332	0,00	
7:08:00	28	1981	16,79	7340	0,00	
7:08:30	28	1977	16,79	7342	0,00	
7:09:00	28	1972	16,79	7344	0,00	
7:09:30	28	1967	16,78	7350	0,00	
7:10:00	28	1963	16,78	7353	0,00	
7:10:30	28	1958	16,78	7355	0,00	
7:11:00	28	1954	16,78	7360	0,00	
7:11:30	28	1949	16,78	7364	0,00	
7:12:00	28	1944	16,78	7367	0,00	
7:12:30	28	1939	16,77	7368	0,00	
7:13:00	28	1935	16,77	7370	0,00	
7:13:30	28	1930	16,77	7378	0,00	
7:14:00	28	1925	16,77	7380	0,00	
7:14:30	28	1921	16,77	7382	0,00	
7:15:00	28	1916	16,76	7383	0,00	
7:15:30	28	1911	16,76	7384	0,00	
7:16:00	28	1906	16,76	7391	0,00	
7:16:30	28	1901	16,76	7392	0,00	
7:17:00	28	1897	16,76	7394	0,00	
7:17:30	28	1892	16,75	7399	0,00	
7:18:00	28	1887	16,75	7401	0,00	
7:18:30	28	1882	16,75	7400	0,00	
7:19:00	28	1877	16,75	7405	0,00	
7:19:30	28	1887	16,74	7405	0,00	
7:20:00	28	1882	16,74	7406	0,00	
7:20:30	28	2512	16,74	7409	0,00	
7:21:00	28	2501	16,70	7363	0,00	
7:21:30	28	2493	16,68	7376	0,00	
7:22:00	28	2485	16,67	7383	0,00	
7:22:30	28	2478	16,67	7388	0,00	
7:23:00	28	2471	16,66	7395	0,00	
7:23:30	28	2465	16,65	7395	0,00	
7:24:00	28	2458	16,65	7403	0,00	
7:24:30	28	2452	16,65	7404	0,00	
7:25:00	28	2446	16,64	7405	0,00	
7:25:30	28	2440	16,64	7408	0,00	
7:26:00	28	2433	16,63	7413	0,00	
7:26:30	28	2981	16,63	7415	0,00	
7:27:00	28	2996	16,61	7383	0,00	
7:27:30	28	2998	16,59	7397	0,00	
7:28:00	28	3000	16,57	7406	0,00	
7:28:30	28	3000	16,56	7407	0,00	
7:29:00	28	2997	16,56	7416	0,00	
7:29:30	28	2988	16,55	7413	0,00	
7:30:00	28	2979	16,54	7419	0,00	
7:30:30	28	2970	16,54	7422	0,00	
7:31:00	28	2961	16,53	7423	0,00	
7:31:30	28	2953	16,53	7426	0,00	
7:32:00	28	2945	16,53	7427	0,00	
7:32:30	28	2938	16,52	7427	0,00	
7:33:00	28	2931	16,52	7428	0,00	
7:33:30	28	2924	16,52	7432	0,00	
7:34:00	28	2917	16,52	7433	0,00	
7:34:30	28	2910	16,51	7433	0,00	
7:35:00	28	2902	16,51	7437	0,00	
7:35:30	28	2895	16,51	7436	0,00	
7:36:00	28	2888	16,50	7439	0,00	
7:36:30	28	2881	16,50	7439	0,00	
7:37:00	28	2874	16,50	7442	0,00	
7:37:30	28	2867	16,49	7443	0,00	
7:38:00	28	2860	16,49	7443	0,00	
7:38:30	28	2852	16,49	7446	0,00	
7:39:00	28	2845	16,48	7441	0,00	
7:39:30	28	2838	16,48	7443	0,00	
7:40:00	28	2831	16,48	7444	0,00	
7:40:30	28	2824	16,47	7445	0,00	
7:41:00	28	2817	16,47	7444	0,00	
7:41:30	28	2810	16,47	7447	0,00	
7:42:00	28	2803	16,46	7447	0,00	
7:42:30	28	2795	16,45	7445	0,00	
7:43:00	29	2788	16,45	7445	0,00	
7:43:30	28	2781	16,45	7444	0,00	
7:44:00	28	2774	16,44	7444	0,00	
7:44:30	28	2766	16,44	7446	0,00	
7:45:00	28	2759	16,43	7445	0,00	
7:45:30	29	2752	16,43	7444	0,00	
7:46:00	29	2745	16,43	7443	0,00	
7:46:30	29	2737	16,43	7443	0,00	
7:47:00	29	2730	16,42	7445	0,00	
7:47:30	29	2723	16,42	7442	0,00	
7:48:00	28	2716	16,41	7443	0,00	
7:48:30	29	2708	16,41	7442	0,00	
7:49:00	29	2701	16,41	7444	0,00	
7:49:30	29	2694	16,40	7444	0,00	
7:50:00	29	2687	16,40	7440	0,00	
7:50:30	29	2679	16,39	7440	0,00	
7:51:00	29	2672	16,39	7438	0,00	
7:51:30	29	2665	16,38	7439	0,00	
7:52:00	29	2658	16,38	7436	0,00	
7:52:30	29	2650	16,37	7436	0,00	
7:53:00	29	2643	16,37	7437	0,00	
7:53:30	29	2635	16,36	7433	0,00	
7:54:00	29	2628	16,36	7434	0,00	
7:54:30	29	2621	16,35	7434	0,00	
7:55:00	29	2613	16,34	7433	0,00	
7:55:30	29	2606	16,34	7432	0,00	
7:56:00	29	2598	16,33	7430	0,00	
7:56:30	29	2591		7427		
7:57:00	29	2584	16,32	7425	0,00	
7:57:30	29	2576	16,32	7423	0,00	
7:58:00	29	2569	16,32	7426	0,00	
7:58:30	29	2561	16,31	7422	0,00	
7:59:00	29	2554	16,31	7421	0,00	
7:59:30	29	2546	16,31	7417	0,00	
8:00:00	29	2538	16,30	7416	0,00	
8:00:30	29	2531	16,30	7419	0,00	
8:01:00	29	2524	16,29	7412	0,00	
8:01:30	29	2516	16,29	7415	0,00	
8:02:00	29	2509	16,28	7410	0,00	
8:02:30	29	2501	16,27	7410	0,00	
8:03:00	29	2493	16,27	7405	0,00	
8:03:30	29	2486	16,26	7407	0,00	
8:04:00	29	2478	16,26	7404	0,00	
8:04:30	29	2470	16,25	7402	0,00	
8:05:00	29	2463	16,24	7399	0,00	
8:05:30	29	2455	16,24	7398	0,00	
8:06:00	29	2447	16,23	7397	0,00	
8:06:30	29	2440	16,23	7392	0,00	
8:07:00	29	2432	16,23	7392	0,00	
8:07:30	29	2424	16,22	7390	0,00	
8:08:00	29	2416	16,22	7387	0,00	
8:08:30	29	2409	16,21	7387	0,00	
8:09:00	29	2401	16,21	7382	0,00	
8:09:30	29	2393	16,20	7381	0,00	
8:10:00	29	2386	16,20	7381	0,00	
8:10:30	29	2378	16,19	7375	0,00	
8:11:00	29	2370	16,18	7375	0,00	
8:11:30	29	2363	16,17	7372	0,00	
8:12:00	29	2354	16,17	7367	0,00	
8:12:30	29	2347	16,16	7369	0,00	
8:13:00	29	2339	16,16	7366	0,00	
8:13:30	29	2331	16,15	7364	0,00	
8:14:00	29	2323	16,14	7360	0,00	
8:14:30	29	2315	16,14	7358	0,00	
8:15:00	29	2307	16,13	7354	0,00	
8:15:30	29	2299	16,13	7353	0,00	
8:16:00	29	2291	16,12	7352	0,00	
8:16:30	29	2283	16,11	7348	0,00	
8:17:00	29	2275	16,11	7345	0,00	
8:17:30	29	2267	16,10	7342	0,00	
8:18:00	29	2259	16,10	7339	0,00	
8:18:30	29	2251	16,09	7335	0,00	
8:19:00	29	2243	16,09	7335	0,00	
8:19:30	29	2235	16,08	7332	0,00	
8:20:00	29	2229	16,08	7328	0,00	
8:20:30	29	2220	16,07	7321	0,00	
8:21:00	29	2212	16,06	7325	0,00	
8:21:30	29	2204	16,05	7319	0,00	
8:22:00	29	2196	16,04	7317	0,00	
8:22:30	29	2188	16,04	7315	0,00	
8:23:00	29	2180	16,03	7313	0,00	
8:23:30	29	2172	16,02	7309	0,00	
8:24:00	29	2164	16,02	7304	0,00	
8:24:30	29	2155	16,01	7304	0,00	
8:25:00	29	2147	16,01	7302	0,00	
8:25:30	29	2139	16,00	7299	0,00	
8:26:00	29	2131	16,00	7299	0,00	
8:26:30	29	2123	15,99	7292	0,00	
8:27:00	29	2115	15,99	7289	0,00	
8:27:30	29	2107	15,98	7288	0,00	
8:28:00	29	2099	15,97	7286	0,00	
8:28:30	29	2090	15,96	7284	0,01	
8:29:00	29	2082	15,96	7282	0,01	
8:29:30	29	2074	15,95	7273	0,01	
8:30:00	29	2065	15,94	7275	0,01	
8:30:30	29	2057	15,94	7271	0,01	
8:31:00	29	2049	15,93	7270	0,02	
8:31:30	29	2041	15,93	7267	0,02	
8:32:00	29	2032	15,92	7265	0,02	
8:32:30	29	2024	15,91	7261	0,02	
8:33:00	29	2015	15,91	7257	0,02	
8:33:30	29	2007	15,90	7254	0,03	
8:34:00	29	1999	15,89	7253	0,03	
8:34:30	29	1990	15,89	7249	0,03	
8:35:00	29	1982	15,88	7245	0,03	
8:35:30	29	1973	15,87	7244	0,03	
8:36:00	29	1965	15,86	7242	0,04	
8:36:30	29	1956	15,86	7239	0,04	
8:37:00	29	1947	15,84	7236	0,04	
8:37:30	29	1939	15,84	7233	0,05	
8:38:00	29	1930	15,83	7232	0,05	
8:38:30	29	1922	15,83	7226	0,05	
8:39:00	29	1913	15,82	7225	0,05	
8:39:30	29	1905	15,81	7223	0,05	
8:40:00	29	1896	15,81	7220	0,06	
8:40:30	29	1887	15,80	7217	0,06	
8:41:00	29	1895	15,80	7216	0,06	
8:41:30	29	2529	15,78	7152	0,07	
8:42:00	29	2515	15,75	7171	0,07	
8:42:30	29	2503	15,73	7179	0,08	
8:43:00	29	2491	15,72	7180	0,09	
8:43:30	29	2480	15,71	7179	0,09	
8:44:00	29	2470	15,70	7173	0,09	
8:44:30	29	2459	15,69	7177	0,09	
8:45:00	29	2449	15,68	7173	0,10	
8:45:30	29	2440	15,67	7171	0,10	
8:46:00	29	2430	15,66	7169	0,10	
8:46:30	29	2420	15,65	7170	0,11	
8:47:00	29	2410	15,64	7166	0,11	
8:47:30	29	2400	15,63	7164	0,11	
8:48:00	29	2390	15,63	7162	0,12	
8:48:30	29	2380	15,62	7157	0,12	
8:49:00	29	2370	15,62	7154	0,12	
8:49:30	29	2360	15,61	7153	0,12	
8:50:00	29	2350	15,60	7151	0,12	
8:50:30	29	2340	15,60	7149	0,13
