Repository: ProgWizer/parser

File: project-root/data/Data Acquisition/Data Acquisition/2020 year (143)/20-085.txt (part 1 of 5)
--Test Summary--
Full Path and File Name	
Instrument Name	7322
Instrument Type	Model 7322 Consistometer - Variable Speed
Instrument Serial Number	
Test Start Date	13.05.2020
Test Start Time	9:57:23
Test Stop Date	13.05.2020
Test Stop Time	12:05:19
Test Length	2:07:56
Final Sample Time Offset	2:07:56
Controller Schedule Name	
Sampling Period	1 second
Comments	
Information	WellID	
Information	Customer	
Information	EngName	
Information	CementClass	
Information	CementMfr	
Information	Additives	70G+20MKU+10CaO+4CaCl2+0.2CEX-201
Information	Density	1500
Information	BHCT	
Information	BHST	
Information	FluidLoss	
Information	JobType	
Calculated Value	Time_30Bc	N/A
Calculated Value	Time_70Bc	N/A
Calculated Value	Time_100Bc	N/A
Initial Temperature (°C)	27 °C
Final Temperature (°C)	37 °C
Initial Pressure (MPa)	0,8 MPa
Final Pressure (MPa)	12,0 MPa
Initial Consistency (Bc)	20 Bc
Final Consistency (Bc)	28 Bc
Initial Wall Temperature (°C)	21 °C
Final Wall Temperature (°C)	35 °C
Initial Motor Speed (RPM)	150 RPM
Final Motor Speed (RPM)	150 RPM
--Data--
Time (HH:MM:SS)	Temperature (°C)	Pressure (MPa)	Consistency (Bc)	Wall Temperature (°C)	Motor Speed (RPM)
0:00:00	27	0,8	20	21	150
0:00:01	27	0,8	20	21	150
0:00:02	27	0,8	20	21	150
0:00:03	27	0,8	20	21	150
0:00:04	27	0,8	20	21	150
0:00:05	27	0,8	20	21	150
0:00:06	27	0,8	19	21	150
0:00:07	27	0,8	19	21	150
0:00:08	27	0,8	19	21	150
0:00:09	27	0,8	19	21	150
0:00:10	27	0,8	19	21	150
0:00:11	27	0,9	19	21	150
0:00:12	27	0,9	19	21	150
0:00:13	27	0,9	19	21	150
0:00:14	27	0,9	19	21	150
0:00:15	27	0,9	19	21	150
0:00:16	27	0,9	19	21	150
0:00:17	27	0,9	19	21	150
0:00:18	27	0,9	19	21	150
0:00:19	27	0,9	19	21	150
0:00:20	27	0,9	19	21	150
0:00:21	27	0,9	19	21	150
0:00:22	27	0,9	19	21	150
0:00:23	27	0,9	21	21	150
0:00:24	27	1,0	17	21	150
0:00:25	27	1,0	16	21	150
0:00:26	27	1,0	16	21	150
0:00:27	27	1,0	16	22	150
0:00:28	27	1,0	16	21	150
0:00:29	27	1,0	16	22	150
0:00:30	27	1,0	16	22	150
0:00:31	27	1,0	16	22	150
0:00:32	27	1,0	16	22	150
0:00:33	27	1,0	16	22	150
0:00:34	27	1,0	16	22	150
0:00:35	26	1,0	16	22	150
0:00:36	27	1,1	16	22	150
0:00:37	27	1,1	16	22	150
0:00:38	26	1,1	15	22	150
0:00:39	26	1,1	15	22	150
0:00:40	26	1,1	15	22	150
0:00:41	26	1,1	15	22	150
0:00:42	26	1,1	15	22	150
0:00:43	26	1,1	15	22	150
0:00:44	26	1,1	15	23	150
0:00:45	26	1,2	15	22	150
0:00:46	26	1,2	15	23	150
0:00:47	26	1,2	16	23	150
0:00:48	26	1,2	15	23	150
0:00:49	26	1,2	15	23	150
0:00:50	26	1,2	15	23	150
0:00:51	26	1,2	16	23	150
0:00:52	26	1,2	16	23	150
0:00:53	26	1,2	16	23	150
0:00:54	26	1,2	16	23	150
0:00:55	26	1,2	16	23	150
0:00:56	26	1,2	16	23	150
0:00:57	26	1,2	16	23	150
0:00:58	26	1,2	16	23	150
0:00:59	26	1,3	15	24	150
0:01:00	26	1,3	15	24	150
0:01:01	26	1,3	15	24	150
0:01:02	26	1,3	15	24	150
0:01:03	26	1,3	15	24	150
0:01:04	26	1,3	15	24	150
0:01:05	26	1,3	15	24	150
0:01:06	26	1,3	14	24	150
0:01:07	26	1,3	14	24	150
0:01:08	26	1,3	14	24	150
0:01:09	26	1,4	14	24	150
0:01:10	26	1,4	14	24	150
0:01:11	26	1,4	14	25	150
0:01:12	26	1,4	14	25	150
0:01:13	26	1,4	15	25	150
0:01:14	26	1,4	15	25	150
0:01:15	26	1,4	15	25	150
0:01:16	26	1,4	15	25	150
0:01:17	26	1,4	15	25	150
0:01:18	26	1,5	15	25	150
0:01:19	26	1,5	14	25	150
0:01:20	26	1,5	14	25	150
0:01:21	26	1,5	14	25	150
0:01:22	26	1,5	14	25	150
0:01:23	26	1,5	14	25	150
0:01:24	26	1,5	14	26	150
0:01:25	26	1,6	14	26	150
0:01:26	26	1,6	14	26	150
0:01:27	26	1,6	14	26	150
0:01:28	26	1,6	13	26	150
0:01:29	26	1,6	13	26	150
0:01:30	26	1,6	13	26	150
0:01:31	26	1,6	13	26	150
0:01:32	26	1,7	13	26	150
0:01:33	26	1,7	13	26	150
0:01:34	26	1,7	13	26	150
0:01:35	26	1,7	13	27	150
0:01:36	26	1,7	12	27	150
0:01:37	26	1,7	12	27	150
0:01:38	26	1,7	12	27	150
0:01:39	26	1,8	12	27	150
0:01:40	26	1,8	12	27	150
0:01:41	26	1,8	12	27	150
0:01:42	26	1,8	12	27	150
0:01:43	26	1,8	12	27	150
0:01:44	26	1,8	12	27	150
0:01:45	26	1,9	12	27	150
0:01:46	26	1,9	12	27	150
0:01:47	26	1,9	11	27	150
0:01:48	26	1,9	11	27	150
0:01:49	26	1,9	11	27	150
0:01:50	26	1,9	11	27	150
0:01:51	26	2,0	11	27	150
0:01:52	26	2,0	11	28	150
0:01:53	26	2,0	11	28	150
0:01:54	26	2,0	11	28	150
0:01:55	26	2,0	11	28	150
0:01:56	26	2,0	11	28	150
0:01:57	26	2,1	11	28	150
0:01:58	26	2,1	10	28	150
0:01:59	26	2,1	10	28	150
0:02:00	26	2,1	10	28	150
0:02:01	26	2,1	10	28	150
0:02:02	26	2,1	10	28	150
0:02:03	26	2,2	10	28	150
0:02:04	26	2,2	10	28	150
0:02:05	26	2,2	11	28	150
0:02:06	26	2,2	11	28	150
0:02:07	26	2,2	11	28	150
0:02:08	26	2,3	11	28	150
0:02:09	26	2,3	11	28	150
0:02:10	26	2,3	11	28	150
0:02:11	26	2,3	11	28	150
0:02:12	26	2,3	11	29	150
0:02:13	26	2,3	10	29	150
0:02:14	26	2,4	10	29	150
0:02:15	26	2,4	10	29	150
0:02:16	26	2,4	10	29	150
0:02:17	26	2,4	10	29	150
0:02:18	26	2,4	10	29	150
0:02:19	26	2,4	10	29	150
0:02:20	26	2,5	10	29	150
0:02:21	26	2,5	10	29	150
0:02:22	26	2,5	10	29	150
0:02:23	26	2,5	10	29	150
0:02:24	26	2,5	10	29	150
0:02:25	26	2,5	10	29	150
0:02:26	26	2,6	11	29	150
0:02:27	26	2,6	10	29	150
0:02:28	26	2,6	10	29	150
0:02:29	26	2,6	10	29	150
0:02:30	26	2,6	10	29	150
0:02:31	26	2,7	10	29	150
0:02:32	26	2,7	10	29	150
0:02:33	26	2,7	10	29	150
0:02:34	26	2,7	10	30	150
0:02:35	26	2,8	10	29	150
0:02:36	26	2,8	10	30	150
0:02:37	26	2,8	10	30	150
0:02:38	26	2,8	10	30	150
0:02:39	26	2,8	10	30	150
0:02:40	26	2,8	10	30	150
0:02:41	26	2,8	10	30	150
0:02:42	26	2,8	10	30	150
0:02:43	26	2,8	10	30	150
0:02:44	26	2,9	10	30	150
0:02:45	26	2,8	10	31	150
0:02:46	26	2,8	10	31	150
0:02:47	26	2,9	10	31	150
0:02:48	26	2,9	10	31	150
0:02:49	26	2,9	10	31	150
0:02:50	26	2,9	10	31	150
0:02:51	26	2,9	10	30	150
0:02:52	26	2,9	10	31	150
0:02:53	26	2,9	10	31	150
0:02:54	26	2,9	10	31	150
0:02:55	26	2,9	10	31	150
0:02:56	26	2,9	10	31	150
0:02:57	26	2,9	10	31	150
0:02:58	26	2,9	10	31	150
0:02:59	26	3,0	10	31	150
0:03:00	26	2,9	10	31	150
0:03:01	26	2,9	10	31	150
0:03:02	26	2,9	10	31	150
0:03:03	26	3,0	10	31	150
0:03:04	26	3,0	10	31	150
0:03:05	26	3,0	10	31	150
0:03:06	26	3,0	10	31	150
0:03:07	26	3,0	10	31	150
0:03:08	26	3,0	10	31	150
0:03:09	26	3,0	10	31	150
0:03:10	26	3,0	10	31	150
0:03:11	26	3,0	11	31	150
0:03:12	26	3,0	11	31	150
0:03:13	26	3,0	11	31	150
0:03:14	26	3,0	11	31	150
0:03:15	26	3,0	11	31	150
0:03:16	26	3,0	11	31	150
0:03:17	26	3,0	11	31	150
0:03:18	26	3,1	11	31	150
0:03:19	26	3,1	11	31	150
0:03:20	26	3,1	11	32	150
0:03:21	26	3,1	11	31	150
0:03:22	26	3,1	11	31	150
0:03:23	26	3,1	11	31	150
0:03:24	26	3,1	11	31	150
0:03:25	26	3,1	11	32	150
0:03:26	26	3,1	11	31	150
0:03:27	26	3,1	11	31	150
0:03:28	26	3,1	11	31	150
0:03:29	26	3,1	11	31	150
0:03:30	26	3,1	11	31	150
0:03:31	26	3,1	11	31	150
0:03:32	26	3,1	11	31	150
0:03:33	26	3,2	19	31	150
0:03:34	26	3,2	14	31	150
0:03:35	26	3,2	12	32	150
0:03:36	26	3,1	11	31	150
0:03:37	27	3,1	10	31	150
0:03:38	27	3,2	10	31	150
0:03:39	27	3,2	10	31	150
0:03:40	27	3,2	11	31	150
0:03:41	27	3,2	11	31	150
0:03:42	27	3,2	11	31	150
0:03:43	27	3,2	11	31	150
0:03:44	27	3,2	11	31	150
0:03:45	27	3,2	11	31	150
0:03:46	27	3,2	11	31	150
0:03:47	27	3,2	11	32	150
0:03:48	27	3,2	11	31	150
0:03:49	27	3,2	11	32	150
0:03:50	27	3,2	11	31	150
0:03:51	27	3,2	11	31	150
0:03:52	27	3,3	11	31	150
0:03:53	27	3,3	11	32	150
0:03:54	27	3,3	11	32	150
0:03:55	27	3,3	11	32	150
0:03:56	27	3,3	11	32	150
0:03:57	27	3,3	11	32	150
0:03:58	27	3,3	11	31	150
0:03:59	27	3,3	11	31	150
0:04:00	27	3,3	11	32	150
0:04:01	27	3,3	11	32	150
0:04:02	27	3,3	11	32	150
0:04:03	27	3,3	11	32	150
0:04:04	27	3,3	11	31	150
0:04:05	27	3,3	11	32	150
0:04:06	27	3,3	11	32	150
0:04:07	27	3,3	11	32	150
0:04:08	27	3,4	11	32	150
0:04:09	27	3,4	11	32	150
0:04:10	27	3,4	11	32	150
0:04:11	27	3,4	11	32	150
0:04:12	27	3,4	11	32	150
0:04:13	27	3,4	11	32	150
0:04:14	27	3,4	11	32	150
0:04:15	27	3,4	11	32	150
0:04:16	27	3,4	11	32	150
0:04:17	27	3,4	15	32	150
0:04:18	27	3,4	22	32	150
0:04:19	27	3,4	17	32	150
0:04:20	27	3,4	16	32	150
0:04:21	27	3,4	15	32	150
0:04:22	27	3,4	15	32	150
0:04:23	27	3,4	15	32	150
0:04:24	27	3,4	16	32	150
0:04:25	27	3,4	16	32	150
0:04:26	27	3,4	16	32	150
0:04:27	27	3,4	16	31	150
0:04:28	27	3,4	16	32	150
0:04:29	27	3,4	16	32	150
0:04:30	27	3,4	16	32	150
0:04:31	27	3,4	16	32	150
0:04:32	27	3,4	16	32	150
0:04:33	27	3,4	16	32	150
0:04:34	27	3,4	16	31	150
0:04:35	27	3,4	17	32	150
0:04:36	27	3,4	18	31	150
0:04:37	27	3,5	18	31	150
0:04:38	27	3,5	18	32	150
0:04:39	27	3,5	18	31	150
0:04:40	27	3,5	18	31	150
0:04:41	27	3,5	18	31	150
0:04:42	27	3,5	18	32	150
0:04:43	27	3,5	18	31	150
0:04:44	27	3,5	18	31	150
0:04:45	27	3,5	18	31	150
0:04:46	27	3,5	18	32	150
0:04:47	27	3,5	18	31	150
0:04:48	27	3,5	18	31	150
0:04:49	27	3,5	18	32	150
0:04:50	27	3,5	18	31	150
0:04:51	27	3,5	18	32	150
0:04:52	27	3,5	18	31	150
0:04:53	27	3,5	18	32	150
0:04:54	27	3,5	18	32	150
0:04:55	27	3,5	18	32	150
0:04:56	27	3,5	18	31	150
0:04:57	27	3,5	18	32	150
0:04:58	27	3,5	18	31	150
0:04:59	27	3,5	18	32	150
0:05:00	27	3,5	18	32	150
0:05:01	27	3,5	18	31	150
0:05:02	27	3,5	18	32	150
0:05:03	27	3,5	20	32	150
0:05:04	27	3,5	27	31	150
0:05:05	27	3,5	21	31	150
0:05:06	27	3,5	19	31	150
0:05:07	27	3,5	18	32	150
0:05:08	28	3,5	18	31	150
0:05:09	27	3,5	18	32	150
0:05:10	28	3,5	18	32	150
0:05:11	28	3,5	19	32	150
0:05:12	28	3,5	20	31	150
0:05:13	28	3,5	20	31	150
0:05:14	28	3,5	20	31	150
0:05:15	28	3,5	20	31	150
0:05:16	28	3,5	20	31	150
0:05:17	28	3,5	20	32	150
0:05:18	28	3,5	20	32	150
0:05:19	28	3,5	20	31	150
0:05:20	28	3,5	20	31	150
0:05:21	28	3,5	26	31	150
0:05:22	28	3,5	20	31	150
0:05:23	28	3,5	19	31	150
0:05:24	28	3,5	20	31	150
0:05:25	28	3,5	21	31	150
0:05:26	28	3,5	21	31	150
0:05:27	28	3,5	21	31	150
0:05:28	28	3,5	21	31	150
0:05:29	28	3,5	21	31	150
0:05:30	28	3,5	21	31	150
0:05:31	28	3,5	21	31	150
0:05:32	28	3,5	21	31	150
0:05:33	28	3,5	21	31	150
0:05:34	28	3,5	21	31	150
0:05:35	28	3,5	21	31	150
0:05:36	28	3,5	21	31	150
0:05:37	28	3,5	21	31	150
0:05:38	28	3,5	21	31	150
0:05:39	28	3,5	21	31	150
0:05:40	28	3,5	21	31	150
0:05:41	28	3,5	21	32	150
0:05:42	28	3,5	21	31	150
0:05:43	28	3,6	21	31	150
0:05:44	28	3,6	21	31	150
0:05:45	28	3,6	21	31	150
0:05:46	28	3,6	22	31	150
0:05:47	28	3,6	22	31	150
0:05:48	28	3,6	22	31	150
0:05:49	28	3,6	22	32	150
0:05:50	28	3,6	22	31	150
0:05:51	28	3,6	22	31	150
0:05:52	28	3,6	22	31	150
0:05:53	28	3,6	22	31	150
0:05:54	28	3,6	22	31	150
0:05:55	28	3,6	22	31	150
0:05:56	28	3,6	22	31	150
0:05:57	28	3,6	22	31	150
0:05:58	28	3,6	21	31	150
0:05:59	28	3,6	21	31	150
0:06:00	28	3,6	21	31	150
0:06:01	28	3,6	21	31	150
0:06:02	28	3,6	21	31	150
0:06:03	28	3,6	21	31	150
0:06:04	28	3,6	21	31	150
0:06:05	28	3,6	21	31	150
0:06:06	28	3,6	21	31	150
0:06:07	28	3,6	21	31	150
0:06:08	28	3,6	21	31	150
0:06:09	28	3,6	21	31	150
0:06:10	28	3,6	21	31	150
0:06:11	28	3,6	21	31	150
0:06:12	28	3,6	21	31	150
0:06:13	28	3,6	21	31	150
0:06:14	28	3,6	22	31	150
0:06:15	28	3,6	22	31	150
0:06:16	28	3,6	22	31	150
0:06:17	28	3,6	22	31	150
0:06:18	28	3,6	22	31	150
0:06:19	28	3,6	22	31	150
0:06:20	28	3,6	22	31	150
0:06:21	28	3,6	22	31	150
0:06:22	28	3,6	22	31	150
0:06:23	28	3,6	22	31	150
0:06:24	28	3,6	22	31	150
0:06:25	28	3,6	22	31	150
0:06:26	28	3,6	22	31	150
0:06:27	28	3,6	22	31	150
0:06:28	28	3,6	22	31	150
0:06:29	28	3,6	22	31	150
0:06:30	28	3,6	22	31	150
0:06:31	28	3,6	22	31	150
0:06:32	28	3,6	23	31	150
0:06:33	28	3,6	23	31	150
0:06:34	28	3,7	23	31	150
0:06:35	28	3,7	23	31	150
0:06:36	28	3,7	23	31	150
0:06:37	28	3,7	23	31	150
0:06:38	28	3,7	23	31	150
0:06:39	28	3,7	23	31	150
0:06:40	28	3,7	23	31	150
0:06:41	28	3,7	23	31	150
0:06:42	28	3,7	23	31	150
0:06:43	28	3,7	23	31	150
0:06:44	28	3,7	23	31	150
0:06:45	28	3,7	22	31	150
0:06:46	28	3,7	22	31	150
0:06:47	28	3,7	22	31	150
0:06:48	28	3,7	22	31	150
0:06:49	28	3,7	22	31	150
0:06:50	28	3,7	22	32	150
0:06:51	28	3,7	22	31	150
0:06:52	28	3,7	22	31	150
0:06:53	28	3,7	22	31	150
0:06:54	28	3,7	22	31	150
0:06:55	28	3,7	22	31	150
0:06:56	28	3,7	22	31	150
0:06:57	28	3,7	22	31	150
0:06:58	28	3,7	22	31	150
0:06:59	28	3,7	22	31	150
0:07:00	28	3,7	22	31	150
0:07:01	29	3,7	22	31	150
0:07:02	28	3,7	22	31	150
0:07:03	29	3,7	22	31	150
0:07:04	29	3,7	22	31	150
0:07:05	29	3,7	22	31	150
0:07:06	29	3,7	22	32	150
0:07:07	29	3,7	22	32	150
0:07:08	29	3,8	22	31	150
0:07:09	29	3,8	22	31	150
0:07:10	29	3,8	22	32	150
0:07:11	29	3,8	22	31	150
0:07:12	29	3,8	22	31	150
0:07:13	29	3,8	21	32	150
0:07:14	29	3,8	22	31	150
0:07:15	29	3,8	22	31	150
0:07:16	29	3,8	21	31	150
0:07:17	29	3,8	21	31	150
0:07:18	29	3,8	21	31	150
0:07:19	29	3,8	21	32	150
0:07:20	29	3,8	21	32	150
0:07:21	29	3,8	21	32	150
0:07:22	29	3,8	21	32	150
0:07:23	29	3,8	21	31	150
0:07:24	29	3,8	21	32	150
0:07:25	29	3,8	21	32	150
0:07:26	29	3,8	21	32	150
0:07:27	29	3,8	21	32	150
0:07:28	29	3,9	21	32	150
0:07:29	29	3,9	21	32	150
0:07:30	29	3,9	21	32	150
0:07:31	29	3,9	21	32	150
0:07:32	29	3,9	21	32	150
0:07:33	29	3,9	21	32	150
0:07:34	29	3,9	21	32	150
0:07:35	29	3,9	21	32	150
0:07:36	29	3,9	21	32	150
0:07:37	29	3,9	21	32	150
0:07:38	29	3,9	21	32	150
0:07:39	29	3,9	21	32	150
0:07:40	29	3,9	21	32	150
0:07:41	29	3,9	21	32	150
0:07:42	29	3,9	21	32	150
0:07:43	29	3,9	21	32	150
0:07:44	29	3,9	21	32	150
0:07:45	29	3,9	21	32	150
0:07:46	29	3,9	21	32	150
0:07:47	29	4,0	21	32	150
0:07:48	29	4,0	21	32	150
0:07:49	29	4,0	21	32	150
0:07:50	29	4,0	21	32	150
0:07:51	29	4,0	21	32	150
0:07:52	29	4,0	21	32	150
0:07:53	29	4,0	21	32	150
0:07:54	29	4,0	21	32	150
0:07:55	29	4,0	21	32	150
0:07:56	29	4,0	21	32	150
0:07:57	29	4,0	21	32	150
0:07:58	29	4,0	21	32	150
0:07:59	29	4,0	21	32	150
0:08:00	29	4,0	21	32	150
0:08:01	29	4,0	21	32	150
0:08:02	29	4,0	21	32	150
0:08:03	29	4,1	21	32	150
0:08:04	29	4,1	21	32	150
0:08:05	29	4,1	21	32	150
0:08:06	29	4,1	21	32	150
0:08:07	29	4,1	21	32	150
0:08:08	29	4,1	21	32	150
0:08:09	29	4,1	21	32	150
0:08:10	29	4,1	21	32	150
0:08:11	29	4,1	21	32	150
0:08:12	29	4,1	21	32	150
0:08:13	29	4,1	21	32	150
0:08:14	29	4,1	21	32	150
0:08:15	29	4,1	21	32	150
0:08:16	29	4,1	21	32	150
0:08:17	29	4,1	21	32	150
0:08:18	29	4,1	21	32	150
0:08:19	29	4,1	21	32	150
0:08:20	29	4,1	21	32	150
0:08:21	29	4,2	21	32	150
0:08:22	29	4,2	21	32	150
0:08:23	29	4,2	21	32	150
0:08:24	29	4,2	21	32	150
0:08:25	29	4,2	21	32	150
0:08:26	29	4,2	21	32	150
0:08:27	29	4,2	21	32	150
0:08:28	29	4,2	21	32	150
0:08:29	29	4,2	21	32	150
0:08:30	29	4,2	21	32	150
0:08:31	29	4,2	21	32	150
0:08:32	29	4,2	20	32	150
0:08:33	29	4,2	20	32	150
0:08:34	29	4,2	20	32	150
0:08:35	29	4,2	20	32	150
0:08:36	29	4,3	20	32	150
0:08:37	29	4,3	20	32	150
0:08:38	29	4,3	20	32	150
0:08:39	29	4,3	20	32	150
0:08:40	29	4,3	20	32	150
0:08:41	29	4,3	20	32	150
0:08:42	29	4,3	20	32	150
0:08:43	29	4,3	20	32	150
0:08:44	29	4,3	20	32	150
0:08:45	29	4,3	20	32	150
0:08:46	29	4,3	25	32	150
0:08:47	29	4,3	20	32	150
0:08:48	29	4,3	18	32	150
0:08:49	29	4,3	18	32	150
0:08:50	29	4,3	18	32	150
0:08:51	29	4,3	18	32	150
0:08:52	29	4,3	18	32	150
0:08:53	29	4,3	18	32	150
0:08:54	29	4,3	18	32	150
0:08:55	29	4,3	18	32	150
0:08:56	29	4,4	18	32	150
0:08:57	29	4,4	18	32	150
0:08:58	29	4,4	18	32	150
0:08:59	29	4,4	18	32	150
0:09:00	29	4,4	18	32	150
0:09:01	29	4,4	18	32	150
0:09:02	29	4,4	18	32	150
0:09:03	29	4,4	18	32	150
0:09:04	29	4,4	18	32	150
0:09:05	29	4,4	18	32	150
0:09:06	29	4,4	18	32	150
0:09:07	29	4,4	18	32	150
0:09:08	29	4,4	18	32	150
0:09:09	29	4,4	18	32	150
0:09:10	29	4,4	18	32	150
0:09:11	29	4,4	18	32	150
0:09:12	29	4,4	18	32	150
0:09:13	29	4,4	18	32	150
0:09:14	29	4,4	18	32	150
0:09:15	29	4,4	18	32	150
0:09:16	29	4,4	18	32	150
0:09:17	29	4,4	18	32	150
0:09:18	29	4,4	18	32	150
0:09:19	29	4,5	18	32	150
0:09:20	29	4,5	18	32	150
0:09:21	29	4,5	18	32	150
0:09:22	29	4,5	18	32	150
0:09:23	29	4,5	18	32	150
0:09:24	29	4,5	18	32	150
0:09:25	29	4,5	18	32	150
0:09:26	29	4,5	18	33	150
0:09:27	29	4,5	18	33	150
0:09:28	30	4,5	18	32	150
0:09:29	29	4,5	17	32	150
0:09:30	30	4,5	17	32	150
0:09:31	30	4,5	17	33	150
0:09:32	30	4,5	17	33	150
0:09:33	30	4,5	17	33	150
0:09:34	30	4,5	17	32	150
0:09:35	30	4,5	17	32	150
0:09:36	30	4,5	17	33	150
0:09:37	30	4,5	17	32	150
0:09:38	30	4,5	17	32	150
0:09:39	30	4,5	17	32	150
0:09:40	30	4,5	17	32	150
0:09:41	30	4,5	17	32	150
0:09:42	30	4,5	17	32	150
0:09:43	30	4,6	17	32	150
0:09:44	30	4,6	18	32	150
0:09:45	30	4,6	18	32	150
0:09:46	30	4,6	18	32	150
0:09:47	30	4,6	19	33	150
0:09:48	30	4,6	19	32	150
0:09:49	30	4,6	19	33	150
0:09:50	30	4,6	19	32	150
0:09:51	30	4,6	19	32	150
0:09:52	30	4,6	19	33	150
0:09:53	30	4,6	19	33	150
0:09:54	30	4,6	19	33	150
0:09:55	30	4,6	19	33	150
0:09:56	30	4,6	19	33	150
0:09:57	30	4,6	19	32	150
0:09:58	30	4,6	19	33	150
0:09:59	30	4,6	19	32	150
0:10:00	30	4,6	19	33	150
0:10:01	30	4,6	19	33	150
0:10:02	30	4,6	19	32	150
0:10:03	30	4,6	19	32	150
0:10:04	30	4,6	19	32	150
0:10:05	30	4,6	19	33	150
0:10:06	30	4,6	19	32	150
0:10:07	30	4,6	19	33	150
0:10:08	30	4,7	19	32	150
0:10:09	30	4,7	19	32	150
0:10:10	30	4,7	19	32	150
0:10:11	30	4,7	19	33	150
0:10:12	30	4,7	19	32	150
0:10:13	30	4,7	18	32	150
0:10:14	30	4,7	18	33	150
0:10:15	30	4,7	19	32	150
0:10:16	30	4,7	19	33	150
0:10:17	30	4,7	19	33	150
0:10:18	30	4,7	19	32	150
0:10:19	30	4,7	19	32	150
0:10:20	30	4,7	19	33	150
0:10:21	30	4,7	19	33	150
0:10:22	30	4,7	19	33	150
0:10:23	30	4,7	19	33	150
0:10:24	30	4,7	19	33	150
0:10:25	30	4,7	19	33	150
0:10:26	30	4,7	19	33	150
0:10:27	30	4,7	19	33	150
0:10:28	30	4,7	19	33	150
0:10:29	30	4,7	19	33	150
0:10:30	30	4,7	19	33	150
0:10:31	30	4,7	19	33	150
0:10:32	30	4,8	19	33	150
0:10:33	30	4,8	19	33	150
0:10:34	30	4,8	19	33	150
0:10:35	30	4,8	19	33	150
0:10:36	30	4,8	19	33	150
0:10:37	30	4,8	19	33	150
0:10:38	30	4,8	20	33	150
0:10:39	30	4,8	20	33	150
0:10:40	30	4,8	20	33	150
0:10:41	30	4,8	20	33	150
0:10:42	30	4,8	20	33	150
0:10:43	30	4,8	20	33	150
0:10:44	30	4,8	20	33	150
0:10:45	30	4,8	20	33	150
0:10:46	30	4,8	20	33	150
0:10:47	30	4,8	20	33	150
0:10:48	30	4,8	20	33	150
0:10:49	30	4,8	20	33	150
0:10:50	30	4,8	20	33	150
0:10:51	30	4,8	20	33	150
0:10:52	30	4,9	20	33	150
0:10:53	30	4,9	20	33	150
0:10:54	30	4,9	20	33	150
0:10:55	30	4,9	20	33	150
0:10:56	30	4,9	20	33	150
0:10:57	30	5,0	20	33	150
0:10:58	30	5,1	19	33	150
0:10:59	30	5,2	19	33	150
0:11:00	30	5,2	19	33	150
0:11:01	30	5,2	19	33	150
0:11:02	30	5,2	20	33	150
0:11:03	30	5,2	20	33	150
0:11:04	30	5,2	20	33	150
0:11:05	30	5,2	20	33	150
0:11:06	30	5,2	20	33	150
0:11:07	30	5,2	20	33	150
0:11:08	30	5,2	20	33	150
0:11:09	30	5,2	26	33	150
0:11:10	30	5,2	20	33	150
0:11:11	30	5,2	18	33	150
0:11:12	30	5,2	17	33	150
0:11:13	30	5,3	19	33	150
0:11:14	30	5,2	19	33	150
0:11:15	30	5,3	18	33	150
0:11:16	30	5,3	18	33	150
0:11:17	30	5,3	21	33	150
0:11:18	30	5,3	18	33	150
0:11:19	30	5,3	16	33	150
0:11:20	30	5,3	16	33	150
0:11:21	30	5,3	17	33	150
0:11:22	30	5,3	18	33	150
0:11:23	30	5,3	19	33	150
0:11:24	30	5,3	19	33	150
0:11:25	30	5,3	19	33	150
0:11:26	30	5,3	19	33	150
0:11:27	30	5,3	19	33	150
0:11:28	30	5,3	19	33	150
0:11:29	30	5,3	19	33	150
0:11:30	30	5,3	19	33	150
0:11:31	30	5,3	19	33	150
0:11:32	30	5,3	19	33	150
0:11:33	30	5,3	19	33	150
0:11:34	30	5,3	19	33	150
0:11:35	30	5,3	19	33	150
0:11:36	30	5,3	19	33	150
0:11:37	30	5,3	19	33	150
0:11:38	30	5,3	19	33	150
0:11:39	30	5,4	19	33	150
0:11:40	30	5,4	19	33	150
0:11:41	30	5,4	19	33	150
0:11:42	30	5,4	19	33	150
0:11:43	30	5,4	19	33	150
0:11:44	30	5,4	19	33	150
0:11:45	30	5,4	19	33	150
0:11:46	30	5,4	19	33	150
0:11:47	30	5,4	19	33	150
0:11:48	30	5,4	19	33	150
0:11:49	30	5,4	19	33	150
0:11:50	30	5,4	19	33	150
0:11:51	30	5,4	19	33	150
0:11:52	30	5,4	19	33	150
0:11:53	30	5,4	19	33	150
0:11:54	30	5,4	19	33	150
0:11:55	31	5,4	19	33	150
0:11:56	30	5,4	19	33	150
0:11:57	31	5,4	19	33	150
0:11:58	31	5,4	19	33	150
0:11:59	30	5,4	19	33	150
0:12:00	31	5,4	19	33	150
0:12:01	31	5,4	19	33	150
0:12:02	31	5,4	19	33	150
0:12:03	30	5,4	19	33	150
0:12:04	31	5,4	19	33	150
0:12:05	31	5,4	19	33	150
0:12:06	31	5,4	19	33	150
0:12:07	31	5,4	19	33	150
0:12:08	31	5,4	20	33	150
0:12:09	31	5,4	20	33	150
0:12:10	31	5,4	20	33	150
0:12:11	31	5,4	20	33	150
0:12:12	31	5,4	20	33	150
0:12:13	31	5,4	20	33	150
0:12:14	31	5,4	20	33	150
0:12:15	31	5,4	20	33	150
0:12:16	31	5,4	20	33	150
0:12:17	31	5,4	20	33	150
0:12:18	31	5,4	20	33	150
0:12:19	31	5,4	20	33	150
0:12:20	31	5,4	20	33	150
0:12:21	31	5,4	20	33	150
0:12:22	31	5,5	20	33	150
0:12:23	31	5,5	20	33	150
0:12:24	31	5,5	20	33	150
0:12:25	31	5,5	20	33	150
0:12:26	31	5,5	20	33	150
0:12:27	31	5,5	20	33	150
0:12:28	31	5,5	20	33	150
0:12:29	31	5,5	20	33	150
0:12:30	31	5,5	20	33	150
0:12:31	31	5,5	20	33	150
0:12:32	31	5,5	20	33	150
0:12:33	31	5,5	20	33	150
0:12:34	31	5,5	20	33	150
0:12:35	31	5,5	20	33	150
0:12:36	31	5,5	20	33	150
0:12:37	31	5,5	20	33	150
0:12:38	31	5,5	20	33	150
0:12:39	31	5,5	20	33	150
0:12:40	31	5,7	20	33	150
0:12:41	31	5,8	20	33	150
0:12:42	31	5,9	20	33	150
0:12:43	31	5,9	20	33	150
0:12:44	31	5,9	20	33	150
0:12:45	31	5,9	20	33	150
0:12:46	31	5,9	20	33	150
0:12:47	31	5,9	20	33	150
0:12:48	31	5,9	20	33	150
0:12:49	31	5,9	20	33	150
0:12:50	31	5,9	20	33	150
0:12:51	31	5,9	20	33	150
0:12:52	31	5,9	20	33	150
0:12:53	31	5,9	20	33	150
0:12:54	31	5,9	20	33	150
0:12:55	31	5,9	20	33	150
0:12:56	31	5,9	20	33	150
0:12:57	31	5,9	20	33	150
0:12:58	31	5,9	20	33	150
0:12:59	31	5,9	20	33	150
0:13:00	31	5,9	20	33	150
0:13:01	31	5,9	20	33	150
0:13:02	31	5,9	20	33	150
0:13:03	31	6,0	20	33	150
0:13:04	31	6,0	20	33	150
0:13:05	31	6,0	20	33	150
0:13:06	31	6,0	20	33	150
0:13:07	31	6,0	20	33	150
0:13:08	31	6,0	20	33	150
0:13:09	31	6,0	20	33	150
0:13:10	31	6,0	20	33	150
0:13:11	31	6,0	20	33	150
0:13:12	31	6,0	20	33	150
0:13:13	31	6,0	20	33	150
0:13:14	31	6,0	20	33	150
0:13:15	31	6,0	20	33	150
0:13:16	31	6,0	20	33	150
0:13:17	31	6,0	20	33	150
0:13:18	31	6,0	20	33	150
0:13:19	31	6,0	20	33	150
0:13:20	31	6,0	20	33	150
0:13:21	31	6,0	20	33	150
0:13:22	31	6,0	20	33	150
0:13:23	31	6,0	20	33	150
0:13:24	31	6,0	20	33	150
0:13:25	31	6,0	20	33	150
0:13:26	31	6,0	20	33	150
0:13:27	31	6,1	20	33	150
0:13:28	31	6,1	20	33	150
0:13:29	31	6,1	20	33	150
0:13:30	31	6,1	20	33	150
0:13:31	31	6,1	20	34	150
0:13:32	31	6,1	20	33	150
0:13:33	31	6,1	20	33	150
0:13:34	31	6,1	20	34	150
0:13:35	31	6,1	20	33	150
0:13:36	31	6,1	20	33	150
0:13:37	31	6,1	20	33	150
0:13:38	31	6,1	20	33	150
0:13:39	31	6,1	20	34	150
0:13:40	31	6,1	20	33	150
0:13:41	31	6,1	20	33	150
0:13:42	31	6,1	20	33	150
0:13:43	31	6,1	20	34	150
0:13:44	31	6,1	20	33	150
0:13:45	31	6,2	20	34	150
0:13:46	31	6,2	20	33	150
0:13:47	31	6,2	20	33	150
0:13:48	31	6,2	20	34	150
0:13:49	31	6,2	20	34	150
0:13:50	31	6,2	20	33	150
0:13:51	31	6,2	20	34	150
0:13:52	31	6,2	20	34	150
0:13:53	31	6,2	20	33	150
0:13:54	31	6,2	20	34	150
0:13:55	31	6,2	20	33	150
0:13:56	31	6,2	20	33	150
0:13:57	31	6,2	20	34	150
0:13:58	31	6,2	20	34	150
0:13:59	31	6,2	20	34	150
0:14:00	31	6,2	20	34	150
0:14:01	31	6,2	20	34	150
0:14:02	31	6,2	20	34	150
0:14:03	31	6,2	20	34	150
0:14:04	31	6,3	20	34	150
0:14:05	31	6,3	20	34	150
0:14:06	31	6,3	20	34	150
0:14:07	31	6,3	20	34	150
0:14:08	31	6,3	20	34	150
0:14:09	31	6,3	20	34	150
0:14:10	31	6,3	20	34	150
0:14:11	31	6,3	20	34	150
0:14:12	31	6,3	20	34	150
0:14:13	31	6,3	20	34	150
0:14:14	31	6,3	20	34	150
0:14:15	31	6,3	20	34	150
0:14:16	31	6,3	20	34	150
0:14:17	31	6,3	20	34	150
0:14:18	31	6,3	20	34	150
0:14:19	31	6,3	20	34	150
0:14:20	31	6,3	20	34	150
0:14:21	31	6,3	20	34	150
0:14:22	31	6,3	20	34	150
0:14:23	31	6,4	20	34	150
0:14:24	31	6,4	20	34	150
0:14:25	31	6,4	20	34	150
0:14:26	31	6,4	20	34	150
0:14:27	31	6,4	20	34	150
0:14:28	31	6,4	20	34	150
0:14:29	31	6,4	20	34	150
0:14:30	31	6,4	20	34	150
0:14:31	31	6,4	19	34	150
0:14:32	31	6,4	20	34	150
0:14:33	31	6,4	20	34	150
0:14:34	31	6,4	20	34	150
0:14:35	31	6,4	20	34	150
0:14:36	31	6,4	20	34	150
0:14:37	31	6,4	20	34	150
0:14:38	31	6,4	20	34	150
0:14:39	31	6,5	20	34	150
0:14:40	31	6,5	20	34	150
0:14:41	31	6,5	20	34	150
0:14:42	31	6,5	20	34	150
0:14:43	31	6,5	20	34	150
0:14:44	31	6,5	20	34	150
0:14:45	31	6,5	20	34	150
0:14:46	31	6,5	20	34	150
0:14:47	31	6,5	20	34	150
0:14:48	31	6,5	20	34	150
0:14:49	31	6,5	20	34	150
0:14:50	31	6,5	20	34	150
0:14:51	31	6,5	20	34	150
0:14:52	31	6,5	20	34	150
0:14:53	31	6,5	20	34	150
0:14:54	31	6,5	20	34	150
0:14:55	32	6,5	20	34	150
0:14:56	32	6,5	20	34	150
0:14:57	32	6,6	20	34	150
0:14:58	32	6,6	20	34	150
0:14:59	32	6,6	20	34	150
0:15:00	32	6,6	20	34	150
0:15:01	32	6,6	20	34	150
0:15:02	32	6,6	20	34	150
0:15:03	32	6,6	20	34	150
0:15:04	32	6,6	20	34	150
0:15:05	32	6,6	20	34	150
0:15:06	32	6,6	20	34	150
0:15:07	32	6,6	20	34	150
0:15:08	32	6,6	20	34	150
0:15:09	32	6,6	20	34	150
0:15:10	32	6,6	20	34	150
0:15:11	32	6,6	20	34	150
0:15:12	32	6,6	20	34	150
0:15:13	32	6,6	20	34	150
0:15:14	32	6,6	20	34	150
0:15:15	32	6,6	20	34	150
0:15:16	32	6,7	20	34	150
0:15:17	32	6,6	20	34	150
0:15:18	32	6,7	20	34	150
0:15:19	32	6,7	20	34	150
0:15:20	32	6,7	20	34	150
0:15:21	32	6,7	20	34	150
0:15:22	32	6,7	20	34	150
0:15:23	32	6,7	20	34	150
0:15:24	32	6,7	20	34	150
0:15:25	32	6,7	20	34	150
0:15:26	32	6,7	20	34	150
0:15:27	32	6,7	20	34	150
0:15:28	32	6,7	20	34	150
0:15:29	32	6,7	20	34	150
0:15:30	32	6,7	20	34	150
0:15:31	32	6,7	20	34	150
0:15:32	32	6,7	20	34	150
0:15:33	32	6,7	20	34	150
0:15:34	32	6,7	20	34	150
0:15:35	32	6,7	20	34	150
0:15:36	32	6,7	20	34	150
0:15:37	32	6,7	20	34	150
0:15:38	32	6,7	20	34	150
0:15:39	32	6,7	20	34	150
0:15:40	32	6,8	20	34	150
0:15:41	32	6,8	20	34	150
0:15:42	32	6,8	20	34	150
0:15:43	32	6,8	20	34	150
0:15:44	32	6,8	20	34	150
0:15:45	32	6,8	20	34	150
0:15:46	32	6,8	20	34	150
0:15:47	32	6,8	20	34	150
0:15:48	32	6,8	20	34	150
0:15:49	32	6,8	20	34	150
0:15:50	32	6,8	20	34	150
0:15:51	32	6,8	20	34	150
0:15:52	32	6,8	20	34	150
0:15:53	32	6,8	20	34	150
0:15:54	32	6,8	20	34	150
0:15:55	32	6,8	20	34	150
0:15:56	32	6,8	20	34	150
0:15:57	32	6,8	20	34	150
0:15:58	32	6,8	20	34	150
0:15:59	32	6,8	20	34	150
0:16:00	32	6,8	20	34	150
0:16:01	32	6,8	20	34	150
0:16:02	32	6,8	20	34	150
0:16:03	32	6,8	20	34	150
0:16:04	32	6,8	20	34	150
0:16:05	32	6,8	20	34	150
0:16:06	32	6,8	20	34	150
0:16:07	32	6,8	20	34	150
0:16:08	32	6,8	21	34	150
0:16:09	32	6,8	21	34	150
0:16:10	32	6,8	21	34	150
0:16:11	32	6,8	21	34	150
0:16:12	32	6,9	21	34	150
0:16:13	32	6,9	21	34	150
0:16:14	32	6,9	21	34	150
0:16:15	32	6,9	21	34	150
0:16:16	32	6,9	21	34	150
0:16:17	32	6,9	21	34	150
0:16:18	32	6,9	21	34	150
0:16:19	32	6,9	21	35	150
0:16:20	32	6,9	21	34	150
0:16:21	32	6,9	21	34	150
0:16:22	32	6,9	21	34	150
0:16:23	32	6,9	21	35	150
0:16:24	32	6,9	21	34	150
0:16:25	32	6,9	21	34	150
0:16:26	32	6,9	21	34	150
0:16:27	32	6,9	20	34	150
0:16:28	32	6,9	21	34	150
0:16:29	32	7,0	21	34	150
0:16:30	32	7,0	21	34	150
0:16:31	32	7,0	21	34	150
0:16:32	32	7,0	21	35	150
0:16:33	32	7,0	21	35	150
0:16:34	32	7,0	21	35	150
0:16:35	32	7,0	21	34	150
0:16:36	32	7,0	21	35	150
0:16:37	32	7,1	21	34	150
0:16:38	32	7,1	20	35	150
0:16:39	32	7,1	21	35	150
0:16:40	32	7,1	21	35	150
0:16:41	32	7,1	21	35	150
0:16:42	32	7,1	21	35	150
0:16:43	32	7,1	21	35	150
0:16:44	32	7,1	21	35	150
0:16:45	32	7,1	20	35	150
0:16:46	32	7,1	20	34	150
0:16:47	32	7,1	20	35	150
0:16:48	32	7,1	21	35	150
0:16:49	32	7,1	21	35	150
0:16:50	32	7,1	21	34	150
0:16:51	32	7,1	21	35	150
0:16:52	32	7,1	21	35	150
0:16:53	32	7,1	20	34	150
0:16:54	32	7,1	20	35	150
0:16:55	32	7,1	20	34	150
0:16:56	32	7,1	21	35	150
0:16:57	32	7,1	21	35	150
0:16:58	32	7,1	21	35	150
0:16:59	32	7,1	21	35	150
0:17:00	32	7,1	21	35	150
0:17:01	32	7,1	21	35	150
0:17:02	32	7,1	21	35	150
0:17:03	32	7,2	21	35	150
0:17:04	32	7,2	21	35	150
0:17:05	32	7,2	20	35	150
0:17:06	32	7,2	20	35	150
0:17:07	32	7,2	20	35	150
0:17:08	32	7,2	20	35	150
0:17:09	32	7,2	20	35	150
0:17:10	32	7,2	20	35	150
0:17:11	32	7,2	20	35	150
0:17:12	32	7,4	20	35	150
0:17:13	32	7,5	20	35	150
0:17:14	32	7,6	19	35	150
0:17:15	32	7,6	19	35	150
0:17:16	32	7,6	19	35	150
0:17:17	32	7,6	19	35	150
0:17:18	32	7,6	19	35	150
0:17:19	32	7,7	19	35	150
0:17:20	32	7,7	19	35	150
0:17:21	32	7,7	19	35	150
0:17:22	32	7,7	19	35	150
0:17:23	32	7,7	19	35	150
0:17:24	32	7,7	19	35	150
0:17:25	32	7,7	19	35	150
0:17:26	32	7,7	19	35	150
0:17:27	32	7,7	19	35	150
0:17:28	32	7,7	19	35	150
0:17:29	32	7,7	19	35	150
0:17:30	32	7,7	19	35	150
0:17:31	32	7,7	19	35	150
0:17:32	32	7,7	19	35	150
0:17:33	32	7,7	19	35	150
0:17:34	32	7,7	19	35	150
0:17:35	32	7,7	19	35	150
0:17:36	32	7,7	19	35	150
0:17:37	32	7,7	19	35	150
0:17:38	32	7,7	19	35	150
0:17:39	32	7,7	19	35	150
0:17:40	32	7,7	19	35	150
0:17:41	32	7,7	19	35	150
0:17:42	32	7,7	19	35	150
0:17:43	32	7,7	19	35	150
0:17:44	32	7,7	19	35	150
0:17:45	32	7,7	19	35	150
0:17:46	32	7,7	19	35	150
0:17:47	32	7,7	19	35	150
0:17:48	32	7,8	19	35	150
0:17:49	32	7,8	19	35	150
0:17:50	32	7,8	19	35	150
0:17:51	32	7,8	19	35	150
0:17:52	33	7,8	19	35	150
0:17:53	33	7,8	19	35	150
0:17:54	33	7,8	19	35	150
0:17:55	33	7,8	19	35	150
0:17:56	33	7,8	19	35	150
0:17:57	33	7,8	19	35	150
0:17:58	33	7,8	19	35	150
0:17:59	33	7,8	19	35	150
0:18:00	33	7,8	19	35	150
0:18:01	33	7,8	19	35	150
0:18:02	33	7,8	19	35	150
0:18:03	33	7,8	19	35	150
0:18:04	33	7,8	19	35	150
0:18:05	33	7,8	19	35	150
0:18:06	33	7,8	19	35	150
0:18:07	33	7,8	19	35	150
0:18:08	33	7,8	19	35	150
0:18:09	33	7,8	19	35	150
0:18:10	33	7,8	19	35	150
0:18:11	33	7,9	19	35	150
0:18:12	33	7,9	19	35	150
0:18:13	33	7,9	19	35	150
0:18:14	33	7,9	19	35	150
0:18:15	33	7,9	19	35	150
0:18:16	33	7,9	19	35	150
0:18:17	33	7,9	19	35	150
0:18:18	33	7,9	19	35	150
0:18:19	33	7,9	19	35	150
0:18:20	33	7,9	19	35	150
0:18:21	33	7,9	19	35	150
0:18:22	33	7,9	19	35	150
0:18:23	33	7,9	19	35	150
0:18:24	33	7,9	19	35	150
0:18:25	33	7,9	19	35	150
0:18:26	33	7,9	19	35	150
0:18:27	33	7,9	19	35	150
0:18:28	33	7,9	19	35	150
0:18:29	33	7,9	19	35	150
0:18:30	33	8,0	19	35	150
0:18:31	33	8,0	19	35	150
0:18:32	33	8,0	19	35	150
0:18:33	33	8,0	19	35	150
0:18:34	33	8,0	19	35	150
0:18:35	33	8,0	19	35	150
0:18:36	33	8,0	19	35	150
0:18:37	33	8,0	19	35	150
0:18:38	33	8,0	19	35	150
0:18:39	33	8,0	19	35	150
0:18:40	33	8,0	19	35	150
0:18:41	33	8,0	19	35	150
0:18:42	33	8,0	19	35	150
0:18:43	33	8,0	19	35	150
0:18:44	33	8,0	19	35	150
0:18:45	33	8,0	19	35	150
0:18:46	33	8,0	19	35	150
0:18:47	33	8,0	19	35	150
0:18:48	33	8,0	19	35	150
0:18:49	33	8,0	19	35	150
0:18:50	33	8,0	19	35	150
0:18:51	33	8,0	19	35	150
0:18:52	33	8,0	19	35	150
0:18:53	33	8,0	19	35	150
0:18:54	33	8,1	19	35	150
0:18:55	33	8,1	19	35	150
0:18:56	33	8,1	19	35	150
0:18:57	33	8,1	19	35	150
0:18:58	33	8,1	19	35	150
0:18:59	33	8,1	19	35	150
0:19:00	33	8,1	19	35	150
0:19:01	33	8,1	19	35	150
0:19:02	33	8,1	19	35	150
0:19:03	33	8,1	19	35	150
0:19:04	33	8,1	19	35	150
0:19:05	33	8,1	19	35	150
0:19:06	33	8,1	19	35	150
0:19:07	33	8,1	19	35	150
0:19:08	33	8,1	19	35	150
0:19:09	33	8,1	19	35	150
0:19:10	33	8,1	19	35	150
0:19:11	33	8,1	19	35	150
0:19:12	33	8,1	19	35	150
0:19:13	33	8,1	19	35	150
0:19:14	33	8,1	19	35	150
0:19:15	33	8,1	19	35	150
0:19:16	33	8,1	19	35	150
0:19:17	33	8,1	19	36	150
0:19:18	33	8,1	19	35	150
0:19:19	33	8,1	19	35	150
0:19:20	33	8,1	19	35	150
0:19:21	33	8,2	19	35	150
0:19:22	33	8,2	19	35	150
0:19:23	33	8,2	19	35	150
0:19:24	33	8,2	19	35	150
0:19:25	33	8,2	19	35	150
0:19:26	33	8,2	19	35	150
0:19:27	33	8,2	19	35	150
0:19:28	33	8,2	19	35	150
0:19:29	33	8,2	19	35	150
0:19:30	33	8,2	19	36	150
0:19:31	33	8,2	19	35	150
0:19:32	33	8,2	19	36	150
0:19:33	33	8,2	19	35	150
0:19:34	33	8,2	19	36	150
0:19:35	33	8,2	19	35	150
0:19:36	33	8,2	19	36	150
0:19:37	33	8,2	19	35	150
0:19:38	33	8,2	19	35	150
0:19:39	33	8,2	19	35	150
0:19:40	33	8,3	19	35	150
0:19:41	33	8,3	19	35	150
0:19:42	33	8,3	19	35	150
0:19:43	33	8,3	19	35	150
0:19:44	33	8,3	19	36	150
0:19:45	33	8,3	19	35	150
0:19:46	33	8,3	19	35	150
0:19:47	33	8,3	19	35	150
0:19:48	33	8,3	19	36	150
0:19:49	33	8,3	19	36	150
0:19:50	33	8,3	19	36	150
0:19:51	33	8,3	19	35	150
0:19:52	33	8,3	19	36	150
0:19:53	33	8,3	19	35	150
0:19:54	33	8,3	19	36	150
0:19:55	33	8,3	19	35	150
0:19:56	33	8,3	19	35	150
0:19:57	33	8,3	19	36	150
0:19:58	33	8,3	19	36	150
0:19:59	33	8,3	19	36	150
0:20:00	33	8,3	19	36	150
0:20:01	33	8,3	19	36	150
0:20:02	33	8,3	19	36	150
0:20:03	33	8,3	19	36	150
0:20:04	33	8,4	19	36	150
0:20:05	33	8,4	19	36	150
0:20:06	33	8,4	19	36	150
0:20:07	33	8,4	19	36	150
0:20:08	33	8,4	19	36	150
0:20:09	33	8,4	19	36	150
0:20:10	33	8,4	19	36	150
0:20:11	33	8,4	19	36	150
0:20:12	33	8,4	19	36	150
0:20:13	33	8,4	19	36	150
0:20:14	33	8,4	19	36	150
0:20:15	33	8,4	19	36	150
0:20:16	33	8,4	19	36	150
0:20:17	33	8,4	19	36	150
0:20:18	33	8,4	19	36	150
0:20:19	33	8,4	19	36	150
0:20:20	33	8,4	19	36	150
0:20:21	33	8,4	19	36	150
0:20:22	33	8,4	19	36	150
0:20:23	33	8,5	19	36	150
0:20:24	33	8,5	19	36	150
0:20:25	33	8,5	19	36	150
0:20:26	33	8,5	19	36	150
0:20:27	33	8,5	19	36	150
0:20:28	33	8,5	19	36	150
0:20:29	33	8,5	19	36	150
0:20:30	33	8,5	19	36	150
0:20:31	33	8,5	19	36	150
0:20:32	33	8,5	19	36	150
0:20:33	33	8,5	19	36	150
0:20:34	33	8,5	19	36	150
0:20:35	33	8,5	19	36	150
0:20:36	33	8,5	19	36	150
0:20:37	33	8,5	19	36	150
0:20:38	33	8,5	19	36	150
0:20:39	33	8,5	19	36	150
0:20:40	33	8,5	19	36	150
0:20:41	33	8,5	19	36	150
0:20:42	33	8,5	19	36	150
0:20:43	33	8,6	19	36	150
0:20:44	33	8,6	19	36	150
0:20:45	33	8,6	19	36	150
0:20:46	33	8,6	19	36	150
0:20:47	33	8,6	19	36	150
0:20:48	34	8,6	19	36	150
0:20:49	34	8,6	19	36	150
0:20:50	34	8,6	19	36	150
0:20:51	34	8,6	19	36	150
0:20:52	34	8,6	19	36	150
0:20:53	34	8,6	19	36	150
0:20:54	34	8,6	19	36	150
0:20:55	34	8,6	19	36	150
0:20:56	34	8,6	19	36	150
0:20:57	34	8,6	19	36	150
0:20:58	34	8,6	19	36	150
0:20:59	34	8,7	19	36	150
0:21:00	34	8,7	19	36	150
0:21:01	34	8,7	19	36	150
0:21:02	34	8,7	19	36	150
0:21:03	34	8,7	19	36	150
0:21:04	34	8,7	19	36	150
0:21:05	34	8,7	19	36	150
0:21:06	34	8,7	19	36	150
0:21:07	34	8,7	19	36	150
0:21:08	34	8,7	19	36	150
0:21:09	34	8,7	19	36	150
0:21:10	34	8,7	19	36	150
0:21:11	34	8,7	19	36	150
0:21:12	34	8,7	19	36	150
0:21:13	34	8,7	19	36	150
0:21:14	34	8,7	19	36	150
0:21:15	34	8,7	19	36	150
0:21:16	34	8,7	19	36	150
0:21:17	34	8,7	19	36	150
0:21:18	34	8,7	19	36	150
0:21:19	34	8,7	19	36	150
0:21:20	34	8,7	19	36	150
0:21:21	34	8,7	19	36	150
0:21:22	34	8,8	19	36	150
0:21:23	34	8,8	19	36	150
0:21:24	34	8,8	19	36	150
0:21:25	34	8,8	19	36	150
0:21:26	34	8,8	19	36	150
0:21:27	34	8,9	19	36	150
0:21:28	34	8,9	19	36	150
0:21:29	34	8,9	19	36	150
0:21:30	34	8,9	19	36	150
0:21:31	34	8,9	19	36	150
0:21:32	34	8,9	19	36	150
0:21:33	34	8,9	19	36	150
0:21:34	34	8,9	19	36	150
0:21:35	34	8,9	19	36	150
0:21:36	34	8,9	19	36	150
0:21:37	34	8,9	19	36	150
0:21:38	34	8,9	19	36	150
0:21:39	34	8,9	19	36	150
0:21:40	34	8,9	19	36	150
0:21:41	34	8,9	19	36	150
0:21:42	34	8,9	19	36	150
0:21:43	34	9,0	19	36	150
0:21:44	34	9,0	19	36	150
0:21:45	34	9,0	19	36	150
0:21:46	34	9,0	19	36	150
0:21:47	34	9,0	19	36	150
0:21:48	34	9,0	20	36	150
0:21:49	34	9,0	20	36	150
0:21:50	34	9,0	20	36	150
0:21:51	34	9,0	19	36	150
0:21:52	34	9,0	19	36	150
0:21:53	34	9,0	19	36	150
0:21:54	34	9,0	19	36	150
0:21:55	34	9,0	19	37	150
0:21:56	34	9,0	19	36	150
0:21:57	34	9,0	19	36	150
0:21:58	34	9,0	19	36	150
0:21:59	34	9,0	19	37	150
0:22:00	34	9,0	19	36	150
0:22:01	34	9,0	19	36	150
0:22:02	34	9,0	19	36	150
0:22:03	34	9,0	19	36	150
0:22:04	34	9,1	19	37	150
0:22:05	34	9,1	19	36	150
0:22:06	34	9,1	19	37	150
0:22:07	34	9,1	19	36	150
0:22:08	34	9,1	19	37	150
0:22:09	34	9,1	19	37	150
0:22:10	34	9,1	19	37	150
0:22:11	34	9,1	19	37	150
0:22:12	34	9,1	19	37	150
0:22:13	34	9,1	19	37	150
0:22:14	34	9,1	19	37	150
0:22:15	34	9,1	20	37	150
0:22:16	34	9,1	20	37	150
0:22:17	34	9,1	19	37	150
0:22:18	34	9,1	19	37	150
0:22:19	34	9,1	20	37	150
0:22:20	34	9,1	20	37	150
0:22:21	34	9,1	19	37	150
0:22:22	34	9,1	19	37	150
0:22:23	34	9,1	19	37	150
0:22:24	34	9,2	19	37	150
0:22:25	34	9,2	19	37	150
0:22:26	34	9,2	19	37	150
0:22:27	34	9,2	19	37	150
0:22:28	34	9,2	19	37	150
0:22:29	34	9,2	19	37	150
0:22:30	34	9,2	19	37	150
0:22:31	34	9,2	19	37	150
0:22:32	34	9,2	20	37	150
0:22:33	34	9,3	19	37	150
0:22:34	34	9,4	19	37	150
0:22:35	34	9,5	19	37	150
0:22:36	34	9,5	19	37	150
0:22:37	34	9,5	19	37	150
0:22:38	34	9,5	19	36	150
0:22:39	34	9,5	19	37	150
0:22:40	34	9,5	19	37	150
0:22:41	34	9,5	19	37	150
0:22:42	34	9,5	19	37	150
0:22:43	34	9,5	19	37	150
0:22:44	34	9,5	19	37	150
0:22:45	34	9,5	19	37	150
0:22:46	34	9,5	19	37	150
0:22:47	34	9,5	19	37	150
0:22:48	34	9,5	19	37	150
0:22:49	34	9,5	19	37	150
0:22:50	34	9,5	19	37	150
0:22:51	34	9,5	19	37	150
0:22:52	34	9,5	19	37	150
0:22:53	34	9,5	19	37	150
0:22:54	34	9,5	19	37	150
0:22:55	34	9,6	19	37	150
0:22:56	34	9,6	19	37	150
0:22:57	34	9,6	19	37	150
0:22:58	34	9,6	19	36	150
0:22:59	34	9,6	19	37	150
0:23:00	34	9,6	19	37	150
0:23:01	34	9,6	19	37	150
0:23:02	34	9,6	19	37	150
0:23:03	34	9,6	19	37	150
0:23:04	34	9,6	19	37	150
0:23:05	34	9,6	19	37	150
0:23:06	34	9,6	19	37	150
0:23:07	34	9,6	19	37	150
0:23:08	34	9,6	19	37	150
0:23:09	34	9,6	19	37	150
0:23:10	34	9,6	19	37	150
0:23:11	34	9,6	19	37	150
0:23:12	34	9,6	19	37	150
0:23:13	34	9,6	19	37	150
0:23:14	34	9,6	19	37	150
0:23:15	34	9,6	19	37	150
0:23:16	34	9,6	19	37	150
0:23:17	34	9,6	19	37	150
0:23:18	34	9,7	19	37	150
0:23:19	34	9,7	19	37	150
0:23:20	34	9,7	19	37	150
0:23:21	34	9,7	19	37	150
0:23:22	34	9,7	19	37	150
0:23:23	34	9,7	19	37	150
0:23:24	34	9,7	19	37	150
0:23:25	34	9,7	19	37	150
0:23:26	34	9,7	19	37	150
0:23:27	34	9,7	19	37	150
0:23:28	34	9,7	19	37	150
0:23:29	34	9,7	19	37	150
0:23:30	34	9,7	19	37	150
0:23:31	34	9,7	19	37	150
0:23:32	34	9,7	19	37	150
0:23:33	34	9,7	19	37	150
0:23:34	34	9,7	19	37	150
0:23:35	34	9,7	19	37	150
0:23:36	34	9,7	19	37	150
0:23:37	34	9,7	19	37	150
0:23:38	34	9,7	19	37	150
0:23:39	34	9,8	19	37	150
0:23:40	34	9,8	19	37	150
0:23:41	34	9,8	19	37	150
0:23:42	34	9,8	19	37	150
0:23:43	34	9,8	19	37	150
0:23:44	34	9,8	19	37	150
0:23:45	34	9,8	19	37	150
0:23:46	35	9,8	19	37	150
0:23:47	35	9,8	19	37	150
0:23:48	35	9,8	19	37	150
0:23:49	35	9,8	19	37	150
0:23:50	35	9,8	19	37	150
0:23:51	35	9,8	19	37	150
0:23:52	35	9,8	19	37	150
0:23:53	35	9,8	19	37	150
0:23:54	35	9,8	19	37	150
0:23:55	35	9,8	19	37	150
0:23:56	35	9,8	19	37	150
0:23:57	35	9,9	19	37	150
0:23:58	35	9,9	19	37	150
0:23:59	35	9,9	19	37	150
0:24:00	35	9,9	19	37	150
0:24:01	35	9,9	19	37	150
0:24:02	35	9,9	19	37	150
0:24:03	35	9,9	19	37	150
0:24:04	35	9,9	19	37	150
0:24:05	35	9,9	19	37	150
0:24:06	35	9,9	19	37	150
0:24:07	35	9,9	19	37	150
0:24:08	35	9,9	19	37	150
0:24:09	35	9,9	19	37	150
0:24:10	35	9,9	19	37	150
0:24:11	35	9,9	19	37	150
0:24:12	35	9,9	19	37	150
0:24:13	35	9,9	19	37	150
0:24:14	35	9,9	19	37	150
0:24:15	35	9,9	19	37	150
0:24:16	35	10,0	19	37	150
0:24:17	35	10,0	19	37	150
0:24:18	35	10,0	19	37	150
0:24:19	35	10,0	19	37	150
0:24:20	35	10,0	19	37	150
0:24:21	35	10,0	19	37	150
0:24:22	35	10,0	19	37	150
0:24:23	35	10,0	19	37	150
0:24:24	35	10,0	19	37	150
0:24:25	35	10,0	19	37	150
0:24:26	35	10,0	19	37	150
0:24:27	35	10,0	19	37	150
0:24:28	35	10,0	19	37	150
0:24:29	35	10,0	19	37	150
0:24:30	35	10,0	19	37	150
0:24:31	35	10,0	19	37	150
0:24:32	35	10,0	19	37	150
0:24:33	35	10,0	19	37	150
0:24:34	35	10,1	19	37	150
0:24:35	35	10,1	19	37	150
0:24:36	35	10,1	19	37	150
0:24:37	35	10,1	19	37	150
0:24:38	35	10,1	19	38	150
0:24:39	35	10,1	19	37	150
0:24:40	35	10,1	19	37	150
0:24:41	35	10,1	19	37	150
0:24:42	35	10,1	19	38	150
0:24:43	35	10,1	19	37	150
0:24:44	35	10,1	19	37	150
0:24:45	35	10,1	19	37	150
0:24:46	35	10,1	19	37	150
0:24:47	35	10,1	19	37	150
0:24:48	35	10,1	19	37	150
0:24:49	35	10,1	19	37	150
0:24:50	35	10,1	19	37	150
0:24:51	35	10,1	19	38	150
0:24:52	35	10,1	19	38	150
0:24:53	35	10,1	19	37	150
0:24:54	35	10,1	19	38	150
0:24:55	35	10,1	19	38	150
0:24:56	35	10,1	19	37	150
0:24:57	35	10,2	19	38	150
0:24:58	35	10,2	19	38	150
0:24:59	35	10,2	19	38	150
0:25:00	35	10,2	19	38	150
0:25:01	35	10,2	19	38	150
0:25:02	35	10,2	19	38	150
0:25:03	35	10,2	19	37	150
0:25:04	35	10,2	19	38	150
0:25:05	35	10,2	19	37	150
0:25:06	35	10,2	19	38	150
0:25:07	35	10,2	19	38	150
0:25:08	35	10,2	19	38	150
0:25:09	35	10,2	19	38	150
0:25:10	35	10,2	19	38	150
0:25:11	35	10,2	19	38	150
0:25:12	35	10,2	19	38	150
0:25:13	35	10,2	19	38	150
0:25:14	35	10,2	19	38	150
0:25:15	35	10,2	19	38	150
0:25:16	35	10,3	19	38	150
0:25:17	35	10,3	19	38	150
0:25:18	35	10,3	19	38	150
0:25:19	35	10,3	19	38	150
0:25:20	35	10,3	19	38	150
0:25:21	35	10,3	19	38	150
0:25:22	35	10,3	19	38	150
0:25:23	35	10,3	19	38	150
0:25:24	35	10,3	19	38	150
0:25:25	35	10,3	19	38	150
0:25:26	35	10,3	19	38	150
0:25:27	35	10,3	19	38	150
0:25:28	35	10,3	19	38	150
0:25:29	35	10,3	19	38	150
0:25:30	35	10,3	19	38	150
0:25:31	35	10,3	19	38	150
0:25:32	35	10,3	19	38	150
0:25:33	35	10,3	19	38	150
0:25:34	35	10,3	19	38	150
0:25:35	35	10,3	19	38	150
0:25:36	35	10,3	19	38	150
0:25:37	35	10,4	19	38	150
0:25:38	35	10,4	19	38	150
0:25:39	35	10,4	19	38	150
0:25:40	35	10,4	19	38	150
0:25:41	35	10,4	19	38	150
0:25:42	35	10,4	19	38	150
0:25:43	35	10,4	19	38	150
0:25:44	35	10,4	19	38	150
0:25:45	35	10,4	19	38	150
0:25:46	35	10,4	19	38	150
0:25:47	35	10,4	19	38	150
0:25:48	35	10,4	19	38	150
