Repository: ProgWizer/parser

File: project-root/data/Data Acquisition/Data Acquisition/2020 year (143)/20-089.txt (part 1 of 14)
--Test Summary--
Full Path and File Name	
Instrument Name	7322
Instrument Type	Model 7322 Consistometer - Variable Speed
Instrument Serial Number	
Test Start Date	19.05.2020
Test Start Time	9:44:15
Test Stop Date	19.05.2020
Test Stop Time	15:36:07
Test Length	5:51:52
Final Sample Time Offset	5:51:51
Controller Schedule Name	
Sampling Period	1 second
Comments	
Information	WellID	
Information	Customer	
Information	EngName	
Information	CementClass	G
Information	CementMfr	Ñóõîé Ëîã
Information	Additives	70G+20GVVS+10MKU+0.5(woc)CEX-201+0.1LK
Information	Density	1500
Information	BHCT	25
Information	BHST	
Information	FluidLoss	
Information	JobType	
Calculated Value	Time_30Bc	N/A
Calculated Value	Time_70Bc	N/A
Initial Temperature (°C)	23 °C
Final Temperature (°C)	26 °C
Initial Pressure (MPa)	0,8 MPa
Final Pressure (MPa)	12,2 MPa
Initial Consistency (Bc)	6 Bc
Final Consistency (Bc)	18 Bc
Initial Wall Temperature (°C)	19 °C
Final Wall Temperature (°C)	25 °C
Initial Motor Speed (RPM)	150 RPM
Final Motor Speed (RPM)	150 RPM
--Data--
Time (HH:MM:SS)	Temperature (°C)	Pressure (MPa)	Consistency (Bc)	Wall Temperature (°C)	Motor Speed (RPM)
0:00:00	23	0,8	6	19	150
0:00:01	23	0,9	6	19	150
0:00:02	23	0,8	6	19	150
0:00:03	23	0,8	6	19	150
0:00:04	23	0,8	6	19	150
0:00:05	23	0,8	6	19	150
0:00:06	23	0,8	6	19	150
0:00:07	23	0,8	6	19	150
0:00:08	23	0,8	6	19	150
0:00:09	23	0,8	6	19	150
0:00:10	23	0,8	6	19	150
0:00:11	23	0,9	6	19	150
0:00:12	23	0,9	6	19	150
0:00:13	23	0,9	6	19	150
0:00:14	23	0,9	6	19	150
0:00:15	23	0,9	6	19	150
0:00:16	23	0,9	6	19	150
0:00:17	23	0,9	6	19	150
0:00:18	23	0,9	6	19	150
0:00:19	23	0,9	6	19	150
0:00:20	23	0,9	6	19	150
0:00:21	23	0,9	6	19	150
0:00:22	23	0,9	6	19	150
0:00:23	23	0,9	6	19	150
0:00:24	23	0,9	6	19	150
0:00:25	23	0,9	6	20	150
0:00:26	23	1,0	6	20	150
0:00:27	23	1,0	6	20	150
0:00:28	23	1,0	6	20	150
0:00:29	23	1,0	6	20	150
0:00:30	23	1,0	6	20	150
0:00:31	23	1,0	6	20	150
0:00:32	23	1,0	6	20	150
0:00:33	23	1,0	6	20	150
0:00:34	23	1,0	6	20	150
0:00:35	23	1,0	6	20	150
0:00:36	23	1,0	6	20	150
0:00:37	23	1,0	6	20	150
0:00:38	23	1,0	6	20	150
0:00:39	23	1,0	6	20	150
0:00:40	23	1,0	6	20	150
0:00:41	23	1,1	6	20	150
0:00:42	23	1,1	6	20	150
0:00:43	23	1,1	6	20	150
0:00:44	23	1,1	6	20	150
0:00:45	23	1,1	6	20	150
0:00:46	23	1,1	6	20	150
0:00:47	23	1,1	6	20	150
0:00:48	23	1,1	6	20	150
0:00:49	23	1,1	6	20	150
0:00:50	23	1,1	6	20	150
0:00:51	23	1,1	6	20	150
0:00:52	23	1,1	6	20	150
0:00:53	23	1,2	6	20	150
0:00:54	23	1,1	6	20	150
0:00:55	23	1,2	6	20	150
0:00:56	23	1,2	6	20	150
0:00:57	23	1,2	6	20	150
0:00:58	23	1,2	6	20	150
0:00:59	23	1,2	6	20	150
0:01:00	23	1,2	6	20	150
0:01:01	23	1,2	6	21	150
0:01:02	23	1,2	6	20	150
0:01:03	23	1,2	6	21	150
0:01:04	23	1,2	6	21	150
0:01:05	23	1,2	6	21	150
0:01:06	23	1,2	6	21	150
0:01:07	23	1,3	6	21	150
0:01:08	23	1,3	6	21	150
0:01:09	23	1,3	6	21	150
0:01:10	23	1,3	6	21	150
0:01:11	23	1,3	6	21	150
0:01:12	23	1,3	6	21	150
0:01:13	23	1,3	6	21	150
0:01:14	23	1,4	6	21	150
0:01:15	23	1,4	6	21	150
0:01:16	23	1,4	6	21	150
0:01:17	23	1,4	6	21	150
0:01:18	23	1,4	6	21	150
0:01:19	23	1,4	6	21	150
0:01:20	23	1,4	6	21	150
0:01:21	23	1,4	6	21	150
0:01:22	23	1,4	6	21	150
0:01:23	23	1,4	6	21	150
0:01:24	23	1,4	6	21	150
0:01:25	23	1,4	6	21	150
0:01:26	23	1,4	6	21	150
0:01:27	23	1,4	6	21	150
0:01:28	23	1,4	6	21	150
0:01:29	23	1,4	6	21	150
0:01:30	23	1,4	6	21	150
0:01:31	23	1,4	6	21	150
0:01:32	23	1,4	6	21	150
0:01:33	23	1,4	6	22	150
0:01:34	23	1,4	6	21	150
0:01:35	23	1,4	6	22	150
0:01:36	23	1,4	6	22	150
0:01:37	23	1,4	6	22	150
0:01:38	23	1,4	6	22	150
0:01:39	23	1,4	6	22	150
0:01:40	23	1,4	6	22	150
0:01:41	23	1,5	6	22	150
0:01:42	23	1,5	6	22	150
0:01:43	23	1,5	6	22	150
0:01:44	23	1,5	6	22	150
0:01:45	23	1,5	6	22	150
0:01:46	23	1,5	6	22	150
0:01:47	23	1,5	6	22	150
0:01:48	23	1,5	6	22	150
0:01:49	23	1,5	6	22	150
0:01:50	22	1,5	6	22	150
0:01:51	22	1,5	6	22	150
0:01:52	23	1,5	6	22	150
0:01:53	23	1,5	6	22	150
0:01:54	23	1,5	6	22	150
0:01:55	23	1,6	6	22	150
0:01:56	23	1,6	6	22	150
0:01:57	23	1,6	6	22	150
0:01:58	23	1,6	6	22	150
0:01:59	23	1,6	5	22	150
0:02:00	23	1,6	5	22	150
0:02:01	23	1,6	5	22	150
0:02:02	22	1,6	5	22	150
0:02:03	22	1,6	5	22	150
0:02:04	22	1,6	5	22	150
0:02:05	22	1,6	5	22	150
0:02:06	22	1,6	5	23	150
0:02:07	22	1,6	5	23	150
0:02:08	22	1,6	5	23	150
0:02:09	22	1,6	5	23	150
0:02:10	22	1,6	5	23	150
0:02:11	22	1,6	5	23	150
0:02:12	22	1,6	5	23	150
0:02:13	22	1,7	5	23	150
0:02:14	22	1,7	5	23	150
0:02:15	22	1,8	5	23	150
0:02:16	22	1,9	5	23	150
0:02:17	22	1,9	5	23	150
0:02:18	22	1,9	5	23	150
0:02:19	22	1,9	5	23	150
0:02:20	22	1,9	5	23	150
0:02:21	22	1,9	5	23	150
0:02:22	22	1,9	5	23	150
0:02:23	22	1,9	5	23	150
0:02:24	22	1,9	5	23	150
0:02:25	22	1,9	5	23	150
0:02:26	22	1,9	5	23	150
0:02:27	22	1,9	5	23	150
0:02:28	22	1,9	5	23	150
0:02:29	22	2,0	5	23	150
0:02:30	22	2,0	5	23	150
0:02:31	22	2,0	5	23	150
0:02:32	22	2,0	5	23	150
0:02:33	22	2,0	5	24	150
0:02:34	22	2,0	5	24	150
0:02:35	22	2,0	5	24	150
0:02:36	22	2,0	5	24	150
0:02:37	22	2,0	5	24	150
0:02:38	22	2,0	5	24	150
0:02:39	22	2,0	5	24	150
0:02:40	22	2,0	5	24	150
0:02:41	22	2,0	5	24	150
0:02:42	22	2,0	5	24	150
0:02:43	22	2,0	5	24	150
0:02:44	22	2,0	5	24	150
0:02:45	22	2,0	5	24	150
0:02:46	22	2,1	5	24	150
0:02:47	22	2,1	5	24	150
0:02:48	22	2,1	5	24	150
0:02:49	22	2,1	5	24	150
0:02:50	22	2,1	5	24	150
0:02:51	22	2,1	5	24	150
0:02:52	22	2,1	5	24	150
0:02:53	22	2,1	5	24	150
0:02:54	22	2,1	5	24	150
0:02:55	22	2,1	5	24	150
0:02:56	22	2,1	5	24	150
0:02:57	22	2,1	5	24	150
0:02:58	22	2,1	5	24	150
0:02:59	22	2,1	5	24	150
0:03:00	22	2,1	5	24	150
0:03:01	22	2,1	5	24	150
0:03:02	22	2,1	5	24	150
0:03:03	22	2,2	5	24	150
0:03:04	22	2,2	5	24	150
0:03:05	22	2,2	5	24	150
0:03:06	22	2,2	5	24	150
0:03:07	22	2,2	5	24	150
0:03:08	22	2,2	5	24	150
0:03:09	22	2,2	5	24	150
0:03:10	22	2,2	5	25	150
0:03:11	22	2,2	5	24	150
0:03:12	22	2,2	5	24	150
0:03:13	22	2,2	5	24	150
0:03:14	22	2,2	5	25	150
0:03:15	22	2,2	5	25	150
0:03:16	22	2,2	5	25	150
0:03:17	22	2,2	5	25	150
0:03:18	22	2,2	5	24	150
0:03:19	22	2,2	5	25	150
0:03:20	22	2,3	5	25	150
0:03:21	22	2,3	5	25	150
0:03:22	22	2,3	5	25	150
0:03:23	22	2,3	5	25	150
0:03:24	22	2,3	5	25	150
0:03:25	22	2,3	5	25	150
0:03:26	22	2,3	5	25	150
0:03:27	22	2,3	5	25	150
0:03:28	22	2,3	5	25	150
0:03:29	22	2,3	5	25	150
0:03:30	22	2,3	5	25	150
0:03:31	22	2,3	5	25	150
0:03:32	22	2,3	5	25	150
0:03:33	22	2,3	5	25	150
0:03:34	22	2,3	5	25	150
0:03:35	22	2,3	5	25	150
0:03:36	22	2,3	5	25	150
0:03:37	22	2,3	5	25	150
0:03:38	22	2,3	5	25	150
0:03:39	22	2,4	5	25	150
0:03:40	22	2,4	5	25	150
0:03:41	22	2,4	5	25	150
0:03:42	22	2,4	5	25	150
0:03:43	22	2,4	5	25	150
0:03:44	22	2,4	5	25	150
0:03:45	22	2,4	5	25	150
0:03:46	22	2,4	5	25	150
0:03:47	22	2,4	5	25	150
0:03:48	22	2,4	5	25	150
0:03:49	22	2,4	5	25	150
0:03:50	22	2,4	5	25	150
0:03:51	22	2,4	5	25	150
0:03:52	22	2,4	5	25	150
0:03:53	22	2,4	5	25	150
0:03:54	22	2,4	5	25	150
0:03:55	22	2,4	5	25	150
0:03:56	22	2,4	5	25	150
0:03:57	22	2,4	5	25	150
0:03:58	22	2,4	5	25	150
0:03:59	22	2,5	5	25	150
0:04:00	22	2,5	5	25	150
0:04:01	22	2,5	5	25	150
0:04:02	22	2,5	5	25	150
0:04:03	22	2,5	5	26	150
0:04:04	22	2,5	5	25	150
0:04:05	22	2,5	5	25	150
0:04:06	23	2,5	5	25	150
0:04:07	23	2,5	5	25	150
0:04:08	23	2,5	5	25	150
0:04:09	23	2,5	5	26	150
0:04:10	23	2,5	5	25	150
0:04:11	23	2,5	5	25	150
0:04:12	23	2,5	5	25	150
0:04:13	23	2,5	5	25	150
0:04:14	23	2,5	5	26	150
0:04:15	23	2,5	5	26	150
0:04:16	23	2,5	5	26	150
0:04:17	23	2,5	5	25	150
0:04:18	23	2,5	5	26	150
0:04:19	23	2,5	5	26	150
0:04:20	23	2,5	5	26	150
0:04:21	23	2,5	5	26	150
0:04:22	23	2,5	5	26	150
0:04:23	23	2,5	5	26	150
0:04:24	23	2,6	5	26	150
0:04:25	23	2,6	5	26	150
0:04:26	23	2,6	5	26	150
0:04:27	23	2,6	5	26	150
0:04:28	23	2,6	5	26	150
0:04:29	23	2,6	5	26	150
0:04:30	23	2,6	5	26	150
0:04:31	23	2,6	5	26	150
0:04:32	23	2,6	5	26	150
0:04:33	23	2,6	5	26	150
0:04:34	23	2,6	5	26	150
0:04:35	23	2,6	5	26	150
0:04:36	23	2,6	5	26	150
0:04:37	23	2,6	5	26	150
0:04:38	23	2,6	5	26	150
0:04:39	23	2,6	5	26	150
0:04:40	23	2,6	5	26	150
0:04:41	23	2,6	5	26	150
0:04:42	23	2,6	5	26	150
0:04:43	23	2,6	5	26	150
0:04:44	23	2,6	5	26	150
0:04:45	23	2,6	5	26	150
0:04:46	23	2,6	5	26	150
0:04:47	23	2,6	5	26	150
0:04:48	23	2,6	5	26	150
0:04:49	23	2,6	5	26	150
0:04:50	23	2,6	5	26	150
0:04:51	23	2,6	5	26	150
0:04:52	23	2,6	5	26	150
0:04:53	23	2,6	5	26	150
0:04:54	23	2,6	5	26	150
0:04:55	23	2,6	5	26	150
0:04:56	23	2,6	5	26	150
0:04:57	23	2,6	5	26	150
0:04:58	23	2,7	5	26	150
0:04:59	23	2,9	5	26	150
0:05:00	23	2,9	5	26	150
0:05:01	23	3,0	5	26	150
0:05:02	23	3,0	5	26	150
0:05:03	23	3,0	5	26	150
0:05:04	23	3,0	5	26	150
0:05:05	23	3,0	5	26	150
0:05:06	23	3,0	5	26	150
0:05:07	23	3,0	5	26	150
0:05:08	23	3,0	5	26	150
0:05:09	23	3,0	5	26	150
0:05:10	23	3,0	5	26	150
0:05:11	23	3,0	5	26	150
0:05:12	23	3,0	5	26	150
0:05:13	23	3,0	5	26	150
0:05:14	23	3,0	5	26	150
0:05:15	23	3,0	5	26	150
0:05:16	23	3,0	5	26	150
0:05:17	23	3,0	5	26	150
0:05:18	23	3,0	5	26	150
0:05:19	23	3,0	5	26	150
0:05:20	23	3,0	5	26	150
0:05:21	23	3,0	5	26	150
0:05:22	23	3,0	5	26	150
0:05:23	23	3,0	5	26	150
0:05:24	23	3,0	5	26	150
0:05:25	23	3,0	5	26	150
0:05:26	23	3,0	5	26	150
0:05:27	23	3,0	5	26	150
0:05:28	23	3,0	5	26	150
0:05:29	23	3,0	5	26	150
0:05:30	23	3,0	5	26	150
0:05:31	23	3,0	5	26	150
0:05:32	23	3,0	5	26	150
0:05:33	23	3,0	5	26	150
0:05:34	23	3,0	5	26	150
0:05:35	23	3,0	5	26	150
0:05:36	23	3,0	5	26	150
0:05:37	23	3,0	5	26	150
0:05:38	23	3,0	5	26	150
0:05:39	23	3,0	5	26	150
0:05:40	23	3,0	5	26	150
0:05:41	23	3,0	5	26	150
0:05:42	23	3,0	5	26	150
0:05:43	23	3,0	5	26	150
0:05:44	23	3,0	5	26	150
0:05:45	23	3,0	5	26	150
0:05:46	23	3,0	5	26	150
0:05:47	23	3,0	5	26	150
0:05:48	23	3,0	5	26	150
0:05:49	23	3,0	5	26	150
0:05:50	23	3,0	5	26	150
0:05:51	23	3,0	5	26	150
0:05:52	23	3,0	5	26	150
0:05:53	23	3,0	5	26	150
0:05:54	23	3,0	5	26	150
0:05:55	23	3,0	5	26	150
0:05:56	23	3,0	5	26	150
0:05:57	23	3,0	5	26	150
0:05:58	23	3,0	5	26	150
0:05:59	23	3,0	5	26	150
0:06:00	23	3,1	5	26	150
0:06:01	23	3,2	5	26	150
0:06:02	23	3,2	5	26	150
0:06:03	23	3,2	5	26	150
0:06:04	23	3,2	5	26	150
0:06:05	23	3,2	5	26	150
0:06:06	23	3,2	5	26	150
0:06:07	23	3,2	5	26	150
0:06:08	23	3,2	5	26	150
0:06:09	23	3,2	5	26	150
0:06:10	23	3,2	5	26	150
0:06:11	23	3,2	5	26	150
0:06:12	23	3,2	5	26	150
0:06:13	23	3,2	5	26	150
0:06:14	23	3,2	5	26	150
0:06:15	23	3,2	5	26	150
0:06:16	23	3,2	5	26	150
0:06:17	23	3,2	5	26	150
0:06:18	23	3,2	5	26	150
0:06:19	23	3,2	5	26	150
0:06:20	23	3,2	5	26	150
0:06:21	23	3,2	5	26	150
0:06:22	23	3,2	5	26	150
0:06:23	23	3,2	5	26	150
0:06:24	23	3,2	5	26	150
0:06:25	23	3,2	5	26	150
0:06:26	23	3,2	5	26	150
0:06:27	23	3,2	5	26	150
0:06:28	23	3,2	5	26	150
0:06:29	23	3,2	5	26	150
0:06:30	23	3,3	5	26	150
0:06:31	23	3,3	5	26	150
0:06:32	23	3,3	5	26	150
0:06:33	23	3,3	5	25	150
0:06:34	23	3,3	5	25	150
0:06:35	23	3,3	5	26	150
0:06:36	23	3,3	5	25	150
0:06:37	23	3,3	5	26	150
0:06:38	23	3,3	5	25	150
0:06:39	23	3,3	5	26	150
0:06:40	23	3,3	5	25	150
0:06:41	23	3,3	5	25	150
0:06:42	23	3,3	5	25	150
0:06:43	23	3,3	5	25	150
0:06:44	23	3,3	5	25	150
0:06:45	23	3,3	5	25	150
0:06:46	23	3,3	5	25	150
0:06:47	23	3,3	5	25	150
0:06:48	23	3,3	5	25	150
0:06:49	23	3,3	5	25	150
0:06:50	23	3,3	5	25	150
0:06:51	23	3,3	5	25	150
0:06:52	23	3,3	5	25	150
0:06:53	23	3,3	5	25	150
0:06:54	23	3,3	5	25	150
0:06:55	23	3,5	5	25	150
0:06:56	23	3,6	5	25	150
0:06:57	23	3,7	5	25	150
0:06:58	23	3,7	5	25	150
0:06:59	23	3,7	5	25	150
0:07:00	23	3,7	5	25	150
0:07:01	23	3,7	5	25	150
0:07:02	23	3,7	5	25	150
0:07:03	23	3,7	5	25	150
0:07:04	23	3,7	5	25	150
0:07:05	23	3,7	5	25	150
0:07:06	23	3,6	5	25	150
0:07:07	23	3,6	5	25	150
0:07:08	23	3,6	5	25	150
0:07:09	23	3,6	6	25	150
0:07:10	23	3,6	6	25	150
0:07:11	23	3,6	6	25	150
0:07:12	23	3,6	6	25	150
0:07:13	23	3,6	6	25	150
0:07:14	23	3,6	6	25	150
0:07:15	23	3,6	6	25	150
0:07:16	23	3,6	6	25	150
0:07:17	23	3,6	6	25	150
0:07:18	23	3,6	6	25	150
0:07:19	23	3,6	6	25	150
0:07:20	23	3,6	6	25	150
0:07:21	23	3,6	6	25	150
0:07:22	23	3,6	6	25	150
0:07:23	23	3,6	6	25	150
0:07:24	23	3,6	6	25	150
0:07:25	23	3,6	7	25	150
0:07:26	23	3,6	7	25	150
0:07:27	23	3,6	8	25	150
0:07:28	23	3,6	8	25	150
0:07:29	23	3,6	8	25	150
0:07:30	23	3,6	8	25	150
0:07:31	23	3,6	8	25	150
0:07:32	23	3,6	8	25	150
0:07:33	23	3,6	8	25	150
0:07:34	23	3,6	8	25	150
0:07:35	23	3,6	8	25	150
0:07:36	23	3,6	8	25	150
0:07:37	23	3,6	8	25	150
0:07:38	23	3,6	8	25	150
0:07:39	23	3,6	8	25	150
0:07:40	23	3,8	8	25	150
0:07:41	23	3,9	8	25	150
0:07:42	23	3,9	7	25	150
0:07:43	23	3,9	7	25	150
0:07:44	23	3,9	7	25	150
0:07:45	23	3,9	7	25	150
0:07:46	23	3,9	7	25	150
0:07:47	23	3,9	7	25	150
0:07:48	23	3,9	7	25	150
0:07:49	23	3,9	7	25	150
0:07:50	23	3,9	7	25	150
0:07:51	23	3,9	7	25	150
0:07:52	23	3,9	7	25	150
0:07:53	23	3,9	7	25	150
0:07:54	23	3,9	7	25	150
0:07:55	23	3,9	7	25	150
0:07:56	23	3,9	7	25	150
0:07:57	23	3,9	7	25	150
0:07:58	23	3,9	7	25	150
0:07:59	23	3,9	7	25	150
0:08:00	23	3,9	7	25	150
0:08:01	23	3,8	7	25	150
0:08:02	23	3,8	7	25	150
0:08:03	23	3,8	7	25	150
0:08:04	23	3,8	7	25	150
0:08:05	23	3,8	7	25	150
0:08:06	23	3,8	7	25	150
0:08:07	23	3,8	7	25	150
0:08:08	23	3,8	7	24	150
0:08:09	23	3,8	7	25	150
0:08:10	23	3,8	7	24	150
0:08:11	23	3,8	7	25	150
0:08:12	23	3,8	7	24	150
0:08:13	23	3,8	7	24	150
0:08:14	23	3,9	7	25	150
0:08:15	23	3,9	7	24	150
0:08:16	23	3,8	7	25	150
0:08:17	23	4,0	7	24	150
0:08:18	23	4,1	7	24	150
0:08:19	23	4,2	7	24	150
0:08:20	24	4,2	7	24	150
0:08:21	24	4,2	7	24	150
0:08:22	23	4,2	7	24	150
0:08:23	23	4,2	7	24	150
0:08:24	23	4,2	7	24	150
0:08:25	24	4,2	7	24	150
0:08:26	24	4,2	7	24	150
0:08:27	24	4,1	7	24	150
0:08:28	24	4,1	7	24	150
0:08:29	23	4,1	7	24	150
0:08:30	24	4,1	7	24	150
0:08:31	24	4,1	7	24	150
0:08:32	24	4,1	7	24	150
0:08:33	24	4,1	7	24	150
0:08:34	24	4,1	7	24	150
0:08:35	24	4,1	7	24	150
0:08:36	24	4,1	7	24	150
0:08:37	24	4,1	7	24	150
0:08:38	24	4,1	7	24	150
0:08:39	24	4,1	7	24	150
0:08:40	24	4,1	7	24	150
0:08:41	24	4,1	7	24	150
0:08:42	24	4,1	7	24	150
0:08:43	24	4,1	7	24	150
0:08:44	24	4,1	7	24	150
0:08:45	24	4,1	7	24	150
0:08:46	24	4,1	7	24	150
0:08:47	24	4,1	7	24	150
0:08:48	24	4,1	7	24	150
0:08:49	24	4,1	7	24	150
0:08:50	24	4,0	7	24	150
0:08:51	24	4,0	7	24	150
0:08:52	24	4,0	7	24	150
0:08:53	24	4,0	7	24	150
0:08:54	24	4,2	7	24	150
0:08:55	24	4,3	7	24	150
0:08:56	24	4,4	7	24	150
0:08:57	24	4,4	7	24	150
0:08:58	24	4,4	7	24	150
0:08:59	24	4,4	7	24	150
0:09:00	24	4,4	7	24	150
0:09:01	24	4,4	7	24	150
0:09:02	24	4,4	7	24	150
0:09:03	24	4,4	7	24	150
0:09:04	24	4,4	7	24	150
0:09:05	24	4,4	7	24	150
0:09:06	24	4,4	7	24	150
0:09:07	24	4,4	7	24	150
0:09:08	24	4,4	7	24	150
0:09:09	24	4,4	7	24	150
0:09:10	24	4,4	7	24	150
0:09:11	24	4,4	7	24	150
0:09:12	24	4,3	7	24	150
0:09:13	24	4,3	7	24	150
0:09:14	24	4,3	7	24	150
0:09:15	24	4,3	7	24	150
0:09:16	24	4,3	7	24	150
0:09:17	24	4,3	7	24	150
0:09:18	24	4,3	7	24	150
0:09:19	24	4,3	7	24	150
0:09:20	24	4,3	7	24	150
0:09:21	24	4,3	7	24	150
0:09:22	24	4,3	7	24	150
0:09:23	24	4,3	7	24	150
0:09:24	24	4,3	7	24	150
0:09:25	24	4,3	7	24	150
0:09:26	24	4,3	7	24	150
0:09:27	24	4,3	7	24	150
0:09:28	24	4,3	7	24	150
0:09:29	24	4,3	7	24	150
0:09:30	24	4,3	7	24	150
0:09:31	24	4,3	7	24	150
0:09:32	24	4,4	7	24	150
0:09:33	24	4,6	7	24	150
0:09:34	24	4,6	7	24	150
0:09:35	24	4,6	7	24	150
0:09:36	24	4,6	7	24	150
0:09:37	24	4,6	7	24	150
0:09:38	24	4,6	7	24	150
0:09:39	24	4,6	7	24	150
0:09:40	24	4,6	7	24	150
0:09:41	24	4,6	7	24	150
0:09:42	24	4,6	7	24	150
0:09:43	24	4,6	7	24	150
0:09:44	24	4,6	7	24	150
0:09:45	24	4,6	7	24	150
0:09:46	24	4,6	7	24	150
0:09:47	24	4,6	7	24	150
0:09:48	24	4,6	7	24	150
0:09:49	24	4,6	7	24	150
0:09:50	24	4,6	7	24	150
0:09:51	24	4,6	7	24	150
0:09:52	24	4,6	7	24	150
0:09:53	24	4,6	7	24	150
0:09:54	24	4,6	7	24	150
0:09:55	24	4,6	7	24	150
0:09:56	24	4,6	7	24	150
0:09:57	24	4,5	7	24	150
0:09:58	24	4,5	7	24	150
0:09:59	24	4,5	7	24	150
0:10:00	24	4,5	7	24	150
0:10:01	24	4,5	7	24	150
0:10:02	24	4,5	7	24	150
0:10:03	24	4,5	7	24	150
0:10:04	24	4,5	7	24	150
0:10:05	24	4,5	7	24	150
0:10:06	24	4,5	7	24	150
0:10:07	24	4,5	7	24	150
0:10:08	24	4,5	7	24	150
0:10:09	24	4,5	7	24	150
0:10:10	24	4,6	7	24	150
0:10:11	24	4,8	7	24	150
0:10:12	24	4,9	7	24	150
0:10:13	24	4,9	7	24	150
0:10:14	24	4,9	7	24	150
0:10:15	24	4,9	7	24	150
0:10:16	24	4,9	7	24	150
0:10:17	24	4,9	7	24	150
0:10:18	24	4,9	7	24	150
0:10:19	24	4,9	7	24	150
0:10:20	24	4,9	7	23	150
0:10:21	24	4,9	7	24	150
0:10:22	24	4,9	7	23	150
0:10:23	24	4,9	7	23	150
0:10:24	24	4,9	7	24	150
0:10:25	24	4,8	7	24	150
0:10:26	24	4,8	7	23	150
0:10:27	24	4,8	7	24	150
0:10:28	24	4,8	7	24	150
0:10:29	24	4,8	7	23	150
0:10:30	24	4,8	7	23	150
0:10:31	24	4,8	7	23	150
0:10:32	24	4,8	7	23	150
0:10:33	24	4,8	7	23	150
0:10:34	24	4,8	7	24	150
0:10:35	24	4,8	7	23	150
0:10:36	24	4,8	7	23	150
0:10:37	24	4,8	7	23	150
0:10:38	24	4,8	7	23	150
0:10:39	24	4,8	7	23	150
0:10:40	24	4,8	7	23	150
0:10:41	24	4,8	7	23	150
0:10:42	24	4,8	7	23	150
0:10:43	24	4,8	7	23	150
0:10:44	24	4,8	7	23	150
0:10:45	24	4,8	7	23	150
0:10:46	24	4,8	7	23	150
0:10:47	24	4,8	7	23	150
0:10:48	24	4,8	7	23	150
0:10:49	24	4,8	7	23	150
0:10:50	24	4,8	7	23	150
0:10:51	24	4,9	7	23	150
0:10:52	24	5,1	7	23	150
0:10:53	24	5,1	7	23	150
0:10:54	24	5,2	7	23	150
0:10:55	24	5,2	7	23	150
0:10:56	24	5,2	7	23	150
0:10:57	24	5,2	7	23	150
0:10:58	24	5,1	7	23	150
0:10:59	24	5,1	7	23	150
0:11:00	24	5,1	7	23	150
0:11:01	24	5,1	7	23	150
0:11:02	24	5,1	7	23	150
0:11:03	24	5,1	7	23	150
0:11:04	24	5,1	7	23	150
0:11:05	24	5,1	7	23	150
0:11:06	24	5,1	7	23	150
0:11:07	24	5,1	7	23	150
0:11:08	24	5,1	7	23	150
0:11:09	24	5,1	7	23	150
0:11:10	24	5,1	7	23	150
0:11:11	24	5,1	7	23	150
0:11:12	24	5,1	7	23	150
0:11:13	24	5,1	7	23	150
0:11:14	24	5,1	7	23	150
0:11:15	24	5,1	7	23	150
0:11:16	24	5,0	7	23	150
0:11:17	24	5,0	7	23	150
0:11:18	24	5,0	7	23	150
0:11:19	24	5,0	7	23	150
0:11:20	24	5,0	7	23	150
0:11:21	24	5,0	7	23	150
0:11:22	24	5,0	7	23	150
0:11:23	24	5,0	7	23	150
0:11:24	24	5,0	7	23	150
0:11:25	24	5,0	7	23	150
0:11:26	24	5,0	7	23	150
0:11:27	24	5,0	7	23	150
0:11:28	24	5,0	7	23	150
0:11:29	24	5,0	7	23	150
0:11:30	24	5,2	7	23	150
0:11:31	24	5,3	6	23	150
0:11:32	24	5,4	6	23	150
0:11:33	24	5,4	6	23	150
0:11:34	24	5,4	6	23	150
0:11:35	24	5,4	6	23	150
0:11:36	24	5,4	6	23	150
0:11:37	24	5,4	6	23	150
0:11:38	24	5,4	6	23	150
0:11:39	24	5,4	6	23	150
0:11:40	24	5,4	7	23	150
0:11:41	24	5,4	6	23	150
0:11:42	24	5,4	7	23	150
0:11:43	24	5,3	7	23	150
0:11:44	24	5,3	7	23	150
0:11:45	24	5,3	7	23	150
0:11:46	24	5,3	7	23	150
0:11:47	24	5,3	7	23	150
0:11:48	24	5,3	6	23	150
0:11:49	24	5,3	7	23	150
0:11:50	24	5,3	6	23	150
0:11:51	24	5,3	7	23	150
0:11:52	24	5,3	7	23	150
0:11:53	24	5,3	6	23	150
0:11:54	24	5,3	7	23	150
0:11:55	24	5,3	7	23	150
0:11:56	24	5,3	7	23	150
0:11:57	24	5,3	6	23	150
0:11:58	24	5,3	7	23	150
0:11:59	24	5,3	6	23	150
0:12:00	24	5,3	7	23	150
0:12:01	24	5,3	6	23	150
0:12:02	24	5,3	6	23	150
0:12:03	24	5,3	6	23	150
0:12:04	24	5,3	6	23	150
0:12:05	24	5,2	6	23	150
0:12:06	24	5,2	6	23	150
0:12:07	24	5,2	7	23	150
0:12:08	24	5,4	7	23	150
0:12:09	24	5,6	7	23	150
0:12:10	24	5,6	7	23	150
0:12:11	24	5,6	7	23	150
0:12:12	24	5,7	7	23	150
0:12:13	24	5,7	6	23	150
0:12:14	24	5,7	7	23	150
0:12:15	24	5,6	6	23	150
0:12:16	24	5,6	7	23	150
0:12:17	24	5,6	7	23	150
0:12:18	24	5,6	7	23	150
0:12:19	24	5,6	6	23	150
0:12:20	24	5,6	7	23	150
0:12:21	24	5,6	7	23	150
0:12:22	24	5,6	7	23	150
0:12:23	24	5,6	7	23	150
0:12:24	24	5,6	6	23	150
0:12:25	24	5,6	7	23	150
0:12:26	24	5,6	7	23	150
0:12:27	24	5,6	6	23	150
0:12:28	24	5,6	6	23	150
0:12:29	24	5,6	6	23	150
0:12:30	24	5,6	6	23	150
0:12:31	24	5,6	6	23	150
0:12:32	24	5,6	6	23	150
0:12:33	24	5,6	6	23	150
0:12:34	24	5,6	6	23	150
0:12:35	24	5,6	7	23	150
0:12:36	24	5,6	6	23	150
0:12:37	24	5,5	6	23	150
0:12:38	24	5,5	6	23	150
0:12:39	24	5,5	6	23	150
0:12:40	24	5,5	6	23	150
0:12:41	24	5,5	6	23	150
0:12:42	24	5,5	7	23	150
0:12:43	24	5,5	6	23	150
0:12:44	24	5,5	7	23	150
0:12:45	24	5,5	6	23	150
0:12:46	24	5,5	7	23	150
0:12:47	24	5,5	7	23	150
0:12:48	24	5,5	7	23	150
0:12:49	24	5,5	6	23	150
0:12:50	24	5,5	7	23	150
0:12:51	24	5,8	6	23	150
0:12:52	24	5,9	6	23	150
0:12:53	24	5,9	6	23	150
0:12:54	24	5,9	7	23	150
0:12:55	24	5,9	7	23	150
0:12:56	24	5,9	7	23	150
0:12:57	24	5,9	7	23	150
0:12:58	24	5,9	7	23	150
0:12:59	24	5,9	7	23	150
0:13:00	24	5,9	7	23	150
0:13:01	24	5,9	7	23	150
0:13:02	24	5,9	7	22	150
0:13:03	24	5,9	7	23	150
0:13:04	24	5,9	7	23	150
0:13:05	24	5,9	7	23	150
0:13:06	24	5,9	7	23	150
0:13:07	24	5,9	7	23	150
0:13:08	24	5,8	7	23	150
0:13:09	24	5,8	7	23	150
0:13:10	24	5,8	7	23	150
0:13:11	24	5,8	7	23	150
0:13:12	24	5,8	7	23	150
0:13:13	24	5,8	7	23	150
0:13:14	24	5,8	7	22	150
0:13:15	24	5,8	7	23	150
0:13:16	24	5,8	7	23	150
0:13:17	24	5,8	7	23	150
0:13:18	24	5,8	7	22	150
0:13:19	24	5,8	7	23	150
0:13:20	24	5,8	7	22	150
0:13:21	24	5,8	7	23	150
0:13:22	24	5,8	7	22	150
0:13:23	24	5,8	7	22	150
0:13:24	24	5,8	7	23	150
0:13:25	24	5,8	7	23	150
0:13:26	24	5,8	7	23	150
0:13:27	24	5,8	7	22	150
0:13:28	24	5,8	7	22	150
0:13:29	24	5,8	7	22	150
0:13:30	24	5,8	7	23	150
0:13:31	24	5,8	7	22	150
0:13:32	24	5,8	7	22	150
0:13:33	24	5,8	7	23	150
0:13:34	24	5,8	7	23	150
0:13:35	24	6,0	7	23	150
0:13:36	24	6,1	7	22	150
0:13:37	24	6,2	7	23	150
0:13:38	24	6,2	7	23	150
0:13:39	24	6,2	6	23	150
0:13:40	24	6,2	6	23	150
0:13:41	24	6,2	6	23	150
0:13:42	24	6,2	6	23	150
0:13:43	24	6,2	6	23	150
0:13:44	24	6,2	6	23	150
0:13:45	24	6,2	6	23	150
0:13:46	24	6,2	6	23	150
0:13:47	24	6,2	6	23	150
0:13:48	24	6,2	6	23	150
0:13:49	24	6,2	6	23	150
0:13:50	24	6,2	6	23	150
0:13:51	24	6,2	6	23	150
0:13:52	24	6,2	6	23	150
0:13:53	24	6,2	6	23	150
0:13:54	24	6,2	6	23	150
0:13:55	24	6,2	6	23	150
0:13:56	24	6,2	6	23	150
0:13:57	24	6,2	6	23	150
0:13:58	24	6,2	6	23	150
0:13:59	24	6,2	6	23	150
0:14:00	24	6,2	6	23	150
0:14:01	24	6,2	6	23	150
0:14:02	24	6,2	6	23	150
0:14:03	24	6,2	6	23	150
0:14:04	24	6,2	6	23	150
0:14:05	24	6,2	6	23	150
0:14:06	24	6,2	6	23	150
0:14:07	24	6,2	6	23	150
0:14:08	24	6,2	6	23	150
0:14:09	24	6,2	6	23	150
0:14:10	24	6,2	6	23	150
0:14:11	24	6,2	6	23	150
0:14:12	24	6,2	6	23	150
0:14:13	24	6,2	6	23	150
0:14:14	24	6,2	6	23	150
0:14:15	24	6,2	6	23	150
0:14:16	24	6,2	6	23	150
0:14:17	24	6,2	6	23	150
0:14:18	24	6,2	6	23	150
0:14:19	24	6,2	6	23	150
0:14:20	24	6,2	6	23	150
0:14:21	24	6,2	6	23	150
0:14:22	24	6,2	6	23	150
0:14:23	24	6,2	6	23	150
0:14:24	24	6,2	6	23	150
0:14:25	24	6,2	6	23	150
0:14:26	24	6,2	6	23	150
0:14:27	24	6,2	6	23	150
0:14:28	24	6,2	6	23	150
0:14:29	24	6,2	6	23	150
0:14:30	24	6,2	6	23	150
0:14:31	24	6,2	6	23	150
0:14:32	24	6,2	6	23	150
0:14:33	24	6,2	6	23	150
0:14:34	24	6,2	6	23	150
0:14:35	24	6,2	6	23	150
0:14:36	24	6,2	6	23	150
0:14:37	24	6,2	6	23	150
0:14:38	24	6,4	6	23	150
0:14:39	24	6,5	6	23	150
0:14:40	24	6,6	6	23	150
0:14:41	24	6,6	6	23	150
0:14:42	24	6,6	6	23	150
0:14:43	24	6,6	6	23	150
0:14:44	24	6,6	6	23	150
0:14:45	24	6,6	6	23	150
0:14:46	24	6,6	6	23	150
0:14:47	24	6,6	6	23	150
0:14:48	24	6,6	6	23	150
0:14:49	24	6,6	6	23	150
0:14:50	24	6,6	6	23	150
0:14:51	24	6,6	6	23	150
0:14:52	24	6,6	6	23	150
0:14:53	24	6,6	6	23	150
0:14:54	24	6,6	6	23	150
0:14:55	24	6,6	6	23	150
0:14:56	24	6,6	6	23	150
0:14:57	24	6,6	6	23	150
0:14:58	24	6,6	6	23	150
0:14:59	24	6,6	6	23	150
0:15:00	24	6,6	6	23	150
0:15:01	24	6,6	6	23	150
0:15:02	24	6,6	6	23	150
0:15:03	24	6,6	6	23	150
0:15:04	24	6,6	6	23	150
0:15:05	24	6,6	6	23	150
0:15:06	24	6,6	6	23	150
0:15:07	24	6,6	6	23	150
0:15:08	24	6,6	6	23	150
0:15:09	24	6,6	6	23	150
0:15:10	24	6,6	6	23	150
0:15:11	24	6,6	6	23	150
0:15:12	24	6,6	6	23	150
0:15:13	24	6,6	6	23	150
0:15:14	24	6,6	6	23	150
0:15:15	24	6,6	6	23	150
0:15:16	24	6,6	6	23	150
0:15:17	24	6,6	6	23	150
0:15:18	24	6,6	6	23	150
0:15:19	24	6,6	6	23	150
0:15:20	24	6,6	6	23	150
0:15:21	24	6,6	6	23	150
0:15:22	24	6,6	6	23	150
0:15:23	24	6,6	6	23	150
0:15:24	24	6,6	6	23	150
0:15:25	24	6,6	6	23	150
0:15:26	24	6,6	6	23	150
0:15:27	24	6,6	6	23	150
0:15:28	24	6,6	6	23	150
0:15:29	24	6,6	6	23	150
0:15:30	24	6,6	6	23	150
0:15:31	24	6,6	6	23	150
0:15:32	24	6,6	6	23	150
0:15:33	24	6,6	6	23	150
0:15:34	24	6,6	6	23	150
0:15:35	24	6,6	6	23	150
0:15:36	24	6,6	6	23	150
0:15:37	24	6,6	6	23	150
0:15:38	24	6,6	6	23	150
0:15:39	24	6,6	6	23	150
0:15:40	24	6,6	6	23	150
0:15:41	24	6,8	7	23	150
0:15:42	24	6,9	7	23	150
0:15:43	24	7,0	7	23	150
0:15:44	24	7,0	7	23	150
0:15:45	24	7,0	7	23	150
0:15:46	24	7,0	7	23	150
0:15:47	24	7,0	7	23	150
0:15:48	24	7,0	7	23	150
0:15:49	24	7,0	7	23	150
0:15:50	24	7,0	7	23	150
0:15:51	24	7,0	7	23	150
0:15:52	24	7,0	7	23	150
0:15:53	24	7,0	7	23	150
0:15:54	24	7,0	7	23	150
0:15:55	24	7,0	7	23	150
0:15:56	24	7,0	7	23	150
0:15:57	24	7,0	7	23	150
0:15:58	24	7,0	7	23	150
0:15:59	24	7,0	7	23	150
0:16:00	24	7,0	7	23	150
0:16:01	24	7,0	7	23	150
0:16:02	24	7,0	7	23	150
0:16:03	24	7,0	7	23	150
0:16:04	24	7,0	7	23	150
0:16:05	24	6,9	7	23	150
0:16:06	24	6,9	7	23	150
0:16:07	24	6,9	7	23	150
0:16:08	24	6,9	7	23	150
0:16:09	24	6,9	7	23	150
0:16:10	24	6,9	7	23	150
0:16:11	24	6,9	7	23	150
0:16:12	24	6,9	7	23	150
0:16:13	24	6,9	7	23	150
0:16:14	24	6,9	7	23	150
0:16:15	24	6,9	7	23	150
0:16:16	24	6,9	7	23	150
0:16:17	24	6,9	7	23	150
0:16:18	24	6,9	7	23	150
0:16:19	24	6,9	7	23	150
0:16:20	24	6,9	7	23	150
0:16:21	24	6,9	7	23	150
0:16:22	24	6,9	7	23	150
0:16:23	24	6,9	7	23	150
0:16:24	24	6,9	7	23	150
0:16:25	24	6,9	7	23	150
0:16:26	24	6,9	7	23	150
0:16:27	24	6,9	7	23	150
0:16:28	24	6,9	7	23	150
0:16:29	24	6,9	7	23	150
0:16:30	24	6,9	7	23	150
0:16:31	24	6,9	7	23	150
0:16:32	24	6,9	7	23	150
0:16:33	24	6,9	7	23	150
0:16:34	24	6,9	7	23	150
0:16:35	24	7,0	7	23	150
0:16:36	24	7,2	7	23	150
0:16:37	24	7,3	7	23	150
0:16:38	24	7,3	7	23	150
0:16:39	24	7,3	7	23	150
0:16:40	24	7,3	7	23	150
0:16:41	24	7,3	7	23	150
0:16:42	24	7,3	7	23	150
0:16:43	24	7,3	7	23	150
0:16:44	24	7,3	7	23	150
0:16:45	24	7,3	7	23	150
0:16:46	24	7,3	7	23	150
0:16:47	24	7,3	7	23	150
0:16:48	24	7,3	7	23	150
0:16:49	24	7,3	7	23	150
0:16:50	24	7,3	7	23	150
0:16:51	24	7,3	7	23	150
0:16:52	24	7,3	7	23	150
0:16:53	24	7,3	6	23	150
0:16:54	24	7,3	7	23	150
0:16:55	24	7,3	7	23	150
0:16:56	24	7,3	6	23	150
0:16:57	24	7,3	7	23	150
0:16:58	24	7,3	6	23	150
0:16:59	24	7,3	7	23	150
0:17:00	24	7,3	6	23	150
0:17:01	24	7,3	7	23	150
0:17:02	24	7,3	7	23	150
0:17:03	24	7,3	7	23	150
0:17:04	24	7,3	7	23	150
0:17:05	24	7,3	7	23	150
0:17:06	24	7,3	7	23	150
0:17:07	24	7,3	7	23	150
0:17:08	24	7,3	7	23	150
0:17:09	24	7,3	7	23	150
0:17:10	24	7,3	7	23	150
0:17:11	24	7,3	7	23	150
0:17:12	24	7,3	7	23	150
0:17:13	24	7,2	7	23	150
0:17:14	24	7,3	7	23	150
0:17:15	24	7,2	7	23	150
0:17:16	24	7,2	7	23	150
0:17:17	24	7,3	7	23	150
0:17:18	24	7,2	7	23	150
0:17:19	24	7,2	7	23	150
0:17:20	24	7,2	7	23	150
0:17:21	24	7,2	7	23	150
0:17:22	24	7,2	7	23	150
0:17:23	24	7,2	7	23	150
0:17:24	24	7,3	7	23	150
0:17:25	24	7,3	7	23	150
0:17:26	24	7,3	7	23	150
0:17:27	24	7,3	7	23	150
0:17:28	24	7,3	7	23	150
0:17:29	24	7,3	7	23	150
0:17:30	24	7,3	7	23	150
0:17:31	24	7,4	6	23	150
0:17:32	24	7,4	7	23	150
0:17:33	24	7,4	6	23	150
0:17:34	24	7,4	7	23	150
0:17:35	24	7,4	7	23	150
0:17:36	24	7,4	7	23	150
0:17:37	24	7,4	7	23	150
0:17:38	24	7,4	7	23	150
0:17:39	24	7,4	7	23	150
0:17:40	24	7,4	7	23	150
0:17:41	24	7,4	7	23	150
0:17:42	24	7,4	7	23	150
0:17:43	24	7,4	7	23	150
0:17:44	24	7,4	7	23	150
0:17:45	24	7,4	7	23	150
0:17:46	24	7,4	7	23	150
0:17:47	24	7,4	7	23	150
0:17:48	24	7,4	7	23	150
0:17:49	24	7,4	7	23	150
0:17:50	24	7,6	7	23	150
0:17:51	24	7,7	7	23	150
0:17:52	24	7,7	7	23	150
0:17:53	24	7,7	7	23	150
0:17:54	24	7,7	7	23	150
0:17:55	24	7,7	7	23	150
0:17:56	24	7,7	7	23	150
0:17:57	24	7,7	6	23	150
0:17:58	24	7,7	7	23	150
0:17:59	24	7,7	6	23	150
0:18:00	24	7,7	7	23	150
0:18:01	24	7,7	6	23	150
0:18:02	24	7,7	7	23	150
0:18:03	24	7,7	6	23	150
0:18:04	24	7,7	6	23	150
0:18:05	24	7,7	6	23	150
0:18:06	24	7,7	6	23	150
0:18:07	24	7,7	7	23	150
0:18:08	24	7,7	6	23	150
0:18:09	24	7,7	7	23	150
0:18:10	24	7,7	7	23	150
0:18:11	24	7,7	7	23	150
0:18:12	24	7,7	7	23	150
0:18:13	24	7,7	7	23	150
0:18:14	24	7,7	7	23	150
0:18:15	24	7,6	7	23	150
0:18:16	24	7,6	7	23	150
0:18:17	24	7,6	7	23	150
0:18:18	24	7,6	7	23	150
0:18:19	24	7,6	7	23	150
0:18:20	24	7,6	7	23	150
0:18:21	24	7,6	7	23	150
0:18:22	24	7,6	7	23	150
0:18:23	24	7,6	7	23	150
0:18:24	24	7,6	7	23	150
0:18:25	24	7,6	7	23	150
0:18:26	24	7,6	7	23	150
0:18:27	24	7,6	7	23	150
0:18:28	24	7,6	7	23	150
0:18:29	24	7,6	7	23	150
0:18:30	24	7,6	7	23	150
0:18:31	24	7,8	7	23	150
0:18:32	24	8,0	7	23	150
0:18:33	24	8,0	7	23	150
0:18:34	24	8,0	7	23	150
0:18:35	24	8,0	7	23	150
0:18:36	24	8,0	7	23	150
0:18:37	24	8,0	7	23	150
0:18:38	24	8,0	7	23	150
0:18:39	24	8,0	7	23	150
0:18:40	24	8,0	7	23	150
0:18:41	24	8,0	7	23	150
0:18:42	24	8,0	7	23	150
0:18:43	24	8,0	7	23	150
0:18:44	24	8,0	7	23	150
0:18:45	24	8,0	7	23	150
0:18:46	24	8,0	7	23	150
0:18:47	24	8,0	7	23	150
0:18:48	24	8,0	7	23	150
0:18:49	24	8,0	7	23	150
0:18:50	24	8,0	7	23	150
0:18:51	24	8,0	7	23	150
0:18:52	24	8,0	7	23	150
0:18:53	24	7,9	7	23	150
0:18:54	24	7,9	7	23	150
0:18:55	24	7,9	7	23	150
0:18:56	24	7,9	7	23	150
0:18:57	24	7,9	7	23	150
0:18:58	24	7,9	7	23	150
0:18:59	24	7,9	7	23	150
0:19:00	24	7,9	7	23	150
0:19:01	24	7,9	7	23	150
0:19:02	24	7,9	7	23	150
0:19:03	24	7,9	7	23	150
0:19:04	24	7,9	7	23	150
0:19:05	24	7,9	7	23	150
0:19:06	24	7,9	7	23	150
0:19:07	24	7,9	7	23	150
0:19:08	24	7,9	7	23	150
0:19:09	24	7,9	7	23	150
0:19:10	24	8,1	7	23	150
0:19:11	24	8,2	7	23	150
0:19:12	24	8,3	7	23	150
0:19:13	24	8,3	7	23	150
0:19:14	24	8,3	7	23	150
0:19:15	24	8,3	7	23	150
0:19:16	24	8,3	7	23	150
0:19:17	24	8,3	7	23	150
0:19:18	24	8,3	7	23	150
0:19:19	24	8,3	7	23	150
0:19:20	24	8,3	7	23	150
0:19:21	24	8,3	7	23	150
0:19:22	24	8,3	7	23	150
0:19:23	24	8,3	7	23	150
0:19:24	24	8,3	7	23	150
0:19:25	24	8,3	7	23	150
0:19:26	24	8,3	7	23	150
0:19:27	24	8,3	7	23	150
0:19:28	24	8,3	7	23	150
0:19:29	24	8,3	7	23	150
0:19:30	24	8,3	7	23	150
0:19:31	24	8,3	7	23	150
0:19:32	24	8,3	7	23	150
0:19:33	24	8,3	7	23	150
0:19:34	24	8,2	7	23	150
0:19:35	24	8,2	7	23	150
0:19:36	24	8,2	7	23	150
0:19:37	24	8,2	7	23	150
0:19:38	24	8,2	7	23	150
0:19:39	24	8,2	7	23	150
0:19:40	24	8,2	7	23	150
0:19:41	24	8,2	7	23	150
0:19:42	24	8,2	7	23	150
0:19:43	24	8,2	7	23	150
0:19:44	24	8,2	7	23	150
0:19:45	24	8,2	7	23	150
0:19:46	24	8,2	7	23	150
0:19:47	24	8,2	7	23	150
0:19:48	24	8,2	7	23	150
0:19:49	24	8,2	7	23	150
0:19:50	24	8,2	7	23	150
0:19:51	24	8,2	7	23	150
0:19:52	24	8,2	7	23	150
0:19:53	24	8,2	7	23	150
0:19:54	24	8,2	7	23	150
0:19:55	24	8,2	7	23	150
0:19:56	24	8,2	7	23	150
0:19:57	24	8,2	7	23	150
0:19:58	24	8,3	7	23	150
0:19:59	24	8,5	7	23	150
0:20:00	24	8,5	7	23	150
0:20:01	24	8,6	7	23	150
0:20:02	24	8,6	7	23	150
0:20:03	24	8,6	7	23	150
0:20:04	24	8,6	7	23	150
0:20:05	24	8,6	7	23	150
0:20:06	24	8,5	7	23	150
0:20:07	24	8,5	7	23	150
0:20:08	24	8,5	7	23	150
0:20:09	24	8,5	7	23	150
0:20:10	24	8,5	7	23	150
0:20:11	24	8,5	7	23	150
0:20:12	24	8,5	7	23	150
0:20:13	24	8,5	7	23	150
0:20:14	24	8,5	7	23	150
0:20:15	24	8,5	7	23	150
0:20:16	24	8,5	7	23	150
0:20:17	24	8,5	7	23	150
0:20:18	24	8,5	7	23	150
0:20:19	24	8,5	7	23	150
0:20:20	24	8,5	7	23	150
0:20:21	24	8,5	7	23	150
0:20:22	24	8,5	7	23	150
0:20:23	24	8,5	7	23	150
0:20:24	24	8,5	7	23	150
0:20:25	24	8,5	7	23	150
0:20:26	24	8,5	7	23	150
0:20:27	24	8,5	7	23	150
0:20:28	24	8,5	7	23	150
0:20:29	24	8,4	7	22	150
0:20:30	24	8,4	7	22	150
0:20:31	24	8,4	7	23	150
0:20:32	24	8,4	7	23	150
0:20:33	24	8,4	7	22	150
0:20:34	24	8,4	7	22	150
0:20:35	24	8,4	7	23	150
0:20:36	24	8,4	7	22	150
0:20:37	24	8,4	7	23	150
0:20:38	24	8,4	7	22	150
0:20:39	24	8,4	7	23	150
0:20:40	24	8,5	7	22	150
0:20:41	24	8,7	7	23	150
0:20:42	24	8,7	7	22	150
0:20:43	24	8,7	7	23	150
0:20:44	24	8,7	7	23	150
0:20:45	24	8,7	7	23	150
0:20:46	24	8,7	7	22	150
0:20:47	24	8,7	7	23	150
0:20:48	24	8,7	7	23	150
0:20:49	24	8,7	7	22	150
0:20:50	24	8,7	7	23	150
0:20:51	24	8,7	7	23	150
0:20:52	24	8,7	7	22	150
0:20:53	24	8,7	7	22	150
0:20:54	24	8,7	7	22	150
0:20:55	24	8,7	7	22	150
0:20:56	24	8,7	7	22	150
0:20:57	24	8,7	7	22	150
0:20:58	24	8,7	7	22	150
0:20:59	24	8,7	7	22	150
0:21:00	24	8,7	7	22	150
0:21:01	24	8,7	7	22	150
0:21:02	24	8,7	7	22	150
0:21:03	24	8,7	7	22	150
0:21:04	24	8,7	7	22	150
0:21:05	24	8,7	7	22	150
0:21:06	24	8,7	7	22	150
0:21:07	24	8,7	7	22	150
0:21:08	24	8,7	7	22	150
0:21:09	24	8,6	7	22	150
0:21:10	24	8,6	7	22	150
0:21:11	24	8,6	7	22	150
0:21:12	24	8,7	8	22	150
0:21:13	24	8,7	7	22	150
0:21:14	24	8,7	7	22	150
0:21:15	24	8,7	7	22	150
0:21:16	24	8,7	8	22	150
0:21:17	24	8,7	7	22	150
0:21:18	24	8,7	7	22	150
0:21:19	24	8,7	7	23	150
0:21:20	24	8,7	7	22	150
0:21:21	24	8,7	7	22	150
0:21:22	24	8,8	8	22	150
0:21:23	24	8,8	8	22	150
0:21:24	24	8,8	8	22	150
0:21:25	24	8,8	8	22	150
0:21:26	24	8,8	8	22	150
0:21:27	24	8,8	8	22	150
0:21:28	24	8,8	8	22	150
0:21:29	24	8,8	8	23	150
0:21:30	24	8,8	8	22	150
0:21:31	24	8,8	8	22	150
0:21:32	24	8,8	8	22	150
0:21:33	24	8,8	8	22	150
0:21:34	24	8,8	8	22	150
0:21:35	24	8,8	8	22	150
0:21:36	24	8,8	8	23	150
0:21:37	24	8,8	8	22	150
0:21:38	24	8,9	8	22	150
0:21:39	24	9,0	8	22	150
0:21:40	24	9,1	8	22	150
0:21:41	24	9,1	8	22	150
0:21:42	24	9,1	8	22	150
0:21:43	24	9,1	8	22	150
0:21:44	24	9,1	8	22	150
0:21:45	24	9,1	8	22	150
0:21:46	24	9,1	8	22	150
0:21:47	24	9,1	7	22	150
0:21:48	24	9,1	7	22	150
0:21:49	24	9,1	7	22	150
0:21:50	24	9,1	7	22	150
0:21:51	24	9,1	7	22	150
0:21:52	24	9,0	7	22	150
0:21:53	24	9,0	7	22	150
0:21:54	24	9,0	7	22	150
0:21:55	25	9,0	7	22	150
0:21:56	24	9,0	7	22	150
0:21:57	24	9,0	7	22	150
0:21:58	24	9,0	7	22	150
0:21:59	24	9,0	7	22	150
0:22:00	24	9,0	7	22	150
0:22:01	24	9,0	7	22	150
0:22:02	24	9,0	7	22	150
0:22:03	25	9,0	7	22	150
0:22:04	25	9,0	7	22	150
0:22:05	24	9,0	7	22	150
0:22:06	24	9,0	7	22	150
0:22:07	24	9,0	7	22	150
0:22:08	24	9,0	7	22	150
0:22:09	24	9,0	7	22	150
0:22:10	24	9,0	7	22	150
0:22:11	24	9,0	7	22	150
0:22:12	24	9,1	7	22	150
0:22:13	25	9,2	8	22	150
0:22:14	25	9,3	8	22	150
0:22:15	25	9,3	8	22	150
0:22:16	25	9,3	8	22	150
0:22:17	24	9,3	8	22	150
0:22:18	25	9,3	8	22	150
0:22:19	24	9,3	8	22	150
0:22:20	24	9,3	8	22	150
0:22:21	24	9,3	8	22	150
0:22:22	24	9,3	8	22	150
0:22:23	24	9,3	8	22	150
0:22:24	25	9,3	8	22	150
0:22:25	25	9,3	8	22	150
0:22:26	25	9,3	8	22	150
0:22:27	25	9,3	8	22	150
0:22:28	24	9,3	8	22	150
0:22:29	25	9,3	8	22	150
0:22:30	25	9,3	8	22	150
0:22:31	25	9,3	8	22	150
0:22:32	24	9,3	8	22	150
0:22:33	24	9,3	8	22	150
0:22:34	25	9,3	8	22	150
0:22:35	25	9,3	8	22	150
0:22:36	25	9,3	8	22	150
0:22:37	25	9,3	8	22	150
0:22:38	25	9,3	8	22	150
0:22:39	24	9,2	8	22	150
0:22:40	25	9,2	8	22	150
0:22:41	25	9,2	8	22	150
0:22:42	25	9,2	8	22	150
0:22:43	25	9,2	8	22	150
0:22:44	25	9,2	8	22	150
0:22:45	25	9,2	8	22	150
0:22:46	25	9,2	8	22	150
0:22:47	25	9,3	8	22	150
0:22:48	25	9,3	8	22	150
0:22:49	25	9,3	8	22	150
0:22:50	25	9,3	8	22	150
0:22:51	25	9,3	8	22	150
0:22:52	25	9,3	8	22	150
0:22:53	25	9,3	8	22	150
0:22:54	25	9,3	8	22	150
0:22:55	25	9,3	8	22	150
0:22:56	25	9,3	8	22	150
0:22:57	25	9,3	8	22	150
0:22:58	25	9,3	8	22	150
0:22:59	25	9,3	8	22	150
0:23:00	25	9,3	8	22	150
0:23:01	25	9,5	8	22	150
0:23:02	25	9,6	8	22	150
0:23:03	25	9,7	8	22	150
0:23:04	25	9,7	8	22	150
0:23:05	25	9,7	8	22	150
0:23:06	25	9,7	8	22	150
0:23:07	25	9,7	8	22	150
0:23:08	25	9,7	8	22	150
0:23:09	25	9,7	8	22	150
0:23:10	25	9,7	8	22	150
0:23:11	25	9,7	8	22	150
0:23:12	25	9,7	8	22	150
0:23:13	25	9,7	8	22	150
0:23:14	25	9,7	8	22	150
0:23:15	25	9,7	8	22	150
0:23:16	25	9,7	8	22	150
0:23:17	25	9,7	8	22	150
0:23:18	25	9,7	8	22	150
0:23:19	25	9,6	8	22	150
0:23:20	25	9,6	8	22	150
0:23:21	25	9,6	8	22	150
0:23:22	25	9,6	8	22	150
0:23:23	25	9,6	8	22	150
0:23:24	25	9,6	8	22	150
0:23:25	25	9,6	8	22	150
0:23:26	25	9,6	8	22	150
0:23:27	25	9,6	8	22	150
0:23:28	25	9,6	8	22	150
0:23:29	25	9,6	8	22	150
0:23:30	25	9,6	8	22	150
0:23:31	25	9,6	8	22	150
0:23:32	25	9,6	8	22	150
0:23:33	25	9,6	8	22	150
0:23:34	25	9,6	8	22	150
0:23:35	25	9,6	8	22	150
0:23:36	25	9,6	8	22	150
0:23:37	25	9,6	8	22	150
0:23:38	25	9,6	8	22	150
0:23:39	25	9,6	8	23	150
0:23:40	25	9,6	8	22	150
0:23:41	25	9,6	8	22	150
0:23:42	25	9,6	8	22	150
0:23:43	25	9,6	8	22	150
0:23:44	25	9,6	8	22	150
0:23:45	25	9,6	8	22	150
0:23:46	25	9,6	8	22	150
0:23:47	25	9,6	8	22	150
0:23:48	25	9,6	8	22	150
0:23:49	25	9,6	8	22	150
0:23:50	25	9,6	8	22	150
0:23:51	25	9,7	8	22	150
0:23:52	25	9,8	8	22	150
0:23:53	25	9,8	8	22	150
0:23:54	25	9,8	8	22	150
0:23:55	25	9,8	8	22	150
0:23:56	25	9,8	8	22	150
0:23:57	25	9,8	8	22	150
0:23:58	25	9,8	8	22	150
0:23:59	25	9,8	8	22	150
0:24:00	25	9,8	8	22	150
0:24:01	25	9,8	8	22	150
0:24:02	25	9,8	8	22	150
0:24:03	25	9,8	8	22	150
0:24:04	25	9,8	8	22	150
0:24:05	25	9,8	8	22	150
0:24:06	25	9,8	8	22	150
0:24:07	25	9,8	8	22	150
0:24:08	25	9,8	8	22	150
0:24:09	25	9,8	8	22	150
0:24:10	25	9,8	8	22	150
0:24:11	25	9,8	8	22	150
0:24:12	25	9,8	8	22	150
0:24:13	25	9,8	8	22	150
0:24:14	25	9,8	8	22	150
0:24:15	25	9,8	8	22	150
0:24:16	25	9,8	8	22	150
0:24:17	25	10,0	8	22	150
0:24:18	25	10,0	8	22	150
0:24:19	25	10,0	8	22	150
0:24:20	25	10,0	8	22	150
0:24:21	25	10,0	9	23	150
0:24:22	25	10,0	9	22	150
0:24:23	25	10,0	9	23	150
0:24:24	25	10,0	9	22	150
0:24:25	25	10,0	9	22	150
0:24:26	25	10,0	9	22	150
0:24:27	25	10,0	9	23	150
0:24:28	25	10,0	9	22	150
0:24:29	25	10,0	8	22	150
0:24:30	25	10,0	8	22	150
0:24:31	25	10,0	8	22	150
0:24:32	25	10,0	8	23	150
0:24:33	25	10,0	8	22	150
0:24:34	25	10,0	8	23	150
0:24:35	25	10,0	8	22	150
0:24:36	25	10,0	8	23	150
0:24:37	25	10,0	8	22	150
0:24:38	25	10,0	8	22	150
0:24:39	25	10,0	8	22	150
0:24:40	25	10,0	8	22	150
0:24:41	25	10,0	8	23	150
0:24:42	25	10,0	8	23	150
0:24:43	25	10,0	8	23	150
0:24:44	25	10,0	8	23	150
0:24:45	25	10,0	8	23	150
0:24:46	25	10,0	8	23	150
0:24:47	25	10,0	8	23	150
0:24:48	25	10,0	8	22	150
0:24:49	25	10,0	9	23	150
0:24:50	25	10,0	8	23	150
0:24:51	25	10,0	9	23	150
0:24:52	25	10,0	9	23	150
0:24:53	25	10,0	9	22	150
0:24:54	25	10,0	9	23	150
0:24:55	25	10,0	9	23	150
0:24:56	25	10,1	9	23	150
0:24:57	25	10,0	9	23	150
0:24:58	25	10,0	9	23	150
0:24:59	25	10,0	9	23	150
0:25:00	25	10,1	9	23	150
0:25:01	25	10,3	9	23	150
0:25:02	25	10,4	9	23	150
0:25:03	25	10,5	8	23	150
0:25:04	25	10,5	8	23	150
0:25:05	25	10,5	8	23	150
0:25:06	25	10,5	8	23	150
0:25:07	25	10,5	8	23	150
0:25:08	25	10,5	8	23	150
0:25:09	25	10,5	8	23	150
0:25:10	25	10,5	8	23	150
0:25:11	25	10,5	8	23	150
0:25:12	25	10,5	8	23	150
0:25:13	25	10,5	8	23	150
0:25:14	25	10,5	8	23	150
0:25:15	25	10,5	8	23	150
0:25:16	25	10,5	8	23	150
0:25:17	25	10,5	8	23	150
0:25:18	25	10,5	8	23	150
0:25:19	25	10,5	8	23	150
0:25:20	25	10,5	8	23	150
0:25:21	25	10,5	8	23	150
0:25:22	25	10,5	8	23	150
0:25:23	25	10,5	8	23	150
0:25:24	25	10,5	8	23	150
0:25:25	25	10,5	8	23	150
0:25:26	25	10,5	8	23	150
0:25:27	25	10,5	8	23	150
0:25:28	25	10,5	8	23	150
0:25:29	25	10,5	8	23	150
0:25:30	25	10,5	8	23	150
0:25:31	25	10,5	8	23	150
0:25:32	25	10,5	8	23	150
0:25:33	25	10,5	8	23	150
0:25:34	25	10,5	8	23	150
0:25:35	25	10,5	8	23	150
0:25:36	25	10,5	8	23	150
0:25:37	25	10,5	8	23	150
0:25:38	25	10,5	8	23	150
0:25:39	25	10,5	8	23	150
0:25:40	25	10,5	8	23	150
0:25:41	25	10,5	8	23	150
0:25:42	25	10,5	8	23	150
0:25:43	25	10,5	8	23	150
0:25:44	25	10,5	8	23	150
0:25:45	25	10,5	8	23	150
0:25:46	25	10,5	8	23	150
0:25:47	25	10,5	8	23	150
0:25:48	25	10,5	8	23	150
0:25:49	25	10,5	8	23	150
0:25:50	25	10,5	8	23	150
0:25:51	25	10,5	8	23	150
0:25:52	25	10,5	8	23	150
0:25:53	25	10,5	8	23	150
0:25:54	25	10,5	8	23	150
0:25:55	25	10,5	8	23	150
0:25:56	25	10,5	8	23	150
0:25:57	25	10,5	8	23	150
0:25:58	25	10,5	8	23	150
0:25:59	25	10,5	8	23	150
0:26:00	25	10,5	8	23	150
0:26:01	25	10,5	8	23	150
0:26:02	25	10,5	8	23	150
0:26:03	25	10,5	8	23	150
0:26:04	25	10,5	8	23	150
0:26:05	25	10,5	8	23	150
0:26:06	25	10,5	8	23	150
0:26:07	25	10,5	8	23	150
0:26:08	25	10,5	8	23	150
0:26:09	25	10,5	8	23	150
0:26:10	25	10,5	8	23	150
0:26:11	25	10,5	8	23	150
0:26:12	25	10,5	8	23	150
0:26:13	25	10,5	8	23	150
0:26:14	25	10,5	8	23	150
0:26:15	25	10,6	8	23	150
0:26:16	25	10,6	8	23	150
0:26:17	25	10,6	8	23	150
0:26:18	25	10,6	8	23	150
0:26:19	25	10,6	8	23	150
0:26:20	25	10,6	8	23	150
0:26:21	25	10,6	8	23	150
0:26:22	25	10,6	8	23	150
0:26:23	25	10,6	8	23	150
0:26:24	25	10,7	8	23	150
0:26:25	25	10,7	8	23	150
0:26:26	25	10,7	8	23	150
0:26:27	25	10,7	8	23	150
0:26:28	25	10,7	8	23	150
0:26:29	25	10,7	8	23	150
0:26:30	25	10,7	8	23	150
0:26:31	25	10,7	8	23	150
0:26:32	25	10,7	8	23	150
0:26:33	25	10,7	8	23	150
0:26:34	25	10,7	8	23	150
0:26:35	25	10,7	8	23	150
0:26:36	25	10,7	8	23	150
0:26:37	25	10,7	8	23	150
0:26:38	25	10,7	8	23	150
0:26:39	25	10,7	8	23	150
0:26:40	25	10,7	8	23	150
0:26:41	25	10,8	8	23	150
0:26:42	25	11,0	8	23	150
0:26:43	25	11,0	8	23	150
0:26:44	25	11,0	8	23	150
0:26:45	25	11,1	8	23	150
0:26:46	25	11,1	8	23	150
0:26:47	25	11,1	8	23	150
0:26:48	25	11,1	8	23	150
0:26:49	25	11,1	8	23	150
0:26:50	25	11,1	8	23	150
0:26:51	25	11,1	8	23	150
