Repository: ProgWizer/parser

File: project-root/data/Data Acquisition/Data Acquisition/2020 year (143)/20-092.txt
--Test Summary--
Full Path and File Name	
Instrument Name	7222
Instrument Type	Model 7222 Consistometer
Instrument Serial Number	
Test Start Date	21.05.2020
Test Start Time	11:50:52
Test Stop Date	21.05.2020
Test Stop Time	17:33:54
Test Length	5:43:02
Final Sample Time Offset	5:43:00
Controller Schedule Name	
Sampling Period	10 seconds
Comments	
Information	WellID	
Information	Customer	
Information	EngName	
Information	CementClass	
Information	CementMfr	
Information	Additives	100G+10ASPM+0.6CFL-450+0.5CEX-201
Information	Density	1500
Information	BHCT	
Information	BHST	
Information	FluidLoss	
Information	JobType	
Calculated Value	Time_30Bc	3:31:20
Calculated Value	Time_70Bc	N/A
Initial Temperature (°C)	21 °C
Final Temperature (°C)	40 °C
Initial Pressure (MPa)	0,8 MPa
Final Pressure (MPa)	25,7 MPa
Initial Consistency (Bc)	11 Bc
Final Consistency (Bc)	47 Bc
--Data--
Time (HH:MM:SS)	Temperature (°C)	Pressure (MPa)	Consistency (Bc)
0:00:00	21	0,8	11
0:00:10	21	0,9	10
0:00:20	21	1,0	10
0:00:30	21	1,2	11
0:00:40	21	1,2	8
0:00:50	21	1,4	9
0:01:00	21	1,6	10
0:01:10	21	1,7	12
0:01:20	21	2,0	14
0:01:30	21	2,1	12
0:01:40	21	2,2	13
0:01:50	21	2,4	10
0:02:00	21	2,5	13
0:02:10	21	2,7	11
0:02:20	21	2,9	12
0:02:30	21	3,1	10
0:02:40	21	3,3	12
0:02:50	21	3,5	10
0:03:00	21	3,6	11
0:03:10	21	3,8	13
0:03:20	21	4,0	12
0:03:30	22	4,2	10
0:03:40	22	4,3	12
0:03:50	22	4,4	14
0:04:00	22	4,5	12
0:04:10	22	4,6	13
0:04:20	22	4,7	11
0:04:30	22	4,8	12
0:04:40	23	4,9	14
0:04:50	23	4,9	11
0:05:00	23	5,0	8
0:05:10	23	5,0	8
0:05:20	23	5,1	7
0:05:30	24	5,3	7
0:05:40	24	5,3	7
0:05:50	24	5,5	8
0:06:00	24	5,7	9
0:06:10	24	5,9	12
0:06:20	24	5,9	12
0:06:30	25	6,1	12
0:06:40	25	6,3	12
0:06:50	25	6,3	11
0:07:00	25	6,4	9
0:07:10	25	6,6	9
0:07:20	25	6,7	12
0:07:30	25	7,1	12
0:07:40	26	7,1	11
0:07:50	26	7,2	10
0:08:00	26	7,3	9
0:08:10	26	7,4	8
0:08:20	26	7,5	8
0:08:30	26	7,6	8
0:08:40	26	7,8	11
0:08:50	26	8,2	12
0:09:00	27	8,3	10
0:09:10	27	8,3	9
0:09:20	27	8,3	9
0:09:30	27	8,4	9
0:09:40	27	8,6	8
0:09:50	27	8,8	9
0:10:00	27	9,0	8
0:10:10	28	9,0	8
0:10:20	28	9,2	9
0:10:30	28	9,4	8
0:10:40	28	9,4	9
0:10:50	28	9,6	10
0:11:00	28	9,7	9
0:11:10	28	9,8	8
0:11:20	28	10,1	8
0:11:30	28	10,1	8
0:11:40	28	10,4	8
0:11:50	29	10,4	6
0:12:00	29	10,5	6
0:12:10	29	10,7	6
0:12:20	29	10,9	6
0:12:30	29	10,9	7
0:12:40	29	11,1	7
0:12:50	29	11,2	7
0:13:00	29	11,3	7
0:13:10	30	11,4	7
0:13:20	30	11,7	7
0:13:30	30	11,7	7
0:13:40	30	11,9	7
0:13:50	30	12,1	7
0:14:00	30	12,1	7
0:14:10	30	12,3	7
0:14:20	30	12,4	7
0:14:30	30	12,6	7
0:14:40	31	12,8	7
0:14:50	31	12,8	7
0:15:00	31	13,0	7
0:15:10	31	13,1	7
0:15:20	31	13,3	7
0:15:30	31	13,4	6
0:15:40	31	13,6	7
0:15:50	31	13,7	7
0:16:00	31	13,8	7
0:16:10	32	13,9	7
0:16:20	32	14,0	7
0:16:30	32	14,2	7
0:16:40	32	14,3	7
0:16:50	32	14,5	7
0:17:00	32	14,6	7
0:17:10	32	14,8	7
0:17:20	32	14,9	7
0:17:30	32	15,0	7
0:17:40	33	15,2	7
0:17:50	33	15,2	7
0:18:00	33	15,4	7
0:18:10	33	15,6	7
0:18:20	33	15,7	7
0:18:30	33	15,8	7
0:18:40	33	15,9	7
0:18:50	33	16,1	7
0:19:00	33	16,3	7
0:19:10	34	16,4	7
0:19:20	34	16,5	7
0:19:30	34	16,7	7
0:19:40	34	16,8	7
0:19:50	34	16,9	7
0:20:00	34	17,1	7
0:20:10	34	17,2	7
0:20:20	34	17,3	7
0:20:30	34	17,5	6
0:20:40	34	17,7	7
0:20:50	35	17,7	7
0:21:00	35	17,9	7
0:21:10	35	17,9	7
0:21:20	35	18,1	7
0:21:30	35	18,3	7
0:21:40	35	18,4	7
0:21:50	35	18,5	7
0:22:00	35	18,6	7
0:22:10	36	18,8	7
0:22:20	36	19,0	7
0:22:30	36	19,1	7
0:22:40	36	19,2	7
0:22:50	36	19,4	7
0:23:00	36	19,5	7
0:23:10	36	19,7	7
0:23:20	36	19,8	7
0:23:30	36	20,0	7
0:23:40	37	20,0	7
0:23:50	37	20,2	7
0:24:00	37	20,3	6
0:24:10	37	20,4	7
0:24:20	37	20,6	7
0:24:30	37	20,7	7
0:24:40	37	20,8	7
0:24:50	37	20,9	6
0:25:00	37	21,1	7
0:25:10	37	21,2	7
0:25:20	38	21,4	7
0:25:30	38	21,5	6
0:25:40	38	21,7	6
0:25:50	38	22,0	6
0:26:00	38	22,0	7
0:26:10	38	22,1	6
0:26:20	38	22,2	7
0:26:30	38	22,4	7
0:26:40	38	22,5	6
0:26:50	39	22,6	6
0:27:00	39	22,8	6
0:27:10	39	22,9	7
0:27:20	39	23,0	7
0:27:30	39	23,2	6
0:27:40	39	23,3	6
0:27:50	39	23,5	7
0:28:00	39	23,5	6
0:28:10	39	23,7	7
0:28:20	40	23,8	6
0:28:30	40	24,0	7
0:28:40	40	24,1	7
0:28:50	40	24,2	7
0:29:00	40	24,4	7
0:29:10	40	24,5	7
0:29:20	40	24,6	6
0:29:30	40	24,8	7
0:29:40	40	24,8	6
0:29:50	41	24,9	7
0:30:00	41	25,0	7
0:30:10	41	25,0	7
0:30:20	41	25,0	6
0:30:30	41	24,9	6
0:30:40	41	24,9	6
0:30:50	41	24,9	7
0:31:00	41	24,8	6
0:31:10	41	24,8	6
0:31:20	41	24,8	6
0:31:30	41	24,7	6
0:31:40	42	24,8	6
0:31:50	42	24,8	6
0:32:00	42	24,9	6
0:32:10	42	24,8	6
0:32:20	42	24,8	6
0:32:30	42	25,0	6
0:32:40	42	24,9	6
0:32:50	42	24,8	6
0:33:00	42	24,8	6
0:33:10	42	24,8	6
0:33:20	42	24,8	6
0:33:30	42	24,8	6
0:33:40	42	24,8	6
0:33:50	42	24,8	6
0:34:00	42	24,8	6
0:34:10	42	24,8	6
0:34:20	42	24,8	6
0:34:30	42	24,8	6
0:34:40	42	24,8	6
0:34:50	42	24,8	6
0:35:00	42	24,8	6
0:35:10	42	24,8	6
0:35:20	41	24,9	6
0:35:30	41	24,9	6
0:35:40	41	24,9	6
0:35:50	41	24,9	6
0:36:00	41	24,9	6
0:36:10	41	24,9	6
0:36:20	41	24,9	6
0:36:30	41	24,9	6
0:36:40	41	24,9	6
0:36:50	41	24,9	6
0:37:00	41	24,9	6
0:37:10	41	24,9	6
0:37:20	41	24,9	6
0:37:30	41	24,9	6
0:37:40	41	24,9	6
0:37:50	41	24,8	6
0:38:00	41	24,8	6
0:38:10	41	24,8	6
0:38:20	41	24,8	6
0:38:30	41	24,9	6
0:38:40	41	24,9	6
0:38:50	41	24,9	6
0:39:00	41	24,9	6
0:39:10	41	24,8	6
0:39:20	41	24,9	6
0:39:30	41	24,8	6
0:39:40	41	24,8	6
0:39:50	41	24,8	6
0:40:00	41	24,8	6
0:40:10	41	24,8	6
0:40:20	41	24,8	6
0:40:30	41	24,8	6
0:40:40	41	24,8	6
0:40:50	41	24,8	6
0:41:00	41	24,8	6
0:41:10	41	24,8	6
0:41:20	41	24,8	6
0:41:30	41	24,8	6
0:41:40	41	24,8	6
0:41:50	41	24,8	6
0:42:00	41	24,8	6
0:42:10	41	24,8	6
0:42:20	41	24,8	6
0:42:30	41	24,8	6
0:42:40	41	24,8	6
0:42:50	41	24,8	6
0:43:00	41	24,8	6
0:43:10	41	24,8	6
0:43:20	41	24,9	6
0:43:30	41	24,9	6
0:43:40	41	24,9	6
0:43:50	41	24,9	6
0:44:00	41	24,9	6
0:44:10	41	24,9	6
0:44:20	41	24,9	6
0:44:30	41	24,9	6
0:44:40	41	24,9	6
0:44:50	41	24,9	6
0:45:00	41	24,9	6
0:45:10	41	24,9	6
0:45:20	41	24,9	6
0:45:30	41	24,9	6
0:45:40	41	24,9	6
0:45:50	41	24,9	6
0:46:00	41	24,9	6
0:46:10	41	24,9	6
0:46:20	41	25,0	6
0:46:30	41	24,9	6
0:46:40	41	24,9	6
0:46:50	41	25,0	6
0:47:00	41	25,0	6
0:47:10	41	25,0	6
0:47:20	41	24,9	6
0:47:30	41	24,9	6
0:47:40	41	24,9	6
0:47:50	41	25,0	6
0:48:00	41	24,9	6
0:48:10	41	25,0	6
0:48:20	41	24,9	6
0:48:30	41	25,0	6
0:48:40	41	25,0	6
0:48:50	41	25,0	6
0:49:00	41	24,9	6
0:49:10	41	25,0	6
0:49:20	41	25,0	6
0:49:30	41	25,0	6
0:49:40	41	25,0	6
0:49:50	41	25,0	6
0:50:00	41	25,0	6
0:50:10	41	25,0	6
0:50:20	41	25,0	6
0:50:30	41	25,0	6
0:50:40	41	25,0	6
0:50:50	41	25,0	6
0:51:00	41	25,0	6
0:51:10	41	25,0	6
0:51:20	41	25,0	6
0:51:30	41	25,0	6
0:51:40	41	25,0	6
0:51:50	41	25,0	6
0:52:00	41	25,0	6
0:52:10	41	25,0	6
0:52:20	41	25,0	6
0:52:30	41	25,0	6
0:52:40	41	25,0	6
0:52:50	41	25,1	6
0:53:00	41	25,1	6
0:53:10	41	25,1	6
0:53:20	41	25,1	6
0:53:30	41	25,1	6
0:53:40	41	25,1	6
0:53:50	41	25,0	6
0:54:00	41	25,0	6
0:54:10	41	25,0	6
0:54:20	41	25,0	6
0:54:30	41	25,1	6
0:54:40	41	25,0	6
0:54:50	41	25,1	6
0:55:00	41	25,0	6
0:55:10	41	25,1	6
0:55:20	41	25,1	6
0:55:30	41	25,1	6
0:55:40	41	25,1	6
0:55:50	41	25,1	6
0:56:00	41	25,1	6
0:56:10	41	25,1	6
0:56:20	41	25,1	6
0:56:30	41	25,1	6
0:56:40	41	25,1	6
0:56:50	41	25,1	6
0:57:00	41	25,1	6
0:57:10	41	25,1	5
0:57:20	41	25,1	5
0:57:30	41	25,1	5
0:57:40	41	25,1	5
0:57:50	41	25,1	5
0:58:00	41	25,1	5
0:58:10	41	25,1	6
0:58:20	41	25,1	5
0:58:30	41	25,1	5
0:58:40	41	25,1	5
0:58:50	41	25,1	5
0:59:00	41	25,1	5
0:59:10	41	25,1	5
0:59:20	41	25,1	5
0:59:30	41	25,1	5
0:59:40	41	25,1	6
0:59:50	41	25,1	5
1:00:00	41	25,1	5
1:00:10	41	25,1	5
1:00:20	41	25,1	5
1:00:30	41	25,1	6
1:00:40	41	25,1	5
1:00:50	41	25,1	5
1:01:00	41	25,1	6
1:01:10	41	25,1	5
1:01:20	41	25,1	5
1:01:30	41	25,1	6
1:01:40	41	25,1	6
1:01:50	41	25,1	6
1:02:00	41	25,1	6
1:02:10	41	25,1	6
1:02:20	41	25,1	6
1:02:30	41	25,1	6
1:02:40	41	25,1	6
1:02:50	41	25,1	6
1:03:00	41	25,2	5
1:03:10	41	25,2	5
1:03:20	41	25,2	6
1:03:30	41	25,2	5
1:03:40	41	25,2	6
1:03:50	41	25,1	5
1:04:00	41	25,2	6
1:04:10	41	25,2	5
1:04:20	41	25,1	5
1:04:30	41	25,2	5
1:04:40	41	25,2	6
1:04:50	41	25,2	6
1:05:00	41	25,1	6
1:05:10	41	25,1	6
1:05:20	41	25,1	5
1:05:30	41	25,1	6
1:05:40	41	25,1	6
1:05:50	41	25,1	6
1:06:00	41	25,1	6
1:06:10	41	25,1	6
1:06:20	41	25,1	6
1:06:30	41	25,1	6
1:06:40	41	25,1	6
1:06:50	41	25,1	6
1:07:00	41	25,1	6
1:07:10	41	25,1	6
1:07:20	41	25,1	6
1:07:30	41	25,1	6
1:07:40	41	25,1	6
1:07:50	41	25,1	6
1:08:00	41	25,1	6
1:08:10	41	25,1	6
1:08:20	41	25,1	6
1:08:30	41	25,1	6
1:08:40	41	25,1	6
1:08:50	41	25,1	6
1:09:00	41	25,1	6
1:09:10	41	25,1	6
1:09:20	41	25,1	6
1:09:30	41	25,1	6
1:09:40	41	25,1	6
1:09:50	41	25,1	6
1:10:00	41	25,1	6
1:10:10	41	25,1	6
1:10:20	41	25,1	6
1:10:30	41	25,1	6
1:10:40	41	25,1	6
1:10:50	41	25,1	7
1:11:00	41	25,1	6
1:11:10	41	25,1	6
1:11:20	41	25,1	7
1:11:30	41	25,1	6
1:11:40	41	25,1	6
1:11:50	41	25,1	6
1:12:00	41	25,1	6
1:12:10	41	25,1	6
1:12:20	41	25,1	6
1:12:30	41	25,1	7
1:12:40	41	25,1	6
1:12:50	41	25,1	6
1:13:00	41	25,1	6
1:13:10	41	25,1	6
1:13:20	41	25,1	6
1:13:30	41	25,1	7
1:13:40	41	25,1	7
1:13:50	41	25,1	7
1:14:00	41	25,1	6
1:14:10	41	25,1	6
1:14:20	41	25,1	7
1:14:30	41	25,1	7
1:14:40	41	25,1	6
1:14:50	41	25,1	6
1:15:00	41	25,1	7
1:15:10	41	25,0	6
1:15:20	41	25,1	9
1:15:30	41	25,0	9
1:15:40	41	25,0	9
1:15:50	41	25,0	8
1:16:00	41	25,0	7
1:16:10	41	25,0	8
1:16:20	41	25,0	7
1:16:30	41	25,0	7
1:16:40	41	25,0	6
1:16:50	41	25,0	6
1:17:00	41	25,0	6
1:17:10	41	25,0	6
1:17:20	41	25,0	7
1:17:30	41	25,0	7
1:17:40	41	25,0	10
1:17:50	41	25,0	7
1:18:00	41	25,0	6
1:18:10	41	25,0	6
1:18:20	41	25,0	6
1:18:30	41	25,0	6
1:18:40	41	25,1	6
1:18:50	41	25,1	6
1:19:00	41	25,0	6
1:19:10	41	25,1	6
1:19:20	41	25,1	6
1:19:30	41	25,0	8
1:19:40	41	25,1	8
1:19:50	41	25,1	8
1:20:00	41	25,1	8
1:20:10	41	25,0	9
1:20:20	41	25,0	9
1:20:30	41	25,0	10
1:20:40	41	25,0	9
1:20:50	41	25,1	10
1:21:00	41	25,1	10
1:21:10	41	25,1	10
1:21:20	41	25,1	9
1:21:30	41	25,0	9
1:21:40	41	25,0	11
1:21:50	41	25,0	9
1:22:00	41	25,0	9
1:22:10	41	25,0	9
1:22:20	41	25,0	9
1:22:30	41	25,0	10
1:22:40	41	25,0	9
1:22:50	41	25,0	9
1:23:00	41	25,0	9
1:23:10	41	25,0	10
1:23:20	41	25,0	9
1:23:30	41	25,0	9
1:23:40	41	25,0	9
1:23:50	41	25,0	9
1:24:00	41	25,0	9
1:24:10	41	25,0	9
1:24:20	41	25,0	9
1:24:30	41	25,0	9
1:24:40	41	24,9	8
1:24:50	41	25,0	8
1:25:00	41	25,0	8
1:25:10	41	25,0	8
1:25:20	41	25,0	8
1:25:30	41	25,0	10
1:25:40	41	25,0	9
1:25:50	41	25,0	9
1:26:00	41	25,0	10
1:26:10	41	25,0	10
1:26:20	41	25,0	10
1:26:30	41	25,0	10
1:26:40	41	25,0	10
1:26:50	41	25,0	8
1:27:00	41	25,0	9
1:27:10	41	25,0	9
1:27:20	41	25,0	11
1:27:30	41	25,0	9
1:27:40	41	25,1	10
1:27:50	41	25,0	9
1:28:00	41	25,1	8
1:28:10	41	25,1	10
1:28:20	41	25,1	8
1:28:30	41	25,0	8
1:28:40	41	25,0	8
1:28:50	41	25,1	7
1:29:00	41	25,1	7
1:29:10	41	25,0	7
1:29:20	41	25,1	7
1:29:30	41	25,1	7
1:29:40	41	25,1	7
1:29:50	41	25,1	7
1:30:00	41	25,1	7
1:30:10	41	25,1	7
1:30:20	41	25,0	7
1:30:30	41	25,0	7
1:30:40	41	25,0	7
1:30:50	41	25,0	7
1:31:00	41	25,1	7
1:31:10	41	25,1	7
1:31:20	41	25,1	7
1:31:30	41	25,1	8
1:31:40	41	25,1	8
1:31:50	41	25,1	8
1:32:00	41	25,1	8
1:32:10	41	25,1	8
1:32:20	41	25,1	8
1:32:30	41	25,1	9
1:32:40	41	25,1	9
1:32:50	41	25,1	9
1:33:00	41	25,1	9
1:33:10	41	25,1	9
1:33:20	41	25,1	8
1:33:30	41	25,1	9
1:33:40	41	25,1	8
1:33:50	41	25,1	8
1:34:00	41	25,1	8
1:34:10	41	25,1	8
1:34:20	41	25,1	9
1:34:30	41	25,1	9
1:34:40	41	25,1	10
1:34:50	41	25,1	9
1:35:00	41	25,1	9
1:35:10	41	25,1	9
1:35:20	41	25,1	9
1:35:30	41	25,1	9
1:35:40	41	25,0	9
1:35:50	41	25,1	9
1:36:00	41	25,1	9
1:36:10	41	25,0	9
1:36:20	41	25,1	10
1:36:30	41	25,0	11
1:36:40	41	25,1	10
1:36:50	41	25,0	10
1:37:00	41	25,1	10
1:37:10	41	25,0	9
1:37:20	41	25,0	9
1:37:30	41	25,0	10
1:37:40	41	25,0	10
1:37:50	41	25,0	10
1:38:00	41	25,0	9
1:38:10	41	25,0	9
1:38:20	41	25,0	10
1:38:30	41	25,0	9
1:38:40	41	25,0	9
1:38:50	41	25,0	11
1:39:00	41	25,0	10
1:39:10	41	25,0	10
1:39:20	41	25,0	10
1:39:30	41	25,0	10
1:39:40	41	25,0	10
1:39:50	41	25,0	9
1:40:00	41	25,0	9
1:40:10	41	25,0	8
1:40:20	41	25,0	8
1:40:30	41	25,0	7
1:40:40	41	25,0	8
1:40:50	41	25,0	8
1:41:00	41	25,0	8
1:41:10	41	25,0	8
1:41:20	41	25,0	8
1:41:30	41	25,0	8
1:41:40	41	25,0	8
1:41:50	41	25,0	8
1:42:00	41	25,0	8
1:42:10	41	25,0	8
1:42:20	41	25,0	8
1:42:30	41	25,0	7
1:42:40	41	24,9	7
1:42:50	41	25,0	7
1:43:00	41	25,0	7
1:43:10	41	25,0	7
1:43:20	41	25,0	7
1:43:30	41	25,0	7
1:43:40	41	25,0	7
1:43:50	41	25,0	6
1:44:00	41	25,0	6
1:44:10	41	25,0	6
1:44:20	41	25,0	6
1:44:30	41	25,0	6
1:44:40	41	25,0	6
1:44:50	41	25,0	6
1:45:00	41	25,0	6
1:45:10	41	25,0	6
1:45:20	41	25,0	6
1:45:30	41	24,9	6
1:45:40	41	25,0	6
1:45:50	41	24,9	6
1:46:00	41	24,9	6
1:46:10	41	24,9	7
1:46:20	41	24,9	7
1:46:30	41	24,9	7
1:46:40	41	24,9	8
1:46:50	41	24,9	9
1:47:00	41	24,9	9
1:47:10	41	24,9	9
1:47:20	41	24,9	9
1:47:30	41	24,9	9
1:47:40	41	24,9	10
1:47:50	41	24,9	9
1:48:00	41	24,9	9
1:48:10	41	24,9	9
1:48:20	41	24,9	8
1:48:30	41	24,9	8
1:48:40	41	24,9	7
1:48:50	41	24,9	7
1:49:00	41	24,9	7
1:49:10	41	24,9	8
1:49:20	41	24,9	8
1:49:30	41	24,9	7
1:49:40	41	24,9	7
1:49:50	41	24,9	8
1:50:00	41	24,9	8
1:50:10	41	24,9	7
1:50:20	41	24,9	7
1:50:30	41	24,9	7
1:50:40	41	24,9	7
1:50:50	41	24,9	7
1:51:00	41	24,9	7
1:51:10	41	24,9	7
1:51:20	41	24,9	7
1:51:30	41	24,9	7
1:51:40	41	24,9	8
1:51:50	41	24,9	8
1:52:00	41	24,9	8
1:52:10	41	24,9	8
1:52:20	41	24,9	8
1:52:30	41	24,9	8
1:52:40	41	24,9	9
1:52:50	41	24,9	9
1:53:00	41	24,9	10
1:53:10	41	24,9	9
1:53:20	41	24,9	10
1:53:30	41	24,9	9
1:53:40	41	24,9	9
1:53:50	41	24,9	10
1:54:00	41	24,9	10
1:54:10	41	24,9	12
1:54:20	41	24,9	11
1:54:30	41	24,9	10
1:54:40	41	24,9	11
1:54:50	41	24,9	11
1:55:00	41	24,9	9
1:55:10	41	24,9	9
1:55:20	41	24,9	10
1:55:30	41	24,9	10
1:55:40	41	24,9	10
1:55:50	41	24,8	11
1:56:00	41	24,9	12
1:56:10	41	24,9	13
1:56:20	41	24,9	16
1:56:30	41	24,9	13
1:56:40	41	24,8	13
1:56:50	41	24,8	14
1:57:00	41	24,8	13
1:57:10	41	24,9	11
1:57:20	41	25,0	11
1:57:30	41	24,9	11
1:57:40	41	24,9	12
1:57:50	41	24,9	11
1:58:00	41	24,9	12
1:58:10	41	24,9	12
1:58:20	41	24,9	13
1:58:30	41	24,9	11
1:58:40	41	24,9	13
1:58:50	41	24,9	16
1:59:00	41	24,9	14
1:59:10	41	24,9	15
1:59:20	41	24,9	12
1:59:30	41	24,9	12
1:59:40	41	24,9	10
1:59:50	41	24,9	11
2:00:00	41	24,9	13
2:00:10	41	24,9	13
2:00:20	41	24,9	12
2:00:30	41	24,9	12
2:00:40	41	24,9	11
2:00:50	41	24,9	12
2:01:00	41	24,9	12
2:01:10	41	24,9	10
2:01:20	41	24,9	10
2:01:30	41	24,9	10
2:01:40	41	24,9	11
2:01:50	41	24,8	12
2:02:00	41	24,9	11
2:02:10	41	24,9	10
2:02:20	41	24,8	10
2:02:30	41	24,8	10
2:02:40	41	24,8	10
2:02:50	41	24,8	10
2:03:00	41	24,8	10
2:03:10	41	24,8	11
2:03:20	41	24,8	11
2:03:30	41	24,8	11
2:03:40	41	24,8	10
2:03:50	41	24,8	10
2:04:00	41	24,8	11
2:04:10	41	24,8	13
2:04:20	41	24,8	12
2:04:30	41	24,8	12
2:04:40	41	24,8	12
2:04:50	41	24,8	13
2:05:00	41	24,8	13
2:05:10	41	24,8	12
2:05:20	41	24,8	11
2:05:30	41	24,8	10
2:05:40	41	24,8	10
2:05:50	41	24,8	10
2:06:00	41	24,8	11
2:06:10	41	24,8	11
2:06:20	41	24,9	11
2:06:30	41	24,9	10
2:06:40	41	24,9	9
2:06:50	41	24,9	9
2:07:00	41	24,8	9
2:07:10	41	24,9	9
2:07:20	41	24,9	10
2:07:30	41	24,9	10
2:07:40	41	24,8	11
2:07:50	41	24,8	10
2:08:00	41	24,8	11
2:08:10	41	24,8	9
2:08:20	41	24,8	9
2:08:30	41	24,8	10
2:08:40	41	24,9	10
2:08:50	41	24,8	10
2:09:00	41	24,8	10
2:09:10	41	24,8	10
2:09:20	41	24,9	11
2:09:30	41	24,9	10
2:09:40	41	24,9	11
2:09:50	41	24,9	11
2:10:00	41	24,9	12
2:10:10	41	24,9	13
2:10:20	41	24,8	15
2:10:30	41	24,9	15
2:10:40	41	24,8	13
2:10:50	41	24,8	11
2:11:00	41	24,8	11
2:11:10	41	24,8	10
2:11:20	41	24,8	10
2:11:30	41	24,9	10
2:11:40	41	24,8	10
2:11:50	41	24,8	11
2:12:00	41	24,8	10
2:12:10	41	24,9	10
2:12:20	41	24,8	10
2:12:30	41	24,8	10
2:12:40	41	24,8	11
2:12:50	41	24,9	10
2:13:00	41	24,8	10
2:13:10	41	24,8	10
2:13:20	41	24,8	11
2:13:30	41	24,8	11
2:13:40	41	24,8	11
2:13:50	41	24,9	11
2:14:00	41	24,8	10
2:14:10	41	24,9	11
2:14:20	41	25,0	10
2:14:30	41	25,0	10
2:14:40	41	25,0	11
2:14:50	41	25,0	11
2:15:00	41	25,0	11
2:15:10	41	25,0	11
2:15:20	41	25,0	10
2:15:30	41	25,0	11
2:15:40	41	25,0	11
2:15:50	41	25,0	11
2:16:00	41	25,0	11
2:16:10	41	25,0	11
2:16:20	41	25,0	10
2:16:30	41	25,0	10
2:16:40	41	25,0	10
2:16:50	41	25,0	10
2:17:00	41	25,0	10
2:17:10	41	25,0	11
2:17:20	41	25,0	11
2:17:30	41	25,0	11
2:17:40	41	25,0	11
2:17:50	41	25,1	11
2:18:00	41	25,0	11
2:18:10	41	25,0	11
2:18:20	41	25,0	11
2:18:30	41	24,9	11
2:18:40	41	24,8	11
2:18:50	41	24,9	11
2:19:00	41	25,0	11
2:19:10	41	24,9	11
2:19:20	41	24,9	11
2:19:30	41	25,1	11
2:19:40	41	25,0	11
2:19:50	41	25,0	11
2:20:00	41	24,9	11
2:20:10	41	25,0	11
2:20:20	41	25,0	11
2:20:30	41	25,0	11
2:20:40	41	25,0	11
2:20:50	41	25,0	11
2:21:00	41	25,0	11
2:21:10	41	25,0	11
2:21:20	41	25,1	11
2:21:30	41	25,0	11
2:21:40	41	25,0	11
2:21:50	41	25,0	11
2:22:00	41	25,0	11
2:22:10	41	24,9	11
2:22:20	41	24,8	11
2:22:30	41	25,1	11
2:22:40	41	25,1	11
2:22:50	41	25,0	11
2:23:00	41	25,1	11
2:23:10	41	25,0	11
2:23:20	41	25,1	11
2:23:30	41	25,1	10
2:23:40	41	25,1	10
2:23:50	41	25,1	11
2:24:00	41	25,1	11
2:24:10	41	25,1	11
2:24:20	41	25,2	11
2:24:30	41	25,1	10
2:24:40	41	25,1	11
2:24:50	41	25,1	10
2:25:00	41	25,1	10
2:25:10	41	25,1	10
2:25:20	41	25,1	10
2:25:30	41	25,1	10
2:25:40	41	25,1	10
2:25:50	41	25,0	10
2:26:00	41	25,0	10
2:26:10	41	25,1	11
2:26:20	41	25,0	11
2:26:30	41	24,7	10
2:26:40	41	25,1	11
2:26:50	41	25,1	11
2:27:00	41	25,0	10
2:27:10	41	25,0	11
2:27:20	41	25,0	11
2:27:30	41	25,0	11
2:27:40	41	25,0	11
2:27:50	41	24,9	10
2:28:00	41	24,9	10
2:28:10	41	25,1	11
2:28:20	41	25,0	10
2:28:30	41	24,9	10
2:28:40	41	24,9	10
2:28:50	41	24,9	10
2:29:00	41	24,9	10
2:29:10	41	24,8	11
2:29:20	41	24,8	11
2:29:30	41	24,9	11
2:29:40	41	24,8	11
2:29:50	41	24,8	12
2:30:00	41	24,9	12
2:30:10	41	24,9	12
2:30:20	41	25,1	11
2:30:30	41	25,0	11
2:30:40	41	25,0	11
2:30:50	41	25,0	11
2:31:00	41	24,9	11
2:31:10	41	24,9	11
2:31:20	41	24,9	11
2:31:30	41	24,9	11
2:31:40	41	24,8	11
2:31:50	41	24,8	11
2:32:00	41	24,8	12
2:32:10	41	24,8	12
2:32:20	41	24,8	12
2:32:30	41	24,8	12
2:32:40	41	24,8	13
2:32:50	41	25,1	12
2:33:00	41	25,1	12
2:33:10	41	25,1	12
2:33:20	41	25,1	12
2:33:30	41	25,1	12
2:33:40	41	25,1	12
2:33:50	41	25,0	12
2:34:00	41	25,0	12
2:34:10	41	25,0	12
2:34:20	41	24,9	12
2:34:30	41	24,9	12
2:34:40	41	24,9	12
2:34:50	41	24,9	12
2:35:00	41	24,8	12
2:35:10	41	24,8	12
2:35:20	41	24,8	12
2:35:30	41	24,8	12
2:35:40	41	24,9	12
2:35:50	41	24,8	12
2:36:00	41	24,8	12
2:36:10	41	24,8	12
2:36:20	41	24,8	12
2:36:30	41	24,8	12
2:36:40	41	24,8	12
2:36:50	41	24,9	12
2:37:00	41	24,8	12
2:37:10	41	24,8	12
2:37:20	41	24,8	13
2:37:30	41	24,8	13
2:37:40	41	24,9	13
2:37:50	41	24,8	13
2:38:00	41	24,8	13
2:38:10	41	24,8	13
2:38:20	41	24,8	13
2:38:30	41	24,8	14
2:38:40	41	24,8	14
2:38:50	41	24,8	13
2:39:00	41	24,8	13
2:39:10	41	24,8	13
2:39:20	41	25,1	13
2:39:30	41	25,0	14
2:39:40	41	25,0	14
2:39:50	41	25,0	13
2:40:00	41	25,0	13
2:40:10	41	25,0	14
2:40:20	41	25,0	13
2:40:30	41	25,0	13
2:40:40	41	25,0	13
2:40:50	41	25,0	13
2:41:00	41	25,0	13
2:41:10	41	25,0	13
2:41:20	41	25,0	13
2:41:30	41	25,1	13
2:41:40	41	25,1	13
2:41:50	41	25,1	13
2:42:00	41	25,1	13
2:42:10	41	25,1	13
2:42:20	41	25,1	13
2:42:30	41	25,1	13
2:42:40	40	25,1	13
2:42:50	40	25,2	13
2:43:00	40	25,2	13
2:43:10	40	25,2	13
2:43:20	40	25,2	13
2:43:30	40	25,2	13
2:43:40	40	25,2	13
2:43:50	41	25,2	13
2:44:00	40	25,2	14
2:44:10	40	25,2	14
2:44:20	40	25,2	14
2:44:30	40	25,3	14
2:44:40	40	25,3	14
2:44:50	40	25,3	14
2:45:00	40	25,3	14
2:45:10	40	25,3	14
2:45:20	40	25,4	14
2:45:30	40	25,4	14
2:45:40	40	25,4	14
2:45:50	40	25,4	14
2:46:00	40	25,4	14
2:46:10	40	25,5	15
2:46:20	40	25,5	15
2:46:30	40	25,5	15
2:46:40	40	25,5	15
2:46:50	40	25,6	15
2:47:00	40	25,6	15
2:47:10	40	25,6	15
2:47:20	40	25,6	15
2:47:30	40	25,6	15
2:47:40	40	25,6	15
2:47:50	40	25,6	15
2:48:00	40	25,7	15
2:48:10	40	25,7	16
2:48:20	40	25,7	16
2:48:30	40	25,8	16
2:48:40	40	25,8	16
2:48:50	40	25,8	16
2:49:00	40	25,8	16
2:49:10	40	25,3	16
2:49:20	40	25,3	16
2:49:30	40	25,3	16
2:49:40	40	25,3	17
2:49:50	40	25,3	17
2:50:00	40	25,3	17
2:50:10	40	25,4	17
2:50:20	41	25,4	17
2:50:30	41	25,4	17
2:50:40	41	25,4	17
2:50:50	40	25,4	17
2:51:00	41	25,4	17
2:51:10	41	25,5	17
2:51:20	41	25,5	17
2:51:30	41	25,5	17
2:51:40	41	25,5	17
2:51:50	41	25,5	17
2:52:00	41	25,5	17
2:52:10	41	25,5	17
2:52:20	41	25,5	17
2:52:30	41	25,4	17
2:52:40	41	25,4	17
2:52:50	41	25,4	17
2:53:00	41	25,4	17
2:53:10	41	25,4	17
2:53:20	41	25,4	17
2:53:30	41	25,4	17
2:53:40	41	25,3	17
2:53:50	41	25,3	17
2:54:00	41	25,3	17
2:54:10	41	25,3	17
2:54:20	41	25,3	17
2:54:30	41	25,2	17
2:54:40	41	25,2	17
2:54:50	41	25,2	17
2:55:00	41	25,1	18
2:55:10	41	25,1	18
2:55:20	41	25,0	18
2:55:30	41	25,0	18
2:55:40	41	24,9	17
2:55:50	41	24,9	18
2:56:00	41	24,9	17
2:56:10	41	24,8	17
2:56:20	41	24,8	17
2:56:30	41	24,8	17
2:56:40	41	24,8	17
2:56:50	41	24,8	17
2:57:00	41	24,8	17
2:57:10	41	24,8	17
2:57:20	41	24,8	17
2:57:30	41	24,8	17
2:57:40	41	24,8	17
2:57:50	41	24,8	18
2:58:00	41	24,8	18
2:58:10	41	24,8	18
2:58:20	41	24,8	18
2:58:30	41	24,8	18
2:58:40	41	24,8	18
2:58:50	41	24,8	18
2:59:00	41	24,8	18
2:59:10	41	24,8	18
2:59:20	41	24,8	18
2:59:30	41	24,9	18
2:59:40	41	24,8	18
2:59:50	41	24,8	18
3:00:00	41	24,8	17
3:00:10	41	24,8	17
3:00:20	41	24,8	17
3:00:30	41	24,8	17
3:00:40	41	24,8	17
3:00:50	41	24,8	17
3:01:00	41	24,8	17
3:01:10	41	24,8	17
3:01:20	41	24,8	17
3:01:30	41	24,8	17
3:01:40	41	24,8	17
3:01:50	41	24,8	17
3:02:00	41	24,8	17
3:02:10	41	24,8	17
3:02:20	41	24,8	17
3:02:30	41	24,8	17
3:02:40	41	24,8	17
3:02:50	41	24,8	17
3:03:00	41	24,8	17
3:03:10	41	24,8	17
3:03:20	41	24,8	17
3:03:30	41	24,8	17
3:03:40	41	24,8	17
3:03:50	41	24,8	17
3:04:00	41	24,8	17
3:04:10	41	24,8	17
3:04:20	41	24,8	17
3:04:30	41	24,8	17
3:04:40	41	24,8	17
3:04:50	41	24,8	17
3:05:00	41	24,8	17
3:05:10	41	24,8	17
3:05:20	41	24,8	17
3:05:30	41	24,8	17
3:05:40	41	24,8	17
3:05:50	41	24,9	17
3:06:00	41	24,8	17
3:06:10	41	24,8	17
3:06:20	41	24,8	17
3:06:30	41	24,8	17
3:06:40	41	24,8	17
3:06:50	41	24,9	17
3:07:00	41	24,8	17
3:07:10	41	24,8	17
3:07:20	41	24,8	17
3:07:30	41	24,8	17
3:07:40	41	24,8	17
3:07:50	41	24,8	17
3:08:00	41	24,8	17
3:08:10	41	24,8	17
3:08:20	41	24,8	17
3:08:30	41	24,8	17
3:08:40	41	24,8	17
3:08:50	41	24,8	17
3:09:00	41	24,8	17
3:09:10	41	24,8	17
3:09:20	41	24,8	18
3:09:30	41	24,8	17
3:09:40	41	24,8	17
3:09:50	41	24,8	17
3:10:00	41	24,8	17
3:10:10	41	24,8	17
3:10:20	41	24,8	17
3:10:30	41	24,9	17
3:10:40	41	24,8	17
3:10:50	41	24,8	18
3:11:00	41	24,8	17
3:11:10	41	24,8	17
3:11:20	41	24,8	18
3:11:30	41	24,8	18
3:11:40	41	24,8	18
3:11:50	41	24,8	18
3:12:00	41	24,8	18
3:12:10	41	24,8	18
3:12:20	41	24,8	18
3:12:30	41	24,8	18
3:12:40	41	24,9	18
3:12:50	41	24,8	18
3:13:00	41	24,8	18
3:13:10	41	24,8	18
3:13:20	41	24,8	18
3:13:30	41	24,8	18
3:13:40	41	24,8	18
3:13:50	41	24,8	18
3:14:00	41	24,8	18
3:14:10	41	24,8	18
3:14:20	41	24,8	18
3:14:30	41	24,8	18
3:14:40	41	24,8	18
3:14:50	41	24,8	18
3:15:00	41	24,8	18
3:15:10	41	24,8	18
3:15:20	41	24,8	18
3:15:30	41	24,8	18
3:15:40	41	24,8	18
3:15:50	41	24,8	18
3:16:00	41	24,8	18
3:16:10	41	24,8	18
3:16:20	41	24,8	18
3:16:30	41	24,8	18
3:16:40	41	24,9	18
3:16:50	41	24,9	18
3:17:00	41	25,1	18
3:17:10	41	25,3	18
3:17:20	41	25,3	18
3:17:30	41	25,3	18
3:17:40	41	25,3	18
3:17:50	41	25,3	18
3:18:00	41	25,3	18
3:18:10	41	25,2	18
3:18:20	41	25,2	18
3:18:30	40	25,3	18
3:18:40	40	25,3	18
3:18:50	40	25,3	18
3:19:00	40	25,3	18
3:19:10	40	25,3	18
3:19:20	40	25,3	18
3:19:30	40	25,3	18
3:19:40	40	25,3	18
3:19:50	40	25,4	18
3:20:00	40	25,4	19
3:20:10	40	25,5	19
3:20:20	40	25,5	19
3:20:30	40	25,5	19
3:20:40	40	25,5	19
3:20:50	40	25,6	19
3:21:00	40	25,6	19
3:21:10	40	25,6	19
3:21:20	40	25,7	19
3:21:30	40	25,7	19
3:21:40	40	25,7	19
3:21:50	40	25,7	19
3:22:00	40	25,7	19
3:22:10	40	25,8	19
3:22:20	40	25,1	20
3:22:30	40	25,1	20
3:22:40	40	25,2	20
3:22:50	40	25,2	21
3:23:00	40	25,3	20
3:23:10	40	25,3	21
3:23:20	40	25,4	21
3:23:30	40	25,4	21
3:23:40	40	25,5	21
3:23:50	40	25,5	21
3:24:00	40	25,5	21
3:24:10	40	25,6	21
3:24:20	40	25,6	21
3:24:30	40	25,7	21
3:24:40	40	25,7	21
3:24:50	40	25,8	21
3:25:00	40	25,2	21
3:25:10	40	25,3	21
3:25:20	40	25,3	21
3:25:30	40	25,4	21
3:25:40	40	25,4	21
3:25:50	40	25,5	22
3:26:00	40	25,5	22
3:26:10	40	25,5	22
3:26:20	40	25,6	22
3:26:30	40	25,6	22
3:26:40	40	25,6	22
3:26:50	40	25,7	22
3:27:00	40	25,7	22
3:27:10	40	25,1	22
3:27:20	40	25,2	22
3:27:30	40	25,2	22
3:27:40	40	25,2	22
3:27:50	40	25,3	22
3:28:00	40	25,3	22
3:28:10	40	25,4	22
3:28:20	40	25,4	22
3:28:30	40	25,4	22
3:28:40	40	25,4	24
3:28:50	40	25,5	23
3:29:00	40	25,5	24
3:29:10	40	25,5	24
3:29:20	40	25,5	24
3:29:30	40	25,6	24
3:29:40	40	25,6	24
3:29:50	40	25,5	24
3:30:00	41	25,6	23
3:30:10	40	25,5	23
3:30:20	41	25,6	24
3:30:30	41	25,5	24
3:30:40	41	25,5	27
3:30:50	41	25,5	32
3:31:00	41	25,4	30
3:31:10	41	25,4	31
3:31:20	41	25,5	30
3:31:30	41	25,4	32
3:31:40	41	25,4	29
3:31:50	41	25,3	28
3:32:00	41	25,3	29
3:32:10	41	25,3	30
3:32:20	41	25,3	32
3:32:30	41	25,3	28
3:32:40	41	25,2	28
3:32:50	41	25,1	27
3:33:00	41	25,1	26
3:33:10	41	25,0	26
3:33:20	41	25,0	25
3:33:30	41	24,9	25
3:33:40	41	24,8	25
3:33:50	41	24,8	25
3:34:00	41	24,8	25
3:34:10	41	24,8	25
3:34:20	41	24,8	25
3:34:30	41	24,8	25
3:34:40	41	24,8	25
3:34:50	41	24,8	25
3:35:00	41	24,8	25
3:35:10	41	24,8	25
3:35:20	41	24,8	25
3:35:30	41	24,8	24
3:35:40	41	24,8	24
3:35:50	41	24,8	24
3:36:00	41	24,8	24
3:36:10	41	24,8	24
3:36:20	41	24,8	24
3:36:30	41	24,8	24
3:36:40	41	24,8	24
3:36:50	41	24,8	24
3:37:00	41	24,8	24
3:37:10	41	24,8	24
3:37:20	41	24,8	24
3:37:30	41	24,8	24
3:37:40	41	24,8	24
3:37:50	41	24,8	24
3:38:00	41	24,8	24
3:38:10	41	24,8	23
3:38:20	41	24,8	24
3:38:30	41	24,8	23
3:38:40	41	24,9	23
3:38:50	41	24,8	23
3:39:00	41	24,8	23
3:39:10	41	24,8	23
3:39:20	41	24,8	23
3:39:30	41	24,8	23
3:39:40	41	24,9	23
3:39:50	41	24,8	23
3:40:00	41	24,8	24
3:40:10	41	24,8	23
3:40:20	41	24,8	23
3:40:30	41	24,8	23
3:40:40	41	24,8	23
3:40:50	41	24,9	23
3:41:00	41	24,9	23
3:41:10	41	24,8	23
3:41:20	41	24,8	24
3:41:30	41	24,8	23
3:41:40	41	24,8	23
3:41:50	41	24,8	23
3:42:00	41	24,8	23
3:42:10	41	24,8	23
3:42:20	41	24,8	23
3:42:30	41	24,9	23
3:42:40	41	24,9	23
3:42:50	41	24,8	23
3:43:00	41	24,8	23
3:43:10	41	24,8	23
3:43:20	41	24,8	23
3:43:30	41	24,8	23
3:43:40	41	24,8	23
3:43:50	41	24,8	23
3:44:00	41	24,8	23
3:44:10	41	24,9	23
3:44:20	41	24,8	23
3:44:30	41	24,8	23
3:44:40	41	24,8	23
3:44:50	41	24,8	23
3:45:00	41	24,8	23
3:45:10	41	24,8	23
3:45:20	41	24,8	23
3:45:30	41	24,8	23
3:45:40	41	24,8	23
3:45:50	41	24,8	23
3:46:00	41	24,8	23
3:46:10	41	24,8	23
3:46:20	41	24,8	23
3:46:30	41	24,9	23
3:46:40	41	24,8	23
3:46:50	41	24,8	23
3:47:00	41	24,8	23
3:47:10	41	24,8	23
3:47:20	41	24,8	22
3:47:30	41	24,8	22
3:47:40	41	24,8	23
3:47:50	41	24,8	23
3:48:00	41	24,8	23
3:48:10	41	24,8	23
3:48:20	41	24,8	22
3:48:30	41	24,9	23
3:48:40	41	24,9	23
3:48:50	41	24,8	23
3:49:00	41	24,8	23
3:49:10	41	24,8	23
3:49:20	41	24,8	23
3:49:30	41	24,8	23
3:49:40	41	24,8	23
3:49:50	41	24,8	23
3:50:00	41	24,8	22
3:50:10	41	24,8	23
3:50:20	41	24,9	23
3:50:30	41	24,8	23
3:50:40	41	24,8	23
3:50:50	41	24,8	23
3:51:00	41	24,8	23
3:51:10	41	24,8	23
3:51:20	41	24,8	23
3:51:30	41	24,8	23
3:51:40	41	24,8	23
3:51:50	41	24,8	23
3:52:00	41	24,8	24
3:52:10	41	24,8	24
3:52:20	41	24,8	24
3:52:30	41	24,8	23
3:52:40	41	24,8	23
3:52:50	41	24,9	23
3:53:00	41	24,8	23
3:53:10	41	24,8	24
3:53:20	41	24,8	23
3:53:30	41	24,8	23
3:53:40	41	24,8	24
3:53:50	41	24,8	23
3:54:00	41	24,8	23
3:54:10	41	24,8	23
3:54:20	41	24,8	23
3:54:30	41	24,8	24
3:54:40	41	24,8	23
3:54:50	41	24,9	23
3:55:00	41	24,9	24
3:55:10	41	24,9	23
3:55:20	41	24,8	24
3:55:30	41	24,8	24
3:55:40	41	24,8	24
3:55:50	41	24,8	24
3:56:00	41	24,8	23
3:56:10	41	24,8	23
3:56:20	41	24,9	24
3:56:30	41	24,9	23
3:56:40	41	24,8	24
3:56:50	41	24,8	24
3:57:00	41	24,8	24
3:57:10	41	24,8	24
3:57:20	41	24,8	24
3:57:30	41	24,8	24
3:57:40	41	24,8	24
3:57:50	41	24,9	24
3:58:00	41	24,8	24
3:58:10	41	24,8	23
3:58:20	41	24,8	25
3:58:30	41	24,8	26
3:58:40	41	24,8	24
3:58:50	41	24,8	25
3:59:00	41	24,8	24
3:59:10	41	24,8	24
3:59:20	41	24,8	25
3:59:30	41	24,8	24
3:59:40	41	24,8	25
3:59:50	41	24,9	25
4:00:00	41	24,8	24
4:00:10	41	24,8	23
4:00:20	41	24,8	23
4:00:30	41	24,8	23
4:00:40	41	24,8	23
4:00:50	41	24,8	23
4:01:00	41	24,8	23
4:01:10	41	24,8	23
4:01:20	41	24,8	23
4:01:30	41	24,8	23
4:01:40	41	24,8	23
4:01:50	41	24,8	23
4:02:00	41	24,8	23
4:02:10	41	24,8	23
4:02:20	41	24,8	23
4:02:30	41	24,9	23
4:02:40	41	24,8	23
4:02:50	41	24,8	23
4:03:00	41	24,8	23
4:03:10	41	24,8	22
4:03:20	41	24,8	23
4:03:30	41	24,8	22
4:03:40	41	24,8	22
4:03:50	41	24,9	22
4:04:00	41	24,9	22
4:04:10	41	24,8	22
4:04:20	41	24,8	22
4:04:30	41	24,8	22
4:04:40	41	24,8	22
4:04:50	41	24,8	22
4:05:00	41	24,8	22
4:05:10	41	24,8	22
4:05:20	41	24,8	22
4:05:30	41	24,8	22
4:05:40	41	24,8	22
4:05:50	41	24,8	22
4:06:00	41	24,9	22
4:06:10	41	24,9	22
4:06:20	41	24,8	22
4:06:30	41	24,8	22
4:06:40	41	24,8	22
4:06:50	41	24,8	22
4:07:00	41	24,8	22
4:07:10	41	24,8	22
4:07:20	41	24,8	22
4:07:30	41	24,8	22
4:07:40	41	24,8	22
4:07:50	41	24,8	22
4:08:00	41	24,8	22
4:08:10	41	24,8	22
4:08:20	41	24,9	22
4:08:30	41	24,9	22
4:08:40	40	24,9	22
4:08:50	41	24,8	22
4:09:00	40	24,8	22
4:09:10	40	24,8	22
4:09:20	40	24,8	22
4:09:30	40	24,8	22
4:09:40	40	24,8	22
4:09:50	40	24,8	22
4:10:00	40	24,8	22
4:10:10	40	24,8	22
4:10:20	40	24,8	22
4:10:30	40	24,9	22
4:10:40	40	24,9	22
4:10:50	40	24,9	22
4:11:00	40	24,9	22
4:11:10	40	24,9	22
4:11:20	40	24,9	22
4:11:30	40	25,0	22
4:11:40	40	25,0	22
4:11:50	40	25,0	22
4:12:00	40	25,0	22
4:12:10	40	25,0	22
4:12:20	40	25,1	22
4:12:30	40	25,1	22
4:12:40	40	25,1	22
4:12:50	40	25,1	22
4:13:00	40	25,1	22
4:13:10	40	25,2	22
4:13:20	40	25,2	22
4:13:30	40	25,2	22
4:13:40	40	25,2	22
4:13:50	40	25,3	22
4:14:00	40	25,3	22
4:14:10	40	25,3	22
4:14:20	40	25,3	22
4:14:30	40	25,4	22
4:14:40	40	25,4	22
4:14:50	40	25,4	22
4:15:00	40	25,4	22
4:15:10	40	25,4	22
4:15:20	40	25,5	22
4:15:30	40	25,5	22
4:15:40	40	25,5	22
4:15:50	40	25,5	22
4:16:00	40	25,5	22
4:16:10	40	25,6	22
4:16:20	40	25,6	22
4:16:30	40	25,6	22
4:16:40	40	25,6	22
4:16:50	40	25,6	22
4:17:00	40	25,7	22
4:17:10	40	25,7	22
4:17:20	40	25,7	22
4:17:30	40	25,7	22
4:17:40	40	25,8	23
4:17:50	40	25,8	23
4:18:00	40	25,8	23
4:18:10	40	25,2	23
4:18:20	40	25,2	23
4:18:30	40	25,2	23
4:18:40	40	25,2	23
4:18:50	40	25,3	23
4:19:00	40	25,3	23
4:19:10	40	25,3	23
4:19:20	40	25,3	23
4:19:30	40	25,3	23
4:19:40	40	25,3	23
4:19:50	41	25,3	23
4:20:00	41	25,4	23
4:20:10	41	25,4	23
4:20:20	41	25,4	23
4:20:30	41	25,1	23
4:20:40	41	25,4	23
4:20:50	41	25,4	23
4:21:00	41	25,4	23
4:21:10	41	25,4	23
4:21:20	41	25,4	23
4:21:30	41	25,4	23
4:21:40	41	25,4	23
4:21:50	41	25,3	23
4:22:00	41	25,3	23
4:22:10	41	25,3	23
4:22:20	41	25,3	23
4:22:30	41	25,3	23
4:22:40	41	25,3	23
4:22:50	41	25,2	23
4:23:00	41	25,2	23
4:23:10	41	25,2	23
4:23:20	41	25,2	23
4:23:30	41	25,2	23
4:23:40	41	25,1	23
4:23:50	41	25,1	23
4:24:00	41	25,0	23
4:24:10	41	25,0	23
4:24:20	41	25,0	23
4:24:30	41	24,9	23
4:24:40	41	24,9	23
4:24:50	41	24,8	23
4:25:00	41	24,8	23
4:25:10	41	24,8	23
4:25:20	41	24,8	23
4:25:30	41	24,8	23
4:25:40	41	24,8	23
4:25:50	41	24,8	24
4:26:00	41	24,8	24
4:26:10	41	25,1	24
4:26:20	41	25,1	26
4:26:30	41	25,1	25
4:26:40	41	25,0	24
4:26:50	41	25,0	24
4:27:00	41	25,0	24
4:27:10	41	25,0	24
4:27:20	41	25,0	24
4:27:30	41	24,9	24
4:27:40	41	24,9	24
4:27:50	41	24,9	24
4:28:00	41	24,9	24
4:28:10	41	24,9	24
4:28:20	41	24,9	24
4:28:30	41	24,8	24
4:28:40	41	24,8	24
4:28:50	41	24,8	24
4:29:00	41	24,8	24
4:29:10	41	24,8	24
4:29:20	41	25,0	24
4:29:30	41	25,0	24
4:29:40	41	25,0	24
4:29:50	41	25,0	24
4:30:00	41	25,0	24
4:30:10	41	24,9	24
4:30:20	41	24,9	24
4:30:30	41	24,9	24
4:30:40	41	24,9	24
4:30:50	41	24,9	24
4:31:00	41	24,9	24
4:31:10	41	24,9	24
4:31:20	41	24,8	24
4:31:30	41	24,8	24
4:31:40	41	24,8	24
4:31:50	41	24,8	24
4:32:00	41	24,8	24
4:32:10	41	24,8	24
4:32:20	41	24,8	24
4:32:30	41	24,9	24
4:32:40	41	24,9	24
4:32:50	41	24,8	24
4:33:00	41	24,8	24
4:33:10	41	24,8	24
4:33:20	41	24,8	24
4:33:30	41	24,8	24
4:33:40	41	24,8	25
4:33:50	41	24,8	25
4:34:00	41	24,9	24
4:34:10	41	24,9	25
4:34:20	41	24,8	25
4:34:30	41	24,8	25
4:34:40	41	24,8	25
4:34:50	41	24,8	26
4:35:00	41	24,8	25
4:35:10	41	24,8	25
4:35:20	41	24,8	25
4:35:30	41	24,8	25
4:35:40	41	24,9	25
4:35:50	41	24,8	25
4:36:00	41	24,8	25
4:36:10	41	24,8	25
4:36:20	41	24,8	25
4:36:30	41	24,8	25
4:36:40	41	24,8	25
4:36:50	41	24,8	25
4:37:00	41	24,8	25
4:37:10	41	24,8	25
4:37:20	41	24,8	25
4:37:30	41	24,8	25
4:37:40	41	24,9	25
4:37:50	41	24,9	25
4:38:00	41	24,8	25
4:38:10	41	24,8	25
4:38:20	41	24,8	25
4:38:30	41	24,8	25
4:38:40	41	24,8	25
4:38:50	41	24,8	25
4:39:00	41	24,8	25
4:39:10	41	24,8	25
4:39:20	41	24,8	26
4:39:30	41	24,8	26
4:39:40	41	24,8	26
4:39:50	41	24,9	26
4:40:00	41	24,9	26
4:40:10	41	24,8	26
4:40:20	41	24,8	26
4:40:30	41	24,8	26
4:40:40	41	24,8	26
4:40:50	41	24,8	26
4:41:00	41	24,8	26
4:41:10	41	24,8	26
4:41:20	41	24,8	26
4:41:30	41	24,8	26
4:41:40	41	24,8	26
4:41:50	41	24,9	26
4:42:00	41	24,9	26
4:42:10	41	24,9	26
4:42:20	41	24,9	26
4:42:30	41	24,8	26
4:42:40	41	24,8	26
4:42:50	41	24,8	26
4:43:00	41	24,8	26
4:43:10	41	24,8	27
4:43:20	41	24,8	28
4:43:30	41	24,8	28
4:43:40	41	24,8	27
4:43:50	41	24,8	28
4:44:00	41	24,8	29
4:44:10	41	24,8	29
4:44:20	41	24,8	29
4:44:30	41	24,8	29
4:44:40	41	24,8	29
4:44:50	41	24,8	29
4:45:00	41	24,9	29
4:45:10	41	24,8	29
4:45:20	41	24,8	29
4:45:30	41	24,8	29
4:45:40	41	24,8	29
4:45:50	41	24,8	29
4:46:00	41	24,8	29
4:46:10	41	24,8	29
4:46:20	41	24,8	29
4:46:30	41	24,8	29
4:46:40	41	24,8	29
4:46:50	41	24,8	29
4:47:00	41	24,8	29
4:47:10	41	24,8	29
4:47:20	41	24,8	29
4:47:30	41	24,8	29
4:47:40	41	24,8	29
4:47:50	41	24,8	29
4:48:00	41	24,9	30
4:48:10	41	24,8	30
4:48:20	41	24,8	30
4:48:30	41	24,8	30
4:48:40	41	24,8	30
4:48:50	41	24,8	30
4:49:00	41	24,8	30
4:49:10	41	24,8	30
4:49:20	41	24,8	30
4:49:30	41	24,8	30
4:49:40	41	24,8	30
4:49:50	41	24,8	30
4:50:00	41	24,8	30
4:50:10	41	24,8	30
4:50:20	41	24,8	30
4:50:30	41	24,8	30
4:50:40	41	24,9	30
4:50:50	41	24,9	30
4:51:00	41	24,8	30
4:51:10	41	24,8	30
4:51:20	41	24,8	30
4:51:30	41	24,8	30
4:51:40	41	24,8	30
4:51:50	41	24,8	30
4:52:00	41	24,8	30
4:52:10	41	24,8	30
4:52:20	41	24,8	30
4:52:30	41	24,8	30
4:52:40	41	24,8	30
4:52:50	40	24,8	30
4:53:00	40	24,8	30
4:53:10	41	24,9	30
4:53:20	40	24,9	30
4:53:30	40	24,9	30
4:53:40	40	24,9	30
4:53:50	40	24,9	30
4:54:00	40	24,9	30
4:54:10	40	24,9	30
4:54:20	40	24,9	30
4:54:30	40	24,9	30
4:54:40	40	25,0	30
4:54:50	40	25,0	30
4:55:00	40	25,0	30
4:55:10	40	25,0	30
4:55:20	40	25,1	30
4:55:30	40	25,1	30
4:55:40	40	25,1	31
4:55:50	40	25,1	31
4:56:00	40	25,2	31
4:56:10	40	25,2	31
4:56:20	40	25,2	31
4:56:30	40	25,2	31
4:56:40	40	25,3	31
4:56:50	40	25,3	31
4:57:00	40	25,3	31
4:57:10	40	25,3	31
4:57:20	40	25,4	32
4:57:30	40	25,4	32
4:57:40	40	25,4	32
4:57:50	40	25,4	32
4:58:00	40	25,5	32
4:58:10	40	25,5	32
4:58:20	40	25,5	32
4:58:30	40	25,6	32
4:58:40	40	25,6	32
4:58:50	40	25,6	32
4:59:00	40	25,6	32
4:59:10	40	25,7	32
4:59:20	40	25,7	33
4:59:30	40	25,7	33
4:59:40	40	25,8	33
4:59:50	40	25,8	33
5:00:00	40	25,3	33
5:00:10	40	25,4	33
5:00:20	40	25,4	33
5:00:30	40	25,4	33
5:00:40	40	25,4	33
5:00:50	40	25,5	33
5:01:00	40	25,5	33
5:01:10	40	25,6	33
5:01:20	40	25,6	33
5:01:30	40	25,6	33
5:01:40	40	25,7	33
5:01:50	40	25,7	33
5:02:00	40	25,7	33
5:02:10	40	25,7	33
5:02:20	40	25,7	33
5:02:30	40	25,7	33
5:02:40	40	25,7	33
5:02:50	40	25,8	33
5:03:00	40	25,8	34
5:03:10	40	25,2	34
5:03:20	40	25,2	34
5:03:30	40	25,3	34
5:03:40	40	25,3	34
5:03:50	40	25,3	34
5:04:00	40	25,3	34
5:04:10	40	25,3	34
5:04:20	40	25,3	34
5:04:30	40	25,4	34
5:04:40	40	25,4	34
5:04:50	40	25,4	34
5:05:00	40	25,4	34
5:05:10	40	25,4	34
5:05:20	41	25,4	34
5:05:30	41	25,3	34
5:05:40	41	25,3	34
5:05:50	41	25,4	34
5:06:00	41	25,4	34
5:06:10	41	25,3	34
5:06:20	41	25,3	34
5:06:30	41	25,3	34
5:06:40	41	25,3	34
5:06:50	41	25,3	34
5:07:00	41	25,3	34
5:07:10	41	25,3	34
5:07:20	41	25,2	34
5:07:30	41	25,1	34
5:07:40	41	25,2	34
5:07:50	41	25,2	34
5:08:00	41	25,1	34
5:08:10	41	25,1	34
5:08:20	41	25,1	34
5:08:30	41	25,1	34
5:08:40	41	25,0	34
5:08:50	41	25,0	34
5:09:00	41	25,0	35
5:09:10	41	25,0	35
5:09:20	41	24,9	35
5:09:30	41	24,9	35
5:09:40	41	24,9	35
5:09:50	41	24,9	35
5:10:00	41	24,9	35
5:10:10	41	24,9	35
5:10:20	41	24,9	35
5:10:30	41	24,8	35
5:10:40	41	24,8	35
5:10:50	41	24,8	35
5:11:00	41	24,8	35
5:11:10	41	24,8	35
5:11:20	41	24,8	35
5:11:30	41	24,8	35
5:11:40	41	24,8	35
5:11:50	41	24,8	35
5:12:00	41	24,8	36
5:12:10	41	24,9	36
5:12:20	41	24,9	36
5:12:30	41	24,8	36
5:12:40	41	24,8	36
5:12:50	41	24,8	36
5:13:00	41	24,8	36
5:13:10	41	24,8	36
5:13:20	41	24,8	36
5:13:30	41	24,8	36
5:13:40	41	24,9	36
5:13:50	41	24,8	36
5:14:00	41	24,8	36
5:14:10	41	24,8	37
5:14:20	41	24,8	37
5:14:30	41	24,8	37
5:14:40	41	25,0	37
5:14:50	41	25,0	37
5:15:00	41	25,0	37
5:15:10	41	25,0	37
5:15:20	41	25,0	37
5:15:30	41	25,0	37
5:15:40	41	25,0	37
5:15:50	41	25,0	37
5:16:00	41	25,0	37
5:16:10	41	24,9	37
5:16:20	41	24,9	37
5:16:30	41	24,9	37
5:16:40	41	24,9	38
5:16:50	41	24,9	38
5:17:00	41	24,9	38
5:17:10	41	24,8	38
5:17:20	41	24,8	38
5:17:30	41	24,8	38
5:17:40	41	24,8	38
5:17:50	41	24,8	38
5:18:00	41	24,8	38
5:18:10	41	24,8	38
5:18:20	41	24,8	38
5:18:30	41	24,8	38
5:18:40	41	24,8	38
5:18:50	41	24,8	38
5:19:00	41	24,8	38
5:19:10	41	24,8	38
5:19:20	41	24,8	38
5:19:30	41	24,8	38
5:19:40	41	24,8	38
5:19:50	41	24,8	38
5:20:00	41	25,1	39
5:20:10	41	25,1	39
5:20:20	41	25,0	39
5:20:30	41	25,0	39
5:20:40	41	25,0	39
5:20:50	41	24,9	39
5:21:00	41	25,0	39
5:21:10	41	25,0	39
5:21:20	41	25,0	39
5:21:30	41	25,0	39
5:21:40	41	25,0	39
5:21:50	41	25,0	39
5:22:00	41	25,0	39
5:22:10	41	25,0	39
5:22:20	41	25,0	39
5:22:30	41	24,9	39
5:22:40	41	24,9	39
5:22:50	41	24,9	39
5:23:00	41	24,9	39
5:23:10	41	24,9	40
5:23:20	41	24,9	40
5:23:30	41	24,9	40
5:23:40	41	24,9	40
5:23:50	41	24,9	40
5:24:00	41	24,9	40
5:24:10	41	24,8	40
5:24:20	41	24,8	40
5:24:30	41	24,8	40
5:24:40	41	24,8	40
5:24:50	41	24,8	40
5:25:00	41	24,8	40
5:25:10	41	24,8	40
5:25:20	41	24,8	40
5:25:30	41	24,9	40
5:25:40	41	24,9	40
5:25:50	41	24,9	40
5:26:00	41	24,9	40
5:26:10	41	24,9	40
5:26:20	41	24,8	40
5:26:30	41	24,8	41
5:26:40	41	24,8	41
5:26:50	41	24,8	41
5:27:00	41	24,9	41
5:27:10	41	24,9	41
5:27:20	41	24,9	41
5:27:30	41	24,9	41
5:27:40	41	24,9	41
5:27:50	41	24,8	41
5:28:00	41	24,9	41
5:28:10	41	24,8	41
5:28:20	41	24,8	41
5:28:30	41	24,8	41
5:28:40	41	24,8	41
5:28:50	41	24,8	41
5:29:00	41	24,8	41
5:29:10	41	24,9	41
5:29:20	41	24,9	41
5:29:30	41	24,9	41
5:29:40	41	24,8	42
5:29:50	41	24,8	42
5:30:00	41	24,8	42
5:30:10	41	24,8	42
5:30:20	41	24,8	42
5:30:30	41	24,8	42
5:30:40	41	24,8	42
5:30:50	41	24,8	42
5:31:00	41	24,8	43
5:31:10	41	24,9	43
5:31:20	41	25,0	43
5:31:30	41	24,9	43
5:31:40	41	24,9	43
5:31:50	41	24,8	43
5:32:00	41	24,8	43
5:32:10	41	24,8	43
5:32:20	41	24,8	43
5:32:30	41	24,8	43
5:32:40	41	24,8	43
5:32:50	41	24,8	43
5:33:00	41	24,8	43
5:33:10	41	24,9	43
5:33:20	41	24,9	43
5:33:30	41	24,8	43
5:33:40	41	24,8	43
5:33:50	41	24,8	43
5:34:00	41	24,8	43
5:34:10	41	24,8	43
5:34:20	41	24,8	43
5:34:30	41	24,8	43
5:34:40	41	24,8	43
5:34:50	41	24,9	43
5:35:00	41	24,9	43
5:35:10	41	24,8	43
5:35:20	41	24,8	44
5:35:30	41	24,8	44
5:35:40	41	24,8	44
5:35:50	41	24,8	44
5:36:00	41	24,8	44
5:36:10	41	24,8	44
5:36:20	40	24,8	44
5:36:30	40	24,8	44
5:36:40	40	24,8	44
5:36:50	40	24,8	44
5:37:00	40	24,8	44
5:37:10	40	24,8	44
5:37:20	40	24,8	44
5:37:30	40	24,9	44
5:37:40	40	24,9	44
5:37:50	40	24,9	44
5:38:00	40	24,9	44
5:38:10	40	24,9	44
5:38:20	40	24,9	44
5:38:30	40	24,9	44
5:38:40	40	24,9	44
5:38:50	40	24,9	44
5:39:00	40	25,0	44
5:39:10	40	25,0	44
5:39:20	40	25,0	45
5:39:30	40	25,0	44
5:39:40	40	25,1	44
5:39:50	40	25,1	46
5:40:00	40	25,1	46
5:40:10	40	25,2	46
5:40:20	40	25,2	46
5:40:30	40	25,2	46
5:40:40	40	25,2	46
5:40:50	40	25,3	46
5:41:00	40	25,3	46
5:41:10	40	25,4	46
5:41:20	40	25,4	46
5:41:30	40	25,4	46
5:41:40	40	25,5	46
5:41:50	40	25,5	46
5:42:00	40	25,5	46
5:42:10	40	25,5	46
5:42:20	40	25,6	46
5:42:30	40	25,6	47
5:42:40	40	25,7	47
5:42:50	40	25,7	47
5:43:00	40	25,7	47
