Repository: ProgWizer/parser

File: project-root/data/Data Acquisition/Data Acquisition/2020 year (143)/20-093.txt (part 1 of 10)
--Test Summary--
Full Path and File Name	
Instrument Name	7322
Instrument Type	Model 7322 Consistometer - Variable Speed
Instrument Serial Number	
Test Start Date	28.05.2020
Test Start Time	12:52:58
Test Stop Date	28.05.2020
Test Stop Time	17:08:53
Test Length	4:15:55
Final Sample Time Offset	4:15:54
Controller Schedule Name	
Sampling Period	1 second
Comments	
Information	WellID	
Information	Customer	
Information	EngName	
Information	CementClass	I-50
Information	CementMfr	
Information	Additives	88I-50+12ASPM+4CaCl2+0.6CEX-201
Information	Density	1505
Information	BHCT	20
Information	BHST	
Information	FluidLoss	
Information	JobType	
Calculated Value	Time_30Bc	2:42:57
Calculated Value	Time_70Bc	4:15:54
Initial Temperature (°C)	26 °C
Final Temperature (°C)	22 °C
Initial Pressure (MPa)	0,7 MPa
Final Pressure (MPa)	7,4 MPa
Initial Consistency (Bc)	8 Bc
Final Consistency (Bc)	70 Bc
Initial Wall Temperature (°C)	20 °C
Final Wall Temperature (°C)	21 °C
Initial Motor Speed (RPM)	150 RPM
Final Motor Speed (RPM)	150 RPM
--Data--
Time (HH:MM:SS)	Temperature (°C)	Pressure (MPa)	Consistency (Bc)	Wall Temperature (°C)	Motor Speed (RPM)
0:00:00	26	0,7	8	20	150
0:00:01	26	0,7	8	20	150
0:00:02	26	0,7	8	20	150
0:00:03	26	0,7	8	20	150
0:00:04	26	0,7	8	20	150
0:00:05	26	0,7	8	20	150
0:00:06	26	0,7	8	20	150
0:00:07	26	0,7	8	20	150
0:00:08	26	0,7	8	20	150
0:00:09	26	0,7	8	20	150
0:00:10	26	0,7	8	20	150
0:00:11	26	0,7	8	20	150
0:00:12	26	0,7	8	20	150
0:00:13	26	0,7	8	20	150
0:00:14	26	0,7	8	20	150
0:00:15	26	0,7	8	20	150
0:00:16	26	0,8	8	20	150
0:00:17	26	0,8	8	20	150
0:00:18	26	0,8	8	20	150
0:00:19	26	0,8	8	21	150
0:00:20	26	0,8	8	20	150
0:00:21	26	0,8	8	20	150
0:00:22	26	0,8	8	20	150
0:00:23	26	0,8	8	20	150
0:00:24	26	0,8	8	21	150
0:00:25	26	0,8	8	21	150
0:00:26	26	0,8	8	21	150
0:00:27	26	0,8	8	21	150
0:00:28	26	0,8	8	21	150
0:00:29	26	0,8	8	21	150
0:00:30	26	0,8	8	21	150
0:00:31	26	0,8	8	21	150
0:00:32	26	0,8	8	21	150
0:00:33	26	0,8	8	21	150
0:00:34	26	0,8	8	21	150
0:00:35	26	0,8	8	21	150
0:00:36	26	0,8	8	21	150
0:00:37	26	0,8	8	21	150
0:00:38	26	0,8	8	21	150
0:00:39	26	0,8	8	21	150
0:00:40	26	0,8	8	21	150
0:00:41	26	0,8	8	21	150
0:00:42	26	0,8	8	21	150
0:00:43	26	0,8	8	21	150
0:00:44	26	0,8	8	21	150
0:00:45	26	0,8	8	21	150
0:00:46	26	0,8	8	21	150
0:00:47	26	0,8	8	21	150
0:00:48	26	0,8	8	21	150
0:00:49	26	0,8	8	21	150
0:00:50	26	0,8	8	21	150
0:00:51	26	0,8	8	21	150
0:00:52	26	0,9	8	21	150
0:00:53	26	0,9	8	21	150
0:00:54	26	0,9	8	21	150
0:00:55	26	0,9	8	21	150
0:00:56	26	0,9	8	21	150
0:00:57	26	0,9	8	21	150
0:00:58	26	0,9	8	21	150
0:00:59	26	0,9	8	21	150
0:01:00	26	0,9	8	21	150
0:01:01	26	0,9	8	21	150
0:01:02	26	0,9	8	21	150
0:01:03	26	0,9	8	21	150
0:01:04	26	0,9	8	21	150
0:01:05	26	0,9	7	21	150
0:01:06	26	0,9	8	21	150
0:01:07	26	0,9	8	21	150
0:01:08	26	0,9	8	21	150
0:01:09	26	0,9	8	21	150
0:01:10	26	0,9	8	21	150
0:01:11	26	0,9	8	21	150
0:01:12	26	0,9	8	21	150
0:01:13	26	0,9	8	21	150
0:01:14	26	0,9	8	21	150
0:01:15	26	0,9	8	21	150
0:01:16	25	0,9	8	21	150
0:01:17	25	0,9	7	21	150
0:01:18	25	0,9	8	21	150
0:01:19	25	0,9	8	21	150
0:01:20	25	0,9	7	21	150
0:01:21	25	0,9	7	21	150
0:01:22	25	1,0	7	21	150
0:01:23	25	1,0	7	21	150
0:01:24	25	1,0	7	21	150
0:01:25	25	1,0	7	21	150
0:01:26	25	1,0	7	21	150
0:01:27	25	1,0	7	21	150
0:01:28	25	1,0	7	21	150
0:01:29	25	1,0	7	21	150
0:01:30	25	1,0	7	21	150
0:01:31	25	1,0	7	21	150
0:01:32	25	1,0	7	21	150
0:01:33	25	1,0	7	21	150
0:01:34	25	1,0	7	21	150
0:01:35	25	1,0	8	21	150
0:01:36	25	1,0	7	21	150
0:01:37	25	1,0	7	21	150
0:01:38	25	1,0	7	21	150
0:01:39	25	1,0	7	21	150
0:01:40	25	1,0	7	21	150
0:01:41	25	1,0	7	21	150
0:01:42	25	1,0	8	21	150
0:01:43	25	1,0	7	21	150
0:01:44	25	1,0	7	21	150
0:01:45	25	1,0	7	21	150
0:01:46	25	1,0	7	21	150
0:01:47	25	1,0	7	21	150
0:01:48	25	1,0	7	21	150
0:01:49	25	1,1	7	21	150
0:01:50	25	1,1	7	21	150
0:01:51	25	1,1	7	21	150
0:01:52	25	1,1	7	21	150
0:01:53	25	1,1	7	21	150
0:01:54	25	1,1	7	21	150
0:01:55	25	1,1	7	21	150
0:01:56	25	1,1	7	21	150
0:01:57	25	1,1	7	21	150
0:01:58	25	1,1	7	21	150
0:01:59	25	1,1	7	21	150
0:02:00	25	1,1	7	21	150
0:02:01	25	1,1	7	21	150
0:02:02	25	1,1	7	21	150
0:02:03	25	1,1	7	21	150
0:02:04	25	1,1	7	21	150
0:02:05	25	1,1	7	21	150
0:02:06	25	1,1	7	21	150
0:02:07	25	1,2	7	21	150
0:02:08	25	1,2	7	21	150
0:02:09	25	1,2	7	21	150
0:02:10	25	1,2	7	21	150
0:02:11	25	1,2	7	21	150
0:02:12	25	1,2	7	21	150
0:02:13	25	1,2	7	21	150
0:02:14	25	1,2	7	21	150
0:02:15	25	1,2	7	21	150
0:02:16	25	1,2	7	21	150
0:02:17	25	1,2	7	21	150
0:02:18	25	1,2	7	21	150
0:02:19	25	1,2	7	21	150
0:02:20	25	1,2	7	21	150
0:02:21	25	1,2	7	21	150
0:02:22	25	1,2	7	21	150
0:02:23	25	1,2	7	21	150
0:02:24	25	1,2	7	21	150
0:02:25	25	1,2	7	21	150
0:02:26	25	1,2	7	21	150
0:02:27	25	1,2	7	21	150
0:02:28	25	1,2	7	21	150
0:02:29	25	1,3	7	21	150
0:02:30	25	1,3	7	21	150
0:02:31	25	1,3	7	21	150
0:02:32	25	1,3	7	21	150
0:02:33	25	1,3	7	21	150
0:02:34	25	1,3	7	21	150
0:02:35	25	1,3	7	21	150
0:02:36	25	1,3	7	21	150
0:02:37	25	1,2	7	21	150
0:02:38	25	1,2	7	21	150
0:02:39	25	1,2	7	21	150
0:02:40	25	1,2	7	21	150
0:02:41	25	1,2	7	21	150
0:02:42	25	1,2	7	21	150
0:02:43	25	1,2	7	21	150
0:02:44	25	1,2	7	21	150
0:02:45	25	1,2	7	21	150
0:02:46	25	1,2	7	21	150
0:02:47	25	1,2	7	21	150
0:02:48	25	1,2	7	21	150
0:02:49	25	1,2	7	21	150
0:02:50	25	1,3	7	21	150
0:02:51	25	1,3	7	21	150
0:02:52	25	1,3	7	21	150
0:02:53	25	1,3	7	21	150
0:02:54	25	1,3	7	21	150
0:02:55	25	1,3	7	21	150
0:02:56	25	1,3	7	21	150
0:02:57	25	1,3	7	21	150
0:02:58	25	1,3	7	21	150
0:02:59	25	1,3	7	21	150
0:03:00	25	1,3	7	21	150
0:03:01	25	1,3	7	21	150
0:03:02	25	1,3	7	21	150
0:03:03	25	1,3	7	21	150
0:03:04	25	1,3	7	21	150
0:03:05	25	1,3	7	21	150
0:03:06	25	1,3	7	21	150
0:03:07	25	1,3	7	21	150
0:03:08	25	1,3	7	21	150
0:03:09	25	1,3	7	21	150
0:03:10	25	1,3	7	21	150
0:03:11	25	1,3	7	21	150
0:03:12	25	1,3	7	21	150
0:03:13	25	1,4	7	21	150
0:03:14	25	1,4	7	21	150
0:03:15	25	1,4	7	21	150
0:03:16	25	1,4	7	21	150
0:03:17	25	1,4	7	21	150
0:03:18	25	1,4	7	21	150
0:03:19	25	1,4	7	21	150
0:03:20	25	1,4	7	21	150
0:03:21	25	1,4	7	21	150
0:03:22	25	1,4	7	21	150
0:03:23	25	1,4	7	21	150
0:03:24	25	1,4	7	21	150
0:03:25	25	1,4	7	21	150
0:03:26	25	1,4	7	21	150
0:03:27	25	1,4	7	21	150
0:03:28	25	1,4	7	21	150
0:03:29	25	1,4	7	21	150
0:03:30	25	1,4	7	21	150
0:03:31	25	1,4	7	21	150
0:03:32	25	1,4	7	21	150
0:03:33	25	1,4	7	21	150
0:03:34	25	1,4	7	21	150
0:03:35	25	1,4	7	21	150
0:03:36	25	1,4	7	21	150
0:03:37	25	1,4	7	21	150
0:03:38	25	1,4	7	21	150
0:03:39	25	1,4	7	21	150
0:03:40	25	1,4	7	21	150
0:03:41	25	1,5	7	21	150
0:03:42	25	1,5	7	21	150
0:03:43	25	1,5	7	21	150
0:03:44	25	1,6	7	21	150
0:03:45	25	1,6	7	21	150
0:03:46	25	1,6	7	21	150
0:03:47	25	1,6	7	21	150
0:03:48	25	1,6	7	21	150
0:03:49	25	1,5	7	21	150
0:03:50	24	1,5	7	21	150
0:03:51	24	1,5	7	21	150
0:03:52	25	1,5	7	21	150
0:03:53	25	1,5	7	21	150
0:03:54	24	1,5	7	21	150
0:03:55	24	1,5	7	21	150
0:03:56	24	1,5	7	21	150
0:03:57	24	1,5	7	21	150
0:03:58	24	1,5	7	21	150
0:03:59	24	1,5	7	21	150
0:04:00	24	1,5	7	21	150
0:04:01	24	1,5	7	21	150
0:04:02	24	1,5	7	21	150
0:04:03	24	1,5	7	21	150
0:04:04	24	1,5	7	21	150
0:04:05	24	1,5	7	21	150
0:04:06	24	1,5	7	21	150
0:04:07	24	1,5	7	21	150
0:04:08	24	1,5	7	21	150
0:04:09	24	1,5	7	21	150
0:04:10	24	1,6	7	21	150
0:04:11	24	1,7	7	21	150
0:04:12	24	1,7	7	21	150
0:04:13	24	1,7	7	21	150
0:04:14	24	1,7	7	21	150
0:04:15	24	1,7	7	21	150
0:04:16	24	1,7	7	21	150
0:04:17	24	1,7	6	21	150
0:04:18	24	1,7	7	21	150
0:04:19	24	1,7	6	21	150
0:04:20	24	1,7	6	21	150
0:04:21	24	1,7	6	21	150
0:04:22	24	1,6	6	21	150
0:04:23	24	1,6	6	21	150
0:04:24	24	1,6	6	21	150
0:04:25	24	1,6	6	21	150
0:04:26	24	1,6	6	21	150
0:04:27	24	1,6	6	21	150
0:04:28	24	1,6	7	21	150
0:04:29	24	1,6	7	21	150
0:04:30	24	1,6	7	21	150
0:04:31	24	1,6	6	21	150
0:04:32	24	1,6	7	21	150
0:04:33	24	1,6	6	21	150
0:04:34	24	1,6	6	21	150
0:04:35	24	1,6	7	21	150
0:04:36	24	1,6	7	21	150
0:04:37	24	1,6	7	21	150
0:04:38	24	1,6	6	21	150
0:04:39	24	1,6	7	21	150
0:04:40	24	1,6	6	21	150
0:04:41	24	1,7	7	21	150
0:04:42	24	1,7	7	21	150
0:04:43	24	1,7	7	21	150
0:04:44	24	1,7	7	21	150
0:04:45	24	1,7	7	21	150
0:04:46	24	1,7	7	21	150
0:04:47	24	1,7	6	21	150
0:04:48	24	1,7	7	21	150
0:04:49	24	1,7	6	21	150
0:04:50	24	1,7	6	21	150
0:04:51	24	1,7	7	21	150
0:04:52	24	1,7	6	21	150
0:04:53	24	1,7	7	21	150
0:04:54	24	1,7	6	21	150
0:04:55	24	1,7	7	21	150
0:04:56	24	1,8	7	21	150
0:04:57	24	1,9	7	21	150
0:04:58	24	1,9	6	21	150
0:04:59	24	1,9	6	21	150
0:05:00	24	1,9	6	21	150
0:05:01	24	1,9	6	21	150
0:05:02	24	1,9	6	21	150
0:05:03	24	1,9	6	21	150
0:05:04	24	1,9	6	21	150
0:05:05	24	1,9	6	21	150
0:05:06	24	1,9	6	21	150
0:05:07	24	1,9	6	21	150
0:05:08	24	1,9	6	21	150
0:05:09	24	1,9	6	21	150
0:05:10	24	1,9	6	21	150
0:05:11	24	1,9	6	21	150
0:05:12	24	1,9	6	21	150
0:05:13	24	1,9	6	21	150
0:05:14	24	1,9	6	21	150
0:05:15	24	1,8	6	21	150
0:05:16	24	1,8	6	21	150
0:05:17	24	1,8	6	21	150
0:05:18	24	1,8	6	21	150
0:05:19	24	1,8	6	21	150
0:05:20	24	1,8	6	21	150
0:05:21	24	1,8	6	21	150
0:05:22	24	1,8	6	21	150
0:05:23	24	1,8	6	21	150
0:05:24	24	1,8	6	21	150
0:05:25	24	1,8	6	21	150
0:05:26	24	1,8	6	21	150
0:05:27	24	1,8	6	21	150
0:05:28	24	1,8	6	21	150
0:05:29	24	1,8	6	21	150
0:05:30	24	1,8	6	21	150
0:05:31	24	1,8	6	21	150
0:05:32	24	1,8	6	21	150
0:05:33	24	1,8	6	21	150
0:05:34	24	1,8	6	21	150
0:05:35	24	1,9	6	21	150
0:05:36	24	2,0	6	21	150
0:05:37	24	2,0	6	21	150
0:05:38	24	2,0	6	21	150
0:05:39	24	2,0	6	21	150
0:05:40	24	2,0	6	21	150
0:05:41	24	2,0	6	21	150
0:05:42	24	2,0	6	21	150
0:05:43	24	2,0	6	21	150
0:05:44	24	2,0	6	21	150
0:05:45	24	2,0	6	21	150
0:05:46	24	2,0	6	21	150
0:05:47	24	2,0	6	21	150
0:05:48	24	2,0	6	21	150
0:05:49	24	2,0	6	21	150
0:05:50	24	2,0	6	21	150
0:05:51	24	2,0	6	21	150
0:05:52	24	2,0	6	21	150
0:05:53	24	2,0	6	21	150
0:05:54	24	2,0	6	21	150
0:05:55	24	2,0	6	21	150
0:05:56	24	2,0	6	21	150
0:05:57	24	2,0	6	21	150
0:05:58	24	2,0	6	21	150
0:05:59	24	2,0	6	21	150
0:06:00	24	2,0	6	21	150
0:06:01	24	2,0	6	21	150
0:06:02	24	2,0	6	21	150
0:06:03	24	2,0	6	21	150
0:06:04	24	2,0	6	21	150
0:06:05	24	2,0	6	21	150
0:06:06	24	2,0	6	21	150
0:06:07	24	2,0	6	21	150
0:06:08	24	2,0	6	21	150
0:06:09	24	1,9	6	21	150
0:06:10	24	2,0	6	21	150
0:06:11	24	1,9	6	21	150
0:06:12	24	1,9	6	21	150
0:06:13	24	1,9	6	21	150
0:06:14	24	2,1	6	21	150
0:06:15	24	2,1	7	21	150
0:06:16	24	2,2	6	21	150
0:06:17	24	2,2	6	21	150
0:06:18	24	2,2	6	21	150
0:06:19	24	2,2	6	21	150
0:06:20	24	2,2	6	21	150
0:06:21	24	2,2	6	21	150
0:06:22	24	2,2	6	21	150
0:06:23	24	2,2	6	21	150
0:06:24	24	2,2	6	21	150
0:06:25	24	2,2	6	21	150
0:06:26	24	2,2	6	21	150
0:06:27	24	2,2	6	21	150
0:06:28	24	2,1	6	21	150
0:06:29	24	2,2	6	21	150
0:06:30	24	2,1	6	21	150
0:06:31	24	2,1	6	21	150
0:06:32	24	2,1	6	21	150
0:06:33	24	2,1	6	21	150
0:06:34	24	2,1	6	21	150
0:06:35	24	2,1	6	21	150
0:06:36	24	2,1	6	21	150
0:06:37	24	2,1	7	21	150
0:06:38	24	2,1	6	21	150
0:06:39	24	2,1	6	21	150
0:06:40	24	2,1	6	21	150
0:06:41	24	2,1	6	21	150
0:06:42	24	2,1	6	21	150
0:06:43	24	2,1	7	21	150
0:06:44	24	2,1	7	21	150
0:06:45	24	2,1	6	21	150
0:06:46	24	2,1	7	21	150
0:06:47	24	2,1	6	21	150
0:06:48	24	2,1	7	21	150
0:06:49	24	2,1	7	21	150
0:06:50	24	2,1	6	21	150
0:06:51	24	2,1	7	21	150
0:06:52	24	2,1	6	21	150
0:06:53	24	2,1	6	21	150
0:06:54	24	2,1	7	21	150
0:06:55	24	2,1	6	21	150
0:06:56	24	2,1	7	21	150
0:06:57	24	2,3	6	21	150
0:06:58	24	2,3	7	21	150
0:06:59	24	2,3	7	21	150
0:07:00	24	2,4	7	21	150
0:07:01	24	2,4	7	21	150
0:07:02	24	2,3	6	21	150
0:07:03	24	2,3	6	21	150
0:07:04	24	2,3	6	21	150
0:07:05	24	2,3	6	21	150
0:07:06	24	2,3	6	21	150
0:07:07	24	2,3	7	21	150
0:07:08	24	2,3	6	21	150
0:07:09	24	2,3	7	21	150
0:07:10	24	2,3	6	21	150
0:07:11	24	2,3	7	21	150
0:07:12	24	2,3	6	21	150
0:07:13	24	2,3	6	21	150
0:07:14	24	2,3	6	21	150
0:07:15	24	2,3	6	21	150
0:07:16	24	2,3	7	21	150
0:07:17	24	2,3	6	21	150
0:07:18	24	2,3	6	21	150
0:07:19	24	2,3	7	21	150
0:07:20	24	2,3	7	21	150
0:07:21	24	2,3	7	21	150
0:07:22	24	2,3	7	21	150
0:07:23	24	2,3	7	21	150
0:07:24	24	2,3	7	21	150
0:07:25	24	2,3	7	21	150
0:07:26	24	2,3	7	21	150
0:07:27	24	2,3	7	21	150
0:07:28	24	2,3	7	21	150
0:07:29	24	2,3	7	21	150
0:07:30	24	2,3	7	21	150
0:07:31	24	2,3	7	21	150
0:07:32	24	2,3	7	21	150
0:07:33	24	2,3	7	21	150
0:07:34	24	2,3	7	21	150
0:07:35	24	2,3	7	21	150
0:07:36	24	2,3	7	21	150
0:07:37	24	2,3	7	21	150
0:07:38	24	2,3	7	21	150
0:07:39	24	2,3	7	21	150
0:07:40	24	2,3	7	21	150
0:07:41	24	2,3	7	21	150
0:07:42	24	2,3	7	21	150
0:07:43	24	2,5	7	21	150
0:07:44	24	2,5	7	21	150
0:07:45	24	2,5	7	21	150
0:07:46	24	2,5	7	21	150
0:07:47	24	2,5	7	21	150
0:07:48	24	2,5	7	21	150
0:07:49	23	2,5	7	21	150
0:07:50	23	2,5	7	21	150
0:07:51	24	2,5	7	21	150
0:07:52	23	2,5	7	21	150
0:07:53	23	2,5	7	21	150
0:07:54	23	2,5	7	21	150
0:07:55	23	2,5	7	21	150
0:07:56	23	2,5	7	21	150
0:07:57	23	2,5	7	21	150
0:07:58	23	2,5	7	21	150
0:07:59	23	2,5	7	21	150
0:08:00	23	2,5	7	21	150
0:08:01	23	2,5	7	21	150
0:08:02	23	2,5	7	21	150
0:08:03	23	2,5	7	21	150
0:08:04	23	2,5	7	21	150
0:08:05	23	2,5	7	21	150
0:08:06	23	2,5	7	21	150
0:08:07	23	2,5	7	21	150
0:08:08	23	2,5	7	21	150
0:08:09	23	2,5	7	21	150
0:08:10	23	2,5	7	21	150
0:08:11	23	2,5	7	21	150
0:08:12	23	2,5	7	21	150
0:08:13	23	2,5	7	21	150
0:08:14	23	2,4	7	21	150
0:08:15	23	2,4	7	21	150
0:08:16	23	2,4	7	21	150
0:08:17	23	2,4	7	21	150
0:08:18	23	2,4	7	21	150
0:08:19	23	2,4	7	21	150
0:08:20	23	2,4	7	21	150
0:08:21	23	2,4	7	21	150
0:08:22	23	2,4	7	21	150
0:08:23	23	2,4	7	21	150
0:08:24	23	2,4	7	21	150
0:08:25	23	2,4	7	21	150
0:08:26	23	2,4	7	21	150
0:08:27	23	2,4	7	21	150
0:08:28	23	2,4	7	21	150
0:08:29	23	2,4	7	21	150
0:08:30	23	2,4	7	21	150
0:08:31	23	2,5	7	21	150
0:08:32	23	2,6	7	21	150
0:08:33	23	2,7	7	21	150
0:08:34	23	2,7	7	21	150
0:08:35	23	2,7	7	21	150
0:08:36	23	2,7	7	21	150
0:08:37	23	2,7	7	21	150
0:08:38	23	2,7	7	21	150
0:08:39	23	2,7	7	21	150
0:08:40	23	2,7	7	21	150
0:08:41	23	2,7	7	21	150
0:08:42	23	2,7	7	21	150
0:08:43	23	2,7	7	21	150
0:08:44	23	2,7	7	21	150
0:08:45	23	2,7	7	21	150
0:08:46	23	2,7	7	21	150
0:08:47	23	2,7	7	21	150
0:08:48	23	2,7	7	21	150
0:08:49	23	2,7	7	21	150
0:08:50	23	2,7	7	21	150
0:08:51	23	2,7	7	21	150
0:08:52	23	2,7	7	21	150
0:08:53	23	2,7	7	21	150
0:08:54	23	2,7	7	21	150
0:08:55	23	2,7	7	21	150
0:08:56	23	2,7	7	21	150
0:08:57	23	2,7	7	21	150
0:08:58	23	2,7	7	21	150
0:08:59	23	2,7	7	21	150
0:09:00	23	2,6	7	21	150
0:09:01	23	2,6	7	21	150
0:09:02	23	2,6	7	21	150
0:09:03	23	2,6	7	21	150
0:09:04	23	2,6	7	21	150
0:09:05	23	2,6	7	21	150
0:09:06	23	2,6	7	21	150
0:09:07	23	2,6	7	21	150
0:09:08	23	2,6	7	21	150
0:09:09	23	2,6	7	21	150
0:09:10	23	2,6	7	21	150
0:09:11	23	2,6	7	21	150
0:09:12	23	2,6	7	21	150
0:09:13	23	2,6	7	21	150
0:09:14	23	2,6	7	21	150
0:09:15	23	2,6	7	21	150
0:09:16	23	2,6	7	21	150
0:09:17	23	2,6	7	21	150
0:09:18	23	2,6	7	21	150
0:09:19	23	2,6	7	21	150
0:09:20	23	2,6	7	21	150
0:09:21	23	2,6	7	21	150
0:09:22	23	2,6	7	21	150
0:09:23	23	2,6	7	21	150
0:09:24	23	2,8	7	21	150
0:09:25	23	2,9	7	21	150
0:09:26	23	2,9	7	21	150
0:09:27	23	2,9	7	21	150
0:09:28	23	2,9	7	21	150
0:09:29	23	2,9	7	21	150
0:09:30	23	2,9	7	21	150
0:09:31	23	2,9	7	21	150
0:09:32	23	2,9	7	21	150
0:09:33	23	2,9	7	21	150
0:09:34	23	2,9	7	21	150
0:09:35	23	2,9	7	21	150
0:09:36	23	2,9	7	21	150
0:09:37	23	2,9	7	21	150
0:09:38	23	2,9	7	21	150
0:09:39	23	2,9	7	21	150
0:09:40	23	2,9	7	21	150
0:09:41	23	2,9	7	21	150
0:09:42	23	2,9	7	21	150
0:09:43	23	2,9	7	21	150
0:09:44	23	2,9	7	21	150
0:09:45	23	2,9	7	21	150
0:09:46	23	2,9	7	21	150
0:09:47	23	2,9	7	21	150
0:09:48	23	2,9	7	21	150
0:09:49	23	2,9	7	21	150
0:09:50	23	2,9	7	21	150
0:09:51	23	2,9	7	21	150
0:09:52	23	2,9	7	21	150
0:09:53	23	2,9	7	21	150
0:09:54	23	2,8	7	21	150
0:09:55	23	2,8	7	21	150
0:09:56	23	2,8	7	21	150
0:09:57	23	2,8	7	21	150
0:09:58	23	2,8	7	21	150
0:09:59	23	2,8	7	21	150
0:10:00	23	2,8	7	21	150
0:10:01	23	2,8	7	21	150
0:10:02	23	2,8	7	21	150
0:10:03	23	2,8	7	21	150
0:10:04	23	2,8	7	21	150
0:10:05	23	2,8	7	21	150
0:10:06	23	2,8	7	21	150
0:10:07	23	2,8	7	21	150
0:10:08	23	2,8	7	21	150
0:10:09	23	2,8	7	21	150
0:10:10	23	2,8	7	21	150
0:10:11	23	2,8	7	21	150
0:10:12	23	2,8	7	21	150
0:10:13	23	2,8	7	21	150
0:10:14	23	2,8	7	21	150
0:10:15	23	2,8	7	21	150
0:10:16	23	2,8	7	21	150
0:10:17	23	2,8	7	21	150
0:10:18	23	2,8	7	21	150
0:10:19	23	2,8	7	21	150
0:10:20	23	2,9	7	21	150
0:10:21	23	3,1	7	21	150
0:10:22	23	3,1	7	21	150
0:10:23	23	3,1	8	21	150
0:10:24	23	3,1	7	21	150
0:10:25	23	3,1	8	21	150
0:10:26	23	3,1	7	21	150
0:10:27	23	3,1	7	21	150
0:10:28	23	3,1	7	21	150
0:10:29	23	3,1	7	21	150
0:10:30	23	3,1	7	21	150
0:10:31	23	3,1	7	21	150
0:10:32	23	3,1	7	21	150
0:10:33	23	3,1	7	21	150
0:10:34	23	3,1	7	21	150
0:10:35	23	3,1	8	21	150
0:10:36	23	3,1	7	21	150
0:10:37	23	3,1	8	21	150
0:10:38	23	3,1	7	21	150
0:10:39	23	3,1	7	21	150
0:10:40	23	3,1	7	21	150
0:10:41	23	3,1	7	21	150
0:10:42	23	3,1	8	21	150
0:10:43	23	3,1	7	21	150
0:10:44	23	3,1	7	21	150
0:10:45	23	3,1	7	21	150
0:10:46	23	3,1	7	21	150
0:10:47	23	3,1	8	21	150
0:10:48	23	3,1	7	21	150
0:10:49	23	3,1	8	21	150
0:10:50	23	3,1	7	21	150
0:10:51	23	3,1	7	21	150
0:10:52	23	3,1	8	21	150
0:10:53	23	3,1	7	21	150
0:10:54	23	3,1	8	21	150
0:10:55	23	3,1	7	21	150
0:10:56	23	3,1	8	21	150
0:10:57	23	3,0	8	21	150
0:10:58	23	3,0	8	21	150
0:10:59	23	3,0	8	21	150
0:11:00	23	3,0	8	21	150
0:11:01	23	3,0	8	21	150
0:11:02	23	3,0	8	21	150
0:11:03	23	3,0	8	21	150
0:11:04	23	3,0	8	21	150
0:11:05	23	3,0	8	21	150
0:11:06	23	3,0	8	21	150
0:11:07	23	3,0	8	21	150
0:11:08	23	3,0	8	21	150
0:11:09	23	3,0	8	21	150
0:11:10	23	3,0	8	21	150
0:11:11	23	3,0	8	21	150
0:11:12	23	3,0	8	21	150
0:11:13	23	3,0	8	21	150
0:11:14	23	3,0	8	21	150
0:11:15	23	3,0	8	21	150
0:11:16	23	3,0	8	21	150
0:11:17	23	3,0	8	21	150
0:11:18	23	3,0	8	21	150
0:11:19	23	3,1	8	21	150
0:11:20	23	3,3	8	21	150
0:11:21	23	3,3	8	21	150
0:11:22	23	3,3	8	21	150
0:11:23	23	3,4	8	21	150
0:11:24	23	3,4	8	21	150
0:11:25	23	3,3	8	21	150
0:11:26	23	3,3	8	21	150
0:11:27	23	3,3	8	21	150
0:11:28	23	3,3	7	21	150
0:11:29	23	3,3	7	21	150
0:11:30	23	3,3	8	21	150
0:11:31	23	3,3	7	21	150
0:11:32	23	3,3	8	21	150
0:11:33	23	3,3	8	21	150
0:11:34	23	3,3	7	21	150
0:11:35	23	3,3	8	21	150
0:11:36	23	3,3	7	21	150
0:11:37	23	3,3	8	21	150
0:11:38	23	3,3	7	21	150
0:11:39	23	3,3	8	21	150
0:11:40	23	3,3	7	21	150
0:11:41	23	3,3	7	21	150
0:11:42	23	3,3	7	21	150
0:11:43	23	3,3	7	21	150
0:11:44	23	3,3	8	21	150
0:11:45	23	3,3	7	21	150
0:11:46	23	3,3	8	21	150
0:11:47	23	3,3	7	21	150
0:11:48	23	3,3	7	21	150
0:11:49	23	3,3	7	21	150
0:11:50	23	3,3	7	21	150
0:11:51	23	3,3	7	21	150
0:11:52	23	3,3	7	21	150
0:11:53	23	3,3	8	21	150
0:11:54	23	3,3	7	21	150
0:11:55	23	3,3	8	21	150
0:11:56	23	3,3	8	21	150
0:11:57	23	3,3	7	21	150
0:11:58	23	3,3	7	21	150
0:11:59	23	3,3	7	21	150
0:12:00	23	3,3	7	21	150
0:12:01	23	3,3	7	21	150
0:12:02	23	3,2	8	21	150
0:12:03	23	3,2	7	21	150
0:12:04	23	3,2	7	21	150
0:12:05	23	3,2	8	21	150
0:12:06	23	3,2	7	21	150
0:12:07	23	3,2	8	21	150
0:12:08	23	3,2	8	21	150
0:12:09	23	3,2	7	21	150
0:12:10	23	3,2	7	21	150
0:12:11	23	3,2	7	21	150
0:12:12	23	3,2	8	21	150
0:12:13	23	3,2	7	21	150
0:12:14	23	3,2	8	21	150
0:12:15	23	3,2	8	21	150
0:12:16	23	3,3	8	21	150
0:12:17	23	3,3	8	21	150
0:12:18	23	3,3	7	21	150
0:12:19	23	3,3	8	21	150
0:12:20	23	3,3	8	21	150
0:12:21	23	3,3	8	21	150
0:12:22	23	3,2	8	21	150
0:12:23	23	3,5	8	21	150
0:12:24	23	3,5	8	21	150
0:12:25	23	3,6	8	21	150
0:12:26	23	3,6	8	21	150
0:12:27	23	3,6	8	21	150
0:12:28	23	3,6	8	21	150
0:12:29	23	3,6	8	21	150
0:12:30	23	3,6	8	21	150
0:12:31	23	3,6	8	21	150
0:12:32	23	3,6	8	21	150
0:12:33	23	3,6	8	21	150
0:12:34	23	3,6	8	21	150
0:12:35	23	3,6	8	21	150
0:12:36	23	3,5	8	21	150
0:12:37	23	3,5	8	21	150
0:12:38	23	3,5	8	21	150
0:12:39	23	3,5	8	21	150
0:12:40	23	3,5	8	21	150
0:12:41	23	3,5	8	21	150
0:12:42	23	3,5	8	21	150
0:12:43	23	3,5	8	21	150
0:12:44	23	3,5	8	21	150
0:12:45	23	3,5	8	20	150
0:12:46	23	3,5	8	21	150
0:12:47	23	3,5	8	21	150
0:12:48	23	3,5	8	21	150
0:12:49	23	3,5	8	21	150
0:12:50	23	3,5	8	21	150
0:12:51	23	3,5	8	21	150
0:12:52	23	3,5	8	21	150
0:12:53	23	3,5	8	21	150
0:12:54	23	3,5	8	21	150
0:12:55	23	3,5	8	21	150
0:12:56	23	3,5	8	21	150
0:12:57	23	3,5	8	21	150
0:12:58	23	3,5	8	21	150
0:12:59	23	3,5	8	20	150
0:13:00	23	3,5	8	21	150
0:13:01	23	3,5	8	21	150
0:13:02	23	3,5	8	21	150
0:13:03	23	3,5	8	21	150
0:13:04	23	3,5	8	21	150
0:13:05	23	3,5	8	21	150
0:13:06	23	3,5	7	21	150
0:13:07	23	3,5	8	21	150
0:13:08	23	3,5	8	21	150
0:13:09	23	3,5	8	21	150
0:13:10	23	3,5	8	21	150
0:13:11	23	3,5	8	21	150
0:13:12	23	3,5	8	21	150
0:13:13	23	3,5	8	21	150
0:13:14	23	3,5	8	21	150
0:13:15	23	3,5	8	21	150
0:13:16	23	3,5	8	20	150
0:13:17	23	3,5	8	21	150
0:13:18	23	3,4	8	21	150
0:13:19	23	3,5	8	21	150
0:13:20	23	3,5	8	21	150
0:13:21	23	3,5	8	21	150
0:13:22	23	3,5	8	21	150
0:13:23	23	3,5	8	21	150
0:13:24	23	3,5	8	21	150
0:13:25	23	3,5	8	21	150
0:13:26	23	3,5	8	21	150
0:13:27	23	3,5	8	21	150
0:13:28	23	3,5	8	21	150
0:13:29	23	3,5	8	21	150
0:13:30	23	3,5	8	21	150
0:13:31	23	3,5	8	21	150
0:13:32	23	3,5	8	21	150
0:13:33	23	3,6	8	21	150
0:13:34	23	3,6	8	20	150
0:13:35	23	3,7	8	21	150
0:13:36	23	3,7	8	21	150
0:13:37	23	3,7	8	21	150
0:13:38	23	3,7	8	21	150
0:13:39	23	3,7	8	21	150
0:13:40	23	3,7	8	21	150
0:13:41	23	3,7	8	21	150
0:13:42	23	3,7	8	21	150
0:13:43	23	3,7	8	21	150
0:13:44	23	3,7	8	21	150
0:13:45	23	3,7	8	21	150
0:13:46	23	3,7	8	21	150
0:13:47	23	3,7	8	21	150
0:13:48	23	3,7	8	21	150
0:13:49	23	3,7	8	21	150
0:13:50	23	3,6	8	21	150
0:13:51	23	3,6	8	21	150
0:13:52	23	3,6	8	21	150
0:13:53	23	3,6	8	21	150
0:13:54	23	3,6	8	21	150
0:13:55	23	3,6	8	20	150
0:13:56	23	3,6	8	21	150
0:13:57	23	3,6	8	21	150
0:13:58	23	3,6	8	20	150
0:13:59	23	3,6	8	21	150
0:14:00	23	3,6	8	21	150
0:14:01	22	3,6	8	21	150
0:14:02	23	3,6	8	21	150
0:14:03	23	3,6	8	21	150
0:14:04	23	3,6	8	21	150
0:14:05	23	3,6	8	21	150
0:14:06	22	3,6	8	21	150
0:14:07	23	3,6	8	20	150
0:14:08	22	3,8	8	21	150
0:14:09	22	3,8	8	21	150
0:14:10	22	3,8	8	21	150
0:14:11	22	3,8	8	21	150
0:14:12	22	3,8	8	21	150
0:14:13	22	3,8	8	21	150
0:14:14	22	3,8	8	21	150
0:14:15	22	3,8	8	21	150
0:14:16	22	3,8	8	20	150
0:14:17	22	3,8	8	21	150
0:14:18	22	3,8	8	21	150
0:14:19	22	3,8	8	21	150
0:14:20	22	3,8	8	21	150
0:14:21	22	3,8	8	21	150
0:14:22	22	3,8	8	20	150
0:14:23	22	3,8	8	21	150
0:14:24	22	3,8	8	20	150
0:14:25	22	3,8	8	21	150
0:14:26	22	3,8	8	21	150
0:14:27	22	3,8	8	21	150
0:14:28	22	3,8	8	20	150
0:14:29	22	3,8	8	21	150
0:14:30	22	3,8	8	21	150
0:14:31	22	3,8	8	20	150
0:14:32	22	3,8	8	21	150
0:14:33	22	3,8	8	21	150
0:14:34	22	3,8	8	21	150
0:14:35	22	3,8	8	20	150
0:14:36	22	3,8	8	21	150
0:14:37	22	3,8	8	21	150
0:14:38	22	3,8	8	21	150
0:14:39	22	3,8	8	20	150
0:14:40	22	3,8	8	21	150
0:14:41	22	3,8	8	21	150
0:14:42	22	3,8	8	20	150
0:14:43	22	3,7	8	21	150
0:14:44	22	3,8	8	21	150
0:14:45	22	3,7	8	21	150
0:14:46	22	3,7	8	20	150
0:14:47	22	3,7	8	21	150
0:14:48	22	3,7	8	21	150
0:14:49	22	3,7	8	21	150
0:14:50	22	3,8	8	21	150
0:14:51	22	3,9	8	20	150
0:14:52	22	3,9	8	21	150
0:14:53	22	3,9	8	21	150
0:14:54	22	3,9	8	21	150
0:14:55	22	3,9	8	20	150
0:14:56	22	3,9	8	21	150
0:14:57	22	3,9	8	21	150
0:14:58	22	3,9	8	21	150
0:14:59	22	3,9	8	21	150
0:15:00	22	3,9	8	21	150
0:15:01	22	3,9	8	21	150
0:15:02	22	3,9	8	21	150
0:15:03	22	3,9	8	21	150
0:15:04	22	3,9	8	21	150
0:15:05	22	3,9	8	21	150
0:15:06	22	3,9	8	21	150
0:15:07	22	3,9	8	21	150
0:15:08	22	3,9	8	20	150
0:15:09	22	3,9	8	21	150
0:15:10	22	3,9	8	21	150
0:15:11	22	3,9	8	20	150
0:15:12	22	3,9	8	21	150
0:15:13	22	3,9	8	21	150
0:15:14	22	3,9	8	21	150
0:15:15	22	3,9	8	20	150
0:15:16	22	3,9	8	21	150
0:15:17	22	3,9	8	20	150
0:15:18	22	3,9	8	21	150
0:15:19	22	3,9	8	21	150
0:15:20	22	3,9	8	20	150
0:15:21	22	3,9	8	21	150
0:15:22	22	4,0	8	21	150
0:15:23	22	4,1	8	21	150
0:15:24	22	4,1	8	20	150
0:15:25	22	4,1	8	21	150
0:15:26	22	4,1	8	20	150
0:15:27	22	4,1	8	21	150
0:15:28	22	4,1	8	21	150
0:15:29	22	4,1	8	21	150
0:15:30	22	4,1	8	20	150
0:15:31	22	4,1	8	21	150
0:15:32	22	4,1	8	20	150
0:15:33	22	4,1	8	21	150
0:15:34	22	4,1	8	21	150
0:15:35	22	4,1	8	21	150
0:15:36	22	4,1	8	21	150
0:15:37	22	4,1	8	21	150
0:15:38	22	4,1	8	21	150
0:15:39	22	4,1	8	21	150
0:15:40	22	4,0	8	21	150
0:15:41	22	4,0	8	20	150
0:15:42	22	4,0	8	21	150
0:15:43	22	4,0	8	20	150
0:15:44	22	4,0	8	20	150
0:15:45	22	4,0	8	21	150
0:15:46	22	4,0	8	20	150
0:15:47	22	4,0	8	21	150
0:15:48	22	4,0	8	21	150
0:15:49	22	4,0	8	21	150
0:15:50	22	4,0	8	20	150
0:15:51	22	4,0	8	20	150
0:15:52	22	4,0	8	20	150
0:15:53	22	4,0	8	21	150
0:15:54	22	4,0	8	21	150
0:15:55	22	4,0	8	21	150
0:15:56	22	4,0	8	21	150
0:15:57	22	4,0	8	20	150
0:15:58	22	4,0	8	21	150
0:15:59	22	4,0	8	20	150
0:16:00	22	4,3	8	20	150
0:16:01	22	4,4	8	20	150
0:16:02	22	4,4	8	21	150
0:16:03	22	4,4	8	20	150
0:16:04	22	4,4	8	21	150
0:16:05	22	4,4	8	21	150
0:16:06	22	4,4	8	21	150
0:16:07	22	4,4	8	21	150
0:16:08	22	4,4	8	21	150
0:16:09	22	4,4	8	21	150
0:16:10	22	4,4	8	20	150
0:16:11	22	4,4	8	21	150
0:16:12	22	4,4	8	21	150
0:16:13	22	4,4	8	20	150
0:16:14	22	4,4	8	21	150
0:16:15	22	4,4	8	21	150
0:16:16	22	4,4	8	21	150
0:16:17	22	4,4	8	21	150
0:16:18	22	4,3	8	21	150
0:16:19	22	4,4	8	20	150
0:16:20	22	4,3	8	21	150
0:16:21	22	4,3	8	21	150
0:16:22	22	4,3	8	21	150
0:16:23	22	4,3	8	20	150
0:16:24	22	4,3	8	21	150
0:16:25	22	4,3	8	20	150
0:16:26	22	4,3	8	21	150
0:16:27	22	4,3	8	21	150
0:16:28	22	4,3	8	21	150
0:16:29	22	4,3	8	21	150
0:16:30	22	4,3	8	20	150
0:16:31	22	4,3	8	21	150
0:16:32	22	4,3	8	20	150
0:16:33	22	4,3	8	21	150
0:16:34	22	4,3	8	20	150
0:16:35	22	4,3	8	20	150
0:16:36	22	4,3	8	20	150
0:16:37	22	4,3	8	21	150
0:16:38	22	4,3	8	20	150
0:16:39	22	4,3	8	20	150
0:16:40	22	4,3	8	21	150
0:16:41	22	4,3	8	20	150
0:16:42	22	4,3	8	20	150
0:16:43	22	4,3	8	20	150
0:16:44	22	4,3	8	21	150
0:16:45	22	4,3	8	20	150
0:16:46	22	4,3	8	20	150
0:16:47	22	4,3	8	20	150
0:16:48	22	4,3	8	21	150
0:16:49	22	4,3	8	20	150
0:16:50	22	4,3	8	20	150
0:16:51	22	4,3	8	21	150
0:16:52	22	4,3	8	20	150
0:16:53	22	4,3	8	20	150
0:16:54	22	4,3	8	20	150
0:16:55	22	4,3	8	20	150
0:16:56	22	4,3	8	20	150
0:16:57	22	4,3	8	21	150
0:16:58	22	4,3	8	20	150
0:16:59	22	4,3	8	20	150
0:17:00	22	4,3	8	20	150
0:17:01	22	4,3	8	21	150
0:17:02	22	4,3	8	21	150
0:17:03	22	4,3	8	20	150
0:17:04	22	4,2	8	21	150
0:17:05	22	4,2	8	20	150
0:17:06	22	4,2	8	20	150
0:17:07	22	4,3	8	20	150
0:17:08	22	4,3	8	20	150
0:17:09	22	4,3	8	20	150
0:17:10	22	4,3	8	21	150
0:17:11	22	4,3	8	21	150
0:17:12	22	4,3	8	20	150
0:17:13	22	4,3	8	20	150
0:17:14	22	4,3	8	20	150
0:17:15	22	4,3	8	21	150
0:17:16	22	4,4	8	21	150
0:17:17	22	4,6	8	21	150
0:17:18	22	4,6	8	21	150
0:17:19	22	4,7	8	21	150
0:17:20	22	4,7	8	20	150
0:17:21	22	4,7	8	21	150
0:17:22	22	4,7	8	21	150
0:17:23	22	4,7	8	21	150
0:17:24	22	4,6	8	21	150
0:17:25	22	4,6	8	20	150
0:17:26	22	4,6	8	21	150
0:17:27	22	4,6	8	20	150
0:17:28	22	4,6	8	21	150
0:17:29	22	4,6	9	20	150
0:17:30	22	4,6	8	21	150
0:17:31	22	4,6	9	20	150
0:17:32	22	4,6	8	21	150
0:17:33	22	4,6	8	20	150
0:17:34	22	4,6	9	20	150
0:17:35	22	4,6	8	21	150
0:17:36	22	4,6	9	21	150
0:17:37	22	4,6	8	21	150
0:17:38	22	4,6	9	20	150
0:17:39	22	4,6	8	20	150
0:17:40	22	4,6	9	20	150
0:17:41	22	4,6	8	21	150
0:17:42	22	4,6	9	21	150
0:17:43	22	4,6	8	21	150
0:17:44	22	4,6	8	21	150
0:17:45	22	4,6	8	20	150
0:17:46	22	4,6	8	20	150
0:17:47	22	4,6	8	21	150
0:17:48	22	4,6	8	20	150
0:17:49	22	4,6	8	20	150
0:17:50	22	4,6	8	20	150
0:17:51	22	4,6	8	20	150
0:17:52	22	4,6	8	21	150
0:17:53	22	4,6	8	20	150
0:17:54	22	4,6	8	21	150
0:17:55	22	4,6	8	20	150
0:17:56	22	4,6	8	20	150
0:17:57	22	4,6	9	20	150
0:17:58	22	4,6	8	20	150
0:17:59	22	4,6	8	20	150
0:18:00	22	4,6	8	20	150
0:18:01	22	4,6	8	20	150
0:18:02	22	4,6	8	21	150
0:18:03	22	4,6	8	21	150
0:18:04	22	4,6	8	20	150
0:18:05	22	4,5	9	21	150
0:18:06	22	4,5	9	20	150
0:18:07	22	4,5	8	20	150
0:18:08	22	4,5	9	20	150
0:18:09	22	4,5	8	20	150
0:18:10	22	4,5	9	20	150
0:18:11	22	4,5	9	20	150
0:18:12	22	4,5	9	20	150
0:18:13	22	4,5	9	20	150
0:18:14	22	4,5	9	20	150
0:18:15	22	4,5	9	20	150
0:18:16	22	4,5	9	20	150
0:18:17	22	4,5	9	20	150
0:18:18	22	4,5	9	20	150
0:18:19	22	4,5	8	21	150
0:18:20	22	4,5	9	20	150
0:18:21	22	4,5	9	20	150
0:18:22	22	4,5	9	20	150
0:18:23	22	4,5	9	20	150
0:18:24	22	4,5	9	20	150
0:18:25	22	4,6	9	20	150
0:18:26	22	4,6	9	20	150
0:18:27	22	4,6	9	20	150
0:18:28	22	4,6	9	20	150
0:18:29	22	4,6	9	20	150
0:18:30	22	4,6	9	20	150
0:18:31	22	4,6	9	20	150
0:18:32	22	4,6	9	21	150
0:18:33	22	4,6	9	20	150
0:18:34	22	4,6	9	20	150
0:18:35	22	4,6	9	20	150
0:18:36	22	4,6	9	20	150
0:18:37	22	4,8	9	20	150
0:18:38	22	4,9	9	21	150
0:18:39	22	4,9	9	20	150
0:18:40	22	5,0	9	20	150
0:18:41	22	4,9	9	20	150
0:18:42	22	4,9	9	21	150
0:18:43	22	4,9	9	21	150
0:18:44	22	4,9	9	20	150
0:18:45	22	4,9	9	20	150
0:18:46	22	4,9	9	20	150
0:18:47	22	4,9	9	21	150
0:18:48	22	4,9	9	20	150
0:18:49	22	4,9	9	20	150
0:18:50	22	4,9	9	20	150
0:18:51	22	4,9	9	20	150
0:18:52	22	4,9	9	21	150
0:18:53	22	4,9	9	20	150
0:18:54	22	4,9	9	20	150
0:18:55	22	4,9	9	20	150
0:18:56	22	4,9	9	20	150
0:18:57	22	4,9	9	20	150
0:18:58	22	4,9	9	20	150
0:18:59	22	4,9	9	20	150
0:19:00	22	4,9	9	20	150
0:19:01	22	4,9	9	20	150
0:19:02	22	4,9	9	20	150
0:19:03	22	4,9	9	20	150
0:19:04	22	4,9	9	20	150
0:19:05	22	4,9	9	21	150
0:19:06	22	4,9	9	20	150
0:19:07	22	4,9	9	20	150
0:19:08	22	4,9	9	20	150
0:19:09	22	4,9	9	21	150
0:19:10	22	4,9	9	20	150
0:19:11	22	4,9	9	20	150
0:19:12	22	4,9	9	21	150
0:19:13	22	4,9	9	21	150
0:19:14	22	4,9	9	20	150
0:19:15	22	4,9	9	20	150
0:19:16	22	4,9	9	20	150
0:19:17	22	4,9	9	20	150
0:19:18	22	4,9	9	20	150
0:19:19	22	4,9	9	20	150
0:19:20	22	4,9	9	20	150
0:19:21	22	4,8	9	20	150
0:19:22	22	4,8	9	20	150
0:19:23	22	4,8	9	20	150
0:19:24	22	4,8	9	20	150
0:19:25	22	4,8	9	21	150
0:19:26	22	4,8	9	20	150
0:19:27	22	4,8	9	20	150
0:19:28	22	4,8	9	20	150
0:19:29	22	4,8	9	20	150
0:19:30	22	4,8	9	20	150
0:19:31	22	4,8	9	20	150
0:19:32	22	4,8	9	20	150
0:19:33	22	4,8	9	20	150
0:19:34	22	4,8	9	20	150
0:19:35	22	4,8	9	20	150
0:19:36	22	4,8	9	20	150
0:19:37	22	4,8	9	20	150
0:19:38	22	4,8	9	20	150
0:19:39	22	4,8	9	20	150
0:19:40	22	4,8	9	20	150
0:19:41	22	4,8	9	20	150
0:19:42	22	4,8	8	21	150
0:19:43	22	4,8	9	20	150
0:19:44	22	4,8	9	21	150
0:19:45	22	4,8	9	20	150
0:19:46	22	4,8	9	20	150
0:19:47	22	4,8	9	20	150
0:19:48	22	4,9	9	20	150
0:19:49	22	4,9	9	20	150
0:19:50	22	4,9	9	20	150
0:19:51	22	4,9	9	20	150
0:19:52	22	4,9	9	20	150
0:19:53	22	4,9	9	20	150
0:19:54	22	4,9	9	20	150
0:19:55	22	4,9	9	20	150
0:19:56	22	4,9	9	20	150
0:19:57	22	4,9	9	20	150
0:19:58	22	4,9	9	20	150
0:19:59	22	4,9	9	20	150
0:20:00	22	4,9	9	20	150
0:20:01	22	4,9	9	20	150
0:20:02	22	5,0	9	20	150
0:20:03	22	5,2	9	20	150
0:20:04	22	5,3	9	20	150
0:20:05	22	5,3	9	20	150
0:20:06	22	5,3	8	20	150
0:20:07	22	5,3	9	20	150
0:20:08	22	5,3	9	20	150
0:20:09	22	5,3	8	21	150
0:20:10	22	5,3	9	20	150
0:20:11	22	5,3	9	20	150
0:20:12	22	5,3	9	21	150
0:20:13	22	5,3	9	20	150
0:20:14	22	5,3	9	20	150
0:20:15	22	5,3	8	20	150
0:20:16	22	5,3	8	20	150
0:20:17	22	5,3	8	20	150
0:20:18	22	5,2	8	20	150
0:20:19	22	5,2	8	20	150
0:20:20	22	5,2	8	20	150
0:20:21	22	5,2	8	20	150
0:20:22	22	5,2	8	20	150
0:20:23	22	5,2	9	20	150
0:20:24	22	5,2	8	20	150
0:20:25	22	5,2	9	20	150
0:20:26	22	5,2	9	20	150
0:20:27	22	5,2	8	20	150
0:20:28	22	5,2	9	20	150
0:20:29	22	5,2	9	20	150
0:20:30	22	5,2	8	20	150
0:20:31	22	5,2	9	20	150
0:20:32	22	5,2	9	20	150
0:20:33	22	5,2	9	20	150
0:20:34	22	5,2	8	20	150
0:20:35	22	5,2	9	20	150
0:20:36	22	5,2	8	20	150
0:20:37	22	5,2	9	20	150
0:20:38	22	5,2	9	20	150
0:20:39	22	5,2	8	20	150
0:20:40	22	5,2	8	20	150
0:20:41	22	5,2	9	20	150
0:20:42	22	5,2	8	20	150
0:20:43	22	5,2	9	20	150
0:20:44	22	5,2	9	20	150
0:20:45	22	5,2	9	20	150
0:20:46	22	5,2	9	20	150
0:20:47	22	5,2	9	20	150
0:20:48	22	5,2	8	20	150
0:20:49	22	5,2	9	20	150
0:20:50	22	5,2	9	20	150
0:20:51	22	5,2	8	20	150
0:20:52	22	5,2	9	20	150
0:20:53	22	5,2	9	20	150
0:20:54	22	5,2	8	21	150
0:20:55	22	5,2	9	20	150
0:20:56	22	5,2	9	20	150
0:20:57	22	5,2	9	20	150
0:20:58	22	5,2	9	20	150
0:20:59	22	5,2	9	20	150
0:21:00	22	5,2	8	20	150
0:21:01	22	5,2	8	21	150
0:21:02	22	5,1	9	20	150
0:21:03	22	5,1	8	20	150
0:21:04	22	5,1	8	20	150
0:21:05	22	5,1	9	20	150
0:21:06	22	5,1	9	20	150
0:21:07	22	5,1	8	20	150
0:21:08	22	5,1	9	20	150
0:21:09	22	5,1	8	20	150
0:21:10	22	5,1	9	20	150
0:21:11	22	5,1	9	20	150
0:21:12	22	5,1	8	20	150
0:21:13	22	5,1	9	20	150
0:21:14	22	5,1	9	20	150
0:21:15	22	5,1	9	20	150
0:21:16	22	5,1	9	20	150
0:21:17	22	5,1	9	20	150
0:21:18	22	5,1	9	20	150
0:21:19	22	5,3	9	20	150
0:21:20	22	5,4	9	20	150
0:21:21	22	5,4	9	20	150
0:21:22	22	5,5	9	20	150
0:21:23	22	5,4	9	20	150
0:21:24	22	5,4	9	20	150
0:21:25	22	5,4	9	20	150
0:21:26	22	5,4	9	20	150
0:21:27	22	5,4	9	20	150
0:21:28	22	5,4	9	20	150
0:21:29	22	5,4	9	20	150
0:21:30	22	5,4	9	20	150
0:21:31	22	5,4	9	20	150
0:21:32	22	5,4	9	20	150
0:21:33	22	5,4	9	20	150
0:21:34	22	5,4	9	20	150
0:21:35	22	5,4	9	20	150
0:21:36	22	5,4	9	20	150
0:21:37	22	5,4	9	20	150
0:21:38	22	5,4	9	20	150
0:21:39	22	5,4	9	20	150
0:21:40	22	5,4	9	20	150
0:21:41	22	5,4	9	20	150
0:21:42	22	5,4	9	20	150
0:21:43	22	5,4	9	20	150
0:21:44	22	5,4	9	20	150
0:21:45	22	5,4	9	20	150
0:21:46	22	5,4	9	20	150
0:21:47	22	5,4	9	20	150
0:21:48	22	5,4	9	20	150
0:21:49	22	5,4	9	20	150
0:21:50	22	5,4	9	20	150
0:21:51	22	5,4	9	20	150
0:21:52	22	5,4	9	20	150
0:21:53	22	5,4	9	20	150
0:21:54	22	5,4	9	20	150
0:21:55	22	5,4	9	20	150
0:21:56	22	5,4	9	20	150
0:21:57	22	5,4	9	20	150
0:21:58	22	5,4	9	20	150
0:21:59	22	5,4	9	20	150
0:22:00	22	5,4	9	20	150
0:22:01	22	5,4	9	20	150
0:22:02	22	5,4	9	20	150
0:22:03	22	5,4	9	20	150
0:22:04	22	5,4	9	20	150
0:22:05	22	5,4	9	20	150
0:22:06	22	5,4	9	20	150
0:22:07	22	5,4	9	20	150
0:22:08	22	5,3	9	20	150
0:22:09	22	5,3	9	20	150
0:22:10	22	5,3	9	20	150
0:22:11	22	5,3	9	20	150
0:22:12	22	5,3	9	20	150
0:22:13	22	5,3	9	20	150
0:22:14	22	5,3	9	20	150
0:22:15	22	5,3	9	20	150
0:22:16	22	5,3	9	20	150
0:22:17	22	5,3	9	20	150
0:22:18	22	5,3	9	20	150
0:22:19	22	5,5	9	20	150
0:22:20	22	5,7	9	20	150
0:22:21	22	5,7	9	20	150
0:22:22	22	5,8	9	20	150
0:22:23	22	5,8	9	20	150
0:22:24	22	5,8	9	20	150
0:22:25	22	5,8	9	20	150
0:22:26	22	5,8	9	20	150
0:22:27	22	5,8	9	20	150
0:22:28	22	5,8	9	20	150
0:22:29	22	5,8	9	20	150
0:22:30	22	5,7	9	20	150
0:22:31	22	5,7	9	20	150
0:22:32	22	5,7	9	20	150
0:22:33	22	5,7	9	20	150
0:22:34	22	5,7	9	20	150
0:22:35	22	5,7	9	20	150
0:22:36	22	5,7	9	20	150
0:22:37	22	5,7	9	20	150
0:22:38	22	5,7	9	20	150
0:22:39	22	5,7	9	20	150
0:22:40	22	5,7	9	20	150
0:22:41	22	5,7	9	20	150
0:22:42	22	5,7	9	20	150
0:22:43	22	5,7	9	20	150
0:22:44	22	5,7	9	20	150
0:22:45	22	5,7	9	20	150
0:22:46	22	5,7	9	20	150
0:22:47	22	5,7	9	20	150
0:22:48	22	5,7	9	20	150
0:22:49	22	5,7	9	20	150
0:22:50	22	5,7	9	20	150
0:22:51	22	5,7	9	20	150
0:22:52	22	5,7	9	20	150
0:22:53	22	5,7	9	20	150
0:22:54	22	5,7	9	20	150
0:22:55	22	5,7	9	20	150
0:22:56	22	5,7	9	20	150
0:22:57	22	5,7	9	20	150
0:22:58	22	5,7	9	20	150
0:22:59	22	5,7	9	20	150
0:23:00	22	5,7	9	20	150
0:23:01	22	5,7	9	20	150
0:23:02	22	5,7	9	20	150
0:23:03	22	5,7	9	20	150
0:23:04	22	5,7	9	20	150
0:23:05	22	5,7	9	20	150
0:23:06	22	5,7	9	20	150
0:23:07	22	5,7	9	20	150
0:23:08	22	5,7	9	20	150
0:23:09	22	5,7	9	20	150
0:23:10	22	5,7	9	20	150
0:23:11	22	5,7	9	20	150
0:23:12	22	5,7	9	20	150
0:23:13	22	5,7	9	20	150
0:23:14	22	5,6	9	20	150
0:23:15	22	5,6	9	20	150
0:23:16	22	5,6	9	20	150
0:23:17	22	5,6	9	20	150
0:23:18	22	5,6	9	20	150
0:23:19	22	5,6	9	20	150
0:23:20	22	5,6	9	20	150
0:23:21	22	5,6	9	20	150
0:23:22	22	5,6	9	20	150
0:23:23	22	5,6	9	20	150
0:23:24	22	5,6	9	20	150
0:23:25	22	5,6	9	20	150
0:23:26	22	5,6	9	20	150
0:23:27	22	5,6	9	20	150
0:23:28	22	5,6	9	20	150
0:23:29	22	5,6	9	20	150
0:23:30	22	5,6	9	20	150
0:23:31	22	5,6	9	20	150
0:23:32	22	5,6	9	20	150
0:23:33	22	5,6	9	20	150
0:23:34	22	5,6	9	20	150
0:23:35	22	5,6	9	20	150
0:23:36	22	5,6	9	20	150
0:23:37	22	5,6	9	20	150
0:23:38	22	5,6	9	20	150
0:23:39	22	5,9	9	20	150
0:23:40	22	6,0	9	20	150
0:23:41	22	6,0	9	20	150
0:23:42	22	6,1	9	20	150
0:23:43	22	6,1	9	20	150
0:23:44	22	6,1	9	20	150
0:23:45	22	6,1	9	20	150
0:23:46	22	6,1	9	20	150
0:23:47	22	6,1	9	20	150
0:23:48	22	6,0	9	20	150
0:23:49	22	6,0	9	20	150
0:23:50	22	6,0	9	20	150
0:23:51	22	6,0	9	20	150
0:23:52	22	6,0	9	20	150
0:23:53	22	6,0	9	20	150
0:23:54	22	6,0	9	20	150
0:23:55	22	6,0	9	20	150
0:23:56	22	6,0	9	20	150
0:23:57	22	6,0	9	20	150
0:23:58	22	6,0	9	20	150
0:23:59	22	6,0	9	20	150
0:24:00	22	6,0	9	20	150
0:24:01	22	6,0	9	20	150
0:24:02	22	6,0	9	20	150
0:24:03	22	6,0	9	20	150
0:24:04	22	6,0	9	20	150
0:24:05	22	6,0	9	20	150
0:24:06	22	6,0	9	20	150
0:24:07	22	6,0	9	20	150
0:24:08	22	6,0	9	20	150
0:24:09	22	6,0	9	20	150
0:24:10	22	6,0	9	20	150
0:24:11	22	6,0	9	20	150
0:24:12	22	6,0	9	20	150
0:24:13	22	6,0	9	20	150
0:24:14	22	6,0	9	20	150
0:24:15	22	6,0	9	20	150
0:24:16	22	6,0	9	20	150
0:24:17	22	6,0	9	20	150
0:24:18	22	6,0	9	20	150
0:24:19	22	6,0	9	20	150
0:24:20	22	6,0	9	20	150
0:24:21	22	6,0	9	20	150
0:24:22	22	6,0	9	20	150
0:24:23	22	6,0	9	20	150
0:24:24	22	6,0	9	20	150
0:24:25	22	6,0	9	20	150
0:24:26	22	6,0	9	20	150
0:24:27	22	6,0	9	20	150
0:24:28	22	6,0	9	20	150
0:24:29	22	6,0	9	20	150
0:24:30	22	5,9	9	20	150
0:24:31	22	5,9	8	20	150
0:24:32	22	5,9	9	20	150
0:24:33	22	5,9	9	20	150
0:24:34	22	5,9	9	20	150
0:24:35	22	5,9	9	20	150
0:24:36	22	5,9	9	20	150
0:24:37	22	5,9	9	20	150
0:24:38	22	5,9	9	20	150
0:24:39	22	5,9	9	20	150
0:24:40	22	5,9	8	20	150
0:24:41	22	5,9	9	20	150
0:24:42	22	5,9	8	20	150
0:24:43	22	5,9	9	20	150
0:24:44	22	5,9	9	20	150
0:24:45	22	5,9	9	20	150
0:24:46	22	5,9	9	20	150
0:24:47	22	5,9	9	20	150
0:24:48	22	5,9	9	20	150
0:24:49	22	5,9	9	20	150
0:24:50	22	5,9	9	20	150
0:24:51	22	5,9	8	20	150
0:24:52	22	5,9	9	20	150
0:24:53	22	5,9	9	20	150
0:24:54	22	5,9	9	20	150
0:24:55	22	5,9	9	20	150
0:24:56	22	5,9	9	20	150
0:24:57	22	5,9	9	20	150
0:24:58	22	5,9	9	20	150
0:24:59	22	5,9	9	20	150
0:25:00	22	5,9	9	20	150
0:25:01	22	6,1	9	20	150
0:25:02	22	6,2	9	20	150
0:25:03	22	6,3	9	20	150
0:25:04	22	6,3	9	20	150
0:25:05	22	6,3	9	20	150
0:25:06	22	6,3	9	20	150
0:25:07	22	6,3	9	20	150
0:25:08	22	6,3	9	20	150
0:25:09	22	6,3	9	20	150
0:25:10	22	6,3	9	20	150
0:25:11	22	6,3	9	20	150
0:25:12	22	6,3	9	20	150
0:25:13	22	6,3	9	20	150
0:25:14	22	6,3	9	20	150
0:25:15	22	6,3	9	20	150
0:25:16	22	6,3	9	20	150
0:25:17	22	6,3	9	20	150
0:25:18	22	6,3	9	20	150
0:25:19	22	6,3	9	20	150
0:25:20	22	6,3	9	20	150
0:25:21	22	6,3	9	20	150
0:25:22	22	6,3	9	20	150
0:25:23	22	6,3	9	20	150
0:25:24	22	6,3	9	20	150
0:25:25	22	6,3	9	20	150
0:25:26	22	6,3	9	20	150
0:25:27	22	6,3	9	20	150
0:25:28	22	6,3	9	20	150
0:25:29	22	6,3	9	20	150
0:25:30	22	6,3	9	20	150
0:25:31	22	6,3	9	20	150
0:25:32	22	6,3	9	20	150
0:25:33	22	6,3	9	20	150
0:25:34	22	6,3	9	20	150
0:25:35	22	6,3	9	20	150
0:25:36	22	6,3	9	20	150
0:25:37	22	6,3	9	20	150
0:25:38	22	6,3	9	20	150
0:25:39	22	6,3	9	20	150
0:25:40	22	6,3	9	20	150
0:25:41	22	6,3	9	20	150
0:25:42	22	6,3	9	20	150
0:25:43	22	6,3	9	20	150
0:25:44	22	6,3	9	20	150
0:25:45	22	6,2	9	20	150
0:25:46	22	6,3	9	20	150
0:25:47	22	6,3	9	20	150
0:25:48	22	6,2	9	20	150
0:25:49	22	6,2	9	20	150
0:25:50	22	6,2	9	20	150
0:25:51	22	6,2	9	20	150
0:25:52	22	6,2	9	20	150
0:25:53	22	6,2	9	20	150
0:25:54	22	6,2	9	20	150
0:25:55	22	6,2	9	20	150
0:25:56	22	6,2	9	20	150
0:25:57	22	6,2	9	20	150
0:25:58	22	6,2	9	20	150
0:25:59	22	6,2	9	20	150
0:26:00	22	6,2	9	20	150
0:26:01	22	6,2	9	20	150
0:26:02	22	6,2	9	20	150
0:26:03	22	6,2	9	20	150
0:26:04	22	6,2	9	20	150
0:26:05	22	6,2	9	20	150
0:26:06	22	6,2	9	20	150
0:26:07	22	6,2	9	20	150
0:26:08	22	6,2	9	20	150
0:26:09	22	6,2	9	20	150
0:26:10	22	6,2	9	20	150
0:26:11	22	6,2	9	20	150
0:26:12	22	6,2	9	20	150
0:26:13	22	6,2	9	20	150
0:26:14	22	6,2	9	20	150
0:26:15	22	6,2	9	20	150
0:26:16	22	6,2	9	20	150
0:26:17	22	6,2	9	20	150
0:26:18	22	6,2	9	20	150
0:26:19	22	6,2	9	20	150
0:26:20	22	6,2	9	20	150
0:26:21	22	6,2	9	20	150
0:26:22	22	6,2	9	20	150
0:26:23	22	6,2	9	20	150
0:26:24	22	6,5	9	20	150
0:26:25	22	6,6	9	20	150
0:26:26	22	6,6	9	20	150
0:26:27	22	6,6	9	20	150
0:26:28	22	6,6	9	20	150
0:26:29	22	6,6	9	20	150
0:26:30	22	6,6	9	20	150
0:26:31	22	6,6	9	20	150
0:26:32	22	6,6	9	20	150
0:26:33	22	6,6	9	20	150
0:26:34	22	6,6	9	20	150
0:26:35	22	6,6	9	20	150
0:26:36	22	6,6	9	20	150
0:26:37	22	6,6	9	20	150
0:26:38	22	6,6	9	20	150
0:26:39	22	6,6	9	20	150
0:26:40	22	6,6	9	20	150
0:26:41	22	6,6	9	20	150
0:26:42	22	6,6	9	20	150
0:26:43	22	6,6	9	20	150
0:26:44	22	6,6	9	20	150
0:26:45	22	6,6	9	20	150
0:26:46	22	6,6	9	20	150
0:26:47	22	6,6	9	20	150
0:26:48	22	6,6	9	20	150
0:26:49	22	6,6	9	20	150
0:26:50	22	6,6	9	20	150
0:26:51	22	6,6	9	20	150
0:26:52	22	6,6	9	20	150
0:26:53	22	6,6	9	20	150
0:26:54	22	6,6	9	20	150
0:26:55	22	6,6	9	20	150
0:26:56	22	6,6	9	20	150
0:26:57	22	6,6	9	20	150
0:26:58	22	6,6	9	20	150
