Repository: ProgWizer/parser

File: project-root/data/Data Acquisition/Data Acquisition/2020 year (143)/20-094.txt (part 1 of 16)
--Test Summary--
Full Path and File Name	
Instrument Name	7322
Instrument Type	Model 7322 Consistometer - Variable Speed
Instrument Serial Number	
Test Start Date	01.06.2020
Test Start Time	10:49:13
Test Stop Date	01.06.2020
Test Stop Time	17:31:00
Test Length	6:41:47
Final Sample Time Offset	6:41:46
Controller Schedule Name	
Sampling Period	1 second
Comments	
Information	WellID	
Information	Customer	
Information	EngName	
Information	CementClass	I-50
Information	CementMfr	
Information	Additives	86I-50+14ASPM+4CaCl2+0.5SMS+0.1CEX-201
Information	Density	1500
Information	BHCT	20
Information	BHST	
Information	FluidLoss	
Information	JobType	
Calculated Value	Time_30Bc	4:55:13
Calculated Value	Time_70Bc	N/A
Initial Temperature (°C)	24 °C
Final Temperature (°C)	21 °C
Initial Pressure (MPa)	0,8 MPa
Final Pressure (MPa)	12,2 MPa
Initial Consistency (Bc)	11 Bc
Final Consistency (Bc)	53 Bc
Initial Wall Temperature (°C)	19 °C
Final Wall Temperature (°C)	20 °C
Initial Motor Speed (RPM)	150 RPM
Final Motor Speed (RPM)	150 RPM
--Data--
Time (HH:MM:SS)	Temperature (°C)	Pressure (MPa)	Consistency (Bc)	Wall Temperature (°C)	Motor Speed (RPM)
0:00:00	24	0,8	11	19	150
0:00:01	24	0,8	11	19	150
0:00:02	24	0,8	11	19	150
0:00:03	24	0,8	11	19	150
0:00:04	24	0,8	11	19	150
0:00:05	24	0,8	11	19	150
0:00:06	24	0,8	11	19	150
0:00:07	24	0,8	11	19	150
0:00:08	24	0,8	11	19	150
0:00:09	24	0,8	11	19	150
0:00:10	24	0,8	11	19	150
0:00:11	24	0,8	11	19	150
0:00:12	24	0,8	11	19	150
0:00:13	24	0,8	11	19	150
0:00:14	24	0,8	11	19	150
0:00:15	24	0,8	11	19	150
0:00:16	24	0,8	11	19	150
0:00:17	24	0,8	11	19	150
0:00:18	24	0,8	10	19	150
0:00:19	24	0,8	11	19	150
0:00:20	24	0,8	10	19	150
0:00:21	24	0,8	10	19	150
0:00:22	24	0,8	10	19	150
0:00:23	24	0,8	10	19	150
0:00:24	24	0,8	10	19	150
0:00:25	24	0,8	11	19	150
0:00:26	24	0,8	11	19	150
0:00:27	24	0,8	11	19	150
0:00:28	24	0,8	11	19	150
0:00:29	24	0,8	10	19	150
0:00:30	24	0,8	11	19	150
0:00:31	24	0,8	11	19	150
0:00:32	24	0,8	10	19	150
0:00:33	24	0,8	10	19	150
0:00:34	24	0,8	11	19	150
0:00:35	24	0,9	10	19	150
0:00:36	24	0,8	11	19	150
0:00:37	24	0,8	10	19	150
0:00:38	24	0,8	10	19	150
0:00:39	24	0,9	10	19	150
0:00:40	24	0,8	11	19	150
0:00:41	24	0,9	11	19	150
0:00:42	24	0,9	11	19	150
0:00:43	24	0,9	11	19	150
0:00:44	24	0,9	11	19	150
0:00:45	24	0,9	11	19	150
0:00:46	24	0,9	11	19	150
0:00:47	24	0,9	11	19	150
0:00:48	24	0,9	11	19	150
0:00:49	24	0,9	10	19	150
0:00:50	24	0,9	11	19	150
0:00:51	24	0,9	11	19	150
0:00:52	24	0,9	11	19	150
0:00:53	24	0,9	11	19	150
0:00:54	24	0,9	11	19	150
0:00:55	24	0,9	11	19	150
0:00:56	24	0,9	11	19	150
0:00:57	24	0,9	11	19	150
0:00:58	24	0,9	11	19	150
0:00:59	24	0,9	11	19	150
0:01:00	24	0,9	11	19	150
0:01:01	24	0,9	11	19	150
0:01:02	24	0,9	11	19	150
0:01:03	24	0,9	11	19	150
0:01:04	24	0,9	11	19	150
0:01:05	24	1,0	11	19	150
0:01:06	24	1,0	11	19	150
0:01:07	24	1,0	11	19	150
0:01:08	24	1,0	11	19	150
0:01:09	24	1,0	11	19	150
0:01:10	24	1,0	11	19	150
0:01:11	24	1,0	11	19	150
0:01:12	24	1,0	11	19	150
0:01:13	24	1,0	11	19	150
0:01:14	24	1,0	11	19	150
0:01:15	24	1,0	11	19	150
0:01:16	24	1,0	11	19	150
0:01:17	24	1,0	11	19	150
0:01:18	24	1,0	11	19	150
0:01:19	24	1,0	11	19	150
0:01:20	24	1,0	11	19	150
0:01:21	24	1,1	11	19	150
0:01:22	24	1,1	11	19	150
0:01:23	24	1,1	11	19	150
0:01:24	24	1,1	11	19	150
0:01:25	24	1,1	11	19	150
0:01:26	24	1,1	11	19	150
0:01:27	24	1,1	11	19	150
0:01:28	24	1,1	11	19	150
0:01:29	24	1,1	11	19	150
0:01:30	24	1,1	11	19	150
0:01:31	24	1,1	11	19	150
0:01:32	24	1,1	11	19	150
0:01:33	24	1,1	11	19	150
0:01:34	24	1,2	11	19	150
0:01:35	24	1,2	11	19	150
0:01:36	24	1,2	11	19	150
0:01:37	24	1,2	11	19	150
0:01:38	24	1,2	11	19	150
0:01:39	24	1,2	11	19	150
0:01:40	24	1,2	11	19	150
0:01:41	24	1,2	11	19	150
0:01:42	24	1,2	11	19	150
0:01:43	24	1,2	11	19	150
0:01:44	24	1,2	11	19	150
0:01:45	24	1,3	11	19	150
0:01:46	24	1,3	11	19	150
0:01:47	24	1,3	11	19	150
0:01:48	24	1,3	11	19	150
0:01:49	24	1,3	11	19	150
0:01:50	24	1,3	11	19	150
0:01:51	24	1,3	11	19	150
0:01:52	24	1,3	11	19	150
0:01:53	24	1,3	10	19	150
0:01:54	24	1,3	11	19	150
0:01:55	24	1,4	11	19	150
0:01:56	24	1,4	10	19	150
0:01:57	24	1,4	11	19	150
0:01:58	24	1,4	11	19	150
0:01:59	24	1,4	11	19	150
0:02:00	24	1,4	11	19	150
0:02:01	24	1,4	11	19	150
0:02:02	24	1,4	11	19	150
0:02:03	24	1,4	11	19	150
0:02:04	24	1,4	11	19	150
0:02:05	24	1,4	11	19	150
0:02:06	24	1,5	11	19	150
0:02:07	24	1,5	11	19	150
0:02:08	24	1,5	11	19	150
0:02:09	24	1,5	11	19	150
0:02:10	24	1,5	11	19	150
0:02:11	24	1,5	11	19	150
0:02:12	24	1,5	11	19	150
0:02:13	24	1,5	11	19	150
0:02:14	24	1,5	11	19	150
0:02:15	24	1,5	11	19	150
0:02:16	24	1,5	11	19	150
0:02:17	24	1,6	11	19	150
0:02:18	24	1,6	10	19	150
0:02:19	24	1,6	10	19	150
0:02:20	24	1,6	10	19	150
0:02:21	24	1,6	11	19	150
0:02:22	24	1,6	11	19	150
0:02:23	24	1,6	11	19	150
0:02:24	24	1,6	11	19	150
0:02:25	24	1,6	11	19	150
0:02:26	24	1,6	11	19	150
0:02:27	24	1,6	10	19	150
0:02:28	24	1,6	10	19	150
0:02:29	24	1,6	11	19	150
0:02:30	24	1,7	11	19	150
0:02:31	24	1,7	11	19	150
0:02:32	24	1,7	11	19	150
0:02:33	24	1,7	11	19	150
0:02:34	24	1,7	11	19	150
0:02:35	24	1,7	11	19	150
0:02:36	24	1,7	11	19	150
0:02:37	24	1,7	11	19	150
0:02:38	24	1,7	11	19	150
0:02:39	24	1,7	11	19	150
0:02:40	24	1,7	11	19	150
0:02:41	24	1,7	11	19	150
0:02:42	24	1,7	11	19	150
0:02:43	24	1,7	11	19	150
0:02:44	24	1,7	11	19	150
0:02:45	24	1,8	11	19	150
0:02:46	24	1,8	11	19	150
0:02:47	24	1,8	11	19	150
0:02:48	24	1,8	11	19	150
0:02:49	24	1,8	11	19	150
0:02:50	24	1,8	11	19	150
0:02:51	24	1,8	11	19	150
0:02:52	24	1,8	12	19	150
0:02:53	24	1,8	11	19	150
0:02:54	24	1,8	11	19	150
0:02:55	24	1,8	11	19	150
0:02:56	24	1,8	11	19	150
0:02:57	24	1,8	11	19	150
0:02:58	24	1,8	11	19	150
0:02:59	24	1,8	11	19	150
0:03:00	24	1,8	11	19	150
0:03:01	24	1,8	11	19	150
0:03:02	24	1,8	11	19	150
0:03:03	24	1,9	11	19	150
0:03:04	24	1,9	12	19	150
0:03:05	24	1,9	11	19	150
0:03:06	24	1,9	12	19	150
0:03:07	24	1,9	12	19	150
0:03:08	24	1,9	12	19	150
0:03:09	24	1,9	12	19	150
0:03:10	24	1,9	12	19	150
0:03:11	24	1,9	12	19	150
0:03:12	24	1,9	12	19	150
0:03:13	24	1,9	12	19	150
0:03:14	24	2,0	12	19	150
0:03:15	24	2,0	12	19	150
0:03:16	24	2,0	12	19	150
0:03:17	24	2,0	12	19	150
0:03:18	24	2,0	12	19	150
0:03:19	24	2,0	12	19	150
0:03:20	24	2,0	12	19	150
0:03:21	24	2,0	12	19	150
0:03:22	24	2,0	12	19	150
0:03:23	24	2,0	12	19	150
0:03:24	24	2,0	12	19	150
0:03:25	23	2,0	12	19	150
0:03:26	23	2,0	12	19	150
0:03:27	23	2,1	12	19	150
0:03:28	23	2,1	11	19	150
0:03:29	23	2,1	11	19	150
0:03:30	23	2,1	11	19	150
0:03:31	23	2,1	12	19	150
0:03:32	23	2,1	12	19	150
0:03:33	23	2,1	12	19	150
0:03:34	23	2,1	12	20	150
0:03:35	23	2,1	12	19	150
0:03:36	23	2,1	12	19	150
0:03:37	23	2,1	12	19	150
0:03:38	23	2,1	12	19	150
0:03:39	23	2,1	11	19	150
0:03:40	23	2,1	12	19	150
0:03:41	23	2,1	12	19	150
0:03:42	23	2,1	12	19	150
0:03:43	23	2,1	12	19	150
0:03:44	23	2,2	11	19	150
0:03:45	23	2,2	11	19	150
0:03:46	23	2,2	11	19	150
0:03:47	23	2,2	11	19	150
0:03:48	23	2,2	11	19	150
0:03:49	23	2,2	11	19	150
0:03:50	23	2,2	11	19	150
0:03:51	23	2,2	11	19	150
0:03:52	23	2,2	11	19	150
0:03:53	23	2,2	11	19	150
0:03:54	23	2,2	11	19	150
0:03:55	23	2,2	11	19	150
0:03:56	23	2,2	11	19	150
0:03:57	23	2,2	11	19	150
0:03:58	23	2,2	11	19	150
0:03:59	23	2,2	11	19	150
0:04:00	23	2,2	11	19	150
0:04:01	23	2,2	11	19	150
0:04:02	23	2,2	11	19	150
0:04:03	23	2,3	11	19	150
0:04:04	23	2,3	11	19	150
0:04:05	23	2,3	11	20	150
0:04:06	23	2,3	11	19	150
0:04:07	23	2,3	11	19	150
0:04:08	23	2,3	11	19	150
0:04:09	23	2,3	11	19	150
0:04:10	23	2,3	11	19	150
0:04:11	23	2,3	11	19	150
0:04:12	23	2,3	11	19	150
0:04:13	23	2,3	11	19	150
0:04:14	23	2,3	11	19	150
0:04:15	23	2,3	11	19	150
0:04:16	23	2,3	11	19	150
0:04:17	23	2,4	11	19	150
0:04:18	23	2,4	11	19	150
0:04:19	23	2,4	11	19	150
0:04:20	23	2,4	11	19	150
0:04:21	23	2,4	11	19	150
0:04:22	23	2,4	11	19	150
0:04:23	23	2,4	11	19	150
0:04:24	23	2,4	11	19	150
0:04:25	23	2,4	12	19	150
0:04:26	23	2,4	11	19	150
0:04:27	23	2,4	12	19	150
0:04:28	23	2,4	11	19	150
0:04:29	23	2,4	11	19	150
0:04:30	23	2,4	12	19	150
0:04:31	23	2,4	12	19	150
0:04:32	23	2,4	11	19	150
0:04:33	23	2,5	12	20	150
0:04:34	23	2,5	11	19	150
0:04:35	23	2,5	11	19	150
0:04:36	23	2,5	11	19	150
0:04:37	23	2,5	11	19	150
0:04:38	23	2,5	11	19	150
0:04:39	23	2,5	11	19	150
0:04:40	23	2,5	11	19	150
0:04:41	23	2,5	11	19	150
0:04:42	23	2,5	11	19	150
0:04:43	23	2,5	11	19	150
0:04:44	23	2,5	11	20	150
0:04:45	23	2,5	11	19	150
0:04:46	23	2,5	11	19	150
0:04:47	23	2,5	11	19	150
0:04:48	23	2,5	11	19	150
0:04:49	23	2,5	11	19	150
0:04:50	23	2,6	11	19	150
0:04:51	23	2,6	11	19	150
0:04:52	23	2,6	11	19	150
0:04:53	23	2,6	11	19	150
0:04:54	23	2,6	11	19	150
0:04:55	23	2,6	11	19	150
0:04:56	23	2,6	11	19	150
0:04:57	23	2,6	11	19	150
0:04:58	23	2,6	11	19	150
0:04:59	23	2,6	11	19	150
0:05:00	23	2,6	11	19	150
0:05:01	23	2,6	11	19	150
0:05:02	23	2,6	11	19	150
0:05:03	23	2,6	11	19	150
0:05:04	23	2,6	11	19	150
0:05:05	23	2,6	11	19	150
0:05:06	23	2,6	11	19	150
0:05:07	23	2,7	11	19	150
0:05:08	23	2,7	11	19	150
0:05:09	23	2,8	11	19	150
0:05:10	23	2,8	11	19	150
0:05:11	23	2,8	11	19	150
0:05:12	23	2,8	11	19	150
0:05:13	23	2,8	11	19	150
0:05:14	23	2,7	11	19	150
0:05:15	23	2,7	11	19	150
0:05:16	23	2,7	11	19	150
0:05:17	23	2,7	11	19	150
0:05:18	23	2,7	11	19	150
0:05:19	23	2,7	11	20	150
0:05:20	23	2,7	11	19	150
0:05:21	23	2,7	11	19	150
0:05:22	23	2,7	11	19	150
0:05:23	23	2,7	11	20	150
0:05:24	23	2,7	11	19	150
0:05:25	23	2,7	11	19	150
0:05:26	23	2,8	11	19	150
0:05:27	23	2,9	11	19	150
0:05:28	23	2,9	11	19	150
0:05:29	23	2,9	11	19	150
0:05:30	23	2,9	10	19	150
0:05:31	23	2,9	11	19	150
0:05:32	23	2,9	11	19	150
0:05:33	23	2,9	11	19	150
0:05:34	23	2,9	11	19	150
0:05:35	23	2,9	10	19	150
0:05:36	23	2,9	11	19	150
0:05:37	23	2,9	10	19	150
0:05:38	23	2,9	11	19	150
0:05:39	23	2,9	11	19	150
0:05:40	23	2,9	11	19	150
0:05:41	23	2,9	11	19	150
0:05:42	23	2,9	11	19	150
0:05:43	23	2,9	11	19	150
0:05:44	23	2,9	11	19	150
0:05:45	23	2,8	11	19	150
0:05:46	23	2,8	11	19	150
0:05:47	23	2,9	11	19	150
0:05:48	23	3,0	10	19	150
0:05:49	23	3,0	10	19	150
0:05:50	23	3,0	11	19	150
0:05:51	23	3,0	10	19	150
0:05:52	23	3,0	10	19	150
0:05:53	23	3,0	10	19	150
0:05:54	23	3,0	10	20	150
0:05:55	23	3,0	10	19	150
0:05:56	23	3,0	10	19	150
0:05:57	23	3,0	10	19	150
0:05:58	23	3,0	10	19	150
0:05:59	23	3,0	10	19	150
0:06:00	23	3,0	10	19	150
0:06:01	23	3,0	10	19	150
0:06:02	23	3,0	10	19	150
0:06:03	23	3,0	10	19	150
0:06:04	23	3,0	10	19	150
0:06:05	23	3,0	10	19	150
0:06:06	23	3,0	10	19	150
0:06:07	23	3,0	10	19	150
0:06:08	23	3,1	10	19	150
0:06:09	23	3,2	10	19	150
0:06:10	23	3,2	10	19	150
0:06:11	23	3,2	10	19	150
0:06:12	23	3,2	10	19	150
0:06:13	23	3,2	10	19	150
0:06:14	23	3,2	10	19	150
0:06:15	23	3,1	10	19	150
0:06:16	23	3,2	10	19	150
0:06:17	23	3,1	10	19	150
0:06:18	23	3,1	10	19	150
0:06:19	23	3,1	10	19	150
0:06:20	23	3,1	10	19	150
0:06:21	23	3,1	10	19	150
0:06:22	23	3,1	10	19	150
0:06:23	23	3,1	10	20	150
0:06:24	23	3,1	10	19	150
0:06:25	23	3,1	10	19	150
0:06:26	23	3,1	10	19	150
0:06:27	23	3,1	10	19	150
0:06:28	23	3,1	10	19	150
0:06:29	23	3,2	11	19	150
0:06:30	23	3,3	10	20	150
0:06:31	23	3,3	10	19	150
0:06:32	23	3,3	10	19	150
0:06:33	23	3,3	10	19	150
0:06:34	23	3,3	10	19	150
0:06:35	23	3,3	10	19	150
0:06:36	23	3,3	10	19	150
0:06:37	23	3,3	10	19	150
0:06:38	23	3,3	10	19	150
0:06:39	23	3,3	10	19	150
0:06:40	23	3,3	10	19	150
0:06:41	23	3,3	10	19	150
0:06:42	23	3,3	10	19	150
0:06:43	23	3,3	10	19	150
0:06:44	23	3,3	10	19	150
0:06:45	23	3,3	11	19	150
0:06:46	23	3,3	10	19	150
0:06:47	23	3,3	10	19	150
0:06:48	23	3,3	10	19	150
0:06:49	23	3,3	10	19	150
0:06:50	23	3,3	10	19	150
0:06:51	23	3,3	10	19	150
0:06:52	23	3,3	10	19	150
0:06:53	23	3,4	10	19	150
0:06:54	23	3,5	10	19	150
0:06:55	23	3,5	10	19	150
0:06:56	23	3,5	10	19	150
0:06:57	23	3,5	10	19	150
0:06:58	23	3,5	10	19	150
0:06:59	23	3,5	10	19	150
0:07:00	23	3,5	10	19	150
0:07:01	23	3,5	10	19	150
0:07:02	23	3,5	10	19	150
0:07:03	23	3,5	10	19	150
0:07:04	23	3,5	10	19	150
0:07:05	22	3,4	10	20	150
0:07:06	23	3,5	10	19	150
0:07:07	22	3,4	10	19	150
0:07:08	23	3,4	10	19	150
0:07:09	22	3,4	11	19	150
0:07:10	22	3,4	10	19	150
0:07:11	22	3,4	10	19	150
0:07:12	23	3,4	10	19	150
0:07:13	22	3,4	11	19	150
0:07:14	22	3,4	11	19	150
0:07:15	22	3,4	11	19	150
0:07:16	22	3,4	11	19	150
0:07:17	22	3,4	11	19	150
0:07:18	22	3,4	11	19	150
0:07:19	22	3,5	11	19	150
0:07:20	22	3,6	11	19	150
0:07:21	22	3,6	11	19	150
0:07:22	22	3,6	11	20	150
0:07:23	22	3,6	10	19	150
0:07:24	22	3,6	10	19	150
0:07:25	22	3,6	10	19	150
0:07:26	22	3,6	10	19	150
0:07:27	22	3,6	10	20	150
0:07:28	22	3,6	10	19	150
0:07:29	22	3,6	10	19	150
0:07:30	22	3,6	11	19	150
0:07:31	22	3,6	11	20	150
0:07:32	22	3,6	11	19	150
0:07:33	22	3,6	11	19	150
0:07:34	22	3,6	11	19	150
0:07:35	22	3,6	11	19	150
0:07:36	22	3,6	11	19	150
0:07:37	22	3,6	11	19	150
0:07:38	22	3,6	11	19	150
0:07:39	22	3,6	11	19	150
0:07:40	22	3,6	11	19	150
0:07:41	22	3,6	11	19	150
0:07:42	22	3,6	11	19	150
0:07:43	22	3,6	11	19	150
0:07:44	22	3,6	11	19	150
0:07:45	22	3,6	11	19	150
0:07:46	22	3,7	11	19	150
0:07:47	22	3,8	11	19	150
0:07:48	22	3,8	11	19	150
0:07:49	22	3,8	11	19	150
0:07:50	22	3,8	11	19	150
0:07:51	22	3,8	11	19	150
0:07:52	22	3,8	11	19	150
0:07:53	22	3,8	11	19	150
0:07:54	22	3,8	11	19	150
0:07:55	22	3,8	11	19	150
0:07:56	22	3,8	11	19	150
0:07:57	22	3,8	11	19	150
0:07:58	22	3,8	11	19	150
0:07:59	22	3,8	11	19	150
0:08:00	22	3,8	11	19	150
0:08:01	22	3,8	11	19	150
0:08:02	22	3,8	11	19	150
0:08:03	22	3,8	11	19	150
0:08:04	22	3,8	11	19	150
0:08:05	22	3,8	11	19	150
0:08:06	22	3,7	11	19	150
0:08:07	22	3,8	11	19	150
0:08:08	22	3,8	11	19	150
0:08:09	22	3,8	11	19	150
0:08:10	22	3,8	11	19	150
0:08:11	22	3,8	11	19	150
0:08:12	22	3,8	11	19	150
0:08:13	22	3,8	11	19	150
0:08:14	22	3,8	11	19	150
0:08:15	22	3,8	11	19	150
0:08:16	22	3,8	11	19	150
0:08:17	22	3,9	11	20	150
0:08:18	22	3,9	11	19	150
0:08:19	22	3,9	11	19	150
0:08:20	22	3,8	11	19	150
0:08:21	22	3,8	11	19	150
0:08:22	22	4,0	11	19	150
0:08:23	22	4,0	11	19	150
0:08:24	22	4,1	11	19	150
0:08:25	22	4,1	11	19	150
0:08:26	22	4,1	11	19	150
0:08:27	22	4,1	11	19	150
0:08:28	22	4,1	11	19	150
0:08:29	22	4,1	11	19	150
0:08:30	22	4,1	11	19	150
0:08:31	22	4,1	11	19	150
0:08:32	22	4,0	11	19	150
0:08:33	22	4,0	11	19	150
0:08:34	22	4,0	11	19	150
0:08:35	22	4,0	11	19	150
0:08:36	22	4,0	11	19	150
0:08:37	22	4,0	11	19	150
0:08:38	22	4,0	11	19	150
0:08:39	22	4,0	11	19	150
0:08:40	22	4,0	11	19	150
0:08:41	22	4,0	11	19	150
0:08:42	22	4,0	11	19	150
0:08:43	22	4,0	11	19	150
0:08:44	22	4,0	11	19	150
0:08:45	22	4,0	11	19	150
0:08:46	22	4,0	11	19	150
0:08:47	22	4,0	11	19	150
0:08:48	22	4,0	11	19	150
0:08:49	22	4,0	11	19	150
0:08:50	22	4,0	11	19	150
0:08:51	22	4,1	11	19	150
0:08:52	22	4,2	11	19	150
0:08:53	22	4,3	11	19	150
0:08:54	22	4,3	11	19	150
0:08:55	22	4,3	11	19	150
0:08:56	22	4,3	11	19	150
0:08:57	22	4,3	11	19	150
0:08:58	22	4,3	11	19	150
0:08:59	22	4,3	11	19	150
0:09:00	22	4,3	11	19	150
0:09:01	22	4,3	11	19	150
0:09:02	22	4,2	11	19	150
0:09:03	22	4,2	11	19	150
0:09:04	22	4,2	11	19	150
0:09:05	22	4,2	10	19	150
0:09:06	22	4,2	10	19	150
0:09:07	22	4,2	10	19	150
0:09:08	22	4,2	10	19	150
0:09:09	22	4,2	10	19	150
0:09:10	22	4,2	10	19	150
0:09:11	22	4,2	10	19	150
0:09:12	22	4,2	10	19	150
0:09:13	22	4,2	10	19	150
0:09:14	22	4,2	10	19	150
0:09:15	22	4,2	10	19	150
0:09:16	22	4,2	9	19	150
0:09:17	22	4,2	10	19	150
0:09:18	22	4,2	10	19	150
0:09:19	22	4,2	9	19	150
0:09:20	22	4,2	10	19	150
0:09:21	22	4,2	10	19	150
0:09:22	22	4,3	10	19	150
0:09:23	22	4,4	10	19	150
0:09:24	22	4,5	10	19	150
0:09:25	22	4,5	10	19	150
0:09:26	22	4,5	10	19	150
0:09:27	22	4,5	10	19	150
0:09:28	22	4,5	10	19	150
0:09:29	22	4,5	10	19	150
0:09:30	22	4,5	10	19	150
0:09:31	22	4,5	10	19	150
0:09:32	22	4,4	10	19	150
0:09:33	22	4,4	10	19	150
0:09:34	22	4,4	10	19	150
0:09:35	22	4,4	10	19	150
0:09:36	22	4,4	10	19	150
0:09:37	22	4,4	10	19	150
0:09:38	22	4,4	10	19	150
0:09:39	22	4,4	10	19	150
0:09:40	22	4,4	9	19	150
0:09:41	22	4,4	10	19	150
0:09:42	22	4,4	10	19	150
0:09:43	22	4,4	10	19	150
0:09:44	22	4,4	10	19	150
0:09:45	22	4,4	10	19	150
0:09:46	22	4,4	10	19	150
0:09:47	22	4,4	10	19	150
0:09:48	22	4,4	10	19	150
0:09:49	22	4,4	10	19	150
0:09:50	22	4,4	10	19	150
0:09:51	22	4,4	9	19	150
0:09:52	22	4,4	10	19	150
0:09:53	22	4,4	10	19	150
0:09:54	22	4,6	10	19	150
0:09:55	22	4,7	10	19	150
0:09:56	22	4,7	10	19	150
0:09:57	22	4,7	10	19	150
0:09:58	22	4,7	10	19	150
0:09:59	22	4,7	10	19	150
0:10:00	22	4,7	10	19	150
0:10:01	22	4,7	10	19	150
0:10:02	22	4,7	10	19	150
0:10:03	22	4,7	10	19	150
0:10:04	22	4,7	9	19	150
0:10:05	22	4,7	10	19	150
0:10:06	22	4,6	9	19	150
0:10:07	22	4,6	10	19	150
0:10:08	22	4,6	10	19	150
0:10:09	22	4,6	10	19	150
0:10:10	22	4,6	10	19	150
0:10:11	22	4,6	9	19	150
0:10:12	22	4,6	9	19	150
0:10:13	22	4,6	9	19	150
0:10:14	22	4,6	9	19	150
0:10:15	22	4,6	9	19	150
0:10:16	22	4,6	9	19	150
0:10:17	22	4,6	9	19	150
0:10:18	22	4,6	10	19	150
0:10:19	22	4,6	10	19	150
0:10:20	22	4,6	9	19	150
0:10:21	22	4,6	10	19	150
0:10:22	22	4,6	9	19	150
0:10:23	22	4,6	9	19	150
0:10:24	22	4,6	9	19	150
0:10:25	22	4,6	9	19	150
0:10:26	22	4,7	9	19	150
0:10:27	22	4,8	10	19	150
0:10:28	22	4,9	10	19	150
0:10:29	22	4,9	10	19	150
0:10:30	22	4,9	10	19	150
0:10:31	22	4,9	10	19	150
0:10:32	22	4,9	10	19	150
0:10:33	22	4,9	9	19	150
0:10:34	22	4,9	10	19	150
0:10:35	22	4,9	9	19	150
0:10:36	22	4,9	10	19	150
0:10:37	22	4,9	9	19	150
0:10:38	22	4,9	10	19	150
0:10:39	22	4,9	9	19	150
0:10:40	22	4,9	10	19	150
0:10:41	22	4,8	10	19	150
0:10:42	22	4,8	9	19	150
0:10:43	22	4,8	10	19	150
0:10:44	22	4,8	9	19	150
0:10:45	22	4,8	9	19	150
0:10:46	22	4,8	9	19	150
0:10:47	22	4,8	9	19	150
0:10:48	22	4,8	9	19	150
0:10:49	22	4,8	9	19	150
0:10:50	22	4,8	9	19	150
0:10:51	22	4,8	10	19	150
0:10:52	22	4,8	10	19	150
0:10:53	22	4,8	9	19	150
0:10:54	22	4,8	10	19	150
0:10:55	22	4,8	10	19	150
0:10:56	22	4,8	10	19	150
0:10:57	22	4,8	10	19	150
0:10:58	22	4,8	9	19	150
0:10:59	22	4,8	9	19	150
0:11:00	22	5,0	10	19	150
0:11:01	22	5,1	9	19	150
0:11:02	22	5,1	9	19	150
0:11:03	22	5,1	9	19	150
0:11:04	22	5,1	9	19	150
0:11:05	22	5,1	9	19	150
0:11:06	22	5,1	9	19	150
0:11:07	22	5,1	9	19	150
0:11:08	22	5,1	9	19	150
0:11:09	22	5,1	9	19	150
0:11:10	22	5,1	9	19	150
0:11:11	22	5,1	9	19	150
0:11:12	22	5,1	9	19	150
0:11:13	22	5,1	9	19	150
0:11:14	22	5,1	9	19	150
0:11:15	22	5,1	9	19	150
0:11:16	22	5,1	10	19	150
0:11:17	22	5,1	10	19	150
0:11:18	22	5,1	9	19	150
0:11:19	22	5,1	10	19	150
0:11:20	22	5,0	10	19	150
0:11:21	22	5,0	10	19	150
0:11:22	22	5,0	10	19	150
0:11:23	22	5,0	10	19	150
0:11:24	22	5,0	10	19	150
0:11:25	22	5,0	10	19	150
0:11:26	22	5,0	10	19	150
0:11:27	22	5,0	9	19	150
0:11:28	22	5,0	10	19	150
0:11:29	22	5,0	9	19	150
0:11:30	22	5,0	9	19	150
0:11:31	22	5,0	10	19	150
0:11:32	22	5,0	9	19	150
0:11:33	22	5,0	9	19	150
0:11:34	22	5,0	9	19	150
0:11:35	22	5,1	9	19	150
0:11:36	22	5,2	9	19	150
0:11:37	22	5,2	9	19	150
0:11:38	22	5,2	9	19	150
0:11:39	22	5,2	9	19	150
0:11:40	22	5,2	10	19	150
0:11:41	22	5,2	10	19	150
0:11:42	22	5,2	9	19	150
0:11:43	22	5,2	10	19	150
0:11:44	22	5,2	9	19	150
0:11:45	22	5,2	10	19	150
0:11:46	22	5,2	10	19	150
0:11:47	22	5,2	10	19	150
0:11:48	22	5,2	9	19	150
0:11:49	22	5,2	10	19	150
0:11:50	22	5,2	10	19	150
0:11:51	22	5,2	10	19	150
0:11:52	22	5,2	10	19	150
0:11:53	22	5,2	9	19	150
0:11:54	22	5,3	9	19	150
0:11:55	22	5,3	9	19	150
0:11:56	22	5,3	10	19	150
0:11:57	22	5,3	10	19	150
0:11:58	22	5,3	10	19	150
0:11:59	22	5,3	9	19	150
0:12:00	22	5,3	9	19	150
0:12:01	22	5,3	10	19	150
0:12:02	22	5,3	9	19	150
0:12:03	22	5,3	9	19	150
0:12:04	22	5,3	10	19	150
0:12:05	22	5,3	9	19	150
0:12:06	22	5,2	9	19	150
0:12:07	22	5,2	9	19	150
0:12:08	22	5,3	9	19	150
0:12:09	22	5,3	9	19	150
0:12:10	22	5,4	9	19	150
0:12:11	21	5,4	9	19	150
0:12:12	22	5,4	9	19	150
0:12:13	21	5,4	9	19	150
0:12:14	21	5,4	9	19	150
0:12:15	22	5,4	9	19	150
0:12:16	22	5,3	9	19	150
0:12:17	21	5,3	9	19	150
0:12:18	21	5,3	9	19	150
0:12:19	21	5,3	9	19	150
0:12:20	22	5,3	9	19	150
0:12:21	21	5,3	10	19	150
0:12:22	21	5,4	9	19	150
0:12:23	21	5,4	10	19	150
0:12:24	21	5,4	10	19	150
0:12:25	21	5,4	9	19	150
0:12:26	21	5,4	9	19	150
0:12:27	21	5,4	9	19	150
0:12:28	21	5,4	9	19	150
0:12:29	21	5,5	9	19	150
0:12:30	21	5,7	10	19	150
0:12:31	21	5,7	10	19	150
0:12:32	21	5,7	9	19	150
0:12:33	21	5,7	10	19	150
0:12:34	21	5,7	9	19	150
0:12:35	21	5,7	10	19	150
0:12:36	21	5,7	10	19	150
0:12:37	21	5,7	10	19	150
0:12:38	21	5,7	10	19	150
0:12:39	21	5,7	10	19	150
0:12:40	21	5,7	10	19	150
0:12:41	21	5,7	10	19	150
0:12:42	21	5,7	10	19	150
0:12:43	21	5,7	9	19	150
0:12:44	21	5,7	10	19	150
0:12:45	21	5,7	10	19	150
0:12:46	21	5,7	9	19	150
0:12:47	21	5,7	9	19	150
0:12:48	21	5,7	9	19	150
0:12:49	21	5,7	9	19	150
0:12:50	21	5,7	9	19	150
0:12:51	21	5,7	10	19	150
0:12:52	21	5,7	9	19	150
0:12:53	21	5,7	9	19	150
0:12:54	21	5,7	10	19	150
0:12:55	21	5,6	9	19	150
0:12:56	21	5,6	10	19	150
0:12:57	21	5,6	10	19	150
0:12:58	21	5,6	9	19	150
0:12:59	21	5,6	10	19	150
0:13:00	21	5,6	9	19	150
0:13:01	21	5,6	10	19	150
0:13:02	21	5,6	10	19	150
0:13:03	21	5,6	9	19	150
0:13:04	21	5,6	9	19	150
0:13:05	21	5,6	10	19	150
0:13:06	21	5,6	9	19	150
0:13:07	21	5,6	9	19	150
0:13:08	21	5,6	9	19	150
0:13:09	21	5,6	9	19	150
0:13:10	21	5,6	9	19	150
0:13:11	21	5,9	9	19	150
0:13:12	21	5,9	9	19	150
0:13:13	21	6,0	9	19	150
0:13:14	21	6,0	10	19	150
0:13:15	21	6,0	10	19	150
0:13:16	21	6,0	9	19	150
0:13:17	21	6,0	10	19	150
0:13:18	21	6,0	10	19	150
0:13:19	21	5,9	10	19	150
0:13:20	21	5,9	10	19	150
0:13:21	21	5,9	10	19	150
0:13:22	21	5,9	10	19	150
0:13:23	21	5,9	10	19	150
0:13:24	21	5,9	10	19	150
0:13:25	21	5,9	10	19	150
0:13:26	21	5,9	10	19	150
0:13:27	21	5,9	10	19	150
0:13:28	21	5,9	10	19	150
0:13:29	21	5,9	10	19	150
0:13:30	21	5,9	9	19	150
0:13:31	21	5,9	9	19	150
0:13:32	21	5,9	10	19	150
0:13:33	21	5,9	10	19	150
0:13:34	21	5,9	10	19	150
0:13:35	21	5,9	10	19	150
0:13:36	21	5,9	9	19	150
0:13:37	21	5,9	10	19	150
0:13:38	21	5,9	9	19	150
0:13:39	21	5,9	10	19	150
0:13:40	21	5,9	10	19	150
0:13:41	21	5,9	9	19	150
0:13:42	21	5,9	9	19	150
0:13:43	21	5,9	10	19	150
0:13:44	21	5,9	10	19	150
0:13:45	21	5,9	9	19	150
0:13:46	21	5,9	9	19	150
0:13:47	21	5,9	10	19	150
0:13:48	21	5,8	10	19	150
0:13:49	21	5,9	10	19	150
0:13:50	21	6,1	10	19	150
0:13:51	21	6,2	10	19	150
0:13:52	21	6,2	10	19	150
0:13:53	21	6,2	10	19	150
0:13:54	21	6,2	10	19	150
0:13:55	21	6,2	10	19	150
0:13:56	21	6,2	10	19	150
0:13:57	21	6,2	10	19	150
0:13:58	21	6,2	10	19	150
0:13:59	21	6,2	10	19	150
0:14:00	21	6,2	10	19	150
0:14:01	21	6,2	10	19	150
0:14:02	21	6,2	10	19	150
0:14:03	21	6,2	10	19	150
0:14:04	21	6,2	10	19	150
0:14:05	21	6,2	10	19	150
0:14:06	21	6,2	10	19	150
0:14:07	21	6,2	10	19	150
0:14:08	21	6,2	10	19	150
0:14:09	21	6,2	10	19	150
0:14:10	21	6,2	10	19	150
0:14:11	21	6,2	10	19	150
0:14:12	21	6,2	10	19	150
0:14:13	21	6,1	10	19	150
0:14:14	21	6,1	10	19	150
0:14:15	21	6,1	10	19	150
0:14:16	21	6,1	10	19	150
0:14:17	21	6,1	10	19	150
0:14:18	21	6,1	10	19	150
0:14:19	21	6,1	10	19	150
0:14:20	21	6,1	10	19	150
0:14:21	21	6,1	10	19	150
0:14:22	21	6,1	10	19	150
0:14:23	21	6,1	10	19	150
0:14:24	21	6,1	10	19	150
0:14:25	21	6,1	10	19	150
0:14:26	21	6,1	10	19	150
0:14:27	21	6,1	10	19	150
0:14:28	21	6,1	10	19	150
0:14:29	21	6,1	10	19	150
0:14:30	21	6,2	10	19	150
0:14:31	21	6,4	10	19	150
0:14:32	21	6,5	10	19	150
0:14:33	21	6,5	10	19	150
0:14:34	21	6,5	10	19	150
0:14:35	21	6,5	10	19	150
0:14:36	21	6,5	10	19	150
0:14:37	21	6,5	10	19	150
0:14:38	21	6,5	10	19	150
0:14:39	21	6,5	10	19	150
0:14:40	21	6,5	10	19	150
0:14:41	21	6,4	10	19	150
0:14:42	21	6,4	10	19	150
0:14:43	21	6,4	10	19	150
0:14:44	21	6,4	10	19	150
0:14:45	21	6,4	10	19	150
0:14:46	21	6,4	10	19	150
0:14:47	21	6,4	10	19	150
0:14:48	21	6,4	10	19	150
0:14:49	21	6,4	10	19	150
0:14:50	21	6,4	10	19	150
0:14:51	21	6,4	10	19	150
0:14:52	21	6,4	10	19	150
0:14:53	21	6,4	10	19	150
0:14:54	21	6,4	9	19	150
0:14:55	21	6,4	9	19	150
0:14:56	21	6,4	9	19	150
0:14:57	21	6,4	10	19	150
0:14:58	21	6,4	9	19	150
0:14:59	21	6,4	9	19	150
0:15:00	21	6,4	10	19	150
0:15:01	21	6,4	9	19	150
0:15:02	21	6,4	10	19	150
0:15:03	21	6,4	10	19	150
0:15:04	21	6,4	10	19	150
0:15:05	21	6,4	10	19	150
0:15:06	21	6,4	9	19	150
0:15:07	21	6,4	10	19	150
0:15:08	21	6,4	10	19	150
0:15:09	21	6,4	10	19	150
0:15:10	21	6,4	10	19	150
0:15:11	21	6,5	10	19	150
0:15:12	21	6,7	10	19	150
0:15:13	21	6,7	10	19	150
0:15:14	21	6,7	10	19	150
0:15:15	21	6,7	10	19	150
0:15:16	21	6,7	10	19	150
0:15:17	21	6,7	10	19	150
0:15:18	21	6,7	10	19	150
0:15:19	21	6,7	10	19	150
0:15:20	21	6,7	10	19	150
0:15:21	21	6,7	10	19	150
0:15:22	21	6,7	10	19	150
0:15:23	21	6,7	10	19	150
0:15:24	21	6,7	10	19	150
0:15:25	21	6,7	10	19	150
0:15:26	21	6,7	10	19	150
0:15:27	21	6,7	10	19	150
0:15:28	21	6,7	11	19	150
0:15:29	21	6,7	10	19	150
0:15:30	21	6,7	10	19	150
0:15:31	21	6,7	10	19	150
0:15:32	21	6,7	10	19	150
0:15:33	21	6,7	10	19	150
0:15:34	21	6,6	10	19	150
0:15:35	21	6,6	10	19	150
0:15:36	21	6,6	10	19	150
0:15:37	21	6,6	10	19	150
0:15:38	21	6,6	10	19	150
0:15:39	21	6,6	10	19	150
0:15:40	21	6,6	10	19	150
0:15:41	21	6,6	10	19	150
0:15:42	21	6,6	10	19	150
0:15:43	21	6,6	10	19	150
0:15:44	21	6,6	10	19	150
0:15:45	21	6,6	10	19	150
0:15:46	21	6,6	10	19	150
0:15:47	21	6,6	10	19	150
0:15:48	21	6,7	10	19	150
0:15:49	21	6,7	10	19	150
0:15:50	21	6,7	10	19	150
0:15:51	21	6,7	11	19	150
0:15:52	21	6,7	10	19	150
0:15:53	21	6,8	10	19	150
0:15:54	21	6,9	10	19	150
0:15:55	21	6,9	10	19	150
0:15:56	21	6,9	10	19	150
0:15:57	21	7,0	10	19	150
0:15:58	21	6,9	10	19	150
0:15:59	21	6,9	10	19	150
0:16:00	21	6,9	11	19	150
0:16:01	21	6,9	10	19	150
0:16:02	21	6,9	10	19	150
0:16:03	21	6,9	10	19	150
0:16:04	21	6,9	10	19	150
0:16:05	21	6,9	11	19	150
0:16:06	21	6,9	11	19	150
0:16:07	21	6,9	10	19	150
0:16:08	21	6,9	11	19	150
0:16:09	21	6,9	10	19	150
0:16:10	21	6,9	10	19	150
0:16:11	21	6,9	11	19	150
0:16:12	21	6,9	10	19	150
0:16:13	21	6,9	10	19	150
0:16:14	21	6,9	11	19	150
0:16:15	21	6,9	10	19	150
0:16:16	21	6,9	11	19	150
0:16:17	21	6,9	10	19	150
0:16:18	21	6,9	10	19	150
0:16:19	21	6,9	10	19	150
0:16:20	21	6,9	10	19	150
0:16:21	21	6,9	10	19	150
0:16:22	21	6,9	10	19	150
0:16:23	21	6,9	10	19	150
0:16:24	21	6,9	10	19	150
0:16:25	21	6,9	10	19	150
0:16:26	21	6,9	10	19	150
0:16:27	21	7,0	10	19	150
0:16:28	21	7,0	10	19	150
0:16:29	21	7,0	10	19	150
0:16:30	21	7,0	10	19	150
0:16:31	21	7,0	10	19	150
0:16:32	21	7,0	10	19	150
0:16:33	21	7,0	11	19	150
0:16:34	21	7,0	10	19	150
0:16:35	21	7,0	10	19	150
0:16:36	21	7,0	11	19	150
0:16:37	21	7,0	10	19	150
0:16:38	21	7,0	10	19	150
0:16:39	21	7,0	10	19	150
0:16:40	21	6,9	10	19	150
0:16:41	21	7,0	11	19	150
0:16:42	21	7,1	10	19	150
0:16:43	21	7,1	10	19	150
0:16:44	21	7,1	10	19	150
0:16:45	21	7,1	11	19	150
0:16:46	21	7,1	10	19	150
0:16:47	21	7,1	11	19	150
0:16:48	21	7,1	11	19	150
0:16:49	21	7,1	11	19	150
0:16:50	21	7,1	11	19	150
0:16:51	21	7,1	11	19	150
0:16:52	21	7,1	11	19	150
0:16:53	21	7,1	11	19	150
0:16:54	21	7,1	11	19	150
0:16:55	21	7,1	11	19	150
0:16:56	21	7,1	11	19	150
0:16:57	21	7,1	11	19	150
0:16:58	21	7,1	11	19	150
0:16:59	21	7,1	11	19	150
0:17:00	21	7,2	11	19	150
0:17:01	21	7,3	11	19	150
0:17:02	21	7,3	11	19	150
0:17:03	21	7,3	11	19	150
0:17:04	21	7,3	11	19	150
0:17:05	21	7,3	11	19	150
0:17:06	21	7,3	11	19	150
0:17:07	21	7,3	11	19	150
0:17:08	21	7,3	11	19	150
0:17:09	21	7,3	11	19	150
0:17:10	21	7,3	11	19	150
0:17:11	21	7,3	11	19	150
0:17:12	21	7,3	11	19	150
0:17:13	21	7,3	11	19	150
0:17:14	21	7,3	11	19	150
0:17:15	21	7,3	11	19	150
0:17:16	21	7,3	11	19	150
0:17:17	21	7,3	11	19	150
0:17:18	21	7,3	11	19	150
0:17:19	21	7,3	11	19	150
0:17:20	21	7,3	11	19	150
0:17:21	21	7,3	11	19	150
0:17:22	21	7,3	11	19	150
0:17:23	21	7,2	11	19	150
0:17:24	21	7,2	11	19	150
0:17:25	21	7,2	11	19	150
0:17:26	21	7,2	11	19	150
0:17:27	21	7,2	11	19	150
0:17:28	21	7,2	11	19	150
0:17:29	21	7,2	11	19	150
0:17:30	21	7,2	11	19	150
0:17:31	21	7,2	11	19	150
0:17:32	21	7,4	11	19	150
0:17:33	21	7,4	11	19	150
0:17:34	21	7,4	11	19	150
0:17:35	21	7,4	11	19	150
0:17:36	21	7,4	11	19	150
0:17:37	21	7,4	12	19	150
0:17:38	21	7,4	11	19	150
0:17:39	21	7,4	11	19	150
0:17:40	21	7,4	11	19	150
0:17:41	21	7,4	11	19	150
0:17:42	21	7,4	11	19	150
0:17:43	21	7,4	11	19	150
0:17:44	21	7,4	11	19	150
0:17:45	21	7,4	11	19	150
0:17:46	21	7,4	11	19	150
0:17:47	21	7,4	11	19	150
0:17:48	21	7,4	11	19	150
0:17:49	21	7,4	11	19	150
0:17:50	21	7,4	11	19	150
0:17:51	21	7,4	11	19	150
0:17:52	21	7,5	11	19	150
0:17:53	21	7,5	11	19	150
0:17:54	21	7,6	11	19	150
0:17:55	21	7,6	11	19	150
0:17:56	21	7,6	11	19	150
0:17:57	21	7,6	11	19	150
0:17:58	21	7,6	11	19	150
0:17:59	21	7,6	11	19	150
0:18:00	21	7,6	11	19	150
0:18:01	21	7,6	11	19	150
0:18:02	21	7,6	11	19	150
0:18:03	21	7,6	11	19	150
0:18:04	21	7,6	11	19	150
0:18:05	21	7,5	11	19	150
0:18:06	21	7,5	11	19	150
0:18:07	21	7,5	11	19	150
0:18:08	21	7,5	11	19	150
0:18:09	21	7,5	11	19	150
0:18:10	21	7,5	10	19	150
0:18:11	21	7,5	11	19	150
0:18:12	21	7,5	11	19	150
0:18:13	21	7,5	11	19	150
0:18:14	21	7,5	11	19	150
0:18:15	21	7,5	11	19	150
0:18:16	21	7,5	11	19	150
0:18:17	21	7,5	11	19	150
0:18:18	21	7,7	11	19	150
0:18:19	21	7,9	11	19	150
0:18:20	21	7,9	12	19	150
0:18:21	21	7,9	11	19	150
0:18:22	21	7,9	11	19	150
0:18:23	21	7,9	11	19	150
0:18:24	21	7,9	11	19	150
0:18:25	21	7,9	12	19	150
0:18:26	21	7,9	11	19	150
0:18:27	21	7,9	12	19	150
0:18:28	21	7,9	11	19	150
0:18:29	21	7,9	11	19	150
0:18:30	21	7,9	11	19	150
0:18:31	21	7,9	11	19	150
0:18:32	21	7,9	11	19	150
0:18:33	21	7,9	11	19	150
0:18:34	21	7,9	11	19	150
0:18:35	21	7,9	11	19	150
0:18:36	21	7,9	11	19	150
0:18:37	21	7,8	11	19	150
0:18:38	21	7,8	11	19	150
0:18:39	21	7,8	11	19	150
0:18:40	21	7,8	11	19	150
0:18:41	21	7,8	11	19	150
0:18:42	21	7,8	11	19	150
0:18:43	21	7,8	11	19	150
0:18:44	21	7,8	11	19	150
0:18:45	21	7,8	11	19	150
0:18:46	21	7,8	11	19	150
0:18:47	21	7,8	11	19	150
0:18:48	21	7,8	11	19	150
0:18:49	21	7,8	11	19	150
0:18:50	21	7,8	11	19	150
0:18:51	21	7,8	11	19	150
0:18:52	21	7,8	11	19	150
0:18:53	21	7,8	11	19	150
0:18:54	21	7,8	11	19	150
0:18:55	21	7,8	11	19	150
0:18:56	21	7,8	11	19	150
0:18:57	21	7,8	11	19	150
0:18:58	21	7,8	11	19	150
0:18:59	21	7,8	11	19	150
0:19:00	21	7,8	11	19	150
0:19:01	21	7,8	11	19	150
0:19:02	21	7,9	11	19	150
0:19:03	21	8,0	11	19	150
0:19:04	21	8,0	11	19	150
0:19:05	21	8,1	11	19	150
0:19:06	21	8,1	11	19	150
0:19:07	21	8,1	11	19	150
0:19:08	21	8,0	12	19	150
0:19:09	21	8,0	11	19	150
0:19:10	21	8,0	11	19	150
0:19:11	21	8,0	11	19	150
0:19:12	21	8,0	11	19	150
0:19:13	21	8,0	11	19	150
0:19:14	21	8,0	11	19	150
0:19:15	21	8,0	11	19	150
0:19:16	21	8,0	11	19	150
0:19:17	21	8,0	11	19	150
0:19:18	21	8,0	11	19	150
0:19:19	21	8,0	11	19	150
0:19:20	21	8,0	11	19	150
0:19:21	21	8,0	11	19	150
0:19:22	21	8,0	11	19	150
0:19:23	21	8,0	11	19	150
0:19:24	21	8,0	11	19	150
0:19:25	21	8,0	11	19	150
0:19:26	21	8,0	11	19	150
0:19:27	21	8,0	11	19	150
0:19:28	21	8,1	11	19	150
0:19:29	21	8,2	11	19	150
0:19:30	21	8,2	11	19	150
0:19:31	21	8,2	11	19	150
0:19:32	21	8,2	11	19	150
0:19:33	21	8,2	11	19	150
0:19:34	21	8,2	11	19	150
0:19:35	21	8,2	11	19	150
0:19:36	21	8,2	11	19	150
0:19:37	21	8,2	11	19	150
0:19:38	21	8,2	11	19	150
0:19:39	21	8,2	11	19	150
0:19:40	21	8,1	11	19	150
0:19:41	21	8,1	11	19	150
0:19:42	21	8,1	11	19	150
0:19:43	21	8,1	11	19	150
0:19:44	21	8,1	11	19	150
0:19:45	21	8,1	11	19	150
0:19:46	21	8,1	11	19	150
0:19:47	21	8,1	11	19	150
0:19:48	21	8,1	11	19	150
0:19:49	21	8,1	11	19	150
0:19:50	21	8,1	11	19	150
0:19:51	21	8,1	11	19	150
0:19:52	21	8,1	11	19	150
0:19:53	21	8,2	11	19	150
0:19:54	21	8,4	11	19	150
0:19:55	21	8,5	12	19	150
0:19:56	21	8,5	12	19	150
0:19:57	21	8,5	11	19	150
0:19:58	21	8,5	12	19	150
0:19:59	21	8,5	12	19	150
0:20:00	21	8,5	12	19	150
0:20:01	21	8,5	12	19	150
0:20:02	21	8,5	11	19	150
0:20:03	21	8,5	11	19	150
0:20:04	21	8,5	11	19	150
0:20:05	21	8,5	11	19	150
0:20:06	21	8,5	11	19	150
0:20:07	21	8,5	11	19	150
0:20:08	21	8,5	11	19	150
0:20:09	21	8,5	11	19	150
0:20:10	21	8,5	11	19	150
0:20:11	21	8,4	11	19	150
0:20:12	21	8,4	11	19	150
0:20:13	21	8,4	11	19	150
0:20:14	21	8,4	11	19	150
0:20:15	21	8,4	11	19	150
0:20:16	21	8,4	11	19	150
0:20:17	21	8,4	11	19	150
0:20:18	21	8,4	11	19	150
0:20:19	21	8,4	11	19	150
0:20:20	21	8,4	11	19	150
0:20:21	21	8,4	11	19	150
0:20:22	21	8,4	11	19	150
0:20:23	21	8,4	11	19	150
0:20:24	21	8,4	11	19	150
0:20:25	21	8,4	11	19	150
0:20:26	21	8,4	11	19	150
0:20:27	21	8,4	11	19	150
0:20:28	21	8,4	11	19	150
0:20:29	21	8,4	11	19	150
0:20:30	21	8,4	11	19	150
0:20:31	21	8,4	11	19	150
0:20:32	21	8,4	11	19	150
0:20:33	21	8,4	11	19	150
0:20:34	21	8,4	11	19	150
0:20:35	21	8,4	11	19	150
0:20:36	21	8,4	11	19	150
0:20:37	21	8,5	11	19	150
0:20:38	21	8,6	11	19	150
0:20:39	21	8,6	11	19	150
0:20:40	21	8,6	11	19	150
0:20:41	20	8,7	11	19	150
0:20:42	21	8,6	11	19	150
0:20:43	21	8,6	11	19	150
0:20:44	21	8,6	11	19	150
0:20:45	21	8,6	11	19	150
0:20:46	21	8,6	11	19	150
0:20:47	21	8,6	11	19	150
0:20:48	21	8,6	11	19	150
0:20:49	21	8,6	11	19	150
0:20:50	21	8,6	11	19	150
0:20:51	21	8,6	11	19	150
0:20:52	20	8,6	11	19	150
0:20:53	21	8,6	11	19	150
0:20:54	21	8,6	11	19	150
0:20:55	21	8,6	11	19	150
0:20:56	21	8,6	11	19	150
0:20:57	21	8,6	11	19	150
0:20:58	21	8,6	11	19	150
0:20:59	21	8,6	11	19	150
0:21:00	20	8,6	11	19	150
0:21:01	21	8,6	11	19	150
0:21:02	20	8,6	11	19	150
0:21:03	21	8,6	11	19	150
0:21:04	20	8,7	11	19	150
0:21:05	20	8,8	11	19	150
0:21:06	20	8,8	11	19	150
0:21:07	20	8,8	11	19	150
0:21:08	20	8,8	11	19	150
0:21:09	20	8,8	11	19	150
0:21:10	20	8,8	11	19	150
0:21:11	20	8,8	11	19	150
0:21:12	20	8,8	11	19	150
0:21:13	20	8,8	11	19	150
0:21:14	20	8,7	11	19	150
0:21:15	20	8,7	11	19	150
0:21:16	20	8,7	11	19	150
0:21:17	20	8,7	11	19	150
0:21:18	20	8,7	11	19	150
0:21:19	20	8,7	11	19	150
0:21:20	20	8,7	11	19	150
0:21:21	20	8,7	11	19	150
0:21:22	20	8,7	11	19	150
0:21:23	20	8,7	11	19	150
0:21:24	20	8,7	11	19	150
0:21:25	20	8,7	11	19	150
0:21:26	20	8,7	11	19	150
0:21:27	20	8,7	11	19	150
0:21:28	20	8,7	11	19	150
0:21:29	20	8,8	11	19	150
0:21:30	20	8,9	11	19	150
0:21:31	20	8,9	11	19	150
0:21:32	20	8,9	11	19	150
0:21:33	20	8,9	11	19	150
0:21:34	20	8,9	11	19	150
0:21:35	20	8,9	11	19	150
0:21:36	20	8,9	11	19	150
0:21:37	20	8,9	11	19	150
0:21:38	20	8,9	11	19	150
0:21:39	20	8,9	11	19	150
0:21:40	20	8,9	11	19	150
0:21:41	20	8,9	11	19	150
0:21:42	20	8,9	11	19	150
0:21:43	20	8,9	11	19	150
0:21:44	20	8,9	11	19	150
0:21:45	20	8,9	11	19	150
0:21:46	20	8,9	11	19	150
0:21:47	20	8,8	11	19	150
0:21:48	20	9,0	11	19	150
0:21:49	20	9,1	11	19	150
0:21:50	20	9,1	11	19	150
0:21:51	20	9,1	11	19	150
0:21:52	20	9,1	11	19	150
0:21:53	20	9,1	11	19	150
0:21:54	20	9,1	11	19	150
0:21:55	20	9,1	11	19	150
0:21:56	20	9,1	11	19	150
0:21:57	20	9,1	11	19	150
0:21:58	20	9,1	11	19	150
0:21:59	20	9,1	11	19	150
0:22:00	20	9,0	11	19	150
0:22:01	20	9,0	11	19	150
0:22:02	20	9,0	11	19	150
0:22:03	20	9,0	11	19	150
0:22:04	20	9,0	11	19	150
0:22:05	20	9,0	11	19	150
0:22:06	20	9,0	11	19	150
0:22:07	20	9,0	11	19	150
0:22:08	20	9,0	11	19	150
0:22:09	20	9,0	11	19	150
0:22:10	20	9,0	11	19	150
0:22:11	20	9,0	11	19	150
0:22:12	20	9,0	11	19	150
0:22:13	20	9,0	11	19	150
0:22:14	20	9,0	10	19	150
0:22:15	20	9,0	11	19	150
0:22:16	20	9,1	11	19	150
0:22:17	20	9,3	11	19	150
0:22:18	20	9,4	11	19	150
0:22:19	20	9,4	11	19	150
0:22:20	20	9,4	11	19	150
0:22:21	20	9,4	11	19	150
0:22:22	20	9,4	11	19	150
0:22:23	20	9,4	11	19	150
0:22:24	20	9,4	11	19	150
0:22:25	20	9,4	11	19	150
0:22:26	20	9,4	11	19	150
0:22:27	20	9,4	11	19	150
0:22:28	20	9,4	11	19	150
0:22:29	20	9,4	11	19	150
0:22:30	20	9,4	11	19	150
0:22:31	20	9,4	11	19	150
0:22:32	20	9,3	11	19	150
0:22:33	20	9,3	11	19	150
0:22:34	20	9,3	11	19	150
0:22:35	20	9,3	11	19	150
0:22:36	20	9,3	11	19	150
0:22:37	20	9,3	11	19	150
0:22:38	20	9,3	11	19	150
0:22:39	20	9,3	11	19	150
0:22:40	20	9,3	11	19	150
0:22:41	20	9,3	11	19	150
0:22:42	20	9,3	11	19	150
0:22:43	20	9,3	11	19	150
0:22:44	20	9,3	11	19	150
0:22:45	20	9,3	11	19	150
0:22:46	20	9,3	11	19	150
0:22:47	20	9,3	11	19	150
0:22:48	20	9,3	11	19	150
0:22:49	20	9,3	11	19	150
0:22:50	20	9,3	11	19	150
0:22:51	20	9,3	11	19	150
0:22:52	20	9,3	11	19	150
0:22:53	20	9,3	11	19	150
0:22:54	20	9,3	11	19	150
0:22:55	20	9,3	11	19	150
0:22:56	20	9,3	11	19	150
0:22:57	20	9,3	11	19	150
0:22:58	20	9,3	11	19	150
0:22:59	20	9,3	11	19	150
0:23:00	20	9,3	11	19	150
0:23:01	20	9,5	11	19	150
0:23:02	20	9,6	11	19	150
0:23:03	20	9,6	12	19	150
0:23:04	20	9,6	12	19	150
0:23:05	20	9,6	12	19	150
0:23:06	20	9,6	12	19	150
0:23:07	20	9,6	12	19	150
0:23:08	20	9,6	12	19	150
0:23:09	20	9,6	12	19	150
0:23:10	20	9,6	12	19	150
0:23:11	20	9,6	12	19	150
0:23:12	20	9,6	12	19	150
0:23:13	20	9,6	12	19	150
0:23:14	20	9,6	12	19	150
0:23:15	20	9,6	12	19	150
0:23:16	20	9,6	12	19	150
0:23:17	20	9,5	12	19	150
0:23:18	20	9,5	12	19	150
0:23:19	20	9,5	11	19	150
0:23:20	20	9,5	12	19	150
0:23:21	20	9,5	12	19	150
0:23:22	20	9,5	12	19	150
0:23:23	20	9,5	11	19	150
0:23:24	20	9,5	12	19	150
0:23:25	20	9,5	12	19	150
0:23:26	20	9,5	12	19	150
0:23:27	20	9,5	12	19	150
0:23:28	20	9,5	12	19	150
0:23:29	20	9,5	12	19	150
0:23:30	20	9,5	12	19	150
0:23:31	20	9,5	12	19	150
0:23:32	20	9,6	12	19	150
0:23:33	20	9,6	11	19	150
0:23:34	20	9,7	11	19	150
0:23:35	20	9,7	12	19	150
0:23:36	20	9,7	11	19	150
0:23:37	20	9,6	12	19	150
0:23:38	20	9,6	11	19	150
0:23:39	20	9,6	11	19	150
0:23:40	20	9,6	11	19	150
0:23:41	20	9,6	11	19	150
0:23:42	20	9,6	11	19	150
0:23:43	20	9,6	11	19	150
0:23:44	20	9,6	12	19	150
0:23:45	20	9,6	11	19	150
0:23:46	20	9,6	11	19	150
0:23:47	20	9,6	12	19	150
0:23:48	20	9,6	12	19	150
0:23:49	20	9,6	12	19	150
0:23:50	20	9,6	12	19	150
0:23:51	20	9,6	11	19	150
0:23:52	20	9,6	12	19	150
0:23:53	20	9,8	11	19	150
0:23:54	20	9,9	11	19	150
0:23:55	20	10,0	11	19	150
0:23:56	20	10,0	11	19	150
0:23:57	20	10,0	11	19	150
0:23:58	20	10,0	11	19	150
0:23:59	20	10,0	11	19	150
0:24:00	20	10,0	11	19	150
0:24:01	20	10,0	11	19	150
0:24:02	20	10,0	11	19	150
0:24:03	20	10,0	11	19	150
0:24:04	20	10,0	11	19	150
0:24:05	20	10,0	11	19	150
0:24:06	20	10,0	11	19	150
0:24:07	20	9,9	11	19	150
0:24:08	20	9,9	11	19	150
0:24:09	20	9,9	11	19	150
0:24:10	20	9,9	11	19	150
0:24:11	20	9,9	11	19	150
0:24:12	20	9,9	11	19	150
0:24:13	20	9,9	11	19	150
0:24:14	20	9,9	11	19	150
0:24:15	20	9,9	11	19	150
0:24:16	20	9,9	11	19	150
0:24:17	20	9,9	11	19	150
0:24:18	20	9,9	11	19	150
0:24:19	20	9,9	11	19	150
0:24:20	20	9,9	11	19	150
0:24:21	20	9,9	11	19	150
0:24:22	20	9,9	11	19	150
0:24:23	20	9,9	11	19	150
0:24:24	20	9,9	11	19	150
0:24:25	20	9,9	11	19	150
0:24:26	20	9,9	11	19	150
0:24:27	20	9,9	11	19	150
0:24:28	20	9,9	11	19	150
0:24:29	20	9,9	11	19	150
0:24:30	20	9,9	11	19	150
0:24:31	20	9,9	11	19	150
0:24:32	20	9,9	11	19	150
0:24:33	20	9,9	11	19	150
0:24:34	20	9,9	11	19	150
0:24:35	20	9,9	11	19	150
0:24:36	20	9,9	11	19	150
0:24:37	20	10,1	11	19	150
0:24:38	20	10,2	11	19	150
0:24:39	20	10,2	11	19	150
0:24:40	20	10,2	11	19	150
0:24:41	20	10,2	11	19	150
0:24:42	20	10,2	11	19	150
0:24:43	20	10,2	11	19	150
0:24:44	20	10,2	11	19	150
0:24:45	20	10,2	11	19	150
0:24:46	20	10,2	11	19	150
0:24:47	20	10,2	11	19	150
0:24:48	20	10,2	11	19	150
0:24:49	20	10,1	11	19	150
0:24:50	20	10,1	11	19	150
0:24:51	20	10,1	11	19	150
0:24:52	20	10,1	11	19	150
0:24:53	20	10,1	11	19	150
0:24:54	20	10,1	11	19	150
0:24:55	20	10,1	11	19	150
0:24:56	20	10,1	11	19	150
0:24:57	20	10,1	11	19	150
0:24:58	20	10,1	11	19	150
0:24:59	20	10,1	11	19	150
0:25:00	20	10,1	11	19	150
0:25:01	20	10,1	11	19	150
0:25:02	20	10,1	11	19	150
0:25:03	20	10,1	11	19	150
0:25:04	20	10,1	11	19	150
0:25:05	20	10,1	11	19	150
0:25:06	20	10,1	11	19	150
0:25:07	20	10,2	11	19	150
0:25:08	20	10,3	11	19	150
0:25:09	20	10,3	11	19	150
0:25:10	20	10,3	11	19	150
0:25:11	20	10,3	11	19	150
0:25:12	20	10,3	11	19	150
0:25:13	20	10,3	11	19	150
0:25:14	20	10,2	11	19	150
0:25:15	20	10,2	11	19	150
0:25:16	20	10,2	11	19	150
0:25:17	20	10,2	11	19	150
0:25:18	20	10,2	11	19	150
0:25:19	20	10,2	11	19	150
0:25:20	20	10,2	11	19	150
0:25:21	20	10,2	11	19	150
0:25:22	20	10,2	11	19	150
0:25:23	20	10,2	11	19	150
0:25:24	20	10,2	11	19	150
0:25:25	20	10,2	11	19	150
0:25:26	20	10,2	11	19	150
0:25:27	20	10,2	11	19	150
0:25:28	20	10,2	11	19	150
0:25:29	20	10,2	11	19	150
0:25:30	20	10,4	11	19	150
0:25:31	20	10,5	11	19	150
0:25:32	20	10,6	11	19	150
0:25:33	20	10,6	11	19	150
0:25:34	20	10,6	11	19	150
0:25:35	20	10,6	11	19	150
0:25:36	20	10,6	11	19	150
0:25:37	20	10,6	11	19	150
0:25:38	20	10,6	11	19	150
0:25:39	20	10,6	11	19	150
0:25:40	20	10,6	11	19	150
0:25:41	20	10,6	11	19	150
0:25:42	20	10,5	11	19	150
0:25:43	20	10,5	10	19	150
0:25:44	20	10,5	10	19	150
0:25:45	20	10,5	10	19	150
0:25:46	20	10,5	10	19	150
0:25:47	20	10,5	10	19	150
0:25:48	20	10,5	10	19	150
0:25:49	20	10,5	10	19	150
0:25:50	20	10,5	10	19	150
0:25:51	20	10,5	10	19	150
0:25:52	20	10,5	10	19	150
0:25:53	20	10,5	10	19	150
0:25:54	20	10,5	10	19	150
