Repository: ProgWizer/parser

File: project-root/data/Data Acquisition/Data Acquisition/2020 year (143)/20-095.txt
--Test Summary--
Full Path and File Name	
Instrument Name	7222
Instrument Type	Model 7222 Consistometer
Instrument Serial Number	
Test Start Date	01.06.2020
Test Start Time	10:57:45
Test Stop Date	01.06.2020
Test Stop Time	14:38:35
Test Length	3:40:50
Final Sample Time Offset	3:40:50
Controller Schedule Name	
Sampling Period	10 seconds
Comments	
Information	WellID	
Information	Customer	
Information	EngName	
Information	CementClass	I-50
Information	CementMfr	
Information	Additives	88I-50+12ASPM+4CaCl2+1SMS+0.5CEX-201+0.1DPC
Information	Density	1500
Information	BHCT	
Information	BHST	
Information	FluidLoss	
Information	JobType	
Calculated Value	Time_30Bc	2:40:10
Calculated Value	Time_70Bc	3:40:50
Initial Temperature (°C)	25 °C
Final Temperature (°C)	24 °C
Initial Pressure (MPa)	0,3 MPa
Final Pressure (MPa)	11,8 MPa
Initial Consistency (Bc)	4 Bc
Final Consistency (Bc)	70 Bc
--Data--
Time (HH:MM:SS)	Temperature (°C)	Pressure (MPa)	Consistency (Bc)
0:00:00	25	0,3	4
0:00:10	25	0,4	4
0:00:20	25	0,5	4
0:00:30	25	0,5	5
0:00:40	25	0,6	4
0:00:50	25	0,6	4
0:01:00	25	0,7	5
0:01:10	24	0,9	4
0:01:20	24	0,8	5
0:01:30	24	1,0	5
0:01:40	24	0,9	4
0:01:50	24	1,1	5
0:02:00	24	1,1	4
0:02:10	24	1,2	4
0:02:20	24	1,2	5
0:02:30	24	1,3	5
0:02:40	24	1,4	4
0:02:50	24	1,4	5
0:03:00	24	1,6	5
0:03:10	24	1,5	4
0:03:20	24	1,7	5
0:03:30	24	1,6	4
0:03:40	24	1,8	4
0:03:50	23	2,0	5
0:04:00	23	1,9	5
0:04:10	23	1,9	5
0:04:20	23	2,1	5
0:04:30	23	2,0	5
0:04:40	23	2,2	5
0:04:50	23	2,3	5
0:05:00	23	2,3	5
0:05:10	23	2,4	5
0:05:20	23	2,4	5
0:05:30	23	2,6	5
0:05:40	23	2,5	5
0:05:50	23	2,7	5
0:06:00	23	2,7	5
0:06:10	23	2,6	5
0:06:20	23	2,9	5
0:06:30	23	2,8	5
0:06:40	23	3,1	5
0:06:50	23	3,0	5
0:07:00	23	3,0	5
0:07:10	22	3,2	5
0:07:20	22	3,1	5
0:07:30	22	3,4	6
0:07:40	22	3,3	5
0:07:50	22	3,3	5
0:08:00	22	3,5	5
0:08:10	22	3,5	5
0:08:20	22	3,7	6
0:08:30	22	3,7	5
0:08:40	22	3,6	5
0:08:50	22	3,8	5
0:09:00	22	3,8	5
0:09:10	22	3,8	6
0:09:20	22	4,0	5
0:09:30	22	4,0	5
0:09:40	22	4,2	5
0:09:50	22	4,2	5
0:10:00	22	4,1	5
0:10:10	22	4,4	5
0:10:20	22	4,3	5
0:10:30	22	4,3	5
0:10:40	22	4,5	5
0:10:50	22	4,5	5
0:11:00	22	4,5	5
0:11:10	22	4,7	5
0:11:20	22	4,7	6
0:11:30	22	4,7	6
0:11:40	22	4,8	6
0:11:50	22	4,8	6
0:12:00	22	5,0	6
0:12:10	22	5,0	6
0:12:20	22	5,2	6
0:12:30	22	5,2	6
0:12:40	21	5,2	6
0:12:50	21	5,3	6
0:13:00	21	5,3	6
0:13:10	21	5,5	6
0:13:20	21	5,5	6
0:13:30	21	5,6	6
0:13:40	21	5,6	6
0:13:50	21	6,0	6
0:14:00	21	6,0	5
0:14:10	21	5,9	5
0:14:20	21	5,9	5
0:14:30	21	5,9	5
0:14:40	21	6,3	5
0:14:50	21	6,2	5
0:15:00	21	6,2	5
0:15:10	21	6,2	5
0:15:20	21	6,2	5
0:15:30	21	6,3	5
0:15:40	21	6,3	5
0:15:50	21	6,5	5
0:16:00	21	6,5	5
0:16:10	21	6,7	5
0:16:20	21	6,6	5
0:16:30	21	6,6	5
0:16:40	21	6,8	5
0:16:50	21	6,8	5
0:17:00	21	6,8	5
0:17:10	21	7,0	5
0:17:20	21	6,9	5
0:17:30	21	7,1	5
0:17:40	21	7,1	5
0:17:50	21	7,3	5
0:18:00	21	7,2	5
0:18:10	21	7,4	5
0:18:20	21	7,3	5
0:18:30	21	7,6	5
0:18:40	21	7,5	5
0:18:50	21	7,5	5
0:19:00	21	7,7	5
0:19:10	21	7,7	5
0:19:20	21	7,9	5
0:19:30	21	7,8	5
0:19:40	21	7,8	5
0:19:50	21	8,0	5
0:20:00	21	8,0	5
0:20:10	21	8,1	5
0:20:20	21	8,1	5
0:20:30	21	8,3	5
0:20:40	21	8,3	5
0:20:50	21	8,2	5
0:21:00	21	8,4	5
0:21:10	21	8,4	5
0:21:20	21	8,6	5
0:21:30	21	8,5	5
0:21:40	21	8,7	5
0:21:50	21	8,7	5
0:22:00	21	8,7	5
0:22:10	21	8,9	5
0:22:20	21	8,9	5
0:22:30	21	9,1	5
0:22:40	21	9,0	5
0:22:50	21	9,0	5
0:23:00	21	9,2	5
0:23:10	21	9,1	5
0:23:20	21	9,3	5
0:23:30	21	9,4	5
0:23:40	21	9,3	5
0:23:50	21	9,5	5
0:24:00	21	9,5	5
0:24:10	21	9,7	5
0:24:20	21	9,6	5
0:24:30	21	9,6	5
0:24:40	21	9,8	5
0:24:50	21	9,9	5
0:25:00	21	9,8	5
0:25:10	21	9,9	5
0:25:20	21	9,9	5
0:25:30	21	10,0	5
0:25:40	21	10,1	5
0:25:50	21	10,2	5
0:26:00	21	10,3	5
0:26:10	21	10,4	5
0:26:20	21	10,4	6
0:26:30	21	10,4	6
0:26:40	21	10,7	6
0:26:50	21	10,6	6
0:27:00	21	10,6	6
0:27:10	21	10,7	6
0:27:20	21	11,0	6
0:27:30	21	10,9	6
0:27:40	21	10,9	6
0:27:50	21	10,9	6
0:28:00	21	11,3	6
0:28:10	21	11,3	7
0:28:20	21	11,3	6
0:28:30	21	11,3	7
0:28:40	21	11,6	6
0:28:50	21	11,6	7
0:29:00	21	11,6	7
0:29:10	21	11,5	6
0:29:20	21	11,5	7
0:29:30	21	11,6	6
0:29:40	21	11,6	7
0:29:50	21	11,7	7
0:30:00	21	11,7	6
0:30:10	21	11,8	7
0:30:20	21	11,7	6
0:30:30	21	12,2	7
0:30:40	21	12,0	7
0:30:50	21	12,0	7
0:31:00	21	11,9	7
0:31:10	21	11,9	7
0:31:20	21	11,9	7
0:31:30	21	11,9	6
0:31:40	21	11,9	7
0:31:50	21	11,9	6
0:32:00	21	11,8	6
0:32:10	21	11,8	7
0:32:20	21	11,8	7
0:32:30	21	11,8	7
0:32:40	21	11,8	6
0:32:50	21	11,8	6
0:33:00	21	11,8	7
0:33:10	21	11,7	6
0:33:20	21	11,7	7
0:33:30	21	11,8	6
0:33:40	21	11,9	6
0:33:50	21	12,2	7
0:34:00	21	12,2	6
0:34:10	21	12,2	7
0:34:20	21	12,2	6
0:34:30	21	12,2	6
0:34:40	21	12,2	7
0:34:50	20	12,1	6
0:35:00	21	12,1	7
0:35:10	20	12,2	7
0:35:20	21	12,2	6
0:35:30	21	12,1	7
0:35:40	21	12,1	6
0:35:50	20	12,2	7
0:36:00	21	12,1	6
0:36:10	21	12,2	7
0:36:20	21	12,1	7
0:36:30	20	12,1	6
0:36:40	20	12,2	7
0:36:50	21	12,2	6
0:37:00	20	12,2	7
0:37:10	21	12,2	7
0:37:20	21	12,1	6
0:37:30	20	12,1	7
0:37:40	20	12,1	6
0:37:50	20	12,1	7
0:38:00	20	12,1	7
0:38:10	20	12,1	7
0:38:20	20	12,1	7
0:38:30	20	12,0	7
0:38:40	20	12,0	7
0:38:50	20	11,9	7
0:39:00	20	12,0	7
0:39:10	20	12,0	7
0:39:20	20	12,0	7
0:39:30	20	12,0	7
0:39:40	20	12,0	7
0:39:50	20	11,9	7
0:40:00	20	12,0	7
0:40:10	20	12,3	7
0:40:20	20	12,2	7
0:40:30	20	12,2	7
0:40:40	20	12,1	7
0:40:50	20	12,2	7
0:41:00	20	12,2	7
0:41:10	20	12,3	7
0:41:20	20	12,3	7
0:41:30	20	12,3	7
0:41:40	20	12,4	7
0:41:50	20	12,5	7
0:42:00	20	12,5	7
0:42:10	20	12,5	7
0:42:20	20	12,4	7
0:42:30	20	12,4	7
0:42:40	20	12,4	7
0:42:50	20	12,4	7
0:43:00	20	12,2	7
0:43:10	20	12,1	7
0:43:20	20	12,0	7
0:43:30	20	12,1	7
0:43:40	20	12,0	7
0:43:50	20	12,1	7
0:44:00	20	12,0	7
0:44:10	20	11,9	7
0:44:20	20	11,8	7
0:44:30	20	11,8	7
0:44:40	20	11,8	7
0:44:50	20	11,8	7
0:45:00	20	12,2	7
0:45:10	20	12,1	7
0:45:20	20	12,1	7
0:45:30	20	12,1	7
0:45:40	20	12,1	7
0:45:50	20	12,1	7
0:46:00	20	12,0	7
0:46:10	20	12,0	7
0:46:20	20	12,0	7
0:46:30	20	12,0	7
0:46:40	20	12,0	7
0:46:50	20	12,0	7
0:47:00	20	12,0	7
0:47:10	20	12,0	7
0:47:20	20	12,0	7
0:47:30	20	12,0	7
0:47:40	20	11,9	7
0:47:50	20	12,0	7
0:48:00	20	12,0	7
0:48:10	20	12,0	7
0:48:20	20	12,0	7
0:48:30	20	11,8	7
0:48:40	20	11,8	7
0:48:50	20	11,8	7
0:49:00	20	11,8	7
0:49:10	20	11,7	7
0:49:20	20	11,8	8
0:49:30	20	12,0	7
0:49:40	20	12,1	7
0:49:50	20	12,1	7
0:50:00	20	12,4	7
0:50:10	20	12,5	8
0:50:20	20	12,4	7
0:50:30	20	12,4	7
0:50:40	20	12,5	8
0:50:50	20	12,5	7
0:51:00	20	12,5	8
0:51:10	20	12,5	8
0:51:20	20	12,4	8
0:51:30	20	12,4	8
0:51:40	20	12,5	8
0:51:50	20	12,0	8
0:52:00	20	12,4	8
0:52:10	20	12,4	8
0:52:20	20	12,5	8
0:52:30	20	12,5	8
0:52:40	20	12,4	8
0:52:50	20	12,1	8
0:53:00	20	12,2	8
0:53:10	20	12,2	8
0:53:20	20	12,1	8
0:53:30	20	12,0	8
0:53:40	20	12,2	8
0:53:50	20	12,1	8
0:54:00	21	12,0	8
0:54:10	20	11,9	8
0:54:20	20	12,1	8
0:54:30	20	12,1	8
0:54:40	20	12,0	8
0:54:50	21	12,1	8
0:55:00	21	12,1	8
0:55:10	20	12,0	8
0:55:20	21	11,9	8
0:55:30	20	11,9	8
0:55:40	21	12,0	8
0:55:50	20	12,0	8
0:56:00	20	12,0	8
0:56:10	20	12,1	8
0:56:20	21	12,2	8
0:56:30	21	12,2	8
0:56:40	21	12,2	8
0:56:50	21	12,2	8
0:57:00	20	12,1	8
0:57:10	21	12,2	8
0:57:20	21	12,1	8
0:57:30	21	12,1	8
0:57:40	21	12,2	8
0:57:50	21	12,1	8
0:58:00	21	12,3	9
0:58:10	21	12,3	9
0:58:20	21	12,3	9
0:58:30	21	12,4	9
0:58:40	21	12,4	9
0:58:50	21	12,4	9
0:59:00	21	12,4	9
0:59:10	21	12,4	9
0:59:20	21	12,4	9
0:59:30	21	12,4	9
0:59:40	21	12,4	9
0:59:50	21	12,4	9
1:00:00	21	12,4	9
1:00:10	21	12,4	9
1:00:20	21	12,4	9
1:00:30	21	12,4	9
1:00:40	21	12,3	9
1:00:50	21	12,4	9
1:01:00	21	12,3	9
1:01:10	21	12,4	9
1:01:20	21	12,4	9
1:01:30	21	12,3	9
1:01:40	21	12,3	9
1:01:50	21	12,4	9
1:02:00	21	12,4	9
1:02:10	21	12,4	9
1:02:20	21	12,4	9
1:02:30	21	12,4	9
1:02:40	21	12,4	9
1:02:50	21	12,4	9
1:03:00	21	12,4	9
1:03:10	21	12,4	9
1:03:20	21	12,4	9
1:03:30	21	12,5	9
1:03:40	21	12,5	9
1:03:50	21	12,5	9
1:04:00	21	12,5	9
1:04:10	21	12,5	9
1:04:20	21	12,5	9
1:04:30	21	12,5	9
1:04:40	21	12,5	10
1:04:50	21	12,5	10
1:05:00	21	12,6	10
1:05:10	21	12,6	10
1:05:20	21	12,5	10
1:05:30	21	12,6	10
1:05:40	21	12,6	10
1:05:50	21	12,6	10
1:06:00	21	12,6	10
1:06:10	21	12,6	10
1:06:20	21	12,6	10
1:06:30	21	12,6	10
1:06:40	21	12,6	10
1:06:50	21	12,6	10
1:07:00	21	12,6	10
1:07:10	21	12,6	10
1:07:20	21	12,6	10
1:07:30	21	12,6	10
1:07:40	21	12,6	10
1:07:50	21	12,6	10
1:08:00	21	12,6	10
1:08:10	21	12,6	10
1:08:20	21	12,6	10
1:08:30	21	12,6	10
1:08:40	21	12,6	10
1:08:50	21	12,6	10
1:09:00	21	12,6	10
1:09:10	21	12,6	10
1:09:20	21	12,6	10
1:09:30	21	12,6	10
1:09:40	21	12,6	10
1:09:50	21	12,5	10
1:10:00	21	12,5	10
1:10:10	21	12,5	10
1:10:20	21	12,6	10
1:10:30	21	12,6	10
1:10:40	21	12,6	10
1:10:50	21	12,6	10
1:11:00	21	12,6	10
1:11:10	21	12,6	10
1:11:20	21	12,6	11
1:11:30	21	12,6	10
1:11:40	21	12,6	10
1:11:50	21	12,6	10
1:12:00	21	12,6	10
1:12:10	21	12,6	11
1:12:20	21	12,6	10
1:12:30	21	12,6	10
1:12:40	21	12,6	10
1:12:50	21	12,6	10
1:13:00	21	12,6	11
1:13:10	21	12,6	11
1:13:20	21	12,6	11
1:13:30	21	12,6	11
1:13:40	21	12,6	10
1:13:50	21	12,6	11
1:14:00	21	12,6	11
1:14:10	21	12,5	11
1:14:20	21	12,5	11
1:14:30	21	12,5	11
1:14:40	21	12,5	11
1:14:50	21	12,5	11
1:15:00	21	12,5	11
1:15:10	21	12,5	11
1:15:20	21	12,5	11
1:15:30	21	12,5	11
1:15:40	21	12,4	11
1:15:50	21	12,4	11
1:16:00	21	12,4	11
1:16:10	21	12,4	11
1:16:20	21	12,5	11
1:16:30	21	12,5	11
1:16:40	21	12,5	11
1:16:50	21	12,5	11
1:17:00	21	12,5	11
1:17:10	21	12,5	11
1:17:20	21	12,4	11
1:17:30	21	12,4	11
1:17:40	21	12,4	11
1:17:50	21	12,4	11
1:18:00	21	12,4	11
1:18:10	21	12,4	11
1:18:20	21	12,4	11
1:18:30	21	12,4	11
1:18:40	21	12,4	11
1:18:50	21	12,3	12
1:19:00	21	12,3	11
1:19:10	21	12,4	11
1:19:20	21	12,3	11
1:19:30	21	12,3	11
1:19:40	21	12,3	12
1:19:50	21	12,3	11
1:20:00	21	12,3	12
1:20:10	21	12,3	12
1:20:20	21	12,3	11
1:20:30	21	12,3	12
1:20:40	21	12,2	11
1:20:50	21	12,2	12
1:21:00	21	12,2	12
1:21:10	21	12,1	12
1:21:20	21	12,2	12
1:21:30	21	12,2	12
1:21:40	21	12,2	12
1:21:50	21	12,1	12
1:22:00	21	12,2	12
1:22:10	21	12,2	12
1:22:20	21	12,1	12
1:22:30	21	12,1	12
1:22:40	21	12,1	12
1:22:50	21	12,1	11
1:23:00	21	12,1	12
1:23:10	21	12,1	12
1:23:20	21	12,1	12
1:23:30	21	12,1	12
1:23:40	21	12,1	12
1:23:50	21	12,1	12
1:24:00	21	12,1	12
1:24:10	21	12,1	12
1:24:20	21	12,0	12
1:24:30	21	12,0	12
1:24:40	21	12,0	12
1:24:50	21	12,0	12
1:25:00	21	12,1	12
1:25:10	21	12,0	12
1:25:20	21	12,0	12
1:25:30	21	12,1	12
1:25:40	21	12,1	12
1:25:50	21	12,0	12
1:26:00	21	12,0	12
1:26:10	21	12,0	12
1:26:20	21	12,0	12
1:26:30	21	12,0	12
1:26:40	21	12,0	12
1:26:50	21	12,0	13
1:27:00	21	12,0	12
1:27:10	21	12,0	13
1:27:20	21	12,0	13
1:27:30	21	12,0	13
1:27:40	21	12,0	13
1:27:50	21	12,0	13
1:28:00	21	12,0	13
1:28:10	21	12,0	13
1:28:20	21	12,0	13
1:28:30	21	12,0	13
1:28:40	21	12,0	13
1:28:50	21	12,0	13
1:29:00	21	12,0	13
1:29:10	21	12,0	13
1:29:20	21	12,0	13
1:29:30	21	12,0	13
1:29:40	21	12,0	13
1:29:50	21	12,0	13
1:30:00	21	12,0	13
1:30:10	21	11,9	13
1:30:20	21	11,9	13
1:30:30	21	12,0	13
1:30:40	21	11,9	13
1:30:50	21	11,9	13
1:31:00	21	11,9	13
1:31:10	21	11,9	13
1:31:20	21	11,8	13
1:31:30	21	11,9	13
1:31:40	21	11,9	13
1:31:50	21	11,9	13
1:32:00	21	11,9	13
1:32:10	21	11,9	13
1:32:20	21	11,8	13
1:32:30	21	11,8	13
1:32:40	21	11,8	13
1:32:50	21	11,7	13
1:33:00	21	11,8	13
1:33:10	21	11,7	14
1:33:20	21	11,7	13
1:33:30	21	12,3	14
1:33:40	21	12,2	13
1:33:50	21	12,2	14
1:34:00	21	12,3	14
1:34:10	21	12,3	14
1:34:20	21	12,3	14
1:34:30	21	12,3	14
1:34:40	21	12,3	14
1:34:50	21	12,2	14
1:35:00	21	12,2	13
1:35:10	21	12,2	14
1:35:20	21	12,3	14
1:35:30	21	12,3	14
1:35:40	21	12,3	14
1:35:50	21	12,3	14
1:36:00	21	12,3	14
1:36:10	21	12,3	14
1:36:20	21	12,3	14
1:36:30	21	12,3	14
1:36:40	21	12,3	14
1:36:50	21	12,3	14
1:37:00	21	12,2	14
1:37:10	21	12,3	14
1:37:20	21	12,3	14
1:37:30	21	12,3	14
1:37:40	21	12,3	14
1:37:50	21	12,3	14
1:38:00	21	12,3	14
1:38:10	21	12,3	14
1:38:20	21	12,3	14
1:38:30	21	12,3	15
1:38:40	21	12,3	15
1:38:50	21	12,3	15
1:39:00	21	12,3	15
1:39:10	21	12,3	15
1:39:20	21	12,3	15
1:39:30	21	12,3	15
1:39:40	21	12,3	15
1:39:50	21	12,3	15
1:40:00	21	12,3	15
1:40:10	21	12,3	15
1:40:20	21	12,3	15
1:40:30	21	12,3	15
1:40:40	21	12,3	15
1:40:50	21	12,3	15
1:41:00	21	12,3	15
1:41:10	21	12,3	15
1:41:20	21	12,3	15
1:41:30	21	12,3	15
1:41:40	21	12,3	15
1:41:50	21	12,3	15
1:42:00	21	12,3	15
1:42:10	21	12,3	15
1:42:20	21	12,3	15
1:42:30	21	12,3	15
1:42:40	21	12,3	15
1:42:50	21	12,3	16
1:43:00	21	12,3	15
1:43:10	21	12,3	16
1:43:20	21	12,3	15
1:43:30	21	12,3	15
1:43:40	21	12,3	15
1:43:50	22	12,3	15
1:44:00	22	12,3	15
1:44:10	21	12,3	15
1:44:20	21	12,3	15
1:44:30	22	12,3	15
1:44:40	22	12,3	16
1:44:50	22	12,3	16
1:45:00	22	12,3	16
1:45:10	22	12,3	16
1:45:20	22	12,3	16
1:45:30	22	12,3	16
1:45:40	22	12,4	16
1:45:50	22	12,3	16
1:46:00	22	12,3	16
1:46:10	22	12,3	16
1:46:20	22	12,3	16
1:46:30	22	12,3	16
1:46:40	22	12,3	16
1:46:50	22	12,3	16
1:47:00	22	12,3	16
1:47:10	22	12,3	16
1:47:20	22	12,3	16
1:47:30	22	12,3	16
1:47:40	22	12,3	16
1:47:50	22	12,3	16
1:48:00	22	12,3	16
1:48:10	22	12,3	16
1:48:20	22	12,3	16
1:48:30	22	12,3	16
1:48:40	22	12,3	16
1:48:50	22	12,3	16
1:49:00	22	12,3	16
1:49:10	22	12,2	17
1:49:20	22	12,3	16
1:49:30	22	12,3	17
1:49:40	22	12,3	17
1:49:50	22	12,3	17
1:50:00	22	12,3	17
1:50:10	22	12,3	17
1:50:20	22	12,3	17
1:50:30	22	12,3	17
1:50:40	22	12,3	17
1:50:50	22	12,3	17
1:51:00	22	12,3	17
1:51:10	22	12,3	17
1:51:20	22	12,3	17
1:51:30	22	12,3	17
1:51:40	22	12,3	17
1:51:50	22	12,3	17
1:52:00	22	12,3	17
1:52:10	22	12,3	17
1:52:20	22	12,2	17
1:52:30	22	12,3	17
1:52:40	22	12,2	17
1:52:50	22	12,1	17
1:53:00	22	12,2	17
1:53:10	22	12,3	17
1:53:20	22	12,3	17
1:53:30	22	12,2	17
1:53:40	22	12,3	17
1:53:50	22	12,3	17
1:54:00	22	12,3	17
1:54:10	22	12,3	17
1:54:20	22	12,3	17
1:54:30	22	12,3	17
1:54:40	22	12,3	18
1:54:50	22	12,3	17
1:55:00	22	12,4	17
1:55:10	22	12,3	18
1:55:20	22	12,3	18
1:55:30	22	12,4	18
1:55:40	22	12,3	18
1:55:50	22	12,4	18
1:56:00	22	12,4	18
1:56:10	22	12,4	18
1:56:20	22	12,4	18
1:56:30	22	12,4	18
1:56:40	22	12,4	18
1:56:50	22	12,4	18
1:57:00	22	12,4	18
1:57:10	22	12,4	18
1:57:20	22	12,4	18
1:57:30	22	12,4	18
1:57:40	22	12,4	18
1:57:50	22	12,4	18
1:58:00	22	12,4	18
1:58:10	22	12,4	18
1:58:20	22	12,4	18
1:58:30	22	12,4	18
1:58:40	22	12,4	18
1:58:50	22	12,4	18
1:59:00	22	12,4	18
1:59:10	22	12,4	18
1:59:20	22	12,4	18
1:59:30	22	12,4	19
1:59:40	22	12,4	18
1:59:50	22	12,4	19
2:00:00	22	12,4	18
2:00:10	22	12,4	19
2:00:20	22	12,4	19
2:00:30	22	12,4	19
2:00:40	22	12,4	19
2:00:50	22	12,4	19
2:01:00	22	12,4	19
2:01:10	22	12,4	19
2:01:20	22	12,4	19
2:01:30	22	12,4	19
2:01:40	22	12,4	19
2:01:50	22	12,4	19
2:02:00	22	12,4	19
2:02:10	22	12,5	19
2:02:20	22	12,4	19
2:02:30	22	12,4	19
2:02:40	22	12,4	19
2:02:50	22	12,4	19
2:03:00	22	12,4	19
2:03:10	22	12,5	19
2:03:20	22	12,5	20
2:03:30	22	12,5	20
2:03:40	22	12,5	20
2:03:50	22	12,5	20
2:04:00	22	12,5	20
2:04:10	22	12,5	20
2:04:20	22	12,5	20
2:04:30	22	12,5	20
2:04:40	22	12,5	20
2:04:50	22	12,5	20
2:05:00	22	12,5	20
2:05:10	22	12,5	20
2:05:20	22	12,5	20
2:05:30	22	12,5	20
2:05:40	22	12,5	20
2:05:50	22	12,5	20
2:06:00	22	12,5	20
2:06:10	22	12,5	20
2:06:20	22	12,5	20
2:06:30	22	12,5	20
2:06:40	22	12,5	21
2:06:50	22	12,5	21
2:07:00	22	12,5	22
2:07:10	22	12,5	21
2:07:20	22	12,5	22
2:07:30	22	12,5	21
2:07:40	22	12,5	21
2:07:50	22	12,5	21
2:08:00	22	12,5	21
2:08:10	22	12,5	21
2:08:20	22	12,5	21
2:08:30	22	12,5	21
2:08:40	22	12,5	21
2:08:50	22	12,5	21
2:09:00	22	12,5	21
2:09:10	22	12,5	21
2:09:20	22	12,5	21
2:09:30	22	12,5	21
2:09:40	22	12,5	21
2:09:50	22	12,5	21
2:10:00	22	12,5	21
2:10:10	22	12,5	21
2:10:20	22	12,5	21
2:10:30	22	12,5	21
2:10:40	22	12,5	21
2:10:50	22	12,5	21
2:11:00	22	12,5	21
2:11:10	22	12,5	21
2:11:20	22	12,5	21
2:11:30	22	12,5	21
2:11:40	22	12,5	21
2:11:50	22	12,5	21
2:12:00	22	12,5	21
2:12:10	22	12,5	21
2:12:20	22	12,5	21
2:12:30	22	12,5	21
2:12:40	22	12,5	21
2:12:50	22	12,5	21
2:13:00	22	12,5	21
2:13:10	22	12,5	21
2:13:20	22	12,5	21
2:13:30	22	12,5	21
2:13:40	22	12,5	21
2:13:50	22	12,5	21
2:14:00	22	12,5	21
2:14:10	22	12,5	21
2:14:20	22	12,5	21
2:14:30	22	12,5	22
2:14:40	22	12,5	21
2:14:50	22	12,5	21
2:15:00	22	12,5	21
2:15:10	23	12,5	21
2:15:20	23	12,6	22
2:15:30	23	12,6	21
2:15:40	23	12,5	21
2:15:50	23	12,6	21
2:16:00	23	12,6	21
2:16:10	23	12,6	21
2:16:20	23	12,6	21
2:16:30	23	12,6	22
2:16:40	23	12,5	21
2:16:50	23	12,6	22
2:17:00	23	12,6	21
2:17:10	23	12,5	21
2:17:20	23	12,6	22
2:17:30	23	12,6	21
2:17:40	23	12,5	22
2:17:50	23	12,6	21
2:18:00	23	12,6	21
2:18:10	23	12,6	22
2:18:20	23	12,6	21
2:18:30	23	12,6	22
2:18:40	23	12,6	22
2:18:50	23	12,6	22
2:19:00	23	12,6	22
2:19:10	23	12,6	22
2:19:20	23	12,6	22
2:19:30	23	12,6	22
2:19:40	23	12,7	22
2:19:50	23	12,7	22
2:20:00	23	12,7	22
2:20:10	23	12,7	22
2:20:20	23	12,7	22
2:20:30	23	12,7	22
2:20:40	23	12,7	22
2:20:50	23	12,7	22
2:21:00	23	12,7	22
2:21:10	23	12,7	22
2:21:20	23	12,7	23
2:21:30	23	12,7	22
2:21:40	23	12,7	23
2:21:50	23	12,6	23
2:22:00	23	12,6	23
2:22:10	23	12,7	23
2:22:20	23	12,7	23
2:22:30	23	12,7	23
2:22:40	23	12,7	23
2:22:50	23	12,7	23
2:23:00	23	12,7	23
2:23:10	23	12,7	23
2:23:20	23	12,7	23
2:23:30	23	12,7	23
2:23:40	23	12,6	23
2:23:50	23	12,6	23
2:24:00	23	12,6	23
2:24:10	23	12,6	23
2:24:20	23	12,6	24
2:24:30	23	12,7	24
2:24:40	23	12,6	24
2:24:50	23	12,6	24
2:25:00	23	12,6	24
2:25:10	23	12,6	24
2:25:20	23	12,6	24
2:25:30	23	12,6	24
2:25:40	23	12,6	24
2:25:50	23	12,6	24
2:26:00	23	12,6	24
2:26:10	23	12,6	24
2:26:20	23	12,6	24
2:26:30	23	12,6	25
2:26:40	23	12,6	24
2:26:50	23	12,6	25
2:27:00	23	12,6	25
2:27:10	23	12,6	28
2:27:20	23	12,6	26
2:27:30	23	12,6	26
2:27:40	23	12,6	26
2:27:50	23	12,6	26
2:28:00	23	12,6	26
2:28:10	23	12,6	26
2:28:20	23	12,6	26
2:28:30	23	12,6	26
2:28:40	23	12,6	26
2:28:50	23	12,6	26
2:29:00	23	12,6	26
2:29:10	23	12,6	26
2:29:20	23	12,6	26
2:29:30	23	12,6	26
2:29:40	23	12,6	26
2:29:50	23	12,6	26
2:30:00	23	12,6	26
2:30:10	23	12,6	26
2:30:20	23	12,6	26
2:30:30	23	12,6	26
2:30:40	23	12,6	26
2:30:50	23	12,5	26
2:31:00	23	12,5	26
2:31:10	23	12,6	26
2:31:20	23	12,5	28
2:31:30	23	12,5	27
2:31:40	23	12,5	32
2:31:50	23	12,5	27
2:32:00	23	12,4	27
2:32:10	23	12,4	27
2:32:20	23	12,4	27
2:32:30	23	12,4	27
2:32:40	23	12,4	27
2:32:50	23	12,5	27
2:33:00	23	12,4	27
2:33:10	23	12,4	27
2:33:20	23	12,4	27
2:33:30	23	12,4	27
2:33:40	23	12,3	28
2:33:50	23	12,3	28
2:34:00	23	12,4	28
2:34:10	23	12,4	28
2:34:20	23	12,4	28
2:34:30	23	12,4	28
2:34:40	23	12,3	28
2:34:50	23	12,3	28
2:35:00	23	12,3	28
2:35:10	23	12,3	28
2:35:20	23	12,3	28
2:35:30	23	12,3	28
2:35:40	23	12,3	29
2:35:50	23	12,4	28
2:36:00	23	12,3	29
2:36:10	23	12,3	29
2:36:20	23	12,2	29
2:36:30	23	12,2	29
2:36:40	23	12,2	29
2:36:50	23	11,9	29
2:37:00	23	11,9	29
2:37:10	23	11,9	29
2:37:20	23	11,9	29
2:37:30	23	12,0	29
2:37:40	23	11,9	29
2:37:50	23	11,9	29
2:38:00	23	11,9	29
2:38:10	23	12,0	29
2:38:20	23	12,0	29
2:38:30	23	12,0	29
2:38:40	23	12,0	30
2:38:50	23	12,1	30
2:39:00	23	12,1	30
2:39:10	23	12,2	30
2:39:20	23	12,1	30
2:39:30	23	12,1	30
2:39:40	23	12,1	30
2:39:50	23	12,2	30
2:40:00	23	12,2	30
2:40:10	23	12,1	30
2:40:20	23	12,2	30
2:40:30	23	12,0	30
2:40:40	23	11,9	30
2:40:50	23	11,9	30
2:41:00	23	11,9	30
2:41:10	23	11,9	30
2:41:20	23	11,9	31
2:41:30	23	12,0	31
2:41:40	23	12,0	31
2:41:50	23	12,0	31
2:42:00	23	11,9	31
2:42:10	23	11,8	31
2:42:20	23	11,8	31
2:42:30	23	11,8	31
2:42:40	23	11,9	31
2:42:50	23	11,9	31
2:43:00	23	11,9	31
2:43:10	23	11,9	31
2:43:20	23	11,9	31
2:43:30	23	11,8	31
2:43:40	23	11,9	32
2:43:50	23	11,7	32
2:44:00	23	12,1	32
2:44:10	23	12,3	32
2:44:20	23	12,3	32
2:44:30	23	12,3	32
2:44:40	23	12,4	32
2:44:50	23	12,3	32
2:45:00	23	12,3	32
2:45:10	23	12,4	32
2:45:20	23	12,3	32
2:45:30	23	12,3	32
2:45:40	23	12,3	32
2:45:50	23	12,3	32
2:46:00	23	12,1	33
2:46:10	23	12,1	33
2:46:20	23	12,1	33
2:46:30	23	12,2	33
2:46:40	23	12,3	33
2:46:50	23	12,5	33
2:47:00	23	12,5	33
2:47:10	23	12,6	33
2:47:20	23	12,6	33
2:47:30	23	12,6	33
2:47:40	23	12,6	33
2:47:50	23	12,6	34
2:48:00	23	12,6	34
2:48:10	23	12,6	34
2:48:20	23	12,6	34
2:48:30	23	12,6	34
2:48:40	23	12,6	34
2:48:50	23	12,6	34
2:49:00	23	12,6	34
2:49:10	23	12,6	34
2:49:20	23	12,6	34
2:49:30	23	12,6	39
2:49:40	23	12,6	43
2:49:50	23	12,6	39
2:50:00	23	12,6	43
2:50:10	23	12,6	41
2:50:20	23	12,6	35
2:50:30	23	12,5	34
2:50:40	23	12,6	36
2:50:50	23	12,6	34
2:51:00	23	12,6	36
2:51:10	23	12,5	34
2:51:20	23	12,5	34
2:51:30	23	12,5	34
2:51:40	23	12,5	34
2:51:50	23	12,5	34
2:52:00	23	12,5	32
2:52:10	23	12,5	34
2:52:20	23	12,5	33
2:52:30	23	12,5	33
2:52:40	23	12,5	35
2:52:50	23	12,5	35
2:53:00	23	12,5	35
2:53:10	23	12,5	34
2:53:20	23	12,5	35
2:53:30	23	12,5	34
2:53:40	23	12,5	33
2:53:50	23	12,5	35
2:54:00	23	12,5	34
2:54:10	23	12,5	35
2:54:20	23	12,5	34
2:54:30	23	12,5	35
2:54:40	23	12,5	36
2:54:50	23	12,5	35
2:55:00	23	12,5	36
2:55:10	23	12,5	35
2:55:20	23	12,5	35
2:55:30	23	12,5	35
2:55:40	23	12,5	35
2:55:50	23	12,5	35
2:56:00	23	12,5	36
2:56:10	23	12,5	35
2:56:20	23	12,5	36
2:56:30	23	12,5	36
2:56:40	23	12,5	36
2:56:50	23	12,5	36
2:57:00	23	12,5	36
2:57:10	24	12,5	36
2:57:20	24	12,5	36
2:57:30	24	12,5	37
2:57:40	24	12,5	37
2:57:50	24	12,5	37
2:58:00	23	12,5	37
2:58:10	24	12,5	36
2:58:20	24	12,5	36
2:58:30	24	12,5	36
2:58:40	24	12,5	37
2:58:50	24	12,5	37
2:59:00	24	12,5	38
2:59:10	24	12,5	38
2:59:20	24	12,5	38
2:59:30	24	12,5	38
2:59:40	24	12,5	39
2:59:50	24	12,5	39
3:00:00	24	12,5	39
3:00:10	24	12,5	40
3:00:20	24	12,5	40
3:00:30	24	12,5	40
3:00:40	24	12,5	40
3:00:50	24	12,5	40
3:01:00	24	12,5	40
3:01:10	24	12,5	40
3:01:20	24	12,5	41
3:01:30	24	12,5	41
3:01:40	24	12,5	41
3:01:50	24	12,5	41
3:02:00	24	12,5	41
3:02:10	24	12,5	41
3:02:20	24	12,5	41
3:02:30	24	12,5	41
3:02:40	24	12,5	41
3:02:50	24	12,5	41
3:03:00	24	12,4	41
3:03:10	24	12,4	42
3:03:20	24	12,4	42
3:03:30	24	12,4	42
3:03:40	24	12,4	42
3:03:50	24	12,4	42
3:04:00	24	12,4	42
3:04:10	24	12,4	42
3:04:20	24	12,4	42
3:04:30	24	12,4	42
3:04:40	24	12,4	42
3:04:50	24	12,4	43
3:05:00	24	12,4	43
3:05:10	24	12,4	43
3:05:20	24	12,4	43
3:05:30	24	12,4	43
3:05:40	24	12,4	43
3:05:50	24	12,4	43
3:06:00	24	12,4	43
3:06:10	24	12,4	43
3:06:20	24	12,4	43
3:06:30	24	12,4	43
3:06:40	24	12,4	44
3:06:50	24	12,4	44
3:07:00	24	12,4	44
3:07:10	24	12,4	44
3:07:20	24	12,4	44
3:07:30	24	12,4	44
3:07:40	24	12,4	44
3:07:50	24	12,4	44
3:08:00	24	12,4	44
3:08:10	24	12,4	45
3:08:20	24	12,3	45
3:08:30	24	12,3	45
3:08:40	24	12,3	45
3:08:50	24	12,3	45
3:09:00	24	12,3	45
3:09:10	24	12,3	45
3:09:20	24	12,3	45
3:09:30	24	12,2	45
3:09:40	24	12,2	45
3:09:50	24	12,2	45
3:10:00	24	12,2	45
3:10:10	24	12,2	45
3:10:20	24	12,2	45
3:10:30	24	12,1	46
3:10:40	24	12,1	46
3:10:50	24	12,0	46
3:11:00	24	12,1	46
3:11:10	24	11,9	46
3:11:20	24	11,9	46
3:11:30	24	11,8	46
3:11:40	24	11,7	46
3:11:50	24	11,9	46
3:12:00	24	11,9	46
3:12:10	24	11,9	47
3:12:20	24	11,9	47
3:12:30	24	11,9	47
3:12:40	24	11,9	47
3:12:50	24	11,8	47
3:13:00	24	11,8	47
3:13:10	24	11,8	47
3:13:20	24	11,8	47
3:13:30	24	11,8	47
3:13:40	24	11,8	47
3:13:50	24	11,8	47
3:14:00	24	11,8	48
3:14:10	24	11,8	48
3:14:20	24	11,8	48
3:14:30	24	11,8	48
3:14:40	24	11,8	48
3:14:50	24	11,7	48
3:15:00	24	11,7	49
3:15:10	24	11,7	49
3:15:20	24	11,7	49
3:15:30	24	11,7	49
3:15:40	24	11,7	50
3:15:50	24	11,7	50
3:16:00	24	11,7	50
3:16:10	24	11,9	50
3:16:20	24	11,9	48
3:16:30	24	11,9	49
3:16:40	24	11,9	49
3:16:50	24	11,8	51
3:17:00	24	11,9	51
3:17:10	24	11,9	51
3:17:20	24	11,9	51
3:17:30	24	11,9	51
3:17:40	24	11,9	51
3:17:50	24	11,9	51
3:18:00	24	11,9	51
3:18:10	24	11,9	51
3:18:20	24	11,9	51
3:18:30	24	11,9	51
3:18:40	24	11,9	51
3:18:50	24	11,9	52
3:19:00	24	11,9	52
3:19:10	24	11,8	52
3:19:20	24	11,8	52
3:19:30	24	11,8	52
3:19:40	24	11,8	52
3:19:50	24	11,8	52
3:20:00	24	11,8	52
3:20:10	24	11,8	52
3:20:20	24	11,8	52
3:20:30	24	11,8	52
3:20:40	24	11,8	52
3:20:50	24	11,8	53
3:21:00	24	11,8	53
3:21:10	24	11,8	53
3:21:20	24	11,8	53
3:21:30	24	11,8	53
3:21:40	24	11,8	53
3:21:50	24	11,8	53
3:22:00	24	11,8	53
3:22:10	24	11,8	53
3:22:20	24	11,8	53
3:22:30	24	11,8	54
3:22:40	24	11,7	53
3:22:50	24	11,7	54
3:23:00	24	12,2	54
3:23:10	24	12,1	54
3:23:20	24	12,1	54
3:23:30	24	12,1	54
3:23:40	24	12,1	54
3:23:50	24	12,1	54
3:24:00	24	12,0	54
3:24:10	24	12,0	54
3:24:20	24	12,1	54
3:24:30	24	12,1	54
3:24:40	24	12,1	54
3:24:50	24	12,1	55
3:25:00	24	12,1	55
3:25:10	24	12,1	55
3:25:20	24	12,1	55
3:25:30	24	12,2	55
3:25:40	24	12,2	55
3:25:50	24	12,2	55
3:26:00	24	12,2	55
3:26:10	24	12,2	55
3:26:20	24	12,2	56
3:26:30	24	12,1	55
3:26:40	24	12,2	56
3:26:50	24	12,1	56
3:27:00	24	12,2	56
3:27:10	24	12,1	56
3:27:20	24	12,1	56
3:27:30	24	12,1	56
3:27:40	24	12,2	57
3:27:50	24	12,2	57
3:28:00	24	12,2	57
3:28:10	24	12,2	57
3:28:20	24	12,1	57
3:28:30	24	12,2	57
3:28:40	24	12,2	58
3:28:50	24	12,2	57
3:29:00	24	12,2	58
3:29:10	24	12,1	58
3:29:20	24	12,1	58
3:29:30	24	12,1	58
3:29:40	24	12,1	60
3:29:50	24	12,1	60
3:30:00	24	12,1	60
3:30:10	24	12,1	60
3:30:20	24	12,1	60
3:30:30	24	12,1	61
3:30:40	24	12,1	61
3:30:50	24	12,1	61
3:31:00	24	12,1	61
3:31:10	24	12,1	61
3:31:20	24	12,1	61
3:31:30	24	12,1	61
3:31:40	24	12,1	62
3:31:50	24	12,1	62
3:32:00	24	12,1	62
3:32:10	24	12,1	62
3:32:20	24	12,1	62
3:32:30	24	12,1	62
3:32:40	24	12,1	62
3:32:50	24	12,1	63
3:33:00	24	12,1	63
3:33:10	24	12,1	63
3:33:20	24	12,1	63
3:33:30	24	12,1	63
3:33:40	24	12,1	63
3:33:50	24	12,1	63
3:34:00	24	12,1	64
3:34:10	24	12,0	64
3:34:20	24	12,0	64
3:34:30	24	12,0	64
3:34:40	24	12,0	64
3:34:50	24	12,0	64
3:35:00	24	11,9	65
3:35:10	24	11,8	65
3:35:20	24	11,8	65
3:35:30	24	11,7	65
3:35:40	24	11,7	66
3:35:50	24	11,9	66
3:36:00	24	11,9	66
3:36:10	24	11,9	66
3:36:20	24	11,9	66
3:36:30	24	11,9	66
3:36:40	24	11,9	66
3:36:50	24	11,9	67
3:37:00	24	11,9	67
3:37:10	24	11,9	67
3:37:20	24	11,8	67
3:37:30	24	11,8	67
3:37:40	24	11,8	67
3:37:50	24	11,8	67
3:38:00	24	11,8	68
3:38:10	24	11,8	68
3:38:20	24	11,8	68
3:38:30	24	11,8	68
3:38:40	24	11,8	68
3:38:50	24	11,8	68
3:39:00	24	11,8	68
3:39:10	24	11,8	69
3:39:20	24	11,8	69
3:39:30	24	11,8	69
3:39:40	24	11,8	69
3:39:50	24	11,8	69
3:40:00	24	11,8	69
3:40:10	24	11,8	70
3:40:20	24	11,8	70
3:40:30	24	11,8	70
3:40:40	24	11,8	70
3:40:50	24	11,8	70
