Repository: ProgWizer/parser

File: project-root/data/Data Acquisition/Data Acquisition/2020 year (143)/20-097.txt
--Test Summary--
Full Path and File Name	
Instrument Name	7222
Instrument Type	Model 7222 Consistometer
Instrument Serial Number	
Test Start Date	02.06.2020
Test Start Time	12:36:21
Test Stop Date	02.06.2020
Test Stop Time	16:10:01
Test Length	3:33:40
Final Sample Time Offset	3:33:40
Controller Schedule Name	
Sampling Period	10 seconds
Comments	
Information	WellID	
Information	Customer	
Information	EngName	
Information	CementClass	
Information	CementMfr	
Information	Additives	84I-50+16ASPM+4CaCl2+0.75SMS+0.1CEX-201+0.1DPC
Information	Density	1500
Information	BHCT	
Information	BHST	
Information	FluidLoss	
Information	JobType	
Calculated Value	Time_30Bc	2:50:20
Calculated Value	Time_70Bc	3:33:40
Initial Temperature (°C)	26 °C
Final Temperature (°C)	24 °C
Initial Pressure (MPa)	0,3 MPa
Final Pressure (MPa)	11,8 MPa
Initial Consistency (Bc)	7 Bc
Final Consistency (Bc)	71 Bc
--Data--
Time (HH:MM:SS)	Temperature (°C)	Pressure (MPa)	Consistency (Bc)
0:00:00	26	0,3	7
0:00:10	26	0,3	8
0:00:20	26	0,4	8
0:00:30	26	0,5	8
0:00:40	26	0,5	8
0:00:50	26	0,6	8
0:01:00	26	0,6	8
0:01:10	26	0,7	8
0:01:20	26	0,8	8
0:01:30	26	0,9	8
0:01:40	26	1,0	8
0:01:50	26	1,0	8
0:02:00	26	1,2	8
0:02:10	26	1,1	8
0:02:20	26	1,3	8
0:02:30	25	1,3	8
0:02:40	25	1,5	8
0:02:50	25	1,5	8
0:03:00	25	1,4	8
0:03:10	25	1,6	8
0:03:20	25	1,5	8
0:03:30	25	1,7	8
0:03:40	25	1,6	8
0:03:50	25	1,8	9
0:04:00	25	1,9	8
0:04:10	25	1,9	9
0:04:20	25	2,0	9
0:04:30	25	2,0	9
0:04:40	25	2,2	9
0:04:50	25	2,1	9
0:05:00	24	2,3	9
0:05:10	24	2,2	9
0:05:20	24	2,4	9
0:05:30	24	2,6	9
0:05:40	24	2,5	9
0:05:50	24	2,6	9
0:06:00	24	2,6	9
0:06:10	24	2,8	9
0:06:20	24	2,7	9
0:06:30	24	2,9	9
0:06:40	24	2,8	9
0:06:50	24	3,0	9
0:07:00	24	3,0	9
0:07:10	24	3,1	9
0:07:20	23	3,3	9
0:07:30	23	3,2	9
0:07:40	23	3,4	9
0:07:50	23	3,4	9
0:08:00	23	3,3	9
0:08:10	23	3,5	9
0:08:20	23	3,5	10
0:08:30	23	3,6	10
0:08:40	23	3,7	9
0:08:50	23	3,6	10
0:09:00	23	3,8	10
0:09:10	23	3,8	10
0:09:20	23	3,9	10
0:09:30	23	3,9	10
0:09:40	23	4,1	10
0:09:50	23	4,0	9
0:10:00	23	4,2	10
0:10:10	23	4,1	10
0:10:20	23	4,3	10
0:10:30	23	4,3	10
0:10:40	23	4,4	9
0:10:50	23	4,4	10
0:11:00	23	4,6	10
0:11:10	22	4,5	10
0:11:20	22	4,7	10
0:11:30	22	4,7	9
0:11:40	22	4,8	10
0:11:50	22	4,8	9
0:12:00	22	5,0	10
0:12:10	22	4,9	9
0:12:20	22	5,0	9
0:12:30	22	5,1	9
0:12:40	22	5,1	9
0:12:50	22	5,3	9
0:13:00	22	5,3	9
0:13:10	22	5,4	9
0:13:20	22	5,4	9
0:13:30	22	5,5	9
0:13:40	22	5,5	9
0:13:50	22	5,6	9
0:14:00	22	5,8	9
0:14:10	22	5,7	9
0:14:20	22	5,8	9
0:14:30	22	5,9	9
0:14:40	22	5,9	9
0:14:50	22	6,0	10
0:15:00	22	6,0	9
0:15:10	22	6,1	10
0:15:20	22	6,2	10
0:15:30	22	6,2	10
0:15:40	22	6,3	10
0:15:50	22	6,4	10
0:16:00	22	6,4	10
0:16:10	22	6,5	10
0:16:20	22	6,5	10
0:16:30	22	6,7	10
0:16:40	22	6,6	10
0:16:50	22	6,7	10
0:17:00	22	6,9	9
0:17:10	22	6,9	10
0:17:20	22	7,0	10
0:17:30	22	6,9	10
0:17:40	22	7,0	10
0:17:50	22	7,2	10
0:18:00	22	7,2	10
0:18:10	22	7,3	9
0:18:20	21	7,3	10
0:18:30	21	7,4	9
0:18:40	21	7,6	9
0:18:50	21	7,5	9
0:19:00	21	7,7	9
0:19:10	21	7,6	9
0:19:20	21	7,7	9
0:19:30	21	7,7	9
0:19:40	21	7,9	9
0:19:50	21	7,9	9
0:20:00	21	8,0	8
0:20:10	21	8,0	8
0:20:20	21	8,1	8
0:20:30	21	8,1	8
0:20:40	21	8,2	8
0:20:50	21	8,6	8
0:21:00	21	8,5	7
0:21:10	21	8,5	7
0:21:20	21	8,5	7
0:21:30	21	8,8	7
0:21:40	21	8,8	7
0:21:50	21	8,8	7
0:22:00	21	8,7	7
0:22:10	21	8,8	7
0:22:20	21	9,1	8
0:22:30	21	9,1	7
0:22:40	21	9,0	8
0:22:50	21	9,0	8
0:23:00	21	9,1	8
0:23:10	21	9,2	8
0:23:20	21	9,3	8
0:23:30	21	9,3	8
0:23:40	21	9,8	8
0:23:50	21	9,7	8
0:24:00	21	9,6	8
0:24:10	21	9,6	8
0:24:20	21	9,6	8
0:24:30	21	9,7	8
0:24:40	21	9,7	8
0:24:50	21	10,1	8
0:25:00	21	10,0	8
0:25:10	21	10,0	8
0:25:20	21	10,0	8
0:25:30	21	10,1	8
0:25:40	21	10,1	8
0:25:50	21	10,2	8
0:26:00	21	10,2	8
0:26:10	21	10,3	8
0:26:20	21	10,4	8
0:26:30	21	10,4	8
0:26:40	21	10,5	8
0:26:50	21	10,6	7
0:27:00	21	10,6	7
0:27:10	21	10,7	8
0:27:20	21	10,8	7
0:27:30	21	10,8	7
0:27:40	21	10,9	7
0:27:50	21	11,0	7
0:28:00	21	11,0	7
0:28:10	21	11,0	6
0:28:20	21	11,1	6
0:28:30	21	11,2	6
0:28:40	21	11,2	6
0:28:50	21	11,3	6
0:29:00	21	11,4	6
0:29:10	21	11,5	6
0:29:20	21	11,5	6
0:29:30	21	11,6	6
0:29:40	21	11,6	6
0:29:50	21	11,7	6
0:30:00	21	11,8	6
0:30:10	21	11,7	6
0:30:20	21	11,7	6
0:30:30	21	11,8	6
0:30:40	21	11,8	6
0:30:50	21	11,7	6
0:31:00	21	11,8	6
0:31:10	21	11,8	6
0:31:20	21	11,7	6
0:31:30	21	11,7	7
0:31:40	21	11,7	6
0:31:50	21	11,8	6
0:32:00	21	11,8	6
0:32:10	21	11,8	6
0:32:20	21	11,8	7
0:32:30	21	11,8	6
0:32:40	21	11,7	7
0:32:50	21	11,7	6
0:33:00	21	11,7	7
0:33:10	21	11,9	7
0:33:20	21	11,9	7
0:33:30	21	11,8	6
0:33:40	21	11,8	6
0:33:50	21	11,8	6
0:34:00	21	11,8	6
0:34:10	21	11,8	6
0:34:20	21	11,8	6
0:34:30	21	11,7	6
0:34:40	21	11,7	6
0:34:50	21	12,1	6
0:35:00	21	12,1	6
0:35:10	21	12,0	6
0:35:20	21	12,0	6
0:35:30	21	12,0	6
0:35:40	21	12,0	6
0:35:50	21	12,0	6
0:36:00	21	11,9	6
0:36:10	21	11,9	6
0:36:20	21	11,9	6
0:36:30	21	11,9	6
0:36:40	21	11,9	6
0:36:50	21	11,9	6
0:37:00	21	11,9	6
0:37:10	21	11,9	6
0:37:20	21	11,9	6
0:37:30	21	11,8	6
0:37:40	21	11,8	6
0:37:50	21	11,8	6
0:38:00	21	11,8	6
0:38:10	21	11,8	6
0:38:20	21	11,8	6
0:38:30	21	11,8	6
0:38:40	21	11,8	6
0:38:50	21	11,7	6
0:39:00	21	11,7	6
0:39:10	21	11,7	6
0:39:20	21	11,7	6
0:39:30	21	11,9	6
0:39:40	21	11,9	6
0:39:50	21	11,8	6
0:40:00	21	11,8	6
0:40:10	21	11,8	6
0:40:20	21	11,8	6
0:40:30	21	11,8	6
0:40:40	21	11,8	6
0:40:50	21	11,8	6
0:41:00	21	11,8	6
0:41:10	21	11,8	6
0:41:20	21	11,8	6
0:41:30	21	11,8	6
0:41:40	21	11,8	6
0:41:50	21	11,8	6
0:42:00	21	11,8	6
0:42:10	21	11,8	6
0:42:20	21	11,7	6
0:42:30	21	11,7	6
0:42:40	21	11,7	6
0:42:50	21	11,7	6
0:43:00	21	11,7	6
0:43:10	21	11,8	6
0:43:20	21	11,8	6
0:43:30	21	11,8	6
0:43:40	21	11,8	6
0:43:50	21	11,8	6
0:44:00	21	11,8	6
0:44:10	21	11,8	6
0:44:20	21	11,8	6
0:44:30	21	11,8	6
0:44:40	21	11,8	6
0:44:50	21	11,8	6
0:45:00	21	11,8	6
0:45:10	21	11,8	6
0:45:20	21	11,8	6
0:45:30	21	11,7	6
0:45:40	21	11,7	6
0:45:50	21	11,7	6
0:46:00	21	11,7	6
0:46:10	21	11,7	6
0:46:20	21	11,7	6
0:46:30	21	11,7	6
0:46:40	21	11,7	6
0:46:50	21	11,9	6
0:47:00	21	11,9	6
0:47:10	21	11,9	6
0:47:20	21	11,8	6
0:47:30	21	11,8	7
0:47:40	21	11,8	6
0:47:50	21	11,8	7
0:48:00	21	11,8	7
0:48:10	21	11,8	7
0:48:20	21	11,8	7
0:48:30	21	11,8	6
0:48:40	21	11,8	7
0:48:50	21	11,8	6
0:49:00	21	11,8	6
0:49:10	21	11,8	6
0:49:20	21	11,8	6
0:49:30	21	11,8	7
0:49:40	21	11,8	7
0:49:50	21	11,8	7
0:50:00	21	11,8	7
0:50:10	21	11,8	7
0:50:20	21	11,8	7
0:50:30	21	11,8	7
0:50:40	21	11,8	7
0:50:50	21	11,8	7
0:51:00	21	11,8	7
0:51:10	21	11,8	7
0:51:20	21	11,7	7
0:51:30	21	11,7	7
0:51:40	21	11,7	7
0:51:50	21	11,7	7
0:52:00	21	11,7	7
0:52:10	21	11,7	7
0:52:20	21	11,7	7
0:52:30	21	11,7	7
0:52:40	21	11,7	7
0:52:50	21	11,7	7
0:53:00	21	11,7	7
0:53:10	21	11,9	7
0:53:20	21	11,9	7
0:53:30	21	11,9	7
0:53:40	21	11,9	7
0:53:50	21	11,9	7
0:54:00	21	11,9	7
0:54:10	21	11,9	7
0:54:20	21	11,8	7
0:54:30	21	11,8	7
0:54:40	21	11,8	7
0:54:50	21	11,8	7
0:55:00	21	11,8	7
0:55:10	21	11,8	7
0:55:20	21	11,8	7
0:55:30	21	11,8	7
0:55:40	21	11,8	7
0:55:50	21	11,8	7
0:56:00	21	11,8	7
0:56:10	21	11,8	7
0:56:20	21	11,8	7
0:56:30	21	11,8	7
0:56:40	21	11,8	7
0:56:50	21	11,8	7
0:57:00	21	11,8	7
0:57:10	21	11,8	7
0:57:20	21	11,8	7
0:57:30	21	11,8	7
0:57:40	21	11,8	7
0:57:50	21	11,8	7
0:58:00	21	11,8	7
0:58:10	21	11,7	7
0:58:20	21	11,7	7
0:58:30	21	11,7	7
0:58:40	21	11,7	7
0:58:50	21	11,7	7
0:59:00	21	11,7	7
0:59:10	21	11,7	7
0:59:20	21	11,7	7
0:59:30	21	11,7	7
0:59:40	21	11,8	7
0:59:50	21	11,7	7
1:00:00	21	11,7	7
1:00:10	21	11,7	7
1:00:20	21	11,7	7
1:00:30	21	11,7	7
1:00:40	21	11,7	7
1:00:50	21	11,9	7
1:01:00	21	11,9	7
1:01:10	21	11,9	7
1:01:20	21	11,9	7
1:01:30	21	11,9	7
1:01:40	21	11,9	7
1:01:50	21	11,9	7
1:02:00	21	11,9	7
1:02:10	21	11,9	7
1:02:20	21	11,8	7
1:02:30	21	11,8	7
1:02:40	21	11,8	7
1:02:50	21	11,8	7
1:03:00	21	11,8	7
1:03:10	21	11,8	7
1:03:20	21	11,8	7
1:03:30	21	11,8	7
1:03:40	21	11,8	7
1:03:50	21	11,8	7
1:04:00	21	11,8	7
1:04:10	21	11,8	7
1:04:20	21	11,8	7
1:04:30	21	11,8	7
1:04:40	21	11,8	7
1:04:50	21	11,8	7
1:05:00	21	11,8	7
1:05:10	21	11,8	7
1:05:20	21	11,8	7
1:05:30	21	11,8	7
1:05:40	21	11,8	7
1:05:50	21	11,8	7
1:06:00	21	11,8	7
1:06:10	21	11,8	7
1:06:20	21	11,8	7
1:06:30	21	11,8	7
1:06:40	21	11,8	7
1:06:50	21	11,8	7
1:07:00	21	11,8	7
1:07:10	21	11,8	7
1:07:20	21	11,8	7
1:07:30	21	11,8	7
1:07:40	21	11,8	7
1:07:50	21	11,8	7
1:08:00	21	11,8	7
1:08:10	21	11,8	7
1:08:20	21	11,8	7
1:08:30	21	11,8	7
1:08:40	21	11,8	7
1:08:50	21	11,8	7
1:09:00	21	11,8	7
1:09:10	21	11,8	7
1:09:20	21	11,7	7
1:09:30	21	11,7	7
1:09:40	21	11,8	7
1:09:50	21	11,7	7
1:10:00	21	11,8	7
1:10:10	21	11,8	7
1:10:20	21	11,8	7
1:10:30	21	11,8	7
1:10:40	21	11,8	7
1:10:50	21	11,7	7
1:11:00	21	11,7	7
1:11:10	21	11,7	7
1:11:20	21	11,8	7
1:11:30	21	11,7	7
1:11:40	21	11,7	7
1:11:50	21	11,7	7
1:12:00	21	11,7	7
1:12:10	21	11,7	7
1:12:20	21	11,7	7
1:12:30	21	11,7	7
1:12:40	21	11,7	7
1:12:50	21	11,7	7
1:13:00	21	11,7	7
1:13:10	21	11,7	7
1:13:20	21	11,9	7
1:13:30	21	11,9	8
1:13:40	21	11,9	7
1:13:50	21	11,9	7
1:14:00	21	11,9	8
1:14:10	21	11,9	8
1:14:20	21	11,9	8
1:14:30	21	11,9	8
1:14:40	21	11,9	8
1:14:50	21	11,9	8
1:15:00	21	11,8	8
1:15:10	21	11,8	8
1:15:20	21	11,9	8
1:15:30	21	11,8	8
1:15:40	21	11,8	8
1:15:50	21	11,9	8
1:16:00	21	11,9	8
1:16:10	21	11,9	8
1:16:20	21	11,9	8
1:16:30	21	11,9	8
1:16:40	21	12,0	8
1:16:50	21	11,9	8
1:17:00	21	11,9	8
1:17:10	21	11,9	8
1:17:20	21	11,9	8
1:17:30	21	12,0	8
1:17:40	21	11,9	8
1:17:50	21	11,9	8
1:18:00	21	12,0	8
1:18:10	21	11,9	8
1:18:20	21	11,9	8
1:18:30	21	11,9	8
1:18:40	21	11,9	8
1:18:50	21	11,9	8
1:19:00	21	11,9	8
1:19:10	21	11,9	8
1:19:20	21	11,9	8
1:19:30	21	11,9	8
1:19:40	21	11,9	8
1:19:50	21	11,9	8
1:20:00	21	11,9	8
1:20:10	21	11,9	8
1:20:20	21	11,9	8
1:20:30	21	11,9	9
1:20:40	21	11,9	9
1:20:50	21	11,9	9
1:21:00	21	11,9	9
1:21:10	21	11,9	9
1:21:20	21	11,9	9
1:21:30	21	11,9	9
1:21:40	21	11,9	9
1:21:50	21	11,9	9
1:22:00	21	11,9	9
1:22:10	21	11,9	9
1:22:20	21	11,9	9
1:22:30	21	11,9	9
1:22:40	21	11,8	9
1:22:50	21	11,8	9
1:23:00	21	11,8	8
1:23:10	21	11,8	9
1:23:20	21	11,8	9
1:23:30	21	11,8	9
1:23:40	21	11,8	9
1:23:50	21	11,8	9
1:24:00	21	11,8	9
1:24:10	21	11,8	9
1:24:20	21	11,8	9
1:24:30	21	11,7	9
1:24:40	21	11,8	9
1:24:50	21	11,8	9
1:25:00	21	11,8	9
1:25:10	21	11,8	9
1:25:20	21	11,8	9
1:25:30	21	11,8	9
1:25:40	21	11,8	9
1:25:50	21	11,8	9
1:26:00	21	11,8	9
1:26:10	21	11,8	9
1:26:20	21	11,8	9
1:26:30	21	11,8	9
1:26:40	21	11,8	9
1:26:50	21	11,8	9
1:27:00	21	11,8	9
1:27:10	21	11,8	9
1:27:20	21	11,8	9
1:27:30	21	11,7	9
1:27:40	21	11,8	9
1:27:50	21	11,8	9
1:28:00	21	11,8	9
1:28:10	21	11,8	9
1:28:20	21	11,8	9
1:28:30	21	11,8	9
1:28:40	21	11,8	9
1:28:50	21	11,8	9
1:29:00	21	11,8	9
1:29:10	21	11,8	9
1:29:20	21	11,8	9
1:29:30	21	11,8	9
1:29:40	21	11,8	9
1:29:50	21	11,8	9
1:30:00	21	11,8	9
1:30:10	21	11,8	9
1:30:20	21	11,8	9
1:30:30	21	11,8	9
1:30:40	21	11,8	9
1:30:50	21	11,8	9
1:31:00	21	11,8	9
1:31:10	21	11,8	9
1:31:20	21	11,8	9
1:31:30	21	11,8	9
1:31:40	21	11,8	9
1:31:50	21	11,8	10
1:32:00	21	11,8	10
1:32:10	21	11,8	10
1:32:20	21	11,8	10
1:32:30	21	11,8	10
1:32:40	21	11,7	10
1:32:50	21	11,7	10
1:33:00	21	11,8	10
1:33:10	21	11,8	10
1:33:20	21	11,7	10
1:33:30	21	11,7	10
1:33:40	21	11,7	10
1:33:50	21	11,7	10
1:34:00	21	11,7	10
1:34:10	21	11,7	10
1:34:20	21	11,7	10
1:34:30	21	11,7	10
1:34:40	21	11,7	10
1:34:50	22	11,7	10
1:35:00	22	11,8	10
1:35:10	21	11,8	10
1:35:20	22	11,8	10
1:35:30	22	11,8	10
1:35:40	22	11,8	10
1:35:50	22	11,8	10
1:36:00	22	11,8	10
1:36:10	22	11,8	10
1:36:20	22	11,8	10
1:36:30	22	11,8	10
1:36:40	22	11,8	10
1:36:50	22	11,8	10
1:37:00	22	11,8	10
1:37:10	22	11,8	10
1:37:20	22	11,8	10
1:37:30	22	11,8	10
1:37:40	22	11,8	10
1:37:50	22	11,8	10
1:38:00	22	11,8	10
1:38:10	22	11,8	10
1:38:20	22	11,8	10
1:38:30	22	11,8	10
1:38:40	22	11,8	10
1:38:50	22	11,8	10
1:39:00	22	11,8	10
1:39:10	22	11,8	11
1:39:20	22	11,8	11
1:39:30	22	11,8	11
1:39:40	22	11,8	11
1:39:50	22	11,8	11
1:40:00	22	11,8	11
1:40:10	22	11,7	11
1:40:20	22	11,8	11
1:40:30	22	11,8	11
1:40:40	22	11,8	11
1:40:50	22	11,8	11
1:41:00	22	11,8	11
1:41:10	22	11,8	11
1:41:20	22	11,8	11
1:41:30	22	11,8	11
1:41:40	22	11,8	11
1:41:50	22	11,7	11
1:42:00	22	11,8	11
1:42:10	22	11,7	11
1:42:20	22	11,7	11
1:42:30	22	11,8	11
1:42:40	22	11,7	11
1:42:50	22	11,7	11
1:43:00	22	11,7	11
1:43:10	22	11,7	11
1:43:20	22	11,7	11
1:43:30	22	11,7	11
1:43:40	22	11,7	11
1:43:50	22	11,7	11
1:44:00	22	11,7	11
1:44:10	22	11,7	11
1:44:20	22	11,7	11
1:44:30	22	11,8	11
1:44:40	22	11,8	11
1:44:50	22	11,8	11
1:45:00	22	11,8	11
1:45:10	22	11,8	11
1:45:20	22	11,8	11
1:45:30	22	11,8	11
1:45:40	22	11,8	11
1:45:50	22	11,8	11
1:46:00	22	11,8	11
1:46:10	22	11,8	11
1:46:20	22	11,8	11
1:46:30	22	11,8	11
1:46:40	22	11,8	11
1:46:50	22	11,8	11
1:47:00	22	11,8	11
1:47:10	22	11,8	11
1:47:20	22	11,8	11
1:47:30	22	11,8	11
1:47:40	22	11,8	11
1:47:50	22	11,8	11
1:48:00	22	11,8	11
1:48:10	22	11,8	11
1:48:20	22	11,8	11
1:48:30	22	11,8	11
1:48:40	22	11,8	11
1:48:50	22	11,8	11
1:49:00	22	11,8	11
1:49:10	22	11,8	11
1:49:20	22	11,8	11
1:49:30	22	11,8	11
1:49:40	22	11,8	11
1:49:50	22	11,8	11
1:50:00	22	11,8	11
1:50:10	22	11,8	11
1:50:20	22	11,8	11
1:50:30	22	11,8	11
1:50:40	22	11,8	11
1:50:50	22	11,8	11
1:51:00	22	11,8	11
1:51:10	22	11,8	11
1:51:20	22	11,8	11
1:51:30	22	11,8	11
1:51:40	22	11,8	11
1:51:50	22	11,8	11
1:52:00	22	11,8	11
1:52:10	22	11,8	11
1:52:20	22	11,8	11
1:52:30	22	11,8	11
1:52:40	22	11,8	11
1:52:50	22	11,8	11
1:53:00	22	11,7	11
1:53:10	22	11,7	11
1:53:20	22	11,7	11
1:53:30	22	11,7	11
1:53:40	22	11,7	11
1:53:50	22	11,7	11
1:54:00	22	11,7	11
1:54:10	22	11,7	11
1:54:20	22	11,7	11
1:54:30	22	11,8	11
1:54:40	22	11,8	11
1:54:50	22	11,8	12
1:55:00	22	11,8	12
1:55:10	22	11,8	12
1:55:20	22	11,8	12
1:55:30	22	11,8	12
1:55:40	22	11,8	12
1:55:50	22	11,8	12
1:56:00	22	11,8	12
1:56:10	22	11,8	12
1:56:20	22	11,8	12
1:56:30	22	11,8	12
1:56:40	22	11,8	12
1:56:50	22	11,8	12
1:57:00	22	11,8	12
1:57:10	22	11,8	12
1:57:20	22	11,8	12
1:57:30	22	11,8	12
1:57:40	22	11,8	12
1:57:50	22	11,8	12
1:58:00	22	11,8	12
1:58:10	22	11,8	12
1:58:20	22	11,8	12
1:58:30	22	11,8	12
1:58:40	22	11,8	12
1:58:50	22	11,8	12
1:59:00	22	11,8	12
1:59:10	22	11,8	12
1:59:20	22	11,8	13
1:59:30	22	11,8	13
1:59:40	22	11,8	13
1:59:50	22	11,8	13
2:00:00	22	11,8	13
2:00:10	22	11,8	13
2:00:20	22	11,8	13
2:00:30	22	11,8	13
2:00:40	22	11,8	13
2:00:50	22	11,8	13
2:01:00	22	11,8	13
2:01:10	22	11,7	13
2:01:20	22	11,7	13
2:01:30	22	11,7	13
2:01:40	22	11,7	13
2:01:50	22	11,7	13
2:02:00	22	11,7	13
2:02:10	22	11,7	13
2:02:20	22	11,7	13
2:02:30	22	11,7	14
2:02:40	22	11,7	14
2:02:50	22	11,7	14
2:03:00	22	11,7	14
2:03:10	22	11,8	14
2:03:20	22	11,8	14
2:03:30	22	11,8	14
2:03:40	22	11,7	14
2:03:50	22	11,7	14
2:04:00	22	11,7	14
2:04:10	22	11,7	14
2:04:20	22	11,7	14
2:04:30	22	11,7	14
2:04:40	22	11,7	14
2:04:50	22	11,7	14
2:05:00	22	11,8	14
2:05:10	22	11,8	14
2:05:20	22	11,8	14
2:05:30	22	11,8	14
2:05:40	22	11,8	14
2:05:50	22	11,8	14
2:06:00	22	11,8	14
2:06:10	23	11,8	14
2:06:20	23	11,8	14
2:06:30	23	11,8	14
2:06:40	23	11,8	14
2:06:50	23	11,8	14
2:07:00	23	11,8	14
2:07:10	23	11,8	14
2:07:20	23	11,8	14
2:07:30	23	11,8	14
2:07:40	23	11,8	14
2:07:50	23	11,8	14
2:08:00	23	11,8	14
2:08:10	23	11,8	14
2:08:20	23	11,8	15
2:08:30	23	11,8	15
2:08:40	23	11,8	15
2:08:50	23	11,8	15
2:09:00	23	11,8	15
2:09:10	23	11,8	15
2:09:20	23	11,8	15
2:09:30	23	11,8	15
2:09:40	23	11,8	15
2:09:50	23	11,8	15
2:10:00	23	11,8	15
2:10:10	23	11,8	15
2:10:20	23	11,8	15
2:10:30	23	11,8	15
2:10:40	23	11,8	15
2:10:50	23	11,8	15
2:11:00	23	11,8	15
2:11:10	23	11,8	15
2:11:20	23	11,8	15
2:11:30	23	11,7	15
2:11:40	23	11,7	15
2:11:50	23	11,7	15
2:12:00	23	11,7	15
2:12:10	23	11,7	15
2:12:20	23	11,7	15
2:12:30	23	11,7	15
2:12:40	23	11,8	15
2:12:50	23	11,8	15
2:13:00	23	11,8	15
2:13:10	23	11,8	16
2:13:20	23	11,8	16
2:13:30	23	11,8	16
2:13:40	23	11,8	16
2:13:50	23	11,8	16
2:14:00	23	11,8	16
2:14:10	23	11,8	16
2:14:20	23	11,8	16
2:14:30	23	11,8	16
2:14:40	23	11,8	16
2:14:50	23	11,8	16
2:15:00	23	11,8	16
2:15:10	23	11,8	16
2:15:20	23	11,7	17
2:15:30	23	11,7	17
2:15:40	23	11,8	17
2:15:50	23	11,7	17
2:16:00	23	11,7	17
2:16:10	23	11,7	17
2:16:20	23	11,7	17
2:16:30	23	11,7	17
2:16:40	23	11,7	17
2:16:50	23	11,7	17
2:17:00	23	11,7	17
2:17:10	23	11,7	17
2:17:20	23	11,7	17
2:17:30	23	11,9	17
2:17:40	23	11,9	17
2:17:50	23	11,9	17
2:18:00	23	11,9	17
2:18:10	23	11,9	17
2:18:20	23	11,9	17
2:18:30	23	11,9	18
2:18:40	23	11,9	17
2:18:50	23	11,9	17
2:19:00	23	11,9	17
2:19:10	23	11,9	18
2:19:20	23	11,9	18
2:19:30	23	11,9	18
2:19:40	23	11,9	18
2:19:50	23	11,9	18
2:20:00	23	11,8	18
2:20:10	23	11,8	18
2:20:20	23	11,8	18
2:20:30	23	11,8	18
2:20:40	23	11,8	18
2:20:50	23	11,8	18
2:21:00	23	11,8	18
2:21:10	23	11,8	18
2:21:20	23	11,8	18
2:21:30	23	11,8	18
2:21:40	23	11,8	18
2:21:50	23	11,8	19
2:22:00	23	11,8	19
2:22:10	23	11,8	19
2:22:20	23	11,8	19
2:22:30	23	11,8	19
2:22:40	23	11,8	19
2:22:50	23	11,8	19
2:23:00	23	11,8	19
2:23:10	23	11,8	19
2:23:20	23	11,8	19
2:23:30	23	11,8	19
2:23:40	23	11,8	19
2:23:50	23	11,8	19
2:24:00	23	11,8	19
2:24:10	23	11,8	19
2:24:20	23	11,8	19
2:24:30	23	11,8	19
2:24:40	23	11,8	20
2:24:50	23	11,8	20
2:25:00	23	11,8	20
2:25:10	23	11,8	20
2:25:20	23	11,8	20
2:25:30	23	11,8	20
2:25:40	23	11,8	20
2:25:50	23	11,8	20
2:26:00	23	11,8	20
2:26:10	23	11,8	20
2:26:20	23	11,7	20
2:26:30	23	11,7	20
2:26:40	23	11,7	20
2:26:50	23	11,7	20
2:27:00	23	11,7	20
2:27:10	23	11,7	20
2:27:20	23	11,7	21
2:27:30	23	11,7	21
2:27:40	23	11,7	21
2:27:50	23	11,9	21
2:28:00	23	11,9	21
2:28:10	23	11,9	21
2:28:20	23	11,9	21
2:28:30	23	11,9	21
2:28:40	23	11,9	21
2:28:50	23	11,9	21
2:29:00	23	11,9	21
2:29:10	23	11,9	21
2:29:20	23	11,9	22
2:29:30	23	11,9	21
2:29:40	23	11,8	21
2:29:50	23	11,8	21
2:30:00	23	11,8	21
2:30:10	23	11,8	22
2:30:20	23	11,8	21
2:30:30	23	11,8	22
2:30:40	23	11,8	22
2:30:50	23	11,8	22
2:31:00	23	11,8	22
2:31:10	23	11,8	22
2:31:20	23	11,8	22
2:31:30	23	11,8	22
2:31:40	23	11,8	22
2:31:50	23	11,8	22
2:32:00	23	11,8	22
2:32:10	23	11,8	22
2:32:20	23	11,8	22
2:32:30	23	11,8	23
2:32:40	23	11,8	22
2:32:50	23	11,8	23
2:33:00	23	11,8	23
2:33:10	23	11,8	23
2:33:20	23	11,8	23
2:33:30	23	11,8	23
2:33:40	23	11,8	23
2:33:50	23	11,8	23
2:34:00	23	11,8	23
2:34:10	23	11,8	23
2:34:20	23	11,8	23
2:34:30	23	11,8	24
2:34:40	23	11,8	24
2:34:50	23	11,7	23
2:35:00	23	11,8	23
2:35:10	23	11,8	23
2:35:20	23	11,7	23
2:35:30	23	11,8	23
2:35:40	23	11,8	23
2:35:50	23	11,7	23
2:36:00	23	11,7	23
2:36:10	23	11,7	23
2:36:20	23	11,7	23
2:36:30	23	11,8	23
2:36:40	23	11,7	23
2:36:50	23	11,7	23
2:37:00	23	11,7	23
2:37:10	23	11,7	23
2:37:20	23	11,7	23
2:37:30	23	11,7	23
2:37:40	23	11,7	23
2:37:50	23	11,7	24
2:38:00	23	11,7	24
2:38:10	23	11,7	24
2:38:20	23	11,7	24
2:38:30	23	11,9	24
2:38:40	23	11,9	24
2:38:50	23	11,9	24
2:39:00	23	11,9	24
2:39:10	23	11,9	24
2:39:20	23	11,9	24
2:39:30	23	11,9	24
2:39:40	23	11,9	24
2:39:50	23	11,9	24
2:40:00	23	11,9	24
2:40:10	23	11,8	24
2:40:20	23	11,8	24
2:40:30	23	11,8	25
2:40:40	23	11,8	25
2:40:50	23	11,8	25
2:41:00	23	11,8	25
2:41:10	23	11,8	25
2:41:20	23	11,8	26
2:41:30	23	11,8	26
2:41:40	23	11,8	30
2:41:50	23	11,8	26
2:42:00	23	11,8	27
2:42:10	23	11,8	26
2:42:20	23	11,8	26
2:42:30	23	11,8	26
2:42:40	23	11,8	26
2:42:50	23	11,8	26
2:43:00	23	11,8	26
2:43:10	23	11,8	26
2:43:20	23	11,8	26
2:43:30	23	11,8	26
2:43:40	23	11,8	26
2:43:50	23	11,8	26
2:44:00	23	11,8	26
2:44:10	23	11,8	26
2:44:20	23	11,8	26
2:44:30	23	11,7	26
2:44:40	23	11,8	26
2:44:50	23	11,7	26
2:45:00	24	11,7	26
2:45:10	24	11,7	26
2:45:20	23	11,7	27
2:45:30	23	11,7	27
2:45:40	23	11,7	27
2:45:50	24	11,7	27
2:46:00	24	11,7	27
2:46:10	24	11,7	27
2:46:20	24	11,8	27
2:46:30	24	11,8	27
2:46:40	24	11,8	27
2:46:50	24	11,8	28
2:47:00	24	11,8	28
2:47:10	24	11,8	28
2:47:20	24	11,8	28
2:47:30	24	11,8	28
2:47:40	24	11,8	29
2:47:50	24	11,8	29
2:48:00	24	11,8	29
2:48:10	24	11,8	29
2:48:20	24	11,8	29
2:48:30	24	11,8	29
2:48:40	24	11,8	29
2:48:50	24	11,8	29
2:49:00	24	11,8	29
2:49:10	24	11,8	30
2:49:20	24	11,8	30
2:49:30	24	11,8	30
2:49:40	24	11,8	30
2:49:50	24	11,8	30
2:50:00	24	11,7	30
2:50:10	24	11,7	30
2:50:20	24	11,7	30
2:50:30	24	11,7	30
2:50:40	24	11,7	30
2:50:50	24	11,7	30
2:51:00	24	11,7	30
2:51:10	24	11,7	31
2:51:20	24	11,8	31
2:51:30	24	11,8	31
2:51:40	24	11,8	31
2:51:50	24	11,8	31
2:52:00	24	11,8	31
2:52:10	24	11,8	31
2:52:20	24	11,8	31
2:52:30	24	11,8	31
2:52:40	24	11,8	31
2:52:50	24	11,7	31
2:53:00	24	11,7	31
2:53:10	24	11,7	31
2:53:20	24	11,8	32
2:53:30	24	11,8	32
2:53:40	24	11,7	32
2:53:50	24	11,7	32
2:54:00	24	11,7	32
2:54:10	24	11,7	32
2:54:20	24	11,7	32
2:54:30	24	11,7	32
2:54:40	24	11,7	32
2:54:50	24	11,7	32
2:55:00	24	11,7	33
2:55:10	24	11,7	33
2:55:20	24	11,7	33
2:55:30	24	11,8	33
2:55:40	24	11,8	33
2:55:50	24	11,8	33
2:56:00	24	11,8	34
2:56:10	24	11,8	34
2:56:20	24	11,8	34
2:56:30	24	11,8	34
2:56:40	24	11,8	34
2:56:50	24	11,8	34
2:57:00	24	11,8	34
2:57:10	24	11,8	34
2:57:20	24	11,8	34
2:57:30	24	11,8	34
2:57:40	24	11,8	35
2:57:50	24	11,8	35
2:58:00	24	11,8	35
2:58:10	24	11,8	35
2:58:20	24	11,8	35
2:58:30	24	11,8	35
2:58:40	24	11,8	35
2:58:50	24	11,8	35
2:59:00	24	11,8	35
2:59:10	24	11,8	36
2:59:20	24	11,9	36
2:59:30	24	11,8	36
2:59:40	24	11,8	36
2:59:50	24	11,8	36
3:00:00	24	11,9	36
3:00:10	24	11,8	36
3:00:20	24	11,8	36
3:00:30	24	11,8	36
3:00:40	24	11,9	36
3:00:50	24	11,9	37
3:01:00	24	11,9	37
3:01:10	24	12,0	37
3:01:20	24	12,0	37
3:01:30	24	12,0	37
3:01:40	24	12,0	37
3:01:50	24	12,0	37
3:02:00	24	12,1	37
3:02:10	24	12,1	37
3:02:20	24	12,1	38
3:02:30	24	12,1	38
3:02:40	24	12,1	38
3:02:50	24	12,1	38
3:03:00	24	12,1	38
3:03:10	24	12,1	38
3:03:20	24	12,1	38
3:03:30	24	12,1	38
3:03:40	24	12,1	39
3:03:50	24	12,1	39
3:04:00	24	12,1	39
3:04:10	24	12,1	39
3:04:20	24	12,1	39
3:04:30	24	12,1	39
3:04:40	24	12,1	39
3:04:50	24	12,1	39
3:05:00	24	12,1	39
3:05:10	24	12,1	40
3:05:20	24	12,0	40
3:05:30	24	12,0	40
3:05:40	24	12,0	40
3:05:50	24	12,0	40
3:06:00	24	12,0	40
3:06:10	24	12,0	40
3:06:20	24	12,0	40
3:06:30	24	12,0	40
3:06:40	24	12,0	40
3:06:50	24	12,0	40
3:07:00	24	12,0	41
3:07:10	24	12,0	41
3:07:20	24	12,0	41
3:07:30	24	12,0	41
3:07:40	24	12,0	41
3:07:50	24	12,0	41
3:08:00	24	12,0	42
3:08:10	24	12,0	42
3:08:20	24	12,0	42
3:08:30	24	12,0	42
3:08:40	24	12,0	42
3:08:50	24	12,0	42
3:09:00	24	12,0	42
3:09:10	24	12,0	42
3:09:20	24	12,0	42
3:09:30	24	12,0	43
3:09:40	24	12,0	43
3:09:50	24	12,0	43
3:10:00	24	12,0	43
3:10:10	24	12,0	43
3:10:20	24	11,9	43
3:10:30	24	11,9	43
3:10:40	24	11,9	43
3:10:50	24	11,9	43
3:11:00	24	11,9	44
3:11:10	24	11,9	44
3:11:20	24	11,9	44
3:11:30	24	11,9	44
3:11:40	24	11,9	44
3:11:50	24	11,9	44
3:12:00	24	11,9	44
3:12:10	24	11,9	44
3:12:20	24	11,9	44
3:12:30	24	11,9	44
3:12:40	24	11,9	45
3:12:50	24	11,9	45
3:13:00	24	11,9	45
3:13:10	24	11,9	45
3:13:20	24	11,9	45
3:13:30	24	11,9	45
3:13:40	24	11,9	45
3:13:50	24	11,9	46
3:14:00	24	11,9	46
3:14:10	24	11,9	46
3:14:20	24	11,9	46
3:14:30	24	11,9	46
3:14:40	24	11,9	46
3:14:50	24	11,9	47
3:15:00	24	11,9	47
3:15:10	24	11,9	47
3:15:20	24	11,8	47
3:15:30	24	11,8	47
3:15:40	24	11,8	48
3:15:50	24	11,8	48
3:16:00	24	11,8	48
3:16:10	24	11,8	48
3:16:20	24	11,8	48
3:16:30	24	11,8	49
3:16:40	24	11,8	49
3:16:50	24	11,8	49
3:17:00	24	11,8	49
3:17:10	24	11,8	51
3:17:20	24	11,8	50
3:17:30	24	11,8	51
3:17:40	24	11,8	50
3:17:50	24	11,8	50
3:18:00	24	11,8	50
3:18:10	24	11,8	50
3:18:20	24	11,8	50
3:18:30	24	11,8	52
3:18:40	24	11,8	51
3:18:50	24	11,8	52
3:19:00	24	11,8	51
3:19:10	24	11,8	51
3:19:20	24	11,8	52
3:19:30	24	11,9	52
3:19:40	24	11,9	52
3:19:50	24	12,1	52
3:20:00	24	12,2	53
3:20:10	24	12,2	53
3:20:20	24	12,2	53
3:20:30	24	12,1	53
3:20:40	24	12,1	54
3:20:50	24	12,1	54
3:21:00	24	12,1	54
3:21:10	24	12,0	54
3:21:20	24	12,1	54
3:21:30	24	11,9	54
3:21:40	24	12,1	54
3:21:50	24	12,0	55
3:22:00	24	11,9	55
3:22:10	24	11,9	55
3:22:20	24	11,8	55
3:22:30	24	11,9	56
3:22:40	24	11,8	56
3:22:50	24	11,8	56
3:23:00	24	11,8	56
3:23:10	24	11,8	56
3:23:20	24	11,8	56
3:23:30	24	11,8	56
3:23:40	24	11,8	57
3:23:50	24	11,8	57
3:24:00	24	11,8	57
3:24:10	24	11,8	57
3:24:20	24	11,8	57
3:24:30	24	11,8	58
3:24:40	24	11,8	58
3:24:50	24	11,7	58
3:25:00	24	11,7	58
3:25:10	24	11,7	59
3:25:20	24	11,7	59
3:25:30	24	11,7	59
3:25:40	24	11,7	60
3:25:50	24	11,7	60
3:26:00	24	11,8	60
3:26:10	24	11,8	60
3:26:20	24	11,8	60
3:26:30	24	11,8	60
3:26:40	24	11,8	60
3:26:50	24	11,8	60
3:27:00	24	11,8	61
3:27:10	24	11,7	61
3:27:20	24	11,8	61
3:27:30	24	11,7	61
3:27:40	24	11,8	61
3:27:50	24	11,8	61
3:28:00	24	11,8	61
3:28:10	24	11,8	62
3:28:20	24	11,8	62
3:28:30	24	11,8	62
3:28:40	24	11,8	64
3:28:50	24	11,8	64
3:29:00	24	11,8	64
3:29:10	24	11,8	65
3:29:20	24	11,8	67
3:29:30	24	11,8	67
3:29:40	24	11,8	65
3:29:50	24	11,8	65
3:30:00	24	11,8	65
3:30:10	24	11,8	65
3:30:20	24	11,8	65
3:30:30	24	11,8	66
3:30:40	24	11,8	66
3:30:50	24	11,8	66
3:31:00	24	11,8	66
3:31:10	24	11,8	66
3:31:20	24	11,8	67
3:31:30	24	11,8	67
3:31:40	24	11,9	67
3:31:50	24	11,9	68
3:32:00	24	11,8	68
3:32:10	24	11,9	68
3:32:20	24	11,9	68
3:32:30	24	11,9	68
3:32:40	24	11,8	68
3:32:50	24	11,8	69
3:33:00	24	11,8	69
3:33:10	24	11,8	69
3:33:20	24	11,8	70
3:33:30	24	11,8	71
3:33:40	24	11,8	71

File: project-root/data/Data Acquisition/Data Acquisition/2020 year (143)/20-098.txt (part 1 of 5)
--Test Summary--
Full Path and File Name	
Instrument Name	7322
Instrument Type	Model 7322 Consistometer - Variable Speed
Instrument Serial Number	
Test Start Date	03.06.2020
Test Start Time	12:18:55
Test Stop Date	03.06.2020
Test Stop Time	14:18:40
Test Length	1:59:45
Final Sample Time Offset	1:59:44
Controller Schedule Name	
Sampling Period	1 second
Comments	
Information	WellID	
Information	Customer	
Information	EngName	
Information	CementClass	G
Information	CementMfr	Ñóõîé Ëîã
Information	Additives	100G+5DART+0.5CFL-450+0.1CD-301
Information	Density	1900
Information	BHCT	
Information	BHST	
Information	FluidLoss	
Information	JobType	
Calculated Value	Time_30Bc	N/A
Calculated Value	Time_70Bc	N/A
Initial Temperature (°C)	23 °C
Final Temperature (°C)	40 °C
Initial Pressure (MPa)	0,6 MPa
Final Pressure (MPa)	25,8 MPa
Initial Consistency (Bc)	24 Bc
Final Consistency (Bc)	21 Bc
Initial Wall Temperature (°C)	19 °C
Final Wall Temperature (°C)	40 °C
Initial Motor Speed (RPM)	150 RPM
Final Motor Speed (RPM)	150 RPM
--Data--
Time (HH:MM:SS)	Temperature (°C)	Pressure (MPa)	Consistency (Bc)	Wall Temperature (°C)	Motor Speed (RPM)
0:00:00	23	0,6	24	19	150
0:00:01	23	0,6	24	19	150
0:00:02	23	0,7	24	19	150
0:00:03	23	0,6	24	19	150
0:00:04	23	0,6	24	19	150
0:00:05	23	0,6	24	19	150
0:00:06	23	0,6	24	19	150
0:00:07	23	0,6	24	19	150
0:00:08	23	0,7	24	19	150
0:00:09	23	0,6	24	19	150
0:00:10	23	0,7	24	19	150
0:00:11	23	0,7	24	19	150
0:00:12	23	0,7	24	19	150
0:00:13	23	0,6	24	19	150
0:00:14	23	0,7	24	19	150
0:00:15	23	0,7	25	19	150
0:00:16	23	0,7	24	19	150
0:00:17	23	0,7	24	19	150
0:00:18	23	0,7	24	19	150
0:00:19	23	0,7	25	19	150
0:00:20	23	0,7	24	19	150
0:00:21	23	0,7	25	19	150
0:00:22	23	0,7	25	19	150
0:00:23	23	0,7	25	19	150
0:00:24	23	0,7	25	19	150
0:00:25	23	0,7	25	19	150
0:00:26	23	0,7	25	19	150
0:00:27	23	0,7	24	19	150
0:00:28	23	0,7	25	19	150
0:00:29	23	0,7	24	20	150
0:00:30	23	0,7	24	20	150
0:00:31	23	0,7	25	20	150
0:00:32	23	0,7	25	20	150
0:00:33	23	0,7	25	20	150
0:00:34	23	0,7	25	20	150
0:00:35	23	0,7	24	20	150
0:00:36	23	0,7	24	20	150
0:00:37	23	0,7	24	20	150
0:00:38	23	0,7	24	20	150
0:00:39	23	0,7	24	20	150
0:00:40	23	0,8	23	20	150
0:00:41	23	0,7	23	20	150
0:00:42	23	0,8	23	20	150
0:00:43	23	0,8	23	20	150
0:00:44	23	0,8	23	20	150
0:00:45	23	0,8	22	20	150
0:00:46	23	0,8	22	20	150
0:00:47	23	0,8	22	21	150
0:00:48	23	0,8	22	21	150
0:00:49	23	0,8	22	21	150
0:00:50	23	0,8	21	21	150
0:00:51	23	0,8	21	21	150
0:00:52	23	0,8	21	21	150
0:00:53	23	0,8	21	21	150
0:00:54	23	0,8	21	21	150
0:00:55	23	0,9	21	21	150
0:00:56	23	0,9	21	21	150
0:00:57	23	0,9	20	21	150
0:00:58	23	0,9	20	21	150
0:00:59	23	0,9	20	21	150
0:01:00	23	0,9	20	22	150
0:01:01	23	0,9	20	21	150
0:01:02	23	0,9	20	22	150
0:01:03	23	0,9	20	22	150
0:01:04	23	0,9	20	22	150
0:01:05	23	1,0	20	22	150
0:01:06	23	1,0	20	22	150
0:01:07	23	1,0	20	22	150
0:01:08	23	1,0	20	22	150
0:01:09	23	1,0	20	22	150
0:01:10	23	1,0	20	22	150
0:01:11	23	1,1	20	22	150
0:01:12	23	1,1	20	22	150
0:01:13	23	1,1	20	22	150
0:01:14	23	1,1	20	22	150
0:01:15	23	1,1	20	22	150
0:01:16	23	1,1	20	23	150
0:01:17	23	1,2	19	23	150
0:01:18	23	1,2	20	23	150
0:01:19	23	1,2	20	23	150
0:01:20	23	1,2	20	23	150
0:01:21	22	1,2	20	23	150
0:01:22	23	1,2	19	23	150
0:01:23	22	1,3	20	23	150
0:01:24	22	1,3	20	23	150
0:01:25	22	1,3	20	23	150
0:01:26	22	1,3	20	23	150
0:01:27	22	1,4	20	23	150
0:01:28	22	1,4	20	23	150
0:01:29	22	1,4	20	23	150
0:01:30	22	1,4	20	23	150
0:01:31	22	1,4	20	24	150
0:01:32	22	1,5	20	24	150
0:01:33	22	1,5	20	24	150
0:01:34	22	1,5	20	24	150
0:01:35	22	1,6	20	24	150
0:01:36	22	1,6	20	24	150
0:01:37	22	1,6	20	24	150
0:01:38	22	1,6	20	24	150
0:01:39	22	1,6	20	24	150
0:01:40	22	1,7	20	24	150
0:01:41	22	1,7	20	24	150
0:01:42	22	1,7	20	24	150
0:01:43	22	1,8	20	24	150
0:01:44	22	1,8	20	25	150
0:01:45	22	1,8	20	25	150
0:01:46	22	1,8	20	25	150
0:01:47	22	1,8	20	25	150
0:01:48	22	1,9	20	25	150
0:01:49	22	1,9	20	25	150
0:01:50	22	1,9	20	25	150
0:01:51	22	1,9	20	25	150
0:01:52	22	2,0	20	25	150
0:01:53	22	2,0	20	26	150
0:01:54	22	2,0	20	26	150
0:01:55	22	2,0	20	26	150
0:01:56	22	2,1	20	26	150
0:01:57	22	2,1	20	26	150
0:01:58	22	2,1	20	26	150
0:01:59	22	2,1	20	26	150
0:02:00	22	2,1	20	26	150
0:02:01	22	2,1	20	26	150
0:02:02	22	2,2	20	26	150
0:02:03	22	2,2	20	26	150
0:02:04	22	2,2	20	26	150
0:02:05	22	2,2	20	26	150
0:02:06	22	2,2	20	26	150
0:02:07	22	2,2	20	26	150
0:02:08	22	2,3	20	26	150
0:02:09	22	2,3	20	27	150
0:02:10	22	2,3	20	27	150
0:02:11	22	2,3	20	27	150
0:02:12	22	2,3	20	27	150
0:02:13	22	2,4	20	27	150
0:02:14	22	2,4	20	27	150
0:02:15	22	2,4	20	27	150
0:02:16	22	2,4	20	27	150
0:02:17	23	2,4	20	27	150
0:02:18	23	2,5	20	27	150
0:02:19	23	2,5	20	27	150
0:02:20	23	2,5	20	27	150
0:02:21	23	2,5	20	27	150
0:02:22	23	2,5	20	27	150
0:02:23	23	2,5	20	27	150
0:02:24	23	2,5	20	27	150
0:02:25	23	2,5	20	27	150
0:02:26	23	2,5	20	27	150
0:02:27	23	2,6	20	28	150
0:02:28	23	2,6	20	27	150
0:02:29	23	2,6	20	27	150
0:02:30	23	2,6	20	28	150
0:02:31	23	2,6	20	28	150
0:02:32	23	2,6	20	28	150
0:02:33	23	2,6	20	28	150
0:02:34	23	2,6	20	28	150
0:02:35	23	2,6	20	28	150
0:02:36	23	2,7	20	28	150
0:02:37	23	2,7	20	28	150
0:02:38	23	2,8	20	28	150
0:02:39	23	2,8	20	28	150
0:02:40	23	2,8	20	28	150
0:02:41	23	2,8	20	28	150
0:02:42	23	2,8	20	28	150
0:02:43	23	2,8	20	28	150
0:02:44	23	2,8	20	28	150
0:02:45	23	2,8	20	28	150
0:02:46	23	2,8	20	28	150
0:02:47	23	2,8	20	28	150
0:02:48	23	2,9	20	28	150
0:02:49	23	2,9	20	28	150
0:02:50	23	2,9	20	28	150
0:02:51	23	2,9	20	28	150
0:02:52	23	2,9	20	29	150
0:02:53	23	2,9	20	28	150
0:02:54	23	2,9	19	29	150
0:02:55	23	3,0	19	28	150
0:02:56	23	3,0	19	29	150
0:02:57	23	3,0	19	29	150
0:02:58	23	3,0	19	29	150
0:02:59	23	3,0	19	29	150
0:03:00	23	3,0	19	29	150
0:03:01	23	3,1	19	29	150
0:03:02	23	3,1	19	29	150
0:03:03	23	3,1	19	29	150
0:03:04	23	3,1	19	29	150
0:03:05	23	3,1	19	29	150
0:03:06	23	3,1	19	29	150
0:03:07	23	3,1	19	29	150
0:03:08	23	3,1	19	29	150
0:03:09	23	3,1	19	29	150
0:03:10	23	3,1	19	29	150
0:03:11	23	3,1	19	29	150
0:03:12	23	3,1	19	29	150
0:03:13	23	3,1	19	29	150
0:03:14	23	3,3	19	29	150
0:03:15	23	3,3	19	29	150
0:03:16	23	3,3	19	29	150
0:03:17	23	3,3	19	29	150
0:03:18	23	3,3	19	29	150
0:03:19	23	3,3	19	29	150
0:03:20	23	3,3	19	29	150
0:03:21	23	3,3	19	29	150
0:03:22	23	3,3	19	29	150
0:03:23	23	3,3	19	29	150
0:03:24	23	3,3	19	29	150
0:03:25	23	3,3	19	29	150
0:03:26	23	3,3	19	29	150
0:03:27	23	3,3	19	29	150
0:03:28	23	3,3	19	29	150
0:03:29	23	3,4	19	29	150
0:03:30	23	3,5	19	29	150
0:03:31	23	3,5	19	29	150
0:03:32	23	3,5	19	29	150
0:03:33	23	3,5	19	29	150
0:03:34	23	3,5	19	29	150
0:03:35	23	3,5	19	29	150
0:03:36	23	3,5	19	29	150
0:03:37	23	3,5	19	29	150
0:03:38	23	3,5	19	29	150
0:03:39	23	3,5	19	29	150
0:03:40	23	3,5	19	29	150
0:03:41	23	3,6	19	29	150
0:03:42	23	3,7	20	29	150
0:03:43	23	3,7	19	29	150
0:03:44	23	3,7	19	29	150
0:03:45	23	3,7	19	29	150
0:03:46	23	3,7	19	29	150
0:03:47	23	3,7	19	29	150
0:03:48	24	3,7	19	29	150
0:03:49	24	3,7	19	29	150
0:03:50	24	3,7	19	29	150
0:03:51	24	3,7	20	29	150
0:03:52	24	3,7	20	29	150
0:03:53	24	3,7	20	29	150
0:03:54	24	3,7	20	29	150
0:03:55	24	3,7	20	29	150
0:03:56	24	3,8	21	29	150
0:03:57	24	3,9	21	29	150
0:03:58	24	3,9	21	29	150
0:03:59	24	3,9	21	29	150
0:04:00	24	3,9	21	29	150
0:04:01	24	3,9	21	29	150
0:04:02	24	3,9	21	29	150
0:04:03	24	3,9	21	29	150
0:04:04	24	3,9	21	29	150
0:04:05	24	3,9	21	29	150
0:04:06	24	3,9	21	29	150
0:04:07	24	3,9	21	29	150
0:04:08	24	3,9	21	29	150
0:04:09	24	3,9	20	29	150
0:04:10	24	3,9	20	29	150
0:04:11	24	3,9	20	29	150
0:04:12	24	4,0	20	29	150
0:04:13	24	4,1	20	29	150
0:04:14	24	4,1	21	29	150
0:04:15	24	4,1	20	29	150
0:04:16	24	4,1	20	29	150
0:04:17	24	4,1	20	29	150
0:04:18	24	4,1	20	29	150
0:04:19	24	4,1	20	29	150
0:04:20	24	4,1	20	29	150
0:04:21	24	4,1	20	29	150
0:04:22	24	4,1	20	29	150
0:04:23	24	4,1	20	29	150
0:04:24	24	4,1	20	29	150
0:04:25	24	4,1	20	29	150
0:04:26	24	4,1	20	29	150
0:04:27	24	4,3	21	29	150
0:04:28	24	4,3	21	29	150
0:04:29	24	4,3	21	29	150
0:04:30	24	4,3	21	29	150
0:04:31	24	4,3	21	29	150
0:04:32	24	4,3	21	29	150
0:04:33	24	4,3	21	29	150
0:04:34	24	4,3	21	29	150
0:04:35	24	4,3	21	29	150
0:04:36	24	4,3	21	29	150
0:04:37	24	4,3	21	29	150
0:04:38	24	4,3	21	29	150
0:04:39	24	4,3	21	29	150
0:04:40	24	4,4	21	29	150
0:04:41	24	4,4	20	29	150
0:04:42	24	4,4	21	29	150
0:04:43	24	4,4	20	29	150
0:04:44	24	4,5	21	29	150
0:04:45	24	4,5	21	29	150
0:04:46	24	4,6	21	29	150
0:04:47	24	4,6	21	29	150
0:04:48	24	4,6	21	29	150
0:04:49	24	4,6	21	29	150
0:04:50	24	4,6	21	29	150
0:04:51	24	4,6	22	29	150
0:04:52	24	4,6	21	29	150
0:04:53	24	4,6	21	29	150
0:04:54	24	4,6	22	29	150
0:04:55	24	4,6	22	29	150
0:04:56	24	4,6	22	29	150
0:04:57	24	4,6	22	29	150
0:04:58	24	4,6	21	29	150
0:04:59	24	4,6	21	29	150
0:05:00	24	4,6	21	29	150
0:05:01	25	4,6	21	29	150
0:05:02	24	4,7	21	29	150
0:05:03	24	4,8	21	29	150
0:05:04	25	4,8	21	29	150
0:05:05	25	4,8	21	29	150
0:05:06	25	4,9	21	29	150
0:05:07	25	4,9	21	29	150
0:05:08	25	4,9	21	29	150
0:05:09	25	4,9	21	29	150
0:05:10	25	4,9	21	29	150
0:05:11	25	4,9	21	29	150
0:05:12	25	4,9	21	29	150
0:05:13	25	4,9	22	29	150
0:05:14	25	4,9	22	29	150
0:05:15	25	4,9	22	29	150
0:05:16	25	4,9	22	29	150
0:05:17	25	4,9	22	29	150
0:05:18	25	4,9	22	29	150
0:05:19	25	4,9	22	29	150
0:05:20	25	4,9	22	29	150
0:05:21	25	4,9	22	29	150
0:05:22	25	4,9	22	29	150
0:05:23	25	4,9	22	29	150
0:05:24	25	5,0	22	29	150
0:05:25	25	5,1	22	29	150
0:05:26	25	5,1	22	29	150
0:05:27	25	5,2	21	29	150
0:05:28	25	5,2	21	29	150
0:05:29	25	5,2	22	29	150
0:05:30	25	5,2	22	29	150
0:05:31	25	5,2	22	29	150
0:05:32	25	5,2	22	29	150
0:05:33	25	5,2	22	29	150
0:05:34	25	5,2	22	29	150
0:05:35	25	5,2	22	29	150
0:05:36	25	5,2	22	29	150
0:05:37	25	5,2	22	29	150
0:05:38	25	5,2	21	29	150
0:05:39	25	5,2	21	29	150
0:05:40	25	5,2	20	30	150
0:05:41	25	5,2	20	29	150
0:05:42	25	5,2	20	29	150
0:05:43	25	5,2	19	29	150
0:05:44	25	5,2	19	29	150
0:05:45	25	5,2	19	29	150
0:05:46	25	5,2	19	29	150
0:05:47	25	5,2	19	30	150
0:05:48	25	5,2	19	29	150
0:05:49	25	5,3	18	29	150
0:05:50	25	5,4	18	30	150
0:05:51	25	5,4	18	30	150
0:05:52	25	5,4	18	29	150
0:05:53	25	5,4	18	29	150
0:05:54	25	5,4	18	30	150
0:05:55	25	5,4	18	30	150
0:05:56	25	5,4	18	30	150
0:05:57	25	5,4	18	30	150
0:05:58	25	5,4	18	30	150
0:05:59	25	5,4	18	30	150
0:06:00	25	5,4	18	30	150
0:06:01	25	5,5	18	30	150
0:06:02	25	5,5	18	30	150
0:06:03	25	5,6	18	30	150
0:06:04	25	5,6	18	30	150
0:06:05	25	5,7	18	30	150
0:06:06	25	5,7	18	30	150
0:06:07	25	5,7	17	30	150
0:06:08	25	5,7	17	30	150
0:06:09	25	5,7	18	30	150
0:06:10	25	5,7	18	30	150
0:06:11	25	5,7	18	30	150
0:06:12	25	5,7	18	30	150
0:06:13	25	5,7	18	30	150
0:06:14	25	5,7	18	30	150
0:06:15	25	5,7	18	30	150
0:06:16	25	5,7	18	30	150
0:06:17	25	5,7	18	30	150
0:06:18	25	5,7	18	30	150
0:06:19	25	5,7	18	30	150
0:06:20	25	5,7	18	30	150
0:06:21	25	5,7	17	30	150
0:06:22	25	5,7	17	30	150
0:06:23	25	5,8	18	30	150
0:06:24	25	5,8	18	30	150
0:06:25	25	5,8	18	30	150
0:06:26	25	5,8	18	30	150
0:06:27	25	5,8	18	30	150
0:06:28	25	5,9	18	30	150
0:06:29	25	6,0	18	30	150
0:06:30	25	6,1	18	30	150
0:06:31	25	6,1	18	30	150
0:06:32	25	6,1	18	30	150
0:06:33	25	6,1	18	30	150
0:06:34	25	6,1	18	30	150
0:06:35	26	6,1	18	30	150
0:06:36	26	6,1	18	30	150
0:06:37	26	6,1	18	30	150
0:06:38	26	6,1	18	30	150
0:06:39	26	6,1	18	30	150
0:06:40	26	6,1	18	30	150
0:06:41	26	6,1	18	30	150
0:06:42	26	6,2	18	30	150
0:06:43	26	6,2	18	30	150
0:06:44	26	6,2	18	30	150
0:06:45	26	6,2	18	30	150
0:06:46	26	6,2	18	30	150
0:06:47	26	6,2	18	30	150
0:06:48	26	6,2	18	30	150
0:06:49	26	6,2	18	30	150
0:06:50	26	6,2	18	30	150
0:06:51	26	6,2	18	30	150
0:06:52	26	6,2	18	30	150
0:06:53	26	6,2	18	30	150
0:06:54	26	6,2	18	30	150
0:06:55	26	6,2	18	30	150
0:06:56	26	6,2	18	30	150
0:06:57	26	6,2	18	30	150
0:06:58	26	6,2	18	30	150
0:06:59	26	6,2	18	30	150
0:07:00	26	6,2	18	30	150
0:07:01	26	6,2	18	30	150
0:07:02	26	6,2	17	30	150
0:07:03	26	6,3	18	30	150
0:07:04	26	6,4	18	30	150
0:07:05	26	6,5	17	31	150
0:07:06	26	6,5	17	30	150
0:07:07	26	6,5	17	30	150
0:07:08	26	6,5	17	31	150
0:07:09	26	6,5	17	30	150
0:07:10	26	6,5	17	31	150
0:07:11	26	6,5	17	31	150
0:07:12	26	6,5	18	31	150
0:07:13	26	6,5	18	31	150
0:07:14	26	6,5	18	31	150
0:07:15	26	6,5	18	31	150
0:07:16	26	6,5	18	31	150
0:07:17	26	6,5	18	31	150
0:07:18	26	6,5	18	31	150
0:07:19	26	6,5	18	31	150
0:07:20	26	6,5	18	31	150
0:07:21	26	6,5	18	31	150
0:07:22	26	6,6	18	31	150
0:07:23	26	6,7	18	31	150
0:07:24	26	6,7	18	31	150
0:07:25	26	6,7	18	31	150
0:07:26	26	6,7	18	31	150
0:07:27	26	6,7	18	31	150
0:07:28	26	6,7	18	31	150
0:07:29	26	6,7	18	31	150
0:07:30	26	6,7	18	31	150
0:07:31	26	6,7	18	31	150
0:07:32	26	6,7	18	31	150
0:07:33	26	6,7	18	31	150
0:07:34	26	6,7	18	31	150
0:07:35	26	6,7	18	31	150
0:07:36	26	6,7	18	31	150
0:07:37	26	6,7	18	31	150
0:07:38	26	6,9	18	31	150
0:07:39	26	6,9	18	31	150
0:07:40	26	6,9	18	31	150
0:07:41	26	6,9	18	31	150
0:07:42	26	6,9	18	31	150
0:07:43	26	6,9	18	31	150
0:07:44	26	6,9	18	31	150
0:07:45	26	6,9	18	31	150
0:07:46	26	6,9	18	31	150
0:07:47	26	6,9	18	31	150
0:07:48	26	6,9	18	31	150
0:07:49	26	6,9	18	31	150
0:07:50	26	6,9	18	31	150
0:07:51	26	6,9	18	31	150
0:07:52	26	6,9	18	31	150
0:07:53	26	7,1	18	31	150
0:07:54	26	7,2	18	31	150
0:07:55	26	7,2	18	31	150
0:07:56	26	7,2	18	31	150
0:07:57	26	7,2	18	31	150
0:07:58	26	7,2	18	31	150
0:07:59	26	7,2	18	31	150
0:08:00	26	7,2	18	31	150
0:08:01	26	7,2	18	31	150
0:08:02	26	7,2	18	31	150
0:08:03	27	7,2	18	31	150
0:08:04	27	7,2	18	31	150
0:08:05	27	7,2	18	31	150
0:08:06	27	7,3	18	31	150
0:08:07	27	7,3	18	31	150
0:08:08	27	7,3	18	31	150
0:08:09	27	7,3	18	31	150
0:08:10	27	7,3	18	31	150
0:08:11	27	7,3	18	31	150
0:08:12	27	7,3	18	31	150
0:08:13	27	7,3	18	31	150
0:08:14	27	7,3	18	31	150
0:08:15	27	7,3	18	31	150
0:08:16	27	7,3	18	31	150
0:08:17	27	7,3	18	31	150
0:08:18	27	7,3	18	31	150
0:08:19	27	7,3	18	31	150
0:08:20	27	7,3	18	31	150
0:08:21	27	7,3	18	31	150
0:08:22	27	7,3	18	31	150
0:08:23	27	7,6	18	31	150
0:08:24	27	7,7	18	31	150
0:08:25	27	7,7	18	31	150
0:08:26	27	7,7	18	31	150
0:08:27	27	7,7	18	31	150
0:08:28	27	7,7	18	31	150
0:08:29	27	7,7	18	31	150
0:08:30	27	7,7	18	31	150
0:08:31	27	7,7	18	31	150
0:08:32	27	7,7	18	31	150
0:08:33	27	7,7	18	31	150
0:08:34	27	7,7	18	31	150
0:08:35	27	7,8	18	31	150
0:08:36	27	7,8	18	31	150
0:08:37	27	7,8	18	31	150
0:08:38	27	7,8	18	31	150
0:08:39	27	7,8	18	31	150
0:08:40	27	7,8	18	31	150
0:08:41	27	7,8	18	31	150
0:08:42	27	7,8	18	31	150
0:08:43	27	7,8	18	31	150
0:08:44	27	7,8	18	31	150
0:08:45	27	7,8	18	31	150
0:08:46	27	7,8	18	31	150
0:08:47	27	7,8	18	31	150
0:08:48	27	7,8	18	31	150
0:08:49	27	7,8	18	31	150
0:08:50	27	7,8	18	31	150
0:08:51	27	7,8	18	31	150
0:08:52	27	7,8	18	31	150
0:08:53	27	7,8	18	31	150
0:08:54	27	7,8	18	31	150
0:08:55	27	7,8	18	31	150
0:08:56	27	7,8	18	31	150
0:08:57	27	7,8	19	31	150
0:08:58	27	7,8	19	31	150
0:08:59	27	7,8	19	31	150
0:09:00	27	7,9	20	32	150
0:09:01	27	7,9	20	31	150
0:09:02	27	7,9	20	31	150
0:09:03	27	8,0	21	31	150
0:09:04	27	8,1	21	31	150
0:09:05	27	8,1	21	31	150
0:09:06	27	8,1	21	32	150
0:09:07	27	8,1	21	32	150
0:09:08	27	8,1	21	32	150
0:09:09	27	8,1	21	32	150
0:09:10	27	8,1	20	31	150
0:09:11	27	8,1	21	32	150
0:09:12	27	8,1	21	32	150
0:09:13	27	8,1	21	32	150
0:09:14	27	8,1	21	32	150
0:09:15	27	8,2	20	32	150
0:09:16	27	8,2	20	32	150
0:09:17	27	8,2	20	32	150
0:09:18	27	8,2	21	32	150
0:09:19	27	8,2	20	32	150
0:09:20	27	8,2	20	32	150
0:09:21	27	8,2	20	32	150
0:09:22	27	8,2	20	32	150
0:09:23	27	8,2	20	32	150
0:09:24	27	8,2	20	32	150
0:09:25	27	8,3	20	32	150
0:09:26	27	8,4	20	32	150
0:09:27	27	8,4	20	32	150
0:09:28	27	8,4	20	32	150
0:09:29	27	8,4	20	32	150
0:09:30	27	8,4	20	32	150
0:09:31	27	8,4	20	32	150
0:09:32	27	8,4	20	32	150
0:09:33	27	8,4	20	32	150
0:09:34	27	8,4	21	32	150
0:09:35	28	8,4	21	32	150
0:09:36	28	8,4	21	32	150
0:09:37	28	8,4	20	32	150
0:09:38	28	8,5	20	32	150
0:09:39	28	8,5	20	32	150
0:09:40	28	8,5	20	32	150
0:09:41	28	8,5	20	32	150
0:09:42	28	8,5	20	32	150
0:09:43	28	8,5	20	32	150
0:09:44	28	8,5	20	32	150
0:09:45	28	8,5	20	32	150
0:09:46	28	8,5	20	32	150
0:09:47	28	8,5	20	32	150
0:09:48	28	8,6	20	32	150
0:09:49	28	8,6	19	32	150
0:09:50	28	8,6	19	32	150
0:09:51	28	8,6	19	32	150
0:09:52	28	8,7	19	32	150
0:09:53	28	8,7	19	32	150
0:09:54	28	8,7	19	32	150
0:09:55	28	8,7	19	32	150
0:09:56	28	8,7	19	32	150
0:09:57	28	8,7	19	32	150
0:09:58	28	8,7	19	32	150
0:09:59	28	8,7	19	32	150
0:10:00	28	8,7	19	32	150
0:10:01	28	8,8	19	32	150
0:10:02	28	8,9	19	32	150
0:10:03	28	9,0	19	32	150
0:10:04	28	9,0	19	32	150
0:10:05	28	9,0	19	32	150
0:10:06	28	9,0	19	32	150
0:10:07	28	9,0	19	32	150
0:10:08	28	9,0	19	32	150
0:10:09	28	9,0	19	32	150
0:10:10	28	9,0	19	32	150
0:10:11	28	9,0	19	32	150
0:10:12	28	9,0	19	32	150
0:10:13	28	9,0	19	32	150
0:10:14	28	9,0	19	32	150
0:10:15	28	9,0	19	32	150
0:10:16	28	9,0	19	32	150
0:10:17	28	9,1	19	32	150
0:10:18	28	9,1	19	32	150
0:10:19	28	9,1	19	32	150
0:10:20	28	9,1	19	32	150
0:10:21	28	9,1	19	32	150
0:10:22	28	9,1	19	32	150
0:10:23	28	9,1	19	32	150
0:10:24	28	9,1	18	32	150
0:10:25	28	9,1	18	32	150
0:10:26	28	9,1	18	32	150
0:10:27	28	9,1	18	32	150
0:10:28	28	9,1	18	32	150
0:10:29	28	9,1	18	32	150
0:10:30	28	9,1	18	33	150
0:10:31	28	9,1	18	32	150
0:10:32	28	9,1	18	33	150
0:10:33	28	9,1	18	32	150
0:10:34	28	9,2	18	32	150
0:10:35	28	9,2	18	32	150
0:10:36	28	9,2	17	32	150
0:10:37	28	9,2	18	32	150
0:10:38	28	9,2	18	32	150
0:10:39	28	9,3	18	33	150
0:10:40	28	9,4	18	33	150
0:10:41	28	9,4	18	33	150
0:10:42	28	9,4	18	33	150
0:10:43	28	9,4	18	33	150
0:10:44	28	9,4	18	33	150
0:10:45	28	9,4	17	33	150
0:10:46	28	9,4	18	33	150
0:10:47	28	9,4	17	33	150
0:10:48	28	9,4	17	33	150
0:10:49	28	9,5	17	33	150
0:10:50	28	9,5	17	33	150
0:10:51	28	9,5	18	33	150
0:10:52	28	9,5	18	33	150
0:10:53	28	9,5	18	33	150
0:10:54	28	9,5	18	33	150
0:10:55	28	9,5	18	33	150
0:10:56	28	9,5	18	33	150
0:10:57	28	9,5	18	33	150
0:10:58	28	9,5	18	33	150
0:10:59	28	9,5	19	33	150
0:11:00	28	9,5	19	33	150
0:11:01	28	9,5	19	33	150
0:11:02	28	9,6	20	33	150
0:11:03	28	9,7	20	33	150
0:11:04	28	9,8	20	33	150
0:11:05	28	9,8	20	33	150
0:11:06	28	9,8	20	33	150
0:11:07	28	9,8	20	33	150
0:11:08	28	9,8	20	33	150
0:11:09	28	9,8	20	33	150
0:11:10	28	9,8	19	33	150
0:11:11	29	9,8	19	33	150
0:11:12	29	9,8	19	33	150
0:11:13	29	9,8	19	33	150
0:11:14	29	9,8	20	33	150
0:11:15	29	9,8	20	33	150
0:11:16	29	9,8	20	33	150
0:11:17	29	9,8	19	33	150
0:11:18	29	9,8	19	33	150
0:11:19	29	9,9	20	33	150
0:11:20	29	9,9	20	33	150
0:11:21	29	9,9	20	33	150
0:11:22	29	9,9	20	33	150
0:11:23	29	9,9	20	33	150
0:11:24	29	9,9	20	33	150
0:11:25	29	9,9	20	33	150
0:11:26	29	9,9	20	33	150
0:11:27	29	9,9	20	33	150
0:11:28	29	9,9	21	33	150
0:11:29	29	9,9	21	33	150
0:11:30	29	9,9	21	33	150
0:11:31	29	9,9	21	33	150
0:11:32	29	9,9	21	33	150
0:11:33	29	9,9	21	33	150
0:11:34	29	10,0	21	33	150
0:11:35	29	10,0	21	33	150
0:11:36	29	10,1	21	33	150
0:11:37	29	10,2	22	33	150
0:11:38	29	10,3	21	33	150
0:11:39	29	10,3	21	33	150
0:11:40	29	10,3	21	33	150
0:11:41	29	10,3	21	33	150
0:11:42	29	10,3	21	33	150
0:11:43	29	10,3	21	33	150
0:11:44	29	10,3	22	33	150
0:11:45	29	10,3	21	33	150
0:11:46	29	10,3	22	33	150
0:11:47	29	10,3	21	33	150
0:11:48	29	10,4	21	33	150
0:11:49	29	10,4	21	33	150
0:11:50	29	10,4	21	33	150
0:11:51	29	10,4	21	33	150
0:11:52	29	10,4	21	33	150
0:11:53	29	10,4	21	33	150
0:11:54	29	10,4	21	33	150
0:11:55	29	10,4	21	33	150
0:11:56	29	10,4	21	33	150
0:11:57	29	10,4	21	33	150
0:11:58	29	10,4	21	33	150
0:11:59	29	10,4	21	33	150
0:12:00	29	10,4	21	33	150
0:12:01	29	10,4	21	33	150
0:12:02	29	10,4	21	33	150
0:12:03	29	10,4	21	33	150
0:12:04	29	10,4	21	33	150
0:12:05	29	10,4	21	33	150
0:12:06	29	10,5	21	33	150
0:12:07	29	10,5	21	33	150
0:12:08	29	10,5	21	33	150
0:12:09	29	10,5	21	33	150
0:12:10	29	10,5	21	33	150
0:12:11	29	10,5	21	33	150
0:12:12	29	10,5	20	33	150
0:12:13	29	10,5	21	33	150
0:12:14	29	10,5	21	33	150
0:12:15	29	10,6	21	33	150
0:12:16	29	10,6	21	33	150
0:12:17	29	10,6	21	33	150
0:12:18	29	10,6	21	33	150
0:12:19	29	10,6	21	33	150
0:12:20	29	10,6	21	33	150
0:12:21	29	10,6	21	33	150
0:12:22	29	10,6	21	33	150
0:12:23	29	10,7	21	33	150
0:12:24	29	10,7	21	34	150
0:12:25	29	10,7	21	33	150
0:12:26	29	10,7	21	33	150
0:12:27	29	10,7	21	33	150
0:12:28	29	10,7	21	33	150
0:12:29	29	10,8	21	33	150
0:12:30	29	10,8	21	34	150
0:12:31	29	10,8	21	34	150
0:12:32	29	10,8	21	34	150
0:12:33	29	10,8	21	34	150
0:12:34	29	10,8	21	34	150
0:12:35	29	10,8	21	34	150
0:12:36	29	10,9	21	34	150
0:12:37	29	10,9	21	34	150
0:12:38	29	10,9	21	33	150
0:12:39	29	10,9	21	34	150
0:12:40	29	10,9	21	34	150
0:12:41	29	10,9	21	34	150
0:12:42	29	10,9	21	34	150
0:12:43	29	10,9	21	34	150
0:12:44	29	11,0	21	34	150
0:12:45	29	11,2	21	34	150
0:12:46	29	11,2	21	34	150
0:12:47	29	11,3	21	34	150
0:12:48	29	11,3	21	34	150
0:12:49	29	11,3	21	34	150
0:12:50	29	11,3	21	34	150
0:12:51	30	11,3	21	34	150
0:12:52	29	11,3	21	34	150
0:12:53	30	11,3	21	34	150
0:12:54	30	11,3	21	34	150
0:12:55	30	11,3	21	34	150
0:12:56	30	11,3	21	34	150
0:12:57	30	11,3	21	34	150
0:12:58	30	11,3	21	34	150
0:12:59	30	11,3	20	34	150
0:13:00	30	11,3	20	34	150
0:13:01	30	11,4	20	34	150
0:13:02	30	11,4	20	34	150
0:13:03	30	11,4	20	34	150
0:13:04	30	11,4	20	34	150
0:13:05	30	11,4	20	34	150
0:13:06	30	11,4	20	34	150
0:13:07	30	11,4	20	34	150
0:13:08	30	11,4	20	34	150
0:13:09	30	11,4	20	34	150
0:13:10	30	11,4	20	34	150
0:13:11	30	11,4	20	34	150
0:13:12	30	11,4	20	34	150
0:13:13	30	11,4	20	34	150
0:13:14	30	11,4	20	34	150
0:13:15	30	11,4	20	34	150
0:13:16	30	11,4	20	34	150
0:13:17	30	11,4	20	34	150
0:13:18	30	11,4	20	34	150
0:13:19	30	11,5	20	34	150
0:13:20	30	11,5	20	34	150
0:13:21	30	11,5	20	34	150
0:13:22	30	11,5	20	34	150
0:13:23	30	11,5	20	34	150
0:13:24	30	11,5	20	34	150
0:13:25	30	11,5	20	34	150
0:13:26	30	11,5	20	34	150
0:13:27	30	11,5	20	34	150
0:13:28	30	11,5	20	34	150
0:13:29	30	11,5	20	34	150
0:13:30	30	11,5	20	34	150
0:13:31	30	11,6	20	34	150
0:13:32	30	11,6	20	34	150
0:13:33	30	11,6	20	34	150
0:13:34	30	11,6	20	34	150
0:13:35	30	11,8	20	34	150
0:13:36	30	11,8	20	34	150
0:13:37	30	11,9	20	34	150
0:13:38	30	11,9	19	34	150
0:13:39	30	11,9	19	34	150
0:13:40	30	11,9	19	34	150
0:13:41	30	11,9	19	34	150
0:13:42	30	11,9	19	34	150
0:13:43	30	11,9	19	34	150
0:13:44	30	11,9	20	34	150
0:13:45	30	11,9	19	34	150
0:13:46	30	11,9	19	34	150
0:13:47	30	11,9	19	34	150
0:13:48	30	11,9	19	34	150
0:13:49	30	11,9	19	34	150
0:13:50	30	12,0	19	34	150
0:13:51	30	12,0	19	34	150
0:13:52	30	12,0	19	34	150
0:13:53	30	12,0	19	34	150
0:13:54	30	12,0	19	34	150
0:13:55	30	12,0	19	34	150
0:13:56	30	12,0	19	34	150
0:13:57	30	12,0	19	34	150
0:13:58	30	12,0	19	34	150
0:13:59	30	12,0	19	34	150
0:14:00	30	12,0	19	34	150
0:14:01	30	12,0	20	34	150
0:14:02	30	12,0	20	34	150
0:14:03	30	12,0	20	34	150
0:14:04	30	12,0	20	34	150
0:14:05	30	12,1	20	34	150
0:14:06	30	12,1	20	34	150
0:14:07	30	12,1	20	34	150
0:14:08	30	12,1	20	34	150
0:14:09	30	12,1	20	34	150
0:14:10	30	12,1	20	34	150
0:14:11	30	12,1	20	34	150
0:14:12	30	12,1	20	34	150
0:14:13	30	12,2	20	34	150
0:14:14	30	12,3	20	34	150
0:14:15	30	12,3	19	34	150
0:14:16	30	12,3	19	35	150
0:14:17	30	12,3	19	35	150
0:14:18	30	12,3	19	35	150
0:14:19	30	12,3	19	35	150
0:14:20	30	12,4	19	35	150
0:14:21	30	12,4	19	35	150
0:14:22	30	12,4	19	35	150
0:14:23	30	12,4	19	35	150
0:14:24	30	12,4	19	35	150
0:14:25	30	12,4	19	35	150
0:14:26	30	12,4	19	35	150
0:14:27	30	12,4	19	35	150
0:14:28	30	12,4	19	35	150
0:14:29	30	12,4	19	35	150
0:14:30	30	12,4	19	35	150
0:14:31	30	12,4	19	35	150
0:14:32	31	12,4	19	35	150
0:14:33	31	12,4	19	35	150
0:14:34	31	12,5	19	35	150
0:14:35	31	12,5	19	35	150
0:14:36	31	12,5	19	35	150
0:14:37	31	12,5	19	35	150
0:14:38	31	12,5	19	35	150
0:14:39	31	12,5	19	35	150
0:14:40	31	12,5	19	35	150
0:14:41	31	12,5	19	35	150
0:14:42	31	12,5	19	35	150
0:14:43	31	12,5	19	35	150
0:14:44	31	12,5	19	35	150
0:14:45	31	12,5	19	35	150
0:14:46	31	12,6	19	35	150
0:14:47	31	12,8	19	35	150
0:14:48	31	12,8	19	35	150
0:14:49	31	12,8	19	35	150
0:14:50	31	12,9	19	35	150
0:14:51	31	12,9	19	35	150
0:14:52	31	12,9	19	35	150
0:14:53	31	12,9	19	35	150
0:14:54	31	12,9	19	35	150
0:14:55	31	12,9	19	35	150
0:14:56	31	12,9	19	35	150
0:14:57	31	12,9	19	35	150
0:14:58	31	12,9	19	35	150
0:14:59	31	12,9	19	35	150
0:15:00	31	12,9	19	35	150
0:15:01	31	12,9	19	35	150
0:15:02	31	12,9	19	35	150
0:15:03	31	12,9	19	35	150
0:15:04	31	12,9	19	35	150
0:15:05	31	13,0	19	35	150
0:15:06	31	13,0	19	35	150
0:15:07	31	13,0	19	35	150
0:15:08	31	13,0	19	35	150
0:15:09	31	13,0	19	35	150
0:15:10	31	13,0	19	35	150
0:15:11	31	13,0	19	35	150
0:15:12	31	13,0	19	35	150
0:15:13	31	13,0	19	35	150
0:15:14	31	13,0	19	35	150
0:15:15	31	13,0	19	35	150
0:15:16	31	13,0	19	35	150
0:15:17	31	13,0	19	35	150
0:15:18	31	13,0	19	35	150
0:15:19	31	13,0	19	35	150
0:15:20	31	13,0	19	35	150
0:15:21	31	13,1	19	35	150
0:15:22	31	13,1	19	35	150
0:15:23	31	13,1	19	35	150
0:15:24	31	13,1	19	35	150
0:15:25	31	13,2	19	35	150
0:15:26	31	13,3	19	35	150
0:15:27	31	13,3	19	35	150
0:15:28	31	13,3	19	35	150
0:15:29	31	13,3	19	35	150
0:15:30	31	13,3	19	35	150
0:15:31	31	13,3	19	35	150
0:15:32	31	13,3	19	35	150
0:15:33	31	13,3	19	35	150
0:15:34	31	13,3	19	35	150
0:15:35	31	13,3	19	35	150
0:15:36	31	13,3	19	35	150
0:15:37	31	13,3	19	35	150
0:15:38	31	13,4	19	35	150
0:15:39	31	13,4	19	35	150
0:15:40	31	13,4	19	35	150
0:15:41	31	13,4	19	35	150
0:15:42	31	13,4	19	35	150
0:15:43	31	13,4	19	35	150
0:15:44	31	13,4	19	35	150
0:15:45	31	13,4	19	35	150
0:15:46	31	13,4	19	35	150
0:15:47	31	13,4	19	35	150
0:15:48	31	13,4	19	35	150
0:15:49	31	13,4	19	35	150
0:15:50	31	13,4	19	35	150
0:15:51	31	13,4	19	35	150
0:15:52	31	13,4	19	35	150
0:15:53	31	13,4	20	36	150
0:15:54	31	13,4	20	35	150
0:15:55	31	13,7	19	35	150
0:15:56	31	13,8	19	35	150
0:15:57	31	13,8	19	35	150
0:15:58	31	13,8	19	35	150
0:15:59	31	13,8	19	36	150
0:16:00	31	13,8	19	36	150
0:16:01	31	13,8	19	35	150
0:16:02	31	13,8	19	36	150
0:16:03	31	13,9	19	36	150
0:16:04	31	13,9	19	36	150
0:16:05	31	13,9	19	35	150
0:16:06	31	13,9	19	35	150
0:16:07	31	13,9	19	36	150
0:16:08	31	13,9	19	36	150
0:16:09	31	13,9	19	35	150
0:16:10	31	13,9	19	36	150
0:16:11	31	13,9	19	35	150
0:16:12	31	13,9	18	36	150
0:16:13	31	13,9	19	36	150
0:16:14	31	13,9	19	36	150
0:16:15	31	13,9	19	36	150
0:16:16	31	13,9	19	36	150
0:16:17	32	13,9	18	36	150
0:16:18	32	13,9	19	35	150
0:16:19	32	13,9	18	36	150
0:16:20	32	14,0	19	35	150
0:16:21	32	14,0	18	36	150
0:16:22	32	14,0	19	36	150
0:16:23	32	14,0	18	36	150
0:16:24	32	14,0	19	36	150
0:16:25	32	14,0	19	36	150
0:16:26	32	14,0	18	36	150
0:16:27	32	14,0	19	36	150
0:16:28	32	14,0	18	36	150
0:16:29	32	14,0	19	36	150
0:16:30	32	14,0	18	36	150
0:16:31	32	14,0	19	36	150
0:16:32	32	14,0	19	36	150
0:16:33	32	14,0	19	36	150
0:16:34	32	14,1	19	36	150
0:16:35	32	14,1	19	36	150
0:16:36	32	14,1	19	36	150
0:16:37	32	14,1	19	36	150
0:16:38	32	14,1	19	36	150
0:16:39	32	14,1	19	36	150
0:16:40	32	14,2	19	36	150
0:16:41	32	14,2	19	36	150
0:16:42	32	14,2	19	36	150
0:16:43	32	14,2	19	36	150
0:16:44	32	14,2	19	36	150
0:16:45	32	14,2	19	36	150
0:16:46	32	14,2	19	36	150
0:16:47	32	14,2	19	36	150
0:16:48	32	14,2	19	36	150
0:16:49	32	14,2	19	36	150
0:16:50	32	14,2	19	36	150
0:16:51	32	14,3	19	36	150
0:16:52	32	14,3	19	36	150
0:16:53	32	14,3	19	36	150
0:16:54	32	14,3	19	36	150
0:16:55	32	14,3	19	36	150
0:16:56	32	14,5	19	36	150
0:16:57	32	14,6	19	36	150
0:16:58	32	14,6	19	36	150
0:16:59	32	14,7	19	36	150
0:17:00	32	14,7	19	36	150
0:17:01	32	14,7	19	36	150
0:17:02	32	14,7	19	36	150
0:17:03	32	14,7	19	36	150
0:17:04	32	14,7	19	36	150
0:17:05	32	14,7	19	36	150
0:17:06	32	14,8	19	36	150
0:17:07	32	14,8	19	36	150
0:17:08	32	14,8	19	36	150
0:17:09	32	14,8	19	36	150
0:17:10	32	14,8	19	36	150
0:17:11	32	14,8	19	36	150
0:17:12	32	14,8	19	36	150
0:17:13	32	14,8	19	36	150
0:17:14	32	14,9	19	36	150
0:17:15	32	14,9	19	36	150
0:17:16	32	14,9	19	37	150
0:17:17	32	14,9	19	36	150
0:17:18	32	14,9	19	36	150
0:17:19	32	14,9	19	36	150
0:17:20	32	14,9	19	36	150
0:17:21	32	14,9	19	36	150
0:17:22	32	14,9	19	36	150
0:17:23	32	14,9	19	37	150
0:17:24	32	15,0	19	37	150
0:17:25	32	15,0	19	37	150
0:17:26	32	15,0	19	37	150
0:17:27	32	15,0	19	37	150
0:17:28	32	15,0	19	37	150
0:17:29	32	15,0	19	37	150
0:17:30	32	15,0	19	37	150
0:17:31	32	15,0	19	37	150
0:17:32	32	15,0	19	37	150
0:17:33	32	15,0	19	36	150
0:17:34	32	15,0	19	37	150
0:17:35	32	15,0	19	37	150
0:17:36	32	15,0	19	37	150
0:17:37	32	15,0	19	36	150
0:17:38	32	15,0	18	37	150
0:17:39	32	15,0	19	36	150
0:17:40	32	15,0	18	37	150
0:17:41	32	15,0	18	37	150
0:17:42	32	15,0	18	36	150
0:17:43	32	15,1	18	37	150
0:17:44	32	15,1	18	37	150
0:17:45	32	15,1	18	37	150
0:17:46	32	15,1	18	36	150
0:17:47	32	15,1	18	37	150
0:17:48	32	15,1	18	36	150
0:17:49	32	15,1	18	37	150
0:17:50	32	15,1	18	37	150
0:17:51	32	15,1	18	37	150
0:17:52	32	15,1	18	37	150
0:17:53	32	15,1	18	37	150
0:17:54	32	15,1	18	37	150
0:17:55	32	15,1	18	37	150
0:17:56	32	15,2	18	37	150
0:17:57	32	15,3	18	37	150
0:17:58	33	15,3	18	37	150
0:17:59	33	15,3	18	37	150
0:18:00	33	15,3	18	37	150
0:18:01	33	15,3	18	37	150
0:18:02	33	15,3	18	37	150
0:18:03	33	15,3	18	37	150
0:18:04	33	15,3	18	37	150
0:18:05	33	15,3	18	37	150
0:18:06	33	15,3	18	37	150
0:18:07	33	15,3	18	37	150
0:18:08	33	15,3	18	37	150
0:18:09	33	15,3	18	37	150
0:18:10	33	15,3	18	37	150
0:18:11	33	15,3	18	37	150
0:18:12	33	15,4	18	37	150
0:18:13	33	15,4	18	37	150
0:18:14	33	15,4	18	37	150
0:18:15	33	15,4	18	37	150
0:18:16	33	15,4	18	37	150
0:18:17	33	15,4	18	37	150
0:18:18	33	15,4	18	37	150
0:18:19	33	15,5	18	37	150
0:18:20	33	15,5	18	37	150
0:18:21	33	15,5	18	37	150
0:18:22	33	15,5	18	37	150
0:18:23	33	15,5	18	37	150
0:18:24	33	15,5	18	37	150
0:18:25	33	15,5	18	37	150
0:18:26	33	15,5	18	37	150
0:18:27	33	15,6	18	37	150
0:18:28	33	15,6	18	37	150
0:18:29	33	15,6	18	37	150
0:18:30	33	15,6	18	37	150
0:18:31	33	15,6	18	37	150
0:18:32	33	15,8	18	37	150
0:18:33	33	15,8	18	37	150
0:18:34	33	15,9	18	37	150
0:18:35	33	15,9	18	37	150
0:18:36	33	15,9	18	37	150
0:18:37	33	15,9	18	37	150
0:18:38	33	15,9	18	37	150
0:18:39	33	15,9	18	37	150
0:18:40	33	15,9	18	37	150
0:18:41	33	15,9	18	37	150
0:18:42	33	15,9	18	37	150
0:18:43	33	15,9	18	37	150
0:18:44	33	15,9	18	37	150
0:18:45	33	15,9	18	37	150
0:18:46	33	15,9	18	37	150
0:18:47	33	15,9	18	37	150
0:18:48	33	15,9	18	37	150
0:18:49	33	15,9	18	37	150
0:18:50	33	15,9	18	37	150
0:18:51	33	15,9	18	37	150
0:18:52	33	15,9	18	37	150
0:18:53	33	16,0	18	37	150
0:18:54	33	16,0	18	37	150
0:18:55	33	16,0	18	37	150
0:18:56	33	16,0	18	37	150
0:18:57	33	16,0	18	37	150
0:18:58	33	16,0	18	37	150
0:18:59	33	16,0	18	37	150
0:19:00	33	16,0	18	37	150
0:19:01	33	16,1	18	37	150
0:19:02	33	16,2	18	37	150
0:19:03	33	16,3	18	37	150
0:19:04	33	16,3	18	37	150
0:19:05	33	16,3	18	37	150
0:19:06	33	16,3	18	37	150
0:19:07	33	16,3	18	37	150
0:19:08	33	16,3	18	37	150
0:19:09	33	16,3	18	37	150
0:19:10	33	16,3	18	37	150
0:19:11	33	16,3	18	37	150
0:19:12	33	16,3	18	37	150
0:19:13	33	16,3	18	37	150
0:19:14	33	16,3	18	37	150
0:19:15	33	16,4	18	37	150
0:19:16	33	16,4	18	37	150
0:19:17	33	16,4	18	37	150
0:19:18	33	16,4	18	37	150
0:19:19	33	16,4	18	37	150
0:19:20	33	16,4	18	37	150
0:19:21	33	16,4	18	37	150
0:19:22	33	16,4	18	37	150
0:19:23	33	16,4	18	37	150
0:19:24	33	16,4	18	37	150
0:19:25	33	16,4	18	37	150
0:19:26	33	16,4	18	37	150
0:19:27	33	16,4	18	37	150
0:19:28	33	16,4	18	37	150
0:19:29	33	16,4	18	37	150
0:19:30	33	16,5	18	37	150
0:19:31	33	16,5	18	37	150
0:19:32	33	16,5	18	37	150
0:19:33	33	16,5	18	37	150
0:19:34	33	16,5	18	37	150
0:19:35	33	16,5	18	37	150
0:19:36	33	16,5	18	37	150
0:19:37	33	16,5	18	37	150
0:19:38	33	16,5	18	37	150
0:19:39	33	16,5	18	37	150
0:19:40	33	16,6	18	37	150
0:19:41	34	16,6	18	37	150
0:19:42	33	16,6	18	37	150
0:19:43	33	16,6	18	37	150
0:19:44	33	16,6	18	37	150
0:19:45	34	16,7	18	37	150
0:19:46	34	16,7	18	37	150
0:19:47	34	16,7	18	37	150
0:19:48	34	16,7	18	37	150
0:19:49	34	16,7	18	37	150
0:19:50	34	16,7	18	37	150
0:19:51	34	16,7	18	37	150
0:19:52	34	16,7	18	37	150
0:19:53	34	16,7	18	37	150
0:19:54	34	16,7	18	37	150
0:19:55	34	16,9	18	38	150
0:19:56	34	17,0	18	37	150
0:19:57	34	17,0	18	37	150
0:19:58	34	17,0	18	37	150
0:19:59	34	17,0	18	37	150
0:20:00	34	17,0	18	38	150
0:20:01	34	17,0	18	38	150
0:20:02	34	17,0	18	37	150
0:20:03	34	17,1	18	38	150
0:20:04	34	17,1	18	37	150
0:20:05	34	17,1	18	38	150
0:20:06	34	17,1	18	38	150
0:20:07	34	17,1	18	37	150
0:20:08	34	17,1	18	38	150
0:20:09	34	17,1	18	37	150
0:20:10	34	17,1	18	38	150
0:20:11	34	17,1	18	38	150
0:20:12	34	17,1	18	38	150
0:20:13	34	17,1	18	38	150
0:20:14	34	17,1	18	38	150
0:20:15	34	17,1	18	38	150
0:20:16	34	17,2	18	38	150
0:20:17	34	17,2	18	38	150
0:20:18	34	17,2	18	38	150
0:20:19	34	17,2	18	38	150
0:20:20	34	17,2	18	38	150
0:20:21	34	17,2	18	38	150
0:20:22	34	17,2	17	38	150
0:20:23	34	17,2	18	38	150
0:20:24	34	17,2	18	38	150
0:20:25	34	17,2	18	38	150
0:20:26	34	17,2	18	38	150
0:20:27	34	17,2	18	38	150
0:20:28	34	17,2	18	38	150
0:20:29	34	17,2	18	38	150
0:20:30	34	17,3	18	38	150
0:20:31	34	17,3	18	38	150
0:20:32	34	17,3	18	38	150
0:20:33	34	17,3	18	38	150
0:20:34	34	17,3	18	38	150
0:20:35	34	17,3	18	38	150
0:20:36	34	17,3	18	38	150
0:20:37	34	17,4	18	38	150
0:20:38	34	17,5	18	38	150
0:20:39	34	17,5	18	38	150
0:20:40	34	17,5	18	38	150
0:20:41	34	17,5	18	38	150
0:20:42	34	17,5	18	38	150
0:20:43	34	17,5	18	38	150
0:20:44	34	17,5	18	38	150
0:20:45	34	17,5	17	38	150
0:20:46	34	17,5	18	38	150
0:20:47	34	17,5	18	38	150
0:20:48	34	17,6	18	38	150
0:20:49	34	17,6	18	38	150
0:20:50	34	17,6	17	38	150
0:20:51	34	17,6	17	38	150
0:20:52	34	17,6	18	38	150
0:20:53	34	17,6	17	38	150
0:20:54	34	17,6	17	38	150
0:20:55	34	17,6	18	38	150
0:20:56	34	17,6	17	38	150
0:20:57	34	17,6	18	38	150
0:20:58	34	17,6	18	38	150
0:20:59	34	17,6	18	38	150
0:21:00	34	17,6	18	38	150
0:21:01	34	17,7	18	38	150
0:21:02	34	17,7	18	38	150
0:21:03	34	17,7	17	38	150
0:21:04	34	17,8	18	38	150
0:21:05	34	17,8	17	38	150
0:21:06	34	17,8	17	38	150
0:21:07	34	17,8	17	38	150
0:21:08	34	17,8	17	38	150
0:21:09	34	17,8	17	38	150
0:21:10	34	17,8	17	38	150
0:21:11	34	17,8	17	38	150
0:21:12	34	17,9	17	38	150
0:21:13	34	17,9	17	38	150
0:21:14	34	17,9	17	38	150
0:21:15	34	17,9	17	38	150
0:21:16	34	17,9	17	38	150
0:21:17	34	17,9	17	38	150
0:21:18	34	17,9	17	38	150
0:21:19	34	17,9	17	38	150
0:21:20	34	17,9	17	38	150
0:21:21	34	17,9	17	38	150
0:21:22	34	17,9	17	38	150
0:21:23	34	17,9	17	38	150
0:21:24	34	17,9	17	38	150
0:21:25	34	17,9	17	38	150
0:21:26	34	17,9	17	38	150
0:21:27	34	18,1	18	38	150
0:21:28	34	18,2	18	38	150
0:21:29	34	18,3	18	38	150
0:21:30	34	18,3	18	38	150
0:21:31	34	18,3	18	38	150
0:21:32	35	18,3	18	38	150
0:21:33	35	18,3	18	39	150
0:21:34	35	18,3	18	38	150
0:21:35	35	18,3	18	38	150
0:21:36	35	18,3	18	38	150
0:21:37	35	18,4	18	39	150
0:21:38	35	18,4	18	39	150
0:21:39	35	18,4	18	39	150
0:21:40	35	18,4	18	39	150
0:21:41	35	18,4	18	38	150
0:21:42	35	18,4	18	39	150
0:21:43	35	18,4	18	39	150
0:21:44	35	18,4	18	39	150
0:21:45	35	18,5	18	39	150
0:21:46	35	18,5	18	39	150
0:21:47	35	18,5	18	39	150
0:21:48	35	18,5	18	39	150
0:21:49	35	18,5	18	39	150
0:21:50	35	18,5	18	39	150
0:21:51	35	18,5	18	39	150
0:21:52	35	18,5	18	39	150
0:21:53	35	18,5	18	39	150
0:21:54	35	18,5	18	39	150
0:21:55	35	18,5	18	39	150
0:21:56	35	18,5	18	39	150
0:21:57	35	18,6	18	39	150
0:21:58	35	18,6	18	39	150
0:21:59	35	18,6	18	39	150
0:22:00	35	18,6	18	39	150
0:22:01	35	18,6	18	39	150
0:22:02	35	18,6	18	39	150
0:22:03	35	18,6	18	39	150
0:22:04	35	18,6	18	39	150
0:22:05	35	18,6	18	39	150
0:22:06	35	18,6	18	39	150
0:22:07	35	18,6	18	39	150
0:22:08	35	18,6	18	39	150
0:22:09	35	18,6	18	39	150
0:22:10	35	18,6	18	39	150
0:22:11	35	18,6	18	39	150
0:22:12	35	18,6	18	39	150
0:22:13	35	18,7	18	39	150
0:22:14	35	18,7	18	39	150
0:22:15	35	18,7	18	39	150
0:22:16	35	18,7	18	39	150
0:22:17	35	18,7	18	39	150
0:22:18	35	18,7	18	39	150
0:22:19	35	18,7	18	39	150
0:22:20	35	18,8	18	39	150
0:22:21	35	18,9	18	39	150
0:22:22	35	18,9	18	39	150
0:22:23	35	18,9	18	39	150
0:22:24	35	18,9	18	39	150
0:22:25	35	18,9	18	39	150
0:22:26	35	18,9	18	39	150
0:22:27	35	18,9	18	39	150
0:22:28	35	18,9	18	39	150
0:22:29	35	18,9	18	39	150
0:22:30	35	18,9	18	39	150
0:22:31	35	18,9	17	39	150
0:22:32	35	19,0	18	39	150
0:22:33	35	19,0	18	39	150
0:22:34	35	19,0	18	39	150
0:22:35	35	19,0	18	39	150
0:22:36	35	19,0	18	39	150
0:22:37	35	19,0	18	39	150
0:22:38	35	19,0	18	39	150
0:22:39	35	19,0	18	39	150
0:22:40	35	19,0	18	39	150
0:22:41	35	19,0	18	39	150
0:22:42	35	19,0	18	39	150
0:22:43	35	19,0	17	39	150
0:22:44	35	19,0	18	39	150
0:22:45	35	19,1	17	39	150
0:22:46	35	19,1	18	39	150
0:22:47	35	19,1	18	39	150
0:22:48	35	19,1	18	39	150
0:22:49	35	19,1	18	39	150
0:22:50	35	19,1	18	39	150
0:22:51	35	19,1	18	39	150
0:22:52	35	19,1	18	39	150
0:22:53	35	19,1	18	39	150
0:22:54	35	19,2	18	39	150
0:22:55	35	19,2	18	39	150
0:22:56	35	19,3	17	39	150
0:22:57	35	19,3	18	39	150
0:22:58	35	19,3	17	39	150
0:22:59	35	19,3	18	39	150
0:23:00	35	19,3	18	39	150
0:23:01	35	19,3	17	39	150
0:23:02	35	19,3	18	39	150
0:23:03	35	19,3	17	39	150
0:23:04	35	19,3	18	39	150
0:23:05	35	19,3	18	39	150
0:23:06	35	19,3	18	39	150
0:23:07	35	19,3	18	39	150
0:23:08	35	19,4	18	39	150
0:23:09	35	19,4	18	39	150
0:23:10	35	19,4	18	39	150
0:23:11	35	19,4	18	39	150
0:23:12	35	19,4	18	40	150
0:23:13	35	19,5	18	39	150
0:23:14	35	19,5	18	39	150
0:23:15	36	19,5	18	39	150
0:23:16	36	19,5	18	39	150
0:23:17	36	19,6	18	39	150
0:23:18	36	19,7	18	39	150
0:23:19	36	19,8	18	39	150
0:23:20	36	19,8	17	39	150
0:23:21	36	19,8	18	39	150
0:23:22	36	19,8	17	39	150
0:23:23	36	19,8	18	39	150
0:23:24	36	19,8	17	39	150
0:23:25	36	19,8	18	39	150
0:23:26	36	19,8	17	39	150
0:23:27	36	19,8	17	39	150
0:23:28	36	19,8	17	40	150
0:23:29	36	19,8	17	39	150
0:23:30	36	19,9	17	39	150
0:23:31	36	19,9	17	39	150
0:23:32	36	19,9	17	39	150
0:23:33	36	19,9	17	39	150
0:23:34	36	19,9	17	39	150
0:23:35	36	19,9	17	40	150
0:23:36	36	19,9	17	39	150
0:23:37	36	19,9	17	39	150
0:23:38	36	19,9	17	39	150
0:23:39	36	19,9	17	39	150
0:23:40	36	19,9	17	39	150
0:23:41	36	19,9	17	40	150
0:23:42	36	19,9	17	40	150
0:23:43	36	19,9	17	40	150
0:23:44	36	19,9	17	40	150
0:23:45	36	19,9	17	40	150
0:23:46	36	20,0	17	39	150
0:23:47	36	20,0	17	40	150
0:23:48	36	20,0	17	40	150
0:23:49	36	20,0	17	39	150
0:23:50	36	20,0	17	40	150
0:23:51	36	20,0	17	40	150
0:23:52	36	20,0	17	40	150
0:23:53	36	20,0	17	39	150
0:23:54	36	20,0	17	40	150
0:23:55	36	20,0	17	40	150
0:23:56	36	20,0	17	40	150
0:23:57	36	20,0	17	40	150
0:23:58	36	20,0	17	40	150
0:23:59	36	20,0	17	40	150
0:24:00	36	20,2	17	40	150
0:24:01	36	20,2	17	40	150
0:24:02	36	20,3	17	40	150
0:24:03	36	20,3	17	40	150
0:24:04	36	20,3	17	40	150
0:24:05	36	20,3	17	40	150
0:24:06	36	20,3	17	40	150
0:24:07	36	20,3	17	40	150
0:24:08	36	20,3	17	40	150
0:24:09	36	20,3	17	40	150
0:24:10	36	20,3	17	40	150
0:24:11	36	20,3	17	40	150
0:24:12	36	20,3	17	40	150
0:24:13	36	20,3	17	40	150
0:24:14	36	20,3	17	40	150
0:24:15	36	20,4	17	40	150
0:24:16	36	20,4	17	40	150
0:24:17	36	20,4	17	40	150
0:24:18	36	20,4	17	40	150
0:24:19	36	20,4	17	40	150
0:24:20	36	20,4	17	40	150
0:24:21	36	20,4	17	40	150
0:24:22	36	20,4	17	40	150
0:24:23	36	20,4	17	40	150
0:24:24	36	20,4	17	40	150
0:24:25	36	20,4	17	40	150
0:24:26	36	20,4	17	40	150
0:24:27	36	20,5	17	40	150
0:24:28	36	20,5	17	40	150
0:24:29	36	20,5	17	40	150
0:24:30	36	20,5	17	40	150
0:24:31	36	20,5	17	40	150
0:24:32	36	20,5	17	40	150
0:24:33	36	20,5	17	40	150
0:24:34	36	20,6	17	40	150
0:24:35	36	20,6	17	40	150
0:24:36	36	20,6	17	40	150
0:24:37	36	20,6	17	40	150
0:24:38	36	20,6	17	40	150
0:24:39	36	20,6	17	40	150
0:24:40	36	20,6	17	40	150
0:24:41	36	20,6	17	40	150
0:24:42	36	20,6	17	40	150
0:24:43	36	20,6	17	40	150
0:24:44	36	20,7	17	40	150
0:24:45	36	20,7	17	40	150
0:24:46	36	20,7	17	40	150
0:24:47	36	20,8	17	40	150
0:24:48	36	20,9	17	40	150
0:24:49	36	20,9	17	40	150
0:24:50	36	20,9	17	40	150
0:24:51	36	20,9	17	40	150
0:24:52	36	20,9	17	40	150
0:24:53	36	20,9	17	40	150
0:24:54	36	21,0	17	40	150
0:24:55	36	21,0	17	40	150
0:24:56	36	21,0	17	40	150
0:24:57	36	21,0	17	40	150
0:24:58	36	21,0	17	40	150
0:24:59	36	21,0	17	40	150
0:25:00	36	21,0	17	40	150
0:25:01	36	21,0	17	40	150
0:25:02	36	21,0	17	40	150
0:25:03	37	21,0	17	40	150
0:25:04	37	21,0	17	40	150
0:25:05	37	21,0	17	40	150
0:25:06	37	21,0	17	40	150
0:25:07	37	21,0	17	40	150
0:25:08	37	21,0	17	40	150
0:25:09	37	21,1	17	40	150
0:25:10	37	21,1	17	40	150
0:25:11	37	21,1	17	40	150
0:25:12	37	21,1	17	40	150
0:25:13	37	21,1	17	40	150
0:25:14	37	21,1	17	40	150
0:25:15	37	21,1	17	40	150
0:25:16	37	21,1	17	40	150
0:25:17	37	21,1	17	40	150
0:25:18	37	21,1	17	40	150
0:25:19	37	21,1	17	41	150
0:25:20	37	21,3	17	40	150
