Repository: ProgWizer/parser

File: project-root/data/Data Acquisition/Data Acquisition/2020 year (143)/20-100.txt
--Test Summary--
Full Path and File Name	
Instrument Name	UCA Right Cell
Instrument Type	Model 4262 Twin Cell UCA
Instrument Serial Number	
Test Start Date	15.06.2020
Test Start Time	14:34:04
Test Stop Date	16.06.2020
Test Stop Time	9:07:12
Test Length	18:33:08
Final Sample Time Offset	18:33:00
Controller Schedule Name	
Sampling Period	30 seconds
Comments	
Information	WellID	
Information	Customer	
Information	EngName	
Information	CementClass	G
Information	CementMfr	
Information	Additives	100G+120GVVS-16+0.5Floss-500+0.1DPC+0.2CitA+0.1NoFoam
Information	Density	1900
Information	BHCT	
Information	BHST	5
Information	FluidLoss	
Information	JobType	
Calculated Value	CS_50	0:51:00
Calculated Value	CS_500	1:14:00
Calculated Value	CS_Time8h	6,20 MPa
Calculated Value	CS_Time12h	6,25 MPa
Calculated Value	CS_Time24h	N/A
Calculated Value	CS_Time48h	N/A
Calculated Value	CS_Time72h	N/A
Calculated Curve	Compressive Strength	Compressive strength type B (more than 14 lb/gal)
Initial Temperature (°C)	25 °C
Final Temperature (°C)	8 °C
Initial Transit Time (microsec/in)	16,29 microsec/in
Final Transit Time (microsec/in)	10,44 microsec/in
Initial Compressive Strength (MPa)	0,00 MPa
Final Compressive Strength (MPa)	6,59 MPa
--Data--
Time (HH:MM:SS)	Temperature (°C)	Transit Time (microsec/in)	Compressive Strength (MPa)
0:00:00	25	16,29	0,00
0:00:30	25	16,30	0,00
0:01:00	25	16,30	0,00
0:01:30	25	16,32	0,00
0:02:00	25	16,32	0,00
0:02:30	24	16,33	0,00
0:03:00	24	16,34	0,00
0:03:30	24	16,35	0,00
0:04:00	24	16,36	0,00
0:04:30	24	16,36	0,00
0:05:00	24	16,37	0,00
0:05:30	23	16,39	0,00
0:06:00	23	16,39	0,00
0:06:30	23	16,40	0,00
0:07:00	23	16,41	0,00
0:07:30	23	16,42	0,00
0:08:00	22	16,42	0,00
0:08:30	22	16,44	0,00
0:09:00	22	16,45	0,00
0:09:30	22	16,45	0,00
0:10:00	22	16,47	0,00
0:10:30	22	16,48	0,00
0:11:00	22	16,49	0,00
0:11:30	21	16,50	0,00
0:12:00	21	16,51	0,00
0:12:30	21	16,53	0,00
0:13:00	21	16,54	0,00
0:13:30	21	16,55	0,00
0:14:00	21	16,56	0,00
0:14:30	21	16,57	0,00
0:15:00	20	16,59	0,00
0:15:30	20	16,60	0,00
0:16:00	20	16,61	0,00
0:16:30	20	16,62	0,00
0:17:00	20	16,63	0,00
0:17:30	20	16,64	0,00
0:18:00	20	16,65	0,00
0:18:30	19	16,66	0,00
0:19:00	19	16,66	0,00
0:19:30	19	16,68	0,00
0:20:00	19	16,68	0,00
0:20:30	19	16,69	0,00
0:21:00	19	16,70	0,00
0:21:30	19	16,71	0,00
0:22:00	19	16,71	0,00
0:22:30	18	16,72	0,00
0:23:00	18	16,73	0,00
0:23:30	18	16,73	0,00
0:24:00	18	16,74	0,00
0:24:30	18	16,74	0,00
0:25:00	18	16,74	0,00
0:25:30	18	16,75	0,00
0:26:00	18	16,75	0,00
0:26:30	18	16,75	0,00
0:27:00	17	16,76	0,00
0:27:30	17	16,76	0,00
0:28:00	17	16,76	0,00
0:28:30	17	16,75	0,00
0:29:00	17	16,75	0,00
0:29:30	17	16,75	0,00
0:30:00	17	16,75	0,00
0:30:30	17	16,74	0,00
0:31:00	17	16,74	0,00
0:31:30	16	16,74	0,00
0:32:00	16	16,70	0,00
0:32:30	16	16,69	0,00
0:33:00	16	16,68	0,00
0:33:30	16	16,67	0,00
0:34:00	16	16,66	0,00
0:34:30	16	16,65	0,00
0:35:00	15	16,63	0,00
0:35:30	15	16,62	0,00
0:36:00	15	16,60	0,00
0:36:30	15	16,58	0,00
0:37:00	15	16,56	0,00
0:37:30	15	16,54	0,00
0:38:00	15	16,51	0,00
0:38:30	15	16,49	0,00
0:39:00	15	16,46	0,00
0:39:30	14	16,43	0,00
0:40:00	14	16,40	0,00
0:40:30	14	16,37	0,00
0:41:00	14	16,34	0,00
0:41:30	14	16,30	0,00
0:42:00	14	16,26	0,01
0:42:30	14	16,23	0,02
0:43:00	14	16,19	0,03
0:43:30	14	16,15	0,04
0:44:00	14	16,10	0,05
0:44:30	14	16,05	0,07
0:45:00	14	16,00	0,08
0:45:30	13	15,95	0,10
0:46:00	13	15,89	0,12
0:46:30	13	15,83	0,14
0:47:00	13	15,77	0,16
0:47:30	13	15,70	0,18
0:48:00	13	15,63	0,20
0:48:30	13	15,55	0,23
0:49:00	13	15,47	0,26
0:49:30	13	15,39	0,29
0:50:00	13	15,29	0,33
0:50:30	13	15,19	0,37
0:51:00	13	15,08	0,41
0:51:30	13	14,96	0,47
0:52:00	13	14,86	0,51
0:52:30	12	14,71	0,58
0:53:00	12	14,57	0,65
0:53:30	12	14,43	0,73
0:54:00	12	14,28	0,81
0:54:30	12	14,14	0,90
0:55:00	12	14,00	0,98
0:55:30	12	13,86	1,07
0:56:00	12	13,74	1,16
0:56:30	12	13,62	1,25
0:57:00	12	13,50	1,34
0:57:30	12	13,39	1,42
0:58:00	12	13,29	1,51
0:58:30	12	13,20	1,59
0:59:00	12	13,09	1,69
0:59:30	12	13,01	1,77
1:00:00	12	12,93	1,85
1:00:30	12	12,85	1,93
1:01:00	12	12,79	1,99
1:01:30	12	12,73	2,06
1:02:00	12	12,67	2,13
1:02:30	12	12,60	2,21
1:03:00	12	12,55	2,27
1:03:30	12	12,48	2,34
1:04:00	12	12,43	2,41
1:04:30	12	12,38	2,47
1:05:00	12	12,34	2,53
1:05:30	12	12,28	2,60
1:06:00	12	12,24	2,66
1:06:30	12	12,19	2,72
1:07:00	11	12,16	2,78
1:07:30	11	12,11	2,84
1:08:00	11	12,07	2,90
1:08:30	11	12,04	2,95
1:09:00	11	12,00	3,01
1:09:30	11	11,96	3,07
1:10:00	11	11,93	3,11
1:10:30	11	11,90	3,16
1:11:00	11	11,87	3,21
1:11:30	11	11,83	3,27
1:12:00	11	11,80	3,32
1:12:30	11	11,77	3,37
1:13:00	11	11,75	3,41
1:13:30	11	11,72	3,46
1:14:00	11	11,69	3,51
1:14:30	11	11,67	3,55
1:15:00	11	11,64	3,61
1:15:30	11	11,62	3,65
1:16:00	11	11,59	3,69
1:16:30	11	11,57	3,73
1:17:00	11	11,55	3,78
1:17:30	11	11,52	3,82
1:18:00	11	11,50	3,86
1:18:30	11	11,48	3,91
1:19:00	11	11,46	3,93
1:19:30	11	11,45	3,96
1:20:00	11	11,42	4,02
1:20:30	11	11,40	4,07
1:21:00	11	11,38	4,10
1:21:30	11	11,36	4,15
1:22:00	11	11,35	4,18
1:22:30	11	11,32	4,23
1:23:00	11	11,31	4,26
1:23:30	11	11,29	4,29
1:24:00	11	11,28	4,32
1:24:30	11	11,26	4,35
1:25:00	10	11,25	4,39
1:25:30	10	11,23	4,42
1:26:00	10	11,22	4,45
1:26:30	10	11,20	4,49
1:27:00	10	11,19	4,52
1:27:30	10	11,17	4,56
1:28:00	10	11,16	4,59
1:28:30	10	11,15	4,61
1:29:00	10	11,14	4,64
1:29:30	10	11,12	4,68
1:30:00	10	11,11	4,69
1:30:30	10	11,10	4,73
1:31:00	10	11,08	4,77
1:31:30	10	11,07	4,78
1:32:00	10	11,06	4,82
1:32:30	10	11,05	4,84
1:33:00	10	11,04	4,87
1:33:30	10	11,03	4,89
1:34:00	10	11,02	4,93
1:34:30	10	11,01	4,95
1:35:00	10	11,00	4,97
1:35:30	10	10,98	5,00
1:36:00	10	10,98	5,02
1:36:30	10	10,97	5,04
1:37:00	10	10,96	5,06
1:37:30	10	10,96	5,08
1:38:00	10	10,94	5,12
1:38:30	10	10,93	5,14
1:39:00	10	10,93	5,16
1:39:30	10	10,92	5,18
1:40:00	10	10,91	5,20
1:40:30	10	10,90	5,22
1:41:00	10	10,89	5,24
1:41:30	10	10,89	5,26
1:42:00	10	10,88	5,28
1:42:30	10	10,87	5,29
1:43:00	10	10,87	5,31
1:43:30	10	10,86	5,33
1:44:00	10	10,85	5,36
1:44:30	10	10,84	5,38
1:45:00	9	10,84	5,40
1:45:30	9	10,83	5,42
1:46:00	9	10,83	5,42
1:46:30	9	10,82	5,44
1:47:00	9	10,81	5,46
1:47:30	9	10,80	5,48
1:48:00	9	10,80	5,48
1:48:30	9	10,80	5,50
1:49:00	9	10,79	5,52
1:49:30	9	10,78	5,54
1:50:00	9	10,78	5,56
1:50:30	9	10,78	5,56
1:51:00	9	10,77	5,58
1:51:30	9	10,76	5,60
1:52:00	9	10,76	5,60
1:52:30	9	10,75	5,62
1:53:00	9	10,75	5,65
1:53:30	9	10,75	5,65
1:54:00	9	10,74	5,67
1:54:30	9	10,74	5,67
1:55:00	9	10,73	5,69
1:55:30	9	10,73	5,69
1:56:00	9	10,72	5,71
1:56:30	9	10,72	5,71
1:57:00	9	10,71	5,73
1:57:30	9	10,71	5,73
1:58:00	9	10,71	5,75
1:58:30	9	10,71	5,75
1:59:00	9	10,70	5,77
1:59:30	9	10,69	5,80
2:00:00	9	10,69	5,80
2:00:30	9	10,69	5,80
2:01:00	9	10,69	5,82
2:01:30	9	10,69	5,82
2:02:00	9	10,68	5,84
2:02:30	9	10,68	5,84
2:03:00	9	10,68	5,84
2:03:30	9	10,67	5,86
2:04:00	9	10,67	5,86
2:04:30	9	10,66	5,88
2:05:00	9	10,66	5,88
2:05:30	9	10,66	5,88
2:06:00	9	10,66	5,91
2:06:30	9	10,66	5,91
2:07:00	9	10,66	5,91
2:07:30	9	10,65	5,93
2:08:00	9	10,65	5,93
2:08:30	9	10,65	5,93
2:09:00	9	10,64	5,95
2:09:30	9	10,64	5,95
2:10:00	9	10,64	5,95
2:10:30	9	10,64	5,95
2:11:00	9	10,63	5,97
2:11:30	9	10,63	5,97
2:12:00	9	10,63	5,97
2:12:30	9	10,63	6,00
2:13:00	9	10,63	6,00
2:13:30	9	10,63	6,00
2:14:00	9	10,63	6,00
2:14:30	9	10,62	6,02
2:15:00	9	10,62	6,02
2:15:30	8	10,62	6,02
2:16:00	8	10,62	6,02
2:16:30	8	10,62	6,02
2:17:00	8	10,61	6,04
2:17:30	8	10,61	6,04
2:18:00	8	10,61	6,04
2:18:30	8	10,61	6,04
2:19:00	8	10,61	6,04
2:19:30	8	10,60	6,07
2:20:00	8	10,60	6,07
2:20:30	8	10,60	6,07
2:21:00	8	10,60	6,07
2:21:30	8	10,60	6,07
2:22:00	8	10,60	6,07
2:22:30	8	10,60	6,09
2:23:00	8	10,60	6,09
2:23:30	8	10,60	6,09
2:24:00	8	10,60	6,09
2:24:30	8	10,60	6,09
2:25:00	8	10,60	6,09
2:25:30	8	10,60	6,09
2:26:00	8	10,59	6,11
2:26:30	8	10,59	6,11
2:27:00	8	10,59	6,11
2:27:30	8	10,59	6,11
2:28:00	8	10,59	6,11
2:28:30	8	10,59	6,11
2:29:00	8	10,59	6,11
2:29:30	8	10,58	6,13
2:30:00	8	10,58	6,13
2:30:30	8	10,58	6,13
2:31:00	8	10,58	6,13
2:31:30	8	10,58	6,13
2:32:00	8	10,58	6,13
2:32:30	8	10,58	6,13
2:33:00	8	10,58	6,13
2:33:30	8	10,58	6,13
2:34:00	8	10,58	6,13
2:34:30	8	10,58	6,13
2:35:00	8	10,58	6,13
2:35:30	8	10,57	6,16
2:36:00	8	10,57	6,16
2:36:30	8	10,57	6,16
2:37:00	8	10,57	6,16
2:37:30	8	10,57	6,16
2:38:00	8	10,57	6,16
2:38:30	8	10,57	6,16
2:39:00	8	10,57	6,16
2:39:30	8	10,57	6,16
2:40:00	8	10,57	6,16
2:40:30	8	10,57	6,16
2:41:00	8	10,57	6,16
2:41:30	8	10,57	6,16
2:42:00	8	10,57	6,16
2:42:30	8	10,57	6,16
2:43:00	8	10,57	6,16
2:43:30	8	10,57	6,18
2:44:00	8	10,57	6,18
2:44:30	8	10,57	6,18
2:45:00	8	10,57	6,18
2:45:30	8	10,57	6,18
2:46:00	8	10,57	6,18
2:46:30	8	10,57	6,18
2:47:00	8	10,57	6,18
2:47:30	8	10,57	6,18
2:48:00	8	10,57	6,18
2:48:30	8	10,57	6,18
2:49:00	8	10,57	6,18
2:49:30	8	10,57	6,18
2:50:00	8	10,57	6,18
2:50:30	8	10,57	6,18
2:51:00	8	10,57	6,18
2:51:30	8	10,57	6,18
2:52:00	8	10,57	6,18
2:52:30	8	10,57	6,18
2:53:00	8	10,57	6,18
2:53:30	8	10,57	6,18
2:54:00	8	10,56	6,20
2:54:30	8	10,56	6,20
2:55:00	8	10,56	6,20
2:55:30	8	10,56	6,20
2:56:00	8	10,56	6,20
2:56:30	8	10,56	6,20
2:57:00	8	10,56	6,20
2:57:30	8	10,56	6,20
2:58:00	8	10,56	6,20
2:58:30	8	10,56	6,20
2:59:00	8	10,56	6,20
2:59:30	8	10,56	6,20
3:00:00	8	10,56	6,20
3:00:30	8	10,56	6,20
3:01:00	8	10,56	6,20
3:01:30	8	10,56	6,20
3:02:00	8	10,56	6,20
3:02:30	8	10,56	6,20
3:03:00	8	10,56	6,20
3:03:30	8	10,56	6,20
3:04:00	8	10,56	6,20
3:04:30	8	10,56	6,20
3:05:00	8	10,56	6,20
3:05:30	8	10,56	6,20
3:06:00	8	10,56	6,20
3:06:30	8	10,56	6,20
3:07:00	8	10,56	6,20
3:07:30	8	10,56	6,20
3:08:00	8	10,56	6,20
3:08:30	8	10,56	6,20
3:09:00	8	10,56	6,20
3:09:30	8	10,56	6,20
3:10:00	8	10,56	6,20
3:10:30	8	10,56	6,20
3:11:00	8	10,56	6,20
3:11:30	8	10,56	6,20
3:12:00	8	10,56	6,20
3:12:30	8	10,56	6,20
3:13:00	8	10,56	6,20
3:13:30	8	10,56	6,20
3:14:00	8	10,56	6,20
3:14:30	8	10,56	6,20
3:15:00	8	10,56	6,20
3:15:30	8	10,56	6,20
3:16:00	8	10,56	6,20
3:16:30	8	10,56	6,20
3:17:00	8	10,56	6,20
3:17:30	8	10,56	6,20
3:18:00	8	10,56	6,20
3:18:30	8	10,56	6,20
3:19:00	8	10,56	6,20
3:19:30	8	10,56	6,20
3:20:00	8	10,56	6,20
3:20:30	8	10,56	6,20
3:21:00	8	10,56	6,20
3:21:30	8	10,56	6,20
3:22:00	8	10,56	6,20
3:22:30	8	10,56	6,20
3:23:00	8	10,56	6,20
3:23:30	8	10,56	6,20
3:24:00	8	10,56	6,20
3:24:30	8	10,56	6,20
3:25:00	8	10,56	6,20
3:25:30	8	10,56	6,20
3:26:00	8	10,56	6,20
3:26:30	8	10,56	6,20
3:27:00	8	10,56	6,20
3:27:30	8	10,56	6,20
3:28:00	8	10,56	6,20
3:28:30	8	10,56	6,20
3:29:00	8	10,56	6,20
3:29:30	8	10,56	6,20
3:30:00	8	10,56	6,20
3:30:30	8	10,56	6,20
3:31:00	8	10,56	6,20
3:31:30	8	10,56	6,20
3:32:00	8	10,56	6,20
3:32:30	8	10,56	6,20
3:33:00	8	10,56	6,20
3:33:30	8	10,56	6,20
3:34:00	8	10,56	6,20
3:34:30	8	10,56	6,20
3:35:00	8	10,56	6,20
3:35:30	8	10,56	6,20
3:36:00	8	10,56	6,20
3:36:30	8	10,56	6,20
3:37:00	8	10,56	6,20
3:37:30	8	10,56	6,20
3:38:00	8	10,56	6,20
3:38:30	8	10,56	6,20
3:39:00	8	10,56	6,20
3:39:30	8	10,56	6,20
3:40:00	8	10,56	6,20
3:40:30	8	10,56	6,20
3:41:00	8	10,56	6,20
3:41:30	8	10,56	6,20
3:42:00	8	10,56	6,20
3:42:30	8	10,56	6,20
3:43:00	8	10,56	6,20
3:43:30	8	10,56	6,20
3:44:00	8	10,56	6,20
3:44:30	8	10,56	6,20
3:45:00	8	10,56	6,20
3:45:30	8	10,56	6,20
3:46:00	8	10,56	6,20
3:46:30	8	10,56	6,20
3:47:00	8	10,56	6,20
3:47:30	8	10,56	6,20
3:48:00	8	10,56	6,20
3:48:30	8	10,56	6,20
3:49:00	8	10,56	6,20
3:49:30	8	10,56	6,20
3:50:00	8	10,56	6,20
3:50:30	8	10,56	6,20
3:51:00	8	10,56	6,20
3:51:30	8	10,57	6,18
3:52:00	8	10,56	6,20
3:52:30	8	10,56	6,20
3:53:00	8	10,56	6,20
3:53:30	8	10,56	6,20
3:54:00	8	10,56	6,20
3:54:30	8	10,57	6,18
3:55:00	8	10,57	6,18
3:55:30	8	10,57	6,18
3:56:00	8	10,56	6,20
3:56:30	8	10,57	6,18
3:57:00	8	10,57	6,18
3:57:30	8	10,56	6,20
3:58:00	8	10,56	6,20
3:58:30	8	10,57	6,18
3:59:00	8	10,57	6,18
3:59:30	8	10,57	6,18
4:00:00	8	10,57	6,18
4:00:30	8	10,56	6,20
4:01:00	8	10,57	6,18
4:01:30	8	10,57	6,18
4:02:00	8	10,57	6,18
4:02:30	8	10,57	6,18
4:03:00	8	10,57	6,18
4:03:30	8	10,56	6,20
4:04:00	8	10,57	6,18
4:04:30	8	10,57	6,18
4:05:00	8	10,57	6,18
4:05:30	8	10,57	6,18
4:06:00	8	10,57	6,18
4:06:30	8	10,57	6,18
4:07:00	8	10,57	6,18
4:07:30	8	10,57	6,18
4:08:00	8	10,57	6,18
4:08:30	8	10,57	6,18
4:09:00	8	10,57	6,18
4:09:30	8	10,57	6,18
4:10:00	8	10,57	6,18
4:10:30	8	10,57	6,18
4:11:00	8	10,57	6,18
4:11:30	8	10,57	6,18
4:12:00	8	10,57	6,18
4:12:30	8	10,57	6,18
4:13:00	8	10,57	6,18
4:13:30	8	10,57	6,18
4:14:00	8	10,57	6,18
4:14:30	8	10,57	6,18
4:15:00	8	10,57	6,18
4:15:30	8	10,57	6,18
4:16:00	8	10,57	6,18
4:16:30	8	10,57	6,18
4:17:00	8	10,57	6,18
4:17:30	8	10,57	6,18
4:18:00	8	10,57	6,18
4:18:30	8	10,57	6,18
4:19:00	8	10,57	6,18
4:19:30	8	10,57	6,18
4:20:00	8	10,57	6,18
4:20:30	8	10,57	6,18
4:21:00	8	10,57	6,18
4:21:30	8	10,57	6,18
4:22:00	8	10,57	6,18
4:22:30	8	10,57	6,18
4:23:00	8	10,57	6,18
4:23:30	8	10,57	6,18
4:24:00	8	10,57	6,18
4:24:30	8	10,57	6,18
4:25:00	8	10,57	6,18
4:25:30	8	10,57	6,18
4:26:00	8	10,57	6,18
4:26:30	8	10,57	6,18
4:27:00	8	10,57	6,18
4:27:30	8	10,57	6,18
4:28:00	8	10,57	6,18
4:28:30	8	10,57	6,18
4:29:00	8	10,57	6,18
4:29:30	8	10,57	6,18
4:30:00	8	10,57	6,18
4:30:30	8	10,57	6,18
4:31:00	8	10,57	6,18
4:31:30	8	10,57	6,18
4:32:00	8	10,57	6,18
4:32:30	8	10,57	6,18
4:33:00	8	10,57	6,18
4:33:30	8	10,57	6,18
4:34:00	8	10,57	6,18
4:34:30	8	10,57	6,18
4:35:00	8	10,57	6,18
4:35:30	8	10,57	6,18
4:36:00	8	10,57	6,18
4:36:30	8	10,57	6,18
4:37:00	8	10,57	6,18
4:37:30	8	10,57	6,18
4:38:00	8	10,57	6,18
4:38:30	8	10,57	6,18
4:39:00	8	10,57	6,18
4:39:30	8	10,57	6,18
4:40:00	8	10,57	6,18
4:40:30	8	10,57	6,18
4:41:00	8	10,57	6,18
4:41:30	8	10,57	6,18
4:42:00	8	10,57	6,18
4:42:30	8	10,57	6,18
4:43:00	8	10,57	6,18
4:43:30	8	10,57	6,18
4:44:00	8	10,57	6,18
4:44:30	8	10,57	6,18
4:45:00	8	10,57	6,18
4:45:30	8	10,57	6,18
4:46:00	8	10,57	6,18
4:46:30	8	10,57	6,18
4:47:00	8	10,57	6,18
4:47:30	8	10,57	6,18
4:48:00	8	10,57	6,18
4:48:30	8	10,57	6,18
4:49:00	8	10,57	6,18
4:49:30	8	10,57	6,18
4:50:00	8	10,57	6,18
4:50:30	8	10,57	6,18
4:51:00	8	10,57	6,18
4:51:30	8	10,57	6,18
4:52:00	8	10,57	6,18
4:52:30	8	10,57	6,18
4:53:00	8	10,57	6,18
4:53:30	8	10,57	6,18
4:54:00	8	10,57	6,18
4:54:30	8	10,57	6,18
4:55:00	8	10,57	6,18
4:55:30	8	10,57	6,18
4:56:00	8	10,57	6,18
4:56:30	8	10,57	6,18
4:57:00	8	10,57	6,18
4:57:30	8	10,57	6,18
4:58:00	8	10,57	6,18
4:58:30	8	10,57	6,18
4:59:00	8	10,57	6,18
4:59:30	8	10,57	6,18
5:00:00	8	10,57	6,18
5:00:30	8	10,57	6,18
5:01:00	8	10,57	6,18
5:01:30	8	10,57	6,18
5:02:00	8	10,57	6,18
5:02:30	8	10,57	6,18
5:03:00	8	10,57	6,18
5:03:30	8	10,57	6,18
5:04:00	8	10,57	6,18
5:04:30	8	10,57	6,18
5:05:00	8	10,57	6,18
5:05:30	8	10,57	6,18
5:06:00	8	10,57	6,18
5:06:30	8	10,57	6,18
5:07:00	8	10,57	6,18
5:07:30	8	10,57	6,18
5:08:00	8	10,57	6,18
5:08:30	8	10,57	6,18
5:09:00	8	10,57	6,18
5:09:30	8	10,57	6,18
5:10:00	8	10,57	6,18
5:10:30	8	10,57	6,18
5:11:00	8	10,57	6,18
5:11:30	8	10,57	6,18
5:12:00	8	10,57	6,18
5:12:30	8	10,57	6,18
5:13:00	8	10,57	6,18
5:13:30	8	10,57	6,18
5:14:00	8	10,57	6,18
5:14:30	8	10,57	6,18
5:15:00	8	10,57	6,18
5:15:30	8	10,57	6,18
5:16:00	8	10,57	6,18
5:16:30	8	10,57	6,18
5:17:00	8	10,57	6,18
5:17:30	8	10,57	6,18
5:18:00	8	10,57	6,18
5:18:30	8	10,57	6,18
5:19:00	8	10,57	6,18
5:19:30	8	10,57	6,18
5:20:00	8	10,57	6,18
5:20:30	8	10,57	6,18
5:21:00	8	10,57	6,18
5:21:30	8	10,57	6,18
5:22:00	8	10,57	6,18
5:22:30	8	10,57	6,18
5:23:00	8	10,57	6,18
5:23:30	8	10,57	6,18
5:24:00	8	10,57	6,18
5:24:30	8	10,57	6,18
5:25:00	8	10,57	6,18
5:25:30	8	10,57	6,18
5:26:00	8	10,57	6,18
5:26:30	8	10,57	6,18
5:27:00	8	10,57	6,18
5:27:30	8	10,57	6,18
5:28:00	8	10,57	6,18
5:28:30	8	10,57	6,18
5:29:00	8	10,57	6,18
5:29:30	8	10,57	6,18
5:30:00	8	10,57	6,18
5:30:30	8	10,57	6,18
5:31:00	8	10,57	6,18
5:31:30	8	10,57	6,18
5:32:00	8	10,57	6,18
5:32:30	8	10,57	6,18
5:33:00	8	10,57	6,18
5:33:30	8	10,57	6,18
5:34:00	8	10,57	6,18
5:34:30	8	10,57	6,18
5:35:00	8	10,57	6,18
5:35:30	8	10,57	6,18
5:36:00	8	10,57	6,18
5:36:30	8	10,57	6,18
5:37:00	8	10,57	6,18
5:37:30	8	10,57	6,18
5:38:00	8	10,57	6,18
5:38:30	8	10,57	6,18
5:39:00	8	10,57	6,18
5:39:30	8	10,57	6,18
5:40:00	8	10,57	6,18
5:40:30	8	10,57	6,18
5:41:00	8	10,57	6,18
5:41:30	8	10,57	6,18
5:42:00	8	10,57	6,18
5:42:30	8	10,57	6,18
5:43:00	8	10,56	6,20
5:43:30	8	10,57	6,18
5:44:00	8	10,57	6,18
5:44:30	8	10,57	6,18
5:45:00	8	10,57	6,18
5:45:30	8	10,56	6,20
5:46:00	8	10,57	6,18
5:46:30	8	10,57	6,18
5:47:00	8	10,57	6,18
5:47:30	8	10,57	6,18
5:48:00	8	10,57	6,18
5:48:30	8	10,57	6,18
5:49:00	8	10,57	6,18
5:49:30	8	10,57	6,18
5:50:00	8	10,57	6,18
5:50:30	8	10,57	6,18
5:51:00	8	10,57	6,18
5:51:30	8	10,57	6,18
5:52:00	8	10,56	6,20
5:52:30	8	10,56	6,20
5:53:00	8	10,56	6,20
5:53:30	8	10,57	6,18
5:54:00	8	10,57	6,18
5:54:30	8	10,56	6,20
5:55:00	8	10,57	6,18
5:55:30	8	10,57	6,18
5:56:00	8	10,57	6,18
5:56:30	8	10,56	6,20
5:57:00	8	10,57	6,18
5:57:30	8	10,56	6,20
5:58:00	8	10,56	6,20
5:58:30	8	10,57	6,18
5:59:00	8	10,56	6,20
5:59:30	8	10,57	6,18
6:00:00	8	10,56	6,20
6:00:30	8	10,56	6,20
6:01:00	8	10,57	6,18
6:01:30	8	10,56	6,20
6:02:00	8	10,56	6,20
6:02:30	8	10,56	6,20
6:03:00	8	10,56	6,20
6:03:30	8	10,56	6,20
6:04:00	8	10,56	6,20
6:04:30	8	10,56	6,20
6:05:00	8	10,56	6,20
6:05:30	8	10,56	6,20
6:06:00	8	10,56	6,20
6:06:30	8	10,56	6,20
6:07:00	8	10,56	6,20
6:07:30	8	10,56	6,20
6:08:00	8	10,56	6,20
6:08:30	8	10,56	6,20
6:09:00	8	10,56	6,20
6:09:30	8	10,56	6,20
6:10:00	8	10,56	6,20
6:10:30	8	10,57	6,18
6:11:00	8	10,56	6,20
6:11:30	8	10,57	6,18
6:12:00	8	10,56	6,20
6:12:30	8	10,56	6,20
6:13:00	8	10,56	6,20
6:13:30	8	10,56	6,20
6:14:00	8	10,57	6,18
6:14:30	8	10,57	6,18
6:15:00	8	10,57	6,18
6:15:30	8	10,56	6,20
6:16:00	8	10,57	6,18
6:16:30	8	10,57	6,18
6:17:00	8	10,56	6,20
6:17:30	8	10,56	6,20
6:18:00	8	10,56	6,20
6:18:30	8	10,56	6,20
6:19:00	8	10,57	6,18
6:19:30	8	10,56	6,20
6:20:00	8	10,56	6,20
6:20:30	8	10,57	6,18
6:21:00	8	10,56	6,20
6:21:30	8	10,56	6,20
6:22:00	8	10,56	6,20
6:22:30	8	10,57	6,18
6:23:00	8	10,56	6,20
6:23:30	8	10,56	6,20
6:24:00	8	10,56	6,20
6:24:30	8	10,56	6,20
6:25:00	8	10,57	6,18
6:25:30	8	10,56	6,20
6:26:00	8	10,56	6,20
6:26:30	8	10,56	6,20
6:27:00	8	10,56	6,20
6:27:30	8	10,56	6,20
6:28:00	8	10,56	6,20
6:28:30	8	10,56	6,20
6:29:00	8	10,56	6,20
6:29:30	8	10,57	6,18
6:30:00	8	10,56	6,20
6:30:30	8	10,56	6,20
6:31:00	8	10,56	6,20
6:31:30	8	10,57	6,18
6:32:00	8	10,56	6,20
6:32:30	8	10,56	6,20
6:33:00	8	10,56	6,20
6:33:30	8	10,56	6,20
6:34:00	8	10,56	6,20
6:34:30	8	10,56	6,20
6:35:00	8	10,56	6,20
6:35:30	8	10,56	6,20
6:36:00	8	10,56	6,20
6:36:30	8	10,56	6,20
6:37:00	8	10,56	6,20
6:37:30	8	10,56	6,20
6:38:00	8	10,56	6,20
6:38:30	8	10,56	6,20
6:39:00	8	10,56	6,20
6:39:30	8	10,56	6,20
6:40:00	8	10,56	6,20
6:40:30	8	10,56	6,20
6:41:00	8	10,56	6,20
6:41:30	8	10,56	6,20
6:42:00	8	10,56	6,20
6:42:30	8	10,56	6,20
6:43:00	8	10,56	6,20
6:43:30	8	10,56	6,20
6:44:00	8	10,56	6,20
6:44:30	8	10,56	6,20
6:45:00	8	10,56	6,20
6:45:30	8	10,56	6,20
6:46:00	8	10,56	6,20
6:46:30	8	10,56	6,20
6:47:00	8	10,56	6,20
6:47:30	8	10,56	6,20
6:48:00	8	10,56	6,20
6:48:30	8	10,56	6,20
6:49:00	8	10,56	6,20
6:49:30	8	10,56	6,20
6:50:00	8	10,56	6,20
6:50:30	8	10,56	6,20
6:51:00	8	10,56	6,20
6:51:30	8	10,56	6,20
6:52:00	8	10,56	6,20
6:52:30	8	10,56	6,20
6:53:00	8	10,56	6,20
6:53:30	8	10,56	6,20
6:54:00	8	10,56	6,20
6:54:30	8	10,56	6,20
6:55:00	8	10,56	6,20
6:55:30	8	10,56	6,20
6:56:00	8	10,56	6,20
6:56:30	8	10,56	6,20
6:57:00	8	10,56	6,20
6:57:30	8	10,56	6,20
6:58:00	8	10,56	6,20
6:58:30	8	10,56	6,20
6:59:00	8	10,56	6,20
6:59:30	8	10,56	6,20
7:00:00	8	10,56	6,20
7:00:30	8	10,56	6,20
7:01:00	8	10,56	6,20
7:01:30	8	10,56	6,20
7:02:00	8	10,56	6,20
7:02:30	8	10,56	6,20
7:03:00	8	10,56	6,20
7:03:30	8	10,56	6,20
7:04:00	8	10,56	6,20
7:04:30	8	10,56	6,20
7:05:00	8	10,56	6,20
7:05:30	8	10,56	6,20
7:06:00	8	10,56	6,20
7:06:30	8	10,56	6,20
7:07:00	8	10,56	6,20
7:07:30	8	10,56	6,20
7:08:00	8	10,56	6,20
7:08:30	8	10,56	6,20
7:09:00	8	10,56	6,20
7:09:30	8	10,56	6,20
7:10:00	8	10,56	6,20
7:10:30	8	10,56	6,20
7:11:00	8	10,56	6,20
7:11:30	8	10,56	6,20
7:12:00	8	10,56	6,20
7:12:30	8	10,56	6,20
7:13:00	8	10,56	6,20
7:13:30	8	10,56	6,20
7:14:00	8	10,56	6,20
7:14:30	8	10,56	6,20
7:15:00	8	10,56	6,20
7:15:30	8	10,56	6,20
7:16:00	8	10,56	6,20
7:16:30	8	10,56	6,20
7:17:00	8	10,56	6,20
7:17:30	8	10,56	6,20
7:18:00	8	10,56	6,20
7:18:30	8	10,56	6,20
7:19:00	8	10,56	6,20
7:19:30	8	10,56	6,20
7:20:00	8	10,56	6,20
7:20:30	8	10,56	6,20
7:21:00	8	10,56	6,20
7:21:30	8	10,56	6,20
7:22:00	8	10,56	6,20
7:22:30	8	10,56	6,20
7:23:00	8	10,56	6,20
7:23:30	8	10,56	6,20
7:24:00	8	10,56	6,20
7:24:30	8	10,56	6,20
7:25:00	8	10,56	6,20
7:25:30	8	10,56	6,20
7:26:00	8	10,56	6,20
7:26:30	8	10,56	6,20
7:27:00	8	10,56	6,20
7:27:30	8	10,56	6,20
7:28:00	8	10,56	6,20
7:28:30	8	10,56	6,20
7:29:00	8	10,56	6,20
7:29:30	8	10,56	6,20
7:30:00	8	10,56	6,20
7:30:30	8	10,56	6,20
7:31:00	8	10,56	6,20
7:31:30	8	10,56	6,20
7:32:00	8	10,55	6,23
7:32:30	8	10,55	6,23
7:33:00	8	10,56	6,20
7:33:30	8	10,56	6,20
7:34:00	8	10,56	6,20
7:34:30	8	10,56	6,20
7:35:00	8	10,56	6,20
7:35:30	8	10,56	6,20
7:36:00	8	10,56	6,20
7:36:30	8	10,56	6,20
7:37:00	8	10,56	6,20
7:37:30	8	10,56	6,20
7:38:00	8	10,56	6,20
7:38:30	8	10,56	6,20
7:39:00	8	10,56	6,20
7:39:30	8	10,56	6,20
7:40:00	8	10,55	6,23
7:40:30	8	10,55	6,23
7:41:00	8	10,56	6,20
7:41:30	8	10,56	6,20
7:42:00	8	10,55	6,23
7:42:30	8	10,56	6,20
7:43:00	8	10,56	6,20
7:43:30	8	10,56	6,20
7:44:00	8	10,55	6,23
7:44:30	8	10,56	6,20
7:45:00	8	10,56	6,20
7:45:30	8	10,56	6,20
7:46:00	8	10,56	6,20
7:46:30	8	10,56	6,20
7:47:00	8	10,56	6,20
7:47:30	8	10,56	6,20
7:48:00	8	10,56	6,20
7:48:30	8	10,55	6,23
7:49:00	8	10,55	6,23
7:49:30	8	10,56	6,20
7:50:00	8	10,55	6,23
7:50:30	8	10,55	6,23
7:51:00	8	10,56	6,20
7:51:30	8	10,56	6,20
7:52:00	8	10,56	6,20
7:52:30	8	10,55	6,23
7:53:00	8	10,55	6,23
7:53:30	8	10,55	6,23
7:54:00	8	10,56	6,20
7:54:30	8	10,56	6,20
7:55:00	8	10,55	6,23
7:55:30	8	10,55	6,23
7:56:00	8	10,56	6,20
7:56:30	8	10,56	6,20
7:57:00	8	10,55	6,23
7:57:30	8	10,55	6,23
7:58:00	8	10,55	6,23
7:58:30	8	10,55	6,23
7:59:00	8	10,55	6,23
7:59:30	8	10,55	6,23
8:00:00	8	10,56	6,20
8:00:30	8	10,55	6,23
8:01:00	8	10,55	6,23
8:01:30	8	10,55	6,23
8:02:00	8	10,56	6,20
8:02:30	8	10,56	6,20
8:03:00	8	10,55	6,23
8:03:30	8	10,55	6,23
8:04:00	8	10,55	6,23
8:04:30	8	10,55	6,23
8:05:00	8	10,55	6,23
8:05:30	8	10,55	6,23
8:06:00	8	10,55	6,23
8:06:30	8	10,55	6,23
8:07:00	8	10,55	6,23
8:07:30	8	10,55	6,23
8:08:00	8	10,55	6,23
8:08:30	8	10,55	6,23
8:09:00	8	10,55	6,23
8:09:30	8	10,55	6,23
8:10:00	8	10,55	6,23
8:10:30	8	10,55	6,23
8:11:00	8	10,55	6,23
8:11:30	8	10,55	6,23
8:12:00	8	10,55	6,23
8:12:30	8	10,55	6,23
8:13:00	8	10,55	6,23
8:13:30	8	10,55	6,23
8:14:00	8	10,55	6,23
8:14:30	8	10,55	6,23
8:15:00	8	10,55	6,23
8:15:30	8	10,55	6,23
8:16:00	8	10,55	6,23
8:16:30	8	10,55	6,23
8:17:00	8	10,55	6,23
8:17:30	8	10,55	6,23
8:18:00	8	10,55	6,23
8:18:30	8	10,55	6,23
8:19:00	8	10,55	6,23
8:19:30	8	10,55	6,23
8:20:00	8	10,55	6,23
8:20:30	8	10,55	6,23
8:21:00	8	10,55	6,23
8:21:30	8	10,55	6,23
8:22:00	8	10,55	6,23
8:22:30	8	10,55	6,23
8:23:00	8	10,55	6,23
8:23:30	8	10,55	6,23
8:24:00	8	10,55	6,23
8:24:30	8	10,55	6,23
8:25:00	8	10,55	6,23
8:25:30	8	10,55	6,23
8:26:00	8	10,55	6,23
8:26:30	8	10,55	6,23
8:27:00	8	10,55	6,23
8:27:30	8	10,55	6,23
8:28:00	8	10,55	6,23
8:28:30	8	10,55	6,23
8:29:00	8	10,55	6,23
8:29:30	8	10,55	6,23
8:30:00	8	10,55	6,23
8:30:30	8	10,55	6,23
8:31:00	8	10,55	6,23
8:31:30	8	10,55	6,23
8:32:00	8	10,55	6,23
8:32:30	8	10,55	6,23
8:33:00	8	10,55	6,23
8:33:30	8	10,55	6,23
8:34:00	8	10,55	6,23
8:34:30	8	10,55	6,23
8:35:00	8	10,55	6,23
8:35:30	8	10,55	6,23
8:36:00	8	10,55	6,23
8:36:30	8	10,55	6,23
8:37:00	8	10,55	6,23
8:37:30	8	10,55	6,23
8:38:00	8	10,55	6,23
8:38:30	8	10,55	6,23
8:39:00	8	10,55	6,23
8:39:30	8	10,55	6,23
8:40:00	8	10,55	6,23
8:40:30	8	10,55	6,23
8:41:00	8	10,55	6,23
8:41:30	8	10,55	6,23
8:42:00	8	10,55	6,23
8:42:30	8	10,55	6,23
8:43:00	8	10,55	6,23
8:43:30	8	10,55	6,23
8:44:00	8	10,55	6,23
8:44:30	8	10,55	6,23
8:45:00	8	10,55	6,23
8:45:30	8	10,55	6,23
8:46:00	8	10,55	6,23
8:46:30	8	10,55	6,23
8:47:00	8	10,55	6,23
8:47:30	8	10,55	6,23
8:48:00	8	10,55	6,23
8:48:30	8	10,55	6,23
8:49:00	8	10,55	6,23
8:49:30	8	10,55	6,23
8:50:00	8	10,55	6,23
8:50:30	8	10,55	6,23
8:51:00	8	10,55	6,23
8:51:30	8	10,55	6,23
8:52:00	8	10,55	6,23
8:52:30	8	10,55	6,23
8:53:00	8	10,55	6,23
8:53:30	8	10,55	6,23
8:54:00	8	10,55	6,23
8:54:30	8	10,55	6,23
8:55:00	8	10,55	6,23
8:55:30	8	10,55	6,23
8:56:00	8	10,55	6,23
8:56:30	8	10,55	6,23
8:57:00	8	10,55	6,23
8:57:30	8	10,55	6,23
8:58:00	8	10,55	6,23
8:58:30	8	10,55	6,23
8:59:00	8	10,55	6,23
8:59:30	8	10,55	6,23
9:00:00	8	10,55	6,23
9:00:30	8	10,55	6,23
9:01:00	8	10,55	6,23
9:01:30	8	10,55	6,23
9:02:00	8	10,55	6,23
9:02:30	8	10,55	6,23
9:03:00	8	10,55	6,23
9:03:30	8	10,55	6,23
9:04:00	8	10,55	6,23
9:04:30	8	10,55	6,23
9:05:00	8	10,55	6,23
9:05:30	8	10,55	6,23
9:06:00	8	10,55	6,23
9:06:30	8	10,55	6,23
9:07:00	8	10,55	6,23
9:07:30	8	10,55	6,23
9:08:00	8	10,55	6,23
9:08:30	8	10,55	6,23
9:09:00	8	10,55	6,23
9:09:30	8	10,55	6,23
9:10:00	8	10,55	6,23
9:10:30	8	10,55	6,23
9:11:00	8	10,55	6,23
9:11:30	8	10,55	6,23
9:12:00	8	10,55	6,23
9:12:30	8	10,55	6,23
9:13:00	8	10,55	6,23
9:13:30	8	10,55	6,23
9:14:00	8	10,55	6,23
9:14:30	8	10,55	6,23
9:15:00	8	10,55	6,23
9:15:30	8	10,55	6,23
9:16:00	8	10,55	6,23
9:16:30	8	10,55	6,23
9:17:00	8	10,55	6,23
9:17:30	8	10,55	6,23
9:18:00	8	10,55	6,23
9:18:30	8	10,55	6,23
9:19:00	8	10,55	6,23
9:19:30	8	10,55	6,23
9:20:00	8	10,55	6,23
9:20:30	8	10,55	6,23
9:21:00	8	10,55	6,23
9:21:30	8	10,55	6,23
9:22:00	8	10,55	6,23
9:22:30	8	10,55	6,23
9:23:00	8	10,55	6,23
9:23:30	8	10,55	6,23
9:24:00	8	10,55	6,23
9:24:30	8	10,55	6,23
9:25:00	8	10,55	6,23
9:25:30	8	10,55	6,23
9:26:00	8	10,55	6,23
9:26:30	8	10,55	6,23
9:27:00	8	10,55	6,23
9:27:30	8	10,55	6,23
9:28:00	8	10,55	6,23
9:28:30	8	10,55	6,23
9:29:00	8	10,55	6,23
9:29:30	8	10,55	6,23
9:30:00	8	10,55	6,23
9:30:30	8	10,55	6,23
9:31:00	8	10,55	6,23
9:31:30	8	10,55	6,23
9:32:00	8	10,55	6,23
9:32:30	8	10,55	6,23
9:33:00	8	10,55	6,23
9:33:30	8	10,55	6,23
9:34:00	8	10,55	6,23
9:34:30	8	10,55	6,23
9:35:00	8	10,55	6,23
9:35:30	8	10,55	6,23
9:36:00	8	10,55	6,23
9:36:30	8	10,55	6,23
9:37:00	8	10,55	6,23
9:37:30	8	10,55	6,23
9:38:00	8	10,55	6,23
9:38:30	8	10,55	6,23
9:39:00	8	10,55	6,23
9:39:30	8	10,55	6,23
9:40:00	8	10,55	6,23
9:40:30	8	10,55	6,23
9:41:00	8	10,55	6,23
9:41:30	8	10,55	6,23
9:42:00	8	10,55	6,23
9:42:30	8	10,55	6,23
9:43:00	8	10,55	6,23
9:43:30	8	10,55	6,23
9:44:00	8	10,55	6,23
9:44:30	8	10,55	6,23
9:45:00	8	10,55	6,23
9:45:30	8	10,54	6,25
9:46:00	8	10,54	6,25
9:46:30	8	10,55	6,23
9:47:00	8	10,55	6,23
9:47:30	8	10,55	6,23
9:48:00	8	10,55	6,23
9:48:30	8	10,55	6,23
9:49:00	8	10,55	6,23
9:49:30	8	10,55	6,23
9:50:00	8	10,54	6,25
9:50:30	8	10,55	6,23
9:51:00	8	10,55	6,23
9:51:30	8	10,54	6,25
9:52:00	8	10,55	6,23
9:52:30	8	10,55	6,23
9:53:00	8	10,55	6,23
9:53:30	8	10,55	6,23
9:54:00	8	10,55	6,23
9:54:30	8	10,55	6,23
9:55:00	8	10,55	6,23
9:55:30	8	10,55	6,23
9:56:00	8	10,55	6,23
9:56:30	8	10,55	6,23
9:57:00	8	10,54	6,25
9:57:30	8	10,55	6,23
9:58:00	8	10,55	6,23
9:58:30	8	10,55	6,23
9:59:00	8	10,55	6,23
9:59:30	8	10,55	6,23
10:00:00	8	10,55	6,23
10:00:30	8	10,55	6,23
10:01:00	8	10,55	6,23
10:01:30	8	10,55	6,23
10:02:00	8	10,55	6,23
10:02:30	8	10,55	6,23
10:03:00	8	10,55	6,23
10:03:30	8	10,55	6,23
10:04:00	8	10,55	6,23
10:04:30	8	10,55	6,23
10:05:00	8	10,55	6,23
10:05:30	8	10,55	6,23
10:06:00	8	10,55	6,23
10:06:30	8	10,55	6,23
10:07:00	8	10,55	6,23
10:07:30	8	10,55	6,23
10:08:00	8	10,55	6,23
10:08:30	8	10,55	6,23
10:09:00	8	10,55	6,23
10:09:30	8	10,55	6,23
10:10:00	8	10,54	6,25
10:10:30	8	10,55	6,23
10:11:00	8	10,55	6,23
10:11:30	8	10,55	6,23
10:12:00	8	10,55	6,23
10:12:30	8	10,55	6,23
10:13:00	8	10,55	6,23
10:13:30	8	10,55	6,23
10:14:00	8	10,55	6,23
10:14:30	8	10,55	6,23
10:15:00	8	10,55	6,23
10:15:30	8	10,55	6,23
10:16:00	8	10,56	6,20
10:16:30	8	10,55	6,23
10:17:00	8	10,56	6,20
10:17:30	8	10,55	6,23
10:18:00	8	10,56	6,20
10:18:30	8	10,55	6,23
10:19:00	8	10,56	6,20
10:19:30	8	10,55	6,23
10:20:00	8	10,56	6,20
10:20:30	8	10,55	6,23
10:21:00	8	10,56	6,20
10:21:30	8	10,56	6,20
10:22:00	8	10,56	6,20
10:22:30	8	10,56	6,20
10:23:00	8	10,56	6,20
10:23:30	8	10,56	6,20
10:24:00	8	10,56	6,20
10:24:30	8	10,56	6,20
10:25:00	8	10,56	6,20
10:25:30	8	10,56	6,20
10:26:00	8	10,56	6,20
10:26:30	8	10,57	6,18
10:27:00	8	10,56	6,20
10:27:30	8	10,57	6,18
10:28:00	8	10,57	6,18
10:28:30	8	10,57	6,18
10:29:00	8	10,56	6,20
10:29:30	8	10,56	6,20
10:30:00	8	10,56	6,20
10:30:30	8	10,57	6,18
10:31:00	8	10,57	6,18
10:31:30	8	10,57	6,18
10:32:00	8	10,57	6,18
10:32:30	8	10,57	6,18
10:33:00	8	10,57	6,18
10:33:30	8	10,57	6,18
10:34:00	8	10,57	6,18
10:34:30	8	10,57	6,18
10:35:00	8	10,57	6,18
10:35:30	8	10,57	6,18
10:36:00	8	10,57	6,18
10:36:30	8	10,57	6,18
10:37:00	8	10,57	6,18
10:37:30	8	10,56	6,20
10:38:00	8	10,56	6,20
10:38:30	8	10,56	6,20
10:39:00	8	10,57	6,16
10:39:30	8	10,57	6,16
10:40:00	8	10,57	6,16
10:40:30	8	10,57	6,16
10:41:00	8	10,57	6,16
10:41:30	8	10,57	6,18
10:42:00	8	10,57	6,18
10:42:30	8	10,57	6,18
10:43:00	8	10,57	6,18
10:43:30	8	10,57	6,18
10:44:00	8	10,57	6,18
10:44:30	8	10,57	6,18
10:45:00	8	10,57	6,18
10:45:30	8	10,57	6,18
10:46:00	8	10,57	6,18
10:46:30	8	10,57	6,18
10:47:00	8	10,57	6,18
10:47:30	8	10,57	6,18
10:48:00	8	10,57	6,18
10:48:30	8	10,57	6,18
10:49:00	8	10,57	6,18
10:49:30	8	10,57	6,18
10:50:00	8	10,57	6,18
10:50:30	8	10,57	6,18
10:51:00	8	10,57	6,18
10:51:30	8	10,57	6,18
10:52:00	8	10,57	6,18
10:52:30	8	10,57	6,18
10:53:00	8	10,57	6,18
10:53:30	8	10,57	6,18
10:54:00	8	10,57	6,18
10:54:30	8	10,57	6,18
10:55:00	8	10,57	6,18
10:55:30	8	10,57	6,18
10:56:00	8	10,57	6,18
10:56:30	8	10,57	6,18
10:57:00	8	10,56	6,20
10:57:30	8	10,56	6,20
10:58:00	8	10,57	6,18
10:58:30	8	10,56	6,20
10:59:00	8	10,56	6,20
10:59:30	8	10,56	6,20
11:00:00	8	10,56	6,20
11:00:30	8	10,56	6,20
11:01:00	8	10,56	6,20
11:01:30	8	10,56	6,20
11:02:00	8	10,57	6,18
11:02:30	8	10,56	6,20
11:03:00	8	10,56	6,20
11:03:30	8	10,56	6,20
11:04:00	8	10,56	6,20
11:04:30	8	10,56	6,20
11:05:00	8	10,56	6,20
11:05:30	8	10,57	6,18
11:06:00	8	10,56	6,20
11:06:30	8	10,56	6,20
11:07:00	8	10,56	6,20
11:07:30	8	10,56	6,20
11:08:00	8	10,56	6,20
11:08:30	8	10,56	6,20
11:09:00	8	10,56	6,20
11:09:30	8	10,56	6,20
11:10:00	8	10,56	6,20
11:10:30	8	10,56	6,20
11:11:00	8	10,56	6,20
11:11:30	8	10,56	6,20
11:12:00	8	10,56	6,20
11:12:30	8	10,56	6,20
11:13:00	8	10,56	6,20
11:13:30	8	10,56	6,20
11:14:00	8	10,56	6,20
11:14:30	8	10,56	6,20
11:15:00	8	10,56	6,20
11:15:30	8	10,56	6,20
11:16:00	8	10,56	6,20
11:16:30	8	10,56	6,20
11:17:00	8	10,56	6,20
11:17:30	8	10,56	6,20
11:18:00	8	10,56	6,20
11:18:30	8	10,56	6,20
11:19:00	8	10,56	6,20
11:19:30	8	10,56	6,20
11:20:00	8	10,56	6,20
11:20:30	8	10,55	6,23
11:21:00	8	10,55	6,23
11:21:30	8	10,55	6,23
11:22:00	8	10,55	6,23
11:22:30	8	10,55	6,23
11:23:00	8	10,55	6,23
11:23:30	8	10,55	6,23
11:24:00	8	10,55	6,23
11:24:30	8	10,55	6,23
11:25:00	8	10,55	6,23
11:25:30	8	10,55	6,23
11:26:00	8	10,55	6,23
11:26:30	8	10,55	6,23
11:27:00	8	10,55	6,23
11:27:30	8	10,55	6,23
11:28:00	8	10,55	6,23
11:28:30	8	10,55	6,23
11:29:00	8	10,55	6,23
11:29:30	8	10,55	6,23
11:30:00	8	10,55	6,23
11:30:30	8	10,55	6,23
11:31:00	8	10,55	6,23
11:31:30	8	10,55	6,23
11:32:00	8	10,55	6,23
11:32:30	8	10,55	6,23
11:33:00	8	10,55	6,23
11:33:30	8	10,55	6,23
11:34:00	8	10,55	6,23
11:34:30	8	10,55	6,23
11:35:00	8	10,55	6,23
11:35:30	8	10,55	6,23
11:36:00	8	10,55	6,23
11:36:30	8	10,55	6,23
11:37:00	8	10,55	6,23
11:37:30	8	10,55	6,23
11:38:00	8	10,55	6,23
11:38:30	8	10,55	6,23
11:39:00	8	10,55	6,23
11:39:30	8	10,55	6,23
11:40:00	8	10,55	6,23
11:40:30	8	10,55	6,23
11:41:00	8	10,55	6,23
11:41:30	8	10,55	6,23
11:42:00	8	10,55	6,23
11:42:30	8	10,55	6,23
11:43:00	8	10,55	6,23
11:43:30	8	10,55	6,23
11:44:00	8	10,55	6,23
11:44:30	8	10,55	6,23
11:45:00	8	10,55	6,23
11:45:30	8	10,55	6,23
11:46:00	8	10,55	6,23
11:46:30	8	10,55	6,23
11:47:00	8	10,55	6,23
11:47:30	8	10,55	6,23
11:48:00	8	10,55	6,23
11:48:30	8	10,55	6,23
11:49:00	8	10,55	6,23
11:49:30	8	10,54	6,25
11:50:00	8	10,54	6,25
11:50:30	8	10,54	6,25
11:51:00	8	10,55	6,23
11:51:30	8	10,55	6,23
11:52:00	8	10,55	6,23
11:52:30	8	10,54	6,25
11:53:00	8	10,54	6,25
11:53:30	8	10,54	6,25
11:54:00	8	10,54	6,25
11:54:30	8	10,54	6,25
11:55:00	8	10,54	6,25
11:55:30	8	10,55	6,23
11:56:00	8	10,54	6,25
11:56:30	8	10,54	6,25
11:57:00	8	10,54	6,25
11:57:30	8	10,54	6,25
11:58:00	8	10,54	6,25
11:58:30	8	10,54	6,25
11:59:00	8	10,54	6,25
11:59:30	8	10,54	6,25
12:00:00	8	10,54	6,25
12:00:30	8	10,54	6,25
12:01:00	8	10,54	6,25
12:01:30	8	10,54	6,25
12:02:00	8	10,54	6,25
12:02:30	8	10,54	6,25
12:03:00	8	10,54	6,25
12:03:30	8	10,54	6,25
12:04:00	8	10,54	6,25
12:04:30	8	10,54	6,25
12:05:00	8	10,54	6,25
12:05:30	8	10,54	6,25
12:06:00	8	10,54	6,25
12:06:30	8	10,54	6,25
12:07:00	8	10,54	6,25
12:07:30	8	10,54	6,25
12:08:00	8	10,54	6,25
12:08:30	8	10,54	6,25
12:09:00	8	10,54	6,25
12:09:30	8	10,54	6,25
12:10:00	8	10,54	6,25
12:10:30	8	10,54	6,25
12:11:00	8	10,54	6,28
12:11:30	8	10,54	6,28
12:12:00	8	10,54	6,25
12:12:30	8	10,54	6,25
12:13:00	8	10,54	6,25
12:13:30	8	10,54	6,25
12:14:00	8	10,54	6,25
12:14:30	8	10,54	6,25
12:15:00	8	10,54	6,28
12:15:30	8	10,54	6,25
12:16:00	8	10,54	6,25
12:16:30	8	10,54	6,25
12:17:00	8	10,54	6,25
12:17:30	8	10,54	6,25
12:18:00	8	10,54	6,25
12:18:30	8	10,54	6,25
12:19:00	8	10,54	6,25
12:19:30	8	10,54	6,25
12:20:00	8	10,54	6,28
12:20:30	8	10,54	6,28
12:21:00	8	10,54	6,28
12:21:30	8	10,54	6,28
12:22:00	8	10,54	6,25
12:22:30	8	10,54	6,25
12:23:00	8	10,54	6,28
12:23:30	8	10,54	6,25
12:24:00	8	10,54	6,25
12:24:30	8	10,54	6,28
12:25:00	8	10,54	6,28
12:25:30	8	10,54	6,25
12:26:00	8	10,54	6,25
12:26:30	8	10,54	6,28
12:27:00	8	10,54	6,28
12:27:30	8	10,54	6,28
12:28:00	8	10,54	6,28
12:28:30	8	10,54	6,28
12:29:00	8	10,54	6,28
12:29:30	8	10,54	6,28
12:30:00	8	10,54	6,28
12:30:30	8	10,54	6,28
12:31:00	8	10,54	6,28
12:31:30	8	10,54	6,28
12:32:00	8	10,54	6,28
12:32:30	8	10,54	6,28
12:33:00	8	10,54	6,28
12:33:30	8	10,54	6,28
12:34:00	8	10,54	6,28
12:34:30	8	10,54	6,28
12:35:00	8	10,54	6,28
12:35:30	8	10,54	6,28
12:36:00	8	10,54	6,28
12:36:30	8	10,54	6,28
12:37:00	8	10,54	6,28
12:37:30	8	10,54	6,28
12:38:00	8	10,54	6,28
12:38:30	8	10,54	6,28
12:39:00	8	10,54	6,28
12:39:30	8	10,54	6,28
12:40:00	8	10,54	6,28
12:40:30	8	10,54	6,28
12:41:00	8	10,54	6,28
12:41:30	8	10,54	6,28
12:42:00	8	10,54	6,28
12:42:30	8	10,54	6,28
12:43:00	8	10,54	6,28
12:43:30	8	10,54	6,28
12:44:00	8	10,54	6,28
12:44:30	8	10,54	6,28
12:45:00	8	10,54	6,28
12:45:30	8	10,54	6,28
12:46:00	8	10,54	6,28
12:46:30	8	10,54	6,28
12:47:00	8	10,54	6,28
12:47:30	8	10,54	6,28
12:48:00	8	10,54	6,28
12:48:30	8	10,54	6,28
12:49:00	8	10,54	6,28
12:49:30	8	10,54	6,28
12:50:00	8	10,54	6,28
12:50:30	8	10,54	6,28
12:51:00	8	10,54	6,28
12:51:30	8	10,54	6,28
12:52:00	8	10,54	6,28
12:52:30	8	10,54	6,28
12:53:00	8	10,54	6,28
12:53:30	8	10,54	6,28
12:54:00	8	10,54	6,28
12:54:30	8	10,54	6,28
12:55:00	8	10,54	6,28
12:55:30	8	10,54	6,28
12:56:00	8	10,54	6,28
12:56:30	8	10,53	6,30
12:57:00	8	10,54	6,28
12:57:30	8	10,53	6,30
12:58:00	8	10,53	6,30
12:58:30	8	10,53	6,30
12:59:00	8	10,53	6,30
12:59:30	8	10,53	6,30
13:00:00	8	10,53	6,30
13:00:30	8	10,53	6,30
13:01:00	8	10,53	6,30
13:01:30	8	10,53	6,30
13:02:00	8	10,53	6,30
13:02:30	8	10,53	6,30
13:03:00	8	10,53	6,30
13:03:30	8	10,53	6,30
13:04:00	8	10,53	6,30
13:04:30	8	10,53	6,30
13:05:00	8	10,53	6,30
13:05:30	8	10,53	6,30
13:06:00	8	10,53	6,30
13:06:30	8	10,53	6,30
13:07:00	8	10,53	6,30
13:07:30	8	10,53	6,30
13:08:00	8	10,53	6,30
13:08:30	8	10,53	6,30
13:09:00	8	10,53	6,30
13:09:30	8	10,53	6,30
13:10:00	8	10,53	6,30
13:10:30	8	10,53	6,30
13:11:00	8	10,53	6,30
13:11:30	8	10,53	6,30
13:12:00	8	10,53	6,30
13:12:30	8	10,53	6,30
13:13:00	8	10,53	6,30
13:13:30	8	10,53	6,30
13:14:00	8	10,53	6,30
13:14:30	8	10,53	6,30
13:15:00	8	10,53	6,30
13:15:30	8	10,53	6,30
13:16:00	8	10,53	6,30
13:16:30	8	10,53	6,30
13:17:00	8	10,53	6,30
13:17:30	8	10,53	6,30
13:18:00	8	10,53	6,30
13:18:30	8	10,53	6,30
13:19:00	8	10,53	6,30
13:19:30	8	10,53	6,30
13:20:00	8	10,53	6,30
13:20:30	8	10,53	6,30
13:21:00	8	10,53	6,30
13:21:30	8	10,53	6,30
13:22:00	8	10,53	6,30
13:22:30	8	10,53	6,30
13:23:00	8	10,53	6,30
13:23:30	8	10,53	6,30
13:24:00	8	10,53	6,30
13:24:30	8	10,53	6,30
13:25:00	8	10,53	6,30
13:25:30	8	10,53	6,30
13:26:00	8	10,53	6,30
13:26:30	8	10,53	6,30
13:27:00	8	10,53	6,30
13:27:30	8	10,53	6,30
13:28:00	8	10,52	6,32
13:28:30	8	10,53	6,30
13:29:00	8	10,52	6,32
13:29:30	8	10,52	6,32
13:30:00	8	10,53	6,30
13:30:30	8	10,52	6,32
13:31:00	8	10,52	6,32
13:31:30	8	10,52	6,32
13:32:00	8	10,52	6,32
13:32:30	8	10,52	6,32
13:33:00	8	10,53	6,30
13:33:30	8	10,52	6,32
13:34:00	8	10,52	6,32
13:34:30	8	10,52	6,32
13:35:00	8	10,52	6,32
13:35:30	8	10,52	6,32
13:36:00	8	10,52	6,32
13:36:30	8	10,52	6,32
13:37:00	8	10,53	6,30
13:37:30	8	10,52	6,32
13:38:00	8	10,52	6,32
13:38:30	8	10,52	6,32
13:39:00	8	10,52	6,32
13:39:30	8	10,52	6,32
13:40:00	8	10,52	6,32
13:40:30	8	10,52	6,32
13:41:00	8	10,52	6,32
13:41:30	8	10,52	6,32
13:42:00	8	10,52	6,32
13:42:30	8	10,52	6,32
13:43:00	8	10,52	6,32
13:43:30	8	10,52	6,32
13:44:00	8	10,52	6,32
13:44:30	8	10,52	6,32
13:45:00	8	10,52	6,32
13:45:30	8	10,52	6,32
13:46:00	8	10,52	6,32
13:46:30	8	10,52	6,32
13:47:00	8	10,52	6,32
13:47:30	8	10,52	6,32
13:48:00	8	10,52	6,32
13:48:30	8	10,52	6,32
13:49:00	8	10,52	6,32
13:49:30	8	10,52	6,32
13:50:00	8	10,52	6,32
13:50:30	8	10,52	6,32
13:51:00	8	10,52	6,32
13:51:30	8	10,52	6,32
13:52:00	8	10,52	6,32
13:52:30	8	10,52	6,32
13:53:00	8	10,52	6,32
13:53:30	8	10,52	6,32
13:54:00	8	10,52	6,32
13:54:30	8	10,52	6,32
13:55:00	8	10,52	6,32
13:55:30	8	10,52	6,32
13:56:00	8	10,52	6,32
13:56:30	8	10,52	6,32
13:57:00	8	10,51	6,35
13:57:30	8	10,52	6,32
13:58:00	8	10,52	6,32
13:58:30	8	10,52	6,32
13:59:00	8	10,52	6,32
13:59:30	8	10,51	6,35
14:00:00	8	10,52	6,32
14:00:30	8	10,52	6,32
14:01:00	8	10,52	6,32
14:01:30	8	10,52	6,32
14:02:00	8	10,52	6,32
14:02:30	8	10,52	6,32
14:03:00	8	10,52	6,32
14:03:30	8	10,51	6,35
14:04:00	8	10,51	6,35
14:04:30	8	10,52	6,32
14:05:00	8	10,51	6,35
14:05:30	8	10,51	6,35
14:06:00	8	10,52	6,32
14:06:30	8	10,51	6,35
14:07:00	8	10,52	6,32
14:07:30	8	10,52	6,32
14:08:00	8	10,52	6,32
14:08:30	8	10,52	6,32
14:09:00	8	10,51	6,35
14:09:30	8	10,52	6,32
14:10:00	8	10,52	6,32
14:10:30	8	10,51	6,35
14:11:00	8	10,52	6,32
14:11:30	8	10,52	6,32
14:12:00	8	10,51	6,35
14:12:30	8	10,52	6,32
14:13:00	8	10,51	6,35
14:13:30	8	10,51	6,35
14:14:00	8	10,51	6,35
14:14:30	8	10,51	6,35
14:15:00	8	10,51	6,35
14:15:30	8	10,51	6,35
14:16:00	8	10,51	6,35
14:16:30	8	10,51	6,35
14:17:00	8	10,51	6,35
14:17:30	8	10,51	6,35
14:18:00	8	10,51	6,35
14:18:30	8	10,51	6,35
14:19:00	8	10,51	6,35
14:19:30	8	10,51	6,35
14:20:00	8	10,51	6,35
14:20:30	8	10,51	6,35
14:21:00	8	10,51	6,35
14:21:30	8	10,51	6,35
14:22:00	8	10,51	6,35
14:22:30	8	10,51	6,35
14:23:00	8	10,51	6,35
14:23:30	8	10,51	6,35
14:24:00	8	10,51	6,35
14:24:30	8	10,51	6,35
14:25:00	8	10,51	6,35
14:25:30	8	10,51	6,35
14:26:00	8	10,51	6,35
14:26:30	8	10,51	6,35
14:27:00	8	10,51	6,35
14:27:30	8	10,51	6,35
14:28:00	8	10,51	6,35
14:28:30	8	10,51	6,35
14:29:00	8	10,51	6,35
14:29:30	8	10,50	6,37
14:30:00	8	10,51	6,35
14:30:30	8	10,51	6,35
14:31:00	8	10,51	6,35
14:31:30	8	10,51	6,35
14:32:00	8	10,51	6,35
14:32:30	8	10,51	6,35
14:33:00	8	10,51	6,35
14:33:30	8	10,51	6,35
14:34:00	8	10,51	6,35
14:34:30	8	10,51	6,35
14:35:00	8	10,51	6,35
14:35:30	8	10,51	6,35
14:36:00	8	10,51	6,35
14:36:30	8	10,51	6,35
14:37:00	8	10,51	6,35
14:37:30	8	10,50	6,37
14:38:00	8	10,51	6,35
14:38:30	8	10,51	6,35
14:39:00	8	10,51	6,35
14:39:30	8	10,51	6,35
14:40:00	8	10,50	6,37
14:40:30	8	10,51	6,35
14:41:00	8	10,51	6,35
14:41:30	8	10,51	6,35
14:42:00	8	10,50	6,37
14:42:30	8	10,51	6,35
14:43:00	8	10,50	6,37
14:43:30	8	10,50	6,37
14:44:00	8	10,50	6,37
14:44:30	8	10,50	6,37
14:45:00	8	10,50	6,37
14:45:30	8	10,50	6,37
14:46:00	8	10,50	6,37
14:46:30	8	10,50	6,37
14:47:00	8	10,50	6,37
14:47:30	8	10,51	6,35
14:48:00	8	10,51	6,35
14:48:30	8	10,50	6,37
14:49:00	8	10,50	6,37
14:49:30	8	10,50	6,37
14:50:00	8	10,50	6,37
14:50:30	8	10,50	6,37
14:51:00	8	10,50	6,37
14:51:30	8	10,50	6,37
14:52:00	8	10,50	6,37
14:52:30	8	10,50	6,37
14:53:00	8	10,50	6,37
14:53:30	8	10,50	6,37
14:54:00	8	10,50	6,37
14:54:30	8	10,50	6,37
14:55:00	8	10,50	6,37
14:55:30	8	10,50	6,37
14:56:00	8	10,50	6,37
14:56:30	8	10,52	6,32
14:57:00	8	10,51	6,35
14:57:30	8	10,51	6,35
14:58:00	8	10,51	6,35
14:58:30	8	10,51	6,35
14:59:00	8	10,51	6,35
14:59:30	8	10,51	6,35
15:00:00	8	10,51	6,35
15:00:30	8	10,51	6,35
15:01:00	8	10,51	6,35
15:01:30	8	10,51	6,35
15:02:00	8	10,51	6,35
15:02:30	8	10,51	6,35
15:03:00	8	10,51	6,35
15:03:30	8	10,50	6,37
15:04:00	8	10,50	6,37
15:04:30	8	10,50	6,37
15:05:00	8	10,50	6,37
15:05:30	8	10,50	6,37
15:06:00	8	10,50	6,37
15:06:30	8	10,50	6,37
15:07:00	8	10,50	6,37
15:07:30	8	10,50	6,37
15:08:00	8	10,50	6,37
15:08:30	8	10,50	6,37
15:09:00	8	10,50	6,37
15:09:30	8	10,50	6,37
15:10:00	8	10,50	6,37
15:10:30	8	10,50	6,37
15:11:00	8	10,50	6,37
15:11:30	8	10,50	6,37
15:12:00	8	10,50	6,37
15:12:30	8	10,50	6,37
15:13:00	8	10,50	6,37
15:13:30	8	10,50	6,37
15:14:00	8	10,50	6,37
15:14:30	8	10,50	6,37
15:15:00	8	10,50	6,37
15:15:30	8	10,50	6,37
15:16:00	8	10,50	6,37
15:16:30	8	10,50	6,37
15:17:00	8	10,50	6,37
15:17:30	8	10,50	6,37
15:18:00	8	10,50	6,37
15:18:30	8	10,50	6,37
15:19:00	8	10,50	6,37
15:19:30	8	10,50	6,37
15:20:00	8	10,50	6,37
15:20:30	8	10,50	6,37
15:21:00	8	10,50	6,40
15:21:30	8	10,50	6,37
15:22:00	8	10,50	6,40
15:22:30	8	10,50	6,40
15:23:00	8	10,50	6,40
15:23:30	8	10,50	6,40
15:24:00	8	10,50	6,40
15:24:30	8	10,50	6,40
15:25:00	8	10,50	6,40
15:25:30	8	10,50	6,40
15:26:00	8	10,50	6,40
15:26:30	8	10,50	6,40
15:27:00	8	10,50	6,40
15:27:30	8	10,50	6,40
15:28:00	8	10,50	6,40
15:28:30	8	10,50	6,40
15:29:00	8	10,50	6,40
15:29:30	8	10,50	6,40
15:30:00	8	10,50	6,40
15:30:30	8	10,50	6,40
15:31:00	8	10,50	6,40
15:31:30	8	10,50	6,40
15:32:00	8	10,50	6,40
15:32:30	8	10,50	6,40
15:33:00	8	10,50	6,40
15:33:30	8	10,50	6,40
15:34:00	8	10,50	6,40
15:34:30	8	10,50	6,40
15:35:00	8	10,50	6,40
15:35:30	8	10,50	6,40
15:36:00	8	10,50	6,40
15:36:30	8	10,50	6,40
15:37:00	8	10,50	6,40
15:37:30	8	10,50	6,40
15:38:00	8	10,50	6,40
15:38:30	8	10,50	6,40
15:39:00	8	10,50	6,40
15:39:30	8	10,50	6,40
15:40:00	8	10,50	6,40
15:40:30	8	10,50	6,40
15:41:00	8	10,50	6,40
15:41:30	8	10,50	6,40
15:42:00	8	10,50	6,40
15:42:30	8	10,50	6,40
15:43:00	8	10,49	6,42
15:43:30	8	10,49	6,42
15:44:00	8	10,49	6,42
15:44:30	8	10,49	6,42
15:45:00	8	10,49	6,42
15:45:30	8	10,49	6,42
15:46:00	8	10,49	6,42
15:46:30	8	10,49	6,42
15:47:00	8	10,49	6,42
15:47:30	8	10,49	6,42
15:48:00	8	10,49	6,42
15:48:30	8	10,49	6,42
15:49:00	8	10,49	6,42
15:49:30	8	10,49	6,42
15:50:00	8	10,49	6,42
15:50:30	8	10,49	6,42
15:51:00	8	10,49	6,42
15:51:30	8	10,49	6,42
15:52:00	8	10,49	6,42
15:52:30	8	10,49	6,42
15:53:00	8	10,49	6,42
15:53:30	8	10,49	6,42
15:54:00	8	10,49	6,42
15:54:30	8	10,49	6,42
15:55:00	8	10,49	6,42
15:55:30	8	10,49	6,42
15:56:00	8	10,49	6,42
15:56:30	8	10,49	6,42
15:57:00	8	10,49	6,42
15:57:30	8	10,49	6,42
15:58:00	8	10,49	6,42
15:58:30	8	10,49	6,42
15:59:00	8	10,49	6,42
15:59:30	8	10,49	6,42
16:00:00	8	10,49	6,42
16:00:30	8	10,49	6,42
16:01:00	8	10,49	6,42
16:01:30	8	10,49	6,42
16:02:00	8	10,49	6,42
16:02:30	8	10,49	6,42
16:03:00	8	10,49	6,42
16:03:30	8	10,49	6,42
16:04:00	8	10,49	6,42
16:04:30	8	10,49	6,42
16:05:00	8	10,49	6,42
16:05:30	8	10,48	6,44
16:06:00	8	10,49	6,42
16:06:30	8	10,48	6,44
16:07:00	8	10,49	6,42
16:07:30	8	10,48	6,44
16:08:00	8	10,48	6,44
16:08:30	8	10,48	6,44
16:09:00	8	10,49	6,42
16:09:30	8	10,49	6,42
16:10:00	8	10,48	6,44
16:10:30	8	10,48	6,44
16:11:00	8	10,48	6,44
16:11:30	8	10,48	6,44
16:12:00	8	10,48	6,44
16:12:30	8	10,48	6,44
16:13:00	8	10,48	6,44
16:13:30	8	10,48	6,44
16:14:00	8	10,48	6,44
16:14:30	8	10,48	6,44
16:15:00	8	10,48	6,44
16:15:30	8	10,48	6,44
16:16:00	8	10,48	6,44
16:16:30	8	10,48	6,44
16:17:00	8	10,48	6,44
16:17:30	8	10,48	6,44
16:18:00	8	10,48	6,44
16:18:30	8	10,48	6,44
16:19:00	8	10,48	6,44
16:19:30	8	10,48	6,44
16:20:00	8	10,48	6,44
16:20:30	8	10,48	6,44
16:21:00	8	10,48	6,44
16:21:30	8	10,48	6,44
16:22:00	8	10,48	6,44
16:22:30	8	10,48	6,44
16:23:00	8	10,48	6,44
16:23:30	8	10,48	6,44
16:24:00	8	10,48	6,44
16:24:30	8	10,48	6,44
16:25:00	8	10,48	6,44
16:25:30	8	10,48	6,44
16:26:00	8	10,48	6,44
16:26:30	8	10,48	6,44
16:27:00	8	10,48	6,44
16:27:30	8	10,48	6,44
16:28:00	8	10,48	6,44
16:28:30	8	10,48	6,44
16:29:00	8	10,48	6,44
16:29:30	8	10,48	6,44
16:30:00	8	10,48	6,44
16:30:30	8	10,48	6,44
16:31:00	8	10,48	6,44
16:31:30	8	10,48	6,47
16:32:00	8	10,48	6,44
16:32:30	8	10,48	6,44
16:33:00	8	10,48	6,44
16:33:30	8	10,48	6,44
16:34:00	8	10,48	6,47
16:34:30	8	10,48	6,44
16:35:00	8	10,48	6,47
16:35:30	8	10,48	6,44
16:36:00	8	10,48	6,47
16:36:30	8	10,48	6,47
16:37:00	8	10,48	6,47
16:37:30	8	10,48	6,47
16:38:00	8	10,48	6,44
16:38:30	8	10,48	6,47
16:39:00	8	10,48	6,47
16:39:30	8	10,48	6,47
16:40:00	8	10,48	6,47
16:40:30	8	10,48	6,47
16:41:00	8	10,48	6,47
16:41:30	8	10,48	6,47
16:42:00	8	10,48	6,47
16:42:30	8	10,48	6,47
16:43:00	8	10,48	6,47
16:43:30	8	10,48	6,47
16:44:00	8	10,48	6,47
16:44:30	8	10,48	6,47
16:45:00	8	10,48	6,47
16:45:30	8	10,48	6,47
16:46:00	8	10,48	6,47
16:46:30	8	10,48	6,47
16:47:00	8	10,48	6,47
16:47:30	8	10,48	6,47
16:48:00	8	10,48	6,47
16:48:30	8	10,48	6,47
16:49:00	8	10,48	6,47
16:49:30	8	10,48	6,47
16:50:00	8	10,48	6,47
16:50:30	8	10,48	6,47
16:51:00	8	10,48	6,47
16:51:30	8	10,48	6,47
16:52:00	8	10,48	6,47
16:52:30	8	10,48	6,47
16:53:00	8	10,48	6,47
16:53:30	8	10,48	6,47
16:54:00	8	10,48	6,47
16:54:30	8	10,48	6,47
16:55:00	8	10,48	6,47
16:55:30	8	10,48	6,47
16:56:00	8	10,48	6,47
16:56:30	8	10,48	6,47
16:57:00	8	10,48	6,47
16:57:30	8	10,48	6,47
16:58:00	8	10,48	6,47
16:58:30	8	10,48	6,47
16:59:00	8	10,48	6,47
16:59:30	8	10,48	6,47
17:00:00	8	10,48	6,47
17:00:30	8	10,48	6,47
17:01:00	8	10,48	6,47
17:01:30	8	10,48	6,47
17:02:00	8	10,48	6,47
17:02:30	8	10,47	6,49
17:03:00	8	10,48	6,47
17:03:30	8	10,47	6,49
17:04:00	8	10,48	6,47
17:04:30	8	10,47	6,49
17:05:00	8	10,47	6,49
17:05:30	8	10,47	6,49
17:06:00	8	10,47	6,49
17:06:30	8	10,47	6,49
17:07:00	8	10,47	6,49
17:07:30	8	10,47	6,49
17:08:00	8	10,47	6,49
17:08:30	8	10,47	6,49
17:09:00	8	10,47	6,49
17:09:30	8	10,47	6,49
17:10:00	8	10,47	6,49
17:10:30	8	10,47	6,49
17:11:00	8	10,47	6,49
17:11:30	8	10,47	6,49
17:12:00	8	10,47	6,49
17:12:30	8	10,47	6,49
17:13:00	8	10,47	6,49
17:13:30	8	10,47	6,49
17:14:00	8	10,47	6,49
17:14:30	8	10,47	6,49
17:15:00	8	10,47	6,49
17:15:30	8	10,47	6,49
17:16:00	8	10,47	6,49
17:16:30	8	10,47	6,49
17:17:00	8	10,47	6,49
17:17:30	8	10,47	6,49
17:18:00	8	10,47	6,49
17:18:30	8	10,47	6,49
17:19:00	8	10,47	6,49
17:19:30	8	10,47	6,49
17:20:00	8	10,47	6,49
17:20:30	8	10,47	6,49
17:21:00	8	10,47	6,49
17:21:30	8	10,47	6,49
17:22:00	8	10,47	6,49
17:22:30	8	10,47	6,49
17:23:00	8	10,47	6,49
17:23:30	8	10,47	6,49
17:24:00	8	10,47	6,49
17:24:30	8	10,47	6,49
17:25:00	8	10,47	6,49
17:25:30	8	10,47	6,49
17:26:00	8	10,47	6,49
17:26:30	8	10,47	6,49
17:27:00	8	10,47	6,49
17:27:30	8	10,47	6,49
17:28:00	8	10,46	6,52
17:28:30	8	10,47	6,49
17:29:00	8	10,46	6,52
17:29:30	8	10,47	6,49
17:30:00	8	10,47	6,49
17:30:30	8	10,46	6,52
17:31:00	8	10,46	6,52
17:31:30	8	10,46	6,52
17:32:00	8	10,46	6,52
17:32:30	8	10,46	6,52
17:33:00	8	10,46	6,52
17:33:30	8	10,46	6,52
17:34:00	8	10,46	6,52
17:34:30	8	10,46	6,52
17:35:00	8	10,46	6,52
17:35:30	8	10,46	6,52
17:36:00	8	10,46	6,52
17:36:30	8	10,46	6,52
17:37:00	8	10,46	6,52
17:37:30	8	10,46	6,52
17:38:00	8	10,46	6,52
17:38:30	8	10,46	6,52
17:39:00	8	10,46	6,52
17:39:30	8	10,46	6,52
17:40:00	8	10,46	6,52
17:40:30	8	10,46	6,52
17:41:00	8	10,46	6,52
17:41:30	8	10,46	6,52
17:42:00	8	10,46	6,52
17:42:30	8	10,46	6,52
17:43:00	8	10,46	6,52
17:43:30	8	10,46	6,52
17:44:00	8	10,46	6,52
17:44:30	8	10,46	6,52
17:45:00	8	10,47	6,49
17:45:30	8	10,47	6,49
17:46:00	8	10,47	6,49
17:46:30	8	10,47	6,49
17:47:00	8	10,47	6,49
17:47:30	8	10,47	6,49
17:48:00	8	10,47	6,49
17:48:30	8	10,47	6,49
17:49:00	8	10,46	6,52
17:49:30	8	10,46	6,52
17:50:00	8	10,46	6,52
17:50:30	8	10,46	6,52
17:51:00	8	10,46	6,52
17:51:30	8	10,46	6,52
17:52:00	8	10,46	6,52
17:52:30	8	10,46	6,52
17:53:00	8	10,46	6,52
17:53:30	8	10,46	6,52
17:54:00	8	10,46	6,52
17:54:30	8	10,46	6,52
17:55:00	8	10,46	6,52
17:55:30	8	10,46	6,52
17:56:00	8	10,46	6,52
17:56:30	8	10,46	6,52
17:57:00	8	10,46	6,52
17:57:30	8	10,46	6,52
17:58:00	8	10,46	6,52
17:58:30	8	10,46	6,52
17:59:00	8	10,46	6,52
17:59:30	8	10,46	6,52
18:00:00	8	10,46	6,52
18:00:30	8	10,45	6,54
18:01:00	8	10,45	6,54
18:01:30	8	10,45	6,54
18:02:00	8	10,45	6,54
18:02:30	8	10,45	6,54
18:03:00	8	10,45	6,54
18:03:30	8	10,45	6,54
18:04:00	8	10,45	6,54
18:04:30	8	10,45	6,54
18:05:00	8	10,45	6,54
18:05:30	8	10,45	6,54
18:06:00	8	10,45	6,54
18:06:30	8	10,45	6,54
18:07:00	8	10,45	6,54
18:07:30	8	10,45	6,54
18:08:00	8	10,45	6,54
18:08:30	8	10,45	6,54
18:09:00	8	10,45	6,54
18:09:30	8	10,45	6,54
18:10:00	8	10,45	6,54
18:10:30	8	10,45	6,54
18:11:00	8	10,45	6,54
18:11:30	8	10,45	6,54
18:12:00	8	10,45	6,54
18:12:30	8	10,45	6,54
18:13:00	8	10,45	6,54
18:13:30	8	10,45	6,54
18:14:00	8	10,45	6,54
18:14:30	8	10,45	6,54
18:15:00	8	10,45	6,57
18:15:30	8	10,45	6,54
18:16:00	8	10,45	6,54
18:16:30	8	10,45	6,57
18:17:00	8	10,45	6,54
18:17:30	8	10,45	6,54
18:18:00	8	10,45	6,57
18:18:30	8	10,45	6,54
18:19:00	8	10,45	6,54
18:19:30	8	10,45	6,54
18:20:00	8	10,45	6,57
18:20:30	8	10,45	6,54
18:21:00	8	10,45	6,57
18:21:30	8	10,45	6,57
18:22:00	8	10,45	6,57
18:22:30	8	10,45	6,57
18:23:00	8	10,45	6,57
18:23:30	8	10,45	6,57
18:24:00	8	10,45	6,57
18:24:30	8	10,45	6,57
18:25:00	8	10,45	6,57
18:25:30	8	10,45	6,57
18:26:00	8	10,45	6,57
18:26:30	8	10,45	6,57
18:27:00	8	10,45	6,57
18:27:30	8	10,45	6,57
18:28:00	8	10,45	6,57
18:28:30	8	10,45	6,57
18:29:00	8	10,45	6,57
18:29:30	8	10,45	6,57
18:30:00	8	10,44	6,59
18:30:30	8	10,45	6,57
18:31:00	8	10,45	6,57
18:31:30	8	10,45	6,57
18:32:00	8	10,44	6,59
18:32:30	8	10,45	6,57
18:33:00	8	10,44	6,59
