Repository: ProgWizer/parser

File: project-root/data/Data Acquisition/Data Acquisition/2020 year (143)/20-101.txt
--Test Summary--
Full Path and File Name	
Instrument Name	UCA Right Cell
Instrument Type	Model 4262 Twin Cell UCA
Instrument Serial Number	
Test Start Date	16.06.2020
Test Start Time	9:38:20
Test Stop Date	16.06.2020
Test Stop Time	17:38:24
Test Length	8:00:04
Final Sample Time Offset	8:00:00
Controller Schedule Name	
Sampling Period	30 seconds
Comments	woc
Information	WellID	
Information	Customer	
Information	EngName	
Information	CementClass	G
Information	CementMfr	
Information	Additives	100G+150GVVS-16+0.5Floss-500+0.1DPC+0.4CitA+0.1NoFoam
Information	Density	1900
Information	BHCT	5
Information	BHST	
Information	FluidLoss	
Information	JobType	
Calculated Value	CS_50	4:37:30
Calculated Value	CS_500	5:08:30
Calculated Value	CS_Time8h	9,15 MPa
Calculated Value	CS_Time12h	N/A
Calculated Value	CS_Time24h	N/A
Calculated Value	CS_Time48h	N/A
Calculated Value	CS_Time72h	N/A
Calculated Curve	Compressive Strength	Compressive strength type B (more than 14 lb/gal)
Initial Temperature (°C)	19 °C
Final Temperature (°C)	6 °C
Initial Transit Time (microsec/in)	16,32 microsec/in
Final Transit Time (microsec/in)	9,80 microsec/in
Initial Compressive Strength (MPa)	0,00 MPa
Final Compressive Strength (MPa)	9,15 MPa
--Data--
Time (HH:MM:SS)	Temperature (°C)	Transit Time (microsec/in)	Compressive Strength (MPa)
0:00:00	19	16,32	0,00
0:00:30	18	16,32	0,00
0:01:00	18	16,33	0,00
0:01:30	18	16,34	0,00
0:02:00	17	16,36	0,00
0:02:30	17	16,37	0,00
0:03:00	17	16,39	0,00
0:03:30	17	16,40	0,00
0:04:00	17	16,42	0,00
0:04:30	17	16,43	0,00
0:05:00	16	16,45	0,00
0:05:30	16	16,45	0,00
0:06:00	16	16,47	0,00
0:06:30	16	16,48	0,00
0:07:00	16	16,50	0,00
0:07:30	16	16,51	0,00
0:08:00	16	16,52	0,00
0:08:30	15	16,54	0,00
0:09:00	15	16,55	0,00
0:09:30	15	16,56	0,00
0:10:00	15	16,57	0,00
0:10:30	15	16,59	0,00
0:11:00	15	16,60	0,00
0:11:30	15	16,61	0,00
0:12:00	15	16,63	0,00
0:12:30	14	16,63	0,00
0:13:00	14	16,65	0,00
0:13:30	14	16,66	0,00
0:14:00	14	16,67	0,00
0:14:30	14	16,68	0,00
0:15:00	14	16,69	0,00
0:15:30	14	16,70	0,00
0:16:00	14	16,71	0,00
0:16:30	14	16,72	0,00
0:17:00	13	16,73	0,00
0:17:30	13	16,74	0,00
0:18:00	13	16,75	0,00
0:18:30	13	16,76	0,00
0:19:00	13	16,77	0,00
0:19:30	13	16,78	0,00
0:20:00	13	16,79	0,00
0:20:30	13	16,80	0,00
0:21:00	13	16,80	0,00
0:21:30	13	16,81	0,00
0:22:00	12	16,82	0,00
0:22:30	12	16,84	0,00
0:23:00	12	16,84	0,00
0:23:30	12	16,85	0,00
0:24:00	12	16,86	0,00
0:24:30	12	16,86	0,00
0:25:00	12	16,87	0,00
0:25:30	12	16,88	0,00
0:26:00	12	16,89	0,00
0:26:30	11	16,90	0,00
0:27:00	11	16,90	0,00
0:27:30	11	16,91	0,00
0:28:00	11	16,92	0,00
0:28:30	11	16,93	0,00
0:29:00	11	16,93	0,00
0:29:30	11	16,93	0,00
0:30:00	11	16,95	0,00
0:30:30	11	16,96	0,00
0:31:00	11	16,96	0,00
0:31:30	11	16,96	0,00
0:32:00	10	16,97	0,00
0:32:30	10	16,98	0,00
0:33:00	10	16,98	0,00
0:33:30	10	16,99	0,00
0:34:00	10	17,00	0,00
0:34:30	10	17,01	0,00
0:35:00	10	17,02	0,00
0:35:30	10	17,02	0,00
0:36:00	10	17,02	0,00
0:36:30	10	17,03	0,00
0:37:00	10	17,04	0,00
0:37:30	10	17,04	0,00
0:38:00	10	17,04	0,00
0:38:30	9	17,05	0,00
0:39:00	9	17,06	0,00
0:39:30	9	17,06	0,00
0:40:00	9	17,07	0,00
0:40:30	9	17,07	0,00
0:41:00	9	17,08	0,00
0:41:30	9	17,08	0,00
0:42:00	9	17,09	0,00
0:42:30	9	17,10	0,00
0:43:00	9	17,11	0,00
0:43:30	9	17,11	0,00
0:44:00	9	17,11	0,00
0:44:30	9	17,11	0,00
0:45:00	9	17,12	0,00
0:45:30	9	17,12	0,00
0:46:00	9	17,13	0,00
0:46:30	9	17,14	0,00
0:47:00	9	17,14	0,00
0:47:30	8	17,14	0,00
0:48:00	8	17,15	0,00
0:48:30	8	17,15	0,00
0:49:00	8	17,16	0,00
0:49:30	8	17,16	0,00
0:50:00	8	17,16	0,00
0:50:30	8	17,17	0,00
0:51:00	8	17,17	0,00
0:51:30	8	17,18	0,00
0:52:00	8	17,18	0,00
0:52:30	8	17,19	0,00
0:53:00	8	17,19	0,00
0:53:30	8	17,20	0,00
0:54:00	8	17,20	0,00
0:54:30	8	17,20	0,00
0:55:00	8	17,21	0,00
0:55:30	8	17,21	0,00
0:56:00	8	17,22	0,00
0:56:30	8	17,22	0,00
0:57:00	8	17,22	0,00
0:57:30	8	17,22	0,00
0:58:00	8	17,22	0,00
0:58:30	8	17,23	0,00
0:59:00	8	17,24	0,00
0:59:30	8	17,24	0,00
1:00:00	8	17,24	0,00
1:00:30	8	17,25	0,00
1:01:00	8	17,20	0,00
1:01:30	8	17,20	0,00
1:02:00	7	17,20	0,00
1:02:30	7	17,20	0,00
1:03:00	7	17,21	0,00
1:03:30	7	17,21	0,00
1:04:00	7	17,22	0,00
1:04:30	7	17,22	0,00
1:05:00	7	17,22	0,00
1:05:30	7	17,22	0,00
1:06:00	7	17,22	0,00
1:06:30	7	17,22	0,00
1:07:00	7	17,23	0,00
1:07:30	7	17,23	0,00
1:08:00	7	17,23	0,00
1:08:30	7	17,24	0,00
1:09:00	7	17,24	0,00
1:09:30	7	17,24	0,00
1:10:00	7	17,25	0,00
1:10:30	7	17,25	0,00
1:11:00	7	17,25	0,00
1:11:30	7	17,25	0,00
1:12:00	7	17,25	0,00
1:12:30	7	17,25	0,00
1:13:00	7	17,25	0,00
1:13:30	7	17,25	0,00
1:14:00	7	17,26	0,00
1:14:30	7	17,26	0,00
1:15:00	7	17,26	0,00
1:15:30	7	17,26	0,00
1:16:00	7	17,27	0,00
1:16:30	7	17,27	0,00
1:17:00	7	17,27	0,00
1:17:30	7	17,27	0,00
1:18:00	7	17,27	0,00
1:18:30	7	17,28	0,00
1:19:00	7	17,28	0,00
1:19:30	7	17,28	0,00
1:20:00	7	17,29	0,00
1:20:30	7	17,29	0,00
1:21:00	7	17,29	0,00
1:21:30	7	17,29	0,00
1:22:00	7	17,29	0,00
1:22:30	7	17,29	0,00
1:23:00	7	17,29	0,00
1:23:30	6	17,29	0,00
1:24:00	6	17,29	0,00
1:24:30	6	17,29	0,00
1:25:00	6	17,30	0,00
1:25:30	6	17,30	0,00
1:26:00	6	17,30	0,00
1:26:30	6	17,30	0,00
1:27:00	6	17,30	0,00
1:27:30	6	17,30	0,00
1:28:00	6	17,30	0,00
1:28:30	6	17,31	0,00
1:29:00	6	17,31	0,00
1:29:30	6	17,31	0,00
1:30:00	6	17,31	0,00
1:30:30	6	17,31	0,00
1:31:00	6	17,32	0,00
1:31:30	6	17,32	0,00
1:32:00	6	17,32	0,00
1:32:30	6	17,32	0,00
1:33:00	6	17,32	0,00
1:33:30	6	17,32	0,00
1:34:00	6	17,32	0,00
1:34:30	6	17,32	0,00
1:35:00	6	17,32	0,00
1:35:30	6	17,32	0,00
1:36:00	6	17,32	0,00
1:36:30	6	17,32	0,00
1:37:00	6	17,33	0,00
1:37:30	6	17,32	0,00
1:38:00	6	17,33	0,00
1:38:30	6	17,33	0,00
1:39:00	6	17,33	0,00
1:39:30	6	17,33	0,00
1:40:00	6	17,33	0,00
1:40:30	6	17,34	0,00
1:41:00	6	17,33	0,00
1:41:30	6	17,33	0,00
1:42:00	6	17,34	0,00
1:42:30	6	17,34	0,00
1:43:00	6	17,34	0,00
1:43:30	6	17,34	0,00
1:44:00	6	17,34	0,00
1:44:30	6	17,34	0,00
1:45:00	6	17,34	0,00
1:45:30	6	17,34	0,00
1:46:00	6	17,34	0,00
1:46:30	6	17,34	0,00
1:47:00	6	17,34	0,00
1:47:30	6	17,34	0,00
1:48:00	6	17,34	0,00
1:48:30	6	17,34	0,00
1:49:00	6	17,34	0,00
1:49:30	6	17,34	0,00
1:50:00	6	17,35	0,00
1:50:30	6	17,35	0,00
1:51:00	6	17,35	0,00
1:51:30	6	17,35	0,00
1:52:00	6	17,35	0,00
1:52:30	6	17,35	0,00
1:53:00	6	17,35	0,00
1:53:30	6	17,35	0,00
1:54:00	6	17,35	0,00
1:54:30	6	17,35	0,00
1:55:00	6	17,36	0,00
1:55:30	6	17,36	0,00
1:56:00	6	17,36	0,00
1:56:30	6	17,36	0,00
1:57:00	6	17,36	0,00
1:57:30	6	17,36	0,00
1:58:00	6	17,36	0,00
1:58:30	6	17,36	0,00
1:59:00	6	17,36	0,00
1:59:30	6	17,36	0,00
2:00:00	6	17,37	0,00
2:00:30	6	17,37	0,00
2:01:00	6	17,37	0,00
2:01:30	6	17,37	0,00
2:02:00	6	17,37	0,00
2:02:30	6	17,37	0,00
2:03:00	6	17,37	0,00
2:03:30	6	17,37	0,00
2:04:00	6	17,37	0,00
2:04:30	6	17,37	0,00
2:05:00	6	17,37	0,00
2:05:30	6	17,37	0,00
2:06:00	6	17,37	0,00
2:06:30	6	17,38	0,00
2:07:00	6	17,38	0,00
2:07:30	6	17,38	0,00
2:08:00	6	17,38	0,00
2:08:30	6	17,38	0,00
2:09:00	6	17,38	0,00
2:09:30	6	17,38	0,00
2:10:00	6	17,38	0,00
2:10:30	6	17,38	0,00
2:11:00	6	17,38	0,00
2:11:30	6	17,38	0,00
2:12:00	6	17,38	0,00
2:12:30	6	17,38	0,00
2:13:00	6	17,38	0,00
2:13:30	6	17,38	0,00
2:14:00	6	17,38	0,00
2:14:30	6	17,38	0,00
2:15:00	6	17,38	0,00
2:15:30	6	17,38	0,00
2:16:00	6	17,38	0,00
2:16:30	6	17,38	0,00
2:17:00	6	17,38	0,00
2:17:30	6	17,38	0,00
2:18:00	6	17,38	0,00
2:18:30	6	17,38	0,00
2:19:00	6	17,38	0,00
2:19:30	6	17,38	0,00
2:20:00	6	17,38	0,00
2:20:30	6	17,38	0,00
2:21:00	6	17,38	0,00
2:21:30	6	17,38	0,00
2:22:00	6	17,38	0,00
2:22:30	6	17,38	0,00
2:23:00	6	17,38	0,00
2:23:30	6	17,38	0,00
2:24:00	6	17,38	0,00
2:24:30	6	17,38	0,00
2:25:00	6	17,38	0,00
2:25:30	6	17,38	0,00
2:26:00	6	17,38	0,00
2:26:30	6	17,38	0,00
2:27:00	6	17,38	0,00
2:27:30	6	17,38	0,00
2:28:00	6	17,38	0,00
2:28:30	6	17,38	0,00
2:29:00	6	17,38	0,00
2:29:30	6	17,38	0,00
2:30:00	6	17,38	0,00
2:30:30	6	17,38	0,00
2:31:00	6	17,38	0,00
2:31:30	6	17,38	0,00
2:32:00	6	17,38	0,00
2:32:30	6	17,38	0,00
2:33:00	6	17,38	0,00
2:33:30	6	17,38	0,00
2:34:00	6	17,38	0,00
2:34:30	6	17,38	0,00
2:35:00	6	17,38	0,00
2:35:30	6	17,38	0,00
2:36:00	6	17,38	0,00
2:36:30	6	17,38	0,00
2:37:00	6	17,38	0,00
2:37:30	6	17,38	0,00
2:38:00	6	17,38	0,00
2:38:30	6	17,38	0,00
2:39:00	6	17,38	0,00
2:39:30	6	17,38	0,00
2:40:00	6	17,37	0,00
2:40:30	6	17,37	0,00
2:41:00	6	17,37	0,00
2:41:30	6	17,37	0,00
2:42:00	6	17,37	0,00
2:42:30	6	17,37	0,00
2:43:00	6	17,37	0,00
2:43:30	6	17,37	0,00
2:44:00	6	17,36	0,00
2:44:30	6	17,36	0,00
2:45:00	6	17,36	0,00
2:45:30	6	17,36	0,00
2:46:00	6	17,36	0,00
2:46:30	6	17,36	0,00
2:47:00	6	17,36	0,00
2:47:30	6	17,36	0,00
2:48:00	6	17,36	0,00
2:48:30	6	17,35	0,00
2:49:00	6	17,35	0,00
2:49:30	6	17,35	0,00
2:50:00	6	17,35	0,00
2:50:30	6	17,35	0,00
2:51:00	6	17,35	0,00
2:51:30	6	17,35	0,00
2:52:00	6	17,34	0,00
2:52:30	6	17,34	0,00
2:53:00	6	17,34	0,00
2:53:30	6	17,34	0,00
2:54:00	6	17,34	0,00
2:54:30	6	17,34	0,00
2:55:00	6	17,34	0,00
2:55:30	6	17,34	0,00
2:56:00	6	17,34	0,00
2:56:30	6	17,34	0,00
2:57:00	6	17,33	0,00
2:57:30	6	17,33	0,00
2:58:00	6	17,33	0,00
2:58:30	6	17,33	0,00
2:59:00	6	17,33	0,00
2:59:30	6	17,32	0,00
3:00:00	6	17,32	0,00
3:00:30	6	17,32	0,00
3:01:00	6	17,32	0,00
3:01:30	6	17,32	0,00
3:02:00	6	17,32	0,00
3:02:30	6	17,32	0,00
3:03:00	6	17,31	0,00
3:03:30	6	17,31	0,00
3:04:00	6	17,31	0,00
3:04:30	6	17,31	0,00
3:05:00	6	17,30	0,00
3:05:30	6	17,30	0,00
3:06:00	6	17,30	0,00
3:06:30	6	17,29	0,00
3:07:00	6	17,29	0,00
3:07:30	6	17,29	0,00
3:08:00	6	17,29	0,00
3:08:30	6	17,29	0,00
3:09:00	6	17,29	0,00
3:09:30	6	17,28	0,00
3:10:00	6	17,28	0,00
3:10:30	6	17,28	0,00
3:11:00	6	17,27	0,00
3:11:30	6	17,27	0,00
3:12:00	6	17,27	0,00
3:12:30	6	17,26	0,00
3:13:00	6	17,26	0,00
3:13:30	6	17,25	0,00
3:14:00	6	17,25	0,00
3:14:30	6	17,25	0,00
3:15:00	6	17,25	0,00
3:15:30	6	17,24	0,00
3:16:00	6	17,24	0,00
3:16:30	6	17,23	0,00
3:17:00	6	17,23	0,00
3:17:30	6	17,22	0,00
3:18:00	6	17,22	0,00
3:18:30	6	17,22	0,00
3:19:00	6	17,22	0,00
3:19:30	6	17,21	0,00
3:20:00	6	17,21	0,00
3:20:30	6	17,20	0,00
3:21:00	6	17,20	0,00
3:21:30	6	17,20	0,00
3:22:00	6	17,20	0,00
3:22:30	6	17,19	0,00
3:23:00	6	17,19	0,00
3:23:30	6	17,18	0,00
3:24:00	6	17,18	0,00
3:24:30	6	17,17	0,00
3:25:00	6	17,17	0,00
3:25:30	6	17,16	0,00
3:26:00	6	17,16	0,00
3:26:30	6	17,16	0,00
3:27:00	6	17,16	0,00
3:27:30	6	17,15	0,00
3:28:00	6	17,15	0,00
3:28:30	6	17,14	0,00
3:29:00	6	17,14	0,00
3:29:30	6	17,14	0,00
3:30:00	6	17,13	0,00
3:30:30	6	17,13	0,00
3:31:00	6	17,12	0,00
3:31:30	6	17,12	0,00
3:32:00	6	17,11	0,00
3:32:30	6	17,11	0,00
3:33:00	6	17,11	0,00
3:33:30	6	17,10	0,00
3:34:00	6	17,09	0,00
3:34:30	6	17,09	0,00
3:35:00	6	17,08	0,00
3:35:30	6	17,07	0,00
3:36:00	6	17,07	0,00
3:36:30	6	17,07	0,00
3:37:00	6	17,06	0,00
3:37:30	6	17,05	0,00
3:38:00	6	17,05	0,00
3:38:30	6	17,04	0,00
3:39:00	6	17,04	0,00
3:39:30	6	17,04	0,00
3:40:00	6	17,03	0,00
3:40:30	6	17,02	0,00
3:41:00	6	17,02	0,00
3:41:30	6	17,01	0,00
3:42:00	6	17,00	0,00
3:42:30	6	17,00	0,00
3:43:00	6	16,99	0,00
3:43:30	6	16,98	0,00
3:44:00	6	16,98	0,00
3:44:30	6	16,97	0,00
3:45:00	6	16,96	0,00
3:45:30	6	16,96	0,00
3:46:00	6	16,96	0,00
3:46:30	6	16,95	0,00
3:47:00	6	16,94	0,00
3:47:30	6	16,93	0,00
3:48:00	6	16,93	0,00
3:48:30	6	16,92	0,00
3:49:00	6	16,91	0,00
3:49:30	6	16,90	0,00
3:50:00	6	16,90	0,00
3:50:30	6	16,89	0,00
3:51:00	6	16,88	0,00
3:51:30	6	16,87	0,00
3:52:00	6	16,86	0,00
3:52:30	6	16,86	0,00
3:53:00	6	16,85	0,00
3:53:30	6	16,84	0,00
3:54:00	6	16,84	0,00
3:54:30	6	16,83	0,00
3:55:00	6	16,81	0,00
3:55:30	6	16,80	0,00
3:56:00	6	16,80	0,00
3:56:30	6	16,79	0,00
3:57:00	6	16,77	0,00
3:57:30	6	16,77	0,00
3:58:00	6	16,76	0,00
3:58:30	6	16,75	0,00
3:59:00	6	16,74	0,00
3:59:30	6	16,73	0,00
4:00:00	6	16,72	0,00
4:00:30	6	16,71	0,00
4:01:00	6	16,70	0,00
4:01:30	6	16,69	0,00
4:02:00	6	16,68	0,00
4:02:30	6	16,67	0,00
4:03:00	6	16,66	0,00
4:03:30	6	16,66	0,00
4:04:00	6	16,64	0,00
4:04:30	6	16,63	0,00
4:05:00	6	16,63	0,00
4:05:30	6	16,61	0,00
4:06:00	6	16,57	0,00
4:06:30	6	16,56	0,00
4:07:00	6	16,54	0,00
4:07:30	6	16,54	0,00
4:08:00	6	16,52	0,00
4:08:30	6	16,50	0,00
4:09:00	6	16,49	0,00
4:09:30	6	16,48	0,00
4:10:00	6	16,47	0,00
4:10:30	6	16,45	0,00
4:11:00	6	16,44	0,00
4:11:30	6	16,42	0,00
4:12:00	6	16,42	0,00
4:12:30	6	16,40	0,00
4:13:00	6	16,39	0,00
4:13:30	6	16,37	0,00
4:14:00	6	16,35	0,00
4:14:30	6	16,33	0,00
4:15:00	6	16,32	0,00
4:15:30	6	16,30	0,00
4:16:00	6	16,29	0,01
4:16:30	6	16,27	0,01
4:17:00	6	16,25	0,02
4:17:30	6	16,23	0,02
4:18:00	6	16,22	0,03
4:18:30	6	16,20	0,03
4:19:00	6	16,18	0,04
4:19:30	6	16,16	0,04
4:20:00	6	16,14	0,05
4:20:30	6	16,12	0,05
4:21:00	6	16,11	0,06
4:21:30	6	16,09	0,07
4:22:00	6	16,07	0,07
4:22:30	6	16,05	0,08
4:23:00	6	16,03	0,08
4:23:30	6	16,01	0,09
4:24:00	6	15,99	0,10
4:24:30	6	15,96	0,10
4:25:00	6	15,94	0,11
4:25:30	6	15,92	0,12
4:26:00	6	15,90	0,12
4:26:30	6	15,88	0,13
4:27:00	6	15,85	0,14
4:27:30	6	15,83	0,14
4:28:00	6	15,80	0,15
4:28:30	6	15,78	0,16
4:29:00	6	15,75	0,17
4:29:30	6	15,72	0,18
4:30:00	6	15,70	0,19
4:30:30	6	15,67	0,20
4:31:00	6	15,65	0,20
4:31:30	6	15,62	0,22
4:32:00	6	15,59	0,23
4:32:30	6	15,56	0,24
4:33:00	6	15,53	0,25
4:33:30	6	15,50	0,26
4:34:00	6	15,46	0,27
4:34:30	6	15,43	0,28
4:35:00	6	15,40	0,29
4:35:30	6	15,36	0,31
4:36:00	6	15,33	0,32
4:36:30	6	15,29	0,34
4:37:00	6	15,26	0,35
4:37:30	6	15,22	0,36
4:38:00	6	15,18	0,38
4:38:30	6	15,14	0,40
4:39:00	6	15,10	0,41
4:39:30	6	15,06	0,43
4:40:00	6	15,03	0,45
4:40:30	6	14,98	0,46
4:41:00	6	14,94	0,48
4:41:30	6	14,89	0,51
4:42:00	6	14,85	0,53
4:42:30	6	14,80	0,55
4:43:00	6	14,75	0,57
4:43:30	6	14,70	0,60
4:44:00	6	14,64	0,63
4:44:30	6	14,59	0,65
4:45:00	6	14,52	0,68
4:45:30	6	14,46	0,72
4:46:00	6	14,41	0,75
4:46:30	6	14,34	0,79
4:47:00	6	14,27	0,82
4:47:30	6	14,20	0,87
4:48:00	6	14,12	0,91
4:48:30	6	14,05	0,96
4:49:00	6	13,97	1,01
4:49:30	6	13,88	1,07
4:50:00	6	13,79	1,13
4:50:30	6	13,70	1,19
4:51:00	6	13,61	1,26
4:51:30	6	13,51	1,34
4:52:00	6	13,42	1,41
4:52:30	6	13,33	1,48
4:53:00	6	13,25	1,55
4:53:30	6	13,17	1,63
4:54:00	6	13,09	1,70
4:54:30	6	13,01	1,78
4:55:00	6	12,94	1,85
4:55:30	6	12,87	1,92
4:56:00	6	12,81	1,98
4:56:30	6	12,73	2,07
4:57:00	7	12,67	2,14
4:57:30	7	12,61	2,20
4:58:00	7	12,56	2,26
4:58:30	7	12,50	2,33
4:59:00	7	12,45	2,39
4:59:30	7	12,39	2,46
5:00:00	7	12,35	2,52
5:00:30	7	12,30	2,59
5:01:00	7	12,25	2,65
5:01:30	7	12,21	2,71
5:02:00	7	12,16	2,77
5:02:30	7	12,12	2,84
5:03:00	7	12,08	2,89
5:03:30	7	12,04	2,95
5:04:00	7	12,00	3,02
5:04:30	7	11,96	3,07
5:05:00	7	11,92	3,13
5:05:30	7	11,89	3,19
5:06:00	7	11,86	3,24
5:06:30	7	11,82	3,30
5:07:00	7	11,79	3,35
5:07:30	7	11,76	3,40
5:08:00	7	11,72	3,47
5:08:30	7	11,69	3,52
5:09:00	7	11,66	3,58
5:09:30	7	11,63	3,63
5:10:00	7	11,60	3,69
5:10:30	7	11,57	3,74
5:11:00	7	11,54	3,80
5:11:30	7	11,52	3,84
5:12:00	7	11,49	3,90
5:12:30	7	11,46	3,96
5:13:00	7	11,44	4,00
5:13:30	7	11,41	4,05
5:14:00	7	11,38	4,11
5:14:30	7	11,36	4,16
5:15:00	7	11,34	4,20
5:15:30	7	11,31	4,27
5:16:00	7	11,29	4,30
5:16:30	7	11,27	4,35
5:17:00	7	11,25	4,40
5:17:30	7	11,23	4,45
5:18:00	7	11,20	4,50
5:18:30	7	11,18	4,55
5:19:00	7	11,16	4,60
5:19:30	7	11,14	4,65
5:20:00	7	11,12	4,69
5:20:30	7	11,10	4,74
5:21:00	7	11,08	4,77
5:21:30	7	11,06	4,83
5:22:00	7	11,04	4,88
5:22:30	7	11,02	4,94
5:23:00	7	11,00	4,98
5:23:30	7	10,98	5,03
5:24:00	7	10,96	5,07
5:24:30	7	10,94	5,13
5:25:00	7	10,93	5,17
5:25:30	7	10,91	5,20
5:26:00	7	10,89	5,24
5:26:30	7	10,88	5,28
5:27:00	7	10,87	5,32
5:27:30	7	10,84	5,38
5:28:00	7	10,83	5,42
5:28:30	7	10,81	5,47
5:29:00	7	10,80	5,51
5:29:30	7	10,78	5,55
5:30:00	7	10,77	5,59
5:30:30	7	10,75	5,63
5:31:00	7	10,74	5,67
5:31:30	7	10,72	5,72
5:32:00	7	10,71	5,76
5:32:30	7	10,69	5,80
5:33:00	7	10,69	5,83
5:33:30	7	10,67	5,87
5:34:00	7	10,66	5,92
5:34:30	7	10,65	5,94
5:35:00	7	10,63	5,98
5:35:30	7	10,62	6,03
5:36:00	7	10,61	6,05
5:36:30	7	10,60	6,10
5:37:00	7	10,58	6,14
5:37:30	7	10,57	6,17
5:38:00	7	10,56	6,21
5:38:30	7	10,54	6,26
5:39:00	7	10,54	6,28
5:39:30	7	10,52	6,33
5:40:00	7	10,51	6,36
5:40:30	7	10,50	6,40
5:41:00	7	10,49	6,43
5:41:30	7	10,48	6,45
5:42:00	7	10,47	6,50
5:42:30	7	10,46	6,53
5:43:00	7	10,45	6,55
5:43:30	7	10,44	6,60
5:44:00	7	10,43	6,63
5:44:30	7	10,42	6,65
5:45:00	7	10,41	6,70
5:45:30	7	10,40	6,73
5:46:00	7	10,39	6,75
5:46:30	7	10,39	6,78
5:47:00	7	10,37	6,83
5:47:30	7	10,36	6,86
5:48:00	7	10,36	6,88
5:48:30	7	10,35	6,91
5:49:00	7	10,34	6,94
5:49:30	7	10,32	6,99
5:50:00	7	10,32	6,99
5:50:30	7	10,31	7,04
5:51:00	7	10,30	7,07
5:51:30	7	10,30	7,10
5:52:00	7	10,29	7,12
5:52:30	7	10,29	7,12
5:53:00	7	10,27	7,18
5:53:30	7	10,27	7,21
5:54:00	7	10,26	7,23
5:54:30	7	10,25	7,26
5:55:00	7	10,24	7,29
5:55:30	7	10,24	7,32
5:56:00	7	10,23	7,34
5:56:30	7	10,22	7,37
5:57:00	7	10,21	7,40
5:57:30	7	10,21	7,43
5:58:00	7	10,21	7,43
5:58:30	7	10,20	7,46
5:59:00	6	10,19	7,49
5:59:30	6	10,18	7,52
6:00:00	6	10,18	7,54
6:00:30	6	10,17	7,57
6:01:00	6	10,17	7,57
6:01:30	6	10,16	7,60
6:02:00	6	10,15	7,63
6:02:30	6	10,15	7,66
6:03:00	6	10,14	7,69
6:03:30	6	10,14	7,69
6:04:00	6	10,13	7,72
6:04:30	6	10,12	7,75
6:05:00	6	10,12	7,78
6:05:30	6	10,12	7,78
6:06:00	6	10,11	7,81
6:06:30	6	10,10	7,84
6:07:00	6	10,10	7,84
6:07:30	6	10,09	7,87
6:08:00	6	10,09	7,90
6:08:30	6	10,09	7,90
6:09:00	6	10,08	7,93
6:09:30	6	10,07	7,96
6:10:00	6	10,07	7,96
6:10:30	6	10,06	7,99
6:11:00	6	10,06	7,99
6:11:30	6	10,05	8,02
6:12:00	6	10,05	8,02
6:12:30	6	10,05	8,05
6:13:00	6	10,05	8,05
6:13:30	6	10,03	8,12
6:14:00	6	10,03	8,12
6:14:30	6	10,02	8,15
6:15:00	6	10,02	8,15
6:15:30	6	10,02	8,18
6:16:00	6	10,02	8,18
6:16:30	6	10,01	8,21
6:17:00	6	10,01	8,21
6:17:30	6	10,00	8,24
6:18:00	6	10,00	8,24
6:18:30	6	10,00	8,27
6:19:00	6	10,00	8,27
6:19:30	6	9,99	8,31
6:20:00	6	9,99	8,31
6:20:30	6	9,98	8,34
6:21:00	6	9,98	8,34
6:21:30	6	9,97	8,37
6:22:00	6	9,97	8,37
6:22:30	6	9,97	8,37
6:23:00	6	9,96	8,40
6:23:30	6	9,96	8,40
6:24:00	6	9,96	8,44
6:24:30	6	9,96	8,44
6:25:00	6	9,95	8,47
6:25:30	6	9,95	8,47
6:26:00	6	9,95	8,47
6:26:30	6	9,94	8,50
6:27:00	6	9,94	8,50
6:27:30	6	9,94	8,50
6:28:00	6	9,94	8,53
6:28:30	6	9,94	8,53
6:29:00	6	9,94	8,53
6:29:30	6	9,93	8,57
6:30:00	6	9,93	8,57
6:30:30	6	9,93	8,57
6:31:00	6	9,92	8,60
6:31:30	6	9,92	8,60
6:32:00	6	9,92	8,60
6:32:30	6	9,91	8,63
6:33:00	6	9,91	8,63
6:33:30	6	9,91	8,63
6:34:00	6	9,91	8,63
6:34:30	6	9,91	8,67
6:35:00	6	9,91	8,67
6:35:30	6	9,91	8,67
6:36:00	6	9,90	8,70
6:36:30	6	9,90	8,70
6:37:00	6	9,90	8,70
6:37:30	6	9,90	8,70
6:38:00	6	9,89	8,74
6:38:30	6	9,89	8,74
6:39:00	6	9,89	8,74
6:39:30	6	9,89	8,74
6:40:00	6	9,88	8,77
6:40:30	6	9,88	8,77
6:41:00	6	9,88	8,77
6:41:30	6	9,88	8,77
6:42:00	6	9,88	8,77
6:42:30	6	9,88	8,80
6:43:00	6	9,88	8,80
6:43:30	6	9,88	8,80
6:44:00	6	9,88	8,80
6:44:30	6	9,87	8,84
6:45:00	6	9,87	8,84
6:45:30	6	9,87	8,84
6:46:00	6	9,87	8,84
6:46:30	6	9,87	8,84
6:47:00	6	9,87	8,84
6:47:30	6	9,86	8,87
6:48:00	6	9,86	8,87
6:48:30	6	9,86	8,87
6:49:00	6	9,86	8,87
6:49:30	6	9,86	8,87
6:50:00	6	9,86	8,87
6:50:30	6	9,85	8,91
6:51:00	6	9,85	8,91
6:51:30	6	9,85	8,91
6:52:00	6	9,85	8,91
6:52:30	6	9,85	8,91
6:53:00	6	9,85	8,94
6:53:30	6	9,85	8,94
6:54:00	6	9,85	8,94
6:54:30	6	9,85	8,94
6:55:00	6	9,85	8,94
6:55:30	6	9,85	8,94
6:56:00	6	9,85	8,94
6:56:30	6	9,85	8,94
6:57:00	6	9,84	8,98
6:57:30	6	9,84	8,98
6:58:00	6	9,84	8,98
6:58:30	6	9,84	8,98
6:59:00	6	9,84	8,98
6:59:30	6	9,84	8,98
7:00:00	6	9,84	8,98
7:00:30	6	9,84	8,98
7:01:00	6	9,83	9,01
7:01:30	6	9,83	9,01
7:02:00	6	9,83	9,01
7:02:30	6	9,83	9,01
7:03:00	6	9,83	9,01
7:03:30	6	9,83	9,01
7:04:00	6	9,83	9,01
7:04:30	6	9,83	9,01
7:05:00	6	9,83	9,01
7:05:30	6	9,83	9,01
7:06:00	6	9,83	9,01
7:06:30	6	9,82	9,05
7:07:00	6	9,82	9,05
7:07:30	6	9,82	9,05
7:08:00	6	9,82	9,05
7:08:30	6	9,82	9,05
7:09:00	6	9,82	9,05
7:09:30	6	9,82	9,05
7:10:00	6	9,82	9,05
7:10:30	6	9,82	9,05
7:11:00	6	9,82	9,05
7:11:30	6	9,82	9,05
7:12:00	6	9,82	9,05
7:12:30	6	9,82	9,08
7:13:00	6	9,82	9,08
7:13:30	6	9,82	9,08
7:14:00	6	9,82	9,08
7:14:30	6	9,82	9,08
7:15:00	6	9,82	9,08
7:15:30	6	9,82	9,08
7:16:00	6	9,82	9,08
7:16:30	6	9,82	9,08
7:17:00	6	9,82	9,08
7:17:30	6	9,82	9,08
7:18:00	6	9,82	9,08
7:18:30	6	9,82	9,08
7:19:00	6	9,82	9,08
7:19:30	6	9,82	9,08
7:20:00	6	9,82	9,08
7:20:30	6	9,82	9,08
7:21:00	6	9,82	9,08
7:21:30	6	9,82	9,08
7:22:00	6	9,81	9,12
7:22:30	6	9,81	9,12
7:23:00	6	9,81	9,12
7:23:30	6	9,81	9,12
7:24:00	6	9,81	9,12
7:24:30	6	9,81	9,12
7:25:00	6	9,81	9,12
7:25:30	6	9,81	9,12
7:26:00	6	9,81	9,12
7:26:30	6	9,81	9,12
7:27:00	6	9,81	9,12
7:27:30	6	9,81	9,12
7:28:00	6	9,81	9,12
7:28:30	6	9,81	9,12
7:29:00	6	9,81	9,12
7:29:30	6	9,81	9,12
7:30:00	6	9,81	9,12
7:30:30	6	9,81	9,12
7:31:00	6	9,81	9,12
7:31:30	6	9,81	9,12
7:32:00	6	9,81	9,12
7:32:30	6	9,81	9,12
7:33:00	6	9,81	9,12
7:33:30	6	9,81	9,12
7:34:00	6	9,81	9,12
7:34:30	6	9,80	9,15
7:35:00	6	9,81	9,12
7:35:30	6	9,80	9,15
7:36:00	6	9,80	9,15
7:36:30	6	9,80	9,15
7:37:00	6	9,80	9,15
7:37:30	6	9,80	9,15
7:38:00	6	9,80	9,15
7:38:30	6	9,80	9,15
7:39:00	6	9,80	9,15
7:39:30	6	9,80	9,15
7:40:00	6	9,80	9,15
7:40:30	6	9,80	9,15
7:41:00	6	9,80	9,15
7:41:30	6	9,80	9,15
7:42:00	6	9,80	9,15
7:42:30	6	9,80	9,15
7:43:00	6	9,80	9,15
7:43:30	6	9,80	9,15
7:44:00	6	9,80	9,15
7:44:30	6	9,80	9,15
7:45:00	6	9,80	9,15
7:45:30	6	9,80	9,15
7:46:00	6	9,80	9,15
7:46:30	6	9,80	9,15
7:47:00	6	9,80	9,15
7:47:30	6	9,80	9,15
7:48:00	6	9,80	9,15
7:48:30	6	9,80	9,15
7:49:00	6	9,80	9,15
7:49:30	6	9,80	9,15
7:50:00	6	9,80	9,15
7:50:30	6	9,80	9,15
7:51:00	6	9,80	9,15
7:51:30	6	9,80	9,15
7:52:00	6	9,80	9,15
7:52:30	6	9,80	9,15
7:53:00	6	9,80	9,15
7:53:30	6	9,80	9,15
7:54:00	6	9,80	9,15
7:54:30	6	9,80	9,15
7:55:00	6	9,80	9,15
7:55:30	6	9,80	9,15
7:56:00	6	9,80	9,15
7:56:30	6	9,80	9,15
7:57:00	6	9,80	9,15
7:57:30	6	9,80	9,15
7:58:00	6	9,80	9,15
7:58:30	6	9,80	9,15
7:59:00	6	9,80	9,15
7:59:30	6	9,80	9,15
8:00:00	6	9,80	9,15
