Repository: ProgWizer/parser

File: project-root/data/Data Acquisition/Data Acquisition/2020 year (143)/20-103.txt
--Test Summary--
Full Path and File Name	
Instrument Name	UCA Right Cell
Instrument Type	Model 4262 Twin Cell UCA
Instrument Serial Number	
Test Start Date	17.06.2020
Test Start Time	15:34:35
Test Stop Date	18.06.2020
Test Stop Time	9:38:14
Test Length	18:03:39
Final Sample Time Offset	18:03:30
Controller Schedule Name	
Sampling Period	30 seconds
Comments	
Information	WellID	
Information	Customer	
Information	EngName	
Information	CementClass	G
Information	CementMfr	Õîëñèì
Information	Additives	100G+100Garkal-50
Information	Density	1820
Information	BHCT	5
Information	BHST	
Information	FluidLoss	
Information	JobType	
Calculated Value	CS_50	7:27:30
Calculated Value	CS_500	11:13:30
Calculated Value	CS_Time8h	0,66 MPa
Calculated Value	CS_Time12h	4,44 MPa
Calculated Value	CS_Time24h	N/A
Calculated Value	CS_Time48h	N/A
Calculated Value	CS_Time72h	N/A
Calculated Curve	Compressive Strength	Compressive strength type B (more than 14 lb/gal)
Initial Temperature (°C)	26 °C
Final Temperature (°C)	12 °C
Initial Transit Time (microsec/in)	17,11 microsec/in
Final Transit Time (microsec/in)	10,32 microsec/in
Initial Compressive Strength (MPa)	0,00 MPa
Final Compressive Strength (MPa)	7,18 MPa
--Data--
Time (HH:MM:SS)	Temperature (°C)	Transit Time (microsec/in)	Compressive Strength (MPa)
0:00:00	26	17,11	0,00
0:00:30	25	17,13	0,00
0:01:00	25	17,14	0,00
0:01:30	24	17,16	0,00
0:02:00	24	17,17	0,00
0:02:30	24	17,20	0,00
0:03:00	23	17,21	0,00
0:03:30	23	17,23	0,00
0:04:00	23	17,22	0,00
0:04:30	22	17,23	0,00
0:05:00	22	17,25	0,00
0:05:30	22	17,26	0,00
0:06:00	21	17,28	0,00
0:06:30	21	17,29	0,00
0:07:00	21	17,31	0,00
0:07:30	20	17,32	0,00
0:08:00	20	17,34	0,00
0:08:30	20	17,35	0,00
0:09:00	20	17,37	0,00
0:09:30	19	17,38	0,00
0:10:00	19	17,40	0,00
0:10:30	19	17,41	0,00
0:11:00	18	17,43	0,00
0:11:30	18	17,44	0,00
0:12:00	18	17,46	0,00
0:12:30	18	17,47	0,00
0:13:00	17	17,49	0,00
0:13:30	17	17,50	0,00
0:14:00	17	17,52	0,00
0:14:30	17	17,52	0,00
0:15:00	16	17,54	0,00
0:15:30	16	17,55	0,00
0:16:00	16	17,56	0,00
0:16:30	16	17,58	0,00
0:17:00	16	17,59	0,00
0:17:30	15	17,60	0,00
0:18:00	15	17,62	0,00
0:18:30	15	17,63	0,00
0:19:00	15	17,64	0,00
0:19:30	15	17,65	0,00
0:20:00	15	17,66	0,00
0:20:30	14	17,68	0,00
0:21:00	14	17,69	0,00
0:21:30	14	17,70	0,00
0:22:00	14	17,71	0,00
0:22:30	14	17,72	0,00
0:23:00	14	17,73	0,00
0:23:30	13	17,74	0,00
0:24:00	13	17,75	0,00
0:24:30	13	17,76	0,00
0:25:00	13	17,77	0,00
0:25:30	13	17,78	0,00
0:26:00	13	17,79	0,00
0:26:30	12	17,80	0,00
0:27:00	12	17,81	0,00
0:27:30	12	17,82	0,00
0:28:00	12	17,82	0,00
0:28:30	12	17,84	0,00
0:29:00	12	17,85	0,00
0:29:30	12	17,86	0,00
0:30:00	11	17,86	0,00
0:30:30	11	17,87	0,00
0:31:00	11	17,88	0,00
0:31:30	11	17,89	0,00
0:32:00	11	17,90	0,00
0:32:30	11	17,90	0,00
0:33:00	11	17,91	0,00
0:33:30	11	17,92	0,00
0:34:00	11	17,93	0,00
0:34:30	10	17,93	0,00
0:35:00	10	17,94	0,00
0:35:30	10	17,95	0,00
0:36:00	10	17,95	0,00
0:36:30	10	17,97	0,00
0:37:00	10	17,98	0,00
0:37:30	10	17,98	0,00
0:38:00	10	17,99	0,00
0:38:30	10	18,00	0,00
0:39:00	10	18,00	0,00
0:39:30	10	18,01	0,00
0:40:00	10	18,02	0,00
0:40:30	9	17,98	0,00
0:41:00	9	17,98	0,00
0:41:30	9	17,99	0,00
0:42:00	9	17,99	0,00
0:42:30	9	18,00	0,00
0:43:00	9	18,00	0,00
0:43:30	9	18,01	0,00
0:44:00	9	18,02	0,00
0:44:30	9	18,02	0,00
0:45:00	9	18,03	0,00
0:45:30	9	18,04	0,00
0:46:00	9	18,04	0,00
0:46:30	9	18,04	0,00
0:47:00	9	18,05	0,00
0:47:30	9	18,05	0,00
0:48:00	8	18,06	0,00
0:48:30	8	18,06	0,00
0:49:00	8	18,06	0,00
0:49:30	8	18,06	0,00
0:50:00	8	18,07	0,00
0:50:30	8	18,07	0,00
0:51:00	8	18,08	0,00
0:51:30	8	18,08	0,00
0:52:00	8	18,08	0,00
0:52:30	8	18,09	0,00
0:53:00	8	18,09	0,00
0:53:30	8	18,10	0,00
0:54:00	8	18,10	0,00
0:54:30	8	18,10	0,00
0:55:00	8	18,10	0,00
0:55:30	8	18,10	0,00
0:56:00	8	18,11	0,00
0:56:30	8	18,11	0,00
0:57:00	8	18,11	0,00
0:57:30	8	18,12	0,00
0:58:00	7	18,12	0,00
0:58:30	7	18,13	0,00
0:59:00	7	18,13	0,00
0:59:30	7	18,13	0,00
1:00:00	7	18,13	0,00
1:00:30	7	18,13	0,00
1:01:00	7	18,13	0,00
1:01:30	7	18,13	0,00
1:02:00	7	18,14	0,00
1:02:30	7	18,14	0,00
1:03:00	7	18,15	0,00
1:03:30	7	18,15	0,00
1:04:00	7	18,16	0,00
1:04:30	7	18,15	0,00
1:05:00	7	18,16	0,00
1:05:30	7	18,16	0,00
1:06:00	7	18,16	0,00
1:06:30	7	18,16	0,00
1:07:00	7	18,16	0,00
1:07:30	7	18,16	0,00
1:08:00	7	18,16	0,00
1:08:30	7	18,16	0,00
1:09:00	7	18,17	0,00
1:09:30	7	18,17	0,00
1:10:00	7	18,17	0,00
1:10:30	7	18,17	0,00
1:11:00	7	18,17	0,00
1:11:30	7	18,18	0,00
1:12:00	7	18,18	0,00
1:12:30	7	18,18	0,00
1:13:00	7	18,18	0,00
1:13:30	7	18,18	0,00
1:14:00	7	18,18	0,00
1:14:30	7	18,18	0,00
1:15:00	7	18,18	0,00
1:15:30	7	18,18	0,00
1:16:00	7	18,18	0,00
1:16:30	6	18,19	0,00
1:17:00	6	18,19	0,00
1:17:30	6	18,19	0,00
1:18:00	6	18,19	0,00
1:18:30	6	18,19	0,00
1:19:00	6	18,19	0,00
1:19:30	6	18,19	0,00
1:20:00	6	18,20	0,00
1:20:30	6	18,20	0,00
1:21:00	6	18,20	0,00
1:21:30	6	18,20	0,00
1:22:00	6	18,20	0,00
1:22:30	6	18,20	0,00
1:23:00	6	18,20	0,00
1:23:30	6	18,20	0,00
1:24:00	6	18,21	0,00
1:24:30	6	18,21	0,00
1:25:00	6	18,21	0,00
1:25:30	6	18,21	0,00
1:26:00	6	18,21	0,00
1:26:30	6	18,21	0,00
1:27:00	6	18,21	0,00
1:27:30	6	18,21	0,00
1:28:00	6	18,21	0,00
1:28:30	6	18,21	0,00
1:29:00	6	18,21	0,00
1:29:30	6	18,21	0,00
1:30:00	6	18,21	0,00
1:30:30	6	18,21	0,00
1:31:00	6	18,21	0,00
1:31:30	6	18,21	0,00
1:32:00	6	18,21	0,00
1:32:30	6	18,22	0,00
1:33:00	6	18,22	0,00
1:33:30	6	18,21	0,00
1:34:00	6	18,22	0,00
1:34:30	6	18,22	0,00
1:35:00	6	18,22	0,00
1:35:30	6	18,22	0,00
1:36:00	6	18,22	0,00
1:36:30	6	18,22	0,00
1:37:00	6	18,22	0,00
1:37:30	6	18,22	0,00
1:38:00	6	18,22	0,00
1:38:30	6	18,22	0,00
1:39:00	6	18,23	0,00
1:39:30	6	18,23	0,00
1:40:00	6	18,23	0,00
1:40:30	6	18,23	0,00
1:41:00	6	18,23	0,00
1:41:30	6	18,23	0,00
1:42:00	6	18,23	0,00
1:42:30	6	18,23	0,00
1:43:00	6	18,23	0,00
1:43:30	6	18,23	0,00
1:44:00	6	18,23	0,00
1:44:30	6	18,23	0,00
1:45:00	6	18,23	0,00
1:45:30	6	18,24	0,00
1:46:00	6	18,23	0,00
1:46:30	6	18,23	0,00
1:47:00	6	18,24	0,00
1:47:30	6	18,24	0,00
1:48:00	6	18,23	0,00
1:48:30	6	18,23	0,00
1:49:00	6	18,24	0,00
1:49:30	6	18,24	0,00
1:50:00	6	18,24	0,00
1:50:30	6	18,24	0,00
1:51:00	6	18,24	0,00
1:51:30	6	18,24	0,00
1:52:00	6	18,24	0,00
1:52:30	6	18,24	0,00
1:53:00	6	18,24	0,00
1:53:30	6	18,24	0,00
1:54:00	6	18,24	0,00
1:54:30	6	18,24	0,00
1:55:00	6	18,24	0,00
1:55:30	6	18,24	0,00
1:56:00	6	18,24	0,00
1:56:30	6	18,24	0,00
1:57:00	6	18,24	0,00
1:57:30	6	18,24	0,00
1:58:00	6	18,24	0,00
1:58:30	6	18,24	0,00
1:59:00	6	18,24	0,00
1:59:30	6	18,24	0,00
2:00:00	6	18,24	0,00
2:00:30	6	18,24	0,00
2:01:00	6	18,24	0,00
2:01:30	6	18,24	0,00
2:02:00	6	18,24	0,00
2:02:30	6	18,24	0,00
2:03:00	6	18,24	0,00
2:03:30	6	18,24	0,00
2:04:00	6	18,24	0,00
2:04:30	6	18,24	0,00
2:05:00	6	18,24	0,00
2:05:30	6	18,24	0,00
2:06:00	6	18,24	0,00
2:06:30	6	18,24	0,00
2:07:00	6	18,24	0,00
2:07:30	6	18,24	0,00
2:08:00	6	18,24	0,00
2:08:30	6	18,24	0,00
2:09:00	6	18,24	0,00
2:09:30	6	18,24	0,00
2:10:00	6	18,24	0,00
2:10:30	6	18,24	0,00
2:11:00	6	18,24	0,00
2:11:30	6	18,24	0,00
2:12:00	6	18,24	0,00
2:12:30	6	18,24	0,00
2:13:00	6	18,25	0,00
2:13:30	6	18,25	0,00
2:14:00	6	18,25	0,00
2:14:30	6	18,25	0,00
2:15:00	6	18,25	0,00
2:15:30	6	18,25	0,00
2:16:00	6	18,25	0,00
2:16:30	6	18,25	0,00
2:17:00	6	18,25	0,00
2:17:30	6	18,25	0,00
2:18:00	6	18,25	0,00
2:18:30	6	18,25	0,00
2:19:00	6	18,25	0,00
2:19:30	6	18,25	0,00
2:20:00	6	18,25	0,00
2:20:30	6	18,25	0,00
2:21:00	6	18,25	0,00
2:21:30	6	18,25	0,00
2:22:00	6	18,25	0,00
2:22:30	6	18,25	0,00
2:23:00	6	18,25	0,00
2:23:30	6	18,25	0,00
2:24:00	6	18,25	0,00
2:24:30	6	18,25	0,00
2:25:00	6	18,25	0,00
2:25:30	6	18,25	0,00
2:26:00	6	18,25	0,00
2:26:30	6	18,25	0,00
2:27:00	6	18,25	0,00
2:27:30	6	18,25	0,00
2:28:00	6	18,25	0,00
2:28:30	6	18,25	0,00
2:29:00	6	18,25	0,00
2:29:30	6	18,25	0,00
2:30:00	6	18,25	0,00
2:30:30	6	18,25	0,00
2:31:00	6	18,25	0,00
2:31:30	6	18,25	0,00
2:32:00	6	18,25	0,00
2:32:30	6	18,25	0,00
2:33:00	6	18,25	0,00
2:33:30	6	18,25	0,00
2:34:00	6	18,25	0,00
2:34:30	6	18,25	0,00
2:35:00	6	18,25	0,00
2:35:30	6	18,25	0,00
2:36:00	6	18,25	0,00
2:36:30	6	18,25	0,00
2:37:00	6	18,25	0,00
2:37:30	6	18,25	0,00
2:38:00	6	18,25	0,00
2:38:30	6	18,25	0,00
2:39:00	6	18,25	0,00
2:39:30	6	18,25	0,00
2:40:00	6	18,25	0,00
2:40:30	6	18,25	0,00
2:41:00	6	18,25	0,00
2:41:30	6	18,25	0,00
2:42:00	6	18,25	0,00
2:42:30	6	18,25	0,00
2:43:00	6	18,25	0,00
2:43:30	6	18,25	0,00
2:44:00	6	18,25	0,00
2:44:30	6	18,25	0,00
2:45:00	6	18,25	0,00
2:45:30	6	18,25	0,00
2:46:00	6	18,25	0,00
2:46:30	6	18,25	0,00
2:47:00	6	18,25	0,00
2:47:30	6	18,25	0,00
2:48:00	6	18,25	0,00
2:48:30	6	18,25	0,00
2:49:00	6	18,26	0,00
2:49:30	6	18,26	0,00
2:50:00	6	18,25	0,00
2:50:30	6	18,26	0,00
2:51:00	6	18,26	0,00
2:51:30	6	18,25	0,00
2:52:00	6	18,26	0,00
2:52:30	6	18,26	0,00
2:53:00	6	18,26	0,00
2:53:30	6	18,26	0,00
2:54:00	6	18,26	0,00
2:54:30	6	18,26	0,00
2:55:00	6	18,26	0,00
2:55:30	6	18,26	0,00
2:56:00	6	18,26	0,00
2:56:30	6	18,26	0,00
2:57:00	6	18,26	0,00
2:57:30	6	18,26	0,00
2:58:00	6	18,27	0,00
2:58:30	6	18,27	0,00
2:59:00	6	18,27	0,00
2:59:30	6	18,27	0,00
3:00:00	6	18,27	0,00
3:00:30	6	18,27	0,00
3:01:00	6	18,27	0,00
3:01:30	6	18,27	0,00
3:02:00	6	18,27	0,00
3:02:30	6	18,27	0,00
3:03:00	6	18,27	0,00
3:03:30	6	18,27	0,00
3:04:00	6	18,27	0,00
3:04:30	6	18,27	0,00
3:05:00	6	18,27	0,00
3:05:30	6	18,27	0,00
3:06:00	6	18,27	0,00
3:06:30	6	18,22	0,00
3:07:00	6	18,22	0,00
3:07:30	6	18,23	0,00
3:08:00	6	18,23	0,00
3:08:30	6	18,23	0,00
3:09:00	6	18,23	0,00
3:09:30	6	18,23	0,00
3:10:00	6	18,23	0,00
3:10:30	6	18,23	0,00
3:11:00	6	18,23	0,00
3:11:30	6	18,23	0,00
3:12:00	6	18,23	0,00
3:12:30	6	18,23	0,00
3:13:00	6	18,23	0,00
3:13:30	6	18,24	0,00
3:14:00	6	18,24	0,00
3:14:30	6	18,24	0,00
3:15:00	6	18,24	0,00
3:15:30	6	18,23	0,00
3:16:00	6	18,24	0,00
3:16:30	6	18,24	0,00
3:17:00	6	18,24	0,00
3:17:30	6	18,24	0,00
3:18:00	6	18,24	0,00
3:18:30	6	18,24	0,00
3:19:00	6	18,24	0,00
3:19:30	6	18,24	0,00
3:20:00	6	18,23	0,00
3:20:30	6	18,23	0,00
3:21:00	6	18,23	0,00
3:21:30	6	18,23	0,00
3:22:00	6	18,23	0,00
3:22:30	6	18,23	0,00
3:23:00	6	18,23	0,00
3:23:30	6	18,24	0,00
3:24:00	6	18,24	0,00
3:24:30	6	18,24	0,00
3:25:00	6	18,24	0,00
3:25:30	6	18,23	0,00
3:26:00	6	18,23	0,00
3:26:30	6	18,23	0,00
3:27:00	6	18,23	0,00
3:27:30	6	18,23	0,00
3:28:00	6	18,23	0,00
3:28:30	6	18,23	0,00
3:29:00	6	18,23	0,00
3:29:30	6	18,23	0,00
3:30:00	6	18,23	0,00
3:30:30	6	18,23	0,00
3:31:00	6	18,23	0,00
3:31:30	6	18,24	0,00
3:32:00	6	18,24	0,00
3:32:30	6	18,23	0,00
3:33:00	6	18,23	0,00
3:33:30	6	18,23	0,00
3:34:00	6	18,23	0,00
3:34:30	6	18,23	0,00
3:35:00	6	18,23	0,00
3:35:30	6	18,23	0,00
3:36:00	6	18,23	0,00
3:36:30	6	18,23	0,00
3:37:00	6	18,23	0,00
3:37:30	6	18,23	0,00
3:38:00	6	18,23	0,00
3:38:30	6	18,23	0,00
3:39:00	6	18,23	0,00
3:39:30	6	18,23	0,00
3:40:00	6	18,24	0,00
3:40:30	6	18,24	0,00
3:41:00	6	18,23	0,00
3:41:30	6	18,23	0,00
3:42:00	6	18,23	0,00
3:42:30	6	18,23	0,00
3:43:00	6	18,23	0,00
3:43:30	6	18,23	0,00
3:44:00	6	18,23	0,00
3:44:30	6	18,23	0,00
3:45:00	6	18,24	0,00
3:45:30	6	18,24	0,00
3:46:00	6	18,24	0,00
3:46:30	6	18,23	0,00
3:47:00	6	18,23	0,00
3:47:30	6	18,23	0,00
3:48:00	6	18,23	0,00
3:48:30	6	18,23	0,00
3:49:00	6	18,23	0,00
3:49:30	6	18,23	0,00
3:50:00	6	18,23	0,00
3:50:30	6	18,23	0,00
3:51:00	6	18,23	0,00
3:51:30	6	18,23	0,00
3:52:00	6	18,23	0,00
3:52:30	6	18,23	0,00
3:53:00	6	18,23	0,00
3:53:30	6	18,23	0,00
3:54:00	6	18,23	0,00
3:54:30	6	18,23	0,00
3:55:00	6	18,23	0,00
3:55:30	6	18,23	0,00
3:56:00	6	18,23	0,00
3:56:30	6	18,23	0,00
3:57:00	6	18,23	0,00
3:57:30	6	18,23	0,00
3:58:00	6	18,23	0,00
3:58:30	6	18,23	0,00
3:59:00	6	18,23	0,00
3:59:30	6	18,23	0,00
4:00:00	6	18,23	0,00
4:00:30	6	18,23	0,00
4:01:00	6	18,23	0,00
4:01:30	6	18,23	0,00
4:02:00	6	18,23	0,00
4:02:30	6	18,23	0,00
4:03:00	6	18,23	0,00
4:03:30	6	18,23	0,00
4:04:00	6	18,23	0,00
4:04:30	6	18,23	0,00
4:05:00	6	18,23	0,00
4:05:30	6	18,23	0,00
4:06:00	6	18,23	0,00
4:06:30	6	18,23	0,00
4:07:00	6	18,23	0,00
4:07:30	6	18,23	0,00
4:08:00	6	18,23	0,00
4:08:30	6	18,23	0,00
4:09:00	6	18,23	0,00
4:09:30	6	18,23	0,00
4:10:00	6	18,23	0,00
4:10:30	6	18,23	0,00
4:11:00	6	18,23	0,00
4:11:30	6	18,23	0,00
4:12:00	6	18,23	0,00
4:12:30	6	18,23	0,00
4:13:00	6	18,23	0,00
4:13:30	6	18,23	0,00
4:14:00	6	18,23	0,00
4:14:30	6	18,23	0,00
4:15:00	6	18,23	0,00
4:15:30	6	18,23	0,00
4:16:00	6	18,23	0,00
4:16:30	6	18,24	0,00
4:17:00	6	18,23	0,00
4:17:30	6	18,23	0,00
4:18:00	6	18,24	0,00
4:18:30	6	18,24	0,00
4:19:00	6	18,24	0,00
4:19:30	6	18,23	0,00
4:20:00	6	18,23	0,00
4:20:30	6	18,23	0,00
4:21:00	6	18,23	0,00
4:21:30	6	18,23	0,00
4:22:00	6	18,23	0,00
4:22:30	6	18,23	0,00
4:23:00	6	18,23	0,00
4:23:30	6	18,23	0,00
4:24:00	6	18,24	0,00
4:24:30	6	18,24	0,00
4:25:00	6	18,24	0,00
4:25:30	6	18,24	0,00
4:26:00	6	18,24	0,00
4:26:30	6	18,24	0,00
4:27:00	6	18,24	0,00
4:27:30	6	18,24	0,00
4:28:00	6	18,24	0,00
4:28:30	6	18,24	0,00
4:29:00	6	18,23	0,00
4:29:30	6	18,23	0,00
4:30:00	6	18,23	0,00
4:30:30	6	18,23	0,00
4:31:00	6	18,23	0,00
4:31:30	6	18,23	0,00
4:32:00	6	18,23	0,00
4:32:30	6	18,23	0,00
4:33:00	6	18,23	0,00
4:33:30	6	18,23	0,00
4:34:00	6	18,23	0,00
4:34:30	6	18,23	0,00
4:35:00	6	18,23	0,00
4:35:30	6	18,23	0,00
4:36:00	6	18,23	0,00
4:36:30	6	18,23	0,00
4:37:00	6	18,23	0,00
4:37:30	6	18,23	0,00
4:38:00	6	18,23	0,00
4:38:30	6	18,23	0,00
4:39:00	6	18,23	0,00
4:39:30	6	18,23	0,00
4:40:00	6	18,23	0,00
4:40:30	6	18,23	0,00
4:41:00	6	18,23	0,00
4:41:30	6	18,23	0,00
4:42:00	6	18,23	0,00
4:42:30	6	18,23	0,00
4:43:00	6	18,23	0,00
4:43:30	6	18,23	0,00
4:44:00	6	18,23	0,00
4:44:30	6	18,23	0,00
4:45:00	6	18,23	0,00
4:45:30	6	18,23	0,00
4:46:00	6	18,23	0,00
4:46:30	6	18,23	0,00
4:47:00	6	18,23	0,00
4:47:30	6	18,23	0,00
4:48:00	6	18,23	0,00
4:48:30	6	18,23	0,00
4:49:00	6	18,23	0,00
4:49:30	6	18,23	0,00
4:50:00	6	18,23	0,00
4:50:30	6	18,23	0,00
4:51:00	6	18,23	0,00
4:51:30	6	18,23	0,00
4:52:00	6	18,23	0,00
4:52:30	6	18,23	0,00
4:53:00	6	18,23	0,00
4:53:30	6	18,23	0,00
4:54:00	6	18,23	0,00
4:54:30	6	18,23	0,00
4:55:00	6	18,23	0,00
4:55:30	6	18,23	0,00
4:56:00	6	18,23	0,00
4:56:30	6	18,23	0,00
4:57:00	6	18,23	0,00
4:57:30	6	18,23	0,00
4:58:00	6	18,23	0,00
4:58:30	6	18,23	0,00
4:59:00	6	18,23	0,00
4:59:30	6	18,23	0,00
5:00:00	6	18,23	0,00
5:00:30	6	18,23	0,00
5:01:00	6	18,23	0,00
5:01:30	6	18,23	0,00
5:02:00	6	18,23	0,00
5:02:30	6	18,23	0,00
5:03:00	6	18,23	0,00
5:03:30	6	18,23	0,00
5:04:00	6	18,23	0,00
5:04:30	6	18,23	0,00
5:05:00	6	18,23	0,00
5:05:30	6	18,23	0,00
5:06:00	6	18,23	0,00
5:06:30	6	18,23	0,00
5:07:00	6	18,23	0,00
5:07:30	6	18,23	0,00
5:08:00	6	18,23	0,00
5:08:30	6	18,23	0,00
5:09:00	6	18,23	0,00
5:09:30	6	18,23	0,00
5:10:00	6	18,23	0,00
5:10:30	6	18,23	0,00
5:11:00	6	18,23	0,00
5:11:30	6	18,23	0,00
5:12:00	6	18,23	0,00
5:12:30	6	18,23	0,00
5:13:00	6	18,23	0,00
5:13:30	6	18,23	0,00
5:14:00	6	18,23	0,00
5:14:30	6	18,23	0,00
5:15:00	6	18,23	0,00
5:15:30	6	18,23	0,00
5:16:00	6	18,23	0,00
5:16:30	6	18,22	0,00
5:17:00	6	18,22	0,00
5:17:30	6	18,22	0,00
5:18:00	6	18,22	0,00
5:18:30	6	18,22	0,00
5:19:00	6	18,22	0,00
5:19:30	6	18,22	0,00
5:20:00	6	18,22	0,00
5:20:30	6	18,21	0,00
5:21:00	6	18,21	0,00
5:21:30	6	18,21	0,00
5:22:00	6	18,21	0,00
5:22:30	6	18,21	0,00
5:23:00	6	18,21	0,00
5:23:30	6	18,21	0,00
5:24:00	6	18,21	0,00
5:24:30	6	18,21	0,00
5:25:00	6	18,21	0,00
5:25:30	6	18,20	0,00
5:26:00	6	18,20	0,00
5:26:30	6	18,20	0,00
5:27:00	6	18,20	0,00
5:27:30	6	18,19	0,00
5:28:00	6	18,19	0,00
5:28:30	6	18,19	0,00
5:29:00	6	18,19	0,00
5:29:30	6	18,18	0,00
5:30:00	6	18,18	0,00
5:30:30	6	18,18	0,00
5:31:00	6	18,18	0,00
5:31:30	6	18,18	0,00
5:32:00	6	18,17	0,00
5:32:30	6	18,17	0,00
5:33:00	6	18,17	0,00
5:33:30	6	18,16	0,00
5:34:00	6	18,16	0,00
5:34:30	6	18,16	0,00
5:35:00	6	18,16	0,00
5:35:30	6	18,16	0,00
5:36:00	6	18,15	0,00
5:36:30	6	18,15	0,00
5:37:00	6	18,14	0,00
5:37:30	6	18,14	0,00
5:38:00	6	18,13	0,00
5:38:30	6	18,13	0,00
5:39:00	6	18,13	0,00
5:39:30	6	18,13	0,00
5:40:00	6	18,13	0,00
5:40:30	6	18,12	0,00
5:41:00	6	18,12	0,00
5:41:30	6	18,11	0,00
5:42:00	6	18,10	0,00
5:42:30	6	18,10	0,00
5:43:00	6	18,10	0,00
5:43:30	6	18,10	0,00
5:44:00	6	18,09	0,00
5:44:30	6	18,08	0,00
5:45:00	6	18,08	0,00
5:45:30	6	18,07	0,00
5:46:00	6	18,06	0,00
5:46:30	6	18,06	0,00
5:47:00	6	18,06	0,00
5:47:30	6	18,05	0,00
5:48:00	6	18,05	0,00
5:48:30	6	18,04	0,00
5:49:00	6	18,04	0,00
5:49:30	6	18,04	0,00
5:50:00	6	18,03	0,00
5:50:30	6	18,02	0,00
5:51:00	6	18,01	0,00
5:51:30	6	18,00	0,00
5:52:00	6	18,00	0,00
5:52:30	6	18,00	0,00
5:53:00	6	17,99	0,00
5:53:30	6	17,98	0,00
5:54:00	6	17,98	0,00
5:54:30	6	17,97	0,00
5:55:00	6	17,97	0,00
5:55:30	6	17,96	0,00
5:56:00	6	17,95	0,00
5:56:30	6	17,95	0,00
5:57:00	6	17,94	0,00
5:57:30	6	17,93	0,00
5:58:00	6	17,92	0,00
5:58:30	6	17,92	0,00
5:59:00	6	17,91	0,00
5:59:30	6	17,90	0,00
6:00:00	6	17,89	0,00
6:00:30	6	17,89	0,00
6:01:00	6	17,88	0,00
6:01:30	6	17,87	0,00
6:02:00	6	17,86	0,00
6:02:30	6	17,86	0,00
6:03:00	6	17,85	0,00
6:03:30	6	17,84	0,00
6:04:00	6	17,83	0,00
6:04:30	6	17,82	0,00
6:05:00	6	17,81	0,00
6:05:30	6	17,80	0,00
6:06:00	6	17,80	0,00
6:06:30	6	17,79	0,00
6:07:00	6	17,78	0,00
6:07:30	6	17,77	0,00
6:08:00	6	17,76	0,00
6:08:30	6	17,75	0,00
6:09:00	6	17,74	0,00
6:09:30	6	17,73	0,00
6:10:00	6	17,73	0,00
6:10:30	6	17,72	0,00
6:11:00	6	17,70	0,00
6:11:30	6	17,70	0,00
6:12:00	6	17,69	0,00
6:12:30	6	17,68	0,00
6:13:00	6	17,67	0,00
6:13:30	6	17,66	0,00
6:14:00	6	17,65	0,00
6:14:30	6	17,64	0,00
6:15:00	6	17,63	0,00
6:15:30	6	17,62	0,00
6:16:00	6	17,61	0,00
6:16:30	6	17,60	0,00
6:17:00	6	17,59	0,00
6:17:30	6	17,58	0,00
6:18:00	6	17,57	0,00
6:18:30	6	17,56	0,00
6:19:00	6	17,55	0,00
6:19:30	6	17,54	0,00
6:20:00	6	17,52	0,00
6:20:30	6	17,52	0,00
6:21:00	6	17,50	0,00
6:21:30	6	17,50	0,00
6:22:00	6	17,49	0,00
6:22:30	6	17,47	0,00
6:23:00	6	17,46	0,00
6:23:30	6	17,45	0,00
6:24:00	6	17,44	0,00
6:24:30	6	17,44	0,00
6:25:00	6	17,42	0,00
6:25:30	6	17,41	0,00
6:26:00	6	17,40	0,00
6:26:30	6	17,38	0,00
6:27:00	6	17,38	0,00
6:27:30	6	17,36	0,00
6:28:00	6	17,35	0,00
6:28:30	6	17,34	0,00
6:29:00	6	17,33	0,00
6:29:30	6	17,32	0,00
6:30:00	6	17,31	0,00
6:30:30	6	17,29	0,00
6:31:00	6	17,29	0,00
6:31:30	6	17,27	0,00
6:32:00	6	17,25	0,00
6:32:30	6	17,25	0,00
6:33:00	6	17,23	0,00
6:33:30	6	17,22	0,00
6:34:00	6	17,21	0,00
6:34:30	6	17,20	0,00
6:35:00	6	17,19	0,00
6:35:30	6	17,17	0,00
6:36:00	6	17,16	0,00
6:36:30	6	17,15	0,00
6:37:00	6	17,14	0,00
6:37:30	6	17,14	0,00
6:38:00	6	17,12	0,00
6:38:30	6	17,11	0,00
6:39:00	6	17,10	0,00
6:39:30	6	17,09	0,00
6:40:00	6	17,07	0,01
6:40:30	6	17,02	0,02
6:41:00	6	17,02	0,02
6:41:30	6	17,00	0,02
6:42:00	6	16,99	0,03
6:42:30	6	16,98	0,03
6:43:00	6	16,97	0,03
6:43:30	6	16,96	0,03
6:44:00	6	16,95	0,04
6:44:30	6	16,93	0,04
6:45:00	6	16,92	0,04
6:45:30	6	16,90	0,05
6:46:00	6	16,90	0,05
6:46:30	6	16,88	0,05
6:47:00	6	16,86	0,05
6:47:30	6	16,85	0,06
6:48:00	6	16,84	0,06
6:48:30	6	16,83	0,06
6:49:00	6	16,81	0,07
6:49:30	6	16,80	0,07
6:50:00	6	16,78	0,07
6:50:30	6	16,77	0,08
6:51:00	6	16,76	0,08
6:51:30	6	16,74	0,08
6:52:00	6	16,73	0,09
6:52:30	6	16,71	0,09
6:53:00	6	16,71	0,09
6:53:30	6	16,69	0,09
6:54:00	6	16,68	0,10
6:54:30	6	16,66	0,10
6:55:00	6	16,65	0,10
6:55:30	6	16,64	0,11
6:56:00	6	16,63	0,11
6:56:30	6	16,61	0,11
6:57:00	6	16,60	0,12
6:57:30	6	16,58	0,12
6:58:00	6	16,56	0,13
6:58:30	6	16,56	0,13
6:59:00	6	16,54	0,13
6:59:30	6	16,53	0,13
7:00:00	6	16,51	0,14
7:00:30	6	16,50	0,14
7:01:00	6	16,49	0,14
7:01:30	6	16,48	0,15
7:02:00	6	16,46	0,15
7:02:30	6	16,45	0,16
7:03:00	6	16,43	0,16
7:03:30	6	16,42	0,16
7:04:00	6	16,41	0,17
7:04:30	6	16,39	0,17
7:05:00	6	16,38	0,17
7:05:30	6	16,36	0,18
7:06:00	6	16,35	0,18
7:06:30	6	16,34	0,18
7:07:00	6	16,32	0,19
7:07:30	6	16,31	0,19
7:08:00	6	16,30	0,20
7:08:30	6	16,28	0,20
7:09:00	6	16,27	0,20
7:09:30	6	16,26	0,21
7:10:00	6	16,24	0,21
7:10:30	6	16,23	0,21
7:11:00	6	16,22	0,22
7:11:30	6	16,20	0,22
7:12:00	6	16,19	0,23
7:12:30	6	16,18	0,23
7:13:00	6	16,16	0,23
7:13:30	6	16,15	0,24
7:14:00	6	16,14	0,24
7:14:30	6	16,12	0,24
7:15:00	6	16,11	0,25
7:15:30	6	16,09	0,25
7:16:00	6	16,09	0,26
7:16:30	6	16,07	0,26
7:17:00	6	16,05	0,26
7:17:30	6	16,04	0,27
7:18:00	6	16,03	0,27
7:18:30	6	16,02	0,28
7:19:00	6	16,00	0,28
7:19:30	6	16,00	0,28
7:20:00	6	15,98	0,29
7:20:30	6	15,96	0,29
7:21:00	6	15,95	0,30
7:21:30	6	15,94	0,30
7:22:00	6	15,93	0,30
7:22:30	6	15,91	0,31
7:23:00	6	15,90	0,31
7:23:30	6	15,89	0,32
7:24:00	6	15,88	0,32
7:24:30	6	15,86	0,32
7:25:00	6	15,84	0,33
7:25:30	6	15,84	0,33
7:26:00	6	15,82	0,34
7:26:30	6	15,81	0,34
7:27:00	6	15,79	0,35
7:27:30	6	15,79	0,35
7:28:00	6	15,77	0,35
7:28:30	6	15,76	0,36
7:29:00	6	15,75	0,36
7:29:30	6	15,73	0,37
7:30:00	6	15,72	0,37
7:30:30	6	15,71	0,37
7:31:00	6	15,70	0,38
7:31:30	6	15,68	0,38
7:32:00	6	15,67	0,39
7:32:30	6	15,66	0,39
7:33:00	6	15,65	0,39
7:33:30	6	15,64	0,40
7:34:00	6	15,64	0,40
7:34:30	6	15,59	0,42
7:35:00	6	15,57	0,42
7:35:30	6	15,56	0,43
7:36:00	6	15,55	0,43
7:36:30	6	15,54	0,43
7:37:00	6	15,53	0,44
7:37:30	6	15,52	0,44
7:38:00	6	15,51	0,44
7:38:30	6	15,49	0,45
7:39:00	6	15,48	0,45
7:39:30	6	15,47	0,46
7:40:00	6	15,46	0,46
7:40:30	6	15,45	0,47
7:41:00	6	15,43	0,47
7:41:30	6	15,42	0,48
7:42:00	6	15,41	0,48
7:42:30	6	15,40	0,49
7:43:00	6	15,38	0,49
7:43:30	6	15,37	0,50
7:44:00	6	15,36	0,50
7:44:30	6	15,34	0,51
7:45:00	6	15,34	0,51
7:45:30	6	15,32	0,52
7:46:00	6	15,31	0,52
7:46:30	6	15,30	0,52
7:47:00	6	15,28	0,53
7:47:30	6	15,27	0,53
7:48:00	6	15,26	0,54
7:48:30	6	15,24	0,54
7:49:00	6	15,24	0,55
7:49:30	6	15,22	0,55
7:50:00	6	15,21	0,56
7:50:30	6	15,20	0,56
7:51:00	6	15,18	0,57
7:51:30	6	15,18	0,57
7:52:00	6	15,16	0,58
7:52:30	6	15,15	0,58
7:53:00	6	15,14	0,59
7:53:30	6	15,13	0,59
7:54:00	6	15,12	0,60
7:54:30	6	15,10	0,60
7:55:00	6	15,10	0,61
7:55:30	6	15,08	0,61
7:56:00	6	15,07	0,62
7:56:30	6	15,06	0,62
7:57:00	6	15,05	0,63
7:57:30	6	15,04	0,63
7:58:00	6	15,02	0,64
7:58:30	6	15,01	0,64
7:59:00	6	15,00	0,65
7:59:30	6	14,99	0,65
8:00:00	6	14,98	0,66
8:00:30	6	14,97	0,66
8:01:00	6	14,95	0,67
8:01:30	6	14,95	0,67
8:02:00	6	14,93	0,68
8:02:30	6	14,92	0,68
8:03:00	6	14,91	0,69
8:03:30	6	14,90	0,69
8:04:00	6	14,89	0,69
8:04:30	6	14,88	0,70
8:05:00	6	14,87	0,71
8:05:30	6	14,86	0,71
8:06:00	6	14,85	0,72
8:06:30	6	14,83	0,72
8:07:00	6	14,82	0,73
8:07:30	6	14,81	0,73
8:08:00	6	14,80	0,74
8:08:30	6	14,80	0,74
8:09:00	6	14,78	0,75
8:09:30	6	14,77	0,75
8:10:00	6	14,76	0,76
8:10:30	6	14,75	0,76
8:11:00	6	14,73	0,77
8:11:30	6	14,73	0,77
8:12:00	6	14,72	0,78
8:12:30	6	14,70	0,78
8:13:00	6	14,70	0,79
8:13:30	6	14,68	0,79
8:14:00	6	14,68	0,80
8:14:30	6	14,67	0,80
8:15:00	6	14,66	0,81
8:15:30	6	14,65	0,81
8:16:00	6	14,64	0,81
8:16:30	6	14,63	0,82
8:17:00	6	14,62	0,82
8:17:30	6	14,62	0,83
8:18:00	6	14,59	0,84
8:18:30	6	14,58	0,85
8:19:00	6	14,56	0,85
8:19:30	6	14,55	0,86
8:20:00	6	14,55	0,86
8:20:30	6	14,53	0,87
8:21:00	6	14,52	0,87
8:21:30	6	14,51	0,88
8:22:00	6	14,50	0,89
8:22:30	6	14,50	0,89
8:23:00	6	14,49	0,89
8:23:30	6	14,47	0,90
8:24:00	6	14,46	0,91
8:24:30	6	14,45	0,91
8:25:00	6	14,44	0,92
8:25:30	6	14,44	0,92
8:26:00	6	14,42	0,93
8:26:30	6	14,41	0,93
8:27:00	6	14,41	0,94
8:27:30	6	14,40	0,94
8:28:00	6	14,39	0,95
8:28:30	6	14,38	0,96
8:29:00	6	14,37	0,96
8:29:30	6	14,35	0,97
8:30:00	6	14,34	0,97
8:30:30	6	14,34	0,98
8:31:00	6	14,33	0,98
8:31:30	6	14,32	0,99
8:32:00	6	14,31	0,99
8:32:30	6	14,30	1,00
8:33:00	6	14,29	1,01
8:33:30	6	14,28	1,01
8:34:00	6	14,27	1,01
8:34:30	6	14,25	1,02
8:35:00	6	14,25	1,03
8:35:30	6	14,24	1,03
8:36:00	6	14,23	1,04
8:36:30	6	14,22	1,05
8:37:00	6	14,21	1,05
8:37:30	6	14,20	1,05
8:38:00	6	14,20	1,06
8:38:30	6	14,18	1,07
8:39:00	6	14,17	1,07
8:39:30	6	14,16	1,08
8:40:00	6	14,16	1,08
8:40:30	6	14,15	1,09
8:41:00	6	14,14	1,09
8:41:30	6	14,13	1,10
8:42:00	6	14,12	1,10
8:42:30	6	14,11	1,11
8:43:00	6	14,11	1,11
8:43:30	6	14,09	1,12
8:44:00	6	14,08	1,13
8:44:30	6	14,07	1,13
8:45:00	6	14,07	1,14
8:45:30	6	14,06	1,14
8:46:00	6	14,05	1,15
8:46:30	6	14,04	1,16
8:47:00	6	14,03	1,16
8:47:30	6	14,02	1,16
8:48:00	6	14,02	1,17
8:48:30	6	14,00	1,18
8:49:00	6	14,00	1,18
8:49:30	6	13,98	1,19
8:50:00	6	13,98	1,19
8:50:30	6	13,97	1,20
8:51:00	6	13,96	1,20
8:51:30	6	13,96	1,21
8:52:00	6	13,95	1,21
8:52:30	6	13,93	1,22
8:53:00	6	13,93	1,23
8:53:30	6	13,92	1,23
8:54:00	6	13,91	1,24
8:54:30	6	13,90	1,24
8:55:00	6	13,90	1,25
8:55:30	6	13,89	1,25
8:56:00	6	13,88	1,26
8:56:30	6	13,86	1,27
8:57:00	6	13,86	1,27
8:57:30	6	13,85	1,28
8:58:00	6	13,84	1,28
8:58:30	6	13,84	1,29
8:59:00	6	13,83	1,29
8:59:30	6	13,82	1,30
9:00:00	6	13,81	1,30
9:00:30	6	13,81	1,30
9:01:00	6	13,80	1,31
9:01:30	6	13,80	1,31
9:02:00	6	13,78	1,33
9:02:30	6	13,77	1,34
9:03:00	6	13,76	1,34
9:03:30	6	13,75	1,35
9:04:00	6	13,74	1,36
9:04:30	6	13,73	1,36
9:05:00	6	13,72	1,37
9:05:30	6	13,71	1,37
9:06:00	6	13,71	1,38
9:06:30	6	13,70	1,38
9:07:00	6	13,69	1,39
9:07:30	6	13,69	1,40
9:08:00	6	13,68	1,40
9:08:30	6	13,67	1,41
9:09:00	6	13,66	1,41
9:09:30	6	13,66	1,42
9:10:00	6	13,65	1,42
9:10:30	6	13,63	1,43
9:11:00	6	13,63	1,44
9:11:30	6	13,62	1,45
9:12:00	6	13,61	1,45
9:12:30	6	13,60	1,46
9:13:00	6	13,60	1,46
9:13:30	6	13,59	1,47
9:14:00	6	13,58	1,47
9:14:30	6	13,57	1,48
9:15:00	6	13,57	1,49
9:15:30	6	13,56	1,49
9:16:00	6	13,55	1,50
9:16:30	6	13,54	1,50
9:17:00	6	13,54	1,51
9:17:30	6	13,53	1,51
9:18:00	6	13,52	1,52
9:18:30	6	13,51	1,53
9:19:00	6	13,50	1,53
9:19:30	6	13,50	1,54
9:20:00	6	13,49	1,54
9:20:30	6	13,48	1,55
9:21:00	6	13,48	1,56
9:21:30	6	13,47	1,56
9:22:00	6	13,46	1,57
9:22:30	6	13,45	1,57
9:23:00	6	13,45	1,58
9:23:30	6	13,44	1,59
9:24:00	6	13,43	1,59
9:24:30	6	13,42	1,60
9:25:00	6	13,42	1,60
9:25:30	6	13,41	1,60
9:26:00	6	13,41	1,61
9:26:30	6	13,40	1,62
9:27:00	6	13,39	1,62
9:27:30	6	13,39	1,63
9:28:00	6	13,38	1,63
9:28:30	6	13,37	1,64
9:29:00	6	13,36	1,65
9:29:30	6	13,36	1,65
9:30:00	6	13,35	1,66
9:30:30	6	13,34	1,67
9:31:00	6	13,33	1,67
9:31:30	6	13,33	1,67
9:32:00	6	13,32	1,68
9:32:30	6	13,32	1,69
9:33:00	6	13,31	1,69
9:33:30	6	13,30	1,70
9:34:00	6	13,30	1,70
9:34:30	6	13,29	1,71
9:35:00	6	13,28	1,72
9:35:30	6	13,27	1,72
9:36:00	6	13,27	1,72
9:36:30	6	13,27	1,73
9:37:00	6	13,26	1,74
9:37:30	6	13,25	1,74
9:38:00	6	13,24	1,75
9:38:30	6	13,24	1,76
9:39:00	6	13,23	1,76
9:39:30	6	13,22	1,77
9:40:00	6	13,21	1,78
9:40:30	6	13,21	1,78
9:41:00	6	13,21	1,78
9:41:30	6	13,20	1,79
9:42:00	6	13,19	1,80
9:42:30	6	13,18	1,80
9:43:00	6	13,18	1,81
9:43:30	6	13,17	1,82
9:44:00	6	13,17	1,82
9:44:30	6	13,16	1,82
9:45:00	6	13,15	1,83
9:45:30	6	13,15	1,84
9:46:00	6	13,14	1,84
9:46:30	6	13,13	1,85
9:47:00	6	13,12	1,86
9:47:30	6	13,12	1,86
9:48:00	6	13,11	1,87
9:48:30	6	13,11	1,87
9:49:00	6	13,10	1,88
9:49:30	6	13,09	1,89
9:50:00	6	13,09	1,89
9:50:30	6	13,09	1,89
9:51:00	6	13,08	1,90
9:51:30	6	13,07	1,91
9:52:00	6	13,05	1,92
9:52:30	6	13,05	1,93
9:53:00	6	13,04	1,94
9:53:30	6	13,04	1,94
9:54:00	6	13,03	1,94
9:54:30	6	13,02	1,96
9:55:00	6	13,02	1,96
9:55:30	6	13,01	1,97
9:56:00	6	13,00	1,97
9:56:30	6	13,00	1,98
9:57:00	6	12,99	1,99
9:57:30	6	12,98	1,99
9:58:00	6	12,97	2,00
9:58:30	6	12,96	2,01
9:59:00	6	12,96	2,02
9:59:30	6	12,95	2,02
10:00:00	6	12,94	2,03
10:00:30	6	12,94	2,03
10:01:00	6	12,93	2,05
10:01:30	6	12,93	2,05
10:02:00	6	12,92	2,05
10:02:30	6	12,91	2,06
10:03:00	6	12,91	2,07
10:03:30	6	12,90	2,08
10:04:00	6	12,89	2,08
10:04:30	6	12,88	2,09
10:05:00	6	12,88	2,10
10:05:30	6	12,87	2,11
10:06:00	6	12,86	2,12
10:06:30	6	12,85	2,12
10:07:00	6	12,85	2,13
10:07:30	6	12,84	2,14
10:08:00	6	12,83	2,15
10:08:30	6	12,82	2,15
10:09:00	6	12,82	2,16
10:09:30	6	12,81	2,17
10:10:00	6	12,80	2,18
10:10:30	6	12,79	2,19
10:11:00	6	12,79	2,19
10:11:30	6	12,78	2,20
10:12:00	6	12,77	2,21
10:12:30	6	12,76	2,22
10:13:00	6	12,76	2,23
10:13:30	6	12,75	2,24
10:14:00	6	12,74	2,24
10:14:30	6	12,73	2,25
10:15:00	6	12,73	2,26
10:15:30	6	12,72	2,27
10:16:00	6	12,71	2,28
10:16:30	6	12,70	2,28
10:17:00	6	12,70	2,29
10:17:30	6	12,69	2,30
10:18:00	6	12,68	2,31
10:18:30	6	12,67	2,32
10:19:00	6	12,67	2,33
10:19:30	6	12,66	2,34
10:20:00	6	12,65	2,34
10:20:30	6	12,64	2,35
10:21:00	6	12,64	2,36
10:21:30	6	12,63	2,37
10:22:00	6	12,62	2,38
10:22:30	6	12,61	2,39
10:23:00	6	12,61	2,40
10:23:30	6	12,59	2,41
10:24:00	6	12,58	2,42
10:24:30	6	12,57	2,43
10:25:00	6	12,57	2,44
10:25:30	6	12,56	2,45
10:26:00	6	12,55	2,46
10:26:30	6	12,55	2,47
10:27:00	6	12,54	2,47
10:27:30	6	12,53	2,48
10:28:00	6	12,52	2,49
10:28:30	6	12,51	2,51
10:29:00	6	12,50	2,52
10:29:30	6	12,49	2,53
10:30:00	6	12,48	2,54
10:30:30	6	12,48	2,55
10:31:00	6	12,47	2,56
10:31:30	6	12,46	2,57
10:32:00	6	12,46	2,58
10:32:30	6	12,45	2,58
10:33:00	6	12,44	2,59
10:33:30	6	12,43	2,60
10:34:00	6	12,42	2,62
10:34:30	6	12,41	2,63
10:35:00	6	12,40	2,64
10:35:30	6	12,39	2,65
10:36:00	6	12,39	2,66
10:36:30	6	12,38	2,67
10:37:00	6	12,37	2,68
10:37:30	6	12,37	2,69
10:38:00	6	12,36	2,70
10:38:30	6	12,35	2,71
10:39:00	6	12,34	2,72
10:39:30	6	12,34	2,73
10:40:00	6	12,32	2,75
10:40:30	6	12,31	2,76
10:41:00	6	12,30	2,77
10:41:30	6	12,30	2,78
10:42:00	6	12,29	2,79
10:42:30	6	12,28	2,80
10:43:00	6	12,28	2,81
10:43:30	6	12,27	2,82
10:44:00	6	12,26	2,83
10:44:30	6	12,25	2,84
10:45:00	6	12,25	2,85
10:45:30	6	12,24	2,86
10:46:00	6	12,23	2,87
10:46:30	6	12,22	2,88
10:47:00	6	12,22	2,88
10:47:30	6	12,21	2,89
10:48:00	6	12,20	2,91
10:48:30	6	12,19	2,93
10:49:00	6	12,18	2,94
10:49:30	6	12,17	2,95
10:50:00	6	12,16	2,96
10:50:30	6	12,16	2,97
10:51:00	6	12,15	2,98
10:51:30	6	12,14	2,99
10:52:00	6	12,13	3,01
10:52:30	6	12,13	3,02
10:53:00	6	12,12	3,03
10:53:30	6	12,11	3,04
10:54:00	6	12,10	3,05
10:54:30	6	12,10	3,06
10:55:00	6	12,09	3,07
10:55:30	6	12,08	3,08
10:56:00	6	12,07	3,09
10:56:30	6	12,07	3,10
10:57:00	6	12,07	3,10
10:57:30	6	12,05	3,13
10:58:00	6	12,05	3,13
10:58:30	6	12,04	3,14
10:59:00	6	12,04	3,15
10:59:30	6	12,03	3,16
11:00:00	6	12,02	3,17
11:00:30	6	12,01	3,18
11:01:00	6	12,00	3,19
11:01:30	6	12,00	3,21
11:02:00	6	11,99	3,22
11:02:30	6	11,98	3,23
11:03:00	6	11,98	3,24
11:03:30	6	11,97	3,25
11:04:00	6	11,96	3,26
11:04:30	6	11,95	3,28
11:05:00	6	11,95	3,29
11:05:30	6	11,94	3,30
11:06:00	6	11,94	3,30
11:06:30	6	11,93	3,31
11:07:00	6	11,92	3,32
11:07:30	6	11,91	3,33
11:08:00	6	11,91	3,35
11:08:30	6	11,90	3,36
11:09:00	6	11,89	3,37
11:09:30	6	11,89	3,38
11:10:00	6	11,88	3,39
11:10:30	6	11,87	3,41
11:11:00	6	11,86	3,42
11:11:30	6	11,86	3,42
11:12:00	6	11,86	3,43
11:12:30	6	11,85	3,44
11:13:00	6	11,84	3,46
11:13:30	6	11,83	3,47
11:14:00	6	11,82	3,48
11:14:30	6	11,82	3,49
11:15:00	6	11,82	3,49
11:15:30	6	11,81	3,51
11:16:00	6	11,80	3,52
11:16:30	6	11,80	3,53
11:17:00	6	11,79	3,54
11:17:30	6	11,78	3,56
11:18:00	6	11,77	3,57
11:18:30	6	11,77	3,57
11:19:00	6	11,77	3,58
11:19:30	6	11,76	3,59
11:20:00	6	11,75	3,61
11:20:30	6	11,74	3,62
11:21:00	6	11,74	3,63
11:21:30	6	11,73	3,65
11:22:00	6	11,72	3,66
11:22:30	6	11,72	3,66
11:23:00	6	11,71	3,67
11:23:30	6	11,71	3,69
11:24:00	6	11,70	3,70
11:24:30	6	11,69	3,71
11:25:00	6	11,69	3,71
11:25:30	6	11,68	3,73
11:26:00	6	11,68	3,74
11:26:30	6	11,67	3,75
11:27:00	6	11,66	3,77
11:27:30	6	11,65	3,78
11:28:00	6	11,65	3,78
11:28:30	6	11,65	3,79
11:29:00	6	11,64	3,81
11:29:30	6	11,63	3,82
11:30:00	6	11,62	3,83
11:30:30	6	11,62	3,83
11:31:00	6	11,62	3,85
11:31:30	6	11,61	3,86
11:32:00	6	11,60	3,87
11:32:30	6	11,60	3,87
11:33:00	6	11,59	3,89
11:33:30	6	11,59	3,90
11:34:00	6	11,58	3,92
11:34:30	6	11,57	3,93
11:35:00	6	11,57	3,93
11:35:30	6	11,56	3,94
11:36:00	6	11,55	3,96
11:36:30	6	11,55	3,97
11:37:00	6	11,55	3,97
11:37:30	6	11,54	3,99
11:38:00	6	11,53	4,00
11:38:30	6	11,53	4,00
11:39:00	6	11,52	4,02
11:39:30	6	11,52	4,03
11:40:00	6	11,51	4,04
11:40:30	6	11,51	4,04
11:41:00	6	11,50	4,06
11:41:30	6	11,50	4,07
11:42:00	6	11,50	4,07
11:42:30	6	11,49	4,09
11:43:00	6	11,48	4,10
11:43:30	6	11,47	4,12
11:44:00	6	11,47	4,12
11:44:30	6	11,46	4,13
11:45:00	6	11,46	4,15
11:45:30	6	11,46	4,15
11:46:00	6	11,45	4,16
11:46:30	6	11,44	4,18
11:47:00	6	11,44	4,18
11:47:30	6	11,44	4,19
11:48:00	6	11,43	4,21
11:48:30	6	11,42	4,22
11:49:00	6	11,42	4,22
11:49:30	6	11,41	4,24
11:50:00	6	11,41	4,24
11:50:30	6	11,41	4,25
11:51:00	6	11,40	4,27
11:51:30	6	11,40	4,27
11:52:00	6	11,39	4,28
11:52:30	6	11,39	4,28
11:53:00	6	11,38	4,30
11:53:30	6	11,38	4,30
11:54:00	6	11,38	4,31
11:54:30	6	11,38	4,31
11:55:00	6	11,38	4,30
11:55:30	6	11,35	4,36
11:56:00	6	11,35	4,38
11:56:30	6	11,35	4,38
11:57:00	6	11,34	4,39
11:57:30	6	11,34	4,39
11:58:00	6	11,33	4,41
11:58:30	6	11,32	4,42
11:59:00	6	11,32	4,42
11:59:30	6	11,32	4,44
12:00:00	6	11,32	4,44
12:00:30	6	11,31	4,46
12:01:00	6	11,31	4,46
12:01:30	6	11,30	4,47
12:02:00	6	11,29	4,49
12:02:30	6	11,29	4,49
12:03:00	6	11,29	4,50
12:03:30	6	11,29	4,50
12:04:00	6	11,28	4,52
12:04:30	6	11,28	4,52
12:05:00	6	11,27	4,54
12:05:30	6	11,27	4,54
12:06:00	6	11,26	4,55
12:06:30	6	11,26	4,57
12:07:00	6	11,26	4,57
12:07:30	6	11,25	4,59
12:08:00	6	11,25	4,59
12:08:30	6	11,24	4,60
12:09:00	6	11,24	4,60
12:09:30	6	11,23	4,62
12:10:00	6	11,23	4,62
12:10:30	6	11,23	4,64
12:11:00	6	11,23	4,64
12:11:30	6	11,22	4,65
12:12:00	6	11,22	4,65
12:12:30	6	11,21	4,67
12:13:00	6	11,21	4,67
12:13:30	6	11,20	4,69
12:14:00	6	11,20	4,69
12:14:30	6	11,20	4,70
12:15:00	6	11,20	4,70
12:15:30	6	11,19	4,72
12:16:00	6	11,19	4,72
12:16:30	6	11,19	4,72
12:17:00	6	11,18	4,74
12:17:30	6	11,17	4,75
12:18:00	6	11,17	4,75
12:18:30	6	11,17	4,77
12:19:00	6	11,17	4,77
12:19:30	6	11,17	4,77
12:20:00	6	11,16	4,79
12:20:30	6	11,16	4,79
12:21:00	6	11,15	4,81
12:21:30	6	11,15	4,81
12:22:00	6	11,14	4,82
12:22:30	6	11,14	4,82
12:23:00	6	11,14	4,84
12:23:30	6	11,14	4,84
12:24:00	6	11,14	4,84
12:24:30	6	11,13	4,86
12:25:00	6	11,13	4,86
12:25:30	6	11,12	4,88
12:26:00	6	11,12	4,88
12:26:30	6	11,11	4,89
12:27:00	6	11,11	4,89
12:27:30	6	11,11	4,89
12:28:00	6	11,11	4,91
12:28:30	6	11,11	4,91
12:29:00	6	11,10	4,93
12:29:30	6	11,10	4,93
12:30:00	6	11,10	4,93
12:30:30	6	11,09	4,95
12:31:00	6	11,09	4,95
12:31:30	6	11,08	4,96
12:32:00	6	11,08	4,96
12:32:30	6	11,08	4,96
12:33:00	6	11,07	4,98
12:33:30	6	11,07	4,98
12:34:00	6	11,07	5,00
12:34:30	6	11,07	5,00
12:35:00	6	11,07	5,00
12:35:30	6	11,06	5,02
12:36:00	6	11,06	5,02
12:36:30	6	11,06	5,02
12:37:00	6	11,05	5,04
12:37:30	6	11,05	5,04
12:38:00	6	11,05	5,05
12:38:30	6	11,05	5,05
12:39:00	6	11,05	5,05
12:39:30	6	11,04	5,07
12:40:00	6	11,04	5,07
12:40:30	6	11,04	5,07
12:41:00	6	11,03	5,09
12:41:30	6	11,03	5,09
12:42:00	6	11,02	5,11
12:42:30	6	11,02	5,11
12:43:00	6	11,02	5,11
12:43:30	6	11,02	5,13
12:44:00	6	11,02	5,13
12:44:30	6	11,02	5,13
12:45:00	6	11,01	5,15
12:45:30	6	11,01	5,15
12:46:00	6	11,01	5,15
12:46:30	6	11,00	5,16
12:47:00	6	11,00	5,16
12:47:30	6	11,00	5,16
12:48:00	6	10,99	5,18
12:48:30	6	10,99	5,18
12:49:00	6	10,99	5,18
12:49:30	6	10,98	5,20
12:50:00	6	10,98	5,20
12:50:30	6	10,98	5,20
12:51:00	6	10,98	5,20
12:51:30	6	10,98	5,22
12:52:00	6	10,98	5,22
12:52:30	6	10,97	5,24
12:53:00	6	10,97	5,24
12:53:30	6	10,97	5,24
12:54:00	6	10,96	5,26
12:54:30	6	10,96	5,26
12:55:00	6	10,96	5,26
12:55:30	6	10,96	5,26
12:56:00	6	10,96	5,28
12:56:30	6	10,96	5,28
12:57:00	6	10,96	5,28
12:57:30	6	10,95	5,30
12:58:00	6	10,95	5,30
12:58:30	6	10,95	5,30
12:59:00	6	10,94	5,32
12:59:30	6	10,94	5,32
13:00:00	6	10,94	5,32
13:00:30	6	10,94	5,32
13:01:00	6	10,93	5,34
13:01:30	6	10,93	5,34
13:02:00	6	10,93	5,34
13:02:30	6	10,93	5,36
13:03:00	6	10,93	5,36
13:03:30	6	10,93	5,36
13:04:00	6	10,93	5,36
13:04:30	6	10,92	5,37
13:05:00	6	10,92	5,37
13:05:30	6	10,92	5,37
13:06:00	6	10,92	5,37
13:06:30	6	10,91	5,39
13:07:00	6	10,91	5,39
13:07:30	6	10,91	5,39
13:08:00	6	10,90	5,41
13:08:30	6	10,90	5,41
13:09:00	6	10,90	5,41
13:09:30	6	10,90	5,41
13:10:00	6	10,89	5,43
13:10:30	6	10,89	5,43
13:11:00	6	10,89	5,43
13:11:30	6	10,89	5,43
13:12:00	6	10,89	5,45
13:12:30	6	10,89	5,45
13:13:00	6	10,89	5,45
13:13:30	6	10,88	5,47
13:14:00	6	10,88	5,47
13:14:30	6	10,88	5,47
13:15:00	6	10,88	5,47
13:15:30	6	10,88	5,47
13:16:00	6	10,87	5,49
13:16:30	6	10,87	5,49
13:17:00	6	10,87	5,49
13:17:30	6	10,87	5,49
13:18:00	6	10,89	5,45
13:18:30	6	10,88	5,47
13:19:00	6	10,87	5,49
13:19:30	6	10,87	5,51
13:20:00	6	10,86	5,53
13:20:30	6	10,86	5,53
13:21:00	6	10,85	5,55
13:21:30	6	10,85	5,55
13:22:00	6	10,85	5,55
13:22:30	6	10,85	5,55
13:23:00	6	10,85	5,55
13:23:30	6	10,84	5,57
13:24:00	6	10,84	5,57
13:24:30	6	10,84	5,57
13:25:00	6	10,84	5,59
13:25:30	6	10,84	5,59
13:26:00	6	10,84	5,59
13:26:30	6	10,84	5,59
13:27:00	6	10,84	5,59
13:27:30	6	10,83	5,61
13:28:00	6	10,83	5,61
13:28:30	6	10,83	5,61
13:29:00	6	10,83	5,61
13:29:30	6	10,82	5,63
13:30:00	6	10,82	5,63
13:30:30	6	10,82	5,63
13:31:00	6	10,82	5,63
13:31:30	6	10,82	5,63
13:32:00	6	10,81	5,65
13:32:30	6	10,81	5,65
13:33:00	6	10,81	5,65
13:33:30	6	10,81	5,65
13:34:00	6	10,80	5,68
13:34:30	6	10,80	5,68
13:35:00	6	10,80	5,68
13:35:30	6	10,80	5,68
13:36:00	6	10,80	5,68
13:36:30	6	10,80	5,70
13:37:00	6	10,80	5,70
13:37:30	6	10,80	5,70
13:38:00	6	10,80	5,70
13:38:30	6	10,79	5,72
13:39:00	6	10,79	5,72
13:39:30	6	10,79	5,72
13:40:00	6	10,79	5,72
13:40:30	6	10,79	5,72
13:41:00	6	10,78	5,74
13:41:30	6	10,78	5,74
13:42:00	6	10,78	5,74
13:42:30	6	10,78	5,74
13:43:00	6	10,78	5,74
13:43:30	6	10,78	5,76
13:44:00	6	10,78	5,76
13:44:30	6	10,78	5,76
13:45:00	6	10,78	5,76
13:45:30	6	10,78	5,76
13:46:00	6	10,77	5,78
13:46:30	6	10,77	5,78
13:47:00	6	10,77	5,78
13:47:30	6	10,77	5,78
13:48:00	6	10,77	5,78
13:48:30	6	10,76	5,80
13:49:00	6	10,76	5,80
13:49:30	6	10,76	5,80
13:50:00	6	10,76	5,80
13:50:30	6	10,76	5,80
13:51:00	6	10,75	5,82
13:51:30	6	10,75	5,82
13:52:00	6	10,75	5,82
13:52:30	6	10,75	5,82
13:53:00	6	10,75	5,82
13:53:30	6	10,75	5,84
13:54:00	6	10,75	5,84
13:54:30	6	10,75	5,84
13:55:00	6	10,75	5,84
13:55:30	6	10,75	5,84
13:56:00	6	10,75	5,84
13:56:30	6	10,74	5,86
13:57:00	6	10,74	5,86
13:57:30	6	10,74	5,86
13:58:00	6	10,74	5,86
13:58:30	6	10,74	5,86
13:59:00	6	10,73	5,89
13:59:30	6	10,73	5,89
14:00:00	6	10,73	5,89
14:00:30	6	10,73	5,89
14:01:00	6	10,73	5,89
14:01:30	6	10,73	5,89
14:02:00	6	10,72	5,91
14:02:30	6	10,72	5,91
14:03:00	6	10,72	5,91
14:03:30	6	10,72	5,91
14:04:00	6	10,72	5,91
14:04:30	6	10,72	5,91
14:05:00	6	10,71	5,93
14:05:30	6	10,71	5,93
14:06:00	6	10,71	5,93
14:06:30	6	10,71	5,93
14:07:00	6	10,71	5,93
14:07:30	6	10,71	5,93
14:08:00	6	10,71	5,95
14:08:30	6	10,71	5,95
14:09:00	6	10,71	5,95
14:09:30	6	10,71	5,95
14:10:00	6	10,71	5,95
14:10:30	6	10,71	5,95
14:11:00	6	10,70	5,97
14:11:30	6	10,70	5,97
14:12:00	6	10,70	5,97
14:12:30	6	10,70	5,97
14:13:00	6	10,70	5,97
14:13:30	6	10,70	5,97
14:14:00	6	10,69	5,99
14:14:30	6	10,69	5,99
14:15:00	6	10,69	5,99
14:15:30	6	10,69	5,99
14:16:00	6	10,69	5,99
14:16:30	6	10,69	5,99
14:17:00	6	10,69	6,02
14:17:30	6	10,69	6,02
14:18:00	6	10,69	6,02
14:18:30	6	10,69	6,02
14:19:00	6	10,69	6,02
14:19:30	6	10,69	6,02
14:20:00	6	10,68	6,04
14:20:30	6	10,68	6,04
14:21:00	6	10,68	6,04
14:21:30	6	10,68	6,04
14:22:00	6	10,68	6,04
14:22:30	6	10,68	6,04
14:23:00	6	10,68	6,04
14:23:30	6	10,67	6,06
14:24:00	6	10,67	6,06
14:24:30	6	10,67	6,06
14:25:00	6	10,67	6,06
14:25:30	6	10,67	6,06
14:26:00	6	10,66	6,08
14:26:30	6	10,66	6,08
14:27:00	6	10,66	6,08
14:27:30	6	10,66	6,08
14:28:00	6	10,66	6,08
14:28:30	6	10,66	6,08
14:29:00	6	10,66	6,08
14:29:30	6	10,66	6,08
14:30:00	6	10,66	6,08
14:30:30	6	10,66	6,11
14:31:00	6	10,66	6,11
14:31:30	6	10,66	6,11
14:32:00	6	10,66	6,11
14:32:30	6	10,66	6,11
14:33:00	6	10,65	6,13
14:33:30	6	10,65	6,13
14:34:00	6	10,65	6,13
14:34:30	6	10,65	6,13
14:35:00	6	10,65	6,13
14:35:30	6	10,65	6,13
14:36:00	6	10,65	6,13
14:36:30	6	10,64	6,15
14:37:00	6	10,64	6,15
14:37:30	6	10,64	6,15
14:38:00	6	10,64	6,15
14:38:30	6	10,64	6,15
14:39:00	6	10,64	6,15
14:39:30	6	10,64	6,15
14:40:00	6	10,64	6,15
14:40:30	6	10,63	6,17
14:41:00	6	10,63	6,17
14:41:30	6	10,63	6,17
14:42:00	6	10,63	6,17
14:42:30	6	10,63	6,17
14:43:00	6	10,63	6,17
14:43:30	6	10,63	6,17
14:44:00	6	10,63	6,20
14:44:30	6	10,63	6,20
14:45:00	6	10,63	6,20
14:45:30	6	10,63	6,20
14:46:00	6	10,63	6,20
14:46:30	6	10,63	6,20
14:47:00	6	10,63	6,20
14:47:30	6	10,63	6,20
14:48:00	6	10,62	6,22
14:48:30	6	10,62	6,22
14:49:00	6	10,62	6,22
14:49:30	6	10,62	6,22
14:50:00	6	10,62	6,22
14:50:30	6	10,62	6,22
14:51:00	6	10,62	6,22
14:51:30	6	10,62	6,22
14:52:00	6	10,61	6,24
14:52:30	6	10,61	6,24
14:53:00	6	10,61	6,24
14:53:30	6	10,61	6,24
14:54:00	6	10,61	6,24
14:54:30	6	10,61	6,24
14:55:00	6	10,61	6,24
14:55:30	6	10,61	6,24
14:56:00	6	10,60	6,26
14:56:30	6	10,60	6,26
14:57:00	6	10,60	6,26
14:57:30	6	10,60	6,26
14:58:00	6	10,60	6,26
14:58:30	6	10,60	6,26
14:59:00	6	10,60	6,26
14:59:30	6	10,60	6,29
15:00:00	6	10,60	6,29
15:00:30	6	10,60	6,29
15:01:00	6	10,60	6,29
15:01:30	6	10,60	6,29
15:02:00	6	10,60	6,29
15:02:30	6	10,60	6,29
15:03:00	6	10,60	6,29
15:03:30	6	10,60	6,29
15:04:00	6	10,60	6,29
15:04:30	6	10,59	6,31
15:05:00	6	10,59	6,31
15:05:30	6	10,59	6,31
15:06:00	6	10,59	6,31
15:06:30	6	10,59	6,31
15:07:00	6	10,59	6,31
15:07:30	6	10,59	6,31
15:08:00	6	10,59	6,31
15:08:30	6	10,59	6,31
15:09:00	6	10,58	6,33
15:09:30	6	10,58	6,33
15:10:00	6	10,58	6,33
15:10:30	6	10,58	6,33
15:11:00	6	10,58	6,33
15:11:30	6	10,58	6,33
15:12:00	6	10,58	6,33
15:12:30	6	10,58	6,33
15:13:00	6	10,57	6,36
15:13:30	6	10,57	6,36
15:14:00	6	10,57	6,36
15:14:30	6	10,57	6,36
15:15:00	6	10,57	6,36
15:15:30	6	10,57	6,36
15:16:00	6	10,57	6,36
15:16:30	6	10,57	6,36
15:17:00	6	10,57	6,36
15:17:30	6	10,57	6,38
15:18:00	6	10,57	6,38
15:18:30	6	10,58	6,33
15:19:00	6	10,57	6,36
15:19:30	6	10,57	6,38
15:20:00	6	10,57	6,38
15:20:30	6	10,56	6,40
15:21:00	6	10,56	6,40
15:21:30	6	10,56	6,40
15:22:00	6	10,56	6,40
15:22:30	6	10,55	6,43
15:23:00	6	10,55	6,43
15:23:30	6	10,55	6,43
15:24:00	6	10,55	6,43
15:24:30	6	10,55	6,43
15:25:00	6	10,55	6,43
15:25:30	6	10,55	6,43
15:26:00	6	10,55	6,43
15:26:30	6	10,55	6,43
15:27:00	6	10,55	6,43
15:27:30	6	10,54	6,45
15:28:00	6	10,54	6,45
15:28:30	6	10,54	6,45
15:29:00	6	10,54	6,45
15:29:30	6	10,54	6,45
15:30:00	6	10,54	6,45
15:30:30	6	10,54	6,45
15:31:00	6	10,54	6,45
15:31:30	6	10,54	6,45
15:32:00	6	10,54	6,47
15:32:30	6	10,54	6,47
15:33:00	6	10,54	6,47
15:33:30	6	10,54	6,47
15:34:00	6	10,54	6,47
15:34:30	6	10,54	6,47
15:35:00	6	10,54	6,47
15:35:30	6	10,54	6,47
15:36:00	6	10,54	6,47
15:36:30	6	10,54	6,47
15:37:00	6	10,54	6,47
15:37:30	6	10,53	6,50
15:38:00	6	10,53	6,50
15:38:30	6	10,53	6,50
15:39:00	6	10,53	6,50
15:39:30	6	10,53	6,50
15:40:00	6	10,53	6,50
15:40:30	6	10,53	6,50
15:41:00	6	10,53	6,50
15:41:30	6	10,53	6,50
15:42:00	6	10,53	6,50
15:42:30	6	10,52	6,52
15:43:00	6	10,52	6,52
15:43:30	6	10,52	6,52
15:44:00	6	10,52	6,52
15:44:30	6	10,52	6,52
15:45:00	6	10,52	6,52
15:45:30	6	10,52	6,52
15:46:00	6	10,52	6,52
15:46:30	6	10,52	6,52
15:47:00	6	10,52	6,52
15:47:30	6	10,51	6,55
15:48:00	6	10,51	6,55
15:48:30	6	10,51	6,55
15:49:00	6	10,51	6,55
15:49:30	6	10,51	6,55
15:50:00	6	10,51	6,55
15:50:30	6	10,51	6,55
15:51:00	6	10,51	6,55
15:51:30	6	10,51	6,55
15:52:00	6	10,51	6,55
15:52:30	6	10,51	6,55
15:53:00	6	10,50	6,57
15:53:30	6	10,50	6,57
15:54:00	6	10,50	6,57
15:54:30	6	10,50	6,57
15:55:00	6	10,50	6,57
15:55:30	6	10,50	6,57
15:56:00	6	10,50	6,57
15:56:30	6	10,50	6,57
15:57:00	6	10,50	6,57
15:57:30	6	10,50	6,57
15:58:00	6	10,50	6,57
15:58:30	6	10,50	6,57
15:59:00	6	10,50	6,59
15:59:30	6	10,50	6,59
16:00:00	6	10,50	6,59
16:00:30	6	10,50	6,59
16:01:00	6	10,50	6,59
16:01:30	6	10,50	6,59
16:02:00	6	10,50	6,59
16:02:30	6	10,50	6,59
16:03:00	6	10,50	6,59
16:03:30	6	10,49	6,62
16:04:00	6	10,49	6,62
16:04:30	6	10,49	6,62
16:05:00	6	10,49	6,62
16:05:30	6	10,49	6,62
16:06:00	6	10,49	6,62
16:06:30	6	10,49	6,62
16:07:00	6	10,49	6,62
16:07:30	6	10,49	6,62
16:08:00	6	10,49	6,62
16:08:30	6	10,49	6,62
16:09:00	6	10,49	6,62
16:09:30	6	10,49	6,62
16:10:00	6	10,48	6,64
16:10:30	6	10,48	6,64
16:11:00	6	10,48	6,64
16:11:30	6	10,48	6,64
16:12:00	6	10,48	6,64
16:12:30	6	10,48	6,64
16:13:00	6	10,48	6,64
16:13:30	6	10,48	6,64
16:14:00	6	10,48	6,64
16:14:30	6	10,48	6,64
16:15:00	6	10,48	6,64
16:15:30	6	10,48	6,67
16:16:00	6	10,48	6,67
16:16:30	6	10,48	6,67
16:17:00	6	10,48	6,67
16:17:30	6	10,48	6,67
16:18:00	6	10,48	6,67
16:18:30	6	10,48	6,67
16:19:00	6	10,48	6,67
16:19:30	6	10,48	6,67
16:20:00	6	10,48	6,67
16:20:30	6	10,48	6,67
16:21:00	6	10,47	6,69
16:21:30	6	10,47	6,69
16:22:00	6	10,47	6,69
16:22:30	6	10,47	6,69
16:23:00	6	10,47	6,69
16:23:30	6	10,47	6,69
16:24:00	6	10,47	6,69
16:24:30	6	10,47	6,69
16:25:00	6	10,47	6,69
16:25:30	6	10,47	6,69
16:26:00	6	10,47	6,69
16:26:30	6	10,46	6,72
16:27:00	6	10,46	6,72
16:27:30	6	10,46	6,72
16:28:00	6	10,46	6,72
16:28:30	6	10,46	6,72
16:29:00	6	10,46	6,72
16:29:30	6	10,46	6,72
16:30:00	6	10,46	6,72
16:30:30	6	10,46	6,72
16:31:00	6	10,46	6,72
16:31:30	6	10,46	6,72
16:32:00	6	10,46	6,72
16:32:30	6	10,45	6,74
16:33:00	6	10,45	6,74
16:33:30	6	10,45	6,74
16:34:00	6	10,45	6,74
16:34:30	6	10,45	6,74
16:35:00	6	10,45	6,74
16:35:30	6	10,45	6,74
16:36:00	6	10,45	6,74
16:36:30	6	10,45	6,74
16:37:00	6	10,45	6,74
16:37:30	6	10,45	6,74
16:38:00	6	10,45	6,74
16:38:30	6	10,45	6,74
16:39:00	6	10,45	6,77
16:39:30	6	10,45	6,77
16:40:00	6	10,45	6,77
16:40:30	6	10,45	6,77
16:41:00	6	10,45	6,77
16:41:30	6	10,45	6,77
16:42:00	6	10,45	6,77
16:42:30	6	10,45	6,77
16:43:00	6	10,45	6,77
16:43:30	6	10,45	6,77
16:44:00	6	10,45	6,77
16:44:30	6	10,45	6,77
16:45:00	6	10,44	6,79
16:45:30	6	10,44	6,79
16:46:00	6	10,44	6,79
16:46:30	6	10,44	6,79
16:47:00	6	10,44	6,79
16:47:30	6	10,44	6,79
16:48:00	6	10,44	6,79
16:48:30	6	10,44	6,79
16:49:00	6	10,44	6,79
16:49:30	6	10,44	6,79
16:50:00	6	10,44	6,79
16:50:30	6	10,44	6,79
16:51:00	6	10,43	6,82
16:51:30	6	10,43	6,82
16:52:00	6	10,43	6,82
16:52:30	6	10,43	6,82
16:53:00	6	10,43	6,82
16:53:30	6	10,43	6,82
16:54:00	6	10,43	6,82
16:54:30	6	10,43	6,82
16:55:00	6	10,43	6,82
16:55:30	6	10,43	6,82
16:56:00	6	10,43	6,82
16:56:30	6	10,43	6,82
16:57:00	6	10,43	6,82
16:57:30	6	10,42	6,84
16:58:00	6	10,42	6,84
16:58:30	6	10,42	6,84
16:59:00	6	10,42	6,84
16:59:30	6	10,42	6,84
17:00:00	6	10,42	6,84
17:00:30	6	10,42	6,84
17:01:00	6	10,42	6,84
17:01:30	6	10,42	6,84
17:02:00	6	10,42	6,84
17:02:30	6	10,42	6,84
17:03:00	6	10,42	6,84
17:03:30	6	10,42	6,84
17:04:00	6	10,41	6,87
17:04:30	6	10,41	6,87
17:05:00	6	10,41	6,87
17:05:30	6	10,41	6,87
17:06:00	6	10,41	6,87
17:06:30	6	10,41	6,87
17:07:00	6	10,41	6,87
17:07:30	6	10,41	6,87
17:08:00	6	10,41	6,87
17:08:30	6	10,41	6,87
17:09:00	6	10,41	6,87
17:09:30	6	10,41	6,87
17:10:00	6	10,41	6,87
17:10:30	6	10,41	6,89
17:11:00	6	10,41	6,87
17:11:30	6	10,41	6,89
17:12:00	6	10,41	6,89
17:12:30	6	10,41	6,89
17:13:00	6	10,41	6,89
17:13:30	6	10,41	6,89
17:14:00	6	10,41	6,89
17:14:30	6	10,41	6,89
17:15:00	6	10,41	6,89
17:15:30	6	10,41	6,89
17:16:00	6	10,41	6,89
17:16:30	6	10,41	6,89
17:17:00	6	10,41	6,89
17:17:30	6	10,41	6,89
17:18:00	6	10,40	6,92
17:18:30	6	10,40	6,92
17:19:00	6	10,40	6,92
17:19:30	6	10,40	6,92
17:20:00	6	10,40	6,92
17:20:30	6	10,40	6,92
17:21:00	6	10,40	6,92
17:21:30	6	10,40	6,92
17:22:00	6	10,40	6,92
17:22:30	6	10,40	6,92
17:23:00	6	10,40	6,92
17:23:30	6	10,40	6,92
17:24:00	6	10,40	6,92
17:24:30	6	10,39	6,94
17:25:00	6	10,39	6,94
17:25:30	6	10,39	6,94
17:26:00	6	10,39	6,94
17:26:30	6	10,39	6,94
17:27:00	6	10,39	6,94
17:27:30	6	10,39	6,94
17:28:00	6	10,39	6,94
17:28:30	6	10,39	6,94
17:29:00	6	10,39	6,94
17:29:30	6	10,39	6,94
17:30:00	6	10,39	6,94
17:30:30	6	10,39	6,94
17:31:00	6	10,39	6,97
17:31:30	6	10,39	6,97
17:32:00	6	10,39	6,97
17:32:30	6	10,39	6,97
17:33:00	6	10,39	6,97
17:33:30	7	10,39	6,97
17:34:00	7	10,39	6,97
17:34:30	7	10,39	6,97
17:35:00	7	10,38	7,00
17:35:30	7	10,38	7,00
17:36:00	7	10,38	7,00
17:36:30	7	10,38	7,00
17:37:00	7	10,38	7,00
17:37:30	7	10,38	7,00
17:38:00	7	10,38	7,00
17:38:30	7	10,38	7,00
17:39:00	8	10,37	7,02
17:39:30	8	10,37	7,02
17:40:00	8	10,37	7,02
17:40:30	8	10,37	7,02
17:41:00	8	10,37	7,02
17:41:30	8	10,37	7,02
17:42:00	8	10,37	7,02
17:42:30	8	10,37	7,02
17:43:00	8	10,36	7,05
17:43:30	9	10,36	7,05
17:44:00	9	10,36	7,05
17:44:30	9	10,36	7,05
17:45:00	9	10,36	7,05
17:45:30	9	10,36	7,05
17:46:00	9	10,36	7,05
17:46:30	9	10,36	7,05
17:47:00	9	10,36	7,07
17:47:30	9	10,36	7,07
17:48:00	9	10,36	7,07
17:48:30	9	10,36	7,07
17:49:00	10	10,36	7,07
17:49:30	10	10,36	7,07
17:50:00	10	10,36	7,07
17:50:30	10	10,36	7,07
17:51:00	10	10,35	7,10
17:51:30	10	10,35	7,10
17:52:00	10	10,35	7,10
17:52:30	10	10,35	7,10
17:53:00	10	10,35	7,10
17:53:30	10	10,35	7,10
17:54:00	11	10,35	7,10
17:54:30	11	10,35	7,10
17:55:00	11	10,34	7,13
17:55:30	11	10,34	7,13
17:56:00	11	10,34	7,13
17:56:30	11	10,34	7,13
17:57:00	11	10,34	7,13
17:57:30	11	10,34	7,13
17:58:00	11	10,34	7,13
17:58:30	11	10,34	7,13
17:59:00	11	10,34	7,13
17:59:30	11	10,33	7,15
18:00:00	12	10,33	7,15
18:00:30	12	10,33	7,15
18:01:00	12	10,33	7,15
18:01:30	12	10,33	7,15
18:02:00	12	10,33	7,15
18:02:30	12	10,33	7,15
18:03:00	12	10,33	7,15
18:03:30	12	10,32	7,18
