Repository: ProgWizer/parser

File: project-root/data/Data Acquisition/Data Acquisition/2020 year (143)/20-104.txt (part 1 of 2)
--Test Summary--
Full Path and File Name	
Instrument Name	UCA Right Cell
Instrument Type	Model 4262 Twin Cell UCA
Instrument Serial Number	
Test Start Date	18.06.2020
Test Start Time	10:18:31
Test Stop Date	19.06.2020
Test Stop Time	9:20:07
Test Length	23:01:36
Final Sample Time Offset	23:01:30
Controller Schedule Name	
Sampling Period	30 seconds
Comments	
Information	WellID	
Information	Customer	
Information	EngName	
Information	CementClass	
Information	CementMfr	
Information	Additives	25G+75Garkal-500+0.3DPC
Information	Density	1820
Information	BHCT	
Information	BHST	
Information	FluidLoss	
Information	JobType	
Calculated Value	CS_50	7:09:30
Calculated Value	CS_500	10:02:30
Calculated Value	CS_Time8h	1,21 MPa
Calculated Value	CS_Time12h	4,95 MPa
Calculated Value	CS_Time24h	N/A
Calculated Value	CS_Time48h	N/A
Calculated Value	CS_Time72h	N/A
Calculated Curve	Compressive Strength	Compressive strength type B (more than 14 lb/gal)
Initial Temperature (°C)	20 °C
Final Temperature (°C)	6 °C
Initial Transit Time (microsec/in)	16,59 microsec/in
Final Transit Time (microsec/in)	9,96 microsec/in
Initial Compressive Strength (MPa)	0,00 MPa
Final Compressive Strength (MPa)	8,47 MPa
--Data--
Time (HH:MM:SS)	Temperature (°C)	Transit Time (microsec/in)	Compressive Strength (MPa)
0:00:00	20	16,59	0,00
0:00:30	20	16,59	0,00
0:01:00	20	16,59	0,00
0:01:30	20	16,59	0,00
0:02:00	20	16,59	0,00
0:02:30	19	16,60	0,00
0:03:00	19	16,60	0,00
0:03:30	19	16,60	0,00
0:04:00	18	16,60	0,00
0:04:30	18	16,61	0,00
0:05:00	18	16,61	0,00
0:05:30	17	16,62	0,00
0:06:00	17	16,63	0,00
0:06:30	17	16,65	0,00
0:07:00	16	16,66	0,00
0:07:30	16	16,63	0,00
0:08:00	16	16,63	0,00
0:08:30	16	16,64	0,00
0:09:00	15	16,65	0,00
0:09:30	15	16,66	0,00
0:10:00	15	16,66	0,00
0:10:30	15	16,67	0,00
0:11:00	15	16,68	0,00
0:11:30	14	16,69	0,00
0:12:00	14	16,70	0,00
0:12:30	14	16,71	0,00
0:13:00	14	16,71	0,00
0:13:30	13	16,72	0,00
0:14:00	13	16,73	0,00
0:14:30	13	16,74	0,00
0:15:00	13	16,74	0,00
0:15:30	13	16,76	0,00
0:16:00	13	16,77	0,00
0:16:30	12	16,77	0,00
0:17:00	12	16,78	0,00
0:17:30	12	16,79	0,00
0:18:00	12	16,80	0,00
0:18:30	12	16,81	0,00
0:19:00	12	16,82	0,00
0:19:30	11	16,83	0,00
0:20:00	11	16,84	0,00
0:20:30	11	16,84	0,00
0:21:00	11	16,85	0,00
0:21:30	11	16,86	0,00
0:22:00	11	16,86	0,00
0:22:30	11	16,87	0,00
0:23:00	10	16,88	0,00
0:23:30	10	16,89	0,00
0:24:00	10	16,90	0,00
0:24:30	10	16,90	0,00
0:25:00	10	16,91	0,00
0:25:30	10	16,93	0,00
0:26:00	10	16,93	0,00
0:26:30	10	16,94	0,00
0:27:00	9	16,96	0,00
0:27:30	9	16,91	0,00
0:28:00	10	16,92	0,00
0:28:30	10	16,93	0,00
0:29:00	9	16,93	0,00
0:29:30	9	16,94	0,00
0:30:00	9	16,95	0,00
0:30:30	9	16,96	0,00
0:31:00	9	16,96	0,00
0:31:30	9	16,96	0,00
0:32:00	9	16,97	0,00
0:32:30	9	16,98	0,00
0:33:00	9	16,98	0,00
0:33:30	8	16,98	0,00
0:34:00	8	16,99	0,00
0:34:30	8	16,99	0,00
0:35:00	8	17,00	0,00
0:35:30	8	17,00	0,00
0:36:00	8	17,01	0,00
0:36:30	8	17,02	0,00
0:37:00	8	17,02	0,00
0:37:30	8	17,02	0,00
0:38:00	8	17,03	0,00
0:38:30	8	17,03	0,00
0:39:00	8	17,04	0,00
0:39:30	8	17,04	0,00
0:40:00	8	17,04	0,00
0:40:30	7	17,04	0,00
0:41:00	7	17,05	0,00
0:41:30	7	17,05	0,00
0:42:00	7	17,06	0,00
0:42:30	7	17,06	0,00
0:43:00	7	17,07	0,00
0:43:30	7	17,07	0,00
0:44:00	7	17,07	0,00
0:44:30	7	17,07	0,00
0:45:00	7	17,07	0,00
0:45:30	7	17,08	0,00
0:46:00	7	17,08	0,00
0:46:30	7	17,09	0,00
0:47:00	7	17,09	0,00
0:47:30	7	17,10	0,00
0:48:00	7	17,10	0,00
0:48:30	7	17,10	0,00
0:49:00	7	17,10	0,00
0:49:30	7	17,11	0,00
0:50:00	7	17,11	0,00
0:50:30	7	17,11	0,00
0:51:00	7	17,12	0,00
0:51:30	6	17,12	0,00
0:52:00	6	17,13	0,00
0:52:30	6	17,14	0,00
0:53:00	6	17,14	0,00
0:53:30	6	17,14	0,00
0:54:00	6	17,15	0,00
0:54:30	6	17,15	0,00
0:55:00	6	17,10	0,00
0:55:30	7	17,11	0,00
0:56:00	6	17,11	0,00
0:56:30	6	17,11	0,00
0:57:00	6	17,11	0,00
0:57:30	6	17,11	0,00
0:58:00	6	17,12	0,00
0:58:30	6	17,12	0,00
0:59:00	6	17,12	0,00
0:59:30	6	17,12	0,00
1:00:00	6	17,12	0,00
1:00:30	6	17,13	0,00
1:01:00	6	17,13	0,00
1:01:30	6	17,13	0,00
1:02:00	6	17,13	0,00
1:02:30	6	17,13	0,00
1:03:00	6	17,13	0,00
1:03:30	6	17,13	0,00
1:04:00	6	17,13	0,00
1:04:30	6	17,14	0,00
1:05:00	6	17,14	0,00
1:05:30	6	17,14	0,00
1:06:00	6	17,14	0,00
1:06:30	6	17,14	0,00
1:07:00	6	17,14	0,00
1:07:30	6	17,14	0,00
1:08:00	6	17,14	0,00
1:08:30	6	17,14	0,00
1:09:00	6	17,14	0,00
1:09:30	6	17,14	0,00
1:10:00	6	17,14	0,00
1:10:30	6	17,14	0,00
1:11:00	6	17,14	0,00
1:11:30	6	17,14	0,00
1:12:00	6	17,14	0,00
1:12:30	6	17,14	0,00
1:13:00	6	17,14	0,00
1:13:30	6	17,14	0,00
1:14:00	6	17,14	0,00
1:14:30	6	17,14	0,00
1:15:00	6	17,14	0,00
1:15:30	6	17,14	0,00
1:16:00	6	17,14	0,00
1:16:30	6	17,14	0,00
1:17:00	6	17,15	0,00
1:17:30	5	17,15	0,00
1:18:00	5	17,15	0,00
1:18:30	5	17,15	0,00
1:19:00	5	17,15	0,00
1:19:30	5	17,15	0,00
1:20:00	5	17,15	0,00
1:20:30	5	17,15	0,00
1:21:00	5	17,15	0,00
1:21:30	5	17,15	0,00
1:22:00	5	17,15	0,00
1:22:30	5	17,15	0,00
1:23:00	5	17,16	0,00
1:23:30	5	17,16	0,00
1:24:00	5	17,16	0,00
1:24:30	5	17,16	0,00
1:25:00	5	17,16	0,00
1:25:30	5	17,17	0,00
1:26:00	5	17,17	0,00
1:26:30	5	17,18	0,00
1:27:00	5	17,18	0,00
1:27:30	5	17,18	0,00
1:28:00	5	17,19	0,00
1:28:30	5	17,19	0,00
1:29:00	6	17,14	0,00
1:29:30	6	17,14	0,00
1:30:00	6	17,14	0,00
1:30:30	6	17,14	0,00
1:31:00	6	17,14	0,00
1:31:30	5	17,14	0,00
1:32:00	5	17,14	0,00
1:32:30	5	17,14	0,00
1:33:00	5	17,14	0,00
1:33:30	5	17,14	0,00
1:34:00	5	17,14	0,00
1:34:30	5	17,14	0,00
1:35:00	5	17,14	0,00
1:35:30	5	17,14	0,00
1:36:00	5	17,14	0,00
1:36:30	5	17,14	0,00
1:37:00	5	17,14	0,00
1:37:30	5	17,14	0,00
1:38:00	5	17,14	0,00
1:38:30	5	17,14	0,00
1:39:00	5	17,14	0,00
1:39:30	5	17,14	0,00
1:40:00	5	17,14	0,00
1:40:30	5	17,14	0,00
1:41:00	5	17,14	0,00
1:41:30	5	17,14	0,00
1:42:00	5	17,14	0,00
1:42:30	5	17,14	0,00
1:43:00	5	17,14	0,00
1:43:30	5	17,14	0,00
1:44:00	5	17,14	0,00
1:44:30	5	17,14	0,00
1:45:00	5	17,14	0,00
1:45:30	5	17,14	0,00
1:46:00	5	17,14	0,00
1:46:30	5	17,14	0,00
1:47:00	5	17,14	0,00
1:47:30	5	17,14	0,00
1:48:00	5	17,14	0,00
1:48:30	5	17,14	0,00
1:49:00	5	17,14	0,00
1:49:30	5	17,14	0,00
1:50:00	5	17,14	0,00
1:50:30	5	17,14	0,00
1:51:00	5	17,14	0,00
1:51:30	5	17,14	0,00
1:52:00	5	17,14	0,00
1:52:30	5	17,14	0,00
1:53:00	5	17,14	0,00
1:53:30	5	17,14	0,00
1:54:00	5	17,14	0,00
1:54:30	5	17,14	0,00
1:55:00	5	17,14	0,00
1:55:30	5	17,14	0,00
1:56:00	5	17,14	0,00
1:56:30	5	17,14	0,00
1:57:00	5	17,14	0,00
1:57:30	5	17,14	0,00
1:58:00	5	17,14	0,00
1:58:30	5	17,14	0,00
1:59:00	5	17,14	0,00
1:59:30	5	17,14	0,00
2:00:00	5	17,14	0,00
2:00:30	5	17,14	0,00
2:01:00	5	17,14	0,00
2:01:30	5	17,14	0,00
2:02:00	5	17,14	0,00
2:02:30	5	17,15	0,00
2:03:00	5	17,15	0,00
2:03:30	5	17,15	0,00
2:04:00	5	17,16	0,00
2:04:30	5	17,16	0,00
2:05:00	5	17,16	0,00
2:05:30	5	17,16	0,00
2:06:00	5	17,11	0,00
2:06:30	5	17,11	0,00
2:07:00	5	17,11	0,00
2:07:30	5	17,11	0,00
2:08:00	5	17,11	0,00
2:08:30	5	17,11	0,00
2:09:00	5	17,11	0,00
2:09:30	5	17,11	0,00
2:10:00	5	17,11	0,00
2:10:30	5	17,11	0,00
2:11:00	5	17,11	0,00
2:11:30	5	17,11	0,00
2:12:00	5	17,11	0,00
2:12:30	5	17,11	0,00
2:13:00	5	17,11	0,00
2:13:30	5	17,11	0,00
2:14:00	5	17,11	0,00
2:14:30	5	17,11	0,00
2:15:00	5	17,11	0,00
2:15:30	5	17,11	0,00
2:16:00	5	17,11	0,00
2:16:30	5	17,11	0,00
2:17:00	5	17,11	0,00
2:17:30	5	17,11	0,00
2:18:00	5	17,10	0,00
2:18:30	5	17,10	0,00
2:19:00	5	17,10	0,00
2:19:30	5	17,10	0,00
2:20:00	5	17,10	0,00
2:20:30	5	17,10	0,00
2:21:00	5	17,10	0,00
2:21:30	5	17,10	0,00
2:22:00	5	17,10	0,00
2:22:30	5	17,10	0,00
2:23:00	5	17,10	0,00
2:23:30	5	17,10	0,00
2:24:00	5	17,10	0,00
2:24:30	5	17,10	0,00
2:25:00	5	17,10	0,00
2:25:30	5	17,10	0,00
2:26:00	5	17,10	0,00
2:26:30	5	17,10	0,00
2:27:00	5	17,10	0,00
2:27:30	5	17,10	0,00
2:28:00	5	17,10	0,00
2:28:30	5	17,10	0,00
2:29:00	5	17,10	0,00
2:29:30	5	17,10	0,00
2:30:00	5	17,10	0,00
2:30:30	5	17,10	0,00
2:31:00	5	17,10	0,00
2:31:30	5	17,10	0,00
2:32:00	5	17,10	0,00
2:32:30	5	17,10	0,00
2:33:00	5	17,10	0,00
2:33:30	5	17,10	0,00
2:34:00	5	17,10	0,00
2:34:30	5	17,10	0,00
2:35:00	5	17,10	0,00
2:35:30	5	17,10	0,00
2:36:00	5	17,10	0,00
2:36:30	5	17,10	0,00
2:37:00	5	17,10	0,00
2:37:30	5	17,10	0,00
2:38:00	5	17,10	0,00
2:38:30	5	17,10	0,00
2:39:00	5	17,10	0,00
2:39:30	5	17,10	0,00
2:40:00	5	17,11	0,00
2:40:30	5	17,11	0,00
2:41:00	5	17,11	0,00
2:41:30	5	17,11	0,00
2:42:00	5	17,11	0,00
2:42:30	5	17,11	0,00
2:43:00	5	17,12	0,00
2:43:30	5	17,12	0,00
2:44:00	5	17,12	0,00
2:44:30	5	17,12	0,00
2:45:00	5	17,12	0,00
2:45:30	5	17,13	0,00
2:46:00	5	17,13	0,00
2:46:30	5	17,07	0,00
2:47:00	5	17,07	0,00
2:47:30	5	17,07	0,00
2:48:00	5	17,07	0,00
2:48:30	5	17,07	0,00
2:49:00	5	17,07	0,00
2:49:30	5	17,07	0,00
2:50:00	5	17,07	0,00
2:50:30	5	17,07	0,00
2:51:00	5	17,07	0,00
2:51:30	5	17,07	0,00
2:52:00	5	17,07	0,00
2:52:30	5	17,07	0,00
2:53:00	5	17,07	0,00
2:53:30	5	17,07	0,00
2:54:00	5	17,07	0,00
2:54:30	5	17,07	0,00
2:55:00	5	17,07	0,00
2:55:30	5	17,07	0,00
2:56:00	5	17,07	0,00
2:56:30	5	17,07	0,00
2:57:00	5	17,07	0,00
2:57:30	5	17,07	0,00
2:58:00	5	17,07	0,00
2:58:30	5	17,07	0,00
2:59:00	5	17,07	0,00
2:59:30	5	17,07	0,00
3:00:00	5	17,07	0,00
3:00:30	5	17,07	0,00
3:01:00	5	17,07	0,00
3:01:30	5	17,07	0,00
3:02:00	5	17,07	0,00
3:02:30	5	17,07	0,00
3:03:00	5	17,07	0,00
3:03:30	5	17,06	0,00
3:04:00	5	17,06	0,00
3:04:30	5	17,07	0,00
3:05:00	5	17,06	0,00
3:05:30	5	17,06	0,00
3:06:00	5	17,07	0,00
3:06:30	5	17,06	0,00
3:07:00	5	17,07	0,00
3:07:30	5	17,07	0,00
3:08:00	5	17,07	0,00
3:08:30	5	17,07	0,00
3:09:00	5	17,07	0,00
3:09:30	5	17,07	0,00
3:10:00	5	17,07	0,00
3:10:30	5	17,07	0,00
3:11:00	5	17,07	0,00
3:11:30	5	17,07	0,00
3:12:00	5	17,07	0,00
3:12:30	5	17,07	0,00
3:13:00	5	17,07	0,00
3:13:30	5	17,07	0,00
3:14:00	5	17,07	0,00
3:14:30	5	17,07	0,00
3:15:00	5	17,07	0,00
3:15:30	5	17,07	0,00
3:16:00	5	17,07	0,00
3:16:30	5	17,07	0,00
3:17:00	5	17,07	0,00
3:17:30	5	17,07	0,00
3:18:00	5	17,07	0,00
3:18:30	5	17,07	0,00
3:19:00	5	17,07	0,00
3:19:30	5	17,07	0,00
3:20:00	5	17,07	0,00
3:20:30	5	17,07	0,00
3:21:00	5	17,07	0,00
3:21:30	5	17,07	0,00
3:22:00	5	17,07	0,00
3:22:30	5	17,07	0,00
3:23:00	5	17,07	0,00
3:23:30	5	17,07	0,00
3:24:00	5	17,07	0,00
3:24:30	5	17,07	0,00
3:25:00	5	17,07	0,00
3:25:30	5	17,07	0,00
3:26:00	5	17,07	0,00
3:26:30	5	17,07	0,00
3:27:00	5	17,07	0,00
3:27:30	5	17,07	0,00
3:28:00	5	17,07	0,00
3:28:30	5	17,08	0,00
3:29:00	5	17,08	0,00
3:29:30	5	17,08	0,00
3:30:00	5	17,08	0,00
3:30:30	5	17,03	0,00
3:31:00	6	17,03	0,00
3:31:30	5	17,04	0,00
3:32:00	5	17,04	0,00
3:32:30	5	17,04	0,00
3:33:00	5	17,04	0,00
3:33:30	5	17,04	0,00
3:34:00	5	17,04	0,00
3:34:30	5	17,04	0,00
3:35:00	5	17,04	0,00
3:35:30	5	17,04	0,00
3:36:00	5	17,04	0,00
3:36:30	5	17,04	0,00
3:37:00	5	17,04	0,00
3:37:30	5	17,04	0,00
3:38:00	5	17,04	0,00
3:38:30	5	17,04	0,00
3:39:00	5	17,04	0,00
3:39:30	5	17,05	0,00
3:40:00	5	17,04	0,00
3:40:30	5	17,04	0,00
3:41:00	5	17,04	0,00
3:41:30	5	17,04	0,00
3:42:00	5	17,04	0,00
3:42:30	5	17,04	0,00
3:43:00	5	17,04	0,00
3:43:30	5	17,04	0,00
3:44:00	5	17,04	0,00
3:44:30	5	17,04	0,00
3:45:00	5	17,04	0,00
3:45:30	5	17,04	0,00
3:46:00	5	17,04	0,00
3:46:30	5	17,04	0,00
3:47:00	5	17,04	0,00
3:47:30	5	17,04	0,00
3:48:00	5	17,04	0,00
3:48:30	5	17,04	0,00
3:49:00	5	17,04	0,00
3:49:30	5	17,04	0,00
3:50:00	5	17,04	0,00
3:50:30	5	17,04	0,00
3:51:00	5	17,04	0,00
3:51:30	5	17,04	0,00
3:52:00	5	17,04	0,00
3:52:30	5	17,04	0,00
3:53:00	5	17,04	0,00
3:53:30	5	17,04	0,00
3:54:00	5	17,04	0,00
3:54:30	5	17,04	0,00
3:55:00	5	17,04	0,00
3:55:30	5	17,04	0,00
3:56:00	5	17,04	0,00
3:56:30	5	17,04	0,00
3:57:00	5	17,04	0,00
3:57:30	5	17,04	0,00
3:58:00	5	17,04	0,00
3:58:30	5	17,04	0,00
3:59:00	5	17,03	0,00
3:59:30	5	17,04	0,00
4:00:00	5	17,03	0,00
4:00:30	5	17,04	0,00
4:01:00	5	17,03	0,00
4:01:30	5	17,03	0,00
4:02:00	5	17,03	0,00
4:02:30	5	17,03	0,00
4:03:00	5	17,03	0,00
4:03:30	5	17,03	0,00
4:04:00	5	17,03	0,00
4:04:30	5	17,03	0,00
4:05:00	5	17,03	0,00
4:05:30	5	17,03	0,00
4:06:00	5	17,03	0,00
4:06:30	5	17,03	0,00
4:07:00	5	17,03	0,00
4:07:30	5	17,03	0,00
4:08:00	5	17,03	0,00
4:08:30	5	17,03	0,00
4:09:00	5	17,03	0,00
4:09:30	5	17,03	0,00
4:10:00	5	17,03	0,00
4:10:30	5	17,03	0,00
4:11:00	5	17,03	0,00
4:11:30	5	17,04	0,00
4:12:00	5	17,04	0,00
4:12:30	5	17,04	0,00
4:13:00	5	17,04	0,00
4:13:30	5	17,04	0,00
4:14:00	5	17,04	0,00
4:14:30	5	17,04	0,00
4:15:00	5	17,05	0,00
4:15:30	5	17,05	0,00
4:16:00	5	17,00	0,00
4:16:30	6	17,01	0,00
4:17:00	5	17,01	0,00
4:17:30	5	17,01	0,00
4:18:00	5	17,01	0,00
4:18:30	5	17,01	0,00
4:19:00	5	17,01	0,00
4:19:30	5	17,01	0,00
4:20:00	5	17,01	0,00
4:20:30	5	17,01	0,00
4:21:00	5	17,01	0,00
4:21:30	5	17,01	0,00
4:22:00	5	17,01	0,00
4:22:30	5	17,01	0,00
4:23:00	5	17,01	0,00
4:23:30	5	17,02	0,00
4:24:00	5	17,02	0,00
4:24:30	5	17,02	0,00
4:25:00	5	17,02	0,00
4:25:30	5	17,02	0,00
4:26:00	5	17,02	0,00
4:26:30	5	17,02	0,00
4:27:00	5	17,02	0,00
4:27:30	5	17,02	0,00
4:28:00	5	17,02	0,00
4:28:30	5	17,02	0,00
4:29:00	5	17,02	0,00
4:29:30	5	17,02	0,00
4:30:00	5	17,01	0,00
4:30:30	5	17,01	0,00
4:31:00	5	17,01	0,00
4:31:30	5	17,01	0,00
4:32:00	5	17,01	0,00
4:32:30	5	17,01	0,00
4:33:00	5	17,01	0,00
4:33:30	5	17,01	0,00
4:34:00	5	17,01	0,00
4:34:30	5	17,01	0,00
4:35:00	5	17,01	0,00
4:35:30	5	17,01	0,00
4:36:00	5	17,01	0,00
4:36:30	5	17,01	0,00
4:37:00	5	17,01	0,00
4:37:30	5	17,01	0,00
4:38:00	5	17,01	0,00
4:38:30	5	17,01	0,00
4:39:00	5	17,01	0,00
4:39:30	5	17,01	0,00
4:40:00	5	17,00	0,00
4:40:30	5	17,00	0,00
4:41:00	5	17,00	0,00
4:41:30	5	17,00	0,00
4:42:00	5	17,01	0,00
4:42:30	5	17,00	0,00
4:43:00	5	17,00	0,00
4:43:30	5	17,00	0,00
4:44:00	5	17,00	0,00
4:44:30	5	17,00	0,00
4:45:00	5	17,00	0,00
4:45:30	5	17,00	0,00
4:46:00	5	17,00	0,00
4:46:30	5	17,00	0,00
4:47:00	5	17,00	0,00
4:47:30	5	17,00	0,00
4:48:00	5	17,00	0,00
4:48:30	5	17,00	0,00
4:49:00	5	17,00	0,00
4:49:30	5	17,00	0,00
4:50:00	5	17,00	0,00
4:50:30	5	17,00	0,00
4:51:00	5	17,00	0,00
4:51:30	5	17,00	0,00
4:52:00	5	17,00	0,00
4:52:30	5	17,00	0,00
4:53:00	5	17,00	0,00
4:53:30	5	17,00	0,00
4:54:00	5	17,00	0,00
4:54:30	5	17,00	0,00
4:55:00	5	17,00	0,00
4:55:30	5	17,00	0,00
4:56:00	5	17,00	0,00
4:56:30	5	17,00	0,00
4:57:00	5	17,00	0,00
4:57:30	5	17,00	0,00
4:58:00	5	17,00	0,00
4:58:30	5	17,01	0,00
4:59:00	5	17,01	0,00
4:59:30	5	17,01	0,00
5:00:00	5	17,02	0,00
5:00:30	5	17,02	0,00
5:01:00	5	17,02	0,00
5:01:30	5	17,02	0,00
5:02:00	5	17,02	0,00
5:02:30	5	17,02	0,00
5:03:00	6	16,97	0,00
5:03:30	6	16,99	0,00
5:04:00	6	16,98	0,00
5:04:30	6	16,98	0,00
5:05:00	6	16,99	0,00
5:05:30	6	16,99	0,00
5:06:00	6	16,99	0,00
5:06:30	6	16,98	0,00
5:07:00	6	16,99	0,00
5:07:30	6	16,98	0,00
5:08:00	6	16,98	0,00
5:08:30	6	16,98	0,00
5:09:00	6	16,98	0,00
5:09:30	6	16,98	0,00
5:10:00	5	16,98	0,00
5:10:30	5	16,98	0,00
5:11:00	5	16,98	0,00
5:11:30	5	16,98	0,00
5:12:00	5	16,98	0,00
5:12:30	5	16,98	0,00
5:13:00	5	16,98	0,00
5:13:30	5	16,98	0,00
5:14:00	5	16,98	0,00
5:14:30	5	16,98	0,00
5:15:00	5	16,98	0,00
5:15:30	5	16,98	0,00
5:16:00	5	16,98	0,00
5:16:30	5	16,98	0,00
5:17:00	5	16,98	0,00
5:17:30	5	16,98	0,00
5:18:00	5	16,98	0,00
5:18:30	5	16,98	0,00
5:19:00	5	16,98	0,00
5:19:30	5	16,98	0,00
5:20:00	5	16,98	0,00
5:20:30	5	16,98	0,00
5:21:00	5	16,98	0,00
5:21:30	5	16,98	0,00
5:22:00	5	16,98	0,00
5:22:30	5	16,98	0,00
5:23:00	5	16,98	0,00
5:23:30	5	16,98	0,00
5:24:00	5	16,98	0,00
5:24:30	5	16,98	0,00
5:25:00	5	16,98	0,00
5:25:30	5	16,98	0,00
5:26:00	5	16,98	0,00
5:26:30	5	16,98	0,00
5:27:00	5	16,98	0,00
5:27:30	5	16,98	0,00
5:28:00	5	16,98	0,00
5:28:30	5	16,98	0,00
5:29:00	5	16,98	0,00
5:29:30	5	16,98	0,00
5:30:00	5	16,98	0,00
5:30:30	5	16,98	0,00
5:31:00	5	16,98	0,00
5:31:30	5	16,98	0,00
5:32:00	5	16,98	0,00
5:32:30	5	16,98	0,00
5:33:00	5	16,98	0,00
5:33:30	5	16,98	0,00
5:34:00	6	16,98	0,00
5:34:30	5	16,98	0,00
5:35:00	5	16,98	0,00
5:35:30	5	16,98	0,00
5:36:00	6	16,98	0,00
5:36:30	5	16,98	0,00
5:37:00	6	16,98	0,00
5:37:30	6	16,98	0,00
5:38:00	6	16,98	0,00
5:38:30	6	16,98	0,00
5:39:00	6	16,98	0,00
5:39:30	5	16,98	0,00
5:40:00	6	16,98	0,00
5:40:30	6	16,98	0,00
5:41:00	6	16,98	0,00
5:41:30	6	16,98	0,00
5:42:00	6	16,98	0,00
5:42:30	6	16,98	0,00
5:43:00	6	16,98	0,00
5:43:30	6	16,98	0,00
5:44:00	6	16,98	0,00
5:44:30	6	16,98	0,00
5:45:00	6	16,98	0,00
5:45:30	5	16,98	0,00
5:46:00	6	16,98	0,00
5:46:30	6	16,98	0,00
5:47:00	6	16,98	0,00
5:47:30	6	16,98	0,00
5:48:00	6	16,98	0,00
5:48:30	6	16,98	0,00
5:49:00	6	16,98	0,00
5:49:30	6	16,98	0,00
5:50:00	6	16,98	0,00
5:50:30	6	16,98	0,00
5:51:00	6	16,98	0,00
5:51:30	6	16,98	0,00
5:52:00	6	16,98	0,00
5:52:30	6	16,98	0,00
5:53:00	6	16,99	0,00
5:53:30	6	16,99	0,00
5:54:00	6	16,99	0,00
5:54:30	5	16,99	0,00
5:55:00	5	16,99	0,00
5:55:30	6	16,99	0,00
5:56:00	6	16,97	0,00
5:56:30	6	16,96	0,00
5:57:00	6	16,96	0,00
5:57:30	6	16,96	0,00
5:58:00	6	16,96	0,00
5:58:30	6	16,96	0,00
5:59:00	6	16,96	0,00
5:59:30	6	16,96	0,00
6:00:00	6	16,96	0,00
6:00:30	6	16,96	0,00
6:01:00	6	16,95	0,00
6:01:30	6	16,95	0,00
6:02:00	6	16,95	0,00
6:02:30	6	16,94	0,00
6:03:00	6	16,94	0,00
6:03:30	6	16,93	0,00
6:04:00	6	16,93	0,00
6:04:30	6	16,93	0,00
6:05:00	6	16,93	0,00
6:05:30	6	16,92	0,00
6:06:00	6	16,91	0,00
6:06:30	6	16,91	0,00
6:07:00	6	16,90	0,00
6:07:30	6	16,90	0,00
6:08:00	6	16,90	0,00
6:08:30	6	16,89	0,00
6:09:00	6	16,89	0,00
6:09:30	6	16,88	0,00
6:10:00	6	16,87	0,00
6:10:30	6	16,87	0,00
6:11:00	6	16,86	0,00
6:11:30	6	16,86	0,00
6:12:00	6	16,85	0,00
6:12:30	6	16,85	0,00
6:13:00	6	16,84	0,00
6:13:30	6	16,84	0,00
6:14:00	6	16,83	0,00
6:14:30	6	16,82	0,00
6:15:00	6	16,82	0,00
6:15:30	6	16,81	0,00
6:16:00	6	16,80	0,00
6:16:30	6	16,80	0,00
6:17:00	6	16,79	0,00
6:17:30	6	16,78	0,00
6:18:00	6	16,78	0,00
6:18:30	6	16,77	0,00
6:19:00	6	16,77	0,00
6:19:30	6	16,76	0,00
6:20:00	6	16,76	0,00
6:20:30	6	16,75	0,00
6:21:00	6	16,74	0,00
6:21:30	6	16,74	0,00
6:22:00	6	16,73	0,00
6:22:30	6	16,73	0,00
6:23:00	6	16,72	0,00
6:23:30	6	16,71	0,00
6:24:00	6	16,71	0,00
6:24:30	6	16,70	0,00
6:25:00	6	16,70	0,00
6:25:30	6	16,69	0,00
6:26:00	6	16,68	0,00
6:26:30	6	16,68	0,00
6:27:00	6	16,67	0,00
6:27:30	6	16,66	0,00
6:28:00	6	16,66	0,00
6:28:30	6	16,66	0,00
6:29:00	6	16,65	0,00
6:29:30	6	16,64	0,00
6:30:00	6	16,63	0,00
6:30:30	6	16,63	0,00
6:31:00	6	16,62	0,00
6:31:30	6	16,61	0,00
6:32:00	6	16,60	0,00
6:32:30	6	16,60	0,00
6:33:00	6	16,58	0,00
6:33:30	6	16,57	0,00
6:34:00	6	16,56	0,01
6:34:30	6	16,56	0,01
6:35:00	6	16,55	0,01
6:35:30	6	16,54	0,01
6:36:00	6	16,53	0,02
6:36:30	6	16,52	0,02
6:37:00	6	16,50	0,02
6:37:30	6	16,50	0,02
6:38:00	6	16,49	0,02
6:38:30	6	16,48	0,03
6:39:00	6	16,46	0,03
6:39:30	6	16,45	0,03
6:40:00	6	16,44	0,04
6:40:30	6	16,42	0,04
6:41:00	6	16,42	0,04
6:41:30	6	16,41	0,05
6:42:00	6	16,39	0,05
6:42:30	6	16,39	0,05
6:43:00	6	16,37	0,06
6:43:30	6	16,36	0,06
6:44:00	6	16,28	0,08
6:44:30	6	16,32	0,07
6:45:00	6	16,31	0,07
6:45:30	6	16,30	0,08
6:46:00	6	16,27	0,08
6:46:30	6	16,26	0,09
6:47:00	6	16,24	0,09
6:47:30	6	16,22	0,10
6:48:00	6	16,20	0,10
6:48:30	6	16,19	0,11
6:49:00	6	16,17	0,11
6:49:30	6	16,15	0,12
6:50:00	6	16,13	0,12
6:50:30	6	16,12	0,13
6:51:00	6	16,09	0,13
6:51:30	6	16,08	0,14
6:52:00	6	16,06	0,14
6:52:30	6	16,05	0,15
6:53:00	6	16,02	0,15
6:53:30	6	16,01	0,16
6:54:00	6	15,99	0,17
6:54:30	6	15,97	0,17
6:55:00	6	15,95	0,18
6:55:30	6	15,94	0,18
6:56:00	6	15,91	0,19
6:56:30	6	15,90	0,19
6:57:00	6	15,88	0,20
6:57:30	6	15,86	0,21
6:58:00	6	15,84	0,21
6:58:30	6	15,82	0,22
6:59:00	6	15,80	0,22
6:59:30	6	15,78	0,23
7:00:00	6	15,76	0,24
7:00:30	6	15,74	0,24
7:01:00	6	15,72	0,25
7:01:30	6	15,70	0,26
7:02:00	6	15,69	0,26
7:02:30	6	15,66	0,27
7:03:00	6	15,65	0,27
7:03:30	6	15,63	0,28
7:04:00	6	15,61	0,29
7:04:30	6	15,60	0,29
7:05:00	6	15,58	0,30
7:05:30	6	15,56	0,31
7:06:00	6	15,54	0,31
7:06:30	6	15,52	0,32
7:07:00	6	15,51	0,33
7:07:30	6	15,49	0,33
7:08:00	6	15,47	0,34
7:08:30	6	15,46	0,34
7:09:00	6	15,44	0,35
7:09:30	6	15,42	0,36
7:10:00	6	15,40	0,36
7:10:30	6	15,39	0,37
7:11:00	6	15,36	0,38
7:11:30	6	15,35	0,38
7:12:00	6	15,34	0,39
7:12:30	6	15,31	0,40
7:13:00	6	15,30	0,40
7:13:30	6	15,28	0,41
7:14:00	6	15,27	0,42
7:14:30	6	15,26	0,42
7:15:00	6	15,24	0,43
7:15:30	6	15,23	0,43
7:16:00	6	15,21	0,44
7:16:30	6	15,18	0,45
7:17:00	6	15,16	0,46
7:17:30	6	15,14	0,47
7:18:00	6	15,13	0,47
7:18:30	6	15,10	0,48
7:19:00	6	15,08	0,49
7:19:30	6	15,06	0,50
7:20:00	6	15,04	0,51
7:20:30	6	15,03	0,52
7:21:00	6	15,01	0,52
7:21:30	6	14,99	0,53
7:22:00	6	14,98	0,54
7:22:30	6	14,96	0,54
7:23:00	6	14,94	0,56
7:23:30	6	14,92	0,56
7:24:00	6	14,90	0,57
7:24:30	6	14,89	0,58
7:25:00	6	14,87	0,59
7:25:30	6	14,85	0,60
7:26:00	6	14,83	0,60
7:26:30	6	14,82	0,61
7:27:00	6	14,80	0,62
7:27:30	6	14,78	0,63
7:28:00	6	14,76	0,64
7:28:30	6	14,74	0,65
7:29:00	6	14,73	0,65
7:29:30	6	14,70	0,66
7:30:00	6	14,69	0,67
7:30:30	6	14,68	0,68
7:31:00	6	14,65	0,69
7:31:30	6	14,64	0,70
7:32:00	6	14,62	0,70
7:32:30	6	14,61	0,71
7:33:00	6	14,59	0,72
7:33:30	6	14,57	0,73
7:34:00	6	14,55	0,74
7:34:30	6	14,53	0,75
7:35:00	6	14,52	0,76
7:35:30	6	14,50	0,77
7:36:00	6	14,49	0,77
7:36:30	6	14,46	0,79
7:37:00	6	14,45	0,79
7:37:30	6	14,44	0,80
7:38:00	6	14,42	0,81
7:38:30	6	14,41	0,82
7:39:00	6	14,39	0,83
7:39:30	6	14,37	0,84
7:40:00	6	14,35	0,85
7:40:30	6	14,34	0,85
7:41:00	6	14,33	0,86
7:41:30	6	14,32	0,86
7:42:00	6	14,31	0,87
7:42:30	6	14,29	0,88
7:43:00	6	14,29	0,88
7:43:30	6	14,26	0,90
7:44:00	6	14,25	0,91
7:44:30	6	14,22	0,92
7:45:00	6	14,21	0,93
7:45:30	6	14,20	0,94
7:46:00	6	14,17	0,95
7:46:30	6	14,16	0,96
7:47:00	6	14,14	0,97
7:47:30	6	14,13	0,98
7:48:00	6	14,11	0,99
7:48:30	6	14,10	1,00
7:49:00	6	14,08	1,01
7:49:30	6	14,07	1,02
7:50:00	6	14,05	1,03
7:50:30	6	14,04	1,04
7:51:00	6	14,02	1,05
7:51:30	6	14,01	1,05
7:52:00	6	13,99	1,06
7:52:30	6	13,98	1,07
7:53:00	6	13,96	1,08
7:53:30	6	13,95	1,09
7:54:00	6	13,93	1,10
7:54:30	6	13,93	1,11
7:55:00	6	13,91	1,12
7:55:30	6	13,90	1,13
7:56:00	6	13,88	1,14
7:56:30	6	13,86	1,15
7:57:00	6	13,85	1,16
7:57:30	6	13,84	1,17
7:58:00	6	13,83	1,17
7:58:30	6	13,81	1,18
7:59:00	6	13,80	1,20
7:59:30	6	13,78	1,21
8:00:00	6	13,78	1,21
8:00:30	6	13,76	1,22
8:01:00	6	13,75	1,23
8:01:30	6	13,73	1,24
8:02:00	6	13,71	1,25
8:02:30	6	13,71	1,26
8:03:00	6	13,69	1,27
8:03:30	6	13,68	1,28
8:04:00	6	13,67	1,29
8:04:30	6	13,66	1,30
8:05:00	6	13,64	1,31
8:05:30	6	13,63	1,31
8:06:00	6	13,62	1,33
8:06:30	6	13,60	1,34
8:07:00	6	13,60	1,34
8:07:30	6	13,58	1,35
8:08:00	6	13,57	1,36
8:08:30	6	13,56	1,37
8:09:00	6	13,55	1,38
8:09:30	6	13,54	1,38
8:10:00	6	13,54	1,39
8:10:30	6	13,52	1,40
8:11:00	6	13,50	1,41
8:11:30	6	13,48	1,43
8:12:00	6	13,48	1,44
8:12:30	6	13,46	1,45
8:13:00	6	13,45	1,46
8:13:30	6	13,43	1,47
8:14:00	6	13,42	1,48
8:14:30	6	13,41	1,49
8:15:00	6	13,40	1,50
8:15:30	6	13,39	1,51
8:16:00	6	13,38	1,52
8:16:30	6	13,36	1,53
8:17:00	6	13,36	1,53
8:17:30	6	13,34	1,55
8:18:00	6	13,33	1,55
8:18:30	6	13,32	1,57
8:19:00	6	13,31	1,57
8:19:30	6	13,30	1,59
8:20:00	6	13,29	1,59
8:20:30	6	13,27	1,60
8:21:00	6	13,27	1,61
8:21:30	6	13,25	1,62
8:22:00	6	13,24	1,63
8:22:30	6	13,23	1,64
8:23:00	6	13,22	1,65
8:23:30	6	13,21	1,66
8:24:00	6	13,20	1,67
8:24:30	6	13,19	1,68
8:25:00	6	13,18	1,69
8:25:30	6	13,17	1,70
8:26:00	6	13,16	1,70
8:26:30	6	13,15	1,71
8:27:00	6	13,14	1,73
8:27:30	6	13,13	1,73
8:28:00	6	13,12	1,75
8:28:30	6	13,11	1,75
8:29:00	6	13,10	1,76
8:29:30	6	13,09	1,77
8:30:00	6	13,08	1,78
8:30:30	6	13,07	1,79
8:31:00	6	13,06	1,80
8:31:30	6	13,05	1,80
8:32:00	6	13,05	1,81
8:32:30	6	13,03	1,82
8:33:00	6	13,02	1,83
8:33:30	6	13,02	1,84
8:34:00	6	13,00	1,85
8:34:30	6	13,00	1,86
8:35:00	6	12,99	1,87
8:35:30	6	12,98	1,87
8:36:00	6	12,96	1,89
8:36:30	6	12,96	1,90
8:37:00	6	12,95	1,90
8:37:30	6	12,94	1,91
8:38:00	6	12,94	1,92
8:38:30	6	12,94	1,92
8:39:00	6	12,91	1,94
8:39:30	6	12,90	1,96
8:40:00	6	12,88	1,97
8:40:30	6	12,88	1,98
8:41:00	6	12,87	1,99
8:41:30	6	12,86	2,00
8:42:00	6	12,85	2,01
8:42:30	6	12,84	2,02
8:43:00	6	12,83	2,03
8:43:30	6	12,82	2,04
8:44:00	6	12,82	2,04
8:44:30	6	12,81	2,05
8:45:00	6	12,79	2,07
8:45:30	6	12,79	2,08
8:46:00	6	12,78	2,08
8:46:30	6	12,77	2,09
8:47:00	6	12,76	2,10
8:47:30	6	12,76	2,11
8:48:00	6	12,74	2,12
8:48:30	6	12,73	2,13
8:49:00	6	12,73	2,14
8:49:30	6	12,72	2,15
8:50:00	6	12,71	2,16
8:50:30	6	12,70	2,16
8:51:00	6	12,69	2,18
8:51:30	6	12,68	2,19
8:52:00	6	12,67	2,20
8:52:30	6	12,67	2,21
8:53:00	6	12,66	2,22
8:53:30	6	12,65	2,22
8:54:00	6	12,64	2,23
8:54:30	6	12,64	2,24
8:55:00	6	12,63	2,25
8:55:30	6	12,62	2,26
8:56:00	6	12,61	2,27
8:56:30	6	12,61	2,28
8:57:00	6	12,59	2,29
8:57:30	6	12,58	2,30
8:58:00	6	12,57	2,31
8:58:30	6	12,57	2,32
8:59:00	6	12,56	2,33
8:59:30	6	12,55	2,34
9:00:00	6	12,55	2,35
9:00:30	6	12,54	2,36
9:01:00	6	12,53	2,36
9:01:30	6	12,52	2,37
9:02:00	6	12,52	2,38
9:02:30	6	12,51	2,39
9:03:00	6	12,50	2,40
9:03:30	6	12,49	2,41
9:04:00	6	12,48	2,42
9:04:30	6	12,48	2,43
9:05:00	6	12,47	2,44
9:05:30	6	12,46	2,45
9:06:00	6	12,46	2,46
9:06:30	6	12,45	2,46
9:07:00	6	12,45	2,46
9:07:30	6	12,44	2,47
9:08:00	6	12,43	2,48
9:08:30	6	12,43	2,48
9:09:00	6	12,41	2,51
9:09:30	6	12,40	2,52
9:10:00	6	12,39	2,53
9:10:30	6	12,39	2,54
9:11:00	6	12,38	2,55
9:11:30	6	12,37	2,56
9:12:00	6	12,37	2,57
9:12:30	6	12,36	2,58
9:13:00	6	12,35	2,59
9:13:30	6	12,34	2,60
9:14:00	6	12,34	2,61
9:14:30	6	12,33	2,62
9:15:00	6	12,33	2,62
9:15:30	6	12,32	2,63
9:16:00	6	12,31	2,64
9:16:30	6	12,30	2,65
9:17:00	6	12,30	2,66
9:17:30	6	12,29	2,67
9:18:00	6	12,28	2,68
9:18:30	6	12,28	2,69
9:19:00	6	12,27	2,70
9:19:30	6	12,26	2,71
9:20:00	6	12,25	2,72
9:20:30	6	12,25	2,72
9:21:00	6	12,25	2,73
9:21:30	6	12,24	2,74
9:22:00	6	12,23	2,75
9:22:30	6	12,22	2,76
9:23:00	6	12,21	2,77
9:23:30	6	12,21	2,78
9:24:00	6	12,20	2,79
9:24:30	6	12,19	2,80
9:25:00	6	12,19	2,80
9:25:30	6	12,19	2,81
9:26:00	6	12,18	2,82
9:26:30	6	12,17	2,83
9:27:00	6	12,16	2,84
9:27:30	6	12,16	2,85
9:28:00	6	12,16	2,85
9:28:30	6	12,15	2,86
9:29:00	6	12,14	2,88
9:29:30	6	12,13	2,89
9:30:00	6	12,13	2,90
9:30:30	6	12,13	2,90
9:31:00	6	12,12	2,91
9:31:30	6	12,11	2,92
9:32:00	6	12,10	2,93
9:32:30	6	12,10	2,94
9:33:00	6	12,10	2,94
9:33:30	6	12,09	2,95
9:34:00	6	12,08	2,96
9:34:30	6	12,07	2,97
9:35:00	6	12,07	2,98
9:35:30	6	12,07	2,98
9:36:00	6	12,06	3,00
9:36:30	6	12,05	3,01
9:37:00	6	12,04	3,02
9:37:30	6	12,04	3,02
9:38:00	6	12,04	3,03
9:38:30	6	12,03	3,04
9:39:00	6	12,02	3,05
9:39:30	6	12,02	3,05
9:40:00	6	12,01	3,06
9:40:30	6	12,00	3,07
9:41:00	6	12,00	3,07
9:41:30	6	12,00	3,09
9:42:00	6	12,00	3,09
9:42:30	6	11,97	3,13
9:43:00	6	11,97	3,13
9:43:30	6	11,96	3,14
9:44:00	6	11,96	3,14
9:44:30	6	11,95	3,16
9:45:00	6	11,95	3,17
9:45:30	6	11,94	3,18
9:46:00	6	11,94	3,18
9:46:30	6	11,93	3,19
9:47:00	6	11,92	3,20
9:47:30	6	11,92	3,20
9:48:00	6	11,91	3,21
9:48:30	6	11,91	3,23
9:49:00	6	11,90	3,24
9:49:30	6	11,90	3,24
9:50:00	6	11,89	3,25
9:50:30	6	11,89	3,26
9:51:00	6	11,89	3,26
9:51:30	6	11,88	3,28
9:52:00	6	11,87	3,29
9:52:30	6	11,87	3,29
9:53:00	6	11,86	3,30
9:53:30	6	11,86	3,31
9:54:00	6	11,85	3,32
9:54:30	6	11,85	3,32
9:55:00	6	11,84	3,34
9:55:30	6	11,84	3,34
9:56:00	6	11,83	3,35
9:56:30	6	11,82	3,36
9:57:00	6	11,82	3,36
9:57:30	6	11,82	3,37
9:58:00	6	11,81	3,39
9:58:30	6	11,81	3,39
9:59:00	6	11,80	3,40
9:59:30	6	11,80	3,41
10:00:00	6	11,80	3,41
10:00:30	6	11,79	3,42
10:01:00	6	11,78	3,44
10:01:30	6	11,78	3,44
10:02:00	6	11,77	3,45
10:02:30	6	11,77	3,45
10:03:00	6	11,77	3,46
10:03:30	6	11,76	3,47
10:04:00	6	11,76	3,47
10:04:30	6	11,75	3,49
10:05:00	6	11,75	3,49
10:05:30	6	11,74	3,50
10:06:00	6	11,74	3,51
10:06:30	6	11,74	3,51
10:07:00	6	11,73	3,53
10:07:30	6	11,73	3,53
10:08:00	6	11,72	3,54
10:08:30	6	11,71	3,55
10:09:00	6	11,71	3,55
10:09:30	6	11,71	3,57
10:10:00	6	11,71	3,57
10:10:30	6	11,70	3,58
10:11:00	6	11,69	3,59
10:11:30	6	11,69	3,59
10:12:00	6	11,68	3,61
10:12:30	6	11,68	3,61
10:13:00	6	11,68	3,62
10:13:30	6	11,68	3,62
10:14:00	6	11,67	3,63
10:14:30	6	11,67	3,63
10:15:00	6	11,66	3,65
10:15:30	6	11,66	3,65
10:16:00	6	11,66	3,65
10:16:30	6	11,66	3,65
10:17:00	6	11,65	3,66
10:17:30	6	11,65	3,66
10:18:00	6	11,65	3,67
10:18:30	6	11,62	3,71
10:19:00	6	11,62	3,71
10:19:30	6	11,62	3,73
10:20:00	6	11,62	3,73
10:20:30	6	11,61	3,74
10:21:00	6	11,61	3,74
10:21:30	6	11,60	3,76
10:22:00	6	11,60	3,76
10:22:30	6	11,59	3,77
10:23:00	6	11,59	3,77
10:23:30	6	11,59	3,78
10:24:00	6	11,59	3,78
10:24:30	6	11,58	3,80
10:25:00	6	11,57	3,81
10:25:30	6	11,57	3,81
10:26:00	6	11,56	3,83
10:26:30	6	11,56	3,83
10:27:00	6	11,55	3,84
10:27:30	6	11,55	3,84
10:28:00	6	11,55	3,85
10:28:30	6	11,55	3,85
10:29:00	6	11,54	3,87
10:29:30	6	11,54	3,87
10:30:00	6	11,53	3,88
10:30:30	6	11,53	3,88
10:31:00	6	11,52	3,90
10:31:30	6	11,52	3,90
10:32:00	6	11,52	3,91
10:32:30	6	11,52	3,91
10:33:00	6	11,51	3,93
10:33:30	6	11,51	3,93
10:34:00	6	11,50	3,94
10:34:30	6	11,50	3,94
10:35:00	6	11,50	3,95
10:35:30	6	11,50	3,95
10:36:00	6	11,49	3,97
10:36:30	6	11,49	3,97
10:37:00	6	11,49	3,97
10:37:30	6	11,48	3,98
10:38:00	6	11,48	3,98
10:38:30	6	11,47	4,00
10:39:00	6	11,47	4,00
10:39:30	6	11,46	4,01
10:40:00	6	11,46	4,01
10:40:30	6	11,46	4,03
10:41:00	6	11,46	4,03
10:41:30	6	11,45	4,04
10:42:00	6	11,45	4,04
10:42:30	6	11,44	4,06
10:43:00	6	11,44	4,06
10:43:30	6	11,44	4,06
10:44:00	6	11,44	4,07
10:44:30	6	11,44	4,07
10:45:00	6	11,43	4,09
10:45:30	6	11,43	4,09
10:46:00	6	11,42	4,10
10:46:30	6	11,42	4,10
10:47:00	6	11,42	4,10
10:47:30	6	11,41	4,12
10:48:00	6	11,41	4,12
10:48:30	6	11,41	4,13
10:49:00	6	11,41	4,13
10:49:30	6	11,40	4,15
10:50:00	6	11,40	4,15
10:50:30	6	11,40	4,15
10:51:00	6	11,39	4,16
10:51:30	6	11,39	4,16
10:52:00	6	11,38	4,18
10:52:30	6	11,38	4,18
10:53:00	6	11,38	4,18
10:53:30	6	11,38	4,19
10:54:00	6	11,38	4,19
10:54:30	6	11,37	4,21
10:55:00	6	11,37	4,21
10:55:30	6	11,37	4,21
10:56:00	6	11,37	4,21
10:56:30	6	11,37	4,21
10:57:00	6	11,36	4,23
10:57:30	6	11,36	4,23
10:58:00	6	11,36	4,23
10:58:30	6	11,36	4,23
10:59:00	6	11,34	4,27
10:59:30	6	11,33	4,29
11:00:00	6	11,33	4,29
11:00:30	6	11,33	4,29
11:01:00	6	11,32	4,30
11:01:30	6	11,32	4,30
11:02:00	6	11,32	4,30
11:02:30	6	11,32	4,32
11:03:00	6	11,32	4,32
11:03:30	6	11,32	4,32
11:04:00	6	11,31	4,34
11:04:30	6	11,31	4,34
11:05:00	6	11,30	4,35
11:05:30	6	11,30	4,35
11:06:00	6	11,30	4,35
11:06:30	6	11,29	4,37
11:07:00	6	11,29	4,37
11:07:30	6	11,29	4,38
11:08:00	6	11,29	4,38
11:08:30	6	11,29	4,38
11:09:00	6	11,28	4,40
11:09:30	6	11,28	4,40
11:10:00	6	11,28	4,40
11:10:30	6	11,27	4,42
11:11:00	6	11,27	4,42
11:11:30	6	11,26	4,43
11:12:00	6	11,26	4,43
11:12:30	6	11,26	4,43
11:13:00	6	11,26	4,45
11:13:30	6	11,26	4,45
11:14:00	6	11,26	4,45
11:14:30	6	11,25	4,47
11:15:00	6	11,25	4,47
11:15:30	6	11,25	4,47
11:16:00	6	11,24	4,48
11:16:30	6	11,24	4,48
11:17:00	6	11,24	4,48
11:17:30	6	11,23	4,50
11:18:00	6	11,23	4,50
11:18:30	6	11,23	4,52
11:19:00	6	11,23	4,52
11:19:30	6	11,23	4,52
11:20:00	6	11,22	4,53
11:20:30	6	11,22	4,53
11:21:00	6	11,22	4,53
11:21:30	6	11,21	4,55
11:22:00	6	11,21	4,55
11:22:30	6	11,21	4,55
11:23:00	6	11,20	4,57
11:23:30	6	11,20	4,57
11:24:00	6	11,20	4,57
11:24:30	6	11,20	4,58
11:25:00	6	11,20	4,58
11:25:30	6	11,20	4,58
11:26:00	6	11,19	4,60
11:26:30	6	11,19	4,60
11:27:00	6	11,19	4,60
11:27:30	6	11,19	4,60
11:28:00	6	11,18	4,62
11:28:30	6	11,18	4,62
11:29:00	6	11,18	4,62
11:29:30	6	11,17	4,63
11:30:00	6	11,17	4,63
11:30:30	6	11,17	4,63
11:31:00	6	11,17	4,65
11:31:30	6	11,17	4,65
11:32:00	6	11,17	4,65
11:32:30	6	11,16	4,67
11:33:00	6	11,16	4,67
11:33:30	6	11,16	4,67
11:34:00	6	11,16	4,67
11:34:30	6	11,15	4,69
11:35:00	6	11,15	4,69
11:35:30	6	11,15	4,69
11:36:00	6	11,14	4,70
11:36:30	6	11,14	4,70
11:37:00	6	11,14	4,70
11:37:30	6	11,14	4,70
11:38:00	6	11,14	4,72
11:38:30	6	11,14	4,72
11:39:00	6	11,14	4,72
11:39:30	6	11,13	4,74
11:40:00	6	11,13	4,74
11:40:30	6	11,13	4,74
11:41:00	6	11,13	4,74
11:41:30	6	11,13	4,74
11:42:00	6	11,13	4,74
11:42:30	6	11,13	4,74
11:43:00	6	11,12	4,76
11:43:30	6	11,12	4,76
11:44:00	6	11,10	4,81
11:44:30	6	11,11	4,79
11:45:00	6	11,10	4,81
11:45:30	6	11,10	4,81
11:46:00	6	11,10	4,81
11:46:30	6	11,10	4,81
11:47:00	6	11,10	4,81
11:47:30	6	11,09	4,83
11:48:00	6	11,09	4,83
11:48:30	6	11,09	4,83
11:49:00	6	11,08	4,84
11:49:30	6	11,08	4,84
11:50:00	6	11,08	4,84
11:50:30	6	11,08	4,84
11:51:00	6	11,07	4,86
11:51:30	6	11,07	4,86
11:52:00	6	11,07	4,86
11:52:30	6	11,07	4,88
11:53:00	6	11,07	4,88
11:53:30	6	11,07	4,88
11:54:00	6	11,07	4,88
11:54:30	6	11,06	4,90
11:55:00	6	11,06	4,90
11:55:30	6	11,06	4,90
11:56:00	6	11,06	4,90
11:56:30	6	11,05	4,92
11:57:00	6	11,05	4,92
11:57:30	6	11,05	4,92
11:58:00	6	11,05	4,92
11:58:30	6	11,05	4,93
11:59:00	6	11,05	4,93
11:59:30	6	11,05	4,93
12:00:00	6	11,04	4,95
12:00:30	6	11,04	4,95
12:01:00	6	11,04	4,95
12:01:30	6	11,04	4,95
12:02:00	6	11,03	4,97
12:02:30	6	11,03	4,97
12:03:00	6	11,03	4,97
12:03:30	6	11,03	4,97
12:04:00	6	11,02	4,99
12:04:30	6	11,02	4,99
12:05:00	6	11,02	4,99
12:05:30	6	11,02	4,99
12:06:00	6	11,02	5,01
12:06:30	6	11,02	5,01
12:07:00	6	11,02	5,01
12:07:30	6	11,02	5,01
12:08:00	6	11,01	5,03
12:08:30	6	11,01	5,03
12:09:00	6	11,01	5,03
12:09:30	6	11,01	5,03
12:10:00	6	11,00	5,05
12:10:30	6	11,00	5,05
12:11:00	6	11,00	5,05
12:11:30	6	11,00	5,05
12:12:00	6	10,99	5,06
12:12:30	6	10,99	5,06
12:13:00	6	10,99	5,06
12:13:30	6	10,99	5,06
12:14:00	6	10,99	5,06
12:14:30	6	10,98	5,08
12:15:00	6	10,98	5,08
12:15:30	6	10,98	5,08
12:16:00	6	10,98	5,08
12:16:30	6	10,98	5,10
12:17:00	6	10,98	5,10
12:17:30	6	10,98	5,10
12:18:00	6	10,98	5,10
12:18:30	6	10,97	5,12
12:19:00	6	10,97	5,12
12:19:30	6	10,97	5,12
12:20:00	6	10,97	5,12
12:20:30	6	10,96	5,14
12:21:00	6	10,96	5,14
12:21:30	6	10,96	5,14
12:22:00	6	10,96	5,14
12:22:30	6	10,96	5,14
12:23:00	6	10,96	5,16
12:23:30	6	10,96	5,16
12:24:00	6	10,96	5,16
12:24:30	6	10,96	5,16
12:25:00	6	10,96	5,16
12:25:30	6	10,95	5,18
12:26:00	6	10,95	5,18
12:26:30	6	10,95	5,18
12:27:00	6	10,95	5,18
12:27:30	6	10,94	5,20
12:28:00	6	10,94	5,20
12:28:30	6	10,94	5,20
12:29:00	6	10,94	5,20
12:29:30	6	10,94	5,20
12:30:00	6	10,94	5,20
12:30:30	6	10,94	5,20
12:31:00	6	10,94	5,20
12:31:30	6	10,93	5,22
12:32:00	6	10,93	5,22
12:32:30	6	10,93	5,22
12:33:00	6	10,93	5,22
12:33:30	6	10,93	5,22
12:34:00	6	10,91	5,27
12:34:30	6	10,92	5,26
12:35:00	6	10,91	5,27
12:35:30	6	10,91	5,27
12:36:00	6	10,91	5,27
12:36:30	6	10,91	5,27
12:37:00	6	10,91	5,27
12:37:30	6	10,91	5,27
12:38:00	6	10,90	5,29
12:38:30	6	10,90	5,29
12:39:00	6	10,90	5,29
12:39:30	6	10,90	5,29
12:40:00	6	10,89	5,31
12:40:30	6	10,89	5,31
12:41:00	6	10,89	5,31
12:41:30	6	10,89	5,31
12:42:00	6	10,89	5,31
12:42:30	6	10,89	5,33
12:43:00	6	10,89	5,33
12:43:30	6	10,89	5,33
12:44:00	6	10,89	5,33
12:44:30	6	10,88	5,35
12:45:00	6	10,88	5,35
12:45:30	6	10,88	5,35
12:46:00	6	10,88	5,35
12:46:30	6	10,88	5,35
12:47:00	6	10,88	5,35
12:47:30	6	10,87	5,37
12:48:00	6	10,87	5,37
12:48:30	6	10,87	5,37
12:49:00	6	10,87	5,37
12:49:30	6	10,87	5,39
12:50:00	6	10,87	5,39
12:50:30	6	10,87	5,39
12:51:00	6	10,87	5,39
12:51:30	6	10,87	5,39
12:52:00	6	10,87	5,39
12:52:30	6	10,86	5,41
12:53:00	6	10,86	5,41
12:53:30	6	10,86	5,41
12:54:00	6	10,86	5,41
12:54:30	6	10,86	5,41
12:55:00	6	10,85	5,43
12:55:30	6	10,85	5,43
12:56:00	6	10,85	5,43
12:56:30	6	10,85	5,43
12:57:00	6	10,85	5,43
12:57:30	6	10,84	5,45
12:58:00	6	10,84	5,45
12:58:30	6	10,84	5,45
12:59:00	6	10,84	5,45
12:59:30	6	10,84	5,45
13:00:00	6	10,84	5,47
13:00:30	6	10,84	5,47
13:01:00	6	10,84	5,47
13:01:30	6	10,84	5,47
13:02:00	6	10,84	5,47
13:02:30	6	10,83	5,49
13:03:00	6	10,83	5,49
13:03:30	6	10,83	5,49
13:04:00	6	10,83	5,49
13:04:30	6	10,83	5,49
13:05:00	6	10,83	5,49
13:05:30	6	10,82	5,51
13:06:00	6	10,82	5,51
13:06:30	6	10,82	5,51
13:07:00	6	10,82	5,51
13:07:30	6	10,82	5,51
13:08:00	6	10,81	5,54
13:08:30	6	10,81	5,54
13:09:00	6	10,81	5,54
13:09:30	6	10,81	5,54
13:10:00	6	10,81	5,54
13:10:30	6	10,80	5,56
13:11:00	6	10,80	5,56
13:11:30	6	10,80	5,56
13:12:00	6	10,80	5,56
13:12:30	6	10,80	5,56
13:13:00	6	10,80	5,56
13:13:30	6	10,80	5,58
13:14:00	6	10,80	5,58
13:14:30	6	10,80	5,58
13:15:00	6	10,80	5,58
13:15:30	6	10,80	5,58
13:16:00	6	10,80	5,58
13:16:30	6	10,79	5,60
13:17:00	6	10,79	5,60
13:17:30	6	10,79	5,60
13:18:00	6	10,79	5,60
13:18:30	6	10,79	5,60
13:19:00	6	10,79	5,60
13:19:30	6	10,78	5,62
13:20:00	6	10,78	5,62
13:20:30	6	10,78	5,62
13:21:00	6	10,78	5,62
13:21:30	6	10,78	5,62
13:22:00	6	10,78	5,62
13:22:30	6	10,78	5,64
13:23:00	6	10,78	5,64
13:23:30	6	10,78	5,64
13:24:00	6	10,78	5,64
13:24:30	6	10,78	5,64
13:25:00	6	10,78	5,64
13:25:30	6	10,78	5,64
13:26:00	6	10,78	5,64
13:26:30	6	10,78	5,64
13:27:00	6	10,78	5,64
13:27:30	6	10,78	5,64
13:28:00	6	10,78	5,64
13:28:30	6	10,78	5,64
13:29:00	6	10,78	5,64
13:29:30	6	10,77	5,66
13:30:00	6	10,75	5,72
13:30:30	7	10,75	5,72
13:31:00	6	10,75	5,72
13:31:30	6	10,75	5,72
13:32:00	6	10,75	5,72
13:32:30	6	10,75	5,72
13:33:00	6	10,75	5,72
13:33:30	6	10,75	5,72
13:34:00	6	10,75	5,72
13:34:30	6	10,74	5,75
13:35:00	6	10,74	5,75
13:35:30	6	10,74	5,75
13:36:00	6	10,74	5,75
13:36:30	6	10,74	5,75
13:37:00	6	10,74	5,75
13:37:30	6	10,73	5,77
13:38:00	6	10,73	5,77
13:38:30	6	10,73	5,77
13:39:00	6	10,73	5,77
13:39:30	6	10,73	5,77
13:40:00	6	10,73	5,77
13:40:30	6	10,72	5,79
13:41:00	6	10,72	5,79
13:41:30	6	10,72	5,79
13:42:00	6	10,72	5,79
13:42:30	6	10,72	5,79
13:43:00	6	10,72	5,79
13:43:30	6	10,71	5,81
13:44:00	6	10,71	5,81
13:44:30	6	10,71	5,81
13:45:00	6	10,71	5,81
13:45:30	6	10,71	5,81
13:46:00	6	10,71	5,81
13:46:30	6	10,71	5,83
13:47:00	6	10,71	5,83
13:47:30	6	10,71	5,83
13:48:00	6	10,71	5,83
13:48:30	6	10,71	5,83
13:49:00	6	10,71	5,83
13:49:30	6	10,70	5,85
13:50:00	6	10,70	5,85
13:50:30	6	10,70	5,85
13:51:00	6	10,70	5,85
13:51:30	6	10,70	5,85
13:52:00	6	10,70	5,85
13:52:30	6	10,70	5,85
13:53:00	6	10,69	5,87
13:53:30	6	10,69	5,87
13:54:00	6	10,69	5,87
13:54:30	6	10,69	5,87
13:55:00	6	10,69	5,87
13:55:30	6	10,69	5,87
13:56:00	6	10,69	5,90
13:56:30	6	10,69	5,90
13:57:00	6	10,69	5,90
13:57:30	6	10,69	5,90
13:58:00	6	10,69	5,90
13:58:30	6	10,69	5,90
13:59:00	6	10,68	5,92
13:59:30	6	10,68	5,92
14:00:00	6	10,68	5,92
14:00:30	6	10,68	5,92
14:01:00	6	10,68	5,92
14:01:30	6	10,68	5,92
14:02:00	6	10,68	5,92
14:02:30	6	10,67	5,94
14:03:00	6	10,67	5,94
14:03:30	6	10,67	5,94
14:04:00	6	10,67	5,94
14:04:30	6	10,67	5,94
14:05:00	6	10,67	5,94
14:05:30	6	10,67	5,94
14:06:00	6	10,67	5,94
14:06:30	6	10,66	5,96
14:07:00	6	10,66	5,96
14:07:30	6	10,66	5,96
14:08:00	6	10,66	5,96
14:08:30	6	10,66	5,96
14:09:00	6	10,66	5,96
14:09:30	6	10,66	5,99
14:10:00	6	10,66	5,99
14:10:30	6	10,66	5,99
14:11:00	6	10,66	5,99
14:11:30	6	10,66	5,99
14:12:00	6	10,66	5,99
14:12:30	6	10,66	5,99
14:13:00	6	10,65	6,01
14:13:30	6	10,65	6,01
14:14:00	6	10,65	6,01
14:14:30	6	10,65	6,01
14:15:00	6	10,65	6,01
14:15:30	6	10,65	6,01
14:16:00	6	10,65	6,01
14:16:30	6	10,65	6,01
14:17:00	6	10,64	6,03
14:17:30	6	10,64	6,03
14:18:00	6	10,64	6,03
14:18:30	6	10,64	6,03
14:19:00	6	10,64	6,03
14:19:30	6	10,64	6,03
14:20:00	6	10,64	6,03
14:20:30	6	10,64	6,03
14:21:00	6	10,64	6,03
14:21:30	6	10,64	6,03
14:22:00	6	10,64	6,03
14:22:30	6	10,64	6,03
14:23:00	6	10,64	6,03
14:23:30	6	10,62	6,10
14:24:00	6	10,62	6,10
14:24:30	6	10,62	6,10
14:25:00	6	10,62	6,10
14:25:30	6	10,62	6,10
14:26:00	6	10,62	6,10
14:26:30	6	10,62	6,10
14:27:00	6	10,62	6,10
14:27:30	6	10,62	6,10
14:28:00	6	10,61	6,12
14:28:30	6	10,61	6,12
14:29:00	6	10,61	6,12
14:29:30	6	10,61	6,12
14:30:00	6	10,61	6,12
14:30:30	6	10,61	6,12
14:31:00	6	10,61	6,12
14:31:30	6	10,60	6,14
14:32:00	6	10,60	6,14
14:32:30	6	10,60	6,14
14:33:00	6	10,60	6,14
14:33:30	6	10,60	6,14
14:34:00	6	10,60	6,14
14:34:30	6	10,60	6,14
14:35:00	6	10,60	6,17
14:35:30	6	10,60	6,17
14:36:00	6	10,60	6,17
14:36:30	6	10,60	6,17
14:37:00	6	10,60	6,17
14:37:30	6	10,60	6,17
14:38:00	6	10,60	6,17
14:38:30	6	10,59	6,19
14:39:00	6	10,59	6,19
14:39:30	6	10,59	6,19
14:40:00	6	10,59	6,19
14:40:30	6	10,59	6,19
14:41:00	6	10,59	6,19
14:41:30	6	10,59	6,19
14:42:00	6	10,58	6,21
14:42:30	6	10,58	6,21
14:43:00	6	10,58	6,21
14:43:30	6	10,58	6,21
14:44:00	6	10,58	6,21
14:44:30	6	10,58	6,21
14:45:00	6	10,58	6,21
14:45:30	6	10,58	6,21
14:46:00	6	10,57	6,24
14:46:30	6	10,57	6,24
14:47:00	6	10,57	6,24
14:47:30	6	10,57	6,24
14:48:00	6	10,57	6,24
14:48:30	6	10,57	6,24
14:49:00	6	10,57	6,24
14:49:30	6	10,57	6,24
14:50:00	6	10,57	6,26
14:50:30	6	10,57	6,26
14:51:00	6	10,57	6,26
14:51:30	6	10,57	6,26
14:52:00	6	10,57	6,26
14:52:30	6	10,57	6,26
14:53:00	6	10,57	6,26
14:53:30	6	10,56	6,28
14:54:00	6	10,56	6,28
14:54:30	6	10,56	6,28
14:55:00	6	10,56	6,28
14:55:30	6	10,56	6,28
14:56:00	6	10,56	6,28
14:56:30	6	10,56	6,28
14:57:00	6	10,56	6,28
14:57:30	6	10,55	6,31
14:58:00	6	10,55	6,31
14:58:30	6	10,55	6,31
14:59:00	6	10,55	6,31
14:59:30	6	10,55	6,31
15:00:00	6	10,55	6,31
15:00:30	6	10,55	6,31
15:01:00	6	10,55	6,31
15:01:30	6	10,54	6,33
15:02:00	6	10,54	6,33
15:02:30	6	10,54	6,33
15:03:00	6	10,54	6,33
15:03:30	6	10,54	6,33
15:04:00	6	10,54	6,33
15:04:30	6	10,54	6,33
15:05:00	6	10,54	6,33
