Repository: ProgWizer/parser

File: project-root/data/Data Acquisition/Data Acquisition/2020 year (143)/20-106.txt (part 1 of 2)
--Test Summary--
Full Path and File Name	
Instrument Name	SGSA/UCA
Instrument Type	Model 5265 SGSA/UCA
Instrument Serial Number	
Test Start Date	23.06.2020
Test Start Time	13:32:07
Test Stop Date	
Test Stop Time	
Test Length	
Final Sample Time Offset	
Controller Schedule Name	
Sampling Period	30 seconds
Comments	
Information	WellID	
Information	Customer	
Information	EngName	
Information	CementClass	G
Information	CementMfr	
Information	Additives	100G+120GVVS+0.5CFL-450+0.15DPC+0.4ËÊ
Information	Density	1900
Information	BHCT	
Information	BHST	
Information	FluidLoss	
Information	JobType	
Calculated Value	CS_50	2:48:30
Calculated Value	CS_500	3:32:30
Calculated Value	SGS_Initial	0:53:30
Calculated Value	SGS_Final	2:24:30
Calculated Value	CS_Time8h	5,78 MPa
Calculated Value	CS_Time12h	5,89 MPa
Calculated Value	Time_SGS_100lb/100ft2	0:18:30
Calculated Value	Time_SGS_500lb/100ft2	1:41:00
Calculated Value	CS_Time24h	N/A
Calculated Value	CS_Time48h	N/A
Calculated Curve	Compressive Strength	Compressive strength type B (more than 14 lb/gal)
Calculated Curve	Static Gel Strength	Static gel strength
Initial Temperature (°C)	27 °C
Initial Pressure (psi)	3666 psi
Initial Transit Time (microsec/in)	15,92 microsec/in
Initial Gel Value	5573
Initial Compressive Strength (MPa)	0,00 MPa
Initial Static Gel Strength (lb/100ft2)	75,0 lb/100ft2
--Data--
Time (HH:MM:SS)	Temperature (°C)	Pressure (psi)	Transit Time (microsec/in)	Gel Value	Compressive Strength (MPa)	Static Gel Strength (lb/100ft2)
0:00:00	27	3666	15,92	5573	0,00	75,0
0:00:30	27	3648	15,93	5567	0,00	75,7
0:01:00	27	3631	15,93	5563	0,00	76,4
0:01:30	27	3613	15,93	5555	0,00	77,1
0:02:00	27	3596	15,94	5547	0,00	77,8
0:02:30	27	3579	15,94	5546	0,00	78,5
0:03:00	27	3562	15,95	5540	0,00	79,2
0:03:30	27	3546	15,95	5529	0,00	79,9
0:04:00	27	3529	15,95	5526	0,00	80,6
0:04:30	27	3513	15,96	5520	0,00	81,3
0:05:00	27	3497	15,96	5517	0,00	82,0
0:05:30	27	3483	15,96	5507	0,00	82,7
0:06:00	27	3469	15,96	5493	0,00	83,4
0:06:30	26	3451	15,97	5493	0,00	84,1
0:07:00	26	3431	15,97	5490	0,00	84,8
0:07:30	26	3409	15,98	5482	0,00	85,5
0:08:00	26	3388	15,98	5475	0,00	86,2
0:08:30	26	3367	15,98	5471	0,00	86,9
0:09:00	26	3348	15,99	5465	0,00	87,6
0:09:30	26	3330	15,99	5457	0,00	88,3
0:10:00	26	3312	16,00	5456	0,00	89,0
0:10:30	26	3295	16,00	5452	0,00	89,7
0:11:00	26	3279	16,00	5443	0,00	90,4
0:11:30	26	3263	16,01	5434	0,00	91,1
0:12:00	26	3248	16,01	5431	0,00	91,8
0:12:30	26	3233	16,02	5425	0,00	92,5
0:13:00	26	3218	16,02	5419	0,00	93,2
0:13:30	26	3203	16,03	5416	0,00	93,9
0:14:00	26	3189	16,03	5413	0,00	94,6
0:14:30	26	3175	16,03	5407	0,00	95,3
0:15:00	26	3162	16,04	5405	0,00	96,0
0:15:30	26	3148	16,04	5400	0,00	96,7
0:16:00	26	3135	16,05	5389	0,00	97,4
0:16:30	26	3122	16,04	5390	0,00	98,1
0:17:00	26	3110	16,05	5382	0,00	98,8
0:17:30	26	3099	16,05	5377	0,00	99,5
0:18:00	26	3088	16,06	5377	0,00	100,2
0:18:30	25	3073	16,06	5365	0,00	100,9
0:19:00	25	3055	16,07	5363	0,00	101,6
0:19:30	25	3038	16,07	5362	0,00	102,3
0:20:00	25	3020	16,07	5358	0,00	103,0
0:20:30	25	3004	16,08	5353	0,00	103,7
0:21:00	25	2988	16,08	5355	0,00	104,4
0:21:30	25	2974	16,09	5348	0,00	105,1
0:22:00	25	2960	16,09	5346	0,00	105,8
0:22:30	25	2946	16,09	5340	0,00	106,5
0:23:00	25	2934	16,10	5338	0,00	107,2
0:23:30	25	3583	16,10	5329	0,00	107,9
0:24:00	25	3548	16,05	5345	0,00	108,6
0:24:30	25	3522	16,04	5338	0,00	109,3
0:25:00	25	3499	16,04	5331	0,00	110,0
0:25:30	25	3480	16,04	5331	0,00	110,7
0:26:00	25	3461	16,04	5317	0,00	111,4
0:26:30	25	3443	16,04	5315	0,00	112,1
0:27:00	25	3424	16,05	5309	0,00	112,9
0:27:30	25	3409	16,05	5307	0,00	113,6
0:28:00	25	3396	16,05	5300	0,00	114,3
0:28:30	25	3382	16,06	5301	0,00	115,0
0:29:00	24	3998	16,06	5294	0,00	115,7
0:29:30	24	3965	16,02	5314	0,00	116,4
0:30:00	24	3939	16,00	5316	0,00	117,1
0:30:30	24	3916	16,00	5306	0,00	117,8
0:31:00	24	4437	15,97	5316	0,00	118,5
0:31:30	24	4423	15,95	5316	0,00	119,2
0:32:00	24	4409	15,94	5308	0,00	119,9
0:32:30	24	4394	15,94	5304	0,00	120,6
0:33:00	24	4381	15,94	5292	0,00	121,3
0:33:30	24	4366	15,95	5291	0,00	122,0
0:34:00	24	4346	15,95	5281	0,00	122,7
0:34:30	24	4325	15,96	5269	0,00	123,4
0:35:00	24	4305	15,96	5269	0,00	124,1
0:35:30	24	4289	15,97	5263	0,00	124,8
0:36:00	24	4274	15,97	5260	0,00	125,5
0:36:30	24	4259	15,97	5250	0,00	126,2
0:37:00	24	4245	15,98	5245	0,00	126,9
0:37:30	24	4620	15,98	5231	0,00	127,6
0:38:00	24	4613	15,96	5259	0,00	128,3
0:38:30	24	4604	15,95	5252	0,00	129,0
0:39:00	24	4595	15,95	5240	0,00	129,7
0:39:30	24	4584	15,95	5230	0,00	130,4
0:40:00	24	4569	15,95	5221	0,00	131,1
0:40:30	23	4552	15,95	5219	0,00	131,8
0:41:00	23	4536	15,96	5214	0,00	132,5
0:41:30	23	4521	15,96	5211	0,00	133,2
0:42:00	23	4508	15,97	5201	0,00	133,9
0:42:30	23	4494	15,97	5196	0,00	134,6
0:43:00	23	4480	15,97	5191	0,00	135,3
0:43:30	23	4468	15,98	5176	0,00	136,0
0:44:00	23	4452	15,98	5181	0,00	136,7
0:44:30	23	4437	15,99	5170	0,00	137,4
0:45:00	23	4433	15,99	5170	0,00	138,1
0:45:30	23	4418	15,99	5155	0,00	138,8
0:46:00	23	4408	16,00	5150	0,00	139,5
0:46:30	23	4398	16,00	5144	0,00	140,2
0:47:00	23	4388	16,01	5150	0,00	140,9
0:47:30	23	4379	16,01	5145	0,00	141,6
0:48:00	23	4362	16,01	5137	0,00	142,3
0:48:30	23	4347	16,02	5140	0,00	143,0
0:49:00	23	4335	16,02	5133	0,00	143,7
0:49:30	23	4317	16,02	5133	0,00	144,4
0:50:00	22	4310	16,03	5132	0,00	145,1
0:50:30	22	4296	16,03	5123	0,00	145,8
0:51:00	22	4284	16,04	5119	0,00	146,5
0:51:30	22	4275	16,04	5120	0,00	147,2
0:52:00	22	4264	16,05	5120	0,00	147,9
0:52:30	22	4250	16,05	5112	0,00	148,6
0:53:00	22	4245	16,05	5108	0,00	149,3
0:53:30	22	4234	16,06	5110	0,00	150,0
0:54:00	22	4226	16,06	5116	0,00	151,5
0:54:30	22	4214	16,06	5104	0,00	148,5
0:55:00	22	4203	16,07	5112	0,00	150,5
0:55:30	22	4193	16,07	5112	0,00	150,4
0:56:00	22	4181	16,07	5115	0,00	151,4
0:56:30	22	4166	16,07	5121	0,00	152,8
0:57:00	22	4149	16,08	5116	0,00	151,6
0:57:30	22	4131	16,08	5120	0,00	152,6
0:58:00	22	4114	16,08	5128	0,00	154,6
0:58:30	22	4098	16,09	5131	0,00	155,4
0:59:00	22	4083	16,09	5134	0,00	156,2
0:59:30	22	4068	16,10	5135	0,00	156,5
1:00:00	22	4054	16,10	5137	0,00	157,0
1:00:30	22	4040	16,11	5144	0,00	159,0
1:01:00	22	4028	16,11	5151	0,00	160,9
1:01:30	22	4015	16,11	5152	0,00	161,0
1:02:00	22	4003	16,12	5161	0,00	163,3
1:02:30	22	3990	16,13	5169	0,00	165,6
1:03:00	22	3979	16,13	5175	0,00	167,3
1:03:30	22	3967	16,13	5185	0,00	170,1
1:04:00	22	3957	16,13	5184	0,00	169,8
1:04:30	22	3947	16,14	5194	0,00	172,5
1:05:00	22	3936	16,14	5194	0,00	172,5
1:05:30	21	3923	16,14	5205	0,00	175,5
1:06:00	21	3907	16,15	5221	0,00	180,1
1:06:30	21	3891	16,15	5224	0,00	180,9
1:07:00	21	3875	16,16	5232	0,00	183,1
1:07:30	21	3860	16,16	5235	0,00	184,1
1:08:00	21	3846	16,16	5245	0,00	187,0
1:08:30	21	3833	16,17	5258	0,00	190,7
1:09:00	21	3819	16,17	5259	0,00	191,0
1:09:30	21	3807	16,17	5270	0,00	194,2
1:10:00	21	3795	16,17	5282	0,00	197,8
1:10:30	21	3783	16,18	5286	0,00	198,9
1:11:00	21	3772	16,18	5295	0,00	201,7
1:11:30	21	3760	16,18	5308	0,00	205,5
1:12:00	21	3750	16,18	5311	0,00	206,3
1:12:30	21	3739	16,18	5326	0,00	211,0
1:13:00	21	3731	16,19	5347	0,00	217,2
1:13:30	21	3722	16,19	5345	0,00	216,9
1:14:00	21	3711	16,19	5355	0,00	219,9
1:14:30	21	3696	16,20	5367	0,00	223,7
1:15:00	20	3680	16,20	5385	0,00	229,4
1:15:30	20	3665	16,20	5397	0,00	233,3
1:16:00	20	3650	16,21	5406	0,00	236,3
1:16:30	20	3636	16,21	5421	0,00	241,0
1:17:00	20	3623	16,21	5434	0,00	245,4
1:17:30	20	3610	16,22	5449	0,00	250,4
1:18:00	20	3598	16,22	5460	0,00	254,0
1:18:30	20	3587	16,22	5467	0,00	256,3
1:19:00	20	3575	16,23	5479	0,00	260,4
1:19:30	20	3564	16,23	5499	0,00	267,5
1:20:00	20	3554	16,23	5505	0,00	269,6
1:20:30	20	3544	16,23	5520	0,00	274,7
1:21:00	20	3535	16,23	5540	0,00	281,9
1:21:30	20	3527	16,24	5546	0,00	284,3
1:22:00	20	3518	16,24	5558	0,00	288,7
1:22:30	20	3508	16,24	5578	0,00	295,8
1:23:00	20	3495	16,24	5587	0,00	299,2
1:23:30	20	3480	16,24	5604	0,00	305,6
1:24:00	20	3465	16,25	5613	0,00	309,1
1:24:30	20	3451	16,24	5624	0,00	313,2
1:25:00	19	3438	16,24	5644	0,00	321,0
1:25:30	19	3425	16,25	5652	0,00	324,1
1:26:00	19	3413	16,25	5662	0,00	328,2
1:26:30	19	3402	16,25	5681	0,00	335,7
1:27:00	19	3391	16,26	5694	0,00	341,1
1:27:30	19	3380	16,26	5703	0,00	344,6
1:28:00	19	3370	16,26	5718	0,00	351,0
1:28:30	19	3359	16,26	5733	0,00	357,3
1:29:00	20	3349	16,26	5743	0,00	361,1
1:29:30	20	3340	16,26	5759	0,00	368,2
1:30:00	19	3332	16,26	5769	0,00	372,2
1:30:30	19	3323	16,26	5785	0,00	379,4
1:31:00	19	3312	16,26	5796	0,00	384,3
1:31:30	19	3299	16,27	5811	0,00	390,9
1:32:00	19	3284	16,27	5823	0,00	396,1
1:32:30	19	3271	16,27	5836	0,00	401,7
1:33:00	19	3257	16,27	5849	0,00	408,0
1:33:30	19	3245	16,27	5862	0,00	413,8
1:34:00	19	3233	16,27	5870	0,00	417,4
1:34:30	19	3222	16,27	5881	0,00	422,8
1:35:00	19	3211	16,27	5893	0,00	428,3
1:35:30	19	3201	16,27	5909	0,00	435,7
1:36:00	19	3190	16,27	5920	0,00	441,3
1:36:30	19	3180	16,27	5934	0,00	447,9
1:37:00	19	3171	16,27	5949	0,00	455,2
1:37:30	19	3163	16,27	5957	0,00	459,4
1:38:00	19	3154	16,27	5975	0,00	468,5
1:38:30	19	3143	16,27	5988	0,00	474,8
1:39:00	18	3130	16,27	6003	0,00	482,4
1:39:30	18	3115	16,27	6014	0,00	488,0
1:40:00	18	3102	16,27	6022	0,00	492,1
1:40:30	18	3089	16,27	6038	0,00	500,6
1:41:00	18	3077	16,27	6050	0,00	507,0
1:41:30	18	3065	16,27	6061	0,00	513,3
1:42:00	18	3054	16,27	6072	0,00	518,9
1:42:30	18	3701	16,27	6087	0,00	526,9
1:43:00	18	3677	16,23	6040	0,00	501,6
1:43:30	18	3661	16,21	6059	0,00	512,0
1:44:00	18	3649	16,20	6079	0,00	522,6
1:44:30	18	3639	16,19	6093	0,00	530,3
1:45:00	18	3628	16,19	6107	0,00	538,4
1:45:30	18	3617	16,19	6123	0,00	547,3
1:46:00	18	3602	16,19	6137	0,00	555,2
1:46:30	18	3586	16,18	6156	0,00	565,8
1:47:00	18	3570	16,18	6170	0,00	573,9
1:47:30	18	4039	16,16	6178	0,00	578,6
1:48:00	18	4039	16,14	6161	0,00	569,0
1:48:30	18	4027	16,13	6180	0,00	579,8
1:49:00	18	4018	16,13	6196	0,00	589,8
1:49:30	18	4007	16,12	6207	0,00	596,3
1:50:00	18	4000	16,12	6223	0,00	605,8
1:50:30	18	3990	16,11	6233	0,00	612,2
1:51:00	18	3984	16,11	6250	0,00	622,3
1:51:30	18	3976	16,11	6266	0,00	632,7
1:52:00	18	3970	16,10	6277	0,00	639,6
1:52:30	17	3961	16,10	6295	0,00	650,7
1:53:00	17	3954	16,10	6309	0,00	659,9
1:53:30	17	3941	16,09	6320	0,00	667,3
1:54:00	17	3930	16,09	6336	0,00	677,8
1:54:30	17	3918	16,09	6346	0,00	684,2
1:55:00	17	3906	16,09	6360	0,00	693,6
1:55:30	17	3897	16,09	6371	0,00	701,3
1:56:00	17	3887	16,09	6378	0,00	705,9
1:56:30	17	3877	16,08	6388	0,00	713,1
1:57:00	17	3867	16,08	6399	0,00	720,4
1:57:30	17	3858	16,08	6411	0,00	728,8
1:58:00	17	3851	16,07	6422	0,00	737,1
1:58:30	17	3844	16,07	6436	0,00	747,0
1:59:00	17	3839	16,07	6451	0,00	757,3
1:59:30	17	3831	16,06	6462	0,00	765,4
2:00:00	17	3821	16,06	6476	0,00	775,8
2:00:30	17	3807	16,05	6487	0,00	784,3
2:01:00	16	3791	16,05	6500	0,00	794,2
2:01:30	16	3774	16,04	6509	0,00	800,8
2:02:00	16	3759	16,04	6525	0,00	812,6
2:02:30	16	3744	16,04	6536	0,00	821,3
2:03:00	16	3729	16,03	6545	0,00	828,1
2:03:30	16	3714	16,02	6556	0,00	836,9
2:04:00	16	3701	16,02	6571	0,00	848,4
2:04:30	16	3688	16,01	6580	0,00	856,1
2:05:00	16	3674	16,01	6590	0,00	864,0
2:05:30	16	3662	16,01	6602	0,00	874,0
2:06:00	16	3651	16,00	6616	0,00	885,1
2:06:30	16	3640	16,00	6629	0,00	895,9
2:07:00	16	3627	15,99	6638	0,00	903,1
2:07:30	16	3613	15,99	6649	0,00	912,7
2:08:00	16	3597	15,98	6662	0,00	923,9
2:08:30	16	3580	15,98	6671	0,00	931,8
2:09:00	16	3564	15,97	6684	0,00	942,3
2:09:30	16	3548	15,97	6694	0,00	951,3
2:10:00	16	3534	15,96	6706	0,00	962,3
2:10:30	16	3519	15,96	6717	0,00	971,7
2:11:00	16	3505	15,95	6726	0,00	980,0
2:11:30	16	3492	15,95	6740	0,00	992,2
2:12:00	16	3479	15,94	6748	0,00	999,7
2:12:30	16	3467	15,93	6761	0,00	1011,3
2:13:00	16	3455	15,92	6773	0,00	1022,3
2:13:30	16	3443	15,92	6781	0,00	1030,2
2:14:00	16	3430	15,91	6796	0,00	1044,1
2:14:30	15	3416	15,90	6809	0,01	1056,1
2:15:00	15	3400	15,90	6816	0,01	1062,9
2:15:30	15	3383	15,89	6829	0,01	1076,0
2:16:00	15	3367	15,88	6842	0,01	1088,3
2:16:30	15	3351	15,88	6848	0,01	1094,8
2:17:00	15	3336	15,87	6866	0,02	1111,7
2:17:30	15	3321	15,86	6872	0,02	1117,9
2:18:00	15	3307	15,85	6884	0,02	1130,3
2:18:30	15	3293	15,85	6890	0,02	1136,6
2:19:00	15	3280	15,84	6901	0,03	1147,1
2:19:30	15	3266	15,83	6910	0,03	1157,3
2:20:00	15	3255	15,82	6923	0,03	1170,2
2:20:30	15	3243	15,82	6931	0,03	1178,2
2:21:00	15	3230	15,81	6945	0,04	1193,4
2:21:30	15	3217	15,80	6956	0,04	1205,2
2:22:00	15	3202	15,79	6970	0,04	1220,7
2:22:30	15	3185	15,78	6976	0,05	1227,1
2:23:00	15	3168	15,77	6992	0,05	1243,7
2:23:30	15	3152	15,76	7002	0,05	1255,4
2:24:00	15	3137	15,75	7011	0,05	1265,0
2:24:30	14	3122	15,74	7020	0,06	1275,0
2:25:00	14	3108	15,73	7035	0,06	
2:25:30	14	3093	15,72	7047	0,06	
2:26:00	14	3079	15,71	7056	0,07	
2:26:30	15	3065	15,71	7064	0,07	
2:27:00	15	3052	15,70	7075	0,07	
2:27:30	15	3040	15,69	7087	0,08	
2:28:00	14	3027	15,68	7100	0,08	
2:28:30	14	3014	15,66	7107	0,09	
2:29:00	14	3000	15,65	7120	0,09	
2:29:30	14	2984	15,64	7127	0,09	
2:30:00	14	2968	15,63	7142	0,10	
2:30:30	14	2951	15,62	7151	0,10	
2:31:00	14	2935	15,61	7160	0,10	
2:31:30	14	2919	15,59	7171	0,11	
2:32:00	14	2903	15,58	7182	0,11	
2:32:30	14	2888	15,57	7190	0,12	
2:33:00	14	2873	15,56	7200	0,12	
2:33:30	14	2859	15,54	7208	0,13	
2:34:00	14	2845	15,53	7217	0,13	
2:34:30	14	2833	15,52	7229	0,14	
2:35:00	14	2819	15,51	7240	0,14	
2:35:30	14	2806	15,50	7247	0,14	
2:36:00	14	2791	15,48	7256	0,15	
2:36:30	14	2775	15,47	7267	0,15	
2:37:00	13	2758	15,45	7276	0,16	
2:37:30	13	2741	15,44	7284	0,17	
2:38:00	13	2724	15,42	7292	0,17	
2:38:30	13	2708	15,41	7301	0,17	
2:39:00	13	2692	15,40	7310	0,18	
2:39:30	13	2676	15,38	7317	0,19	
2:40:00	13	3991	15,37	7324	0,19	
2:40:30	13	3931	15,33	7276	0,21	
2:41:00	13	3908	15,27	7296	0,23	
2:41:30	13	3887	15,24	7307	0,24	
2:42:00	13	3865	15,21	7318	0,25	
2:42:30	13	3844	15,19	7327	0,26	
2:43:00	13	3821	15,17	7335	0,27	
2:43:30	13	3797	15,15	7343	0,28	
2:44:00	13	3773	15,13	7355	0,29	
2:44:30	13	3749	15,12	7364	0,29	
2:45:00	13	3727	15,10	7373	0,30	
2:45:30	13	3705	15,08	7377	0,31	
2:46:00	13	3683	15,06	7386	0,32	
2:46:30	13	3663	15,04	7397	0,33	
2:47:00	13	3643	15,02	7406	0,33	
2:47:30	13	3625	15,00	7411	0,34	
2:48:00	13	3607	14,98	7420	0,35	
2:48:30	13	3589	14,96	7428	0,36	
2:49:00	13	3570	14,94	7438	0,37	
2:49:30	13	3550	14,92	7446	0,38	
2:50:00	12	3530	14,90	7453	0,39	
2:50:30	12	3508	14,88	7457	0,40	
2:51:00	12	3485	14,86	7468	0,41	
2:51:30	12	3463	14,84	7474	0,42	
2:52:00	12	3443	14,82	7481	0,42	
2:52:30	12	3422	14,80	7489	0,43	
2:53:00	12	3400	14,77	7499	0,45	
2:53:30	12	3380	14,75	7507	0,46	
2:54:00	12	3360	14,73	7509	0,47	
2:54:30	12	3340	14,71	7519	0,48	
2:55:00	12	3321	14,68	7524	0,49	
2:55:30	12	3300	14,66	7530	0,50	
2:56:00	12	3279	14,63	7541	0,51	
2:56:30	12	3257	14,61	7548	0,53	
2:57:00	12	3235	14,58	7554	0,54	
2:57:30	12	3211	14,56	7559	0,55	
2:58:00	12	3187	14,53	7567	0,56	
2:58:30	12	3163	14,51	7571	0,58	
2:59:00	12	3139	14,48	7580	0,59	
2:59:30	12	3116	14,45	7583	0,61	
3:00:00	12	3093	14,43	7593	0,62	
3:00:30	12	3070	14,40	7598	0,63	
3:01:00	12	3048	14,37	7607	0,65	
3:01:30	12	3026	14,35	7615	0,67	
3:02:00	12	3003	14,32	7621	0,68	
3:02:30	11	2980	14,30	7623	0,69	
3:03:00	11	2955	14,27	7629	0,71	
3:03:30	11	2931	14,24	7635	0,73	
3:04:00	11	3586	14,21	7638	0,74	
3:04:30	11	3539	14,17	7621	0,77	
3:05:00	11	3507	14,13	7633	0,80	
3:05:30	11	3476	14,08	7638	0,82	
3:06:00	11	3446	14,05	7643	0,84	
3:06:30	11	3415	14,01	7653	0,87	
3:07:00	11	3386	13,98	7655	0,89	
3:07:30	11	3357	13,94	7661	0,91	
3:08:00	11	3327	13,91	7664	0,94	
3:08:30	11	3295	13,87	7670	0,96	
3:09:00	11	3264	13,83	7675	0,98	
3:09:30	11	3231	13,79	7679	1,01	
3:10:00	11	3198	13,76	7681	1,04	
3:10:30	11	3164	13,72	7681	1,07	
3:11:00	11	3129	13,68	7686	1,10	
3:11:30	11	3093	13,64	7687	1,13	
3:12:00	11	3058	13,59	7691	1,16	
3:12:30	11	3703	13,55	7689	1,19	
3:13:00	11	3649	13,49	7673	1,24	
3:13:30	11	3610	13,43	7678	1,29	
3:14:00	11	3571	13,38	7678	1,33	
3:14:30	11	3530	13,33	7677	1,37	
3:15:00	10	3490	13,28	7677	1,42	
3:15:30	10	3447	13,22	7678	1,46	
3:16:00	10	3404	13,17	7675	1,51	
3:16:30	10	3360	13,11	7672	1,56	
3:17:00	10	3314	13,06	7667	1,61	
3:17:30	10	3266	13,00	7668	1,67	
3:18:00	10	3217	12,95	7664	1,72	
3:18:30	10	3167	12,89	7665	1,78	
3:19:00	10	3116	12,83	7666	1,84	
3:19:30	10	3063	12,77	7666	1,90	
3:20:00	10	3683	12,71	7654	1,97	
3:20:30	10	3625	12,64	7663	2,05	
3:21:00	10	3566	12,58	7668	2,12	
3:21:30	10	3506	12,52	7672	2,19	
3:22:00	10	3446	12,46	7682	2,26	
3:22:30	10	3382	12,41	7687	2,33	
3:23:00	10	3317	12,36	7695	2,39	
3:23:30	10	3250	12,31	7702	2,46	
3:24:00	10	3181	12,26	7711	2,53	
3:24:30	10	3111	12,21	7722	2,59	
3:25:00	9	3039	12,19	7723	2,62	
3:25:30	9	3649	12,14	7732	2,68	
3:26:00	9	3570	12,09	7731	2,77	
3:26:30	9	3492	12,04	7740	2,84	
3:27:00	9	3413	11,99	7748	2,91	
3:27:30	9	3338	11,95	7759	2,97	
3:28:00	9	3263	11,92	7768	3,03	
3:28:30	9	3189	11,88	7776	3,09	
3:29:00	9	3115	11,85	7786	3,14	
3:29:30	9	3041	11,82	7793	3,19	
3:30:00	9	2967	11,78	7803	3,25	
3:30:30	9	2893	11,75	7810	3,30	
3:31:00	9	3517	11,72	7786	3,36	
3:31:30	9	3439	11,68	7806	3,43	
3:32:00	9	3363	11,65	7817	3,48	
3:32:30	9	3288	11,62	7821	3,53	
3:33:00	9	3215	11,60	7829	3,57	
3:33:30	9	3144	11,57	7835	3,62	
3:34:00	9	3075	11,55	7844	3,66	
3:34:30	9	3710	11,53	7850	3,70	
3:35:00	9	3638	11,50	7830	3,76	
3:35:30	9	3572	11,47	7837	3,81	
3:36:00	9	3508	11,45	7846	3,85	
3:36:30	9	3447	11,44	7851	3,89	
3:37:00	8	3387	11,42	7856	3,92	
3:37:30	8	3330	11,40	7862	3,95	
3:38:00	8	3274	11,39	7865	3,98	
3:38:30	8	3220	11,37	7871	4,02	
3:39:00	8	3169	11,36	7874	4,05	
3:39:30	8	3120	11,34	7879	4,07	
3:40:00	8	3072	11,33	7882	4,10	
3:40:30	8	3027	11,32	7885	4,12	
3:41:00	8	3691	11,31	7834	4,15	
3:41:30	8	3644	11,29	7856	4,20	
3:42:00	8	3600	11,27	7865	4,24	
3:42:30	8	3558	11,25	7871	4,27	
3:43:00	8	3518	11,24	7876	4,29	
3:43:30	8	3480	11,23	7880	4,31	
3:44:00	8	3443	11,23	7885	4,33	
3:44:30	8	3408	11,22	7888	4,35	
3:45:00	8	3376	11,21	7888	4,37	
3:45:30	8	3344	11,20	7892	4,39	
3:46:00	8	3314	11,19	7895	4,41	
3:46:30	8	3284	11,18	7900	4,43	
3:47:00	8	3256	11,18	7901	4,44	
3:47:30	8	3229	11,17	7899	4,46	
3:48:00	8	3203	11,16	7903	4,48	
3:48:30	8	3178	11,15	7907	4,49	
3:49:00	8	3154	11,15	7910	4,51	
3:49:30	8	3132	11,14	7911	4,52	
3:50:00	8	3110	11,13	7912	4,54	
3:50:30	8	3090	11,13	7916	4,55	
3:51:00	8	3069	11,12	7917	4,56	
3:51:30	8	3050	11,12	7920	4,58	
3:52:00	8	3030	11,11	7920	4,59	
3:52:30	8	3011	11,11	7922	4,61	
3:53:00	8	2993	11,10	7926	4,62	
3:53:30	8	2975	11,09	7926	4,64	
3:54:00	8	2956	11,09	7929	4,65	
3:54:30	8	2939	11,08	7930	4,67	
3:55:00	8	2922	11,07	7929	4,68	
3:55:30	8	2905	11,07	7933	4,70	
3:56:00	8	3612	11,06	7851	4,72	
3:56:30	8	3592	11,05	7878	4,74	
3:57:00	8	3574	11,04	7885	4,76	
3:57:30	8	3559	11,03	7890	4,78	
3:58:00	8	3545	11,03	7894	4,79	
3:58:30	8	3531	11,02	7897	4,80	
3:59:00	8	3517	11,02	7901	4,81	
3:59:30	8	3503	11,01	7904	4,83	
4:00:00	8	3489	11,01	7907	4,84	
4:00:30	8	3476	11,00	7906	4,85	
4:01:00	8	3462	11,00	7908	4,86	
4:01:30	8	3449	11,00	7911	4,87	
4:02:00	8	3436	10,99	7913	4,88	
4:02:30	8	3424	10,99	7913	4,89	
4:03:00	8	3413	10,98	7913	4,90	
4:03:30	8	3403	10,98	7917	4,92	
4:04:00	8	3393	10,97	7915	4,93	
4:04:30	8	3383	10,97	7919	4,94	
4:05:00	8	3374	10,96	7919	4,96	
4:05:30	8	3364	10,96	7923	4,97	
4:06:00	8	3355	10,95	7923	4,98	
4:06:30	8	3345	10,95	7924	4,98	
4:07:00	8	3335	10,95	7926	4,99	
4:07:30	8	3325	10,94	7928	5,00	
4:08:00	8	3315	10,94	7927	5,01	
4:08:30	8	3306	10,94	7930	5,02	
4:09:00	8	3296	10,94	7930	5,02	
4:09:30	8	3288	10,93	7928	5,02	
4:10:00	8	3279	10,93	7928	5,03	
4:10:30	8	3271	10,93	7929	5,04	
4:11:00	8	3265	10,93	7932	5,05	
4:11:30	8	3258	10,92	7931	5,05	
4:12:00	8	3251	10,92	7931	5,06	
4:12:30	8	3244	10,92	7933	5,06	
4:13:00	8	3237	10,92	7935	5,07	
4:13:30	8	3230	10,91	7936	5,08	
4:14:00	8	3223	10,91	7938	5,09	
4:14:30	8	3215	10,91	7939	5,09	
4:15:00	8	3207	10,91	7938	5,10	
4:15:30	8	3200	10,90	7940	5,10	
4:16:00	8	3193	10,90	7940	5,11	
4:16:30	8	3185	10,90	7938	5,12	
4:17:00	8	3179	10,90	7942	5,12	
4:17:30	8	3173	10,89	7939	5,13	
4:18:00	8	3168	10,89	7942	5,13	
4:18:30	8	3162	10,89	7940	5,14	
4:19:00	8	3157	10,89	7944	5,15	
4:19:30	8	3152	10,88	7944	5,16	
4:20:00	8	3147	10,88	7944	5,16	
4:20:30	8	3141	10,88	7945	5,17	
4:21:00	8	3135	10,88	7947	5,18	
4:21:30	8	3129	10,87	7947	5,18	
4:22:00	8	3123	10,87	7948	5,19	
4:22:30	8	3117	10,87	7948	5,20	
4:23:00	8	3110	10,87	7949	5,20	
4:23:30	8	3105	10,86	7948	5,21	
4:24:00	8	3099	10,86	7947	5,21	
4:24:30	8	3094	10,86	7948	5,22	
4:25:00	8	3089	10,86	7950	5,22	
4:25:30	8	3085	10,86	7948	5,23	
4:26:00	8	3081	10,85	7949	5,24	
4:26:30	8	3077	10,85	7951	5,24	
4:27:00	8	3073	10,85	7952	5,25	
4:27:30	8	3069	10,85	7952	5,25	
4:28:00	8	3064	10,85	7953	5,26	
4:28:30	8	3059	10,85	7953	5,26	
4:29:00	8	3054	10,84	7952	5,26	
4:29:30	8	3049	10,84	7952	5,26	
4:30:00	8	3043	10,84	7954	5,27	
4:30:30	8	3038	10,84	7952	5,27	
4:31:00	8	3033	10,84	7954	5,27	
4:31:30	8	3028	10,84	7954	5,28	
4:32:00	8	3024	10,84	7953	5,28	
4:32:30	8	3020	10,84	7952	5,28	
4:33:00	8	3017	10,84	7951	5,28	
4:33:30	8	3014	10,84	7954	5,29	
4:34:00	8	3010	10,83	7953	5,29	
4:34:30	8	3007	10,83	7955	5,29	
4:35:00	8	3003	10,83	7953	5,29	
4:35:30	8	2999	10,83	7954	5,30	
4:36:00	8	2995	10,83	7957	5,30	
4:36:30	8	2991	10,83	7956	5,30	
4:37:00	8	2986	10,83	7956	5,31	
4:37:30	8	2981	10,83	7957	5,31	
4:38:00	8	2977	10,83	7955	5,31	
4:38:30	8	2972	10,83	7955	5,31	
4:39:00	8	2968	10,82	7957	5,32	
4:39:30	8	2964	10,82	7955	5,32	
4:40:00	8	2962	10,82	7957	5,32	
4:40:30	8	2959	10,82	7954	5,32	
4:41:00	8	2956	10,82	7958	5,32	
4:41:30	8	2953	10,82	7956	5,33	
4:42:00	8	2950	10,82	7956	5,33	
4:42:30	8	2947	10,82	7957	5,33	
4:43:00	8	2944	10,82	7956	5,33	
4:43:30	8	2940	10,82	7956	5,34	
4:44:00	8	2935	10,82	7957	5,34	
4:44:30	8	2931	10,81	7959	5,34	
4:45:00	8	2927	10,81	7960	5,35	
4:45:30	8	2923	10,81	7960	5,35	
4:46:00	8	2919	10,81	7958	5,35	
4:46:30	8	2915	10,81	7957	5,35	
4:47:00	8	2913	10,81	7958	5,35	
4:47:30	8	2910	10,81	7959	5,36	
4:48:00	8	2908	10,81	7959	5,36	
4:48:30	8	2906	10,81	7959	5,36	
4:49:00	8	2903	10,81	7960	5,36	
4:49:30	8	2900	10,81	7958	5,37	
4:50:00	8	2898	10,81	7959	5,37	
4:50:30	8	2894	10,81	7959	5,37	
4:51:00	8	2891	10,80	7960	5,37	
4:51:30	8	2887	10,80	7960	5,37	
4:52:00	8	2883	10,80	7962	5,38	
4:52:30	8	2879	10,80	7959	5,38	
4:53:00	8	2875	10,80	7959	5,38	
4:53:30	8	2871	10,80	7962	5,38	
4:54:00	8	3610	10,80	7823	5,38	
4:54:30	8	3602	10,80	7840	5,39	
4:55:00	8	3597	10,80	7849	5,40	
4:55:30	8	3591	10,79	7860	5,40	
4:56:00	8	3586	10,79	7865	5,41	
4:56:30	8	3582	10,79	7873	5,42	
4:57:00	8	3578	10,79	7876	5,42	
4:57:30	8	3575	10,79	7877	5,43	
4:58:00	8	3571	10,78	7879	5,43	
4:58:30	8	3565	10,78	7883	5,43	
4:59:00	8	3561	10,78	7883	5,44	
4:59:30	8	3557	10,78	7883	5,44	
5:00:00	8	3552	10,78	7886	5,44	
5:00:30	8	3548	10,78	7886	5,44	
5:01:00	8	3545	10,78	7884	5,45	
5:01:30	8	3542	10,78	7885	5,45	
5:02:00	8	3539	10,78	7888	5,45	
5:02:30	8	3537	10,77	7889	5,45	
5:03:00	8	3535	10,77	7888	5,46	
5:03:30	8	3532	10,77	7890	5,46	
5:04:00	8	3529	10,77	7892	5,46	
5:04:30	8	3526	10,77	7893	5,46	
5:05:00	8	3523	10,77	7893	5,46	
5:05:30	8	3519	10,77	7897	5,47	
5:06:00	8	3515	10,77	7896	5,47	
5:06:30	8	3511	10,77	7898	5,48	
5:07:00	8	3507	10,77	7898	5,48	
5:07:30	8	3503	10,77	7898	5,48	
5:08:00	8	3499	10,77	7897	5,48	
5:08:30	8	3496	10,77	7895	5,48	
5:09:00	8	3493	10,76	7897	5,48	
5:09:30	8	3490	10,76	7897	5,49	
5:10:00	8	3489	10,76	7898	5,49	
5:10:30	8	3487	10,76	7900	5,49	
5:11:00	8	3485	10,76	7898	5,50	
5:11:30	8	3482	10,76	7902	5,50	
5:12:00	8	3480	10,76	7901	5,50	
5:12:30	8	3477	10,76	7905	5,50	
5:13:00	8	3474	10,76	7904	5,50	
5:13:30	8	3470	10,76	7906	5,51	
5:14:00	8	3467	10,76	7906	5,51	
5:14:30	8	3462	10,75	7903	5,51	
5:15:00	8	3459	10,75	7907	5,51	
5:15:30	8	3455	10,75	7906	5,52	
5:16:00	8	3452	10,75	7905	5,51	
5:16:30	8	3449	10,75	7905	5,52	
5:17:00	8	3446	10,75	7903	5,52	
5:17:30	8	3445	10,75	7903	5,52	
5:18:00	8	3444	10,75	7905	5,52	
5:18:30	8	3442	10,75	7905	5,53	
5:19:00	8	3439	10,75	7909	5,53	
5:19:30	8	3437	10,75	7909	5,53	
5:20:00	8	3434	10,75	7908	5,53	
5:20:30	8	3431	10,75	7909	5,53	
5:21:00	8	3428	10,75	7910	5,53	
5:21:30	8	3424	10,75	7911	5,53	
5:22:00	8	3420	10,75	7912	5,54	
5:22:30	8	3417	10,75	7912	5,54	
5:23:00	8	3414	10,75	7909	5,54	
5:23:30	8	3411	10,74	7910	5,54	
5:24:00	8	3408	10,74	7912	5,54	
5:24:30	8	3406	10,74	7911	5,54	
5:25:00	8	3405	10,74	7912	5,54	
5:25:30	8	3403	10,74	7913	5,54	
5:26:00	8	3401	10,74	7915	5,54	
5:26:30	8	3399	10,74	7916	5,54	
5:27:00	8	3397	10,74	7915	5,55	
5:27:30	8	3395	10,74	7916	5,55	
5:28:00	8	3392	10,74	7915	5,55	
5:28:30	8	3388	10,74	7917	5,55	
5:29:00	8	3385	10,74	7915	5,55	
5:29:30	8	3382	10,74	7919	5,55	
5:30:00	8	3378	10,74	7919	5,55	
5:30:30	8	3375	10,74	7918	5,55	
5:31:00	8	3373	10,74	7918	5,55	
5:31:30	8	3370	10,74	7918	5,55	
5:32:00	8	3368	10,74	7917	5,55	
5:32:30	8	3366	10,74	7919	5,56	
5:33:00	8	3365	10,74	7916	5,56	
5:33:30	8	3364	10,74	7918	5,56	
5:34:00	8	3362	10,74	7918	5,56	
5:34:30	8	3360	10,74	7921	5,56	
5:35:00	8	3357	10,74	7920	5,56	
5:35:30	8	3355	10,74	7921	5,56	
5:36:00	8	3352	10,74	7924	5,57	
5:36:30	8	3349	10,74	7923	5,57	
5:37:00	8	3345	10,74	7921	5,56	
5:37:30	8	3342	10,74	7922	5,57	
5:38:00	8	3339	10,73	7923	5,57	
5:38:30	8	3336	10,73	7921	5,57	
5:39:00	8	3334	10,73	7923	5,57	
5:39:30	8	3332	10,73	7923	5,57	
5:40:00	8	3331	10,73	7922	5,57	
5:40:30	8	3329	10,73	7924	5,57	
5:41:00	8	3328	10,73	7923	5,57	
5:41:30	8	3326	10,73	7925	5,57	
5:42:00	8	3324	10,73	7925	5,57	
5:42:30	8	3322	10,73	7928	5,57	
5:43:00	8	3319	10,73	7927	5,57	
5:43:30	8	3316	10,73	7928	5,58	
5:44:00	8	3313	10,73	7928	5,58	
5:44:30	8	3310	10,73	7928	5,58	
5:45:00	8	3307	10,73	7929	5,58	
5:45:30	8	3304	10,73	7927	5,58	
5:46:00	8	3302	10,73	7927	5,58	
5:46:30	8	3300	10,73	7925	5,58	
5:47:00	8	3298	10,73	7927	5,58	
5:47:30	8	3297	10,73	7928	5,58	
5:48:00	8	3296	10,73	7927	5,58	
5:48:30	8	3294	10,73	7929	5,59	
5:49:00	8	3293	10,73	7929	5,59	
5:49:30	8	3290	10,73	7930	5,59	
5:50:00	8	3288	10,73	7931	5,59	
5:50:30	8	3286	10,73	7930	5,59	
5:51:00	8	3283	10,73	7932	5,59	
5:51:30	8	3279	10,73	7931	5,59	
5:52:00	8	3277	10,73	7932	5,59	
5:52:30	8	3273	10,73	7932	5,59	
5:53:00	8	3271	10,73	7928	5,59	
5:53:30	8	3269	10,73	7932	5,60	
5:54:00	8	3267	10,73	7929	5,59	
5:54:30	8	3266	10,72	7932	5,60	
5:55:00	8	3265	10,72	7931	5,60	
5:55:30	8	3263	10,72	7934	5,60	
5:56:00	8	3262	10,72	7933	5,60	
5:56:30	8	3260	10,72	7932	5,60	
5:57:00	8	3258	10,72	7934	5,60	
5:57:30	8	3256	10,72	7935	5,60	
5:58:00	8	3253	10,72	7935	5,60	
5:58:30	8	3250	10,72	7934	5,60	
5:59:00	8	3247	10,72	7933	5,60	
5:59:30	8	3244	10,72	7933	5,60	
6:00:00	8	3242	10,72	7936	5,61	
6:00:30	8	3240	10,72	7935	5,61	
6:01:00	8	3238	10,72	7934	5,60	
6:01:30	8	3237	10,72	7934	5,60	
6:02:00	8	3236	10,72	7936	5,60	
6:02:30	8	3235	10,72	7933	5,61	
6:03:00	8	3234	10,72	7937	5,61	
6:03:30	8	3232	10,72	7936	5,61	
6:04:00	8	3230	10,72	7937	5,61	
6:04:30	8	3228	10,72	7937	5,61	
6:05:00	8	3226	10,72	7936	5,61	
6:05:30	8	3223	10,72	7937	5,61	
6:06:00	8	3220	10,72	7939	5,61	
6:06:30	8	3217	10,72	7941	5,61	
6:07:00	8	3214	10,72	7937	5,61	
6:07:30	8	3212	10,72	7939	5,61	
6:08:00	8	3209	10,72	7938	5,62	
6:08:30	8	3208	10,72	7937	5,62	
6:09:00	8	3207	10,72	7937	5,62	
6:09:30	8	3205	10,72	7938	5,62	
6:10:00	8	3205	10,72	7939	5,62	
6:10:30	8	3203	10,72	7938	5,62	
6:11:00	8	3202	10,72	7939	5,62	
6:11:30	8	3200	10,72	7942	5,62	
6:12:00	8	3198	10,72	7940	5,62	
6:12:30	8	3195	10,72	7940	5,62	
6:13:00	8	3192	10,71	7943	5,63	
6:13:30	8	3190	10,71	7940	5,63	
6:14:00	8	3187	10,71	7943	5,63	
6:14:30	8	3184	10,71	7942	5,63	
6:15:00	8	3182	10,71	7941	5,63	
6:15:30	8	3180	10,71	7942	5,63	
6:16:00	8	3179	10,71	7940	5,63	
6:16:30	8	3178	10,71	7942	5,63	
6:17:00	8	3177	10,71	7939	5,63	
6:17:30	8	3176	10,71	7942	5,63	
6:18:00	8	3175	10,71	7941	5,63	
6:18:30	8	3173	10,71	7945	5,63	
6:19:00	8	3171	10,71	7942	5,63	
6:19:30	8	3169	10,71	7945	5,63	
6:20:00	8	3166	10,71	7942	5,63	
6:20:30	8	3163	10,71	7943	5,63	
6:21:00	8	3161	10,71	7944	5,64	
6:21:30	8	3158	10,71	7945	5,64	
6:22:00	8	3156	10,71	7943	5,64	
6:22:30	8	3153	10,71	7946	5,64	
6:23:00	8	3152	10,71	7943	5,64	
6:23:30	8	3151	10,71	7943	5,64	
6:24:00	8	3150	10,71	7946	5,64	
6:24:30	8	3149	10,71	7943	5,64	
6:25:00	8	3148	10,71	7944	5,64	
6:25:30	8	3146	10,71	7947	5,64	
6:26:00	8	3145	10,71	7948	5,64	
6:26:30	8	3143	10,71	7946	5,64	
6:27:00	8	3141	10,71	7947	5,65	
6:27:30	8	3138	10,71	7947	5,64	
6:28:00	8	3135	10,71	7949	5,64	
6:28:30	8	3133	10,71	7947	5,65	
6:29:00	8	3131	10,71	7947	5,65	
6:29:30	8	3129	10,71	7946	5,65	
6:30:00	8	3127	10,71	7946	5,65	
6:30:30	8	3125	10,71	7944	5,65	
6:31:00	8	3125	10,71	7945	5,65	
6:31:30	8	3124	10,71	7946	5,65	
6:32:00	8	3123	10,71	7948	5,65	
6:32:30	8	3122	10,71	7947	5,65	
6:33:00	8	3120	10,70	7949	5,65	
6:33:30	8	3119	10,70	7951	5,65	
6:34:00	8	3117	10,70	7952	5,66	
6:34:30	8	3114	10,70	7949	5,66	
6:35:00	8	3111	10,70	7951	5,66	
6:35:30	8	3109	10,70	7949	5,66	
6:36:00	8	3106	10,70	7949	5,66	
6:36:30	8	3104	10,70	7949	5,65	
6:37:00	8	3102	10,70	7951	5,65	
6:37:30	8	3101	10,70	7950	5,65	
6:38:00	8	3100	10,70	7949	5,66	
6:38:30	8	3099	10,70	7948	5,66	
6:39:00	8	3098	10,70	7948	5,66	
6:39:30	8	3097	10,70	7949	5,66	
6:40:00	8	3096	10,70	7950	5,66	
6:40:30	8	3094	10,70	7951	5,66	
6:41:00	8	3093	10,70	7951	5,66	
6:41:30	8	3091	10,70	7954	5,66	
6:42:00	8	3088	10,70	7952	5,66	
6:42:30	8	3086	10,70	7952	5,66	
6:43:00	8	3083	10,70	7951	5,66	
6:43:30	8	3081	10,70	7952	5,66	
6:44:00	8	3079	10,70	7953	5,66	
6:44:30	8	3076	10,70	7953	5,67	
6:45:00	8	3076	10,70	7952	5,67	
6:45:30	8	3075	10,70	7952	5,67	
6:46:00	8	3074	10,70	7954	5,67	
6:46:30	8	3073	10,70	7955	5,67	
6:47:00	8	3072	10,70	7953	5,67	
6:47:30	8	3071	10,70	7955	5,67	
6:48:00	8	3069	10,70	7952	5,67	
6:48:30	8	3067	10,70	7956	5,67	
6:49:00	8	3065	10,70	7954	5,67	
6:49:30	8	3062	10,70	7955	5,67	
6:50:00	8	3060	10,70	7956	5,67	
6:50:30	8	3058	10,70	7955	5,67	
6:51:00	8	3055	10,70	7955	5,68	
6:51:30	8	3054	10,70	7953	5,67	
6:52:00	8	3052	10,70	7953	5,67	
6:52:30	8	3052	10,70	7953	5,67	
6:53:00	8	3051	10,70	7955	5,67	
6:53:30	8	3050	10,70	7954	5,68	
6:54:00	8	3049	10,70	7955	5,68	
6:54:30	8	3048	10,70	7955	5,68	
6:55:00	8	3046	10,70	7958	5,68	
6:55:30	8	3044	10,70	7958	5,68	
6:56:00	8	3042	10,70	7959	5,68	
6:56:30	8	3040	10,70	7959	5,68	
6:57:00	8	3038	10,70	7956	5,68	
6:57:30	8	3035	10,69	7959	5,68	
6:58:00	8	3033	10,70	7955	5,68	
6:58:30	8	3031	10,70	7958	5,68	
6:59:00	8	3030	10,70	7956	5,68	
6:59:30	8	3029	10,69	7956	5,68	
7:00:00	8	3029	10,70	7956	5,68	
7:00:30	8	3028	10,69	7957	5,68	
7:01:00	8	3027	10,69	7958	5,69	
7:01:30	8	3026	10,69	7960	5,69	
7:02:00	8	3025	10,69	7960	5,69	
7:02:30	8	3024	10,69	7959	5,69	
7:03:00	8	3022	10,69	7961	5,69	
7:03:30	8	3020	10,69	7959	5,69	
7:04:00	8	3017	10,69	7961	5,69	
7:04:30	8	3015	10,69	7958	5,69	
7:05:00	8	3013	10,69	7961	5,69	
7:05:30	8	3011	10,69	7960	5,69	
7:06:00	8	3009	10,69	7960	5,69	
7:06:30	8	3007	10,69	7959	5,69	
7:07:00	8	3006	10,69	7959	5,69	
7:07:30	8	3005	10,69	7958	5,69	
7:08:00	8	3005	10,69	7960	5,69	
7:08:30	8	3004	10,69	7959	5,69	
7:09:00	8	3004	10,69	7960	5,70	
7:09:30	8	3002	10,69	7962	5,70	
7:10:00	8	3001	10,69	7961	5,70	
7:10:30	8	3000	10,69	7962	5,70	
7:11:00	8	2997	10,69	7963	5,70	
7:11:30	8	2995	10,69	7963	5,70	
7:12:00	8	2993	10,69	7962	5,70	
7:12:30	8	2991	10,69	7964	5,70	
7:13:00	8	2988	10,69	7963	5,70	
7:13:30	8	2987	10,69	7962	5,70	
7:14:00	8	2985	10,69	7962	5,70	
7:14:30	8	2985	10,69	7962	5,70	
7:15:00	8	2984	10,69	7964	5,70	
7:15:30	8	2983	10,69	7963	5,70	
7:16:00	8	2982	10,69	7961	5,70	
7:16:30	8	2981	10,69	7962	5,70	
7:17:00	8	2979	10,69	7961	5,70	
7:17:30	8	2978	10,69	7965	5,71	
7:18:00	8	2976	10,69	7965	5,70	
7:18:30	8	2973	10,69	7962	5,71	
7:19:00	8	2971	10,69	7963	5,70	
7:19:30	8	2969	10,69	7961	5,71	
7:20:00	8	2968	10,69	7963	5,71	
7:20:30	8	2966	10,69	7961	5,71	
7:21:00	8	2966	10,69	7964	5,71	
7:21:30	8	2965	10,69	7964	5,71	
7:22:00	8	2965	10,69	7963	5,71	
7:22:30	8	2963	10,69	7966	5,71	
7:23:00	8	2962	10,69	7964	5,71	
7:23:30	8	2961	10,69	7967	5,71	
7:24:00	8	2960	10,68	7966	5,71	
7:24:30	8	2957	10,68	7964	5,71	
7:25:00	8	2955	10,68	7967	5,71	
7:25:30	8	2953	10,68	7968	5,71	
7:26:00	8	2951	10,68	7966	5,71	
7:26:30	8	2949	10,68	7963	5,72	
7:27:00	8	2948	10,68	7964	5,71	
7:27:30	8	2948	10,68	7966	5,72	
7:28:00	8	2947	10,68	7966	5,72	
7:28:30	8	2946	10,68	7967	5,72	
7:29:00	8	2945	10,68	7968	5,72	
7:29:30	8	2945	10,68	7968	5,72	
7:30:00	8	2943	10,68	7968	5,72	
7:30:30	8	2941	10,68	7966	5,72	
7:31:00	8	2939	10,68	7967	5,72	
7:31:30	8	2937	10,68	7968	5,72	
7:32:00	8	2935	10,68	7965	5,72	
7:32:30	8	2933	10,68	7968	5,72	
7:33:00	8	2931	10,68	7967	5,72	
7:33:30	8	2930	10,68	7966	5,72	
7:34:00	8	2929	10,68	7966	5,72	
7:34:30	8	2929	10,68	7968	5,72	
7:35:00	8	2928	10,68	7967	5,72	
7:35:30	8	2928	10,68	7968	5,72	
7:36:00	8	3672	10,68	7802	5,72	
7:36:30	8	3667	10,68	7804	5,72	
7:37:00	8	3663	10,68	7801	5,73	
7:37:30	8	3659	10,68	7806	5,73	
7:38:00	8	3655	10,68	7810	5,73	
7:38:30	8	3652	10,68	7812	5,73	
7:39:00	8	3648	10,68	7815	5,74	
7:39:30	8	3645	10,67	7815	5,74	
7:40:00	8	3642	10,68	7814	5,74	
7:40:30	8	3639	10,67	7814	5,75	
7:41:00	8	3637	10,67	7816	5,74	
7:41:30	8	3635	10,67	7812	5,75	
7:42:00	8	3634	10,67	7815	5,75	
7:42:30	8	3633	10,67	7816	5,75	
7:43:00	8	3632	10,67	7816	5,75	
7:43:30	8	3631	10,67	7817	5,75	
7:44:00	8	3630	10,67	7821	5,75	
7:44:30	8	3629	10,67	7822	5,75	
7:45:00	8	3626	10,67	7823	5,76	
7:45:30	8	3624	10,67	7821	5,76	
7:46:00	8	3622	10,67	7825	5,76	
7:46:30	8	3619	10,67	7824	5,76	
7:47:00	8	3616	10,67	7827	5,76	
7:47:30	8	3614	10,67	7826	5,76	
7:48:00	8	3611	10,67	7823	5,76	
7:48:30	8	3609	10,67	7825	5,76	
7:49:00	8	3608	10,67	7825	5,76	
7:49:30	8	3607	10,67	7824	5,76	
7:50:00	8	3606	10,67	7826	5,76	
7:50:30	8	3605	10,67	7826	5,76	
7:51:00	8	3604	10,67	7830	5,76	
7:51:30	8	3603	10,67	7829	5,77	
7:52:00	8	3601	10,67	7831	5,76	
7:52:30	8	3600	10,67	7835	5,77	
7:53:00	8	3597	10,67	7833	5,77	
7:53:30	8	3595	10,67	7838	5,77	
7:54:00	8	3592	10,67	7838	5,77	
7:54:30	8	3590	10,67	7838	5,77	
7:55:00	8	3587	10,66	7838	5,77	
7:55:30	8	3585	10,66	7837	5,77	
7:56:00	8	3583	10,66	7833	5,77	
7:56:30	8	3582	10,66	7835	5,77	
7:57:00	8	3581	10,66	7836	5,77	
7:57:30	8	3580	10,66	7836	5,77	
7:58:00	8	3580	10,66	7841	5,77	
7:58:30	8	3579	10,66	7842	5,78	
7:59:00	8	3577	10,66	7842	5,78	
7:59:30	8	3576	10,66	7844	5,78	
8:00:00	8	3574	10,66	7846	5,78	
8:00:30	8	3572	10,66	7847	5,78	
8:01:00	8	3569	10,66	7847	5,78	
8:01:30	8	3567	10,66	7848	5,78	
8:02:00	8	3564	10,66	7848	5,78	
8:02:30	8	3562	10,66	7847	5,78	
8:03:00	8	3560	10,66	7844	5,78	
8:03:30	8	3559	10,66	7845	5,78	
8:04:00	8	3559	10,66	7845	5,78	
8:04:30	8	3558	10,66	7850	5,79	
8:05:00	8	3557	10,66	7849	5,78	
8:05:30	8	3556	10,66	7849	5,78	
8:06:00	8	3555	10,66	7851	5,79	
8:06:30	8	3553	10,66	7854	5,79	
8:07:00	8	3552	10,66	7856	5,79	
8:07:30	8	3550	10,66	7855	5,79	
8:08:00	8	3547	10,66	7855	5,79	
8:08:30	8	3544	10,66	7858	5,79	
8:09:00	8	3542	10,66	7855	5,79	
8:09:30	8	3540	10,66	7855	5,79	
8:10:00	8	3538	10,66	7853	5,79	
8:10:30	8	3536	10,66	7853	5,79	
8:11:00	8	3535	10,66	7852	5,79	
8:11:30	8	3535	10,66	7856	5,79	
8:12:00	8	3534	10,66	7855	5,79	
8:12:30	8	3533	10,66	7856	5,79	
8:13:00	8	3532	10,66	7858	5,79	
8:13:30	8	3531	10,66	7862	5,79	
8:14:00	8	3529	10,66	7860	5,79	
8:14:30	8	3528	10,66	7864	5,79	
8:15:00	8	3526	10,66	7862	5,80	
8:15:30	8	3523	10,66	7864	5,80	
8:16:00	8	3520	10,66	7864	5,80	
8:16:30	8	3518	10,65	7863	5,80	
8:17:00	8	3516	10,66	7863	5,80	
8:17:30	8	3514	10,65	7862	5,80	
8:18:00	8	3513	10,66	7862	5,80	
8:18:30	8	3513	10,66	7863	5,80	
8:19:00	8	3512	10,65	7864	5,80	
8:19:30	8	3512	10,65	7865	5,80	
8:20:00	8	3510	10,65	7867	5,80	
8:20:30	8	3509	10,65	7866	5,81	
8:21:00	8	3508	10,65	7869	5,81	
8:21:30	8	3506	10,65	7870	5,80	
8:22:00	8	3504	10,65	7871	5,81	
8:22:30	8	3502	10,65	7872	5,81	
8:23:00	8	3499	10,65	7871	5,81	
8:23:30	8	3497	10,65	7867	5,81	
8:24:00	8	3495	10,65	7867	5,81	
8:24:30	8	3493	10,65	7869	5,81	
8:25:00	8	3492	10,65	7868	5,81	
8:25:30	8	3492	10,65	7869	5,81	
8:26:00	8	3491	10,65	7871	5,81	
8:26:30	8	3490	10,65	7870	5,81	
8:27:00	8	3490	10,65	7873	5,81	
8:27:30	8	3489	10,65	7875	5,81	
8:28:00	8	3487	10,65	7874	5,81	
8:28:30	8	3486	10,65	7875	5,81	
8:29:00	8	3484	10,65	7877	5,81	
8:29:30	8	3481	10,65	7878	5,82	
8:30:00	8	3479	10,65	7878	5,81	
8:30:30	8	3477	10,65	7878	5,82	
8:31:00	8	3474	10,65	7877	5,82	
8:31:30	8	3472	10,65	7876	5,82	
8:32:00	8	3471	10,64	7872	5,83	
8:32:30	8	3470	10,65	7873	5,82	
8:33:00	8	3470	10,65	7876	5,82	
8:33:30	8	3469	10,65	7877	5,82	
8:34:00	8	3469	10,65	7877	5,82	
8:34:30	8	3468	10,65	7881	5,82	
8:35:00	8	3467	10,65	7880	5,82	
8:35:30	8	3465	10,65	7881	5,82	
8:36:00	8	3464	10,65	7885	5,82	
8:36:30	8	3461	10,65	7885	5,82	
8:37:00	8	3459	10,65	7886	5,82	
8:37:30	8	3457	10,65	7883	5,83	
8:38:00	8	3455	10,65	7885	5,82	
8:38:30	8	3453	10,65	7885	5,82	
8:39:00	8	3451	10,65	7884	5,82	
8:39:30	8	3450	10,65	7884	5,82	
8:40:00	8	3449	10,65	7881	5,82	
8:40:30	8	3449	10,65	7883	5,82	
8:41:00	8	3448	10,65	7887	5,82	
8:41:30	8	3447	10,65	7886	5,82	
8:42:00	8	3446	10,65	7889	5,83	
8:42:30	8	3445	10,65	7889	5,83	
8:43:00	8	3444	10,65	7890	5,83	
8:43:30	8	3441	10,65	7890	5,83	
8:44:00	8	3439	10,65	7889	5,83	
8:44:30	8	3437	10,65	7889	5,83	
8:45:00	8	3435	10,65	7891	5,83	
8:45:30	8	3433	10,65	7890	5,83	
8:46:00	8	3431	10,65	7887	5,83	
8:46:30	8	3430	10,65	7886	5,83	
8:47:00	8	3430	10,65	7890	5,83	
8:47:30	8	3429	10,65	7890	5,83	
8:48:00	8	3429	10,64	7893	5,83	
8:48:30	8	3428	10,65	7895	5,83	
8:49:00	8	3427	10,65	7896	5,83	
8:49:30	8	3426	10,65	7895	5,83	
8:50:00	8	3424	10,65	7899	5,83	
8:50:30	8	3422	10,65	7895	5,83	
8:51:00	8	3420	10,64	7897	5,83	
8:51:30	8	3418	10,64	7898	5,83	
8:52:00	8	3415	10,64	7898	5,83	
8:52:30	8	3414	10,64	7897	5,83	
8:53:00	8	3412	10,64	7895	5,83	
8:53:30	8	3411	10,64	7895	5,83	
8:54:00	8	3411	10,64	7897	5,83	
8:54:30	8	3410	10,64	7899	5,83	
8:55:00	8	3410	10,64	7898	5,83	
8:55:30	8	3409	10,64	7901	5,83	
8:56:00	8	3408	10,64	7900	5,83	
8:56:30	8	3407	10,64	7903	5,83	
8:57:00	8	3405	10,65	7904	5,81	
8:57:30	8	3403	10,65	7903	5,82	
8:58:00	8	3401	10,65	7905	5,83	
8:58:30	8	3399	10,65	7905	5,83	
8:59:00	8	3397	10,64	7905	5,83	
8:59:30	8	3394	10,64	7902	5,83	
9:00:00	8	3393	10,64	7903	5,83	
9:00:30	8	3391	10,64	7904	5,83	
9:01:00	8	3391	10,64	7903	5,83	
9:01:30	8	3391	10,64	7904	5,84	
9:02:00	8	3390	10,64	7904	5,84	
9:02:30	8	3390	10,64	7907	5,84	
9:03:00	8	3389	10,64	7906	5,84	
9:03:30	8	3388	10,64	7909	5,84	
9:04:00	8	3386	10,64	7907	5,84	
9:04:30	8	3385	10,64	7908	5,84	
9:05:00	8	3383	10,64	7911	5,84	
9:05:30	8	3380	10,64	7911	5,84	
9:06:00	8	3378	10,64	7910	5,84	
9:06:30	8	3376	10,64	7911	5,84	
9:07:00	8	3375	10,64	7910	5,84	
9:07:30	8	3373	10,64	7909	5,84	
9:08:00	8	3372	10,64	7908	5,84	
9:08:30	8	3372	10,64	7906	5,84	
9:09:00	8	3372	10,64	7910	5,84	
9:09:30	8	3371	10,64	7911	5,84	
9:10:00	8	3370	10,64	7914	5,84	
9:10:30	8	3369	10,64	7914	5,84	
9:11:00	8	3368	10,64	7912	5,84	
9:11:30	8	3366	10,64	7916	5,84	
9:12:00	8	3364	10,64	7916	5,84	
9:12:30	8	3362	10,64	7916	5,84	
9:13:00	8	3360	10,64	7914	5,84	
9:13:30	8	3358	10,64	7914	5,84	
9:14:00	8	3356	10,64	7914	5,84	
9:14:30	8	3355	10,64	7912	5,84	
9:15:00	8	3354	10,64	7915	5,84	
9:15:30	8	3354	10,64	7915	5,84	
9:16:00	8	3353	10,64	7916	5,84	
9:16:30	8	3353	10,64	7917	5,84	
9:17:00	8	3352	10,64	7918	5,84	
9:17:30	8	3351	10,64	7919	5,84	
9:18:00	8	3350	10,64	7919	5,84	
9:18:30	8	3349	10,64	7920	5,84	
9:19:00	8	3347	10,64	7920	5,84	
9:19:30	8	3345	10,64	7919	5,84	
9:20:00	8	3342	10,64	7921	5,84	
9:20:30	8	3340	10,64	7920	5,84	
9:21:00	8	3338	10,64	7918	5,84	
9:21:30	8	3337	10,64	7918	5,84	
9:22:00	8	3336	10,64	7919	5,84	
9:22:30	8	3336	10,64	7919	5,84	
9:23:00	8	3336	10,64	7920	5,84	
9:23:30	8	3335	10,64	7921	5,84	
9:24:00	8	3335	10,64	7921	5,85	
9:24:30	8	3334	10,64	7921	5,85	
9:25:00	8	3333	10,64	7923	5,85	
9:25:30	8	3331	10,64	7924	5,85	
9:26:00	8	3330	10,64	7925	5,85	
9:26:30	8	3328	10,64	7923	5,85	
9:27:00	8	3326	10,64	7923	5,85	
9:27:30	8	3324	10,64	7924	5,85	
9:28:00	8	3322	10,64	7923	5,85	
9:28:30	8	3320	10,64	7924	5,85	
9:29:00	8	3318	10,64	7924	5,85	
9:29:30	8	3318	10,64	7921	5,85	
9:30:00	8	3318	10,64	7924	5,85	
9:30:30	8	3317	10,64	7925	5,85	
9:31:00	8	3317	10,64	7925	5,85	
9:31:30	8	3316	10,64	7924	5,85	
9:32:00	8	3315	10,64	7927	5,85
