Repository: ProgWizer/parser

File: project-root/data/Data Acquisition/Data Acquisition/2020 year (143)/20-109.txt (part 1 of 5)
--Test Summary--
Full Path and File Name	
Instrument Name	UCA Right Cell
Instrument Type	Model 4262 Twin Cell UCA
Instrument Serial Number	
Test Start Date	03.07.2020
Test Start Time	16:30:12
Test Stop Date	06.07.2020
Test Stop Time	9:50:00
Test Length	65:19:48
Final Sample Time Offset	65:19:30
Controller Schedule Name	
Sampling Period	30 seconds
Comments	
Information	WellID	
Information	Customer	
Information	EngName	
Information	CementClass	G
Information	CementMfr	
Information	Additives	82G+18ASPM+0.5Fibra+0.2DPC+0.3SMS+3CaCl2
Information	Density	1500
Information	BHCT	
Information	BHST	25
Information	FluidLoss	
Information	JobType	
Calculated Value	CS_50	4:27:00
Calculated Value	CS_500	7:31:00
Calculated Value	CS_Time8h	3,86 MPa
Calculated Value	CS_Time12h	6,72 MPa
Calculated Value	CS_Time24h	12,33 MPa
Calculated Value	CS_Time48h	17,82 MPa
Calculated Value	CS_Time72h	N/A
Calculated Curve	Compressive Strength	Compressive strength type A (less than 14 lb/gal)
Initial Temperature (°C)	26 °C
Final Temperature (°C)	29 °C
Initial Transit Time (microsec/in)	14,65 microsec/in
Final Transit Time (microsec/in)	8,89 microsec/in
Initial Compressive Strength (MPa)	0,00 MPa
Final Compressive Strength (MPa)	19,59 MPa
--Data--
Time (HH:MM:SS)	Temperature (°C)	Transit Time (microsec/in)	Compressive Strength (MPa)
0:00:00	26	14,65	0,00
0:00:30	26	14,68	0,00
0:01:00	26	14,69	0,00
0:01:30	26	14,70	0,00
0:02:00	26	14,72	0,00
0:02:30	26	14,73	0,00
0:03:00	26	14,76	0,00
0:03:30	26	14,77	0,00
0:04:00	26	14,79	0,00
0:04:30	26	14,77	0,00
0:05:00	26	14,79	0,00
0:05:30	26	14,80	0,00
0:06:00	26	14,82	0,00
0:06:30	26	14,83	0,00
0:07:00	26	14,84	0,00
0:07:30	27	14,86	0,00
0:08:00	27	14,86	0,00
0:08:30	27	14,87	0,00
0:09:00	27	14,89	0,00
0:09:30	27	14,89	0,00
0:10:00	27	14,90	0,00
0:10:30	27	14,91	0,00
0:11:00	27	14,92	0,00
0:11:30	27	14,92	0,00
0:12:00	27	14,92	0,00
0:12:30	27	14,93	0,00
0:13:00	27	14,94	0,00
0:13:30	27	14,95	0,00
0:14:00	27	14,95	0,00
0:14:30	27	14,96	0,00
0:15:00	27	14,96	0,00
0:15:30	27	14,96	0,00
0:16:00	27	14,98	0,00
0:16:30	27	14,98	0,00
0:17:00	27	14,98	0,00
0:17:30	27	14,98	0,00
0:18:00	27	14,99	0,00
0:18:30	27	14,99	0,00
0:19:00	27	14,99	0,00
0:19:30	27	15,00	0,00
0:20:00	27	15,00	0,00
0:20:30	27	15,00	0,00
0:21:00	27	15,01	0,00
0:21:30	27	15,01	0,00
0:22:00	27	15,01	0,00
0:22:30	27	15,01	0,00
0:23:00	27	15,02	0,00
0:23:30	27	15,02	0,00
0:24:00	27	15,03	0,00
0:24:30	27	15,03	0,00
0:25:00	27	15,03	0,00
0:25:30	27	15,04	0,00
0:26:00	27	15,04	0,00
0:26:30	27	15,04	0,00
0:27:00	27	15,04	0,00
0:27:30	27	15,04	0,00
0:28:00	27	15,04	0,00
0:28:30	27	15,04	0,00
0:29:00	27	15,05	0,00
0:29:30	27	15,05	0,00
0:30:00	27	15,05	0,00
0:30:30	27	15,05	0,00
0:31:00	27	15,05	0,00
0:31:30	27	15,06	0,00
0:32:00	27	15,06	0,00
0:32:30	27	15,06	0,00
0:33:00	27	15,06	0,00
0:33:30	27	15,06	0,00
0:34:00	27	15,06	0,00
0:34:30	27	15,06	0,00
0:35:00	27	15,06	0,00
0:35:30	27	15,07	0,00
0:36:00	27	15,07	0,00
0:36:30	27	15,07	0,00
0:37:00	27	15,08	0,00
0:37:30	27	15,08	0,00
0:38:00	27	15,08	0,00
0:38:30	27	15,00	0,00
0:39:00	27	15,01	0,00
0:39:30	27	15,02	0,00
0:40:00	27	15,03	0,00
0:40:30	27	15,03	0,00
0:41:00	27	15,04	0,00
0:41:30	27	15,04	0,00
0:42:00	27	15,04	0,00
0:42:30	27	15,04	0,00
0:43:00	27	15,04	0,00
0:43:30	27	15,04	0,00
0:44:00	27	15,05	0,00
0:44:30	27	15,05	0,00
0:45:00	27	15,05	0,00
0:45:30	27	15,05	0,00
0:46:00	27	15,05	0,00
0:46:30	27	15,06	0,00
0:47:00	27	15,06	0,00
0:47:30	27	15,06	0,00
0:48:00	27	15,06	0,00
0:48:30	27	15,06	0,00
0:49:00	27	15,06	0,00
0:49:30	27	15,06	0,00
0:50:00	27	15,06	0,00
0:50:30	27	15,06	0,00
0:51:00	27	15,06	0,00
0:51:30	27	15,06	0,00
0:52:00	27	15,06	0,00
0:52:30	27	15,07	0,00
0:53:00	27	15,07	0,00
0:53:30	27	15,07	0,00
0:54:00	27	15,07	0,00
0:54:30	27	15,07	0,00
0:55:00	27	15,07	0,00
0:55:30	27	15,07	0,00
0:56:00	27	15,07	0,00
0:56:30	27	15,07	0,00
0:57:00	27	15,08	0,00
0:57:30	27	15,08	0,00
0:58:00	27	15,08	0,00
0:58:30	27	15,08	0,00
0:59:00	27	15,08	0,00
0:59:30	27	15,08	0,00
1:00:00	27	15,08	0,00
1:00:30	27	15,08	0,00
1:01:00	27	15,09	0,00
1:01:30	27	15,09	0,00
1:02:00	27	15,09	0,00
1:02:30	27	15,09	0,00
1:03:00	27	15,10	0,00
1:03:30	27	15,10	0,00
1:04:00	27	15,10	0,00
1:04:30	27	15,10	0,00
1:05:00	27	15,10	0,00
1:05:30	27	15,10	0,00
1:06:00	27	15,10	0,00
1:06:30	27	15,10	0,00
1:07:00	27	15,10	0,00
1:07:30	27	15,10	0,00
1:08:00	27	15,10	0,00
1:08:30	27	15,10	0,00
1:09:00	27	15,10	0,00
1:09:30	27	15,10	0,00
1:10:00	27	15,10	0,00
1:10:30	27	15,10	0,00
1:11:00	27	15,10	0,00
1:11:30	27	15,10	0,00
1:12:00	27	15,10	0,00
1:12:30	27	15,10	0,00
1:13:00	27	15,10	0,00
1:13:30	27	15,10	0,00
1:14:00	27	15,10	0,00
1:14:30	27	15,10	0,00
1:15:00	27	15,10	0,00
1:15:30	27	15,10	0,00
1:16:00	27	15,10	0,00
1:16:30	27	15,10	0,00
1:17:00	27	15,10	0,00
1:17:30	27	15,10	0,00
1:18:00	27	15,10	0,00
1:18:30	27	15,11	0,00
1:19:00	27	15,11	0,00
1:19:30	27	15,10	0,00
1:20:00	27	15,11	0,00
1:20:30	27	15,11	0,00
1:21:00	27	15,11	0,00
1:21:30	27	15,11	0,00
1:22:00	27	15,11	0,00
1:22:30	27	15,11	0,00
1:23:00	27	15,11	0,00
1:23:30	27	15,11	0,00
1:24:00	27	15,11	0,00
1:24:30	27	15,11	0,00
1:25:00	27	15,11	0,00
1:25:30	27	15,11	0,00
1:26:00	27	15,11	0,00
1:26:30	27	15,11	0,00
1:27:00	27	15,11	0,00
1:27:30	27	15,11	0,00
1:28:00	27	15,11	0,00
1:28:30	27	15,11	0,00
1:29:00	27	15,11	0,00
1:29:30	27	15,11	0,00
1:30:00	27	15,11	0,00
1:30:30	27	15,11	0,00
1:31:00	27	15,11	0,00
1:31:30	27	15,11	0,00
1:32:00	27	15,11	0,00
1:32:30	27	15,11	0,00
1:33:00	27	15,12	0,00
1:33:30	27	15,11	0,00
1:34:00	27	15,12	0,00
1:34:30	27	15,12	0,00
1:35:00	27	15,12	0,00
1:35:30	27	15,12	0,00
1:36:00	27	15,12	0,00
1:36:30	27	15,12	0,00
1:37:00	27	15,12	0,00
1:37:30	27	15,12	0,00
1:38:00	27	15,12	0,00
1:38:30	27	15,12	0,00
1:39:00	27	15,12	0,00
1:39:30	27	15,12	0,00
1:40:00	27	15,12	0,00
1:40:30	27	15,12	0,00
1:41:00	27	15,12	0,00
1:41:30	27	15,12	0,00
1:42:00	27	15,12	0,00
1:42:30	27	15,12	0,00
1:43:00	27	15,12	0,00
1:43:30	27	15,12	0,00
1:44:00	27	15,12	0,00
1:44:30	27	15,13	0,00
1:45:00	27	15,13	0,00
1:45:30	27	15,12	0,00
1:46:00	27	15,12	0,00
1:46:30	27	15,12	0,00
1:47:00	27	15,12	0,00
1:47:30	27	15,13	0,00
1:48:00	27	15,13	0,00
1:48:30	27	15,13	0,00
1:49:00	27	15,13	0,00
1:49:30	27	15,13	0,00
1:50:00	27	15,13	0,00
1:50:30	27	15,13	0,00
1:51:00	27	15,13	0,00
1:51:30	27	15,13	0,00
1:52:00	27	15,13	0,00
1:52:30	27	15,13	0,00
1:53:00	27	15,13	0,00
1:53:30	28	15,13	0,00
1:54:00	27	15,13	0,00
1:54:30	27	15,13	0,00
1:55:00	28	15,13	0,00
1:55:30	28	15,13	0,00
1:56:00	27	15,13	0,00
1:56:30	28	15,13	0,00
1:57:00	28	15,13	0,00
1:57:30	28	15,13	0,00
1:58:00	28	15,13	0,00
1:58:30	28	15,13	0,00
1:59:00	28	15,13	0,00
1:59:30	28	15,13	0,00
2:00:00	28	15,13	0,00
2:00:30	28	15,13	0,00
2:01:00	28	15,13	0,00
2:01:30	28	15,13	0,00
2:02:00	28	15,13	0,00
2:02:30	28	15,13	0,00
2:03:00	28	15,13	0,00
2:03:30	28	15,13	0,00
2:04:00	28	15,13	0,00
2:04:30	28	15,13	0,00
2:05:00	28	15,13	0,00
2:05:30	28	15,13	0,00
2:06:00	28	15,13	0,00
2:06:30	28	15,13	0,00
2:07:00	28	15,13	0,00
2:07:30	28	15,13	0,00
2:08:00	28	15,13	0,00
2:08:30	28	15,13	0,00
2:09:00	28	15,13	0,00
2:09:30	28	15,13	0,00
2:10:00	28	15,13	0,00
2:10:30	28	15,13	0,00
2:11:00	28	15,13	0,00
2:11:30	28	15,13	0,00
2:12:00	28	15,13	0,00
2:12:30	28	15,13	0,00
2:13:00	28	15,13	0,00
2:13:30	28	15,13	0,00
2:14:00	28	15,13	0,00
2:14:30	28	15,13	0,00
2:15:00	28	15,13	0,00
2:15:30	28	15,13	0,00
2:16:00	28	15,13	0,00
2:16:30	28	15,13	0,00
2:17:00	28	15,13	0,00
2:17:30	28	15,13	0,00
2:18:00	28	15,13	0,00
2:18:30	28	15,13	0,00
2:19:00	28	15,13	0,00
2:19:30	28	15,13	0,00
2:20:00	28	15,13	0,00
2:20:30	28	15,13	0,00
2:21:00	28	15,13	0,00
2:21:30	28	15,13	0,00
2:22:00	28	15,13	0,00
2:22:30	28	15,13	0,00
2:23:00	28	15,13	0,00
2:23:30	28	15,13	0,00
2:24:00	28	15,13	0,00
2:24:30	28	15,13	0,00
2:25:00	28	15,13	0,00
2:25:30	28	15,13	0,00
2:26:00	28	15,13	0,00
2:26:30	28	15,13	0,00
2:27:00	28	15,13	0,00
2:27:30	28	15,13	0,00
2:28:00	28	15,13	0,00
2:28:30	28	15,13	0,00
2:29:00	28	15,13	0,00
2:29:30	28	15,13	0,00
2:30:00	28	15,13	0,00
2:30:30	28	15,13	0,00
2:31:00	28	15,13	0,00
2:31:30	28	15,13	0,00
2:32:00	28	15,13	0,00
2:32:30	28	15,13	0,00
2:33:00	28	15,13	0,00
2:33:30	28	15,13	0,00
2:34:00	28	15,13	0,00
2:34:30	28	15,13	0,00
2:35:00	28	15,13	0,00
2:35:30	28	15,13	0,00
2:36:00	28	15,13	0,00
2:36:30	28	15,13	0,00
2:37:00	28	15,13	0,00
2:37:30	28	15,13	0,00
2:38:00	28	15,13	0,00
2:38:30	28	15,12	0,00
2:39:00	28	15,13	0,00
2:39:30	28	15,12	0,00
2:40:00	28	15,12	0,00
2:40:30	28	15,12	0,00
2:41:00	28	15,12	0,00
2:41:30	28	15,12	0,00
2:42:00	28	15,12	0,00
2:42:30	28	15,12	0,00
2:43:00	28	15,12	0,00
2:43:30	28	15,12	0,00
2:44:00	28	15,12	0,00
2:44:30	28	15,12	0,00
2:45:00	28	15,11	0,00
2:45:30	28	15,11	0,00
2:46:00	28	15,11	0,00
2:46:30	28	15,11	0,00
2:47:00	28	15,11	0,00
2:47:30	28	15,11	0,00
2:48:00	28	15,11	0,00
2:48:30	28	15,11	0,00
2:49:00	28	15,11	0,00
2:49:30	28	15,11	0,00
2:50:00	28	15,11	0,00
2:50:30	28	15,11	0,00
2:51:00	28	15,11	0,00
2:51:30	28	15,11	0,00
2:52:00	28	15,11	0,00
2:52:30	28	15,11	0,00
2:53:00	28	15,11	0,00
2:53:30	28	15,11	0,00
2:54:00	28	15,11	0,00
2:54:30	28	15,11	0,00
2:55:00	28	15,11	0,00
2:55:30	28	15,10	0,00
2:56:00	28	15,10	0,00
2:56:30	28	15,10	0,00
2:57:00	28	15,10	0,00
2:57:30	28	15,10	0,00
2:58:00	28	15,10	0,00
2:58:30	28	15,10	0,00
2:59:00	28	15,10	0,00
2:59:30	28	15,10	0,00
3:00:00	28	15,10	0,00
3:00:30	28	15,10	0,00
3:01:00	28	15,10	0,00
3:01:30	28	15,10	0,00
3:02:00	28	15,10	0,00
3:02:30	28	15,09	0,00
3:03:00	28	15,09	0,00
3:03:30	28	15,09	0,00
3:04:00	28	15,09	0,00
3:04:30	28	15,09	0,00
3:05:00	28	15,09	0,00
3:05:30	28	15,09	0,00
3:06:00	28	15,08	0,00
3:06:30	28	15,08	0,00
3:07:00	28	15,08	0,00
3:07:30	28	15,08	0,00
3:08:00	28	15,08	0,00
3:08:30	28	15,08	0,00
3:09:00	28	15,08	0,00
3:09:30	28	15,08	0,00
3:10:00	28	15,08	0,00
3:10:30	28	15,08	0,00
3:11:00	28	15,08	0,00
3:11:30	28	15,07	0,00
3:12:00	28	15,07	0,00
3:12:30	28	15,07	0,00
3:13:00	28	15,07	0,00
3:13:30	28	15,07	0,00
3:14:00	28	15,07	0,00
3:14:30	28	15,06	0,00
3:15:00	28	15,05	0,00
3:15:30	28	15,05	0,00
3:16:00	28	15,04	0,00
3:16:30	28	15,04	0,00
3:17:00	28	15,04	0,00
3:17:30	28	15,04	0,00
3:18:00	28	15,04	0,00
3:18:30	28	15,04	0,00
3:19:00	28	15,04	0,00
3:19:30	28	15,03	0,00
3:20:00	28	15,03	0,00
3:20:30	28	15,03	0,00
3:21:00	28	15,02	0,00
3:21:30	28	15,02	0,00
3:22:00	28	15,02	0,00
3:22:30	28	15,01	0,00
3:23:00	28	15,01	0,00
3:23:30	28	15,01	0,00
3:24:00	28	15,00	0,00
3:24:30	28	15,00	0,00
3:25:00	28	15,00	0,00
3:25:30	28	15,00	0,00
3:26:00	28	15,00	0,00
3:26:30	28	14,99	0,00
3:27:00	28	14,99	0,00
3:27:30	28	14,98	0,00
3:28:00	28	14,98	0,00
3:28:30	28	14,98	0,00
3:29:00	28	14,98	0,00
3:29:30	28	14,98	0,00
3:30:00	28	14,97	0,00
3:30:30	28	14,97	0,00
3:31:00	28	14,96	0,00
3:31:30	28	14,96	0,00
3:32:00	28	14,96	0,00
3:32:30	28	14,95	0,00
3:33:00	28	14,95	0,00
3:33:30	28	14,95	0,00
3:34:00	28	14,95	0,00
3:34:30	28	14,94	0,00
3:35:00	28	14,93	0,00
3:35:30	28	14,93	0,00
3:36:00	28	14,92	0,00
3:36:30	28	14,92	0,00
3:37:00	28	14,92	0,00
3:37:30	28	14,92	0,00
3:38:00	28	14,91	0,00
3:38:30	28	14,91	0,00
3:39:00	28	14,90	0,00
3:39:30	28	14,89	0,00
3:40:00	28	14,89	0,00
3:40:30	28	14,89	0,00
3:41:00	28	14,89	0,00
3:41:30	28	14,88	0,00
3:42:00	28	14,87	0,00
3:42:30	28	14,87	0,00
3:43:00	28	14,86	0,00
3:43:30	28	14,86	0,00
3:44:00	28	14,86	0,00
3:44:30	28	14,85	0,00
3:45:00	28	14,84	0,00
3:45:30	28	14,84	0,00
3:46:00	28	14,83	0,00
3:46:30	28	14,82	0,00
3:47:00	28	14,82	0,00
3:47:30	28	14,82	0,00
3:48:00	28	14,81	0,00
3:48:30	28	14,80	0,00
3:49:00	28	14,80	0,00
3:49:30	28	14,80	0,00
3:50:00	28	14,79	0,00
3:50:30	28	14,78	0,00
3:51:00	28	14,78	0,00
3:51:30	28	14,77	0,00
3:52:00	28	14,76	0,00
3:52:30	28	14,76	0,00
3:53:00	28	14,75	0,00
3:53:30	28	14,74	0,00
3:54:00	28	14,74	0,00
3:54:30	28	14,73	0,00
3:55:00	28	14,73	0,00
3:55:30	28	14,72	0,00
3:56:00	28	14,71	0,00
3:56:30	28	14,70	0,00
3:57:00	28	14,70	0,00
3:57:30	28	14,69	0,00
3:58:00	28	14,69	0,00
3:58:30	28	14,68	0,00
3:59:00	28	14,68	0,00
3:59:30	28	14,67	0,00
4:00:00	28	14,66	0,00
4:00:30	28	14,65	0,00
4:01:00	28	14,64	0,01
4:01:30	28	14,64	0,01
4:02:00	28	14,63	0,02
4:02:30	28	14,62	0,02
4:03:00	28	14,62	0,03
4:03:30	28	14,61	0,03
4:04:00	28	14,60	0,04
4:04:30	28	14,59	0,04
4:05:00	28	14,59	0,05
4:05:30	28	14,58	0,05
4:06:00	28	14,57	0,06
4:06:30	28	14,55	0,07
4:07:00	28	14,55	0,07
4:07:30	28	14,54	0,08
4:08:00	28	14,53	0,08
4:08:30	28	14,52	0,09
4:09:00	28	14,52	0,09
4:09:30	28	14,51	0,10
4:10:00	28	14,50	0,11
4:10:30	28	14,50	0,11
4:11:00	28	14,48	0,12
4:11:30	28	14,47	0,13
4:12:00	28	14,46	0,13
4:12:30	28	14,46	0,14
4:13:00	28	14,45	0,14
4:13:30	29	14,44	0,15
4:14:00	29	14,43	0,16
4:14:30	29	14,42	0,17
4:15:00	29	14,41	0,17
4:15:30	29	14,41	0,18
4:16:00	29	14,39	0,19
4:16:30	29	14,38	0,19
4:17:00	29	14,38	0,20
4:17:30	29	14,37	0,21
4:18:00	29	14,36	0,21
4:18:30	29	14,34	0,22
4:19:00	29	14,34	0,23
4:19:30	29	14,33	0,23
4:20:00	29	14,32	0,25
4:20:30	29	14,31	0,25
4:21:00	29	14,30	0,26
4:21:30	29	14,29	0,26
4:22:00	29	14,28	0,28
4:22:30	29	14,27	0,28
4:23:00	29	14,26	0,29
4:23:30	29	14,25	0,30
4:24:00	29	14,24	0,30
4:24:30	29	14,23	0,31
4:25:00	29	14,22	0,32
4:25:30	29	14,21	0,33
4:26:00	29	14,20	0,34
4:26:30	29	14,19	0,35
4:27:00	29	14,18	0,35
4:27:30	29	14,17	0,36
4:28:00	29	14,16	0,37
4:28:30	29	14,15	0,38
4:29:00	29	14,14	0,38
4:29:30	29	14,13	0,40
4:30:00	29	14,12	0,40
4:30:30	29	14,11	0,42
4:31:00	29	14,10	0,42
4:31:30	29	14,09	0,43
4:32:00	29	14,07	0,44
4:32:30	29	14,07	0,45
4:33:00	29	14,05	0,46
4:33:30	29	14,04	0,47
4:34:00	29	14,04	0,47
4:34:30	29	14,02	0,49
4:35:00	29	14,02	0,49
4:35:30	29	14,01	0,50
4:36:00	29	13,99	0,51
4:36:30	29	13,98	0,52
4:37:00	29	13,97	0,53
4:37:30	29	13,96	0,54
4:38:00	29	13,96	0,55
4:38:30	29	13,94	0,56
4:39:00	29	13,93	0,57
4:39:30	29	13,93	0,57
4:40:00	29	13,91	0,59
4:40:30	29	13,90	0,59
4:41:00	29	13,89	0,61
4:41:30	29	13,88	0,61
4:42:00	29	13,87	0,62
4:42:30	29	13,86	0,64
4:43:00	29	13,85	0,64
4:43:30	29	13,84	0,66
4:44:00	29	13,83	0,66
4:44:30	29	13,82	0,67
4:45:00	29	13,80	0,69
4:45:30	29	13,80	0,69
4:46:00	29	13,78	0,71
4:46:30	29	13,78	0,71
4:47:00	29	13,77	0,72
4:47:30	29	13,75	0,74
4:48:00	29	13,75	0,74
4:48:30	29	13,74	0,75
4:49:00	29	13,72	0,76
4:49:30	29	13,71	0,77
4:50:00	29	13,70	0,79
4:50:30	29	13,69	0,79
4:51:00	29	13,69	0,80
4:51:30	29	13,67	0,82
4:52:00	29	13,66	0,82
4:52:30	29	13,66	0,83
4:53:00	29	13,64	0,85
4:53:30	29	13,63	0,86
4:54:00	29	13,63	0,86
4:54:30	29	13,62	0,87
4:55:00	29	13,60	0,89
4:55:30	29	13,60	0,89
4:56:00	29	13,59	0,90
4:56:30	29	13,58	0,91
4:57:00	29	13,57	0,92
4:57:30	29	13,57	0,93
4:58:00	29	13,55	0,94
4:58:30	29	13,54	0,95
4:59:00	29	13,54	0,96
4:59:30	29	13,53	0,96
5:00:00	29	13,52	0,97
5:00:30	29	13,51	0,98
5:01:00	29	13,50	0,99
5:01:30	29	13,49	1,01
5:02:00	29	13,48	1,01
5:02:30	29	13,48	1,02
5:03:00	29	13,48	1,02
5:03:30	29	13,45	1,05
5:04:00	29	13,44	1,06
5:04:30	29	13,43	1,07
5:05:00	29	13,41	1,09
5:05:30	29	13,41	1,10
5:06:00	29	13,40	1,10
5:06:30	29	13,39	1,11
5:07:00	29	13,38	1,13
5:07:30	29	13,37	1,14
5:08:00	29	13,36	1,15
5:08:30	29	13,36	1,16
5:09:00	29	13,35	1,16
5:09:30	29	13,34	1,17
5:10:00	29	13,32	1,19
5:10:30	29	13,32	1,20
5:11:00	29	13,31	1,21
5:11:30	29	13,30	1,22
5:12:00	29	13,30	1,23
5:12:30	29	13,29	1,23
5:13:00	29	13,27	1,25
5:13:30	29	13,27	1,26
5:14:00	29	13,26	1,27
5:14:30	29	13,25	1,28
5:15:00	29	13,24	1,29
5:15:30	29	13,24	1,30
5:16:00	29	13,23	1,31
5:16:30	29	13,22	1,32
5:17:00	29	13,21	1,32
5:17:30	29	13,21	1,33
5:18:00	29	13,19	1,35
5:18:30	29	13,19	1,35
5:19:00	29	13,18	1,37
5:19:30	29	13,17	1,38
5:20:00	29	13,16	1,39
5:20:30	29	13,16	1,39
5:21:00	29	13,15	1,41
5:21:30	29	13,14	1,42
5:22:00	29	13,13	1,43
5:22:30	29	13,12	1,44
5:23:00	30	13,12	1,45
5:23:30	30	13,11	1,46
5:24:00	30	13,10	1,46
5:24:30	30	13,09	1,47
5:25:00	30	13,09	1,48
5:25:30	30	13,08	1,49
5:26:00	30	13,07	1,50
5:26:30	30	13,06	1,51
5:27:00	30	13,05	1,52
5:27:30	30	13,05	1,53
5:28:00	30	13,04	1,54
5:28:30	30	13,04	1,54
5:29:00	30	13,03	1,55
5:29:30	30	13,02	1,56
5:30:00	30	13,02	1,57
5:30:30	30	13,01	1,58
5:31:00	30	13,00	1,59
5:31:30	30	13,00	1,60
5:32:00	30	12,99	1,61
5:32:30	30	12,98	1,62
5:33:00	30	12,97	1,63
5:33:30	30	12,96	1,64
5:34:00	30	12,96	1,64
5:34:30	30	12,95	1,66
5:35:00	30	12,95	1,66
5:35:30	30	12,94	1,67
5:36:00	30	12,94	1,68
5:36:30	30	12,93	1,69
5:37:00	30	12,92	1,70
5:37:30	30	12,91	1,71
5:38:00	30	12,91	1,71
5:38:30	30	12,91	1,72
5:39:00	30	12,90	1,74
5:39:30	30	12,89	1,75
5:40:00	30	12,88	1,76
5:40:30	30	12,88	1,77
5:41:00	30	12,88	1,77
5:41:30	30	12,87	1,78
5:42:00	30	12,86	1,79
5:42:30	30	12,85	1,80
5:43:00	30	12,85	1,81
5:43:30	30	12,84	1,82
5:44:00	30	12,84	1,82
5:44:30	30	12,83	1,83
5:45:00	30	12,82	1,84
5:45:30	30	12,82	1,85
5:46:00	30	12,81	1,86
5:46:30	30	12,81	1,86
5:47:00	30	12,80	1,87
5:47:30	30	12,79	1,89
5:48:00	30	12,79	1,90
5:48:30	30	12,79	1,90
5:49:00	30	12,78	1,91
5:49:30	30	12,77	1,92
5:50:00	30	12,77	1,92
5:50:30	30	12,76	1,93
5:51:00	30	12,76	1,94
5:51:30	30	12,76	1,94
5:52:00	30	12,75	1,95
5:52:30	30	12,74	1,96
5:53:00	30	12,73	1,97
5:53:30	30	12,73	1,99
5:54:00	30	12,73	1,99
5:54:30	30	12,72	2,00
5:55:00	30	12,71	2,01
5:55:30	30	12,70	2,02
5:56:00	30	12,70	2,02
5:56:30	30	12,70	2,03
5:57:00	30	12,69	2,04
5:57:30	30	12,69	2,04
5:58:00	30	12,68	2,05
5:58:30	30	12,67	2,06
5:59:00	30	12,67	2,08
5:59:30	30	12,67	2,08
6:00:00	30	12,66	2,09
6:00:30	30	12,65	2,10
6:01:00	30	12,65	2,10
6:01:30	30	12,64	2,11
6:02:00	30	12,64	2,12
6:02:30	30	12,64	2,12
6:03:00	30	12,63	2,13
6:03:30	30	12,62	2,15
6:04:00	30	12,61	2,16
6:04:30	30	12,61	2,16
6:05:00	30	12,61	2,17
6:05:30	30	12,60	2,18
6:06:00	30	12,60	2,18
6:06:30	30	12,59	2,19
6:07:00	30	12,58	2,21
6:07:30	30	12,58	2,21
6:08:00	30	12,57	2,22
6:08:30	30	12,57	2,23
6:09:00	30	12,57	2,23
6:09:30	30	12,56	2,24
6:10:00	30	12,55	2,25
6:10:30	30	12,55	2,25
6:11:00	30	12,55	2,27
6:11:30	30	12,54	2,28
6:12:00	30	12,54	2,28
6:12:30	30	12,53	2,29
6:13:00	30	12,52	2,30
6:13:30	30	12,52	2,30
6:14:00	30	12,52	2,32
6:14:30	30	12,52	2,32
6:15:00	30	12,51	2,33
6:15:30	30	12,50	2,34
6:16:00	30	12,50	2,34
6:16:30	30	12,49	2,35
6:17:00	30	12,48	2,37
6:17:30	30	12,48	2,37
6:18:00	30	12,48	2,38
6:18:30	30	12,48	2,38
6:19:00	30	12,47	2,39
6:19:30	30	12,46	2,40
6:20:00	30	12,46	2,40
6:20:30	30	12,46	2,42
6:21:00	30	12,46	2,42
6:21:30	30	12,45	2,43
6:22:00	30	12,44	2,44
6:22:30	30	12,44	2,44
6:23:00	30	12,43	2,46
6:23:30	30	12,43	2,46
6:24:00	30	12,43	2,47
6:24:30	30	12,42	2,48
6:25:00	30	12,42	2,48
6:25:30	30	12,41	2,49
6:26:00	30	12,41	2,49
6:26:30	30	12,40	2,51
6:27:00	30	12,39	2,52
6:27:30	30	12,39	2,52
6:28:00	30	12,39	2,53
6:28:30	30	12,39	2,53
6:29:00	30	12,38	2,55
6:29:30	30	12,38	2,55
6:30:00	30	12,37	2,56
6:30:30	30	12,37	2,57
6:31:00	30	12,37	2,57
6:31:30	30	12,36	2,59
6:32:00	30	12,35	2,60
6:32:30	30	12,35	2,60
6:33:00	30	12,35	2,60
6:33:30	30	12,34	2,61
6:34:00	30	12,34	2,63
6:34:30	30	12,34	2,63
6:35:00	30	12,33	2,64
6:35:30	30	12,33	2,64
6:36:00	30	12,32	2,65
6:36:30	30	12,32	2,65
6:37:00	30	12,31	2,67
6:37:30	30	12,31	2,67
6:38:00	30	12,30	2,68
6:38:30	30	12,30	2,68
6:39:00	30	12,30	2,69
6:39:30	30	12,30	2,69
6:40:00	30	12,29	2,71
6:40:30	30	12,29	2,71
6:41:00	30	12,28	2,72
6:41:30	30	12,28	2,72
6:42:00	30	12,28	2,72
6:42:30	30	12,28	2,73
6:43:00	30	12,28	2,73
6:43:30	30	12,27	2,75
6:44:00	30	12,27	2,75
6:44:30	30	12,25	2,78
6:45:00	30	12,25	2,78
6:45:30	30	12,25	2,79
6:46:00	30	12,25	2,79
6:46:30	30	12,24	2,80
6:47:00	30	12,23	2,82
6:47:30	30	12,23	2,82
6:48:00	30	12,22	2,83
6:48:30	30	12,22	2,83
6:49:00	30	12,21	2,85
6:49:30	30	12,21	2,85
6:50:00	30	12,21	2,86
6:50:30	30	12,21	2,86
6:51:00	30	12,20	2,88
6:51:30	30	12,20	2,88
6:52:00	30	12,19	2,89
6:52:30	30	12,19	2,90
6:53:00	30	12,19	2,90
6:53:30	30	12,18	2,92
6:54:00	30	12,18	2,92
6:54:30	30	12,17	2,93
6:55:00	30	12,17	2,93
6:55:30	30	12,16	2,95
6:56:00	30	12,16	2,95
6:56:30	30	12,16	2,96
6:57:00	30	12,16	2,96
6:57:30	30	12,15	2,98
6:58:00	30	12,15	2,98
6:58:30	30	12,14	2,99
6:59:00	30	12,14	2,99
6:59:30	30	12,13	3,01
7:00:00	30	12,13	3,01
7:00:30	30	12,13	3,02
7:01:00	30	12,13	3,02
7:01:30	30	12,12	3,04
7:02:00	30	12,12	3,04
7:02:30	30	12,11	3,05
7:03:00	30	12,11	3,05
7:03:30	30	12,10	3,07
7:04:00	30	12,10	3,07
7:04:30	30	12,10	3,08
7:05:00	30	12,10	3,08
7:05:30	30	12,09	3,10
7:06:00	30	12,09	3,10
7:06:30	30	12,08	3,11
7:07:00	30	12,08	3,11
7:07:30	30	12,07	3,13
7:08:00	30	12,07	3,13
7:08:30	30	12,07	3,14
7:09:00	30	12,07	3,14
7:09:30	30	12,06	3,16
7:10:00	30	12,06	3,16
7:10:30	30	12,05	3,17
7:11:00	30	12,05	3,17
7:11:30	30	12,04	3,19
7:12:00	30	12,04	3,19
7:12:30	30	12,04	3,20
7:13:00	30	12,04	3,20
7:13:30	30	12,04	3,20
7:14:00	30	12,03	3,22
7:14:30	30	12,03	3,22
7:15:00	30	12,02	3,23
7:15:30	30	12,02	3,23
7:16:00	30	12,01	3,25
7:16:30	30	12,01	3,25
7:17:00	30	12,00	3,26
7:17:30	30	12,00	3,26
7:18:00	30	12,00	3,28
7:18:30	30	12,00	3,28
7:19:00	30	11,99	3,30
7:19:30	30	11,99	3,30
7:20:00	30	11,98	3,31
7:20:30	30	11,98	3,31
7:21:00	30	11,98	3,33
7:21:30	30	11,98	3,33
7:22:00	30	11,98	3,33
7:22:30	30	11,97	3,34
7:23:00	30	11,97	3,34
7:23:30	30	11,96	3,36
7:24:00	30	11,96	3,36
7:24:30	30	11,95	3,38
7:25:00	30	11,95	3,38
7:25:30	30	11,95	3,39
7:26:00	30	11,95	3,39
7:26:30	30	11,95	3,39
7:27:00	30	11,94	3,41
7:27:30	30	11,94	3,41
7:28:00	30	11,93	3,42
7:28:30	30	11,93	3,42
7:29:00	30	11,92	3,44
7:29:30	30	11,92	3,44
7:30:00	30	11,92	3,44
7:30:30	30	11,91	3,46
7:31:00	30	11,91	3,46
7:31:30	30	11,91	3,47
7:32:00	30	11,91	3,47
7:32:30	30	11,90	3,49
7:33:00	30	11,90	3,49
7:33:30	30	11,90	3,49
7:34:00	30	11,89	3,51
7:34:30	30	11,89	3,51
7:35:00	30	11,89	3,52
7:35:30	30	11,89	3,52
7:36:00	30	11,88	3,54
7:36:30	30	11,88	3,54
7:37:00	30	11,87	3,55
7:37:30	30	11,87	3,55
7:38:00	30	11,87	3,55
7:38:30	30	11,86	3,57
7:39:00	30	11,86	3,57
7:39:30	30	11,86	3,59
7:40:00	30	11,86	3,59
7:40:30	30	11,86	3,59
7:41:00	30	11,85	3,61
7:41:30	30	11,85	3,61
7:42:00	30	11,84	3,62
7:42:30	30	11,84	3,62
7:43:00	30	11,83	3,64
7:43:30	30	11,83	3,64
7:44:00	30	11,83	3,64
7:44:30	30	11,82	3,66
7:45:00	30	11,82	3,66
7:45:30	30	11,82	3,67
7:46:00	30	11,82	3,67
7:46:30	30	11,82	3,67
7:47:00	30	11,81	3,69
7:47:30	30	11,81	3,69
7:48:00	30	11,80	3,71
7:48:30	30	11,80	3,71
7:49:00	30	11,80	3,71
7:49:30	30	11,80	3,72
7:50:00	30	11,80	3,72
7:50:30	30	11,79	3,74
7:51:00	30	11,79	3,74
7:51:30	30	11,79	3,74
7:52:00	30	11,78	3,76
7:52:30	30	11,78	3,76
7:53:00	30	11,77	3,78
7:53:30	30	11,77	3,78
7:54:00	30	11,77	3,78
7:54:30	30	11,77	3,79
7:55:00	30	11,77	3,79
7:55:30	30	11,76	3,81
7:56:00	30	11,76	3,81
7:56:30	30	11,76	3,81
7:57:00	30	11,75	3,83
7:57:30	30	11,75	3,83
7:58:00	30	11,74	3,85
7:58:30	30	11,74	3,85
7:59:00	30	11,74	3,85
7:59:30	30	11,74	3,86
8:00:00	30	11,74	3,86
8:00:30	30	11,74	3,86
8:01:00	30	11,73	3,88
8:01:30	30	11,73	3,88
8:02:00	30	11,72	3,90
8:02:30	30	11,72	3,90
8:03:00	30	11,72	3,90
8:03:30	30	11,71	3,92
8:04:00	30	11,71	3,92
8:04:30	30	11,71	3,94
8:05:00	30	11,71	3,94
8:05:30	30	11,71	3,94
8:06:00	30	11,70	3,95
8:06:30	30	11,70	3,95
8:07:00	30	11,70	3,95
8:07:30	30	11,69	3,97
8:08:00	30	11,69	3,97
8:08:30	30	11,68	3,99
8:09:00	30	11,68	3,99
8:09:30	30	11,68	3,99
8:10:00	30	11,68	4,01
8:10:30	30	11,68	4,01
8:11:00	30	11,68	4,01
8:11:30	30	11,67	4,03
8:12:00	30	11,67	4,03
8:12:30	30	11,67	4,03
8:13:00	30	11,66	4,05
8:13:30	30	11,66	4,05
8:14:00	30	11,65	4,06
8:14:30	30	11,65	4,06
8:15:00	30	11,65	4,06
8:15:30	30	11,65	4,08
8:16:00	30	11,65	4,08
8:16:30	30	11,65	4,08
8:17:00	30	11,64	4,10
8:17:30	30	11,64	4,10
8:18:00	30	11,63	4,12
8:18:30	30	11,63	4,12
8:19:00	30	11,63	4,12
8:19:30	30	11,62	4,14
8:20:00	30	11,62	4,14
8:20:30	30	11,62	4,14
8:21:00	30	11,62	4,16
8:21:30	30	11,62	4,16
8:22:00	30	11,62	4,16
8:22:30	30	11,61	4,18
8:23:00	30	11,61	4,18
8:23:30	30	11,61	4,18
8:24:00	30	11,60	4,20
8:24:30	30	11,60	4,20
8:25:00	30	11,60	4,20
8:25:30	30	11,59	4,21
8:26:00	30	11,59	4,21
8:26:30	30	11,59	4,21
8:27:00	30	11,59	4,23
8:27:30	30	11,59	4,23
8:28:00	30	11,59	4,23
8:28:30	30	11,58	4,25
8:29:00	30	11,58	4,25
8:29:30	30	11,58	4,25
8:30:00	30	11,57	4,27
8:30:30	30	11,57	4,27
8:31:00	30	11,57	4,27
8:31:30	30	11,57	4,27
8:32:00	30	11,56	4,29
8:32:30	30	11,56	4,29
8:33:00	30	11,55	4,31
8:33:30	30	11,55	4,31
8:34:00	30	11,55	4,31
8:34:30	30	11,55	4,33
8:35:00	30	11,55	4,33
8:35:30	30	11,55	4,33
8:36:00	30	11,54	4,35
8:36:30	30	11,54	4,35
8:37:00	30	11,54	4,35
8:37:30	30	11,53	4,37
8:38:00	30	11,53	4,37
8:38:30	30	11,53	4,37
8:39:00	30	11,52	4,39
8:39:30	30	11,52	4,39
8:40:00	30	11,52	4,39
8:40:30	30	11,52	4,41
8:41:00	30	11,52	4,41
8:41:30	30	11,52	4,41
8:42:00	30	11,51	4,43
8:42:30	30	11,51	4,43
8:43:00	30	11,51	4,43
8:43:30	30	11,50	4,45
8:44:00	30	11,50	4,45
8:44:30	30	11,50	4,45
8:45:00	30	11,50	4,47
8:45:30	30	11,50	4,47
8:46:00	30	11,50	4,47
8:46:30	30	11,50	4,47
8:47:00	30	11,49	4,49
8:47:30	30	11,49	4,49
8:48:00	30	11,48	4,51
8:48:30	30	11,48	4,51
8:49:00	30	11,48	4,51
8:49:30	30	11,48	4,51
8:50:00	30	11,47	4,53
8:50:30	30	11,47	4,53
8:51:00	30	11,47	4,53
8:51:30	30	11,46	4,55
8:52:00	30	11,46	4,55
8:52:30	30	11,46	4,55
8:53:00	30	11,46	4,57
8:53:30	30	11,46	4,57
8:54:00	30	11,46	4,57
8:54:30	30	11,45	4,59
8:55:00	30	11,45	4,59
8:55:30	30	11,45	4,59
8:56:00	30	11,45	4,59
8:56:30	30	11,44	4,61
8:57:00	30	11,44	4,61
8:57:30	30	11,44	4,61
8:58:00	30	11,44	4,61
8:58:30	30	11,44	4,63
8:59:00	30	11,44	4,63
8:59:30	30	11,44	4,63
9:00:00	30	11,44	4,63
9:00:30	30	11,43	4,65
9:01:00	30	11,43	4,65
9:01:30	30	11,43	4,65
9:02:00	30	11,43	4,65
9:02:30	30	11,42	4,67
9:03:00	30	11,41	4,69
9:03:30	30	11,41	4,69
9:04:00	30	11,41	4,71
9:04:30	30	11,41	4,71
9:05:00	30	11,41	4,71
9:05:30	30	11,41	4,71
9:06:00	30	11,40	4,73
9:06:30	30	11,40	4,73
9:07:00	30	11,40	4,73
9:07:30	30	11,39	4,75
9:08:00	30	11,39	4,75
9:08:30	30	11,39	4,75
9:09:00	30	11,38	4,78
9:09:30	30	11,38	4,78
9:10:00	30	11,38	4,78
9:10:30	30	11,38	4,78
9:11:00	30	11,38	4,80
9:11:30	30	11,38	4,80
9:12:00	30	11,38	4,80
9:12:30	30	11,37	4,82
9:13:00	30	11,37	4,82
9:13:30	30	11,37	4,82
9:14:00	30	11,36	4,84
9:14:30	30	11,36	4,84
9:15:00	30	11,36	4,84
9:15:30	30	11,35	4,86
9:16:00	30	11,35	4,86
9:16:30	30	11,35	4,86
9:17:00	30	11,35	4,86
9:17:30	30	11,35	4,88
9:18:00	30	11,35	4,88
9:18:30	30	11,35	4,88
9:19:00	30	11,34	4,90
9:19:30	30	11,34	4,90
9:20:00	30	11,34	4,90
9:20:30	30	11,33	4,93
9:21:00	30	11,33	4,93
9:21:30	30	11,33	4,93
9:22:00	30	11,33	4,93
9:22:30	30	11,32	4,95
9:23:00	30	11,32	4,95
9:23:30	30	11,32	4,95
9:24:00	30	11,32	4,97
9:24:30	29	11,32	4,97
9:25:00	30	11,32	4,97
9:25:30	30	11,32	4,97
9:26:00	30	11,31	4,99
9:26:30	30	11,31	4,99
9:27:00	30	11,31	4,99
9:27:30	29	11,30	5,01
9:28:00	30	11,30	5,01
9:28:30	29	11,30	5,01
9:29:00	30	11,30	5,01
9:29:30	29	11,29	5,03
9:30:00	30	11,29	5,03
9:30:30	29	11,29	5,03
9:31:00	29	11,29	5,03
9:31:30	29	11,29	5,06
9:32:00	29	11,29	5,06
9:32:30	30	11,29	5,06
9:33:00	29	11,28	5,08
9:33:30	29	11,28	5,08
9:34:00	29	11,28	5,08
9:34:30	29	11,28	5,08
9:35:00	29	11,27	5,10
9:35:30	29	11,27	5,10
9:36:00	29	11,27	5,10
9:36:30	29	11,27	5,10
9:37:00	29	11,26	5,12
9:37:30	29	11,26	5,12
9:38:00	29	11,26	5,12
9:38:30	29	11,26	5,15
9:39:00	29	11,26	5,15
9:39:30	29	11,26	5,15
9:40:00	29	11,26	5,15
9:40:30	29	11,25	5,17
9:41:00	29	11,25	5,17
9:41:30	29	11,25	5,17
9:42:00	29	11,24	5,19
9:42:30	29	11,24	5,19
9:43:00	29	11,24	5,19
9:43:30	29	11,24	5,19
9:44:00	29	11,23	5,21
9:44:30	29	11,23	5,21
9:45:00	29	11,23	5,21
9:45:30	29	11,23	5,21
9:46:00	29	11,23	5,24
9:46:30	29	11,23	5,24
9:47:00	29	11,23	5,24
9:47:30	29	11,23	5,24
9:48:00	29	11,22	5,26
9:48:30	29	11,22	5,26
9:49:00	29	11,22	5,26
9:49:30	29	11,22	5,26
9:50:00	29	11,21	5,28
9:50:30	29	11,21	5,28
9:51:00	29	11,21	5,28
9:51:30	29	11,21	5,28
9:52:00	29	11,20	5,31
9:52:30	29	11,20	5,31
9:53:00	29	11,20	5,31
9:53:30	29	11,20	5,31
9:54:00	29	11,20	5,33
9:54:30	29	11,20	5,33
9:55:00	29	11,20	5,33
9:55:30	29	11,20	5,33
9:56:00	29	11,19	5,35
9:56:30	29	11,19	5,35
9:57:00	29	11,19	5,35
9:57:30	29	11,18	5,37
9:58:00	29	11,18	5,37
9:58:30	29	11,18	5,37
9:59:00	29	11,18	5,37
9:59:30	29	11,17	5,40
10:00:00	29	11,17	5,40
10:00:30	29	11,17	5,40
10:01:00	29	11,17	5,40
10:01:30	29	11,17	5,42
10:02:00	29	11,17	5,42
10:02:30	29	11,17	5,42
10:03:00	29	11,17	5,42
10:03:30	29	11,17	5,42
10:04:00	29	11,16	5,45
10:04:30	29	11,16	5,45
10:05:00	29	11,15	5,47
10:05:30	29	11,15	5,47
10:06:00	29	11,15	5,47
10:06:30	29	11,15	5,47
10:07:00	29	11,15	5,47
10:07:30	29	11,14	5,49
10:08:00	29	11,14	5,49
10:08:30	29	11,14	5,49
10:09:00	29	11,14	5,49
10:09:30	29	11,14	5,52
10:10:00	29	11,14	5,52
10:10:30	29	11,14	5,52
10:11:00	29	11,14	5,52
10:11:30	29	11,14	5,52
10:12:00	29	11,13	5,54
10:12:30	29	11,13	5,54
10:13:00	29	11,13	5,54
10:13:30	29	11,13	5,54
10:14:00	29	11,12	5,56
10:14:30	29	11,12	5,56
10:15:00	29	11,12	5,56
10:15:30	29	11,12	5,56
10:16:00	29	11,11	5,59
10:16:30	29	11,11	5,59
10:17:00	29	11,11	5,59
10:17:30	29	11,11	5,59
10:18:00	29	11,11	5,61
10:18:30	29	11,11	5,61
10:19:00	29	11,11	5,61
10:19:30	29	11,11	5,61
10:20:00	29	11,10	5,64
10:20:30	29	11,10	5,64
10:21:00	29	11,10	5,64
10:21:30	29	11,10	5,64
10:22:00	29	11,10	5,64
10:22:30	29	11,09	5,66
10:23:00	29	11,09	5,66
10:23:30	29	11,09	5,66
10:24:00	29	11,09	5,66
10:24:30	29	11,08	5,69
10:25:00	29	11,08	5,69
10:25:30	29	11,08	5,69
10:26:00	29	11,08	5,69
10:26:30	29	11,07	5,71
10:27:00	29	11,07	5,71
10:27:30	29	11,07	5,71
10:28:00	29	11,07	5,71
10:28:30	29	11,07	5,73
10:29:00	29	11,07	5,73
10:29:30	29	11,07	5,73
10:30:00	29	11,07	5,73
10:30:30	29	11,06	5,76
10:31:00	29	11,06	5,76
10:31:30	29	11,06	5,76
10:32:00	29	11,06	5,76
10:32:30	29	11,06	5,76
10:33:00	29	11,05	5,78
10:33:30	29	11,05	5,78
10:34:00	29	11,05	5,78
10:34:30	29	11,05	5,78
10:35:00	29	11,05	5,81
10:35:30	29	11,05	5,81
10:36:00	29	11,05	5,81
10:36:30	29	11,05	5,81
10:37:00	29	11,05	5,81
10:37:30	29	11,04	5,83
10:38:00	29	11,04	5,83
10:38:30	29	11,04	5,83
10:39:00	29	11,03	5,86
10:39:30	29	11,03	5,86
10:40:00	29	11,03	5,86
10:40:30	29	11,03	5,86
10:41:00	29	11,03	5,86
10:41:30	29	11,02	5,88
10:42:00	29	11,02	5,88
10:42:30	29	11,02	5,88
10:43:00	29	11,02	5,88
10:43:30	29	11,02	5,88
10:44:00	29	11,02	5,91
10:44:30	29	11,02	5,91
10:45:00	29	11,02	5,91
10:45:30	29	11,02	5,91
10:46:00	29	11,02	5,91
10:46:30	29	11,01	5,94
10:47:00	29	11,01	5,94
10:47:30	29	11,01	5,94
10:48:00	29	11,01	5,94
10:48:30	29	11,01	5,94
10:49:00	29	11,00	5,96
10:49:30	29	11,00	5,96
10:50:00	29	11,00	5,96
10:50:30	29	11,00	5,96
10:51:00	29	11,00	5,96
10:51:30	29	10,99	5,99
10:52:00	29	10,99	5,99
10:52:30	29	10,99	5,99
10:53:00	29	10,99	5,99
10:53:30	29	10,98	6,01
10:54:00	29	10,98	6,01
10:54:30	29	10,98	6,01
10:55:00	29	10,98	6,01
10:55:30	29	10,98	6,01
10:56:00	29	10,98	6,01
10:56:30	29	10,98	6,04
10:57:00	29	10,98	6,04
10:57:30	29	10,98	6,04
10:58:00	29	10,98	6,04
10:58:30	29	10,97	6,06
10:59:00	29	10,97	6,06
10:59:30	29	10,97	6,06
11:00:00	29	10,97	6,06
11:00:30	29	10,96	6,09
11:01:00	29	10,96	6,09
11:01:30	29	10,96	6,09
11:02:00	29	10,96	6,09
11:02:30	29	10,96	6,09
11:03:00	29	10,96	6,12
11:03:30	29	10,96	6,12
11:04:00	29	10,96	6,12
11:04:30	29	10,96	6,12
11:05:00	29	10,96	6,12
11:05:30	29	10,95	6,14
11:06:00	29	10,95	6,14
11:06:30	29	10,95	6,14
11:07:00	29	10,95	6,14
11:07:30	29	10,95	6,14
11:08:00	29	10,94	6,17
11:08:30	29	10,94	6,17
11:09:00	29	10,94	6,17
11:09:30	29	10,94	6,17
11:10:00	29	10,93	6,19
11:10:30	29	10,93	6,19
11:11:00	29	10,93	6,19
11:11:30	29	10,93	6,19
11:12:00	29	10,93	6,19
11:12:30	29	10,93	6,22
11:13:00	29	10,93	6,22
11:13:30	29	10,93	6,22
11:14:00	29	10,93	6,22
11:14:30	29	10,93	6,22
11:15:00	29	10,92	6,25
11:15:30	29	10,92	6,25
11:16:00	29	10,92	6,25
11:16:30	29	10,92	6,25
11:17:00	29	10,92	6,25
11:17:30	29	10,91	6,27
11:18:00	29	10,91	6,27
11:18:30	29	10,91	6,27
11:19:00	29	10,91	6,27
11:19:30	29	10,91	6,27
11:20:00	29	10,90	6,30
11:20:30	29	10,90	6,30
11:21:00	29	10,90	6,30
11:21:30	29	10,90	6,30
11:22:00	29	10,90	6,30
11:22:30	29	10,89	6,33
11:23:00	29	10,89	6,33
11:23:30	29	10,89	6,33
11:24:00	29	10,89	6,33
11:24:30	29	10,89	6,36
11:25:00	29	10,89	6,36
11:25:30	29	10,89	6,36
11:26:00	29	10,89	6,36
11:26:30	29	10,89	6,36
11:27:00	29	10,89	6,36
11:27:30	29	10,88	6,38
11:28:00	29	10,88	6,38
11:28:30	29	10,88	6,38
11:29:00	29	10,88	6,38
11:29:30	29	10,88	6,38
11:30:00	29	10,87	6,41
11:30:30	29	10,87	6,41
11:31:00	29	10,87	6,41
11:31:30	29	10,87	6,41
11:32:00	29	10,87	6,41
11:32:30	29	10,87	6,41
11:33:00	29	10,87	6,44
11:33:30	29	10,87	6,44
11:34:00	29	10,87	6,44
11:34:30	29	10,87	6,44
11:35:00	29	10,86	6,46
11:35:30	29	10,86	6,46
11:36:00	29	10,86	6,46
11:36:30	29	10,86	6,46
11:37:00	29	10,86	6,46
11:37:30	29	10,85	6,49
11:38:00	29	10,85	6,49
11:38:30	29	10,85	6,49
11:39:00	29	10,85	6,49
11:39:30	29	10,85	6,49
11:40:00	29	10,85	6,49
11:40:30	29	10,84	6,52
11:41:00	29	10,84	6,52
11:41:30	29	10,84	6,52
11:42:00	29	10,84	6,52
11:42:30	29	10,84	6,55
11:43:00	29	10,84	6,55
11:43:30	29	10,84	6,55
11:44:00	29	10,84	6,55
11:44:30	29	10,84	6,55
11:45:00	29	10,84	6,55
11:45:30	29	10,83	6,58
11:46:00	29	10,83	6,58
11:46:30	29	10,83	6,58
11:47:00	29	10,83	6,58
11:47:30	29	10,83	6,58
11:48:00	29	10,82	6,60
11:48:30	29	10,82	6,60
11:49:00	29	10,82	6,60
11:49:30	29	10,82	6,60
11:50:00	29	10,82	6,60
11:50:30	29	10,82	6,60
11:51:00	29	10,81	6,63
11:51:30	29	10,81	6,63
11:52:00	29	10,81	6,63
11:52:30	29	10,81	6,63
11:53:00	29	10,81	6,63
11:53:30	29	10,80	6,66
11:54:00	29	10,80	6,66
11:54:30	29	10,80	6,66
11:55:00	29	10,80	6,66
11:55:30	29	10,80	6,66
11:56:00	29	10,80	6,66
11:56:30	29	10,80	6,69
11:57:00	29	10,80	6,69
11:57:30	29	10,80	6,69
11:58:00	29	10,80	6,69
11:58:30	29	10,80	6,69
11:59:00	29	10,79	6,72
11:59:30	29	10,79	6,72
12:00:00	29	10,79	6,72
12:00:30	29	10,79	6,72
12:01:00	29	10,79	6,72
12:01:30	29	10,79	6,72
12:02:00	29	10,79	6,72
12:02:30	29	10,78	6,74
12:03:00	29	10,78	6,74
12:03:30	29	10,78	6,74
12:04:00	29	10,78	6,74
12:04:30	29	10,78	6,74
12:05:00	29	10,78	6,74
12:05:30	29	10,78	6,74
12:06:00	29	10,78	6,74
12:06:30	29	10,78	6,77
12:07:00	29	10,78	6,77
12:07:30	29	10,78	6,77
12:08:00	29	10,78	6,77
12:08:30	29	10,78	6,77
12:09:00	29	10,78	6,77
12:09:30	29	10,77	6,80
12:10:00	29	10,77	6,80
12:10:30	29	10,77	6,80
12:11:00	29	10,76	6,83
12:11:30	29	10,76	6,83
12:12:00	29	10,76	6,83
12:12:30	29	10,76	6,83
12:13:00	29	10,75	6,86
12:13:30	29	10,75	6,86
12:14:00	29	10,75	6,86
12:14:30	29	10,75	6,86
12:15:00	29	10,75	6,86
12:15:30	29	10,75	6,89
12:16:00	29	10,75	6,89
12:16:30	29	10,75	6,89
12:17:00	29	10,75	6,89
12:17:30	29	10,75	6,89
12:18:00	29	10,75	6,89
12:18:30	29	10,74	6,92
12:19:00	29	10,74	6,92
12:19:30	29	10,74	6,92
12:20:00	29	10,74	6,92
12:20:30	29	10,74	6,92
12:21:00	29	10,74	6,92
12:21:30	29	10,73	6,95
12:22:00	29	10,73	6,95
12:22:30	29	10,73	6,95
12:23:00	29	10,73	6,95
12:23:30	29	10,73	6,95
12:24:00	29	10,72	6,98
12:24:30	29	10,72	6,98
12:25:00	29	10,72	6,98
12:25:30	29	10,72	6,98
12:26:00	29	10,72	6,98
12:26:30	29	10,72	6,98
12:27:00	29	10,71	7,01
12:27:30	29	10,71	7,01
12:28:00	29	10,71	7,01
12:28:30	29	10,71	7,01
12:29:00	29	10,71	7,01
12:29:30	29	10,71	7,01
12:30:00	29	10,71	7,04
12:30:30	29	10,71	7,04
12:31:00	29	10,71	7,04
12:31:30	29	10,71	7,04
12:32:00	29	10,71	7,04
12:32:30	29	10,70	7,07
12:33:00	29	10,70	7,07
12:33:30	29	10,70	7,07
12:34:00	29	10,70	7,07
12:34:30	29	10,70	7,07
12:35:00	29	10,70	7,07
12:35:30	29	10,70	7,07
12:36:00	29	10,69	7,10
12:36:30	29	10,69	7,10
12:37:00	29	10,69	7,10
12:37:30	29	10,69	7,10
12:38:00	29	10,69	7,10
12:38:30	29	10,69	7,13
12:39:00	29	10,69	7,13
12:39:30	29	10,69	7,13
12:40:00	29	10,69	7,13
12:40:30	29	10,69	7,13
12:41:00	29	10,69	7,13
12:41:30	29	10,68	7,16
12:42:00	29	10,68	7,16
12:42:30	29	10,68	7,16
12:43:00	29	10,68	7,16
12:43:30	29	10,68	7,16
12:44:00	29	10,68	7,16
12:44:30	29	10,67	7,19
12:45:00	29	10,67	7,19
12:45:30	29	10,67	7,19
12:46:00	29	10,67	7,19
12:46:30	29	10,67	7,19
12:47:00	29	10,67	7,19
12:47:30	29	10,66	7,22
12:48:00	29	10,66	7,22
12:48:30	29	10,66	7,22
12:49:00	29	10,66	7,22
12:49:30	29	10,66	7,22
12:50:00	29	10,66	7,22
12:50:30	29	10,66	7,25
12:51:00	29	10,66	7,25
12:51:30	29	10,66	7,25
12:52:00	29	10,66	7,25
12:52:30	29	10,66	7,25
12:53:00	29	10,66	7,25
12:53:30	29	10,66	7,25
12:54:00	29	10,65	7,28
12:54:30	29	10,65	7,28
12:55:00	29	10,65	7,28
12:55:30	29	10,65	7,28
12:56:00	29	10,65	7,28
12:56:30	29	10,65	7,28
12:57:00	29	10,64	7,31
12:57:30	29	10,64	7,31
12:58:00	29	10,64	7,31
12:58:30	29	10,64	7,31
12:59:00	29	10,64	7,31
12:59:30	29	10,64	7,31
13:00:00	29	10,63	7,34
13:00:30	29	10,63	7,34
13:01:00	29	10,63	7,34
13:01:30	29	10,63	7,34
13:02:00	29	10,63	7,34
13:02:30	29	10,63	7,34
13:03:00	29	10,63	7,37
13:03:30	29	10,63	7,37
13:04:00	29	10,63	7,37
13:04:30	29	10,63	7,37
13:05:00	29	10,63	7,37
13:05:30	29	10,63	7,37
13:06:00	29	10,63	7,37
13:06:30	29	10,62	7,40
13:07:00	29	10,62	7,40
13:07:30	29	10,62	7,40
13:08:00	29	10,62	7,40
13:08:30	29	10,62	7,40
13:09:00	29	10,62	7,40
13:09:30	29	10,61	7,43
13:10:00	29	10,61	7,43
13:10:30	29	10,61	7,43
13:11:00	29	10,61	7,43
13:11:30	29	10,61	7,43
13:12:00	29	10,61	7,43
13:12:30	29	10,61	7,43
13:13:00	29	10,60	7,46
13:13:30	29	10,60	7,46
13:14:00	29	10,60	7,46
13:14:30	29	10,60	7,46
13:15:00	29	10,60	7,46
13:15:30	29	10,60	7,46
13:16:00	29	10,60	7,46
13:16:30	29	10,60	7,50
13:17:00	29	10,60	7,50
13:17:30	29	10,60	7,50
13:18:00	29	10,60	7,50
13:18:30	29	10,60	7,50
13:19:00	29	10,60	7,50
13:19:30	29	10,60	7,50
13:20:00	29	10,60	7,50
13:20:30	29	10,59	7,53
13:21:00	29	10,59	7,53
13:21:30	29	10,59	7,53
13:22:00	29	10,59	7,53
13:22:30	29	10,59	7,53
13:23:00	29	10,59	7,53
13:23:30	29	10,58	7,56
13:24:00	29	10,58	7,56
13:24:30	29	10,58	7,56
13:25:00	29	10,58	7,56
13:25:30	29	10,58	7,56
13:26:00	29	10,58	7,56
13:26:30	29	10,57	7,59
13:27:00	29	10,57	7,59
13:27:30	29	10,57	7,59
13:28:00	29	10,57	7,59
13:28:30	29	10,57	7,59
13:29:00	29	10,57	7,59
13:29:30	29	10,57	7,59
13:30:00	29	10,57	7,62
13:30:30	29	10,57	7,62
13:31:00	29	10,57	7,62
13:31:30	29	10,57	7,62
13:32:00	29	10,57	7,62
13:32:30	29	10,57	7,62
13:33:00	29	10,57	7,62
13:33:30	29	10,56	7,65
13:34:00	29	10,56	7,65
13:34:30	29	10,56	7,65
13:35:00	29	10,56	7,65
13:35:30	29	10,56	7,65
13:36:00	29	10,56	7,65
13:36:30	29	10,55	7,69
13:37:00	29	10,55	7,69
13:37:30	29	10,55	7,69
13:38:00	29	10,55	7,69
13:38:30	29	10,55	7,69
13:39:00	29	10,55	7,69
13:39:30	29	10,55	7,69
13:40:00	29	10,54	7,72
13:40:30	29	10,54	7,72
13:41:00	29	10,54	7,72
13:41:30	29	10,54	7,72
13:42:00	29	10,54	7,72
13:42:30	29	10,54	7,72
13:43:00	29	10,54	7,75
13:43:30	29	10,54	7,75
13:44:00	29	10,54	7,75
13:44:30	29	10,54	7,75
13:45:00	29	10,54	7,75
13:45:30	29	10,54	7,75
13:46:00	29	10,54	7,75
13:46:30	29	10,53	7,78
13:47:00	29	10,53	7,78
13:47:30	29	10,53	7,78
13:48:00	29	10,53	7,78
13:48:30	29	10,53	7,78
13:49:00	29	10,53	7,78
13:49:30	29	10,53	7,78
13:50:00	29	10,53	7,78
13:50:30	29	10,52	7,82
13:51:00	29	10,52	7,82
13:51:30	29	10,52	7,82
13:52:00	29	10,52	7,82
13:52:30	29	10,52	7,82
13:53:00	29	10,52	7,82
13:53:30	29	10,52	7,82
13:54:00	29	10,51	7,85
13:54:30	29	10,51	7,85
13:55:00	29	10,51	7,85
13:55:30	29	10,51	7,85
13:56:00	29	10,51	7,85
13:56:30	29	10,51	7,85
13:57:00	29	10,50	7,88
13:57:30	29	10,50	7,88
13:58:00	29	10,50	7,88
13:58:30	29	10,50	7,88
13:59:00	29	10,50	7,88
13:59:30	29	10,50	7,88
14:00:00	29	10,50	7,88
14:00:30	29	10,50	7,88
14:01:00	29	10,50	7,88
14:01:30	29	10,50	7,92
14:02:00	29	10,50	7,92
14:02:30	29	10,50	7,92
14:03:00	29	10,50	7,92
14:03:30	29	10,50	7,92
14:04:00	29	10,50	7,92
14:04:30	29	10,49	7,95
14:05:00	29	10,49	7,95
14:05:30	29	10,49	7,95
14:06:00	29	10,49	7,95
14:06:30	29	10,49	7,95
14:07:00	29	10,49	7,95
14:07:30	29	10,49	7,95
14:08:00	29	10,49	7,95
14:08:30	29	10,48	7,98
14:09:00	29	10,48	7,98
14:09:30	29	10,48	7,98
14:10:00	29	10,48	7,98
14:10:30	29	10,48	7,98
14:11:00	29	10,48	7,98
14:11:30	29	10,48	8,02
14:12:00	29	10,48	8,02
14:12:30	29	10,48	8,02
14:13:00	29	10,48	8,02
14:13:30	29	10,48	8,02
14:14:00	29	10,48	8,02
14:14:30	29	10,47	8,05
14:15:00	29	10,48	8,02
14:15:30	29	10,48	8,02
14:16:00	29	10,47	8,05
14:16:30	29	10,47	8,05
14:17:00	29	10,47	8,05
14:17:30	29	10,47	8,05
14:18:00	29	10,47	8,05
14:18:30	29	10,47	8,05
14:19:00	29	10,47	8,05
14:19:30	29	10,46	8,08
14:20:00	29	10,46	8,08
14:20:30	29	10,46	8,08
14:21:00	29	10,46	8,08
14:21:30	29	10,46	8,08
14:22:00	29	10,46	8,08
14:22:30	29	10,46	8,08
14:23:00	29	10,45	8,12
14:23:30	29	10,45	8,12
14:24:00	29	10,45	8,12
14:24:30	29	10,45	8,12
14:25:00	29	10,45	8,12
14:25:30	29	10,45	8,12
14:26:00	29	10,45	8,12
