Repository: ProgWizer/parser

File: project-root/data/Data Acquisition/Data Acquisition/2020 year (143)/20-114.txt (part 1 of 2)
--Test Summary--
Full Path and File Name	
Instrument Name	UCA Left Cell
Instrument Type	Model 4262 Twin Cell UCA
Instrument Serial Number	
Test Start Date	15.07.2020
Test Start Time	10:57:24
Test Stop Date	16.07.2020
Test Stop Time	10:14:03
Test Length	23:16:39
Final Sample Time Offset	23:16:30
Controller Schedule Name	
Sampling Period	30 seconds
Comments	
Information	WellID	
Information	Customer	
Information	EngName	
Information	CementClass	GC-50
Information	CementMfr	
Information	Additives	100GC-50+15SF+0.5Na2CO3
Information	Density	1820
Information	BHCT	
Information	BHST	
Information	FluidLoss	
Information	JobType	
Calculated Value	CS_50	7:07:00
Calculated Value	CS_500	19:24:00
Calculated Value	CS_Time8h	0,52 MPa
Calculated Value	CS_Time12h	1,44 MPa
Calculated Value	CS_Time24h	N/A
Calculated Value	CS_Time48h	N/A
Calculated Value	CS_Time72h	N/A
Calculated Curve	Compressive Strength	Compressive strength type B (more than 14 lb/gal)
Initial Temperature (°C)	23 °C
Final Temperature (°C)	7 °C
Initial Transit Time (microsec/in)	17,02 microsec/in
Final Transit Time (microsec/in)	11,32 microsec/in
Initial Compressive Strength (MPa)	0,00 MPa
Final Compressive Strength (MPa)	4,40 MPa
--Data--
Time (HH:MM:SS)	Temperature (°C)	Transit Time (microsec/in)	Compressive Strength (MPa)
0:00:00	23	17,02	0,00
0:00:30	23	17,04	0,00
0:01:00	23	17,04	0,00
0:01:30	22	17,05	0,00
0:02:00	22	17,07	0,00
0:02:30	22	17,09	0,00
0:03:00	22	17,10	0,00
0:03:30	21	17,13	0,00
0:04:00	21	17,14	0,00
0:04:30	21	17,16	0,00
0:05:00	20	17,17	0,00
0:05:30	20	17,20	0,00
0:06:00	20	17,21	0,00
0:06:30	20	17,22	0,00
0:07:00	19	17,25	0,00
0:07:30	19	17,23	0,00
0:08:00	19	17,25	0,00
0:08:30	19	17,26	0,00
0:09:00	18	17,28	0,00
0:09:30	18	17,29	0,00
0:10:00	18	17,31	0,00
0:10:30	18	17,32	0,00
0:11:00	17	17,34	0,00
0:11:30	17	17,35	0,00
0:12:00	17	17,36	0,00
0:12:30	17	17,38	0,00
0:13:00	17	17,39	0,00
0:13:30	16	17,40	0,00
0:14:00	16	17,41	0,00
0:14:30	16	17,43	0,00
0:15:00	16	17,44	0,00
0:15:30	16	17,46	0,00
0:16:00	15	17,46	0,00
0:16:30	15	17,50	0,00
0:17:00	15	17,46	0,00
0:17:30	15	17,48	0,00
0:18:00	15	17,49	0,00
0:18:30	15	17,50	0,00
0:19:00	14	17,51	0,00
0:19:30	14	17,52	0,00
0:20:00	14	17,53	0,00
0:20:30	14	17,54	0,00
0:21:00	14	17,55	0,00
0:21:30	14	17,56	0,00
0:22:00	14	17,57	0,00
0:22:30	13	17,58	0,00
0:23:00	13	17,59	0,00
0:23:30	13	17,60	0,00
0:24:00	13	17,61	0,00
0:24:30	13	17,62	0,00
0:25:00	13	17,64	0,00
0:25:30	13	17,66	0,00
0:26:00	12	17,64	0,00
0:26:30	12	17,64	0,00
0:27:00	12	17,65	0,00
0:27:30	12	17,67	0,00
0:28:00	12	17,68	0,00
0:28:30	12	17,68	0,00
0:29:00	12	17,69	0,00
0:29:30	12	17,69	0,00
0:30:00	12	17,70	0,00
0:30:30	12	17,71	0,00
0:31:00	11	17,72	0,00
0:31:30	11	17,72	0,00
0:32:00	11	17,73	0,00
0:32:30	11	17,73	0,00
0:33:00	11	17,74	0,00
0:33:30	11	17,75	0,00
0:34:00	11	17,77	0,00
0:34:30	11	17,77	0,00
0:35:00	11	17,77	0,00
0:35:30	10	17,80	0,00
0:36:00	10	17,75	0,00
0:36:30	10	17,76	0,00
0:37:00	10	17,77	0,00
0:37:30	10	17,78	0,00
0:38:00	10	17,78	0,00
0:38:30	10	17,79	0,00
0:39:00	10	17,80	0,00
0:39:30	10	17,80	0,00
0:40:00	10	17,80	0,00
0:40:30	10	17,81	0,00
0:41:00	10	17,81	0,00
0:41:30	10	17,82	0,00
0:42:00	9	17,82	0,00
0:42:30	9	17,83	0,00
0:43:00	9	17,83	0,00
0:43:30	9	17,84	0,00
0:44:00	9	17,85	0,00
0:44:30	9	17,86	0,00
0:45:00	9	17,86	0,00
0:45:30	9	17,87	0,00
0:46:00	9	17,83	0,00
0:46:30	9	17,84	0,00
0:47:00	9	17,85	0,00
0:47:30	9	17,86	0,00
0:48:00	9	17,86	0,00
0:48:30	9	17,86	0,00
0:49:00	9	17,87	0,00
0:49:30	9	17,87	0,00
0:50:00	9	17,88	0,00
0:50:30	8	17,88	0,00
0:51:00	8	17,88	0,00
0:51:30	8	17,88	0,00
0:52:00	8	17,89	0,00
0:52:30	8	17,89	0,00
0:53:00	8	17,90	0,00
0:53:30	8	17,90	0,00
0:54:00	8	17,91	0,00
0:54:30	8	17,91	0,00
0:55:00	8	17,91	0,00
0:55:30	8	17,91	0,00
0:56:00	8	17,88	0,00
0:56:30	8	17,89	0,00
0:57:00	8	17,90	0,00
0:57:30	8	17,90	0,00
0:58:00	8	17,91	0,00
0:58:30	8	17,91	0,00
0:59:00	8	17,91	0,00
0:59:30	8	17,91	0,00
1:00:00	8	17,91	0,00
1:00:30	8	17,92	0,00
1:01:00	8	17,92	0,00
1:01:30	8	17,92	0,00
1:02:00	8	17,92	0,00
1:02:30	8	17,93	0,00
1:03:00	8	17,94	0,00
1:03:30	7	17,94	0,00
1:04:00	7	17,94	0,00
1:04:30	7	17,94	0,00
1:05:00	7	17,94	0,00
1:05:30	7	17,95	0,00
1:06:00	7	17,97	0,00
1:06:30	7	17,98	0,00
1:07:00	7	17,94	0,00
1:07:30	7	17,94	0,00
1:08:00	7	17,95	0,00
1:08:30	7	17,95	0,00
1:09:00	7	17,95	0,00
1:09:30	7	17,97	0,00
1:10:00	7	17,97	0,00
1:10:30	7	17,97	0,00
1:11:00	7	17,97	0,00
1:11:30	7	17,97	0,00
1:12:00	7	17,98	0,00
1:12:30	7	17,98	0,00
1:13:00	7	17,98	0,00
1:13:30	7	17,98	0,00
1:14:00	7	17,98	0,00
1:14:30	7	17,98	0,00
1:15:00	7	17,99	0,00
1:15:30	7	18,00	0,00
1:16:00	7	18,00	0,00
1:16:30	7	18,00	0,00
1:17:00	7	18,00	0,00
1:17:30	7	17,97	0,00
1:18:00	7	17,98	0,00
1:18:30	7	17,98	0,00
1:19:00	7	17,98	0,00
1:19:30	7	17,98	0,00
1:20:00	7	17,98	0,00
1:20:30	7	17,99	0,00
1:21:00	7	17,99	0,00
1:21:30	7	17,99	0,00
1:22:00	7	17,99	0,00
1:22:30	7	17,99	0,00
1:23:00	7	18,00	0,00
1:23:30	7	18,00	0,00
1:24:00	7	18,00	0,00
1:24:30	6	18,00	0,00
1:25:00	6	18,00	0,00
1:25:30	6	18,00	0,00
1:26:00	6	18,00	0,00
1:26:30	6	18,01	0,00
1:27:00	6	18,01	0,00
1:27:30	6	18,01	0,00
1:28:00	6	18,02	0,00
1:28:30	6	17,98	0,00
1:29:00	6	17,98	0,00
1:29:30	6	17,99	0,00
1:30:00	6	18,00	0,00
1:30:30	6	18,00	0,00
1:31:00	6	18,00	0,00
1:31:30	6	18,00	0,00
1:32:00	6	18,00	0,00
1:32:30	6	18,00	0,00
1:33:00	6	18,00	0,00
1:33:30	6	18,00	0,00
1:34:00	6	18,00	0,00
1:34:30	6	18,00	0,00
1:35:00	6	18,00	0,00
1:35:30	6	18,01	0,00
1:36:00	6	18,01	0,00
1:36:30	6	18,01	0,00
1:37:00	6	18,01	0,00
1:37:30	6	18,02	0,00
1:38:00	6	18,02	0,00
1:38:30	6	18,03	0,00
1:39:00	6	18,03	0,00
1:39:30	6	18,04	0,00
1:40:00	6	17,99	0,00
1:40:30	6	17,99	0,00
1:41:00	6	18,00	0,00
1:41:30	6	18,00	0,00
1:42:00	6	18,00	0,00
1:42:30	6	18,00	0,00
1:43:00	6	18,01	0,00
1:43:30	6	18,01	0,00
1:44:00	6	18,01	0,00
1:44:30	6	18,01	0,00
1:45:00	6	18,01	0,00
1:45:30	6	18,01	0,00
1:46:00	6	18,01	0,00
1:46:30	6	18,01	0,00
1:47:00	6	18,01	0,00
1:47:30	6	18,01	0,00
1:48:00	6	18,02	0,00
1:48:30	6	18,02	0,00
1:49:00	6	18,02	0,00
1:49:30	6	18,02	0,00
1:50:00	6	18,03	0,00
1:50:30	6	18,03	0,00
1:51:00	6	18,03	0,00
1:51:30	6	18,04	0,00
1:52:00	6	18,04	0,00
1:52:30	6	18,06	0,00
1:53:00	6	18,06	0,00
1:53:30	6	18,06	0,00
1:54:00	6	18,02	0,00
1:54:30	6	18,02	0,00
1:55:00	6	18,03	0,00
1:55:30	6	18,04	0,00
1:56:00	6	18,04	0,00
1:56:30	6	18,04	0,00
1:57:00	6	18,04	0,00
1:57:30	6	18,04	0,00
1:58:00	6	18,04	0,00
1:58:30	6	18,04	0,00
1:59:00	6	18,04	0,00
1:59:30	6	18,04	0,00
2:00:00	6	18,04	0,00
2:00:30	6	18,04	0,00
2:01:00	6	18,04	0,00
2:01:30	6	18,04	0,00
2:02:00	6	18,04	0,00
2:02:30	6	18,04	0,00
2:03:00	6	18,04	0,00
2:03:30	6	18,05	0,00
2:04:00	6	18,05	0,00
2:04:30	6	18,05	0,00
2:05:00	6	18,05	0,00
2:05:30	6	18,05	0,00
2:06:00	6	18,06	0,00
2:06:30	6	18,06	0,00
2:07:00	6	18,02	0,00
2:07:30	6	18,03	0,00
2:08:00	6	18,03	0,00
2:08:30	6	18,04	0,00
2:09:00	6	18,04	0,00
2:09:30	6	18,04	0,00
2:10:00	6	18,04	0,00
2:10:30	6	18,04	0,00
2:11:00	6	18,04	0,00
2:11:30	6	18,04	0,00
2:12:00	6	18,04	0,00
2:12:30	6	18,04	0,00
2:13:00	6	18,04	0,00
2:13:30	6	18,04	0,00
2:14:00	6	18,04	0,00
2:14:30	6	18,04	0,00
2:15:00	6	18,04	0,00
2:15:30	6	18,04	0,00
2:16:00	6	18,05	0,00
2:16:30	6	18,05	0,00
2:17:00	6	18,05	0,00
2:17:30	6	18,06	0,00
2:18:00	6	18,06	0,00
2:18:30	6	18,07	0,00
2:19:00	6	18,02	0,00
2:19:30	6	18,03	0,00
2:20:00	6	18,03	0,00
2:20:30	6	18,04	0,00
2:21:00	6	18,04	0,00
2:21:30	6	18,04	0,00
2:22:00	6	18,04	0,00
2:22:30	6	18,04	0,00
2:23:00	6	18,04	0,00
2:23:30	6	18,04	0,00
2:24:00	6	18,04	0,00
2:24:30	6	18,04	0,00
2:25:00	6	18,04	0,00
2:25:30	6	18,04	0,00
2:26:00	6	18,04	0,00
2:26:30	6	18,05	0,00
2:27:00	6	18,05	0,00
2:27:30	6	18,05	0,00
2:28:00	6	18,05	0,00
2:28:30	6	18,06	0,00
2:29:00	6	18,06	0,00
2:29:30	6	18,06	0,00
2:30:00	6	18,06	0,00
2:30:30	6	18,07	0,00
2:31:00	6	18,03	0,00
2:31:30	6	18,03	0,00
2:32:00	6	18,04	0,00
2:32:30	6	18,05	0,00
2:33:00	6	18,06	0,00
2:33:30	6	18,06	0,00
2:34:00	6	18,07	0,00
2:34:30	6	18,07	0,00
2:35:00	6	18,07	0,00
2:35:30	6	18,08	0,00
2:36:00	6	18,09	0,00
2:36:30	6	18,09	0,00
2:37:00	6	18,09	0,00
2:37:30	6	18,09	0,00
2:38:00	6	18,10	0,00
2:38:30	6	18,11	0,00
2:39:00	6	18,12	0,00
2:39:30	6	18,12	0,00
2:40:00	6	18,13	0,00
2:40:30	6	18,14	0,00
2:41:00	6	18,15	0,00
2:41:30	6	18,16	0,00
2:42:00	6	18,16	0,00
2:42:30	6	18,17	0,00
2:43:00	6	18,18	0,00
2:43:30	6	18,14	0,00
2:44:00	6	18,15	0,00
2:44:30	6	18,16	0,00
2:45:00	6	18,17	0,00
2:45:30	6	18,18	0,00
2:46:00	6	18,18	0,00
2:46:30	6	18,18	0,00
2:47:00	6	18,19	0,00
2:47:30	6	18,19	0,00
2:48:00	6	18,19	0,00
2:48:30	6	18,19	0,00
2:49:00	6	18,20	0,00
2:49:30	6	18,20	0,00
2:50:00	6	18,20	0,00
2:50:30	6	18,21	0,00
2:51:00	6	18,21	0,00
2:51:30	6	18,21	0,00
2:52:00	6	18,21	0,00
2:52:30	6	18,21	0,00
2:53:00	6	18,21	0,00
2:53:30	6	18,21	0,00
2:54:00	6	18,21	0,00
2:54:30	6	18,21	0,00
2:55:00	6	18,21	0,00
2:55:30	6	18,19	0,00
2:56:00	6	18,18	0,00
2:56:30	6	18,19	0,00
2:57:00	6	18,19	0,00
2:57:30	6	18,20	0,00
2:58:00	6	18,21	0,00
2:58:30	6	18,21	0,00
2:59:00	6	18,20	0,00
2:59:30	6	18,20	0,00
3:00:00	6	18,20	0,00
3:00:30	6	18,20	0,00
3:01:00	6	18,20	0,00
3:01:30	6	18,20	0,00
3:02:00	6	18,19	0,00
3:02:30	6	18,19	0,00
3:03:00	6	18,19	0,00
3:03:30	6	18,19	0,00
3:04:00	6	18,19	0,00
3:04:30	6	18,18	0,00
3:05:00	6	18,18	0,00
3:05:30	6	18,18	0,00
3:06:00	6	18,18	0,00
3:06:30	6	18,18	0,00
3:07:00	6	18,18	0,00
3:07:30	6	18,18	0,00
3:08:00	6	18,18	0,00
3:08:30	6	18,14	0,00
3:09:00	6	18,14	0,00
3:09:30	6	18,14	0,00
3:10:00	6	18,14	0,00
3:10:30	6	18,13	0,00
3:11:00	6	18,13	0,00
3:11:30	6	18,13	0,00
3:12:00	6	18,12	0,00
3:12:30	6	18,12	0,00
3:13:00	6	18,12	0,00
3:13:30	6	18,12	0,00
3:14:00	6	18,11	0,00
3:14:30	6	18,11	0,00
3:15:00	6	18,10	0,00
3:15:30	6	18,10	0,00
3:16:00	6	18,10	0,00
3:16:30	6	18,09	0,00
3:17:00	6	18,09	0,00
3:17:30	6	18,09	0,00
3:18:00	6	18,09	0,00
3:18:30	6	18,09	0,00
3:19:00	6	18,09	0,00
3:19:30	6	18,08	0,00
3:20:00	6	18,09	0,00
3:20:30	6	18,05	0,00
3:21:00	6	18,05	0,00
3:21:30	6	18,04	0,00
3:22:00	6	18,04	0,00
3:22:30	6	18,04	0,00
3:23:00	6	18,04	0,00
3:23:30	6	18,04	0,00
3:24:00	6	18,03	0,00
3:24:30	6	18,03	0,00
3:25:00	6	18,02	0,00
3:25:30	6	18,01	0,00
3:26:00	6	18,01	0,00
3:26:30	6	18,00	0,00
3:27:00	6	18,00	0,00
3:27:30	6	18,00	0,00
3:28:00	6	18,00	0,00
3:28:30	6	17,99	0,00
3:29:00	6	17,99	0,00
3:29:30	6	17,98	0,00
3:30:00	6	17,98	0,00
3:30:30	6	17,98	0,00
3:31:00	6	17,98	0,00
3:31:30	6	17,97	0,00
3:32:00	6	17,97	0,00
3:32:30	6	17,98	0,00
3:33:00	6	17,93	0,00
3:33:30	6	17,93	0,00
3:34:00	6	17,93	0,00
3:34:30	6	17,92	0,00
3:35:00	6	17,92	0,00
3:35:30	6	17,91	0,00
3:36:00	6	17,91	0,00
3:36:30	6	17,91	0,00
3:37:00	6	17,90	0,00
3:37:30	6	17,89	0,00
3:38:00	6	17,89	0,00
3:38:30	6	17,89	0,00
3:39:00	6	17,90	0,00
3:39:30	6	17,90	0,00
3:40:00	6	17,89	0,00
3:40:30	6	17,88	0,00
3:41:00	6	17,88	0,00
3:41:30	6	17,88	0,00
3:42:00	6	17,87	0,00
3:42:30	6	17,87	0,00
3:43:00	6	17,86	0,00
3:43:30	6	17,86	0,00
3:44:00	6	17,86	0,00
3:44:30	6	17,86	0,00
3:45:00	6	17,85	0,00
3:45:30	6	17,84	0,00
3:46:00	6	17,84	0,00
3:46:30	6	17,85	0,00
3:47:00	6	17,80	0,00
3:47:30	6	17,80	0,00
3:48:00	6	17,80	0,00
3:48:30	6	17,80	0,00
3:49:00	6	17,79	0,00
3:49:30	6	17,79	0,00
3:50:00	6	17,78	0,00
3:50:30	6	17,77	0,00
3:51:00	6	17,77	0,00
3:51:30	6	17,77	0,00
3:52:00	6	17,76	0,00
3:52:30	6	17,75	0,00
3:53:00	6	17,75	0,00
3:53:30	6	17,74	0,00
3:54:00	6	17,73	0,00
3:54:30	6	17,73	0,00
3:55:00	6	17,73	0,00
3:55:30	6	17,72	0,00
3:56:00	6	17,72	0,00
3:56:30	6	17,71	0,00
3:57:00	6	17,71	0,00
3:57:30	6	17,70	0,00
3:58:00	6	17,70	0,00
3:58:30	6	17,70	0,00
3:59:00	6	17,69	0,00
3:59:30	6	17,69	0,00
4:00:00	6	17,66	0,00
4:00:30	6	17,65	0,00
4:01:00	6	17,65	0,00
4:01:30	6	17,65	0,00
4:02:00	6	17,64	0,00
4:02:30	6	17,64	0,00
4:03:00	6	17,64	0,00
4:03:30	6	17,63	0,00
4:04:00	6	17,62	0,00
4:04:30	6	17,62	0,00
4:05:00	6	17,61	0,00
4:05:30	6	17,61	0,00
4:06:00	6	17,60	0,00
4:06:30	6	17,60	0,00
4:07:00	6	17,59	0,00
4:07:30	6	17,58	0,00
4:08:00	6	17,58	0,00
4:08:30	6	17,58	0,00
4:09:00	6	17,58	0,00
4:09:30	6	17,57	0,00
4:10:00	6	17,56	0,00
4:10:30	6	17,56	0,00
4:11:00	6	17,55	0,00
4:11:30	6	17,55	0,00
4:12:00	6	17,55	0,00
4:12:30	6	17,52	0,00
4:13:00	6	17,51	0,00
4:13:30	6	17,51	0,00
4:14:00	6	17,51	0,00
4:14:30	6	17,50	0,00
4:15:00	6	17,50	0,00
4:15:30	6	17,50	0,00
4:16:00	6	17,49	0,00
4:16:30	6	17,49	0,00
4:17:00	6	17,48	0,00
4:17:30	6	17,47	0,00
4:18:00	6	17,46	0,00
4:18:30	6	17,46	0,00
4:19:00	6	17,46	0,00
4:19:30	6	17,45	0,00
4:20:00	6	17,45	0,00
4:20:30	6	17,44	0,00
4:21:00	6	17,43	0,00
4:21:30	6	17,43	0,00
4:22:00	6	17,43	0,00
4:22:30	6	17,42	0,00
4:23:00	6	17,42	0,00
4:23:30	6	17,41	0,00
4:24:00	6	17,41	0,00
4:24:30	6	17,38	0,00
4:25:00	6	17,38	0,00
4:25:30	6	17,38	0,00
4:26:00	6	17,37	0,00
4:26:30	6	17,37	0,00
4:27:00	6	17,36	0,00
4:27:30	6	17,36	0,00
4:28:00	6	17,35	0,00
4:28:30	6	17,34	0,00
4:29:00	6	17,34	0,00
4:29:30	6	17,34	0,00
4:30:00	6	17,33	0,00
4:30:30	6	17,33	0,00
4:31:00	6	17,33	0,00
4:31:30	6	17,33	0,00
4:32:00	6	17,33	0,00
4:32:30	6	17,32	0,00
4:33:00	6	17,32	0,00
4:33:30	6	17,32	0,00
4:34:00	6	17,31	0,00
4:34:30	6	17,31	0,00
4:35:00	6	17,30	0,00
4:35:30	6	17,29	0,00
4:36:00	6	17,27	0,00
4:36:30	6	17,26	0,00
4:37:00	6	17,25	0,00
4:37:30	6	17,25	0,00
4:38:00	6	17,25	0,00
4:38:30	6	17,25	0,00
4:39:00	6	17,24	0,00
4:39:30	6	17,23	0,00
4:40:00	6	17,23	0,00
4:40:30	6	17,22	0,00
4:41:00	6	17,22	0,00
4:41:30	6	17,22	0,00
4:42:00	6	17,21	0,00
4:42:30	6	17,20	0,00
4:43:00	6	17,20	0,00
4:43:30	6	17,20	0,00
4:44:00	6	17,20	0,00
4:44:30	6	17,19	0,00
4:45:00	6	17,18	0,00
4:45:30	6	17,18	0,00
4:46:00	6	17,17	0,00
4:46:30	6	17,16	0,00
4:47:00	6	17,16	0,00
4:47:30	6	17,16	0,00
4:48:00	6	17,16	0,00
4:48:30	6	17,16	0,00
4:49:00	6	17,13	0,00
4:49:30	6	17,12	0,00
4:50:00	6	17,12	0,00
4:50:30	6	17,11	0,00
4:51:00	6	17,11	0,00
4:51:30	6	17,10	0,00
4:52:00	6	17,10	0,00
4:52:30	6	17,10	0,00
4:53:00	6	17,09	0,00
4:53:30	6	17,09	0,00
4:54:00	6	17,08	0,00
4:54:30	6	17,07	0,00
4:55:00	6	17,07	0,00
4:55:30	6	17,07	0,00
4:56:00	6	17,06	0,00
4:56:30	6	17,05	0,00
4:57:00	6	17,05	0,00
4:57:30	6	17,04	0,00
4:58:00	6	17,04	0,00
4:58:30	6	17,04	0,00
4:59:00	6	17,03	0,00
4:59:30	6	17,03	0,00
5:00:00	6	17,02	0,00
5:00:30	6	17,02	0,00
5:01:00	6	17,02	0,00
5:01:30	6	17,01	0,00
5:02:00	6	17,01	0,00
5:02:30	6	17,01	0,00
5:03:00	6	16,98	0,01
5:03:30	6	16,97	0,01
5:04:00	6	16,96	0,01
5:04:30	6	16,96	0,01
5:05:00	6	16,95	0,01
5:05:30	6	16,95	0,01
5:06:00	6	16,95	0,02
5:06:30	6	16,94	0,02
5:07:00	6	16,94	0,02
5:07:30	6	16,93	0,02
5:08:00	6	16,92	0,02
5:08:30	6	16,92	0,02
5:09:00	6	16,92	0,02
5:09:30	6	16,91	0,02
5:10:00	6	16,90	0,03
5:10:30	6	16,90	0,03
5:11:00	6	16,89	0,03
5:11:30	6	16,89	0,03
5:12:00	6	16,89	0,03
5:12:30	6	16,88	0,03
5:13:00	6	16,88	0,03
5:13:30	6	16,87	0,03
5:14:00	6	16,87	0,03
5:14:30	6	16,86	0,03
5:15:00	6	16,86	0,04
5:15:30	6	16,86	0,04
5:16:00	6	16,85	0,04
5:16:30	6	16,85	0,04
5:17:00	6	16,85	0,04
5:17:30	6	16,81	0,05
5:18:00	6	16,81	0,05
5:18:30	6	16,80	0,05
5:19:00	6	16,80	0,05
5:19:30	6	16,80	0,05
5:20:00	6	16,80	0,05
5:20:30	6	16,79	0,05
5:21:00	6	16,78	0,05
5:21:30	6	16,78	0,05
5:22:00	6	16,78	0,06
5:22:30	6	16,77	0,06
5:23:00	6	16,77	0,06
5:23:30	6	16,76	0,06
5:24:00	6	16,75	0,06
5:24:30	6	16,74	0,06
5:25:00	6	16,74	0,06
5:25:30	6	16,74	0,06
5:26:00	6	16,74	0,06
5:26:30	6	16,73	0,07
5:27:00	6	16,72	0,07
5:27:30	6	16,72	0,07
5:28:00	6	16,71	0,07
5:28:30	6	16,71	0,07
5:29:00	6	16,71	0,07
5:29:30	6	16,70	0,07
5:30:00	6	16,70	0,07
5:30:30	6	16,70	0,07
5:31:00	6	16,71	0,07
5:31:30	6	16,68	0,08
5:32:00	6	16,67	0,08
5:32:30	6	16,67	0,08
5:33:00	6	16,66	0,08
5:33:30	6	16,66	0,08
5:34:00	6	16,65	0,08
5:34:30	6	16,65	0,09
5:35:00	6	16,65	0,09
5:35:30	6	16,64	0,09
5:36:00	6	16,63	0,09
5:36:30	6	16,63	0,09
5:37:00	6	16,62	0,09
5:37:30	6	16,62	0,09
5:38:00	6	16,61	0,09
5:38:30	6	16,61	0,09
5:39:00	6	16,60	0,10
5:39:30	6	16,60	0,10
5:40:00	6	16,59	0,10
5:40:30	6	16,59	0,10
5:41:00	6	16,59	0,10
5:41:30	6	16,58	0,10
5:42:00	6	16,57	0,10
5:42:30	6	16,57	0,10
5:43:00	6	16,56	0,11
5:43:30	6	16,56	0,11
5:44:00	6	16,56	0,11
5:44:30	6	16,55	0,11
5:45:00	6	16,55	0,11
5:45:30	6	16,53	0,12
5:46:00	6	16,52	0,12
5:46:30	6	16,51	0,12
5:47:00	6	16,51	0,12
5:47:30	6	16,50	0,12
5:48:00	6	16,50	0,12
5:48:30	6	16,50	0,12
5:49:00	6	16,49	0,13
5:49:30	6	16,49	0,13
5:50:00	6	16,48	0,13
5:50:30	6	16,48	0,13
5:51:00	6	16,48	0,13
5:51:30	6	16,47	0,13
5:52:00	6	16,46	0,13
5:52:30	6	16,45	0,13
5:53:00	6	16,45	0,13
5:53:30	6	16,44	0,14
5:54:00	6	16,44	0,14
5:54:30	6	16,44	0,14
5:55:00	6	16,43	0,14
5:55:30	6	16,43	0,14
5:56:00	6	16,42	0,14
5:56:30	6	16,42	0,14
5:57:00	6	16,41	0,14
5:57:30	6	16,41	0,14
5:58:00	6	16,41	0,15
5:58:30	6	16,41	0,15
5:59:00	6	16,38	0,15
5:59:30	6	16,37	0,16
6:00:00	6	16,37	0,16
6:00:30	6	16,36	0,16
6:01:00	6	16,36	0,16
6:01:30	6	16,36	0,16
6:02:00	6	16,36	0,16
6:02:30	6	16,35	0,16
6:03:00	6	16,34	0,16
6:03:30	6	16,34	0,16
6:04:00	6	16,33	0,17
6:04:30	6	16,32	0,17
6:05:00	6	16,32	0,17
6:05:30	6	16,32	0,17
6:06:00	6	16,31	0,17
6:06:30	6	16,30	0,17
6:07:00	6	16,30	0,17
6:07:30	6	16,30	0,18
6:08:00	6	16,30	0,18
6:08:30	6	16,29	0,18
6:09:00	6	16,29	0,18
6:09:30	6	16,28	0,18
6:10:00	6	16,27	0,18
6:10:30	6	16,27	0,18
6:11:00	6	16,27	0,19
6:11:30	6	16,27	0,19
6:12:00	6	16,27	0,19
6:12:30	6	16,27	0,19
6:13:00	6	16,25	0,19
6:13:30	7	16,23	0,19
6:14:00	7	16,23	0,19
6:14:30	7	16,23	0,19
6:15:00	7	16,23	0,20
6:15:30	7	16,23	0,20
6:16:00	6	16,22	0,20
6:16:30	7	16,21	0,20
6:17:00	6	16,21	0,20
6:17:30	7	16,20	0,20
6:18:00	7	16,20	0,20
6:18:30	7	16,20	0,20
6:19:00	7	16,19	0,21
6:19:30	7	16,18	0,21
6:20:00	7	16,18	0,21
6:20:30	7	16,18	0,21
6:21:00	7	16,18	0,21
6:21:30	7	16,17	0,21
6:22:00	7	16,16	0,21
6:22:30	7	16,16	0,21
6:23:00	7	16,15	0,22
6:23:30	7	16,15	0,22
6:24:00	7	16,14	0,22
6:24:30	7	16,14	0,22
6:25:00	7	16,14	0,22
6:25:30	7	16,13	0,22
6:26:00	7	16,13	0,22
6:26:30	7	16,13	0,22
6:27:00	7	16,10	0,23
6:27:30	7	16,10	0,23
6:28:00	7	16,09	0,23
6:28:30	7	16,09	0,23
6:29:00	7	16,08	0,24
6:29:30	7	16,08	0,24
6:30:00	7	16,08	0,24
6:30:30	7	16,07	0,24
6:31:00	7	16,07	0,24
6:31:30	7	16,06	0,24
6:32:00	7	16,05	0,25
6:32:30	7	16,05	0,25
6:33:00	7	16,05	0,25
6:33:30	7	16,05	0,25
6:34:00	7	16,04	0,25
6:34:30	7	16,04	0,25
6:35:00	7	16,03	0,25
6:35:30	7	16,02	0,25
6:36:00	7	16,02	0,25
6:36:30	7	16,02	0,26
6:37:00	7	16,02	0,26
6:37:30	7	16,01	0,26
6:38:00	7	16,01	0,26
6:38:30	7	16,00	0,26
6:39:00	7	16,00	0,26
6:39:30	7	16,00	0,26
6:40:00	7	15,99	0,27
6:40:30	7	15,99	0,27
6:41:00	7	15,98	0,27
6:41:30	7	15,98	0,27
6:42:00	7	15,96	0,28
6:42:30	7	15,95	0,28
6:43:00	7	15,95	0,28
6:43:30	7	15,94	0,28
6:44:00	7	15,94	0,28
6:44:30	7	15,93	0,28
6:45:00	7	15,93	0,28
6:45:30	7	15,93	0,28
6:46:00	7	15,92	0,29
6:46:30	7	15,92	0,29
6:47:00	7	15,91	0,29
6:47:30	7	15,91	0,29
6:48:00	7	15,90	0,29
6:48:30	7	15,90	0,29
6:49:00	7	15,90	0,29
6:49:30	7	15,89	0,30
6:50:00	7	15,88	0,30
6:50:30	7	15,88	0,30
6:51:00	7	15,88	0,30
6:51:30	7	15,88	0,30
6:52:00	7	15,87	0,30
6:52:30	7	15,87	0,30
6:53:00	7	15,86	0,31
6:53:30	7	15,86	0,31
6:54:00	7	15,85	0,31
6:54:30	7	15,84	0,31
6:55:00	7	15,84	0,31
6:55:30	7	15,84	0,31
6:56:00	7	15,84	0,31
6:56:30	7	15,84	0,31
6:57:00	7	15,82	0,32
6:57:30	7	15,82	0,32
6:58:00	7	15,82	0,32
6:58:30	7	15,82	0,32
6:59:00	7	15,81	0,32
6:59:30	7	15,81	0,32
7:00:00	7	15,80	0,33
7:00:30	7	15,79	0,33
7:01:00	7	15,79	0,33
7:01:30	7	15,79	0,33
7:02:00	7	15,79	0,33
7:02:30	7	15,78	0,33
7:03:00	7	15,77	0,34
7:03:30	7	15,77	0,34
7:04:00	7	15,76	0,34
7:04:30	7	15,76	0,34
7:05:00	7	15,75	0,34
7:05:30	7	15,75	0,34
7:06:00	7	15,75	0,34
7:06:30	7	15,74	0,34
7:07:00	7	15,74	0,34
7:07:30	7	15,73	0,35
7:08:00	7	15,73	0,35
7:08:30	7	15,72	0,35
7:09:00	7	15,72	0,35
7:09:30	7	15,72	0,35
7:10:00	7	15,71	0,36
7:10:30	7	15,71	0,36
7:11:00	7	15,70	0,36
7:11:30	7	15,71	0,36
7:12:00	7	15,68	0,37
7:12:30	7	15,68	0,37
7:13:00	7	15,67	0,37
7:13:30	7	15,67	0,37
7:14:00	7	15,66	0,37
7:14:30	7	15,66	0,37
7:15:00	7	15,66	0,37
7:15:30	7	15,66	0,37
7:16:00	7	15,65	0,38
7:16:30	7	15,65	0,38
7:17:00	7	15,64	0,38
7:17:30	7	15,63	0,38
7:18:00	7	15,63	0,38
7:18:30	7	15,63	0,38
7:19:00	7	15,63	0,38
7:19:30	7	15,62	0,39
7:20:00	7	15,61	0,39
7:20:30	7	15,61	0,39
7:21:00	7	15,60	0,39
7:21:30	7	15,60	0,39
7:22:00	7	15,60	0,39
7:22:30	7	15,60	0,39
7:23:00	7	15,59	0,40
7:23:30	7	15,59	0,40
7:24:00	7	15,58	0,40
7:24:30	7	15,58	0,40
7:25:00	7	15,57	0,40
7:25:30	7	15,57	0,40
7:26:00	7	15,57	0,40
7:26:30	7	15,57	0,40
7:27:00	7	15,54	0,41
7:27:30	7	15,54	0,42
7:28:00	7	15,54	0,42
7:28:30	7	15,53	0,42
7:29:00	7	15,53	0,42
7:29:30	7	15,52	0,42
7:30:00	7	15,52	0,42
7:30:30	7	15,52	0,42
7:31:00	7	15,52	0,42
7:31:30	7	15,51	0,43
7:32:00	7	15,51	0,43
7:32:30	7	15,50	0,43
7:33:00	7	15,49	0,43
7:33:30	7	15,49	0,43
7:34:00	7	15,48	0,43
7:34:30	7	15,48	0,43
7:35:00	7	15,48	0,44
7:35:30	7	15,47	0,44
7:36:00	7	15,47	0,44
7:36:30	7	15,47	0,44
7:37:00	7	15,46	0,44
7:37:30	7	15,46	0,44
7:38:00	7	15,45	0,45
7:38:30	7	15,45	0,45
7:39:00	7	15,45	0,45
7:39:30	7	15,45	0,45
7:40:00	7	15,44	0,45
7:40:30	7	15,43	0,45
7:41:00	7	15,43	0,45
7:41:30	7	15,42	0,46
7:42:00	7	15,43	0,45
7:42:30	7	15,44	0,45
7:43:00	7	15,41	0,46
7:43:30	7	15,40	0,46
7:44:00	7	15,40	0,46
7:44:30	7	15,40	0,46
7:45:00	7	15,39	0,47
7:45:30	7	15,39	0,47
7:46:00	7	15,39	0,47
7:46:30	7	15,39	0,47
7:47:00	7	15,38	0,47
7:47:30	7	15,38	0,47
7:48:00	7	15,37	0,48
7:48:30	7	15,36	0,48
7:49:00	7	15,36	0,48
7:49:30	7	15,36	0,48
7:50:00	7	15,35	0,48
7:50:30	7	15,35	0,48
7:51:00	7	15,35	0,48
7:51:30	7	15,34	0,49
7:52:00	7	15,34	0,49
7:52:30	7	15,34	0,49
7:53:00	7	15,33	0,49
7:53:30	7	15,33	0,49
7:54:00	7	15,32	0,50
7:54:30	7	15,32	0,50
7:55:00	7	15,32	0,50
7:55:30	7	15,31	0,50
7:56:00	7	15,30	0,50
7:56:30	7	15,30	0,50
7:57:00	7	15,30	0,50
7:57:30	7	15,30	0,50
7:58:00	7	15,29	0,51
7:58:30	7	15,28	0,51
7:59:00	7	15,27	0,52
7:59:30	7	15,27	0,52
8:00:00	7	15,27	0,52
8:00:30	7	15,26	0,52
8:01:00	7	15,25	0,52
8:01:30	7	15,25	0,52
8:02:00	7	15,24	0,53
8:02:30	7	15,24	0,53
8:03:00	7	15,24	0,53
8:03:30	7	15,24	0,53
8:04:00	7	15,23	0,53
8:04:30	7	15,23	0,53
8:05:00	7	15,22	0,53
8:05:30	7	15,22	0,53
8:06:00	7	15,21	0,54
8:06:30	7	15,21	0,54
8:07:00	7	15,21	0,54
8:07:30	7	15,20	0,54
8:08:00	7	15,20	0,54
8:08:30	7	15,19	0,55
8:09:00	7	15,19	0,55
8:09:30	7	15,19	0,55
8:10:00	7	15,18	0,55
8:10:30	7	15,18	0,55
8:11:00	7	15,18	0,55
8:11:30	7	15,17	0,56
8:12:00	7	15,17	0,56
8:12:30	7	15,16	0,56
8:13:00	7	15,16	0,56
8:13:30	7	15,15	0,56
8:14:00	7	15,15	0,56
8:14:30	7	15,15	0,56
8:15:00	7	15,13	0,57
8:15:30	7	15,12	0,57
8:16:00	7	15,12	0,57
8:16:30	7	15,12	0,57
8:17:00	7	15,12	0,58
8:17:30	7	15,12	0,58
8:18:00	7	15,11	0,58
8:18:30	7	15,11	0,58
8:19:00	7	15,10	0,58
8:19:30	7	15,10	0,58
8:20:00	7	15,09	0,59
8:20:30	7	15,09	0,59
8:21:00	7	15,09	0,59
8:21:30	7	15,08	0,59
8:22:00	7	15,08	0,59
8:22:30	7	15,07	0,60
8:23:00	7	15,07	0,60
8:23:30	7	15,07	0,60
8:24:00	7	15,06	0,60
8:24:30	7	15,06	0,60
8:25:00	7	15,06	0,60
8:25:30	7	15,05	0,61
8:26:00	7	15,05	0,61
8:26:30	7	15,04	0,61
8:27:00	7	15,04	0,61
8:27:30	7	15,04	0,61
8:28:00	7	15,04	0,61
8:28:30	7	15,03	0,62
8:29:00	7	15,03	0,62
8:29:30	7	15,03	0,62
8:30:00	7	15,02	0,62
8:30:30	7	15,02	0,62
8:31:00	7	15,02	0,62
8:31:30	7	15,03	0,62
8:32:00	7	15,00	0,63
8:32:30	7	15,00	0,63
8:33:00	7	14,99	0,63
8:33:30	7	14,99	0,63
8:34:00	7	14,99	0,63
8:34:30	7	14,98	0,64
8:35:00	7	14,98	0,64
8:35:30	7	14,98	0,64
8:36:00	7	14,98	0,64
8:36:30	7	14,97	0,64
8:37:00	7	14,97	0,64
8:37:30	7	14,96	0,65
8:38:00	7	14,96	0,65
8:38:30	7	14,95	0,65
8:39:00	7	14,95	0,65
8:39:30	7	14,94	0,65
8:40:00	7	14,94	0,65
8:40:30	7	14,94	0,66
8:41:00	7	14,93	0,66
8:41:30	7	14,93	0,66
8:42:00	7	14,93	0,66
8:42:30	7	14,92	0,66
8:43:00	7	14,92	0,66
8:43:30	7	14,91	0,67
8:44:00	7	14,91	0,67
8:44:30	7	14,91	0,67
8:45:00	7	14,91	0,67
8:45:30	7	14,90	0,67
8:46:00	7	14,90	0,67
8:46:30	7	14,89	0,68
8:47:00	7	14,89	0,68
8:47:30	7	14,89	0,68
8:48:00	7	14,87	0,69
8:48:30	7	14,86	0,69
8:49:00	7	14,86	0,69
8:49:30	7	14,86	0,69
8:50:00	7	14,86	0,69
8:50:30	7	14,86	0,69
8:51:00	7	14,86	0,69
8:51:30	7	14,85	0,70
8:52:00	7	14,85	0,70
8:52:30	7	14,84	0,70
8:53:00	7	14,84	0,70
8:53:30	7	14,83	0,70
8:54:00	7	14,82	0,71
8:54:30	7	14,82	0,71
8:55:00	7	14,82	0,71
8:55:30	7	14,82	0,71
8:56:00	7	14,82	0,71
8:56:30	7	14,81	0,71
8:57:00	7	14,81	0,71
8:57:30	7	14,80	0,72
8:58:00	7	14,80	0,72
8:58:30	7	14,80	0,72
8:59:00	7	14,80	0,72
8:59:30	7	14,79	0,72
9:00:00	7	14,79	0,72
9:00:30	7	14,78	0,73
9:01:00	7	14,78	0,73
9:01:30	7	14,77	0,73
9:02:00	7	14,77	0,73
9:02:30	7	14,77	0,74
9:03:00	7	14,77	0,74
9:03:30	7	14,77	0,74
9:04:00	7	14,74	0,75
9:04:30	7	14,73	0,75
9:05:00	7	14,73	0,75
9:05:30	7	14,73	0,75
9:06:00	7	14,73	0,75
9:06:30	7	14,73	0,75
9:07:00	7	14,73	0,75
9:07:30	7	14,72	0,76
9:08:00	7	14,72	0,76
9:08:30	7	14,71	0,76
9:09:00	7	14,71	0,76
9:09:30	7	14,70	0,76
9:10:00	7	14,70	0,76
9:10:30	7	14,70	0,77
9:11:00	7	14,70	0,77
9:11:30	7	14,69	0,77
9:12:00	7	14,69	0,77
9:12:30	7	14,68	0,78
9:13:00	7	14,68	0,78
9:13:30	7	14,68	0,78
9:14:00	7	14,68	0,78
9:14:30	7	14,67	0,78
9:15:00	7	14,67	0,78
9:15:30	7	14,67	0,78
9:16:00	7	14,67	0,78
9:16:30	7	14,67	0,78
9:17:00	7	14,67	0,78
9:17:30	7	14,66	0,79
9:18:00	7	14,66	0,79
9:18:30	7	14,65	0,79
9:19:00	7	14,65	0,79
9:19:30	7	14,64	0,79
9:20:00	7	14,64	0,79
9:20:30	7	14,62	0,81
9:21:00	7	14,62	0,81
9:21:30	7	14,62	0,81
9:22:00	7	14,61	0,81
9:22:30	7	14,61	0,81
9:23:00	7	14,61	0,81
9:23:30	7	14,61	0,81
9:24:00	7	14,61	0,81
9:24:30	7	14,60	0,82
9:25:00	7	14,60	0,82
9:25:30	7	14,59	0,82
9:26:00	7	14,59	0,82
9:26:30	7	14,58	0,82
9:27:00	7	14,58	0,82
9:27:30	7	14,58	0,83
9:28:00	7	14,58	0,83
9:28:30	7	14,58	0,83
9:29:00	7	14,57	0,83
9:29:30	7	14,56	0,84
9:30:00	7	14,56	0,84
9:30:30	7	14,55	0,84
9:31:00	7	14,55	0,84
9:31:30	7	14,55	0,84
9:32:00	7	14,55	0,84
9:32:30	7	14,55	0,84
9:33:00	7	14,54	0,85
9:33:30	7	14,54	0,85
9:34:00	7	14,54	0,85
9:34:30	7	14,53	0,85
9:35:00	7	14,53	0,85
9:35:30	7	14,52	0,86
9:36:00	7	14,52	0,86
9:36:30	7	14,52	0,86
9:37:00	7	14,50	0,87
9:37:30	7	14,50	0,87
9:38:00	7	14,50	0,87
9:38:30	7	14,50	0,87
9:39:00	7	14,50	0,87
9:39:30	7	14,49	0,87
9:40:00	7	14,49	0,87
9:40:30	7	14,48	0,88
9:41:00	7	14,48	0,88
9:41:30	7	14,48	0,88
9:42:00	7	14,47	0,88
9:42:30	7	14,47	0,88
9:43:00	7	14,46	0,89
9:43:30	7	14,46	0,89
9:44:00	7	14,46	0,89
9:44:30	7	14,46	0,89
9:45:00	7	14,45	0,90
9:45:30	7	14,45	0,90
9:46:00	7	14,44	0,90
9:46:30	7	14,44	0,90
9:47:00	7	14,43	0,90
9:47:30	7	14,43	0,90
9:48:00	7	14,43	0,90
9:48:30	7	14,43	0,91
9:49:00	7	14,43	0,91
9:49:30	7	14,42	0,91
9:50:00	7	14,42	0,91
9:50:30	7	14,41	0,92
9:51:00	7	14,41	0,92
9:51:30	7	14,41	0,92
9:52:00	7	14,40	0,92
9:52:30	7	14,40	0,92
9:53:00	7	14,39	0,93
9:53:30	7	14,38	0,93
9:54:00	7	14,38	0,93
9:54:30	7	14,38	0,93
9:55:00	7	14,38	0,94
9:55:30	7	14,38	0,94
9:56:00	7	14,38	0,94
9:56:30	7	14,37	0,94
9:57:00	7	14,37	0,94
9:57:30	7	14,36	0,94
9:58:00	7	14,36	0,94
9:58:30	7	14,35	0,95
9:59:00	7	14,35	0,95
9:59:30	7	14,34	0,95
10:00:00	7	14,34	0,95
10:00:30	7	14,34	0,96
10:01:00	7	14,34	0,96
10:01:30	7	14,33	0,96
10:02:00	7	14,33	0,96
10:02:30	7	14,33	0,96
10:03:00	7	14,32	0,97
10:03:30	7	14,32	0,97
10:04:00	7	14,32	0,97
10:04:30	7	14,32	0,97
10:05:00	7	14,32	0,97
10:05:30	7	14,31	0,97
10:06:00	7	14,31	0,97
10:06:30	7	14,30	0,98
10:07:00	7	14,30	0,98
10:07:30	7	14,29	0,98
10:08:00	7	14,29	0,98
10:08:30	7	14,29	0,98
10:09:00	7	14,27	1,00
10:09:30	7	14,27	1,00
10:10:00	7	14,27	1,00
10:10:30	7	14,26	1,00
10:11:00	7	14,27	1,00
10:11:30	7	14,27	1,00
10:12:00	7	14,27	1,00
10:12:30	7	14,26	1,00
10:13:00	7	14,26	1,00
10:13:30	7	14,25	1,00
10:14:00	7	14,25	1,00
10:14:30	7	14,25	1,00
10:15:00	7	14,25	1,01
10:15:30	7	14,25	1,01
10:16:00	7	14,24	1,01
10:16:30	7	14,24	1,01
10:17:00	7	14,23	1,02
10:17:30	7	14,23	1,02
10:18:00	7	14,22	1,02
10:18:30	7	14,22	1,02
10:19:00	7	14,22	1,02
10:19:30	7	14,22	1,03
10:20:00	7	14,22	1,03
10:20:30	7	14,21	1,03
10:21:00	7	14,21	1,03
10:21:30	7	14,21	1,03
10:22:00	7	14,20	1,04
10:22:30	7	14,20	1,04
10:23:00	7	14,20	1,04
10:23:30	7	14,20	1,04
10:24:00	7	14,19	1,04
10:24:30	7	14,19	1,04
10:25:00	7	14,19	1,04
10:25:30	7	14,18	1,05
10:26:00	7	14,18	1,05
10:26:30	7	14,16	1,06
10:27:00	7	14,16	1,06
10:27:30	7	14,16	1,06
10:28:00	7	14,16	1,06
10:28:30	7	14,15	1,07
10:29:00	7	14,15	1,07
10:29:30	7	14,15	1,07
10:30:00	7	14,14	1,07
10:30:30	7	14,14	1,07
10:31:00	7	14,13	1,08
10:31:30	7	14,13	1,08
10:32:00	7	14,13	1,08
10:32:30	7	14,13	1,08
10:33:00	7	14,13	1,08
10:33:30	7	14,12	1,08
10:34:00	7	14,12	1,08
10:34:30	7	14,12	1,08
10:35:00	7	14,11	1,09
10:35:30	7	14,11	1,09
10:36:00	7	14,10	1,09
10:36:30	7	14,10	1,09
10:37:00	7	14,10	1,10
10:37:30	7	14,10	1,10
10:38:00	7	14,10	1,10
10:38:30	7	14,09	1,10
10:39:00	7	14,09	1,10
10:39:30	7	14,08	1,11
10:40:00	7	14,08	1,11
10:40:30	7	14,08	1,11
10:41:00	7	14,07	1,11
10:41:30	7	14,07	1,11
10:42:00	7	14,07	1,11
10:42:30	7	14,07	1,12
10:43:00	7	14,07	1,12
10:43:30	7	14,05	1,13
10:44:00	7	14,04	1,13
10:44:30	7	14,04	1,13
10:45:00	7	14,04	1,13
10:45:30	7	14,04	1,14
10:46:00	7	14,04	1,14
10:46:30	7	14,03	1,14
10:47:00	7	14,03	1,14
10:47:30	7	14,03	1,14
10:48:00	7	14,02	1,15
10:48:30	7	14,02	1,15
10:49:00	7	14,02	1,15
10:49:30	7	14,02	1,15
10:50:00	7	14,02	1,15
10:50:30	7	14,01	1,16
10:51:00	7	14,01	1,16
10:51:30	7	14,01	1,16
10:52:00	7	14,00	1,16
10:52:30	7	14,00	1,16
10:53:00	7	13,99	1,16
10:53:30	7	13,99	1,16
10:54:00	7	13,98	1,17
10:54:30	7	13,98	1,17
10:55:00	7	13,98	1,17
10:55:30	7	13,98	1,17
10:56:00	7	13,98	1,17
10:56:30	7	13,98	1,17
10:57:00	7	13,97	1,18
10:57:30	7	13,97	1,18
10:58:00	7	13,97	1,18
10:58:30	7	13,96	1,18
10:59:00	7	13,96	1,18
10:59:30	7	13,95	1,19
11:00:00	7	13,95	1,19
11:00:30	7	13,95	1,19
11:01:00	7	13,93	1,20
11:01:30	7	13,93	1,20
11:02:00	7	13,93	1,20
11:02:30	7	13,93	1,20
11:03:00	7	13,92	1,21
11:03:30	7	13,92	1,21
11:04:00	7	13,92	1,21
11:04:30	7	13,92	1,21
11:05:00	7	13,92	1,21
11:05:30	7	13,92	1,21
11:06:00	7	13,92	1,21
11:06:30	7	13,92	1,21
11:07:00	7	13,91	1,22
11:07:30	7	13,91	1,22
11:08:00	7	13,91	1,22
11:08:30	7	13,90	1,22
11:09:00	7	13,90	1,22
11:09:30	7	13,89	1,23
11:10:00	7	13,89	1,23
11:10:30	7	13,89	1,23
11:11:00	7	13,89	1,23
11:11:30	7	13,89	1,23
11:12:00	7	13,88	1,24
11:12:30	7	13,88	1,24
11:13:00	7	13,88	1,24
11:13:30	7	13,87	1,24
11:14:00	7	13,87	1,24
11:14:30	7	13,86	1,25
11:15:00	7	13,86	1,25
11:15:30	7	13,86	1,25
11:16:00	7	13,86	1,25
11:16:30	7	13,86	1,25
11:17:00	7	13,86	1,25
11:17:30	7	13,85	1,26
11:18:00	7	13,85	1,26
11:18:30	7	13,85	1,26
11:19:00	7	13,84	1,27
11:19:30	7	13,83	1,28
11:20:00	7	13,83	1,28
11:20:30	7	13,83	1,28
11:21:00	7	13,82	1,28
11:21:30	7	13,82	1,28
11:22:00	7	13,82	1,28
11:22:30	7	13,81	1,29
11:23:00	7	13,81	1,29
11:23:30	7	13,81	1,29
11:24:00	7	13,80	1,29
11:24:30	7	13,80	1,29
11:25:00	7	13,80	1,30
11:25:30	7	13,80	1,30
11:26:00	7	13,79	1,30
11:26:30	7	13,79	1,30
11:27:00	7	13,79	1,30
11:27:30	7	13,78	1,31
11:28:00	7	13,78	1,31
11:28:30	7	13,78	1,31
11:29:00	7	13,78	1,31
11:29:30	7	13,78	1,31
11:30:00	7	13,78	1,31
11:30:30	7	13,77	1,32
11:31:00	7	13,77	1,32
11:31:30	7	13,77	1,32
11:32:00	7	13,76	1,32
11:32:30	7	13,76	1,32
11:33:00	7	13,76	1,32
11:33:30	7	13,75	1,33
11:34:00	7	13,75	1,33
11:34:30	7	13,74	1,33
11:35:00	7	13,74	1,33
11:35:30	7	13,74	1,33
11:36:00	7	13,74	1,33
11:36:30	7	13,72	1,35
11:37:00	7	13,72	1,35
11:37:30	7	13,72	1,35
11:38:00	7	13,72	1,35
11:38:30	7	13,71	1,35
11:39:00	7	13,71	1,35
11:39:30	7	13,71	1,35
11:40:00	7	13,71	1,36
11:40:30	7	13,71	1,36
11:41:00	7	13,70	1,37
11:41:30	7	13,70	1,37
11:42:00	7	13,70	1,37
11:42:30	7	13,69	1,37
11:43:00	7	13,69	1,37
11:43:30	7	13,69	1,37
11:44:00	7	13,68	1,38
11:44:30	7	13,68	1,38
11:45:00	7	13,68	1,38
11:45:30	7	13,68	1,38
11:46:00	7	13,68	1,38
11:46:30	7	13,67	1,39
11:47:00	7	13,67	1,39
11:47:30	7	13,67	1,39
11:48:00	7	13,66	1,39
11:48:30	7	13,66	1,39
11:49:00	7	13,66	1,39
11:49:30	7	13,66	1,40
11:50:00	7	13,66	1,40
11:50:30	7	13,66	1,40
11:51:00	7	13,65	1,40
11:51:30	7	13,65	1,40
11:52:00	7	13,65	1,40
11:52:30	7	13,64	1,41
11:53:00	7	13,65	1,40
11:53:30	7	13,63	1,42
11:54:00	7	13,63	1,42
11:54:30	7	13,63	1,42
11:55:00	7	13,62	1,43
11:55:30	7	13,62	1,43
11:56:00	7	13,62	1,43
11:56:30	7	13,61	1,43
11:57:00	7	13,61	1,43
11:57:30	7	13,61	1,43
11:58:00	7	13,60	1,44
11:58:30	7	13,60	1,44
11:59:00	7	13,60	1,44
11:59:30	7	13,60	1,44
12:00:00	7	13,60	1,44
12:00:30	7	13,60	1,44
12:01:00	7	13,59	1,44
12:01:30	7	13,59	1,44
12:02:00	7	13,59	1,45
12:02:30	7	13,59	1,45
12:03:00	7	13,59	1,45
12:03:30	7	13,58	1,45
12:04:00	7	13,58	1,45
12:04:30	7	13,58	1,45
12:05:00	7	13,57	1,46
12:05:30	7	13,57	1,46
12:06:00	7	13,57	1,46
12:06:30	7	13,57	1,47
12:07:00	7	13,57	1,47
12:07:30	7	13,57	1,47
12:08:00	7	13,56	1,47
12:08:30	7	13,56	1,47
12:09:00	7	13,56	1,47
12:09:30	7	13,55	1,48
12:10:00	7	13,55	1,48
12:10:30	7	13,55	1,48
12:11:00	7	13,55	1,48
12:11:30	7	13,53	1,50
12:12:00	7	13,53	1,50
12:12:30	7	13,53	1,50
12:13:00	7	13,53	1,50
12:13:30	7	13,52	1,50
12:14:00	7	13,52	1,50
12:14:30	7	13,52	1,50
12:15:00	7	13,51	1,51
12:15:30	7	13,51	1,51
12:16:00	7	13,51	1,51
12:16:30	7	13,50	1,51
12:17:00	7	13,50	1,51
12:17:30	7	13,50	1,51
12:18:00	7	13,50	1,52
12:18:30	7	13,50	1,52
12:19:00	7	13,50	1,52
12:19:30	7	13,49	1,52
12:20:00	7	13,49	1,52
12:20:30	7	13,48	1,53
12:21:00	7	13,48	1,53
12:21:30	7	13,48	1,53
12:22:00	7	13,48	1,53
12:22:30	7	13,48	1,54
12:23:00	7	13,48	1,54
12:23:30	7	13,48	1,54
12:24:00	7	13,47	1,54
12:24:30	7	13,47	1,54
12:25:00	7	13,46	1,55
12:25:30	7	13,46	1,55
12:26:00	7	13,46	1,55
12:26:30	7	13,46	1,55
12:27:00	7	13,45	1,55
12:27:30	7	13,45	1,55
12:28:00	7	13,45	1,55
12:28:30	7	13,45	1,55
12:29:00	7	13,43	1,57
12:29:30	7	13,43	1,57
12:30:00	7	13,43	1,57
12:30:30	7	13,43	1,57
12:31:00	7	13,43	1,57
12:31:30	7	13,42	1,58
12:32:00	7	13,42	1,58
12:32:30	7	13,41	1,59
12:33:00	7	13,41	1,59
12:33:30	7	13,41	1,59
12:34:00	7	13,41	1,59
12:34:30	7	13,41	1,59
12:35:00	7	13,41	1,59
12:35:30	7	13,40	1,60
12:36:00	7	13,40	1,60
12:36:30	7	13,40	1,60
12:37:00	7	13,40	1,60
12:37:30	7	13,39	1,60
12:38:00	7	13,39	1,60
12:38:30	7	13,38	1,61
12:39:00	7	13,38	1,61
12:39:30	7	13,38	1,61
12:40:00	7	13,38	1,61
12:40:30	7	13,38	1,62
12:41:00	7	13,38	1,62
12:41:30	7	13,38	1,62
12:42:00	7	13,37	1,62
12:42:30	7	13,37	1,62
12:43:00	7	13,37	1,62
12:43:30	7	13,36	1,63
12:44:00	7	13,36	1,63
12:44:30	7	13,36	1,63
12:45:00	7	13,36	1,63
12:45:30	7	13,36	1,63
12:46:00	7	13,35	1,64
12:46:30	7	13,34	1,65
12:47:00	7	13,34	1,65
12:47:30	7	13,33	1,65
12:48:00	7	13,33	1,65
12:48:30	7	13,33	1,65
12:49:00	7	13,33	1,65
12:49:30	7	13,32	1,66
12:50:00	7	13,32	1,66
12:50:30	7	13,32	1,66
12:51:00	7	13,32	1,67
12:51:30	7	13,32	1,67
12:52:00	7	13,32	1,67
12:52:30	7	13,31	1,67
12:53:00	7	13,31	1,67
12:53:30	7	13,30	1,68
12:54:00	7	13,30	1,68
12:54:30	7	13,30	1,68
12:55:00	7	13,30	1,68
12:55:30	7	13,29	1,69
12:56:00	7	13,29	1,69
12:56:30	7	13,29	1,69
12:57:00	7	13,29	1,69
12:57:30	7	13,29	1,69
12:58:00	7	13,29	1,69
12:58:30	7	13,28	1,70
12:59:00	7	13,28	1,70
12:59:30	7	13,28	1,70
13:00:00	7	13,28	1,70
13:00:30	7	13,27	1,71
13:01:00	7	13,27	1,71
13:01:30	7	13,27	1,71
13:02:00	7	13,27	1,71
13:02:30	7	13,27	1,71
13:03:00	7	13,27	1,71
13:03:30	7	13,27	1,71
13:04:00	7	13,27	1,71
13:04:30	7	13,27	1,71
13:05:00	7	13,26	1,72
13:05:30	7	13,26	1,72
13:06:00	7	13,26	1,72
13:06:30	7	13,25	1,72
13:07:00	7	13,25	1,72
13:07:30	7	13,25	1,72
13:08:00	7	13,23	1,74
13:08:30	7	13,23	1,74
13:09:00	7	13,23	1,74
13:09:30	7	13,23	1,74
13:10:00	7	13,23	1,74
13:10:30	7	13,23	1,74
13:11:00	7	13,22	1,75
13:11:30	7	13,22	1,75
13:12:00	7	13,22	1,75
13:12:30	7	13,22	1,75
13:13:00	7	13,21	1,76
13:13:30	7	13,21	1,76
13:14:00	7	13,20	1,76
13:14:30	7	13,20	1,76
13:15:00	7	13,20	1,76
13:15:30	7	13,20	1,76
13:16:00	7	13,20	1,77
13:16:30	7	13,20	1,77
13:17:00	7	13,20	1,77
13:17:30	7	13,19	1,78
13:18:00	7	13,19	1,78
13:18:30	7	13,19	1,78
13:19:00	7	13,18	1,78
13:19:30	7	13,18	1,78
13:20:00	7	13,18	1,78
13:20:30	7	13,18	1,79
13:21:00	7	13,18	1,79
13:21:30	7	13,18	1,79
13:22:00	7	13,17	1,80
13:22:30	7	13,17	1,80
13:23:00	7	13,17	1,80
13:23:30	7	13,16	1,81
13:24:00	7	13,16	1,81
13:24:30	7	13,16	1,81
13:25:00	7	13,16	1,81
13:25:30	7	13,15	1,81
13:26:00	7	13,15	1,81
13:26:30	7	13,15	1,81
13:27:00	7	13,14	1,82
13:27:30	7	13,14	1,82
13:28:00	7	13,14	1,82
13:28:30	7	13,14	1,82
13:29:00	7	13,14	1,83
13:29:30	7	13,14	1,83
13:30:00	7	13,13	1,83
13:30:30	7	13,13	1,83
13:31:00	7	13,13	1,83
13:31:30	7	13,13	1,83
13:32:00	7	13,12	1,84
13:32:30	7	13,12	1,84
13:33:00	7	13,11	1,85
13:33:30	7	13,11	1,85
13:34:00	7	13,11	1,85
13:34:30	7	13,11	1,85
13:35:00	7	13,10	1,86
13:35:30	7	13,10	1,86
13:36:00	7	13,10	1,86
13:36:30	7	13,09	1,87
13:37:00	7	13,09	1,87
13:37:30	7	13,09	1,87
13:38:00	7	13,09	1,87
13:38:30	7	13,09	1,87
13:39:00	7	13,09	1,87
13:39:30	7	13,09	1,87
13:40:00	7	13,08	1,88
13:40:30	7	13,08	1,88
13:41:00	7	13,07	1,89
13:41:30	7	13,07	1,89
13:42:00	7	13,07	1,89
13:42:30	7	13,07	1,89
13:43:00	7	13,06	1,90
13:43:30	7	13,06	1,90
13:44:00	7	13,06	1,90
13:44:30	7	13,06	1,90
13:45:00	7	13,05	1,90
13:45:30	7	13,05	1,90
13:46:00	7	13,05	1,90
13:46:30	7	13,05	1,91
13:47:00	7	13,05	1,91
13:47:30	7	13,05	1,91
13:48:00	7	13,04	1,92
13:48:30	7	13,04	1,92
13:49:00	7	13,04	1,92
13:49:30	7	13,04	1,92
13:50:00	7	13,03	1,92
13:50:30	7	13,03	1,92
13:51:00	7	13,03	1,92
13:51:30	7	13,03	1,93
13:52:00	7	13,03	1,93
13:52:30	7	13,03	1,93
13:53:00	7	13,03	1,93
13:53:30	7	13,02	1,94
13:54:00	7	13,02	1,94
13:54:30	7	13,02	1,94
13:55:00	7	13,01	1,95
13:55:30	7	13,01	1,95
13:56:00	7	13,01	1,95
13:56:30	7	13,00	1,95
13:57:00	7	13,00	1,95
13:57:30	7	13,00	1,95
13:58:00	7	13,00	1,95
13:58:30	7	13,00	1,95
13:59:00	7	12,99	1,97
13:59:30	7	12,98	1,98
14:00:00	7	12,98	1,98
14:00:30	7	12,98	1,98
14:01:00	7	12,98	1,98
14:01:30	7	12,97	1,98
14:02:00	7	12,97	1,98
14:02:30	7	12,97	1,98
14:03:00	7	12,97	1,98
14:03:30	7	12,96	1,99
14:04:00	7	12,96	1,99
14:04:30	7	12,96	1,99
14:05:00	7	12,96	2,00
14:05:30	7	12,96	2,00
14:06:00	7	12,96	2,00
14:06:30	7	12,96	2,00
14:07:00	7	12,96	2,00
14:07:30	7	12,96	2,00
14:08:00	7	12,95	2,01
14:08:30	7	12,95	2,01
14:09:00	7	12,95	2,01
14:09:30	7	12,95	2,01
14:10:00	7	12,94	2,01
14:10:30	7	12,94	2,01
14:11:00	7	12,94	2,01
14:11:30	7	12,94	2,01
14:12:00	7	12,93	2,02
14:12:30	7	12,93	2,02
14:13:00	7	12,93	2,02
14:13:30	7	12,93	2,03
14:14:00	7	12,93	2,03
14:14:30	7	12,93	2,03
14:15:00	7	12,92	2,04
14:15:30	7	12,92	2,04
14:16:00	7	12,92	2,04
14:16:30	7	12,92	2,04
14:17:00	7	12,91	2,04
14:17:30	7	12,91	2,04
14:18:00	7	12,91	2,04
14:18:30	7	12,91	2,04
14:19:00	7	12,90	2,05
14:19:30	7	12,90	2,05
14:20:00	7	12,90	2,05
14:20:30	7	12,90	2,06
14:21:00	7	12,90	2,06
14:21:30	7	12,90	2,06
14:22:00	7	12,89	2,07
14:22:30	7	12,89	2,07
14:23:00	7	12,89	2,07
14:23:30	7	12,88	2,07
14:24:00	7	12,88	2,07
14:24:30	7	12,88	2,07
14:25:00	7	12,88	2,07
14:25:30	7	12,88	2,07
14:26:00	7	12,88	2,08
14:26:30	7	12,88	2,08
14:27:00	7	12,86	2,10
14:27:30	7	12,86	2,10
14:28:00	7	12,86	2,10
14:28:30	7	12,86	2,10
14:29:00	7	12,85	2,10
14:29:30	7	12,85	2,10
14:30:00	7	12,85	2,10
14:30:30	7	12,85	2,10
14:31:00	7	12,84	2,11
14:31:30	7	12,84	2,11
14:32:00	7	12,84	2,11
14:32:30	7	12,84	2,12
14:33:00	7	12,84	2,12
14:33:30	7	12,83	2,13
14:34:00	7	12,83	2,13
14:34:30	7	12,83	2,13
14:35:00	7	12,83	2,13
14:35:30	7	12,83	2,13
14:36:00	7	12,82	2,14
14:36:30	7	12,82	2,14
14:37:00	7	12,82	2,14
14:37:30	7	12,82	2,14
14:38:00	7	12,82	2,14
14:38:30	7	12,82	2,14
14:39:00	7	12,82	2,14
14:39:30	7	12,81	2,15
14:40:00	7	12,81	2,15
14:40:30	7	12,81	2,15
14:41:00	7	12,80	2,16
14:41:30	7	12,80	2,16
14:42:00	7	12,80	2,16
14:42:30	7	12,79	2,17
14:43:00	7	12,79	2,17
14:43:30	7	12,79	2,17
14:44:00	7	12,79	2,18
14:44:30	7	12,79	2,18
14:45:00	7	12,79	2,18
14:45:30	7	12,79	2,18
14:46:00	7	12,78	2,18
14:46:30	7	12,78	2,18
14:47:00	7	12,78	2,18
14:47:30	7	12,78	2,18
14:48:00	7	12,77	2,19
14:48:30	7	12,77	2,19
14:49:00	7	12,77	2,19
14:49:30	7	12,76	2,20
14:50:00	7	12,76	2,20
14:50:30	7	12,76	2,20
14:51:00	7	12,76	2,20
14:51:30	7	12,75	2,21
14:52:00	7	12,75	2,21
14:52:30	7	12,75	2,21
14:53:00	7	12,75	2,22
14:53:30	7	12,75	2,22
14:54:00	7	12,75	2,22
14:54:30	7	12,75	2,22
14:55:00	7	12,74	2,22
14:55:30	7	12,74	2,22
14:56:00	7	12,74	2,22
14:56:30	7	12,73	2,23
14:57:00	7	12,73	2,23
14:57:30	7	12,73	2,23
14:58:00	7	12,73	2,23
14:58:30	7	12,73	2,24
14:59:00	7	12,73	2,24
14:59:30	7	12,73	2,24
15:00:00	7	12,72	2,25
15:00:30	7	12,72	2,25
15:01:00	7	12,72	2,25
15:01:30	7	12,72	2,25
15:02:00	7	12,71	2,26
15:02:30	7	12,71	2,26
15:03:00	7	12,71	2,26
15:03:30	7	12,70	2,27
15:04:00	7	12,70	2,27
15:04:30	7	12,70	2,27
