Repository: ProgWizer/parser

File: project-root/data/Data Acquisition/Data Acquisition/2020 year (143)/20-115 (Denis).txt (part 1 of 6)
--Test Summary--
Full Path and File Name	
Instrument Name	7322
Instrument Type	Model 7322 Consistometer - Variable Speed
Instrument Serial Number	
Test Start Date	20.07.2020
Test Start Time	11:17:16
Test Stop Date	20.07.2020
Test Stop Time	13:35:12
Test Length	2:17:56
Final Sample Time Offset	2:17:56
Controller Schedule Name	
Sampling Period	1 second
Comments	T:120(55) P:45(55)
Information	WellID	
Information	Customer	
Information	EngName	
Information	CementClass	G
Information	CementMfr	
Information	Additives	30%SF+5%Sebs+0.7%FLOSS500+0.7%FLOSS117+0.3%DPC+0.5%TA-100+0.5%CR300
Information	Density	1880
Information	BHCT	120
Information	BHST	
Information	FluidLoss	
Information	JobType	Research
Calculated Value	Time_30Bc	0:00:05
Calculated Value	Time_70Bc	2:17:56
Initial Temperature (°C)	26 °C
Final Temperature (°C)	120 °C
Initial Pressure (MPa)	0,5 MPa
Final Pressure (MPa)	45,1 MPa
Initial Consistency (Bc)	34 Bc
Final Consistency (Bc)	71 Bc
Initial Wall Temperature (°C)	24 °C
Final Wall Temperature (°C)	119 °C
Initial Motor Speed (RPM)	150 RPM
Final Motor Speed (RPM)	150 RPM
--Data--
Time (HH:MM:SS)	Temperature (°C)	Pressure (MPa)	Consistency (Bc)	Wall Temperature (°C)	Motor Speed (RPM)
0:00:00	26	0,5	34	24	150
0:00:01	26	0,5	34	24	150
0:00:02	26	0,5	34	24	150
0:00:03	26	0,5	34	24	150
0:00:04	26	0,5	34	24	150
0:00:05	26	0,5	34	24	150
0:00:06	26	0,5	34	24	150
0:00:07	26	0,5	34	24	150
0:00:08	26	0,5	34	24	150
0:00:09	26	0,5	34	24	150
0:00:10	26	0,5	34	24	150
0:00:11	26	0,5	34	24	150
0:00:12	26	0,5	34	24	150
0:00:13	26	0,5	34	24	150
0:00:14	26	0,5	34	24	150
0:00:15	26	0,5	34	24	150
0:00:16	26	0,5	34	24	150
0:00:17	26	0,5	34	24	150
0:00:18	26	0,6	34	24	150
0:00:19	26	0,6	34	24	150
0:00:20	26	0,6	34	24	150
0:00:21	26	0,6	34	24	150
0:00:22	26	0,6	34	24	150
0:00:23	26	0,6	34	24	150
0:00:24	26	0,6	34	24	150
0:00:25	26	0,7	34	24	150
0:00:26	26	0,7	34	24	150
0:00:27	26	0,7	34	24	150
0:00:28	26	0,7	34	24	150
0:00:29	26	0,7	34	24	150
0:00:30	26	0,7	34	24	150
0:00:31	26	0,8	34	24	150
0:00:32	26	0,8	34	24	150
0:00:33	26	0,8	34	25	150
0:00:34	26	0,8	34	24	150
0:00:35	26	0,9	34	25	150
0:00:36	26	0,9	34	25	150
0:00:37	26	0,9	34	25	150
0:00:38	26	0,9	34	25	150
0:00:39	26	0,9	34	25	150
0:00:40	26	0,9	34	25	150
0:00:41	26	1,0	34	25	150
0:00:42	26	1,0	34	25	150
0:00:43	26	1,0	34	25	150
0:00:44	26	1,0	34	25	150
0:00:45	26	1,0	34	25	150
0:00:46	26	1,0	34	26	150
0:00:47	26	1,0	34	25	150
0:00:48	26	1,1	34	26	150
0:00:49	26	1,1	34	26	150
0:00:50	26	1,1	34	26	150
0:00:51	26	1,1	34	26	150
0:00:52	26	1,1	34	26	150
0:00:53	26	1,2	34	26	150
0:00:54	26	1,3	34	26	150
0:00:55	26	1,3	34	27	150
0:00:56	26	1,3	34	27	150
0:00:57	26	1,3	34	27	150
0:00:58	26	1,3	34	27	150
0:00:59	26	1,3	34	27	150
0:01:00	26	1,3	34	27	150
0:01:01	26	1,4	34	27	150
0:01:02	26	1,4	34	27	150
0:01:03	26	1,4	34	27	150
0:01:04	26	1,4	34	27	150
0:01:05	26	1,4	34	27	150
0:01:06	26	1,4	34	27	150
0:01:07	26	1,4	34	28	150
0:01:08	26	1,4	34	28	150
0:01:09	26	1,5	34	28	150
0:01:10	26	1,5	34	28	150
0:01:11	26	1,5	34	28	150
0:01:12	26	1,5	34	28	150
0:01:13	26	1,5	34	28	150
0:01:14	26	1,5	34	28	150
0:01:15	26	1,6	34	28	150
0:01:16	26	1,6	34	28	150
0:01:17	26	1,6	34	29	150
0:01:18	26	1,6	34	29	150
0:01:19	26	1,6	34	29	150
0:01:20	26	1,6	34	29	150
0:01:21	26	1,7	34	29	150
0:01:22	26	1,7	34	29	150
0:01:23	26	1,7	34	29	150
0:01:24	26	1,7	34	29	150
0:01:25	26	1,7	34	29	150
0:01:26	26	1,8	34	29	150
0:01:27	26	1,8	34	29	150
0:01:28	26	1,8	34	30	150
0:01:29	26	1,8	34	30	150
0:01:30	26	1,8	34	30	150
0:01:31	26	1,9	34	30	150
0:01:32	26	1,9	34	30	150
0:01:33	26	1,9	34	30	150
0:01:34	26	1,9	34	30	150
0:01:35	26	2,0	34	31	150
0:01:36	26	2,0	34	31	150
0:01:37	26	2,0	34	31	150
0:01:38	26	2,0	34	31	150
0:01:39	26	2,1	34	31	150
0:01:40	26	2,1	34	31	150
0:01:41	26	2,1	34	31	150
0:01:42	26	2,1	34	31	150
0:01:43	26	2,2	34	31	150
0:01:44	26	2,2	34	31	150
0:01:45	26	2,2	34	31	150
0:01:46	26	2,2	34	31	150
0:01:47	26	2,3	34	31	150
0:01:48	26	2,3	34	32	150
0:01:49	26	2,3	34	32	150
0:01:50	26	2,3	34	32	150
0:01:51	26	2,4	34	32	150
0:01:52	26	2,4	34	32	150
0:01:53	27	2,4	34	32	150
0:01:54	27	2,4	34	32	150
0:01:55	27	2,5	34	32	150
0:01:56	27	2,5	34	32	150
0:01:57	27	2,5	34	32	150
0:01:58	27	2,6	34	32	150
0:01:59	27	2,6	34	32	150
0:02:00	27	2,6	34	32	150
0:02:01	27	2,6	34	33	150
0:02:02	27	2,7	34	33	150
0:02:03	27	2,7	34	33	150
0:02:04	27	2,7	34	33	150
0:02:05	27	2,7	34	33	150
0:02:06	27	2,8	34	33	150
0:02:07	27	2,8	34	33	150
0:02:08	27	2,8	34	33	150
0:02:09	27	2,8	34	33	150
0:02:10	27	2,9	34	33	150
0:02:11	27	2,9	34	33	150
0:02:12	27	2,9	34	33	150
0:02:13	27	3,0	34	33	150
0:02:14	27	3,0	34	33	150
0:02:15	27	3,0	34	33	150
0:02:16	27	3,0	34	33	150
0:02:17	27	3,1	34	33	150
0:02:18	27	3,1	34	34	150
0:02:19	27	3,1	34	34	150
0:02:20	27	3,1	34	34	150
0:02:21	27	3,2	34	34	150
0:02:22	27	3,2	34	34	150
0:02:23	27	3,2	34	34	150
0:02:24	27	3,2	34	34	150
0:02:25	27	3,3	34	34	150
0:02:26	27	3,3	34	34	150
0:02:27	27	3,3	34	34	150
0:02:28	27	3,3	34	34	150
0:02:29	27	3,4	34	34	150
0:02:30	27	3,4	34	34	150
0:02:31	27	3,4	34	34	150
0:02:32	27	3,4	34	34	150
0:02:33	27	3,5	34	34	150
0:02:34	27	3,5	34	34	150
0:02:35	27	3,5	34	34	150
0:02:36	27	3,5	34	34	150
0:02:37	27	3,5	34	35	150
0:02:38	27	3,6	34	35	150
0:02:39	27	3,6	34	35	150
0:02:40	27	3,6	34	35	150
0:02:41	27	3,6	34	35	150
0:02:42	28	3,7	34	35	150
0:02:43	28	3,7	34	35	150
0:02:44	28	3,7	34	35	150
0:02:45	28	3,7	34	35	150
0:02:46	28	3,7	34	35	150
0:02:47	28	3,7	34	35	150
0:02:48	28	3,7	34	35	150
0:02:49	28	3,7	34	35	150
0:02:50	28	3,7	34	35	150
0:02:51	28	3,7	34	35	150
0:02:52	28	3,7	34	35	150
0:02:53	28	3,7	34	35	150
0:02:54	28	3,8	34	35	150
0:02:55	28	3,8	34	35	150
0:02:56	28	3,8	34	35	150
0:02:57	28	3,8	34	35	150
0:02:58	28	3,8	34	35	150
0:02:59	28	3,8	34	35	150
0:03:00	28	3,9	34	35	150
0:03:01	28	3,9	34	35	150
0:03:02	28	3,9	34	35	150
0:03:03	28	3,9	34	35	150
0:03:04	28	3,9	34	35	150
0:03:05	28	3,9	34	35	150
0:03:06	28	3,9	34	35	150
0:03:07	28	4,0	34	35	150
0:03:08	28	4,0	34	35	150
0:03:09	28	4,0	34	36	150
0:03:10	28	4,0	34	35	150
0:03:11	28	4,0	34	35	150
0:03:12	28	4,0	34	35	150
0:03:13	28	4,0	34	35	150
0:03:14	29	4,1	34	36	150
0:03:15	29	4,1	34	35	150
0:03:16	29	4,1	34	36	150
0:03:17	29	4,1	34	35	150
0:03:18	29	4,1	34	35	150
0:03:19	29	4,1	34	36	150
0:03:20	29	4,1	34	36	150
0:03:21	29	4,1	34	35	150
0:03:22	29	4,2	34	36	150
0:03:23	29	4,2	34	36	150
0:03:24	29	4,2	34	35	150
0:03:25	29	4,2	34	36	150
0:03:26	29	4,2	34	35	150
0:03:27	29	4,2	34	35	150
0:03:28	29	4,2	34	36	150
0:03:29	29	4,2	34	36	150
0:03:30	29	4,2	34	36	150
0:03:31	29	4,2	34	36	150
0:03:32	29	4,2	34	36	150
0:03:33	29	4,3	34	36	150
0:03:34	29	4,3	34	36	150
0:03:35	29	4,3	34	36	150
0:03:36	29	4,3	34	36	150
0:03:37	29	4,3	34	36	150
0:03:38	29	4,3	34	36	150
0:03:39	29	4,3	34	36	150
0:03:40	29	4,3	34	36	150
0:03:41	29	4,3	34	36	150
0:03:42	29	4,3	34	36	150
0:03:43	29	4,4	34	36	150
0:03:44	30	4,4	34	36	150
0:03:45	30	4,4	34	36	150
0:03:46	30	4,4	34	36	150
0:03:47	30	4,4	34	36	150
0:03:48	30	4,4	34	36	150
0:03:49	30	4,4	34	36	150
0:03:50	30	4,4	34	36	150
0:03:51	30	4,4	34	36	150
0:03:52	30	4,4	34	36	150
0:03:53	30	4,4	34	36	150
0:03:54	30	4,4	34	36	150
0:03:55	30	4,4	34	36	150
0:03:56	30	4,4	34	36	150
0:03:57	30	4,4	34	36	150
0:03:58	30	4,5	34	36	150
0:03:59	30	4,5	34	36	150
0:04:00	30	4,5	34	36	150
0:04:01	30	4,5	34	36	150
0:04:02	30	4,5	34	36	150
0:04:03	30	4,5	34	36	150
0:04:04	30	4,5	34	36	150
0:04:05	30	4,5	34	36	150
0:04:06	30	4,5	34	36	150
0:04:07	30	4,5	34	36	150
0:04:08	30	4,5	34	36	150
0:04:09	30	4,5	34	36	150
0:04:10	30	4,5	34	36	150
0:04:11	30	4,5	34	36	150
0:04:12	30	4,5	34	36	150
0:04:13	30	4,5	34	36	150
0:04:14	31	4,6	34	36	150
0:04:15	31	4,6	34	36	150
0:04:16	31	4,6	34	36	150
0:04:17	31	4,6	34	36	150
0:04:18	31	4,6	34	36	150
0:04:19	31	4,6	34	36	150
0:04:20	31	4,6	34	36	150
0:04:21	31	4,6	34	36	150
0:04:22	31	4,6	34	36	150
0:04:23	31	4,6	34	36	150
0:04:24	31	4,6	34	36	150
0:04:25	31	4,6	34	36	150
0:04:26	31	4,7	34	36	150
0:04:27	31	4,7	34	36	150
0:04:28	31	4,7	34	36	150
0:04:29	31	4,7	34	36	150
0:04:30	31	4,7	34	36	150
0:04:31	31	4,7	34	36	150
0:04:32	31	4,7	34	36	150
0:04:33	31	4,7	33	36	150
0:04:34	31	4,7	33	36	150
0:04:35	31	4,7	34	36	150
0:04:36	31	4,7	33	36	150
0:04:37	31	4,8	34	36	150
0:04:38	31	4,8	33	36	150
0:04:39	31	4,8	34	37	150
0:04:40	31	4,8	33	37	150
0:04:41	31	4,8	34	37	150
0:04:42	31	4,8	33	37	150
0:04:43	31	4,8	33	37	150
0:04:44	31	4,9	33	37	150
0:04:45	31	4,9	33	37	150
0:04:46	31	4,9	33	37	150
0:04:47	31	4,9	33	37	150
0:04:48	31	4,9	33	37	150
0:04:49	32	4,9	33	37	150
0:04:50	32	4,9	33	37	150
0:04:51	32	5,0	33	37	150
0:04:52	32	5,0	33	37	150
0:04:53	32	5,0	33	37	150
0:04:54	32	5,0	33	37	150
0:04:55	32	5,0	33	37	150
0:04:56	32	5,0	33	37	150
0:04:57	32	5,0	33	37	150
0:04:58	32	5,1	33	37	150
0:04:59	32	5,1	33	37	150
0:05:00	32	5,1	33	37	150
0:05:01	32	5,1	33	37	150
0:05:02	32	5,1	33	37	150
0:05:03	32	5,1	33	37	150
0:05:04	32	5,2	33	37	150
0:05:05	32	5,2	33	37	150
0:05:06	32	5,2	33	37	150
0:05:07	32	5,2	33	37	150
0:05:08	32	5,2	33	38	150
0:05:09	32	5,2	33	37	150
0:05:10	32	5,3	33	38	150
0:05:11	32	5,3	33	38	150
0:05:12	32	5,3	33	38	150
0:05:13	32	5,3	33	38	150
0:05:14	32	5,3	33	38	150
0:05:15	32	5,4	33	38	150
0:05:16	32	5,4	33	38	150
0:05:17	32	5,4	33	38	150
0:05:18	32	5,4	33	38	150
0:05:19	32	5,4	33	38	150
0:05:20	32	5,5	33	38	150
0:05:21	32	5,5	33	38	150
0:05:22	32	5,5	33	38	150
0:05:23	32	5,5	33	38	150
0:05:24	32	5,5	33	38	150
0:05:25	32	5,6	33	38	150
0:05:26	32	5,6	33	38	150
0:05:27	32	5,6	33	38	150
0:05:28	32	5,6	33	38	150
0:05:29	33	5,6	33	38	150
0:05:30	33	5,7	33	38	150
0:05:31	33	5,7	33	38	150
0:05:32	33	5,7	33	39	150
0:05:33	33	5,7	33	38	150
0:05:34	33	5,8	33	39	150
0:05:35	33	5,8	32	39	150
0:05:36	33	5,8	33	39	150
0:05:37	33	5,8	33	39	150
0:05:38	33	5,9	32	39	150
0:05:39	33	5,9	32	39	150
0:05:40	33	5,9	32	39	150
0:05:41	33	5,9	32	39	150
0:05:42	33	6,0	32	39	150
0:05:43	33	6,0	32	39	150
0:05:44	33	6,0	32	39	150
0:05:45	33	6,0	32	39	150
0:05:46	33	6,1	32	39	150
0:05:47	33	6,1	32	40	150
0:05:48	33	6,1	32	39	150
0:05:49	33	6,1	32	39	150
0:05:50	33	6,2	32	40	150
0:05:51	33	6,2	32	39	150
0:05:52	33	6,2	32	40	150
0:05:53	33	6,2	32	40	150
0:05:54	33	6,3	32	40	150
0:05:55	33	6,3	32	40	150
0:05:56	33	6,2	32	40	150
0:05:57	33	6,1	32	40	150
0:05:58	33	6,1	32	40	150
0:05:59	33	6,1	32	40	150
0:06:00	33	6,2	32	40	150
0:06:01	33	6,2	32	40	150
0:06:02	33	6,2	32	40	150
0:06:03	33	6,2	32	40	150
0:06:04	33	6,3	32	40	150
0:06:05	34	6,3	32	40	150
0:06:06	34	6,3	32	40	150
0:06:07	34	6,3	32	41	150
0:06:08	34	6,4	32	40	150
0:06:09	34	6,4	32	41	150
0:06:10	34	6,4	32	41	150
0:06:11	34	6,4	32	41	150
0:06:12	34	6,5	32	41	150
0:06:13	34	6,5	32	41	150
0:06:14	34	6,5	32	41	150
0:06:15	34	6,5	32	41	150
0:06:16	34	6,5	32	41	150
0:06:17	34	6,4	32	41	150
0:06:18	34	6,4	32	41	150
0:06:19	34	6,4	32	41	150
0:06:20	34	6,4	32	41	150
0:06:21	34	6,4	32	41	150
0:06:22	34	6,5	32	41	150
0:06:23	34	6,5	32	41	150
0:06:24	34	6,5	32	41	150
0:06:25	34	6,5	32	41	150
0:06:26	34	6,6	32	41	150
0:06:27	34	6,6	32	41	150
0:06:28	34	6,6	32	41	150
0:06:29	34	6,7	32	42	150
0:06:30	34	6,7	32	42	150
0:06:31	34	6,7	32	42	150
0:06:32	34	6,7	32	41	150
0:06:33	34	6,8	32	41	150
0:06:34	34	6,8	32	42	150
0:06:35	34	6,8	32	42	150
0:06:36	34	6,8	32	42	150
0:06:37	34	6,7	32	42	150
0:06:38	34	6,7	32	42	150
0:06:39	34	6,7	32	42	150
0:06:40	34	6,7	32	42	150
0:06:41	34	6,7	32	42	150
0:06:42	35	6,8	32	42	150
0:06:43	35	6,8	32	42	150
0:06:44	35	6,8	32	42	150
0:06:45	35	6,8	32	42	150
0:06:46	35	6,9	32	42	150
0:06:47	35	6,9	32	42	150
0:06:48	35	6,9	32	42	150
0:06:49	35	6,9	32	42	150
0:06:50	35	6,9	32	43	150
0:06:51	35	7,0	32	42	150
0:06:52	35	7,0	32	42	150
0:06:53	35	7,0	32	43	150
0:06:54	35	7,0	32	43	150
0:06:55	35	7,1	32	43	150
0:06:56	35	7,1	32	43	150
0:06:57	35	7,1	32	43	150
0:06:58	35	7,1	32	43	150
0:06:59	35	7,1	32	43	150
0:07:00	35	7,0	32	43	150
0:07:01	35	7,0	32	43	150
0:07:02	35	7,0	32	43	150
0:07:03	35	7,1	32	43	150
0:07:04	35	7,1	32	43	150
0:07:05	35	7,1	32	43	150
0:07:06	35	7,1	32	43	150
0:07:07	35	7,1	32	43	150
0:07:08	35	7,2	32	43	150
0:07:09	35	7,2	32	43	150
0:07:10	35	7,2	32	43	150
0:07:11	35	7,2	32	43	150
0:07:12	35	7,2	32	43	150
0:07:13	35	7,3	32	43	150
0:07:14	35	7,3	32	43	150
0:07:15	35	7,3	32	43	150
0:07:16	36	7,3	32	43	150
0:07:17	36	7,3	32	43	150
0:07:18	36	7,3	32	43	150
0:07:19	36	7,4	32	43	150
0:07:20	36	7,4	32	43	150
0:07:21	36	7,4	32	43	150
0:07:22	36	7,4	32	43	150
0:07:23	36	7,4	32	43	150
0:07:24	36	7,5	32	43	150
0:07:25	36	7,5	32	43	150
0:07:26	36	7,5	32	43	150
0:07:27	36	7,5	32	43	150
0:07:28	36	7,4	32	44	150
0:07:29	36	7,4	32	43	150
0:07:30	36	7,4	32	44	150
0:07:31	36	7,4	32	44	150
0:07:32	36	7,4	32	44	150
0:07:33	36	7,4	32	44	150
0:07:34	36	7,4	32	44	150
0:07:35	36	7,5	32	44	150
0:07:36	36	7,5	32	44	150
0:07:37	36	7,5	32	44	150
0:07:38	36	7,5	32	44	150
0:07:39	36	7,5	32	44	150
0:07:40	36	7,6	32	44	150
0:07:41	36	7,6	32	44	150
0:07:42	36	7,6	32	44	150
0:07:43	36	7,6	32	44	150
0:07:44	36	7,6	32	44	150
0:07:45	36	7,6	32	44	150
0:07:46	36	7,7	32	44	150
0:07:47	36	7,7	32	44	150
0:07:48	36	7,7	32	44	150
0:07:49	37	7,7	32	44	150
0:07:50	37	7,7	32	44	150
0:07:51	37	7,8	32	44	150
0:07:52	37	7,8	32	44	150
0:07:53	37	7,8	32	45	150
0:07:54	37	7,8	32	44	150
0:07:55	37	7,8	32	45	150
0:07:56	37	7,8	32	44	150
0:07:57	37	7,9	32	45	150
0:07:58	37	7,9	32	44	150
0:07:59	37	7,9	32	45	150
0:08:00	37	7,9	32	45	150
0:08:01	37	7,9	32	45	150
0:08:02	37	8,0	32	45	150
0:08:03	37	8,0	32	45	150
0:08:04	37	8,0	32	45	150
0:08:05	37	8,0	32	45	150
0:08:06	37	7,9	32	45	150
0:08:07	37	7,9	32	45	150
0:08:08	37	7,9	32	45	150
0:08:09	37	7,9	32	45	150
0:08:10	37	8,0	32	45	150
0:08:11	37	8,0	32	45	150
0:08:12	37	8,0	32	45	150
0:08:13	37	8,0	32	45	150
0:08:14	37	8,0	32	45	150
0:08:15	37	8,1	32	45	150
0:08:16	37	8,1	32	45	150
0:08:17	37	8,1	32	45	150
0:08:18	37	8,1	32	45	150
0:08:19	37	8,1	32	45	150
0:08:20	37	8,1	32	45	150
0:08:21	37	8,2	32	45	150
0:08:22	38	8,2	32	45	150
0:08:23	38	8,2	32	45	150
0:08:24	38	8,2	32	46	150
0:08:25	38	8,2	32	45	150
0:08:26	38	8,3	32	46	150
0:08:27	38	8,3	32	45	150
0:08:28	38	8,3	32	45	150
0:08:29	38	8,3	32	46	150
0:08:30	38	8,3	32	46	150
0:08:31	38	8,4	32	46	150
0:08:32	38	8,4	32	46	150
0:08:33	38	8,4	32	46	150
0:08:34	38	8,3	32	46	150
0:08:35	38	8,3	32	46	150
0:08:36	38	8,3	32	46	150
0:08:37	38	8,3	32	46	150
0:08:38	38	8,3	32	46	150
0:08:39	38	8,3	32	46	150
0:08:40	38	8,4	32	46	150
0:08:41	38	8,4	32	46	150
0:08:42	38	8,4	32	46	150
0:08:43	38	8,4	32	46	150
0:08:44	38	8,4	32	46	150
0:08:45	38	8,4	32	46	150
0:08:46	38	8,4	32	46	150
0:08:47	38	8,5	32	46	150
0:08:48	38	8,5	32	47	150
0:08:49	38	8,5	32	46	150
0:08:50	38	8,5	32	46	150
0:08:51	38	8,5	32	46	150
0:08:52	38	8,5	32	46	150
0:08:53	39	8,6	32	46	150
0:08:54	39	8,6	32	46	150
0:08:55	39	8,6	32	46	150
0:08:56	39	8,6	32	47	150
0:08:57	39	8,6	32	46	150
0:08:58	39	8,6	32	47	150
0:08:59	39	8,6	32	47	150
0:09:00	39	8,7	32	47	150
0:09:01	39	8,7	32	46	150
0:09:02	39	8,7	32	46	150
0:09:03	39	8,7	32	47	150
0:09:04	39	8,7	32	46	150
0:09:05	39	8,7	32	47	150
0:09:06	39	8,7	32	46	150
0:09:07	39	8,8	32	47	150
0:09:08	39	8,8	32	47	150
0:09:09	39	8,8	32	47	150
0:09:10	39	8,8	32	47	150
0:09:11	39	8,8	32	47	150
0:09:12	39	8,8	32	47	150
0:09:13	39	8,9	32	47	150
0:09:14	39	8,9	32	47	150
0:09:15	39	8,9	32	47	150
0:09:16	39	8,9	32	47	150
0:09:17	39	8,9	32	47	150
0:09:18	39	8,9	32	47	150
0:09:19	39	8,9	32	47	150
0:09:20	39	9,0	32	47	150
0:09:21	39	9,0	32	47	150
0:09:22	39	9,0	32	47	150
0:09:23	39	9,0	32	47	150
0:09:24	39	9,0	32	47	150
0:09:25	39	9,0	32	47	150
0:09:26	40	9,1	32	47	150
0:09:27	40	9,1	32	47	150
0:09:28	40	9,1	32	47	150
0:09:29	40	9,1	32	47	150
0:09:30	40	9,1	32	47	150
0:09:31	40	9,1	32	47	150
0:09:32	40	9,1	32	47	150
0:09:33	40	9,2	32	47	150
0:09:34	40	9,2	32	47	150
0:09:35	40	9,2	32	47	150
0:09:36	40	9,2	32	47	150
0:09:37	40	9,2	32	47	150
0:09:38	40	9,3	32	47	150
0:09:39	40	9,3	32	47	150
0:09:40	40	9,3	32	48	150
0:09:41	40	9,3	32	48	150
0:09:42	40	9,2	32	48	150
0:09:43	40	9,2	32	48	150
0:09:44	40	9,2	32	48	150
0:09:45	40	9,2	32	48	150
0:09:46	40	9,3	32	48	150
0:09:47	40	9,3	32	48	150
0:09:48	40	9,4	32	48	150
0:09:49	40	9,4	31	48	150
0:09:50	40	9,4	32	48	150
0:09:51	40	9,5	31	48	150
0:09:52	40	9,5	32	49	150
0:09:53	40	9,3	31	49	150
0:09:54	40	9,3	32	49	150
0:09:55	40	9,3	32	49	150
0:09:56	40	9,4	31	49	150
0:09:57	40	9,4	31	49	150
0:09:58	40	9,4	31	49	150
0:09:59	40	9,4	31	49	150
0:10:00	40	9,5	31	49	150
0:10:01	40	9,5	31	49	150
0:10:02	40	9,5	31	49	150
0:10:03	40	9,5	31	49	150
0:10:04	40	9,6	31	49	150
0:10:05	41	9,6	31	49	150
0:10:06	41	9,6	31	49	150
0:10:07	41	9,6	31	50	150
0:10:08	41	9,7	31	49	150
0:10:09	41	9,7	31	50	150
0:10:10	41	9,7	31	49	150
0:10:11	41	9,6	31	49	150
0:10:12	41	9,6	31	50	150
0:10:13	41	9,6	31	49	150
0:10:14	41	9,6	31	50	150
0:10:15	41	9,6	31	50	150
0:10:16	41	9,7	31	50	150
0:10:17	41	9,7	31	49	150
0:10:18	41	9,7	31	50	150
0:10:19	41	9,7	31	50	150
0:10:20	41	9,8	31	50	150
0:10:21	41	9,8	31	50	150
0:10:22	41	9,8	31	50	150
0:10:23	41	9,9	31	50	150
0:10:24	41	9,9	31	50	150
0:10:25	41	9,9	31	50	150
0:10:26	41	9,8	31	50	150
0:10:27	41	9,8	31	50	150
0:10:28	41	9,8	31	50	150
0:10:29	41	9,8	31	50	150
0:10:30	41	9,9	31	50	150
0:10:31	41	9,9	31	51	150
0:10:32	41	10,0	31	51	150
0:10:33	41	10,0	31	51	150
0:10:34	41	10,0	31	51	150
0:10:35	41	10,1	31	51	150
0:10:36	41	9,9	31	51	150
0:10:37	41	9,9	31	51	150
0:10:38	41	9,9	31	51	150
0:10:39	41	10,0	31	51	150
0:10:40	41	10,0	31	51	150
0:10:41	42	10,0	31	51	150
0:10:42	42	10,1	31	52	150
0:10:43	42	10,1	31	51	150
0:10:44	42	10,1	31	52	150
0:10:45	42	10,2	31	52	150
0:10:46	42	10,2	31	52	150
0:10:47	42	10,2	31	52	150
0:10:48	42	10,1	31	52	150
0:10:49	42	10,1	31	52	150
0:10:50	42	10,1	31	52	150
0:10:51	42	10,1	31	52	150
0:10:52	42	10,1	31	52	150
0:10:53	42	10,1	31	52	150
0:10:54	42	10,2	31	52	150
0:10:55	42	10,2	31	52	150
0:10:56	42	10,2	31	52	150
0:10:57	42	10,2	31	52	150
0:10:58	42	10,3	31	52	150
0:10:59	42	10,3	31	52	150
0:11:00	42	10,3	31	52	150
0:11:01	42	10,3	31	52	150
0:11:02	42	10,4	31	52	150
0:11:03	42	10,4	31	52	150
0:11:04	42	10,4	31	52	150
0:11:05	42	10,4	31	52	150
0:11:06	42	10,4	31	52	150
0:11:07	42	10,5	31	52	150
0:11:08	42	10,5	31	52	150
0:11:09	42	10,5	31	52	150
0:11:10	42	10,4	31	52	150
0:11:11	42	10,4	31	52	150
0:11:12	42	10,4	31	52	150
0:11:13	42	10,4	31	52	150
0:11:14	42	10,4	31	52	150
0:11:15	42	10,4	31	53	150
0:11:16	43	10,5	31	53	150
0:11:17	43	10,5	31	53	150
0:11:18	43	10,5	31	53	150
0:11:19	43	10,5	31	53	150
0:11:20	43	10,5	31	53	150
0:11:21	43	10,6	30	53	150
0:11:22	43	10,6	30	53	150
0:11:23	43	10,6	30	53	150
0:11:24	43	10,6	30	53	150
0:11:25	43	10,7	30	53	150
0:11:26	43	10,7	30	53	150
0:11:27	43	10,7	30	53	150
0:11:28	43	10,7	30	53	150
0:11:29	43	10,7	30	53	150
0:11:30	43	10,8	30	53	150
0:11:31	43	10,8	30	53	150
0:11:32	43	10,8	30	53	150
0:11:33	43	10,8	30	53	150
0:11:34	43	10,7	30	53	150
0:11:35	43	10,7	30	53	150
0:11:36	43	10,7	30	53	150
0:11:37	43	10,7	30	53	150
0:11:38	43	10,8	30	53	150
0:11:39	43	10,8	30	53	150
0:11:40	43	10,8	30	53	150
0:11:41	43	10,8	30	53	150
0:11:42	43	10,8	30	54	150
0:11:43	43	10,9	30	53	150
0:11:44	43	10,9	30	54	150
0:11:45	43	10,9	30	54	150
0:11:46	43	10,9	30	54	150
0:11:47	43	10,9	30	54	150
0:11:48	43	11,0	30	54	150
0:11:49	44	11,0	30	54	150
0:11:50	44	11,0	30	54	150
0:11:51	44	11,0	30	54	150
0:11:52	44	11,0	30	54	150
0:11:53	44	11,1	30	54	150
0:11:54	44	11,1	30	53	150
0:11:55	44	11,1	30	53	150
0:11:56	44	11,1	30	53	150
0:11:57	44	11,1	30	53	150
0:11:58	44	11,1	30	53	150
0:11:59	44	11,2	30	53	150
0:12:00	44	11,2	30	53	150
0:12:01	44	11,2	30	53	150
0:12:02	44	11,1	30	53	150
0:12:03	44	11,1	30	54	150
0:12:04	44	11,1	30	54	150
0:12:05	44	11,1	30	54	150
0:12:06	44	11,1	30	54	150
0:12:07	44	11,1	30	54	150
0:12:08	44	11,2	30	54	150
0:12:09	44	11,2	30	54	150
0:12:10	44	11,2	30	54	150
0:12:11	44	11,2	30	54	150
0:12:12	44	11,3	30	54	150
0:12:13	44	11,3	30	54	150
0:12:14	44	11,3	30	54	150
0:12:15	44	11,3	30	54	150
0:12:16	44	11,4	30	54	150
0:12:17	44	11,4	30	54	150
0:12:18	44	11,4	30	55	150
0:12:19	44	11,4	30	55	150
0:12:20	44	11,4	30	55	150
0:12:21	44	11,5	30	55	150
0:12:22	44	11,5	30	55	150
0:12:23	45	11,5	30	55	150
0:12:24	45	11,4	30	54	150
0:12:25	45	11,4	30	54	150
0:12:26	45	11,4	30	54	150
0:12:27	45	11,4	30	54	150
0:12:28	45	11,4	30	54	150
0:12:29	45	11,4	30	55	150
0:12:30	45	11,5	30	55	150
0:12:31	45	11,5	30	55	150
0:12:32	45	11,5	30	55	150
0:12:33	45	11,5	30	55	150
0:12:34	45	11,5	30	55	150
0:12:35	45	11,6	30	55	150
0:12:36	45	11,6	30	55	150
0:12:37	45	11,6	30	55	150
0:12:38	45	11,7	30	55	150
0:12:39	45	11,7	30	55	150
0:12:40	45	11,7	30	55	150
0:12:41	45	11,7	30	55	150
0:12:42	45	11,7	30	55	150
0:12:43	45	11,8	29	55	150
0:12:44	45	11,8	30	55	150
0:12:45	45	11,8	29	55	150
0:12:46	45	11,7	30	55	150
0:12:47	45	11,7	30	55	150
0:12:48	45	11,7	30	56	150
0:12:49	45	11,7	29	55	150
0:12:50	45	11,7	29	55	150
0:12:51	45	11,7	29	55	150
0:12:52	45	11,7	29	55	150
0:12:53	45	11,7	29	55	150
0:12:54	45	11,8	29	56	150
0:12:55	45	11,8	29	55	150
0:12:56	46	11,8	29	56	150
0:12:57	46	11,8	29	56	150
0:12:58	46	11,8	29	55	150
0:12:59	46	11,9	29	55	150
0:13:00	46	11,9	29	56	150
0:13:01	46	11,9	29	56	150
0:13:02	46	11,9	29	56	150
0:13:03	46	11,9	29	56	150
0:13:04	46	12,0	29	56	150
0:13:05	46	12,0	29	56	150
0:13:06	46	12,0	29	56	150
0:13:07	46	12,0	29	56	150
0:13:08	46	12,0	29	56	150
0:13:09	46	12,1	29	56	150
0:13:10	46	12,1	29	56	150
0:13:11	46	12,1	29	56	150
0:13:12	46	12,1	29	56	150
0:13:13	46	12,2	29	56	150
0:13:14	46	12,2	29	56	150
0:13:15	46	12,2	29	56	150
0:13:16	46	12,1	29	56	150
0:13:17	46	12,0	29	56	150
0:13:18	46	12,0	29	56	150
0:13:19	46	12,0	29	56	150
0:13:20	46	12,1	29	56	150
0:13:21	46	12,1	29	56	150
0:13:22	46	12,1	29	56	150
0:13:23	46	12,1	29	56	150
0:13:24	46	12,2	29	56	150
0:13:25	46	12,2	29	56	150
0:13:26	46	12,2	29	56	150
0:13:27	46	12,2	29	57	150
0:13:28	46	12,3	29	57	150
0:13:29	46	12,3	29	57	150
0:13:30	47	12,3	29	57	150
0:13:31	47	12,3	29	57	150
0:13:32	47	12,3	29	57	150
0:13:33	47	12,4	29	57	150
0:13:34	47	12,4	29	57	150
0:13:35	47	12,4	29	57	150
0:13:36	47	12,4	29	57	150
0:13:37	47	12,4	29	57	150
0:13:38	47	12,5	29	57	150
0:13:39	47	12,5	29	57	150
0:13:40	47	12,5	29	57	150
0:13:41	47	12,5	29	57	150
0:13:42	47	12,6	29	57	150
0:13:43	47	12,6	29	57	150
0:13:44	47	12,6	29	57	150
0:13:45	47	12,6	29	57	150
0:13:46	47	12,6	29	57	150
0:13:47	47	12,5	29	57	150
0:13:48	47	12,5	29	57	150
0:13:49	47	12,5	29	57	150
0:13:50	47	12,5	29	57	150
0:13:51	47	12,5	29	58	150
0:13:52	47	12,5	29	57	150
0:13:53	47	12,6	29	57	150
0:13:54	47	12,6	29	57	150
0:13:55	47	12,6	29	57	150
0:13:56	47	12,6	29	57	150
0:13:57	47	12,6	29	57	150
0:13:58	47	12,7	29	57	150
0:13:59	47	12,7	28	57	150
0:14:00	47	12,7	29	58	150
0:14:01	47	12,7	28	57	150
0:14:02	47	12,7	28	58	150
0:14:03	47	12,8	28	57	150
0:14:04	48	12,8	28	57	150
0:14:05	48	12,8	28	57	150
0:14:06	48	12,8	28	57	150
0:14:07	48	12,9	28	58	150
0:14:08	48	12,9	28	58	150
0:14:09	48	12,9	28	58	150
0:14:10	48	12,9	28	58	150
0:14:11	48	12,9	28	58	150
0:14:12	48	13,0	28	58	150
0:14:13	48	12,9	28	58	150
0:14:14	48	12,9	28	58	150
0:14:15	48	12,8	28	58	150
0:14:16	48	12,8	28	58	150
0:14:17	48	12,9	28	58	150
0:14:18	48	12,9	28	58	150
0:14:19	48	12,9	28	58	150
0:14:20	48	12,9	28	58	150
0:14:21	48	12,9	28	58	150
0:14:22	48	13,0	28	58	150
0:14:23	48	13,0	28	58	150
0:14:24	48	13,0	28	58	150
0:14:25	48	13,0	28	58	150
0:14:26	48	13,1	28	58	150
0:14:27	48	13,1	28	58	150
0:14:28	48	13,1	28	58	150
0:14:29	48	13,1	28	58	150
0:14:30	48	13,2	28	58	150
0:14:31	48	13,2	28	58	150
0:14:32	48	13,2	28	58	150
0:14:33	48	13,2	28	58	150
0:14:34	48	13,2	28	58	150
0:14:35	48	13,3	28	59	150
0:14:36	48	13,3	28	59	150
0:14:37	48	13,3	28	59	150
0:14:38	48	13,2	28	58	150
0:14:39	49	13,2	28	58	150
0:14:40	49	13,2	28	58	150
0:14:41	49	13,2	28	59	150
0:14:42	49	13,2	28	59	150
0:14:43	49	13,3	28	59	150
0:14:44	49	13,3	28	59	150
0:14:45	49	13,3	28	59	150
0:14:46	49	13,3	28	59	150
0:14:47	49	13,3	28	59	150
0:14:48	49	13,4	28	59	150
0:14:49	49	13,4	28	59	150
0:14:50	49	13,4	28	59	150
0:14:51	49	13,4	28	59	150
0:14:52	49	13,5	28	59	150
0:14:53	49	13,5	28	59	150
0:14:54	49	13,5	28	59	150
0:14:55	49	13,5	28	59	150
0:14:56	49	13,6	28	59	150
0:14:57	49	13,5	28	59	150
0:14:58	49	13,5	28	59	150
0:14:59	49	13,4	28	59	150
0:15:00	49	13,5	28	59	150
0:15:01	49	13,5	28	59	150
0:15:02	49	13,5	28	59	150
0:15:03	49	13,5	28	59	150
0:15:04	49	13,5	28	60	150
0:15:05	49	13,6	28	60	150
0:15:06	49	13,6	28	60	150
0:15:07	49	13,6	28	60	150
0:15:08	49	13,6	28	60	150
0:15:09	49	13,7	28	60	150
0:15:10	49	13,7	28	60	150
0:15:11	49	13,7	28	60	150
0:15:12	49	13,7	28	60	150
0:15:13	49	13,7	28	60	150
0:15:14	50	13,8	28	60	150
0:15:15	50	13,8	28	60	150
0:15:16	50	13,8	28	60	150
0:15:17	50	13,8	28	60	150
0:15:18	50	13,9	28	60	150
0:15:19	50	13,9	28	60	150
0:15:20	50	13,8	28	60	150
0:15:21	50	13,8	28	60	150
0:15:22	50	13,7	28	60	150
0:15:23	50	13,8	28	60	150
0:15:24	50	13,8	28	60	150
0:15:25	50	13,8	28	60	150
0:15:26	50	13,8	28	60	150
0:15:27	50	13,8	28	60	150
0:15:28	50	13,9	28	60	150
0:15:29	50	13,9	28	60	150
0:15:30	50	13,9	28	60	150
0:15:31	50	13,9	28	60	150
0:15:32	50	14,0	28	60	150
0:15:33	50	14,0	28	60	150
0:15:34	50	14,0	28	60	150
0:15:35	50	14,0	28	60	150
0:15:36	50	14,1	28	60	150
0:15:37	50	14,1	28	60	150
0:15:38	50	14,1	27	60	150
0:15:39	50	14,1	28	61	150
0:15:40	50	14,2	27	60	150
0:15:41	50	14,2	28	60	150
0:15:42	50	14,2	27	60	150
0:15:43	50	14,1	28	61	150
0:15:44	50	14,0	27	61	150
0:15:45	50	14,0	27	60	150
0:15:46	50	14,1	28	60	150
0:15:47	50	14,1	27	61	150
0:15:48	51	14,1	28	61	150
0:15:49	51	14,1	27	61	150
0:15:50	51	14,1	27	61	150
0:15:51	51	14,2	27	61	150
0:15:52	51	14,2	27	61	150
0:15:53	51	14,2	27	61	150
0:15:54	51	14,2	27	61	150
0:15:55	51	14,3	27	61	150
0:15:56	51	14,3	27	61	150
0:15:57	51	14,3	27	61	150
0:15:58	51	14,4	27	61	150
0:15:59	51	14,4	27	61	150
0:16:00	51	14,4	27	61	150
0:16:01	51	14,4	27	61	150
0:16:02	51	14,5	27	61	150
0:16:03	51	14,4	27	61	150
0:16:04	51	14,3	27	61	150
0:16:05	51	14,3	27	61	150
0:16:06	51	14,3	27	62	150
0:16:07	51	14,3	27	62	150
0:16:08	51	14,3	27	61	150
0:16:09	51	14,4	27	62	150
0:16:10	51	14,4	27	62	150
0:16:11	51	14,4	27	62	150
0:16:12	51	14,4	27	62	150
0:16:13	51	14,5	27	62	150
0:16:14	51	14,5	27	62	150
0:16:15	51	14,5	27	62	150
0:16:16	51	14,5	27	62	150
0:16:17	51	14,6	27	62	150
0:16:18	51	14,6	27	62	150
0:16:19	51	14,6	27	62	150
0:16:20	51	14,6	27	62	150
0:16:21	51	14,7	27	62	150
0:16:22	52	14,7	27	62	150
0:16:23	52	14,7	27	62	150
0:16:24	52	14,7	27	62	150
0:16:25	52	14,8	27	62	150
0:16:26	52	14,8	27	62	150
0:16:27	52	14,7	27	62	150
0:16:28	52	14,6	27	62	150
0:16:29	52	14,6	27	62	150
0:16:30	52	14,6	27	62	150
0:16:31	52	14,6	27	62	150
0:16:32	52	14,7	27	62	150
0:16:33	52	14,7	27	62	150
0:16:34	52	14,7	27	63	150
0:16:35	52	14,7	27	62	150
0:16:36	52	14,8	27	62	150
0:16:37	52	14,8	27	62	150
0:16:38	52	14,8	27	62	150
0:16:39	52	14,8	27	63	150
0:16:40	52	14,8	27	62	150
0:16:41	52	14,9	27	63	150
0:16:42	52	14,9	27	63	150
0:16:43	52	14,9	27	63	150
0:16:44	52	14,9	27	63	150
0:16:45	52	15,0	27	63	150
0:16:46	52	15,0	27	63	150
0:16:47	52	15,0	27	63	150
0:16:48	52	15,0	27	63	150
0:16:49	52	15,1	27	63	150
0:16:50	52	15,1	27	63	150
0:16:51	52	15,1	27	63	150
0:16:52	52	15,1	27	63	150
0:16:53	52	15,1	27	63	150
0:16:54	52	15,0	27	63	150
0:16:55	52	15,0	27	63	150
0:16:56	52	15,0	27	63	150
0:16:57	53	15,0	27	63	150
0:16:58	53	15,0	26	63	150
0:16:59	53	15,1	27	63	150
0:17:00	53	15,1	26	63	150
0:17:01	53	15,1	27	63	150
0:17:02	53	15,1	26	63	150
0:17:03	53	15,2	26	63	150
0:17:04	53	15,2	27	63	150
0:17:05	53	15,2	27	63	150
0:17:06	53	15,2	26	63	150
0:17:07	53	15,2	26	63	150
0:17:08	53	15,3	26	63	150
0:17:09	53	15,3	26	63	150
0:17:10	53	15,3	26	63	150
0:17:11	53	15,4	26	63	150
0:17:12	53	15,4	26	64	150
0:17:13	53	15,4	26	64	150
0:17:14	53	15,4	26	64	150
0:17:15	53	15,4	26	64	150
0:17:16	53	15,4	26	64	150
0:17:17	53	15,3	26	64	150
0:17:18	53	15,3	26	64	150
0:17:19	53	15,3	26	64	150
0:17:20	53	15,3	26	64	150
0:17:21	53	15,3	26	64	150
0:17:22	53	15,4	26	64	150
0:17:23	53	15,4	26	64	150
0:17:24	53	15,4	26	64	150
0:17:25	53	15,4	26	64	150
0:17:26	53	15,5	26	64	150
0:17:27	53	15,5	26	64	150
0:17:28	53	15,5	26	64	150
0:17:29	53	15,5	26	64	150
0:17:30	53	15,5	26	64	150
0:17:31	54	15,6	26	64	150
0:17:32	54	15,6	26	64	150
0:17:33	54	15,6	26	64	150
0:17:34	54	15,6	26	64	150
0:17:35	54	15,7	26	64	150
0:17:36	54	15,7	26	64	150
0:17:37	54	15,7	26	64	150
0:17:38	54	15,7	26	64	150
0:17:39	54	15,8	26	64	150
0:17:40	54	15,8	26	64	150
0:17:41	54	15,8	26	64	150
0:17:42	54	15,7	26	64	150
0:17:43	54	15,6	26	65	150
0:17:44	54	15,6	26	64	150
0:17:45	54	15,6	26	65	150
0:17:46	54	15,6	26	65	150
0:17:47	54	15,6	26	65	150
0:17:48	54	15,6	26	65	150
0:17:49	54	15,7	26	65	150
0:17:50	54	15,7	26	65	150
0:17:51	54	15,7	26	65	150
0:17:52	54	15,7	26	65	150
0:17:53	54	15,8	26	65	150
0:17:54	54	15,8	26	65	150
0:17:55	54	15,8	26	65	150
0:17:56	54	15,8	26	65	150
0:17:57	54	15,9	26	65	150
0:17:58	54	15,9	26	65	150
0:17:59	54	15,9	26	65	150
0:18:00	54	15,9	26	65	150
0:18:01	54	16,0	26	65	150
0:18:02	54	16,0	26	65	150
0:18:03	54	16,0	26	65	150
0:18:04	54	16,0	26	65	150
0:18:05	55	16,1	26	65	150
0:18:06	55	16,1	26	65	150
0:18:07	55	16,1	26	65	150
0:18:08	55	16,1	26	65	150
0:18:09	55	16,1	26	65	150
0:18:10	55	16,2	26	65	150
0:18:11	55	16,2	26	65	150
0:18:12	55	16,2	26	65	150
0:18:13	55	16,2	26	65	150
0:18:14	55	16,1	26	65	150
0:18:15	55	16,1	26	65	150
0:18:16	55	16,1	26	65	150
0:18:17	55	16,1	26	65	150
0:18:18	55	16,2	26	65	150
0:18:19	55	16,2	26	65	150
0:18:20	55	16,2	26	66	150
0:18:21	55	16,2	26	66	150
0:18:22	55	16,3	26	66	150
0:18:23	55	16,3	26	66	150
0:18:24	55	16,3	26	66	150
0:18:25	55	16,3	26	66	150
0:18:26	55	16,3	26	66	150
0:18:27	55	16,4	26	66	150
0:18:28	55	16,4	26	66	150
0:18:29	55	16,4	26	66	150
0:18:30	55	16,4	26	66	150
0:18:31	55	16,5	26	66	150
0:18:32	55	16,5	26	66	150
0:18:33	55	16,5	26	66	150
0:18:34	55	16,5	26	66	150
0:18:35	55	16,3	26	66	150
0:18:36	55	16,3	26	66	150
0:18:37	55	16,3	26	66	150
0:18:38	56	16,3	26	66	150
0:18:39	56	16,3	26	66	150
0:18:40	56	16,3	26	66	150
0:18:41	56	16,4	26	66	150
0:18:42	56	16,4	26	66	150
0:18:43	56	16,4	26	66	150
0:18:44	56	16,4	26	66	150
0:18:45	56	16,4	26	66	150
0:18:46	56	16,5	26	66	150
0:18:47	56	16,5	26	66	150
0:18:48	56	16,5	26	66	150
0:18:49	56	16,5	26	66	150
0:18:50	56	16,6	26	66	150
0:18:51	56	16,6	26	66	150
0:18:52	56	16,6	26	66	150
0:18:53	56	16,6	26	66	150
0:18:54	56	16,6	26	66	150
0:18:55	56	16,7	26	67	150
0:18:56	56	16,7	26	66	150
0:18:57	56	16,7	26	66	150
0:18:58	56	16,7	26	66	150
0:18:59	56	16,8	26	67	150
0:19:00	56	16,8	26	66	150
0:19:01	56	16,8	26	67	150
0:19:02	56	16,9	26	67	150
0:19:03	56	16,9	26	67	150
0:19:04	56	16,9	26	67	150
0:19:05	56	16,9	26	67	150
0:19:06	56	16,9	26	67	150
0:19:07	56	16,8	26	67	150
0:19:08	56	16,7	26	67	150
0:19:09	56	16,7	26	67	150
0:19:10	56	16,7	26	67	150
0:19:11	56	16,8	26	67	150
0:19:12	57	16,8	26	67	150
0:19:13	57	16,8	26	67	150
0:19:14	57	16,8	26	67	150
0:19:15	57	16,8	26	67	150
0:19:16	57	16,9	26	67	150
0:19:17	57	16,9	26	67	150
0:19:18	57	16,9	26	67	150
0:19:19	57	16,9	26	67	150
0:19:20	57	16,9	26	67	150
0:19:21	57	17,0	26	67	150
0:19:22	57	17,0	26	67	150
0:19:23	57	17,0	26	67	150
0:19:24	57	17,0	26	67	150
0:19:25	57	17,1	26	67	150
0:19:26	57	17,1	26	67	150
0:19:27	57	17,1	26	67	150
0:19:28	57	17,1	26	68	150
0:19:29	57	17,2	26	68	150
0:19:30	57	17,2	26	68	150
0:19:31	57	17,2	26	67	150
0:19:32	57	17,2	25	68	150
0:19:33	57	17,3	26	67	150
0:19:34	57	17,3	25	68	150
0:19:35	57	17,3	26	68	150
0:19:36	57	17,3	26	68	150
0:19:37	57	17,3	25	68	150
0:19:38	57	17,4	26	68	150
0:19:39	57	17,4	25	68	150
0:19:40	57	17,3	25	68	150
0:19:41	57	17,3	25	68	150
0:19:42	57	17,2	26	68	150
0:19:43	57	17,3	25	68	150
0:19:44	57	17,3	26	68	150
0:19:45	58	17,3	25	68	150
0:19:46	58	17,3	26	68	150
0:19:47	58	17,3	25	68	150
0:19:48	58	17,4	25	68	150
0:19:49	58	17,4	25	68	150
0:19:50	58	17,4	25	68	150
0:19:51	58	17,4	25	68	150
0:19:52	58	17,4	25	68	150
0:19:53	58	17,5	25	68	150
0:19:54	58	17,5	25	68	150
0:19:55	58	17,5	25	68	150
0:19:56	58	17,5	25	68	150
0:19:57	58	17,6	25	68	150
0:19:58	58	17,6	25	68	150
0:19:59	58	17,6	25	68	150
0:20:00	58	17,6	25	68	150
0:20:01	58	17,6	25	68	150
0:20:02	58	17,7	25	68	150
0:20:03	58	17,7	25	68	150
0:20:04	58	17,7	25	69	150
0:20:05	58	17,7	25	69	150
0:20:06	58	17,8	25	68	150
0:20:07	58	17,7	25	69	150
0:20:08	58	17,5	25	68	150
0:20:09	58	17,5	25	68	150
0:20:10	58	17,5	25	69	150
0:20:11	58	17,5	25	69	150
0:20:12	58	17,5	25	69	150
0:20:13	58	17,5	25	69	150
0:20:14	58	17,5	25	69	150
0:20:15	58	17,6	25	69	150
0:20:16	58	17,6	25	69	150
0:20:17	58	17,6	25	69	150
0:20:18	58	17,6	25	69	150
0:20:19	58	17,7	25	69	150
0:20:20	59	17,7	25	69	150
0:20:21	59	17,7	25	69	150
0:20:22	59	17,7	25	69	150
0:20:23	59	17,7	25	69	150
0:20:24	59	17,8	25	69	150
0:20:25	59	17,8	25	69	150
0:20:26	59	17,8	25	69	150
0:20:27	59	17,8	25	69	150
0:20:28	59	17,9	25	69	150
0:20:29	59	17,9	25	69	150
0:20:30	59	17,9	25	69	150
0:20:31	59	17,9	25	69	150
0:20:32	59	17,9	25	69	150
0:20:33	59	18,0	25	69	150
0:20:34	59	18,0	25	69	150
0:20:35	59	18,0	25	69	150
0:20:36	59	18,0	25	69	150
0:20:37	59	18,1	25	69	150
0:20:38	59	18,1	25	69	150
0:20:39	59	18,1	25	69	150
0:20:40	59	18,1	25	69	150
0:20:41	59	18,2	25	69	150
0:20:42	59	18,2	25	69	150
0:20:43	59	18,2	25	70	150
0:20:44	59	18,2	25	70	150
0:20:45	59	18,2	25	70	150
0:20:46	59	18,3	25	70	150
0:20:47	59	18,3	25	70	150
0:20:48	59	18,3	25	70	150
0:20:49	59	18,3	25	70	150
0:20:50	59	18,3	25	70	150
0:20:51	59	18,2	25	70	150
0:20:52	59	18,2	25	69	150
0:20:53	59	18,2	25	70	150
0:20:54	60	18,2	25	70	150
0:20:55	60	18,2	25	70	150
0:20:56	60	18,2	25	70	150
0:20:57	60	18,3	25	70	150
0:20:58	60	18,3	25	70	150
0:20:59	60	18,3	25	70	150
0:21:00	60	18,3	25	70	150
0:21:01	60	18,3	25	70	150
0:21:02	60	18,4	25	70	150
0:21:03	60	18,4	25	70	150
0:21:04	60	18,4	25	70	150
0:21:05	60	18,4	25	70	150
0:21:06	60	18,4	25	70	150
0:21:07	60	18,5	25	70	150
0:21:08	60	18,5	25	70	150
0:21:09	60	18,5	25	70	150
0:21:10	60	18,5	25	70	150
0:21:11	60	18,6	25	70	150
0:21:12	60	18,6	25	70	150
0:21:13	60	18,6	25	70	150
0:21:14	60	18,6	25	70	150
0:21:15	60	18,6	25	70	150
0:21:16	60	18,7	25	70	150
0:21:17	60	18,7	25	70	150
0:21:18	60	18,7	25	70	150
0:21:19	60	18,7	25	70	150
0:21:20	60	18,7	25	71	150
0:21:21	60	18,7	25	70	150
0:21:22	60	18,6	25	71	150
0:21:23	60	18,6	25	71	150
0:21:24	60	18,6	25	71	150
0:21:25	60	18,6	25	71	150
0:21:26	60	18,6	25	71	150
0:21:27	60	18,7	25	70	150
0:21:28	61	18,7	25	70	150
0:21:29	61	18,7	25	71	150
0:21:30	61	18,7	25	71	150
0:21:31	61	18,7	25	71	150
0:21:32	61	18,8	25	71	150
0:21:33	61	18,8	25	71	150
0:21:34	61	18,8	25	71	150
0:21:35	61	18,9	25	71	150
0:21:36	61	18,9	25	71	150
0:21:37	61	18,9	25	71	150
0:21:38	61	18,9	25	71	150
0:21:39	61	19,0	25	71	150
0:21:40	61	19,0	25	71	150
0:21:41	61	19,0	25	72	150
0:21:42	61	19,0	25	71	150
0:21:43	61	19,1	25	71	150
0:21:44	61	19,0	25	71	150
0:21:45	61	18,8	25	71	150
0:21:46	61	18,8	25	71	150
0:21:47	61	18,8	25	71	150
0:21:48	61	18,8	25	71	150
0:21:49	61	18,8	25	71	150
0:21:50	61	18,8	25	72	150
0:21:51	61	18,9	25	71	150
0:21:52	61	18,9	25	71	150
0:21:53	61	18,9	25	72	150
0:21:54	61	18,9	25	72	150
0:21:55	61	19,0	25	72	150
0:21:56	61	19,0	25	71	150
0:21:57	61	19,0	24	72	150
0:21:58	61	19,0	25	72	150
0:21:59	61	19,0	25	72	150
0:22:00	61	19,1	25	72	150
0:22:01	62	19,1	25	72	150
0:22:02	62	19,1	25	72	150
0:22:03	62	19,1	25	72	150
0:22:04	62	19,1	24	72	150
0:22:05	62	19,2	25	72	150
0:22:06	62	19,2	24	72	150
0:22:07	62	19,2	25	72	150
0:22:08	62	19,2	25	72	150
0:22:09	62	19,2	24	72	150
0:22:10	62	19,3	25	72	150
0:22:11	62	19,3	24	72	150
0:22:12	62	19,3	24	72	150
0:22:13	62	19,3	24	72	150
0:22:14	62	19,3	24	72	150
0:22:15	62	19,4	24	72	150
0:22:16	62	19,4	24	72	150
0:22:17	62	19,4	24	72	150
0:22:18	62	19,4	24	72	150
0:22:19	62	19,4	24	72	150
0:22:20	62	19,5	24	72	150
0:22:21	62	19,5	24	72	150
0:22:22	62	19,5	24	72	150
0:22:23	62	19,5	24	72	150
0:22:24	62	19,5	24	72	150
0:22:25	62	19,5	24	72	150
0:22:26	62	19,6	24	72	150
0:22:27	62	19,6	24	72	150
0:22:28	62	19,6	24	72	150
0:22:29	62	19,6	24	72	150
0:22:30	62	19,6	24	72	150
0:22:31	62	19,7	24	72	150
0:22:32	62	19,7	24	72	150
0:22:33	62	19,7	24	72	150
0:22:34	63	19,7	24	72	150
0:22:35	63	19,7	24	72	150
0:22:36	63	19,7	24	72	150
0:22:37	63	19,8	24	72	150
0:22:38	63	19,8	24	72	150
0:22:39	63	19,8	24	73	150
0:22:40	63	19,8	24	73	150
0:22:41	63	19,8	24	73	150
0:22:42	63	19,9	24	73	150
0:22:43	63	19,7	24	72	150
0:22:44	63	19,7	24	73	150
0:22:45	63	19,6	24	72	150
0:22:46	63	19,6	24	73	150
0:22:47	63	19,7	24	72	150
0:22:48	63	19,7	24	73	150
0:22:49	63	19,7	24	73	150
0:22:50	63	19,7	24	73	150
0:22:51	63	19,7	24	73	150
0:22:52	63	19,7	24	73	150
0:22:53	63	19,8	24	73	150
0:22:54	63	19,8	24	73	150
0:22:55	63	19,8	24	73	150
0:22:56	63	19,8	24	73	150
0:22:57	63	19,8	24	73	150
0:22:58	63	19,9	24	73	150
0:22:59	63	19,9	24	73	150
0:23:00	63	19,9	24	73	150
0:23:01	63	19,9	24	73	150
0:23:02	63	19,9	24	73	150
0:23:03	63	20,0	24	73	150
0:23:04	63	20,0	24	73	150
0:23:05	63	20,0	24	73	150
0:23:06	63	20,0	24	73	150
0:23:07	63	20,0	24	73	150
0:23:08	64	20,1	24	73	150
0:23:09	64	20,1	24	73	150
0:23:10	64	20,1	24	73	150
0:23:11	64	20,1	24	73	150
0:23:12	64	20,1	24	73	150
0:23:13	64	20,1	24	73	150
0:23:14	64	20,2	24	73	150
0:23:15	64	20,2	24	73	150
0:23:16	64	20,2	24	73	150
0:23:17	64	20,2	24	73	150
0:23:18	64	20,2	24	73	150
0:23:19	64	20,3	24	73	150
0:23:20	64	20,3	24	73	150
0:23:21	64	20,3	24	73	150
0:23:22	64	20,3	24	73	150
0:23:23	64	20,3	24	73	150
0:23:24	64	20,4	24	73	150
0:23:25	64	20,4	24	73	150
0:23:26	64	20,4	24	73	150
0:23:27	64	20,4	24	73	150
0:23:28	64	20,4	24	73	150
0:23:29	64	20,5	24	73	150
0:23:30	64	20,5	24	74	150
0:23:31	64	20,5	24	74	150
0:23:32	64	20,5	24	74	150
0:23:33	64	20,5	24	73	150
0:23:34	64	20,5	24	73	150
0:23:35	64	20,6	24	73	150
0:23:36	64	20,6	24	74	150
0:23:37	64	20,6	24	74	150
0:23:38	64	20,4	24	74	150
0:23:39	64	20,4	24	74	150
0:23:40	64	20,4	24	74	150
0:23:41	64	20,4	24	74	150
0:23:42	64	20,4	24	74	150
0:23:43	64	20,5	24	74	150
0:23:44	64	20,5	24	74	150
0:23:45	65	20,5	24	74	150
0:23:46	65	20,5	24	74	150
0:23:47	65	20,6	24	74	150
0:23:48	65	20,6	24	74	150
0:23:49	65	20,6	24	74	150
0:23:50	65	20,6	24	74	150
0:23:51	65	20,6	24	74	150
0:23:52	65	20,7	24	74	150
0:23:53	65	20,7	24	74	150
0:23:54	65	20,7	24	74	150
0:23:55	65	20,8	24	74	150
0:23:56	65	20,8	24	74	150
0:23:57	65	20,8	24	74	150
0:23:58	65	20,8	24	74	150
0:23:59	65	20,9	24	74	150
0:24:00	65	20,9	24	74	150
0:24:01	65	20,9	24	74	150
0:24:02	65	20,9	24	74	150
0:24:03	65	20,9	24	74	150
0:24:04	65	21,0	24	75	150
0:24:05	65	20,8	24	75	150
0:24:06	65	20,7	24	75	150
0:24:07	65	20,6	24	75	150
0:24:08	65	20,7	24	75	150
0:24:09	65	20,7	24	75	150
0:24:10	65	20,7	24	75	150
0:24:11	65	20,7	24	75	150
0:24:12	65	20,7	24	75	150
0:24:13	65	20,8	24	75	150
0:24:14	65	20,8	24	75	150
0:24:15	65	20,8	24	75	150
0:24:16	65	20,8	24	75	150
0:24:17	65	20,9	24	75	150
0:24:18	65	20,9	24	75	150
0:24:19	65	20,9	24	75	150
0:24:20	66	21,0	24	75	150
0:24:21	66	21,0	24	75	150
0:24:22	66	21,0	24	75	150
0:24:23	66	21,0	24	75	150
0:24:24	66	21,1	24	75	150
0:24:25	66	21,1	24	76	150
0:24:26	66	21,1	24	76	150
0:24:27	66	21,2	24	76	150
0:24:28	66	21,2	24	75	150
0:24:29	66	21,2	24	76	150
0:24:30	66	21,2	24	76	150
0:24:31	66	21,3	24	76	150
0:24:32	66	21,3	24	76	150
0:24:33	66	21,3	24	76	150
0:24:34	66	21,3	24	76	150
0:24:35	66	21,4	24	76	150
0:24:36	66	21,4	24	76	150
0:24:37	66	21,4	24	76	150
0:24:38	66	21,3	24	76	150
0:24:39	66	21,2	24	76	150
0:24:40	66	21,1	24	76	150
0:24:41	66	21,1	24	76	150
0:24:42	66	21,2	24	76	150
0:24:43	66	21,2	24	76	150
0:24:44	66	21,2	24	76	150
0:24:45	66	21,2	24	76	150
0:24:46	66	21,2	24	76	150
0:24:47	66	21,3	24	76	150
0:24:48	66	21,3	24	76	150
0:24:49	66	21,3	24	76	150
0:24:50	66	21,3	24	76	150
0:24:51	66	21,3	24	76	150
0:24:52	66	21,4	24	76	150
0:24:53	66	21,4	24	76	150
0:24:54	66	21,4	24	76	150
0:24:55	66	21,4	24	76	150
0:24:56	66	21,5	24	76	150
0:24:57	67	21,5	23	76	150
0:24:58	67	21,5	24	77	150
0:24:59	67	21,5	24	76	150
0:25:00	67	21,6	23	76	150
0:25:01	67	21,6	24	77	150
0:25:02	67	21,6	23	77	150
0:25:03	67	21,6	24	77	150
0:25:04	67	21,6	23	77	150
0:25:05	67	21,7	24	77	150
0:25:06	67	21,7	23	77	150
0:25:07	67	21,7	23	77	150
0:25:08	67	21,7	23	77	150
0:25:09	67	21,8	23	77	150
0:25:10	67	21,8	23	77	150
0:25:11	67	21,8	23	77	150
0:25:12	67	21,8	23	77	150
0:25:13	67	21,9	23	77	150
0:25:14	67	21,9	23	77	150
0:25:15	67	21,9	23	77	150
