Repository: ProgWizer/parser

File: project-root/data/Data Acquisition/Data Acquisition/2020 year (143)/20-117 (Denis).txt (part 1 of 5)
--Test Summary--
Full Path and File Name	
Instrument Name	7322
Instrument Type	Model 7322 Consistometer - Variable Speed
Instrument Serial Number	
Test Start Date	22.07.2020
Test Start Time	10:19:42
Test Stop Date	22.07.2020
Test Stop Time	12:24:55
Test Length	2:05:13
Final Sample Time Offset	2:05:13
Controller Schedule Name	
Sampling Period	1 second
Comments	
Information	WellID	
Information	Customer	
Information	EngName	
Information	CementClass	
Information	CementMfr	
Information	Additives	
Information	Density	
Information	BHCT	
Information	BHST	
Information	FluidLoss	
Information	JobType	
Calculated Value	Time_30Bc	0:00:56
Calculated Value	Time_70Bc	2:05:13
Initial Temperature (°C)	27 °C
Final Temperature (°C)	120 °C
Initial Pressure (MPa)	0,6 MPa
Final Pressure (MPa)	45,0 MPa
Initial Consistency (Bc)	27 Bc
Final Consistency (Bc)	92 Bc
Initial Wall Temperature (°C)	24 °C
Final Wall Temperature (°C)	118 °C
Initial Motor Speed (RPM)	150 RPM
Final Motor Speed (RPM)	150 RPM
--Data--
Time (HH:MM:SS)	Temperature (°C)	Pressure (MPa)	Consistency (Bc)	Wall Temperature (°C)	Motor Speed (RPM)
0:00:00	27	0,6	27	24	150
0:00:01	27	0,6	24	24	150
0:00:02	27	0,6	25	24	150
0:00:03	27	0,6	23	24	150
0:00:04	27	0,6	20	24	150
0:00:05	27	0,6	22	24	150
0:00:06	27	0,6	21	24	150
0:00:07	27	0,6	22	24	150
0:00:08	27	0,6	23	24	150
0:00:09	27	0,6	21	24	150
0:00:10	27	0,6	24	24	150
0:00:11	27	0,6	21	24	150
0:00:12	27	0,6	23	24	150
0:00:13	27	0,6	23	24	150
0:00:14	27	0,6	23	24	150
0:00:15	27	0,6	25	24	150
0:00:16	27	0,6	28	24	150
0:00:17	27	0,6	29	24	150
0:00:18	27	0,6	24	24	150
0:00:19	27	0,6	22	24	150
0:00:20	27	0,6	23	24	150
0:00:21	27	0,6	26	24	150
0:00:22	27	0,6	29	24	150
0:00:23	27	0,6	25	24	150
0:00:24	27	0,6	28	24	150
0:00:25	27	0,7	27	24	150
0:00:26	27	0,7	26	24	150
0:00:27	27	0,7	30	24	150
0:00:28	27	0,7	30	24	150
0:00:29	27	0,7	28	24	150
0:00:30	27	0,7	29	24	150
0:00:31	27	0,7	29	24	150
0:00:32	27	0,7	29	24	150
0:00:33	27	0,7	31	24	150
0:00:34	27	0,7	27	24	150
0:00:35	27	0,8	30	24	150
0:00:36	27	0,8	30	24	150
0:00:37	27	0,8	30	24	150
0:00:38	27	0,8	28	24	150
0:00:39	27	0,8	31	24	150
0:00:40	27	0,8	32	24	150
0:00:41	27	0,8	32	24	150
0:00:42	27	0,9	28	24	150
0:00:43	27	0,9	29	24	150
0:00:44	27	0,9	28	24	150
0:00:45	27	0,9	29	24	150
0:00:46	27	0,9	31	24	150
0:00:47	27	0,9	29	24	150
0:00:48	27	1,0	29	24	150
0:00:49	27	1,0	31	24	150
0:00:50	27	1,0	30	24	150
0:00:51	27	1,0	30	24	150
0:00:52	27	1,0	31	24	150
0:00:53	27	1,1	33	24	150
0:00:54	27	1,1	35	24	150
0:00:55	27	1,1	33	24	150
0:00:56	27	1,1	34	24	150
0:00:57	27	1,1	32	24	150
0:00:58	27	1,2	33	24	150
0:00:59	27	1,2	33	24	150
0:01:00	27	1,2	32	24	150
0:01:01	27	1,2	31	24	150
0:01:02	27	1,2	32	24	150
0:01:03	27	1,2	32	24	150
0:01:04	27	1,3	30	24	150
0:01:05	27	1,3	31	24	150
0:01:06	27	1,3	33	24	150
0:01:07	27	1,3	33	24	150
0:01:08	27	1,3	32	24	150
0:01:09	27	1,3	34	24	150
0:01:10	27	1,4	33	24	150
0:01:11	27	1,4	34	24	150
0:01:12	27	1,4	35	24	150
0:01:13	27	1,4	34	24	150
0:01:14	27	1,4	35	24	150
0:01:15	27	1,4	35	24	150
0:01:16	27	1,5	36	24	150
0:01:17	27	1,5	35	24	150
0:01:18	27	1,5	34	24	150
0:01:19	27	1,6	35	24	150
0:01:20	27	1,6	35	24	150
0:01:21	27	1,6	36	24	150
0:01:22	27	1,6	35	24	150
0:01:23	27	1,6	36	24	150
0:01:24	27	1,6	33	24	150
0:01:25	27	1,6	32	24	150
0:01:26	27	1,7	32	24	150
0:01:27	27	1,7	33	24	150
0:01:28	27	1,7	35	24	150
0:01:29	27	1,7	35	24	150
0:01:30	27	1,7	35	24	150
0:01:31	27	1,7	34	24	150
0:01:32	27	1,7	35	24	150
0:01:33	27	1,7	35	24	150
0:01:34	27	1,8	35	24	150
0:01:35	27	1,8	33	24	150
0:01:36	27	1,8	33	24	150
0:01:37	27	1,8	35	24	150
0:01:38	27	1,8	35	24	150
0:01:39	27	1,8	33	24	150
0:01:40	27	1,8	35	24	150
0:01:41	27	1,8	36	24	150
0:01:42	27	1,8	36	24	150
0:01:43	27	1,9	34	24	150
0:01:44	27	1,9	35	24	150
0:01:45	27	1,9	35	24	150
0:01:46	27	1,9	36	24	150
0:01:47	27	2,0	33	24	150
0:01:48	27	2,0	28	24	150
0:01:49	27	2,1	25	24	150
0:01:50	27	2,1	23	24	150
0:01:51	27	2,1	24	24	150
0:01:52	27	2,1	21	24	150
0:01:53	27	2,1	20	24	150
0:01:54	27	2,1	18	24	150
0:01:55	27	2,1	21	24	150
0:01:56	27	2,1	21	24	150
0:01:57	27	2,0	18	24	150
0:01:58	27	2,1	17	24	150
0:01:59	27	2,1	16	24	150
0:02:00	27	2,1	16	24	150
0:02:01	27	2,1	15	24	150
0:02:02	27	2,2	18	24	150
0:02:03	27	2,2	23	24	150
0:02:04	27	2,2	26	24	150
0:02:05	27	2,2	31	24	150
0:02:06	27	2,2	31	24	150
0:02:07	27	2,2	31	24	150
0:02:08	27	2,2	29	24	150
0:02:09	27	2,2	31	24	150
0:02:10	27	2,2	30	24	150
0:02:11	27	2,2	32	24	150
0:02:12	27	2,2	30	24	150
0:02:13	27	2,3	29	24	150
0:02:14	27	2,4	27	24	150
0:02:15	27	2,4	27	24	150
0:02:16	27	2,4	27	24	150
0:02:17	27	2,4	28	24	150
0:02:18	27	2,4	27	24	150
0:02:19	27	2,4	27	24	150
0:02:20	27	2,4	23	24	150
0:02:21	27	2,4	22	24	150
0:02:22	27	2,4	22	24	150
0:02:23	27	2,4	18	24	150
0:02:24	27	2,4	16	24	150
0:02:25	27	2,4	19	24	150
0:02:26	27	2,4	22	24	150
0:02:27	27	2,5	20	24	150
0:02:28	27	2,6	16	24	150
0:02:29	27	2,6	16	24	150
0:02:30	27	2,6	22	24	150
0:02:31	27	2,6	27	24	150
0:02:32	27	2,6	28	24	150
0:02:33	27	2,6	30	24	150
0:02:34	27	2,6	29	24	150
0:02:35	27	2,6	28	24	150
0:02:36	27	2,6	28	24	150
0:02:37	27	2,6	28	24	150
0:02:38	27	2,6	27	24	150
0:02:39	27	2,6	29	24	150
0:02:40	27	2,6	29	24	150
0:02:41	27	2,6	29	24	150
0:02:42	27	2,7	27	24	150
0:02:43	27	2,8	28	24	150
0:02:44	27	2,8	28	24	150
0:02:45	27	2,8	28	24	150
0:02:46	27	2,8	28	24	150
0:02:47	27	2,8	28	24	150
0:02:48	27	2,8	25	24	150
0:02:49	27	2,8	25	24	150
0:02:50	27	2,8	26	24	150
0:02:51	27	2,8	27	24	150
0:02:52	27	2,8	28	24	150
0:02:53	27	2,8	27	24	150
0:02:54	27	2,8	26	24	150
0:02:55	27	2,8	24	24	150
0:02:56	27	2,8	26	24	150
0:02:57	27	2,8	28	24	150
0:02:58	27	3,0	26	24	150
0:02:59	27	3,0	27	24	150
0:03:00	27	3,0	25	24	150
0:03:01	27	3,0	26	24	150
0:03:02	27	3,0	26	24	150
0:03:03	27	3,0	25	24	150
0:03:04	27	3,0	27	24	150
0:03:05	27	3,0	29	24	150
0:03:06	27	3,0	27	24	150
0:03:07	27	3,0	26	24	150
0:03:08	27	3,0	26	24	150
0:03:09	27	3,0	27	24	150
0:03:10	27	3,0	26	24	150
0:03:11	27	3,0	27	24	150
0:03:12	27	3,0	28	24	150
0:03:13	27	3,0	26	24	150
0:03:14	27	3,2	28	24	150
0:03:15	27	3,3	26	24	150
0:03:16	27	3,3	26	24	150
0:03:17	27	3,3	25	24	150
0:03:18	27	3,3	25	24	150
0:03:19	27	3,3	25	24	150
0:03:20	27	3,3	27	24	150
0:03:21	27	3,3	25	24	150
0:03:22	27	3,3	26	24	150
0:03:23	27	3,3	25	24	150
0:03:24	27	3,3	26	24	150
0:03:25	27	3,3	30	24	150
0:03:26	27	3,3	28	24	150
0:03:27	27	3,3	26	24	150
0:03:28	27	3,3	26	24	150
0:03:29	27	3,3	28	24	150
0:03:30	27	3,3	25	24	150
0:03:31	27	3,3	26	24	150
0:03:32	27	3,3	27	24	150
0:03:33	27	3,5	24	24	150
0:03:34	27	3,5	29	24	150
0:03:35	27	3,6	29	24	150
0:03:36	27	3,6	29	24	150
0:03:37	27	3,6	27	24	150
0:03:38	27	3,5	28	24	150
0:03:39	27	3,5	27	24	150
0:03:40	27	3,5	26	24	150
0:03:41	27	3,5	25	24	150
0:03:42	27	3,5	26	24	150
0:03:43	27	3,5	23	24	150
0:03:44	27	3,5	21	24	150
0:03:45	27	3,5	24	24	150
0:03:46	27	3,5	25	24	150
0:03:47	27	3,5	25	24	150
0:03:48	27	3,5	23	24	150
0:03:49	27	3,6	25	24	150
0:03:50	27	3,6	23	24	150
0:03:51	27	3,6	25	24	150
0:03:52	27	3,7	26	24	150
0:03:53	27	3,8	28	24	150
0:03:54	27	3,8	31	24	150
0:03:55	27	3,8	31	24	150
0:03:56	27	3,8	30	24	150
0:03:57	27	3,8	31	24	150
0:03:58	27	3,8	33	24	150
0:03:59	27	3,8	34	24	150
0:04:00	27	3,8	35	24	150
0:04:01	27	3,8	34	24	150
0:04:02	27	3,8	34	24	150
0:04:03	27	3,8	34	24	150
0:04:04	27	3,8	33	24	150
0:04:05	27	3,8	34	24	150
0:04:06	27	3,8	32	24	150
0:04:07	27	3,8	35	24	150
0:04:08	27	3,8	31	24	150
0:04:09	27	3,8	29	24	150
0:04:10	27	3,8	30	24	150
0:04:11	27	3,8	28	24	150
0:04:12	27	3,9	30	24	150
0:04:13	27	4,0	32	24	150
0:04:14	27	4,1	30	24	150
0:04:15	27	4,1	31	24	150
0:04:16	27	4,1	31	24	150
0:04:17	27	4,1	31	24	150
0:04:18	27	4,1	31	24	150
0:04:19	27	4,1	31	24	150
0:04:20	27	4,1	32	24	150
0:04:21	26	4,1	30	24	150
0:04:22	27	4,1	27	24	150
0:04:23	27	4,1	26	24	150
0:04:24	26	4,1	26	24	150
0:04:25	27	4,1	27	24	150
0:04:26	27	4,1	29	24	150
0:04:27	26	4,1	30	24	150
0:04:28	26	4,1	32	24	150
0:04:29	26	4,1	32	24	150
0:04:30	26	4,1	30	24	150
0:04:31	26	4,1	25	24	150
0:04:32	26	4,1	28	24	150
0:04:33	26	4,1	29	24	150
0:04:34	26	4,2	31	24	150
0:04:35	26	4,4	28	24	150
0:04:36	26	4,4	32	24	150
0:04:37	26	4,4	34	24	150
0:04:38	26	4,4	36	24	150
0:04:39	26	4,4	34	24	150
0:04:40	26	4,4	35	24	150
0:04:41	26	4,4	35	24	150
0:04:42	26	4,4	33	24	150
0:04:43	26	4,4	29	24	150
0:04:44	26	4,4	25	24	150
0:04:45	26	4,4	25	24	150
0:04:46	26	4,4	22	24	150
0:04:47	26	4,4	24	24	150
0:04:48	26	4,4	21	24	150
0:04:49	26	4,4	18	24	150
0:04:50	26	4,4	22	24	150
0:04:51	26	4,4	25	24	150
0:04:52	26	4,4	24	24	150
0:04:53	26	4,4	23	24	150
0:04:54	26	4,5	23	24	150
0:04:55	26	4,6	25	25	150
0:04:56	26	4,7	27	25	150
0:04:57	26	4,8	29	25	150
0:04:58	26	5,0	29	26	150
0:04:59	26	5,1	31	26	150
0:05:00	26	5,2	26	27	150
0:05:01	26	5,4	26	28	150
0:05:02	26	5,6	25	29	150
0:05:03	26	5,8	24	30	150
0:05:04	26	6,0	24	30	150
0:05:05	26	6,0	27	31	150
0:05:06	26	6,0	24	32	150
0:05:07	26	6,0	21	32	150
0:05:08	26	6,0	22	33	150
0:05:09	26	5,9	22	34	150
0:05:10	26	5,9	15	34	150
0:05:11	26	5,9	24	35	150
0:05:12	26	5,9	27	36	150
0:05:13	26	5,9	30	37	150
0:05:14	26	5,9	31	38	150
0:05:15	26	5,9	32	39	150
0:05:16	26	5,9	30	41	150
0:05:17	26	5,9	28	41	150
0:05:18	26	5,9	26	42	150
0:05:19	26	5,9	28	43	150
0:05:20	26	5,9	30	42	150
0:05:21	26	6,0	29	42	150
0:05:22	26	6,0	22	43	150
0:05:23	26	6,0	21	43	150
0:05:24	26	6,0	21	43	150
0:05:25	26	6,0	21	44	150
0:05:26	26	6,0	20	45	150
0:05:27	27	6,0	23	45	150
0:05:28	27	6,0	20	46	150
0:05:29	27	6,0	20	47	150
0:05:30	27	6,1	21	48	150
0:05:31	27	6,2	25	48	150
0:05:32	27	6,2	20	49	150
0:05:33	27	6,1	23	50	150
0:05:34	27	6,1	24	51	150
0:05:35	27	6,1	25	51	150
0:05:36	27	6,1	29	53	150
0:05:37	27	6,2	28	53	150
0:05:38	27	6,3	26	53	150
0:05:39	27	6,3	28	54	150
0:05:40	27	6,3	31	55	150
0:05:41	27	6,2	31	56	150
0:05:42	27	6,2	30	56	150
0:05:43	27	6,2	29	56	150
0:05:44	27	6,3	26	57	150
0:05:45	27	6,4	28	58	150
0:05:46	27	6,4	27	58	150
0:05:47	27	6,3	29	58	150
0:05:48	27	6,3	31	59	150
0:05:49	27	6,3	27	59	150
0:05:50	27	6,4	29	59	150
0:05:51	27	6,4	29	60	150
0:05:52	27	6,4	30	60	150
0:05:53	27	6,3	29	60	150
0:05:54	28	6,3	30	61	150
0:05:55	28	6,4	29	61	150
0:05:56	28	6,5	29	62	150
0:05:57	28	6,4	30	61	150
0:05:58	28	6,4	30	62	150
0:05:59	28	6,4	30	62	150
0:06:00	28	6,5	30	63	150
0:06:01	28	6,5	30	63	150
0:06:02	28	6,4	32	63	150
0:06:03	28	6,4	28	63	150
0:06:04	28	6,5	29	63	150
0:06:05	28	6,6	22	64	150
0:06:06	28	6,6	26	64	150
0:06:07	28	6,5	26	64	150
0:06:08	28	6,5	28	64	150
0:06:09	29	6,6	26	64	150
0:06:10	29	6,7	27	65	150
0:06:11	29	6,6	30	65	150
0:06:12	29	6,5	30	65	150
0:06:13	29	6,5	31	65	150
0:06:14	29	6,6	29	65	150
0:06:15	29	6,7	29	66	150
0:06:16	29	6,7	28	66	150
0:06:17	29	6,6	29	66	150
0:06:18	29	6,6	27	66	150
0:06:19	29	6,6	27	66	150
0:06:20	29	6,7	26	66	150
0:06:21	29	6,8	28	66	150
0:06:22	30	6,7	28	66	150
0:06:23	30	6,7	30	66	150
0:06:24	30	6,7	28	66	150
0:06:25	30	6,8	27	66	150
0:06:26	30	6,8	30	66	150
0:06:27	30	6,8	31	67	150
0:06:28	30	6,7	30	66	150
0:06:29	30	6,7	28	66	150
0:06:30	30	6,8	27	67	150
0:06:31	30	6,9	28	66	150
0:06:32	30	6,9	30	66	150
0:06:33	31	6,8	30	66	150
0:06:34	31	6,8	26	66	150
0:06:35	31	6,8	24	66	150
0:06:36	31	6,8	26	66	150
0:06:37	31	6,9	26	67	150
0:06:38	31	6,9	28	66	150
0:06:39	31	7,0	28	66	150
0:06:40	31	6,9	26	66	150
0:06:41	31	6,9	25	66	150
0:06:42	31	6,9	24	66	150
0:06:43	31	6,9	27	66	150
0:06:44	32	7,0	28	66	150
0:06:45	32	7,0	28	66	150
0:06:46	32	7,0	26	66	150
0:06:47	32	7,1	27	66	150
0:06:48	32	7,0	24	66	150
0:06:49	32	7,0	25	66	150
0:06:50	32	7,0	27	66	150
0:06:51	32	7,0	25	66	150
0:06:52	32	7,0	25	66	150
0:06:53	32	7,1	24	66	150
0:06:54	33	7,1	25	66	150
0:06:55	33	7,1	26	66	150
0:06:56	33	7,1	26	65	150
0:06:57	33	7,1	26	65	150
0:06:58	33	7,1	28	65	150
0:06:59	33	7,1	31	65	150
0:07:00	33	7,1	28	65	150
0:07:01	33	7,1	26	64	150
0:07:02	33	7,2	28	65	150
0:07:03	33	7,2	29	65	150
0:07:04	34	7,2	29	64	150
0:07:05	34	7,2	28	64	150
0:07:06	34	7,2	28	64	150
0:07:07	34	7,2	28	64	150
0:07:08	34	7,2	28	64	150
0:07:09	34	7,2	29	64	150
0:07:10	34	7,2	30	64	150
0:07:11	34	7,1	29	63	150
0:07:12	34	7,1	25	63	150
0:07:13	34	7,1	26	63	150
0:07:14	35	7,1	25	63	150
0:07:15	35	7,1	27	63	150
0:07:16	35	7,1	27	63	150
0:07:17	35	7,1	27	63	150
0:07:18	35	7,1	28	62	150
0:07:19	35	7,1	27	62	150
0:07:20	35	7,0	30	62	150
0:07:21	35	7,0	29	62	150
0:07:22	35	7,0	28	62	150
0:07:23	35	7,0	27	62	150
0:07:24	36	7,0	28	62	150
0:07:25	36	7,0	26	61	150
0:07:26	36	7,0	23	62	150
0:07:27	36	6,9	23	61	150
0:07:28	36	6,9	22	61	150
0:07:29	36	6,9	21	61	150
0:07:30	36	6,9	22	61	150
0:07:31	36	6,9	24	61	150
0:07:32	36	6,8	27	61	150
0:07:33	36	6,8	28	61	150
0:07:34	36	6,8	27	61	150
0:07:35	36	6,8	26	61	150
0:07:36	37	6,8	27	60	150
0:07:37	37	6,7	25	60	150
0:07:38	37	6,7	26	60	150
0:07:39	37	6,7	23	60	150
0:07:40	37	6,7	25	60	150
0:07:41	37	6,6	28	60	150
0:07:42	37	6,6	27	60	150
0:07:43	37	6,8	26	59	150
0:07:44	37	6,9	22	59	150
0:07:45	37	6,9	22	59	150
0:07:46	37	6,9	22	59	150
0:07:47	38	6,8	21	59	150
0:07:48	38	6,8	23	59	150
0:07:49	38	6,8	24	59	150
0:07:50	38	6,8	25	58	150
0:07:51	38	6,7	27	58	150
0:07:52	38	6,8	25	58	150
0:07:53	38	6,8	25	58	150
0:07:54	38	6,9	26	58	150
0:07:55	38	7,0	26	58	150
0:07:56	38	7,0	26	58	150
0:07:57	38	7,0	25	58	150
0:07:58	38	7,0	25	58	150
0:07:59	38	7,0	17	57	150
0:08:00	39	6,9	9	57	150
0:08:01	39	6,9	6	57	150
0:08:02	39	6,9	11	57	150
0:08:03	39	6,9	18	57	150
0:08:04	39	7,0	22	57	150
0:08:05	39	7,0	23	57	150
0:08:06	39	7,1	26	57	150
0:08:07	39	7,2	28	57	150
0:08:08	39	7,2	25	57	150
0:08:09	39	7,1	25	57	150
0:08:10	39	7,1	25	57	150
0:08:11	39	7,1	27	57	150
0:08:12	39	7,1	28	56	150
0:08:13	39	7,0	28	56	150
0:08:14	40	7,1	27	56	150
0:08:15	40	7,1	27	56	150
0:08:16	40	7,1	24	56	150
0:08:17	40	7,2	26	56	150
0:08:18	40	7,2	26	56	150
0:08:19	40	7,2	24	56	150
0:08:20	40	7,2	26	56	150
0:08:21	40	7,2	26	56	150
0:08:22	40	7,3	27	56	150
0:08:23	40	7,4	28	56	150
0:08:24	40	7,4	28	56	150
0:08:25	40	7,4	26	56	150
0:08:26	40	7,4	25	56	150
0:08:27	40	7,3	24	56	150
0:08:28	40	7,3	26	56	150
0:08:29	40	7,3	27	55	150
0:08:30	41	7,3	26	55	150
0:08:31	41	7,3	25	55	150
0:08:32	41	7,3	24	55	150
0:08:33	41	7,5	28	55	150
0:08:34	41	7,6	25	55	150
0:08:35	41	7,6	21	55	150
0:08:36	41	7,6	24	55	150
0:08:37	41	7,6	27	55	150
0:08:38	41	7,6	27	55	150
0:08:39	41	7,5	25	55	150
0:08:40	41	7,5	27	55	150
0:08:41	41	7,5	28	55	150
0:08:42	41	7,5	27	55	150
0:08:43	41	7,5	28	55	150
0:08:44	41	7,5	28	55	150
0:08:45	41	7,8	25	55	150
0:08:46	41	7,8	25	55	150
0:08:47	41	7,9	27	55	150
0:08:48	41	7,9	26	55	150
0:08:49	41	7,9	24	55	150
0:08:50	42	7,9	25	55	150
0:08:51	42	7,8	18	54	150
0:08:52	42	7,8	23	54	150
0:08:53	42	7,8	22	54	150
0:08:54	42	7,8	25	54	150
0:08:55	42	7,8	25	54	150
0:08:56	42	7,8	25	54	150
0:08:57	42	7,8	25	54	150
0:08:58	42	7,8	25	54	150
0:08:59	42	7,8	25	54	150
0:09:00	42	7,8	24	54	150
0:09:01	42	7,8	25	54	150
0:09:02	42	7,8	23	54	150
0:09:03	42	7,9	22	54	150
0:09:04	42	8,0	25	54	150
0:09:05	42	8,0	24	54	150
0:09:06	42	8,0	25	54	150
0:09:07	42	8,0	28	54	150
0:09:08	42	8,0	28	54	150
0:09:09	42	8,0	28	54	150
0:09:10	42	8,0	25	55	150
0:09:11	42	8,0	26	55	150
0:09:12	43	8,0	24	54	150
0:09:13	43	8,0	24	54	150
0:09:14	43	8,0	23	54	150
0:09:15	43	8,0	23	54	150
0:09:16	43	8,0	22	54	150
0:09:17	43	8,0	25	54	150
0:09:18	43	8,0	24	54	150
0:09:19	43	8,1	23	54	150
0:09:20	43	8,1	22	54	150
0:09:21	43	8,1	22	54	150
0:09:22	43	8,2	22	54	150
0:09:23	43	8,2	23	54	150
0:09:24	43	8,2	19	54	150
0:09:25	43	8,2	18	54	150
0:09:26	43	8,2	20	54	150
0:09:27	43	8,2	18	54	150
0:09:28	43	8,2	21	54	150
0:09:29	43	8,2	25	54	150
0:09:30	43	8,2	26	54	150
0:09:31	43	8,2	28	54	150
0:09:32	43	8,2	29	54	150
0:09:33	43	8,2	27	54	150
0:09:34	43	8,3	28	54	150
0:09:35	43	8,3	27	54	150
0:09:36	43	8,3	27	54	150
0:09:37	43	8,3	22	54	150
0:09:38	43	8,3	24	54	150
0:09:39	44	8,6	26	54	150
0:09:40	44	8,7	27	54	150
0:09:41	44	8,7	26	54	150
0:09:42	44	8,7	27	54	150
0:09:43	44	8,7	27	54	150
0:09:44	44	8,7	27	54	150
0:09:45	44	8,7	27	55	150
0:09:46	44	8,7	26	55	150
0:09:47	44	8,7	27	54	150
0:09:48	44	8,8	26	54	150
0:09:49	44	8,8	27	54	150
0:09:50	44	8,8	28	54	150
0:09:51	44	8,8	28	54	150
0:09:52	44	8,8	25	54	150
0:09:53	44	8,8	24	54	150
0:09:54	44	8,8	24	54	150
0:09:55	44	8,8	22	55	150
0:09:56	44	8,8	21	54	150
0:09:57	44	8,8	12	54	150
0:09:58	44	8,8	9	54	150
0:09:59	44	8,8	15	54	150
0:10:00	44	8,8	13	54	150
0:10:01	44	8,8	12	55	150
0:10:02	44	8,8	15	55	150
0:10:03	44	8,9	11	55	150
0:10:04	44	8,9	6	55	150
0:10:05	44	8,9	4	55	150
0:10:06	44	8,9	3	55	150
0:10:07	44	8,9	2	55	150
0:10:08	44	8,9	2	55	150
0:10:09	45	8,9	2	55	150
0:10:10	45	8,9	2	55	150
0:10:11	45	8,9	2	55	150
0:10:12	45	8,9	2	55	150
0:10:13	45	8,9	2	55	150
0:10:14	45	9,0	2	55	150
0:10:15	45	9,0	2	55	150
0:10:16	45	9,0	2	55	150
0:10:17	45	9,0	2	55	150
0:10:18	45	9,0	2	55	150
0:10:19	45	9,0	2	55	150
0:10:20	45	9,0	2	55	150
0:10:21	45	9,0	2	55	150
0:10:22	45	9,0	2	55	150
0:10:23	45	9,0	4	55	150
0:10:24	45	9,0	11	55	150
0:10:25	45	9,1	13	55	150
0:10:26	45	9,1	18	55	150
0:10:27	45	9,1	19	55	150
0:10:28	45	9,1	22	55	150
0:10:29	45	9,1	25	55	150
0:10:30	45	9,1	26	55	150
0:10:31	45	9,1	27	55	150
0:10:32	45	9,1	27	55	150
0:10:33	45	9,2	26	55	150
0:10:34	45	9,2	25	55	150
0:10:35	45	9,2	25	55	150
0:10:36	45	9,2	28	55	150
0:10:37	45	9,2	27	55	150
0:10:38	45	9,3	26	55	150
0:10:39	45	9,3	23	56	150
0:10:40	45	9,3	22	56	150
0:10:41	45	9,3	21	56	150
0:10:42	45	9,4	20	56	150
0:10:43	45	9,4	19	56	150
0:10:44	46	9,4	22	56	150
0:10:45	46	9,4	24	56	150
0:10:46	46	9,4	27	56	150
0:10:47	46	9,5	27	56	150
0:10:48	46	9,5	28	56	150
0:10:49	46	9,5	29	56	150
0:10:50	46	9,5	26	56	150
0:10:51	46	9,5	25	56	150
0:10:52	46	9,5	24	56	150
0:10:53	46	9,5	21	56	150
0:10:54	46	9,6	20	56	150
0:10:55	46	9,6	20	56	150
0:10:56	46	9,6	19	56	150
0:10:57	46	9,6	20	56	150
0:10:58	46	9,6	22	56	150
0:10:59	46	9,6	20	56	150
0:11:00	46	9,6	7	56	150
0:11:01	46	9,6	15	56	150
0:11:02	46	9,7	19	56	150
0:11:03	46	9,7	19	56	150
0:11:04	46	9,7	21	56	150
0:11:05	46	9,7	24	56	150
0:11:06	46	9,7	24	56	150
0:11:07	46	9,7	21	56	150
0:11:08	46	9,7	17	56	150
0:11:09	46	9,7	16	56	150
0:11:10	46	9,8	9	56	150
0:11:11	46	9,8	5	56	150
0:11:12	46	9,8	3	56	150
0:11:13	46	9,8	3	56	150
0:11:14	46	9,8	3	56	150
0:11:15	46	9,8	13	56	150
0:11:16	46	9,8	17	56	150
0:11:17	46	9,9	18	56	150
0:11:18	46	9,9	21	56	150
0:11:19	46	9,9	22	56	150
0:11:20	46	9,9	20	56	150
0:11:21	47	9,9	22	56	150
0:11:22	47	9,9	24	56	150
0:11:23	47	9,9	23	56	150
0:11:24	47	9,9	22	56	150
0:11:25	47	10,0	24	56	150
0:11:26	47	10,0	23	56	150
0:11:27	47	10,0	23	56	150
0:11:28	47	10,0	24	57	150
0:11:29	47	10,0	25	57	150
0:11:30	47	10,0	25	56	150
0:11:31	47	10,0	26	56	150
0:11:32	47	10,0	24	56	150
0:11:33	47	10,0	24	56	150
0:11:34	47	10,1	22	56	150
0:11:35	47	10,1	23	56	150
0:11:36	47	10,1	24	56	150
0:11:37	47	10,1	23	57	150
0:11:38	47	10,1	24	57	150
0:11:39	47	10,1	24	57	150
0:11:40	47	10,1	25	57	150
0:11:41	47	10,2	25	57	150
0:11:42	47	10,2	25	57	150
0:11:43	47	10,2	24	57	150
0:11:44	47	10,2	25	57	150
0:11:45	47	10,2	25	57	150
0:11:46	47	10,3	25	57	150
0:11:47	47	10,3	27	57	150
0:11:48	47	10,3	28	57	150
0:11:49	47	10,3	29	56	150
0:11:50	47	10,3	29	57	150
0:11:51	47	10,3	29	57	150
0:11:52	47	10,3	28	57	150
0:11:53	47	10,3	30	57	150
0:11:54	47	10,4	30	57	150
0:11:55	47	10,4	30	57	150
0:11:56	47	10,4	30	57	150
0:11:57	48	10,4	24	57	150
0:11:58	48	10,4	22	57	150
0:11:59	48	10,4	22	57	150
0:12:00	48	10,4	22	57	150
0:12:01	48	10,4	21	57	150
0:12:02	48	10,4	20	57	150
0:12:03	48	10,4	21	57	150
0:12:04	48	10,4	23	57	150
0:12:05	48	10,5	20	57	150
0:12:06	48	10,5	21	57	150
0:12:07	48	10,5	23	57	150
0:12:08	48	10,5	21	57	150
0:12:09	48	10,5	18	57	150
0:12:10	48	10,5	17	57	150
0:12:11	48	10,5	22	57	150
0:12:12	48	10,5	20	57	150
0:12:13	48	10,5	19	57	150
0:12:14	48	10,5	19	57	150
0:12:15	48	10,5	23	57	150
0:12:16	48	10,5	23	57	150
0:12:17	48	10,6	24	57	150
0:12:18	48	10,6	20	57	150
0:12:19	48	10,6	21	57	150
0:12:20	48	10,6	22	57	150
0:12:21	48	10,6	22	57	150
0:12:22	48	10,6	22	57	150
0:12:23	48	10,6	21	57	150
0:12:24	48	10,6	21	57	150
0:12:25	48	10,6	24	57	150
0:12:26	48	10,6	25	57	150
0:12:27	48	10,6	23	57	150
0:12:28	48	10,7	22	57	150
0:12:29	48	10,7	23	57	150
0:12:30	48	10,7	24	57	150
0:12:31	48	10,7	26	57	150
0:12:32	48	10,7	25	57	150
0:12:33	48	10,7	26	57	150
0:12:34	48	10,7	28	57	150
0:12:35	49	10,7	29	57	150
0:12:36	49	10,7	29	57	150
0:12:37	49	10,7	29	57	150
0:12:38	49	10,7	30	57	150
0:12:39	49	10,7	29	57	150
0:12:40	49	10,8	27	57	150
0:12:41	49	10,8	28	57	150
0:12:42	49	10,8	29	57	150
0:12:43	49	11,0	29	57	150
0:12:44	49	11,1	25	57	150
0:12:45	49	11,1	23	57	150
0:12:46	49	11,2	22	57	150
0:12:47	49	11,2	20	57	150
0:12:48	49	11,2	18	57	150
0:12:49	49	11,2	20	57	150
0:12:50	49	11,2	23	57	150
0:12:51	49	11,2	21	57	150
0:12:52	49	11,2	23	57	150
0:12:53	49	11,2	22	57	150
0:12:54	49	11,3	23	57	150
0:12:55	49	11,3	25	57	150
0:12:56	49	11,3	26	57	150
0:12:57	49	11,3	26	57	150
0:12:58	49	11,3	27	57	150
0:12:59	49	11,3	27	57	150
0:13:00	49	11,3	23	57	150
0:13:01	49	11,3	26	57	150
0:13:02	49	11,3	24	57	150
0:13:03	49	11,4	23	57	150
0:13:04	49	11,4	21	57	150
0:13:05	49	11,4	23	57	150
0:13:06	49	11,4	23	57	150
0:13:07	49	11,4	25	57	150
0:13:08	49	11,4	25	57	150
0:13:09	49	11,4	22	57	150
0:13:10	49	11,4	23	57	150
0:13:11	49	11,5	22	57	150
0:13:12	49	11,5	22	57	150
0:13:13	49	11,5	23	57	150
0:13:14	49	11,5	24	57	150
0:13:15	49	11,5	26	57	150
0:13:16	49	11,5	26	58	150
0:13:17	49	11,5	22	58	150
0:13:18	50	11,6	23	58	150
0:13:19	50	11,6	23	58	150
0:13:20	50	11,6	23	57	150
0:13:21	50	11,6	21	58	150
0:13:22	50	11,6	20	58	150
0:13:23	50	11,6	22	58	150
0:13:24	50	11,6	23	58	150
0:13:25	50	11,7	24	58	150
0:13:26	50	11,7	25	58	150
0:13:27	50	11,7	25	58	150
0:13:28	50	11,7	25	58	150
0:13:29	50	11,7	27	58	150
0:13:30	50	11,7	27	58	150
0:13:31	50	11,8	27	58	150
0:13:32	50	11,8	26	58	150
0:13:33	50	11,8	26	58	150
0:13:34	50	11,8	25	58	150
0:13:35	50	11,8	27	58	150
0:13:36	50	11,8	27	58	150
0:13:37	50	11,8	27	58	150
0:13:38	50	11,9	27	58	150
0:13:39	50	11,9	26	58	150
0:13:40	50	11,9	27	58	150
0:13:41	50	11,9	26	58	150
0:13:42	50	11,9	20	58	150
0:13:43	50	11,9	21	58	150
0:13:44	50	12,0	22	58	150
0:13:45	50	12,0	24	58	150
0:13:46	50	12,0	27	58	150
0:13:47	50	12,0	16	58	150
0:13:48	50	12,0	11	58	150
0:13:49	50	12,0	18	58	150
0:13:50	50	12,1	20	58	150
0:13:51	50	12,1	22	58	150
0:13:52	50	12,1	22	58	150
0:13:53	50	12,1	23	59	150
0:13:54	50	12,1	22	58	150
0:13:55	50	12,1	25	59	150
0:13:56	50	12,1	25	59	150
0:13:57	50	12,2	27	59	150
0:13:58	50	12,2	29	59	150
0:13:59	50	12,2	28	59	150
0:14:00	50	12,2	29	59	150
0:14:01	50	12,2	29	59	150
0:14:02	50	12,3	28	59	150
0:14:03	51	12,3	29	59	150
0:14:04	51	12,3	26	59	150
0:14:05	51	12,3	26	59	150
0:14:06	51	12,3	22	59	150
0:14:07	51	12,4	21	59	150
0:14:08	51	12,4	21	59	150
0:14:09	51	12,4	21	59	150
0:14:10	51	12,4	21	59	150
0:14:11	51	12,4	23	59	150
0:14:12	51	12,4	24	59	150
0:14:13	51	12,5	26	59	150
0:14:14	51	12,5	25	59	150
0:14:15	51	12,5	19	59	150
0:14:16	51	12,5	16	59	150
0:14:17	51	12,5	16	59	150
0:14:18	51	12,5	16	59	150
0:14:19	51	12,6	19	59	150
0:14:20	51	12,6	20	59	150
0:14:21	51	12,6	12	59	150
0:14:22	51	12,6	20	59	150
0:14:23	51	12,7	20	59	150
0:14:24	51	12,7	21	60	150
0:14:25	51	12,7	22	59	150
0:14:26	51	12,7	22	60	150
0:14:27	51	12,7	24	60	150
0:14:28	51	12,8	24	60	150
0:14:29	51	12,8	26	60	150
0:14:30	51	12,8	27	60	150
0:14:31	51	12,8	28	60	150
0:14:32	51	12,8	29	60	150
0:14:33	51	12,9	28	60	150
0:14:34	51	12,9	28	60	150
0:14:35	51	12,9	28	60	150
0:14:36	51	12,9	26	60	150
0:14:37	51	12,9	27	60	150
0:14:38	51	13,0	26	60	150
0:14:39	51	13,0	27	60	150
0:14:40	51	13,0	27	60	150
0:14:41	51	13,0	27	60	150
0:14:42	51	13,0	28	60	150
0:14:43	51	13,0	27	60	150
0:14:44	51	13,1	25	60	150
0:14:45	51	13,1	25	60	150
0:14:46	51	13,1	26	60	150
0:14:47	52	13,1	27	60	150
0:14:48	52	13,1	26	60	150
0:14:49	52	13,2	28	60	150
0:14:50	52	13,2	29	60	150
0:14:51	52	13,2	29	60	150
0:14:52	52	13,2	28	60	150
0:14:53	52	13,2	26	60	150
0:14:54	52	13,3	22	60	150
0:14:55	52	13,3	11	60	150
0:14:56	52	13,3	6	60	150
0:14:57	52	13,3	4	60	150
0:14:58	52	13,3	13	60	150
0:14:59	52	13,3	17	60	150
0:15:00	52	13,4	24	60	150
0:15:01	52	13,4	22	60	150
0:15:02	52	13,4	20	60	150
0:15:03	52	13,4	15	60	150
0:15:04	52	13,4	15	60	150
0:15:05	52	13,5	13	60	150
0:15:06	52	13,5	13	60	150
0:15:07	52	13,5	12	60	150
0:15:08	52	13,5	16	61	150
0:15:09	52	13,5	18	61	150
0:15:10	52	13,5	17	61	150
0:15:11	52	13,6	18	61	150
0:15:12	52	13,6	16	61	150
0:15:13	52	13,6	17	61	150
0:15:14	52	13,6	17	61	150
0:15:15	52	13,6	17	61	150
0:15:16	52	13,7	15	61	150
0:15:17	52	13,7	8	61	150
0:15:18	52	13,7	5	61	150
0:15:19	52	13,7	4	61	150
0:15:20	52	13,7	4	61	150
0:15:21	52	13,8	7	61	150
0:15:22	52	13,8	8	61	150
0:15:23	52	13,8	8	61	150
0:15:24	52	13,8	8	61	150
0:15:25	52	13,8	10	61	150
0:15:26	52	13,9	11	61	150
0:15:27	52	13,9	11	61	150
0:15:28	52	13,9	9	61	150
0:15:29	52	13,9	5	61	150
0:15:30	53	13,9	3	61	150
0:15:31	53	14,0	6	61	150
0:15:32	53	14,0	12	61	150
0:15:33	53	14,0	12	61	150
0:15:34	53	14,0	17	61	150
0:15:35	53	14,0	19	61	150
0:15:36	53	14,1	21	61	150
0:15:37	53	14,1	21	61	150
0:15:38	53	14,1	22	62	150
0:15:39	53	14,2	15	61	150
0:15:40	53	14,2	18	62	150
0:15:41	53	14,2	21	62	150
0:15:42	53	14,2	21	62	150
0:15:43	53	14,2	17	62	150
0:15:44	53	14,3	8	62	150
0:15:45	53	14,3	5	62	150
0:15:46	53	14,3	3	62	150
0:15:47	53	14,3	3	62	150
0:15:48	53	14,3	2	62	150
0:15:49	53	14,3	2	62	150
0:15:50	53	14,2	2	62	150
0:15:51	53	14,2	2	62	150
0:15:52	53	14,2	2	62	150
0:15:53	53	14,2	2	62	150
0:15:54	53	14,3	2	62	150
0:15:55	53	14,3	2	62	150
0:15:56	53	14,3	2	62	150
0:15:57	53	14,3	5	62	150
0:15:58	53	14,3	4	62	150
0:15:59	53	14,4	13	62	150
0:16:00	53	14,4	14	62	150
0:16:01	53	14,4	16	62	150
0:16:02	53	14,4	17	62	150
0:16:03	53	14,5	20	62	150
0:16:04	53	14,5	21	62	150
0:16:05	53	14,5	23	62	150
0:16:06	53	14,5	22	62	150
0:16:07	53	14,5	23	62	150
0:16:08	53	14,5	23	62	150
0:16:09	53	14,6	19	62	150
0:16:10	53	14,6	18	62	150
0:16:11	53	14,6	22	62	150
0:16:12	53	14,6	21	62	150
0:16:13	54	14,6	14	62	150
0:16:14	54	14,7	16	62	150
0:16:15	54	14,7	11	62	150
0:16:16	54	14,7	6	62	150
0:16:17	54	14,7	13	62	150
0:16:18	54	14,7	17	62	150
0:16:19	54	14,6	20	63	150
0:16:20	54	14,6	23	62	150
0:16:21	54	14,5	24	63	150
0:16:22	54	14,6	22	62	150
0:16:23	54	14,6	23	63	150
0:16:24	54	14,6	23	63	150
0:16:25	54	14,6	23	63	150
0:16:26	54	14,6	23	63	150
0:16:27	54	14,7	23	63	150
0:16:28	54	14,7	22	63	150
0:16:29	54	14,7	22	63	150
0:16:30	54	14,7	23	63	150
0:16:31	54	14,7	22	63	150
0:16:32	54	14,8	21	63	150
0:16:33	54	14,8	21	63	150
0:16:34	54	14,8	20	63	150
0:16:35	54	14,8	21	63	150
0:16:36	54	14,9	23	63	150
0:16:37	54	14,9	25	63	150
0:16:38	54	14,9	26	63	150
0:16:39	54	14,9	24	63	150
0:16:40	54	14,9	24	63	150
0:16:41	54	15,0	25	63	150
0:16:42	54	15,0	24	63	150
0:16:43	54	15,0	23	63	150
0:16:44	54	15,0	23	63	150
0:16:45	54	15,1	24	63	150
0:16:46	54	15,1	21	63	150
0:16:47	54	15,1	22	63	150
0:16:48	54	15,1	20	64	150
0:16:49	54	15,1	22	64	150
0:16:50	54	15,2	22	64	150
0:16:51	54	15,2	20	64	150
0:16:52	54	15,2	17	64	150
0:16:53	54	15,1	16	64	150
0:16:54	54	15,1	16	64	150
0:16:55	54	15,1	16	64	150
0:16:56	55	15,1	15	64	150
0:16:57	55	15,1	14	64	150
0:16:58	55	15,1	12	64	150
0:16:59	55	15,1	17	64	150
0:17:00	55	15,2	20	64	150
0:17:01	55	15,2	20	64	150
0:17:02	55	15,2	16	64	150
0:17:03	55	15,2	15	64	150
0:17:04	55	15,2	14	64	150
0:17:05	55	15,3	17	64	150
0:17:06	55	15,3	17	64	150
0:17:07	55	15,3	16	64	150
0:17:08	55	15,3	13	64	150
0:17:09	55	15,4	11	64	150
0:17:10	55	15,4	10	64	150
0:17:11	55	15,4	6	64	150
0:17:12	55	15,4	4	64	150
0:17:13	55	15,4	3	64	150
0:17:14	55	15,5	3	64	150
0:17:15	55	15,5	2	64	150
0:17:16	55	15,5	2	64	150
0:17:17	55	15,5	2	64	150
0:17:18	55	15,6	2	64	150
0:17:19	55	15,5	2	64	150
0:17:20	55	15,4	2	64	150
0:17:21	55	15,3	2	64	150
0:17:22	55	15,3	2	64	150
0:17:23	55	15,4	2	64	150
0:17:24	55	15,4	2	64	150
0:17:25	55	15,4	2	64	150
0:17:26	55	15,4	2	64	150
0:17:27	55	15,4	2	64	150
0:17:28	55	15,5	2	64	150
0:17:29	55	15,5	2	65	150
0:17:30	55	15,5	2	65	150
0:17:31	55	15,5	2	65	150
0:17:32	55	15,6	2	65	150
0:17:33	55	15,6	2	65	150
0:17:34	55	15,6	2	65	150
0:17:35	55	15,6	2	65	150
0:17:36	55	15,7	2	65	150
0:17:37	55	15,7	2	65	150
0:17:38	56	15,7	2	65	150
0:17:39	56	15,7	2	65	150
0:17:40	56	15,8	2	65	150
0:17:41	56	15,8	2	65	150
0:17:42	56	15,8	2	65	150
0:17:43	56	15,8	2	65	150
0:17:44	56	15,8	2	65	150
0:17:45	56	15,9	2	65	150
0:17:46	56	15,9	2	65	150
0:17:47	56	15,9	2	65	150
0:17:48	56	15,9	2	65	150
0:17:49	56	16,0	2	65	150
0:17:50	56	16,0	2	65	150
0:17:51	56	15,9	2	65	150
0:17:52	56	15,8	2	65	150
0:17:53	56	15,8	2	65	150
0:17:54	56	15,8	2	66	150
0:17:55	56	15,8	2	66	150
0:17:56	56	15,9	2	66	150
0:17:57	56	15,9	2	65	150
0:17:58	56	15,9	2	66	150
0:17:59	56	15,9	2	66	150
0:18:00	56	15,9	2	66	150
0:18:01	56	16,0	2	66	150
0:18:02	56	16,0	2	66	150
0:18:03	56	16,0	2	66	150
0:18:04	56	16,0	2	66	150
0:18:05	56	16,1	2	66	150
0:18:06	56	16,1	2	66	150
0:18:07	56	16,1	2	66	150
0:18:08	56	16,1	2	66	150
0:18:09	56	16,1	2	66	150
0:18:10	56	16,2	2	66	150
0:18:11	56	16,2	2	66	150
0:18:12	56	16,2	2	66	150
0:18:13	56	16,2	2	66	150
0:18:14	56	16,3	2	66	150
0:18:15	56	16,3	2	66	150
0:18:16	56	16,3	2	66	150
0:18:17	56	16,3	3	66	150
0:18:18	57	16,4	3	66	150
0:18:19	57	16,4	2	66	150
0:18:20	57	16,3	2	66	150
0:18:21	57	16,2	2	66	150
0:18:22	57	16,2	2	66	150
0:18:23	57	16,2	2	66	150
0:18:24	57	16,2	2	66	150
0:18:25	57	16,2	2	66	150
0:18:26	57	16,2	2	67	150
0:18:27	57	16,2	2	67	150
0:18:28	57	16,2	2	66	150
0:18:29	57	16,3	6	66	150
0:18:30	57	16,3	4	66	150
0:18:31	57	16,3	4	66	150
0:18:32	57	16,4	4	67	150
0:18:33	57	16,4	3	67	150
0:18:34	57	16,4	5	67	150
0:18:35	57	16,4	6	67	150
0:18:36	57	16,4	4	67	150
0:18:37	57	16,5	3	67	150
0:18:38	57	16,5	4	67	150
0:18:39	57	16,5	10	67	150
0:18:40	57	16,5	10	67	150
0:18:41	57	16,6	8	67	150
0:18:42	57	16,6	6	67	150
0:18:43	57	16,6	5	67	150
0:18:44	57	16,6	3	67	150
0:18:45	57	16,7	3	67	150
0:18:46	57	16,7	2	67	150
0:18:47	57	16,7	2	67	150
0:18:48	57	16,7	2	67	150
0:18:49	57	16,8	2	67	150
0:18:50	57	16,8	2	67	150
0:18:51	57	16,8	2	68	150
0:18:52	57	16,7	2	67	150
0:18:53	57	16,7	2	67	150
0:18:54	57	16,7	2	67	150
0:18:55	57	16,7	2	67	150
0:18:56	57	16,7	2	67	150
0:18:57	57	16,7	2	67	150
0:18:58	58	16,8	2	68	150
0:18:59	58	16,8	2	68	150
0:19:00	58	16,8	2	68	150
0:19:01	58	16,8	2	67	150
0:19:02	58	16,9	2	68	150
0:19:03	58	16,9	4	68	150
0:19:04	58	16,9	3	68	150
0:19:05	58	16,9	3	68	150
0:19:06	58	17,0	2	68	150
0:19:07	58	17,0	2	68	150
0:19:08	58	17,0	2	68	150
0:19:09	58	17,0	2	68	150
0:19:10	58	17,0	2	68	150
0:19:11	58	17,1	2	68	150
0:19:12	58	17,1	2	68	150
0:19:13	58	17,0	2	68	150
0:19:14	58	16,9	2	68	150
0:19:15	58	16,8	2	68	150
0:19:16	58	16,8	2	68	150
0:19:17	58	16,9	2	68	150
0:19:18	58	16,9	2	68	150
0:19:19	58	16,9	2	68	150
0:19:20	58	16,9	2	68	150
0:19:21	58	16,9	2	68	150
0:19:22	58	16,9	2	68	150
0:19:23	58	17,0	2	68	150
0:19:24	58	17,0	2	68	150
0:19:25	58	17,0	2	68	150
0:19:26	58	17,0	2	68	150
0:19:27	58	17,1	2	68	150
0:19:28	58	17,1	2	68	150
0:19:29	58	17,1	6	68	150
0:19:30	58	17,1	7	68	150
0:19:31	58	17,2	12	69	150
0:19:32	58	17,2	6	68	150
0:19:33	58	17,2	4	68	150
0:19:34	58	17,2	5	68	150
0:19:35	58	17,2	6	68	150
0:19:36	59	17,3	4	68	150
0:19:37	59	17,3	3	69	150
0:19:38	59	17,3	2	69	150
0:19:39	59	17,3	2	69	150
0:19:40	59	17,4	2	69	150
0:19:41	59	17,4	2	69	150
0:19:42	59	17,4	2	69	150
0:19:43	59	17,4	2	69	150
0:19:44	59	17,4	2	69	150
0:19:45	59	17,5	2	69	150
0:19:46	59	17,5	2	69	150
0:19:47	59	17,5	2	69	150
0:19:48	59	17,5	2	69	150
0:19:49	59	17,5	2	69	150
0:19:50	59	17,6	2	69	150
0:19:51	59	17,6	2	69	150
0:19:52	59	17,6	2	69	150
0:19:53	59	17,6	2	69	150
0:19:54	59	17,6	2	69	150
0:19:55	59	17,7	2	69	150
0:19:56	59	17,7	2	69	150
0:19:57	59	17,5	2	69	150
0:19:58	59	17,4	2	69	150
0:19:59	59	17,4	2	69	150
0:20:00	59	17,4	2	69	150
0:20:01	59	17,5	2	69	150
0:20:02	59	17,5	2	69	150
0:20:03	59	17,5	2	69	150
0:20:04	59	17,5	2	69	150
0:20:05	59	17,6	2	69	150
0:20:06	59	17,6	2	69	150
0:20:07	59	17,6	2	69	150
0:20:08	59	17,6	2	69	150
0:20:09	59	17,7	2	69	150
0:20:10	59	17,7	2	70	150
0:20:11	59	17,7	2	70	150
0:20:12	59	17,7	2	70	150
0:20:13	59	17,8	2	70	150
0:20:14	60	17,8	2	70	150
0:20:15	60	17,8	2	70	150
0:20:16	60	17,8	2	70	150
0:20:17	60	17,8	2	70	150
0:20:18	60	17,9	2	70	150
0:20:19	60	17,9	2	70	150
0:20:20	60	17,9	2	70	150
0:20:21	60	17,9	2	70	150
0:20:22	60	17,9	2	70	150
0:20:23	60	18,0	2	70	150
0:20:24	60	18,0	6	70	150
0:20:25	60	18,0	4	70	150
0:20:26	60	18,0	6	70	150
0:20:27	60	18,0	10	70	150
0:20:28	60	18,1	7	70	150
0:20:29	60	18,1	7	70	150
0:20:30	60	18,1	7	70	150
0:20:31	60	18,1	4	70	150
0:20:32	60	18,2	6	70	150
0:20:33	60	18,2	4	70	150
0:20:34	60	18,2	3	70	150
0:20:35	60	18,1	3	70	150
0:20:36	60	18,0	2	70	150
0:20:37	60	18,0	2	70	150
0:20:38	60	18,1	2	70	150
0:20:39	60	18,1	2	70	150
0:20:40	60	18,1	2	70	150
0:20:41	60	18,1	2	70	150
0:20:42	60	18,1	2	71	150
0:20:43	60	18,1	2	70	150
0:20:44	60	18,2	2	70	150
0:20:45	60	18,2	2	70	150
0:20:46	60	18,2	2	70	150
0:20:47	60	18,2	2	70	150
0:20:48	60	18,2	2	70	150
0:20:49	61	18,3	2	70	150
0:20:50	61	18,3	2	71	150
0:20:51	61	18,3	3	71	150
0:20:52	61	18,3	5	71	150
0:20:53	61	18,3	6	71	150
0:20:54	61	18,4	10	71	150
0:20:55	61	18,4	13	71	150
0:20:56	61	18,4	18	71	150
0:20:57	61	18,4	20	71	150
0:20:58	61	18,5	17	71	150
0:20:59	61	18,5	16	71	150
0:21:00	61	18,5	8	71	150
0:21:01	61	18,5	5	71	150
0:21:02	61	18,5	3	71	150
0:21:03	61	18,6	3	71	150
0:21:04	61	18,6	2	71	150
0:21:05	61	18,6	2	71	150
0:21:06	61	18,6	2	71	150
0:21:07	61	18,6	2	71	150
0:21:08	61	18,5	2	71	150
0:21:09	61	18,4	2	71	150
0:21:10	61	18,4	2	71	150
0:21:11	61	18,5	2	71	150
0:21:12	61	18,5	2	71	150
0:21:13	61	18,5	2	71	150
0:21:14	61	18,5	2	71	150
0:21:15	61	18,6	2	71	150
0:21:16	61	18,6	2	71	150
0:21:17	61	18,6	2	71	150
0:21:18	61	18,6	4	71	150
0:21:19	61	18,6	7	71	150
0:21:20	61	18,7	14	71	150
0:21:21	61	18,7	19	71	150
0:21:22	61	18,7	21	71	150
0:21:23	61	18,7	12	71	150
0:21:24	61	18,7	6	71	150
0:21:25	61	18,8	4	72	150
0:21:26	62	18,8	7	72	150
0:21:27	62	18,8	12	72	150
0:21:28	62	18,8	16	72	150
0:21:29	62	18,9	20	72	150
0:21:30	62	18,9	22	72	150
0:21:31	62	18,9	11	72	150
0:21:32	62	18,9	6	72	150
0:21:33	62	18,9	4	72	150
0:21:34	62	19,0	3	72	150
0:21:35	62	19,0	6	72	150
0:21:36	62	19,0	9	72	150
0:21:37	62	19,0	15	72	150
0:21:38	62	19,1	20	72	150
0:21:39	62	19,0	20	72	150
0:21:40	62	18,9	21	72	150
0:21:41	62	18,9	16	72	150
0:21:42	62	18,9	16	72	150
0:21:43	62	18,9	19	72	150
0:21:44	62	18,9	16	72	150
0:21:45	62	18,9	17	72	150
0:21:46	62	19,0	22	72	150
0:21:47	62	19,0	24	72	150
0:21:48	62	19,0	25	72	150
0:21:49	62	19,0	24	72	150
0:21:50	62	19,1	24	72	150
0:21:51	62	19,1	24	72	150
0:21:52	62	19,1	24	72	150
0:21:53	62	19,1	24	72	150
0:21:54	62	19,2	23	72	150
0:21:55	62	19,2	23	72	150
0:21:56	62	19,2	17	72	150
0:21:57	62	19,2	12	73	150
0:21:58	62	19,3	9	73	150
0:21:59	62	19,3	7	73	150
0:22:00	62	19,3	6	73	150
0:22:01	62	19,3	14	73	150
0:22:02	62	19,3	13	73	150
0:22:03	62	19,4	15	73	150
0:22:04	63	19,4	13	73	150
0:22:05	63	19,4	15	73	150
0:22:06	63	19,4	16	73	150
0:22:07	63	19,4	19	73	150
0:22:08	63	19,3	22	73	150
0:22:09	63	19,3	24	73	150
0:22:10	63	19,3	25	73	150
0:22:11	63	19,3	23	73	150
0:22:12	63	19,3	23	73	150
0:22:13	63	19,3	24	73	150
0:22:14	63	19,3	23	73	150
0:22:15	63	19,4	21	73	150
0:22:16	63	19,4	16	73	150
0:22:17	63	19,4	20	73	150
0:22:18	63	19,4	18	73	150
0:22:19	63	19,4	18	73	150
0:22:20	63	19,5	18	73	150
0:22:21	63	19,5	13	73	150
0:22:22	63	19,5	12	73	150
0:22:23	63	19,5	8	73	150
0:22:24	63	19,6	12	73	150
0:22:25	63	19,6	10	73	150
0:22:26	63	19,6	7	73	150
0:22:27	63	19,6	4	73	150
0:22:28	63	19,7	3	74	150
0:22:29	63	19,7	3	74	150
0:22:30	63	19,7	2	74	150
0:22:31	63	19,7	2	74	150
0:22:32	63	19,7	2	74	150
0:22:33	63	19,8	2	74	150
0:22:34	63	19,8	2	74	150
0:22:35	63	19,8	3	74	150
0:22:36	63	19,8	3	74	150
0:22:37	63	19,8	2	73	150
0:22:38	63	19,9	2	73	150
0:22:39	64	19,9	2	74	150
0:22:40	64	19,8	2	74	150
0:22:41	64	19,7	2	74	150
0:22:42	64	19,7	2	74	150
0:22:43	64	19,7	2	74	150
0:22:44	64	19,7	2	74	150
0:22:45	64	19,8	2	74	150
0:22:46	64	19,8	2	74	150
0:22:47	64	19,8	2	74	150
0:22:48	64	19,8	2	74	150
0:22:49	64	19,9	3	74	150
0:22:50	64	19,9	3	74	150
0:22:51	64	19,9	2	74	150
0:22:52	64	19,9	2	74	150
0:22:53	64	20,0	2	74	150
0:22:54	64	20,0	2	74	150
0:22:55	64	20,0	2	74	150
0:22:56	64	20,0	2	74	150
0:22:57	64	20,1	2	75	150
0:22:58	64	20,1	2	74	150
0:22:59	64	20,1	2	74	150
0:23:00	64	20,1	6	74	150
0:23:01	64	20,1	9	74	150
0:23:02	64	20,2	12	74	150
0:23:03	64	20,2	8	75	150
0:23:04	64	20,2	4	74	150
0:23:05	64	20,2	5	74	150
0:23:06	64	20,2	7	75	150
0:23:07	64	20,2	10	75	150
0:23:08	64	20,1	13	75	150
0:23:09	64	20,0	15	75	150
0:23:10	64	20,0	17	75	150
0:23:11	64	20,1	16	75	150
0:23:12	64	20,1	16	75	150
0:23:13	64	20,1	17	75	150
0:23:14	64	20,1	15	75	150
0:23:15	64	20,1	10	75	150
0:23:16	65	20,2	5	75	150
0:23:17	65	20,2	4	75	150
0:23:18	65	20,2	8	75	150
0:23:19	65	20,2	9	75	150
0:23:20	65	20,2	8	75	150
0:23:21	65	20,3	6	75	150
0:23:22	65	20,3	8	75	150
0:23:23	65	20,3	9	75	150
0:23:24	65	20,3	5	75	150
0:23:25	65	20,3	12	75	150
0:23:26	65	20,4	11	75	150
0:23:27	65	20,4	7	75	150
0:23:28	65	20,4	7	75	150
0:23:29	65	20,4	7	75	150
0:23:30	65	20,4	6	75	150
0:23:31	65	20,5	4	75	150
0:23:32	65	20,5	3	75	150
0:23:33	65	20,5	3	75	150
0:23:34	65	20,6	5	75	150
0:23:35	65	20,6	10	75	150
0:23:36	65	20,6	15	75	150
0:23:37	65	20,6	14	76	150
0:23:38	65	20,7	13	75	150
0:23:39	65	20,7	14	76	150
0:23:40	65	20,5	8	75	150
0:23:41	65	20,4	11	76	150
0:23:42	65	20,4	17	75	150
0:23:43	65	20,4	19	76	150
0:23:44	65	20,4	17	76	150
0:23:45	65	20,4	13	76	150
0:23:46	65	20,5	12	76	150
0:23:47	65	20,5	11	76	150
0:23:48	65	20,5	9	76	150
0:23:49	65	20,5	11	76	150
0:23:50	65	20,6	11	76	150
0:23:51	65	20,6	7	76	150
0:23:52	65	20,6	4	76	150
0:23:53	66	20,6	3	76	150
0:23:54	66	20,6	3	76	150
0:23:55	66	20,7	2	76	150
0:23:56	66	20,7	2	76	150
0:23:57	66	20,7	2	76	150
0:23:58	66	20,7	2	76	150
0:23:59	66	20,7	3	76	150
0:24:00	66	20,8	2	76	150
0:24:01	66	20,8	3	76	150
0:24:02	66	20,8	3	76	150
0:24:03	66	20,8	3	76	150
0:24:04	66	20,8	4	76	150
0:24:05	66	20,9	6	76	150
0:24:06	66	20,9	7	76	150
0:24:07	66	20,9	9	76	150
0:24:08	66	20,9	11	76	150
0:24:09	66	21,0	10	76	150
0:24:10	66	21,0	6	76	150
0:24:11	66	21,0	5	76	150
0:24:12	66	21,0	7	76	150
0:24:13	66	21,1	11	76	150
0:24:14	66	21,1	7	76	150
0:24:15	66	21,1	9	76	150
0:24:16	66	21,1	12	77	150
0:24:17	66	21,2	14	77	150
0:24:18	66	21,2	15	76	150
0:24:19	66	21,2	13	77	150
0:24:20	66	21,2	11	77	150
0:24:21	66	21,3	11	76	150
0:24:22	66	21,1	10	77	150
0:24:23	66	21,0	7	77	150
0:24:24	66	20,9	5	77	150
0:24:25	66	20,9	3	77	150
0:24:26	66	21,0	3	77	150
0:24:27	66	21,0	2	77	150
0:24:28	66	21,0	2	77	150
0:24:29	66	21,0	2	77	150
0:24:30	67	21,0	2	77	150
0:24:31	67	21,1	2	77	150
0:24:32	67	21,1	2	77	150
0:24:33	67	21,1	2	77	150
0:24:34	67	21,1	2	77	150
0:24:35	67	21,2	2	77	150
0:24:36	67	21,2	2	77	150
0:24:37	67	21,2	2	77	150
0:24:38	67	21,2	2	77	150
0:24:39	67	21,2	2	77	150
0:24:40	67	21,2	2	77	150
0:24:41	67	21,3	2	77	150
0:24:42	67	21,3	2	77	150
0:24:43	67	21,3	2	77	150
0:24:44	67	21,3	2	77	150
0:24:45	67	21,3	2	77	150
0:24:46	67	21,4	2	77	150
0:24:47	67	21,4	3	77	150
0:24:48	67	21,4	3	77	150
0:24:49	67	21,4	2	77	150
0:24:50	67	21,4	2	77	150
0:24:51	67	21,5	5	77	150
0:24:52	67	21,5	9	78	150
0:24:53	67	21,5	10	78	150
0:24:54	67	21,5	15	78	150
0:24:55	67	21,5	18	78	150
0:24:56	67	21,6	15	77	150
0:24:57	67	21,6	8	77	150
0:24:58	67	21,6	5	77	150
0:24:59	67	21,6	3	78	150
0:25:00	67	21,6	3	77	150
0:25:01	67	21,7	3	78	150
0:25:02	68	21,7	3	78	150
0:25:03	68	21,7	3	78	150
0:25:04	68	21,7	2	78	150
0:25:05	68	21,8	3	78	150
0:25:06	68	21,8	2	78	150
0:25:07	68	21,8	3	78	150
0:25:08	68	21,8	3	78	150
0:25:09	68	21,8	3	78	150
0:25:10	68	21,9	3	78	150
0:25:11	68	21,9	2	78	150
0:25:12	68	21,9	3	78	150
0:25:13	68	21,9	4	78	150
0:25:14	68	21,9	3	78	150
0:25:15	68	22,0	2	78	150
0:25:16	68	22,0	2	78	150
0:25:17	68	22,0	2	78	150
0:25:18	68	22,0	2	78	150
0:25:19	68	21,9	2	78	150
0:25:20	68	21,8	2	78	150
0:25:21	68	21,8	2	78	150
0:25:22	68	21,8	2	78	150
0:25:23	68	21,8	2	78	150
0:25:24	68	21,8	2	78	150
0:25:25	68	21,8	2	78	150
0:25:26	68	21,9	2	78	150
0:25:27	68	21,9	2	78	150
0:25:28	68	21,9	2	78	150
0:25:29	68	21,9	2	78	150
0:25:30	68	21,9	4	78	150
0:25:31	68	22,0	7	78	150
0:25:32	68	22,0	4	79	150
0:25:33	68	22,0	3	78	150
0:25:34	68	22,0	3	78	150
0:25:35	68	22,1	3	78	150
0:25:36	68	22,1	3	79	150
0:25:37	68	22,1	2	79	150
0:25:38	68	22,1	2	79	150
0:25:39	69	22,1	6	79	150
