Repository: ProgWizer/parser

File: project-root/data/Data Acquisition/Data Acquisition/2020 year (143)/20-118 (Denis).txt (part 1 of 17)
--Test Summary--
Full Path and File Name	
Instrument Name	7322
Instrument Type	Model 7322 Consistometer - Variable Speed
Instrument Serial Number	
Test Start Date	23.07.2020
Test Start Time	10:24:51
Test Stop Date	23.07.2020
Test Stop Time	17:17:02
Test Length	6:52:11
Final Sample Time Offset	6:52:11
Controller Schedule Name	
Sampling Period	1 second
Comments	T: 120(55), P:45(55)
Information	WellID	
Information	Customer	RGU
Information	EngName	DENIS
Information	CementClass	G
Information	CementMfr	Õîëñèì
Information	Additives	30%SF+5%Sebs+0.7%FLOSS500+0.7%FLOSS117+0.3%DPC+0.4%TA-100+0.3%RitonFT
Information	Density	1880
Information	BHCT	120
Information	BHST	
Information	FluidLoss	
Information	JobType	Research
Calculated Value	Time_30Bc	0:00:05
Calculated Value	Time_70Bc	6:52:11
Initial Temperature (°C)	26 °C
Final Temperature (°C)	120 °C
Initial Pressure (MPa)	0,7 MPa
Final Pressure (MPa)	45,1 MPa
Initial Consistency (Bc)	31 Bc
Final Consistency (Bc)	71 Bc
Initial Wall Temperature (°C)	23 °C
Final Wall Temperature (°C)	118 °C
Initial Motor Speed (RPM)	150 RPM
Final Motor Speed (RPM)	150 RPM
--Data--
Time (HH:MM:SS)	Temperature (°C)	Pressure (MPa)	Consistency (Bc)	Wall Temperature (°C)	Motor Speed (RPM)
0:00:00	26	0,7	31	23	150
0:00:01	26	0,7	31	23	150
0:00:02	26	0,7	31	23	150
0:00:03	26	0,7	31	23	150
0:00:04	26	0,7	31	23	150
0:00:05	26	0,7	31	23	150
0:00:06	26	0,7	31	23	150
0:00:07	26	0,7	31	23	150
0:00:08	26	0,8	31	23	150
0:00:09	26	0,8	31	23	150
0:00:10	26	0,8	31	23	150
0:00:11	26	0,8	31	23	150
0:00:12	26	0,8	31	23	150
0:00:13	26	0,8	31	23	150
0:00:14	26	0,8	31	23	150
0:00:15	26	0,8	31	23	150
0:00:16	26	0,8	31	23	150
0:00:17	26	0,8	31	23	150
0:00:18	26	0,9	31	23	150
0:00:19	26	0,9	31	23	150
0:00:20	26	0,9	31	23	150
0:00:21	26	1,0	31	23	150
0:00:22	26	1,0	31	23	150
0:00:23	26	1,0	31	23	150
0:00:24	26	1,0	31	23	150
0:00:25	26	1,0	31	23	150
0:00:26	26	1,0	31	23	150
0:00:27	26	1,1	31	24	150
0:00:28	26	1,1	31	24	150
0:00:29	26	1,1	31	24	150
0:00:30	26	1,1	31	24	150
0:00:31	26	1,1	31	24	150
0:00:32	26	1,1	31	24	150
0:00:33	26	1,1	31	24	150
0:00:34	26	1,1	31	24	150
0:00:35	26	1,2	31	24	150
0:00:36	26	1,3	31	24	150
0:00:37	26	1,3	31	24	150
0:00:38	26	1,3	31	24	150
0:00:39	26	1,4	31	24	150
0:00:40	26	1,4	31	25	150
0:00:41	26	1,4	31	25	150
0:00:42	26	1,4	31	25	150
0:00:43	26	1,4	31	25	150
0:00:44	26	1,4	31	25	150
0:00:45	26	1,4	31	25	150
0:00:46	26	1,5	31	25	150
0:00:47	26	1,5	31	25	150
0:00:48	26	1,5	31	25	150
0:00:49	26	1,5	31	25	150
0:00:50	26	1,5	31	25	150
0:00:51	26	1,5	31	26	150
0:00:52	26	1,6	31	26	150
0:00:53	26	1,6	31	26	150
0:00:54	26	1,6	31	26	150
0:00:55	26	1,6	31	26	150
0:00:56	26	1,7	31	26	150
0:00:57	26	1,7	31	26	150
0:00:58	26	1,7	31	27	150
0:00:59	26	1,7	31	27	150
0:01:00	26	1,8	31	27	150
0:01:01	26	1,8	31	27	150
0:01:02	26	1,8	31	27	150
0:01:03	26	1,8	31	27	150
0:01:04	26	1,9	31	27	150
0:01:05	26	1,9	31	27	150
0:01:06	26	1,9	31	27	150
0:01:07	26	2,0	31	27	150
0:01:08	26	2,0	31	27	150
0:01:09	26	2,0	31	27	150
0:01:10	26	2,0	31	28	150
0:01:11	26	2,1	31	28	150
0:01:12	26	2,1	31	28	150
0:01:13	26	2,1	31	28	150
0:01:14	26	2,2	31	28	150
0:01:15	26	2,2	31	28	150
0:01:16	26	2,3	31	28	150
0:01:17	26	2,3	31	28	150
0:01:18	26	2,3	31	28	150
0:01:19	26	2,4	31	28	150
0:01:20	26	2,4	31	28	150
0:01:21	26	2,4	31	29	150
0:01:22	26	2,5	31	29	150
0:01:23	26	2,5	31	29	150
0:01:24	26	2,5	31	29	150
0:01:25	26	2,6	31	29	150
0:01:26	26	2,6	31	29	150
0:01:27	26	2,7	31	29	150
0:01:28	26	2,7	31	29	150
0:01:29	26	2,7	31	30	150
0:01:30	26	2,8	31	30	150
0:01:31	26	2,8	31	30	150
0:01:32	26	2,9	31	30	150
0:01:33	26	2,9	31	30	150
0:01:34	26	2,9	31	30	150
0:01:35	26	3,0	31	30	150
0:01:36	26	3,0	31	30	150
0:01:37	26	3,1	31	31	150
0:01:38	26	3,0	31	31	150
0:01:39	26	3,0	31	31	150
0:01:40	26	3,1	31	31	150
0:01:41	26	3,1	31	31	150
0:01:42	26	3,1	31	31	150
0:01:43	26	3,1	31	31	150
0:01:44	26	3,1	31	31	150
0:01:45	26	3,1	31	31	150
0:01:46	26	3,2	31	32	150
0:01:47	26	3,2	31	32	150
0:01:48	26	3,2	31	32	150
0:01:49	26	3,2	31	32	150
0:01:50	26	3,2	31	32	150
0:01:51	26	3,2	31	32	150
0:01:52	26	3,3	31	32	150
0:01:53	26	3,2	31	32	150
0:01:54	26	3,2	31	32	150
0:01:55	26	3,2	31	32	150
0:01:56	26	3,3	31	32	150
0:01:57	26	3,3	31	32	150
0:01:58	26	3,3	31	32	150
0:01:59	26	3,3	31	33	150
0:02:00	26	3,3	31	33	150
0:02:01	26	3,3	31	33	150
0:02:02	26	3,4	31	33	150
0:02:03	26	3,4	31	33	150
0:02:04	26	3,4	31	33	150
0:02:05	26	3,4	31	33	150
0:02:06	26	3,4	31	33	150
0:02:07	26	3,4	31	33	150
0:02:08	26	3,4	31	33	150
0:02:09	26	3,4	31	33	150
0:02:10	26	3,4	31	33	150
0:02:11	26	3,5	31	33	150
0:02:12	26	3,5	31	33	150
0:02:13	26	3,5	31	34	150
0:02:14	26	3,5	31	34	150
0:02:15	26	3,5	31	33	150
0:02:16	26	3,5	31	34	150
0:02:17	26	3,6	31	34	150
0:02:18	26	3,6	31	34	150
0:02:19	26	3,6	31	34	150
0:02:20	26	3,6	31	34	150
0:02:21	26	3,6	31	34	150
0:02:22	26	3,6	31	34	150
0:02:23	27	3,7	31	34	150
0:02:24	27	3,6	31	34	150
0:02:25	27	3,6	31	34	150
0:02:26	27	3,6	31	34	150
0:02:27	27	3,7	31	34	150
0:02:28	27	3,7	31	34	150
0:02:29	27	3,7	31	34	150
0:02:30	27	3,7	31	34	150
0:02:31	27	3,7	31	34	150
0:02:32	27	3,7	31	34	150
0:02:33	27	3,7	31	34	150
0:02:34	27	3,8	31	35	150
0:02:35	27	3,8	31	35	150
0:02:36	27	3,8	31	35	150
0:02:37	27	3,8	31	35	150
0:02:38	27	3,8	31	35	150
0:02:39	27	3,8	31	35	150
0:02:40	27	3,8	31	35	150
0:02:41	27	3,9	31	35	150
0:02:42	27	3,9	31	35	150
0:02:43	27	3,9	31	35	150
0:02:44	27	3,9	31	35	150
0:02:45	27	3,9	31	35	150
0:02:46	27	3,9	31	35	150
0:02:47	27	3,9	31	35	150
0:02:48	27	4,0	31	35	150
0:02:49	27	4,0	31	35	150
0:02:50	27	4,0	31	35	150
0:02:51	27	4,0	31	35	150
0:02:52	27	4,0	31	35	150
0:02:53	27	4,0	31	35	150
0:02:54	27	4,0	31	35	150
0:02:55	27	4,0	31	35	150
0:02:56	27	4,1	31	35	150
0:02:57	27	4,1	31	36	150
0:02:58	27	4,1	31	36	150
0:02:59	27	4,1	31	36	150
0:03:00	27	4,1	31	36	150
0:03:01	27	4,1	31	36	150
0:03:02	27	4,1	31	36	150
0:03:03	27	4,2	31	36	150
0:03:04	28	4,2	31	36	150
0:03:05	28	4,2	31	36	150
0:03:06	28	4,2	31	36	150
0:03:07	28	4,2	31	36	150
0:03:08	28	4,2	31	36	150
0:03:09	28	4,2	31	36	150
0:03:10	28	4,2	31	36	150
0:03:11	28	4,3	31	36	150
0:03:12	28	4,3	31	36	150
0:03:13	28	4,3	31	36	150
0:03:14	28	4,3	31	36	150
0:03:15	28	4,3	31	36	150
0:03:16	28	4,3	31	36	150
0:03:17	28	4,3	31	36	150
0:03:18	28	4,3	31	36	150
0:03:19	28	4,4	31	36	150
0:03:20	28	4,4	31	36	150
0:03:21	28	4,4	31	36	150
0:03:22	28	4,4	31	36	150
0:03:23	28	4,4	31	36	150
0:03:24	28	4,4	31	36	150
0:03:25	28	4,4	31	37	150
0:03:26	28	4,4	31	37	150
0:03:27	28	4,4	31	36	150
0:03:28	28	4,5	31	37	150
0:03:29	28	4,5	31	37	150
0:03:30	28	4,5	31	37	150
0:03:31	28	4,6	31	37	150
0:03:32	28	4,6	31	37	150
0:03:33	28	4,5	31	37	150
0:03:34	28	4,5	31	37	150
0:03:35	28	4,6	31	37	150
0:03:36	28	4,6	30	37	150
0:03:37	28	4,6	30	37	150
0:03:38	28	4,7	30	37	150
0:03:39	28	4,7	30	37	150
0:03:40	29	4,6	30	37	150
0:03:41	29	4,6	30	37	150
0:03:42	29	4,6	30	37	150
0:03:43	29	4,6	30	37	150
0:03:44	29	4,7	30	37	150
0:03:45	29	4,7	30	37	150
0:03:46	29	4,7	30	37	150
0:03:47	29	4,8	30	37	150
0:03:48	29	4,8	30	38	150
0:03:49	29	4,8	30	38	150
0:03:50	29	4,7	30	37	150
0:03:51	29	4,7	30	38	150
0:03:52	29	4,8	30	38	150
0:03:53	29	4,8	30	38	150
0:03:54	29	4,8	30	38	150
0:03:55	29	4,8	30	38	150
0:03:56	29	4,9	30	38	150
0:03:57	29	4,9	30	38	150
0:03:58	29	4,9	30	38	150
0:03:59	29	4,9	30	38	150
0:04:00	29	4,9	30	38	150
0:04:01	29	4,9	30	38	150
0:04:02	29	4,9	30	38	150
0:04:03	29	4,9	30	38	150
0:04:04	29	4,9	30	38	150
0:04:05	29	5,0	30	38	150
0:04:06	29	5,0	30	38	150
0:04:07	29	5,0	30	38	150
0:04:08	29	5,0	30	38	150
0:04:09	29	5,1	30	38	150
0:04:10	29	5,1	30	38	150
0:04:11	29	5,0	30	38	150
0:04:12	29	5,0	30	38	150
0:04:13	29	5,0	30	38	150
0:04:14	29	5,1	30	38	150
0:04:15	30	5,1	30	38	150
0:04:16	30	5,1	30	38	150
0:04:17	30	5,1	30	38	150
0:04:18	30	5,2	30	38	150
0:04:19	30	5,2	30	38	150
0:04:20	30	5,2	30	39	150
0:04:21	30	5,2	30	38	150
0:04:22	30	5,2	30	39	150
0:04:23	30	5,2	30	39	150
0:04:24	30	5,2	30	39	150
0:04:25	30	5,2	30	39	150
0:04:26	30	5,2	30	39	150
0:04:27	30	5,3	30	39	150
0:04:28	30	5,3	30	39	150
0:04:29	30	5,3	30	39	150
0:04:30	30	5,3	30	39	150
0:04:31	30	5,4	30	39	150
0:04:32	30	5,4	30	39	150
0:04:33	30	5,3	30	39	150
0:04:34	30	5,3	30	39	150
0:04:35	30	5,3	30	39	150
0:04:36	30	5,4	30	39	150
0:04:37	30	5,4	30	39	150
0:04:38	30	5,4	30	39	150
0:04:39	30	5,4	30	39	150
0:04:40	30	5,5	30	39	150
0:04:41	30	5,5	30	39	150
0:04:42	30	5,5	30	40	150
0:04:43	30	5,5	30	39	150
0:04:44	30	5,5	30	40	150
0:04:45	30	5,5	30	40	150
0:04:46	30	5,5	30	39	150
0:04:47	30	5,5	30	40	150
0:04:48	30	5,5	30	40	150
0:04:49	31	5,6	30	40	150
0:04:50	31	5,6	30	40	150
0:04:51	31	5,6	29	40	150
0:04:52	31	5,6	29	40	150
0:04:53	31	5,6	29	40	150
0:04:54	31	5,6	29	40	150
0:04:55	31	5,6	29	40	150
0:04:56	31	5,6	29	40	150
0:04:57	31	5,6	29	40	150
0:04:58	31	5,7	29	40	150
0:04:59	31	5,7	29	40	150
0:05:00	31	5,7	29	40	150
0:05:01	31	5,8	29	40	150
0:05:02	31	5,8	29	40	150
0:05:03	31	5,8	29	40	150
0:05:04	31	5,7	29	40	150
0:05:05	31	5,7	29	40	150
0:05:06	31	5,7	29	41	150
0:05:07	31	5,8	29	41	150
0:05:08	31	5,8	29	41	150
0:05:09	31	5,8	29	41	150
0:05:10	31	5,8	29	41	150
0:05:11	31	5,9	29	41	150
0:05:12	31	5,9	29	41	150
0:05:13	31	5,9	29	41	150
0:05:14	31	5,9	29	41	150
0:05:15	31	5,9	29	41	150
0:05:16	31	5,9	29	41	150
0:05:17	31	5,9	29	41	150
0:05:18	31	5,9	29	41	150
0:05:19	31	5,9	29	41	150
0:05:20	31	6,0	29	41	150
0:05:21	31	6,0	29	41	150
0:05:22	31	6,0	29	41	150
0:05:23	32	6,1	29	42	150
0:05:24	32	6,1	29	42	150
0:05:25	32	6,0	29	42	150
0:05:26	32	6,0	29	42	150
0:05:27	32	6,0	29	42	150
0:05:28	32	6,0	29	42	150
0:05:29	32	6,1	29	42	150
0:05:30	32	6,1	29	42	150
0:05:31	32	6,1	29	42	150
0:05:32	32	6,1	29	42	150
0:05:33	32	6,2	29	42	150
0:05:34	32	6,2	29	42	150
0:05:35	32	6,2	29	42	150
0:05:36	32	6,2	29	42	150
0:05:37	32	6,2	29	42	150
0:05:38	32	6,2	29	42	150
0:05:39	32	6,2	29	42	150
0:05:40	32	6,2	29	42	150
0:05:41	32	6,2	29	42	150
0:05:42	32	6,3	29	43	150
0:05:43	32	6,3	29	42	150
0:05:44	32	6,3	29	42	150
0:05:45	32	6,3	29	42	150
0:05:46	32	6,4	29	42	150
0:05:47	32	6,4	29	42	150
0:05:48	32	6,4	29	43	150
0:05:49	32	6,3	29	42	150
0:05:50	32	6,3	29	42	150
0:05:51	32	6,3	29	42	150
0:05:52	32	6,4	29	43	150
0:05:53	32	6,4	29	42	150
0:05:54	32	6,4	29	43	150
0:05:55	33	6,4	29	43	150
0:05:56	33	6,5	28	43	150
0:05:57	33	6,5	28	43	150
0:05:58	33	6,5	28	43	150
0:05:59	33	6,5	28	43	150
0:06:00	33	6,5	28	43	150
0:06:01	33	6,6	28	43	150
0:06:02	33	6,6	28	43	150
0:06:03	33	6,5	28	43	150
0:06:04	33	6,5	28	43	150
0:06:05	33	6,5	28	43	150
0:06:06	33	6,6	28	43	150
0:06:07	33	6,6	28	43	150
0:06:08	33	6,6	28	43	150
0:06:09	33	6,6	28	43	150
0:06:10	33	6,6	28	43	150
0:06:11	33	6,7	28	43	150
0:06:12	33	6,7	28	43	150
0:06:13	33	6,7	28	43	150
0:06:14	33	6,7	28	43	150
0:06:15	33	6,7	28	43	150
0:06:16	33	6,8	28	43	150
0:06:17	33	6,7	28	43	150
0:06:18	33	6,7	28	43	150
0:06:19	33	6,7	28	43	150
0:06:20	33	6,7	28	43	150
0:06:21	33	6,7	28	44	150
0:06:22	33	6,8	28	44	150
0:06:23	33	6,8	28	43	150
0:06:24	33	6,8	28	43	150
0:06:25	33	6,8	28	44	150
0:06:26	33	6,8	28	44	150
0:06:27	34	6,9	28	44	150
0:06:28	34	6,9	28	44	150
0:06:29	34	6,9	28	44	150
0:06:30	34	6,9	28	44	150
0:06:31	34	6,9	28	44	150
0:06:32	34	7,0	28	44	150
0:06:33	34	7,0	28	44	150
0:06:34	34	7,0	28	44	150
0:06:35	34	6,9	28	44	150
0:06:36	34	6,9	28	44	150
0:06:37	34	6,9	28	44	150
0:06:38	34	7,0	28	44	150
0:06:39	34	7,0	28	44	150
0:06:40	34	7,0	28	44	150
0:06:41	34	7,0	28	44	150
0:06:42	34	7,0	28	44	150
0:06:43	34	7,1	28	44	150
0:06:44	34	7,1	28	44	150
0:06:45	34	7,1	28	44	150
0:06:46	34	7,1	28	44	150
0:06:47	34	7,2	28	44	150
0:06:48	34	7,2	28	44	150
0:06:49	34	7,2	28	44	150
0:06:50	34	7,2	28	44	150
0:06:51	34	7,1	28	44	150
0:06:52	34	7,2	28	44	150
0:06:53	34	7,2	28	44	150
0:06:54	34	7,2	28	45	150
0:06:55	34	7,2	28	45	150
0:06:56	34	7,2	28	45	150
0:06:57	34	7,3	28	45	150
0:06:58	34	7,3	28	45	150
0:06:59	35	7,3	28	45	150
0:07:00	35	7,3	28	45	150
0:07:01	35	7,4	28	45	150
0:07:02	35	7,3	28	45	150
0:07:03	35	7,3	28	45	150
0:07:04	35	7,3	28	45	150
0:07:05	35	7,3	28	45	150
0:07:06	35	7,3	28	45	150
0:07:07	35	7,4	28	45	150
0:07:08	35	7,4	28	45	150
0:07:09	35	7,4	28	45	150
0:07:10	35	7,4	28	45	150
0:07:11	35	7,4	28	45	150
0:07:12	35	7,5	28	45	150
0:07:13	35	7,5	28	45	150
0:07:14	35	7,5	28	45	150
0:07:15	35	7,5	28	45	150
0:07:16	35	7,6	28	45	150
0:07:17	35	7,6	28	45	150
0:07:18	35	7,5	28	45	150
0:07:19	35	7,5	28	45	150
0:07:20	35	7,5	28	45	150
0:07:21	35	7,5	28	45	150
0:07:22	35	7,5	28	45	150
0:07:23	35	7,6	28	46	150
0:07:24	35	7,6	28	46	150
0:07:25	35	7,6	28	46	150
0:07:26	35	7,6	28	46	150
0:07:27	35	7,7	28	46	150
0:07:28	35	7,7	28	46	150
0:07:29	35	7,7	28	46	150
0:07:30	35	7,7	28	46	150
0:07:31	36	7,7	28	46	150
0:07:32	36	7,8	28	46	150
0:07:33	36	7,8	28	46	150
0:07:34	36	7,8	28	46	150
0:07:35	36	7,8	28	46	150
0:07:36	36	7,8	28	46	150
0:07:37	36	7,8	28	46	150
0:07:38	36	7,8	28	46	150
0:07:39	36	7,8	28	46	150
0:07:40	36	7,8	28	46	150
0:07:41	36	7,8	28	46	150
0:07:42	36	7,9	28	46	150
0:07:43	36	7,9	28	46	150
0:07:44	36	7,9	28	46	150
0:07:45	36	7,9	28	46	150
0:07:46	36	7,9	28	46	150
0:07:47	36	8,0	28	46	150
0:07:48	36	8,0	28	47	150
0:07:49	36	8,0	28	47	150
0:07:50	36	8,0	28	47	150
0:07:51	36	8,0	28	47	150
0:07:52	36	8,0	28	47	150
0:07:53	36	8,0	28	47	150
0:07:54	36	8,0	28	47	150
0:07:55	36	8,0	28	47	150
0:07:56	36	8,0	28	47	150
0:07:57	36	8,1	28	47	150
0:07:58	36	8,1	28	47	150
0:07:59	36	8,1	28	47	150
0:08:00	36	8,1	28	47	150
0:08:01	36	8,2	28	47	150
0:08:02	36	8,2	28	47	150
0:08:03	36	8,2	28	46	150
0:08:04	37	8,2	28	46	150
0:08:05	37	8,2	28	47	150
0:08:06	37	8,2	28	47	150
0:08:07	37	8,2	28	47	150
0:08:08	37	8,2	28	47	150
0:08:09	37	8,2	28	47	150
0:08:10	37	8,2	28	47	150
0:08:11	37	8,3	28	47	150
0:08:12	37	8,3	28	47	150
0:08:13	37	8,3	28	47	150
0:08:14	37	8,3	28	47	150
0:08:15	37	8,4	28	47	150
0:08:16	37	8,4	28	47	150
0:08:17	37	8,3	28	47	150
0:08:18	37	8,3	28	47	150
0:08:19	37	8,3	28	47	150
0:08:20	37	8,3	28	47	150
0:08:21	37	8,3	28	47	150
0:08:22	37	8,4	27	48	150
0:08:23	37	8,4	27	48	150
0:08:24	37	8,4	27	47	150
0:08:25	37	8,4	27	48	150
0:08:26	37	8,5	27	48	150
0:08:27	37	8,5	27	48	150
0:08:28	37	8,5	27	48	150
0:08:29	37	8,5	27	48	150
0:08:30	37	8,6	27	48	150
0:08:31	37	8,6	27	48	150
0:08:32	37	8,6	27	48	150
0:08:33	37	8,5	27	48	150
0:08:34	37	8,5	27	48	150
0:08:35	38	8,5	27	48	150
0:08:36	38	8,5	27	48	150
0:08:37	38	8,5	27	48	150
0:08:38	38	8,5	27	48	150
0:08:39	38	8,6	27	48	150
0:08:40	38	8,6	27	48	150
0:08:41	38	8,6	27	48	150
0:08:42	38	8,7	27	48	150
0:08:43	38	8,7	27	48	150
0:08:44	38	8,7	27	48	150
0:08:45	38	8,7	27	48	150
0:08:46	38	8,8	27	48	150
0:08:47	38	8,8	27	49	150
0:08:48	38	8,8	27	48	150
0:08:49	38	8,8	27	49	150
0:08:50	38	8,8	27	48	150
0:08:51	38	8,8	27	48	150
0:08:52	38	8,8	27	48	150
0:08:53	38	8,8	27	49	150
0:08:54	38	8,8	27	49	150
0:08:55	38	8,8	27	49	150
0:08:56	38	8,8	27	49	150
0:08:57	38	8,9	27	49	150
0:08:58	38	8,9	27	49	150
0:08:59	38	8,9	27	49	150
0:09:00	38	8,9	27	49	150
0:09:01	38	8,9	27	49	150
0:09:02	38	9,0	27	49	150
0:09:03	38	9,0	27	49	150
0:09:04	38	9,0	27	49	150
0:09:05	38	9,0	27	49	150
0:09:06	38	9,0	27	49	150
0:09:07	38	9,1	27	49	150
0:09:08	39	9,0	27	49	150
0:09:09	39	9,0	27	49	150
0:09:10	39	9,0	27	49	150
0:09:11	39	9,0	27	49	150
0:09:12	39	9,1	27	49	150
0:09:13	39	9,1	27	49	150
0:09:14	39	9,1	27	49	150
0:09:15	39	9,1	27	49	150
0:09:16	39	9,1	27	49	150
0:09:17	39	9,2	27	49	150
0:09:18	39	9,2	27	49	150
0:09:19	39	9,2	27	49	150
0:09:20	39	9,2	27	49	150
0:09:21	39	9,3	27	49	150
0:09:22	39	9,2	27	49	150
0:09:23	39	9,1	27	49	150
0:09:24	39	9,1	27	49	150
0:09:25	39	9,1	27	50	150
0:09:26	39	9,1	27	49	150
0:09:27	39	9,2	27	49	150
0:09:28	39	9,2	27	50	150
0:09:29	39	9,2	27	49	150
0:09:30	39	9,2	27	50	150
0:09:31	39	9,3	27	50	150
0:09:32	39	9,3	27	49	150
0:09:33	39	9,3	27	49	150
0:09:34	39	9,3	27	49	150
0:09:35	39	9,3	27	49	150
0:09:36	39	9,4	27	49	150
0:09:37	39	9,4	27	49	150
0:09:38	39	9,4	27	50	150
0:09:39	40	9,4	27	50	150
0:09:40	40	9,4	27	50	150
0:09:41	40	9,5	27	50	150
0:09:42	40	9,5	26	50	150
0:09:43	40	9,5	26	50	150
0:09:44	40	9,5	27	50	150
0:09:45	40	9,5	26	50	150
0:09:46	40	9,6	27	50	150
0:09:47	40	9,6	27	50	150
0:09:48	40	9,6	27	50	150
0:09:49	40	9,6	27	50	150
0:09:50	40	9,5	27	50	150
0:09:51	40	9,5	26	50	150
0:09:52	40	9,5	27	50	150
0:09:53	40	9,6	26	50	150
0:09:54	40	9,6	27	50	150
0:09:55	40	9,6	26	50	150
0:09:56	40	9,6	26	50	150
0:09:57	40	9,6	26	50	150
0:09:58	40	9,7	26	50	150
0:09:59	40	9,7	26	50	150
0:10:00	40	9,7	26	50	150
0:10:01	40	9,7	26	50	150
0:10:02	40	9,8	26	50	150
0:10:03	40	9,8	26	50	150
0:10:04	40	9,8	26	50	150
0:10:05	40	9,8	26	50	150
0:10:06	40	9,8	26	50	150
0:10:07	40	9,9	26	51	150
0:10:08	40	9,9	26	50	150
0:10:09	40	9,8	26	50	150
0:10:10	40	9,8	26	50	150
0:10:11	40	9,8	26	50	150
0:10:12	40	9,8	26	50	150
0:10:13	41	9,8	26	51	150
0:10:14	41	9,9	26	51	150
0:10:15	41	9,9	26	51	150
0:10:16	41	9,9	26	51	150
0:10:17	41	9,9	26	51	150
0:10:18	41	10,0	26	51	150
0:10:19	41	10,0	26	51	150
0:10:20	41	10,0	26	51	150
0:10:21	41	10,0	26	51	150
0:10:22	41	10,1	26	51	150
0:10:23	41	10,1	26	51	150
0:10:24	41	10,0	26	51	150
0:10:25	41	10,0	26	51	150
0:10:26	41	10,0	26	51	150
0:10:27	41	10,0	26	51	150
0:10:28	41	10,0	26	51	150
0:10:29	41	10,1	26	51	150
0:10:30	41	10,1	26	51	150
0:10:31	41	10,1	26	51	150
0:10:32	41	10,2	26	51	150
0:10:33	41	10,2	26	51	150
0:10:34	41	10,2	26	51	150
0:10:35	41	10,2	26	51	150
0:10:36	41	10,3	26	52	150
0:10:37	41	10,2	26	52	150
0:10:38	41	10,1	26	52	150
0:10:39	41	10,1	26	52	150
0:10:40	41	10,2	26	52	150
0:10:41	41	10,2	26	52	150
0:10:42	41	10,2	26	52	150
0:10:43	41	10,2	26	52	150
0:10:44	41	10,3	26	52	150
0:10:45	41	10,3	26	52	150
0:10:46	42	10,3	26	52	150
0:10:47	42	10,3	26	52	150
0:10:48	42	10,4	26	52	150
0:10:49	42	10,4	26	52	150
0:10:50	42	10,4	26	52	150
0:10:51	42	10,4	26	52	150
0:10:52	42	10,5	26	52	150
0:10:53	42	10,5	26	52	150
0:10:54	42	10,4	26	52	150
0:10:55	42	10,4	26	52	150
0:10:56	42	10,4	26	52	150
0:10:57	42	10,4	26	52	150
0:10:58	42	10,4	26	52	150
0:10:59	42	10,4	26	53	150
0:11:00	42	10,5	26	53	150
0:11:01	42	10,5	26	53	150
0:11:02	42	10,5	26	52	150
0:11:03	42	10,5	26	53	150
0:11:04	42	10,6	26	52	150
0:11:05	42	10,6	26	52	150
0:11:06	42	10,6	26	52	150
0:11:07	42	10,7	26	53	150
0:11:08	42	10,7	26	53	150
0:11:09	42	10,7	26	53	150
0:11:10	42	10,7	26	53	150
0:11:11	42	10,6	26	53	150
0:11:12	42	10,6	26	53	150
0:11:13	42	10,6	26	53	150
0:11:14	42	10,6	26	53	150
0:11:15	42	10,6	26	53	150
0:11:16	42	10,6	26	53	150
0:11:17	42	10,6	26	53	150
0:11:18	42	10,7	26	53	150
0:11:19	43	10,7	26	53	150
0:11:20	43	10,7	26	53	150
0:11:21	43	10,7	26	53	150
0:11:22	43	10,7	26	53	150
0:11:23	43	10,8	26	53	150
0:11:24	43	10,8	26	53	150
0:11:25	43	10,8	26	53	150
0:11:26	43	10,8	26	53	150
0:11:27	43	10,9	26	53	150
0:11:28	43	10,9	26	53	150
0:11:29	43	10,9	26	53	150
0:11:30	43	10,9	26	53	150
0:11:31	43	10,9	26	53	150
0:11:32	43	11,0	26	53	150
0:11:33	43	11,0	26	53	150
0:11:34	43	11,0	26	53	150
0:11:35	43	11,0	26	53	150
0:11:36	43	11,0	26	54	150
0:11:37	43	11,1	26	54	150
0:11:38	43	11,1	26	54	150
0:11:39	43	11,1	26	54	150
0:11:40	43	11,1	26	54	150
0:11:41	43	11,0	26	54	150
0:11:42	43	11,0	26	54	150
0:11:43	43	11,0	26	54	150
0:11:44	43	11,0	26	54	150
0:11:45	43	11,0	26	54	150
0:11:46	43	11,0	26	54	150
0:11:47	43	11,0	26	54	150
0:11:48	43	11,1	26	54	150
0:11:49	43	11,1	26	54	150
0:11:50	43	11,1	26	54	150
0:11:51	43	11,1	26	54	150
0:11:52	44	11,2	26	54	150
0:11:53	44	11,2	26	54	150
0:11:54	44	11,2	26	54	150
0:11:55	44	11,2	26	54	150
0:11:56	44	11,2	26	54	150
0:11:57	44	11,3	26	54	150
0:11:58	44	11,3	26	54	150
0:11:59	44	11,3	26	54	150
0:12:00	44	11,3	26	54	150
0:12:01	44	11,4	26	54	150
0:12:02	44	11,4	26	54	150
0:12:03	44	11,4	26	54	150
0:12:04	44	11,4	26	54	150
0:12:05	44	11,4	26	54	150
0:12:06	44	11,5	26	54	150
0:12:07	44	11,4	26	54	150
0:12:08	44	11,3	26	54	150
0:12:09	44	11,3	26	54	150
0:12:10	44	11,3	26	55	150
0:12:11	44	11,4	26	55	150
0:12:12	44	11,4	26	55	150
0:12:13	44	11,4	26	55	150
0:12:14	44	11,4	26	55	150
0:12:15	44	11,4	26	55	150
0:12:16	44	11,5	26	55	150
0:12:17	44	11,5	26	55	150
0:12:18	44	11,5	26	55	150
0:12:19	44	11,5	26	55	150
0:12:20	44	11,6	26	55	150
0:12:21	44	11,6	26	55	150
0:12:22	44	11,6	26	55	150
0:12:23	44	11,6	26	55	150
0:12:24	44	11,6	26	55	150
0:12:25	44	11,7	26	55	150
0:12:26	45	11,7	26	55	150
0:12:27	45	11,7	26	55	150
0:12:28	45	11,7	26	55	150
0:12:29	45	11,8	26	55	150
0:12:30	45	11,8	26	55	150
0:12:31	45	11,8	26	55	150
0:12:32	45	11,7	26	55	150
0:12:33	45	11,6	26	55	150
0:12:34	45	11,6	26	55	150
0:12:35	45	11,6	26	55	150
0:12:36	45	11,7	26	55	150
0:12:37	45	11,7	26	55	150
0:12:38	45	11,7	26	55	150
0:12:39	45	11,7	25	55	150
0:12:40	45	11,8	25	55	150
0:12:41	45	11,8	26	55	150
0:12:42	45	11,8	26	56	150
0:12:43	45	11,8	26	56	150
0:12:44	45	11,9	26	56	150
0:12:45	45	11,9	26	56	150
0:12:46	45	11,9	26	56	150
0:12:47	45	12,0	26	56	150
0:12:48	45	12,0	26	56	150
0:12:49	45	12,0	26	56	150
0:12:50	45	12,0	26	56	150
0:12:51	45	12,0	26	56	150
0:12:52	45	12,1	26	56	150
0:12:53	45	12,1	26	56	150
0:12:54	45	12,1	26	56	150
0:12:55	45	12,1	26	56	150
0:12:56	45	12,0	26	56	150
0:12:57	45	12,0	25	56	150
0:12:58	45	12,0	26	56	150
0:12:59	45	12,0	26	56	150
0:13:00	46	12,0	26	56	150
0:13:01	46	12,1	26	56	150
0:13:02	46	12,1	25	56	150
0:13:03	46	12,1	25	56	150
0:13:04	46	12,1	25	56	150
0:13:05	46	12,2	25	56	150
0:13:06	46	12,2	25	56	150
0:13:07	46	12,2	25	56	150
0:13:08	46	12,2	25	56	150
0:13:09	46	12,3	25	56	150
0:13:10	46	12,3	25	56	150
0:13:11	46	12,3	25	56	150
0:13:12	46	12,4	25	57	150
0:13:13	46	12,3	25	56	150
0:13:14	46	12,2	25	57	150
0:13:15	46	12,2	25	57	150
0:13:16	46	12,2	25	57	150
0:13:17	46	12,2	25	57	150
0:13:18	46	12,3	25	57	150
0:13:19	46	12,3	25	57	150
0:13:20	46	12,3	25	57	150
0:13:21	46	12,3	25	57	150
0:13:22	46	12,4	25	57	150
0:13:23	46	12,4	25	57	150
0:13:24	46	12,4	25	57	150
0:13:25	46	12,4	25	57	150
0:13:26	46	12,4	25	57	150
0:13:27	46	12,5	25	57	150
0:13:28	46	12,5	25	57	150
0:13:29	46	12,5	25	57	150
0:13:30	46	12,6	25	57	150
0:13:31	46	12,6	25	57	150
0:13:32	46	12,6	25	57	150
0:13:33	46	12,6	25	57	150
0:13:34	46	12,6	25	57	150
0:13:35	47	12,6	25	57	150
0:13:36	47	12,6	25	57	150
0:13:37	47	12,6	25	57	150
0:13:38	47	12,6	25	57	150
0:13:39	47	12,6	25	57	150
0:13:40	47	12,6	25	57	150
0:13:41	47	12,7	25	58	150
0:13:42	47	12,7	25	58	150
0:13:43	47	12,7	25	58	150
0:13:44	47	12,7	25	58	150
0:13:45	47	12,8	25	58	150
0:13:46	47	12,8	25	58	150
0:13:47	47	12,8	25	58	150
0:13:48	47	12,8	25	58	150
0:13:49	47	12,8	25	58	150
0:13:50	47	12,7	25	58	150
0:13:51	47	12,7	25	58	150
0:13:52	47	12,7	25	58	150
0:13:53	47	12,7	25	58	150
0:13:54	47	12,7	25	58	150
0:13:55	47	12,8	25	58	150
0:13:56	47	12,8	25	58	150
0:13:57	47	12,8	25	58	150
0:13:58	47	12,9	25	58	150
0:13:59	47	12,9	25	58	150
0:14:00	47	12,9	25	58	150
0:14:01	47	12,9	25	58	150
0:14:02	47	12,9	25	58	150
0:14:03	47	13,0	25	58	150
0:14:04	47	13,0	25	58	150
0:14:05	47	13,0	25	58	150
0:14:06	47	13,1	25	58	150
0:14:07	47	13,1	25	58	150
0:14:08	47	13,1	25	58	150
0:14:09	48	13,1	25	58	150
0:14:10	48	12,9	25	59	150
0:14:11	48	12,9	25	58	150
0:14:12	48	12,9	25	58	150
0:14:13	48	12,9	25	59	150
0:14:14	48	13,0	25	59	150
0:14:15	48	13,0	25	59	150
0:14:16	48	13,0	25	59	150
0:14:17	48	13,0	25	58	150
0:14:18	48	13,0	25	59	150
0:14:19	48	13,1	25	59	150
0:14:20	48	13,1	25	59	150
0:14:21	48	13,1	25	59	150
0:14:22	48	13,1	25	59	150
0:14:23	48	13,2	25	59	150
0:14:24	48	13,2	25	59	150
0:14:25	48	13,2	25	59	150
0:14:26	48	13,2	25	59	150
0:14:27	48	13,3	25	59	150
0:14:28	48	13,3	25	59	150
0:14:29	48	13,3	25	59	150
0:14:30	48	13,3	25	59	150
0:14:31	48	13,3	25	59	150
0:14:32	48	13,4	25	59	150
0:14:33	48	13,4	25	59	150
0:14:34	48	13,4	25	59	150
0:14:35	48	13,4	25	59	150
0:14:36	48	13,4	25	59	150
0:14:37	48	13,5	25	59	150
0:14:38	48	13,5	25	59	150
0:14:39	48	13,5	25	59	150
0:14:40	48	13,5	25	59	150
0:14:41	48	13,5	25	59	150
0:14:42	49	13,4	25	59	150
0:14:43	49	13,4	25	59	150
0:14:44	49	13,4	25	59	150
0:14:45	49	13,4	25	59	150
0:14:46	49	13,4	25	59	150
0:14:47	49	13,5	25	59	150
0:14:48	49	13,5	25	59	150
0:14:49	49	13,5	25	59	150
0:14:50	49	13,5	25	59	150
0:14:51	49	13,5	25	59	150
0:14:52	49	13,6	25	59	150
0:14:53	49	13,6	25	59	150
0:14:54	49	13,6	25	60	150
0:14:55	49	13,6	25	59	150
0:14:56	49	13,7	25	59	150
0:14:57	49	13,7	25	59	150
0:14:58	49	13,7	25	59	150
0:14:59	49	13,7	25	60	150
0:15:00	49	13,8	25	60	150
0:15:01	49	13,8	25	60	150
0:15:02	49	13,8	25	60	150
0:15:03	49	13,8	25	60	150
0:15:04	49	13,8	24	60	150
0:15:05	49	13,7	24	60	150
0:15:06	49	13,7	24	60	150
0:15:07	49	13,7	24	60	150
0:15:08	49	13,7	24	60	150
0:15:09	49	13,7	24	60	150
0:15:10	49	13,7	24	60	150
0:15:11	49	13,8	24	60	150
0:15:12	49	13,8	24	60	150
0:15:13	49	13,8	24	60	150
0:15:14	49	13,8	24	60	150
0:15:15	49	13,9	24	61	150
0:15:16	49	13,9	24	60	150
0:15:17	50	13,9	24	60	150
0:15:18	50	13,9	24	60	150
0:15:19	50	14,0	24	60	150
0:15:20	50	14,0	24	60	150
0:15:21	50	14,0	24	60	150
0:15:22	50	14,0	24	60	150
0:15:23	50	14,1	24	61	150
0:15:24	50	14,1	24	61	150
0:15:25	50	14,1	24	61	150
0:15:26	50	14,1	24	61	150
0:15:27	50	14,2	24	61	150
0:15:28	50	14,2	24	61	150
0:15:29	50	14,2	24	60	150
0:15:30	50	14,1	24	61	150
0:15:31	50	14,0	24	61	150
0:15:32	50	14,1	24	61	150
0:15:33	50	14,1	24	61	150
0:15:34	50	14,1	24	61	150
0:15:35	50	14,1	24	61	150
0:15:36	50	14,1	24	61	150
0:15:37	50	14,2	24	61	150
0:15:38	50	14,2	24	61	150
0:15:39	50	14,2	24	61	150
0:15:40	50	14,3	24	61	150
0:15:41	50	14,3	24	61	150
0:15:42	50	14,3	24	61	150
0:15:43	50	14,3	24	61	150
0:15:44	50	14,3	24	61	150
0:15:45	50	14,4	24	61	150
0:15:46	50	14,4	24	61	150
0:15:47	50	14,4	24	61	150
0:15:48	50	14,4	24	61	150
0:15:49	50	14,4	24	61	150
0:15:50	50	14,3	24	61	150
0:15:51	50	14,3	24	61	150
0:15:52	50	14,3	24	61	150
0:15:53	51	14,3	24	61	150
0:15:54	51	14,4	24	61	150
0:15:55	51	14,4	24	61	150
0:15:56	51	14,4	24	62	150
0:15:57	51	14,4	24	62	150
0:15:58	51	14,5	24	62	150
0:15:59	51	14,5	24	62	150
0:16:00	51	14,5	24	62	150
0:16:01	51	14,5	24	62	150
0:16:02	51	14,6	24	62	150
0:16:03	51	14,6	24	62	150
0:16:04	51	14,6	24	62	150
0:16:05	51	14,6	24	62	150
0:16:06	51	14,7	24	62	150
0:16:07	51	14,7	24	62	150
0:16:08	51	14,7	23	62	150
0:16:09	51	14,6	23	62	150
0:16:10	51	14,6	23	62	150
0:16:11	51	14,6	23	62	150
0:16:12	51	14,6	23	62	150
0:16:13	51	14,6	23	62	150
0:16:14	51	14,6	23	62	150
0:16:15	51	14,6	23	62	150
0:16:16	51	14,7	23	62	150
0:16:17	51	14,7	23	62	150
0:16:18	51	14,7	23	62	150
0:16:19	51	14,7	23	62	150
0:16:20	51	14,8	23	62	150
0:16:21	51	14,8	23	62	150
0:16:22	51	14,8	23	62	150
0:16:23	51	14,8	23	62	150
0:16:24	51	14,8	23	62	150
0:16:25	52	14,9	23	62	150
0:16:26	52	14,9	23	62	150
0:16:27	52	14,9	23	62	150
0:16:28	52	14,9	23	62	150
0:16:29	52	15,0	23	62	150
0:16:30	52	15,0	23	62	150
0:16:31	52	15,0	23	62	150
0:16:32	52	15,0	23	62	150
0:16:33	52	15,0	23	62	150
0:16:34	52	15,0	23	62	150
0:16:35	52	14,9	23	63	150
0:16:36	52	14,9	23	63	150
0:16:37	52	14,9	23	63	150
0:16:38	52	14,9	23	63	150
0:16:39	52	14,9	23	63	150
0:16:40	52	14,9	23	63	150
0:16:41	52	15,0	23	63	150
0:16:42	52	15,0	23	63	150
0:16:43	52	15,0	23	63	150
0:16:44	52	15,0	23	63	150
0:16:45	52	15,0	23	63	150
0:16:46	52	15,1	23	63	150
0:16:47	52	15,1	23	63	150
0:16:48	52	15,1	23	63	150
0:16:49	52	15,1	23	63	150
0:16:50	52	15,2	23	63	150
0:16:51	52	15,2	23	63	150
0:16:52	52	15,2	23	63	150
0:16:53	52	15,2	23	63	150
0:16:54	52	15,3	23	63	150
0:16:55	52	15,3	23	63	150
0:16:56	52	15,3	23	63	150
0:16:57	52	15,3	23	63	150
0:16:58	52	15,4	23	63	150
0:16:59	52	15,4	23	63	150
0:17:00	53	15,4	23	63	150
0:17:01	53	15,4	23	63	150
0:17:02	53	15,4	23	63	150
0:17:03	53	15,3	23	63	150
0:17:04	53	15,2	23	63	150
0:17:05	53	15,2	23	63	150
0:17:06	53	15,2	23	64	150
0:17:07	53	15,3	23	64	150
0:17:08	53	15,3	23	64	150
0:17:09	53	15,3	23	64	150
0:17:10	53	15,3	23	64	150
0:17:11	53	15,3	23	64	150
0:17:12	53	15,4	23	64	150
0:17:13	53	15,4	23	64	150
0:17:14	53	15,4	23	64	150
0:17:15	53	15,4	23	64	150
0:17:16	53	15,5	23	63	150
0:17:17	53	15,5	23	64	150
0:17:18	53	15,5	23	64	150
0:17:19	53	15,5	23	64	150
0:17:20	53	15,5	23	64	150
0:17:21	53	15,6	23	64	150
0:17:22	53	15,6	23	64	150
0:17:23	53	15,6	23	64	150
0:17:24	53	15,6	23	64	150
0:17:25	53	15,7	23	64	150
0:17:26	53	15,7	23	64	150
0:17:27	53	15,7	23	64	150
0:17:28	53	15,7	23	64	150
0:17:29	53	15,7	23	64	150
0:17:30	53	15,8	23	64	150
0:17:31	53	15,8	23	64	150
0:17:32	53	15,8	23	64	150
0:17:33	53	15,8	23	64	150
0:17:34	53	15,9	23	64	150
0:17:35	54	15,9	23	64	150
0:17:36	54	15,8	23	64	150
0:17:37	54	15,7	23	64	150
0:17:38	54	15,7	23	64	150
0:17:39	54	15,7	23	64	150
0:17:40	54	15,7	23	64	150
0:17:41	54	15,8	23	64	150
0:17:42	54	15,8	23	64	150
0:17:43	54	15,8	23	64	150
0:17:44	54	15,8	23	64	150
0:17:45	54	15,9	23	64	150
0:17:46	54	15,9	23	65	150
0:17:47	54	15,9	23	65	150
0:17:48	54	16,0	23	65	150
0:17:49	54	16,0	23	65	150
0:17:50	54	16,0	23	65	150
0:17:51	54	16,0	23	65	150
0:17:52	54	16,0	23	65	150
0:17:53	54	16,1	23	65	150
0:17:54	54	16,1	23	65	150
0:17:55	54	16,1	23	65	150
0:17:56	54	16,1	23	65	150
0:17:57	54	16,2	23	65	150
0:17:58	54	16,2	23	65	150
0:17:59	54	16,2	23	65	150
0:18:00	54	16,0	23	65	150
0:18:01	54	16,0	23	65	150
0:18:02	54	16,0	23	65	150
0:18:03	54	16,0	23	65	150
0:18:04	54	16,0	23	65	150
0:18:05	54	16,1	23	65	150
0:18:06	54	16,1	23	65	150
0:18:07	54	16,1	23	65	150
0:18:08	54	16,1	23	66	150
0:18:09	54	16,2	23	66	150
0:18:10	54	16,2	23	66	150
0:18:11	55	16,2	23	66	150
0:18:12	55	16,2	23	66	150
0:18:13	55	16,3	23	66	150
0:18:14	55	16,3	23	66	150
0:18:15	55	16,3	23	65	150
0:18:16	55	16,4	23	66	150
0:18:17	55	16,4	23	66	150
0:18:18	55	16,4	23	66	150
0:18:19	55	16,4	23	66	150
0:18:20	55	16,5	23	66	150
0:18:21	55	16,5	23	66	150
0:18:22	55	16,5	23	66	150
0:18:23	55	16,4	23	66	150
0:18:24	55	16,4	23	66	150
0:18:25	55	16,4	23	66	150
0:18:26	55	16,4	23	66	150
0:18:27	55	16,4	23	66	150
0:18:28	55	16,4	23	66	150
0:18:29	55	16,4	23	66	150
0:18:30	55	16,5	23	66	150
0:18:31	55	16,5	23	66	150
0:18:32	55	16,5	23	66	150
0:18:33	55	16,5	23	66	150
0:18:34	55	16,6	23	66	150
0:18:35	55	16,6	23	66	150
0:18:36	55	16,6	23	66	150
0:18:37	55	16,7	23	66	150
0:18:38	55	16,7	23	66	150
0:18:39	55	16,7	23	66	150
0:18:40	55	16,7	23	67	150
0:18:41	55	16,8	23	67	150
0:18:42	55	16,8	23	67	150
0:18:43	55	16,8	23	67	150
0:18:44	55	16,6	23	67	150
0:18:45	55	16,6	23	67	150
0:18:46	55	16,6	23	67	150
0:18:47	56	16,6	23	67	150
0:18:48	56	16,6	23	67	150
0:18:49	56	16,6	23	67	150
0:18:50	56	16,6	23	67	150
0:18:51	56	16,7	23	67	150
0:18:52	56	16,7	23	67	150
0:18:53	56	16,7	23	67	150
0:18:54	56	16,7	23	67	150
0:18:55	56	16,8	23	67	150
0:18:56	56	16,8	23	67	150
0:18:57	56	16,8	23	67	150
0:18:58	56	16,8	23	67	150
0:18:59	56	16,9	23	67	150
0:19:00	56	16,9	23	67	150
0:19:01	56	16,9	23	67	150
0:19:02	56	16,9	23	67	150
0:19:03	56	17,0	23	67	150
0:19:04	56	17,0	23	67	150
0:19:05	56	17,0	23	67	150
0:19:06	56	17,0	23	67	150
0:19:07	56	17,1	23	67	150
0:19:08	56	17,1	23	68	150
0:19:09	56	17,1	23	67	150
0:19:10	56	17,1	23	67	150
0:19:11	56	17,2	23	68	150
0:19:12	56	17,2	23	67	150
0:19:13	56	17,0	23	68	150
0:19:14	56	17,0	23	68	150
0:19:15	56	17,0	23	68	150
0:19:16	56	17,0	22	68	150
0:19:17	56	17,0	22	68	150
0:19:18	56	17,1	22	68	150
0:19:19	56	17,1	22	68	150
0:19:20	56	17,1	22	68	150
0:19:21	57	17,2	22	68	150
0:19:22	57	17,2	22	68	150
0:19:23	57	17,2	22	68	150
0:19:24	57	17,3	22	68	150
0:19:25	57	17,3	22	68	150
0:19:26	57	17,3	22	68	150
0:19:27	57	17,4	22	68	150
0:19:28	57	17,4	22	68	150
0:19:29	57	17,4	22	68	150
0:19:30	57	17,4	22	68	150
0:19:31	57	17,3	22	68	150
0:19:32	57	17,2	22	68	150
0:19:33	57	17,2	22	68	150
0:19:34	57	17,2	22	68	150
0:19:35	57	17,3	22	68	150
0:19:36	57	17,3	22	68	150
0:19:37	57	17,3	22	69	150
0:19:38	57	17,3	22	68	150
0:19:39	57	17,4	22	68	150
0:19:40	57	17,4	22	69	150
0:19:41	57	17,4	22	69	150
0:19:42	57	17,4	22	69	150
0:19:43	57	17,5	22	69	150
0:19:44	57	17,5	22	69	150
0:19:45	57	17,5	22	69	150
0:19:46	57	17,5	22	69	150
0:19:47	57	17,6	22	69	150
0:19:48	57	17,6	22	69	150
0:19:49	57	17,6	22	69	150
0:19:50	57	17,6	22	69	150
0:19:51	57	17,7	22	69	150
0:19:52	57	17,7	22	69	150
0:19:53	57	17,7	22	69	150
0:19:54	57	17,7	22	69	150
0:19:55	58	17,7	22	69	150
0:19:56	58	17,8	22	69	150
0:19:57	58	17,6	22	69	150
0:19:58	58	17,6	22	69	150
0:19:59	58	17,6	22	69	150
0:20:00	58	17,6	22	69	150
0:20:01	58	17,6	22	69	150
0:20:02	58	17,6	22	69	150
0:20:03	58	17,6	22	69	150
0:20:04	58	17,7	22	69	150
0:20:05	58	17,7	22	69	150
0:20:06	58	17,7	22	69	150
0:20:07	58	17,7	22	69	150
0:20:08	58	17,8	22	69	150
0:20:09	58	17,8	22	69	150
0:20:10	58	17,8	22	70	150
0:20:11	58	17,8	22	69	150
0:20:12	58	17,9	22	69	150
0:20:13	58	17,9	22	69	150
0:20:14	58	17,9	22	70	150
0:20:15	58	17,9	22	70	150
0:20:16	58	18,0	22	69	150
0:20:17	58	18,0	22	70	150
0:20:18	58	18,0	22	69	150
0:20:19	58	18,0	22	70	150
0:20:20	58	18,1	22	70	150
0:20:21	58	18,1	22	70	150
0:20:22	58	18,1	22	70	150
0:20:23	58	18,1	22	70	150
0:20:24	58	18,2	22	70	150
0:20:25	58	18,0	22	70	150
0:20:26	58	17,9	22	70	150
0:20:27	58	17,9	22	70	150
0:20:28	58	17,9	22	70	150
0:20:29	59	18,0	22	70	150
0:20:30	59	18,0	22	70	150
0:20:31	59	18,0	22	70	150
0:20:32	59	18,0	22	70	150
0:20:33	59	18,0	22	70	150
0:20:34	59	18,1	22	70	150
0:20:35	59	18,1	22	70	150
0:20:36	59	18,1	22	70	150
0:20:37	59	18,1	22	70	150
0:20:38	59	18,2	22	70	150
0:20:39	59	18,2	22	71	150
0:20:40	59	18,2	22	70	150
0:20:41	59	18,2	22	70	150
0:20:42	59	18,3	22	70	150
0:20:43	59	18,3	22	70	150
0:20:44	59	18,3	22	70	150
0:20:45	59	18,3	22	70	150
0:20:46	59	18,4	22	70	150
0:20:47	59	18,4	22	70	150
0:20:48	59	18,4	22	70	150
0:20:49	59	18,5	22	71	150
0:20:50	59	18,5	22	70	150
0:20:51	59	18,5	22	71	150
0:20:52	59	18,5	22	71	150
0:20:53	59	18,4	22	70	150
0:20:54	59	18,3	22	71	150
0:20:55	59	18,3	22	71	150
0:20:56	59	18,4	22	71	150
0:20:57	59	18,4	22	71	150
0:20:58	59	18,4	22	71	150
0:20:59	59	18,4	22	71	150
0:21:00	59	18,4	22	71	150
0:21:01	59	18,5	22	71	150
0:21:02	59	18,5	22	71	150
0:21:03	59	18,5	22	71	150
0:21:04	60	18,5	22	71	150
0:21:05	60	18,5	22	71	150
0:21:06	60	18,6	22	71	150
0:21:07	60	18,6	22	71	150
0:21:08	60	18,6	22	71	150
0:21:09	60	18,6	22	71	150
0:21:10	60	18,7	22	71	150
0:21:11	60	18,7	22	71	150
0:21:12	60	18,7	22	71	150
0:21:13	60	18,7	22	71	150
0:21:14	60	18,8	22	71	150
0:21:15	60	18,8	22	71	150
0:21:16	60	18,8	22	71	150
0:21:17	60	18,8	22	71	150
0:21:18	60	18,9	22	71	150
0:21:19	60	18,9	22	71	150
0:21:20	60	18,9	22	71	150
0:21:21	60	18,7	22	71	150
0:21:22	60	18,7	22	71	150
0:21:23	60	18,7	22	72	150
0:21:24	60	18,7	22	72	150
0:21:25	60	18,7	22	72	150
0:21:26	60	18,7	22	72	150
0:21:27	60	18,8	22	72	150
0:21:28	60	18,8	22	72	150
0:21:29	60	18,8	22	72	150
0:21:30	60	18,9	22	72	150
0:21:31	60	18,9	22	72	150
0:21:32	60	18,9	22	72	150
0:21:33	60	18,9	22	72	150
0:21:34	60	19,0	22	72	150
0:21:35	60	19,0	22	72	150
0:21:36	60	19,0	22	72	150
0:21:37	60	19,1	22	72	150
0:21:38	60	19,1	22	72	150
0:21:39	61	19,1	22	72	150
0:21:40	61	19,1	22	72	150
0:21:41	61	19,2	22	72	150
0:21:42	61	19,2	22	72	150
0:21:43	61	19,2	22	73	150
0:21:44	61	19,1	22	72	150
0:21:45	61	19,0	22	73	150
0:21:46	61	19,0	22	73	150
0:21:47	61	19,0	22	73	150
0:21:48	61	19,0	22	72	150
0:21:49	61	19,0	22	72	150
0:21:50	61	19,0	22	72	150
0:21:51	61	19,0	22	73	150
0:21:52	61	19,1	22	73	150
0:21:53	61	19,1	22	73	150
0:21:54	61	19,1	22	73	150
0:21:55	61	19,1	22	73	150
0:21:56	61	19,1	22	73	150
0:21:57	61	19,2	22	73	150
0:21:58	61	19,2	22	73	150
0:21:59	61	19,2	22	73	150
0:22:00	61	19,3	22	73	150
0:22:01	61	19,3	22	73	150
0:22:02	61	19,3	22	73	150
0:22:03	61	19,3	22	73	150
0:22:04	61	19,4	22	73	150
0:22:05	61	19,4	22	73	150
0:22:06	61	19,4	22	73	150
0:22:07	61	19,4	22	73	150
0:22:08	61	19,5	22	73	150
0:22:09	61	19,5	22	73	150
0:22:10	61	19,5	22	73	150
0:22:11	61	19,5	22	73	150
0:22:12	62	19,6	22	73	150
0:22:13	62	19,6	22	73	150
0:22:14	62	19,6	22	73	150
0:22:15	62	19,5	22	74	150
0:22:16	62	19,4	22	73	150
0:22:17	62	19,4	22	73	150
0:22:18	62	19,4	22	73	150
0:22:19	62	19,4	22	73	150
0:22:20	62	19,4	22	74	150
0:22:21	62	19,5	22	73	150
0:22:22	62	19,5	22	73	150
0:22:23	62	19,5	22	73	150
0:22:24	62	19,6	22	74	150
0:22:25	62	19,6	22	74	150
0:22:26	62	19,6	22	74	150
0:22:27	62	19,7	22	74	150
0:22:28	62	19,7	22	74	150
0:22:29	62	19,7	22	74	150
0:22:30	62	19,7	22	74	150
0:22:31	62	19,7	22	74	150
0:22:32	62	19,8	22	74	150
0:22:33	62	19,8	22	74	150
0:22:34	62	19,8	22	74	150
0:22:35	62	19,8	22	74	150
0:22:36	62	19,9	22	74	150
0:22:37	62	19,9	22	74	150
0:22:38	62	19,9	22	74	150
0:22:39	62	19,9	22	74	150
0:22:40	62	19,9	22	74	150
0:22:41	62	20,0	22	74	150
0:22:42	62	20,0	22	74	150
0:22:43	62	20,0	22	74	150
0:22:44	62	20,0	22	74	150
0:22:45	62	20,0	22	74	150
0:22:46	62	19,8	22	74	150
0:22:47	63	19,8	22	74	150
0:22:48	63	19,8	22	74	150
0:22:49	63	19,8	22	74	150
0:22:50	63	19,8	22	74	150
0:22:51	63	19,8	22	74	150
0:22:52	63	19,9	22	74	150
0:22:53	63	19,9	22	74	150
0:22:54	63	19,9	22	74	150
0:22:55	63	19,9	22	74	150
0:22:56	63	20,0	22	74	150
0:22:57	63	20,0	22	74	150
0:22:58	63	20,0	22	75	150
0:22:59	63	20,0	22	75	150
0:23:00	63	20,0	22	74	150
0:23:01	63	20,1	22	75	150
0:23:02	63	20,1	22	75	150
0:23:03	63	20,1	22	75	150
0:23:04	63	20,1	22	75	150
0:23:05	63	20,2	22	74	150
0:23:06	63	20,2	22	75	150
0:23:07	63	20,2	22	75	150
0:23:08	63	20,2	22	74	150
0:23:09	63	20,2	22	75	150
0:23:10	63	20,3	22	75	150
0:23:11	63	20,3	22	74	150
0:23:12	63	20,3	22	75	150
0:23:13	63	20,3	22	75	150
0:23:14	63	20,3	22	75	150
0:23:15	63	20,4	22	75	150
0:23:16	63	20,4	22	75	150
0:23:17	63	20,4	22	75	150
0:23:18	63	20,4	22	75	150
0:23:19	63	20,5	22	75	150
0:23:20	63	20,5	22	75	150
0:23:21	64	20,5	22	75	150
0:23:22	64	20,5	22	75	150
0:23:23	64	20,5	22	75	150
0:23:24	64	20,5	22	75	150
0:23:25	64	20,4	22	75	150
0:23:26	64	20,4	22	75	150
0:23:27	64	20,4	22	75	150
0:23:28	64	20,4	22	75	150
0:23:29	64	20,4	22	75	150
0:23:30	64	20,4	22	75	150
0:23:31	64	20,5	22	75	150
0:23:32	64	20,5	22	75	150
0:23:33	64	20,5	22	75	150
0:23:34	64	20,5	22	75	150
0:23:35	64	20,5	22	75	150
0:23:36	64	20,6	22	75	150
0:23:37	64	20,6	22	75	150
0:23:38	64	20,6	22	75	150
0:23:39	64	20,6	22	75	150
0:23:40	64	20,7	22	75	150
0:23:41	64	20,7	22	75	150
0:23:42	64	20,7	22	75	150
0:23:43	64	20,7	22	75	150
0:23:44	64	20,8	22	76	150
0:23:45	64	20,8	22	76	150
0:23:46	64	20,8	22	76	150
0:23:47	64	20,8	22	76	150
0:23:48	64	20,9	22	76	150
0:23:49	64	20,9	22	76	150
0:23:50	64	20,9	22	76	150
0:23:51	64	20,8	22	76	150
0:23:52	64	20,7	22	76	150
0:23:53	64	20,6	22	76	150
0:23:54	64	20,6	22	76	150
0:23:55	64	20,7	22	76	150
0:23:56	64	20,7	22	76	150
0:23:57	65	20,7	22	76	150
0:23:58	65	20,7	22	76	150
0:23:59	65	20,8	22	76	150
0:24:00	65	20,8	22	76	150
0:24:01	65	20,8	22	76	150
0:24:02	65	20,8	22	76	150
0:24:03	65	20,9	22	76	150
0:24:04	65	20,9	22	76	150
0:24:05	65	20,9	22	76	150
0:24:06	65	21,0	22	76	150
0:24:07	65	21,0	22	76	150
0:24:08	65	21,0	22	76	150
0:24:09	65	21,0	22	76	150
0:24:10	65	21,1	22	77	150
0:24:11	65	21,1	22	76	150
0:24:12	65	21,1	22	77	150
0:24:13	65	21,1	22	76	150
0:24:14	65	21,2	22	77	150
0:24:15	65	21,2	22	77	150
0:24:16	65	21,2	22	77	150
0:24:17	65	21,2	22	77	150
0:24:18	65	21,3	22	77	150
0:24:19	65	21,3	22	77	150
0:24:20	65	21,2	22	77	150
0:24:21	65	21,1	22	77	150
0:24:22	65	21,0	22	77	150
0:24:23	65	21,0	22	77	150
0:24:24	65	21,0	22	77	150
0:24:25	65	21,1	22	77	150
0:24:26	65	21,1	22	77	150
0:24:27	65	21,1	22	77	150
0:24:28	65	21,2	22	77	150
0:24:29	65	21,2	22	77	150
0:24:30	65	21,2	22	77	150
0:24:31	65	21,2	22	77	150
0:24:32	65	21,3	22	77	150
0:24:33	65	21,3	22	77	150
0:24:34	66	21,3	22	77	150
0:24:35	66	21,3	22	77	150
0:24:36	66	21,4	22	78	150
0:24:37	66	21,4	22	78	150
0:24:38	66	21,4	22	78	150
0:24:39	66	21,4	22	78	150
0:24:40	66	21,5	22	78	150
0:24:41	66	21,5	22	78	150
0:24:42	66	21,5	22	78	150
0:24:43	66	21,5	22	78	150
0:24:44	66	21,6	22	78	150
0:24:45	66	21,6	22	78	150
0:24:46	66	21,6	22	78	150
0:24:47	66	21,7	22	78	150
0:24:48	66	21,7	22	78	150
0:24:49	66	21,7	22	78	150
0:24:50	66	21,5	22	78	150
0:24:51	66	21,5	22	78	150
0:24:52	66	21,5	22	78	150
0:24:53	66	21,5	22	78	150
0:24:54	66	21,6	22	78	150
0:24:55	66	21,6	22	78	150
0:24:56	66	21,6	22	78	150
0:24:57	66	21,6	22	78	150
0:24:58	66	21,6	22	78	150
0:24:59	66	21,7	22	78	150
0:25:00	66	21,7	22	78	150
0:25:01	66	21,7	22	78	150
0:25:02	66	21,8	22	79	150
0:25:03	66	21,8	22	78	150
0:25:04	66	21,8	22	78	150
0:25:05	66	21,8	22	78	150
0:25:06	66	21,9	22	79	150
0:25:07	66	21,9	22	79	150
0:25:08	67	21,9	22	78	150
0:25:09	67	21,9	22	79	150
0:25:10	67	22,0	22	79	150
0:25:11	67	22,0	22	79	150
0:25:12	67	21,9	22	79	150
0:25:13	67	21,8	22	79	150
0:25:14	67	21,8	22	79	150
