Repository: ProgWizer/parser

File: project-root/data/Data Acquisition/Data Acquisition/2020 year (143)/20-121 (Denis).txt (part 1 of 19)
--Test Summary--
Full Path and File Name	
Instrument Name	7322
Instrument Type	Model 7322 Consistometer - Variable Speed
Instrument Serial Number	
Test Start Date	19.08.2020
Test Start Time	10:05:38
Test Stop Date	19.08.2020
Test Stop Time	17:43:46
Test Length	7:38:08
Final Sample Time Offset	7:38:07
Controller Schedule Name	
Sampling Period	1 second
Comments	P: 45(55)
Information	WellID	
Information	Customer	
Information	EngName	
Information	CementClass	G
Information	CementMfr	Ñóõîé Ëîã
Information	Additives	30%SF+5%Sebs+5%MKU+0.5%FLOSS500+1%FLOSS117+0.3%DPC+0.3%RitonFT
Information	Density	1880
Information	BHCT	120
Information	BHST	
Information	FluidLoss	
Information	JobType	
Calculated Value	Time_30Bc	N/A
Calculated Value	Time_70Bc	N/A
Initial Temperature (°C)	27 °C
Final Temperature (°C)	120 °C
Initial Pressure (MPa)	0,8 MPa
Final Pressure (MPa)	45,2 MPa
Initial Consistency (Bc)	26 Bc
Final Consistency (Bc)	10 Bc
Initial Wall Temperature (°C)	22 °C
Final Wall Temperature (°C)	120 °C
Initial Motor Speed (RPM)	150 RPM
Final Motor Speed (RPM)	150 RPM
--Data--
Time (HH:MM:SS)	Temperature (°C)	Pressure (MPa)	Consistency (Bc)	Wall Temperature (°C)	Motor Speed (RPM)
0:00:00	27	0,8	26	22	150
0:00:01	27	0,8	26	22	150
0:00:02	27	0,8	26	22	150
0:00:03	27	0,8	26	22	150
0:00:04	27	0,8	26	22	150
0:00:05	27	0,8	26	22	150
0:00:06	27	0,8	26	22	150
0:00:07	27	0,8	26	22	150
0:00:08	27	0,8	26	22	150
0:00:09	27	0,8	26	22	150
0:00:10	27	0,8	26	22	150
0:00:11	27	0,9	26	22	150
0:00:12	27	0,9	26	22	150
0:00:13	27	0,9	26	22	150
0:00:14	27	0,9	26	23	150
0:00:15	27	0,9	26	23	150
0:00:16	27	0,9	26	23	150
0:00:17	27	0,9	26	23	150
0:00:18	27	0,9	26	23	150
0:00:19	27	0,9	26	23	150
0:00:20	27	1,0	26	23	150
0:00:21	27	1,0	26	23	150
0:00:22	27	1,0	26	23	150
0:00:23	27	1,0	26	23	150
0:00:24	27	1,0	26	23	150
0:00:25	27	1,1	26	23	150
0:00:26	27	1,1	26	23	150
0:00:27	27	1,1	26	23	150
0:00:28	27	1,1	26	23	150
0:00:29	27	1,1	26	23	150
0:00:30	27	1,1	26	23	150
0:00:31	27	1,1	26	24	150
0:00:32	27	1,2	26	24	150
0:00:33	27	1,2	26	24	150
0:00:34	27	1,2	26	24	150
0:00:35	27	1,2	26	24	150
0:00:36	27	1,2	26	24	150
0:00:37	27	1,2	26	24	150
0:00:38	27	1,3	26	24	150
0:00:39	27	1,4	26	24	150
0:00:40	27	1,4	26	24	150
0:00:41	26	1,4	26	25	150
0:00:42	26	1,4	26	25	150
0:00:43	26	1,5	26	25	150
0:00:44	27	1,5	26	25	150
0:00:45	26	1,5	26	25	150
0:00:46	26	1,5	26	25	150
0:00:47	26	1,5	26	25	150
0:00:48	26	1,5	26	26	150
0:00:49	26	1,6	26	26	150
0:00:50	26	1,6	26	26	150
0:00:51	26	1,6	26	26	150
0:00:52	26	1,6	26	26	150
0:00:53	26	1,7	26	26	150
0:00:54	26	1,7	26	26	150
0:00:55	26	1,7	26	26	150
0:00:56	26	1,7	26	26	150
0:00:57	26	1,7	26	27	150
0:00:58	26	1,8	26	27	150
0:00:59	26	1,8	26	27	150
0:01:00	26	1,8	26	27	150
0:01:01	26	1,9	26	27	150
0:01:02	26	1,9	26	27	150
0:01:03	26	1,9	26	27	150
0:01:04	26	2,0	26	27	150
0:01:05	26	2,0	26	28	150
0:01:06	26	2,0	26	28	150
0:01:07	26	2,0	26	28	150
0:01:08	26	2,1	26	28	150
0:01:09	26	2,1	26	28	150
0:01:10	26	2,2	26	28	150
0:01:11	26	2,2	26	28	150
0:01:12	26	2,2	26	29	150
0:01:13	26	2,3	26	29	150
0:01:14	26	2,3	26	29	150
0:01:15	26	2,3	26	29	150
0:01:16	26	2,4	26	29	150
0:01:17	26	2,4	26	29	150
0:01:18	26	2,5	26	29	150
0:01:19	26	2,5	26	30	150
0:01:20	26	2,6	26	30	150
0:01:21	26	2,6	26	30	150
0:01:22	26	2,6	26	30	150
0:01:23	26	2,7	26	30	150
0:01:24	26	2,7	26	30	150
0:01:25	26	2,8	26	31	150
0:01:26	26	2,8	26	30	150
0:01:27	26	2,9	26	31	150
0:01:28	26	2,9	26	31	150
0:01:29	26	3,0	26	31	150
0:01:30	26	3,0	26	31	150
0:01:31	26	3,1	26	31	150
0:01:32	26	3,0	26	31	150
0:01:33	26	3,0	26	32	150
0:01:34	26	3,0	26	32	150
0:01:35	26	3,1	26	32	150
0:01:36	26	3,1	26	32	150
0:01:37	26	3,1	26	32	150
0:01:38	26	3,1	26	32	150
0:01:39	26	3,1	26	32	150
0:01:40	26	3,2	26	33	150
0:01:41	26	3,2	26	33	150
0:01:42	26	3,1	26	33	150
0:01:43	26	3,2	26	33	150
0:01:44	26	3,2	26	33	150
0:01:45	26	3,2	26	33	150
0:01:46	26	3,2	26	33	150
0:01:47	26	3,2	26	33	150
0:01:48	26	3,2	26	33	150
0:01:49	26	3,3	26	34	150
0:01:50	26	3,3	26	34	150
0:01:51	26	3,3	26	34	150
0:01:52	26	3,3	26	34	150
0:01:53	26	3,3	26	34	150
0:01:54	26	3,3	26	34	150
0:01:55	26	3,3	26	34	150
0:01:56	26	3,3	26	35	150
0:01:57	26	3,4	26	35	150
0:01:58	26	3,4	26	35	150
0:01:59	27	3,4	26	35	150
0:02:00	27	3,4	26	35	150
0:02:01	27	3,4	26	35	150
0:02:02	27	3,5	26	35	150
0:02:03	27	3,5	26	35	150
0:02:04	27	3,4	26	36	150
0:02:05	27	3,4	26	36	150
0:02:06	27	3,5	26	36	150
0:02:07	27	3,5	26	36	150
0:02:08	27	3,5	26	36	150
0:02:09	27	3,5	26	36	150
0:02:10	27	3,5	26	36	150
0:02:11	27	3,6	26	36	150
0:02:12	27	3,6	26	36	150
0:02:13	27	3,6	26	36	150
0:02:14	27	3,6	26	36	150
0:02:15	27	3,6	26	37	150
0:02:16	27	3,6	26	37	150
0:02:17	27	3,7	26	37	150
0:02:18	27	3,6	26	37	150
0:02:19	27	3,6	26	37	150
0:02:20	27	3,6	26	37	150
0:02:21	27	3,7	26	37	150
0:02:22	27	3,7	26	37	150
0:02:23	27	3,7	26	37	150
0:02:24	27	3,7	26	37	150
0:02:25	27	3,7	26	38	150
0:02:26	27	3,7	26	37	150
0:02:27	27	3,8	26	38	150
0:02:28	27	3,8	26	37	150
0:02:29	27	3,7	26	37	150
0:02:30	27	3,8	26	38	150
0:02:31	27	3,8	26	38	150
0:02:32	27	3,8	26	38	150
0:02:33	27	3,9	26	38	150
0:02:34	27	3,8	26	38	150
0:02:35	27	3,8	26	38	150
0:02:36	27	3,8	26	38	150
0:02:37	27	3,9	26	38	150
0:02:38	27	3,9	26	38	150
0:02:39	27	3,9	26	38	150
0:02:40	27	4,0	26	38	150
0:02:41	27	3,9	26	38	150
0:02:42	27	3,9	26	38	150
0:02:43	28	3,9	26	38	150
0:02:44	28	4,0	26	38	150
0:02:45	28	4,0	26	38	150
0:02:46	28	4,0	26	39	150
0:02:47	28	4,0	26	39	150
0:02:48	28	4,0	26	39	150
0:02:49	28	4,0	26	39	150
0:02:50	28	4,0	26	39	150
0:02:51	28	4,1	26	39	150
0:02:52	28	4,1	26	39	150
0:02:53	28	4,1	26	39	150
0:02:54	28	4,1	26	39	150
0:02:55	28	4,1	26	39	150
0:02:56	28	4,1	26	39	150
0:02:57	28	4,1	26	39	150
0:02:58	28	4,2	26	39	150
0:02:59	28	4,2	26	39	150
0:03:00	28	4,2	26	39	150
0:03:01	28	4,2	26	39	150
0:03:02	28	4,2	26	39	150
0:03:03	28	4,2	26	39	150
0:03:04	28	4,2	26	39	150
0:03:05	28	4,2	26	39	150
0:03:06	28	4,3	26	39	150
0:03:07	28	4,3	26	39	150
0:03:08	28	4,3	26	39	150
0:03:09	28	4,3	26	39	150
0:03:10	28	4,3	26	39	150
0:03:11	28	4,3	26	39	150
0:03:12	28	4,3	26	39	150
0:03:13	28	4,3	26	39	150
0:03:14	28	4,4	26	40	150
0:03:15	29	4,4	26	39	150
0:03:16	29	4,4	26	39	150
0:03:17	29	4,4	26	39	150
0:03:18	29	4,4	26	39	150
0:03:19	29	4,5	26	40	150
0:03:20	29	4,5	26	39	150
0:03:21	29	4,4	26	40	150
0:03:22	29	4,4	26	40	150
0:03:23	29	4,4	26	39	150
0:03:24	29	4,5	26	40	150
0:03:25	29	4,5	26	40	150
0:03:26	29	4,5	26	40	150
0:03:27	29	4,5	26	40	150
0:03:28	29	4,5	26	40	150
0:03:29	29	4,6	26	40	150
0:03:30	29	4,6	26	40	150
0:03:31	29	4,6	26	40	150
0:03:32	29	4,6	26	40	150
0:03:33	29	4,6	26	40	150
0:03:34	29	4,7	26	40	150
0:03:35	29	4,7	26	40	150
0:03:36	29	4,6	26	40	150
0:03:37	29	4,6	26	40	150
0:03:38	29	4,7	26	40	150
0:03:39	29	4,7	26	40	150
0:03:40	29	4,7	26	40	150
0:03:41	29	4,7	26	40	150
0:03:42	29	4,7	26	40	150
0:03:43	29	4,7	26	40	150
0:03:44	29	4,8	26	40	150
0:03:45	29	4,8	26	40	150
0:03:46	30	4,8	26	40	150
0:03:47	30	4,8	26	40	150
0:03:48	30	4,8	26	40	150
0:03:49	30	4,8	26	40	150
0:03:50	30	4,9	26	40	150
0:03:51	30	4,9	26	40	150
0:03:52	30	4,9	26	40	150
0:03:53	30	4,9	26	40	150
0:03:54	30	4,9	26	40	150
0:03:55	30	4,9	26	40	150
0:03:56	30	4,9	26	40	150
0:03:57	30	4,9	26	40	150
0:03:58	30	4,9	26	40	150
0:03:59	30	4,9	26	40	150
0:04:00	30	5,0	26	40	150
0:04:01	30	5,0	26	40	150
0:04:02	30	5,0	26	40	150
0:04:03	30	5,0	26	41	150
0:04:04	30	5,0	26	41	150
0:04:05	30	5,1	26	41	150
0:04:06	30	5,1	26	41	150
0:04:07	30	5,1	26	41	150
0:04:08	30	5,1	26	41	150
0:04:09	30	5,1	26	41	150
0:04:10	30	5,1	26	41	150
0:04:11	30	5,1	26	41	150
0:04:12	30	5,1	26	41	150
0:04:13	30	5,1	26	41	150
0:04:14	30	5,1	26	41	150
0:04:15	30	5,2	26	41	150
0:04:16	30	5,2	26	41	150
0:04:17	30	5,2	26	41	150
0:04:18	31	5,2	26	41	150
0:04:19	31	5,3	26	41	150
0:04:20	31	5,3	26	41	150
0:04:21	31	5,3	26	41	150
0:04:22	31	5,3	26	41	150
0:04:23	31	5,3	26	41	150
0:04:24	31	5,3	26	41	150
0:04:25	31	5,3	26	41	150
0:04:26	31	5,3	26	41	150
0:04:27	31	5,3	26	41	150
0:04:28	31	5,4	26	41	150
0:04:29	31	5,4	26	41	150
0:04:30	31	5,4	26	41	150
0:04:31	31	5,4	26	41	150
0:04:32	31	5,4	26	41	150
0:04:33	31	5,4	26	41	150
0:04:34	31	5,4	26	42	150
0:04:35	31	5,4	26	41	150
0:04:36	31	5,4	26	42	150
0:04:37	31	5,4	26	41	150
0:04:38	31	5,5	26	42	150
0:04:39	31	5,5	26	42	150
0:04:40	31	5,5	26	42	150
0:04:41	31	5,5	26	42	150
0:04:42	31	5,5	26	42	150
0:04:43	31	5,6	26	42	150
0:04:44	31	5,6	26	42	150
0:04:45	31	5,6	26	42	150
0:04:46	31	5,6	26	42	150
0:04:47	31	5,6	26	42	150
0:04:48	31	5,6	26	42	150
0:04:49	31	5,6	26	42	150
0:04:50	32	5,6	26	42	150
0:04:51	32	5,6	26	42	150
0:04:52	32	5,7	26	42	150
0:04:53	32	5,7	26	42	150
0:04:54	32	5,7	26	42	150
0:04:55	32	5,7	26	42	150
0:04:56	32	5,8	26	42	150
0:04:57	32	5,8	26	43	150
0:04:58	32	5,8	26	43	150
0:04:59	32	5,7	26	43	150
0:05:00	32	5,7	26	43	150
0:05:01	32	5,8	26	43	150
0:05:02	32	5,8	26	43	150
0:05:03	32	5,8	26	43	150
0:05:04	32	5,8	26	43	150
0:05:05	32	5,8	26	43	150
0:05:06	32	5,9	26	43	150
0:05:07	32	5,9	26	43	150
0:05:08	32	5,9	26	43	150
0:05:09	32	5,9	26	43	150
0:05:10	32	6,0	26	43	150
0:05:11	32	5,9	26	43	150
0:05:12	32	5,9	26	43	150
0:05:13	32	5,9	26	43	150
0:05:14	32	5,9	26	43	150
0:05:15	32	6,0	26	43	150
0:05:16	32	6,0	26	43	150
0:05:17	32	6,0	26	43	150
0:05:18	32	6,0	26	43	150
0:05:19	32	6,0	26	43	150
0:05:20	32	6,1	26	43	150
0:05:21	32	6,1	26	43	150
0:05:22	33	6,1	26	43	150
0:05:23	33	6,1	26	43	150
0:05:24	33	6,1	26	43	150
0:05:25	33	6,1	26	43	150
0:05:26	33	6,1	26	43	150
0:05:27	33	6,1	26	43	150
0:05:28	33	6,1	26	43	150
0:05:29	33	6,1	26	43	150
0:05:30	33	6,2	26	44	150
0:05:31	33	6,2	26	43	150
0:05:32	33	6,2	26	44	150
0:05:33	33	6,2	26	44	150
0:05:34	33	6,3	26	44	150
0:05:35	33	6,3	26	44	150
0:05:36	33	6,3	26	44	150
0:05:37	33	6,3	26	44	150
0:05:38	33	6,3	26	44	150
0:05:39	33	6,3	26	44	150
0:05:40	33	6,3	26	44	150
0:05:41	33	6,3	26	44	150
0:05:42	33	6,3	26	44	150
0:05:43	33	6,3	26	44	150
0:05:44	33	6,4	26	44	150
0:05:45	33	6,4	26	44	150
0:05:46	33	6,4	26	44	150
0:05:47	33	6,4	26	44	150
0:05:48	33	6,5	26	44	150
0:05:49	33	6,5	26	44	150
0:05:50	33	6,5	26	44	150
0:05:51	33	6,4	26	44	150
0:05:52	33	6,4	26	44	150
0:05:53	33	6,4	26	44	150
0:05:54	34	6,5	26	44	150
0:05:55	34	6,5	26	44	150
0:05:56	34	6,5	26	45	150
0:05:57	34	6,5	26	44	150
0:05:58	34	6,5	26	45	150
0:05:59	34	6,6	26	44	150
0:06:00	34	6,6	26	44	150
0:06:01	34	6,6	26	44	150
0:06:02	34	6,6	26	45	150
0:06:03	34	6,7	26	45	150
0:06:04	34	6,7	26	44	150
0:06:05	34	6,6	26	44	150
0:06:06	34	6,6	26	45	150
0:06:07	34	6,6	26	45	150
0:06:08	34	6,6	26	45	150
0:06:09	34	6,6	26	45	150
0:06:10	34	6,7	26	45	150
0:06:11	34	6,7	26	45	150
0:06:12	34	6,7	26	45	150
0:06:13	34	6,7	26	45	150
0:06:14	34	6,8	26	45	150
0:06:15	34	6,8	26	45	150
0:06:16	34	6,8	26	45	150
0:06:17	34	6,8	26	45	150
0:06:18	34	6,8	26	45	150
0:06:19	34	6,9	26	45	150
0:06:20	34	6,9	26	45	150
0:06:21	34	6,9	26	45	150
0:06:22	34	6,9	26	45	150
0:06:23	34	6,9	26	45	150
0:06:24	34	6,9	26	45	150
0:06:25	35	6,9	26	45	150
0:06:26	35	6,9	26	45	150
0:06:27	35	6,9	26	45	150
0:06:28	35	6,9	26	45	150
0:06:29	35	7,0	26	45	150
0:06:30	35	7,0	26	45	150
0:06:31	35	7,0	26	45	150
0:06:32	35	7,0	26	46	150
0:06:33	35	7,0	26	46	150
0:06:34	35	7,1	26	46	150
0:06:35	35	7,1	26	46	150
0:06:36	35	7,1	26	46	150
0:06:37	35	7,1	26	46	150
0:06:38	35	7,0	26	46	150
0:06:39	35	7,0	26	46	150
0:06:40	35	7,1	26	46	150
0:06:41	35	7,1	26	46	150
0:06:42	35	7,1	26	46	150
0:06:43	35	7,1	26	46	150
0:06:44	35	7,2	26	46	150
0:06:45	35	7,2	26	46	150
0:06:46	35	7,2	26	46	150
0:06:47	35	7,2	26	46	150
0:06:48	35	7,2	26	46	150
0:06:49	35	7,3	26	46	150
0:06:50	35	7,3	26	46	150
0:06:51	35	7,3	26	46	150
0:06:52	35	7,3	26	46	150
0:06:53	35	7,3	26	46	150
0:06:54	35	7,3	26	46	150
0:06:55	35	7,3	26	46	150
0:06:56	35	7,3	26	46	150
0:06:57	35	7,3	26	46	150
0:06:58	36	7,3	26	46	150
0:06:59	36	7,4	26	47	150
0:07:00	36	7,4	26	47	150
0:07:01	36	7,4	26	47	150
0:07:02	36	7,5	26	47	150
0:07:03	36	7,4	26	47	150
0:07:04	36	7,4	26	47	150
0:07:05	36	7,4	26	47	150
0:07:06	36	7,4	26	47	150
0:07:07	36	7,4	26	47	150
0:07:08	36	7,4	26	47	150
0:07:09	36	7,5	26	47	150
0:07:10	36	7,5	26	47	150
0:07:11	36	7,5	26	47	150
0:07:12	36	7,5	26	47	150
0:07:13	36	7,6	26	47	150
0:07:14	36	7,6	26	47	150
0:07:15	36	7,6	26	47	150
0:07:16	36	7,6	26	47	150
0:07:17	36	7,6	26	47	150
0:07:18	36	7,7	26	47	150
0:07:19	36	7,7	26	47	150
0:07:20	36	7,6	26	47	150
0:07:21	36	7,6	26	47	150
0:07:22	36	7,6	26	47	150
0:07:23	36	7,6	26	47	150
0:07:24	36	7,6	26	47	150
0:07:25	36	7,7	26	47	150
0:07:26	36	7,7	26	47	150
0:07:27	36	7,7	26	47	150
0:07:28	36	7,7	26	48	150
0:07:29	36	7,7	26	48	150
0:07:30	37	7,8	26	48	150
0:07:31	37	7,8	26	47	150
0:07:32	37	7,8	26	47	150
0:07:33	37	7,8	26	47	150
0:07:34	37	7,8	26	48	150
0:07:35	37	7,9	26	47	150
0:07:36	37	7,9	26	47	150
0:07:37	37	7,9	26	47	150
0:07:38	37	7,9	26	48	150
0:07:39	37	8,0	26	48	150
0:07:40	37	7,9	26	48	150
0:07:41	37	7,9	26	48	150
0:07:42	37	7,9	26	48	150
0:07:43	37	7,9	26	48	150
0:07:44	37	7,9	26	48	150
0:07:45	37	8,0	26	48	150
0:07:46	37	8,0	26	48	150
0:07:47	37	8,0	26	48	150
0:07:48	37	8,0	26	48	150
0:07:49	37	8,1	26	48	150
0:07:50	37	8,1	26	48	150
0:07:51	37	8,1	26	48	150
0:07:52	37	8,1	26	48	150
0:07:53	37	8,0	26	48	150
0:07:54	37	8,0	26	48	150
0:07:55	37	8,0	26	48	150
0:07:56	37	8,0	26	48	150
0:07:57	37	8,1	26	48	150
0:07:58	37	8,1	26	48	150
0:07:59	37	8,1	26	48	150
0:08:00	37	8,1	26	48	150
0:08:01	37	8,2	26	49	150
0:08:02	38	8,2	26	49	150
0:08:03	38	8,2	26	49	150
0:08:04	38	8,2	26	49	150
0:08:05	38	8,3	26	49	150
0:08:06	38	8,3	26	48	150
0:08:07	38	8,3	26	49	150
0:08:08	38	8,3	26	49	150
0:08:09	38	8,4	26	49	150
0:08:10	38	8,3	26	49	150
0:08:11	38	8,3	26	49	150
0:08:12	38	8,3	26	49	150
0:08:13	38	8,3	26	49	150
0:08:14	38	8,3	26	49	150
0:08:15	38	8,3	26	49	150
0:08:16	38	8,3	26	49	150
0:08:17	38	8,4	26	49	150
0:08:18	38	8,4	26	49	150
0:08:19	38	8,4	26	49	150
0:08:20	38	8,4	26	49	150
0:08:21	38	8,5	26	49	150
0:08:22	38	8,5	26	49	150
0:08:23	38	8,5	26	49	150
0:08:24	38	8,5	26	49	150
0:08:25	38	8,5	26	49	150
0:08:26	38	8,6	26	49	150
0:08:27	38	8,6	26	49	150
0:08:28	38	8,6	26	49	150
0:08:29	38	8,6	26	49	150
0:08:30	38	8,6	26	49	150
0:08:31	38	8,6	26	49	150
0:08:32	38	8,6	26	49	150
0:08:33	38	8,6	26	49	150
0:08:34	39	8,6	26	49	150
0:08:35	39	8,6	26	49	150
0:08:36	39	8,6	26	49	150
0:08:37	39	8,6	26	49	150
0:08:38	39	8,7	26	49	150
0:08:39	39	8,7	26	49	150
0:08:40	39	8,7	26	49	150
0:08:41	39	8,7	26	49	150
0:08:42	39	8,7	26	49	150
0:08:43	39	8,8	26	49	150
0:08:44	39	8,8	26	49	150
0:08:45	39	8,8	26	49	150
0:08:46	39	8,8	26	49	150
0:08:47	39	8,8	26	49	150
0:08:48	39	8,9	26	49	150
0:08:49	39	8,9	26	49	150
0:08:50	39	8,9	26	50	150
0:08:51	39	8,9	26	50	150
0:08:52	39	8,8	26	50	150
0:08:53	39	8,8	26	50	150
0:08:54	39	8,9	26	50	150
0:08:55	39	8,9	26	50	150
0:08:56	39	8,9	26	50	150
0:08:57	39	8,9	26	50	150
0:08:58	39	8,9	26	50	150
0:08:59	39	9,0	26	50	150
0:09:00	39	9,0	26	50	150
0:09:01	39	9,0	26	50	150
0:09:02	39	9,0	26	50	150
0:09:03	39	9,0	26	50	150
0:09:04	39	9,1	26	50	150
0:09:05	39	9,1	26	50	150
0:09:06	39	9,1	26	50	150
0:09:07	40	9,1	26	50	150
0:09:08	40	9,1	26	50	150
0:09:09	40	9,1	26	50	150
0:09:10	40	9,1	26	50	150
0:09:11	40	9,1	26	50	150
0:09:12	40	9,1	26	50	150
0:09:13	40	9,1	26	50	150
0:09:14	40	9,1	26	50	150
0:09:15	40	9,1	26	50	150
0:09:16	40	9,2	26	50	150
0:09:17	40	9,2	26	50	150
0:09:18	40	9,2	26	51	150
0:09:19	40	9,2	26	50	150
0:09:20	40	9,3	26	50	150
0:09:21	40	9,3	26	50	150
0:09:22	40	9,3	26	50	150
0:09:23	40	9,3	26	51	150
0:09:24	40	9,3	26	50	150
0:09:25	40	9,4	26	51	150
0:09:26	40	9,4	26	51	150
0:09:27	40	9,3	26	51	150
0:09:28	40	9,3	26	51	150
0:09:29	40	9,3	26	51	150
0:09:30	40	9,3	26	51	150
0:09:31	40	9,3	26	51	150
0:09:32	40	9,3	26	51	150
0:09:33	40	9,3	26	51	150
0:09:34	40	9,3	26	51	150
0:09:35	40	9,4	26	51	150
0:09:36	40	9,4	26	51	150
0:09:37	40	9,4	26	51	150
0:09:38	40	9,4	26	51	150
0:09:39	40	9,5	26	51	150
0:09:40	40	9,5	26	51	150
0:09:41	40	9,5	26	51	150
0:09:42	41	9,5	26	51	150
0:09:43	41	9,6	26	51	150
0:09:44	41	9,6	26	51	150
0:09:45	41	9,6	26	51	150
0:09:46	41	9,6	26	51	150
0:09:47	41	9,7	26	51	150
0:09:48	41	9,7	26	51	150
0:09:49	41	9,6	26	52	150
0:09:50	41	9,6	26	51	150
0:09:51	41	9,6	26	51	150
0:09:52	41	9,6	26	51	150
0:09:53	41	9,6	26	51	150
0:09:54	41	9,7	26	51	150
0:09:55	41	9,7	26	52	150
0:09:56	41	9,7	26	52	150
0:09:57	41	9,8	26	52	150
0:09:58	41	9,8	26	52	150
0:09:59	41	9,8	25	52	150
0:10:00	41	9,8	25	52	150
0:10:01	41	9,8	25	52	150
0:10:02	41	9,9	25	52	150
0:10:03	41	9,8	25	52	150
0:10:04	41	9,8	25	52	150
0:10:05	41	9,8	25	52	150
0:10:06	41	9,8	25	52	150
0:10:07	41	9,8	25	52	150
0:10:08	41	9,8	25	52	150
0:10:09	41	9,8	25	52	150
0:10:10	41	9,9	25	52	150
0:10:11	41	9,9	25	52	150
0:10:12	41	9,9	25	52	150
0:10:13	41	9,9	25	52	150
0:10:14	41	10,0	25	52	150
0:10:15	41	10,0	25	52	150
0:10:16	42	10,0	25	53	150
0:10:17	42	10,1	25	52	150
0:10:18	42	10,1	25	52	150
0:10:19	42	10,1	25	52	150
0:10:20	42	10,0	25	52	150
0:10:21	42	10,0	25	52	150
0:10:22	42	10,0	25	52	150
0:10:23	42	10,0	25	52	150
0:10:24	42	10,1	25	52	150
0:10:25	42	10,1	25	53	150
0:10:26	42	10,1	25	53	150
0:10:27	42	10,2	25	53	150
0:10:28	42	10,2	25	53	150
0:10:29	42	10,2	25	53	150
0:10:30	42	10,2	25	53	150
0:10:31	42	10,1	25	53	150
0:10:32	42	10,1	25	53	150
0:10:33	42	10,2	25	53	150
0:10:34	42	10,2	25	53	150
0:10:35	42	10,2	25	53	150
0:10:36	42	10,2	25	53	150
0:10:37	42	10,3	25	53	150
0:10:38	42	10,3	25	53	150
0:10:39	42	10,3	25	53	150
0:10:40	42	10,4	25	54	150
0:10:41	42	10,4	25	54	150
0:10:42	42	10,4	25	54	150
0:10:43	42	10,3	25	54	150
0:10:44	42	10,3	25	54	150
0:10:45	42	10,3	25	54	150
0:10:46	42	10,3	25	54	150
0:10:47	42	10,4	25	54	150
0:10:48	42	10,4	25	54	150
0:10:49	42	10,4	25	54	150
0:10:50	42	10,4	25	54	150
0:10:51	43	10,5	25	54	150
0:10:52	43	10,5	25	54	150
0:10:53	43	10,5	25	54	150
0:10:54	43	10,5	25	54	150
0:10:55	43	10,6	25	54	150
0:10:56	43	10,6	25	54	150
0:10:57	43	10,6	25	54	150
0:10:58	43	10,5	25	54	150
0:10:59	43	10,5	25	54	150
0:11:00	43	10,5	25	54	150
0:11:01	43	10,5	25	54	150
0:11:02	43	10,5	25	54	150
0:11:03	43	10,5	25	54	150
0:11:04	43	10,6	25	54	150
0:11:05	43	10,6	25	54	150
0:11:06	43	10,6	25	54	150
0:11:07	43	10,6	25	54	150
0:11:08	43	10,7	25	54	150
0:11:09	43	10,7	25	54	150
0:11:10	43	10,7	25	54	150
0:11:11	43	10,7	25	54	150
0:11:12	43	10,7	25	54	150
0:11:13	43	10,8	25	54	150
0:11:14	43	10,8	25	54	150
0:11:15	43	10,8	25	54	150
0:11:16	43	10,8	25	54	150
0:11:17	43	10,9	25	54	150
0:11:18	43	10,9	25	54	150
0:11:19	43	10,9	25	54	150
0:11:20	43	10,9	25	55	150
0:11:21	43	10,9	25	55	150
0:11:22	43	10,8	25	55	150
0:11:23	44	10,8	25	55	150
0:11:24	44	10,8	25	55	150
0:11:25	44	10,8	25	55	150
0:11:26	44	10,9	25	55	150
0:11:27	44	10,9	25	55	150
0:11:28	44	10,9	25	54	150
0:11:29	44	10,9	25	55	150
0:11:30	44	11,0	25	55	150
0:11:31	44	11,0	25	55	150
0:11:32	44	11,0	25	55	150
0:11:33	44	11,0	25	55	150
0:11:34	44	11,1	25	55	150
0:11:35	44	11,1	25	55	150
0:11:36	44	11,1	25	55	150
0:11:37	44	11,1	25	55	150
0:11:38	44	11,2	25	55	150
0:11:39	44	11,1	25	55	150
0:11:40	44	11,1	25	55	150
0:11:41	44	11,1	25	55	150
0:11:42	44	11,1	25	55	150
0:11:43	44	11,1	25	55	150
0:11:44	44	11,1	25	55	150
0:11:45	44	11,2	25	55	150
0:11:46	44	11,2	25	55	150
0:11:47	44	11,2	25	55	150
0:11:48	44	11,2	25	55	150
0:11:49	44	11,2	25	55	150
0:11:50	44	11,3	25	55	150
0:11:51	44	11,3	25	55	150
0:11:52	44	11,3	25	55	150
0:11:53	44	11,3	25	55	150
0:11:54	44	11,3	25	55	150
0:11:55	45	11,4	25	55	150
0:11:56	45	11,4	25	55	150
0:11:57	45	11,4	25	55	150
0:11:58	45	11,4	25	55	150
0:11:59	45	11,4	25	55	150
0:12:00	45	11,4	25	55	150
0:12:01	45	11,3	25	55	150
0:12:02	45	11,3	25	55	150
0:12:03	45	11,3	25	56	150
0:12:04	45	11,3	25	56	150
0:12:05	45	11,4	25	56	150
0:12:06	45	11,4	25	56	150
0:12:07	45	11,4	25	56	150
0:12:08	45	11,4	25	56	150
0:12:09	45	11,4	25	56	150
0:12:10	45	11,5	25	56	150
0:12:11	45	11,5	25	56	150
0:12:12	45	11,5	25	56	150
0:12:13	45	11,5	25	56	150
0:12:14	45	11,5	25	56	150
0:12:15	45	11,5	25	56	150
0:12:16	45	11,6	25	56	150
0:12:17	45	11,6	25	56	150
0:12:18	45	11,6	25	56	150
0:12:19	45	11,6	25	56	150
0:12:20	45	11,6	25	56	150
0:12:21	45	11,7	25	56	150
0:12:22	45	11,7	25	56	150
0:12:23	45	11,7	25	56	150
0:12:24	45	11,7	25	56	150
0:12:25	45	11,7	25	56	150
0:12:26	45	11,8	25	56	150
0:12:27	46	11,8	25	56	150
0:12:28	46	11,8	25	56	150
0:12:29	46	11,8	25	56	150
0:12:30	46	11,8	25	56	150
0:12:31	46	11,8	25	56	150
0:12:32	46	11,9	25	56	150
0:12:33	46	11,9	25	56	150
0:12:34	46	11,9	25	56	150
0:12:35	46	11,9	25	56	150
0:12:36	46	11,9	25	56	150
0:12:37	46	11,9	25	56	150
0:12:38	46	12,0	25	56	150
0:12:39	46	11,9	25	56	150
0:12:40	46	11,9	25	56	150
0:12:41	46	11,9	25	56	150
0:12:42	46	11,9	25	56	150
0:12:43	46	11,9	25	56	150
0:12:44	46	11,9	25	56	150
0:12:45	46	11,9	25	56	150
0:12:46	46	12,0	25	56	150
0:12:47	46	12,0	25	56	150
0:12:48	46	12,0	25	57	150
0:12:49	46	12,0	25	57	150
0:12:50	46	12,1	25	57	150
0:12:51	46	12,1	25	57	150
0:12:52	46	12,1	25	57	150
0:12:53	46	12,1	25	57	150
0:12:54	46	12,2	25	57	150
0:12:55	46	12,2	25	57	150
0:12:56	46	12,2	25	57	150
0:12:57	46	12,1	25	57	150
0:12:58	46	12,1	25	57	150
0:12:59	46	12,1	25	57	150
0:13:00	46	12,1	25	57	150
0:13:01	46	12,1	25	57	150
0:13:02	47	12,1	25	57	150
0:13:03	47	12,1	25	57	150
0:13:04	47	12,2	25	57	150
0:13:05	47	12,2	25	57	150
0:13:06	47	12,2	25	57	150
0:13:07	47	12,2	25	57	150
0:13:08	47	12,3	25	57	150
0:13:09	47	12,3	25	57	150
0:13:10	47	12,3	25	57	150
0:13:11	47	12,3	25	57	150
0:13:12	47	12,4	25	57	150
0:13:13	47	12,4	25	58	150
0:13:14	47	12,4	25	57	150
0:13:15	47	12,4	25	57	150
0:13:16	47	12,4	25	57	150
0:13:17	47	12,5	25	57	150
0:13:18	47	12,5	25	57	150
0:13:19	47	12,5	25	57	150
0:13:20	47	12,5	25	57	150
0:13:21	47	12,5	25	58	150
0:13:22	47	12,5	25	58	150
0:13:23	47	12,6	25	57	150
0:13:24	47	12,5	25	58	150
0:13:25	47	12,5	25	57	150
0:13:26	47	12,5	25	58	150
0:13:27	47	12,5	25	58	150
0:13:28	47	12,5	25	58	150
0:13:29	47	12,5	25	58	150
0:13:30	47	12,6	25	58	150
0:13:31	47	12,6	25	58	150
0:13:32	47	12,6	25	58	150
0:13:33	47	12,6	25	58	150
0:13:34	47	12,7	25	58	150
0:13:35	48	12,7	25	58	150
0:13:36	48	12,7	25	58	150
0:13:37	48	12,7	25	58	150
0:13:38	48	12,7	25	58	150
0:13:39	48	12,8	25	58	150
0:13:40	48	12,8	25	58	150
0:13:41	48	12,8	25	58	150
0:13:42	48	12,8	25	58	150
0:13:43	48	12,8	25	58	150
0:13:44	48	12,7	25	58	150
0:13:45	48	12,7	25	58	150
0:13:46	48	12,7	25	58	150
0:13:47	48	12,7	25	58	150
0:13:48	48	12,7	25	58	150
0:13:49	48	12,8	25	58	150
0:13:50	48	12,8	25	58	150
0:13:51	48	12,8	25	58	150
0:13:52	48	12,8	25	58	150
0:13:53	48	12,8	25	58	150
0:13:54	48	12,9	25	58	150
0:13:55	48	12,9	25	58	150
0:13:56	48	12,9	25	58	150
0:13:57	48	12,9	25	58	150
0:13:58	48	12,9	25	58	150
0:13:59	48	12,9	25	58	150
0:14:00	48	13,0	25	58	150
0:14:01	48	13,0	25	58	150
0:14:02	48	13,0	25	58	150
0:14:03	48	13,0	25	58	150
0:14:04	48	13,0	25	58	150
0:14:05	48	13,0	25	58	150
0:14:06	48	13,1	25	58	150
0:14:07	48	13,1	25	58	150
0:14:08	48	13,1	25	58	150
0:14:09	49	13,1	25	58	150
0:14:10	49	13,1	25	58	150
0:14:11	49	13,2	25	58	150
0:14:12	49	13,2	25	58	150
0:14:13	49	13,2	25	58	150
0:14:14	49	13,2	25	58	150
0:14:15	49	13,2	25	58	150
0:14:16	49	13,3	25	59	150
0:14:17	49	13,3	25	59	150
0:14:18	49	13,3	25	59	150
0:14:19	49	13,3	25	59	150
0:14:20	49	13,3	25	59	150
0:14:21	49	13,3	25	59	150
0:14:22	49	13,4	25	59	150
0:14:23	49	13,3	25	59	150
0:14:24	49	13,2	25	59	150
0:14:25	49	13,2	25	59	150
0:14:26	49	13,3	25	59	150
0:14:27	49	13,3	25	59	150
0:14:28	49	13,3	25	59	150
0:14:29	49	13,3	25	59	150
0:14:30	49	13,3	25	59	150
0:14:31	49	13,3	25	59	150
0:14:32	49	13,4	25	59	150
0:14:33	49	13,4	25	59	150
0:14:34	49	13,4	25	59	150
0:14:35	49	13,4	25	59	150
0:14:36	49	13,5	25	59	150
0:14:37	49	13,5	25	59	150
0:14:38	49	13,5	25	59	150
0:14:39	49	13,5	25	59	150
0:14:40	49	13,5	25	59	150
0:14:41	49	13,6	25	59	150
0:14:42	49	13,6	25	59	150
0:14:43	49	13,6	25	59	150
0:14:44	50	13,6	25	59	150
0:14:45	50	13,6	25	59	150
0:14:46	50	13,7	25	59	150
0:14:47	50	13,7	25	59	150
0:14:48	50	13,7	25	59	150
0:14:49	50	13,7	25	59	150
0:14:50	50	13,6	25	59	150
0:14:51	50	13,6	25	59	150
0:14:52	50	13,6	25	59	150
0:14:53	50	13,6	25	59	150
0:14:54	50	13,6	25	59	150
0:14:55	50	13,7	25	59	150
0:14:56	50	13,7	25	60	150
0:14:57	50	13,7	25	60	150
0:14:58	50	13,7	25	60	150
0:14:59	50	13,8	25	60	150
0:15:00	50	13,8	25	60	150
0:15:01	50	13,8	25	60	150
0:15:02	50	13,8	25	60	150
0:15:03	50	13,9	25	60	150
0:15:04	50	13,9	25	60	150
0:15:05	50	13,9	25	60	150
0:15:06	50	13,9	25	60	150
0:15:07	50	14,0	25	60	150
0:15:08	50	13,9	25	60	150
0:15:09	50	13,9	25	60	150
0:15:10	50	13,9	25	60	150
0:15:11	50	13,9	25	60	150
0:15:12	50	13,9	25	60	150
0:15:13	50	13,9	25	60	150
0:15:14	50	13,9	25	60	150
0:15:15	50	14,0	25	60	150
0:15:16	50	14,0	25	60	150
0:15:17	50	14,0	25	60	150
0:15:18	50	14,0	25	60	150
0:15:19	50	14,0	25	60	150
0:15:20	51	14,1	25	60	150
0:15:21	51	14,1	25	60	150
0:15:22	51	14,1	25	60	150
0:15:23	51	14,1	25	61	150
0:15:24	51	14,2	25	61	150
0:15:25	51	14,2	24	60	150
0:15:26	51	14,2	24	61	150
0:15:27	51	14,2	24	60	150
0:15:28	51	14,2	24	61	150
0:15:29	51	14,1	24	60	150
0:15:30	51	14,1	24	61	150
0:15:31	51	14,1	24	61	150
0:15:32	51	14,1	24	61	150
0:15:33	51	14,2	24	61	150
0:15:34	51	14,2	24	61	150
0:15:35	51	14,2	24	61	150
0:15:36	51	14,3	24	61	150
0:15:37	51	14,3	24	61	150
0:15:38	51	14,3	24	61	150
0:15:39	51	14,3	24	61	150
0:15:40	51	14,4	24	61	150
0:15:41	51	14,4	24	61	150
0:15:42	51	14,4	24	61	150
0:15:43	51	14,4	24	61	150
0:15:44	51	14,5	24	61	150
0:15:45	51	14,4	24	61	150
0:15:46	51	14,3	24	61	150
0:15:47	51	14,3	24	61	150
0:15:48	51	14,3	24	61	150
0:15:49	51	14,3	24	62	150
0:15:50	51	14,3	24	61	150
0:15:51	51	14,3	24	61	150
0:15:52	51	14,3	24	62	150
0:15:53	51	14,4	24	62	150
0:15:54	51	14,4	24	62	150
0:15:55	51	14,4	24	61	150
0:15:56	52	14,4	24	61	150
0:15:57	52	14,5	24	62	150
0:15:58	52	14,5	24	61	150
0:15:59	52	14,5	24	62	150
0:16:00	52	14,6	24	61	150
0:16:01	52	14,6	24	62	150
0:16:02	52	14,6	24	62	150
0:16:03	52	14,6	24	62	150
0:16:04	52	14,7	24	62	150
0:16:05	52	14,7	24	62	150
0:16:06	52	14,7	24	62	150
0:16:07	52	14,7	24	62	150
0:16:08	52	14,8	24	62	150
0:16:09	52	14,8	24	62	150
0:16:10	52	14,8	24	62	150
0:16:11	52	14,8	24	62	150
0:16:12	52	14,8	24	62	150
0:16:13	52	14,7	24	62	150
0:16:14	52	14,7	24	62	150
0:16:15	52	14,7	24	62	150
0:16:16	52	14,7	24	62	150
0:16:17	52	14,7	24	62	150
0:16:18	52	14,8	24	62	150
0:16:19	52	14,8	24	62	150
0:16:20	52	14,8	24	62	150
0:16:21	52	14,8	24	62	150
0:16:22	52	14,9	24	62	150
0:16:23	52	14,9	24	62	150
0:16:24	52	14,9	24	62	150
0:16:25	52	14,9	24	62	150
0:16:26	52	14,9	24	62	150
0:16:27	52	15,0	24	63	150
0:16:28	52	15,0	24	63	150
0:16:29	52	15,0	24	62	150
0:16:30	52	15,0	24	63	150
0:16:31	52	15,1	24	62	150
0:16:32	53	15,1	24	62	150
0:16:33	53	15,1	24	63	150
0:16:34	53	15,1	24	63	150
0:16:35	53	15,1	24	63	150
0:16:36	53	15,2	24	63	150
0:16:37	53	15,1	24	63	150
0:16:38	53	15,0	24	63	150
0:16:39	53	15,0	24	63	150
0:16:40	53	15,0	24	63	150
0:16:41	53	15,0	24	63	150
0:16:42	53	15,0	24	63	150
0:16:43	53	15,1	24	63	150
0:16:44	53	15,1	24	63	150
0:16:45	53	15,1	24	63	150
0:16:46	53	15,1	24	63	150
0:16:47	53	15,2	24	63	150
0:16:48	53	15,2	24	63	150
0:16:49	53	15,2	24	63	150
0:16:50	53	15,3	24	63	150
0:16:51	53	15,3	24	63	150
0:16:52	53	15,3	24	63	150
0:16:53	53	15,4	24	63	150
0:16:54	53	15,4	24	63	150
0:16:55	53	15,4	24	63	150
0:16:56	53	15,3	24	63	150
0:16:57	53	15,2	24	64	150
0:16:58	53	15,2	24	64	150
0:16:59	53	15,2	24	64	150
0:17:00	53	15,3	24	64	150
0:17:01	53	15,3	24	64	150
0:17:02	53	15,3	24	64	150
0:17:03	53	15,3	24	64	150
0:17:04	53	15,4	24	64	150
0:17:05	53	15,4	24	64	150
0:17:06	53	15,4	24	64	150
0:17:07	54	15,4	24	64	150
0:17:08	54	15,5	24	64	150
0:17:09	54	15,5	24	64	150
0:17:10	54	15,5	24	64	150
0:17:11	54	15,5	24	64	150
0:17:12	54	15,5	24	64	150
0:17:13	54	15,6	24	64	150
0:17:14	54	15,6	24	64	150
0:17:15	54	15,6	24	64	150
0:17:16	54	15,6	24	64	150
0:17:17	54	15,7	24	64	150
0:17:18	54	15,7	24	64	150
0:17:19	54	15,7	24	64	150
0:17:20	54	15,7	24	64	150
0:17:21	54	15,7	24	64	150
0:17:22	54	15,8	24	64	150
0:17:23	54	15,8	24	64	150
0:17:24	54	15,8	24	64	150
0:17:25	54	15,7	24	64	150
0:17:26	54	15,6	24	64	150
0:17:27	54	15,6	24	64	150
0:17:28	54	15,6	24	64	150
0:17:29	54	15,6	24	64	150
0:17:30	54	15,7	24	65	150
0:17:31	54	15,7	24	64	150
0:17:32	54	15,7	24	64	150
0:17:33	54	15,7	24	64	150
0:17:34	54	15,8	24	65	150
0:17:35	54	15,8	24	65	150
0:17:36	54	15,8	24	65	150
0:17:37	54	15,8	24	65	150
0:17:38	54	15,9	24	65	150
0:17:39	54	15,9	24	65	150
0:17:40	54	15,9	24	65	150
0:17:41	55	15,9	24	65	150
0:17:42	55	15,9	24	65	150
0:17:43	55	16,0	24	65	150
0:17:44	55	16,0	24	65	150
0:17:45	55	16,0	24	65	150
0:17:46	55	16,0	24	65	150
0:17:47	55	16,0	24	65	150
0:17:48	55	16,1	24	65	150
0:17:49	55	16,1	24	65	150
0:17:50	55	16,1	24	65	150
0:17:51	55	16,1	24	65	150
0:17:52	55	16,1	24	65	150
0:17:53	55	16,2	23	65	150
0:17:54	55	16,2	23	65	150
0:17:55	55	16,2	23	65	150
0:17:56	55	16,2	23	65	150
0:17:57	55	16,2	23	65	150
0:17:58	55	16,1	23	65	150
0:17:59	55	16,1	23	65	150
0:18:00	55	16,1	23	65	150
0:18:01	55	16,1	23	65	150
0:18:02	55	16,1	23	65	150
0:18:03	55	16,1	23	65	150
0:18:04	55	16,2	23	65	150
0:18:05	55	16,2	23	65	150
0:18:06	55	16,2	23	65	150
0:18:07	55	16,2	23	65	150
0:18:08	55	16,3	23	65	150
0:18:09	55	16,3	23	66	150
0:18:10	55	16,3	23	65	150
0:18:11	55	16,3	23	66	150
0:18:12	55	16,4	23	65	150
0:18:13	55	16,4	23	65	150
0:18:14	55	16,4	23	66	150
0:18:15	55	16,4	23	66	150
0:18:16	55	16,4	23	66	150
0:18:17	56	16,5	23	66	150
0:18:18	56	16,5	23	66	150
0:18:19	56	16,5	23	66	150
0:18:20	56	16,5	23	66	150
0:18:21	56	16,6	23	66	150
0:18:22	56	16,6	23	66	150
0:18:23	56	16,5	23	66	150
0:18:24	56	16,4	23	66	150
0:18:25	56	16,4	23	66	150
0:18:26	56	16,4	23	66	150
0:18:27	56	16,4	23	66	150
0:18:28	56	16,5	23	66	150
0:18:29	56	16,5	23	66	150
0:18:30	56	16,5	23	66	150
0:18:31	56	16,5	23	66	150
0:18:32	56	16,5	23	66	150
0:18:33	56	16,6	23	66	150
0:18:34	56	16,6	23	66	150
0:18:35	56	16,6	23	66	150
0:18:36	56	16,6	23	66	150
0:18:37	56	16,6	23	66	150
0:18:38	56	16,7	23	66	150
0:18:39	56	16,7	23	66	150
0:18:40	56	16,7	23	66	150
0:18:41	56	16,7	23	66	150
0:18:42	56	16,8	23	66	150
0:18:43	56	16,8	23	66	150
0:18:44	56	16,8	23	67	150
0:18:45	56	16,8	23	67	150
0:18:46	56	16,8	23	67	150
0:18:47	56	16,8	23	66	150
0:18:48	56	16,9	23	67	150
0:18:49	56	16,9	23	66	150
0:18:50	56	16,9	23	66	150
0:18:51	56	16,9	23	67	150
0:18:52	57	17,0	23	67	150
0:18:53	57	17,0	23	67	150
0:18:54	57	17,0	23	67	150
0:18:55	57	17,0	23	67	150
0:18:56	57	17,0	23	67	150
0:18:57	57	16,9	23	67	150
0:18:58	57	16,9	23	67	150
0:18:59	57	16,9	23	67	150
0:19:00	57	16,9	23	67	150
0:19:01	57	17,0	23	67	150
0:19:02	57	17,0	23	67	150
0:19:03	57	17,0	23	67	150
0:19:04	57	17,0	23	67	150
0:19:05	57	17,0	23	67	150
0:19:06	57	17,1	23	67	150
0:19:07	57	17,1	23	67	150
0:19:08	57	17,1	23	67	150
0:19:09	57	17,1	23	67	150
0:19:10	57	17,2	23	67	150
0:19:11	57	17,2	23	67	150
0:19:12	57	17,2	23	67	150
0:19:13	57	17,2	23	67	150
0:19:14	57	17,3	23	67	150
0:19:15	57	17,3	23	67	150
0:19:16	57	17,3	23	67	150
0:19:17	57	17,2	23	67	150
0:19:18	57	17,2	23	67	150
0:19:19	57	17,1	23	67	150
0:19:20	57	17,1	23	67	150
0:19:21	57	17,2	23	67	150
0:19:22	57	17,2	23	67	150
0:19:23	57	17,2	23	67	150
0:19:24	57	17,2	23	67	150
0:19:25	57	17,3	23	67	150
0:19:26	57	17,3	23	67	150
0:19:27	57	17,3	23	67	150
0:19:28	58	17,3	23	68	150
0:19:29	58	17,4	23	68	150
0:19:30	58	17,4	23	68	150
0:19:31	58	17,4	23	68	150
0:19:32	58	17,4	23	68	150
0:19:33	58	17,5	23	68	150
0:19:34	58	17,5	23	68	150
0:19:35	58	17,5	23	68	150
0:19:36	58	17,5	23	68	150
0:19:37	58	17,5	23	68	150
0:19:38	58	17,6	23	68	150
0:19:39	58	17,6	23	68	150
0:19:40	58	17,6	23	68	150
0:19:41	58	17,6	23	68	150
0:19:42	58	17,6	23	68	150
0:19:43	58	17,5	23	68	150
0:19:44	58	17,5	23	68	150
0:19:45	58	17,5	23	68	150
0:19:46	58	17,5	23	68	150
0:19:47	58	17,5	23	68	150
0:19:48	58	17,5	23	68	150
0:19:49	58	17,6	23	68	150
0:19:50	58	17,6	23	68	150
0:19:51	58	17,6	23	68	150
0:19:52	58	17,6	23	68	150
0:19:53	58	17,7	23	68	150
0:19:54	58	17,7	23	68	150
0:19:55	58	17,7	23	68	150
0:19:56	58	17,7	23	68	150
0:19:57	58	17,8	23	69	150
0:19:58	58	17,8	23	68	150
0:19:59	58	17,8	23	69	150
0:20:00	58	17,8	23	68	150
0:20:01	58	17,9	23	68	150
0:20:02	58	17,9	23	68	150
0:20:03	58	17,9	23	69	150
0:20:04	58	17,9	23	69	150
0:20:05	59	18,0	23	69	150
0:20:06	59	18,0	23	69	150
0:20:07	59	17,9	23	69	150
0:20:08	59	17,8	23	69	150
0:20:09	59	17,8	23	69	150
0:20:10	59	17,8	23	69	150
0:20:11	59	17,8	23	69	150
0:20:12	59	17,9	23	69	150
0:20:13	59	17,9	23	69	150
0:20:14	59	17,9	23	69	150
0:20:15	59	17,9	23	69	150
0:20:16	59	18,0	23	69	150
0:20:17	59	18,0	23	69	150
0:20:18	59	18,0	23	69	150
0:20:19	59	18,1	23	69	150
0:20:20	59	18,1	23	69	150
0:20:21	59	18,1	23	69	150
0:20:22	59	18,1	23	69	150
0:20:23	59	18,2	23	69	150
0:20:24	59	18,2	23	69	150
0:20:25	59	18,2	23	69	150
0:20:26	59	18,2	23	69	150
0:20:27	59	18,2	23	69	150
0:20:28	59	18,1	23	69	150
0:20:29	59	18,0	23	70	150
0:20:30	59	18,0	23	70	150
0:20:31	59	18,0	23	69	150
0:20:32	59	18,1	23	70	150
0:20:33	59	18,1	23	69	150
0:20:34	59	18,1	23	70	150
0:20:35	59	18,1	23	70	150
0:20:36	59	18,2	23	70	150
0:20:37	59	18,2	23	70	150
0:20:38	59	18,2	23	70	150
0:20:39	59	18,2	23	70	150
0:20:40	60	18,3	23	70	150
0:20:41	60	18,3	23	70	150
0:20:42	60	18,3	23	70	150
0:20:43	60	18,3	23	70	150
0:20:44	60	18,4	23	70	150
0:20:45	60	18,4	23	70	150
0:20:46	60	18,4	23	70	150
0:20:47	60	18,5	23	70	150
0:20:48	60	18,5	23	70	150
0:20:49	60	18,5	23	70	150
0:20:50	60	18,5	23	70	150
0:20:51	60	18,6	23	70	150
0:20:52	60	18,6	23	70	150
0:20:53	60	18,5	23	70	150
0:20:54	60	18,4	23	70	150
0:20:55	60	18,4	23	71	150
0:20:56	60	18,4	23	71	150
0:20:57	60	18,4	23	70	150
0:20:58	60	18,4	23	71	150
0:20:59	60	18,4	23	70	150
0:21:00	60	18,5	23	70	150
0:21:01	60	18,5	23	70	150
0:21:02	60	18,5	23	70	150
0:21:03	60	18,5	23	70	150
0:21:04	60	18,5	23	70	150
0:21:05	60	18,6	23	71	150
0:21:06	60	18,6	23	71	150
0:21:07	60	18,6	23	71	150
0:21:08	60	18,6	23	71	150
0:21:09	60	18,7	23	71	150
0:21:10	60	18,7	23	71	150
0:21:11	60	18,7	23	71	150
0:21:12	60	18,7	23	71	150
0:21:13	60	18,8	23	71	150
0:21:14	60	18,8	23	71	150
0:21:15	60	18,8	23	71	150
0:21:16	61	18,8	23	71	150
0:21:17	61	18,8	23	71	150
0:21:18	61	18,9	23	71	150
0:21:19	61	18,9	23	71	150
0:21:20	61	18,9	23	71	150
0:21:21	61	18,9	23	71	150
0:21:22	61	19,0	23	71	150
0:21:23	61	19,0	23	71	150
0:21:24	61	19,0	23	71	150
0:21:25	61	19,0	23	71	150
0:21:26	61	19,0	23	71	150
0:21:27	61	18,9	23	71	150
0:21:28	61	18,8	23	71	150
0:21:29	61	18,8	23	71	150
0:21:30	61	18,9	23	71	150
0:21:31	61	18,9	23	71	150
0:21:32	61	18,9	23	71	150
0:21:33	61	18,9	23	71	150
0:21:34	61	19,0	23	71	150
0:21:35	61	19,0	23	71	150
0:21:36	61	19,0	23	71	150
0:21:37	61	19,0	23	71	150
0:21:38	61	19,1	23	72	150
0:21:39	61	19,1	23	71	150
0:21:40	61	19,1	23	71	150
0:21:41	61	19,1	23	72	150
0:21:42	61	19,2	23	72	150
0:21:43	61	19,2	23	72	150
0:21:44	61	19,2	23	72	150
0:21:45	61	19,2	23	72	150
0:21:46	61	19,3	23	72	150
0:21:47	61	19,3	23	72	150
0:21:48	61	19,3	23	72	150
0:21:49	61	19,3	23	72	150
0:21:50	61	19,4	23	72	150
0:21:51	62	19,4	23	72	150
0:21:52	62	19,2	23	72	150
0:21:53	62	19,1	23	72	150
0:21:54	62	19,1	23	72	150
0:21:55	62	19,1	23	72	150
0:21:56	62	19,1	23	72	150
0:21:57	62	19,1	23	72	150
0:21:58	62	19,2	23	72	150
0:21:59	62	19,2	23	72	150
0:22:00	62	19,2	23	72	150
0:22:01	62	19,2	23	72	150
0:22:02	62	19,3	23	72	150
0:22:03	62	19,3	23	72	150
0:22:04	62	19,3	23	72	150
0:22:05	62	19,3	23	72	150
0:22:06	62	19,4	23	72	150
0:22:07	62	19,4	23	72	150
0:22:08	62	19,4	23	72	150
0:22:09	62	19,4	23	73	150
0:22:10	62	19,5	23	73	150
0:22:11	62	19,5	23	73	150
0:22:12	62	19,5	23	73	150
0:22:13	62	19,5	23	73	150
0:22:14	62	19,6	23	73	150
0:22:15	62	19,6	23	73	150
0:22:16	62	19,6	23	73	150
0:22:17	62	19,6	23	73	150
0:22:18	62	19,7	23	73	150
0:22:19	62	19,7	23	73	150
0:22:20	62	19,7	23	73	150
0:22:21	62	19,7	23	73	150
0:22:22	62	19,7	23	73	150
0:22:23	62	19,8	23	73	150
0:22:24	63	19,8	23	73	150
0:22:25	63	19,8	23	73	150
0:22:26	63	19,8	23	73	150
0:22:27	63	19,9	23	73	150
0:22:28	63	19,8	23	73	150
0:22:29	63	19,7	23	73	150
0:22:30	63	19,7	23	73	150
0:22:31	63	19,7	23	73	150
0:22:32	63	19,7	23	73	150
0:22:33	63	19,7	23	73	150
0:22:34	63	19,8	23	73	150
0:22:35	63	19,8	23	73	150
0:22:36	63	19,8	23	73	150
0:22:37	63	19,8	23	73	150
0:22:38	63	19,9	23	73	150
0:22:39	63	19,9	23	73	150
0:22:40	63	19,9	23	73	150
0:22:41	63	19,9	23	73	150
0:22:42	63	19,9	23	73	150
0:22:43	63	20,0	23	73	150
0:22:44	63	20,0	23	73	150
0:22:45	63	20,0	23	73	150
0:22:46	63	20,0	23	73	150
0:22:47	63	20,0	23	73	150
0:22:48	63	20,1	23	73	150
0:22:49	63	20,1	23	73	150
0:22:50	63	20,1	23	73	150
0:22:51	63	20,1	23	73	150
0:22:52	63	20,2	23	73	150
0:22:53	63	20,2	23	74	150
0:22:54	63	20,2	23	73	150
0:22:55	63	20,2	23	73	150
0:22:56	63	20,3	23	73	150
0:22:57	63	20,2	23	73	150
0:22:58	63	20,1	23	73	150
0:22:59	63	20,1	23	74	150
0:23:00	64	20,1	23	74	150
0:23:01	64	20,1	23	74	150
0:23:02	64	20,1	23	74	150
0:23:03	64	20,1	23	74	150
0:23:04	64	20,1	23	74	150
0:23:05	64	20,2	23	74	150
0:23:06	64	20,2	23	74	150
0:23:07	64	20,2	23	74	150
0:23:08	64	20,2	23	74	150
0:23:09	64	20,3	23	74	150
0:23:10	64	20,3	23	74	150
0:23:11	64	20,3	23	74	150
0:23:12	64	20,3	23	74	150
0:23:13	64	20,4	23	74	150
0:23:14	64	20,4	23	74	150
0:23:15	64	20,4	22	74	150
0:23:16	64	20,4	22	74	150
0:23:17	64	20,5	22	74	150
0:23:18	64	20,5	22	74	150
0:23:19	64	20,5	22	74	150
0:23:20	64	20,5	22	74	150
0:23:21	64	20,6	22	74	150
0:23:22	64	20,6	22	74	150
0:23:23	64	20,6	22	74	150
0:23:24	64	20,6	22	74	150
0:23:25	64	20,4	22	74	150
0:23:26	64	20,4	22	75	150
0:23:27	64	20,3	22	75	150
0:23:28	64	20,4	22	75	150
0:23:29	64	20,4	22	75	150
0:23:30	64	20,4	22	75	150
0:23:31	64	20,4	22	75	150
0:23:32	64	20,4	22	75	150
0:23:33	64	20,5	22	75	150
0:23:34	64	20,5	22	75	150
0:23:35	64	20,5	22	75	150
0:23:36	64	20,5	22	75	150
0:23:37	65	20,6	22	75	150
0:23:38	65	20,6	22	75	150
0:23:39	65	20,6	22	75	150
0:23:40	65	20,7	22	75	150
0:23:41	65	20,7	22	75	150
0:23:42	65	20,7	22	75	150
0:23:43	65	20,7	22	75	150
0:23:44	65	20,8	22	75	150
0:23:45	65	20,8	22	75	150
0:23:46	65	20,8	22	75	150
0:23:47	65	20,9	22	75	150
0:23:48	65	20,9	22	75	150
0:23:49	65	20,9	22	75	150
0:23:50	65	20,9	22	76	150
0:23:51	65	21,0	22	75	150
0:23:52	65	21,0	22	76	150
0:23:53	65	21,0	22	75	150
0:23:54	65	21,0	22	76	150
0:23:55	65	20,8	22	76	150
0:23:56	65	20,8	22	76	150
0:23:57	65	20,7	22	76	150
0:23:58	65	20,8	22	76	150
0:23:59	65	20,8	22	76	150
0:24:00	65	20,8	22	76	150
0:24:01	65	20,8	22	76	150
0:24:02	65	20,8	22	76	150
0:24:03	65	20,9	22	76	150
0:24:04	65	20,9	22	76	150
0:24:05	65	20,9	22	76	150
0:24:06	65	20,9	22	76	150
0:24:07	65	21,0	22	76	150
0:24:08	65	21,0	22	76	150
0:24:09	65	21,0	22	76	150
0:24:10	65	21,0	22	76	150
0:24:11	65	21,1	22	76	150
0:24:12	66	21,1	22	76	150
0:24:13	66	21,1	22	76	150
0:24:14	66	21,1	22	76	150
0:24:15	66	21,2	22	76	150
0:24:16	66	21,2	22	76	150
0:24:17	66	21,2	22	76	150
0:24:18	66	21,2	22	76	150
0:24:19	66	21,3	22	76	150
0:24:20	66	21,3	22	76	150
0:24:21	66	21,3	22	77	150
0:24:22	66	21,4	22	77	150
0:24:23	66	21,4	22	77	150
0:24:24	66	21,4	22	77	150
0:24:25	66	21,4	22	77	150
0:24:26	66	21,5	22	77	150
0:24:27	66	21,3	22	76	150
0:24:28	66	21,2	22	76	150
0:24:29	66	21,2	22	77	150
0:24:30	66	21,2	22	76	150
0:24:31	66	21,2	22	77	150
0:24:32	66	21,3	22	77	150
0:24:33	66	21,3	22	77	150
0:24:34	66	21,3	22	77	150
0:24:35	66	21,3	22	77	150
0:24:36	66	21,4	22	77	150
0:24:37	66	21,4	22	77	150
0:24:38	66	21,4	22	77	150
0:24:39	66	21,5	22	77	150
0:24:40	66	21,5	22	77	150
0:24:41	66	21,5	22	77	150
0:24:42	66	21,5	22	77	150
0:24:43	66	21,6	22	77	150
0:24:44	66	21,6	22	77	150
0:24:45	66	21,6	22	77	150
0:24:46	66	21,6	22	77	150
0:24:47	67	21,7	22	77	150
0:24:48	67	21,7	22	77	150
0:24:49	67	21,7	22	77	150
0:24:50	67	21,7	22	77	150
0:24:51	67	21,7	22	77	150
0:24:52	67	21,8	22	77	150
0:24:53	67	21,8	22	77	150
0:24:54	67	21,8	22	77	150
0:24:55	67	21,8	22	77	150
0:24:56	67	21,9	22	77	150
0:24:57	67	21,7	22	78	150
0:24:58	67	21,7	22	78	150
0:24:59	67	21,7	22	78	150
0:25:00	67	21,7	22	78	150
0:25:01	67	21,7	22	78	150
0:25:02	67	21,7	22	78	150
0:25:03	67	21,7	22	78	150
0:25:04	67	21,8	22	78	150
0:25:05	67	21,8	22	78	150
0:25:06	67	21,8	22	78	150
0:25:07	67	21,8	22	78	150
0:25:08	67	21,9	22	78	150
0:25:09	67	21,9	22	78	150
0:25:10	67	21,9	22	78	150
0:25:11	67	21,9	22	78	150
0:25:12	67	21,9	22	78	150
0:25:13	67	22,0	22	78	150
0:25:14	67	22,0	22	78	150
0:25:15	67	22,0	22	78	150
