Repository: ProgWizer/parser

File: project-root/data/Data Acquisition/Data Acquisition/2020 year (143)/20-122 (Denis).txt (part 1 of 19)
--Test Summary--
Full Path and File Name	
Instrument Name	7322
Instrument Type	Model 7322 Consistometer - Variable Speed
Instrument Serial Number	
Test Start Date	20.08.2020
Test Start Time	10:11:13
Test Stop Date	20.08.2020
Test Stop Time	17:29:50
Test Length	7:18:37
Final Sample Time Offset	7:18:36
Controller Schedule Name	
Sampling Period	1 second
Comments	
Information	WellID	
Information	Customer	
Information	EngName	
Information	CementClass	
Information	CementMfr	
Information	Additives	30%SF+5%Sebs+5%MKU+0.5%FLOSS500+1%FLOSS117+0.3%DPC+0.25%RitonFT
Information	Density	
Information	BHCT	
Information	BHST	
Information	FluidLoss	
Information	JobType	
Calculated Value	Time_30Bc	N/A
Calculated Value	Time_70Bc	N/A
Initial Temperature (°C)	30 °C
Final Temperature (°C)	120 °C
Initial Pressure (MPa)	0,7 MPa
Final Pressure (MPa)	45,5 MPa
Initial Consistency (Bc)	19 Bc
Final Consistency (Bc)	10 Bc
Initial Wall Temperature (°C)	24 °C
Final Wall Temperature (°C)	120 °C
Initial Motor Speed (RPM)	150 RPM
Final Motor Speed (RPM)	150 RPM
--Data--
Time (HH:MM:SS)	Temperature (°C)	Pressure (MPa)	Consistency (Bc)	Wall Temperature (°C)	Motor Speed (RPM)
0:00:00	30	0,7	19	24	150
0:00:01	30	0,7	19	24	150
0:00:02	30	0,7	19	24	150
0:00:03	30	0,7	19	24	150
0:00:04	30	0,7	19	24	150
0:00:05	30	0,7	19	24	150
0:00:06	30	0,7	19	24	150
0:00:07	30	0,7	19	24	150
0:00:08	30	0,8	19	24	150
0:00:09	30	0,8	19	24	150
0:00:10	30	0,8	19	24	150
0:00:11	30	0,8	19	24	150
0:00:12	30	0,8	19	24	150
0:00:13	30	0,8	19	24	150
0:00:14	30	0,8	19	24	150
0:00:15	30	0,8	19	24	150
0:00:16	30	0,8	19	24	150
0:00:17	30	0,9	19	24	150
0:00:18	30	0,9	19	24	150
0:00:19	30	0,9	19	24	150
0:00:20	30	0,9	19	24	150
0:00:21	30	0,9	19	24	150
0:00:22	30	0,9	19	25	150
0:00:23	30	1,0	19	25	150
0:00:24	30	1,0	19	25	150
0:00:25	30	1,0	19	25	150
0:00:26	30	1,0	19	25	150
0:00:27	30	1,0	19	25	150
0:00:28	30	1,0	19	25	150
0:00:29	30	1,1	19	25	150
0:00:30	30	1,1	19	25	150
0:00:31	30	1,2	19	26	150
0:00:32	29	1,2	19	26	150
0:00:33	29	1,2	19	26	150
0:00:34	29	1,2	19	26	150
0:00:35	29	1,2	19	26	150
0:00:36	29	1,2	19	26	150
0:00:37	29	1,3	19	26	150
0:00:38	29	1,3	19	26	150
0:00:39	29	1,3	19	27	150
0:00:40	29	1,3	19	26	150
0:00:41	29	1,3	19	27	150
0:00:42	29	1,3	19	27	150
0:00:43	29	1,3	19	27	150
0:00:44	29	1,4	19	27	150
0:00:45	29	1,4	19	27	150
0:00:46	29	1,4	19	27	150
0:00:47	29	1,4	19	27	150
0:00:48	29	1,4	19	28	150
0:00:49	29	1,5	19	28	150
0:00:50	29	1,5	19	28	150
0:00:51	29	1,5	19	28	150
0:00:52	29	1,5	19	28	150
0:00:53	29	1,5	19	28	150
0:00:54	29	1,6	19	28	150
0:00:55	29	1,6	19	28	150
0:00:56	29	1,6	19	29	150
0:00:57	29	1,6	19	29	150
0:00:58	29	1,7	19	29	150
0:00:59	29	1,7	19	29	150
0:01:00	29	1,7	19	29	150
0:01:01	29	1,8	19	29	150
0:01:02	29	1,8	19	30	150
0:01:03	29	1,8	19	29	150
0:01:04	29	1,9	19	30	150
0:01:05	29	1,9	19	30	150
0:01:06	29	1,9	19	30	150
0:01:07	29	2,0	19	30	150
0:01:08	29	2,0	19	30	150
0:01:09	29	2,0	19	31	150
0:01:10	29	2,1	19	31	150
0:01:11	29	2,1	19	31	150
0:01:12	29	2,2	19	31	150
0:01:13	29	2,2	19	31	150
0:01:14	29	2,2	19	31	150
0:01:15	29	2,3	19	32	150
0:01:16	29	2,3	19	32	150
0:01:17	29	2,4	19	32	150
0:01:18	29	2,4	19	32	150
0:01:19	29	2,5	19	32	150
0:01:20	29	2,5	19	33	150
0:01:21	29	2,6	19	33	150
0:01:22	29	2,6	19	33	150
0:01:23	29	2,6	19	33	150
0:01:24	29	2,7	19	33	150
0:01:25	29	2,8	19	33	150
0:01:26	29	2,8	19	34	150
0:01:27	29	2,8	19	34	150
0:01:28	29	2,9	19	34	150
0:01:29	29	3,0	19	34	150
0:01:30	29	3,0	19	34	150
0:01:31	29	3,0	19	35	150
0:01:32	29	2,9	19	35	150
0:01:33	29	3,0	19	35	150
0:01:34	29	3,0	19	35	150
0:01:35	29	3,0	19	35	150
0:01:36	29	3,0	19	35	150
0:01:37	29	3,0	19	35	150
0:01:38	29	3,0	19	35	150
0:01:39	29	3,1	19	36	150
0:01:40	29	3,1	19	36	150
0:01:41	29	3,1	19	36	150
0:01:42	29	3,1	19	36	150
0:01:43	29	3,1	19	36	150
0:01:44	29	3,2	19	36	150
0:01:45	29	3,1	19	36	150
0:01:46	29	3,1	19	37	150
0:01:47	29	3,2	19	37	150
0:01:48	29	3,2	19	37	150
0:01:49	29	3,2	19	37	150
0:01:50	29	3,2	19	37	150
0:01:51	29	3,2	19	37	150
0:01:52	29	3,2	19	37	150
0:01:53	29	3,3	19	38	150
0:01:54	29	3,3	19	38	150
0:01:55	29	3,2	19	38	150
0:01:56	29	3,3	19	38	150
0:01:57	29	3,3	19	38	150
0:01:58	29	3,3	19	38	150
0:01:59	29	3,3	19	38	150
0:02:00	29	3,3	19	38	150
0:02:01	29	3,3	19	39	150
0:02:02	29	3,4	19	39	150
0:02:03	29	3,4	19	39	150
0:02:04	29	3,4	19	39	150
0:02:05	29	3,4	19	39	150
0:02:06	29	3,4	19	39	150
0:02:07	29	3,4	19	39	150
0:02:08	29	3,5	19	39	150
0:02:09	29	3,5	19	39	150
0:02:10	29	3,4	19	40	150
0:02:11	29	3,5	19	39	150
0:02:12	29	3,5	19	40	150
0:02:13	29	3,5	19	40	150
0:02:14	30	3,5	19	40	150
0:02:15	30	3,5	19	40	150
0:02:16	30	3,5	19	40	150
0:02:17	30	3,6	19	40	150
0:02:18	30	3,6	19	40	150
0:02:19	30	3,6	19	40	150
0:02:20	30	3,6	19	40	150
0:02:21	30	3,6	19	41	150
0:02:22	30	3,6	19	41	150
0:02:23	30	3,7	19	41	150
0:02:24	30	3,7	19	41	150
0:02:25	30	3,6	19	40	150
0:02:26	30	3,7	19	41	150
0:02:27	30	3,7	19	41	150
0:02:28	30	3,7	19	41	150
0:02:29	30	3,8	19	41	150
0:02:30	30	3,7	19	41	150
0:02:31	30	3,7	19	41	150
0:02:32	30	3,7	19	41	150
0:02:33	30	3,7	19	41	150
0:02:34	30	3,8	19	41	150
0:02:35	30	3,8	19	41	150
0:02:36	30	3,8	19	41	150
0:02:37	30	3,8	19	41	150
0:02:38	30	3,8	19	41	150
0:02:39	30	3,8	19	41	150
0:02:40	30	3,8	19	41	150
0:02:41	30	3,9	19	42	150
0:02:42	30	3,9	19	41	150
0:02:43	30	3,9	19	42	150
0:02:44	30	3,9	19	42	150
0:02:45	30	3,9	19	42	150
0:02:46	30	3,9	19	42	150
0:02:47	30	3,9	19	42	150
0:02:48	30	4,0	19	42	150
0:02:49	30	4,0	19	42	150
0:02:50	30	4,0	19	42	150
0:02:51	31	4,0	19	42	150
0:02:52	31	4,0	19	42	150
0:02:53	31	4,0	19	42	150
0:02:54	31	4,0	19	42	150
0:02:55	31	4,0	19	42	150
0:02:56	31	4,1	19	42	150
0:02:57	31	4,1	19	42	150
0:02:58	31	4,1	19	42	150
0:02:59	31	4,1	19	42	150
0:03:00	31	4,1	19	42	150
0:03:01	31	4,1	19	42	150
0:03:02	31	4,1	19	42	150
0:03:03	31	4,1	19	42	150
0:03:04	31	4,2	19	42	150
0:03:05	31	4,2	19	42	150
0:03:06	31	4,2	19	42	150
0:03:07	31	4,2	19	42	150
0:03:08	31	4,2	19	42	150
0:03:09	31	4,3	19	42	150
0:03:10	31	4,3	19	42	150
0:03:11	31	4,3	19	42	150
0:03:12	31	4,3	19	42	150
0:03:13	31	4,3	19	42	150
0:03:14	31	4,3	19	43	150
0:03:15	31	4,3	19	42	150
0:03:16	31	4,3	19	42	150
0:03:17	31	4,3	19	43	150
0:03:18	31	4,4	19	42	150
0:03:19	31	4,4	19	43	150
0:03:20	31	4,4	19	42	150
0:03:21	31	4,4	19	43	150
0:03:22	32	4,4	19	43	150
0:03:23	32	4,5	19	43	150
0:03:24	32	4,4	19	43	150
0:03:25	32	4,4	19	43	150
0:03:26	32	4,4	19	43	150
0:03:27	32	4,4	19	43	150
0:03:28	32	4,5	19	43	150
0:03:29	32	4,5	19	43	150
0:03:30	32	4,5	19	43	150
0:03:31	32	4,5	19	43	150
0:03:32	32	4,5	19	43	150
0:03:33	32	4,5	19	43	150
0:03:34	32	4,6	19	43	150
0:03:35	32	4,6	19	43	150
0:03:36	32	4,6	19	43	150
0:03:37	32	4,6	19	43	150
0:03:38	32	4,6	19	43	150
0:03:39	32	4,6	19	43	150
0:03:40	32	4,7	19	43	150
0:03:41	32	4,7	19	43	150
0:03:42	32	4,7	19	43	150
0:03:43	32	4,7	19	43	150
0:03:44	32	4,7	19	43	150
0:03:45	32	4,7	19	43	150
0:03:46	32	4,7	19	43	150
0:03:47	32	4,8	19	43	150
0:03:48	32	4,8	19	43	150
0:03:49	32	4,8	19	43	150
0:03:50	32	4,8	19	43	150
0:03:51	32	4,8	19	43	150
0:03:52	32	4,8	19	43	150
0:03:53	33	4,8	19	43	150
0:03:54	33	4,8	19	43	150
0:03:55	33	4,8	19	43	150
0:03:56	33	4,9	19	43	150
0:03:57	33	4,9	19	43	150
0:03:58	33	4,9	19	43	150
0:03:59	33	4,9	19	43	150
0:04:00	33	4,9	19	43	150
0:04:01	33	4,9	19	43	150
0:04:02	33	5,0	19	43	150
0:04:03	33	5,0	19	44	150
0:04:04	33	5,0	19	44	150
0:04:05	33	5,0	19	44	150
0:04:06	33	5,0	19	44	150
0:04:07	33	5,0	19	44	150
0:04:08	33	5,0	19	44	150
0:04:09	33	5,0	19	44	150
0:04:10	33	5,0	19	44	150
0:04:11	33	5,0	19	44	150
0:04:12	33	5,0	19	44	150
0:04:13	33	5,1	19	44	150
0:04:14	33	5,1	19	44	150
0:04:15	33	5,1	19	44	150
0:04:16	33	5,1	19	44	150
0:04:17	33	5,1	19	44	150
0:04:18	33	5,1	19	44	150
0:04:19	33	5,2	19	44	150
0:04:20	33	5,2	19	44	150
0:04:21	33	5,2	19	44	150
0:04:22	33	5,2	19	44	150
0:04:23	33	5,2	19	44	150
0:04:24	34	5,3	19	44	150
0:04:25	34	5,3	19	44	150
0:04:26	34	5,3	19	44	150
0:04:27	34	5,3	19	44	150
0:04:28	34	5,3	19	44	150
0:04:29	34	5,3	19	44	150
0:04:30	34	5,3	19	44	150
0:04:31	34	5,3	19	44	150
0:04:32	34	5,3	19	44	150
0:04:33	34	5,3	19	44	150
0:04:34	34	5,4	19	44	150
0:04:35	34	5,4	19	44	150
0:04:36	34	5,4	19	44	150
0:04:37	34	5,4	19	44	150
0:04:38	34	5,4	19	44	150
0:04:39	34	5,5	19	44	150
0:04:40	34	5,5	19	44	150
0:04:41	34	5,5	19	44	150
0:04:42	34	5,5	19	44	150
0:04:43	34	5,5	19	44	150
0:04:44	34	5,5	19	45	150
0:04:45	34	5,5	19	45	150
0:04:46	34	5,5	19	45	150
0:04:47	34	5,5	19	45	150
0:04:48	34	5,5	19	45	150
0:04:49	34	5,6	19	45	150
0:04:50	34	5,6	19	45	150
0:04:51	34	5,6	19	45	150
0:04:52	34	5,6	19	45	150
0:04:53	34	5,6	19	45	150
0:04:54	34	5,7	19	45	150
0:04:55	34	5,7	19	45	150
0:04:56	34	5,7	19	45	150
0:04:57	34	5,7	19	45	150
0:04:58	35	5,7	19	45	150
0:04:59	35	5,7	19	45	150
0:05:00	35	5,7	19	45	150
0:05:01	35	5,7	19	45	150
0:05:02	35	5,7	19	45	150
0:05:03	35	5,8	19	45	150
0:05:04	35	5,8	19	45	150
0:05:05	35	5,8	19	45	150
0:05:06	35	5,8	19	46	150
0:05:07	35	5,8	19	45	150
0:05:08	35	5,8	19	46	150
0:05:09	35	5,8	19	46	150
0:05:10	35	5,8	19	46	150
0:05:11	35	5,8	19	45	150
0:05:12	35	5,9	19	45	150
0:05:13	35	5,9	19	46	150
0:05:14	35	5,9	19	46	150
0:05:15	35	5,9	19	46	150
0:05:16	35	6,0	19	46	150
0:05:17	35	6,0	19	46	150
0:05:18	35	6,0	19	46	150
0:05:19	35	6,0	19	46	150
0:05:20	35	6,0	19	46	150
0:05:21	35	6,0	19	46	150
0:05:22	35	6,0	19	46	150
0:05:23	35	6,0	19	46	150
0:05:24	35	6,0	19	46	150
0:05:25	35	6,1	19	46	150
0:05:26	35	6,1	19	46	150
0:05:27	35	6,1	19	46	150
0:05:28	35	6,1	19	46	150
0:05:29	35	6,1	19	46	150
0:05:30	36	6,1	19	46	150
0:05:31	36	6,1	19	46	150
0:05:32	36	6,1	19	46	150
0:05:33	36	6,1	19	46	150
0:05:34	36	6,1	19	46	150
0:05:35	36	6,1	19	46	150
0:05:36	36	6,2	19	47	150
0:05:37	36	6,2	19	47	150
0:05:38	36	6,2	19	47	150
0:05:39	36	6,2	19	47	150
0:05:40	36	6,3	19	47	150
0:05:41	36	6,3	19	47	150
0:05:42	36	6,3	19	47	150
0:05:43	36	6,3	19	47	150
0:05:44	36	6,3	19	46	150
0:05:45	36	6,4	19	46	150
0:05:46	36	6,3	19	47	150
0:05:47	36	6,3	19	46	150
0:05:48	36	6,3	19	47	150
0:05:49	36	6,3	19	47	150
0:05:50	36	6,4	19	47	150
0:05:51	36	6,4	19	47	150
0:05:52	36	6,4	19	47	150
0:05:53	36	6,5	19	47	150
0:05:54	36	6,5	19	47	150
0:05:55	36	6,4	19	47	150
0:05:56	36	6,4	19	47	150
0:05:57	36	6,4	19	47	150
0:05:58	36	6,4	19	47	150
0:05:59	36	6,5	19	47	150
0:06:00	36	6,5	19	47	150
0:06:01	36	6,5	19	47	150
0:06:02	36	6,5	19	47	150
0:06:03	36	6,5	19	47	150
0:06:04	37	6,6	19	48	150
0:06:05	37	6,6	19	48	150
0:06:06	37	6,6	19	48	150
0:06:07	37	6,6	19	47	150
0:06:08	37	6,7	19	48	150
0:06:09	37	6,7	19	48	150
0:06:10	37	6,7	19	48	150
0:06:11	37	6,6	19	48	150
0:06:12	37	6,6	19	48	150
0:06:13	37	6,6	19	47	150
0:06:14	37	6,7	19	48	150
0:06:15	37	6,7	19	48	150
0:06:16	37	6,7	19	48	150
0:06:17	37	6,7	19	48	150
0:06:18	37	6,8	19	48	150
0:06:19	37	6,8	19	48	150
0:06:20	37	6,8	19	48	150
0:06:21	37	6,8	19	48	150
0:06:22	37	6,8	19	48	150
0:06:23	37	6,9	19	48	150
0:06:24	37	6,9	19	48	150
0:06:25	37	6,9	19	48	150
0:06:26	37	6,8	19	48	150
0:06:27	37	6,8	19	48	150
0:06:28	37	6,8	19	48	150
0:06:29	37	6,9	19	48	150
0:06:30	37	6,9	19	48	150
0:06:31	37	6,9	19	48	150
0:06:32	37	6,9	19	48	150
0:06:33	37	6,9	19	48	150
0:06:34	37	7,0	19	48	150
0:06:35	38	7,0	19	48	150
0:06:36	38	7,0	19	48	150
0:06:37	38	7,0	19	49	150
0:06:38	38	7,1	19	49	150
0:06:39	38	7,1	19	49	150
0:06:40	38	7,1	19	48	150
0:06:41	38	7,1	19	49	150
0:06:42	38	7,1	19	49	150
0:06:43	38	7,0	19	49	150
0:06:44	38	7,0	19	49	150
0:06:45	38	7,0	19	49	150
0:06:46	38	7,1	19	49	150
0:06:47	38	7,1	19	49	150
0:06:48	38	7,1	19	49	150
0:06:49	38	7,1	19	49	150
0:06:50	38	7,1	19	49	150
0:06:51	38	7,1	19	49	150
0:06:52	38	7,2	19	49	150
0:06:53	38	7,2	19	49	150
0:06:54	38	7,2	19	49	150
0:06:55	38	7,2	19	49	150
0:06:56	38	7,2	19	49	150
0:06:57	38	7,2	19	49	150
0:06:58	38	7,3	19	49	150
0:06:59	38	7,3	19	49	150
0:07:00	38	7,3	19	49	150
0:07:01	38	7,3	19	49	150
0:07:02	38	7,3	19	49	150
0:07:03	38	7,4	19	49	150
0:07:04	38	7,4	19	49	150
0:07:05	38	7,4	19	49	150
0:07:06	38	7,4	19	49	150
0:07:07	39	7,5	19	49	150
0:07:08	39	7,4	19	49	150
0:07:09	39	7,4	19	49	150
0:07:10	39	7,4	19	49	150
0:07:11	39	7,4	19	49	150
0:07:12	39	7,4	19	49	150
0:07:13	39	7,4	19	49	150
0:07:14	39	7,5	19	49	150
0:07:15	39	7,5	19	49	150
0:07:16	39	7,5	19	50	150
0:07:17	39	7,5	19	49	150
0:07:18	39	7,5	19	49	150
0:07:19	39	7,5	19	49	150
0:07:20	39	7,6	19	49	150
0:07:21	39	7,6	19	49	150
0:07:22	39	7,6	19	49	150
0:07:23	39	7,6	19	49	150
0:07:24	39	7,6	19	49	150
0:07:25	39	7,7	19	49	150
0:07:26	39	7,7	19	50	150
0:07:27	39	7,7	19	50	150
0:07:28	39	7,7	19	50	150
0:07:29	39	7,7	19	50	150
0:07:30	39	7,8	19	50	150
0:07:31	39	7,7	19	50	150
0:07:32	39	7,7	19	50	150
0:07:33	39	7,7	19	50	150
0:07:34	39	7,7	19	50	150
0:07:35	39	7,7	19	50	150
0:07:36	39	7,8	19	50	150
0:07:37	39	7,8	19	50	150
0:07:38	39	7,8	19	50	150
0:07:39	40	7,9	19	50	150
0:07:40	40	7,9	19	50	150
0:07:41	40	7,9	19	50	150
0:07:42	40	7,9	19	50	150
0:07:43	40	7,9	19	50	150
0:07:44	40	7,8	19	50	150
0:07:45	40	7,8	19	50	150
0:07:46	40	7,9	19	50	150
0:07:47	40	7,9	19	50	150
0:07:48	40	7,9	19	51	150
0:07:49	40	7,9	19	51	150
0:07:50	40	7,9	19	51	150
0:07:51	40	8,0	19	51	150
0:07:52	40	8,0	19	51	150
0:07:53	40	8,0	19	51	150
0:07:54	40	8,0	19	51	150
0:07:55	40	8,1	19	51	150
0:07:56	40	8,1	19	51	150
0:07:57	40	8,1	19	51	150
0:07:58	40	8,1	19	51	150
0:07:59	40	8,2	19	51	150
0:08:00	40	8,1	19	51	150
0:08:01	40	8,1	19	51	150
0:08:02	40	8,1	19	51	150
0:08:03	40	8,1	19	51	150
0:08:04	40	8,1	19	51	150
0:08:05	40	8,1	19	51	150
0:08:06	40	8,2	19	51	150
0:08:07	40	8,2	19	51	150
0:08:08	40	8,2	19	51	150
0:08:09	40	8,2	19	51	150
0:08:10	40	8,2	19	51	150
0:08:11	41	8,3	19	51	150
0:08:12	41	8,3	19	51	150
0:08:13	41	8,3	19	51	150
0:08:14	41	8,3	19	51	150
0:08:15	41	8,3	19	51	150
0:08:16	41	8,4	19	51	150
0:08:17	41	8,4	19	51	150
0:08:18	41	8,4	19	51	150
0:08:19	41	8,4	19	51	150
0:08:20	41	8,4	19	51	150
0:08:21	41	8,4	19	51	150
0:08:22	41	8,4	19	51	150
0:08:23	41	8,4	19	51	150
0:08:24	41	8,4	19	51	150
0:08:25	41	8,4	19	51	150
0:08:26	41	8,5	19	52	150
0:08:27	41	8,5	19	52	150
0:08:28	41	8,5	19	52	150
0:08:29	41	8,5	19	52	150
0:08:30	41	8,5	19	51	150
0:08:31	41	8,5	19	52	150
0:08:32	41	8,6	19	51	150
0:08:33	41	8,6	19	51	150
0:08:34	41	8,6	19	52	150
0:08:35	41	8,6	19	52	150
0:08:36	41	8,6	19	52	150
0:08:37	41	8,7	19	52	150
0:08:38	41	8,7	19	52	150
0:08:39	41	8,7	19	52	150
0:08:40	41	8,6	19	52	150
0:08:41	41	8,6	19	52	150
0:08:42	41	8,6	19	52	150
0:08:43	41	8,7	19	52	150
0:08:44	41	8,7	19	52	150
0:08:45	42	8,7	19	52	150
0:08:46	42	8,7	19	52	150
0:08:47	42	8,7	19	52	150
0:08:48	42	8,8	19	52	150
0:08:49	42	8,8	19	52	150
0:08:50	42	8,8	19	52	150
0:08:51	42	8,8	19	52	150
0:08:52	42	8,8	19	52	150
0:08:53	42	8,8	19	52	150
0:08:54	42	8,9	19	52	150
0:08:55	42	8,9	19	52	150
0:08:56	42	8,9	19	52	150
0:08:57	42	8,9	19	52	150
0:08:58	42	8,9	19	52	150
0:08:59	42	8,9	19	52	150
0:09:00	42	9,0	19	52	150
0:09:01	42	9,0	19	52	150
0:09:02	42	9,0	19	52	150
0:09:03	42	9,0	19	52	150
0:09:04	42	8,9	19	52	150
0:09:05	42	8,9	19	52	150
0:09:06	42	8,9	19	52	150
0:09:07	42	9,0	19	52	150
0:09:08	42	9,0	19	52	150
0:09:09	42	9,0	19	52	150
0:09:10	42	9,0	19	53	150
0:09:11	42	9,1	19	53	150
0:09:12	42	9,1	19	53	150
0:09:13	42	9,1	19	53	150
0:09:14	42	9,1	19	53	150
0:09:15	42	9,1	19	53	150
0:09:16	42	9,2	19	53	150
0:09:17	42	9,2	19	53	150
0:09:18	42	9,2	19	53	150
0:09:19	42	9,2	19	53	150
0:09:20	43	9,1	19	53	150
0:09:21	43	9,1	19	53	150
0:09:22	43	9,1	19	53	150
0:09:23	43	9,2	19	53	150
0:09:24	43	9,2	19	53	150
0:09:25	43	9,2	19	53	150
0:09:26	43	9,2	19	53	150
0:09:27	43	9,2	19	53	150
0:09:28	43	9,3	19	53	150
0:09:29	43	9,3	19	53	150
0:09:30	43	9,3	19	53	150
0:09:31	43	9,3	19	53	150
0:09:32	43	9,3	19	53	150
0:09:33	43	9,4	19	53	150
0:09:34	43	9,4	19	53	150
0:09:35	43	9,4	19	53	150
0:09:36	43	9,4	19	53	150
0:09:37	43	9,5	19	53	150
0:09:38	43	9,5	19	53	150
0:09:39	43	9,5	19	53	150
0:09:40	43	9,5	19	53	150
0:09:41	43	9,4	19	53	150
0:09:42	43	9,4	19	53	150
0:09:43	43	9,4	19	53	150
0:09:44	43	9,4	19	53	150
0:09:45	43	9,5	19	53	150
0:09:46	43	9,5	19	53	150
0:09:47	43	9,5	19	53	150
0:09:48	43	9,5	19	54	150
0:09:49	43	9,5	19	54	150
0:09:50	43	9,6	19	54	150
0:09:51	43	9,6	19	54	150
0:09:52	43	9,6	19	54	150
0:09:53	43	9,6	19	53	150
0:09:54	43	9,7	19	54	150
0:09:55	44	9,7	19	54	150
0:09:56	44	9,7	19	54	150
0:09:57	44	9,7	19	54	150
0:09:58	44	9,7	19	54	150
0:09:59	44	9,7	19	54	150
0:10:00	44	9,8	19	54	150
0:10:01	44	9,8	19	54	150
0:10:02	44	9,8	19	54	150
0:10:03	44	9,7	19	54	150
0:10:04	44	9,7	19	54	150
0:10:05	44	9,7	19	54	150
0:10:06	44	9,7	19	54	150
0:10:07	44	9,8	19	54	150
0:10:08	44	9,8	19	54	150
0:10:09	44	9,8	19	54	150
0:10:10	44	9,8	19	54	150
0:10:11	44	9,9	19	54	150
0:10:12	44	9,9	19	54	150
0:10:13	44	9,9	19	54	150
0:10:14	44	9,9	19	54	150
0:10:15	44	9,9	19	54	150
0:10:16	44	10,0	19	54	150
0:10:17	44	10,0	19	54	150
0:10:18	44	10,0	19	54	150
0:10:19	44	10,0	19	54	150
0:10:20	44	10,0	19	54	150
0:10:21	44	10,0	19	55	150
0:10:22	44	10,0	19	54	150
0:10:23	44	10,0	19	55	150
0:10:24	44	10,0	19	54	150
0:10:25	44	10,0	19	54	150
0:10:26	44	10,0	19	54	150
0:10:27	44	10,1	19	55	150
0:10:28	44	10,1	19	55	150
0:10:29	44	10,1	19	55	150
0:10:30	45	10,1	19	55	150
0:10:31	45	10,1	19	55	150
0:10:32	45	10,2	19	55	150
0:10:33	45	10,2	19	55	150
0:10:34	45	10,2	19	55	150
0:10:35	45	10,2	19	55	150
0:10:36	45	10,3	19	55	150
0:10:37	45	10,3	19	55	150
0:10:38	45	10,3	19	55	150
0:10:39	45	10,2	19	55	150
0:10:40	45	10,2	19	55	150
0:10:41	45	10,2	19	55	150
0:10:42	45	10,2	19	55	150
0:10:43	45	10,2	19	55	150
0:10:44	45	10,3	19	55	150
0:10:45	45	10,3	19	55	150
0:10:46	45	10,3	19	55	150
0:10:47	45	10,3	19	55	150
0:10:48	45	10,3	19	55	150
0:10:49	45	10,4	19	55	150
0:10:50	45	10,4	19	55	150
0:10:51	45	10,4	19	55	150
0:10:52	45	10,4	19	55	150
0:10:53	45	10,4	19	55	150
0:10:54	45	10,5	19	55	150
0:10:55	45	10,5	19	55	150
0:10:56	45	10,5	19	55	150
0:10:57	45	10,5	19	55	150
0:10:58	45	10,5	19	55	150
0:10:59	45	10,6	19	55	150
0:11:00	45	10,6	19	55	150
0:11:01	45	10,5	19	56	150
0:11:02	45	10,5	19	56	150
0:11:03	45	10,5	19	56	150
0:11:04	45	10,5	19	55	150
0:11:05	45	10,5	19	55	150
0:11:06	46	10,6	19	56	150
0:11:07	46	10,6	19	56	150
0:11:08	46	10,6	19	56	150
0:11:09	46	10,6	19	56	150
0:11:10	46	10,7	19	56	150
0:11:11	46	10,7	19	56	150
0:11:12	46	10,7	19	56	150
0:11:13	46	10,7	19	56	150
0:11:14	46	10,8	19	56	150
0:11:15	46	10,8	19	56	150
0:11:16	46	10,8	19	56	150
0:11:17	46	10,7	19	56	150
0:11:18	46	10,7	19	56	150
0:11:19	46	10,7	19	56	150
0:11:20	46	10,7	19	56	150
0:11:21	46	10,7	19	56	150
0:11:22	46	10,8	19	56	150
0:11:23	46	10,8	19	56	150
0:11:24	46	10,8	19	56	150
0:11:25	46	10,8	19	56	150
0:11:26	46	10,9	19	57	150
0:11:27	46	10,9	19	57	150
0:11:28	46	10,9	19	57	150
0:11:29	46	10,9	19	57	150
0:11:30	46	10,9	19	56	150
0:11:31	46	11,0	19	57	150
0:11:32	46	11,0	19	57	150
0:11:33	46	11,0	19	57	150
0:11:34	46	11,0	19	57	150
0:11:35	46	11,1	19	57	150
0:11:36	46	11,0	19	57	150
0:11:37	46	10,9	19	56	150
0:11:38	46	10,9	19	57	150
0:11:39	46	10,9	19	57	150
0:11:40	46	10,9	19	57	150
0:11:41	46	11,0	19	57	150
0:11:42	47	11,0	19	57	150
0:11:43	47	11,0	19	57	150
0:11:44	47	11,0	19	57	150
0:11:45	47	11,1	19	57	150
0:11:46	47	11,1	19	57	150
0:11:47	47	11,1	19	57	150
0:11:48	47	11,1	19	57	150
0:11:49	47	11,2	19	57	150
0:11:50	47	11,2	19	57	150
0:11:51	47	11,2	19	57	150
0:11:52	47	11,2	19	57	150
0:11:53	47	11,3	19	57	150
0:11:54	47	11,3	19	57	150
0:11:55	47	11,3	19	57	150
0:11:56	47	11,2	19	57	150
0:11:57	47	11,2	19	57	150
0:11:58	47	11,2	19	57	150
0:11:59	47	11,2	19	57	150
0:12:00	47	11,2	19	58	150
0:12:01	47	11,3	19	57	150
0:12:02	47	11,3	19	58	150
0:12:03	47	11,3	19	58	150
0:12:04	47	11,3	19	58	150
0:12:05	47	11,4	19	58	150
0:12:06	47	11,4	19	58	150
0:12:07	47	11,4	19	58	150
0:12:08	47	11,5	19	58	150
0:12:09	47	11,5	19	58	150
0:12:10	47	11,5	19	58	150
0:12:11	47	11,5	19	58	150
0:12:12	47	11,6	19	58	150
0:12:13	47	11,5	19	58	150
0:12:14	47	11,4	19	58	150
0:12:15	47	11,4	19	58	150
0:12:16	47	11,4	19	58	150
0:12:17	47	11,5	19	58	150
0:12:18	47	11,5	19	58	150
0:12:19	47	11,5	19	58	150
0:12:20	48	11,5	19	58	150
0:12:21	48	11,6	19	58	150
0:12:22	48	11,6	19	58	150
0:12:23	48	11,6	19	58	150
0:12:24	48	11,7	19	58	150
0:12:25	48	11,7	19	58	150
0:12:26	48	11,7	19	58	150
0:12:27	48	11,7	19	58	150
0:12:28	48	11,8	19	58	150
0:12:29	48	11,8	19	58	150
0:12:30	48	11,7	19	59	150
0:12:31	48	11,7	19	59	150
0:12:32	48	11,7	19	59	150
0:12:33	48	11,7	19	59	150
0:12:34	48	11,7	19	59	150
0:12:35	48	11,8	19	59	150
0:12:36	48	11,8	19	59	150
0:12:37	48	11,8	19	59	150
0:12:38	48	11,8	19	59	150
0:12:39	48	11,9	19	59	150
0:12:40	48	11,9	19	59	150
0:12:41	48	11,9	19	59	150
0:12:42	48	11,9	19	59	150
0:12:43	48	12,0	19	59	150
0:12:44	48	12,0	19	59	150
0:12:45	48	11,9	19	59	150
0:12:46	48	11,8	19	59	150
0:12:47	48	11,8	19	59	150
0:12:48	48	11,8	19	59	150
0:12:49	48	11,9	19	59	150
0:12:50	48	11,9	19	59	150
0:12:51	48	11,9	19	59	150
0:12:52	48	11,9	19	59	150
0:12:53	48	12,0	19	59	150
0:12:54	48	12,0	19	59	150
0:12:55	48	12,0	19	59	150
0:12:56	48	12,0	19	59	150
0:12:57	49	12,1	19	59	150
0:12:58	49	12,1	19	59	150
0:12:59	49	12,1	19	60	150
0:13:00	49	12,1	19	60	150
0:13:01	49	12,2	19	60	150
0:13:02	49	12,2	19	60	150
0:13:03	49	12,2	19	60	150
0:13:04	49	12,2	19	60	150
0:13:05	49	12,3	19	60	150
0:13:06	49	12,3	19	60	150
0:13:07	49	12,1	19	60	150
0:13:08	49	12,1	19	60	150
0:13:09	49	12,1	19	60	150
0:13:10	49	12,1	19	60	150
0:13:11	49	12,2	19	60	150
0:13:12	49	12,2	19	60	150
0:13:13	49	12,2	19	60	150
0:13:14	49	12,2	19	60	150
0:13:15	49	12,3	19	60	150
0:13:16	49	12,3	19	60	150
0:13:17	49	12,3	19	60	150
0:13:18	49	12,3	19	60	150
0:13:19	49	12,4	19	60	150
0:13:20	49	12,4	19	60	150
0:13:21	49	12,4	19	60	150
0:13:22	49	12,4	19	60	150
0:13:23	49	12,5	19	60	150
0:13:24	49	12,5	19	60	150
0:13:25	49	12,5	19	60	150
0:13:26	49	12,5	19	60	150
0:13:27	49	12,6	19	60	150
0:13:28	49	12,5	19	61	150
0:13:29	49	12,4	19	61	150
0:13:30	49	12,4	19	61	150
0:13:31	49	12,5	19	61	150
0:13:32	50	12,5	19	61	150
0:13:33	50	12,5	19	61	150
0:13:34	50	12,5	19	61	150
0:13:35	50	12,5	19	61	150
0:13:36	50	12,6	19	61	150
0:13:37	50	12,6	19	61	150
0:13:38	50	12,6	19	61	150
0:13:39	50	12,6	19	61	150
0:13:40	50	12,7	19	61	150
0:13:41	50	12,7	19	61	150
0:13:42	50	12,7	19	61	150
0:13:43	50	12,7	19	61	150
0:13:44	50	12,8	19	61	150
0:13:45	50	12,8	19	61	150
0:13:46	50	12,8	19	61	150
0:13:47	50	12,8	19	61	150
0:13:48	50	12,8	19	61	150
0:13:49	50	12,7	19	61	150
0:13:50	50	12,7	19	61	150
0:13:51	50	12,7	19	61	150
0:13:52	50	12,7	19	61	150
0:13:53	50	12,7	19	61	150
0:13:54	50	12,7	19	61	150
0:13:55	50	12,7	19	61	150
0:13:56	50	12,8	19	61	150
0:13:57	50	12,8	19	61	150
0:13:58	50	12,8	19	61	150
0:13:59	50	12,8	19	61	150
0:14:00	50	12,9	19	61	150
0:14:01	50	12,9	19	61	150
0:14:02	50	12,9	19	61	150
0:14:03	50	12,9	19	61	150
0:14:04	50	13,0	19	61	150
0:14:05	50	13,0	19	61	150
0:14:06	50	13,0	19	61	150
0:14:07	51	13,0	19	61	150
0:14:08	51	13,1	19	61	150
0:14:09	51	13,1	19	62	150
0:14:10	51	13,1	19	62	150
0:14:11	51	13,1	19	62	150
0:14:12	51	13,1	19	62	150
0:14:13	51	13,2	19	62	150
0:14:14	51	13,2	19	62	150
0:14:15	51	13,2	19	62	150
0:14:16	51	13,1	19	62	150
0:14:17	51	13,1	19	62	150
0:14:18	51	13,1	19	62	150
0:14:19	51	13,1	19	62	150
0:14:20	51	13,1	19	62	150
0:14:21	51	13,1	19	62	150
0:14:22	51	13,1	19	62	150
0:14:23	51	13,2	19	62	150
0:14:24	51	13,2	19	62	150
0:14:25	51	13,2	19	62	150
0:14:26	51	13,2	19	62	150
0:14:27	51	13,3	19	62	150
0:14:28	51	13,3	19	62	150
0:14:29	51	13,3	19	62	150
0:14:30	51	13,3	19	62	150
0:14:31	51	13,4	19	62	150
0:14:32	51	13,4	19	62	150
0:14:33	51	13,4	19	62	150
0:14:34	51	13,4	19	62	150
0:14:35	51	13,5	19	62	150
0:14:36	51	13,5	19	62	150
0:14:37	51	13,5	19	62	150
0:14:38	51	13,4	19	62	150
0:14:39	51	13,4	19	62	150
0:14:40	51	13,5	19	62	150
0:14:41	51	13,5	19	62	150
0:14:42	51	13,5	19	63	150
0:14:43	52	13,5	19	63	150
0:14:44	52	13,6	19	63	150
0:14:45	52	13,6	19	63	150
0:14:46	52	13,6	19	63	150
0:14:47	52	13,5	19	63	150
0:14:48	52	13,5	19	63	150
0:14:49	52	13,5	19	63	150
0:14:50	52	13,5	19	63	150
0:14:51	52	13,5	19	63	150
0:14:52	52	13,6	19	63	150
0:14:53	52	13,6	19	63	150
0:14:54	52	13,6	19	63	150
0:14:55	52	13,6	19	63	150
0:14:56	52	13,7	19	63	150
0:14:57	52	13,7	19	63	150
0:14:58	52	13,7	19	63	150
0:14:59	52	13,7	19	63	150
0:15:00	52	13,8	19	63	150
0:15:01	52	13,8	19	63	150
0:15:02	52	13,8	19	63	150
0:15:03	52	13,8	19	63	150
0:15:04	52	13,9	19	63	150
0:15:05	52	13,7	19	63	150
0:15:06	52	13,7	19	63	150
0:15:07	52	13,7	19	63	150
0:15:08	52	13,7	19	63	150
0:15:09	52	13,7	19	63	150
0:15:10	52	13,8	19	63	150
0:15:11	52	13,8	19	64	150
0:15:12	52	13,8	19	64	150
0:15:13	52	13,8	19	64	150
0:15:14	52	13,9	19	64	150
0:15:15	52	13,9	19	64	150
0:15:16	52	13,9	19	64	150
0:15:17	52	13,9	19	64	150
0:15:18	52	14,0	19	64	150
0:15:19	52	14,0	19	64	150
0:15:20	52	14,0	19	64	150
0:15:21	53	14,1	19	64	150
0:15:22	53	14,1	19	64	150
0:15:23	53	14,1	19	64	150
0:15:24	53	14,1	19	64	150
0:15:25	53	14,1	19	64	150
0:15:26	53	14,1	19	64	150
0:15:27	53	14,0	19	64	150
0:15:28	53	14,0	19	64	150
0:15:29	53	14,0	19	64	150
0:15:30	53	14,1	19	64	150
0:15:31	53	14,1	19	64	150
0:15:32	53	14,1	19	64	150
0:15:33	53	14,2	19	64	150
0:15:34	53	14,2	19	64	150
0:15:35	53	14,2	19	64	150
0:15:36	53	14,2	19	64	150
0:15:37	53	14,3	19	64	150
0:15:38	53	14,3	19	64	150
0:15:39	53	14,3	19	65	150
0:15:40	53	14,3	19	64	150
0:15:41	53	14,3	19	65	150
0:15:42	53	14,2	19	65	150
0:15:43	53	14,2	19	65	150
0:15:44	53	14,2	19	65	150
0:15:45	53	14,2	19	65	150
0:15:46	53	14,2	19	65	150
0:15:47	53	14,2	19	65	150
0:15:48	53	14,3	19	65	150
0:15:49	53	14,3	19	65	150
0:15:50	53	14,3	19	65	150
0:15:51	53	14,3	19	65	150
0:15:52	53	14,4	19	65	150
0:15:53	53	14,4	19	65	150
0:15:54	53	14,4	19	65	150
0:15:55	53	14,4	19	65	150
0:15:56	53	14,5	19	65	150
0:15:57	53	14,5	19	65	150
0:15:58	54	14,5	19	65	150
0:15:59	54	14,5	19	65	150
0:16:00	54	14,6	19	65	150
0:16:01	54	14,6	19	65	150
0:16:02	54	14,6	19	65	150
0:16:03	54	14,7	19	65	150
0:16:04	54	14,5	19	65	150
0:16:05	54	14,5	19	65	150
0:16:06	54	14,5	19	65	150
0:16:07	54	14,5	19	65	150
0:16:08	54	14,5	19	65	150
0:16:09	54	14,6	19	65	150
0:16:10	54	14,6	19	65	150
0:16:11	54	14,6	19	66	150
0:16:12	54	14,6	19	66	150
0:16:13	54	14,7	19	66	150
0:16:14	54	14,7	19	65	150
0:16:15	54	14,7	19	66	150
0:16:16	54	14,7	19	65	150
0:16:17	54	14,8	19	66	150
0:16:18	54	14,8	19	66	150
0:16:19	54	14,8	19	66	150
0:16:20	54	14,8	19	66	150
0:16:21	54	14,9	19	66	150
0:16:22	54	14,9	19	66	150
0:16:23	54	14,9	19	66	150
0:16:24	54	14,9	19	66	150
0:16:25	54	14,8	19	66	150
0:16:26	54	14,8	19	66	150
0:16:27	54	14,8	19	66	150
0:16:28	54	14,8	19	66	150
0:16:29	54	14,9	19	66	150
0:16:30	54	14,9	19	66	150
0:16:31	54	14,9	19	66	150
0:16:32	54	14,9	19	66	150
0:16:33	54	14,9	19	66	150
0:16:34	55	15,0	19	66	150
0:16:35	55	15,0	19	66	150
0:16:36	55	15,0	19	66	150
0:16:37	55	15,0	19	66	150
0:16:38	55	15,1	19	66	150
0:16:39	55	15,1	19	66	150
0:16:40	55	15,1	19	66	150
0:16:41	55	15,1	19	66	150
0:16:42	55	15,2	19	66	150
0:16:43	55	15,2	19	66	150
0:16:44	55	15,2	19	66	150
0:16:45	55	15,0	19	67	150
0:16:46	55	15,0	19	66	150
0:16:47	55	15,0	19	67	150
0:16:48	55	15,0	19	66	150
0:16:49	55	15,0	19	67	150
0:16:50	55	15,0	19	67	150
0:16:51	55	15,1	19	67	150
0:16:52	55	15,1	19	67	150
0:16:53	55	15,1	19	67	150
0:16:54	55	15,1	19	67	150
0:16:55	55	15,2	19	67	150
0:16:56	55	15,2	19	67	150
0:16:57	55	15,2	19	67	150
0:16:58	55	15,3	19	67	150
0:16:59	55	15,3	19	67	150
0:17:00	55	15,3	19	67	150
0:17:01	55	15,3	19	67	150
0:17:02	55	15,4	19	67	150
0:17:03	55	15,4	19	67	150
0:17:04	55	15,4	19	67	150
0:17:05	55	15,4	19	67	150
0:17:06	55	15,5	19	67	150
0:17:07	55	15,5	19	67	150
0:17:08	55	15,5	19	67	150
0:17:09	55	15,5	19	67	150
0:17:10	55	15,4	19	67	150
0:17:11	56	15,3	19	67	150
0:17:12	56	15,4	19	67	150
0:17:13	56	15,4	19	67	150
0:17:14	56	15,4	19	67	150
0:17:15	56	15,5	19	68	150
0:17:16	56	15,5	19	68	150
0:17:17	56	15,5	19	68	150
0:17:18	56	15,6	19	68	150
0:17:19	56	15,6	19	68	150
0:17:20	56	15,7	19	68	150
0:17:21	56	15,7	19	68	150
0:17:22	56	15,7	19	68	150
0:17:23	56	15,5	19	68	150
0:17:24	56	15,5	19	68	150
0:17:25	56	15,5	19	68	150
0:17:26	56	15,6	19	68	150
0:17:27	56	15,6	19	68	150
0:17:28	56	15,7	19	68	150
0:17:29	56	15,7	19	69	150
0:17:30	56	15,8	19	69	150
0:17:31	56	15,8	19	69	150
0:17:32	56	15,8	19	69	150
0:17:33	56	15,9	19	69	150
0:17:34	56	15,7	19	69	150
0:17:35	56	15,6	19	69	150
0:17:36	56	15,6	19	69	150
0:17:37	56	15,7	19	69	150
0:17:38	56	15,7	19	69	150
0:17:39	56	15,7	19	70	150
0:17:40	56	15,8	19	70	150
0:17:41	56	15,8	19	69	150
0:17:42	56	15,8	19	70	150
0:17:43	56	15,9	19	70	150
0:17:44	56	15,9	19	70	150
0:17:45	56	15,9	19	70	150
0:17:46	56	16,0	19	70	150
0:17:47	57	16,0	19	70	150
0:17:48	57	16,0	19	70	150
0:17:49	57	16,0	19	70	150
0:17:50	57	16,1	19	70	150
0:17:51	57	16,1	19	70	150
0:17:52	57	16,1	19	70	150
0:17:53	57	16,0	19	70	150
0:17:54	57	16,0	19	70	150
0:17:55	57	15,9	19	70	150
0:17:56	57	16,0	19	70	150
0:17:57	57	16,0	19	70	150
0:17:58	57	16,0	19	70	150
0:17:59	57	16,0	19	70	150
0:18:00	57	16,0	19	70	150
0:18:01	57	16,1	19	70	150
0:18:02	57	16,1	19	70	150
0:18:03	57	16,1	19	70	150
0:18:04	57	16,1	19	70	150
0:18:05	57	16,1	19	70	150
0:18:06	57	16,2	19	70	150
0:18:07	57	16,2	19	70	150
0:18:08	57	16,2	19	70	150
0:18:09	57	16,2	19	70	150
0:18:10	57	16,2	19	70	150
0:18:11	57	16,3	19	70	150
0:18:12	57	16,3	19	70	150
0:18:13	57	16,3	19	70	150
0:18:14	57	16,3	19	70	150
0:18:15	57	16,3	19	70	150
0:18:16	57	16,3	19	70	150
0:18:17	57	16,4	19	70	150
0:18:18	57	16,4	19	70	150
0:18:19	57	16,4	19	70	150
0:18:20	57	16,4	19	70	150
0:18:21	58	16,4	19	70	150
0:18:22	58	16,5	19	70	150
0:18:23	58	16,5	19	70	150
0:18:24	58	16,5	19	70	150
0:18:25	58	16,5	19	70	150
0:18:26	58	16,5	19	70	150
0:18:27	58	16,6	19	70	150
0:18:28	58	16,6	19	70	150
0:18:29	58	16,6	19	70	150
0:18:30	58	16,6	19	70	150
0:18:31	58	16,6	19	70	150
0:18:32	58	16,5	19	70	150
0:18:33	58	16,5	19	70	150
0:18:34	58	16,5	19	70	150
0:18:35	58	16,5	19	70	150
0:18:36	58	16,5	19	70	150
0:18:37	58	16,5	19	70	150
0:18:38	58	16,5	19	70	150
0:18:39	58	16,5	19	70	150
0:18:40	58	16,6	19	70	150
0:18:41	58	16,6	19	70	150
0:18:42	58	16,6	19	70	150
0:18:43	58	16,6	19	70	150
0:18:44	58	16,6	19	70	150
0:18:45	58	16,6	19	70	150
0:18:46	58	16,7	19	70	150
0:18:47	58	16,7	19	70	150
0:18:48	58	16,7	19	70	150
0:18:49	58	16,7	19	70	150
0:18:50	58	16,7	19	70	150
0:18:51	58	16,8	19	70	150
0:18:52	58	16,8	19	70	150
0:18:53	58	16,8	19	70	150
0:18:54	59	16,8	19	70	150
0:18:55	59	16,8	19	70	150
0:18:56	59	16,8	19	70	150
0:18:57	59	16,9	19	70	150
0:18:58	59	16,9	19	70	150
0:18:59	59	16,9	19	70	150
0:19:00	59	16,9	19	70	150
0:19:01	59	16,9	19	70	150
0:19:02	59	16,9	19	70	150
0:19:03	59	17,0	19	70	150
0:19:04	59	17,0	19	70	150
0:19:05	59	17,0	19	70	150
0:19:06	59	17,0	19	70	150
0:19:07	59	17,0	19	71	150
0:19:08	59	17,1	19	70	150
0:19:09	59	17,1	19	71	150
0:19:10	59	17,1	19	70	150
0:19:11	59	17,1	19	71	150
0:19:12	59	17,1	19	71	150
0:19:13	59	17,2	19	71	150
0:19:14	59	17,2	19	71	150
0:19:15	59	17,2	19	71	150
0:19:16	59	17,2	19	71	150
0:19:17	59	17,3	19	71	150
0:19:18	59	17,2	19	71	150
0:19:19	59	17,1	19	71	150
0:19:20	59	17,1	19	71	150
0:19:21	59	17,1	19	71	150
0:19:22	59	17,1	19	71	150
0:19:23	59	17,1	19	71	150
0:19:24	59	17,1	19	71	150
0:19:25	59	17,1	19	71	150
0:19:26	59	17,2	19	71	150
0:19:27	59	17,2	19	71	150
0:19:28	59	17,2	19	71	150
0:19:29	59	17,3	19	71	150
0:19:30	59	17,3	19	71	150
0:19:31	59	17,3	19	71	150
0:19:32	60	17,3	19	71	150
0:19:33	60	17,4	19	71	150
0:19:34	60	17,4	19	71	150
0:19:35	60	17,4	19	71	150
0:19:36	60	17,5	19	71	150
0:19:37	60	17,5	19	72	150
0:19:38	60	17,5	19	72	150
0:19:39	60	17,5	19	72	150
0:19:40	60	17,6	19	72	150
0:19:41	60	17,5	19	72	150
0:19:42	60	17,4	19	72	150
0:19:43	60	17,4	19	72	150
0:19:44	60	17,4	19	72	150
0:19:45	60	17,4	19	72	150
0:19:46	60	17,4	19	72	150
0:19:47	60	17,4	19	72	150
0:19:48	60	17,5	19	72	150
0:19:49	60	17,5	19	72	150
0:19:50	60	17,5	19	72	150
0:19:51	60	17,6	19	72	150
0:19:52	60	17,6	19	72	150
0:19:53	60	17,6	19	72	150
0:19:54	60	17,7	19	72	150
0:19:55	60	17,7	19	72	150
0:19:56	60	17,7	19	72	150
0:19:57	60	17,8	19	72	150
0:19:58	60	17,8	19	73	150
0:19:59	60	17,8	19	73	150
0:20:00	60	17,8	19	73	150
0:20:01	60	17,7	19	73	150
0:20:02	60	17,6	19	73	150
0:20:03	60	17,6	19	73	150
0:20:04	60	17,7	19	73	150
0:20:05	60	17,7	19	73	150
0:20:06	60	17,7	19	73	150
0:20:07	60	17,7	19	73	150
0:20:08	60	17,8	19	73	150
0:20:09	60	17,8	19	73	150
0:20:10	60	17,8	19	73	150
0:20:11	60	17,9	19	73	150
0:20:12	61	17,9	19	73	150
0:20:13	61	17,9	19	73	150
0:20:14	61	18,0	19	73	150
0:20:15	61	18,0	19	73	150
0:20:16	61	18,0	19	73	150
0:20:17	61	18,0	19	73	150
0:20:18	61	18,1	19	73	150
0:20:19	61	18,0	19	73	150
0:20:20	61	17,9	19	73	150
0:20:21	61	17,9	19	74	150
0:20:22	61	17,9	19	73	150
0:20:23	61	17,9	19	74	150
0:20:24	61	18,0	19	74	150
0:20:25	61	18,0	19	74	150
0:20:26	61	18,0	19	73	150
0:20:27	61	18,0	19	74	150
0:20:28	61	18,1	19	74	150
0:20:29	61	18,1	19	74	150
0:20:30	61	18,1	19	74	150
0:20:31	61	18,2	19	74	150
0:20:32	61	18,2	19	74	150
0:20:33	61	18,2	19	74	150
0:20:34	61	18,2	19	74	150
0:20:35	61	18,3	19	74	150
0:20:36	61	18,3	19	74	150
0:20:37	61	18,3	19	74	150
0:20:38	61	18,3	19	74	150
0:20:39	61	18,2	19	74	150
0:20:40	61	18,1	19	74	150
0:20:41	61	18,2	19	74	150
0:20:42	61	18,2	19	74	150
0:20:43	61	18,2	19	74	150
0:20:44	61	18,2	19	74	150
0:20:45	61	18,3	19	74	150
0:20:46	61	18,3	19	74	150
0:20:47	61	18,3	19	74	150
0:20:48	61	18,3	19	75	150
0:20:49	61	18,4	19	75	150
0:20:50	61	18,4	19	75	150
0:20:51	61	18,4	19	75	150
0:20:52	62	18,5	19	75	150
0:20:53	62	18,5	19	75	150
0:20:54	62	18,5	19	75	150
0:20:55	62	18,6	19	75	150
0:20:56	62	18,6	19	75	150
0:20:57	62	18,5	19	75	150
0:20:58	62	18,4	19	75	150
0:20:59	62	18,4	19	75	150
0:21:00	62	18,4	19	75	150
0:21:01	62	18,4	19	75	150
0:21:02	62	18,4	19	75	150
0:21:03	62	18,5	19	75	150
0:21:04	62	18,5	19	75	150
0:21:05	62	18,5	19	75	150
0:21:06	62	18,6	19	75	150
0:21:07	62	18,6	19	75	150
0:21:08	62	18,6	19	75	150
0:21:09	62	18,7	19	75	150
0:21:10	62	18,7	19	75	150
0:21:11	62	18,7	19	75	150
0:21:12	62	18,8	19	75	150
0:21:13	62	18,8	19	75	150
0:21:14	62	18,8	19	76	150
0:21:15	62	18,6	19	76	150
0:21:16	62	18,5	19	76	150
0:21:17	62	18,5	19	76	150
0:21:18	62	18,6	19	76	150
0:21:19	62	18,6	19	76	150
0:21:20	62	18,6	19	76	150
0:21:21	62	18,7	19	76	150
0:21:22	62	18,7	19	76	150
0:21:23	62	18,8	19	76	150
0:21:24	62	18,8	19	76	150
0:21:25	62	18,9	19	76	150
0:21:26	62	18,9	19	76	150
0:21:27	62	19,0	19	77	150
0:21:28	62	19,0	19	77	150
0:21:29	62	18,9	19	77	150
0:21:30	63	18,8	19	77	150
0:21:31	63	18,7	19	77	150
0:21:32	63	18,7	19	77	150
0:21:33	63	18,7	19	77	150
0:21:34	63	18,8	19	77	150
0:21:35	63	18,8	19	77	150
0:21:36	63	18,8	19	77	150
0:21:37	63	18,9	19	77	150
0:21:38	63	18,9	19	77	150
0:21:39	63	18,9	19	77	150
0:21:40	63	18,9	19	77	150
0:21:41	63	19,0	19	77	150
0:21:42	63	19,0	19	77	150
0:21:43	63	19,0	19	77	150
0:21:44	63	19,1	19	77	150
0:21:45	63	19,1	19	77	150
0:21:46	63	19,1	19	77	150
0:21:47	63	19,1	19	77	150
0:21:48	63	19,2	19	77	150
0:21:49	63	19,2	19	77	150
0:21:50	63	19,2	19	77	150
0:21:51	63	19,3	19	77	150
0:21:52	63	19,3	19	77	150
0:21:53	63	19,3	19	78	150
0:21:54	63	19,3	19	78	150
0:21:55	63	19,4	19	77	150
0:21:56	63	19,4	19	78	150
0:21:57	63	19,3	19	78	150
0:21:58	63	19,2	19	78	150
0:21:59	63	19,2	19	78	150
0:22:00	63	19,2	19	78	150
0:22:01	63	19,2	19	78	150
0:22:02	63	19,2	19	78	150
0:22:03	63	19,2	19	78	150
0:22:04	63	19,3	19	78	150
0:22:05	63	19,3	19	78	150
0:22:06	63	19,3	19	78	150
0:22:07	64	19,3	19	78	150
0:22:08	64	19,4	19	78	150
0:22:09	64	19,4	19	78	150
0:22:10	64	19,4	19	78	150
0:22:11	64	19,4	19	78	150
0:22:12	64	19,5	19	78	150
0:22:13	64	19,5	19	78	150
0:22:14	64	19,5	19	78	150
0:22:15	64	19,5	19	78	150
0:22:16	64	19,6	19	78	150
0:22:17	64	19,6	19	78	150
0:22:18	64	19,6	19	78	150
0:22:19	64	19,7	19	78	150
0:22:20	64	19,7	19	78	150
0:22:21	64	19,7	19	78	150
0:22:22	64	19,7	19	78	150
0:22:23	64	19,5	19	78	150
0:22:24	64	19,5	19	78	150
0:22:25	64	19,5	19	78	150
0:22:26	64	19,5	19	78	150
0:22:27	64	19,5	19	78	150
0:22:28	64	19,6	19	78	150
0:22:29	64	19,6	19	79	150
0:22:30	64	19,6	19	78	150
0:22:31	64	19,6	19	79	150
0:22:32	64	19,7	19	78	150
0:22:33	64	19,7	19	79	150
0:22:34	64	19,7	19	79	150
0:22:35	64	19,7	19	79	150
0:22:36	64	19,8	19	79	150
0:22:37	64	19,8	19	79	150
0:22:38	64	19,8	19	79	150
0:22:39	64	19,8	19	79	150
0:22:40	64	19,9	19	79	150
0:22:41	64	19,9	19	79	150
0:22:42	64	19,9	19	79	150
0:22:43	65	20,0	19	79	150
0:22:44	65	20,0	19	79	150
0:22:45	65	20,0	19	79	150
0:22:46	65	20,0	19	79	150
0:22:47	65	20,1	19	79	150
0:22:48	65	20,0	19	79	150
0:22:49	65	19,9	19	79	150
0:22:50	65	19,8	19	79	150
0:22:51	65	19,8	19	79	150
0:22:52	65	19,9	19	79	150
0:22:53	65	19,9	19	79	150
0:22:54	65	19,9	19	79	150
0:22:55	65	20,0	19	79	150
0:22:56	65	20,0	19	79	150
0:22:57	65	20,0	19	79	150
0:22:58	65	20,0	19	79	150
0:22:59	65	20,1	19	80	150
0:23:00	65	20,1	19	80	150
0:23:01	65	20,1	19	79	150
0:23:02	65	20,2	19	80	150
0:23:03	65	20,2	19	80	150
0:23:04	65	20,2	19	80	150
0:23:05	65	20,3	19	80	150
0:23:06	65	20,3	19	80	150
0:23:07	65	20,3	19	80	150
0:23:08	65	20,4	19	80	150
0:23:09	65	20,4	19	80	150
0:23:10	65	20,2	19	80	150
0:23:11	65	20,1	19	80	150
0:23:12	65	20,1	19	80	150
0:23:13	65	20,1	19	80	150
0:23:14	65	20,2	19	80	150
0:23:15	65	20,2	19	80	150
0:23:16	65	20,2	19	80	150
0:23:17	65	20,3	19	80	150
0:23:18	65	20,3	19	80	150
0:23:19	65	20,3	19	80	150
0:23:20	65	20,4	19	80	150
0:23:21	65	20,4	19	80	150
0:23:22	65	20,4	19	80	150
0:23:23	65	20,5	19	80	150
0:23:24	66	20,5	19	81	150
0:23:25	66	20,5	19	81	150
0:23:26	66	20,6	19	81	150
0:23:27	66	20,6	19	81	150
0:23:28	66	20,6	19	81	150
0:23:29	66	20,6	19	81	150
0:23:30	66	20,4	19	81	150
0:23:31	66	20,4	19	81	150
0:23:32	66	20,4	19	81	150
0:23:33	66	20,4	19	81	150
0:23:34	66	20,4	19	81	150
0:23:35	66	20,5	19	81	150
0:23:36	66	20,5	19	81	150
0:23:37	66	20,5	19	81	150
0:23:38	66	20,5	19	81	150
0:23:39	66	20,6	19	81	150
0:23:40	66	20,6	19	81	150
0:23:41	66	20,7	19	81	150
0:23:42	66	20,7	19	81	150
0:23:43	66	20,7	19	81	150
0:23:44	66	20,8	19	81	150
0:23:45	66	20,8	19	82	150
0:23:46	66	20,8	19	81	150
0:23:47	66	20,9	19	81	150
0:23:48	66	20,9	19	81	150
0:23:49	66	20,8	19	82	150
0:23:50	66	20,7	19	82	150
0:23:51	66	20,7	19	82	150
0:23:52	66	20,7	19	82	150
0:23:53	66	20,7	19	82	150
0:23:54	66	20,7	19	82	150
0:23:55	66	20,7	19	82	150
0:23:56	66	20,8	19	82	150
0:23:57	66	20,8	19	82	150
0:23:58	66	20,8	19	82	150
0:23:59	66	20,9	19	82	150
0:24:00	66	20,9	19	82	150
0:24:01	67	20,9	19	82	150
0:24:02	67	21,0	19	82	150
0:24:03	67	21,0	19	82	150
0:24:04	67	21,0	19	82	150
0:24:05	67	21,1	19	82	150
0:24:06	67	21,1	19	82	150
0:24:07	67	21,1	19	82	150
0:24:08	67	21,1	19	82	150
0:24:09	67	21,2	19	83	150
0:24:10	67	21,2	19	82	150
0:24:11	67	21,0	19	82	150
0:24:12	67	20,9	19	83	150
0:24:13	67	20,9	19	83	150
0:24:14	67	20,9	19	83	150
0:24:15	67	20,9	19	82	150
0:24:16	67	21,0	19	83	150
0:24:17	67	21,0	19	83	150
0:24:18	67	21,0	19	83	150
0:24:19	67	21,0	19	83	150
0:24:20	67	21,1	19	83	150
0:24:21	67	21,1	19	83	150
0:24:22	67	21,1	19	83	150
0:24:23	67	21,2	19	83	150
0:24:24	67	21,2	19	83	150
0:24:25	67	21,2	19	83	150
0:24:26	67	21,3	19	83	150
0:24:27	67	21,3	19	83	150
0:24:28	67	21,3	19	83	150
0:24:29	67	21,3	19	83	150
0:24:30	67	21,4	19	83	150
0:24:31	67	21,4	19	83	150
0:24:32	67	21,4	19	83	150
0:24:33	67	21,5	19	83	150
0:24:34	67	21,5	19	83	150
0:24:35	67	21,5	19	83	150
0:24:36	68	21,3	19	83	150
0:24:37	68	21,2	19	83	150
0:24:38	68	21,2	19	83	150
0:24:39	68	21,2	19	83	150
0:24:40	68	21,3	19	84	150
0:24:41	68	21,3	19	84	150
0:24:42	68	21,4	19	83	150
0:24:43	68	21,4	19	84	150
0:24:44	68	21,4	19	84	150
0:24:45	68	21,5	19	84	150
0:24:46	68	21,5	19	84	150
0:24:47	68	21,6	19	84	150
0:24:48	68	21,6	19	84	150
0:24:49	68	21,7	19	84	150
0:24:50	68	21,7	19	84	150
0:24:51	68	21,7	19	84	150
0:24:52	68	21,5	19	84	150
0:24:53	68	21,5	19	85	150
0:24:54	68	21,5	19	85	150
0:24:55	68	21,5	19	85	150
0:24:56	68	21,5	19	85	150
0:24:57	68	21,5	19	85	150
0:24:58	68	21,6	19	85	150
0:24:59	68	21,6	19	85	150
0:25:00	68	21,6	19	85	150
0:25:01	68	21,6	19	84	150
0:25:02	68	21,7	19	85	150
0:25:03	68	21,7	19	85	150
0:25:04	68	21,7	19	85	150
0:25:05	68	21,7	19	85	150
0:25:06	69	21,7	19	85	150
0:25:07	69	21,7	19	85	150
0:25:08	69	21,8	19	84	150
0:25:09	69	21,8	19	85	150
0:25:10	69	21,8	19	85	150
0:25:11	69	21,8	19	85	150
0:25:12	69	21,8	19	85	150
0:25:13	69	21,9	19	85	150
0:25:14	69	21,9	19	85	150
0:25:15	69	21,9	19	85	150
0:25:16	69	21,9	19	85	150
