Repository: ProgWizer/parser

File: project-root/data/Data Acquisition/Data Acquisition/2020 year (143)/20-124 (Denis).txt (part 1 of 5)
--Test Summary--
Full Path and File Name	
Instrument Name	7322
Instrument Type	Model 7322 Consistometer - Variable Speed
Instrument Serial Number	
Test Start Date	25.08.2020
Test Start Time	11:01:38
Test Stop Date	25.08.2020
Test Stop Time	12:53:46
Test Length	1:52:08
Final Sample Time Offset	1:52:07
Controller Schedule Name	
Sampling Period	1 second
Comments	
Information	WellID	
Information	Customer	
Information	EngName	
Information	CementClass	
Information	CementMfr	
Information	Additives	30%SF+5%Sebs+5%MKU+0.5%FLOSS500+1%FLOSS117+0.3%DPC
Information	Density	
Information	BHCT	
Information	BHST	
Information	FluidLoss	
Information	JobType	
Calculated Value	Time_30Bc	0:00:05
Calculated Value	Time_70Bc	1:52:07
Initial Temperature (°C)	28 °C
Final Temperature (°C)	120 °C
Initial Pressure (MPa)	0,7 MPa
Final Pressure (MPa)	45,6 MPa
Initial Consistency (Bc)	32 Bc
Final Consistency (Bc)	71 Bc
Initial Wall Temperature (°C)	26 °C
Final Wall Temperature (°C)	120 °C
Initial Motor Speed (RPM)	150 RPM
Final Motor Speed (RPM)	150 RPM
--Data--
Time (HH:MM:SS)	Temperature (°C)	Pressure (MPa)	Consistency (Bc)	Wall Temperature (°C)	Motor Speed (RPM)
0:00:00	28	0,7	32	26	150
0:00:01	28	0,7	32	26	150
0:00:02	28	0,7	32	26	150
0:00:03	28	0,7	32	26	150
0:00:04	28	0,7	32	26	150
0:00:05	28	0,7	32	26	150
0:00:06	28	0,7	32	26	150
0:00:07	28	0,7	32	26	150
0:00:08	28	0,7	32	26	150
0:00:09	28	0,7	32	26	150
0:00:10	28	0,7	32	26	150
0:00:11	28	0,7	32	26	150
0:00:12	28	0,7	32	26	150
0:00:13	28	0,7	32	26	150
0:00:14	28	0,7	32	26	150
0:00:15	28	0,7	32	26	150
0:00:16	28	0,7	32	26	150
0:00:17	28	0,7	32	26	150
0:00:18	28	0,7	32	26	150
0:00:19	28	0,8	32	26	150
0:00:20	28	0,8	32	26	150
0:00:21	28	0,8	32	26	150
0:00:22	28	0,8	32	26	150
0:00:23	28	0,8	32	26	150
0:00:24	28	0,8	32	26	150
0:00:25	28	0,9	32	26	150
0:00:26	28	0,9	32	26	150
0:00:27	28	0,9	32	26	150
0:00:28	28	0,9	32	26	150
0:00:29	28	0,9	32	26	150
0:00:30	28	0,9	32	26	150
0:00:31	28	1,0	32	26	150
0:00:32	28	1,0	32	26	150
0:00:33	28	1,0	33	26	150
0:00:34	28	1,0	33	26	150
0:00:35	28	1,0	33	26	150
0:00:36	28	1,1	33	26	150
0:00:37	28	1,2	33	26	150
0:00:38	28	1,2	33	26	150
0:00:39	28	1,2	33	26	150
0:00:40	28	1,2	34	26	150
0:00:41	28	1,2	34	26	150
0:00:42	28	1,2	34	26	150
0:00:43	28	1,2	34	26	150
0:00:44	28	1,2	34	26	150
0:00:45	28	1,2	34	26	150
0:00:46	28	1,2	34	26	150
0:00:47	28	1,2	34	26	150
0:00:48	28	1,2	34	26	150
0:00:49	28	1,2	34	26	150
0:00:50	28	1,2	34	26	150
0:00:51	28	1,3	34	26	150
0:00:52	28	1,4	34	26	150
0:00:53	28	1,4	34	26	150
0:00:54	28	1,4	34	26	150
0:00:55	28	1,4	34	26	150
0:00:56	28	1,4	34	26	150
0:00:57	28	1,4	34	26	150
0:00:58	28	1,4	34	26	150
0:00:59	28	1,4	34	26	150
0:01:00	28	1,4	34	26	150
0:01:01	28	1,4	34	26	150
0:01:02	28	1,5	34	26	150
0:01:03	28	1,6	35	26	150
0:01:04	28	1,6	35	26	150
0:01:05	28	1,6	35	26	150
0:01:06	28	1,6	34	26	150
0:01:07	28	1,6	34	26	150
0:01:08	28	1,6	34	26	150
0:01:09	28	1,6	34	26	150
0:01:10	28	1,6	34	26	150
0:01:11	28	1,6	34	26	150
0:01:12	28	1,6	34	26	150
0:01:13	28	1,6	34	26	150
0:01:14	28	1,6	34	26	150
0:01:15	28	1,6	34	26	150
0:01:16	28	1,6	34	26	150
0:01:17	28	1,6	34	26	150
0:01:18	28	1,6	34	26	150
0:01:19	28	1,6	34	26	150
0:01:20	28	1,6	34	26	150
0:01:21	28	1,7	34	26	150
0:01:22	28	1,8	35	26	150
0:01:23	28	1,9	35	26	150
0:01:24	28	1,9	35	26	150
0:01:25	28	1,9	35	26	150
0:01:26	28	1,9	35	26	150
0:01:27	28	1,9	35	26	150
0:01:28	28	1,9	35	26	150
0:01:29	28	1,9	35	26	150
0:01:30	28	1,9	36	26	150
0:01:31	28	1,9	35	26	150
0:01:32	28	1,9	35	26	150
0:01:33	28	1,8	35	26	150
0:01:34	28	1,8	35	26	150
0:01:35	28	1,8	35	26	150
0:01:36	28	1,8	35	26	150
0:01:37	28	1,9	35	26	150
0:01:38	28	1,9	35	26	150
0:01:39	28	1,9	35	26	150
0:01:40	28	2,0	35	26	150
0:01:41	28	2,1	35	26	150
0:01:42	28	2,1	35	26	150
0:01:43	28	2,1	34	26	150
0:01:44	28	2,1	34	26	150
0:01:45	28	2,2	34	26	150
0:01:46	27	2,1	35	26	150
0:01:47	28	2,1	35	26	150
0:01:48	28	2,1	35	26	150
0:01:49	28	2,1	35	26	150
0:01:50	28	2,1	35	26	150
0:01:51	28	2,1	35	26	150
0:01:52	28	2,1	35	26	150
0:01:53	28	2,1	35	26	150
0:01:54	28	2,1	35	26	150
0:01:55	28	2,1	35	26	150
0:01:56	28	2,1	35	26	150
0:01:57	28	2,1	35	26	150
0:01:58	28	2,2	35	26	150
0:01:59	28	2,2	35	26	150
0:02:00	28	2,2	35	26	150
0:02:01	28	2,2	35	26	150
0:02:02	28	2,3	35	26	150
0:02:03	28	2,4	34	26	150
0:02:04	27	2,5	34	26	150
0:02:05	27	2,5	34	26	150
0:02:06	28	2,5	34	26	150
0:02:07	28	2,5	34	26	150
0:02:08	28	2,5	34	26	150
0:02:09	28	2,5	34	26	150
0:02:10	28	2,5	34	26	150
0:02:11	27	2,5	34	26	150
0:02:12	27	2,5	34	26	150
0:02:13	27	2,5	33	26	150
0:02:14	27	2,5	33	26	150
0:02:15	27	2,5	33	26	150
0:02:16	27	2,5	33	26	150
0:02:17	27	2,5	33	26	150
0:02:18	28	2,5	33	26	150
0:02:19	27	2,5	33	26	150
0:02:20	28	2,5	33	26	150
0:02:21	27	2,5	33	26	150
0:02:22	28	2,5	33	26	150
0:02:23	27	2,5	33	26	150
0:02:24	27	2,5	33	26	150
0:02:25	27	2,7	33	26	150
0:02:26	27	2,8	33	26	150
0:02:27	27	2,8	33	26	150
0:02:28	27	2,8	33	26	150
0:02:29	27	2,8	33	26	150
0:02:30	27	2,8	32	26	150
0:02:31	27	2,8	33	26	150
0:02:32	27	2,8	32	26	150
0:02:33	27	2,8	33	26	150
0:02:34	27	2,8	33	26	150
0:02:35	27	2,8	32	26	150
0:02:36	27	2,8	32	26	150
0:02:37	27	2,8	32	26	150
0:02:38	27	2,8	32	26	150
0:02:39	27	2,8	32	26	150
0:02:40	27	2,8	32	26	150
0:02:41	27	2,8	32	26	150
0:02:42	27	2,8	32	26	150
0:02:43	27	2,8	32	26	150
0:02:44	27	2,8	32	26	150
0:02:45	27	2,8	32	26	150
0:02:46	27	2,8	32	26	150
0:02:47	27	2,8	32	26	150
0:02:48	27	2,8	32	26	150
0:02:49	27	2,8	32	26	150
0:02:50	27	2,9	32	26	150
0:02:51	27	3,0	32	26	150
0:02:52	27	3,1	32	26	150
0:02:53	27	3,1	32	26	150
0:02:54	27	3,1	32	26	150
0:02:55	27	3,1	32	26	150
0:02:56	27	3,1	32	26	150
0:02:57	27	3,1	32	26	150
0:02:58	27	3,1	32	26	150
0:02:59	27	3,1	32	26	150
0:03:00	27	3,1	32	26	150
0:03:01	27	3,1	32	26	150
0:03:02	27	3,1	32	26	150
0:03:03	27	3,1	32	26	150
0:03:04	27	3,1	32	26	150
0:03:05	27	3,1	32	26	150
0:03:06	27	3,1	32	26	150
0:03:07	27	3,3	32	26	150
0:03:08	27	3,4	32	26	150
0:03:09	27	3,4	32	26	150
0:03:10	27	3,5	32	26	150
0:03:11	27	3,5	32	26	150
0:03:12	27	3,5	32	26	150
0:03:13	27	3,5	32	26	150
0:03:14	27	3,4	32	26	150
0:03:15	27	3,4	32	26	150
0:03:16	27	3,4	32	26	150
0:03:17	27	3,4	32	26	150
0:03:18	27	3,4	32	26	150
0:03:19	27	3,4	32	26	150
0:03:20	27	3,4	32	26	150
0:03:21	27	3,4	32	26	150
0:03:22	27	3,4	32	26	150
0:03:23	27	3,4	32	26	150
0:03:24	27	3,4	32	26	150
0:03:25	27	3,4	32	26	150
0:03:26	27	3,4	32	26	150
0:03:27	27	3,4	32	26	150
0:03:28	27	3,4	32	26	150
0:03:29	27	3,4	32	26	150
0:03:30	27	3,4	32	26	150
0:03:31	27	3,4	32	26	150
0:03:32	27	3,4	31	26	150
0:03:33	27	3,4	32	26	150
0:03:34	27	3,4	31	26	150
0:03:35	27	3,4	31	26	150
0:03:36	27	3,4	31	26	150
0:03:37	27	3,7	31	26	150
0:03:38	27	3,8	31	26	150
0:03:39	27	3,9	31	26	150
0:03:40	27	3,9	31	26	150
0:03:41	27	3,9	31	26	150
0:03:42	27	3,9	31	26	150
0:03:43	27	3,9	31	26	150
0:03:44	27	3,9	31	26	150
0:03:45	27	3,9	31	26	150
0:03:46	27	3,9	31	26	150
0:03:47	27	3,9	31	26	150
0:03:48	27	3,9	31	26	150
0:03:49	27	3,9	31	26	150
0:03:50	27	3,9	31	26	150
0:03:51	27	3,9	31	26	150
0:03:52	27	3,9	31	26	150
0:03:53	27	3,9	31	26	150
0:03:54	27	3,9	31	26	150
0:03:55	27	3,9	32	26	150
0:03:56	27	3,9	31	26	150
0:03:57	27	3,9	32	26	150
0:03:58	27	3,9	32	26	150
0:03:59	27	3,8	32	26	150
0:04:00	27	3,8	32	26	150
0:04:01	27	3,8	31	26	150
0:04:02	27	3,8	31	26	150
0:04:03	27	3,8	31	26	150
0:04:04	27	3,8	31	26	150
0:04:05	27	3,8	31	26	150
0:04:06	27	3,8	31	26	150
0:04:07	27	3,8	31	26	150
0:04:08	27	3,9	32	26	150
0:04:09	27	4,1	32	26	150
0:04:10					
0:04:11	27	4,1	32	26	150
0:04:12	27	4,1	32	26	150
0:04:13	27	4,1	32	26	150
0:04:14	27	4,1	32	26	150
0:04:15	27	4,1	32	26	150
0:04:16	27	4,1	31	26	150
0:04:17	27	4,1	31	26	150
0:04:18	27	4,1	31	26	150
0:04:19	27	4,1	31	26	150
0:04:20	27	4,1	31	26	150
0:04:21	27	4,1	31	26	150
0:04:22	27	4,1	31	26	150
0:04:23	27	4,1	31	26	150
0:04:24	27	4,1	31	26	150
0:04:25	27	4,3	32	26	150
0:04:26	27	4,4	32	26	150
0:04:27	27	4,4	32	26	150
0:04:28	27	4,4	32	26	150
0:04:29	27	4,4	32	26	150
0:04:30	27	4,4	32	26	150
0:04:31	27	4,4	32	26	150
0:04:32	27	4,4	32	26	150
0:04:33	27	4,4	32	26	150
0:04:34	27	4,4	32	26	150
0:04:35	27	4,4	32	26	150
0:04:36	27	4,4	32	26	150
0:04:37	27	4,4	32	26	150
0:04:38	27	4,4	32	26	150
0:04:39	27	4,4	32	26	150
0:04:40	27	4,4	32	26	150
0:04:41	27	4,4	32	26	150
0:04:42	27	4,4	32	26	150
0:04:43	27	4,4	32	26	150
0:04:44	27	4,4	32	26	150
0:04:45	27	4,4	32	26	150
0:04:46	27	4,4	32	26	150
0:04:47	27	4,4	32	26	150
0:04:48	27	4,4	32	26	150
0:04:49	27	4,4	32	26	150
0:04:50	27	4,5	32	26	150
0:04:51	27	4,7	32	26	150
0:04:52	27	4,8	32	26	150
0:04:53	27	4,9	32	26	150
0:04:54	27	4,9	32	26	150
0:04:55	27	4,9	32	26	150
0:04:56	27	4,9	32	26	150
0:04:57	27	4,9	32	26	150
0:04:58	27	4,9	32	26	150
0:04:59	27	4,9	32	26	150
0:05:00	27	4,9	32	26	150
0:05:01	27	4,8	31	26	150
0:05:02	27	4,8	31	26	150
0:05:03	27	4,8	31	26	150
0:05:04	27	4,8	31	26	150
0:05:05	27	4,8	31	26	150
0:05:06	27	4,8	31	26	150
0:05:07	27	4,8	31	26	150
0:05:08	27	4,8	31	26	150
0:05:09	27	4,8	31	26	150
0:05:10	27	4,8	31	26	150
0:05:11	27	4,8	31	26	150
0:05:12	27	4,8	31	26	150
0:05:13	27	4,8	31	26	150
0:05:14	27	4,8	31	26	150
0:05:15	27	4,8	31	26	150
0:05:16	27	4,8	31	26	150
0:05:17	27	4,8	31	26	150
0:05:18	27	4,8	31	26	150
0:05:19	27	4,9	31	26	150
0:05:20	27	4,9	31	26	150
0:05:21	27	4,9	31	26	150
0:05:22	27	5,1	31	26	150
0:05:23	27	5,2	31	26	150
0:05:24	27	5,3	31	26	150
0:05:25	27	5,3	31	26	150
0:05:26	27	5,3	31	26	150
0:05:27	27	5,3	31	26	150
0:05:28	27	5,3	31	26	150
0:05:29	27	5,3	31	26	150
0:05:30	27	5,3	31	26	150
0:05:31	27	5,3	31	26	150
0:05:32	27	5,3	31	26	150
0:05:33	27	5,3	31	26	150
0:05:34	27	5,3	31	26	150
0:05:35	27	5,3	31	26	150
0:05:36	27	5,3	31	26	150
0:05:37	27	5,3	31	26	150
0:05:38	27	5,3	31	26	150
0:05:39	27	5,3	31	26	150
0:05:40	27	5,3	31	26	150
0:05:41	27	5,3	31	26	150
0:05:42	27	5,3	31	26	150
0:05:43	27	5,3	31	26	150
0:05:44	27	5,3	31	26	150
0:05:45	27	5,3	31	26	150
0:05:46	27	5,3	31	26	150
0:05:47	27	5,3	31	26	150
0:05:48	27	5,2	31	26	150
0:05:49	27	5,2	31	26	150
0:05:50	27	5,3	31	26	150
0:05:51	27	5,3	31	26	150
0:05:52	27	5,3	31	26	150
0:05:53	27	5,4	31	26	150
0:05:54	27	5,6	31	26	150
0:05:55	27	5,7	31	26	150
0:05:56	27	5,7	31	26	150
0:05:57	27	5,7	31	26	150
0:05:58	27	5,7	31	26	150
0:05:59	27	5,7	31	26	150
0:06:00	27	5,7	32	26	150
0:06:01	27	5,7	31	26	150
0:06:02	27	5,7	31	26	150
0:06:03	27	5,7	31	26	150
0:06:04	27	5,7	31	26	150
0:06:05	27	5,7	32	26	150
0:06:06	27	5,7	31	26	150
0:06:07	27	5,7	31	26	150
0:06:08	27	5,7	32	26	150
0:06:09	27	5,7	31	26	150
0:06:10	27	5,7	31	26	150
0:06:11	27	5,7	32	26	150
0:06:12	27	5,7	32	26	150
0:06:13	27	5,7	31	26	150
0:06:14	27	5,7	31	26	150
0:06:15	27	5,7	31	26	150
0:06:16	27	5,7	31	26	150
0:06:17	27	5,7	31	26	150
0:06:18	27	5,7	31	26	150
0:06:19	27	5,7	32	26	150
0:06:20	27	5,7	32	26	150
0:06:21	27	5,7	32	26	150
0:06:22	27	5,7	32	26	150
0:06:23	27	5,7	32	26	150
0:06:24	27	5,7	32	26	150
0:06:25	27	5,8	32	26	150
0:06:26	27	5,9	32	26	150
0:06:27	27	5,9	32	26	150
0:06:28	27	5,9	32	26	150
0:06:29	27	5,9	32	26	150
0:06:30	27	5,9	32	26	150
0:06:31	27	5,9	32	26	150
0:06:32	27	5,9	31	26	150
0:06:33	27	5,9	32	26	150
0:06:34	27	5,9	32	26	150
0:06:35	27	5,9	32	26	150
0:06:36	27	5,9	31	26	150
0:06:37	27	6,0	31	26	150
0:06:38	27	6,2	31	26	150
0:06:39	27	6,3	31	26	150
0:06:40	27	6,3	31	26	150
0:06:41	27	6,3	31	26	150
0:06:42	27	6,4	31	26	150
0:06:43	27	6,4	31	26	150
0:06:44	27	6,4	31	26	150
0:06:45	27	6,4	31	26	150
0:06:46	27	6,3	31	26	150
0:06:47	27	6,3	31	26	150
0:06:48	27	6,3	31	26	150
0:06:49	27	6,3	31	26	150
0:06:50	27	6,3	31	26	150
0:06:51	27	6,3	31	26	150
0:06:52	27	6,3	31	26	150
0:06:53	27	6,3	31	26	150
0:06:54	27	6,3	32	26	150
0:06:55	27	6,3	31	26	150
0:06:56	27	6,3	31	26	150
0:06:57	27	6,3	31	26	150
0:06:58	27	6,3	31	26	150
0:06:59	27	6,3	31	26	150
0:07:00	27	6,3	31	26	150
0:07:01	27	6,3	31	26	150
0:07:02	27	6,3	31	26	150
0:07:03	27	6,3	31	26	150
0:07:04	27	6,3	31	26	150
0:07:05	27	6,3	31	26	150
0:07:06	27	6,3	32	26	150
0:07:07	27	6,3	31	26	150
0:07:08	27	6,3	31	26	150
0:07:09	27	6,3	31	26	150
0:07:10	27	6,3	31	26	150
0:07:11	27	6,3	31	26	150
0:07:12	27	6,5	31	26	150
0:07:13	27	6,7	31	26	150
0:07:14	27	6,8	31	26	150
0:07:15	27	6,8	31	26	150
0:07:16	27	6,8	31	26	150
0:07:17	27	6,8	31	26	150
0:07:18	27	6,8	31	26	150
0:07:19	27	6,8	31	26	150
0:07:20	27	6,8	31	26	150
0:07:21	27	6,8	31	26	150
0:07:22	27	6,8	32	26	150
0:07:23	27	6,8	31	26	150
0:07:24	27	6,8	31	26	150
0:07:25	27	6,8	31	26	150
0:07:26	27	6,8	31	26	150
0:07:27	27	6,8	31	26	150
0:07:28	27	6,8	31	26	150
0:07:29	27	6,8	31	26	150
0:07:30	27	6,8	31	26	150
0:07:31	27	6,8	31	26	150
0:07:32	27	6,8	31	26	150
0:07:33	27	6,8	31	26	150
0:07:34	27	6,8	31	26	150
0:07:35	27	6,8	31	26	150
0:07:36	27	6,8	31	26	150
0:07:37	27	6,8	31	26	150
0:07:38	27	6,8	31	26	150
0:07:39	27	6,7	31	26	150
0:07:40	27	6,7	31	26	150
0:07:41	27	6,7	31	26	150
0:07:42	27	6,7	31	26	150
0:07:43	27	6,7	31	26	150
0:07:44	27	6,8	31	26	150
0:07:45	27	7,0	31	26	150
0:07:46	27	7,1	31	26	150
0:07:47	27	7,1	31	26	150
0:07:48	27	7,1	31	26	150
0:07:49	27	7,1	31	26	150
0:07:50	27	7,1	31	26	150
0:07:51	27	7,1	31	26	150
0:07:52	27	7,1	31	26	150
0:07:53	27	7,1	31	26	150
0:07:54	27	7,1	31	26	150
0:07:55	27	7,1	31	26	150
0:07:56	27	7,1	31	26	150
0:07:57	27	7,1	31	26	150
0:07:58	27	7,1	31	26	150
0:07:59	27	7,1	31	26	150
0:08:00	27	7,1	31	26	150
0:08:01	27	7,1	31	26	150
0:08:02	27	7,1	31	26	150
0:08:03	27	7,1	31	26	150
0:08:04	27	7,1	31	26	150
0:08:05	27	7,1	31	26	150
0:08:06	27	7,1	31	26	150
0:08:07	27	7,2	31	26	150
0:08:08	27	7,2	31	26	150
0:08:09	27	7,2	31	26	150
0:08:10	27	7,3	31	26	150
0:08:11	27	7,2	31	26	150
0:08:12	27	7,3	31	26	150
0:08:13	27	7,3	31	26	150
0:08:14	27	7,3	31	26	150
0:08:15	27	7,2	31	26	150
0:08:16	27	7,2	31	26	150
0:08:17	27	7,2	31	26	150
0:08:18	27	7,3	31	26	150
0:08:19	27	7,5	32	26	150
0:08:20	27	7,6	32	26	150
0:08:21	27	7,6	32	26	150
0:08:22	27	7,6	32	26	150
0:08:23	27	7,6	32	26	150
0:08:24	27	7,6	32	26	150
0:08:25	27	7,6	32	26	150
0:08:26	27	7,6	32	26	150
0:08:27	27	7,6	32	26	150
0:08:28	27	7,6	32	26	150
0:08:29	27	7,6	31	26	150
0:08:30	27	7,6	31	26	150
0:08:31	27	7,6	31	26	150
0:08:32	27	7,6	31	26	150
0:08:33	27	7,6	31	26	150
0:08:34	27	7,6	31	26	150
0:08:35	27	7,6	31	26	150
0:08:36	27	7,6	31	26	150
0:08:37	27	7,6	31	26	150
0:08:38	27	7,6	31	26	150
0:08:39	27	7,6	31	26	150
0:08:40	27	7,6	31	26	150
0:08:41	27	7,6	31	26	150
0:08:42	27	7,7	31	26	150
0:08:43	27	7,7	31	26	150
0:08:44	27	7,7	32	26	150
0:08:45	27	7,7	32	26	150
0:08:46	27	7,7	32	26	150
0:08:47	27	7,7	32	26	150
0:08:48	27	7,7	31	26	150
0:08:49	27	7,7	31	26	150
0:08:50	27	7,7	31	26	150
0:08:51	27	7,7	31	26	150
0:08:52	27	7,7	31	26	150
0:08:53	27	7,8	31	26	150
0:08:54	27	7,9	32	26	150
0:08:55	27	8,0	32	26	150
0:08:56	27	8,0	32	26	150
0:08:57	27	8,0	31	26	150
0:08:58	27	8,0	31	26	150
0:08:59	27	8,0	31	26	150
0:09:00	27	8,0	31	26	150
0:09:01	27	8,0	31	26	150
0:09:02	27	8,0	31	26	150
0:09:03	27	8,0	31	26	150
0:09:04	27	8,0	31	26	150
0:09:05	27	8,0	31	26	150
0:09:06	27	8,0	31	26	150
0:09:07	27	8,0	31	26	150
0:09:08	27	8,0	31	26	150
0:09:09	27	8,0	31	26	150
0:09:10	27	8,0	31	26	150
0:09:11	27	8,0	31	26	150
0:09:12	27	8,0	31	26	150
0:09:13	27	8,1	31	26	150
0:09:14	27	8,2	31	26	150
0:09:15	27	8,2	31	26	150
0:09:16	27	8,2	31	26	150
0:09:17	27	8,2	32	26	150
0:09:18	27	8,2	31	26	150
0:09:19	27	8,2	31	26	150
0:09:20	27	8,2	31	26	150
0:09:21	27	8,2	32	26	150
0:09:22	27	8,2	31	26	150
0:09:23	27	8,2	32	26	150
0:09:24	27	8,2	31	26	150
0:09:25	27	8,2	32	26	150
0:09:26	27	8,2	31	26	150
0:09:27	27	8,2	31	26	150
0:09:28	27	8,2	31	26	150
0:09:29	27	8,3	31	26	150
0:09:30	27	8,3	31	26	150
0:09:31	27	8,3	32	26	150
0:09:32	27	8,3	32	26	150
0:09:33	27	8,3	32	26	150
0:09:34	27	8,3	31	26	150
0:09:35	27	8,3	31	26	150
0:09:36	27	8,5	32	26	150
0:09:37	27	8,6	32	26	150
0:09:38	27	8,7	32	26	150
0:09:39	27	8,7	32	26	150
0:09:40	27	8,7	32	26	150
0:09:41	27	8,7	32	26	150
0:09:42	27	8,7	32	26	150
0:09:43	27	8,7	32	26	150
0:09:44	27	8,7	31	26	150
0:09:45	27	8,7	32	26	150
0:09:46	27	8,7	32	26	150
0:09:47	27	8,7	32	26	150
0:09:48	27	8,7	32	26	150
0:09:49	27	8,7	32	26	150
0:09:50	27	8,7	32	26	150
0:09:51	27	8,7	32	26	150
0:09:52	27	8,7	31	26	150
0:09:53	27	8,6	32	26	150
0:09:54	27	8,6	31	26	150
0:09:55	27	8,6	31	26	150
0:09:56	27	8,6	30	26	150
0:09:57	27	8,6	31	26	150
0:09:58	27	8,6	31	26	150
0:09:59	27	8,6	31	26	150
0:10:00	27	8,6	30	26	150
0:10:01	27	8,6	31	26	150
0:10:02	27	8,6	31	26	150
0:10:03	27	8,6	31	26	150
0:10:04	27	8,6	31	26	150
0:10:05	27	8,9	31	26	150
0:10:06	27	9,0	32	26	150
0:10:07	27	9,1	32	26	150
0:10:08	27	9,1	32	26	150
0:10:09	27	9,1	32	26	150
0:10:10	27	9,1	32	26	150
0:10:11	27	9,1	32	26	150
0:10:12	27	9,1	32	26	150
0:10:13	27	9,1	32	26	150
0:10:14	27	9,1	32	26	150
0:10:15	27	9,1	32	26	150
0:10:16	27	9,1	32	26	150
0:10:17	27	9,1	32	26	150
0:10:18	27	9,1	32	26	150
0:10:19	27	9,1	32	26	150
0:10:20	27	9,1	32	26	150
0:10:21	27	9,1	32	26	150
0:10:22	27	9,1	32	26	150
0:10:23	27	9,1	32	26	150
0:10:24	27	9,1	32	26	150
0:10:25	27	9,1	32	26	150
0:10:26	27	9,1	32	26	150
0:10:27	27	9,1	32	26	150
0:10:28	27	9,1	32	26	150
0:10:29	27	9,1	32	26	150
0:10:30	27	9,1	32	26	150
0:10:31	27	9,1	32	26	150
0:10:32	27	9,1	32	26	150
0:10:33	27	9,1	32	26	150
0:10:34	27	9,1	32	26	150
0:10:35	27	9,1	32	26	150
0:10:36	27	9,1	32	26	150
0:10:37	27	9,1	32	26	150
0:10:38	27	9,3	32	26	150
0:10:39	27	9,4	32	26	150
0:10:40	27	9,4	32	26	150
0:10:41	27	9,4	32	26	150
0:10:42	27	9,4	32	26	150
0:10:43	27	9,4	32	26	150
0:10:44	27	9,4	32	26	150
0:10:45	27	9,4	32	26	150
0:10:46	27	9,4	32	26	150
0:10:47	27	9,4	32	26	150
0:10:48	27	9,4	32	26	150
0:10:49	27	9,4	32	26	150
0:10:50	27	9,4	32	26	150
0:10:51	27	9,4	32	26	150
0:10:52	27	9,4	32	26	150
0:10:53	27	9,4	32	26	150
0:10:54	27	9,4	32	26	150
0:10:55	27	9,4	32	26	150
0:10:56	27	9,4	32	26	150
0:10:57	27	9,4	32	26	150
0:10:58	27	9,6	32	26	150
0:10:59	27	9,7	32	26	150
0:11:00	27	9,8	32	26	150
0:11:01	27	9,8	32	26	150
0:11:02	27	9,8	32	26	150
0:11:03	27	9,8	32	26	150
0:11:04	27	9,8	32	26	150
0:11:05	27	9,8	32	26	150
0:11:06	27	9,8	32	26	150
0:11:07	27	9,8	32	26	150
0:11:08	27	9,8	32	26	150
0:11:09	27	9,8	32	26	150
0:11:10	27	9,8	32	26	150
0:11:11	27	9,8	32	26	150
0:11:12	27	9,8	32	26	150
0:11:13	27	9,8	32	26	150
0:11:14	27	9,7	32	26	150
0:11:15	27	9,8	32	26	150
0:11:16	27	9,7	32	26	150
0:11:17	27	9,7	32	26	150
0:11:18	27	9,7	32	26	150
0:11:19	27	9,7	32	26	150
0:11:20	27	9,7	32	26	150
0:11:21	27	9,7	32	26	150
0:11:22	27	9,7	31	26	150
0:11:23	27	9,7	32	26	150
0:11:24	27	9,8	32	26	150
0:11:25	27	9,8	32	26	150
0:11:26	27	9,9	32	26	150
0:11:27	27	9,9	32	26	150
0:11:28	27	9,9	32	26	150
0:11:29	27	9,9	32	26	150
0:11:30	27	9,9	32	26	150
0:11:31	27	10,0	32	26	150
0:11:32	27	10,1	32	26	150
0:11:33	27	10,2	32	26	150
0:11:34	27	10,2	32	26	150
0:11:35	27	10,2	32	26	150
0:11:36	27	10,2	32	26	150
0:11:37	27	10,2	32	26	150
0:11:38	27	10,2	32	26	150
0:11:39	27	10,2	32	26	150
0:11:40	27	10,2	32	26	150
0:11:41	27	10,2	32	26	150
0:11:42	27	10,2	32	26	150
0:11:43	27	10,2	32	26	150
0:11:44	27	10,2	32	26	150
0:11:45	27	10,2	32	26	150
0:11:46	27	10,2	32	26	150
0:11:47	27	10,2	32	26	150
0:11:48	27	10,2	32	26	150
0:11:49	27	10,2	32	26	150
0:11:50	27	10,2	32	26	150
0:11:51	27	10,2	32	26	150
0:11:52	27	10,2	32	26	150
0:11:53	27	10,2	32	26	150
0:11:54	27	10,2	32	26	150
0:11:55	27	10,2	32	26	150
0:11:56	27	10,2	32	26	150
0:11:57	27	10,2	32	26	150
0:11:58	27	10,3	32	26	150
0:11:59	27	10,3	32	26	150
0:12:00	27	10,3	32	26	150
0:12:01	27	10,3	32	26	150
0:12:02	27	10,3	32	26	150
0:12:03	27	10,3	32	26	150
0:12:04	27	10,3	32	26	150
0:12:05	27	10,3	32	26	150
0:12:06	27	10,3	32	26	150
0:12:07	27	10,3	32	26	150
0:12:08	27	10,5	32	26	150
0:12:09	27	10,6	32	26	150
0:12:10	27	10,7	32	26	150
0:12:11	27	10,7	32	26	150
0:12:12	27	10,7	32	26	150
0:12:13	27	10,7	32	26	150
0:12:14	27	10,7	32	26	150
0:12:15	27	10,7	32	26	150
0:12:16	27	10,7	32	26	150
0:12:17	27	10,7	32	26	150
0:12:18	27	10,7	32	26	150
0:12:19	27	10,7	32	26	150
0:12:20	27	10,7	32	26	150
0:12:21	27	10,7	32	26	150
0:12:22	27	10,7	32	26	150
0:12:23	27	10,7	32	26	150
0:12:24	27	10,7	32	26	150
0:12:25	27	10,7	32	26	150
0:12:26	27	10,7	32	26	150
0:12:27	27	10,7	32	26	150
0:12:28	27	10,6	32	26	150
0:12:29	27	10,6	32	26	150
0:12:30	27	10,6	32	26	150
0:12:31	27	10,7	32	26	150
0:12:32	27	10,8	32	26	150
0:12:33	27	10,8	32	26	150
0:12:34	27	10,8	32	26	150
0:12:35	27	10,8	32	26	150
0:12:36	27	10,8	32	26	150
0:12:37	27	10,8	32	26	150
0:12:38	27	10,8	32	26	150
0:12:39	27	10,8	32	26	150
0:12:40	27	10,8	32	26	150
0:12:41	27	10,8	32	26	150
0:12:42	27	10,8	32	26	150
0:12:43	27	10,9	32	26	150
0:12:44	27	11,1	32	26	150
0:12:45	27	11,1	32	26	150
0:12:46	27	11,2	32	26	150
0:12:47	27	11,2	32	26	150
0:12:48	27	11,2	32	26	150
0:12:49	27	11,2	32	26	150
0:12:50	27	11,2	32	26	150
0:12:51	27	11,2	32	26	150
0:12:52	27	11,2	32	26	150
0:12:53	27	11,2	32	26	150
0:12:54	27	11,1	32	26	150
0:12:55	27	11,1	32	26	150
0:12:56	27	11,1	32	26	150
0:12:57	27	11,1	32	26	150
0:12:58	27	11,1	32	26	150
0:12:59	27	11,1	32	26	150
0:13:00	27	11,1	32	26	150
0:13:01	27	11,1	32	26	150
0:13:02	27	11,1	32	26	150
0:13:03	27	11,1	32	26	150
0:13:04	27	11,1	32	26	150
0:13:05	27	11,1	32	26	150
0:13:06	27	11,1	32	26	150
0:13:07	27	11,1	32	26	150
0:13:08	27	11,2	32	26	150
0:13:09	27	11,3	32	26	150
0:13:10	27	11,3	32	26	150
0:13:11	27	11,3	32	26	150
0:13:12	27	11,3	32	26	150
0:13:13	27	11,3	32	26	150
0:13:14	27	11,3	32	26	150
0:13:15	27	11,3	32	26	150
0:13:16	27	11,3	32	26	150
0:13:17	27	11,3	32	26	150
0:13:18	27	11,5	32	26	150
0:13:19	27	11,6	32	26	150
0:13:20	27	11,7	32	26	150
0:13:21	27	11,7	32	26	150
0:13:22	27	11,7	32	26	150
0:13:23	27	11,7	33	26	150
0:13:24	27	11,7	32	26	150
0:13:25	27	11,7	32	26	150
0:13:26	27	11,7	32	26	150
0:13:27	27	11,7	32	26	150
0:13:28	27	11,7	32	26	150
0:13:29	27	11,7	32	26	150
0:13:30	27	11,7	32	26	150
0:13:31	27	11,7	32	26	150
0:13:32	27	11,7	32	26	150
0:13:33	27	11,7	32	26	150
0:13:34	27	11,7	32	26	150
0:13:35	27	11,7	32	26	150
0:13:36	27	11,7	32	26	150
0:13:37	27	11,7	32	26	150
0:13:38	27	11,7	32	26	150
0:13:39	27	11,7	32	26	150
0:13:40	27	11,7	32	26	150
0:13:41	27	11,7	32	26	150
0:13:42	27	11,7	32	26	150
0:13:43	27	11,7	32	26	150
0:13:44	27	11,7	32	26	150
0:13:45	27	11,7	32	26	150
0:13:46	27	11,7	32	26	150
0:13:47	27	11,7	32	26	150
0:13:48	27	11,7	32	26	150
0:13:49	27	11,7	32	26	150
0:13:50	27	11,7	32	26	150
0:13:51	27	11,7	32	26	150
0:13:52	27	11,8	32	26	150
0:13:53	27	12,0	32	26	150
0:13:54	27	12,2	32	26	150
0:13:55	27	12,2	32	26	150
0:13:56	27	12,2	33	26	150
0:13:57	27	12,2	32	26	150
0:13:58	27	12,2	33	26	150
0:13:59	27	12,2	32	26	150
0:14:00	27	12,2	33	26	150
0:14:01	27	12,2	33	26	150
0:14:02	27	12,2	33	26	150
0:14:03	27	12,2	32	26	150
0:14:04	27	12,2	32	26	150
0:14:05	27	12,2	33	26	150
0:14:06	27	12,2	32	26	150
0:14:07	27	12,2	33	26	150
0:14:08	27	12,2	32	26	150
0:14:09	27	12,2	33	26	150
0:14:10	27	12,2	33	26	150
0:14:11	27	12,2	33	26	150
0:14:12	27	12,2	33	26	150
0:14:13	27	12,2	33	26	150
0:14:14	27	12,2	33	26	150
0:14:15	27	12,2	33	26	150
0:14:16	27	12,2	33	26	150
0:14:17	27	12,2	33	26	150
0:14:18	27	12,2	33	26	150
0:14:19	27	12,2	33	26	150
0:14:20	27	12,2	33	26	150
0:14:21	27	12,2	33	26	150
0:14:22	27	12,2	33	26	150
0:14:23	27	12,2	33	26	150
0:14:24	27	12,2	33	26	150
0:14:25	27	12,2	33	26	150
0:14:26	27	12,2	33	26	150
0:14:27	27	12,2	33	26	150
0:14:28	27	12,2	33	26	150
0:14:29	27	12,4	33	26	150
0:14:30	27	12,5	33	26	150
0:14:31	27	12,6	33	26	150
0:14:32	27	12,6	33	26	150
0:14:33	27	12,6	33	26	150
0:14:34	27	12,6	33	26	150
0:14:35	27	12,6	33	26	150
0:14:36	27	12,6	33	26	150
0:14:37	27	12,6	33	26	150
0:14:38	27	12,6	33	26	150
0:14:39	27	12,6	33	26	150
0:14:40	27	12,6	33	26	150
0:14:41	27	12,6	33	26	150
0:14:42	27	12,6	33	26	150
0:14:43	27	12,6	33	26	150
0:14:44	27	12,6	33	26	150
0:14:45	27	12,6	33	26	150
0:14:46	27	12,6	33	26	150
0:14:47	27	12,6	33	26	150
0:14:48	27	12,6	33	26	150
0:14:49	27	12,6	33	26	150
0:14:50	27	12,6	33	26	150
0:14:51	27	12,6	33	26	150
0:14:52	27	12,6	33	26	150
0:14:53	27	12,6	33	26	150
0:14:54	27	12,7	33	26	150
0:14:55	27	12,7	33	26	150
0:14:56	27	12,7	33	26	150
0:14:57	27	12,7	33	26	150
0:14:58	27	12,7	33	26	150
0:14:59	27	12,7	33	26	150
0:15:00	27	12,7	33	26	150
0:15:01	27	12,7	33	26	150
0:15:02	27	12,7	33	26	150
0:15:03	27	12,7	33	26	150
0:15:04	27	12,7	33	26	150
0:15:05	27	12,8	33	26	150
0:15:06	27	13,0	33	26	150
0:15:07	27	13,0	33	26	150
0:15:08	27	13,0	33	26	150
0:15:09	27	13,0	33	26	150
0:15:10	27	13,0	34	26	150
0:15:11	27	13,0	34	26	150
0:15:12	27	13,0	34	26	150
0:15:13	27	13,0	33	26	150
0:15:14	27	13,0	33	26	150
0:15:15	27	13,0	34	26	150
0:15:16	27	13,0	33	26	150
0:15:17	27	13,0	33	26	150
0:15:18	27	13,0	34	26	150
0:15:19	27	13,0	34	26	150
0:15:20	27	13,0	34	26	150
0:15:21	27	13,0	33	26	150
0:15:22	27	13,0	33	26	150
0:15:23	27	13,0	34	26	150
0:15:24	27	13,0	34	26	150
0:15:25	27	13,0	34	26	150
0:15:26	27	13,0	33	26	150
0:15:27	27	13,0	34	26	150
0:15:28	27	13,1	33	26	150
0:15:29	27	13,2	34	26	150
0:15:30	27	13,2	34	26	150
0:15:31	27	13,2	34	26	150
0:15:32	27	13,2	34	26	150
0:15:33	27	13,2	34	26	150
0:15:34	27	13,2	34	26	150
0:15:35	27	13,2	34	26	150
0:15:36	27	13,2	34	26	150
0:15:37	27	13,2	34	26	150
0:15:38	27	13,2	34	26	150
0:15:39	27	13,2	34	26	150
0:15:40	27	13,2	34	26	150
0:15:41	27	13,2	34	26	150
0:15:42	27	13,3	34	26	150
0:15:43	27	13,4	34	26	150
0:15:44	27	13,4	34	26	150
0:15:45	27	13,4	34	26	150
0:15:46	27	13,4	34	26	150
0:15:47	27	13,4	34	26	150
0:15:48	27	13,4	33	26	150
0:15:49	27	13,4	34	26	150
0:15:50	27	13,4	34	26	150
0:15:51	27	13,4	34	26	150
0:15:52	27	13,4	34	26	150
0:15:53	27	13,4	33	26	150
0:15:54	27	13,4	33	26	150
0:15:55	27	13,5	33	26	150
0:15:56	27	13,6	34	26	150
0:15:57	27	13,7	33	26	150
0:15:58	27	13,7	33	26	150
0:15:59	27	13,7	33	26	150
0:16:00	27	13,7	33	26	150
0:16:01	27	13,7	33	26	150
0:16:02	27	13,7	33	26	150
0:16:03	27	13,7	33	26	150
0:16:04	27	13,7	33	26	150
0:16:05	27	13,7	33	26	150
0:16:06	27	13,7	33	26	150
0:16:07	27	13,7	33	26	150
0:16:08	27	13,7	33	26	150
0:16:09	27	13,7	33	26	150
0:16:10	27	13,7	33	26	150
0:16:11	27	13,7	33	26	150
0:16:12	27	13,7	33	26	150
0:16:13	27	13,7	33	26	150
0:16:14	27	13,7	33	26	150
0:16:15	27	13,7	33	26	150
0:16:16	27	13,7	33	26	150
0:16:17	27	13,7	33	26	150
0:16:18	27	13,7	33	26	150
0:16:19	27	13,7	33	26	150
0:16:20	27	13,7	33	26	150
0:16:21	27	13,9	33	26	150
0:16:22	27	14,1	33	26	150
0:16:23	27	14,1	33	26	150
0:16:24	27	14,2	33	26	150
0:16:25	27	14,2	33	26	150
0:16:26	27	14,2	33	26	150
0:16:27	27	14,2	33	26	150
0:16:28	27	14,2	33	26	150
0:16:29	27	14,2	33	26	150
0:16:30	27	14,2	33	26	150
0:16:31	27	14,2	33	26	150
0:16:32	27	14,2	33	26	150
0:16:33	27	14,2	33	26	150
0:16:34	27	14,2	33	26	150
0:16:35	27	14,2	33	26	150
0:16:36	27	14,2	33	26	150
0:16:37	27	14,2	33	26	150
0:16:38	27	14,2	33	26	150
0:16:39	27	14,2	33	26	150
0:16:40	27	14,2	33	26	150
0:16:41	27	14,2	33	26	150
0:16:42	27	14,1	33	26	150
0:16:43	27	14,1	33	26	150
0:16:44	27	14,1	33	26	150
0:16:45	27	14,1	33	26	150
0:16:46	27	14,1	33	26	150
0:16:47	27	14,1	33	26	150
0:16:48	27	14,1	33	26	150
0:16:49	27	14,1	33	26	150
0:16:50	27	14,1	33	26	150
0:16:51	27	14,1	33	26	150
0:16:52	27	14,1	33	26	150
0:16:53	27	14,1	33	26	150
0:16:54	27	14,3	33	26	150
0:16:55	27	14,5	33	26	150
0:16:56	27	14,6	33	26	150
0:16:57	27	14,6	33	26	150
0:16:58	27	14,6	33	26	150
0:16:59	27	14,6	33	26	150
0:17:00	27	14,6	33	26	150
0:17:01	27	14,6	33	26	150
0:17:02	27	14,6	33	26	150
0:17:03	27	14,6	33	26	150
0:17:04	27	14,6	33	26	150
0:17:05	27	14,6	33	26	150
0:17:06	27	14,6	33	26	150
0:17:07	27	14,6	33	26	150
0:17:08	27	14,6	33	26	150
0:17:09	27	14,6	33	26	150
0:17:10	27	14,6	33	26	150
0:17:11	27	14,6	33	26	150
0:17:12	27	14,6	33	26	150
0:17:13	27	14,6	33	26	150
0:17:14	27	14,6	33	26	150
0:17:15	27	14,6	33	26	150
0:17:16	27	14,6	33	26	150
0:17:17	27	14,6	33	26	150
0:17:18	27	14,6	33	26	150
0:17:19	27	14,6	33	26	150
0:17:20	27	14,6	33	26	150
0:17:21	27	14,6	33	26	150
0:17:22	27	14,6	33	26	150
0:17:23	27	14,6	33	26	150
0:17:24	27	14,6	33	26	150
0:17:25	27	14,6	33	26	150
0:17:26	27	14,6	33	26	150
0:17:27	27	14,6	33	26	150
0:17:28	27	14,7	33	26	150
0:17:29	27	15,0	33	26	150
0:17:30	27	15,0	33	26	150
0:17:31	27	15,1	33	26	150
0:17:32	27	15,1	33	26	150
0:17:33	27	15,1	33	26	150
0:17:34	27	15,1	33	26	150
0:17:35	27	15,1	33	26	150
0:17:36	27	15,1	33	26	150
0:17:37	27	15,1	33	26	150
0:17:38	27	15,1	33	26	150
0:17:39	27	15,1	33	26	150
0:17:40	27	15,1	33	26	150
0:17:41	27	15,1	33	26	150
0:17:42	27	15,1	33	26	150
0:17:43	27	15,1	33	26	150
0:17:44	27	15,1	33	26	150
0:17:45	27	15,1	33	26	150
0:17:46	27	15,1	33	26	150
0:17:47	27	15,1	33	26	150
0:17:48	27	15,1	33	26	150
0:17:49	27	15,1	33	26	150
0:17:50	27	15,0	33	26	150
0:17:51	27	15,0	33	26	150
0:17:52	27	15,0	33	26	150
0:17:53	27	15,0	33	26	150
0:17:54	27	15,0	33	26	150
0:17:55	27	15,0	33	26	150
0:17:56	27	15,0	33	26	150
0:17:57	27	15,0	33	26	150
0:17:58	27	15,1	33	26	150
0:17:59	27	15,1	33	26	150
0:18:00	27	15,1	33	26	150
0:18:01	27	15,1	33	26	150
0:18:02	27	15,3	33	26	150
0:18:03	27	15,4	33	26	150
0:18:04	27	15,5	33	26	150
0:18:05	27	15,5	33	26	150
0:18:06	27	15,5	33	26	150
0:18:07	27	15,5	33	26	150
0:18:08	27	15,5	33	26	150
0:18:09	27	15,5	33	26	150
0:18:10	27	15,5	33	26	150
0:18:11	27	15,5	33	26	150
0:18:12	27	15,5	33	26	150
0:18:13	27	15,5	33	26	150
0:18:14	27	15,5	33	26	150
0:18:15	27	15,5	33	26	150
0:18:16	27	15,5	33	26	150
0:18:17	27	15,5	33	26	150
0:18:18	27	15,5	33	26	150
0:18:19	27	15,5	33	26	150
0:18:20	27	15,5	33	26	150
0:18:21	27	15,5	33	26	150
0:18:22	27	15,5	33	26	150
0:18:23	27	15,5	33	26	150
0:18:24	27	15,5	33	26	150
0:18:25	27	15,5	33	26	150
0:18:26	27	15,5	33	26	150
0:18:27	27	15,5	33	26	150
0:18:28	27	15,5	33	26	150
0:18:29	27	15,5	33	26	150
0:18:30	27	15,5	33	26	150
0:18:31	27	15,5	33	26	150
0:18:32	27	15,6	33	26	150
0:18:33	27	15,6	33	26	150
0:18:34	27	15,6	33	26	150
0:18:35	27	15,6	33	26	150
0:18:36	27	15,6	33	26	150
0:18:37	27	15,6	33	26	150
0:18:38	27	15,6	33	26	150
0:18:39	27	15,6	33	26	150
0:18:40	27	15,8	33	26	150
0:18:41	27	15,9	33	26	150
0:18:42	27	15,9	33	26	150
0:18:43	27	15,9	33	26	150
0:18:44	27	15,9	33	26	150
0:18:45	27	15,9	33	26	150
0:18:46	27	15,9	33	26	150
0:18:47	27	15,9	33	26	150
0:18:48	27	15,9	33	26	150
0:18:49	27	15,9	33	26	150
0:18:50	27	15,9	33	26	150
0:18:51	27	15,9	33	26	150
0:18:52	27	15,9	33	26	150
0:18:53	27	15,9	33	26	150
0:18:54	27	15,9	33	26	150
0:18:55	27	15,9	33	26	150
0:18:56	27	15,9	33	26	150
0:18:57	27	15,9	33	26	150
0:18:58	27	15,9	33	26	150
0:18:59	27	15,9	33	26	150
0:19:00	27	15,9	33	26	150
0:19:01	27	16,0	33	26	150
0:19:02	27	16,1	33	26	150
0:19:03	27	16,1	33	26	150
0:19:04	27	16,1	33	26	150
0:19:05	27	16,1	33	26	150
0:19:06	27	16,1	33	26	150
0:19:07	27	16,1	33	26	150
0:19:08	27	16,1	33	26	150
0:19:09	27	16,1	33	26	150
0:19:10	27	16,1	33	26	150
0:19:11	27	16,1	33	26	150
0:19:12	27	16,1	33	26	150
0:19:13	27	16,1	33	26	150
0:19:14	27	16,1	33	26	150
0:19:15	27	16,1	33	26	150
0:19:16	27	16,1	33	26	150
0:19:17	27	16,3	33	26	150
0:19:18	27	16,3	33	26	150
0:19:19	27	16,3	33	26	150
0:19:20	27	16,3	33	26	150
0:19:21	27	16,3	33	26	150
0:19:22	27	16,3	33	26	150
0:19:23	27	16,3	33	26	150
0:19:24	27	16,3	33	26	150
0:19:25	27	16,3	33	26	150
0:19:26	27	16,3	33	26	150
0:19:27	27	16,3	33	26	150
0:19:28	27	16,3	33	26	150
0:19:29	27	16,3	33	26	150
0:19:30	27	16,3	33	26	150
0:19:31	27	16,3	33	26	150
0:19:32	27	16,4	33	26	150
0:19:33	27	16,5	33	26	150
0:19:34	27	16,6	33	26	150
0:19:35	27	16,6	33	26	150
0:19:36	27	16,6	33	26	150
0:19:37	27	16,6	33	26	150
0:19:38	27	16,6	32	26	150
0:19:39	27	16,6	33	26	150
0:19:40	27	16,6	33	26	150
0:19:41	27	16,6	33	26	150
0:19:42	27	16,6	33	26	150
0:19:43	27	16,6	33	26	150
0:19:44	27	16,6	33	26	150
0:19:45	27	16,6	33	26	150
0:19:46	27	16,6	33	26	150
0:19:47	27	16,6	33	26	150
0:19:48	27	16,6	33	26	150
0:19:49	27	16,6	33	26	150
0:19:50	27	16,6	33	26	150
0:19:51	27	16,6	33	26	150
0:19:52	27	16,6	33	26	150
0:19:53	27	16,6	33	26	150
0:19:54	27	16,7	33	26	150
0:19:55	27	16,7	33	26	150
0:19:56	27	16,7	33	26	150
0:19:57	27	16,7	33	26	150
0:19:58	27	16,9	33	26	150
0:19:59	27	17,0	33	26	150
0:20:00	27	17,1	33	26	150
0:20:01	27	17,1	33	26	150
0:20:02	27	17,1	33	26	150
0:20:03	27	17,1	33	26	150
0:20:04	27	17,1	33	26	150
0:20:05	27	17,1	33	26	150
0:20:06	27	17,1	33	26	150
0:20:07	27	17,1	33	26	150
0:20:08	27	17,1	33	26	150
0:20:09	27	17,1	33	26	150
0:20:10	27	17,1	33	26	150
0:20:11	27	17,1	33	26	150
0:20:12	27	17,1	33	26	150
0:20:13	27	17,0	33	26	150
0:20:14	27	17,0	33	26	150
0:20:15	27	17,0	33	26	150
0:20:16	27	17,0	33	26	150
0:20:17	27	17,0	33	26	150
0:20:18	27	17,0	33	26	150
0:20:19	27	17,0	33	26	150
0:20:20	27	17,0	33	26	150
0:20:21	27	17,0	33	26	150
0:20:22	27	17,0	33	26	150
0:20:23	27	17,0	33	26	150
0:20:24	27	17,0	33	26	150
0:20:25	27	17,0	33	26	150
0:20:26	27	17,0	33	26	150
0:20:27	27	17,0	33	26	150
0:20:28	27	17,0	33	26	150
0:20:29	27	17,1	33	26	150
0:20:30	27	17,3	33	26	150
0:20:31	27	17,4	33	26	150
0:20:32	27	17,4	33	26	150
0:20:33	27	17,4	33	26	150
0:20:34	27	17,4	33	26	150
0:20:35	27	17,4	33	26	150
0:20:36	27	17,4	33	26	150
0:20:37	27	17,4	33	26	150
0:20:38	27	17,4	33	26	150
0:20:39	27	17,4	33	26	150
0:20:40	27	17,4	33	26	150
0:20:41	27	17,4	33	26	150
0:20:42	27	17,4	33	26	150
0:20:43	27	17,4	33	26	150
0:20:44	27	17,4	33	26	150
0:20:45	27	17,4	33	26	150
0:20:46	27	17,4	33	26	150
0:20:47	27	17,4	33	26	150
0:20:48	27	17,4	33	26	150
0:20:49	27	17,4	33	26	150
0:20:50	27	17,4	33	26	150
0:20:51	27	17,4	33	26	150
0:20:52	27	17,4	33	26	150
0:20:53	27	17,4	33	26	150
0:20:54	27	17,4	33	26	150
0:20:55	27	17,5	33	26	150
0:20:56	27	17,5	33	26	150
0:20:57	27	17,5	33	26	150
0:20:58	27	17,5	33	26	150
0:20:59	27	17,5	33	26	150
0:21:00	27	17,5	33	26	150
0:21:01	27	17,5	33	26	150
0:21:02	27	17,7	33	26	150
0:21:03	27	17,8	33	26	150
0:21:04	27	17,9	33	26	150
0:21:05	27	17,9	33	26	150
0:21:06	27	17,9	33	26	150
0:21:07	27	17,9	33	26	150
0:21:08	27	17,9	33	26	150
0:21:09	27	17,9	33	26	150
0:21:10	27	17,9	33	26	150
0:21:11	27	17,9	33	26	150
0:21:12	27	17,9	33	26	150
0:21:13	27	17,9	33	26	150
0:21:14	27	17,9	33	26	150
0:21:15	27	17,9	33	26	150
0:21:16	27	17,9	33	26	150
0:21:17	27	17,9	33	26	150
0:21:18	27	17,9	33	26	150
0:21:19	27	17,9	33	26	150
0:21:20	27	17,9	33	26	150
0:21:21	27	17,9	33	26	150
0:21:22	27	17,8	33	26	150
0:21:23	27	17,9	33	26	150
0:21:24	27	17,8	33	26	150
0:21:25	27	17,9	33	26	150
0:21:26	27	17,9	33	26	150
0:21:27	27	17,9	33	26	150
0:21:28	27	18,0	33	26	150
0:21:29	27	18,0	33	26	150
0:21:30	27	18,0	33	26	150
0:21:31	27	18,0	33	26	150
0:21:32	27	18,0	33	26	150
0:21:33	27	18,0	33	26	150
0:21:34	27	18,0	33	26	150
0:21:35	27	18,0	33	26	150
0:21:36	27	18,0	33	26	150
0:21:37	27	18,0	33	26	150
0:21:38	27	18,0	33	26	150
0:21:39	27	18,0	33	26	150
0:21:40	27	18,0	33	26	150
0:21:41	27	18,1	33	26	150
0:21:42	27	18,2	33	26	150
0:21:43	27	18,2	33	26	150
0:21:44	27	18,2	33	26	150
0:21:45	27	18,2	33	26	150
0:21:46	27	18,2	33	26	150
0:21:47	27	18,2	33	26	150
0:21:48	27	18,2	33	26	150
0:21:49	27	18,2	33	26	150
0:21:50	27	18,2	33	26	150
0:21:51	27	18,3	33	26	150
0:21:52	27	18,4	33	26	150
0:21:53	27	18,5	33	26	150
0:21:54	27	18,5	33	26	150
0:21:55	27	18,5	33	26	150
0:21:56	27	18,5	33	26	150
0:21:57	27	18,5	33	26	150
0:21:58	27	18,5	33	26	150
0:21:59	27	18,5	33	26	150
0:22:00	27	18,5	33	26	150
0:22:01	27	18,5	33	26	150
0:22:02	27	18,5	33	26	150
0:22:03	27	18,5	33	26	150
0:22:04	27	18,5	33	26	150
0:22:05	27	18,5	33	26	150
0:22:06	27	18,5	33	26	150
0:22:07	27	18,5	33	26	150
0:22:08	27	18,5	33	26	150
0:22:09	27	18,5	33	26	150
0:22:10	27	18,5	33	26	150
0:22:11	27	18,5	33	26	150
0:22:12	27	18,5	33	26	150
0:22:13	27	18,5	33	26	150
0:22:14	27	18,5	33	26	150
0:22:15	27	18,5	33	26	150
0:22:16	27	18,5	33	26	150
0:22:17	27	18,5	33	26	150
0:22:18	27	18,5	33	26	150
0:22:19	27	18,6	33	26	150
0:22:20	27	18,9	33	26	150
0:22:21	27	18,9	33	26	150
0:22:22	27	19,0	33	26	150
0:22:23	27	19,0	33	26	150
0:22:24	27	19,0	33	26	150
0:22:25	27	19,0	33	26	150
0:22:26	27	19,0	33	26	150
0:22:27	27	19,0	33	26	150
0:22:28	27	19,0	33	26	150
0:22:29	27	19,0	33	26	150
0:22:30	27	19,0	33	26	150
0:22:31	27	19,0	33	26	150
0:22:32	27	19,0	33	26	150
0:22:33	27	19,0	33	26	150
0:22:34	27	19,0	33	26	150
0:22:35	27	19,0	33	26	150
0:22:36	27	19,0	33	26	150
0:22:37	27	19,0	33	26	150
0:22:38	27	19,0	33	26	150
0:22:39	27	19,0	33	26	150
0:22:40	27	19,0	33	26	150
0:22:41	27	19,0	33	26	150
0:22:42	27	19,0	33	26	150
0:22:43	27	19,0	33	26	150
0:22:44	27	19,0	33	26	150
0:22:45	27	19,0	33	26	150
0:22:46	27	19,0	33	26	150
0:22:47	27	19,0	33	26	150
0:22:48	27	19,0	33	26	150
0:22:49	27	19,0	33	26	150
0:22:50	27	19,0	33	26	150
0:22:51	27	19,0	33	26	150
0:22:52	27	19,0	33	26	150
0:22:53	27	19,0	33	26	150
0:22:54	27	19,1	33	26	150
0:22:55	27	19,2	33	26	150
0:22:56	27	19,2	33	26	150
0:22:57	27	19,2	33	26	150
0:22:58	27	19,2	33	26	150
0:22:59	27	19,2	33	26	150
0:23:00	27	19,2	33	26	150
0:23:01	27	19,2	33	26	150
0:23:02	27	19,2	33	26	150
0:23:03	27	19,2	33	26	150
0:23:04	27	19,2	33	26	150
0:23:05	27	19,2	33	26	150
0:23:06	27	19,2	33	26	150
0:23:07	27	19,2	33	26	150
0:23:08	27	19,2	33	26	150
0:23:09	27	19,2	33	26	150
0:23:10	27	19,3	33	26	150
0:23:11	27	19,5	33	26	150
0:23:12	27	19,5	33	26	150
0:23:13	27	19,5	33	26	150
0:23:14	27	19,5	33	26	150
0:23:15	27	19,5	33	26	150
0:23:16	27	19,5	33	26	150
0:23:17	27	19,5	33	26	150
0:23:18	27	19,5	33	26	150
0:23:19	27	19,5	33	26	150
0:23:20	27	19,5	33	26	150
0:23:21	27	19,5	33	26	150
0:23:22	27	19,5	33	26	150
0:23:23	27	19,5	33	26	150
0:23:24	27	19,5	33	26	150
0:23:25	27	19,5	33	26	150
0:23:26	27	19,5	33	26	150
0:23:27	27	19,5	33	26	150
0:23:28	27	19,5	33	26	150
0:23:29	27	19,5	33	26	150
0:23:30	27	19,5	33	26	150
0:23:31	27	19,5	33	26	150
0:23:32	27	19,5	33	26	150
0:23:33	27	19,6	33	26	150
0:23:34	27	19,8	33	26	150
0:23:35	27	19,9	33	26	150
0:23:36	27	19,9	33	26	150
0:23:37	27	19,9	33	26	150
0:23:38	27	19,9	34	26	150
0:23:39	27	19,9	33	26	150
0:23:40	27	19,9	33	26	150
0:23:41	27	19,9	33	26	150
0:23:42	27	19,9	34	26	150
0:23:43	27	19,9	33	26	150
0:23:44	27	19,9	33	26	150
0:23:45	27	19,9	33	26	150
0:23:46	27	19,9	33	26	150
0:23:47	27	19,9	34	26	150
0:23:48	27	19,9	33	26	150
0:23:49	27	19,9	33	26	150
0:23:50	27	19,9	33	26	150
0:23:51	27	19,9	33	26	150
0:23:52	27	19,9	33	26	150
0:23:53	27	19,9	33	26	150
0:23:54	27	19,9	33	26	150
0:23:55	27	19,9	33	26	150
0:23:56	27	19,9	33	26	150
0:23:57	27	19,9	33	26	150
0:23:58	27	19,9	33	26	150
0:23:59	27	19,9	33	26	150
0:24:00	27	19,9	33	26	150
0:24:01	27	20,0	33	26	150
0:24:02	27	20,0	33	26	150
0:24:03	27	20,0	33	26	150
0:24:04	27	20,0	33	26	150
0:24:05	27	20,0	33	26	150
0:24:06	27	20,1	33	26	150
0:24:07	27	20,3	33	26	150
0:24:08	27	20,3	33	26	150
0:24:09	27	20,3	33	26	150
0:24:10	27	20,3	34	26	150
0:24:11	27	20,3	33	26	150
0:24:12	27	20,3	33	26	150
0:24:13	27	20,3	33	26	150
0:24:14	27	20,3	33	26	150
0:24:15	27	20,3	33	26	150
0:24:16	27	20,3	33	26	150
0:24:17	27	20,3	34	26	150
0:24:18	27	20,3	33	26	150
0:24:19	27	20,3	33	26	150
0:24:20	27	20,3	33	26	150
0:24:21	27	20,3	33	26	150
0:24:22	27	20,3	33	26	150
0:24:23	27	20,3	33	26	150
0:24:24	27	20,3	33	26	150
0:24:25	27	20,3	33	26	150
0:24:26	27	20,3	33	26	150
0:24:27	27	20,3	33	26	150
0:24:28	27	20,3	33	26	150
0:24:29	27	20,3	34	26	150
0:24:30	27	20,4	33	26	150
0:24:31	27	20,5	33	26	150
0:24:32	27	20,5	33	26	150
0:24:33	27	20,5	33	26	150
0:24:34	27	20,5	34	26	150
0:24:35	27	20,5	33	26	150
0:24:36	27	20,5	33	26	150
0:24:37	27	20,5	33	26	150
0:24:38	27	20,5	33	26	150
0:24:39	27	20,5	33	26	150
0:24:40	27	20,5	34	26	150
0:24:41	27	20,5	33	26	150
0:24:42	27	20,5	34	26	150
0:24:43	27	20,5	33	26	150
0:24:44	27	20,6	33	26	150
0:24:45	27	20,7	33	26	150
0:24:46	27	20,7	33	26	150
0:24:47	27	20,7	33	26	150
0:24:48	27	20,7	33	26	150
0:24:49	27	20,7	33	26	150
0:24:50	27	20,7	33	26	150
0:24:51	27	20,7	33	26	150
0:24:52	27	20,7	33	26	150
0:24:53	27	20,7	33	26	150
0:24:54	27	20,7	33	26	150
0:24:55	27	20,7	33	26	150
0:24:56	27	20,7	33	26	150
0:24:57	27	20,7	33	26	150
0:24:58	27	20,8	33	26	150
0:24:59	27	20,9	33	26	150
0:25:00	27	21,0	34	26	150
0:25:01	27	21,0	34	26	150
0:25:02	27	21,0	34	26	150
0:25:03	27	21,0	34	26	150
0:25:04	27	21,0	34	26	150
0:25:05	27	21,0	34	26	150
0:25:06	27	21,0	34	26	150
0:25:07	27	21,0	34	26	150
0:25:08	27	21,0	34	26	150
0:25:09	27	21,0	34	26	150
0:25:10	27	21,0	34	26	150
0:25:11	27	21,0	34	26	150
0:25:12	27	21,0	33	26	150
0:25:13	27	21,0	34	26	150
0:25:14	27	21,0	34	26	150
0:25:15	27	21,0	34	26	150
0:25:16	27	21,0	34	26	150
0:25:17	27	21,0	33	26	150
0:25:18	27	21,0	33	26	150
0:25:19	27	21,0	33	26	150
0:25:20	27	21,0	34	26	150
