Repository: ProgWizer/parser

File: project-root/data/Data Acquisition/Data Acquisition/2020 year (143)/20-125 (Denis).txt (part 1 of 13)
--Test Summary--
Full Path and File Name	
Instrument Name	7322
Instrument Type	Model 7322 Consistometer - Variable Speed
Instrument Serial Number	
Test Start Date	27.08.2020
Test Start Time	10:18:03
Test Stop Date	27.08.2020
Test Stop Time	15:16:48
Test Length	4:58:45
Final Sample Time Offset	4:58:45
Controller Schedule Name	
Sampling Period	1 second
Comments	
Information	WellID	
Information	Customer	
Information	EngName	
Information	CementClass	
Information	CementMfr	
Information	Additives	30%SF+5%Sebs+5%MKU+0.5%FLOSS500+1%FLOSS117+0.3%DPC+0.1%RitonFT
Information	Density	
Information	BHCT	
Information	BHST	
Information	FluidLoss	
Information	JobType	
Calculated Value	Time_30Bc	0:32:02
Calculated Value	Time_70Bc	4:58:45
Initial Temperature (°C)	31 °C
Final Temperature (°C)	120 °C
Initial Pressure (MPa)	0,7 MPa
Final Pressure (MPa)	45,8 MPa
Initial Consistency (Bc)	18 Bc
Final Consistency (Bc)	72 Bc
Initial Wall Temperature (°C)	25 °C
Final Wall Temperature (°C)	121 °C
Initial Motor Speed (RPM)	150 RPM
Final Motor Speed (RPM)	150 RPM
--Data--
Time (HH:MM:SS)	Temperature (°C)	Pressure (MPa)	Consistency (Bc)	Wall Temperature (°C)	Motor Speed (RPM)
0:00:00	31	0,7	18	25	150
0:00:01	31	0,7	18	25	150
0:00:02	31	0,7	18	25	150
0:00:03	31	0,7	18	25	150
0:00:04	31	0,7	18	25	150
0:00:05	31	0,7	18	25	150
0:00:06	31	0,7	18	25	150
0:00:07	31	0,7	18	25	150
0:00:08	31	0,7	18	25	150
0:00:09	31	0,7	18	25	150
0:00:10	31	0,7	18	25	150
0:00:11	31	0,7	18	25	150
0:00:12	31	0,7	18	25	150
0:00:13	31	0,7	18	25	150
0:00:14	31	0,7	18	25	150
0:00:15	31	0,7	18	25	150
0:00:16	31	0,7	18	25	150
0:00:17	31	0,7	18	25	150
0:00:18	31	0,7	18	25	150
0:00:19	31	0,7	18	25	150
0:00:20	31	0,7	18	25	150
0:00:21	31	0,8	18	26	150
0:00:22	31	0,8	18	26	150
0:00:23	31	0,8	18	26	150
0:00:24	31	0,8	18	26	150
0:00:25	31	0,8	18	26	150
0:00:26	31	0,8	18	26	150
0:00:27	31	0,8	18	26	150
0:00:28	31	0,8	18	26	150
0:00:29	31	0,9	18	26	150
0:00:30	31	0,9	18	26	150
0:00:31	30	0,9	18	26	150
0:00:32	30	0,9	18	27	150
0:00:33	30	0,9	18	27	150
0:00:34	30	0,9	18	27	150
0:00:35	30	0,9	18	27	150
0:00:36	30	1,0	18	27	150
0:00:37	30	1,0	18	27	150
0:00:38	30	1,0	18	27	150
0:00:39	30	1,0	18	27	150
0:00:40	30	1,0	18	28	150
0:00:41	30	1,0	18	28	150
0:00:42	30	1,1	18	28	150
0:00:43	30	1,1	18	28	150
0:00:44	30	1,1	18	28	150
0:00:45	30	1,1	18	28	150
0:00:46	30	1,1	18	28	150
0:00:47	30	1,2	18	28	150
0:00:48	30	1,2	18	28	150
0:00:49	30	1,2	18	29	150
0:00:50	30	1,2	18	29	150
0:00:51	30	1,2	18	29	150
0:00:52	30	1,3	18	29	150
0:00:53	30	1,3	18	29	150
0:00:54	30	1,3	18	29	150
0:00:55	30	1,3	18	29	150
0:00:56	30	1,4	18	30	150
0:00:57	30	1,4	18	30	150
0:00:58	30	1,4	18	30	150
0:00:59	30	1,4	18	30	150
0:01:00	30	1,4	18	30	150
0:01:01	30	1,4	18	30	150
0:01:02	30	1,4	18	30	150
0:01:03	30	1,4	18	30	150
0:01:04	30	1,5	18	31	150
0:01:05	30	1,6	18	31	150
0:01:06	30	1,6	18	31	150
0:01:07	30	1,6	18	31	150
0:01:08	30	1,6	18	31	150
0:01:09	30	1,6	18	31	150
0:01:10	30	1,6	18	32	150
0:01:11	30	1,7	18	32	150
0:01:12	30	1,7	18	32	150
0:01:13	30	1,7	18	32	150
0:01:14	30	1,7	18	32	150
0:01:15	30	1,7	18	32	150
0:01:16	30	1,7	18	32	150
0:01:17	30	1,8	18	32	150
0:01:18	30	1,8	18	33	150
0:01:19	30	1,8	18	33	150
0:01:20	30	1,8	18	33	150
0:01:21	30	1,8	18	33	150
0:01:22	30	1,8	18	33	150
0:01:23	30	1,9	18	33	150
0:01:24	30	1,9	18	34	150
0:01:25	30	1,9	18	34	150
0:01:26	30	1,9	18	34	150
0:01:27	30	1,9	18	34	150
0:01:28	30	2,0	18	34	150
0:01:29	30	2,0	18	34	150
0:01:30	30	2,0	18	34	150
0:01:31	30	2,0	18	35	150
0:01:32	30	2,0	18	35	150
0:01:33	30	2,1	18	35	150
0:01:34	30	2,1	18	35	150
0:01:35	30	2,1	18	35	150
0:01:36	30	2,1	18	35	150
0:01:37	30	2,2	18	36	150
0:01:38	30	2,2	18	36	150
0:01:39	30	2,2	18	36	150
0:01:40	30	2,2	18	36	150
0:01:41	30	2,3	18	36	150
0:01:42	30	2,3	18	36	150
0:01:43	30	2,3	18	36	150
0:01:44	30	2,3	18	36	150
0:01:45	30	2,4	18	36	150
0:01:46	30	2,4	18	37	150
0:01:47	30	2,4	18	37	150
0:01:48	30	2,4	18	37	150
0:01:49	30	2,5	18	37	150
0:01:50	30	2,5	18	37	150
0:01:51	30	2,5	18	37	150
0:01:52	30	2,5	18	37	150
0:01:53	30	2,6	18	37	150
0:01:54	30	2,6	18	38	150
0:01:55	30	2,6	18	38	150
0:01:56	30	2,6	18	38	150
0:01:57	30	2,7	18	38	150
0:01:58	30	2,7	18	38	150
0:01:59	30	2,7	18	38	150
0:02:00	30	2,7	18	38	150
0:02:01	30	2,8	18	38	150
0:02:02	30	2,8	18	38	150
0:02:03	30	2,8	18	38	150
0:02:04	30	2,9	18	39	150
0:02:05	30	2,9	18	39	150
0:02:06	30	2,9	18	39	150
0:02:07	30	3,0	18	39	150
0:02:08	30	3,0	18	39	150
0:02:09	30	3,0	18	39	150
0:02:10	30	3,1	18	39	150
0:02:11	30	3,1	18	39	150
0:02:12	30	3,1	18	39	150
0:02:13	30	3,1	18	40	150
0:02:14	30	3,2	18	40	150
0:02:15	31	3,2	18	40	150
0:02:16	31	3,2	18	40	150
0:02:17	31	3,3	18	40	150
0:02:18	31	3,3	18	40	150
0:02:19	31	3,3	18	40	150
0:02:20	31	3,3	18	40	150
0:02:21	31	3,4	18	40	150
0:02:22	31	3,4	18	40	150
0:02:23	31	3,4	18	40	150
0:02:24	31	3,4	18	41	150
0:02:25	31	3,5	18	41	150
0:02:26	31	3,5	18	41	150
0:02:27	31	3,5	18	41	150
0:02:28	31	3,5	18	41	150
0:02:29	31	3,6	18	41	150
0:02:30	31	3,6	18	41	150
0:02:31	31	3,6	18	41	150
0:02:32	31	3,6	18	41	150
0:02:33	31	3,7	18	41	150
0:02:34	31	3,7	18	41	150
0:02:35	31	3,7	18	41	150
0:02:36	31	3,7	18	41	150
0:02:37	31	3,8	18	41	150
0:02:38	31	3,8	18	41	150
0:02:39	31	3,8	18	41	150
0:02:40	31	3,8	18	41	150
0:02:41	31	3,8	18	41	150
0:02:42	31	3,8	18	41	150
0:02:43	31	3,8	18	41	150
0:02:44	31	3,8	18	41	150
0:02:45	31	3,9	18	41	150
0:02:46	31	3,9	18	42	150
0:02:47	31	3,9	18	42	150
0:02:48	31	3,9	18	42	150
0:02:49	31	3,9	18	42	150
0:02:50	31	3,9	18	42	150
0:02:51	31	3,9	18	42	150
0:02:52	31	3,9	18	42	150
0:02:53	31	4,0	18	42	150
0:02:54	31	4,0	18	42	150
0:02:55	32	4,0	18	42	150
0:02:56	32	4,0	18	42	150
0:02:57	32	4,0	18	42	150
0:02:58	32	4,1	18	42	150
0:02:59	32	4,0	18	42	150
0:03:00	32	4,0	18	42	150
0:03:01	32	4,1	18	42	150
0:03:02	32	4,1	18	42	150
0:03:03	32	4,1	18	42	150
0:03:04	32	4,1	18	42	150
0:03:05	32	4,1	18	42	150
0:03:06	32	4,1	18	42	150
0:03:07	32	4,2	18	42	150
0:03:08	32	4,2	18	42	150
0:03:09	32	4,2	18	42	150
0:03:10	32	4,2	18	42	150
0:03:11	32	4,2	18	42	150
0:03:12	32	4,3	18	43	150
0:03:13	32	4,2	18	43	150
0:03:14	32	4,2	18	43	150
0:03:15	32	4,2	18	43	150
0:03:16	32	4,3	18	43	150
0:03:17	32	4,3	18	43	150
0:03:18	32	4,3	18	43	150
0:03:19	32	4,3	18	43	150
0:03:20	32	4,3	18	43	150
0:03:21	32	4,3	18	43	150
0:03:22	32	4,4	18	43	150
0:03:23	32	4,4	18	43	150
0:03:24	32	4,4	18	43	150
0:03:25	32	4,4	18	43	150
0:03:26	32	4,4	18	43	150
0:03:27	32	4,4	18	43	150
0:03:28	33	4,4	18	43	150
0:03:29	33	4,4	18	43	150
0:03:30	33	4,4	18	43	150
0:03:31	33	4,5	18	43	150
0:03:32	33	4,5	18	43	150
0:03:33	33	4,5	18	43	150
0:03:34	33	4,5	18	43	150
0:03:35	33	4,5	18	43	150
0:03:36	33	4,5	18	43	150
0:03:37	33	4,6	18	43	150
0:03:38	33	4,6	18	43	150
0:03:39	33	4,6	18	43	150
0:03:40	33	4,6	18	43	150
0:03:41	33	4,6	18	44	150
0:03:42	33	4,6	18	43	150
0:03:43	33	4,6	18	43	150
0:03:44	33	4,6	18	43	150
0:03:45	33	4,7	18	43	150
0:03:46	33	4,7	18	44	150
0:03:47	33	4,7	18	44	150
0:03:48	33	4,7	18	44	150
0:03:49	33	4,7	18	44	150
0:03:50	33	4,8	18	44	150
0:03:51	33	4,7	18	44	150
0:03:52	33	4,7	18	44	150
0:03:53	33	4,7	18	44	150
0:03:54	33	4,7	18	44	150
0:03:55	33	4,8	18	44	150
0:03:56	33	4,8	18	44	150
0:03:57	33	4,8	18	44	150
0:03:58	33	4,8	18	44	150
0:03:59	33	4,8	18	44	150
0:04:00	33	4,9	18	44	150
0:04:01	33	4,9	18	44	150
0:04:02	34	4,9	17	44	150
0:04:03	34	4,9	17	44	150
0:04:04	34	4,9	18	44	150
0:04:05	34	5,0	17	44	150
0:04:06	34	5,0	18	44	150
0:04:07	34	5,0	18	44	150
0:04:08	34	5,0	17	44	150
0:04:09	34	5,0	17	44	150
0:04:10	34	5,0	17	44	150
0:04:11	34	5,0	17	44	150
0:04:12	34	5,0	17	44	150
0:04:13	34	5,0	18	44	150
0:04:14	34	5,0	17	44	150
0:04:15	34	5,0	17	44	150
0:04:16	34	5,1	17	44	150
0:04:17	34	5,1	17	44	150
0:04:18	34	5,1	17	45	150
0:04:19	34	5,1	17	45	150
0:04:20	34	5,1	17	45	150
0:04:21	34	5,2	17	45	150
0:04:22	34	5,2	17	45	150
0:04:23	34	5,2	17	45	150
0:04:24	34	5,2	17	45	150
0:04:25	34	5,2	17	45	150
0:04:26	34	5,2	17	45	150
0:04:27	34	5,3	17	45	150
0:04:28	34	5,2	17	45	150
0:04:29	34	5,2	17	45	150
0:04:30	34	5,2	17	45	150
0:04:31	34	5,3	17	45	150
0:04:32	34	5,3	17	45	150
0:04:33	34	5,3	17	45	150
0:04:34	35	5,3	17	45	150
0:04:35	35	5,3	17	45	150
0:04:36	35	5,3	17	45	150
0:04:37	35	5,4	17	45	150
0:04:38	35	5,4	17	45	150
0:04:39	35	5,4	17	45	150
0:04:40	35	5,4	17	45	150
0:04:41	35	5,4	17	45	150
0:04:42	35	5,4	17	45	150
0:04:43	35	5,4	17	45	150
0:04:44	35	5,4	17	45	150
0:04:45	35	5,4	17	45	150
0:04:46	35	5,5	17	45	150
0:04:47	35	5,5	17	45	150
0:04:48	35	5,5	17	45	150
0:04:49	35	5,5	17	45	150
0:04:50	35	5,6	17	46	150
0:04:51	35	5,6	17	46	150
0:04:52	35	5,6	17	46	150
0:04:53	35	5,6	17	46	150
0:04:54	35	5,6	17	46	150
0:04:55	35	5,6	17	46	150
0:04:56	35	5,6	17	46	150
0:04:57	35	5,6	17	46	150
0:04:58	35	5,6	17	46	150
0:04:59	35	5,7	17	46	150
0:05:00	35	5,7	17	46	150
0:05:01	35	5,7	17	46	150
0:05:02	35	5,7	17	46	150
0:05:03	35	5,7	17	46	150
0:05:04	35	5,7	17	46	150
0:05:05	35	5,8	17	46	150
0:05:06	35	5,8	17	46	150
0:05:07	36	5,7	17	46	150
0:05:08	36	5,7	17	46	150
0:05:09	36	5,7	18	46	150
0:05:10	36	5,7	18	46	150
0:05:11	36	5,8	18	46	150
0:05:12	36	5,8	18	46	150
0:05:13	36	5,8	18	46	150
0:05:14	36	5,8	18	46	150
0:05:15	36	5,8	18	46	150
0:05:16	36	5,9	18	46	150
0:05:17	36	5,9	18	46	150
0:05:18	36	5,9	18	46	150
0:05:19	36	5,9	18	46	150
0:05:20	36	5,9	18	46	150
0:05:21	36	6,0	18	46	150
0:05:22	36	6,0	18	46	150
0:05:23	36	6,0	18	47	150
0:05:24	36	6,0	18	47	150
0:05:25	36	6,0	18	47	150
0:05:26	36	6,0	18	47	150
0:05:27	36	6,0	18	47	150
0:05:28	36	6,0	18	47	150
0:05:29	36	6,0	18	47	150
0:05:30	36	6,1	18	47	150
0:05:31	36	6,1	18	47	150
0:05:32	36	6,1	18	47	150
0:05:33	36	6,1	18	47	150
0:05:34	36	6,1	18	47	150
0:05:35	36	6,2	18	47	150
0:05:36	36	6,2	18	47	150
0:05:37	36	6,2	18	47	150
0:05:38	37	6,2	18	47	150
0:05:39	37	6,2	18	47	150
0:05:40	37	6,2	18	47	150
0:05:41	37	6,2	18	47	150
0:05:42	37	6,2	18	47	150
0:05:43	37	6,2	18	47	150
0:05:44	37	6,2	18	47	150
0:05:45	37	6,2	18	47	150
0:05:46	37	6,2	19	47	150
0:05:47	37	6,3	19	47	150
0:05:48	37	6,3	19	47	150
0:05:49	37	6,3	19	47	150
0:05:50	37	6,3	19	47	150
0:05:51	37	6,3	19	47	150
0:05:52	37	6,4	19	47	150
0:05:53	37	6,4	19	47	150
0:05:54	37	6,4	19	47	150
0:05:55	37	6,4	19	47	150
0:05:56	37	6,4	19	47	150
0:05:57	37	6,5	19	47	150
0:05:58	37	6,5	19	48	150
0:05:59	37	6,5	19	48	150
0:06:00	37	6,5	19	48	150
0:06:01	37	6,5	19	48	150
0:06:02	37	6,5	19	48	150
0:06:03	37	6,5	19	48	150
0:06:04	37	6,5	19	48	150
0:06:05	37	6,5	19	48	150
0:06:06	37	6,5	19	48	150
0:06:07	37	6,5	19	48	150
0:06:08	37	6,6	19	48	150
0:06:09	37	6,6	19	48	150
0:06:10	37	6,6	19	48	150
0:06:11	38	6,6	19	48	150
0:06:12	38	6,7	19	48	150
0:06:13	38	6,7	19	48	150
0:06:14	38	6,7	19	48	150
0:06:15	38	6,6	19	48	150
0:06:16	38	6,6	19	48	150
0:06:17	38	6,7	19	48	150
0:06:18	38	6,7	19	48	150
0:06:19	38	6,7	19	48	150
0:06:20	38	6,7	19	48	150
0:06:21	38	6,7	19	48	150
0:06:22	38	6,8	19	48	150
0:06:23	38	6,8	19	48	150
0:06:24	38	6,8	19	48	150
0:06:25	38	6,8	19	48	150
0:06:26	38	6,8	19	48	150
0:06:27	38	6,9	19	49	150
0:06:28	38	6,9	19	49	150
0:06:29	38	6,9	19	49	150
0:06:30	38	6,8	19	48	150
0:06:31	38	6,8	19	48	150
0:06:32	38	6,9	19	49	150
0:06:33	38	6,9	19	48	150
0:06:34	38	6,9	19	49	150
0:06:35	38	6,9	19	49	150
0:06:36	38	6,9	19	49	150
0:06:37	38	6,9	19	48	150
0:06:38	38	7,0	19	49	150
0:06:39	38	7,0	19	49	150
0:06:40	38	7,0	19	49	150
0:06:41	39	7,0	19	49	150
0:06:42	39	7,0	19	49	150
0:06:43	39	7,1	19	49	150
0:06:44	39	7,1	19	49	150
0:06:45	39	7,1	19	49	150
0:06:46	39	7,1	19	49	150
0:06:47	39	7,1	19	49	150
0:06:48	39	7,1	19	49	150
0:06:49	39	7,2	19	49	150
0:06:50	39	7,2	19	49	150
0:06:51	39	7,2	19	49	150
0:06:52	39	7,2	19	49	150
0:06:53	39	7,2	19	49	150
0:06:54	39	7,2	19	49	150
0:06:55	39	7,2	19	49	150
0:06:56	39	7,2	19	49	150
0:06:57	39	7,3	19	49	150
0:06:58	39	7,3	19	49	150
0:06:59	39	7,3	19	49	150
0:07:00	39	7,3	19	49	150
0:07:01	39	7,3	19	49	150
0:07:02	39	7,3	19	49	150
0:07:03	39	7,3	19	49	150
0:07:04	39	7,3	19	49	150
0:07:05	39	7,4	19	49	150
0:07:06	39	7,4	19	49	150
0:07:07	39	7,4	19	49	150
0:07:08	39	7,4	19	49	150
0:07:09	40	7,4	19	49	150
0:07:10	40	7,4	19	49	150
0:07:11	40	7,4	19	49	150
0:07:12	40	7,4	19	49	150
0:07:13	40	7,5	19	49	150
0:07:14	40	7,5	19	49	150
0:07:15	40	7,5	19	49	150
0:07:16	40	7,5	19	49	150
0:07:17	40	7,5	19	49	150
0:07:18	40	7,6	19	49	150
0:07:19	40	7,5	19	49	150
0:07:20	40	7,5	19	49	150
0:07:21	40	7,5	19	49	150
0:07:22	40	7,5	19	49	150
0:07:23	40	7,5	19	49	150
0:07:24	40	7,5	19	50	150
0:07:25	40	7,6	19	50	150
0:07:26	40	7,6	19	50	150
0:07:27	40	7,6	19	50	150
0:07:28	40	7,6	19	50	150
0:07:29	40	7,6	19	50	150
0:07:30	40	7,7	19	50	150
0:07:31	40	7,7	19	50	150
0:07:32	40	7,7	19	50	150
0:07:33	40	7,7	19	50	150
0:07:34	40	7,8	19	50	150
0:07:35	40	7,8	19	50	150
0:07:36	40	7,8	20	50	150
0:07:37	40	7,8	19	50	150
0:07:38	40	7,8	19	50	150
0:07:39	40	7,7	19	50	150
0:07:40	40	7,8	19	50	150
0:07:41	40	7,8	19	50	150
0:07:42	40	7,8	19	50	150
0:07:43	40	7,8	19	50	150
0:07:44	41	7,8	19	50	150
0:07:45	41	7,8	19	50	150
0:07:46	41	7,9	19	50	150
0:07:47	41	7,9	19	50	150
0:07:48	41	7,9	19	50	150
0:07:49	41	7,9	19	50	150
0:07:50	41	8,0	19	50	150
0:07:51	41	8,0	19	50	150
0:07:52	41	8,0	19	50	150
0:07:53	41	8,0	19	50	150
0:07:54	41	8,0	19	50	150
0:07:55	41	8,0	19	50	150
0:07:56	41	8,0	19	51	150
0:07:57	41	8,0	19	51	150
0:07:58	41	8,0	19	51	150
0:07:59	41	8,0	19	51	150
0:08:00	41	8,0	19	51	150
0:08:01	41	8,1	19	51	150
0:08:02	41	8,1	19	51	150
0:08:03	41	8,1	19	51	150
0:08:04	41	8,1	19	51	150
0:08:05	41	8,2	19	51	150
0:08:06	41	8,2	19	51	150
0:08:07	41	8,2	19	51	150
0:08:08	41	8,2	19	51	150
0:08:09	41	8,3	19	51	150
0:08:10	41	8,2	19	51	150
0:08:11	41	8,2	19	51	150
0:08:12	41	8,2	19	51	150
0:08:13	41	8,2	19	51	150
0:08:14	41	8,2	19	51	150
0:08:15	41	8,2	19	51	150
0:08:16	41	8,3	19	51	150
0:08:17	41	8,3	19	51	150
0:08:18	41	8,3	19	51	150
0:08:19	41	8,4	19	51	150
0:08:20	41	8,4	19	51	150
0:08:21	42	8,4	19	51	150
0:08:22	42	8,4	19	52	150
0:08:23	42	8,4	19	51	150
0:08:24	42	8,3	19	52	150
0:08:25	42	8,3	19	52	150
0:08:26	42	8,4	19	52	150
0:08:27	42	8,4	19	52	150
0:08:28	42	8,4	19	52	150
0:08:29	42	8,4	19	52	150
0:08:30	42	8,5	19	52	150
0:08:31	42	8,5	20	52	150
0:08:32	42	8,5	19	52	150
0:08:33	42	8,5	19	52	150
0:08:34	42	8,6	19	52	150
0:08:35	42	8,6	19	52	150
0:08:36	42	8,6	19	52	150
0:08:37	42	8,6	19	52	150
0:08:38	42	8,5	20	52	150
0:08:39	42	8,5	19	52	150
0:08:40	42	8,5	19	52	150
0:08:41	42	8,5	19	52	150
0:08:42	42	8,6	19	52	150
0:08:43	42	8,6	19	52	150
0:08:44	42	8,6	19	53	150
0:08:45	42	8,6	19	53	150
0:08:46	42	8,7	19	53	150
0:08:47	42	8,7	19	53	150
0:08:48	42	8,7	19	52	150
0:08:49	42	8,7	19	53	150
0:08:50	42	8,8	19	53	150
0:08:51	42	8,8	19	53	150
0:08:52	42	8,8	19	53	150
0:08:53	42	8,8	19	53	150
0:08:54	42	8,9	19	53	150
0:08:55	42	8,8	19	53	150
0:08:56	43	8,8	19	53	150
0:08:57	43	8,8	19	53	150
0:08:58	43	8,8	19	53	150
0:08:59	43	8,8	19	53	150
0:09:00	43	8,8	19	53	150
0:09:01	43	8,9	19	53	150
0:09:02	43	8,9	19	53	150
0:09:03	43	8,9	19	53	150
0:09:04	43	8,9	19	53	150
0:09:05	43	9,0	19	53	150
0:09:06	43	9,0	19	53	150
0:09:07	43	9,0	19	53	150
0:09:08	43	9,0	19	53	150
0:09:09	43	9,0	19	53	150
0:09:10	43	9,1	19	53	150
0:09:11	43	9,0	19	53	150
0:09:12	43	9,0	19	53	150
0:09:13	43	9,0	19	53	150
0:09:14	43	9,0	19	53	150
0:09:15	43	9,0	19	53	150
0:09:16	43	9,0	19	54	150
0:09:17	43	9,1	19	53	150
0:09:18	43	9,1	19	54	150
0:09:19	43	9,1	19	54	150
0:09:20	43	9,1	19	54	150
0:09:21	43	9,2	19	54	150
0:09:22	43	9,2	19	54	150
0:09:23	43	9,2	19	54	150
0:09:24	43	9,2	19	54	150
0:09:25	43	9,3	19	54	150
0:09:26	43	9,3	19	54	150
0:09:27	43	9,3	19	54	150
0:09:28	43	9,2	19	54	150
0:09:29	43	9,2	19	54	150
0:09:30	43	9,2	19	54	150
0:09:31	44	9,2	19	54	150
0:09:32	44	9,2	19	54	150
0:09:33	44	9,3	19	54	150
0:09:34	44	9,3	19	54	150
0:09:35	44	9,3	19	54	150
0:09:36	44	9,3	19	54	150
0:09:37	44	9,3	19	54	150
0:09:38	44	9,4	19	54	150
0:09:39	44	9,4	19	54	150
0:09:40	44	9,4	19	54	150
0:09:41	44	9,4	19	54	150
0:09:42	44	9,4	19	54	150
0:09:43	44	9,5	19	54	150
0:09:44	44	9,5	19	54	150
0:09:45	44	9,5	19	54	150
0:09:46	44	9,5	19	54	150
0:09:47	44	9,5	19	54	150
0:09:48	44	9,6	19	54	150
0:09:49	44	9,6	19	54	150
0:09:50	44	9,6	19	54	150
0:09:51	44	9,6	19	54	150
0:09:52	44	9,5	19	54	150
0:09:53	44	9,5	19	55	150
0:09:54	44	9,5	19	54	150
0:09:55	44	9,5	19	54	150
0:09:56	44	9,6	19	54	150
0:09:57	44	9,6	19	54	150
0:09:58	44	9,6	19	54	150
0:09:59	44	9,6	19	55	150
0:10:00	44	9,7	19	54	150
0:10:01	44	9,7	19	55	150
0:10:02	44	9,7	19	54	150
0:10:03	44	9,7	19	55	150
0:10:04	44	9,7	19	55	150
0:10:05	45	9,8	19	55	150
0:10:06	45	9,8	19	55	150
0:10:07	45	9,8	19	55	150
0:10:08	45	9,8	19	55	150
0:10:09	45	9,8	19	55	150
0:10:10	45	9,9	19	55	150
0:10:11	45	9,9	19	55	150
0:10:12	45	9,9	19	55	150
0:10:13	45	9,8	19	55	150
0:10:14	45	9,8	19	55	150
0:10:15	45	9,8	19	55	150
0:10:16	45	9,8	19	55	150
0:10:17	45	9,8	19	55	150
0:10:18	45	9,9	19	55	150
0:10:19	45	9,9	19	55	150
0:10:20	45	9,9	19	55	150
0:10:21	45	9,9	19	55	150
0:10:22	45	9,9	19	55	150
0:10:23	45	10,0	19	55	150
0:10:24	45	10,0	19	55	150
0:10:25	45	10,0	19	55	150
0:10:26	45	10,0	19	55	150
0:10:27	45	10,1	19	55	150
0:10:28	45	10,1	19	55	150
0:10:29	45	10,1	19	55	150
0:10:30	45	10,1	19	55	150
0:10:31	45	10,1	19	55	150
0:10:32	45	10,2	19	55	150
0:10:33	45	10,2	19	56	150
0:10:34	45	10,2	19	55	150
0:10:35	45	10,2	19	55	150
0:10:36	45	10,2	19	55	150
0:10:37	45	10,1	19	55	150
0:10:38	45	10,1	19	55	150
0:10:39	45	10,1	19	56	150
0:10:40	45	10,1	19	56	150
0:10:41	46	10,2	19	56	150
0:10:42	46	10,2	19	56	150
0:10:43	46	10,2	19	56	150
0:10:44	46	10,2	19	56	150
0:10:45	46	10,2	19	56	150
0:10:46	46	10,3	19	56	150
0:10:47	46	10,3	19	56	150
0:10:48	46	10,3	19	56	150
0:10:49	46	10,3	19	56	150
0:10:50	46	10,4	19	56	150
0:10:51	46	10,4	19	56	150
0:10:52	46	10,4	19	56	150
0:10:53	46	10,4	19	56	150
0:10:54	46	10,4	19	56	150
0:10:55	46	10,5	19	56	150
0:10:56	46	10,5	19	56	150
0:10:57	46	10,5	19	56	150
0:10:58	46	10,5	19	56	150
0:10:59	46	10,5	19	56	150
0:11:00	46	10,4	19	56	150
0:11:01	46	10,4	19	56	150
0:11:02	46	10,4	19	56	150
0:11:03	46	10,4	19	56	150
0:11:04	46	10,4	19	56	150
0:11:05	46	10,5	19	56	150
0:11:06	46	10,5	19	56	150
0:11:07	46	10,5	19	56	150
0:11:08	46	10,5	19	56	150
0:11:09	46	10,6	19	56	150
0:11:10	46	10,6	19	56	150
0:11:11	46	10,6	19	56	150
0:11:12	46	10,6	19	57	150
0:11:13	46	10,7	19	57	150
0:11:14	46	10,7	19	57	150
0:11:15	46	10,7	19	57	150
0:11:16	47	10,7	19	57	150
0:11:17	47	10,8	19	57	150
0:11:18	47	10,8	19	57	150
0:11:19	47	10,7	19	57	150
0:11:20	47	10,6	19	57	150
0:11:21	47	10,7	19	57	150
0:11:22	47	10,7	19	57	150
0:11:23	47	10,7	19	57	150
0:11:24	47	10,7	19	57	150
0:11:25	47	10,7	19	57	150
0:11:26	47	10,8	19	57	150
0:11:27	47	10,8	19	57	150
0:11:28	47	10,8	19	57	150
0:11:29	47	10,8	19	57	150
0:11:30	47	10,8	19	57	150
0:11:31	47	10,9	19	57	150
0:11:32	47	10,9	19	57	150
0:11:33	47	10,9	19	57	150
0:11:34	47	10,9	19	57	150
0:11:35	47	11,0	19	57	150
0:11:36	47	11,0	19	57	150
0:11:37	47	11,0	19	57	150
0:11:38	47	11,0	19	57	150
0:11:39	47	11,0	19	57	150
0:11:40	47	11,1	19	57	150
0:11:41	47	11,1	19	57	150
0:11:42	47	11,1	19	57	150
0:11:43	47	11,0	19	57	150
0:11:44	47	11,0	19	57	150
0:11:45	47	11,0	19	57	150
0:11:46	47	11,0	19	58	150
0:11:47	47	11,0	19	58	150
0:11:48	47	11,1	19	58	150
0:11:49	47	11,1	19	58	150
0:11:50	47	11,1	19	58	150
0:11:51	47	11,2	19	58	150
0:11:52	48	11,2	19	58	150
0:11:53	48	11,2	19	58	150
0:11:54	48	11,2	19	58	150
0:11:55	48	11,3	19	58	150
0:11:56	48	11,3	19	58	150
0:11:57	48	11,2	19	58	150
0:11:58	48	11,2	19	58	150
0:11:59	48	11,2	19	58	150
0:12:00	48	11,2	19	58	150
0:12:01	48	11,2	19	58	150
0:12:02	48	11,2	19	58	150
0:12:03	48	11,3	19	58	150
0:12:04	48	11,3	19	58	150
0:12:05	48	11,3	19	58	150
0:12:06	48	11,3	19	58	150
0:12:07	48	11,4	19	59	150
0:12:08	48	11,4	19	58	150
0:12:09	48	11,4	19	59	150
0:12:10	48	11,4	19	58	150
0:12:11	48	11,5	19	58	150
0:12:12	48	11,5	19	59	150
0:12:13	48	11,5	19	59	150
0:12:14	48	11,5	19	59	150
0:12:15	48	11,4	19	59	150
0:12:16	48	11,4	19	59	150
0:12:17	48	11,4	19	59	150
0:12:18	48	11,4	19	59	150
0:12:19	48	11,4	19	59	150
0:12:20	48	11,4	19	59	150
0:12:21	48	11,5	19	59	150
0:12:22	48	11,5	19	59	150
0:12:23	48	11,5	19	59	150
0:12:24	48	11,6	19	59	150
0:12:25	48	11,6	19	59	150
0:12:26	48	11,6	19	59	150
0:12:27	49	11,6	19	59	150
0:12:28	49	11,6	19	59	150
0:12:29	49	11,7	19	59	150
0:12:30	49	11,7	19	59	150
0:12:31	49	11,7	19	59	150
0:12:32	49	11,7	19	60	150
0:12:33	49	11,8	19	59	150
0:12:34	49	11,8	19	59	150
0:12:35	49	11,8	19	59	150
0:12:36	49	11,8	19	60	150
0:12:37	49	11,8	19	59	150
0:12:38	49	11,9	19	60	150
0:12:39	49	11,8	19	60	150
0:12:40	49	11,7	19	59	150
0:12:41	49	11,7	19	59	150
0:12:42	49	11,7	19	60	150
0:12:43	49	11,7	19	60	150
0:12:44	49	11,8	19	60	150
0:12:45	49	11,8	19	60	150
0:12:46	49	11,8	19	59	150
0:12:47	49	11,8	19	60	150
0:12:48	49	11,8	19	59	150
0:12:49	49	11,8	19	60	150
0:12:50	49	11,9	19	60	150
0:12:51	49	11,9	19	60	150
0:12:52	49	11,9	19	60	150
0:12:53	49	11,9	19	60	150
0:12:54	49	11,9	19	60	150
0:12:55	49	12,0	19	60	150
0:12:56	49	12,0	19	60	150
0:12:57	49	12,0	19	60	150
0:12:58	49	12,0	19	60	150
0:12:59	49	12,0	19	60	150
0:13:00	50	12,0	19	60	150
0:13:01	50	12,1	19	60	150
0:13:02	50	12,1	19	60	150
0:13:03	50	12,1	19	60	150
0:13:04	50	12,1	19	60	150
0:13:05	50	12,1	19	60	150
0:13:06	50	12,1	19	60	150
0:13:07	50	12,2	19	60	150
0:13:08	50	12,2	19	60	150
0:13:09	50	12,2	19	60	150
0:13:10	50	12,2	19	60	150
0:13:11	50	12,2	19	60	150
0:13:12	50	12,2	19	60	150
0:13:13	50	12,3	19	60	150
0:13:14	50	12,3	19	60	150
0:13:15	50	12,3	19	60	150
0:13:16	50	12,3	19	60	150
0:13:17	50	12,4	19	60	150
0:13:18	50	12,4	19	60	150
0:13:19	50	12,4	19	60	150
0:13:20	50	12,4	19	60	150
0:13:21	50	12,4	19	60	150
0:13:22	50	12,3	19	60	150
0:13:23	50	12,3	19	60	150
0:13:24	50	12,3	19	60	150
0:13:25	50	12,3	19	60	150
0:13:26	50	12,4	19	60	150
0:13:27	50	12,4	19	60	150
0:13:28	50	12,4	19	60	150
0:13:29	50	12,4	19	60	150
0:13:30	50	12,4	19	60	150
0:13:31	50	12,5	19	60	150
0:13:32	50	12,5	19	60	150
0:13:33	50	12,5	19	61	150
0:13:34	50	12,5	19	61	150
0:13:35	51	12,5	19	61	150
0:13:36	51	12,5	19	61	150
0:13:37	51	12,6	19	61	150
0:13:38	51	12,6	19	61	150
0:13:39	51	12,6	19	61	150
0:13:40	51	12,6	19	61	150
0:13:41	51	12,6	19	61	150
0:13:42	51	12,7	19	61	150
0:13:43	51	12,7	19	61	150
0:13:44	51	12,7	19	61	150
0:13:45	51	12,7	19	61	150
0:13:46	51	12,7	19	61	150
0:13:47	51	12,7	19	61	150
0:13:48	51	12,8	19	61	150
0:13:49	51	12,8	19	61	150
0:13:50	51	12,8	19	61	150
0:13:51	51	12,8	19	61	150
0:13:52	51	12,9	19	61	150
0:13:53	51	12,8	19	61	150
0:13:54	51	12,8	19	61	150
0:13:55	51	12,8	19	61	150
0:13:56	51	12,8	19	61	150
0:13:57	51	12,8	19	61	150
0:13:58	51	12,8	19	61	150
0:13:59	51	12,8	19	61	150
0:14:00	51	12,8	19	61	150
0:14:01	51	12,9	19	61	150
0:14:02	51	12,9	19	61	150
0:14:03	51	12,9	19	61	150
0:14:04	51	12,9	19	61	150
0:14:05	51	13,0	19	61	150
0:14:06	51	13,0	19	61	150
0:14:07	51	13,0	19	61	150
0:14:08	51	13,0	19	61	150
0:14:09	51	13,0	19	62	150
0:14:10	52	13,1	18	61	150
0:14:11	52	13,1	19	62	150
0:14:12	52	13,1	19	62	150
0:14:13	52	13,1	19	62	150
0:14:14	52	13,1	19	62	150
0:14:15	52	13,2	19	62	150
0:14:16	52	13,1	19	62	150
0:14:17	52	13,0	19	62	150
0:14:18	52	13,0	19	62	150
0:14:19	52	13,0	19	62	150
0:14:20	52	13,1	19	62	150
0:14:21	52	13,1	19	62	150
0:14:22	52	13,1	19	62	150
0:14:23	52	13,1	19	62	150
0:14:24	52	13,2	18	62	150
0:14:25	52	13,2	19	62	150
0:14:26	52	13,2	18	62	150
0:14:27	52	13,3	18	62	150
0:14:28	52	13,3	18	62	150
0:14:29	52	13,3	18	62	150
0:14:30	52	13,3	18	62	150
0:14:31	52	13,3	18	62	150
0:14:32	52	13,4	18	62	150
0:14:33	52	13,4	18	62	150
0:14:34	52	13,4	18	63	150
0:14:35	52	13,4	18	63	150
0:14:36	52	13,4	18	63	150
0:14:37	52	13,4	18	63	150
0:14:38	52	13,3	18	63	150
0:14:39	52	13,3	18	63	150
0:14:40	52	13,3	18	63	150
0:14:41	52	13,3	18	63	150
0:14:42	52	13,4	18	63	150
0:14:43	52	13,4	18	62	150
0:14:44	52	13,4	18	63	150
0:14:45	52	13,4	18	63	150
0:14:46	52	13,4	18	63	150
0:14:47	53	13,5	18	63	150
0:14:48	53	13,5	18	63	150
0:14:49	53	13,5	18	63	150
0:14:50	53	13,5	18	63	150
0:14:51	53	13,6	18	63	150
0:14:52	53	13,6	18	63	150
0:14:53	53	13,6	18	63	150
0:14:54	53	13,6	18	63	150
0:14:55	53	13,7	18	63	150
0:14:56	53	13,7	18	63	150
0:14:57	53	13,7	18	63	150
0:14:58	53	13,6	18	63	150
0:14:59	53	13,5	18	63	150
0:15:00	53	13,5	18	63	150
0:15:01	53	13,6	18	63	150
0:15:02	53	13,6	18	63	150
0:15:03	53	13,6	18	63	150
0:15:04	53	13,6	18	63	150
0:15:05	53	13,7	18	63	150
0:15:06	53	13,7	18	64	150
0:15:07	53	13,7	18	63	150
0:15:08	53	13,7	18	64	150
0:15:09	53	13,8	18	63	150
0:15:10	53	13,8	18	64	150
0:15:11	53	13,8	18	64	150
0:15:12	53	13,8	18	64	150
0:15:13	53	13,8	18	64	150
0:15:14	53	13,9	18	64	150
0:15:15	53	13,9	18	64	150
0:15:16	53	13,9	18	64	150
0:15:17	53	13,9	18	64	150
0:15:18	53	13,9	18	64	150
0:15:19	53	13,9	18	64	150
0:15:20	53	14,0	18	64	150
0:15:21	54	14,0	18	64	150
0:15:22	54	14,0	18	64	150
0:15:23	54	14,0	18	64	150
0:15:24	54	14,0	18	64	150
0:15:25	54	14,1	18	64	150
0:15:26	54	14,1	18	64	150
0:15:27	54	14,1	18	64	150
0:15:28	54	14,1	18	64	150
0:15:29	54	14,1	18	64	150
0:15:30	54	14,1	18	64	150
0:15:31	54	14,2	18	64	150
0:15:32	54	14,2	18	64	150
0:15:33	54	14,2	18	64	150
0:15:34	54	14,2	18	64	150
0:15:35	54	14,2	18	64	150
0:15:36	54	14,3	18	64	150
0:15:37	54	14,2	18	64	150
0:15:38	54	14,1	18	64	150
0:15:39	54	14,1	18	64	150
0:15:40	54	14,1	18	64	150
0:15:41	54	14,1	18	64	150
0:15:42	54	14,1	18	64	150
0:15:43	54	14,1	18	64	150
0:15:44	54	14,1	18	64	150
0:15:45	54	14,2	18	64	150
0:15:46	54	14,2	18	64	150
0:15:47	54	14,2	18	64	150
0:15:48	54	14,2	18	64	150
0:15:49	54	14,2	18	64	150
0:15:50	54	14,3	18	64	150
0:15:51	54	14,3	18	64	150
0:15:52	54	14,3	18	64	150
0:15:53	54	14,3	18	64	150
0:15:54	54	14,3	18	64	150
0:15:55	54	14,3	18	64	150
0:15:56	54	14,4	18	64	150
0:15:57	55	14,4	18	64	150
0:15:58	55	14,4	18	64	150
0:15:59	55	14,4	18	65	150
0:16:00	55	14,4	18	64	150
0:16:01	55	14,4	18	64	150
0:16:02	55	14,5	18	65	150
0:16:03	55	14,5	18	65	150
0:16:04	55	14,5	18	65	150
0:16:05	55	14,5	18	65	150
0:16:06	55	14,6	18	65	150
0:16:07	55	14,6	18	65	150
0:16:08	55	14,6	18	65	150
0:16:09	55	14,6	18	65	150
0:16:10	55	14,6	18	65	150
0:16:11	55	14,7	18	65	150
0:16:12	55	14,7	18	65	150
0:16:13	55	14,7	18	65	150
0:16:14	55	14,7	18	65	150
0:16:15	55	14,7	18	65	150
0:16:16	55	14,7	18	65	150
0:16:17	55	14,8	18	65	150
0:16:18	55	14,8	18	65	150
0:16:19	55	14,8	18	65	150
0:16:20	55	14,8	18	65	150
0:16:21	55	14,8	18	65	150
0:16:22	55	14,8	18	65	150
0:16:23	55	14,9	18	65	150
0:16:24	55	14,9	18	65	150
0:16:25	55	14,9	18	65	150
0:16:26	55	14,9	18	65	150
0:16:27	55	14,9	18	65	150
0:16:28	55	14,9	18	65	150
0:16:29	55	14,8	18	65	150
0:16:30	55	14,8	18	65	150
0:16:31	55	14,9	18	65	150
0:16:32	55	14,9	18	65	150
0:16:33	56	14,9	18	65	150
0:16:34	56	14,9	18	65	150
0:16:35	56	14,9	18	65	150
0:16:36	56	15,0	18	65	150
0:16:37	56	15,0	18	65	150
0:16:38	56	15,0	18	65	150
0:16:39	56	15,0	18	65	150
0:16:40	56	15,0	18	65	150
0:16:41	56	15,1	18	65	150
0:16:42	56	15,1	18	65	150
0:16:43	56	15,1	18	65	150
0:16:44	56	15,1	18	65	150
0:16:45	56	15,1	18	65	150
0:16:46	56	15,2	18	66	150
0:16:47	56	15,2	18	66	150
0:16:48	56	15,2	18	65	150
0:16:49	56	15,2	18	66	150
0:16:50	56	15,3	18	66	150
0:16:51	56	15,1	18	66	150
0:16:52	56	15,1	18	66	150
0:16:53	56	15,1	18	66	150
0:16:54	56	15,1	18	66	150
0:16:55	56	15,1	18	66	150
0:16:56	56	15,1	18	66	150
0:16:57	56	15,1	18	66	150
0:16:58	56	15,1	18	66	150
0:16:59	56	15,2	18	66	150
0:17:00	56	15,2	18	66	150
0:17:01	56	15,2	18	66	150
0:17:02	56	15,2	18	66	150
0:17:03	56	15,3	18	66	150
0:17:04	56	15,3	18	66	150
0:17:05	56	15,3	18	66	150
0:17:06	56	15,3	18	66	150
0:17:07	56	15,3	18	66	150
0:17:08	56	15,4	18	66	150
0:17:09	56	15,4	18	66	150
0:17:10	57	15,4	18	66	150
0:17:11	57	15,4	18	66	150
0:17:12	57	15,4	18	66	150
0:17:13	57	15,5	18	66	150
0:17:14	57	15,5	18	66	150
0:17:15	57	15,5	18	66	150
0:17:16	57	15,5	18	66	150
0:17:17	57	15,6	18	66	150
0:17:18	57	15,6	18	66	150
0:17:19	57	15,6	18	66	150
0:17:20	57	15,6	18	67	150
0:17:21	57	15,7	18	66	150
0:17:22	57	15,6	18	67	150
0:17:23	57	15,5	18	67	150
0:17:24	57	15,5	18	67	150
0:17:25	57	15,5	18	67	150
0:17:26	57	15,5	18	67	150
0:17:27	57	15,6	18	67	150
0:17:28	57	15,6	18	67	150
0:17:29	57	15,7	18	67	150
0:17:30	57	15,7	18	67	150
0:17:31	57	15,7	18	67	150
0:17:32	57	15,8	18	67	150
0:17:33	57	15,8	18	67	150
0:17:34	57	15,9	18	67	150
0:17:35	57	15,7	18	67	150
0:17:36	57	15,6	18	67	150
0:17:37	57	15,6	18	68	150
0:17:38	57	15,6	18	68	150
0:17:39	57	15,6	18	68	150
0:17:40	57	15,7	18	68	150
0:17:41	57	15,7	18	68	150
0:17:42	57	15,7	18	68	150
0:17:43	57	15,8	18	68	150
0:17:44	57	15,8	18	68	150
0:17:45	57	15,8	18	68	150
0:17:46	57	15,8	18	68	150
0:17:47	58	15,9	18	68	150
0:17:48	58	15,9	18	68	150
0:17:49	58	15,9	18	68	150
0:17:50	58	15,9	18	68	150
0:17:51	58	15,9	18	68	150
0:17:52	58	15,9	18	68	150
0:17:53	58	16,0	18	68	150
0:17:54	58	16,0	18	68	150
0:17:55	58	16,0	18	68	150
0:17:56	58	16,0	18	68	150
0:17:57	58	16,0	18	68	150
0:17:58	58	16,1	18	68	150
0:17:59	58	16,1	18	68	150
0:18:00	58	16,1	18	68	150
0:18:01	58	16,1	18	68	150
0:18:02	58	16,1	18	68	150
0:18:03	58	16,1	18	68	150
0:18:04	58	16,2	18	68	150
0:18:05	58	16,2	18	68	150
0:18:06	58	16,2	18	68	150
0:18:07	58	16,2	18	68	150
0:18:08	58	16,2	18	68	150
0:18:09	58	16,2	18	68	150
0:18:10	58	16,3	18	68	150
0:18:11	58	16,3	18	68	150
0:18:12	58	16,3	18	68	150
0:18:13	58	16,3	18	68	150
0:18:14	58	16,3	18	68	150
0:18:15	58	16,3	18	68	150
0:18:16	58	16,4	18	68	150
0:18:17	58	16,4	18	68	150
0:18:18	58	16,4	18	68	150
0:18:19	58	16,4	18	68	150
0:18:20	58	16,4	18	68	150
0:18:21	58	16,5	18	68	150
0:18:22	59	16,5	18	69	150
0:18:23	59	16,5	18	68	150
0:18:24	59	16,5	18	68	150
0:18:25	59	16,4	18	69	150
0:18:26	59	16,3	18	69	150
0:18:27	59	16,3	18	69	150
0:18:28	59	16,3	18	69	150
0:18:29	59	16,3	18	69	150
0:18:30	59	16,3	18	69	150
0:18:31	59	16,4	18	69	150
0:18:32	59	16,4	18	69	150
0:18:33	59	16,4	18	69	150
0:18:34	59	16,4	18	69	150
0:18:35	59	16,4	18	69	150
0:18:36	59	16,4	18	69	150
0:18:37	59	16,4	18	69	150
0:18:38	59	16,5	18	69	150
0:18:39	59	16,5	18	69	150
0:18:40	59	16,5	18	69	150
0:18:41	59	16,5	18	69	150
0:18:42	59	16,5	18	69	150
0:18:43	59	16,6	18	69	150
0:18:44	59	16,6	18	69	150
0:18:45	59	16,6	18	69	150
0:18:46	59	16,6	18	69	150
0:18:47	59	16,6	18	69	150
0:18:48	59	16,7	18	69	150
0:18:49	59	16,7	18	69	150
0:18:50	59	16,7	18	69	150
0:18:51	59	16,7	18	69	150
0:18:52	59	16,7	18	69	150
0:18:53	59	16,8	18	69	150
0:18:54	59	16,8	18	69	150
0:18:55	59	16,8	18	69	150
0:18:56	59	16,8	18	69	150
0:18:57	59	16,8	18	69	150
0:18:58	60	16,9	18	69	150
0:18:59	60	16,9	18	69	150
0:19:00	60	16,9	18	69	150
0:19:01	60	16,9	18	69	150
0:19:02	60	16,9	18	69	150
0:19:03	60	16,9	18	69	150
0:19:04	60	17,0	18	69	150
0:19:05	60	17,0	18	69	150
0:19:06	60	17,0	18	69	150
0:19:07	60	17,0	18	69	150
0:19:08	60	17,0	18	70	150
0:19:09	60	17,1	18	69	150
0:19:10	60	17,1	18	69	150
0:19:11	60	17,1	18	69	150
0:19:12	60	17,1	18	69	150
0:19:13	60	17,1	18	69	150
0:19:14	60	17,2	18	70	150
0:19:15	60	17,2	18	70	150
0:19:16	60	17,2	18	70	150
0:19:17	60	17,2	18	70	150
0:19:18	60	17,2	18	70	150
0:19:19	60	17,2	18	70	150
0:19:20	60	17,3	18	70	150
0:19:21	60	17,2	18	70	150
0:19:22	60	17,1	18	70	150
0:19:23	60	17,0	18	70	150
0:19:24	60	17,0	18	70	150
0:19:25	60	17,0	18	70	150
0:19:26	60	17,1	18	70	150
0:19:27	60	17,1	18	70	150
0:19:28	60	17,1	18	70	150
0:19:29	60	17,1	18	70	150
0:19:30	60	17,1	18	70	150
0:19:31	60	17,2	18	70	150
0:19:32	60	17,2	18	70	150
0:19:33	60	17,2	18	70	150
0:19:34	60	17,2	18	70	150
0:19:35	61	17,2	18	70	150
0:19:36	61	17,3	18	70	150
0:19:37	61	17,3	18	70	150
0:19:38	61	17,3	18	70	150
0:19:39	61	17,3	18	70	150
0:19:40	61	17,3	18	70	150
0:19:41	61	17,4	18	70	150
0:19:42	61	17,4	18	70	150
0:19:43	61	17,4	18	70	150
0:19:44	61	17,4	18	70	150
0:19:45	61	17,4	18	70	150
0:19:46	61	17,5	18	70	150
0:19:47	61	17,5	18	70	150
0:19:48	61	17,5	17	70	150
0:19:49	61	17,5	18	70	150
0:19:50	61	17,5	18	70	150
0:19:51	61	17,6	18	70	150
0:19:52	61	17,6	18	71	150
0:19:53	61	17,6	18	71	150
0:19:54	61	17,6	18	71	150
0:19:55	61	17,6	18	71	150
0:19:56	61	17,7	18	71	150
0:19:57	61	17,7	18	70	150
0:19:58	61	17,7	18	71	150
0:19:59	61	17,7	18	71	150
0:20:00	61	17,8	18	71	150
0:20:01	61	17,8	18	71	150
0:20:02	61	17,8	18	71	150
0:20:03	61	17,8	18	71	150
0:20:04	61	17,6	18	71	150
0:20:05	61	17,6	18	71	150
0:20:06	61	17,6	18	71	150
0:20:07	61	17,6	18	71	150
0:20:08	61	17,6	18	71	150
0:20:09	61	17,6	18	71	150
0:20:10	61	17,6	18	71	150
0:20:11	61	17,6	18	71	150
0:20:12	61	17,7	18	71	150
0:20:13	61	17,7	18	71	150
0:20:14	61	17,7	18	71	150
0:20:15	62	17,8	18	71	150
0:20:16	62	17,8	18	71	150
0:20:17	62	17,8	18	71	150
0:20:18	62	17,8	18	72	150
0:20:19	62	17,9	18	72	150
0:20:20	62	17,9	18	71	150
0:20:21	62	17,9	18	71	150
0:20:22	62	17,9	18	71	150
0:20:23	62	17,9	18	72	150
0:20:24	62	18,0	18	72	150
0:20:25	62	18,0	18	72	150
0:20:26	62	18,0	18	72	150
0:20:27	62	18,0	18	72	150
0:20:28	62	18,1	18	72	150
0:20:29	62	18,1	18	72	150
0:20:30	62	18,1	17	72	150
0:20:31	62	18,1	17	72	150
0:20:32	62	18,2	17	72	150
0:20:33	62	18,2	18	72	150
0:20:34	62	18,2	17	72	150
0:20:35	62	18,2	18	72	150
0:20:36	62	18,2	18	72	150
0:20:37	62	18,3	18	72	150
0:20:38	62	18,3	18	72	150
0:20:39	62	18,3	18	72	150
0:20:40	62	18,3	18	72	150
0:20:41	62	18,3	18	72	150
0:20:42	62	18,2	18	72	150
0:20:43	62	18,2	18	72	150
0:20:44	62	18,2	18	72	150
0:20:45	62	18,2	18	72	150
0:20:46	62	18,2	18	72	150
0:20:47	62	18,3	18	72	150
0:20:48	62	18,3	18	72	150
0:20:49	62	18,3	18	72	150
0:20:50	62	18,3	18	72	150
0:20:51	62	18,3	18	72	150
0:20:52	62	18,4	18	72	150
0:20:53	62	18,4	18	72	150
0:20:54	63	18,4	18	72	150
0:20:55	63	18,5	18	72	150
0:20:56	63	18,5	18	72	150
0:20:57	63	18,5	18	72	150
0:20:58	63	18,5	18	73	150
0:20:59	63	18,6	18	73	150
0:21:00	63	18,6	18	73	150
0:21:01	63	18,6	18	73	150
0:21:02	63	18,6	18	73	150
0:21:03	63	18,6	18	73	150
0:21:04	63	18,5	18	73	150
0:21:05	63	18,4	18	73	150
0:21:06	63	18,4	18	73	150
0:21:07	63	18,5	18	73	150
0:21:08	63	18,5	18	73	150
0:21:09	63	18,5	18	73	150
0:21:10	63	18,5	18	73	150
0:21:11	63	18,6	18	73	150
0:21:12	63	18,6	18	73	150
0:21:13	63	18,6	18	73	150
0:21:14	63	18,6	18	73	150
0:21:15	63	18,6	18	73	150
0:21:16	63	18,7	18	73	150
0:21:17	63	18,7	18	73	150
0:21:18	63	18,7	18	73	150
0:21:19	63	18,8	18	73	150
0:21:20	63	18,8	18	73	150
0:21:21	63	18,8	18	73	150
0:21:22	63	18,8	18	74	150
0:21:23	63	18,8	18	74	150
0:21:24	63	18,9	18	74	150
0:21:25	63	18,9	18	74	150
0:21:26	63	18,9	18	74	150
0:21:27	63	18,9	18	74	150
0:21:28	63	19,0	18	74	150
0:21:29	63	19,0	18	74	150
0:21:30	64	19,0	18	74	150
0:21:31	64	18,8	18	74	150
0:21:32	64	18,7	18	74	150
0:21:33	64	18,7	18	74	150
0:21:34	64	18,8	18	74	150
0:21:35	64	18,8	18	74	150
0:21:36	64	18,8	18	74	150
0:21:37	64	18,8	18	74	150
0:21:38	64	18,8	18	74	150
0:21:39	64	18,9	18	74	150
0:21:40	64	18,9	18	74	150
0:21:41	64	18,9	18	74	150
0:21:42	64	18,9	18	74	150
0:21:43	64	19,0	18	74	150
0:21:44	64	19,0	18	74	150
0:21:45	64	19,0	18	74	150
0:21:46	64	19,1	18	74	150
0:21:47	64	19,1	18	74	150
0:21:48	64	19,1	18	74	150
0:21:49	64	19,1	18	75	150
0:21:50	64	19,2	18	74	150
0:21:51	64	19,2	18	75	150
0:21:52	64	19,2	18	74	150
0:21:53	64	19,2	18	74	150
0:21:54	64	19,2	18	74	150
0:21:55	64	19,3	18	74	150
0:21:56	64	19,3	18	75	150
0:21:57	64	19,3	18	75	150
0:21:58	64	19,3	18	74	150
0:21:59	64	19,4	18	75	150
0:22:00	64	19,4	18	75	150
0:22:01	64	19,4	18	75	150
0:22:02	64	19,4	18	75	150
0:22:03	64	19,4	18	75	150
0:22:04	64	19,5	18	75	150
0:22:05	64	19,5	18	74	150
0:22:06	64	19,4	18	75	150
0:22:07	64	19,3	18	75	150
0:22:08	65	19,2	18	75	150
0:22:09	65	19,2	18	75	150
0:22:10	65	19,2	18	75	150
0:22:11	65	19,3	18	75	150
0:22:12	65	19,3	18	75	150
0:22:13	65	19,3	18	75	150
0:22:14	65	19,3	18	75	150
0:22:15	65	19,4	18	75	150
0:22:16	65	19,4	18	75	150
0:22:17	65	19,4	18	75	150
0:22:18	65	19,4	18	75	150
0:22:19	65	19,4	18	75	150
0:22:20	65	19,5	18	75	150
0:22:21	65	19,5	18	75	150
0:22:22	65	19,5	18	75	150
0:22:23	65	19,5	18	75	150
0:22:24	65	19,5	18	75	150
0:22:25	65	19,6	18	75	150
0:22:26	65	19,6	18	75	150
0:22:27	65	19,6	18	75	150
0:22:28	65	19,6	18	75	150
0:22:29	65	19,6	18	75	150
0:22:30	65	19,7	18	75	150
0:22:31	65	19,7	18	75	150
0:22:32	65	19,7	18	75	150
0:22:33	65	19,7	18	75	150
0:22:34	65	19,8	18	75	150
0:22:35	65	19,8	18	75	150
0:22:36	65	19,8	18	75	150
0:22:37	65	19,8	18	75	150
0:22:38	65	19,9	18	75	150
0:22:39	65	19,9	18	75	150
0:22:40	65	19,9	18	75	150
0:22:41	65	20,0	18	76	150
0:22:42	65	20,0	18	76	150
0:22:43	65	19,9	18	76	150
0:22:44	66	19,8	18	76	150
0:22:45	66	19,7	18	76	150
0:22:46	66	19,7	18	76	150
0:22:47	66	19,7	18	76	150
0:22:48	66	19,8	18	76	150
0:22:49	66	19,8	18	76	150
0:22:50	66	19,8	18	76	150
0:22:51	66	19,8	18	76	150
0:22:52	66	19,9	18	76	150
0:22:53	66	19,9	18	76	150
0:22:54	66	19,9	18	76	150
0:22:55	66	19,9	18	76	150
0:22:56	66	19,9	18	76	150
0:22:57	66	20,0	18	76	150
0:22:58	66	20,0	18	76	150
0:22:59	66	20,0	18	76	150
0:23:00	66	20,0	18	76	150
0:23:01	66	20,1	18	76	150
0:23:02	66	20,1	18	76	150
0:23:03	66	20,1	18	76	150
0:23:04	66	20,1	18	76	150
0:23:05	66	20,1	18	76	150
0:23:06	66	20,2	18	76	150
0:23:07	66	20,2	18	76	150
0:23:08	66	20,2	18	76	150
0:23:09	66	20,2	18	76	150
0:23:10	66	20,2	18	77	150
0:23:11	66	20,3	18	76	150
0:23:12	66	20,3	18	77	150
0:23:13	66	20,3	18	76	150
0:23:14	66	20,3	18	77	150
0:23:15	66	20,3	18	77	150
0:23:16	66	20,4	18	76	150
0:23:17	66	20,4	18	77	150
0:23:18	66	20,4	18	77	150
0:23:19	66	20,4	18	77	150
0:23:20	67	20,4	18	77	150
0:23:21	67	20,5	19	77	150
0:23:22	67	20,5	18	77	150
0:23:23	67	20,5	18	77	150
0:23:24	67	20,5	18	77	150
0:23:25	67	20,6	18	77	150
0:23:26	67	20,4	18	77	150
0:23:27	67	20,4	19	77	150
0:23:28	67	20,3	19	77	150
0:23:29	67	20,3	19	77	150
0:23:30	67	20,4	19	77	150
0:23:31	67	20,4	18	77	150
0:23:32	67	20,4	18	77	150
0:23:33	67	20,4	19	77	150
0:23:34	67	20,4	18	77	150
0:23:35	67	20,5	19	77	150
0:23:36	67	20,5	19	77	150
0:23:37	67	20,5	18	77	150
0:23:38	67	20,5	19	77	150
0:23:39	67	20,5	18	77	150
0:23:40	67	20,6	19	77	150
0:23:41	67	20,6	18	77	150
0:23:42	67	20,6	18	77	150
0:23:43	67	20,6	18	77	150
0:23:44	67	20,6	19	77	150
0:23:45	67	20,7	19	77	150
0:23:46	67	20,7	18	77	150
0:23:47	67	20,7	19	77	150
0:23:48	67	20,7	18	77	150
0:23:49	67	20,8	19	77	150
0:23:50	67	20,8	19	77	150
0:23:51	67	20,8	19	77	150
0:23:52	67	20,8	19	77	150
0:23:53	67	20,8	19	77	150
0:23:54	67	20,9	19	77	150
0:23:55	67	20,9	19	77	150
0:23:56	68	20,9	19	77	150
0:23:57	68	20,9	19	77	150
0:23:58	68	20,9	19	78	150
0:23:59	68	21,0	19	78	150
0:24:00	68	21,0	19	78	150
0:24:01	68	21,0	19	78	150
0:24:02	68	21,0	19	78	150
0:24:03	68	21,0	19	78	150
0:24:04	68	21,1	19	78	150
0:24:05	68	21,1	19	78	150
0:24:06	68	21,1	19	78	150
0:24:07	68	21,0	19	78	150
0:24:08	68	21,0	19	78	150
0:24:09	68	20,9	19	78	150
0:24:10	68	20,9	19	78	150
0:24:11	68	21,0	19	78	150
0:24:12	68	21,0	19	78	150
0:24:13	68	21,0	19	78	150
0:24:14	68	21,0	19	78	150
0:24:15	68	21,0	19	78	150
0:24:16	68	21,1	19	78	150
0:24:17	68	21,1	19	78	150
0:24:18	68	21,1	19	78	150
0:24:19	68	21,1	19	78	150
0:24:20	68	21,1	19	78	150
0:24:21	68	21,2	19	78	150
0:24:22	68	21,2	19	78	150
0:24:23	68	21,2	19	78	150
0:24:24	68	21,2	19	78	150
0:24:25	68	21,2	19	78	150
0:24:26	68	21,3	19	78	150
0:24:27	68	21,3	19	78	150
0:24:28	68	21,3	19	78	150
0:24:29	68	21,3	19	79	150
0:24:30	68	21,4	19	78	150
0:24:31	68	21,4	19	78	150
0:24:32	68	21,4	19	78	150
0:24:33	69	21,4	19	78	150
0:24:34	69	21,5	19	79	150
0:24:35	69	21,5	19	78	150
0:24:36	69	21,5	19	78	150
0:24:37	69	21,3	19	79	150
0:24:38	69	21,2	19	79	150
0:24:39	69	21,2	19	79	150
0:24:40	69	21,2	19	79	150
0:24:41	69	21,2	19	79	150
0:24:42	69	21,3	19	79	150
0:24:43	69	21,3	19	79	150
0:24:44	69	21,3	19	79	150
0:24:45	69	21,3	19	79	150
0:24:46	69	21,4	19	79	150
0:24:47	69	21,4	19	79	150
0:24:48	69	21,4	19	79	150
0:24:49	69	21,4	19	79	150
0:24:50	69	21,5	19	79	150
0:24:51	69	21,5	19	79	150
0:24:52	69	21,5	19	79	150
0:24:53	69	21,5	19	79	150
0:24:54	69	21,5	19	79	150
0:24:55	69	21,6	19	79	150
0:24:56	69	21,6	19	79	150
0:24:57	69	21,6	19	79	150
0:24:58	69	21,6	19	79	150
0:24:59	69	21,7	19	79	150
0:25:00	69	21,7	19	79	150
0:25:01	69	21,7	19	79	150
0:25:02	69	21,7	19	79	150
0:25:03	69	21,8	19	79	150
0:25:04	69	21,8	19	80	150
0:25:05	69	21,8	19	79	150
0:25:06	69	21,8	19	79	150
0:25:07	69	21,8	19	80	150
0:25:08	69	21,9	19	80	150
0:25:09	69	21,9	19	80	150
0:25:10	69	21,9	19	80	150
0:25:11	70	21,9	19	80	150
0:25:12	70	21,9	19	80	150
0:25:13	70	22,0	20	80	150
0:25:14	70	22,0	20	80	150
0:25:15	70	22,0	20	80	150
0:25:16	70	22,0	20	80	150
