Repository: ProgWizer/parser

File: project-root/data/Data Acquisition/Data Acquisition/2020 year (143)/20-126 (Denis).txt (part 1 of 18)
--Test Summary--
Full Path and File Name	
Instrument Name	7322
Instrument Type	Model 7322 Consistometer - Variable Speed
Instrument Serial Number	
Test Start Date	31.08.2020
Test Start Time	10:26:21
Test Stop Date	31.08.2020
Test Stop Time	17:27:50
Test Length	7:01:29
Final Sample Time Offset	7:01:29
Controller Schedule Name	
Sampling Period	1 second
Comments	
Information	WellID	
Information	Customer	
Information	EngName	
Information	CementClass	
Information	CementMfr	
Information	Additives	30%SF+5%Sebs+5%MKU+0.5%FLOSS500+1%FLOSS117+0.3%DPC+0.15%RitonFT
Information	Density	
Information	BHCT	
Information	BHST	
Information	FluidLoss	
Information	JobType	
Calculated Value	Time_30Bc	N/A
Calculated Value	Time_70Bc	N/A
Initial Temperature (°C)	32 °C
Final Temperature (°C)	120 °C
Initial Pressure (MPa)	0,8 MPa
Final Pressure (MPa)	45,4 MPa
Initial Consistency (Bc)	16 Bc
Final Consistency (Bc)	10 Bc
Initial Wall Temperature (°C)	24 °C
Final Wall Temperature (°C)	120 °C
Initial Motor Speed (RPM)	150 RPM
Final Motor Speed (RPM)	150 RPM
--Data--
Time (HH:MM:SS)	Temperature (°C)	Pressure (MPa)	Consistency (Bc)	Wall Temperature (°C)	Motor Speed (RPM)
0:00:00	32	0,8	16	24	150
0:00:01	32	0,8	16	24	150
0:00:02	32	0,8	16	24	150
0:00:03	32	0,8	16	24	150
0:00:04	32	0,8	16	25	150
0:00:05	32	0,8	16	24	150
0:00:06	32	0,8	16	25	150
0:00:07	32	0,8	16	25	150
0:00:08	32	0,8	16	24	150
0:00:09	32	0,8	16	25	150
0:00:10	32	0,8	16	25	150
0:00:11	32	0,8	16	25	150
0:00:12	32	0,8	16	25	150
0:00:13	32	0,9	16	25	150
0:00:14	32	0,9	16	25	150
0:00:15	32	0,9	16	25	150
0:00:16	32	0,9	16	25	150
0:00:17	32	0,9	16	25	150
0:00:18	32	0,9	16	25	150
0:00:19	32	0,9	16	25	150
0:00:20	32	0,9	16	25	150
0:00:21	32	1,0	16	25	150
0:00:22	32	1,0	16	25	150
0:00:23	32	1,0	16	25	150
0:00:24	32	1,0	16	25	150
0:00:25	32	1,0	16	26	150
0:00:26	32	1,1	16	26	150
0:00:27	32	1,1	16	26	150
0:00:28	31	1,1	16	26	150
0:00:29	32	1,1	16	26	150
0:00:30	31	1,1	16	26	150
0:00:31	31	1,1	16	26	150
0:00:32	31	1,1	16	27	150
0:00:33	31	1,2	16	27	150
0:00:34	31	1,3	16	27	150
0:00:35	31	1,3	16	27	150
0:00:36	31	1,3	16	27	150
0:00:37	31	1,4	16	27	150
0:00:38	31	1,4	16	28	150
0:00:39	31	1,4	16	28	150
0:00:40	31	1,4	16	28	150
0:00:41	31	1,4	16	28	150
0:00:42	31	1,4	16	28	150
0:00:43	31	1,5	16	28	150
0:00:44	31	1,5	16	28	150
0:00:45	31	1,5	16	29	150
0:00:46	31	1,5	16	29	150
0:00:47	31	1,6	16	29	150
0:00:48	31	1,6	16	29	150
0:00:49	31	1,6	16	29	150
0:00:50	31	1,6	16	29	150
0:00:51	31	1,7	16	30	150
0:00:52	31	1,7	16	30	150
0:00:53	31	1,7	16	30	150
0:00:54	31	1,8	16	30	150
0:00:55	31	1,8	16	30	150
0:00:56	31	1,8	16	31	150
0:00:57	31	1,9	16	31	150
0:00:58	31	1,9	16	31	150
0:00:59	31	1,9	16	31	150
0:01:00	31	2,0	16	31	150
0:01:01	31	2,0	17	31	150
0:01:02	31	2,0	17	32	150
0:01:03	31	2,1	17	32	150
0:01:04	31	2,1	17	32	150
0:01:05	31	2,2	17	32	150
0:01:06	31	2,2	17	32	150
0:01:07	31	2,3	17	32	150
0:01:08	31	2,3	17	33	150
0:01:09	31	2,4	17	33	150
0:01:10	31	2,4	17	33	150
0:01:11	31	2,5	17	33	150
0:01:12	31	2,5	17	33	150
0:01:13	31	2,6	17	34	150
0:01:14	31	2,6	18	34	150
0:01:15	31	2,7	18	34	150
0:01:16	31	2,7	18	34	150
0:01:17	31	2,8	18	34	150
0:01:18	31	2,9	18	35	150
0:01:19	31	2,9	18	35	150
0:01:20	31	2,9	18	35	150
0:01:21	31	2,9	18	35	150
0:01:22	31	2,9	18	35	150
0:01:23	31	2,9	18	35	150
0:01:24	31	3,0	18	36	150
0:01:25	31	2,9	18	35	150
0:01:26	31	2,9	18	36	150
0:01:27	31	3,0	18	36	150
0:01:28	31	3,0	18	36	150
0:01:29	31	3,1	18	36	150
0:01:30	31	3,0	18	37	150
0:01:31	31	3,0	18	37	150
0:01:32	31	3,1	18	37	150
0:01:33	31	3,1	18	37	150
0:01:34	31	3,1	18	37	150
0:01:35	31	3,1	18	37	150
0:01:36	31	3,1	18	37	150
0:01:37	31	3,1	18	37	150
0:01:38	31	3,2	18	37	150
0:01:39	31	3,1	18	38	150
0:01:40	31	3,1	18	38	150
0:01:41	31	3,2	18	38	150
0:01:42	31	3,2	18	38	150
0:01:43	31	3,2	18	38	150
0:01:44	31	3,2	18	38	150
0:01:45	31	3,2	18	39	150
0:01:46	31	3,3	18	39	150
0:01:47	31	3,3	18	39	150
0:01:48	31	3,3	18	39	150
0:01:49	31	3,3	18	39	150
0:01:50	31	3,3	18	39	150
0:01:51	31	3,3	18	39	150
0:01:52	31	3,4	18	39	150
0:01:53	31	3,3	18	39	150
0:01:54	31	3,3	18	40	150
0:01:55	31	3,4	19	40	150
0:01:56	31	3,4	19	40	150
0:01:57	31	3,4	19	40	150
0:01:58	31	3,4	19	40	150
0:01:59	31	3,4	19	40	150
0:02:00	31	3,4	19	40	150
0:02:01	31	3,5	19	40	150
0:02:02	31	3,5	19	40	150
0:02:03	31	3,5	19	40	150
0:02:04	31	3,5	19	41	150
0:02:05	31	3,5	19	41	150
0:02:06	31	3,5	19	41	150
0:02:07	31	3,5	19	41	150
0:02:08	31	3,5	19	41	150
0:02:09	31	3,5	19	41	150
0:02:10	31	3,6	19	41	150
0:02:11	31	3,6	19	41	150
0:02:12	31	3,6	19	41	150
0:02:13	31	3,6	19	41	150
0:02:14	31	3,6	19	41	150
0:02:15	31	3,6	19	41	150
0:02:16	31	3,7	19	41	150
0:02:17	32	3,7	19	41	150
0:02:18	32	3,6	19	41	150
0:02:19	32	3,7	19	42	150
0:02:20	32	3,7	19	42	150
0:02:21	32	3,7	19	41	150
0:02:22	32	3,8	19	42	150
0:02:23	32	3,7	19	42	150
0:02:24	32	3,7	19	42	150
0:02:25	32	3,7	19	42	150
0:02:26	32	3,8	19	42	150
0:02:27	32	3,8	19	42	150
0:02:28	32	3,8	19	42	150
0:02:29	32	3,8	19	42	150
0:02:30	32	3,8	19	42	150
0:02:31	32	3,8	19	42	150
0:02:32	32	3,8	19	42	150
0:02:33	32	3,9	19	42	150
0:02:34	32	3,9	19	42	150
0:02:35	32	3,9	19	42	150
0:02:36	32	3,9	19	42	150
0:02:37	32	3,9	19	43	150
0:02:38	32	3,9	19	42	150
0:02:39	32	3,9	19	42	150
0:02:40	32	4,0	19	42	150
0:02:41	32	4,0	19	43	150
0:02:42	32	4,0	19	42	150
0:02:43	32	4,0	19	43	150
0:02:44	32	4,0	19	42	150
0:02:45	32	4,0	19	43	150
0:02:46	32	4,0	19	43	150
0:02:47	32	4,1	19	43	150
0:02:48	32	4,1	19	43	150
0:02:49	32	4,1	19	43	150
0:02:50	32	4,1	19	43	150
0:02:51	32	4,1	19	43	150
0:02:52	32	4,1	19	43	150
0:02:53	32	4,1	19	43	150
0:02:54	33	4,1	19	43	150
0:02:55	33	4,2	19	43	150
0:02:56	33	4,2	19	43	150
0:02:57	33	4,2	19	43	150
0:02:58	33	4,2	19	43	150
0:02:59	33	4,2	20	43	150
0:03:00	33	4,2	20	43	150
0:03:01	33	4,2	20	43	150
0:03:02	33	4,2	20	43	150
0:03:03	33	4,2	20	43	150
0:03:04	33	4,3	20	43	150
0:03:05	33	4,3	20	43	150
0:03:06	33	4,3	20	43	150
0:03:07	33	4,3	20	43	150
0:03:08	33	4,3	20	43	150
0:03:09	33	4,4	20	43	150
0:03:10	33	4,4	20	43	150
0:03:11	33	4,4	20	44	150
0:03:12	33	4,4	20	43	150
0:03:13	33	4,4	20	43	150
0:03:14	33	4,4	20	43	150
0:03:15	33	4,4	20	43	150
0:03:16	33	4,4	20	43	150
0:03:17	33	4,5	20	44	150
0:03:18	33	4,5	20	44	150
0:03:19	33	4,5	20	43	150
0:03:20	33	4,5	20	44	150
0:03:21	33	4,5	20	44	150
0:03:22	33	4,5	20	44	150
0:03:23	33	4,5	20	44	150
0:03:24	33	4,5	20	43	150
0:03:25	33	4,5	20	44	150
0:03:26	34	4,5	20	43	150
0:03:27	34	4,6	20	44	150
0:03:28	34	4,6	20	44	150
0:03:29	34	4,6	20	44	150
0:03:30	34	4,6	20	44	150
0:03:31	34	4,6	20	44	150
0:03:32	34	4,7	20	44	150
0:03:33	34	4,7	20	44	150
0:03:34	34	4,7	20	43	150
0:03:35	34	4,7	20	44	150
0:03:36	34	4,7	20	44	150
0:03:37	34	4,7	20	44	150
0:03:38	34	4,7	20	44	150
0:03:39	34	4,7	20	44	150
0:03:40	34	4,7	20	44	150
0:03:41	34	4,8	20	44	150
0:03:42	34	4,8	20	44	150
0:03:43	34	4,8	20	44	150
0:03:44	34	4,8	20	44	150
0:03:45	34	4,8	20	44	150
0:03:46	34	4,9	20	44	150
0:03:47	34	4,9	20	44	150
0:03:48	34	4,9	20	44	150
0:03:49	34	4,9	20	44	150
0:03:50	34	4,9	20	44	150
0:03:51	34	4,9	20	44	150
0:03:52	34	4,9	20	44	150
0:03:53	34	4,9	20	44	150
0:03:54	34	4,9	20	44	150
0:03:55	34	5,0	20	44	150
0:03:56	34	5,0	20	44	150
0:03:57	35	5,0	20	44	150
0:03:58	35	5,0	19	44	150
0:03:59	35	5,0	19	44	150
0:04:00	35	5,1	19	44	150
0:04:01	35	5,1	19	44	150
0:04:02	35	5,1	19	44	150
0:04:03	35	5,1	19	44	150
0:04:04	35	5,1	19	44	150
0:04:05	35	5,1	19	44	150
0:04:06	35	5,1	19	45	150
0:04:07	35	5,1	19	45	150
0:04:08	35	5,1	19	45	150
0:04:09	35	5,1	19	45	150
0:04:10	35	5,1	19	45	150
0:04:11	35	5,2	19	45	150
0:04:12	35	5,2	20	45	150
0:04:13	35	5,2	20	45	150
0:04:14	35	5,2	20	45	150
0:04:15	35	5,2	20	45	150
0:04:16	35	5,3	20	45	150
0:04:17	35	5,3	20	45	150
0:04:18	35	5,3	20	45	150
0:04:19	35	5,3	20	45	150
0:04:20	35	5,3	20	45	150
0:04:21	35	5,3	20	45	150
0:04:22	35	5,3	20	45	150
0:04:23	35	5,3	20	45	150
0:04:24	35	5,3	20	45	150
0:04:25	35	5,4	21	45	150
0:04:26	35	5,4	21	45	150
0:04:27	35	5,4	21	45	150
0:04:28	36	5,4	21	45	150
0:04:29	36	5,5	21	45	150
0:04:30	36	5,4	21	45	150
0:04:31	36	5,4	21	45	150
0:04:32	36	5,4	21	45	150
0:04:33	36	5,4	21	45	150
0:04:34	36	5,5	21	45	150
0:04:35	36	5,5	21	45	150
0:04:36	36	5,5	21	45	150
0:04:37	36	5,5	21	45	150
0:04:38	36	5,5	21	46	150
0:04:39	36	5,5	21	45	150
0:04:40	36	5,6	21	46	150
0:04:41	36	5,6	21	46	150
0:04:42	36	5,6	21	45	150
0:04:43	36	5,6	22	46	150
0:04:44	36	5,6	22	45	150
0:04:45	36	5,7	22	46	150
0:04:46	36	5,7	22	45	150
0:04:47	36	5,7	23	45	150
0:04:48	36	5,7	23	46	150
0:04:49	36	5,7	23	46	150
0:04:50	36	5,7	23	46	150
0:04:51	36	5,7	23	46	150
0:04:52	36	5,7	23	45	150
0:04:53	36	5,7	24	46	150
0:04:54	36	5,7	24	46	150
0:04:55	36	5,7	24	46	150
0:04:56	36	5,8	24	46	150
0:04:57	36	5,8	24	46	150
0:04:58	36	5,8	24	46	150
0:04:59	36	5,8	25	46	150
0:05:00	36	5,8	25	46	150
0:05:01	37	5,9	25	46	150
0:05:02	37	5,9	25	46	150
0:05:03	37	5,9	25	46	150
0:05:04	37	5,9	25	46	150
0:05:05	37	5,9	25	46	150
0:05:06	37	6,0	25	46	150
0:05:07	37	5,9	25	46	150
0:05:08	37	5,9	25	46	150
0:05:09	37	5,9	24	46	150
0:05:10	37	5,9	24	46	150
0:05:11	37	6,0	24	46	150
0:05:12	37	6,0	24	46	150
0:05:13	37	6,0	24	46	150
0:05:14	37	6,0	24	46	150
0:05:15	37	6,0	24	46	150
0:05:16	37	6,1	24	46	150
0:05:17	37	6,1	24	46	150
0:05:18	37	6,1	24	46	150
0:05:19	37	6,1	24	46	150
0:05:20	37	6,1	25	46	150
0:05:21	37	6,1	25	46	150
0:05:22	37	6,1	25	46	150
0:05:23	37	6,1	25	46	150
0:05:24	37	6,1	25	46	150
0:05:25	37	6,2	25	47	150
0:05:26	37	6,2	26	46	150
0:05:27	37	6,2	26	46	150
0:05:28	37	6,2	26	47	150
0:05:29	37	6,2	26	47	150
0:05:30	37	6,3	26	47	150
0:05:31	37	6,3	26	47	150
0:05:32	37	6,3	26	47	150
0:05:33	38	6,3	26	47	150
0:05:34	38	6,2	26	47	150
0:05:35	38	6,3	26	47	150
0:05:36	38	6,3	26	47	150
0:05:37	38	6,3	26	47	150
0:05:38	38	6,3	27	47	150
0:05:39	38	6,4	27	47	150
0:05:40	38	6,4	27	47	150
0:05:41	38	6,4	27	47	150
0:05:42	38	6,4	26	47	150
0:05:43	38	6,5	26	47	150
0:05:44	38	6,5	26	47	150
0:05:45	38	6,5	26	47	150
0:05:46	38	6,4	26	47	150
0:05:47	38	6,5	26	47	150
0:05:48	38	6,5	26	48	150
0:05:49	38	6,5	26	47	150
0:05:50	38	6,5	26	47	150
0:05:51	38	6,5	26	48	150
0:05:52	38	6,6	26	47	150
0:05:53	38	6,6	26	48	150
0:05:54	38	6,6	26	48	150
0:05:55	38	6,6	26	47	150
0:05:56	38	6,6	27	48	150
0:05:57	38	6,6	27	48	150
0:05:58	38	6,6	27	48	150
0:05:59	38	6,6	27	48	150
0:06:00	38	6,6	27	48	150
0:06:01	38	6,7	27	48	150
0:06:02	38	6,7	27	48	150
0:06:03	38	6,7	27	48	150
0:06:04	38	6,7	27	48	150
0:06:05	38	6,7	26	48	150
0:06:06	39	6,8	26	48	150
0:06:07	39	6,8	26	48	150
0:06:08	39	6,8	26	48	150
0:06:09	39	6,7	26	48	150
0:06:10	39	6,7	26	48	150
0:06:11	39	6,7	26	48	150
0:06:12	39	6,8	26	48	150
0:06:13	39	6,8	26	48	150
0:06:14	39	6,8	26	48	150
0:06:15	39	6,8	26	48	150
0:06:16	39	6,8	26	48	150
0:06:17	39	6,9	26	48	150
0:06:18	39	6,9	27	48	150
0:06:19	39	6,9	27	48	150
0:06:20	39	6,9	28	48	150
0:06:21	39	7,0	28	49	150
0:06:22	39	7,0	29	48	150
0:06:23	39	7,0	30	49	150
0:06:24	39	7,0	30	49	150
0:06:25	39	6,9	30	49	150
0:06:26	39	6,9	29	49	150
0:06:27	39	6,9	29	49	150
0:06:28	39	7,0	29	49	150
0:06:29	39	7,0	29	49	150
0:06:30	39	7,0	29	49	150
0:06:31	39	7,0	28	49	150
0:06:32	39	7,1	28	49	150
0:06:33	39	7,1	28	49	150
0:06:34	39	7,1	29	49	150
0:06:35	39	7,1	29	49	150
0:06:36	39	7,1	29	49	150
0:06:37	40	7,2	29	49	150
0:06:38	40	7,2	29	49	150
0:06:39	40	7,2	29	49	150
0:06:40	40	7,2	29	49	150
0:06:41	40	7,2	29	49	150
0:06:42	40	7,2	29	49	150
0:06:43	40	7,2	29	49	150
0:06:44	40	7,2	29	49	150
0:06:45	40	7,2	29	49	150
0:06:46	40	7,2	29	50	150
0:06:47	40	7,2	30	49	150
0:06:48	40	7,3	30	49	150
0:06:49	40	7,3	30	50	150
0:06:50	40	7,3	30	50	150
0:06:51	40	7,3	30	50	150
0:06:52	40	7,4	30	50	150
0:06:53	40	7,4	30	50	150
0:06:54	40	7,4	30	50	150
0:06:55	40	7,4	29	50	150
0:06:56	40	7,5	29	50	150
0:06:57	40	7,4	29	50	150
0:06:58	40	7,4	29	50	150
0:06:59	40	7,4	29	50	150
0:07:00	40	7,4	29	50	150
0:07:01	40	7,4	29	50	150
0:07:02	40	7,4	29	50	150
0:07:03	40	7,4	29	50	150
0:07:04	40	7,4	29	50	150
0:07:05	40	7,5	29	50	150
0:07:06	40	7,5	29	50	150
0:07:07	40	7,5	28	50	150
0:07:08	40	7,6	28	50	150
0:07:09	40	7,6	28	50	150
0:07:10	40	7,6	28	50	150
0:07:11	41	7,6	29	50	150
0:07:12	41	7,6	29	50	150
0:07:13	41	7,7	28	50	150
0:07:14	41	7,7	28	50	150
0:07:15	41	7,7	27	51	150
0:07:16	41	7,6	27	51	150
0:07:17	41	7,6	27	50	150
0:07:18	41	7,6	27	50	150
0:07:19	41	7,6	27	50	150
0:07:20	41	7,7	27	51	150
0:07:21	41	7,7	27	51	150
0:07:22	41	7,7	27	50	150
0:07:23	41	7,7	27	51	150
0:07:24	41	7,7	27	51	150
0:07:25	41	7,8	28	51	150
0:07:26	41	7,8	28	51	150
0:07:27	41	7,8	28	51	150
0:07:28	41	7,8	28	51	150
0:07:29	41	7,9	28	51	150
0:07:30	41	7,9	27	51	150
0:07:31	41	7,9	27	51	150
0:07:32	41	7,9	28	51	150
0:07:33	41	7,9	28	51	150
0:07:34	41	8,0	28	51	150
0:07:35	41	7,9	28	51	150
0:07:36	41	7,9	28	51	150
0:07:37	41	7,9	28	51	150
0:07:38	41	7,9	28	51	150
0:07:39	41	7,9	28	51	150
0:07:40	41	8,0	28	51	150
0:07:41	41	8,0	27	51	150
0:07:42	41	8,0	27	51	150
0:07:43	41	8,0	27	51	150
0:07:44	42	8,0	26	52	150
0:07:45	42	8,1	26	51	150
0:07:46	42	8,1	26	51	150
0:07:47	42	8,1	27	51	150
0:07:48	42	8,1	27	51	150
0:07:49	42	8,2	27	51	150
0:07:50	42	8,2	27	52	150
0:07:51	42	8,1	27	52	150
0:07:52	42	8,1	27	52	150
0:07:53	42	8,1	27	52	150
0:07:54	42	8,1	27	52	150
0:07:55	42	8,1	28	52	150
0:07:56	42	8,2	28	52	150
0:07:57	42	8,2	28	52	150
0:07:58	42	8,2	29	52	150
0:07:59	42	8,2	29	52	150
0:08:00	42	8,2	30	52	150
0:08:01	42	8,3	30	52	150
0:08:02	42	8,3	30	52	150
0:08:03	42	8,3	30	52	150
0:08:04	42	8,3	30	52	150
0:08:05	42	8,3	29	52	150
0:08:06	42	8,4	29	52	150
0:08:07	42	8,4	28	52	150
0:08:08	42	8,4	28	52	150
0:08:09	42	8,4	27	52	150
0:08:10	42	8,3	27	52	150
0:08:11	42	8,3	27	52	150
0:08:12	42	8,3	27	52	150
0:08:13	42	8,4	27	52	150
0:08:14	42	8,4	27	52	150
0:08:15	42	8,4	27	52	150
0:08:16	42	8,4	27	52	150
0:08:17	43	8,4	26	52	150
0:08:18	43	8,5	26	52	150
0:08:19	43	8,5	25	53	150
0:08:20	43	8,5	25	53	150
0:08:21	43	8,5	25	52	150
0:08:22	43	8,5	25	53	150
0:08:23	43	8,6	25	53	150
0:08:24	43	8,6	25	53	150
0:08:25	43	8,6	25	53	150
0:08:26	43	8,6	25	53	150
0:08:27	43	8,6	25	53	150
0:08:28	43	8,7	25	53	150
0:08:29	43	8,7	25	53	150
0:08:30	43	8,7	25	53	150
0:08:31	43	8,7	25	53	150
0:08:32	43	8,8	25	53	150
0:08:33	43	8,7	25	53	150
0:08:34	43	8,6	25	53	150
0:08:35	43	8,6	25	53	150
0:08:36	43	8,7	25	53	150
0:08:37	43	8,7	25	53	150
0:08:38	43	8,7	25	53	150
0:08:39	43	8,7	25	53	150
0:08:40	43	8,8	25	53	150
0:08:41	43	8,8	25	53	150
0:08:42	43	8,8	25	53	150
0:08:43	43	8,8	25	53	150
0:08:44	43	8,9	25	53	150
0:08:45	43	8,9	25	53	150
0:08:46	43	8,9	25	53	150
0:08:47	43	8,9	25	53	150
0:08:48	43	8,9	25	53	150
0:08:49	43	9,0	25	53	150
0:08:50	43	9,0	26	53	150
0:08:51	44	9,0	26	53	150
0:08:52	44	8,9	26	53	150
0:08:53	44	8,9	26	53	150
0:08:54	44	8,9	26	53	150
0:08:55	44	8,9	27	53	150
0:08:56	44	8,9	27	53	150
0:08:57	44	8,9	27	53	150
0:08:58	44	9,0	27	53	150
0:08:59	44	9,0	27	54	150
0:09:00	44	9,0	27	54	150
0:09:01	44	9,0	27	54	150
0:09:02	44	9,1	28	53	150
0:09:03	44	9,1	28	53	150
0:09:04	44	9,1	28	54	150
0:09:05	44	9,1	28	53	150
0:09:06	44	9,1	28	54	150
0:09:07	44	9,1	28	53	150
0:09:08	44	9,2	28	54	150
0:09:09	44	9,2	29	54	150
0:09:10	44	9,2	29	54	150
0:09:11	44	9,2	30	54	150
0:09:12	44	9,2	29	54	150
0:09:13	44	9,3	30	54	150
0:09:14	44	9,3	30	54	150
0:09:15	44	9,3	30	54	150
0:09:16	44	9,3	29	54	150
0:09:17	44	9,3	29	54	150
0:09:18	44	9,2	29	54	150
0:09:19	44	9,2	29	54	150
0:09:20	44	9,2	29	54	150
0:09:21	44	9,3	29	54	150
0:09:22	44	9,3	29	54	150
0:09:23	44	9,3	29	54	150
0:09:24	44	9,3	29	54	150
0:09:25	45	9,3	28	54	150
0:09:26	45	9,4	28	54	150
0:09:27	45	9,4	28	54	150
0:09:28	45	9,4	28	54	150
0:09:29	45	9,4	28	54	150
0:09:30	45	9,5	28	54	150
0:09:31	45	9,5	28	54	150
0:09:32	45	9,5	28	54	150
0:09:33	45	9,5	28	54	150
0:09:34	45	9,5	27	54	150
0:09:35	45	9,6	27	54	150
0:09:36	45	9,6	26	54	150
0:09:37	45	9,6	26	54	150
0:09:38	45	9,6	26	55	150
0:09:39	45	9,6	26	55	150
0:09:40	45	9,6	26	55	150
0:09:41	45	9,6	26	55	150
0:09:42	45	9,6	26	55	150
0:09:43	45	9,6	26	55	150
0:09:44	45	9,6	26	55	150
0:09:45	45	9,7	26	55	150
0:09:46	45	9,7	26	55	150
0:09:47	45	9,7	26	55	150
0:09:48	45	9,7	26	55	150
0:09:49	45	9,8	26	55	150
0:09:50	45	9,8	26	55	150
0:09:51	45	9,8	27	55	150
0:09:52	45	9,8	27	55	150
0:09:53	45	9,8	27	55	150
0:09:54	45	9,7	27	55	150
0:09:55	45	9,7	27	55	150
0:09:56	45	9,7	27	55	150
0:09:57	45	9,8	27	55	150
0:09:58	45	9,8	27	55	150
0:09:59	45	9,8	27	55	150
0:10:00	46	9,8	27	55	150
0:10:01	46	9,8	27	55	150
0:10:02	46	9,9	27	55	150
0:10:03	46	9,9	28	55	150
0:10:04	46	9,9	28	55	150
0:10:05	46	10,0	28	55	150
0:10:06	46	10,0	28	56	150
0:10:07	46	10,0	27	56	150
0:10:08	46	10,0	26	56	150
0:10:09	46	10,0	26	56	150
0:10:10	46	9,9	25	56	150
0:10:11	46	9,9	25	56	150
0:10:12	46	9,9	25	56	150
0:10:13	46	10,0	25	56	150
0:10:14	46	10,0	25	56	150
0:10:15	46	10,0	25	56	150
0:10:16	46	10,0	25	56	150
0:10:17	46	10,0	25	56	150
0:10:18	46	10,1	25	56	150
0:10:19	46	10,1	24	56	150
0:10:20	46	10,1	24	56	150
0:10:21	46	10,1	24	56	150
0:10:22	46	10,2	24	56	150
0:10:23	46	10,2	24	56	150
0:10:24	46	10,2	24	56	150
0:10:25	46	10,2	25	56	150
0:10:26	46	10,3	25	56	150
0:10:27	46	10,3	25	56	150
0:10:28	46	10,3	26	56	150
0:10:29	46	10,3	26	56	150
0:10:30	46	10,3	26	56	150
0:10:31	46	10,2	26	56	150
0:10:32	46	10,3	26	56	150
0:10:33	46	10,3	26	56	150
0:10:34	46	10,3	26	56	150
0:10:35	46	10,3	26	56	150
0:10:36	46	10,3	27	56	150
0:10:37	47	10,4	27	56	150
0:10:38	47	10,4	27	56	150
0:10:39	47	10,4	27	56	150
0:10:40	47	10,4	28	56	150
0:10:41	47	10,5	28	57	150
0:10:42	47	10,5	28	56	150
0:10:43	47	10,5	28	57	150
0:10:44	47	10,5	28	57	150
0:10:45	47	10,5	28	57	150
0:10:46	47	10,5	28	57	150
0:10:47	47	10,5	28	57	150
0:10:48	47	10,5	29	57	150
0:10:49	47	10,5	29	57	150
0:10:50	47	10,5	29	57	150
0:10:51	47	10,5	29	57	150
0:10:52	47	10,6	29	57	150
0:10:53	47	10,6	29	57	150
0:10:54	47	10,6	29	57	150
0:10:55	47	10,6	29	57	150
0:10:56	47	10,6	29	57	150
0:10:57	47	10,7	29	57	150
0:10:58	47	10,7	29	57	150
0:10:59	47	10,7	28	57	150
0:11:00	47	10,7	28	57	150
0:11:01	47	10,7	28	57	150
0:11:02	47	10,6	28	57	150
0:11:03	47	10,6	28	57	150
0:11:04	47	10,6	28	57	150
0:11:05	47	10,7	28	57	150
0:11:06	47	10,7	28	57	150
0:11:07	47	10,7	28	57	150
0:11:08	47	10,8	28	58	150
0:11:09	47	10,8	28	58	150
0:11:10	47	10,8	27	58	150
0:11:11	47	10,9	27	58	150
0:11:12	48	10,9	26	58	150
0:11:13	48	10,8	26	58	150
0:11:14	48	10,8	26	58	150
0:11:15	48	10,8	26	58	150
0:11:16	48	10,8	26	58	150
0:11:17	48	10,8	26	58	150
0:11:18	48	10,8	26	58	150
0:11:19	48	10,8	26	58	150
0:11:20	48	10,9	26	58	150
0:11:21	48	10,9	26	58	150
0:11:22	48	10,9	26	58	150
0:11:23	48	10,9	26	58	150
0:11:24	48	11,0	26	58	150
0:11:25	48	11,0	26	58	150
0:11:26	48	11,0	26	58	150
0:11:27	48	11,0	26	58	150
0:11:28	48	11,0	27	58	150
0:11:29	48	11,1	27	58	150
0:11:30	48	11,1	27	58	150
0:11:31	48	11,1	28	58	150
0:11:32	48	11,1	28	58	150
0:11:33	48	11,1	28	58	150
0:11:34	48	11,2	28	58	150
0:11:35	48	11,2	28	58	150
0:11:36	48	11,2	28	58	150
0:11:37	48	11,2	28	58	150
0:11:38	48	11,2	28	58	150
0:11:39	48	11,1	28	58	150
0:11:40	48	11,1	28	58	150
0:11:41	48	11,1	28	58	150
0:11:42	48	11,1	28	58	150
0:11:43	48	11,1	28	58	150
0:11:44	48	11,2	27	58	150
0:11:45	48	11,2	27	58	150
0:11:46	49	11,2	27	58	150
0:11:47	49	11,2	27	58	150
0:11:48	49	11,2	27	58	150
0:11:49	49	11,3	27	59	150
0:11:50	49	11,3	27	59	150
0:11:51	49	11,3	27	59	150
0:11:52	49	11,3	27	58	150
0:11:53	49	11,3	27	59	150
0:11:54	49	11,4	26	59	150
0:11:55	49	11,4	26	59	150
0:11:56	49	11,4	25	59	150
0:11:57	49	11,4	25	59	150
0:11:58	49	11,4	25	59	150
0:11:59	49	11,4	25	59	150
0:12:00	49	11,5	26	59	150
0:12:01	49	11,5	26	59	150
0:12:02	49	11,5	26	59	150
0:12:03	49	11,5	26	59	150
0:12:04	49	11,5	26	59	150
0:12:05	49	11,6	26	59	150
0:12:06	49	11,6	26	59	150
0:12:07	49	11,6	26	59	150
0:12:08	49	11,6	26	59	150
0:12:09	49	11,6	26	59	150
0:12:10	49	11,7	26	59	150
0:12:11	49	11,7	26	59	150
0:12:12	49	11,7	27	59	150
0:12:13	49	11,7	27	59	150
0:12:14	49	11,7	27	59	150
0:12:15	49	11,7	27	59	150
0:12:16	49	11,6	27	59	150
0:12:17	49	11,6	27	59	150
0:12:18	49	11,6	27	59	150
0:12:19	49	11,7	27	59	150
0:12:20	49	11,7	27	59	150
0:12:21	49	11,7	27	59	150
0:12:22	50	11,7	27	59	150
0:12:23	50	11,7	27	59	150
0:12:24	50	11,8	27	59	150
0:12:25	50	11,8	27	59	150
0:12:26	50	11,8	27	59	150
0:12:27	50	11,8	27	59	150
0:12:28	50	11,8	27	59	150
0:12:29	50	11,8	27	59	150
0:12:30	50	11,9	27	59	150
0:12:31	50	11,9	27	59	150
0:12:32	50	11,9	27	59	150
0:12:33	50	11,9	27	59	150
0:12:34	50	11,9	27	59	150
0:12:35	50	12,0	27	59	150
0:12:36	50	12,0	27	59	150
0:12:37	50	12,0	27	59	150
0:12:38	50	12,0	27	59	150
0:12:39	50	12,0	27	59	150
0:12:40	50	12,1	27	60	150
0:12:41	50	12,1	27	60	150
0:12:42	50	12,1	27	60	150
0:12:43	50	12,0	27	59	150
0:12:44	50	12,0	27	59	150
0:12:45	50	12,0	27	59	150
0:12:46	50	12,0	27	59	150
0:12:47	50	12,0	27	60	150
0:12:48	50	12,1	27	60	150
0:12:49	50	12,1	27	60	150
0:12:50	50	12,1	27	60	150
0:12:51	50	12,1	27	60	150
0:12:52	50	12,1	27	60	150
0:12:53	50	12,2	27	60	150
0:12:54	50	12,2	27	60	150
0:12:55	50	12,2	26	60	150
0:12:56	50	12,2	26	60	150
0:12:57	51	12,2	26	60	150
0:12:58	51	12,3	27	60	150
0:12:59	51	12,3	27	60	150
0:13:00	51	12,3	27	60	150
0:13:01	51	12,3	26	60	150
0:13:02	51	12,4	26	60	150
0:13:03	51	12,4	26	60	150
0:13:04	51	12,3	26	60	150
0:13:05	51	12,3	26	60	150
0:13:06	51	12,3	26	60	150
0:13:07	51	12,3	25	60	150
0:13:08	51	12,3	25	60	150
0:13:09	51	12,4	25	60	150
0:13:10	51	12,4	25	60	150
0:13:11	51	12,4	25	61	150
0:13:12	51	12,4	25	60	150
0:13:13	51	12,5	25	61	150
0:13:14	51	12,5	24	61	150
0:13:15	51	12,5	24	61	150
0:13:16	51	12,5	24	61	150
0:13:17	51	12,5	24	61	150
0:13:18	51	12,6	24	61	150
0:13:19	51	12,6	23	60	150
0:13:20	51	12,6	23	61	150
0:13:21	51	12,5	23	61	150
0:13:22	51	12,5	23	61	150
0:13:23	51	12,5	23	61	150
0:13:24	51	12,5	23	61	150
0:13:25	51	12,5	23	61	150
0:13:26	51	12,5	23	61	150
0:13:27	51	12,6	23	61	150
0:13:28	51	12,6	23	61	150
0:13:29	51	12,6	23	61	150
0:13:30	51	12,6	22	61	150
0:13:31	51	12,7	22	61	150
0:13:32	51	12,7	22	61	150
0:13:33	51	12,7	22	61	150
0:13:34	51	12,7	22	61	150
0:13:35	52	12,8	21	61	150
0:13:36	52	12,8	21	61	150
0:13:37	52	12,8	21	61	150
0:13:38	52	12,8	21	61	150
0:13:39	52	12,9	21	61	150
0:13:40	52	12,9	21	61	150
0:13:41	52	12,7	21	61	150
0:13:42	52	12,7	21	62	150
0:13:43	52	12,7	21	62	150
0:13:44	52	12,7	21	61	150
0:13:45	52	12,8	21	61	150
0:13:46	52	12,8	21	61	150
0:13:47	52	12,8	21	61	150
0:13:48	52	12,8	21	62	150
0:13:49	52	12,9	21	62	150
0:13:50	52	12,9	20	62	150
0:13:51	52	12,9	20	62	150
0:13:52	52	12,9	20	62	150
0:13:53	52	12,9	20	62	150
0:13:54	52	13,0	20	62	150
0:13:55	52	13,0	20	62	150
0:13:56	52	13,0	20	62	150
0:13:57	52	13,0	20	62	150
0:13:58	52	13,1	20	62	150
0:13:59	52	13,1	21	62	150
0:14:00	52	13,1	21	62	150
0:14:01	52	13,1	21	62	150
0:14:02	52	13,1	21	62	150
0:14:03	52	13,2	21	62	150
0:14:04	52	13,2	21	62	150
0:14:05	52	13,2	21	62	150
0:14:06	52	13,2	21	62	150
0:14:07	52	13,1	21	62	150
0:14:08	52	13,1	21	62	150
0:14:09	52	13,1	21	62	150
0:14:10	52	13,1	21	62	150
0:14:11	53	13,1	21	62	150
0:14:12	53	13,2	21	62	150
0:14:13	53	13,2	21	62	150
0:14:14	53	13,2	21	62	150
0:14:15	53	13,2	22	62	150
0:14:16	53	13,3	22	62	150
0:14:17	53	13,3	22	63	150
0:14:18	53	13,3	22	62	150
0:14:19	53	13,3	22	63	150
0:14:20	53	13,4	22	63	150
0:14:21	53	13,4	22	63	150
0:14:22	53	13,4	22	63	150
0:14:23	53	13,4	22	63	150
0:14:24	53	13,5	23	63	150
0:14:25	53	13,5	23	63	150
0:14:26	53	13,4	23	63	150
0:14:27	53	13,4	23	63	150
0:14:28	53	13,4	23	63	150
0:14:29	53	13,4	24	63	150
0:14:30	53	13,4	24	63	150
0:14:31	53	13,4	24	63	150
0:14:32	53	13,5	24	63	150
0:14:33	53	13,5	24	63	150
0:14:34	53	13,5	24	63	150
0:14:35	53	13,5	24	63	150
0:14:36	53	13,6	24	63	150
0:14:37	53	13,6	24	63	150
0:14:38	53	13,6	24	63	150
0:14:39	53	13,6	24	63	150
0:14:40	53	13,6	25	63	150
0:14:41	53	13,7	25	63	150
0:14:42	53	13,7	25	63	150
0:14:43	53	13,7	25	63	150
0:14:44	53	13,7	25	63	150
0:14:45	53	13,6	25	63	150
0:14:46	53	13,6	25	63	150
0:14:47	53	13,6	25	63	150
0:14:48	54	13,6	25	63	150
0:14:49	54	13,6	25	63	150
0:14:50	54	13,7	25	63	150
0:14:51	54	13,7	25	63	150
0:14:52	54	13,7	25	64	150
0:14:53	54	13,7	25	63	150
0:14:54	54	13,8	25	64	150
0:14:55	54	13,8	25	64	150
0:14:56	54	13,8	25	64	150
0:14:57	54	13,8	25	64	150
0:14:58	54	13,8	25	64	150
0:14:59	54	13,9	24	64	150
0:15:00	54	13,9	24	64	150
0:15:01	54	13,9	24	64	150
0:15:02	54	13,9	24	64	150
0:15:03	54	14,0	24	64	150
0:15:04	54	14,0	24	64	150
0:15:05	54	14,0	24	64	150
0:15:06	54	14,0	24	64	150
0:15:07	54	13,9	24	64	150
0:15:08	54	13,9	24	64	150
0:15:09	54	13,9	24	64	150
0:15:10	54	13,9	24	64	150
0:15:11	54	13,9	24	64	150
0:15:12	54	13,9	24	64	150
0:15:13	54	13,9	24	64	150
0:15:14	54	14,0	24	64	150
0:15:15	54	14,0	24	64	150
0:15:16	54	14,0	24	64	150
0:15:17	54	14,0	24	64	150
0:15:18	54	14,1	24	64	150
0:15:19	54	14,1	24	64	150
0:15:20	54	14,1	24	64	150
0:15:21	54	14,1	24	65	150
0:15:22	54	14,1	24	64	150
0:15:23	54	14,2	24	65	150
0:15:24	55	14,2	24	64	150
0:15:25	55	14,2	24	64	150
0:15:26	55	14,2	24	64	150
0:15:27	55	14,2	24	64	150
0:15:28	55	14,3	24	64	150
0:15:29	55	14,3	24	65	150
0:15:30	55	14,3	24	64	150
0:15:31	55	14,3	24	64	150
0:15:32	55	14,4	24	65	150
0:15:33	55	14,4	24	64	150
0:15:34	55	14,4	24	65	150
0:15:35	55	14,4	24	65	150
0:15:36	55	14,4	24	65	150
0:15:37	55	14,3	24	65	150
0:15:38	55	14,3	24	65	150
0:15:39	55	14,3	24	65	150
0:15:40	55	14,3	24	65	150
0:15:41	55	14,3	24	65	150
0:15:42	55	14,3	24	65	150
0:15:43	55	14,4	24	65	150
0:15:44	55	14,4	24	65	150
0:15:45	55	14,4	24	65	150
0:15:46	55	14,4	24	65	150
0:15:47	55	14,5	24	65	150
0:15:48	55	14,5	24	65	150
0:15:49	55	14,5	24	65	150
0:15:50	55	14,5	24	65	150
0:15:51	55	14,6	24	65	150
0:15:52	55	14,6	24	65	150
0:15:53	55	14,6	24	65	150
0:15:54	55	14,6	24	65	150
0:15:55	55	14,7	24	65	150
0:15:56	55	14,7	24	65	150
0:15:57	55	14,7	24	65	150
0:15:58	55	14,7	24	65	150
0:15:59	55	14,7	24	65	150
0:16:00	55	14,7	23	65	150
0:16:01	56	14,6	23	65	150
0:16:02	56	14,6	23	65	150
0:16:03	56	14,6	23	65	150
0:16:04	56	14,6	23	65	150
0:16:05	56	14,6	23	65	150
0:16:06	56	14,7	23	65	150
0:16:07	56	14,7	23	66	150
0:16:08	56	14,7	23	65	150
0:16:09	56	14,7	23	65	150
0:16:10	56	14,8	23	65	150
0:16:11	56	14,8	23	65	150
0:16:12	56	14,8	23	66	150
0:16:13	56	14,8	23	66	150
0:16:14	56	14,8	23	66	150
0:16:15	56	14,9	23	66	150
0:16:16	56	14,9	23	66	150
0:16:17	56	14,9	23	66	150
0:16:18	56	14,9	23	66	150
0:16:19	56	15,0	23	66	150
0:16:20	56	15,0	24	66	150
0:16:21	56	15,0	24	66	150
0:16:22	56	15,0	24	66	150
0:16:23	56	15,0	24	66	150
0:16:24	56	15,1	24	66	150
0:16:25	56	15,1	25	66	150
0:16:26	56	15,1	25	66	150
0:16:27	56	15,0	25	66	150
0:16:28	56	14,9	25	66	150
0:16:29	56	15,0	25	66	150
0:16:30	56	15,0	25	66	150
0:16:31	56	15,0	25	66	150
0:16:32	56	15,0	25	66	150
0:16:33	56	15,0	25	66	150
0:16:34	56	15,1	25	66	150
0:16:35	56	15,1	25	66	150
0:16:36	56	15,1	25	66	150
0:16:37	56	15,1	25	66	150
0:16:38	56	15,2	25	66	150
0:16:39	57	15,2	25	66	150
0:16:40	57	15,2	25	66	150
0:16:41	57	15,2	25	66	150
0:16:42	57	15,3	25	66	150
0:16:43	57	15,3	25	66	150
0:16:44	57	15,3	25	66	150
0:16:45	57	15,3	25	67	150
0:16:46	57	15,4	25	67	150
0:16:47	57	15,4	25	67	150
0:16:48	57	15,3	25	67	150
0:16:49	57	15,2	25	67	150
0:16:50	57	15,2	25	67	150
0:16:51	57	15,3	25	67	150
0:16:52	57	15,3	25	67	150
0:16:53	57	15,3	25	67	150
0:16:54	57	15,3	25	67	150
0:16:55	57	15,4	25	67	150
0:16:56	57	15,4	25	67	150
0:16:57	57	15,4	25	67	150
0:16:58	57	15,4	25	67	150
0:16:59	57	15,5	25	67	150
0:17:00	57	15,5	25	67	150
0:17:01	57	15,5	25	67	150
0:17:02	57	15,5	25	67	150
0:17:03	57	15,6	25	67	150
0:17:04	57	15,6	25	67	150
0:17:05	57	15,6	25	67	150
0:17:06	57	15,6	25	67	150
0:17:07	57	15,6	25	67	150
0:17:08	57	15,7	25	67	150
0:17:09	57	15,6	25	67	150
0:17:10	57	15,5	25	68	150
0:17:11	57	15,5	25	68	150
0:17:12	57	15,5	25	68	150
0:17:13	57	15,5	25	68	150
0:17:14	57	15,5	25	68	150
0:17:15	58	15,6	25	68	150
0:17:16	58	15,6	25	68	150
0:17:17	58	15,6	25	67	150
0:17:18	58	15,6	25	68	150
0:17:19	58	15,6	25	68	150
0:17:20	58	15,7	25	68	150
0:17:21	58	15,7	25	68	150
0:17:22	58	15,7	25	68	150
0:17:23	58	15,7	25	68	150
0:17:24	58	15,8	25	68	150
0:17:25	58	15,8	25	68	150
0:17:26	58	15,8	25	68	150
0:17:27	58	15,8	25	68	150
0:17:28	58	15,9	25	68	150
0:17:29	58	15,9	25	68	150
0:17:30	58	15,9	25	68	150
0:17:31	58	16,0	25	68	150
0:17:32	58	16,0	25	68	150
0:17:33	58	16,0	25	68	150
0:17:34	58	16,0	25	68	150
0:17:35	58	15,9	25	68	150
0:17:36	58	15,9	25	68	150
0:17:37	58	15,9	25	68	150
0:17:38	58	15,9	25	68	150
0:17:39	58	15,9	25	68	150
0:17:40	58	15,9	25	68	150
0:17:41	58	15,9	25	68	150
0:17:42	58	15,9	25	68	150
0:17:43	58	16,0	25	68	150
0:17:44	58	16,0	25	69	150
0:17:45	58	16,0	25	69	150
0:17:46	58	16,0	25	68	150
0:17:47	58	16,1	25	68	150
0:17:48	58	16,1	25	69	150
0:17:49	58	16,1	25	68	150
0:17:50	58	16,1	24	69	150
0:17:51	58	16,1	24	69	150
0:17:52	58	16,2	24	69	150
0:17:53	59	16,2	24	69	150
0:17:54	59	16,2	24	69	150
0:17:55	59	16,2	24	69	150
0:17:56	59	16,3	24	69	150
0:17:57	59	16,3	24	69	150
0:17:58	59	16,3	24	69	150
0:17:59	59	16,3	24	69	150
0:18:00	59	16,3	24	69	150
0:18:01	59	16,4	24	69	150
0:18:02	59	16,4	24	69	150
0:18:03	59	16,4	24	69	150
0:18:04	59	16,4	24	69	150
0:18:05	59	16,3	24	69	150
0:18:06	59	16,2	24	69	150
0:18:07	59	16,2	24	69	150
0:18:08	59	16,3	24	69	150
0:18:09	59	16,3	24	69	150
0:18:10	59	16,3	24	69	150
0:18:11	59	16,3	24	69	150
0:18:12	59	16,3	24	69	150
0:18:13	59	16,4	24	69	150
0:18:14	59	16,4	24	69	150
0:18:15	59	16,4	24	69	150
0:18:16	59	16,4	24	69	150
0:18:17	59	16,5	24	69	150
0:18:18	59	16,5	24	69	150
0:18:19	59	16,5	24	69	150
0:18:20	59	16,5	24	69	150
0:18:21	59	16,6	24	69	150
0:18:22	59	16,6	24	69	150
0:18:23	59	16,6	24	69	150
0:18:24	59	16,6	24	69	150
0:18:25	59	16,7	24	70	150
0:18:26	59	16,7	24	70	150
0:18:27	59	16,7	24	70	150
0:18:28	59	16,7	24	70	150
0:18:29	59	16,8	24	70	150
0:18:30	60	16,7	24	70	150
0:18:31	60	16,7	24	70	150
0:18:32	60	16,7	24	70	150
0:18:33	60	16,7	24	70	150
0:18:34	60	16,7	24	70	150
0:18:35	60	16,7	24	70	150
0:18:36	60	16,7	24	70	150
0:18:37	60	16,8	24	70	150
0:18:38	60	16,8	24	70	150
0:18:39	60	16,8	24	70	150
0:18:40	60	16,8	24	70	150
0:18:41	60	16,9	24	70	150
0:18:42	60	16,9	24	70	150
0:18:43	60	16,9	24	70	150
0:18:44	60	16,9	24	70	150
0:18:45	60	16,9	24	70	150
0:18:46	60	17,0	24	70	150
0:18:47	60	17,0	24	70	150
0:18:48	60	16,9	24	70	150
0:18:49	60	16,8	24	70	150
0:18:50	60	16,8	24	70	150
0:18:51	60	16,8	24	70	150
0:18:52	60	16,8	24	70	150
0:18:53	60	16,9	24	71	150
0:18:54	60	16,9	24	71	150
0:18:55	60	16,9	24	71	150
0:18:56	60	17,0	24	71	150
0:18:57	60	17,0	24	71	150
0:18:58	60	17,0	24	71	150
0:18:59	60	17,1	24	71	150
0:19:00	60	17,1	24	71	150
0:19:01	60	17,1	24	71	150
0:19:02	60	17,1	24	71	150
0:19:03	60	17,2	24	71	150
0:19:04	60	17,2	24	71	150
0:19:05	60	17,2	24	71	150
0:19:06	61	17,2	24	71	150
0:19:07	61	17,3	24	71	150
0:19:08	61	17,3	24	71	150
0:19:09	61	17,1	24	71	150
0:19:10	61	17,1	24	71	150
0:19:11	61	17,1	24	71	150
0:19:12	61	17,1	24	71	150
0:19:13	61	17,1	24	71	150
0:19:14	61	17,1	24	71	150
0:19:15	61	17,1	24	71	150
0:19:16	61	17,2	24	71	150
0:19:17	61	17,2	24	71	150
0:19:18	61	17,2	24	71	150
0:19:19	61	17,2	24	71	150
0:19:20	61	17,3	24	71	150
0:19:21	61	17,3	24	71	150
0:19:22	61	17,3	24	71	150
0:19:23	61	17,3	24	71	150
0:19:24	61	17,3	24	71	150
0:19:25	61	17,4	24	71	150
0:19:26	61	17,4	24	71	150
0:19:27	61	17,4	24	71	150
0:19:28	61	17,4	24	71	150
0:19:29	61	17,4	24	72	150
0:19:30	61	17,5	24	72	150
0:19:31	61	17,5	24	72	150
0:19:32	61	17,5	24	72	150
0:19:33	61	17,5	24	72	150
0:19:34	61	17,6	24	71	150
0:19:35	61	17,6	24	72	150
0:19:36	61	17,6	24	72	150
0:19:37	61	17,6	24	72	150
0:19:38	61	17,6	24	72	150
0:19:39	61	17,7	24	72	150
0:19:40	61	17,7	24	72	150
0:19:41	61	17,7	23	72	150
0:19:42	62	17,7	23	72	150
0:19:43	62	17,6	23	72	150
0:19:44	62	17,5	23	72	150
0:19:45	62	17,5	23	72	150
0:19:46	62	17,5	23	72	150
0:19:47	62	17,5	23	72	150
0:19:48	62	17,5	23	72	150
0:19:49	62	17,5	23	72	150
0:19:50	62	17,6	23	72	150
0:19:51	62	17,6	23	72	150
0:19:52	62	17,6	23	72	150
0:19:53	62	17,6	23	72	150
0:19:54	62	17,7	23	72	150
0:19:55	62	17,7	23	72	150
0:19:56	62	17,7	23	72	150
0:19:57	62	17,7	23	72	150
0:19:58	62	17,7	23	72	150
0:19:59	62	17,8	23	72	150
0:20:00	62	17,8	23	72	150
0:20:01	62	17,8	23	73	150
0:20:02	62	17,8	23	72	150
0:20:03	62	17,8	23	72	150
0:20:04	62	17,9	23	72	150
0:20:05	62	17,9	23	72	150
0:20:06	62	17,9	23	72	150
0:20:07	62	17,9	23	72	150
0:20:08	62	18,0	23	72	150
0:20:09	62	18,0	23	73	150
0:20:10	62	18,0	23	73	150
0:20:11	62	18,0	23	73	150
0:20:12	62	18,1	23	73	150
0:20:13	62	18,1	23	73	150
0:20:14	62	18,1	23	73	150
0:20:15	62	18,1	23	73	150
0:20:16	62	18,1	23	73	150
0:20:17	62	18,2	23	73	150
0:20:18	62	18,2	23	73	150
0:20:19	63	18,2	23	73	150
0:20:20	63	18,2	22	73	150
0:20:21	63	18,2	22	73	150
0:20:22	63	18,3	22	73	150
0:20:23	63	18,3	22	73	150
0:20:24	63	18,2	22	73	150
0:20:25	63	18,1	22	73	150
0:20:26	63	18,1	22	73	150
0:20:27	63	18,2	22	73	150
0:20:28	63	18,2	22	73	150
0:20:29	63	18,2	22	73	150
0:20:30	63	18,2	22	73	150
0:20:31	63	18,2	22	73	150
0:20:32	63	18,3	22	73	150
0:20:33	63	18,3	22	73	150
0:20:34	63	18,3	22	73	150
0:20:35	63	18,3	22	73	150
0:20:36	63	18,4	22	73	150
0:20:37	63	18,4	22	73	150
0:20:38	63	18,4	22	73	150
0:20:39	63	18,4	22	73	150
0:20:40	63	18,4	22	73	150
0:20:41	63	18,5	22	73	150
0:20:42	63	18,5	22	73	150
0:20:43	63	18,5	22	73	150
0:20:44	63	18,5	22	73	150
0:20:45	63	18,5	22	73	150
0:20:46	63	18,6	22	73	150
0:20:47	63	18,6	22	73	150
0:20:48	63	18,6	22	73	150
0:20:49	63	18,6	22	74	150
0:20:50	63	18,6	22	74	150
0:20:51	63	18,7	22	74	150
0:20:52	63	18,5	22	74	150
0:20:53	63	18,5	22	73	150
0:20:54	63	18,5	22	73	150
0:20:55	64	18,5	22	74	150
0:20:56	64	18,6	22	74	150
0:20:57	64	18,6	22	74	150
0:20:58	64	18,6	22	74	150
0:20:59	64	18,6	22	74	150
0:21:00	64	18,7	22	74	150
0:21:01	64	18,7	22	74	150
0:21:02	64	18,7	22	74	150
0:21:03	64	18,7	22	74	150
0:21:04	64	18,7	22	74	150
0:21:05	64	18,8	22	74	150
0:21:06	64	18,8	22	74	150
0:21:07	64	18,8	22	74	150
0:21:08	64	18,8	22	74	150
0:21:09	64	18,8	22	74	150
0:21:10	64	18,9	22	74	150
0:21:11	64	18,9	22	74	150
0:21:12	64	18,9	22	74	150
0:21:13	64	18,9	22	74	150
0:21:14	64	18,9	22	74	150
0:21:15	64	19,0	22	74	150
0:21:16	64	19,0	22	74	150
0:21:17	64	19,0	22	74	150
0:21:18	64	19,0	22	74	150
0:21:19	64	18,8	22	74	150
0:21:20	64	18,8	22	74	150
0:21:21	64	18,8	22	74	150
0:21:22	64	18,8	22	74	150
0:21:23	64	18,8	22	74	150
0:21:24	64	18,8	22	74	150
0:21:25	64	18,9	22	75	150
0:21:26	64	18,9	22	74	150
0:21:27	64	18,9	22	74	150
0:21:28	64	18,9	22	75	150
0:21:29	64	19,0	22	75	150
0:21:30	64	19,0	22	74	150
0:21:31	64	19,0	22	75	150
0:21:32	65	19,0	22	75	150
0:21:33	65	19,0	22	75	150
0:21:34	65	19,1	22	75	150
0:21:35	65	19,1	22	75	150
0:21:36	65	19,1	22	75	150
0:21:37	65	19,1	22	75	150
0:21:38	65	19,2	22	75	150
0:21:39	65	19,2	22	75	150
0:21:40	65	19,2	22	75	150
0:21:41	65	19,2	22	75	150
0:21:42	65	19,2	22	75	150
0:21:43	65	19,3	22	75	150
0:21:44	65	19,3	22	75	150
0:21:45	65	19,3	22	75	150
0:21:46	65	19,3	22	75	150
0:21:47	65	19,3	22	75	150
0:21:48	65	19,4	22	75	150
0:21:49	65	19,4	22	75	150
0:21:50	65	19,4	22	75	150
0:21:51	65	19,4	22	75	150
0:21:52	65	19,4	22	75	150
0:21:53	65	19,5	22	75	150
0:21:54	65	19,5	22	75	150
0:21:55	65	19,5	22	75	150
0:21:56	65	19,5	22	75	150
0:21:57	65	19,5	22	75	150
0:21:58	65	19,4	22	75	150
0:21:59	65	19,4	22	75	150
0:22:00	65	19,4	22	76	150
0:22:01	65	19,4	22	75	150
0:22:02	65	19,4	22	75	150
0:22:03	65	19,5	22	76	150
0:22:04	65	19,5	22	76	150
0:22:05	65	19,5	22	76	150
0:22:06	65	19,6	22	75	150
0:22:07	65	19,6	22	76	150
0:22:08	65	19,6	22	76	150
0:22:09	66	19,6	22	76	150
0:22:10	66	19,7	22	76	150
0:22:11	66	19,7	22	76	150
0:22:12	66	19,7	22	76	150
0:22:13	66	19,8	22	76	150
0:22:14	66	19,8	22	76	150
0:22:15	66	19,7	22	76	150
0:22:16	66	19,6	22	76	150
0:22:17	66	19,6	22	76	150
0:22:18	66	19,6	22	76	150
0:22:19	66	19,6	22	76	150
0:22:20	66	19,6	22	76	150
0:22:21	66	19,7	22	76	150
0:22:22	66	19,7	22	76	150
0:22:23	66	19,7	22	76	150
0:22:24	66	19,7	22	76	150
0:22:25	66	19,7	22	76	150
0:22:26	66	19,8	22	76	150
0:22:27	66	19,8	22	76	150
0:22:28	66	19,8	22	76	150
0:22:29	66	19,8	22	76	150
0:22:30	66	19,8	22	76	150
0:22:31	66	19,9	22	76	150
0:22:32	66	19,9	22	76	150
0:22:33	66	19,9	22	76	150
0:22:34	66	19,9	22	76	150
0:22:35	66	20,0	22	76	150
0:22:36	66	20,0	22	77	150
0:22:37	66	20,0	22	76	150
0:22:38	66	20,0	22	76	150
0:22:39	66	20,0	22	76	150
0:22:40	66	20,1	22	77	150
0:22:41	66	20,1	22	77	150
0:22:42	66	20,1	23	77	150
0:22:43	66	20,1	23	77	150
0:22:44	66	20,1	23	77	150
0:22:45	66	20,2	23	77	150
0:22:46	67	20,2	23	77	150
0:22:47	67	20,2	23	77	150
0:22:48	67	20,2	23	77	150
0:22:49	67	20,2	23	77	150
0:22:50	67	20,3	23	77	150
0:22:51	67	20,2	23	77	150
0:22:52	67	20,1	22	77	150
0:22:53	67	20,1	22	77	150
0:22:54	67	20,1	22	77	150
0:22:55	67	20,1	22	77	150
0:22:56	67	20,1	22	77	150
0:22:57	67	20,1	22	77	150
0:22:58	67	20,2	22	77	150
0:22:59	67	20,2	22	77	150
0:23:00	67	20,2	22	77	150
0:23:01	67	20,2	22	77	150
0:23:02	67	20,2	22	77	150
0:23:03	67	20,3	22	77	150
0:23:04	67	20,3	22	77	150
0:23:05	67	20,3	22	77	150
0:23:06	67	20,3	22	77	150
0:23:07	67	20,4	22	77	150
0:23:08	67	20,4	22	77	150
0:23:09	67	20,4	22	77	150
0:23:10	67	20,4	22	77	150
0:23:11	67	20,4	22	77	150
0:23:12	67	20,5	22	77	150
0:23:13	67	20,5	22	77	150
0:23:14	67	20,5	22	77	150
0:23:15	67	20,5	22	77	150
0:23:16	67	20,5	22	77	150
0:23:17	67	20,6	22	77	150
0:23:18	67	20,6	22	77	150
0:23:19	67	20,6	22	77	150
0:23:20	67	20,6	22	77	150
0:23:21	67	20,7	22	77	150
0:23:22	68	20,7	22	77	150
0:23:23	67	20,7	22	78	150
0:23:24	68	20,6	22	78	150
0:23:25	68	20,5	22	77	150
0:23:26	68	20,4	22	78	150
0:23:27	68	20,4	22	78	150
0:23:28	68	20,5	22	78	150
0:23:29	68	20,5	22	78	150
0:23:30	68	20,5	22	78	150
0:23:31	68	20,5	22	78	150
0:23:32	68	20,6	22	78	150
0:23:33	68	20,6	22	78	150
0:23:34	68	20,6	22	78	150
0:23:35	68	20,6	22	78	150
0:23:36	68	20,7	22	78	150
0:23:37	68	20,7	22	78	150
0:23:38	68	20,7	22	78	150
0:23:39	68	20,7	22	78	150
0:23:40	68	20,8	22	78	150
0:23:41	68	20,8	22	78	150
0:23:42	68	20,8	22	78	150
0:23:43	68	20,8	22	78	150
0:23:44	68	20,9	22	78	150
0:23:45	68	20,9	22	78	150
0:23:46	68	20,9	22	78	150
0:23:47	68	20,9	22	78	150
0:23:48	68	20,9	22	78	150
0:23:49	68	21,0	22	79	150
0:23:50	68	21,0	22	79	150
0:23:51	68	21,0	22	79	150
0:23:52	68	21,0	22	79	150
0:23:53	68	21,0	22	79	150
0:23:54	68	21,1	22	78	150
0:23:55	68	21,1	22	79	150
0:23:56	68	21,1	22	79	150
0:23:57	68	21,1	22	79	150
0:23:58	68	21,2	22	79	150
0:23:59	68	21,0	22	79	150
0:24:00	68	20,9	22	79	150
0:24:01	69	20,9	22	79	150
0:24:02	69	20,9	22	79	150
0:24:03	69	21,0	22	79	150
0:24:04	69	21,0	22	79	150
0:24:05	69	21,0	22	79	150
0:24:06	69	21,0	22	79	150
0:24:07	69	21,1	22	79	150
0:24:08	69	21,1	22	79	150
0:24:09	69	21,1	22	79	150
0:24:10	69	21,1	22	79	150
0:24:11	69	21,2	22	79	150
0:24:12	69	21,2	22	79	150
0:24:13	69	21,2	22	79	150
0:24:14	69	21,2	22	79	150
0:24:15	69	21,3	22	79	150
0:24:16	69	21,3	22	79	150
0:24:17	69	21,3	22	79	150
0:24:18	69	21,3	22	79	150
0:24:19	69	21,4	22	79	150
0:24:20	69	21,4	22	79	150
0:24:21	69	21,4	22	79	150
0:24:22	69	21,4	22	79	150
0:24:23	69	21,5	22	80	150
0:24:24	69	21,5	22	80	150
0:24:25	69	21,5	22	80	150
0:24:26	69	21,5	22	80	150
0:24:27	69	21,5	22	80	150
0:24:28	69	21,6	22	80	150
0:24:29	69	21,6	22	80	150
0:24:30	69	21,6	22	80	150
0:24:31	69	21,4	22	80	150
0:24:32	69	21,4	22	80	150
0:24:33	69	21,4	22	80	150
0:24:34	69	21,4	22	80	150
0:24:35	69	21,4	22	80	150
0:24:36	69	21,4	22	80	150
0:24:37	69	21,5	22	80	150
0:24:38	69	21,5	22	80	150
0:24:39	70	21,5	22	80	150
0:24:40	70	21,5	22	80	150
0:24:41	70	21,6	22	80	150
0:24:42	70	21,6	22	80	150
0:24:43	70	21,6	22	80	150
0:24:44	70	21,6	22	80	150
0:24:45	70	21,7	22	80	150
0:24:46	70	21,7	22	80	150
0:24:47	70	21,8	22	80	150
0:24:48	70	21,8	22	80	150
0:24:49	70	21,8	22	80	150
0:24:50	70	21,9	22	80	150
0:24:51	70	21,8	22	80	150
0:24:52	70	21,6	22	81	150
0:24:53	70	21,5	22	80	150
0:24:54	70	21,5	22	81	150
0:24:55	70	21,6	22	81	150
0:24:56	70	21,6	22	81	150
0:24:57	70	21,6	22	81	150
0:24:58	70	21,6	22	81	150
0:24:59	70	21,7	22	81	150
0:25:00	70	21,7	22	81	150
0:25:01	70	21,7	22	81	150
0:25:02	70	21,8	22	81	150
0:25:03	70	21,8	22	81	150
0:25:04	70	21,8	22	81	150
0:25:05	70	21,8	22	81	150
0:25:06	70	21,9	22	81	150
0:25:07	70	21,9	22	81	150
0:25:08	70	21,9	22	81	150
0:25:09	70	21,9	22	81	150
0:25:10	70	22,0	22	81	150
0:25:11	70	22,0	22	81	150
0:25:12	70	22,0	22	81	150
0:25:13	70	22,0	22	81	150
0:25:14	70	22,1	22	81	150
0:25:15	70	22,1	22	81	150
0:25:16	70	22,1	22	82	150
