Repository: ProgWizer/parser

File: project-root/data/Data Acquisition/Data Acquisition/2020 year (143)/20-128.txt (part 1 of 12)
--Test Summary--
Full Path and File Name	
Instrument Name	7322
Instrument Type	Model 7322 Consistometer - Variable Speed
Instrument Serial Number	
Test Start Date	15.09.2020
Test Start Time	12:26:13
Test Stop Date	15.09.2020
Test Stop Time	17:37:33
Test Length	5:11:20
Final Sample Time Offset	5:11:20
Controller Schedule Name	
Sampling Period	1 second
Comments	
Information	WellID	
Information	Customer	
Information	EngName	Vadim Khrabrov
Information	CementClass	G
Information	CementMfr	Ñóõîé Ëîã
Information	Additives	90G+10ASPM+1PHV+0.5CEX-201
Information	Density	1520
Information	BHCT	38
Information	BHST	
Information	FluidLoss	
Information	JobType	
Calculated Value	Time_30Bc	N/A
Calculated Value	Time_70Bc	N/A
Initial Temperature (°C)	23 °C
Final Temperature (°C)	38 °C
Initial Pressure (MPa)	0,8 MPa
Final Pressure (MPa)	22,3 MPa
Initial Consistency (Bc)	12 Bc
Final Consistency (Bc)	14 Bc
Initial Wall Temperature (°C)	21 °C
Final Wall Temperature (°C)	38 °C
Initial Motor Speed (RPM)	150 RPM
Final Motor Speed (RPM)	150 RPM
--Data--
Time (HH:MM:SS)	Temperature (°C)	Pressure (MPa)	Consistency (Bc)	Wall Temperature (°C)	Motor Speed (RPM)
0:00:00	23	0,8	12	21	150
0:00:01	23	0,8	12	21	150
0:00:02	23	0,8	12	21	150
0:00:03	23	0,8	12	21	150
0:00:04	23	0,8	12	21	150
0:00:05	23	0,8	12	21	150
0:00:06	23	0,8	12	21	150
0:00:07	23	0,8	13	21	150
0:00:08	23	0,8	13	21	150
0:00:09	23	0,8	13	21	150
0:00:10	23	0,8	13	21	150
0:00:11	23	0,8	13	21	150
0:00:12	23	0,9	13	21	150
0:00:13	23	0,9	13	21	150
0:00:14	23	0,9	13	21	150
0:00:15	23	0,9	13	21	150
0:00:16	23	0,9	13	21	150
0:00:17	23	0,9	13	21	150
0:00:18	23	1,0	13	21	150
0:00:19	23	1,0	13	21	150
0:00:20	23	1,0	13	21	150
0:00:21	23	1,0	13	21	150
0:00:22	23	1,0	13	21	150
0:00:23	23	1,0	13	21	150
0:00:24	23	1,0	13	21	150
0:00:25	23	1,1	13	21	150
0:00:26	23	1,1	13	21	150
0:00:27	23	1,1	13	21	150
0:00:28	23	1,1	13	21	150
0:00:29	23	1,1	13	21	150
0:00:30	23	1,1	13	21	150
0:00:31	23	1,2	13	21	150
0:00:32	23	1,2	13	21	150
0:00:33	23	1,2	13	21	150
0:00:34	23	1,2	13	21	150
0:00:35	23	1,2	13	21	150
0:00:36	23	1,3	13	21	150
0:00:37	23	1,2	13	21	150
0:00:38	23	1,3	13	21	150
0:00:39	23	1,4	13	21	150
0:00:40	23	1,4	13	21	150
0:00:41	23	1,4	13	21	150
0:00:42	23	1,4	13	21	150
0:00:43	23	1,4	13	21	150
0:00:44	23	1,4	13	21	150
0:00:45	23	1,5	13	21	150
0:00:46	23	1,5	13	21	150
0:00:47	23	1,5	13	21	150
0:00:48	23	1,5	13	21	150
0:00:49	23	1,5	13	21	150
0:00:50	23	1,5	13	21	150
0:00:51	23	1,5	13	21	150
0:00:52	23	1,6	13	21	150
0:00:53	23	1,6	13	21	150
0:00:54	23	1,7	13	21	150
0:00:55	23	1,7	14	21	150
0:00:56	23	1,7	14	21	150
0:00:57	23	1,6	14	21	150
0:00:58	23	1,6	14	21	150
0:00:59	23	1,6	14	21	150
0:01:00	23	1,6	14	21	150
0:01:01	23	1,7	14	21	150
0:01:02	23	1,8	14	21	150
0:01:03	23	1,8	14	21	150
0:01:04	23	1,8	13	21	150
0:01:05	23	1,8	13	21	150
0:01:06	23	1,8	13	21	150
0:01:07	23	1,8	13	21	150
0:01:08	23	1,8	13	21	150
0:01:09	23	1,8	13	21	150
0:01:10	23	1,8	13	21	150
0:01:11	23	1,8	14	21	150
0:01:12	23	1,8	13	21	150
0:01:13	23	1,9	13	21	150
0:01:14	23	2,0	13	21	150
0:01:15	23	2,0	13	21	150
0:01:16	23	2,0	13	21	150
0:01:17	23	2,0	13	21	150
0:01:18	23	2,0	13	21	150
0:01:19	23	2,0	13	21	150
0:01:20	23	2,0	13	21	150
0:01:21	23	2,0	13	21	150
0:01:22	23	2,0	13	21	150
0:01:23	23	2,1	13	21	150
0:01:24	23	2,2	13	21	150
0:01:25	23	2,3	14	21	150
0:01:26	23	2,3	14	21	150
0:01:27	23	2,3	14	21	150
0:01:28	23	2,3	14	21	150
0:01:29	23	2,3	14	21	150
0:01:30	23	2,3	14	21	150
0:01:31	23	2,2	14	21	150
0:01:32	23	2,2	14	21	150
0:01:33	23	2,2	14	21	150
0:01:34	23	2,2	14	21	150
0:01:35	23	2,2	15	21	150
0:01:36	23	2,2	15	21	150
0:01:37	23	2,2	15	21	150
0:01:38	23	2,2	15	21	150
0:01:39	23	2,4	15	21	150
0:01:40	23	2,5	15	21	150
0:01:41	23	2,5	15	21	150
0:01:42	23	2,5	15	21	150
0:01:43	23	2,5	15	21	150
0:01:44	23	2,5	15	21	150
0:01:45	23	2,5	16	21	150
0:01:46	23	2,5	16	21	150
0:01:47	23	2,5	16	21	150
0:01:48	23	2,5	16	21	150
0:01:49	23	2,5	16	21	150
0:01:50	23	2,5	16	21	150
0:01:51	23	2,5	16	21	150
0:01:52	23	2,5	16	21	150
0:01:53	23	2,5	16	21	150
0:01:54	23	2,5	17	21	150
0:01:55	23	2,5	17	21	150
0:01:56	23	2,7	17	21	150
0:01:57	23	2,8	17	21	150
0:01:58	23	2,9	17	22	150
0:01:59	23	2,9	17	22	150
0:02:00	23	2,9	18	22	150
0:02:01	23	2,9	18	22	150
0:02:02	23	2,9	18	22	150
0:02:03	23	2,9	17	22	150
0:02:04	23	2,8	17	22	150
0:02:05	23	2,8	17	22	150
0:02:06	23	2,8	18	22	150
0:02:07	23	2,8	18	22	150
0:02:08	23	2,8	18	22	150
0:02:09	23	2,8	18	22	150
0:02:10	23	2,8	18	22	150
0:02:11	23	2,8	18	22	150
0:02:12	23	2,8	18	22	150
0:02:13	23	2,9	18	22	150
0:02:14	23	2,9	18	22	150
0:02:15	23	2,9	18	22	150
0:02:16	23	2,9	18	22	150
0:02:17	23	2,9	18	22	150
0:02:18	23	3,1	18	22	150
0:02:19	23	3,2	18	22	150
0:02:20	23	3,3	17	22	150
0:02:21	23	3,3	17	22	150
0:02:22	23	3,3	17	22	150
0:02:23	23	3,3	17	22	150
0:02:24	23	3,3	17	22	150
0:02:25	23	3,3	17	22	150
0:02:26	23	3,3	18	22	150
0:02:27	23	3,3	18	22	150
0:02:28	23	3,3	18	22	150
0:02:29	23	3,3	18	22	150
0:02:30	23	3,3	17	22	150
0:02:31	23	3,3	17	23	150
0:02:32	23	3,4	17	23	150
0:02:33	23	3,4	17	23	150
0:02:34	23	3,4	18	23	150
0:02:35	23	3,4	18	23	150
0:02:36	23	3,4	18	23	150
0:02:37	23	3,4	18	23	150
0:02:38	23	3,4	18	23	150
0:02:39	23	3,4	18	23	150
0:02:40	23	3,4	17	23	150
0:02:41	23	3,4	17	23	150
0:02:42	23	3,5	17	23	150
0:02:43	23	3,5	17	23	150
0:02:44	23	3,5	17	23	150
0:02:45	23	3,5	17	23	150
0:02:46	23	3,5	17	23	150
0:02:47	23	3,5	17	23	150
0:02:48	23	3,5	17	23	150
0:02:49	23	3,5	17	23	150
0:02:50	23	3,6	17	23	150
0:02:51	23	3,6	17	24	150
0:02:52	23	3,6	17	23	150
0:02:53	23	3,6	17	24	150
0:02:54	23	3,6	17	24	150
0:02:55	23	3,6	18	24	150
0:02:56	23	3,6	18	24	150
0:02:57	23	3,7	18	24	150
0:02:58	23	3,7	18	24	150
0:02:59	23	3,7	18	23	150
0:03:00	23	3,7	18	23	150
0:03:01	23	3,7	18	24	150
0:03:02	23	3,7	18	24	150
0:03:03	23	3,8	18	24	150
0:03:04	23	3,8	18	24	150
0:03:05	23	3,8	18	24	150
0:03:06	23	3,8	18	24	150
0:03:07	23	3,8	18	24	150
0:03:08	23	3,8	18	24	150
0:03:09	23	3,9	18	24	150
0:03:10	23	3,9	18	24	150
0:03:11	23	3,9	18	24	150
0:03:12	23	3,9	18	24	150
0:03:13	23	3,9	18	24	150
0:03:14	23	4,0	18	24	150
0:03:15	23	4,0	19	24	150
0:03:16	23	4,0	18	24	150
0:03:17	23	4,0	18	24	150
0:03:18	23	4,0	18	25	150
0:03:19	23	4,1	18	25	150
0:03:20	23	4,1	18	25	150
0:03:21	23	4,1	18	25	150
0:03:22	23	4,1	18	25	150
0:03:23	23	4,1	18	25	150
0:03:24	23	4,2	18	25	150
0:03:25	23	4,2	18	26	150
0:03:26	23	4,2	18	26	150
0:03:27	23	4,2	18	26	150
0:03:28	23	4,3	18	26	150
0:03:29	23	4,3	18	26	150
0:03:30	23	4,3	19	26	150
0:03:31	23	4,3	19	27	150
0:03:32	23	4,3	18	27	150
0:03:33	23	4,4	18	27	150
0:03:34	23	4,4	18	27	150
0:03:35	23	4,4	18	27	150
0:03:36	23	4,4	18	27	150
0:03:37	23	4,5	18	27	150
0:03:38	23	4,5	18	27	150
0:03:39	23	4,5	18	27	150
0:03:40	23	4,5	18	27	150
0:03:41	23	4,5	18	28	150
0:03:42	23	4,6	18	28	150
0:03:43	23	4,6	18	28	150
0:03:44	23	4,6	18	28	150
0:03:45	23	4,6	18	28	150
0:03:46	23	4,7	18	28	150
0:03:47	23	4,7	18	28	150
0:03:48	23	4,7	18	28	150
0:03:49	23	4,7	18	28	150
0:03:50	23	4,7	18	28	150
0:03:51	23	4,8	18	28	150
0:03:52	23	4,8	18	28	150
0:03:53	23	4,8	18	28	150
0:03:54	23	4,8	18	28	150
0:03:55	23	4,9	18	28	150
0:03:56	23	4,9	18	28	150
0:03:57	23	4,9	18	29	150
0:03:58	23	4,9	18	28	150
0:03:59	23	5,0	18	29	150
0:04:00	23	5,0	18	29	150
0:04:01	23	5,0	18	29	150
0:04:02	23	5,0	18	29	150
0:04:03	23	5,1	18	29	150
0:04:04	23	5,1	18	29	150
0:04:05	23	5,1	18	29	150
0:04:06	23	5,1	18	29	150
0:04:07	23	5,1	18	29	150
0:04:08	23	5,2	18	29	150
0:04:09	23	5,2	18	29	150
0:04:10	24	5,2	18	29	150
0:04:11	24	5,2	18	30	150
0:04:12	24	5,3	18	30	150
0:04:13	23	5,3	18	30	150
0:04:14	23	5,3	18	30	150
0:04:15	23	5,3	18	30	150
0:04:16	24	5,4	17	30	150
0:04:17	24	5,4	17	30	150
0:04:18	24	5,4	17	30	150
0:04:19	24	5,4	17	30	150
0:04:20	24	5,5	17	30	150
0:04:21	24	5,5	17	30	150
0:04:22	24	5,5	17	30	150
0:04:23	24	5,5	16	30	150
0:04:24	24	5,6	16	30	150
0:04:25	24	5,6	16	30	150
0:04:26	24	5,6	16	30	150
0:04:27	24	5,6	16	30	150
0:04:28	24	5,7	16	30	150
0:04:29	24	5,7	16	30	150
0:04:30	24	5,7	16	30	150
0:04:31	24	5,7	16	30	150
0:04:32	24	5,7	16	30	150
0:04:33	24	5,8	16	30	150
0:04:34	24	5,8	16	30	150
0:04:35	24	5,8	16	30	150
0:04:36	24	5,8	16	31	150
0:04:37	24	5,9	16	31	150
0:04:38	24	5,9	16	31	150
0:04:39	24	5,9	15	31	150
0:04:40	24	5,9	15	31	150
0:04:41	24	5,9	15	31	150
0:04:42	24	6,0	15	31	150
0:04:43	24	6,0	15	31	150
0:04:44	24	6,0	15	31	150
0:04:45	24	6,0	15	31	150
0:04:46	24	6,0	15	31	150
0:04:47	24	6,1	15	31	150
0:04:48	24	6,1	15	32	150
0:04:49	24	6,1	15	31	150
0:04:50	24	6,1	14	32	150
0:04:51	24	6,1	14	31	150
0:04:52	24	6,2	14	31	150
0:04:53	24	6,2	14	31	150
0:04:54	24	6,2	14	31	150
0:04:55	24	6,2	14	31	150
0:04:56	24	6,2	15	31	150
0:04:57	24	6,2	15	31	150
0:04:58	24	6,3	15	32	150
0:04:59	24	6,3	15	32	150
0:05:00	24	6,3	15	32	150
0:05:01	24	6,3	15	32	150
0:05:02	24	6,4	15	32	150
0:05:03	24	6,4	15	32	150
0:05:04	24	6,4	15	32	150
0:05:05	24	6,4	15	32	150
0:05:06	24	6,4	16	32	150
0:05:07	24	6,4	16	32	150
0:05:08	24	6,4	16	32	150
0:05:09	24	6,5	16	32	150
0:05:10	24	6,5	16	32	150
0:05:11	24	6,5	16	32	150
0:05:12	24	6,5	15	32	150
0:05:13	24	6,5	15	32	150
0:05:14	24	6,5	15	32	150
0:05:15	24	6,6	15	32	150
0:05:16	24	6,6	15	32	150
0:05:17	24	6,6	15	32	150
0:05:18	24	6,6	15	32	150
0:05:19	24	6,6	15	33	150
0:05:20	24	6,6	15	32	150
0:05:21	24	6,6	15	32	150
0:05:22	24	6,7	15	32	150
0:05:23	24	6,7	14	32	150
0:05:24	24	6,7	14	32	150
0:05:25	24	6,7	14	32	150
0:05:26	24	6,7	14	32	150
0:05:27	24	6,7	14	32	150
0:05:28	24	6,7	14	32	150
0:05:29	24	6,7	14	33	150
0:05:30	24	6,7	14	32	150
0:05:31	24	6,8	14	33	150
0:05:32	24	6,8	15	33	150
0:05:33	24	6,8	15	32	150
0:05:34	24	6,8	15	33	150
0:05:35	24	6,8	15	32	150
0:05:36	24	6,8	15	32	150
0:05:37	24	6,8	15	32	150
0:05:38	24	6,8	15	32	150
0:05:39	24	6,8	15	33	150
0:05:40	24	6,8	15	32	150
0:05:41	25	6,9	15	33	150
0:05:42	25	6,9	14	33	150
0:05:43	25	6,9	14	33	150
0:05:44	25	6,9	14	33	150
0:05:45	25	6,9	14	33	150
0:05:46	25	6,9	14	33	150
0:05:47	25	6,9	14	33	150
0:05:48	25	6,9	14	33	150
0:05:49	25	6,9	14	33	150
0:05:50	25	6,9	14	33	150
0:05:51	25	6,9	14	33	150
0:05:52	25	6,9	14	33	150
0:05:53	25	6,9	14	33	150
0:05:54	25	6,9	14	33	150
0:05:55	25	7,0	13	33	150
0:05:56	25	7,0	13	33	150
0:05:57	25	7,0	13	33	150
0:05:58	25	7,0	13	33	150
0:05:59	25	7,0	13	33	150
0:06:00	25	7,0	13	33	150
0:06:01	25	7,0	13	32	150
0:06:02	25	7,0	13	33	150
0:06:03	25	7,0	13	33	150
0:06:04	25	7,0	13	33	150
0:06:05	25	7,0	13	33	150
0:06:06	25	7,0	13	33	150
0:06:07	25	7,0	13	33	150
0:06:08	25	7,0	13	33	150
0:06:09	25	7,0	13	33	150
0:06:10	25	7,0	13	33	150
0:06:11	25	7,0	13	33	150
0:06:12	25	7,0	13	33	150
0:06:13	25	7,0	13	33	150
0:06:14	25	7,0	13	33	150
0:06:15	25	7,0	13	33	150
0:06:16	25	7,0	13	33	150
0:06:17	25	7,1	13	33	150
0:06:18	25	7,1	13	33	150
0:06:19	25	7,1	13	33	150
0:06:20	25	7,1	13	33	150
0:06:21	25	7,1	13	33	150
0:06:22	25	7,1	13	33	150
0:06:23	25	7,1	13	33	150
0:06:24	25	7,1	13	33	150
0:06:25	25	7,1	13	33	150
0:06:26	25	7,1	13	33	150
0:06:27	25	7,1	13	33	150
0:06:28	25	7,1	13	33	150
0:06:29	25	7,1	13	33	150
0:06:30	25	7,1	13	33	150
0:06:31	25	7,1	13	33	150
0:06:32	25	7,1	13	33	150
0:06:33	25	7,1	13	33	150
0:06:34	25	7,1	13	33	150
0:06:35	26	7,1	13	33	150
0:06:36	26	7,1	13	33	150
0:06:37	26	7,1	13	33	150
0:06:38	26	7,1	13	33	150
0:06:39	26	7,1	13	33	150
0:06:40	26	7,1	13	33	150
0:06:41	26	7,2	13	33	150
0:06:42	26	7,2	13	33	150
0:06:43	26	7,2	13	33	150
0:06:44	26	7,2	13	33	150
0:06:45	26	7,3	13	32	150
0:06:46	26	7,4	13	33	150
0:06:47	26	7,4	13	32	150
0:06:48	26	7,4	13	33	150
0:06:49	26	7,4	13	33	150
0:06:50	26	7,4	13	33	150
0:06:51	26	7,4	13	33	150
0:06:52	26	7,4	13	33	150
0:06:53	26	7,4	13	33	150
0:06:54	26	7,4	13	33	150
0:06:55	26	7,4	13	33	150
0:06:56	26	7,4	13	33	150
0:06:57	26	7,4	13	33	150
0:06:58	26	7,4	13	33	150
0:06:59	26	7,4	13	33	150
0:07:00	26	7,6	13	33	150
0:07:01	26	7,7	13	33	150
0:07:02	26	7,7	13	33	150
0:07:03	26	7,7	14	33	150
0:07:04	26	7,7	14	33	150
0:07:05	26	7,7	14	32	150
0:07:06	26	7,7	14	32	150
0:07:07	26	7,7	14	33	150
0:07:08	26	7,7	14	32	150
0:07:09	26	7,7	14	33	150
0:07:10	26	7,7	14	32	150
0:07:11	26	7,7	14	32	150
0:07:12	26	7,6	14	33	150
0:07:13	26	7,6	14	32	150
0:07:14	26	7,6	14	33	150
0:07:15	26	7,6	14	33	150
0:07:16	26	7,7	14	33	150
0:07:17	26	7,9	14	32	150
0:07:18	26	8,0	14	32	150
0:07:19	26	8,0	14	32	150
0:07:20	26	8,0	14	32	150
0:07:21	26	8,0	14	33	150
0:07:22	26	8,0	14	32	150
0:07:23	26	8,0	14	32	150
0:07:24	26	8,0	14	32	150
0:07:25	26	8,0	14	32	150
0:07:26	26	8,0	14	33	150
0:07:27	27	8,0	14	33	150
0:07:28	27	8,0	14	33	150
0:07:29	27	8,0	14	32	150
0:07:30	27	8,0	14	32	150
0:07:31	27	8,0	14	32	150
0:07:32	27	8,0	14	32	150
0:07:33	27	8,0	14	32	150
0:07:34	27	8,1	14	32	150
0:07:35	27	8,1	14	32	150
0:07:36	27	8,1	14	32	150
0:07:37	27	8,1	14	33	150
0:07:38	27	8,1	14	32	150
0:07:39	27	8,1	14	33	150
0:07:40	27	8,2	15	32	150
0:07:41	27	8,3	15	32	150
0:07:42	27	8,4	15	32	150
0:07:43	27	8,4	15	32	150
0:07:44	27	8,4	15	32	150
0:07:45	27	8,4	15	32	150
0:07:46	27	8,4	15	32	150
0:07:47	27	8,4	15	32	150
0:07:48	27	8,4	15	32	150
0:07:49	27	8,3	15	32	150
0:07:50	27	8,3	15	32	150
0:07:51	27	8,3	15	32	150
0:07:52	27	8,3	15	33	150
0:07:53	27	8,3	15	32	150
0:07:54	27	8,3	15	32	150
0:07:55	27	8,3	15	32	150
0:07:56	27	8,4	15	32	150
0:07:57	27	8,5	14	32	150
0:07:58	27	8,5	14	32	150
0:07:59	27	8,5	14	32	150
0:08:00	27	8,5	14	32	150
0:08:01	27	8,5	14	32	150
0:08:02	27	8,5	14	32	150
0:08:03	27	8,5	14	33	150
0:08:04	27	8,5	14	32	150
0:08:05	27	8,5	14	32	150
0:08:06	27	8,5	13	33	150
0:08:07	27	8,5	13	32	150
0:08:08	27	8,6	13	32	150
0:08:09	27	8,6	13	32	150
0:08:10	27	8,7	13	33	150
0:08:11	27	8,7	13	32	150
0:08:12	27	8,6	13	32	150
0:08:13	27	8,6	13	32	150
0:08:14	27	8,6	13	32	150
0:08:15	27	8,9	13	32	150
0:08:16	27	8,9	13	32	150
0:08:17	27	8,9	13	32	150
0:08:18	27	8,9	13	32	150
0:08:19	27	8,9	13	33	150
0:08:20	27	8,9	13	32	150
0:08:21	27	8,9	13	32	150
0:08:22	27	8,9	13	32	150
0:08:23	27	8,9	13	32	150
0:08:24	28	8,9	14	32	150
0:08:25	28	8,9	14	32	150
0:08:26	28	8,9	14	32	150
0:08:27	28	8,9	14	32	150
0:08:28	28	8,9	14	32	150
0:08:29	28	8,9	14	32	150
0:08:30	28	8,9	15	32	150
0:08:31	28	8,9	15	32	150
0:08:32	28	8,9	15	32	150
0:08:33	28	8,9	15	32	150
0:08:34	28	9,0	15	32	150
0:08:35	28	9,0	15	32	150
0:08:36	28	9,1	15	32	150
0:08:37	28	9,1	15	32	150
0:08:38	28	9,1	15	33	150
0:08:39	28	9,1	14	32	150
0:08:40	28	9,1	14	32	150
0:08:41	28	9,2	14	32	150
0:08:42	28	9,3	14	32	150
0:08:43	28	9,4	14	32	150
0:08:44	28	9,4	14	32	150
0:08:45	28	9,4	14	32	150
0:08:46	28	9,4	14	32	150
0:08:47	28	9,4	14	32	150
0:08:48	28	9,4	14	32	150
0:08:49	28	9,3	14	32	150
0:08:50	28	9,3	14	32	150
0:08:51	28	9,3	14	32	150
0:08:52	28	9,3	14	32	150
0:08:53	28	9,3	13	32	150
0:08:54	28	9,3	13	32	150
0:08:55	28	9,3	13	32	150
0:08:56	28	9,3	13	32	150
0:08:57	28	9,3	13	32	150
0:08:58	28	9,3	13	32	150
0:08:59	28	9,3	13	32	150
0:09:00	28	9,3	13	32	150
0:09:01	28	9,5	13	32	150
0:09:02	28	9,7	13	33	150
0:09:03	28	9,8	13	33	150
0:09:04	28	9,8	13	33	150
0:09:05	28	9,8	13	33	150
0:09:06	28	9,8	13	32	150
0:09:07	28	9,8	13	33	150
0:09:08	28	9,8	14	32	150
0:09:09	28	9,8	14	32	150
0:09:10	28	9,8	14	32	150
0:09:11	28	9,8	14	32	150
0:09:12	28	9,8	14	32	150
0:09:13	28	9,8	14	32	150
0:09:14	28	9,8	14	32	150
0:09:15	28	9,8	14	32	150
0:09:16	28	9,8	14	32	150
0:09:17	28	9,8	14	32	150
0:09:18	28	9,8	14	32	150
0:09:19	28	9,8	14	32	150
0:09:20	28	9,8	14	32	150
0:09:21	28	9,8	14	32	150
0:09:22	28	9,8	14	32	150
0:09:23	28	9,8	14	32	150
0:09:24	28	9,8	14	32	150
0:09:25	28	9,8	14	32	150
0:09:26	28	9,8	14	32	150
0:09:27	28	9,8	14	33	150
0:09:28	28	9,8	14	32	150
0:09:29	28	10,1	13	33	150
0:09:30	28	10,2	13	33	150
0:09:31	28	10,2	13	33	150
0:09:32	28	10,2	13	33	150
0:09:33	28	10,3	13	33	150
0:09:34	28	10,3	13	33	150
0:09:35	28	10,3	13	33	150
0:09:36	28	10,3	13	33	150
0:09:37	28	10,3	13	33	150
0:09:38	28	10,3	13	33	150
0:09:39	28	10,3	13	33	150
0:09:40	29	10,3	13	33	150
0:09:41	29	10,3	13	33	150
0:09:42	29	10,3	13	33	150
0:09:43	29	10,3	13	33	150
0:09:44	29	10,3	13	33	150
0:09:45	29	10,3	13	33	150
0:09:46	29	10,3	13	33	150
0:09:47	29	10,3	13	33	150
0:09:48	29	10,3	13	33	150
0:09:49	29	10,3	12	33	150
0:09:50	29	10,3	13	33	150
0:09:51	29	10,3	13	33	150
0:09:52	29	10,3	13	33	150
0:09:53	29	10,3	13	33	150
0:09:54	29	10,3	13	33	150
0:09:55	29	10,3	14	33	150
0:09:56	29	10,3	14	33	150
0:09:57	29	10,3	14	33	150
0:09:58	29	10,3	14	33	150
0:09:59	29	10,3	14	33	150
0:10:00	29	10,3	14	33	150
0:10:01	29	10,4	14	33	150
0:10:02	29	10,6	14	33	150
0:10:03	29	10,8	14	33	150
0:10:04	29	10,8	14	33	150
0:10:05	29	10,8	14	33	150
0:10:06	29	10,8	14	33	150
0:10:07	29	10,8	14	33	150
0:10:08	29	10,8	14	33	150
0:10:09	29	10,8	14	33	150
0:10:10	29	10,8	13	33	150
0:10:11	29	10,8	13	33	150
0:10:12	29	10,8	13	33	150
0:10:13	29	10,8	13	34	150
0:10:14	29	10,8	13	33	150
0:10:15	29	10,8	13	33	150
0:10:16	29	10,8	13	33	150
0:10:17	29	10,9	13	33	150
0:10:18	29	10,9	13	33	150
0:10:19	29	10,9	13	33	150
0:10:20	29	10,9	13	33	150
0:10:21	29	10,9	13	33	150
0:10:22	29	10,9	13	33	150
0:10:23	29	10,9	13	33	150
0:10:24	29	10,9	13	33	150
0:10:25	29	10,9	13	33	150
0:10:26	29	10,9	13	33	150
0:10:27	29	10,9	13	33	150
0:10:28	29	10,9	13	34	150
0:10:29	29	10,9	13	34	150
0:10:30	29	10,9	13	34	150
0:10:31	29	10,9	12	34	150
0:10:32	29	10,9	12	34	150
0:10:33	29	10,9	12	34	150
0:10:34	29	10,9	13	34	150
0:10:35	29	10,9	13	33	150
0:10:36	29	11,0	13	34	150
0:10:37	29	11,0	13	33	150
0:10:38	29	11,0	13	33	150
0:10:39	29	11,0	13	34	150
0:10:40	29	11,0	14	34	150
0:10:41	29	11,0	14	34	150
0:10:42	29	11,1	14	34	150
0:10:43	29	11,3	14	34	150
0:10:44	29	11,3	14	34	150
0:10:45	29	11,3	14	34	150
0:10:46	29	11,3	14	34	150
0:10:47	29	11,4	14	34	150
0:10:48	29	11,4	14	34	150
0:10:49	29	11,4	14	34	150
0:10:50	29	11,4	14	34	150
0:10:51	29	11,4	14	34	150
0:10:52	29	11,4	14	34	150
0:10:53	29	11,4	13	34	150
0:10:54	29	11,4	13	34	150
0:10:55	29	11,4	13	34	150
0:10:56	29	11,4	13	34	150
0:10:57	29	11,4	13	34	150
0:10:58	29	11,4	13	34	150
0:10:59	29	11,4	13	34	150
0:11:00	29	11,4	13	34	150
0:11:01	29	11,4	13	34	150
0:11:02	29	11,5	13	34	150
0:11:03	29	11,5	13	34	150
0:11:04	29	11,5	13	34	150
0:11:05	29	11,5	13	34	150
0:11:06	29	11,5	13	34	150
0:11:07	29	11,5	13	34	150
0:11:08	29	11,5	13	34	150
0:11:09	29	11,5	13	34	150
0:11:10	29	11,5	13	34	150
0:11:11	29	11,5	13	35	150
0:11:12	29	11,5	12	35	150
0:11:13	29	11,5	12	34	150
0:11:14	29	11,6	12	35	150
0:11:15	29	11,7	12	35	150
0:11:16	29	11,8	12	34	150
0:11:17	29	11,8	12	35	150
0:11:18	29	11,8	13	34	150
0:11:19	29	11,8	13	35	150
0:11:20	29	11,8	13	34	150
0:11:21	30	11,8	13	35	150
0:11:22	29	11,8	13	35	150
0:11:23	29	11,8	13	35	150
0:11:24	29	11,8	13	35	150
0:11:25	30	11,8	14	35	150
0:11:26	30	11,8	14	35	150
0:11:27	30	11,9	14	35	150
0:11:28	30	11,9	14	35	150
0:11:29	30	11,9	13	35	150
0:11:30	30	11,9	13	35	150
0:11:31	30	11,9	13	35	150
0:11:32	30	11,9	13	35	150
0:11:33	30	11,9	13	35	150
0:11:34	30	11,9	13	35	150
0:11:35	30	11,9	13	35	150
0:11:36	30	11,9	13	35	150
0:11:37	30	11,9	13	35	150
0:11:38	30	11,9	13	35	150
0:11:39	30	12,0	13	35	150
0:11:40	30	12,1	13	35	150
0:11:41	30	12,1	13	35	150
0:11:42	30	12,1	13	35	150
0:11:43	30	12,2	12	35	150
0:11:44	30	12,2	12	35	150
0:11:45	30	12,2	12	35	150
0:11:46	30	12,2	12	35	150
0:11:47	30	12,2	12	35	150
0:11:48	30	12,2	12	35	150
0:11:49	30	12,2	12	35	150
0:11:50	30	12,2	12	35	150
0:11:51	30	12,2	12	35	150
0:11:52	30	12,2	12	35	150
0:11:53	30	12,2	12	35	150
0:11:54	30	12,2	12	35	150
0:11:55	30	12,2	12	35	150
0:11:56	30	12,2	12	35	150
0:11:57	30	12,2	12	35	150
0:11:58	30	12,4	12	35	150
0:11:59	30	12,5	12	35	150
0:12:00	30	12,5	12	35	150
0:12:01	30	12,6	12	35	150
0:12:02	30	12,6	12	35	150
0:12:03	30	12,6	12	35	150
0:12:04	30	12,6	12	35	150
0:12:05	30	12,6	12	35	150
0:12:06	30	12,6	13	35	150
0:12:07	30	12,6	13	36	150
0:12:08	30	12,6	13	35	150
0:12:09	30	12,6	13	35	150
0:12:10	30	12,6	13	35	150
0:12:11	30	12,6	13	36	150
0:12:12	30	12,6	13	35	150
0:12:13	30	12,6	13	36	150
0:12:14	30	12,6	13	35	150
0:12:15	30	12,6	13	36	150
0:12:16	30	12,6	13	36	150
0:12:17	30	12,6	13	36	150
0:12:18	30	12,7	13	35	150
0:12:19	30	12,7	13	36	150
0:12:20	30	12,7	13	36	150
0:12:21	30	12,7	12	36	150
0:12:22	30	12,7	12	36	150
0:12:23	30	12,7	12	36	150
0:12:24	30	12,7	12	36	150
0:12:25	30	12,7	12	36	150
0:12:26	30	12,7	12	36	150
0:12:27	30	12,7	12	36	150
0:12:28	30	12,7	12	36	150
0:12:29	30	12,7	12	36	150
0:12:30	30	12,7	12	36	150
0:12:31	30	13,0	12	36	150
0:12:32	30	13,1	12	36	150
0:12:33	30	13,2	12	36	150
0:12:34	30	13,2	12	36	150
0:12:35	30	13,2	12	36	150
0:12:36	30	13,2	12	36	150
0:12:37	30	13,2	12	36	150
0:12:38	30	13,2	12	36	150
0:12:39	30	13,2	12	36	150
0:12:40	30	13,2	12	36	150
0:12:41	30	13,2	12	36	150
0:12:42	30	13,2	12	36	150
0:12:43	30	13,2	12	36	150
0:12:44	30	13,3	12	36	150
0:12:45	30	13,3	12	36	150
0:12:46	30	13,3	12	36	150
0:12:47	30	13,3	12	36	150
0:12:48	30	13,3	12	36	150
0:12:49	31	13,3	13	36	150
0:12:50	31	13,3	13	36	150
0:12:51	31	13,3	13	36	150
0:12:52	31	13,3	13	36	150
0:12:53	31	13,3	13	36	150
0:12:54	31	13,3	13	36	150
0:12:55	31	13,3	13	36	150
0:12:56	31	13,3	13	36	150
0:12:57	31	13,3	13	36	150
0:12:58	31	13,3	13	36	150
0:12:59	31	13,3	13	36	150
0:13:00	31	13,3	12	36	150
0:13:01	31	13,3	12	36	150
0:13:02	31	13,3	12	36	150
0:13:03	31	13,3	12	36	150
0:13:04	31	13,3	12	36	150
0:13:05	31	13,4	12	36	150
0:13:06	31	13,4	12	36	150
0:13:07	31	13,4	12	36	150
0:13:08	31	13,4	12	36	150
0:13:09	31	13,4	12	36	150
0:13:10	31	13,4	12	36	150
0:13:11	31	13,4	12	36	150
0:13:12	31	13,6	12	36	150
0:13:13	31	13,8	11	36	150
0:13:14	31	13,8	11	36	150
0:13:15	31	13,8	11	36	150
0:13:16	31	13,8	11	36	150
0:13:17	31	13,8	11	36	150
0:13:18	31	13,8	11	36	150
0:13:19	31	13,8	11	36	150
0:13:20	31	13,8	11	36	150
0:13:21	31	13,8	11	36	150
0:13:22	31	13,8	11	36	150
0:13:23	31	13,8	11	36	150
0:13:24	31	13,8	11	36	150
0:13:25	31	13,8	11	36	150
0:13:26	31	13,8	11	36	150
0:13:27	31	13,9	11	36	150
0:13:28	31	13,9	11	36	150
0:13:29	31	13,9	12	36	150
0:13:30	31	13,9	12	36	150
0:13:31	31	13,9	12	36	150
0:13:32	31	13,9	12	36	150
0:13:33	31	13,9	12	36	150
0:13:34	31	13,9	12	37	150
0:13:35	31	13,9	12	37	150
0:13:36	31	13,9	12	37	150
0:13:37	31	13,9	12	36	150
0:13:38	31	13,9	12	36	150
0:13:39	31	13,9	12	36	150
0:13:40	31	13,9	12	36	150
0:13:41	31	13,9	12	36	150
0:13:42	31	13,9	12	37	150
0:13:43	31	13,9	12	36	150
0:13:44	31	13,9	12	37	150
0:13:45	31	13,9	12	37	150
0:13:46	31	14,2	12	36	150
0:13:47	31	14,3	12	36	150
0:13:48	31	14,3	12	37	150
0:13:49	31	14,3	12	36	150
0:13:50	31	14,3	11	37	150
0:13:51	31	14,3	11	37	150
0:13:52	31	14,3	11	36	150
0:13:53	31	14,3	11	37	150
0:13:54	31	14,3	11	37	150
0:13:55	31	14,3	11	37	150
0:13:56	31	14,3	11	37	150
0:13:57	31	14,3	11	37	150
0:13:58	31	14,3	11	37	150
0:13:59	31	14,3	11	37	150
0:14:00	31	14,3	11	36	150
0:14:01	31	14,3	11	37	150
0:14:02	31	14,3	11	37	150
0:14:03	32	14,3	11	37	150
0:14:04	32	14,3	11	37	150
0:14:05	32	14,3	11	37	150
0:14:06	32	14,3	11	37	150
0:14:07	32	14,3	11	36	150
0:14:08	32	14,3	11	37	150
0:14:09	32	14,3	11	37	150
0:14:10	32	14,3	11	37	150
0:14:11	32	14,3	11	36	150
0:14:12	32	14,3	12	37	150
0:14:13	32	14,6	12	37	150
0:14:14	32	14,7	12	37	150
0:14:15	32	14,8	12	37	150
0:14:16	32	14,8	12	37	150
0:14:17	32	14,8	12	37	150
0:14:18	32	14,8	12	37	150
0:14:19	32	14,8	12	37	150
0:14:20	32	14,8	12	37	150
0:14:21	32	14,8	12	37	150
0:14:22	32	14,8	12	37	150
0:14:23	32	14,8	12	37	150
0:14:24	32	14,8	11	37	150
0:14:25	32	14,8	11	37	150
0:14:26	32	14,8	11	37	150
0:14:27	32	14,8	11	37	150
0:14:28	32	14,8	11	37	150
0:14:29	32	14,8	11	37	150
0:14:30	32	14,8	11	37	150
0:14:31	32	14,8	11	37	150
0:14:32	32	14,8	11	37	150
0:14:33	32	14,8	11	37	150
0:14:34	32	14,8	11	37	150
0:14:35	32	14,8	11	37	150
0:14:36	32	14,8	11	37	150
0:14:37	32	14,8	10	37	150
0:14:38	32	14,8	10	37	150
0:14:39	32	15,0	10	37	150
0:14:40	32	15,1	10	37	150
0:14:41	32	15,2	10	37	150
0:14:42	32	15,2	10	37	150
0:14:43	32	15,2	10	37	150
0:14:44	32	15,2	10	37	150
0:14:45	32	15,2	10	37	150
0:14:46	32	15,2	10	37	150
0:14:47	32	15,2	10	37	150
0:14:48	32	15,2	10	37	150
0:14:49	32	15,2	10	37	150
0:14:50	32	15,2	10	37	150
0:14:51	32	15,2	11	37	150
0:14:52	32	15,2	11	37	150
0:14:53	32	15,2	11	37	150
0:14:54	32	15,2	12	37	150
0:14:55	32	15,2	12	37	150
0:14:56	32	15,2	12	36	150
0:14:57	32	15,2	12	37	150
0:14:58	32	15,2	12	37	150
0:14:59	32	15,2	12	37	150
0:15:00	32	15,2	12	37	150
0:15:01	32	15,2	12	37	150
0:15:02	32	15,3	12	37	150
0:15:03	32	15,4	12	37	150
0:15:04	32	15,4	12	37	150
0:15:05	32	15,4	12	37	150
0:15:06	32	15,4	12	37	150
0:15:07	32	15,4	11	37	150
0:15:08	32	15,4	11	37	150
0:15:09	32	15,4	11	37	150
0:15:10	32	15,4	11	37	150
0:15:11	32	15,4	11	37	150
0:15:12	32	15,4	11	37	150
0:15:13	32	15,4	11	37	150
0:15:14	32	15,4	11	37	150
0:15:15	32	15,4	11	37	150
0:15:16	33	15,4	10	37	150
0:15:17	33	15,5	10	37	150
0:15:18	33	15,6	10	37	150
0:15:19	33	15,6	10	37	150
0:15:20	33	15,6	10	37	150
0:15:21	33	15,6	10	37	150
0:15:22	33	15,6	10	37	150
0:15:23	33	15,6	10	37	150
0:15:24	33	15,6	10	37	150
0:15:25	33	15,6	10	37	150
0:15:26	33	15,6	10	37	150
0:15:27	33	15,6	10	37	150
0:15:28	33	15,6	10	37	150
0:15:29	33	15,6	10	37	150
0:15:30	33	15,6	10	37	150
0:15:31	33	15,9	10	37	150
0:15:32	33	16,1	10	37	150
0:15:33	33	16,1	10	37	150
0:15:34	33	16,1	10	37	150
0:15:35	33	16,1	11	37	150
0:15:36	33	16,1	11	37	150
0:15:37	33	16,1	11	37	150
0:15:38	33	16,1	11	37	150
0:15:39	33	16,1	11	37	150
0:15:40	33	16,1	11	37	150
0:15:41	33	16,1	11	37	150
0:15:42	33	16,1	11	37	150
0:15:43	33	16,1	11	37	150
0:15:44	33	16,1	11	37	150
0:15:45	33	16,1	11	37	150
0:15:46	33	16,1	11	37	150
0:15:47	33	16,1	11	37	150
0:15:48	33	16,1	11	37	150
0:15:49	33	16,1	11	37	150
0:15:50	33	16,1	11	37	150
0:15:51	33	16,1	11	37	150
0:15:52	33	16,1	11	37	150
0:15:53	33	16,1	11	37	150
0:15:54	33	16,1	11	37	150
0:15:55	33	16,1	11	37	150
0:15:56	33	16,1	10	37	150
0:15:57	33	16,1	10	37	150
0:15:58	33	16,1	10	37	150
0:15:59	33	16,1	10	37	150
0:16:00	33	16,3	10	37	150
0:16:01	33	16,3	10	37	150
0:16:02	33	16,4	10	37	150
0:16:03	33	16,4	10	37	150
0:16:04	33	16,4	10	37	150
0:16:05	33	16,4	10	37	150
0:16:06	33	16,4	10	37	150
0:16:07	33	16,4	10	37	150
0:16:08	33	16,4	10	37	150
0:16:09	33	16,4	10	37	150
0:16:10	33	16,4	10	37	150
0:16:11	33	16,4	10	37	150
0:16:12	33	16,4	10	38	150
0:16:13	33	16,4	10	37	150
0:16:14	33	16,4	10	37	150
0:16:15	33	16,4	11	37	150
0:16:16	33	16,4	11	37	150
0:16:17	33	16,4	11	37	150
0:16:18	33	16,4	11	37	150
0:16:19	33	16,6	11	37	150
0:16:20	33	16,6	11	37	150
0:16:21	33	16,6	11	37	150
0:16:22	33	16,6	11	37	150
0:16:23	33	16,6	11	37	150
0:16:24	33	16,6	11	37	150
0:16:25	33	16,6	11	37	150
0:16:26	33	16,6	11	37	150
0:16:27	33	16,7	11	38	150
0:16:28	33	16,7	11	37	150
0:16:29	33	16,7	11	38	150
0:16:30	33	16,7	11	38	150
0:16:31	33	16,7	11	37	150
0:16:32	33	16,7	11	37	150
0:16:33	33	16,7	11	38	150
0:16:34	33	16,8	10	38	150
0:16:35	33	17,0	10	38	150
0:16:36	33	17,1	10	38	150
0:16:37	33	17,1	10	38	150
0:16:38	33	17,1	10	38	150
0:16:39	33	17,1	10	38	150
0:16:40	34	17,1	10	38	150
0:16:41	34	17,1	10	38	150
0:16:42	34	17,1	10	38	150
0:16:43	34	17,1	10	38	150
0:16:44	34	17,1	10	37	150
0:16:45	34	17,1	10	38	150
0:16:46	34	17,1	10	38	150
0:16:47	34	17,1	10	38	150
0:16:48	34	17,1	10	38	150
0:16:49	34	17,1	10	38	150
0:16:50	34	17,1	10	38	150
0:16:51	34	17,1	10	38	150
0:16:52	34	17,1	10	38	150
0:16:53	34	17,1	10	38	150
0:16:54	34	17,1	10	38	150
0:16:55	34	17,1	11	38	150
0:16:56	34	17,1	11	38	150
0:16:57	34	17,1	11	38	150
0:16:58	34	17,1	11	38	150
0:16:59	34	17,1	11	38	150
0:17:00	34	17,1	11	38	150
0:17:01	34	17,1	11	38	150
0:17:02	34	17,1	11	38	150
0:17:03	34	17,1	11	38	150
0:17:04	34	17,3	11	38	150
0:17:05	34	17,5	11	38	150
0:17:06	34	17,6	11	38	150
0:17:07	34	17,6	11	38	150
0:17:08	34	17,6	11	38	150
0:17:09	34	17,6	11	38	150
0:17:10	34	17,6	11	38	150
0:17:11	34	17,6	11	38	150
0:17:12	34	17,6	11	38	150
0:17:13	34	17,6	11	38	150
0:17:14	34	17,6	11	38	150
0:17:15	34	17,6	11	38	150
0:17:16	34	17,6	11	38	150
0:17:17	34	17,6	11	38	150
0:17:18	34	17,6	10	38	150
0:17:19	34	17,7	10	38	150
0:17:20	34	17,6	10	38	150
0:17:21	34	17,6	10	38	150
0:17:22	34	17,6	10	38	150
0:17:23	34	17,7	10	38	150
0:17:24	34	17,7	10	38	150
0:17:25	34	17,7	10	38	150
0:17:26	34	17,7	10	38	150
0:17:27	34	17,7	10	38	150
0:17:28	34	17,7	10	38	150
0:17:29	34	17,7	10	38	150
0:17:30	34	17,7	10	38	150
0:17:31	34	17,7	10	38	150
0:17:32	34	17,7	10	38	150
0:17:33	34	17,7	11	38	150
0:17:34	34	17,7	11	38	150
0:17:35	34	17,7	11	38	150
0:17:36	34	17,7	11	38	150
0:17:37	34	17,7	11	38	150
0:17:38	34	17,7	11	38	150
0:17:39	34	17,9	11	38	150
0:17:40	34	18,0	11	38	150
0:17:41	34	18,1	11	38	150
0:17:42	34	18,1	11	38	150
0:17:43	34	18,1	11	38	150
0:17:44	34	18,1	11	38	150
0:17:45	34	18,1	11	38	150
0:17:46	34	18,1	11	38	150
0:17:47	34	18,1	11	38	150
0:17:48	34	18,1	11	38	150
0:17:49	34	18,1	11	38	150
0:17:50	34	18,1	11	39	150
0:17:51	34	18,1	11	39	150
0:17:52	34	18,1	11	39	150
0:17:53	34	18,1	10	39	150
0:17:54	34	18,1	10	38	150
0:17:55	34	18,1	10	39	150
0:17:56	34	18,1	10	38	150
0:17:57	34	18,1	10	38	150
0:17:58	34	18,1	10	39	150
0:17:59	34	18,1	10	39	150
0:18:00	34	18,1	10	39	150
0:18:01	34	18,2	10	39	150
0:18:02	34	18,2	10	39	150
0:18:03	34	18,2	10	39	150
0:18:04	34	18,2	10	39	150
0:18:05	34	18,2	10	39	150
0:18:06	34	18,2	10	39	150
0:18:07	34	18,2	10	39	150
0:18:08	34	18,2	10	39	150
0:18:09	34	18,3	10	39	150
0:18:10	34	18,3	10	39	150
0:18:11	34	18,3	10	39	150
0:18:12	35	18,3	10	39	150
0:18:13	35	18,3	10	39	150
0:18:14	35	18,3	11	39	150
0:18:15	35	18,3	11	39	150
0:18:16	35	18,4	11	39	150
0:18:17	35	18,7	11	39	150
0:18:18	35	18,8	11	39	150
0:18:19	35	18,8	11	39	150
0:18:20	35	18,8	11	39	150
0:18:21	35	18,8	11	39	150
0:18:22	35	18,8	11	39	150
0:18:23	35	18,8	11	39	150
0:18:24	35	18,8	11	39	150
0:18:25	35	18,8	11	39	150
0:18:26	35	18,8	11	39	150
0:18:27	35	18,8	11	39	150
0:18:28	35	18,8	11	39	150
0:18:29	35	18,8	11	39	150
0:18:30	35	18,8	11	39	150
0:18:31	35	18,8	11	39	150
0:18:32	35	18,8	11	39	150
0:18:33	35	18,8	10	39	150
0:18:34	35	18,8	10	39	150
0:18:35	35	18,8	10	39	150
0:18:36	35	18,9	10	39	150
0:18:37	35	18,9	10	39	150
0:18:38	35	18,9	10	39	150
0:18:39	35	18,9	10	39	150
0:18:40	35	18,9	10	39	150
0:18:41	35	18,9	10	39	150
0:18:42	35	18,9	10	39	150
0:18:43	35	18,9	10	39	150
0:18:44	35	18,9	10	39	150
0:18:45	35	18,9	10	39	150
0:18:46	35	18,9	10	39	150
0:18:47	35	18,9	10	39	150
0:18:48	35	18,9	10	39	150
0:18:49	35	18,9	10	39	150
0:18:50	35	18,9	10	39	150
0:18:51	35	18,9	11	39	150
0:18:52	35	18,9	11	39	150
0:18:53	35	18,9	11	39	150
0:18:54	35	18,9	11	39	150
0:18:55	35	18,9	11	39	150
0:18:56	35	19,0	11	40	150
0:18:57	35	19,0	11	39	150
0:18:58	35	19,0	11	39	150
0:18:59	35	19,0	11	39	150
0:19:00	35	19,2	11	39	150
0:19:01	35	19,4	11	39	150
0:19:02	35	19,4	11	39	150
0:19:03	35	19,4	11	40	150
0:19:04	35	19,5	11	40	150
0:19:05	35	19,5	11	40	150
0:19:06	35	19,5	11	40	150
0:19:07	35	19,5	11	40	150
0:19:08	35	19,5	11	39	150
0:19:09	35	19,5	11	40	150
0:19:10	35	19,5	11	40	150
0:19:11	35	19,5	11	40	150
0:19:12	35	19,5	11	40	150
0:19:13	35	19,5	11	40	150
0:19:14	35	19,5	11	40	150
0:19:15	35	19,5	11	40	150
0:19:16	35	19,5	10	40	150
0:19:17	35	19,5	10	40	150
0:19:18	35	19,5	10	40	150
0:19:19	35	19,5	11	40	150
0:19:20	35	19,5	11	40	150
0:19:21	35	19,5	11	40	150
0:19:22	35	19,5	11	40	150
0:19:23	35	19,5	11	40	150
0:19:24	35	19,5	10	40	150
0:19:25	35	19,6	10	40	150
0:19:26	35	19,6	11	40	150
0:19:27	35	19,6	11	40	150
0:19:28	35	19,6	11	40	150
0:19:29	35	19,6	11	40	150
0:19:30	35	19,6	10	40	150
0:19:31	35	19,6	11	40	150
0:19:32	35	19,6	11	40	150
0:19:33	35	19,6	11	40	150
0:19:34	35	19,6	11	40	150
0:19:35	35	19,6	11	40	150
0:19:36	35	19,6	11	40	150
0:19:37	35	19,6	11	40	150
0:19:38	35	19,6	11	40	150
0:19:39	35	19,7	11	40	150
0:19:40	35	19,7	11	40	150
0:19:41	35	19,7	11	40	150
0:19:42	35	19,7	11	40	150
0:19:43	35	19,7	11	40	150
0:19:44	35	19,8	11	40	150
0:19:45	35	19,8	11	40	150
0:19:46	35	19,8	11	40	150
0:19:47	35	19,8	11	40	150
0:19:48	35	19,8	11	40	150
0:19:49	35	19,9	11	40	150
0:19:50	36	19,9	11	40	150
0:19:51	36	19,9	11	40	150
0:19:52	36	20,0	11	40	150
0:19:53	36	20,2	11	40	150
0:19:54	36	20,2	11	40	150
0:19:55	36	20,2	11	40	150
0:19:56	36	20,2	11	41	150
0:19:57	36	20,2	11	41	150
0:19:58	36	20,2	11	40	150
0:19:59	36	20,2	11	40	150
0:20:00	36	20,2	11	40	150
0:20:01	36	20,2	11	40	150
0:20:02	36	20,2	11	41	150
0:20:03	36	20,2	11	41	150
0:20:04	36	20,2	11	41	150
0:20:05	36	20,3	11	40	150
0:20:06	36	20,3	11	41	150
0:20:07	36	20,3	11	41	150
0:20:08	36	20,3	11	40	150
0:20:09	36	20,3	11	41	150
0:20:10	36	20,3	11	41	150
0:20:11	36	20,3	11	41	150
0:20:12	36	20,3	11	41	150
0:20:13	36	20,3	11	41	150
0:20:14	36	20,3	11	41	150
0:20:15	36	20,3	11	41	150
0:20:16	36	20,3	11	41	150
0:20:17	36	20,3	11	41	150
0:20:18	36	20,3	12	41	150
0:20:19	36	20,3	11	41	150
0:20:20	36	20,3	11	41	150
0:20:21	36	20,3	11	41	150
0:20:22	36	20,3	11	41	150
0:20:23	36	20,3	11	41	150
0:20:24	36	20,3	11	41	150
0:20:25	36	20,6	11	41	150
0:20:26	36	20,7	11	41	150
0:20:27	36	20,8	11	41	150
0:20:28	36	20,8	11	41	150
0:20:29	36	20,8	11	41	150
0:20:30	36	20,8	11	41	150
0:20:31	36	20,8	11	41	150
0:20:32	36	20,8	11	41	150
0:20:33	36	20,8	11	41	150
0:20:34	36	20,8	11	41	150
0:20:35	36	20,8	11	41	150
0:20:36	36	20,8	11	41	150
0:20:37	36	20,8	11	41	150
0:20:38	36	20,8	11	41	150
0:20:39	36	20,8	11	41	150
0:20:40	36	20,8	11	41	150
0:20:41	36	20,8	11	41	150
0:20:42	36	20,8	11	41	150
0:20:43	36	20,8	11	41	150
0:20:44	36	20,8	11	41	150
0:20:45	36	20,8	11	41	150
0:20:46	36	20,8	11	41	150
0:20:47	36	20,8	11	41	150
0:20:48	36	20,8	11	41	150
0:20:49	36	20,8	11	41	150
0:20:50	36	20,9	11	41	150
0:20:51	36	20,9	11	41	150
0:20:52	36	20,9	11	41	150
0:20:53	36	20,9	11	41	150
0:20:54	36	20,9	11	41	150
0:20:55	36	20,9	11	41	150
0:20:56	36	21,0	11	41	150
0:20:57	36	21,1	11	41	150
0:20:58	36	21,1	11	41	150
0:20:59	36	21,1	11	41	150
0:21:00	36	21,1	11	41	150
0:21:01	36	21,1	11	41	150
0:21:02	36	21,1	11	41	150
0:21:03	36	21,1	11	41	150
0:21:04	36	21,1	11	41	150
0:21:05	36	21,1	11	41	150
0:21:06	36	21,1	11	41	150
0:21:07	36	21,1	11	41	150
0:21:08	36	21,1	11	41	150
0:21:09	36	21,1	11	41	150
0:21:10	36	21,1	11	41	150
0:21:11	36	21,1	11	41	150
0:21:12	36	21,2	11	41	150
0:21:13	37	21,4	11	41	150
0:21:14	37	21,4	11	41	150
0:21:15	37	21,4	11	41	150
0:21:16	37	21,4	11	41	150
0:21:17	37	21,4	11	41	150
0:21:18	37	21,4	11	41	150
0:21:19	37	21,5	11	41	150
0:21:20	37	21,5	11	41	150
0:21:21	37	21,5	11	41	150
0:21:22	37	21,5	11	41	150
0:21:23	37	21,5	11	41	150
0:21:24	37	21,5	11	41	150
0:21:25	37	21,5	11	41	150
0:21:26	37	21,5	11	41	150
0:21:27	37	21,5	11	41	150
0:21:28	37	21,5	11	42	150
0:21:29	37	21,5	11	41	150
0:21:30	37	21,5	11	41	150
0:21:31	37	21,5	11	42	150
0:21:32	37	21,5	11	42	150
0:21:33	37	21,5	11	42	150
0:21:34	37	21,5	11	41	150
0:21:35	37	21,5	11	41	150
0:21:36	37	21,5	11	41	150
0:21:37	37	21,5	11	41	150
0:21:38	37	21,8	11	41	150
0:21:39	37	21,8	11	42	150
0:21:40	37	21,9	11	42	150
0:21:41	37	21,9	11	42	150
0:21:42	37	21,9	11	42	150
0:21:43	37	21,9	11	42	150
0:21:44	37	21,9	11	42	150
0:21:45	37	21,9	11	42	150
0:21:46	37	21,9	11	42	150
0:21:47	37	21,9	11	42	150
0:21:48	37	21,9	11	42	150
0:21:49	37	21,9	11	42	150
0:21:50	37	21,9	11	42	150
0:21:51	37	21,9	11	42	150
0:21:52	37	21,9	11	42	150
0:21:53	37	21,9	11	42	150
0:21:54	37	21,9	11	42	150
0:21:55	37	21,9	11	42	150
0:21:56	37	21,9	11	42	150
0:21:57	37	21,9	11	42	150
0:21:58	37	21,9	11	42	150
0:21:59	37	21,9	11	42	150
0:22:00	37	21,9	11	42	150
0:22:01	37	22,0	11	42	150
0:22:02	37	22,0	11	42	150
0:22:03	37	22,0	11	42	150
0:22:04	37	22,0	11	42	150
0:22:05	37	22,0	11	42	150
0:22:06	37	22,0	11	42	150
0:22:07	37	22,0	11	42	150
0:22:08	37	22,0	11	42	150
0:22:09	37	22,0	11	42	150
0:22:10	37	22,0	11	42	150
0:22:11	37	22,0	11	42	150
0:22:12	37	22,0	11	42	150
0:22:13	37	22,0	11	42	150
0:22:14	37	22,0	11	42	150
0:22:15	37	22,0	11	42	150
0:22:16	37	22,0	11	42	150
0:22:17	37	22,0	11	42	150
0:22:18	37	22,0	11	42	150
0:22:19	37	22,0	11	42	150
0:22:20	37	22,0	11	42	150
0:22:21	37	22,0	11	42	150
0:22:22	37	22,0	11	42	150
0:22:23	37	22,0	11	42	150
0:22:24	37	22,0	11	42	150
0:22:25	37	22,0	11	42	150
0:22:26	37	22,0	11	42	150
0:22:27	37	22,0	11	42	150
0:22:28	37	22,0	11	42	150
0:22:29	37	22,0	11	42	150
0:22:30	37	22,0	11	42	150
0:22:31	37	22,0	11	42	150
0:22:32	37	22,0	11	42	150
0:22:33	37	22,0	11	42	150
0:22:34	38	22,0	11	42	150
0:22:35	38	22,0	11	42	150
0:22:36	38	22,0	11	42	150
0:22:37	38	22,0	11	42	150
0:22:38	38	22,0	11	42	150
0:22:39	38	22,0	11	42	150
0:22:40	38	22,0	11	42	150
0:22:41	38	22,0	11	42	150
0:22:42	38	22,0	11	42	150
0:22:43	38	22,0	11	42	150
0:22:44	38	22,0	11	42	150
0:22:45	38	22,0	11	42	150
0:22:46	38	22,0	11	42	150
0:22:47	38	22,0	11	42	150
0:22:48	38	22,0	11	42	150
0:22:49	38	22,0	11	42	150
0:22:50	38	22,0	11	42	150
0:22:51	38	22,0	11	41	150
0:22:52	38	22,0	11	42	150
0:22:53	38	21,9	11	42	150
0:22:54	38	21,9	11	42	150
0:22:55	38	22,0	11	42	150
0:22:56	38	22,1	11	42	150
0:22:57	38	22,1	11	42	150
0:22:58	38	22,1	11	42	150
0:22:59	38	22,1	11	41	150
0:23:00	38	22,1	11	42	150
0:23:01	38	22,1	11	42	150
0:23:02	38	22,1	11	41	150
0:23:03	38	22,1	11	41	150
0:23:04	38	22,1	11	41	150
0:23:05	38	22,1	11	41	150
0:23:06	38	22,1	11	41	150
0:23:07	38	22,1	11	41	150
0:23:08	38	22,1	11	41	150
0:23:09	38	22,0	11	41	150
0:23:10	38	22,0	11	41	150
0:23:11	38	22,0	11	41	150
0:23:12	38	22,0	11	41	150
0:23:13	38	22,0	11	41	150
0:23:14	38	22,0	11	41	150
0:23:15	38	22,0	11	41	150
0:23:16	38	22,0	11	41	150
0:23:17	38	22,0	11	41	150
0:23:18	38	22,0	11	41	150
0:23:19	38	22,0	11	41	150
0:23:20	38	21,9	11	41	150
0:23:21	38	21,9	11	41	150
0:23:22	38	21,9	11	41	150
0:23:23	38	21,9	11	41	150
0:23:24	38	22,1	11	41	150
0:23:25	38	22,2	11	41	150
0:23:26	38	22,2	11	41	150
0:23:27	38	22,2	11	41	150
0:23:28	38	22,2	11	41	150
0:23:29	38	22,2	11	41	150
0:23:30	38	22,2	11	41	150
0:23:31	38	22,2	11	41	150
0:23:32	38	22,2	11	41	150
0:23:33	38	22,1	11	41	150
0:23:34	38	22,1	11	41	150
0:23:35	38	22,1	11	41	150
0:23:36	38	22,1	11	41	150
0:23:37	38	22,1	11	41	150
0:23:38	38	22,1	11	41	150
0:23:39	38	22,1	11	41	150
0:23:40	38	22,1	11	41	150
0:23:41	38	22,0	11	41	150
0:23:42	38	22,0	11	41	150
0:23:43	38	22,0	11	40	150
0:23:44	38	22,0	11	41	150
0:23:45	38	22,0	11	40	150
0:23:46	38	22,0	11	41	150
0:23:47	38	22,0	11	40	150
0:23:48	38	22,0	11	40	150
0:23:49	38	21,9	11	40	150
0:23:50	38	21,9	11	40	150
0:23:51	38	21,9	11	40	150
0:23:52	38	21,9	11	40	150
0:23:53	38	21,9	11	40	150
0:23:54	38	21,9	11	40	150
0:23:55	38	21,9	11	40	150
0:23:56	38	21,9	11	40	150
0:23:57	38	21,9	11	40	150
0:23:58	38	21,9	11	40	150
0:23:59	38	21,9	11	40	150
0:24:00	38	21,9	11	40	150
0:24:01	38	22,0	11	40	150
0:24:02	38	22,2	11	41	150
0:24:03	38	22,2	11	40	150
0:24:04	38	22,3	11	40	150
0:24:05	38	22,3	11	40	150
0:24:06	38	22,2	11	40	150
0:24:07	38	22,2	11	40	150
0:24:08	39	22,2	11	40	150
0:24:09	39	22,2	11	40	150
0:24:10	39	22,2	11	40	150
0:24:11	39	22,2	11	40	150
0:24:12	39	22,1	11	40	150
0:24:13	39	22,1	11	40	150
0:24:14	39	22,1	11	40	150
0:24:15	39	22,1	11	40	150
0:24:16	39	22,1	11	40	150
0:24:17	39	22,1	11	40	150
0:24:18	39	22,1	11	40	150
0:24:19	39	22,0	11	40	150
0:24:20	39	22,0	11	40	150
0:24:21	39	22,0	11	40	150
0:24:22	39	22,0	11	40	150
0:24:23	39	22,0	11	40	150
0:24:24	39	22,0	11	40	150
0:24:25	39	22,0	11	40	150
0:24:26	39	21,9	11	40	150
0:24:27	39	21,9	11	39	150
0:24:28	39	21,9	11	39	150
0:24:29	39	21,9	11	39	150
0:24:30	39	21,9	11	39	150
0:24:31	39	21,9	11	39	150
0:24:32	39	21,9	11	39	150
0:24:33	39	21,9	11	39	150
0:24:34	39	21,9	11	39	150
0:24:35	39	22,0	11	39	150
0:24:36	39	22,0	11	39	150
0:24:37	39	22,0	11	39	150
0:24:38	39	22,0	11	39	150
0:24:39	39	22,0	11	39	150
0:24:40	39	22,0	11	39	150
0:24:41	39	22,0	11	39	150
0:24:42	39	22,0	11	39	150
0:24:43	39	21,9	11	39	150
0:24:44	39	21,9	11	39	150
0:24:45	39	21,9	11	39	150
0:24:46	39	21,9	11	39	150
0:24:47	39	22,0	11	39	150
0:24:48	39	22,1	11	39	150
0:24:49	39	22,2	11	39	150
0:24:50	39	22,2	11	39	150
0:24:51	39	22,2	11	39	150
0:24:52	39	22,2	11	39	150
0:24:53	39	22,1	11	39	150
0:24:54	39	22,1	11	39	150
0:24:55	39	22,1	11	39	150
0:24:56	39	22,1	11	39	150
0:24:57	39	22,1	11	39	150
0:24:58	39	22,1	11	39	150
0:24:59	39	22,1	11	39	150
0:25:00	39	22,1	11	39	150
0:25:01	39	22,0	11	39	150
0:25:02	39	22,0	11	39	150
0:25:03	39	22,0	11	39	150
0:25:04	39	22,0	11	39	150
0:25:05	39	22,0	11	38	150
0:25:06	39	22,0	11	39	150
0:25:07	39	22,0	11	39	150
0:25:08	39	21,9	11	39	150
0:25:09	39	21,9	11	39	150
0:25:10	39	21,9	11	38	150
0:25:11	39	21,9	11	38	150
0:25:12	39	21,9	11	39	150
0:25:13	39	21,9	11	39	150
0:25:14	39	21,9	11	38	150
0:25:15	39	21,9	11	38	150
