Repository: ProgWizer/parser

File: project-root/data/Data Acquisition/Data Acquisition/2020 year (143)/20-129.txt (part 1 of 13)
--Test Summary--
Full Path and File Name	
Instrument Name	7322
Instrument Type	Model 7322 Consistometer - Variable Speed
Instrument Serial Number	
Test Start Date	16.09.2020
Test Start Time	12:54:02
Test Stop Date	16.09.2020
Test Stop Time	18:23:59
Test Length	5:29:57
Final Sample Time Offset	5:29:57
Controller Schedule Name	
Sampling Period	1 second
Comments	
Information	WellID	
Information	Customer	
Information	EngName	
Information	CementClass	G
Information	CementMfr	Ñóõîé Ëîã
Information	Additives	90G+10ASPM+0.8PHV+0.5CEX-201+1CaO
Information	Density	1520
Information	BHCT	38
Information	BHST	
Information	FluidLoss	
Information	JobType	Research
Calculated Value	Time_30Bc	N/A
Calculated Value	Time_70Bc	N/A
Initial Temperature (°C)	25 °C
Final Temperature (°C)	38 °C
Initial Pressure (MPa)	0,6 MPa
Final Pressure (MPa)	22,2 MPa
Initial Consistency (Bc)	7 Bc
Final Consistency (Bc)	10 Bc
Initial Wall Temperature (°C)	22 °C
Final Wall Temperature (°C)	38 °C
Initial Motor Speed (RPM)	150 RPM
Final Motor Speed (RPM)	150 RPM
--Data--
Time (HH:MM:SS)	Temperature (°C)	Pressure (MPa)	Consistency (Bc)	Wall Temperature (°C)	Motor Speed (RPM)
0:00:00	25	0,6	7	22	150
0:00:01	25	0,6	7	22	150
0:00:02	25	0,6	7	22	150
0:00:03	25	0,6	8	22	150
0:00:04	25	0,6	7	22	150
0:00:05	25	0,6	7	22	150
0:00:06	25	0,6	7	22	150
0:00:07	25	0,6	7	22	150
0:00:08	25	0,6	7	22	150
0:00:09	25	0,6	7	22	150
0:00:10	25	0,7	8	22	150
0:00:11	25	0,7	7	22	150
0:00:12	25	0,7	8	22	150
0:00:13	25	0,7	7	22	150
0:00:14	25	0,7	7	22	150
0:00:15	25	0,7	7	22	150
0:00:16	25	0,8	7	22	150
0:00:17	25	0,8	8	22	150
0:00:18	25	0,9	7	22	150
0:00:19	25	0,9	7	22	150
0:00:20	25	0,9	7	22	150
0:00:21	25	0,9	8	22	150
0:00:22	25	0,9	7	22	150
0:00:23	25	0,9	8	22	150
0:00:24	25	1,0	8	22	150
0:00:25	25	1,0	7	22	150
0:00:26	25	1,0	7	22	150
0:00:27	25	1,0	7	22	150
0:00:28	25	1,0	7	22	150
0:00:29	25	1,0	7	22	150
0:00:30	25	1,0	8	22	150
0:00:31	25	1,0	7	22	150
0:00:32	25	1,0	8	22	150
0:00:33	25	1,0	8	22	150
0:00:34	25	1,2	7	22	150
0:00:35	25	1,2	8	22	150
0:00:36	25	1,2	8	22	150
0:00:37	25	1,3	8	22	150
0:00:38	25	1,3	8	22	150
0:00:39	25	1,3	8	23	150
0:00:40	25	1,3	8	23	150
0:00:41	25	1,3	8	23	150
0:00:42	25	1,3	8	23	150
0:00:43	25	1,3	8	23	150
0:00:44	25	1,3	8	23	150
0:00:45	25	1,3	8	23	150
0:00:46	25	1,3	8	23	150
0:00:47	25	1,3	8	23	150
0:00:48	25	1,3	9	23	150
0:00:49	25	1,4	9	23	150
0:00:50	25	1,5	9	23	150
0:00:51	25	1,5	9	23	150
0:00:52	25	1,6	9	23	150
0:00:53	25	1,6	9	23	150
0:00:54	25	1,6	9	23	150
0:00:55	25	1,6	9	23	150
0:00:56	25	1,6	9	23	150
0:00:57	25	1,6	9	23	150
0:00:58	25	1,6	9	23	150
0:00:59	25	1,6	9	24	150
0:01:00	25	1,6	9	24	150
0:01:01	25	1,6	9	24	150
0:01:02	25	1,6	9	24	150
0:01:03	25	1,6	9	24	150
0:01:04	25	1,6	9	24	150
0:01:05	24	1,6	9	24	150
0:01:06	25	1,6	9	24	150
0:01:07	24	1,7	9	24	150
0:01:08	25	1,7	9	24	150
0:01:09	24	1,7	9	24	150
0:01:10	24	1,7	9	24	150
0:01:11	24	1,7	9	24	150
0:01:12	24	1,7	9	24	150
0:01:13	24	1,8	9	24	150
0:01:14	24	2,0	9	24	150
0:01:15	24	2,0	9	24	150
0:01:16	24	2,1	10	24	150
0:01:17	24	2,1	10	25	150
0:01:18	24	2,1	10	25	150
0:01:19	24	2,1	10	25	150
0:01:20	24	2,1	10	25	150
0:01:21	24	2,1	10	25	150
0:01:22	24	2,1	10	25	150
0:01:23	24	2,2	10	25	150
0:01:24	24	2,2	10	25	150
0:01:25	24	2,2	10	25	150
0:01:26	24	2,2	10	25	150
0:01:27	24	2,2	10	25	150
0:01:28	24	2,2	10	25	150
0:01:29	24	2,2	10	25	150
0:01:30	24	2,2	10	26	150
0:01:31	24	2,3	10	26	150
0:01:32	24	2,3	10	26	150
0:01:33	24	2,3	10	26	150
0:01:34	24	2,3	10	26	150
0:01:35	24	2,3	10	26	150
0:01:36	24	2,3	10	26	150
0:01:37	24	2,3	10	26	150
0:01:38	24	2,4	10	26	150
0:01:39	24	2,4	10	26	150
0:01:40	24	2,4	10	26	150
0:01:41	24	2,4	10	26	150
0:01:42	24	2,4	10	27	150
0:01:43	24	2,4	10	26	150
0:01:44	24	2,5	10	27	150
0:01:45	24	2,5	10	27	150
0:01:46	24	2,5	10	27	150
0:01:47	24	2,5	10	27	150
0:01:48	24	2,5	10	27	150
0:01:49	24	2,5	10	27	150
0:01:50	24	2,5	10	27	150
0:01:51	24	2,6	10	27	150
0:01:52	24	2,6	10	27	150
0:01:53	24	2,6	10	27	150
0:01:54	24	2,6	10	27	150
0:01:55	24	2,6	10	27	150
0:01:56	24	2,7	10	27	150
0:01:57	24	2,7	10	27	150
0:01:58	24	2,7	10	27	150
0:01:59	24	2,7	10	28	150
0:02:00	24	2,7	10	28	150
0:02:01	24	2,7	10	28	150
0:02:02	24	2,8	10	28	150
0:02:03	24	2,8	10	28	150
0:02:04	24	2,8	10	28	150
0:02:05	24	2,8	10	28	150
0:02:06	24	2,8	10	28	150
0:02:07	24	2,8	10	28	150
0:02:08	24	2,9	10	28	150
0:02:09	24	2,9	10	28	150
0:02:10	24	2,9	10	28	150
0:02:11	24	2,9	10	28	150
0:02:12	24	2,9	10	28	150
0:02:13	24	3,0	10	28	150
0:02:14	24	3,0	10	29	150
0:02:15	24	3,0	10	29	150
0:02:16	24	3,0	10	29	150
0:02:17	24	3,0	10	29	150
0:02:18	24	3,1	10	29	150
0:02:19	24	3,1	10	29	150
0:02:20	24	3,1	10	29	150
0:02:21	24	3,1	10	29	150
0:02:22	24	3,1	10	29	150
0:02:23	24	3,1	10	29	150
0:02:24	24	3,2	10	29	150
0:02:25	24	3,2	10	29	150
0:02:26	24	3,2	10	29	150
0:02:27	24	3,2	10	29	150
0:02:28	24	3,2	10	29	150
0:02:29	24	3,3	10	29	150
0:02:30	24	3,3	10	29	150
0:02:31	24	3,3	10	29	150
0:02:32	24	3,3	10	29	150
0:02:33	24	3,3	10	29	150
0:02:34	24	3,3	10	29	150
0:02:35	24	3,4	10	29	150
0:02:36	24	3,4	10	29	150
0:02:37	24	3,4	10	29	150
0:02:38	24	3,4	10	29	150
0:02:39	24	3,4	10	29	150
0:02:40	24	3,4	10	29	150
0:02:41	24	3,5	10	30	150
0:02:42	24	3,5	10	30	150
0:02:43	24	3,5	10	30	150
0:02:44	24	3,5	11	30	150
0:02:45	25	3,5	11	30	150
0:02:46	25	3,5	11	30	150
0:02:47	25	3,6	11	30	150
0:02:48	25	3,6	11	30	150
0:02:49	25	3,6	11	30	150
0:02:50	25	3,6	11	30	150
0:02:51	25	3,6	11	30	150
0:02:52	25	3,6	11	30	150
0:02:53	25	3,7	11	30	150
0:02:54	25	3,7	11	31	150
0:02:55	25	3,7	11	31	150
0:02:56	25	3,7	11	31	150
0:02:57	25	3,7	11	31	150
0:02:58	25	3,7	11	31	150
0:02:59	25	3,7	11	30	150
0:03:00	25	3,8	12	30	150
0:03:01	25	3,8	12	30	150
0:03:02	25	3,8	12	30	150
0:03:03	25	3,8	12	31	150
0:03:04	25	3,8	12	31	150
0:03:05	25	3,8	12	31	150
0:03:06	25	3,8	12	31	150
0:03:07	25	3,8	13	31	150
0:03:08	25	3,9	13	31	150
0:03:09	25	3,9	13	31	150
0:03:10	25	3,9	13	31	150
0:03:11	25	3,9	13	31	150
0:03:12	25	3,9	13	31	150
0:03:13	25	3,9	13	31	150
0:03:14	25	3,9	13	31	150
0:03:15	25	3,9	14	31	150
0:03:16	25	3,9	14	31	150
0:03:17	25	4,0	14	31	150
0:03:18	25	4,0	14	31	150
0:03:19	25	4,0	14	31	150
0:03:20	25	4,0	14	31	150
0:03:21	25	4,0	14	31	150
0:03:22	25	4,0	15	31	150
0:03:23	25	4,0	15	31	150
0:03:24	25	4,0	15	31	150
0:03:25	25	4,0	15	31	150
0:03:26	25	4,0	15	31	150
0:03:27	25	4,1	15	31	150
0:03:28	25	4,1	15	31	150
0:03:29	25	4,1	15	31	150
0:03:30	25	4,1	15	31	150
0:03:31	25	4,1	16	31	150
0:03:32	25	4,1	16	31	150
0:03:33	25	4,1	16	31	150
0:03:34	25	4,1	16	31	150
0:03:35	25	4,1	16	31	150
0:03:36	25	4,1	16	31	150
0:03:37	25	4,1	16	31	150
0:03:38	25	4,1	16	31	150
0:03:39	25	4,1	16	31	150
0:03:40	25	4,2	16	31	150
0:03:41	25	4,2	16	31	150
0:03:42	25	4,2	17	31	150
0:03:43	25	4,2	17	31	150
0:03:44	25	4,2	17	31	150
0:03:45	25	4,2	17	31	150
0:03:46	25	4,2	17	31	150
0:03:47	25	4,2	17	31	150
0:03:48	25	4,3	17	31	150
0:03:49	25	4,3	17	31	150
0:03:50	25	4,5	17	31	150
0:03:51	25	4,5	18	31	150
0:03:52	25	4,6	18	31	150
0:03:53	25	4,6	18	32	150
0:03:54	25	4,6	19	31	150
0:03:55	25	4,6	19	31	150
0:03:56	25	4,6	19	32	150
0:03:57	25	4,6	19	31	150
0:03:58	25	4,6	19	31	150
0:03:59	25	4,6	19	31	150
0:04:00	25	4,6	19	31	150
0:04:01	25	4,6	19	31	150
0:04:02	25	4,6	20	31	150
0:04:03	25	4,6	20	31	150
0:04:04	25	4,6	20	32	150
0:04:05	25	4,6	20	31	150
0:04:06	26	4,6	20	31	150
0:04:07	26	4,6	20	31	150
0:04:08	26	4,6	20	31	150
0:04:09	26	4,6	19	32	150
0:04:10	26	4,6	19	31	150
0:04:11	26	4,6	19	31	150
0:04:12	26	4,6	19	31	150
0:04:13	26	4,7	19	31	150
0:04:14	26	4,7	19	31	150
0:04:15	26	4,8	19	31	150
0:04:16	26	4,8	19	31	150
0:04:17	26	4,8	19	31	150
0:04:18	26	4,8	19	31	150
0:04:19	26	4,8	19	31	150
0:04:20	26	4,8	19	31	150
0:04:21	26	4,8	19	31	150
0:04:22	26	4,8	19	31	150
0:04:23	26	4,8	19	31	150
0:04:24	26	4,9	19	31	150
0:04:25	26	5,0	19	31	150
0:04:26	26	5,0	19	31	150
0:04:27	26	5,0	19	31	150
0:04:28	26	5,0	18	31	150
0:04:29	26	5,0	18	31	150
0:04:30	26	5,0	18	31	150
0:04:31	26	5,0	18	31	150
0:04:32	26	5,0	17	31	150
0:04:33	26	5,1	16	31	150
0:04:34					
0:04:38	26	5,2	16	31	150
0:04:39	26	5,2	16	31	150
0:04:40	26	5,3	16	31	150
0:04:41	26	5,3	16	31	150
0:04:42	26	5,3	15	31	150
0:04:43	26	5,3	15	31	150
0:04:44	26	5,3	15	31	150
0:04:45	26	5,2	15	31	150
0:04:46	26	5,2	15	31	150
0:04:47	26	5,2	15	31	150
0:04:48	26	5,2	15	31	150
0:04:49	26	5,2	14	31	150
0:04:50	26	5,2	14	31	150
0:04:51	26	5,2	14	31	150
0:04:52	26	5,4	14	31	150
0:04:53	26	5,6	14	31	150
0:04:54	26	5,7	14	31	150
0:04:55	26	5,7	14	31	150
0:04:56	26	5,7	14	31	150
0:04:57	26	5,7	14	31	150
0:04:58	26	5,7	14	31	150
0:04:59	26	5,7	14	31	150
0:05:00	26	5,7	14	31	150
0:05:01	26	5,7	14	31	150
0:05:02	26	5,7	14	31	150
0:05:03	26	5,7	13	31	150
0:05:04	26	5,7	13	31	150
0:05:05	27	5,7	13	31	150
0:05:06	27	5,6	13	31	150
0:05:07	27	5,6	13	31	150
0:05:08	27	5,6	13	31	150
0:05:09	27	5,6	13	31	150
0:05:10	27	5,6	13	31	150
0:05:11	27	5,6	13	31	150
0:05:12	27	5,6	13	31	150
0:05:13	27	5,6	13	31	150
0:05:14	27	5,6	13	31	150
0:05:15	27	5,6	13	31	150
0:05:16	27	5,8	13	31	150
0:05:17	27	5,9	13	31	150
0:05:18	27	5,9	13	31	150
0:05:19	27	5,9	13	31	150
0:05:20	27	5,9	13	31	150
0:05:21	27	5,9	13	31	150
0:05:22	27	5,9	13	31	150
0:05:23	27	5,9	13	31	150
0:05:24	27	5,9	12	31	150
0:05:25	27	5,9	12	31	150
0:05:26	27	5,9	12	31	150
0:05:27	27	5,9	12	31	150
0:05:28	27	5,9	12	31	150
0:05:29	27	5,9	12	31	150
0:05:30	27	5,9	12	31	150
0:05:31	27	5,9	12	31	150
0:05:32	27	5,9	12	31	150
0:05:33	27	6,0	12	31	150
0:05:34	27	6,1	12	31	150
0:05:35	27	6,1	12	31	150
0:05:36	27	6,2	12	31	150
0:05:37	27	6,2	12	31	150
0:05:38	27	6,2	12	31	150
0:05:39	27	6,2	12	31	150
0:05:40	27	6,2	12	31	150
0:05:41	27	6,2	12	31	150
0:05:42	27	6,2	12	31	150
0:05:43	27	6,2	12	31	150
0:05:44	27	6,2	12	31	150
0:05:45	27	6,2	12	31	150
0:05:46	27	6,2	12	31	150
0:05:47	27	6,2	12	31	150
0:05:48	27	6,2	12	31	150
0:05:49	27	6,4	12	31	150
0:05:50	27	6,5	12	31	150
0:05:51	27	6,6	12	31	150
0:05:52	27	6,6	12	31	150
0:05:53	27	6,6	12	31	150
0:05:54	27	6,6	12	31	150
0:05:55	27	6,6	12	31	150
0:05:56	27	6,6	12	31	150
0:05:57	27	6,6	12	31	150
0:05:58	27	6,6	12	31	150
0:05:59	27	6,6	12	31	150
0:06:00	27	6,6	12	31	150
0:06:01	27	6,6	12	31	150
0:06:02	27	6,6	12	31	150
0:06:03	27	6,6	12	31	150
0:06:04	27	6,6	12	31	150
0:06:05	27	6,6	12	31	150
0:06:06	27	6,6	12	31	150
0:06:07	27	6,6	12	31	150
0:06:08	27	6,6	12	31	150
0:06:09	27	6,6	12	31	150
0:06:10	27	6,6	12	31	150
0:06:11	27	6,6	12	31	150
0:06:12	27	6,6	12	31	150
0:06:13	27	6,6	12	31	150
0:06:14	27	6,9	12	31	150
0:06:15	27	7,0	12	31	150
0:06:16	27	7,0	12	31	150
0:06:17	27	7,0	12	31	150
0:06:18	27	7,0	12	31	150
0:06:19	27	7,0	12	31	150
0:06:20	28	7,0	12	31	150
0:06:21	28	7,0	12	31	150
0:06:22	28	7,0	12	31	150
0:06:23	28	7,0	12	31	150
0:06:24	28	7,0	12	31	150
0:06:25	28	7,0	12	31	150
0:06:26	28	7,0	12	31	150
0:06:27	28	7,0	12	31	150
0:06:28	28	7,0	12	31	150
0:06:29	28	7,0	12	31	150
0:06:30	28	7,0	12	31	150
0:06:31	28	7,0	12	31	150
0:06:32	28	7,0	12	31	150
0:06:33	28	7,0	12	31	150
0:06:34	28	7,0	12	31	150
0:06:35	28	7,0	12	31	150
0:06:36	28	7,0	12	31	150
0:06:37	28	7,0	12	31	150
0:06:38	28	7,0	12	31	150
0:06:39	28	7,0	11	31	150
0:06:40	28	7,0	12	31	150
0:06:41	28	7,0	11	31	150
0:06:42	28	7,0	11	31	150
0:06:43	28	7,2	11	31	150
0:06:44	28	7,3	11	31	150
0:06:45	28	7,3	11	32	150
0:06:46	28	7,3	11	31	150
0:06:47	28	7,4	11	32	150
0:06:48	28	7,4	11	31	150
0:06:49	28	7,4	11	32	150
0:06:50	28	7,4	11	32	150
0:06:51	28	7,4	11	31	150
0:06:52	28	7,4	11	32	150
0:06:53	28	7,4	11	32	150
0:06:54	28	7,4	11	32	150
0:06:55	28	7,4	11	32	150
0:06:56	28	7,4	11	32	150
0:06:57	28	7,4	11	32	150
0:06:58	28	7,4	11	32	150
0:06:59	28	7,4	11	32	150
0:07:00	28	7,4	11	32	150
0:07:01	28	7,4	11	32	150
0:07:02	28	7,4	11	32	150
0:07:03	28	7,4	11	32	150
0:07:04	28	7,4	11	32	150
0:07:05	28	7,6	11	32	150
0:07:06	28	7,6	11	32	150
0:07:07	28	7,6	11	32	150
0:07:08	28	7,6	11	32	150
0:07:09	28	7,6	11	32	150
0:07:10	28	7,6	11	32	150
0:07:11	28	7,6	11	32	150
0:07:12	28	7,6	11	32	150
0:07:13	28	7,6	11	32	150
0:07:14	28	7,6	11	32	150
0:07:15	28	7,6	11	32	150
0:07:16	28	7,6	11	32	150
0:07:17	28	7,6	11	32	150
0:07:18	28	7,6	11	32	150
0:07:19	28	7,6	11	32	150
0:07:20	28	7,7	11	32	150
0:07:21	28	7,8	11	32	150
0:07:22	28	7,8	11	32	150
0:07:23	28	7,8	11	32	150
0:07:24	28	7,8	11	32	150
0:07:25	28	7,8	11	32	150
0:07:26	28	7,8	11	32	150
0:07:27	28	7,8	11	32	150
0:07:28	28	7,8	11	32	150
0:07:29	28	7,8	11	32	150
0:07:30	28	7,8	11	32	150
0:07:31	28	8,0	11	32	150
0:07:32	28	8,1	11	32	150
0:07:33	28	8,2	11	32	150
0:07:34	28	8,2	11	32	150
0:07:35	28	8,2	11	32	150
0:07:36	28	8,2	11	32	150
0:07:37	28	8,2	11	32	150
0:07:38	28	8,2	11	32	150
0:07:39	28	8,2	11	32	150
0:07:40	28	8,2	11	32	150
0:07:41	28	8,2	11	32	150
0:07:42	28	8,2	11	32	150
0:07:43	28	8,2	11	32	150
0:07:44	28	8,2	11	32	150
0:07:45	28	8,2	11	32	150
0:07:46	28	8,2	11	32	150
0:07:47	28	8,2	11	32	150
0:07:48	28	8,2	11	32	150
0:07:49	28	8,2	11	32	150
0:07:50	28	8,2	11	32	150
0:07:51	28	8,2	11	32	150
0:07:52	29	8,2	11	32	150
0:07:53	29	8,2	11	32	150
0:07:54	29	8,2	11	32	150
0:07:55	29	8,2	11	33	150
0:07:56	29	8,2	11	32	150
0:07:57	29	8,2	11	32	150
0:07:58	29	8,3	11	32	150
0:07:59	29	8,3	11	32	150
0:08:00	29	8,4	11	32	150
0:08:01	29	8,5	11	32	150
0:08:02	29	8,5	11	32	150
0:08:03	29	8,5	11	32	150
0:08:04	29	8,5	11	32	150
0:08:05	29	8,5	11	32	150
0:08:06	29	8,5	11	32	150
0:08:07	29	8,5	11	32	150
0:08:08	29	8,5	11	32	150
0:08:09	29	8,5	11	32	150
0:08:10	29	8,5	11	33	150
0:08:11	29	8,5	11	33	150
0:08:12	29	8,5	11	33	150
0:08:13	29	8,5	11	33	150
0:08:14	29	8,6	11	33	150
0:08:15	29	8,6	11	33	150
0:08:16	29	8,7	11	33	150
0:08:17	29	8,8	12	33	150
0:08:18	29	8,8	12	33	150
0:08:19	29	8,9	11	33	150
0:08:20	29	8,9	12	33	150
0:08:21	29	8,9	11	32	150
0:08:22	29	8,9	12	33	150
0:08:23	29	8,9	12	33	150
0:08:24	29	8,9	12	33	150
0:08:25	29	8,9	12	33	150
0:08:26	29	8,9	12	33	150
0:08:27	29	8,9	12	33	150
0:08:28	29	8,9	12	33	150
0:08:29	29	8,9	12	33	150
0:08:30	29	8,9	11	33	150
0:08:31	29	8,9	12	33	150
0:08:32	29	8,9	11	33	150
0:08:33	29	8,9	11	33	150
0:08:34	29	8,9	11	33	150
0:08:35	29	8,9	11	33	150
0:08:36	29	8,9	11	33	150
0:08:37	29	8,9	11	33	150
0:08:38	29	8,9	11	33	150
0:08:39	29	9,0	11	33	150
0:08:40	29	9,0	11	33	150
0:08:41	29	9,0	11	33	150
0:08:42	29	9,0	11	33	150
0:08:43	29	9,1	11	33	150
0:08:44	29	9,3	11	33	150
0:08:45	29	9,4	11	33	150
0:08:46	29	9,5	11	33	150
0:08:47	29	9,5	11	33	150
0:08:48	29	9,5	11	33	150
0:08:49	29	9,5	11	33	150
0:08:50	29	9,5	11	33	150
0:08:51	29	9,5	11	33	150
0:08:52	29	9,5	11	33	150
0:08:53	29	9,5	11	33	150
0:08:54	29	9,5	11	33	150
0:08:55	29	9,5	11	33	150
0:08:56	29	9,5	11	33	150
0:08:57	29	9,5	11	33	150
0:08:58	29	9,5	11	33	150
0:08:59	29	9,5	11	33	150
0:09:00	29	9,5	11	33	150
0:09:01	29	9,5	11	33	150
0:09:02	29	9,5	11	33	150
0:09:03	29	9,5	11	33	150
0:09:04	29	9,5	11	33	150
0:09:05	29	9,5	11	33	150
0:09:06	29	9,5	11	33	150
0:09:07	29	9,5	11	33	150
0:09:08	29	9,5	11	33	150
0:09:09	29	9,5	11	33	150
0:09:10	29	9,5	11	33	150
0:09:11	29	9,5	11	33	150
0:09:12	29	9,5	11	33	150
0:09:13	29	9,5	11	33	150
0:09:14	29	9,5	11	33	150
0:09:15	29	9,6	11	33	150
0:09:16	29	9,6	11	34	150
0:09:17	29	9,6	11	34	150
0:09:18	29	9,6	11	33	150
0:09:19	29	9,6	11	33	150
0:09:20	29	9,6	11	33	150
0:09:21	29	9,7	11	33	150
0:09:22	29	9,8	11	33	150
0:09:23	29	9,8	11	33	150
0:09:24	29	9,8	11	33	150
0:09:25	29	9,9	11	34	150
0:09:26	29	9,9	11	33	150
0:09:27	29	9,9	11	34	150
0:09:28	29	9,9	11	34	150
0:09:29	29	9,9	11	34	150
0:09:30	30	9,9	11	34	150
0:09:31	30	9,9	11	34	150
0:09:32	30	9,9	11	34	150
0:09:33	30	9,9	11	34	150
0:09:34	30	9,9	11	34	150
0:09:35	30	9,9	11	34	150
0:09:36	30	9,9	11	34	150
0:09:37	30	9,9	11	34	150
0:09:38	30	9,9	11	33	150
0:09:39	30	9,9	11	34	150
0:09:40	30	10,1	11	34	150
0:09:41	30	10,2	11	34	150
0:09:42	30	10,2	11	34	150
0:09:43	30	10,2	11	34	150
0:09:44	30	10,2	11	34	150
0:09:45	30	10,2	11	34	150
0:09:46	30	10,2	11	34	150
0:09:47	30	10,2	11	34	150
0:09:48	30	10,2	11	34	150
0:09:49	30	10,2	11	34	150
0:09:50	30	10,2	11	34	150
0:09:51	30	10,2	11	34	150
0:09:52	30	10,3	11	34	150
0:09:53	30	10,3	11	34	150
0:09:54	30	10,3	11	34	150
0:09:55	30	10,3	11	34	150
0:09:56	30	10,3	11	34	150
0:09:57	30	10,2	11	34	150
0:09:58	30	10,3	11	34	150
0:09:59	30	10,3	11	34	150
0:10:00	30	10,3	11	34	150
0:10:01	30	10,3	11	34	150
0:10:02	30	10,3	11	34	150
0:10:03	30	10,3	11	34	150
0:10:04	30	10,3	11	34	150
0:10:05	30	10,4	11	34	150
0:10:06	30	10,5	11	34	150
0:10:07	30	10,5	11	34	150
0:10:08	30	10,5	11	34	150
0:10:09	30	10,5	11	34	150
0:10:10	30	10,5	11	34	150
0:10:11	30	10,5	11	34	150
0:10:12	30	10,5	11	34	150
0:10:13	30	10,5	11	34	150
0:10:14	30	10,5	11	34	150
0:10:15	30	10,6	11	34	150
0:10:16	30	10,6	11	34	150
0:10:17	30	10,6	11	34	150
0:10:18	30	10,6	11	34	150
0:10:19	30	10,6	11	34	150
0:10:20	30	10,7	11	34	150
0:10:21	30	10,8	11	34	150
0:10:22	30	10,8	11	34	150
0:10:23	30	10,8	11	34	150
0:10:24	30	10,8	11	34	150
0:10:25	30	10,9	11	34	150
0:10:26	30	10,9	11	34	150
0:10:27	30	10,9	11	34	150
0:10:28	30	10,9	11	34	150
0:10:29	30	10,9	11	34	150
0:10:30	30	10,9	11	34	150
0:10:31	30	10,9	11	34	150
0:10:32	30	10,9	11	34	150
0:10:33	30	10,9	11	34	150
0:10:34	30	10,9	11	34	150
0:10:35	30	10,9	11	34	150
0:10:36	30	10,9	11	34	150
0:10:37	30	10,9	11	34	150
0:10:38	30	10,9	11	34	150
0:10:39					
0:10:41	30	10,9	11	34	150
0:10:42	30	10,9	12	34	150
0:10:43	30	11,0	11	34	150
0:10:44	30	11,0	11	34	150
0:10:45	30	11,0	11	34	150
0:10:46	30	11,0	11	34	150
0:10:47	30	11,0	11	34	150
0:10:48	30	11,2	11	34	150
0:10:49	30	11,3	11	34	150
0:10:50	30	11,4	11	34	150
0:10:51	30	11,4	11	35	150
0:10:52	30	11,4	11	35	150
0:10:53	30	11,4	11	34	150
0:10:54	30	11,4	11	35	150
0:10:55	30	11,4	11	35	150
0:10:56	30	11,4	11	34	150
0:10:57	30	11,4	11	34	150
0:10:58	30	11,4	11	34	150
0:10:59	30	11,4	11	34	150
0:11:00	30	11,4	11	35	150
0:11:01	31	11,4	11	34	150
0:11:02	31	11,4	11	35	150
0:11:03	31	11,4	11	35	150
0:11:04	31	11,4	11	35	150
0:11:05	31	11,4	11	35	150
0:11:06	31	11,4	11	35	150
0:11:07	31	11,4	11	35	150
0:11:08	31	11,4	11	35	150
0:11:09	31	11,4	11	35	150
0:11:10	31	11,4	11	34	150
0:11:11	31	11,4	11	35	150
0:11:12	31	11,4	11	34	150
0:11:13	31	11,4	11	35	150
0:11:14	31	11,4	11	35	150
0:11:15	31	11,5	11	35	150
0:11:16	31	11,5	11	35	150
0:11:17	31	11,5	11	35	150
0:11:18	31	11,6	11	35	150
0:11:19	31	11,7	11	35	150
0:11:20	31	11,7	11	35	150
0:11:21	31	11,7	11	35	150
0:11:22	31	11,7	11	35	150
0:11:23	31	11,7	11	35	150
0:11:24	31	11,7	11	35	150
0:11:25	31	11,7	11	35	150
0:11:26	31	11,7	11	35	150
0:11:27	31	11,7	11	35	150
0:11:28	31	11,7	11	35	150
0:11:29	31	11,7	11	35	150
0:11:30	31	11,7	11	35	150
0:11:31	31	11,7	11	35	150
0:11:32	31	11,8	11	35	150
0:11:33	31	11,9	11	35	150
0:11:34	31	12,0	11	35	150
0:11:35	31	12,0	11	35	150
0:11:36	31	12,0	11	35	150
0:11:37	31	12,0	11	35	150
0:11:38	31	12,0	11	35	150
0:11:39	31	12,0	11	35	150
0:11:40	31	12,0	11	35	150
0:11:41	31	12,0	11	35	150
0:11:42	31	12,0	11	35	150
0:11:43	31	12,0	11	35	150
0:11:44	31	12,0	11	35	150
0:11:45	31	12,0	11	35	150
0:11:46	31	12,0	11	35	150
0:11:47	31	12,0	11	35	150
0:11:48	31	12,0	11	35	150
0:11:49	31	12,0	11	35	150
0:11:50	31	12,0	11	35	150
0:11:51	31	12,0	11	35	150
0:11:52	31	12,0	11	35	150
0:11:53	31	12,1	11	35	150
0:11:54	31	12,2	11	35	150
0:11:55	31	12,2	11	35	150
0:11:56	31	12,2	11	35	150
0:11:57	31	12,2	11	35	150
0:11:58	31	12,2	11	35	150
0:11:59	31	12,2	11	35	150
0:12:00	31	12,2	11	35	150
0:12:01	31	12,2	11	35	150
0:12:02	31	12,2	11	35	150
0:12:03	31	12,2	11	35	150
0:12:04	31	12,3	11	35	150
0:12:05	31	12,5	11	35	150
0:12:06	31	12,5	11	35	150
0:12:07	31	12,5	11	35	150
0:12:08	31	12,5	11	35	150
0:12:09	31	12,5	11	35	150
0:12:10	31	12,5	11	35	150
0:12:11	31	12,5	11	35	150
0:12:12	31	12,5	11	35	150
0:12:13	31	12,5	11	35	150
0:12:14	31	12,5	11	35	150
0:12:15	31	12,5	11	35	150
0:12:16	31	12,5	11	35	150
0:12:17	31	12,5	11	35	150
0:12:18	31	12,5	11	35	150
0:12:19	31	12,6	11	35	150
0:12:20	31	12,6	11	35	150
0:12:21	31	12,6	11	35	150
0:12:22	31	12,6	11	35	150
0:12:23	31	12,6	11	35	150
0:12:24	31	12,6	11	35	150
0:12:25	31	12,6	11	35	150
0:12:26	31	12,6	11	35	150
0:12:27	31	12,8	11	35	150
0:12:28	31	12,9	11	35	150
0:12:29	31	13,0	11	35	150
0:12:30	32	13,0	11	35	150
0:12:31	31	13,0	11	35	150
0:12:32	32	13,0	11	35	150
0:12:33	32	13,0	11	35	150
0:12:34	32	13,0	11	35	150
0:12:35	32	13,0	11	35	150
0:12:36	32	13,0	11	35	150
0:12:37	32	13,0	11	36	150
0:12:38	32	13,0	11	35	150
0:12:39	32	13,0	11	35	150
0:12:40	32	13,0	11	35	150
0:12:41	32	13,0	11	35	150
0:12:42	32	13,0	11	35	150
0:12:43	32	13,0	11	35	150
0:12:44	32	13,0	11	35	150
0:12:45	32	13,0	11	35	150
0:12:46	32	13,0	11	35	150
0:12:47	32	13,0	11	35	150
0:12:48	32	13,0	11	35	150
0:12:49	32	13,0	11	35	150
0:12:50	32	13,0	11	36	150
0:12:51	32	13,1	11	36	150
0:12:52	32	13,1	11	36	150
0:12:53	32	13,1	11	35	150
0:12:54	32	13,1	11	35	150
0:12:55	32	13,1	11	35	150
0:12:56	32	13,2	11	35	150
0:12:57	32	13,2	11	35	150
0:12:58	32	13,2	11	35	150
0:12:59	32	13,2	11	35	150
0:13:00	32	13,2	11	35	150
0:13:01	32	13,2	11	35	150
0:13:02	32	13,2	11	36	150
0:13:03	32	13,3	11	36	150
0:13:04	32	13,5	11	35	150
0:13:05	32	13,5	11	35	150
0:13:06	32	13,6	11	35	150
0:13:07	32	13,6	11	36	150
0:13:08	32	13,6	11	35	150
0:13:09	32	13,6	11	36	150
0:13:10	32	13,6	11	36	150
0:13:11	32	13,6	11	36	150
0:13:12	32	13,6	11	35	150
0:13:13	32	13,6	11	36	150
0:13:14	32	13,6	11	36	150
0:13:15	32	13,6	11	36	150
0:13:16	32	13,6	11	36	150
0:13:17	32	13,6	11	36	150
0:13:18	32	13,6	11	36	150
0:13:19	32	13,6	11	36	150
0:13:20	32	13,6	11	36	150
0:13:21	32	13,6	11	35	150
0:13:22	32	13,6	11	36	150
0:13:23	32	13,6	11	36	150
0:13:24	32	13,6	11	36	150
0:13:25	32	13,6	11	36	150
0:13:26	32	13,6	11	36	150
0:13:27	32	13,7	11	36	150
0:13:28	32	13,8	11	36	150
0:13:29	32	13,8	11	36	150
0:13:30	32	13,8	11	36	150
0:13:31	32	13,8	11	36	150
0:13:32	32	13,8	11	36	150
0:13:33	32	13,8	11	36	150
0:13:34	32	13,8	11	36	150
0:13:35	32	13,8	11	36	150
0:13:36	32	13,8	11	36	150
0:13:37	32	13,8	11	36	150
0:13:38	32	13,8	11	36	150
0:13:39	32	13,8	11	36	150
0:13:40	32	13,8	11	36	150
0:13:41	32	13,8	11	36	150
0:13:42	32	13,9	11	36	150
0:13:43	32	14,2	11	36	150
0:13:44	32	14,2	11	36	150
0:13:45	32	14,3	11	36	150
0:13:46	32	14,3	11	36	150
0:13:47	32	14,3	11	36	150
0:13:48	32	14,3	11	36	150
0:13:49	32	14,3	11	36	150
0:13:50	32	14,3	11	36	150
0:13:51	32	14,3	11	36	150
0:13:52	32	14,3	11	36	150
0:13:53	32	14,3	11	36	150
0:13:54	32	14,3	11	36	150
0:13:55	32	14,3	11	36	150
0:13:56	32	14,3	11	36	150
0:13:57	32	14,3	11	36	150
0:13:58	32	14,3	11	36	150
0:13:59	32	14,3	11	36	150
0:14:00	32	14,3	11	36	150
0:14:01	32	14,3	11	36	150
0:14:02	32	14,3	11	36	150
0:14:03	32	14,3	11	36	150
0:14:04	32	14,3	11	36	150
0:14:05	32	14,3	11	36	150
0:14:06	32	14,3	11	36	150
0:14:07	32	14,3	11	36	150
0:14:08	32	14,3	11	36	150
0:14:09	33	14,3	11	36	150
0:14:10	33	14,3	11	36	150
0:14:11	33	14,3	11	36	150
0:14:12	33	14,3	11	36	150
0:14:13	33	14,3	11	36	150
0:14:14	33	14,6	11	36	150
0:14:15	33	14,8	11	36	150
0:14:16	33	14,8	11	36	150
0:14:17	33	14,8	11	36	150
0:14:18	33	14,8	11	36	150
0:14:19	33	14,8	11	36	150
0:14:20	33	14,8	11	36	150
0:14:21	33	14,8	11	37	150
0:14:22	33	14,8	11	36	150
0:14:23	33	14,8	11	36	150
0:14:24	33	14,8	11	36	150
0:14:25	33	14,8	11	36	150
0:14:26	33	14,8	11	36	150
0:14:27	33	14,8	11	36	150
0:14:28	33	14,8	11	36	150
0:14:29	33	14,8	11	36	150
0:14:30	33	14,8	11	36	150
0:14:31	33	14,8	11	37	150
0:14:32	33	14,8	11	37	150
0:14:33	33	14,8	11	37	150
0:14:34	33	14,8	11	37	150
0:14:35	33	14,8	11	37	150
0:14:36	33	14,8	11	36	150
0:14:37	33	14,8	11	36	150
0:14:38	33	14,8	11	36	150
0:14:39	33	14,8	11	37	150
0:14:40	33	14,8	11	37	150
0:14:41	33	14,8	11	36	150
0:14:42	33	14,9	11	37	150
0:14:43	33	14,9	11	36	150
0:14:44	33	14,9	11	37	150
0:14:45	33	14,9	11	37	150
0:14:46	33	15,0	11	37	150
0:14:47	33	15,1	11	37	150
0:14:48	33	15,1	11	37	150
0:14:49	33	15,1	11	36	150
0:14:50	33	15,1	11	37	150
0:14:51	33	15,1	11	37	150
0:14:52	33	15,1	11	37	150
0:14:53	33	15,1	11	37	150
0:14:54	33	15,1	11	37	150
0:14:55	33	15,1	11	37	150
0:14:56	33	15,1	11	37	150
0:14:57	33	15,1	11	37	150
0:14:58	33	15,1	11	37	150
0:14:59	33	15,1	11	37	150
0:15:00	33	15,1	11	37	150
0:15:01	33	15,1	11	37	150
0:15:02	33	15,3	11	37	150
0:15:03	33	15,4	11	37	150
0:15:04	33	15,4	11	37	150
0:15:05	33	15,4	11	37	150
0:15:06	33	15,4	11	37	150
0:15:07	33	15,4	11	37	150
0:15:08	33	15,4	11	37	150
0:15:09	33	15,4	11	37	150
0:15:10	33	15,4	11	37	150
0:15:11	33	15,4	11	37	150
0:15:12	33	15,4	11	37	150
0:15:13	33	15,4	11	37	150
0:15:14	33	15,4	11	37	150
0:15:15	33	15,4	11	37	150
0:15:16	33	15,4	11	37	150
0:15:17	33	15,4	11	37	150
0:15:18	33	15,4	11	37	150
0:15:19	33	15,4	11	37	150
0:15:20	33	15,4	11	37	150
0:15:21	33	15,4	11	37	150
0:15:22	33	15,4	11	37	150
0:15:23	33	15,6	11	37	150
0:15:24	33	15,8	11	37	150
0:15:25	33	15,9	11	37	150
0:15:26	33	15,9	11	37	150
0:15:27	33	15,9	11	37	150
0:15:28	33	15,9	11	37	150
0:15:29	33	15,9	11	37	150
0:15:30	33	15,9	11	37	150
0:15:31	33	16,0	11	37	150
0:15:32	33	16,0	11	37	150
0:15:33	33	16,0	11	37	150
0:15:34	33	16,0	11	37	150
0:15:35	33	15,9	11	37	150
0:15:36	33	15,9	11	37	150
0:15:37	33	16,0	11	37	150
0:15:38	33	16,0	11	37	150
0:15:39	33	15,9	11	37	150
0:15:40	33	16,0	11	37	150
0:15:41	33	16,0	11	37	150
0:15:42	33	16,0	11	37	150
0:15:43	33	16,0	11	37	150
0:15:44	33	16,0	11	37	150
0:15:45	33	16,0	11	37	150
0:15:46	33	16,0	11	37	150
0:15:47	33	16,0	11	37	150
0:15:48	33	16,0	11	37	150
0:15:49	34	16,0	11	37	150
0:15:50	33	16,0	11	37	150
0:15:51	34	16,0	11	37	150
0:15:52	34	16,0	11	37	150
0:15:53	34	16,0	11	37	150
0:15:54	34	16,0	11	37	150
0:15:55	34	16,0	11	37	150
0:15:56	34	16,0	11	37	150
0:15:57	34	16,0	11	38	150
0:15:58	34	16,0	11	37	150
0:15:59	34	16,0	11	38	150
0:16:00	34	16,1	11	37	150
0:16:01	34	16,1	11	37	150
0:16:02	34	16,1	11	37	150
0:16:03	34	16,1	11	38	150
0:16:04	34	16,3	11	37	150
0:16:05	34	16,5	11	38	150
0:16:06	34	16,5	11	38	150
0:16:07	34	16,5	11	38	150
0:16:08	34	16,6	11	38	150
0:16:09	34	16,6	11	38	150
0:16:10	34	16,6	11	38	150
0:16:11	34	16,6	11	38	150
0:16:12	34	16,6	11	38	150
0:16:13	34	16,6	11	38	150
0:16:14	34	16,6	11	38	150
0:16:15	34	16,6	11	38	150
0:16:16	34	16,6	11	38	150
0:16:17	34	16,6	11	38	150
0:16:18	34	16,6	11	38	150
0:16:19	34	16,6	11	38	150
0:16:20	34	16,6	11	38	150
0:16:21	34	16,6	11	38	150
0:16:22	34	16,6	11	38	150
0:16:23	34	16,6	11	38	150
0:16:24	34	16,6	11	38	150
0:16:25	34	16,6	11	38	150
0:16:26	34	16,6	11	38	150
0:16:27	34	16,6	11	38	150
0:16:28	34	16,6	11	38	150
0:16:29	34	16,6	11	38	150
0:16:30	34	16,6	11	38	150
0:16:31	34	16,6	11	38	150
0:16:32	34	16,6	11	38	150
0:16:33	34	16,6	11	38	150
0:16:34	34	16,8	11	38	150
0:16:35	34	16,8	11	38	150
0:16:36	34	16,9	11	38	150
0:16:37	34	16,9	11	38	150
0:16:38	34	16,9	11	38	150
0:16:39	34	16,9	11	38	150
0:16:40	34	16,9	11	38	150
0:16:41	34	16,9	11	38	150
0:16:42	34	16,9	11	38	150
0:16:43	34	16,9	11	38	150
0:16:44	34	16,9	11	38	150
0:16:45	34	16,9	11	38	150
0:16:46	34	16,9	11	38	150
0:16:47	34	16,9	11	38	150
0:16:48	34	16,9	11	38	150
0:16:49	34	16,9	11	38	150
0:16:50	34	16,9	11	38	150
0:16:51	34	16,9	11	38	150
0:16:52	34	17,0	11	38	150
0:16:53	34	17,1	11	38	150
0:16:54	34	17,1	11	38	150
0:16:55	34	17,1	11	38	150
0:16:56	34	17,1	11	38	150
0:16:57	34	17,1	11	38	150
0:16:58	34	17,1	11	38	150
0:16:59	34	17,1	11	38	150
0:17:00	34	17,1	11	38	150
0:17:01	34	17,1	11	38	150
0:17:02	34	17,1	11	38	150
0:17:03	34	17,1	11	38	150
0:17:04	34	17,1	11	38	150
0:17:05	34	17,1	11	38	150
0:17:06	34	17,1	11	38	150
0:17:07	34	17,1	11	38	150
0:17:08	34	17,1	11	38	150
0:17:09	34	17,2	11	38	150
0:17:10	34	17,2	11	38	150
0:17:11	34	17,2	11	38	150
0:17:12	34	17,5	11	38	150
0:17:13	34	17,6	11	38	150
0:17:14	34	17,6	11	38	150
0:17:15	34	17,6	11	38	150
0:17:16	34	17,6	11	38	150
0:17:17	34	17,6	11	38	150
0:17:18	34	17,6	11	38	150
0:17:19	34	17,6	11	38	150
0:17:20	34	17,6	11	38	150
0:17:21	34	17,6	11	38	150
0:17:22	34	17,6	11	38	150
0:17:23	34	17,6	11	38	150
0:17:24	35	17,6	11	38	150
0:17:25	35	17,6	11	38	150
0:17:26	35	17,6	11	38	150
0:17:27	35	17,6	11	38	150
0:17:28	35	17,6	11	38	150
0:17:29	35	17,6	11	38	150
0:17:30	35	17,6	11	38	150
0:17:31	35	17,6	11	38	150
0:17:32	35	17,6	11	38	150
0:17:33	35	17,6	11	38	150
0:17:34	35	17,6	11	38	150
0:17:35	35	17,6	11	38	150
0:17:36	35	17,6	11	38	150
0:17:37	35	17,8	11	38	150
0:17:38	35	17,9	11	38	150
0:17:39	35	18,0	11	38	150
0:17:40	35	18,0	11	38	150
0:17:41	35	18,0	11	38	150
0:17:42	35	18,0	11	38	150
0:17:43	35	18,0	11	38	150
0:17:44	35	18,0	11	38	150
0:17:45	35	18,0	11	38	150
0:17:46	35	18,0	11	38	150
0:17:47	35	18,0	11	38	150
0:17:48	35	18,0	11	38	150
0:17:49	35	18,0	11	38	150
0:17:50	35	18,0	11	38	150
0:17:51	35	18,0	11	38	150
0:17:52	35	18,0	11	38	150
0:17:53	35	18,0	11	38	150
0:17:54	35	18,0	11	38	150
0:17:55	35	18,0	11	38	150
0:17:56	35	18,0	11	38	150
0:17:57	35	18,0	11	38	150
0:17:58	35	18,0	11	38	150
0:17:59	35	18,0	11	38	150
0:18:00	35	18,2	11	38	150
0:18:01	35	18,3	11	38	150
0:18:02	35	18,3	11	39	150
0:18:03	35	18,3	11	38	150
0:18:04	35	18,3	11	38	150
0:18:05	35	18,3	11	38	150
0:18:06	35	18,3	11	38	150
0:18:07	35	18,3	11	38	150
0:18:08	35	18,3	11	38	150
0:18:09	35	18,3	11	38	150
0:18:10	35	18,3	11	38	150
0:18:11	35	18,3	11	38	150
0:18:12	35	18,3	11	38	150
0:18:13	35	18,3	11	39	150
0:18:14	35	18,3	11	39	150
0:18:15	35	18,3	11	38	150
0:18:16	35	18,3	11	39	150
0:18:17	35	18,3	11	38	150
0:18:18	35	18,3	11	38	150
0:18:19	35	18,4	11	38	150
0:18:20	35	18,5	11	38	150
0:18:21	35	18,5	11	38	150
0:18:22	35	18,5	11	39	150
0:18:23	35	18,5	11	39	150
0:18:24	35	18,5	11	39	150
0:18:25	35	18,5	11	39	150
0:18:26	35	18,5	11	39	150
0:18:27	35	18,5	11	38	150
0:18:28	35	18,5	11	39	150
0:18:29	35	18,5	11	39	150
0:18:30	35	18,5	11	39	150
0:18:31	35	18,5	11	39	150
0:18:32	35	18,5	11	39	150
0:18:33	35	18,5	11	39	150
0:18:34	35	18,6	11	39	150
0:18:35	35	18,8	11	39	150
0:18:36	35	18,8	11	39	150
0:18:37	35	18,8	11	39	150
0:18:38	35	18,8	11	39	150
0:18:39	35	18,8	11	39	150
0:18:40	35	18,8	11	39	150
0:18:41	35	18,8	11	39	150
0:18:42	35	18,8	11	39	150
0:18:43	35	18,8	11	39	150
0:18:44	35	18,8	11	39	150
0:18:45	35	18,8	11	39	150
0:18:46	35	18,8	11	39	150
0:18:47	35	18,8	11	39	150
0:18:48	35	18,8	11	39	150
0:18:49	35	18,8	11	39	150
0:18:50	35	18,8	11	39	150
0:18:51	35	18,8	11	39	150
0:18:52	35	18,9	11	39	150
0:18:53	35	19,0	11	39	150
0:18:54	35	19,0	11	39	150
0:18:55	35	19,0	11	39	150
0:18:56	35	19,0	11	39	150
0:18:57	35	19,0	11	39	150
0:18:58	35	19,0	11	39	150
0:18:59	35	19,0	11	39	150
0:19:00	35	19,0	11	39	150
0:19:01	35	19,1	11	39	150
0:19:02	35	19,1	11	39	150
0:19:03	36	19,2	11	39	150
0:19:04	36	19,2	11	39	150
0:19:05	36	19,2	11	39	150
0:19:06	36	19,2	11	39	150
0:19:07	36	19,2	11	39	150
0:19:08	36	19,2	11	39	150
0:19:09	36	19,2	11	39	150
0:19:10	36	19,2	11	39	150
0:19:11	36	19,2	11	39	150
0:19:12	36	19,2	11	39	150
0:19:13	36	19,3	11	39	150
0:19:14	36	19,4	11	39	150
0:19:15	36	19,5	11	39	150
0:19:16	36	19,5	11	39	150
0:19:17	36	19,5	11	39	150
0:19:18	36	19,5	11	39	150
0:19:19	36	19,5	11	39	150
0:19:20	36	19,5	11	39	150
0:19:21	36	19,5	11	39	150
0:19:22	36	19,5	11	39	150
0:19:23	36	19,5	11	39	150
0:19:24	36	19,5	11	39	150
0:19:25	36	19,5	11	39	150
0:19:26	36	19,5	11	39	150
0:19:27	36	19,5	11	39	150
0:19:28	36	19,5	11	39	150
0:19:29	36	19,5	11	39	150
0:19:30	36	19,5	11	39	150
0:19:31	36	19,5	11	39	150
0:19:32	36	19,5	11	39	150
0:19:33	36	19,5	11	39	150
0:19:34	36	19,5	11	39	150
0:19:35	36	19,5	11	39	150
0:19:36	36	19,5	11	39	150
0:19:37	36	19,6	11	39	150
0:19:38	36	19,8	11	39	150
0:19:39	36	19,9	11	39	150
0:19:40	36	19,9	11	39	150
0:19:41	36	19,9	11	39	150
0:19:42	36	19,9	11	39	150
0:19:43	36	19,9	11	39	150
0:19:44	36	19,9	11	39	150
0:19:45	36	19,9	11	40	150
0:19:46	36	19,9	11	39	150
0:19:47	36	19,9	11	39	150
0:19:48	36	19,9	11	39	150
0:19:49	36	19,9	11	40	150
0:19:50	36	19,9	11	39	150
0:19:51	36	19,9	11	40	150
0:19:52	36	19,9	11	39	150
0:19:53	36	19,9	11	39	150
0:19:54	36	19,9	11	40	150
0:19:55	36	19,9	11	39	150
0:19:56	36	19,9	9	40	150
0:19:57	36	19,9	9	39	150
0:19:58	36	20,0	9	40	150
0:19:59	36	20,0	8	39	150
0:20:00	36	20,0	8	40	150
0:20:01	36	20,0	8	40	150
0:20:02	36	20,0	8	40	150
0:20:03	36	20,1	8	40	150
0:20:04	36	20,1	8	40	150
0:20:05	36	20,1	8	40	150
0:20:06	36	20,1	8	40	150
0:20:07	36	20,2	8	40	150
0:20:08	36	20,2	8	40	150
0:20:09	36	20,2	8	40	150
0:20:10	36	20,2	8	40	150
0:20:11	36	20,2	8	40	150
0:20:12	36	20,2	8	40	150
0:20:13	36	20,2	8	40	150
0:20:14	36	20,2	8	40	150
0:20:15	36	20,2	8	40	150
0:20:16	36	20,2	8	40	150
0:20:17	36	20,2	8	40	150
0:20:18	36	20,4	8	40	150
0:20:19	36	20,5	8	40	150
0:20:20	36	20,6	8	40	150
0:20:21	36	20,6	8	40	150
0:20:22	36	20,6	8	40	150
0:20:23	36	20,6	8	40	150
0:20:24	36	20,6	8	40	150
0:20:25	36	20,6	8	40	150
0:20:26	36	20,6	8	40	150
0:20:27	36	20,6	8	40	150
0:20:28	36	20,6	8	40	150
0:20:29	36	20,6	8	40	150
0:20:30	36	20,6	8	40	150
0:20:31	36	20,6	8	40	150
0:20:32	36	20,6	8	40	150
0:20:33	36	20,6	8	40	150
0:20:34	36	20,6	8	40	150
0:20:35	36	20,6	8	40	150
0:20:36	36	20,6	8	40	150
0:20:37	36	20,6	8	40	150
0:20:38	36	20,6	8	40	150
0:20:39	36	20,6	8	40	150
0:20:40	36	20,6	8	40	150
0:20:41	36	20,6	8	40	150
0:20:42	36	20,6	8	40	150
0:20:43	36	20,8	8	40	150
0:20:44	37	20,9	8	40	150
0:20:45	36	21,0	8	40	150
0:20:46	37	21,0	8	40	150
0:20:47	37	21,0	8	40	150
0:20:48	37	21,0	8	40	150
0:20:49	37	21,0	8	40	150
0:20:50	37	21,0	8	40	150
0:20:51	37	21,0	8	40	150
0:20:52	37	21,0	8	40	150
0:20:53	37	21,0	8	40	150
0:20:54	37	21,0	8	40	150
0:20:55	37	21,0	8	40	150
0:20:56	37	21,0	8	40	150
0:20:57	37	21,0	8	40	150
0:20:58	37	21,0	8	40	150
0:20:59	37	21,0	8	40	150
0:21:00	37	21,0	8	40	150
0:21:01	37	21,0	8	40	150
0:21:02	37	21,0	8	40	150
0:21:03	37	21,0	8	40	150
0:21:04	37	21,0	8	40	150
0:21:05	37	21,0	8	40	150
0:21:06	37	21,1	8	40	150
0:21:07	37	21,1	8	40	150
0:21:08	37	21,1	8	40	150
0:21:09	37	21,1	8	40	150
0:21:10	37	21,1	8	40	150
0:21:11	37	21,2	8	40	150
0:21:12	37	21,2	8	40	150
0:21:13	37	21,3	8	40	150
0:21:14	37	21,3	8	41	150
0:21:15	37	21,3	8	41	150
0:21:16	37	21,3	8	40	150
0:21:17	37	21,3	8	41	150
0:21:18	37	21,3	8	40	150
0:21:19	37	21,3	8	41	150
0:21:20	37	21,3	8	40	150
0:21:21	37	21,3	8	40	150
0:21:22	37	21,3	8	40	150
0:21:23	37	21,5	8	40	150
0:21:24	37	21,6	8	40	150
0:21:25	37	21,6	8	40	150
0:21:26	37	21,6	8	40	150
0:21:27	37	21,6	8	41	150
0:21:28	37	21,6	8	40	150
0:21:29	37	21,6	8	40	150
0:21:30	37	21,6	8	41	150
0:21:31	37	21,6	8	41	150
0:21:32	37	21,6	8	41	150
0:21:33	37	21,6	8	41	150
0:21:34	37	21,6	8	41	150
0:21:35	37	21,6	8	41	150
0:21:36	37	21,6	8	41	150
0:21:37	37	21,6	8	41	150
0:21:38	37	21,6	8	41	150
0:21:39	37	21,6	8	41	150
0:21:40	37	21,6	8	41	150
0:21:41	37	21,6	8	41	150
0:21:42	37	21,6	8	41	150
0:21:43	37	21,6	8	41	150
0:21:44	37	21,6	8	41	150
0:21:45	37	21,6	8	40	150
0:21:46	37	21,6	8	41	150
0:21:47	37	21,6	8	41	150
0:21:48	37	21,8	8	41	150
0:21:49	37	21,9	8	41	150
0:21:50	37	21,9	8	41	150
0:21:51	37	22,0	8	41	150
0:21:52	37	22,0	9	41	150
0:21:53	37	22,0	9	41	150
0:21:54	37	22,0	8	41	150
0:21:55	37	22,0	8	41	150
0:21:56	37	22,0	8	41	150
0:21:57	37	22,0	8	41	150
0:21:58	37	22,0	8	41	150
0:21:59	37	22,0	8	41	150
0:22:00	37	22,0	8	41	150
0:22:01	37	22,0	8	41	150
0:22:02	37	22,0	8	41	150
0:22:03	37	22,0	8	41	150
0:22:04	37	22,0	8	41	150
0:22:05	37	22,0	8	41	150
0:22:06	37	22,0	8	41	150
0:22:07	37	22,0	8	41	150
0:22:08	37	22,0	8	41	150
0:22:09	37	22,0	8	41	150
0:22:10	37	22,1	8	41	150
0:22:11	37	22,1	8	41	150
0:22:12	37	22,1	8	41	150
0:22:13	37	22,1	8	41	150
0:22:14	37	22,1	8	41	150
0:22:15	37	22,1	8	41	150
0:22:16	37	22,1	8	41	150
0:22:17	37	22,1	8	41	150
0:22:18	37	22,1	8	41	150
0:22:19	37	22,1	8	41	150
0:22:20	37	22,1	8	41	150
0:22:21	37	22,1	8	41	150
0:22:22	37	22,1	8	41	150
0:22:23	37	22,1	8	41	150
0:22:24	37	22,1	8	41	150
0:22:25	37	22,1	8	41	150
0:22:26	38	22,1	8	41	150
0:22:27	38	22,1	8	41	150
0:22:28	38	22,1	8	41	150
0:22:29	38	22,1	8	41	150
0:22:30	38	22,1	8	41	150
0:22:31	38	22,1	8	41	150
0:22:32	38	22,1	8	41	150
0:22:33	38	22,1	8	41	150
0:22:34	38	22,1	8	41	150
0:22:35	38	22,1	8	41	150
0:22:36	38	22,1	8	41	150
0:22:37	38	22,1	8	41	150
0:22:38	38	22,1	8	41	150
0:22:39	38	22,1	8	41	150
0:22:40	38	22,1	8	41	150
0:22:41	38	22,1	8	41	150
0:22:42	38	22,1	8	41	150
0:22:43	38	22,1	8	41	150
0:22:44	38	22,1	8	41	150
0:22:45	38	22,1	8	41	150
0:22:46	38	22,0	8	41	150
0:22:47	38	22,0	8	41	150
0:22:48	38	22,0	8	41	150
0:22:49	38	22,0	8	41	150
0:22:50	38	22,0	8	41	150
0:22:51	38	22,0	8	41	150
0:22:52	38	22,0	8	41	150
0:22:53	38	22,0	8	41	150
0:22:54	38	22,0	8	41	150
0:22:55	38	22,0	8	41	150
0:22:56	38	22,0	8	41	150
0:22:57	38	22,0	8	41	150
0:22:58	38	22,0	8	41	150
0:22:59	38	22,0	8	40	150
0:23:00	38	22,0	8	41	150
0:23:01	38	22,0	8	41	150
0:23:02	38	22,0	8	41	150
0:23:03	38	22,0	8	41	150
0:23:04	38	22,0	8	40	150
0:23:05	38	21,9	8	41	150
0:23:06	38	21,9	8	41	150
0:23:07	38	21,9	8	41	150
0:23:08	38	22,0	8	40	150
0:23:09	38	22,2	8	41	150
0:23:10	38	22,2	8	40	150
0:23:11	38	22,2	8	41	150
0:23:12	38	22,2	8	40	150
0:23:13	38	22,2	8	40	150
0:23:14	38	22,2	8	41	150
0:23:15	38	22,2	8	40	150
0:23:16	38	22,2	8	41	150
0:23:17	38	22,2	8	40	150
0:23:18	38	22,2	8	40	150
0:23:19	38	22,2	8	40	150
0:23:20	38	22,2	8	41	150
0:23:21	38	22,2	8	40	150
0:23:22	38	22,2	8	40	150
0:23:23	38	22,1	8	40	150
0:23:24	38	22,1	8	40	150
0:23:25	38	22,1	8	40	150
0:23:26	38	22,1	8	40	150
0:23:27	38	22,1	8	40	150
0:23:28	38	22,1	8	40	150
0:23:29	38	22,1	8	40	150
0:23:30	38	22,1	8	40	150
0:23:31	38	22,1	8	40	150
0:23:32	38	22,1	8	40	150
0:23:33	38	22,1	8	40	150
0:23:34	38	22,1	8	40	150
0:23:35	38	22,0	8	40	150
0:23:36	38	22,0	8	40	150
0:23:37	38	22,0	8	40	150
0:23:38	38	22,0	8	40	150
0:23:39	38	22,0	8	40	150
0:23:40	38	22,0	8	40	150
0:23:41	38	22,0	8	40	150
0:23:42	38	22,0	8	40	150
0:23:43	38	22,0	8	40	150
0:23:44	38	22,0	8	40	150
0:23:45	38	22,0	8	40	150
0:23:46	38	21,9	8	40	150
0:23:47	38	21,9	8	40	150
0:23:48	38	21,9	8	40	150
0:23:49	38	21,9	8	40	150
0:23:50	38	21,9	8	40	150
0:23:51	38	21,9	8	40	150
0:23:52	38	21,9	8	40	150
0:23:53	38	21,9	8	40	150
0:23:54	38	21,9	8	40	150
0:23:55	38	21,9	8	40	150
0:23:56	38	22,1	8	40	150
0:23:57	38	22,2	8	40	150
0:23:58	38	22,2	8	40	150
0:23:59	38	22,2	8	40	150
0:24:00	38	22,2	8	40	150
0:24:01	38	22,2	8	40	150
0:24:02	38	22,2	8	40	150
0:24:03	38	22,2	8	39	150
0:24:04	38	22,2	8	40	150
0:24:05	38	22,2	8	40	150
0:24:06	38	22,2	8	40	150
0:24:07	38	22,2	8	40	150
0:24:08	38	22,2	8	40	150
0:24:09	38	22,1	8	40	150
0:24:10	38	22,1	8	39	150
0:24:11	38	22,1	8	40	150
0:24:12	38	22,1	8	39	150
0:24:13	38	22,1	8	39	150
0:24:14	38	22,1	8	39	150
0:24:15	38	22,1	8	39	150
0:24:16	38	22,1	8	39	150
0:24:17	38	22,1	8	39	150
0:24:18	38	22,1	8	39	150
0:24:19	38	22,0	8	39	150
0:24:20	38	22,0	8	39	150
0:24:21	38	22,0	8	39	150
0:24:22	38	22,0	8	39	150
0:24:23	38	22,0	8	39	150
0:24:24	38	22,0	8	39	150
0:24:25	38	22,0	8	39	150
0:24:26	38	22,0	8	39	150
0:24:27	38	22,0	8	39	150
0:24:28	38	22,0	8	39	150
0:24:29	38	21,9	8	39	150
0:24:30	38	21,9	8	39	150
0:24:31	38	21,9	8	39	150
0:24:32	38	21,9	8	39	150
0:24:33	38	22,0	8	39	150
0:24:34	38	22,0	8	39	150
0:24:35	38	22,0	8	39	150
0:24:36	38	22,0	8	39	150
0:24:37	38	22,0	8	39	150
0:24:38	38	22,0	8	39	150
0:24:39	38	22,0	8	39	150
0:24:40	38	22,0	8	39	150
0:24:41	38	22,0	8	39	150
0:24:42	38	22,0	8	39	150
0:24:43	38	22,0	8	39	150
0:24:44	39	21,9	8	39	150
0:24:45	39	21,9	8	39	150
0:24:46	38	21,9	8	39	150
0:24:47	39	21,9	8	39	150
0:24:48	39	22,2	8	39	150
0:24:49	39	22,3	8	39	150
0:24:50	39	22,4	8	39	150
0:24:51	39	22,4	8	39	150
0:24:52	39	22,4	8	39	150
0:24:53	38	22,4	8	39	150
0:24:54	39	22,3	8	39	150
0:24:55	39	22,3	8	39	150
0:24:56	39	22,3	8	39	150
0:24:57	39	22,3	8	39	150
0:24:58	39	22,3	8	39	150
0:24:59	39	22,3	8	39	150
0:25:00	39	22,3	8	39	150
0:25:01	39	22,3	8	39	150
0:25:02	39	22,3	8	39	150
0:25:03	39	22,3	8	39	150
0:25:04	39	22,3	8	39	150
0:25:05	39	22,3	8	39	150
0:25:06	39	22,3	8	39	150
0:25:07	39	22,2	8	39	150
0:25:08	39	22,2	8	39	150
0:25:09	39	22,2	8	39	150
0:25:10	39	22,2	8	39	150
0:25:11	39	22,2	8	39	150
0:25:12	39	22,2	8	39	150
0:25:13	39	22,2	8	39	150
0:25:14	39	22,2	8	39	150
0:25:15	39	22,2	8	39	150
0:25:16	39	22,2	8	39	150
0:25:17	39	22,2	8	39	150
0:25:18	39	22,2	8	39	150
0:25:19	39	22,1	8	39	150
0:25:20	39	22,1	8	39	150
0:25:21	39	22,1	8	39	150
0:25:22	39	22,1	8	39	150
0:25:23	39	22,1	8	39	150
0:25:24	39	22,1	8	39	150
0:25:25	39	22,1	8	39	150
0:25:26	39	22,1	8	39	150
0:25:27	39	22,1	8	38	150
0:25:28	39	22,1	8	39	150
0:25:29	39	22,1	8	38	150
0:25:30	39	22,1	8	39	150
0:25:31	39	22,1	8	38	150
0:25:32	39	22,1	8	38	150
0:25:33	39	22,1	8	39	150
0:25:34	39	22,0	8	38	150
0:25:35	39	22,0	8	38	150
0:25:36	39	22,0	8	38	150
