Repository: ProgWizer/parser

File: project-root/data/Data Acquisition/Data Acquisition/2020 year (143)/20-131.txt (part 1 of 3)
--Test Summary--
Full Path and File Name	
Instrument Name	7222
Instrument Type	Model 7222 Consistometer
Instrument Serial Number	
Test Start Date	17.09.2020
Test Start Time	17:02:50
Test Stop Date	18.09.2020
Test Stop Time	7:04:50
Test Length	14:02:00
Final Sample Time Offset	14:02:00
Controller Schedule Name	
Sampling Period	10 seconds
Comments	
Information	WellID	
Information	Customer	
Information	EngName	
Information	CementClass	G
Information	CementMfr	
Information	Additives	90G+10ASPM+0.8PHV+0.5CEX-201+4CaO
Information	Density	1520
Information	BHCT	38
Information	BHST	
Information	FluidLoss	
Information	JobType	
Calculated Value	Time_30Bc	6:04:40
Calculated Value	Time_70Bc	14:02:00
Initial Temperature (°C)	26 °C
Final Temperature (°C)	39 °C
Initial Pressure (MPa)	0,6 MPa
Final Pressure (MPa)	22,2 MPa
Initial Consistency (Bc)	9 Bc
Final Consistency (Bc)	70 Bc
--Data--
Time (HH:MM:SS)	Temperature (°C)	Pressure (MPa)	Consistency (Bc)
0:00:00	26	0,6	9
0:00:10	26	0,9	9
0:00:20	26	1,0	9
0:00:30	26	1,2	9
0:00:40	26	1,5	9
0:00:50	26	1,6	9
0:01:00	26	1,6	9
0:01:10	26	2,1	9
0:01:20	25	2,2	9
0:01:30	25	2,4	9
0:01:40	25	2,6	9
0:01:50	25	2,8	9
0:02:00	25	3,0	9
0:02:10	25	3,2	9
0:02:20	25	3,5	9
0:02:30	26	3,7	9
0:02:40	26	3,9	9
0:02:50	26	4,2	9
0:03:00	26	4,3	9
0:03:10	26	4,5	9
0:03:20	26	4,7	9
0:03:30	26	4,9	9
0:03:40	26	5,0	9
0:03:50	26	5,1	9
0:04:00	26	5,2	9
0:04:10	27	5,3	9
0:04:20	27	5,3	9
0:04:30	27	5,4	9
0:04:40	27	5,4	9
0:04:50	27	5,5	9
0:05:00	27	5,5	9
0:05:10	28	5,8	9
0:05:20	28	5,8	9
0:05:30	28	6,1	9
0:05:40	28	6,2	9
0:05:50	28	6,4	9
0:06:00	28	6,6	9
0:06:10	29	6,9	9
0:06:20	29	6,9	9
0:06:30	29	7,1	9
0:06:40	29	7,2	9
0:06:50	29	7,5	9
0:07:00	29	7,5	9
0:07:10	29	7,7	9
0:07:20	29	8,0	9
0:07:30	30	8,0	9
0:07:40	30	8,2	9
0:07:50	30	8,3	9
0:08:00	30	8,5	8
0:08:10	30	8,6	8
0:08:20	30	8,9	8
0:08:30	30	9,0	8
0:08:40	30	9,3	8
0:08:50	31	9,3	9
0:09:00	31	9,5	9
0:09:10	31	9,7	9
0:09:20	31	9,9	9
0:09:30	31	9,9	9
0:09:40	31	10,2	9
0:09:50	31	10,3	9
0:10:00	31	10,5	9
0:10:10	31	10,7	9
0:10:20	32	10,7	9
0:10:30	32	10,9	9
0:10:40	32	11,2	9
0:10:50	32	11,3	9
0:11:00	32	11,5	9
0:11:10	32	11,7	9
0:11:20	32	11,9	9
0:11:30	32	11,9	9
0:11:40	32	12,1	9
0:11:50	33	12,2	9
0:12:00	33	12,4	9
0:12:10	33	12,6	9
0:12:20	33	12,8	9
0:12:30	33	13,0	9
0:12:40	33	13,0	9
0:12:50	33	13,2	9
0:13:00	33	13,4	9
0:13:10	33	13,6	9
0:13:20	33	13,7	9
0:13:30	34	13,8	9
0:13:40	34	14,0	9
0:13:50	34	14,4	9
0:14:00	34	14,4	9
0:14:10	34	14,6	9
0:14:20	34	14,7	9
0:14:30	34	15,2	9
0:14:40	34	15,2	9
0:14:50	34	15,3	9
0:15:00	34	15,3	9
0:15:10	34	15,5	9
0:15:20	35	15,9	9
0:15:30	35	15,9	9
0:15:40	35	16,4	9
0:15:50	35	16,3	9
0:16:00	35	16,3	9
0:16:10	35	16,5	9
0:16:20	35	16,7	9
0:16:30	35	16,8	9
0:16:40	35	17,0	9
0:16:50	35	17,1	9
0:17:00	36	17,2	9
0:17:10	36	17,4	9
0:17:20	36	17,5	9
0:17:30	36	17,7	9
0:17:40	36	17,9	9
0:17:50	36	18,1	10
0:18:00	36	18,2	10
0:18:10	36	18,6	10
0:18:20	36	18,6	10
0:18:30	36	18,7	10
0:18:40	36	19,1	10
0:18:50	37	19,1	10
0:19:00	37	19,2	10
0:19:10	37	19,6	10
0:19:20	37	19,6	10
0:19:30	37	19,7	10
0:19:40	37	20,2	9
0:19:50	37	20,2	9
0:20:00	37	20,2	9
0:20:10	37	20,3	9
0:20:20	37	20,5	10
0:20:30	37	20,9	9
0:20:40	38	20,9	9
0:20:50	38	21,0	9
0:21:00	38	21,2	9
0:21:10	38	21,4	9
0:21:20	38	21,5	9
0:21:30	38	21,7	9
0:21:40	38	21,8	9
0:21:50	38	21,8	9
0:22:00	38	21,9	9
0:22:10	38	21,9	9
0:22:20	38	21,9	9
0:22:30	39	21,9	9
0:22:40	39	21,9	9
0:22:50	39	21,8	9
0:23:00	39	21,8	9
0:23:10	39	21,7	9
0:23:20	39	21,8	9
0:23:30	39	21,8	9
0:23:40	39	21,8	9
0:23:50	39	21,7	9
0:24:00	39	21,7	9
0:24:10	39	21,7	9
0:24:20	39	21,7	9
0:24:30	40	21,7	9
0:24:40	40	21,7	9
0:24:50	40	21,7	9
0:25:00	40	21,8	9
0:25:10	40	21,8	9
0:25:20	40	21,8	9
0:25:30	40	21,8	9
0:25:40	40	21,8	9
0:25:50	40	21,8	9
0:26:00	40	22,1	9
0:26:10	40	22,0	9
0:26:20	40	21,9	9
0:26:30	40	21,8	9
0:26:40	40	21,8	9
0:26:50	40	21,8	9
0:27:00	40	22,0	9
0:27:10	40	21,9	9
0:27:20	40	21,9	9
0:27:30	40	21,8	9
0:27:40	40	21,8	9
0:27:50	39	21,9	9
0:28:00	39	21,8	9
0:28:10	39	21,8	9
0:28:20	39	21,8	9
0:28:30	39	21,8	9
0:28:40	39	21,9	9
0:28:50	39	21,9	9
0:29:00	39	21,9	9
0:29:10	39	21,9	9
0:29:20	39	21,9	9
0:29:30	39	21,9	9
0:29:40	39	21,9	9
0:29:50	39	21,9	9
0:30:00	39	21,9	9
0:30:10	39	21,9	9
0:30:20	39	21,9	9
0:30:30	39	21,9	9
0:30:40	39	22,0	9
0:30:50	39	22,0	9
0:31:00	39	22,0	9
0:31:10	39	22,0	9
0:31:20	39	22,0	9
0:31:30	39	22,0	9
0:31:40	39	22,1	9
0:31:50	39	22,1	9
0:32:00	39	22,1	9
0:32:10	39	22,1	9
0:32:20	39	22,1	9
0:32:30	39	22,1	9
0:32:40	39	22,1	9
0:32:50	39	22,2	9
0:33:00	39	22,2	9
0:33:10	39	22,2	9
0:33:20	39	22,2	9
0:33:30	39	22,1	9
0:33:40	39	22,2	9
0:33:50	39	22,2	9
0:34:00	39	22,2	9
0:34:10	39	22,2	9
0:34:20	39	22,2	9
0:34:30	39	22,2	9
0:34:40	39	22,2	9
0:34:50	39	22,2	9
0:35:00	39	22,2	9
0:35:10	39	22,1	9
0:35:20	39	22,2	9
0:35:30	39	22,2	9
0:35:40	39	22,2	9
0:35:50	39	22,2	9
0:36:00	39	22,2	9
0:36:10	39	22,1	9
0:36:20	39	22,1	9
0:36:30	39	22,1	9
0:36:40	39	22,1	9
0:36:50	39	22,1	9
0:37:00	39	22,1	9
0:37:10	39	22,1	9
0:37:20	39	22,0	9
0:37:30	39	22,0	9
0:37:40	39	22,0	9
0:37:50	39	22,0	9
0:38:00	39	22,0	9
0:38:10	39	22,0	9
0:38:20	39	22,0	9
0:38:30	39	22,0	9
0:38:40	39	22,0	9
0:38:50	39	22,0	9
0:39:00	39	22,0	9
0:39:10	39	22,0	9
0:39:20	39	22,0	9
0:39:30	39	22,1	9
0:39:40	39	22,1	9
0:39:50	39	22,1	9
0:40:00	39	22,1	9
0:40:10	39	22,1	9
0:40:20	39	22,1	9
0:40:30	39	22,1	9
0:40:40	39	22,1	9
0:40:50	39	22,1	9
0:41:00	39	22,1	9
0:41:10	39	22,1	9
0:41:20	39	22,1	9
0:41:30	39	22,1	9
0:41:40	39	22,1	9
0:41:50	39	22,1	9
0:42:00	39	22,1	9
0:42:10	39	22,1	9
0:42:20	39	22,0	9
0:42:30	39	22,0	9
0:42:40	39	22,0	9
0:42:50	39	22,0	9
0:43:00	39	22,0	9
0:43:10	39	22,0	9
0:43:20	39	22,0	9
0:43:30	39	22,0	9
0:43:40	39	22,0	9
0:43:50	39	22,0	9
0:44:00	39	22,0	9
0:44:10	39	22,0	9
0:44:20	39	22,0	9
0:44:30	39	21,9	9
0:44:40	39	21,9	9
0:44:50	39	22,0	9
0:45:00	39	21,9	9
0:45:10	39	22,0	9
0:45:20	39	22,0	9
0:45:30	39	22,0	9
0:45:40	39	22,0	9
0:45:50	39	22,0	9
0:46:00	39	22,0	9
0:46:10	39	22,0	9
0:46:20	39	22,0	9
0:46:30	39	22,0	9
0:46:40	39	22,0	9
0:46:50	39	22,0	8
0:47:00	39	22,0	8
0:47:10	39	22,0	8
0:47:20	39	22,0	8
0:47:30	39	22,0	8
0:47:40	39	22,0	8
0:47:50	39	22,0	8
0:48:00	39	22,0	8
0:48:10	39	22,0	9
0:48:20	39	22,0	9
0:48:30	39	22,0	9
0:48:40	39	22,0	9
0:48:50	39	22,0	9
0:49:00	39	22,0	9
0:49:10	39	22,0	9
0:49:20	39	22,0	9
0:49:30	39	22,0	9
0:49:40	39	22,0	9
0:49:50	39	22,0	9
0:50:00	39	22,0	9
0:50:10	39	22,0	9
0:50:20	39	22,0	9
0:50:30	39	22,0	8
0:50:40	39	22,0	8
0:50:50	39	22,0	8
0:51:00	39	22,0	8
0:51:10	39	22,0	8
0:51:20	39	22,0	8
0:51:30	39	22,0	8
0:51:40	39	22,0	8
0:51:50	39	22,0	8
0:52:00	39	22,0	8
0:52:10	39	22,0	8
0:52:20	39	22,0	8
0:52:30	39	22,0	8
0:52:40	39	22,0	8
0:52:50	39	22,0	8
0:53:00	39	22,0	8
0:53:10	39	22,0	8
0:53:20	39	22,0	8
0:53:30	39	22,0	8
0:53:40	39	22,0	8
0:53:50	39	22,0	8
0:54:00	39	22,0	8
0:54:10	39	22,0	8
0:54:20	39	22,0	8
0:54:30	39	22,0	8
0:54:40	39	22,0	8
0:54:50	39	22,0	8
0:55:00	39	22,0	8
0:55:10	39	22,0	8
0:55:20	39	22,0	8
0:55:30	39	22,0	8
0:55:40	39	22,0	8
0:55:50	39	22,0	8
0:56:00	39	22,0	8
0:56:10	39	22,0	8
0:56:20	39	22,0	8
0:56:30	39	22,0	8
0:56:40	39	22,0	8
0:56:50	39	22,0	8
0:57:00	39	22,0	8
0:57:10	39	21,9	8
0:57:20	39	22,0	8
0:57:30	39	21,9	8
0:57:40	39	22,0	8
0:57:50	39	22,0	8
0:58:00	39	22,0	8
0:58:10	39	22,0	8
0:58:20	39	22,0	8
0:58:30	39	22,0	8
0:58:40	39	22,0	8
0:58:50	39	22,0	8
0:59:00	39	22,0	8
0:59:10	39	22,0	8
0:59:20	39	22,0	8
0:59:30	39	22,0	8
0:59:40	39	22,0	8
0:59:50	39	22,0	8
1:00:00	39	22,0	8
1:00:10	39	22,0	8
1:00:20	39	22,0	8
1:00:30	39	22,0	8
1:00:40	39	22,0	8
1:00:50	39	22,0	8
1:01:00	39	22,0	8
1:01:10	39	22,0	8
1:01:20	39	22,0	8
1:01:30	39	22,0	8
1:01:40	39	22,0	8
1:01:50	39	22,0	8
1:02:00	39	22,0	8
1:02:10	39	22,0	8
1:02:20	39	22,0	8
1:02:30	39	22,0	8
1:02:40	39	22,0	8
1:02:50	39	22,0	8
1:03:00	39	22,0	8
1:03:10	39	22,0	8
1:03:20	39	22,0	8
1:03:30	39	22,0	8
1:03:40	39	22,0	8
1:03:50	39	22,0	8
1:04:00	39	22,0	8
1:04:10	39	22,0	8
1:04:20	39	22,0	8
1:04:30	39	22,0	8
1:04:40	39	22,0	8
1:04:50	39	22,0	8
1:05:00	39	22,0	8
1:05:10	39	22,0	8
1:05:20	39	22,0	8
1:05:30	39	22,0	8
1:05:40	39	21,9	8
1:05:50	39	21,9	8
1:06:00	39	22,0	8
1:06:10	39	21,9	8
1:06:20	39	22,0	8
1:06:30	39	21,9	8
1:06:40	39	21,9	8
1:06:50	39	21,9	8
1:07:00	39	21,9	8
1:07:10	39	21,9	8
1:07:20	39	21,9	8
1:07:30	39	21,9	8
1:07:40	39	21,9	8
1:07:50	39	21,9	8
1:08:00	39	21,9	8
1:08:10	39	21,9	8
1:08:20	39	21,9	8
1:08:30	39	21,9	8
1:08:40	39	21,9	8
1:08:50	39	21,9	8
1:09:00	39	21,9	8
1:09:10	39	21,9	8
1:09:20	39	21,9	8
1:09:30	39	21,9	8
1:09:40	39	21,9	8
1:09:50	39	21,9	8
1:10:00	39	21,9	8
1:10:10	39	21,9	8
1:10:20	39	21,9	8
1:10:30	39	21,9	8
1:10:40	39	21,9	8
1:10:50	39	21,9	8
1:11:00	39	21,9	8
1:11:10	39	21,9	8
1:11:20	39	21,9	8
1:11:30	39	21,9	8
1:11:40	39	21,9	8
1:11:50	39	21,9	8
1:12:00	39	21,9	8
1:12:10	39	22,0	8
1:12:20	39	22,0	8
1:12:30	39	21,9	8
1:12:40	39	22,0	8
1:12:50	39	21,9	8
1:13:00	39	21,9	8
1:13:10	39	21,9	8
1:13:20	39	21,9	8
1:13:30	39	21,9	8
1:13:40	39	21,9	8
1:13:50	39	21,9	8
1:14:00	39	21,9	8
1:14:10	39	21,9	8
1:14:20	39	21,9	8
1:14:30	39	21,9	8
1:14:40	39	21,9	8
1:14:50	39	21,9	8
1:15:00	39	21,9	8
1:15:10	39	21,9	8
1:15:20	39	21,9	8
1:15:30	39	21,9	8
1:15:40	39	21,9	8
1:15:50	39	21,9	8
1:16:00	39	21,9	8
1:16:10	39	21,9	8
1:16:20	39	21,9	8
1:16:30	39	21,9	8
1:16:40	39	21,9	8
1:16:50	39	21,9	8
1:17:00	39	21,9	8
1:17:10	39	21,9	8
1:17:20	39	21,9	8
1:17:30	39	21,9	8
1:17:40	39	21,9	8
1:17:50	39	21,9	8
1:18:00	39	21,9	8
1:18:10	39	21,9	8
1:18:20	39	21,9	8
1:18:30	39	21,9	8
1:18:40	39	21,9	8
1:18:50	39	21,9	8
1:19:00	39	21,9	8
1:19:10	39	21,9	8
1:19:20	39	21,9	8
1:19:30	39	21,9	8
1:19:40	39	21,9	8
1:19:50	39	21,9	8
1:20:00	39	21,9	8
1:20:10	39	21,9	8
1:20:20	39	21,9	8
1:20:30	39	21,9	8
1:20:40	39	21,9	8
1:20:50	39	21,9	8
1:21:00	39	21,9	8
1:21:10	39	21,9	8
1:21:20	39	21,9	8
1:21:30	39	21,9	8
1:21:40	39	21,9	8
1:21:50	39	21,9	8
1:22:00	39	21,9	8
1:22:10	39	21,9	8
1:22:20	39	21,9	8
1:22:30	39	21,9	8
1:22:40	39	21,9	8
1:22:50	39	21,9	8
1:23:00	39	21,9	8
1:23:10	39	21,9	8
1:23:20	39	21,9	8
1:23:30	39	21,9	8
1:23:40	39	21,9	8
1:23:50	39	21,9	8
1:24:00	39	21,9	8
1:24:10	39	21,9	8
1:24:20	39	21,9	8
1:24:30	39	21,9	8
1:24:40	39	21,9	8
1:24:50	39	21,9	8
1:25:00	39	21,9	8
1:25:10	39	21,9	8
1:25:20	39	21,9	8
1:25:30	39	21,9	8
1:25:40	39	21,9	8
1:25:50	39	21,9	8
1:26:00	39	21,9	8
1:26:10	39	21,9	8
1:26:20	39	21,9	8
1:26:30	39	21,9	8
1:26:40	39	21,9	8
1:26:50	39	21,9	8
1:27:00	39	21,9	8
1:27:10	39	21,9	8
1:27:20	39	21,9	8
1:27:30	39	21,9	8
1:27:40	39	21,9	8
1:27:50	39	21,9	8
1:28:00	39	21,9	8
1:28:10	39	21,9	8
1:28:20	39	21,9	8
1:28:30	39	21,9	8
1:28:40	39	21,9	8
1:28:50	39	21,9	8
1:29:00	39	21,9	8
1:29:10	39	21,9	8
1:29:20	39	21,9	8
1:29:30	39	21,9	8
1:29:40	39	21,9	8
1:29:50	39	21,9	8
1:30:00	39	21,9	8
1:30:10	39	21,9	8
1:30:20	39	21,9	8
1:30:30	39	21,9	8
1:30:40	39	21,9	8
1:30:50	39	21,9	8
1:31:00	39	21,9	8
1:31:10	39	21,9	8
1:31:20	39	21,9	8
1:31:30	39	21,9	8
1:31:40	39	21,9	8
1:31:50	39	21,8	8
1:32:00	39	21,8	8
1:32:10	39	21,8	8
1:32:20	39	21,8	8
1:32:30	39	21,8	8
1:32:40	39	21,8	8
1:32:50	39	21,8	8
1:33:00	39	21,9	8
1:33:10	39	21,8	8
1:33:20	39	21,8	8
1:33:30	39	21,7	8
1:33:40	39	21,8	8
1:33:50	39	21,8	8
1:34:00	39	21,8	8
1:34:10	39	21,8	8
1:34:20	39	21,8	8
1:34:30	39	21,8	8
1:34:40	39	21,8	8
1:34:50	39	21,8	8
1:35:00	39	21,8	8
1:35:10	39	21,8	8
1:35:20	39	21,8	8
1:35:30	39	21,8	8
1:35:40	39	21,8	8
1:35:50	39	21,8	8
1:36:00	39	21,8	8
1:36:10	39	21,8	8
1:36:20	39	21,8	8
1:36:30	39	21,8	8
1:36:40	39	21,8	8
1:36:50	39	21,8	8
1:37:00	39	21,8	8
1:37:10	39	21,8	8
1:37:20	39	21,8	8
1:37:30	39	21,8	8
1:37:40	39	21,8	8
1:37:50	39	21,8	8
1:38:00	39	21,8	8
1:38:10	39	21,8	8
1:38:20	39	21,8	8
1:38:30	39	21,8	8
1:38:40	39	21,8	8
1:38:50	39	21,8	8
1:39:00	39	21,8	8
1:39:10	39	21,8	8
1:39:20	39	21,8	8
1:39:30	39	21,8	8
1:39:40	39	21,8	8
1:39:50	39	21,8	8
1:40:00	39	21,8	8
1:40:10	39	21,8	8
1:40:20	39	21,8	8
1:40:30	39	21,8	8
1:40:40	39	21,8	8
1:40:50	39	21,8	8
1:41:00	39	21,8	8
1:41:10	39	21,8	8
1:41:20	39	21,8	8
1:41:30	39	21,8	8
1:41:40	39	21,8	8
1:41:50	39	21,8	8
1:42:00	39	21,8	8
1:42:10	39	21,8	8
1:42:20	39	21,8	8
1:42:30	39	21,8	8
1:42:40	39	21,8	8
1:42:50	39	21,8	8
1:43:00	39	21,8	8
1:43:10	39	21,8	8
1:43:20	39	21,8	8
1:43:30	39	21,8	8
1:43:40	39	21,8	8
1:43:50	39	21,8	8
1:44:00	39	21,8	8
1:44:10	39	21,8	8
1:44:20	39	21,8	8
1:44:30	39	21,8	8
1:44:40	39	21,8	8
1:44:50	39	21,8	8
1:45:00	39	21,8	8
1:45:10	39	21,8	8
1:45:20	39	21,8	8
1:45:30	39	21,8	8
1:45:40	39	21,8	8
1:45:50	39	21,8	8
1:46:00	39	21,8	8
1:46:10	39	21,8	8
1:46:20	39	21,8	8
1:46:30	39	21,8	8
1:46:40	39	21,8	8
1:46:50	39	21,8	8
1:47:00	39	21,8	8
1:47:10	39	21,8	8
1:47:20	39	21,8	8
1:47:30	39	21,8	8
1:47:40	39	21,8	8
1:47:50	39	21,8	8
1:48:00	39	21,8	8
1:48:10	39	21,8	8
1:48:20	39	21,8	8
1:48:30	39	21,8	8
1:48:40	39	21,8	8
1:48:50	39	21,8	8
1:49:00	39	21,8	8
1:49:10	39	21,8	8
1:49:20	39	21,8	8
1:49:30	39	21,8	8
1:49:40	39	21,8	8
1:49:50	39	21,8	8
1:50:00	39	21,8	8
1:50:10	39	21,8	8
1:50:20	39	21,8	8
1:50:30	39	21,8	8
1:50:40	39	21,8	8
1:50:50	39	21,8	8
1:51:00	39	21,8	8
1:51:10	39	21,8	8
1:51:20	39	21,8	8
1:51:30	39	21,8	8
1:51:40	39	21,8	8
1:51:50	39	21,8	8
1:52:00	39	21,8	8
1:52:10	39	21,8	8
1:52:20	39	21,8	8
1:52:30	39	21,8	8
1:52:40	39	21,8	8
1:52:50	39	21,8	8
1:53:00	39	21,8	8
1:53:10	39	21,8	8
1:53:20	39	21,8	8
1:53:30	39	21,8	8
1:53:40	39	21,8	8
1:53:50	39	21,8	8
1:54:00	39	21,8	8
1:54:10	39	21,8	8
1:54:20	39	21,8	8
1:54:30	39	21,8	8
1:54:40	39	21,8	8
1:54:50	39	21,8	8
1:55:00	39	21,8	8
1:55:10	39	21,8	8
1:55:20	39	21,8	8
1:55:30	39	21,8	8
1:55:40	39	21,8	8
1:55:50	39	21,8	8
1:56:00	39	21,8	8
1:56:10	39	21,8	8
1:56:20	39	21,8	8
1:56:30	39	21,8	8
1:56:40	39	21,8	8
1:56:50	39	21,8	8
1:57:00	39	21,8	8
1:57:10	39	21,8	8
1:57:20	39	21,8	8
1:57:30	39	21,8	8
1:57:40	39	21,8	8
1:57:50	39	21,8	8
1:58:00	39	21,8	8
1:58:10	39	21,8	8
1:58:20	39	21,8	8
1:58:30	39	21,8	8
1:58:40	39	21,8	8
1:58:50	39	21,8	8
1:59:00	39	21,8	8
1:59:10	39	21,9	8
1:59:20	39	21,9	8
1:59:30	39	21,9	8
1:59:40	39	21,9	8
1:59:50	39	21,9	8
2:00:00	39	21,9	8
2:00:10	39	21,9	8
2:00:20	39	21,9	8
2:00:30	39	21,9	8
2:00:40	39	21,9	8
2:00:50	39	21,9	8
2:01:00	39	21,9	8
2:01:10	39	21,9	8
2:01:20	39	21,9	8
2:01:30	39	21,8	8
2:01:40	39	21,8	8
2:01:50	39	21,8	8
2:02:00	39	21,8	8
2:02:10	39	21,8	8
2:02:20	39	21,8	8
2:02:30	39	21,8	8
2:02:40	39	21,8	8
2:02:50	39	21,8	8
2:03:00	39	21,8	8
2:03:10	39	21,8	8
2:03:20	39	21,8	8
2:03:30	39	21,8	8
2:03:40	39	21,8	8
2:03:50	39	21,8	8
2:04:00	39	21,8	8
2:04:10	39	21,8	8
2:04:20	39	21,8	8
2:04:30	39	21,8	8
2:04:40	39	21,8	8
2:04:50	39	21,8	8
2:05:00	39	21,8	8
2:05:10	39	21,8	8
2:05:20	39	21,8	8
2:05:30	39	21,8	8
2:05:40	39	21,8	8
2:05:50	39	21,8	8
2:06:00	39	21,8	8
2:06:10	39	21,8	8
2:06:20	39	21,8	8
2:06:30	39	21,8	8
2:06:40	39	21,8	8
2:06:50	39	21,8	8
2:07:00	39	21,8	8
2:07:10	39	21,8	8
2:07:20	39	21,8	8
2:07:30	39	21,8	8
2:07:40	39	21,8	8
2:07:50	39	21,8	8
2:08:00	39	21,8	8
2:08:10	39	21,8	8
2:08:20	39	21,8	8
2:08:30	39	21,8	8
2:08:40	39	21,8	8
2:08:50	39	21,8	8
2:09:00	39	21,8	8
2:09:10	39	21,8	8
2:09:20	39	21,8	8
2:09:30	39	21,8	8
2:09:40	39	21,8	8
2:09:50	39	21,8	8
2:10:00	39	21,8	8
2:10:10	39	21,8	8
2:10:20	39	21,8	8
2:10:30	39	21,8	8
2:10:40	39	21,8	8
2:10:50	39	21,8	8
2:11:00	39	21,8	8
2:11:10	39	21,8	8
2:11:20	39	21,8	8
2:11:30	39	21,8	8
2:11:40	39	21,8	8
2:11:50	39	21,8	8
2:12:00	39	21,8	8
2:12:10	39	21,8	8
2:12:20	39	21,8	8
2:12:30	39	21,8	8
2:12:40	39	21,8	8
2:12:50	39	21,8	8
2:13:00	39	21,8	8
2:13:10	39	21,8	8
2:13:20	39	21,9	8
2:13:30	39	21,9	8
2:13:40	39	21,9	8
2:13:50	39	21,9	8
2:14:00	39	21,9	8
2:14:10	39	21,9	8
2:14:20	39	21,9	8
2:14:30	39	21,9	8
2:14:40	39	21,9	8
2:14:50	39	21,9	8
2:15:00	39	21,9	8
2:15:10	39	21,9	8
2:15:20	39	21,8	8
2:15:30	39	21,9	8
2:15:40	39	21,9	8
2:15:50	39	21,9	8
2:16:00	39	21,9	8
2:16:10	39	21,9	8
2:16:20	39	21,9	8
2:16:30	39	21,9	8
2:16:40	39	21,9	8
2:16:50	39	21,9	8
2:17:00	39	21,9	8
2:17:10	39	21,9	8
2:17:20	39	21,9	8
2:17:30	39	21,9	8
2:17:40	39	21,9	8
2:17:50	39	21,9	8
2:18:00	39	21,9	8
2:18:10	39	21,9	8
2:18:20	39	21,8	8
2:18:30	39	21,8	8
2:18:40	39	21,8	8
2:18:50	39	21,8	8
2:19:00	39	21,8	8
2:19:10	39	21,8	8
2:19:20	39	21,8	8
2:19:30	39	21,8	8
2:19:40	39	21,8	8
2:19:50	39	21,8	8
2:20:00	39	21,8	8
2:20:10	39	21,8	8
2:20:20	39	21,8	8
2:20:30	39	21,8	8
2:20:40	39	21,8	8
2:20:50	39	21,8	8
2:21:00	39	21,8	8
2:21:10	39	21,8	8
2:21:20	39	21,8	8
2:21:30	39	21,8	8
2:21:40	39	21,8	8
2:21:50	39	21,8	8
2:22:00	39	21,8	8
2:22:10	39	21,8	8
2:22:20	39	21,8	8
2:22:30	39	21,8	8
2:22:40	39	21,8	8
2:22:50	39	21,8	8
2:23:00	39	21,8	8
2:23:10	39	21,8	8
2:23:20	39	21,8	8
2:23:30	39	21,8	8
2:23:40	39	21,8	8
2:23:50	39	21,8	8
2:24:00	39	21,8	8
2:24:10	39	21,8	8
2:24:20	39	21,8	8
2:24:30	39	21,8	8
2:24:40	39	21,8	8
2:24:50	39	21,8	8
2:25:00	39	21,8	8
2:25:10	39	21,8	8
2:25:20	39	21,8	8
2:25:30	39	21,8	8
2:25:40	39	21,8	8
2:25:50	39	21,8	8
2:26:00	39	21,8	8
2:26:10	39	21,8	8
2:26:20	39	21,8	8
2:26:30	39	21,8	8
2:26:40	39	21,8	8
2:26:50	39	21,8	8
2:27:00	39	21,8	8
2:27:10	39	21,8	8
2:27:20	39	21,8	8
2:27:30	39	21,8	8
2:27:40	39	21,8	8
2:27:50	39	21,8	8
2:28:00	39	21,8	8
2:28:10	39	21,8	8
2:28:20	39	21,8	8
2:28:30	39	21,8	8
2:28:40	39	21,8	8
2:28:50	39	21,8	8
2:29:00	39	21,9	8
2:29:10	39	21,9	8
2:29:20	39	21,9	8
2:29:30	39	21,9	8
2:29:40	39	21,9	8
2:29:50	39	21,9	8
2:30:00	39	21,9	8
2:30:10	39	21,9	8
2:30:20	39	21,9	8
2:30:30	39	21,9	8
2:30:40	39	21,8	8
2:30:50	39	21,8	8
2:31:00	39	21,8	8
2:31:10	39	21,8	8
2:31:20	39	21,8	8
2:31:30	39	21,8	8
2:31:40	39	21,8	8
2:31:50	39	21,8	8
2:32:00	39	21,8	8
2:32:10	39	21,8	8
2:32:20	39	21,8	8
2:32:30	39	21,8	8
2:32:40	39	21,8	8
2:32:50	39	21,8	8
2:33:00	39	21,8	8
2:33:10	39	21,8	8
2:33:20	39	21,8	8
2:33:30	39	21,9	8
2:33:40	39	21,9	8
2:33:50	39	21,9	8
2:34:00	39	21,9	8
2:34:10	39	21,9	8
2:34:20	39	21,9	8
2:34:30	39	21,9	8
2:34:40	39	21,9	8
2:34:50	39	21,9	8
2:35:00	39	21,9	8
2:35:10	39	21,9	8
2:35:20	39	21,9	8
2:35:30	39	21,9	8
2:35:40	39	21,9	8
2:35:50	39	21,8	8
2:36:00	39	21,8	8
2:36:10	39	21,9	8
2:36:20	39	21,8	8
2:36:30	39	21,8	8
2:36:40	39	21,8	8
2:36:50	39	21,8	8
2:37:00	39	21,8	8
2:37:10	39	21,8	8
2:37:20	39	21,8	8
2:37:30	39	21,8	8
2:37:40	39	21,8	8
2:37:50	39	21,8	8
2:38:00	39	21,8	8
2:38:10	39	21,8	8
2:38:20	39	21,8	8
2:38:30	39	21,8	8
2:38:40	39	21,8	8
2:38:50	39	21,8	8
2:39:00	39	21,8	8
2:39:10	39	21,8	8
2:39:20	39	21,8	8
2:39:30	39	21,8	8
2:39:40	39	21,8	8
2:39:50	39	21,8	8
2:40:00	39	21,8	8
2:40:10	39	21,8	8
2:40:20	39	21,8	8
2:40:30	39	21,8	8
2:40:40	39	21,8	8
2:40:50	39	21,8	8
2:41:00	39	21,8	8
2:41:10	39	21,8	8
2:41:20	39	21,8	8
2:41:30	39	21,8	8
2:41:40	39	21,8	8
2:41:50	39	21,8	8
2:42:00	39	21,8	8
2:42:10	39	21,8	8
2:42:20	39	21,8	8
2:42:30	39	21,8	8
2:42:40	39	21,8	8
2:42:50	39	21,8	8
2:43:00	39	21,8	8
2:43:10	39	21,8	8
2:43:20	39	21,8	8
2:43:30	39	21,8	8
2:43:40	39	21,8	8
2:43:50	39	21,8	8
2:44:00	39	21,8	8
2:44:10	39	21,8	8
2:44:20	39	21,8	8
2:44:30	39	21,8	8
2:44:40	39	21,8	8
2:44:50	39	21,8	8
2:45:00	39	21,8	8
2:45:10	39	21,8	8
2:45:20	39	21,8	8
2:45:30	39	21,8	8
2:45:40	39	21,8	8
2:45:50	39	21,8	8
2:46:00	39	21,8	8
2:46:10	39	21,9	8
2:46:20	39	21,9	8
2:46:30	39	21,9	8
2:46:40	39	21,9	8
2:46:50	39	21,9	8
2:47:00	39	21,9	8
2:47:10	39	21,9	8
2:47:20	39	21,9	8
2:47:30	39	21,9	8
2:47:40	39	21,9	8
2:47:50	39	21,9	8
2:48:00	39	21,9	8
2:48:10	39	21,9	8
2:48:20	39	21,9	8
2:48:30	39	21,9	8
2:48:40	39	21,9	8
2:48:50	39	21,9	8
2:49:00	39	21,9	8
2:49:10	39	21,9	8
2:49:20	39	21,9	8
2:49:30	39	21,9	8
2:49:40	39	21,9	8
2:49:50	39	21,9	8
2:50:00	39	21,9	8
2:50:10	39	21,9	8
2:50:20	39	21,9	8
2:50:30	39	21,9	8
2:50:40	39	21,9	8
2:50:50	39	21,9	8
2:51:00	39	21,9	8
2:51:10	39	21,9	8
2:51:20	39	21,8	8
2:51:30	39	21,8	8
2:51:40	39	21,9	8
2:51:50	39	21,9	8
2:52:00	39	21,8	8
2:52:10	39	21,8	8
2:52:20	39	21,8	8
2:52:30	39	21,8	8
2:52:40	39	21,8	8
2:52:50	39	21,8	8
2:53:00	39	21,8	8
2:53:10	39	21,8	8
2:53:20	39	21,8	8
2:53:30	39	21,8	8
2:53:40	39	21,8	8
2:53:50	39	21,8	8
2:54:00	39	21,8	8
2:54:10	39	21,9	8
2:54:20	39	21,9	8
2:54:30	39	21,9	8
2:54:40	39	21,9	8
2:54:50	39	21,9	8
2:55:00	39	21,9	8
2:55:10	39	21,9	8
2:55:20	39	21,9	8
2:55:30	39	21,9	8
2:55:40	39	21,9	8
2:55:50	39	21,9	8
2:56:00	39	21,9	8
2:56:10	39	21,9	8
2:56:20	39	21,9	8
2:56:30	39	21,9	8
2:56:40	39	21,9	8
2:56:50	39	21,8	8
2:57:00	39	21,8	8
2:57:10	39	21,8	8
2:57:20	39	21,8	8
2:57:30	39	21,8	8
2:57:40	39	21,8	8
2:57:50	39	21,8	8
2:58:00	39	21,8	8
2:58:10	39	21,8	8
2:58:20	39	21,8	8
2:58:30	39	21,8	8
2:58:40	39	21,8	8
2:58:50	39	21,8	8
2:59:00	39	21,8	8
2:59:10	39	21,8	8
2:59:20	39	21,8	8
2:59:30	39	21,8	8
2:59:40	39	21,8	8
2:59:50	39	21,8	8
3:00:00	39	21,8	8
3:00:10	39	21,8	8
3:00:20	39	21,8	8
3:00:30	39	21,8	8
3:00:40	39	21,8	8
3:00:50	39	21,8	8
3:01:00	39	21,8	8
3:01:10	39	21,8	8
3:01:20	39	21,8	8
3:01:30	39	21,8	8
3:01:40	39	21,8	8
3:01:50	39	21,8	8
3:02:00	39	21,8	8
3:02:10	39	21,8	8
3:02:20	39	21,8	8
3:02:30	39	21,8	8
3:02:40	39	21,8	8
3:02:50	39	21,8	8
3:03:00	39	21,8	8
3:03:10	39	21,8	8
3:03:20	39	21,8	8
3:03:30	39	21,8	8
3:03:40	39	21,8	8
3:03:50	39	21,8	8
3:04:00	39	21,8	8
3:04:10	39	21,8	8
3:04:20	39	21,9	8
3:04:30	39	21,9	8
3:04:40	39	21,9	8
3:04:50	39	21,9	8
3:05:00	39	21,9	8
3:05:10	39	21,9	8
3:05:20	39	21,9	8
3:05:30	39	21,9	8
3:05:40	39	21,9	8
3:05:50	39	21,9	8
3:06:00	39	21,9	8
3:06:10	39	21,9	8
3:06:20	39	21,9	8
3:06:30	39	21,9	8
3:06:40	39	21,9	8
3:06:50	39	21,9	8
3:07:00	39	21,9	8
3:07:10	39	21,9	8
3:07:20	39	21,9	8
3:07:30	39	21,9	8
3:07:40	39	21,9	8
3:07:50	39	21,9	8
3:08:00	39	21,9	8
3:08:10	39	21,9	8
3:08:20	39	21,9	8
3:08:30	39	21,9	8
3:08:40	39	21,9	8
3:08:50	39	21,9	8
3:09:00	39	21,9	8
3:09:10	39	21,9	8
3:09:20	39	21,9	8
3:09:30	39	21,9	8
3:09:40	39	21,9	8
3:09:50	39	21,9	8
3:10:00	39	21,9	8
3:10:10	39	21,9	8
3:10:20	39	21,9	8
3:10:30	39	21,8	8
3:10:40	39	21,8	8
3:10:50	39	21,8	8
3:11:00	39	21,8	8
3:11:10	39	21,8	8
3:11:20	39	21,8	8
3:11:30	39	21,9	8
3:11:40	39	21,9	8
3:11:50	39	21,9	8
3:12:00	39	21,9	8
3:12:10	39	21,9	8
3:12:20	39	21,9	8
3:12:30	39	21,9	8
3:12:40	39	21,9	8
3:12:50	39	21,9	8
3:13:00	39	21,9	8
3:13:10	39	21,8	8
3:13:20	39	21,8	8
3:13:30	39	21,8	8
3:13:40	39	21,8	8
3:13:50	39	21,8	8
3:14:00	39	21,8	8
3:14:10	39	21,8	8
3:14:20	39	21,8	8
3:14:30	39	21,8	8
3:14:40	39	21,8	8
3:14:50	39	21,8	8
3:15:00	39	21,8	8
3:15:10	39	21,8	8
3:15:20	39	21,8	8
3:15:30	39	21,8	8
3:15:40	39	21,8	8
3:15:50	39	21,8	8
3:16:00	39	21,9	8
3:16:10	39	21,9	8
3:16:20	39	21,9	8
3:16:30	39	21,9	8
3:16:40	39	21,8	8
3:16:50	39	21,8	8
3:17:00	39	21,8	8
3:17:10	39	21,8	8
3:17:20	39	21,8	8
3:17:30	39	21,8	8
3:17:40	39	21,8	8
3:17:50	39	21,8	8
3:18:00	39	21,8	8
3:18:10	39	21,8	8
3:18:20	39	21,8	8
3:18:30	39	21,8	8
3:18:40	39	21,8	8
3:18:50	39	21,8	8
3:19:00	39	21,8	8
3:19:10	39	21,8	8
3:19:20	39	21,8	8
3:19:30	39	21,8	8
3:19:40	39	21,8	8
3:19:50	39	21,8	8
3:20:00	39	21,8	8
3:20:10	39	21,8	8
3:20:20	39	21,8	8
3:20:30	39	21,8	8
3:20:40	39	21,8	8
3:20:50	39	21,8	8
3:21:00	39	21,8	8
3:21:10	39	21,8	8
3:21:20	39	21,8	8
3:21:30	39	21,8	8
3:21:40	39	21,8	8
3:21:50	39	21,8	8
3:22:00	39	21,8	8
3:22:10	39	21,8	8
3:22:20	39	21,8	8
3:22:30	39	21,8	8
3:22:40	39	21,8	8
3:22:50	39	21,8	8
3:23:00	39	21,8	8
3:23:10	39	21,8	8
3:23:20	39	21,8	8
3:23:30	39	21,8	8
3:23:40	39	21,8	8
3:23:50	39	21,8	8
3:24:00	39	22,2	8
3:24:10	39	22,2	8
3:24:20	39	22,2	8
3:24:30	39	22,2	8
3:24:40	39	22,2	8
3:24:50	39	22,2	8
3:25:00	39	22,2	8
3:25:10	39	22,2	8
3:25:20	39	22,2	8
3:25:30	39	22,2	8
3:25:40	39	22,2	8
3:25:50	39	22,2	8
3:26:00	39	22,2	8
3:26:10	39	22,2	8
3:26:20	39	22,2	8
3:26:30	39	22,2	8
3:26:40	39	22,2	8
3:26:50	39	22,2	8
3:27:00	39	22,2	8
3:27:10	39	22,2	8
3:27:20	39	22,2	8
3:27:30	39	22,2	8
3:27:40	39	22,2	8
3:27:50	39	22,2	8
3:28:00	39	22,2	8
3:28:10	39	22,2	8
3:28:20	39	22,2	8
3:28:30	39	22,1	8
3:28:40	39	22,1	8
3:28:50	39	22,1	8
3:29:00	39	22,1	8
3:29:10	39	22,1	8
3:29:20	39	22,1	8
3:29:30	39	22,1	8
3:29:40	39	22,1	8
3:29:50	39	22,1	8
3:30:00	39	22,2	8
3:30:10	39	22,2	8
3:30:20	39	22,2	8
3:30:30	39	22,2	8
3:30:40	39	22,2	8
3:30:50	39	22,2	8
3:31:00	39	22,2	8
3:31:10	39	22,2	8
3:31:20	39	22,2	8
3:31:30	39	22,2	8
3:31:40	39	22,2	8
3:31:50	39	22,2	8
3:32:00	39	22,2	8
3:32:10	39	22,2	8
3:32:20	39	22,2	8
3:32:30	39	22,2	8
3:32:40	39	22,2	8
3:32:50	39	22,2	8
3:33:00	39	22,1	8
3:33:10	39	22,1	8
3:33:20	39	22,1	8
3:33:30	39	22,1	8
3:33:40	39	22,1	8
3:33:50	39	22,1	8
3:34:00	39	22,1	8
3:34:10	39	22,1	8
3:34:20	39	22,1	8
3:34:30	39	22,1	8
3:34:40	39	22,1	8
3:34:50	39	22,1	8
3:35:00	39	22,1	8
3:35:10	39	22,1	8
3:35:20	39	22,1	8
3:35:30	39	22,1	8
3:35:40	39	22,1	8
3:35:50	39	22,1	8
3:36:00	39	22,1	8
3:36:10	39	22,1	8
3:36:20	39	22,1	8
3:36:30	39	22,1	8
3:36:40	39	22,1	8
3:36:50	39	22,1	8
3:37:00	39	22,1	8
3:37:10	39	22,1	8
3:37:20	39	22,1	8
3:37:30	39	22,0	8
3:37:40	39	22,0	8
3:37:50	39	22,1	8
3:38:00	39	22,1	8
3:38:10	39	22,1	8
3:38:20	39	22,1	8
3:38:30	39	22,1	8
3:38:40	39	22,1	8
3:38:50	39	22,1	8
3:39:00	39	22,1	8
3:39:10	39	22,1	8
3:39:20	39	22,1	8
3:39:30	39	22,1	8
3:39:40	39	22,1	8
3:39:50	39	22,1	8
3:40:00	39	22,1	8
3:40:10	39	22,1	8
3:40:20	39	22,1	8
3:40:30	39	22,1	8
3:40:40	39	22,1	8
3:40:50	39	22,1	8
3:41:00	39	22,1	8
3:41:10	39	22,1	8
3:41:20	39	22,1	8
3:41:30	39	22,1	8
3:41:40	39	22,1	8
3:41:50	39	22,1	8
3:42:00	39	22,1	8
3:42:10	39	22,1	8
3:42:20	39	22,1	8
3:42:30	39	22,1	8
3:42:40	39	22,1	8
3:42:50	39	22,1	8
3:43:00	39	22,1	8
3:43:10	39	22,0	8
3:43:20	39	22,0	8
3:43:30	39	22,0	8
3:43:40	39	22,0	8
3:43:50	39	22,0	8
3:44:00	39	22,0	8
3:44:10	39	22,0	8
3:44:20	39	22,0	8
3:44:30	39	22,1	8
3:44:40	39	22,0	8
3:44:50	39	22,0	8
3:45:00	39	22,0	8
3:45:10	39	22,1	8
3:45:20	39	22,1	8
3:45:30	39	22,0	8
3:45:40	39	22,1	8
3:45:50	39	22,1	8
3:46:00	39	22,1	8
3:46:10	39	22,1	8
3:46:20	39	22,1	8
3:46:30	39	22,1	8
3:46:40	39	22,1	8
3:46:50	39	22,1	8
3:47:00	39	22,1	8
3:47:10	39	22,1	8
3:47:20	39	22,1	8
3:47:30	39	22,1	8
3:47:40	39	22,1	8
3:47:50	39	22,1	8
3:48:00	39	22,1	8
3:48:10	39	22,1	8
3:48:20	39	22,1	8
3:48:30	39	22,1	8
3:48:40	39	22,1	8
3:48:50	39	22,1	8
3:49:00	39	22,0	8
3:49:10	39	22,0	8
3:49:20	39	22,0	8
3:49:30	39	22,0	8
3:49:40	39	22,0	8
3:49:50	39	22,0	8
3:50:00	39	22,0	8
3:50:10	39	22,0	8
3:50:20	39	22,0	8
3:50:30	39	22,0	8
3:50:40	39	22,0	8
3:50:50	39	22,0	8
3:51:00	39	22,0	8
3:51:10	39	22,0	8
3:51:20	39	22,0	8
3:51:30	39	22,0	8
3:51:40	39	22,0	8
3:51:50	39	22,0	8
3:52:00	39	22,0	8
3:52:10	39	22,0	8
3:52:20	39	22,0	8
3:52:30	39	22,0	8
3:52:40	39	22,0	8
3:52:50	39	22,0	8
3:53:00	39	22,0	8
3:53:10	39	22,0	8
3:53:20	39	22,0	8
3:53:30	39	22,0	8
3:53:40	39	22,0	8
3:53:50	39	22,0	8
3:54:00	39	22,0	8
3:54:10	39	22,0	8
3:54:20	39	22,0	8
3:54:30	39	22,0	8
3:54:40	39	22,0	8
3:54:50	39	22,0	8
3:55:00	39	22,0	8
3:55:10	39	22,0	8
3:55:20	39	22,0	8
3:55:30	39	22,0	8
3:55:40	39	22,0	8
3:55:50	39	22,0	8
3:56:00	39	22,0	8
3:56:10	39	22,0	8
3:56:20	39	22,0	8
3:56:30	39	22,0	8
3:56:40	39	22,0	8
3:56:50	39	22,0	8
3:57:00	39	22,0	8
3:57:10	39	22,0	8
3:57:20	39	22,0	8
3:57:30	39	22,0	8
3:57:40	39	22,0	8
3:57:50	39	22,0	8
3:58:00	39	22,0	8
3:58:10	39	22,0	8
3:58:20	39	22,0	8
3:58:30	39	22,0	8
3:58:40	39	22,0	8
3:58:50	39	22,0	8
3:59:00	39	22,0	8
3:59:10	39	22,0	8
3:59:20	39	22,0	8
3:59:30	39	22,0	8
3:59:40	39	22,0	8
3:59:50	39	22,0	8
4:00:00	39	22,0	8
4:00:10	39	22,0	8
4:00:20	39	22,0	8
4:00:30	39	22,0	8
4:00:40	39	21,9	8
4:00:50	39	21,9	8
4:01:00	39	21,9	8
4:01:10	39	21,9	8
4:01:20	39	21,9	8
4:01:30	39	21,9	8
4:01:40	39	21,9	8
4:01:50	39	21,9	8
4:02:00	39	21,9	8
4:02:10	39	21,9	8
4:02:20	39	21,9	8
4:02:30	39	21,9	8
4:02:40	39	21,9	8
4:02:50	39	21,9	8
4:03:00	39	21,9	8
4:03:10	39	21,9	8
4:03:20	39	21,9	8
4:03:30	39	21,9	8
4:03:40	39	21,9	8
4:03:50	39	21,9	8
4:04:00	39	21,9	8
4:04:10	39	21,9	8
4:04:20	39	21,9	8
4:04:30	39	21,9	8
4:04:40	39	21,9	8
4:04:50	39	21,9	8
4:05:00	39	21,9	8
4:05:10	39	21,9	8
4:05:20	39	21,9	8
4:05:30	39	21,9	8
4:05:40	39	21,9	8
4:05:50	39	21,9	8
4:06:00	39	21,9	8
4:06:10	39	21,9	8
4:06:20	39	21,9	8
4:06:30	39	21,9	8
4:06:40	39	21,9	8
4:06:50	39	21,9	8
4:07:00	39	22,0	8
4:07:10	39	21,9	8
4:07:20	39	21,9	8
4:07:30	39	21,9	8
4:07:40	39	21,9	8
4:07:50	39	21,9	8
4:08:00	39	21,9	8
4:08:10	39	21,9	8
4:08:20	39	21,9	8
4:08:30	39	21,9	8
4:08:40	39	21,9	8
4:08:50	39	21,9	8
4:09:00	39	21,9	8
4:09:10	39	21,9	8
4:09:20	39	21,9	8
4:09:30	39	21,9	8
4:09:40	39	21,9	8
4:09:50	39	21,9	8
4:10:00	39	21,9	8
4:10:10	39	21,9	8
4:10:20	39	21,9	8
4:10:30	39	21,9	8
4:10:40	39	21,9	8
4:10:50	39	21,9	8
4:11:00	39	21,9	8
4:11:10	39	21,9	8
4:11:20	39	21,9	8
4:11:30	39	21,9	8
4:11:40	39	21,9	8
4:11:50	39	21,9	8
4:12:00	39	21,9	8
4:12:10	39	21,9	8
4:12:20	39	21,9	8
4:12:30	39	21,9	8
4:12:40	39	21,9	8
4:12:50	39	21,9	8
4:13:00	39	21,9	8
4:13:10	39	21,9	8
4:13:20	39	21,9	8
4:13:30	39	21,9	8
4:13:40	39	21,9	8
4:13:50	39	21,9	8
4:14:00	39	21,9	8
4:14:10	39	21,9	8
4:14:20	39	21,9	8
4:14:30	39	21,8	8
4:14:40	39	21,8	8
4:14:50	39	21,8	8
4:15:00	39	21,8	8
4:15:10	39	21,8	8
4:15:20	39	21,8	8
4:15:30	39	21,8	8
4:15:40	39	21,8	8
4:15:50	39	21,8	8
4:16:00	39	21,8	8
4:16:10	39	21,8	8
4:16:20	39	21,8	8
4:16:30	39	21,8	8
4:16:40	39	21,8	8
4:16:50	39	21,8	8
4:17:00	39	21,8	8
4:17:10	39	21,8	8
4:17:20	39	21,8	8
4:17:30	39	21,8	8
4:17:40	39	21,8	8
4:17:50	39	21,8	8
4:18:00	39	21,8	8
4:18:10	39	21,8	8
4:18:20	39	21,8	8
4:18:30	39	21,8	8
4:18:40	39	21,8	8
4:18:50	39	21,8	8
4:19:00	39	21,8	8
4:19:10	39	21,8	8
4:19:20	39	21,8	8
4:19:30	39	21,8	8
4:19:40	39	21,8	8
4:19:50	39	21,8	8
4:20:00	39	21,8	8
4:20:10	39	21,8	8
4:20:20	39	21,8	8
4:20:30	39	21,8	8
4:20:40	39	21,8	8
4:20:50	39	21,8	8
4:21:00	39	21,8	8
4:21:10	39	21,8	8
4:21:20	39	21,8	8
4:21:30	39	21,8	8
4:21:40	39	21,8	8
4:21:50	39	21,8	8
4:22:00	39	21,8	8
4:22:10	39	21,8	8
4:22:20	39	21,8	8
4:22:30	39	21,8	8
4:22:40	39	21,8	8
4:22:50	39	21,8	8
4:23:00	39	21,8	8
4:23:10	39	21,8	8
4:23:20	39	21,8	8
4:23:30	39	21,8	8
4:23:40	39	21,8	8
4:23:50	39	21,8	8
4:24:00	39	21,8	8
4:24:10	39	21,8	8
4:24:20	39	21,8	8
4:24:30	39	21,8	8
4:24:40	39	21,8	8
4:24:50	39	21,8	8
4:25:00	39	21,8	8
4:25:10	39	21,8	8
4:25:20	39	21,8	8
4:25:30	39	21,8	8
4:25:40	39	21,8	8
4:25:50	39	21,8	8
4:26:00	39	21,8	8
4:26:10	39	21,8	8
4:26:20	39	21,8	8
4:26:30	39	21,8	8
4:26:40	39	21,8	8
4:26:50	39	21,8	8
4:27:00	39	21,8	8
4:27:10	39	21,8	8
4:27:20	39	21,8	8
4:27:30	39	21,8	8
4:27:40	39	21,8	8
4:27:50	39	21,8	8
4:28:00	39	21,8	8
4:28:10	39	21,8	8
4:28:20	39	21,8	8
4:28:30	39	21,8	8
4:28:40	39	21,8	8
4:28:50	39	21,8	8
4:29:00	39	21,8	8
4:29:10	39	21,8	8
4:29:20	39	21,8	8
4:29:30	39	21,8	8
4:29:40	39	21,8	8
4:29:50	39	21,8	8
4:30:00	39	21,8	8
4:30:10	39	21,8	8
4:30:20	39	21,8	8
4:30:30	39	21,8	8
4:30:40	39	21,8	8
4:30:50	39	21,8	8
4:31:00	39	21,8	8
4:31:10	39	21,9	8
4:31:20	39	21,9	8
4:31:30	39	21,9	8
4:31:40	39	21,9	8
4:31:50	39	21,8	8
4:32:00	39	21,8	8
4:32:10	39	21,8	8
4:32:20	39	21,8	8
4:32:30	39	21,8	8
4:32:40	39	21,8	8
4:32:50	39	21,8	8
4:33:00	39	21,8	8
4:33:10	39	21,8	8
4:33:20	39	21,8	8
4:33:30	39	21,8	8
4:33:40	39	21,8	8
4:33:50	39	21,8	8
4:34:00	39	21,8	8
4:34:10	39	21,9	8
4:34:20	39	21,8	8
4:34:30	39	21,9	8
4:34:40	39	21,8	8
4:34:50	39	21,8	8
4:35:00	39	21,8	8
4:35:10	39	21,8	8
4:35:20	39	21,8	8
4:35:30	39	21,8	8
4:35:40	39	21,8	8
4:35:50	39	21,8	8
4:36:00	39	21,8	8
4:36:10	39	21,8	8
4:36:20	39	21,8	8
4:36:30	39	21,8	8
4:36:40	39	21,8	8
4:36:50	39	21,8	8
4:37:00	39	21,8	8
4:37:10	39	21,8	8
4:37:20	39	21,8	8
4:37:30	39	21,8	8
4:37:40	39	21,8	8
4:37:50	39	21,8	8
4:38:00	39	21,8	8
4:38:10	39	21,8	8
4:38:20	39	21,8	8
4:38:30	39	21,8	8
4:38:40	39	21,8	8
4:38:50	39	21,8	8
4:39:00	39	21,8	8
4:39:10	39	21,8	8
4:39:20	39	21,8	8
4:39:30	39	21,8	8
4:39:40	39	21,8	8
4:39:50	39	21,8	8
4:40:00	39	21,8	8
4:40:10	39	21,8	8
4:40:20	39	21,8	8
4:40:30	39	21,8	8
4:40:40	39	21,8	8
4:40:50	39	21,8	8
4:41:00	39	21,8	8
4:41:10	39	21,8	8
4:41:20	39	21,8	8
4:41:30	39	21,8	8
4:41:40	39	21,8	8
4:41:50	39	21,8	8
4:42:00	39	22,1	8
4:42:10	39	22,1	8
4:42:20	39	22,1	8
4:42:30	39	22,1	8
4:42:40	39	22,1	8
4:42:50	39	22,1	8
4:43:00	39	22,1	8
4:43:10	39	22,1	8
4:43:20	39	22,1	8
4:43:30	39	22,1	9
4:43:40	39	22,1	9
4:43:50	39	22,1	8
4:44:00	39	22,1	9
4:44:10	39	22,1	8
4:44:20	39	22,1	9
4:44:30	39	22,1	9
4:44:40	39	22,1	9
4:44:50	39	22,1	9
4:45:00	39	22,1	8
4:45:10	39	22,1	9
4:45:20	39	22,1	9
4:45:30	39	22,1	9
4:45:40	39	22,1	9
4:45:50	39	22,1	9
4:46:00	39	22,1	9
4:46:10	39	22,1	9
4:46:20	39	22,1	9
4:46:30	39	22,2	9
4:46:40	39	22,1	9
4:46:50	39	22,1	9
4:47:00	39	22,1	9
4:47:10	39	22,1	9
4:47:20	39	22,1	9
4:47:30	39	22,1	9
4:47:40	39	22,1	9
4:47:50	39	22,1	9
4:48:00	39	22,1	9
4:48:10	39	22,1	9
4:48:20	39	22,1	9
4:48:30	39	22,1	9
4:48:40	39	22,1	9
4:48:50	39	22,1	9
4:49:00	39	22,1	9
4:49:10	39	22,1	9
4:49:20	39	22,1	9
4:49:30	39	22,1	9
4:49:40	39	22,1	9
4:49:50	39	22,0	9
4:50:00	39	22,0	9
4:50:10	39	22,0	9
4:50:20	39	22,0	9
4:50:30	39	22,0	9
4:50:40	39	22,0	9
4:50:50	39	22,0	9
4:51:00	39	22,0	9
4:51:10	39	22,0	9
4:51:20	39	22,0	9
4:51:30	39	22,0	9
4:51:40	39	22,0	9
4:51:50	39	22,0	9
4:52:00	39	22,0	9
4:52:10	39	22,0	9
4:52:20	39	22,0	9
4:52:30	39	22,0	9
4:52:40	39	22,0	9
4:52:50	39	22,1	9
4:53:00	39	22,1	9
4:53:10	39	22,1	9
4:53:20	39	22,1	9
4:53:30	39	22,1	9
4:53:40	39	22,1	9
4:53:50	39	22,1	9
4:54:00	39	22,1	9
4:54:10	39	22,1	9
4:54:20	39	22,1	9
4:54:30	39	22,1	9
4:54:40	39	22,1	9
4:54:50	39	22,1	9
4:55:00	39	22,1	9
4:55:10	39	22,1	9
4:55:20	39	22,1	9
4:55:30	39	22,1	9
4:55:40	39	22,1	9
4:55:50	39	22,1	9
4:56:00	39	22,1	9
4:56:10	39	22,1	9
4:56:20	39	22,0	9
4:56:30	39	22,0	9
4:56:40	39	22,0	9
4:56:50	39	22,0	9
4:57:00	39	22,0	9
4:57:10	39	22,0	9
4:57:20	39	22,0	10
4:57:30	39	22,0	10
4:57:40	39	22,0	10
4:57:50	39	22,0	10
4:58:00	39	22,0	10
4:58:10	39	21,9	10
4:58:20	39	22,0	10
4:58:30	39	21,9	10
4:58:40	39	22,0	10
4:58:50	39	22,0	10
4:59:00	39	22,0	10
4:59:10	39	22,0	10
4:59:20	39	22,0	10
4:59:30	39	22,0	10
4:59:40	39	22,0	10
4:59:50	39	21,9	10
5:00:00	39	21,9	10
5:00:10	39	21,9	10
5:00:20	39	22,0	10
5:00:30	39	21,9	10
5:00:40	39	22,0	10
5:00:50	39	22,0	10
5:01:00	39	22,0	10
5:01:10	39	22,0	10
5:01:20	39	22,0	10
5:01:30	39	22,0	10
5:01:40	39	22,0	10
5:01:50	39	22,0	10
5:02:00	39	22,0	10
5:02:10	39	22,0	10
5:02:20	39	22,0	10
5:02:30	39	22,0	10
5:02:40	39	22,0	10
5:02:50	39	22,0	10
5:03:00	39	22,0	10
5:03:10	39	22,0	10
5:03:20	39	22,0	10
5:03:30	39	22,0	10
5:03:40	39	22,0	10
5:03:50	39	22,0	10
5:04:00	39	22,0	10
5:04:10	39	21,9	10
5:04:20	39	21,9	10
5:04:30	39	21,9	10
5:04:40	39	21,9	10
5:04:50	39	21,9	10
5:05:00	39	21,9	10
5:05:10	39	21,9	10
5:05:20	39	21,9	10
5:05:30	39	21,9	10
5:05:40	39	21,9	10
5:05:50	39	21,9	10
5:06:00	39	21,9	10
5:06:10	39	21,9	10
5:06:20	39	21,9	10
5:06:30	39	21,9	10
5:06:40	39	21,9	10
5:06:50	39	21,9	10
5:07:00	39	21,9	10
5:07:10	39	21,9	10
5:07:20	39	21,9	10
5:07:30	39	21,9	10
5:07:40	39	21,9	10
5:07:50	39	21,9	10
5:08:00	39	21,9	10
5:08:10	39	21,9	10
5:08:20	39	21,9	10
5:08:30	39	21,9	10
5:08:40	39	21,9	10
5:08:50	39	21,9	10
5:09:00	39	21,9	10
5:09:10	39	21,9	10
5:09:20	39	21,9	10
5:09:30	39	21,9	10
5:09:40	39	21,9	10
5:09:50	39	21,9	10
5:10:00	39	21,9	11
5:10:10	39	21,9	11
5:10:20	39	21,9	11
5:10:30	39	21,9	11
5:10:40	39	21,9	11
5:10:50	39	21,9	11
5:11:00	39	21,9	11
5:11:10	39	21,9	11
5:11:20	39	21,9	11
5:11:30	39	21,9	11
5:11:40	39	21,9	11
5:11:50	39	21,9	11
5:12:00	39	21,9	11
5:12:10	39	21,9	11
5:12:20	39	21,9	11
5:12:30	39	21,9	11
5:12:40	39	21,9	11
5:12:50	39	21,9	11
5:13:00	39	21,9	11
5:13:10	39	21,9	11
5:13:20	39	21,9	11
5:13:30	39	21,9	11
5:13:40	39	21,9	11
5:13:50	39	21,9	11
5:14:00	39	21,9	11
5:14:10	39	21,9	11
5:14:20	39	21,8	11
5:14:30	39	21,8	11
5:14:40	39	21,8	11
5:14:50	39	21,8	11
5:15:00	39	21,8	11
5:15:10	39	21,8	11
5:15:20	39	21,8	11
5:15:30	39	21,8	11
5:15:40	39	21,8	11
5:15:50	39	21,8	11
5:16:00	39	21,8	11
5:16:10	39	21,8	11
5:16:20	39	21,8	11
5:16:30	39	21,8	11
5:16:40	39	21,8	11
5:16:50	39	21,8	11
5:17:00	39	21,8	11
5:17:10	39	21,8	11
5:17:20	39	21,8	11
5:17:30	39	21,8	11
5:17:40	39	21,8	11
5:17:50	39	21,8	11
5:18:00	39	21,8	11
5:18:10	39	21,8	11
5:18:20	39	21,8	11
5:18:30	39	21,8	11
5:18:40	39	21,8	11
5:18:50	39	21,8	11
5:19:00	39	21,8	11
5:19:10	39	21,8	11
5:19:20	39	21,8	11
5:19:30	39	21,8	11
5:19:40	39	21,9	11
5:19:50	39	21,9	11
5:20:00	39	21,9	11
5:20:10	39	21,9	11
5:20:20	39	21,9	11
5:20:30	39	21,9	11
5:20:40	39	21,9	11
5:20:50	39	21,9	11
5:21:00	39	21,9	11
5:21:10	39	21,9	11
5:21:20	39	21,9	11
5:21:30	39	21,9	11
5:21:40	39	21,9	12
5:21:50	39	21,9	11
5:22:00	39	21,9	12
5:22:10	39	21,9	11
5:22:20	39	21,9	12
5:22:30	39	21,9	11
5:22:40	39	21,9	11
5:22:50	39	21,9	12
5:23:00	39	21,9	11
5:23:10	39	21,9	12
5:23:20	39	21,9	11
5:23:30	39	21,9	12
5:23:40	39	21,9	12
5:23:50	39	21,9	11
5:24:00	39	21,9	12
5:24:10	39	21,9	12
5:24:20	39	21,9	12
5:24:30	39	21,9	12
5:24:40	39	21,9	12
5:24:50	39	21,9	12
5:25:00	39	21,8	12
5:25:10	39	21,8	12
5:25:20	39	21,8	12
5:25:30	39	21,8	12
5:25:40	39	21,8	12
5:25:50	39	21,8	12
5:26:00	39	21,8	12
5:26:10	39	21,8	12
5:26:20	39	21,8	12
5:26:30	39	21,8	12
5:26:40	39	21,8	12
5:26:50	39	21,8	12
5:27:00	39	21,8	12
5:27:10	39	21,8	12
5:27:20	39	21,8	12
5:27:30	39	21,8	13
5:27:40	39	21,8	13
5:27:50	39	21,8	13
5:28:00	39	21,8	14
5:28:10	39	21,9	14
5:28:20	39	21,9	14
5:28:30	39	21,9	14
5:28:40	39	21,9	14
5:28:50	39	21,9	14
5:29:00	39	21,9	14
5:29:10	39	21,9	14
5:29:20	39	21,9	14
5:29:30	39	21,8	14
5:29:40	39	21,8	14
5:29:50	39	21,8	14
5:30:00	39	21,8	14
5:30:10	39	21,8	14
5:30:20	39	21,8	14
5:30:30	39	21,8	14
5:30:40	39	21,8	14
5:30:50	39	21,8	14
5:31:00	39	21,8	14
5:31:10	39	21,8	15
5:31:20	39	21,9	15
5:31:30	39	21,9	15
5:31:40	39	21,9	15
5:31:50	39	21,9	15
5:32:00	39	21,9	15
5:32:10	39	21,8	15
5:32:20	39	21,8	15
5:32:30	39	21,8	15
5:32:40	39	21,8	15
5:32:50	39	21,8	15
5:33:00	39	21,8	15
5:33:10	39	21,8	15
5:33:20	39	21,9	15
5:33:30	39	21,9	15
5:33:40	39	21,9	15
5:33:50	39	21,8	15
5:34:00	39	21,9	15
5:34:10	39	21,9	15
5:34:20	39	21,8	15
5:34:30	39	21,9	15
5:34:40	39	21,9	15
5:34:50	39	21,9	15
5:35:00	39	21,9	15
5:35:10	39	21,9	15
5:35:20	39	21,9	15
5:35:30	39	21,9	15
5:35:40	39	21,9	15
5:35:50	39	21,9	15
5:36:00	39	21,9	15
5:36:10	39	21,9	15
5:36:20	39	21,9	15
5:36:30	39	21,9	16
5:36:40	39	21,9	15
5:36:50	39	21,9	16
5:37:00	39	21,9	16
5:37:10	39	21,9	16
5:37:20	39	21,9	16
5:37:30	39	21,9	16
5:37:40	39	21,9	16
5:37:50	39	21,9	16
5:38:00	39	21,9	16
5:38:10	39	21,9	16
5:38:20	39	21,9	16
5:38:30	39	21,9	16
5:38:40	39	21,9	16
5:38:50	39	21,9	16
5:39:00	39	21,9	16
5:39:10	39	21,9	16
5:39:20	39	21,9	16
5:39:30	39	21,8	16
5:39:40	39	21,8	17
5:39:50	39	21,8	16
5:40:00	39	21,8	17
5:40:10	39	21,8	17
5:40:20	39	21,8	17
5:40:30	39	21,8	17
5:40:40	39	21,8	17
5:40:50	39	21,8	17
5:41:00	39	22,3	17
5:41:10	39	22,2	18
5:41:20	39	22,2	18
5:41:30	39	22,2	18
5:41:40	39	22,2	18
5:41:50	39	22,2	17
5:42:00	39	22,2	18
5:42:10	39	22,2	18
5:42:20	39	22,2	18
5:42:30	39	22,2	18
5:42:40	39	22,2	18
5:42:50	39	22,2	18
5:43:00	39	22,2	18
5:43:10	39	22,2	18
5:43:20	39	22,2	19
5:43:30	39	22,2	18
5:43:40	39	22,2	19
5:43:50	39	22,2	19
5:44:00	39	22,2	19
5:44:10	39	22,2	19
5:44:20	39	22,2	19
5:44:30	39	22,2	19
5:44:40	39	22,3	19
5:44:50	39	22,3	19
5:45:00	39	22,3	19
5:45:10	39	22,3	19
5:45:20	39	22,3	20
5:45:30	39	22,3	19
5:45:40	39	22,3	20
5:45:50	39	22,3	20
5:46:00	39	22,3	20
5:46:10	39	22,3	20
5:46:20	39	22,2	20
5:46:30	39	22,2	20
5:46:40	39	22,2	20
5:46:50	39	22,2	20
5:47:00	39	22,2	20
5:47:10	39	22,2	20
5:47:20	39	22,2	20
5:47:30	39	22,2	20
5:47:40	39	22,2	20
5:47:50	39	22,2	20
5:48:00	39	22,2	20
5:48:10	39	22,2	20
5:48:20	39	22,2	20
5:48:30	39	22,2	21
5:48:40	39	22,2	20
5:48:50	39	22,2	21
5:49:00	39	22,1	21
5:49:10	39	22,1	21
5:49:20	39	22,1	21
5:49:30	39	22,1	21
5:49:40	39	22,1	21
5:49:50	39	22,1	21
5:50:00	39	22,1	21
5:50:10	39	22,1	21
5:50:20	39	22,1	21
5:50:30	39	22,1	21
5:50:40	39	22,0	21
5:50:50	39	22,0	21
5:51:00	39	22,0	21
5:51:10	39	22,0	21
5:51:20	39	22,0	21
5:51:30	39	22,0	22
5:51:40	39	22,1	22
5:51:50	39	22,0	22
5:52:00	39	22,0	22
5:52:10	39	22,1	22
5:52:20	39	22,1	22
5:52:30	39	22,1	22
5:52:40	39	22,1	22
5:52:50	39	22,1	22
5:53:00	39	22,1	22
5:53:10	39	22,1	22
5:53:20	39	22,1	22
5:53:30	39	22,1	22
5:53:40	39	22,1	22
5:53:50	39	22,1	22
5:54:00	39	22,1	23
5:54:10	39	22,1	23
5:54:20	39	22,1	22
5:54:30	39	22,1	23
5:54:40	39	22,1	23
5:54:50	39	22,1	23
5:55:00	39	22,1	23
5:55:10	39	22,1	23
5:55:20	39	22,1	23
5:55:30	39	22,1	23
5:55:40	39	22,1	23
5:55:50	39	22,1	24
5:56:00	39	22,0	24
5:56:10	39	22,0	24
5:56:20	39	22,0	24
5:56:30	39	22,0	24
5:56:40	39	22,0	24
5:56:50	39	22,0	24
5:57:00	39	22,0	25
5:57:10	39	22,0	25
5:57:20	39	22,0	25
5:57:30	39	21,9	25
5:57:40	39	21,9	25
5:57:50	39	21,9	25
5:58:00	39	21,9	25
5:58:10	39	21,9	25
5:58:20	39	21,9	25
